Repository: ProgWizer/parser

File: project-root/data/Data Acquisition/Data Acquisition/2013 (508)/13-0062 MW.txt
--Test Summary--
Full Path and File Name	
Instrument Name	7222 Consistometer
Instrument Type	Model 7222 Consistometer
Instrument Serial Number	
Test Start Date	22.02.2013
Test Start Time	8:55:51
Test Stop Date	22.02.2013
Test Stop Time	12:54:41
Test Length	3:58:50
Final Sample Time Offset	3:58:50
Controller Schedule Name	
Sampling Period	10 seconds
Comments	T: 50C(30min); P: 30MPa(30min); tap water
Information	WellID	Research
Information	Customer	Trican
Information	EngName	Lebedev Pavel
Information	CementClass	G
Information	CementMfr	Dyckerhoff-Sukhoy Log
Information	Additives	38%G+15%ASPM+37%Polystyrene+10%Silica Fume (BVOB)
Information	Density	1350
Information	BHCT	50
Information	BHST	
Information	FluidLoss	n/a
Information	JobType	Research
Initial Temperature (°C)	26 °C
Final Temperature (°C)	51 °C
Initial Pressure (MPa)	0,7 MPa
Final Pressure (MPa)	29,8 MPa
Initial Consistency (Bc)	23 Bc
Final Consistency (Bc)	71 Bc
--Data--
Time (HH:MM:SS)	Temperature (°C)	Pressure (MPa)	Consistency (Bc)
0:00:00	26	0,7	23
0:00:10	26	0,9	23
0:00:20	26	1,1	22
0:00:30	26	1,3	22
0:00:40	26	1,4	22
0:00:50	25	1,6	22
0:01:00	26	1,8	23
0:01:10	25	2,1	22
0:01:20	26	2,4	22
0:01:30	26	2,7	23
0:01:40	26	3,0	23
0:01:50	26	3,3	23
0:02:00	26	3,5	23
0:02:10	26	3,5	23
0:02:20	26	3,5	23
0:02:30	26	3,4	23
0:02:40	27	3,5	23
0:02:50	27	3,6	23
0:03:00	27	3,7	22
0:03:10	27	3,9	22
0:03:20	27	4,0	23
0:03:30	27	4,2	22
0:03:40	28	4,4	22
0:03:50	28	4,6	22
0:04:00	28	4,8	22
0:04:10	28	4,8	22
0:04:20	28	5,0	22
0:04:30	28	5,1	22
0:04:40	28	5,5	22
0:04:50	28	5,7	22
0:05:00	28	5,7	22
0:05:10	28	5,8	22
0:05:20	28	6,2	22
0:05:30	28	6,2	22
0:05:40	28	6,4	22
0:05:50	28	6,8	22
0:06:00	28	7,2	22
0:06:10	28	7,7	22
0:06:20	28	7,9	22
0:06:30	28	8,2	22
0:06:40	28	8,1	22
0:06:50	28	8,3	22
0:07:00	28	8,5	22
0:07:10	29	8,7	22
0:07:20	29	8,7	22
0:07:30	29	8,9	22
0:07:40	29	8,9	22
0:07:50	30	8,6	22
0:08:00	30	8,6	22
0:08:10	30	8,8	22
0:08:20	30	9,0	22
0:08:30	31	9,0	22
0:08:40	31	9,3	22
0:08:50	31	9,7	22
0:09:00	31	9,8	21
0:09:10	32	10,1	21
0:09:20	32	10,1	21
0:09:30	32	10,2	21
0:09:40	32	10,3	21
0:09:50	32	10,4	21
0:10:00	32	10,7	21
0:10:10	32	10,8	21
0:10:20	32	11,0	21
0:10:30	32	11,1	21
0:10:40	32	11,3	21
0:10:50	32	11,5	21
0:11:00	32	11,8	21
0:11:10	32	12,4	21
0:11:20	32	12,5	21
0:11:30	32	12,7	21
0:11:40	32	12,9	21
0:11:50	32	13,2	21
0:12:00	32	13,6	21
0:12:10	32	13,9	21
0:12:20	32	13,8	21
0:12:30	33	14,0	21
0:12:40	33	14,0	21
0:12:50	33	14,1	21
0:13:00	34	14,0	21
0:13:10	34	13,6	22
0:13:20	34	14,0	21
0:13:30	35	13,9	21
0:13:40	35	14,3	21
0:13:50	36	14,4	21
0:14:00	36	14,7	21
0:14:10	36	14,5	21
0:14:20	37	15,1	21
0:14:30	37	15,2	21
0:14:40	37	15,2	21
0:14:50	37	15,3	21
0:15:00	37	15,4	21
0:15:10	37	15,6	21
0:15:20	37	15,8	21
0:15:30	37	16,0	21
0:15:40	37	16,2	21
0:15:50	37	16,5	21
0:16:00	37	16,3	21
0:16:10	37	16,6	21
0:16:20	37	17,0	21
0:16:30	37	17,4	21
0:16:40	37	18,1	20
0:16:50	37	18,0	21
0:17:00	37	18,2	21
0:17:10	37	18,4	21
0:17:20	37	18,6	21
0:17:30	37	18,9	21
0:17:40	37	19,2	20
0:17:50	37	19,2	20
0:18:00	38	19,3	21
0:18:10	38	19,1	21
0:18:20	38	19,4	20
0:18:30	39	19,4	21
0:18:40	39	18,9	21
0:18:50	40	19,1	21
0:19:00	40	19,3	21
0:19:10	41	19,5	22
0:19:20	41	19,9	21
0:19:30	41	19,9	21
0:19:40	42	20,0	21
0:19:50	42	20,0	22
0:20:00	42	20,6	21
0:20:10	43	20,5	21
0:20:20	43	20,6	21
0:20:30	43	21,0	21
0:20:40	43	21,2	21
0:20:50	43	21,3	21
0:21:00	43	21,5	21
0:21:10	43	21,7	21
0:21:20	43	21,8	21
0:21:30	43	22,1	21
0:21:40	43	22,2	21
0:21:50	43	22,2	21
0:22:00	43	22,5	21
0:22:10	43	23,1	21
0:22:20	43	22,9	21
0:22:30	43	23,9	21
0:22:40	43	24,1	20
0:22:50	43	24,2	21
0:23:00	43	24,4	21
0:23:10	43	24,6	20
0:23:20	43	24,7	20
0:23:30	43	24,7	20
0:23:40	43	24,4	21
0:23:50	43	25,0	21
0:24:00	44	25,2	21
0:24:10	44	24,9	22
0:24:20	45	24,7	22
0:24:30	45	24,9	22
0:24:40	46	25,0	22
0:24:50	46	25,3	22
0:25:00	47	25,4	22
0:25:10	47	25,4	22
0:25:20	47	25,7	22
0:25:30	48	25,7	22
0:25:40	48	26,2	22
0:25:50	48	26,2	22
0:26:00	48	26,3	21
0:26:10	48	26,4	21
0:26:20	49	26,5	21
0:26:30	49	27,0	21
0:26:40	49	27,0	21
0:26:50	49	27,3	21
0:27:00	49	27,2	21
0:27:10	48	27,4	21
0:27:20	48	27,6	21
0:27:30	48	28,0	21
0:27:40	48	28,3	21
0:27:50	48	28,9	20
0:28:00	48	28,8	21
0:28:10	48	28,7	21
0:28:20	48	28,6	21
0:28:30	48	28,5	21
0:28:40	48	30,1	21
0:28:50	48	30,2	21
0:29:00	48	30,3	21
0:29:10	48	30,0	21
0:29:20	48	29,6	21
0:29:30	49	30,2	21
0:29:40	49	30,3	21
0:29:50	49	29,9	21
0:30:00	50	29,8	21
0:30:10	50	29,7	22
0:30:20	51	29,8	22
0:30:30	51	29,8	22
0:30:40	52	29,8	22
0:30:50	52	29,9	22
0:31:00	53	29,8	22
0:31:10	53	29,7	22
0:31:20	53	29,7	22
0:31:30	54	29,7	22
0:31:40	54	29,8	22
0:31:50	54	29,8	22
0:32:00	54	29,8	22
0:32:10	54	29,9	22
0:32:20	54	29,8	22
0:32:30	54	29,8	22
0:32:40	54	30,0	22
0:32:50	54	29,7	22
0:33:00	54	29,8	22
0:33:10	54	29,8	22
0:33:20	54	29,9	22
0:33:30	53	30,1	21
0:33:40	53	29,9	22
0:33:50	53	29,8	21
0:34:00	53	30,0	21
0:34:10	53	29,8	21
0:34:20	53	30,0	21
0:34:30	52	29,9	21
0:34:40	52	30,1	21
0:34:50	52	30,1	21
0:35:00	52	30,9	21
0:35:10	52	30,5	21
0:35:20	52	30,2	21
0:35:30	52	30,0	21
0:35:40	51	29,7	21
0:35:50	51	31,0	21
0:36:00	51	30,7	21
0:36:10	51	30,3	21
0:36:20	51	29,9	21
0:36:30	51	30,4	21
0:36:40	52	30,4	21
0:36:50	52	30,1	21
0:37:00	52	29,8	22
0:37:10	53	29,8	22
0:37:20	53	29,8	23
0:37:30	53	30,0	22
0:37:40	54	29,8	23
0:37:50	54	29,9	22
0:38:00	54	29,9	23
0:38:10	54	29,9	23
0:38:20	55	29,8	23
0:38:30	55	29,8	22
0:38:40	55	30,0	22
0:38:50	55	30,1	22
0:39:00	55	29,8	22
0:39:10	55	30,1	22
0:39:20	55	29,8	22
0:39:30	55	29,8	22
0:39:40	55	29,8	22
0:39:50	55	29,8	22
0:40:00	54	30,1	22
0:40:10	54	29,9	21
0:40:20	54	29,8	22
0:40:30	54	30,0	21
0:40:40	54	29,8	21
0:40:50	54	30,1	22
0:41:00	54	30,0	21
0:41:10	54	29,8	21
0:41:20	53	30,0	21
0:41:30	53	29,9	21
0:41:40	53	30,1	21
0:41:50	53	29,9	21
0:42:00	53	29,8	21
0:42:10	53	30,0	21
0:42:20	53	29,9	21
0:42:30	52	29,8	21
0:42:40	52	30,2	21
0:42:50	52	31,0	21
0:43:00	52	30,6	21
0:43:10	52	30,4	21
0:43:20	52	30,0	21
0:43:30	52	29,7	21
0:43:40	52	30,8	21
0:43:50	52	30,4	21
0:44:00	52	29,7	22
0:44:10	52	30,7	21
0:44:20	52	30,1	22
0:44:30	52	30,1	22
0:44:40	52	29,7	23
0:44:50	53	29,9	23
0:45:00	53	29,8	23
0:45:10	53	29,9	23
0:45:20	54	29,9	23
0:45:30	54	30,0	23
0:45:40	54	30,0	24
0:45:50	54	30,1	23
0:46:00	55	29,8	24
0:46:10	55	29,9	24
0:46:20	55	30,0	23
0:46:30	55	29,8	23
0:46:40	55	29,9	23
0:46:50	55	30,0	23
0:47:00	55	29,8	23
0:47:10	55	29,8	23
0:47:20	55	29,9	23
0:47:30	55	29,7	23
0:47:40	55	29,9	23
0:47:50	55	30,0	23
0:48:00	55	29,8	23
0:48:10	55	30,0	23
0:48:20	54	29,9	23
0:48:30	54	29,8	22
0:48:40	54	29,9	22
0:48:50	54	29,8	22
0:49:00	54	30,0	22
0:49:10	54	29,9	22
0:49:20	54	29,8	22
0:49:30	54	30,0	22
0:49:40	54	29,9	22
0:49:50	53	29,8	22
0:50:00	53	30,0	22
0:50:10	53	30,0	21
0:50:20	53	29,9	22
0:50:30	53	29,8	21
0:50:40	53	29,8	22
0:50:50	53	29,8	22
0:51:00	53	30,0	22
0:51:10	53	29,9	21
0:51:20	52	29,8	22
0:51:30	52	29,8	22
0:51:40	52	30,5	21
0:51:50	52	29,9	22
0:52:00	52	30,9	21
0:52:10	52	30,5	21
0:52:20	52	30,0	22
0:52:30	52	31,0	21
0:52:40	52	30,4	22
0:52:50	52	29,7	22
0:53:00	52	30,3	22
0:53:10	52	30,8	22
0:53:20	52	30,8	22
0:53:30	52	30,6	22
0:53:40	52	30,2	23
0:53:50	53	29,7	23
0:54:00	53	29,7	23
0:54:10	53	29,8	23
0:54:20	54	29,9	24
0:54:30	54	30,1	24
0:54:40	54	29,7	24
0:54:50	54	29,9	24
0:55:00	54	29,8	24
0:55:10	55	29,8	24
0:55:20	55	30,0	24
0:55:30	55	29,8	24
0:55:40	55	29,9	24
0:55:50	55	29,8	24
0:56:00	55	29,9	23
0:56:10	55	30,1	23
0:56:20	55	29,9	23
0:56:30	55	29,8	23
0:56:40	55	29,9	23
0:56:50	55	29,8	23
0:57:00	54	30,0	23
0:57:10	54	29,9	23
0:57:20	54	29,8	23
0:57:30	54	29,9	23
0:57:40	54	29,8	23
0:57:50	54	30,0	22
0:58:00	54	29,9	22
0:58:10	54	29,8	22
0:58:20	54	30,0	22
0:58:30	54	30,0	22
0:58:40	54	29,9	22
0:58:50	54	29,8	22
0:59:00	53	30,0	22
0:59:10	53	30,0	22
0:59:20	53	29,9	22
0:59:30	53	29,9	22
0:59:40	53	29,8	22
0:59:50	53	30,0	22
1:00:00	53	30,0	22
1:00:10	53	29,9	22
1:00:20	53	29,8	22
1:00:30	53	30,1	22
1:00:40	52	30,0	22
1:00:50	52	29,9	22
1:01:00	52	30,1	22
1:01:10	52	30,7	21
1:01:20	52	30,2	22
1:01:30	52	30,5	21
1:01:40	52	30,6	22
1:01:50	52	30,0	22
1:02:00	52	30,7	22
1:02:10	52	30,1	22
1:02:20	52	30,7	22
1:02:30	52	29,8	23
1:02:40	52	30,0	23
1:02:50	52	29,9	23
1:03:00	52	29,9	23
1:03:10	53	29,8	23
1:03:20	53	29,9	23
1:03:30	53	30,0	23
1:03:40	53	29,8	23
1:03:50	54	29,9	23
1:04:00	54	29,8	24
1:04:10	54	29,8	24
1:04:20	54	29,8	24
1:04:30	54	30,0	24
1:04:40	54	29,8	24
1:04:50	54	30,0	23
1:05:00	54	29,9	23
1:05:10	54	30,0	23
1:05:20	54	29,8	24
1:05:30	54	30,2	23
1:05:40	54	30,1	23
1:05:50	54	29,9	23
1:06:00	54	29,8	23
1:06:10	54	30,0	23
1:06:20	54	29,9	23
1:06:30	54	29,9	23
1:06:40	54	29,9	23
1:06:50	54	29,8	23
1:07:00	54	30,0	23
1:07:10	54	29,9	23
1:07:20	54	29,8	22
1:07:30	54	29,8	23
1:07:40	54	30,0	22
1:07:50	54	29,9	22
1:08:00	53	29,9	22
1:08:10	53	29,8	22
1:08:20	53	30,1	22
1:08:30	53	30,0	22
1:08:40	53	29,9	22
1:08:50	53	29,9	22
1:09:00	53	29,8	22
1:09:10	53	30,1	22
1:09:20	53	30,0	22
1:09:30	53	30,0	22
1:09:40	53	29,9	22
1:09:50	53	29,9	22
1:10:00	53	29,9	22
1:10:10	53	29,8	22
1:10:20	52	30,1	22
1:10:30	52	30,1	22
1:10:40	52	30,5	22
1:10:50	52	29,9	22
1:11:00	52	30,6	22
1:11:10	52	30,0	22
1:11:20	52	30,6	22
1:11:30	52	30,0	22
1:11:40	52	30,5	22
1:11:50	52	29,8	23
1:12:00	52	30,1	22
1:12:10	52	30,3	22
1:12:20	52	30,2	23
1:12:30	52	30,0	23
1:12:40	53	30,0	23
1:12:50	53	29,9	23
1:13:00	53	30,1	23
1:13:10	53	29,8	23
1:13:20	53	30,0	23
1:13:30	53	29,9	23
1:13:40	54	29,8	23
1:13:50	54	29,9	23
1:14:00	54	29,8	23
1:14:10	54	30,0	23
1:14:20	54	29,8	23
1:14:30	54	29,8	23
1:14:40	54	30,0	23
1:14:50	54	29,9	23
1:15:00	54	29,8	23
1:15:10	54	29,8	23
1:15:20	54	30,0	23
1:15:30	54	29,9	23
1:15:40	54	29,8	23
1:15:50	54	30,1	23
1:16:00	54	30,0	23
1:16:10	54	29,9	23
1:16:20	54	29,8	23
1:16:30	54	29,8	23
1:16:40	54	30,0	23
1:16:50	53	30,0	23
1:17:00	53	29,9	23
1:17:10	53	29,8	23
1:17:20	53	30,0	22
1:17:30	53	30,0	22
1:17:40	53	29,9	22
1:17:50	53	29,9	22
1:18:00	53	29,8	22
1:18:10	53	30,1	22
1:18:20	53	30,0	22
1:18:30	53	30,0	22
1:18:40	53	29,9	22
1:18:50	53	29,8	22
1:19:00	53	29,8	22
1:19:10	53	30,1	22
1:19:20	53	30,0	22
1:19:30	53	29,9	22
1:19:40	52	29,9	22
1:19:50	52	30,1	22
1:20:00	52	30,6	22
1:20:10	52	29,8	22
1:20:20	52	30,3	22
1:20:30	52	30,7	22
1:20:40	52	29,9	22
1:20:50	52	30,4	22
1:21:00	52	30,7	22
1:21:10	52	30,1	22
1:21:20	52	30,3	22
1:21:30	52	30,3	23
1:21:40	52	30,2	23
1:21:50	53	30,0	23
1:22:00	53	29,8	23
1:22:10	53	29,9	23
1:22:20	53	29,9	23
1:22:30	53	29,8	23
1:22:40	53	29,9	23
1:22:50	53	29,8	23
1:23:00	53	29,9	23
1:23:10	53	29,8	23
1:23:20	53	30,0	23
1:23:30	54	29,9	23
1:23:40	54	29,8	23
1:23:50	54	30,0	23
1:24:00	54	29,9	23
1:24:10	54	29,8	23
1:24:20	54	30,0	23
1:24:30	54	30,0	23
1:24:40	54	29,9	23
1:24:50	54	29,8	23
1:25:00	53	30,1	23
1:25:10	53	30,0	23
1:25:20	53	29,9	23
1:25:30	53	29,9	23
1:25:40	53	29,8	23
1:25:50	53	30,1	23
1:26:00	53	30,1	23
1:26:10	53	30,0	22
1:26:20	53	30,0	22
1:26:30	53	29,9	22
1:26:40	53	29,9	22
1:26:50	53	29,8	22
1:27:00	53	29,8	22
1:27:10	53	29,9	22
1:27:20	53	29,8	22
1:27:30	53	30,2	23
1:27:40	53	30,1	23
1:27:50	53	30,1	23
1:28:00	53	30,0	22
1:28:10	53	30,0	23
1:28:20	53	30,0	23
1:28:30	53	30,0	23
1:28:40	52	30,1	23
1:28:50	52	30,4	22
1:29:00	52	30,8	22
1:29:10	52	30,0	23
1:29:20	52	30,4	22
1:29:30	52	30,8	22
1:29:40	52	29,9	23
1:29:50	52	30,3	22
1:30:00	52	30,5	22
1:30:10	52	30,8	22
1:30:20	52	30,8	22
1:30:30	52	30,8	23
1:30:40	52	30,6	23
1:30:50	53	30,4	23
1:31:00	53	30,1	23
1:31:10	53	29,9	23
1:31:20	53	29,8	23
1:31:30	53	29,9	23
1:31:40	53	29,8	23
1:31:50	53	29,9	23
1:32:00	53	29,8	23
1:32:10	53	30,0	23
1:32:20	53	29,9	23
1:32:30	53	29,8	23
1:32:40	53	29,8	23
1:32:50	53	29,8	23
1:33:00	53	29,9	23
1:33:10	53	29,9	23
1:33:20	53	29,9	23
1:33:30	53	29,8	23
1:33:40	53	30,0	23
1:33:50	53	29,9	23
1:34:00	53	29,9	23
1:34:10	53	29,8	23
1:34:20	53	29,8	23
1:34:30	53	29,8	23
1:34:40	53	29,9	23
1:34:50	53	29,9	23
1:35:00	53	29,8	23
1:35:10	53	29,8	23
1:35:20	53	29,8	23
1:35:30	53	29,8	23
1:35:40	53	29,8	23
1:35:50	53	29,8	23
1:36:00	53	29,9	23
1:36:10	53	29,9	23
1:36:20	53	29,8	23
1:36:30	53	29,9	23
1:36:40	53	29,8	23
1:36:50	53	29,9	23
1:37:00	53	29,9	23
1:37:10	53	29,8	23
1:37:20	52	30,1	23
1:37:30	52	30,5	23
1:37:40	52	30,9	23
1:37:50	52	30,0	23
1:38:00	52	30,4	23
1:38:10	52	30,7	23
1:38:20	52	30,1	23
1:38:30	52	30,3	23
1:38:40	52	30,5	23
1:38:50	52	30,6	23
1:39:00	52	30,6	23
1:39:10	53	30,5	23
1:39:20	53	30,3	23
1:39:30	53	30,1	23
1:39:40	53	30,0	23
1:39:50	53	29,8	23
1:40:00	53	30,0	23
1:40:10	53	29,9	23
1:40:20	53	29,8	23
1:40:30	53	29,8	23
1:40:40	53	30,0	23
1:40:50	53	29,9	24
1:41:00	53	29,9	23
1:41:10	53	29,8	23
1:41:20	53	30,0	23
1:41:30	53	29,9	24
1:41:40	53	29,8	23
1:41:50	53	29,8	24
1:42:00	53	29,8	24
1:42:10	53	30,0	23
1:42:20	53	29,9	23
1:42:30	53	29,9	24
1:42:40	53	29,8	24
1:42:50	53	29,8	24
1:43:00	53	29,9	23
1:43:10	53	29,9	23
1:43:20	53	29,8	23
1:43:30	53	29,8	23
1:43:40	53	29,8	23
1:43:50	53	29,9	23
1:44:00	53	29,8	23
1:44:10	53	29,9	24
1:44:20	53	29,8	23
1:44:30	53	29,9	24
1:44:40	53	29,8	24
1:44:50	53	29,9	24
1:45:00	53	29,8	23
1:45:10	53	29,8	24
1:45:20	53	29,9	24
1:45:30	53	29,8	24
1:45:40	53	29,8	24
1:45:50	53	29,9	24
1:46:00	53	30,0	23
1:46:10	52	30,3	23
1:46:20	52	30,6	23
1:46:30	52	30,8	23
1:46:40	52	30,2	23
1:46:50	52	30,5	24
1:47:00	52	30,7	23
1:47:10	52	30,0	24
1:47:20	52	30,2	24
1:47:30	52	30,4	24
1:47:40	52	30,4	24
1:47:50	52	30,4	24
1:48:00	52	30,3	24
1:48:10	53	30,1	24
1:48:20	53	30,0	24
1:48:30	53	29,9	24
1:48:40	53	29,8	24
1:48:50	53	29,9	24
1:49:00	53	29,8	24
1:49:10	53	30,1	24
1:49:20	53	30,0	24
1:49:30	53	29,9	24
1:49:40	53	29,8	24
1:49:50	53	29,9	24
1:50:00	53	29,8	24
1:50:10	53	30,0	24
1:50:20	53	29,9	24
1:50:30	53	29,8	24
1:50:40	53	29,8	25
1:50:50	53	30,2	24
1:51:00	53	30,2	24
1:51:10	53	30,1	24
1:51:20	53	30,1	24
1:51:30	53	30,0	24
1:51:40	53	30,0	24
1:51:50	53	29,9	24
1:52:00	53	29,9	24
1:52:10	53	29,8	24
1:52:20	53	30,1	24
1:52:30	53	30,1	24
1:52:40	53	30,0	24
1:52:50	53	30,0	24
1:53:00	53	30,0	24
1:53:10	53	29,9	24
1:53:20	53	29,9	24
1:53:30	53	29,9	24
1:53:40	53	29,9	24
1:53:50	53	29,8	24
1:54:00	53	30,1	25
1:54:10	53	30,1	24
1:54:20	53	30,2	24
1:54:30	53	30,5	24
1:54:40	52	30,7	24
1:54:50	52	30,0	25
1:55:00	52	30,2	24
1:55:10	52	30,5	25
1:55:20	52	30,8	24
1:55:30	52	30,0	25
1:55:40	52	30,2	25
1:55:50	52	30,3	25
1:56:00	52	30,3	25
1:56:10	53	30,2	25
1:56:20	53	30,1	25
1:56:30	53	30,0	25
1:56:40	53	29,9	25
1:56:50	53	29,8	25
1:57:00	53	30,0	25
1:57:10	53	29,9	25
1:57:20	53	29,8	26
1:57:30	53	30,0	25
1:57:40	53	29,9	25
1:57:50	53	29,8	25
1:58:00	53	29,8	26
1:58:10	53	30,0	26
1:58:20	53	29,9	26
1:58:30	53	29,9	26
1:58:40	53	29,8	26
1:58:50	53	29,8	26
1:59:00	53	30,0	26
1:59:10	53	30,0	26
1:59:20	53	30,0	25
1:59:30	53	29,9	26
1:59:40	53	29,9	26
1:59:50	53	29,8	26
2:00:00	53	29,9	26
2:00:10	53	29,9	26
2:00:20	53	29,8	26
2:00:30	53	29,8	26
2:00:40	53	29,8	26
2:00:50	53	29,8	26
2:01:00	53	29,9	26
2:01:10	53	29,9	26
2:01:20	53	29,8	26
2:01:30	53	29,8	26
2:01:40	53	29,8	26
2:01:50	53	30,0	26
2:02:00	53	30,0	26
2:02:10	53	29,9	26
2:02:20	53	30,0	26
2:02:30	53	30,2	26
2:02:40	52	30,5	26
2:02:50	52	30,7	26
2:03:00	52	30,0	26
2:03:10	52	30,2	26
2:03:20	52	30,4	26
2:03:30	52	30,6	26
2:03:40	52	30,7	26
2:03:50	52	30,8	26
2:04:00	52	30,8	26
2:04:10	53	30,7	26
2:04:20	53	30,6	26
2:04:30	53	30,5	26
2:04:40	53	30,3	26
2:04:50	53	30,2	26
2:05:00	53	30,1	26
2:05:10	53	30,0	26
2:05:20	53	29,9	26
2:05:30	53	29,9	26
2:05:40	53	29,8	26
2:05:50	53	29,8	26
2:06:00	53	29,8	26
2:06:10	53	29,8	26
2:06:20	53	29,8	26
2:06:30	53	29,8	26
2:06:40	53	30,2	26
2:06:50	53	30,2	26
2:07:00	53	30,1	26
2:07:10	53	30,1	26
2:07:20	53	30,0	26
2:07:30	53	30,0	26
2:07:40	53	29,9	27
2:07:50	53	29,9	27
2:08:00	53	29,9	27
2:08:10	53	29,8	26
2:08:20	53	29,8	26
2:08:30	53	29,8	27
2:08:40	53	29,8	27
2:08:50	53	29,8	27
2:09:00	53	30,2	26
2:09:10	53	30,2	27
2:09:20	53	30,2	26
2:09:30	53	30,1	26
2:09:40	53	30,1	27
2:09:50	53	30,3	27
2:10:00	53	30,5	26
2:10:10	53	30,7	26
2:10:20	52	29,7	27
2:10:30	53	30,1	27
2:10:40	52	30,3	27
2:10:50	52	30,5	27
2:11:00	53	30,5	27
2:11:10	53	30,6	27
2:11:20	53	30,6	27
2:11:30	53	30,5	27
2:11:40	53	30,4	27
2:11:50	53	30,3	27
2:12:00	53	30,1	27
2:12:10	53	30,0	27
2:12:20	53	29,9	27
2:12:30	53	29,8	27
2:12:40	53	30,0	27
2:12:50	53	29,9	28
2:13:00	53	29,9	28
2:13:10	53	29,8	27
2:13:20	53	30,1	27
2:13:30	53	30,0	27
2:13:40	53	30,0	27
2:13:50	53	29,9	28
2:14:00	53	29,8	28
2:14:10	53	29,8	28
2:14:20	53	30,0	28
2:14:30	53	30,0	28
2:14:40	53	29,9	28
2:14:50	53	29,9	28
2:15:00	53	29,9	28
2:15:10	53	29,8	28
2:15:20	53	29,8	28
2:15:30	53	29,8	28
2:15:40	53	29,9	28
2:15:50	53	29,9	28
2:16:00	53	29,8	28
2:16:10	53	29,8	28
2:16:20	53	29,8	28
2:16:30	53	29,9	28
2:16:40	53	29,9	28
2:16:50	53	30,0	28
2:17:00	53	30,2	28
2:17:10	53	30,4	28
2:17:20	53	30,6	28
2:17:30	53	30,8	28
2:17:40	53	30,0	28
2:17:50	53	30,2	28
2:18:00	53	30,3	28
2:18:10	53	30,4	28
2:18:20	53	30,3	28
2:18:30	53	30,2	28
2:18:40	53	30,1	28
2:18:50	53	30,0	28
2:19:00	53	29,9	28
2:19:10	53	29,9	28
2:19:20	53	29,8	28
2:19:30	53	30,0	28
2:19:40	53	29,9	28
2:19:50	53	29,8	28
2:20:00	53	30,1	28
2:20:10	53	30,0	28
2:20:20	53	30,0	28
2:20:30	53	29,9	28
2:20:40	53	29,8	28
2:20:50	53	29,8	29
2:21:00	53	29,8	28
2:21:10	53	29,8	29
2:21:20	53	29,8	29
2:21:30	53	29,9	28
2:21:40	53	29,9	29
2:21:50	53	29,8	28
2:22:00	53	29,9	28
2:22:10	53	29,8	29
2:22:20	53	30,1	28
2:22:30	53	30,1	28
2:22:40	53	30,1	29
2:22:50	53	30,0	28
2:23:00	53	30,0	28
2:23:10	53	30,0	29
2:23:20	53	29,9	29
2:23:30	53	30,0	29
2:23:40	53	30,2	29
2:23:50	53	30,3	29
2:24:00	53	30,5	29
2:24:10	53	30,7	29
2:24:20	53	30,8	29
2:24:30	53	29,9	29
2:24:40	53	30,1	29
2:24:50	53	30,1	29
2:25:00	53	30,2	29
2:25:10	53	30,1	29
2:25:20	53	30,0	29
2:25:30	53	29,9	29
2:25:40	53	29,8	29
2:25:50	53	30,0	29
2:26:00	53	29,9	29
2:26:10	53	29,9	29
2:26:20	53	29,8	30
2:26:30	53	30,1	30
2:26:40	53	30,0	29
2:26:50	53	29,9	30
2:27:00	53	29,9	30
2:27:10	53	29,8	30
2:27:20	53	29,8	30
2:27:30	53	29,8	29
2:27:40	53	29,9	30
2:27:50	53	29,8	30
2:28:00	53	29,9	30
2:28:10	53	29,8	30
2:28:20	53	29,9	30
2:28:30	53	29,8	30
2:28:40	53	29,8	30
2:28:50	53	29,9	30
2:29:00	53	29,8	30
2:29:10	53	29,8	30
2:29:20	53	29,9	30
2:29:30	53	30,0	30
2:29:40	53	30,1	30
2:29:50	53	30,2	30
2:30:00	53	30,4	30
2:30:10	53	30,5	30
2:30:20	53	30,6	30
2:30:30	53	30,7	30
2:30:40	52	30,8	30
2:30:50	53	30,8	30
2:31:00	53	30,8	30
2:31:10	53	30,7	30
2:31:20	53	30,6	30
2:31:30	53	30,5	30
2:31:40	53	30,5	30
2:31:50	53	30,4	30
2:32:00	53	30,3	30
2:32:10	53	30,2	30
2:32:20	53	30,2	30
2:32:30	53	30,1	30
2:32:40	53	30,1	30
2:32:50	53	30,0	30
2:33:00	53	30,0	31
2:33:10	53	29,9	30
2:33:20	53	29,9	31
2:33:30	53	29,8	31
2:33:40	53	29,8	31
2:33:50	53	29,8	31
2:34:00	53	29,9	31
2:34:10	53	29,9	31
2:34:20	53	29,8	31
2:34:30	53	29,8	31
2:34:40	53	29,9	31
2:34:50	53	30,0	31
2:35:00	53	30,1	31
2:35:10	52	30,2	31
2:35:20	52	30,3	31
2:35:30	52	30,4	31
2:35:40	52	30,5	31
2:35:50	52	30,6	31
2:36:00	52	30,6	31
2:36:10	53	30,6	31
2:36:20	53	30,5	31
2:36:30	53	30,4	31
2:36:40	53	30,4	31
2:36:50	53	30,3	32
2:37:00	53	30,2	32
2:37:10	53	30,2	32
2:37:20	53	30,1	32
2:37:30	53	30,0	32
2:37:40	53	30,0	32
2:37:50	53	29,9	32
2:38:00	53	29,9	32
2:38:10	53	29,9	32
2:38:20	53	29,8	32
2:38:30	53	29,8	32
2:38:40	53	29,8	32
2:38:50	53	29,9	32
2:39:00	53	29,8	32
2:39:10	53	29,8	32
2:39:20	53	29,9	32
2:39:30	53	29,9	32
2:39:40	53	30,0	32
2:39:50	53	30,1	32
2:40:00	52	30,2	32
2:40:10	53	30,3	32
2:40:20	52	30,4	32
2:40:30	53	30,4	33
2:40:40	53	30,5	33
2:40:50	53	30,5	33
2:41:00	53	30,4	33
2:41:10	53	30,4	33
2:41:20	53	30,3	33
2:41:30	53	30,2	33
2:41:40	53	30,2	33
2:41:50	53	30,1	33
2:42:00	53	30,0	33
2:42:10	53	30,0	33
2:42:20	53	29,9	33
2:42:30	53	29,9	34
2:42:40	53	29,9	34
2:42:50	53	29,8	34
2:43:00	53	29,8	34
2:43:10	53	29,8	34
2:43:20	53	29,9	34
2:43:30	53	29,9	34
2:43:40	53	29,9	34
2:43:50	53	29,9	34
2:44:00	53	30,0	34
2:44:10	53	30,0	34
2:44:20	53	30,1	34
2:44:30	53	30,2	34
2:44:40	53	30,3	34
2:44:50	52	30,4	34
2:45:00	53	30,4	34
2:45:10	53	30,5	35
2:45:20	53	30,5	34
2:45:30	53	30,4	34
2:45:40	53	30,3	35
2:45:50	53	30,2	35
2:46:00	53	30,2	35
2:46:10	53	30,1	35
2:46:20	53	30,0	35
2:46:30	53	30,0	35
2:46:40	53	29,9	36
2:46:50	53	29,9	35
2:47:00	53	29,8	36
2:47:10	53	29,9	36
2:47:20	53	29,8	36
2:47:30	53	29,9	36
2:47:40	53	29,9	36
2:47:50	53	29,9	36
2:48:00	53	29,9	36
2:48:10	53	30,0	36
2:48:20	53	30,1	36
2:48:30	53	30,1	36
2:48:40	53	30,2	36
2:48:50	53	30,2	37
2:49:00	53	30,2	36
2:49:10	53	30,2	36
2:49:20	53	30,2	37
2:49:30	53	30,1	37
2:49:40	53	30,0	37
2:49:50	53	30,0	37
2:50:00	53	29,9	37
2:50:10	53	29,9	37
2:50:20	53	29,8	37
2:50:30	53	29,8	37
2:50:40	53	29,9	37
2:50:50	53	29,8	38
2:51:00	53	29,9	38
2:51:10	53	29,8	38
2:51:20	53	29,8	38
2:51:30	53	30,0	38
2:51:40	53	30,0	38
2:51:50	53	30,0	38
2:52:00	52	30,0	38
2:52:10	53	30,0	38
2:52:20	52	30,1	38
2:52:30	52	30,1	38
2:52:40	52	30,2	39
2:52:50	52	30,3	38
2:53:00	52	30,3	39
2:53:10	52	30,3	39
2:53:20	52	30,3	39
2:53:30	52	30,3	39
2:53:40	52	30,2	39
2:53:50	52	30,2	39
2:54:00	52	30,1	39
2:54:10	52	30,1	39
2:54:20	52	30,0	39
2:54:30	52	30,0	39
2:54:40	52	29,9	40
2:54:50	52	29,9	40
2:55:00	52	29,8	40
2:55:10	52	29,8	40
2:55:20	52	29,8	40
2:55:30	52	29,9	40
2:55:40	52	29,9	41
2:55:50	52	29,8	41
2:56:00	52	29,9	41
2:56:10	52	29,9	41
2:56:20	52	29,9	41
2:56:30	52	29,9	41
2:56:40	52	29,9	41
2:56:50	52	29,9	41
2:57:00	52	29,9	41
2:57:10	52	29,9	41
2:57:20	52	29,9	41
2:57:30	52	29,9	41
2:57:40	52	29,9	41
2:57:50	52	29,9	41
2:58:00	52	29,9	41
2:58:10	52	29,8	42
2:58:20	52	29,9	42
2:58:30	52	29,9	42
2:58:40	52	29,8	42
2:58:50	52	29,9	42
2:59:00	52	29,8	42
2:59:10	52	29,8	42
2:59:20	52	29,9	42
2:59:30	52	29,9	42
2:59:40	52	29,8	42
2:59:50	52	29,8	42
3:00:00	52	29,8	43
3:00:10	52	29,9	43
3:00:20	52	29,9	43
3:00:30	52	29,9	43
3:00:40	52	29,9	43
3:00:50	52	29,9	43
3:01:00	52	30,0	44
3:01:10	52	30,0	43
3:01:20	52	30,0	44
3:01:30	52	30,0	44
3:01:40	52	30,1	44
3:01:50	52	30,0	44
3:02:00	52	30,0	44
3:02:10	52	29,9	44
3:02:20	52	29,9	44
3:02:30	52	29,8	44
3:02:40	52	29,8	44
3:02:50	52	29,9	44
3:03:00	52	29,9	44
3:03:10	52	30,2	44
3:03:20	52	30,2	44
3:03:30	52	30,2	44
3:03:40	52	30,1	45
3:03:50	52	30,1	45
3:04:00	52	30,1	45
3:04:10	52	30,1	45
3:04:20	52	30,1	45
3:04:30	52	30,1	45
3:04:40	52	30,1	45
3:04:50	52	30,2	45
3:05:00	51	30,2	45
3:05:10	51	30,2	45
3:05:20	51	30,3	46
3:05:30	51	30,3	45
3:05:40	51	30,3	46
3:05:50	51	30,4	46
3:06:00	51	30,3	46
3:06:10	51	30,3	46
3:06:20	51	30,3	46
3:06:30	51	30,2	46
3:06:40	51	30,2	46
3:06:50	51	30,2	46
3:07:00	51	30,2	46
3:07:10	51	30,1	46
3:07:20	51	30,1	46
3:07:30	51	30,1	47
3:07:40	51	30,1	47
3:07:50	51	30,1	47
3:08:00	51	30,1	47
3:08:10	51	30,2	47
3:08:20	51	30,2	47
3:08:30	51	30,2	47
3:08:40	51	30,2	47
3:08:50	51	30,2	47
3:09:00	51	30,2	47
3:09:10	51	30,2	47
3:09:20	51	30,1	47
3:09:30	51	30,1	47
3:09:40	51	30,1	47
3:09:50	51	30,0	48
3:10:00	51	30,0	48
3:10:10	51	30,0	48
3:10:20	51	29,9	48
3:10:30	51	29,9	48
3:10:40	51	29,9	48
3:10:50	51	29,9	48
3:11:00	51	29,9	48
3:11:10	51	29,9	48
3:11:20	51	30,0	48
3:11:30	51	30,0	48
3:11:40	51	30,0	48
3:11:50	51	30,0	48
3:12:00	51	29,9	48
3:12:10	51	29,9	48
3:12:20	51	29,9	48
3:12:30	51	29,9	49
3:12:40	51	29,8	49
3:12:50	51	29,8	49
3:13:00	51	30,3	49
3:13:10	51	30,2	49
3:13:20	51	30,1	49
3:13:30	51	30,1	49
3:13:40	51	30,1	49
3:13:50	51	30,1	49
3:14:00	51	30,0	49
3:14:10	51	30,0	49
3:14:20	51	30,1	49
3:14:30	51	30,1	49
3:14:40	51	30,1	49
3:14:50	51	30,1	49
3:15:00	51	30,1	49
3:15:10	51	30,1	49
3:15:20	51	30,1	49
3:15:30	51	30,1	50
3:15:40	51	30,1	50
3:15:50	51	30,1	50
3:16:00	51	30,0	50
3:16:10	51	30,0	50
3:16:20	51	30,0	50
3:16:30	51	29,9	50
3:16:40	51	29,9	50
3:16:50	51	29,9	50
3:17:00	51	29,8	50
3:17:10	51	29,8	50
3:17:20	51	29,9	50
3:17:30	51	29,9	50
3:17:40	51	29,9	50
3:17:50	51	29,9	50
3:18:00	51	30,0	50
3:18:10	51	30,0	51
3:18:20	51	30,1	51
3:18:30	51	30,1	51
3:18:40	51	30,1	51
3:18:50	51	30,1	51
3:19:00	51	30,0	51
3:19:10	51	30,0	52
3:19:20	51	29,9	52
3:19:30	51	29,9	52
3:19:40	51	29,9	52
3:19:50	51	29,8	52
3:20:00	51	29,9	52
3:20:10	51	29,9	52
3:20:20	51	29,9	52
3:20:30	51	29,9	52
3:20:40	51	29,8	52
3:20:50	51	29,8	52
3:21:00	51	29,8	52
3:21:10	51	29,9	52
3:21:20	51	29,9	52
3:21:30	51	29,9	53
3:21:40	51	29,9	53
3:21:50	51	29,9	53
3:22:00	51	30,0	53
3:22:10	51	30,0	53
3:22:20	51	30,1	53
3:22:30	51	30,1	53
3:22:40	51	30,2	53
3:22:50	51	30,2	54
3:23:00	51	30,2	54
3:23:10	51	30,2	54
3:23:20	51	30,2	54
3:23:30	51	30,1	54
3:23:40	51	30,1	54
3:23:50	51	30,0	54
3:24:00	51	30,0	54
3:24:10	51	29,9	54
3:24:20	51	29,9	54
3:24:30	51	29,8	54
3:24:40	51	29,8	54
3:24:50	51	30,0	54
3:25:00	51	30,0	54
3:25:10	51	29,9	54
3:25:20	51	29,9	55
3:25:30	51	29,9	55
3:25:40	51	29,9	55
3:25:50	51	29,9	55
3:26:00	51	29,9	55
3:26:10	51	30,0	55
3:26:20	51	30,1	55
3:26:30	51	30,1	55
3:26:40	51	30,2	55
3:26:50	51	30,2	55
3:27:00	51	30,3	55
3:27:10	51	30,3	55
3:27:20	51	30,3	55
3:27:30	51	30,4	55
3:27:40	51	30,3	55
3:27:50	51	30,3	55
3:28:00	51	30,3	55
3:28:10	51	30,2	55
3:28:20	51	30,2	56
3:28:30	51	30,1	56
3:28:40	51	30,1	56
3:28:50	51	30,0	56
3:29:00	51	30,0	56
3:29:10	51	29,9	56
3:29:20	51	29,9	56
3:29:30	51	29,9	56
3:29:40	51	29,8	56
3:29:50	51	29,8	56
3:30:00	51	30,3	56
3:30:10	51	30,3	56
3:30:20	51	30,2	56
3:30:30	51	30,3	56
3:30:40	51	30,3	56
3:30:50	51	30,4	56
3:31:00	51	30,5	56
3:31:10	51	30,6	56
3:31:20	51	30,7	57
3:31:30	51	30,8	57
3:31:40	51	29,9	57
3:31:50	51	30,1	57
3:32:00	51	30,3	57
3:32:10	51	30,4	57
3:32:20	51	30,4	57
3:32:30	51	30,5	57
3:32:40	51	30,4	57
3:32:50	51	30,3	57
3:33:00	51	30,3	57
3:33:10	51	30,2	57
3:33:20	51	30,1	58
3:33:30	51	30,0	58
3:33:40	51	29,9	58
3:33:50	51	29,9	58
3:34:00	51	29,8	58
3:34:10	51	29,8	58
3:34:20	51	29,9	58
3:34:30	51	29,8	58
3:34:40	51	29,8	58
3:34:50	51	29,8	58
3:35:00	51	29,9	58
3:35:10	51	29,8	58
3:35:20	51	29,9	58
3:35:30	51	29,8	58
3:35:40	51	29,8	58
3:35:50	51	30,1	58
3:36:00	51	30,1	58
3:36:10	51	30,0	59
3:36:20	51	30,0	59
3:36:30	51	30,0	59
3:36:40	51	30,0	59
3:36:50	51	30,0	59
3:37:00	51	30,1	59
3:37:10	51	30,1	59
3:37:20	51	30,2	59
3:37:30	51	30,4	59
3:37:40	51	30,5	59
3:37:50	51	30,6	59
3:38:00	51	30,7	59
3:38:10	51	30,8	59
3:38:20	51	30,9	60
3:38:30	51	30,1	60
3:38:40	51	30,1	60
3:38:50	51	30,1	60
3:39:00	51	30,0	60
3:39:10	51	29,9	60
3:39:20	51	29,9	60
3:39:30	51	29,8	60
3:39:40	51	30,0	60
3:39:50	51	30,0	60
3:40:00	51	29,9	61
3:40:10	51	29,8	61
3:40:20	51	29,8	61
3:40:30	51	29,8	61
3:40:40	51	29,8	61
3:40:50	51	29,9	61
3:41:00	51	29,8	61
3:41:10	51	29,9	61
3:41:20	51	29,8	61
3:41:30	51	29,9	61
3:41:40	51	29,8	61
3:41:50	51	29,8	61
3:42:00	51	29,9	62
3:42:10	51	29,9	62
3:42:20	51	29,8	62
3:42:30	51	29,8	62
3:42:40	51	29,9	62
3:42:50	51	29,9	62
3:43:00	51	29,9	62
3:43:10	51	29,9	62
3:43:20	51	30,0	62
3:43:30	51	30,1	62
3:43:40	51	30,2	62
3:43:50	51	30,3	62
3:44:00	51	30,4	62
3:44:10	51	30,4	62
3:44:20	51	30,5	62
3:44:30	51	30,6	62
3:44:40	51	30,6	62
3:44:50	51	30,6	62
3:45:00	51	30,6	62
3:45:10	51	30,5	62
3:45:20	51	30,5	62
3:45:30	51	30,4	62
3:45:40	51	30,3	63
3:45:50	51	30,3	63
3:46:00	51	30,2	63
3:46:10	51	30,1	64
3:46:20	51	30,1	64
3:46:30	51	30,0	64
3:46:40	51	30,0	64
3:46:50	51	29,9	64
3:47:00	51	29,9	64
3:47:10	51	29,9	64
3:47:20	51	29,8	64
3:47:30	51	29,9	64
3:47:40	51	29,9	64
3:47:50	51	29,9	64
3:48:00	51	29,8	64
3:48:10	51	29,9	64
3:48:20	51	29,8	64
3:48:30	51	29,8	64
3:48:40	51	29,8	65
3:48:50	51	30,0	65
3:49:00	51	30,0	65
3:49:10	51	30,0	65
3:49:20	51	30,1	65
3:49:30	51	30,2	65
3:49:40	51	30,3	65
3:49:50	51	30,4	65
3:50:00	51	30,5	65
3:50:10	51	30,6	65
3:50:20	51	30,6	65
3:50:30	51	30,7	65
3:50:40	51	30,8	65
3:50:50	51	30,8	65
3:51:00	51	30,8	65
3:51:10	51	30,7	65
3:51:20	51	30,6	65
3:51:30	51	30,6	66
3:51:40	51	30,5	66
3:51:50	51	30,4	66
3:52:00	51	30,4	66
3:52:10	51	30,3	66
3:52:20	51	30,3	66
3:52:30	51	30,2	67
3:52:40	51	30,2	67
3:52:50	51	30,1	67
3:53:00	51	30,1	67
3:53:10	51	30,0	67
3:53:20	51	30,0	67
3:53:30	51	29,9	67
3:53:40	51	29,9	67
3:53:50	51	29,9	67
3:54:00	51	29,9	67
3:54:10	51	29,8	68
3:54:20	51	29,9	68
3:54:30	51	29,8	68
3:54:40	51	29,9	68
3:54:50	51	29,8	68
3:55:00	51	29,9	68
3:55:10	51	29,9	68
3:55:20	51	30,0	68
3:55:30	51	30,1	68
3:55:40	51	30,2	68
3:55:50	51	30,3	68
3:56:00	51	30,3	68
3:56:10	51	30,4	68
3:56:20	51	30,6	68
3:56:30	51	30,7	69
3:56:40	51	30,8	68
3:56:50	51	30,8	68
3:57:00	51	30,1	68
3:57:10	51	30,1	69
3:57:20	51	30,2	69
3:57:30	51	30,2	69
3:57:40	51	30,1	69
3:57:50	51	30,0	69
3:58:00	51	29,9	69
3:58:10	51	29,9	70
3:58:20	51	29,8	70
3:58:30	51	29,8	70
3:58:40	51	29,8	70
3:58:50	51	29,8	71

File: project-root/data/Data Acquisition/Data Acquisition/2013 (508)/13-0063 MW.txt
--Test Summary--
Full Path and File Name	
Instrument Name	7322 Consistometer
Instrument Type	Model 7322 Consistometer - Variable Speed
Instrument Serial Number	
Test Start Date	22.02.2013
Test Start Time	9:10:58
Test Stop Date	22.02.2013
Test Stop Time	11:46:18
Test Length	2:35:20
Final Sample Time Offset	2:35:20
Controller Schedule Name	
Sampling Period	10 seconds
Comments	T: 70C (30min); P: 35MPa (30min); tap water.
Information	WellID	Research
Information	Customer	Trican
Information	EngName	Aleksanyan Mikhail
Information	CementClass	G
Information	CementMfr	Dyckerhoff-Sukhoy Log
Information	Additives	1%TA-1+0.6%CFL-6+0.2%LTR+0.6%CFR-10
Information	Density	1980
Information	BHCT	70
Information	BHST	85
Information	FluidLoss	44cc/30min
Information	JobType	Liner
Initial Temperature (°C)	31 °C
Final Temperature (°C)	70 °C
Initial Pressure (MPa)	0,4 MPa
Final Pressure (MPa)	35,7 MPa
Initial Consistency (Bc)	19 Bc
Final Consistency (Bc)	73 Bc
Initial Wall Temperature (°C)	24 °C
Final Wall Temperature (°C)	70 °C
Initial Motor Speed (RPM)	150 RPM
Final Motor Speed (RPM)	150 RPM
--Data--
Time (HH:MM:SS)	Temperature (°C)	Pressure (MPa)	Consistency (Bc)	Wall Temperature (°C)	Motor Speed (RPM)
0:00:00	31	0,4	19	24	150
0:00:10	31	0,4	19	24	150
0:00:20	31	0,6	19	25	150
0:00:30	31	0,9	19	25	150
0:00:40	31	1,1	19	25	150
0:00:50	31	1,3	19	26	150
0:01:00	31	1,5	19	26	150
0:01:10	31	1,7	19	27	150
0:01:20	31	1,9	19	28	150
0:01:30	31	2,2	19	29	150
0:01:40	31	2,4	19	30	150
0:01:50	31	2,8	19	31	150
0:02:00	30	3,1	19	30	150
0:02:10	30	3,6	19	33	150
0:02:20	30	4,0	19	34	150
0:02:30	30	4,2	20	34	150
0:02:40	30	4,5	19	36	150
0:02:50	30	4,6	19	37	150
0:03:00	30	4,8	19	39	150
0:03:10	30	5,0	19	42	150
0:03:20	30	5,2	19	44	150
0:03:30	30	5,5	19	46	150
0:03:40	30	5,6	19	46	150
0:03:50	30	5,8	19	48	150
0:04:00	31	6,0	19	49	150
0:04:10	31	6,2	19	50	150
0:04:20	31	6,4	19	51	150
0:04:30	31	6,6	19	52	150
0:04:40	31	6,8	19	53	150
0:04:50	31	6,9	19	54	150
0:05:00	31	7,1	19	55	150
0:05:10	32	7,3	19	56	150
0:05:20	32	7,5	19	57	150
0:05:30	32	7,7	19	58	150
0:05:40	32	7,9	19	58	150
0:05:50	33	8,1	19	59	150
0:06:00	33	8,3	19	59	150
0:06:10	34	8,4	19	59	150
0:06:20	34	8,6	19	60	150
0:06:30	34	8,8	18	59	150
0:06:40	35	9,0	18	60	150
0:06:50	35	9,2	18	59	150
0:07:00	36	9,3	18	59	150
0:07:10	36	9,4	18	59	150
0:07:20	37	9,4	18	58	150
0:07:30	37	9,4	18	58	150
0:07:40	38	9,4	18	58	150
0:07:50	38	9,4	18	57	150
0:08:00	39	9,7	18	57	150
0:08:10	39	9,6	18	57	150
0:08:20	40	10,1	18	56	150
0:08:30	40	10,2	18	56	150
0:08:40	41	10,3	18	55	150
0:08:50	41	10,5	18	54	150
0:09:00	41	10,8	18	54	150
0:09:10	42	11,1	18	53	150
0:09:20	42	11,0	18	53	150
0:09:30	43	11,3	18	52	150
0:09:40	43	11,5	18	52	150
0:09:50	43	11,9	18	52	150
0:10:00	44	11,8	18	52	150
0:10:10	44	12,1	18	51	150
0:10:20	44	12,2	18	51	150
0:10:30	45	12,5	18	50	150
0:10:40	45	12,6	18	50	150
0:10:50	45	13,0	18	50	150
0:11:00	45	13,2	18	50	150
0:11:10	46	13,3	18	50	150
0:11:20	46	13,7	18	50	150
0:11:30	46	13,6	18	50	150
0:11:40	46	14,1	18	50	150
0:11:50	46	14,1	17	50	150
0:12:00	46	14,4	17	49	150
0:12:10	47	14,5	17	50	150
0:12:20	47	14,6	17	50	150
0:12:30	47	15,0	18	50	150
0:12:40	47	15,1	17	51	150
0:12:50	47	15,3	17	51	150
0:13:00	47	15,4	17	51	150
0:13:10	47	15,7	17	52	150
0:13:20	47	15,9	17	52	150
0:13:30	47	16,1	17	53	150
0:13:40	47	16,4	17	53	150
0:13:50	47	16,6	17	54	150
0:14:00	48	16,9	17	54	150
0:14:10	48	17,3	18	55	150
0:14:20	48	17,6	17	55	150
0:14:30	48	17,9	17	56	150
0:14:40	48	18,3	17	57	150
0:14:50	48	18,4	17	57	150
0:15:00	48	18,6	17	58	150
0:15:10	48	18,8	17	59	150
0:15:20	48	18,9	17	59	150
0:15:30	48	19,2	17	60	150
0:15:40	48	19,4	17	61	150
0:15:50	49	19,6	17	62	150
0:16:00	49	19,7	16	63	150
0:16:10	49	19,9	16	63	150
0:16:20	49	20,2	16	63	150
0:16:30	49	20,4	16	64	150
0:16:40	50	20,5	16	64	150
0:16:50	50	20,7	16	65	150
0:17:00	50	21,0	16	66	150
0:17:10	50	21,1	16	66	150
0:17:20	50	21,4	16	66	150
0:17:30	51	21,5	16	66	150
0:17:40	51	21,7	16	67	150
0:17:50	51	21,8	16	67	150
0:18:00	52	22,0	16	67	150
0:18:10	52	22,2	16	67	150
0:18:20	52	22,4	16	67	150
0:18:30	52	22,6	16	67	150
0:18:40	53	22,7	16	67	150
0:18:50	53	22,9	16	67	150
0:19:00	53	23,0	16	67	150
0:19:10	54	23,1	16	68	150
0:19:20	54	23,2	16	67	150
0:19:30	54	23,3	16	68	150
0:19:40	55	23,4	16	67	150
0:19:50	55	23,5	16	67	150
0:20:00	55	23,6	16	68	150
0:20:10	55	23,6	16	67	150
0:20:20	56	24,1	16	67	150
0:20:30	56	24,2	16	67	150
0:20:40	56	24,2	16	67	150
0:20:50	57	24,4	16	67	150
0:21:00	57	24,5	16	67	150
0:21:10	57	25,0	15	67	150
0:21:20	57	25,1	15	68	150
0:21:30	58	25,1	15	67	150
0:21:40	58	25,4	15	67	150
0:21:50	58	25,7	15	68	150
0:22:00	58	25,9	15	68	150
0:22:10	59	25,9	15	68	150
0:22:20	59	26,1	15	68	150
0:22:30	59	26,5	15	68	150
0:22:40	59	26,6	15	68	150
0:22:50	59	26,7	15	68	150
0:23:00	60	26,9	15	68	150
0:23:10	60	27,1	15	69	150
0:23:20	60	27,2	15	69	150
0:23:30	60	27,7	15	69	150
0:23:40	60	27,8	15	69	150
0:23:50	61	28,0	15	69	150
0:24:00	61	28,2	15	70	150
0:24:10	61	28,4	15	70	150
0:24:20	61	28,6	15	70	150
0:24:30	61	28,7	15	70	150
0:24:40	62	28,9	15	71	150
0:24:50	62	29,1	15	71	150
0:25:00	62	29,3	15	71	150
0:25:10	62	29,5	15	72	150
0:25:20	62	29,7	15	72	150
0:25:30	62	30,0	15	73	150
0:25:40	63	30,2	15	73	150
0:25:50	63	30,4	15	73	150
0:26:00	63	30,7	15	74	150
0:26:10	63	30,9	15	74	150
0:26:20	63	31,2	15	74	150
0:26:30	64	31,4	15	75	150
0:26:40	64	31,6	15	75	150
0:26:50	64	31,8	15	75	150
0:27:00	64	32,0	15	75	150
0:27:10	64	32,2	15	76	150
0:27:20	65	32,4	15	76	150
0:27:30	65	32,6	15	76	150
0:27:40	65	32,8	15	77	150
0:27:50	65	33,0	15	77	150
0:28:00	65	33,2	15	77	150
0:28:10	66	33,4	15	77	150
0:28:20	66	33,7	15	78	150
0:28:30	66	33,9	15	78	150
0:28:40	66	34,1	15	78	150
0:28:50	67	34,2	15	79	150
0:29:00	67	34,4	15	79	150
0:29:10	67	34,6	15	79	150
0:29:20	67	34,8	15	79	150
0:29:30	67	34,9	15	79	150
0:29:40	68	35,2	15	80	150
0:29:50	68	35,4	15	80	150
0:30:00	68	35,5	15	80	150
0:30:10	68	35,7	15	80	150
0:30:20	69	35,8	15	80	150
0:30:30	69	35,9	15	80	150
0:30:40	69	35,9	15	80	150
0:30:50	69	36,0	15	80	150
0:31:00	70	35,9	15	80	150
0:31:10	70	35,9	15	79	150
0:31:20	70	35,8	15	79	150
0:31:30	70	35,7	15	78	150
0:31:40	70	35,6	15	78	150
0:31:50	71	35,5	15	78	150
0:32:00	71	35,3	15	77	150
0:32:10	71	35,1	15	77	150
0:32:20	71	35,0	15	76	150
0:32:30	71	34,9	15	75	150
0:32:40	72	35,0	15	75	150
0:32:50	72	34,9	15	74	150
0:33:00	72	34,9	15	73	150
0:33:10	72	34,9	15	73	150
0:33:20	72	35,1	15	72	150
0:33:30	72	34,9	15	72	150
0:33:40	72	35,1	15	71	150
0:33:50	72	35,0	15	71	150
0:34:00	72	35,1	15	70	150
0:34:10	72	34,9	15	70	150
0:34:20	72	35,0	15	70	150
0:34:30	72	35,1	15	69	150
0:34:40	72	34,9	15	69	150
0:34:50	72	35,0	15	69	150
0:35:00	72	35,1	15	68	150
0:35:10	72	35,0	15	68	150
0:35:20	72	34,9	15	68	150
0:35:30	72	35,2	15	68	150
0:35:40	72	35,1	15	68	150
0:35:50	72	35,0	14	68	150
0:36:00	72	34,9	14	68	150
0:36:10	72	35,1	14	68	150
0:36:20	72	35,1	14	68	150
0:36:30	72	35,1	14	68	150
0:36:40	72	35,1	14	68	150
0:36:50	72	35,2	14	68	150
0:37:00	71	35,2	14	68	150
0:37:10	71	35,3	14	68	150
0:37:20	71	35,3	14	69	150
0:37:30	71	35,4	14	69	150
0:37:40	71	35,5	14	69	150
0:37:50	71	35,6	14	69	150
0:38:00	71	35,7	14	70	150
0:38:10	71	35,9	14	70	150
0:38:20	71	36,0	14	70	150
0:38:30	70	35,8	14	71	150
0:38:40	70	36,0	14	71	150
0:38:50	70	35,8	14	71	150
0:39:00	70	35,9	14	71	150
0:39:10	70	35,9	14	71	150
0:39:20	70	36,0	14	72	150
0:39:30	70	35,9	14	72	150
0:39:40	70	35,7	14	72	150
0:39:50	70	35,9	14	72	150
0:40:00	70	36,0	14	72	150
0:40:10	70	35,9	14	73	150
0:40:20	70	35,9	14	73	150
0:40:30	70	35,9	14	73	150
0:40:40	70	36,0	14	73	150
0:40:50	70	35,8	14	73	150
0:41:00	70	35,9	14	73	150
0:41:10	70	36,0	14	73	150
0:41:20	70	35,7	14	74	150
0:41:30	70	35,8	14	74	150
0:41:40	70	35,9	14	74	150
0:41:50	70	35,9	14	74	150
0:42:00	70	35,9	14	73	150
0:42:10	70	36,0	14	73	150
0:42:20	70	36,0	14	73	150
0:42:30	70	36,0	14	73	150
0:42:40	70	36,0	14	73	150
0:42:50	70	36,0	14	73	150
0:43:00	70	36,0	14	73	150
0:43:10	70	36,0	14	73	150
0:43:20	70	35,9	14	73	150
0:43:30	70	35,9	14	73	150
0:43:40	70	35,9	14	72	150
0:43:50	70	35,8	14	72	150
0:44:00	70	35,8	14	72	150
0:44:10	70	35,8	14	72	150
0:44:20	70	35,7	14	72	150
0:44:30	70	35,7	14	72	150
0:44:40	71	35,6	14	72	150
0:44:50	71	35,6	14	71	150
0:45:00	71	35,6	14	71	150
0:45:10	71	35,5	14	71	150
0:45:20	71	35,5	14	71	150
0:45:30	71	35,4	14	71	150
0:45:40	71	35,4	14	71	150
0:45:50	71	35,4	14	71	150
0:46:00	71	35,3	14	71	150
0:46:10	71	35,3	14	71	150
0:46:20	71	35,3	14	71	150
0:46:30	71	35,3	14	71	150
0:46:40	71	35,3	14	70	150
0:46:50	71	35,3	14	71	150
0:47:00	71	35,3	14	71	150
0:47:10	71	35,3	14	70	150
0:47:20	71	35,3	14	71	150
0:47:30	71	35,3	14	70	150
0:47:40	71	35,3	14	70	150
0:47:50	71	35,3	14	70	150
0:48:00	70	35,3	14	70	150
0:48:10	70	35,3	14	70	150
0:48:20	70	35,3	14	70	150
0:48:30	70	35,4	14	71	150
0:48:40	70	35,4	14	71	150
0:48:50	70	35,5	14	71	150
0:49:00	70	35,5	14	71	150
0:49:10	70	35,5	14	71	150
0:49:20	70	35,6	14	71	150
0:49:30	70	35,6	14	71	150
0:49:40	70	35,6	14	71	150
0:49:50	70	35,7	14	71	150
0:50:00	70	35,7	14	71	150
0:50:10	70	35,7	14	71	150
0:50:20	70	35,8	14	71	150
0:50:30	70	35,8	14	71	150
0:50:40	70	35,9	14	71	150
0:50:50	70	35,9	14	71	150
0:51:00	70	35,9	14	71	150
0:51:10	70	36,0	14	71	150
0:51:20	70	36,0	14	71	150
0:51:30	70	35,8	14	71	150
0:51:40	70	35,8	14	71	150
0:51:50	70	35,8	14	71	150
0:52:00	70	35,9	14	71	150
0:52:10	70	36,0	14	72	150
0:52:20	70	35,8	14	72	150
0:52:30	70	35,8	14	72	150
0:52:40	70	35,8	14	72	150
0:52:50	70	35,9	14	72	150
0:53:00	70	35,9	14	72	150
0:53:10	70	35,9	14	72	150
0:53:20	70	35,9	14	72	150
0:53:30	70	35,9	14	72	150
0:53:40	70	35,9	14	72	150
0:53:50	70	35,9	14	71	150
0:54:00	70	35,9	14	71	150
0:54:10	70	35,9	14	71	150
0:54:20	70	35,9	14	71	150
0:54:30	70	35,9	14	71	150
0:54:40	70	35,8	14	71	150
0:54:50	70	35,8	14	71	150
0:55:00	70	35,8	14	71	150
0:55:10	70	35,8	14	71	150
0:55:20	70	35,8	14	71	150
0:55:30	70	35,8	14	71	150
0:55:40	70	35,8	14	71	150
0:55:50	70	35,8	14	71	150
0:56:00	70	35,8	14	71	150
0:56:10	70	35,8	14	71	150
0:56:20	70	35,8	14	71	150
0:56:30	70	35,8	14	71	150
0:56:40	70	35,8	14	71	150
0:56:50	70	35,8	14	71	150
0:57:00	70	35,8	14	71	150
0:57:10	70	35,8	14	71	150
0:57:20	70	35,8	14	71	150
0:57:30	70	35,8	14	71	150
0:57:40	70	35,8	14	71	150
0:57:50	70	35,8	14	71	150
0:58:00	70	35,8	14	71	150
0:58:10	70	35,8	14	71	150
0:58:20	70	35,8	14	71	150
0:58:30	70	35,8	14	71	150
0:58:40	70	35,8	14	70	150
0:58:50	70	35,9	14	71	150
0:59:00	70	35,9	14	71	150
0:59:10	70	35,9	14	71	150
0:59:20	70	35,9	14	71	150
0:59:30	70	35,9	14	71	150
0:59:40	70	35,9	14	71	150
0:59:50	70	36,0	14	71	150
1:00:00	70	36,0	14	71	150
1:00:10	70	36,0	14	71	150
1:00:20	70	35,8	14	71	150
1:00:30	70	35,8	14	71	150
1:00:40	70	35,8	14	71	150
1:00:50	70	35,9	14	71	150
1:01:00	70	35,9	14	71	150
1:01:10	70	35,9	14	71	150
1:01:20	70	35,9	14	71	150
1:01:30	70	36,0	14	71	150
1:01:40	70	36,0	14	71	150
1:01:50	70	35,8	14	71	150
1:02:00	70	35,8	14	71	150
1:02:10	70	35,8	14	71	150
1:02:20	70	35,9	14	71	150
1:02:30	70	35,9	14	71	150
1:02:40	70	35,9	14	71	150
1:02:50	70	35,9	14	71	150
1:03:00	70	35,9	14	71	150
1:03:10	70	35,9	14	71	150
1:03:20	70	36,0	14	71	150
1:03:30	70	36,0	14	71	150
1:03:40	70	36,0	14	71	150
1:03:50	70	36,0	14	71	150
1:04:00	70	36,0	14	71	150
1:04:10	70	36,0	14	71	150
1:04:20	70	35,7	14	71	150
1:04:30	70	35,7	14	71	150
1:04:40	70	35,7	14	71	150
1:04:50	70	35,7	14	71	150
1:05:00	70	35,7	14	71	150
1:05:10	70	35,7	14	71	150
1:05:20	70	35,7	14	71	150
1:05:30	70	35,7	14	71	150
1:05:40	70	35,7	14	71	150
1:05:50	70	35,7	14	71	150
1:06:00	70	35,7	14	71	150
1:06:10	70	35,8	14	71	150
1:06:20	70	35,8	14	71	150
1:06:30	70	35,7	14	71	150
1:06:40	70	35,8	14	71	150
1:06:50	70	35,8	14	71	150
1:07:00	70	35,8	14	71	150
1:07:10	70	35,8	14	71	150
1:07:20	70	35,8	14	71	150
1:07:30	70	35,8	14	71	150
1:07:40	70	35,8	14	71	150
1:07:50	70	35,8	14	71	150
1:08:00	70	35,8	14	71	150
1:08:10	70	35,8	14	70	150
1:08:20	70	35,8	14	71	150
1:08:30	70	35,8	14	71	150
1:08:40	70	35,8	14	71	150
1:08:50	70	35,8	14	71	150
1:09:00	70	35,8	14	71	150
1:09:10	70	35,8	14	71	150
1:09:20	70	35,8	14	70	150
1:09:30	70	35,8	14	71	150
1:09:40	70	35,8	14	71	150
1:09:50	70	35,9	14	71	150
1:10:00	70	35,9	14	71	150
1:10:10	70	35,9	14	71	150
1:10:20	70	35,9	14	71	150
1:10:30	70	35,9	14	71	150
1:10:40	70	35,9	14	71	150
1:10:50	70	35,9	14	71	150
1:11:00	70	35,9	14	71	150
1:11:10	70	35,9	14	71	150
1:11:20	70	36,0	14	71	150
1:11:30	70	36,0	14	71	150
1:11:40	70	36,0	14	71	150
1:11:50	70	36,0	14	71	150
1:12:00	70	36,0	14	71	150
1:12:10	70	36,0	14	71	150
1:12:20	70	35,8	14	71	150
1:12:30	70	35,8	14	71	150
1:12:40	70	35,8	14	71	150
1:12:50	70	35,8	14	71	150
1:13:00	70	35,8	14	71	150
1:13:10	70	35,8	14	71	150
1:13:20	70	35,8	14	71	150
1:13:30	70	35,8	14	71	150
1:13:40	70	35,9	14	71	150
1:13:50	70	35,9	14	71	150
1:14:00	70	35,9	14	71	150
1:14:10	70	35,9	14	71	150
1:14:20	70	35,9	14	71	150
1:14:30	70	35,9	14	71	150
1:14:40	70	35,9	14	71	150
1:14:50	70	35,9	14	71	150
1:15:00	70	35,9	14	71	150
1:15:10	70	35,9	14	71	150
1:15:20	70	35,9	14	71	150
1:15:30	70	35,9	14	71	150
1:15:40	70	35,9	14	71	150
1:15:50	70	35,9	14	71	150
1:16:00	70	35,9	14	70	150
1:16:10	70	35,9	14	71	150
1:16:20	70	35,9	14	71	150
1:16:30	70	35,9	14	71	150
1:16:40	70	35,9	14	70	150
1:16:50	70	35,9	14	71	150
1:17:00	70	36,0	14	70	150
1:17:10	70	36,0	14	71	150
1:17:20	70	36,0	14	71	150
1:17:30	70	36,0	14	71	150
1:17:40	70	36,0	14	71	150
1:17:50	70	36,0	14	70	150
1:18:00	70	36,0	14	71	150
1:18:10	70	36,0	14	70	150
1:18:20	70	36,0	14	71	150
1:18:30	70	36,0	14	71	150
1:18:40	70	36,0	14	71	150
1:18:50	70	35,7	14	70	150
1:19:00	70	35,7	14	70	150
1:19:10	70	35,7	14	70	150
1:19:20	70	35,8	14	70	150
1:19:30	70	35,8	14	71	150
1:19:40	70	35,8	14	70	150
1:19:50	70	35,8	14	71	150
1:20:00	70	35,8	14	71	150
1:20:10	70	35,8	14	71	150
1:20:20	70	35,8	14	71	150
1:20:30	70	35,8	14	70	150
1:20:40	70	35,8	14	71	150
1:20:50	70	35,8	14	71	150
1:21:00	70	35,8	14	70	150
1:21:10	70	35,8	14	70	150
1:21:20	70	35,8	14	71	150
1:21:30	70	35,9	14	71	150
1:21:40	70	35,9	14	71	150
1:21:50	70	35,9	14	71	150
1:22:00	70	35,9	14	71	150
1:22:10	70	35,9	14	71	150
1:22:20	70	35,9	14	71	150
1:22:30	70	35,9	14	71	150
1:22:40	70	35,9	14	71	150
1:22:50	70	35,9	14	71	150
1:23:00	70	35,9	14	71	150
1:23:10	70	35,9	14	70	150
1:23:20	70	35,9	14	71	150
1:23:30	70	35,9	14	71	150
1:23:40	70	35,9	14	70	150
1:23:50	70	35,9	14	70	150
1:24:00	70	35,9	14	71	150
1:24:10	70	35,9	14	70	150
1:24:20	70	35,9	14	70	150
1:24:30	70	35,9	14	70	150
1:24:40	70	35,9	14	71	150
1:24:50	70	36,0	14	71	150
1:25:00	70	36,0	14	71	150
1:25:10	70	36,0	14	70	150
1:25:20	70	36,0	14	71	150
1:25:30	70	36,0	14	71	150
1:25:40	70	36,0	14	71	150
1:25:50	70	36,0	14	71	150
1:26:00	70	36,0	14	71	150
1:26:10	70	36,0	14	70	150
1:26:20	70	36,0	14	70	150
1:26:30	70	36,0	14	71	150
1:26:40	70	36,0	14	70	150
1:26:50	70	36,0	14	70	150
1:27:00	70	36,0	14	70	150
1:27:10	70	36,0	14	70	150
1:27:20	70	36,0	14	70	150
1:27:30	70	36,0	14	70	150
1:27:40	70	36,0	14	70	150
1:27:50	70	36,0	14	70	150
1:28:00	70	36,0	14	70	150
1:28:10	70	36,0	14	70	150
1:28:20	70	36,0	14	70	150
1:28:30	70	35,7	14	70	150
1:28:40	70	35,7	14	70	150
1:28:50	70	35,7	14	70	150
1:29:00	70	35,7	14	70	150
1:29:10	70	35,7	14	70	150
1:29:20	70	35,8	14	70	150
1:29:30	70	35,8	14	70	150
1:29:40	70	35,8	14	70	150
1:29:50	70	35,8	14	70	150
1:30:00	70	35,8	14	70	150
1:30:10	70	35,8	14	70	150
1:30:20	70	35,8	14	70	150
1:30:30	70	35,8	14	70	150
1:30:40	70	35,8	14	70	150
1:30:50	70	35,8	14	70	150
1:31:00	70	35,8	14	70	150
1:31:10	70	35,9	14	70	150
1:31:20	70	35,9	14	70	150
1:31:30	70	35,9	14	70	150
1:31:40	70	35,9	14	70	150
1:31:50	70	35,9	14	70	150
1:32:00	70	35,9	14	70	150
1:32:10	70	35,9	14	70	150
1:32:20	70	35,9	14	70	150
1:32:30	70	35,9	14	70	150
1:32:40	70	35,9	14	70	150
1:32:50	70	35,9	14	71	150
1:33:00	70	35,9	14	70	150
1:33:10	70	35,9	14	70	150
1:33:20	70	35,9	14	70	150
1:33:30	70	35,9	14	70	150
1:33:40	70	35,9	14	71	150
1:33:50	70	35,9	14	70	150
1:34:00	70	35,9	14	70	150
1:34:10	70	35,9	14	70	150
1:34:20	70	35,9	14	70	150
1:34:30	70	35,9	14	70	150
1:34:40	70	35,9	14	71	150
1:34:50	70	35,9	14	70	150
1:35:00	70	35,9	14	71	150
1:35:10	70	35,9	14	70	150
1:35:20	70	35,9	14	70	150
1:35:30	70	35,9	14	70	150
1:35:40	70	35,9	14	70	150
1:35:50	70	35,9	14	70	150
1:36:00	70	35,9	14	70	150
1:36:10	70	36,0	14	70	150
1:36:20	70	36,0	14	70	150
1:36:30	70	36,0	14	70	150
1:36:40	70	36,0	14	70	150
1:36:50	70	36,0	14	70	150
1:37:00	70	35,7	14	70	150
1:37:10	70	35,7	14	70	150
1:37:20	70	35,7	14	70	150
1:37:30	70	35,7	14	70	150
1:37:40	70	35,7	14	70	150
1:37:50	70	35,7	14	70	150
1:38:00	70	35,7	14	70	150
1:38:10	70	35,7	14	70	150
1:38:20	70	35,7	14	70	150
1:38:30	70	35,7	14	70	150
1:38:40	70	35,7	14	70	150
1:38:50	70	35,7	14	70	150
1:39:00	70	35,7	14	70	150
1:39:10	70	35,7	14	70	150
1:39:20	70	35,7	14	70	150
1:39:30	70	35,7	14	70	150
1:39:40	70	35,7	14	70	150
1:39:50	70	35,7	14	70	150
1:40:00	70	35,7	14	70	150
1:40:10	70	35,7	14	70	150
1:40:20	70	35,7	14	70	150
1:40:30	70	35,7	14	70	150
1:40:40	70	35,7	14	70	150
1:40:50	70	35,7	14	70	150
1:41:00	70	35,7	14	70	150
1:41:10	70	35,7	14	70	150
1:41:20	70	35,7	14	70	150
1:41:30	70	35,7	14	70	150
1:41:40	70	35,7	14	70	150
1:41:50	70	35,8	14	70	150
1:42:00	70	35,8	14	70	150
1:42:10	70	35,8	14	70	150
1:42:20	70	35,8	14	70	150
1:42:30	70	35,8	14	70	150
1:42:40	70	35,8	14	70	150
1:42:50	70	35,8	14	70	150
1:43:00	70	35,8	14	70	150
1:43:10	70	35,8	14	70	150
1:43:20	70	35,8	14	70	150
1:43:30	70	35,8	14	70	150
1:43:40	70	35,8	14	70	150
1:43:50	70	35,8	14	70	150
1:44:00	70	35,8	14	70	150
1:44:10	70	35,8	14	70	150
1:44:20	70	35,8	14	70	150
1:44:30	70	35,9	14	70	150
1:44:40	70	35,9	14	70	150
1:44:50	70	35,9	14	70	150
1:45:00	70	35,9	14	70	150
1:45:10	70	35,9	14	70	150
1:45:20	70	35,9	14	70	150
1:45:30	70	35,9	14	70	150
1:45:40	70	35,9	14	70	150
1:45:50	70	35,9	14	70	150
1:46:00	70	35,9	14	70	150
1:46:10	70	35,9	14	70	150
1:46:20	70	35,9	14	70	150
1:46:30	70	35,9	14	70	150
1:46:40	70	35,9	14	70	150
1:46:50	70	35,9	14	70	150
1:47:00	70	35,9	14	70	150
1:47:10	70	35,9	14	70	150
1:47:20	70	35,9	14	70	150
1:47:30	70	35,9	14	70	150
1:47:40	70	35,9	14	70	150
1:47:50	70	35,9	14	70	150
1:48:00	70	35,9	14	70	150
1:48:10	70	35,9	14	70	150
1:48:20	70	35,9	14	70	150
1:48:30	70	35,9	14	70	150
1:48:40	70	35,9	14	70	150
1:48:50	70	35,9	14	70	150
1:49:00	70	35,9	14	70	150
1:49:10	70	35,9	14	70	150
1:49:20	70	35,9	14	70	150
1:49:30	70	35,9	14	70	150
1:49:40	70	35,9	14	70	150
1:49:50	70	35,9	14	70	150
1:50:00	70	35,9	14	70	150
1:50:10	70	35,9	14	70	150
1:50:20	70	35,9	14	70	150
1:50:30	70	35,9	14	70	150
1:50:40	70	35,9	14	70	150
1:50:50	70	35,9	14	70	150
1:51:00	70	35,9	14	70	150
1:51:10	70	35,9	14	70	150
1:51:20	70	35,9	14	70	150
1:51:30	70	36,0	14	70	150
1:51:40	70	36,0	14	70	150
1:51:50	70	36,0	14	70	150
1:52:00	70	36,0	14	70	150
1:52:10	70	36,0	14	70	150
1:52:20	70	36,0	14	70	150
1:52:30	70	35,7	14	70	150
1:52:40	70	35,7	14	70	150
1:52:50	70	35,7	14	70	150
1:53:00	70	35,7	14	70	150
1:53:10	70	35,7	14	70	150
1:53:20	70	35,7	14	70	150
1:53:30	70	35,8	14	71	150
1:53:40	70	35,8	14	70	150
1:53:50	70	35,8	14	70	150
1:54:00	70	35,7	14	70	150
1:54:10	70	35,7	14	70	150
1:54:20	70	35,7	14	70	150
1:54:30	70	35,8	14	70	150
1:54:40	70	35,8	14	70	150
1:54:50	70	35,8	14	70	150
1:55:00	70	35,8	14	70	150
1:55:10	70	35,8	14	70	150
1:55:20	70	35,7	14	70	150
1:55:30	70	35,7	14	70	150
1:55:40	70	35,7	14	70	150
1:55:50	70	35,7	14	70	150
1:56:00	70	35,7	14	70	150
1:56:10	70	35,7	14	70	150
1:56:20	70	35,7	14	70	150
1:56:30	70	35,8	14	70	150
1:56:40	70	35,8	14	70	150
1:56:50	70	35,8	14	70	150
1:57:00	70	35,8	14	70	150
1:57:10	70	35,8	14	70	150
1:57:20	70	35,8	14	70	150
1:57:30	70	35,8	14	70	150
1:57:40	70	35,8	14	70	150
1:57:50	70	35,8	14	70	150
1:58:00	70	35,8	14	70	150
1:58:10	70	35,8	14	70	150
1:58:20	70	35,8	14	70	150
1:58:30	70	35,8	14	70	150
1:58:40	70	35,7	14	70	150
1:58:50	70	35,7	14	70	150
1:59:00	70	35,7	14	70	150
1:59:10	70	35,8	14	70	150
1:59:20	70	35,7	14	70	150
1:59:30	70	35,7	14	70	150
1:59:40	70	35,8	14	70	150
1:59:50	70	35,7	14	70	150
2:00:00	70	35,7	14	70	150
2:00:10	70	35,8	14	70	150
2:00:20	70	35,8	14	70	150
2:00:30	70	35,8	14	70	150
2:00:40	70	35,8	14	70	150
2:00:50	70	35,8	14	70	150
2:01:00	70	35,8	14	70	150
2:01:10	70	35,8	14	70	150
2:01:20	70	35,8	14	70	150
2:01:30	70	35,8	14	70	150
2:01:40	70	35,8	14	70	150
2:01:50	70	35,8	14	70	150
2:02:00	70	35,8	14	70	150
2:02:10	70	35,8	14	70	150
2:02:20	70	35,8	14	70	150
2:02:30	70	35,8	14	70	150
2:02:40	70	35,8	14	70	150
2:02:50	70	35,8	14	70	150
2:03:00	70	35,8	14	70	150
2:03:10	70	35,8	14	70	150
2:03:20	70	35,8	14	70	150
2:03:30	70	35,8	14	70	150
2:03:40	70	35,8	14	70	150
2:03:50	70	35,8	14	70	150
2:04:00	70	35,8	14	70	150
2:04:10	70	35,8	14	70	150
2:04:20	70	35,8	14	70	150
2:04:30	70	35,8	14	70	150
2:04:40	70	35,8	14	70	150
2:04:50	70	35,8	14	70	150
2:05:00	70	35,8	14	70	150
2:05:10	70	35,8	14	70	150
2:05:20	70	35,8	14	70	150
2:05:30	70	35,8	14	70	150
2:05:40	70	35,8	14	70	150
2:05:50	70	35,9	14	70	150
2:06:00	70	35,9	14	70	150
2:06:10	70	35,9	14	70	150
2:06:20	70	35,9	14	70	150
2:06:30	70	35,9	14	70	150
2:06:40	70	35,9	14	70	150
2:06:50	70	35,9	14	70	150
2:07:00	70	35,9	14	70	150
2:07:10	70	35,9	14	70	150
2:07:20	70	35,9	14	70	150
2:07:30	70	35,9	14	70	150
2:07:40	70	35,9	14	70	150
2:07:50	70	35,9	14	70	150
2:08:00	70	35,9	14	70	150
2:08:10	70	35,9	14	70	150
2:08:20	70	35,9	14	70	150
2:08:30	70	35,9	14	70	150
2:08:40	70	35,9	14	70	150
2:08:50	70	35,9	14	70	150
2:09:00	70	35,9	14	70	150
2:09:10	70	35,9	14	70	150
2:09:20	70	35,9	14	70	150
2:09:30	70	35,9	14	70	150
2:09:40	70	35,9	14	70	150
2:09:50	70	35,9	14	70	150
2:10:00	70	35,9	14	70	150
2:10:10	70	35,9	14	70	150
2:10:20	70	35,9	14	70	150
2:10:30	70	35,9	14	70	150
2:10:40	70	35,9	14	70	150
2:10:50	70	35,9	14	70	150
2:11:00	70	35,9	14	70	150
2:11:10	70	35,9	14	70	150
2:11:20	70	35,9	14	70	150
2:11:30	70	35,9	14	70	150
2:11:40	70	35,9	14	70	150
2:11:50	70	35,9	14	70	150
2:12:00	70	35,9	14	70	150
2:12:10	70	35,9	14	70	150
2:12:20	70	35,9	14	70	150
2:12:30	70	35,9	14	70	150
2:12:40	70	35,9	14	70	150
2:12:50	70	35,9	14	70	150
2:13:00	70	35,9	14	70	150
2:13:10	70	35,9	14	70	150
2:13:20	70	35,9	14	70	150
2:13:30	70	35,8	14	70	150
2:13:40	70	35,8	14	70	150
2:13:50	70	35,9	14	70	150
2:14:00	70	35,8	14	70	150
2:14:10	70	35,8	14	70	150
2:14:20	70	35,8	14	70	150
2:14:30	70	35,8	14	70	150
2:14:40	70	35,9	14	70	150
2:14:50	70	35,9	14	70	150
2:15:00	70	35,9	14	70	150
2:15:10	70	35,9	14	70	150
2:15:20	70	35,9	14	70	150
2:15:30	70	35,9	14	70	150
2:15:40	70	35,9	14	70	150
2:15:50	70	35,9	14	70	150
2:16:00	70	35,9	14	70	150
2:16:10	70	35,9	14	70	150
2:16:20	70	35,9	14	70	150
2:16:30	70	35,9	14	70	150
2:16:40	70	35,9	14	70	150
2:16:50	70	35,9	14	70	150
2:17:00	70	35,9	14	70	150
2:17:10	70	35,9	14	70	150
2:17:20	70	35,9	14	70	150
2:17:30	70	35,9	14	70	150
2:17:40	70	35,9	14	70	150
2:17:50	70	35,9	14	70	150
2:18:00	70	35,9	14	70	150
2:18:10	70	35,9	14	70	150
2:18:20	70	35,9	14	70	150
2:18:30	70	35,9	14	70	150
2:18:40	70	35,9	14	70	150
2:18:50	70	35,9	14	70	150
2:19:00	70	35,9	14	70	150
2:19:10	70	35,9	14	70	150
2:19:20	70	35,9	16	70	150
2:19:30	70	35,9	16	70	150
2:19:40	70	35,9	17	70	150
2:19:50	70	35,9	17	70	150
2:20:00	70	35,9	17	70	150
2:20:10	70	35,9	18	70	150
2:20:20	70	35,9	18	70	150
2:20:30	70	35,8	18	70	150
2:20:40	70	35,8	18	70	150
2:20:50	70	35,8	18	70	150
2:21:00	70	35,8	18	70	150
2:21:10	70	35,8	18	70	150
2:21:20	70	35,8	18	70	150
2:21:30	70	35,8	18	70	150
2:21:40	70	35,8	18	70	150
2:21:50	70	35,7	18	70	150
2:22:00	70	35,7	18	70	150
2:22:10	70	35,7	18	70	150
2:22:20	70	35,7	18	70	150
2:22:30	70	35,7	18	70	150
2:22:40	70	35,7	18	70	150
2:22:50	70	35,7	18	70	150
2:23:00	70	35,7	18	70	150
2:23:10	70	35,7	19	70	150
2:23:20	70	35,7	19	70	150
2:23:30	70	35,8	19	70	150
2:23:40	70	35,8	19	70	150
2:23:50	70	35,8	19	70	150
2:24:00	70	35,8	21	70	150
2:24:10	70	35,8	21	70	150
2:24:20	70	35,8	21	70	150
2:24:30	70	35,8	21	70	150
2:24:40	70	35,8	21	70	150
2:24:50	70	35,8	21	70	150
2:25:00	70	35,8	22	70	150
2:25:10	70	35,9	22	70	150
2:25:20	70	35,8	23	70	150
2:25:30	70	35,9	23	70	150
2:25:40	70	35,8	24	70	150
2:25:50	70	35,8	24	70	150
2:26:00	70	35,8	24	70	150
2:26:10	70	35,8	25	70	150
2:26:20	70	35,9	25	70	150
2:26:30	70	35,9	26	70	150
2:26:40	70	35,9	27	70	150
2:26:50	70	35,9	27	70	150
2:27:00	70	35,9	28	70	150
2:27:10	70	35,9	28	70	150
2:27:20	70	35,9	28	70	150
2:27:30	70	35,9	28	70	150
2:27:40	70	35,9	29	70	150
2:27:50	70	35,9	29	70	150
2:28:00	70	35,9	30	70	150
2:28:10	70	35,9	30	70	150
2:28:20	70	35,9	31	70	150
2:28:30	70	35,9	31	70	150
2:28:40	70	35,9	32	70	150
2:28:50	70	35,9	32	70	150
2:29:00	70	35,9	33	70	150
2:29:10	70	35,9	34	70	150
2:29:20	70	35,9	35	70	150
2:29:30	70	36,0	36	70	150
2:29:40	70	36,0	37	70	150
2:29:50	70	36,0	37	70	150
2:30:00	70	35,9	37	70	150
2:30:10	70	35,9	37	70	150
2:30:20	70	35,9	37	70	150
2:30:30	70	35,9	38	70	150
2:30:40	70	35,9	38	70	150
2:30:50	70	35,9	39	70	150
2:31:00	70	35,9	39	70	150
2:31:10	70	35,9	40	70	150
2:31:20	70	35,9	42	70	150
2:31:30	70	35,9	43	70	150
2:31:40	70	35,9	43	70	150
2:31:50	70	35,9	44	70	150
2:32:00	70	35,9	45	70	150
2:32:10	70	35,9	47	70	150
2:32:20	70	35,9	47	70	150
2:32:30	70	35,9	48	70	150
2:32:40	70	35,9	48	70	150
2:32:50	70	35,9	48	70	150
2:33:00	70	35,9	49	70	150
2:33:10	70	35,9	51	70	150
2:33:20	70	35,8	53	70	150
2:33:30	70	35,8	54	70	150
2:33:40	70	35,8	56	70	150
2:33:50	70	35,8	58	70	150
2:34:00	70	35,8	59	70	150
2:34:10	70	35,8	60	70	150
2:34:20	70	35,8	62	70	150
2:34:30	70	35,8	64	70	150
2:34:40	70	35,8	66	70	150
2:34:50	70	35,7	68	70	150
2:35:00	70	35,7	70	70	150
2:35:10	70	35,7	71	70	150
2:35:20	70	35,7	73	70	150
