Repository: ProgWizer/parser

File: project-root/data/Data Acquisition/Data Acquisition/2013 (508)/13-0082 MW.txt (part 1 of 7)
--Test Summary--
Full Path and File Name	
Instrument Name	UCA Right Cell
Instrument Type	Model 4262 Twin Cell UCA
Instrument Serial Number	
Test Start Date	07.03.2013
Test Start Time	12:14:29
Test Stop Date	11.03.2013
Test Stop Time	7:12:16
Test Length	90:57:47
Final Sample Time Offset	90:57:30
Controller Schedule Name	
Sampling Period	30 seconds
Comments	T: 50C(30min); 65C(240min); P: 3000 psi; tap water
Information	WellID	Research
Information	Customer	Trican
Information	EngName	Pavel Lebedev
Information	CementMfr	Dyckerhoff - Suhoy Log
Information	Additives	90%G+10%Silica Fume (BVOB) +0.3%TC-101+0.7%CFL-6+0.7%CFR-10+0.1%LTR (BWOB)
Information	Density	1800
Information	BHCT	50
Information	BHST	65
Information	FluidLoss	17 cc/30min (Measured)
Information	JobType	Production csg
Calculated Value	CS_50	5:46:00
Calculated Value	CS_500	8:03:00
Calculated Value	CS_Time8h	3,41 MPa
Calculated Value	CS_Time12h	11,72 MPa
Calculated Value	CS_Time24h	18,30 MPa
Calculated Value	CS_Time48h	19,68 MPa
Calculated Value	CS_Time72h	20,28 MPa
Calculated Curve	Compressive Strength	Compressive strength type B (more than 14 lb/gal)
Initial Temperature (°C)	26 °C
Final Temperature (°C)	65 °C
Initial Transit Time (microsec/in)	16,39 microsec/in
Final Transit Time (microsec/in)	8,32 microsec/in
Initial Compressive Strength (MPa)	0,00 MPa
Final Compressive Strength (MPa)	20,55 MPa
--Data--
Time (HH:MM:SS)	Temperature (°C)	Transit Time (microsec/in)	Compressive Strength (MPa)
0:00:00	26	16,39	0,00
0:00:30	26	16,39	0,00
0:01:00	26	16,39	0,00
0:01:30	26	16,39	0,00
0:02:00	26	16,39	0,00
0:02:30	26	16,39	0,00
0:03:00	26	16,40	0,00
0:03:30	26	16,40	0,00
0:04:00	26	16,41	0,00
0:04:30	26	16,41	0,00
0:05:00	26	16,42	0,00
0:05:30	27	16,42	0,00
0:06:00	27	16,42	0,00
0:06:30	27	16,42	0,00
0:07:00	28	16,42	0,00
0:07:30	28	16,42	0,00
0:08:00	29	16,42	0,00
0:08:30	29	16,42	0,00
0:09:00	30	16,42	0,00
0:09:30	30	16,42	0,00
0:10:00	31	16,42	0,00
0:10:30	32	16,42	0,00
0:11:00	32	16,41	0,00
0:11:30	33	16,40	0,00
0:12:00	34	16,39	0,00
0:12:30	34	16,39	0,00
0:13:00	35	16,38	0,00
0:13:30	36	16,36	0,01
0:14:00	37	16,36	0,01
0:14:30	37	16,34	0,01
0:15:00	38	16,33	0,02
0:15:30	39	16,31	0,02
0:16:00	39	16,30	0,03
0:16:30	40	16,28	0,03
0:17:00	41	16,27	0,03
0:17:30	41	16,25	0,04
0:18:00	42	16,24	0,04
0:18:30	42	16,22	0,05
0:19:00	43	16,20	0,05
0:19:30	43	16,19	0,06
0:20:00	44	16,18	0,06
0:20:30	44	16,16	0,06
0:21:00	45	16,15	0,07
0:21:30	45	16,14	0,07
0:22:00	45	16,12	0,08
0:22:30	46	16,11	0,08
0:23:00	46	16,10	0,08
0:23:30	46	16,09	0,09
0:24:00	47	16,08	0,09
0:24:30	47	16,06	0,09
0:25:00	47	16,06	0,10
0:25:30	48	16,05	0,10
0:26:00	48	16,04	0,10
0:26:30	48	16,03	0,10
0:27:00	48	16,03	0,10
0:27:30	48	16,02	0,11
0:28:00	49	16,01	0,11
0:28:30	49	16,00	0,11
0:29:00	49	16,00	0,11
0:29:30	49	15,99	0,12
0:30:00	50	15,99	0,12
0:30:30	50	15,98	0,12
0:31:00	50	15,97	0,12
0:31:30	51	15,96	0,12
0:32:00	51	15,96	0,12
0:32:30	51	15,96	0,12
0:33:00	51	15,95	0,13
0:33:30	52	15,95	0,13
0:34:00	52	15,94	0,13
0:34:30	52	15,94	0,13
0:35:00	52	15,94	0,13
0:35:30	52	15,94	0,13
0:36:00	53	15,93	0,13
0:36:30	53	15,93	0,13
0:37:00	53	15,92	0,14
0:37:30	53	15,92	0,14
0:38:00	53	15,92	0,14
0:38:30	53	15,91	0,14
0:39:00	53	15,91	0,14
0:39:30	53	15,91	0,14
0:40:00	53	15,91	0,14
0:40:30	53	15,91	0,14
0:41:00	53	15,91	0,14
0:41:30	53	15,91	0,14
0:42:00	53	15,91	0,14
0:42:30	53	15,91	0,14
0:43:00	52	15,91	0,14
0:43:30	52	15,91	0,14
0:44:00	52	15,91	0,14
0:44:30	52	15,92	0,14
0:45:00	52	15,92	0,14
0:45:30	52	15,92	0,14
0:46:00	52	15,92	0,14
0:46:30	52	15,93	0,13
0:47:00	52	15,93	0,13
0:47:30	52	15,93	0,13
0:48:00	52	15,93	0,13
0:48:30	52	15,93	0,13
0:49:00	52	15,94	0,13
0:49:30	52	15,94	0,13
0:50:00	51	15,94	0,13
0:50:30	51	15,94	0,13
0:51:00	51	15,94	0,13
0:51:30	51	15,94	0,13
0:52:00	51	15,95	0,13
0:52:30	51	15,95	0,13
0:53:00	51	15,96	0,12
0:53:30	51	15,96	0,12
0:54:00	51	15,96	0,12
0:54:30	51	15,96	0,12
0:55:00	51	15,96	0,12
0:55:30	51	15,96	0,12
0:56:00	51	15,97	0,12
0:56:30	51	15,97	0,12
0:57:00	51	15,97	0,12
0:57:30	51	15,97	0,12
0:58:00	51	15,98	0,12
0:58:30	51	15,98	0,12
0:59:00	51	15,98	0,12
0:59:30	51	15,98	0,12
1:00:00	51	15,99	0,12
1:00:30	51	15,99	0,12
1:01:00	51	15,99	0,12
1:01:30	51	15,99	0,12
1:02:00	51	15,99	0,12
1:02:30	51	15,99	0,12
1:03:00	52	15,99	0,12
1:03:30	52	15,99	0,12
1:04:00	52	16,00	0,11
1:04:30	52	16,00	0,11
1:05:00	52	16,00	0,11
1:05:30	52	16,00	0,11
1:06:00	52	16,00	0,11
1:06:30	52	16,00	0,11
1:07:00	52	16,00	0,11
1:07:30	52	16,00	0,11
1:08:00	52	16,00	0,11
1:08:30	52	16,00	0,11
1:09:00	52	16,00	0,11
1:09:30	52	16,00	0,11
1:10:00	53	16,00	0,11
1:10:30	53	16,00	0,11
1:11:00	53	16,00	0,11
1:11:30	53	16,00	0,11
1:12:00	53	16,00	0,11
1:12:30	53	16,00	0,11
1:13:00	53	16,00	0,11
1:13:30	53	16,00	0,11
1:14:00	53	16,00	0,11
1:14:30	53	16,00	0,11
1:15:00	53	16,00	0,11
1:15:30	53	16,00	0,11
1:16:00	53	16,00	0,11
1:16:30	53	16,00	0,11
1:17:00	53	16,00	0,11
1:17:30	53	16,00	0,11
1:18:00	53	16,00	0,11
1:18:30	53	16,00	0,11
1:19:00	53	16,00	0,11
1:19:30	53	16,00	0,11
1:20:00	53	16,00	0,11
1:20:30	53	16,00	0,11
1:21:00	53	16,00	0,11
1:21:30	53	16,00	0,11
1:22:00	53	16,00	0,11
1:22:30	53	16,00	0,11
1:23:00	53	16,00	0,11
1:23:30	53	16,00	0,11
1:24:00	53	16,00	0,11
1:24:30	53	16,00	0,11
1:25:00	53	16,01	0,11
1:25:30	53	16,01	0,11
1:26:00	53	16,01	0,11
1:26:30	53	16,01	0,11
1:27:00	53	16,01	0,11
1:27:30	53	16,01	0,11
1:28:00	53	16,01	0,11
1:28:30	53	16,01	0,11
1:29:00	53	16,01	0,11
1:29:30	53	16,02	0,11
1:30:00	53	16,02	0,11
1:30:30	53	16,02	0,11
1:31:00	54	16,02	0,11
1:31:30	54	16,02	0,11
1:32:00	54	16,02	0,11
1:32:30	54	16,02	0,11
1:33:00	54	16,02	0,11
1:33:30	54	16,02	0,11
1:34:00	54	16,02	0,11
1:34:30	54	16,02	0,11
1:35:00	54	16,02	0,11
1:35:30	54	16,02	0,11
1:36:00	54	16,02	0,11
1:36:30	54	16,02	0,11
1:37:00	54	16,02	0,11
1:37:30	54	16,02	0,11
1:38:00	54	16,02	0,11
1:38:30	54	16,02	0,11
1:39:00	54	16,02	0,11
1:39:30	54	16,02	0,11
1:40:00	54	16,02	0,11
1:40:30	54	16,02	0,11
1:41:00	54	16,02	0,11
1:41:30	54	16,02	0,11
1:42:00	54	16,02	0,11
1:42:30	54	16,02	0,11
1:43:00	54	16,02	0,11
1:43:30	54	16,02	0,11
1:44:00	54	16,02	0,11
1:44:30	54	16,02	0,11
1:45:00	54	16,02	0,11
1:45:30	55	16,02	0,11
1:46:00	55	16,02	0,11
1:46:30	55	16,02	0,11
1:47:00	55	16,02	0,11
1:47:30	55	16,02	0,11
1:48:00	55	16,02	0,11
1:48:30	55	16,02	0,11
1:49:00	55	16,03	0,10
1:49:30	55	16,03	0,10
1:50:00	55	16,03	0,10
1:50:30	55	16,03	0,10
1:51:00	55	16,03	0,10
1:51:30	55	16,03	0,10
1:52:00	55	16,03	0,10
1:52:30	55	16,03	0,10
1:53:00	55	16,03	0,10
1:53:30	55	16,03	0,10
1:54:00	55	16,03	0,10
1:54:30	55	16,03	0,10
1:55:00	55	16,03	0,10
1:55:30	55	16,03	0,10
1:56:00	55	16,03	0,10
1:56:30	55	16,03	0,10
1:57:00	55	16,03	0,10
1:57:30	55	16,03	0,10
1:58:00	55	16,03	0,10
1:58:30	55	16,03	0,10
1:59:00	55	16,03	0,10
1:59:30	55	16,03	0,10
2:00:00	55	16,03	0,10
2:00:30	55	16,03	0,10
2:01:00	55	16,03	0,10
2:01:30	55	16,03	0,10
2:02:00	55	16,03	0,10
2:02:30	56	16,03	0,10
2:03:00	56	16,03	0,10
2:03:30	56	16,03	0,10
2:04:00	56	16,03	0,10
2:04:30	56	16,03	0,10
2:05:00	56	16,03	0,10
2:05:30	56	16,03	0,10
2:06:00	56	16,03	0,10
2:06:30	56	16,03	0,10
2:07:00	56	16,03	0,10
2:07:30	56	16,03	0,10
2:08:00	56	16,03	0,10
2:08:30	56	16,03	0,10
2:09:00	56	16,03	0,10
2:09:30	56	16,03	0,10
2:10:00	56	16,03	0,10
2:10:30	56	16,03	0,10
2:11:00	56	16,03	0,10
2:11:30	56	16,03	0,10
2:12:00	56	16,03	0,10
2:12:30	56	16,03	0,10
2:13:00	56	16,03	0,10
2:13:30	56	16,03	0,10
2:14:00	56	16,03	0,10
2:14:30	56	16,03	0,10
2:15:00	56	16,03	0,10
2:15:30	56	16,03	0,10
2:16:00	56	16,03	0,10
2:16:30	56	16,03	0,10
2:17:00	56	16,03	0,10
2:17:30	56	16,03	0,10
2:18:00	56	16,03	0,10
2:18:30	56	16,03	0,10
2:19:00	57	16,03	0,10
2:19:30	57	16,03	0,10
2:20:00	57	16,03	0,10
2:20:30	57	16,03	0,10
2:21:00	57	16,03	0,10
2:21:30	57	16,02	0,11
2:22:00	57	16,03	0,10
2:22:30	57	16,02	0,11
2:23:00	57	16,02	0,11
2:23:30	57	16,02	0,11
2:24:00	57	16,02	0,11
2:24:30	57	16,02	0,11
2:25:00	57	16,03	0,10
2:25:30	57	16,03	0,10
2:26:00	57	16,03	0,10
2:26:30	57	16,02	0,11
2:27:00	57	16,03	0,10
2:27:30	57	16,03	0,10
2:28:00	57	16,03	0,10
2:28:30	57	16,02	0,11
2:29:00	57	16,02	0,11
2:29:30	57	16,02	0,11
2:30:00	57	16,02	0,11
2:30:30	57	16,03	0,10
2:31:00	57	16,02	0,11
2:31:30	57	16,02	0,11
2:32:00	57	16,02	0,11
2:32:30	57	16,02	0,11
2:33:00	57	16,02	0,11
2:33:30	57	16,02	0,11
2:34:00	58	16,02	0,11
2:34:30	58	16,02	0,11
2:35:00	58	16,02	0,11
2:35:30	58	16,02	0,11
2:36:00	58	16,02	0,11
2:36:30	58	16,02	0,11
2:37:00	58	16,02	0,11
2:37:30	58	16,02	0,11
2:38:00	58	16,02	0,11
2:38:30	58	16,02	0,11
2:39:00	58	16,02	0,11
2:39:30	58	16,02	0,11
2:40:00	58	16,02	0,11
2:40:30	58	16,02	0,11
2:41:00	58	16,02	0,11
2:41:30	58	16,02	0,11
2:42:00	58	16,02	0,11
2:42:30	58	16,02	0,11
2:43:00	58	16,02	0,11
2:43:30	58	16,02	0,11
2:44:00	58	16,02	0,11
2:44:30	58	16,02	0,11
2:45:00	58	16,02	0,11
2:45:30	58	16,02	0,11
2:46:00	58	16,02	0,11
2:46:30	58	16,02	0,11
2:47:00	58	16,02	0,11
2:47:30	58	16,02	0,11
2:48:00	58	16,02	0,11
2:48:30	58	16,02	0,11
2:49:00	58	16,02	0,11
2:49:30	58	16,02	0,11
2:50:00	58	16,02	0,11
2:50:30	58	16,02	0,11
2:51:00	59	16,02	0,11
2:51:30	59	16,02	0,11
2:52:00	59	16,02	0,11
2:52:30	59	16,02	0,11
2:53:00	59	16,02	0,11
2:53:30	59	16,02	0,11
2:54:00	59	16,02	0,11
2:54:30	59	16,02	0,11
2:55:00	59	16,02	0,11
2:55:30	59	16,02	0,11
2:56:00	59	16,02	0,11
2:56:30	59	16,02	0,11
2:57:00	59	16,02	0,11
2:57:30	59	16,02	0,11
2:58:00	59	16,02	0,11
2:58:30	59	16,02	0,11
2:59:00	59	16,02	0,11
2:59:30	59	16,02	0,11
3:00:00	59	16,02	0,11
3:00:30	59	16,02	0,11
3:01:00	59	16,02	0,11
3:01:30	59	16,01	0,11
3:02:00	59	16,02	0,11
3:02:30	59	16,02	0,11
3:03:00	59	16,01	0,11
3:03:30	59	16,02	0,11
3:04:00	59	16,01	0,11
3:04:30	59	16,01	0,11
3:05:00	59	16,01	0,11
3:05:30	59	16,01	0,11
3:06:00	60	16,01	0,11
3:06:30	60	16,01	0,11
3:07:00	60	16,01	0,11
3:07:30	60	16,01	0,11
3:08:00	60	16,01	0,11
3:08:30	60	16,01	0,11
3:09:00	60	16,01	0,11
3:09:30	60	16,01	0,11
3:10:00	60	16,01	0,11
3:10:30	60	16,01	0,11
3:11:00	60	16,01	0,11
3:11:30	60	16,01	0,11
3:12:00	60	16,01	0,11
3:12:30	60	16,01	0,11
3:13:00	60	16,01	0,11
3:13:30	60	16,01	0,11
3:14:00	60	16,01	0,11
3:14:30	60	16,01	0,11
3:15:00	60	16,01	0,11
3:15:30	60	16,01	0,11
3:16:00	60	16,01	0,11
3:16:30	60	16,01	0,11
3:17:00	60	16,01	0,11
3:17:30	60	16,01	0,11
3:18:00	60	16,01	0,11
3:18:30	60	16,01	0,11
3:19:00	60	16,01	0,11
3:19:30	60	16,01	0,11
3:20:00	60	16,01	0,11
3:20:30	60	16,01	0,11
3:21:00	60	16,01	0,11
3:21:30	61	16,01	0,11
3:22:00	61	16,01	0,11
3:22:30	61	16,01	0,11
3:23:00	61	16,01	0,11
3:23:30	61	16,01	0,11
3:24:00	61	16,01	0,11
3:24:30	61	16,01	0,11
3:25:00	61	16,01	0,11
3:25:30	61	16,01	0,11
3:26:00	61	16,01	0,11
3:26:30	61	16,01	0,11
3:27:00	61	16,01	0,11
3:27:30	61	16,01	0,11
3:28:00	61	16,01	0,11
3:28:30	61	16,01	0,11
3:29:00	61	16,01	0,11
3:29:30	61	16,01	0,11
3:30:00	61	16,01	0,11
3:30:30	61	16,01	0,11
3:31:00	61	16,01	0,11
3:31:30	61	16,01	0,11
3:32:00	61	16,01	0,11
3:32:30	61	16,01	0,11
3:33:00	61	16,01	0,11
3:33:30	61	16,01	0,11
3:34:00	61	16,01	0,11
3:34:30	61	16,02	0,11
3:35:00	61	16,02	0,11
3:35:30	61	16,01	0,11
3:36:00	61	16,02	0,11
3:36:30	61	16,02	0,11
3:37:00	61	16,02	0,11
3:37:30	61	16,02	0,11
3:38:00	61	16,02	0,11
3:38:30	62	16,02	0,11
3:39:00	62	16,02	0,11
3:39:30	62	16,02	0,11
3:40:00	62	16,02	0,11
3:40:30	62	16,02	0,11
3:41:00	62	16,02	0,11
3:41:30	62	16,02	0,11
3:42:00	62	16,02	0,11
3:42:30	62	16,02	0,11
3:43:00	62	16,02	0,11
3:43:30	62	16,02	0,11
3:44:00	62	16,02	0,11
3:44:30	62	16,02	0,11
3:45:00	62	16,02	0,11
3:45:30	62	16,02	0,11
3:46:00	62	16,02	0,11
3:46:30	62	16,02	0,11
3:47:00	62	16,02	0,11
3:47:30	62	16,03	0,10
3:48:00	62	16,03	0,10
3:48:30	62	16,03	0,10
3:49:00	62	16,03	0,10
3:49:30	62	16,03	0,10
3:50:00	62	16,03	0,10
3:50:30	62	16,03	0,10
3:51:00	62	16,03	0,10
3:51:30	62	16,03	0,10
3:52:00	62	16,03	0,10
3:52:30	62	16,03	0,10
3:53:00	62	16,03	0,10
3:53:30	62	16,03	0,10
3:54:00	62	16,03	0,10
3:54:30	63	16,03	0,10
3:55:00	63	16,03	0,10
3:55:30	63	16,03	0,10
3:56:00	63	16,03	0,10
3:56:30	63	16,03	0,10
3:57:00	63	16,03	0,10
3:57:30	63	16,03	0,10
3:58:00	63	16,04	0,10
3:58:30	63	16,04	0,10
3:59:00	63	16,04	0,10
3:59:30	63	16,04	0,10
4:00:00	63	16,04	0,10
4:00:30	63	16,04	0,10
4:01:00	63	16,04	0,10
4:01:30	63	16,05	0,10
4:02:00	63	16,05	0,10
4:02:30	63	16,05	0,10
4:03:00	63	16,05	0,10
4:03:30	63	16,05	0,10
4:04:00	63	16,05	0,10
4:04:30	63	16,06	0,10
4:05:00	63	16,06	0,10
4:05:30	63	16,06	0,10
4:06:00	63	16,06	0,10
4:06:30	63	16,06	0,10
4:07:00	63	16,06	0,09
4:07:30	63	16,06	0,09
4:08:00	63	16,06	0,09
4:08:30	63	16,06	0,09
4:09:00	63	16,07	0,09
4:09:30	63	16,07	0,09
4:10:00	63	16,07	0,09
4:10:30	64	16,08	0,09
4:11:00	64	16,08	0,09
4:11:30	64	16,08	0,09
4:12:00	64	16,09	0,09
4:12:30	64	16,09	0,09
4:13:00	64	16,09	0,09
4:13:30	64	16,09	0,09
4:14:00	64	16,09	0,08
4:14:30	64	16,09	0,08
4:15:00	64	16,10	0,08
4:15:30	64	16,10	0,08
4:16:00	64	16,11	0,08
4:16:30	64	16,11	0,08
4:17:00	64	16,11	0,08
4:17:30	64	16,12	0,08
4:18:00	64	16,12	0,08
4:18:30	64	16,12	0,08
4:19:00	64	16,12	0,08
4:19:30	64	16,13	0,07
4:20:00	64	16,13	0,07
4:20:30	64	16,14	0,07
4:21:00	64	16,14	0,07
4:21:30	64	16,14	0,07
4:22:00	64	16,14	0,07
4:22:30	64	16,15	0,07
4:23:00	64	16,16	0,06
4:23:30	64	16,16	0,06
4:24:00	64	16,17	0,06
4:24:30	64	16,18	0,06
4:25:00	64	16,18	0,06
4:25:30	64	16,18	0,06
4:26:00	65	16,19	0,06
4:26:30	65	16,20	0,05
4:27:00	65	16,20	0,05
4:27:30	65	16,20	0,05
4:28:00	65	16,21	0,05
4:28:30	65	16,22	0,05
4:29:00	65	16,23	0,05
4:29:30	65	16,24	0,04
4:30:00	65	16,24	0,04
4:30:30	65	16,24	0,04
4:31:00	65	16,25	0,04
4:31:30	65	16,26	0,04
4:32:00	65	16,27	0,03
4:32:30	65	16,28	0,03
4:33:00	65	16,29	0,03
4:33:30	65	16,30	0,03
4:34:00	65	16,30	0,02
4:34:30	65	16,31	0,02
4:35:00	65	16,33	0,02
4:35:30	65	16,33	0,02
4:36:00	65	16,34	0,01
4:36:30	65	16,36	0,01
4:37:00	65	16,36	0,01
4:37:30	65	16,38	0,00
4:38:00	65	16,39	0,00
4:38:30	65	16,40	0,00
4:39:00	65	16,41	0,00
4:39:30	65	16,42	0,00
4:40:00	65	16,44	0,00
4:40:30	65	16,45	0,00
4:41:00	65	16,46	0,00
4:41:30	65	16,48	0,00
4:42:00	65	16,49	0,00
4:42:30	65	16,50	0,00
4:43:00	65	16,51	0,00
4:43:30	65	16,53	0,00
4:44:00	65	16,54	0,00
4:44:30	65	16,56	0,00
4:45:00	65	16,57	0,00
4:45:30	65	16,58	0,00
4:46:00	65	16,60	0,00
4:46:30	65	16,61	0,00
4:47:00	65	16,63	0,00
4:47:30	65	16,64	0,00
4:48:00	65	16,65	0,00
4:48:30	65	16,66	0,00
4:49:00	65	16,68	0,00
4:49:30	65	16,68	0,00
4:50:00	65	16,70	0,00
4:50:30	65	16,71	0,00
4:51:00	65	16,72	0,00
4:51:30	65	16,73	0,00
4:52:00	65	16,74	0,00
4:52:30	65	16,75	0,00
4:53:00	65	16,76	0,00
4:53:30	65	16,77	0,00
4:54:00	65	16,70	0,00
4:54:30	65	16,71	0,00
4:55:00	65	16,72	0,00
4:55:30	65	16,73	0,00
4:56:00	65	16,74	0,00
4:56:30	65	16,74	0,00
4:57:00	65	16,75	0,00
4:57:30	65	16,75	0,00
4:58:00	65	16,75	0,00
4:58:30	65	16,75	0,00
4:59:00	65	16,75	0,00
4:59:30	65	16,75	0,00
5:00:00	65	16,75	0,00
5:00:30	65	16,75	0,00
5:01:00	65	16,74	0,00
5:01:30	65	16,74	0,00
5:02:00	65	16,74	0,00
5:02:30	65	16,73	0,00
5:03:00	65	16,73	0,00
5:03:30	65	16,72	0,00
5:04:00	65	16,71	0,00
5:04:30	65	16,71	0,00
5:05:00	65	16,71	0,00
5:05:30	65	16,70	0,00
5:06:00	65	16,69	0,00
5:06:30	65	16,68	0,00
5:07:00	65	16,68	0,00
5:07:30	65	16,67	0,00
5:08:00	65	16,66	0,00
5:08:30	65	16,66	0,00
5:09:00	65	16,65	0,00
5:09:30	65	16,64	0,00
5:10:00	65	16,63	0,00
5:10:30	65	16,62	0,00
5:11:00	65	16,61	0,00
5:11:30	65	16,60	0,00
5:12:00	65	16,60	0,00
5:12:30	65	16,58	0,00
5:13:00	65	16,57	0,00
5:13:30	65	16,57	0,00
5:14:00	65	16,56	0,00
5:14:30	65	16,54	0,00
5:15:00	65	16,54	0,00
5:15:30	65	16,53	0,00
5:16:00	65	16,51	0,00
5:16:30	65	16,50	0,00
5:17:00	65	16,49	0,00
5:17:30	65	16,48	0,00
5:18:00	65	16,47	0,00
5:18:30	65	16,45	0,00
5:19:00	65	16,44	0,00
5:19:30	65	16,42	0,00
5:20:00	65	16,42	0,00
5:20:30	65	16,40	0,00
5:21:00	65	16,39	0,00
5:21:30	65	16,37	0,01
5:22:00	65	16,35	0,01
5:22:30	65	16,33	0,02
5:23:00	65	16,32	0,02
5:23:30	65	16,30	0,02
5:24:00	65	16,29	0,03
5:24:30	65	16,28	0,03
5:25:00	65	16,24	0,04
5:25:30	65	16,22	0,05
5:26:00	65	16,20	0,05
5:26:30	65	16,19	0,06
5:27:00	65	16,17	0,06
5:27:30	65	16,15	0,07
5:28:00	65	16,13	0,07
5:28:30	65	16,12	0,08
5:29:00	65	16,09	0,08
5:29:30	65	16,08	0,09
5:30:00	65	16,06	0,10
5:30:30	65	16,03	0,10
5:31:00	65	16,01	0,11
5:31:30	65	16,00	0,11
5:32:00	65	15,97	0,12
5:32:30	65	15,95	0,13
5:33:00	65	15,93	0,13
5:33:30	65	15,91	0,14
5:34:00	65	15,88	0,15
5:34:30	65	15,86	0,16
5:35:00	65	15,84	0,16
5:35:30	65	15,82	0,17
5:36:00	65	15,79	0,18
5:36:30	65	15,77	0,18
5:37:00	65	15,74	0,19
5:37:30	65	15,72	0,20
5:38:00	65	15,70	0,21
5:38:30	65	15,67	0,22
5:39:00	65	15,64	0,23
5:39:30	65	15,62	0,24
5:40:00	65	15,59	0,25
5:40:30	65	15,57	0,25
5:41:00	65	15,54	0,26
5:41:30	65	15,52	0,27
5:42:00	65	15,48	0,28
5:42:30	65	15,46	0,29
5:43:00	65	15,44	0,30
5:43:30	65	15,41	0,31
5:44:00	65	15,39	0,32
5:44:30	65	15,36	0,33
5:45:00	65	15,33	0,34
5:45:30	65	15,30	0,35
5:46:00	65	15,28	0,36
5:46:30	65	15,25	0,38
5:47:00	65	15,22	0,38
5:47:30	65	15,19	0,40
5:48:00	65	15,16	0,41
5:48:30	65	15,13	0,42
5:49:00	65	15,11	0,43
5:49:30	65	15,08	0,44
5:50:00	65	15,06	0,45
5:50:30	65	15,04	0,46
5:51:00	65	15,01	0,47
5:51:30	65	14,99	0,48
5:52:00	65	14,97	0,49
5:52:30	65	14,95	0,50
5:53:00	65	14,93	0,51
5:53:30	65	14,87	0,54
5:54:00	65	14,84	0,55
5:54:30	65	14,82	0,56
5:55:00	65	14,79	0,57
5:55:30	65	14,77	0,58
5:56:00	65	14,74	0,60
5:56:30	65	14,71	0,61
5:57:00	65	14,68	0,62
5:57:30	65	14,66	0,64
5:58:00	65	14,63	0,65
5:58:30	65	14,61	0,66
5:59:00	65	14,59	0,67
5:59:30	65	14,56	0,69
6:00:00	65	14,53	0,70
6:00:30	65	14,51	0,71
6:01:00	65	14,49	0,72
6:01:30	65	14,46	0,74
6:02:00	65	14,44	0,75
6:02:30	65	14,41	0,76
6:03:00	65	14,39	0,78
6:03:30	65	14,37	0,79
6:04:00	65	14,35	0,80
6:04:30	65	14,32	0,81
6:05:00	65	14,30	0,83
6:05:30	65	14,28	0,84
6:06:00	65	14,25	0,86
6:06:30	65	14,23	0,87
6:07:00	65	14,21	0,88
6:07:30	65	14,19	0,89
6:08:00	65	14,16	0,91
6:08:30	65	14,14	0,92
6:09:00	65	14,12	0,93
6:09:30	65	14,10	0,95
6:10:00	65	14,08	0,96
6:10:30	65	14,06	0,97
6:11:00	65	14,04	0,99
6:11:30	65	14,02	1,00
6:12:00	65	14,00	1,01
6:12:30	65	13,98	1,02
6:13:00	65	13,96	1,04
6:13:30	65	13,93	1,05
6:14:00	65	13,92	1,06
6:14:30	65	13,90	1,08
6:15:00	65	13,87	1,09
6:15:30	65	13,86	1,10
6:16:00	65	13,84	1,12
6:16:30	65	13,82	1,13
6:17:00	65	13,79	1,15
6:17:30	65	13,77	1,17
6:18:00	65	13,75	1,18
6:18:30	65	13,73	1,19
6:19:00	65	13,71	1,20
6:19:30	65	13,70	1,21
6:20:00	65	13,69	1,23
6:20:30	65	13,66	1,24
6:21:00	65	13,65	1,25
6:21:30	65	13,63	1,26
6:22:00	65	13,61	1,28
6:22:30	65	13,60	1,29
6:23:00	65	13,58	1,30
6:23:30	65	13,56	1,32
6:24:00	65	13,54	1,33
6:24:30	65	13,53	1,34
6:25:00	65	13,51	1,36
6:25:30	65	13,50	1,37
6:26:00	65	13,48	1,38
6:26:30	65	13,46	1,40
6:27:00	65	13,45	1,41
6:27:30	65	13,43	1,42
6:28:00	65	13,41	1,43
6:28:30	65	13,40	1,45
6:29:00	65	13,39	1,46
6:29:30	65	13,37	1,47
6:30:00	65	13,36	1,48
6:30:30	65	13,34	1,50
6:31:00	65	13,32	1,51
6:31:30	65	13,31	1,52
6:32:00	65	13,30	1,54
6:32:30	65	13,29	1,54
6:33:00	65	13,27	1,55
6:33:30	65	13,26	1,57
6:34:00	65	13,24	1,58
6:34:30	65	13,23	1,59
6:35:00	65	13,21	1,61
6:35:30	65	13,20	1,62
6:36:00	65	13,19	1,63
6:36:30	65	13,18	1,64
6:37:00	65	13,16	1,65
6:37:30	65	13,15	1,66
6:38:00	65	13,14	1,68
6:38:30	65	13,12	1,69
6:39:00	65	13,11	1,70
6:39:30	65	13,09	1,72
6:40:00	65	13,09	1,72
6:40:30	65	13,07	1,74
6:41:00	65	13,05	1,75
6:41:30	65	13,04	1,77
6:42:00	65	13,03	1,77
6:42:30	65	13,02	1,79
6:43:00	65	13,00	1,80
6:43:30	65	13,00	1,81
6:44:00	65	12,98	1,82
6:44:30	65	12,97	1,83
6:45:00	65	12,96	1,85
6:45:30	65	12,95	1,85
6:46:00	65	12,94	1,86
6:46:30	65	12,93	1,87
6:47:00	65	12,92	1,88
6:47:30	65	12,91	1,89
6:48:00	65	12,91	1,90
6:48:30	65	12,89	1,92
6:49:00	65	12,88	1,92
6:49:30	65	12,85	1,95
6:50:00	65	12,84	1,97
6:50:30	65	12,82	1,99
6:51:00	65	12,82	1,99
6:51:30	65	12,81	2,00
6:52:00	65	12,79	2,02
6:52:30	65	12,79	2,02
6:53:00	65	12,77	2,04
6:53:30	65	12,76	2,05
6:54:00	65	12,75	2,07
6:54:30	65	12,74	2,07
6:55:00	65	12,73	2,08
6:55:30	65	12,72	2,10
6:56:00	65	12,71	2,11
6:56:30	65	12,70	2,11
6:57:00	65	12,69	2,13
6:57:30	65	12,68	2,14
6:58:00	65	12,67	2,15
6:58:30	65	12,66	2,17
6:59:00	65	12,65	2,17
6:59:30	65	12,64	2,18
7:00:00	65	12,63	2,20
7:00:30	65	12,62	2,21
7:01:00	65	12,61	2,22
7:01:30	65	12,60	2,23
7:02:00	65	12,59	2,24
7:02:30	65	12,58	2,25
7:03:00	65	12,58	2,26
7:03:30	65	12,56	2,28
7:04:00	65	12,55	2,29
7:04:30	65	12,55	2,30
7:05:00	65	12,54	2,30
7:05:30	65	12,53	2,31
7:06:00	65	12,52	2,32
7:06:30	65	12,51	2,34
7:07:00	65	12,50	2,35
7:07:30	65	12,49	2,36
7:08:00	65	12,48	2,37
7:08:30	65	12,48	2,38
7:09:00	65	12,47	2,39
7:09:30	65	12,45	2,41
7:10:00	65	12,45	2,41
7:10:30	65	12,44	2,42
7:11:00	65	12,43	2,43
7:11:30	65	12,43	2,44
7:12:00	65	12,42	2,45
7:12:30	65	12,41	2,46
7:13:00	65	12,40	2,47
7:13:30	65	12,39	2,48
7:14:00	65	12,39	2,49
7:14:30	65	12,37	2,51
7:15:00	65	12,36	2,52
7:15:30	65	12,36	2,53
7:16:00	65	12,35	2,54
7:16:30	65	12,34	2,55
7:17:00	65	12,34	2,56
7:17:30	65	12,33	2,57
7:18:00	65	12,32	2,58
7:18:30	65	12,31	2,59
7:19:00	65	12,30	2,60
7:19:30	65	12,30	2,61
7:20:00	65	12,29	2,62
7:20:30	65	12,27	2,65
7:21:00	65	12,26	2,66
7:21:30	65	12,25	2,67
7:22:00	65	12,25	2,68
7:22:30	65	12,24	2,69
7:23:00	65	12,23	2,70
7:23:30	65	12,23	2,70
7:24:00	65	12,22	2,71
7:24:30	65	12,21	2,72
7:25:00	65	12,21	2,73
7:25:30	65	12,20	2,74
7:26:00	65	12,19	2,75
7:26:30	65	12,19	2,76
7:27:00	65	12,18	2,77
7:27:30	65	12,17	2,78
7:28:00	65	12,16	2,79
7:28:30	65	12,16	2,80
7:29:00	65	12,15	2,81
7:29:30	65	12,14	2,83
7:30:00	65	12,13	2,84
7:30:30	65	12,13	2,85
7:31:00	65	12,12	2,86
7:31:30	65	12,12	2,86
7:32:00	65	12,11	2,87
7:32:30	65	12,10	2,88
7:33:00	65	12,10	2,89
7:33:30	65	12,09	2,90
7:34:00	65	12,08	2,91
7:34:30	65	12,07	2,92
7:35:00	65	12,07	2,93
7:35:30	65	12,06	2,95
7:36:00	65	12,05	2,96
7:36:30	65	12,05	2,96
7:37:00	65	12,04	2,97
7:37:30	65	12,04	2,98
7:38:00	65	12,03	2,99
7:38:30	65	12,02	3,00
7:39:00	65	12,01	3,01
7:39:30	65	12,00	3,02
7:40:00	65	12,00	3,04
7:40:30	65	12,00	3,04
7:41:00	65	11,99	3,05
7:41:30	65	11,98	3,06
7:42:00	65	11,98	3,07
7:42:30	65	11,97	3,08
7:43:00	65	11,97	3,08
7:43:30	65	11,96	3,09
7:44:00	65	11,95	3,11
7:44:30	65	11,95	3,12
7:45:00	65	11,94	3,13
7:45:30	65	11,94	3,13
7:46:00	65	11,93	3,14
7:46:30	65	11,92	3,15
7:47:00	65	11,91	3,16
7:47:30	65	11,91	3,18
7:48:00	65	11,90	3,19
7:48:30	65	11,89	3,20
7:49:00	65	11,89	3,20
7:49:30	65	11,89	3,21
7:50:00	65	11,88	3,23
7:50:30	65	11,88	3,23
7:51:00	65	11,87	3,24
7:51:30	65	11,86	3,25
7:52:00	65	11,86	3,26
7:52:30	65	11,85	3,27
7:53:00	65	11,84	3,29
7:53:30	65	11,84	3,29
7:54:00	65	11,83	3,30
7:54:30	65	11,82	3,31
7:55:00	65	11,82	3,32
7:55:30	65	11,81	3,34
7:56:00	65	11,81	3,34
7:56:30	65	11,80	3,35
7:57:00	65	11,80	3,36
7:57:30	65	11,79	3,37
7:58:00	65	11,79	3,37
7:58:30	65	11,78	3,39
7:59:00	65	11,78	3,39
7:59:30	65	11,77	3,40
8:00:00	65	11,77	3,41
8:00:30	65	11,77	3,41
8:01:00	65	11,76	3,42
8:01:30	65	11,76	3,42
8:02:00	65	11,75	3,44
8:02:30	65	11,74	3,45
8:03:00	65	11,74	3,45
8:03:30	65	11,73	3,46
8:04:00	65	11,71	3,50
8:04:30	65	11,71	3,52
8:05:00	65	11,70	3,53
8:05:30	65	11,70	3,53
8:06:00	65	11,69	3,54
8:06:30	65	11,68	3,56
8:07:00	65	11,68	3,56
8:07:30	65	11,68	3,57
8:08:00	65	11,67	3,58
8:08:30	65	11,66	3,60
8:09:00	65	11,66	3,60
8:09:30	65	11,65	3,61
8:10:00	65	11,64	3,62
8:10:30	65	11,64	3,62
8:11:00	65	11,64	3,64
8:11:30	65	11,63	3,65
8:12:00	65	11,62	3,66
8:12:30	65	11,62	3,66
8:13:00	65	11,62	3,68
8:13:30	65	11,61	3,69
8:14:00	65	11,61	3,69
8:14:30	65	11,60	3,71
8:15:00	65	11,59	3,72
8:15:30	65	11,59	3,73
8:16:00	65	11,59	3,73
8:16:30	65	11,58	3,75
8:17:00	65	11,57	3,76
8:17:30	65	11,57	3,76
8:18:00	65	11,56	3,78
8:18:30	65	11,55	3,79
8:19:00	65	11,55	3,79
8:19:30	65	11,55	3,80
8:20:00	65	11,54	3,82
8:20:30	65	11,53	3,83
8:21:00	65	11,53	3,83
8:21:30	65	11,53	3,85
8:22:00	65	11,52	3,86
8:22:30	65	11,52	3,86
8:23:00	65	11,51	3,88
8:23:30	65	11,50	3,89
8:24:00	65	11,50	3,89
8:24:30	65	11,50	3,90
8:25:00	65	11,49	3,92
8:25:30	65	11,49	3,92
8:26:00	65	11,48	3,93
8:26:30	65	11,47	3,95
8:27:00	65	11,47	3,95
8:27:30	65	11,46	3,96
8:28:00	65	11,46	3,98
8:28:30	65	11,46	3,98
8:29:00	65	11,45	3,99
8:29:30	65	11,44	4,01
8:30:00	65	11,44	4,01
8:30:30	65	11,43	4,02
8:31:00	65	11,43	4,04
8:31:30	65	11,42	4,05
8:32:00	65	11,42	4,05
8:32:30	65	11,41	4,07
8:33:00	65	11,41	4,08
8:33:30	65	11,41	4,08
8:34:00	65	11,40	4,10
8:34:30	65	11,39	4,11
8:35:00	65	11,39	4,11
8:35:30	65	11,38	4,13
8:36:00	65	11,38	4,14
8:36:30	65	11,38	4,14
8:37:00	65	11,37	4,16
8:37:30	65	11,36	4,18
8:38:00	65	11,35	4,19
8:38:30	65	11,35	4,19
8:39:00	65	11,34	4,21
8:39:30	65	11,34	4,22
8:40:00	65	11,34	4,22
8:40:30	65	11,33	4,24
8:41:00	65	11,32	4,25
8:41:30	65	11,32	4,25
8:42:00	65	11,32	4,27
8:42:30	65	11,30	4,30
8:43:00	65	11,30	4,30
8:43:30	65	11,29	4,32
8:44:00	65	11,29	4,33
8:44:30	65	11,29	4,33
8:45:00	65	11,28	4,35
8:45:30	65	11,27	4,37
8:46:00	65	11,27	4,37
8:46:30	65	11,26	4,38
8:47:00	65	11,26	4,38
8:47:30	65	11,25	4,40
8:48:00	65	11,25	4,42
8:48:30	65	11,24	4,43
8:49:00	65	11,24	4,43
8:49:30	65	11,23	4,45
8:50:00	65	11,23	4,47
8:50:30	65	11,23	4,47
8:51:00	65	11,22	4,48
8:51:30	65	11,21	4,50
8:52:00	65	11,21	4,50
8:52:30	65	11,20	4,52
8:53:00	65	11,20	4,53
8:53:30	65	11,20	4,53
8:54:00	65	11,19	4,55
8:54:30	65	11,18	4,57
8:55:00	65	11,18	4,57
8:55:30	65	11,17	4,58
8:56:00	65	11,16	4,60
8:56:30	65	11,16	4,60
8:57:00	65	11,16	4,62
8:57:30	65	11,15	4,64
8:58:00	65	11,14	4,65
8:58:30	65	11,14	4,65
8:59:00	65	11,14	4,67
8:59:30	65	11,14	4,67
9:00:00	65	11,13	4,69
9:00:30	65	11,12	4,71
9:01:00	65	11,11	4,72
9:01:30	65	11,11	4,72
9:02:00	65	11,11	4,74
9:02:30	65	11,10	4,76
9:03:00	65	11,10	4,76
9:03:30	65	11,09	4,78
9:04:00	65	11,08	4,79
9:04:30	65	11,08	4,79
9:05:00	65	11,08	4,81
9:05:30	65	11,07	4,83
9:06:00	65	11,06	4,85
9:06:30	65	11,06	4,85
9:07:00	65	11,05	4,87
9:07:30	65	11,05	4,87
9:08:00	65	11,05	4,88
9:08:30	65	11,04	4,90
9:09:00	65	11,03	4,92
9:09:30	65	11,03	4,92
9:10:00	65	11,02	4,94
9:10:30	65	11,02	4,96
9:11:00	65	11,02	4,96
9:11:30	65	11,01	4,98
9:12:00	65	11,00	5,00
9:12:30	65	11,00	5,00
9:13:00	65	10,99	5,01
9:13:30	65	10,98	5,03
9:14:00	65	10,98	5,05
9:14:30	65	10,98	5,05
9:15:00	65	10,97	5,07
9:15:30	65	10,96	5,09
9:16:00	65	10,96	5,09
9:16:30	65	10,95	5,11
9:17:00	65	10,95	5,13
9:17:30	65	10,95	5,13
9:18:00	65	10,94	5,15
9:18:30	65	10,93	5,17
9:19:00	65	10,93	5,19
9:19:30	65	10,92	5,21
9:20:00	65	10,92	5,21
9:20:30	65	10,91	5,22
9:21:00	65	10,91	5,22
9:21:30	65	10,90	5,24
9:22:00	65	10,89	5,26
9:22:30	65	10,89	5,28
9:23:00	65	10,88	5,30
9:23:30	65	10,88	5,30
9:24:00	65	10,87	5,32
9:24:30	65	10,87	5,32
9:25:00	65	10,86	5,34
9:25:30	65	10,86	5,36
9:26:00	65	10,85	5,38
9:26:30	65	10,85	5,38
9:27:00	65	10,84	5,40
9:27:30	65	10,84	5,40
9:28:00	65	10,84	5,42
9:28:30	65	10,83	5,44
9:29:00	65	10,83	5,44
9:29:30	65	10,82	5,46
9:30:00	65	10,81	5,49
9:30:30	65	10,81	5,49
9:31:00	65	10,80	5,51
9:31:30	65	10,80	5,53
9:32:00	65	10,80	5,53
9:32:30	65	10,79	5,55
9:33:00	65	10,78	5,57
9:33:30	65	10,78	5,57
9:34:00	65	10,78	5,59
9:34:30	65	10,75	5,65
9:35:00	65	10,75	5,67
9:35:30	65	10,75	5,67
9:36:00	65	10,74	5,69
9:36:30	65	10,73	5,72
9:37:00	65	10,72	5,74
9:37:30	65	10,72	5,74
9:38:00	65	10,71	5,76
9:38:30	65	10,71	5,78
9:39:00	65	10,71	5,78
9:39:30	65	10,70	5,80
9:40:00	65	10,69	5,82
9:40:30	65	10,69	5,85
9:41:00	65	10,69	5,85
9:41:30	65	10,68	5,87
9:42:00	65	10,67	5,89
9:42:30	65	10,66	5,91
9:43:00	65	10,66	5,91
9:43:30	65	10,66	5,94
9:44:00	65	10,65	5,96
9:44:30	65	10,64	5,98
9:45:00	65	10,63	6,00
9:45:30	65	10,63	6,00
9:46:00	65	10,63	6,03
9:46:30	65	10,62	6,05
9:47:00	65	10,61	6,07
9:47:30	65	10,61	6,07
9:48:00	65	10,60	6,09
9:48:30	65	10,60	6,12
9:49:00	65	10,59	6,14
9:49:30	65	10,59	6,14
9:50:00	65	10,58	6,16
9:50:30	65	10,57	6,19
9:51:00	65	10,57	6,21
9:51:30	65	10,57	6,21
9:52:00	65	10,56	6,23
9:52:30	65	10,55	6,26
9:53:00	65	10,54	6,28
9:53:30	65	10,54	6,30
9:54:00	65	10,54	6,30
9:54:30	65	10,53	6,33
9:55:00	65	10,52	6,35
9:55:30	65	10,51	6,38
9:56:00	65	10,51	6,38
9:56:30	65	10,50	6,40
9:57:00	65	10,50	6,42
9:57:30	65	10,50	6,42
9:58:00	65	10,49	6,45
9:58:30	65	10,48	6,47
9:59:00	65	10,48	6,50
9:59:30	65	10,48	6,50
10:00:00	65	10,47	6,52
10:00:30	65	10,46	6,55
10:01:00	65	10,45	6,57
10:01:30	65	10,45	6,60
10:02:00	65	10,45	6,60
10:02:30	65	10,44	6,62
10:03:00	65	10,43	6,65
10:03:30	65	10,42	6,67
10:04:00	65	10,42	6,67
10:04:30	65	10,41	6,70
10:05:00	65	10,41	6,72
10:05:30	65	10,40	6,75
10:06:00	65	10,40	6,75
10:06:30	65	10,39	6,77
10:07:00	65	10,39	6,80
10:07:30	65	10,38	6,83
10:08:00	65	10,37	6,85
10:08:30	65	10,37	6,85
10:09:00	65	10,36	6,88
10:09:30	65	10,36	6,90
10:10:00	65	10,35	6,93
10:10:30	65	10,35	6,93
10:11:00	65	10,34	6,96
10:11:30	65	10,33	6,98
10:12:00	65	10,32	7,01
10:12:30	65	10,32	7,01
10:13:00	65	10,32	7,04
10:13:30	65	10,31	7,06
10:14:00	65	10,31	7,06
10:14:30	65	10,30	7,09
10:15:00	65	10,30	7,12
10:15:30	65	10,30	7,12
10:16:00	65	10,29	7,14
10:16:30	65	10,28	7,17
10:17:00	65	10,27	7,20
10:17:30	65	10,27	7,20
10:18:00	65	10,27	7,23
10:18:30	65	10,26	7,25
10:19:00	65	10,26	7,25
10:19:30	65	10,25	7,28
10:20:00	65	10,24	7,31
10:20:30	65	10,25	7,28
10:21:00	65	10,23	7,37
10:21:30	65	10,22	7,39
10:22:00	65	10,21	7,42
10:22:30	65	10,21	7,45
10:23:00	65	10,20	7,48
10:23:30	65	10,20	7,48
10:24:00	65	10,19	7,51
10:24:30	65	10,18	7,54
10:25:00	65	10,18	7,56
10:25:30	65	10,18	7,56
10:26:00	65	10,17	7,59
10:26:30	65	10,16	7,62
10:27:00	65	10,15	7,65
10:27:30	65	10,15	7,65
10:28:00	65	10,14	7,68
10:28:30	65	10,14	7,71
10:29:00	65	10,13	7,74
10:29:30	65	10,13	7,74
10:30:00	65	10,12	7,77
10:30:30	65	10,12	7,80
10:31:00	65	10,11	7,83
10:31:30	65	10,11	7,83
10:32:00	65	10,10	7,86
10:32:30	65	10,09	7,89
10:33:00	65	10,09	7,89
10:33:30	65	10,09	7,92
10:34:00	65	10,08	7,95
10:34:30	65	10,07	7,98
10:35:00	65	10,07	7,98
10:35:30	65	10,06	8,01
10:36:00	65	10,05	8,04
10:36:30	65	10,05	8,04
10:37:00	65	10,05	8,07
10:37:30	65	10,04	8,11
10:38:00	65	10,03	8,14
10:38:30	65	10,03	8,14
10:39:00	65	10,03	8,17
10:39:30	65	10,02	8,20
10:40:00	65	10,01	8,23
10:40:30	65	10,01	8,23
10:41:00	65	10,00	8,26
10:41:30	65	10,00	8,29
10:42:00	65	10,00	8,29
10:42:30	65	9,99	8,33
10:43:00	65	9,98	8,36
10:43:30	65	9,98	8,36
10:44:00	65	9,97	8,39
10:44:30	65	9,96	8,42
10:45:00	65	9,96	8,46
10:45:30	65	9,96	8,46
10:46:00	65	9,95	8,49
10:46:30	65	9,94	8,52
10:47:00	65	9,94	8,52
10:47:30	65	9,93	8,55
10:48:00	65	9,93	8,59
10:48:30	65	9,93	8,59
10:49:00	65	9,92	8,62
10:49:30	65	9,91	8,65
10:50:00	65	9,91	8,65
10:50:30	65	9,91	8,69
10:51:00	65	9,90	8,72
10:51:30	65	9,90	8,72
10:52:00	65	9,89	8,76
10:52:30	65	9,88	8,79
10:53:00	65	9,88	8,79
10:53:30	65	9,88	8,82
10:54:00	65	9,87	8,86
10:54:30	65	9,87	8,86
10:55:00	65	9,86	8,89
10:55:30	65	9,85	8,93
10:56:00	65	9,85	8,93
10:56:30	65	9,84	8,96
10:57:00	65	9,84	9,00
10:57:30	65	9,84	9,00
10:58:00	65	9,83	9,03
10:58:30	65	9,82	9,07
10:59:00	65	9,82	9,07
10:59:30	65	9,82	9,10
11:00:00	65	9,82	9,10
11:00:30	65	9,81	9,14
11:01:00	65	9,80	9,17
11:01:30	65	9,80	9,17
11:02:00	65	9,79	9,21
11:02:30	65	9,79	9,24
11:03:00	65	9,79	9,24
11:03:30	65	9,78	9,28
11:04:00	65	9,77	9,32
11:04:30	65	9,77	9,32
11:05:00	65	9,76	9,35
11:05:30	65	9,76	9,35
11:06:00	65	9,75	9,39
11:06:30	65	9,75	9,39
11:07:00	65	9,75	9,43
11:07:30	65	9,74	9,46
11:08:00	65	9,74	9,46
11:08:30	65	9,73	9,50
11:09:00	65	9,73	9,50
11:09:30	65	9,73	9,54
11:10:00	65	9,73	9,54
11:10:30	65	9,72	9,58
11:11:00	65	9,72	9,58
11:11:30	65	9,71	9,61
11:12:00	65	9,70	9,65
11:12:30	65	9,70	9,65
11:13:00	65	9,71	9,61
11:13:30	65	9,70	9,65
11:14:00	65	9,69	9,73
11:14:30	65	9,68	9,76
11:15:00	65	9,67	9,80
11:15:30	65	9,67	9,80
11:16:00	65	9,66	9,84
11:16:30	65	9,66	9,88
11:17:00	65	9,66	9,88
11:17:30	65	9,65	9,92
11:18:00	65	9,64	9,96
11:18:30	65	9,64	9,96
11:19:00	65	9,64	10,00
11:19:30	65	9,64	10,00
11:20:00	65	9,63	10,04
11:20:30	65	9,63	10,04
11:21:00	65	9,62	10,08
11:21:30	65	9,61	10,12
11:22:00	65	9,61	10,12
11:22:30	65	9,61	10,16
11:23:00	65	9,61	10,16
11:23:30	65	9,60	10,20
11:24:00	65	9,60	10,20
11:24:30	65	9,59	10,24
11:25:00	65	9,58	10,28
11:25:30	65	9,58	10,28
11:26:00	65	9,58	10,32
11:26:30	65	9,58	10,32
11:27:00	65	9,57	10,36
11:27:30	65	9,57	10,36
11:28:00	65	9,56	10,40
11:28:30	65	9,56	10,40
11:29:00	65	9,55	10,44
11:29:30	65	9,55	10,44
11:30:00	65	9,55	10,48
11:30:30	65	9,55	10,48
11:31:00	65	9,54	10,52
11:31:30	65	9,54	10,52
11:32:00	65	9,53	10,56
11:32:30	65	9,52	10,61
11:33:00	65	9,52	10,61
11:33:30	65	9,52	10,65
11:34:00	65	9,52	10,65
11:34:30	65	9,51	10,69
11:35:00	65	9,51	10,69
11:35:30	65	9,50	10,73
11:36:00	65	9,50	10,73
11:36:30	65	9,49	10,78
11:37:00	65	9,49	10,78
11:37:30	65	9,48	10,82
11:38:00	65	9,48	10,82
11:38:30	65	9,48	10,82
11:39:00	65	9,48	10,86
11:39:30	65	9,48	10,86
11:40:00	65	9,47	10,90
11:40:30	65	9,47	10,90
11:41:00	65	9,46	10,95
11:41:30	65	9,46	10,95
11:42:00	65	9,45	10,99
11:42:30	65	9,45	10,99
11:43:00	65	9,45	11,03
11:43:30	65	9,45	11,03
11:44:00	65	9,44	11,08
11:44:30	65	9,44	11,08
11:45:00	65	9,43	11,12
11:45:30	65	9,43	11,12
11:46:00	65	9,43	11,17
11:46:30	65	9,43	11,17
11:47:00	65	9,43	11,17
11:47:30	65	9,42	11,21
11:48:00	65	9,42	11,21
11:48:30	65	9,41	11,26
11:49:00	65	9,41	11,26
11:49:30	65	9,40	11,30
11:50:00	65	9,40	11,30
11:50:30	65	9,39	11,35
11:51:00	65	9,39	11,35
11:51:30	65	9,39	11,39
11:52:00	65	9,39	11,39
11:52:30	65	9,38	11,44
11:53:00	65	9,38	11,44
11:53:30	65	9,38	11,44
11:54:00	65	9,37	11,48
11:54:30	65	9,37	11,48
11:55:00	65	9,36	11,53
11:55:30	65	9,36	11,53
11:56:00	65	9,36	11,58
11:56:30	65	9,36	11,58
11:57:00	65	9,36	11,58
11:57:30	65	9,35	11,62
11:58:00	65	9,35	11,62
11:58:30	65	9,34	11,67
11:59:00	65	9,34	11,67
11:59:30	65	9,34	11,72
12:00:00	65	9,34	11,72
12:00:30	65	9,33	11,76
12:01:00	65	9,33	11,76
12:01:30	65	9,33	11,76
12:02:00	65	9,32	11,81
12:02:30	65	9,32	11,81
12:03:00	65	9,32	11,81
12:03:30	65	9,31	11,86
12:04:00	65	9,31	11,86
12:04:30	65	9,30	11,90
12:05:00	65	9,30	11,90
12:05:30	65	9,30	11,95
12:06:00	65	9,30	11,95
12:06:30	65	9,30	11,95
12:07:00	65	9,29	12,00
12:07:30	65	9,29	12,00
12:08:00	65	9,29	12,00
12:08:30	65	9,28	12,05
12:09:00	65	9,28	12,05
12:09:30	65	9,28	12,05
12:10:00	65	9,28	12,10
12:10:30	65	9,28	12,10
12:11:00	65	9,28	12,10
12:11:30	65	9,27	12,15
12:12:00	65	9,27	12,15
12:12:30	65	9,28	12,10
12:13:00	65	9,28	12,10
12:13:30	65	9,27	12,15
12:14:00	65	9,27	12,15
12:14:30	65	9,26	12,20
12:15:00	65	9,26	12,20
12:15:30	65	9,25	12,24
12:16:00	65	9,25	12,24
12:16:30	65	9,25	12,29
12:17:00	65	9,25	12,29
12:17:30	65	9,24	12,34
12:18:00	65	9,24	12,34
12:18:30	65	9,24	12,34
12:19:00	65	9,23	12,39
12:19:30	65	9,23	12,39
12:20:00	65	9,22	12,44
12:20:30	65	9,22	12,44
12:21:00	65	9,22	12,44
12:21:30	65	9,21	12,49
12:22:00	65	9,21	12,49
12:22:30	65	9,21	12,49
12:23:00	65	9,21	12,54
12:23:30	65	9,21	12,54
12:24:00	65	9,20	12,59
12:24:30	65	9,20	12,59
12:25:00	65	9,20	12,59
12:25:30	65	9,19	12,65
12:26:00	65	9,19	12,65
12:26:30	65	9,19	12,65
12:27:00	65	9,19	12,70
12:27:30	65	9,19	12,70
12:28:00	65	9,19	12,70
12:28:30	65	9,18	12,75
12:29:00	65	9,18	12,75
12:29:30	65	9,18	12,75
12:30:00	65	9,17	12,80
12:30:30	65	9,17	12,80
12:31:00	65	9,17	12,80
12:31:30	65	9,16	12,85
12:32:00	65	9,16	12,85
12:32:30	65	9,16	12,85
12:33:00	65	9,16	12,90
12:33:30	65	9,16	12,90
12:34:00	65	9,16	12,90
12:34:30	65	9,15	12,96
12:35:00	65	9,15	12,96
12:35:30	65	9,15	12,96
12:36:00	65	9,14	13,01
12:36:30	65	9,14	13,01
12:37:00	65	9,14	13,01
12:37:30	65	9,13	13,06
12:38:00	65	9,13	13,06
12:38:30	65	9,13	13,06
12:39:00	65	9,13	13,06
12:39:30	65	9,13	13,12
12:40:00	65	9,13	13,12
12:40:30	65	9,13	13,12
12:41:00	65	9,12	13,17
12:41:30	65	9,12	13,17
12:42:00	65	9,12	13,17
12:42:30	65	9,12	13,17
12:43:00	65	9,11	13,22
12:43:30	65	9,11	13,22
12:44:00	65	9,11	13,22
12:44:30	65	9,11	13,22
12:45:00	65	9,10	13,28
12:45:30	65	9,10	13,28
12:46:00	65	9,10	13,28
12:46:30	65	9,10	13,33
12:47:00	65	9,10	13,33
12:47:30	65	9,10	13,33
12:48:00	65	9,10	13,33
12:48:30	65	9,09	13,39
12:49:00	65	9,09	13,39
12:49:30	65	9,09	13,39
12:50:00	65	9,09	13,39
12:50:30	65	9,08	13,44
12:51:00	65	9,08	13,44
12:51:30	65	9,08	13,44
12:52:00	65	9,07	13,49
12:52:30	65	9,07	13,49
12:53:00	65	9,07	13,49
12:53:30	65	9,07	13,49
12:54:00	65	9,07	13,55
12:54:30	65	9,07	13,55
12:55:00	65	9,07	13,55
12:55:30	65	9,07	13,55
12:56:00	65	9,06	13,61
12:56:30	65	9,06	13,61
12:57:00	65	9,06	13,61
12:57:30	65	9,06	13,61
12:58:00	65	9,05	13,66
12:58:30	65	9,05	13,66
12:59:00	65	9,05	13,66
12:59:30	65	9,05	13,66
13:00:00	65	9,04	13,72
13:00:30	65	9,04	13,72
13:01:00	65	9,04	13,72
13:01:30	65	9,04	13,72
13:02:00	65	9,04	13,77
13:02:30	65	9,04	13,77
13:03:00	65	9,04	13,77
13:03:30	65	9,04	13,77
13:04:00	65	9,03	13,83
13:04:30	65	9,03	13,83
13:05:00	65	9,03	13,83
13:05:30	65	9,03	13,83
13:06:00	65	9,02	13,89
13:06:30	65	9,02	13,89
13:07:00	65	9,02	13,89
13:07:30	65	9,02	13,89
13:08:00	65	9,01	13,94
13:08:30	65	9,01	13,94
13:09:00	65	9,01	13,94
13:09:30	65	9,01	13,94
13:10:00	65	9,01	13,94
13:10:30	65	9,00	14,00
13:11:00	65	9,00	14,00
13:11:30	65	9,00	14,00
13:12:00	65	9,00	14,00
13:12:30	65	9,00	14,06
13:13:00	65	9,00	14,06
13:13:30	65	9,00	14,06
13:14:00	65	9,00	14,06
13:14:30	65	9,00	14,06
13:15:00	65	8,99	14,12
13:15:30	65	8,99	14,12
13:16:00	65	8,99	14,12
13:16:30	65	8,99	14,12
13:17:00	65	8,99	14,12
13:17:30	65	8,98	14,17
13:18:00	65	8,98	14,17
13:18:30	65	8,98	14,17
13:19:00	65	8,98	14,17
13:19:30	65	8,98	14,17
13:20:00	65	8,98	14,23
13:20:30	65	8,98	14,23
13:21:00	65	8,98	14,23
13:21:30	65	8,98	14,23
13:22:00	65	8,97	14,29
13:22:30	65	8,97	14,29
13:23:00	65	8,97	14,29
13:23:30	65	8,98	14,17
13:24:00	65	8,98	14,23
13:24:30	65	8,98	14,23
13:25:00	65	8,98	14,23
13:25:30	65	8,98	14,23
13:26:00	65	8,97	14,29
13:26:30	65	8,97	14,29
13:27:00	65	8,97	14,29
13:27:30	65	8,97	14,29
13:28:00	65	8,96	14,35
13:28:30	65	8,96	14,35
13:29:00	65	8,96	14,35
13:29:30	65	8,96	14,35
13:30:00	65	8,95	14,41
13:30:30	65	8,95	14,41
13:31:00	65	8,95	14,41
13:31:30	65	8,95	14,41
13:32:00	65	8,95	14,41
13:32:30	65	8,95	14,47
13:33:00	65	8,95	14,47
13:33:30	65	8,95	14,47
13:34:00	65	8,95	14,47
13:34:30	65	8,95	14,47
13:35:00	65	8,95	14,47
13:35:30	65	8,94	14,53
13:36:00	65	8,94	14,53
13:36:30	65	8,94	14,53
13:37:00	65	8,94	14,53
13:37:30	65	8,94	14,53
13:38:00	65	8,93	14,59
13:38:30	65	8,93	14,59
13:39:00	65	8,93	14,59
13:39:30	65	8,93	14,59
13:40:00	65	8,93	14,59
13:40:30	65	8,92	14,65
13:41:00	65	8,92	14,65
13:41:30	65	8,92	14,65
13:42:00	65	8,92	14,65
13:42:30	65	8,92	14,65
13:43:00	65	8,92	14,65
13:43:30	65	8,91	14,71
13:44:00	65	8,91	14,71
13:44:30	65	8,91	14,71
13:45:00	65	8,91	14,71
13:45:30	65	8,91	14,71
13:46:00	65	8,91	14,71
13:46:30	65	8,91	14,77
13:47:00	65	8,91	14,77
13:47:30	65	8,91	14,77
13:48:00	65	8,91	14,77
13:48:30	65	8,91	14,77
13:49:00	65	8,91	14,77
13:49:30	65	8,90	14,83
13:50:00	65	8,90	14,83
13:50:30	65	8,90	14,83
13:51:00	65	8,90	14,83
13:51:30	65	8,90	14,83
13:52:00	65	8,89	14,89
13:52:30	65	8,89	14,89
13:53:00	65	8,89	14,89
13:53:30	65	8,89	14,89
13:54:00	65	8,89	14,89
13:54:30	65	8,89	14,89
13:55:00	65	8,89	14,89
13:55:30	65	8,89	14,95
13:56:00	65	8,89	14,95
13:56:30	65	8,89	14,95
13:57:00	65	8,89	14,95
13:57:30	65	8,89	14,95
13:58:00	65	8,89	14,95
13:58:30	65	8,89	14,95
13:59:00	65	8,88	15,02
13:59:30	65	8,88	15,02
14:00:00	65	8,88	15,02
14:00:30	65	8,88	15,02
14:01:00	65	8,88	15,02
14:01:30	65	8,88	15,02
14:02:00	65	8,88	15,02
14:02:30	65	8,87	15,08
14:03:00	65	8,87	15,08
14:03:30	65	8,87	15,08
14:04:00	65	8,87	15,08
14:04:30	65	8,87	15,08
14:05:00	65	8,87	15,08
14:05:30	65	8,87	15,08
14:06:00	65	8,86	15,14
14:06:30	65	8,86	15,14
14:07:00	65	8,86	15,14
14:07:30	65	8,86	15,14
14:08:00	65	8,86	15,14
14:08:30	65	8,86	15,14
14:09:00	65	8,86	15,14
14:09:30	65	8,86	15,20
14:10:00	65	8,86	15,20
14:10:30	65	8,86	15,20
14:11:00	65	8,86	15,20
14:11:30	65	8,86	15,20
14:12:00	65	8,86	15,20
14:12:30	65	8,86	15,20
14:13:00	65	8,85	15,27
14:13:30	65	8,85	15,27
14:14:00	65	8,85	15,27
14:14:30	65	8,86	15,20
14:15:00	65	8,86	15,20
14:15:30	65	8,85	15,27
14:16:00	65	8,85	15,27
14:16:30	65	8,85	15,27
14:17:00	65	8,85	15,27
14:17:30	65	8,85	15,27
14:18:00	65	8,85	15,27
14:18:30	65	8,85	15,27
14:19:00	65	8,84	15,33
14:19:30	65	8,84	15,33
14:20:00	65	8,84	15,33
14:20:30	65	8,84	15,33
14:21:00	65	8,84	15,33
14:21:30	65	8,84	15,33
14:22:00	65	8,84	15,33
14:22:30	65	8,84	15,33
14:23:00	65	8,83	15,39
14:23:30	65	8,83	15,39
14:24:00	65	8,83	15,39
14:24:30	65	8,83	15,39
