Repository: ProgWizer/parser

File: project-root/data/Data Acquisition/Data Acquisition/2013 (508)/13-0084 MW.txt
--Test Summary--
Full Path and File Name	
Instrument Name	7222
Instrument Type	Model 7222 Consistometer
Instrument Serial Number	
Test Start Date	11.03.2013
Test Start Time	8:58:58
Test Stop Date	11.03.2013
Test Stop Time	15:29:19
Test Length	6:30:21
Final Sample Time Offset	6:30:20
Controller Schedule Name	
Sampling Period	10 seconds
Comments	T: 5C(30min); P: 10MPa(30min); tap water
Information	WellID	Research
Information	Customer	Trican
Information	EngName	Kostya Shut
Information	CementMfr	Dyckerhoff - Suhoy Log
Information	Additives	25%MSAS+50%GVVS-16+3%SMS+0.1%R-7+9%bwow CaCl2
Information	Density	1460
Information	BHCT	5
Information	BHST	
Information	FluidLoss	N/A
Information	JobType	Surface csg
Initial Temperature (°C)	34 °C
Final Temperature (°C)	7 °C
Initial Pressure (MPa)	0,4 MPa
Final Pressure (MPa)	10,1 MPa
Initial Consistency (Bc)	10 Bc
Final Consistency (Bc)	27 Bc
--Data--
Time (HH:MM:SS)	Temperature (°C)	Pressure (MPa)	Consistency (Bc)
0:00:00	34	0,4	10
0:00:10	33	0,4	12
0:00:20	33	0,5	14
0:00:30	33	0,5	12
0:00:40	33	0,6	13
0:00:50	32	0,6	10
0:01:00	32	0,7	12
0:01:10	32	0,8	15
0:01:20	31	0,8	12
0:01:30	31	0,9	12
0:01:40	31	0,9	10
0:01:50	31	1,0	18
0:02:00	30	1,0	15
0:02:10	30	1,1	10
0:02:20	30	1,1	12
0:02:30	30	1,2	9
0:02:40	30	1,3	10
0:02:50	29	1,3	10
0:03:00	29	1,3	6
0:03:10	29	1,4	10
0:03:20	29	1,4	14
0:03:30	28	1,5	12
0:03:40	28	1,6	9
0:03:50	28	1,6	9
0:04:00	28	1,7	15
0:04:10	28	1,7	11
0:04:20	27	1,8	13
0:04:30	27	1,9	13
0:04:40	27	1,8	8
0:04:50	27	2,0	14
0:05:00	27	1,9	12
0:05:10	26	2,1	13
0:05:20	26	2,0	11
0:05:30	26	2,2	11
0:05:40	26	2,2	15
0:05:50	26	2,3	13
0:06:00	25	2,2	11
0:06:10	25	2,5	13
0:06:20	25	2,3	12
0:06:30	25	2,5	8
0:06:40	25	2,4	7
0:06:50	25	2,6	14
0:07:00	24	2,6	13
0:07:10	24	2,8	9
0:07:20	24	2,7	8
0:07:30	24	2,9	11
0:07:40	24	2,8	11
0:07:50	24	2,9	12
0:08:00	23	3,1	14
0:08:10	23	3,0	10
0:08:20	23	3,1	14
0:08:30	23	3,0	13
0:08:40	23	3,2	11
0:08:50	23	3,1	12
0:09:00	23	3,4	11
0:09:10	22	3,3	8
0:09:20	22	3,6	12
0:09:30	22	3,5	11
0:09:40	22	3,4	11
0:09:50	22	3,6	9
0:10:00	22	3,5	11
0:10:10	21	3,8	13
0:10:20	21	3,7	11
0:10:30	21	3,7	12
0:10:40	21	3,9	12
0:10:50	21	3,8	13
0:11:00	21	4,1	11
0:11:10	21	4,0	13
0:11:20	20	3,9	12
0:11:30	20	4,2	14
0:11:40	20	4,1	18
0:11:50	20	4,0	15
0:12:00	20	4,4	12
0:12:10	20	4,3	12
0:12:20	20	4,6	12
0:12:30	20	4,5	11
0:12:40	19	4,4	11
0:12:50	19	4,7	14
0:13:00	19	4,6	11
0:13:10	19	4,5	11
0:13:20	19	4,8	13
0:13:30	19	4,7	13
0:13:40	19	4,7	12
0:13:50	19	4,9	12
0:14:00	18	4,9	10
0:14:10	18	5,2	11
0:14:20	18	5,1	12
0:14:30	18	5,0	12
0:14:40	18	5,4	11
0:14:50	18	5,3	11
0:15:00	18	5,2	11
0:15:10	18	5,1	13
0:15:20	17	5,5	13
0:15:30	17	5,4	11
0:15:40	17	5,3	13
0:15:50	17	5,6	13
0:16:00	17	5,6	14
0:16:10	17	5,5	13
0:16:20	17	5,8	12
0:16:30	17	5,7	13
0:16:40	17	5,7	14
0:16:50	17	6,0	15
0:17:00	16	5,9	15
0:17:10	16	5,9	16
0:17:20	16	6,3	15
0:17:30	16	6,2	14
0:17:40	16	6,1	17
0:17:50	16	6,0	14
0:18:00	16	6,3	18
0:18:10	16	6,2	15
0:18:20	16	6,2	14
0:18:30	16	6,5	20
0:18:40	15	6,4	16
0:18:50	15	6,3	16
0:19:00	15	6,7	11
0:19:10	15	6,6	17
0:19:20	15	6,5	15
0:19:30	15	6,5	17
0:19:40	15	6,8	18
0:19:50	15	6,7	21
0:20:00	15	7,0	20
0:20:10	15	6,9	18
0:20:20	15	6,8	18
0:20:30	15	6,9	20
0:20:40	14	7,1	16
0:20:50	14	7,0	24
0:21:00	14	7,1	18
0:21:10	14	7,3	20
0:21:20	14	7,2	19
0:21:30	14	7,1	19
0:21:40	14	7,2	18
0:21:50	14	7,3	19
0:22:00	14	7,7	24
0:22:10	14	7,7	23
0:22:20	14	7,6	18
0:22:30	14	7,5	21
0:22:40	14	8,0	16
0:22:50	14	7,9	18
0:23:00	13	7,8	20
0:23:10	13	7,7	15
0:23:20	13	8,1	17
0:23:30	13	8,0	21
0:23:40	13	8,0	19
0:23:50	13	7,9	20
0:24:00	13	8,4	22
0:24:10	13	8,3	22
0:24:20	13	8,2	20
0:24:30	13	8,1	18
0:24:40	13	8,5	20
0:24:50	13	8,5	22
0:25:00	13	8,4	20
0:25:10	13	8,3	22
0:25:20	12	8,7	25
0:25:30	12	8,6	24
0:25:40	12	8,6	23
0:25:50	12	8,5	20
0:26:00	12	8,6	20
0:26:10	12	8,8	25
0:26:20	12	8,8	22
0:26:30	12	8,7	22
0:26:40	12	8,8	22
0:26:50	12	9,0	21
0:27:00	12	8,9	21
0:27:10	12	9,0	20
0:27:20	12	9,2	17
0:27:30	12	9,2	20
0:27:40	12	9,1	21
0:27:50	12	9,3	22
0:28:00	11	9,3	23
0:28:10	11	9,2	24
0:28:20	11	9,4	22
0:28:30	11	9,4	26
0:28:40	11	9,6	23
0:28:50	11	9,6	20
0:29:00	11	9,5	20
0:29:10	11	9,6	20
0:29:20	11	9,7	19
0:29:30	11	9,9	21
0:29:40	11	9,8	21
0:29:50	11	9,8	22
0:30:00	11	9,8	20
0:30:10	11	9,8	20
0:30:20	11	10,0	23
0:30:30	11	9,9	23
0:30:40	11	9,9	23
0:30:50	11	9,8	21
0:31:00	10	9,9	18
0:31:10	10	9,8	20
0:31:20	10	10,1	23
0:31:30	10	10,0	21
0:31:40	10	10,0	20
0:31:50	10	9,9	23
0:32:00	10	9,9	24
0:32:10	10	9,8	25
0:32:20	10	10,3	20
0:32:30	10	10,2	21
0:32:40	10	10,2	20
0:32:50	10	10,1	18
0:33:00	10	10,1	20
0:33:10	10	10,0	25
0:33:20	10	10,0	27
0:33:30	10	10,0	25
0:33:40	10	9,9	24
0:33:50	10	9,9	24
0:34:00	10	9,8	23
0:34:10	9	10,3	25
0:34:20	9	10,3	27
0:34:30	9	10,2	25
0:34:40	9	10,1	28
0:34:50	9	10,1	25
0:35:00	9	10,1	26
0:35:10	9	10,0	24
0:35:20	9	10,0	23
0:35:30	9	9,9	24
0:35:40	9	9,9	24
0:35:50	9	9,9	26
0:36:00	9	9,8	24
0:36:10	9	10,3	24
0:36:20	9	10,3	23
0:36:30	9	10,2	24
0:36:40	9	10,2	24
0:36:50	9	10,1	22
0:37:00	9	10,1	23
0:37:10	9	10,1	22
0:37:20	9	10,0	23
0:37:30	9	10,0	25
0:37:40	8	9,9	25
0:37:50	8	9,9	24
0:38:00	8	9,9	25
0:38:10	8	9,8	24
0:38:20	8	10,1	27
0:38:30	8	10,1	24
0:38:40	8	10,1	27
0:38:50	8	10,0	26
0:39:00	8	10,0	28
0:39:10	8	9,9	28
0:39:20	8	9,9	26
0:39:30	8	9,9	26
0:39:40	8	9,8	28
0:39:50	8	9,8	28
0:40:00	8	10,1	29
0:40:10	8	10,0	31
0:40:20	8	10,0	29
0:40:30	8	9,9	28
0:40:40	8	9,9	28
0:40:50	8	9,9	29
0:41:00	8	9,8	30
0:41:10	7	9,9	28
0:41:20	7	9,9	29
0:41:30	7	9,9	29
0:41:40	7	9,8	26
0:41:50	7	10,0	31
0:42:00	7	10,0	29
0:42:10	7	9,9	28
0:42:20	7	9,9	27
0:42:30	7	9,9	27
0:42:40	7	9,9	28
0:42:50	7	9,8	28
0:43:00	7	9,9	26
0:43:10	7	9,8	26
0:43:20	7	10,1	28
0:43:30	7	10,1	32
0:43:40	7	10,1	29
0:43:50	7	10,0	27
0:44:00	7	10,0	29
0:44:10	7	10,0	29
0:44:20	7	9,9	29
0:44:30	7	9,9	28
0:44:40	7	9,9	27
0:44:50	7	9,8	27
0:45:00	7	9,8	29
0:45:10	7	9,8	28
0:45:20	7	10,1	31
0:45:30	7	10,1	28
0:45:40	7	10,1	28
0:45:50	6	10,0	32
0:46:00	6	10,0	32
0:46:10	6	10,0	31
0:46:20	6	10,0	33
0:46:30	6	9,9	32
0:46:40	6	9,9	30
0:46:50	6	9,9	36
0:47:00	6	9,8	35
0:47:10	6	9,9	32
0:47:20	6	9,8	28
0:47:30	6	9,8	32
0:47:40	6	10,1	31
0:47:50	6	10,1	32
0:48:00	6	10,0	29
0:48:10	6	10,0	29
0:48:20	6	10,0	30
0:48:30	6	10,0	29
0:48:40	6	9,9	28
0:48:50	6	9,9	27
0:49:00	6	9,9	26
0:49:10	6	9,9	25
0:49:20	6	9,8	25
0:49:30	6	9,8	26
0:49:40	6	9,9	26
0:49:50	6	9,9	27
0:50:00	6	9,9	27
0:50:10	6	9,8	27
0:50:20	6	10,1	26
0:50:30	6	10,1	25
0:50:40	6	10,1	26
0:50:50	6	10,0	26
0:51:00	6	10,0	25
0:51:10	6	10,0	25
0:51:20	6	10,0	26
0:51:30	5	9,9	26
0:51:40	5	9,9	27
0:51:50	5	9,9	27
0:52:00	5	9,9	28
0:52:10	5	9,8	26
0:52:20	5	9,8	26
0:52:30	5	10,3	33
0:52:40	5	10,3	31
0:52:50	5	10,3	30
0:53:00	5	10,2	28
0:53:10	5	10,2	27
0:53:20	5	10,2	27
0:53:30	5	10,2	27
0:53:40	5	10,1	26
0:53:50	5	10,1	27
0:54:00	5	10,1	27
0:54:10	5	10,1	26
0:54:20	5	10,1	27
0:54:30	5	10,0	27
0:54:40	5	10,0	28
0:54:50	5	10,0	28
0:55:00	5	10,0	28
0:55:10	5	10,0	26
0:55:20	5	9,9	27
0:55:30	5	9,9	26
0:55:40	5	9,9	26
0:55:50	5	9,9	26
0:56:00	5	9,8	25
0:56:10	5	9,8	25
0:56:20	5	9,8	25
0:56:30	5	10,3	27
0:56:40	5	10,3	28
0:56:50	5	10,3	27
0:57:00	5	10,2	28
0:57:10	5	10,2	30
0:57:20	5	10,2	29
0:57:30	5	10,2	26
0:57:40	5	10,2	26
0:57:50	5	10,1	26
0:58:00	5	10,1	26
0:58:10	5	10,1	27
0:58:20	5	10,1	26
0:58:30	5	10,1	26
0:58:40	5	10,0	25
0:58:50	5	10,0	26
0:59:00	5	10,0	26
0:59:10	4	10,0	25
0:59:20	4	10,0	25
0:59:30	4	10,0	25
0:59:40	4	9,9	26
0:59:50	4	9,9	26
1:00:00	4	9,9	26
1:00:10	4	9,9	26
1:00:20	4	9,9	25
1:00:30	4	9,9	25
1:00:40	4	9,8	25
1:00:50	4	9,8	25
1:01:00	4	10,1	25
1:01:10	4	10,1	25
1:01:20	4	10,1	25
1:01:30	4	10,0	25
1:01:40	4	10,0	25
1:01:50	4	10,0	25
1:02:00	4	10,0	25
1:02:10	4	9,9	25
1:02:20	4	9,9	25
1:02:30	4	9,9	25
1:02:40	4	9,9	25
1:02:50	4	9,9	25
1:03:00	4	9,9	26
1:03:10	4	9,8	26
1:03:20	4	9,8	26
1:03:30	4	9,8	27
1:03:40	4	9,9	27
1:03:50	4	9,9	27
1:04:00	4	9,9	27
1:04:10	4	9,9	27
1:04:20	4	9,8	27
1:04:30	4	9,8	26
1:04:40	4	10,1	27
1:04:50	4	10,1	27
1:05:00	4	10,0	28
1:05:10	4	10,0	29
1:05:20	4	10,0	28
1:05:30	4	10,0	28
1:05:40	4	10,0	28
1:05:50	4	10,0	27
1:06:00	4	9,9	27
1:06:10	4	9,9	28
1:06:20	4	9,9	28
1:06:30	4	9,9	28
1:06:40	4	9,9	28
1:06:50	4	9,9	29
1:07:00	4	9,8	28
1:07:10	4	9,8	28
1:07:20	4	9,8	28
1:07:30	4	9,8	28
1:07:40	4	10,0	28
1:07:50	4	9,9	28
1:08:00	4	9,9	29
1:08:10	3	9,9	28
1:08:20	3	9,9	29
1:08:30	3	9,9	29
1:08:40	3	9,8	29
1:08:50	3	9,8	29
1:09:00	3	9,8	29
1:09:10	3	10,0	27
1:09:20	3	9,9	28
1:09:30	3	9,9	28
1:09:40	3	9,9	28
1:09:50	3	9,9	29
1:10:00	3	9,9	30
1:10:10	3	9,9	29
1:10:20	3	9,9	28
1:10:30	3	9,8	29
1:10:40	3	9,8	29
1:10:50	3	10,0	30
1:11:00	3	10,0	30
1:11:10	3	10,0	28
1:11:20	3	9,9	27
1:11:30	3	9,9	28
1:11:40	3	9,9	27
1:11:50	3	9,9	26
1:12:00	3	9,9	26
1:12:10	3	9,9	25
1:12:20	3	9,9	25
1:12:30	3	9,9	26
1:12:40	3	9,8	26
1:12:50	3	9,8	26
1:13:00	3	9,8	26
1:13:10	3	10,0	25
1:13:20	3	10,0	25
1:13:30	3	10,0	26
1:13:40	3	10,0	26
1:13:50	3	10,0	26
1:14:00	3	10,0	27
1:14:10	3	10,0	28
1:14:20	3	9,9	28
1:14:30	3	9,9	29
1:14:40	3	9,9	29
1:14:50	3	9,9	28
1:15:00	3	9,9	27
1:15:10	3	9,9	26
1:15:20	3	9,9	26
1:15:30	3	9,8	27
1:15:40	3	9,8	27
1:15:50	3	10,0	27
1:16:00	3	10,0	28
1:16:10	3	9,9	28
1:16:20	3	9,9	28
1:16:30	3	9,9	26
1:16:40	3	9,9	26
1:16:50	3	9,9	26
1:17:00	3	9,9	25
1:17:10	3	9,9	25
1:17:20	3	9,9	26
1:17:30	3	9,9	26
1:17:40	3	9,8	27
1:17:50	3	9,8	26
1:18:00	3	9,8	26
1:18:10	3	10,0	25
1:18:20	3	10,0	25
1:18:30	3	10,0	25
1:18:40	3	10,0	25
1:18:50	3	10,0	25
1:19:00	3	10,0	25
1:19:10	3	10,0	25
1:19:20	3	10,0	25
1:19:30	3	9,9	26
1:19:40	3	9,9	26
1:19:50	3	9,9	26
1:20:00	3	9,9	26
1:20:10	3	9,9	26
1:20:20	3	9,9	26
1:20:30	3	9,9	26
1:20:40	3	9,9	26
1:20:50	3	9,9	26
1:21:00	3	9,8	26
1:21:10	3	9,8	26
1:21:20	3	9,8	26
1:21:30	3	9,8	26
1:21:40	3	10,0	26
1:21:50	3	10,0	26
1:22:00	3	10,0	27
1:22:10	3	9,9	27
1:22:20	3	9,9	27
1:22:30	3	9,9	27
1:22:40	2	9,9	27
1:22:50	2	9,9	28
1:23:00	2	9,9	28
1:23:10	2	9,9	28
1:23:20	2	9,9	28
1:23:30	2	9,9	28
1:23:40	2	9,9	30
1:23:50	2	9,8	29
1:24:00	2	9,8	29
1:24:10	2	9,8	29
1:24:20	2	9,8	29
1:24:30	2	10,0	29
1:24:40	2	10,0	29
1:24:50	2	10,0	29
1:25:00	2	10,0	29
1:25:10	2	10,0	29
1:25:20	2	10,0	28
1:25:30	2	10,0	27
1:25:40	2	10,0	28
1:25:50	2	10,0	27
1:26:00	2	9,9	27
1:26:10	2	9,9	27
1:26:20	2	9,9	27
1:26:30	2	9,9	27
1:26:40	2	9,9	27
1:26:50	2	9,9	27
1:27:00	2	9,9	27
1:27:10	2	9,9	27
1:27:20	2	9,9	27
1:27:30	2	9,9	27
1:27:40	2	9,9	27
1:27:50	2	9,8	27
1:28:00	2	9,8	27
1:28:10	2	9,8	27
1:28:20	2	9,8	27
1:28:30	2	10,0	27
1:28:40	2	10,0	27
1:28:50	2	9,9	27
1:29:00	2	9,9	27
1:29:10	2	9,9	27
1:29:20	2	9,9	27
1:29:30	2	9,9	27
1:29:40	2	9,9	27
1:29:50	2	9,9	29
1:30:00	2	9,9	30
1:30:10	2	9,9	30
1:30:20	2	9,9	29
1:30:30	2	9,9	29
1:30:40	2	9,8	29
1:30:50	2	9,8	29
1:31:00	2	9,8	29
1:31:10	2	9,8	29
1:31:20	2	10,0	29
1:31:30	2	10,0	29
1:31:40	2	10,0	28
1:31:50	2	10,0	28
1:32:00	2	10,0	29
1:32:10	2	10,0	29
1:32:20	2	10,0	28
1:32:30	2	10,0	27
1:32:40	2	10,0	26
1:32:50	2	10,0	26
1:33:00	2	10,0	26
1:33:10	2	10,0	27
1:33:20	2	9,9	27
1:33:30	2	9,9	27
1:33:40	2	9,9	27
1:33:50	2	9,9	26
1:34:00	2	9,9	26
1:34:10	2	9,9	26
1:34:20	2	9,9	26
1:34:30	2	9,9	27
1:34:40	2	9,9	27
1:34:50	2	9,9	27
1:35:00	2	9,9	27
1:35:10	2	9,9	27
1:35:20	2	9,8	27
1:35:30	2	9,8	27
1:35:40	2	9,8	27
1:35:50	2	9,8	27
1:36:00	2	9,8	27
1:36:10	2	10,4	28
1:36:20	2	10,3	28
1:36:30	2	10,3	29
1:36:40	2	10,3	32
1:36:50	2	10,3	31
1:37:00	2	10,3	31
1:37:10	2	10,3	33
1:37:20	2	10,3	28
1:37:30	2	10,3	29
1:37:40	2	10,3	28
1:37:50	2	10,3	26
1:38:00	2	10,3	26
1:38:10	2	10,3	26
1:38:20	2	10,2	26
1:38:30	2	10,2	26
1:38:40	2	10,2	26
1:38:50	2	10,2	26
1:39:00	2	10,2	25
1:39:10	2	10,2	25
1:39:20	2	10,2	25
1:39:30	2	10,2	25
1:39:40	2	10,2	25
1:39:50	2	10,2	25
1:40:00	2	10,2	25
1:40:10	2	10,2	25
1:40:20	2	10,2	25
1:40:30	2	10,2	25
1:40:40	2	10,2	25
1:40:50	2	10,1	25
1:41:00	2	10,1	25
1:41:10	2	10,1	25
1:41:20	2	10,1	25
1:41:30	2	10,1	24
1:41:40	2	10,1	24
1:41:50	2	10,1	24
1:42:00	2	10,1	24
1:42:10	2	10,1	24
1:42:20	2	10,1	24
1:42:30	2	10,1	24
1:42:40	2	10,1	24
1:42:50	2	10,1	24
1:43:00	2	10,1	24
1:43:10	2	10,1	24
1:43:20	2	10,0	24
1:43:30	2	10,0	24
1:43:40	2	10,0	24
1:43:50	2	10,0	24
1:44:00	2	10,0	25
1:44:10	2	10,0	24
1:44:20	2	10,0	25
1:44:30	2	10,0	25
1:44:40	2	10,0	25
1:44:50	2	10,0	25
1:45:00	2	10,0	24
1:45:10	2	10,0	24
1:45:20	2	10,0	24
1:45:30	2	10,0	24
1:45:40	2	10,0	24
1:45:50	2	10,0	24
1:46:00	2	10,0	24
1:46:10	2	9,9	24
1:46:20	2	9,9	24
1:46:30	2	9,9	24
1:46:40	2	9,9	24
1:46:50	2	9,9	24
1:47:00	2	9,9	24
1:47:10	2	9,9	24
1:47:20	2	9,9	24
1:47:30	2	9,9	24
1:47:40	2	9,9	24
1:47:50	2	9,9	24
1:48:00	2	9,9	24
1:48:10	2	9,9	24
1:48:20	2	9,9	24
1:48:30	2	9,9	24
1:48:40	2	9,9	24
1:48:50	2	9,9	24
1:49:00	2	9,8	24
1:49:10	2	9,8	24
1:49:20	2	9,8	24
1:49:30	2	9,8	24
1:49:40	2	9,8	24
1:49:50	2	9,9	24
1:50:00	2	9,8	24
1:50:10	2	9,8	24
1:50:20	2	9,8	24
1:50:30	2	9,8	24
1:50:40	2	9,8	24
1:50:50	2	9,8	24
1:51:00	2	10,1	24
1:51:10	2	10,1	24
1:51:20	2	10,1	24
1:51:30	2	10,1	24
1:51:40	2	10,1	24
1:51:50	2	10,1	24
1:52:00	2	10,1	24
1:52:10	2	10,1	24
1:52:20	2	10,1	24
1:52:30	2	10,1	24
1:52:40	2	10,1	24
1:52:50	2	10,0	24
1:53:00	2	10,0	24
1:53:10	2	10,0	24
1:53:20	2	10,0	24
1:53:30	2	10,0	24
1:53:40	2	10,0	24
1:53:50	2	10,0	24
1:54:00	2	10,0	24
1:54:10	2	10,0	24
1:54:20	2	10,0	24
1:54:30	2	10,0	24
1:54:40	2	10,0	24
1:54:50	2	10,0	24
1:55:00	2	10,0	24
1:55:10	2	10,0	24
1:55:20	2	10,0	24
1:55:30	2	10,0	24
1:55:40	2	10,0	24
1:55:50	2	10,0	24
1:56:00	2	9,9	24
1:56:10	2	9,9	24
1:56:20	2	9,9	24
1:56:30	2	9,9	24
1:56:40	2	9,9	24
1:56:50	1	9,9	25
1:57:00	1	9,9	25
1:57:10	1	9,9	24
1:57:20	2	9,9	24
1:57:30	1	9,9	24
1:57:40	1	9,9	24
1:57:50	1	9,9	24
1:58:00	1	9,9	25
1:58:10	1	9,9	24
1:58:20	1	9,9	24
1:58:30	1	9,9	25
1:58:40	1	9,9	24
1:58:50	1	9,9	24
1:59:00	1	9,9	24
1:59:10	1	9,9	24
1:59:20	1	9,9	25
1:59:30	1	9,8	25
1:59:40	1	9,8	25
1:59:50	1	9,8	25
2:00:00	1	9,8	25
2:00:10	1	9,8	24
2:00:20	1	9,8	25
2:00:30	1	9,8	25
2:00:40	1	9,8	24
2:00:50	1	9,9	25
2:01:00	1	9,9	24
2:01:10	1	9,9	24
2:01:20	1	9,9	24
2:01:30	1	9,9	24
2:01:40	1	9,9	24
2:01:50	1	9,9	24
2:02:00	1	9,9	25
2:02:10	1	9,9	24
2:02:20	1	9,9	24
2:02:30	1	9,9	25
2:02:40	1	9,8	25
2:02:50	1	9,8	25
2:03:00	1	9,8	25
2:03:10	1	9,8	24
2:03:20	1	9,8	24
2:03:30	1	9,8	24
2:03:40	1	9,8	24
2:03:50	1	10,0	25
2:04:00	1	10,0	24
2:04:10	1	10,0	25
2:04:20	1	10,0	25
2:04:30	1	10,0	25
2:04:40	1	10,0	25
2:04:50	1	10,0	25
2:05:00	1	10,0	25
2:05:10	1	10,0	25
2:05:20	1	10,0	25
2:05:30	1	10,0	25
2:05:40	1	10,0	25
2:05:50	1	10,0	25
2:06:00	1	9,9	25
2:06:10	1	9,9	25
2:06:20	1	9,9	25
2:06:30	1	9,9	25
2:06:40	1	9,9	25
2:06:50	1	9,9	25
2:07:00	1	9,9	25
2:07:10	1	9,9	25
2:07:20	1	9,9	25
2:07:30	1	9,9	25
2:07:40	1	9,9	25
2:07:50	1	9,9	25
2:08:00	1	9,9	25
2:08:10	1	9,9	25
2:08:20	1	9,9	25
2:08:30	1	9,9	25
2:08:40	1	9,9	25
2:08:50	1	9,9	25
2:09:00	1	9,9	25
2:09:10	1	9,9	25
2:09:20	1	9,9	25
2:09:30	1	9,9	25
2:09:40	1	9,9	25
2:09:50	1	9,9	25
2:10:00	1	9,8	25
2:10:10	1	9,8	25
2:10:20	1	9,8	25
2:10:30	1	9,8	25
2:10:40	1	9,8	25
2:10:50	1	9,8	25
2:11:00	1	9,8	25
2:11:10	1	9,8	25
2:11:20	1	9,8	25
2:11:30	1	9,9	25
2:11:40	1	9,9	25
2:11:50	1	9,9	25
2:12:00	1	9,9	25
2:12:10	1	9,9	25
2:12:20	1	9,9	25
2:12:30	1	9,9	25
2:12:40	1	9,9	25
2:12:50	1	9,9	25
2:13:00	1	9,9	25
2:13:10	1	9,9	25
2:13:20	1	9,9	25
2:13:30	1	9,9	25
2:13:40	1	9,9	25
2:13:50	1	9,9	25
2:14:00	1	9,9	25
2:14:10	1	9,9	25
2:14:20	1	9,9	25
2:14:30	1	9,8	25
2:14:40	1	9,9	25
2:14:50	1	9,8	25
2:15:00	1	9,8	25
2:15:10	1	9,8	25
2:15:20	1	9,8	25
2:15:30	1	9,8	25
2:15:40	1	9,8	25
2:15:50	1	10,1	25
2:16:00	1	10,1	25
2:16:10	1	10,1	25
2:16:20	1	10,1	25
2:16:30	1	10,1	25
2:16:40	1	10,1	25
2:16:50	1	10,1	26
2:17:00	1	10,1	26
2:17:10	1	10,1	26
2:17:20	1	10,1	26
2:17:30	1	10,1	26
2:17:40	1	10,1	26
2:17:50	1	10,1	26
2:18:00	1	10,1	26
2:18:10	1	10,1	26
2:18:20	1	10,1	27
2:18:30	1	10,1	26
2:18:40	1	10,1	27
2:18:50	1	10,1	27
2:19:00	1	10,1	26
2:19:10	1	10,1	27
2:19:20	1	10,1	28
2:19:30	1	10,0	27
2:19:40	1	10,0	28
2:19:50	1	10,0	28
2:20:00	1	10,0	28
2:20:10	1	10,0	29
2:20:20	1	10,0	27
2:20:30	1	10,0	27
2:20:40	1	10,0	26
2:20:50	1	10,0	26
2:21:00	1	10,0	25
2:21:10	1	10,0	26
2:21:20	1	10,0	26
2:21:30	1	10,0	26
2:21:40	1	10,0	26
2:21:50	1	10,0	26
2:22:00	1	10,0	25
2:22:10	1	10,0	25
2:22:20	1	10,0	25
2:22:30	1	10,0	25
2:22:40	1	10,0	25
2:22:50	1	10,0	25
2:23:00	1	10,0	25
2:23:10	1	10,0	26
2:23:20	1	10,0	26
2:23:30	1	10,0	25
2:23:40	1	10,0	26
2:23:50	1	10,0	26
2:24:00	1	10,0	26
2:24:10	1	10,0	26
2:24:20	1	10,0	26
2:24:30	1	10,0	27
2:24:40	1	10,0	27
2:24:50	1	10,0	26
2:25:00	1	9,9	26
2:25:10	1	9,9	26
2:25:20	1	9,9	26
2:25:30	1	9,9	26
2:25:40	1	9,9	26
2:25:50	1	9,9	27
2:26:00	1	9,9	27
2:26:10	1	9,9	27
2:26:20	1	9,9	27
2:26:30	1	9,9	27
2:26:40	1	9,9	27
2:26:50	1	9,9	27
2:27:00	1	9,9	27
2:27:10	1	9,9	27
2:27:20	1	9,9	27
2:27:30	1	9,9	27
2:27:40	1	9,9	27
2:27:50	1	9,9	26
2:28:00	1	9,9	26
2:28:10	1	9,9	26
2:28:20	1	9,9	27
2:28:30	1	9,9	27
2:28:40	1	9,9	27
2:28:50	1	9,9	27
2:29:00	1	9,9	26
2:29:10	1	9,9	27
2:29:20	1	9,9	27
2:29:30	1	9,9	27
2:29:40	1	9,9	27
2:29:50	1	9,9	26
2:30:00	1	9,9	26
2:30:10	1	9,9	26
2:30:20	1	9,9	26
2:30:30	1	9,9	27
2:30:40	1	9,8	27
2:30:50	1	9,9	27
2:31:00	1	9,8	27
2:31:10	1	9,8	27
2:31:20	1	9,8	27
2:31:30	1	9,8	27
2:31:40	1	9,8	27
2:31:50	1	9,8	27
2:32:00	1	9,8	27
2:32:10	1	10,0	27
2:32:20	1	10,0	27
2:32:30	1	10,0	27
2:32:40	1	10,0	27
2:32:50	1	10,0	27
2:33:00	1	10,0	27
2:33:10	1	10,0	27
2:33:20	1	10,0	27
2:33:30	1	10,0	27
2:33:40	1	10,0	27
2:33:50	1	10,0	27
2:34:00	1	10,0	27
2:34:10	1	10,0	27
2:34:20	1	10,0	27
2:34:30	1	10,0	27
2:34:40	1	10,0	27
2:34:50	1	10,0	27
2:35:00	1	10,0	28
2:35:10	1	10,0	28
2:35:20	1	10,0	28
2:35:30	1	10,0	28
2:35:40	1	10,0	28
2:35:50	1	10,0	28
2:36:00	1	10,0	28
2:36:10	1	10,0	28
2:36:20	1	10,0	28
2:36:30	1	10,0	28
2:36:40	1	10,0	28
2:36:50	1	10,0	28
2:37:00	1	10,0	28
2:37:10	1	9,9	28
2:37:20	1	9,9	28
2:37:30	1	9,9	28
2:37:40	1	9,9	28
2:37:50	1	9,9	28
2:38:00	1	9,9	28
2:38:10	1	9,9	28
2:38:20	1	9,9	28
2:38:30	1	9,9	28
2:38:40	1	9,9	28
2:38:50	1	9,9	28
2:39:00	1	9,9	28
2:39:10	1	9,9	28
2:39:20	1	9,9	28
2:39:30	1	9,9	28
2:39:40	1	9,9	28
2:39:50	1	9,9	28
2:40:00	1	9,9	28
2:40:10	1	9,9	28
2:40:20	1	9,9	28
2:40:30	1	9,9	28
2:40:40	1	9,9	28
2:40:50	1	9,9	28
2:41:00	1	9,9	28
2:41:10	1	9,9	25
2:41:20	1	9,9	25
2:41:30	1	9,9	25
2:41:40	1	9,9	25
2:41:50	1	9,9	26
2:42:00	1	9,9	26
2:42:10	1	9,9	26
2:42:20	1	9,9	26
2:42:30	1	9,9	26
2:42:40	1	9,9	26
2:42:50	1	9,9	26
2:43:00	1	9,9	26
2:43:10	1	9,9	26
2:43:20	1	9,9	26
2:43:30	1	9,9	27
2:43:40	1	9,9	27
2:43:50	1	9,9	27
2:44:00	1	9,9	27
2:44:10	1	9,9	27
2:44:20	1	9,9	27
2:44:30	1	9,9	27
2:44:40	1	9,9	27
2:44:50	1	9,9	27
2:45:00	1	9,9	27
2:45:10	1	9,9	28
2:45:20	1	9,9	28
2:45:30	1	9,9	28
2:45:40	1	9,9	28
2:45:50	1	9,9	28
2:46:00	1	9,9	28
2:46:10	1	10,0	29
2:46:20	1	10,0	29
2:46:30	1	10,0	29
2:46:40	1	10,0	29
2:46:50	1	10,0	29
2:47:00	1	10,0	29
2:47:10	1	10,0	30
2:47:20	1	10,0	30
2:47:30	1	10,0	29
2:47:40	1	10,0	29
2:47:50	1	10,0	29
2:48:00	1	10,1	30
2:48:10	1	10,1	29
2:48:20	1	10,1	29
2:48:30	1	10,1	29
2:48:40	1	10,1	28
2:48:50	1	10,1	29
2:49:00	1	10,1	31
2:49:10	1	10,1	30
2:49:20	1	10,1	31
2:49:30	1	10,1	28
2:49:40	1	10,2	30
2:49:50	1	10,2	30
2:50:00	1	10,2	34
2:50:10	1	10,2	39
2:50:20	1	10,2	32
2:50:30	1	10,2	33
2:50:40	1	10,2	38
2:50:50	1	10,2	34
2:51:00	1	10,3	37
2:51:10	1	10,3	33
2:51:20	1	10,3	31
2:51:30	1	10,3	32
2:51:40	1	10,3	31
2:51:50	1	10,3	32
2:52:00	1	10,3	31
2:52:10	1	10,3	33
2:52:20	1	10,3	33
2:52:30	1	10,4	34
2:52:40	1	10,4	35
2:52:50	1	10,4	32
2:53:00	1	10,4	34
2:53:10	1	10,4	33
2:53:20	1	10,4	29
2:53:30	1	10,4	28
2:53:40	1	10,5	29
2:53:50	1	10,5	29
2:54:00	1	10,5	30
2:54:10	1	10,5	29
2:54:20	1	10,5	27
2:54:30	1	10,5	27
2:54:40	1	10,5	27
2:54:50	1	10,5	27
2:55:00	1	10,6	27
2:55:10	1	10,6	26
2:55:20	1	10,6	26
2:55:30	1	10,6	26
2:55:40	2	10,6	26
2:55:50	1	10,6	26
2:56:00	2	10,6	27
2:56:10	2	10,7	26
2:56:20	2	10,7	27
2:56:30	2	10,7	28
2:56:40	2	10,7	31
2:56:50	2	10,7	31
2:57:00	2	10,7	32
2:57:10	2	10,7	31
2:57:20	2	10,8	31
2:57:30	2	10,8	29
2:57:40	2	10,8	29
2:57:50	2	10,8	28
2:58:00	2	10,8	30
2:58:10	2	10,8	29
2:58:20	2	10,8	30
2:58:30	2	10,7	31
2:58:40	2	10,7	31
2:58:50	2	10,7	31
2:59:00	2	10,7	31
2:59:10	2	10,7	30
2:59:20	2	10,7	29
2:59:30	2	10,8	28
2:59:40	2	10,8	27
2:59:50	2	10,8	27
3:00:00	2	10,8	27
3:00:10	2	10,8	27
3:00:20	2	10,8	26
3:00:30	2	10,6	26
3:00:40	2	10,7	26
3:00:50	2	10,7	26
3:01:00	2	10,7	26
3:01:10	2	10,7	26
3:01:20	2	10,7	26
3:01:30	2	10,7	26
3:01:40	2	10,7	26
3:01:50	2	10,8	26
3:02:00	2	10,8	26
3:02:10	2	10,8	26
3:02:20	2	10,8	26
3:02:30	2	10,8	26
3:02:40	2	10,7	26
3:02:50	2	10,7	26
3:03:00	2	10,7	26
3:03:10	2	10,7	26
3:03:20	2	10,7	26
3:03:30	2	10,7	26
3:03:40	2	10,8	26
3:03:50	2	10,8	26
3:04:00	2	10,8	26
3:04:10	2	10,8	26
3:04:20	2	10,8	27
3:04:30	2	10,6	27
3:04:40	2	10,6	27
3:04:50	2	10,6	27
3:05:00	2	10,6	27
3:05:10	2	10,6	27
3:05:20	2	10,7	27
3:05:30	2	10,7	27
3:05:40	2	10,7	27
3:05:50	2	10,7	27
3:06:00	2	10,7	28
3:06:10	2	10,7	28
3:06:20	2	10,7	28
3:06:30	2	10,8	28
3:06:40	2	10,8	28
3:06:50	2	10,8	28
3:07:00	2	10,8	28
3:07:10	3	10,8	28
3:07:20	3	10,7	28
3:07:30	3	10,7	28
3:07:40	3	10,7	28
3:07:50	3	10,7	28
3:08:00	3	10,7	28
3:08:10	3	10,8	28
3:08:20	3	10,8	28
3:08:30	3	10,8	28
3:08:40	3	10,8	28
3:08:50	3	10,8	28
3:09:00	3	10,6	28
3:09:10	3	10,6	28
3:09:20	3	10,6	28
3:09:30	3	10,6	28
3:09:40	3	10,6	28
3:09:50	3	10,7	28
3:10:00	3	10,7	28
3:10:10	3	10,7	28
3:10:20	3	10,7	28
3:10:30	3	10,7	28
3:10:40	3	10,7	28
3:10:50	3	10,8	28
3:11:00	3	10,8	28
3:11:10	3	10,8	28
3:11:20	3	10,8	29
3:11:30	3	10,8	28
3:11:40	3	10,7	28
3:11:50	3	10,7	29
3:12:00	3	10,7	29
3:12:10	3	10,7	29
3:12:20	3	10,7	29
3:12:30	3	10,8	29
3:12:40	3	10,8	29
3:12:50	3	10,8	29
3:13:00	3	10,8	29
3:13:10	3	10,8	29
3:13:20	3	10,6	29
3:13:30	3	10,6	29
3:13:40	3	10,6	29
3:13:50	3	10,6	29
3:14:00	3	10,6	29
3:14:10	3	10,7	29
3:14:20	3	10,7	29
3:14:30	3	10,7	29
3:14:40	3	10,7	29
3:14:50	3	10,7	29
3:15:00	3	10,7	29
3:15:10	3	10,8	29
3:15:20	3	10,8	29
3:15:30	3	10,8	30
3:15:40	3	10,8	29
3:15:50	3	10,8	29
3:16:00	3	10,6	30
3:16:10	3	10,6	30
3:16:20	3	10,6	30
3:16:30	3	10,6	30
3:16:40	3	10,6	30
3:16:50	3	10,7	30
3:17:00	3	10,7	30
3:17:10	3	10,7	30
3:17:20	3	10,7	30
3:17:30	3	10,7	30
3:17:40	3	10,7	30
3:17:50	3	10,8	30
3:18:00	3	10,8	30
3:18:10	3	10,8	30
3:18:20	3	10,8	29
3:18:30	3	10,8	30
3:18:40	3	10,6	30
3:18:50	3	10,6	30
3:19:00	3	10,7	30
3:19:10	3	10,7	30
3:19:20	3	10,7	29
3:19:30	4	10,7	29
3:19:40	4	10,7	29
3:19:50	4	10,7	29
3:20:00	4	10,8	29
3:20:10	4	10,8	29
3:20:20	4	10,8	29
3:20:30	4	10,8	29
3:20:40	4	10,6	29
3:20:50	4	10,6	29
3:21:00	4	10,6	29
3:21:10	4	10,6	29
3:21:20	4	10,6	29
3:21:30	4	10,7	29
3:21:40	4	10,7	29
3:21:50	4	10,7	29
3:22:00	4	10,7	29
3:22:10	4	10,7	29
3:22:20	4	10,7	29
3:22:30	4	10,8	30
3:22:40	4	10,8	30
3:22:50	4	10,8	30
3:23:00	4	10,8	30
3:23:10	4	10,8	30
3:23:20	4	10,6	30
3:23:30	4	10,6	30
3:23:40	4	10,6	30
3:23:50	4	10,6	30
3:24:00	4	10,6	30
3:24:10	4	10,7	30
3:24:20	4	10,7	30
3:24:30	4	10,7	30
3:24:40	4	10,7	30
3:24:50	4	10,7	31
3:25:00	4	10,7	30
3:25:10	4	10,8	31
3:25:20	4	10,8	31
3:25:30	4	10,8	30
3:25:40	4	10,8	31
3:25:50	4	10,8	31
3:26:00	4	10,6	30
3:26:10	4	10,6	31
3:26:20	4	10,6	31
3:26:30	4	10,6	30
3:26:40	4	10,6	31
3:26:50	4	10,7	31
3:27:00	4	10,7	30
3:27:10	4	10,7	31
3:27:20	4	10,7	31
3:27:30	4	10,7	31
3:27:40	4	10,7	31
3:27:50	4	10,8	31
3:28:00	4	10,8	31
3:28:10	4	10,8	31
3:28:20	4	10,8	31
3:28:30	4	10,8	31
3:28:40	4	10,6	31
3:28:50	4	10,6	31
3:29:00	4	10,6	31
3:29:10	4	10,7	31
3:29:20	4	10,7	31
3:29:30	4	10,7	31
3:29:40	4	10,7	31
3:29:50	4	10,7	31
3:30:00	5	10,8	31
3:30:10	5	10,8	31
3:30:20	5	10,8	31
3:30:30	5	10,8	31
3:30:40	5	10,8	31
3:30:50	5	10,7	31
3:31:00	5	10,7	31
3:31:10	5	10,7	31
3:31:20	5	10,7	31
3:31:30	5	10,8	31
3:31:40	5	10,8	31
3:31:50	5	10,8	31
3:32:00	5	10,8	31
3:32:10	5	10,8	31
3:32:20	5	10,6	31
3:32:30	5	10,6	31
3:32:40	5	10,6	31
3:32:50	5	10,6	31
3:33:00	5	10,6	31
3:33:10	5	10,7	31
3:33:20	5	10,7	31
3:33:30	5	10,7	31
3:33:40	5	10,7	31
3:33:50	5	10,7	31
3:34:00	5	10,7	31
3:34:10	5	10,8	31
3:34:20	5	10,8	31
3:34:30	5	10,8	31
3:34:40	5	10,8	31
3:34:50	5	10,8	31
3:35:00	5	10,7	32
3:35:10	5	10,7	32
3:35:20	5	10,7	31
3:35:30	5	10,7	32
3:35:40	5	10,7	32
3:35:50	5	10,8	31
3:36:00	5	10,8	32
3:36:10	5	10,8	32
3:36:20	5	10,8	31
3:36:30	5	10,8	32
3:36:40	5	10,5	32
3:36:50	5	10,6	31
3:37:00	5	10,6	32
3:37:10	5	10,6	32
3:37:20	5	10,6	32
3:37:30	5	10,6	32
3:37:40	5	10,7	32
3:37:50	5	10,7	32
3:38:00	5	10,7	32
3:38:10	5	10,7	32
3:38:20	5	10,7	32
3:38:30	5	10,7	32
3:38:40	5	10,8	32
3:38:50	5	10,8	32
3:39:00	5	10,8	32
3:39:10	5	10,8	32
3:39:20	5	10,8	32
3:39:30	5	10,5	32
3:39:40	5	10,6	32
3:39:50	5	10,6	32
3:40:00	5	10,6	32
3:40:10	6	10,6	32
3:40:20	6	10,6	32
3:40:30	6	10,7	32
3:40:40	6	10,7	32
3:40:50	6	10,7	32
3:41:00	6	10,7	32
3:41:10	6	10,7	32
3:41:20	6	10,7	32
3:41:30	6	10,8	32
3:41:40	6	10,8	32
3:41:50	6	10,8	32
3:42:00	6	10,8	32
3:42:10	6	10,8	32
3:42:20	6	10,5	32
3:42:30	6	10,6	32
3:42:40	6	10,6	26
3:42:50	6	10,6	26
3:43:00	6	10,6	26
3:43:10	6	10,6	26
3:43:20	6	10,6	26
3:43:30	6	10,6	26
3:43:40	6	10,7	26
3:43:50	6	10,7	26
3:44:00	6	10,7	26
3:44:10	6	10,7	26
3:44:20	6	10,7	26
3:44:30	6	10,8	26
3:44:40	6	10,8	26
3:44:50	6	10,8	26
3:45:00	6	10,8	26
3:45:10	6	10,6	27
3:45:20	6	10,7	26
3:45:30	6	10,7	27
3:45:40	6	10,7	27
3:45:50	6	10,7	27
3:46:00	6	10,7	27
3:46:10	6	10,8	26
3:46:20	6	10,8	27
3:46:30	6	10,8	27
3:46:40	6	10,8	27
3:46:50	6	10,8	27
3:47:00	6	10,8	27
3:47:10	6	10,8	27
3:47:20	6	10,8	27
3:47:30	6	10,8	27
3:47:40	6	10,8	27
3:47:50	6	10,8	27
3:48:00	6	10,8	27
3:48:10	6	10,8	27
3:48:20	6	10,8	27
3:48:30	6	10,8	27
3:48:40	6	10,8	27
3:48:50	6	10,8	27
3:49:00	6	10,8	27
3:49:10	6	10,8	27
3:49:20	6	10,7	27
3:49:30	6	10,7	27
3:49:40	6	10,7	27
3:49:50	6	10,7	27
3:50:00	6	10,7	27
3:50:10	6	10,7	27
3:50:20	6	10,7	27
3:50:30	6	10,7	27
3:50:40	6	10,6	27
3:50:50	6	10,6	27
3:51:00	6	10,6	27
3:51:10	6	10,6	27
3:51:20	6	10,6	27
3:51:30	6	10,6	27
3:51:40	6	10,6	27
3:51:50	6	10,5	27
3:52:00	6	10,5	27
3:52:10	6	10,5	27
3:52:20	6	10,5	27
3:52:30	6	10,5	27
3:52:40	6	10,4	27
3:52:50	6	10,4	27
3:53:00	6	10,4	27
3:53:10	6	10,4	27
3:53:20	6	10,4	27
3:53:30	6	10,3	27
3:53:40	6	10,3	27
3:53:50	6	10,3	27
3:54:00	6	10,3	27
3:54:10	6	10,3	27
3:54:20	6	10,3	27
3:54:30	6	10,2	27
3:54:40	6	10,2	27
3:54:50	6	10,2	27
3:55:00	6	10,2	27
3:55:10	6	10,1	27
3:55:20	6	10,1	27
3:55:30	6	10,1	27
3:55:40	6	10,1	28
3:55:50	6	10,1	28
3:56:00	6	10,0	28
3:56:10	6	10,0	28
3:56:20	6	10,0	28
3:56:30	6	10,0	28
3:56:40	6	10,0	28
3:56:50	6	9,9	28
3:57:00	6	9,9	28
3:57:10	6	9,9	28
3:57:20	6	9,9	28
3:57:30	6	9,8	28
3:57:40	6	9,8	28
3:57:50	6	10,0	28
3:58:00	6	9,9	28
3:58:10	6	9,9	28
3:58:20	6	9,9	28
3:58:30	6	9,9	28
3:58:40	6	9,8	28
3:58:50	6	9,8	28
3:59:00	6	10,0	28
3:59:10	6	10,0	28
3:59:20	6	10,0	29
3:59:30	6	10,0	30
3:59:40	6	9,9	30
3:59:50	6	9,9	32
4:00:00	6	9,9	33
4:00:10	6	9,9	32
4:00:20	6	9,8	32
4:00:30	6	9,8	34
4:00:40	6	10,0	33
4:00:50	6	9,9	39
4:01:00	6	9,9	33
4:01:10	6	9,9	34
4:01:20	6	9,9	33
4:01:30	6	9,9	32
4:01:40	6	9,8	31
4:01:50	6	10,0	32
4:02:00	6	10,0	34
4:02:10	6	10,0	32
4:02:20	6	10,0	31
4:02:30	6	10,0	33
4:02:40	6	9,9	33
4:02:50	6	9,9	35
4:03:00	6	9,9	33
4:03:10	6	9,9	31
4:03:20	6	9,8	32
4:03:30	6	9,8	34
4:03:40	6	9,9	33
4:03:50	6	9,8	35
4:04:00	6	9,8	35
4:04:10	6	10,1	34
4:04:20	6	10,1	33
4:04:30	6	10,1	31
4:04:40	6	10,1	32
4:04:50	6	10,0	32
4:05:00	6	10,0	32
4:05:10	6	10,0	33
4:05:20	6	10,0	34
4:05:30	6	9,9	36
4:05:40	6	9,9	35
4:05:50	6	9,9	35
4:06:00	6	9,9	36
4:06:10	6	9,9	35
4:06:20	6	9,8	38
4:06:30	6	9,8	39
4:06:40	6	9,9	40
4:06:50	6	9,9	36
4:07:00	6	9,8	35
4:07:10	6	10,0	35
4:07:20	6	10,0	34
4:07:30	6	10,0	34
4:07:40	6	10,0	35
4:07:50	6	9,9	35
4:08:00	5	9,9	36
4:08:10	5	9,9	35
4:08:20	5	9,9	35
4:08:30	5	9,9	36
4:08:40	5	9,8	35
4:08:50	5	9,8	35
4:09:00	5	9,9	35
4:09:10	5	9,9	35
4:09:20	5	9,9	34
4:09:30	5	9,8	33
4:09:40	5	9,8	33
4:09:50	5	10,1	33
4:10:00	5	10,1	32
4:10:10	5	10,1	33
4:10:20	5	10,0	33
4:10:30	5	10,0	33
4:10:40	5	10,0	33
4:10:50	5	10,0	32
4:11:00	5	10,0	32
4:11:10	5	9,9	33
4:11:20	5	9,9	33
4:11:30	5	9,9	33
4:11:40	5	9,9	33
4:11:50	5	9,8	33
4:12:00	5	9,8	33
4:12:10	5	9,8	33
4:12:20	5	9,9	33
4:12:30	5	9,9	33
4:12:40	5	9,9	33
4:12:50	5	9,8	33
4:13:00	5	9,8	33
4:13:10	5	10,0	33
4:13:20	5	10,0	33
4:13:30	5	9,9	33
4:13:40	5	9,9	33
4:13:50	5	9,9	33
4:14:00	5	9,9	33
4:14:10	5	9,9	33
4:14:20	5	9,8	32
4:14:30	5	9,8	32
4:14:40	5	10,0	33
4:14:50	5	10,0	32
4:15:00	5	10,0	33
4:15:10	5	10,0	32
4:15:20	5	10,0	32
4:15:30	5	9,9	32
4:15:40	5	9,9	33
4:15:50	5	9,9	33
4:16:00	5	9,9	33
4:16:10	5	9,9	33
4:16:20	5	9,8	33
4:16:30	5	9,8	33
4:16:40	5	9,8	33
4:16:50	5	10,0	33
4:17:00	5	10,0	33
4:17:10	5	9,9	33
4:17:20	5	9,9	33
4:17:30	4	9,9	33
4:17:40	4	9,9	33
4:17:50	4	9,9	33
4:18:00	4	9,8	33
4:18:10	4	9,8	33
4:18:20	4	9,8	33
4:18:30	4	10,0	33
4:18:40	4	10,0	33
4:18:50	4	10,0	33
4:19:00	4	10,0	33
4:19:10	4	10,0	33
4:19:20	4	9,9	33
4:19:30	4	9,9	33
4:19:40	4	9,9	33
4:19:50	4	9,9	33
4:20:00	4	9,9	34
4:20:10	4	9,8	33
4:20:20	4	9,8	33
4:20:30	4	9,8	34
4:20:40	4	10,0	33
4:20:50	4	10,0	33
4:21:00	4	9,9	34
4:21:10	4	9,9	33
4:21:20	4	9,9	33
4:21:30	4	9,9	33
4:21:40	4	9,9	33
4:21:50	4	9,9	33
4:22:00	4	9,8	34
4:22:10	4	9,8	34
4:22:20	4	9,8	34
4:22:30	4	10,0	34
4:22:40	4	10,0	34
4:22:50	4	10,0	34
4:23:00	4	10,0	34
4:23:10	4	10,0	34
4:23:20	4	9,9	34
4:23:30	4	9,9	34
4:23:40	4	9,9	34
4:23:50	4	9,9	33
4:24:00	4	9,9	33
4:24:10	4	9,9	33
4:24:20	4	9,8	34
4:24:30	4	9,8	33
4:24:40	4	9,8	33
4:24:50	4	10,0	34
4:25:00	4	10,0	33
4:25:10	4	9,9	34
4:25:20	4	9,9	34
4:25:30	4	9,9	34
4:25:40	4	9,9	34
4:25:50	4	9,9	34
4:26:00	4	9,9	34
4:26:10	4	9,8	34
4:26:20	4	9,8	34
4:26:30	4	9,8	35
4:26:40	4	10,0	34
4:26:50	4	10,0	35
4:27:00	4	10,0	35
4:27:10	4	10,0	34
4:27:20	4	10,0	35
4:27:30	4	9,9	35
4:27:40	4	9,9	34
4:27:50	4	9,9	35
4:28:00	4	9,9	35
4:28:10	4	9,9	35
4:28:20	4	9,9	35
4:28:30	4	9,9	35
4:28:40	4	9,9	34
4:28:50	4	9,8	35
4:29:00	4	9,8	35
4:29:10	4	10,0	35
4:29:20	4	9,9	35
4:29:30	4	9,9	35
4:29:40	4	9,9	34
4:29:50	4	9,9	35
4:30:00	4	9,9	35
4:30:10	4	9,9	34
4:30:20	4	9,8	35
4:30:30	4	9,8	35
4:30:40	4	9,8	34
4:30:50	3	10,1	34
4:31:00	3	10,1	34
4:31:10	3	10,0	34
4:31:20	3	10,0	34
4:31:30	3	10,0	34
4:31:40	3	10,0	33
4:31:50	3	10,0	34
4:32:00	3	10,0	34
4:32:10	3	10,0	34
4:32:20	3	9,9	34
4:32:30	3	9,9	34
4:32:40	3	9,9	33
4:32:50	3	9,9	33
4:33:00	3	9,9	33
4:33:10	3	9,9	34
4:33:20	3	9,9	34
4:33:30	3	9,9	34
4:33:40	3	9,8	34
4:33:50	3	9,8	33
4:34:00	3	9,9	33
4:34:10	3	9,9	33
4:34:20	3	9,8	33
4:34:30	3	9,8	33
4:34:40	3	9,8	34
4:34:50	3	10,2	33
4:35:00	3	10,1	32
4:35:10	3	10,1	32
4:35:20	3	10,1	32
4:35:30	3	10,1	33
4:35:40	3	10,1	34
4:35:50	3	10,1	33
4:36:00	3	10,1	34
4:36:10	3	10,0	34
4:36:20	3	10,0	34
4:36:30	3	10,0	33
4:36:40	3	10,0	36
4:36:50	3	10,0	35
4:37:00	3	10,0	32
4:37:10	3	10,0	32
4:37:20	3	10,0	34
4:37:30	3	9,9	31
4:37:40	3	9,9	31
4:37:50	3	9,9	31
4:38:00	3	9,9	32
4:38:10	3	9,9	32
4:38:20	3	9,9	32
4:38:30	3	9,9	32
4:38:40	3	9,9	31
4:38:50	3	9,9	32
4:39:00	3	9,8	33
4:39:10	3	9,8	33
4:39:20	3	9,8	33
4:39:30	3	9,9	34
4:39:40	3	9,9	34
4:39:50	3	9,9	34
4:40:00	3	9,9	33
4:40:10	3	9,9	33
4:40:20	3	9,8	32
4:40:30	3	9,8	33
4:40:40	3	9,8	32
4:40:50	3	10,1	31
4:41:00	3	10,1	31
4:41:10	3	10,1	30
4:41:20	3	10,1	30
4:41:30	3	10,1	30
4:41:40	3	10,1	30
4:41:50	3	10,1	30
4:42:00	3	10,0	30
4:42:10	3	10,0	31
4:42:20	3	10,0	32
4:42:30	3	10,0	30
4:42:40	3	10,0	30
4:42:50	3	10,0	30
4:43:00	3	10,0	29
4:43:10	3	10,0	29
4:43:20	3	10,0	30
4:43:30	3	9,9	30
4:43:40	3	9,9	30
4:43:50	3	9,9	30
4:44:00	3	9,9	29
4:44:10	3	9,9	29
4:44:20	3	9,9	29
4:44:30	3	9,9	29
4:44:40	3	9,9	30
4:44:50	3	9,9	30
4:45:00	3	9,9	29
4:45:10	3	9,8	29
4:45:20	3	9,8	29
4:45:30	3	9,8	30
4:45:40	3	9,8	30
4:45:50	3	10,1	30
4:46:00	3	10,1	31
4:46:10	3	10,1	31
4:46:20	3	10,1	30
4:46:30	3	10,1	30
4:46:40	3	10,1	29
4:46:50	3	10,1	28
4:47:00	3	10,1	28
4:47:10	3	10,0	28
4:47:20	3	10,0	28
4:47:30	3	10,0	28
4:47:40	3	10,0	28
4:47:50	2	10,0	28
4:48:00	2	10,0	28
4:48:10	2	10,0	28
4:48:20	2	10,0	28
4:48:30	2	10,0	28
4:48:40	2	10,0	29
4:48:50	2	10,0	29
4:49:00	2	10,0	29
4:49:10	2	9,9	30
4:49:20	2	9,9	30
4:49:30	2	9,9	30
4:49:40	2	9,9	30
4:49:50	2	9,9	30
4:50:00	2	9,9	30
4:50:10	2	9,9	29
4:50:20	2	9,9	29
4:50:30	2	9,9	29
4:50:40	2	9,9	29
4:50:50	2	9,9	29
4:51:00	2	9,9	29
4:51:10	2	9,9	29
4:51:20	2	9,8	29
4:51:30	2	9,8	29
4:51:40	2	9,8	29
4:51:50	2	9,8	29
4:52:00	2	9,8	29
4:52:10	2	9,8	29
4:52:20	2	9,8	30
4:52:30	2	9,8	30
4:52:40	2	9,8	30
4:52:50	2	10,2	30
4:53:00	2	10,2	30
4:53:10	2	10,2	31
4:53:20	2	10,2	32
4:53:30	2	10,2	32
4:53:40	2	10,2	32
4:53:50	2	10,2	31
4:54:00	2	10,2	32
4:54:10	2	10,1	31
4:54:20	2	10,1	31
4:54:30	2	10,1	31
4:54:40	2	10,1	29
4:54:50	2	10,1	29
4:55:00	2	10,1	28
4:55:10	2	10,1	29
4:55:20	2	10,1	30
4:55:30	2	10,1	30
4:55:40	2	10,1	30
4:55:50	2	10,1	30
4:56:00	2	10,1	30
4:56:10	2	10,1	30
4:56:20	2	10,1	30
4:56:30	2	10,0	29
4:56:40	2	10,0	30
4:56:50	2	10,0	30
4:57:00	2	10,0	30
4:57:10	2	10,0	30
4:57:20	2	10,0	30
4:57:30	2	10,0	29
4:57:40	2	10,0	29
4:57:50	2	10,0	27
4:58:00	2	10,0	28
4:58:10	2	10,0	28
4:58:20	2	10,0	28
4:58:30	2	10,0	28
4:58:40	2	10,0	28
4:58:50	2	10,0	28
4:59:00	2	10,0	28
4:59:10	2	10,0	28
4:59:20	2	10,0	28
4:59:30	2	10,0	28
4:59:40	2	10,0	29
4:59:50	2	9,9	28
5:00:00	2	10,0	28
5:00:10	2	10,0	29
5:00:20	2	10,0	29
5:00:30	2	10,0	29
5:00:40	2	10,0	29
5:00:50	2	10,0	29
5:01:00	2	10,0	30
5:01:10	2	10,0	30
5:01:20	2	10,0	30
5:01:30	2	10,0	30
5:01:40	2	10,0	30
5:01:50	2	10,0	29
5:02:00	2	10,0	29
5:02:10	2	10,0	28
5:02:20	2	10,0	28
5:02:30	2	10,0	28
5:02:40	2	10,0	29
5:02:50	2	10,0	28
5:03:00	2	10,0	28
5:03:10	2	10,0	27
5:03:20	2	10,0	27
5:03:30	2	10,0	27
5:03:40	2	10,0	26
5:03:50	2	10,0	26
5:04:00	2	10,1	26
5:04:10	2	10,1	26
5:04:20	2	10,1	26
5:04:30	2	10,1	26
5:04:40	2	10,1	26
5:04:50	2	10,1	27
5:05:00	2	10,1	27
5:05:10	2	10,1	27
5:05:20	2	10,1	27
5:05:30	2	10,1	27
5:05:40	2	10,2	28
5:05:50	2	10,2	28
5:06:00	2	10,2	28
5:06:10	2	10,2	28
5:06:20	2	10,2	28
5:06:30	2	10,2	27
5:06:40	2	10,2	27
5:06:50	2	10,2	27
5:07:00	2	10,2	27
5:07:10	2	10,2	27
5:07:20	2	10,2	27
5:07:30	2	10,3	26
5:07:40	2	10,3	26
5:07:50	2	10,3	26
5:08:00	2	10,3	26
5:08:10	2	10,3	26
5:08:20	2	10,3	26
5:08:30	2	10,3	26
5:08:40	2	10,3	26
5:08:50	2	10,4	26
5:09:00	2	10,4	26
5:09:10	2	10,4	26
5:09:20	2	10,4	26
5:09:30	2	10,4	26
5:09:40	2	10,4	26
5:09:50	2	10,4	26
5:10:00	2	10,4	27
5:10:10	2	10,4	27
5:10:20	2	10,5	27
5:10:30	2	10,5	26
5:10:40	2	10,5	27
5:10:50	2	10,5	26
5:11:00	2	10,5	26
5:11:10	2	10,5	26
5:11:20	2	10,5	27
5:11:30	2	10,5	27
5:11:40	2	10,6	27
5:11:50	2	10,6	27
5:12:00	2	10,6	27
5:12:10	2	10,6	27
5:12:20	2	10,6	27
5:12:30	2	10,6	27
5:12:40	2	10,6	27
5:12:50	2	10,7	27
5:13:00	2	10,7	27
5:13:10	2	10,7	26
5:13:20	2	10,7	26
5:13:30	2	10,7	26
5:13:40	2	10,7	26
5:13:50	2	10,7	27
5:14:00	2	10,7	27
5:14:10	2	10,8	28
5:14:20	2	10,8	28
5:14:30	2	10,8	28
5:14:40	2	10,8	29
5:14:50	2	10,8	29
5:15:00	2	10,6	29
5:15:10	2	10,6	28
5:15:20	2	10,6	28
5:15:30	2	10,6	27
5:15:40	2	10,7	27
5:15:50	2	10,7	27
5:16:00	2	10,7	27
5:16:10	2	10,7	27
5:16:20	2	10,7	27
5:16:30	2	10,7	28
5:16:40	2	10,8	28
5:16:50	2	10,8	27
5:17:00	2	10,8	27
5:17:10	2	10,8	27
5:17:20	2	10,8	27
5:17:30	2	10,8	27
5:17:40	2	10,7	27
5:17:50	2	10,7	27
5:18:00	2	10,7	27
5:18:10	2	10,7	27
5:18:20	2	10,7	27
5:18:30	2	10,8	27
5:18:40	2	10,8	27
5:18:50	2	10,8	27
5:19:00	3	10,8	27
5:19:10	2	10,8	27
5:19:20	3	10,8	27
5:19:30	3	10,6	27
5:19:40	3	10,6	27
5:19:50	3	10,6	27
5:20:00	3	10,6	27
5:20:10	3	10,6	27
5:20:20	3	10,7	27
5:20:30	3	10,7	27
5:20:40	3	10,7	27
5:20:50	3	10,7	27
5:21:00	3	10,7	27
5:21:10	3	10,7	27
5:21:20	3	10,8	27
5:21:30	3	10,8	27
5:21:40	3	10,8	27
5:21:50	3	10,8	27
5:22:00	3	10,8	27
5:22:10	3	10,8	27
5:22:20	3	10,5	27
5:22:30	3	10,5	27
5:22:40	3	10,5	27
5:22:50	3	10,5	27
5:23:00	3	10,5	27
5:23:10	3	10,6	27
5:23:20	3	10,6	27
5:23:30	3	10,6	27
5:23:40	3	10,6	27
5:23:50	3	10,6	27
5:24:00	3	10,7	27
5:24:10	3	10,7	27
5:24:20	3	10,7	27
5:24:30	3	10,7	27
5:24:40	3	10,7	27
5:24:50	3	10,7	27
5:25:00	3	10,8	27
5:25:10	3	10,8	27
5:25:20	3	10,8	27
5:25:30	3	10,8	27
5:25:40	3	10,8	27
5:25:50	3	10,6	27
5:26:00	3	10,6	27
5:26:10	3	10,7	27
5:26:20	3	10,7	27
5:26:30	3	10,7	27
5:26:40	3	10,7	27
5:26:50	3	10,7	27
5:27:00	3	10,8	27
5:27:10	3	10,8	27
5:27:20	3	10,8	27
5:27:30	3	10,8	27
5:27:40	3	10,8	27
5:27:50	3	10,5	27
5:28:00	3	10,6	27
5:28:10	3	10,6	27
5:28:20	3	10,6	27
5:28:30	3	10,6	27
5:28:40	3	10,6	27
5:28:50	3	10,7	27
5:29:00	3	10,7	27
5:29:10	3	10,7	27
5:29:20	3	10,7	27
5:29:30	3	10,7	27
5:29:40	3	10,7	27
5:29:50	3	10,8	27
5:30:00	3	10,8	27
5:30:10	3	10,8	27
5:30:20	3	10,8	27
5:30:30	3	10,6	27
5:30:40	3	10,6	27
5:30:50	3	10,6	27
5:31:00	3	10,7	27
5:31:10	4	10,8	12
5:31:20	4	10,8	12
5:31:30	4	10,8	12
5:31:40	4	10,7	12
5:31:50	3	10,7	12
5:32:00	3	10,7	12
5:32:10	3	10,7	12
5:32:20	3	10,7	12
5:32:30	3	10,7	12
5:32:40	3	10,7	12
5:32:50	3	10,7	12
5:33:00	3	10,7	12
5:33:10	3	10,7	12
5:33:20	3	10,8	12
5:33:30	3	10,8	12
5:33:40	3	10,8	12
5:33:50	3	10,8	12
5:34:00	3	10,8	12
5:34:10	3	10,8	12
5:34:20	3	10,8	12
5:34:30	3	10,8	11
5:34:40	3	10,5	11
5:34:50	3	10,6	11
5:35:00	3	10,6	11
5:35:10	3	10,6	11
5:35:20	3	10,6	11
5:35:30	3	10,6	11
5:35:40	3	10,6	11
5:35:50	3	10,6	11
5:36:00	3	10,6	11
5:36:10	3	10,6	11
5:36:20	3	10,7	11
5:36:30	3	10,7	11
5:36:40	3	10,7	11
5:36:50	3	10,7	11
5:37:00	3	10,7	11
5:37:10	3	10,7	11
5:37:20	3	10,7	11
5:37:30	3	10,7	11
5:37:40	3	10,7	11
5:37:50	3	10,7	11
5:38:00	3	10,7	11
5:38:10	3	10,8	11
5:38:20	3	10,8	11
5:38:30	3	10,8	11
5:38:40	3	10,8	11
5:38:50	3	10,8	11
5:39:00	3	10,8	11
5:39:10	3	10,8	11
5:39:20	3	10,8	11
5:39:30	3	10,7	11
5:39:40	3	10,7	11
5:39:50	3	10,7	11
5:40:00	3	10,7	11
5:40:10	3	10,6	29
5:40:20	3	10,6	29
5:40:30	4	10,6	29
5:40:40	4	10,6	29
5:40:50	4	10,7	28
5:41:00	4	10,7	28
5:41:10	4	10,7	28
5:41:20	4	10,7	28
5:41:30	4	10,7	28
5:41:40	4	10,7	28
5:41:50	4	10,8	28
5:42:00	4	10,8	28
5:42:10	4	10,8	28
5:42:20	4	10,8	28
5:42:30	4	10,7	28
5:42:40	4	10,7	28
5:42:50	4	10,7	28
5:43:00	4	10,7	28
5:43:10	4	10,7	28
5:43:20	4	10,8	28
5:43:30	4	10,8	28
5:43:40	4	10,8	28
5:43:50	4	10,8	28
5:44:00	4	10,5	28
5:44:10	4	10,6	28
5:44:20	4	10,6	28
5:44:30	4	10,6	28
5:44:40	4	10,6	28
5:44:50	4	10,6	28
5:45:00	4	10,7	28
5:45:10	4	10,7	28
5:45:20	4	10,7	28
5:45:30	4	10,7	28
5:45:40	4	10,7	28
5:45:50	4	10,8	28
5:46:00	4	10,8	28
5:46:10	4	10,4	14
5:46:20	4	10,4	14
5:46:30	4	10,4	14
5:46:40	4	10,5	14
5:46:50	4	10,5	14
5:47:00	4	10,5	14
5:47:10	4	10,5	14
5:47:20	4	10,5	14
5:47:30	4	10,5	14
5:47:40	4	10,5	14
5:47:50	4	10,5	14
5:48:00	4	10,5	14
5:48:10	4	10,5	14
5:48:20	4	10,6	14
5:48:30	4	10,6	14
5:48:40	4	10,6	14
5:48:50	4	10,6	14
5:49:00	4	10,6	14
5:49:10	4	10,6	14
5:49:20	4	10,6	14
5:49:30	4	10,6	14
5:49:40	4	10,6	14
5:49:50	4	10,6	14
5:50:00	4	10,7	14
5:50:10	4	10,7	14
5:50:20	4	10,7	14
5:50:30	4	10,7	14
5:50:40	4	10,7	14
5:50:50	4	10,7	14
5:51:00	4	10,7	14
5:51:10	4	10,7	13
5:51:20	4	10,7	13
5:51:30	4	10,7	13
5:51:40	4	10,7	13
5:51:50	4	10,8	13
5:52:00	4	10,8	13
5:52:10	4	10,8	13
5:52:20	4	10,8	13
5:52:30	4	10,8	13
5:52:40	4	10,8	13
5:52:50	4	10,8	13
5:53:00	4	10,8	13
5:53:10	4	10,8	13
5:53:20	4	10,6	13
5:53:30	4	10,6	13
5:53:40	4	10,6	13
5:53:50	4	10,6	13
5:54:00	4	10,6	13
5:54:10	5	10,6	13
5:54:20	4	10,6	13
5:54:30	5	10,6	13
5:54:40	4	10,6	13
5:54:50	5	10,7	13
5:55:00	5	10,7	13
5:55:10	5	10,5	30
5:55:20	5	10,6	29
5:55:30	5	10,6	31
5:55:40	5	10,6	34
5:55:50	5	10,6	32
5:56:00	5	10,6	37
5:56:10	5	10,7	33
5:56:20	5	10,7	30
5:56:30	5	10,7	30
5:56:40	5	10,7	31
5:56:50	5	10,7	30
5:57:00	5	10,8	29
5:57:10	5	10,8	28
5:57:20	5	10,8	29
5:57:30	5	10,8	29
5:57:40	5	10,7	29
5:57:50	5	10,7	28
5:58:00	5	10,7	29
5:58:10	5	10,7	29
5:58:20	5	10,7	29
5:58:30	5	10,8	29
5:58:40	5	10,8	29
5:58:50	5	10,8	31
5:59:00	5	10,8	30
5:59:10	5	10,6	29
5:59:20	5	10,6	29
5:59:30	5	10,6	29
5:59:40	5	10,6	31
5:59:50	5	10,6	30
6:00:00	5	10,7	30
6:00:10	5	10,7	31
6:00:20	5	10,7	30
6:00:30	5	10,7	28
6:00:40	5	10,7	29
6:00:50	5	10,8	31
6:01:00	5	10,8	32
6:01:10	5	10,4	15
6:01:20	6	10,4	15
6:01:30	5	10,4	14
6:01:40	5	10,5	14
6:01:50	5	10,5	14
6:02:00	5	10,5	14
6:02:10	5	10,5	13
6:02:20	5	10,5	13
6:02:30	6	10,5	13
6:02:40	5	10,5	13
6:02:50	5	10,5	13
6:03:00	5	10,5	13
6:03:10	6	10,5	13
6:03:20	5	10,5	13
6:03:30	6	10,5	13
6:03:40	6	10,6	13
6:03:50	6	10,6	13
6:04:00	5	10,6	13
6:04:10	6	10,6	13
6:04:20	6	10,6	12
6:04:30	6	10,6	12
6:04:40	6	10,6	12
6:04:50	6	10,6	12
6:05:00	6	10,6	12
6:05:10	6	10,6	12
6:05:20	6	10,6	12
6:05:30	6	10,7	12
6:05:40	6	10,7	12
6:05:50	6	10,7	12
6:06:00	6	10,7	12
6:06:10	6	10,7	12
6:06:20	6	10,7	12
6:06:30	6	10,7	12
6:06:40	6	10,7	12
6:06:50	6	10,7	12
6:07:00	6	10,7	12
6:07:10	6	10,7	12
6:07:20	6	10,7	12
6:07:30	6	10,8	12
6:07:40	6	10,8	12
6:07:50	6	10,8	12
6:08:00	6	10,8	12
6:08:10	6	10,8	12
6:08:20	6	10,8	12
6:08:30	6	10,8	12
6:08:40	6	10,8	12
6:08:50	6	10,8	12
6:09:00	6	10,6	12
6:09:10	6	10,6	14
6:09:20	6	10,6	14
6:09:30	6	10,6	14
6:09:40	6	10,6	15
6:09:50	6	10,6	15
6:10:00	6	10,6	15
6:10:10	6	10,5	40
6:10:20	6	10,5	38
6:10:30	6	10,5	42
6:10:40	6	10,5	39
6:10:50	6	10,6	45
6:11:00	6	10,6	43
6:11:10	6	10,6	45
6:11:20	6	10,6	42
6:11:30	6	10,6	44
6:11:40	6	10,7	52
6:11:50	6	10,7	41
6:12:00	6	10,7	41
6:12:10	6	10,7	44
6:12:20	6	10,7	31
6:12:30	6	10,8	29
6:12:40	6	10,8	29
6:12:50	6	10,8	35
6:13:00	6	10,8	36
6:13:10	6	10,6	46
6:13:20	6	10,6	32
6:13:30	6	10,6	31
6:13:40	6	10,6	44
6:13:50	6	10,6	38
6:14:00	6	10,7	31
6:14:10	6	10,7	40
6:14:20	6	10,7	37
6:14:30	6	10,7	28
6:14:40	6	10,7	42
6:14:50	7	10,8	38
6:15:00	7	10,8	31
6:15:10	7	10,8	42
6:15:20	7	10,8	35
6:15:30	7	10,8	39
6:15:40	7	10,8	43
6:15:50	7	10,6	39
6:16:00	7	10,6	40
6:16:10	7	10,7	13
6:16:20	7	10,8	16
6:16:30	7	10,8	20
6:16:40	7	10,8	17
6:16:50	7	10,8	14
6:17:00	7	10,8	14
6:17:10	7	10,8	13
6:17:20	7	10,8	13
6:17:30	7	10,8	13
6:17:40	7	10,8	11
6:17:50	7	10,6	11
6:18:00	7	10,6	12
6:18:10	7	10,6	12
6:18:20	7	10,6	12
6:18:30	7	10,6	12
6:18:40	7	10,6	12
6:18:50	7	10,7	12
6:19:00	7	10,7	12
6:19:10	7	10,7	12
6:19:20	7	10,7	14
6:19:30	7	10,7	14
6:19:40	7	10,7	14
6:19:50	7	10,7	14
6:20:00	7	10,7	14
6:20:10	7	10,8	14
6:20:20	7	10,8	14
6:20:30	7	10,8	13
6:20:40	7	10,8	13
6:20:50	7	10,8	13
6:21:00	7	10,8	13
6:21:10	7	10,8	13
6:21:20	7	10,8	13
6:21:30	7	10,8	13
6:21:40	7	10,8	13
6:21:50	7	10,8	13
6:22:00	7	10,8	13
6:22:10	7	10,8	13
6:22:20	7	10,8	13
6:22:30	7	10,8	13
6:22:40	7	10,8	13
6:22:50	7	10,8	13
6:23:00	7	10,8	13
6:23:10	7	10,7	13
6:23:20	7	10,7	13
6:23:30	7	10,7	13
6:23:40	7	10,7	13
6:23:50	7	10,7	13
6:24:00	7	10,7	13
6:24:10	7	10,7	13
6:24:20	7	10,7	13
6:24:30	7	10,7	13
6:24:40	7	10,6	13
6:24:50	7	10,6	13
6:25:00	7	10,6	13
6:25:10	7	10,4	42
6:25:20	7	10,4	35
6:25:30	7	10,4	33
6:25:40	7	10,4	37
6:25:50	7	10,4	40
6:26:00	7	10,3	36
6:26:10	7	10,3	33
6:26:20	7	10,3	29
6:26:30	7	10,3	29
6:26:40	7	10,2	31
6:26:50	7	10,2	30
6:27:00	7	10,2	30
6:27:10	7	10,2	29
6:27:20	7	10,1	32
6:27:30	7	10,1	33
6:27:40	7	10,1	31
6:27:50	7	10,1	29
6:28:00	7	10,1	29
6:28:10	7	10,0	31
6:28:20	7	10,0	30
6:28:30	7	10,0	30
6:28:40	7	10,0	30
6:28:50	7	9,9	30
6:29:00	7	9,9	30
6:29:10	7	9,9	29
6:29:20	7	9,9	29
6:29:30	7	9,8	28
6:29:40	7	9,8	28
6:29:50	7	9,9	28
6:30:00	7	9,8	28
6:30:10	7	10,2	28
6:30:20	7	10,1	27
