Repository: ProgWizer/parser

File: project-root/data/Data Acquisition/Data Acquisition/2013 (508)/13-0086 MW.txt (part 1 of 4)
--Test Summary--
Full Path and File Name	
Instrument Name	UCA Right Cell
Instrument Type	Model 4262 Twin Cell UCA
Instrument Serial Number	
Test Start Date	11.03.2013
Test Start Time	15:57:05
Test Stop Date	13.03.2013
Test Stop Time	16:34:06
Test Length	48:37:01
Final Sample Time Offset	48:37:00
Controller Schedule Name	
Sampling Period	30 seconds
Comments	T: 50C(30min); 65C(240min); P: 3000 psi; tap water
Information	WellID	Research
Information	Customer	Trican
Information	EngName	Pavel Lebedev
Information	CementMfr	Dyckerhoff - Suhoy Log
Information	Additives	87%G+8%Silica Fume+5%DR-100 (BWOB) +0.3%TC-101+0.7%CFL-6+0.7%CFR-10+0.1%LTR (BWOB)
Information	Density	1800
Information	BHCT	50
Information	BHST	65
Information	FluidLoss	N/A
Information	JobType	Production csg
Calculated Value	CS_50	5:14:30
Calculated Value	CS_500	7:31:00
Calculated Value	CS_Time8h	4,13 MPa
Calculated Value	CS_Time12h	13,87 MPa
Calculated Value	CS_Time24h	18,51 MPa
Calculated Value	CS_Time48h	19,83 MPa
Calculated Value	CS_Time72h	N/A
Calculated Curve	Compressive Strength	Compressive strength type B (more than 14 lb/gal)
Initial Temperature (°C)	26 °C
Final Temperature (°C)	65 °C
Initial Transit Time (microsec/in)	16,33 microsec/in
Final Transit Time (microsec/in)	8,38 microsec/in
Initial Compressive Strength (MPa)	0,00 MPa
Final Compressive Strength (MPa)	19,83 MPa
--Data--
Time (HH:MM:SS)	Temperature (°C)	Transit Time (microsec/in)	Compressive Strength (MPa)
0:00:00	26	16,33	0,00
0:00:30	27	16,33	0,00
0:01:00	27	16,33	0,00
0:01:30	27	16,33	0,00
0:02:00	27	16,33	0,00
0:02:30	27	16,32	0,00
0:03:00	28	16,32	0,00
0:03:30	28	16,32	0,00
0:04:00	28	16,32	0,00
0:04:30	28	16,31	0,01
0:05:00	28	16,31	0,01
0:05:30	28	16,31	0,01
0:06:00	29	16,30	0,01
0:06:30	29	16,30	0,01
0:07:00	29	16,30	0,01
0:07:30	29	16,30	0,01
0:08:00	30	16,30	0,01
0:08:30	30	16,29	0,01
0:09:00	31	16,29	0,01
0:09:30	31	16,29	0,01
0:10:00	31	16,28	0,01
0:10:30	32	16,27	0,02
0:11:00	32	16,27	0,02
0:11:30	33	16,27	0,02
0:12:00	34	16,26	0,02
0:12:30	34	16,25	0,02
0:13:00	35	16,25	0,02
0:13:30	35	16,24	0,02
0:14:00	36	16,23	0,03
0:14:30	37	16,22	0,03
0:15:00	37	16,21	0,03
0:15:30	38	16,20	0,04
0:16:00	39	16,19	0,04
0:16:30	39	16,18	0,04
0:17:00	40	16,17	0,05
0:17:30	40	16,16	0,05
0:18:00	41	16,14	0,05
0:18:30	42	16,14	0,05
0:19:00	42	16,12	0,06
0:19:30	43	16,12	0,06
0:20:00	43	16,10	0,07
0:20:30	44	16,09	0,07
0:21:00	44	16,08	0,07
0:21:30	45	16,07	0,07
0:22:00	45	16,06	0,08
0:22:30	46	16,05	0,08
0:23:00	46	16,03	0,09
0:23:30	46	16,03	0,09
0:24:00	47	16,02	0,09
0:24:30	47	16,01	0,09
0:25:00	47	16,00	0,10
0:25:30	48	16,00	0,10
0:26:00	48	15,98	0,10
0:26:30	48	15,97	0,10
0:27:00	48	15,96	0,11
0:27:30	48	15,96	0,11
0:28:00	49	15,96	0,11
0:28:30	49	15,95	0,11
0:29:00	49	15,94	0,11
0:29:30	49	15,94	0,12
0:30:00	50	15,94	0,12
0:30:30	50	15,93	0,12
0:31:00	50	15,92	0,12
0:31:30	50	15,92	0,12
0:32:00	50	15,91	0,12
0:32:30	51	15,91	0,12
0:33:00	51	15,91	0,12
0:33:30	51	15,91	0,12
0:34:00	51	15,90	0,13
0:34:30	52	15,90	0,13
0:35:00	52	15,89	0,13
0:35:30	52	15,89	0,13
0:36:00	52	15,88	0,13
0:36:30	52	15,88	0,13
0:37:00	52	15,88	0,13
0:37:30	52	15,88	0,13
0:38:00	52	15,88	0,13
0:38:30	52	15,88	0,13
0:39:00	52	15,88	0,13
0:39:30	52	15,88	0,13
0:40:00	52	15,87	0,14
0:40:30	52	15,87	0,14
0:41:00	52	15,87	0,14
0:41:30	52	15,87	0,14
0:42:00	52	15,87	0,14
0:42:30	52	15,87	0,14
0:43:00	52	15,87	0,14
0:43:30	52	15,87	0,14
0:44:00	52	15,87	0,14
0:44:30	52	15,87	0,14
0:45:00	52	15,87	0,14
0:45:30	52	15,87	0,14
0:46:00	52	15,87	0,14
0:46:30	52	15,87	0,14
0:47:00	52	15,87	0,14
0:47:30	52	15,88	0,13
0:48:00	52	15,88	0,13
0:48:30	52	15,88	0,13
0:49:00	52	15,88	0,13
0:49:30	52	15,88	0,13
0:50:00	52	15,88	0,13
0:50:30	52	15,88	0,13
0:51:00	52	15,88	0,13
0:51:30	52	15,88	0,13
0:52:00	52	15,88	0,13
0:52:30	52	15,88	0,13
0:53:00	52	15,88	0,13
0:53:30	52	15,88	0,13
0:54:00	52	15,88	0,13
0:54:30	52	15,88	0,13
0:55:00	52	15,88	0,13
0:55:30	52	15,89	0,13
0:56:00	51	15,89	0,13
0:56:30	51	15,89	0,13
0:57:00	51	15,89	0,13
0:57:30	51	15,89	0,13
0:58:00	51	15,89	0,13
0:58:30	51	15,90	0,13
0:59:00	51	15,90	0,13
0:59:30	51	15,90	0,13
1:00:00	51	15,90	0,13
1:00:30	51	15,90	0,13
1:01:00	51	15,90	0,13
1:01:30	51	15,91	0,12
1:02:00	51	15,91	0,12
1:02:30	51	15,91	0,12
1:03:00	51	15,91	0,12
1:03:30	51	15,91	0,12
1:04:00	51	15,91	0,12
1:04:30	51	15,91	0,12
1:05:00	51	15,91	0,12
1:05:30	51	15,91	0,12
1:06:00	51	15,91	0,12
1:06:30	51	15,91	0,12
1:07:00	51	15,91	0,12
1:07:30	51	15,91	0,12
1:08:00	51	15,91	0,12
1:08:30	51	15,92	0,12
1:09:00	52	15,91	0,12
1:09:30	52	15,91	0,12
1:10:00	52	15,91	0,12
1:10:30	52	15,92	0,12
1:11:00	52	15,92	0,12
1:11:30	52	15,92	0,12
1:12:00	52	15,92	0,12
1:12:30	52	15,92	0,12
1:13:00	52	15,92	0,12
1:13:30	52	15,92	0,12
1:14:00	52	15,92	0,12
1:14:30	52	15,91	0,12
1:15:00	53	15,91	0,12
1:15:30	53	15,91	0,12
1:16:00	53	15,91	0,12
1:16:30	53	15,91	0,12
1:17:00	53	15,91	0,12
1:17:30	53	15,91	0,12
1:18:00	53	15,91	0,12
1:18:30	53	15,91	0,12
1:19:00	53	15,91	0,12
1:19:30	53	15,91	0,12
1:20:00	53	15,91	0,12
1:20:30	53	15,91	0,12
1:21:00	53	15,91	0,12
1:21:30	53	15,91	0,12
1:22:00	53	15,91	0,12
1:22:30	53	15,91	0,12
1:23:00	53	15,91	0,12
1:23:30	53	15,91	0,12
1:24:00	53	15,91	0,12
1:24:30	53	15,91	0,12
1:25:00	53	15,91	0,12
1:25:30	53	15,91	0,12
1:26:00	53	15,91	0,12
1:26:30	53	15,92	0,12
1:27:00	53	15,92	0,12
1:27:30	53	15,92	0,12
1:28:00	53	15,92	0,12
1:28:30	53	15,92	0,12
1:29:00	53	15,92	0,12
1:29:30	53	15,92	0,12
1:30:00	53	15,92	0,12
1:30:30	53	15,92	0,12
1:31:00	53	15,92	0,12
1:31:30	53	15,92	0,12
1:32:00	53	15,92	0,12
1:32:30	53	15,92	0,12
1:33:00	53	15,92	0,12
1:33:30	53	15,92	0,12
1:34:00	53	15,92	0,12
1:34:30	53	15,92	0,12
1:35:00	53	15,92	0,12
1:35:30	53	15,92	0,12
1:36:00	53	15,92	0,12
1:36:30	53	15,92	0,12
1:37:00	53	15,92	0,12
1:37:30	54	15,92	0,12
1:38:00	54	15,92	0,12
1:38:30	54	15,92	0,12
1:39:00	54	15,92	0,12
1:39:30	54	15,92	0,12
1:40:00	54	15,92	0,12
1:40:30	54	15,92	0,12
1:41:00	54	15,92	0,12
1:41:30	54	15,92	0,12
1:42:00	54	15,92	0,12
1:42:30	54	15,92	0,12
1:43:00	54	15,92	0,12
1:43:30	54	15,92	0,12
1:44:00	54	15,92	0,12
1:44:30	54	15,92	0,12
1:45:00	54	15,92	0,12
1:45:30	54	15,92	0,12
1:46:00	54	15,92	0,12
1:46:30	54	15,92	0,12
1:47:00	54	15,92	0,12
1:47:30	54	15,92	0,12
1:48:00	55	15,92	0,12
1:48:30	55	15,92	0,12
1:49:00	55	15,92	0,12
1:49:30	55	15,92	0,12
1:50:00	55	15,92	0,12
1:50:30	55	15,92	0,12
1:51:00	55	15,92	0,12
1:51:30	55	15,92	0,12
1:52:00	55	15,92	0,12
1:52:30	55	15,92	0,12
1:53:00	55	15,92	0,12
1:53:30	55	15,92	0,12
1:54:00	55	15,92	0,12
1:54:30	55	15,92	0,12
1:55:00	55	15,92	0,12
1:55:30	55	15,93	0,12
1:56:00	55	15,93	0,12
1:56:30	55	15,93	0,12
1:57:00	55	15,93	0,12
1:57:30	55	15,93	0,12
1:58:00	55	15,93	0,12
1:58:30	55	15,93	0,12
1:59:00	55	15,93	0,12
1:59:30	55	15,93	0,12
2:00:00	55	15,93	0,12
2:00:30	55	15,93	0,12
2:01:00	55	15,93	0,12
2:01:30	55	15,93	0,12
2:02:00	55	15,93	0,12
2:02:30	55	15,93	0,12
2:03:00	55	15,93	0,12
2:03:30	55	15,93	0,12
2:04:00	55	15,93	0,12
2:04:30	55	15,93	0,12
2:05:00	55	15,93	0,12
2:05:30	55	15,93	0,12
2:06:00	55	15,93	0,12
2:06:30	56	15,93	0,12
2:07:00	56	15,93	0,12
2:07:30	56	15,93	0,12
2:08:00	56	15,93	0,12
2:08:30	56	15,93	0,12
2:09:00	56	15,93	0,12
2:09:30	56	15,93	0,12
2:10:00	56	15,93	0,12
2:10:30	56	15,93	0,12
2:11:00	56	15,93	0,12
2:11:30	56	15,93	0,12
2:12:00	56	15,93	0,12
2:12:30	56	15,93	0,12
2:13:00	56	15,93	0,12
2:13:30	56	15,93	0,12
2:14:00	56	15,93	0,12
2:14:30	56	15,93	0,12
2:15:00	56	15,93	0,12
2:15:30	56	15,93	0,12
2:16:00	56	15,93	0,12
2:16:30	56	15,93	0,12
2:17:00	56	15,93	0,12
2:17:30	56	15,93	0,12
2:18:00	56	15,93	0,12
2:18:30	56	15,93	0,12
2:19:00	56	15,93	0,12
2:19:30	56	15,93	0,12
2:20:00	56	15,93	0,12
2:20:30	56	15,93	0,12
2:21:00	56	15,93	0,12
2:21:30	56	15,93	0,12
2:22:00	57	15,93	0,12
2:22:30	57	15,93	0,12
2:23:00	57	15,93	0,12
2:23:30	57	15,93	0,12
2:24:00	57	15,93	0,12
2:24:30	57	15,93	0,12
2:25:00	57	15,93	0,12
2:25:30	57	15,93	0,12
2:26:00	57	15,93	0,12
2:26:30	57	15,93	0,12
2:27:00	57	15,94	0,12
2:27:30	57	15,94	0,12
2:28:00	57	15,94	0,12
2:28:30	57	15,94	0,12
2:29:00	57	15,94	0,12
2:29:30	57	15,94	0,12
2:30:00	57	15,94	0,12
2:30:30	57	15,94	0,12
2:31:00	57	15,94	0,12
2:31:30	57	15,94	0,12
2:32:00	57	15,94	0,12
2:32:30	57	15,94	0,12
2:33:00	57	15,94	0,12
2:33:30	57	15,94	0,12
2:34:00	57	15,94	0,12
2:34:30	57	15,94	0,12
2:35:00	57	15,94	0,12
2:35:30	57	15,94	0,12
2:36:00	57	15,94	0,12
2:36:30	57	15,94	0,12
2:37:00	57	15,94	0,12
2:37:30	57	15,94	0,12
2:38:00	58	15,94	0,12
2:38:30	58	15,94	0,12
2:39:00	58	15,94	0,12
2:39:30	58	15,94	0,12
2:40:00	58	15,94	0,12
2:40:30	58	15,94	0,12
2:41:00	58	15,94	0,12
2:41:30	58	15,94	0,12
2:42:00	58	15,94	0,12
2:42:30	58	15,94	0,12
2:43:00	58	15,94	0,12
2:43:30	58	15,94	0,11
2:44:00	58	15,94	0,11
2:44:30	58	15,94	0,11
2:45:00	58	15,94	0,11
2:45:30	58	15,94	0,11
2:46:00	58	15,94	0,11
2:46:30	58	15,94	0,11
2:47:00	58	15,94	0,11
2:47:30	58	15,94	0,11
2:48:00	58	15,94	0,11
2:48:30	58	15,94	0,11
2:49:00	58	15,94	0,11
2:49:30	58	15,94	0,11
2:50:00	58	15,94	0,11
2:50:30	58	15,94	0,11
2:51:00	58	15,94	0,11
2:51:30	58	15,94	0,11
2:52:00	58	15,94	0,11
2:52:30	58	15,94	0,11
2:53:00	58	15,94	0,11
2:53:30	58	15,94	0,11
2:54:00	58	15,94	0,11
2:54:30	59	15,94	0,11
2:55:00	59	15,94	0,11
2:55:30	59	15,94	0,11
2:56:00	59	15,94	0,11
2:56:30	59	15,94	0,11
2:57:00	59	15,95	0,11
2:57:30	59	15,95	0,11
2:58:00	59	15,95	0,11
2:58:30	59	15,95	0,11
2:59:00	59	15,95	0,11
2:59:30	59	15,95	0,11
3:00:00	59	15,95	0,11
3:00:30	59	15,95	0,11
3:01:00	59	15,95	0,11
3:01:30	59	15,95	0,11
3:02:00	59	15,95	0,11
3:02:30	59	15,95	0,11
3:03:00	59	15,95	0,11
3:03:30	59	15,95	0,11
3:04:00	59	15,95	0,11
3:04:30	59	15,95	0,11
3:05:00	59	15,95	0,11
3:05:30	59	15,96	0,11
3:06:00	59	15,96	0,11
3:06:30	59	15,96	0,11
3:07:00	59	15,96	0,11
3:07:30	59	15,96	0,11
3:08:00	59	15,96	0,11
3:08:30	59	15,96	0,11
3:09:00	59	15,96	0,11
3:09:30	59	15,96	0,11
3:10:00	60	15,96	0,11
3:10:30	60	15,96	0,11
3:11:00	60	15,96	0,11
3:11:30	60	15,96	0,11
3:12:00	60	15,96	0,11
3:12:30	60	15,96	0,11
3:13:00	60	15,96	0,11
3:13:30	60	15,96	0,11
3:14:00	60	15,96	0,11
3:14:30	60	15,96	0,11
3:15:00	60	15,96	0,11
3:15:30	60	15,96	0,11
3:16:00	60	15,96	0,11
3:16:30	60	15,96	0,11
3:17:00	60	15,96	0,11
3:17:30	60	15,96	0,11
3:18:00	60	15,96	0,11
3:18:30	60	15,96	0,11
3:19:00	60	15,96	0,11
3:19:30	60	15,96	0,11
3:20:00	60	15,96	0,11
3:20:30	60	15,96	0,11
3:21:00	60	15,96	0,11
3:21:30	60	15,97	0,10
3:22:00	60	15,97	0,10
3:22:30	60	15,97	0,10
3:23:00	60	15,97	0,10
3:23:30	60	15,97	0,10
3:24:00	60	15,97	0,10
3:24:30	60	15,97	0,10
3:25:00	60	15,97	0,10
3:25:30	60	15,98	0,10
3:26:00	60	15,98	0,10
3:26:30	61	15,98	0,10
3:27:00	60	15,98	0,10
3:27:30	61	15,98	0,10
3:28:00	61	15,98	0,10
3:28:30	61	15,98	0,10
3:29:00	61	15,99	0,10
3:29:30	61	15,99	0,10
3:30:00	61	15,99	0,10
3:30:30	61	15,99	0,10
3:31:00	61	15,99	0,10
3:31:30	61	15,99	0,10
3:32:00	61	16,00	0,10
3:32:30	61	16,00	0,10
3:33:00	61	16,00	0,10
3:33:30	61	16,00	0,10
3:34:00	61	16,00	0,10
3:34:30	61	16,00	0,09
3:35:00	61	16,00	0,09
3:35:30	61	16,00	0,09
3:36:00	61	16,00	0,09
3:36:30	61	16,00	0,09
3:37:00	61	16,01	0,09
3:37:30	61	16,01	0,09
3:38:00	61	16,01	0,09
3:38:30	61	16,01	0,09
3:39:00	61	16,01	0,09
3:39:30	61	16,02	0,09
3:40:00	61	16,02	0,09
3:40:30	62	16,02	0,09
3:41:00	61	16,03	0,09
3:41:30	61	16,03	0,09
3:42:00	62	16,03	0,09
3:42:30	62	16,03	0,09
3:43:00	62	16,03	0,09
3:43:30	62	16,03	0,09
3:44:00	62	16,04	0,08
3:44:30	62	16,04	0,08
3:45:00	62	16,04	0,08
3:45:30	62	16,05	0,08
3:46:00	62	16,05	0,08
3:46:30	62	16,05	0,08
3:47:00	62	16,06	0,08
3:47:30	62	16,06	0,08
3:48:00	62	16,06	0,08
3:48:30	62	16,06	0,08
3:49:00	62	16,06	0,08
3:49:30	62	16,07	0,07
3:50:00	62	16,07	0,07
3:50:30	62	16,08	0,07
3:51:00	62	16,08	0,07
3:51:30	62	16,09	0,07
3:52:00	62	16,09	0,07
3:52:30	62	16,09	0,07
3:53:00	62	16,10	0,07
3:53:30	62	16,10	0,07
3:54:00	62	16,11	0,06
3:54:30	62	16,11	0,06
3:55:00	62	16,12	0,06
3:55:30	62	16,12	0,06
3:56:00	62	16,12	0,06
3:56:30	62	16,13	0,06
3:57:00	62	16,13	0,06
3:57:30	62	16,14	0,05
3:58:00	63	16,14	0,05
3:58:30	63	16,15	0,05
3:59:00	63	16,16	0,05
3:59:30	63	16,16	0,05
4:00:00	63	16,17	0,05
4:00:30	63	16,18	0,04
4:01:00	63	16,18	0,04
4:01:30	63	16,19	0,04
4:02:00	63	16,20	0,04
4:02:30	63	16,20	0,04
4:03:00	63	16,21	0,03
4:03:30	63	16,22	0,03
4:04:00	63	16,23	0,03
4:04:30	63	16,24	0,03
4:05:00	63	16,24	0,02
4:05:30	63	16,25	0,02
4:06:00	63	16,26	0,02
4:06:30	63	16,27	0,02
4:07:00	63	16,28	0,01
4:07:30	63	16,29	0,01
4:08:00	63	16,30	0,01
4:08:30	63	16,31	0,01
4:09:00	63	16,32	0,00
4:09:30	63	16,33	0,00
4:10:00	63	16,34	0,00
4:10:30	63	16,36	0,00
4:11:00	63	16,36	0,00
4:11:30	63	16,38	0,00
4:12:00	63	16,39	0,00
4:12:30	63	16,40	0,00
4:13:00	63	16,42	0,00
4:13:30	63	16,42	0,00
4:14:00	63	16,44	0,00
4:14:30	64	16,45	0,00
4:15:00	64	16,46	0,00
4:15:30	64	16,48	0,00
4:16:00	64	16,49	0,00
4:16:30	64	16,50	0,00
4:17:00	64	16,51	0,00
4:17:30	64	16,53	0,00
4:18:00	64	16,54	0,00
4:18:30	64	16,55	0,00
4:19:00	64	16,56	0,00
4:19:30	64	16,57	0,00
4:20:00	64	16,58	0,00
4:20:30	64	16,60	0,00
4:21:00	64	16,60	0,00
4:21:30	64	16,61	0,00
4:22:00	64	16,62	0,00
4:22:30	64	16,63	0,00
4:23:00	64	16,64	0,00
4:23:30	64	16,64	0,00
4:24:00	64	16,65	0,00
4:24:30	64	16,66	0,00
4:25:00	64	16,66	0,00
4:25:30	64	16,66	0,00
4:26:00	64	16,67	0,00
4:26:30	64	16,67	0,00
4:27:00	64	16,67	0,00
4:27:30	64	16,67	0,00
4:28:00	64	16,67	0,00
4:28:30	64	16,67	0,00
4:29:00	65	16,67	0,00
4:29:30	65	16,67	0,00
4:30:00	65	16,67	0,00
4:30:30	65	16,67	0,00
4:31:00	65	16,66	0,00
4:31:30	65	16,66	0,00
4:32:00	65	16,66	0,00
4:32:30	65	16,66	0,00
4:33:00	65	16,65	0,00
4:33:30	65	16,65	0,00
4:34:00	65	16,64	0,00
4:34:30	65	16,63	0,00
4:35:00	65	16,63	0,00
4:35:30	65	16,62	0,00
4:36:00	65	16,61	0,00
4:36:30	65	16,61	0,00
4:37:00	65	16,60	0,00
4:37:30	65	16,59	0,00
4:38:00	65	16,59	0,00
4:38:30	65	16,58	0,00
4:39:00	65	16,57	0,00
4:39:30	65	16,57	0,00
4:40:00	65	16,55	0,00
4:40:30	65	16,54	0,00
4:41:00	65	16,54	0,00
4:41:30	65	16,54	0,00
4:42:00	65	16,52	0,00
4:42:30	65	16,51	0,00
4:43:00	65	16,50	0,00
4:43:30	65	16,50	0,00
4:44:00	65	16,49	0,00
4:44:30	65	16,48	0,00
4:45:00	65	16,47	0,00
4:45:30	65	16,46	0,00
4:46:00	65	16,45	0,00
4:46:30	65	16,44	0,00
4:47:00	65	16,43	0,00
4:47:30	65	16,42	0,00
4:48:00	65	16,41	0,00
4:48:30	65	16,33	0,00
4:49:00	65	16,32	0,00
4:49:30	64	16,30	0,01
4:50:00	64	16,29	0,01
4:50:30	64	16,28	0,01
4:51:00	64	16,27	0,02
4:51:30	64	16,25	0,02
4:52:00	64	16,24	0,03
4:52:30	64	16,22	0,03
4:53:00	64	16,20	0,04
4:53:30	64	16,19	0,04
4:54:00	64	16,18	0,04
4:54:30	64	16,15	0,05
4:55:00	64	16,14	0,05
4:55:30	64	16,12	0,06
4:56:00	64	16,10	0,07
4:56:30	65	16,09	0,07
4:57:00	65	16,07	0,07
4:57:30	65	16,05	0,08
4:58:00	65	16,03	0,09
4:58:30	65	16,01	0,09
4:59:00	65	15,99	0,10
4:59:30	65	15,96	0,11
5:00:00	65	15,94	0,11
5:00:30	65	15,93	0,12
5:01:00	65	15,91	0,12
5:01:30	65	15,88	0,13
5:02:00	65	15,86	0,14
5:02:30	65	15,84	0,15
5:03:00	65	15,82	0,15
5:03:30	65	15,79	0,16
5:04:00	65	15,76	0,17
5:04:30	65	15,74	0,18
5:05:00	65	15,72	0,19
5:05:30	65	15,70	0,19
5:06:00	65	15,67	0,20
5:06:30	65	15,65	0,21
5:07:00	65	15,62	0,22
5:07:30	65	15,60	0,23
5:08:00	65	15,57	0,24
5:08:30	65	15,54	0,25
5:09:00	65	15,52	0,26
5:09:30	65	15,48	0,27
5:10:00	65	15,46	0,28
5:10:30	65	15,43	0,29
5:11:00	65	15,41	0,30
5:11:30	65	15,39	0,30
5:12:00	65	15,36	0,31
5:12:30	65	15,34	0,32
5:13:00	65	15,31	0,33
5:13:30	65	15,28	0,34
5:14:00	65	15,26	0,35
5:14:30	65	15,24	0,36
5:15:00	65	15,21	0,37
5:15:30	65	15,18	0,38
5:16:00	65	15,16	0,39
5:16:30	65	15,13	0,40
5:17:00	65	15,08	0,43
5:17:30	65	15,05	0,44
5:18:00	65	15,03	0,45
5:18:30	65	15,00	0,46
5:19:00	65	14,98	0,47
5:19:30	65	14,95	0,49
5:20:00	64	14,92	0,50
5:20:30	65	14,89	0,51
5:21:00	64	14,86	0,52
5:21:30	64	14,84	0,53
5:22:00	64	14,81	0,55
5:22:30	64	14,79	0,56
5:23:00	64	14,76	0,57
5:23:30	64	14,74	0,58
5:24:00	64	14,70	0,60
5:24:30	64	14,68	0,61
5:25:00	64	14,66	0,62
5:25:30	65	14,63	0,63
5:26:00	65	14,61	0,65
5:26:30	65	14,58	0,66
5:27:00	65	14,56	0,67
5:27:30	65	14,53	0,68
5:28:00	65	14,50	0,70
5:28:30	65	14,48	0,71
5:29:00	65	14,46	0,72
5:29:30	65	14,44	0,74
5:30:00	65	14,41	0,75
5:30:30	65	14,39	0,76
5:31:00	65	14,37	0,77
5:31:30	65	14,35	0,79
5:32:00	65	14,32	0,80
5:32:30	65	14,29	0,82
5:33:00	65	14,27	0,83
5:33:30	65	14,25	0,84
5:34:00	65	14,23	0,86
5:34:30	65	14,20	0,87
5:35:00	65	14,18	0,88
5:35:30	65	14,16	0,90
5:36:00	65	14,14	0,91
5:36:30	65	14,11	0,92
5:37:00	65	14,09	0,94
5:37:30	65	14,08	0,95
5:38:00	65	14,05	0,96
5:38:30	65	14,03	0,97
5:39:00	65	14,00	0,99
5:39:30	65	13,98	1,01
5:40:00	65	13,96	1,02
5:40:30	65	13,94	1,03
5:41:00	65	13,92	1,05
5:41:30	64	13,90	1,06
5:42:00	65	13,88	1,07
5:42:30	65	13,87	1,08
5:43:00	65	13,84	1,10
5:43:30	65	13,83	1,11
5:44:00	64	13,80	1,12
5:44:30	65	13,79	1,13
5:45:00	64	13,77	1,15
5:45:30	64	13,75	1,16
5:46:00	64	13,73	1,18
5:46:30	64	13,71	1,19
5:47:00	64	13,70	1,20
5:47:30	64	13,68	1,22
5:48:00	64	13,66	1,23
5:48:30	64	13,65	1,24
5:49:00	64	13,63	1,25
5:49:30	64	13,61	1,27
5:50:00	64	13,60	1,28
5:50:30	64	13,57	1,29
5:51:00	64	13,56	1,31
5:51:30	64	13,55	1,31
5:52:00	64	13,53	1,33
5:52:30	64	13,51	1,34
5:53:00	64	13,50	1,35
5:53:30	64	13,48	1,36
5:54:00	64	13,47	1,38
5:54:30	64	13,45	1,39
5:55:00	65	13,44	1,40
5:55:30	64	13,42	1,41
5:56:00	64	13,41	1,42
5:56:30	65	13,39	1,44
5:57:00	65	13,38	1,45
5:57:30	65	13,36	1,46
5:58:00	65	13,35	1,47
5:58:30	65	13,33	1,49
5:59:00	64	13,32	1,50
5:59:30	64	13,30	1,51
6:00:00	64	13,29	1,53
6:00:30	65	13,27	1,54
6:01:00	65	13,26	1,55
6:01:30	65	13,25	1,56
6:02:00	65	13,23	1,58
6:02:30	65	13,22	1,58
6:03:00	65	13,21	1,60
6:03:30	65	13,20	1,60
6:04:00	65	13,18	1,62
6:04:30	65	13,17	1,63
6:05:00	65	13,16	1,64
6:05:30	65	13,14	1,65
6:06:00	65	13,14	1,66
6:06:30	65	13,12	1,67
6:07:00	65	13,12	1,68
6:07:30	65	13,10	1,69
6:08:00	65	13,09	1,71
6:08:30	65	13,08	1,71
6:09:00	65	13,06	1,73
6:09:30	65	13,05	1,74
6:10:00	65	13,05	1,74
6:10:30	65	13,03	1,76
6:11:00	65	13,03	1,76
6:11:30	65	13,01	1,78
6:12:00	65	13,00	1,79
6:12:30	65	12,99	1,80
6:13:00	65	12,98	1,81
6:13:30	65	12,96	1,82
6:14:00	65	12,96	1,83
6:14:30	65	12,95	1,84
6:15:00	65	12,93	1,85
6:15:30	65	12,93	1,86
6:16:00	65	12,91	1,88
6:16:30	65	12,92	1,87
6:17:00	65	12,87	1,92
6:17:30	65	12,85	1,94
6:18:00	65	12,84	1,95
6:18:30	65	12,83	1,96
6:19:00	65	12,82	1,97
6:19:30	64	12,81	1,98
6:20:00	65	12,80	1,99
6:20:30	65	12,79	2,01
6:21:00	64	12,78	2,02
6:21:30	64	12,77	2,02
6:22:00	65	12,75	2,04
6:22:30	64	12,75	2,05
6:23:00	65	12,73	2,07
6:23:30	64	12,73	2,07
6:24:00	64	12,71	2,09
6:24:30	65	12,70	2,10
6:25:00	64	12,70	2,11
6:25:30	65	12,68	2,12
6:26:00	65	12,67	2,13
6:26:30	64	12,66	2,14
6:27:00	65	12,65	2,16
6:27:30	65	12,64	2,17
6:28:00	65	12,64	2,17
6:28:30	65	12,63	2,18
6:29:00	65	12,61	2,20
6:29:30	65	12,61	2,21
6:30:00	65	12,60	2,22
6:30:30	65	12,58	2,24
6:31:00	65	12,58	2,24
6:31:30	65	12,57	2,25
6:32:00	65	12,56	2,26
6:32:30	65	12,55	2,27
6:33:00	65	12,54	2,29
6:33:30	65	12,53	2,30
6:34:00	65	12,52	2,31
6:34:30	65	12,52	2,32
6:35:00	65	12,50	2,33
6:35:30	65	12,49	2,34
6:36:00	65	12,48	2,35
6:36:30	65	12,48	2,36
6:37:00	65	12,47	2,37
6:37:30	65	12,46	2,38
6:38:00	65	12,45	2,39
6:38:30	65	12,44	2,41
6:39:00	65	12,43	2,42
6:39:30	65	12,43	2,43
6:40:00	65	12,42	2,44
6:40:30	65	12,41	2,45
6:41:00	65	12,40	2,46
6:41:30	65	12,39	2,46
6:42:00	65	12,39	2,47
6:42:30	65	12,37	2,49
6:43:00	65	12,36	2,50
6:43:30	65	12,36	2,51
6:44:00	65	12,35	2,52
6:44:30	65	12,35	2,52
6:45:00	65	12,33	2,55
6:45:30	65	12,32	2,56
6:46:00	65	12,31	2,57
6:46:30	65	12,30	2,58
6:47:00	64	12,30	2,59
6:47:30	65	12,29	2,60
6:48:00	65	12,28	2,61
6:48:30	64	12,28	2,62
6:49:00	64	12,27	2,63
6:49:30	64	12,26	2,64
6:50:00	64	12,25	2,65
6:50:30	64	12,25	2,66
6:51:00	64	12,24	2,67
6:51:30	64	12,23	2,68
6:52:00	64	12,22	2,69
6:52:30	64	12,21	2,70
6:53:00	65	12,21	2,71
6:53:30	64	12,20	2,72
6:54:00	64	12,19	2,73
6:54:30	64	12,19	2,75
6:55:00	64	12,18	2,76
6:55:30	65	12,17	2,77
6:56:00	65	12,16	2,78
6:56:30	64	12,16	2,79
6:57:00	65	12,15	2,80
6:57:30	65	12,14	2,81
6:58:00	65	12,13	2,82
6:58:30	65	12,13	2,83
6:59:00	65	12,12	2,84
6:59:30	65	12,11	2,85
7:00:00	65	12,10	2,86
7:00:30	65	12,10	2,87
7:01:00	65	12,09	2,89
7:01:30	65	12,08	2,90
7:02:00	65	12,07	2,91
7:02:30	65	12,07	2,91
7:03:00	65	12,07	2,92
7:03:30	65	12,06	2,93
7:04:00	65	12,05	2,94
7:04:30	65	12,04	2,95
7:05:00	65	12,04	2,96
7:05:30	65	12,03	2,97
7:06:00	65	12,02	2,99
7:06:30	65	12,02	2,99
7:07:00	65	12,01	3,00
7:07:30	65	12,00	3,01
7:08:00	65	12,00	3,02
7:08:30	65	11,99	3,03
7:09:00	65	11,98	3,04
7:09:30	65	11,98	3,05
7:10:00	65	11,97	3,07
7:10:30	65	11,96	3,08
7:11:00	65	11,96	3,08
7:11:30	65	11,95	3,09
7:12:00	65	11,95	3,10
7:12:30	65	11,94	3,11
7:13:00	65	11,93	3,13
7:13:30	65	11,92	3,14
7:14:00	65	11,91	3,15
7:14:30	65	11,91	3,15
7:15:00	65	11,91	3,16
7:15:30	64	11,90	3,17
7:16:00	65	11,89	3,18
7:16:30	65	11,89	3,20
7:17:00	65	11,88	3,21
7:17:30	65	11,88	3,21
7:18:00	65	11,87	3,22
7:18:30	65	11,86	3,23
7:19:00	64	11,86	3,23
7:19:30	64	11,86	3,25
7:20:00	65	11,85	3,26
7:20:30	65	11,84	3,27
7:21:00	65	11,84	3,27
7:21:30	65	11,83	3,28
7:22:00	65	11,82	3,30
7:22:30	65	11,82	3,30
7:23:00	65	11,82	3,31
7:23:30	65	11,81	3,32
7:24:00	65	11,80	3,33
7:24:30	65	11,80	3,33
7:25:00	65	11,80	3,35
7:25:30	65	11,79	3,36
7:26:00	65	11,78	3,37
7:26:30	65	11,78	3,37
7:27:00	65	11,77	3,38
7:27:30	65	11,77	3,40
7:28:00	65	11,76	3,41
7:28:30	65	11,76	3,41
7:29:00	65	11,75	3,42
7:29:30	65	11,74	3,43
7:30:00	65	11,74	3,43
7:30:30	65	11,73	3,45
7:31:00	65	11,73	3,46
7:31:30	65	11,73	3,46
7:32:00	65	11,72	3,47
7:32:30	65	11,71	3,49
7:33:00	65	11,71	3,49
7:33:30	65	11,71	3,50
7:34:00	65	11,70	3,51
7:34:30	65	11,69	3,53
7:35:00	65	11,69	3,53
7:35:30	65	11,68	3,54
7:36:00	65	11,68	3,55
7:36:30	65	11,68	3,55
7:37:00	65	11,67	3,57
7:37:30	65	11,65	3,59
7:38:00	65	11,64	3,62
7:38:30	65	11,63	3,63
7:39:00	65	11,62	3,65
7:39:30	65	11,62	3,66
7:40:00	65	11,61	3,68
7:40:30	65	11,61	3,68
7:41:00	65	11,60	3,69
7:41:30	65	11,59	3,70
7:42:00	65	11,59	3,72
7:42:30	65	11,58	3,73
7:43:00	65	11,58	3,73
7:43:30	65	11,57	3,74
7:44:00	65	11,56	3,76
7:44:30	65	11,55	3,77
7:45:00	65	11,55	3,79
7:45:30	65	11,55	3,79
7:46:00	65	11,54	3,80
7:46:30	65	11,53	3,82
7:47:00	65	11,53	3,83
7:47:30	65	11,52	3,84
7:48:00	65	11,52	3,84
7:48:30	65	11,51	3,86
7:49:00	65	11,50	3,87
7:49:30	65	11,50	3,89
7:50:00	65	11,50	3,89
7:50:30	65	11,49	3,90
7:51:00	65	11,48	3,92
7:51:30	65	11,47	3,93
7:52:00	65	11,46	3,95
7:52:30	65	11,46	3,95
7:53:00	65	11,46	3,96
7:53:30	65	11,45	3,98
7:54:00	65	11,44	3,99
7:54:30	65	11,44	3,99
7:55:00	65	11,43	4,01
7:55:30	65	11,43	4,02
7:56:00	65	11,42	4,04
7:56:30	65	11,41	4,05
7:57:00	65	11,41	4,05
7:57:30	65	11,41	4,07
7:58:00	65	11,40	4,08
7:58:30	65	11,40	4,08
7:59:00	65	11,39	4,10
7:59:30	65	11,38	4,11
8:00:00	65	11,38	4,13
8:00:30	65	11,37	4,14
8:01:00	65	11,36	4,16
8:01:30	65	11,36	4,16
8:02:00	65	11,35	4,18
8:02:30	65	11,34	4,19
8:03:00	65	11,34	4,21
8:03:30	65	11,34	4,21
8:04:00	65	11,33	4,22
8:04:30	65	11,32	4,24
8:05:00	65	11,32	4,25
8:05:30	65	11,31	4,27
8:06:00	65	11,30	4,29
8:06:30	65	11,30	4,29
8:07:00	65	11,29	4,30
8:07:30	65	11,29	4,32
8:08:00	65	11,28	4,33
8:08:30	65	11,27	4,35
8:09:00	65	11,27	4,35
8:09:30	65	11,26	4,37
8:10:00	65	11,25	4,38
8:10:30	65	11,25	4,38
8:11:00	65	11,25	4,40
8:11:30	64	11,24	4,42
8:12:00	65	11,23	4,43
8:12:30	65	11,23	4,43
8:13:00	65	11,23	4,45
8:13:30	65	11,23	4,45
8:14:00	65	11,20	4,50
8:14:30	65	11,20	4,52
8:15:00	65	11,19	4,53
8:15:30	65	11,18	4,55
8:16:00	65	11,18	4,55
8:16:30	65	11,17	4,57
8:17:00	65	11,16	4,59
8:17:30	65	11,16	4,59
8:18:00	65	11,16	4,60
8:18:30	65	11,15	4,62
8:19:00	65	11,14	4,64
8:19:30	65	11,14	4,65
8:20:00	65	11,14	4,65
8:20:30	65	11,13	4,67
8:21:00	65	11,12	4,69
8:21:30	65	11,11	4,71
8:22:00	65	11,11	4,72
8:22:30	65	11,10	4,74
8:23:00	65	11,10	4,74
8:23:30	65	11,09	4,76
8:24:00	65	11,08	4,78
8:24:30	65	11,08	4,80
8:25:00	65	11,07	4,81
8:25:30	65	11,06	4,83
8:26:00	65	11,05	4,85
8:26:30	65	11,05	4,85
8:27:00	65	11,05	4,87
8:27:30	65	11,04	4,89
8:28:00	65	11,03	4,91
8:28:30	65	11,02	4,92
8:29:00	65	11,02	4,92
8:29:30	65	11,02	4,94
8:30:00	65	11,01	4,96
8:30:30	65	11,00	4,98
8:31:00	65	10,99	5,00
8:31:30	65	10,98	5,02
8:32:00	65	10,98	5,02
8:32:30	65	10,98	5,04
8:33:00	65	10,96	5,07
8:33:30	65	10,96	5,07
8:34:00	65	10,95	5,09
8:34:30	65	10,95	5,11
8:35:00	65	10,94	5,13
8:35:30	65	10,94	5,13
8:36:00	65	10,93	5,15
8:36:30	65	10,93	5,17
8:37:00	65	10,92	5,19
8:37:30	65	10,91	5,21
8:38:00	65	10,90	5,23
8:38:30	64	10,89	5,25
8:39:00	65	10,89	5,27
8:39:30	65	10,89	5,27
8:40:00	65	10,88	5,29
8:40:30	65	10,87	5,31
8:41:00	65	10,86	5,33
8:41:30	65	10,86	5,35
8:42:00	65	10,85	5,37
8:42:30	64	10,84	5,39
8:43:00	65	10,84	5,41
8:43:30	65	10,83	5,43
8:44:00	65	10,82	5,45
8:44:30	65	10,82	5,45
8:45:00	65	10,81	5,47
8:45:30	65	10,80	5,49
8:46:00	65	10,80	5,51
8:46:30	65	10,79	5,53
8:47:00	65	10,78	5,55
8:47:30	65	10,78	5,55
8:48:00	65	10,78	5,57
8:48:30	64	10,77	5,59
8:49:00	65	10,76	5,62
8:49:30	65	10,75	5,64
8:50:00	65	10,75	5,64
8:50:30	65	10,75	5,66
8:51:00	65	10,74	5,68
8:51:30	65	10,73	5,70
8:52:00	65	10,72	5,72
8:52:30	65	10,72	5,72
8:53:00	65	10,71	5,74
8:53:30	65	10,71	5,77
8:54:00	65	10,70	5,79
8:54:30	65	10,69	5,81
8:55:00	65	10,69	5,81
8:55:30	65	10,69	5,83
8:56:00	65	10,68	5,85
8:56:30	65	10,67	5,87
8:57:00	65	10,66	5,90
8:57:30	65	10,66	5,92
8:58:00	65	10,66	5,92
8:58:30	65	10,65	5,94
8:59:00	65	10,64	5,96
8:59:30	65	10,63	5,99
9:00:00	65	10,63	6,01
9:00:30	65	10,63	6,01
9:01:00	65	10,62	6,03
9:01:30	65	10,61	6,05
9:02:00	65	10,59	6,12
9:02:30	65	10,58	6,15
9:03:00	65	10,57	6,19
9:03:30	65	10,57	6,19
9:04:00	65	10,56	6,22
9:04:30	65	10,55	6,24
9:05:00	65	10,54	6,26
9:05:30	65	10,54	6,29
9:06:00	65	10,53	6,31
9:06:30	65	10,53	6,31
9:07:00	65	10,51	6,36
9:07:30	65	10,50	6,38
9:08:00	65	10,50	6,41
9:08:30	65	10,50	6,41
9:09:00	65	10,48	6,46
9:09:30	65	10,48	6,46
9:10:00	65	10,48	6,48
9:10:30	65	10,47	6,51
9:11:00	65	10,46	6,53
9:11:30	65	10,45	6,56
9:12:00	65	10,45	6,58
9:12:30	65	10,44	6,61
9:13:00	65	10,44	6,61
9:13:30	65	10,43	6,63
9:14:00	65	10,42	6,66
9:14:30	65	10,41	6,68
9:15:00	65	10,41	6,71
9:15:30	65	10,40	6,73
9:16:00	65	10,39	6,76
9:16:30	65	10,39	6,78
9:17:00	65	10,39	6,78
9:17:30	65	10,38	6,81
9:18:00	65	10,37	6,84
9:18:30	65	10,36	6,86
9:19:00	65	10,36	6,89
9:19:30	65	10,35	6,91
9:20:00	65	10,34	6,94
9:20:30	65	10,33	6,97
9:21:00	65	10,32	6,99
9:21:30	65	10,32	6,99
9:22:00	65	10,31	7,05
9:22:30	65	10,31	7,05
9:23:00	65	10,30	7,07
9:23:30	65	10,30	7,10
9:24:00	65	10,29	7,13
9:24:30	65	10,28	7,16
9:25:00	65	10,27	7,18
9:25:30	65	10,28	7,16
9:26:00	65	10,26	7,24
9:26:30	65	10,25	7,27
9:27:00	65	10,24	7,29
9:27:30	65	10,23	7,32
9:28:00	65	10,23	7,35
9:28:30	65	10,22	7,38
9:29:00	65	10,21	7,41
9:29:30	65	10,21	7,41
9:30:00	65	10,21	7,43
9:30:30	65	10,20	7,46
9:31:00	64	10,19	7,49
9:31:30	65	10,18	7,52
9:32:00	65	10,18	7,55
9:32:30	65	10,18	7,55
9:33:00	65	10,17	7,58
9:33:30	65	10,16	7,61
9:34:00	65	10,15	7,64
9:34:30	65	10,14	7,67
9:35:00	65	10,14	7,69
9:35:30	65	10,13	7,72
9:36:00	65	10,13	7,72
9:36:30	65	10,12	7,75
9:37:00	65	10,12	7,78
9:37:30	64	10,11	7,81
9:38:00	65	10,10	7,84
9:38:30	65	10,09	7,87
9:39:00	65	10,09	7,87
9:39:30	65	10,09	7,90
9:40:00	65	10,08	7,93
9:40:30	65	10,07	7,97
9:41:00	65	10,06	8,00
9:41:30	65	10,06	8,00
9:42:00	65	10,05	8,03
9:42:30	65	10,05	8,06
9:43:00	65	10,04	8,09
9:43:30	65	10,03	8,12
9:44:00	65	10,03	8,15
9:44:30	65	10,03	8,15
9:45:00	65	10,02	8,18
9:45:30	65	10,01	8,21
9:46:00	65	10,00	8,25
9:46:30	65	10,00	8,25
9:47:00	65	10,00	8,28
9:47:30	65	9,99	8,31
9:48:00	65	9,98	8,34
9:48:30	65	9,97	8,37
9:49:00	65	9,96	8,41
9:49:30	65	9,96	8,41
9:50:00	65	9,96	8,44
9:50:30	65	9,95	8,47
9:51:00	65	9,94	8,51
9:51:30	65	9,94	8,51
9:52:00	65	9,93	8,54
9:52:30	65	9,93	8,57
9:53:00	65	9,92	8,60
9:53:30	64	9,92	8,60
9:54:00	64	9,91	8,64
9:54:30	65	9,91	8,67
9:55:00	65	9,91	8,67
9:55:30	65	9,90	8,71
9:56:00	65	9,90	8,71
9:56:30	65	9,89	8,74
9:57:00	65	9,88	8,77
9:57:30	65	9,88	8,81
9:58:00	65	9,88	8,81
9:58:30	65	9,87	8,84
9:59:00	65	9,86	8,88
9:59:30	65	9,86	8,88
10:00:00	65	9,85	8,91
10:00:30	65	9,85	8,91
10:01:00	65	9,84	8,95
10:01:30	65	9,84	8,98
10:02:00	65	9,84	8,98
10:02:30	65	9,83	9,02
10:03:00	65	9,84	8,98
10:03:30	65	9,82	9,05
10:04:00	65	9,82	9,09
10:04:30	65	9,80	9,16
10:05:00	65	9,79	9,19
10:05:30	65	9,79	9,23
10:06:00	65	9,78	9,26
10:06:30	65	9,78	9,26
10:07:00	65	9,77	9,30
10:07:30	65	9,76	9,34
10:08:00	65	9,75	9,37
10:08:30	65	9,75	9,37
10:09:00	65	9,75	9,41
10:09:30	65	9,74	9,45
10:10:00	65	9,73	9,48
10:10:30	65	9,73	9,48
10:11:00	65	9,73	9,52
10:11:30	65	9,72	9,56
10:12:00	65	9,72	9,56
10:12:30	65	9,71	9,60
10:13:00	65	9,70	9,63
10:13:30	65	9,70	9,63
10:14:00	65	9,70	9,67
10:14:30	65	9,69	9,71
10:15:00	65	9,69	9,71
10:15:30	65	9,68	9,75
10:16:00	65	9,67	9,79
10:16:30	65	9,67	9,79
10:17:00	65	9,66	9,83
10:17:30	65	9,66	9,86
10:18:00	65	9,66	9,86
10:18:30	65	9,65	9,90
10:19:00	65	9,64	9,94
10:19:30	65	9,64	9,94
10:20:00	65	9,64	9,98
10:20:30	65	9,63	10,02
10:21:00	65	9,63	10,02
10:21:30	65	9,62	10,06
10:22:00	65	9,62	10,06
10:22:30	65	9,61	10,10
10:23:00	65	9,61	10,14
10:23:30	65	9,61	10,14
10:24:00	65	9,60	10,18
10:24:30	65	9,60	10,18
10:25:00	65	9,59	10,22
10:25:30	65	9,58	10,26
10:26:00	65	9,58	10,26
10:26:30	65	9,58	10,30
10:27:00	65	9,58	10,30
10:27:30	65	9,57	10,34
10:28:00	65	9,56	10,38
10:28:30	65	9,56	10,38
10:29:00	64	9,55	10,42
10:29:30	64	9,55	10,46
10:30:00	65	9,55	10,42
10:30:30	65	9,55	10,46
10:31:00	65	9,55	10,46
10:31:30	65	9,54	10,51
10:32:00	65	9,53	10,55
10:32:30	65	9,52	10,59
10:33:00	65	9,52	10,63
10:33:30	65	9,52	10,63
10:34:00	65	9,51	10,67
10:34:30	65	9,51	10,67
10:35:00	65	9,50	10,72
10:35:30	65	9,49	10,76
10:36:00	65	9,49	10,76
10:36:30	65	9,48	10,80
10:37:00	65	9,48	10,80
10:37:30	65	9,48	10,85
10:38:00	65	9,48	10,85
10:38:30	65	9,47	10,89
10:39:00	65	9,46	10,93
10:39:30	65	9,46	10,93
10:40:00	65	9,45	10,98
10:40:30	65	9,45	10,98
10:41:00	65	9,45	11,02
10:41:30	65	9,45	11,02
10:42:00	65	9,44	11,06
10:42:30	65	9,44	11,06
10:43:00	65	9,43	11,11
10:43:30	65	9,43	11,11
10:44:00	64	9,43	11,15
10:44:30	65	9,43	11,15
10:45:00	65	9,42	11,20
10:45:30	65	9,42	11,20
10:46:00	65	9,41	11,24
10:46:30	65	9,41	11,24
10:47:00	65	9,40	11,29
10:47:30	65	9,40	11,29
10:48:00	65	9,39	11,33
10:48:30	65	9,39	11,33
10:49:00	65	9,39	11,38
10:49:30	65	9,39	11,38
10:50:00	65	9,38	11,42
10:50:30	65	9,38	11,42
10:51:00	65	9,37	11,47
10:51:30	65	9,37	11,47
10:52:00	65	9,36	11,51
10:52:30	65	9,36	11,51
10:53:00	65	9,36	11,56
10:53:30	65	9,36	11,56
10:54:00	65	9,35	11,61
10:54:30	65	9,35	11,61
10:55:00	65	9,34	11,65
10:55:30	65	9,34	11,65
10:56:00	65	9,34	11,70
10:56:30	65	9,34	11,70
10:57:00	65	9,34	11,70
10:57:30	65	9,33	11,75
10:58:00	65	9,33	11,75
10:58:30	65	9,32	11,79
10:59:00	65	9,32	11,79
10:59:30	65	9,31	11,84
11:00:00	65	9,32	11,79
11:00:30	65	9,32	11,79
11:01:00	65	9,31	11,84
11:01:30	65	9,30	11,89
11:02:00	65	9,30	11,89
11:02:30	65	9,30	11,94
11:03:00	65	9,30	11,94
11:03:30	65	9,29	11,98
11:04:00	65	9,29	11,98
11:04:30	65	9,29	11,98
11:05:00	65	9,28	12,03
11:05:30	65	9,28	12,03
11:06:00	65	9,28	12,08
11:06:30	65	9,28	12,08
11:07:00	65	9,27	12,13
11:07:30	65	9,27	12,13
11:08:00	65	9,27	12,13
11:08:30	65	9,26	12,18
11:09:00	65	9,26	12,18
11:09:30	65	9,25	12,23
11:10:00	65	9,25	12,23
11:10:30	65	9,25	12,28
11:11:00	65	9,25	12,28
11:11:30	65	9,25	12,28
11:12:00	65	9,24	12,33
11:12:30	65	9,24	12,33
11:13:00	65	9,23	12,38
11:13:30	65	9,23	12,38
11:14:00	65	9,23	12,38
11:14:30	65	9,22	12,43
11:15:00	65	9,22	12,43
11:15:30	65	9,21	12,48
11:16:00	65	9,21	12,48
11:16:30	65	9,21	12,48
11:17:00	65	9,21	12,53
11:17:30	65	9,21	12,53
11:18:00	65	9,20	12,58
11:18:30	65	9,20	12,58
11:19:00	65	9,20	12,58
11:19:30	65	9,19	12,63
11:20:00	65	9,19	12,63
11:20:30	65	9,19	12,68
11:21:00	65	9,19	12,68
11:21:30	65	9,19	12,68
11:22:00	65	9,18	12,73
11:22:30	65	9,18	12,73
11:23:00	65	9,17	12,78
11:23:30	65	9,17	12,78
11:24:00	65	9,17	12,78
11:24:30	65	9,17	12,78
11:25:00	65	9,16	12,84
11:25:30	65	9,16	12,84
11:26:00	65	9,16	12,84
11:26:30	65	9,16	12,89
11:27:00	65	9,16	12,89
11:27:30	65	9,16	12,89
11:28:00	65	9,15	12,94
11:28:30	64	9,15	12,94
11:29:00	65	9,15	12,94
11:29:30	65	9,14	12,99
11:30:00	65	9,14	12,99
11:30:30	65	9,14	12,99
11:31:00	65	9,13	13,05
11:31:30	65	9,13	13,05
11:32:00	65	9,13	13,10
11:32:30	65	9,13	13,10
11:33:00	64	9,13	13,10
11:33:30	65	9,12	13,15
11:34:00	65	9,12	13,15
11:34:30	65	9,12	13,15
11:35:00	65	9,11	13,21
11:35:30	65	9,11	13,21
11:36:00	65	9,11	13,21
11:36:30	65	9,10	13,26
11:37:00	65	9,10	13,26
11:37:30	65	9,10	13,26
11:38:00	65	9,10	13,31
11:38:30	65	9,10	13,31
11:39:00	65	9,10	13,31
11:39:30	65	9,09	13,37
11:40:00	65	9,09	13,37
11:40:30	65	9,09	13,37
11:41:00	65	9,09	13,37
11:41:30	65	9,08	13,42
11:42:00	65	9,08	13,42
11:42:30	65	9,08	13,42
11:43:00	65	9,08	13,42
11:43:30	65	9,07	13,48
11:44:00	65	9,07	13,48
11:44:30	65	9,10	13,31
11:45:00	65	9,09	13,37
11:45:30	65	9,08	13,42
11:46:00	65	9,08	13,42
11:46:30	65	9,07	13,48
11:47:00	65	9,07	13,48
11:47:30	65	9,07	13,48
11:48:00	65	9,07	13,53
11:48:30	65	9,07	13,53
11:49:00	65	9,07	13,53
11:49:30	65	9,06	13,59
11:50:00	65	9,06	13,59
11:50:30	65	9,06	13,59
11:51:00	65	9,05	13,64
11:51:30	65	9,05	13,64
11:52:00	65	9,05	13,64
11:52:30	65	9,05	13,64
11:53:00	65	9,04	13,70
11:53:30	65	9,04	13,70
11:54:00	65	9,04	13,70
11:54:30	65	9,04	13,70
11:55:00	65	9,04	13,76
11:55:30	65	9,04	13,76
11:56:00	65	9,04	13,76
11:56:30	65	9,04	13,76
11:57:00	65	9,03	13,81
11:57:30	65	9,03	13,81
11:58:00	65	9,03	13,81
11:58:30	65	9,02	13,87
11:59:00	65	9,02	13,87
11:59:30	65	9,02	13,87
12:00:00	65	9,02	13,87
12:00:30	65	9,01	13,93
12:01:00	65	9,01	13,93
12:01:30	65	9,01	13,93
12:02:00	65	9,01	13,93
12:02:30	65	9,00	13,98
12:03:00	65	9,00	13,98
12:03:30	65	9,00	13,98
12:04:00	65	9,00	13,98
12:04:30	65	9,00	13,98
12:05:00	65	9,00	14,04
12:05:30	65	9,00	14,04
12:06:00	65	9,00	14,04
12:06:30	65	9,00	14,04
12:07:00	65	8,99	14,10
12:07:30	65	8,99	14,10
12:08:00	65	8,99	14,10
12:08:30	65	8,99	14,10
12:09:00	65	8,98	14,16
12:09:30	65	8,98	14,16
12:10:00	65	8,98	14,16
12:10:30	65	8,98	14,16
12:11:00	65	8,98	14,22
12:11:30	65	8,98	14,22
12:12:00	65	8,98	14,22
12:12:30	65	8,98	14,22
12:13:00	65	8,98	14,22
12:13:30	65	8,98	14,22
12:14:00	65	8,97	14,27
12:14:30	65	8,97	14,27
12:15:00	65	8,97	14,27
12:15:30	65	8,97	14,27
12:16:00	65	8,96	14,33
12:16:30	65	8,96	14,33
12:17:00	65	8,96	14,33
12:17:30	65	8,96	14,33
12:18:00	65	8,96	14,33
12:18:30	65	8,95	14,39
12:19:00	65	8,95	14,39
12:19:30	65	8,95	14,39
12:20:00	65	8,95	14,39
12:20:30	65	8,95	14,45
12:21:00	65	8,95	14,45
12:21:30	65	8,95	14,45
12:22:00	65	8,95	14,45
12:22:30	65	8,94	14,51
12:23:00	65	8,94	14,51
12:23:30	65	8,94	14,51
12:24:00	65	8,94	14,51
12:24:30	65	8,93	14,57
12:25:00	65	8,93	14,57
12:25:30	65	8,93	14,57
12:26:00	65	8,93	14,57
12:26:30	65	8,92	14,63
12:27:00	65	8,92	14,63
12:27:30	65	8,92	14,63
12:28:00	65	8,92	14,63
12:28:30	65	8,92	14,63
12:29:00	65	8,91	14,69
12:29:30	65	8,91	14,69
12:30:00	65	8,91	14,69
12:30:30	65	8,91	14,69
12:31:00	65	8,91	14,75
12:31:30	65	8,91	14,75
12:32:00	65	8,91	14,75
12:32:30	65	8,91	14,75
12:33:00	65	8,91	14,75
12:33:30	65	8,91	14,75
12:34:00	65	8,90	14,82
12:34:30	65	8,90	14,82
12:35:00	65	8,90	14,82
12:35:30	65	8,90	14,82
12:36:00	65	8,91	14,69
12:36:30	65	8,91	14,69
12:37:00	65	8,91	14,69
12:37:30	65	8,91	14,75
12:38:00	65	8,91	14,75
12:38:30	65	8,91	14,75
12:39:00	65	8,91	14,75
12:39:30	65	8,90	14,82
12:40:00	64	8,90	14,82
12:40:30	65	8,90	14,82
12:41:00	65	8,90	14,82
12:41:30	65	8,90	14,82
12:42:00	65	8,89	14,88
12:42:30	65	8,89	14,88
12:43:00	65	8,89	14,88
12:43:30	65	8,89	14,88
12:44:00	65	8,89	14,88
12:44:30	65	8,89	14,88
12:45:00	65	8,89	14,94
12:45:30	65	8,89	14,94
12:46:00	65	8,89	14,94
12:46:30	65	8,89	14,94
12:47:00	65	8,89	14,94
12:47:30	65	8,89	14,94
12:48:00	65	8,88	15,00
12:48:30	65	8,88	15,00
12:49:00	65	8,88	15,00
12:49:30	65	8,88	15,00
12:50:00	65	8,88	15,00
12:50:30	65	8,88	15,00
12:51:00	65	8,87	15,06
12:51:30	65	8,87	15,06
12:52:00	65	8,87	15,06
12:52:30	65	8,87	15,06
12:53:00	65	8,87	15,06
12:53:30	65	8,87	15,06
12:54:00	65	8,86	15,13
12:54:30	65	8,86	15,13
12:55:00	65	8,86	15,13
12:55:30	65	8,86	15,13
12:56:00	65	8,86	15,13
12:56:30	65	8,86	15,13
12:57:00	65	8,86	15,13
12:57:30	65	8,86	15,19
12:58:00	65	8,86	15,19
12:58:30	65	8,86	15,19
12:59:00	65	8,86	15,19
12:59:30	65	8,86	15,19
13:00:00	65	8,86	15,19
13:00:30	65	8,85	15,25
13:01:00	65	8,85	15,25
13:01:30	65	8,85	15,25
13:02:00	65	8,85	15,25
13:02:30	65	8,85	15,25
13:03:00	65	8,85	15,25
13:03:30	65	8,85	15,25
13:04:00	65	8,84	15,31
13:04:30	65	8,84	15,31
13:05:00	65	8,84	15,31
13:05:30	65	8,84	15,31
13:06:00	65	8,84	15,31
13:06:30	65	8,84	15,31
13:07:00	65	8,84	15,31
13:07:30	65	8,84	15,31
13:08:00	65	8,84	15,31
13:08:30	65	8,83	15,38
13:09:00	65	8,83	15,38
13:09:30	65	8,83	15,38
13:10:00	65	8,83	15,38
13:10:30	65	8,83	15,38
13:11:00	64	8,83	15,38
13:11:30	65	8,83	15,38
13:12:00	65	8,82	15,44
13:12:30	65	8,82	15,44
13:13:00	65	8,82	15,44
13:13:30	65	8,82	15,44
13:14:00	65	8,82	15,44
13:14:30	65	8,82	15,44
13:15:00	65	8,82	15,44
13:15:30	65	8,82	15,51
13:16:00	65	8,82	15,51
13:16:30	65	8,82	15,51
13:17:00	65	8,82	15,51
13:17:30	65	8,82	15,44
13:18:00	65	8,82	15,44
13:18:30	65	8,82	15,51
13:19:00	65	8,82	15,51
13:19:30	65	8,82	15,51
13:20:00	65	8,82	15,51
13:20:30	65	8,82	15,51
13:21:00	65	8,82	15,51
13:21:30	65	8,82	15,51
13:22:00	65	8,81	15,57
13:22:30	65	8,81	15,57
13:23:00	65	8,81	15,57
13:23:30	65	8,81	15,57
13:24:00	65	8,81	15,57
13:24:30	65	8,81	15,57
13:25:00	65	8,80	15,64
13:25:30	65	8,80	15,64
13:26:00	65	8,80	15,64
13:26:30	65	8,80	15,64
13:27:00	65	8,80	15,64
13:27:30	65	8,80	15,64
13:28:00	65	8,80	15,64
13:28:30	65	8,80	15,64
13:29:00	65	8,80	15,64
13:29:30	65	8,80	15,64
13:30:00	65	8,80	15,70
13:30:30	65	8,80	15,70
13:31:00	65	8,80	15,70
13:31:30	65	8,80	15,70
13:32:00	65	8,80	15,70
13:32:30	65	8,80	15,70
13:33:00	65	8,80	15,70
13:33:30	65	8,80	15,70
13:34:00	65	8,80	15,70
13:34:30	65	8,79	15,77
13:35:00	65	8,79	15,77
13:35:30	65	8,79	15,77
13:36:00	65	8,79	15,77
13:36:30	65	8,79	15,77
13:37:00	65	8,79	15,77
13:37:30	65	8,79	15,77
13:38:00	65	8,79	15,77
13:38:30	65	8,79	15,77
13:39:00	65	8,78	15,83
13:39:30	65	8,78	15,83
13:40:00	65	8,78	15,83
13:40:30	65	8,78	15,83
13:41:00	65	8,78	15,83
13:41:30	65	8,78	15,83
13:42:00	65	8,78	15,83
13:42:30	65	8,78	15,83
13:43:00	65	8,78	15,83
13:43:30	65	8,77	15,90
13:44:00	65	8,77	15,90
13:44:30	65	8,77	15,90
13:45:00	65	8,77	15,90
13:45:30	65	8,77	15,90
13:46:00	65	8,77	15,90
13:46:30	65	8,77	15,90
13:47:00	65	8,77	15,90
13:47:30	65	8,77	15,90
13:48:00	65	8,77	15,90
13:48:30	65	8,77	15,97
13:49:00	65	8,77	15,97
13:49:30	65	8,77	15,97
13:50:00	65	8,77	15,97
13:50:30	65	8,77	15,97
13:51:00	65	8,77	15,97
13:51:30	65	8,77	15,97
13:52:00	65	8,77	15,97
13:52:30	65	8,77	15,97
13:53:00	65	8,77	15,97
13:53:30	65	8,77	15,97
13:54:00	65	8,76	16,03
13:54:30	65	8,76	16,03
13:55:00	65	8,76	16,03
13:55:30	65	8,76	16,03
13:56:00	65	8,76	16,03
13:56:30	65	8,76	16,03
13:57:00	65	8,76	16,03
13:57:30	65	8,76	16,03
13:58:00	65	8,76	16,03
13:58:30	65	8,76	16,03
13:59:00	65	8,75	16,10
13:59:30	65	8,75	16,10
14:00:00	65	8,75	16,10
14:00:30	65	8,75	16,10
14:01:00	65	8,75	16,10
14:01:30	65	8,75	16,10
14:02:00	65	8,75	16,10
14:02:30	65	8,75	16,10
14:03:00	65	8,75	16,10
14:03:30	65	8,74	16,17
14:04:00	65	8,74	16,17
14:04:30	65	8,74	16,17
14:05:00	65	8,74	16,17
14:05:30	65	8,74	16,17
14:06:00	65	8,74	16,17
14:06:30	65	8,74	16,17
14:07:00	65	8,74	16,17
14:07:30	65	8,74	16,17
14:08:00	65	8,74	16,17
14:08:30	65	8,74	16,17
14:09:00	65	8,73	16,24
14:09:30	65	8,73	16,24
14:10:00	65	8,73	16,24
14:10:30	65	8,73	16,24
14:11:00	65	8,73	16,24
14:11:30	65	8,73	16,24
14:12:00	65	8,73	16,24
14:12:30	65	8,73	16,24
14:13:00	65	8,73	16,24
14:13:30	65	8,73	16,31
14:14:00	65	8,73	16,31
14:14:30	65	8,73	16,31
14:15:00	65	8,73	16,31
14:15:30	65	8,73	16,31
14:16:00	65	8,73	16,31
14:16:30	65	8,73	16,31
14:17:00	65	8,73	16,31
14:17:30	65	8,73	16,31
14:18:00	65	8,73	16,31
14:18:30	65	8,72	16,37
14:19:00	65	8,72	16,37
14:19:30	65	8,72	16,37
14:20:00	65	8,72	16,37
14:20:30	65	8,72	16,37
14:21:00	65	8,72	16,37
14:21:30	65	8,72	16,37
14:22:00	65	8,72	16,37
14:22:30	65	8,72	16,37
14:23:00	65	8,73	16,31
14:23:30	65	8,73	16,31
14:24:00	65	8,73	16,31
14:24:30	65	8,73	16,31
