Repository: ProgWizer/parser

File: project-root/data/Data Acquisition/Data Acquisition/2013 (508)/13-0107 MW.txt
--Test Summary--
Full Path and File Name	
Instrument Name	7222
Instrument Type	Model 7222 Consistometer
Instrument Serial Number	
Test Start Date	29.03.2013
Test Start Time	10:29:29
Test Stop Date	29.03.2013
Test Stop Time	15:24:54
Test Length	4:55:25
Final Sample Time Offset	4:55:20
Controller Schedule Name	
Sampling Period	10 seconds
Comments	MPa: 10(30) T:5(30)
Information	WellID	Research
Information	Customer	Trican
Information	EngName	Konstantin Shut
Information	CementClass	Lafarge A
Information	CementMfr	Dyckerhoff - Suhoy Log
Information	Additives	20%ASPM+60%GVVS-16+2%SMS+0.05%R7+2%(bwow)Carbamide+6%(bwow)Ca(NO3)2
Information	Density	1400
Information	BHCT	5
Information	BHST	0
Information	FluidLoss	N/A
Information	JobType	Surface csg
Calculated Value	Time_30Bc	0:12:10
Calculated Value	Time_70Bc	N/A
Initial Temperature (°C)	24 °C
Final Temperature (°C)	5 °C
Initial Pressure (MPa)	0,4 MPa
Final Pressure (MPa)	10,7 MPa
Initial Consistency (Bc)	16 Bc
Final Consistency (Bc)	48 Bc
--Data--
Time (HH:MM:SS)	Temperature (°C)	Pressure (MPa)	Consistency (Bc)
0:00:00	24	0,4	16
0:00:10	23	0,4	18
0:00:20	23	0,4	11
0:00:30	23	0,5	16
0:00:40	23	0,5	18
0:00:50	23	0,6	14
0:01:00	23	0,6	14
0:01:10	22	0,7	14
0:01:20	22	0,8	13
0:01:30	22	0,8	20
0:01:40	22	0,9	19
0:01:50	22	1,0	15
0:02:00	21	1,1	24
0:02:10	21	1,0	20
0:02:20	21	1,1	20
0:02:30	21	1,2	18
0:02:40	21	1,3	11
0:02:50	20	1,2	27
0:03:00	20	1,3	24
0:03:10	20	1,4	17
0:03:20	20	1,4	22
0:03:30	20	1,5	16
0:03:40	20	1,6	14
0:03:50	19	1,5	21
0:04:00	19	1,7	21
0:04:10	19	1,6	26
0:04:20	19	1,8	23
0:04:30	19	1,7	28
0:04:40	18	1,9	23
0:04:50	18	2,1	30
0:05:00	18	2,0	26
0:05:10	18	2,2	29
0:05:20	18	2,1	20
0:05:30	18	2,3	17
0:05:40	17	2,2	19
0:05:50	17	2,5	23
0:06:00	17	2,4	26
0:06:10	17	2,3	16
0:06:20	17	2,5	16
0:06:30	16	2,4	16
0:06:40	16	2,8	17
0:06:50	16	2,7	17
0:07:00	16	2,6	18
0:07:10	16	2,9	18
0:07:20	16	2,8	19
0:07:30	16	2,7	20
0:07:40	15	3,0	20
0:07:50	15	2,9	19
0:08:00	15	2,9	20
0:08:10	15	3,1	21
0:08:20	15	3,1	22
0:08:30	15	3,4	21
0:08:40	15	3,2	21
0:08:50	15	3,2	22
0:09:00	14	3,4	22
0:09:10	14	3,3	22
0:09:20	14	3,4	22
0:09:30	14	3,6	23
0:09:40	14	3,5	24
0:09:50	14	3,4	24
0:10:00	14	3,7	25
0:10:10	14	3,6	25
0:10:20	14	3,6	25
0:10:30	13	3,8	26
0:10:40	13	3,7	26
0:10:50	13	4,1	27
0:11:00	13	4,0	28
0:11:10	13	3,9	28
0:11:20	13	3,9	28
0:11:30	13	4,3	29
0:11:40	13	4,2	29
0:11:50	13	4,1	30
0:12:00	12	4,1	30
0:12:10	12	4,4	31
0:12:20	12	4,4	31
0:12:30	12	4,3	32
0:12:40	12	4,7	32
0:12:50	12	4,6	33
0:13:00	12	4,5	33
0:13:10	12	4,9	33
0:13:20	12	4,8	34
0:13:30	12	4,8	34
0:13:40	12	4,7	34
0:13:50	11	5,1	35
0:14:00	11	5,0	35
0:14:10	11	4,9	36
0:14:20	11	4,9	36
0:14:30	11	5,3	36
0:14:40	11	5,2	37
0:14:50	11	5,2	37
0:15:00	11	5,1	41
0:15:10	11	5,3	35
0:15:20	11	5,2	36
0:15:30	11	5,6	40
0:15:40	10	5,5	40
0:15:50	10	5,5	42
0:16:00	10	5,4	42
0:16:10	10	5,7	42
0:16:20	10	5,7	42
0:16:30	10	5,6	43
0:16:40	10	5,6	46
0:16:50	10	5,8	46
0:17:00	10	5,8	47
0:17:10	10	5,9	46
0:17:20	10	5,8	48
0:17:30	10	6,0	47
0:17:40	10	5,9	47
0:17:50	10	6,0	51
0:18:00	9	6,2	52
0:18:10	9	6,2	49
0:18:20	9	6,1	50
0:18:30	9	6,4	47
0:18:40	9	6,4	50
0:18:50	9	6,3	47
0:19:00	9	6,3	47
0:19:10	9	6,6	48
0:19:20	9	6,6	48
0:19:30	9	6,5	47
0:19:40	9	6,6	48
0:19:50	9	6,8	49
0:20:00	9	6,8	49
0:20:10	9	6,7	48
0:20:20	9	7,0	48
0:20:30	8	6,9	48
0:20:40	8	6,9	49
0:20:50	8	7,1	49
0:21:00	8	7,1	49
0:21:10	8	7,0	49
0:21:20	8	7,1	49
0:21:30	8	7,4	50
0:21:40	8	7,3	50
0:21:50	8	7,2	50
0:22:00	8	7,3	50
0:22:10	8	7,5	51
0:22:20	8	7,4	51
0:22:30	8	7,5	51
0:22:40	8	7,7	51
0:22:50	8	7,6	51
0:23:00	8	7,8	52
0:23:10	8	7,7	52
0:23:20	8	7,9	51
0:23:30	8	7,8	52
0:23:40	7	8,0	53
0:23:50	7	7,9	52
0:24:00	7	8,1	52
0:24:10	7	8,0	52
0:24:20	7	8,2	52
0:24:30	7	8,1	53
0:24:40	7	8,1	52
0:24:50	7	8,2	53
0:25:00	7	8,3	53
0:25:10	7	8,4	53
0:25:20	7	8,3	53
0:25:30	7	8,8	53
0:25:40	7	8,7	54
0:25:50	7	8,6	53
0:26:00	7	8,6	53
0:26:10	7	9,1	51
0:26:20	7	9,0	53
0:26:30	7	9,0	54
0:26:40	7	8,9	53
0:26:50	7	8,9	53
0:27:00	7	8,8	52
0:27:10	7	9,2	53
0:27:20	7	9,2	52
0:27:30	7	9,1	51
0:27:40	6	9,1	50
0:27:50	6	9,1	53
0:28:00	6	9,3	50
0:28:10	6	9,3	50
0:28:20	6	9,4	52
0:28:30	6	9,3	52
0:28:40	6	9,5	54
0:28:50	6	9,5	50
0:29:00	6	9,6	50
0:29:10	6	9,6	52
0:29:20	6	9,8	52
0:29:30	6	9,7	53
0:29:40	6	9,7	51
0:29:50	6	9,8	51
0:30:00	6	9,8	52
0:30:10	6	10,0	53
0:30:20	6	9,9	53
0:30:30	6	9,9	52
0:30:40	6	9,8	52
0:30:50	6	10,4	53
0:31:00	6	10,3	54
0:31:10	6	10,2	53
0:31:20	6	10,2	53
0:31:30	6	10,1	51
0:31:40	6	10,1	53
0:31:50	6	10,1	53
0:32:00	6	10,0	54
0:32:10	6	10,0	53
0:32:20	6	10,0	53
0:32:30	6	9,9	53
0:32:40	6	9,9	55
0:32:50	6	9,9	53
0:33:00	6	9,8	52
0:33:10	6	9,8	50
0:33:20	5	9,9	55
0:33:30	5	9,9	54
0:33:40	5	9,8	53
0:33:50	5	9,8	52
0:34:00	5	10,3	54
0:34:10	5	10,3	54
0:34:20	5	10,3	52
0:34:30	5	10,2	53
0:34:40	5	10,2	54
0:34:50	5	10,2	54
0:35:00	5	10,1	53
0:35:10	5	10,1	52
0:35:20	5	10,1	53
0:35:30	5	10,0	54
0:35:40	5	10,0	52
0:35:50	5	10,0	53
0:36:00	5	10,0	53
0:36:10	5	10,0	52
0:36:20	5	9,9	54
0:36:30	5	9,9	53
0:36:40	5	9,9	52
0:36:50	5	9,9	53
0:37:00	5	9,8	53
0:37:10	5	9,8	52
0:37:20	5	9,8	54
0:37:30	5	9,8	51
0:37:40	5	10,3	55
0:37:50	5	10,3	53
0:38:00	5	10,3	52
0:38:10	5	10,3	51
0:38:20	5	10,2	52
0:38:30	5	10,2	54
0:38:40	5	10,2	52
0:38:50	5	10,2	51
0:39:00	5	10,1	51
0:39:10	5	10,1	53
0:39:20	5	10,1	53
0:39:30	5	10,1	51
0:39:40	5	10,0	50
0:39:50	5	10,0	53
0:40:00	4	10,0	54
0:40:10	4	10,0	54
0:40:20	4	10,0	51
0:40:30	4	9,9	53
0:40:40	4	9,9	53
0:40:50	4	9,9	51
0:41:00	4	9,9	52
0:41:10	4	9,9	51
0:41:20	4	9,8	54
0:41:30	4	9,8	51
0:41:40	4	10,2	52
0:41:50	4	10,2	51
0:42:00	4	10,2	52
0:42:10	4	10,2	54
0:42:20	4	10,1	51
0:42:30	4	10,1	52
0:42:40	4	10,1	54
0:42:50	4	10,1	54
0:43:00	4	10,0	51
0:43:10	4	10,0	51
0:43:20	4	10,0	52
0:43:30	4	10,0	56
0:43:40	4	10,0	52
0:43:50	4	10,0	54
0:44:00	4	9,9	54
0:44:10	4	9,9	56
0:44:20	4	9,9	53
0:44:30	4	9,9	54
0:44:40	4	9,9	53
0:44:50	4	9,8	55
0:45:00	4	9,8	55
0:45:10	4	9,8	54
0:45:20	4	9,9	53
0:45:30	4	9,9	54
0:45:40	4	9,8	55
0:45:50	4	9,8	52
0:46:00	4	9,8	51
0:46:10	4	10,1	51
0:46:20	4	10,1	55
0:46:30	4	10,1	54
0:46:40	4	10,1	50
0:46:50	4	10,1	51
0:47:00	4	10,0	56
0:47:10	4	10,0	55
0:47:20	4	10,0	52
0:47:30	4	10,0	49
0:47:40	4	10,0	56
0:47:50	4	10,0	56
0:48:00	4	10,0	51
0:48:10	4	9,9	50
0:48:20	4	9,9	54
0:48:30	4	9,9	56
0:48:40	4	9,9	53
0:48:50	4	9,9	51
0:49:00	4	9,9	54
0:49:10	4	9,8	54
0:49:20	4	9,8	53
0:49:30	4	9,8	49
0:49:40	3	9,9	52
0:49:50	3	9,9	52
0:50:00	3	9,9	54
0:50:10	3	9,9	50
0:50:20	3	9,8	51
0:50:30	3	9,8	53
0:50:40	3	9,8	54
0:50:50	3	10,0	51
0:51:00	3	10,0	49
0:51:10	3	10,0	53
0:51:20	3	10,0	55
0:51:30	3	10,0	52
0:51:40	3	10,0	49
0:51:50	3	10,0	52
0:52:00	3	9,9	50
0:52:10	3	9,9	53
0:52:20	3	9,9	48
0:52:30	3	9,9	50
0:52:40	3	9,9	50
0:52:50	3	9,9	52
0:53:00	3	9,9	50
0:53:10	3	9,8	51
0:53:20	3	9,8	51
0:53:30	3	9,8	50
0:53:40	3	10,0	51
0:53:50	3	10,0	52
0:54:00	3	10,0	52
0:54:10	3	10,0	51
0:54:20	3	10,0	50
0:54:30	3	10,0	49
0:54:40	3	10,0	51
0:54:50	3	9,9	52
0:55:00	3	9,9	50
0:55:10	3	9,9	47
0:55:20	3	9,9	50
0:55:30	3	9,9	51
0:55:40	3	9,9	50
0:55:50	3	9,9	50
0:56:00	3	9,9	48
0:56:10	3	9,8	52
0:56:20	3	9,8	52
0:56:30	3	9,8	50
0:56:40	3	10,0	50
0:56:50	3	10,0	50
0:57:00	3	10,0	51
0:57:10	3	10,0	52
0:57:20	3	10,0	49
0:57:30	3	10,0	50
0:57:40	3	10,0	50
0:57:50	3	9,9	50
0:58:00	3	9,9	48
0:58:10	3	9,9	49
0:58:20	3	9,9	51
0:58:30	3	9,9	50
0:58:40	3	9,9	50
0:58:50	3	9,9	48
0:59:00	3	9,9	51
0:59:10	3	9,9	50
0:59:20	3	9,9	50
0:59:30	3	9,8	47
0:59:40	3	9,8	51
0:59:50	3	9,8	52
1:00:00	3	9,9	50
1:00:10	3	9,9	49
1:00:20	3	9,9	50
1:00:30	3	9,9	51
1:00:40	3	9,9	50
1:00:50	3	9,9	49
1:01:00	3	9,9	48
1:01:10	3	9,8	51
1:01:20	3	9,8	50
1:01:30	3	9,8	49
1:01:40	3	10,1	46
1:01:50	3	10,1	51
1:02:00	3	10,1	50
1:02:10	3	10,1	49
1:02:20	3	10,1	46
1:02:30	3	10,1	50
1:02:40	2	10,1	50
1:02:50	2	10,1	48
1:03:00	2	10,1	46
1:03:10	2	10,0	48
1:03:20	2	10,0	50
1:03:30	2	10,0	48
1:03:40	2	10,0	47
1:03:50	2	10,0	49
1:04:00	2	10,0	50
1:04:10	2	10,0	49
1:04:20	2	10,0	48
1:04:30	2	10,0	47
1:04:40	2	10,0	48
1:04:50	2	9,9	49
1:05:00	2	9,9	49
1:05:10	2	9,9	48
1:05:20	2	9,9	47
1:05:30	2	9,9	48
1:05:40	2	9,9	48
1:05:50	2	9,9	49
1:06:00	2	9,9	48
1:06:10	2	9,9	48
1:06:20	2	9,9	49
1:06:30	2	9,9	48
1:06:40	2	9,9	49
1:06:50	2	9,9	49
1:07:00	2	9,8	51
1:07:10	2	9,8	51
1:07:20	2	9,8	48
1:07:30	2	9,8	49
1:07:40	2	9,8	51
1:07:50	2	10,0	51
1:08:00	2	10,0	50
1:08:10	2	9,9	49
1:08:20	2	9,9	50
1:08:30	2	9,9	50
1:08:40	2	9,9	49
1:08:50	2	9,9	48
1:09:00	2	9,9	50
1:09:10	2	9,9	52
1:09:20	2	9,9	50
1:09:30	2	9,9	49
1:09:40	2	9,9	49
1:09:50	2	9,9	51
1:10:00	2	9,9	50
1:10:10	2	9,9	48
1:10:20	2	9,9	49
1:10:30	2	9,9	50
1:10:40	2	9,8	49
1:10:50	2	9,8	48
1:11:00	2	9,8	48
1:11:10	2	9,8	50
1:11:20	2	9,8	50
1:11:30	2	10,1	49
1:11:40	2	10,1	48
1:11:50	2	10,1	49
1:12:00	2	10,1	50
1:12:10	2	10,1	49
1:12:20	2	10,1	48
1:12:30	2	10,1	48
1:12:40	2	10,1	50
1:12:50	2	10,0	49
1:13:00	2	10,0	48
1:13:10	2	10,0	48
1:13:20	2	10,0	49
1:13:30	2	10,0	49
1:13:40	2	10,0	47
1:13:50	2	10,0	47
1:14:00	2	10,0	47
1:14:10	2	10,0	50
1:14:20	2	10,0	46
1:14:30	2	10,0	48
1:14:40	2	10,0	48
1:14:50	2	10,0	50
1:15:00	2	10,0	48
1:15:10	2	10,0	45
1:15:20	2	10,0	45
1:15:30	2	10,0	47
1:15:40	2	10,0	48
1:15:50	2	9,9	43
1:16:00	2	9,9	45
1:16:10	2	9,9	46
1:16:20	2	9,9	47
1:16:30	2	9,9	44
1:16:40	2	9,9	45
1:16:50	2	9,9	45
1:17:00	2	9,9	48
1:17:10	2	9,9	45
1:17:20	2	9,9	45
1:17:30	2	9,9	45
1:17:40	2	9,9	47
1:17:50	2	9,9	47
1:18:00	2	9,9	45
1:18:10	2	9,9	45
1:18:20	2	9,9	46
1:18:30	2	9,9	47
1:18:40	2	9,8	45
1:18:50	2	9,8	45
1:19:00	2	9,8	47
1:19:10	2	9,8	46
1:19:20	2	9,8	44
1:19:30	2	9,8	44
1:19:40	2	10,0	46
1:19:50	2	10,0	47
1:20:00	2	10,0	45
1:20:10	2	10,0	45
1:20:20	2	10,0	46
1:20:30	2	10,0	48
1:20:40	2	10,0	47
1:20:50	2	10,0	45
1:21:00	2	10,0	46
1:21:10	2	10,0	48
1:21:20	2	10,0	49
1:21:30	2	9,9	46
1:21:40	2	9,9	46
1:21:50	2	9,9	48
1:22:00	2	9,9	50
1:22:10	2	9,9	48
1:22:20	2	9,9	47
1:22:30	2	9,9	49
1:22:40	2	9,9	50
1:22:50	2	9,9	48
1:23:00	2	9,9	47
1:23:10	2	9,9	48
1:23:20	2	9,9	50
1:23:30	2	9,9	49
1:23:40	2	9,9	47
1:23:50	2	9,9	47
1:24:00	2	9,9	49
1:24:10	2	9,9	50
1:24:20	2	9,9	47
1:24:30	2	9,9	46
1:24:40	2	9,9	49
1:24:50	2	9,8	49
1:25:00	2	9,8	47
1:25:10	2	9,8	47
1:25:20	2	9,8	48
1:25:30	2	9,8	49
1:25:40	2	9,8	48
1:25:50	2	10,1	47
1:26:00	2	10,1	48
1:26:10	2	10,1	50
1:26:20	2	10,0	49
1:26:30	2	10,0	47
1:26:40	2	10,0	48
1:26:50	2	10,0	50
1:27:00	2	10,0	49
1:27:10	2	10,0	46
1:27:20	2	10,0	47
1:27:30	2	10,0	49
1:27:40	2	10,0	50
1:27:50	2	10,0	48
1:28:00	2	10,0	47
1:28:10	2	10,0	49
1:28:20	2	10,0	51
1:28:30	2	10,0	49
1:28:40	2	10,0	47
1:28:50	2	10,0	48
1:29:00	2	10,0	51
1:29:10	2	10,0	49
1:29:20	2	9,9	47
1:29:30	2	9,9	48
1:29:40	2	9,9	49
1:29:50	2	9,9	49
1:30:00	2	9,9	47
1:30:10	2	9,9	47
1:30:20	2	9,9	49
1:30:30	2	9,9	50
1:30:40	2	9,9	48
1:30:50	1	9,9	47
1:31:00	1	9,9	48
1:31:10	1	9,9	50
1:31:20	1	9,9	48
1:31:30	1	9,9	47
1:31:40	1	9,9	47
1:31:50	1	9,9	49
1:32:00	1	9,9	48
1:32:10	1	9,9	47
1:32:20	1	9,9	48
1:32:30	1	9,9	49
1:32:40	1	9,9	50
1:32:50	1	9,9	48
1:33:00	1	9,9	47
1:33:10	1	9,9	49
1:33:20	1	9,8	50
1:33:30	1	9,8	47
1:33:40	1	9,8	47
1:33:50	1	9,8	48
1:34:00	1	9,8	50
1:34:10	1	9,9	48
1:34:20	1	9,9	47
1:34:30	1	9,9	48
1:34:40	1	9,9	50
1:34:50	1	9,9	49
1:35:00	1	9,9	47
1:35:10	1	9,9	47
1:35:20	1	9,9	49
1:35:30	1	9,9	50
1:35:40	1	9,9	48
1:35:50	1	9,9	47
1:36:00	1	9,9	48
1:36:10	1	9,9	51
1:36:20	1	9,9	48
1:36:30	1	9,9	47
1:36:40	1	9,8	48
1:36:50	1	9,8	49
1:37:00	1	9,8	49
1:37:10	1	9,8	47
1:37:20	1	9,8	47
1:37:30	1	9,8	49
1:37:40	1	10,1	50
1:37:50	1	10,1	47
1:38:00	1	10,1	47
1:38:10	1	10,1	49
1:38:20	1	10,1	50
1:38:30	1	10,0	47
1:38:40	1	10,0	47
1:38:50	1	10,0	49
1:39:00	1	10,0	49
1:39:10	1	10,0	48
1:39:20	1	10,0	47
1:39:30	1	10,0	47
1:39:40	1	10,0	49
1:39:50	1	10,0	48
1:40:00	1	10,0	46
1:40:10	1	10,0	46
1:40:20	1	10,0	48
1:40:30	1	10,0	48
1:40:40	1	10,0	47
1:40:50	1	10,0	46
1:41:00	1	10,0	48
1:41:10	1	10,0	48
1:41:20	1	10,0	47
1:41:30	1	10,0	46
1:41:40	1	10,0	47
1:41:50	1	10,0	48
1:42:00	1	9,9	47
1:42:10	1	10,0	47
1:42:20	1	10,0	47
1:42:30	1	10,0	48
1:42:40	1	9,9	48
1:42:50	1	9,9	46
1:43:00	1	9,9	47
1:43:10	1	9,9	48
1:43:20	1	9,9	48
1:43:30	1	9,9	46
1:43:40	1	9,9	46
1:43:50	1	9,9	47
1:44:00	1	9,9	48
1:44:10	1	9,9	47
1:44:20	1	9,9	46
1:44:30	1	9,9	47
1:44:40	1	9,9	48
1:44:50	1	9,9	47
1:45:00	1	9,9	46
1:45:10	1	9,9	47
1:45:20	1	9,9	48
1:45:30	1	9,9	48
1:45:40	1	9,9	47
1:45:50	1	9,9	47
1:46:00	1	9,9	48
1:46:10	1	9,9	48
1:46:20	1	9,9	47
1:46:30	1	9,9	47
1:46:40	1	9,8	47
1:46:50	1	9,8	48
1:47:00	1	9,8	47
1:47:10	1	9,8	47
1:47:20	1	9,8	47
1:47:30	1	9,8	48
1:47:40	1	9,8	47
1:47:50	1	9,8	46
1:48:00	1	9,8	47
1:48:10	1	9,9	47
1:48:20	1	9,9	48
1:48:30	1	9,9	46
1:48:40	1	9,9	47
1:48:50	1	9,9	47
1:49:00	1	9,9	48
1:49:10	1	9,9	46
1:49:20	1	9,9	47
1:49:30	1	9,9	47
1:49:40	1	9,9	48
1:49:50	1	9,9	47
1:50:00	1	9,8	47
1:50:10	1	9,8	47
1:50:20	1	9,8	48
1:50:30	1	9,8	47
1:50:40	1	9,8	46
1:50:50	1	9,8	47
1:51:00	1	9,8	47
1:51:10	1	9,8	48
1:51:20	1	9,8	46
1:51:30	1	10,2	47
1:51:40	1	10,2	48
1:51:50	1	10,2	49
1:52:00	1	10,2	47
1:52:10	1	10,2	47
1:52:20	1	10,2	48
1:52:30	1	10,2	49
1:52:40	1	10,2	47
1:52:50	1	10,2	48
1:53:00	1	10,1	48
1:53:10	1	10,1	49
1:53:20	1	10,1	48
1:53:30	1	10,1	47
1:53:40	1	10,1	47
1:53:50	1	10,1	48
1:54:00	1	10,1	48
1:54:10	1	10,1	46
1:54:20	1	10,1	46
1:54:30	1	10,1	47
1:54:40	1	10,1	48
1:54:50	1	10,1	46
1:55:00	1	10,1	46
1:55:10	1	10,1	47
1:55:20	1	10,1	48
1:55:30	1	10,1	47
1:55:40	1	10,1	46
1:55:50	1	10,1	47
1:56:00	1	10,2	48
1:56:10	1	10,2	47
1:56:20	1	10,2	46
1:56:30	1	10,2	46
1:56:40	1	10,2	48
1:56:50	1	10,2	47
1:57:00	1	10,2	46
1:57:10	1	10,2	46
1:57:20	1	10,2	48
1:57:30	1	10,2	49
1:57:40	1	10,2	47
1:57:50	1	10,2	46
1:58:00	1	10,2	48
1:58:10	1	10,2	48
1:58:20	1	10,3	47
1:58:30	1	10,3	46
1:58:40	1	10,3	47
1:58:50	1	10,3	48
1:59:00	1	10,3	47
1:59:10	1	10,3	46
1:59:20	1	10,3	46
1:59:30	1	10,3	48
1:59:40	1	10,3	48
1:59:50	1	10,3	47
2:00:00	1	10,3	46
2:00:10	1	10,3	47
2:00:20	1	10,4	48
2:00:30	1	10,4	47
2:00:40	1	10,4	47
2:00:50	1	10,4	48
2:01:00	1	10,4	48
2:01:10	1	10,4	48
2:01:20	1	10,4	47
2:01:30	1	10,4	47
2:01:40	1	10,4	48
2:01:50	1	10,5	48
2:02:00	1	10,5	47
2:02:10	1	10,5	47
2:02:20	1	10,5	49
2:02:30	1	10,5	48
2:02:40	1	10,5	47
2:02:50	1	10,5	47
2:03:00	1	10,5	47
2:03:10	1	10,5	48
2:03:20	1	10,6	48
2:03:30	1	10,6	47
2:03:40	1	10,6	47
2:03:50	1	10,6	48
2:04:00	1	10,6	48
2:04:10	1	10,6	47
2:04:20	1	10,6	47
2:04:30	1	10,6	48
2:04:40	1	10,6	48
2:04:50	1	10,7	47
2:05:00	1	10,7	47
2:05:10	2	10,7	48
2:05:20	2	10,7	48
2:05:30	2	10,7	48
2:05:40	2	10,7	47
2:05:50	2	10,7	48
2:06:00	2	10,7	48
2:06:10	2	10,7	48
2:06:20	2	10,8	47
2:06:30	2	10,8	48
2:06:40	2	10,8	48
2:06:50	2	10,8	48
2:07:00	2	10,8	47
2:07:10	2	10,8	48
2:07:20	2	10,6	48
2:07:30	2	10,6	48
2:07:40	2	10,6	48
2:07:50	2	10,6	47
2:08:00	2	10,6	48
2:08:10	2	10,6	48
2:08:20	2	10,7	47
2:08:30	2	10,7	47
2:08:40	2	10,7	48
2:08:50	2	10,7	48
2:09:00	2	10,7	48
2:09:10	2	10,7	47
2:09:20	2	10,7	48
2:09:30	2	10,8	49
2:09:40	2	10,8	48
2:09:50	2	10,8	47
2:10:00	2	10,8	48
2:10:10	2	10,8	49
2:10:20	2	10,6	47
2:10:30	2	10,6	47
2:10:40	2	10,6	47
2:10:50	2	10,6	48
2:11:00	2	10,6	48
2:11:10	2	10,7	48
2:11:20	2	10,7	47
2:11:30	2	10,7	47
2:11:40	2	10,7	48
2:11:50	2	10,7	48
2:12:00	2	10,7	47
2:12:10	2	10,8	47
2:12:20	2	10,8	48
2:12:30	2	10,8	48
2:12:40	2	10,8	47
2:12:50	2	10,8	47
2:13:00	2	10,8	48
2:13:10	2	10,5	48
2:13:20	2	10,5	47
2:13:30	2	10,5	47
2:13:40	2	10,5	48
2:13:50	2	10,6	48
2:14:00	2	10,6	47
2:14:10	2	10,6	47
2:14:20	2	10,6	47
2:14:30	2	10,6	48
2:14:40	2	10,6	48
2:14:50	2	10,7	47
2:15:00	2	10,7	47
2:15:10	2	10,7	49
2:15:20	2	10,7	49
2:15:30	2	10,7	47
2:15:40	2	10,7	47
2:15:50	2	10,8	49
2:16:00	2	10,8	49
2:16:10	2	10,8	48
2:16:20	2	10,8	47
2:16:30	2	10,8	48
2:16:40	2	10,6	49
2:16:50	2	10,6	48
2:17:00	2	10,6	47
2:17:10	2	10,6	48
2:17:20	2	10,6	49
2:17:30	2	10,6	48
2:17:40	2	10,7	47
2:17:50	2	10,7	47
2:18:00	2	10,7	48
2:18:10	2	10,7	48
2:18:20	2	10,7	47
2:18:30	2	10,7	47
2:18:40	2	10,8	48
2:18:50	2	10,8	49
2:19:00	2	10,8	48
2:19:10	2	10,8	47
2:19:20	3	10,6	48
2:19:30	3	10,7	49
2:19:40	3	10,7	48
2:19:50	3	10,7	47
2:20:00	3	10,7	47
2:20:10	3	10,7	48
2:20:20	3	10,7	48
2:20:30	3	10,8	47
2:20:40	3	10,8	47
2:20:50	3	10,8	48
2:21:00	3	10,8	48
2:21:10	3	10,6	47
2:21:20	3	10,7	47
2:21:30	3	10,7	48
2:21:40	3	10,7	48
2:21:50	3	10,7	48
2:22:00	3	10,7	47
2:22:10	3	10,8	47
2:22:20	3	10,8	48
2:22:30	3	10,8	48
2:22:40	3	10,8	47
2:22:50	3	10,8	48
2:23:00	3	10,6	48
2:23:10	3	10,6	48
2:23:20	3	10,6	48
2:23:30	3	10,6	48
2:23:40	3	10,6	49
2:23:50	3	10,6	49
2:24:00	3	10,7	48
2:24:10	3	10,7	47
2:24:20	3	10,7	47
2:24:30	3	10,7	48
2:24:40	3	10,7	48
2:24:50	3	10,8	47
2:25:00	3	10,8	47
2:25:10	3	10,8	48
2:25:20	3	10,8	48
2:25:30	3	10,8	48
2:25:40	3	10,6	47
2:25:50	3	10,6	48
2:26:00	3	10,6	49
2:26:10	3	10,6	48
2:26:20	3	10,6	47
2:26:30	3	10,7	48
2:26:40	3	10,7	49
2:26:50	3	10,7	48
2:27:00	3	10,7	47
2:27:10	3	10,7	47
2:27:20	3	10,7	48
2:27:30	3	10,8	49
2:27:40	3	10,8	47
2:27:50	3	10,8	47
2:28:00	3	10,8	48
2:28:10	3	10,8	48
2:28:20	3	10,6	48
2:28:30	3	10,6	47
2:28:40	3	10,6	48
2:28:50	3	10,6	49
2:29:00	3	10,7	48
2:29:10	3	10,7	47
2:29:20	3	10,7	47
2:29:30	3	10,7	49
2:29:40	3	10,7	49
2:29:50	4	10,7	48
2:30:00	4	10,8	47
2:30:10	4	10,8	48
2:30:20	4	10,8	49
2:30:30	4	10,8	48
2:30:40	4	10,8	48
2:30:50	4	10,6	48
2:31:00	4	10,6	49
2:31:10	4	10,7	48
2:31:20	4	10,7	47
2:31:30	4	10,7	48
2:31:40	4	10,7	49
2:31:50	4	10,7	49
2:32:00	4	10,8	48
2:32:10	4	10,8	47
2:32:20	4	10,8	49
2:32:30	4	10,8	49
2:32:40	4	10,8	48
2:32:50	4	10,6	47
2:33:00	4	10,6	48
2:33:10	4	10,6	48
2:33:20	4	10,7	48
2:33:30	4	10,7	47
2:33:40	4	10,7	47
2:33:50	4	10,7	48
2:34:00	4	10,7	48
2:34:10	4	10,8	47
2:34:20	4	10,8	48
2:34:30	4	10,8	48
2:34:40	4	10,8	49
2:34:50	4	10,8	48
2:35:00	4	10,6	47
2:35:10	4	10,6	48
2:35:20	4	10,7	49
2:35:30	4	10,7	48
2:35:40	4	10,7	47
2:35:50	4	10,7	48
2:36:00	4	10,7	49
2:36:10	4	10,8	48
2:36:20	4	10,8	47
2:36:30	4	10,8	48
2:36:40	4	10,8	48
2:36:50	4	10,8	48
2:37:00	4	10,6	47
2:37:10	4	10,7	48
2:37:20	4	10,7	48
2:37:30	4	10,7	49
2:37:40	4	10,7	48
2:37:50	4	10,7	48
2:38:00	4	10,8	48
2:38:10	4	10,8	49
2:38:20	4	10,8	48
2:38:30	4	10,8	48
2:38:40	4	10,8	48
2:38:50	4	10,7	49
2:39:00	4	10,7	49
2:39:10	4	10,7	48
2:39:20	4	10,7	48
2:39:30	5	10,8	49
2:39:40	5	10,8	50
2:39:50	5	10,8	48
2:40:00	5	10,8	48
2:40:10	5	10,8	48
2:40:20	5	10,5	49
2:40:30	5	10,5	48
2:40:40	5	10,6	47
2:40:50	5	10,6	48
2:41:00	5	10,6	49
2:41:10	5	10,6	49
2:41:20	5	10,6	48
2:41:30	5	10,7	48
2:41:40	5	10,7	49
2:41:50	5	10,7	49
2:42:00	5	10,7	48
2:42:10	5	10,7	48
2:42:20	5	10,7	48
2:42:30	5	10,8	49
2:42:40	5	10,8	48
2:42:50	5	10,8	48
2:43:00	5	10,8	48
2:43:10	5	10,8	48
2:43:20	5	10,7	48
2:43:30	5	10,7	48
2:43:40	5	10,7	48
2:43:50	5	10,7	48
2:44:00	5	10,8	49
2:44:10	5	10,8	48
2:44:20	5	10,8	48
2:44:30	5	10,8	48
2:44:40	5	10,8	49
2:44:50	5	10,6	48
2:45:00	5	10,7	48
2:45:10	5	10,7	48
2:45:20	5	10,7	48
2:45:30	5	10,7	48
2:45:40	5	10,7	48
2:45:50	5	10,8	48
2:46:00	5	10,8	49
2:46:10	5	10,8	49
2:46:20	5	10,8	49
2:46:30	5	10,5	47
2:46:40	5	10,5	48
2:46:50	5	10,6	49
2:47:00	5	10,6	48
2:47:10	5	10,6	48
2:47:20	5	10,6	48
2:47:30	5	10,6	48
2:47:40	5	10,6	48
2:47:50	5	10,7	48
2:48:00	5	10,7	49
2:48:10	5	10,7	48
2:48:20	5	10,7	48
2:48:30	5	10,7	48
2:48:40	6	10,7	48
2:48:50	6	10,8	48
2:49:00	6	10,8	49
2:49:10	6	10,8	49
2:49:20	6	10,8	49
2:49:30	6	10,8	49
2:49:40	6	10,6	49
2:49:50	6	10,6	49
2:50:00	6	10,6	48
2:50:10	6	10,6	49
2:50:20	6	10,6	49
2:50:30	6	10,7	49
2:50:40	6	10,7	49
2:50:50	6	10,7	49
2:51:00	6	10,7	50
2:51:10	6	10,7	50
2:51:20	6	10,7	49
2:51:30	6	10,8	49
2:51:40	6	10,8	49
2:51:50	6	10,8	50
2:52:00	6	10,8	49
2:52:10	6	10,5	48
2:52:20	6	10,6	49
2:52:30	6	10,6	49
2:52:40	6	10,6	49
2:52:50	6	10,6	49
2:53:00	6	10,6	49
2:53:10	6	10,7	49
2:53:20	6	10,7	50
2:53:30	6	10,7	49
2:53:40	6	10,7	49
2:53:50	6	10,7	49
2:54:00	6	10,7	49
2:54:10	6	10,8	49
2:54:20	6	10,8	49
2:54:30	6	10,8	49
2:54:40	6	10,8	50
2:54:50	6	10,8	50
2:55:00	6	10,6	49
2:55:10	6	10,7	49
2:55:20	6	10,7	49
2:55:30	6	10,7	49
2:55:40	6	10,7	49
2:55:50	6	10,7	49
2:56:00	6	10,7	49
2:56:10	6	10,8	50
2:56:20	6	10,8	49
2:56:30	6	10,8	49
2:56:40	6	10,5	49
2:56:50	6	10,6	50
2:57:00	6	10,6	49
2:57:10	6	10,6	49
2:57:20	6	10,6	49
2:57:30	6	10,6	50
2:57:40	6	10,6	49
2:57:50	6	10,7	49
2:58:00	7	10,7	50
2:58:10	7	10,7	50
2:58:20	7	10,7	50
2:58:30	7	10,7	49
2:58:40	7	10,7	49
2:58:50	7	10,8	50
2:59:00	7	10,8	50
2:59:10	7	10,8	50
2:59:20	7	10,8	50
2:59:30	7	10,8	50
2:59:40	7	10,8	50
2:59:50	7	10,7	50
3:00:00	7	10,7	50
3:00:10	7	10,7	50
3:00:20	7	10,7	50
3:00:30	7	10,7	50
3:00:40	7	10,7	50
3:00:50	7	10,8	50
3:01:00	7	10,8	50
3:01:10	7	10,8	50
3:01:20	7	10,8	50
3:01:30	7	10,8	51
3:01:40	7	10,5	50
3:01:50	7	10,6	50
3:02:00	7	10,6	50
3:02:10	7	10,6	50
3:02:20	7	10,6	50
3:02:30	7	10,6	50
3:02:40	7	10,7	50
3:02:50	7	10,7	50
3:03:00	7	10,7	50
3:03:10	7	10,7	50
3:03:20	7	10,7	50
3:03:30	7	10,8	50
3:03:40	7	10,8	50
3:03:50	7	10,8	50
3:04:00	7	10,8	50
3:04:10	7	10,8	50
3:04:20	7	10,8	50
3:04:30	7	10,5	50
3:04:40	7	10,5	50
3:04:50	7	10,5	50
3:05:00	7	10,6	50
3:05:10	7	10,6	50
3:05:20	7	10,6	50
3:05:30	7	10,6	50
3:05:40	7	10,6	50
3:05:50	7	10,7	50
3:06:00	7	10,7	50
3:06:10	7	10,7	50
3:06:20	7	10,7	50
3:06:30	7	10,7	50
3:06:40	7	10,7	50
3:06:50	7	10,8	50
3:07:00	7	10,8	51
3:07:10	7	10,8	50
3:07:20	7	10,8	50
3:07:30	7	10,8	50
3:07:40	8	10,8	51
3:07:50	8	10,7	50
3:08:00	8	10,7	51
3:08:10	8	10,7	51
3:08:20	8	10,7	51
3:08:30	8	10,7	51
3:08:40	8	10,7	51
3:08:50	8	10,8	51
3:09:00	8	10,8	51
3:09:10	8	10,8	51
3:09:20	8	10,8	51
3:09:30	8	10,8	51
3:09:40	8	10,5	50
3:09:50	8	10,6	51
3:10:00	8	10,6	50
3:10:10	8	10,6	50
3:10:20	8	10,6	50
3:10:30	8	10,6	51
3:10:40	8	10,6	51
3:10:50	8	10,7	51
3:11:00	8	10,7	51
3:11:10	8	10,7	51
3:11:20	8	10,7	51
3:11:30	8	10,7	50
3:11:40	8	10,7	51
3:11:50	8	10,7	51
3:12:00	8	10,8	51
3:12:10	8	10,8	51
3:12:20	8	10,8	51
3:12:30	8	10,8	50
3:12:40	8	10,5	51
3:12:50	8	10,5	50
3:13:00	8	10,5	51
3:13:10	8	10,5	50
3:13:20	8	10,5	51
3:13:30	8	10,5	50
3:13:40	8	10,5	50
3:13:50	8	10,6	51
3:14:00	8	10,6	51
3:14:10	8	10,6	51
3:14:20	8	10,6	50
3:14:30	8	10,6	51
3:14:40	8	10,6	51
3:14:50	8	10,7	51
3:15:00	8	10,7	51
3:15:10	8	10,7	51
3:15:20	8	10,7	51
3:15:30	8	10,7	51
3:15:40	8	10,7	51
3:15:50	8	10,8	52
3:16:00	8	10,8	51
3:16:10	8	10,8	51
3:16:20	8	10,8	51
3:16:30	8	10,8	52
3:16:40	8	10,8	52
3:16:50	8	10,6	51
3:17:00	8	10,7	52
3:17:10	8	10,7	52
3:17:20	8	10,7	52
3:17:30	8	10,7	52
3:17:40	9	10,7	51
3:17:50	9	10,7	51
3:18:00	9	10,8	51
3:18:10	9	10,8	51
3:18:20	9	10,8	52
3:18:30	9	10,8	51
3:18:40	9	10,8	51
3:18:50	9	10,5	51
3:19:00	9	10,5	51
3:19:10	9	10,5	51
3:19:20	9	10,6	51
3:19:30	9	10,6	51
3:19:40	9	10,6	51
3:19:50	9	10,6	51
3:20:00	9	10,6	51
3:20:10	9	10,6	51
3:20:20	9	10,7	52
3:20:30	9	10,7	51
3:20:40	9	10,7	51
3:20:50	9	10,7	52
3:21:00	9	10,7	51
3:21:10	9	10,7	52
3:21:20	9	10,7	52
3:21:30	9	10,8	52
3:21:40	9	10,8	52
3:21:50	9	10,8	52
3:22:00	9	10,8	52
3:22:10	9	10,8	52
3:22:20	9	10,5	52
3:22:30	9	10,6	52
3:22:40	9	10,6	52
3:22:50	9	10,6	52
3:23:00	9	10,6	52
3:23:10	9	10,6	52
3:23:20	9	10,6	52
3:23:30	9	10,7	52
3:23:40	9	10,7	52
3:23:50	9	10,7	52
3:24:00	9	10,7	52
3:24:10	9	10,7	52
3:24:20	9	10,7	52
3:24:30	9	10,7	52
3:24:40	9	10,8	52
3:24:50	9	10,8	52
3:25:00	9	10,8	52
3:25:10	9	10,8	52
3:25:20	9	10,8	52
3:25:30	9	10,8	52
3:25:40	9	10,8	52
3:25:50	9	10,5	52
3:26:00	9	10,6	52
3:26:10	9	10,6	52
3:26:20	9	10,6	52
3:26:30	9	10,6	52
3:26:40	9	10,6	52
3:26:50	9	10,7	51
3:27:00	9	10,7	52
3:27:10	9	10,7	52
3:27:20	9	10,7	52
3:27:30	9	10,7	52
3:27:40	9	10,8	52
3:27:50	9	10,8	52
3:28:00	9	10,8	52
3:28:10	10	10,8	52
3:28:20	10	10,8	52
3:28:30	10	10,8	52
3:28:40	10	10,8	52
3:28:50	10	10,8	52
3:29:00	10	10,6	52
3:29:10	10	10,6	52
3:29:20	10	10,6	52
3:29:30	10	10,6	52
3:29:40	10	10,6	52
3:29:50	10	10,6	52
3:30:00	10	10,6	52
3:30:10	10	10,5	52
3:30:20	10	10,5	53
3:30:30	10	10,5	52
3:30:40	10	10,5	52
3:30:50	10	10,5	53
3:31:00	10	10,5	53
3:31:10	10	10,5	52
3:31:20	10	10,4	53
3:31:30	10	10,4	53
3:31:40	10	10,4	52
3:31:50	10	10,4	52
3:32:00	10	10,3	52
3:32:10	10	10,3	53
3:32:20	10	10,3	53
3:32:30	10	10,3	52
3:32:40	10	10,2	52
3:32:50	10	10,2	52
3:33:00	10	10,2	53
3:33:10	10	10,2	52
3:33:20	10	10,2	52
3:33:30	10	10,1	52
3:33:40	10	10,1	51
3:33:50	10	10,1	51
3:34:00	10	10,0	51
3:34:10	10	10,0	51
3:34:20	10	10,0	51
3:34:30	10	9,9	51
3:34:40	10	9,9	51
3:34:50	10	9,9	51
3:35:00	10	9,9	51
3:35:10	10	9,8	51
3:35:20	10	9,9	51
3:35:30	10	9,8	51
3:35:40	10	9,8	51
3:35:50	10	10,1	51
3:36:00	10	10,1	51
3:36:10	10	10,0	51
3:36:20	10	10,0	51
3:36:30	10	10,0	51
3:36:40	10	9,9	51
3:36:50	10	9,9	51
3:37:00	10	9,8	51
3:37:10	10	9,8	51
3:37:20	10	9,9	51
3:37:30	10	9,8	51
3:37:40	10	9,8	51
3:37:50	10	10,0	51
3:38:00	10	9,9	51
3:38:10	10	9,9	51
3:38:20	10	9,9	51
3:38:30	10	9,8	51
3:38:40	10	10,0	51
3:38:50	10	10,0	51
3:39:00	10	9,9	51
3:39:10	10	9,9	51
3:39:20	10	9,9	51
3:39:30	10	9,8	51
3:39:40	10	10,0	51
3:39:50	10	10,0	51
3:40:00	10	9,9	51
3:40:10	10	9,9	51
3:40:20	10	9,9	51
3:40:30	10	9,8	51
3:40:40	10	9,9	51
3:40:50	10	9,9	51
3:41:00	10	9,8	51
3:41:10	10	10,0	51
3:41:20	10	10,0	51
3:41:30	10	9,9	51
3:41:40	10	9,9	51
3:41:50	10	9,9	51
3:42:00	10	9,8	51
3:42:10	9	9,9	51
3:42:20	9	9,9	52
3:42:30	9	9,8	51
3:42:40	9	10,1	51
3:42:50	9	10,0	51
3:43:00	9	10,0	51
3:43:10	9	10,0	52
3:43:20	9	9,9	51
3:43:30	9	9,9	51
3:43:40	9	9,9	51
3:43:50	9	9,8	51
3:44:00	9	9,8	51
3:44:10	9	10,3	51
3:44:20	9	10,3	52
3:44:30	9	10,3	51
3:44:40	9	10,2	51
3:44:50	9	10,2	52
3:45:00	9	10,2	52
3:45:10	9	10,1	52
3:45:20	9	10,1	52
3:45:30	9	10,1	53
3:45:40	9	10,0	53
3:45:50	9	10,0	52
3:46:00	9	9,9	52
3:46:10	9	9,9	52
3:46:20	9	9,9	52
3:46:30	9	9,8	52
3:46:40	9	9,8	52
3:46:50	9	10,3	52
3:47:00	9	10,3	53
3:47:10	9	10,2	53
3:47:20	9	10,2	53
3:47:30	9	10,2	52
3:47:40	9	10,1	52
3:47:50	9	10,1	53
3:48:00	9	10,1	53
3:48:10	9	10,0	53
3:48:20	9	10,0	53
3:48:30	9	10,0	53
3:48:40	9	9,9	53
3:48:50	9	9,9	53
3:49:00	8	9,9	53
3:49:10	8	9,8	53
3:49:20	8	10,4	53
3:49:30	8	10,3	53
3:49:40	8	10,3	53
3:49:50	8	10,2	53
3:50:00	8	10,2	53
3:50:10	8	10,2	53
3:50:20	8	10,2	53
3:50:30	8	10,1	53
3:50:40	8	10,1	54
3:50:50	8	10,1	53
3:51:00	8	10,0	53
3:51:10	8	10,0	53
3:51:20	8	10,0	53
3:51:30	8	9,9	53
3:51:40	8	9,9	53
3:51:50	8	9,9	53
3:52:00	8	9,8	54
3:52:10	8	9,8	54
3:52:20	8	10,1	53
3:52:30	8	10,1	53
3:52:40	8	10,0	53
3:52:50	8	10,0	53
3:53:00	8	10,0	53
3:53:10	8	9,9	53
3:53:20	8	9,9	53
3:53:30	8	9,9	53
3:53:40	8	9,8	53
3:53:50	8	9,8	53
3:54:00	8	9,8	52
3:54:10	8	9,8	53
3:54:20	8	10,1	52
3:54:30	8	10,0	53
3:54:40	8	10,0	53
3:54:50	8	10,0	53
3:55:00	8	9,9	53
3:55:10	8	9,9	53
3:55:20	8	9,9	53
3:55:30	8	9,9	53
3:55:40	8	9,8	53
3:55:50	7	9,9	53
3:56:00	7	9,9	53
3:56:10	7	9,8	53
3:56:20	7	9,8	53
3:56:30	7	10,0	53
3:56:40	7	10,0	51
3:56:50	7	9,9	52
3:57:00	7	9,9	52
3:57:10	7	9,9	52
3:57:20	7	9,8	52
3:57:30	7	10,0	52
3:57:40	7	10,0	51
3:57:50	7	10,0	51
3:58:00	7	10,0	51
3:58:10	7	10,0	51
3:58:20	7	9,9	51
3:58:30	7	9,9	50
3:58:40	7	9,8	52
3:58:50	7	9,8	51
3:59:00	7	9,9	51
3:59:10	7	9,8	50
3:59:20	7	9,8	52
3:59:30	7	10,1	51
3:59:40	7	10,1	51
3:59:50	7	10,1	50
4:00:00	7	10,1	51
4:00:10	7	10,0	51
4:00:20	7	10,0	51
4:00:30	7	10,0	51
4:00:40	7	9,9	51
4:00:50	7	9,9	51
4:01:00	7	9,9	50
4:01:10	7	9,9	50
4:01:20	7	9,8	50
4:01:30	7	9,8	50
4:01:40	7	9,9	49
4:01:50	7	9,9	50
4:02:00	7	9,8	50
4:02:10	7	9,8	51
4:02:20	7	10,0	50
4:02:30	7	10,0	51
4:02:40	6	10,0	50
4:02:50	6	9,9	50
4:03:00	6	9,9	49
4:03:10	6	9,9	51
4:03:20	6	9,9	50
4:03:30	6	9,8	50
4:03:40	6	9,8	49
4:03:50	6	10,0	51
4:04:00	6	10,0	50
4:04:10	6	9,9	50
4:04:20	6	9,9	49
4:04:30	6	9,9	49
4:04:40	6	9,9	49
4:04:50	6	9,9	49
4:05:00	6	9,8	49
4:05:10	6	9,8	50
4:05:20	6	10,0	50
4:05:30	6	10,0	50
4:05:40	6	10,0	48
4:05:50	6	9,9	49
4:06:00	6	9,9	49
4:06:10	6	9,9	49
4:06:20	6	9,9	48
4:06:30	6	9,8	49
4:06:40	6	9,8	49
4:06:50	6	9,8	49
4:07:00	6	10,0	48
4:07:10	6	10,0	48
4:07:20	6	9,9	48
4:07:30	6	9,9	48
4:07:40	6	9,9	48
4:07:50	6	9,9	48
4:08:00	6	9,9	48
4:08:10	6	9,8	48
4:08:20	6	9,8	47
4:08:30	6	9,9	48
4:08:40	6	9,9	48
4:08:50	6	9,9	47
4:09:00	6	9,8	48
4:09:10	6	9,8	48
4:09:20	6	10,0	48
4:09:30	6	10,0	48
4:09:40	6	10,0	49
4:09:50	6	9,9	48
4:10:00	6	9,9	48
4:10:10	5	9,9	49
4:10:20	5	9,9	49
4:10:30	5	9,9	48
4:10:40	5	9,8	48
4:10:50	5	9,8	49
4:11:00	5	9,9	49
4:11:10	5	9,9	49
4:11:20	5	9,9	48
4:11:30	5	9,9	47
4:11:40	5	9,9	48
4:11:50	5	9,9	49
4:12:00	5	9,8	50
4:12:10	5	9,8	47
4:12:20	5	10,1	49
4:12:30	5	10,1	49
4:12:40	5	10,1	48
4:12:50	5	10,0	47
4:13:00	5	10,0	49
4:13:10	5	10,0	48
4:13:20	5	10,0	49
4:13:30	5	10,0	50
4:13:40	5	10,0	50
4:13:50	5	9,9	49
4:14:00	5	9,9	50
4:14:10	5	9,9	49
4:14:20	5	9,9	50
4:14:30	5	9,9	49
4:14:40	5	9,8	50
4:14:50	5	9,8	48
4:15:00	5	10,0	50
4:15:10	5	9,9	49
4:15:20	5	9,9	50
4:15:30	5	9,9	49
4:15:40	5	9,9	48
4:15:50	5	9,9	49
4:16:00	5	9,9	49
4:16:10	5	9,8	49
4:16:20	5	10,0	49
4:16:30	5	10,0	49
4:16:40	5	9,9	49
4:16:50	5	9,9	49
4:17:00	5	9,9	50
4:17:10	5	9,9	50
4:17:20	5	9,9	49
4:17:30	5	9,8	49
4:17:40	5	9,8	50
4:17:50	5	9,8	49
4:18:00	5	10,0	50
4:18:10	5	9,9	49
4:18:20	5	9,9	51
4:18:30	5	9,9	50
4:18:40	5	9,9	50
4:18:50	5	9,8	50
4:19:00	5	9,8	51
4:19:10	5	9,8	51
4:19:20	5	10,0	51
4:19:30	5	10,0	51
4:19:40	5	9,9	50
4:19:50	4	9,9	51
4:20:00	4	9,9	50
4:20:10	4	9,9	51
4:20:20	4	9,9	50
4:20:30	4	9,9	51
4:20:40	4	9,8	51
4:20:50	4	9,8	52
4:21:00	4	10,1	50
4:21:10	4	10,0	51
4:21:20	4	10,0	51
4:21:30	4	10,0	52
4:21:40	4	10,0	51
4:21:50	4	10,0	50
4:22:00	4	10,0	52
4:22:10	4	10,0	53
4:22:20	4	10,0	51
4:22:30	4	10,0	52
4:22:40	4	9,9	53
4:22:50	4	9,9	53
4:23:00	4	10,0	52
4:23:10	4	10,0	52
4:23:20	4	10,0	53
4:23:30	4	10,0	53
4:23:40	4	9,9	51
4:23:50	4	9,9	52
4:24:00	4	10,0	53
4:24:10	4	9,9	52
4:24:20	4	10,0	52
4:24:30	4	10,0	52
4:24:40	4	10,0	53
4:24:50	4	10,0	51
4:25:00	4	10,0	51
4:25:10	4	10,0	52
4:25:20	4	10,0	53
4:25:30	4	10,0	51
4:25:40	4	10,0	51
4:25:50	4	10,0	50
4:26:00	4	10,0	53
4:26:10	4	10,0	52
4:26:20	4	10,0	52
4:26:30	4	10,0	51
4:26:40	4	10,0	52
4:26:50	4	10,0	51
4:27:00	4	10,0	51
4:27:10	4	10,0	53
4:27:20	4	10,0	52
4:27:30	4	10,0	52
4:27:40	4	10,1	52
4:27:50	4	10,1	53
4:28:00	4	10,1	52
4:28:10	4	10,1	53
4:28:20	4	10,1	51
4:28:30	4	10,1	53
4:28:40	4	10,1	52
4:28:50	4	10,1	51
4:29:00	4	10,1	50
4:29:10	4	10,1	53
4:29:20	4	10,1	53
4:29:30	4	10,1	51
4:29:40	4	10,2	51
4:29:50	4	10,2	53
4:30:00	4	10,2	51
4:30:10	4	10,2	52
4:30:20	4	10,2	52
4:30:30	4	10,2	53
4:30:40	4	10,2	52
4:30:50	4	10,2	53
4:31:00	4	10,2	52
4:31:10	4	10,3	53
4:31:20	4	10,3	52
4:31:30	4	10,3	53
4:31:40	4	10,3	53
4:31:50	4	10,3	53
4:32:00	4	10,3	52
4:32:10	4	10,3	53
4:32:20	4	10,3	53
4:32:30	4	10,3	53
4:32:40	4	10,4	52
4:32:50	4	10,4	52
4:33:00	4	10,4	53
4:33:10	4	10,4	53
4:33:20	4	10,4	52
4:33:30	4	10,4	52
4:33:40	4	10,4	53
4:33:50	4	10,4	52
4:34:00	4	10,5	53
4:34:10	4	10,5	53
4:34:20	4	10,5	53
4:34:30	4	10,5	52
4:34:40	4	10,5	53
4:34:50	4	10,5	53
4:35:00	4	10,5	53
4:35:10	4	10,5	52
4:35:20	4	10,5	52
4:35:30	4	10,6	52
4:35:40	4	10,6	52
4:35:50	4	10,6	51
4:36:00	4	10,6	52
4:36:10	4	10,6	52
4:36:20	4	10,6	52
4:36:30	4	10,6	52
4:36:40	4	10,7	51
4:36:50	4	10,7	52
4:37:00	4	10,7	52
4:37:10	4	10,7	52
4:37:20	4	10,7	52
4:37:30	4	10,7	53
4:37:40	4	10,7	52
4:37:50	4	10,7	52
4:38:00	4	10,8	52
4:38:10	4	10,8	53
4:38:20	4	10,8	51
4:38:30	4	10,8	52
4:38:40	4	10,8	52
4:38:50	4	10,8	52
4:39:00	4	10,6	51
4:39:10	4	10,6	51
4:39:20	4	10,6	51
4:39:30	4	10,6	51
4:39:40	4	10,6	51
4:39:50	4	10,6	51
4:40:00	4	10,6	51
4:40:10	4	10,7	51
4:40:20	4	10,7	52
4:40:30	4	10,7	51
4:40:40	4	10,7	51
4:40:50	4	10,7	51
4:41:00	4	10,7	52
4:41:10	4	10,8	51
4:41:20	4	10,8	52
4:41:30	4	10,8	51
4:41:40	4	10,8	52
4:41:50	4	10,8	51
4:42:00	4	10,8	51
4:42:10	4	10,6	50
4:42:20	4	10,6	51
4:42:30	4	10,6	51
4:42:40	4	10,6	51
4:42:50	4	10,6	51
4:43:00	4	10,6	51
4:43:10	4	10,7	51
4:43:20	4	10,7	51
4:43:30	4	10,7	51
4:43:40	4	10,7	51
4:43:50	4	10,7	50
4:44:00	4	10,7	50
4:44:10	4	10,8	51
4:44:20	4	10,8	51
4:44:30	4	10,8	51
4:44:40	4	10,8	51
4:44:50	4	10,8	52
4:45:00	4	10,5	51
4:45:10	4	10,6	50
4:45:20	4	10,6	50
4:45:30	4	10,6	51
4:45:40	4	10,6	51
4:45:50	4	10,6	51
4:46:00	4	10,6	50
4:46:10	4	10,7	50
4:46:20	4	10,7	51
4:46:30	4	10,7	53
4:46:40	5	10,7	51
4:46:50	5	10,7	51
4:47:00	5	10,7	51
4:47:10	5	10,8	51
4:47:20	5	10,8	50
4:47:30	5	10,8	50
4:47:40	5	10,8	52
4:47:50	5	10,8	52
4:48:00	5	10,6	50
4:48:10	5	10,6	51
4:48:20	5	10,6	53
4:48:30	5	10,6	52
4:48:40	5	10,6	50
4:48:50	5	10,6	51
4:49:00	5	10,7	52
4:49:10	5	10,7	48
4:49:20	5	10,7	50
4:49:30	5	10,7	51
4:49:40	5	10,7	51
4:49:50	5	10,7	51
4:50:00	5	10,8	50
4:50:10	5	10,8	51
4:50:20	5	10,8	51
4:50:30	5	10,8	51
4:50:40	5	10,8	50
4:50:50	5	10,5	50
4:51:00	5	10,6	52
4:51:10	5	10,6	48
4:51:20	5	10,6	50
4:51:30	5	10,6	50
4:51:40	5	10,6	51
4:51:50	5	10,7	48
4:52:00	5	10,7	50
4:52:10	5	10,7	50
4:52:20	5	10,7	50
4:52:30	5	10,7	49
4:52:40	5	10,7	49
4:52:50	5	10,8	50
4:53:00	5	10,8	48
4:53:10	5	10,8	50
4:53:20	5	10,8	50
4:53:30	5	10,5	50
4:53:40	5	10,6	46
4:53:50	5	10,6	50
4:54:00	5	10,6	50
4:54:10	5	10,6	49
4:54:20	5	10,6	48
4:54:30	5	10,7	49
4:54:40	5	10,7	48
4:54:50	5	10,7	49
4:55:00	5	10,7	48
4:55:10	5	10,7	50
4:55:20	5	10,7	48
