Repository: ProgWizer/parser

File: project-root/data/Data Acquisition/Data Acquisition/2013 (508)/13-0115 MW.txt
--Test Summary--
Full Path and File Name	
Instrument Name	7222
Instrument Type	Model 7222 Consistometer
Instrument Serial Number	
Test Start Date	11.04.2013
Test Start Time	10:39:35
Test Stop Date	11.04.2013
Test Stop Time	14:22:05
Test Length	3:42:30
Final Sample Time Offset	3:42:30
Controller Schedule Name	
Sampling Period	10 seconds
Comments	T: 50C(40min); P: 40MPa(40min); tap water
Information	WellID	Research
Information	Customer	Trican
Information	EngName	Pavel Lebedev
Information	CementClass	90%G+10%Silica Fume (BVOB)
Information	CementMfr	Dyckerhoff - Suhoy Log
Information	Additives	0.3%TC-101+0.7%CFL-6+0.7%CFR-10+0.1%LTR
Information	Density	1800
Information	BHCT	50
Information	BHST	65
Information	FluidLoss	N/A
Information	JobType	Production csg
Calculated Value	Time_30Bc	3:22:20
Calculated Value	Time_70Bc	3:42:30
Initial Temperature (°C)	26 °C
Final Temperature (°C)	51 °C
Initial Pressure (MPa)	0,7 MPa
Final Pressure (MPa)	40,1 MPa
Initial Consistency (Bc)	8 Bc
Final Consistency (Bc)	72 Bc
--Data--
Time (HH:MM:SS)	Temperature (°C)	Pressure (MPa)	Consistency (Bc)
0:00:00	26	0,7	8
0:00:10	26	0,9	8
0:00:20	26	1,2	8
0:00:30	26	1,3	8
0:00:40	26	1,5	8
0:00:50	26	1,8	8
0:01:00	26	2,3	8
0:01:10	26	2,7	23
0:01:20	26	3,0	21
0:01:30	26	3,2	20
0:01:40	26	3,3	20
0:01:50	26	3,5	19
0:02:00	26	3,7	18
0:02:10	26	3,8	23
0:02:20	26	4,0	21
0:02:30	26	4,2	19
0:02:40	26	4,2	21
0:02:50	26	4,1	24
0:03:00	27	3,9	24
0:03:10	27	4,0	22
0:03:20	27	3,9	22
0:03:30	27	4,2	22
0:03:40	27	4,5	21
0:03:50	28	4,8	24
0:04:00	28	5,0	23
0:04:10	28	4,7	27
0:04:20	28	5,1	22
0:04:30	28	5,2	22
0:04:40	28	5,4	21
0:04:50	28	5,5	22
0:05:00	29	5,7	22
0:05:10	29	5,9	24
0:05:20	29	6,0	22
0:05:30	29	6,1	24
0:05:40	29	6,3	21
0:05:50	29	6,5	21
0:06:00	29	6,8	21
0:06:10	29	7,1	22
0:06:20	29	7,0	22
0:06:30	29	7,4	21
0:06:40	29	7,3	21
0:06:50	29	7,6	24
0:07:00	29	8,0	21
0:07:10	29	8,1	20
0:07:20	29	8,3	23
0:07:30	29	8,7	21
0:07:40	29	9,1	19
0:07:50	29	9,2	27
0:08:00	29	9,4	25
0:08:10	29	9,5	24
0:08:20	29	9,7	20
0:08:30	29	9,9	22
0:08:40	29	10,2	23
0:08:50	29	10,5	23
0:09:00	29	10,6	19
0:09:10	29	10,7	21
0:09:20	29	10,7	22
0:09:30	30	11,2	22
0:09:40	30	11,0	19
0:09:50	30	11,1	27
0:10:00	30	11,0	23
0:10:10	30	10,7	22
0:10:20	31	11,0	22
0:10:30	31	11,0	25
0:10:40	31	11,7	23
0:10:50	31	11,6	18
0:11:00	31	11,9	17
0:11:10	32	11,7	22
0:11:20	32	12,0	26
0:11:30	32	12,1	19
0:11:40	32	12,2	20
0:11:50	32	12,5	20
0:12:00	33	12,6	17
0:12:10	33	12,7	22
0:12:20	33	13,1	19
0:12:30	33	13,4	20
0:12:40	33	13,2	25
0:12:50	33	13,8	23
0:13:00	33	13,6	30
0:13:10	33	13,6	21
0:13:20	33	14,0	21
0:13:30	33	14,3	17
0:13:40	33	14,2	19
0:13:50	33	14,3	18
0:14:00	33	14,6	15
0:14:10	33	14,9	12
0:14:20	33	15,2	11
0:14:30	33	15,6	12
0:14:40	33	16,2	14
0:14:50	33	16,2	20
0:15:00	33	16,2	18
0:15:10	33	16,3	21
0:15:20	33	16,4	19
0:15:30	33	16,5	21
0:15:40	33	16,6	21
0:15:50	33	17,1	19
0:16:00	33	17,6	18
0:16:10	33	17,5	13
0:16:20	34	17,3	12
0:16:30	34	17,7	14
0:16:40	34	18,0	19
0:16:50	34	18,0	17
0:17:00	34	17,8	25
0:17:10	35	17,9	16
0:17:20	35	17,8	18
0:17:30	35	18,3	15
0:17:40	35	18,2	14
0:17:50	36	18,2	14
0:18:00	36	18,7	14
0:18:10	36	18,6	14
0:18:20	36	18,7	13
0:18:30	37	18,9	14
0:18:40	37	19,1	14
0:18:50	37	19,3	14
0:19:00	37	19,4	14
0:19:10	37	19,6	14
0:19:20	37	19,9	14
0:19:30	37	20,1	13
0:19:40	38	20,4	13
0:19:50	38	20,2	13
0:20:00	38	20,5	13
0:20:10	38	20,8	13
0:20:20	38	21,1	13
0:20:30	38	21,0	13
0:20:40	38	21,3	13
0:20:50	38	21,3	13
0:21:00	38	21,5	13
0:21:10	38	21,8	13
0:21:20	38	22,2	13
0:21:30	38	22,7	12
0:21:40	38	22,4	13
0:21:50	38	23,2	13
0:22:00	38	23,1	12
0:22:10	38	23,0	11
0:22:20	38	23,0	11
0:22:30	38	24,0	11
0:22:40	38	23,8	12
0:22:50	38	23,6	12
0:23:00	38	24,5	13
0:23:10	38	24,1	12
0:23:20	38	24,7	12
0:23:30	38	24,2	20
0:23:40	38	24,4	18
0:23:50	39	24,3	26
0:24:00	39	24,3	26
0:24:10	39	24,6	22
0:24:20	39	24,6	24
0:24:30	40	24,9	22
0:24:40	40	24,9	22
0:24:50	40	25,3	24
0:25:00	41	25,3	28
0:25:10	41	25,7	24
0:25:20	41	26,0	22
0:25:30	41	26,1	22
0:25:40	41	26,1	22
0:25:50	42	26,4	22
0:26:00	42	26,5	21
0:26:10	42	26,6	20
0:26:20	42	26,8	21
0:26:30	42	26,8	20
0:26:40	42	27,3	21
0:26:50	42	27,1	22
0:27:00	42	27,3	21
0:27:10	42	27,6	19
0:27:20	42	27,8	19
0:27:30	42	27,9	19
0:27:40	42	28,1	19
0:27:50	42	28,5	19
0:28:00	42	28,7	19
0:28:10	42	29,0	20
0:28:20	42	29,5	19
0:28:30	42	28,9	18
0:28:40	42	29,7	18
0:28:50	42	29,1	23
0:29:00	42	30,1	22
0:29:10	42	29,7	23
0:29:20	42	30,8	21
0:29:30	42	30,4	23
0:29:40	42	30,0	19
0:29:50	42	31,1	18
0:30:00	42	30,7	18
0:30:10	42	31,4	19
0:30:20	43	31,0	17
0:30:30	43	31,3	20
0:30:40	43	31,4	20
0:30:50	43	31,3	19
0:31:00	43	31,4	19
0:31:10	44	31,6	21
0:31:20	44	31,6	21
0:31:30	44	31,9	18
0:31:40	45	32,1	17
0:31:50	45	32,2	18
0:32:00	45	32,2	17
0:32:10	46	32,7	17
0:32:20	46	32,7	17
0:32:30	46	32,8	18
0:32:40	46	32,9	19
0:32:50	46	33,2	18
0:33:00	47	33,4	18
0:33:10	47	33,5	18
0:33:20	47	33,8	18
0:33:30	47	34,0	17
0:33:40	47	33,9	17
0:33:50	47	34,1	17
0:34:00	47	34,2	17
0:34:10	47	34,3	17
0:34:20	47	34,6	17
0:34:30	47	34,7	17
0:34:40	47	34,8	17
0:34:50	47	35,1	17
0:35:00	47	35,4	18
0:35:10	47	35,7	18
0:35:20	47	36,2	16
0:35:30	47	35,7	16
0:35:40	47	36,5	17
0:35:50	47	35,8	15
0:36:00	47	37,1	14
0:36:10	47	37,1	14
0:36:20	47	36,7	16
0:36:30	47	36,4	22
0:36:40	47	38,0	18
0:36:50	47	37,7	18
0:37:00	47	37,4	14
0:37:10	47	38,2	13
0:37:20	47	37,8	12
0:37:30	47	38,2	12
0:37:40	47	38,4	13
0:37:50	48	38,4	12
0:38:00	48	38,1	11
0:38:10	48	38,4	11
0:38:20	48	38,4	12
0:38:30	49	38,7	11
0:38:40	49	39,0	11
0:38:50	49	39,1	11
0:39:00	50	39,3	11
0:39:10	50	39,3	11
0:39:20	50	39,4	11
0:39:30	50	39,9	11
0:39:40	51	40,1	11
0:39:50	51	40,2	11
0:40:00	51	39,8	11
0:40:10	51	40,0	11
0:40:20	51	40,0	11
0:40:30	51	39,8	11
0:40:40	52	40,1	11
0:40:50	52	39,9	11
0:41:00	52	40,1	11
0:41:10	52	39,8	11
0:41:20	52	39,9	11
0:41:30	52	39,9	11
0:41:40	52	39,9	11
0:41:50	52	39,9	11
0:42:00	52	40,0	11
0:42:10	52	39,9	11
0:42:20	52	40,0	11
0:42:30	51	40,0	11
0:42:40	51	40,3	11
0:42:50	51	40,6	11
0:43:00	51	39,5	11
0:43:10	51	40,7	11
0:43:20	51	40,2	11
0:43:30	51	41,0	10
0:43:40	51	40,4	10
0:43:50	51	39,8	11
0:44:00	51	41,0	10
0:44:10	51	40,8	11
0:44:20	51	40,5	11
0:44:30	51	39,6	11
0:44:40	51	40,6	10
0:44:50	51	39,5	11
0:45:00	51	40,5	10
0:45:10	51	40,5	10
0:45:20	51	40,4	10
0:45:30	51	40,1	10
0:45:40	51	40,1	10
0:45:50	52	39,9	10
0:46:00	52	39,8	11
0:46:10	52	39,9	11
0:46:20	52	39,9	11
0:46:30	52	40,2	11
0:46:40	53	40,0	11
0:46:50	53	39,9	11
0:47:00	53	40,0	11
0:47:10	53	40,1	11
0:47:20	53	39,8	11
0:47:30	53	39,8	11
0:47:40	53	39,9	11
0:47:50	53	39,8	11
0:48:00	53	39,8	11
0:48:10	53	39,9	11
0:48:20	53	40,2	11
0:48:30	53	40,0	11
0:48:40	53	39,9	11
0:48:50	53	40,1	11
0:49:00	53	39,9	11
0:49:10	53	40,1	11
0:49:20	53	40,0	11
0:49:30	53	39,9	11
0:49:40	53	40,0	11
0:49:50	53	39,9	11
0:50:00	53	40,0	11
0:50:10	53	39,9	11
0:50:20	53	40,0	11
0:50:30	53	39,9	11
0:50:40	53	40,1	11
0:50:50	53	40,0	11
0:51:00	53	39,9	11
0:51:10	52	40,0	11
0:51:20	52	39,9	11
0:51:30	52	39,9	11
0:51:40	52	40,0	11
0:51:50	52	39,9	11
0:52:00	52	40,1	11
0:52:10	52	40,0	11
0:52:20	52	40,6	11
0:52:30	52	40,5	11
0:52:40	52	40,3	12
0:52:50	51	39,3	12
0:53:00	51	40,7	12
0:53:10	51	40,8	12
0:53:20	51	40,7	12
0:53:30	51	40,4	12
0:53:40	51	39,6	12
0:53:50	51	40,7	12
0:54:00	51	39,9	12
0:54:10	51	40,5	12
0:54:20	51	40,7	12
0:54:30	51	40,6	12
0:54:40	51	40,3	12
0:54:50	52	39,8	12
0:55:00	52	39,8	12
0:55:10	52	39,8	11
0:55:20	52	39,9	11
0:55:30	52	39,8	11
0:55:40	53	39,8	11
0:55:50	53	40,1	11
0:56:00	53	39,9	11
0:56:10	53	40,0	12
0:56:20	53	39,9	12
0:56:30	53	40,0	12
0:56:40	53	39,9	12
0:56:50	53	39,9	12
0:57:00	53	39,9	12
0:57:10	54	40,0	12
0:57:20	54	40,0	12
0:57:30	54	39,9	12
0:57:40	54	40,0	12
0:57:50	54	39,9	12
0:58:00	54	40,0	11
0:58:10	54	39,9	11
0:58:20	54	40,0	12
0:58:30	54	39,9	11
0:58:40	54	40,0	12
0:58:50	53	39,9	12
0:59:00	53	40,0	11
0:59:10	53	39,9	11
0:59:20	53	40,1	11
0:59:30	53	40,0	11
0:59:40	53	39,9	11
0:59:50	53	40,1	11
1:00:00	53	40,0	11
1:00:10	53	39,9	11
1:00:20	53	40,0	11
1:00:30	53	40,0	11
1:00:40	53	39,9	11
1:00:50	53	40,0	11
1:01:00	53	40,0	11
1:01:10	53	39,9	11
1:01:20	52	40,1	11
1:01:30	52	40,0	11
1:01:40	52	39,9	11
1:01:50	52	39,9	11
1:02:00	52	40,0	11
1:02:10	52	40,0	11
1:02:20	52	39,9	11
1:02:30	52	40,3	11
1:02:40	52	41,0	11
1:02:50	52	40,5	11
1:03:00	52	40,0	11
1:03:10	51	40,8	11
1:03:20	51	40,4	11
1:03:30	51	39,6	11
1:03:40	51	40,5	11
1:03:50	51	39,5	12
1:04:00	51	40,6	11
1:04:10	51	39,4	11
1:04:20	51	40,2	11
1:04:30	51	40,3	11
1:04:40	52	40,2	11
1:04:50	52	39,9	11
1:05:00	52	39,8	11
1:05:10	52	40,1	11
1:05:20	52	40,1	11
1:05:30	52	39,9	12
1:05:40	52	39,8	11
1:05:50	52	40,1	11
1:06:00	53	39,8	11
1:06:10	53	40,0	12
1:06:20	53	40,0	12
1:06:30	53	39,8	12
1:06:40	53	39,9	12
1:06:50	53	39,9	12
1:07:00	53	40,0	12
1:07:10	53	39,9	12
1:07:20	53	40,0	12
1:07:30	53	40,0	12
1:07:40	53	39,9	12
1:07:50	53	39,9	12
1:08:00	53	40,0	12
1:08:10	53	39,8	12
1:08:20	53	40,1	12
1:08:30	53	40,0	12
1:08:40	53	39,9	12
1:08:50	53	40,0	12
1:09:00	53	39,9	12
1:09:10	53	40,1	12
1:09:20	53	40,0	12
1:09:30	53	39,9	12
1:09:40	53	40,1	12
1:09:50	53	40,0	12
1:10:00	53	39,9	12
1:10:10	53	40,0	12
1:10:20	53	40,0	12
1:10:30	53	39,9	12
1:10:40	53	40,1	12
1:10:50	53	40,0	12
1:11:00	53	39,9	12
1:11:10	53	39,9	12
1:11:20	53	40,1	12
1:11:30	52	40,0	12
1:11:40	52	40,0	12
1:11:50	52	40,0	12
1:12:00	52	39,9	12
1:12:10	52	39,9	12
1:12:20	52	40,0	12
1:12:30	52	40,0	12
1:12:40	52	39,9	12
1:12:50	52	40,1	12
1:13:00	52	40,3	12
1:13:10	52	40,8	12
1:13:20	52	40,3	12
1:13:30	52	41,0	12
1:13:40	52	40,6	12
1:13:50	52	39,8	12
1:14:00	52	40,4	12
1:14:10	51	41,0	12
1:14:20	51	40,5	12
1:14:30	51	40,9	12
1:14:40	51	40,1	12
1:14:50	52	40,4	12
1:15:00	52	40,5	12
1:15:10	52	40,4	12
1:15:20	52	40,2	12
1:15:30	52	39,9	12
1:15:40	52	39,9	12
1:15:50	52	40,1	12
1:16:00	52	39,8	12
1:16:10	52	40,2	12
1:16:20	52	39,9	12
1:16:30	53	40,0	12
1:16:40	53	39,9	12
1:16:50	53	39,9	12
1:17:00	53	39,9	12
1:17:10	53	40,0	12
1:17:20	53	39,9	12
1:17:30	53	39,9	12
1:17:40	53	39,9	12
1:17:50	53	40,0	12
1:18:00	53	39,9	12
1:18:10	53	40,1	12
1:18:20	53	40,0	12
1:18:30	53	39,9	12
1:18:40	53	40,0	12
1:18:50	53	39,9	12
1:19:00	53	40,0	12
1:19:10	53	40,0	12
1:19:20	53	39,9	12
1:19:30	53	40,0	12
1:19:40	53	39,9	12
1:19:50	53	39,9	12
1:20:00	53	40,0	12
1:20:10	53	40,0	12
1:20:20	53	39,9	12
1:20:30	53	39,9	12
1:20:40	53	40,0	12
1:20:50	53	40,0	12
1:21:00	53	39,9	12
1:21:10	53	39,9	12
1:21:20	53	40,0	12
1:21:30	53	40,0	12
1:21:40	53	40,0	12
1:21:50	52	39,9	12
1:22:00	52	39,9	12
1:22:10	52	40,0	12
1:22:20	52	40,0	12
1:22:30	52	39,9	12
1:22:40	52	39,9	12
1:22:50	52	40,0	12
1:23:00	52	40,0	12
1:23:10	52	40,0	12
1:23:20	52	40,0	12
1:23:30	52	40,3	12
1:23:40	52	40,8	12
1:23:50	52	40,3	12
1:24:00	52	40,8	12
1:24:10	52	40,2	12
1:24:20	52	40,7	12
1:24:30	52	39,7	12
1:24:40	52	40,5	12
1:24:50	52	40,9	12
1:25:00	52	40,3	12
1:25:10	52	40,6	12
1:25:20	52	40,7	12
1:25:30	52	40,8	12
1:25:40	52	40,6	12
1:25:50	52	40,4	11
1:26:00	52	40,1	12
1:26:10	52	39,9	12
1:26:20	52	39,9	12
1:26:30	52	39,9	12
1:26:40	52	39,9	12
1:26:50	52	40,0	12
1:27:00	52	39,8	12
1:27:10	52	39,9	12
1:27:20	53	39,9	12
1:27:30	53	39,9	12
1:27:40	53	39,9	12
1:27:50	53	39,9	12
1:28:00	53	40,0	12
1:28:10	53	39,9	12
1:28:20	53	40,0	12
1:28:30	53	39,9	12
1:28:40	53	40,1	12
1:28:50	53	40,0	12
1:29:00	53	39,9	12
1:29:10	53	40,0	12
1:29:20	53	40,0	12
1:29:30	53	39,9	12
1:29:40	53	39,8	12
1:29:50	53	39,9	12
1:30:00	53	39,9	12
1:30:10	53	40,1	12
1:30:20	53	40,0	12
1:30:30	53	40,0	12
1:30:40	53	39,9	12
1:30:50	53	39,9	12
1:31:00	53	40,1	12
1:31:10	53	40,0	12
1:31:20	52	40,0	12
1:31:30	52	39,9	12
1:31:40	52	39,9	12
1:31:50	52	40,1	12
1:32:00	52	40,0	12
1:32:10	52	40,0	12
1:32:20	52	39,9	12
1:32:30	52	39,9	12
1:32:40	52	40,1	12
1:32:50	52	40,1	12
1:33:00	52	40,0	12
1:33:10	52	40,0	12
1:33:20	52	40,0	12
1:33:30	52	40,2	12
1:33:40	52	40,6	12
1:33:50	52	39,5	12
1:34:00	52	40,5	12
1:34:10	52	40,9	12
1:34:20	52	40,3	12
1:34:30	52	40,7	12
1:34:40	52	39,5	12
1:34:50	52	40,3	12
1:35:00	52	40,6	12
1:35:10	52	40,8	12
1:35:20	52	40,9	12
1:35:30	52	40,9	12
1:35:40	52	40,8	12
1:35:50	52	40,6	12
1:36:00	52	40,4	12
1:36:10	52	40,2	12
1:36:20	52	40,0	12
1:36:30	52	40,3	12
1:36:40	52	40,1	12
1:36:50	52	39,9	12
1:37:00	52	40,3	12
1:37:10	52	40,2	12
1:37:20	52	40,0	12
1:37:30	52	39,9	12
1:37:40	52	40,0	12
1:37:50	53	39,9	12
1:38:00	53	40,1	12
1:38:10	53	40,0	12
1:38:20	53	39,9	12
1:38:30	53	39,9	12
1:38:40	53	40,0	12
1:38:50	53	39,9	12
1:39:00	53	39,9	12
1:39:10	53	40,0	12
1:39:20	53	39,9	12
1:39:30	53	39,9	12
1:39:40	53	39,9	12
1:39:50	53	39,9	12
1:40:00	53	39,9	12
1:40:10	53	40,0	12
1:40:20	53	39,9	12
1:40:30	52	39,9	12
1:40:40	52	39,9	12
1:40:50	52	39,9	12
1:41:00	52	39,9	12
1:41:10	52	39,9	12
1:41:20	52	39,9	12
1:41:30	52	39,9	12
1:41:40	52	39,9	12
1:41:50	52	39,9	12
1:42:00	52	39,9	12
1:42:10	52	39,9	12
1:42:20	52	39,9	12
1:42:30	52	39,9	12
1:42:40	52	39,9	12
1:42:50	52	39,9	12
1:43:00	52	40,0	12
1:43:10	52	40,3	12
1:43:20	52	40,6	12
1:43:30	52	41,0	12
1:43:40	52	40,2	12
1:43:50	52	40,6	12
1:44:00	52	40,9	12
1:44:10	52	40,1	12
1:44:20	52	40,4	12
1:44:30	52	40,7	12
1:44:40	52	40,9	12
1:44:50	52	39,7	12
1:45:00	52	40,0	12
1:45:10	52	40,0	12
1:45:20	52	40,0	12
1:45:30	52	39,8	12
1:45:40	52	39,6	12
1:45:50	52	39,9	12
1:46:00	52	40,0	12
1:46:10	52	39,9	12
1:46:20	52	39,9	12
1:46:30	52	40,0	12
1:46:40	52	39,9	12
1:46:50	52	40,0	12
1:47:00	52	39,9	12
1:47:10	52	40,0	12
1:47:20	52	39,9	12
1:47:30	53	40,0	12
1:47:40	53	39,9	12
1:47:50	53	40,1	12
1:48:00	53	40,0	12
1:48:10	53	40,0	12
1:48:20	53	39,9	12
1:48:30	53	40,1	12
1:48:40	53	40,0	12
1:48:50	53	40,0	12
1:49:00	53	39,9	12
1:49:10	53	39,9	12
1:49:20	52	40,0	12
1:49:30	52	40,0	12
1:49:40	52	40,0	12
1:49:50	52	39,9	12
1:50:00	52	40,1	12
1:50:10	52	40,1	12
1:50:20	52	40,0	12
1:50:30	52	40,0	12
1:50:40	52	40,0	12
1:50:50	52	39,9	12
1:51:00	52	39,9	12
1:51:10	52	40,1	12
1:51:20	52	40,1	12
1:51:30	52	40,0	12
1:51:40	52	40,0	12
1:51:50	52	39,9	12
1:52:00	52	39,9	12
1:52:10	52	39,9	12
1:52:20	52	40,2	12
1:52:30	52	40,5	12
1:52:40	52	40,8	12
1:52:50	52	39,6	12
1:53:00	52	40,5	12
1:53:10	52	40,8	12
1:53:20	52	40,1	12
1:53:30	52	40,4	12
1:53:40	52	40,6	12
1:53:50	52	40,8	12
1:54:00	52	39,7	12
1:54:10	52	40,3	12
1:54:20	52	40,3	12
1:54:30	52	40,3	12
1:54:40	52	40,1	12
1:54:50	52	40,0	12
1:55:00	52	40,1	12
1:55:10	52	39,9	12
1:55:20	52	39,9	12
1:55:30	52	39,8	12
1:55:40	52	40,0	12
1:55:50	52	40,0	12
1:56:00	52	39,9	12
1:56:10	52	39,9	12
1:56:20	52	40,0	12
1:56:30	52	39,9	12
1:56:40	52	39,9	12
1:56:50	52	40,1	12
1:57:00	52	40,0	12
1:57:10	52	39,9	12
1:57:20	52	39,9	12
1:57:30	52	40,1	12
1:57:40	52	40,1	12
1:57:50	52	40,0	12
1:58:00	52	39,9	12
1:58:10	52	39,9	12
1:58:20	52	40,0	12
1:58:30	52	40,0	12
1:58:40	52	39,9	12
1:58:50	52	39,9	12
1:59:00	52	40,1	12
1:59:10	52	40,1	12
1:59:20	52	40,0	12
1:59:30	52	40,0	12
1:59:40	52	40,0	12
1:59:50	52	39,9	12
2:00:00	52	39,9	12
2:00:10	52	40,1	12
2:00:20	52	40,0	12
2:00:30	52	40,0	12
2:00:40	52	40,0	12
2:00:50	52	39,9	12
2:01:00	52	39,9	12
2:01:10	52	40,0	12
2:01:20	52	40,2	12
2:01:30	52	40,5	12
2:01:40	52	40,8	12
2:01:50	52	39,8	12
2:02:00	52	40,4	12
2:02:10	52	40,7	12
2:02:20	52	40,9	12
2:02:30	52	40,4	12
2:02:40	52	40,6	12
2:02:50	52	40,8	12
2:03:00	52	40,9	12
2:03:10	52	40,1	12
2:03:20	52	40,1	12
2:03:30	52	40,1	12
2:03:40	52	39,9	12
2:03:50	52	40,1	12
2:04:00	52	39,9	12
2:04:10	52	39,9	12
2:04:20	52	40,1	12
2:04:30	52	39,9	12
2:04:40	52	39,9	12
2:04:50	52	39,9	12
2:05:00	52	39,8	12
2:05:10	52	39,9	12
2:05:20	52	40,0	12
2:05:30	52	39,9	12
2:05:40	52	39,9	12
2:05:50	52	39,9	12
2:06:00	52	40,0	12
2:06:10	52	40,0	12
2:06:20	52	39,9	12
2:06:30	52	40,1	12
2:06:40	52	40,0	12
2:06:50	52	39,9	12
2:07:00	52	39,9	12
2:07:10	52	40,1	12
2:07:20	52	40,0	12
2:07:30	52	40,0	12
2:07:40	52	39,9	12
2:07:50	52	39,9	12
2:08:00	52	40,1	12
2:08:10	52	40,0	12
2:08:20	52	40,0	12
2:08:30	52	40,0	12
2:08:40	52	39,9	12
2:08:50	52	39,9	12
2:09:00	52	40,0	12
2:09:10	52	40,0	12
2:09:20	52	40,0	12
2:09:30	52	39,9	12
2:09:40	52	39,9	12
2:09:50	52	39,9	12
2:10:00	52	40,2	12
2:10:10	52	40,4	12
2:10:20	52	40,6	12
2:10:30	52	40,9	12
2:10:40	52	40,3	12
2:10:50	52	40,6	12
2:11:00	52	40,8	12
2:11:10	52	40,1	12
2:11:20	52	40,4	12
2:11:30	52	40,6	12
2:11:40	52	40,8	12
2:11:50	52	40,9	12
2:12:00	52	40,0	12
2:12:10	52	40,1	12
2:12:20	52	40,1	12
2:12:30	52	40,0	12
2:12:40	52	39,9	12
2:12:50	52	40,1	12
2:13:00	52	39,9	12
2:13:10	52	39,9	12
2:13:20	52	40,0	12
2:13:30	52	40,2	12
2:13:40	52	40,0	12
2:13:50	52	39,9	12
2:14:00	52	40,0	12
2:14:10	52	39,9	12
2:14:20	52	40,0	12
2:14:30	52	39,9	12
2:14:40	52	40,0	12
2:14:50	52	39,9	12
2:15:00	52	40,0	12
2:15:10	52	40,0	12
2:15:20	52	39,9	12
2:15:30	52	39,9	12
2:15:40	52	40,1	12
2:15:50	52	40,0	12
2:16:00	52	40,0	12
2:16:10	52	39,9	12
2:16:20	52	39,9	12
2:16:30	52	40,0	12
2:16:40	52	40,0	12
2:16:50	52	39,9	12
2:17:00	52	39,9	12
2:17:10	52	40,1	12
2:17:20	52	40,1	12
2:17:30	52	40,0	12
2:17:40	52	40,0	12
2:17:50	52	39,9	12
2:18:00	52	39,9	12
2:18:10	52	39,9	12
2:18:20	52	40,0	12
2:18:30	52	40,0	12
2:18:40	52	40,0	12
2:18:50	52	40,2	12
2:19:00	52	40,4	12
2:19:10	52	40,7	12
2:19:20	52	40,9	12
2:19:30	52	40,2	12
2:19:40	52	40,5	12
2:19:50	52	40,8	12
2:20:00	52	39,5	12
2:20:10	52	40,2	12
2:20:20	52	40,4	12
2:20:30	52	40,6	12
2:20:40	52	40,6	12
2:20:50	52	40,7	12
2:21:00	52	40,6	12
2:21:10	52	40,5	12
2:21:20	52	40,4	12
2:21:30	52	40,2	12
2:21:40	52	40,1	12
2:21:50	52	39,9	12
2:22:00	52	39,9	12
2:22:10	52	40,0	12
2:22:20	52	39,9	12
2:22:30	52	39,9	12
2:22:40	52	39,9	12
2:22:50	52	40,0	12
2:23:00	52	39,9	12
2:23:10	52	39,9	12
2:23:20	52	40,0	12
2:23:30	52	39,9	12
2:23:40	52	39,9	12
2:23:50	52	39,9	12
2:24:00	52	39,9	12
2:24:10	52	40,0	12
2:24:20	52	40,0	12
2:24:30	52	39,9	12
2:24:40	52	39,9	12
2:24:50	52	40,1	12
2:25:00	52	40,0	12
2:25:10	52	40,0	12
2:25:20	52	39,9	12
2:25:30	52	39,9	12
2:25:40	52	40,1	12
2:25:50	52	40,1	12
2:26:00	52	40,0	12
2:26:10	52	40,0	12
2:26:20	52	40,0	12
2:26:30	52	39,9	12
2:26:40	52	40,0	12
2:26:50	52	40,1	12
2:27:00	52	40,3	12
2:27:10	52	40,5	12
2:27:20	52	40,7	12
2:27:30	52	40,9	12
2:27:40	52	40,3	12
2:27:50	52	40,5	12
2:28:00	52	40,7	12
2:28:10	52	40,9	12
2:28:20	52	40,0	12
2:28:30	52	40,2	12
2:28:40	52	40,3	12
2:28:50	52	40,3	12
2:29:00	52	40,3	12
2:29:10	52	40,2	12
2:29:20	52	40,1	12
2:29:30	52	39,9	12
2:29:40	52	40,2	12
2:29:50	52	40,0	12
2:30:00	52	39,9	12
2:30:10	52	39,9	12
2:30:20	52	40,0	12
2:30:30	52	39,9	12
2:30:40	52	40,0	12
2:30:50	52	39,9	12
2:31:00	52	40,0	12
2:31:10	52	39,9	12
2:31:20	52	40,1	12
2:31:30	52	40,0	12
2:31:40	52	39,9	12
2:31:50	52	39,9	12
2:32:00	52	39,9	12
2:32:10	52	40,0	12
2:32:20	52	40,0	12
2:32:30	52	39,9	12
2:32:40	52	39,9	12
2:32:50	52	40,0	12
2:33:00	52	40,0	12
2:33:10	52	39,9	12
2:33:20	52	39,9	12
2:33:30	52	40,0	12
2:33:40	52	40,0	12
2:33:50	52	40,0	12
2:34:00	52	39,9	12
2:34:10	52	39,9	12
2:34:20	52	40,0	12
2:34:30	52	40,1	12
2:34:40	52	40,2	12
2:34:50	52	40,4	12
2:35:00	52	40,6	12
2:35:10	52	40,7	12
2:35:20	52	40,9	12
2:35:30	52	40,0	12
2:35:40	52	40,2	12
2:35:50	52	40,4	12
2:36:00	52	40,6	12
2:36:10	52	40,7	12
2:36:20	52	40,8	12
2:36:30	52	40,8	12
2:36:40	52	40,8	12
2:36:50	52	40,8	12
2:37:00	52	40,7	12
2:37:10	52	40,6	12
2:37:20	52	40,4	12
2:37:30	52	40,3	12
2:37:40	52	40,2	12
2:37:50	52	40,1	12
2:38:00	52	40,0	12
2:38:10	52	39,9	12
2:38:20	52	39,9	12
2:38:30	52	40,0	12
2:38:40	52	39,9	12
2:38:50	52	39,9	12
2:39:00	52	40,0	12
2:39:10	52	39,9	12
2:39:20	52	39,9	12
2:39:30	52	39,9	12
2:39:40	52	40,0	12
2:39:50	52	40,0	12
2:40:00	52	39,9	12
2:40:10	52	40,0	12
2:40:20	52	39,9	12
2:40:30	52	39,9	12
2:40:40	52	40,0	12
2:40:50	52	40,0	12
2:41:00	52	39,9	12
2:41:10	52	39,9	12
2:41:20	52	40,1	12
2:41:30	52	40,1	12
2:41:40	52	40,1	12
2:41:50	52	40,2	12
2:42:00	52	40,3	12
2:42:10	52	40,4	12
2:42:20	52	40,5	12
2:42:30	52	40,7	12
2:42:40	52	40,8	12
2:42:50	52	39,8	12
2:43:00	52	40,2	12
2:43:10	52	40,4	12
2:43:20	52	40,5	12
2:43:30	52	40,7	12
2:43:40	52	40,8	12
2:43:50	52	40,9	12
2:44:00	52	39,9	12
2:44:10	52	39,9	12
2:44:20	52	39,9	12
2:44:30	52	39,9	12
2:44:40	52	39,9	12
2:44:50	52	40,1	12
2:45:00	52	39,9	12
2:45:10	52	39,9	12
2:45:20	52	39,9	12
2:45:30	52	40,1	12
2:45:40	52	40,0	12
2:45:50	52	40,0	12
2:46:00	52	39,9	12
2:46:10	52	39,9	12
2:46:20	52	39,9	12
2:46:30	52	40,1	12
2:46:40	52	40,0	12
2:46:50	52	39,9	12
2:47:00	52	39,9	12
2:47:10	52	40,1	12
2:47:20	52	40,1	12
2:47:30	52	40,0	12
2:47:40	52	40,0	12
2:47:50	52	39,9	12
2:48:00	52	39,9	12
2:48:10	52	40,0	12
2:48:20	52	40,0	12
2:48:30	52	39,9	12
2:48:40	52	39,9	12
2:48:50	52	40,1	12
2:49:00	52	40,1	12
2:49:10	52	40,0	12
2:49:20	52	40,0	12
2:49:30	52	40,1	12
2:49:40	52	40,2	12
2:49:50	52	40,3	12
2:50:00	52	40,5	12
2:50:10	52	40,6	12
2:50:20	52	40,8	12
2:50:30	52	40,9	12
2:50:40	52	40,0	12
2:50:50	52	40,2	12
2:51:00	52	40,3	12
2:51:10	52	40,5	12
2:51:20	52	40,6	12
2:51:30	52	40,7	12
2:51:40	52	40,8	12
2:51:50	52	40,9	12
2:52:00	52	40,9	12
2:52:10	52	40,1	12
2:52:20	52	40,1	12
2:52:30	52	40,0	12
2:52:40	52	39,9	12
2:52:50	52	40,1	11
2:53:00	52	39,9	11
2:53:10	52	40,0	11
2:53:20	52	39,9	11
2:53:30	52	39,9	11
2:53:40	52	40,0	12
2:53:50	52	39,9	12
2:54:00	52	39,9	12
2:54:10	52	40,0	12
2:54:20	52	40,0	12
2:54:30	52	39,9	12
2:54:40	52	40,0	12
2:54:50	52	40,0	12
2:55:00	52	39,9	12
2:55:10	52	40,0	12
2:55:20	52	39,9	12
2:55:30	52	40,0	12
2:55:40	52	39,9	12
2:55:50	52	39,9	12
2:56:00	52	40,0	12
2:56:10	52	39,9	12
2:56:20	52	39,9	12
2:56:30	52	40,1	12
2:56:40	52	40,0	12
2:56:50	52	40,0	12
2:57:00	52	39,9	12
2:57:10	52	39,9	12
2:57:20	52	40,0	12
2:57:30	52	40,0	12
2:57:40	52	40,0	12
2:57:50	52	40,0	12
2:58:00	52	40,1	12
2:58:10	52	40,2	12
2:58:20	52	40,3	12
2:58:30	52	40,4	12
2:58:40	52	40,5	12
2:58:50	52	40,6	12
2:59:00	52	40,7	12
2:59:10	52	40,8	12
2:59:20	52	40,9	12
2:59:30	52	40,1	12
2:59:40	52	40,2	12
2:59:50	52	40,4	12
3:00:00	52	40,5	11
3:00:10	52	40,5	11
3:00:20	52	40,6	11
3:00:30	52	40,7	11
3:00:40	52	40,7	11
3:00:50	52	40,7	11
3:01:00	52	40,7	11
3:01:10	52	40,7	12
3:01:20	52	40,7	12
3:01:30	52	40,6	12
3:01:40	52	40,6	12
3:01:50	52	40,5	12
3:02:00	52	40,4	12
3:02:10	52	40,3	12
3:02:20	52	40,1	12
3:02:30	52	40,1	12
3:02:40	52	40,0	12
3:02:50	52	39,9	12
3:03:00	52	40,1	12
3:03:10	52	40,1	12
3:03:20	52	40,0	12
3:03:30	52	39,9	12
3:03:40	52	39,9	12
3:03:50	52	40,1	12
3:04:00	52	40,0	12
3:04:10	52	39,9	12
3:04:20	52	39,9	12
3:04:30	52	40,1	12
3:04:40	52	40,0	12
3:04:50	52	40,0	12
3:05:00	52	39,9	12
3:05:10	52	39,9	12
3:05:20	52	40,1	12
3:05:30	52	40,0	12
3:05:40	52	40,0	12
3:05:50	52	39,9	12
3:06:00	52	39,9	12
3:06:10	52	40,1	12
3:06:20	52	40,0	12
3:06:30	52	40,0	12
3:06:40	52	40,0	12
3:06:50	52	39,9	12
3:07:00	52	39,9	12
3:07:10	52	39,9	12
3:07:20	52	40,1	12
3:07:30	52	40,0	12
3:07:40	52	40,0	12
3:07:50	52	40,0	13
3:08:00	52	40,0	13
3:08:10	52	39,9	13
3:08:20	52	39,9	13
3:08:30	52	40,1	13
3:08:40	52	40,1	13
3:08:50	52	40,0	13
3:09:00	52	40,0	13
3:09:10	52	40,0	13
3:09:20	52	40,0	13
3:09:30	52	39,9	13
3:09:40	52	39,9	13
3:09:50	52	39,9	13
3:10:00	52	39,9	13
3:10:10	52	39,9	13
3:10:20	52	39,9	13
3:10:30	52	39,9	13
3:10:40	52	40,0	13
3:10:50	52	40,0	13
3:11:00	51	40,0	13
3:11:10	51	40,0	13
3:11:20	51	40,0	13
3:11:30	51	40,0	13
3:11:40	51	40,1	13
3:11:50	51	40,1	14
3:12:00	51	40,1	14
3:12:10	51	40,1	14
3:12:20	51	40,1	14
3:12:30	51	40,2	14
3:12:40	51	40,2	14
3:12:50	51	40,2	14
3:13:00	51	40,3	14
3:13:10	51	40,3	14
3:13:20	51	40,3	14
3:13:30	51	40,3	14
3:13:40	51	40,3	14
3:13:50	51	40,3	14
3:14:00	51	40,3	14
3:14:10	51	40,4	14
3:14:20	51	40,4	15
3:14:30	51	40,4	15
3:14:40	51	40,4	15
3:14:50	51	40,5	15
3:15:00	51	40,5	15
3:15:10	51	40,5	15
3:15:20	51	40,5	16
3:15:30	51	40,5	16
3:15:40	51	40,4	17
3:15:50	51	40,4	17
3:16:00	51	40,3	20
3:16:10	51	40,3	27
3:16:20	51	40,3	26
3:16:30	51	40,3	24
3:16:40	51	40,3	21
3:16:50	51	40,3	20
3:17:00	51	40,2	20
3:17:10	51	40,2	20
3:17:20	51	40,1	20
3:17:30	51	40,1	20
3:17:40	51	40,1	20
3:17:50	51	40,0	19
3:18:00	51	40,0	19
3:18:10	51	39,9	19
3:18:20	51	39,9	18
3:18:30	51	40,1	19
3:18:40	51	40,1	19
3:18:50	51	40,0	18
3:19:00	51	40,0	18
3:19:10	51	40,0	18
3:19:20	51	39,9	18
3:19:30	51	40,0	18
3:19:40	51	40,0	18
3:19:50	51	40,0	18
3:20:00	51	40,0	18
3:20:10	51	39,9	18
3:20:20	51	39,9	18
3:20:30	51	40,1	18
3:20:40	51	40,1	18
3:20:50	51	40,0	18
3:21:00	51	40,0	18
3:21:10	51	40,0	18
3:21:20	51	40,0	19
3:21:30	51	39,9	23
3:21:40	51	39,9	32
3:21:50	51	40,1	24
3:22:00	51	40,1	28
3:22:10	51	40,0	37
3:22:20	51	40,0	33
3:22:30	51	40,0	34
3:22:40	51	40,0	26
3:22:50	51	39,9	31
3:23:00	51	39,9	29
3:23:10	51	39,9	26
3:23:20	51	40,1	37
3:23:30	51	40,1	23
3:23:40	51	40,1	31
3:23:50	51	40,1	25
3:24:00	51	40,0	35
3:24:10	51	40,0	34
3:24:20	51	40,0	31
3:24:30	51	40,0	32
3:24:40	51	40,0	31
3:24:50	51	39,9	31
3:25:00	51	39,9	32
3:25:10	51	39,9	32
3:25:20	51	39,9	32
3:25:30	51	39,9	32
3:25:40	51	39,9	33
3:25:50	51	39,9	32
3:26:00	51	40,0	34
3:26:10	51	40,0	34
3:26:20	51	40,0	35
3:26:30	51	40,0	33
3:26:40	51	40,0	32
3:26:50	51	40,0	38
3:27:00	51	39,9	36
3:27:10	51	39,9	30
3:27:20	51	39,9	30
3:27:30	51	39,9	28
3:27:40	51	39,9	28
3:27:50	51	40,0	28
3:28:00	51	40,0	28
3:28:10	51	40,1	28
3:28:20	51	40,1	28
3:28:30	51	40,1	29
3:28:40	51	40,2	29
3:28:50	51	40,2	29
3:29:00	51	40,2	30
3:29:10	51	40,2	30
3:29:20	51	40,3	30
3:29:30	51	40,3	30
3:29:40	51	40,3	31
3:29:50	51	40,3	31
3:30:00	51	40,3	31
3:30:10	51	40,4	31
3:30:20	51	40,4	31
3:30:30	51	40,4	32
3:30:40	51	40,4	32
3:30:50	51	40,5	32
3:31:00	51	40,5	32
3:31:10	51	40,5	33
3:31:20	51	40,6	34
3:31:30	51	40,6	42
3:31:40	51	40,6	44
3:31:50	51	40,6	40
3:32:00	51	40,6	39
3:32:10	51	40,6	38
3:32:20	51	40,6	37
3:32:30	51	40,6	37
3:32:40	50	40,6	39
3:32:50	51	40,6	40
3:33:00	50	40,6	41
3:33:10	50	40,5	41
3:33:20	50	40,5	41
3:33:30	50	40,5	41
3:33:40	50	40,5	40
3:33:50	51	40,5	40
3:34:00	50	40,4	40
3:34:10	50	40,4	41
3:34:20	50	40,4	41
3:34:30	50	40,3	42
3:34:40	50	40,3	43
3:34:50	50	40,2	43
3:35:00	50	40,2	43
3:35:10	50	40,2	44
3:35:20	51	40,1	44
3:35:30	51	40,1	44
3:35:40	51	40,0	45
3:35:50	51	40,0	45
3:36:00	51	40,0	46
3:36:10	51	39,9	46
3:36:20	51	39,9	47
3:36:30	51	40,1	48
3:36:40	51	40,1	48
3:36:50	51	40,0	49
3:37:00	51	40,0	49
3:37:10	51	40,0	50
3:37:20	51	39,9	50
3:37:30	51	39,9	51
3:37:40	51	40,1	52
3:37:50	51	40,1	52
3:38:00	51	40,0	53
3:38:10	51	40,0	53
3:38:20	51	40,0	55
3:38:30	51	40,0	56
3:38:40	51	39,9	57
3:38:50	51	39,9	57
3:39:00	51	39,9	57
3:39:10	51	40,1	57
3:39:20	51	40,0	57
3:39:30	51	40,0	58
3:39:40	51	40,0	58
3:39:50	51	40,0	59
3:40:00	51	40,0	59
3:40:10	51	39,9	59
3:40:20	51	39,9	60
3:40:30	51	39,9	60
3:40:40	51	40,1	61
3:40:50	51	40,1	62
3:41:00	51	40,0	63
3:41:10	51	40,0	64
3:41:20	51	40,0	64
3:41:30	51	40,0	64
3:41:40	51	40,0	65
3:41:50	51	39,9	65
3:42:00	51	39,9	67
3:42:10	51	39,9	70
3:42:20	51	40,1	72
3:42:30	51	40,1	72
