Repository: ProgWizer/parser

File: project-root/data/Data Acquisition/Data Acquisition/2013 (508)/13-0116 MW.txt
--Test Summary--
Full Path and File Name	
Instrument Name	7322
Instrument Type	Model 7322 Consistometer - Variable Speed
Instrument Serial Number	
Test Start Date	12.04.2013
Test Start Time	7:54:23
Test Stop Date	12.04.2013
Test Stop Time	11:35:23
Test Length	3:41:00
Final Sample Time Offset	3:41:00
Controller Schedule Name	
Sampling Period	10 seconds
Comments	T: 70C(40min); P: 40MPa(40min); tap water
Information	WellID	Research
Information	Customer	Trican
Information	EngName	Pavel Lebedev
Information	CementClass	90%G+10%Silica Fume (BVOB)
Information	CementMfr	Dyckerhoff - Suhoy Log
Information	Additives	0.3%TC-101+0.7%CFL-6+0.7%CFR-10+0.1%LTR
Information	Density	1800
Information	BHCT	70
Information	BHST	85
Information	FluidLoss	N/A
Information	JobType	Production csg
Calculated Value	Time_30Bc	3:30:20
Calculated Value	Time_70Bc	3:41:00
Initial Temperature (°C)	26 °C
Final Temperature (°C)	69 °C
Initial Pressure (MPa)	0,5 MPa
Final Pressure (MPa)	40,8 MPa
Initial Consistency (Bc)	9 Bc
Final Consistency (Bc)	72 Bc
Initial Wall Temperature (°C)	23 °C
Final Wall Temperature (°C)	73 °C
Initial Motor Speed (RPM)	150 RPM
Final Motor Speed (RPM)	150 RPM
--Data--
Time (HH:MM:SS)	Temperature (°C)	Pressure (MPa)	Consistency (Bc)	Wall Temperature (°C)	Motor Speed (RPM)
0:00:00	26	0,5	9	23	150
0:00:10	26	0,5	9	23	150
0:00:20	26	0,6	9	23	150
0:00:30	26	0,8	9	23	150
0:00:40	26	1,0	9	24	150
0:00:50	26	1,2	9	24	150
0:01:00	26	1,5	9	25	150
0:01:10	26	1,6	9	25	150
0:01:20	26	1,7	9	26	150
0:01:30	26	2,1	9	27	150
0:01:40	26	2,3	9	28	150
0:01:50	26	2,5	9	29	150
0:02:00	26	2,8	9	28	150
0:02:10	26	3,1	9	28	150
0:02:20	26	3,4	9	32	150
0:02:30	26	3,8	9	32	150
0:02:40	26	4,1	9	34	150
0:02:50	26	4,2	9	36	150
0:03:00	26	4,4	9	37	150
0:03:10	26	4,6	9	38	150
0:03:20	26	4,7	9	39	150
0:03:30	26	4,9	9	40	150
0:03:40	26	5,1	9	40	150
0:03:50	26	5,3	9	41	150
0:04:00	26	5,4	9	43	150
0:04:10	26	5,6	9	43	150
0:04:20	27	5,7	9	44	150
0:04:30	27	5,9	9	44	150
0:04:40	27	6,1	9	45	150
0:04:50	27	6,2	9	45	150
0:05:00	27	6,4	9	46	150
0:05:10	28	6,5	9	46	150
0:05:20	28	6,7	9	46	150
0:05:30	28	6,8	9	46	150
0:05:40	29	7,0	9	47	150
0:05:50	29	7,2	9	46	150
0:06:00	29	7,3	9	46	150
0:06:10	30	7,4	9	46	150
0:06:20	30	7,5	9	46	150
0:06:30	30	7,5	9	46	150
0:06:40	31	7,5	9	46	150
0:06:50	31	7,5	9	46	150
0:07:00	31	7,5	9	45	150
0:07:10	32	7,4	9	45	150
0:07:20	32	7,6	9	45	150
0:07:30	33	7,8	9	44	150
0:07:40	33	8,0	9	44	150
0:07:50	33	8,4	9	44	150
0:08:00	33	8,3	9	44	150
0:08:10	34	8,8	9	44	150
0:08:20	34	8,7	9	43	150
0:08:30	34	8,8	9	43	150
0:08:40	35	9,0	9	43	150
0:08:50	35	9,1	9	43	150
0:09:00	35	9,3	9	43	150
0:09:10	35	9,6	9	43	150
0:09:20	36	9,6	9	43	150
0:09:30	36	9,9	9	43	150
0:09:40	36	10,0	9	42	150
0:09:50	36	10,1	9	43	150
0:10:00	36	10,7	9	43	150
0:10:10	37	10,7	9	43	150
0:10:20	37	10,7	9	43	150
0:10:30	37	10,8	9	43	150
0:10:40	37	11,1	9	43	150
0:10:50	37	11,3	9	43	150
0:11:00	37	11,4	9	44	150
0:11:10	37	11,5	9	44	150
0:11:20	38	11,6	9	44	150
0:11:30	38	12,0	9	45	150
0:11:40	38	12,2	9	45	150
0:11:50	38	12,4	9	45	150
0:12:00	38	12,5	9	45	150
0:12:10	38	12,7	9	46	150
0:12:20	38	12,9	9	46	150
0:12:30	38	13,2	9	47	150
0:12:40	38	13,4	9	47	150
0:12:50	39	13,6	9	47	150
0:13:00	39	13,9	9	48	150
0:13:10	39	14,1	9	48	150
0:13:20	39	14,4	9	49	150
0:13:30	39	14,6	9	49	150
0:13:40	39	14,9	9	50	150
0:13:50	39	15,2	9	50	150
0:14:00	39	15,3	9	51	150
0:14:10	40	15,3	9	51	150
0:14:20	40	15,6	9	51	150
0:14:30	40	15,7	9	52	150
0:14:40	40	16,0	9	52	150
0:14:50	40	16,1	9	53	150
0:15:00	40	16,2	9	53	150
0:15:10	40	16,4	9	54	150
0:15:20	41	16,5	9	54	150
0:15:30	41	16,7	9	54	150
0:15:40	41	16,9	9	55	150
0:15:50	41	17,0	9	55	150
0:16:00	41	17,2	9	56	150
0:16:10	42	17,4	9	56	150
0:16:20	42	17,6	9	56	150
0:16:30	42	17,7	9	56	150
0:16:40	42	17,9	9	56	150
0:16:50	42	18,0	9	57	150
0:17:00	43	18,2	9	57	150
0:17:10	43	18,3	9	57	150
0:17:20	43	18,5	9	57	150
0:17:30	43	18,7	9	57	150
0:17:40	44	18,8	9	57	150
0:17:50	44	18,9	9	57	150
0:18:00	44	19,0	9	58	150
0:18:10	44	19,1	9	57	150
0:18:20	45	19,2	9	57	150
0:18:30	45	19,3	9	58	150
0:18:40	45	19,4	9	58	150
0:18:50	45	19,6	9	58	150
0:19:00	46	19,7	9	58	150
0:19:10	46	19,7	9	58	150
0:19:20	46	19,8	9	58	150
0:19:30	46	19,9	9	58	150
0:19:40	46	19,9	9	58	150
0:19:50	47	20,0	9	58	150
0:20:00	47	20,3	9	58	150
0:20:10	47	20,5	9	58	150
0:20:20	47	20,6	9	58	150
0:20:30	48	20,7	9	58	150
0:20:40	48	20,8	9	58	150
0:20:50	48	21,3	9	58	150
0:21:00	48	21,4	9	58	150
0:21:10	48	21,4	9	58	150
0:21:20	49	21,5	9	58	150
0:21:30	49	21,6	9	58	150
0:21:40	49	22,1	9	58	150
0:21:50	49	22,3	9	59	150
0:22:00	49	22,4	9	59	150
0:22:10	50	22,4	9	59	150
0:22:20	50	22,5	9	59	150
0:22:30	50	22,7	9	59	150
0:22:40	50	22,9	9	59	150
0:22:50	50	23,0	9	59	150
0:23:00	50	23,5	9	59	150
0:23:10	51	23,6	9	60	150
0:23:20	51	23,7	9	60	150
0:23:30	51	23,9	9	60	150
0:23:40	51	24,0	9	61	150
0:23:50	51	24,2	9	60	150
0:24:00	51	24,3	9	61	150
0:24:10	51	24,5	9	61	150
0:24:20	52	24,7	9	62	150
0:24:30	52	24,8	9	62	150
0:24:40	52	25,0	9	62	150
0:24:50	52	25,2	9	62	150
0:25:00	52	25,4	9	63	150
0:25:10	52	25,5	9	63	150
0:25:20	52	25,7	9	63	150
0:25:30	53	25,9	9	64	150
0:25:40	53	26,1	9	64	150
0:25:50	53	26,3	9	64	150
0:26:00	53	26,5	9	64	150
0:26:10	53	26,7	9	64	150
0:26:20	53	26,9	9	65	150
0:26:30	54	27,1	9	65	150
0:26:40	54	27,3	9	66	150
0:26:50	54	27,5	9	66	150
0:27:00	54	27,7	9	66	150
0:27:10	54	27,9	9	66	150
0:27:20	54	28,1	9	67	150
0:27:30	55	28,3	9	67	150
0:27:40	55	28,5	9	67	150
0:27:50	55	28,8	9	68	150
0:28:00	55	29,0	9	68	150
0:28:10	55	29,2	9	68	150
0:28:20	55	29,4	9	69	150
0:28:30	56	29,6	9	69	150
0:28:40	56	29,8	9	69	150
0:28:50	56	29,8	9	69	150
0:29:00	56	30,0	9	69	150
0:29:10	56	30,1	9	70	150
0:29:20	57	30,4	9	70	150
0:29:30	57	30,5	9	70	150
0:29:40	57	30,7	9	70	150
0:29:50	57	30,9	9	71	150
0:30:00	57	31,0	9	71	150
0:30:10	58	31,2	9	71	150
0:30:20	58	31,4	9	71	150
0:30:30	58	31,6	9	72	150
0:30:40	58	31,8	9	72	150
0:30:50	58	31,9	9	72	150
0:31:00	59	32,1	9	72	150
0:31:10	59	32,2	9	72	150
0:31:20	59	32,4	9	72	150
0:31:30	59	32,5	9	72	150
0:31:40	59	32,6	9	72	150
0:31:50	60	32,8	9	72	150
0:32:00	60	32,9	9	73	150
0:32:10	60	33,0	9	73	150
0:32:20	60	33,1	9	73	150
0:32:30	60	33,3	9	73	150
0:32:40	61	33,4	9	73	150
0:32:50	61	33,5	9	73	150
0:33:00	61	33,7	9	73	150
0:33:10	61	33,8	9	74	150
0:33:20	61	34,0	9	74	150
0:33:30	62	34,1	9	74	150
0:33:40	62	34,3	9	74	150
0:33:50	62	34,5	9	75	150
0:34:00	62	34,6	9	75	150
0:34:10	62	34,8	9	75	150
0:34:20	63	34,9	9	75	150
0:34:30	63	35,0	9	75	150
0:34:40	63	35,2	9	75	150
0:34:50	63	35,4	9	76	150
0:35:00	63	35,5	9	75	150
0:35:10	63	35,7	9	76	150
0:35:20	64	35,8	9	76	150
0:35:30	64	36,0	9	76	150
0:35:40	64	36,1	9	76	150
0:35:50	64	36,3	9	76	150
0:36:00	64	36,4	9	77	150
0:36:10	65	36,6	9	77	150
0:36:20	65	36,7	9	77	150
0:36:30	65	36,9	9	77	150
0:36:40	65	37,0	9	77	150
0:36:50	65	37,2	9	78	150
0:37:00	65	37,4	9	78	150
0:37:10	66	37,5	9	78	150
0:37:20	66	37,7	9	78	150
0:37:30	66	37,8	9	78	150
0:37:40	66	38,0	9	79	150
0:37:50	66	38,2	9	79	150
0:38:00	66	38,3	9	79	150
0:38:10	67	38,5	9	79	150
0:38:20	67	38,7	9	79	150
0:38:30	67	38,8	9	79	150
0:38:40	67	39,0	9	80	150
0:38:50	67	39,2	9	80	150
0:39:00	67	39,3	9	80	150
0:39:10	68	39,5	9	80	150
0:39:20	68	39,7	9	80	150
0:39:30	68	39,9	9	81	150
0:39:40	68	40,1	9	81	150
0:39:50	68	40,3	9	82	150
0:40:00	69	40,4	9	82	150
0:40:10	69	40,6	9	82	150
0:40:20	69	40,7	9	82	150
0:40:30	69	40,9	9	82	150
0:40:40	69	41,0	9	82	150
0:40:50	69	40,9	9	82	150
0:41:00	70	40,7	9	82	150
0:41:10	70	40,8	9	82	150
0:41:20	70	40,8	9	81	150
0:41:30	70	40,7	9	81	150
0:41:40	70	40,7	9	81	150
0:41:50	70	40,6	9	80	150
0:42:00	71	40,5	9	80	150
0:42:10	71	40,4	9	80	150
0:42:20	71	40,3	9	79	150
0:42:30	71	40,2	9	79	150
0:42:40	71	40,0	9	78	150
0:42:50	71	39,9	9	78	150
0:43:00	72	40,1	9	77	150
0:43:10	72	40,0	9	77	150
0:43:20	72	40,0	9	76	150
0:43:30	72	40,0	9	76	150
0:43:40	72	39,9	9	75	150
0:43:50	72	39,9	9	75	150
0:44:00	72	40,0	9	74	150
0:44:10	73	39,9	9	73	150
0:44:20	73	40,0	8	73	150
0:44:30	73	40,0	8	72	150
0:44:40	73	40,0	8	71	150
0:44:50	73	40,0	8	71	150
0:45:00	73	39,9	8	70	150
0:45:10	73	40,0	8	70	150
0:45:20	73	39,8	8	69	150
0:45:30	73	40,1	8	69	150
0:45:40	73	40,1	8	68	150
0:45:50	73	40,0	8	68	150
0:46:00	73	39,9	8	67	150
0:46:10	73	40,1	8	67	150
0:46:20	73	40,0	8	67	150
0:46:30	73	40,1	8	67	150
0:46:40	73	40,1	8	66	150
0:46:50	73	39,9	8	66	150
0:47:00	73	40,2	8	66	150
0:47:10	73	40,1	8	66	150
0:47:20	73	39,9	8	65	150
0:47:30	73	40,2	8	65	150
0:47:40	73	40,1	8	65	150
0:47:50	73	40,0	8	65	150
0:48:00	72	39,9	8	65	150
0:48:10	72	40,2	8	64	150
0:48:20	72	40,1	8	64	150
0:48:30	72	40,1	8	64	150
0:48:40	72	40,0	8	64	150
0:48:50	72	40,0	8	64	150
0:49:00	72	40,1	8	65	150
0:49:10	72	40,1	8	65	150
0:49:20	71	40,1	8	65	150
0:49:30	71	40,2	8	65	150
0:49:40	71	40,2	8	65	150
0:49:50	71	40,3	8	66	150
0:50:00	71	40,5	8	66	150
0:50:10	71	40,6	8	66	150
0:50:20	70	40,7	8	67	150
0:50:30	70	40,9	8	67	150
0:50:40	70	41,0	8	68	150
0:50:50	70	40,7	8	68	150
0:51:00	70	40,9	8	69	150
0:51:10	70	40,9	8	69	150
0:51:20	70	40,7	8	70	150
0:51:30	69	40,8	8	70	150
0:51:40	69	40,8	8	70	150
0:51:50	69	40,9	8	71	150
0:52:00	69	40,7	8	72	150
0:52:10	69	40,9	8	72	150
0:52:20	69	40,7	8	72	150
0:52:30	69	40,9	8	73	150
0:52:40	69	40,7	8	74	150
0:52:50	69	41,0	8	74	150
0:53:00	69	40,8	8	75	150
0:53:10	68	41,1	8	75	150
0:53:20	68	40,8	8	76	150
0:53:30	68	40,7	8	76	150
0:53:40	68	40,9	8	76	150
0:53:50	68	40,7	8	77	150
0:54:00	68	40,9	8	77	150
0:54:10	68	40,6	8	77	150
0:54:20	68	40,7	8	77	150
0:54:30	68	41,0	8	78	150
0:54:40	68	40,6	8	78	150
0:54:50	68	40,8	8	78	150
0:55:00	68	41,0	8	79	150
0:55:10	69	40,8	8	78	150
0:55:20	69	40,9	8	79	150
0:55:30	69	41,0	8	79	150
0:55:40	69	40,8	8	79	150
0:55:50	69	40,9	8	79	150
0:56:00	69	40,9	8	79	150
0:56:10	69	41,0	8	79	150
0:56:20	69	40,8	8	78	150
0:56:30	69	40,7	8	78	150
0:56:40	69	40,7	8	78	150
0:56:50	69	40,7	8	78	150
0:57:00	70	40,7	8	78	150
0:57:10	70	40,7	8	78	150
0:57:20	70	40,6	8	78	150
0:57:30	70	40,6	8	77	150
0:57:40	70	40,5	8	77	150
0:57:50	70	40,4	8	77	150
0:58:00	70	40,3	8	76	150
0:58:10	70	40,2	8	76	150
0:58:20	71	40,0	8	76	150
0:58:30	71	39,9	8	75	150
0:58:40	71	40,2	8	75	150
0:58:50	71	40,1	8	75	150
0:59:00	71	40,0	8	74	150
0:59:10	71	40,1	8	74	150
0:59:20	71	40,0	8	73	150
0:59:30	71	40,1	8	73	150
0:59:40	71	40,0	8	72	150
0:59:50	72	40,0	8	72	150
1:00:00	72	39,9	8	71	150
1:00:10	72	39,9	8	71	150
1:00:20	72	40,2	8	70	150
1:00:30	72	40,0	8	70	150
1:00:40	72	40,1	8	70	150
1:00:50	72	40,1	8	69	150
1:01:00	72	39,9	8	69	150
1:01:10	72	40,2	8	69	150
1:01:20	72	40,0	8	68	150
1:01:30	72	39,9	8	68	150
1:01:40	72	40,2	8	68	150
1:01:50	72	40,1	8	68	150
1:02:00	72	39,9	8	67	150
1:02:10	72	40,2	8	67	150
1:02:20	72	40,1	8	67	150
1:02:30	72	40,0	8	67	150
1:02:40	72	40,0	8	67	150
1:02:50	72	40,3	8	67	150
1:03:00	72	40,2	8	66	150
1:03:10	72	40,1	8	66	150
1:03:20	72	40,0	8	66	150
1:03:30	72	39,9	8	66	150
1:03:40	72	40,3	8	66	150
1:03:50	71	40,3	8	66	150
1:04:00	71	40,2	8	66	150
1:04:10	71	40,2	8	66	150
1:04:20	71	40,2	8	66	150
1:04:30	71	40,2	8	66	150
1:04:40	71	40,2	8	66	150
1:04:50	71	40,3	8	66	150
1:05:00	71	40,3	8	67	150
1:05:10	71	40,3	8	67	150
1:05:20	71	40,4	8	67	150
1:05:30	70	40,5	8	67	150
1:05:40	70	40,6	8	67	150
1:05:50	70	40,7	8	68	150
1:06:00	70	40,8	8	68	150
1:06:10	70	40,9	8	68	150
1:06:20	70	40,8	8	69	150
1:06:30	70	40,9	8	69	150
1:06:40	70	41,0	8	69	150
1:06:50	70	40,8	8	70	150
1:07:00	70	40,9	8	70	150
1:07:10	69	40,7	8	70	150
1:07:20	69	40,9	8	71	150
1:07:30	69	41,0	8	71	150
1:07:40	69	40,7	8	71	150
1:07:50	69	40,9	8	72	150
1:08:00	69	40,8	8	72	150
1:08:10	69	40,9	8	73	150
1:08:20	69	40,8	8	73	150
1:08:30	69	40,7	8	73	150
1:08:40	69	40,9	8	74	150
1:08:50	69	40,7	8	74	150
1:09:00	69	40,9	8	74	150
1:09:10	69	40,7	8	75	150
1:09:20	69	40,8	8	75	150
1:09:30	69	41,0	8	75	150
1:09:40	69	40,7	8	75	150
1:09:50	69	40,9	8	76	150
1:10:00	69	41,0	8	76	150
1:10:10	69	40,8	8	76	150
1:10:20	69	40,9	8	76	150
1:10:30	69	41,0	8	76	150
1:10:40	69	40,8	8	76	150
1:10:50	69	40,9	8	76	150
1:11:00	69	40,9	8	77	150
1:11:10	69	41,0	8	76	150
1:11:20	69	40,7	8	76	150
1:11:30	69	40,8	8	77	150
1:11:40	69	40,8	8	77	150
1:11:50	69	40,9	8	77	150
1:12:00	69	40,9	8	77	150
1:12:10	70	40,9	8	76	150
1:12:20	70	40,9	8	76	150
1:12:30	70	40,8	8	76	150
1:12:40	70	40,8	8	76	150
1:12:50	70	40,8	8	76	150
1:13:00	70	40,7	8	75	150
1:13:10	70	40,7	8	75	150
1:13:20	70	40,6	8	75	150
1:13:30	70	40,5	8	75	150
1:13:40	70	40,4	8	74	150
1:13:50	70	40,3	8	74	150
1:14:00	71	40,2	8	74	150
1:14:10	71	40,1	8	73	150
1:14:20	71	40,0	8	73	150
1:14:30	71	40,1	8	73	150
1:14:40	71	40,1	8	73	150
1:14:50	71	40,0	8	72	150
1:15:00	71	40,0	8	72	150
1:15:10	71	40,1	8	71	150
1:15:20	71	40,0	8	71	150
1:15:30	71	40,2	8	71	150
1:15:40	71	40,1	8	71	150
1:15:50	71	40,0	8	70	150
1:16:00	71	40,0	8	70	150
1:16:10	71	40,1	8	69	150
1:16:20	71	40,0	8	69	150
1:16:30	71	40,2	8	69	150
1:16:40	72	40,2	8	69	150
1:16:50	72	40,1	8	69	150
1:17:00	72	40,0	8	68	150
1:17:10	72	40,0	8	68	150
1:17:20	72	40,2	8	68	150
1:17:30	72	40,1	8	68	150
1:17:40	71	40,0	8	68	150
1:17:50	71	40,0	8	67	150
1:18:00	71	40,2	8	67	150
1:18:10	71	40,1	8	67	150
1:18:20	71	40,1	8	67	150
1:18:30	71	40,0	8	67	150
1:18:40	71	40,0	8	67	150
1:18:50	71	40,1	8	67	150
1:19:00	71	40,0	8	67	150
1:19:10	71	40,0	8	67	150
1:19:20	71	40,2	8	67	150
1:19:30	71	40,2	8	67	150
1:19:40	71	40,2	8	67	150
1:19:50	71	40,2	8	67	150
1:20:00	71	40,2	8	67	150
1:20:10	71	40,2	8	67	150
1:20:20	71	40,3	8	67	150
1:20:30	70	40,3	8	67	150
1:20:40	70	40,4	8	67	150
1:20:50	70	40,4	8	68	150
1:21:00	70	40,5	8	68	150
1:21:10	70	40,6	8	68	150
1:21:20	70	40,6	8	68	150
1:21:30	70	40,7	8	68	150
1:21:40	70	40,8	8	69	150
1:21:50	70	40,9	8	69	150
1:22:00	70	41,0	8	69	150
1:22:10	70	40,8	8	69	150
1:22:20	70	40,9	8	70	150
1:22:30	70	40,7	8	70	150
1:22:40	69	40,8	8	70	150
1:22:50	69	41,0	8	71	150
1:23:00	69	40,7	8	71	150
1:23:10	69	40,9	8	72	150
1:23:20	69	41,0	8	72	150
1:23:30	69	40,8	8	72	150
1:23:40	69	40,9	8	72	150
1:23:50	69	40,7	8	73	150
1:24:00	69	40,7	8	73	150
1:24:10	69	40,8	8	73	150
1:24:20	69	40,9	8	73	150
1:24:30	69	40,7	8	73	150
1:24:40	69	40,8	8	74	150
1:24:50	69	41,0	8	74	150
1:25:00	69	40,7	8	74	150
1:25:10	69	40,8	8	74	150
1:25:20	69	40,9	8	75	150
1:25:30	69	41,0	8	75	150
1:25:40	69	40,8	8	75	150
1:25:50	69	40,8	8	75	150
1:26:00	69	40,9	8	75	150
1:26:10	69	41,0	8	75	150
1:26:20	69	40,7	8	75	150
1:26:30	69	40,7	8	75	150
1:26:40	69	40,8	8	75	150
1:26:50	69	40,8	8	75	150
1:27:00	69	40,9	8	75	150
1:27:10	69	40,9	8	75	150
1:27:20	70	40,9	8	75	150
1:27:30	70	40,9	8	75	150
1:27:40	70	40,9	8	75	150
1:27:50	70	40,8	8	75	150
1:28:00	70	40,8	8	75	150
1:28:10	70	40,8	8	74	150
1:28:20	70	40,7	8	74	150
1:28:30	70	40,7	8	74	150
1:28:40	70	40,6	8	74	150
1:28:50	70	40,6	8	74	150
1:29:00	70	40,5	8	73	150
1:29:10	70	40,4	8	73	150
1:29:20	70	40,3	8	73	150
1:29:30	70	40,2	8	73	150
1:29:40	71	40,1	8	72	150
1:29:50	71	40,0	8	72	150
1:30:00	71	40,0	8	72	150
1:30:10	71	40,0	8	72	150
1:30:20	71	40,2	8	71	150
1:30:30	71	40,1	8	71	150
1:30:40	71	40,0	8	71	150
1:30:50	71	40,1	8	70	150
1:31:00	71	40,2	8	70	150
1:31:10	71	40,1	8	70	150
1:31:20	71	39,9	8	70	150
1:31:30	71	40,2	8	69	150
1:31:40	71	40,1	8	69	150
1:31:50	71	40,0	8	69	150
1:32:00	71	40,1	8	69	150
1:32:10	71	40,1	8	69	150
1:32:20	71	40,0	8	68	150
1:32:30	71	39,9	8	68	150
1:32:40	71	40,0	8	68	150
1:32:50	71	40,1	8	68	150
1:33:00	71	40,0	8	68	150
1:33:10	71	40,2	8	68	150
1:33:20	71	40,1	8	67	150
1:33:30	71	40,0	8	67	150
1:33:40	71	40,0	8	67	150
1:33:50	71	40,3	8	67	150
1:34:00	71	40,2	8	67	150
1:34:10	71	40,2	8	67	150
1:34:20	71	40,1	8	67	150
1:34:30	71	40,1	8	67	150
1:34:40	71	40,1	8	67	150
1:34:50	71	40,1	8	67	150
1:35:00	71	40,1	8	67	150
1:35:10	71	40,1	8	67	150
1:35:20	70	40,1	8	67	150
1:35:30	70	40,2	8	68	150
1:35:40	70	40,2	8	68	150
1:35:50	70	40,2	8	68	150
1:36:00	70	40,3	8	68	150
1:36:10	70	40,3	8	68	150
1:36:20	70	40,4	8	68	150
1:36:30	70	40,5	8	69	150
1:36:40	70	40,6	8	69	150
1:36:50	70	40,7	8	69	150
1:37:00	70	40,8	8	69	150
1:37:10	70	40,8	8	69	150
1:37:20	70	40,9	8	70	150
1:37:30	70	41,0	8	70	150
1:37:40	70	40,8	8	70	150
1:37:50	70	40,9	8	71	150
1:38:00	69	41,0	8	71	150
1:38:10	69	40,8	8	71	150
1:38:20	69	40,9	8	71	150
1:38:30	69	41,0	8	71	150
1:38:40	69	40,7	8	72	150
1:38:50	69	40,8	8	72	150
1:39:00	69	41,0	8	72	150
1:39:10	69	40,7	8	72	150
1:39:20	69	40,8	8	72	150
1:39:30	69	40,9	8	73	150
1:39:40	69	41,0	8	73	150
1:39:50	69	40,8	8	73	150
1:40:00	69	40,9	8	73	150
1:40:10	69	41,0	8	74	150
1:40:20	69	40,7	8	74	150
1:40:30	69	40,7	8	74	150
1:40:40	69	40,9	8	74	150
1:40:50	69	41,0	8	74	150
1:41:00	69	41,0	8	74	150
1:41:10	69	40,7	8	74	150
1:41:20	69	40,8	8	74	150
1:41:30	69	40,8	8	74	150
1:41:40	69	40,9	8	74	150
1:41:50	69	40,9	8	74	150
1:42:00	69	40,9	8	74	150
1:42:10	70	40,9	8	74	150
1:42:20	70	40,9	8	74	150
1:42:30	70	40,9	8	74	150
1:42:40	70	40,9	8	74	150
1:42:50	70	40,9	8	74	150
1:43:00	70	40,8	8	74	150
1:43:10	70	40,8	8	73	150
1:43:20	70	40,8	8	73	150
1:43:30	70	40,7	8	73	150
1:43:40	70	40,6	8	73	150
1:43:50	70	40,6	8	73	150
1:44:00	70	40,5	8	73	150
1:44:10	70	40,5	8	72	150
1:44:20	70	40,4	8	72	150
1:44:30	70	40,3	8	72	150
1:44:40	70	40,2	8	72	150
1:44:50	71	40,1	8	71	150
1:45:00	71	40,0	8	71	150
1:45:10	71	40,0	8	71	150
1:45:20	71	40,1	8	71	150
1:45:30	71	40,1	8	71	150
1:45:40	71	40,0	8	70	150
1:45:50	71	40,0	8	70	150
1:46:00	71	39,9	8	70	150
1:46:10	71	40,2	8	70	150
1:46:20	71	40,1	8	69	150
1:46:30	71	39,9	8	69	150
1:46:40	71	39,9	8	69	150
1:46:50	71	40,1	8	69	150
1:47:00	71	40,0	8	69	150
1:47:10	71	40,1	8	68	150
1:47:20	71	40,0	8	68	150
1:47:30	71	40,2	8	68	150
1:47:40	71	40,1	8	68	150
1:47:50	71	40,0	8	68	150
1:48:00	71	40,0	8	68	150
1:48:10	71	40,1	8	67	150
1:48:20	71	40,0	8	68	150
1:48:30	71	39,9	8	67	150
1:48:40	71	40,2	8	67	150
1:48:50	71	40,2	8	67	150
1:49:00	71	40,2	8	67	150
1:49:10	71	40,1	8	67	150
1:49:20	71	40,1	8	67	150
1:49:30	71	40,1	8	68	150
1:49:40	71	40,1	8	67	150
1:49:50	70	40,1	8	68	150
1:50:00	70	40,1	8	68	150
1:50:10	70	40,1	8	68	150
1:50:20	70	40,2	8	68	150
1:50:30	70	40,2	8	68	150
1:50:40	70	40,3	8	68	150
1:50:50	70	40,3	8	68	150
1:51:00	70	40,4	8	68	150
1:51:10	70	40,4	8	69	150
1:51:20	70	40,5	8	69	150
1:51:30	70	40,6	8	69	150
1:51:40	70	40,6	8	69	150
1:51:50	70	40,7	8	69	150
1:52:00	70	40,8	8	70	150
1:52:10	70	40,9	8	70	150
1:52:20	70	41,0	8	70	150
1:52:30	70	40,8	8	70	150
1:52:40	70	40,9	8	70	150
1:52:50	69	40,9	8	71	150
1:53:00	69	40,9	8	71	150
1:53:10	69	40,8	8	71	150
1:53:20	69	40,9	8	71	150
1:53:30	69	41,0	8	72	150
1:53:40	69	40,8	8	72	150
1:53:50	69	40,8	8	72	150
1:54:00	69	40,9	8	72	150
1:54:10	69	41,0	8	72	150
1:54:20	69	40,7	8	72	150
1:54:30	69	40,8	8	72	150
1:54:40	69	40,9	8	73	150
1:54:50	69	41,0	8	73	150
1:55:00	69	40,7	8	73	150
1:55:10	69	40,8	8	73	150
1:55:20	69	40,9	8	73	150
1:55:30	69	40,9	8	74	150
1:55:40	69	41,0	8	74	150
1:55:50	69	40,7	8	74	150
1:56:00	69	40,7	8	74	150
1:56:10	69	40,8	8	74	150
1:56:20	69	40,8	8	74	150
1:56:30	69	40,8	8	74	150
1:56:40	70	40,9	8	74	150
1:56:50	70	40,9	8	74	150
1:57:00	70	40,9	8	74	150
1:57:10	70	40,9	8	74	150
1:57:20	70	40,9	8	73	150
1:57:30	70	40,9	8	73	150
1:57:40	70	40,9	8	73	150
1:57:50	70	40,9	8	73	150
1:58:00	70	40,8	8	73	150
1:58:10	70	40,8	8	73	150
1:58:20	70	40,7	8	73	150
1:58:30	70	40,7	8	73	150
1:58:40	70	40,6	8	73	150
1:58:50	70	40,6	8	72	150
1:59:00	70	40,5	8	72	150
1:59:10	70	40,4	8	72	150
1:59:20	70	40,4	8	72	150
1:59:30	70	40,3	8	71	150
1:59:40	70	40,2	8	71	150
1:59:50	71	40,1	8	71	150
2:00:00	71	40,1	8	71	150
2:00:10	71	40,0	8	71	150
2:00:20	71	40,0	8	71	150
2:00:30	71	40,0	8	70	150
2:00:40	71	40,1	8	70	150
2:00:50	71	40,0	8	70	150
2:01:00	71	40,1	8	70	150
2:01:10	71	40,0	8	70	150
2:01:20	71	39,9	8	69	150
2:01:30	71	40,1	8	69	150
2:01:40	71	40,0	8	69	150
2:01:50	71	40,1	8	69	150
2:02:00	71	40,0	8	69	150
2:02:10	71	40,1	8	68	150
2:02:20	71	40,1	8	68	150
2:02:30	71	40,0	8	68	150
2:02:40	71	40,1	8	68	150
2:02:50	71	40,0	8	68	150
2:03:00	71	40,0	8	68	150
2:03:10	71	40,0	8	68	150
2:03:20	71	40,2	8	68	150
2:03:30	71	40,2	8	68	150
2:03:40	71	40,2	8	68	150
2:03:50	71	40,1	8	68	150
2:04:00	71	40,1	8	68	150
2:04:10	71	40,1	8	68	150
2:04:20	70	40,1	8	68	150
2:04:30	70	40,1	8	68	150
2:04:40	70	40,1	8	68	150
2:04:50	70	40,1	8	68	150
2:05:00	70	40,1	8	68	150
2:05:10	70	40,2	8	68	150
2:05:20	70	40,2	8	68	150
2:05:30	70	40,2	8	68	150
2:05:40	70	40,3	8	69	150
2:05:50	70	40,3	8	69	150
2:06:00	70	40,4	8	69	150
2:06:10	70	40,4	8	69	150
2:06:20	70	40,5	8	69	150
2:06:30	70	40,6	8	69	150
2:06:40	70	40,6	8	69	150
2:06:50	70	40,7	8	70	150
2:07:00	70	40,8	8	70	150
2:07:10	70	40,9	8	70	150
2:07:20	70	40,9	8	70	150
2:07:30	70	41,0	8	71	150
2:07:40	70	40,8	8	71	150
2:07:50	70	40,9	8	71	150
2:08:00	69	41,0	8	71	150
2:08:10	69	40,9	8	71	150
2:08:20	69	40,7	8	71	150
2:08:30	69	40,8	8	72	150
2:08:40	69	40,9	8	72	150
2:08:50	69	41,0	8	72	150
2:09:00	69	40,7	8	72	150
2:09:10	69	40,8	8	72	150
2:09:20	69	40,9	8	72	150
2:09:30	69	40,9	8	73	150
2:09:40	69	41,0	8	73	150
2:09:50	69	40,7	8	73	150
2:10:00	69	40,8	8	73	150
2:10:10	69	40,8	8	73	150
2:10:20	69	40,9	8	73	150
2:10:30	69	40,9	8	73	150
2:10:40	69	41,0	8	73	150
2:10:50	69	40,8	8	73	150
2:11:00	70	40,7	8	73	150
2:11:10	70	40,7	8	73	150
2:11:20	70	40,8	8	73	150
2:11:30	70	40,8	8	73	150
2:11:40	70	40,8	8	73	150
2:11:50	70	40,8	8	73	150
2:12:00	70	40,8	8	73	150
2:12:10	70	40,8	8	73	150
2:12:20	70	40,8	8	73	150
2:12:30	70	40,8	8	73	150
2:12:40	70	40,8	8	73	150
2:12:50	70	40,7	8	73	150
2:13:00	70	40,7	8	73	150
2:13:10	70	40,7	8	72	150
2:13:20	70	40,6	8	72	150
2:13:30	70	40,6	8	72	150
2:13:40	70	40,5	8	72	150
2:13:50	70	40,5	8	72	150
2:14:00	70	40,4	8	72	150
2:14:10	70	40,4	8	71	150
2:14:20	70	40,3	8	71	150
2:14:30	70	40,2	8	71	150
2:14:40	70	40,2	8	71	150
2:14:50	70	40,1	8	71	150
2:15:00	70	40,0	8	71	150
2:15:10	71	40,0	8	71	150
2:15:20	71	40,1	8	70	150
2:15:30	71	40,0	8	70	150
2:15:40	71	39,9	8	70	150
2:15:50	71	40,2	8	70	150
2:16:00	71	40,1	8	70	150
2:16:10	71	40,0	8	70	150
2:16:20	71	40,0	8	69	150
2:16:30	71	40,0	8	69	150
2:16:40	71	40,2	8	69	150
2:16:50	71	40,1	8	69	150
2:17:00	71	40,1	8	69	150
2:17:10	71	40,0	8	69	150
2:17:20	71	40,1	8	69	150
2:17:30	71	40,0	8	68	150
2:17:40	71	40,0	8	68	150
2:17:50	71	40,3	8	68	150
2:18:00	71	40,2	8	68	150
2:18:10	71	40,2	8	68	150
2:18:20	71	40,1	8	68	150
2:18:30	71	40,1	8	68	150
2:18:40	71	40,1	8	68	150
2:18:50	71	40,0	8	68	150
2:19:00	71	40,0	8	68	150
2:19:10	70	40,1	8	68	150
2:19:20	70	40,1	8	68	150
2:19:30	70	40,1	8	68	150
2:19:40	70	40,1	8	68	150
2:19:50	70	40,1	8	68	150
2:20:00	70	40,1	8	69	150
2:20:10	70	40,2	8	69	150
2:20:20	70	40,2	8	69	150
2:20:30	70	40,2	8	69	150
2:20:40	70	40,2	8	69	150
2:20:50	70	40,3	8	69	150
2:21:00	70	40,3	8	69	150
2:21:10	70	40,4	8	69	150
2:21:20	70	40,4	8	69	150
2:21:30	70	40,5	8	69	150
2:21:40	70	40,5	8	70	150
2:21:50	70	40,6	8	70	150
2:22:00	70	40,6	8	70	150
2:22:10	70	40,7	8	70	150
2:22:20	70	40,8	8	70	150
2:22:30	70	40,9	8	70	150
2:22:40	70	40,9	8	71	150
2:22:50	70	41,0	8	71	150
2:23:00	70	40,7	8	71	150
2:23:10	70	40,8	8	71	150
2:23:20	70	40,9	8	71	150
2:23:30	70	41,0	8	71	150
2:23:40	70	41,0	8	72	150
2:23:50	69	40,7	8	72	150
2:24:00	69	40,8	8	72	150
2:24:10	69	40,9	8	72	150
2:24:20	69	40,9	8	72	150
2:24:30	69	41,0	8	72	150
2:24:40	69	40,7	8	72	150
2:24:50	69	40,8	8	72	150
2:25:00	69	40,8	8	72	150
2:25:10	69	40,9	8	72	150
2:25:20	69	40,9	8	73	150
2:25:30	70	41,0	8	73	150
2:25:40	70	41,0	8	73	150
2:25:50	70	40,7	8	73	150
2:26:00	70	40,7	8	73	150
2:26:10	70	40,7	8	73	150
2:26:20	70	40,8	8	73	150
2:26:30	70	40,8	8	73	150
2:26:40	70	40,8	8	73	150
2:26:50	70	40,8	8	72	150
2:27:00	70	40,8	8	73	150
2:27:10	70	40,8	8	73	150
2:27:20	70	40,8	8	72	150
2:27:30	70	40,8	8	72	150
2:27:40	70	40,8	8	72	150
2:27:50	70	40,8	8	72	150
2:28:00	70	40,7	8	72	150
2:28:10	70	40,7	8	72	150
2:28:20	70	40,7	8	72	150
2:28:30	70	40,6	8	72	150
2:28:40	70	40,6	8	72	150
2:28:50	70	40,5	8	72	150
2:29:00	70	40,5	8	71	150
2:29:10	70	40,4	8	71	150
2:29:20	70	40,4	8	71	150
2:29:30	70	40,3	8	71	150
2:29:40	70	40,2	8	71	150
2:29:50	70	40,2	8	71	150
2:30:00	70	40,1	8	71	150
2:30:10	70	40,1	8	71	150
2:30:20	70	40,0	8	70	150
2:30:30	71	39,9	8	70	150
2:30:40	70	40,2	8	70	150
2:30:50	71	40,1	8	70	150
2:31:00	71	40,1	8	70	150
2:31:10	71	40,0	8	70	150
2:31:20	71	40,1	8	69	150
2:31:30	71	40,0	8	69	150
2:31:40	71	40,0	8	69	150
2:31:50	71	40,0	8	69	150
2:32:00	71	40,3	8	69	150
2:32:10	71	40,2	8	69	150
2:32:20	71	40,2	8	69	150
2:32:30	71	40,1	8	69	150
2:32:40	71	40,1	8	69	150
2:32:50	71	40,0	8	68	150
2:33:00	71	40,0	8	69	150
2:33:10	71	40,0	8	69	150
2:33:20	70	40,1	8	69	150
2:33:30	70	40,1	8	68	150
2:33:40	70	40,0	8	68	150
2:33:50	70	40,0	8	68	150
2:34:00	70	40,0	8	68	150
2:34:10	70	40,0	8	69	150
2:34:20	70	40,0	8	69	150
2:34:30	70	40,0	8	69	150
2:34:40	70	40,4	8	69	150
2:34:50	70	40,4	8	69	150
2:35:00	70	40,4	8	69	150
2:35:10	70	40,4	8	69	150
2:35:20	70	40,4	8	69	150
2:35:30	70	40,4	8	69	150
2:35:40	70	40,5	8	69	150
2:35:50	70	40,5	8	69	150
2:36:00	70	40,5	8	69	150
2:36:10	70	40,6	8	69	150
2:36:20	70	40,6	8	69	150
2:36:30	70	40,7	8	70	150
2:36:40	70	40,7	8	70	150
2:36:50	70	40,8	8	70	150
2:37:00	70	40,8	8	70	150
2:37:10	70	40,9	8	70	150
2:37:20	70	40,9	8	70	150
2:37:30	70	41,0	8	70	150
2:37:40	70	41,0	8	71	150
2:37:50	70	40,7	8	71	150
2:38:00	70	40,8	8	71	150
2:38:10	70	40,8	8	71	150
2:38:20	70	40,9	8	71	150
2:38:30	70	41,0	8	71	150
2:38:40	70	40,8	8	71	150
2:38:50	70	40,7	8	72	150
2:39:00	70	40,8	8	72	150
2:39:10	70	40,8	8	72	150
2:39:20	70	40,9	8	72	150
2:39:30	70	40,9	8	72	150
2:39:40	70	41,0	8	72	150
2:39:50	70	40,7	8	72	150
2:40:00	70	40,8	8	72	150
2:40:10	70	40,8	8	72	150
2:40:20	70	40,9	8	72	150
2:40:30	70	40,9	8	72	150
2:40:40	70	40,9	8	72	150
2:40:50	70	40,9	8	72	150
2:41:00	70	41,0	8	72	150
2:41:10	70	41,0	8	72	150
2:41:20	70	41,0	8	72	150
2:41:30	70	41,0	8	72	150
2:41:40	70	41,0	8	72	150
2:41:50	70	41,0	8	72	150
2:42:00	70	41,0	8	72	150
2:42:10	70	41,0	8	72	150
2:42:20	70	41,0	8	72	150
2:42:30	70	41,0	8	72	150
2:42:40	70	41,0	8	72	150
2:42:50	70	40,9	8	72	150
2:43:00	70	40,9	8	72	150
2:43:10	70	40,9	8	72	150
2:43:20	70	40,9	8	72	150
2:43:30	70	40,8	8	71	150
2:43:40	70	40,8	8	71	150
2:43:50	70	40,8	8	71	150
2:44:00	70	40,7	8	71	150
2:44:10	70	40,7	8	71	150
2:44:20	70	40,6	8	71	150
2:44:30	70	40,6	8	71	150
2:44:40	70	40,5	8	71	150
2:44:50	70	40,5	8	71	150
2:45:00	70	40,4	8	70	150
2:45:10	70	40,4	8	70	150
2:45:20	70	40,3	8	70	150
2:45:30	70	40,3	8	70	150
2:45:40	70	40,2	8	70	150
2:45:50	70	40,2	8	70	150
2:46:00	70	40,1	8	70	150
2:46:10	70	40,1	8	70	150
2:46:20	70	40,0	8	70	150
2:46:30	70	40,0	8	69	150
2:46:40	70	40,1	8	69	150
2:46:50	70	40,1	8	69	150
2:47:00	70	40,0	8	69	150
2:47:10	70	40,0	8	69	150
2:47:20	70	40,3	8	69	150
2:47:30	70	40,3	8	69	150
2:47:40	70	40,3	8	69	150
2:47:50	70	40,2	8	69	150
2:48:00	70	40,2	8	69	150
2:48:10	70	40,2	8	69	150
2:48:20	70	40,2	8	69	150
2:48:30	70	40,1	8	69	150
2:48:40	70	40,1	8	69	150
2:48:50	70	40,1	8	69	150
2:49:00	70	40,1	8	69	150
2:49:10	70	40,1	8	69	150
2:49:20	70	40,1	8	69	150
2:49:30	70	40,1	8	69	150
2:49:40	70	40,1	8	69	150
2:49:50	70	40,1	8	69	150
2:50:00	70	40,1	8	69	150
2:50:10	70	40,1	8	69	150
2:50:20	70	40,1	8	69	150
2:50:30	70	40,1	8	69	150
2:50:40	70	40,1	8	69	150
2:50:50	70	40,2	8	70	150
2:51:00	70	40,2	8	70	150
2:51:10	70	40,2	8	70	150
2:51:20	70	40,3	8	70	150
2:51:30	70	40,3	8	70	150
2:51:40	70	40,3	8	70	150
2:51:50	70	40,4	8	70	150
2:52:00	70	40,4	8	70	150
2:52:10	70	40,5	8	70	150
2:52:20	70	40,5	8	70	150
2:52:30	70	40,5	8	70	150
2:52:40	70	40,6	8	70	150
2:52:50	70	40,6	8	71	150
2:53:00	70	40,6	8	71	150
2:53:10	70	40,7	8	71	150
2:53:20	70	40,7	8	71	150
2:53:30	70	40,8	8	71	150
2:53:40	70	40,8	8	71	150
2:53:50	70	40,9	8	71	150
2:54:00	70	40,9	8	71	150
2:54:10	70	40,9	8	71	150
2:54:20	70	41,0	8	71	150
2:54:30	70	41,0	8	71	150
2:54:40	70	40,7	8	71	150
2:54:50	70	40,7	8	71	150
2:55:00	70	40,8	8	72	150
2:55:10	70	40,8	8	72	150
2:55:20	70	40,9	8	72	150
2:55:30	70	40,9	8	72	150
2:55:40	70	40,9	8	72	150
2:55:50	70	40,9	8	72	150
2:56:00	70	41,0	8	72	150
2:56:10	70	41,0	8	72	150
2:56:20	70	41,0	8	72	150
2:56:30	70	41,0	8	72	150
2:56:40	70	40,8	8	72	150
2:56:50	70	40,7	8	72	150
2:57:00	70	40,7	8	72	150
2:57:10	70	40,8	8	72	150
2:57:20	70	40,8	8	72	150
2:57:30	70	40,8	8	72	150
2:57:40	70	40,8	8	72	150
2:57:50	70	40,8	8	72	150
2:58:00	70	40,8	8	72	150
2:58:10	70	40,7	8	72	150
2:58:20	70	40,7	8	72	150
2:58:30	70	40,7	8	72	150
2:58:40	70	40,7	8	71	150
2:58:50	70	40,7	8	72	150
2:59:00	70	40,7	8	71	150
2:59:10	70	40,6	8	71	150
2:59:20	70	40,6	8	71	150
2:59:30	70	40,6	8	71	150
2:59:40	70	40,6	8	71	150
2:59:50	70	40,5	8	71	150
3:00:00	70	40,5	8	71	150
3:00:10	70	40,5	8	71	150
3:00:20	70	40,5	8	71	150
3:00:30	70	40,4	8	71	150
3:00:40	70	40,4	8	71	150
3:00:50	70	40,4	8	71	150
3:01:00	70	40,3	8	71	150
3:01:10	70	40,3	8	71	150
3:01:20	70	40,2	8	70	150
3:01:30	70	40,2	8	70	150
3:01:40	70	40,2	8	70	150
3:01:50	70	40,1	8	70	150
3:02:00	70	40,1	8	70	150
3:02:10	70	40,1	8	70	150
3:02:20	70	40,0	8	70	150
3:02:30	70	40,0	8	70	150
3:02:40	70	40,0	8	70	150
3:02:50	70	40,0	8	69	150
3:03:00	70	40,0	8	70	150
3:03:10	70	40,3	8	70	150
3:03:20	70	40,3	8	70	150
3:03:30	70	40,2	8	69	150
3:03:40	70	40,2	8	69	150
3:03:50	70	40,2	8	69	150
3:04:00	70	40,1	8	69	150
3:04:10	70	40,1	8	69	150
3:04:20	70	40,1	8	69	150
3:04:30	70	40,1	8	69	150
3:04:40	70	40,0	8	69	150
3:04:50	70	40,0	8	69	150
3:05:00	70	40,0	8	69	150
3:05:10	70	40,0	9	69	150
3:05:20	70	40,1	9	69	150
3:05:30	70	40,1	9	69	150
3:05:40	70	40,1	9	69	150
3:05:50	70	40,1	9	69	150
3:06:00	70	40,0	9	69	150
3:06:10	70	40,0	9	69	150
3:06:20	70	40,0	9	69	150
3:06:30	70	40,0	9	69	150
3:06:40	70	40,0	9	69	150
3:06:50	70	40,3	9	69	150
3:07:00	70	40,3	9	69	150
3:07:10	70	40,3	9	69	150
3:07:20	70	40,3	9	69	150
3:07:30	70	40,3	9	69	150
3:07:40	70	40,3	9	69	150
3:07:50	70	40,3	9	69	150
3:08:00	70	40,3	9	69	150
3:08:10	70	40,3	9	69	150
3:08:20	70	40,4	9	69	150
3:08:30	70	40,4	9	69	150
3:08:40	70	40,4	9	69	150
3:08:50	70	40,4	9	69	150
3:09:00	70	40,4	9	69	150
3:09:10	70	40,4	9	69	150
3:09:20	70	40,5	9	69	150
3:09:30	70	40,5	9	70	150
3:09:40	70	40,5	9	70	150
3:09:50	70	40,5	9	70	150
3:10:00	70	40,5	10	70	150
3:10:10	70	40,6	9	70	150
3:10:20	70	40,6	10	70	150
3:10:30	70	40,6	10	70	150
3:10:40	70	40,7	10	70	150
3:10:50	70	40,7	10	70	150
3:11:00	70	40,7	10	70	150
3:11:10	70	40,8	10	70	150
3:11:20	70	40,8	10	70	150
3:11:30	70	40,8	10	71	150
3:11:40	70	40,9	10	70	150
3:11:50	70	40,9	10	71	150
3:12:00	70	41,0	10	71	150
3:12:10	70	41,0	10	71	150
3:12:20	70	41,0	10	71	150
3:12:30	70	40,7	10	71	150
3:12:40	70	40,7	10	71	150
3:12:50	70	40,8	10	71	150
3:13:00	70	40,8	10	71	150
3:13:10	70	40,9	10	71	150
3:13:20	70	40,9	10	71	150
3:13:30	70	40,9	10	71	150
3:13:40	70	41,0	10	72	150
3:13:50	70	41,0	10	72	150
3:14:00	70	40,6	10	72	150
3:14:10	70	40,7	10	72	150
3:14:20	70	40,7	10	72	150
3:14:30	70	40,8	11	72	150
3:14:40	70	40,8	11	72	150
3:14:50	70	40,9	11	72	150
3:15:00	70	40,9	11	72	150
3:15:10	70	41,0	11	72	150
3:15:20	70	41,0	11	72	150
3:15:30	70	40,8	11	72	150
3:15:40	70	40,8	11	72	150
3:15:50	70	40,8	12	73	150
3:16:00	70	40,9	12	73	150
3:16:10	70	40,9	12	73	150
3:16:20	70	40,9	12	73	150
3:16:30	70	41,0	12	73	150
3:16:40	70	41,0	12	73	150
3:16:50	70	41,0	12	73	150
3:17:00	70	40,8	12	73	150
3:17:10	70	40,7	12	73	150
3:17:20	70	40,7	13	73	150
3:17:30	70	40,7	13	73	150
3:17:40	70	40,7	13	73	150
3:17:50	70	40,7	13	73	150
3:18:00	70	40,7	13	73	150
3:18:10	70	40,7	13	73	150
3:18:20	70	40,7	13	73	150
3:18:30	70	40,7	13	73	150
3:18:40	70	40,7	13	73	150
3:18:50	70	40,7	13	73	150
3:19:00	70	40,7	13	73	150
3:19:10	70	40,7	13	73	150
3:19:20	70	40,7	14	73	150
3:19:30	70	40,7	14	73	150
3:19:40	70	40,7	14	73	150
3:19:50	70	40,7	14	72	150
3:20:00	70	40,7	14	72	150
3:20:10	70	40,7	14	72	150
3:20:20	70	40,7	15	72	150
3:20:30	70	40,6	15	72	150
3:20:40	70	40,6	15	72	150
3:20:50	70	40,6	15	72	150
3:21:00	70	40,6	15	72	150
3:21:10	70	40,5	16	72	150
3:21:20	70	40,5	16	72	150
3:21:30	70	40,5	16	72	150
3:21:40	70	40,4	16	72	150
3:21:50	70	40,4	16	72	150
3:22:00	70	40,3	16	72	150
3:22:10	70	40,3	16	71	150
3:22:20	70	40,2	17	71	150
3:22:30	70	40,2	17	71	150
3:22:40	70	40,2	17	71	150
3:22:50	70	40,1	17	71	150
3:23:00	70	40,0	18	71	150
3:23:10	70	40,0	18	71	150
3:23:20	70	40,0	18	71	150
3:23:30	70	40,2	18	70	150
3:23:40	71	40,1	18	70	150
3:23:50	71	40,1	18	70	150
3:24:00	71	40,0	19	70	150
3:24:10	71	40,1	19	70	150
3:24:20	71	40,1	19	70	150
3:24:30	71	40,0	20	70	150
3:24:40	71	39,9	20	69	150
3:24:50	71	40,2	20	69	150
3:25:00	71	40,1	20	69	150
3:25:10	71	40,0	21	69	150
3:25:20	71	40,0	21	69	150
3:25:30	71	40,0	21	69	150
3:25:40	71	40,2	22	68	150
3:25:50	71	40,1	22	68	150
3:26:00	71	40,1	22	68	150
3:26:10	71	40,0	23	68	150
3:26:20	71	40,1	23	68	150
3:26:30	71	40,0	23	68	150
3:26:40	71	40,0	23	68	150
3:26:50	71	40,2	23	68	150
3:27:00	71	40,2	23	68	150
3:27:10	71	40,1	24	67	150
3:27:20	71	40,1	24	67	150
3:27:30	71	40,0	24	67	150
3:27:40	71	40,1	25	67	150
3:27:50	71	40,1	25	67	150
3:28:00	71	40,0	25	67	150
3:28:10	71	40,0	26	67	150
3:28:20	71	40,2	26	67	150
3:28:30	71	40,2	26	67	150
3:28:40	71	40,2	27	67	150
3:28:50	71	40,1	27	67	150
3:29:00	71	40,1	28	67	150
3:29:10	71	40,0	28	67	150
3:29:20	71	40,0	28	67	150
3:29:30	71	40,1	29	67	150
3:29:40	71	40,1	29	67	150
3:29:50	71	40,0	30	66	150
3:30:00	71	40,0	30	66	150
3:30:10	71	40,3	30	66	150
3:30:20	71	40,3	31	66	150
3:30:30	71	40,2	31	66	150
3:30:40	71	40,2	32	66	150
3:30:50	71	40,1	32	66	150
3:31:00	71	40,1	33	66	150
3:31:10	71	40,1	33	66	150
3:31:20	71	40,0	34	66	150
3:31:30	71	40,0	34	66	150
3:31:40	70	40,1	34	66	150
3:31:50	70	40,0	34	66	150
3:32:00	70	40,0	35	66	150
3:32:10	70	40,2	35	66	150
3:32:20	70	40,3	36	66	150
3:32:30	70	40,2	37	66	150
3:32:40	70	40,2	37	66	150
3:32:50	70	40,2	38	66	150
3:33:00	70	40,1	38	66	150
3:33:10	70	40,1	39	65	150
3:33:20	70	40,1	39	65	150
3:33:30	70	40,0	39	65	150
3:33:40	70	40,0	40	65	150
3:33:50	70	40,0	41	66	150
3:34:00	70	40,0	41	66	150
3:34:10	70	40,0	41	66	150
3:34:20	70	40,0	43	66	150
3:34:30	70	40,0	43	66	150
3:34:40	70	40,0	43	66	150
3:34:50	70	40,0	43	66	150
3:35:00	70	40,1	45	66	150
3:35:10	70	40,1	45	66	150
3:35:20	70	40,1	46	66	150
3:35:30	70	40,2	46	66	150
3:35:40	70	40,2	46	66	150
3:35:50	70	40,2	47	66	150
3:36:00	70	40,3	47	66	150
3:36:10	70	40,3	47	67	150
3:36:20	70	40,3	50	67	150
3:36:30	70	40,4	50	67	150
3:36:40	70	40,4	50	67	150
3:36:50	70	40,5	51	67	150
3:37:00	70	40,5	52	67	150
3:37:10	70	40,6	52	68	150
3:37:20	70	40,7	52	68	150
3:37:30	69	40,7	52	68	150
3:37:40	69	40,8	54	68	150
3:37:50	69	40,9	55	68	150
3:38:00	69	41,0	55	69	150
3:38:10	69	41,0	56	69	150
3:38:20	69	40,7	56	69	150
3:38:30	69	40,8	57	69	150
3:38:40	69	40,9	58	69	150
3:38:50	69	41,0	61	70	150
3:39:00	69	40,7	61	70	150
3:39:10	69	40,8	62	70	150
3:39:20	69	40,9	62	70	150
3:39:30	69	41,0	63	71	150
3:39:40	69	40,7	64	71	150
3:39:50	69	40,8	66	71	150
3:40:00	69	40,9	66	71	150
3:40:10	69	41,0	66	72	150
3:40:20	69	40,7	67	72	150
3:40:30	69	40,9	68	72	150
3:40:40	69	41,0	70	72	150
3:40:50	69	40,7	71	72	150
3:41:00	69	40,8	72	73	150
