Repository: ProgWizer/parser

File: project-root/data/Data Acquisition/Data Acquisition/2013 (508)/UCA R G1980+4%DR-100+0.4%CFL-6+0.3%LTR+0.6%CFR-10 (70-85C).txt
--Test Summary--
Full Path and File Name	
Instrument Name	UCA Right Cell
Instrument Type	Model 4262 Twin Cell UCA
Instrument Serial Number	
Test Start Date	18.02.2013
Test Start Time	15:53:00
Test Stop Date	19.02.2013
Test Stop Time	8:41:28
Test Length	16:48:28
Final Sample Time Offset	16:48:00
Controller Schedule Name	
Sampling Period	30 seconds
Comments	T: 70C (30min), 85C (240min); P: 3000psi; tap water.


Information	WellID	Research
Information	Customer	Trican
Information	EngName	Aleksanyan Mikhail
Information	CementClass	G
Information	CementMfr	Dyckerhoff-Sukhoy Log
Information	Additives	4%DR-100+0.4%CFL-6+0.3%LTR+0.6%CFR-10
Information	Density	1980
Information	BHCT	70
Information	BHST	85
Information	FluidLoss	
Information	JobType	
Calculated Value	CS_50	15:58:30
Calculated Value	CS_500	N/A
Calculated Value	CS_Time8h	0,06 MPa
Calculated Value	CS_Time12h	0,00 MPa
Calculated Value	CS_Time24h	N/A
Calculated Value	CS_Time48h	N/A
Calculated Value	CS_Time72h	N/A
Calculated Curve	Compressive Strength	Compressive strength type B (more than 14 lb/gal)
Initial Temperature (°C)	21 °C
Final Temperature (°C)	84 °C
Initial Transit Time (microsec/in)	16,08 microsec/in
Final Transit Time (microsec/in)	12,39 microsec/in
Initial Compressive Strength (MPa)	0,00 MPa
Final Compressive Strength (MPa)	2,39 MPa
--Data--
Time (HH:MM:SS)	Temperature (°C)	Transit Time (microsec/in)	Compressive Strength (MPa)
0:00:00	21	16,08	0,00
0:00:30	21	16,07	0,00
0:01:00	21	16,10	0,00
0:01:30	21	16,11	0,00
0:02:00	21	16,06	0,00
0:02:30	21	16,06	0,00
0:03:00	21	16,06	0,00
0:03:30	22	16,07	0,00
0:04:00	22	16,07	0,00
0:04:30	22	16,05	0,01
0:05:00	22	16,06	0,00
0:05:30	22	16,06	0,00
0:06:00	23	16,06	0,00
0:06:30	23	16,06	0,00
0:07:00	24	16,06	0,00
0:07:30	24	16,06	0,00
0:08:00	25	16,06	0,00
0:08:30	25	16,06	0,00
0:09:00	26	16,05	0,01
0:09:30	27	16,05	0,01
0:10:00	28	16,05	0,01
0:10:30	30	16,04	0,01
0:11:00	31	16,02	0,02
0:11:30	32	16,01	0,02
0:12:00	33	15,99	0,03
0:12:30	35	15,96	0,03
0:13:00	37	15,94	0,04
0:13:30	39	15,92	0,05
0:14:00	41	15,89	0,06
0:14:30	42	15,86	0,07
0:15:00	44	15,83	0,08
0:15:30	47	15,81	0,08
0:16:00	49	15,78	0,09
0:16:30	50	15,74	0,11
0:17:00	52	15,72	0,11
0:17:30	54	15,70	0,12
0:18:00	55	15,67	0,13
0:18:30	56	15,66	0,13
0:19:00	58	15,63	0,14
0:19:30	59	15,62	0,15
0:20:00	60	15,60	0,15
0:20:30	61	15,59	0,16
0:21:00	62	15,57	0,16
0:21:30	63	15,57	0,17
0:22:00	63	15,66	0,13
0:22:30	64	15,65	0,14
0:23:00	65	15,63	0,14
0:23:30	65	15,61	0,15
0:24:00	66	15,60	0,15
0:24:30	66	15,59	0,16
0:25:00	67	15,58	0,16
0:25:30	67	15,57	0,16
0:26:00	67	15,57	0,17
0:26:30	68	15,56	0,17
0:27:00	68	15,56	0,17
0:27:30	68	15,55	0,17
0:28:00	68	15,55	0,17
0:28:30	68	15,55	0,17
0:29:00	69	15,55	0,17
0:29:30	69	15,54	0,17
0:30:00	69	15,54	0,17
0:30:30	69	15,54	0,17
0:31:00	70	15,54	0,17
0:31:30	70	15,54	0,17
0:32:00	70	15,54	0,17
0:32:30	71	15,54	0,18
0:33:00	71	15,54	0,18
0:33:30	71	15,54	0,18
0:34:00	72	15,54	0,18
0:34:30	72	15,54	0,18
0:35:00	72	15,54	0,18
0:35:30	72	15,54	0,18
0:36:00	73	15,54	0,18
0:36:30	73	15,54	0,18
0:37:00	73	15,54	0,18
0:37:30	73	15,54	0,18
0:38:00	73	15,54	0,17
0:38:30	73	15,54	0,17
0:39:00	73	15,54	0,17
0:39:30	73	15,55	0,17
0:40:00	73	15,55	0,17
0:40:30	73	15,56	0,17
0:41:00	73	15,56	0,17
0:41:30	73	15,57	0,17
0:42:00	73	15,57	0,17
0:42:30	73	15,57	0,16
0:43:00	73	15,57	0,16
0:43:30	73	15,58	0,16
0:44:00	73	15,58	0,16
0:44:30	73	15,59	0,16
0:45:00	73	15,60	0,15
0:45:30	72	15,60	0,15
0:46:00	72	15,60	0,15
0:46:30	72	15,61	0,15
0:47:00	72	15,61	0,15
0:47:30	72	15,62	0,15
0:48:00	72	15,62	0,15
0:48:30	72	15,63	0,14
0:49:00	72	15,63	0,14
0:49:30	71	15,63	0,14
0:50:00	71	15,64	0,14
0:50:30	71	15,65	0,14
0:51:00	71	15,65	0,14
0:51:30	71	15,66	0,13
0:52:00	71	15,66	0,13
0:52:30	71	15,66	0,13
0:53:00	70	15,66	0,13
0:53:30	70	15,66	0,13
0:54:00	70	15,67	0,13
0:54:30	70	15,67	0,13
0:55:00	70	15,64	0,14
0:55:30	70	15,64	0,14
0:56:00	70	15,64	0,14
0:56:30	70	15,64	0,14
0:57:00	70	15,64	0,14
0:57:30	70	15,64	0,14
0:58:00	70	15,64	0,14
0:58:30	70	15,64	0,14
0:59:00	70	15,64	0,14
0:59:30	70	15,64	0,14
1:00:00	70	15,64	0,14
1:00:30	70	15,64	0,14
1:01:00	70	15,64	0,14
1:01:30	70	15,64	0,14
1:02:00	70	15,64	0,14
1:02:30	70	15,64	0,14
1:03:00	70	15,64	0,14
1:03:30	70	15,64	0,14
1:04:00	71	15,64	0,14
1:04:30	71	15,63	0,14
1:05:00	71	15,63	0,14
1:05:30	71	15,63	0,14
1:06:00	71	15,63	0,14
1:06:30	71	15,63	0,14
1:07:00	72	15,63	0,14
1:07:30	72	15,63	0,14
1:08:00	72	15,63	0,14
1:08:30	72	15,63	0,14
1:09:00	72	15,63	0,14
1:09:30	72	15,63	0,14
1:10:00	73	15,63	0,14
1:10:30	73	15,63	0,14
1:11:00	73	15,63	0,14
1:11:30	73	15,63	0,14
1:12:00	73	15,63	0,14
1:12:30	73	15,63	0,14
1:13:00	73	15,63	0,14
1:13:30	73	15,63	0,14
1:14:00	73	15,63	0,14
1:14:30	74	15,63	0,14
1:15:00	74	15,63	0,14
1:15:30	74	15,64	0,14
1:16:00	74	15,64	0,14
1:16:30	74	15,64	0,14
1:17:00	74	15,64	0,14
1:17:30	74	15,64	0,14
1:18:00	74	15,64	0,14
1:18:30	73	15,64	0,14
1:19:00	73	15,64	0,14
1:19:30	73	15,64	0,14
1:20:00	73	15,64	0,14
1:20:30	73	15,64	0,14
1:21:00	73	15,64	0,14
1:21:30	73	15,64	0,14
1:22:00	73	15,64	0,14
1:22:30	73	15,64	0,14
1:23:00	73	15,64	0,14
1:23:30	73	15,64	0,14
1:24:00	72	15,65	0,14
1:24:30	72	15,64	0,14
1:25:00	72	15,64	0,14
1:25:30	72	15,64	0,14
1:26:00	72	15,65	0,14
1:26:30	72	15,65	0,14
1:27:00	72	15,65	0,14
1:27:30	72	15,65	0,14
1:28:00	72	15,65	0,14
1:28:30	72	15,65	0,14
1:29:00	72	15,65	0,14
1:29:30	72	15,65	0,14
1:30:00	72	15,65	0,14
1:30:30	72	15,65	0,14
1:31:00	72	15,65	0,14
1:31:30	72	15,65	0,14
1:32:00	72	15,65	0,14
1:32:30	72	15,64	0,14
1:33:00	72	15,65	0,14
1:33:30	72	15,65	0,14
1:34:00	72	15,65	0,14
1:34:30	72	15,65	0,14
1:35:00	72	15,65	0,14
1:35:30	72	15,65	0,14
1:36:00	73	15,65	0,14
1:36:30	73	15,65	0,14
1:37:00	73	15,65	0,14
1:37:30	73	15,65	0,14
1:38:00	73	15,65	0,14
1:38:30	73	15,65	0,14
1:39:00	74	15,65	0,14
1:39:30	74	15,65	0,14
1:40:00	74	15,65	0,14
1:40:30	74	15,65	0,14
1:41:00	75	15,65	0,14
1:41:30	75	15,65	0,14
1:42:00	75	15,65	0,14
1:42:30	75	15,65	0,14
1:43:00	75	15,66	0,13
1:43:30	75	15,66	0,13
1:44:00	75	15,66	0,13
1:44:30	75	15,66	0,13
1:45:00	75	15,66	0,13
1:45:30	76	15,66	0,13
1:46:00	76	15,66	0,13
1:46:30	76	15,66	0,13
1:47:00	76	15,66	0,13
1:47:30	76	15,66	0,13
1:48:00	76	15,66	0,13
1:48:30	76	15,66	0,13
1:49:00	76	15,66	0,13
1:49:30	76	15,66	0,13
1:50:00	75	15,66	0,13
1:50:30	75	15,66	0,13
1:51:00	75	15,66	0,13
1:51:30	75	15,66	0,13
1:52:00	75	15,66	0,13
1:52:30	75	15,66	0,13
1:53:00	75	15,66	0,13
1:53:30	75	15,66	0,13
1:54:00	75	15,67	0,13
1:54:30	75	15,67	0,13
1:55:00	74	15,68	0,13
1:55:30	74	15,69	0,12
1:56:00	74	15,69	0,12
1:56:30	74	15,69	0,12
1:57:00	74	15,70	0,12
1:57:30	74	15,70	0,12
1:58:00	74	15,70	0,12
1:58:30	74	15,70	0,12
1:59:00	74	15,71	0,12
1:59:30	74	15,64	0,14
2:00:00	74	15,64	0,14
2:00:30	74	15,64	0,14
2:01:00	73	15,65	0,14
2:01:30	73	15,65	0,14
2:02:00	73	15,65	0,14
2:02:30	73	15,65	0,14
2:03:00	73	15,65	0,14
2:03:30	74	15,65	0,14
2:04:00	74	15,65	0,14
2:04:30	74	15,65	0,14
2:05:00	74	15,65	0,14
2:05:30	74	15,65	0,14
2:06:00	74	15,65	0,14
2:06:30	74	15,65	0,14
2:07:00	74	15,65	0,14
2:07:30	74	15,65	0,14
2:08:00	75	15,65	0,14
2:08:30	75	15,65	0,14
2:09:00	75	15,65	0,14
2:09:30	75	15,65	0,14
2:10:00	75	15,65	0,14
2:10:30	76	15,65	0,14
2:11:00	76	15,65	0,14
2:11:30	76	15,65	0,14
2:12:00	76	15,65	0,14
2:12:30	77	15,65	0,14
2:13:00	77	15,65	0,14
2:13:30	77	15,65	0,14
2:14:00	77	15,66	0,13
2:14:30	77	15,66	0,13
2:15:00	77	15,66	0,13
2:15:30	77	15,66	0,13
2:16:00	77	15,66	0,13
2:16:30	78	15,66	0,13
2:17:00	78	15,66	0,13
2:17:30	78	15,66	0,13
2:18:00	78	15,66	0,13
2:18:30	78	15,66	0,13
2:19:00	78	15,67	0,13
2:19:30	78	15,67	0,13
2:20:00	78	15,67	0,13
2:20:30	78	15,68	0,13
2:21:00	77	15,67	0,13
2:21:30	77	15,67	0,13
2:22:00	77	15,67	0,13
2:22:30	77	15,67	0,13
2:23:00	77	15,67	0,13
2:23:30	77	15,68	0,13
2:24:00	77	15,68	0,13
2:24:30	77	15,68	0,13
2:25:00	77	15,68	0,13
2:25:30	77	15,68	0,13
2:26:00	76	15,68	0,13
2:26:30	76	15,68	0,13
2:27:00	76	15,68	0,13
2:27:30	76	15,68	0,13
2:28:00	76	15,68	0,13
2:28:30	76	15,68	0,13
2:29:00	76	15,68	0,13
2:29:30	76	15,68	0,13
2:30:00	76	15,68	0,13
2:30:30	76	15,68	0,13
2:31:00	75	15,68	0,13
2:31:30	75	15,68	0,13
2:32:00	75	15,68	0,13
2:32:30	75	15,68	0,13
2:33:00	75	15,68	0,13
2:33:30	75	15,68	0,13
2:34:00	75	15,68	0,13
2:34:30	75	15,68	0,13
2:35:00	76	15,68	0,13
2:35:30	76	15,68	0,13
2:36:00	76	15,68	0,13
2:36:30	76	15,68	0,13
2:37:00	76	15,68	0,13
2:37:30	76	15,68	0,13
2:38:00	76	15,68	0,13
2:38:30	76	15,68	0,13
2:39:00	77	15,68	0,13
2:39:30	77	15,68	0,13
2:40:00	77	15,68	0,13
2:40:30	77	15,68	0,13
2:41:00	77	15,68	0,13
2:41:30	78	15,68	0,13
2:42:00	78	15,68	0,13
2:42:30	78	15,69	0,12
2:43:00	78	15,69	0,12
2:43:30	78	15,69	0,12
2:44:00	79	15,69	0,12
2:44:30	79	15,69	0,12
2:45:00	79	15,69	0,12
2:45:30	79	15,70	0,12
2:46:00	79	15,70	0,12
2:46:30	79	15,70	0,12
2:47:00	79	15,70	0,12
2:47:30	79	15,70	0,12
2:48:00	79	15,70	0,12
2:48:30	79	15,70	0,12
2:49:00	79	15,70	0,12
2:49:30	79	15,70	0,12
2:50:00	79	15,70	0,12
2:50:30	79	15,71	0,12
2:51:00	79	15,71	0,12
2:51:30	79	15,71	0,12
2:52:00	79	15,71	0,12
2:52:30	79	15,71	0,12
2:53:00	79	15,71	0,12
2:53:30	79	15,71	0,12
2:54:00	79	15,71	0,12
2:54:30	79	15,71	0,12
2:55:00	79	15,71	0,12
2:55:30	78	15,71	0,12
2:56:00	78	15,71	0,12
2:56:30	78	15,71	0,12
2:57:00	78	15,71	0,12
2:57:30	78	15,71	0,12
2:58:00	78	15,71	0,12
2:58:30	78	15,71	0,12
2:59:00	78	15,71	0,12
2:59:30	78	15,71	0,12
3:00:00	78	15,71	0,12
3:00:30	78	15,71	0,12
3:01:00	78	15,71	0,12
3:01:30	78	15,71	0,12
3:02:00	78	15,71	0,12
3:02:30	78	15,70	0,12
3:03:00	78	15,71	0,12
3:03:30	78	15,71	0,12
3:04:00	78	15,71	0,12
3:04:30	78	15,71	0,12
3:05:00	78	15,71	0,12
3:05:30	78	15,71	0,12
3:06:00	78	15,72	0,11
3:06:30	78	15,72	0,11
3:07:00	78	15,72	0,11
3:07:30	78	15,72	0,11
3:08:00	79	15,72	0,11
3:08:30	79	15,72	0,11
3:09:00	79	15,72	0,11
3:09:30	79	15,72	0,11
3:10:00	79	15,72	0,11
3:10:30	79	15,72	0,11
3:11:00	79	15,72	0,11
3:11:30	80	15,72	0,11
3:12:00	80	15,72	0,11
3:12:30	80	15,72	0,11
3:13:00	80	15,72	0,11
3:13:30	80	15,72	0,11
3:14:00	80	15,72	0,11
3:14:30	80	15,72	0,11
3:15:00	80	15,72	0,11
3:15:30	81	15,72	0,11
3:16:00	81	15,72	0,11
3:16:30	81	15,72	0,11
3:17:00	81	15,72	0,11
3:17:30	81	15,72	0,11
3:18:00	81	15,72	0,11
3:18:30	81	15,72	0,11
3:19:00	81	15,72	0,11
3:19:30	81	15,72	0,11
3:20:00	81	15,73	0,11
3:20:30	81	15,73	0,11
3:21:00	81	15,73	0,11
3:21:30	81	15,74	0,11
3:22:00	81	15,74	0,11
3:22:30	80	15,74	0,11
3:23:00	80	15,74	0,11
3:23:30	80	15,71	0,12
3:24:00	80	15,72	0,11
3:24:30	80	15,72	0,11
3:25:00	80	15,72	0,11
3:25:30	80	15,72	0,11
3:26:00	80	15,72	0,11
3:26:30	80	15,72	0,11
3:27:00	80	15,72	0,11
3:27:30	80	15,72	0,11
3:28:00	80	15,72	0,11
3:28:30	80	15,72	0,11
3:29:00	80	15,72	0,11
3:29:30	80	15,72	0,11
3:30:00	80	15,72	0,11
3:30:30	80	15,72	0,11
3:31:00	80	15,72	0,11
3:31:30	80	15,72	0,11
3:32:00	80	15,72	0,11
3:32:30	80	15,72	0,11
3:33:00	80	15,72	0,11
3:33:30	80	15,72	0,11
3:34:00	80	15,72	0,11
3:34:30	80	15,72	0,11
3:35:00	80	15,72	0,11
3:35:30	80	15,72	0,11
3:36:00	80	15,72	0,11
3:36:30	80	15,72	0,11
3:37:00	81	15,72	0,11
3:37:30	81	15,72	0,11
3:38:00	81	15,72	0,11
3:38:30	81	15,72	0,11
3:39:00	81	15,72	0,11
3:39:30	81	15,72	0,11
3:40:00	81	15,72	0,11
3:40:30	81	15,72	0,11
3:41:00	81	15,72	0,11
3:41:30	82	15,72	0,11
3:42:00	82	15,73	0,11
3:42:30	82	15,73	0,11
3:43:00	82	15,73	0,11
3:43:30	82	15,73	0,11
3:44:00	82	15,73	0,11
3:44:30	82	15,73	0,11
3:45:00	82	15,73	0,11
3:45:30	82	15,73	0,11
3:46:00	82	15,74	0,11
3:46:30	82	15,74	0,11
3:47:00	82	15,74	0,11
3:47:30	82	15,74	0,11
3:48:00	82	15,74	0,11
3:48:30	82	15,75	0,10
3:49:00	82	15,75	0,10
3:49:30	82	15,75	0,10
3:50:00	82	15,75	0,10
3:50:30	82	15,75	0,10
3:51:00	82	15,75	0,10
3:51:30	82	15,75	0,10
3:52:00	82	15,75	0,10
3:52:30	82	15,75	0,10
3:53:00	82	15,75	0,10
3:53:30	82	15,75	0,10
3:54:00	82	15,75	0,10
3:54:30	82	15,75	0,10
3:55:00	82	15,75	0,10
3:55:30	82	15,75	0,10
3:56:00	82	15,75	0,10
3:56:30	82	15,75	0,10
3:57:00	82	15,75	0,10
3:57:30	82	15,75	0,10
3:58:00	82	15,75	0,10
3:58:30	82	15,75	0,10
3:59:00	82	15,75	0,10
3:59:30	82	15,75	0,10
4:00:00	82	15,75	0,10
4:00:30	82	15,75	0,10
4:01:00	82	15,75	0,10
4:01:30	82	15,75	0,10
4:02:00	82	15,75	0,10
4:02:30	82	15,75	0,10
4:03:00	82	15,75	0,10
4:03:30	82	15,75	0,10
4:04:00	82	15,75	0,10
4:04:30	82	15,75	0,10
4:05:00	82	15,76	0,10
4:05:30	82	15,76	0,10
4:06:00	83	15,76	0,10
4:06:30	83	15,76	0,10
4:07:00	83	15,76	0,10
4:07:30	83	15,76	0,10
4:08:00	83	15,76	0,10
4:08:30	83	15,76	0,10
4:09:00	83	15,76	0,10
4:09:30	83	15,77	0,10
4:10:00	83	15,77	0,10
4:10:30	83	15,77	0,10
4:11:00	83	15,77	0,10
4:11:30	83	15,77	0,10
4:12:00	83	15,77	0,10
4:12:30	84	15,77	0,10
4:13:00	84	15,78	0,09
4:13:30	84	15,78	0,09
4:14:00	84	15,78	0,09
4:14:30	84	15,78	0,09
4:15:00	84	15,78	0,09
4:15:30	84	15,78	0,09
4:16:00	84	15,78	0,09
4:16:30	84	15,79	0,09
4:17:00	84	15,79	0,09
4:17:30	84	15,79	0,09
4:18:00	84	15,79	0,09
4:18:30	84	15,79	0,09
4:19:00	84	15,79	0,09
4:19:30	84	15,79	0,09
4:20:00	84	15,79	0,09
4:20:30	84	15,79	0,09
4:21:00	84	15,79	0,09
4:21:30	84	15,79	0,09
4:22:00	84	15,79	0,09
4:22:30	84	15,79	0,09
4:23:00	84	15,79	0,09
4:23:30	84	15,79	0,09
4:24:00	84	15,79	0,09
4:24:30	84	15,79	0,09
4:25:00	84	15,79	0,09
4:25:30	84	15,79	0,09
4:26:00	84	15,79	0,09
4:26:30	84	15,79	0,09
4:27:00	84	15,79	0,09
4:27:30	84	15,79	0,09
4:28:00	84	15,79	0,09
4:28:30	84	15,79	0,09
4:29:00	84	15,79	0,09
4:29:30	84	15,79	0,09
4:30:00	84	15,79	0,09
4:30:30	84	15,79	0,09
4:31:00	84	15,79	0,09
4:31:30	84	15,79	0,09
4:32:00	84	15,79	0,09
4:32:30	84	15,79	0,09
4:33:00	84	15,79	0,09
4:33:30	84	15,80	0,09
4:34:00	84	15,80	0,09
4:34:30	84	15,79	0,09
4:35:00	84	15,80	0,09
4:35:30	84	15,80	0,09
4:36:00	84	15,80	0,09
4:36:30	85	15,80	0,09
4:37:00	85	15,80	0,09
4:37:30	85	15,80	0,09
4:38:00	85	15,80	0,09
4:38:30	85	15,80	0,09
4:39:00	85	15,80	0,09
4:39:30	85	15,80	0,09
4:40:00	85	15,81	0,08
4:40:30	85	15,81	0,08
4:41:00	85	15,81	0,08
4:41:30	85	15,82	0,08
4:42:00	85	15,82	0,08
4:42:30	85	15,82	0,08
4:43:00	85	15,82	0,08
4:43:30	85	15,82	0,08
4:44:00	85	15,82	0,08
4:44:30	85	15,82	0,08
4:45:00	85	15,83	0,08
4:45:30	85	15,83	0,08
4:46:00	85	15,83	0,08
4:46:30	85	15,84	0,07
4:47:00	84	15,84	0,07
4:47:30	84	15,84	0,07
4:48:00	84	15,84	0,07
4:48:30	84	15,84	0,07
4:49:00	84	15,84	0,07
4:49:30	84	15,84	0,07
4:50:00	84	15,85	0,07
4:50:30	84	15,85	0,07
4:51:00	84	15,79	0,09
4:51:30	84	15,79	0,09
4:52:00	84	15,79	0,09
4:52:30	84	15,79	0,09
4:53:00	84	15,79	0,09
4:53:30	84	15,79	0,09
4:54:00	84	15,79	0,09
4:54:30	84	15,79	0,09
4:55:00	84	15,79	0,09
4:55:30	84	15,79	0,09
4:56:00	84	15,79	0,09
4:56:30	84	15,79	0,09
4:57:00	84	15,79	0,09
4:57:30	84	15,79	0,09
4:58:00	84	15,79	0,09
4:58:30	84	15,80	0,09
4:59:00	84	15,79	0,09
4:59:30	84	15,80	0,09
5:00:00	84	15,80	0,09
5:00:30	84	15,80	0,09
5:01:00	84	15,80	0,09
5:01:30	84	15,80	0,09
5:02:00	84	15,80	0,09
5:02:30	84	15,80	0,09
5:03:00	84	15,80	0,09
5:03:30	84	15,80	0,09
5:04:00	84	15,80	0,09
5:04:30	84	15,80	0,09
5:05:00	84	15,80	0,09
5:05:30	84	15,80	0,09
5:06:00	84	15,80	0,09
5:06:30	84	15,80	0,09
5:07:00	85	15,81	0,08
5:07:30	85	15,81	0,08
5:08:00	85	15,81	0,08
5:08:30	85	15,81	0,08
5:09:00	85	15,81	0,08
5:09:30	85	15,81	0,08
5:10:00	85	15,81	0,08
5:10:30	85	15,81	0,08
5:11:00	85	15,81	0,08
5:11:30	84	15,81	0,08
5:12:00	85	15,81	0,08
5:12:30	84	15,81	0,08
5:13:00	84	15,81	0,08
5:13:30	84	15,81	0,08
5:14:00	84	15,81	0,08
5:14:30	84	15,81	0,08
5:15:00	84	15,82	0,08
5:15:30	84	15,82	0,08
5:16:00	84	15,82	0,08
5:16:30	84	15,82	0,08
5:17:00	84	15,82	0,08
5:17:30	84	15,82	0,08
5:18:00	84	15,82	0,08
5:18:30	84	15,82	0,08
5:19:00	84	15,82	0,08
5:19:30	84	15,82	0,08
5:20:00	84	15,82	0,08
5:20:30	84	15,82	0,08
5:21:00	84	15,82	0,08
5:21:30	84	15,82	0,08
5:22:00	84	15,82	0,08
5:22:30	84	15,82	0,08
5:23:00	84	15,82	0,08
5:23:30	84	15,82	0,08
5:24:00	84	15,82	0,08
5:24:30	84	15,82	0,08
5:25:00	84	15,82	0,08
5:25:30	84	15,82	0,08
5:26:00	84	15,82	0,08
5:26:30	84	15,82	0,08
5:27:00	84	15,82	0,08
5:27:30	84	15,82	0,08
5:28:00	84	15,82	0,08
5:28:30	84	15,82	0,08
5:29:00	84	15,82	0,08
5:29:30	84	15,82	0,08
5:30:00	84	15,82	0,08
5:30:30	84	15,82	0,08
5:31:00	84	15,82	0,08
5:31:30	84	15,82	0,08
5:32:00	84	15,82	0,08
5:32:30	84	15,82	0,08
5:33:00	84	15,82	0,08
5:33:30	84	15,82	0,08
5:34:00	84	15,83	0,08
5:34:30	84	15,83	0,08
5:35:00	84	15,83	0,08
5:35:30	84	15,83	0,08
5:36:00	84	15,83	0,08
5:36:30	84	15,83	0,08
5:37:00	84	15,83	0,08
5:37:30	84	15,83	0,08
5:38:00	84	15,83	0,08
5:38:30	84	15,83	0,08
5:39:00	84	15,83	0,08
5:39:30	84	15,83	0,08
5:40:00	84	15,83	0,08
5:40:30	84	15,83	0,08
5:41:00	84	15,83	0,08
5:41:30	84	15,83	0,08
5:42:00	84	15,83	0,08
5:42:30	84	15,83	0,08
5:43:00	84	15,83	0,08
5:43:30	84	15,83	0,08
5:44:00	84	15,83	0,08
5:44:30	84	15,83	0,08
5:45:00	84	15,83	0,08
5:45:30	84	15,83	0,08
5:46:00	84	15,83	0,08
5:46:30	84	15,83	0,08
5:47:00	84	15,84	0,07
5:47:30	84	15,84	0,07
5:48:00	84	15,84	0,07
5:48:30	84	15,84	0,07
5:49:00	84	15,84	0,07
5:49:30	84	15,84	0,07
5:50:00	84	15,82	0,08
5:50:30	84	15,82	0,08
5:51:00	84	15,82	0,08
5:51:30	84	15,82	0,08
5:52:00	84	15,82	0,08
5:52:30	84	15,82	0,08
5:53:00	84	15,82	0,08
5:53:30	84	15,82	0,08
5:54:00	84	15,82	0,08
5:54:30	84	15,82	0,08
5:55:00	84	15,82	0,08
5:55:30	84	15,82	0,08
5:56:00	84	15,82	0,08
5:56:30	84	15,82	0,08
5:57:00	84	15,82	0,08
5:57:30	84	15,82	0,08
5:58:00	84	15,82	0,08
5:58:30	84	15,82	0,08
5:59:00	84	15,82	0,08
5:59:30	84	15,82	0,08
6:00:00	84	15,82	0,08
6:00:30	84	15,82	0,08
6:01:00	84	15,82	0,08
6:01:30	84	15,82	0,08
6:02:00	84	15,82	0,08
6:02:30	84	15,82	0,08
6:03:00	84	15,82	0,08
6:03:30	84	15,82	0,08
6:04:00	84	15,82	0,08
6:04:30	84	15,83	0,08
6:05:00	84	15,83	0,08
6:05:30	84	15,83	0,08
6:06:00	84	15,83	0,08
6:06:30	84	15,83	0,08
6:07:00	84	15,83	0,08
6:07:30	84	15,83	0,08
6:08:00	84	15,83	0,08
6:08:30	84	15,83	0,08
6:09:00	84	15,83	0,08
6:09:30	84	15,83	0,08
6:10:00	84	15,83	0,08
6:10:30	84	15,83	0,08
6:11:00	84	15,83	0,08
6:11:30	84	15,83	0,08
6:12:00	84	15,83	0,08
6:12:30	84	15,83	0,08
6:13:00	84	15,83	0,08
6:13:30	84	15,83	0,08
6:14:00	84	15,83	0,08
6:14:30	84	15,83	0,08
6:15:00	84	15,84	0,07
6:15:30	84	15,84	0,07
6:16:00	84	15,84	0,07
6:16:30	84	15,84	0,07
6:17:00	84	15,84	0,07
6:17:30	84	15,84	0,07
6:18:00	84	15,84	0,07
6:18:30	84	15,84	0,07
6:19:00	84	15,84	0,07
6:19:30	84	15,84	0,07
6:20:00	84	15,84	0,07
6:20:30	84	15,84	0,07
6:21:00	84	15,84	0,07
6:21:30	84	15,84	0,07
6:22:00	84	15,84	0,07
6:22:30	84	15,84	0,07
6:23:00	84	15,84	0,07
6:23:30	84	15,84	0,07
6:24:00	84	15,84	0,07
6:24:30	84	15,84	0,07
6:25:00	84	15,84	0,07
6:25:30	84	15,84	0,07
6:26:00	84	15,84	0,07
6:26:30	84	15,84	0,07
6:27:00	84	15,84	0,07
6:27:30	84	15,84	0,07
6:28:00	84	15,84	0,07
6:28:30	84	15,84	0,07
6:29:00	84	15,84	0,07
6:29:30	84	15,84	0,07
6:30:00	84	15,84	0,07
6:30:30	84	15,84	0,07
6:31:00	84	15,85	0,07
6:31:30	84	15,85	0,07
6:32:00	84	15,85	0,07
6:32:30	84	15,85	0,07
6:33:00	84	15,85	0,07
6:33:30	84	15,85	0,07
6:34:00	84	15,85	0,07
6:34:30	84	15,85	0,07
6:35:00	84	15,85	0,07
6:35:30	84	15,85	0,07
6:36:00	84	15,85	0,07
6:36:30	84	15,85	0,07
6:37:00	84	15,85	0,07
6:37:30	84	15,85	0,07
6:38:00	84	15,85	0,07
6:38:30	84	15,85	0,07
6:39:00	84	15,85	0,07
6:39:30	84	15,85	0,07
6:40:00	84	15,85	0,07
6:40:30	84	15,85	0,07
6:41:00	84	15,85	0,07
6:41:30	84	15,85	0,07
6:42:00	84	15,85	0,07
6:42:30	84	15,85	0,07
6:43:00	84	15,85	0,07
6:43:30	84	15,86	0,07
6:44:00	84	15,85	0,07
6:44:30	84	15,86	0,07
6:45:00	84	15,85	0,07
6:45:30	84	15,85	0,07
6:46:00	84	15,86	0,07
6:46:30	84	15,85	0,07
6:47:00	84	15,86	0,07
6:47:30	84	15,85	0,07
6:48:00	84	15,85	0,07
6:48:30	84	15,86	0,07
6:49:00	84	15,85	0,07
6:49:30	84	15,85	0,07
6:50:00	84	15,86	0,07
6:50:30	84	15,86	0,07
6:51:00	84	15,86	0,07
6:51:30	84	15,86	0,07
6:52:00	84	15,87	0,06
6:52:30	84	15,87	0,06
6:53:00	84	15,87	0,06
6:53:30	84	15,87	0,06
6:54:00	84	15,88	0,06
6:54:30	84	15,88	0,06
6:55:00	84	15,88	0,06
6:55:30	84	15,88	0,06
6:56:00	84	15,88	0,06
6:56:30	84	15,88	0,06
6:57:00	84	15,88	0,06
6:57:30	84	15,88	0,06
6:58:00	84	15,88	0,06
6:58:30	84	15,89	0,06
6:59:00	84	15,89	0,06
6:59:30	84	15,89	0,06
7:00:00	84	15,89	0,06
7:00:30	84	15,89	0,06
7:01:00	84	15,90	0,05
7:01:30	84	15,90	0,05
7:02:00	84	15,90	0,05
7:02:30	84	15,90	0,05
7:03:00	84	15,90	0,05
7:03:30	84	15,90	0,05
7:04:00	84	15,90	0,05
7:04:30	84	15,90	0,05
7:05:00	84	15,90	0,05
7:05:30	84	15,84	0,07
7:06:00	84	15,84	0,07
7:06:30	84	15,84	0,07
7:07:00	84	15,84	0,07
7:07:30	84	15,84	0,07
7:08:00	84	15,84	0,07
7:08:30	84	15,84	0,07
7:09:00	84	15,85	0,07
7:09:30	84	15,85	0,07
7:10:00	84	15,85	0,07
7:10:30	84	15,85	0,07
7:11:00	84	15,85	0,07
7:11:30	84	15,85	0,07
7:12:00	84	15,85	0,07
7:12:30	84	15,85	0,07
7:13:00	84	15,85	0,07
7:13:30	84	15,85	0,07
7:14:00	84	15,85	0,07
7:14:30	84	15,85	0,07
7:15:00	84	15,85	0,07
7:15:30	84	15,85	0,07
7:16:00	84	15,85	0,07
7:16:30	84	15,85	0,07
7:17:00	84	15,85	0,07
7:17:30	84	15,85	0,07
7:18:00	84	15,86	0,07
7:18:30	84	15,85	0,07
7:19:00	84	15,85	0,07
7:19:30	84	15,86	0,07
7:20:00	84	15,86	0,07
7:20:30	84	15,86	0,07
7:21:00	84	15,86	0,07
7:21:30	84	15,86	0,07
7:22:00	84	15,86	0,07
7:22:30	84	15,86	0,07
7:23:00	84	15,86	0,07
7:23:30	84	15,86	0,07
7:24:00	84	15,86	0,07
7:24:30	84	15,86	0,07
7:25:00	84	15,86	0,07
7:25:30	84	15,86	0,07
7:26:00	84	15,86	0,07
7:26:30	84	15,86	0,07
7:27:00	84	15,86	0,07
7:27:30	84	15,86	0,07
7:28:00	84	15,86	0,07
7:28:30	84	15,87	0,06
7:29:00	84	15,87	0,06
7:29:30	84	15,87	0,06
7:30:00	84	15,87	0,06
7:30:30	84	15,87	0,06
7:31:00	84	15,87	0,06
7:31:30	84	15,87	0,06
7:32:00	84	15,87	0,06
7:32:30	84	15,87	0,06
7:33:00	84	15,87	0,06
7:33:30	84	15,87	0,06
7:34:00	84	15,87	0,06
7:34:30	84	15,87	0,06
7:35:00	84	15,87	0,06
7:35:30	84	15,87	0,06
7:36:00	84	15,87	0,06
7:36:30	84	15,87	0,06
7:37:00	84	15,88	0,06
7:37:30	84	15,88	0,06
7:38:00	84	15,88	0,06
7:38:30	84	15,88	0,06
7:39:00	84	15,88	0,06
7:39:30	84	15,88	0,06
7:40:00	84	15,88	0,06
7:40:30	84	15,88	0,06
7:41:00	84	15,88	0,06
7:41:30	84	15,88	0,06
7:42:00	84	15,88	0,06
7:42:30	84	15,88	0,06
7:43:00	84	15,88	0,06
7:43:30	84	15,88	0,06
7:44:00	84	15,88	0,06
7:44:30	84	15,88	0,06
7:45:00	84	15,88	0,06
7:45:30	84	15,88	0,06
7:46:00	84	15,88	0,06
7:46:30	84	15,88	0,06
7:47:00	84	15,88	0,06
7:47:30	84	15,88	0,06
7:48:00	84	15,88	0,06
7:48:30	84	15,88	0,06
7:49:00	84	15,88	0,06
7:49:30	84	15,88	0,06
7:50:00	84	15,88	0,06
7:50:30	84	15,88	0,06
7:51:00	84	15,88	0,06
7:51:30	84	15,88	0,06
7:52:00	84	15,88	0,06
7:52:30	84	15,88	0,06
7:53:00	84	15,88	0,06
7:53:30	84	15,88	0,06
7:54:00	84	15,88	0,06
7:54:30	84	15,88	0,06
7:55:00	84	15,88	0,06
7:55:30	84	15,88	0,06
7:56:00	84	15,88	0,06
7:56:30	84	15,88	0,06
7:57:00	84	15,88	0,06
7:57:30	84	15,88	0,06
7:58:00	84	15,88	0,06
7:58:30	84	15,88	0,06
7:59:00	84	15,88	0,06
7:59:30	84	15,89	0,06
8:00:00	84	15,89	0,06
8:00:30	84	15,89	0,06
8:01:00	84	15,89	0,06
8:01:30	84	15,89	0,06
8:02:00	84	15,90	0,05
8:02:30	84	15,90	0,05
8:03:00	84	15,86	0,07
8:03:30	85	15,87	0,06
8:04:00	84	15,87	0,06
8:04:30	84	15,87	0,06
8:05:00	84	15,87	0,06
8:05:30	84	15,87	0,06
8:06:00	84	15,87	0,06
8:06:30	84	15,87	0,06
8:07:00	84	15,87	0,06
8:07:30	84	15,87	0,06
8:08:00	84	15,87	0,06
8:08:30	84	15,87	0,06
8:09:00	84	15,87	0,06
8:09:30	84	15,87	0,06
8:10:00	84	15,87	0,06
8:10:30	84	15,87	0,06
8:11:00	84	15,88	0,06
8:11:30	84	15,88	0,06
8:12:00	84	15,88	0,06
8:12:30	84	15,88	0,06
8:13:00	84	15,88	0,06
8:13:30	84	15,88	0,06
8:14:00	84	15,88	0,06
8:14:30	84	15,88	0,06
8:15:00	84	15,88	0,06
8:15:30	84	15,88	0,06
8:16:00	84	15,88	0,06
8:16:30	84	15,88	0,06
8:17:00	84	15,88	0,06
8:17:30	84	15,88	0,06
8:18:00	84	15,88	0,06
8:18:30	84	15,88	0,06
8:19:00	84	15,88	0,06
8:19:30	84	15,88	0,06
8:20:00	84	15,88	0,06
8:20:30	84	15,88	0,06
8:21:00	84	15,88	0,06
8:21:30	84	15,88	0,06
8:22:00	84	15,88	0,06
8:22:30	84	15,88	0,06
8:23:00	84	15,88	0,06
8:23:30	84	15,88	0,06
8:24:00	84	15,88	0,06
8:24:30	84	15,88	0,06
8:25:00	84	15,88	0,06
8:25:30	84	15,88	0,06
8:26:00	84	15,88	0,06
8:26:30	84	15,88	0,06
8:27:00	84	15,88	0,06
8:27:30	84	15,88	0,06
8:28:00	84	15,88	0,06
8:28:30	84	15,88	0,06
8:29:00	84	15,88	0,06
8:29:30	84	15,88	0,06
8:30:00	84	15,88	0,06
8:30:30	84	15,89	0,06
8:31:00	84	15,89	0,06
8:31:30	84	15,89	0,06
8:32:00	84	15,89	0,06
8:32:30	84	15,89	0,06
8:33:00	84	15,89	0,06
8:33:30	84	15,89	0,06
8:34:00	84	15,89	0,06
8:34:30	84	15,89	0,06
8:35:00	84	15,89	0,06
8:35:30	84	15,89	0,06
8:36:00	84	15,89	0,06
8:36:30	84	15,89	0,06
8:37:00	84	15,89	0,06
8:37:30	84	15,89	0,06
8:38:00	84	15,89	0,06
8:38:30	84	15,90	0,05
8:39:00	84	15,90	0,05
8:39:30	84	15,90	0,05
8:40:00	84	15,90	0,05
8:40:30	84	15,90	0,05
8:41:00	84	15,90	0,05
8:41:30	84	15,90	0,05
8:42:00	84	15,90	0,05
8:42:30	84	15,90	0,05
8:43:00	84	15,90	0,05
8:43:30	84	15,90	0,05
8:44:00	84	15,90	0,05
8:44:30	84	15,90	0,05
8:45:00	84	15,90	0,05
8:45:30	84	15,90	0,05
8:46:00	84	15,90	0,05
8:46:30	84	15,90	0,05
8:47:00	84	15,90	0,05
8:47:30	84	15,90	0,05
8:48:00	84	15,90	0,05
8:48:30	84	15,90	0,05
8:49:00	84	15,90	0,05
8:49:30	84	15,90	0,05
8:50:00	84	15,90	0,05
8:50:30	84	15,90	0,05
8:51:00	84	15,90	0,05
8:51:30	84	15,90	0,05
8:52:00	84	15,90	0,05
8:52:30	84	15,90	0,05
8:53:00	84	15,90	0,05
8:53:30	84	15,90	0,05
8:54:00	84	15,90	0,05
8:54:30	84	15,90	0,05
8:55:00	84	15,90	0,05
8:55:30	84	15,90	0,05
8:56:00	84	15,90	0,05
8:56:30	84	15,90	0,05
8:57:00	84	15,90	0,05
8:57:30	84	15,90	0,05
8:58:00	84	15,90	0,05
8:58:30	84	15,90	0,05
8:59:00	84	15,90	0,05
8:59:30	84	15,90	0,05
9:00:00	84	15,90	0,05
9:00:30	84	15,90	0,05
9:01:00	84	15,90	0,05
9:01:30	84	15,90	0,05
9:02:00	84	15,91	0,05
9:02:30	84	15,90	0,05
9:03:00	84	15,91	0,05
9:03:30	84	15,91	0,05
9:04:00	84	15,91	0,05
9:04:30	84	15,91	0,05
9:05:00	84	15,92	0,05
9:05:30	84	15,92	0,05
9:06:00	84	15,92	0,05
9:06:30	84	15,92	0,05
9:07:00	84	15,93	0,05
9:07:30	84	15,93	0,05
9:08:00	84	15,93	0,05
9:08:30	84	15,93	0,04
9:09:00	84	15,93	0,04
9:09:30	84	15,93	0,04
9:10:00	84	15,93	0,04
9:10:30	84	15,94	0,04
9:11:00	84	15,94	0,04
9:11:30	84	15,94	0,04
9:12:00	84	15,94	0,04
9:12:30	84	15,94	0,04
9:13:00	84	15,95	0,04
9:13:30	84	15,95	0,04
9:14:00	84	15,95	0,04
9:14:30	84	15,95	0,04
9:15:00	84	15,95	0,04
9:15:30	84	15,96	0,04
9:16:00	84	15,96	0,04
9:16:30	84	15,96	0,04
9:17:00	84	15,88	0,06
9:17:30	84	15,89	0,06
9:18:00	84	15,89	0,06
9:18:30	84	15,89	0,06
9:19:00	84	15,90	0,05
9:19:30	84	15,90	0,05
9:20:00	84	15,90	0,05
9:20:30	84	15,90	0,05
9:21:00	84	15,90	0,05
9:21:30	84	15,90	0,05
9:22:00	84	15,90	0,05
9:22:30	84	15,90	0,05
9:23:00	84	15,90	0,05
9:23:30	84	15,90	0,05
9:24:00	84	15,90	0,05
9:24:30	84	15,90	0,05
9:25:00	84	15,90	0,05
9:25:30	84	15,90	0,05
9:26:00	84	15,90	0,05
9:26:30	84	15,90	0,05
9:27:00	84	15,90	0,05
9:27:30	84	15,90	0,05
9:28:00	84	15,90	0,05
9:28:30	84	15,90	0,05
9:29:00	84	15,90	0,05
9:29:30	84	15,90	0,05
9:30:00	84	15,90	0,05
9:30:30	84	15,91	0,05
9:31:00	84	15,91	0,05
9:31:30	84	15,90	0,05
9:32:00	84	15,91	0,05
9:32:30	84	15,91	0,05
9:33:00	84	15,91	0,05
9:33:30	84	15,91	0,05
9:34:00	84	15,91	0,05
9:34:30	84	15,91	0,05
9:35:00	84	15,91	0,05
9:35:30	84	15,91	0,05
9:36:00	84	15,91	0,05
9:36:30	84	15,91	0,05
9:37:00	84	15,91	0,05
9:37:30	84	15,91	0,05
9:38:00	84	15,92	0,05
9:38:30	84	15,92	0,05
9:39:00	84	15,92	0,05
9:39:30	84	15,92	0,05
9:40:00	84	15,92	0,05
9:40:30	84	15,92	0,05
9:41:00	84	15,92	0,05
9:41:30	84	15,92	0,05
9:42:00	84	15,92	0,05
9:42:30	84	15,92	0,05
9:43:00	84	15,92	0,05
9:43:30	84	15,92	0,05
9:44:00	84	15,92	0,05
9:44:30	84	15,92	0,05
9:45:00	84	15,92	0,05
9:45:30	84	15,92	0,05
9:46:00	84	15,92	0,05
9:46:30	84	15,92	0,05
9:47:00	84	15,92	0,05
9:47:30	84	15,92	0,05
9:48:00	84	15,92	0,05
9:48:30	84	15,93	0,05
9:49:00	84	15,93	0,05
9:49:30	84	15,93	0,05
9:50:00	84	15,93	0,05
9:50:30	84	15,93	0,05
9:51:00	84	15,93	0,05
9:51:30	84	15,93	0,05
9:52:00	84	15,93	0,05
9:52:30	84	15,93	0,05
9:53:00	84	15,93	0,05
9:53:30	84	15,93	0,04
9:54:00	84	15,93	0,04
9:54:30	84	15,93	0,04
9:55:00	84	15,93	0,04
9:55:30	84	15,93	0,04
9:56:00	84	15,93	0,04
9:56:30	84	15,93	0,04
9:57:00	84	15,93	0,04
9:57:30	84	15,93	0,04
9:58:00	84	15,93	0,04
9:58:30	84	15,93	0,04
9:59:00	84	15,93	0,04
9:59:30	84	15,93	0,04
10:00:00	84	15,94	0,04
10:00:30	84	15,94	0,04
10:01:00	84	15,94	0,04
10:01:30	84	15,94	0,04
10:02:00	84	15,94	0,04
10:02:30	84	15,94	0,04
10:03:00	84	15,94	0,04
10:03:30	84	15,94	0,04
10:04:00	84	15,94	0,04
10:04:30	84	15,94	0,04
10:05:00	84	15,94	0,04
10:05:30	84	15,94	0,04
10:06:00	84	15,94	0,04
10:06:30	84	15,94	0,04
10:07:00	84	15,94	0,04
10:07:30	84	15,95	0,04
10:08:00	84	15,95	0,04
10:08:30	84	15,95	0,04
10:09:00	84	15,95	0,04
10:09:30	84	15,95	0,04
10:10:00	84	15,95	0,04
10:10:30	84	15,95	0,04
10:11:00	84	15,95	0,04
10:11:30	84	15,95	0,04
10:12:00	84	15,95	0,04
10:12:30	84	15,95	0,04
10:13:00	84	15,95	0,04
10:13:30	84	15,95	0,04
10:14:00	84	15,95	0,04
10:14:30	84	15,95	0,04
10:15:00	84	15,95	0,04
10:15:30	84	15,95	0,04
10:16:00	84	15,95	0,04
10:16:30	84	15,95	0,04
10:17:00	84	15,95	0,04
10:17:30	84	15,95	0,04
10:18:00	84	15,95	0,04
10:18:30	84	15,95	0,04
10:19:00	84	15,95	0,04
10:19:30	84	15,96	0,04
10:20:00	84	15,96	0,04
10:20:30	84	15,96	0,04
10:21:00	84	15,96	0,04
10:21:30	84	15,96	0,03
10:22:00	84	15,96	0,03
10:22:30	84	15,96	0,03
10:23:00	84	15,96	0,03
10:23:30	84	15,96	0,03
10:24:00	84	15,97	0,03
10:24:30	84	15,97	0,03
10:25:00	84	15,97	0,03
10:25:30	85	15,93	0,04
10:26:00	85	15,93	0,04
10:26:30	85	15,94	0,04
10:27:00	85	15,94	0,04
10:27:30	85	15,94	0,04
10:28:00	85	15,94	0,04
10:28:30	85	15,94	0,04
10:29:00	85	15,94	0,04
10:29:30	84	15,94	0,04
10:30:00	84	15,95	0,04
10:30:30	84	15,95	0,04
10:31:00	84	15,95	0,04
10:31:30	84	15,95	0,04
10:32:00	84	15,95	0,04
10:32:30	84	15,95	0,04
10:33:00	84	15,95	0,04
10:33:30	84	15,96	0,04
10:34:00	84	15,96	0,04
10:34:30	84	15,96	0,04
10:35:00	84	15,96	0,04
10:35:30	84	15,96	0,04
10:36:00	84	15,96	0,04
10:36:30	84	15,96	0,04
10:37:00	84	15,96	0,04
10:37:30	84	15,96	0,04
10:38:00	84	15,96	0,04
10:38:30	84	15,96	0,04
10:39:00	84	15,96	0,04
10:39:30	84	15,96	0,04
10:40:00	84	15,96	0,04
10:40:30	84	15,96	0,04
10:41:00	84	15,96	0,03
10:41:30	84	15,96	0,03
10:42:00	84	15,96	0,03
10:42:30	84	15,96	0,03
10:43:00	84	15,96	0,03
10:43:30	84	15,96	0,03
10:44:00	84	15,96	0,03
10:44:30	84	15,96	0,03
10:45:00	84	15,96	0,03
10:45:30	84	15,96	0,03
10:46:00	84	15,96	0,03
10:46:30	84	15,96	0,03
10:47:00	84	15,96	0,03
10:47:30	84	15,97	0,03
10:48:00	84	15,97	0,03
10:48:30	84	15,97	0,03
10:49:00	84	15,97	0,03
10:49:30	84	15,97	0,03
10:50:00	84	15,97	0,03
10:50:30	84	15,97	0,03
10:51:00	84	15,97	0,03
10:51:30	84	15,97	0,03
10:52:00	84	15,97	0,03
10:52:30	84	15,97	0,03
10:53:00	84	15,98	0,03
10:53:30	84	15,98	0,03
10:54:00	84	15,98	0,03
10:54:30	84	15,98	0,03
10:55:00	84	15,98	0,03
10:55:30	84	15,98	0,03
10:56:00	84	15,98	0,03
10:56:30	84	15,98	0,03
10:57:00	84	15,99	0,03
10:57:30	84	15,99	0,03
10:58:00	84	15,99	0,03
10:58:30	84	15,99	0,03
10:59:00	84	15,99	0,03
10:59:30	84	15,99	0,03
11:00:00	84	15,99	0,03
11:00:30	84	16,00	0,02
11:01:00	84	16,00	0,02
11:01:30	84	16,00	0,02
11:02:00	84	16,00	0,02
11:02:30	84	16,00	0,02
11:03:00	84	16,00	0,02
11:03:30	84	16,00	0,02
11:04:00	84	16,00	0,02
11:04:30	84	16,00	0,02
11:05:00	84	16,00	0,02
11:05:30	84	16,00	0,02
11:06:00	84	16,00	0,02
11:06:30	84	16,00	0,02
11:07:00	84	16,00	0,02
11:07:30	84	16,00	0,02
11:08:00	84	16,00	0,02
11:08:30	84	16,00	0,02
11:09:00	84	16,01	0,02
11:09:30	84	16,01	0,02
11:10:00	84	16,01	0,02
11:10:30	84	16,01	0,02
11:11:00	84	16,01	0,02
11:11:30	84	16,01	0,02
11:12:00	84	16,01	0,02
11:12:30	84	16,01	0,02
11:13:00	84	16,01	0,02
11:13:30	84	16,01	0,02
11:14:00	84	16,01	0,02
11:14:30	84	16,01	0,02
11:15:00	84	16,01	0,02
11:15:30	84	16,02	0,02
11:16:00	84	16,02	0,02
11:16:30	84	16,02	0,02
11:17:00	84	16,02	0,02
11:17:30	84	16,02	0,02
11:18:00	84	16,02	0,02
11:18:30	84	16,02	0,02
11:19:00	84	16,02	0,02
11:19:30	84	16,02	0,02
11:20:00	84	16,02	0,02
11:20:30	84	16,02	0,02
11:21:00	84	16,02	0,02
11:21:30	84	16,02	0,02
11:22:00	84	16,02	0,02
11:22:30	84	16,02	0,02
11:23:00	84	16,02	0,02
11:23:30	84	16,02	0,02
11:24:00	84	16,02	0,02
11:24:30	84	16,02	0,02
11:25:00	84	16,03	0,01
11:25:30	84	16,03	0,01
11:26:00	84	16,03	0,01
11:26:30	84	16,04	0,01
11:27:00	84	16,04	0,01
11:27:30	84	16,04	0,01
11:28:00	84	16,05	0,01
11:28:30	84	16,05	0,01
11:29:00	84	16,05	0,01
11:29:30	85	16,05	0,01
11:30:00	85	16,05	0,01
11:30:30	85	16,05	0,01
11:31:00	85	16,06	0,00
11:31:30	85	16,06	0,00
11:32:00	85	16,06	0,00
11:32:30	85	16,07	0,00
11:33:00	85	16,07	0,00
11:33:30	85	16,07	0,00
11:34:00	84	16,08	0,00
11:34:30	84	16,08	0,00
11:35:00	84	16,08	0,00
11:35:30	84	16,08	0,00
11:36:00	84	16,08	0,00
11:36:30	84	16,08	0,00
11:37:00	84	16,09	0,00
11:37:30	84	16,09	0,00
11:38:00	84	16,09	0,00
11:38:30	84	16,02	0,02
11:39:00	84	16,02	0,02
11:39:30	84	16,03	0,01
11:40:00	84	16,03	0,01
11:40:30	84	16,03	0,01
11:41:00	84	16,03	0,01
11:41:30	84	16,03	0,01
11:42:00	84	16,04	0,01
11:42:30	84	16,04	0,01
11:43:00	84	16,04	0,01
11:43:30	84	16,04	0,01
11:44:00	84	16,04	0,01
11:44:30	84	16,04	0,01
11:45:00	84	16,04	0,01
11:45:30	84	16,04	0,01
11:46:00	84	16,05	0,01
11:46:30	84	16,05	0,01
11:47:00	84	16,05	0,01
11:47:30	84	16,05	0,01
11:48:00	84	16,05	0,01
11:48:30	84	16,05	0,01
11:49:00	84	16,05	0,01
11:49:30	84	16,05	0,01
11:50:00	84	16,05	0,01
11:50:30	84	16,05	0,01
11:51:00	84	16,05	0,01
11:51:30	84	16,05	0,01
11:52:00	84	16,05	0,01
11:52:30	84	16,05	0,01
11:53:00	84	16,06	0,00
11:53:30	84	16,06	0,00
11:54:00	84	16,06	0,00
11:54:30	84	16,06	0,00
11:55:00	84	16,06	0,00
11:55:30	84	16,06	0,00
11:56:00	84	16,07	0,00
11:56:30	84	16,07	0,00
11:57:00	85	16,07	0,00
11:57:30	84	16,07	0,00
11:58:00	85	16,07	0,00
11:58:30	85	16,08	0,00
11:59:00	84	16,08	0,00
11:59:30	84	16,08	0,00
12:00:00	84	16,08	0,00
12:00:30	85	16,08	0,00
12:01:00	85	16,08	0,00
12:01:30	84	16,08	0,00
12:02:00	84	16,08	0,00
12:02:30	84	16,08	0,00
12:03:00	84	16,08	0,00
12:03:30	84	16,08	0,00
12:04:00	84	16,08	0,00
12:04:30	84	16,09	0,00
12:05:00	84	16,09	0,00
12:05:30	84	16,09	0,00
12:06:00	84	16,09	0,00
12:06:30	84	16,09	0,00
12:07:00	84	16,09	0,00
12:07:30	84	16,09	0,00
12:08:00	84	16,10	0,00
12:08:30	84	16,10	0,00
12:09:00	84	16,10	0,00
12:09:30	84	16,10	0,00
12:10:00	84	16,10	0,00
12:10:30	84	16,10	0,00
12:11:00	84	16,10	0,00
12:11:30	84	16,11	0,00
12:12:00	84	16,11	0,00
12:12:30	84	16,11	0,00
12:13:00	84	16,11	0,00
12:13:30	84	16,11	0,00
12:14:00	84	16,11	0,00
12:14:30	84	16,11	0,00
12:15:00	84	16,11	0,00
12:15:30	84	16,11	0,00
12:16:00	84	16,11	0,00
12:16:30	84	16,11	0,00
12:17:00	84	16,11	0,00
12:17:30	84	16,12	0,00
12:18:00	84	16,12	0,00
12:18:30	84	16,12	0,00
12:19:00	84	16,12	0,00
12:19:30	84	16,12	0,00
12:20:00	84	16,12	0,00
12:20:30	84	16,13	0,00
12:21:00	84	16,13	0,00
12:21:30	84	16,13	0,00
12:22:00	84	16,13	0,00
12:22:30	84	16,13	0,00
12:23:00	84	16,13	0,00
12:23:30	84	16,14	0,00
12:24:00	84	16,14	0,00
12:24:30	84	16,14	0,00
12:25:00	84	16,14	0,00
12:25:30	84	16,14	0,00
12:26:00	85	16,14	0,00
12:26:30	85	16,14	0,00
12:27:00	84	16,14	0,00
12:27:30	85	16,14	0,00
12:28:00	85	16,14	0,00
12:28:30	85	16,15	0,00
12:29:00	85	16,15	0,00
12:29:30	85	16,15	0,00
12:30:00	85	16,15	0,00
12:30:30	85	16,16	0,00
12:31:00	85	16,16	0,00
12:31:30	85	16,16	0,00
12:32:00	84	16,16	0,00
12:32:30	84	16,16	0,00
12:33:00	84	16,17	0,00
12:33:30	84	16,17	0,00
12:34:00	84	16,17	0,00
12:34:30	84	16,17	0,00
12:35:00	84	16,17	0,00
12:35:30	84	16,17	0,00
12:36:00	84	16,17	0,00
12:36:30	84	16,17	0,00
12:37:00	84	16,18	0,00
12:37:30	84	16,18	0,00
12:38:00	84	16,18	0,00
12:38:30	84	16,18	0,00
12:39:00	84	16,18	0,00
12:39:30	84	16,18	0,00
12:40:00	84	16,18	0,00
12:40:30	84	16,19	0,00
12:41:00	84	16,19	0,00
12:41:30	84	16,15	0,00
12:42:00	84	16,16	0,00
12:42:30	84	16,16	0,00
12:43:00	84	16,16	0,00
12:43:30	84	16,16	0,00
12:44:00	84	16,17	0,00
12:44:30	84	16,17	0,00
12:45:00	84	16,17	0,00
12:45:30	84	16,17	0,00
12:46:00	84	16,18	0,00
12:46:30	84	16,18	0,00
12:47:00	84	16,18	0,00
12:47:30	84	16,18	0,00
12:48:00	84	16,18	0,00
12:48:30	84	16,18	0,00
12:49:00	84	16,18	0,00
12:49:30	84	16,18	0,00
12:50:00	84	16,18	0,00
12:50:30	84	16,18	0,00
12:51:00	84	16,18	0,00
12:51:30	84	16,19	0,00
12:52:00	84	16,19	0,00
12:52:30	84	16,19	0,00
12:53:00	84	16,19	0,00
12:53:30	84	16,20	0,00
12:54:00	84	16,20	0,00
12:54:30	84	16,20	0,00
12:55:00	84	16,20	0,00
12:55:30	85	16,20	0,00
12:56:00	85	16,20	0,00
12:56:30	85	16,20	0,00
12:57:00	85	16,20	0,00
12:57:30	85	16,21	0,00
12:58:00	85	16,21	0,00
12:58:30	85	16,21	0,00
12:59:00	85	16,22	0,00
12:59:30	85	16,22	0,00
13:00:00	85	16,22	0,00
13:00:30	85	16,22	0,00
13:01:00	85	16,22	0,00
13:01:30	85	16,23	0,00
13:02:00	85	16,23	0,00
13:02:30	84	16,23	0,00
13:03:00	84	16,23	0,00
13:03:30	84	16,23	0,00
13:04:00	84	16,23	0,00
13:04:30	84	16,23	0,00
13:05:00	84	16,23	0,00
13:05:30	84	16,23	0,00
13:06:00	84	16,24	0,00
13:06:30	84	16,24	0,00
13:07:00	84	16,24	0,00
13:07:30	84	16,24	0,00
13:08:00	84	16,24	0,00
13:08:30	84	16,24	0,00
13:09:00	84	16,25	0,00
13:09:30	84	16,25	0,00
13:10:00	84	16,25	0,00
13:10:30	84	16,25	0,00
13:11:00	84	16,25	0,00
13:11:30	84	16,25	0,00
13:12:00	84	16,25	0,00
13:12:30	84	16,26	0,00
13:13:00	84	16,26	0,00
13:13:30	84	16,26	0,00
13:14:00	84	16,26	0,00
13:14:30	84	16,26	0,00
13:15:00	84	16,27	0,00
13:15:30	84	16,27	0,00
13:16:00	84	16,27	0,00
13:16:30	84	16,27	0,00
13:17:00	84	16,27	0,00
13:17:30	84	16,27	0,00
13:18:00	84	16,27	0,00
13:18:30	84	16,27	0,00
13:19:00	84	16,27	0,00
13:19:30	84	16,28	0,00
13:20:00	84	16,28	0,00
13:20:30	84	16,28	0,00
13:21:00	84	16,28	0,00
13:21:30	84	16,28	0,00
13:22:00	84	16,29	0,00
13:22:30	84	16,29	0,00
13:23:00	84	16,29	0,00
13:23:30	84	16,29	0,00
13:24:00	84	16,29	0,00
13:24:30	84	16,30	0,00
13:25:00	85	16,30	0,00
13:25:30	85	16,30	0,00
13:26:00	85	16,30	0,00
13:26:30	85	16,30	0,00
13:27:00	85	16,30	0,00
13:27:30	85	16,30	0,00
13:28:00	85	16,30	0,00
13:28:30	85	16,30	0,00
13:29:00	85	16,31	0,00
13:29:30	85	16,31	0,00
13:30:00	85	16,31	0,00
13:30:30	85	16,31	0,00
13:31:00	85	16,31	0,00
13:31:30	85	16,31	0,00
13:32:00	84	16,32	0,00
13:32:30	84	16,32	0,00
13:33:00	84	16,32	0,00
13:33:30	84	16,32	0,00
13:34:00	84	16,32	0,00
13:34:30	84	16,32	0,00
13:35:00	84	16,32	0,00
13:35:30	84	16,32	0,00
13:36:00	84	16,32	0,00
13:36:30	84	16,32	0,00
13:37:00	84	16,32	0,00
13:37:30	84	16,32	0,00
13:38:00	84	16,32	0,00
13:38:30	84	16,32	0,00
13:39:00	84	16,32	0,00
13:39:30	84	16,32	0,00
13:40:00	84	16,32	0,00
13:40:30	84	16,32	0,00
13:41:00	84	16,32	0,00
13:41:30	84	16,32	0,00
13:42:00	84	16,33	0,00
13:42:30	84	16,33	0,00
13:43:00	84	16,34	0,00
13:43:30	84	16,34	0,00
13:44:00	84	16,34	0,00
13:44:30	84	16,35	0,00
13:45:00	84	16,35	0,00
13:45:30	84	16,35	0,00
13:46:00	84	16,36	0,00
13:46:30	84	16,36	0,00
13:47:00	84	16,36	0,00
13:47:30	84	16,36	0,00
13:48:00	84	16,36	0,00
13:48:30	84	16,36	0,00
13:49:00	84	16,36	0,00
13:49:30	84	16,36	0,00
13:50:00	84	16,36	0,00
13:50:30	84	16,36	0,00
13:51:00	84	16,37	0,00
13:51:30	84	16,37	0,00
13:52:00	84	16,37	0,00
13:52:30	85	16,37	0,00
13:53:00	85	16,37	0,00
13:53:30	85	16,38	0,00
13:54:00	85	16,38	0,00
13:54:30	85	16,38	0,00
13:55:00	85	16,38	0,00
13:55:30	85	16,38	0,00
13:56:00	85	16,38	0,00
13:56:30	85	16,38	0,00
13:57:00	85	16,38	0,00
13:57:30	85	16,32	0,00
13:58:00	85	16,32	0,00
13:58:30	85	16,32	0,00
13:59:00	85	16,32	0,00
13:59:30	85	16,33	0,00
14:00:00	85	16,33	0,00
14:00:30	85	16,32	0,00
14:01:00	85	16,33	0,00
14:01:30	85	16,33	0,00
14:02:00	85	16,33	0,00
14:02:30	85	16,33	0,00
14:03:00	84	16,33	0,00
14:03:30	84	16,33	0,00
14:04:00	84	16,33	0,00
14:04:30	84	16,33	0,00
14:05:00	84	16,33	0,00
14:05:30	84	16,33	0,00
14:06:00	84	16,33	0,00
14:06:30	84	16,33	0,00
14:07:00	84	16,32	0,00
14:07:30	84	16,32	0,00
14:08:00	84	16,32	0,00
14:08:30	84	16,32	0,00
14:09:00	84	16,32	0,00
14:09:30	84	16,32	0,00
14:10:00	84	16,32	0,00
14:10:30	84	16,32	0,00
14:11:00	84	16,32	0,00
14:11:30	84	16,32	0,00
14:12:00	84	16,32	0,00
14:12:30	84	16,32	0,00
14:13:00	84	16,32	0,00
14:13:30	84	16,32	0,00
14:14:00	84	16,32	0,00
14:14:30	84	16,32	0,00
14:15:00	84	16,32	0,00
14:15:30	84	16,32	0,00
14:16:00	84	16,31	0,00
14:16:30	84	16,31	0,00
14:17:00	84	16,31	0,00
14:17:30	84	16,31	0,00
14:18:00	84	16,31	0,00
14:18:30	84	16,31	0,00
14:19:00	84	16,31	0,00
14:19:30	84	16,31	0,00
14:20:00	84	16,31	0,00
14:20:30	84	16,31	0,00
14:21:00	84	16,30	0,00
14:21:30	84	16,30	0,00
14:22:00	84	16,30	0,00
14:22:30	84	16,30	0,00
14:23:00	84	16,30	0,00
14:23:30	85	16,30	0,00
14:24:00	85	16,30	0,00
14:24:30	85	16,30	0,00
14:25:00	85	16,30	0,00
14:25:30	85	16,30	0,00
14:26:00	85	16,30	0,00
14:26:30	85	16,30	0,00
14:27:00	85	16,30	0,00
14:27:30	85	16,30	0,00
14:28:00	85	16,30	0,00
14:28:30	85	16,30	0,00
14:29:00	85	16,30	0,00
14:29:30	85	16,30	0,00
14:30:00	85	16,29	0,00
14:30:30	85	16,29	0,00
14:31:00	85	16,29	0,00
14:31:30	85	16,29	0,00
14:32:00	85	16,28	0,00
14:32:30	85	16,28	0,00
14:33:00	84	16,28	0,00
14:33:30	84	16,28	0,00
14:34:00	84	16,27	0,00
14:34:30	84	16,27	0,00
14:35:00	84	16,27	0,00
14:35:30	84	16,27	0,00
14:36:00	84	16,27	0,00
14:36:30	84	16,26	0,00
14:37:00	84	16,26	0,00
14:37:30	84	16,26	0,00
14:38:00	84	16,25	0,00
14:38:30	84	16,25	0,00
14:39:00	84	16,24	0,00
14:39:30	84	16,24	0,00
14:40:00	84	16,23	0,00
14:40:30	84	16,23	0,00
14:41:00	84	16,23	0,00
14:41:30	84	16,23	0,00
14:42:00	84	16,22	0,00
14:42:30	84	16,22	0,00
14:43:00	84	16,21	0,00
14:43:30	84	16,21	0,00
14:44:00	84	16,21	0,00
14:44:30	84	16,21	0,00
14:45:00	84	16,21	0,00
14:45:30	84	16,20	0,00
14:46:00	84	16,20	0,00
14:46:30	84	16,18	0,00
14:47:00	84	16,18	0,00
14:47:30	84	16,18	0,00
14:48:00	84	16,17	0,00
14:48:30	84	16,17	0,00
14:49:00	84	16,16	0,00
14:49:30	84	16,16	0,00
14:50:00	84	16,15	0,00
14:50:30	84	16,15	0,00
14:51:00	84	16,14	0,00
14:51:30	84	16,14	0,00
14:52:00	84	16,14	0,00
14:52:30	84	16,14	0,00
14:53:00	84	16,14	0,00
14:53:30	85	16,13	0,00
14:54:00	85	16,13	0,00
14:54:30	85	16,12	0,00
14:55:00	85	16,12	0,00
14:55:30	85	16,12	0,00
14:56:00	85	16,11	0,00
14:56:30	85	16,11	0,00
14:57:00	85	16,11	0,00
14:57:30	85	16,11	0,00
14:58:00	85	16,10	0,00
14:58:30	85	16,10	0,00
14:59:00	85	16,10	0,00
14:59:30	85	16,09	0,00
15:00:00	85	16,09	0,00
15:00:30	85	16,08	0,00
15:01:00	85	16,08	0,00
15:01:30	85	16,08	0,00
15:02:00	85	16,07	0,00
15:02:30	85	16,07	0,00
15:03:00	85	16,06	0,00
15:03:30	84	16,06	0,00
15:04:00	84	16,05	0,01
15:04:30	84	16,05	0,01
15:05:00	84	16,05	0,01
15:05:30	84	16,04	0,01
15:06:00	84	16,04	0,01
15:06:30	84	16,03	0,01
15:07:00	84	16,02	0,02
15:07:30	84	16,02	0,02
15:08:00	84	16,02	0,02
15:08:30	84	16,01	0,02
15:09:00	84	16,00	0,02
15:09:30	84	16,00	0,02
15:10:00	84	16,00	0,02
15:10:30	84	15,99	0,03
15:11:00	84	15,99	0,03
15:11:30	84	15,98	0,03
15:12:00	84	15,97	0,03
15:12:30	84	15,96	0,03
15:13:00	84	15,96	0,03
15:13:30	84	15,96	0,04
15:14:00	84	15,95	0,04
15:14:30	84	15,95	0,04
15:15:00	84	15,94	0,04
15:15:30	84	15,93	0,04
15:16:00	84	15,93	0,04
15:16:30	84	15,93	0,05
15:17:00	84	15,92	0,05
15:17:30	84	15,91	0,05
15:18:00	84	15,90	0,05
15:18:30	84	15,90	0,05
15:19:00	84	15,90	0,05
15:19:30	84	15,89	0,06
15:20:00	84	15,89	0,06
15:20:30	84	15,88	0,06
15:21:00	84	15,88	0,06
15:21:30	84	15,87	0,06
15:22:00	84	15,87	0,06
15:22:30	84	15,86	0,07
15:23:00	84	15,85	0,07
15:23:30	84	15,84	0,07
15:24:00	85	15,84	0,07
15:24:30	85	15,84	0,07
15:25:00	85	15,83	0,08
15:25:30	85	15,82	0,08
15:26:00	85	15,82	0,08
15:26:30	85	15,81	0,08
15:27:00	85	15,81	0,08
15:27:30	85	15,80	0,09
15:28:00	85	15,79	0,09
15:28:30	85	15,79	0,09
15:29:00	85	15,78	0,09
15:29:30	85	15,77	0,10
15:30:00	85	15,76	0,10
15:30:30	85	15,75	0,10
15:31:00	85	15,75	0,10
15:31:30	85	15,74	0,11
15:32:00	85	15,73	0,11
15:32:30	85	15,72	0,11
15:33:00	85	15,72	0,11
15:33:30	85	15,71	0,12
15:34:00	84	15,70	0,12
15:34:30	84	15,69	0,12
15:35:00	84	15,68	0,13
15:35:30	84	15,67	0,13
15:36:00	84	15,66	0,13
15:36:30	84	15,65	0,14
15:37:00	84	15,63	0,14
15:37:30	84	15,63	0,14
15:38:00	84	15,63	0,14
15:38:30	84	15,62	0,15
15:39:00	84	15,61	0,15
15:39:30	84	15,60	0,15
15:40:00	84	15,60	0,15
15:40:30	84	15,59	0,16
15:41:00	84	15,58	0,16
15:41:30	84	15,57	0,16
15:42:00	84	15,57	0,17
15:42:30	84	15,56	0,17
15:43:00	84	15,55	0,17
15:43:30	84	15,53	0,18
15:44:00	84	15,51	0,19
15:44:30	84	15,49	0,19
15:45:00	84	15,48	0,20
15:45:30	84	15,47	0,20
15:46:00	84	15,45	0,21
15:46:30	84	15,44	0,21
15:47:00	84	15,42	0,22
15:47:30	84	15,42	0,22
15:48:00	84	15,40	0,23
15:48:30	84	15,39	0,23
15:49:00	84	15,37	0,24
15:49:30	84	15,36	0,24
15:50:00	84	15,35	0,25
15:50:30	84	15,34	0,25
15:51:00	84	15,32	0,26
15:51:30	84	15,30	0,26
15:52:00	84	15,29	0,27
15:52:30	84	15,28	0,27
15:53:00	84	15,27	0,28
15:53:30	84	15,24	0,29
15:54:00	85	15,23	0,29
15:54:30	85	15,21	0,30
15:55:00	85	15,20	0,30
15:55:30	85	15,18	0,31
15:56:00	85	15,17	0,32
15:56:30	85	15,15	0,32
15:57:00	85	15,14	0,33
15:57:30	85	15,12	0,34
15:58:00	85	15,10	0,35
15:58:30	85	15,09	0,35
15:59:00	85	15,07	0,36
15:59:30	85	15,06	0,36
16:00:00	85	15,04	0,37
16:00:30	85	15,02	0,38
16:01:00	85	15,00	0,39
16:01:30	85	14,98	0,40
16:02:00	85	14,96	0,41
16:02:30	85	14,94	0,41
16:03:00	85	14,92	0,42
16:03:30	85	14,90	0,43
16:04:00	85	14,88	0,44
16:04:30	84	14,86	0,45
16:05:00	84	14,84	0,46
16:05:30	84	14,82	0,47
16:06:00	84	14,80	0,48
16:06:30	84	14,78	0,49
16:07:00	84	14,76	0,50
16:07:30	84	14,73	0,51
16:08:00	84	14,70	0,53
16:08:30	84	14,68	0,54
16:09:00	84	14,66	0,55
16:09:30	84	14,64	0,56
16:10:00	84	14,61	0,57
16:10:30	84	14,59	0,58
16:11:00	84	14,56	0,60
16:11:30	84	14,54	0,61
16:12:00	84	14,52	0,62
16:12:30	84	14,49	0,64
16:13:00	84	14,46	0,65
16:13:30	84	14,43	0,66
16:14:00	84	14,41	0,68
16:14:30	84	14,38	0,69
16:15:00	84	14,35	0,71
16:15:30	84	14,33	0,72
16:16:00	84	14,31	0,74
16:16:30	84	14,28	0,75
16:17:00	84	14,25	0,77
16:17:30	84	14,22	0,78
16:18:00	84	14,20	0,80
16:18:30	84	14,16	0,82
16:19:00	84	14,13	0,84
16:19:30	84	14,10	0,86
16:20:00	84	14,08	0,87
16:20:30	84	14,05	0,89
16:21:00	84	14,02	0,91
16:21:30	84	13,99	0,93
16:22:00	84	13,96	0,95
16:22:30	84	13,93	0,97
16:23:00	84	13,90	0,99
16:23:30	84	13,87	1,01
16:24:00	84	13,84	1,03
16:24:30	84	13,82	1,04
16:25:00	85	13,80	1,06
16:25:30	85	13,77	1,08
16:26:00	85	13,74	1,09
16:26:30	85	13,71	1,12
16:27:00	85	13,68	1,14
16:27:30	85	13,65	1,16
16:28:00	85	13,62	1,19
16:28:30	85	13,58	1,22
16:29:00	85	13,55	1,24
16:29:30	85	13,52	1,26
16:30:00	85	13,49	1,29
16:30:30	85	13,46	1,31
16:31:00	85	13,42	1,34
16:31:30	85	13,39	1,36
16:32:00	85	13,36	1,39
16:32:30	85	13,33	1,41
16:33:00	85	13,30	1,44
16:33:30	85	13,27	1,47
16:34:00	85	13,24	1,49
16:34:30	85	13,21	1,52
16:35:00	85	13,18	1,55
16:35:30	85	13,15	1,57
16:36:00	84	13,12	1,60
16:36:30	84	13,09	1,63
16:37:00	84	13,06	1,66
16:37:30	84	13,03	1,69
16:38:00	84	13,00	1,72
16:38:30	84	12,96	1,75
16:39:00	84	12,93	1,78
16:39:30	84	12,90	1,81
16:40:00	84	12,88	1,84
16:40:30	84	12,84	1,87
16:41:00	84	12,82	1,90
16:41:30	84	12,79	1,94
16:42:00	84	12,75	1,97
16:42:30	84	12,72	2,01
16:43:00	84	12,69	2,04
16:43:30	84	12,66	2,07
16:44:00	84	12,64	2,10
16:44:30	84	12,61	2,14
16:45:00	84	12,57	2,17
16:45:30	84	12,55	2,21
16:46:00	84	12,52	2,24
16:46:30	84	12,48	2,28
16:47:00	84	12,45	2,32
16:47:30	84	12,43	2,35
16:48:00	84	12,39	2,39
