Repository: ProgWizer/parser

File: project-root/data/Data Acquisition/Data Acquisition/2014 (290)/14-054 MW.txt (part 1 of 7)
--Test Summary--
Full Path and File Name	
Instrument Name	SGSA/UCA
Instrument Type	Model 5265 SGSA/UCA
Instrument Serial Number	
Test Start Date	21.03.2014
Test Start Time	14:29:28
Test Stop Date	24.03.2014
Test Stop Time	8:27:01
Test Length	65:57:33
Final Sample Time Offset	65:57:30
Controller Schedule Name	
Sampling Period	30 seconds
Comments	T: 73C(40min); P: 3000psi; tap water

Not sieved
Information	WellID	Research
Information	Customer	Trican
Information	EngName	Pavel Lebedev
Information	CementClass	60%G+30%HDPE+10%SF-2 BWOB
Information	CementMfr	Dyckerhoff - Suhoy Log
Information	Additives	0.5%TC-101+0.8%CFR-10+0.1%LTR-7 (bwoc)
Information	Density	1350
Information	BHCT	73
Information	BHST	73
Information	FluidLoss	n/a
Information	JobType	Research
Calculated Value	CS_50	8:46:30
Calculated Value	CS_500	12:29:00
Calculated Value	SGS_Initial	0:10:30
Calculated Value	SGS_Final	0:30:00
Calculated Value	CS_Time8h	0,10 MPa
Calculated Value	CS_Time12h	3,26 MPa
Calculated Value	CS_Time24h	4,37 MPa
Calculated Value	CS_Time48h	4,71 MPa
Calculated Value	Time_SGS_100lb/100ft2	0:12:00
Calculated Value	Time_SGS_500lb/100ft2	0:21:00
Calculated Curve	Compressive Strength	Compressive strength type A (less than 14 lb/gal)
Calculated Curve	Static Gel Strength	Static gel strength
Initial Temperature (°C)	24 °C
Final Temperature (°C)	73 °C
Initial Pressure (psi)	3252 psi
Final Pressure (psi)	2322 psi
Initial Transit Time (microsec/in)	15,55 microsec/in
Final Transit Time (microsec/in)	11,56 microsec/in
Initial Gel Value	3820
Final Gel Value	6448
Initial Compressive Strength (MPa)	0,00 MPa
Final Compressive Strength (MPa)	4,81 MPa
Initial Static Gel Strength (lb/100ft2)	0,0 lb/100ft2
Final Static Gel Strength (lb/100ft2)	ERROR
--Data--
Time (HH:MM:SS)	Temperature (°C)	Pressure (psi)	Transit Time (microsec/in)	Gel Value	Compressive Strength (MPa)	Static Gel Strength (lb/100ft2)
0:00:00	24	3252	15,55	3820	0,00	0,0
0:00:30	24	3221	15,37	4289	0,09	3,6
0:01:00	24	3200	15,30	4272	0,13	7,1
0:01:30	24	3187	15,26	4276	0,15	10,7
0:02:00	24	3181	15,25	4263	0,15	14,3
0:02:30	24	3185	15,25	4251	0,15	17,9
0:03:00	25	3197	15,25	4246	0,15	21,4
0:03:30	25	3216	15,25	4245	0,15	25,0
0:04:00	26	3237	15,26	4206	0,15	28,6
0:04:30	26	3258	15,25	4207	0,15	32,1
0:05:00	26	3277	15,25	4208	0,16	35,7
0:05:30	27	3293	15,24	4210	0,16	39,3
0:06:00	27	3309	15,24	4201	0,16	42,9
0:06:30	27	3327	15,23	4201	0,16	46,4
0:07:00	28	3348	15,24	4199	0,16	50,0
0:07:30	28	3375	15,23	4205	0,17	53,6
0:08:00	29	3406	15,23	4207	0,17	57,1
0:08:30	29	3442	15,22	4195	0,17	60,7
0:09:00	30	3481	15,22	4215	0,17	64,3
0:09:30	30	3476	15,22	4206	0,17	67,9
0:10:00	31	3463	15,21	4214	0,18	71,4
0:10:30	31	3461	15,21	4220	0,18	75,0
0:11:00	32	3461	15,22	4229	0,17	88,4
0:11:30	32	3462	15,22	4244	0,17	111,1
0:12:00	33	3467	15,22	4253	0,17	125,0
0:12:30	34	3471	15,22	4268	0,17	148,5
0:13:00	34	3475	15,21	4307	0,18	208,7
0:13:30	35	3475	15,21	4282	0,18	170,0
0:14:00	35	3474	15,21	4303	0,18	203,0
0:14:30	36	3474	15,21	4285	0,18	174,2
0:15:00	36	3476	15,20	4322	0,18	232,2
0:15:30	37	3479	15,21	4323	0,18	233,5
0:16:00	38	3479	15,21	4344	0,18	268,2
0:16:30	38	3478	15,20	4375	0,18	318,4
0:17:00	39	3475	15,21	4357	0,18	289,7
0:17:30	39	3473	15,20	4367	0,18	305,8
0:18:00	40	3472	15,21	4413	0,18	383,0
0:18:30	41	3474	15,20	4431	0,18	414,5
0:19:00	41	3478	15,20	4438	0,19	426,2
0:19:30	42	3480	15,20	4445	0,18	438,4
0:20:00	43	3479	15,20	4477	0,18	496,6
0:20:30	43	3477	15,21	4483	0,18	506,9
0:21:00	44	3477	15,21	4493	0,18	524,9
0:21:30	44	3478	15,20	4525	0,18	584,6
0:22:00	45	3480	15,20	4535	0,18	603,0
0:22:30	46	3480	15,20	4533	0,18	598,7
0:23:00	46	3480	15,20	4572	0,18	672,9
0:23:30	47	3480	15,20	4574	0,18	677,4
0:24:00	47	3480	15,21	4604	0,18	735,5
0:24:30	48	3480	15,21	4608	0,18	744,7
0:25:00	49	3480	15,22	4636	0,17	801,5
0:25:30	49	3479	15,21	4662	0,18	854,8
0:26:00	50	3480	15,21	4656	0,18	841,1
0:26:30	50	3480	15,21	4702	0,17	937,4
0:27:00	51	3480	15,22	4712	0,17	960,0
0:27:30	52	3481	15,22	4720	0,17	977,6
0:28:00	52	3481	15,22	4738	0,17	1016,0
0:28:30	53	3481	15,23	4776	0,17	1100,9
0:29:00	53	3480	15,24	4785	0,16	1121,4
0:29:30	54	3480	15,24	4801	0,16	1158,8
0:30:00	55	3480	15,24	4819	0,16	1200,0
0:30:30	55	3480	15,25	4843	0,16	
0:31:00	56	3481	15,25	4868	0,15	
0:31:30	57	3481	15,25	4893	0,15	
0:32:00	57	3480	15,26	4906	0,15	
0:32:30	58	3481	15,27	4920	0,15	
0:33:00	59	3481	15,27	4956	0,14	
0:33:30	59	3480	15,28	4963	0,14	
0:34:00	60	3480	15,28	4977	0,14	
0:34:30	60	3480	15,29	4991	0,13	
0:35:00	61	3481	15,30	5020	0,13	
0:35:30	62	3481	15,31	5041	0,13	
0:36:00	62	3481	15,31	5053	0,12	
0:36:30	63	3481	15,32	5064	0,12	
0:37:00	64	3481	15,33	5095	0,11	
0:37:30	64	3481	15,34	5078	0,11	
0:38:00	65	3480	15,34	5113	0,10	
0:38:30	65	3480	15,35	5137	0,10	
0:39:00	66	3481	15,36	5140	0,10	
0:39:30	67	3481	15,37	5153	0,09	
0:40:00	67	3481	15,37	5146	0,09	
0:40:30	68	3481	15,38	5176	0,09	
0:41:00	68	3480	15,39	5182	0,08	
0:41:30	69	3477	15,40	5211	0,08	
0:42:00	69	3472	15,41	5211	0,07	
0:42:30	70	3468	15,42	5225	0,06	
0:43:00	70	3463	15,44	5240	0,06	
0:43:30	70	3461	15,44	5242	0,06	
0:44:00	71	3459	15,45	5255	0,05	
0:44:30	71	3459	15,46	5259	0,05	
0:45:00	71	3459	15,46	5275	0,04	
0:45:30	71	3459	15,47	5272	0,04	
0:46:00	72	3459	15,48	5287	0,04	
0:46:30	72	3457	15,49	5288	0,03	
0:47:00	72	3454	15,49	5297	0,03	
0:47:30	72	3451	15,50	5299	0,02	
0:48:00	72	3449	15,51	5300	0,02	
0:48:30	72	3447	15,52	5306	0,02	
0:49:00	73	3447	15,54	5314	0,01	
0:49:30	73	3447	15,55	5327	0,00	
0:50:00	73	3447	15,55	5318	0,00	
0:50:30	73	3447	15,55	5325	0,00	
0:51:00	73	3446	15,56	5322	0,00	
0:51:30	73	3445	15,57	5325	0,00	
0:52:00	73	3444	15,57	5333	0,00	
0:52:30	73	3442	15,58	5333	0,00	
0:53:00	73	3441	15,58	5333	0,00	
0:53:30	73	3439	15,59	5340	0,00	
0:54:00	73	3436	15,59	5333	0,00	
0:54:30	73	3433	15,60	5333	0,00	
0:55:00	73	3430	15,61	5335	0,00	
0:55:30	73	3428	15,62	5345	0,00	
0:56:00	73	3425	15,62	5337	0,00	
0:56:30	73	3422	15,63	5343	0,00	
0:57:00	73	3419	15,63	5344	0,00	
0:57:30	73	3417	15,64	5346	0,00	
0:58:00	73	3417	15,64	5338	0,00	
0:58:30	73	3420	15,64	5336	0,00	
0:59:00	73	3424	15,65	5343	0,00	
0:59:30	73	3428	15,65	5338	0,00	
1:00:00	73	3431	15,65	5332	0,00	
1:00:30	73	3433	15,65	5340	0,00	
1:01:00	73	3433	15,66	5332	0,00	
1:01:30	73	3432	15,66	5336	0,00	
1:02:00	73	3431	15,66	5333	0,00	
1:02:30	73	3431	15,66	5326	0,00	
1:03:00	73	3432	15,66	5327	0,00	
1:03:30	73	3434	15,67	5330	0,00	
1:04:00	73	3436	15,67	5323	0,00	
1:04:30	73	3438	15,67	5325	0,00	
1:05:00	73	3438	15,67	5323	0,00	
1:05:30	73	3438	15,67	5320	0,00	
1:06:00	73	3436	15,67	5320	0,00	
1:06:30	73	3433	15,67	5317	0,00	
1:07:00	73	3430	15,68	5318	0,00	
1:07:30	73	3428	15,68	5316	0,00	
1:08:00	73	3427	15,68	5314	0,00	
1:08:30	73	3427	15,68	5315	0,00	
1:09:00	73	3428	15,68	5314	0,00	
1:09:30	73	3429	15,68	5308	0,00	
1:10:00	73	3430	15,68	5311	0,00	
1:10:30	73	3431	15,68	5309	0,00	
1:11:00	73	3430	15,68	5303	0,00	
1:11:30	73	3429	15,68	5301	0,00	
1:12:00	73	3427	15,68	5302	0,00	
1:12:30	73	3425	15,69	5307	0,00	
1:13:00	73	3424	15,68	5299	0,00	
1:13:30	73	3422	15,69	5294	0,00	
1:14:00	73	3422	15,68	5293	0,00	
1:14:30	73	3423	15,69	5289	0,00	
1:15:00	73	3424	15,69	5288	0,00	
1:15:30	73	3426	15,69	5292	0,00	
1:16:00	73	3426	15,69	5288	0,00	
1:16:30	73	3426	15,69	5288	0,00	
1:17:00	73	3424	15,69	5284	0,00	
1:17:30	73	3422	15,70	5282	0,00	
1:18:00	73	3420	15,69	5278	0,00	
1:18:30	73	3419	15,70	5280	0,00	
1:19:00	73	3417	15,69	5273	0,00	
1:19:30	73	3418	15,70	5274	0,00	
1:20:00	73	3419	15,70	5266	0,00	
1:20:30	73	3420	15,70	5269	0,00	
1:21:00	73	3422	15,70	5261	0,00	
1:21:30	73	3423	15,70	5266	0,00	
1:22:00	73	3423	15,70	5268	0,00	
1:22:30	73	3422	15,70	5263	0,00	
1:23:00	73	3420	15,70	5268	0,00	
1:23:30	73	3418	15,71	5261	0,00	
1:24:00	73	3417	15,70	5254	0,00	
1:24:30	73	3416	15,70	5256	0,00	
1:25:00	73	3415	15,70	5253	0,00	
1:25:30	73	3415	15,70	5254	0,00	
1:26:00	73	3416	15,70	5247	0,00	
1:26:30	73	3417	15,71	5242	0,00	
1:27:00	73	3416	15,71	5248	0,00	
1:27:30	73	3415	15,71	5243	0,00	
1:28:00	73	3413	15,71	5245	0,00	
1:28:30	73	3411	15,71	5240	0,00	
1:29:00	73	3409	15,71	5241	0,00	
1:29:30	73	3408	15,71	5240	0,00	
1:30:00	73	3408	15,71	5242	0,00	
1:30:30	73	3408	15,71	5235	0,00	
1:31:00	73	3409	15,70	5230	0,00	
1:31:30	73	3408	15,71	5231	0,00	
1:32:00	73	3408	15,71	5232	0,00	
1:32:30	73	3407	15,71	5231	0,00	
1:33:00	73	3407	15,72	5219	0,00	
1:33:30	73	3407	15,71	5229	0,00	
1:34:00	73	3407	15,71	5226	0,00	
1:34:30	73	3408	15,71	5219	0,00	
1:35:00	73	3408	15,71	5219	0,00	
1:35:30	73	3408	15,71	5211	0,00	
1:36:00	73	3407	15,71	5211	0,00	
1:36:30	73	3406	15,71	5212	0,00	
1:37:00	73	3406	15,72	5207	0,00	
1:37:30	73	3406	15,71	5213	0,00	
1:38:00	73	3406	15,72	5205	0,00	
1:38:30	73	3406	15,72	5211	0,00	
1:39:00	73	3406	15,72	5207	0,00	
1:39:30	73	3406	15,72	5201	0,00	
1:40:00	73	3406	15,72	5192	0,00	
1:40:30	73	3406	15,72	5196	0,00	
1:41:00	73	3406	15,72	5201	0,00	
1:41:30	73	3407	15,72	5195	0,00	
1:42:00	73	3407	15,72	5194	0,00	
1:42:30	73	3407	15,71	5191	0,00	
1:43:00	73	3405	15,72	5190	0,00	
1:43:30	73	3402	15,72	5186	0,00	
1:44:00	73	3399	15,72	5185	0,00	
1:44:30	73	3396	15,72	5184	0,00	
1:45:00	73	3394	15,72	5178	0,00	
1:45:30	73	3394	15,72	5180	0,00	
1:46:00	73	3395	15,73	5175	0,00	
1:46:30	73	3396	15,72	5174	0,00	
1:47:00	73	3397	15,73	5171	0,00	
1:47:30	73	3391	15,72	5173	0,00	
1:48:00	73	3382	15,72	5165	0,00	
1:48:30	73	3373	15,72	5162	0,00	
1:49:00	73	3367	15,73	5158	0,00	
1:49:30	73	3365	15,73	5161	0,00	
1:50:00	73	3367	15,73	5160	0,00	
1:50:30	73	3371	15,73	5163	0,00	
1:51:00	73	3375	15,73	5154	0,00	
1:51:30	73	3378	15,73	5157	0,00	
1:52:00	73	3380	15,73	5153	0,00	
1:52:30	73	3379	15,73	5151	0,00	
1:53:00	73	3378	15,73	5150	0,00	
1:53:30	73	3376	15,73	5148	0,00	
1:54:00	73	3376	15,73	5149	0,00	
1:54:30	73	3377	15,73	5150	0,00	
1:55:00	73	3379	15,73	5144	0,00	
1:55:30	73	3381	15,73	5149	0,00	
1:56:00	73	3383	15,73	5135	0,00	
1:56:30	73	3383	15,73	5143	0,00	
1:57:00	73	3383	15,73	5133	0,00	
1:57:30	73	3382	15,73	5137	0,00	
1:58:00	73	3381	15,73	5131	0,00	
1:58:30	73	3380	15,74	5136	0,00	
1:59:00	73	3381	15,74	5129	0,00	
1:59:30	73	3382	15,73	5128	0,00	
2:00:00	73	3383	15,73	5116	0,00	
2:00:30	73	3384	15,74	5116	0,00	
2:01:00	73	3384	15,74	5123	0,00	
2:01:30	73	3385	15,73	5121	0,00	
2:02:00	73	3384	15,73	5120	0,00	
2:02:30	73	3384	15,74	5116	0,00	
2:03:00	73	3383	15,73	5120	0,00	
2:03:30	73	3383	15,73	5106	0,00	
2:04:00	73	3382	15,74	5110	0,00	
2:04:30	73	3382	15,74	5104	0,00	
2:05:00	73	3383	15,74	5107	0,00	
2:05:30	73	3384	15,74	5109	0,00	
2:06:00	73	3385	15,74	5111	0,00	
2:06:30	73	3387	15,74	5105	0,00	
2:07:00	73	3387	15,74	5090	0,00	
2:07:30	73	3385	15,74	5112	0,00	
2:08:00	73	3382	15,73	5087	0,00	
2:08:30	73	3378	15,74	5100	0,00	
2:09:00	73	3374	15,74	5091	0,00	
2:09:30	73	3372	15,74	5093	0,00	
2:10:00	73	3371	15,74	5093	0,00	
2:10:30	73	3371	15,75	5092	0,00	
2:11:00	73	3372	15,74	5078	0,00	
2:11:30	73	3373	15,74	5081	0,00	
2:12:00	73	3372	15,74	5078	0,00	
2:12:30	73	3370	15,75	5084	0,00	
2:13:00	73	3367	15,75	5078	0,00	
2:13:30	73	3365	15,75	5073	0,00	
2:14:00	73	3363	15,75	5073	0,00	
2:14:30	73	3361	15,74	5073	0,00	
2:15:00	73	3361	15,75	5066	0,00	
2:15:30	73	3361	15,74	5075	0,00	
2:16:00	73	3360	15,74	5072	0,00	
2:16:30	73	3360	15,75	5069	0,00	
2:17:00	73	3359	15,75	5057	0,00	
2:17:30	73	3357	15,75	5055	0,00	
2:18:00	73	3353	15,75	5061	0,00	
2:18:30	73	3351	15,75	5064	0,00	
2:19:00	73	3350	15,75	5065	0,00	
2:19:30	73	3349	15,75	5055	0,00	
2:20:00	73	3350	15,75	5055	0,00	
2:20:30	73	3351	15,75	5054	0,00	
2:21:00	73	3350	15,75	5048	0,00	
2:21:30	73	3349	15,75	5052	0,00	
2:22:00	73	3347	15,75	5044	0,00	
2:22:30	73	3344	15,75	5035	0,00	
2:23:00	73	3341	15,75	5046	0,00	
2:23:30	73	3339	15,75	5027	0,00	
2:24:00	73	3338	15,75	5031	0,00	
2:24:30	73	3337	15,75	5031	0,00	
2:25:00	73	3335	15,76	5029	0,00	
2:25:30	73	3334	15,75	5030	0,00	
2:26:00	73	3334	15,76	5027	0,00	
2:26:30	73	3333	15,76	5029	0,00	
2:27:00	73	3331	15,76	5026	0,00	
2:27:30	73	3329	15,76	5022	0,00	
2:28:00	73	3327	15,76	5022	0,00	
2:28:30	73	3327	15,76	5017	0,00	
2:29:00	73	3327	15,76	5013	0,00	
2:29:30	73	3327	15,76	5013	0,00	
2:30:00	73	3327	15,76	5015	0,00	
2:30:30	73	3327	15,76	5009	0,00	
2:31:00	73	3326	15,76	5005	0,00	
2:31:30	73	3325	15,76	5001	0,00	
2:32:00	73	3323	15,76	4991	0,00	
2:32:30	73	3322	15,76	4994	0,00	
2:33:00	73	3323	15,77	5002	0,00	
2:33:30	73	3325	15,76	4994	0,00	
2:34:00	73	3326	15,76	4994	0,00	
2:34:30	73	3327	15,77	4992	0,00	
2:35:00	73	3327	15,76	4989	0,00	
2:35:30	73	3325	15,77	4991	0,00	
2:36:00	73	3321	15,77	4982	0,00	
2:36:30	73	3316	15,76	4988	0,00	
2:37:00	73	3311	15,77	4986	0,00	
2:37:30	73	3307	15,77	4981	0,00	
2:38:00	73	3305	15,77	4980	0,00	
2:38:30	73	3304	15,77	4978	0,00	
2:39:00	73	3305	15,77	4972	0,00	
2:39:30	73	3305	15,77	4971	0,00	
2:40:00	73	3304	15,77	4965	0,00	
2:40:30	73	3303	15,77	4968	0,00	
2:41:00	73	3300	15,77	4976	0,00	
2:41:30	73	3298	15,78	4964	0,00	
2:42:00	73	3296	15,78	4962	0,00	
2:42:30	73	3294	15,78	4957	0,00	
2:43:00	73	3294	15,78	4955	0,00	
2:43:30	73	3294	15,78	4957	0,00	
2:44:00	73	3294	15,78	4943	0,00	
2:44:30	73	3294	15,78	4946	0,00	
2:45:00	73	3293	15,78	4949	0,00	
2:45:30	73	3293	15,78	4952	0,00	
2:46:00	73	3291	15,79	4944	0,00	
2:46:30	73	3290	15,78	4949	0,00	
2:47:00	73	3289	15,78	4940	0,00	
2:47:30	73	3288	15,78	4943	0,00	
2:48:00	73	3287	15,78	4928	0,00	
2:48:30	73	3287	15,78	4939	0,00	
2:49:00	73	3286	15,78	4927	0,00	
2:49:30	73	3284	15,78	4924	0,00	
2:50:00	73	3284	15,79	4930	0,00	
2:50:30	73	3283	15,78	4920	0,00	
2:51:00	73	3282	15,79	4917	0,00	
2:51:30	73	3282	15,79	4917	0,00	
2:52:00	73	3281	15,79	4917	0,00	
2:52:30	73	3280	15,79	4918	0,00	
2:53:00	73	3279	15,79	4921	0,00	
2:53:30	73	3278	15,79	4909	0,00	
2:54:00	73	3277	15,79	4910	0,00	
2:54:30	73	3276	15,80	4901	0,00	
2:55:00	73	3274	15,80	4912	0,00	
2:55:30	73	3273	15,80	4902	0,00	
2:56:00	73	3273	15,79	4906	0,00	
2:56:30	73	3273	15,79	4895	0,00	
2:57:00	73	3272	15,79	4893	0,00	
2:57:30	73	3272	15,80	4899	0,00	
2:58:00	73	3272	15,80	4890	0,00	
2:58:30	73	3271	15,80	4890	0,00	
2:59:00	73	3270	15,80	4888	0,00	
2:59:30	73	3268	15,80	4895	0,00	
3:00:00	73	3267	15,81	4890	0,00	
3:00:30	73	3265	15,80	4879	0,00	
3:01:00	73	3265	15,80	4880	0,00	
3:01:30	73	3264	15,81	4880	0,00	
3:02:00	73	3264	15,80	4872	0,00	
3:02:30	73	3264	15,80	4869	0,00	
3:03:00	73	3264	15,81	4882	0,00	
3:03:30	73	3264	15,81	4874	0,00	
3:04:00	73	3263	15,81	4868	0,00	
3:04:30	73	3262	15,81	4864	0,00	
3:05:00	73	3261	15,82	4862	0,00	
3:05:30	73	3260	15,82	4857	0,00	
3:06:00	73	3259	15,82	4861	0,00	
3:06:30	73	3258	15,82	4864	0,00	
3:07:00	73	3257	15,82	4860	0,00	
3:07:30	73	3257	15,82	4848	0,00	
3:08:00	73	3257	15,82	4847	0,00	
3:08:30	73	3257	15,82	4855	0,00	
3:09:00	73	3257	15,82	4852	0,00	
3:09:30	73	3256	15,82	4845	0,00	
3:10:00	73	3255	15,82	4841	0,00	
3:10:30	73	3255	15,82	4845	0,00	
3:11:00	73	3255	15,83	4840	0,00	
3:11:30	73	3255	15,82	4847	0,00	
3:12:00	73	3255	15,82	4840	0,00	
3:12:30	73	3254	15,82	4839	0,00	
3:13:00	73	3253	15,82	4842	0,00	
3:13:30	73	3251	15,82	4825	0,00	
3:14:00	73	3249	15,82	4830	0,00	
3:14:30	73	3248	15,82	4830	0,00	
3:15:00	73	3246	15,83	4831	0,00	
3:15:30	73	3245	15,83	4827	0,00	
3:16:00	73	3244	15,83	4824	0,00	
3:16:30	73	3243	15,83	4832	0,00	
3:17:00	73	3242	15,83	4820	0,00	
3:17:30	73	3242	15,83	4813	0,00	
3:18:00	73	3241	15,83	4816	0,00	
3:18:30	73	3240	15,84	4826	0,00	
3:19:00	73	3240	15,84	4825	0,00	
3:19:30	73	3239	15,84	4825	0,00	
3:20:00	73	3237	15,84	4809	0,00	
3:20:30	73	3234	15,85	4808	0,00	
3:21:00	73	3232	15,84	4808	0,00	
3:21:30	73	3231	15,84	4817	0,00	
3:22:00	73	3231	15,84	4809	0,00	
3:22:30	73	3231	15,84	4811	0,00	
3:23:00	73	3231	15,84	4810	0,00	
3:23:30	73	3230	15,84	4801	0,00	
3:24:00	73	3229	15,84	4798	0,00	
3:24:30	73	3229	15,84	4801	0,00	
3:25:00	73	3228	15,84	4802	0,00	
3:25:30	73	3229	15,84	4806	0,00	
3:26:00	73	3230	15,85	4810	0,00	
3:26:30	73	3230	15,85	4795	0,00	
3:27:00	73	3228	15,85	4804	0,00	
3:27:30	73	3225	15,85	4801	0,00	
3:28:00	73	3222	15,85	4809	0,00	
3:28:30	73	3218	15,85	4799	0,00	
3:29:00	73	3216	15,86	4794	0,00	
3:29:30	73	3216	15,86	4796	0,00	
3:30:00	73	3216	15,85	4803	0,00	
3:30:30	73	3216	15,86	4795	0,00	
3:31:00	73	3215	15,86	4792	0,00	
3:31:30	73	3214	15,86	4794	0,00	
3:32:00	73	3212	15,86	4788	0,00	
3:32:30	73	3210	15,86	4793	0,00	
3:33:00	73	3208	15,87	4789	0,00	
3:33:30	73	3207	15,86	4796	0,00	
3:34:00	73	3206	15,87	4797	0,00	
3:34:30	73	3206	15,87	4792	0,00	
3:35:00	73	3205	15,87	4796	0,00	
3:35:30	73	3204	15,87	4797	0,00	
3:36:00	73	3203	15,87	4794	0,00	
3:36:30	73	3201	15,88	4795	0,00	
3:37:00	73	3199	15,88	4789	0,00	
3:37:30	73	3197	15,87	4787	0,00	
3:38:00	73	3197	15,88	4801	0,00	
3:38:30	73	3196	15,88	4800	0,00	
3:39:00	73	3196	15,88	4795	0,00	
3:39:30	73	3195	15,88	4789	0,00	
3:40:00	73	3195	15,88	4794	0,00	
3:40:30	73	3193	15,89	4796	0,00	
3:41:00	73	3191	15,89	4797	0,00	
3:41:30	73	3190	15,89	4796	0,00	
3:42:00	73	3189	15,89	4789	0,00	
3:42:30	73	3188	15,89	4807	0,00	
3:43:00	73	3188	15,89	4800	0,00	
3:43:30	73	3187	15,89	4806	0,00	
3:44:00	73	3186	15,89	4795	0,00	
3:44:30	73	3184	15,89	4791	0,00	
3:45:00	73	3183	15,90	4806	0,00	
3:45:30	73	3182	15,90	4788	0,00	
3:46:00	73	3182	15,90	4807	0,00	
3:46:30	73	3180	15,90	4814	0,00	
3:47:00	73	3179	15,90	4810	0,00	
3:47:30	73	3176	15,90	4803	0,00	
3:48:00	73	3174	15,90	4806	0,00	
3:48:30	73	3171	15,91	4813	0,00	
3:49:00	73	3170	15,91	4810	0,00	
3:49:30	73	3168	15,91	4825	0,00	
3:50:00	73	3167	15,91	4819	0,00	
3:50:30	73	3166	15,91	4817	0,00	
3:51:00	73	3164	15,92	4822	0,00	
3:51:30	73	3163	15,92	4819	0,00	
3:52:00	73	3162	15,92	4825	0,00	
3:52:30	73	3161	15,92	4826	0,00	
3:53:00	73	3160	15,92	4816	0,00	
3:53:30	73	3159	15,92	4834	0,00	
3:54:00	73	3157	15,92	4836	0,00	
3:54:30	73	3156	15,92	4845	0,00	
3:55:00	73	3154	15,92	4843	0,00	
3:55:30	73	3152	15,93	4848	0,00	
3:56:00	73	3150	15,93	4838	0,00	
3:56:30	73	3148	15,93	4857	0,00	
3:57:00	73	3146	15,93	4858	0,00	
3:57:30	73	3145	15,93	4852	0,00	
3:58:00	73	3143	15,93	4867	0,00	
3:58:30	73	3142	15,93	4860	0,00	
3:59:00	73	3141	15,93	4873	0,00	
3:59:30	73	3140	15,93	4871	0,00	
4:00:00	73	3138	15,93	4876	0,00	
4:00:30	73	3137	15,93	4876	0,00	
4:01:00	73	3136	15,93	4892	0,00	
4:01:30	73	3134	15,93	4896	0,00	
4:02:00	73	3132	15,94	4892	0,00	
4:02:30	73	3130	15,95	4888	0,00	
4:03:00	73	3128	15,94	4895	0,00	
4:03:30	73	3125	15,94	4900	0,00	
4:04:00	73	3123	15,95	4898	0,00	
4:04:30	73	3121	15,94	4901	0,00	
4:05:00	73	3119	15,95	4899	0,00	
4:05:30	73	3117	15,95	4910	0,00	
4:06:00	73	3116	15,95	4911	0,00	
4:06:30	73	3115	15,95	4923	0,00	
4:07:00	73	3114	15,95	4923	0,00	
4:07:30	73	3113	15,95	4943	0,00	
4:08:00	73	3111	15,95	4937	0,00	
4:08:30	73	3109	15,95	4932	0,00	
4:09:00	73	3105	15,95	4943	0,00	
4:09:30	73	3102	15,96	4951	0,00	
4:10:00	73	3098	15,96	4946	0,00	
4:10:30	73	3095	15,96	4950	0,00	
4:11:00	73	3094	15,96	4957	0,00	
4:11:30	73	3093	15,96	4958	0,00	
4:12:00	73	3093	15,96	4968	0,00	
4:12:30	73	3092	15,97	4973	0,00	
4:13:00	73	3091	15,97	4977	0,00	
4:13:30	73	3088	15,97	4982	0,00	
4:14:00	73	3085	15,98	4986	0,00	
4:14:30	73	3082	15,97	4992	0,00	
4:15:00	73	3079	15,97	4997	0,00	
4:15:30	73	3077	15,98	5010	0,00	
4:16:00	73	3074	15,98	5004	0,00	
4:16:30	73	3073	15,98	5015	0,00	
4:17:00	73	3071	15,98	5024	0,00	
4:17:30	73	3069	15,98	5024	0,00	
4:18:00	73	3067	15,98	5027	0,00	
4:18:30	73	3065	15,98	5030	0,00	
4:19:00	73	3062	15,99	5037	0,00	
4:19:30	73	3060	15,99	5045	0,00	
4:20:00	73	3057	15,99	5053	0,00	
4:20:30	73	3055	15,99	5064	0,00	
4:21:00	73	3053	15,99	5064	0,00	
4:21:30	73	3052	15,99	5068	0,00	
4:22:00	73	3050	15,99	5078	0,00	
4:22:30	73	3048	16,00	5084	0,00	
4:23:00	73	3046	16,00	5085	0,00	
4:23:30	73	3044	16,00	5096	0,00	
4:24:00	73	3042	16,00	5096	0,00	
4:24:30	73	3041	16,00	5107	0,00	
4:25:00	73	3039	16,00	5103	0,00	
4:25:30	73	3038	16,00	5120	0,00	
4:26:00	73	3036	16,00	5117	0,00	
4:26:30	73	3034	16,00	5126	0,00	
4:27:00	73	3032	16,00	5122	0,00	
4:27:30	73	3030	16,01	5131	0,00	
4:28:00	73	3027	16,01	5134	0,00	
4:28:30	73	3026	16,01	5150	0,00	
4:29:00	73	3024	16,01	5150	0,00	
4:29:30	73	3022	16,01	5152	0,00	
4:30:00	73	3020	16,01	5161	0,00	
4:30:30	73	3017	16,01	5164	0,00	
4:31:00	73	3015	16,01	5174	0,00	
4:31:30	73	3013	16,02	5184	0,00	
4:32:00	73	3011	16,02	5181	0,00	
4:32:30	73	3009	16,02	5184	0,00	
4:33:00	73	3007	16,02	5191	0,00	
4:33:30	73	3005	16,02	5198	0,00	
4:34:00	73	3004	16,02	5209	0,00	
4:34:30	73	3001	16,02	5210	0,00	
4:35:00	73	2999	16,02	5215	0,00	
4:35:30	73	2998	16,02	5227	0,00	
4:36:00	73	2996	16,02	5231	0,00	
4:36:30	73	2994	16,02	5235	0,00	
4:37:00	73	2993	16,03	5238	0,00	
4:37:30	73	2990	16,03	5241	0,00	
4:38:00	73	2988	16,03	5250	0,00	
4:38:30	73	2986	16,03	5250	0,00	
4:39:00	73	2984	16,03	5260	0,00	
4:39:30	73	2983	16,03	5265	0,00	
4:40:00	73	2982	16,03	5267	0,00	
4:40:30	73	2979	16,03	5270	0,00	
4:41:00	73	2976	16,03	5280	0,00	
4:41:30	73	2972	16,03	5283	0,00	
4:42:00	73	2968	16,03	5288	0,00	
4:42:30	73	2964	16,03	5294	0,00	
4:43:00	73	2961	16,03	5308	0,00	
4:43:30	73	2959	16,03	5308	0,00	
4:44:00	73	2958	16,04	5311	0,00	
4:44:30	73	2957	16,04	5316	0,00	
4:45:00	73	2955	16,04	5321	0,00	
4:45:30	73	2952	16,04	5333	0,00	
4:46:00	73	2949	16,04	5337	0,00	
4:46:30	73	2947	16,04	5338	0,00	
4:47:00	73	2943	16,04	5343	0,00	
4:47:30	73	2940	16,04	5343	0,00	
4:48:00	73	2938	16,04	5352	0,00	
4:48:30	73	2936	16,05	5361	0,00	
4:49:00	73	2934	16,05	5363	0,00	
4:49:30	73	2934	16,05	5369	0,00	
4:50:00	73	2932	16,05	5370	0,00	
4:50:30	73	2931	16,05	5373	0,00	
4:51:00	73	2928	16,04	5383	0,00	
4:51:30	73	2924	16,05	5390	0,00	
4:52:00	73	2919	16,05	5391	0,00	
4:52:30	73	2914	16,05	5393	0,00	
4:53:00	73	2909	16,05	5397	0,00	
4:53:30	73	2906	16,05	5403	0,00	
4:54:00	73	2903	16,05	5416	0,00	
4:54:30	73	2901	16,05	5410	0,00	
4:55:00	73	2899	16,05	5414	0,00	
4:55:30	73	2896	16,06	5412	0,00	
4:56:00	73	2893	16,05	5429	0,00	
4:56:30	73	2889	16,06	5433	0,00	
4:57:00	73	2885	16,06	5437	0,00	
4:57:30	73	2882	16,06	5439	0,00	
4:58:00	73	2879	16,06	5446	0,00	
4:58:30	73	2876	16,06	5447	0,00	
4:59:00	73	2874	16,06	5450	0,00	
4:59:30	73	2872	16,06	5455	0,00	
5:00:00	73	2869	16,06	5456	0,00	
5:00:30	73	2866	16,06	5462	0,00	
5:01:00	73	2863	16,06	5462	0,00	
5:01:30	73	2860	16,06	5473	0,00	
5:02:00	73	2856	16,06	5470	0,00	
5:02:30	73	2853	16,06	5484	0,00	
5:03:00	73	2849	16,06	5482	0,00	
5:03:30	73	2846	16,06	5489	0,00	
5:04:00	73	2844	16,06	5488	0,00	
5:04:30	73	2841	16,07	5492	0,00	
5:05:00	73	2839	16,07	5491	0,00	
5:05:30	73	2835	16,06	5506	0,00	
5:06:00	73	2832	16,07	5502	0,00	
5:06:30	73	2827	16,06	5509	0,00	
5:07:00	73	2823	16,07	5505	0,00	
5:07:30	73	2820	16,07	5517	0,00	
5:08:00	73	2817	16,07	5520	0,00	
5:08:30	73	2815	16,07	5521	0,00	
5:09:00	73	2813	16,07	5523	0,00	
5:09:30	73	2811	16,07	5531	0,00	
5:10:00	73	2808	16,07	5530	0,00	
5:10:30	73	2804	16,07	5536	0,00	
5:11:00	73	2801	16,07	5541	0,00	
5:11:30	73	2796	16,07	5541	0,00	
5:12:00	73	2792	16,07	5548	0,00	
5:12:30	73	2789	16,07	5548	0,00	
5:13:00	73	2786	16,07	5548	0,00	
5:13:30	73	2783	16,07	5558	0,00	
5:14:00	73	2781	16,07	5556	0,00	
5:14:30	73	2779	16,07	5556	0,00	
5:15:00	73	2775	16,07	5559	0,00	
5:15:30	73	2771	16,07	5562	0,00	
5:16:00	73	2767	16,07	5568	0,00	
5:16:30	73	2762	16,07	5571	0,00	
5:17:00	73	2758	16,07	5572	0,00	
5:17:30	73	2754	16,07	5570	0,00	
5:18:00	73	2752	16,07	5578	0,00	
5:18:30	73	2750	16,07	5574	0,00	
5:19:00	73	2747	16,07	5589	0,00	
5:19:30	73	2744	16,07	5587	0,00	
5:20:00	73	2740	16,07	5590	0,00	
5:20:30	73	2735	16,07	5587	0,00	
5:21:00	73	2731	16,07	5592	0,00	
5:21:30	73	2727	16,07	5600	0,00	
5:22:00	73	2723	16,07	5601	0,00	
5:22:30	73	2720	16,07	5601	0,00	
5:23:00	73	2716	16,07	5606	0,00	
5:23:30	73	2713	16,07	5605	0,00	
5:24:00	73	2709	16,07	5609	0,00	
5:24:30	73	2706	16,07	5613	0,00	
5:25:00	73	2702	16,07	5616	0,00	
5:25:30	73	2699	16,06	5614	0,00	
5:26:00	73	2694	16,07	5612	0,00	
5:26:30	73	2690	16,07	5619	0,00	
5:27:00	73	2685	16,07	5622	0,00	
5:27:30	73	2680	16,06	5623	0,00	
5:28:00	73	2675	16,06	5623	0,00	
5:28:30	73	2671	16,06	5620	0,00	
5:29:00	73	2667	16,06	5624	0,00	
5:29:30	73	2662	16,07	5630	0,00	
5:30:00	73	2659	16,06	5632	0,00	
5:30:30	73	2655	16,06	5635	0,00	
5:31:00	73	2650	16,06	5635	0,00	
5:31:30	73	2645	16,06	5636	0,00	
5:32:00	73	2639	16,06	5640	0,00	
5:32:30	73	2635	16,06	5642	0,00	
5:33:00	73	2631	16,06	5642	0,00	
5:33:30	73	2626	16,06	5648	0,00	
5:34:00	73	2622	16,06	5643	0,00	
5:34:30	73	2618	16,06	5647	0,00	
5:35:00	73	2614	16,06	5648	0,00	
5:35:30	73	2610	16,06	5653	0,00	
5:36:00	73	2605	16,06	5654	0,00	
5:36:30	73	2601	16,06	5655	0,00	
5:37:00	73	2596	16,06	5653	0,00	
5:37:30	73	2591	16,06	5655	0,00	
5:38:00	73	2587	16,06	5658	0,00	
5:38:30	73	2583	16,06	5657	0,00	
5:39:00	73	2580	16,06	5665	0,00	
5:39:30	73	2575	16,06	5661	0,00	
5:40:00	73	2571	16,06	5666	0,00	
5:40:30	73	2566	16,05	5663	0,00	
5:41:00	73	2561	16,05	5666	0,00	
5:41:30	73	2557	16,05	5666	0,00	
5:42:00	73	2553	16,05	5668	0,00	
5:42:30	73	2549	16,05	5670	0,00	
5:43:00	73	2545	16,05	5670	0,00	
5:43:30	73	2540	16,05	5672	0,00	
5:44:00	73	2536	16,05	5675	0,00	
5:44:30	73	2531	16,05	5679	0,00	
5:45:00	73	2527	16,05	5679	0,00	
5:45:30	73	2522	16,05	5675	0,00	
5:46:00	73	2519	16,05	5674	0,00	
5:46:30	73	2516	16,05	5679	0,00	
5:47:00	73	2514	16,05	5678	0,00	
5:47:30	73	2510	16,04	5676	0,00	
5:48:00	73	2505	16,04	5680	0,00	
5:48:30	73	2499	16,04	5677	0,00	
5:49:00	73	2491	16,04	5688	0,00	
5:49:30	73	2483	16,04	5682	0,00	
5:50:00	73	2475	16,04	5679	0,00	
5:50:30	73	2468	16,04	5687	0,00	
5:51:00	73	2463	16,04	5680	0,00	
5:51:30	73	2458	16,04	5683	0,00	
5:52:00	73	2453	16,04	5684	0,00	
5:52:30	73	2448	16,03	5689	0,00	
5:53:00	73	2442	16,03	5687	0,00	
5:53:30	73	2436	16,03	5687	0,00	
5:54:00	73	2431	16,03	5690	0,00	
5:54:30	73	2425	16,03	5692	0,00	
5:55:00	73	2418	16,03	5695	0,00	
5:55:30	73	2412	16,03	5685	0,00	
5:56:00	73	2407	16,02	5693	0,00	
5:56:30	73	2402	16,02	5692	0,00	
5:57:00	73	2396	16,02	5691	0,00	
5:57:30	73	2391	16,02	5692	0,00	
5:58:00	73	2386	16,02	5696	0,00	
5:58:30	73	2382	16,02	5690	0,00	
5:59:00	73	2376	16,02	5695	0,00	
5:59:30	73	2371	16,02	5693	0,00	
6:00:00	73	2365	16,02	5690	0,00	
6:00:30	73	2360	16,02	5697	0,00	
6:01:00	73	2355	16,02	5693	0,00	
6:01:30	73	2349	16,02	5691	0,00	
6:02:00	73	2344	16,02	5695	0,00	
6:02:30	73	2339	16,01	5689	0,00	
6:03:00	73	2334	16,01	5696	0,00	
6:03:30	73	2329	16,01	5694	0,00	
6:04:00	73	2324	16,01	5694	0,00	
6:04:30	73	2319	16,01	5691	0,00	
6:05:00	73	2315	16,01	5695	0,00	
6:05:30	73	2309	16,01	5690	0,00	
6:06:00	73	2304	16,00	5695	0,00	
6:06:30	73	2299	16,00	5692	0,00	
6:07:00	73	2294	16,00	5688	0,00	
6:07:30	73	2289	16,00	5694	0,00	
6:08:00	73	2284	15,99	5695	0,00	
6:08:30	73	2279	16,00	5694	0,00	
6:09:00	73	2274	15,99	5692	0,00	
6:09:30	73	2270	15,99	5694	0,00	
6:10:00	73	2266	15,99	5698	0,00	
6:10:30	73	2261	15,99	5698	0,00	
6:11:00	73	2256	15,99	5698	0,00	
6:11:30	73	2251	15,99	5700	0,00	
6:12:00	73	2246	15,99	5696	0,00	
6:12:30	73	2241	15,98	5698	0,00	
6:13:00	73	2236	15,98	5699	0,00	
6:13:30	73	2231	15,98	5695	0,00	
6:14:00	73	2226	15,98	5695	0,00	
6:14:30	73	2221	15,98	5698	0,00	
6:15:00	73	2216	15,97	5696	0,00	
6:15:30	73	2211	15,97	5698	0,00	
6:16:00	73	2206	15,97	5694	0,00	
6:16:30	73	2202	15,97	5690	0,00	
6:17:00	73	2198	15,97	5693	0,00	
6:17:30	73	2695	15,97	5696	0,00	
6:18:00	73	2684	15,92	5718	0,00	
6:18:30	73	2675	15,89	5719	0,00	
6:19:00	73	2665	15,88	5722	0,00	
6:19:30	73	2656	15,87	5723	0,00	
6:20:00	73	2649	15,87	5720	0,00	
6:20:30	73	2643	15,87	5718	0,00	
6:21:00	73	2638	15,87	5725	0,00	
6:21:30	73	2635	15,87	5720	0,00	
6:22:00	73	2631	15,86	5721	0,00	
6:22:30	73	2625	15,86	5719	0,00	
6:23:00	73	2620	15,86	5716	0,00	
6:23:30	73	2615	15,86	5723	0,00	
6:24:00	73	2609	15,86	5721	0,00	
6:24:30	73	2603	15,86	5718	0,00	
6:25:00	73	2596	15,86	5717	0,00	
6:25:30	73	2589	15,86	5718	0,00	
6:26:00	73	2582	15,85	5716	0,00	
6:26:30	73	2577	15,85	5721	0,00	
6:27:00	73	2573	15,85	5718	0,00	
6:27:30	73	2568	15,85	5718	0,00	
6:28:00	73	2564	15,85	5721	0,00	
6:28:30	73	2559	15,85	5720	0,00	
6:29:00	73	2554	15,85	5719	0,00	
6:29:30	73	2548	15,85	5716	0,00	
6:30:00	73	2542	15,84	5717	0,00	
6:30:30	73	2535	15,84	5717	0,00	
6:31:00	73	2528	15,84	5721	0,00	
6:31:30	73	2521	15,84	5717	0,00	
6:32:00	73	2516	15,84	5715	0,00	
6:32:30	73	2511	15,84	5719	0,00	
6:33:00	73	2506	15,84	5714	0,00	
6:33:30	73	2500	15,84	5712	0,00	
6:34:00	73	2495	15,84	5715	0,00	
6:34:30	73	2488	15,84	5717	0,00	
6:35:00	73	2482	15,83	5715	0,00	
6:35:30	73	2477	15,83	5718	0,00	
6:36:00	73	2471	15,83	5712	0,00	
6:36:30	73	2466	15,83	5715	0,00	
6:37:00	73	2461	15,83	5715	0,00	
6:37:30	73	2456	15,83	5713	0,00	
6:38:00	73	2451	15,83	5714	0,00	
6:38:30	73	2446	15,83	5713	0,00	
6:39:00	73	2440	15,83	5712	0,00	
6:39:30	73	2434	15,83	5714	0,00	
6:40:00	73	2428	15,82	5711	0,00	
6:40:30	73	2422	15,82	5714	0,00	
6:41:00	73	2417	15,82	5708	0,00	
6:41:30	73	2412	15,82	5716	0,00	
6:42:00	73	2407	15,81	5709	0,00	
6:42:30	73	2402	15,81	5708	0,00	
6:43:00	73	2396	15,81	5709	0,00	
6:43:30	73	2391	15,81	5712	0,00	
6:44:00	73	2386	15,81	5711	0,00	
6:44:30	73	2381	15,81	5708	0,00	
6:45:00	73	2377	15,81	5714	0,00	
6:45:30	73	2372	15,80	5714	0,00	
6:46:00	73	2367	15,80	5711	0,00	
6:46:30	73	2362	15,80	5710	0,00	
6:47:00	73	2356	15,80	5713	0,00	
6:47:30	73	2350	15,80	5711	0,00	
6:48:00	73	2345	15,80	5708	0,00	
6:48:30	73	2340	15,80	5706	0,00	
6:49:00	73	2335	15,79	5709	0,00	
6:49:30	73	2331	15,79	5712	0,00	
6:50:00	73	2326	15,79	5710	0,00	
6:50:30	73	2321	15,79	5701	0,00	
6:51:00	73	2317	15,79	5709	0,00	
6:51:30	73	2312	15,78	5710	0,00	
6:52:00	73	2308	15,78	5706	0,00	
6:52:30	73	2303	15,78	5699	0,00	
6:53:00	73	2297	15,78	5707	0,00	
6:53:30	73	2292	15,78	5710	0,00	
6:54:00	73	2285	15,78	5704	0,00	
6:54:30	73	2280	15,77	5705	0,00	
6:55:00	73	2275	15,77	5699	0,00	
6:55:30	73	2270	15,77	5703	0,00	
6:56:00	73	2266	15,77	5702	0,00	
6:56:30	73	2262	15,77	5701	0,00	
6:57:00	73	2257	15,76	5701	0,00	
6:57:30	73	2251	15,76	5700	0,00	
6:58:00	73	2245	15,76	5699	0,00	
6:58:30	73	2238	15,76	5698	0,00	
6:59:00	73	2231	15,76	5701	0,00	
6:59:30	73	2225	15,76	5701	0,00	
7:00:00	73	2219	15,76	5700	0,00	
7:00:30	73	2214	15,76	5704	0,00	
7:01:00	73	2210	15,76	5698	0,00	
7:01:30	73	2206	15,75	5699	0,00	
7:02:00	73	2200	15,76	5700	0,00	
7:02:30	73	2195	15,75	5699	0,00	
7:03:00	73	2189	15,75	5694	0,00	
7:03:30	73	2183	15,75	5693	0,00	
7:04:00	73	2681	15,75	5700	0,00	
7:04:30	73	2670	15,70	5699	0,00	
7:05:00	73	2660	15,68	5705	0,00	
7:05:30	73	2651	15,67	5713	0,00	
7:06:00	73	2644	15,66	5705	0,00	
7:06:30	73	2640	15,65	5706	0,00	
7:07:00	73	2636	15,65	5708	0,00	
7:07:30	73	2633	15,65	5705	0,00	
7:08:00	73	2629	15,65	5707	0,00	
7:08:30	73	2625	15,65	5707	0,00	
7:09:00	73	2620	15,65	5709	0,00	
7:09:30	73	2614	15,65	5710	0,00	
7:10:00	73	2607	15,65	5703	0,00	
7:10:30	73	2599	15,65	5707	0,00	
7:11:00	73	2591	15,64	5705	0,00	
7:11:30	73	2585	15,64	5702	0,00	
7:12:00	73	2580	15,64	5708	0,00	
7:12:30	73	2575	15,64	5702	0,00	
7:13:00	73	2571	15,63	5698	0,00	
7:13:30	73	2567	15,63	5700	0,00	
7:14:00	73	2562	15,63	5700	0,00	
7:14:30	73	2556	15,63	5695	0,00	
7:15:00	73	2550	15,63	5701	0,00	
7:15:30	73	2544	15,63	5700	0,00	
7:16:00	73	2539	15,63	5697	0,00	
7:16:30	73	2533	15,62	5698	0,00	
7:17:00	73	2528	15,62	5693	0,00	
7:17:30	73	2523	15,62	5694	0,00	
7:18:00	73	2520	15,62	5688	0,00	
7:18:30	73	2516	15,62	5697	0,00	
7:19:00	73	2511	15,62	5693	0,00	
7:19:30	73	2506	15,61	5695	0,00	
7:20:00	73	2499	15,61	5686	0,00	
7:20:30	73	2491	15,61	5692	0,00	
7:21:00	73	2483	15,61	5691	0,00	
7:21:30	73	2475	15,60	5688	0,00	
7:22:00	73	2468	15,60	5685	0,00	
7:22:30	73	2462	15,60	5687	0,00	
7:23:00	73	2457	15,60	5681	0,00	
7:23:30	73	2453	15,60	5688	0,00	
7:24:00	73	2448	15,60	5688	0,00	
7:24:30	73	2443	15,60	5677	0,00	
7:25:00	73	2438	15,60	5677	0,00	
7:25:30	73	2431	15,59	5679	0,00	
7:26:00	73	2425	15,59	5682	0,00	
7:26:30	73	2418	15,59	5684	0,00	
7:27:00	73	2412	15,58	5681	0,00	
7:27:30	73	2406	15,58	5677	0,00	
7:28:00	73	2402	15,58	5675	0,00	
7:28:30	73	2398	15,58	5674	0,00	
7:29:00	73	2394	15,58	5676	0,00	
7:29:30	73	2389	15,58	5680	0,00	
7:30:00	73	2383	15,57	5672	0,00	
7:30:30	73	2377	15,57	5671	0,00	
7:31:00	73	2370	15,57	5664	0,00	
7:31:30	73	2365	15,57	5667	0,00	
7:32:00	73	2360	15,57	5670	0,00	
7:32:30	73	2355	15,56	5666	0,00	
7:33:00	73	2351	15,56	5667	0,00	
7:33:30	73	2347	15,56	5663	0,00	
7:34:00	73	2342	15,56	5664	0,00	
7:34:30	73	2337	15,56	5662	0,00	
7:35:00	73	2331	15,55	5663	0,00	
7:35:30	73	2325	15,55	5656	0,00	
7:36:00	73	2319	15,55	5655	0,00	
7:36:30	73	2314	15,55	5655	0,00	
7:37:00	73	2310	15,55	5657	0,00	
7:37:30	73	2306	15,55	5653	0,00	
7:38:00	73	2303	15,55	5657	0,00	
7:38:30	73	2299	15,54	5659	0,00	
7:39:00	73	2294	15,54	5652	0,00	
7:39:30	73	2288	15,54	5641	0,01	
7:40:00	73	2283	15,54	5646	0,01	
7:40:30	73	2276	15,54	5643	0,01	
7:41:00	73	2271	15,53	5643	0,01	
7:41:30	73	2267	15,53	5644	0,01	
7:42:00	73	2262	15,53	5643	0,01	
7:42:30	73	2258	15,53	5642	0,01	
7:43:00	73	2253	15,53	5639	0,01	
7:43:30	73	2249	15,53	5638	0,01	
7:44:00	73	2244	15,52	5632	0,01	
7:44:30	73	2239	15,52	5634	0,02	
7:45:00	73	2234	15,52	5635	0,02	
7:45:30	73	2229	15,52	5629	0,02	
7:46:00	73	2225	15,52	5628	0,02	
7:46:30	73	2220	15,51	5630	0,02	
7:47:00	73	2215	15,51	5624	0,02	
7:47:30	73	2210	15,51	5629	0,02	
7:48:00	73	2205	15,50	5621	0,02	
7:48:30	73	2199	15,51	5622	0,02	
7:49:00	73	2195	15,50	5621	0,02	
7:49:30	73	2190	15,50	5616	0,02	
7:50:00	73	2186	15,50	5618	0,03	
7:50:30	73	2181	15,49	5613	0,03	
7:51:00	73	2176	15,49	5617	0,03	
7:51:30	73	2171	15,49	5609	0,03	
7:52:00	73	2167	15,49	5609	0,03	
7:52:30	73	2162	15,48	5608	0,03	
7:53:00	73	2158	15,48	5610	0,03	
7:53:30	73	2153	15,48	5610	0,04	
7:54:00	73	2655	15,45	5583	0,05	
7:54:30	73	2645	15,42	5590	0,07	
7:55:00	73	2635	15,40	5587	0,08	
7:55:30	73	2625	15,39	5591	0,08	
7:56:00	73	2615	15,39	5588	0,08	
7:56:30	73	2607	15,38	5583	0,08	
7:57:00	73	2601	15,38	5584	0,09	
7:57:30	73	2597	15,38	5580	0,09	
7:58:00	73	2593	15,37	5580	0,09	
7:58:30	73	2589	15,37	5580	0,09	
7:59:00	73	2583	15,36	5578	0,09	
7:59:30	73	2578	15,36	5575	0,10	
8:00:00	73	2574	15,36	5570	0,10	
8:00:30	73	2572	15,36	5573	0,10	
8:01:00	73	2570	15,35	5567	0,10	
8:01:30	73	2568	15,35	5572	0,10	
8:02:00	73	2564	15,35	5562	0,10	
8:02:30	73	2558	15,35	5555	0,10	
8:03:00	73	2550	15,34	5564	0,10	
8:03:30	73	2542	15,34	5555	0,11	
8:04:00	73	2532	15,34	5551	0,11	
8:04:30	73	2522	15,34	5554	0,11	
8:05:00	73	2513	15,34	5551	0,11	
8:05:30	73	2505	15,33	5550	0,11	
8:06:00	73	2499	15,33	5549	0,11	
8:06:30	73	2493	15,33	5547	0,11	
8:07:00	73	2488	15,33	5545	0,11	
8:07:30	73	2482	15,33	5536	0,11	
8:08:00	73	2475	15,32	5539	0,12	
8:08:30	73	2469	15,32	5535	0,12	
8:09:00	73	2461	15,32	5535	0,12	
8:09:30	73	2455	15,31	5533	0,12	
8:10:00	73	2448	15,31	5525	0,12	
8:10:30	73	2441	15,31	5522	0,12	
8:11:00	73	2435	15,30	5520	0,13	
8:11:30	73	2429	15,30	5520	0,13	
8:12:00	73	2423	15,29	5513	0,13	
8:12:30	73	2416	15,29	5510	0,13	
8:13:00	73	2411	15,29	5510	0,13	
8:13:30	73	2405	15,28	5510	0,14	
8:14:00	73	2400	15,28	5507	0,14	
8:14:30	73	2395	15,28	5507	0,14	
8:15:00	73	2389	15,27	5503	0,14	
8:15:30	73	2383	15,27	5491	0,14	
8:16:00	73	2377	15,26	5497	0,15	
8:16:30	73	2371	15,26	5492	0,15	
8:17:00	73	2366	15,26	5487	0,15	
8:17:30	73	2361	15,25	5484	0,15	
8:18:00	73	2355	15,25	5483	0,15	
8:18:30	73	2350	15,25	5484	0,16	
8:19:00	73	2344	15,24	5481	0,16	
8:19:30	73	2339	15,24	5473	0,16	
8:20:00	73	2335	15,24	5476	0,16	
8:20:30	73	2329	15,23	5463	0,16	
8:21:00	73	2324	15,23	5466	0,16	
8:21:30	73	2318	15,23	5465	0,17	
8:22:00	73	2313	15,22	5456	0,17	
8:22:30	73	2307	15,22	5457	0,17	
8:23:00	73	2301	15,22	5453	0,17	
8:23:30	73	2295	15,21	5454	0,18	
8:24:00	73	2290	15,21	5442	0,18	
8:24:30	73	2286	15,21	5446	0,18	
8:25:00	73	2281	15,20	5436	0,18	
8:25:30	73	2277	15,19	5433	0,19	
8:26:00	73	2271	15,19	5436	0,19	
8:26:30	73	2266	15,18	5429	0,19	
8:27:00	73	2259	15,18	5430	0,19	
8:27:30	73	2253	15,18	5422	0,20	
8:28:00	73	2248	15,17	5421	0,20	
8:28:30	73	2243	15,17	5411	0,20	
8:29:00	73	2239	15,16	5413	0,20	
8:29:30	73	2234	15,16	5411	0,21	
8:30:00	73	2230	15,15	5410	0,21	
8:30:30	73	2225	15,15	5414	0,21	
8:31:00	73	2219	15,14	5400	0,22	
8:31:30	73	2213	15,14	5397	0,22	
8:32:00	73	2208	15,14	5395	0,22	
8:32:30	73	2202	15,14	5390	0,22	
8:33:00	73	2198	15,13	5395	0,22	
8:33:30	73	2193	15,13	5391	0,22	
8:34:00	73	2188	15,12	5392	0,23	
8:34:30	73	2183	15,11	5383	0,23	
8:35:00	73	2179	15,11	5377	0,23	
8:35:30	73	2173	15,11	5375	0,23	
8:36:00	73	2167	15,10	5373	0,24	
8:36:30	73	2161	15,10	5367	0,24	
8:37:00	73	2155	15,09	5368	0,24	
8:37:30	73	2149	15,09	5364	0,25	
8:38:00	73	2144	15,08	5361	0,25	
8:38:30	73	2140	15,08	5369	0,25	
8:39:00	73	2135	15,07	5357	0,25	
8:39:30	73	2146	15,06	5355	0,26	
8:40:00	73	2636	15,03	5358	0,28	
8:40:30	73	2626	15,00	5355	0,30	
8:41:00	73	2615	14,98	5359	0,31	
8:41:30	73	2605	14,97	5357	0,32	
8:42:00	73	2596	14,96	5355	0,32	
8:42:30	73	2589	14,96	5360	0,32	
8:43:00	73	2583	14,95	5349	0,33	
8:43:30	73	2579	14,94	5349	0,33	
8:44:00	73	2574	14,94	5344	0,34	
8:44:30	73	2568	14,93	5344	0,34	
8:45:00	73	2561	14,93	5348	0,34	
8:45:30	73	2553	14,92	5343	0,34	
8:46:00	73	2546	14,92	5343	0,35	
8:46:30	73	2539	14,91	5341	0,35	
8:47:00	73	2533	14,91	5344	0,36	
8:47:30	73	2527	14,90	5342	0,36	
8:48:00	73	2522	14,89	5343	0,36	
8:48:30	73	2515	14,89	5341	0,37	
8:49:00	73	2510	14,88	5334	0,37	
8:49:30	73	2504	14,87	5338	0,38	
8:50:00	73	2497	14,86	5332	0,38	
8:50:30	73	2492	14,86	5342	0,39	
8:51:00	73	2486	14,85	5339	0,39	
8:51:30	73	2479	14,84	5338	0,39	
8:52:00	73	2473	14,84	5332	0,40	
8:52:30	73	2467	14,84	5328	0,40	
8:53:00	73	2461	14,83	5330	0,40	
8:53:30	73	2454	14,83	5333	0,41	
8:54:00	73	2449	14,82	5339	0,41	
8:54:30	73	2445	14,81	5330	0,41	
8:55:00	73	2441	14,81	5329	0,42	
8:55:30	73	2437	14,80	5332	0,42	
8:56:00	73	2432	14,79	5335	0,43	
8:56:30	73	2426	14,78	5327	0,43	
8:57:00	73	2419	14,78	5327	0,44	
8:57:30	73	2409	14,77	5330	0,44	
8:58:00	73	2400	14,76	5328	0,45	
8:58:30	73	2391	14,76	5327	0,45	
8:59:00	73	2383	14,75	5326	0,45	
8:59:30	73	2377	14,74	5322	0,46	
9:00:00	73	2373	14,74	5322	0,46	
9:00:30	73	2368	14,73	5323	0,47	
9:01:00	73	2361	14,72	5325	0,47	
9:01:30	73	2354	14,72	5322	0,48	
9:02:00	73	2347	14,71	5325	0,48	
9:02:30	73	2339	14,70	5325	0,49	
9:03:00	73	2332	14,69	5324	0,49	
9:03:30	73	2326	14,69	5324	0,50	
9:04:00	73	2320	14,68	5324	0,50	
9:04:30	73	2315	14,67	5321	0,51	
9:05:00	73	2309	14,66	5319	0,52	
9:05:30	73	2302	14,65	5326	0,52	
9:06:00	73	2295	14,65	5324	0,53	
9:06:30	73	2288	14,64	5326	0,53	
9:07:00	73	2281	14,63	5324	0,53	
9:07:30	73	2274	14,62	5327	0,54	
9:08:00	73	2268	14,62	5327	0,54	
9:08:30	73	2262	14,61	5316	0,55	
9:09:00	73	2257	14,60	5321	0,55	
9:09:30	73	2763	14,57	5316	0,57	
9:10:00	73	2752	14,54	5327	0,60	
9:10:30	73	2742	14,52	5326	0,61	
9:11:00	73	2733	14,51	5328	0,62	
9:11:30	73	2726	14,50	5322	0,63	
9:12:00	73	2721	14,49	5321	0,64	
9:12:30	73	2717	14,48	5330	0,64	
9:13:00	73	2714	14,47	5326	0,65	
9:13:30	73	2709	14,46	5331	0,66	
9:14:00	73	2703	14,45	5332	0,66	
9:14:30	73	2696	14,44	5332	0,67	
9:15:00	73	2687	14,44	5331	0,67	
9:15:30	73	2676	14,43	5326	0,68	
9:16:00	73	2665	14,42	5328	0,69	
9:16:30	73	2655	14,41	5334	0,69	
9:17:00	73	2646	14,40	5333	0,70	
9:17:30	73	2640	14,39	5325	0,71	
9:18:00	73	2634	14,38	5334	0,71	
9:18:30	73	2628	14,37	5333	0,72	
9:19:00	73	2621	14,36	5333	0,73	
9:19:30	73	2613	14,35	5328	0,74	
9:20:00	73	2605	14,35	5329	0,74	
9:20:30	73	2596	14,34	5333	0,75	
9:21:00	73	2588	14,33	5330	0,75	
9:21:30	73	2580	14,33	5336	0,76	
9:22:00	73	2573	14,32	5328	0,76	
9:22:30	73	2567	14,31	5331	0,77	
9:23:00	73	2561	14,30	5337	0,78	
9:23:30	73	2555	14,29	5330	0,79	
9:24:00	73	2548	14,28	5337	0,80	
9:24:30	73	2541	14,27	5334	0,80	
9:25:00	73	2534	14,26	5322	0,81	
9:25:30	73	2527	14,25	5329	0,82	
9:26:00	73	2520	14,24	5332	0,82	
9:26:30	73	2513	14,23	5334	0,83	
9:27:00	73	2507	14,22	5328	0,84	
9:27:30	73	2501	14,21	5336	0,85	
9:28:00	73	2495	14,20	5329	0,85	
9:28:30	73	2488	14,19	5335	0,86	
9:29:00	73	2482	14,19	5335	0,87	
9:29:30	73	2475	14,17	5333	0,88	
9:30:00	73	2469	14,16	5328	0,89	
9:30:30	73	2462	14,15	5336	0,90	
9:31:00	73	2456	14,14	5334	0,90	
9:31:30	73	2450	14,14	5338	0,91	
9:32:00	73	2444	14,13	5334	0,92	
9:32:30	73	2438	14,12	5346	0,92
