Repository: ProgWizer/parser

File: project-root/data/Data Acquisition/Data Acquisition/2014 (290)/14-158 MW.txt
--Test Summary--
Full Path and File Name	
Instrument Name	7222
Instrument Type	Model 7222 Consistometer
Instrument Serial Number	
Test Start Date	06.08.2014
Test Start Time	9:11:19
Test Stop Date	06.08.2014
Test Stop Time	15:27:00
Test Length	6:15:41
Final Sample Time Offset	6:15:40
Controller Schedule Name	
Sampling Period	10 seconds
Comments	T: 95C (40min); P: 40MPa (40min); tap water.
Information	WellID	Research
Information	Customer	Trican
Information	EngName	Aleksanyan Mikhail
Information	CementClass	100%G
Information	CementMfr	Dyckerhoff - Suhoy Log
Information	Additives	25%MKU-85+2%TA-1+0,7%CFL-5+0.5%TC-101+0,7%WellFlex (bwoc)
Information	Density	1500
Information	BHCT	95
Information	BHST	
Information	FluidLoss	
Information	JobType	
Calculated Value	Time_30Bc	N/A
Calculated Value	Time_70Bc	N/A
Initial Temperature (°C)	29 °C
Final Temperature (°C)	95 °C
Initial Pressure (MPa)	0,8 MPa
Final Pressure (MPa)	40,2 MPa
Initial Consistency (Bc)	14 Bc
Final Consistency (Bc)	22 Bc
--Data--
Time (HH:MM:SS)	Temperature (°C)	Pressure (MPa)	Consistency (Bc)
0:00:00	29	0,8	14
0:00:10	29	0,9	14
0:00:20	29	1,1	15
0:00:30	29	1,2	15
0:00:40	29	1,4	15
0:00:50	29	1,6	14
0:01:00	29	1,8	14
0:01:10	29	2,1	14
0:01:20	29	2,4	13
0:01:30	29	2,8	25
0:01:40	29	3,2	26
0:01:50	29	3,4	25
0:02:00	29	3,7	20
0:02:10	29	3,7	20
0:02:20	29	4,0	21
0:02:30	30	4,1	18
0:02:40	30	4,4	21
0:02:50	30	4,5	17
0:03:00	30	4,5	22
0:03:10	30	4,8	23
0:03:20	30	4,8	23
0:03:30	30	5,1	25
0:03:40	31	5,3	21
0:03:50	31	5,5	25
0:04:00	31	5,5	23
0:04:10	32	5,9	23
0:04:20	32	6,0	22
0:04:30	32	6,1	22
0:04:40	33	6,2	23
0:04:50	33	6,3	21
0:05:00	33	6,6	20
0:05:10	34	6,7	24
0:05:20	34	6,8	23
0:05:30	35	7,1	16
0:05:40	35	7,1	23
0:05:50	35	7,4	17
0:06:00	36	7,6	23
0:06:10	36	7,6	22
0:06:20	36	7,8	17
0:06:30	37	8,1	18
0:06:40	37	8,3	17
0:06:50	38	8,2	21
0:07:00	38	8,4	26
0:07:10	38	8,7	18
0:07:20	39	8,9	14
0:07:30	39	8,9	13
0:07:40	39	9,3	12
0:07:50	40	9,2	12
0:08:00	40	9,4	12
0:08:10	40	9,7	12
0:08:20	41	9,9	11
0:08:30	41	9,8	12
0:08:40	42	10,1	12
0:08:50	42	10,3	11
0:09:00	42	10,5	11
0:09:10	43	10,4	11
0:09:20	43	10,6	11
0:09:30	43	10,8	21
0:09:40	44	11,1	12
0:09:50	44	11,3	11
0:10:00	44	11,5	12
0:10:10	45	11,7	11
0:10:20	45	11,6	10
0:10:30	45	11,8	11
0:10:40	46	12,0	10
0:10:50	46	12,3	11
0:11:00	46	12,5	10
0:11:10	47	12,6	10
0:11:20	47	12,8	10
0:11:30	47	12,8	11
0:11:40	47	13,0	11
0:11:50	48	13,2	11
0:12:00	48	13,4	11
0:12:10	48	13,7	10
0:12:20	49	13,5	11
0:12:30	49	13,7	10
0:12:40	49	14,0	10
0:12:50	49	14,2	10
0:13:00	50	14,5	10
0:13:10	50	14,7	10
0:13:20	50	14,5	10
0:13:30	51	14,8	10
0:13:40	51	15,0	10
0:13:50	51	15,2	11
0:14:00	52	15,5	11
0:14:10	52	15,2	10
0:14:20	52	15,5	10
0:14:30	52	15,7	10
0:14:40	53	15,9	11
0:14:50	53	16,1	10
0:15:00	53	16,3	10
0:15:10	54	16,5	10
0:15:20	54	16,7	10
0:15:30	54	17,0	11
0:15:40	54	16,8	12
0:15:50	55	17,0	11
0:16:00	55	17,2	11
0:16:10	55	17,4	11
0:16:20	56	17,6	10
0:16:30	56	17,8	11
0:16:40	56	18,0	10
0:16:50	56	18,3	10
0:17:00	57	17,9	11
0:17:10	57	18,1	11
0:17:20	57	18,4	11
0:17:30	58	18,6	11
0:17:40	58	18,9	11
0:17:50	58	19,1	11
0:18:00	58	19,3	11
0:18:10	59	19,6	11
0:18:20	59	19,1	11
0:18:30	59	19,4	11
0:18:40	59	19,7	10
0:18:50	60	19,9	10
0:19:00	60	20,2	10
0:19:10	60	20,4	10
0:19:20	61	20,7	10
0:19:30	61	20,9	10
0:19:40	61	20,6	10
0:19:50	61	20,9	10
0:20:00	62	21,2	10
0:20:10	62	21,5	10
0:20:20	62	21,7	10
0:20:30	62	21,4	10
0:20:40	63	21,6	10
0:20:50	63	21,9	10
0:21:00	63	22,1	10
0:21:10	63	22,5	9
0:21:20	64	22,1	10
0:21:30	64	22,5	10
0:21:40	64	22,8	9
0:21:50	64	23,1	9
0:22:00	65	23,3	9
0:22:10	65	22,9	10
0:22:20	65	23,2	10
0:22:30	65	23,5	10
0:22:40	66	23,7	9
0:22:50	66	24,0	9
0:23:00	66	24,3	9
0:23:10	67	23,7	9
0:23:20	67	23,9	9
0:23:30	67	24,2	9
0:23:40	67	24,5	9
0:23:50	68	24,7	9
0:24:00	68	25,0	9
0:24:10	68	25,2	9
0:24:20	69	25,5	9
0:24:30	69	25,7	9
0:24:40	69	26,0	9
0:24:50	69	25,5	9
0:25:00	70	25,7	9
0:25:10	70	26,0	9
0:25:20	70	26,3	9
0:25:30	71	26,5	9
0:25:40	71	26,8	9
0:25:50	71	27,1	9
0:26:00	71	26,7	9
0:26:10	72	27,0	9
0:26:20	72	27,3	9
0:26:30	72	27,6	9
0:26:40	72	27,8	10
0:26:50	73	28,1	10
0:27:00	73	27,5	10
0:27:10	73	27,8	10
0:27:20	74	28,0	10
0:27:30	74	28,3	10
0:27:40	74	28,5	10
0:27:50	75	28,8	9
0:28:00	75	29,0	9
0:28:10	75	29,3	9
0:28:20	76	29,4	9
0:28:30	76	29,7	9
0:28:40	76	29,9	9
0:28:50	76	30,1	9
0:29:00	77	30,3	9
0:29:10	77	29,7	9
0:29:20	77	29,9	9
0:29:30	78	30,2	9
0:29:40	78	30,4	9
0:29:50	78	30,6	9
0:30:00	78	30,8	9
0:30:10	79	31,1	9
0:30:20	79	31,3	9
0:30:30	79	31,5	9
0:30:40	80	31,8	9
0:30:50	80	32,0	9
0:31:00	80	31,5	9
0:31:10	80	31,4	9
0:31:20	81	31,7	9
0:31:30	81	31,9	9
0:31:40	81	32,1	9
0:31:50	81	32,4	9
0:32:00	82	32,6	9
0:32:10	82	33,0	9
0:32:20	82	33,3	9
0:32:30	82	33,5	9
0:32:40	83	33,8	9
0:32:50	83	34,0	8
0:33:00	83	34,2	8
0:33:10	84	33,7	8
0:33:20	84	33,9	8
0:33:30	84	34,2	8
0:33:40	84	34,4	8
0:33:50	85	34,6	8
0:34:00	85	34,9	8
0:34:10	85	35,2	8
0:34:20	85	35,4	8
0:34:30	86	35,7	8
0:34:40	86	35,0	8
0:34:50	86	35,2	8
0:35:00	86	35,4	8
0:35:10	87	35,8	8
0:35:20	87	36,1	8
0:35:30	87	36,3	8
0:35:40	88	36,6	8
0:35:50	88	36,8	8
0:36:00	88	37,1	8
0:36:10	88	37,3	7
0:36:20	89	36,7	8
0:36:30	89	37,0	7
0:36:40	89	37,2	7
0:36:50	89	37,5	7
0:37:00	90	37,7	7
0:37:10	90	38,0	7
0:37:20	90	38,3	7
0:37:30	90	38,6	7
0:37:40	91	38,0	7
0:37:50	91	38,3	7
0:38:00	91	38,5	7
0:38:10	92	38,8	7
0:38:20	92	39,0	7
0:38:30	92	39,3	7
0:38:40	92	39,7	7
0:38:50	93	39,0	8
0:39:00	93	39,4	8
0:39:10	93	39,7	8
0:39:20	94	39,9	7
0:39:30	94	40,2	7
0:39:40	94	40,4	7
0:39:50	94	40,6	7
0:40:00	95	40,9	7
0:40:10	95	40,4	7
0:40:20	95	40,6	7
0:40:30	95	40,8	7
0:40:40	96	40,9	7
0:40:50	96	40,2	7
0:41:00	96	40,3	7
0:41:10	97	40,3	7
0:41:20	97	40,3	7
0:41:30	97	40,3	7
0:41:40	97	40,3	7
0:41:50	98	40,2	6
0:42:00	98	40,2	6
0:42:10	98	40,0	6
0:42:20	98	39,9	6
0:42:30	98	40,2	6
0:42:40	99	40,0	6
0:42:50	99	39,8	6
0:43:00	99	39,9	6
0:43:10	99	40,0	6
0:43:20	99	40,2	6
0:43:30	100	40,0	6
0:43:40	100	39,9	6
0:43:50	100	39,9	6
0:44:00	100	40,1	6
0:44:10	100	39,9	6
0:44:20	100	40,1	6
0:44:30	100	40,0	6
0:44:40	100	40,1	6
0:44:50	100	39,9	6
0:45:00	100	40,0	6
0:45:10	100	39,9	6
0:45:20	100	40,1	6
0:45:30	100	39,9	6
0:45:40	100	40,1	6
0:45:50	100	40,0	6
0:46:00	100	40,2	6
0:46:10	100	40,0	6
0:46:20	100	39,9	6
0:46:30	100	40,2	6
0:46:40	100	40,0	6
0:46:50	99	40,0	6
0:47:00	99	40,2	6
0:47:10	99	40,1	6
0:47:20	99	39,9	6
0:47:30	99	39,9	6
0:47:40	99	40,2	6
0:47:50	99	40,1	6
0:48:00	99	40,1	6
0:48:10	99	39,9	6
0:48:20	98	40,3	6
0:48:30	98	40,3	6
0:48:40	98	40,3	6
0:48:50	98	40,3	6
0:49:00	98	40,3	6
0:49:10	98	40,4	6
0:49:20	98	40,3	6
0:49:30	98	40,3	6
0:49:40	97	40,4	6
0:49:50	97	40,4	6
0:50:00	97	40,4	6
0:50:10	97	40,5	6
0:50:20	97	40,5	6
0:50:30	97	40,6	6
0:50:40	97	40,6	6
0:50:50	97	40,6	6
0:51:00	97	40,7	6
0:51:10	97	40,8	6
0:51:20	97	40,8	6
0:51:30	96	40,8	6
0:51:40	96	40,9	6
0:51:50	96	40,9	6
0:52:00	96	40,9	6
0:52:10	96	40,1	6
0:52:20	96	40,2	6
0:52:30	96	40,3	6
0:52:40	96	40,3	6
0:52:50	96	40,3	6
0:53:00	96	40,3	6
0:53:10	96	40,4	6
0:53:20	96	40,4	6
0:53:30	96	40,4	6
0:53:40	96	40,4	6
0:53:50	96	40,4	6
0:54:00	96	40,5	6
0:54:10	96	40,5	6
0:54:20	96	40,5	6
0:54:30	96	40,6	6
0:54:40	96	40,6	6
0:54:50	96	40,5	6
0:55:00	96	40,6	6
0:55:10	96	40,6	6
0:55:20	96	40,6	6
0:55:30	96	40,6	6
0:55:40	96	40,6	6
0:55:50	96	40,6	6
0:56:00	96	40,6	6
0:56:10	96	40,7	6
0:56:20	96	40,7	6
0:56:30	96	40,7	6
0:56:40	96	40,7	6
0:56:50	96	40,6	6
0:57:00	96	40,7	6
0:57:10	96	40,6	6
0:57:20	96	40,6	7
0:57:30	96	40,6	6
0:57:40	96	40,5	6
0:57:50	96	40,6	6
0:58:00	96	40,6	6
0:58:10	96	40,6	6
0:58:20	96	40,7	6
0:58:30	96	40,7	7
0:58:40	96	40,7	6
0:58:50	96	40,7	6
0:59:00	96	40,7	6
0:59:10	96	40,7	7
0:59:20	96	40,7	7
0:59:30	96	40,7	7
0:59:40	96	40,7	7
0:59:50	96	40,5	7
1:00:00	96	40,7	7
1:00:10	96	40,7	7
1:00:20	96	40,7	7
1:00:30	96	40,6	7
1:00:40	96	40,7	7
1:00:50	96	40,7	7
1:01:00	96	40,7	7
1:01:10	96	40,8	7
1:01:20	96	40,8	7
1:01:30	96	40,8	7
1:01:40	96	40,8	7
1:01:50	96	40,8	7
1:02:00	96	40,8	7
1:02:10	96	40,8	7
1:02:20	96	40,8	7
1:02:30	96	40,8	7
1:02:40	96	40,8	7
1:02:50	96	40,8	7
1:03:00	96	40,8	7
1:03:10	96	40,8	7
1:03:20	96	40,8	7
1:03:30	96	40,8	7
1:03:40	96	40,8	7
1:03:50	96	40,8	7
1:04:00	96	40,8	7
1:04:10	96	40,8	7
1:04:20	96	40,8	7
1:04:30	96	40,8	7
1:04:40	96	40,8	7
1:04:50	96	40,8	7
1:05:00	96	40,8	8
1:05:10	96	40,8	8
1:05:20	96	40,8	8
1:05:30	96	40,8	8
1:05:40	96	40,8	7
1:05:50	96	40,8	8
1:06:00	96	40,8	8
1:06:10	96	40,8	8
1:06:20	96	40,8	8
1:06:30	96	40,8	9
1:06:40	96	40,8	9
1:06:50	96	40,8	10
1:07:00	96	40,8	9
1:07:10	96	40,9	10
1:07:20	96	40,9	10
1:07:30	96	40,9	10
1:07:40	96	40,9	9
1:07:50	96	40,9	9
1:08:00	96	40,9	9
1:08:10	96	40,9	8
1:08:20	96	40,9	8
1:08:30	95	40,9	9
1:08:40	95	40,9	9
1:08:50	95	40,1	11
1:09:00	95	40,1	10
1:09:10	95	40,2	10
1:09:20	95	40,2	10
1:09:30	95	40,2	11
1:09:40	95	40,2	11
1:09:50	95	40,2	11
1:10:00	95	40,2	11
1:10:10	95	40,2	11
1:10:20	95	40,3	11
1:10:30	95	40,3	11
1:10:40	95	40,3	11
1:10:50	95	40,3	11
1:11:00	95	40,3	11
1:11:10	95	40,3	11
1:11:20	95	40,3	11
1:11:30	95	40,3	10
1:11:40	95	40,3	10
1:11:50	95	40,3	10
1:12:00	95	40,3	9
1:12:10	95	40,3	9
1:12:20	95	40,3	9
1:12:30	95	40,3	9
1:12:40	95	40,3	9
1:12:50	95	40,3	9
1:13:00	95	40,3	9
1:13:10	95	40,3	10
1:13:20	95	40,3	11
1:13:30	95	40,3	11
1:13:40	95	40,3	10
1:13:50	95	40,3	10
1:14:00	95	40,3	10
1:14:10	95	40,3	10
1:14:20	95	40,3	10
1:14:30	95	40,3	10
1:14:40	95	40,3	10
1:14:50	95	40,3	10
1:15:00	95	40,3	11
1:15:10	95	40,3	11
1:15:20	95	40,3	10
1:15:30	95	40,3	10
1:15:40	95	40,3	10
1:15:50	95	40,3	10
1:16:00	95	40,3	10
1:16:10	95	40,3	10
1:16:20	95	40,3	10
1:16:30	95	40,3	10
1:16:40	95	40,3	10
1:16:50	95	40,3	10
1:17:00	95	40,3	10
1:17:10	95	40,3	10
1:17:20	95	40,3	10
1:17:30	95	40,3	10
1:17:40	95	40,3	10
1:17:50	95	40,3	10
1:18:00	95	40,3	10
1:18:10	95	40,3	10
1:18:20	95	40,3	10
1:18:30	95	40,3	10
1:18:40	95	40,3	10
1:18:50	95	40,3	10
1:19:00	95	40,3	10
1:19:10	95	40,3	10
1:19:20	95	40,3	10
1:19:30	95	40,3	10
1:19:40	95	40,3	10
1:19:50	95	40,3	10
1:20:00	95	40,3	10
1:20:10	95	40,4	10
1:20:20	95	40,4	10
1:20:30	95	40,4	10
1:20:40	95	40,4	10
1:20:50	95	40,4	10
1:21:00	95	40,4	10
1:21:10	95	40,4	10
1:21:20	95	40,3	10
1:21:30	95	40,4	10
1:21:40	95	40,4	10
1:21:50	95	40,4	10
1:22:00	95	40,3	11
1:22:10	95	40,4	11
1:22:20	95	40,4	11
1:22:30	95	40,4	11
1:22:40	95	40,4	11
1:22:50	95	40,3	11
1:23:00	95	40,3	11
1:23:10	95	40,3	11
1:23:20	95	40,3	11
1:23:30	95	40,4	11
1:23:40	95	40,4	11
1:23:50	95	40,4	11
1:24:00	95	40,5	11
1:24:10	95	40,5	11
1:24:20	95	40,5	11
1:24:30	95	40,5	11
1:24:40	95	40,5	11
1:24:50	95	40,5	11
1:25:00	95	40,5	11
1:25:10	95	40,4	11
1:25:20	95	40,4	12
1:25:30	95	40,3	12
1:25:40	95	40,3	13
1:25:50	95	40,4	13
1:26:00	95	40,3	14
1:26:10	95	40,3	14
1:26:20	95	40,4	14
1:26:30	95	40,4	15
1:26:40	95	40,3	16
1:26:50	95	40,3	15
1:27:00	95	40,2	14
1:27:10	95	40,3	14
1:27:20	95	40,3	14
1:27:30	95	40,3	15
1:27:40	95	40,4	15
1:27:50	95	40,4	15
1:28:00	95	40,3	15
1:28:10	95	40,3	15
1:28:20	95	40,3	15
1:28:30	95	40,3	15
1:28:40	95	40,3	17
1:28:50	95	40,3	17
1:29:00	95	40,3	17
1:29:10	95	40,3	17
1:29:20	95	40,3	17
1:29:30	95	40,3	17
1:29:40	95	40,3	17
1:29:50	95	40,3	16
1:30:00	95	40,3	16
1:30:10	95	40,2	16
1:30:20	95	40,2	16
1:30:30	95	40,3	16
1:30:40	95	40,3	16
1:30:50	95	40,3	16
1:31:00	95	40,3	16
1:31:10	95	40,3	15
1:31:20	95	40,3	15
1:31:30	95	40,3	15
1:31:40	95	40,3	16
1:31:50	95	40,3	14
1:32:00	95	40,2	15
1:32:10	95	40,3	16
1:32:20	95	40,3	15
1:32:30	95	40,3	15
1:32:40	95	40,3	17
1:32:50	95	40,3	16
1:33:00	95	40,4	16
1:33:10	95	40,4	16
1:33:20	95	40,4	15
1:33:30	95	40,4	16
1:33:40	95	40,4	15
1:33:50	95	40,4	16
1:34:00	95	40,4	16
1:34:10	95	40,4	16
1:34:20	95	40,4	15
1:34:30	95	40,4	15
1:34:40	95	40,4	16
1:34:50	95	40,4	16
1:35:00	95	40,4	16
1:35:10	95	40,4	16
1:35:20	95	40,4	15
1:35:30	95	40,4	15
1:35:40	95	40,4	20
1:35:50	95	40,5	19
1:36:00	95	40,4	19
1:36:10	95	40,4	19
1:36:20	95	40,5	19
1:36:30	95	40,4	19
1:36:40	95	40,5	19
1:36:50	95	40,4	19
1:37:00	95	40,5	19
1:37:10	95	40,4	19
1:37:20	95	40,5	20
1:37:30	95	40,5	20
1:37:40	95	40,5	20
1:37:50	95	40,5	20
1:38:00	95	40,5	20
1:38:10	95	40,5	20
1:38:20	95	40,5	20
1:38:30	95	40,5	20
1:38:40	95	40,5	20
1:38:50	95	40,5	20
1:39:00	95	40,5	20
1:39:10	95	40,5	20
1:39:20	95	40,5	20
1:39:30	95	40,5	20
1:39:40	95	40,5	20
1:39:50	95	40,5	20
1:40:00	95	40,5	20
1:40:10	95	40,5	20
1:40:20	95	40,5	20
1:40:30	95	40,5	20
1:40:40	95	40,5	20
1:40:50	95	40,5	16
1:41:00	95	40,5	14
1:41:10	95	40,5	13
1:41:20	95	40,5	13
1:41:30	95	40,5	13
1:41:40	95	40,5	13
1:41:50	95	40,5	13
1:42:00	95	40,5	13
1:42:10	95	40,5	13
1:42:20	95	40,5	13
1:42:30	95	40,5	13
1:42:40	95	40,5	13
1:42:50	95	40,5	13
1:43:00	95	40,5	13
1:43:10	95	40,5	13
1:43:20	95	40,5	13
1:43:30	95	40,5	13
1:43:40	95	40,5	13
1:43:50	95	40,5	13
1:44:00	95	40,6	13
1:44:10	95	40,6	13
1:44:20	95	40,6	13
1:44:30	95	40,6	13
1:44:40	95	40,6	13
1:44:50	95	40,6	13
1:45:00	95	40,6	13
1:45:10	95	40,6	13
1:45:20	95	40,6	14
1:45:30	95	40,6	13
1:45:40	95	40,6	13
1:45:50	95	40,6	13
1:46:00	95	40,6	13
1:46:10	95	40,6	13
1:46:20	95	40,6	13
1:46:30	95	40,6	13
1:46:40	95	40,6	13
1:46:50	95	40,6	13
1:47:00	95	40,6	13
1:47:10	95	40,5	13
1:47:20	95	40,5	13
1:47:30	95	40,5	13
1:47:40	95	40,5	13
1:47:50	95	40,6	13
1:48:00	95	40,6	13
1:48:10	95	40,6	13
1:48:20	95	40,6	13
1:48:30	95	40,6	13
1:48:40	95	40,6	13
1:48:50	95	40,6	13
1:49:00	95	40,6	13
1:49:10	95	40,5	13
1:49:20	95	40,5	13
1:49:30	95	40,5	13
1:49:40	95	40,5	13
1:49:50	95	40,5	13
1:50:00	95	40,5	13
1:50:10	95	40,5	13
1:50:20	95	40,5	13
1:50:30	95	40,5	13
1:50:40	95	40,5	13
1:50:50	95	40,4	13
1:51:00	95	40,4	13
1:51:10	95	40,4	13
1:51:20	95	40,4	13
1:51:30	95	40,4	13
1:51:40	95	40,4	13
1:51:50	95	40,4	13
1:52:00	95	40,4	13
1:52:10	95	40,4	13
1:52:20	95	40,4	13
1:52:30	95	40,4	13
1:52:40	95	40,4	13
1:52:50	95	40,4	13
1:53:00	95	40,4	13
1:53:10	95	40,4	13
1:53:20	95	40,4	13
1:53:30	95	40,4	13
1:53:40	95	40,4	13
1:53:50	95	40,4	13
1:54:00	95	40,4	13
1:54:10	95	40,4	13
1:54:20	95	40,4	13
1:54:30	95	40,4	13
1:54:40	95	40,4	13
1:54:50	95	40,4	13
1:55:00	95	40,4	13
1:55:10	95	40,4	13
1:55:20	95	40,4	13
1:55:30	95	40,4	13
1:55:40	95	40,4	13
1:55:50	95	40,4	13
1:56:00	95	40,4	13
1:56:10	95	40,4	13
1:56:20	95	40,4	13
1:56:30	95	40,4	13
1:56:40	95	40,4	13
1:56:50	95	40,4	13
1:57:00	95	40,4	13
1:57:10	95	40,4	13
1:57:20	95	40,3	13
1:57:30	95	40,3	13
1:57:40	95	40,4	13
1:57:50	95	40,4	13
1:58:00	95	40,4	13
1:58:10	95	40,4	13
1:58:20	95	40,4	13
1:58:30	95	40,3	13
1:58:40	95	40,3	13
1:58:50	95	40,3	13
1:59:00	95	40,3	13
1:59:10	95	40,4	13
1:59:20	95	40,4	13
1:59:30	95	40,4	13
1:59:40	95	40,4	13
1:59:50	95	40,4	13
2:00:00	95	40,4	13
2:00:10	95	40,4	13
2:00:20	95	40,3	13
2:00:30	95	40,3	13
2:00:40	95	40,2	13
2:00:50	95	40,2	13
2:01:00	95	40,2	14
2:01:10	95	40,3	14
2:01:20	95	40,2	15
2:01:30	95	40,2	15
2:01:40	95	40,2	17
2:01:50	95	40,1	18
2:02:00	95	40,2	18
2:02:10	95	40,1	19
2:02:20	95	40,1	20
2:02:30	95	40,1	20
2:02:40	95	40,1	18
2:02:50	95	40,1	20
2:03:00	95	40,1	19
2:03:10	95	40,1	17
2:03:20	95	40,1	17
2:03:30	95	40,1	18
2:03:40	95	40,1	17
2:03:50	95	40,1	17
2:04:00	95	40,1	15
2:04:10	95	40,0	15
2:04:20	95	40,0	15
2:04:30	95	40,0	15
2:04:40	95	40,0	15
2:04:50	95	40,0	15
2:05:00	95	40,0	15
2:05:10	95	40,0	15
2:05:20	95	40,0	15
2:05:30	95	40,0	15
2:05:40	95	40,0	15
2:05:50	95	40,0	15
2:06:00	95	40,0	15
2:06:10	95	40,0	15
2:06:20	95	40,0	15
2:06:30	95	40,0	15
2:06:40	95	40,0	15
2:06:50	95	40,0	15
2:07:00	95	40,0	15
2:07:10	95	40,1	15
2:07:20	95	40,1	15
2:07:30	95	40,1	15
2:07:40	95	40,1	15
2:07:50	95	40,1	15
2:08:00	95	40,0	15
2:08:10	95	40,0	15
2:08:20	95	40,0	15
2:08:30	95	40,0	15
2:08:40	95	40,0	15
2:08:50	95	40,0	15
2:09:00	95	40,0	15
2:09:10	95	40,0	15
2:09:20	95	40,0	15
2:09:30	95	40,0	15
2:09:40	95	39,9	15
2:09:50	95	39,9	15
2:10:00	95	39,9	16
2:10:10	95	39,9	16
2:10:20	95	39,9	16
2:10:30	95	39,9	16
2:10:40	95	39,9	16
2:10:50	95	39,9	16
2:11:00	95	39,9	16
2:11:10	95	39,9	16
2:11:20	95	39,9	16
2:11:30	95	39,9	16
2:11:40	95	39,9	16
2:11:50	95	39,9	16
2:12:00	95	40,1	16
2:12:10	95	40,1	16
2:12:20	95	40,2	16
2:12:30	95	40,2	16
2:12:40	95	40,2	16
2:12:50	95	40,2	16
2:13:00	95	40,2	16
2:13:10	95	40,1	16
2:13:20	95	40,1	16
2:13:30	95	40,1	16
2:13:40	95	40,1	16
2:13:50	95	40,1	16
2:14:00	95	40,1	15
2:14:10	95	40,1	15
2:14:20	95	40,0	15
2:14:30	95	40,1	15
2:14:40	95	40,1	16
2:14:50	95	40,1	15
2:15:00	95	40,1	15
2:15:10	95	40,1	15
2:15:20	95	40,1	14
2:15:30	95	40,1	14
2:15:40	95	40,1	14
2:15:50	95	40,1	14
2:16:00	95	40,1	14
2:16:10	95	40,1	14
2:16:20	95	40,1	14
2:16:30	95	40,1	14
2:16:40	95	40,1	14
2:16:50	95	40,2	15
2:17:00	95	40,2	14
2:17:10	95	40,1	14
2:17:20	95	40,1	14
2:17:30	95	40,1	15
2:17:40	95	40,1	15
2:17:50	95	40,1	15
2:18:00	95	40,1	17
2:18:10	95	40,1	16
2:18:20	95	40,2	16
2:18:30	95	40,2	15
2:18:40	95	40,3	15
2:18:50	95	40,2	15
2:19:00	95	40,2	15
2:19:10	95	40,2	14
2:19:20	95	40,2	14
2:19:30	95	40,2	15
2:19:40	95	40,1	14
2:19:50	95	40,1	14
2:20:00	95	40,2	15
2:20:10	95	40,1	14
2:20:20	95	40,1	14
2:20:30	95	40,1	14
2:20:40	95	40,1	14
2:20:50	95	40,1	15
2:21:00	95	40,1	15
2:21:10	95	40,1	15
2:21:20	95	40,1	15
2:21:30	95	40,1	15
2:21:40	95	40,2	15
2:21:50	95	40,2	15
2:22:00	95	40,2	15
2:22:10	95	40,2	15
2:22:20	95	40,2	15
2:22:30	95	40,2	15
2:22:40	95	40,2	15
2:22:50	95	40,3	15
2:23:00	95	40,4	15
2:23:10	95	40,4	15
2:23:20	95	40,4	15
2:23:30	95	40,4	15
2:23:40	95	40,4	15
2:23:50	95	40,4	14
2:24:00	95	40,4	14
2:24:10	95	40,3	14
2:24:20	95	40,4	14
2:24:30	95	40,3	14
2:24:40	95	40,3	14
2:24:50	95	40,3	14
2:25:00	95	40,4	14
2:25:10	95	40,3	14
2:25:20	95	40,3	14
2:25:30	95	40,3	14
2:25:40	95	40,3	14
2:25:50	95	40,3	14
2:26:00	95	40,3	14
2:26:10	95	40,3	14
2:26:20	95	40,3	14
2:26:30	95	40,3	14
2:26:40	95	40,3	14
2:26:50	95	40,3	14
2:27:00	95	40,2	14
2:27:10	95	40,3	14
2:27:20	95	40,3	14
2:27:30	95	40,3	14
2:27:40	95	40,2	14
2:27:50	95	40,2	14
2:28:00	95	40,2	14
2:28:10	95	40,2	14
2:28:20	95	40,2	14
2:28:30	95	40,2	14
2:28:40	95	40,2	14
2:28:50	95	40,2	14
2:29:00	95	40,2	15
2:29:10	95	40,2	14
2:29:20	95	40,2	14
2:29:30	95	40,2	14
2:29:40	95	40,1	14
2:29:50	95	40,2	15
2:30:00	95	40,2	15
2:30:10	95	40,2	15
2:30:20	95	40,1	15
2:30:30	95	40,1	15
2:30:40	95	40,1	14
2:30:50	95	40,1	14
2:31:00	95	40,1	14
2:31:10	95	40,1	14
2:31:20	95	40,1	14
2:31:30	95	40,1	14
2:31:40	95	40,1	14
2:31:50	95	40,0	14
2:32:00	95	40,1	14
2:32:10	95	40,0	14
2:32:20	95	40,0	14
2:32:30	95	40,0	14
2:32:40	95	40,0	14
2:32:50	95	40,0	14
2:33:00	95	40,0	14
2:33:10	95	40,0	14
2:33:20	95	40,0	14
2:33:30	95	40,0	14
2:33:40	95	40,0	14
2:33:50	95	40,0	14
2:34:00	95	40,0	14
2:34:10	95	40,0	14
2:34:20	95	40,1	14
2:34:30	95	40,1	14
2:34:40	95	40,0	14
2:34:50	95	40,0	14
2:35:00	95	40,0	14
2:35:10	95	40,0	14
2:35:20	95	40,0	14
2:35:30	95	40,0	14
2:35:40	95	40,0	14
2:35:50	95	40,0	14
2:36:00	95	40,0	14
2:36:10	95	40,0	14
2:36:20	95	40,0	14
2:36:30	95	40,0	14
2:36:40	95	40,0	14
2:36:50	95	40,0	14
2:37:00	95	40,0	14
2:37:10	95	40,0	14
2:37:20	95	40,0	14
2:37:30	95	40,0	14
2:37:40	95	40,0	14
2:37:50	95	40,1	14
2:38:00	95	40,1	14
2:38:10	95	40,1	14
2:38:20	95	40,1	14
2:38:30	95	40,1	14
2:38:40	95	40,1	14
2:38:50	95	40,1	14
2:39:00	95	40,1	14
2:39:10	95	40,1	14
2:39:20	95	40,1	14
2:39:30	95	40,1	14
2:39:40	95	40,1	14
2:39:50	95	40,1	14
2:40:00	95	40,1	14
2:40:10	95	40,1	14
2:40:20	95	40,1	14
2:40:30	95	40,1	14
2:40:40	95	40,1	14
2:40:50	95	40,1	14
2:41:00	95	40,1	14
2:41:10	95	40,1	14
2:41:20	95	40,1	14
2:41:30	95	40,1	14
2:41:40	95	40,1	14
2:41:50	95	40,1	14
2:42:00	95	40,1	14
2:42:10	95	40,1	14
2:42:20	95	40,1	14
2:42:30	95	40,1	14
2:42:40	95	40,1	14
2:42:50	95	40,1	14
2:43:00	95	40,1	14
2:43:10	95	40,1	14
2:43:20	95	40,1	14
2:43:30	95	40,1	15
2:43:40	95	40,1	15
2:43:50	95	40,1	15
2:44:00	95	40,1	15
2:44:10	95	40,1	15
2:44:20	95	40,0	15
2:44:30	95	40,0	15
2:44:40	95	40,0	15
2:44:50	95	40,0	15
2:45:00	95	40,0	15
2:45:10	95	40,0	15
2:45:20	95	40,0	15
2:45:30	95	40,0	15
2:45:40	95	40,0	15
2:45:50	95	40,0	16
2:46:00	95	40,0	15
2:46:10	95	40,0	17
2:46:20	95	40,0	17
2:46:30	95	40,0	17
2:46:40	95	40,0	17
2:46:50	95	40,0	16
2:47:00	95	40,0	16
2:47:10	95	40,0	16
2:47:20	95	40,0	16
2:47:30	95	40,0	16
2:47:40	95	40,0	16
2:47:50	95	40,0	16
2:48:00	95	40,0	17
2:48:10	95	40,0	16
2:48:20	95	40,0	16
2:48:30	95	40,0	16
2:48:40	95	40,0	16
2:48:50	95	40,0	16
2:49:00	95	40,0	16
2:49:10	95	40,0	16
2:49:20	95	40,0	16
2:49:30	95	40,0	16
2:49:40	95	40,0	16
2:49:50	95	40,0	16
2:50:00	95	40,0	16
2:50:10	95	40,0	16
2:50:20	95	40,0	18
2:50:30	95	40,0	17
2:50:40	95	40,0	17
2:50:50	95	40,0	17
2:51:00	95	40,0	17
2:51:10	95	40,0	16
2:51:20	95	40,0	16
2:51:30	95	40,0	16
2:51:40	95	40,0	16
2:51:50	95	40,0	16
2:52:00	95	40,0	16
2:52:10	95	40,0	16
2:52:20	95	40,0	17
2:52:30	95	40,0	16
2:52:40	95	40,0	16
2:52:50	95	40,0	16
2:53:00	95	40,0	16
2:53:10	95	40,0	16
2:53:20	95	40,0	18
2:53:30	95	40,0	18
2:53:40	95	40,0	18
2:53:50	95	40,0	18
2:54:00	95	40,0	18
2:54:10	95	40,0	17
2:54:20	95	40,0	17
2:54:30	95	40,0	17
2:54:40	95	40,0	17
2:54:50	95	40,0	17
2:55:00	95	40,0	18
2:55:10	95	40,0	18
2:55:20	95	40,0	18
2:55:30	95	40,0	17
2:55:40	95	40,0	17
2:55:50	95	40,0	17
2:56:00	95	40,0	17
2:56:10	95	40,0	17
2:56:20	95	40,0	17
2:56:30	95	40,0	17
2:56:40	95	40,0	17
2:56:50	95	40,0	17
2:57:00	95	40,0	17
2:57:10	95	40,0	17
2:57:20	95	40,0	17
2:57:30	95	40,0	17
2:57:40	95	40,0	17
2:57:50	95	40,0	17
2:58:00	95	40,1	17
2:58:10	95	40,1	17
2:58:20	95	40,1	17
2:58:30	95	40,1	17
2:58:40	95	40,1	17
2:58:50	95	40,1	16
2:59:00	95	40,1	16
2:59:10	95	40,1	16
2:59:20	95	40,1	16
2:59:30	95	40,1	16
2:59:40	95	40,1	16
2:59:50	95	40,1	16
3:00:00	95	40,1	16
3:00:10	95	40,1	16
3:00:20	95	40,1	16
3:00:30	95	40,1	16
3:00:40	95	40,1	16
3:00:50	95	40,1	16
3:01:00	95	40,1	16
3:01:10	95	40,1	16
3:01:20	95	40,1	16
3:01:30	95	40,1	16
3:01:40	95	40,1	16
3:01:50	95	40,1	16
3:02:00	95	40,1	16
3:02:10	95	40,0	16
3:02:20	95	40,0	16
3:02:30	95	40,1	16
3:02:40	95	40,1	16
3:02:50	95	40,1	16
3:03:00	95	40,0	16
3:03:10	95	40,0	16
3:03:20	95	40,0	16
3:03:30	95	40,0	16
3:03:40	95	40,0	16
3:03:50	95	40,0	16
3:04:00	95	40,0	16
3:04:10	95	40,0	16
3:04:20	95	40,0	16
3:04:30	95	40,0	16
3:04:40	95	40,0	16
3:04:50	95	40,0	16
3:05:00	95	40,0	16
3:05:10	95	40,0	16
3:05:20	95	40,0	16
3:05:30	95	40,0	16
3:05:40	95	40,0	16
3:05:50	95	40,0	16
3:06:00	95	40,0	16
3:06:10	95	40,0	16
3:06:20	95	40,0	16
3:06:30	95	40,0	16
3:06:40	95	40,0	16
3:06:50	95	40,0	16
3:07:00	95	40,0	16
3:07:10	95	40,0	16
3:07:20	95	40,0	16
3:07:30	95	40,0	16
3:07:40	95	40,0	16
3:07:50	95	40,0	16
3:08:00	95	40,0	16
3:08:10	95	40,0	16
3:08:20	95	40,0	16
3:08:30	95	40,0	16
3:08:40	95	40,0	16
3:08:50	95	40,0	16
3:09:00	95	40,0	16
3:09:10	95	40,0	16
3:09:20	95	40,0	16
3:09:30	95	40,0	16
3:09:40	95	40,0	16
3:09:50	95	40,0	16
3:10:00	95	40,0	16
3:10:10	95	40,0	16
3:10:20	95	40,0	16
3:10:30	95	40,0	16
3:10:40	95	40,0	16
3:10:50	95	40,0	16
3:11:00	95	40,0	16
3:11:10	95	40,0	16
3:11:20	95	40,0	16
3:11:30	95	40,0	16
3:11:40	95	40,0	16
3:11:50	95	40,0	16
3:12:00	95	40,0	16
3:12:10	95	39,9	16
3:12:20	95	39,9	16
3:12:30	95	39,9	16
3:12:40	95	39,9	16
3:12:50	95	39,9	16
3:13:00	95	39,9	16
3:13:10	95	40,0	16
3:13:20	95	40,0	16
3:13:30	95	40,0	16
3:13:40	95	40,0	16
3:13:50	95	40,0	16
3:14:00	95	40,0	16
3:14:10	95	40,0	16
3:14:20	95	40,0	16
3:14:30	95	40,0	16
3:14:40	95	40,0	16
3:14:50	95	40,0	16
3:15:00	95	40,0	16
3:15:10	95	40,0	16
3:15:20	95	40,0	16
3:15:30	95	40,0	16
3:15:40	95	40,0	16
3:15:50	95	40,0	16
3:16:00	95	40,0	16
3:16:10	95	40,0	16
3:16:20	95	40,0	16
3:16:30	95	40,0	16
3:16:40	95	40,0	16
3:16:50	95	40,0	16
3:17:00	95	40,0	16
3:17:10	95	40,0	16
3:17:20	95	40,0	16
3:17:30	95	40,0	16
3:17:40	95	40,0	16
3:17:50	95	40,0	16
3:18:00	95	40,0	16
3:18:10	95	40,0	16
3:18:20	95	40,0	16
3:18:30	95	40,0	16
3:18:40	95	40,0	16
3:18:50	95	40,0	16
3:19:00	95	40,0	16
3:19:10	95	40,0	16
3:19:20	95	40,0	16
3:19:30	95	40,0	16
3:19:40	95	40,0	16
3:19:50	95	40,0	16
3:20:00	95	40,0	16
3:20:10	95	40,0	16
3:20:20	95	40,0	16
3:20:30	95	40,0	16
3:20:40	95	40,0	18
3:20:50	95	40,0	18
3:21:00	95	40,0	17
3:21:10	95	40,0	17
3:21:20	95	40,0	16
3:21:30	95	40,1	16
3:21:40	95	40,1	17
3:21:50	95	40,1	16
3:22:00	95	40,1	16
3:22:10	95	40,1	16
3:22:20	95	40,1	18
3:22:30	95	40,1	18
3:22:40	95	40,1	18
3:22:50	95	40,1	17
3:23:00	95	40,1	17
3:23:10	95	40,1	17
3:23:20	95	40,1	17
3:23:30	95	40,1	17
3:23:40	95	40,1	17
3:23:50	95	40,0	17
3:24:00	95	40,1	17
3:24:10	95	40,0	16
3:24:20	95	40,0	16
3:24:30	95	40,0	15
3:24:40	95	40,1	15
3:24:50	95	40,0	15
3:25:00	95	40,0	15
3:25:10	95	40,0	15
3:25:20	95	40,1	15
3:25:30	95	40,1	15
3:25:40	95	40,0	15
3:25:50	95	40,0	15
3:26:00	95	40,0	15
3:26:10	95	40,0	15
3:26:20	95	40,0	15
3:26:30	95	40,0	15
3:26:40	95	40,0	15
3:26:50	95	40,0	15
3:27:00	95	40,0	15
3:27:10	95	40,1	15
3:27:20	95	40,1	15
3:27:30	95	40,1	15
3:27:40	95	40,1	15
3:27:50	95	40,1	14
3:28:00	95	40,1	14
3:28:10	95	40,1	14
3:28:20	95	40,1	14
3:28:30	95	40,1	14
3:28:40	95	40,1	14
3:28:50	95	40,1	14
3:29:00	95	40,1	14
3:29:10	95	40,1	14
3:29:20	95	40,1	14
3:29:30	95	40,1	16
3:29:40	95	40,1	16
3:29:50	95	40,1	16
3:30:00	95	40,1	16
3:30:10	95	40,1	16
3:30:20	95	40,1	16
3:30:30	95	40,1	16
3:30:40	95	40,1	16
3:30:50	95	40,1	16
3:31:00	95	40,1	16
3:31:10	95	40,1	16
3:31:20	95	40,1	16
3:31:30	95	40,1	16
3:31:40	95	40,2	16
3:31:50	95	40,2	16
3:32:00	95	40,2	16
3:32:10	95	40,1	16
3:32:20	95	40,2	16
3:32:30	95	40,2	16
3:32:40	95	40,2	16
3:32:50	95	40,2	16
3:33:00	95	40,2	16
3:33:10	95	40,2	16
3:33:20	95	40,2	16
3:33:30	95	40,2	16
3:33:40	95	40,2	16
3:33:50	95	40,2	16
3:34:00	95	40,2	16
3:34:10	95	40,2	16
3:34:20	95	40,2	16
3:34:30	95	40,2	16
3:34:40	95	40,2	16
3:34:50	95	40,2	16
3:35:00	95	40,2	16
3:35:10	95	40,2	16
3:35:20	95	40,1	16
3:35:30	95	40,2	16
3:35:40	95	40,2	16
3:35:50	95	40,2	16
3:36:00	95	40,1	17
3:36:10	95	40,1	17
3:36:20	95	40,1	17
3:36:30	95	40,1	17
3:36:40	95	40,1	18
3:36:50	95	40,1	18
3:37:00	95	40,1	18
3:37:10	95	40,1	18
3:37:20	95	40,1	18
3:37:30	95	40,1	18
3:37:40	95	40,1	18
3:37:50	95	40,1	18
3:38:00	95	40,1	18
3:38:10	95	40,1	18
3:38:20	95	40,1	18
3:38:30	95	40,1	18
3:38:40	95	40,1	18
3:38:50	95	40,2	18
3:39:00	95	40,2	18
3:39:10	95	40,2	19
3:39:20	95	40,2	19
3:39:30	95	40,2	19
3:39:40	95	40,2	19
3:39:50	95	40,2	18
3:40:00	95	40,2	18
3:40:10	95	40,1	18
3:40:20	95	40,1	19
3:40:30	95	40,1	19
3:40:40	95	40,1	19
3:40:50	95	40,1	19
3:41:00	95	40,1	19
3:41:10	95	40,1	19
3:41:20	95	40,1	19
3:41:30	95	40,1	19
3:41:40	95	40,1	19
3:41:50	95	40,1	18
3:42:00	95	40,1	19
3:42:10	95	40,1	19
3:42:20	95	40,1	19
3:42:30	95	40,1	19
3:42:40	95	40,0	19
3:42:50	95	40,0	20
3:43:00	95	40,0	20
3:43:10	95	40,0	18
3:43:20	95	40,0	19
3:43:30	95	40,0	19
3:43:40	95	40,0	20
3:43:50	95	40,0	22
3:44:00	95	40,0	22
3:44:10	95	40,0	21
3:44:20	95	40,0	20
3:44:30	95	40,0	21
3:44:40	95	39,9	21
3:44:50	95	39,9	22
3:45:00	95	39,9	16
3:45:10	95	39,9	17
3:45:20	95	39,9	16
3:45:30	95	39,9	16
3:45:40	95	39,9	16
3:45:50	95	40,1	16
3:46:00	95	40,1	16
3:46:10	95	40,1	17
3:46:20	95	40,1	17
3:46:30	95	40,1	17
3:46:40	95	40,1	17
3:46:50	95	40,1	17
3:47:00	95	40,1	17
3:47:10	95	40,1	17
3:47:20	95	40,1	17
3:47:30	95	40,1	17
3:47:40	95	40,1	17
3:47:50	95	40,1	17
3:48:00	95	40,0	17
3:48:10	95	40,0	17
3:48:20	95	40,0	17
3:48:30	95	40,1	17
3:48:40	95	40,0	17
3:48:50	95	40,0	17
3:49:00	95	40,0	17
3:49:10	95	40,0	17
3:49:20	95	40,0	17
3:49:30	95	40,0	17
3:49:40	95	40,0	17
3:49:50	95	40,0	17
3:50:00	95	40,1	17
3:50:10	95	40,1	18
3:50:20	95	40,1	17
3:50:30	95	40,1	17
3:50:40	95	40,1	17
3:50:50	95	40,1	17
3:51:00	95	40,2	17
3:51:10	95	40,2	17
3:51:20	95	40,2	17
3:51:30	95	40,1	17
3:51:40	95	40,1	17
3:51:50	95	40,1	17
3:52:00	95	40,1	17
3:52:10	95	40,1	17
3:52:20	95	40,1	17
3:52:30	95	40,2	18
3:52:40	95	40,2	18
3:52:50	95	40,2	18
3:53:00	95	40,2	18
3:53:10	95	40,2	18
3:53:20	95	40,2	18
3:53:30	95	40,2	18
3:53:40	95	40,2	18
3:53:50	95	40,2	18
3:54:00	95	40,2	17
3:54:10	95	40,2	17
3:54:20	95	40,2	17
3:54:30	95	40,2	17
3:54:40	95	40,2	18
3:54:50	95	40,2	18
3:55:00	95	40,2	18
3:55:10	95	40,2	18
3:55:20	95	40,2	18
3:55:30	95	40,3	18
3:55:40	95	40,3	18
3:55:50	95	40,3	18
3:56:00	95	40,3	18
3:56:10	95	40,3	18
3:56:20	95	40,3	18
3:56:30	95	40,3	18
3:56:40	95	40,3	18
3:56:50	95	40,3	17
3:57:00	95	40,3	17
3:57:10	95	40,3	17
3:57:20	95	40,3	17
3:57:30	95	40,3	17
3:57:40	95	40,3	17
3:57:50	95	40,3	17
3:58:00	95	40,3	17
3:58:10	95	40,3	17
3:58:20	95	40,3	17
3:58:30	95	40,3	17
3:58:40	95	40,3	17
3:58:50	95	40,3	17
3:59:00	95	40,3	17
3:59:10	95	40,3	17
3:59:20	95	40,3	17
3:59:30	95	40,3	18
3:59:40	95	40,3	18
3:59:50	95	40,3	18
4:00:00	95	40,3	18
4:00:10	95	40,3	18
4:00:20	95	40,3	18
4:00:30	95	40,3	19
4:00:40	95	40,3	19
4:00:50	95	40,3	19
4:01:00	95	40,3	19
4:01:10	95	40,3	19
4:01:20	95	40,3	19
4:01:30	95	40,3	19
4:01:40	95	40,3	19
4:01:50	95	40,3	19
4:02:00	95	40,3	19
4:02:10	95	40,3	19
4:02:20	95	40,3	19
4:02:30	95	40,3	19
4:02:40	95	40,3	19
4:02:50	95	40,2	19
4:03:00	95	40,2	19
4:03:10	95	40,2	19
4:03:20	95	40,2	19
4:03:30	95	40,2	19
4:03:40	95	40,2	19
4:03:50	95	40,2	19
4:04:00	95	40,2	19
4:04:10	95	40,2	19
4:04:20	95	40,2	19
4:04:30	95	40,2	19
4:04:40	95	40,1	19
4:04:50	95	40,1	19
4:05:00	95	40,1	19
4:05:10	95	40,1	19
4:05:20	95	40,1	19
4:05:30	95	40,1	20
4:05:40	95	40,1	20
4:05:50	95	40,1	20
4:06:00	95	40,0	20
4:06:10	95	40,0	20
4:06:20	95	40,0	20
4:06:30	95	40,0	20
4:06:40	95	40,0	20
4:06:50	95	40,0	21
4:07:00	95	40,0	20
4:07:10	95	40,0	20
4:07:20	95	40,0	20
4:07:30	95	40,0	22
4:07:40	95	40,0	21
4:07:50	95	39,9	20
4:08:00	95	39,9	20
4:08:10	95	39,9	19
4:08:20	95	39,9	22
4:08:30	95	40,1	20
4:08:40	95	40,0	19
4:08:50	95	40,0	18
4:09:00	95	40,0	18
4:09:10	95	40,0	18
4:09:20	95	40,0	18
4:09:30	95	40,0	18
4:09:40	95	40,0	18
4:09:50	95	40,0	18
4:10:00	95	40,0	18
4:10:10	95	40,0	19
4:10:20	95	39,9	19
4:10:30	95	39,9	19
4:10:40	95	39,9	19
4:10:50	95	39,9	19
4:11:00	95	39,9	19
4:11:10	95	39,9	20
4:11:20	95	39,9	19
4:11:30	95	39,9	20
4:11:40	95	40,0	20
4:11:50	95	40,0	20
4:12:00	95	40,0	20
4:12:10	95	40,0	20
4:12:20	95	40,0	20
4:12:30	95	40,0	20
4:12:40	95	40,0	24
4:12:50	95	40,0	21
4:13:00	95	40,0	20
4:13:10	95	40,0	19
4:13:20	95	40,0	19
4:13:30	95	40,0	20
4:13:40	95	40,0	19
4:13:50	95	40,0	19
4:14:00	95	40,0	19
4:14:10	95	40,0	20
4:14:20	95	40,0	20
4:14:30	95	40,0	20
4:14:40	95	40,0	20
4:14:50	95	40,0	20
4:15:00	95	40,0	20
4:15:10	95	40,0	20
4:15:20	95	40,0	21
4:15:30	95	40,0	20
4:15:40	95	40,0	20
4:15:50	95	40,0	20
4:16:00	95	40,0	21
4:16:10	95	40,0	20
4:16:20	95	40,0	20
4:16:30	95	40,0	20
4:16:40	95	40,0	20
4:16:50	95	40,0	20
4:17:00	95	40,0	20
4:17:10	95	40,0	20
4:17:20	95	40,0	20
4:17:30	95	40,0	20
4:17:40	95	40,1	20
4:17:50	95	40,1	20
4:18:00	95	40,1	20
4:18:10	95	40,1	20
4:18:20	95	40,1	20
4:18:30	95	40,1	20
4:18:40	95	40,1	21
4:18:50	95	40,1	20
4:19:00	95	40,1	21
4:19:10	95	40,1	20
4:19:20	95	40,1	20
4:19:30	95	40,1	20
4:19:40	95	40,1	20
4:19:50	95	40,2	20
4:20:00	95	40,2	20
4:20:10	95	40,2	20
4:20:20	95	40,2	20
4:20:30	95	40,2	20
4:20:40	95	40,2	20
4:20:50	95	40,2	20
4:21:00	95	40,3	20
4:21:10	95	40,3	20
4:21:20	95	40,3	20
4:21:30	95	40,4	20
4:21:40	95	40,4	20
4:21:50	95	40,4	20
4:22:00	95	40,4	20
4:22:10	95	40,4	20
4:22:20	95	40,4	20
4:22:30	95	40,5	20
4:22:40	95	40,5	20
4:22:50	95	40,5	21
4:23:00	95	40,5	21
4:23:10	95	40,5	21
4:23:20	95	40,5	21
4:23:30	95	40,5	21
4:23:40	95	40,5	20
4:23:50	95	40,5	21
4:24:00	95	40,5	21
4:24:10	95	40,6	21
4:24:20	95	40,6	21
4:24:30	95	40,6	21
4:24:40	95	40,6	21
4:24:50	95	40,6	21
4:25:00	95	40,6	21
4:25:10	95	40,6	21
4:25:20	95	40,7	21
4:25:30	95	40,7	21
4:25:40	95	40,7	21
4:25:50	95	40,7	21
4:26:00	95	40,7	21
4:26:10	95	40,7	21
4:26:20	95	40,7	21
4:26:30	95	40,7	21
4:26:40	95	40,7	21
4:26:50	95	40,7	21
4:27:00	95	40,7	21
4:27:10	95	40,8	21
4:27:20	95	40,8	21
4:27:30	95	40,8	21
4:27:40	95	40,8	21
4:27:50	95	40,8	21
4:28:00	95	40,8	22
4:28:10	95	40,8	22
4:28:20	95	40,8	22
4:28:30	95	40,8	22
4:28:40	95	40,8	22
4:28:50	95	40,8	22
4:29:00	95	40,8	22
4:29:10	95	40,8	22
4:29:20	95	40,8	22
4:29:30	95	40,8	22
4:29:40	95	40,7	22
4:29:50	95	40,7	22
4:30:00	95	40,7	22
4:30:10	95	40,7	22
4:30:20	95	40,7	22
4:30:30	95	40,7	22
4:30:40	95	40,7	22
4:30:50	95	40,7	22
4:31:00	95	40,7	22
4:31:10	95	40,7	25
4:31:20	95	40,6	23
4:31:30	95	40,6	23
4:31:40	95	40,6	21
4:31:50	95	40,6	21
4:32:00	95	40,6	22
4:32:10	95	40,6	22
4:32:20	95	40,6	23
4:32:30	95	40,5	23
4:32:40	95	40,5	23
4:32:50	95	40,5	24
4:33:00	95	40,5	24
4:33:10	95	40,5	25
4:33:20	95	40,4	24
4:33:30	95	40,4	24
4:33:40	95	40,4	23
4:33:50	95	40,4	23
4:34:00	95	40,4	24
4:34:10	95	40,3	23
4:34:20	95	40,3	23
4:34:30	95	40,3	22
4:34:40	95	40,2	22
4:34:50	95	40,2	20
4:35:00	95	40,2	19
4:35:10	95	40,1	18
4:35:20	95	40,1	17
4:35:30	95	40,1	16
4:35:40	96	40,1	15
4:35:50	96	40,0	14
4:36:00	96	40,0	14
4:36:10	95	40,0	13
4:36:20	96	39,9	13
4:36:30	96	39,9	13
4:36:40	96	40,0	13
4:36:50	96	40,0	13
4:37:00	96	40,0	13
4:37:10	96	39,9	13
4:37:20	96	39,9	13
4:37:30	96	39,9	13
4:37:40	96	39,9	13
4:37:50	96	39,9	13
4:38:00	96	39,9	13
4:38:10	96	40,0	13
4:38:20	96	40,0	13
4:38:30	96	39,9	14
4:38:40	96	39,9	14
4:38:50	95	40,1	14
4:39:00	96	40,0	14
4:39:10	96	40,0	14
4:39:20	96	39,9	14
4:39:30	96	39,9	14
4:39:40	96	40,0	14
4:39:50	95	39,9	14
4:40:00	96	39,9	14
4:40:10	96	40,0	14
4:40:20	95	40,0	14
4:40:30	96	39,9	14
4:40:40	95	39,9	14
4:40:50	95	39,9	14
4:41:00	96	40,0	14
4:41:10	95	40,0	14
4:41:20	95	40,0	14
4:41:30	95	39,9	16
4:41:40	95	39,9	16
4:41:50	95	40,0	16
4:42:00	95	40,0	15
4:42:10	95	40,0	15
4:42:20	95	39,9	15
4:42:30	95	39,9	15
4:42:40	95	40,0	15
4:42:50	95	39,9	15
4:43:00	95	39,9	15
4:43:10	95	40,1	15
4:43:20	95	40,0	15
4:43:30	95	40,0	15
4:43:40	95	40,0	15
4:43:50	95	40,0	15
4:44:00	95	39,9	15
4:44:10	95	39,9	15
4:44:20	95	39,9	15
4:44:30	95	40,1	15
4:44:40	95	40,1	15
4:44:50	95	40,1	15
4:45:00	95	40,1	15
4:45:10	95	40,0	15
4:45:20	95	40,0	15
4:45:30	95	40,0	15
4:45:40	95	40,0	15
4:45:50	95	40,0	15
4:46:00	95	40,0	15
4:46:10	95	40,0	15
4:46:20	95	40,0	15
4:46:30	95	40,0	15
4:46:40	95	40,1	15
4:46:50	95	40,1	15
4:47:00	95	40,1	15
4:47:10	95	40,1	15
4:47:20	95	40,1	15
4:47:30	95	40,1	15
4:47:40	95	40,1	15
4:47:50	95	40,1	15
4:48:00	95	40,2	15
4:48:10	95	40,2	15
4:48:20	95	40,2	15
4:48:30	95	40,2	15
4:48:40	95	40,2	15
4:48:50	95	40,3	15
4:49:00	95	40,3	15
4:49:10	95	40,3	16
4:49:20	95	40,3	16
4:49:30	95	40,4	16
4:49:40	95	40,4	16
4:49:50	95	40,4	16
4:50:00	95	40,5	16
4:50:10	95	40,5	16
4:50:20	95	40,5	16
4:50:30	95	40,6	16
4:50:40	95	40,6	16
4:50:50	95	40,6	16
4:51:00	95	40,7	16
4:51:10	95	40,7	16
4:51:20	95	40,8	16
4:51:30	95	40,8	16
4:51:40	95	40,8	16
4:51:50	95	40,9	16
4:52:00	95	40,2	16
4:52:10	95	40,0	17
4:52:20	95	40,1	17
4:52:30	95	40,2	17
4:52:40	95	40,2	17
4:52:50	95	40,3	18
4:53:00	95	40,4	18
4:53:10	95	40,4	18
4:53:20	95	40,5	17
4:53:30	94	40,6	17
4:53:40	94	40,6	17
4:53:50	94	40,7	17
4:54:00	94	40,8	17
4:54:10	94	40,8	17
4:54:20	95	40,9	17
4:54:30	94	39,6	27
4:54:40	94	40,1	22
4:54:50	94	40,2	23
4:55:00	94	40,3	24
4:55:10	94	40,4	25
4:55:20	94	40,4	25
4:55:30	94	40,5	25
4:55:40	94	40,6	26
4:55:50	94	40,7	26
4:56:00	94	40,7	24
4:56:10	94	40,8	24
4:56:20	94	40,9	25
4:56:30	94	40,5	25
4:56:40	94	40,1	20
4:56:50	94	40,2	20
4:57:00	94	40,3	19
4:57:10	94	40,4	19
4:57:20	94	40,5	19
4:57:30	94	40,5	19
4:57:40	94	40,6	19
4:57:50	94	40,6	19
4:58:00	94	40,7	20
4:58:10	94	40,8	20
4:58:20	95	40,8	21
4:58:30	95	40,9	22
4:58:40	95	40,9	22
4:58:50	95	40,1	26
4:59:00	95	40,2	26
4:59:10	95	40,3	27
4:59:20	95	40,3	26
4:59:30	95	40,4	25
4:59:40	95	40,4	25
4:59:50	95	40,5	25
5:00:00	95	40,6	25
5:00:10	95	40,6	25
5:00:20	95	40,6	25
5:00:30	95	40,7	26
5:00:40	95	40,7	26
5:00:50	95	40,8	26
5:01:00	95	40,8	26
5:01:10	95	40,8	26
5:01:20	95	40,9	26
5:01:30	95	40,9	26
5:01:40	95	40,9	26
5:01:50	95	39,9	29
5:02:00	95	39,9	28
5:02:10	95	40,0	26
5:02:20	95	40,0	26
5:02:30	95	40,0	26
5:02:40	95	40,1	26
5:02:50	95	40,1	26
5:03:00	95	40,1	26
5:03:10	95	40,1	26
5:03:20	95	40,1	26
5:03:30	95	40,1	25
5:03:40	95	40,1	25
5:03:50	95	40,1	30
5:04:00	95	40,1	26
5:04:10	95	40,0	27
5:04:20	95	40,0	26
5:04:30	95	40,0	28
5:04:40	95	40,0	25
5:04:50	95	40,0	26
5:05:00	96	39,9	28
5:05:10	96	39,9	26
5:05:20	96	40,0	25
5:05:30	96	40,0	25
5:05:40	96	39,9	24
5:05:50	96	39,9	27
5:06:00	96	40,0	27
5:06:10	96	39,9	25
5:06:20	96	40,0	33
5:06:30	96	39,9	27
5:06:40	96	40,1	27
5:06:50	96	40,1	27
5:07:00	96	40,0	26
5:07:10	96	39,9	25
5:07:20	96	40,1	24
5:07:30	96	40,1	24
5:07:40	96	40,0	24
5:07:50	96	39,9	24
5:08:00	96	40,0	25
5:08:10	96	39,9	25
5:08:20	96	40,2	27
5:08:30	96	40,1	27
5:08:40	96	40,0	27
5:08:50	96	39,9	27
5:09:00	96	39,9	26
5:09:10	96	40,1	26
5:09:20	96	40,0	25
5:09:30	96	40,0	24
5:09:40	97	40,1	25
5:09:50	97	40,0	25
5:10:00	97	39,9	24
5:10:10	97	40,1	24
5:10:20	97	40,0	24
5:10:30	97	39,9	24
5:10:40	97	40,1	24
5:10:50	97	40,0	24
5:11:00	97	39,9	24
5:11:10	97	40,1	23
5:11:20	97	40,0	24
5:11:30	97	39,9	23
5:11:40	97	39,9	23
5:11:50	97	40,1	24
5:12:00	97	40,0	24
5:12:10	97	39,9	24
5:12:20	97	40,1	24
5:12:30	97	40,0	24
5:12:40	97	40,0	24
5:12:50	97	39,9	24
5:13:00	97	40,1	25
5:13:10	97	40,0	25
5:13:20	97	39,9	25
5:13:30	97	40,1	26
5:13:40	97	40,1	28
5:13:50	97	40,0	28
5:14:00	97	39,9	28
5:14:10	97	39,9	28
5:14:20	97	40,2	29
5:14:30	97	40,1	29
5:14:40	97	40,0	28
5:14:50	97	40,0	25
5:15:00	97	39,9	26
5:15:10	97	40,2	27
5:15:20	97	40,1	27
5:15:30	97	40,0	27
5:15:40	97	40,0	27
5:15:50	97	39,9	27
5:16:00	97	40,1	28
5:16:10	97	40,0	29
5:16:20	97	40,0	29
5:16:30	97	39,9	29
5:16:40	97	40,1	28
5:16:50	97	40,1	28
5:17:00	97	40,0	29
5:17:10	97	40,0	29
5:17:20	97	39,9	29
5:17:30	97	39,9	29
5:17:40	97	39,9	29
5:17:50	97	39,9	29
5:18:00	97	39,9	29
5:18:10	96	40,2	29
5:18:20	96	40,1	30
5:18:30	96	40,1	30
5:18:40	96	40,0	30
5:18:50	96	39,9	30
5:19:00	96	39,9	30
5:19:10	96	40,0	30
5:19:20	96	39,9	30
5:19:30	96	40,0	30
5:19:40	96	40,0	30
5:19:50	96	39,9	29
5:20:00	96	39,9	29
5:20:10	96	39,9	29
5:20:20	96	39,9	29
5:20:30	96	40,1	28
5:20:40	96	40,1	27
5:20:50	96	40,0	27
5:21:00	96	40,0	27
5:21:10	96	39,9	27
5:21:20	96	39,9	27
5:21:30	96	40,2	27
5:21:40	96	40,1	27
5:21:50	96	40,1	27
5:22:00	96	40,0	27
5:22:10	96	40,0	27
5:22:20	95	39,9	27
5:22:30	95	40,2	26
5:22:40	95	40,2	27
5:22:50	95	40,1	26
5:23:00	95	40,1	26
5:23:10	95	40,1	26
5:23:20	95	40,1	26
5:23:30	95	40,1	26
5:23:40	95	40,1	26
5:23:50	95	40,1	25
5:24:00	95	40,1	25
5:24:10	95	40,1	25
5:24:20	95	40,1	26
5:24:30	95	40,1	25
5:24:40	95	40,1	25
5:24:50	95	40,2	25
5:25:00	95	40,2	24
5:25:10	95	40,2	24
5:25:20	95	40,3	24
5:25:30	95	40,3	24
5:25:40	95	40,4	24
5:25:50	94	40,4	23
5:26:00	94	40,5	24
5:26:10	94	40,6	24
5:26:20	94	40,6	24
5:26:30	94	40,7	24
5:26:40	94	40,8	25
5:26:50	94	40,9	25
5:27:00	94	39,7	22
5:27:10	94	40,2	21
5:27:20	94	40,3	21
5:27:30	94	40,4	21
5:27:40	94	40,6	21
5:27:50	94	40,7	21
5:28:00	94	40,8	21
5:28:10	94	40,9	20
5:28:20	94	40,0	22
5:28:30	94	40,2	22
5:28:40	94	40,4	22
5:28:50	94	40,5	21
5:29:00	94	40,7	21
5:29:10	94	40,8	21
5:29:20	94	39,9	27
5:29:30	93	40,0	30
5:29:40	93	40,2	28
5:29:50	93	40,4	27
5:30:00	93	40,6	27
5:30:10	93	40,8	26
5:30:20	93	39,8	30
5:30:30	93	40,4	28
5:30:40	93	40,7	25
5:30:50	93	40,8	27
5:31:00	93	40,0	27
5:31:10	93	40,3	33
5:31:20	93	40,6	27
5:31:30	93	40,8	26
5:31:40	93	40,9	25
5:31:50	93	40,3	24
5:32:00	93	40,6	23
5:32:10	93	40,8	22
5:32:20	93	39,9	28
5:32:30	93	40,1	27
5:32:40	93	40,3	27
5:32:50	93	40,5	26
5:33:00	93	40,8	26
5:33:10	93	40,1	29
5:33:20	93	40,0	27
5:33:30	93	40,2	26
5:33:40	93	40,5	26
5:33:50	93	40,7	25
5:34:00	93	40,9	25
5:34:10	93	40,2	28
5:34:20	93	40,4	25
5:34:30	93	40,6	25
5:34:40	93	40,9	21
5:34:50	93	40,0	22
5:35:00	93	40,2	22
5:35:10	93	40,4	22
5:35:20	93	40,6	22
5:35:30	93	40,8	21
5:35:40	93	39,7	29
5:35:50	93	40,3	26
5:36:00	93	40,4	30
5:36:10	93	40,6	29
5:36:20	93	40,8	31
5:36:30	93	41,0	27
5:36:40	93	40,0	20
5:36:50	93	40,2	20
5:37:00	93	40,4	20
5:37:10	93	40,5	20
5:37:20	94	40,7	20
5:37:30	94	40,3	22
5:37:40	94	40,6	30
5:37:50	94	40,8	29
5:38:00	94	40,9	28
5:38:10	94	40,2	24
5:38:20	94	40,3	24
5:38:30	94	40,4	24
5:38:40	94	40,5	24
5:38:50	94	40,6	24
5:39:00	94	40,6	24
5:39:10	94	40,7	24
5:39:20	94	40,8	24
5:39:30	95	40,9	24
5:39:40	95	40,9	23
5:39:50	95	40,0	24
5:40:00	95	40,1	23
5:40:10	95	40,1	23
5:40:20	95	40,1	23
5:40:30	95	40,2	23
5:40:40	95	40,2	22
5:40:50	95	40,2	22
5:41:00	95	40,1	22
5:41:10	95	40,1	21
5:41:20	96	40,1	21
5:41:30	96	40,0	21
5:41:40	96	40,0	21
5:41:50	96	39,9	20
5:42:00	96	40,2	21
5:42:10	96	40,1	21
5:42:20	96	40,0	22
5:42:30	96	39,9	21
5:42:40	97	40,2	22
5:42:50	97	40,1	20
5:43:00	97	40,0	20
5:43:10	97	40,1	22
5:43:20	97	40,0	21
5:43:30	97	39,9	22
5:43:40	97	40,0	21
5:43:50	97	40,1	21
5:44:00	97	39,9	19
5:44:10	98	39,9	20
5:44:20	98	39,9	20
5:44:30	98	39,8	20
5:44:40	98	40,0	21
5:44:50	98	39,9	21
5:45:00	98	40,1	23
5:45:10	98	39,9	22
5:45:20	98	40,0	22
5:45:30	98	40,2	21
5:45:40	99	40,0	21
5:45:50	99	39,9	21
5:46:00	99	40,0	21
5:46:10	99	40,1	21
5:46:20	99	40,0	21
5:46:30	99	39,8	21
5:46:40	99	40,0	21
5:46:50	99	39,9	21
5:47:00	99	40,1	21
5:47:10	99	40,0	21
5:47:20	100	39,9	21
5:47:30	100	40,1	21
5:47:40	100	40,0	21
5:47:50	100	39,9	21
5:48:00	100	40,1	21
5:48:10	100	40,0	21
5:48:20	100	39,9	21
5:48:30	100	40,1	21
5:48:40	100	40,0	21
5:48:50	100	39,9	21
5:49:00	100	40,1	21
5:49:10	100	40,0	21
5:49:20	100	39,9	21
5:49:30	100	40,1	21
5:49:40	101	40,0	21
5:49:50	101	39,9	21
5:50:00	101	40,2	21
5:50:10	101	40,1	21
5:50:20	101	40,0	21
5:50:30	101	39,9	22
5:50:40	101	39,9	21
5:50:50	101	39,9	21
5:51:00	101	40,2	23
5:51:10	101	40,1	22
5:51:20	101	40,0	22
5:51:30	101	40,0	22
5:51:40	101	39,9	22
5:51:50	101	40,0	22
5:52:00	101	39,9	22
5:52:10	101	40,1	23
5:52:20	101	40,1	23
5:52:30	101	40,0	23
5:52:40	101	39,9	23
5:52:50	101	39,9	23
5:53:00	101	40,2	23
5:53:10	101	40,1	23
5:53:20	101	40,0	23
5:53:30	101	40,0	23
5:53:40	101	39,9	24
5:53:50	101	40,1	25
5:54:00	101	40,1	25
5:54:10	101	40,0	26
5:54:20	101	39,9	29
5:54:30	101	39,9	28
5:54:40	101	40,1	24
5:54:50	101	40,1	24
5:55:00	101	40,0	22
5:55:10	101	39,9	22
5:55:20	101	39,9	22
5:55:30	101	39,9	22
5:55:40	101	39,9	22
5:55:50	101	39,9	22
5:56:00	101	40,0	22
5:56:10	101	39,9	22
5:56:20	101	39,9	23
5:56:30	101	40,0	23
5:56:40	101	40,0	23
5:56:50	101	39,9	23
5:57:00	101	40,2	23
5:57:10	100	40,2	23
5:57:20	100	40,1	23
5:57:30	100	40,0	23
5:57:40	100	40,0	23
5:57:50	100	39,9	23
5:58:00	100	40,2	23
5:58:10	100	40,1	23
5:58:20	100	40,1	23
5:58:30	100	40,0	23
5:58:40	100	39,9	23
5:58:50	100	39,9	23
5:59:00	100	40,2	22
5:59:10	100	40,1	22
5:59:20	100	40,1	22
5:59:30	100	40,0	22
5:59:40	100	40,0	22
5:59:50	100	39,9	22
6:00:00	100	40,1	22
6:00:10	100	40,1	22
6:00:20	100	40,0	22
6:00:30	100	40,0	22
6:00:40	100	39,9	22
6:00:50	99	40,2	22
6:01:00	99	40,1	22
6:01:10	99	40,0	22
6:01:20	99	40,0	22
6:01:30	99	39,9	22
6:01:40	99	40,0	22
6:01:50	99	39,9	22
6:02:00	99	39,9	22
6:02:10	99	39,9	22
6:02:20	99	39,9	22
6:02:30	99	40,0	22
6:02:40	99	39,9	22
6:02:50	99	40,0	22
6:03:00	99	39,9	21
6:03:10	99	39,9	22
6:03:20	99	39,9	22
6:03:30	99	39,9	22
6:03:40	99	39,9	21
6:03:50	98	40,0	21
6:04:00	98	39,9	22
6:04:10	98	40,0	22
6:04:20	98	39,9	22
6:04:30	98	39,9	22
6:04:40	98	40,1	23
6:04:50	98	40,1	23
6:05:00	98	40,0	23
6:05:10	98	40,0	23
6:05:20	98	39,9	23
6:05:30	98	39,9	24
6:05:40	98	39,9	24
6:05:50	98	39,9	24
6:06:00	98	40,0	24
6:06:10	98	39,9	24
6:06:20	98	39,9	24
6:06:30	98	40,0	25
6:06:40	98	39,9	24
6:06:50	97	39,9	24
6:07:00	97	40,0	24
6:07:10	97	39,9	24
6:07:20	97	39,9	24
6:07:30	97	39,9	24
6:07:40	97	39,9	24
6:07:50	97	39,9	23
6:08:00	97	39,9	23
6:08:10	97	39,9	23
6:08:20	97	39,9	23
6:08:30	97	39,9	23
6:08:40	97	39,9	23
6:08:50	97	40,0	23
6:09:00	97	40,0	23
6:09:10	97	40,0	23
6:09:20	97	40,0	23
6:09:30	97	40,0	23
6:09:40	97	40,0	23
6:09:50	96	40,0	23
6:10:00	96	40,0	22
6:10:10	96	40,0	23
6:10:20	96	40,0	22
6:10:30	96	39,9	22
6:10:40	96	39,9	22
6:10:50	96	40,0	22
6:11:00	96	40,0	22
6:11:10	96	40,0	22
6:11:20	96	40,0	22
6:11:30	96	40,0	22
6:11:40	96	40,0	22
6:11:50	96	40,0	22
6:12:00	96	40,0	22
6:12:10	96	40,0	22
6:12:20	96	40,1	21
6:12:30	96	40,1	21
6:12:40	96	40,1	21
6:12:50	95	40,2	21
6:13:00	95	40,2	21
6:13:10	95	40,2	21
6:13:20	95	40,3	21
6:13:30	95	40,3	21
6:13:40	95	40,3	21
6:13:50	95	40,4	22
6:14:00	95	40,4	22
6:14:10	95	40,5	21
6:14:20	95	40,5	21
6:14:30	95	40,6	21
6:14:40	95	40,6	21
6:14:50	95	40,7	21
6:15:00	95	40,8	20
6:15:10	95	40,8	20
6:15:20	95	40,9	20
6:15:30	95	39,7	23
6:15:40	95	40,2	22
