Repository: ProgWizer/parser

File: project-root/data/Data Acquisition/Data Acquisition/2013 (508)/13-0104 MW.txt
--Test Summary--
Full Path and File Name	
Instrument Name	7222
Instrument Type	Model 7222 Consistometer
Instrument Serial Number	
Test Start Date	28.03.2013
Test Start Time	12:21:13
Test Stop Date	28.03.2013
Test Stop Time	12:34:34
Test Length	0:13:21
Final Sample Time Offset	0:13:20
Controller Schedule Name	
Sampling Period	10 seconds
Comments	
Information	WellID	Research
Information	Customer	Trican
Information	EngName	Aleksanyan Mikhail
Information	CementClass	A
Information	CementMfr	Lafarge
Information	Additives	20%ASPM+100%GVVS-16+2%SMS+0.05%R7+2%(bwow)Carbamide+6%(bwow)Ca(NO3)2
Information	Density	1400
Information	BHCT	5
Information	BHST	
Information	FluidLoss	
Information	JobType	
Calculated Value	Time_30Bc	0:04:40
Calculated Value	Time_70Bc	0:13:20
Initial Temperature (°C)	23 °C
Final Temperature (°C)	21 °C
Initial Pressure (MPa)	0,4 MPa
Final Pressure (MPa)	4,6 MPa
Initial Consistency (Bc)	19 Bc
Final Consistency (Bc)	77 Bc
--Data--
Time (HH:MM:SS)	Temperature (°C)	Pressure (MPa)	Consistency (Bc)
0:00:00	23	0,4	19
0:00:10	23	0,5	17
0:00:20	23	0,5	29
0:00:30	23	0,6	24
0:00:40	23	0,7	27
0:00:50	23	0,7	19
0:01:00	23	0,8	16
0:01:10	24	0,9	19
0:01:20	23	1,0	30
0:01:30	23	0,9	17
0:01:40	24	1,0	17
0:01:50	24	1,0	24
0:02:00	24	1,1	23
0:02:10	24	1,2	24
0:02:20	24	1,2	24
0:02:30	24	1,3	28
0:02:40	24	1,4	17
0:02:50	24	1,4	17
0:03:00	23	1,6	13
0:03:10	24	1,5	21
0:03:20	23	1,7	21
0:03:30	23	1,6	15
0:03:40	23	1,8	13
0:03:50	23	1,7	27
0:04:00	24	1,9	19
0:04:10	24	1,8	29
0:04:20	24	2,0	24
0:04:30	24	1,9	37
0:04:40	24	2,0	38
0:04:50	24	2,1	30
0:05:00	24	2,1	20
0:05:10	24	2,0	21
0:05:20	24	2,2	35
0:05:30	24	2,3	27
0:05:40	24	2,3	37
0:05:50	24	2,4	37
0:06:00	24	2,3	41
0:06:10	24	2,6	36
0:06:20	24	2,4	39
0:06:30	24	2,5	59
0:06:40	24	2,6	60
0:06:50	24	2,6	51
0:07:00	24	2,8	50
0:07:10	24	2,7	56
0:07:20	23	3,0	55
0:07:30	23	2,9	42
0:07:40	23	2,8	39
0:07:50	23	3,0	40
0:08:00	23	2,9	42
0:08:10	23	3,2	44
0:08:20	23	3,1	46
0:08:30	23	3,1	47
0:08:40	23	3,3	49
0:08:50	23	3,2	50
0:09:00	23	3,5	52
0:09:10	23	3,4	53
0:09:20	23	3,4	55
0:09:30	23	3,5	56
0:09:40	23	3,6	58
0:09:50	23	3,7	58
0:10:00	22	3,6	58
0:10:10	22	3,6	59
0:10:20	22	3,7	61
0:10:30	22	3,7	63
0:10:40	22	3,9	63
0:10:50	22	3,8	64
0:11:00	22	4,0	65
0:11:10	22	3,9	66
0:11:20	22	4,2	67
0:11:30	22	4,0	67
0:11:40	22	4,4	67
0:11:50	21	4,2	68
0:12:00	21	4,3	68
0:12:10	21	4,5	68
0:12:20	21	4,3	70
0:12:30	21	4,6	70
0:12:40	21	4,5	69
0:12:50	21	4,5	71
0:13:00	21	4,7	70
0:13:10	21	4,6	72
0:13:20	21	4,6	77

File: project-root/data/Data Acquisition/Data Acquisition/2013 (508)/13-0117 MW.txt
--Test Summary--
Full Path and File Name	
Instrument Name	7222
Instrument Type	Model 7222 Consistometer
Instrument Serial Number	
Test Start Date	12.04.2013
Test Start Time	8:21:32
Test Stop Date	12.04.2013
Test Stop Time	12:00:03
Test Length	3:38:31
Final Sample Time Offset	3:38:30
Controller Schedule Name	
Sampling Period	10 seconds
Comments	T: 70C(40min); P: 40MPa(40min); tap water
Information	WellID	Research
Information	Customer	Trican
Information	EngName	Pavel Lebedev
Information	CementClass	80%G+20%Silica Fume (BWOB)
Information	CementMfr	Dyckerhoff - Suhoy Log
Information	Additives	1%SMS+1.5%CFL-6+2%TA-1 (BWOB)
Information	Density	1400
Information	BHCT	70
Information	BHST	85
Information	FluidLoss	N/A
Information	JobType	Production csg
Calculated Value	Time_30Bc	2:12:00
Calculated Value	Time_70Bc	3:38:30
Initial Temperature (°C)	26 °C
Final Temperature (°C)	72 °C
Initial Pressure (MPa)	0,5 MPa
Final Pressure (MPa)	40,3 MPa
Initial Consistency (Bc)	21 Bc
Final Consistency (Bc)	70 Bc
--Data--
Time (HH:MM:SS)	Temperature (°C)	Pressure (MPa)	Consistency (Bc)
0:00:00	26	0,5	21
0:00:10	26	0,6	28
0:00:20	25	0,9	21
0:00:30	25	1,1	19
0:00:40	25	1,3	19
0:00:50	25	1,5	18
0:01:00	25	1,9	23
0:01:10	25	2,4	26
0:01:20	25	2,8	25
0:01:30	25	3,0	25
0:01:40	25	3,2	18
0:01:50	25	3,4	19
0:02:00	26	3,5	20
0:02:10	26	3,5	22
0:02:20	26	3,7	23
0:02:30	26	3,7	20
0:02:40	26	3,6	27
0:02:50	26	3,3	24
0:03:00	27	3,3	22
0:03:10	27	3,7	18
0:03:20	27	3,7	16
0:03:30	27	4,1	16
0:03:40	27	4,3	16
0:03:50	27	4,4	16
0:04:00	28	4,5	15
0:04:10	28	4,6	15
0:04:20	28	4,8	15
0:04:30	28	5,0	15
0:04:40	28	5,3	15
0:04:50	28	5,4	16
0:05:00	28	5,6	16
0:05:10	28	6,0	23
0:05:20	28	6,6	22
0:05:30	28	6,9	23
0:05:40	28	6,9	20
0:05:50	28	7,4	21
0:06:00	28	7,3	23
0:06:10	28	7,5	19
0:06:20	28	7,8	17
0:06:30	28	7,7	24
0:06:40	28	8,0	22
0:06:50	29	8,2	21
0:07:00	29	8,3	20
0:07:10	29	8,5	17
0:07:20	29	8,4	22
0:07:30	30	8,0	21
0:07:40	30	8,0	21
0:07:50	30	8,4	21
0:08:00	31	8,3	20
0:08:10	31	8,4	20
0:08:20	31	8,7	20
0:08:30	32	8,9	20
0:08:40	32	9,0	20
0:08:50	32	9,2	20
0:09:00	32	9,4	20
0:09:10	32	9,6	19
0:09:20	32	9,8	19
0:09:30	32	9,8	20
0:09:40	33	10,1	19
0:09:50	33	10,2	19
0:10:00	33	10,4	19
0:10:10	33	10,7	19
0:10:20	33	11,2	19
0:10:30	33	11,9	19
0:10:40	33	12,2	18
0:10:50	33	11,9	17
0:11:00	33	12,3	18
0:11:10	33	12,3	20
0:11:20	33	12,4	19
0:11:30	33	12,9	15
0:11:40	33	12,6	18
0:11:50	33	12,9	22
0:12:00	34	13,1	15
0:12:10	34	13,2	16
0:12:20	34	13,7	17
0:12:30	34	13,4	17
0:12:40	35	13,3	17
0:12:50	35	13,2	18
0:13:00	36	13,4	17
0:13:10	36	13,6	17
0:13:20	37	13,5	16
0:13:30	37	13,9	16
0:13:40	37	13,9	16
0:13:50	38	14,1	16
0:14:00	38	14,4	16
0:14:10	38	14,4	17
0:14:20	39	14,5	17
0:14:30	39	14,9	17
0:14:40	39	15,1	17
0:14:50	39	15,2	16
0:15:00	39	15,3	16
0:15:10	39	15,5	16
0:15:20	39	15,8	16
0:15:30	39	16,1	16
0:15:40	39	16,1	16
0:15:50	39	16,5	16
0:16:00	39	17,2	16
0:16:10	39	17,3	16
0:16:20	39	17,5	16
0:16:30	39	17,9	16
0:16:40	39	17,7	15
0:16:50	39	17,7	15
0:17:00	40	18,2	15
0:17:10	40	18,6	17
0:17:20	40	18,0	18
0:17:30	40	18,2	20
0:17:40	40	18,4	23
0:17:50	41	19,1	18
0:18:00	41	18,8	16
0:18:10	41	18,7	15
0:18:20	42	18,6	16
0:18:30	42	18,7	17
0:18:40	43	18,8	17
0:18:50	43	19,3	17
0:19:00	44	19,4	16
0:19:10	44	19,6	16
0:19:20	45	19,5	17
0:19:30	45	19,8	16
0:19:40	45	19,8	16
0:19:50	46	20,2	16
0:20:00	46	20,2	16
0:20:10	46	20,5	16
0:20:20	46	20,6	17
0:20:30	46	21,0	16
0:20:40	46	21,0	16
0:20:50	46	21,2	16
0:21:00	46	21,4	16
0:21:10	46	21,5	16
0:21:20	46	21,8	16
0:21:30	46	22,5	15
0:21:40	46	22,4	15
0:21:50	46	22,6	15
0:22:00	46	22,8	15
0:22:10	46	23,1	15
0:22:20	46	23,4	15
0:22:30	46	23,8	15
0:22:40	46	24,2	15
0:22:50	47	23,1	15
0:23:00	47	23,3	15
0:23:10	47	24,6	15
0:23:20	47	24,3	15
0:23:30	48	24,1	15
0:23:40	48	24,3	15
0:23:50	49	24,0	15
0:24:00	49	24,1	15
0:24:10	50	24,4	15
0:24:20	50	24,3	16
0:24:30	51	24,7	15
0:24:40	51	24,7	16
0:24:50	52	24,8	15
0:25:00	52	25,0	16
0:25:10	53	25,3	16
0:25:20	53	25,6	16
0:25:30	53	25,5	15
0:25:40	53	25,8	15
0:25:50	54	25,8	15
0:26:00	54	26,3	15
0:26:10	54	26,3	15
0:26:20	54	26,5	15
0:26:30	54	26,6	15
0:26:40	54	26,7	15
0:26:50	54	27,0	15
0:27:00	54	27,4	15
0:27:10	54	27,8	15
0:27:20	54	28,6	15
0:27:30	54	28,5	15
0:27:40	54	28,4	14
0:27:50	54	28,5	14
0:28:00	54	28,6	14
0:28:10	54	28,8	14
0:28:20	54	29,0	14
0:28:30	54	29,2	14
0:28:40	54	29,4	14
0:28:50	54	29,4	14
0:29:00	54	29,3	14
0:29:10	55	30,1	14
0:29:20	55	29,7	14
0:29:30	56	29,6	14
0:29:40	56	29,8	14
0:29:50	57	29,8	14
0:30:00	57	29,9	14
0:30:10	58	30,2	14
0:30:20	58	30,4	14
0:30:30	59	30,6	14
0:30:40	59	30,7	14
0:30:50	60	30,9	14
0:31:00	60	31,1	13
0:31:10	61	31,4	13
0:31:20	61	31,3	13
0:31:30	61	31,7	13
0:31:40	61	31,7	13
0:31:50	61	31,7	13
0:32:00	61	32,1	13
0:32:10	61	32,1	13
0:32:20	61	32,4	13
0:32:30	61	32,6	13
0:32:40	61	32,9	13
0:32:50	61	33,1	13
0:33:00	61	33,7	12
0:33:10	61	33,3	13
0:33:20	61	34,6	12
0:33:30	61	34,4	12
0:33:40	61	34,4	12
0:33:50	61	34,6	12
0:34:00	61	34,7	12
0:34:10	61	34,8	12
0:34:20	61	35,2	12
0:34:30	61	35,3	12
0:34:40	61	35,4	12
0:34:50	62	35,2	12
0:35:00	62	35,9	12
0:35:10	62	36,0	12
0:35:20	63	35,6	12
0:35:30	64	35,4	11
0:35:40	64	35,7	11
0:35:50	65	35,7	11
0:36:00	65	36,0	11
0:36:10	66	36,1	11
0:36:20	66	36,1	11
0:36:30	67	36,7	11
0:36:40	67	36,8	11
0:36:50	68	36,9	11
0:37:00	68	36,9	11
0:37:10	68	37,3	11
0:37:20	68	37,2	11
0:37:30	68	37,7	11
0:37:40	68	37,7	11
0:37:50	68	37,7	11
0:38:00	68	38,2	11
0:38:10	68	38,2	11
0:38:20	68	38,5	11
0:38:30	68	38,6	11
0:38:40	68	39,2	11
0:38:50	68	39,4	11
0:39:00	68	40,1	11
0:39:10	68	40,1	10
0:39:20	68	40,4	10
0:39:30	68	40,6	10
0:39:40	68	40,9	10
0:39:50	68	39,2	10
0:40:00	68	40,0	9
0:40:10	68	40,4	9
0:40:20	68	40,2	10
0:40:30	68	39,4	9
0:40:40	69	40,5	9
0:40:50	69	40,3	9
0:41:00	70	39,8	9
0:41:10	70	39,8	9
0:41:20	71	39,9	9
0:41:30	72	39,8	10
0:41:40	72	40,0	10
0:41:50	73	40,0	10
0:42:00	73	40,0	11
0:42:10	73	39,8	12
0:42:20	74	40,0	11
0:42:30	74	39,8	12
0:42:40	74	40,1	11
0:42:50	74	39,9	11
0:43:00	74	39,9	11
0:43:10	75	39,9	11
0:43:20	75	39,8	11
0:43:30	75	39,9	11
0:43:40	75	40,0	11
0:43:50	74	39,9	11
0:44:00	74	39,8	11
0:44:10	74	40,1	10
0:44:20	74	39,8	10
0:44:30	74	39,8	10
0:44:40	74	39,9	10
0:44:50	74	39,9	10
0:45:00	74	39,9	10
0:45:10	73	39,9	10
0:45:20	73	39,9	10
0:45:30	73	40,1	10
0:45:40	73	39,9	10
0:45:50	73	39,9	10
0:46:00	72	39,9	10
0:46:10	72	40,0	10
0:46:20	72	39,8	10
0:46:30	72	40,3	10
0:46:40	72	39,5	10
0:46:50	71	41,0	10
0:47:00	71	40,8	10
0:47:10	71	40,7	10
0:47:20	71	40,7	11
0:47:30	71	40,8	11
0:47:40	71	40,7	11
0:47:50	71	40,6	11
0:48:00	71	40,2	11
0:48:10	71	40,9	12
0:48:20	71	39,9	12
0:48:30	71	39,8	12
0:48:40	71	40,0	12
0:48:50	72	39,8	12
0:49:00	72	39,9	12
0:49:10	73	40,0	12
0:49:20	73	39,8	12
0:49:30	73	40,0	12
0:49:40	73	39,9	12
0:49:50	74	39,8	12
0:50:00	74	39,8	12
0:50:10	74	39,8	12
0:50:20	74	39,8	12
0:50:30	74	39,8	12
0:50:40	74	39,9	12
0:50:50	74	40,0	12
0:51:00	74	39,9	12
0:51:10	74	40,0	12
0:51:20	74	39,8	12
0:51:30	74	39,8	12
0:51:40	74	40,1	12
0:51:50	74	39,9	12
0:52:00	73	39,8	12
0:52:10	73	40,0	12
0:52:20	73	39,9	12
0:52:30	73	39,9	12
0:52:40	73	39,9	12
0:52:50	73	39,8	12
0:53:00	73	39,9	12
0:53:10	72	40,0	12
0:53:20	72	39,8	12
0:53:30	72	40,0	12
0:53:40	72	40,1	12
0:53:50	72	40,9	12
0:54:00	72	40,7	12
0:54:10	71	40,4	12
0:54:20	71	40,2	12
0:54:30	71	39,6	12
0:54:40	71	39,5	12
0:54:50	71	40,9	12
0:55:00	71	40,4	12
0:55:10	71	41,0	12
0:55:20	71	40,4	12
0:55:30	72	40,3	12
0:55:40	72	39,9	12
0:55:50	72	40,2	12
0:56:00	72	39,9	12
0:56:10	73	39,9	12
0:56:20	73	39,9	12
0:56:30	73	39,9	12
0:56:40	73	40,0	12
0:56:50	74	40,0	12
0:57:00	74	39,8	13
0:57:10	74	39,8	13
0:57:20	74	39,8	12
0:57:30	74	39,9	13
0:57:40	74	39,9	13
0:57:50	74	40,0	13
0:58:00	74	39,9	13
0:58:10	73	40,2	13
0:58:20	73	39,9	13
0:58:30	73	40,2	13
0:58:40	73	40,0	13
0:58:50	73	39,9	13
0:59:00	73	39,9	13
0:59:10	73	39,9	13
0:59:20	73	39,8	13
0:59:30	72	39,9	13
0:59:40	72	39,9	13
0:59:50	72	39,9	13
1:00:00	72	40,0	13
1:00:10	72	39,9	12
1:00:20	72	40,4	13
1:00:30	72	39,4	13
1:00:40	72	40,8	13
1:00:50	71	40,4	13
1:01:00	71	39,7	13
1:01:10	71	41,1	13
1:01:20	71	40,7	12
1:01:30	71	40,2	12
1:01:40	71	40,8	12
1:01:50	71	40,1	12
1:02:00	72	40,2	12
1:02:10	72	39,9	12
1:02:20	72	39,9	12
1:02:30	72	40,0	12
1:02:40	72	39,8	13
1:02:50	73	40,0	13
1:03:00	73	39,9	13
1:03:10	73	39,9	13
1:03:20	73	40,0	13
1:03:30	73	39,9	13
1:03:40	73	40,0	12
1:03:50	73	40,0	13
1:04:00	73	39,9	13
1:04:10	73	40,1	13
1:04:20	73	39,8	13
1:04:30	73	40,0	13
1:04:40	73	40,0	13
1:04:50	73	39,9	13
1:05:00	73	39,9	13
1:05:10	73	39,8	13
1:05:20	73	40,0	13
1:05:30	73	39,9	13
1:05:40	72	40,0	13
1:05:50	72	39,8	13
1:06:00	72	39,9	13
1:06:10	72	39,9	13
1:06:20	72	39,9	13
1:06:30	72	39,9	13
1:06:40	72	40,4	13
1:06:50	72	41,0	13
1:07:00	72	40,4	13
1:07:10	72	39,4	13
1:07:20	71	40,7	13
1:07:30	71	40,2	12
1:07:40	71	40,9	12
1:07:50	71	40,5	12
1:08:00	71	41,0	12
1:08:10	71	40,0	13
1:08:20	72	40,1	13
1:08:30	72	39,9	12
1:08:40	72	39,9	13
1:08:50	72	39,9	13
1:09:00	72	40,0	12
1:09:10	73	39,9	12
1:09:20	73	40,1	12
1:09:30	73	39,9	12
1:09:40	73	40,1	13
1:09:50	73	39,8	13
1:10:00	73	40,0	13
1:10:10	73	40,0	13
1:10:20	73	39,9	13
1:10:30	73	39,8	13
1:10:40	73	40,0	13
1:10:50	73	39,9	13
1:11:00	73	40,0	13
1:11:10	73	39,9	13
1:11:20	73	39,9	13
1:11:30	73	40,0	13
1:11:40	73	39,9	13
1:11:50	73	39,9	13
1:12:00	72	39,9	13
1:12:10	72	39,9	13
1:12:20	72	39,9	13
1:12:30	72	40,0	13
1:12:40	72	40,3	13
1:12:50	72	40,8	12
1:13:00	72	40,0	13
1:13:10	72	40,7	12
1:13:20	72	40,1	12
1:13:30	72	40,7	12
1:13:40	71	40,3	12
1:13:50	71	40,9	12
1:14:00	72	40,1	12
1:14:10	72	40,4	12
1:14:20	72	40,5	12
1:14:30	72	40,4	12
1:14:40	72	40,0	12
1:14:50	72	39,9	12
1:15:00	72	40,1	12
1:15:10	73	39,9	12
1:15:20	73	40,0	12
1:15:30	73	40,0	12
1:15:40	73	39,9	12
1:15:50	73	40,0	12
1:16:00	73	39,9	12
1:16:10	73	39,9	12
1:16:20	73	39,9	12
1:16:30	73	40,0	12
1:16:40	73	39,9	12
1:16:50	73	39,9	12
1:17:00	73	40,0	12
1:17:10	73	39,9	12
1:17:20	73	39,9	12
1:17:30	73	40,0	12
1:17:40	73	39,9	12
1:17:50	73	39,9	12
1:18:00	73	40,0	12
1:18:10	72	40,0	12
1:18:20	72	39,9	12
1:18:30	72	39,9	12
1:18:40	72	39,9	12
1:18:50	72	40,0	12
1:19:00	72	40,4	13
1:19:10	72	40,9	13
1:19:20	72	40,3	12
1:19:30	72	40,9	12
1:19:40	72	40,2	13
1:19:50	72	40,8	13
1:20:00	72	40,0	13
1:20:10	72	40,5	13
1:20:20	72	40,9	13
1:20:30	72	40,2	13
1:20:40	72	40,2	13
1:20:50	72	40,1	13
1:21:00	72	40,2	13
1:21:10	72	39,8	13
1:21:20	72	39,9	13
1:21:30	73	40,1	13
1:21:40	73	39,8	13
1:21:50	73	40,0	13
1:22:00	73	40,0	13
1:22:10	73	39,9	13
1:22:20	73	40,0	13
1:22:30	73	39,8	13
1:22:40	73	39,9	13
1:22:50	73	40,0	13
1:23:00	73	39,8	13
1:23:10	73	39,8	13
1:23:20	73	40,0	13
1:23:30	73	40,0	13
1:23:40	73	39,9	13
1:23:50	73	40,1	12
1:24:00	73	40,0	13
1:24:10	73	39,9	13
1:24:20	73	39,9	13
1:24:30	73	39,9	12
1:24:40	72	40,0	12
1:24:50	72	39,9	12
1:25:00	72	40,1	12
1:25:10	72	40,0	12
1:25:20	72	40,1	12
1:25:30	72	40,5	12
1:25:40	72	41,0	12
1:25:50	72	40,2	13
1:26:00	72	40,8	12
1:26:10	72	40,0	13
1:26:20	72	40,6	13
1:26:30	72	39,7	13
1:26:40	72	40,5	13
1:26:50	72	40,8	13
1:27:00	72	40,0	13
1:27:10	72	39,9	13
1:27:20	72	39,9	13
1:27:30	72	39,8	15
1:27:40	72	39,8	14
1:27:50	72	39,9	14
1:28:00	73	39,8	15
1:28:10	73	39,9	14
1:28:20	73	39,8	14
1:28:30	73	39,9	15
1:28:40	73	39,9	15
1:28:50	73	39,9	15
1:29:00	73	40,0	15
1:29:10	73	39,8	15
1:29:20	73	39,9	15
1:29:30	73	39,9	15
1:29:40	73	39,9	15
1:29:50	73	39,9	15
1:30:00	73	39,9	15
1:30:10	73	40,0	15
1:30:20	73	39,9	15
1:30:30	73	39,9	15
1:30:40	73	40,1	15
1:30:50	73	40,0	15
1:31:00	73	39,9	15
1:31:10	73	40,3	16
1:31:20	72	40,2	16
1:31:30	72	40,1	16
1:31:40	72	40,0	16
1:31:50	72	40,0	16
1:32:00	72	40,3	15
1:32:10	72	40,8	16
1:32:20	72	40,0	16
1:32:30	72	40,6	16
1:32:40	72	39,8	16
1:32:50	72	40,4	16
1:33:00	72	40,8	16
1:33:10	72	40,3	16
1:33:20	72	40,5	16
1:33:30	72	40,6	16
1:33:40	72	40,5	16
1:33:50	72	40,2	16
1:34:00	72	39,9	16
1:34:10	72	39,9	16
1:34:20	72	39,8	17
1:34:30	73	39,9	17
1:34:40	73	39,9	17
1:34:50	73	39,9	16
1:35:00	73	39,9	17
1:35:10	73	39,9	16
1:35:20	73	40,0	16
1:35:30	73	39,8	17
1:35:40	73	39,9	17
1:35:50	73	39,9	17
1:36:00	73	40,0	17
1:36:10	73	39,9	17
1:36:20	73	39,9	17
1:36:30	73	39,8	17
1:36:40	73	39,9	17
1:36:50	73	39,8	17
1:37:00	73	39,9	17
1:37:10	73	40,0	17
1:37:20	73	40,0	17
1:37:30	72	39,9	17
1:37:40	72	40,0	17
1:37:50	72	39,9	17
1:38:00	72	40,1	17
1:38:10	72	40,0	17
1:38:20	72	40,1	17
1:38:30	72	40,4	17
1:38:40	72	40,8	17
1:38:50	72	40,2	17
1:39:00	72	40,7	17
1:39:10	72	40,0	18
1:39:20	72	40,5	18
1:39:30	72	40,9	18
1:39:40	72	40,2	18
1:39:50	72	40,4	18
1:40:00	72	40,4	18
1:40:10	72	40,3	18
1:40:20	72	40,1	18
1:40:30	72	39,8	18
1:40:40	72	40,0	18
1:40:50	73	40,0	18
1:41:00	73	40,0	18
1:41:10	73	40,0	18
1:41:20	73	39,9	18
1:41:30	73	39,8	18
1:41:40	73	39,9	18
1:41:50	73	39,9	18
1:42:00	73	39,9	18
1:42:10	73	40,0	18
1:42:20	73	40,0	18
1:42:30	73	39,9	19
1:42:40	73	40,1	18
1:42:50	73	40,0	18
1:43:00	73	39,9	19
1:43:10	73	40,0	19
1:43:20	73	39,9	19
1:43:30	73	40,0	19
1:43:40	73	39,9	19
1:43:50	73	40,0	19
1:44:00	73	39,9	19
1:44:10	72	40,1	19
1:44:20	72	40,0	19
1:44:30	72	39,9	19
1:44:40	72	40,0	19
1:44:50	72	40,0	19
1:45:00	72	39,9	19
1:45:10	72	40,0	19
1:45:20	72	40,3	19
1:45:30	72	40,7	19
1:45:40	72	39,8	19
1:45:50	72	40,6	19
1:46:00	72	39,7	19
1:46:10	72	40,3	19
1:46:20	72	40,7	19
1:46:30	72	39,9	19
1:46:40	72	40,2	19
1:46:50	72	40,4	19
1:47:00	72	40,5	19
1:47:10	72	40,4	19
1:47:20	72	40,1	19
1:47:30	72	39,9	19
1:47:40	73	39,9	19
1:47:50	73	39,8	19
1:48:00	73	39,8	19
1:48:10	73	40,1	19
1:48:20	73	39,9	19
1:48:30	73	39,8	19
1:48:40	73	39,9	19
1:48:50	73	39,9	19
1:49:00	73	39,9	20
1:49:10	73	39,9	20
1:49:20	73	39,9	20
1:49:30	73	40,0	20
1:49:40	73	39,8	20
1:49:50	73	40,0	20
1:50:00	73	39,9	20
1:50:10	73	40,3	20
1:50:20	73	40,2	20
1:50:30	73	40,1	20
1:50:40	73	40,0	20
1:50:50	73	39,9	20
1:51:00	73	40,0	20
1:51:10	73	40,0	20
1:51:20	73	39,9	20
1:51:30	73	39,9	20
1:51:40	73	39,9	21
1:51:50	73	39,9	21
1:52:00	73	39,9	21
1:52:10	72	40,0	21
1:52:20	72	40,0	21
1:52:30	72	39,9	21
1:52:40	72	40,0	21
1:52:50	72	40,0	23
1:53:00	72	40,0	23
1:53:10	72	40,4	22
1:53:20	72	40,8	23
1:53:30	72	40,1	22
1:53:40	72	40,5	22
1:53:50	72	40,9	22
1:54:00	72	40,4	22
1:54:10	72	40,7	23
1:54:20	72	40,4	22
1:54:30	72	40,2	22
1:54:40	72	40,2	23
1:54:50	72	40,0	23
1:55:00	72	40,1	23
1:55:10	72	39,8	23
1:55:20	73	40,1	23
1:55:30	73	39,8	23
1:55:40	73	39,8	23
1:55:50	73	40,1	23
1:56:00	73	39,9	23
1:56:10	73	40,0	23
1:56:20	73	39,9	24
1:56:30	73	39,9	24
1:56:40	73	39,9	23
1:56:50	73	40,0	24
1:57:00	73	39,9	24
1:57:10	73	40,0	24
1:57:20	73	39,9	24
1:57:30	73	39,9	24
1:57:40	73	40,0	24
1:57:50	73	39,9	24
1:58:00	73	40,0	24
1:58:10	73	39,9	24
1:58:20	73	39,9	24
1:58:30	73	39,9	24
1:58:40	73	40,0	24
1:58:50	73	40,0	24
1:59:00	73	39,9	24
1:59:10	73	40,0	24
1:59:20	72	39,9	25
1:59:30	72	39,9	25
1:59:40	72	39,9	25
1:59:50	72	40,1	25
2:00:00	72	40,0	25
2:00:10	72	40,1	25
2:00:20	72	40,5	25
2:00:30	72	40,9	24
2:00:40	72	40,2	24
2:00:50	72	40,7	24
2:01:00	72	39,7	24
2:01:10	72	40,4	25
2:01:20	72	40,8	24
2:01:30	72	39,8	25
2:01:40	72	40,0	25
2:01:50	72	40,1	25
2:02:00	72	40,0	25
2:02:10	72	39,8	25
2:02:20	72	39,8	25
2:02:30	72	39,8	25
2:02:40	73	40,0	24
2:02:50	73	39,9	25
2:03:00	73	39,9	25
2:03:10	73	39,9	25
2:03:20	73	39,9	25
2:03:30	73	39,9	25
2:03:40	73	39,9	25
2:03:50	73	39,9	25
2:04:00	73	39,9	25
2:04:10	73	40,0	25
2:04:20	73	39,8	25
2:04:30	73	40,0	25
2:04:40	73	39,9	25
2:04:50	73	40,0	25
2:05:00	73	39,9	25
2:05:10	73	39,9	26
2:05:20	73	40,0	26
2:05:30	73	39,9	26
2:05:40	73	39,8	26
2:05:50	73	40,0	26
2:06:00	73	40,0	26
2:06:10	73	39,9	26
2:06:20	73	40,1	26
2:06:30	73	40,0	26
2:06:40	73	40,0	26
2:06:50	73	39,9	26
2:07:00	72	39,9	26
2:07:10	72	40,1	26
2:07:20	72	40,0	27
2:07:30	72	40,0	27
2:07:40	72	40,3	27
2:07:50	72	40,8	27
2:08:00	72	40,1	26
2:08:10	72	40,7	26
2:08:20	72	40,0	26
2:08:30	72	40,6	26
2:08:40	72	39,7	27
2:08:50	72	40,4	28
2:09:00	72	40,8	27
2:09:10	72	40,0	28
2:09:20	72	40,1	28
2:09:30	72	40,0	28
2:09:40	72	39,9	29
2:09:50	72	39,9	28
2:10:00	73	40,0	29
2:10:10	73	40,1	29
2:10:20	73	39,9	29
2:10:30	74	40,1	29
2:10:40	74	39,9	29
2:10:50	74	39,9	29
2:11:00	74	39,9	29
2:11:10	74	39,9	30
2:11:20	74	39,8	30
2:11:30	74	39,8	30
2:11:40	74	39,8	30
2:11:50	74	40,0	30
2:12:00	74	40,1	31
2:12:10	74	39,9	30
2:12:20	74	40,0	30
2:12:30	74	39,9	30
2:12:40	74	40,0	30
2:12:50	74	39,9	30
2:13:00	74	39,9	30
2:13:10	74	40,0	30
2:13:20	74	39,9	30
2:13:30	73	40,0	30
2:13:40	73	40,0	30
2:13:50	73	39,9	30
2:14:00	73	40,0	30
2:14:10	73	39,9	30
2:14:20	73	39,9	30
2:14:30	73	39,9	31
2:14:40	73	39,9	30
2:14:50	73	40,0	31
2:15:00	73	39,9	31
2:15:10	72	39,9	31
2:15:20	72	39,9	31
2:15:30	72	40,1	31
2:15:40	72	40,1	31
2:15:50	72	40,0	31
2:16:00	72	40,5	31
2:16:10	72	39,4	38
2:16:20	72	40,6	35
2:16:30	72	39,9	28
2:16:40	72	40,6	29
2:16:50	72	40,0	29
2:17:00	72	40,8	29
2:17:10	72	40,0	29
2:17:20	72	40,3	29
2:17:30	72	40,3	29
2:17:40	72	40,0	30
2:17:50	73	39,9	30
2:18:00	73	39,8	30
2:18:10	73	39,8	30
2:18:20	74	39,8	30
2:18:30	74	39,9	31
2:18:40	74	39,9	31
2:18:50	74	39,9	31
2:19:00	75	39,9	31
2:19:10	75	39,9	31
2:19:20	75	40,0	31
2:19:30	75	40,0	31
2:19:40	75	39,9	31
2:19:50	75	40,0	31
2:20:00	75	39,9	31
2:20:10	75	40,0	31
2:20:20	74	39,9	31
2:20:30	74	40,0	31
2:20:40	74	39,9	32
2:20:50	74	40,0	32
2:21:00	74	39,9	32
2:21:10	74	39,9	32
2:21:20	74	40,0	32
2:21:30	74	39,9	32
2:21:40	74	40,0	32
2:21:50	73	39,9	33
2:22:00	73	39,9	33
2:22:10	73	39,9	33
2:22:20	73	40,0	33
2:22:30	73	39,9	33
2:22:40	73	40,1	33
2:22:50	73	40,0	33
2:23:00	73	39,9	33
2:23:10	73	40,1	34
2:23:20	73	40,0	34
2:23:30	72	40,0	34
2:23:40	72	39,9	34
2:23:50	72	40,0	35
2:24:00	72	39,9	35
2:24:10	72	40,1	35
2:24:20	72	40,1	36
2:24:30	72	40,3	36
2:24:40	72	40,9	37
2:24:50	72	40,3	39
2:25:00	72	41,0	37
2:25:10	72	40,3	37
2:25:20	72	40,9	37
2:25:30	72	40,2	37
2:25:40	72	40,6	37
2:25:50	72	40,8	38
2:26:00	72	40,8	38
2:26:10	72	40,5	38
2:26:20	73	40,2	38
2:26:30	73	39,9	38
2:26:40	73	39,9	38
2:26:50	74	39,9	38
2:27:00	74	39,9	38
2:27:10	74	39,9	38
2:27:20	74	40,0	39
2:27:30	74	39,9	39
2:27:40	74	39,9	39
2:27:50	74	40,0	39
2:28:00	74	39,9	39
2:28:10	74	40,0	39
2:28:20	74	40,0	39
2:28:30	74	39,9	39
2:28:40	74	39,9	39
2:28:50	74	40,2	39
2:29:00	74	40,1	39
2:29:10	74	40,0	39
2:29:20	74	40,0	40
2:29:30	74	39,9	40
2:29:40	73	39,9	40
2:29:50	73	40,0	40
2:30:00	73	39,9	40
2:30:10	73	40,0	40
2:30:20	73	40,0	40
2:30:30	73	39,9	40
2:30:40	73	40,1	40
2:30:50	73	40,0	40
2:31:00	73	40,0	40
2:31:10	73	39,9	41
2:31:20	72	40,0	41
2:31:30	72	40,0	41
2:31:40	72	39,9	41
2:31:50	72	40,0	41
2:32:00	72	40,0	41
2:32:10	72	39,9	41
2:32:20	72	40,1	41
2:32:30	72	40,7	42
2:32:40	72	39,9	42
2:32:50	72	40,5	42
2:33:00	72	39,7	42
2:33:10	72	40,3	42
2:33:20	72	40,8	42
2:33:30	72	40,2	43
2:33:40	72	40,4	43
2:33:50	72	40,4	43
2:34:00	72	40,1	43
2:34:10	73	39,8	43
2:34:20	73	40,0	43
2:34:30	73	40,1	43
2:34:40	74	39,8	43
2:34:50	74	39,9	43
2:35:00	74	39,9	43
2:35:10	74	40,0	43
2:35:20	74	40,1	43
2:35:30	74	39,9	43
2:35:40	74	40,1	43
2:35:50	74	39,9	44
2:36:00	74	39,9	43
2:36:10	74	40,0	44
2:36:20	74	39,9	44
2:36:30	74	39,9	44
2:36:40	74	40,0	44
2:36:50	74	39,9	44
2:37:00	74	40,0	44
2:37:10	73	39,9	44
2:37:20	73	39,9	44
2:37:30	73	40,0	44
2:37:40	73	39,9	44
2:37:50	73	40,0	44
2:38:00	73	40,0	44
2:38:10	73	40,0	44
2:38:20	73	39,9	45
2:38:30	73	40,0	45
2:38:40	73	39,9	45
2:38:50	73	39,8	45
2:39:00	72	40,0	45
2:39:10	72	40,0	45
2:39:20	72	39,9	45
2:39:30	72	40,0	45
2:39:40	72	40,0	45
2:39:50	72	39,9	45
2:40:00	72	40,2	45
2:40:10	72	40,8	45
2:40:20	72	40,4	45
2:40:30	72	41,0	45
2:40:40	72	40,3	45
2:40:50	72	40,9	46
2:41:00	72	40,3	46
2:41:10	72	40,7	46
2:41:20	72	40,8	46
2:41:30	72	40,7	46
2:41:40	72	40,5	46
2:41:50	73	40,2	46
2:42:00	73	39,9	46
2:42:10	73	39,9	46
2:42:20	74	39,8	46
2:42:30	74	40,1	46
2:42:40	74	39,9	46
2:42:50	74	39,9	46
2:43:00	74	39,9	46
2:43:10	74	40,0	46
2:43:20	74	39,9	46
2:43:30	74	39,9	46
2:43:40	74	39,9	46
2:43:50	74	39,9	46
2:44:00	74	40,0	46
2:44:10	74	39,9	46
2:44:20	74	39,9	47
2:44:30	74	40,1	47
2:44:40	73	40,0	47
2:44:50	73	39,9	47
2:45:00	73	40,0	47
2:45:10	73	39,9	47
2:45:20	73	40,0	47
2:45:30	73	39,9	47
2:45:40	73	40,1	47
2:45:50	73	40,0	47
2:46:00	73	39,9	47
2:46:10	73	39,9	47
2:46:20	73	40,0	47
2:46:30	72	40,0	47
2:46:40	72	39,9	47
2:46:50	72	40,0	47
2:47:00	72	39,9	47
2:47:10	72	39,9	47
2:47:20	72	40,0	47
2:47:30	72	40,0	47
2:47:40	72	40,4	48
2:47:50	72	41,0	48
2:48:00	72	40,3	48
2:48:10	72	40,9	48
2:48:20	72	40,3	48
2:48:30	72	40,8	48
2:48:40	72	40,1	48
2:48:50	72	40,4	48
2:49:00	72	40,5	48
2:49:10	72	40,3	48
2:49:20	72	40,0	48
2:49:30	73	39,9	48
2:49:40	73	39,9	48
2:49:50	73	40,1	48
2:50:00	74	39,9	48
2:50:10	74	39,9	48
2:50:20	74	39,9	48
2:50:30	74	40,0	48
2:50:40	74	39,8	48
2:50:50	74	39,9	48
2:51:00	74	40,1	48
2:51:10	74	40,0	48
2:51:20	74	40,0	48
2:51:30	74	39,9	48
2:51:40	74	40,1	48
2:51:50	74	40,0	48
2:52:00	74	39,9	48
2:52:10	73	39,9	48
2:52:20	73	39,9	48
2:52:30	73	40,0	48
2:52:40	73	39,9	48
2:52:50	73	39,9	48
2:53:00	73	40,0	48
2:53:10	73	39,9	49
2:53:20	73	39,9	48
2:53:30	73	40,1	49
2:53:40	73	40,0	49
2:53:50	73	39,9	49
2:54:00	72	39,9	49
2:54:10	72	40,1	49
2:54:20	72	40,0	49
2:54:30	72	40,0	49
2:54:40	72	39,9	49
2:54:50	72	40,1	49
2:55:00	72	40,0	49
2:55:10	72	40,2	49
2:55:20	72	40,8	49
2:55:30	72	40,1	49
2:55:40	72	40,7	49
2:55:50	72	40,2	49
2:56:00	72	40,7	49
2:56:10	72	40,1	49
2:56:20	72	40,5	50
2:56:30	72	40,7	50
2:56:40	72	40,5	50
2:56:50	72	40,3	50
2:57:00	73	40,0	50
2:57:10	73	39,9	50
2:57:20	73	39,9	50
2:57:30	73	40,2	50
2:57:40	74	39,9	50
2:57:50	74	39,9	50
2:58:00	74	40,0	50
2:58:10	74	39,9	50
2:58:20	74	40,0	50
2:58:30	74	39,9	50
2:58:40	74	39,9	50
2:58:50	74	39,8	50
2:59:00	74	39,9	50
2:59:10	74	40,0	50
2:59:20	74	40,0	50
2:59:30	73	39,9	50
2:59:40	73	40,1	50
2:59:50	73	40,0	50
3:00:00	73	39,9	50
3:00:10	73	39,9	50
3:00:20	73	39,9	50
3:00:30	73	40,0	50
3:00:40	73	39,9	50
3:00:50	73	40,0	50
3:01:00	73	39,9	50
3:01:10	73	39,9	51
3:01:20	72	40,0	51
3:01:30	72	39,9	51
3:01:40	72	40,1	51
3:01:50	72	40,0	51
3:02:00	72	40,0	51
3:02:10	72	39,9	51
3:02:20	72	40,0	51
3:02:30	72	40,4	51
3:02:40	72	40,9	51
3:02:50	72	40,1	51
3:03:00	72	40,7	52
3:03:10	72	39,8	53
3:03:20	72	40,6	53
3:03:30	72	39,6	53
3:03:40	72	40,1	53
3:03:50	72	40,2	53
3:04:00	72	40,0	53
3:04:10	72	40,0	53
3:04:20	73	39,9	53
3:04:30	73	40,0	53
3:04:40	73	39,9	53
3:04:50	73	40,0	53
3:05:00	74	39,9	54
3:05:10	74	40,1	54
3:05:20	74	39,9	54
3:05:30	74	39,9	54
3:05:40	74	40,1	54
3:05:50	74	39,9	54
3:06:00	74	39,9	54
3:06:10	74	40,0	54
3:06:20	74	39,9	54
3:06:30	74	40,0	54
3:06:40	73	39,9	54
3:06:50	73	40,0	54
3:07:00	73	39,9	54
3:07:10	73	40,0	54
3:07:20	73	40,0	54
3:07:30	73	39,9	54
3:07:40	73	40,0	54
3:07:50	73	39,9	54
3:08:00	73	39,9	54
3:08:10	73	40,1	55
3:08:20	73	40,0	55
3:08:30	72	39,9	55
3:08:40	72	39,9	55
3:08:50	72	40,1	55
3:09:00	72	40,0	55
3:09:10	72	40,0	55
3:09:20	72	39,9	56
3:09:30	72	40,1	56
3:09:40	72	40,3	56
3:09:50	72	40,8	56
3:10:00	72	40,1	56
3:10:10	72	40,7	56
3:10:20	72	40,0	57
3:10:30	72	40,5	57
3:10:40	72	40,3	57
3:10:50	72	40,3	57
3:11:00	72	40,4	57
3:11:10	72	40,2	57
3:11:20	72	40,0	57
3:11:30	73	40,0	57
3:11:40	73	39,9	57
3:11:50	73	40,2	57
3:12:00	73	40,0	57
3:12:10	74	40,0	58
3:12:20	74	40,0	58
3:12:30	74	39,9	58
3:12:40	74	40,0	58
3:12:50	74	39,9	58
3:13:00	74	39,9	58
3:13:10	74	40,0	58
3:13:20	74	39,9	58
3:13:30	74	40,0	58
3:13:40	73	39,9	58
3:13:50	73	39,9	58
3:14:00	73	40,0	58
3:14:10	73	39,9	58
3:14:20	73	40,0	58
3:14:30	73	40,0	58
3:14:40	73	39,9	59
3:14:50	73	39,9	58
3:15:00	73	40,0	59
3:15:10	73	39,9	59
3:15:20	73	40,1	59
3:15:30	72	40,0	59
3:15:40	72	40,0	59
3:15:50	72	39,9	59
3:16:00	72	40,0	59
3:16:10	72	39,9	59
3:16:20	72	39,9	59
3:16:30	72	40,0	60
3:16:40	72	40,1	60
3:16:50	72	40,5	60
3:17:00	72	39,6	60
3:17:10	72	40,4	60
3:17:20	72	41,0	61
3:17:30	72	40,5	60
3:17:40	72	40,8	61
3:17:50	72	40,3	61
3:18:00	72	40,5	61
3:18:10	72	40,4	61
3:18:20	72	40,1	61
3:18:30	73	39,9	61
3:18:40	73	39,9	61
3:18:50	73	39,8	61
3:19:00	73	40,1	61
3:19:10	73	39,9	61
3:19:20	74	40,0	61
3:19:30	74	40,0	61
3:19:40	74	39,9	61
3:19:50	74	40,0	61
3:20:00	74	39,9	61
3:20:10	74	39,9	61
3:20:20	73	39,9	61
3:20:30	73	39,9	61
3:20:40	73	40,0	61
3:20:50	73	40,0	62
3:21:00	73	39,9	62
3:21:10	73	39,9	62
3:21:20	73	40,1	62
3:21:30	73	40,0	62
3:21:40	73	39,9	62
3:21:50	73	39,9	62
3:22:00	73	40,0	62
3:22:10	73	39,9	62
3:22:20	73	40,0	62
3:22:30	72	40,0	62
3:22:40	72	39,9	62
3:22:50	72	40,0	62
3:23:00	72	40,0	62
3:23:10	72	39,9	62
3:23:20	72	40,0	62
3:23:30	72	40,0	62
3:23:40	72	40,1	63
3:23:50	72	40,6	63
3:24:00	72	39,7	63
3:24:10	72	40,5	63
3:24:20	72	41,0	63
3:24:30	72	40,2	63
3:24:40	72	40,7	63
3:24:50	72	41,0	63
3:25:00	72	40,0	64
3:25:10	72	39,8	64
3:25:20	72	39,9	64
3:25:30	73	39,9	64
3:25:40	73	39,9	64
3:25:50	73	39,9	64
3:26:00	73	39,9	64
3:26:10	73	39,9	64
3:26:20	74	40,1	67
3:26:30	74	40,0	67
3:26:40	74	39,8	67
3:26:50	74	40,0	66
3:27:00	74	40,0	67
3:27:10	73	39,9	67
3:27:20	73	40,1	66
3:27:30	73	40,0	67
3:27:40	73	39,9	67
3:27:50	73	40,0	66
3:28:00	73	39,9	67
3:28:10	73	40,0	67
3:28:20	73	39,9	66
3:28:30	73	39,9	66
3:28:40	73	40,0	67
3:28:50	73	39,9	66
3:29:00	73	40,0	66
3:29:10	72	40,0	67
3:29:20	72	39,9	67
3:29:30	72	40,0	67
3:29:40	72	39,9	67
3:29:50	72	39,9	67
3:30:00	72	40,0	67
3:30:10	72	39,9	67
3:30:20	72	39,9	67
3:30:30	72	40,3	67
3:30:40	72	40,8	67
3:30:50	72	40,3	67
3:31:00	72	40,9	67
3:31:10	72	40,3	67
3:31:20	72	40,8	67
3:31:30	72	40,0	67
3:31:40	72	40,1	67
3:31:50	72	40,0	67
3:32:00	72	39,9	67
3:32:10	73	39,9	67
3:32:20	73	40,0	67
3:32:30	73	40,0	68
3:32:40	73	40,1	68
3:32:50	74	39,9	68
3:33:00	74	39,8	68
3:33:10	74	39,9	68
3:33:20	74	39,8	68
3:33:30	74	39,8	68
3:33:40	74	40,0	68
3:33:50	74	39,9	68
3:34:00	74	39,9	68
3:34:10	73	40,0	68
3:34:20	73	39,9	68
3:34:30	73	40,0	68
3:34:40	73	39,9	68
3:34:50	73	39,9	68
3:35:00	73	40,1	68
3:35:10	73	40,0	68
3:35:20	73	39,9	68
3:35:30	73	39,9	68
3:35:40	73	39,9	68
3:35:50	73	39,9	68
3:36:00	72	40,1	68
3:36:10	72	40,0	68
3:36:20	72	39,9	68
3:36:30	72	40,0	68
3:36:40	72	39,9	69
3:36:50	72	39,9	69
3:37:00	72	39,9	69
3:37:10	72	40,0	69
3:37:20	72	40,4	69
3:37:30	72	41,0	69
3:37:40	72	40,6	69
3:37:50	72	39,8	69
3:38:00	72	40,4	69
3:38:10	72	40,8	70
3:38:20	72	40,2	70
3:38:30	72	40,3	70

File: project-root/data/Data Acquisition/Data Acquisition/2013 (508)/13-0135 MW.txt (part 1 of 2)
--Test Summary--
Full Path and File Name	
Instrument Name	UCA Left Cell
Instrument Type	Model 4262 Twin Cell UCA
Instrument Serial Number	
Test Start Date	30.05.2013
Test Start Time	9:28:43
Test Stop Date	31.05.2013
Test Stop Time	10:05:20
Test Length	24:36:37
Final Sample Time Offset	24:36:30
Controller Schedule Name	
Sampling Period	30 seconds
Comments	T: 70C (30min), 85C (240min); P: 3000psi; tap water.
Information	WellID	Research
Information	Customer	Trican
Information	EngName	Aleksanyan Mikhail
Information	CementClass	100%G
Information	CementMfr	Dyckerhoff - Suhoy Log
Information	Additives	5%TA-4+0,7CFL-6+0,2%LTR+0,1%TC-101 (BWOC)
Information	Density	1900
Information	BHCT	70
Information	BHST	85
Information	FluidLoss	
Information	JobType	Liner
Calculated Value	CS_50	10:12:00
Calculated Value	CS_500	11:21:30
Calculated Value	CS_Time8h	0,00 MPa
Calculated Value	CS_Time12h	7,38 MPa
Calculated Value	CS_Time24h	29,18 MPa
Calculated Value	CS_Time48h	N/A
Calculated Value	CS_Time72h	N/A
Calculated Curve	Compressive Strength	Compressive strength type B (more than 14 lb/gal)
Initial Temperature (°C)	24 °C
Final Temperature (°C)	84 °C
Initial Transit Time (microsec/in)	15,28 microsec/in
Final Transit Time (microsec/in)	7,70 microsec/in
Initial Compressive Strength (MPa)	0,00 MPa
Final Compressive Strength (MPa)	29,46 MPa
--Data--
Time (HH:MM:SS)	Temperature (°C)	Transit Time (microsec/in)	Compressive Strength (MPa)
0:00:00	24	15,28	0,00
0:00:30	24	15,28	0,00
0:01:00	24	15,29	0,00
0:01:30	24	15,30	0,00
0:02:00	24	15,30	0,00
0:02:30	24	15,30	0,00
0:03:00	24	15,31	0,00
0:03:30	24	15,31	0,00
0:04:00	24	15,31	0,00
0:04:30	25	15,31	0,00
0:05:00	25	15,32	0,00
0:05:30	25	15,32	0,00
0:06:00	26	15,32	0,00
0:06:30	26	15,32	0,00
0:07:00	27	15,31	0,00
0:07:30	28	15,31	0,00
0:08:00	28	15,31	0,00
0:08:30	29	15,30	0,00
0:09:00	30	15,28	0,00
0:09:30	31	15,28	0,00
0:10:00	32	15,25	0,01
0:10:30	33	15,25	0,01
0:11:00	34	15,22	0,02
0:11:30	34	15,20	0,03
0:12:00	35	15,18	0,04
0:12:30	36	15,16	0,05
0:13:00	37	15,15	0,05
0:13:30	37	15,12	0,06
0:14:00	38	15,11	0,07
0:14:30	39	15,09	0,08
0:15:00	40	15,07	0,09
0:15:30	40	15,05	0,10
0:16:00	41	15,04	0,10
0:16:30	42	15,02	0,11
0:17:00	43	15,00	0,11
0:17:30	43	14,98	0,12
0:18:00	44	15,06	0,09
0:18:30	45	15,04	0,10
0:19:00	46	15,03	0,11
0:19:30	47	15,00	0,11
0:20:00	48	14,98	0,12
0:20:30	49	14,96	0,13
0:21:00	50	14,94	0,14
0:21:30	51	14,92	0,15
0:22:00	52	14,90	0,16
0:22:30	53	14,88	0,17
0:23:00	54	14,86	0,18
0:23:30	55	14,86	0,18
0:24:00	55	14,85	0,19
0:24:30	56	14,83	0,19
0:25:00	57	14,82	0,20
0:25:30	58	14,82	0,20
0:26:00	58	14,82	0,20
0:26:30	59	14,80	0,21
0:27:00	60	14,80	0,21
0:27:30	61	14,80	0,21
0:28:00	61	14,79	0,21
0:28:30	62	14,79	0,21
0:29:00	63	14,79	0,21
0:29:30	64	14,78	0,22
0:30:00	65	14,91	0,15
0:30:30	66	14,89	0,17
0:31:00	67	14,88	0,17
0:31:30	68	14,86	0,18
0:32:00	69	14,85	0,19
0:32:30	69	14,84	0,19
0:33:00	70	14,82	0,20
0:33:30	71	14,81	0,20
0:34:00	72	14,80	0,21
0:34:30	72	14,80	0,21
0:35:00	72	14,91	0,16
0:35:30	73	14,90	0,16
0:36:00	73	14,89	0,17
0:36:30	73	14,89	0,17
0:37:00	73	14,88	0,17
0:37:30	74	14,88	0,17
0:38:00	74	14,88	0,17
0:38:30	74	14,88	0,17
0:39:00	74	14,88	0,17
0:39:30	74	14,88	0,17
0:40:00	74	14,88	0,17
0:40:30	74	14,88	0,17
0:41:00	74	14,88	0,17
0:41:30	74	14,89	0,17
0:42:00	74	14,89	0,17
0:42:30	74	14,89	0,17
0:43:00	74	14,89	0,17
0:43:30	73	14,90	0,16
0:44:00	73	14,90	0,16
0:44:30	73	14,91	0,16
0:45:00	73	14,91	0,16
0:45:30	73	14,91	0,16
0:46:00	73	14,91	0,16
0:46:30	73	14,91	0,15
0:47:00	73	14,91	0,15
0:47:30	73	14,92	0,15
0:48:00	72	14,92	0,15
0:48:30	72	14,92	0,15
0:49:00	72	14,93	0,15
0:49:30	72	14,93	0,15
0:50:00	72	14,94	0,14
0:50:30	72	14,94	0,14
0:51:00	72	14,94	0,14
0:51:30	72	14,93	0,15
0:52:00	72	14,94	0,14
0:52:30	72	14,93	0,15
0:53:00	72	14,94	0,14
0:53:30	72	14,94	0,14
0:54:00	72	14,94	0,14
0:54:30	72	14,94	0,14
0:55:00	72	14,94	0,14
0:55:30	72	14,94	0,14
0:56:00	72	14,94	0,14
0:56:30	72	14,95	0,14
0:57:00	72	14,95	0,14
0:57:30	72	14,95	0,14
0:58:00	72	14,95	0,14
0:58:30	72	14,87	0,18
0:59:00	72	14,88	0,17
0:59:30	72	14,88	0,17
1:00:00	72	14,88	0,17
1:00:30	72	14,88	0,17
1:01:00	72	14,88	0,17
1:01:30	72	14,88	0,17
1:02:00	72	14,88	0,17
1:02:30	72	14,88	0,17
1:03:00	72	14,88	0,17
1:03:30	72	14,89	0,17
1:04:00	72	14,89	0,17
1:04:30	72	14,89	0,17
1:05:00	72	14,89	0,17
1:05:30	72	14,89	0,17
1:06:00	72	14,89	0,17
1:06:30	72	14,89	0,17
1:07:00	72	14,89	0,17
1:07:30	72	14,89	0,17
1:08:00	72	14,89	0,17
1:08:30	72	14,89	0,17
1:09:00	72	14,90	0,16
1:09:30	72	14,90	0,16
1:10:00	72	14,90	0,16
1:10:30	72	14,90	0,16
1:11:00	72	14,90	0,16
1:11:30	72	14,90	0,16
1:12:00	72	14,90	0,16
1:12:30	72	14,90	0,16
1:13:00	72	14,91	0,16
1:13:30	72	14,91	0,16
1:14:00	72	14,91	0,16
1:14:30	72	14,91	0,16
1:15:00	72	14,91	0,16
1:15:30	72	14,91	0,16
1:16:00	72	14,91	0,16
1:16:30	73	14,91	0,16
1:17:00	73	14,91	0,16
1:17:30	73	14,91	0,15
1:18:00	73	14,91	0,15
1:18:30	73	14,91	0,15
1:19:00	73	14,91	0,15
1:19:30	73	14,91	0,15
1:20:00	73	14,91	0,15
1:20:30	73	14,91	0,15
1:21:00	73	14,91	0,15
1:21:30	73	14,91	0,15
1:22:00	73	14,91	0,15
1:22:30	73	14,91	0,15
1:23:00	73	14,92	0,15
1:23:30	73	14,92	0,15
1:24:00	73	14,92	0,15
1:24:30	73	14,92	0,15
1:25:00	73	14,92	0,15
1:25:30	73	14,92	0,15
1:26:00	73	14,92	0,15
1:26:30	73	14,92	0,15
1:27:00	73	14,92	0,15
1:27:30	73	14,92	0,15
1:28:00	73	14,92	0,15
1:28:30	73	14,93	0,15
1:29:00	73	14,93	0,15
1:29:30	73	14,93	0,15
1:30:00	73	14,93	0,15
1:30:30	73	14,93	0,15
1:31:00	73	14,93	0,15
1:31:30	73	14,93	0,15
1:32:00	73	14,94	0,14
1:32:30	73	14,94	0,14
1:33:00	73	14,89	0,17
1:33:30	74	14,89	0,17
1:34:00	74	14,89	0,17
1:34:30	74	14,89	0,17
1:35:00	74	14,89	0,17
1:35:30	74	14,90	0,16
1:36:00	74	14,90	0,16
1:36:30	74	14,90	0,16
1:37:00	74	14,90	0,16
1:37:30	74	14,90	0,16
1:38:00	74	14,90	0,16
1:38:30	74	14,90	0,16
1:39:00	74	14,90	0,16
1:39:30	74	14,90	0,16
1:40:00	74	14,90	0,16
1:40:30	74	14,90	0,16
1:41:00	74	14,91	0,16
1:41:30	74	14,91	0,16
1:42:00	74	14,91	0,16
1:42:30	74	14,91	0,16
1:43:00	74	14,91	0,16
1:43:30	74	14,91	0,15
1:44:00	74	14,91	0,16
1:44:30	74	14,91	0,15
1:45:00	74	14,91	0,15
1:45:30	74	14,91	0,16
1:46:00	74	14,91	0,15
1:46:30	74	14,91	0,15
1:47:00	74	14,91	0,15
1:47:30	74	14,91	0,15
1:48:00	74	14,91	0,15
1:48:30	74	14,92	0,15
1:49:00	74	14,92	0,15
1:49:30	74	14,92	0,15
1:50:00	74	14,92	0,15
1:50:30	75	14,92	0,15
1:51:00	75	14,92	0,15
1:51:30	75	14,92	0,15
1:52:00	75	14,92	0,15
1:52:30	75	14,92	0,15
1:53:00	75	14,92	0,15
1:53:30	75	14,93	0,15
1:54:00	75	14,93	0,15
1:54:30	75	14,93	0,15
1:55:00	75	14,93	0,15
1:55:30	75	14,93	0,15
1:56:00	75	14,93	0,15
1:56:30	75	14,94	0,14
1:57:00	75	14,93	0,15
1:57:30	75	14,94	0,14
1:58:00	75	14,94	0,14
1:58:30	75	14,94	0,14
1:59:00	75	14,94	0,14
1:59:30	75	14,94	0,14
2:00:00	75	14,95	0,14
2:00:30	75	14,95	0,14
2:01:00	75	14,95	0,14
2:01:30	75	14,95	0,14
2:02:00	75	14,95	0,14
2:02:30	75	14,95	0,14
2:03:00	75	14,95	0,14
2:03:30	75	14,95	0,14
2:04:00	75	14,95	0,14
2:04:30	75	14,95	0,14
2:05:00	75	14,95	0,14
2:05:30	75	14,95	0,14
2:06:00	75	14,95	0,14
2:06:30	75	14,95	0,14
2:07:00	76	14,95	0,14
2:07:30	76	14,95	0,14
2:08:00	76	14,95	0,14
2:08:30	76	14,96	0,13
2:09:00	76	14,96	0,13
2:09:30	76	14,96	0,13
2:10:00	76	14,96	0,13
2:10:30	76	14,96	0,13
2:11:00	76	14,97	0,13
2:11:30	76	14,96	0,13
2:12:00	76	14,96	0,13
2:12:30	76	14,97	0,13
2:13:00	76	14,97	0,13
2:13:30	76	14,97	0,13
2:14:00	76	14,97	0,13
2:14:30	76	14,97	0,13
2:15:00	76	14,97	0,13
2:15:30	76	14,97	0,13
2:16:00	76	14,97	0,13
2:16:30	76	14,97	0,13
2:17:00	76	14,98	0,13
2:17:30	76	14,98	0,13
2:18:00	76	14,97	0,13
2:18:30	76	14,98	0,13
2:19:00	76	14,98	0,13
2:19:30	76	14,98	0,13
2:20:00	76	14,98	0,13
2:20:30	76	14,98	0,13
2:21:00	76	14,98	0,13
2:21:30	76	14,98	0,13
2:22:00	76	14,98	0,12
2:22:30	76	14,98	0,13
2:23:00	76	14,98	0,13
2:23:30	77	14,98	0,13
2:24:00	77	14,98	0,12
2:24:30	77	14,98	0,12
2:25:00	77	14,98	0,12
2:25:30	77	14,98	0,12
2:26:00	77	14,98	0,12
2:26:30	77	14,98	0,12
2:27:00	77	14,98	0,12
2:27:30	77	14,98	0,12
2:28:00	77	14,98	0,12
2:28:30	77	14,99	0,12
2:29:00	77	14,99	0,12
2:29:30	77	14,98	0,12
2:30:00	77	14,99	0,12
2:30:30	77	14,99	0,12
2:31:00	77	14,99	0,12
2:31:30	77	14,99	0,12
2:32:00	77	14,99	0,12
2:32:30	77	14,99	0,12
2:33:00	77	15,00	0,12
2:33:30	77	14,99	0,12
2:34:00	77	15,00	0,12
2:34:30	77	15,00	0,12
2:35:00	77	15,00	0,12
2:35:30	77	15,00	0,12
2:36:00	77	15,00	0,12
2:36:30	77	15,00	0,12
2:37:00	77	15,00	0,12
2:37:30	77	15,00	0,11
2:38:00	77	15,00	0,12
2:38:30	77	15,00	0,11
2:39:00	77	15,00	0,11
2:39:30	78	15,00	0,11
2:40:00	78	15,00	0,11
2:40:30	78	15,00	0,11
2:41:00	78	15,00	0,11
2:41:30	78	15,00	0,11
2:42:00	78	15,00	0,11
2:42:30	78	15,01	0,11
2:43:00	78	15,01	0,11
2:43:30	78	15,01	0,11
2:44:00	78	15,01	0,11
2:44:30	78	15,01	0,11
2:45:00	78	15,01	0,11
2:45:30	78	15,01	0,11
2:46:00	78	15,01	0,11
2:46:30	78	15,01	0,11
2:47:00	78	15,01	0,11
2:47:30	78	15,01	0,11
2:48:00	78	15,01	0,11
2:48:30	78	15,02	0,11
2:49:00	78	15,01	0,11
2:49:30	78	15,02	0,11
2:50:00	78	15,02	0,11
2:50:30	78	15,01	0,11
2:51:00	78	15,02	0,11
2:51:30	78	15,02	0,11
2:52:00	78	15,02	0,11
2:52:30	78	15,02	0,11
2:53:00	78	15,02	0,11
2:53:30	78	15,02	0,11
2:54:00	78	15,03	0,11
2:54:30	78	15,03	0,11
2:55:00	78	15,03	0,11
2:55:30	78	15,03	0,11
2:56:00	79	15,03	0,11
2:56:30	79	15,03	0,11
2:57:00	79	15,03	0,11
2:57:30	79	15,03	0,11
2:58:00	79	15,03	0,11
2:58:30	79	15,03	0,11
2:59:00	79	15,03	0,11
2:59:30	79	15,03	0,11
3:00:00	79	15,03	0,11
3:00:30	79	15,04	0,10
3:01:00	79	15,04	0,10
3:01:30	79	15,04	0,10
3:02:00	79	15,03	0,11
3:02:30	79	15,04	0,10
3:03:00	79	15,04	0,10
3:03:30	79	15,04	0,10
3:04:00	79	15,04	0,10
3:04:30	79	15,04	0,10
3:05:00	79	15,04	0,10
3:05:30	79	15,04	0,10
3:06:00	79	15,04	0,10
3:06:30	79	15,04	0,10
3:07:00	79	15,04	0,10
3:07:30	79	15,04	0,10
3:08:00	79	15,04	0,10
3:08:30	79	15,04	0,10
3:09:00	79	15,04	0,10
3:09:30	79	15,04	0,10
3:10:00	79	15,04	0,10
3:10:30	79	15,04	0,10
3:11:00	79	15,04	0,10
3:11:30	79	15,04	0,10
3:12:00	80	15,05	0,10
3:12:30	80	15,04	0,10
3:13:00	80	15,05	0,10
3:13:30	80	15,04	0,10
3:14:00	80	15,05	0,10
3:14:30	80	15,05	0,10
3:15:00	80	15,05	0,10
3:15:30	80	15,05	0,10
3:16:00	80	15,05	0,10
3:16:30	80	15,05	0,10
3:17:00	80	15,05	0,10
3:17:30	80	15,06	0,09
3:18:00	80	15,06	0,09
3:18:30	80	15,06	0,09
3:19:00	80	15,06	0,09
3:19:30	80	15,06	0,09
3:20:00	80	15,06	0,09
3:20:30	80	15,06	0,09
3:21:00	80	15,06	0,09
3:21:30	80	15,06	0,09
3:22:00	80	15,06	0,09
3:22:30	80	15,06	0,09
3:23:00	80	15,06	0,09
3:23:30	80	15,06	0,09
3:24:00	80	15,06	0,09
3:24:30	80	15,06	0,09
3:25:00	80	15,06	0,09
3:25:30	80	15,07	0,09
3:26:00	80	15,07	0,09
3:26:30	80	15,07	0,09
3:27:00	80	15,07	0,09
3:27:30	80	15,07	0,09
3:28:00	81	15,07	0,09
3:28:30	81	15,07	0,09
3:29:00	81	15,07	0,09
3:29:30	81	15,08	0,08
3:30:00	81	15,08	0,08
3:30:30	81	15,08	0,08
3:31:00	81	15,08	0,08
3:31:30	81	15,08	0,08
3:32:00	81	15,08	0,08
3:32:30	81	15,08	0,08
3:33:00	81	15,08	0,08
3:33:30	81	15,08	0,08
3:34:00	81	15,08	0,08
3:34:30	81	15,09	0,08
3:35:00	81	15,09	0,08
3:35:30	81	15,09	0,08
3:36:00	81	15,09	0,08
3:36:30	81	15,09	0,08
3:37:00	81	15,09	0,08
3:37:30	81	15,09	0,08
3:38:00	81	15,09	0,08
3:38:30	81	15,09	0,08
3:39:00	81	15,09	0,08
3:39:30	81	15,09	0,08
3:40:00	81	15,09	0,08
3:40:30	81	15,09	0,08
3:41:00	81	15,09	0,08
3:41:30	81	15,10	0,07
3:42:00	81	15,09	0,08
3:42:30	81	15,09	0,08
3:43:00	81	15,10	0,07
3:43:30	81	15,10	0,07
3:44:00	81	15,10	0,07
3:44:30	82	15,10	0,07
3:45:00	82	15,10	0,07
3:45:30	82	15,10	0,07
3:46:00	82	15,10	0,07
3:46:30	82	15,10	0,07
3:47:00	82	15,10	0,07
3:47:30	82	15,11	0,07
3:48:00	82	15,10	0,07
3:48:30	82	15,11	0,07
3:49:00	82	15,11	0,07
3:49:30	82	15,11	0,07
3:50:00	82	15,11	0,07
3:50:30	82	15,11	0,07
3:51:00	82	15,11	0,07
3:51:30	82	15,11	0,07
3:52:00	82	15,12	0,07
3:52:30	82	15,12	0,07
3:53:00	82	15,11	0,07
3:53:30	82	15,11	0,07
3:54:00	82	15,12	0,07
3:54:30	82	15,12	0,07
3:55:00	82	15,12	0,07
3:55:30	82	15,12	0,07
3:56:00	82	15,12	0,06
3:56:30	82	15,12	0,06
3:57:00	82	15,12	0,06
3:57:30	82	15,12	0,06
3:58:00	82	15,12	0,06
3:58:30	82	15,12	0,06
3:59:00	82	15,12	0,06
3:59:30	82	15,13	0,06
4:00:00	83	15,13	0,06
4:00:30	83	15,13	0,06
4:01:00	83	15,13	0,06
4:01:30	83	15,13	0,06
4:02:00	83	15,14	0,06
4:02:30	83	15,13	0,06
4:03:00	83	15,13	0,06
4:03:30	83	15,14	0,06
4:04:00	83	15,14	0,06
4:04:30	83	15,13	0,06
4:05:00	83	15,14	0,06
4:05:30	83	15,14	0,06
4:06:00	83	15,14	0,06
4:06:30	83	15,15	0,05
4:07:00	83	15,15	0,05
4:07:30	83	15,14	0,06
4:08:00	83	15,15	0,05
4:08:30	83	15,15	0,05
4:09:00	83	15,15	0,05
4:09:30	83	15,15	0,05
4:10:00	83	15,16	0,05
4:10:30	83	15,15	0,05
4:11:00	83	15,16	0,05
4:11:30	83	15,16	0,05
4:12:00	83	15,15	0,05
4:12:30	83	15,16	0,05
4:13:00	83	15,16	0,05
4:13:30	83	15,16	0,05
4:14:00	83	15,16	0,05
4:14:30	83	15,16	0,05
4:15:00	83	15,16	0,05
4:15:30	83	15,16	0,05
4:16:00	84	15,16	0,05
4:16:30	84	15,16	0,05
4:17:00	84	15,16	0,05
4:17:30	84	15,16	0,05
4:18:00	84	15,16	0,05
4:18:30	84	15,16	0,05
4:19:00	84	15,16	0,05
4:19:30	84	15,16	0,05
4:20:00	84	15,16	0,05
4:20:30	84	15,16	0,05
4:21:00	84	15,17	0,05
4:21:30	84	15,16	0,05
4:22:00	84	15,17	0,05
4:22:30	84	15,17	0,05
4:23:00	84	15,17	0,05
4:23:30	84	15,18	0,04
4:24:00	84	15,17	0,05
4:24:30	84	15,17	0,05
4:25:00	84	15,18	0,04
4:25:30	84	15,17	0,05
4:26:00	84	15,17	0,05
4:26:30	84	15,18	0,04
4:27:00	84	15,18	0,04
4:27:30	84	15,18	0,04
4:28:00	84	15,18	0,04
4:28:30	84	15,18	0,04
4:29:00	84	15,18	0,04
4:29:30	84	15,18	0,04
4:30:00	84	15,18	0,04
4:30:30	84	15,19	0,04
4:31:00	84	15,19	0,04
4:31:30	84	15,18	0,04
4:32:00	84	15,19	0,04
4:32:30	85	15,18	0,04
4:33:00	85	15,19	0,04
4:33:30	85	15,18	0,04
4:34:00	85	15,20	0,03
4:34:30	85	15,19	0,04
4:35:00	85	15,20	0,03
4:35:30	85	15,21	0,03
4:36:00	85	15,20	0,03
4:36:30	85	15,20	0,03
4:37:00	85	15,20	0,03
4:37:30	85	15,21	0,03
4:38:00	85	15,21	0,03
4:38:30	85	15,21	0,03
4:39:00	85	15,21	0,03
4:39:30	85	15,21	0,03
4:40:00	85	15,21	0,03
4:40:30	85	15,22	0,02
4:41:00	85	15,22	0,02
4:41:30	85	15,21	0,03
4:42:00	85	15,21	0,03
4:42:30	85	15,22	0,02
4:43:00	85	15,22	0,02
4:43:30	85	15,22	0,02
4:44:00	85	15,22	0,02
4:44:30	85	15,23	0,02
4:45:00	85	15,22	0,02
4:45:30	85	15,22	0,02
4:46:00	85	15,23	0,02
4:46:30	85	15,24	0,02
4:47:00	85	15,23	0,02
4:47:30	85	15,23	0,02
4:48:00	85	15,23	0,02
4:48:30	85	15,24	0,02
4:49:00	85	15,24	0,02
4:49:30	85	15,24	0,02
4:50:00	85	15,25	0,01
4:50:30	85	15,25	0,01
4:51:00	85	15,25	0,01
4:51:30	85	15,25	0,01
4:52:00	85	15,25	0,01
4:52:30	85	15,25	0,01
4:53:00	85	15,25	0,01
4:53:30	85	15,25	0,01
4:54:00	85	15,25	0,01
4:54:30	85	15,25	0,01
4:55:00	85	15,25	0,01
4:55:30	85	15,25	0,01
4:56:00	85	15,26	0,01
4:56:30	85	15,25	0,01
4:57:00	85	15,25	0,01
4:57:30	85	15,26	0,01
4:58:00	85	15,26	0,01
4:58:30	85	15,26	0,01
4:59:00	85	15,27	0,01
4:59:30	85	15,26	0,01
5:00:00	85	15,26	0,01
5:00:30	85	15,27	0,01
5:01:00	85	15,27	0,01
5:01:30	85	15,27	0,01
5:02:00	85	15,27	0,01
5:02:30	85	15,28	0,00
5:03:00	85	15,28	0,00
5:03:30	85	15,28	0,00
5:04:00	85	15,28	0,00
5:04:30	85	15,28	0,00
5:05:00	85	15,28	0,00
5:05:30	85	15,28	0,00
5:06:00	85	15,28	0,00
5:06:30	85	15,28	0,00
5:07:00	85	15,28	0,00
5:07:30	85	15,28	0,00
5:08:00	85	15,28	0,00
5:08:30	85	15,28	0,00
5:09:00	85	15,29	0,00
5:09:30	85	15,28	0,00
5:10:00	85	15,28	0,00
5:10:30	85	15,29	0,00
5:11:00	85	15,29	0,00
5:11:30	85	15,29	0,00
5:12:00	85	15,29	0,00
5:12:30	84	15,29	0,00
5:13:00	84	15,29	0,00
5:13:30	84	15,30	0,00
5:14:00	85	15,29	0,00
5:14:30	84	15,30	0,00
5:15:00	84	15,30	0,00
5:15:30	85	15,30	0,00
5:16:00	84	15,30	0,00
5:16:30	84	15,30	0,00
5:17:00	84	15,31	0,00
5:17:30	84	15,30	0,00
5:18:00	84	15,30	0,00
5:18:30	84	15,31	0,00
5:19:00	85	15,31	0,00
5:19:30	84	15,31	0,00
5:20:00	84	15,32	0,00
5:20:30	84	15,33	0,00
5:21:00	84	15,32	0,00
5:21:30	84	15,32	0,00
5:22:00	84	15,32	0,00
5:22:30	84	15,33	0,00
5:23:00	84	15,33	0,00
5:23:30	84	15,32	0,00
5:24:00	84	15,33	0,00
5:24:30	84	15,33	0,00
5:25:00	84	15,33	0,00
5:25:30	84	15,33	0,00
5:26:00	84	15,34	0,00
5:26:30	84	15,34	0,00
5:27:00	84	15,34	0,00
5:27:30	84	15,33	0,00
5:28:00	84	15,34	0,00
5:28:30	84	15,34	0,00
5:29:00	84	15,34	0,00
5:29:30	84	15,34	0,00
5:30:00	84	15,34	0,00
5:30:30	84	15,34	0,00
5:31:00	84	15,34	0,00
5:31:30	84	15,34	0,00
5:32:00	84	15,35	0,00
5:32:30	84	15,35	0,00
5:33:00	84	15,35	0,00
5:33:30	84	15,34	0,00
5:34:00	84	15,35	0,00
5:34:30	84	15,35	0,00
5:35:00	84	15,36	0,00
5:35:30	84	15,36	0,00
5:36:00	84	15,36	0,00
5:36:30	84	15,36	0,00
5:37:00	84	15,36	0,00
5:37:30	84	15,36	0,00
5:38:00	84	15,36	0,00
5:38:30	84	15,36	0,00
5:39:00	84	15,36	0,00
5:39:30	84	15,36	0,00
5:40:00	84	15,36	0,00
5:40:30	84	15,37	0,00
5:41:00	84	15,36	0,00
5:41:30	84	15,36	0,00
5:42:00	84	15,36	0,00
5:42:30	84	15,38	0,00
5:43:00	84	15,37	0,00
5:43:30	84	15,36	0,00
5:44:00	84	15,37	0,00
5:44:30	84	15,38	0,00
5:45:00	84	15,38	0,00
5:45:30	84	15,37	0,00
5:46:00	84	15,38	0,00
5:46:30	84	15,38	0,00
5:47:00	84	15,38	0,00
5:47:30	84	15,38	0,00
5:48:00	84	15,39	0,00
5:48:30	84	15,39	0,00
5:49:00	84	15,39	0,00
5:49:30	84	15,39	0,00
5:50:00	84	15,39	0,00
5:50:30	84	15,39	0,00
5:51:00	84	15,39	0,00
5:51:30	84	15,39	0,00
5:52:00	84	15,40	0,00
5:52:30	84	15,39	0,00
5:53:00	84	15,40	0,00
5:53:30	84	15,40	0,00
5:54:00	84	15,39	0,00
5:54:30	84	15,39	0,00
5:55:00	84	15,40	0,00
5:55:30	84	15,41	0,00
5:56:00	84	15,40	0,00
5:56:30	84	15,40	0,00
5:57:00	84	15,40	0,00
5:57:30	84	15,40	0,00
5:58:00	84	15,42	0,00
5:58:30	84	15,41	0,00
5:59:00	84	15,41	0,00
5:59:30	84	15,41	0,00
6:00:00	84	15,41	0,00
6:00:30	84	15,41	0,00
6:01:00	84	15,41	0,00
6:01:30	84	15,41	0,00
6:02:00	84	15,42	0,00
6:02:30	84	15,42	0,00
6:03:00	84	15,41	0,00
6:03:30	84	15,42	0,00
6:04:00	84	15,42	0,00
6:04:30	84	15,42	0,00
6:05:00	84	15,42	0,00
6:05:30	84	15,42	0,00
6:06:00	84	15,42	0,00
6:06:30	84	15,44	0,00
6:07:00	84	15,36	0,00
6:07:30	84	15,36	0,00
6:08:00	84	15,36	0,00
6:08:30	84	15,37	0,00
6:09:00	84	15,36	0,00
6:09:30	84	15,37	0,00
6:10:00	84	15,38	0,00
6:10:30	84	15,37	0,00
6:11:00	84	15,38	0,00
6:11:30	84	15,38	0,00
6:12:00	84	15,39	0,00
6:12:30	84	15,38	0,00
6:13:00	84	15,38	0,00
6:13:30	84	15,38	0,00
6:14:00	84	15,38	0,00
6:14:30	84	15,39	0,00
6:15:00	84	15,39	0,00
6:15:30	84	15,39	0,00
6:16:00	84	15,39	0,00
6:16:30	84	15,39	0,00
6:17:00	84	15,39	0,00
6:17:30	84	15,39	0,00
6:18:00	84	15,39	0,00
6:18:30	84	15,39	0,00
6:19:00	84	15,40	0,00
6:19:30	84		
6:20:00	84	15,39	0,00
6:20:30	84	15,40	0,00
6:21:00	84	15,40	0,00
6:21:30	84	15,41	0,00
6:22:00	84	15,40	0,00
6:22:30	84	15,41	0,00
6:23:00	84	15,41	0,00
6:23:30	84	15,41	0,00
6:24:00	84	15,41	0,00
6:24:30	84	15,41	0,00
6:25:00	84	15,41	0,00
6:25:30	84	15,42	0,00
6:26:00	84	15,42	0,00
6:26:30	84	15,42	0,00
6:27:00	84	15,41	0,00
6:27:30	84	15,42	0,00
6:28:00	84	15,42	0,00
6:28:30	84	15,42	0,00
6:29:00	84	15,42	0,00
6:29:30	84	15,42	0,00
6:30:00	84	15,42	0,00
6:30:30	84	15,42	0,00
6:31:00	84	15,42	0,00
6:31:30	84	15,42	0,00
6:32:00	84	15,42	0,00
6:32:30	84	15,43	0,00
6:33:00	84	15,43	0,00
6:33:30	85	15,43	0,00
6:34:00	84	15,43	0,00
6:34:30	84	15,44	0,00
6:35:00	84	15,43	0,00
6:35:30	84	15,44	0,00
6:36:00	85	15,44	0,00
6:36:30	85	15,44	0,00
6:37:00	85	15,44	0,00
6:37:30	84	15,44	0,00
6:38:00	84	15,44	0,00
6:38:30	85	15,44	0,00
6:39:00	85	15,46	0,00
6:39:30	84	15,46	0,00
6:40:00	84	15,46	0,00
6:40:30	84	15,46	0,00
6:41:00	84	15,46	0,00
6:41:30	84	15,46	0,00
6:42:00	85	15,46	0,00
6:42:30	84	15,46	0,00
6:43:00	84	15,48	0,00
6:43:30	84	15,48	0,00
6:44:00	84	15,48	0,00
6:44:30	84	15,46	0,00
6:45:00	84	15,48	0,00
6:45:30	84	15,47	0,00
6:46:00	85	15,48	0,00
6:46:30	84	15,49	0,00
6:47:00	84	15,48	0,00
6:47:30	84	15,48	0,00
6:48:00	84	15,49	0,00
6:48:30	84	15,49	0,00
6:49:00	84	15,49	0,00
6:49:30	84	15,50	0,00
6:50:00	84	15,49	0,00
6:50:30	85	15,49	0,00
6:51:00	84	15,50	0,00
6:51:30	84	15,50	0,00
6:52:00	85	15,51	0,00
6:52:30	84	15,51	0,00
6:53:00	84	15,50	0,00
6:53:30	84	15,51	0,00
6:54:00	85	15,51	0,00
6:54:30	84	15,51	0,00
6:55:00	84	15,51	0,00
6:55:30	84	15,51	0,00
6:56:00	84	15,51	0,00
6:56:30	84	15,52	0,00
6:57:00	84	15,52	0,00
6:57:30	84	15,51	0,00
6:58:00	84	15,52	0,00
6:58:30	84	15,52	0,00
6:59:00	84	15,52	0,00
6:59:30	84	15,53	0,00
7:00:00	84	15,53	0,00
7:00:30	84	15,52	0,00
7:01:00	85	15,53	0,00
7:01:30	84	15,54	0,00
7:02:00	84	15,53	0,00
7:02:30	84	15,53	0,00
7:03:00	84	15,54	0,00
7:03:30	84	15,54	0,00
7:04:00	84	15,54	0,00
7:04:30	84	15,54	0,00
7:05:00	84	15,54	0,00
7:05:30	84	15,55	0,00
7:06:00	84	15,54	0,00
7:06:30	84	15,55	0,00
7:07:00	84	15,56	0,00
7:07:30	84	15,56	0,00
7:08:00	84	15,56	0,00
7:08:30	84	15,55	0,00
7:09:00	84	15,57	0,00
7:09:30	84	15,57	0,00
7:10:00	84	15,57	0,00
7:10:30	84	15,58	0,00
7:11:00	84	15,59	0,00
7:11:30	84	15,57	0,00
7:12:00	84	15,58	0,00
7:12:30	84	15,59	0,00
7:13:00	84	15,59	0,00
7:13:30	84	15,60	0,00
7:14:00	85	15,60	0,00
7:14:30	84	15,60	0,00
7:15:00	84	15,62	0,00
7:15:30	84	15,60	0,00
7:16:00	84	15,62	0,00
7:16:30	84	15,61	0,00
7:17:00	84	15,62	0,00
7:17:30	84	15,63	0,00
7:18:00	84	15,61	0,00
7:18:30	84	15,63	0,00
7:19:00	84	15,63	0,00
7:19:30	84	15,63	0,00
7:20:00	84	15,63	0,00
7:20:30	84	15,63	0,00
7:21:00	84	15,63	0,00
7:21:30	84	15,63	0,00
7:22:00	84	15,65	0,00
7:22:30	84	15,65	0,00
7:23:00	84	15,64	0,00
7:23:30	84	15,66	0,00
7:24:00	84	15,64	0,00
7:24:30	84	15,65	0,00
7:25:00	84	15,67	0,00
7:25:30	84	15,66	0,00
7:26:00	84	15,66	0,00
7:26:30	84	15,66	0,00
7:27:00	84	15,67	0,00
7:27:30	84	15,66	0,00
7:28:00	84	15,67	0,00
7:28:30	84	15,68	0,00
7:29:00	84	15,67	0,00
7:29:30	84	15,68	0,00
7:30:00	84	15,68	0,00
7:30:30	84	15,69	0,00
7:31:00	84	15,69	0,00
7:31:30	84	15,70	0,00
7:32:00	84	15,70	0,00
7:32:30	84	15,70	0,00
7:33:00	84	15,70	0,00
7:33:30	84	15,71	0,00
7:34:00	84	15,71	0,00
7:34:30	84	15,71	0,00
7:35:00	84	15,71	0,00
7:35:30	84	15,71	0,00
7:36:00	84	15,71	0,00
7:36:30	84	15,72	0,00
7:37:00	84	15,73	0,00
7:37:30	84	15,73	0,00
7:38:00	84	15,72	0,00
7:38:30	84	15,72	0,00
7:39:00	84	15,74	0,00
7:39:30	84	15,73	0,00
7:40:00	84	15,74	0,00
7:40:30	84	15,74	0,00
7:41:00	84	15,76	0,00
7:41:30	84	15,76	0,00
7:42:00	84	15,76	0,00
7:42:30	85	15,76	0,00
7:43:00	85	15,76	0,00
7:43:30	85	15,75	0,00
7:44:00	85	15,76	0,00
7:44:30	85	15,75	0,00
7:45:00	85	15,76	0,00
7:45:30	85	15,76	0,00
7:46:00	85	15,76	0,00
7:46:30	85	15,76	0,00
7:47:00	85	15,77	0,00
7:47:30	85	15,77	0,00
7:48:00	85	15,76	0,00
7:48:30	85	15,77	0,00
7:49:00	85	15,77	0,00
7:49:30	85	15,78	0,00
7:50:00	85	15,78	0,00
7:50:30	85	15,78	0,00
7:51:00	85	15,79	0,00
7:51:30	85	15,78	0,00
7:52:00	85	15,78	0,00
7:52:30	85	15,79	0,00
7:53:00	85	15,79	0,00
7:53:30	85	15,79	0,00
7:54:00	85	15,80	0,00
7:54:30	85	15,80	0,00
7:55:00	85	15,81	0,00
7:55:30	85	15,82	0,00
7:56:00	85	15,82	0,00
7:56:30	85	15,81	0,00
7:57:00	85	15,82	0,00
7:57:30	85	15,81	0,00
7:58:00	85	15,82	0,00
7:58:30	85	15,82	0,00
7:59:00	85	15,82	0,00
7:59:30	85	15,83	0,00
8:00:00	85	15,83	0,00
8:00:30	85	15,83	0,00
8:01:00	85	15,84	0,00
8:01:30	85	15,84	0,00
8:02:00	85	15,84	0,00
8:02:30	85	15,84	0,00
8:03:00	85	15,84	0,00
8:03:30	85	15,84	0,00
8:04:00	85	15,84	0,00
8:04:30	85	15,84	0,00
8:05:00	85	15,84	0,00
8:05:30	85	15,85	0,00
8:06:00	85	15,85	0,00
8:06:30	85	15,87	0,00
8:07:00	85	15,86	0,00
8:07:30	85	15,86	0,00
8:08:00	85	15,86	0,00
8:08:30	85	15,87	0,00
8:09:00	85	15,86	0,00
8:09:30	84	15,86	0,00
8:10:00	84	15,88	0,00
8:10:30	84	15,88	0,00
8:11:00	84	15,87	0,00
8:11:30	84	15,87	0,00
8:12:00	84	15,87	0,00
8:12:30	84	15,88	0,00
8:13:00	84	15,87	0,00
8:13:30	85	15,88	0,00
8:14:00	85	15,87	0,00
8:14:30	84	15,88	0,00
8:15:00	84	15,88	0,00
8:15:30	84	15,88	0,00
8:16:00	84	15,88	0,00
8:16:30	84	15,88	0,00
8:17:00	84	15,88	0,00
8:17:30	84	15,88	0,00
8:18:00	84	15,88	0,00
8:18:30	84	15,88	0,00
8:19:00	85	15,87	0,00
8:19:30	84	15,88	0,00
8:20:00	84	15,88	0,00
8:20:30	84	15,88	0,00
8:21:00	84	15,88	0,00
8:21:30	84	15,88	0,00
8:22:00	84	15,88	0,00
8:22:30	84	15,88	0,00
8:23:00	84	15,88	0,00
8:23:30	84	15,87	0,00
8:24:00	84	15,88	0,00
8:24:30	84	15,88	0,00
8:25:00	84	15,88	0,00
8:25:30	84	15,88	0,00
8:26:00	84	15,88	0,00
8:26:30	84	15,88	0,00
8:27:00	84	15,88	0,00
8:27:30	84	15,88	0,00
8:28:00	84	15,88	0,00
8:28:30	84	15,88	0,00
8:29:00	84	15,88	0,00
8:29:30	84	15,88	0,00
8:30:00	84	15,88	0,00
8:30:30	84	15,88	0,00
8:31:00	84	15,88	0,00
8:31:30	84	15,88	0,00
8:32:00	84	15,88	0,00
8:32:30	84	15,88	0,00
8:33:00	84	15,88	0,00
8:33:30	84	15,88	0,00
8:34:00	84	15,88	0,00
8:34:30	84	15,88	0,00
8:35:00	84	15,88	0,00
8:35:30	84	15,88	0,00
8:36:00	84	15,88	0,00
8:36:30	84	15,88	0,00
8:37:00	84	15,88	0,00
8:37:30	84	15,88	0,00
8:38:00	84	15,88	0,00
8:38:30	84	15,88	0,00
8:39:00	84	15,88	0,00
8:39:30	84	15,88	0,00
8:40:00	84	15,88	0,00
8:40:30	84	15,88	0,00
8:41:00	84	15,88	0,00
8:41:30	84	15,88	0,00
8:42:00	84	15,88	0,00
8:42:30	84	15,88	0,00
8:43:00	84	15,88	0,00
8:43:30	84	15,88	0,00
8:44:00	84	15,88	0,00
8:44:30	84	15,88	0,00
8:45:00	84	15,88	0,00
8:45:30	84	15,88	0,00
8:46:00	84	15,87	0,00
8:46:30	84	15,87	0,00
8:47:00	84	15,87	0,00
8:47:30	84	15,87	0,00
8:48:00	84	15,86	0,00
8:48:30	84	15,86	0,00
8:49:00	84	15,86	0,00
8:49:30	84	15,86	0,00
8:50:00	84	15,86	0,00
8:50:30	84	15,86	0,00
8:51:00	84	15,85	0,00
8:51:30	84	15,85	0,00
8:52:00	84	15,85	0,00
8:52:30	84	15,85	0,00
8:53:00	84	15,85	0,00
8:53:30	84	15,84	0,00
8:54:00	84	15,84	0,00
8:54:30	84	15,84	0,00
8:55:00	84	15,84	0,00
8:55:30	84	15,84	0,00
8:56:00	84	15,84	0,00
8:56:30	84	15,84	0,00
8:57:00	84	15,83	0,00
8:57:30	84	15,83	0,00
8:58:00	84	15,82	0,00
8:58:30	84	15,82	0,00
8:59:00	84	15,82	0,00
8:59:30	84	15,82	0,00
9:00:00	84	15,82	0,00
9:00:30	84	15,82	0,00
9:01:00	84	15,81	0,00
9:01:30	84	15,81	0,00
9:02:00	84	15,80	0,00
9:02:30	84	15,80	0,00
9:03:00	84	15,80	0,00
9:03:30	84	15,79	0,00
9:04:00	84	15,79	0,00
9:04:30	84	15,79	0,00
9:05:00	84	15,79	0,00
9:05:30	84	15,79	0,00
9:06:00	84	15,78	0,00
9:06:30	84	15,77	0,00
9:07:00	84	15,77	0,00
9:07:30	84	15,76	0,00
9:08:00	84	15,76	0,00
9:08:30	84	15,76	0,00
9:09:00	84	15,76	0,00
9:09:30	84	15,75	0,00
9:10:00	84	15,75	0,00
9:10:30	84	15,74	0,00
9:11:00	84	15,73	0,00
9:11:30	84	15,73	0,00
9:12:00	84	15,72	0,00
9:12:30	84	15,72	0,00
9:13:00	84	15,72	0,00
9:13:30	84	15,71	0,00
9:14:00	84	15,71	0,00
9:14:30	84	15,70	0,00
9:15:00	84	15,70	0,00
9:15:30	84	15,69	0,00
9:16:00	84	15,69	0,00
9:16:30	84	15,68	0,00
9:17:00	84	15,67	0,00
9:17:30	84	15,67	0,00
9:18:00	84	15,66	0,00
9:18:30	84	15,66	0,00
9:19:00	84	15,66	0,00
9:19:30	84	15,65	0,00
9:20:00	84	15,64	0,00
9:20:30	84	15,64	0,00
9:21:00	84	15,63	0,00
9:21:30	84	15,63	0,00
9:22:00	84	15,62	0,00
9:22:30	84	15,61	0,00
9:23:00	84	15,60	0,00
9:23:30	84	15,60	0,00
9:24:00	84	15,59	0,00
9:24:30	84	15,59	0,00
9:25:00	84	15,58	0,00
9:25:30	84	15,57	0,00
9:26:00	84	15,57	0,00
9:26:30	84	15,56	0,00
9:27:00	84	15,55	0,00
9:27:30	84	15,54	0,00
9:28:00	84	15,54	0,00
9:28:30	84	15,53	0,00
9:29:00	85	15,52	0,00
9:29:30	84	15,52	0,00
9:30:00	84	15,51	0,00
9:30:30	84	15,50	0,00
9:31:00	84	15,49	0,00
9:31:30	84	15,48	0,00
9:32:00	84	15,48	0,00
9:32:30	84	15,47	0,00
9:33:00	84	15,46	0,00
9:33:30	84	15,46	0,00
9:34:00	84	15,45	0,00
9:34:30	84	15,43	0,00
9:35:00	84	15,42	0,00
9:35:30	84	15,42	0,00
9:36:00	84	15,41	0,00
9:36:30	84	15,40	0,00
9:37:00	84	15,39	0,00
9:37:30	84	15,38	0,00
9:38:00	84	15,37	0,00
9:38:30	84	15,36	0,00
9:39:00	84	15,36	0,00
9:39:30	84	15,34	0,00
9:40:00	84	15,34	0,00
9:40:30	84	15,33	0,00
9:41:00	84	15,31	0,00
9:41:30	84	15,30	0,00
9:42:00	85	15,30	0,00
9:42:30	84	15,28	0,00
9:43:00	84	15,28	0,00
9:43:30	84	15,26	0,01
9:44:00	84	15,25	0,01
9:44:30	84	15,24	0,02
9:45:00	84	15,23	0,02
9:45:30	84	15,22	0,02
9:46:00	84	15,21	0,03
9:46:30	84	15,19	0,04
9:47:00	84	15,18	0,04
9:47:30	84	15,17	0,05
9:48:00	84	15,16	0,05
9:48:30	84	15,15	0,05
9:49:00	84	15,13	0,06
9:49:30	84	15,12	0,06
9:50:00	84	15,12	0,07
9:50:30	84	15,10	0,07
9:51:00	84	15,09	0,08
9:51:30	84	15,07	0,09
9:52:00	84	15,06	0,09
9:52:30	84	15,05	0,10
9:53:00	84	15,04	0,10
9:53:30	84	15,03	0,11
9:54:00	84	15,01	0,11
9:54:30	84	15,00	0,12
9:55:00	84	14,98	0,12
9:55:30	84	14,98	0,13
9:56:00	84	14,96	0,13
9:56:30	84	14,95	0,14
9:57:00	84	14,94	0,14
9:57:30	84	14,92	0,15
9:58:00	84	14,91	0,16
9:58:30	84	14,89	0,17
9:59:00	84	14,88	0,17
9:59:30	84	14,87	0,18
10:00:00	84	14,86	0,18
10:00:30	84	14,84	0,19
10:01:00	84	14,82	0,20
10:01:30	84	14,81	0,20
10:02:00	84	14,80	0,21
10:02:30	84	14,79	0,21
10:03:00	84	14,77	0,22
10:03:30	84	14,76	0,23
10:04:00	84	14,74	0,24
10:04:30	84	14,73	0,24
10:05:00	84	14,71	0,25
10:05:30	84	14,70	0,25
10:06:00	84	14,68	0,26
10:06:30	84	14,67	0,27
10:07:00	84	14,65	0,28
10:07:30	84	14,64	0,29
10:08:00	84	14,62	0,29
10:08:30	84	14,61	0,30
10:09:00	84	14,59	0,31
10:09:30	84	14,58	0,32
10:10:00	84	14,56	0,32
10:10:30	84	14,55	0,33
10:11:00	84	14,53	0,34
10:11:30	84	14,52	0,35
10:12:00	84	14,50	0,36
10:12:30	84	14,49	0,36
10:13:00	84	14,47	0,37
10:13:30	84	14,45	0,38
10:14:00	84	14,43	0,39
10:14:30	84	14,42	0,40
10:15:00	84	14,40	0,41
10:15:30	84	14,38	0,42
10:16:00	84	14,37	0,43
10:16:30	84	14,34	0,44
10:17:00	84	14,33	0,45
10:17:30	84	14,32	0,46
10:18:00	84	14,29	0,47
10:18:30	84	14,28	0,48
10:19:00	84	14,26	0,49
10:19:30	84	14,24	0,50
10:20:00	85	14,22	0,51
10:20:30	84	14,20	0,52
10:21:00	84	14,18	0,54
10:21:30	84	14,16	0,55
10:22:00	84	14,15	0,56
10:22:30	84	14,13	0,57
10:23:00	84	14,10	0,58
10:23:30	84	14,08	0,60
10:24:00	84	14,07	0,61
10:24:30	84	14,04	0,62
10:25:00	84	14,02	0,63
10:25:30	84	14,00	0,65
10:26:00	84	13,98	0,66
10:26:30	84	13,96	0,67
10:27:00	84	13,95	0,68
10:27:30	84	13,92	0,70
10:28:00	84	13,90	0,71
10:28:30	84	13,89	0,72
10:29:00	84	13,86	0,74
10:29:30	84	13,84	0,75
10:30:00	84	13,82	0,77
10:30:30	84	13,80	0,78
10:31:00	84	13,79	0,79
10:31:30	84	13,77	0,81
10:32:00	84	13,75	0,82
10:32:30	84	13,72	0,84
10:33:00	84	13,70	0,85
10:33:30	84	13,68	0,87
10:34:00	84	13,66	0,88
10:34:30	84	13,64	0,90
10:35:00	84	13,62	0,92
10:35:30	84	13,59	0,93
10:36:00	84	13,57	0,95
10:36:30	84	13,56	0,96
10:37:00	84	13,54	0,98
10:37:30	84	13,51	1,00
10:38:00	84	13,49	1,01
10:38:30	84	13,47	1,03
10:39:00	84	13,45	1,05
10:39:30	84	13,42	1,07
10:40:00	84	13,41	1,08
10:40:30	84	13,38	1,10
10:41:00	84	13,36	1,12
10:41:30	84	13,34	1,14
10:42:00	84	13,32	1,16
10:42:30	84	13,30	1,17
10:43:00	84	13,27	1,19
10:43:30	84	13,25	1,21
10:44:00	84	13,23	1,23
10:44:30	84	13,21	1,25
10:45:00	84	13,18	1,27
10:45:30	84	13,16	1,29
10:46:00	84	13,14	1,31
10:46:30	84	13,11	1,34
10:47:00	84	13,09	1,36
10:47:30	84	13,07	1,38
10:48:00	84	13,05	1,40
10:48:30	84	13,02	1,42
10:49:00	84	13,00	1,44
10:49:30	84	12,98	1,46
10:50:00	84	12,96	1,49
10:50:30	84	12,93	1,51
10:51:00	84	12,91	1,53
10:51:30	84	12,89	1,55
10:52:00	84	12,87	1,58
10:52:30	84	12,84	1,60
10:53:00	84	12,82	1,62
10:53:30	84	12,80	1,65
10:54:00	84	12,78	1,67
10:54:30	84	12,76	1,70
10:55:00	84	12,73	1,72
10:55:30	85	12,71	1,75
10:56:00	85	12,68	1,78
10:56:30	85	12,66	1,81
10:57:00	85	12,63	1,84
10:57:30	85	12,61	1,87
10:58:00	85	12,58	1,89
10:58:30	85	12,57	1,91
10:59:00	85	12,55	1,94
10:59:30	85	12,52	1,97
11:00:00	84	12,49	2,00
11:00:30	84	12,47	2,03
11:01:00	85	12,45	2,05
11:01:30	84	12,42	2,09
11:02:00	84	12,39	2,12
11:02:30	84	12,37	2,15
11:03:00	84	12,35	2,18
11:03:30	85	12,33	2,21
11:04:00	85	12,30	2,24
11:04:30	84	12,27	2,28
11:05:00	84	12,25	2,31
11:05:30	84	12,23	2,34
11:06:00	84	12,21	2,37
11:06:30	84	12,18	2,40
11:07:00	84	12,17	2,42
11:07:30	84	12,14	2,47
11:08:00	84	12,12	2,50
11:08:30	84	12,10	2,52
11:09:00	84	12,08	2,55
11:09:30	84	12,06	2,59
11:10:00	84	12,03	2,63
11:10:30	84	12,01	2,66
11:11:00	84	11,98	2,70
11:11:30	84	11,96	2,73
11:12:00	84	11,94	2,77
11:12:30	84	11,91	2,80
11:13:00	84	11,89	2,84
11:13:30	84	11,87	2,88
11:14:00	84	11,85	2,91
11:14:30	84	11,82	2,95
11:15:00	84	11,80	2,99
11:15:30	84	11,78	3,03
11:16:00	84	11,76	3,06
11:16:30	84	11,74	3,09
11:17:00	84	11,71	3,14
11:17:30	84	11,69	3,18
11:18:00	84	11,67	3,22
11:18:30	84	11,64	3,26
11:19:00	84	11,62	3,30
11:19:30	84	11,60	3,35
11:20:00	84	11,59	3,37
11:20:30	84	11,55	3,43
11:21:00	84	11,53	3,47
11:21:30	84	11,51	3,52
11:22:00	84	11,49	3,56
11:22:30	84	11,47	3,59
11:23:00	84	11,45	3,63
11:23:30	84	11,42	3,69
11:24:00	84	11,41	3,72
11:24:30	84	11,38	3,77
11:25:00	84	11,37	3,80
11:25:30	84	11,34	3,85
11:26:00	84	11,32	3,89
11:26:30	85	11,29	3,97
11:27:00	85	11,26	4,02
11:27:30	85	11,25	4,06
11:28:00	85	11,23	4,11
11:28:30	85	11,20	4,16
11:29:00	85	11,19	4,19
11:29:30	85	11,16	4,26
11:30:00	85	11,14	4,29
11:30:30	84	11,12	4,35
11:31:00	85	11,11	4,38
11:31:30	84	11,08	4,43
11:32:00	84	11,06	4,49
11:32:30	84	11,04	4,54
11:33:00	84	11,02	4,58
11:33:30	84	11,00	4,64
11:34:00	84	10,98	4,67
11:34:30	84	10,96	4,73
11:35:00	84	10,95	4,77
11:35:30	84	10,93	4,83
11:36:00	84	10,90	4,88
11:36:30	85	10,89	4,92
11:37:00	84	10,86	4,98
11:37:30	85	10,84	5,04
11:38:00	84	10,83	5,08
11:38:30	84	10,81	5,13
11:39:00	85	10,79	5,19
11:39:30	84	10,77	5,23
11:40:00	84	10,75	5,29
11:40:30	84	10,74	5,33
11:41:00	84	10,72	5,38
11:41:30	84	10,70	5,44
11:42:00	84	10,68	5,49
11:42:30	84	10,66	5,55
11:43:00	84	10,66	5,58
11:43:30	84	10,63	5,64
11:44:00	85	10,62	5,69
11:44:30	84	10,60	5,73
11:45:00	84	10,59	5,78
11:45:30	84	10,57	5,85
11:46:00	84	10,55	5,90
11:46:30	84	10,54	5,94
11:47:00	84	10,52	5,99
11:47:30	84	10,51	6,04
11:48:00	85	10,48	6,11
11:48:30	84	10,48	6,14
11:49:00	84	10,45	6,21
11:49:30	84	10,44	6,26
11:50:00	84	10,42	6,31
11:50:30	84	10,41	6,36
11:51:00	84	10,39	6,41
11:51:30	84	10,38	6,47
11:52:00	84	10,36	6,52
11:52:30	84	10,35	6,57
11:53:00	84	10,34	6,60
11:53:30	84	10,32	6,65
11:54:00	85	10,30	6,76
11:54:30	85	10,28	6,81
11:55:00	85	10,27	6,84
11:55:30	85	10,25	6,92
11:56:00	84	10,24	6,95
11:56:30	84	10,23	7,00
11:57:00	85	10,21	7,06
11:57:30	84	10,20	7,12
11:58:00	84	10,18	7,18
11:58:30	84	10,17	7,23
11:59:00	84	10,15	7,29
11:59:30	84	10,14	7,32
12:00:00	84	10,13	7,38
12:00:30	84	10,12	7,44
12:01:00	84	10,11	7,47
12:01:30	84	10,09	7,53
12:02:00	84	10,08	7,59
12:02:30	84	10,07	7,62
12:03:00	84	10,05	7,68
12:03:30	84	10,04	7,74
12:04:00	84	10,03	7,78
12:04:30	84	10,02	7,84
12:05:00	84	10,00	7,90
12:05:30	84	10,00	7,93
12:06:00	84	9,98	8,00
12:06:30	84	9,97	8,03
12:07:00	84	9,96	8,10
12:07:30	84	9,94	8,16
12:08:00	84	9,93	8,19
12:08:30	84	9,93	8,23
12:09:00	84	9,91	8,29
12:09:30	84	9,90	8,36
12:10:00	84	9,89	8,40
12:10:30	84	9,88	8,43
12:11:00	84	9,87	8,50
12:11:30	84	9,86	8,53
12:12:00	84	9,84	8,60
12:12:30	84	9,84	8,64
12:13:00	84	9,82	8,71
12:13:30	84	9,82	8,74
12:14:00	84	9,81	8,78
12:14:30	84	9,79	8,85
12:15:00	84	9,79	8,88
12:15:30	84	9,78	8,92
12:16:00	84	9,76	8,99
12:16:30	84	9,75	9,03
12:17:00	84	9,74	9,10
12:17:30	84	9,73	9,14
12:18:00	84	9,73	9,18
12:18:30	84	9,72	9,22
12:19:00	84	9,70	9,29
12:19:30	84	9,70	9,33
12:20:00	84	9,69	9,37
12:20:30	84	9,68	9,40
12:21:00	84	9,67	9,44
12:21:30	84	9,65	9,56
12:22:00	84	9,64	9,60
12:22:30	84	9,63	9,68
12:23:00	84	9,63	9,68
12:23:30	84	9,61	9,76
12:24:00	84	9,61	9,80
12:24:30	84	9,60	9,84
12:25:00	84	9,59	9,88
12:25:30	84	9,58	9,92
12:26:00	84	9,57	9,96
12:26:30	84	9,56	10,04
12:27:00	84	9,55	10,08
12:27:30	84	9,55	10,12
12:28:00	84	9,54	10,16
12:28:30	84	9,53	10,20
12:29:00	84	9,52	10,25
12:29:30	84	9,52	10,29
12:30:00	84	9,51	10,33
12:30:30	84	9,50	10,37
12:31:00	84	9,48	10,46
12:31:30	84	9,48	10,46
12:32:00	84	9,48	10,50
12:32:30	84	9,46	10,59
12:33:00	84	9,46	10,59
12:33:30	84	9,46	10,63
12:34:00	84	9,45	10,67
12:34:30	84	9,44	10,72
12:35:00	84	9,43	10,76
12:35:30	84	9,43	10,81
12:36:00	84	9,42	10,85
12:36:30	84	9,41	10,90
12:37:00	84	9,40	10,94
12:37:30	84	9,39	10,99
12:38:00	84	9,39	11,03
12:38:30	84	9,38	11,08
12:39:00	84	9,37	11,12
12:39:30	84	9,36	11,17
12:40:00	84	9,36	11,22
12:40:30	84	9,36	11,22
12:41:00	84	9,35	11,26
12:41:30	84	9,34	11,31
12:42:00	84	9,34	11,36
12:42:30	84	9,33	11,40
12:43:00	84	9,32	11,45
12:43:30	84	9,31	11,50
12:44:00	84	9,30	11,54
12:44:30	84	9,30	11,54
12:45:00	84	9,30	11,59
12:45:30	84	9,29	11,64
12:46:00	84	9,28	11,69
12:46:30	84	9,27	11,74
12:47:00	84	9,27	11,74
12:47:30	84	9,27	11,79
12:48:00	84	9,26	11,83
12:48:30	84	9,25	11,88
12:49:00	84	9,25	11,93
12:49:30	84	9,24	11,98
12:50:00	84	9,24	11,98
12:50:30	84	9,23	12,03
12:51:00	84	9,22	12,08
12:51:30	84	9,21	12,13
12:52:00	84	9,21	12,13
12:52:30	84	9,21	12,18
12:53:00	84	9,21	12,18
12:53:30	84	9,20	12,23
12:54:00	84	9,19	12,29
12:54:30	84	9,19	12,29
12:55:00	85	9,18	12,39
12:55:30	84	9,17	12,44
12:56:00	85	9,16	12,49
12:56:30	84	9,16	12,49
12:57:00	85	9,16	12,54
12:57:30	85	9,15	12,60
12:58:00	85	9,15	12,60
12:58:30	85	9,14	12,65
12:59:00	85	9,13	12,70
12:59:30	84	9,13	12,70
13:00:00	84	9,13	12,76
13:00:30	84	9,12	12,81
13:01:00	84	9,12	12,81
13:01:30	84	9,11	12,86
13:02:00	84	9,10	12,92
13:02:30	84	9,10	12,92
13:03:00	84	9,10	12,97
13:03:30	84	9,09	13,03
13:04:00	84	9,09	13,03
13:04:30	84	9,08	13,08
13:05:00	84	9,07	13,13
13:05:30	84	9,07	13,13
13:06:00	84	9,07	13,13
13:06:30	84	9,07	13,19
13:07:00	84	9,06	13,25
13:07:30	84	9,06	13,25
13:08:00	84	9,05	13,30
13:08:30	84	9,04	13,36
13:09:00	84	9,04	13,36
13:09:30	84	9,04	13,41
13:10:00	84	9,04	13,41
13:10:30	84	9,03	13,47
13:11:00	84	9,03	13,47
13:11:30	84	9,02	13,53
13:12:00	84	9,01	13,58
13:12:30	84	9,01	13,58
13:13:00	84	9,01	13,64
13:13:30	84	9,01	13,64
13:14:00	84	9,00	13,70
13:14:30	84	9,00	13,70
13:15:00	84	8,99	13,76
13:15:30	84	8,99	13,76
13:16:00	84	8,98	13,81
13:16:30	84	8,98	13,81
13:17:00	84	8,98	13,87
13:17:30	84	8,97	13,93
13:18:00	84	8,97	13,93
13:18:30	84	8,97	13,93
13:19:00	84	8,96	13,99
13:19:30	84	8,95	14,05
13:20:00	84	8,95	14,05
13:20:30	84	8,95	14,05
13:21:00	84	8,95	14,11
13:21:30	84	8,94	14,17
13:22:00	84	8,94	14,17
13:22:30	84	8,94	14,17
13:23:00	84	8,93	14,23
13:23:30	84	8,92	14,29
13:24:00	84	8,92	14,29
13:24:30	84	8,91	14,35
13:25:00	84	8,91	14,35
13:25:30	84	8,91	14,35
13:26:00	84	8,91	14,41
13:26:30	84	8,91	14,41
13:27:00	84	8,90	14,47
13:27:30	84	8,90	14,47
13:28:00	84	8,89	14,53
13:28:30	84	8,89	14,53
13:29:00	84	8,88	14,59
13:29:30	84	8,88	14,59
13:30:00	84	8,88	14,66
13:30:30	84	8,88	14,66
13:31:00	85	8,87	14,72
13:31:30	85	8,86	14,78
13:32:00	85	8,86	14,78
13:32:30	85	8,86	14,84
13:33:00	85	8,86	14,84
13:33:30	85	8,85	14,91
13:34:00	85	8,85	14,91
13:34:30	85	8,85	14,91
13:35:00	84	8,84	14,97
13:35:30	84	8,84	14,97
13:36:00	84	8,83	15,03
13:36:30	84	8,83	15,03
13:37:00	84	8,83	15,03
13:37:30	84	8,82	15,10
13:38:00	84	8,82	15,10
13:38:30	84	8,82	15,16
13:39:00	84	8,82	15,16
13:39:30	84	8,82	15,16
13:40:00	84	8,81	15,23
13:40:30	84	8,81	15,23
13:41:00	84	8,80	15,29
13:41:30	84	8,80	15,29
13:42:00	84	8,80	15,29
13:42:30	84	8,80	15,36
13:43:00	84	8,80	15,36
13:43:30	84	8,79	15,42
13:44:00	84	8,79	15,42
13:44:30	84	8,79	15,42
13:45:00	84	8,78	15,49
13:45:30	84	8,78	15,49
13:46:00	84	8,77	15,56
13:46:30	84	8,77	15,56
13:47:00	84	8,77	15,62
13:47:30	84	8,77	15,62
13:48:00	84	8,76	15,69
13:48:30	84	8,76	15,69
13:49:00	84	8,76	15,69
13:49:30	84	8,76	15,69
13:50:00	84	8,76	15,69
13:50:30	84	8,75	15,76
13:51:00	84	8,74	15,82
13:51:30	84	8,74	15,82
13:52:00	84	8,74	15,82
13:52:30	84	8,74	15,82
13:53:00	84	8,73	15,89
13:53:30	84	8,73	15,89
13:54:00	84	8,73	15,96
13:54:30	84	8,73	15,96
13:55:00	84	8,73	15,96
13:55:30	84	8,72	16,03
13:56:00	84	8,72	16,03
13:56:30	84	8,72	16,03
13:57:00	84	8,71	16,10
13:57:30	84	8,71	16,10
13:58:00	84	8,71	16,10
13:58:30	84	8,71	16,17
13:59:00	84	8,71	16,17
13:59:30	84	8,71	16,17
14:00:00	84	8,70	16,24
14:00:30	84	8,70	16,24
14:01:00	84	8,70	16,24
14:01:30	84	8,70	16,24
14:02:00	84	8,69	16,31
14:02:30	84	8,69	16,31
14:03:00	84	8,68	16,38
14:03:30	84	8,68	16,38
14:04:00	84	8,68	16,38
14:04:30	84	8,68	16,45
14:05:00	84	8,68	16,45
14:05:30	84	8,67	16,52
14:06:00	84	8,67	16,52
14:06:30	84	8,67	16,52
14:07:00	84	8,67	16,52
14:07:30	84	8,66	16,59
14:08:00	84	8,66	16,59
14:08:30	84	8,66	16,59
14:09:00	84	8,65	16,66
14:09:30	84	8,65	16,66
14:10:00	84	8,65	16,66
14:10:30	84	8,64	16,73
14:11:00	84	8,64	16,73
14:11:30	84	8,64	16,73
14:12:00	84	8,64	16,81
14:12:30	84	8,64	16,81
14:13:00	84	8,64	16,81
14:13:30	84	8,64	16,81
14:14:00	84	8,63	16,88
14:14:30	84	8,63	16,88
14:15:00	85	8,62	16,95
14:15:30	85	8,62	16,95
14:16:00	85	8,62	17,03
14:16:30	85	8,62	17,03
14:17:00	85	8,62	17,03
14:17:30	85	8,61	17,10
14:18:00	85	8,61	17,10
14:18:30	85	8,61	17,10
14:19:00	84	8,61	17,10
14:19:30	84	8,61	17,10
14:20:00	84	8,60	17,17
14:20:30	84	8,60	17,17
14:21:00	84	8,59	17,25
14:21:30	84	8,59	17,25
14:22:00	84	8,59	17,25
14:22:30	84	8,59	17,32
14:23:00	84	8,59	17,32
14:23:30	84	8,59	17,32
14:24:00	84	8,58	17,40
14:24:30	84	8,58	17,40
14:25:00	84	8,58	17,40
