Repository: ProgWizer/parser

File: project-root/data/Data Acquisition/Data Acquisition/2015 (112)/15-064 MW.txt
--Test Summary--
Full Path and File Name	
Instrument Name	7322
Instrument Type	Model 7322 Consistometer - Variable Speed
Instrument Serial Number	
Test Start Date	15.04.2015
Test Start Time	12:45:03
Test Stop Date	15.04.2015
Test Stop Time	14:23:34
Test Length	1:38:31
Final Sample Time Offset	1:38:30
Controller Schedule Name	
Sampling Period	10 seconds
Comments	T: 90C (45min); P: 35MPa (40min).
Information	WellID	Research
Information	Customer	Trican
Information	EngName	Aleksanyan Mikhail
Information	CementClass	100%G+5%DART-100+30%SFA-2 (bwoc)
Information	CementMfr	Dyckerhoff - Suhoy Log
Information	Additives	0.9%Rhodi
Information	Density	1920
Information	BHCT	90
Information	BHST	
Information	FluidLoss	
Information	JobType	
Calculated Value	Time_30Bc	1:26:50
Calculated Value	Time_70Bc	1:38:30
Initial Temperature (°C)	28 °C
Final Temperature (°C)	90 °C
Initial Pressure (MPa)	0,7 MPa
Final Pressure (MPa)	35,3 MPa
Initial Consistency (Bc)	24 Bc
Final Consistency (Bc)	71 Bc
Initial Wall Temperature (°C)	25 °C
Final Wall Temperature (°C)	89 °C
Initial Motor Speed (RPM)	150 RPM
Final Motor Speed (RPM)	150 RPM
--Data--
Time (HH:MM:SS)	Temperature (°C)	Pressure (MPa)	Consistency (Bc)	Wall Temperature (°C)	Motor Speed (RPM)
0:00:00	28	0,7	24	25	150
0:00:10	28	0,7	24	25	150
0:00:20	28	0,8	24	26	150
0:00:30	28	1,0	24	26	150
0:00:40	28	1,1	24	26	150
0:00:50	28	1,3	24	27	150
0:01:00	28	1,5	24	28	150
0:01:10	28	1,7	24	29	150
0:01:20	28	1,9	24	30	150
0:01:30	28	2,1	24	31	150
0:01:40	28	2,3	24	32	150
0:01:50	28	2,6	24	33	150
0:02:00	28	2,9	24	34	150
0:02:10	28	3,3	23	35	150
0:02:20	28	3,5	23	36	150
0:02:30	29	3,5	23	36	150
0:02:40	29	3,7	23	37	150
0:02:50	29	3,8	23	37	150
0:03:00	29	3,9	23	37	150
0:03:10	30	4,1	23	37	150
0:03:20	30	4,2	23	37	150
0:03:30	30	4,3	23	38	150
0:03:40	30	4,4	22	38	150
0:03:50	31	4,6	22	38	150
0:04:00	31	4,7	22	38	150
0:04:10	31	4,9	22	39	150
0:04:20	31	4,9	22	39	150
0:04:30	31	5,1	21	39	150
0:04:40	32	5,2	21	40	150
0:04:50	32	5,4	21	40	150
0:05:00	32	5,4	20	40	150
0:05:10	32	5,5	20	41	150
0:05:20	33	5,7	21	41	150
0:05:30	33	5,8	21	42	150
0:05:40	33	6,0	21	42	150
0:05:50	33	6,1	21	42	150
0:06:00	33	6,1	21	43	150
0:06:10	34	6,3	20	43	150
0:06:20	34	6,4	20	43	150
0:06:30	34	6,6	19	43	150
0:06:40	34	6,6	17	44	150
0:06:50	35	6,8	19	44	150
0:07:00	35	6,9	21	44	150
0:07:10	35	7,1	21	45	150
0:07:20	36	7,2	20	45	150
0:07:30	36	7,3	20	45	150
0:07:40	36	7,5	17	46	150
0:07:50	36	7,5	16	46	150
0:08:00	37	7,7	16	46	150
0:08:10	37	7,9	16	46	150
0:08:20	37	7,9	16	46	150
0:08:30	37	8,1	16	47	150
0:08:40	38	8,3	16	47	150
0:08:50	38	8,3	16	47	150
0:09:00	38	8,5	16	48	150
0:09:10	38	8,6	16	48	150
0:09:20	39	8,7	16	49	150
0:09:30	39	8,8	16	49	150
0:09:40	39	9,0	16	49	150
0:09:50	39	9,2	16	49	150
0:10:00	40	9,2	16	49	150
0:10:10	40	9,3	16	50	150
0:10:20	40	9,5	16	50	150
0:10:30	40	9,6	16	50	150
0:10:40	41	9,7	16	50	150
0:10:50	41	9,8	16	50	150
0:11:00	41	10,0	16	51	150
0:11:10	41	10,2	16	51	150
0:11:20	42	10,1	16	51	150
0:11:30	42	10,4	16	51	150
0:11:40	42	10,5	16	52	150
0:11:50	42	10,6	16	52	150
0:12:00	43	10,8	16	53	150
0:12:10	43	10,8	16	53	150
0:12:20	43	11,0	16	53	150
0:12:30	43	11,1	16	53	150
0:12:40	44	11,2	16	53	150
0:12:50	44	11,4	16	53	150
0:13:00	44	11,5	16	53	150
0:13:10	44	11,6	16	53	150
0:13:20	45	11,8	15	54	150
0:13:30	45	12,0	15	54	150
0:13:40	45	12,0	15	54	150
0:13:50	45	12,1	15	54	150
0:14:00	45	12,3	15	54	150
0:14:10	46	12,3	15	55	150
0:14:20	46	12,5	15	55	150
0:14:30	46	12,7	15	55	150
0:14:40	46	12,8	15	55	150
0:14:50	47	12,8	15	56	150
0:15:00	47	13,0	15	56	150
0:15:10	47	13,2	15	56	150
0:15:20	47	13,2	15	56	150
0:15:30	47	13,4	15	57	150
0:15:40	48	13,6	15	57	150
0:15:50	48	13,6	15	57	150
0:16:00	48	13,8	15	57	150
0:16:10	48	14,0	15	58	150
0:16:20	49	14,0	15	58	150
0:16:30	49	14,2	15	58	150
0:16:40	49	14,4	15	59	150
0:16:50	49	14,4	15	59	150
0:17:00	50	14,6	15	59	150
0:17:10	50	14,7	15	59	150
0:17:20	50	14,8	15	59	150
0:17:30	50	14,9	15	60	150
0:17:40	51	15,1	15	60	150
0:17:50	51	15,1	15	60	150
0:18:00	51	15,3	15	60	150
0:18:10	51	15,5	15	61	150
0:18:20	51	15,7	15	61	150
0:18:30	52	15,6	15	61	150
0:18:40	52	15,8	15	61	150
0:18:50	52	16,0	15	62	150
0:19:00	52	15,9	15	62	150
0:19:10	53	16,1	15	62	150
0:19:20	53	16,3	15	63	150
0:19:30	53	16,5	15	63	150
0:19:40	53	16,5	15	63	150
0:19:50	54	16,7	15	63	150
0:20:00	54	16,9	15	64	150
0:20:10	54	17,0	15	64	150
0:20:20	54	17,0	15	64	150
0:20:30	54	17,2	15	64	150
0:20:40	55	17,4	15	64	150
0:20:50	55	17,4	15	65	150
0:21:00	55	17,5	15	65	150
0:21:10	55	17,7	15	65	150
0:21:20	56	17,9	15	65	150
0:21:30	56	17,8	15	66	150
0:21:40	56	18,0	15	66	150
0:21:50	56	18,2	15	66	150
0:22:00	57	18,4	15	66	150
0:22:10	57	18,4	15	67	150
0:22:20	57	18,6	15	67	150
0:22:30	57	18,8	15	67	150
0:22:40	57	18,8	15	67	150
0:22:50	58	18,8	15	67	150
0:23:00	58	19,0	15	68	150
0:23:10	58	19,3	15	68	150
0:23:20	58	19,3	15	69	150
0:23:30	59	19,4	15	69	150
0:23:40	59	19,6	15	69	150
0:23:50	59	19,8	15	69	150
0:24:00	59	19,7	15	69	150
0:24:10	59	19,9	15	70	150
0:24:20	60	20,1	15	70	150
0:24:30	60	20,3	15	70	150
0:24:40	60	20,3	16	70	150
0:24:50	60	20,4	15	70	150
0:25:00	61	20,6	15	70	150
0:25:10	61	20,8	15	71	150
0:25:20	61	20,7	15	71	150
0:25:30	61	20,9	15	71	150
0:25:40	62	21,1	15	72	150
0:25:50	62	21,3	15	72	150
0:26:00	62	21,2	15	72	150
0:26:10	62	21,4	15	72	150
0:26:20	62	21,6	15	73	150
0:26:30	63	21,8	15	73	150
0:26:40	63	22,0	15	73	150
0:26:50	63	21,9	15	73	150
0:27:00	63	22,1	15	74	150
0:27:10	64	22,3	15	74	150
0:27:20	64	22,5	15	74	150
0:27:30	64	22,3	15	74	150
0:27:40	64	22,5	15	74	150
0:27:50	65	22,7	15	75	150
0:28:00	65	22,9	15	75	150
0:28:10	65	23,1	15	75	150
0:28:20	65	23,3	15	75	150
0:28:30	66	23,1	16	75	150
0:28:40	66	23,3	16	76	150
0:28:50	66	23,6	16	76	150
0:29:00	66	23,8	16	76	150
0:29:10	66	23,7	16	76	150
0:29:20	67	23,8	16	76	150
0:29:30	67	24,0	15	77	150
0:29:40	67	24,2	15	77	150
0:29:50	67	24,4	15	77	150
0:30:00	68	24,2	15	77	150
0:30:10	68	24,4	15	78	150
0:30:20	68	24,6	15	78	150
0:30:30	68	24,8	15	78	150
0:30:40	69	25,1	15	79	150
0:30:50	69	25,0	15	79	150
0:31:00	69	25,1	15	79	150
0:31:10	69	25,4	15	79	150
0:31:20	69	25,6	15	79	150
0:31:30	70	25,4	15	80	150
0:31:40	70	25,6	15	80	150
0:31:50	70	25,8	16	80	150
0:32:00	70	26,1	16	81	150
0:32:10	71	25,8	16	81	150
0:32:20	71	26,0	16	81	150
0:32:30	71	26,2	15	81	150
0:32:40	71	26,4	15	81	150
0:32:50	72	26,6	14	82	150
0:33:00	72	26,8	14	82	150
0:33:10	72	27,0	14	82	150
0:33:20	72	26,9	13	82	150
0:33:30	72	27,0	13	82	150
0:33:40	73	27,2	13	83	150
0:33:50	73	27,4	13	83	150
0:34:00	73	27,3	13	83	150
0:34:10	73	27,5	13	83	150
0:34:20	74	27,8	13	84	150
0:34:30	74	27,7	13	84	150
0:34:40	74	27,9	13	84	150
0:34:50	74	28,1	13	85	150
0:35:00	74	28,3	13	85	150
0:35:10	75	28,5	13	85	150
0:35:20	75	28,3	13	85	150
0:35:30	75	28,5	13	85	150
0:35:40	75	28,7	13	86	150
0:35:50	76	28,9	13	86	150
0:36:00	76	29,1	13	86	150
0:36:10	76	28,9	13	86	150
0:36:20	76	29,2	13	86	150
0:36:30	77	29,4	13	87	150
0:36:40	77	29,6	13	87	150
0:36:50	77	29,6	13	87	150
0:37:00	77	29,6	13	88	150
0:37:10	77	29,8	13	88	150
0:37:20	78	30,1	13	88	150
0:37:30	78	29,8	14	89	150
0:37:40	78	30,0	14	89	150
0:37:50	78	30,2	14	89	150
0:38:00	79	30,4	14	89	150
0:38:10	79	30,6	14	89	150
0:38:20	79	30,8	14	90	150
0:38:30	79	30,9	14	90	150
0:38:40	80	31,1	14	90	150
0:38:50	80	31,3	13	90	150
0:39:00	80	31,1	13	90	150
0:39:10	80	31,3	13	90	150
0:39:20	80	31,5	13	91	150
0:39:30	81	31,7	13	91	150
0:39:40	81	31,9	13	91	150
0:39:50	81	31,9	13	91	150
0:40:00	81	31,8	13	92	150
0:40:10	82	32,0	13	92	150
0:40:20	82	32,3	13	92	150
0:40:30	82	32,5	13	92	150
0:40:40	82	32,5	13	93	150
0:40:50	83	32,4	13	93	150
0:41:00	83	32,6	13	93	150
0:41:10	83	32,8	13	93	150
0:41:20	83	33,0	12	93	150
0:41:30	83	33,1	12	94	150
0:41:40	84	33,3	12	94	150
0:41:50	84	33,5	12	94	150
0:42:00	84	33,7	12	94	150
0:42:10	84	33,4	12	94	150
0:42:20	85	33,6	12	95	150
0:42:30	85	33,8	12	95	150
0:42:40	85	34,1	11	95	150
0:42:50	85	34,3	11	95	150
0:43:00	85	34,5	11	96	150
0:43:10	86	34,1	11	96	150
0:43:20	86	34,3	11	96	150
0:43:30	86	34,6	11	96	150
0:43:40	86	34,8	11	97	150
0:43:50	87	35,0	11	97	150
0:44:00	87	35,2	11	97	150
0:44:10	87	35,2	11	97	150
0:44:20	87	35,0	11	97	150
0:44:30	88	35,2	10	98	150
0:44:40	88	35,4	10	98	150
0:44:50	88	35,6	10	98	150
0:45:00	88	35,8	11	99	150
0:45:10	88	36,0	10	99	150
0:45:20	89	35,4	10	99	150
0:45:30	89	35,5	10	99	150
0:45:40	89	35,6	10	99	150
0:45:50	89	35,7	10	99	150
0:46:00	90	35,7	10	98	150
0:46:10	90	35,7	10	98	150
0:46:20	90	35,7	10	98	150
0:46:30	90	35,6	10	98	150
0:46:40	90	35,6	10	97	150
0:46:50	91	35,6	10	97	150
0:47:00	91	35,7	10	97	150
0:47:10	91	35,8	10	97	150
0:47:20	91	35,7	10	97	150
0:47:30	91	35,7	10	96	150
0:47:40	91	35,6	10	96	150
0:47:50	91	35,5	11	96	150
0:48:00	91	35,5	11	96	150
0:48:10	91	35,4	11	95	150
0:48:20	91	35,3	11	95	150
0:48:30	91	35,3	11	95	150
0:48:40	92	35,2	11	95	150
0:48:50	92	35,2	11	95	150
0:49:00	92	35,2	11	95	150
0:49:10	92	35,2	11	95	150
0:49:20	92	35,2	11	95	150
0:49:30	92	35,1	12	94	150
0:49:40	92	35,1	12	94	150
0:49:50	92	35,1	12	94	150
0:50:00	92	35,1	12	94	150
0:50:10	92	35,1	12	94	150
0:50:20	92	35,1	12	94	150
0:50:30	92	35,1	12	94	150
0:50:40	92	35,1	12	94	150
0:50:50	92	35,1	12	94	150
0:51:00	92	35,1	12	94	150
0:51:10	92	35,1	12	94	150
0:51:20	92	35,1	12	94	150
0:51:30	91	35,1	12	94	150
0:51:40	91	35,1	12	94	150
0:51:50	91	35,1	13	94	150
0:52:00	91	35,1	13	94	150
0:52:10	91	35,1	13	94	150
0:52:20	91	35,1	13	94	150
0:52:30	91	35,1	13	94	150
0:52:40	91	35,1	13	94	150
0:52:50	91	35,1	13	94	150
0:53:00	91	35,1	13	93	150
0:53:10	91	35,1	13	93	150
0:53:20	91	35,1	13	93	150
0:53:30	91	35,1	13	93	150
0:53:40	91	35,1	13	93	150
0:53:50	91	35,1	13	93	150
0:54:00	91	35,1	13	93	150
0:54:10	91	35,1	13	93	150
0:54:20	91	35,1	13	93	150
0:54:30	91	35,2	13	93	150
0:54:40	91	35,2	13	93	150
0:54:50	91	35,2	13	93	150
0:55:00	91	35,2	13	93	150
0:55:10	91	35,2	13	93	150
0:55:20	91	35,2	13	93	150
0:55:30	91	35,2	13	93	150
0:55:40	91	35,2	13	93	150
0:55:50	91	35,2	13	93	150
0:56:00	91	35,2	13	93	150
0:56:10	91	35,2	13	93	150
0:56:20	91	35,2	13	93	150
0:56:30	91	35,2	13	93	150
0:56:40	91	35,2	13	93	150
0:56:50	91	35,2	13	93	150
0:57:00	91	35,2	13	93	150
0:57:10	91	35,2	13	93	150
0:57:20	91	35,2	13	93	150
0:57:30	91	35,2	13	93	150
0:57:40	91	35,3	13	93	150
0:57:50	91	35,3	13	93	150
0:58:00	91	35,3	13	93	150
0:58:10	91	35,3	13	93	150
0:58:20	91	35,3	13	93	150
0:58:30	91	35,3	13	93	150
0:58:40	91	35,3	13	93	150
0:58:50	91	35,3	13	93	150
0:59:00	91	35,4	13	93	150
0:59:10	91	35,4	13	93	150
0:59:20	91	35,4	13	93	150
0:59:30	91	35,4	13	93	150
0:59:40	91	35,4	13	93	150
0:59:50	91	35,4	13	93	150
1:00:00	91	35,4	13	92	150
1:00:10	91	35,4	13	93	150
1:00:20	91	35,4	13	92	150
1:00:30	91	35,4	13	92	150
1:00:40	91	35,4	13	93	150
1:00:50	91	35,5	13	93	150
1:01:00	91	35,5	13	93	150
1:01:10	91	35,5	13	93	150
1:01:20	91	35,5	13	93	150
1:01:30	91	35,5	13	92	150
1:01:40	91	35,5	13	93	150
1:01:50	91	35,5	13	92	150
1:02:00	91	35,5	13	92	150
1:02:10	91	35,5	13	93	150
1:02:20	91	35,5	13	92	150
1:02:30	91	35,5	13	92	150
1:02:40	91	35,5	13	92	150
1:02:50	91	35,5	13	92	150
1:03:00	90	35,5	13	92	150
1:03:10	91	35,5	13	92	150
1:03:20	90	35,5	13	92	150
1:03:30	90	35,6	14	92	150
1:03:40	90	35,6	14	92	150
1:03:50	90	35,6	14	92	150
1:04:00	90	35,6	14	92	150
1:04:10	90	35,6	14	92	150
1:04:20	90	35,6	14	92	150
1:04:30	90	35,6	14	92	150
1:04:40	90	35,6	14	92	150
1:04:50	90	35,6	14	92	150
1:05:00	90	35,6	14	92	150
1:05:10	90	35,6	14	92	150
1:05:20	90	35,6	14	92	150
1:05:30	90	35,6	14	92	150
1:05:40	90	35,6	14	92	150
1:05:50	90	35,6	14	92	150
1:06:00	90	35,7	14	92	150
1:06:10	90	35,7	14	92	150
1:06:20	90	35,7	14	92	150
1:06:30	90	35,7	14	92	150
1:06:40	90	35,7	14	92	150
1:06:50	90	35,7	14	92	150
1:07:00	90	35,7	14	92	150
1:07:10	90	35,7	14	92	150
1:07:20	90	35,7	14	92	150
1:07:30	90	35,8	14	92	150
1:07:40	90	35,8	14	92	150
1:07:50	90	35,8	14	92	150
1:08:00	90	35,9	14	92	150
1:08:10	90	35,9	14	93	150
1:08:20	90	35,9	14	92	150
1:08:30	90	35,9	14	92	150
1:08:40	90	35,9	14	92	150
1:08:50	90	35,9	14	92	150
1:09:00	90	35,8	14	92	150
1:09:10	90	35,8	14	92	150
1:09:20	90	35,8	14	92	150
1:09:30	90	35,8	14	92	150
1:09:40	90	35,8	14	92	150
1:09:50	90	35,8	14	92	150
1:10:00	90	35,8	14	91	150
1:10:10	90	35,8	14	92	150
1:10:20	90	35,8	15	92	150
1:10:30	90	35,8	15	92	150
1:10:40	90	35,8	15	92	150
1:10:50	90	35,8	15	92	150
1:11:00	90	35,8	15	92	150
1:11:10	90	35,8	15	91	150
1:11:20	90	35,8	15	92	150
1:11:30	90	35,8	15	91	150
1:11:40	90	35,8	15	91	150
1:11:50	90	35,8	15	92	150
1:12:00	90	35,9	15	92	150
1:12:10	90	35,9	15	92	150
1:12:20	90	35,9	15	92	150
1:12:30	90	35,9	15	92	150
1:12:40	90	35,9	15	92	150
1:12:50	90	35,9	15	92	150
1:13:00	90	35,9	15	92	150
1:13:10	90	35,9	15	92	150
1:13:20	90	35,9	15	92	150
1:13:30	90	35,9	15	92	150
1:13:40	90	36,0	15	92	150
1:13:50	90	36,0	16	92	150
1:14:00	90	36,0	16	92	150
1:14:10	90	36,0	16	92	150
1:14:20	90	36,0	16	92	150
1:14:30	90	35,5	19	91	150
1:14:40	90	35,5	19	91	150
1:14:50	90	35,5	19	91	150
1:15:00	90	35,5	19	91	150
1:15:10	90	35,5	19	92	150
1:15:20	90	35,5	19	91	150
1:15:30	90	35,5	19	92	150
1:15:40	90	35,5	19	92	150
1:15:50	90	35,5	19	92	150
1:16:00	90	35,5	19	92	150
1:16:10	90	35,6	19	92	150
1:16:20	90	35,6	19	91	150
1:16:30	90	35,6	20	92	150
1:16:40	90	35,6	20	92	150
1:16:50	90	35,6	20	92	150
1:17:00	90	35,6	20	92	150
1:17:10	90	35,6	20	91	150
1:17:20	90	35,6	20	92	150
1:17:30	90	35,6	20	92	150
1:17:40	90	35,6	20	91	150
1:17:50	90	35,6	20	92	150
1:18:00	90	35,6	21	91	150
1:18:10	90	35,6	21	91	150
1:18:20	90	35,6	21	91	150
1:18:30	90	35,6	21	91	150
1:18:40	90	35,6	21	91	150
1:18:50	90	35,6	21	91	150
1:19:00	90	35,7	21	91	150
1:19:10	90	35,7	21	91	150
1:19:20	90	35,7	21	91	150
1:19:30	90	35,7	22	91	150
1:19:40	90	35,7	22	92	150
1:19:50	90	35,8	22	92	150
1:20:00	90	35,8	22	92	150
1:20:10	90	35,8	22	92	150
1:20:20	90	35,8	22	92	150
1:20:30	90	35,9	22	92	150
1:20:40	90	35,9	23	92	150
1:20:50	90	35,9	23	92	150
1:21:00	90	35,9	23	92	150
1:21:10	90	35,9	23	92	150
1:21:20	90	35,9	23	92	150
1:21:30	90	35,9	23	92	150
1:21:40	90	35,8	23	92	150
1:21:50	90	35,8	24	92	150
1:22:00	90	35,8	24	91	150
1:22:10	90	35,8	24	91	150
1:22:20	90	35,8	24	91	150
1:22:30	90	35,8	24	91	150
1:22:40	90	35,8	25	91	150
1:22:50	90	35,8	25	91	150
1:23:00	90	35,8	25	91	150
1:23:10	90	35,8	25	91	150
1:23:20	90	35,8	26	91	150
1:23:30	90	35,8	26	91	150
1:23:40	90	35,8	26	91	150
1:23:50	90	35,8	26	91	150
1:24:00	90	35,8	26	91	150
1:24:10	90	35,8	26	91	150
1:24:20	90	35,8	27	91	150
1:24:30	90	35,8	27	91	150
1:24:40	90	35,8	27	91	150
1:24:50	90	35,8	27	91	150
1:25:00	90	35,8	28	91	150
1:25:10	90	35,8	28	91	150
1:25:20	90	35,8	28	91	150
1:25:30	90	35,9	29	91	150
1:25:40	90	35,9	29	91	150
1:25:50	90	35,9	29	91	150
1:26:00	90	35,9	29	91	150
1:26:10	90	35,9	29	91	150
1:26:20	90	35,9	30	91	150
1:26:30	90	35,9	30	91	150
1:26:40	90	35,9	30	91	150
1:26:50	90	35,9	31	91	150
1:27:00	90	35,9	31	91	150
1:27:10	90	35,9	31	91	150
1:27:20	90	35,9	32	91	150
1:27:30	90	35,9	33	91	150
1:27:40	90	35,9	33	91	150
1:27:50	90	35,9	33	91	150
1:28:00	90	35,9	33	91	150
1:28:10	90	35,9	34	91	150
1:28:20	90	35,8	34	91	150
1:28:30	90	35,8	34	91	150
1:28:40	90	35,8	35	91	150
1:28:50	90	35,8	36	91	150
1:29:00	90	35,8	36	91	150
1:29:10	90	35,8	37	91	150
1:29:20	90	35,7	38	91	150
1:29:30	90	35,7	38	91	150
1:29:40	90	35,7	39	91	150
1:29:50	90	35,7	40	91	150
1:30:00	90	35,7	40	91	150
1:30:10	90	35,7	41	91	150
1:30:20	90	35,7	42	91	150
1:30:30	90	35,7	43	91	150
1:30:40	90	35,7	43	91	150
1:30:50	90	35,7	44	91	150
1:31:00	90	35,6	45	90	150
1:31:10	90	35,6	46	90	150
1:31:20	90	35,6	47	90	150
1:31:30	90	35,6	48	91	150
1:31:40	90	35,6	49	90	150
1:31:50	90	35,6	50	90	150
1:32:00	90	35,6	51	90	150
1:32:10	90	35,6	51	90	150
1:32:20	90	35,6	52	90	150
1:32:30	90	35,5	53	90	150
1:32:40	90	35,5	54	90	150
1:32:50	90	35,4	54	90	150
1:33:00	90	35,4	54	90	150
1:33:10	90	35,3	55	90	150
1:33:20	90	35,2	55	89	150
1:33:30	90	35,1	56	89	150
1:33:40	90	35,1	51	89	150
1:33:50	90	35,0	56	89	150
1:34:00	90	35,0	57	89	150
1:34:10	91	35,0	57	89	150
1:34:20	90	35,0	56	89	150
1:34:30	91	35,3	58	89	150
1:34:40	90	35,2	59	89	150
1:34:50	90	35,2	59	89	150
1:35:00	90	35,1	60	89	150
1:35:10	90	35,1	60	89	150
1:35:20	90	35,1	60	89	150
1:35:30	90	35,1	61	89	150
1:35:40	90	35,0	61	89	150
1:35:50	90	35,0	62	88	150
1:36:00	90	35,0	62	89	150
1:36:10	90	35,0	63	88	150
1:36:20	90	34,9	63	89	150
1:36:30	90	35,3	64	89	150
1:36:40	90	35,3	65	88	150
1:36:50	90	35,3	65	88	150
1:37:00	90	35,3	66	88	150
1:37:10	90	35,3	66	88	150
1:37:20	90	35,3	67	88	150
1:37:30	90	35,3	67	89	150
1:37:40	90	35,3	68	89	150
1:37:50	90	35,3	69	89	150
1:38:00	90	35,3	69	89	150
1:38:10	90	35,3	70	89	150
1:38:20	90	35,3	71	89	150
1:38:30	90	35,3	71	89	150

File: project-root/data/Data Acquisition/Data Acquisition/2015 (112)/15-069 MW.txt
--Test Summary--
Full Path and File Name	
Instrument Name	7322
Instrument Type	Model 7322 Consistometer - Variable Speed
Instrument Serial Number	
Test Start Date	16.04.2015
Test Start Time	14:33:24
Test Stop Date	16.04.2015
Test Stop Time	16:00:35
Test Length	1:27:11
Final Sample Time Offset	1:27:08
Controller Schedule Name	
Sampling Period	10 seconds
Comments	API Test T: 52C (28min); P: 36.5MPa (28min). 1. 150rpm (75min)

                                                                           2. Cycles - 0rpm for 1min, 1rpm for 2min
Information	WellID	Research
Information	Customer	Trican
Information	EngName	Aleksanyan Mikhail
Information	CementClass	100%G
Information	CementMfr	Dyckerhoff - Suhoy Log
Information	Additives	
Information	Density	
Information	BHCT	
Information	BHST	
Information	FluidLoss	
Information	JobType	
Calculated Value	Time_30Bc	0:06:10
Calculated Value	Time_70Bc	1:26:20
Initial Temperature (°C)	29 °C
Final Temperature (°C)	54 °C
Initial Pressure (MPa)	0,4 MPa
Final Pressure (MPa)	35,9 MPa
Initial Consistency (Bc)	17 Bc
Final Consistency (Bc)	1 Bc
Initial Wall Temperature (°C)	31 °C
Final Wall Temperature (°C)	48 °C
Initial Motor Speed (RPM)	150 RPM
Final Motor Speed (RPM)	150 RPM
--Data--
Time (HH:MM:SS)	Temperature (°C)	Pressure (MPa)	Consistency (Bc)	Wall Temperature (°C)	Motor Speed (RPM)
0:00:00	29	0,4	17	31	150
0:00:10	29	0,5	18	31	150
0:00:20	29	0,8	19	32	150
0:00:30	29	0,9	14	32	150
0:00:40	29	1,1	19	32	150
0:00:50	29	1,5	19	32	150
0:01:00	29	1,6	19	32	150
0:01:10	29	2,0	17	32	150
0:01:20	30	2,0	20	32	150
0:01:30	30	2,4	20	32	150
0:01:40	30	2,5	18	32	150
0:01:50	30	2,6	19	32	150
0:02:00	30	3,1	21	32	150
0:02:10	30	3,1	18	32	150
0:02:20	30	3,2	19	32	150
0:02:30	30	3,8	18	33	150
0:02:40	30	3,8	18	33	150
0:02:50	31	3,9	20	33	150
0:03:00	31	4,4	25	33	150
0:03:10	31	4,4	24	33	150
0:03:20	31	4,5	21	33	150
0:03:30	31	5,0	18	33	150
0:03:40	31	5,0	19	33	150
0:03:50	31	5,2	23	33	150
0:04:00	31	5,6	21	33	150
0:04:10	31	5,7	22	33	150
0:04:20	31	5,8	23	33	150
0:04:30	31	6,2	22	34	150
0:04:40	31	6,3	21	34	150
0:04:50	32	6,4	21	34	150
0:05:00	32	6,7	20	34	150
0:05:10	32	7,3	18	35	150
0:05:20	32	7,4	20	35	150
0:05:30	32	7,5	15	35	150
0:05:40	32	7,7	27	36	150
0:05:50	32	7,8	30	36	150
0:06:00	32	7,9	31	36	150
0:06:10	32	8,4	37	36	150
0:06:20	33	8,5	34	36	150
0:06:30	33	8,6	22	36	150
0:06:40	33	8,8	27	36	150
0:06:50	33	9,2	41	37	150
0:07:00	33	9,3	40	37	150
0:07:10	33	9,4	41	37	150
0:07:20	33	9,9	35	37	150
0:07:30	34	10,0	32	37	150
0:07:40	34	10,0	27	37	150
0:07:50	34	10,4	32	37	150
0:08:00	34	10,7	33	37	150
0:08:10	34	10,7	34	37	150
0:08:20	34	10,9	31	38	150
0:08:30	34	11,4	33	38	150
0:08:40	35	11,4	33	38	150
0:08:50	35	11,5	32	38	150
0:09:00	35	12,0	31	38	150
0:09:10	35	12,2	32	38	150
0:09:20	35	12,3	36	39	150
0:09:30	35	12,4	35	39	150
0:09:40	35	12,9	34	39	150
0:09:50	35	13,1	34	39	150
0:10:00	36	13,1	24	39	150
0:10:10	36	13,2	19	39	150
0:10:20	36	13,7	36	40	150
0:10:30	36	13,9	33	40	150
0:10:40	36	14,0	40	40	150
0:10:50	36	14,1	21	40	150
0:11:00	36	14,6	47	40	150
0:11:10	37	14,7	21	40	150
0:11:20	37	14,8	33	41	150
0:11:30	37	14,9	37	41	150
0:11:40	37	15,5	29	41	150
0:11:50	37	15,5	22	41	150
0:12:00	37	15,6	20	41	150
0:12:10	37	15,8	21	41	150
0:12:20	38	16,3	22	42	150
0:12:30	38	16,4	20	42	150
0:12:40	38	16,4	17	42	150
0:12:50	38	16,7	17	42	150
0:13:00	38	17,1	16	42	150
0:13:10	38	17,2	17	42	150
0:13:20	38	17,2	17	42	150
0:13:30	39	17,8	13	42	150
0:13:40	39	17,9	12	42	150
0:13:50	39	17,9	13	43	150
0:14:00	39	18,4	11	43	150
0:14:10	39	18,6	14	43	150
0:14:20	39	18,7	12	43	150
0:14:30	39	18,8	12	43	150
0:14:40	40	19,3	9	43	150
0:14:50	40	19,4	11	44	150
0:15:00	40	19,5	10	44	150
0:15:10	40	19,6	10	44	150
0:15:20	40	19,8	8	44	150
0:15:30	40	20,3	11	44	150
0:15:40	40	20,4	11	44	150
0:15:50	40	20,5	11	44	150
0:16:00	41	20,7	10	45	150
0:16:10	41	21,2	10	45	150
0:16:20	41	21,3	11	45	150
0:16:30	41	21,4	10	45	150
0:16:40	41	21,5	10	45	150
0:16:50	41	22,0	11	45	150
0:17:00	41	22,1	11	46	150
0:17:10	42	22,2	9	46	150
0:17:20	42	22,3	8	46	150
0:17:30	42	22,8	10	46	150
0:17:40	42	22,9	9	46	150
0:17:50	42	23,0	11	46	150
0:18:00	42	23,6	11	46	150
0:18:10	43	23,6	9	46	150
0:18:20	43	23,7	10	47	150
0:18:30	43	23,8	10	47	150
0:18:40	43	24,4	11	47	150
0:18:50	43	24,5	11	47	150
0:19:00	43	24,6	12	47	150
0:19:10	43	24,7	10	47	150
0:19:20	43	25,3	10	48	150
0:19:30	44	25,3	9	48	150
0:19:40	44	25,4	11	48	150
0:19:50	44	25,5	11	48	150
0:20:00	44	25,9	10	48	150
0:20:10	44	26,0	11	48	150
0:20:20	44	26,4	10	49	150
0:20:30	44	26,5	10	49	150
0:20:40	45	26,6	9	49	150
0:20:50	45	27,1	8	49	150
0:21:00	45	27,2	11	49	150
0:21:10	45	27,3	11	49	150
0:21:20	45	27,4	8	49	150
0:21:30	45	27,9	11	50	150
0:21:40	45	28,0	12	50	150
0:21:50	46	28,1	8	50	150
0:22:00	46	28,3	10	50	150
0:22:10	46	28,5	12	50	150
0:22:20	46	28,9	9	50	150
0:22:30	46	29,0	11	50	150
0:22:40	46	29,1	10	51	150
0:22:50	46	29,4	10	51	150
0:23:00	47	29,8	9	51	150
0:23:10	47	29,9	10	51	150
0:23:20	47	30,0	10	51	150
0:23:30	47	30,3	9	51	150
0:23:40	47	30,4	10	51	150
0:23:50	47	30,8	10	51	150
0:24:00	47	30,9	8	52	150
0:24:10	48	31,2	10	52	150
0:24:20	48	31,3	10	52	150
0:24:30	48	31,6	11	52	150
0:24:40	48	31,8	9	53	150
0:24:50	48	31,9	10	53	150
0:25:00	48	32,4	11	53	150
0:25:10	48	32,5	11	53	150
0:25:20	49	32,6	10	53	150
0:25:30	49	32,7	10	53	150
0:25:40	49	33,1	9	53	150
0:25:50	49	33,2	8	53	150
0:26:00	49	33,5	8	54	150
0:26:10	49	33,6	8	54	150
0:26:20	49	33,8	9	54	150
0:26:30	50	34,3	8	54	150
0:26:40	50	34,4	10	54	150
0:26:50	50	34,5	9	54	150
0:27:00	50	34,6	7	55	150
0:27:10	50	35,0	7	55	150
0:27:20	50	35,1	8	55	150
0:27:30	50	35,4	9	55	150
0:27:40	51	35,5	10	55	150
0:27:50	51	36,1	8	55	150
0:28:00	51	36,2	8	55	150
0:28:10	51	36,2	7	56	150
0:28:20	51	36,3	11	56	150
0:28:30	51	36,4	12	55	150
0:28:40	51	36,4	11	56	150
0:28:50	51	36,4	11	55	150
0:29:00	52	36,4	11	55	150
0:29:10	52	36,4	10	55	150
0:29:20	52	36,4	10	55	150
0:29:30	52	36,4	8	55	150
0:29:40	52	36,4	10	55	150
0:29:50	52	36,3	10	55	150
0:30:00	52	36,2	9	54	150
0:30:10	52	36,2	8	54	150
0:30:20	52	36,1	8	54	150
0:30:30	52	36,0	8	54	150
0:30:40	52	36,0	9	53	150
0:30:50	52	35,9	8	53	150
0:31:00	53	35,9	9	53	150
0:31:10	53	36,3	10	53	150
0:31:20	53	36,3	7	53	150
0:31:30	53	36,3	10	53	150
0:31:40	53	36,2	8	53	150
0:31:50	53	36,2	10	53	150
0:32:00	53	36,3	8	53	150
0:32:10	53	36,3	8	53	150
0:32:20	53	36,3	10	53	150
0:32:30	53	36,3	8	53	150
0:32:40	53	36,3	8	53	150
0:32:50	53	36,4	8	53	150
0:33:00	53	36,4	8	53	150
0:33:10	53	36,4	9	53	150
0:33:20	53	36,4	8	53	150
0:33:30	52	36,4	10	53	150
0:33:40	52	36,4	10	53	150
0:33:50	52	36,4	9	53	150
0:34:00	52	36,4	7	53	150
0:34:10	53	36,4	9	53	150
0:34:20	53	36,4	10	53	150
0:34:30	52	36,4	8	53	150
0:34:40	52	36,4	8	53	150
0:34:50	53	36,4	8	53	150
0:35:00	52	36,4	10	53	150
0:35:10	53	36,4	8	53	150
0:35:20	52	36,4	10	53	150
0:35:30	52	36,4	10	53	150
0:35:40	52	36,4	9	53	150
0:35:50	52	36,4	8	53	150
0:36:00	52	36,4	9	53	150
0:36:10	52	36,4	8	53	150
0:36:20	52	36,4	9	53	150
0:36:30	52	36,4	9	53	150
0:36:40	52	36,4	7	53	150
0:36:50	52	36,4	8	53	150
0:37:00	52	36,4	8	53	150
0:37:10	52	36,4	8	53	150
0:37:20	52	36,4	7	53	150
0:37:30	52	36,4	7	53	150
0:37:40	52	36,4	8	53	150
0:37:50	52	36,4	10	53	150
0:38:00	52	36,4	8	53	150
0:38:10	52	36,4	8	53	150
0:38:20	52	36,4	8	53	150
0:38:30	52	36,4	8	53	150
0:38:40	52	36,4	8	53	150
0:38:50	52	36,4	9	52	150
0:39:00	52	36,4	8	52	150
0:39:10	52	36,4	8	52	150
0:39:20	52	36,4	6	52	150
0:39:30	52	36,4	6	53	150
0:39:40	52	36,4	5	53	150
0:39:50	52	36,4	5	53	150
0:40:00	52	36,5	6	53	150
0:40:10	52	36,5	9	53	150
0:40:20	52	36,5	7	53	150
0:40:30	52	36,5	9	53	150
0:40:40	52	36,5	7	53	150
0:40:50	52	36,5	6	53	150
0:41:00	52	36,5	6	52	150
0:41:10	52	36,5	6	52	150
0:41:20	52	36,5	6	53	150
0:41:30	52	36,5	6	52	150
0:41:40	52	36,5	7	52	150
0:41:50	52	36,4	10	52	150
0:42:00	52	36,4	7	52	150
0:42:10	52	36,4	8	52	150
0:42:20	52	36,4	7	52	150
0:42:30	52	36,4	8	52	150
0:42:40	52	36,5	7	52	150
0:42:50	52	36,5	8	52	150
0:43:00	52	36,5	10	52	150
0:43:10	52	36,5	8	52	150
0:43:20	52	36,5	8	52	150
0:43:30	52	36,5	8	52	150
0:43:40	52	36,5	8	53	150
0:43:50	52	36,6	5	52	150
0:44:00	52	36,6	11	53	150
0:44:10	52	36,5	10	52	150
0:44:20	52	36,6	9	52	150
0:44:30	52	36,6	8	52	150
0:44:40	52	36,6	7	52	150
0:44:50	52	36,6	9	52	150
0:45:00	52	36,6	7	52	150
0:45:10	52	36,5	8	52	150
0:45:20	52	36,5	8	52	150
0:45:30	52	36,5	9	52	150
0:45:40	52	36,5	9	52	150
0:45:50	52	36,5	10	52	150
0:46:00	52	36,5	7	52	150
0:46:10	52	36,5	7	52	150
0:46:20	52	36,5	7	52	150
0:46:30	52	36,6	8	52	150
0:46:40	52	36,6	8	52	150
0:46:50	52	36,6	9	52	150
0:47:00	52	36,6	8	52	150
0:47:10	52	36,6	8	52	150
0:47:20	52	36,6	8	52	150
0:47:30	52	36,6	6	52	150
0:47:40	52	36,6	7	52	150
0:47:50	52	36,6	7	52	150
0:48:00	52	36,6	8	52	150
0:48:10	52	36,6	6	52	150
0:48:20	52	36,6	7	52	150
0:48:30	52	36,6	7	52	150
0:48:40	52	36,6	5	52	150
0:48:50	52	36,6	8	52	150
0:49:00	52	36,6	7	52	150
0:49:10	52	36,6	6	52	150
0:49:20	52	36,6	8	52	150
0:49:30	52	36,6	6	52	150
0:49:40	52	36,7	6	52	150
0:49:50	52	36,6	7	52	150
0:50:00	52	36,6	6	52	150
0:50:10	52	36,6	6	52	150
0:50:20	52	36,6	6	52	150
0:50:30	52	36,6	7	52	150
0:50:40	52	36,6	4	52	150
0:50:50	52	36,6	6	52	150
0:51:00	52	36,6	8	52	150
0:51:10	52	36,6	9	52	150
0:51:20	52	36,6	9	52	150
0:51:30	52	36,6	8	52	150
0:51:40	52	36,7	10	52	150
0:51:50	52	36,6	6	52	150
0:52:00	52	36,6	6	52	150
0:52:10	52	36,7	8	52	150
0:52:20	52	36,7	5	52	150
0:52:30	52	36,7	6	52	150
0:52:40	52	36,7	5	52	150
0:52:50	52	36,7	7	52	150
0:53:00	52	36,7	4	52	150
0:53:10	52	36,7	4	52	150
0:53:20	52	36,7	5	52	150
0:53:30	52	36,7	6	52	150
0:53:40	52	36,7	7	52	150
0:53:50	52	36,7	5	52	150
0:54:00	52	36,7	6	52	150
0:54:10	52	36,7	7	52	150
0:54:20	52	36,7	5	52	150
0:54:30	52	36,7	8	52	150
0:54:40	52	36,7	5	52	150
0:54:50	52	36,7	8	52	150
0:55:00	52	36,7	7	52	150
0:55:10	52	36,7	6	52	150
0:55:20	52	36,7	6	52	150
0:55:30	52	36,7	8	52	150
0:55:40	52	36,7	6	52	150
0:55:50	52	36,7	8	52	150
0:56:00	52	36,7	6	52	150
0:56:10	52	36,7	6	52	150
0:56:20	52	36,7	6	52	150
0:56:30	52	36,8	8	52	150
0:56:40	52	36,8	6	52	150
0:56:50	52	36,7	6	52	150
0:57:00	52	36,7	6	52	150
0:57:10	52	36,7	8	52	150
0:57:20	52	36,8	6	52	150
0:57:30	52	36,8	7	52	150
0:57:40	52	36,8	5	52	150
0:57:50	52	36,8	8	52	150
0:58:00	52	36,7	8	52	150
0:58:10	52	36,8	7	52	150
0:58:20	52	36,8	9	52	150
0:58:30	52	36,8	7	52	150
0:58:40	52	36,7	8	52	150
0:58:50	52	36,7	5	52	150
0:59:00	52	36,7	6	52	150
0:59:10	52	36,7	6	52	150
0:59:20	52	36,7	7	52	150
0:59:30	52	36,7	7	52	150
0:59:40	52	36,7	6	52	150
0:59:50	52	36,7	7	52	150
1:00:00	52	36,7	5	52	150
1:00:10	52	36,7	6	52	150
1:00:20	52	36,7	5	52	150
1:00:30	52	36,7	6	52	150
1:00:40	52	36,8	4	52	150
1:00:50	52	36,8	5	52	150
1:01:00	52	36,8	7	52	150
1:01:10	52	36,7	7	52	150
1:01:20	52	36,7	5	52	150
1:01:30	52	36,7	6	52	150
1:01:40	52	36,8	6	52	150
1:01:50	52	36,8	7	52	150
1:02:00	52	36,8	5	52	150
1:02:10	52	36,8	6	52	150
1:02:20	52	36,8	6	52	150
1:02:30	52	36,8	5	52	150
1:02:40	52	36,8	7	52	150
1:02:50	52	36,8	7	52	150
1:03:00	52	36,7	7	52	150
1:03:10	52	36,7	5	52	150
1:03:20	52	36,7	6	52	150
1:03:30	52	36,7	6	52	150
1:03:40	52	36,7	6	52	150
1:03:50	52	36,7	6	52	150
1:04:00	52	36,7	7	52	150
1:04:10	52	36,7	7	52	150
1:04:20	52	36,7	4	52	150
1:04:30	52	36,7	8	52	150
1:04:40	52	36,7	7	52	150
1:04:50	52	36,7	6	52	150
1:05:00	52	36,7	7	52	150
1:05:10	52	36,7	6	52	150
1:05:20	52	36,7	5	52	150
1:05:30	52	36,7	4	52	150
1:05:40	52	36,7	5	52	150
1:05:50	52	36,7	6	52	150
1:06:00	52	36,7	9	52	150
1:06:10	52	36,7	6	52	150
1:06:20	52	36,7	7	52	150
1:06:30	52	36,7	5	52	150
1:06:40	52	36,7	5	52	150
1:06:50	52	36,7	7	52	150
1:07:00	52	36,7	5	52	150
1:07:10	52	36,7	7	52	150
1:07:20	52	36,7	9	52	150
1:07:30	52	36,6	8	52	150
1:07:40	52	36,6	4	52	150
1:07:50	52	36,6	7	52	150
1:08:00	52	36,6	7	52	150
1:08:10	52	36,6	5	52	150
1:08:20	52	36,6	7	52	150
1:08:30	52	36,6	8	52	150
1:08:40	52	36,6	9	52	150
1:08:50	52	36,6	9	51	150
1:09:00	52	36,6	8	52	150
1:09:10	52	36,6	5	52	150
1:09:20	52	36,6	6	51	150
1:09:30	52	36,6	6	52	150
1:09:40	52	36,6	5	52	150
1:09:50	52	36,6	7	52	150
1:10:00	52	36,6	7	52	150
1:10:10	52	36,6	8	52	150
1:10:20	52	36,6	7	52	150
1:10:30	52	36,6	8	52	150
1:10:40	52	36,6	9	52	150
1:10:50	52	36,6	8	52	150
1:11:00	52	36,6	6	52	150
1:11:10	52	36,6	5	51	150
1:11:20	52	36,6	9	52	150
1:11:30	52	36,5	5	51	150
1:11:40	52	36,5	7	52	150
1:11:50	52	36,5	7	51	150
1:12:00	52	36,5	7	52	150
1:12:10	52	36,5	4	52	150
1:12:20	52	36,5	5	52	150
1:12:30	52	36,5	8	52	150
1:12:40	52	36,5	8	52	150
1:12:50	52	36,5	6	52	150
1:13:00	52	36,5	9	52	150
1:13:10	52	36,5	5	52	150
1:13:20	52	36,5	8	51	150
1:13:30	52	36,5	5	51	150
1:13:40	52	36,5	5	51	150
1:13:50	52	36,5	7	51	150
1:14:00	52	36,5	5	51	150
1:14:10	52	36,5	7	51	150
1:14:20	52	36,5	6	51	150
1:14:30	52	36,4	7	51	150
1:14:40	52	36,4	10	51	150
1:14:50	52	36,4	3	51	150
1:15:00	52	36,4	4	51	150
1:15:10	52	36,4	4	51	0
1:15:20	52	36,4	13	51	0
1:15:30	52	36,3	13	51	0
1:15:40	52	36,3	13	51	0
1:15:50	52	36,3	13	51	0
1:16:00	52	36,3	13	51	0
1:16:10	52	36,3	9	51	0
1:16:20	52	36,2	15	51	0
1:16:30	52	36,2	16	51	0
1:16:40	52	36,1	19	51	0
1:16:50	52	36,1	23	51	0
1:17:00	52	36,0	18	51	0
1:17:10	52	36,0	27	51	0
1:17:20	52	36,0	24	51	0
1:17:30	52	36,0	23	51	0
1:17:40	52	36,1	32	51	0
1:17:50	52	36,1	34	51	0
1:18:00	53	36,1	35	51	0
1:18:10	53	36,0	35	51	0
1:18:20	53	36,0	35	51	0
1:18:30	53	36,2	35	51	0
1:18:40	53	36,2	35	51	0
1:18:50	53	36,1	35	51	0
1:19:00	53	36,1	35	51	0
1:19:10	53	36,1	26	51	0
1:19:20	53	36,0	29	51	0
1:19:30	53	36,0	38	50	0
1:19:40	53	36,0	37	50	0
1:19:50	53	36,0	40	50	0
1:20:00	53	36,0	42	50	0
1:20:10	53	36,3	44	50	0
1:20:20	53	36,3	45	50	0
1:20:30	53	36,3	46	50	0
1:20:40	53	36,3	46	50	0
1:20:50	53	36,3	49	50	0
1:21:00	53	36,2	50	50	0
1:21:10	53	36,2	51	50	0
1:21:20	53	36,2	51	50	0
1:21:30	53	36,1	51	50	0
1:21:40	53	36,1	51	50	0
1:21:50	53	36,1	51	50	0
1:22:00	53	36,1	51	50	0
1:22:10	53	36,1	51	49	0
1:22:20	53	36,0	34	50	0
1:22:30	53	36,0	52	49	0
1:22:40	53	36,0	55	50	0
1:22:50	54	36,0	55	49	0
1:23:00	54	36,0	54	49	0
1:23:10	54	36,4	54	49	0
1:23:20	54	36,3	35	49	0
1:23:30	54	36,3	14	49	0
1:23:40	54	36,3	61	49	0
1:23:50	54	36,3	47	49	0
1:24:00	54	36,2	64	49	0
1:24:10	54	36,2	63	49	0
1:24:20	54	36,2	63	49	0
1:24:30	54	36,2	64	49	0
1:24:40	54	36,2	64	49	0
1:24:50	54	36,1	64	49	0
1:25:00	54	36,1	64	49	0
1:25:10	54	36,1	64	49	0
1:25:20	54	36,1	65	49	0
1:25:30	54	36,1	59	49	0
1:25:40	54	36,1	69	49	0
1:25:50	54	36,0	69	49	0
1:26:00	54	36,0	41	49	0
1:26:10	54	36,0	71	49	0
1:26:20	54	36,0	72	49	0
1:26:58					
1:26:58					
1:27:08	54	35,9	1	48	150

File: project-root/data/Data Acquisition/Data Acquisition/2015 (112)/15-082 MW.txt
--Test Summary--
Full Path and File Name	
Instrument Name	7222
Instrument Type	Model 7222 Consistometer
Instrument Serial Number	
Test Start Date	01.06.2015
Test Start Time	12:38:21
Test Stop Date	01.06.2015
Test Stop Time	16:06:43
Test Length	3:28:22
Final Sample Time Offset	3:28:20
Controller Schedule Name	
Sampling Period	10 seconds
Comments	P: 20MPA (30min)
Information	WellID	Research
Information	Customer	Trican
Information	EngName	Aleksanyan Mikhail
Information	CementClass	100%G 
Information	CementMfr	Dyckerhoff - Suhoy Log
Information	Additives	1.5%TC-101+2%SMS
Information	Density	1520
Information	BHCT	25
Information	BHST	
Information	FluidLoss	
Information	JobType	
Calculated Value	Time_30Bc	N/A
Calculated Value	Time_70Bc	N/A
Initial Temperature (°C)	24 °C
Final Temperature (°C)	29 °C
Initial Pressure (MPa)	0,5 MPa
Final Pressure (MPa)	20,6 MPa
Initial Consistency (Bc)	24 Bc
Final Consistency (Bc)	22 Bc
--Data--
Time (HH:MM:SS)	Temperature (°C)	Pressure (MPa)	Consistency (Bc)
0:00:00	24	0,5	24
0:00:10	24	0,6	24
0:00:20	24	0,6	24
0:00:30	24	0,8	24
0:00:40	24	0,9	24
0:00:50	24	1,1	23
0:01:00	24	1,2	23
0:01:10	24	1,3	24
0:01:20	24	1,3	24
0:01:30	24	1,4	24
0:01:40	24	1,7	24
0:01:50	24	1,6	24
0:02:00	24	1,8	24
0:02:10	24	1,9	24
0:02:20	24	2,0	24
0:02:30	24	2,3	23
0:02:40	24	2,1	24
0:02:50	24	2,3	24
0:03:00	24	2,4	24
0:03:10	24	2,6	24
0:03:20	24	2,5	24
0:03:30	24	2,8	24
0:03:40	24	3,0	24
0:03:50	24	2,9	24
0:04:00	24	3,0	24
0:04:10	24	3,3	24
0:04:20	24	3,4	24
0:04:30	24	3,3	25
0:04:40	24	3,5	25
0:04:50	24	3,7	24
0:05:00	24	3,6	24
0:05:10	24	4,0	24
0:05:20	24	3,9	24
0:05:30	24	4,0	24
0:05:40	24	4,4	24
0:05:50	24	4,3	24
0:06:00	24	4,4	24
0:06:10	24	4,8	24
0:06:20	24	4,7	25
0:06:30	24	4,6	25
0:06:40	24	4,7	25
0:06:50	24	5,1	24
0:07:00	24	5,1	24
0:07:10	24	5,1	24
0:07:20	24	5,6	23
0:07:30	24	5,5	23
0:07:40	24	5,4	23
0:07:50	24	5,5	23
0:08:00	24	5,8	24
0:08:10	24	6,0	28
0:08:20	24	5,8	26
0:08:30	25	5,9	25
0:08:40	24	6,2	24
0:08:50	25	6,1	23
0:09:00	25	6,3	23
0:09:10	25	6,6	23
0:09:20	25	6,5	23
0:09:30	25	6,6	25
0:09:40	25	7,0	23
0:09:50	25	7,0	23
0:10:00	25	6,9	22
0:10:10	25	7,0	22
0:10:20	25	7,3	23
0:10:30	25	7,2	22
0:10:40	25	7,5	22
0:10:50	25	7,4	22
0:11:00	25	7,7	23
0:11:10	25	7,6	27
0:11:20	24	7,8	24
0:11:30	25	8,2	24
0:11:40	25	8,2	28
0:11:50	25	8,1	22
0:12:00	25	8,5	22
0:12:10	25	8,5	21
0:12:20	25	8,5	22
0:12:30	25	8,6	22
0:12:40	25	8,6	21
0:12:50	25	8,9	21
0:13:00	25	8,9	21
0:13:10	25	9,0	21
0:13:20	25	9,3	21
0:13:30	25	9,2	21
0:13:40	25	9,2	22
0:13:50	25	9,3	21
0:14:00	25	9,7	21
0:14:10	25	9,7	22
0:14:20	25	9,7	25
0:14:30	25	10,2	22
0:14:40	25	10,2	20
0:14:50	25	10,2	21
0:15:00	25	10,2	21
0:15:10	25	10,6	21
0:15:20	25	10,6	20
0:15:30	25	10,6	20
0:15:40	25	10,6	20
0:15:50	25	10,6	21
0:16:00	25	11,1	20
0:16:10	25	11,1	20
0:16:20	25	11,0	20
0:16:30	25	11,1	20
0:16:40	25	11,5	20
0:16:50	25	11,5	20
0:17:00	25	11,5	20
0:17:10	25	11,6	20
0:17:20	25	11,8	20
0:17:30	25	11,8	20
0:17:40	25	12,1	20
0:17:50	25	12,0	20
0:18:00	25	12,0	20
0:18:10	25	12,3	20
0:18:20	25	12,3	20
0:18:30	25	12,5	20
0:18:40	25	12,5	20
0:18:50	25	12,7	20
0:19:00	25	12,7	20
0:19:10	25	13,0	20
0:19:20	25	13,0	21
0:19:30	25	13,1	21
0:19:40	25	13,3	20
0:19:50	25	13,3	20
0:20:00	25	13,5	20
0:20:10	25	13,5	20
0:20:20	25	13,7	20
0:20:30	25	13,7	20
0:20:40	25	13,8	20
0:20:50	25	14,1	20
0:21:00	25	14,1	20
0:21:10	25	14,1	20
0:21:20	25	14,4	21
0:21:30	25	14,4	21
0:21:40	25	14,6	21
0:21:50	25	14,5	22
0:22:00	25	14,8	22
0:22:10	25	14,8	21
0:22:20	25	14,8	24
0:22:30	25	15,0	24
0:22:40	25	15,2	24
0:22:50	25	15,2	23
0:23:00	25	15,3	24
0:23:10	25	15,6	25
0:23:20	25	15,6	31
0:23:30	25	15,6	28
0:23:40	25	15,8	28
0:23:50	25	15,8	28
0:24:00	25	15,9	27
0:24:10	25	16,1	25
0:24:20	25	16,1	24
0:24:30	25	16,3	23
0:24:40	25	16,4	23
0:24:50	25	16,7	27
0:25:00	25	16,7	24
0:25:10	25	16,7	23
0:25:20	25	17,0	25
0:25:30	25	17,0	24
0:25:40	25	17,0	22
0:25:50	25	17,2	21
0:26:00	25	17,4	21
0:26:10	25	17,4	21
0:26:20	25	17,5	22
0:26:30	25	17,7	22
0:26:40	25	17,7	23
0:26:50	25	17,8	23
0:27:00	25	18,1	24
0:27:10	25	18,1	23
0:27:20	25	18,2	23
0:27:30	25	18,2	23
0:27:40	25	18,4	25
0:27:50	25	18,4	27
0:28:00	25	18,5	26
0:28:10	25	19,0	27
0:28:20	25	19,0	27
0:28:30	25	19,0	25
0:28:40	25	19,0	27
0:28:50	25	19,5	27
0:29:00	25	19,5	31
0:29:10	25	19,5	25
0:29:20	25	19,5	25
0:29:30	25	20,0	26
0:29:40	25	19,9	23
0:29:50	25	19,9	23
0:30:00	25	19,9	23
0:30:10	25	19,8	23
0:30:20	25	20,3	30
0:30:30	25	20,3	29
0:30:40	25	20,3	25
0:30:50	25	20,3	25
0:31:00	25	20,3	24
0:31:10	25	20,3	24
0:31:20	25	20,3	27
0:31:30	25	20,3	27
0:31:40	25	20,3	26
0:31:50	25	20,3	26
0:32:00	25	20,3	25
0:32:10	25	20,2	25
0:32:20	25	20,2	24
0:32:30	25	20,2	24
0:32:40	25	20,2	23
0:32:50	25	20,1	23
0:33:00	25	20,1	24
0:33:10	25	20,1	23
0:33:20	25	20,1	24
0:33:30	25	20,1	24
0:33:40	25	20,1	28
0:33:50	25	20,1	30
0:34:00	25	20,1	29
0:34:10	25	20,2	28
0:34:20	25	20,2	28
0:34:30	25	20,2	26
0:34:40	25	20,2	26
0:34:50	25	20,1	26
0:35:00	25	20,1	26
0:35:10	25	20,1	28
0:35:20	25	20,1	27
0:35:30	25	20,2	27
0:35:40	25	20,2	28
0:35:50	25	20,2	28
0:36:00	25	20,1	28
0:36:10	25	20,1	29
0:36:20	25	20,1	29
0:36:30	25	20,1	28
0:36:40	25	20,1	27
0:36:50	25	20,1	27
0:37:00	25	20,1	27
0:37:10	25	20,1	27
0:37:20	25	20,2	28
0:37:30	25	20,2	29
0:37:40	25	20,2	30
0:37:50	25	20,2	29
0:38:00	25	20,1	29
0:38:10	25	20,1	28
0:38:20	25	20,1	27
0:38:30	25	20,1	27
0:38:40	25	20,2	27
0:38:50	25	20,2	27
0:39:00	25	20,2	26
0:39:10	25	20,2	26
0:39:20	25	20,2	26
0:39:30	25	20,2	26
0:39:40	25	20,2	26
0:39:50	25	20,2	26
0:40:00	25	20,2	26
0:40:10	25	20,2	26
0:40:20	25	20,2	26
0:40:30	25	20,2	26
0:40:40	25	20,2	26
0:40:50	25	20,2	27
0:41:00	25	20,2	30
0:41:10	25	20,1	29
0:41:20	25	20,1	29
0:41:30	25	20,1	28
0:41:40	25	20,1	27
0:41:50	25	20,1	28
0:42:00	25	20,0	27
0:42:10	25	20,0	28
0:42:20	25	20,0	29
0:42:30	25	20,0	29
0:42:40	25	20,0	26
0:42:50	25	20,1	26
0:43:00	25	20,0	27
0:43:10	25	20,0	27
0:43:20	25	20,0	27
0:43:30	25	20,0	27
0:43:40	25	20,0	27
0:43:50	25	20,0	27
0:44:00	25	20,0	27
0:44:10	25	20,0	28
0:44:20	25	20,0	25
0:44:30	25	19,9	23
0:44:40	25	19,9	23
0:44:50	25	19,9	23
0:45:00	25	19,9	24
0:45:10	25	20,0	23
0:45:20	25	19,9	24
0:45:30	25	19,9	23
0:45:40	25	19,9	23
0:45:50	25	20,0	23
0:46:00	25	19,9	23
0:46:10	25	19,9	23
0:46:20	25	20,0	23
0:46:30	25	19,9	23
0:46:40	25	19,9	23
0:46:50	25	19,9	23
0:47:00	25	19,9	23
0:47:10	25	19,9	23
0:47:20	25	19,9	23
0:47:30	25	20,0	23
0:47:40	25	19,9	23
0:47:50	25	19,9	23
0:48:00	25	19,9	23
0:48:10	25	20,0	23
0:48:20	25	19,9	23
0:48:30	25	20,0	23
0:48:40	25	19,9	23
0:48:50	25	20,0	23
0:49:00	25	20,0	23
0:49:10	25	19,9	23
0:49:20	25	20,0	23
0:49:30	25	19,9	23
0:49:40	25	20,0	23
0:49:50	25	19,9	23
0:50:00	25	19,9	23
0:50:10	25	19,9	23
0:50:20	25	19,9	23
0:50:30	25	19,9	23
0:50:40	25	19,9	23
0:50:50	25	19,9	23
0:51:00	25	19,9	23
0:51:10	25	19,9	23
0:51:20	25	19,9	23
0:51:30	25	19,9	23
0:51:40	25	19,9	24
0:51:50	25	19,9	23
0:52:00	25	19,9	24
0:52:10	25	19,9	24
0:52:20	25	19,9	24
0:52:30	25	19,9	24
0:52:40	25	19,9	24
0:52:50	25	19,9	24
0:53:00	25	19,9	24
0:53:10	25	19,9	24
0:53:20	25	19,9	24
0:53:30	25	19,9	24
0:53:40	25	19,9	24
0:53:50	25	19,9	24
0:54:00	25	19,9	25
0:54:10	25	19,9	25
0:54:20	25	19,9	25
0:54:30	25	19,9	25
0:54:40	25	19,9	25
0:54:50	25	19,9	26
0:55:00	25	19,9	24
0:55:10	25	19,9	25
0:55:20	25	19,9	25
0:55:30	25	19,9	25
0:55:40	25	19,9	25
0:55:50	25	19,9	25
0:56:00	25	19,9	25
0:56:10	25	19,9	24
0:56:20	25	19,9	24
0:56:30	25	19,8	24
0:56:40	25	20,4	24
0:56:50	25	20,4	23
0:57:00	25	20,4	23
0:57:10	25	20,4	23
0:57:20	25	20,4	23
0:57:30	25	20,4	23
0:57:40	25	20,4	24
0:57:50	25	20,3	29
0:58:00	25	20,3	28
0:58:10	25	20,3	29
0:58:20	25	20,3	29
0:58:30	25	20,3	28
0:58:40	25	20,3	27
0:58:50	25	20,3	26
0:59:00	25	20,2	26
0:59:10	25	20,2	26
0:59:20	25	20,2	26
0:59:30	25	20,2	26
0:59:40	25	20,2	26
0:59:50	25	20,2	26
1:00:00	25	20,2	26
1:00:10	25	20,2	25
1:00:20	25	20,2	25
1:00:30	25	20,2	25
1:00:40	25	20,2	25
1:00:50	25	20,2	25
1:01:00	25	20,2	25
1:01:10	25	20,2	25
1:01:20	25	20,2	25
1:01:30	25	20,2	25
1:01:40	25	20,2	25
1:01:50	25	20,2	25
1:02:00	25	20,2	25
1:02:10	25	20,2	25
1:02:20	25	20,2	25
1:02:30	25	20,2	25
1:02:40	25	20,2	25
1:02:50	25	20,2	24
1:03:00	25	20,2	24
1:03:10	25	20,2	24
1:03:20	25	20,2	24
1:03:30	26	20,2	24
1:03:40	25	20,2	24
1:03:50	25	20,2	24
1:04:00	26	20,2	24
1:04:10	25	20,2	24
1:04:20	26	20,2	24
1:04:30	26	20,2	24
1:04:40	26	20,2	24
1:04:50	26	20,2	24
1:05:00	26	20,2	24
1:05:10	26	20,2	24
1:05:20	26	20,2	24
1:05:30	26	20,2	24
1:05:40	26	20,2	24
1:05:50	26	20,3	24
1:06:00	26	20,3	24
1:06:10	26	20,3	24
1:06:20	25	20,3	24
1:06:30	26	20,3	24
1:06:40	26	20,3	23
1:06:50	26	20,3	24
1:07:00	26	20,3	24
1:07:10	26	20,3	24
1:07:20	26	20,3	24
1:07:30	26	20,3	24
1:07:40	26	20,3	24
1:07:50	26	20,3	23
1:08:00	26	20,3	23
1:08:10	26	20,3	23
1:08:20	26	20,3	23
1:08:30	26	20,3	23
1:08:40	26	20,3	23
1:08:50	26	20,3	23
1:09:00	26	20,3	23
1:09:10	26	20,3	23
1:09:20	26	20,3	23
1:09:30	26	20,3	23
1:09:40	26	20,3	23
1:09:50	26	20,3	23
1:10:00	26	20,3	23
1:10:10	26	20,3	23
1:10:20	26	20,3	23
1:10:30	26	20,3	23
1:10:40	26	20,3	29
1:10:50	26	20,3	29
1:11:00	26	20,3	29
1:11:10	26	20,3	28
1:11:20	26	20,3	28
1:11:30	26	20,3	28
1:11:40	26	20,3	28
1:11:50	26	20,3	28
1:12:00	26	20,3	28
1:12:10	26	20,3	28
1:12:20	26	20,3	28
1:12:30	26	20,3	28
1:12:40	26	20,3	28
1:12:50	26	20,3	28
1:13:00	26	20,3	28
1:13:10	26	20,3	28
1:13:20	26	20,3	28
1:13:30	26	20,3	29
1:13:40	26	20,3	28
1:13:50	26	20,3	29
1:14:00	26	20,3	29
1:14:10	26	20,3	29
1:14:20	26	20,3	29
1:14:30	26	20,3	29
1:14:40	26	20,3	29
1:14:50	26	20,3	29
1:15:00	26	20,3	28
1:15:10	26	20,3	28
1:15:20	26	20,3	28
1:15:30	26	20,3	27
1:15:40	26	20,3	27
1:15:50	26	20,3	26
1:16:00	26	20,3	26
1:16:10	26	20,3	26
1:16:20	26	20,3	25
1:16:30	26	20,3	25
1:16:40	26	20,3	25
1:16:50	26	20,3	25
1:17:00	26	20,3	25
1:17:10	26	20,3	25
1:17:20	26	20,3	25
1:17:30	26	20,3	25
1:17:40	26	20,3	25
1:17:50	26	20,3	25
1:18:00	26	20,3	25
1:18:10	26	20,3	25
1:18:20	26	20,3	25
1:18:30	26	20,3	25
1:18:40	26	20,3	25
1:18:50	26	20,3	25
1:19:00	26	20,3	25
1:19:10	26	20,3	25
1:19:20	26	20,3	25
1:19:30	26	20,3	25
1:19:40	26	20,3	25
1:19:50	26	20,3	25
1:20:00	26	20,3	25
1:20:10	26	20,3	25
1:20:20	26	20,3	25
1:20:30	26	20,3	25
1:20:40	26	20,3	25
1:20:50	26	20,3	25
1:21:00	26	20,3	25
1:21:10	26	20,3	25
1:21:20	26	20,3	25
1:21:30	26	20,3	25
1:21:40	26	20,3	24
1:21:50	26	20,3	28
1:22:00	26	20,3	28
1:22:10	26	20,3	28
1:22:20	26	20,3	28
1:22:30	26	20,3	28
1:22:40	26	20,3	28
1:22:50	26	20,3	28
1:23:00	26	20,4	28
1:23:10	26	20,4	28
1:23:20	26	20,4	28
1:23:30	26	20,4	28
1:23:40	26	20,4	28
1:23:50	26	20,4	28
1:24:00	26	20,4	28
1:24:10	26	20,4	28
1:24:20	26	20,4	28
1:24:30	26	20,4	28
1:24:40	26	20,4	27
1:24:50	26	20,4	27
1:25:00	26	20,4	26
1:25:10	26	20,4	23
1:25:20	26	20,4	24
1:25:30	26	20,4	24
1:25:40	26	20,4	24
1:25:50	26	20,4	24
1:26:00	26	20,4	24
1:26:10	26	20,4	24
1:26:20	26	20,4	24
1:26:30	26	20,4	24
1:26:40	26	20,4	24
1:26:50	26	20,4	24
1:27:00	26	20,4	24
1:27:10	26	20,4	24
1:27:20	26	20,4	24
1:27:30	26	20,4	24
1:27:40	26	20,4	24
1:27:50	26	20,4	24
1:28:00	26	20,4	24
1:28:10	26	20,4	24
1:28:20	26	20,4	24
1:28:30	26	20,4	24
1:28:40	26	20,4	24
1:28:50	26	20,4	24
1:29:00	26	20,4	24
1:29:10	26	20,4	24
1:29:20	26	20,4	24
1:29:30	26	20,4	24
1:29:40	26	20,4	24
1:29:50	26	20,4	24
1:30:00	26	20,4	24
1:30:10	26	20,4	24
1:30:20	26	20,4	24
1:30:30	26	20,4	24
1:30:40	26	20,4	24
1:30:50	26	20,4	24
1:31:00	26	20,4	24
1:31:10	26	20,4	24
1:31:20	26	20,4	24
1:31:30	26	20,4	24
1:31:40	26	20,4	24
1:31:50	26	20,4	24
1:32:00	26	20,4	24
1:32:10	26	20,4	24
1:32:20	26	20,4	24
1:32:30	26	20,4	24
1:32:40	26	20,5	24
1:32:50	26	20,4	24
1:33:00	26	20,5	24
1:33:10	26	20,5	24
1:33:20	26	20,5	24
1:33:30	26	20,5	24
1:33:40	26	20,5	24
1:33:50	26	20,5	24
1:34:00	26	20,5	24
1:34:10	26	20,5	24
1:34:20	26	20,5	24
1:34:30	26	20,5	24
1:34:40	26	20,5	24
1:34:50	26	20,5	24
1:35:00	26	20,5	24
1:35:10	26	20,5	24
1:35:20	26	20,5	24
1:35:30	26	20,5	24
1:35:40	26	20,5	24
1:35:50	26	20,5	24
1:36:00	26	20,5	24
1:36:10	26	20,5	24
1:36:20	26	20,5	24
1:36:30	26	20,5	24
1:36:40	26	20,5	24
1:36:50	26	20,5	24
1:37:00	26	20,5	24
1:37:10	26	20,5	24
1:37:20	26	20,5	24
1:37:30	26	20,5	24
1:37:40	26	20,5	24
1:37:50	26	20,5	24
1:38:00	26	20,5	24
1:38:10	26	20,5	24
1:38:20	26	20,5	24
1:38:30	26	20,5	24
1:38:40	26	20,5	24
1:38:50	26	20,5	24
1:39:00	26	20,5	24
1:39:10	26	20,5	24
1:39:20	26	20,5	24
1:39:30	26	20,5	24
1:39:40	26	20,5	24
1:39:50	26	20,5	24
1:40:00	26	20,5	24
1:40:10	26	20,5	24
1:40:20	26	20,5	24
1:40:30	26	20,5	24
1:40:40	26	20,5	24
1:40:50	26	20,5	24
1:41:00	26	20,5	24
1:41:10	26	20,5	24
1:41:20	26	20,5	24
1:41:30	26	20,5	24
1:41:40	26	20,5	24
1:41:50	26	20,5	24
1:42:00	26	20,5	24
1:42:10	26	20,5	24
1:42:20	26	20,5	24
1:42:30	26	20,5	24
1:42:40	26	20,5	24
1:42:50	26	20,5	24
1:43:00	26	20,5	24
1:43:10	26	20,5	24
1:43:20	26	20,5	24
1:43:30	26	20,5	24
1:43:40	26	20,5	24
1:43:50	26	20,5	24
1:44:00	26	20,5	24
1:44:10	26	20,5	24
1:44:20	26	20,5	24
1:44:30	26	20,5	24
1:44:40	26	20,6	24
1:44:50	26	20,5	24
1:45:00	26	20,6	24
1:45:10	26	20,6	24
1:45:20	26	20,6	24
1:45:30	26	20,6	24
1:45:40	26	20,6	24
1:45:50	26	20,6	24
1:46:00	26	20,6	24
1:46:10	26	20,6	24
1:46:20	26	20,6	24
1:46:30	26	20,6	24
1:46:40	26	20,6	24
1:46:50	26	20,6	24
1:47:00	26	20,6	24
1:47:10	26	20,6	24
1:47:20	26	20,6	24
1:47:30	26	20,6	24
1:47:40	26	20,6	24
1:47:50	26	20,6	24
1:48:00	26	20,6	24
1:48:10	26	20,6	24
1:48:20	26	20,6	24
1:48:30	26	20,6	24
1:48:40	26	20,6	24
1:48:50	26	20,6	24
1:49:00	26	20,6	24
1:49:10	26	20,6	24
1:49:20	26	20,6	24
1:49:30	27	20,6	24
1:49:40	26	20,6	24
1:49:50	27	20,6	24
1:50:00	27	20,6	24
1:50:10	27	20,6	24
1:50:20	27	20,6	24
1:50:30	27	20,6	24
1:50:40	27	20,6	24
1:50:50	27	20,6	24
1:51:00	27	20,6	24
1:51:10	27	20,6	24
1:51:20	27	20,6	24
1:51:30	27	20,6	24
1:51:40	27	20,6	24
1:51:50	27	20,6	24
1:52:00	27	20,6	24
1:52:10	27	20,6	24
1:52:20	27	20,6	24
1:52:30	27	20,6	24
1:52:40	27	20,6	24
1:52:50	27	20,6	24
1:53:00	27	20,6	24
1:53:10	27	20,6	24
1:53:20	27	20,6	24
1:53:30	27	20,6	24
1:53:40	27	20,6	24
1:53:50	27	20,6	24
1:54:00	27	20,7	24
1:54:10	27	20,7	24
1:54:20	27	20,7	24
1:54:30	27	20,7	24
1:54:40	27	20,7	24
1:54:50	27	20,7	24
1:55:00	27	20,7	24
1:55:10	27	20,7	24
1:55:20	27	20,7	24
1:55:30	27	20,7	24
1:55:40	27	20,7	24
1:55:50	27	20,7	24
1:56:00	27	20,7	24
1:56:10	27	20,7	24
1:56:20	27	20,7	24
1:56:30	27	20,7	24
1:56:40	27	20,7	24
1:56:50	27	20,7	24
1:57:00	27	20,7	24
1:57:10	27	20,7	24
1:57:20	27	20,7	24
1:57:30	27	20,7	24
1:57:40	27	20,7	24
1:57:50	27	20,7	24
1:58:00	27	20,7	24
1:58:10	27	20,7	24
1:58:20	27	20,7	24
1:58:30	27	20,7	24
1:58:40	27	20,7	24
1:58:50	27	20,7	24
1:59:00	27	20,7	24
1:59:10	27	20,7	24
1:59:20	27	20,7	24
1:59:30	27	20,7	24
1:59:40	27	20,7	24
1:59:50	27	20,7	24
2:00:00	27	20,7	24
2:00:10	27	20,7	24
2:00:20	27	20,7	24
2:00:30	27	20,7	24
2:00:40	27	20,7	24
2:00:50	27	20,7	24
2:01:00	27	20,7	24
2:01:10	27	20,7	24
2:01:20	27	20,7	24
2:01:30	27	20,7	24
2:01:40	27	20,7	24
2:01:50	27	20,7	24
2:02:00	27	20,7	24
2:02:10	27	20,7	24
2:02:20	27	20,7	24
2:02:30	27	20,7	24
2:02:40	27	20,7	24
2:02:50	27	20,7	24
2:03:00	27	20,7	24
2:03:10	27	20,7	24
2:03:20	27	20,7	24
2:03:30	27	20,7	24
2:03:40	27	20,7	24
2:03:50	27	20,7	24
2:04:00	27	20,7	24
2:04:10	27	20,7	24
2:04:20	27	20,7	24
2:04:30	27	20,7	24
2:04:40	27	20,7	24
2:04:50	27	20,7	24
2:05:00	27	20,7	24
2:05:10	27	20,8	24
2:05:20	27	20,8	24
2:05:30	27	20,8	24
2:05:40	27	20,8	24
2:05:50	27	20,8	24
2:06:00	27	20,8	24
2:06:10	27	20,8	24
2:06:20	27	20,8	24
2:06:30	27	20,8	24
2:06:40	27	20,8	24
2:06:50	27	20,8	24
2:07:00	27	20,8	24
2:07:10	27	20,8	24
2:07:20	27	20,8	24
2:07:30	27	20,8	24
2:07:40	27	20,8	24
2:07:50	27	20,8	24
2:08:00	27	20,8	24
2:08:10	27	20,8	24
2:08:20	27	20,8	24
2:08:30	27	20,8	24
2:08:40	27	20,8	24
2:08:50	27	20,8	24
2:09:00	27	20,8	24
2:09:10	27	20,8	24
2:09:20	27	20,8	24
2:09:30	27	20,8	24
2:09:40	27	20,8	24
2:09:50	27	20,8	24
2:10:00	27	20,8	24
2:10:10	27	20,8	24
2:10:20	27	20,8	24
2:10:30	27	20,8	24
2:10:40	27	20,8	24
2:10:50	27	20,8	24
2:11:00	27	20,8	24
2:11:10	27	20,8	24
2:11:20	27	20,8	24
2:11:30	27	20,8	24
2:11:40	27	20,8	24
2:11:50	27	20,8	24
2:12:00	27	20,8	24
2:12:10	27	20,8	24
2:12:20	27	20,8	24
2:12:30	27	20,8	24
2:12:40	27	20,8	24
2:12:50	27	20,8	24
2:13:00	27	20,8	24
2:13:10	27	20,8	25
2:13:20	27	20,8	24
2:13:30	27	20,8	24
2:13:40	27	20,8	24
2:13:50	27	20,8	24
2:14:00	27	20,8	25
2:14:10	27	20,8	24
2:14:20	27	20,8	25
2:14:30	27	20,8	24
2:14:40	27	20,8	24
2:14:50	27	20,8	25
2:15:00	27	20,8	25
2:15:10	27	20,8	24
2:15:20	27	20,8	24
2:15:30	27	20,8	24
2:15:40	27	20,8	24
2:15:50	27	20,8	24
2:16:00	27	20,8	24
2:16:10	27	20,8	24
2:16:20	27	20,8	24
2:16:30	27	20,8	24
2:16:40	27	20,8	24
2:16:50	27	20,8	24
2:17:00	27	20,8	24
2:17:10	27	20,9	24
2:17:20	27	20,9	24
2:17:30	27	20,9	24
2:17:40	27	20,9	24
2:17:50	27	20,9	24
2:18:00	27	20,9	24
2:18:10	27	20,9	24
2:18:20	27	20,9	24
2:18:30	27	20,9	24
2:18:40	27	20,9	24
2:18:50	27	20,9	24
2:19:00	27	20,4	24
2:19:10	27	20,4	24
2:19:20	27	20,4	24
2:19:30	27	20,4	24
2:19:40	27	20,4	24
2:19:50	27	20,4	24
2:20:00	27	20,4	24
2:20:10	27	20,4	24
2:20:20	27	20,4	24
2:20:30	27	20,4	24
2:20:40	27	20,4	24
2:20:50	27	20,4	24
2:21:00	27	20,4	24
2:21:10	27	20,4	24
2:21:20	27	20,4	24
2:21:30	27	20,4	24
2:21:40	27	20,4	24
2:21:50	27	20,4	24
2:22:00	27	20,4	24
2:22:10	27	20,4	24
2:22:20	27	20,4	24
2:22:30	27	20,4	24
2:22:40	27	20,4	24
2:22:50	27	20,4	24
2:23:00	27	20,4	24
2:23:10	27	20,4	24
2:23:20	27	20,4	24
2:23:30	27	20,4	24
2:23:40	27	20,4	24
2:23:50	27	20,5	24
2:24:00	27	20,5	24
2:24:10	27	20,5	24
2:24:20	27	20,5	24
2:24:30	27	20,5	24
2:24:40	27	20,5	24
2:24:50	27	20,5	24
2:25:00	27	20,5	24
2:25:10	27	20,5	24
2:25:20	27	20,5	24
2:25:30	27	20,5	24
2:25:40	27	20,5	24
2:25:50	27	20,5	24
2:26:00	27	20,5	24
2:26:10	27	20,5	24
2:26:20	27	20,5	24
2:26:30	27	20,5	24
2:26:40	27	20,5	24
2:26:50	27	20,5	24
2:27:00	27	20,5	24
2:27:10	27	20,5	24
2:27:20	27	20,5	24
2:27:30	27	20,5	24
2:27:40	27	20,5	24
2:27:50	27	20,5	24
2:28:00	27	20,5	24
2:28:10	27	20,5	24
2:28:20	27	20,5	24
2:28:30	27	20,5	24
2:28:40	27	20,5	24
2:28:50	27	20,5	24
2:29:00	27	20,5	24
2:29:10	27	20,5	24
2:29:20	27	20,5	24
2:29:30	27	20,5	24
2:29:40	27	20,5	24
2:29:50	27	20,5	24
2:30:00	27	20,5	24
2:30:10	27	20,5	24
2:30:20	27	20,5	24
2:30:30	27	20,5	24
2:30:40	27	20,5	24
2:30:50	27	20,5	24
2:31:00	27	20,5	24
2:31:10	27	20,5	24
2:31:20	27	20,5	24
2:31:30	27	20,5	24
2:31:40	27	20,5	24
2:31:50	27	20,5	24
2:32:00	27	20,5	24
2:32:10	27	20,5	24
2:32:20	27	20,5	24
2:32:30	27	20,5	24
2:32:40	27	20,5	24
2:32:50	27	20,5	24
2:33:00	27	20,5	24
2:33:10	28	20,5	24
2:33:20	28	20,5	24
2:33:30	28	20,5	24
2:33:40	28	20,5	24
2:33:50	28	20,5	24
2:34:00	28	20,5	24
2:34:10	28	20,5	24
2:34:20	28	20,5	24
2:34:30	28	20,5	24
2:34:40	28	20,5	24
2:34:50	28	20,5	24
2:35:00	28	20,5	24
2:35:10	28	20,5	24
2:35:20	28	20,5	24
2:35:30	28	20,5	24
2:35:40	28	20,5	24
2:35:50	28	20,5	24
2:36:00	28	20,5	24
2:36:10	28	20,5	24
2:36:20	28	20,5	24
2:36:30	28	20,5	24
2:36:40	28	20,5	24
2:36:50	28	20,5	24
2:37:00	28	20,5	24
2:37:10	28	20,5	24
2:37:20	28	20,5	24
2:37:30	28	20,6	24
2:37:40	28	20,6	24
2:37:50	28	20,6	24
2:38:00	28	20,6	24
2:38:10	28	20,6	24
2:38:20	28	20,6	24
2:38:30	28	20,6	24
2:38:40	28	20,6	24
2:38:50	28	20,6	24
2:39:00	28	20,6	24
2:39:10	28	20,6	24
2:39:20	28	20,6	24
2:39:30	28	20,6	24
2:39:40	28	20,6	24
2:39:50	28	20,6	24
2:40:00	28	20,6	24
2:40:10	28	20,6	24
2:40:20	28	20,6	24
2:40:30	28	20,6	24
2:40:40	28	20,6	24
2:40:50	28	20,6	24
2:41:00	28	20,6	24
2:41:10	28	20,6	24
2:41:20	28	20,6	24
2:41:30	28	20,6	24
2:41:40	28	20,6	23
2:41:50	28	20,6	23
2:42:00	28	20,6	24
2:42:10	28	20,6	24
2:42:20	28	20,6	24
2:42:30	28	20,6	24
2:42:40	28	20,6	24
2:42:50	28	20,6	24
2:43:00	28	20,6	24
2:43:10	28	20,6	24
2:43:20	28	20,6	24
2:43:30	28	20,6	24
2:43:40	28	20,6	24
2:43:50	28	20,6	24
2:44:00	28	20,6	24
2:44:10	28	20,6	24
2:44:20	28	20,6	24
2:44:30	28	20,6	24
2:44:40	28	20,6	24
2:44:50	28	20,6	24
2:45:00	28	20,6	24
2:45:10	28	20,6	24
2:45:20	28	20,6	24
2:45:30	28	20,6	24
2:45:40	28	20,6	24
2:45:50	28	20,6	24
2:46:00	28	20,6	24
2:46:10	28	20,6	24
2:46:20	28	20,6	24
2:46:30	28	20,6	24
2:46:40	28	20,6	24
2:46:50	28	20,6	24
2:47:00	28	20,6	24
2:47:10	28	20,6	24
2:47:20	28	20,6	24
2:47:30	28	20,6	24
2:47:40	28	20,6	24
2:47:50	28	20,6	24
2:48:00	28	20,6	24
2:48:10	28	20,6	24
2:48:20	28	20,6	24
2:48:30	28	20,6	24
2:48:40	28	20,6	24
2:48:50	28	20,6	24
2:49:00	28	20,6	24
2:49:10	28	20,6	24
2:49:20	28	20,6	24
2:49:30	28	20,6	24
2:49:40	28	20,6	24
2:49:50	28	20,6	24
2:50:00	28	20,6	24
2:50:10	28	20,6	24
2:50:20	28	20,6	24
2:50:30	28	20,6	24
2:50:40	28	20,6	24
2:50:50	28	20,6	24
2:51:00	28	20,6	24
2:51:10	28	20,6	24
2:51:20	28	20,6	24
2:51:30	28	20,6	24
2:51:40	28	20,6	24
2:51:50	28	20,6	24
2:52:00	28	20,6	24
2:52:10	28	20,6	24
2:52:20	28	20,6	24
2:52:30	28	20,6	24
2:52:40	28	20,6	24
2:52:50	28	20,6	24
2:53:00	28	20,6	24
2:53:10	28	20,6	24
2:53:20	28	20,6	24
2:53:30	28	20,6	24
2:53:40	28	20,6	24
2:53:50	28	20,6	24
2:54:00	28	20,6	24
2:54:10	28	20,6	24
2:54:20	28	20,6	24
2:54:30	28	20,6	24
2:54:40	28	20,6	24
2:54:50	28	20,6	24
2:55:00	28	20,6	24
2:55:10	28	20,6	24
2:55:20	28	20,6	24
2:55:30	28	20,6	24
2:55:40	28	20,6	24
2:55:50	28	20,6	24
2:56:00	28	20,6	24
2:56:10	28	20,6	24
2:56:20	28	20,6	24
2:56:30	28	20,6	24
2:56:40	28	20,6	24
2:56:50	28	20,6	24
2:57:00	28	20,6	24
2:57:10	28	20,6	23
2:57:20	28	20,6	23
2:57:30	28	20,6	23
2:57:40	28	20,6	23
2:57:50	28	20,6	23
2:58:00	28	20,6	23
2:58:10	28	20,6	24
2:58:20	28	20,6	24
2:58:30	28	20,6	24
2:58:40	28	20,6	24
2:58:50	28	20,6	24
2:59:00	28	20,6	24
2:59:10	28	20,6	24
2:59:20	28	20,6	24
2:59:30	28	20,6	24
2:59:40	28	20,6	24
2:59:50	28	20,6	24
3:00:00	28	20,6	24
3:00:10	28	20,6	24
3:00:20	28	20,6	24
3:00:30	28	20,6	24
3:00:40	28	20,6	24
3:00:50	28	20,6	24
3:01:00	28	20,6	24
3:01:10	28	20,6	24
3:01:20	28	20,6	24
3:01:30	28	20,6	24
3:01:40	28	20,6	24
3:01:50	28	20,6	24
3:02:00	28	20,6	24
3:02:10	28	20,6	24
3:02:20	28	20,6	24
3:02:30	28	20,6	24
3:02:40	28	20,6	24
3:02:50	28	20,6	24
3:03:00	28	20,6	24
3:03:10	28	20,6	24
3:03:20	28	20,6	24
3:03:30	28	20,6	24
3:03:40	28	20,6	24
3:03:50	28	20,6	24
3:04:00	28	20,6	24
3:04:10	28	20,6	24
3:04:20	28	20,6	24
3:04:30	28	20,6	24
3:04:40	28	20,6	23
3:04:50	28	20,6	23
3:05:00	28	20,6	23
3:05:10	28	20,7	23
3:05:20	28	20,6	23
3:05:30	28	20,6	23
3:05:40	28	20,6	23
3:05:50	28	20,6	23
3:06:00	28	20,6	23
3:06:10	28	20,6	24
3:06:20	28	20,6	23
3:06:30	28	20,6	23
3:06:40	28	20,6	23
3:06:50	28	20,6	23
3:07:00	28	20,6	23
3:07:10	28	20,6	23
3:07:20	28	20,6	23
3:07:30	28	20,6	23
3:07:40	28	20,6	23
3:07:50	28	20,6	23
3:08:00	28	20,6	23
3:08:10	28	20,6	23
3:08:20	28	20,6	23
3:08:30	28	20,6	23
3:08:40	28	20,6	23
3:08:50	28	20,6	23
3:09:00	28	20,6	23
3:09:10	28	20,6	23
3:09:20	28	20,6	23
3:09:30	28	20,6	23
3:09:40	28	20,6	23
3:09:50	28	20,6	23
3:10:00	28	20,6	23
3:10:10	28	20,6	23
3:10:20	28	20,6	23
3:10:30	28	20,6	23
3:10:40	28	20,6	23
3:10:50	28	20,6	23
3:11:00	28	20,6	23
3:11:10	28	20,6	23
3:11:20	28	20,6	23
3:11:30	28	20,6	23
3:11:40	28	20,6	23
3:11:50	28	20,6	23
3:12:00	28	20,7	23
3:12:10	28	20,7	23
3:12:20	28	20,7	23
3:12:30	28	20,6	23
3:12:40	28	20,6	23
3:12:50	28	20,6	23
3:13:00	28	20,6	23
3:13:10	28	20,6	23
3:13:20	28	20,6	23
3:13:30	28	20,6	23
3:13:40	28	20,6	23
3:13:50	28	20,6	23
3:14:00	28	20,6	23
3:14:10	28	20,6	23
3:14:20	28	20,6	23
3:14:30	28	20,6	23
3:14:40	28	20,6	23
3:14:50	28	20,6	23
3:15:00	28	20,6	23
3:15:10	28	20,6	23
3:15:20	28	20,6	23
3:15:30	28	20,6	23
3:15:40	28	20,6	23
3:15:50	28	20,6	23
3:16:00	28	20,6	23
3:16:10	28	20,6	23
3:16:20	28	20,6	23
3:16:30	28	20,6	23
3:16:40	28	20,6	23
3:16:50	28	20,6	23
3:17:00	28	20,6	23
3:17:10	28	20,6	23
3:17:20	28	20,6	23
3:17:30	28	20,6	23
3:17:40	28	20,6	23
3:17:50	28	20,6	23
3:18:00	28	20,6	23
3:18:10	28	20,6	23
3:18:20	28	20,6	23
3:18:30	28	20,6	23
3:18:40	28	20,6	23
3:18:50	28	20,6	23
3:19:00	28	20,6	23
3:19:10	28	20,6	23
3:19:20	28	20,6	23
3:19:30	28	20,6	23
3:19:40	28	20,6	23
3:19:50	28	20,6	23
3:20:00	28	20,6	23
3:20:10	29	20,6	23
3:20:20	28	20,6	23
3:20:30	28	20,6	22
3:20:40	29	20,6	23
3:20:50	28	20,6	23
3:21:00	29	20,6	23
3:21:10	29	20,6	22
3:21:20	29	20,6	22
3:21:30	29	20,6	23
3:21:40	29	20,6	22
3:21:50	29	20,6	22
3:22:00	29	20,6	22
3:22:10	29	20,6	22
3:22:20	29	20,6	22
3:22:30	29	20,6	22
3:22:40	29	20,6	22
3:22:50	29	20,6	22
3:23:00	29	20,6	22
3:23:10	29	20,6	22
3:23:20	29	20,6	22
3:23:30	29	20,6	22
3:23:40	29	20,6	22
3:23:50	29	20,6	22
3:24:00	29	20,6	23
3:24:10	29	20,6	23
3:24:20	29	20,6	22
3:24:30	29	20,6	22
3:24:40	29	20,6	22
3:24:50	29	20,6	23
3:25:00	29	20,6	23
3:25:10	29	20,6	23
3:25:20	29	20,6	23
3:25:30	29	20,6	22
3:25:40	29	20,6	22
3:25:50	29	20,6	22
3:26:00	29	20,6	22
3:26:10	29	20,6	22
3:26:20	29	20,6	22
3:26:30	29	20,6	22
3:26:40	29	20,6	22
3:26:50	29	20,6	22
3:27:00	29	20,6	22
3:27:10	29	20,6	22
3:27:20	29	20,6	22
3:27:30	29	20,6	22
3:27:40	29	20,6	22
3:27:50	29	20,6	22
3:28:00	29	20,6	22
3:28:10	29	20,6	22
3:28:20	29	20,6	22
