Repository: ProgWizer/parser

File: project-root/data/Data Acquisition/Data Acquisition/2013 (508)/Con 2 G1350+50%Cement+25%Fly Ash+8%Silica Fume+13%MKGL+4%PPB+1%TDF-3+1%TA-1 BWOB (50C).txt (part 1 of 3)
--Test Summary--
Full Path and File Name	
Instrument Name	7222 Consistometer
Instrument Type	Model 7222 Consistometer
Instrument Serial Number	
Test Start Date	28.11.2012
Test Start Time	17:04:01
Test Stop Date	29.11.2012
Test Stop Time	8:27:16
Test Length	15:23:15
Final Sample Time Offset	15:37:30
Controller Schedule Name	
Sampling Period	10 seconds
Comments	T: 50C(30min); P: 30MPa(30min); tap water
Information	WellID	Research
Information	Customer	Trican
Information	EngName	Lebedev Pavel
Information	CementClass	G
Information	CementMfr	Dyckerhoff-Sukhoy Log
Information	Additives	50%Cement+25%Fly Ash+8%Silica Fume+13%MKGL+4%PPB+1%TDF-3+1%TA-1
Information	Density	1350
Information	BHCT	50
Information	BHST	
Information	FluidLoss	50cc/30min
Information	JobType	Production csg
Initial Temperature (°C)	24 °C
Final Temperature (°C)	53 °C
Initial Pressure (MPa)	0,7 MPa
Final Pressure (MPa)	30,1 MPa
Initial Consistency (Bc)	16 Bc
Final Consistency (Bc)	53 Bc
--Data--
Time (HH:MM:SS)	Temperature (°C)	Pressure (MPa)	Consistency (Bc)
0:00:00	24	0,7	16
0:00:10	24	0,9	16
0:00:20	24	1,1	16
0:00:30	24	1,2	15
0:00:40	24	1,4	15
0:00:50	24	1,6	17
0:01:00	24	1,8	15
0:01:10	24	1,9	16
0:01:20	24	2,1	16
0:01:30	24	2,3	16
0:01:40	24	2,6	15
0:01:50	24	2,9	18
0:02:00	24	3,2	19
0:02:10	24	3,5	19
0:02:20	25	3,8	18
0:02:30	25	4,0	17
0:02:40	25	4,0	17
0:02:50	25	3,9	17
0:03:00	25	3,8	16
0:03:10	26	3,9	18
0:03:20	26	4,1	18
0:03:30	26	4,2	17
0:03:40	26	4,3	17
0:03:50	26	4,4	16
0:04:00	26	4,8	15
0:04:10	26	4,9	15
0:04:20	27	5,1	13
0:04:30	27	5,2	13
0:04:40	27	5,4	12
0:04:50	27	5,5	12
0:05:00	27	5,7	12
0:05:10	27	5,8	12
0:05:20	27	6,1	12
0:05:30	27	6,3	12
0:05:40	27	6,6	13
0:05:50	27	6,9	14
0:06:00	27	7,4	24
0:06:10	27	7,7	23
0:06:20	27	7,9	20
0:06:30	27	7,8	22
0:06:40	27	8,2	20
0:06:50	27	8,3	19
0:07:00	27	8,3	20
0:07:10	27	8,5	22
0:07:20	28	8,7	20
0:07:30	28	8,6	23
0:07:40	28	8,4	20
0:07:50	28	8,4	19
0:08:00	29	8,4	20
0:08:10	29	8,6	19
0:08:20	29	8,9	19
0:08:30	30	8,9	18
0:08:40	30	9,2	17
0:08:50	30	9,3	20
0:09:00	30	9,7	18
0:09:10	30	9,7	18
0:09:20	30	9,7	19
0:09:30	31	10,0	16
0:09:40	31	10,2	18
0:09:50	31	10,2	18
0:10:00	31	10,4	20
0:10:10	31	10,8	18
0:10:20	31	10,8	18
0:10:30	31	11,0	22
0:10:40	31	11,5	19
0:10:50	31	12,0	14
0:11:00	31	12,2	21
0:11:10	31	12,5	21
0:11:20	31	12,8	19
0:11:30	31	13,1	11
0:11:40	31	12,6	14
0:11:50	31	12,8	20
0:12:00	31	13,1	20
0:12:10	32	13,5	18
0:12:20	32	13,6	20
0:12:30	32	13,4	17
0:12:40	33	13,0	19
0:12:50	33	13,0	18
0:13:00	33	13,5	18
0:13:10	34	13,6	17
0:13:20	34	13,7	14
0:13:30	34	13,8	13
0:13:40	35	14,0	12
0:13:50	35	14,0	12
0:14:00	35	14,3	12
0:14:10	35	14,5	12
0:14:20	35	14,6	11
0:14:30	35	14,8	12
0:14:40	35	14,9	12
0:14:50	35	15,1	12
0:15:00	35	15,3	12
0:15:10	35	15,6	12
0:15:20	35	15,9	12
0:15:30	35	16,4	22
0:15:40	35	16,5	21
0:15:50	35	16,6	18
0:16:00	35	16,8	20
0:16:10	35	17,0	21
0:16:20	35	17,2	20
0:16:30	35	17,4	21
0:16:40	35	17,5	17
0:16:50	35	17,5	19
0:17:00	36	18,1	20
0:17:10	36	17,8	19
0:17:20	37	17,6	18
0:17:30	37	17,6	19
0:17:40	37	18,0	22
0:17:50	38	17,9	19
0:18:00	38	18,1	18
0:18:10	39	18,6	21
0:18:20	39	18,6	19
0:18:30	39	18,7	19
0:18:40	40	18,8	20
0:18:50	40	18,9	20
0:19:00	40	19,2	18
0:19:10	40	19,3	18
0:19:20	40	19,4	17
0:19:30	40	19,6	17
0:19:40	40	19,7	17
0:19:50	40	20,0	17
0:20:00	40	20,3	17
0:20:10	40	20,3	17
0:20:20	40	20,6	17
0:20:30	40	21,2	17
0:20:40	40	21,1	19
0:20:50	40	21,5	18
0:21:00	40	21,2	24
0:21:10	40	22,1	22
0:21:20	40	22,2	21
0:21:30	40	21,6	19
0:21:40	40	22,6	25
0:21:50	40	22,8	20
0:22:00	41	22,5	25
0:22:10	41	22,7	22
0:22:20	41	22,4	21
0:22:30	42	22,6	20
0:22:40	42	22,9	20
0:22:50	43	22,7	23
0:23:00	43	22,9	21
0:23:10	44	23,2	22
0:23:20	44	23,2	23
0:23:30	45	23,5	22
0:23:40	45	23,6	22
0:23:50	45	23,7	23
0:24:00	45	23,8	23
0:24:10	45	24,4	23
0:24:20	45	24,5	23
0:24:30	45	24,7	23
0:24:40	45	24,5	22
0:24:50	45	24,7	20
0:25:00	45	25,0	20
0:25:10	45	25,5	20
0:25:20	45	25,8	20
0:25:30	45	26,4	21
0:25:40	45	26,3	22
0:25:50	45	26,1	19
0:26:00	45	26,1	21
0:26:10	45	26,0	22
0:26:20	45	26,2	22
0:26:30	45	26,6	18
0:26:40	45	27,8	19
0:26:50	45	27,5	23
0:27:00	45	27,1	24
0:27:10	46	27,3	20
0:27:20	46	27,1	21
0:27:30	47	27,3	22
0:27:40	47	27,5	25
0:27:50	48	27,7	22
0:28:00	48	27,9	21
0:28:10	49	27,8	24
0:28:20	49	28,2	24
0:28:30	50	28,2	23
0:28:40	50	28,7	22
0:28:50	50	28,9	23
0:29:00	50	29,0	24
0:29:10	50	29,1	31
0:29:20	50	29,2	27
0:29:30	50	29,4	24
0:29:40	50	29,5	24
0:29:50	50	29,6	26
0:30:00	50	30,0	24
0:30:10	50	30,0	24
0:30:20	50	30,3	23
0:30:30	50	30,9	24
0:30:40	50	30,4	25
0:30:50	50	30,2	23
0:31:00	49	29,8	24
0:31:10	49	31,3	24
0:31:20	49	31,1	24
0:31:30	49	30,8	23
0:31:40	50	30,6	23
0:31:50	50	30,1	23
0:32:00	50	30,6	22
0:32:10	50	30,6	22
0:32:20	51	30,2	23
0:32:30	51	30,0	26
0:32:40	52	30,2	21
0:32:50	52	29,9	22
0:33:00	53	30,2	22
0:33:10	53	30,1	16
0:33:20	53	30,0	17
0:33:30	54	30,1	22
0:33:40	54	30,1	22
0:33:50	54	30,2	22
0:34:00	54	30,1	23
0:34:10	54	30,1	25
0:34:20	54	30,1	24
0:34:30	54	30,3	23
0:34:40	54	30,0	26
0:34:50	54	30,2	24
0:35:00	54	30,2	23
0:35:10	54	30,4	23
0:35:20	53	30,1	23
0:35:30	53	30,4	23
0:35:40	53	30,2	23
0:35:50	53	30,0	23
0:36:00	53	30,3	23
0:36:10	53	30,1	23
0:36:20	53	30,5	22
0:36:30	52	30,3	22
0:36:40	52	30,5	23
0:36:50	52	31,1	23
0:37:00	52	30,7	24
0:37:10	52	30,3	24
0:37:20	52	29,9	23
0:37:30	52	30,9	25
0:37:40	51	30,6	25
0:37:50	51	30,2	25
0:38:00	52	31,1	25
0:38:10	52	30,4	24
0:38:20	52	30,6	24
0:38:30	52	30,4	24
0:38:40	52	30,0	24
0:38:50	53	30,1	24
0:39:00	53	30,3	25
0:39:10	53	30,0	20
0:39:20	54	30,3	24
0:39:30	54	30,3	22
0:39:40	54	30,2	24
0:39:50	54	30,1	26
0:40:00	54	30,2	24
0:40:10	54	30,4	21
0:40:20	54	30,1	22
0:40:30	54	30,3	21
0:40:40	54	30,0	20
0:40:50	54	30,2	20
0:41:00	54	30,0	20
0:41:10	54	30,3	20
0:41:20	54	30,1	20
0:41:30	54	30,3	20
0:41:40	54	30,2	20
0:41:50	54	30,0	20
0:42:00	54	30,3	20
0:42:10	54	30,1	20
0:42:20	53	30,1	20
0:42:30	53	30,3	20
0:42:40	53	30,1	20
0:42:50	53	30,0	20
0:43:00	53	30,4	21
0:43:10	53	30,2	21
0:43:20	53	30,1	21
0:43:30	52	30,0	21
0:43:40	52	30,5	21
0:43:50	52	31,2	21
0:44:00	52	30,9	21
0:44:10	52	30,5	21
0:44:20	52	30,2	22
0:44:30	52	31,3	22
0:44:40	52	30,7	21
0:44:50	52	30,3	20
0:45:00	52	31,1	20
0:45:10	52	30,5	20
0:45:20	52	30,7	20
0:45:30	52	30,7	20
0:45:40	52	30,3	20
0:45:50	53	30,2	20
0:46:00	53	30,2	19
0:46:10	53	30,3	31
0:46:20	53	30,3	26
0:46:30	54	30,0	23
0:46:40	54	30,0	22
0:46:50	54	30,2	21
0:47:00	54	30,5	21
0:47:10	54	30,2	20
0:47:20	55	30,2	20
0:47:30	55	30,4	20
0:47:40	55	30,2	20
0:47:50	55	30,0	20
0:48:00	55	30,3	20
0:48:10	55	30,1	20
0:48:20	55	30,4	21
0:48:30	55	30,2	21
0:48:40	55	30,1	20
0:48:50	55	30,4	21
0:49:00	54	30,3	21
0:49:10	54	30,1	21
0:49:20	54	30,4	21
0:49:30	54	30,3	21
0:49:40	54	30,2	21
0:49:50	54	30,1	21
0:50:00	54	30,0	21
0:50:10	54	30,4	21
0:50:20	54	30,3	21
0:50:30	54	30,2	21
0:50:40	53	30,1	21
0:50:50	53	30,4	21
0:51:00	53	30,3	21
0:51:10	53	30,2	21
0:51:20	53	30,2	21
0:51:30	53	30,1	21
0:51:40	53	30,4	21
0:51:50	53	30,4	21
0:52:00	52	30,3	21
0:52:10	52	30,9	21
0:52:20	52	30,4	20
0:52:30	52	30,0	21
0:52:40	52	31,1	20
0:52:50	52	30,6	21
0:53:00	52	30,2	22
0:53:10	52	31,1	22
0:53:20	52	30,5	21
0:53:30	52	31,0	24
0:53:40	52	30,6	22
0:53:50	52	30,9	22
0:54:00	52	31,0	22
0:54:10	52	30,7	24
0:54:20	53	30,3	31
0:54:30	53	30,1	24
0:54:40	53	30,1	27
0:54:50	53	30,2	20
0:55:00	54	30,0	17
0:55:10	54	30,0	28
0:55:20	54	30,2	26
0:55:30	55	30,3	27
0:55:40	55	30,0	25
0:55:50	55	30,2	22
0:56:00	55	30,0	20
0:56:10	56	30,2	21
0:56:20	56	30,0	20
0:56:30	56	30,2	19
0:56:40	56	30,1	18
0:56:50	56	30,2	19
0:57:00	56	30,0	19
0:57:10	56	30,4	18
0:57:20	55	30,2	18
0:57:30	55	30,1	18
0:57:40	55	30,1	18
0:57:50	55	30,2	19
0:58:00	55	30,1	19
0:58:10	55	30,0	19
0:58:20	55	30,1	19
0:58:30	55	30,0	19
0:58:40	55	30,0	19
0:58:50	55	30,2	19
0:59:00	54	30,1	19
0:59:10	54	30,1	19
0:59:20	54	30,1	19
0:59:30	54	30,1	19
0:59:40	54	30,2	19
0:59:50	54	30,1	19
1:00:00	54	30,1	19
1:00:10	54	30,1	19
1:00:20	53	30,2	19
1:00:30	53	30,1	19
1:00:40	53	30,1	19
1:00:50	53	30,1	19
1:01:00	53	30,1	19
1:01:10	53	30,2	19
1:01:20	53	30,1	19
1:01:30	53	30,1	19
1:01:40	53	30,2	19
1:01:50	53	30,1	19
1:02:00	52	30,1	19
1:02:10	52	30,2	19
1:02:20	52	30,9	19
1:02:30	52	30,3	20
1:02:40	52	31,3	20
1:02:50	52	30,7	21
1:03:00	52	30,3	24
1:03:10	52	31,0	24
1:03:20	52	30,5	26
1:03:30	52	31,1	25
1:03:40	52	30,4	32
1:03:50	52	30,7	32
1:04:00	52	30,7	31
1:04:10	52	30,5	28
1:04:20	53	30,2	29
1:04:30	53	30,3	28
1:04:40	53	30,2	25
1:04:50	53	30,0	28
1:05:00	54	30,2	30
1:05:10	54	30,0	27
1:05:20	54	30,1	28
1:05:30	55	30,1	26
1:05:40	55	30,1	25
1:05:50	55	30,3	25
1:06:00	55	30,1	24
1:06:10	55	30,3	25
1:06:20	55	30,1	27
1:06:30	55	30,3	26
1:06:40	55	30,2	26
1:06:50	55	30,1	26
1:07:00	55	30,3	25
1:07:10	55	30,2	25
1:07:20	55	30,1	25
1:07:30	55	30,4	25
1:07:40	55	30,3	25
1:07:50	55	30,2	25
1:08:00	55	30,1	25
1:08:10	55	30,3	25
1:08:20	55	30,2	25
1:08:30	54	30,1	25
1:08:40	54	30,0	25
1:08:50	54	30,4	25
1:09:00	54	30,4	25
1:09:10	54	30,3	25
1:09:20	54	30,2	25
1:09:30	54	30,1	25
1:09:40	54	30,1	25
1:09:50	54	30,1	25
1:10:00	54	30,4	25
1:10:10	54	30,3	25
1:10:20	53	30,3	25
1:10:30	53	30,2	25
1:10:40	53	30,1	25
1:10:50	53	30,1	25
1:11:00	53	30,1	25
1:11:10	53	30,2	25
1:11:20	53	30,2	25
1:11:30	53	30,1	25
1:11:40	53	30,1	25
1:11:50	53	30,2	25
1:12:00	53	30,2	25
1:12:10	53	30,1	25
1:12:20	52	30,1	25
1:12:30	52	30,2	25
1:12:40	52	30,6	25
1:12:50	52	30,1	25
1:13:00	52	30,7	24
1:13:10	52	30,2	24
1:13:20	52	30,8	24
1:13:30	52	30,2	25
1:13:40	52	30,7	25
1:13:50	52	30,3	26
1:14:00	52	30,4	26
1:14:10	52	30,6	26
1:14:20	52	30,6	26
1:14:30	52	30,5	26
1:14:40	53	30,2	25
1:14:50	53	30,4	25
1:15:00	53	30,1	25
1:15:10	53	30,1	24
1:15:20	53	30,1	25
1:15:30	54	30,3	24
1:15:40	54	30,1	24
1:15:50	54	30,4	24
1:16:00	54	30,2	24
1:16:10	54	30,1	24
1:16:20	54	30,3	24
1:16:30	55	30,2	24
1:16:40	55	30,0	24
1:16:50	55	30,3	24
1:17:00	55	30,2	24
1:17:10	55	30,1	23
1:17:20	55	30,1	23
1:17:30	54	30,2	23
1:17:40	54	30,1	23
1:17:50	54	30,1	23
1:18:00	54	30,0	23
1:18:10	54	30,1	23
1:18:20	54	30,2	23
1:18:30	54	30,1	23
1:18:40	54	30,1	23
1:18:50	54	30,2	23
1:19:00	54	30,1	23
1:19:10	54	30,1	23
1:19:20	54	30,1	23
1:19:30	54	30,1	23
1:19:40	54	30,0	23
1:19:50	53	30,1	24
1:20:00	53	30,1	24
1:20:10	53	30,1	24
1:20:20	53	30,1	24
1:20:30	53	30,1	23
1:20:40	53	30,1	24
1:20:50	53	30,1	24
1:21:00	53	30,1	23
1:21:10	53	30,1	23
1:21:20	53	30,2	23
1:21:30	53	30,1	23
1:21:40	53	30,1	23
1:21:50	53	30,1	23
1:22:00	53	30,1	23
1:22:10	53	30,1	24
1:22:20	53	30,1	23
1:22:30	52	30,1	23
1:22:40	52	30,4	23
1:22:50	52	30,9	24
1:23:00	52	30,2	23
1:23:10	52	30,7	23
1:23:20	52	30,0	24
1:23:30	52	30,5	24
1:23:40	52	30,9	24
1:23:50	52	30,0	26
1:24:00	52	30,4	26
1:24:10	52	30,6	26
1:24:20	52	30,7	25
1:24:30	52	30,6	25
1:24:40	52	30,4	25
1:24:50	53	30,2	25
1:25:00	53	30,1	25
1:25:10	53	30,1	25
1:25:20	53	30,2	25
1:25:30	53	30,0	25
1:25:40	53	30,3	25
1:25:50	54	30,1	25
1:26:00	54	30,2	25
1:26:10	54	30,0	25
1:26:20	54	30,1	25
1:26:30	54	30,1	25
1:26:40	54	30,0	25
1:26:50	54	30,2	25
1:27:00	54	30,1	25
1:27:10	54	30,0	25
1:27:20	54	30,1	25
1:27:30	54	30,2	25
1:27:40	54	30,1	25
1:27:50	54	30,1	25
1:28:00	54	30,1	25
1:28:10	54	30,2	25
1:28:20	54	30,1	25
1:28:30	54	30,1	25
1:28:40	54	30,1	25
1:28:50	54	30,2	25
1:29:00	54	30,2	25
1:29:10	54	30,1	25
1:29:20	53	30,1	25
1:29:30	53	30,2	25
1:29:40	53	30,1	25
1:29:50	53	30,1	25
1:30:00	53	30,5	25
1:30:10	53	30,5	25
1:30:20	53	30,4	25
1:30:30	53	30,4	25
1:30:40	53	30,4	25
1:30:50	53	30,3	25
1:31:00	53	30,3	25
1:31:10	53	30,2	25
1:31:20	53	30,2	25
1:31:30	53	30,2	25
1:31:40	53	30,1	25
1:31:50	53	30,1	25
1:32:00	53	30,1	25
1:32:10	53	30,1	25
1:32:20	52	30,1	25
1:32:30	52	30,4	25
1:32:40	52	30,8	25
1:32:50	52	30,0	25
1:33:00	52	30,5	25
1:33:10	52	30,9	25
1:33:20	52	30,0	25
1:33:30	52	30,4	25
1:33:40	52	30,7	25
1:33:50	52	31,0	25
1:34:00	52	31,1	25
1:34:10	52	30,4	27
1:34:20	52	30,3	27
1:34:30	52	30,1	27
1:34:40	53	30,1	27
1:34:50	53	30,3	27
1:35:00	53	30,1	27
1:35:10	53	30,3	26
1:35:20	53	30,2	26
1:35:30	53	30,0	26
1:35:40	53	30,3	26
1:35:50	53	30,2	26
1:36:00	54	30,1	26
1:36:10	54	30,3	26
1:36:20	54	30,2	26
1:36:30	54	30,2	26
1:36:40	54	30,1	26
1:36:50	54	30,4	26
1:37:00	54	30,3	26
1:37:10	54	30,2	26
1:37:20	54	30,2	26
1:37:30	54	30,1	26
1:37:40	54	30,1	26
1:37:50	54	30,2	26
1:38:00	54	30,1	26
1:38:10	54	30,1	26
1:38:20	53	30,1	26
1:38:30	53	30,1	26
1:38:40	53	30,1	26
1:38:50	53	30,1	26
1:39:00	53	30,1	26
1:39:10	53	30,2	26
1:39:20	53	30,1	26
1:39:30	53	30,1	26
1:39:40	53	30,1	26
1:39:50	53	30,1	26
1:40:00	53	30,2	26
1:40:10	53	30,2	26
1:40:20	53	30,2	26
1:40:30	53	30,1	26
1:40:40	53	30,1	26
1:40:50	53	30,2	26
1:41:00	53	30,1	26
1:41:10	53	30,1	27
1:41:20	53	30,1	27
1:41:30	53	30,3	27
1:41:40	53	30,2	27
1:41:50	52	30,2	27
1:42:00	52	30,4	27
1:42:10	52	30,7	27
1:42:20	52	31,1	27
1:42:30	52	30,5	27
1:42:40	52	30,9	27
1:42:50	52	30,2	27
1:43:00	52	30,6	27
1:43:10	52	30,9	27
1:43:20	52	30,2	27
1:43:30	52	30,4	27
1:43:40	52	30,5	27
1:43:50	52	30,4	27
1:44:00	52	30,3	27
1:44:10	53	30,1	27
1:44:20	53	30,1	27
1:44:30	53	30,1	26
1:44:40	53	30,4	26
1:44:50	53	30,2	26
1:45:00	53	30,1	26
1:45:10	53	30,1	26
1:45:20	53	30,0	26
1:45:30	53	30,2	26
1:45:40	54	30,1	26
1:45:50	54	30,1	26
1:46:00	54	30,3	27
1:46:10	54	30,2	27
1:46:20	54	30,2	27
1:46:30	54	30,1	27
1:46:40	54	30,1	27
1:46:50	54	30,1	27
1:47:00	54	30,3	27
1:47:10	54	30,2	27
1:47:20	54	30,1	27
1:47:30	54	30,1	27
1:47:40	53	30,1	27
1:47:50	53	30,1	27
1:48:00	53	30,1	27
1:48:10	53	30,1	27
1:48:20	53	30,1	27
1:48:30	53	30,1	27
1:48:40	53	30,1	27
1:48:50	53	30,3	26
1:49:00	53	30,2	27
1:49:10	53	30,2	27
1:49:20	53	30,2	27
1:49:30	53	30,1	27
1:49:40	53	30,1	27
1:49:50	53	30,1	27
1:50:00	53	30,1	27
1:50:10	53	30,1	27
1:50:20	53	30,1	27
1:50:30	53	30,3	27
1:50:40	53	30,2	27
1:50:50	53	30,2	27
1:51:00	53	30,2	27
1:51:10	53	30,1	27
1:51:20	53	30,1	27
1:51:30	52	30,1	27
1:51:40	52	30,1	27
1:51:50	52	30,3	26
1:52:00	52	30,6	26
1:52:10	52	31,0	26
1:52:20	52	30,1	26
1:52:30	52	30,5	26
1:52:40	52	30,8	26
1:52:50	52	31,0	26
1:53:00	52	30,4	26
1:53:10	52	30,6	27
1:53:20	52	30,7	27
1:53:30	52	30,8	26
1:53:40	52	30,7	26
1:53:50	52	30,5	26
1:54:00	53	30,3	27
1:54:10	53	30,2	27
1:54:20	53	30,1	27
1:54:30	53	30,1	27
1:54:40	53	30,1	27
1:54:50	53	30,2	27
1:55:00	53	30,1	27
1:55:10	53	30,2	27
1:55:20	53	30,1	27
1:55:30	53	30,1	27
1:55:40	53	30,2	27
1:55:50	53	30,2	27
1:56:00	54	30,1	26
1:56:10	54	30,2	26
1:56:20	54	30,1	26
1:56:30	54	30,1	26
1:56:40	53	30,2	26
1:56:50	53	30,2	26
1:57:00	53	30,1	26
1:57:10	53	30,1	26
1:57:20	53	30,2	26
1:57:30	53	30,1	26
1:57:40	53	30,1	26
1:57:50	53	30,1	26
1:58:00	53	30,2	26
1:58:10	53	30,2	26
1:58:20	53	30,1	26
1:58:30	53	30,1	26
1:58:40	53	30,2	26
1:58:50	53	30,2	26
1:59:00	53	30,1	26
1:59:10	53	30,1	26
1:59:20	53	30,2	26
1:59:30	53	30,2	26
1:59:40	53	30,2	26
1:59:50	53	30,1	26
2:00:00	53	30,1	26
2:00:10	53	30,2	26
2:00:20	53	30,2	26
2:00:30	53	30,2	26
2:00:40	53	30,1	26
2:00:50	53	30,1	26
2:01:00	52	30,2	26
2:01:10	52	30,4	26
2:01:20	52	30,7	26
2:01:30	52	31,0	26
2:01:40	52	30,4	27
2:01:50	52	30,7	27
2:02:00	52	30,9	27
2:02:10	52	30,2	29
2:02:20	52	30,4	29
2:02:30	52	30,5	29
2:02:40	52	30,6	29
2:02:50	52	30,6	29
2:03:00	52	30,5	29
2:03:10	53	30,4	29
2:03:20	53	30,3	29
2:03:30	53	30,1	28
2:03:40	53	30,1	28
2:03:50	53	30,1	28
2:04:00	53	30,1	28
2:04:10	53	30,1	29
2:04:20	53	30,3	29
2:04:30	53	30,2	28
2:04:40	53	30,1	28
2:04:50	53	30,0	28
2:05:00	53	30,3	28
2:05:10	53	30,2	28
2:05:20	53	30,2	28
2:05:30	53	30,1	28
2:05:40	53	30,1	28
2:05:50	53	30,4	28
2:06:00	53	30,4	28
2:06:10	53	30,3	28
2:06:20	53	30,3	28
2:06:30	53	30,2	28
2:06:40	53	30,2	28
2:06:50	53	30,2	28
2:07:00	53	30,1	28
2:07:10	53	30,1	28
2:07:20	53	30,1	28
2:07:30	53	30,1	28
2:07:40	53	30,2	28
2:07:50	53	30,2	28
2:08:00	53	30,1	28
2:08:10	53	30,1	28
2:08:20	53	30,1	28
2:08:30	53	30,3	28
2:08:40	53	30,3	28
2:08:50	53	30,3	28
2:09:00	53	30,3	28
2:09:10	53	30,2	28
2:09:20	53	30,2	28
2:09:30	53	30,2	28
2:09:40	53	30,1	28
2:09:50	53	30,1	28
2:10:00	53	30,1	28
2:10:10	53	30,1	28
2:10:20	52	30,2	28
2:10:30	52	30,5	28
2:10:40	52	30,8	28
2:10:50	52	31,1	28
2:11:00	52	30,4	29
2:11:10	52	30,7	29
2:11:20	52	30,9	29
2:11:30	52	31,1	28
2:11:40	52	30,3	30
2:11:50	52	30,5	30
2:12:00	52	30,6	29
2:12:10	52	30,6	29
2:12:20	52	30,5	29
2:12:30	53	30,3	29
2:12:40	53	30,2	29
2:12:50	53	30,1	29
2:13:00	53	30,3	29
2:13:10	53	30,2	29
2:13:20	53	30,1	29
2:13:30	53	30,1	29
2:13:40	53	30,3	30
2:13:50	53	30,2	29
2:14:00	53	30,1	29
2:14:10	53	30,1	30
2:14:20	53	30,3	29
2:14:30	53	30,2	29
2:14:40	53	30,2	29
2:14:50	53	30,1	29
2:15:00	53	30,1	29
2:15:10	53	30,2	29
2:15:20	53	30,1	29
2:15:30	53	30,1	29
2:15:40	53	30,3	29
2:15:50	53	30,2	29
2:16:00	53	30,1	29
2:16:10	53	30,1	29
2:16:20	53	30,1	29
2:16:30	53	30,2	29
2:16:40	53	30,2	29
2:16:50	53	30,1	29
2:17:00	53	30,1	29
2:17:10	53	30,1	29
2:17:20	53	30,2	29
2:17:30	53	30,1	29
2:17:40	53	30,1	29
2:17:50	53	30,3	29
2:18:00	53	30,2	29
2:18:10	53	30,2	29
2:18:20	53	30,2	28
2:18:30	53	30,2	28
2:18:40	53	30,1	28
2:18:50	53	30,1	28
2:19:00	53	30,1	28
2:19:10	53	30,2	28
2:19:20	53	30,2	28
2:19:30	52	30,1	28
2:19:40	52	30,2	28
2:19:50	52	30,4	28
2:20:00	52	30,7	28
2:20:10	52	31,0	28
2:20:20	52	30,2	29
2:20:30	52	30,5	29
2:20:40	52	30,8	29
2:20:50	52	31,0	29
2:21:00	52	30,2	27
2:21:10	52	30,3	27
2:21:20	52	30,5	27
2:21:30	52	30,5	27
2:21:40	52	30,5	27
2:21:50	52	30,4	27
2:22:00	52	30,2	27
2:22:10	53	30,1	27
2:22:20	53	30,1	27
2:22:30	53	30,3	27
2:22:40	53	30,2	27
2:22:50	53	30,1	27
2:23:00	53	30,5	27
2:23:10	53	30,4	27
2:23:20	53	30,3	27
2:23:30	53	30,2	27
2:23:40	53	30,1	27
2:23:50	53	30,1	27
2:24:00	53	30,4	27
2:24:10	53	30,3	27
2:24:20	53	30,3	27
2:24:30	53	30,2	27
2:24:40	53	30,2	27
2:24:50	53	30,1	27
2:25:00	53	30,1	27
2:25:10	53	30,0	27
2:25:20	53	30,4	27
2:25:30	53	30,3	27
2:25:40	53	30,3	27
2:25:50	53	30,3	27
2:26:00	53	30,2	27
2:26:10	53	30,2	27
2:26:20	53	30,2	27
2:26:30	53	30,1	27
2:26:40	53	30,1	27
2:26:50	53	30,1	27
2:27:00	53	30,4	27
2:27:10	53	30,4	27
2:27:20	53	30,4	27
2:27:30	53	30,3	27
2:27:40	53	30,3	27
2:27:50	53	30,3	27
2:28:00	53	30,3	27
2:28:10	53	30,2	27
2:28:20	53	30,2	27
2:28:30	53	30,2	27
2:28:40	53	30,1	27
2:28:50	53	30,1	27
2:29:00	53	30,1	27
2:29:10	52	30,2	27
2:29:20	52	30,5	27
2:29:30	52	30,8	27
2:29:40	52	31,0	26
2:29:50	52	30,4	27
2:30:00	52	30,8	27
2:30:10	52	31,0	27
2:30:20	52	30,2	25
2:30:30	52	30,3	25
2:30:40	52	30,5	25
2:30:50	52	30,5	25
2:31:00	52	30,6	25
2:31:10	52	30,5	25
2:31:20	52	30,4	25
2:31:30	53	30,2	25
2:31:40	53	30,1	25
2:31:50	53	30,5	25
2:32:00	53	30,4	25
2:32:10	53	30,2	25
2:32:20	53	30,2	25
2:32:30	53	30,1	25
2:32:40	53	30,4	25
2:32:50	53	30,3	25
2:33:00	53	30,2	25
2:33:10	53	30,2	25
2:33:20	53	30,1	25
2:33:30	53	30,1	25
2:33:40	53	30,2	25
2:33:50	53	30,2	25
2:34:00	53	30,1	25
2:34:10	53	30,1	25
2:34:20	53	30,2	25
2:34:30	53	30,1	25
2:34:40	53	30,1	25
2:34:50	53	30,2	25
2:35:00	53	30,1	25
2:35:10	53	30,1	25
2:35:20	53	30,1	25
2:35:30	53	30,1	25
2:35:40	53	30,1	25
2:35:50	53	30,1	25
2:36:00	53	30,1	25
2:36:10	53	30,1	25
2:36:20	53	30,2	25
2:36:30	53	30,2	25
2:36:40	53	30,1	25
2:36:50	53	30,1	25
2:37:00	53	30,1	25
2:37:10	53	30,2	25
2:37:20	53	30,2	25
2:37:30	53	30,2	25
2:37:40	53	30,1	25
2:37:50	53	30,1	25
2:38:00	53	30,1	25
2:38:10	53	30,2	25
2:38:20	52	30,2	25
2:38:30	52	30,4	25
2:38:40	52	30,7	25
2:38:50	52	30,9	25
2:39:00	52	30,4	24
2:39:10	52	30,6	24
2:39:20	52	30,8	24
2:39:30	52	31,0	24
2:39:40	52	30,2	24
2:39:50	52	30,4	24
2:40:00	52	30,5	24
2:40:10	52	30,6	24
2:40:20	52	30,6	24
2:40:30	52	30,5	24
2:40:40	52	30,4	24
2:40:50	53	30,3	24
2:41:00	53	30,2	24
2:41:10	53	30,0	24
2:41:20	53	30,3	24
2:41:30	53	30,2	24
2:41:40	53	30,1	24
2:41:50	53	30,1	24
2:42:00	53	30,4	24
2:42:10	53	30,3	24
2:42:20	53	30,3	24
2:42:30	53	30,2	24
2:42:40	53	30,1	24
2:42:50	53	30,1	24
2:43:00	53	30,4	24
2:43:10	53	30,3	24
2:43:20	53	30,3	24
2:43:30	53	30,3	24
2:43:40	53	30,2	24
2:43:50	53	30,2	24
2:44:00	53	30,1	24
2:44:10	53	30,1	24
2:44:20	53	30,4	24
2:44:30	53	30,4	24
2:44:40	53	30,4	24
2:44:50	53	30,3	24
2:45:00	53	30,3	24
2:45:10	53	30,2	24
2:45:20	53	30,2	24
2:45:30	53	30,2	24
2:45:40	53	30,1	24
2:45:50	53	30,1	24
2:46:00	53	30,1	24
2:46:10	53	30,1	24
2:46:20	53	30,1	24
2:46:30	53	30,2	24
2:46:40	53	30,2	24
2:46:50	53	30,1	24
2:47:00	53	30,1	24
2:47:10	53	30,1	24
2:47:20	53	30,2	24
2:47:30	52	30,1	24
2:47:40	52	30,2	24
2:47:50	52	30,5	24
2:48:00	52	30,7	24
2:48:10	52	31,0	24
2:48:20	52	30,0	24
2:48:30	52	30,4	24
2:48:40	52	30,6	24
2:48:50	52	30,8	24
2:49:00	52	31,0	24
2:49:10	52	30,2	24
2:49:20	52	30,3	24
2:49:30	52	30,4	24
2:49:40	52	30,3	24
2:49:50	52	30,2	24
2:50:00	52	30,1	24
2:50:10	53	30,4	24
2:50:20	53	30,3	24
2:50:30	53	30,2	24
2:50:40	53	30,1	24
2:50:50	53	30,3	24
2:51:00	53	30,2	24
2:51:10	53	30,1	24
2:51:20	53	30,1	24
2:51:30	53	30,4	24
2:51:40	53	30,3	24
2:51:50	53	30,3	24
2:52:00	53	30,2	24
2:52:10	53	30,2	24
2:52:20	53	30,1	24
2:52:30	53	30,1	24
2:52:40	53	30,5	24
2:52:50	53	30,4	24
2:53:00	53	30,4	24
2:53:10	53	30,3	24
2:53:20	53	30,2	24
2:53:30	53	30,2	24
2:53:40	53	30,1	24
2:53:50	53	30,1	24
2:54:00	53	30,1	24
2:54:10	53	30,1	24
2:54:20	53	30,2	24
2:54:30	53	30,1	24
2:54:40	53	30,1	24
2:54:50	53	30,1	24
2:55:00	53	30,1	24
2:55:10	53	30,2	24
2:55:20	53	30,2	24
2:55:30	53	30,2	24
2:55:40	53	30,2	24
2:55:50	53	30,1	24
2:56:00	53	30,1	24
2:56:10	53	30,1	24
2:56:20	53	30,1	24
2:56:30	53	30,2	24
2:56:40	53	30,1	24
2:56:50	53	30,1	24
2:57:00	53	30,1	24
2:57:10	52	30,1	24
2:57:20	52	30,3	24
2:57:30	52	30,6	24
2:57:40	52	30,9	24
2:57:50	52	30,3	24
2:58:00	52	30,4	24
2:58:10	52	30,7	24
2:58:20	52	30,9	24
2:58:30	52	30,2	23
2:58:40	52	30,3	23
2:58:50	52	30,4	23
2:59:00	52	30,5	23
2:59:10	52	30,5	23
2:59:20	52	30,4	23
2:59:30	53	30,2	23
2:59:40	53	30,1	23
2:59:50	53	30,1	23
3:00:00	53	30,1	23
3:00:10	53	30,2	23
3:00:20	53	30,2	23
3:00:30	53	30,0	23
3:00:40	53	30,2	23
3:00:50	53	30,1	23
3:01:00	53	30,2	23
3:01:10	53	30,1	23
3:01:20	53	30,1	23
3:01:30	53	30,2	23
3:01:40	53	30,1	23
3:01:50	53	30,1	23
3:02:00	53	30,2	23
3:02:10	53	30,1	23
3:02:20	53	30,1	23
3:02:30	53	30,2	23
3:02:40	53	30,2	23
3:02:50	53	30,1	23
3:03:00	53	30,1	23
3:03:10	53	30,1	23
3:03:20	53	30,3	23
3:03:30	53	30,2	23
3:03:40	53	30,1	23
3:03:50	53	30,1	23
3:04:00	53	30,1	23
3:04:10	53	30,2	23
3:04:20	53	30,2	23
3:04:30	53	30,1	23
3:04:40	53	30,1	23
3:04:50	53	30,1	23
3:05:00	53	30,1	23
3:05:10	53	30,0	23
3:05:20	53	30,2	23
3:05:30	53	30,2	23
3:05:40	53	30,2	23
3:05:50	53	30,1	23
3:06:00	53	30,1	23
3:06:10	53	30,1	23
3:06:20	53	30,1	23
3:06:30	53	30,1	23
3:06:40	53	30,2	23
3:06:50	53	30,2	23
3:07:00	52	30,4	23
3:07:10	52	30,7	23
3:07:20	52	30,9	23
3:07:30	52	30,2	23
3:07:40	52	30,4	23
3:07:50	52	30,7	23
3:08:00	52	30,9	24
3:08:10	52	31,1	23
3:08:20	52	30,2	24
3:08:30	52	30,3	24
3:08:40	52	30,5	24
3:08:50	52	30,5	24
3:09:00	52	30,3	24
3:09:10	52	30,2	24
3:09:20	53	30,1	24
3:09:30	53	30,1	24
3:09:40	53	30,2	24
3:09:50	53	30,5	24
3:10:00	53	30,3	24
3:10:10	53	30,3	24
3:10:20	53	30,2	24
3:10:30	53	30,1	24
3:10:40	53	30,4	24
3:10:50	53	30,3	24
3:11:00	53	30,2	24
3:11:10	53	30,2	24
3:11:20	53	30,1	24
3:11:30	53	30,1	24
3:11:40	53	30,5	24
3:11:50	53	30,4	24
3:12:00	53	30,4	24
3:12:10	53	30,3	24
3:12:20	53	30,3	24
3:12:30	53	30,3	24
3:12:40	53	30,2	24
3:12:50	53	30,2	24
3:13:00	53	30,1	24
3:13:10	53	30,1	24
3:13:20	53	30,5	24
3:13:30	53	30,5	24
3:13:40	53	30,4	24
3:13:50	53	30,4	24
3:14:00	53	30,3	24
3:14:10	53	30,3	24
3:14:20	53	30,3	24
3:14:30	53	30,3	24
3:14:40	53	30,2	24
3:14:50	53	30,2	24
3:15:00	53	30,2	24
3:15:10	53	30,1	24
3:15:20	53	30,1	24
3:15:30	53	30,1	24
3:15:40	53	30,1	24
3:15:50	53	30,4	24
3:16:00	53	30,4	24
3:16:10	53	30,4	24
3:16:20	53	30,4	24
3:16:30	53	30,6	24
3:16:40	52	30,8	24
3:16:50	52	31,1	24
3:17:00	52	30,3	23
3:17:10	52	30,6	23
3:17:20	52	30,8	23
3:17:30	52	31,1	24
3:17:40	52	30,3	24
3:17:50	52	30,5	24
3:18:00	52	30,7	24
3:18:10	52	30,7	24
3:18:20	52	30,8	24
3:18:30	52	30,7	24
3:18:40	53	30,6	24
3:18:50	53	30,5	24
3:19:00	53	30,3	24
3:19:10	53	30,2	23
3:19:20	53	30,1	23
3:19:30	53	30,3	23
3:19:40	53	30,3	23
3:19:50	53	30,2	23
3:20:00	53	30,1	23
3:20:10	53	30,0	23
3:20:20	53	30,3	24
3:20:30	53	30,2	24
3:20:40	53	30,1	24
3:20:50	53	30,1	24
3:21:00	53	30,1	24
3:21:10	53	30,4	23
3:21:20	53	30,3	23
3:21:30	53	30,3	23
3:21:40	53	30,3	23
3:21:50	53	30,2	23
3:22:00	53	30,2	23
3:22:10	53	30,1	23
3:22:20	53	30,1	23
3:22:30	53	30,6	23
3:22:40	53	30,5	23
3:22:50	53	30,5	23
3:23:00	53	30,4	23
3:23:10	53	30,4	23
3:23:20	53	30,4	23
3:23:30	53	30,4	23
3:23:40	53	30,3	23
3:23:50	53	30,3	23
3:24:00	53	30,2	23
3:24:10	53	30,2	23
3:24:20	53	30,1	23
3:24:30	53	30,1	23
3:24:40	53	30,1	23
3:24:50	53	30,5	23
3:25:00	53	30,5	23
3:25:10	53	30,5	23
3:25:20	53	30,5	23
3:25:30	53	30,4	23
3:25:40	53	30,4	23
3:25:50	53	30,3	23
3:26:00	53	30,3	23
3:26:10	52	30,5	23
3:26:20	52	30,8	23
3:26:30	52	31,0	23
3:26:40	52	30,3	25
3:26:50	52	30,5	25
3:27:00	52	30,8	25
3:27:10	52	30,9	25
3:27:20	52	31,0	26
3:27:30	52	30,4	26
3:27:40	52	30,6	26
3:27:50	52	30,7	26
3:28:00	52	30,8	26
3:28:10	52	30,7	26
3:28:20	52	30,6	26
3:28:30	53	30,5	26
3:28:40	53	30,3	26
3:28:50	53	30,2	26
3:29:00	53	30,1	26
3:29:10	53	30,3	26
3:29:20	53	30,2	26
3:29:30	53	30,1	26
3:29:40	53	30,1	25
3:29:50	53	30,2	26
3:30:00	53	30,1	26
3:30:10	53	30,1	26
3:30:20	53	30,2	26
3:30:30	53	30,1	26
3:30:40	53	30,1	26
3:30:50	53	30,4	26
3:31:00	53	30,3	26
3:31:10	53	30,3	26
3:31:20	53	30,2	26
3:31:30	53	30,1	26
3:31:40	53	30,1	26
3:31:50	53	30,1	26
3:32:00	53	30,4	26
3:32:10	53	30,4	26
3:32:20	53	30,3	26
3:32:30	53	30,3	26
3:32:40	53	30,3	26
3:32:50	53	30,2	26
3:33:00	53	30,2	26
3:33:10	53	30,2	26
3:33:20	53	30,1	26
3:33:30	53	30,1	26
3:33:40	53	30,1	26
3:33:50	53	30,1	26
3:34:00	53	30,2	26
3:34:10	53	30,1	26
3:34:20	53	30,1	25
3:34:30	53	30,1	25
3:34:40	53	30,1	25
3:34:50	53	30,1	25
3:35:00	53	30,1	25
3:35:10	53	30,1	25
3:35:20	53	30,1	25
3:35:30	53	30,1	25
3:35:40	52	30,3	25
3:35:50	52	30,5	25
3:36:00	52	30,8	26
3:36:10	52	31,1	26
3:36:20	52	30,4	25
3:36:30	52	30,7	25
3:36:40	52	30,9	25
3:36:50	52	31,1	25
3:37:00	52	30,2	25
3:37:10	52	30,4	25
3:37:20	52	30,5	25
3:37:30	52	30,5	25
3:37:40	52	30,4	25
3:37:50	52	30,3	25
3:38:00	53	30,2	25
3:38:10	53	30,1	25
3:38:20	53	30,4	25
3:38:30	53	30,3	25
3:38:40	53	30,2	25
3:38:50	53	30,1	25
3:39:00	53	30,1	25
3:39:10	53	30,1	25
3:39:20	53	30,2	25
3:39:30	53	30,2	25
3:39:40	53	30,1	25
3:39:50	53	30,2	25
3:40:00	53	30,1	25
3:40:10	53	30,1	25
3:40:20	53	30,2	25
3:40:30	53	30,1	25
3:40:40	53	30,1	25
3:40:50	53	30,1	25
3:41:00	53	30,1	25
3:41:10	53	30,1	25
3:41:20	53	30,3	25
3:41:30	53	30,2	25
3:41:40	53	30,2	25
3:41:50	53	30,1	25
3:42:00	53	30,1	25
3:42:10	53	30,1	25
3:42:20	53	30,2	25
3:42:30	53	30,2	25
3:42:40	53	30,1	25
3:42:50	53	30,1	25
3:43:00	53	30,1	25
3:43:10	53	30,1	25
3:43:20	53	30,1	25
3:43:30	53	30,1	25
3:43:40	53	30,1	25
3:43:50	53	30,3	25
3:44:00	53	30,2	25
3:44:10	53	30,2	25
3:44:20	53	30,2	25
3:44:30	53	30,1	25
3:44:40	53	30,1	25
3:44:50	53	30,1	25
3:45:00	53	30,3	25
3:45:10	52	30,6	25
3:45:20	52	30,9	25
3:45:30	52	31,1	25
3:45:40	52	30,3	27
3:45:50	52	30,6	27
3:46:00	52	30,8	27
3:46:10	52	31,0	27
3:46:20	52	30,1	27
3:46:30	52	30,3	27
3:46:40	52	30,3	27
3:46:50	52	30,3	27
3:47:00	52	30,3	27
3:47:10	53	30,1	27
3:47:20	53	30,2	26
3:47:30	53	30,0	26
3:47:40	53	30,1	26
3:47:50	53	30,1	26
3:48:00	53	30,1	26
3:48:10	53	30,1	26
3:48:20	53	30,0	26
3:48:30	53	30,1	26
3:48:40	53	30,2	26
3:48:50	53	30,1	26
3:49:00	53	30,1	26
3:49:10	53	30,2	26
3:49:20	53	30,2	26
3:49:30	53	30,1	26
3:49:40	53	30,1	26
3:49:50	53	30,2	26
3:50:00	53	30,1	26
3:50:10	53	30,1	26
3:50:20	53	30,1	26
3:50:30	53	30,2	26
3:50:40	53	30,2	26
3:50:50	53	30,2	26
3:51:00	53	30,1	26
3:51:10	53	30,1	26
3:51:20	53	30,2	26
3:51:30	53	30,1	26
3:51:40	53	30,1	26
3:51:50	53	30,1	26
3:52:00	53	30,1	26
3:52:10	53	30,1	26
3:52:20	53	30,2	26
3:52:30	53	30,2	26
3:52:40	53	30,1	26
3:52:50	53	30,1	26
3:53:00	53	30,1	26
3:53:10	53	30,1	26
3:53:20	53	30,1	26
3:53:30	53	30,2	26
3:53:40	53	30,2	26
3:53:50	53	30,2	26
3:54:00	53	30,2	26
3:54:10	53	30,1	26
3:54:20	52	30,3	26
3:54:30	52	30,5	26
3:54:40	52	30,8	26
3:54:50	52	31,0	26
3:55:00	52	30,3	26
3:55:10	52	30,6	25
3:55:20	52	30,8	25
3:55:30	52	31,0	25
3:55:40	52	30,2	25
3:55:50	52	30,4	25
3:56:00	52	30,5	25
3:56:10	52	30,6	25
3:56:20	52	30,5	25
3:56:30	52	30,4	25
3:56:40	53	30,3	25
3:56:50	53	30,1	25
3:57:00	53	30,3	25
3:57:10	53	30,2	25
3:57:20	53	30,1	25
3:57:30	53	30,0	25
3:57:40	53	30,3	25
3:57:50	53	30,2	25
3:58:00	53	30,1	25
3:58:10	53	30,1	25
3:58:20	53	30,3	25
3:58:30	53	30,3	25
3:58:40	53	30,2	25
3:58:50	53	30,2	25
3:59:00	53	30,1	25
3:59:10	53	30,1	25
3:59:20	53	30,1	25
3:59:30	53	30,1	25
3:59:40	53	30,1	25
3:59:50	53	30,1	25
4:00:00	53	30,1	25
4:00:10	53	30,2	25
4:00:20	53	30,2	25
4:00:30	53	30,1	25
4:00:40	53	30,1	25
4:00:50	53	30,1	25
4:01:00	53	30,2	25
4:01:10	53	30,1	25
4:01:20	53	30,1	25
4:01:30	53	30,1	25
4:01:40	53	30,2	25
4:01:50	53	30,2	25
4:02:00	53	30,2	25
4:02:10	53	30,1	25
4:02:20	53	30,1	25
4:02:30	53	30,1	25
4:02:40	53	30,1	25
4:02:50	53	30,1	25
4:03:00	53	30,1	25
4:03:10	53	30,2	25
4:03:20	53	30,2	25
4:03:30	53	30,2	25
4:03:40	53	30,4	25
4:03:50	52	30,7	25
4:04:00	52	30,9	25
4:04:10	52	30,1	25
4:04:20	52	30,4	25
4:04:30	52	30,6	25
4:04:40	52	30,8	25
4:04:50	52	31,0	25
4:05:00	52	30,1	28
4:05:10	52	30,2	28
4:05:20	52	30,3	28
4:05:30	52	30,3	28
4:05:40	52	30,2	28
4:05:50	53	30,1	28
4:06:00	53	30,1	28
4:06:10	53	30,1	28
4:06:20	53	30,0	28
4:06:30	53	30,3	28
4:06:40	53	30,2	28
4:06:50	53	30,1	28
4:07:00	53	30,1	28
4:07:10	53	30,4	28
4:07:20	53	30,3	28
4:07:30	53	30,3	28
4:07:40	53	30,2	28
4:07:50	53	30,2	28
4:08:00	53	30,1	28
4:08:10	53	30,1	28
4:08:20	53	30,4	27
4:08:30	53	30,4	27
4:08:40	53	30,4	27
4:08:50	53	30,3	27
4:09:00	53	30,3	27
4:09:10	53	30,2	27
4:09:20	53	30,2	27
4:09:30	53	30,2	27
4:09:40	53	30,2	27
4:09:50	53	30,1	27
4:10:00	53	30,1	27
4:10:10	53	30,1	27
4:10:20	53	30,4	27
4:10:30	53	30,4	27
4:10:40	53	30,3	27
4:10:50	53	30,3	27
4:11:00	53	30,3	27
4:11:10	53	30,3	27
4:11:20	53	30,2	27
4:11:30	53	30,2	27
4:11:40	53	30,2	27
4:11:50	53	30,1	27
4:12:00	53	30,1	27
4:12:10	53	30,1	27
4:12:20	53	30,1	27
4:12:30	53	30,1	27
4:12:40	53	30,2	27
4:12:50	53	30,4	27
4:13:00	52	30,7	27
4:13:10	52	30,9	27
4:13:20	52	30,1	27
4:13:30	52	30,4	27
4:13:40	52	30,6	27
4:13:50	52	30,9	27
4:14:00	52	31,1	27
4:14:10	52	30,4	30
4:14:20	52	30,4	30
4:14:30	52	30,4	30
4:14:40	52	30,4	30
4:14:50	52	30,3	30
4:15:00	53	30,1	30
4:15:10	53	30,2	30
4:15:20	53	30,0	30
4:15:30	53	30,1	29
4:15:40	53	30,1	29
4:15:50	53	30,2	29
4:16:00	53	30,1	29
4:16:10	53	30,2	29
4:16:20	53	30,1	30
4:16:30	53	30,0	29
4:16:40	53	30,4	29
4:16:50	53	30,4	29
4:17:00	53	30,3	29
4:17:10	53	30,2	29
4:17:20	53	30,2	29
4:17:30	53	30,2	29
4:17:40	53	30,1	29
4:17:50	53	30,1	29
4:18:00	53	30,2	29
4:18:10	53	30,2	29
4:18:20	53	30,1	29
4:18:30	53	30,2	29
4:18:40	53	30,1	29
4:18:50	53	30,1	29
4:19:00	53	30,2	29
4:19:10	53	30,2	29
4:19:20	53	30,1	29
4:19:30	53	30,1	29
4:19:40	53	30,1	29
4:19:50	53	30,2	29
4:20:00	53	30,1	29
4:20:10	53	30,1	29
4:20:20	53	30,1	29
4:20:30	53	30,1	29
4:20:40	53	30,1	29
4:20:50	53	30,2	29
4:21:00	53	30,2	29
4:21:10	53	30,1	29
4:21:20	53	30,1	29
4:21:30	53	30,1	29
4:21:40	53	30,2	29
4:21:50	53	30,4	29
4:22:00	52	30,6	29
4:22:10	52	30,8	29
4:22:20	52	31,1	29
4:22:30	52	30,3	22
4:22:40	52	30,5	22
4:22:50	52	30,8	22
4:23:00	52	30,9	22
4:23:10	52	31,1	22
4:23:20	52	30,4	22
4:23:30	52	30,6	22
4:23:40	52	30,6	21
4:23:50	52	30,5	21
4:24:00	53	30,4	21
4:24:10	53	30,2	21
4:24:20	53	30,1	22
4:24:30	53	30,1	21
4:24:40	53	30,2	21
4:24:50	53	30,2	21
4:25:00	53	30,1	21
4:25:10	53	30,4	21
4:25:20	53	30,3	21
4:25:30	53	30,2	21
4:25:40	53	30,1	21
4:25:50	53	30,1	21
4:26:00	53	30,4	21
4:26:10	53	30,3	21
4:26:20	53	30,2	21
4:26:30	53	30,2	21
4:26:40	53	30,2	21
4:26:50	53	30,1	21
4:27:00	53	30,1	21
4:27:10	53	30,1	21
4:27:20	53	30,1	21
4:27:30	53	30,1	21
4:27:40	53	30,1	21
4:27:50	53	30,2	21
4:28:00	53	30,1	21
4:28:10	53	30,1	21
4:28:20	53	30,1	21
4:28:30	53	30,2	21
4:28:40	53	30,1	21
4:28:50	53	30,1	21
4:29:00	53	30,1	21
4:29:10	53	30,2	21
4:29:20	53	30,1	21
4:29:30	53	30,1	21
4:29:40	53	30,1	21
4:29:50	53	30,1	21
4:30:00	53	30,1	21
4:30:10	53	30,1	21
4:30:20	53	30,1	21
4:30:30	53	30,3	21
4:30:40	53	30,3	21
4:30:50	53	30,3	21
4:31:00	53	30,4	21
4:31:10	52	30,6	21
4:31:20	52	30,9	21
4:31:30	52	31,1	21
4:31:40	52	30,3	20
4:31:50	52	30,6	20
4:32:00	52	30,8	20
4:32:10	52	31,1	20
4:32:20	52	30,2	20
4:32:30	52	30,4	20
4:32:40	52	30,5	20
4:32:50	52	30,5	20
4:33:00	52	30,5	20
4:33:10	52	30,4	20
4:33:20	53	30,3	20
4:33:30	53	30,1	20
4:33:40	53	30,1	20
4:33:50	53	30,1	21
4:34:00	53	30,4	21
4:34:10	53	30,3	21
4:34:20	53	30,2	21
4:34:30	53	30,1	21
4:34:40	53	30,5	21
4:34:50	53	30,4	21
4:35:00	53	30,3	21
4:35:10	53	30,3	21
4:35:20	53	30,2	21
4:35:30	53	30,2	21
4:35:40	53	30,1	21
4:35:50	53	30,1	21
4:36:00	53	30,1	21
4:36:10	53	30,1	21
4:36:20	53	30,2	21
4:36:30	53	30,2	21
4:36:40	53	30,1	21
4:36:50	53	30,1	21
4:37:00	53	30,1	21
4:37:10	53	30,2	21
4:37:20	53	30,2	21
4:37:30	53	30,1	21
4:37:40	53	30,1	21
4:37:50	53	30,1	21
4:38:00	53	30,1	21
4:38:10	53	30,1	21
4:38:20	53	30,2	21
4:38:30	53	30,2	21
4:38:40	53	30,2	21
4:38:50	53	30,1	21
4:39:00	53	30,1	21
4:39:10	53	30,1	21
4:39:20	53	30,2	21
4:39:30	53	30,2	21
4:39:40	53	30,1	21
4:39:50	53	30,1	21
4:40:00	53	30,1	21
4:40:10	53	30,1	21
4:40:20	53	30,3	21
4:40:30	53	30,5	21
4:40:40	52	30,8	21
4:40:50	52	31,1	21
4:41:00	52	30,3	21
4:41:10	52	30,5	21
4:41:20	52	30,8	21
4:41:30	52	31,0	21
4:41:40	52	30,2	20
4:41:50	52	30,4	20
4:42:00	52	30,5	20
4:42:10	52	30,5	20
4:42:20	52	30,5	20
4:42:30	53	30,4	20
4:42:40	53	30,2	20
4:42:50	53	30,1	20
4:43:00	53	30,1	20
4:43:10	53	30,3	20
4:43:20	53	30,2	20
4:43:30	53	30,1	21
4:43:40	53	30,0	20
4:43:50	53	30,4	20
4:44:00	53	30,3	20
4:44:10	53	30,2	21
4:44:20	53	30,1	21
4:44:30	53	30,1	20
4:44:40	53	30,1	20
4:44:50	53	30,2	20
4:45:00	53	30,1	20
4:45:10	53	30,1	20
4:45:20	53	30,1	20
4:45:30	53	30,1	21
4:45:40	53	30,1	21
4:45:50	53	30,2	20
4:46:00	53	30,1	20
4:46:10	53	30,1	20
4:46:20	53	30,1	20
4:46:30	53	30,1	20
4:46:40	53	30,1	20
4:46:50	53	30,2	20
4:47:00	53	30,1	20
4:47:10	53	30,1	20
4:47:20	53	30,1	20
4:47:30	53	30,1	20
4:47:40	53	30,1	20
4:47:50	53	30,1	20
4:48:00	53	30,1	20
4:48:10	53	30,1	20
4:48:20	53	30,2	20
4:48:30	53	30,2	20
4:48:40	53	30,2	20
4:48:50	53	30,1	20
4:49:00	53	30,1	20
4:49:10	53	30,1	20
4:49:20	53	30,3	20
4:49:30	53	30,3	20
4:49:40	53	30,4	20
4:49:50	53	30,7	20
4:50:00	52	30,9	20
4:50:10	52	30,2	20
4:50:20	52	30,4	20
4:50:30	52	30,7	20
4:50:40	52	30,9	20
4:50:50	52	30,2	21
4:51:00	52	30,4	20
4:51:10	52	30,5	20
4:51:20	52	30,7	20
4:51:30	52	30,7	20
4:51:40	52	30,7	20
4:51:50	52	30,6	21
4:52:00	53	30,4	21
4:52:10	53	30,3	21
4:52:20	53	30,2	21
4:52:30	53	30,1	21
4:52:40	53	30,1	21
4:52:50	53	30,0	21
4:53:00	53	30,2	21
4:53:10	53	30,1	21
4:53:20	53	30,2	21
4:53:30	53	30,1	21
4:53:40	53	30,2	21
4:53:50	53	30,2	21
4:54:00	53	30,1	21
4:54:10	53	30,2	21
4:54:20	53	30,2	21
4:54:30	53	30,1	21
4:54:40	53	30,1	21
4:54:50	53	30,1	21
4:55:00	53	30,1	21
4:55:10	53	30,3	21
4:55:20	53	30,2	21
4:55:30	53	30,2	21
4:55:40	53	30,2	21
4:55:50	53	30,1	21
4:56:00	53	30,1	21
4:56:10	53	30,2	21
4:56:20	53	30,1	21
4:56:30	53	30,1	21
4:56:40	53	30,2	21
4:56:50	53	30,2	21
4:57:00	53	30,1	21
4:57:10	53	30,1	21
4:57:20	53	30,1	21
4:57:30	53	30,1	21
4:57:40	53	30,1	21
4:57:50	53	30,1	21
4:58:00	53	30,1	21
4:58:10	53	30,1	21
4:58:20	53	30,2	21
4:58:30	53	30,2	21
4:58:40	53	30,2	21
4:58:50	53	30,1	21
4:59:00	53	30,1	21
4:59:10	53	30,3	21
4:59:20	52	30,5	21
4:59:30	52	30,8	21
4:59:40	52	31,1	21
4:59:50	52	30,3	20
5:00:00	52	30,5	20
5:00:10	52	30,8	20
5:00:20	52	31,0	20
5:00:30	52	30,1	20
5:00:40	52	30,3	20
5:00:50	52	30,4	20
5:01:00	52	30,4	20
5:01:10	52	30,4	20
5:01:20	52	30,3	20
5:01:30	53	30,2	20
5:01:40	53	30,0	20
5:01:50	53	30,0	20
5:02:00	53	30,1	20
5:02:10	53	30,1	20
5:02:20	53	30,1	20
5:02:30	53	30,1	20
5:02:40	53	30,1	20
5:02:50	53	30,1	20
5:03:00	53	30,2	20
5:03:10	53	30,1	20
5:03:20	53	30,1	20
5:03:30	53	30,1	20
5:03:40	53	30,1	20
5:03:50	53	30,2	20
5:04:00	53	30,1	20
5:04:10	53	30,1	20
5:04:20	53	30,1	20
5:04:30	53	30,1	20
5:04:40	53	30,2	20
5:04:50	53	30,2	20
5:05:00	53	30,2	20
5:05:10	53	30,1	20
5:05:20	53	30,1	20
5:05:30	53	30,2	20
5:05:40	53	30,1	20
5:05:50	53	30,1	20
5:06:00	53	30,2	20
5:06:10	53	30,1	20
5:06:20	53	30,1	20
5:06:30	53	30,1	20
5:06:40	53	30,1	20
5:06:50	53	30,1	20
5:07:00	53	30,1	20
5:07:10	53	30,2	20
5:07:20	53	30,1	20
5:07:30	53	30,1	20
5:07:40	53	30,1	20
5:07:50	53	30,1	20
5:08:00	53	30,2	20
5:08:10	53	30,1	20
5:08:20	53	30,1	20
5:08:30	53	30,2	20
5:08:40	53	30,5	20
5:08:50	52	30,8	20
5:09:00	52	31,0	20
5:09:10	52	30,5	20
5:09:20	52	30,7	20
5:09:30	52	31,0	20
5:09:40	52	30,1	20
5:09:50	52	30,4	20
5:10:00	52	30,5	20
5:10:10	52	30,6	20
5:10:20	52	30,7	20
5:10:30	52	30,6	20
5:10:40	53	30,5	20
5:10:50	53	30,4	20
5:11:00	53	30,2	20
5:11:10	53	30,1	20
5:11:20	53	30,4	20
5:11:30	53	30,3	20
5:11:40	53	30,2	20
5:11:50	53	30,1	20
5:12:00	53	30,0	20
5:12:10	53	30,3	20
5:12:20	53	30,2	20
5:12:30	53	30,1	20
5:12:40	53	30,1	20
5:12:50	53	30,1	20
5:13:00	53	30,3	20
5:13:10	53	30,2	20
5:13:20	53	30,2	20
5:13:30	53	30,1	20
5:13:40	53	30,1	20
5:13:50	53	30,0	20
5:14:00	53	30,1	20
5:14:10	53	30,1	20
5:14:20	53	30,2	20
5:14:30	53	30,2	20
5:14:40	53	30,2	20
5:14:50	53	30,1	20
5:15:00	53	30,1	20
5:15:10	53	30,1	20
5:15:20	53	30,2	20
5:15:30	53	30,1	20
5:15:40	53	30,1	20
5:15:50	53	30,1	20
5:16:00	53	30,1	20
5:16:10	53	30,1	20
5:16:20	53	30,3	20
5:16:30	53	30,3	20
5:16:40	53	30,2	20
5:16:50	53	30,2	20
5:17:00	53	30,2	20
5:17:10	53	30,2	20
5:17:20	53	30,1	20
5:17:30	53	30,1	20
5:17:40	53	30,1	20
5:17:50	53	30,1	20
5:18:00	53	30,3	20
5:18:10	52	30,5	20
5:18:20	52	30,8	20
5:18:30	52	31,0	20
5:18:40	52	30,2	20
5:18:50	52	30,5	20
5:19:00	52	30,7	20
5:19:10	52	31,0	20
5:19:20	52	30,1	27
5:19:30	52	30,3	27
5:19:40	52	30,4	27
5:19:50	52	30,4	27
5:20:00	52	30,3	27
5:20:10	52	30,2	27
5:20:20	53	30,1	27
5:20:30	53	30,1	27
5:20:40	53	30,1	27
5:20:50	53	30,2	27
5:21:00	53	30,1	27
5:21:10	53	30,2	27
5:21:20	53	30,1	27
5:21:30	53	30,2	27
5:21:40	53	30,1	27
5:21:50	53	30,1	27
5:22:00	53	30,5	27
5:22:10	53	30,4	27
5:22:20	53	30,3	27
5:22:30	53	30,3	27
5:22:40	53	30,2	27
5:22:50	53	30,2	27
5:23:00	53	30,1	27
5:23:10	53	30,1	27
5:23:20	53	30,1	27
5:23:30	53	30,4	27
5:23:40	53	30,4	27
5:23:50	53	30,3	27
5:24:00	53	30,3	27
5:24:10	53	30,2	27
5:24:20	53	30,2	27
5:24:30	53	30,2	27
5:24:40	53	30,1	27
5:24:50	53	30,1	27
5:25:00	53	30,1	27
5:25:10	53	30,5	27
5:25:20	53	30,5	27
5:25:30	53	30,5	27
5:25:40	53	30,5	27
5:25:50	53	30,4	27
5:26:00	53	30,4	27
5:26:10	53	30,4	27
5:26:20	53	30,3	27
5:26:30	53	30,3	27
5:26:40	53	30,3	27
5:26:50	53	30,3	27
5:27:00	53	30,2	27
5:27:10	53	30,2	27
5:27:20	53	30,3	27
5:27:30	53	30,5	27
5:27:40	53	30,7	27
5:27:50	52	31,0	26
5:28:00	52	30,2	27
5:28:10	52	30,5	27
5:28:20	52	30,7	27
5:28:30	52	31,0	27
5:28:40	52	30,1	24
5:28:50	52	30,3	24
5:29:00	52	30,5	24
5:29:10	52	30,5	24
5:29:20	52	30,5	24
5:29:30	52	30,4	24
5:29:40	53	30,3	24
5:29:50	53	30,1	24
5:30:00	53	30,5	24
5:30:10	53	30,4	24
5:30:20	53	30,3	24
5:30:30	53	30,2	24
5:30:40	53	30,1	24
5:30:50	53	30,1	24
5:31:00	53	30,1	24
5:31:10	53	30,2	24
5:31:20	53	30,1	24
5:31:30	53	30,1	24
5:31:40	53	30,0	24
5:31:50	53	30,1	24
5:32:00	53	30,1	24
5:32:10	53	30,1	24
5:32:20	53	30,1	24
5:32:30	53	30,1	24
5:32:40	53	30,2	24
5:32:50	53	30,2	24
5:33:00	53	30,1	24
5:33:10	53	30,1	24
5:33:20	53	30,2	24
5:33:30	53	30,1	24
5:33:40	53	30,1	24
5:33:50	53	30,2	24
5:34:00	53	30,2	24
5:34:10	53	30,1	24
5:34:20	53	30,1	24
5:34:30	53	30,1	24
5:34:40	53	30,2	24
5:34:50	53	30,1	24
5:35:00	53	30,1	24
5:35:10	53	30,1	24
5:35:20	53	30,2	24
5:35:30	53	30,2	24
5:35:40	53	30,1	24
5:35:50	53	30,1	24
5:36:00	53	30,1	24
5:36:10	53	30,2	24
5:36:20	53	30,2	24
5:36:30	53	30,1	24
5:36:40	53	30,1	24
5:36:50	53	30,1	24
5:37:00	53	30,3	24
5:37:10	52	30,5	24
5:37:20	52	30,8	24
5:37:30	52	31,1	24
5:37:40	52	30,3	24
5:37:50	52	30,6	24
5:38:00	52	30,8	24
5:38:10	52	31,0	24
5:38:20	52	30,2	25
5:38:30	52	30,3	25
5:38:40	52	30,4	25
5:38:50	52	30,4	25
5:39:00	52	30,4	25
5:39:10	53	30,3	25
5:39:20	53	30,1	25
5:39:30	53	30,4	26
5:39:40	53	30,2	26
5:39:50	53	30,1	26
5:40:00	53	30,0	26
5:40:10	53	30,3	26
5:40:20	53	30,2	26
5:40:30	53	30,1	26
5:40:40	53	30,0	26
5:40:50	53	30,3	26
5:41:00	53	30,3	26
5:41:10	53	30,2	26
5:41:20	53	30,1	26
5:41:30	53	30,1	26
5:41:40	53	30,1	26
5:41:50	53	30,1	26
5:42:00	53	30,1	26
