Repository: ProgWizer/parser

File: project-root/data/Data Acquisition/Data Acquisition/2013 (508)/SGSA G1350+60%Cement+10%Fly Ash+5%Silica Fume+25%MKGL+2%PPB+1%TDF-3+1%TA-1+3%CaCl2 BWOB (50C).txt (part 1 of 7)
--Test Summary--
Full Path and File Name	
Instrument Name	5265 SGSA/UCA
Instrument Type	Model 5265 SGSA/UCA
Instrument Serial Number	
Test Start Date	30.11.2012
Test Start Time	16:03:59
Test Stop Date	03.12.2012
Test Stop Time	8:23:29
Test Length	64:19:30
Final Sample Time Offset	65:21:30
Controller Schedule Name	
Sampling Period	30 seconds
Comments	T: 50C(30min); P: 3000 psi; tap water
Information	WellID	Research
Information	Customer	Trican
Information	EngName	Lebedev Pavel
Information	CementClass	G
Information	CementMfr	Dyckerhoff-Sukhoy Log
Information	Additives	60%Cement+10%Fly Ash+5%Silica Fume+25%MKGL+2%PPB+1%TDF-3+1%TA-1+3%CaCl2
Information	Density	1350
Information	BHCT	50
Information	BHST	
Information	FluidLoss	
Information	JobType	Production csg
Calculated Value	CS_50	10:11:00
Calculated Value	CS_500	53:24:00
Calculated Value	SGS_Initial	2:33:30
Calculated Value	SGS_Final	4:11:00
Calculated Value	CS_Time1h	0,17 MPa
Calculated Value	CS_Time12h	0,51 MPa
Calculated Curve	Compressive Strength	Compressive strength type A (less than 14 lb/gal)
Calculated Curve	Static Gel Strength	Static gel strength
Initial Temperature (°C)	18 °C
Final Temperature (°C)	50 °C
Initial Pressure (psi)	3274 psi
Final Pressure (psi)	3537 psi
Initial Transit Time (microsec/in)	16,36 microsec/in
Final Transit Time (microsec/in)	12,03 microsec/in
Initial Gel Value	6814
Final Gel Value	7337
Initial Compressive Strength (MPa)	0,00 MPa
Final Compressive Strength (MPa)	4,07 MPa
Initial Static Gel Strength (lb/100ft2)	75,0 lb/100ft2
Final Static Gel Strength (lb/100ft2)	ERROR
--Data--
Time (HH:MM:SS)	Temperature (°C)	Pressure (psi)	Transit Time (microsec/in)	Gel Value	Compressive Strength (MPa)	Static Gel Strength (lb/100ft2)
0:00:00	18	3274	16,36	6814	0,00	75,0
0:00:30	18	3236	16,37	6812	0,00	75,2
0:01:00	18	3205	16,37	6800	0,00	75,5
0:01:30	18	3177	16,38	6788	0,00	75,7
0:02:00	18	3151	16,39	6769	0,00	76,0
0:02:30	17	3128	16,40	6758	0,00	76,2
0:03:00	17	3107	16,41	6747	0,00	76,5
0:03:30	17	3087	16,42	6732	0,00	76,7
0:04:00	17	3069	16,43	6725	0,00	77,0
0:04:30	17	3053	16,43	6714	0,00	77,2
0:05:00	17	3037	16,44	6700	0,00	77,4
0:05:30	17	3022	16,46	6691	0,00	77,7
0:06:00	17	3008	16,47	6681	0,00	77,9
0:06:30	17	2994	16,48	6670	0,00	78,2
0:07:00	17	2982	16,49	6667	0,00	78,4
0:07:30	17	2970	16,50	6658	0,00	78,7
0:08:00	17	2959	16,50	6650	0,00	78,9
0:08:30	17	2949	16,51	6638	0,00	79,2
0:09:00	17	2939	16,52	6631	0,00	79,4
0:09:30	17	2930	16,52	6627	0,00	79,6
0:10:00	17	2921	16,53	6618	0,00	79,9
0:10:30	17	2913	16,53	6613	0,00	80,1
0:11:00	17	2905	16,54	6606	0,00	80,4
0:11:30	17	2898	16,55	6602	0,00	80,6
0:12:00	17	2891	16,56	6595	0,00	80,9
0:12:30	17	2885	16,57	6595	0,00	81,1
0:13:00	17	2878	16,57	6590	0,00	81,4
0:13:30	17	2873	16,58	6588	0,00	81,6
0:14:00	17	2866	16,59	6584	0,00	81,8
0:14:30	17	2860	16,59	6580	0,00	82,1
0:15:00	17	2854	16,59	6579	0,00	82,3
0:15:30	18	2850	16,60	6575	0,00	82,6
0:16:00	18	2849	16,60	6574	0,00	82,8
0:16:30	18	2852	16,60	6573	0,00	83,1
0:17:00	19	2857	16,61	6573	0,00	83,3
0:17:30	19	2865	16,61	6572	0,00	83,6
0:18:00	19	2874	16,61	6573	0,00	83,8
0:18:30	20	2884	16,61	6577	0,00	84,0
0:19:00	20	2895	16,61	6576	0,00	84,3
0:19:30	20	2905	16,61	6578	0,00	84,5
0:20:00	21	2917	16,60	6578	0,00	84,8
0:20:30	21	2929	16,60	6581	0,00	85,0
0:21:00	21	2944	16,60	6585	0,00	85,3
0:21:30	22	2961	16,59	6592	0,00	85,5
0:22:00	22	2979	16,59	6593	0,00	85,7
0:22:30	23	3000	16,59	6602	0,00	86,0
0:23:00	23	3021	16,58	6605	0,00	86,2
0:23:30	24	3043	16,57	6614	0,00	86,5
0:24:00	24	3065	16,56	6616	0,00	86,7
0:24:30	25	3089	16,55	6621	0,00	87,0
0:25:00	25	3113	16,54	6628	0,00	87,2
0:25:30	26	3139	16,53	6635	0,00	87,5
0:26:00	26	3166	16,52	6640	0,00	87,7
0:26:30	27	3194	16,51	6647	0,00	87,9
0:27:00	27	3223	16,50	6651	0,00	88,2
0:27:30	28	3251	16,50	6659	0,00	88,4
0:28:00	28	3279	16,48	6666	0,00	88,7
0:28:30	29	3308	16,47	6672	0,00	88,9
0:29:00	29	3337	16,45	6673	0,00	89,2
0:29:30	30	3366	16,44	6679	0,00	89,4
0:30:00	30	3396	16,43	6685	0,00	89,7
0:30:30	31	3426	16,42	6689	0,00	89,9
0:31:00	31	3459	16,40	6696	0,00	90,1
0:31:30	32	3492	16,39	6697	0,00	90,4
0:32:00	32	3528	16,37	6701	0,00	90,6
0:32:30	33	3565	16,36	6699	0,00	90,9
0:33:00	34	3603	16,34	6702	0,01	91,1
0:33:30	34	3642	16,33	6702	0,01	91,4
0:34:00	35	3641	16,32	6699	0,02	91,6
0:34:30	35	3628	16,31	6698	0,02	91,9
0:35:00	36	3629	16,30	6691	0,03	92,1
0:35:30	36	3631	16,29	6691	0,03	92,3
0:36:00	37	3635	16,27	6685	0,03	92,6
0:36:30	37	3639	16,26	6679	0,04	92,8
0:37:00	38	3642	16,25	6675	0,04	93,1
0:37:30	38	3642	16,24	6672	0,05	93,3
0:38:00	39	3642	16,23	6667	0,05	93,6
0:38:30	40	3642	16,22	6662	0,05	93,8
0:39:00	40	3642	16,22	6657	0,06	94,1
0:39:30	41	3642	16,21	6649	0,06	94,3
0:40:00	41	3643	16,20	6639	0,06	94,5
0:40:30	42	3642	16,18	6634	0,07	94,8
0:41:00	42	3642	16,17	6627	0,07	95,0
0:41:30	43	3642	16,16	6616	0,08	95,3
0:42:00	44	3642	16,15	6613	0,08	95,5
0:42:30	44	3642	16,14	6604	0,09	95,8
0:43:00	45	3642	16,13	6600	0,09	96,0
0:43:30	45	3643	16,12	6586	0,09	96,3
0:44:00	46	3645	16,12	6582	0,10	96,5
0:44:30	46	3644	16,11	6577	0,10	96,7
0:45:00	47	3641	16,10	6566	0,10	97,0
0:45:30	47	3638	16,09	6562	0,11	97,2
0:46:00	47	3633	16,08	6554	0,11	97,5
0:46:30	47	3628	16,07	6545	0,11	97,7
0:47:00	48	3626	16,06	6539	0,12	98,0
0:47:30	48	3627	16,05	6536	0,12	98,2
0:48:00	48	3629	16,04	6525	0,12	98,5
0:48:30	49	3629	16,04	6520	0,13	98,7
0:49:00	49	3626	16,03	6518	0,13	98,9
0:49:30	49	3622	16,02	6504	0,13	99,2
0:50:00	49	3618	16,02	6499	0,13	99,4
0:50:30	49	3614	16,01	6496	0,14	99,7
0:51:00	50	3610	16,01	6486	0,14	99,9
0:51:30	50	3607	16,00	6478	0,14	100,2
0:52:00	50	3604	16,00	6474	0,14	100,4
0:52:30	50	3600	16,00	6467	0,14	100,7
0:53:00	50	3598	15,99	6461	0,15	100,9
0:53:30	50	3596	15,98	6457	0,15	101,1
0:54:00	50	3595	15,98	6450	0,15	101,4
0:54:30	50	3594	15,98	6447	0,15	101,6
0:55:00	50	3594	15,97	6442	0,15	101,9
0:55:30	50	3594	15,97	6440	0,16	102,1
0:56:00	51	3592	15,97	6434	0,16	102,4
0:56:30	51	3590	15,96	6430	0,16	102,6
0:57:00	51	3588	15,96	6427	0,16	102,9
0:57:30	51	3586	15,95	6423	0,16	103,1
0:58:00	51	3583	15,95	6416	0,16	103,3
0:58:30	51	3579	15,95	6415	0,16	103,6
0:59:00	51	3574	15,94	6414	0,17	103,8
0:59:30	51	3571	15,94	6411	0,17	104,1
1:00:00	51	3566	15,94	6408	0,17	104,3
1:00:30	51	3562	15,94	6405	0,17	104,6
1:01:00	51	3557	15,94	6397	0,17	104,8
1:01:30	51	3553	15,94	6400	0,17	105,0
1:02:00	51	3549	15,93	6396	0,17	105,3
1:02:30	51	3544	15,94	6395	0,17	105,5
1:03:00	51	3540	15,94	6390	0,17	105,8
1:03:30	50	3535	15,93	6386	0,17	106,0
1:04:00	50	3530	15,93	6385	0,17	106,3
1:04:30	50	3525	15,93	6380	0,17	106,5
1:05:00	50	3521	15,93	6379	0,17	106,8
1:05:30	50	3519	15,93	6375	0,17	107,0
1:06:00	50	3516	15,93	6371	0,17	107,2
1:06:30	50	3514	15,93	6364	0,17	107,5
1:07:00	50	3511	15,93	6359	0,17	107,7
1:07:30	50	3508	15,93	6353	0,17	108,0
1:08:00	50	3505	15,93	6352	0,17	108,2
1:08:30	50	3503	15,93	6352	0,17	108,5
1:09:00	50	3500	15,93	6353	0,17	108,7
1:09:30	50	3498	15,93	6349	0,17	109,0
1:10:00	50	3495	15,93	6346	0,17	109,2
1:10:30	50	3492	15,93	6343	0,17	109,4
1:11:00	50	3491	15,93	6336	0,17	109,7
1:11:30	50	3488	15,93	6339	0,17	109,9
1:12:00	50	3486	15,93	6331	0,17	110,2
1:12:30	50	3484	15,93	6332	0,17	110,4
1:13:00	50	3481	15,93	6323	0,17	110,7
1:13:30	50	3479	15,93	6322	0,17	110,9
1:14:00	50	3476	15,93	6317	0,17	111,2
1:14:30	50	3473	15,93	6311	0,17	111,4
1:15:00	50	3470	15,93	6309	0,17	111,6
1:15:30	50	3467	15,93	6308	0,17	111,9
1:16:00	50	3466	15,93	6301	0,17	112,1
1:16:30	50	3464	15,93	6299	0,17	112,4
1:17:00	50	3462	15,93	6292	0,17	112,6
1:17:30	50	3460	15,93	6289	0,17	112,9
1:18:00	50	3458	15,94	6282	0,17	113,1
1:18:30	50	3455	15,93	6279	0,17	113,4
1:19:00	50	3452	15,94	6273	0,17	113,6
1:19:30	50	3449	15,94	6272	0,17	113,8
1:20:00	50	3446	15,93	6263	0,17	114,1
1:20:30	50	3443	15,93	6259	0,17	114,3
1:21:00	50	3440	15,93	6254	0,17	114,6
1:21:30	50	3437	15,93	6249	0,17	114,8
1:22:00	50	3434	15,94	6248	0,17	115,1
1:22:30	50	3432	15,94	6244	0,17	115,3
1:23:00	50	3430	15,94	6240	0,17	115,6
1:23:30	50	3428	15,94	6236	0,17	115,8
1:24:00	50	3425	15,94	6228	0,17	116,0
1:24:30	50	3422	15,94	6224	0,17	116,3
1:25:00	50	3419	15,94	6218	0,17	116,5
1:25:30	50	3416	15,94	6215	0,17	116,8
1:26:00	50	3412	15,94	6208	0,17	117,0
1:26:30	50	3409	15,94	6206	0,17	117,3
1:27:00	50	3405	15,95	6198	0,16	117,5
1:27:30	50	3402	15,95	6192	0,16	117,8
1:28:00	50	3398	15,95	6189	0,16	118,0
1:28:30	50	3396	15,95	6182	0,16	118,2
1:29:00	50	3393	15,95	6172	0,16	118,5
1:29:30	50	3390	15,95	6166	0,16	118,7
1:30:00	50	3388	15,95	6164	0,16	119,0
1:30:30	50	3386	15,95	6160	0,16	119,2
1:31:00	50	3383	15,95	6152	0,16	119,5
1:31:30	50	3380	15,96	6148	0,16	119,7
1:32:00	51	3377	15,96	6142	0,16	120,0
1:32:30	50	3373	15,96	6133	0,16	120,2
1:33:00	50	3370	15,96	6133	0,16	120,4
1:33:30	50	3366	15,96	6124	0,16	120,7
1:34:00	50	3363	15,96	6117	0,16	120,9
1:34:30	50	3361	15,96	6114	0,16	121,2
1:35:00	50	3358	15,96	6112	0,16	121,4
1:35:30	50	3355	15,96	6102	0,16	121,7
1:36:00	50	3352	15,96	6094	0,16	121,9
1:36:30	50	3350	15,96	6090	0,16	122,1
1:37:00	51	3347	15,97	6089	0,16	122,4
1:37:30	50	3344	15,96	6081	0,16	122,6
1:38:00	50	3340	15,97	6074	0,16	122,9
1:38:30	50	3337	15,97	6072	0,16	123,1
1:39:00	50	3333	15,96	6065	0,16	123,4
1:39:30	51	3330	15,97	6059	0,16	123,6
1:40:00	50	3327	15,97	6055	0,16	123,9
1:40:30	50	3324	15,97	6048	0,15	124,1
1:41:00	50	3322	15,97	6044	0,16	124,3
1:41:30	51	3319	15,97	6035	0,15	124,6
1:42:00	50	3316	15,97	6031	0,15	124,8
1:42:30	50	3313	15,97	6029	0,15	125,1
1:43:00	51	3311	15,98	6024	0,15	125,3
1:43:30	50	3307	15,97	6015	0,15	125,6
1:44:00	50	3304	15,97	6015	0,15	125,8
1:44:30	50	3301	15,98	6010	0,15	126,1
1:45:00	51	3297	15,98	6007	0,15	126,3
1:45:30	50	3294	15,98	5999	0,15	126,5
1:46:00	50	3291	15,98	5996	0,15	126,8
1:46:30	50	3289	15,98	5991	0,15	127,0
1:47:00	51	3285	15,98	5987	0,15	127,3
1:47:30	50	3283	15,98	5985	0,15	127,5
1:48:00	51	3280	15,98	5977	0,15	127,8
1:48:30	50	3277	15,98	5970	0,15	128,0
1:49:00	50	3274	15,98	5971	0,15	128,3
1:49:30	50	3271	15,98	5966	0,15	128,5
1:50:00	51	3268	15,99	5963	0,15	128,7
1:50:30	51	3266	15,99	5957	0,15	129,0
1:51:00	51	3264	15,99	5954	0,15	129,2
1:51:30	51	3263	15,99	5945	0,15	129,5
1:52:00	51	3262	15,98	5941	0,15	129,7
1:52:30	51	3259	15,99	5940	0,15	130,0
1:53:00	51	3257	15,99	5938	0,15	130,2
1:53:30	51	3253	15,99	5930	0,15	130,5
1:54:00	51	3250	15,99	5927	0,15	130,7
1:54:30	51	3245	15,99	5925	0,15	130,9
1:55:00	50	3241	15,99	5919	0,15	131,2
1:55:30	51	3235	15,99	5917	0,15	131,4
1:56:00	51	3231	15,99	5911	0,14	131,7
1:56:30	51	3227	16,00	5907	0,14	131,9
1:57:00	51	3224	16,00	5905	0,14	132,2
1:57:30	51	3222	16,00	5903	0,14	132,4
1:58:00	51	3220	16,00	5897	0,14	132,7
1:58:30	51	3218	16,00	5894	0,14	132,9
1:59:00	51	3215	16,00	5889	0,14	133,1
1:59:30	51	3212	16,00	5887	0,14	133,4
2:00:00	51	3210	16,00	5888	0,14	133,6
2:00:30	51	3208	16,00	5886	0,14	133,9
2:01:00	51	3206	16,00	5876	0,14	134,1
2:01:30	51	3204	16,00	5875	0,14	134,4
2:02:00	51	3202	16,00	5876	0,14	134,6
2:02:30	51	3199	16,00	5873	0,14	134,9
2:03:00	51	3196	16,00	5868	0,14	135,1
2:03:30	50	3192	16,00	5868	0,14	135,3
2:04:00	51	3188	16,00	5864	0,14	135,6
2:04:30	51	3184	16,00	5859	0,14	135,8
2:05:00	51	3181	16,00	5858	0,14	136,1
2:05:30	51	3178	16,00	5857	0,14	136,3
2:06:00	50	3175	16,01	5850	0,14	136,6
2:06:30	50	3173	16,01	5852	0,14	136,8
2:07:00	51	3171	16,01	5852	0,14	137,1
2:07:30	51	3168	16,01	5850	0,14	137,3
2:08:00	51	3166	16,01	5845	0,14	137,5
2:08:30	50	3162	16,01	5842	0,14	137,8
2:09:00	51	3159	16,01	5839	0,14	138,0
2:09:30	50	3156	16,01	5840	0,14	138,3
2:10:00	51	3154	16,01	5837	0,14	138,5
2:10:30	51	3153	16,01	5836	0,14	138,8
2:11:00	51	3152	16,01	5833	0,14	139,0
2:11:30	51	3150	16,01	5832	0,14	139,3
2:12:00	51	3149	16,01	5824	0,14	139,5
2:12:30	51	3146	16,02	5827	0,14	139,7
2:13:00	51	3144	16,02	5826	0,14	140,0
2:13:30	51	3140	16,02	5825	0,14	140,2
2:14:00	51	3137	16,02	5818	0,14	140,5
2:14:30	50	3133	16,02	5817	0,14	140,7
2:15:00	50	3130	16,02	5819	0,13	141,0
2:15:30	51	3127	16,02	5818	0,13	141,2
2:16:00	51	3125	16,02	5811	0,13	141,4
2:16:30	51	3124	16,02	5812	0,13	141,7
2:17:00	51	3123	16,02	5813	0,13	141,9
2:17:30	51	3122	16,02	5809	0,13	142,2
2:18:00	51	3120	16,02	5807	0,13	142,4
2:18:30	51	3117	16,02	5805	0,13	142,7
2:19:00	51	3114	16,02	5801	0,13	142,9
2:19:30	51	3111	16,03	5805	0,13	143,2
2:20:00	51	3107	16,02	5798	0,13	143,4
2:20:30	50	3103	16,02	5803	0,13	143,6
2:21:00	51	3100	16,03	5800	0,13	143,9
2:21:30	50	3096	16,03	5797	0,13	144,1
2:22:00	51	3094	16,03	5797	0,13	144,4
2:22:30	50	3092	16,03	5797	0,13	144,6
2:23:00	51	3090	16,03	5794	0,13	144,9
2:23:30	51	3087	16,04	5795	0,13	145,1
2:24:00	51	3085	16,04	5790	0,13	145,4
2:24:30	51	3082	16,04	5791	0,13	145,6
2:25:00	51	3079	16,04	5793	0,13	145,8
2:25:30	50	3076	16,04	5788	0,13	146,1
2:26:00	51	3073	16,04	5789	0,13	146,3
2:26:30	50	3070	16,04	5788	0,13	146,6
2:27:00	51	3068	16,04	5789	0,13	146,8
2:27:30	50	3065	16,04	5785	0,12	147,1
2:28:00	50	3063	16,04	5783	0,12	147,3
2:28:30	50	3060	16,05	5782	0,12	147,6
2:29:00	51	3058	16,05	5781	0,12	147,8
2:29:30	50	3056	16,05	5781	0,12	148,0
2:30:00	50	3054	16,05	5785	0,12	148,3
2:30:30	50	3052	16,05	5780	0,12	148,5
2:31:00	50	3050	16,05	5781	0,12	148,8
2:31:30	50	3048	16,06	5782	0,12	149,0
2:32:00	50	3046	16,06	5782	0,12	149,3
2:32:30	50	3044	16,06	5775	0,12	149,5
2:33:00	50	3042	16,06	5777	0,12	149,8
2:33:30	51	3039	16,06	5780	0,12	150,0
2:34:00	50	3037	16,06	5778	0,12	147,2
2:34:30	50	3036	16,06	5778	0,12	147,0
2:35:00	51	3034	16,06	5782	0,12	151,9
2:35:30	50	3033	16,06	5780	0,12	149,2
2:36:00	50	3031	16,06	5777	0,12	146,1
2:36:30	50	3030	16,07	5777	0,12	146,2
2:37:00	51	3030	16,07	5782	0,12	151,4
2:37:30	51	3029	16,07	5781	0,11	151,0
2:38:00	51	3028	16,07	5781	0,11	150,2
2:38:30	50	3026	16,07	5782	0,11	151,5
2:39:00	50	3025	16,07	5783	0,11	152,7
2:39:30	50	3024	16,07	5786	0,11	156,4
2:40:00	51	3022	16,07	5785	0,11	155,5
2:40:30	51	3022	16,07	5786	0,11	156,0
2:41:00	50	3022	16,07	5791	0,11	161,9
2:41:30	51	3023	16,07	5789	0,11	159,2
2:42:00	51	3025	16,08	5789	0,11	159,8
2:42:30	51	3026	16,08	5795	0,11	165,6
2:43:00	51	3025	16,08	5793	0,11	164,0
2:43:30	51	3025	16,08	5797	0,11	168,4
2:44:00	51	3023	16,08	5801	0,11	172,2
2:44:30	51	3021	16,08	5800	0,11	171,9
2:45:00	51	3019	16,08	5806	0,11	178,0
2:45:30	51	3016	16,08	5802	0,11	174,4
2:46:00	51	3013	16,08	5804	0,11	175,6
2:46:30	51	3009	16,08	5807	0,11	179,1
2:47:00	50	3005	16,08	5814	0,11	187,1
2:47:30	50	3003	16,08	5812	0,11	185,4
2:48:00	50	3002	16,09	5818	0,11	191,7
2:48:30	50	3001	16,09	5814	0,11	187,5
2:49:00	51	3000	16,09	5823	0,11	197,9
2:49:30	50	2998	16,09	5817	0,11	191,1
2:50:00	50	2996	16,09	5821	0,11	195,1
2:50:30	51	2994	16,09	5824	0,11	198,1
2:51:00	51	2991	16,09	5828	0,11	203,2
2:51:30	51	2988	16,09	5828	0,11	203,3
2:52:00	50	2986	16,09	5835	0,10	210,9
2:52:30	50	2984	16,09	5834	0,10	210,5
2:53:00	51	2982	16,10	5840	0,10	217,2
2:53:30	50	2980	16,09	5839	0,10	215,4
2:54:00	50	2978	16,09	5845	0,10	222,8
2:54:30	50	2976	16,10	5846	0,10	223,2
2:55:00	50	2974	16,10	5850	0,10	227,9
2:55:30	50	2972	16,10	5858	0,10	237,6
2:56:00	51	2971	16,10	5859	0,10	238,8
2:56:30	50	2969	16,10	5859	0,10	239,0
2:57:00	51	2967	16,10	5857	0,10	236,7
2:57:30	50	2964	16,10	5863	0,10	243,3
2:58:00	50	2962	16,10	5867	0,10	248,0
2:58:30	50	2960	16,10	5873	0,10	255,0
2:59:00	51	2959	16,10	5875	0,10	258,1
2:59:30	50	2958	16,10	5879	0,10	261,9
3:00:00	50	2957	16,10	5882	0,10	265,9
3:00:30	51	2956	16,10	5882	0,10	265,4
3:01:00	51	2955	16,11	5887	0,10	271,3
3:01:30	51	2953	16,11	5889	0,10	273,6
3:02:00	51	2950	16,11	5891	0,10	276,3
3:02:30	50	2948	16,11	5904	0,10	292,3
3:03:00	51	2945	16,11	5900	0,10	287,6
3:03:30	51	2942	16,11	5903	0,10	291,1
3:04:00	50	2940	16,11	5910	0,10	298,8
3:04:30	51	2939	16,11	5913	0,10	303,5
3:05:00	50	2938	16,11	5916	0,10	306,1
3:05:30	51	2936	16,11	5916	0,10	306,8
3:06:00	51	2935	16,11	5924	0,10	316,6
3:06:30	51	2933	16,11	5923	0,10	315,0
3:07:00	51	2931	16,12	5929	0,09	322,1
3:07:30	51	2929	16,12	5932	0,09	326,0
3:08:00	50	2927	16,12	5935	0,09	329,3
3:08:30	50	2925	16,12	5940	0,09	335,4
3:09:00	50	2923	16,12	5945	0,09	341,7
3:09:30	50	2921	16,12	5948	0,09	345,5
3:10:00	50	2920	16,12	5951	0,09	349,6
3:10:30	51	2918	16,12	5959	0,09	360,0
3:11:00	51	2917	16,12	5959	0,09	359,1
3:11:30	51	2915	16,12	5965	0,09	367,3
3:12:00	51	2913	16,13	5969	0,09	371,7
3:12:30	50	2912	16,13	5973	0,09	378,0
3:13:00	50	2909	16,13	5976	0,09	380,7
3:13:30	51	2907	16,13	5980	0,09	385,7
3:14:00	50	2905	16,13	5982	0,09	389,3
3:14:30	51	2903	16,13	5984	0,09	391,6
3:15:00	51	2903	16,13	5991	0,09	400,9
3:15:30	51	2903	16,13	5994	0,09	404,8
3:16:00	51	2903	16,13	6000	0,09	412,3
3:16:30	51	2903	16,13	6005	0,09	418,4
3:17:00	51	2902	16,13	6011	0,09	426,8
3:17:30	51	2899	16,13	6012	0,09	427,9
3:18:00	51	2897	16,13	6020	0,09	438,3
3:18:30	51	2894	16,14	6022	0,09	441,1
3:19:00	51	2891	16,14	6028	0,09	449,2
3:19:30	50	2887	16,14	6033	0,09	455,0
3:20:00	51	2883	16,14	6034	0,09	456,3
3:20:30	50	2881	16,14	6041	0,09	465,4
3:21:00	50	2879	16,14	6046	0,09	472,8
3:21:30	50	2877	16,14	6046	0,08	473,2
3:22:00	51	2877	16,14	6051	0,08	479,9
3:22:30	51	2877	16,14	6058	0,08	488,6
3:23:00	51	2875	16,14	6063	0,08	495,3
3:23:30	51	2873	16,14	6066	0,08	500,3
3:24:00	51	2872	16,14	6068	0,08	503,1
3:24:30	51	2871	16,14	6075	0,08	512,4
3:25:00	51	2871	16,14	6086	0,08	526,9
3:25:30	51	2869	16,14	6083	0,08	523,3
3:26:00	51	2868	16,15	6088	0,08	529,7
3:26:30	51	2866	16,15	6096	0,08	541,1
3:27:00	51	2864	16,15	6101	0,08	547,8
3:27:30	51	2861	16,15	6104	0,08	552,0
3:28:00	51	2858	16,15	6110	0,08	560,2
3:28:30	51	2856	16,15	6111	0,08	562,0
3:29:00	51	2855	16,15	6117	0,08	571,4
3:29:30	51	2855	16,15	6123	0,08	579,8
3:30:00	51	2855	16,15	6125	0,08	582,2
3:30:30	51	2854	16,15	6132	0,08	591,5
3:31:00	51	2853	16,15	6137	0,08	599,7
3:31:30	51	2852	16,15	6146	0,08	611,8
3:32:00	51	2850	16,15	6153	0,08	622,0
3:32:30	51	2847	16,15	6154	0,08	624,3
3:33:00	51	2844	16,16	6157	0,08	628,6
3:33:30	51	2840	16,15	6161	0,08	634,9
3:34:00	51	2836	16,16	6164	0,08	637,9
3:34:30	51	2832	16,16	6174	0,08	653,9
3:35:00	51	2828	16,16	6180	0,08	662,4
3:35:30	50	2825	16,16	6183	0,08	667,0
3:36:00	51	2823	16,16	6187	0,08	672,8
3:36:30	51	2822	16,16	6192	0,08	680,6
3:37:00	50	2820	16,16	6199	0,08	690,4
3:37:30	51	2819	16,16	6202	0,08	696,0
3:38:00	51	2816	16,16	6210	0,08	707,4
3:38:30	50	2814	16,16	6215	0,08	715,6
3:39:00	51	2811	16,16	6219	0,08	721,6
3:39:30	51	2809	16,17	6221	0,08	724,5
3:40:00	51	2807	16,17	6228	0,08	734,8
3:40:30	51	2806	16,17	6234	0,07	744,9
3:41:00	51	2805	16,17	6237	0,08	748,8
3:41:30	51	2803	16,17	6242	0,07	756,3
3:42:00	51	2802	16,17	6247	0,08	764,6
3:42:30	51	2800	16,17	6254	0,07	775,4
3:43:00	51	2798	16,17	6263	0,07	790,4
3:43:30	51	2795	16,17	6266	0,07	794,7
3:44:00	51	2792	16,17	6275	0,07	808,8
3:44:30	50	2789	16,17	6277	0,07	811,6
3:45:00	51	2786	16,17	6280	0,07	817,7
3:45:30	51	2783	16,17	6286	0,07	827,3
3:46:00	51	2781	16,17	6286	0,07	826,8
3:46:30	51	2780	16,17	6292	0,07	837,1
3:47:00	51	2779	16,17	6301	0,07	851,5
3:47:30	51	2778	16,17	6303	0,07	854,2
3:48:00	51	2776	16,17	6314	0,07	872,0
3:48:30	51	2775	16,17	6316	0,07	875,6
3:49:00	51	2773	16,17	6318	0,07	879,3
3:49:30	51	2771	16,17	6325	0,07	891,2
3:50:00	51	2769	16,17	6328	0,07	895,0
3:50:30	51	2765	16,18	6334	0,07	906,4
3:51:00	51	2762	16,17	6339	0,07	914,8
3:51:30	51	2759	16,18	6345	0,07	923,7
3:52:00	51	2756	16,18	6348	0,07	929,8
3:52:30	51	2754	16,18	6359	0,07	948,2
3:53:00	51	2752	16,18	6362	0,07	953,3
3:53:30	51	2750	16,18	6364	0,07	956,9
3:54:00	51	2748	16,18	6369	0,07	965,7
3:54:30	50	2745	16,18	6375	0,07	975,4
3:55:00	51	2743	16,18	6378	0,07	981,2
3:55:30	51	2740	16,18	6381	0,07	985,1
3:56:00	51	2738	16,18	6386	0,07	994,6
3:56:30	51	2735	16,18	6396	0,07	1012,7
3:57:00	51	2733	16,18	6403	0,07	1024,8
3:57:30	51	2730	16,18	6406	0,07	1029,2
3:58:00	51	2728	16,18	6411	0,07	1038,5
3:58:30	51	2726	16,18	6416	0,07	1047,4
3:59:00	51	2725	16,18	6418	0,07	1050,6
3:59:30	50	2723	16,18	6425	0,07	1064,4
4:00:00	50	2721	16,18	6429	0,07	1071,2
4:00:30	50	2718	16,18	6435	0,07	1081,2
4:01:00	50	2716	16,18	6442	0,07	1093,9
4:01:30	51	2713	16,18	6444	0,07	1097,7
4:02:00	50	2711	16,19	6451	0,07	1111,6
4:02:30	50	2709	16,19	6457	0,07	1122,3
4:03:00	51	2707	16,19	6462	0,07	1130,7
4:03:30	51	2705	16,19	6465	0,07	1135,9
4:04:00	50	2703	16,19	6471	0,07	1148,6
4:04:30	51	2702	16,19	6471	0,07	1148,4
4:05:00	51	2700	16,19	6476	0,07	1157,7
4:05:30	51	2698	16,19	6485	0,07	1173,6
4:06:00	50	2695	16,19	6488	0,07	1180,0
4:06:30	50	2692	16,19	6494	0,07	1191,4
4:07:00	50	2690	16,19	6498	0,07	1197,8
4:07:30	51	2688	16,19	6503	0,07	1208,7
4:08:00	51	2685	16,19	6511	0,07	1223,4
4:08:30	51	2684	16,19	6514	0,07	1229,6
4:09:00	51	2682	16,19	6516	0,07	1233,6
4:09:30	51	2680	16,19	6524	0,07	1247,9
4:10:00	51	2678	16,19	6525	0,07	1250,4
4:10:30	51	2677	16,19	6533	0,07	1265,4
4:11:00	51	2676	16,19	6538	0,07	1275,0
4:11:30	51	2676	16,19	6541	0,07	
4:12:00	51	2675	16,19	6548	0,07	
4:12:30	51	2673	16,19	6550	0,07	
4:13:00	51	2671	16,19	6556	0,07	
4:13:30	51	2668	16,19	6559	0,07	
4:14:00	51	2665	16,19	6563	0,07	
4:14:30	51	2661	16,19	6566	0,07	
4:15:00	51	2657	16,19	6571	0,07	
4:15:30	51	2654	16,19	6578	0,06	
4:16:00	51	2651	16,19	6580	0,07	
4:16:30	51	2648	16,19	6585	0,07	
4:17:00	51	2647	16,19	6591	0,06	
4:17:30	51	2645	16,19	6593	0,06	
4:18:00	51	2644	16,19	6597	0,06	
4:18:30	51	2643	16,19	6605	0,07	
4:19:00	51	2642	16,19	6607	0,06	
4:19:30	51	2640	16,19	6610	0,06	
4:20:00	51	2639	16,20	6619	0,06	
4:20:30	51	2636	16,19	6621	0,06	
4:21:00	51	2633	16,19	6626	0,06	
4:21:30	51	2631	16,20	6629	0,06	
4:22:00	51	2627	16,19	6632	0,06	
4:22:30	51	2624	16,20	6633	0,06	
4:23:00	51	2622	16,20	6639	0,06	
4:23:30	51	2620	16,19	6642	0,06	
4:24:00	51	2617	16,19	6650	0,06	
4:24:30	51	2615	16,19	6651	0,06	
4:25:00	51	2613	16,20	6660	0,06	
4:25:30	51	2611	16,20	6659	0,06	
4:26:00	51	2610	16,20	6662	0,06	
4:26:30	51	2607	16,20	6669	0,06	
4:27:00	51	2605	16,20	6674	0,06	
4:27:30	51	2603	16,20	6677	0,06	
4:28:00	51	2601	16,20	6681	0,06	
4:28:30	51	2598	16,19	6687	0,06	
4:29:00	51	2595	16,20	6691	0,06	
4:29:30	50	2593	16,20	6692	0,06	
4:30:00	51	2590	16,19	6697	0,06	
4:30:30	51	2588	16,20	6699	0,06	
4:31:00	51	2587	16,19	6700	0,06	
4:31:30	51	2585	16,19	6706	0,06	
4:32:00	51	2583	16,20	6709	0,06	
4:32:30	51	2581	16,20	6711	0,06	
4:33:00	51	2578	16,20	6715	0,06	
4:33:30	51	2575	16,20	6717	0,06	
4:34:00	51	2572	16,20	6725	0,06	
4:34:30	51	2570	16,20	6729	0,06	
4:35:00	51	2567	16,20	6734	0,06	
4:35:30	50	2565	16,20	6733	0,06	
4:36:00	51	2563	16,20	6739	0,06	
4:36:30	51	2562	16,20	6743	0,06	
4:37:00	51	2560	16,20	6745	0,06	
4:37:30	51	2559	16,20	6751	0,06	
4:38:00	51	2557	16,20	6751	0,06	
4:38:30	51	2555	16,20	6757	0,06	
4:39:00	51	2552	16,20	6759	0,06	
4:39:30	51	2548	16,20	6763	0,06	
4:40:00	51	2545	16,20	6763	0,06	
4:40:30	51	2542	16,20	6766	0,06	
4:41:00	50	2538	16,20	6772	0,06	
4:41:30	50	2536	16,20	6773	0,06	
4:42:00	51	2534	16,20	6776	0,06	
4:42:30	51	2532	16,20	6781	0,06	
4:43:00	51	2532	16,20	6781	0,06	
4:43:30	51	2531	16,19	6785	0,06	
4:44:00	51	2530	16,19	6792	0,06	
4:44:30	51	2529	16,20	6793	0,06	
4:45:00	51	2527	16,20	6797	0,06	
4:45:30	51	2525	16,20	6800	0,06	
4:46:00	51	2522	16,20	6801	0,06	
4:46:30	51	2519	16,20	6805	0,06	
4:47:00	51	2515	16,20	6808	0,06	
4:47:30	50	2510	16,20	6812	0,06	
4:48:00	51	2506	16,20	6816	0,06	
4:48:30	50	2503	16,20	6814	0,06	
4:49:00	50	2500	16,20	6820	0,06	
4:49:30	51	2498	16,20	6822	0,06	
4:50:00	51	2496	16,20	6824	0,06	
4:50:30	51	2494	16,19	6826	0,06	
4:51:00	51	2492	16,20	6830	0,06	
4:51:30	50	2489	16,20	6831	0,06	
4:52:00	50	2486	16,20	6835	0,06	
4:52:30	50	2483	16,19	6833	0,06	
4:53:00	50	2480	16,19	6840	0,06	
4:53:30	51	2477	16,20	6842	0,06	
4:54:00	51	2475	16,19	6845	0,06	
4:54:30	51	2473	16,20	6848	0,06	
4:55:00	51	2470	16,20	6847	0,06	
4:55:30	50	2468	16,20	6853	0,06	
4:56:00	50	2465	16,20	6855	0,06	
4:56:30	51	2462	16,20	6856	0,06	
4:57:00	50	2460	16,20	6861	0,06	
4:57:30	50	2458	16,20	6861	0,06	
4:58:00	51	2456	16,20	6865	0,06	
4:58:30	51	2455	16,19	6864	0,06	
4:59:00	51	2452	16,19	6868	0,06	
4:59:30	51	2450	16,19	6869	0,06	
5:00:00	50	2446	16,20	6873	0,06	
5:00:30	50	2444	16,19	6873	0,06	
5:01:00	51	2440	16,19	6877	0,06	
5:01:30	51	2438	16,19	6877	0,06	
5:02:00	51	2436	16,19	6883	0,06	
5:02:30	50	2434	16,19	6882	0,06	
5:03:00	51	2432	16,19	6883	0,06	
5:03:30	51	2429	16,19	6886	0,06	
5:04:00	50	2427	16,19	6889	0,06	
5:04:30	50	2424	16,19	6892	0,06	
5:05:00	51	2422	16,19	6894	0,06	
5:05:30	51	2420	16,19	6898	0,06	
5:06:00	51	2418	16,19	6901	0,06	
5:06:30	51	2416	16,19	6900	0,06	
5:07:00	50	2413	16,19	6901	0,07	
5:07:30	50	2411	16,19	6905	0,07	
5:08:00	50	2409	16,19	6904	0,07	
5:08:30	51	2406	16,19	6907	0,07	
5:09:00	50	2404	16,19	6908	0,07	
5:09:30	50	2402	16,19	6912	0,07	
5:10:00	50	2400	16,19	6914	0,07	
5:10:30	51	2398	16,19	6914	0,07	
5:11:00	51	2396	16,19	6917	0,07	
5:11:30	51	2394	16,19	6920	0,07	
5:12:00	51	2391	16,19	6920	0,07	
5:12:30	51	2390	16,19	6921	0,07	
5:13:00	51	2387	16,19	6925	0,07	
5:13:30	51	2385	16,19	6925	0,07	
5:14:00	50	2383	16,19	6924	0,07	
5:14:30	51	2380	16,19	6926	0,07	
5:15:00	51	2378	16,19	6932	0,07	
5:15:30	51	2376	16,19	6929	0,07	
5:16:00	50	2374	16,19	6933	0,07	
5:16:30	51	2372	16,19	6932	0,07	
5:17:00	51	2370	16,19	6937	0,07	
5:17:30	51	2368	16,19	6937	0,07	
5:18:00	51	2366	16,19	6936	0,07	
5:18:30	51	2365	16,19	6940	0,07	
5:19:00	51	2364	16,19	6941	0,07	
5:19:30	51	2362	16,19	6943	0,07	
5:20:00	51	2360	16,19	6944	0,07	
5:20:30	51	2358	16,19	6946	0,07	
5:21:00	51	2356	16,18	6946	0,07	
5:21:30	51	2353	16,19	6947	0,07	
5:22:00	51	2350	16,18	6951	0,07	
5:22:30	51	2347	16,19	6953	0,07	
5:23:00	51	2343	16,18	6953	0,07	
5:23:30	51	2340	16,18	6954	0,07	
5:24:00	50	2337	16,18	6956	0,07	
5:24:30	50	2335	16,18	6956	0,07	
5:25:00	50	2333	16,18	6958	0,07	
5:25:30	51	2333	16,18	6958	0,07	
5:26:00	51	2332	16,18	6959	0,07	
5:26:30	51	2331	16,18	6961	0,07	
5:27:00	51	2329	16,18	6963	0,07	
5:27:30	51	2326	16,18	6962	0,07	
5:28:00	51	2324	16,18	6965	0,07	
5:28:30	51	2320	16,18	6966	0,07	
5:29:00	51	2316	16,18	6964	0,07	
5:29:30	51	2313	16,18	6971	0,07	
5:30:00	51	2310	16,18	6967	0,07	
5:30:30	51	2309	16,18	6970	0,07	
5:31:00	51	2307	16,18	6970	0,07	
5:31:30	51	2305	16,18	6970	0,07	
5:32:00	51	2303	16,18	6972	0,07	
5:32:30	51	2301	16,18	6975	0,07	
5:33:00	51	2299	16,18	6976	0,07	
5:33:30	51	2297	16,18	6974	0,07	
5:34:00	50	2293	16,18	6978	0,07	
5:34:30	51	2290	16,18	6979	0,07	
5:35:00	51	2287	16,17	6977	0,07	
5:35:30	51	2284	16,17	6978	0,07	
5:36:00	50	2282	16,17	6979	0,07	
5:36:30	51	2280	16,17	6983	0,07	
5:37:00	51	2279	16,18	6983	0,07	
5:37:30	51	2278	16,17	6985	0,07	
5:38:00	51	2276	16,17	6986	0,07	
5:38:30	51	2274	16,17	6983	0,07	
5:39:00	51	2272	16,17	6986	0,07	
5:39:30	51	2270	16,17	6988	0,07	
5:40:00	51	2266	16,17	6985	0,07	
5:40:30	51	2263	16,17	6990	0,07	
5:41:00	51	2259	16,17	6989	0,07	
5:41:30	51	2257	16,17	6991	0,07	
5:42:00	50	2254	16,17	6990	0,07	
5:42:30	51	2251	16,17	6993	0,07	
5:43:00	51	2250	16,17	6992	0,07	
5:43:30	51	2248	16,17	6995	0,07	
5:44:00	51	2247	16,17	6995	0,07	
5:44:30	51	2245	16,17	6992	0,07	
5:45:00	51	2244	16,17	6993	0,07	
5:45:30	51	2242	16,17	6997	0,07	
5:46:00	51	2240	16,17	6995	0,08	
5:46:30	51	2237	16,17	6998	0,08	
5:47:00	51	2233	16,16	6999	0,08	
5:47:30	51	2230	16,16	6999	0,08	
5:48:00	51	2226	16,16	6998	0,08	
5:48:30	51	2223	16,16	7001	0,08	
5:49:00	50	2220	16,16	7000	0,08	
5:49:30	51	2218	16,16	7002	0,08	
5:50:00	51	2218	16,16	7000	0,08	
5:50:30	51	2217	16,16	7000	0,08	
5:51:00	51	2216	16,16	7001	0,08	
5:51:30	51	2215	16,16	7003	0,08	
5:52:00	51	2213	16,16	7003	0,08	
5:52:30	51	2211	16,16	7005	0,08	
5:53:00	51	2208	16,16	7005	0,08	
5:53:30	51	2205	16,16	7003	0,08	
5:54:00	51	2201	16,16	7006	0,08	
5:54:30	51	2197	16,16	7007	0,08	
5:55:00	50	2194	16,16	7004	0,08	
5:55:30	51	2191	16,16	7007	0,08	
5:56:00	50	2189	16,16	7006	0,08	
5:56:30	51	2186	16,16	7008	0,08	
5:57:00	51	2185	16,16	7010	0,08	
5:57:30	51	2184	16,16	7010	0,08	
5:58:00	51	2184	16,15	7009	0,08	
5:58:30	51	2183	16,15	7011	0,08	
5:59:00	51	2182	16,15	7012	0,08	
5:59:30	51	2180	16,15	7007	0,08	
6:00:00	51	2177	16,15	7011	0,08	
6:00:30	51	2174	16,15	7010	0,08	
6:01:00	51	2170	16,15	7013	0,08	
6:01:30	51	2166	16,15	7009	0,08	
6:02:00	51	2162	16,15	7012	0,08	
6:02:30	51	2158	16,15	7013	0,08	
6:03:00	51	2155	16,15	7010	0,08	
6:03:30	51	2152	16,15	7013	0,08	
6:04:00	50	2152	16,15	7011	0,08	
6:04:30	51	2151	16,15	7015	0,08	
6:05:00	51	2150	16,15	7013	0,08	
6:05:30	51	2149	16,15	7012	0,08	
6:06:00	51	2148	16,14	7014	0,08	
6:06:30	51	2145	16,14	7015	0,08	
6:07:00	51	2142	16,14	7015	0,08	
6:07:30	51	2139	16,14	7015	0,08	
6:08:00	51	2135	16,14	7014	0,08	
6:08:30	51	2131	16,14	7017	0,09	
6:09:00	51	2127	16,14	7017	0,08	
6:09:30	51	2125	16,14	7013	0,09	
6:10:00	51	2124	16,14	7018	0,09	
6:10:30	51	2122	16,14	7017	0,09	
6:11:00	51	2547	16,14	7015	0,09	
6:11:30	51	2550	16,11	7029	0,10	
6:12:00	51	2553	16,10	7032	0,10	
6:12:30	51	2555	16,09	7031	0,11	
6:13:00	51	2556	16,09	7032	0,11	
6:13:30	51	2558	16,08	7030	0,11	
6:14:00	51	2559	16,08	7031	0,11	
6:14:30	50	2559	16,08	7033	0,11	
6:15:00	51	2558	16,08	7033	0,11	
6:15:30	51	2559	16,08	7034	0,11	
6:16:00	51	2559	16,08	7034	0,11	
6:16:30	50	2562	16,08	7030	0,11	
6:17:00	51	2565	16,08	7035	0,11	
6:17:30	51	2569	16,08	7032	0,11	
6:18:00	51	2572	16,08	7032	0,11	
6:18:30	51	2576	16,08	7031	0,11	
6:19:00	51	2578	16,07	7033	0,11	
6:19:30	51	2580	16,07	7033	0,11	
6:20:00	51	2581	16,07	7035	0,11	
6:20:30	51	2582	16,07	7033	0,11	
6:21:00	51	2582	16,07	7033	0,11	
6:21:30	51	2581	16,07	7035	0,11	
6:22:00	51	2580	16,07	7034	0,11	
6:22:30	51	2578	16,07	7036	0,12	
6:23:00	51	2574	16,07	7035	0,12	
6:23:30	51	2570	16,06	7034	0,12	
6:24:00	51	2567	16,06	7033	0,12	
6:24:30	51	2565	16,06	7035	0,12	
6:25:00	51	2562	16,06	7033	0,12	
6:25:30	51	2560	16,06	7033	0,12	
6:26:00	51	2559	16,06	7036	0,12	
6:26:30	51	2559	16,06	7035	0,12	
6:27:00	51	2559	16,06	7036	0,12	
6:27:30	51	2558	16,06	7037	0,12	
6:28:00	51	2556	16,06	7035	0,12	
6:28:30	51	2555	16,06	7036	0,12	
6:29:00	51	2552	16,06	7035	0,12	
6:29:30	51	2549	16,06	7032	0,12	
6:30:00	51	2545	16,06	7035	0,12	
6:30:30	51	2541	16,05	7036	0,12	
6:31:00	51	2536	16,05	7034	0,12	
6:31:30	51	2532	16,05	7035	0,12	
6:32:00	51	2527	16,05	7033	0,12	
6:32:30	51	2524	16,05	7034	0,12	
6:33:00	51	2521	16,05	7032	0,12	
6:33:30	50	2520	16,05	7037	0,12	
6:34:00	51	2518	16,05	7034	0,12	
6:34:30	51	2516	16,05	7034	0,12	
6:35:00	51	2514	16,05	7034	0,12	
6:35:30	51	2513	16,05	7034	0,12	
6:36:00	51	2512	16,05	7032	0,12	
6:36:30	51	2510	16,05	7033	0,12	
6:37:00	51	2508	16,05	7031	0,12	
6:37:30	51	2506	16,05	7035	0,12	
6:38:00	51	2503	16,05	7033	0,12	
6:38:30	51	2500	16,05	7033	0,12	
6:39:00	51	2496	16,04	7033	0,12	
6:39:30	51	2493	16,04	7032	0,12	
6:40:00	51	2491	16,04	7030	0,12	
6:40:30	51	2490	16,04	7032	0,13	
6:41:00	51	2489	16,04	7031	0,13	
6:41:30	51	2489	16,04	7032	0,13	
6:42:00	51	2487	16,04	7032	0,13	
6:42:30	51	2486	16,04	7032	0,13	
6:43:00	51	2484	16,04	7032	0,13	
6:43:30	51	2480	16,04	7031	0,13	
6:44:00	51	2477	16,04	7032	0,13	
6:44:30	51	2473	16,03	7031	0,13	
6:45:00	51	2469	16,03	7028	0,13	
6:45:30	51	2464	16,03	7030	0,13	
6:46:00	51	2460	16,03	7030	0,13	
6:46:30	51	2457	16,03	7030	0,13	
6:47:00	51	2455	16,03	7026	0,13	
6:47:30	51	2454	16,03	7026	0,13	
6:48:00	51	2453	16,03	7028	0,13	
6:48:30	51	2452	16,03	7026	0,13	
6:49:00	51	2452	16,03	7029	0,13	
6:49:30	51	2451	16,03	7028	0,13	
6:50:00	51	2450	16,03	7027	0,13	
6:50:30	51	2449	16,02	7029	0,13	
6:51:00	51	2447	16,02	7026	0,13	
6:51:30	51	2444	16,02	7028	0,13	
6:52:00	51	2441	16,02	7025	0,13	
6:52:30	51	2437	16,02	7027	0,13	
6:53:00	51	2433	16,02	7025	0,13	
6:53:30	51	2429	16,02	7022	0,13	
6:54:00	50	2425	16,02	7023	0,13	
6:54:30	51	2421	16,02	7023	0,13	
6:55:00	51	2418	16,02	7027	0,13	
6:55:30	51	2416	16,02	7026	0,13	
6:56:00	51	2414	16,02	7024	0,13	
6:56:30	51	2412	16,02	7026	0,14	
6:57:00	51	2409	16,02	7023	0,14	
6:57:30	51	2406	16,02	7023	0,14	
6:58:00	51	2403	16,01	7020	0,14	
6:58:30	50	2400	16,01	7021	0,14	
6:59:00	51	2397	16,01	7021	0,14	
6:59:30	50	2395	16,01	7021	0,14	
7:00:00	51	2392	16,01	7020	0,14	
7:00:30	51	2388	16,01	7019	0,14	
7:01:00	50	2385	16,01	7019	0,14	
7:01:30	50	2381	16,01	7019	0,14	
7:02:00	50	2377	16,01	7016	0,14	
7:02:30	50	2374	16,01	7015	0,14	
7:03:00	50	2371	16,01	7017	0,14	
7:03:30	51	2369	16,01	7016	0,14	
7:04:00	51	2367	16,01	7014	0,14	
7:04:30	51	2364	16,01	7016	0,14	
7:05:00	50	2362	16,01	7016	0,14	
7:05:30	51	2359	16,01	7013	0,14	
7:06:00	50	2357	16,01	7016	0,14	
7:06:30	51	2354	16,01	7014	0,14	
7:07:00	50	2351	16,01	7013	0,14	
7:07:30	50	2349	16,01	7015	0,14	
7:08:00	50	2346	16,01	7012	0,14	
7:08:30	51	2345	16,01	7013	0,14	
7:09:00	51	2343	16,00	7013	0,14	
7:09:30	51	2341	16,01	7013	0,14	
7:10:00	51	2339	16,00	7013	0,14	
7:10:30	51	2336	16,00	7011	0,14	
7:11:00	50	2334	16,00	7011	0,14	
7:11:30	51	2331	16,00	7008	0,14	
7:12:00	50	2328	16,00	7010	0,14	
7:12:30	50	2325	16,00	7011	0,14	
7:13:00	51	2323	16,00	7011	0,14	
7:13:30	51	2321	16,00	7009	0,14	
7:14:00	51	2320	16,00	7008	0,14	
7:14:30	50	2318	16,00	7005	0,14	
7:15:00	51	2315	16,00	7006	0,14	
7:15:30	50	2313	16,00	7007	0,14	
7:16:00	51	2310	16,00	7006	0,14	
7:16:30	50	2308	16,00	7005	0,14	
7:17:00	50	2306	16,00	7003	0,14	
7:17:30	51	2304	16,00	7003	0,14	
7:18:00	50	2303	16,00	7005	0,14	
7:18:30	50	2301	15,99	7004	0,14	
7:19:00	51	2299	15,99	7005	0,14	
7:19:30	51	2296	15,99	7002	0,15	
7:20:00	50	2293	15,99	6999	0,15	
7:20:30	50	2291	15,99	7002	0,15	
7:21:00	51	2288	15,99	7000	0,15	
7:21:30	51	2286	15,99	6999	0,15	
7:22:00	50	2284	15,99	6998	0,15	
7:22:30	50	2282	15,99	6999	0,15	
7:23:00	51	2281	15,99	7001	0,15	
7:23:30	50	2278	15,99	6997	0,15	
7:24:00	51	2275	15,99	6998	0,15	
7:24:30	50	2273	15,99	7000	0,15	
7:25:00	51	2271	15,98	6994	0,15	
7:25:30	51	2269	15,98	6994	0,15	
7:26:00	51	2268	15,98	6996	0,15	
7:26:30	51	2267	15,98	6993	0,15	
7:27:00	51	2265	15,98	6992	0,15	
7:27:30	51	2263	15,98	6995	0,15	
7:28:00	51	2260	15,98	6993	0,15	
7:28:30	51	2257	15,98	6995	0,15	
7:29:00	51	2254	15,98	6992	0,15	
7:29:30	51	2252	15,98	6994	0,15	
7:30:00	51	2250	15,98	6993	0,15	
7:30:30	50	2248	15,98	6994	0,15	
7:31:00	51	2246	15,98	6990	0,15	
7:31:30	51	2245	15,98	6992	0,15	
7:32:00	51	2246	15,97	6987	0,15	
7:32:30	51	2246	15,97	6988	0,15	
7:33:00	51	2246	15,97	6990	0,15	
7:33:30	51	2245	15,97	6987	0,15	
7:34:00	51	2243	15,97	6989	0,15	
7:34:30	51	2241	15,97	6987	0,16	
7:35:00	51	2238	15,97	6988	0,16	
7:35:30	51	2234	15,97	6987	0,16	
7:36:00	51	2230	15,97	6985	0,16	
7:36:30	51	2226	15,97	6987	0,16	
7:37:00	51	2222	15,97	6983	0,16	
7:37:30	51	2217	15,96	6981	0,16	
7:38:00	51	2214	15,97	6981	0,16	
7:38:30	51	2212	15,96	6980	0,16	
7:39:00	51	2210	15,96	6982	0,16	
7:39:30	51	2209	15,96	6982	0,16	
7:40:00	51	2207	15,96	6979	0,16	
7:40:30	51	2205	15,96	6981	0,16	
7:41:00	51	2202	15,96	6981	0,16	
7:41:30	51	2199	15,96	6977	0,16	
7:42:00	51	2195	15,96	6980	0,16	
7:42:30	50	2192	15,96	6978	0,16	
7:43:00	51	2190	15,96	6977	0,16	
7:43:30	51	2187	15,95	6976	0,16	
7:44:00	51	2186	15,95	6977	0,16	
7:44:30	50	2184	15,95	6977	0,16	
7:45:00	51	2181	15,95	6975	0,16	
7:45:30	50	2178	15,95	6974	0,16	
7:46:00	50	2175	15,95	6974	0,16	
7:46:30	51	2172	15,95	6972	0,16	
7:47:00	51	2170	15,95	6973	0,16	
7:47:30	51	2169	15,95	6973	0,16	
7:48:00	51	2167	15,95	6972	0,16	
7:48:30	51	2165	15,95	6969	0,17	
7:49:00	50	2163	15,95	6972	0,17	
7:49:30	51	2161	15,94	6967	0,17	
7:50:00	51	2560	15,94	6970	0,17	
7:50:30	51	2595	15,93	6982	0,17	
7:51:00	51	2607	15,91	6984	0,18	
7:51:30	51	2615	15,90	6985	0,19	
7:52:00	51	2621	15,89	6986	0,19	
7:52:30	51	2627	15,89	6985	0,19	
7:53:00	51	2632	15,89	6985	0,19	
7:53:30	51	2637	15,88	6986	0,19	
7:54:00	51	2641	15,88	6986	0,19	
7:54:30	51	2644	15,88	6980	0,19	
7:55:00	51	2646	15,88	6983	0,19	
7:55:30	51	2647	15,88	6983	0,19	
7:56:00	51	2648	15,88	6980	0,20	
7:56:30	51	2648	15,87	6982	0,20	
7:57:00	51	2647	15,87	6982	0,20	
7:57:30	51	2643	15,87	6983	0,20	
7:58:00	51	2639	15,87	6981	0,20	
7:58:30	51	2635	15,87	6980	0,20	
7:59:00	50	2632	15,87	6980	0,20	
7:59:30	51	2631	15,87	6975	0,20	
8:00:00	51	2629	15,87	6977	0,20	
8:00:30	51	2628	15,87	6977	0,20	
8:01:00	51	2625	15,87	6974	0,20	
8:01:30	51	2624	15,86	6973	0,20	
8:02:00	51	2623	15,87	6972	0,20	
8:02:30	51	2620	15,86	6971	0,20	
8:03:00	51	2618	15,86	6970	0,20	
8:03:30	51	2616	15,86	6973	0,20	
8:04:00	51	2612	15,86	6969	0,20	
8:04:30	51	2609	15,86	6968	0,20	
8:05:00	51	2607	15,86	6971	0,20	
8:05:30	51	2604	15,86	6967	0,20	
8:06:00	51	2602	15,86	6970	0,20	
8:06:30	51	2600	15,86	6970	0,20	
8:07:00	51	2598	15,86	6969	0,20	
8:07:30	51	2597	15,85	6967	0,21	
8:08:00	51	2595	15,85	6966	0,21	
8:08:30	51	2593	15,85	6966	0,21	
8:09:00	51	2591	15,85	6963	0,21	
8:09:30	51	2587	15,85	6966	0,21	
8:10:00	51	2584	15,85	6963	0,21	
8:10:30	51	2580	15,85	6962	0,21	
8:11:00	51	2576	15,85	6962	0,21	
8:11:30	51	2572	15,85	6960	0,21	
8:12:00	50	2569	15,84	6963	0,21	
8:12:30	51	2568	15,84	6962	0,21	
8:13:00	51	2567	15,84	6961	0,21	
8:13:30	51	2566	15,84	6959	0,21	
8:14:00	51	2564	15,84	6957	0,21	
8:14:30	51	2563	15,84	6958	0,21	
8:15:00	51	2561	15,84	6958	0,21	
8:15:30	51	2558	15,84	6957	0,21	
8:16:00	51	2556	15,84	6955	0,21	
8:16:30	51	2553	15,83	6955	0,21	
8:17:00	51	2549	15,83	6954	0,21	
8:17:30	51	2547	15,83	6951	0,22	
8:18:00	51	2544	15,83	6952	0,22	
8:18:30	51	2541	15,83	6953	0,22	
8:19:00	51	2539	15,83	6950	0,22	
8:19:30	51	2538	15,83	6950	0,22	
8:20:00	51	2537	15,83	6949	0,22	
8:20:30	51	2537	15,83	6947	0,22	
8:21:00	51	2537	15,82	6949	0,22	
8:21:30	51	2536	15,82	6947	0,22	
8:22:00	51	2534	15,82	6947	0,22	
8:22:30	51	2532	15,82	6945	0,22	
8:23:00	51	2529	15,82	6942	0,22	
8:23:30	51	2525	15,82	6944	0,22	
8:24:00	51	2522	15,82	6944	0,22	
8:24:30	51	2518	15,82	6940	0,22	
8:25:00	50	2513	15,82	6944	0,22	
8:25:30	51	2508	15,82	6944	0,22	
8:26:00	50	2505	15,82	6941	0,22	
8:26:30	51	2503	15,82	6941	0,22	
8:27:00	51	2501	15,82	6940	0,22	
8:27:30	51	2501	15,81	6938	0,22	
8:28:00	51	2500	15,81	6939	0,22	
8:28:30	51	2499	15,81	6940	0,22	
8:29:00	51	2498	15,81	6938	0,22	
8:29:30	51	2497	15,81	6938	0,22	
8:30:00	51	2494	15,81	6936	0,22	
8:30:30	51	2491	15,81	6935	0,22	
8:31:00	51	2488	15,81	6936	0,22	
8:31:30	51	2484	15,81	6934	0,23	
8:32:00	51	2481	15,81	6932	0,23	
8:32:30	50	2477	15,81	6933	0,23	
8:33:00	51	2474	15,81	6933	0,23	
8:33:30	50	2471	15,81	6931	0,23	
8:34:00	51	2469	15,81	6926	0,23	
8:34:30	51	2469	15,80	6930	0,23	
8:35:00	51	2469	15,80	6929	0,23	
8:35:30	51	2469	15,80	6928	0,23	
8:36:00	51	2469	15,80	6927	0,23	
8:36:30	51	2468	15,80	6928	0,23	
8:37:00	51	2466	15,80	6927	0,23	
8:37:30	51	2463	15,80	6926	0,23	
8:38:00	51	2460	15,80	6925	0,23	
8:38:30	51	2457	15,80	6924	0,23	
8:39:00	51	2453	15,80	6924	0,23	
8:39:30	51	2449	15,80	6922	0,23	
8:40:00	51	2445	15,80	6920	0,23	
8:40:30	50	2441	15,80	6917	0,23	
8:41:00	50	2437	15,79	6920	0,23	
8:41:30	50	2435	15,79	6918	0,23	
8:42:00	51	2434	15,79	6917	0,23	
8:42:30	51	2434	15,79	6916	0,23	
8:43:00	51	2435	15,79	6914	0,23	
8:43:30	51	2435	15,79	6918	0,23	
8:44:00	51	2434	15,79	6918	0,23	
8:44:30	51	2433	15,79	6916	0,23	
8:45:00	51	2431	15,79	6915	0,23	
8:45:30	51	2429	15,79	6915	0,23	
8:46:00	51	2426	15,79	6912	0,24	
8:46:30	51	2422	15,78	6914	0,24	
8:47:00	51	2418	15,78	6913	0,24	
8:47:30	51	2414	15,78	6911	0,24	
8:48:00	50	2410	15,78	6910	0,24	
8:48:30	50	2405	15,78	6907	0,24	
8:49:00	50	2401	15,78	6910	0,24	
8:49:30	51	2398	15,78	6909	0,24	
8:50:00	51	2396	15,78	6908	0,24	
8:50:30	51	2394	15,78	6906	0,24	
8:51:00	50	2393	15,78	6904	0,24	
8:51:30	51	2390	15,78	6904	0,24	
8:52:00	51	2389	15,78	6906	0,24	
8:52:30	51	2389	15,77	6903	0,24	
8:53:00	51	2389	15,77	6904	0,24	
8:53:30	51	2389	15,77	6901	0,24	
8:54:00	51	2388	15,77	6903	0,24	
8:54:30	51	2387	15,77	6903	0,24	
8:55:00	51	2385	15,77	6901	0,24	
8:55:30	51	2382	15,77	6901	0,24	
8:56:00	51	2379	15,77	6900	0,24	
8:56:30	51	2375	15,77	6900	0,24	
8:57:00	51	2371	15,76	6900	0,25	
8:57:30	51	2367	15,76	6897	0,25	
8:58:00	51	2363	15,76	6896	0,25	
8:58:30	51	2358	15,76	6893	0,25	
8:59:00	51	2355	15,76	6893	0,25	
8:59:30	50	2353	15,76	6893	0,25	
9:00:00	51	2351	15,76	6893	0,25	
9:00:30	51	2351	15,76	6893	0,25	
9:01:00	51	2352	15,76	6891	0,25	
9:01:30	51	2353	15,76	6891	0,25	
9:02:00	51	2353	15,75	6888	0,25
