Repository: ProgWizer/parser

File: project-root/data/Data Acquisition/Data Acquisition/2001 year (207)/Con 1 Kogalym A1500+16.27%PPB Gel+1.5%POHA+0.7%Sulfacel-2+0.01%NTF+0.04%TBF (50C).txt
--Test Summary--
Full Path and File Name	
Instrument Name	7222 #1
Instrument Type	Consistometer
Instrument Serial Number	113
Test Start Date	08.10.2001
Test Start Time	20:34:59
Test Stop Date	09.10.2001
Test Stop Time	1:40:27
Test Length	5:05:28
Final Sample Time Offset	5:05:00
Controller Schedule Name	
Sampling Period	60 seconds
Comments	MPa: 25(50min), T: 50C(50min), tap water, premix), slurry is mixed by hand
Information	WellID	Pokachevneftegaz
Information	Customer	Kogalym
Information	CementClass	A
Information	CementMfr	Suhoy Log
Information	Additives	16.27%PPB Gel+1.5%POHA+0.7%Sulfacel-2+0.01%NTF+0.04%TBF
Information	Density	1500
Information	BHCT	50
Information	BHST	55
Information	FluidLoss	
Information	JobType	Research
Calculated Value	Thickening_Time	N/A
Calculated Value	Setting Time	N/A
Initial Temperature (°C)	16 °C
Final Temperature (°C)	49 °C
Initial Pressure (MPa)	2 MPa
Final Pressure (MPa)	25 MPa
Initial Consistency (Bc)	14 Bc
Final Consistency (Bc)	76 Bc
--Data--
Time (HH:MM:SS)	Temperature (°C)	Pressure (MPa)	Consistency (Bc)
0:00:00	16	2	14
0:01:00	16	2	11
0:02:00	16	3	7
0:03:00	16	4	10
0:04:00	16	5	10
0:05:00	17	5	10
0:06:00	17	6	11
0:07:00	18	6	7
0:08:00	19	7	6
0:09:00	20	7	8
0:10:00	21	8	11
0:11:00	22	8	10
0:12:00	23	8	11
0:13:00	23	9	10
0:14:00	24	9	10
0:15:00	25	10	9
0:16:00	26	10	10
0:17:00	27	11	10
0:18:00	28	11	10
0:19:00	29	12	11
0:20:00	29	12	10
0:21:00	30	13	10
0:22:00	31	13	13
0:23:00	31	13	11
0:24:00	32	14	10
0:25:00	32	14	10
0:26:00	33	15	12
0:27:00	34	15	11
0:28:00	34	16	11
0:29:00	35	16	11
0:30:00	36	17	11
0:31:00	36	17	12
0:32:00	37	18	14
0:33:00	37	18	14
0:34:00	38	18	14
0:35:00	39	19	11
0:36:00	39	19	11
0:37:00	40	20	12
0:38:00	41	21	11
0:39:00	41	21	12
0:40:00	42	21	12
0:41:00	43	22	13
0:42:00	44	22	12
0:43:00	44	23	12
0:44:00	45	23	13
0:45:00	46	24	13
0:46:00	46	24	15
0:47:00	47	25	14
0:48:00	48	25	15
0:49:00	48	25	13
0:50:00	49	26	13
0:51:00	49	26	13
0:52:00	50	26	13
0:53:00	51	26	13
0:54:00	51	26	13
0:55:00	51	25	13
0:56:00	52	25	12
0:57:00	52	25	12
0:58:00	51	25	12
0:59:00	51	25	14
1:00:00	51	25	22
1:01:00	51	25	20
1:02:00	51	25	26
1:03:00	50	25	18
1:04:00	50	25	13
1:05:00	50	25	12
1:06:00	49	25	12
1:07:00	49	25	23
1:08:00	49	25	23
1:09:00	49	26	23
1:10:00	49	26	11
1:11:00	49	26	12
1:12:00	49	26	14
1:13:00	49	26	13
1:14:00	49	26	16
1:15:00	49	26	19
1:16:00	49	26	16
1:17:00	49	26	18
1:18:00	49	26	18
1:19:00	49	26	19
1:20:00	49	26	12
1:21:00	49	26	12
1:22:00	49	26	11
1:23:00	49	26	12
1:24:00	49	26	11
1:25:00	49	26	15
1:26:00	49	26	18
1:27:00	49	26	16
1:28:00	49	26	15
1:29:00	49	26	19
1:30:00	49	26	16
1:31:00	49	26	20
1:32:00	49	26	20
1:33:00	49	26	21
1:34:00	49	26	21
1:35:00	49	26	20
1:36:00	49	26	13
1:37:00	49	26	13
1:38:00	49	26	11
1:39:00	49	26	11
1:40:00	49	26	12
1:41:00	49	26	10
1:42:00	49	26	9
1:43:00	49	26	9
1:44:00	49	26	9
1:45:00	49	26	9
1:46:00	49	26	9
1:47:00	49	26	9
1:48:00	49	26	9
1:49:00	49	26	10
1:50:00	49	26	10
1:51:00	49	26	9
1:52:00	49	26	9
1:53:00	49	26	9
1:54:00	49	26	9
1:55:00	49	26	9
1:56:00	49	26	9
1:57:00	49	26	9
1:58:00	49	26	6
1:59:00	49	26	9
2:00:00	49	26	12
2:01:00	49	26	13
2:02:00	49	26	11
2:03:00	49	26	11
2:04:00	49	26	23
2:05:00	49	26	15
2:06:00	49	26	13
2:07:00	49	26	17
2:08:00	49	26	14
2:09:00	49	26	11
2:10:00	49	26	11
2:11:00	49	26	11
2:12:00	49	26	11
2:13:00	49	26	10
2:14:00	49	26	12
2:15:00	49	26	12
2:16:00	49	26	11
2:17:00	49	26	10
2:18:00	49	26	9
2:19:00	49	26	9
2:20:00	49	26	10
2:21:00	49	26	10
2:22:00	49	26	10
2:23:00	49	26	10
2:24:00	49	26	10
2:25:00	49	26	10
2:26:00	49	26	10
2:27:00	49	26	14
2:28:00	49	26	14
2:29:00	49	26	14
2:30:00	49	26	12
2:31:00	49	26	11
2:32:00	49	26	12
2:33:00	49	26	19
2:34:00	49	26	15
2:35:00	49	26	15
2:36:00	49	26	14
2:37:00	49	26	15
2:38:00	49	26	15
2:39:00	49	26	16
2:40:00	49	26	16
2:41:00	49	26	14
2:42:00	49	26	14
2:43:00	49	26	17
2:44:00	49	25	17
2:45:00	49	25	22
2:46:00	49	26	16
2:47:00	49	26	15
2:48:00	49	25	18
2:49:00	49	25	18
2:50:00	49	25	17
2:51:00	49	25	16
2:52:00	49	25	17
2:53:00	49	25	18
2:54:00	49	25	13
2:55:00	49	25	13
2:56:00	49	25	13
2:57:00	49	25	13
2:58:00	49	25	14
2:59:00	49	25	14
3:00:00	49	25	14
3:01:00	49	25	16
3:02:00	49	25	14
3:03:00	49	25	14
3:04:00	49	25	14
3:05:00	49	25	14
3:06:00	49	25	14
3:07:00	49	25	16
3:08:00	49	25	15
3:09:00	49	25	15
3:10:00	49	25	15
3:11:00	49	25	16
3:12:00	49	25	16
3:13:00	49	25	14
3:14:00	49	25	14
3:15:00	49	25	13
3:16:00	49	25	14
3:17:00	49	25	13
3:18:00	49	25	13
3:19:00	49	25	13
3:20:00	49	25	13
3:21:00	49	25	13
3:22:00	49	25	13
3:23:00	49	25	13
3:24:00	49	25	13
3:25:00	49	25	13
3:26:00	49	25	13
3:27:00	49	25	13
3:28:00	49	25	13
3:29:00	49	25	13
3:30:00	49	25	14
3:31:00	49	25	14
3:32:00	49	25	14
3:33:00	49	25	14
3:34:00	49	25	14
3:35:00	49	25	15
3:36:00	49	25	14
3:37:00	49	25	15
3:38:00	49	25	15
3:39:00	49	25	15
3:40:00	49	25	15
3:41:00	49	25	15
3:42:00	49	25	16
3:43:00	49	25	16
3:44:00	49	25	16
3:45:00	49	25	16
3:46:00	49	25	16
3:47:00	49	25	16
3:48:00	49	25	17
3:49:00	49	26	18
3:50:00	49	26	18
3:51:00	49	26	18
3:52:00	49	26	18
3:53:00	49	26	19
3:54:00	49	26	19
3:55:00	49	26	19
3:56:00	49	26	20
3:57:00	49	25	20
3:58:00	49	25	21
3:59:00	49	25	21
4:00:00	49	25	22
4:01:00	49	25	22
4:02:00	49	25	22
4:03:00	49	25	23
4:04:00	49	25	23
4:05:00	49	25	24
4:06:00	49	25	25
4:07:00	49	25	25
4:08:00	49	25	26
4:09:00	49	25	26
4:10:00	49	25	26
4:11:00	49	25	27
4:12:00	49	25	27
4:13:00	49	25	28
4:14:00	49	25	28
4:15:00	49	25	28
4:16:00	49	25	28
4:17:00	49	25	30
4:18:00	49	25	31
4:19:00	49	25	32
4:20:00	49	25	35
4:21:00	49	25	34
4:22:00	49	25	37
4:23:00	49	25	36
4:24:00	49	25	41
4:25:00	49	25	37
4:26:00	49	25	55
4:27:00	49	25	40
4:28:00	49	25	42
4:29:00	49	25	43
4:30:00	49	25	55
4:31:00	49	25	43
4:32:00	49	25	47
4:33:00	49	25	46
4:34:00	49	25	47
4:35:00	49	25	47
4:36:00	49	25	53
4:37:00	49	25	58
4:38:00	49	25	58
4:39:00	49	25	57
4:40:00	49	25	56
4:41:00	49	25	53
4:42:00	49	25	63
4:43:00	49	25	64
4:44:00	49	25	63
4:45:00	49	25	49
4:46:00	49	25	56
4:47:00	49	25	57
4:48:00	49	25	56
4:49:00	49	25	59
4:50:00	49	25	72
4:51:00	49	25	59
4:52:00	49	25	59
4:53:00	49	25	58
4:54:00	49	25	55
4:55:00	49	25	58
4:56:00	49	25	59
4:57:00	49	25	60
4:58:00	49	25	63
4:59:00	49	25	63
5:00:00	49	25	61
5:01:00	49	25	68
5:02:00	49	25	63
5:03:00	49	25	65
5:04:00	49	25	68
5:05:00	49	25	76

File: project-root/data/Data Acquisition/Data Acquisition/2001 year (207)/Con 1 Kogalym A1500+8%PPB Gel+0.4%CFR-3+0.3%DO-13+Dfmr (45C).txt
--Test Summary--
Full Path and File Name	
Instrument Name	7222 #1
Instrument Type	Consistometer
Instrument Serial Number	113
Test Start Date	28.09.2001
Test Start Time	21:07:12
Test Stop Date	29.09.2001
Test Stop Time	2:24:49
Test Length	5:17:37
Final Sample Time Offset	5:17:00
Controller Schedule Name	
Sampling Period	60 seconds
Comments	MPa: 25(25min); T: 45C(25min); tap water, all dry-blending
Information	WellID	
Information	Customer	Kogalym
Information	EngName	
Information	CementClass	A
Information	CementMfr	Suhoy Log
Information	Additives	8%PPB Gel+ 0.4%CFR-3+0.3%DO-13+Dmfr
Information	Density	1500
Information	BHCT	45
Information	BHST	55
Information	FluidLoss	
Information	JobType	146 mm CSG lead slurry
Calculated Value	Thickening_Time	5:17:00
Initial Temperature (°C)	22 °C
Final Temperature (°C)	44 °C
Initial Pressure (MPa)	1 MPa
Final Pressure (MPa)	25 MPa
Initial Consistency (Bc)	6 Bc
Final Consistency (Bc)	71 Bc
--Data--
Time (HH:MM:SS)	Temperature (°C)	Pressure (MPa)	Consistency (Bc)
0:00:00	22	1	6
0:01:00	22	3	5
0:02:00	22	4	5
0:03:00	22	5	6
0:04:00	22	6	6
0:05:00	23	7	6
0:06:00	23	8	6
0:07:00	24	9	7
0:08:00	25	10	7
0:09:00	26	11	7
0:10:00	28	12	7
0:11:00	29	13	7
0:12:00	30	14	9
0:13:00	32	15	8
0:14:00	33	15	8
0:15:00	34	16	8
0:16:00	35	17	12
0:17:00	36	18	12
0:18:00	38	18	12
0:19:00	39	19	12
0:20:00	39	21	12
0:21:00	40	21	11
0:22:00	41	22	10
0:23:00	42	23	12
0:24:00	43	24	11
0:25:00	44	25	11
0:26:00	45	26	10
0:27:00	45	26	11
0:28:00	46	26	11
0:29:00	46	25	11
0:30:00	47	25	11
0:31:00	47	25	11
0:32:00	47	25	11
0:33:00	47	25	11
0:34:00	47	25	11
0:35:00	46	25	12
0:36:00	46	25	11
0:37:00	46	25	10
0:38:00	45	25	10
0:39:00	45	25	10
0:40:00	45	25	10
0:41:00	44	25	10
0:42:00	44	26	10
0:43:00	44	26	10
0:44:00	44	26	10
0:45:00	44	26	10
0:46:00	44	26	10
0:47:00	44	26	10
0:48:00	44	26	10
0:49:00	44	26	10
0:50:00	44	26	10
0:51:00	44	26	10
0:52:00	44	26	9
0:53:00	44	26	9
0:54:00	44	26	9
0:55:00	44	26	9
0:56:00	44	26	9
0:57:00	44	26	9
0:58:00	44	26	9
0:59:00	44	26	9
1:00:00	44	26	9
1:01:00	44	26	9
1:02:00	44	26	9
1:03:00	44	26	9
1:04:00	44	26	9
1:05:00	44	26	10
1:06:00	44	26	9
1:07:00	44	26	9
1:08:00	44	26	10
1:09:00	44	26	10
1:10:00	44	26	10
1:11:00	44	26	9
1:12:00	44	26	9
1:13:00	44	26	9
1:14:00	44	26	9
1:15:00	44	26	9
1:16:00	44	26	9
1:17:00	44	26	9
1:18:00	44	26	10
1:19:00	44	26	9
1:20:00	44	26	10
1:21:00	44	26	9
1:22:00	44	26	9
1:23:00	44	26	9
1:24:00	44	26	9
1:25:00	44	26	9
1:26:00	44	26	9
1:27:00	44	26	9
1:28:00	44	26	9
1:29:00	44	26	9
1:30:00	44	26	9
1:31:00	44	26	9
1:32:00	44	26	10
1:33:00	44	26	11
1:34:00	44	26	10
1:35:00	44	26	10
1:36:00	44	26	9
1:37:00	44	26	9
1:38:00	44	26	9
1:39:00	44	26	9
1:40:00	44	26	9
1:41:00	44	26	9
1:42:00	44	26	11
1:43:00	44	26	9
1:44:00	44	26	10
1:45:00	44	26	9
1:46:00	44	26	10
1:47:00	44	26	10
1:48:00	44	26	10
1:49:00	44	26	11
1:50:00	44	26	10
1:51:00	44	26	10
1:52:00	44	26	10
1:53:00	44	26	10
1:54:00	44	26	10
1:55:00	44	26	10
1:56:00	44	26	10
1:57:00	44	26	11
1:58:00	44	26	10
1:59:00	44	26	11
2:00:00	44	26	11
2:01:00	44	26	11
2:02:00	44	26	11
2:03:00	44	26	10
2:04:00	44	26	10
2:05:00	44	26	11
2:06:00	44	26	11
2:07:00	44	26	10
2:08:00	44	26	10
2:09:00	44	26	11
2:10:00	44	26	11
2:11:00	44	26	11
2:12:00	44	26	10
2:13:00	44	25	11
2:14:00	44	25	11
2:15:00	44	25	11
2:16:00	44	25	11
2:17:00	43	25	11
2:18:00	43	25	11
2:19:00	43	25	11
2:20:00	43	26	11
2:21:00	43	26	11
2:22:00	43	26	11
2:23:00	43	26	11
2:24:00	43	26	11
2:25:00	44	26	11
2:26:00	44	26	11
2:27:00	44	26	11
2:28:00	44	26	11
2:29:00	44	26	11
2:30:00	44	26	11
2:31:00	44	26	11
2:32:00	44	26	11
2:33:00	44	26	11
2:34:00	44	25	11
2:35:00	44	25	11
2:36:00	44	25	11
2:37:00	44	25	11
2:38:00	44	25	11
2:39:00	43	25	12
2:40:00	43	25	12
2:41:00	43	25	12
2:42:00	43	26	12
2:43:00	43	26	12
2:44:00	43	26	12
2:45:00	43	26	12
2:46:00	43	26	12
2:47:00	44	26	12
2:48:00	44	26	12
2:49:00	44	26	12
2:50:00	44	26	12
2:51:00	44	26	12
2:52:00	44	26	12
2:53:00	44	26	12
2:54:00	44	26	12
2:55:00	44	26	12
2:56:00	44	25	12
2:57:00	44	25	11
2:58:00	44	25	12
2:59:00	44	25	12
3:00:00	44	25	12
3:01:00	43	25	12
3:02:00	43	25	12
3:03:00	43	25	12
3:04:00	43	26	12
3:05:00	43	26	12
3:06:00	43	26	12
3:07:00	43	26	12
3:08:00	44	26	12
3:09:00	44	26	12
3:10:00	44	26	12
3:11:00	44	26	12
3:12:00	44	26	12
3:13:00	44	26	12
3:14:00	44	26	12
3:15:00	44	26	12
3:16:00	44	26	12
3:17:00	44	26	12
3:18:00	44	26	12
3:19:00	44	25	12
3:20:00	44	25	12
3:21:00	44	25	12
3:22:00	44	25	12
3:23:00	44	25	12
3:24:00	43	25	12
3:25:00	43	26	12
3:26:00	43	26	12
3:27:00	43	26	13
3:28:00	43	26	13
3:29:00	43	26	13
3:30:00	43	26	13
3:31:00	43	26	13
3:32:00	44	26	13
3:33:00	44	26	13
3:34:00	44	26	13
3:35:00	44	26	14
3:36:00	44	26	15
3:37:00	44	26	15
3:38:00	44	26	16
3:39:00	44	25	16
3:40:00	44	25	17
3:41:00	44	25	17
3:42:00	44	25	17
3:43:00	44	25	18
3:44:00	43	26	18
3:45:00	43	26	19
3:46:00	43	26	19
3:47:00	43	26	20
3:48:00	43	26	20
3:49:00	43	26	21
3:50:00	43	26	22
3:51:00	44	26	23
3:52:00	44	26	23
3:53:00	44	26	24
3:54:00	44	26	26
3:55:00	44	26	26
3:56:00	44	26	27
3:57:00	44	25	28
3:58:00	44	25	28
3:59:00	44	25	29
4:00:00	44	25	30
4:01:00	44	25	31
4:02:00	43	25	32
4:03:00	43	25	33
4:04:00	43	25	33
4:05:00	43	25	33
4:06:00	43	25	35
4:07:00	44	25	36
4:08:00	44	26	38
4:09:00	44	26	38
4:10:00	44	26	39
4:11:00	44	26	40
4:12:00	44	26	40
4:13:00	44	25	41
4:14:00	44	25	43
4:15:00	44	25	44
4:16:00	44	25	47
4:17:00	44	25	49
4:18:00	44	25	52
4:19:00	44	25	52
4:20:00	44	25	53
4:21:00	43	25	54
4:22:00	43	25	54
4:23:00	44	25	55
4:24:00	44	25	56
4:25:00	44	25	56
4:26:00	44	25	56
4:27:00	44	25	57
4:28:00	44	25	58
4:29:00	44	25	58
4:30:00	44	25	58
4:31:00	44	25	59
4:32:00	44	25	59
4:33:00	44	25	59
4:34:00	44	25	59
4:35:00	44	25	59
4:36:00	44	25	59
4:37:00	44	25	59
4:38:00	44	25	59
4:39:00	44	25	59
4:40:00	44	25	60
4:41:00	44	25	60
4:42:00	44	25	60
4:43:00	44	25	60
4:44:00	44	25	60
4:45:00	44	25	60
4:46:00	44	25	60
4:47:00	44	25	60
4:48:00	44	25	60
4:49:00	44	25	60
4:50:00	44	25	60
4:51:00	44	25	60
4:52:00	44	25	60
4:53:00	44	25	60
4:54:00	44	25	60
4:55:00	44	25	60
4:56:00	44	25	60
4:57:00	44	25	60
4:58:00	44	25	60
4:59:00	44	25	61
5:00:00	44	25	61
5:01:00	44	25	61
5:02:00	44	25	61
5:03:00	44	25	63
5:04:00	44	25	65
5:05:00	44	25	65
5:06:00	44	25	65
5:07:00	44	25	67
5:08:00	44	25	67
5:09:00	44	25	67
5:10:00	44	25	67
5:11:00	44	25	68
5:12:00	44	25	66
5:13:00	44	25	67
5:14:00	44	25	68
5:15:00	44	25	69
5:16:00	44	25	70
5:17:00	44	25	71

File: project-root/data/Data Acquisition/Data Acquisition/2001 year (207)/Con 1 Kogalym A1500+8%PPBGel+0.7%CFR-3+Dfmr (40C).txt
--Test Summary--
Full Path and File Name	
Instrument Name	7222 #1
Instrument Type	Consistometer
Instrument Serial Number	113
Test Start Date	05.10.2001
Test Start Time	4:09:10
Test Stop Date	05.10.2001
Test Stop Time	8:02:10
Test Length	3:53:00
Final Sample Time Offset	3:53:00
Controller Schedule Name	
Sampling Period	60 seconds
Comments	MPa: 25(47min); T: 40(47min); Dry Blend
Information	WellID	
Information	Customer	Kogalym
Information	CementClass	A
Information	CementMfr	Suhoy Log
Information	Additives	8%PPB Gel+ 0.7%CFR-3+Dmfr
Information	Density	1500
Information	BHCT	40
Information	BHST	50
Information	FluidLoss	
Information	JobType	215.9 mm csg
Calculated Value	Thickening_Time	2:22:00
Calculated Value	Setting Time	3:53:00
Initial Temperature (°C)	21 °C
Final Temperature (°C)	39 °C
Initial Pressure (MPa)	2 MPa
Final Pressure (MPa)	25 MPa
Initial Consistency (Bc)	17 Bc
Final Consistency (Bc)	100 Bc
--Data--
Time (HH:MM:SS)	Temperature (°C)	Pressure (MPa)	Consistency (Bc)
0:00:00	21	2	17
0:01:00	22	3	30
0:02:00	22	3	19
0:03:00	22	3	23
0:04:00	22	4	24
0:05:00	22	5	25
0:06:00	23	5	24
0:07:00	23	6	27
0:08:00	23	6	25
0:09:00	24	7	32
0:10:00	24	7	24
0:11:00	25	7	23
0:12:00	25	8	22
0:13:00	26	9	24
0:14:00	26	9	24
0:15:00	27	10	23
0:16:00	27	10	23
0:17:00	27	11	23
0:18:00	28	11	24
0:19:00	28	12	24
0:20:00	29	12	24
0:21:00	29	13	24
0:22:00	29	13	23
0:23:00	30	13	23
0:24:00	30	14	23
0:25:00	31	14	23
0:26:00	31	15	23
0:27:00	31	15	23
0:28:00	32	16	23
0:29:00	32	16	23
0:30:00	32	17	23
0:31:00	33	17	23
0:32:00	33	18	23
0:33:00	34	18	23
0:34:00	34	19	23
0:35:00	34	20	23
0:36:00	35	20	23
0:37:00	35	20	22
0:38:00	35	21	21
0:39:00	36	21	21
0:40:00	36	22	21
0:41:00	36	22	21
0:42:00	37	23	22
0:43:00	37	23	22
0:44:00	38	24	22
0:45:00	38	24	22
0:46:00	38	25	22
0:47:00	39	25	22
0:48:00	39	25	22
0:49:00	40	25	22
0:50:00	40	25	20
0:51:00	40	25	21
0:52:00	40	25	20
0:53:00	40	25	21
0:54:00	40	25	21
0:55:00	40	25	20
0:56:00	40	25	20
0:57:00	40	25	20
0:58:00	40	25	20
0:59:00	40	25	20
1:00:00	39	25	20
1:01:00	39	25	20
1:02:00	39	25	19
1:03:00	39	25	19
1:04:00	39	25	20
1:05:00	39	25	20
1:06:00	39	25	21
1:07:00	39	25	20
1:08:00	39	25	20
1:09:00	39	26	20
1:10:00	39	26	20
1:11:00	39	26	20
1:12:00	39	26	20
1:13:00	39	26	20
1:14:00	39	26	19
1:15:00	39	26	19
1:16:00	39	26	19
1:17:00	39	26	19
1:18:00	39	26	19
1:19:00	39	26	19
1:20:00	39	26	19
1:21:00	39	26	19
1:22:00	39	26	19
1:23:00	39	26	20
1:24:00	39	26	19
1:25:00	39	26	20
1:26:00	39	26	20
1:27:00	39	26	19
1:28:00	39	26	20
1:29:00	39	26	21
1:30:00	39	26	20
1:31:00	39	26	20
1:32:00	39	26	21
1:33:00	39	26	21
1:34:00	39	26	20
1:35:00	39	26	21
1:36:00	39	26	21
1:37:00	39	26	21
1:38:00	39	26	21
1:39:00	39	26	21
1:40:00	39	26	22
1:41:00	39	26	22
1:42:00	39	26	22
1:43:00	39	26	22
1:44:00	39	26	22
1:45:00	39	26	23
1:46:00	39	26	24
1:47:00	39	26	24
1:48:00	39	26	25
1:49:00	39	26	25
1:50:00	39	26	26
1:51:00	39	26	27
1:52:00	39	26	29
1:53:00	39	26	29
1:54:00	39	26	31
1:55:00	39	26	31
1:56:00	39	26	30
1:57:00	39	26	31
1:58:00	39	26	32
1:59:00	39	25	33
2:00:00	39	25	35
2:01:00	39	25	37
2:02:00	39	25	38
2:03:00	39	25	40
2:04:00	39	25	41
2:05:00	39	25	43
2:06:00	39	25	45
2:07:00	39	26	46
2:08:00	39	26	48
2:09:00	39	26	49
2:10:00	39	26	51
2:11:00	39	26	53
2:12:00	39	26	54
2:13:00	39	26	55
2:14:00	39	26	57
2:15:00	39	26	61
2:16:00	39	26	61
2:17:00	39	25	63
2:18:00	39	25	67
2:19:00	39	25	68
2:20:00	39	25	69
2:21:00	39	25	71
2:22:00	39	25	73
2:23:00	39	25	75
2:24:00	39	25	78
2:25:00	39	25	79
2:26:00	39	25	80
2:27:00	39	26	81
2:28:00	39	26	82
2:29:00	39	26	83
2:30:00	39	26	84
2:31:00	39	26	86
2:32:00	39	26	87
2:33:00	39	25	87
2:34:00	39	25	88
2:35:00	39	25	89
2:36:00	39	25	90
2:37:00	39	25	90
2:38:00	39	25	90
2:39:00	39	25	90
2:40:00	39	25	94
2:41:00	39	25	92
2:42:00	39	25	92
2:43:00	39	25	93
2:44:00	39	25	97
2:45:00	39	25	95
2:46:00	39	26	94
2:47:00	39	26	94
2:48:00	39	26	93
2:49:00	39	26	93
2:50:00	39	26	93
2:51:00	39	26	92
2:52:00	39	26	91
2:53:00	39	25	90
2:54:00	39	25	89
2:55:00	39	25	88
2:56:00	39	25	87
2:57:00	39	25	86
2:58:00	39	25	86
2:59:00	39	25	84
3:00:00	39	25	84
3:01:00	39	25	83
3:02:00	39	25	82
3:03:00	39	25	82
3:04:00	39	25	81
3:05:00	39	25	81
3:06:00	39	25	80
3:07:00	39	25	79
3:08:00	39	25	79
3:09:00	39	25	79
3:10:00	39	25	79
3:11:00	39	25	79
3:12:00	39	25	79
3:13:00	39	25	79
3:14:00	39	25	79
3:15:00	39	25	79
3:16:00	39	25	79
3:17:00	39	25	79
3:18:00	39	25	79
3:19:00	39	25	79
3:20:00	39	25	80
3:21:00	39	25	79
3:22:00	39	25	80
3:23:00	39	25	80
3:24:00	39	25	81
3:25:00	39	25	82
3:26:00	39	25	82
3:27:00	39	25	83
3:28:00	39	25	83
3:29:00	39	25	84
3:30:00	39	25	85
3:31:00	39	25	85
3:32:00	39	25	86
3:33:00	39	25	86
3:34:00	39	25	87
3:35:00	39	25	87
3:36:00	39	25	88
3:37:00	39	25	88
3:38:00	39	25	89
3:39:00	39	25	90
3:40:00	39	25	90
3:41:00	39	25	90
3:42:00	39	25	91
3:43:00	39	25	92
3:44:00	39	25	93
3:45:00	39	25	94
3:46:00	39	25	94
3:47:00	39	25	95
3:48:00	39	25	97
3:49:00	39	25	98
3:50:00	39	25	98
3:51:00	39	25	98
3:52:00	39	25	100
3:53:00	39	25	100

File: project-root/data/Data Acquisition/Data Acquisition/2001 year (207)/Con 1 Kogalym G1900+0.3%FL-52+0.3%CD-12+0.3%CFL-80+0.3%TA-1 (50C).txt
--Test Summary--
Full Path and File Name	
Instrument Name	7222 #1
Instrument Type	Consistometer
Instrument Serial Number	113
Test Start Date	15.10.2001
Test Start Time	22:22:12
Test Stop Date	16.10.2001
Test Stop Time	19:21:55
Test Length	20:59:43
Final Sample Time Offset	20:59:00
Controller Schedule Name	
Sampling Period	60 seconds
Comments	MPa: 25(30min); T: 50C(30min), tap water, all dry-blending
Information	WellID	
Information	Customer	Kogalym
Information	CementClass	G
Information	CementMfr	Dyckerhoff
Information	Additives	0.3%FL-52+0.3%CD-12+0.3%CFL-80+0.3%TA-1+Dfmr
Information	Density	1900
Information	BHCT	50
Information	BHST	63
Information	FluidLoss	
Information	JobType	Research
Calculated Value	Thickening_Time	9:37:00
Calculated Value	Setting Time	N/A
Initial Temperature (°C)	23 °C
Final Temperature (°C)	25 °C
Initial Pressure (MPa)	2 MPa
Final Pressure (MPa)	1 MPa
Initial Consistency (Bc)	8 Bc
Final Consistency (Bc)	74 Bc
--Data--
Time (HH:MM:SS)	Temperature (°C)	Pressure (MPa)	Consistency (Bc)
0:00:00	23	2	8
0:01:00	23	3	8
0:02:00	23	4	9
0:03:00	23	5	8
0:04:00	23	6	10
0:05:00	24	7	10
0:06:00	25	8	8
0:07:00	26	9	8
0:08:00	27	9	10
0:09:00	28	10	8
0:10:00	29	11	7
0:11:00	30	11	7
0:12:00	31	12	8
0:13:00	33	13	7
0:14:00	34	14	8
0:15:00	35	15	8
0:16:00	36	15	9
0:17:00	37	16	9
0:18:00	38	17	9
0:19:00	39	17	9
0:20:00	40	18	10
0:21:00	41	19	10
0:22:00	42	20	10
0:23:00	43	20	10
0:24:00	44	21	10
0:25:00	44	22	10
0:26:00	45	22	10
0:27:00	46	23	10
0:28:00	47	24	10
0:29:00	48	25	11
0:30:00	48	25	12
0:31:00	49	26	10
0:32:00	50	26	11
0:33:00	51	26	11
0:34:00	51	25	11
0:35:00	51	25	12
0:36:00	52	25	11
0:37:00	51	25	11
0:38:00	51	25	12
0:39:00	51	25	12
0:40:00	51	25	11
0:41:00	51	25	12
0:42:00	50	25	11
0:43:00	50	25	11
0:44:00	50	25	11
0:45:00	49	25	11
0:46:00	49	25	11
0:47:00	49	25	11
0:48:00	49	25	11
0:49:00	49	25	12
0:50:00	49	26	13
0:51:00	49	26	10
0:52:00	49	26	9
0:53:00	49	26	10
0:54:00	49	26	10
0:55:00	49	26	10
0:56:00	49	26	17
0:57:00	49	26	15
0:58:00	49	26	15
0:59:00	49	26	12
1:00:00	49	26	10
1:01:00	49	26	10
1:02:00	49	26	10
1:03:00	49	26	10
1:04:00	49	26	11
1:05:00	49	26	29
1:06:00	49	26	15
1:07:00	49	26	12
1:08:00	49	26	11
1:09:00	49	26	10
1:10:00	49	26	10
1:11:00	49	26	10
1:12:00	49	26	10
1:13:00	49	26	10
1:14:00	49	26	10
1:15:00	49	26	10
1:16:00	49	26	10
1:17:00	49	26	10
1:18:00	49	26	10
1:19:00	49	26	10
1:20:00	49	26	10
1:21:00	49	26	10
1:22:00	49	26	10
1:23:00	49	26	10
1:24:00	49	26	10
1:25:00	49	26	10
1:26:00	49	26	10
1:27:00	49	26	10
1:28:00	49	26	12
1:29:00	49	26	25
1:30:00	49	26	9
1:31:00	49	26	9
1:32:00	49	26	10
1:33:00	49	26	9
1:34:00	49	26	10
1:35:00	49	26	8
1:36:00	49	26	8
1:37:00	49	26	8
1:38:00	49	26	8
1:39:00	49	26	8
1:40:00	49	26	8
1:41:00	49	26	8
1:42:00	49	26	8
1:43:00	49	26	8
1:44:00	49	26	8
1:45:00	49	26	8
1:46:00	49	26	8
1:47:00	49	26	8
1:48:00	49	26	8
1:49:00	49	26	8
1:50:00	49	26	8
1:51:00	49	26	8
1:52:00	49	26	8
1:53:00	49	26	8
1:54:00	49	26	9
1:55:00	49	26	9
1:56:00	49	26	9
1:57:00	49	26	9
1:58:00	49	26	8
1:59:00	49	26	7
2:00:00	49	26	7
2:01:00	49	26	7
2:02:00	49	26	7
2:03:00	49	26	7
2:04:00	49	26	7
2:05:00	49	26	7
2:06:00	49	26	7
2:07:00	49	26	7
2:08:00	49	26	7
2:09:00	49	26	7
2:10:00	49	26	7
2:11:00	49	26	7
2:12:00	49	26	7
2:13:00	49	26	7
2:14:00	49	26	7
2:15:00	49	26	7
2:16:00	49	26	7
2:17:00	49	26	7
2:18:00	49	26	7
2:19:00	49	26	7
2:20:00	49	26	8
2:21:00	49	26	8
2:22:00	49	26	7
2:23:00	49	26	7
2:24:00	49	26	7
2:25:00	49	26	7
2:26:00	49	26	7
2:27:00	49	26	7
2:28:00	49	26	7
2:29:00	49	26	7
2:30:00	49	26	8
2:31:00	49	26	9
2:32:00	49	26	9
2:33:00	49	26	9
2:34:00	49	26	9
2:35:00	49	26	9
2:36:00	49	26	11
2:37:00	49	26	7
2:38:00	49	26	8
2:39:00	49	26	9
2:40:00	49	26	8
2:41:00	49	26	8
2:42:00	49	26	8
2:43:00	49	26	8
2:44:00	49	26	8
2:45:00	49	26	10
2:46:00	49	26	9
2:47:00	49	26	7
2:48:00	49	26	7
2:49:00	49	26	9
2:50:00	49	26	9
2:51:00	49	26	8
2:52:00	49	26	9
2:53:00	49	26	7
2:54:00	49	26	7
2:55:00	49	26	7
2:56:00	49	26	7
2:57:00	49	26	7
2:58:00	49	26	10
2:59:00	49	26	7
3:00:00	49	26	7
3:01:00	49	26	7
3:02:00	49	26	7
3:03:00	49	26	7
3:04:00	49	26	7
3:05:00	49	26	7
3:06:00	49	26	7
3:07:00	49	26	7
3:08:00	49	26	7
3:09:00	49	26	7
3:10:00	49	26	11
3:11:00	49	26	7
3:12:00	49	26	7
3:13:00	49	26	8
3:14:00	49	26	7
3:15:00	49	26	7
3:16:00	49	26	7
3:17:00	49	26	7
3:18:00	49	26	7
3:19:00	49	26	7
3:20:00	49	26	7
3:21:00	49	26	7
3:22:00	49	26	7
3:23:00	49	26	8
3:24:00	49	26	7
3:25:00	49	26	7
3:26:00	49	26	8
3:27:00	49	26	8
3:28:00	49	26	10
3:29:00	49	26	9
3:30:00	49	26	8
3:31:00	49	26	9
3:32:00	49	26	8
3:33:00	49	26	8
3:34:00	49	26	8
3:35:00	49	26	8
3:36:00	49	26	8
3:37:00	49	26	8
3:38:00	49	26	8
3:39:00	49	26	8
3:40:00	49	26	8
3:41:00	49	26	9
3:42:00	49	26	10
3:43:00	49	26	9
3:44:00	49	26	10
3:45:00	49	26	10
3:46:00	49	26	10
3:47:00	49	26	10
3:48:00	49	26	10
3:49:00	49	26	10
3:50:00	49	26	9
3:51:00	49	26	9
3:52:00	49	26	9
3:53:00	49	26	9
3:54:00	49	26	9
3:55:00	49	26	9
3:56:00	49	26	9
3:57:00	49	26	9
3:58:00	49	26	9
3:59:00	49	26	9
4:00:00	49	26	9
4:01:00	49	26	9
4:02:00	49	26	10
4:03:00	49	26	9
4:04:00	49	26	10
4:05:00	49	26	9
4:06:00	49	26	10
4:07:00	49	26	10
4:08:00	49	26	10
4:09:00	49	25	10
4:10:00	49	25	10
4:11:00	49	25	10
4:12:00	49	25	10
4:13:00	48	25	10
4:14:00	48	25	10
4:15:00	48	26	10
4:16:00	48	26	10
4:17:00	48	26	11
4:18:00	48	26	11
4:19:00	48	26	11
4:20:00	49	26	8
4:21:00	49	26	8
4:22:00	49	26	9
4:23:00	49	26	11
4:24:00	49	26	9
4:25:00	49	26	9
4:26:00	49	26	12
4:27:00	49	26	11
4:28:00	49	26	11
4:29:00	49	26	12
4:30:00	49	26	12
4:31:00	49	26	12
4:32:00	49	26	9
4:33:00	49	26	9
4:34:00	49	26	21
4:35:00	49	26	8
4:36:00	49	26	8
4:37:00	49	26	8
4:38:00	49	26	9
4:39:00	49	26	9
4:40:00	49	25	9
4:41:00	49	25	9
4:42:00	49	25	11
4:43:00	49	25	11
4:44:00	48	25	9
4:45:00	48	25	9
4:46:00	48	26	9
4:47:00	48	26	9
4:48:00	48	26	9
4:49:00	48	26	9
4:50:00	48	26	10
4:51:00	49	26	10
4:52:00	49	26	10
4:53:00	49	26	9
4:54:00	49	26	9
4:55:00	49	26	9
4:56:00	49	26	9
4:57:00	49	26	9
4:58:00	49	26	9
4:59:00	49	26	9
5:00:00	49	26	10
5:01:00	49	26	9
5:02:00	49	26	9
5:03:00	49	26	9
5:04:00	49	26	10
5:05:00	49	26	7
5:06:00	49	26	7
5:07:00	49	26	8
5:08:00	49	26	9
5:09:00	49	26	9
5:10:00	49	26	8
5:11:00	49	26	8
5:12:00	49	26	12
5:13:00	49	26	9
5:14:00	49	26	8
5:15:00	49	26	8
5:16:00	49	26	8
5:17:00	49	26	8
5:18:00	49	26	12
5:19:00	49	26	9
5:20:00	49	26	9
5:21:00	49	26	9
5:22:00	49	26	9
5:23:00	49	26	9
5:24:00	49	26	10
5:25:00	49	26	10
5:26:00	49	26	10
5:27:00	49	26	10
5:28:00	49	26	10
5:29:00	49	26	9
5:30:00	49	26	11
5:31:00	49	26	10
5:32:00	49	26	10
5:33:00	49	26	11
5:34:00	49	26	10
5:35:00	49	26	10
5:36:00	49	26	11
5:37:00	49	26	12
5:38:00	49	26	11
5:39:00	49	26	12
5:40:00	49	26	12
5:41:00	49	26	11
5:42:00	49	26	10
5:43:00	49	26	10
5:44:00	49	26	10
5:45:00	49	26	9
5:46:00	49	26	10
5:47:00	49	26	10
5:48:00	49	26	11
5:49:00	49	26	10
5:50:00	49	26	12
5:51:00	49	26	11
5:52:00	49	26	10
5:53:00	49	26	9
5:54:00	49	26	9
5:55:00	49	26	9
5:56:00	49	26	9
5:57:00	49	26	10
5:58:00	49	26	10
5:59:00	49	26	9
6:00:00	49	26	9
6:01:00	49	26	9
6:02:00	49	26	9
6:03:00	49	25	9
6:04:00	49	26	10
6:05:00	49	26	9
6:06:00	49	26	10
6:07:00	49	25	10
6:08:00	49	25	10
6:09:00	49	26	9
6:10:00	49	26	10
6:11:00	49	26	10
6:12:00	49	26	9
6:13:00	49	25	11
6:14:00	49	25	8
6:15:00	49	25	9
6:16:00	49	26	9
6:17:00	49	26	9
6:18:00	49	26	9
6:19:00	49	25	9
6:20:00	49	26	9
6:21:00	49	26	9
6:22:00	49	26	8
6:23:00	49	25	8
6:24:00	49	25	8
6:25:00	49	25	8
6:26:00	49	26	8
6:27:00	49	26	8
6:28:00	49	26	8
6:29:00	49	26	9
6:30:00	49	25	10
6:31:00	49	26	8
6:32:00	49	25	8
6:33:00	49	25	8
6:34:00	49	25	9
6:35:00	49	26	10
6:36:00	49	26	9
6:37:00	49	25	9
6:38:00	49	25	9
6:39:00	49	26	9
6:40:00	49	25	8
6:41:00	49	25	9
6:42:00	49	25	8
6:43:00	49	25	9
6:44:00	49	25	8
6:45:00	49	25	9
6:46:00	49	25	8
6:47:00	49	25	14
6:48:00	49	25	9
6:49:00	49	25	9
6:50:00	49	26	9
6:51:00	49	26	9
6:52:00	49	25	9
6:53:00	49	25	10
6:54:00	49	25	9
6:55:00	49	25	8
6:56:00	49	25	8
6:57:00	49	25	9
6:58:00	49	25	8
6:59:00	49	25	9
7:00:00	49	25	9
7:01:00	49	25	9
7:02:00	49	25	9
7:03:00	49	25	9
7:04:00	49	25	9
7:05:00	49	25	9
7:06:00	49	25	10
7:07:00	49	25	9
7:08:00	49	25	15
7:09:00	49	25	11
7:10:00	49	25	10
7:11:00	49	25	11
7:12:00	49	25	10
7:13:00	49	25	11
7:14:00	49	25	18
7:15:00	49	25	18
7:16:00	49	25	12
7:17:00	49	25	18
7:18:00	49	25	15
7:19:00	49	25	11
7:20:00	49	25	10
7:21:00	49	25	12
7:22:00	49	25	12
7:23:00	49	25	12
7:24:00	49	25	12
7:25:00	49	25	12
7:26:00	49	25	12
7:27:00	49	25	13
7:28:00	49	25	12
7:29:00	49	25	12
7:30:00	49	25	13
7:31:00	49	25	12
7:32:00	49	25	12
7:33:00	49	25	12
7:34:00	49	25	12
7:35:00	49	25	12
7:36:00	49	25	12
7:37:00	49	25	13
7:38:00	49	25	12
7:39:00	49	25	13
7:40:00	49	25	13
7:41:00	49	25	14
7:42:00	49	25	14
7:43:00	49	25	14
7:44:00	49	25	17
7:45:00	49	25	14
7:46:00	49	25	16
7:47:00	49	25	15
7:48:00	49	25	14
7:49:00	49	25	14
7:50:00	49	25	15
7:51:00	49	25	14
7:52:00	49	25	14
7:53:00	49	25	15
7:54:00	49	25	15
7:55:00	49	25	15
7:56:00	49	25	15
7:57:00	49	25	17
7:58:00	49	25	17
7:59:00	49	25	12
8:00:00	49	25	16
8:01:00	49	25	16
8:02:00	48	25	16
8:03:00	48	26	16
8:04:00	48	26	16
8:05:00	48	26	17
8:06:00	48	26	15
8:07:00	49	26	15
8:08:00	49	26	17
8:09:00	49	26	17
8:10:00	49	26	17
8:11:00	49	26	17
8:12:00	49	26	18
8:13:00	49	26	18
8:14:00	49	26	18
8:15:00	49	26	18
8:16:00	49	26	18
8:17:00	49	26	18
8:18:00	49	26	19
8:19:00	49	26	19
8:20:00	49	26	19
8:21:00	49	26	20
8:22:00	49	26	20
8:23:00	49	26	20
8:24:00	49	26	20
8:25:00	49	26	20
8:26:00	49	26	16
8:27:00	49	26	16
8:28:00	49	26	17
8:29:00	49	26	17
8:30:00	49	26	17
8:31:00	49	26	18
8:32:00	49	26	19
8:33:00	49	26	18
8:34:00	49	26	18
8:35:00	49	26	18
8:36:00	49	26	18
8:37:00	49	26	18
8:38:00	49	26	19
8:39:00	49	26	19
8:40:00	49	26	19
8:41:00	49	26	19
8:42:00	49	26	20
8:43:00	49	26	20
8:44:00	49	25	20
8:45:00	49	25	21
8:46:00	49	25	21
8:47:00	49	25	21
8:48:00	49	25	21
8:49:00	49	25	21
8:50:00	48	25	21
8:51:00	48	26	21
8:52:00	48	26	21
8:53:00	48	26	21
8:54:00	49	26	22
8:55:00	49	26	22
8:56:00	49	26	23
8:57:00	49	26	23
8:58:00	49	26	23
8:59:00	49	26	24
9:00:00	49	26	25
9:01:00	49	26	25
9:02:00	49	26	26
9:03:00	49	26	26
9:04:00	49	25	28
9:05:00	49	25	28
9:06:00	49	25	29
9:07:00	49	25	29
9:08:00	49	25	30
9:09:00	49	25	30
9:10:00	49	25	31
9:11:00	49	26	31
9:12:00	48	26	31
9:13:00	48	26	31
9:14:00	49	26	33
9:15:00	49	26	34
9:16:00	49	26	35
9:17:00	49	26	36
9:18:00	49	26	38
9:19:00	49	26	39
9:20:00	49	25	40
9:21:00	49	25	41
9:22:00	49	25	43
9:23:00	49	25	45
9:24:00	49	25	48
9:25:00	49	25	51
9:26:00	49	25	52
9:27:00	49	25	54
9:28:00	49	25	55
9:29:00	49	25	57
9:30:00	49	25	59
9:31:00	49	25	62
9:32:00	49	25	63
9:33:00	49	25	65
9:34:00	49	25	67
9:35:00	49	25	69
9:36:00	49	25	70
9:37:00	49	25	73
9:38:00	49	25	75
9:39:00	49	25	76
9:40:00	49	25	81
9:41:00	49	25	81
9:42:00	49	25	84
9:43:00	49	25	86
9:44:00	49	25	86
9:45:00	49	25	92
9:46:00	49	25	93
9:47:00	49	25	94
9:48:00	49	25	96
9:49:00	49	25	72
9:50:00	49	25	72
9:51:00	49	25	71
9:52:00	49	25	71
9:53:00	50	25	71
9:54:00	50	25	72
9:55:00	50	25	72
9:56:00	50	25	72
9:57:00	51	25	73
9:58:00	51	25	72
9:59:00	51	25	72
10:00:00	51	25	72
10:01:00	51	25	72
10:02:00	51	25	72
10:03:00	52	25	69
10:04:00	52	25	71
10:05:00	52	25	71
10:06:00	52	25	72
10:07:00	52	25	72
10:08:00	52	25	72
10:09:00	52	25	72
10:10:00	52	25	72
10:11:00	53	25	71
10:12:00	53	25	71
10:13:00	53	25	71
10:14:00	53	25	72
10:15:00	53	25	69
10:16:00	53	25	71
10:17:00	53	25	71
10:18:00	53	25	71
10:19:00	53	25	71
10:20:00	53	25	71
10:21:00	53	25	72
10:22:00	53	25	73
10:23:00	53	25	73
10:24:00	53	25	73
10:25:00	53	25	73
10:26:00	53	25	75
10:27:00	53	25	74
10:28:00	53	25	75
10:29:00	53	25	75
10:30:00	53	25	75
10:31:00	53	25	75
10:32:00	53	25	75
10:33:00	53	25	74
10:34:00	53	25	74
10:35:00	53	25	74
10:36:00	53	25	74
10:37:00	53	25	73
10:38:00	53	25	73
10:39:00	53	25	73
10:40:00	53	25	74
10:41:00	53	25	73
10:42:00	52	25	74
10:43:00	52	25	75
10:44:00	52	25	74
10:45:00	52	25	74
10:46:00	52	25	74
10:47:00	52	25	74
10:48:00	52	25	72
10:49:00	52	25	72
10:50:00	52	25	72
10:51:00	52	25	72
10:52:00	52	25	72
10:53:00	52	25	71
10:54:00	52	25	71
10:55:00	52	25	71
10:56:00	51	25	71
10:57:00	51	25	71
10:58:00	51	25	72
10:59:00	51	25	72
11:00:00	51	25	72
11:01:00	51	25	72
11:02:00	51	25	75
11:03:00	51	25	75
11:04:00	51	25	76
11:05:00	51	25	76
11:06:00	51	25	75
11:07:00	50	25	74
11:08:00	50	25	74
11:09:00	50	25	74
11:10:00	50	25	74
11:11:00	50	25	74
11:12:00	50	25	73
11:13:00	50	25	73
11:14:00	50	25	73
11:15:00	50	25	73
11:16:00	50	25	76
11:17:00	49	25	76
11:18:00	49	25	76
11:19:00	49	25	77
11:20:00	49	25	77
11:21:00	49	25	77
11:22:00	49	25	77
11:23:00	49	25	76
11:24:00	49	25	76
11:25:00	49	25	78
11:26:00	48	25	78
11:27:00	48	25	78
11:28:00	48	25	78
11:29:00	48	25	78
11:30:00	48	25	78
11:31:00	48	25	78
11:32:00	48	25	75
11:33:00	48	25	75
11:34:00	48	25	78
11:35:00	48	25	78
11:36:00	47	25	78
11:37:00	47	25	78
11:38:00	47	25	78
11:39:00	47	25	78
11:40:00	47	25	77
11:41:00	47	25	77
11:42:00	47	25	77
11:43:00	47	25	77
11:44:00	47	25	81
11:45:00	47	25	81
11:46:00	46	25	85
11:47:00	46	25	85
11:48:00	46	25	85
11:49:00	46	25	85
11:50:00	46	25	85
11:51:00	46	25	82
11:52:00	46	25	80
11:53:00	46	25	80
11:54:00	46	25	80
11:55:00	46	25	80
11:56:00	45	25	80
11:57:00	45	25	77
11:58:00	45	25	78
11:59:00	45	25	78
12:00:00	45	25	78
12:01:00	45	25	76
12:02:00	45	25	77
12:03:00	45	25	77
12:04:00	45	25	77
12:05:00	45	25	75
12:06:00	44	25	74
12:07:00	44	25	74
12:08:00	44	25	74
12:09:00	44	25	74
12:10:00	44	25	74
12:11:00	44	25	75
12:12:00	44	25	75
12:13:00	44	25	75
12:14:00	44	25	75
12:15:00	44	25	75
12:16:00	44	25	75
12:17:00	43	25	73
12:18:00	43	25	74
12:19:00	43	25	74
12:20:00	43	25	74
12:21:00	43	25	74
12:22:00	43	25	74
12:23:00	43	25	76
12:24:00	43	25	76
12:25:00	43	25	74
12:26:00	43	25	74
12:27:00	43	25	74
12:28:00	42	25	74
12:29:00	42	25	74
12:30:00	42	25	74
12:31:00	42	25	74
12:32:00	42	25	74
12:33:00	42	25	74
12:34:00	42	25	74
12:35:00	42	25	74
12:36:00	42	25	74
12:37:00	42	25	74
12:38:00	42	25	82
12:39:00	42	25	70
12:40:00	42	25	70
12:41:00	41	25	70
12:42:00	41	25	70
12:43:00	41	25	70
12:44:00	41	25	70
12:45:00	41	25	71
12:46:00	41	25	71
12:47:00	41	25	71
12:48:00	41	25	71
12:49:00	41	25	71
12:50:00	41	25	71
12:51:00	41	25	71
12:52:00	41	25	71
12:53:00	41	25	72
12:54:00	41	25	72
12:55:00	40	25	72
12:56:00	40	25	72
12:57:00	40	25	72
12:58:00	40	25	72
12:59:00	40	25	72
13:00:00	40	25	72
13:01:00	40	25	73
13:02:00	40	25	77
13:03:00	40	25	77
13:04:00	40	25	77
13:05:00	40	25	77
13:06:00	40	25	77
13:07:00	40	25	77
13:08:00	40	25	77
13:09:00	39	25	76
13:10:00	39	25	76
13:11:00	39	25	75
13:12:00	39	25	76
13:13:00	39	25	76
13:14:00	39	25	76
13:15:00	39	25	76
13:16:00	39	25	76
13:17:00	39	25	76
13:18:00	39	25	76
13:19:00	39	25	84
13:20:00	39	25	83
13:21:00	39	25	83
13:22:00	39	25	83
13:23:00	39	25	83
13:24:00	39	25	83
13:25:00	38	25	83
13:26:00	38	25	84
13:27:00	38	25	84
13:28:00	38	25	84
13:29:00	38	25	84
13:30:00	38	25	84
13:31:00	38	25	84
13:32:00	38	25	84
13:33:00	38	25	81
13:34:00	38	25	81
13:35:00	38	25	81
13:36:00	38	25	81
13:37:00	38	25	77
13:38:00	38	25	77
13:39:00	38	25	76
13:40:00	38	25	76
13:41:00	38	25	76
13:42:00	37	25	76
13:43:00	37	25	76
13:44:00	37	25	76
13:45:00	37	25	72
13:46:00	37	25	72
13:47:00	37	25	72
13:48:00	37	25	72
13:49:00	37	25	72
13:50:00	37	25	72
13:51:00	37	25	72
13:52:00	37	25	72
13:53:00	37	25	72
13:54:00	37	25	72
13:55:00	37	25	72
13:56:00	37	26	71
13:57:00	37	25	71
13:58:00	37	25	71
13:59:00	37	25	71
14:00:00	37	25	71
14:01:00	36	25	71
14:02:00	36	25	71
14:03:00	36	25	71
14:04:00	36	25	71
14:05:00	36	25	71
14:06:00	36	25	71
14:07:00	36	25	71
14:08:00	36	25	71
14:09:00	36	25	71
14:10:00	36	25	71
14:11:00	36	25	71
14:12:00	36	25	71
14:13:00	36	25	71
14:14:00	36	25	71
14:15:00	36	25	72
14:16:00	36	25	72
14:17:00	36	25	72
14:18:00	36	25	72
14:19:00	36	25	72
14:20:00	36	25	72
14:21:00	35	25	72
14:22:00	35	25	72
14:23:00	35	25	72
14:24:00	35	25	72
14:25:00	35	25	72
14:26:00	35	25	76
14:27:00	35	25	76
14:28:00	35	25	76
14:29:00	35	25	76
14:30:00	35	25	76
14:31:00	35	25	76
14:32:00	35	25	76
14:33:00	35	25	76
14:34:00	35	25	76
14:35:00	35	25	75
14:36:00	35	25	75
14:37:00	35	26	72
14:38:00	35	25	72
14:39:00	35	25	72
14:40:00	35	25	72
14:41:00	35	25	72
14:42:00	35	25	72
14:43:00	34	25	72
14:44:00	34	25	72
14:45:00	34	25	72
14:46:00	34	25	72
14:47:00	34	25	72
14:48:00	34	25	76
14:49:00	34	25	75
14:50:00	34	25	75
14:51:00	34	25	75
14:52:00	34	25	75
14:53:00	34	25	74
14:54:00	34	25	74
14:55:00	34	25	74
14:56:00	34	25	73
14:57:00	34	25	73
14:58:00	34	25	74
14:59:00	34	25	74
15:00:00	34	25	73
15:01:00	34	25	73
15:02:00	34	25	73
15:03:00	34	25	73
15:04:00	34	25	73
15:05:00	34	25	73
15:06:00	34	25	73
15:07:00	34	25	73
15:08:00	33	25	73
15:09:00	33	25	73
15:10:00	33	25	74
15:11:00	33	25	74
15:12:00	33	25	76
15:13:00	33	25	76
15:14:00	33	25	76
15:15:00	33	25	76
15:16:00	33	25	76
15:17:00	33	25	76
15:18:00	33	25	76
15:19:00	33	25	76
15:20:00	33	25	76
15:21:00	33	25	76
15:22:00	33	25	76
15:23:00	33	25	76
15:24:00	33	25	76
15:25:00	33	25	73
15:26:00	33	25	73
15:27:00	33	25	73
15:28:00	33	25	73
15:29:00	33	25	73
15:30:00	33	25	73
15:31:00	33	25	73
15:32:00	33	25	77
15:33:00	33	25	77
15:34:00	33	25	77
15:35:00	32	25	77
15:36:00	32	25	76
15:37:00	32	25	78
15:38:00	32	25	73
15:39:00	32	25	73
15:40:00	32	25	73
15:41:00	32	25	73
15:42:00	32	25	73
15:43:00	32	25	73
15:44:00	32	25	73
15:45:00	32	25	73
15:46:00	32	25	73
15:47:00	32	25	73
15:48:00	32	25	73
15:49:00	32	25	74
15:50:00	32	25	75
15:51:00	32	25	82
15:52:00	32	25	78
15:53:00	32	25	79
15:54:00	32	25	80
15:55:00	32	25	80
15:56:00	32	25	80
15:57:00	32	25	80
15:58:00	32	25	80
15:59:00	32	25	80
16:00:00	32	25	80
16:01:00	32	25	80
16:02:00	32	25	80
16:03:00	32	25	77
16:04:00	32	25	77
16:05:00	31	25	76
16:06:00	31	25	76
16:07:00	31	25	76
16:08:00	31	25	75
16:09:00	31	25	75
16:10:00	31	25	75
16:11:00	31	25	75
16:12:00	31	25	75
16:13:00	31	25	75
16:14:00	31	25	75
16:15:00	31	25	75
16:16:00	31	25	75
16:17:00	31	25	75
16:18:00	31	25	75
16:19:00	31	25	75
16:20:00	31	25	79
16:21:00	31	25	79
16:22:00	31	25	79
16:23:00	31	25	79
16:24:00	31	25	79
16:25:00	31	25	79
16:26:00	31	25	79
16:27:00	31	25	78
16:28:00	31	25	78
16:29:00	31	25	78
16:30:00	31	25	78
16:31:00	31	25	78
16:32:00	31	25	78
16:33:00	31	25	81
16:34:00	31	25	81
16:35:00	31	25	90
16:36:00	31	25	85
16:37:00	31	25	82
16:38:00	30	25	82
16:39:00	30	25	82
16:40:00	30	25	83
16:41:00	30	25	83
16:42:00	30	25	83
16:43:00	30	25	84
16:44:00	30	25	84
16:45:00	30	25	84
16:46:00	30	25	84
16:47:00	30	25	83
16:48:00	30	25	83
16:49:00	30	25	83
16:50:00	30	25	83
16:51:00	30	25	83
16:52:00	30	25	74
16:53:00	30	25	73
16:54:00	30	25	73
16:55:00	30	25	73
16:56:00	30	25	73
16:57:00	30	25	73
16:58:00	30	25	73
16:59:00	30	25	73
17:00:00	30	25	73
17:01:00	30	25	73
17:02:00	30	25	74
17:03:00	30	25	75
17:04:00	30	25	75
17:05:00	30	25	75
17:06:00	30	25	75
17:07:00	30	25	75
17:08:00	30	25	75
17:09:00	30	25	81
17:10:00	30	25	81
17:11:00	30	25	81
17:12:00	30	25	81
17:13:00	30	25	81
17:14:00	30	25	81
17:15:00	29	25	81
17:16:00	29	25	81
17:17:00	29	25	81
17:18:00	29	25	81
17:19:00	29	25	81
17:20:00	29	25	81
17:21:00	29	25	81
17:22:00	29	25	81
17:23:00	29	25	81
17:24:00	29	25	81
17:25:00	29	25	80
17:26:00	29	25	80
17:27:00	29	25	76
17:28:00	29	25	75
17:29:00	29	25	75
17:30:00	29	25	75
17:31:00	29	25	75
17:32:00	29	25	75
17:33:00	29	25	75
17:34:00	29	25	75
17:35:00	29	25	75
17:36:00	29	25	75
17:37:00	29	25	75
17:38:00	29	25	74
17:39:00	29	25	74
17:40:00	29	25	74
17:41:00	29	25	74
17:42:00	29	25	74
17:43:00	29	25	74
17:44:00	29	25	74
17:45:00	29	25	74
17:46:00	29	25	82
17:47:00	29	25	80
17:48:00	29	25	80
17:49:00	29	25	79
17:50:00	29	25	79
17:51:00	29	25	79
17:52:00	29	25	79
17:53:00	29	25	79
17:54:00	29	25	79
17:55:00	29	25	79
17:56:00	28	25	79
17:57:00	28	25	79
17:58:00	28	25	78
17:59:00	28	25	78
18:00:00	28	25	78
18:01:00	28	25	78
18:02:00	28	25	78
18:03:00	28	25	78
18:04:00	28	25	78
18:05:00	28	25	81
18:06:00	28	25	80
18:07:00	28	25	80
18:08:00	28	25	81
18:09:00	28	25	81
18:10:00	28	25	81
18:11:00	28	25	82
18:12:00	28	25	82
18:13:00	28	25	81
18:14:00	28	25	81
18:15:00	28	25	81
18:16:00	28	25	81
18:17:00	28	25	81
18:18:00	28	25	81
18:19:00	28	25	81
18:20:00	28	25	81
18:21:00	28	25	81
18:22:00	28	25	81
18:23:00	28	25	88
18:24:00	28	25	87
18:25:00	28	25	87
18:26:00	28	25	89
18:27:00	28	25	77
18:28:00	28	25	77
18:29:00	28	25	77
18:30:00	28	25	77
18:31:00	28	25	77
18:32:00	28	25	77
18:33:00	28	25	77
18:34:00	28	25	77
18:35:00	28	25	77
18:36:00	28	25	77
18:37:00	28	25	77
18:38:00	28	25	77
18:39:00	28	25	78
18:40:00	28	25	79
18:41:00	28	25	80
18:42:00	28	25	80
18:43:00	28	25	80
18:44:00	27	25	80
18:45:00	27	25	80
18:46:00	27	25	80
18:47:00	27	25	80
18:48:00	27	25	80
18:49:00	27	25	76
18:50:00	27	25	75
18:51:00	27	25	75
18:52:00	27	25	76
18:53:00	27	25	76
18:54:00	27	25	75
18:55:00	27	25	75
18:56:00	27	25	75
18:57:00	27	25	75
18:58:00	27	25	75
18:59:00	27	25	75
19:00:00	27	25	75
19:01:00	27	25	75
19:02:00	27	25	75
19:03:00	27	25	75
19:04:00	27	25	75
19:05:00	27	25	75
19:06:00	27	25	75
19:07:00	27	25	75
19:08:00	27	25	75
19:09:00	27	25	76
19:10:00	27	25	76
19:11:00	27	25	76
19:12:00	27	25	76
19:13:00	27	25	76
19:14:00	27	25	75
19:15:00	27	25	75
19:16:00	27	25	75
19:17:00	27	25	75
19:18:00	27	25	75
19:19:00	27	25	75
19:20:00	27	25	75
19:21:00	27	25	75
19:22:00	27	25	75
19:23:00	27	25	75
19:24:00	27	25	75
19:25:00	27	25	75
19:26:00	27	25	75
19:27:00	27	25	75
19:28:00	27	25	75
19:29:00	27	25	75
19:30:00	27	25	75
19:31:00	27	25	75
19:32:00	27	25	75
19:33:00	27	25	75
19:34:00	27	25	75
19:35:00	27	25	75
19:36:00	27	25	75
19:37:00	27	25	75
19:38:00	27	25	75
19:39:00	27	25	73
19:40:00	27	25	73
19:41:00	27	25	73
19:42:00	27	25	73
19:43:00	26	25	73
19:44:00	26	25	73
19:45:00	26	25	73
19:46:00	26	25	73
19:47:00	26	25	73
19:48:00	26	25	73
19:49:00	26	25	73
19:50:00	26	25	73
19:51:00	26	25	73
19:52:00	26	25	73
19:53:00	26	25	73
19:54:00	26	25	73
19:55:00	26	25	73
19:56:00	26	25	73
19:57:00	26	25	73
19:58:00	26	25	73
19:59:00	26	25	73
20:00:00	26	25	73
20:01:00	26	25	73
20:02:00	26	25	74
20:03:00	26	25	74
20:04:00	26	25	74
20:05:00	26	25	74
20:06:00	26	25	74
20:07:00	26	25	74
20:08:00	26	25	73
20:09:00	26	25	73
20:10:00	26	25	73
20:11:00	26	25	73
20:12:00	26	25	73
20:13:00	26	25	73
20:14:00	26	25	73
20:15:00	26	25	73
20:16:00	26	25	73
20:17:00	26	25	73
20:18:00	26	25	73
20:19:00	26	25	73
20:20:00	26	25	73
20:21:00	26	25	73
20:22:00	26	25	73
20:23:00	26	25	73
20:24:00	26	25	73
20:25:00	26	25	73
20:26:00	26	25	73
20:27:00	26	25	73
20:28:00	26	25	73
20:29:00	26	25	74
20:30:00	26	25	74
20:31:00	26	25	74
20:32:00	26	25	74
20:33:00	26	25	74
20:34:00	26	25	74
20:35:00	26	25	74
20:36:00	26	25	74
20:37:00	26	25	74
20:38:00	26	25	74
20:39:00	26	25	74
20:40:00	26	25	74
20:41:00	26	25	74
20:42:00	26	25	74
20:43:00	26	25	74
20:44:00	26	25	74
20:45:00	26	25	74
20:46:00	26	25	74
20:47:00	26	25	74
20:48:00	26	25	74
20:49:00	26	25	74
20:50:00	25	25	74
20:51:00	26	25	74
20:52:00	26	25	74
20:53:00	25	25	74
20:54:00	25	25	74
20:55:00	25	25	74
20:56:00	25	7	72
20:57:00	25	2	73
20:58:00	25	1	74
20:59:00	25	1	74
