Repository: ProgWizer/parser

File: project-root/data/Data Acquisition/Data Acquisition/2001 year (207)/Con2 Research G1900+0.9%TDF-1(Astra,50C).txt
--Test Summary--
Full Path and File Name	
Instrument Name	7222 #2
Instrument Type	Consistometer
Instrument Serial Number	128
Test Start Date	19.11.2001
Test Start Time	22:55:42
Test Stop Date	20.11.2001
Test Stop Time	2:59:02
Test Length	4:03:20
Final Sample Time Offset	4:03:00
Controller Schedule Name	
Sampling Period	60 seconds
Comments	MPa: 25(30min); T: 50C(30min), tap water, dry blending;

TDF-1 from Astra.
Information	WellID	
Information	Customer	
Information	CementClass	G
Information	CementMfr	Dyckerhoff
Information	Additives	0.9%TDF-1
Information	Density	1900
Information	BHCT	50
Information	BHST	50
Information	FluidLoss	
Information	JobType	Research
Calculated Value	Thickening_Time	N/A
Calculated Value	Setting Time	N/A
Initial Temperature (°C)	25 °C
Final Temperature (°C)	49 °C
Initial Pressure (MPa)	1 MPa
Final Pressure (MPa)	25 MPa
Initial Consistency (Bc)	13 Bc
Final Consistency (Bc)	71 Bc
--Data--
Time (HH:MM:SS)	Temperature (°C)	Pressure (MPa)	Consistency (Bc)
0:00:00	25	1	13
0:01:00	24	3	13
0:02:00	24	3	13
0:03:00	24	4	13
0:04:00	24	5	12
0:05:00	24	6	14
0:06:00	24	7	11
0:07:00	25	8	11
0:08:00	26	9	12
0:09:00	27	10	11
0:10:00	28	11	9
0:11:00	29	11	9
0:12:00	30	12	8
0:13:00	31	13	9
0:14:00	33	14	9
0:15:00	34	14	9
0:16:00	36	15	9
0:17:00	37	16	9
0:18:00	38	17	14
0:19:00	39	17	11
0:20:00	41	18	10
0:21:00	42	19	10
0:22:00	43	19	9
0:23:00	44	20	10
0:24:00	45	20	10
0:25:00	46	21	10
0:26:00	46	22	11
0:27:00	47	23	10
0:28:00	48	24	11
0:29:00	49	24	11
0:30:00	49	25	11
0:31:00	50	26	12
0:32:00	50	26	12
0:33:00	51	26	11
0:34:00	51	26	11
0:35:00	52	26	10
0:36:00	52	25	10
0:37:00	52	25	11
0:38:00	52	25	10
0:39:00	53	25	10
0:40:00	53	25	10
0:41:00	52	25	10
0:42:00	52	25	10
0:43:00	52	25	11
0:44:00	52	25	12
0:45:00	52	25	12
0:46:00	51	25	11
0:47:00	51	25	10
0:48:00	51	25	10
0:49:00	51	25	10
0:50:00	50	25	10
0:51:00	50	25	10
0:52:00	50	25	10
0:53:00	50	25	10
0:54:00	50	25	10
0:55:00	49	25	10
0:56:00	49	25	10
0:57:00	49	25	10
0:58:00	49	25	10
0:59:00	49	26	10
1:00:00	49	26	10
1:01:00	49	26	10
1:02:00	49	26	10
1:03:00	49	26	10
1:04:00	49	26	10
1:05:00	49	26	10
1:06:00	49	26	10
1:07:00	49	26	10
1:08:00	49	26	10
1:09:00	49	26	10
1:10:00	49	26	10
1:11:00	49	26	10
1:12:00	49	26	10
1:13:00	49	26	10
1:14:00	49	26	10
1:15:00	49	26	10
1:16:00	49	26	10
1:17:00	49	26	10
1:18:00	49	26	10
1:19:00	49	26	10
1:20:00	49	26	10
1:21:00	49	26	10
1:22:00	49	26	10
1:23:00	49	26	10
1:24:00	49	26	10
1:25:00	49	26	10
1:26:00	49	26	12
1:27:00	49	26	12
1:28:00	49	26	12
1:29:00	49	26	12
1:30:00	49	26	12
1:31:00	49	25	12
1:32:00	49	25	12
1:33:00	49	26	12
1:34:00	49	26	12
1:35:00	49	25	12
1:36:00	49	26	12
1:37:00	49	25	12
1:38:00	49	25	12
1:39:00	49	26	12
1:40:00	49	25	12
1:41:00	49	25	12
1:42:00	49	26	12
1:43:00	49	26	12
1:44:00	49	26	12
1:45:00	49	26	12
1:46:00	49	26	12
1:47:00	49	26	12
1:48:00	49	25	12
1:49:00	49	26	11
1:50:00	49	26	12
1:51:00	49	26	12
1:52:00	49	26	12
1:53:00	49	26	12
1:54:00	49	26	12
1:55:00	49	25	12
1:56:00	49	25	12
1:57:00	49	26	12
1:58:00	49	26	12
1:59:00	49	25	12
2:00:00	49	26	12
2:01:00	49	26	12
2:02:00	49	25	12
2:03:00	49	25	12
2:04:00	49	26	12
2:05:00	49	26	12
2:06:00	49	25	12
2:07:00	49	26	12
2:08:00	49	26	12
2:09:00	49	26	12
2:10:00	49	25	12
2:11:00	49	25	12
2:12:00	49	25	12
2:13:00	49	25	12
2:14:00	49	26	12
2:15:00	49	25	12
2:16:00	49	25	12
2:17:00	49	25	12
2:18:00	49	25	12
2:19:00	49	25	12
2:20:00	49	26	12
2:21:00	49	25	12
2:22:00	49	25	12
2:23:00	49	25	12
2:24:00	49	25	12
2:25:00	49	25	12
2:26:00	49	26	12
2:27:00	49	25	12
2:28:00	49	25	12
2:29:00	49	25	12
2:30:00	49	25	12
2:31:00	49	25	12
2:32:00	49	25	12
2:33:00	49	25	12
2:34:00	49	25	12
2:35:00	49	25	12
2:36:00	49	25	12
2:37:00	49	25	12
2:38:00	49	25	12
2:39:00	49	25	12
2:40:00	49	25	12
2:41:00	49	25	12
2:42:00	49	25	12
2:43:00	49	25	12
2:44:00	49	25	12
2:45:00	49	25	12
2:46:00	49	25	12
2:47:00	49	25	12
2:48:00	49	25	12
2:49:00	49	25	12
2:50:00	49	25	10
2:51:00	49	25	12
2:52:00	49	25	12
2:53:00	49	25	12
2:54:00	49	25	12
2:55:00	49	25	12
2:56:00	49	25	12
2:57:00	49	25	12
2:58:00	49	25	13
2:59:00	49	25	13
3:00:00	49	25	13
3:01:00	49	25	13
3:02:00	49	25	13
3:03:00	49	25	13
3:04:00	49	25	13
3:05:00	49	25	14
3:06:00	49	26	14
3:07:00	49	25	14
3:08:00	49	25	14
3:09:00	49	25	14
3:10:00	49	25	15
3:11:00	49	25	15
3:12:00	49	25	15
3:13:00	49	25	15
3:14:00	49	25	15
3:15:00	49	25	15
3:16:00	49	25	16
3:17:00	49	25	17
3:18:00	49	25	17
3:19:00	49	25	17
3:20:00	49	25	17
3:21:00	49	25	17
3:22:00	49	25	17
3:23:00	49	25	17
3:24:00	49	25	17
3:25:00	49	25	17
3:26:00	49	25	17
3:27:00	49	25	17
3:28:00	49	25	21
3:29:00	49	25	21
3:30:00	49	25	21
3:31:00	49	25	21
3:32:00	49	25	21
3:33:00	49	25	21
3:34:00	49	25	21
3:35:00	49	25	21
3:36:00	49	25	21
3:37:00	49	25	27
3:38:00	49	25	28
3:39:00	49	25	28
3:40:00	49	25	28
3:41:00	49	25	28
3:42:00	49	25	28
3:43:00	49	25	28
3:44:00	49	25	28
3:45:00	49	25	32
3:46:00	49	25	32
3:47:00	49	25	32
3:48:00	49	25	32
3:49:00	49	25	35
3:50:00	49	25	36
3:51:00	49	25	37
3:52:00	49	25	39
3:53:00	49	25	40
3:54:00	49	25	40
3:55:00	49	25	40
3:56:00	49	25	44
3:57:00	49	25	49
3:58:00	49	25	49
3:59:00	49	25	49
4:00:00	49	25	49
4:01:00	49	25	49
4:02:00	49	25	63
4:03:00	49	25	71

File: project-root/data/Data Acquisition/Data Acquisition/2001 year (207)/Con2 ResearchG1900+0.15%HE400+0.6%Diacel FL+0.2%CFR-10(50C).txt
--Test Summary--
Full Path and File Name	
Instrument Name	7222 #2
Instrument Type	Consistometer
Instrument Serial Number	128
Test Start Date	20.12.2001
Test Start Time	3:49:09
Test Stop Date	20.12.2001
Test Stop Time	20:13:30
Test Length	16:24:21
Final Sample Time Offset	16:24:00
Controller Schedule Name	
Sampling Period	60 seconds
Comments	MPa: 25(30min) T: 50(30min), tap water 
Information	WellID	
Information	Customer	
Information	CementClass	G
Information	CementMfr	Dyckerhoff
Information	Additives	0.15%HE400+0.6%DIACEL FL+0.2%CFR-10
Information	Density	1900
Information	BHCT	50
Information	BHST	60
Information	FluidLoss	30cc/30min
Information	JobType	
Calculated Value	Thickening_Time	2:47:00
Calculated Value	Setting Time	N/A
Initial Temperature (°C)	23 °C
Final Temperature (°C)	23 °C
Initial Pressure (MPa)	1 MPa
Final Pressure (MPa)	14 MPa
Initial Consistency (Bc)	17 Bc
Final Consistency (Bc)	64 Bc
--Data--
Time (HH:MM:SS)	Temperature (°C)	Pressure (MPa)	Consistency (Bc)
0:00:00	23	1	17
0:01:00	23	2	19
0:02:00	23	3	20
0:03:00	23	4	20
0:04:00	23	5	20
0:05:00	23	6	20
0:06:00	23	7	20
0:07:00	23	8	20
0:08:00	24	9	20
0:09:00	25	10	19
0:10:00	26	10	19
0:11:00	27	11	19
0:12:00	28	12	18
0:13:00	29	13	18
0:14:00	30	13	18
0:15:00	32	14	17
0:16:00	33	15	17
0:17:00	35	16	17
0:18:00	36	16	16
0:19:00	37	17	16
0:20:00	39	18	16
0:21:00	40	19	15
0:22:00	41	19	15
0:23:00	43	20	15
0:24:00	44	20	15
0:25:00	45	21	15
0:26:00	46	22	14
0:27:00	47	23	14
0:28:00	48	23	14
0:29:00	49	24	14
0:30:00	49	25	13
0:31:00	50	26	13
0:32:00	51	26	13
0:33:00	52	26	13
0:34:00	52	26	13
0:35:00	53	26	13
0:36:00	53	25	13
0:37:00	53	25	13
0:38:00	53	25	13
0:39:00	53	25	13
0:40:00	53	25	13
0:41:00	53	25	12
0:42:00	53	25	12
0:43:00	53	25	12
0:44:00	52	25	12
0:45:00	52	25	12
0:46:00	52	25	12
0:47:00	51	25	12
0:48:00	51	25	12
0:49:00	51	25	12
0:50:00	50	25	12
0:51:00	50	25	12
0:52:00	50	25	12
0:53:00	50	25	12
0:54:00	49	25	12
0:55:00	49	25	12
0:56:00	49	25	12
0:57:00	49	25	12
0:58:00	49	25	12
0:59:00	49	26	12
1:00:00	49	25	12
1:01:00	49	26	12
1:02:00	49	26	12
1:03:00	49	26	12
1:04:00	49	26	12
1:05:00	49	26	12
1:06:00	49	26	12
1:07:00	49	26	12
1:08:00	49	26	12
1:09:00	49	26	12
1:10:00	49	26	12
1:11:00	49	26	12
1:12:00	49	26	12
1:13:00	49	26	12
1:14:00	49	26	12
1:15:00	50	26	12
1:16:00	50	26	12
1:17:00	50	26	12
1:18:00	50	26	12
1:19:00	50	26	12
1:20:00	50	26	12
1:21:00	50	26	12
1:22:00	50	26	12
1:23:00	50	26	12
1:24:00	50	26	12
1:25:00	50	26	12
1:26:00	50	26	12
1:27:00	50	26	12
1:28:00	49	26	12
1:29:00	50	26	12
1:30:00	49	26	12
1:31:00	49	26	12
1:32:00	49	26	12
1:33:00	49	26	12
1:34:00	49	26	12
1:35:00	49	26	12
1:36:00	49	26	12
1:37:00	49	26	12
1:38:00	49	26	12
1:39:00	49	26	12
1:40:00	49	26	12
1:41:00	49	26	12
1:42:00	49	26	12
1:43:00	49	26	12
1:44:00	49	26	12
1:45:00	49	26	12
1:46:00	49	26	12
1:47:00	49	26	12
1:48:00	49	26	12
1:49:00	49	26	12
1:50:00	49	26	12
1:51:00	49	26	13
1:52:00	49	26	13
1:53:00	49	26	13
1:54:00	49	26	13
1:55:00	49	26	14
1:56:00	49	26	14
1:57:00	49	26	14
1:58:00	49	26	14
1:59:00	49	26	15
2:00:00	49	26	15
2:01:00	49	26	16
2:02:00	49	25	16
2:03:00	49	26	17
2:04:00	49	26	18
2:05:00	49	26	18
2:06:00	49	25	19
2:07:00	49	25	20
2:08:00	49	25	22
2:09:00	49	26	23
2:10:00	49	25	23
2:11:00	49	26	24
2:12:00	49	25	25
2:13:00	49	25	26
2:14:00	49	25	27
2:15:00	49	25	29
2:16:00	49	25	30
2:17:00	49	25	30
2:18:00	49	25	32
2:19:00	49	25	33
2:20:00	49	25	35
2:21:00	49	25	35
2:22:00	49	25	36
2:23:00	49	25	37
2:24:00	49	25	39
2:25:00	49	25	40
2:26:00	49	25	41
2:27:00	49	25	42
2:28:00	49	25	43
2:29:00	49	25	44
2:30:00	49	25	45
2:31:00	49	25	47
2:32:00	49	25	47
2:33:00	49	25	50
2:34:00	49	25	51
2:35:00	49	25	51
2:36:00	49	25	51
2:37:00	49	25	52
2:38:00	49	25	53
2:39:00	49	25	55
2:40:00	49	25	56
2:41:00	49	25	57
2:42:00	49	25	59
2:43:00	49	25	63
2:44:00	49	25	65
2:45:00	49	25	68
2:46:00	49	25	72
2:47:00	49	25	77
2:48:00	49	25	86
2:49:00	49	25	91
2:50:00	49	25	95
2:51:00	49	25	100
2:52:00	49	25	64
2:53:00	49	25	64
2:54:00	49	25	64
2:55:00	49	25	64
2:56:00	49	25	64
2:57:00	49	25	64
2:58:00	49	25	64
2:59:00	49	25	64
3:00:00	50	25	64
3:01:00	49	25	64
3:02:00	50	25	64
3:03:00	50	25	64
3:04:00	50	25	64
3:05:00	50	25	64
3:06:00	50	25	64
3:07:00	50	25	64
3:08:00	50	25	64
3:09:00	50	25	64
3:10:00	50	25	64
3:11:00	50	25	64
3:12:00	50	25	64
3:13:00	50	25	64
3:14:00	50	25	64
3:15:00	50	25	64
3:16:00	50	25	64
3:17:00	50	25	64
3:18:00	51	25	64
3:19:00	51	25	64
3:20:00	51	25	64
3:21:00	51	25	64
3:22:00	51	25	64
3:23:00	51	25	64
3:24:00	51	25	64
3:25:00	51	25	64
3:26:00	51	25	64
3:27:00	51	25	64
3:28:00	51	25	64
3:29:00	52	25	64
3:30:00	52	25	64
3:31:00	52	25	64
3:32:00	52	25	64
3:33:00	52	25	64
3:34:00	52	25	64
3:35:00	52	25	64
3:36:00	52	25	64
3:37:00	52	25	64
3:38:00	52	25	64
3:39:00	53	25	64
3:40:00	53	25	64
3:41:00	53	25	64
3:42:00	53	25	64
3:43:00	53	25	64
3:44:00	53	25	64
3:45:00	53	25	64
3:46:00	53	25	64
3:47:00	53	25	64
3:48:00	53	25	64
3:49:00	53	25	64
3:50:00	53	25	64
3:51:00	53	25	64
3:52:00	53	25	64
3:53:00	53	25	64
3:54:00	53	25	64
3:55:00	53	25	64
3:56:00	54	25	64
3:57:00	54	25	64
3:58:00	54	25	64
3:59:00	54	25	64
4:00:00	54	25	64
4:01:00	54	25	64
4:02:00	54	25	64
4:03:00	54	25	64
4:04:00	54	25	64
4:05:00	54	25	64
4:06:00	54	25	64
4:07:00	54	25	64
4:08:00	54	25	64
4:09:00	53	25	64
4:10:00	54	25	64
4:11:00	53	25	64
4:12:00	53	25	64
4:13:00	53	25	64
4:14:00	53	25	64
4:15:00	53	25	64
4:16:00	53	25	64
4:17:00	53	25	64
4:18:00	53	25	64
4:19:00	53	25	64
4:20:00	53	25	64
4:21:00	53	25	64
4:22:00	53	25	64
4:23:00	53	25	64
4:24:00	53	25	64
4:25:00	53	25	64
4:26:00	53	25	64
4:27:00	52	25	64
4:28:00	52	25	64
4:29:00	52	25	64
4:30:00	52	25	64
4:31:00	52	25	64
4:32:00	52	25	64
4:33:00	52	25	64
4:34:00	52	25	64
4:35:00	52	25	64
4:36:00	52	25	64
4:37:00	51	25	64
4:38:00	51	25	64
4:39:00	51	25	64
4:40:00	51	25	64
4:41:00	51	25	64
4:42:00	51	25	64
4:43:00	51	25	64
4:44:00	51	25	64
4:45:00	51	25	64
4:46:00	50	25	64
4:47:00	50	25	64
4:48:00	50	25	64
4:49:00	50	25	64
4:50:00	50	25	64
4:51:00	50	25	64
4:52:00	50	25	64
4:53:00	50	25	64
4:54:00	49	25	64
4:55:00	49	25	64
4:56:00	49	25	64
4:57:00	49	25	64
4:58:00	49	25	64
4:59:00	49	25	64
5:00:00	49	25	64
5:01:00	49	25	64
5:02:00	48	25	64
5:03:00	48	25	64
5:04:00	48	25	64
5:05:00	48	25	64
5:06:00	48	25	64
5:07:00	48	25	64
5:08:00	48	25	64
5:09:00	48	25	64
5:10:00	48	25	64
5:11:00	47	25	64
5:12:00	47	25	64
5:13:00	47	25	64
5:14:00	47	25	64
5:15:00	47	25	64
5:16:00	47	25	64
5:17:00	47	25	64
5:18:00	47	25	64
5:19:00	47	25	64
5:20:00	47	25	64
5:21:00	46	25	64
5:22:00	46	25	64
5:23:00	46	25	64
5:24:00	46	25	64
5:25:00	46	25	64
5:26:00	46	25	64
5:27:00	46	25	64
5:28:00	46	25	64
5:29:00	45	25	64
5:30:00	45	25	64
5:31:00	45	25	64
5:32:00	45	25	64
5:33:00	45	25	64
5:34:00	45	25	64
5:35:00	45	25	64
5:36:00	45	25	64
5:37:00	45	25	64
5:38:00	45	25	64
5:39:00	45	25	64
5:40:00	44	25	64
5:41:00	44	25	64
5:42:00	44	25	64
5:43:00	44	25	64
5:44:00	44	25	64
5:45:00	44	25	64
5:46:00	44	25	64
5:47:00	44	25	64
5:48:00	44	25	64
5:49:00	43	25	64
5:50:00	43	25	64
5:51:00	43	25	64
5:52:00	43	25	64
5:53:00	43	25	64
5:54:00	43	25	64
5:55:00	43	25	64
5:56:00	43	25	64
5:57:00	43	25	64
5:58:00	43	25	64
5:59:00	43	25	64
6:00:00	42	26	64
6:01:00	42	25	64
6:02:00	42	25	64
6:03:00	42	25	64
6:04:00	42	25	64
6:05:00	42	25	64
6:06:00	42	25	64
6:07:00	42	25	64
6:08:00	42	25	64
6:09:00	42	25	64
6:10:00	42	25	64
6:11:00	41	25	64
6:12:00	41	25	64
6:13:00	41	25	64
6:14:00	41	25	64
6:15:00	41	26	64
6:16:00	41	25	64
6:17:00	41	25	64
6:18:00	41	25	64
6:19:00	41	25	64
6:20:00	41	25	64
6:21:00	41	25	64
6:22:00	41	25	64
6:23:00	41	25	64
6:24:00	40	25	64
6:25:00	40	25	64
6:26:00	40	25	64
6:27:00	40	25	64
6:28:00	40	25	64
6:29:00	40	25	64
6:30:00	40	26	64
6:31:00	40	25	64
6:32:00	40	25	64
6:33:00	40	25	64
6:34:00	40	25	64
6:35:00	40	25	64
6:36:00	40	25	64
6:37:00	39	25	64
6:38:00	39	25	64
6:39:00	39	25	64
6:40:00	39	25	64
6:41:00	39	25	64
6:42:00	39	25	64
6:43:00	39	25	64
6:44:00	39	25	64
6:45:00	39	25	64
6:46:00	39	25	64
6:47:00	39	26	64
6:48:00	39	25	64
6:49:00	39	25	64
6:50:00	39	25	64
6:51:00	39	25	64
6:52:00	38	25	64
6:53:00	38	25	64
6:54:00	38	25	64
6:55:00	38	25	64
6:56:00	38	25	64
6:57:00	38	25	64
6:58:00	38	25	64
6:59:00	38	25	64
7:00:00	38	25	64
7:01:00	38	25	64
7:02:00	38	25	64
7:03:00	38	25	64
7:04:00	38	25	64
7:05:00	38	25	64
7:06:00	38	25	64
7:07:00	38	25	64
7:08:00	37	25	64
7:09:00	37	25	64
7:10:00	37	25	64
7:11:00	37	25	64
7:12:00	37	25	64
7:13:00	37	25	64
7:14:00	37	25	64
7:15:00	37	26	64
7:16:00	37	25	64
7:17:00	37	25	64
7:18:00	37	25	64
7:19:00	37	25	64
7:20:00	37	25	64
7:21:00	37	25	64
7:22:00	37	25	64
7:23:00	37	25	64
7:24:00	36	25	64
7:25:00	36	25	64
7:26:00	36	25	64
7:27:00	36	25	64
7:28:00	36	25	64
7:29:00	36	25	64
7:30:00	36	25	64
7:31:00	36	25	64
7:32:00	36	25	64
7:33:00	36	25	64
7:34:00	36	25	64
7:35:00	36	25	64
7:36:00	36	25	64
7:37:00	36	25	64
7:38:00	36	25	64
7:39:00	36	25	64
7:40:00	36	25	64
7:41:00	36	25	64
7:42:00	36	25	64
7:43:00	35	25	64
7:44:00	35	25	64
7:45:00	35	25	64
7:46:00	35	25	64
7:47:00	35	25	64
7:48:00	35	25	64
7:49:00	35	25	64
7:50:00	35	25	64
7:51:00	35	25	64
7:52:00	35	25	64
7:53:00	35	25	64
7:54:00	35	25	64
7:55:00	35	25	64
7:56:00	35	26	64
7:57:00	35	25	64
7:58:00	35	25	64
7:59:00	35	25	64
8:00:00	35	25	64
8:01:00	35	25	64
8:02:00	35	25	64
8:03:00	34	25	64
8:04:00	34	25	64
8:05:00	34	25	64
8:06:00	34	25	64
8:07:00	34	25	64
8:08:00	34	25	64
8:09:00	34	25	64
8:10:00	34	25	64
8:11:00	34	25	64
8:12:00	34	25	64
8:13:00	34	25	64
8:14:00	34	25	64
8:15:00	34	25	64
8:16:00	34	25	64
8:17:00	34	25	64
8:18:00	34	25	64
8:19:00	34	25	64
8:20:00	34	25	64
8:21:00	34	25	64
8:22:00	34	25	64
8:23:00	34	25	64
8:24:00	33	25	64
8:25:00	33	25	64
8:26:00	33	25	64
8:27:00	33	25	64
8:28:00	33	25	64
8:29:00	33	25	64
8:30:00	33	25	64
8:31:00	33	25	64
8:32:00	33	25	64
8:33:00	33	25	64
8:34:00	33	25	64
8:35:00	33	25	64
8:36:00	33	25	64
8:37:00	33	25	64
8:38:00	33	25	64
8:39:00	33	25	64
8:40:00	33	25	64
8:41:00	33	25	64
8:42:00	33	25	64
8:43:00	33	25	64
8:44:00	33	25	64
8:45:00	33	25	64
8:46:00	33	25	64
8:47:00	33	25	64
8:48:00	33	25	64
8:49:00	32	25	64
8:50:00	32	25	64
8:51:00	32	25	64
8:52:00	32	25	64
8:53:00	32	25	64
8:54:00	32	25	64
8:55:00	32	25	64
8:56:00	32	25	64
8:57:00	32	25	64
8:58:00	32	26	64
8:59:00	32	25	64
9:00:00	32	25	64
9:01:00	32	25	64
9:02:00	32	25	64
9:03:00	32	25	64
9:04:00	32	25	64
9:05:00	32	25	64
9:06:00	32	25	64
9:07:00	32	25	64
9:08:00	32	25	64
9:09:00	32	25	64
9:10:00	32	25	64
9:11:00	32	25	64
9:12:00	32	25	64
9:13:00	32	25	64
9:14:00	32	25	64
9:15:00	32	25	64
9:16:00	31	25	64
9:17:00	31	25	64
9:18:00	31	25	64
9:19:00	31	25	64
9:20:00	31	25	64
9:21:00	31	25	64
9:22:00	31	25	64
9:23:00	31	25	64
9:24:00	31	25	64
9:25:00	31	25	64
9:26:00	31	25	64
9:27:00	31	25	64
9:28:00	31	25	64
9:29:00	31	25	64
9:30:00	31	25	64
9:31:00	31	25	64
9:32:00	31	25	64
9:33:00	31	25	64
9:34:00	31	25	64
9:35:00	31	25	64
9:36:00	31	25	64
9:37:00	31	25	64
9:38:00	31	25	64
9:39:00	31	25	64
9:40:00	31	25	64
9:41:00	31	25	64
9:42:00	31	25	64
9:43:00	31	25	64
9:44:00	30	25	64
9:45:00	30	25	64
9:46:00	30	25	64
9:47:00	30	25	64
9:48:00	30	25	64
9:49:00	30	25	64
9:50:00	30	25	64
9:51:00	30	25	64
9:52:00	30	25	64
9:53:00	30	25	64
9:54:00	30	25	64
9:55:00	30	25	64
9:56:00	30	25	64
9:57:00	30	25	64
9:58:00	30	25	64
9:59:00	30	25	64
10:00:00	30	25	64
10:01:00	30	25	64
10:02:00	30	25	64
10:03:00	30	25	64
10:04:00	30	25	64
10:05:00	30	25	64
10:06:00	30	25	64
10:07:00	30	25	64
10:08:00	30	25	64
10:09:00	30	25	64
10:10:00	30	25	64
10:11:00	30	25	64
10:12:00	30	25	64
10:13:00	30	25	64
10:14:00	30	26	64
10:15:00	30	25	64
10:16:00	29	25	64
10:17:00	29	25	64
10:18:00	29	25	64
10:19:00	29	25	64
10:20:00	29	25	64
10:21:00	29	25	64
10:22:00	29	25	64
10:23:00	29	25	64
10:24:00	29	25	64
10:25:00	29	25	64
10:26:00	29	25	64
10:27:00	29	25	64
10:28:00	29	25	64
10:29:00	29	25	64
10:30:00	29	25	64
10:31:00	29	25	64
10:32:00	29	25	64
10:33:00	29	25	64
10:34:00	29	25	64
10:35:00	29	25	64
10:36:00	29	25	64
10:37:00	29	25	64
10:38:00	29	25	64
10:39:00	29	25	64
10:40:00	29	25	64
10:41:00	29	25	64
10:42:00	29	25	64
10:43:00	29	25	64
10:44:00	29	25	64
10:45:00	29	25	64
10:46:00	29	25	64
10:47:00	29	25	64
10:48:00	29	25	64
10:49:00	29	26	64
10:50:00	29	25	64
10:51:00	29	25	64
10:52:00	29	25	64
10:53:00	28	25	64
10:54:00	28	25	64
10:55:00	28	25	64
10:56:00	28	25	64
10:57:00	28	25	64
10:58:00	28	25	64
10:59:00	28	25	64
11:00:00	28	25	64
11:01:00	28	25	64
11:02:00	28	25	64
11:03:00	28	25	64
11:04:00	28	25	64
11:05:00	28	25	64
11:06:00	28	25	64
11:07:00	28	26	64
11:08:00	28	25	64
11:09:00	28	25	64
11:10:00	28	25	64
11:11:00	28	25	64
11:12:00	28	25	64
11:13:00	28	25	64
11:14:00	28	25	64
11:15:00	28	25	64
11:16:00	28	25	64
11:17:00	28	25	64
11:18:00	28	25	64
11:19:00	28	25	64
11:20:00	28	25	64
11:21:00	28	25	64
11:22:00	28	25	64
11:23:00	28	25	64
11:24:00	28	25	64
11:25:00	28	25	64
11:26:00	28	25	64
11:27:00	28	25	64
11:28:00	28	25	64
11:29:00	28	25	64
11:30:00	28	25	64
11:31:00	28	25	64
11:32:00	27	25	64
11:33:00	27	25	64
11:34:00	27	25	64
11:35:00	27	25	64
11:36:00	27	25	64
11:37:00	27	25	64
11:38:00	27	25	64
11:39:00	27	25	64
11:40:00	27	25	64
11:41:00	27	25	64
11:42:00	27	25	64
11:43:00	27	25	64
11:44:00	27	25	64
11:45:00	27	25	64
11:46:00	27	25	64
11:47:00	27	25	64
11:48:00	27	25	64
11:49:00	27	25	64
11:50:00	27	25	64
11:51:00	27	25	64
11:52:00	27	25	64
11:53:00	27	25	64
11:54:00	27	25	64
11:55:00	27	25	64
11:56:00	27	25	64
11:57:00	27	25	64
11:58:00	27	25	64
11:59:00	27	25	64
12:00:00	27	25	64
12:01:00	27	25	64
12:02:00	27	25	64
12:03:00	27	25	64
12:04:00	27	25	64
12:05:00	27	25	64
12:06:00	27	25	64
12:07:00	27	25	64
12:08:00	27	25	64
12:09:00	27	25	64
12:10:00	27	25	64
12:11:00	27	26	64
12:12:00	27	25	64
12:13:00	27	25	64
12:14:00	27	25	64
12:15:00	27	25	64
12:16:00	27	25	64
12:17:00	27	25	64
12:18:00	27	25	64
12:19:00	26	25	64
12:20:00	27	25	64
12:21:00	26	25	64
12:22:00	26	25	64
12:23:00	26	25	64
12:24:00	26	25	64
12:25:00	26	25	64
12:26:00	26	25	64
12:27:00	26	25	64
12:28:00	26	25	64
12:29:00	26	25	64
12:30:00	26	25	64
12:31:00	26	25	64
12:32:00	26	25	64
12:33:00	26	25	64
12:34:00	26	25	64
12:35:00	26	26	64
12:36:00	26	25	64
12:37:00	26	25	64
12:38:00	26	25	64
12:39:00	26	25	64
12:40:00	26	25	64
12:41:00	26	25	64
12:42:00	26	25	64
12:43:00	26	25	64
12:44:00	26	25	64
12:45:00	26	25	64
12:46:00	26	25	64
12:47:00	26	25	64
12:48:00	26	25	64
12:49:00	26	25	64
12:50:00	26	25	64
12:51:00	26	25	64
12:52:00	26	25	64
12:53:00	26	25	64
12:54:00	26	25	64
12:55:00	26	25	64
12:56:00	26	26	64
12:57:00	26	25	64
12:58:00	26	25	64
12:59:00	26	25	64
13:00:00	26	25	64
13:01:00	26	25	64
13:02:00	26	25	64
13:03:00	26	25	64
13:04:00	26	25	64
13:05:00	26	25	64
13:06:00	26	25	64
13:07:00	26	25	64
13:08:00	26	25	64
13:09:00	26	25	64
13:10:00	26	25	64
13:11:00	26	25	64
13:12:00	26	25	64
13:13:00	26	25	64
13:14:00	25	25	64
13:15:00	25	25	64
13:16:00	25	25	64
13:17:00	25	25	64
13:18:00	25	25	64
13:19:00	25	25	64
13:20:00	25	25	64
13:21:00	25	25	64
13:22:00	25	25	64
13:23:00	25	25	64
13:24:00	25	25	64
13:25:00	25	25	64
13:26:00	25	25	64
13:27:00	25	25	64
13:28:00	25	25	64
13:29:00	25	25	64
13:30:00	25	25	64
13:31:00	25	25	64
13:32:00	25	25	64
13:33:00	25	25	64
13:34:00	25	25	64
13:35:00	25	25	64
13:36:00	25	25	64
13:37:00	25	25	64
13:38:00	25	25	64
13:39:00	25	25	64
13:40:00	25	25	64
13:41:00	25	25	64
13:42:00	25	25	64
13:43:00	25	25	64
13:44:00	25	25	64
13:45:00	25	25	64
13:46:00	25	25	64
13:47:00	25	25	64
13:48:00	25	25	64
13:49:00	25	25	64
13:50:00	25	25	64
13:51:00	25	25	64
13:52:00	25	25	64
13:53:00	25	25	64
13:54:00	25	25	64
13:55:00	25	25	64
13:56:00	25	25	64
13:57:00	25	25	64
13:58:00	25	25	64
13:59:00	25	25	64
14:00:00	25	25	64
14:01:00	25	25	64
14:02:00	25	25	64
14:03:00	25	25	64
14:04:00	25	25	64
14:05:00	25	25	64
14:06:00	25	25	64
14:07:00	25	25	64
14:08:00	25	25	64
14:09:00	25	25	64
14:10:00	25	25	64
14:11:00	25	25	64
14:12:00	25	25	64
14:13:00	25	25	64
14:14:00	25	25	64
14:15:00	25	25	64
14:16:00	24	25	64
14:17:00	24	25	64
14:18:00	25	25	64
14:19:00	24	25	64
14:20:00	24	25	64
14:21:00	24	25	64
14:22:00	24	25	64
14:23:00	24	25	64
14:24:00	24	25	64
14:25:00	24	25	64
14:26:00	24	25	64
14:27:00	24	25	64
14:28:00	24	25	64
14:29:00	24	25	64
14:30:00	24	25	64
14:31:00	24	25	64
14:32:00	24	25	64
14:33:00	24	25	64
14:34:00	24	25	64
14:35:00	24	25	64
14:36:00	24	25	64
14:37:00	24	25	64
14:38:00	24	25	64
14:39:00	24	25	64
14:40:00	24	25	64
14:41:00	24	25	64
14:42:00	24	25	64
14:43:00	24	25	64
14:44:00	24	25	64
14:45:00	24	25	64
14:46:00	24	25	64
14:47:00	24	25	64
14:48:00	24	25	64
14:49:00	24	25	64
14:50:00	24	25	64
14:51:00	24	25	64
14:52:00	24	25	64
14:53:00	24	25	64
14:54:00	24	25	64
14:55:00	24	25	64
14:56:00	24	25	64
14:57:00	24	25	64
14:58:00	24	25	64
14:59:00	24	25	64
15:00:00	24	25	64
15:01:00	24	25	64
15:02:00	24	25	64
15:03:00	24	25	64
15:04:00	24	25	64
15:05:00	24	25	64
15:06:00	24	25	64
15:07:00	24	25	64
15:08:00	24	25	64
15:09:00	24	25	64
15:10:00	24	25	64
15:11:00	24	25	64
15:12:00	24	26	64
15:13:00	24	25	64
15:14:00	24	25	64
15:15:00	24	25	64
15:16:00	24	25	64
15:17:00	24	25	64
15:18:00	24	25	64
15:19:00	24	25	64
15:20:00	24	25	64
15:21:00	24	25	64
15:22:00	24	25	64
15:23:00	24	25	64
15:24:00	24	25	64
15:25:00	24	25	64
15:26:00	24	25	64
15:27:00	24	25	64
15:28:00	24	25	64
15:29:00	24	25	64
15:30:00	24	25	64
15:31:00	24	25	64
15:32:00	24	25	64
15:33:00	23	25	64
15:34:00	24	25	64
15:35:00	23	25	64
15:36:00	24	25	64
15:37:00	23	25	64
15:38:00	23	25	64
15:39:00	23	25	64
15:40:00	23	25	64
15:41:00	23	25	64
15:42:00	23	25	64
15:43:00	23	25	64
15:44:00	23	25	64
15:45:00	23	25	64
15:46:00	23	25	64
15:47:00	23	25	64
15:48:00	23	25	64
15:49:00	23	25	64
15:50:00	23	25	64
15:51:00	23	25	64
15:52:00	23	25	64
15:53:00	23	25	64
15:54:00	23	25	64
15:55:00	23	25	64
15:56:00	23	25	64
15:57:00	23	25	64
15:58:00	23	25	64
15:59:00	23	25	64
16:00:00	23	25	64
16:01:00	23	25	64
16:02:00	23	25	64
16:03:00	23	25	64
16:04:00	23	25	64
16:05:00	23	25	64
16:06:00	23	25	64
16:07:00	23	25	64
16:08:00	23	25	64
16:09:00	23	25	64
16:10:00	23	25	64
16:11:00	23	25	64
16:12:00	23	25	64
16:13:00	23	25	64
16:14:00	23	25	64
16:15:00	23	25	64
16:16:00	23	25	64
16:17:00	23	25	64
16:18:00	23	25	64
16:19:00	23	25	64
16:20:00	23	25	64
16:21:00	23	25	64
16:22:00	23	25	64
16:23:00	23	25	64
16:24:00	23	14	64

File: project-root/data/Data Acquisition/Data Acquisition/2001 year (207)/Con2 Sovetsky A1500+4%PPB+0.27%KSSB (52C).txt
--Test Summary--
Full Path and File Name	
Instrument Name	7222 #2
Instrument Type	Consistometer
Instrument Serial Number	128
Test Start Date	12.11.2001
Test Start Time	22:10:10
Test Stop Date	13.11.2001
Test Stop Time	0:30:05
Test Length	2:19:55
Final Sample Time Offset	2:19:00
Controller Schedule Name	
Sampling Period	60 seconds
Comments	MPa: 35(35);  T: 52C(35); tap water, dry blending
Information	WellID	
Information	Customer	Sovetsky
Information	CementClass	G
Information	CementMfr	Dyckerhoff
Information	Additives	4%PPB Gel+0.27%KSSB
Information	Density	1500
Information	BHCT	52
Information	BHST	65
Information	FluidLoss	
Information	JobType	146 mm csg lead slurry
Calculated Value	Thickening_Time	2:09:00
Calculated Value	Setting Time	N/A
Initial Temperature (°C)	24 °C
Final Temperature (°C)	51 °C
Initial Pressure (MPa)	2 MPa
Final Pressure (MPa)	35 MPa
Initial Consistency (Bc)	15 Bc
Final Consistency (Bc)	94 Bc
--Data--
Time (HH:MM:SS)	Temperature (°C)	Pressure (MPa)	Consistency (Bc)
0:00:00	24	2	15
0:01:00	25	3	16
0:02:00	25	4	14
0:03:00	25	5	15
0:04:00	25	6	17
0:05:00	25	7	18
0:06:00	25	8	18
0:07:00	26	9	14
0:08:00	27	10	14
0:09:00	27	11	15
0:10:00	28	12	16
0:11:00	29	13	16
0:12:00	30	14	18
0:13:00	31	14	15
0:14:00	32	15	16
0:15:00	33	16	14
0:16:00	34	17	19
0:17:00	36	18	21
0:18:00	37	19	20
0:19:00	38	20	20
0:20:00	38	21	18
0:21:00	39	22	18
0:22:00	40	23	25
0:23:00	41	23	24
0:24:00	42	25	26
0:25:00	43	26	29
0:26:00	44	26	26
0:27:00	45	27	32
0:28:00	45	28	33
0:29:00	46	30	28
0:30:00	47	30	33
0:31:00	48	31	40
0:32:00	49	32	39
0:33:00	49	33	44
0:34:00	50	34	51
0:35:00	51	35	43
0:36:00	52	36	41
0:37:00	52	36	41
0:38:00	53	36	47
0:39:00	53	36	54
0:40:00	54	36	37
0:41:00	54	36	32
0:42:00	54	35	30
0:43:00	54	35	26
0:44:00	54	35	29
0:45:00	54	35	37
0:46:00	54	35	38
0:47:00	54	35	34
0:48:00	54	35	34
0:49:00	54	35	30
0:50:00	54	35	31
0:51:00	53	35	30
0:52:00	53	35	28
0:53:00	53	35	29
0:54:00	53	35	27
0:55:00	52	35	28
0:56:00	52	35	31
0:57:00	52	35	28
0:58:00	52	35	30
0:59:00	52	35	30
1:00:00	51	35	27
1:01:00	51	35	32
1:02:00	51	35	30
1:03:00	51	35	30
1:04:00	51	35	31
1:05:00	51	35	33
1:06:00	51	35	32
1:07:00	51	36	31
1:08:00	51	35	31
1:09:00	51	36	32
1:10:00	51	36	30
1:11:00	51	36	30
1:12:00	51	36	34
1:13:00	51	36	34
1:14:00	51	36	32
1:15:00	51	36	31
1:16:00	51	36	35
1:17:00	51	36	30
1:18:00	51	36	30
1:19:00	51	36	30
1:20:00	51	36	33
1:21:00	51	36	32
1:22:00	51	36	31
1:23:00	51	36	33
1:24:00	52	36	33
1:25:00	52	36	35
1:26:00	52	36	41
1:27:00	52	36	51
1:28:00	52	36	52
1:29:00	52	36	52
1:30:00	52	35	39
1:31:00	52	35	45
1:32:00	52	35	49
1:33:00	52	35	32
1:34:00	52	35	30
1:35:00	52	35	30
1:36:00	52	35	30
1:37:00	51	35	29
1:38:00	51	35	29
1:39:00	51	35	25
1:40:00	51	35	28
1:41:00	51	35	27
1:42:00	51	35	30
1:43:00	51	35	33
1:44:00	51	35	30
1:45:00	51	35	36
1:46:00	51	35	38
1:47:00	51	35	38
1:48:00	51	35	39
1:49:00	51	35	61
1:50:00	51	35	44
1:51:00	51	35	48
1:52:00	51	35	46
1:53:00	51	35	49
1:54:00	51	35	47
1:55:00	51	35	51
1:56:00	51	35	51
1:57:00	51	35	45
1:58:00	51	35	49
1:59:00	51	35	44
2:00:00	51	35	46
2:01:00	51	35	51
2:02:00	51	35	61
2:03:00	51	35	62
2:04:00	51	35	69
2:05:00	51	35	68
2:06:00	51	35	67
2:07:00	51	35	69
2:08:00	51	35	76
2:09:00	51	35	73
2:10:00	51	35	75
2:11:00	51	35	75
2:12:00	51	35	74
2:13:00	51	35	85
2:14:00	51	35	77
2:15:00	51	35	74
2:16:00	51	35	78
2:17:00	51	35	75
2:18:00	51	35	82
2:19:00	51	35	94
