Repository: ProgWizer/parser

File: project-root/data/Data Acquisition/Data Acquisition/2001 year (207)/Con2 Sovetsky G1500+8%PPB Gel+ 0.5%CD-12+0.2%DO-13+Dmfr.txt
--Test Summary--
Full Path and File Name	
Instrument Name	7222 #2
Instrument Type	Consistometer
Instrument Serial Number	128
Test Start Date	27.09.2001
Test Start Time	6:57:47
Test Stop Date	27.09.2001
Test Stop Time	19:21:09
Test Length	12:23:22
Final Sample Time Offset	12:23:00
Controller Schedule Name	
Sampling Period	30 seconds
Comments	MPa: 31(30min); T: 45C (30min), tap water, all dry-blending
Information	WellID	
Information	Customer	Sovetsky
Information	EngName	
Information	CementClass	G
Information	CementMfr	Dyckerhoff
Information	Additives	8%PPB Gel+ 0.5%CD-12+0.2%DO-13+Dmfr
Information	Density	1500
Information	BHCT	45
Information	BHST	55
Information	FluidLoss	
Information	JobType	146 MM CSG lead slurry
Calculated Value	Thickening_Time	8:21:00
Initial Temperature (°C)	21 °C
Final Temperature (°C)	43 °C
Initial Pressure (MPa)	2 MPa
Final Pressure (MPa)	32 MPa
Initial Consistency (Bc)	4 Bc
Final Consistency (Bc)	78 Bc
--Data--
Time (HH:MM:SS)	Temperature (°C)	Pressure (MPa)	Consistency (Bc)
0:00:00	21	2	4
0:00:30	21	2	3
0:01:00	21	3	3
0:01:30	21	4	3
0:02:00	21	4	3
0:02:30	21	5	3
0:03:00	21	5	3
0:03:30	21	6	3
0:04:00	21	6	3
0:04:30	22	7	3
0:05:00	22	7	3
0:05:30	22	7	3
0:06:00	22	8	3
0:06:30	22	9	3
0:07:00	23	9	3
0:07:30	23	10	4
0:08:00	23	10	4
0:08:30	24	11	4
0:09:00	24	11	3
0:09:30	24	11	3
0:10:00	25	12	3
0:10:30	25	13	3
0:11:00	26	13	3
0:11:30	26	14	3
0:12:00	27	14	3
0:12:30	27	14	3
0:13:00	28	15	3
0:13:30	29	15	4
0:14:00	29	16	4
0:14:30	30	16	4
0:15:00	30	17	4
0:15:30	31	18	4
0:16:00	32	18	4
0:16:30	32	18	4
0:17:00	33	19	4
0:17:30	33	19	4
0:18:00	34	20	3
0:18:30	34	20	4
0:19:00	35	21	4
0:19:30	35	21	4
0:20:00	36	22	4
0:20:30	36	22	4
0:21:00	37	23	5
0:21:30	37	23	4
0:22:00	38	24	4
0:22:30	38	24	4
0:23:00	39	24	5
0:23:30	39	25	4
0:24:00	40	26	5
0:24:30	40	26	4
0:25:00	40	26	4
0:25:30	41	27	4
0:26:00	41	27	4
0:26:30	42	28	4
0:27:00	42	28	4
0:27:30	42	29	5
0:28:00	43	30	4
0:28:30	43	30	5
0:29:00	44	30	4
0:29:30	44	31	5
0:30:00	44	31	5
0:30:30	45	31	5
0:31:00	45	32	5
0:31:30	45	32	5
0:32:00	46	32	5
0:32:30	46	32	5
0:33:00	46	32	5
0:33:30	46	32	5
0:34:00	47	32	5
0:34:30	47	32	5
0:35:00	47	32	5
0:35:30	47	32	5
0:36:00	47	32	5
0:36:30	47	32	5
0:37:00	47	31	5
0:37:30	47	31	5
0:38:00	47	31	5
0:38:30	47	31	4
0:39:00	47	31	4
0:39:30	47	31	5
0:40:00	47	31	5
0:40:30	47	31	5
0:41:00	47	31	5
0:41:30	47	31	5
0:42:00	47	31	5
0:42:30	47	31	5
0:43:00	47	31	5
0:43:30	47	31	5
0:44:00	46	31	5
0:44:30	46	31	5
0:45:00	46	31	5
0:45:30	46	31	5
0:46:00	46	31	5
0:46:30	46	31	5
0:47:00	46	31	5
0:47:30	46	31	5
0:48:00	45	31	5
0:48:30	45	31	5
0:49:00	45	31	5
0:49:30	45	31	5
0:50:00	45	31	5
0:50:30	45	31	5
0:51:00	45	31	5
0:51:30	45	31	5
0:52:00	44	31	5
0:52:30	44	31	5
0:53:00	44	31	6
0:53:30	44	31	6
0:54:00	44	31	6
0:54:30	44	31	6
0:55:00	44	31	6
0:55:30	44	31	6
0:56:00	44	31	6
0:56:30	44	31	5
0:57:00	44	31	5
0:57:30	44	31	5
0:58:00	44	31	5
0:58:30	44	31	5
0:59:00	44	32	5
0:59:30	44	31	5
1:00:00	44	31	5
1:00:30	44	32	5
1:01:00	44	32	5
1:01:30	44	32	5
1:02:00	44	32	5
1:02:30	44	32	5
1:03:00	44	32	5
1:03:30	44	32	5
1:04:00	44	32	5
1:04:30	44	32	5
1:05:00	44	32	5
1:05:30	44	32	5
1:06:00	44	32	5
1:06:30	44	32	5
1:07:00	44	32	5
1:07:30	44	32	5
1:08:00	44	32	5
1:08:30	44	32	5
1:09:00	44	32	5
1:09:30	44	32	5
1:10:00	44	32	5
1:10:30	44	32	5
1:11:00	44	32	5
1:11:30	44	32	5
1:12:00	44	32	5
1:12:30	44	32	5
1:13:00	44	32	5
1:13:30	44	32	5
1:14:00	44	32	5
1:14:30	44	32	5
1:15:00	44	32	5
1:15:30	44	32	5
1:16:00	44	32	5
1:16:30	44	32	5
1:17:00	44	32	5
1:17:30	44	32	5
1:18:00	44	32	5
1:18:30	44	32	5
1:19:00	44	32	5
1:19:30	44	32	5
1:20:00	44	32	5
1:20:30	44	32	5
1:21:00	44	32	5
1:21:30	44	32	5
1:22:00	44	32	5
1:22:30	44	32	5
1:23:00	44	32	5
1:23:30	44	32	5
1:24:00	44	32	5
1:24:30	44	32	5
1:25:00	44	32	5
1:25:30	44	32	5
1:26:00	44	32	5
1:26:30	44	32	5
1:27:00	44	32	5
1:27:30	44	32	5
1:28:00	44	32	5
1:28:30	44	32	5
1:29:00	44	32	5
1:29:30	44	32	5
1:30:00	44	32	5
1:30:30	44	32	5
1:31:00	44	32	5
1:31:30	44	32	5
1:32:00	44	32	5
1:32:30	44	32	5
1:33:00	44	32	5
1:33:30	44	32	5
1:34:00	44	32	5
1:34:30	44	32	5
1:35:00	44	32	5
1:35:30	44	32	5
1:36:00	44	32	5
1:36:30	44	32	5
1:37:00	44	32	5
1:37:30	44	32	5
1:38:00	44	32	5
1:38:30	44	32	5
1:39:00	44	32	5
1:39:30	44	32	5
1:40:00	44	32	5
1:40:30	44	32	5
1:41:00	44	32	5
1:41:30	44	32	5
1:42:00	44	32	5
1:42:30	44	32	5
1:43:00	44	32	5
1:43:30	44	32	5
1:44:00	44	32	5
1:44:30	44	32	5
1:45:00	44	32	5
1:45:30	44	32	5
1:46:00	44	32	5
1:46:30	44	32	5
1:47:00	44	32	5
1:47:30	44	32	5
1:48:00	44	32	5
1:48:30	44	32	5
1:49:00	44	32	5
1:49:30	44	32	6
1:50:00	44	32	6
1:50:30	44	32	6
1:51:00	44	32	6
1:51:30	44	32	6
1:52:00	44	32	6
1:52:30	44	32	6
1:53:00	44	32	6
1:53:30	44	32	6
1:54:00	44	32	6
1:54:30	44	32	6
1:55:00	44	32	5
1:55:30	44	32	5
1:56:00	44	32	5
1:56:30	44	32	5
1:57:00	44	32	5
1:57:30	44	32	5
1:58:00	44	32	5
1:58:30	44	32	5
1:59:00	44	32	5
1:59:30	44	32	5
2:00:00	44	32	5
2:00:30	44	32	5
2:01:00	44	32	5
2:01:30	44	32	5
2:02:00	44	32	5
2:02:30	44	32	5
2:03:00	44	32	5
2:03:30	44	32	5
2:04:00	44	32	5
2:04:30	44	32	5
2:05:00	44	32	5
2:05:30	44	32	5
2:06:00	44	32	5
2:06:30	44	32	5
2:07:00	44	32	6
2:07:30	44	32	6
2:08:00	44	32	6
2:08:30	44	32	6
2:09:00	44	32	6
2:09:30	44	32	6
2:10:00	44	32	6
2:10:30	44	32	6
2:11:00	44	32	6
2:11:30	44	32	6
2:12:00	44	32	6
2:12:30	44	32	6
2:13:00	44	32	6
2:13:30	44	32	6
2:14:00	44	32	6
2:14:30	44	32	6
2:15:00	44	32	6
2:15:30	44	32	6
2:16:00	44	32	6
2:16:30	44	32	6
2:17:00	44	32	6
2:17:30	44	32	6
2:18:00	44	32	6
2:18:30	44	32	6
2:19:00	44	32	6
2:19:30	44	32	6
2:20:00	44	32	6
2:20:30	44	32	6
2:21:00	44	32	6
2:21:30	44	32	6
2:22:00	44	32	6
2:22:30	44	32	6
2:23:00	44	32	6
2:23:30	44	32	6
2:24:00	44	32	6
2:24:30	44	32	6
2:25:00	44	32	6
2:25:30	44	32	6
2:26:00	44	32	6
2:26:30	44	32	6
2:27:00	44	32	6
2:27:30	44	32	6
2:28:00	44	32	6
2:28:30	44	32	6
2:29:00	44	32	6
2:29:30	44	32	6
2:30:00	44	32	6
2:30:30	44	32	6
2:31:00	44	32	6
2:31:30	44	32	6
2:32:00	44	32	6
2:32:30	44	32	6
2:33:00	44	32	5
2:33:30	44	32	5
2:34:00	44	32	6
2:34:30	44	32	6
2:35:00	44	32	6
2:35:30	44	32	6
2:36:00	44	32	6
2:36:30	44	32	6
2:37:00	44	32	6
2:37:30	44	32	6
2:38:00	44	32	6
2:38:30	44	32	6
2:39:00	44	32	6
2:39:30	44	32	6
2:40:00	44	32	6
2:40:30	44	32	6
2:41:00	44	32	6
2:41:30	44	32	6
2:42:00	44	32	6
2:42:30	44	32	6
2:43:00	44	32	6
2:43:30	44	32	6
2:44:00	44	32	6
2:44:30	44	32	7
2:45:00	44	32	6
2:45:30	44	32	6
2:46:00	44	32	6
2:46:30	44	32	6
2:47:00	44	32	6
2:47:30	44	32	7
2:48:00	44	32	7
2:48:30	44	32	7
2:49:00	44	32	7
2:49:30	44	32	7
2:50:00	44	32	7
2:50:30	44	32	7
2:51:00	44	32	7
2:51:30	44	32	7
2:52:00	44	32	6
2:52:30	44	32	6
2:53:00	44	32	6
2:53:30	44	32	6
2:54:00	44	32	6
2:54:30	44	32	6
2:55:00	44	32	6
2:55:30	44	32	6
2:56:00	44	32	6
2:56:30	44	32	6
2:57:00	44	32	6
2:57:30	44	32	6
2:58:00	44	32	6
2:58:30	44	32	6
2:59:00	44	32	6
2:59:30	44	32	6
3:00:00	44	32	6
3:00:30	44	32	6
3:01:00	44	32	6
3:01:30	44	32	6
3:02:00	44	32	6
3:02:30	44	32	6
3:03:00	44	32	6
3:03:30	44	32	6
3:04:00	44	32	6
3:04:30	44	32	6
3:05:00	44	32	6
3:05:30	44	32	6
3:06:00	44	32	6
3:06:30	44	32	6
3:07:00	44	32	6
3:07:30	44	32	6
3:08:00	44	32	6
3:08:30	44	32	6
3:09:00	44	32	6
3:09:30	44	32	6
3:10:00	44	32	6
3:10:30	44	32	6
3:11:00	44	32	6
3:11:30	44	32	6
3:12:00	44	32	6
3:12:30	44	32	6
3:13:00	44	32	6
3:13:30	44	32	6
3:14:00	44	32	6
3:14:30	44	32	6
3:15:00	44	32	6
3:15:30	44	32	6
3:16:00	44	32	6
3:16:30	44	32	6
3:17:00	44	32	6
3:17:30	44	32	6
3:18:00	44	32	6
3:18:30	44	32	6
3:19:00	44	32	6
3:19:30	44	32	6
3:20:00	44	32	6
3:20:30	44	32	6
3:21:00	44	32	6
3:21:30	44	32	6
3:22:00	44	32	6
3:22:30	44	32	6
3:23:00	44	32	6
3:23:30	44	32	6
3:24:00	44	32	6
3:24:30	44	32	6
3:25:00	44	32	6
3:25:30	44	32	6
3:26:00	44	32	6
3:26:30	44	32	6
3:27:00	44	32	6
3:27:30	44	32	6
3:28:00	44	32	6
3:28:30	44	32	6
3:29:00	44	32	6
3:29:30	44	32	6
3:30:00	44	32	6
3:30:30	44	32	6
3:31:00	44	32	6
3:31:30	44	32	6
3:32:00	44	32	6
3:32:30	44	32	6
3:33:00	44	32	6
3:33:30	44	32	6
3:34:00	44	32	6
3:34:30	44	32	6
3:35:00	44	32	6
3:35:30	44	32	6
3:36:00	44	32	6
3:36:30	44	32	6
3:37:00	44	32	6
3:37:30	44	32	6
3:38:00	44	32	6
3:38:30	44	32	6
3:39:00	44	32	6
3:39:30	44	32	6
3:40:00	44	32	6
3:40:30	44	32	6
3:41:00	44	32	6
3:41:30	44	32	6
3:42:00	44	32	6
3:42:30	44	32	6
3:43:00	44	32	6
3:43:30	44	32	6
3:44:00	44	32	6
3:44:30	44	32	6
3:45:00	44	32	6
3:45:30	44	32	6
3:46:00	44	31	6
3:46:30	44	31	6
3:47:00	44	32	6
3:47:30	44	32	6
3:48:00	44	32	6
3:48:30	44	32	6
3:49:00	44	32	6
3:49:30	44	32	6
3:50:00	44	31	6
3:50:30	44	32	6
3:51:00	44	32	7
3:51:30	44	32	7
3:52:00	44	32	7
3:52:30	44	32	7
3:53:00	44	32	8
3:53:30	44	32	8
3:54:00	44	32	8
3:54:30	44	32	8
3:55:00	44	32	8
3:55:30	44	32	8
3:56:00	44	32	8
3:56:30	44	32	8
3:57:00	44	32	8
3:57:30	44	32	8
3:58:00	44	31	8
3:58:30	44	32	8
3:59:00	44	32	8
3:59:30	44	31	8
4:00:00	44	32	8
4:00:30	44	32	8
4:01:00	44	32	8
4:01:30	44	31	8
4:02:00	44	31	8
4:02:30	44	32	8
4:03:00	44	31	8
4:03:30	44	32	8
4:04:00	44	32	8
4:04:30	44	31	8
4:05:00	44	32	8
4:05:30	44	32	8
4:06:00	44	31	8
4:06:30	44	31	8
4:07:00	44	31	8
4:07:30	44	32	8
4:08:00	44	32	8
4:08:30	44	31	8
4:09:00	44	32	8
4:09:30	44	31	8
4:10:00	44	32	8
4:10:30	44	31	8
4:11:00	44	31	8
4:11:30	44	32	8
4:12:00	44	32	8
4:12:30	44	31	8
4:13:00	44	31	8
4:13:30	44	31	8
4:14:00	44	31	8
4:14:30	44	32	8
4:15:00	44	31	8
4:15:30	44	32	8
4:16:00	44	32	8
4:16:30	44	31	8
4:17:00	44	32	10
4:17:30	44	31	10
4:18:00	44	32	11
4:18:30	44	31	11
4:19:00	44	31	11
4:19:30	44	31	11
4:20:00	44	31	11
4:20:30	44	31	11
4:21:00	44	32	11
4:21:30	44	31	11
4:22:00	44	31	11
4:22:30	44	31	11
4:23:00	44	32	11
4:23:30	44	32	11
4:24:00	44	31	11
4:24:30	44	31	11
4:25:00	44	31	11
4:25:30	44	31	12
4:26:00	44	31	13
4:26:30	44	31	13
4:27:00	44	31	13
4:27:30	44	31	13
4:28:00	44	31	13
4:28:30	44	31	14
4:29:00	44	31	14
4:29:30	44	31	14
4:30:00	44	31	14
4:30:30	44	31	14
4:31:00	44	31	14
4:31:30	44	31	14
4:32:00	44	31	14
4:32:30	44	31	14
4:33:00	44	31	14
4:33:30	44	31	15
4:34:00	44	31	15
4:34:30	44	31	16
4:35:00	44	31	16
4:35:30	44	31	16
4:36:00	44	31	17
4:36:30	44	31	17
4:37:00	44	31	17
4:37:30	44	31	17
4:38:00	44	31	17
4:38:30	44	31	17
4:39:00	44	31	18
4:39:30	44	31	18
4:40:00	44	31	19
4:40:30	44	31	19
4:41:00	44	31	19
4:41:30	44	31	19
4:42:00	44	31	20
4:42:30	44	31	20
4:43:00	44	31	21
4:43:30	44	31	21
4:44:00	44	31	21
4:44:30	44	31	21
4:45:00	44	31	21
4:45:30	44	31	23
4:46:00	44	31	24
4:46:30	44	31	24
4:47:00	44	31	24
4:47:30	44	31	25
4:48:00	44	31	25
4:48:30	44	31	25
4:49:00	44	31	26
4:49:30	44	31	26
4:50:00	44	31	26
4:50:30	44	31	26
4:51:00	44	31	26
4:51:30	44	31	27
4:52:00	44	31	27
4:52:30	44	31	27
4:53:00	44	31	27
4:53:30	44	31	28
4:54:00	44	31	29
4:54:30	44	31	29
4:55:00	44	31	29
4:55:30	44	31	29
4:56:00	44	31	29
4:56:30	44	31	29
4:57:00	44	31	29
4:57:30	44	31	29
4:58:00	44	31	30
4:58:30	44	31	31
4:59:00	44	31	31
4:59:30	44	31	31
5:00:00	44	31	31
5:00:30	44	31	31
5:01:00	44	31	31
5:01:30	44	31	31
5:02:00	44	31	32
5:02:30	44	31	32
5:03:00	44	31	32
5:03:30	44	31	32
5:04:00	44	31	33
5:04:30	44	31	33
5:05:00	44	31	33
5:05:30	44	31	33
5:06:00	44	31	33
5:06:30	44	31	33
5:07:00	44	31	33
5:07:30	44	31	33
5:08:00	44	31	33
5:08:30	44	31	34
5:09:00	44	31	34
5:09:30	44	31	34
5:10:00	44	31	34
5:10:30	44	31	34
5:11:00	44	31	34
5:11:30	44	31	34
5:12:00	44	31	35
5:12:30	44	31	35
5:13:00	44	31	35
5:13:30	44	31	35
5:14:00	44	31	35
5:14:30	44	31	35
5:15:00	44	31	35
5:15:30	44	31	35
5:16:00	44	31	35
5:16:30	44	31	35
5:17:00	44	31	35
5:17:30	44	31	35
5:18:00	44	31	35
5:18:30	44	31	35
5:19:00	44	31	35
5:19:30	44	31	35
5:20:00	44	31	35
5:20:30	44	31	35
5:21:00	44	31	35
5:21:30	44	31	35
5:22:00	44	31	35
5:22:30	44	31	35
5:23:00	44	31	35
5:23:30	44	31	35
5:24:00	44	31	35
5:24:30	44	31	35
5:25:00	44	31	35
5:25:30	44	31	35
5:26:00	44	31	35
5:26:30	44	31	35
5:27:00	44	31	36
5:27:30	44	31	36
5:28:00	44	31	36
5:28:30	44	31	36
5:29:00	44	31	36
5:29:30	44	31	35
5:30:00	44	31	35
5:30:30	44	31	35
5:31:00	44	31	35
5:31:30	44	31	35
5:32:00	44	31	35
5:32:30	44	31	35
5:33:00	44	32	36
5:33:30	44	31	35
5:34:00	44	31	35
5:34:30	44	31	35
5:35:00	44	31	35
5:35:30	44	31	35
5:36:00	44	31	35
5:36:30	44	31	35
5:37:00	44	31	35
5:37:30	44	31	35
5:38:00	44	31	35
5:38:30	44	31	35
5:39:00	44	31	35
5:39:30	44	31	35
5:40:00	44	31	0
5:40:30	44	31	34
5:41:00	44	31	34
5:41:30	44	31	34
5:42:00	44	31	34
5:42:30	44	31	34
5:43:00	44	31	34
5:43:30	44	31	34
5:44:00	44	31	34
5:44:30	44	31	34
5:45:00	44	31	34
5:45:30	44	31	34
5:46:00	44	31	34
5:46:30	44	31	34
5:47:00	44	31	34
5:47:30	44	31	34
5:48:00	44	31	34
5:48:30	44	31	34
5:49:00	44	31	34
5:49:30	44	31	34
5:50:00	44	31	34
5:50:30	44	31	34
5:51:00	44	31	34
5:51:30	44	31	34
5:52:00	44	31	34
5:52:30	44	31	34
5:53:00	44	31	34
5:53:30	44	31	34
5:54:00	44	31	34
5:54:30	44	31	34
5:55:00	44	31	34
5:55:30	44	31	34
5:56:00	44	31	34
5:56:30	44	31	34
5:57:00	44	31	34
5:57:30	44	31	34
5:58:00	44	31	34
5:58:30	44	31	34
5:59:00	44	31	34
5:59:30	44	31	34
6:00:00	44	31	34
6:00:30	44	31	34
6:01:00	44	31	34
6:01:30	44	31	34
6:02:00	44	31	34
6:02:30	44	31	34
6:03:00	44	31	34
6:03:30	44	31	34
6:04:00	44	31	34
6:04:30	44	31	34
6:05:00	44	31	34
6:05:30	44	31	34
6:06:00	44	31	34
6:06:30	44	31	34
6:07:00	44	31	35
6:07:30	44	31	35
6:08:00	44	31	35
6:08:30	44	31	35
6:09:00	44	31	35
6:09:30	44	31	35
6:10:00	44	31	35
6:10:30	44	31	35
6:11:00	44	31	35
6:11:30	44	31	35
6:12:00	44	31	35
6:12:30	44	31	35
6:13:00	44	31	35
6:13:30	44	31	35
6:14:00	44	31	35
6:14:30	44	31	35
6:15:00	44	31	35
6:15:30	44	31	35
6:16:00	44	31	35
6:16:30	44	31	35
6:17:00	44	31	35
6:17:30	44	31	35
6:18:00	44	31	35
6:18:30	44	31	35
6:19:00	44	31	35
6:19:30	44	31	35
6:20:00	44	31	35
6:20:30	44	31	36
6:21:00	44	31	36
6:21:30	44	31	36
6:22:00	44	31	36
6:22:30	44	31	36
6:23:00	44	31	36
6:23:30	44	31	36
6:24:00	44	31	37
6:24:30	44	31	37
6:25:00	44	31	36
6:25:30	44	31	36
6:26:00	44	32	36
6:26:30	44	31	37
6:27:00	44	31	37
6:27:30	44	32	37
6:28:00	44	32	37
6:28:30	44	31	37
6:29:00	44	32	37
6:29:30	44	31	37
6:30:00	44	31	38
6:30:30	44	32	38
6:31:00	44	31	38
6:31:30	44	31	38
6:32:00	44	32	38
6:32:30	44	32	38
6:33:00	44	32	41
6:33:30	44	32	39
6:34:00	44	32	39
6:34:30	44	31	39
6:35:00	44	32	39
6:35:30	44	32	39
6:36:00	44	32	39
6:36:30	44	32	39
6:37:00	44	31	39
6:37:30	44	32	39
6:38:00	44	32	39
6:38:30	44	32	40
6:39:00	44	32	40
6:39:30	44	31	40
6:40:00	44	31	40
6:40:30	44	31	40
6:41:00	44	31	41
6:41:30	44	31	41
6:42:00	45	31	41
6:42:30	44	31	41
6:43:00	45	31	41
6:43:30	44	31	41
6:44:00	44	31	41
6:44:30	45	31	42
6:45:00	45	31	42
6:45:30	45	31	42
6:46:00	45	31	42
6:46:30	45	31	42
6:47:00	45	31	43
6:47:30	45	31	45
6:48:00	45	31	43
6:48:30	45	31	43
6:49:00	45	31	43
6:49:30	45	31	43
6:50:00	45	31	43
6:50:30	45	31	43
6:51:00	45	31	43
6:51:30	45	31	43
6:52:00	45	31	44
6:52:30	44	31	44
6:53:00	44	31	44
6:53:30	44	31	44
6:54:00	44	31	44
6:54:30	44	31	44
6:55:00	44	31	44
6:55:30	44	31	44
6:56:00	44	31	44
6:56:30	44	31	44
6:57:00	44	31	44
6:57:30	44	31	44
6:58:00	44	31	44
6:58:30	44	31	46
6:59:00	44	31	47
6:59:30	44	31	47
7:00:00	44	31	46
7:00:30	44	31	46
7:01:00	44	31	47
7:01:30	44	31	47
7:02:00	44	31	47
7:02:30	44	31	47
7:03:00	44	31	47
7:03:30	44	31	47
7:04:00	44	31	47
7:04:30	44	31	47
7:05:00	44	31	47
7:05:30	44	31	47
7:06:00	44	31	46
7:06:30	44	31	47
7:07:00	44	31	47
7:07:30	44	31	48
7:08:00	44	31	48
7:08:30	44	31	48
7:09:00	44	32	48
7:09:30	44	32	48
7:10:00	44	32	48
7:10:30	44	32	49
7:11:00	44	32	49
7:11:30	44	32	49
7:12:00	44	32	49
7:12:30	44	32	49
7:13:00	44	32	50
7:13:30	44	32	50
7:14:00	44	32	50
7:14:30	44	32	50
7:15:00	44	32	50
7:15:30	44	32	50
7:16:00	44	32	50
7:16:30	44	32	50
7:17:00	44	32	50
7:17:30	44	32	50
7:18:00	44	32	50
7:18:30	44	32	51
7:19:00	44	32	52
7:19:30	44	32	52
7:20:00	44	32	52
7:20:30	44	32	52
7:21:00	44	32	52
7:21:30	44	32	52
7:22:00	45	32	52
7:22:30	45	32	52
7:23:00	45	32	52
7:23:30	45	32	52
7:24:00	45	31	52
7:24:30	45	31	52
7:25:00	45	31	52
7:25:30	45	31	52
7:26:00	45	31	52
7:26:30	45	31	52
7:27:00	45	31	52
7:27:30	45	31	52
7:28:00	45	31	52
7:28:30	45	31	52
7:29:00	45	31	52
7:29:30	45	31	52
7:30:00	45	31	52
7:30:30	45	31	52
7:31:00	45	31	52
7:31:30	45	31	52
7:32:00	45	31	52
7:32:30	45	31	52
7:33:00	45	31	52
7:33:30	45	31	56
7:34:00	45	31	56
7:34:30	45	31	56
7:35:00	45	31	56
7:35:30	45	31	56
7:36:00	45	31	56
7:36:30	45	31	56
7:37:00	45	31	56
7:37:30	45	31	56
7:38:00	45	31	56
7:38:30	45	31	56
7:39:00	45	31	56
7:39:30	44	31	56
7:40:00	44	31	56
7:40:30	44	31	56
7:41:00	44	31	56
7:41:30	44	31	56
7:42:00	44	31	56
7:42:30	44	31	56
7:43:00	44	31	56
7:43:30	44	31	56
7:44:00	44	31	56
7:44:30	44	31	56
7:45:00	44	31	56
7:45:30	44	31	56
7:46:00	44	31	56
7:46:30	44	31	55
7:47:00	44	31	58
7:47:30	44	31	59
7:48:00	44	31	59
7:48:30	44	31	59
7:49:00	44	31	59
7:49:30	44	31	59
7:50:00	44	31	59
7:50:30	44	31	59
7:51:00	44	31	59
7:51:30	44	32	59
7:52:00	43	31	59
7:52:30	44	32	59
7:53:00	44	32	59
7:53:30	43	32	59
7:54:00	43	32	59
7:54:30	43	32	59
7:55:00	44	32	59
7:55:30	43	32	60
7:56:00	43	32	60
7:56:30	43	32	60
7:57:00	44	32	60
7:57:30	44	32	61
7:58:00	44	32	65
7:58:30	44	32	65
7:59:00	44	32	65
7:59:30	44	32	65
8:00:00	44	32	65
8:00:30	44	32	65
8:01:00	44	32	65
8:01:30	44	32	65
8:02:00	44	32	65
8:02:30	44	32	65
8:03:00	44	32	65
8:03:30	44	32	65
8:04:00	44	32	65
8:04:30	44	32	65
8:05:00	44	32	65
8:05:30	44	32	66
8:06:00	44	32	65
8:06:30	44	32	65
8:07:00	44	32	65
8:07:30	45	32	65
8:08:00	45	32	65
8:08:30	45	32	65
8:09:00	45	32	65
8:09:30	45	32	65
8:10:00	45	31	65
8:10:30	45	31	65
8:11:00	45	31	65
8:11:30	45	31	65
8:12:00	45	31	65
8:12:30	45	31	65
8:13:00	45	31	65
8:13:30	45	31	66
8:14:00	45	31	66
8:14:30	45	31	66
8:15:00	45	31	66
8:15:30	45	31	66
8:16:00	45	31	66
8:16:30	45	31	66
8:17:00	45	31	66
8:17:30	45	31	66
8:18:00	45	31	66
8:18:30	45	31	66
8:19:00	45	31	66
8:19:30	45	31	66
8:20:00	45	31	66
8:20:30	45	31	71
8:21:00	45	31	71
8:21:30	45	31	71
8:22:00	45	31	71
8:22:30	45	31	71
8:23:00	45	31	71
8:23:30	45	31	71
8:24:00	45	31	71
8:24:30	45	31	71
8:25:00	45	31	71
8:25:30	45	31	71
8:26:00	45	31	71
8:26:30	45	31	71
8:27:00	45	31	71
8:27:30	45	31	71
8:28:00	45	31	71
8:28:30	44	31	71
8:29:00	44	31	71
8:29:30	44	31	72
8:30:00	44	31	72
8:30:30	44	31	71
8:31:00	44	31	72
8:31:30	44	31	72
8:32:00	44	31	72
8:32:30	44	31	72
8:33:00	44	31	72
8:33:30	44	31	72
8:34:00	44	31	72
8:34:30	44	31	72
8:35:00	44	31	72
8:35:30	44	31	72
8:36:00	44	31	73
8:36:30	44	31	73
8:37:00	44	31	72
8:37:30	44	31	73
8:38:00	44	31	73
8:38:30	44	31	74
8:39:00	44	31	74
8:39:30	44	31	74
8:40:00	44	31	74
8:40:30	43	31	74
8:41:00	43	32	74
8:41:30	43	32	74
8:42:00	43	32	74
8:42:30	43	32	74
8:43:00	43	32	74
8:43:30	43	32	73
8:44:00	43	32	75
8:44:30	43	32	75
8:45:00	43	32	75
8:45:30	43	32	75
8:46:00	43	32	75
8:46:30	43	32	75
8:47:00	43	32	75
8:47:30	43	32	75
8:48:00	43	32	76
8:48:30	44	32	76
8:49:00	44	32	76
8:49:30	44	32	76
8:50:00	44	32	76
8:50:30	44	32	74
8:51:00	44	32	77
8:51:30	44	32	77
8:52:00	44	32	77
8:52:30	44	32	77
8:53:00	44	32	77
8:53:30	44	32	77
8:54:00	44	32	77
8:54:30	44	32	77
8:55:00	44	32	77
8:55:30	44	32	77
8:56:00	44	32	77
8:56:30	44	32	77
8:57:00	44	32	77
8:57:30	44	32	77
8:58:00	45	32	77
8:58:30	45	32	77
8:59:00	45	32	77
8:59:30	45	32	77
9:00:00	45	32	77
9:00:30	45	32	77
9:01:00	45	32	77
9:01:30	45	32	77
9:02:00	45	31	77
9:02:30	45	31	77
9:03:00	45	31	77
9:03:30	45	31	77
9:04:00	45	31	77
9:04:30	45	31	77
9:05:00	45	31	77
9:05:30	45	31	77
9:06:00	45	31	77
9:06:30	45	31	78
9:07:00	45	31	78
9:07:30	45	31	77
9:08:00	45	31	77
9:08:30	45	31	77
9:09:00	45	31	77
9:09:30	45	31	77
9:10:00	45	31	77
9:10:30	45	31	77
9:11:00	45	31	78
9:11:30	45	31	78
9:12:00	45	31	78
9:12:30	45	31	78
9:13:00	45	31	78
9:13:30	45	31	78
9:14:00	45	31	78
9:14:30	45	31	78
9:15:00	45	31	77
9:15:30	45	31	77
9:16:00	45	31	77
9:16:30	45	31	77
9:17:00	45	31	77
9:17:30	45	31	77
9:18:00	45	31	77
9:18:30	45	31	77
9:19:00	45	31	77
9:19:30	45	31	77
9:20:00	44	31	77
9:20:30	44	31	77
9:21:00	44	31	77
9:21:30	44	31	77
9:22:00	44	31	77
9:22:30	44	31	77
9:23:00	44	31	77
9:23:30	44	31	77
9:24:00	44	31	77
9:24:30	44	31	77
9:25:00	44	31	77
9:25:30	44	31	77
9:26:00	44	31	77
9:26:30	44	31	77
9:27:00	44	31	77
9:27:30	44	31	77
9:28:00	44	31	77
9:28:30	44	31	77
9:29:00	44	31	77
9:29:30	44	31	77
9:30:00	44	31	77
9:30:30	44	31	77
9:31:00	44	31	77
9:31:30	44	31	77
9:32:00	44	31	77
9:32:30	43	31	77
9:33:00	44	31	77
9:33:30	43	31	77
9:34:00	43	31	77
9:34:30	43	32	77
9:35:00	43	32	77
9:35:30	43	32	77
9:36:00	43	32	78
9:36:30	43	32	78
9:37:00	43	32	78
9:37:30	43	32	78
9:38:00	43	32	78
9:38:30	43	32	78
9:39:00	43	32	78
9:39:30	43	32	78
9:40:00	43	32	78
9:40:30	43	32	78
9:41:00	44	32	78
9:41:30	44	32	78
9:42:00	44	32	78
9:42:30	44	32	78
9:43:00	44	32	78
9:43:30	44	32	78
9:44:00	44	32	78
9:44:30	44	32	78
9:45:00	44	32	78
9:45:30	44	32	78
9:46:00	44	32	78
9:46:30	44	32	78
9:47:00	44	32	78
9:47:30	44	32	78
9:48:00	44	32	78
9:48:30	44	32	78
9:49:00	44	32	78
9:49:30	44	32	78
9:50:00	44	32	78
9:50:30	44	32	78
9:51:00	45	32	79
9:51:30	45	32	79
9:52:00	45	32	79
9:52:30	45	32	79
9:53:00	45	32	78
9:53:30	45	32	78
9:54:00	45	32	78
9:54:30	45	32	78
9:55:00	45	32	78
9:55:30	45	31	78
9:56:00	45	31	78
9:56:30	45	31	78
9:57:00	45	31	78
9:57:30	45	31	78
9:58:00	45	31	78
9:58:30	45	31	78
9:59:00	45	31	78
9:59:30	45	31	78
10:00:00	45	31	78
10:00:30	45	31	78
10:01:00	45	31	78
10:01:30	45	31	78
10:02:00	45	31	78
10:02:30	45	31	78
10:03:00	45	31	78
10:03:30	45	31	78
10:04:00	45	31	78
10:04:30	45	31	78
10:05:00	45	31	78
10:05:30	45	31	78
10:06:00	45	31	78
10:06:30	45	31	78
10:07:00	45	31	78
10:07:30	45	31	78
10:08:00	45	31	78
10:08:30	45	31	78
10:09:00	45	31	78
10:09:30	45	31	78
10:10:00	45	31	78
10:10:30	45	31	78
10:11:00	45	31	78
10:11:30	45	31	78
10:12:00	45	31	78
10:12:30	45	31	78
10:13:00	45	31	78
10:13:30	45	31	78
10:14:00	45	31	78
10:14:30	45	31	78
10:15:00	44	31	78
10:15:30	44	31	78
10:16:00	44	31	78
10:16:30	44	31	78
10:17:00	44	31	78
10:17:30	44	31	78
10:18:00	44	31	78
10:18:30	44	31	78
10:19:00	44	31	78
10:19:30	44	31	78
10:20:00	44	31	78
10:20:30	44	31	78
10:21:00	44	31	78
10:21:30	44	31	78
10:22:00	44	31	78
10:22:30	44	31	78
10:23:00	44	31	78
10:23:30	44	31	78
10:24:00	44	31	78
10:24:30	44	31	78
10:25:00	44	31	78
10:25:30	44	31	78
10:26:00	43	31	78
10:26:30	43	32	78
10:27:00	43	31	78
10:27:30	43	32	78
10:28:00	43	32	78
10:28:30	43	32	78
10:29:00	43	32	78
10:29:30	43	32	78
10:30:00	43	32	78
10:30:30	43	32	78
10:31:00	43	32	78
10:31:30	43	32	78
10:32:00	43	32	78
10:32:30	43	32	78
10:33:00	43	32	78
10:33:30	43	32	78
10:34:00	43	32	78
10:34:30	43	32	78
10:35:00	44	32	78
10:35:30	44	32	78
10:36:00	44	32	78
10:36:30	44	32	78
10:37:00	44	32	78
10:37:30	44	32	78
10:38:00	44	32	78
10:38:30	44	32	78
10:39:00	44	32	78
10:39:30	44	32	78
10:40:00	44	32	78
10:40:30	44	32	78
10:41:00	44	32	78
10:41:30	44	32	78
10:42:00	44	32	78
10:42:30	44	32	78
10:43:00	44	32	78
10:43:30	44	32	78
10:44:00	44	32	78
10:44:30	44	32	78
10:45:00	45	32	78
10:45:30	45	32	78
10:46:00	45	32	78
10:46:30	45	32	78
10:47:00	45	32	78
10:47:30	45	32	78
10:48:00	45	31	78
10:48:30	45	31	78
10:49:00	45	32	78
10:49:30	45	31	78
10:50:00	45	31	78
10:50:30	45	31	78
10:51:00	45	31	78
10:51:30	45	31	78
10:52:00	45	31	78
10:52:30	45	31	78
10:53:00	45	31	78
10:53:30	45	31	78
10:54:00	45	31	78
10:54:30	45	31	78
10:55:00	45	31	78
10:55:30	45	31	78
10:56:00	45	31	78
10:56:30	45	31	78
10:57:00	45	31	78
10:57:30	45	31	78
10:58:00	45	31	78
10:58:30	45	31	78
10:59:00	45	31	78
10:59:30	45	31	78
11:00:00	45	31	78
11:00:30	45	31	78
11:01:00	45	31	78
11:01:30	45	31	78
11:02:00	45	31	78
11:02:30	45	31	78
11:03:00	45	31	78
11:03:30	45	31	78
11:04:00	45	31	78
11:04:30	45	31	78
11:05:00	45	31	78
11:05:30	45	31	78
11:06:00	45	31	78
11:06:30	45	31	78
11:07:00	45	31	78
11:07:30	45	31	78
11:08:00	45	31	78
11:08:30	45	31	78
11:09:00	45	31	78
11:09:30	45	31	78
11:10:00	45	31	78
11:10:30	44	31	78
11:11:00	44	31	78
11:11:30	44	31	78
11:12:00	44	31	78
11:12:30	44	31	78
11:13:00	44	31	78
11:13:30	44	31	78
11:14:00	44	31	78
11:14:30	44	31	78
11:15:00	44	31	78
11:15:30	44	31	78
11:16:00	44	31	78
11:16:30	44	31	78
11:17:00	44	31	78
11:17:30	44	31	78
11:18:00	44	31	78
11:18:30	44	31	78
11:19:00	44	31	78
11:19:30	44	31	78
11:20:00	44	31	78
11:20:30	44	31	78
11:21:00	44	31	78
11:21:30	43	31	78
11:22:00	44	32	78
11:22:30	43	31	78
11:23:00	43	32	78
11:23:30	43	32	78
11:24:00	43	32	78
11:24:30	43	32	78
11:25:00	43	32	78
11:25:30	43	32	78
11:26:00	43	32	78
11:26:30	43	32	78
11:27:00	43	32	78
11:27:30	43	32	78
11:28:00	43	32	78
11:28:30	43	32	78
11:29:00	43	32	78
11:29:30	43	32	78
11:30:00	43	32	78
11:30:30	43	32	78
11:31:00	44	32	78
11:31:30	44	32	78
11:32:00	44	32	78
11:32:30	44	32	78
11:33:00	44	32	78
11:33:30	44	32	78
11:34:00	44	32	78
11:34:30	44	32	78
11:35:00	44	32	78
11:35:30	44	32	78
11:36:00	44	32	78
11:36:30	44	32	78
11:37:00	44	32	78
11:37:30	44	32	78
11:38:00	44	32	78
11:38:30	44	32	78
11:39:00	44	32	78
11:39:30	44	32	78
11:40:00	44	32	78
11:40:30	44	32	78
11:41:00	45	32	78
11:41:30	45	32	78
11:42:00	45	32	78
11:42:30	45	32	78
11:43:00	45	32	78
11:43:30	45	32	78
11:44:00	45	32	78
11:44:30	45	32	78
11:45:00	45	31	78
11:45:30	45	32	78
11:46:00	45	31	78
11:46:30	45	31	78
11:47:00	45	31	78
11:47:30	45	31	78
11:48:00	45	31	78
11:48:30	45	31	78
11:49:00	45	31	78
11:49:30	45	31	78
11:50:00	45	31	78
11:50:30	45	31	78
11:51:00	45	31	78
11:51:30	45	31	78
11:52:00	45	31	78
11:52:30	45	31	78
11:53:00	45	31	78
11:53:30	45	31	78
11:54:00	45	31	78
11:54:30	45	31	78
11:55:00	45	31	78
11:55:30	45	31	78
11:56:00	45	31	78
11:56:30	45	31	78
11:57:00	45	31	78
11:57:30	45	31	78
11:58:00	45	31	78
11:58:30	45	31	78
11:59:00	45	31	78
11:59:30	45	31	78
12:00:00	45	31	78
12:00:30	45	31	78
12:01:00	45	31	78
12:01:30	45	31	78
12:02:00	45	31	78
12:02:30	45	31	78
12:03:00	45	31	78
12:03:30	45	31	78
12:04:00	45	31	78
12:04:30	45	31	78
12:05:00	45	31	78
12:05:30	45	31	78
12:06:00	45	31	78
12:06:30	45	31	78
12:07:00	45	31	78
12:07:30	44	31	78
12:08:00	44	31	78
12:08:30	44	31	78
12:09:00	44	31	78
12:09:30	44	31	78
12:10:00	44	31	78
12:10:30	44	31	78
12:11:00	44	31	78
12:11:30	44	31	78
12:12:00	44	31	78
12:12:30	44	31	78
12:13:00	44	31	78
12:13:30	44	31	78
12:14:00	44	31	78
12:14:30	44	31	78
12:15:00	44	31	78
12:15:30	44	31	78
12:16:00	44	31	78
12:16:30	44	31	78
12:17:00	44	31	78
12:17:30	44	32	78
12:18:00	44	31	78
12:18:30	43	31	78
12:19:00	43	32	78
12:19:30	43	32	78
12:20:00	43	32	78
12:20:30	43	32	78
12:21:00	43	32	78
12:21:30	43	32	78
12:22:00	43	32	78
12:22:30	43	32	78
12:23:00	43	32	78

File: project-root/data/Data Acquisition/Data Acquisition/2001 year (207)/Con2 Sovetsky G1900+0.7%TDF-1.txt
--Test Summary--
Full Path and File Name	
Instrument Name	7222 #2
Instrument Type	Consistometer
Instrument Serial Number	128
Test Start Date	08.11.2001
Test Start Time	22:24:19
Test Stop Date	09.11.2001
Test Stop Time	1:04:54
Test Length	2:40:35
Final Sample Time Offset	2:40:00
Controller Schedule Name	
Sampling Period	60 seconds
Comments	MPa: 25(30min);  T: 40C(30min); tap water, dry-blending
Information	WellID	
Information	Customer	Sovetsky
Information	CementClass	G
Information	CementMfr	Dyckerhoff
Information	Additives	0.7%TDF-1
Information	Density	1900
Information	BHCT	40
Information	BHST	
Information	FluidLoss	773.1cc/30min
Information	JobType	Research
Calculated Value	Thickening_Time	2:37:00
Calculated Value	Setting Time	N/A
Initial Temperature (°C)	24 °C
Final Temperature (°C)	39 °C
Initial Pressure (MPa)	2 MPa
Final Pressure (MPa)	25 MPa
Initial Consistency (Bc)	12 Bc
Final Consistency (Bc)	82 Bc
--Data--
Time (HH:MM:SS)	Temperature (°C)	Pressure (MPa)	Consistency (Bc)
0:00:00	24	2	12
0:01:00	24	3	15
0:02:00	24	4	13
0:03:00	24	5	11
0:04:00	24	5	16
0:05:00	24	6	14
0:06:00	24	7	12
0:07:00	25	8	12
0:08:00	25	8	13
0:09:00	26	9	17
0:10:00	26	10	14
0:11:00	27	11	13
0:12:00	28	11	15
0:13:00	28	12	13
0:14:00	29	13	12
0:15:00	30	14	17
0:16:00	31	14	10
0:17:00	31	15	12
0:18:00	32	16	11
0:19:00	33	17	10
0:20:00	33	18	22
0:21:00	34	19	18
0:22:00	35	19	14
0:23:00	35	20	11
0:24:00	36	21	16
0:25:00	36	21	14
0:26:00	37	22	11
0:27:00	38	23	12
0:28:00	38	23	12
0:29:00	38	25	11
0:30:00	39	25	11
0:31:00	39	25	10
0:32:00	40	25	10
0:33:00	40	26	10
0:34:00	41	26	10
0:35:00	41	25	9
0:36:00	41	25	9
0:37:00	41	25	9
0:38:00	41	25	10
0:39:00	41	25	11
0:40:00	41	25	10
0:41:00	41	25	9
0:42:00	41	25	11
0:43:00	41	25	12
0:44:00	41	25	12
0:45:00	40	25	10
0:46:00	40	25	11
0:47:00	40	25	13
0:48:00	40	25	13
0:49:00	40	25	10
0:50:00	40	25	9
0:51:00	39	25	10
0:52:00	39	25	12
0:53:00	39	25	12
0:54:00	39	25	12
0:55:00	39	25	11
0:56:00	39	25	10
0:57:00	39	25	12
0:58:00	39	25	14
0:59:00	39	25	16
1:00:00	39	26	13
1:01:00	39	26	12
1:02:00	39	26	10
1:03:00	39	26	10
1:04:00	39	26	11
1:05:00	39	26	13
1:06:00	39	26	13
1:07:00	39	26	16
1:08:00	39	26	15
1:09:00	39	26	15
1:10:00	39	26	21
1:11:00	39	26	13
1:12:00	39	26	13
1:13:00	39	26	17
1:14:00	39	26	12
1:15:00	39	26	14
1:16:00	39	26	14
1:17:00	39	26	14
1:18:00	39	26	11
1:19:00	39	26	10
1:20:00	39	26	9
1:21:00	39	26	14
1:22:00	39	26	12
1:23:00	39	26	11
1:24:00	39	26	11
1:25:00	39	26	11
1:26:00	39	26	12
1:27:00	39	26	12
1:28:00	39	26	12
1:29:00	39	26	12
1:30:00	39	26	12
1:31:00	39	26	13
1:32:00	39	26	12
1:33:00	39	26	12
1:34:00	39	26	11
1:35:00	39	25	16
1:36:00	39	26	16
1:37:00	39	26	16
1:38:00	39	25	16
1:39:00	39	26	16
1:40:00	39	26	16
1:41:00	39	25	16
1:42:00	39	26	16
1:43:00	39	25	16
1:44:00	39	25	18
1:45:00	39	26	12
1:46:00	39	25	12
1:47:00	39	25	14
1:48:00	39	25	13
1:49:00	39	26	20
1:50:00	39	25	20
1:51:00	39	25	20
1:52:00	39	25	19
1:53:00	39	25	19
1:54:00	39	25	19
1:55:00	39	25	19
1:56:00	39	25	22
1:57:00	39	25	22
1:58:00	39	25	22
1:59:00	39	25	22
2:00:00	39	25	22
2:01:00	39	25	22
2:02:00	39	25	15
2:03:00	39	25	24
2:04:00	39	25	41
2:05:00	39	25	26
2:06:00	39	25	39
2:07:00	39	25	35
2:08:00	39	25	22
2:09:00	39	25	51
2:10:00	39	25	39
2:11:00	39	25	34
2:12:00	39	25	33
2:13:00	39	25	32
2:14:00	39	25	43
2:15:00	39	25	39
2:16:00	39	25	41
2:17:00	39	25	44
2:18:00	39	25	42
2:19:00	39	25	43
2:20:00	39	25	43
2:21:00	39	25	43
2:22:00	39	25	33
2:23:00	39	25	32
2:24:00	39	25	35
2:25:00	39	25	37
2:26:00	39	25	37
2:27:00	39	25	54
2:28:00	39	25	61
2:29:00	39	25	54
2:30:00	39	25	54
2:31:00	39	25	56
2:32:00	39	25	62
2:33:00	39	25	58
2:34:00	39	25	82
2:35:00	39	25	62
2:36:00	39	25	72
2:37:00	39	25	80
2:38:00	39	25	67
2:39:00	39	25	64
2:40:00	39	25	82

File: project-root/data/Data Acquisition/Data Acquisition/2001 year (207)/Con2 Sovetsky G1900+0.8%CFL-117+0.05%DO-13.txt
--Test Summary--
Full Path and File Name	
Instrument Name	7222 #2
Instrument Type	Consistometer
Instrument Serial Number	128
Test Start Date	17.10.2001
Test Start Time	2:32:00
Test Stop Date	17.10.2001
Test Stop Time	4:49:08
Test Length	2:17:08
Final Sample Time Offset	2:17:00
Controller Schedule Name	
Sampling Period	60 seconds
Comments	MPa: 25(25min); T: 45C(25min), tap water, all dry-blending
Information	WellID	9 / B
Information	Customer	URAYNEFTEGAZ / Sovetsky
Information	CementClass	G
Information	CementMfr	Dyckerhoff
Information	Additives	0.8%CFL-117+0.05%DO-13+Dfmr
Information	Density	1900
Information	BHCT	45
Information	BHST	52
Information	FluidLoss	
Information	JobType	146 mm csg  tail slurry
Calculated Value	Thickening_Time	2:17:00
Calculated Value	Setting Time	N/A
Initial Temperature (°C)	23 °C
Final Temperature (°C)	45 °C
Initial Pressure (MPa)	2 MPa
Final Pressure (MPa)	25 MPa
Initial Consistency (Bc)	10 Bc
Final Consistency (Bc)	80 Bc
--Data--
Time (HH:MM:SS)	Temperature (°C)	Pressure (MPa)	Consistency (Bc)
0:00:00	23	2	10
0:01:00	23	3	11
0:02:00	23	4	12
0:03:00	23	5	12
0:04:00	23	6	10
0:05:00	23	7	8
0:06:00	24	8	8
0:07:00	24	9	8
0:08:00	25	10	11
0:09:00	26	11	14
0:10:00	27	11	15
0:11:00	29	13	13
0:12:00	30	14	22
0:13:00	31	14	12
0:14:00	32	15	14
0:15:00	33	16	19
0:16:00	34	17	23
0:17:00	35	18	18
0:18:00	36	19	14
0:19:00	37	20	24
0:20:00	38	21	18
0:21:00	39	22	25
0:22:00	40	23	15
0:23:00	41	23	19
0:24:00	42	25	9
0:25:00	43	25	15
0:26:00	44	26	10
0:27:00	44	26	13
0:28:00	45	26	15
0:29:00	46	26	15
0:30:00	46	26	11
0:31:00	46	25	17
0:32:00	46	25	21
0:33:00	46	25	19
0:34:00	46	25	18
0:35:00	46	25	20
0:36:00	46	25	20
0:37:00	46	25	21
0:38:00	46	25	32
0:39:00	45	25	17
0:40:00	45	25	20
0:41:00	45	25	17
0:42:00	45	25	18
0:43:00	44	25	17
0:44:00	44	25	17
0:45:00	44	25	13
0:46:00	44	25	13
0:47:00	44	25	28
0:48:00	44	25	23
0:49:00	44	25	21
0:50:00	44	25	12
0:51:00	44	25	17
0:52:00	44	25	23
0:53:00	44	25	23
0:54:00	44	25	18
0:55:00	44	25	18
0:56:00	44	25	16
0:57:00	44	25	15
0:58:00	44	25	14
0:59:00	44	25	16
1:00:00	44	25	13
1:01:00	44	26	14
1:02:00	44	26	14
1:03:00	44	25	14
1:04:00	44	25	14
1:05:00	44	25	18
1:06:00	44	25	16
1:07:00	44	25	17
1:08:00	44	25	14
1:09:00	44	25	15
1:10:00	44	26	16
1:11:00	44	26	15
1:12:00	44	26	14
1:13:00	45	26	14
1:14:00	45	26	13
1:15:00	45	26	15
1:16:00	45	26	17
1:17:00	45	26	20
1:18:00	45	26	22
1:19:00	46	26	18
1:20:00	46	26	20
1:21:00	46	26	20
1:22:00	46	26	19
1:23:00	46	26	19
1:24:00	46	26	18
1:25:00	46	26	18
1:26:00	46	26	18
1:27:00	46	26	17
1:28:00	46	26	18
1:29:00	46	26	18
1:30:00	46	26	17
1:31:00	46	26	17
1:32:00	46	26	18
1:33:00	45	26	18
1:34:00	45	26	17
1:35:00	45	26	18
1:36:00	45	26	15
1:37:00	45	26	15
1:38:00	45	25	15
1:39:00	45	26	16
1:40:00	45	26	16
1:41:00	45	26	17
1:42:00	45	25	17
1:43:00	45	26	17
1:44:00	45	26	17
1:45:00	45	26	18
1:46:00	45	26	18
1:47:00	45	26	18
1:48:00	45	25	18
1:49:00	45	26	20
1:50:00	45	25	20
1:51:00	45	25	20
1:52:00	45	25	22
1:53:00	45	25	23
1:54:00	45	26	21
1:55:00	44	26	23
1:56:00	45	25	26
1:57:00	45	25	27
1:58:00	44	25	28
1:59:00	44	26	28
2:00:00	44	25	30
2:01:00	44	25	34
2:02:00	44	25	35
2:03:00	44	25	35
2:04:00	44	25	36
2:05:00	45	25	37
2:06:00	45	25	40
2:07:00	45	25	45
2:08:00	45	25	48
2:09:00	45	25	48
2:10:00	45	25	45
2:11:00	45	25	45
2:12:00	45	25	47
2:13:00	45	25	53
2:14:00	45	25	53
2:15:00	45	25	68
2:16:00	45	25	74
2:17:00	45	25	80

File: project-root/data/Data Acquisition/Data Acquisition/2001 year (207)/Con2 Sovetsky G1900+0.9%TDF-1.txt
--Test Summary--
Full Path and File Name	
Instrument Name	7222 #2
Instrument Type	Consistometer
Instrument Serial Number	128
Test Start Date	09.11.2001
Test Start Time	23:00:28
Test Stop Date	10.11.2001
Test Stop Time	2:15:36
Test Length	3:15:08
Final Sample Time Offset	3:15:00
Controller Schedule Name	
Sampling Period	60 seconds
Comments	MPa: 25(30min);  T: 40C(30min);  tap water, dry-blending
Information	WellID	
Information	Customer	Sovetsky
Information	CementClass	G
Information	CementMfr	Dyckerhoff
Information	Additives	0.9%TDF-1
Information	Density	1900
Information	BHCT	40
Information	BHST	
Information	FluidLoss	62cc/30min
Information	JobType	Research
Calculated Value	Thickening_Time	3:13:00
Calculated Value	Setting Time	N/A
Initial Temperature (°C)	25 °C
Final Temperature (°C)	39 °C
Initial Pressure (MPa)	2 MPa
Final Pressure (MPa)	25 MPa
Initial Consistency (Bc)	5 Bc
Final Consistency (Bc)	79 Bc
--Data--
Time (HH:MM:SS)	Temperature (°C)	Pressure (MPa)	Consistency (Bc)
0:00:00	25	2	5
0:01:00	25	3	5
0:02:00	25	3	3
0:03:00	25	4	5
0:04:00	25	5	4
0:05:00	25	6	5
0:06:00	25	7	4
0:07:00	25	7	4
0:08:00	26	8	3
0:09:00	26	9	4
0:10:00	27	10	7
0:11:00	28	10	8
0:12:00	28	11	5
0:13:00	29	12	6
0:14:00	30	13	6
0:15:00	30	14	6
0:16:00	31	14	8
0:17:00	32	15	9
0:18:00	33	16	10
0:19:00	33	16	10
0:20:00	34	17	9
0:21:00	34	18	8
0:22:00	35	19	9
0:23:00	36	20	7
0:24:00	36	20	9
0:25:00	37	21	9
0:26:00	37	22	6
0:27:00	38	23	9
0:28:00	38	23	11
0:29:00	38	24	9
0:30:00	39	25	10
0:31:00	39	26	11
0:32:00	40	26	10
0:33:00	40	26	10
0:34:00	40	26	11
0:35:00	41	25	9
0:36:00	41	25	10
0:37:00	41	25	12
0:38:00	41	25	9
0:39:00	41	25	7
0:40:00	41	25	7
0:41:00	41	25	8
0:42:00	40	25	7
0:43:00	40	25	8
0:44:00	40	25	9
0:45:00	40	25	9
0:46:00	40	25	8
0:47:00	40	25	9
0:48:00	40	25	9
0:49:00	39	25	9
0:50:00	39	25	9
0:51:00	39	25	9
0:52:00	39	25	10
0:53:00	39	25	10
0:54:00	39	25	10
0:55:00	39	25	9
0:56:00	39	25	9
0:57:00	39	25	10
0:58:00	39	25	9
0:59:00	39	25	9
1:00:00	39	25	10
1:01:00	39	25	9
1:02:00	39	25	10
1:03:00	39	26	9
1:04:00	39	25	10
1:05:00	39	25	10
1:06:00	39	25	10
1:07:00	39	26	10
1:08:00	39	26	9
1:09:00	39	26	9
1:10:00	39	26	9
1:11:00	39	26	9
1:12:00	39	26	9
1:13:00	39	26	10
1:14:00	39	26	10
1:15:00	39	26	9
1:16:00	39	26	9
1:17:00	39	26	10
1:18:00	39	26	10
1:19:00	39	26	10
1:20:00	39	26	10
1:21:00	39	26	9
1:22:00	39	26	9
1:23:00	39	26	9
1:24:00	39	26	9
1:25:00	39	26	9
1:26:00	39	26	9
1:27:00	39	26	9
1:28:00	39	26	9
1:29:00	39	26	9
1:30:00	39	26	9
1:31:00	39	26	9
1:32:00	39	26	10
1:33:00	39	26	10
1:34:00	39	26	9
1:35:00	39	26	9
1:36:00	39	26	9
1:37:00	39	26	9
1:38:00	39	26	9
1:39:00	39	26	9
1:40:00	39	26	9
1:41:00	39	26	10
1:42:00	39	26	10
1:43:00	39	26	10
1:44:00	39	26	10
1:45:00	39	26	10
1:46:00	39	26	11
1:47:00	39	26	11
1:48:00	39	26	11
1:49:00	39	26	11
1:50:00	39	26	11
1:51:00	39	26	11
1:52:00	39	26	11
1:53:00	39	26	11
1:54:00	39	26	11
1:55:00	39	26	11
1:56:00	39	26	11
1:57:00	39	26	12
1:58:00	39	26	13
1:59:00	39	26	12
2:00:00	39	26	14
2:01:00	39	26	12
2:02:00	39	26	12
2:03:00	39	26	12
2:04:00	39	26	13
2:05:00	39	26	13
2:06:00	39	26	14
2:07:00	39	26	14
2:08:00	39	26	14
2:09:00	39	26	14
2:10:00	39	26	14
2:11:00	39	26	14
2:12:00	39	25	14
2:13:00	39	25	15
2:14:00	39	26	16
2:15:00	39	25	16
2:16:00	39	25	16
2:17:00	39	26	15
2:18:00	39	26	15
2:19:00	39	25	15
2:20:00	39	25	15
2:21:00	39	25	16
2:22:00	39	25	20
2:23:00	39	25	21
2:24:00	39	25	20
2:25:00	39	25	18
2:26:00	39	25	21
2:27:00	39	25	26
2:28:00	39	25	21
2:29:00	39	25	23
2:30:00	39	25	21
2:31:00	39	25	22
2:32:00	39	25	23
2:33:00	39	25	24
2:34:00	39	25	23
2:35:00	39	25	23
2:36:00	39	25	27
2:37:00	39	25	27
2:38:00	39	25	27
2:39:00	39	25	27
2:40:00	39	25	27
2:41:00	39	25	28
2:42:00	39	25	28
2:43:00	39	25	29
2:44:00	39	25	30
2:45:00	39	25	30
2:46:00	39	25	30
2:47:00	39	25	30
2:48:00	39	25	32
2:49:00	39	25	34
2:50:00	39	25	32
2:51:00	39	25	33
2:52:00	39	25	32
2:53:00	39	25	34
2:54:00	39	25	39
2:55:00	39	26	43
2:56:00	39	25	46
2:57:00	39	25	47
2:58:00	39	25	62
2:59:00	39	25	50
3:00:00	39	25	50
3:01:00	39	25	51
3:02:00	39	25	49
3:03:00	39	25	55
3:04:00	39	25	54
3:05:00	39	25	53
3:06:00	39	25	63
3:07:00	39	25	74
3:08:00	39	25	62
3:09:00	39	25	73
3:10:00	39	25	65
3:11:00	39	25	67
3:12:00	39	25	83
3:13:00	39	25	77
3:14:00	39	25	92
3:15:00	39	25	79

File: project-root/data/Data Acquisition/Data Acquisition/2001 year (207)/Con2 Sovetsky G1900+1%TDF-1+0.15%DO-13.txt
--Test Summary--
Full Path and File Name	
Instrument Name	7222 #2
Instrument Type	Consistometer
Instrument Serial Number	128
Test Start Date	30.09.2001
Test Start Time	22:29:00
Test Stop Date	01.10.2001
Test Stop Time	19:11:38
Test Length	20:42:38
Final Sample Time Offset	20:42:00
Controller Schedule Name	
Sampling Period	60 seconds
Comments	MPa: 38(30min); T: 60C(30min); tap water, all dry-blending
Information	WellID	
Information	Customer	Sovetsky
Information	EngName	
Information	CementClass	G
Information	CementMfr	Dyckerhoff
Information	Additives	1%TDF-1+0.15%DO-13+Dfmr
Information	Density	1900
Information	BHCT	60
Information	BHST	60
Information	FluidLoss	
Information	JobType	SQUEEZE
Calculated Value	Thickening_Time	9:46:00
Calculated Value	Setting Time	N/A
Initial Temperature (°C)	20 °C
Final Temperature (°C)	57 °C
Initial Pressure (MPa)	2 MPa
Final Pressure (MPa)	39 MPa
Initial Consistency (Bc)	7 Bc
Final Consistency (Bc)	11 Bc
--Data--
Time (HH:MM:SS)	Temperature (°C)	Pressure (MPa)	Consistency (Bc)
0:00:00	20	2	7
0:01:00	20	3	7
0:02:00	20	5	7
0:03:00	21	6	7
0:04:00	21	8	6
0:05:00	22	9	5
0:06:00	23	10	8
0:07:00	24	11	8
0:08:00	25	13	15
0:09:00	26	14	8
0:10:00	28	15	10
0:11:00	30	16	11
0:12:00	31	18	13
0:13:00	33	19	15
0:14:00	35	20	12
0:15:00	37	21	19
0:16:00	38	22	17
0:17:00	40	23	14
0:18:00	42	25	17
0:19:00	43	26	17
0:20:00	45	27	17
0:21:00	46	28	21
0:22:00	48	29	27
0:23:00	50	30	17
0:24:00	51	31	15
0:25:00	53	33	15
0:26:00	54	33	14
0:27:00	55	35	18
0:28:00	56	36	15
0:29:00	58	37	17
0:30:00	59	39	22
0:31:00	59	39	34
0:32:00	59	39	27
0:33:00	60	39	23
0:34:00	60	39	20
0:35:00	60	39	10
0:36:00	60	39	10
0:37:00	60	39	15
0:38:00	61	39	13
0:39:00	61	39	16
0:40:00	61	39	7
0:41:00	63	38	8
0:42:00	65	38	10
0:43:00	66	38	8
0:44:00	66	38	8
0:45:00	66	38	6
0:46:00	66	38	8
0:47:00	66	38	7
0:48:00	66	38	7
0:49:00	66	38	7
0:50:00	66	38	7
0:51:00	66	38	7
0:52:00	66	38	7
0:53:00	66	38	7
0:54:00	66	38	8
0:55:00	66	38	7
0:56:00	65	38	8
0:57:00	63	38	10
0:58:00	62	38	11
0:59:00	61	38	12
1:00:00	60	38	11
1:01:00	60	38	11
1:02:00	60	38	9
1:03:00	59	38	9
1:04:00	59	38	10
1:05:00	59	38	9
1:06:00	59	38	11
1:07:00	59	38	11
1:08:00	59	38	11
1:09:00	59	38	10
1:10:00	59	38	7
1:11:00	58	38	9
1:12:00	58	38	10
1:13:00	57	39	11
1:14:00	57	39	12
1:15:00	57	39	8
1:16:00	57	39	8
1:17:00	57	39	8
1:18:00	57	39	7
1:19:00	57	39	7
1:20:00	57	39	9
1:21:00	57	39	11
1:22:00	57	39	13
1:23:00	57	39	27
1:24:00	58	39	15
1:25:00	58	39	14
1:26:00	59	39	14
1:27:00	60	38	15
1:28:00	61	38	10
1:29:00	61	38	8
1:30:00	62	38	6
1:31:00	62	38	5
1:32:00	62	38	5
1:33:00	62	38	5
1:34:00	62	38	5
1:35:00	62	38	5
1:36:00	62	38	4
1:37:00	62	38	4
1:38:00	62	38	5
1:39:00	62	38	5
1:40:00	62	38	5
1:41:00	62	38	6
1:42:00	61	38	6
1:43:00	61	38	6
1:44:00	60	38	6
1:45:00	60	38	8
1:46:00	60	38	7
1:47:00	60	38	7
1:48:00	59	38	7
1:49:00	59	38	6
1:50:00	59	38	7
1:51:00	59	38	7
1:52:00	59	38	7
1:53:00	59	38	7
1:54:00	59	38	8
1:55:00	59	38	8
1:56:00	59	38	8
1:57:00	59	38	8
1:58:00	59	38	8
1:59:00	58	38	8
2:00:00	58	39	8
2:01:00	58	39	8
2:02:00	58	39	8
2:03:00	58	39	8
2:04:00	58	39	7
2:05:00	58	39	8
2:06:00	58	39	8
2:07:00	58	39	8
2:08:00	58	39	8
2:09:00	58	39	8
2:10:00	59	39	8
2:11:00	59	39	7
2:12:00	60	38	7
2:13:00	60	38	7
2:14:00	60	38	8
2:15:00	60	38	9
2:16:00	60	38	9
2:17:00	60	38	9
2:18:00	60	38	9
2:19:00	60	38	9
2:20:00	60	38	8
2:21:00	60	38	9
2:22:00	60	38	9
2:23:00	61	38	9
2:24:00	61	38	9
2:25:00	61	38	9
2:26:00	61	38	9
2:27:00	61	38	10
2:28:00	60	38	10
2:29:00	60	38	10
2:30:00	59	38	9
2:31:00	59	38	9
2:32:00	59	38	9
2:33:00	59	38	8
2:34:00	59	38	9
2:35:00	59	38	8
2:36:00	59	38	8
2:37:00	59	38	10
2:38:00	59	38	10
2:39:00	59	38	9
2:40:00	59	39	9
2:41:00	59	38	8
2:42:00	59	39	8
2:43:00	58	39	8
2:44:00	58	39	8
2:45:00	58	39	8
2:46:00	58	39	8
2:47:00	58	39	8
2:48:00	58	39	8
2:49:00	58	39	8
2:50:00	58	39	8
2:51:00	58	39	8
2:52:00	58	39	8
2:53:00	59	39	7
2:54:00	59	39	8
2:55:00	59	39	10
2:56:00	59	39	11
2:57:00	60	38	9
2:58:00	60	38	11
2:59:00	60	38	8
3:00:00	60	38	8
3:01:00	61	38	7
3:02:00	60	38	7
3:03:00	61	38	7
3:04:00	61	38	7
3:05:00	61	38	7
3:06:00	61	38	6
3:07:00	61	38	6
3:08:00	61	38	6
3:09:00	61	38	8
3:10:00	61	38	9
3:11:00	61	38	10
3:12:00	60	38	9
3:13:00	60	38	8
3:14:00	60	38	9
3:15:00	59	38	9
3:16:00	59	38	9
3:17:00	59	38	8
3:18:00	59	38	7
3:19:00	59	38	11
3:20:00	59	38	10
3:21:00	59	38	10
3:22:00	59	39	10
3:23:00	59	39	10
3:24:00	59	39	10
3:25:00	59	39	9
3:26:00	59	39	9
3:27:00	59	39	9
3:28:00	59	39	9
3:29:00	58	39	9
3:30:00	58	39	6
3:31:00	58	39	6
3:32:00	58	39	6
3:33:00	58	39	6
3:34:00	58	39	7
3:35:00	58	39	8
3:36:00	59	39	9
3:37:00	59	39	8
3:38:00	59	39	9
3:39:00	59	39	11
3:40:00	59	39	10
3:41:00	59	39	10
3:42:00	60	38	11
3:43:00	60	38	11
3:44:00	60	38	11
3:45:00	61	38	8
3:46:00	61	38	8
3:47:00	61	38	8
3:48:00	61	38	8
3:49:00	61	38	8
3:50:00	61	38	7
3:51:00	61	38	7
3:52:00	61	38	7
3:53:00	61	38	7
3:54:00	61	38	7
3:55:00	61	38	9
3:56:00	61	38	12
3:57:00	61	38	12
3:58:00	60	38	13
3:59:00	60	38	13
4:00:00	59	38	11
4:01:00	59	38	12
4:02:00	59	38	12
4:03:00	59	38	11
4:04:00	59	38	12
4:05:00	59	38	12
4:06:00	59	38	12
4:07:00	59	38	11
4:08:00	59	38	12
4:09:00	59	39	10
4:10:00	59	39	8
4:11:00	58	39	8
4:12:00	58	39	8
4:13:00	58	39	8
4:14:00	58	39	9
4:15:00	58	39	8
4:16:00	58	39	9
4:17:00	58	39	9
4:18:00	58	39	8
4:19:00	58	39	9
4:20:00	58	39	8
4:21:00	58	39	8
4:22:00	58	39	9
4:23:00	58	39	9
4:24:00	58	39	11
4:25:00	58	39	9
4:26:00	59	39	13
4:27:00	59	38	13
4:28:00	60	38	13
4:29:00	60	38	12
4:30:00	60	38	11
4:31:00	61	38	12
4:32:00	61	38	12
4:33:00	61	38	11
4:34:00	61	38	11
4:35:00	61	38	11
4:36:00	61	38	11
4:37:00	61	38	12
4:38:00	61	38	11
4:39:00	61	38	11
4:40:00	61	38	13
4:41:00	61	38	13
4:42:00	61	38	13
4:43:00	61	38	13
4:44:00	60	38	13
4:45:00	60	38	7
4:46:00	60	38	7
4:47:00	59	38	7
4:48:00	59	38	7
4:49:00	59	38	7
4:50:00	59	38	7
4:51:00	59	38	7
4:52:00	59	38	7
4:53:00	59	38	7
4:54:00	59	38	7
4:55:00	59	38	6
4:56:00	59	38	6
4:57:00	58	38	6
4:58:00	58	38	6
4:59:00	58	39	7
5:00:00	58	39	7
5:01:00	58	39	7
5:02:00	57	39	7
5:03:00	57	39	7
5:04:00	57	39	8
5:05:00	57	39	7
5:06:00	57	39	7
5:07:00	57	39	11
5:08:00	58	39	12
5:09:00	58	39	12
5:10:00	58	39	8
5:11:00	58	39	8
5:12:00	59	39	11
5:13:00	59	39	11
5:14:00	60	39	11
5:15:00	60	39	10
5:16:00	61	39	9
5:17:00	61	39	8
5:18:00	61	39	9
5:19:00	61	39	7
5:20:00	61	38	8
5:21:00	61	38	9
5:22:00	61	38	9
5:23:00	62	38	9
5:24:00	62	38	10
5:25:00	62	38	10
5:26:00	62	38	10
5:27:00	62	38	10
5:28:00	62	38	11
5:29:00	61	38	10
5:30:00	61	38	10
5:31:00	61	38	9
5:32:00	60	38	9
5:33:00	60	38	11
5:34:00	60	38	11
5:35:00	60	38	11
5:36:00	60	38	9
5:37:00	60	38	9
5:38:00	60	38	9
5:39:00	60	38	10
5:40:00	60	38	9
5:41:00	60	38	9
5:42:00	59	38	9
5:43:00	59	38	9
5:44:00	58	38	9
5:45:00	58	38	9
5:46:00	58	39	9
5:47:00	58	39	9
5:48:00	57	39	9
5:49:00	57	39	9
5:50:00	57	39	9
5:51:00	57	39	10
5:52:00	57	39	9
5:53:00	57	39	10
5:54:00	57	39	9
5:55:00	57	39	9
5:56:00	58	39	10
5:57:00	58	39	10
5:58:00	58	39	10
5:59:00	59	39	10
6:00:00	59	39	8
6:01:00	60	39	10
6:02:00	60	39	10
6:03:00	60	39	11
6:04:00	60	39	10
6:05:00	60	39	9
6:06:00	60	39	10
6:07:00	60	39	10
6:08:00	61	39	10
6:09:00	61	38	8
6:10:00	61	38	11
6:11:00	61	38	10
6:12:00	61	38	9
6:13:00	61	38	11
6:14:00	61	38	10
6:15:00	61	38	10
6:16:00	61	38	9
6:17:00	61	38	9
6:18:00	61	38	9
6:19:00	61	38	10
6:20:00	61	38	9
6:21:00	61	38	8
6:22:00	61	38	10
6:23:00	61	38	10
6:24:00	61	38	9
6:25:00	61	38	9
6:26:00	60	38	9
6:27:00	60	38	10
6:28:00	60	38	10
6:29:00	60	38	10
6:30:00	59	38	10
6:31:00	59	38	9
6:32:00	59	38	9
6:33:00	58	38	9
6:34:00	58	39	10
6:35:00	58	39	10
6:36:00	58	39	10
6:37:00	58	39	9
6:38:00	58	39	10
6:39:00	58	39	9
6:40:00	58	39	8
6:41:00	58	39	7
6:42:00	58	39	7
6:43:00	58	39	9
6:44:00	58	39	8
6:45:00	58	39	8
6:46:00	58	39	7
6:47:00	58	39	6
6:48:00	58	39	8
6:49:00	58	39	6
6:50:00	58	39	6
6:51:00	59	39	8
6:52:00	59	39	8
6:53:00	59	39	8
6:54:00	59	39	7
6:55:00	59	39	7
6:56:00	59	38	8
6:57:00	60	39	8
6:58:00	60	38	8
6:59:00	60	38	7
7:00:00	61	38	8
7:01:00	61	38	7
7:02:00	61	38	8
7:03:00	61	38	8
7:04:00	61	38	8
7:05:00	62	38	7
7:06:00	62	38	7
7:07:00	62	38	7
7:08:00	62	38	7
7:09:00	62	38	7
7:10:00	62	38	7
7:11:00	62	38	7
7:12:00	62	38	7
7:13:00	62	38	7
7:14:00	62	38	7
7:15:00	61	38	7
7:16:00	61	38	7
7:17:00	61	38	9
7:18:00	60	38	9
7:19:00	60	38	9
7:20:00	60	38	9
7:21:00	60	38	9
7:22:00	60	38	8
7:23:00	60	38	8
7:24:00	60	38	7
7:25:00	59	38	7
7:26:00	59	38	7
7:27:00	59	38	7
7:28:00	59	38	7
7:29:00	59	38	7
7:30:00	58	38	9
7:31:00	58	39	9
7:32:00	58	39	9
7:33:00	58	39	9
7:34:00	58	39	9
7:35:00	58	39	9
7:36:00	58	39	9
7:37:00	58	39	9
7:38:00	58	39	9
7:39:00	57	39	9
7:40:00	57	39	9
7:41:00	58	39	9
7:42:00	58	39	9
7:43:00	58	39	8
7:44:00	58	39	8
7:45:00	58	39	8
7:46:00	59	39	8
7:47:00	59	39	8
7:48:00	59	39	9
7:49:00	59	39	9
7:50:00	59	39	9
7:51:00	60	39	9
7:52:00	60	39	9
7:53:00	60	39	9
7:54:00	60	39	9
7:55:00	61	39	9
7:56:00	61	38	9
7:57:00	61	38	8
7:58:00	61	38	8
7:59:00	61	38	8
8:00:00	61	38	8
8:01:00	62	38	8
8:02:00	62	38	8
8:03:00	62	38	8
8:04:00	62	38	8
8:05:00	62	38	8
8:06:00	62	38	8
8:07:00	62	38	8
8:08:00	62	38	8
8:09:00	62	38	8
8:10:00	61	38	8
8:11:00	61	38	8
8:12:00	61	38	8
8:13:00	61	38	8
8:14:00	61	38	8
8:15:00	60	38	8
8:16:00	60	38	8
8:17:00	60	38	8
8:18:00	60	38	8
8:19:00	59	38	8
8:20:00	59	38	8
8:21:00	59	38	8
8:22:00	59	38	8
8:23:00	59	38	8
8:24:00	59	38	8
8:25:00	59	38	8
8:26:00	59	38	8
8:27:00	59	38	8
8:28:00	58	38	8
8:29:00	58	38	8
8:30:00	58	39	8
8:31:00	58	39	8
8:32:00	58	39	7
8:33:00	58	39	7
8:34:00	58	39	8
8:35:00	58	39	8
8:36:00	58	39	8
8:37:00	58	39	8
8:38:00	58	39	8
8:39:00	58	39	8
8:40:00	58	39	12
8:41:00	58	39	12
8:42:00	58	39	11
8:43:00	59	39	11
8:44:00	59	39	11
8:45:00	59	39	8
8:46:00	60	39	8
8:47:00	60	39	8
8:48:00	60	39	8
8:49:00	60	39	8
8:50:00	60	39	7
8:51:00	60	39	7
8:52:00	61	39	7
8:53:00	61	38	7
8:54:00	61	38	8
8:55:00	61	38	15
8:56:00	61	38	14
8:57:00	61	38	13
8:58:00	61	38	13
8:59:00	62	38	13
9:00:00	62	38	12
9:01:00	61	38	11
9:02:00	61	38	10
9:03:00	61	38	13
9:04:00	61	38	12
9:05:00	61	38	11
9:06:00	61	38	11
9:07:00	61	38	11
9:08:00	61	38	10
9:09:00	61	38	10
9:10:00	60	38	23
9:11:00	60	38	22
9:12:00	60	38	21
9:13:00	60	38	21
9:14:00	60	38	21
9:15:00	60	38	19
9:16:00	60	38	19
9:17:00	60	38	19
9:18:00	59	38	18
9:19:00	59	38	19
9:20:00	59	38	19
9:21:00	59	38	19
9:22:00	59	38	18
9:23:00	58	38	18
9:24:00	58	38	19
9:25:00	58	38	45
9:26:00	58	38	44
9:27:00	58	38	44
9:28:00	58	39	44
9:29:00	58	39	46
9:30:00	58	39	45
9:31:00	58	39	45
9:32:00	58	39	45
9:33:00	58	39	45
9:34:00	58	39	45
9:35:00	58	39	44
9:36:00	58	39	44
9:37:00	58	39	43
9:38:00	58	39	42
9:39:00	58	39	41
9:40:00	58	39	-0
9:41:00	58	39	0
9:42:00	59	39	0
9:43:00	59	39	-1
9:44:00	59	39	-0
9:45:00	59	39	84
9:46:00	60	39	84
9:47:00	60	39	84
9:48:00	60	39	84
9:49:00	61	39	84
9:50:00	61	38	84
9:51:00	61	38	83
9:52:00	62	38	84
9:53:00	62	38	84
9:54:00	62	38	84
9:55:00	63	38	11
9:56:00	63	38	10
9:57:00	63	38	11
9:58:00	63	38	11
9:59:00	64	38	11
10:00:00	64	38	11
10:01:00	64	38	11
10:02:00	64	38	11
10:03:00	64	38	11
10:04:00	64	38	11
10:05:00	64	38	11
10:06:00	64	38	11
10:07:00	64	38	10
10:08:00	64	38	11
10:09:00	64	38	11
10:10:00	65	38	11
10:11:00	65	38	11
10:12:00	65	38	11
10:13:00	65	38	12
10:14:00	65	38	11
10:15:00	65	38	11
10:16:00	65	38	14
10:17:00	65	38	13
10:18:00	65	38	11
10:19:00	65	38	11
10:20:00	65	38	11
10:21:00	65	38	11
10:22:00	65	38	11
10:23:00	65	38	11
10:24:00	65	38	11
10:25:00	65	38	10
10:26:00	65	38	10
10:27:00	65	38	11
10:28:00	65	38	11
10:29:00	65	38	11
10:30:00	65	38	11
10:31:00	65	38	11
10:32:00	65	38	11
10:33:00	65	38	11
10:34:00	65	38	11
10:35:00	65	38	11
10:36:00	65	38	11
10:37:00	65	38	10
10:38:00	65	38	10
10:39:00	65	38	13
10:40:00	65	38	15
10:41:00	65	38	14
10:42:00	65	38	12
10:43:00	65	38	15
10:44:00	65	38	16
10:45:00	65	38	13
10:46:00	65	38	14
10:47:00	65	38	14
10:48:00	65	38	13
10:49:00	64	38	13
10:50:00	64	38	13
10:51:00	64	38	13
10:52:00	64	38	13
10:53:00	64	38	13
10:54:00	64	38	13
10:55:00	64	38	13
10:56:00	64	38	13
10:57:00	64	38	13
10:58:00	64	38	12
10:59:00	64	38	12
11:00:00	64	38	7
11:01:00	64	38	7
11:02:00	63	38	7
11:03:00	63	38	7
11:04:00	63	38	7
11:05:00	63	38	7
11:06:00	63	38	7
11:07:00	63	38	7
11:08:00	62	38	7
11:09:00	62	38	7
11:10:00	62	38	6
11:11:00	62	38	7
11:12:00	62	38	7
11:13:00	62	38	7
11:14:00	62	38	6
11:15:00	62	38	7
11:16:00	61	38	7
11:17:00	61	38	7
11:18:00	61	38	7
11:19:00	61	38	7
11:20:00	60	38	7
11:21:00	60	38	7
11:22:00	60	38	7
11:23:00	60	38	7
11:24:00	60	38	7
11:25:00	60	38	9
11:26:00	60	38	9
11:27:00	60	38	9
11:28:00	59	38	9
11:29:00	59	38	6
11:30:00	59	38	5
11:31:00	59	38	5
11:32:00	59	38	6
11:33:00	58	38	6
11:34:00	58	39	7
11:35:00	58	39	6
11:36:00	58	39	6
11:37:00	58	39	6
11:38:00	57	39	6
11:39:00	57	39	7
11:40:00	57	39	7
11:41:00	57	39	7
11:42:00	57	39	8
11:43:00	57	39	7
11:44:00	57	39	7
11:45:00	58	39	7
11:46:00	58	39	9
11:47:00	58	39	18
11:48:00	58	39	25
11:49:00	58	39	19
11:50:00	58	39	20
11:51:00	58	39	21
11:52:00	58	39	21
11:53:00	59	39	13
11:54:00	59	39	13
11:55:00	59	39	9
11:56:00	59	39	11
11:57:00	60	38	12
11:58:00	60	38	16
11:59:00	60	38	20
12:00:00	61	38	5
12:01:00	61	38	5
12:02:00	61	38	5
12:03:00	62	38	4
12:04:00	62	38	4
12:05:00	62	38	3
12:06:00	62	38	4
12:07:00	63	38	4
12:08:00	63	38	5
12:09:00	63	38	5
12:10:00	63	38	7
12:11:00	63	38	7
12:12:00	64	38	8
12:13:00	64	38	9
12:14:00	64	38	11
12:15:00	64	38	13
12:16:00	63	38	15
12:17:00	63	38	15
12:18:00	63	38	16
12:19:00	63	38	15
12:20:00	63	38	15
12:21:00	62	38	17
12:22:00	62	38	16
12:23:00	62	38	16
12:24:00	62	38	16
12:25:00	62	38	20
12:26:00	62	38	22
12:27:00	62	38	22
12:28:00	61	38	25
12:29:00	61	38	25
12:30:00	61	38	19
12:31:00	61	38	20
12:32:00	60	38	20
12:33:00	60	38	20
12:34:00	60	38	20
12:35:00	60	38	20
12:36:00	59	38	20
12:37:00	59	38	20
12:38:00	59	38	19
12:39:00	59	38	20
12:40:00	59	38	10
12:41:00	59	38	10
12:42:00	58	38	11
12:43:00	58	38	9
12:44:00	58	38	10
12:45:00	58	38	10
12:46:00	58	39	10
12:47:00	58	39	10
12:48:00	58	39	11
12:49:00	58	39	11
12:50:00	57	39	9
12:51:00	57	39	9
12:52:00	57	39	11
12:53:00	57	39	9
12:54:00	57	39	6
12:55:00	57	39	12
12:56:00	58	39	12
12:57:00	58	39	16
12:58:00	58	39	29
12:59:00	58	39	25
13:00:00	58	39	5
13:01:00	58	39	6
13:02:00	59	39	7
13:03:00	59	39	9
13:04:00	59	39	9
13:05:00	59	39	10
13:06:00	60	39	14
13:07:00	60	39	13
13:08:00	60	39	17
13:09:00	61	39	19
13:10:00	61	38	7
13:11:00	61	38	9
13:12:00	62	38	10
13:13:00	62	38	11
13:14:00	62	38	10
13:15:00	62	38	9
13:16:00	62	38	10
13:17:00	63	38	10
13:18:00	63	38	12
13:19:00	63	38	12
13:20:00	63	38	12
13:21:00	63	38	12
13:22:00	63	38	14
13:23:00	63	38	18
13:24:00	63	38	20
13:25:00	63	38	8
13:26:00	62	38	9
13:27:00	63	38	11
13:28:00	62	38	18
13:29:00	62	38	21
13:30:00	62	38	5
13:31:00	62	38	4
13:32:00	62	38	4
13:33:00	61	38	5
13:34:00	61	38	4
13:35:00	61	38	5
13:36:00	61	38	4
13:37:00	61	38	4
13:38:00	60	38	5
13:39:00	60	38	4
13:40:00	60	38	5
13:41:00	60	38	6
13:42:00	60	38	7
13:43:00	60	38	7
13:44:00	60	38	8
13:45:00	59	38	8
13:46:00	59	38	9
13:47:00	59	38	8
13:48:00	59	38	7
13:49:00	58	38	8
13:50:00	58	38	7
13:51:00	58	38	8
13:52:00	58	39	8
13:53:00	58	39	8
13:54:00	58	39	8
13:55:00	58	39	7
13:56:00	58	39	8
13:57:00	57	39	9
13:58:00	57	39	9
13:59:00	57	39	9
14:00:00	57	39	3
14:01:00	57	39	4
14:02:00	57	39	6
14:03:00	57	39	7
14:04:00	58	39	7
14:05:00	58	39	7
14:06:00	58	39	7
14:07:00	58	39	7
14:08:00	58	39	7
14:09:00	58	39	8
14:10:00	58	39	7
14:11:00	59	39	8
14:12:00	59	39	6
14:13:00	59	39	6
14:14:00	60	38	6
14:15:00	60	39	6
14:16:00	60	39	7
14:17:00	61	39	8
14:18:00	61	39	8
14:19:00	61	39	8
14:20:00	62	38	8
14:21:00	62	38	7
14:22:00	62	38	10
14:23:00	62	38	8
14:24:00	63	38	7
14:25:00	63	38	8
14:26:00	63	38	5
14:27:00	63	38	6
14:28:00	63	38	5
14:29:00	63	38	5
14:30:00	63	38	6
14:31:00	63	38	5
14:32:00	63	38	5
14:33:00	63	38	6
14:34:00	63	38	5
14:35:00	63	38	5
14:36:00	62	38	5
14:37:00	62	38	5
14:38:00	62	38	5
14:39:00	62	38	5
14:40:00	62	38	6
14:41:00	62	38	5
14:42:00	62	38	5
14:43:00	62	38	5
14:44:00	61	38	5
14:45:00	61	38	5
14:46:00	61	38	5
14:47:00	61	38	5
14:48:00	60	38	5
14:49:00	60	38	5
14:50:00	60	38	5
14:51:00	60	38	5
14:52:00	60	38	5
14:53:00	59	38	5
14:54:00	59	38	5
14:55:00	59	38	6
14:56:00	59	38	6
14:57:00	59	38	6
14:58:00	59	38	6
14:59:00	59	38	6
15:00:00	59	38	6
15:01:00	58	38	6
15:02:00	58	38	6
15:03:00	58	39	6
15:04:00	58	39	6
15:05:00	58	39	7
15:06:00	58	39	6
15:07:00	58	39	6
15:08:00	57	39	6
15:09:00	57	39	6
15:10:00	58	39	8
15:11:00	58	39	7
15:12:00	58	39	6
15:13:00	58	39	6
15:14:00	58	39	6
15:15:00	58	39	7
15:16:00	58	39	8
15:17:00	58	39	9
15:18:00	58	39	8
15:19:00	59	39	9
15:20:00	59	39	8
15:21:00	59	39	8
15:22:00	59	39	8
15:23:00	59	39	8
15:24:00	60	39	8
15:25:00	60	39	10
15:26:00	60	38	14
15:27:00	60	38	13
15:28:00	61	38	17
15:29:00	61	38	18
15:30:00	61	38	10
15:31:00	61	38	10
15:32:00	62	38	10
15:33:00	62	38	10
15:34:00	62	38	10
15:35:00	62	38	9
15:36:00	62	38	9
15:37:00	62	38	9
15:38:00	62	38	10
15:39:00	62	38	10
15:40:00	62	38	9
15:41:00	62	38	9
15:42:00	62	38	8
15:43:00	62	38	8
15:44:00	62	38	8
15:45:00	62	38	7
15:46:00	62	38	7
15:47:00	62	38	8
15:48:00	62	38	7
15:49:00	61	38	8
15:50:00	61	38	8
15:51:00	61	38	8
15:52:00	61	38	7
15:53:00	61	38	7
15:54:00	60	38	7
15:55:00	60	38	10
15:56:00	60	38	9
15:57:00	60	38	9
15:58:00	60	38	8
15:59:00	60	38	9
16:00:00	60	38	7
16:01:00	59	38	7
16:02:00	59	38	7
16:03:00	59	38	7
16:04:00	59	38	7
16:05:00	58	38	7
16:06:00	58	38	7
16:07:00	58	39	7
16:08:00	58	39	7
16:09:00	58	39	8
16:10:00	58	39	12
16:11:00	58	39	13
16:12:00	58	39	12
16:13:00	58	39	11
16:14:00	58	39	11
16:15:00	58	39	8
16:16:00	58	39	9
16:17:00	57	39	9
16:18:00	58	39	15
16:19:00	58	39	10
16:20:00	58	39	9
16:21:00	58	39	9
16:22:00	58	39	9
16:23:00	58	39	8
16:24:00	58	39	8
16:25:00	58	39	9
16:26:00	59	39	8
16:27:00	59	39	9
16:28:00	59	39	7
16:29:00	59	39	7
16:30:00	60	39	7
16:31:00	60	39	7
16:32:00	60	39	7
16:33:00	61	39	7
16:34:00	61	39	7
16:35:00	61	39	7
16:36:00	61	38	8
16:37:00	62	38	8
16:38:00	62	38	8
16:39:00	62	38	9
16:40:00	62	38	14
16:41:00	63	38	13
16:42:00	63	38	17
16:43:00	63	38	15
16:44:00	63	38	15
16:45:00	63	38	11
16:46:00	63	38	11
16:47:00	63	38	11
16:48:00	63	38	10
16:49:00	62	38	10
16:50:00	62	38	10
16:51:00	62	38	9
16:52:00	62	38	9
16:53:00	62	38	10
16:54:00	62	38	10
16:55:00	62	38	10
16:56:00	62	38	12
16:57:00	62	38	12
16:58:00	61	38	10
16:59:00	61	38	11
17:00:00	61	38	9
17:01:00	61	38	8
17:02:00	61	38	9
17:03:00	60	38	9
17:04:00	60	38	8
17:05:00	60	38	8
17:06:00	60	38	8
17:07:00	60	38	8
17:08:00	59	38	8
17:09:00	59	38	8
17:10:00	59	38	10
17:11:00	59	38	10
17:12:00	59	38	9
17:13:00	59	38	10
17:14:00	59	38	9
17:15:00	58	38	8
17:16:00	58	38	8
17:17:00	58	39	8
17:18:00	58	39	8
17:19:00	58	39	7
17:20:00	58	39	10
17:21:00	58	39	10
17:22:00	58	39	8
17:23:00	58	39	8
17:24:00	57	39	13
17:25:00	57	39	10
17:26:00	58	39	18
17:27:00	58	39	14
17:28:00	58	39	12
17:29:00	58	39	16
17:30:00	58	39	10
17:31:00	58	39	14
17:32:00	58	39	15
17:33:00	59	39	36
17:34:00	59	39	23
17:35:00	59	39	47
17:36:00	59	39	36
17:37:00	59	39	38
17:38:00	60	39	37
17:39:00	60	39	37
17:40:00	60	39	12
17:41:00	61	38	17
17:42:00	61	38	15
17:43:00	61	38	23
17:44:00	61	38	13
17:45:00	62	38	10
17:46:00	62	38	11
17:47:00	62	38	11
17:48:00	62	38	10
17:49:00	62	38	11
17:50:00	62	38	11
17:51:00	62	38	11
17:52:00	62	38	11
17:53:00	62	38	11
17:54:00	62	38	11
17:55:00	62	38	12
17:56:00	62	38	11
17:57:00	62	38	13
17:58:00	62	38	13
17:59:00	62	38	12
18:00:00	62	38	10
18:01:00	62	38	10
18:02:00	62	38	11
18:03:00	61	38	11
18:04:00	61	38	11
18:05:00	61	38	11
18:06:00	61	38	11
18:07:00	61	38	10
18:08:00	60	38	10
18:09:00	60	38	10
18:10:00	60	38	8
18:11:00	60	38	8
18:12:00	60	38	8
18:13:00	60	38	9
18:14:00	60	38	11
18:15:00	59	38	9
18:16:00	59	38	9
18:17:00	59	38	10
18:18:00	59	38	11
18:19:00	58	38	10
18:20:00	58	39	10
18:21:00	58	39	9
18:22:00	58	39	10
18:23:00	58	39	10
18:24:00	58	39	11
18:25:00	58	39	8
18:26:00	58	39	11
18:27:00	58	39	11
18:28:00	58	39	14
18:29:00	58	39	13
18:30:00	57	39	12
18:31:00	58	39	13
18:32:00	58	39	13
18:33:00	58	39	12
18:34:00	58	39	11
18:35:00	58	39	11
18:36:00	58	39	11
18:37:00	58	39	13
18:38:00	58	39	13
18:39:00	58	39	15
18:40:00	59	39	14
18:41:00	59	38	14
18:42:00	59	39	14
18:43:00	59	39	11
18:44:00	60	38	12
18:45:00	60	39	19
18:46:00	60	39	17
18:47:00	61	39	17
18:48:00	61	39	16
18:49:00	61	38	18
18:50:00	62	38	13
18:51:00	62	38	12
18:52:00	62	38	11
18:53:00	62	38	11
18:54:00	62	38	13
18:55:00	63	38	15
18:56:00	63	38	13
18:57:00	63	38	16
18:58:00	63	38	15
18:59:00	63	38	12
19:00:00	63	38	13
19:01:00	63	38	13
19:02:00	63	38	13
19:03:00	63	38	12
19:04:00	62	38	12
19:05:00	62	38	13
19:06:00	62	38	13
19:07:00	62	38	13
19:08:00	62	38	18
19:09:00	62	38	17
19:10:00	62	38	14
19:11:00	62	39	11
19:12:00	61	38	10
19:13:00	61	38	11
19:14:00	61	38	10
19:15:00	61	38	9
19:16:00	61	38	9
19:17:00	60	38	9
19:18:00	60	38	9
19:19:00	60	38	9
19:20:00	60	38	9
19:21:00	59	38	9
19:22:00	59	38	9
19:23:00	59	38	9
19:24:00	59	38	8
19:25:00	59	38	17
19:26:00	59	38	16
19:27:00	59	38	17
19:28:00	59	38	18
19:29:00	58	38	15
19:30:00	58	38	12
19:31:00	58	38	13
19:32:00	58	39	15
19:33:00	58	39	15
19:34:00	58	39	14
19:35:00	58	39	15
19:36:00	58	39	28
19:37:00	58	39	31
19:38:00	58	39	35
19:39:00	58	39	40
19:40:00	58	39	21
19:41:00	58	39	18
19:42:00	58	39	14
19:43:00	58	39	14
19:44:00	58	39	14
19:45:00	58	39	15
19:46:00	58	39	21
19:47:00	59	39	24
19:48:00	59	39	40
19:49:00	59	39	44
19:50:00	59	39	38
19:51:00	60	39	23
19:52:00	60	39	19
19:53:00	60	39	17
19:54:00	60	39	21
19:55:00	61	39	22
19:56:00	61	38	21
19:57:00	61	38	22
19:58:00	61	38	27
19:59:00	62	38	29
20:00:00	62	38	11
20:01:00	62	38	11
20:02:00	62	38	11
20:03:00	62	38	10
20:04:00	62	38	11
20:05:00	62	38	11
20:06:00	62	38	11
20:07:00	62	38	11
20:08:00	62	38	18
20:09:00	62	38	16
20:10:00	62	38	15
20:11:00	62	38	16
20:12:00	62	38	17
20:13:00	62	38	17
20:14:00	62	38	17
20:15:00	62	38	13
20:16:00	61	38	13
20:17:00	61	38	12
20:18:00	61	38	13
20:19:00	61	38	13
20:20:00	61	38	13
20:21:00	60	38	13
20:22:00	60	38	13
20:23:00	60	38	13
20:24:00	60	38	14
20:25:00	60	38	19
20:26:00	60	38	32
20:27:00	60	38	43
20:28:00	59	38	41
20:29:00	59	38	40
20:30:00	59	38	37
20:31:00	59	38	33
20:32:00	59	38	34
20:33:00	58	38	35
20:34:00	58	39	30
20:35:00	58	39	34
20:36:00	58	39	34
20:37:00	58	39	35
20:38:00	58	39	34
20:39:00	57	39	32
20:40:00	57	39	13
20:41:00	57	39	12
20:42:00	57	39	11
