Repository: ProgWizer/parser

File: project-root/data/Data Acquisition/Data Acquisition/2001 year (207)/UCA R Kogalym G1900+0.8%TDF-1+0.1%TR-1(60C).txt (part 1 of 2)
--Test Summary--
Full Path and File Name	
Instrument Name	4262 R
Instrument Type	UCA
Instrument Serial Number	111
Test Start Date	23.12.2001
Test Start Time	3:23:10
Test Stop Date	25.12.2001
Test Stop Time	3:22:40
Test Length	47:59:30
Final Sample Time Offset	47:59:00
Controller Schedule Name	
Sampling Period	60 seconds
Comments	T: 60C(30min); 76C(240min), tap water, dry-blending
Information	WellID	
Information	Customer	Kogalym
Information	CementClass	G
Information	CementMfr	Dyckerhoff
Information	Additives	0.8%TDF-1+0.1%TR-1
Information	Density	1900
Information	BHCT	60
Information	BHST	76
Information	FluidLoss	Calculated: 637.8 cc/30min
Information	JobType	146 mm csg tail slurry
Calculated Value	Finish Set	5:24:00
Calculated Curve	Compressive Strength	Compressive strength type B (more than 14 lb/gal)
Initial Temperature (°C)	24 °C
Final Temperature (°C)	75 °C
Initial Transit Time (microsec/in)	16,57 microsec/in
Final Transit Time (microsec/in)	8,66 microsec/in
Initial Compressive Strength (MPa)	0,00 MPa
Final Compressive Strength (MPa)	17,00 MPa
--Data--
Time (HH:MM:SS)	Temperature (°C)	Transit Time (microsec/in)	Compressive Strength (MPa)
0:00:00	24	16,57	0,00
0:01:00	25	16,59	0,00
0:02:00	24	16,61	0,00
0:03:00	24	16,62	0,00
0:04:00	25	16,64	0,00
0:05:00	25	16,65	0,00
0:06:00	26	16,65	0,00
0:07:00	26	16,65	0,00
0:08:00	27	16,65	0,00
0:09:00	28	16,65	0,00
0:10:00	29	16,65	0,00
0:11:00	30	16,63	0,00
0:12:00	31	16,62	0,00
0:13:00	32	16,60	0,00
0:14:00	34	16,59	0,00
0:15:00	35	16,57	0,00
0:16:00	36	16,56	0,00
0:17:00	38	16,53	0,01
0:18:00	39	16,54	0,01
0:19:00	40	16,51	0,02
0:20:00	42	16,49	0,02
0:21:00	43	16,47	0,03
0:22:00	44	16,44	0,03
0:23:00	46	16,43	0,04
0:24:00	47	16,41	0,04
0:25:00	48	16,40	0,04
0:26:00	50	16,39	0,05
0:27:00	51	16,38	0,05
0:28:00	53	16,37	0,05
0:29:00	54	16,36	0,05
0:30:00	55	16,36	0,05
0:31:00	56	16,36	0,05
0:32:00	58	16,35	0,06
0:33:00	59	16,33	0,06
0:34:00	60	16,32	0,06
0:35:00	61	16,32	0,07
0:36:00	61	16,32	0,07
0:37:00	62	16,32	0,07
0:38:00	62	16,31	0,07
0:39:00	63	16,30	0,07
0:40:00	63	16,31	0,07
0:41:00	63	16,30	0,07
0:42:00	63	16,31	0,07
0:43:00	63	16,31	0,07
0:44:00	63	16,31	0,07
0:45:00	62	16,32	0,07
0:46:00	63	16,30	0,07
0:47:00	62	16,31	0,07
0:48:00	62	16,30	0,07
0:49:00	62	16,30	0,07
0:50:00	62	16,29	0,07
0:51:00	62	16,31	0,07
0:52:00	62	16,30	0,07
0:53:00	62	16,32	0,07
0:54:00	61	16,31	0,07
0:55:00	62	16,32	0,07
0:56:00	62	16,31	0,07
0:57:00	61	16,32	0,07
0:58:00	62	16,33	0,06
0:59:00	62	16,32	0,06
1:00:00	62	16,33	0,06
1:01:00	62	16,33	0,06
1:02:00	62	16,33	0,06
1:03:00	62	16,33	0,06
1:04:00	62	16,33	0,06
1:05:00	62	16,33	0,06
1:06:00	62	16,34	0,06
1:07:00	61	16,34	0,06
1:08:00	62	16,35	0,06
1:09:00	62	16,35	0,06
1:10:00	62	16,36	0,05
1:11:00	62	16,36	0,05
1:12:00	62	16,35	0,06
1:13:00	62	16,36	0,05
1:14:00	62	16,36	0,05
1:15:00	62	16,37	0,05
1:16:00	62	16,37	0,05
1:17:00	62	16,37	0,05
1:18:00	62	16,36	0,05
1:19:00	62	16,38	0,05
1:20:00	62	16,38	0,05
1:21:00	62	16,37	0,05
1:22:00	62	16,38	0,05
1:23:00	62	16,38	0,05
1:24:00	63	16,38	0,05
1:25:00	63	16,38	0,05
1:26:00	62	16,38	0,05
1:27:00	63	16,38	0,05
1:28:00	63	16,38	0,05
1:29:00	63	16,38	0,05
1:30:00	63	16,38	0,05
1:31:00	63	16,39	0,05
1:32:00	63	16,39	0,05
1:33:00	63	16,39	0,05
1:34:00	63	16,39	0,05
1:35:00	63	16,39	0,05
1:36:00	63	16,38	0,05
1:37:00	63	16,39	0,05
1:38:00	63	16,39	0,05
1:39:00	63	16,39	0,05
1:40:00	63	16,39	0,05
1:41:00	63	16,38	0,05
1:42:00	63	16,39	0,05
1:43:00	64	16,40	0,04
1:44:00	63	16,39	0,05
1:45:00	64	16,39	0,05
1:46:00	64	16,40	0,04
1:47:00	64	16,40	0,04
1:48:00	64	16,39	0,05
1:49:00	64	16,39	0,05
1:50:00	64	16,39	0,05
1:51:00	64	16,39	0,05
1:52:00	64	16,40	0,04
1:53:00	64	16,39	0,05
1:54:00	64	16,39	0,05
1:55:00	65	16,41	0,04
1:56:00	64	16,41	0,04
1:57:00	64	16,42	0,04
1:58:00	65	16,41	0,04
1:59:00	65	16,42	0,04
2:00:00	65	16,41	0,04
2:01:00	65	16,42	0,04
2:02:00	65	16,42	0,04
2:03:00	65	16,41	0,04
2:04:00	65	16,41	0,04
2:05:00	65	16,41	0,04
2:06:00	65	16,41	0,04
2:07:00	65	16,41	0,04
2:08:00	65	16,42	0,04
2:09:00	65	16,42	0,04
2:10:00	65	16,42	0,04
2:11:00	65	16,42	0,04
2:12:00	65	16,42	0,04
2:13:00	65	16,41	0,04
2:14:00	66	16,42	0,04
2:15:00	66	16,43	0,04
2:16:00	66	16,43	0,04
2:17:00	66	16,43	0,04
2:18:00	66	16,43	0,04
2:19:00	66	16,43	0,04
2:20:00	66	16,44	0,03
2:21:00	66	16,42	0,04
2:22:00	66	16,44	0,03
2:23:00	66	16,45	0,03
2:24:00	66	16,44	0,03
2:25:00	66	16,45	0,03
2:26:00	67	16,45	0,03
2:27:00	66	16,44	0,03
2:28:00	66	16,44	0,03
2:29:00	67	16,45	0,03
2:30:00	67	16,46	0,03
2:31:00	67	16,45	0,03
2:32:00	67	16,45	0,03
2:33:00	67	16,45	0,03
2:34:00	67	16,45	0,03
2:35:00	67	16,44	0,03
2:36:00	67	16,45	0,03
2:37:00	67	16,44	0,03
2:38:00	67	16,45	0,03
2:39:00	67	16,47	0,03
2:40:00	67	16,46	0,03
2:41:00	67	16,47	0,03
2:42:00	68	16,48	0,02
2:43:00	67	16,47	0,03
2:44:00	67	16,49	0,02
2:45:00	67	16,48	0,02
2:46:00	68	16,48	0,02
2:47:00	68	16,47	0,03
2:48:00	68	16,47	0,03
2:49:00	68	16,48	0,02
2:50:00	68	16,48	0,02
2:51:00	68	16,48	0,02
2:52:00	68	16,49	0,02
2:53:00	68	16,48	0,02
2:54:00	68	16,48	0,02
2:55:00	68	16,48	0,02
2:56:00	68	16,49	0,02
2:57:00	68	16,49	0,02
2:58:00	68	16,49	0,02
2:59:00	68	16,49	0,02
3:00:00	68	16,49	0,02
3:01:00	69	16,50	0,02
3:02:00	69	16,49	0,02
3:03:00	69	16,49	0,02
3:04:00	69	16,49	0,02
3:05:00	69	16,49	0,02
3:06:00	69	16,49	0,02
3:07:00	69	16,50	0,02
3:08:00	69	16,50	0,02
3:09:00	69	16,50	0,02
3:10:00	69	16,50	0,02
3:11:00	69	16,50	0,02
3:12:00	69	16,50	0,02
3:13:00	69	16,50	0,02
3:14:00	69	16,51	0,02
3:15:00	70	16,51	0,02
3:16:00	70	16,52	0,01
3:17:00	70	16,51	0,02
3:18:00	70	16,52	0,01
3:19:00	70	16,52	0,01
3:20:00	70	16,52	0,01
3:21:00	70	16,51	0,02
3:22:00	70	16,51	0,02
3:23:00	70	16,52	0,01
3:24:00	70	16,52	0,01
3:25:00	70	16,53	0,01
3:26:00	70	16,53	0,01
3:27:00	70	16,53	0,01
3:28:00	70	16,53	0,01
3:29:00	70	16,53	0,01
3:30:00	70	16,53	0,01
3:31:00	71	16,53	0,01
3:32:00	71	16,53	0,01
3:33:00	70	16,54	0,01
3:34:00	71	16,54	0,01
3:35:00	71	16,54	0,01
3:36:00	71	16,54	0,01
3:37:00	71	16,54	0,01
3:38:00	71	16,54	0,01
3:39:00	71	16,54	0,01
3:40:00	71	16,54	0,01
3:41:00	71	16,54	0,01
3:42:00	71	16,54	0,01
3:43:00	71	16,54	0,01
3:44:00	71	16,54	0,01
3:45:00	72	16,54	0,01
3:46:00	72	16,54	0,01
3:47:00	72	16,54	0,01
3:48:00	72	16,54	0,01
3:49:00	72	16,56	0,00
3:50:00	72	16,55	0,01
3:51:00	72	16,55	0,01
3:52:00	72	16,56	0,00
3:53:00	72	16,56	0,00
3:54:00	72	16,55	0,01
3:55:00	72	16,56	0,00
3:56:00	72	16,56	0,00
3:57:00	72	16,56	0,00
3:58:00	72	16,56	0,00
3:59:00	72	16,56	0,00
4:00:00	73	16,56	0,00
4:01:00	73	16,57	0,00
4:02:00	73	16,57	0,00
4:03:00	72	16,57	0,00
4:04:00	72	16,57	0,00
4:05:00	73	16,57	0,00
4:06:00	73	16,58	0,00
4:07:00	73	16,58	0,00
4:08:00	73	16,58	0,00
4:09:00	73	16,58	0,00
4:10:00	73	16,59	0,00
4:11:00	73	16,59	0,00
4:12:00	73	16,59	0,00
4:13:00	73	16,59	0,00
4:14:00	73	16,59	0,00
4:15:00	73	16,59	0,00
4:16:00	73	16,58	0,00
4:17:00	73	16,58	0,00
4:18:00	74	16,58	0,00
4:19:00	74	16,59	0,00
4:20:00	74	16,59	0,00
4:21:00	74	16,59	0,00
4:22:00	74	16,56	0,00
4:23:00	74	16,57	0,00
4:24:00	74	16,57	0,00
4:25:00	74	16,58	0,00
4:26:00	74	16,56	0,00
4:27:00	74	16,56	0,00
4:28:00	74	16,57	0,00
4:29:00	74	16,56	0,00
4:30:00	74	16,56	0,00
4:31:00	74	16,56	0,00
4:32:00	75	16,56	0,00
4:33:00	75	16,56	0,00
4:34:00	75	16,54	0,01
4:35:00	75	16,54	0,01
4:36:00	75	16,54	0,01
4:37:00	75	16,53	0,01
4:38:00	75	16,53	0,01
4:39:00	75	16,53	0,01
4:40:00	75	16,53	0,01
4:41:00	75	16,50	0,02
4:42:00	75	16,50	0,02
4:43:00	75	16,50	0,02
4:44:00	75	16,48	0,02
4:45:00	75	16,48	0,02
4:46:00	75	16,48	0,02
4:47:00	74	16,48	0,02
4:48:00	75	16,45	0,03
4:49:00	75	16,44	0,03
4:50:00	75	16,44	0,03
4:51:00	75	16,41	0,04
4:52:00	75	16,41	0,04
4:53:00	75	16,40	0,04
4:54:00	74	16,39	0,05
4:55:00	75	16,36	0,05
4:56:00	75	16,34	0,06
4:57:00	75	16,33	0,06
4:58:00	75	16,32	0,07
4:59:00	75	16,30	0,07
5:00:00	75	16,27	0,08
5:01:00	75	16,25	0,09
5:02:00	74	16,23	0,09
5:03:00	75	16,21	0,10
5:04:00	75	16,19	0,10
5:05:00	75	16,15	0,11
5:06:00	75	16,13	0,12
5:07:00	75	16,11	0,13
5:08:00	75	16,08	0,13
5:09:00	75	16,04	0,15
5:10:00	75	16,02	0,15
5:11:00	74	15,97	0,17
5:12:00	74	15,94	0,18
5:13:00	74	15,90	0,19
5:14:00	75	15,86	0,20
5:15:00	75	15,82	0,21
5:16:00	75	15,78	0,23
5:17:00	74	15,74	0,24
5:18:00	75	15,70	0,26
5:19:00	74	15,66	0,27
5:20:00	75	15,59	0,29
5:21:00	75	15,54	0,31
5:22:00	74	15,48	0,33
5:23:00	74	15,43	0,35
5:24:00	74	15,38	0,37
5:25:00	74	15,33	0,39
5:26:00	74	15,28	0,41
5:27:00	75	15,21	0,44
5:28:00	74	15,15	0,46
5:29:00	75	15,09	0,48
5:30:00	74	15,03	0,51
5:31:00	75	14,97	0,54
5:32:00	75	14,91	0,56
5:33:00	75	14,84	0,60
5:34:00	75	14,77	0,63
5:35:00	74	14,72	0,65
5:36:00	74	14,66	0,68
5:37:00	75	14,58	0,72
5:38:00	74	14,52	0,75
5:39:00	75	14,46	0,79
5:40:00	75	14,40	0,82
5:41:00	75	14,32	0,86
5:42:00	74	14,26	0,90
5:43:00	75	14,20	0,93
5:44:00	74	14,13	0,97
5:45:00	74	14,08	1,00
5:46:00	74	14,01	1,05
5:47:00	75	13,95	1,09
5:48:00	74	13,89	1,13
5:49:00	74	13,83	1,17
5:50:00	75	13,76	1,22
5:51:00	74	13,71	1,26
5:52:00	75	13,64	1,31
5:53:00	75	13,59	1,34
5:54:00	74	13,53	1,39
5:55:00	75	13,47	1,43
5:56:00	74	13,41	1,48
5:57:00	75	13,37	1,52
5:58:00	74	13,31	1,57
5:59:00	75	13,25	1,62
6:00:00	75	13,20	1,66
6:01:00	75	13,15	1,71
6:02:00	74	13,11	1,75
6:03:00	74	13,05	1,80
6:04:00	74	13,00	1,85
6:05:00	74	12,96	1,89
6:06:00	75	12,91	1,94
6:07:00	75	12,86	1,99
6:08:00	75	12,82	2,04
6:09:00	74	12,78	2,08
6:10:00	74	12,73	2,13
6:11:00	74	12,69	2,18
6:12:00	74	12,65	2,22
6:13:00	75	12,60	2,27
6:14:00	74	12,57	2,32
6:15:00	74	12,53	2,36
6:16:00	74	12,50	2,40
6:17:00	74	12,45	2,45
6:18:00	74	12,42	2,50
6:19:00	74	12,39	2,54
6:20:00	75	12,34	2,59
6:21:00	74	12,31	2,63
6:22:00	75	12,28	2,67
6:23:00	75	12,25	2,71
6:24:00	74	12,22	2,76
6:25:00	74	12,18	2,81
6:26:00	74	12,16	2,84
6:27:00	75	12,13	2,89
6:28:00	74	12,09	2,94
6:29:00	74	12,07	2,97
6:30:00	74	12,04	3,01
6:31:00	75	12,01	3,06
6:32:00	74	11,99	3,09
6:33:00	75	11,96	3,14
6:34:00	74	11,93	3,19
6:35:00	74	11,91	3,21
6:36:00	74	11,88	3,26
6:37:00	74	11,86	3,31
6:38:00	74	11,83	3,35
6:39:00	74	11,81	3,38
6:40:00	75	11,80	3,39
6:41:00	74	11,77	3,45
6:42:00	74	11,75	3,48
6:43:00	74	11,73	3,52
6:44:00	75	11,70	3,56
6:45:00	75	11,68	3,60
6:46:00	74	11,66	3,64
6:47:00	74	11,64	3,68
6:48:00	74	11,61	3,72
6:49:00	74	11,60	3,75
6:50:00	74	11,58	3,78
6:51:00	74	11,57	3,81
6:52:00	74	11,55	3,85
6:53:00	74	11,52	3,89
6:54:00	74	11,51	3,92
6:55:00	74	11,49	3,97
6:56:00	74	11,47	3,99
6:57:00	74	11,45	4,04
6:58:00	74	11,43	4,07
6:59:00	74	11,42	4,10
7:00:00	74	11,40	4,13
7:01:00	74	11,38	4,18
7:02:00	74	11,38	4,19
7:03:00	74	11,35	4,24
7:04:00	74	11,34	4,27
7:05:00	74	11,32	4,30
7:06:00	74	11,30	4,35
7:07:00	74	11,29	4,36
7:08:00	74	11,28	4,40
7:09:00	74	11,26	4,43
7:10:00	74	11,25	4,46
7:11:00	75	11,23	4,50
7:12:00	74	11,22	4,53
7:13:00	74	11,20	4,56
7:14:00	74	11,19	4,60
7:15:00	74	11,17	4,63
7:16:00	74	11,16	4,65
7:17:00	74	11,15	4,68
7:18:00	74	11,13	4,72
7:19:00	74	11,12	4,75
7:20:00	74	11,10	4,79
7:21:00	74	11,10	4,80
7:22:00	75	11,08	4,84
7:23:00	74	11,07	4,88
7:24:00	74	11,05	4,91
7:25:00	74	11,04	4,95
7:26:00	74	11,03	4,97
7:27:00	74	11,02	5,00
7:28:00	74	11,00	5,04
7:29:00	75	10,99	5,06
7:30:00	74	10,98	5,08
7:31:00	75	10,97	5,12
7:32:00	74	10,95	5,15
7:33:00	74	10,94	5,19
7:34:00	75	10,93	5,21
7:35:00	74	10,92	5,25
7:36:00	74	10,91	5,27
7:37:00	74	10,90	5,29
7:38:00	74	10,89	5,33
7:39:00	74	10,87	5,37
7:40:00	74	10,86	5,39
7:41:00	74	10,85	5,43
7:42:00	74	10,84	5,45
7:43:00	74	10,83	5,49
7:44:00	74	10,82	5,51
7:45:00	74	10,81	5,53
7:46:00	75	10,80	5,57
7:47:00	74	10,79	5,59
7:48:00	74	10,77	5,64
7:49:00	74	10,77	5,66
7:50:00	74	10,76	5,68
7:51:00	75	10,75	5,72
7:52:00	75	10,74	5,74
7:53:00	74	10,73	5,76
7:54:00	74	10,72	5,78
7:55:00	75	10,71	5,83
7:56:00	74	10,69	5,87
7:57:00	74	10,68	5,89
7:58:00	74	10,68	5,92
7:59:00	74	10,67	5,94
8:00:00	74	10,65	5,98
8:01:00	74	10,65	6,00
8:02:00	74	10,64	6,03
8:03:00	75	10,63	6,05
8:04:00	74	10,62	6,09
8:05:00	74	10,61	6,12
8:06:00	74	10,60	6,14
8:07:00	74	10,59	6,19
8:08:00	74	10,58	6,21
8:09:00	74	10,57	6,23
8:10:00	74	10,56	6,26
8:11:00	74	10,56	6,28
8:12:00	74	10,55	6,30
8:13:00	74	10,54	6,33
8:14:00	74	10,53	6,37
8:15:00	74	10,52	6,40
8:16:00	74	10,51	6,42
8:17:00	74	10,50	6,45
8:18:00	74	10,49	6,50
8:19:00	74	10,48	6,52
8:20:00	74	10,47	6,54
8:21:00	74	10,47	6,57
8:22:00	74	10,46	6,59
8:23:00	75	10,45	6,62
8:24:00	75	10,45	6,64
8:25:00	74	10,44	6,67
8:26:00	74	10,43	6,69
8:27:00	74	10,42	6,72
8:28:00	74	10,41	6,74
8:29:00	74	10,41	6,77
8:30:00	75	10,40	6,79
8:31:00	74	10,39	6,82
8:32:00	74	10,38	6,85
8:33:00	75	10,38	6,87
8:34:00	74	10,37	6,90
8:35:00	74	10,36	6,92
8:36:00	74	10,36	6,95
8:37:00	74	10,35	6,98
8:38:00	75	10,34	7,00
8:39:00	75	10,33	7,03
8:40:00	74	10,32	7,06
8:41:00	75	10,32	7,08
8:42:00	75	10,31	7,11
8:43:00	74	10,30	7,14
8:44:00	75	10,30	7,14
8:45:00	75	10,29	7,16
8:46:00	74	10,28	7,22
8:47:00	74	10,27	7,24
8:48:00	74	10,27	7,27
8:49:00	74	10,27	7,27
8:50:00	75	10,26	7,30
8:51:00	74	10,25	7,33
8:52:00	74	10,24	7,36
8:53:00	74	10,23	7,38
8:54:00	75	10,23	7,41
8:55:00	75	10,23	7,41
8:56:00	74	10,22	7,44
8:57:00	74	10,21	7,47
8:58:00	74	10,20	7,50
8:59:00	74	10,20	7,52
9:00:00	74	10,19	7,55
9:01:00	75	10,18	7,58
9:02:00	75	10,18	7,58
9:03:00	74	10,18	7,61
9:04:00	74	10,17	7,64
9:05:00	75	10,16	7,67
9:06:00	74	10,15	7,70
9:07:00	74	10,15	7,70
9:08:00	74	10,14	7,73
9:09:00	75	10,14	7,73
9:10:00	75	10,13	7,79
9:11:00	74	10,12	7,82
9:12:00	74	10,12	7,82
9:13:00	74	10,11	7,85
9:14:00	74	10,11	7,88
9:15:00	74	10,11	7,88
9:16:00	74	10,10	7,91
9:17:00	74	10,09	7,94
9:18:00	74	10,08	7,97
9:19:00	74	10,08	7,97
9:20:00	74	10,08	8,00
9:21:00	74	10,08	8,00
9:22:00	74	10,06	8,06
9:23:00	74	10,06	8,06
9:24:00	74	10,05	8,09
9:25:00	74	10,05	8,12
9:26:00	74	10,05	8,12
9:27:00	74	10,04	8,15
9:28:00	74	10,03	8,18
9:29:00	74	10,02	8,21
9:30:00	74	10,02	8,21
9:31:00	74	10,02	8,21
9:32:00	74	10,02	8,25
9:33:00	74	10,01	8,28
9:34:00	74	10,01	8,28
9:35:00	74	10,00	8,31
9:36:00	75	9,99	8,34
9:37:00	75	9,99	8,34
9:38:00	75	9,99	8,37
9:39:00	74	9,98	8,41
9:40:00	75	9,98	8,41
9:41:00	74	9,97	8,44
9:42:00	74	9,96	8,47
9:43:00	74	9,96	8,47
9:44:00	74	9,96	8,50
9:45:00	74	9,95	8,54
9:46:00	74	9,95	8,54
9:47:00	75	9,94	8,57
9:48:00	74	9,94	8,57
9:49:00	75	9,93	8,60
9:50:00	75	9,93	8,60
9:51:00	74	9,93	8,63
9:52:00	75	9,92	8,67
9:53:00	74	9,92	8,67
9:54:00	74	9,91	8,70
9:55:00	75	9,91	8,70
9:56:00	75	9,90	8,73
9:57:00	74	9,90	8,73
9:58:00	74	9,90	8,77
9:59:00	74	9,89	8,80
10:00:00	74	9,89	8,80
10:01:00	74	9,88	8,84
10:02:00	74	9,88	8,84
10:03:00	74	9,88	8,87
10:04:00	74	9,88	8,87
10:05:00	74	9,87	8,90
10:06:00	75	9,86	8,94
10:07:00	74	9,86	8,94
10:08:00	74	9,85	8,97
10:09:00	75	9,85	8,97
10:10:00	74	9,84	9,01
10:11:00	74	9,84	9,01
10:12:00	75	9,84	9,04
10:13:00	74	9,84	9,04
10:14:00	74	9,83	9,08
10:15:00	74	9,83	9,08
10:16:00	74	9,82	9,11
10:17:00	74	9,82	9,11
10:18:00	74	9,82	9,15
10:19:00	75	9,82	9,15
10:20:00	74	9,81	9,18
10:21:00	74	9,81	9,18
10:22:00	74	9,80	9,22
10:23:00	74	9,80	9,22
10:24:00	74	9,79	9,26
10:25:00	75	9,79	9,26
10:26:00	75	9,79	9,29
10:27:00	74	9,79	9,29
10:28:00	74	9,78	9,33
10:29:00	74	9,78	9,33
10:30:00	74	9,78	9,33
10:31:00	74	9,77	9,36
10:32:00	74	9,77	9,36
10:33:00	74	9,76	9,40
10:34:00	74	9,75	9,44
10:35:00	75	9,75	9,44
10:36:00	74	9,75	9,44
10:37:00	74	9,75	9,47
10:38:00	74	9,75	9,47
10:39:00	74	9,74	9,51
10:40:00	74	9,74	9,51
10:41:00	74	9,73	9,55
10:42:00	75	9,73	9,55
10:43:00	74	9,73	9,55
10:44:00	75	9,73	9,58
10:45:00	75	9,73	9,58
10:46:00	74	9,72	9,62
10:47:00	74	9,72	9,62
10:48:00	74	9,72	9,62
10:49:00	74	9,71	9,66
10:50:00	74	9,71	9,66
10:51:00	74	9,71	9,66
10:52:00	74	9,70	9,70
10:53:00	74	9,70	9,73
10:54:00	74	9,70	9,73
10:55:00	74	9,70	9,73
10:56:00	74	9,69	9,77
10:57:00	75	9,69	9,77
10:58:00	74	9,68	9,81
10:59:00	74	9,68	9,81
11:00:00	74	9,67	9,85
11:01:00	75	9,67	9,85
11:02:00	75	9,67	9,85
11:03:00	74	9,66	9,89
11:04:00	74	9,66	9,89
11:05:00	74	9,66	9,89
11:06:00	75	9,66	9,93
11:07:00	74	9,66	9,93
11:08:00	74	9,65	9,97
11:09:00	74	9,65	9,97
11:10:00	74	9,65	9,97
11:11:00	74	9,64	10,00
11:12:00	74	9,64	10,00
11:13:00	75	9,64	10,00
11:14:00	75	9,63	10,04
11:15:00	74	9,63	10,04
11:16:00	74	9,63	10,04
11:17:00	74	9,63	10,08
11:18:00	74	9,63	10,08
11:19:00	74	9,62	10,12
11:20:00	74	9,62	10,12
11:21:00	74	9,62	10,12
11:22:00	74	9,61	10,16
11:23:00	74	9,61	10,16
11:24:00	75	9,61	10,16
11:25:00	74	9,60	10,20
11:26:00	74	9,60	10,20
11:27:00	74	9,60	10,20
11:28:00	74	9,60	10,24
11:29:00	74	9,60	10,24
11:30:00	74	9,60	10,24
11:31:00	74	9,59	10,28
11:32:00	75	9,59	10,28
11:33:00	74	9,59	10,28
11:34:00	75	9,58	10,32
11:35:00	75	9,58	10,32
11:36:00	74	9,58	10,32
11:37:00	74	9,58	10,32
11:38:00	74	9,57	10,36
11:39:00	74	9,57	10,36
11:40:00	74	9,57	10,40
11:41:00	74	9,57	10,40
11:42:00	74	9,57	10,40
11:43:00	74	9,56	10,44
11:44:00	74	9,56	10,44
11:45:00	74	9,56	10,44
11:46:00	74	9,55	10,49
11:47:00	74	9,55	10,49
11:48:00	74	9,55	10,49
11:49:00	75	9,54	10,53
11:50:00	74	9,54	10,53
11:51:00	75	9,54	10,53
11:52:00	74	9,54	10,53
11:53:00	75	9,54	10,57
11:54:00	74	9,54	10,57
11:55:00	75	9,54	10,57
11:56:00	75	9,54	10,57
11:57:00	74	9,53	10,61
11:58:00	74	9,53	10,61
11:59:00	74	9,53	10,61
12:00:00	75	9,52	10,65
12:01:00	74	9,52	10,65
12:02:00	75	9,52	10,65
12:03:00	74	9,52	10,65
12:04:00	74	9,52	10,69
12:05:00	75	9,52	10,69
12:06:00	75	9,51	10,74
12:07:00	75	9,51	10,74
12:08:00	74	9,51	10,74
12:09:00	75	9,51	10,74
12:10:00	74	9,50	10,78
12:11:00	74	9,50	10,78
12:12:00	74	9,50	10,78
12:13:00	75	9,50	10,78
12:14:00	74	9,49	10,82
12:15:00	74	9,49	10,82
12:16:00	74	9,49	10,82
12:17:00	75	9,48	10,86
12:18:00	74	9,48	10,86
12:19:00	74	9,48	10,86
12:20:00	75	9,48	10,86
12:21:00	74	9,48	10,86
12:22:00	75	9,48	10,91
12:23:00	74	9,48	10,91
12:24:00	75	9,48	10,91
12:25:00	75	9,48	10,91
12:26:00	74	9,47	10,95
12:27:00	75	9,47	10,95
12:28:00	75	9,47	10,95
12:29:00	74	9,47	10,95
12:30:00	74	9,47	10,95
12:31:00	74	9,46	10,99
12:32:00	74	9,46	10,99
12:33:00	74	9,45	11,04
12:34:00	74	9,45	11,04
12:35:00	74	9,45	11,04
12:36:00	74	9,45	11,04
12:37:00	74	9,45	11,04
12:38:00	74	9,45	11,08
12:39:00	74	9,45	11,08
12:40:00	74	9,45	11,08
12:41:00	75	9,44	11,13
12:42:00	74	9,44	11,13
12:43:00	74	9,44	11,13
12:44:00	75	9,44	11,13
12:45:00	74	9,44	11,13
12:46:00	74	9,43	11,17
12:47:00	74	9,43	11,17
12:48:00	74	9,43	11,17
12:49:00	74	9,43	11,17
12:50:00	75	9,43	11,17
12:51:00	74	9,43	11,21
12:52:00	75	9,43	11,21
12:53:00	74	9,43	11,21
12:54:00	74	9,43	11,21
12:55:00	74	9,43	11,21
12:56:00	74	9,42	11,26
12:57:00	75	9,42	11,26
12:58:00	75	9,42	11,26
12:59:00	74	9,42	11,26
13:00:00	74	9,41	11,30
13:01:00	74	9,41	11,30
13:02:00	74	9,41	11,30
13:03:00	75	9,41	11,30
13:04:00	74	9,40	11,35
13:05:00	74	9,40	11,35
13:06:00	74	9,40	11,35
13:07:00	75	9,40	11,35
13:08:00	74	9,40	11,35
13:09:00	74	9,39	11,39
13:10:00	74	9,39	11,39
13:11:00	75	9,39	11,39
13:12:00	75	9,39	11,39
13:13:00	74	9,39	11,39
13:14:00	74	9,39	11,44
13:15:00	74	9,39	11,44
13:16:00	75	9,39	11,44
13:17:00	74	9,39	11,44
13:18:00	74	9,39	11,44
13:19:00	75	9,38	11,48
13:20:00	74	9,38	11,48
13:21:00	74	9,38	11,48
13:22:00	75	9,38	11,48
13:23:00	74	9,38	11,48
13:24:00	74	9,37	11,53
13:25:00	74	9,37	11,53
13:26:00	75	9,37	11,53
13:27:00	74	9,37	11,53
13:28:00	75	9,36	11,58
13:29:00	74	9,36	11,58
13:30:00	74	9,36	11,58
13:31:00	75	9,36	11,58
13:32:00	74	9,36	11,58
13:33:00	75	9,36	11,58
13:34:00	74	9,36	11,58
13:35:00	74	9,36	11,62
13:36:00	75	9,36	11,62
13:37:00	75	9,36	11,62
13:38:00	75	9,36	11,62
13:39:00	75	9,36	11,62
13:40:00	75	9,35	11,67
13:41:00	75	9,35	11,67
13:42:00	74	9,35	11,67
13:43:00	74	9,35	11,67
13:44:00	74	9,35	11,67
13:45:00	74	9,35	11,67
13:46:00	74	9,34	11,71
13:47:00	74	9,34	11,71
13:48:00	74	9,34	11,71
13:49:00	75	9,34	11,71
13:50:00	74	9,34	11,71
13:51:00	74	9,34	11,71
13:52:00	74	9,34	11,76
13:53:00	74	9,34	11,76
13:54:00	74	9,34	11,76
13:55:00	74	9,34	11,76
13:56:00	74	9,33	11,81
13:57:00	74	9,33	11,81
13:58:00	74	9,33	11,81
13:59:00	74	9,33	11,81
14:00:00	74	9,33	11,81
14:01:00	75	9,33	11,81
14:02:00	74	9,33	11,81
14:03:00	75	9,32	11,86
14:04:00	74	9,32	11,86
14:05:00	74	9,32	11,86
14:06:00	74	9,32	11,86
14:07:00	74	9,32	11,86
14:08:00	74	9,31	11,90
14:09:00	74	9,31	11,90
14:10:00	75	9,31	11,90
14:11:00	74	9,31	11,90
14:12:00	74	9,31	11,90
14:13:00	74	9,31	11,90
14:14:00	74	9,31	11,90
14:15:00	74	9,30	11,95
14:16:00	74	9,30	11,95
14:17:00	74	9,30	11,95
14:18:00	74	9,30	11,95
14:19:00	75	9,30	11,95
14:20:00	74	9,30	11,95
14:21:00	74	9,30	12,00
14:22:00	74	9,30	12,00
14:23:00	74	9,30	12,00
14:24:00	74	9,30	12,00
14:25:00	75	9,30	12,00
14:26:00	74	9,30	12,00
14:27:00	74	9,30	12,00
14:28:00	74	9,29	12,05
14:29:00	74	9,29	12,05
14:30:00	74	9,29	12,05
14:31:00	75	9,29	12,05
14:32:00	74	9,29	12,05
14:33:00	74	9,29	12,05
14:34:00	75	9,28	12,10
14:35:00	74	9,28	12,10
14:36:00	75	9,28	12,10
14:37:00	75	9,28	12,10
14:38:00	74	9,28	12,10
14:39:00	74	9,28	12,10
14:40:00	74	9,28	12,10
14:41:00	75	9,28	12,10
14:42:00	75	9,27	12,14
14:43:00	74	9,27	12,14
14:44:00	74	9,27	12,14
14:45:00	74	9,27	12,14
14:46:00	74	9,27	12,14
14:47:00	74	9,27	12,14
14:48:00	74	9,27	12,19
14:49:00	74	9,27	12,19
14:50:00	75	9,27	12,19
14:51:00	75	9,27	12,19
14:52:00	74	9,27	12,19
14:53:00	74	9,27	12,19
14:54:00	75	9,27	12,19
14:55:00	74	9,26	12,24
14:56:00	75	9,26	12,24
14:57:00	74	9,26	12,24
14:58:00	74	9,26	12,24
14:59:00	74	9,26	12,24
15:00:00	74	9,26	12,24
15:01:00	75	9,26	12,24
15:02:00	74	9,25	12,29
15:03:00	74	9,25	12,29
15:04:00	75	9,25	12,29
15:05:00	74	9,25	12,29
15:06:00	74	9,25	12,29
15:07:00	74	9,25	12,29
15:08:00	75	9,25	12,29
15:09:00	74	9,25	12,34
15:10:00	74	9,25	12,34
15:11:00	74	9,25	12,34
15:12:00	74	9,25	12,34
15:13:00	74	9,25	12,34
15:14:00	74	9,25	12,34
15:15:00	74	9,25	12,34
15:16:00	75	9,25	12,34
15:17:00	74	9,25	12,34
15:18:00	74	9,24	12,39
15:19:00	75	9,25	12,34
15:20:00	74	9,24	12,39
15:21:00	74	9,24	12,39
15:22:00	74	9,24	12,39
15:23:00	74	9,24	12,39
15:24:00	74	9,24	12,39
15:25:00	74	9,23	12,44
15:26:00	74	9,23	12,44
15:27:00	74	9,23	12,44
15:28:00	74	9,23	12,44
15:29:00	74	9,23	12,44
15:30:00	75	9,23	12,44
15:31:00	74	9,23	12,44
15:32:00	74	9,23	12,44
15:33:00	74	9,23	12,44
15:34:00	74	9,22	12,49
15:35:00	74	9,22	12,49
15:36:00	74	9,22	12,49
15:37:00	75	9,22	12,49
15:38:00	74	9,22	12,49
15:39:00	75	9,22	12,49
15:40:00	74	9,22	12,49
15:41:00	74	9,21	12,54
15:42:00	75	9,21	12,54
15:43:00	74	9,21	12,54
15:44:00	74	9,21	12,54
15:45:00	74	9,21	12,54
15:46:00	75	9,21	12,54
15:47:00	74	9,21	12,54
15:48:00	75	9,21	12,54
15:49:00	74	9,21	12,54
15:50:00	74	9,21	12,54
15:51:00	74	9,21	12,59
15:52:00	74	9,21	12,59
15:53:00	74	9,21	12,59
15:54:00	75	9,21	12,59
15:55:00	74	9,21	12,59
15:56:00	74	9,21	12,59
15:57:00	74	9,21	12,59
15:58:00	74	9,21	12,59
15:59:00	74	9,20	12,64
16:00:00	75	9,20	12,64
16:01:00	74	9,20	12,64
16:02:00	74	9,20	12,64
16:03:00	74	9,20	12,64
16:04:00	75	9,20	12,64
16:05:00	74	9,20	12,64
16:06:00	74	9,20	12,64
16:07:00	74	9,20	12,64
16:08:00	74	9,20	12,64
16:09:00	75	9,20	12,64
16:10:00	74	9,19	12,69
16:11:00	74	9,19	12,69
16:12:00	75	9,19	12,69
16:13:00	74	9,19	12,69
16:14:00	74	9,19	12,69
16:15:00	74	9,19	12,69
16:16:00	74	9,19	12,69
16:17:00	74	9,19	12,69
16:18:00	74	9,18	12,74
16:19:00	74	9,18	12,74
16:20:00	74	9,18	12,74
16:21:00	74	9,18	12,74
16:22:00	74	9,18	12,74
16:23:00	74	9,18	12,74
16:24:00	74	9,18	12,74
16:25:00	74	9,18	12,74
16:26:00	74	9,18	12,74
16:27:00	75	9,18	12,79
16:28:00	74	9,18	12,79
16:29:00	74	9,18	12,79
16:30:00	74	9,18	12,79
16:31:00	75	9,18	12,79
16:32:00	74	9,18	12,79
16:33:00	75	9,18	12,79
16:34:00	74	9,18	12,79
16:35:00	75	9,18	12,79
16:36:00	74	9,18	12,79
16:37:00	74	9,17	12,85
16:38:00	75	9,17	12,85
16:39:00	75	9,17	12,85
16:40:00	74	9,17	12,85
16:41:00	74	9,17	12,85
16:42:00	74	9,17	12,85
16:43:00	74	9,17	12,85
16:44:00	74	9,17	12,85
16:45:00	74	9,17	12,85
16:46:00	74	9,16	12,90
16:47:00	75	9,16	12,90
16:48:00	74	9,16	12,90
16:49:00	74	9,16	12,90
16:50:00	74	9,16	12,90
16:51:00	74	9,16	12,90
16:52:00	74	9,16	12,90
16:53:00	74	9,16	12,90
16:54:00	74	9,16	12,90
16:55:00	74	9,16	12,90
16:56:00	74	9,16	12,90
16:57:00	74	9,16	12,90
16:58:00	74	9,15	12,95
16:59:00	74	9,15	12,95
17:00:00	74	9,15	12,95
17:01:00	74	9,15	12,95
17:02:00	74	9,15	12,95
17:03:00	74	9,15	12,95
17:04:00	74	9,15	12,95
17:05:00	74	9,15	12,95
17:06:00	74	9,15	13,00
17:07:00	74	9,15	13,00
17:08:00	74	9,15	13,00
17:09:00	74	9,15	13,00
17:10:00	74	9,15	13,00
17:11:00	74	9,15	13,00
17:12:00	74	9,15	13,00
17:13:00	74	9,15	13,00
17:14:00	75	9,15	13,00
17:15:00	74	9,15	13,00
17:16:00	74	9,15	13,00
17:17:00	74	9,15	13,00
17:18:00	74	9,14	13,06
17:19:00	74	9,14	13,06
17:20:00	75	9,14	13,06
17:21:00	75	9,14	13,06
17:22:00	74	9,14	13,06
17:23:00	74	9,14	13,06
17:24:00	74	9,14	13,06
17:25:00	74	9,14	13,06
17:26:00	74	9,14	13,06
17:27:00	74	9,14	13,06
17:28:00	75	9,14	13,06
17:29:00	74	9,14	13,06
17:30:00	74	9,13	13,11
17:31:00	75	9,13	13,11
17:32:00	75	9,13	13,11
17:33:00	75	9,13	13,11
17:34:00	74	9,13	13,11
17:35:00	74	9,13	13,11
17:36:00	74	9,13	13,11
17:37:00	74	9,13	13,11
17:38:00	74	9,13	13,11
17:39:00	74	9,13	13,11
17:40:00	74	9,13	13,11
17:41:00	74	9,13	13,11
17:42:00	74	9,13	13,16
17:43:00	74	9,13	13,16
17:44:00	75	9,13	13,16
17:45:00	74	9,13	13,16
17:46:00	74	9,13	13,16
17:47:00	75	9,13	13,16
17:48:00	74	9,13	13,16
17:49:00	74	9,13	13,16
17:50:00	74	9,13	13,16
17:51:00	74	9,12	13,22
17:52:00	74	9,12	13,22
17:53:00	74	9,13	13,16
17:54:00	74	9,12	13,22
17:55:00	74	9,12	13,22
17:56:00	74	9,12	13,22
17:57:00	74	9,12	13,22
17:58:00	74	9,12	13,22
17:59:00	74	9,12	13,22
18:00:00	74	9,12	13,22
18:01:00	74	9,12	13,22
18:02:00	74	9,12	13,22
18:03:00	74	9,11	13,27
18:04:00	74	9,11	13,27
18:05:00	74	9,11	13,27
18:06:00	74	9,11	13,27
18:07:00	74	9,11	13,27
18:08:00	74	9,11	13,27
18:09:00	74	9,11	13,27
18:10:00	74	9,11	13,27
18:11:00	74	9,11	13,27
18:12:00	74	9,11	13,27
18:13:00	74	9,11	13,27
18:14:00	74	9,11	13,27
18:15:00	74	9,11	13,27
18:16:00	75	9,11	13,27
18:17:00	74	9,11	13,27
18:18:00	74	9,11	13,27
18:19:00	74	9,11	13,27
18:20:00	74	9,10	13,32
18:21:00	74	9,10	13,32
18:22:00	74	9,10	13,32
18:23:00	75	9,10	13,32
18:24:00	74	9,10	13,32
18:25:00	74	9,10	13,32
18:26:00	74	9,10	13,32
18:27:00	75	9,10	13,32
18:28:00	75	9,10	13,32
18:29:00	74	9,09	13,38
18:30:00	74	9,09	13,38
18:31:00	74	9,09	13,38
18:32:00	74	9,09	13,38
18:33:00	74	9,09	13,38
18:34:00	74	9,09	13,38
18:35:00	74	9,09	13,38
18:36:00	74	9,09	13,38
18:37:00	75	9,09	13,38
18:38:00	75	9,09	13,38
18:39:00	75	9,09	13,38
18:40:00	75	9,09	13,38
18:41:00	74	9,09	13,38
18:42:00	74	9,09	13,43
18:43:00	74	9,09	13,43
18:44:00	75	9,09	13,43
18:45:00	74	9,09	13,43
18:46:00	74	9,09	13,43
18:47:00	74	9,09	13,43
18:48:00	74	9,09	13,43
18:49:00	74	9,09	13,43
18:50:00	74	9,09	13,43
18:51:00	74	9,09	13,43
18:52:00	75	9,09	13,43
18:53:00	75	9,09	13,43
18:54:00	74	9,09	13,43
18:55:00	75	9,09	13,43
18:56:00	74	9,08	13,49
18:57:00	74	9,08	13,49
18:58:00	74	9,08	13,49
18:59:00	74	9,08	13,49
19:00:00	74	9,08	13,49
19:01:00	74	9,08	13,49
19:02:00	74	9,08	13,49
19:03:00	74	9,08	13,49
19:04:00	75	9,08	13,49
19:05:00	74	9,08	13,49
19:06:00	74	9,07	13,54
19:07:00	74	9,08	13,49
19:08:00	74	9,08	13,49
19:09:00	74	9,07	13,54
19:10:00	74	9,07	13,54
19:11:00	75	9,07	13,54
19:12:00	74	9,07	13,54
19:13:00	74	9,07	13,54
19:14:00	74	9,07	13,54
19:15:00	74	9,07	13,54
19:16:00	74	9,07	13,54
19:17:00	74	9,07	13,54
19:18:00	74	9,07	13,54
19:19:00	75	9,07	13,54
19:20:00	75	9,07	13,54
19:21:00	74	9,07	13,54
19:22:00	74	9,06	13,60
19:23:00	74	9,06	13,60
19:24:00	74	9,06	13,60
19:25:00	74	9,06	13,60
19:26:00	74	9,06	13,60
19:27:00	74	9,06	13,60
19:28:00	75	9,06	13,60
19:29:00	75	9,06	13,60
19:30:00	74	9,06	13,60
19:31:00	75	9,06	13,60
19:32:00	75	9,06	13,60
19:33:00	74	9,06	13,60
19:34:00	75	9,06	13,60
19:35:00	74	9,06	13,60
19:36:00	74	9,06	13,60
19:37:00	74	9,06	13,65
19:38:00	74	9,06	13,65
19:39:00	74	9,06	13,65
19:40:00	74	9,06	13,65
19:41:00	74	9,06	13,65
19:42:00	74	9,06	13,65
19:43:00	74	9,06	13,65
19:44:00	74	9,06	13,65
19:45:00	75	9,06	13,65
19:46:00	74	9,06	13,65
19:47:00	74	9,06	13,65
19:48:00	74	9,06	13,65
19:49:00	74	9,06	13,65
19:50:00	74	9,06	13,65
19:51:00	74	9,06	13,65
19:52:00	74	9,06	13,65
19:53:00	74	9,06	13,65
19:54:00	74	9,05	13,71
19:55:00	74	9,05	13,71
19:56:00	74	9,05	13,71
19:57:00	74	9,05	13,71
19:58:00	74	9,05	13,71
19:59:00	74	9,05	13,71
20:00:00	74	9,05	13,71
20:01:00	74	9,05	13,71
20:02:00	74	9,05	13,71
20:03:00	74	9,05	13,71
20:04:00	74	9,05	13,71
20:05:00	74	9,04	13,76
20:06:00	75	9,05	13,71
20:07:00	75	9,05	13,71
20:08:00	74	9,04	13,76
20:09:00	74	9,04	13,76
20:10:00	74	9,04	13,76
20:11:00	74	9,04	13,76
20:12:00	74	9,04	13,76
20:13:00	74	9,04	13,76
20:14:00	74	9,04	13,76
20:15:00	74	9,04	13,76
20:16:00	74	9,04	13,76
20:17:00	75	9,04	13,76
20:18:00	75	9,04	13,76
20:19:00	74	9,04	13,76
20:20:00	74	9,04	13,76
20:21:00	74	9,04	13,82
20:22:00	74	9,04	13,82
20:23:00	74	9,04	13,76
20:24:00	74	9,04	13,82
20:25:00	74	9,04	13,82
20:26:00	74	9,04	13,82
20:27:00	74	9,04	13,82
20:28:00	74	9,04	13,82
20:29:00	74	9,04	13,82
20:30:00	74	9,04	13,82
20:31:00	74	9,04	13,82
20:32:00	75	9,04	13,82
20:33:00	74	9,04	13,82
20:34:00	74	9,03	13,88
20:35:00	74	9,04	13,82
20:36:00	74	9,04	13,82
20:37:00	74	9,03	13,88
20:38:00	74	9,04	13,82
20:39:00	74	9,03	13,88
20:40:00	74	9,03	13,88
20:41:00	74	9,04	13,82
20:42:00	74	9,03	13,88
20:43:00	74	9,03	13,88
20:44:00	74	9,03	13,88
20:45:00	74	9,03	13,88
20:46:00	75	9,03	13,88
20:47:00	74	9,03	13,88
20:48:00	74	9,03	13,88
20:49:00	75	9,03	13,88
20:50:00	75	9,03	13,88
20:51:00	74	9,03	13,88
20:52:00	74	9,03	13,88
20:53:00	74	9,03	13,88
20:54:00	74	9,02	13,93
20:55:00	74	9,02	13,93
20:56:00	74	9,02	13,93
20:57:00	75	9,02	13,93
20:58:00	74	9,02	13,93
20:59:00	74	9,02	13,93
21:00:00	74	9,02	13,93
21:01:00	74	9,02	13,93
21:02:00	74	9,02	13,93
21:03:00	74	9,02	13,93
21:04:00	74	9,02	13,93
21:05:00	74	9,02	13,93
21:06:00	74	9,02	13,93
21:07:00	74	9,02	13,93
21:08:00	74	9,02	13,93
21:09:00	75	9,02	13,93
21:10:00	74	9,02	13,93
21:11:00	74	9,02	13,93
21:12:00	74	9,02	13,93
21:13:00	74	9,01	13,99
21:14:00	74	9,02	13,93
21:15:00	74	9,02	13,93
21:16:00	75	9,02	13,93
21:17:00	74	9,02	13,93
21:18:00	75	9,01	13,99
21:19:00	75	9,01	13,99
21:20:00	74	9,01	13,99
21:21:00	74	9,01	13,99
21:22:00	75	9,01	13,99
21:23:00	74	9,01	13,99
21:24:00	74	9,01	13,99
21:25:00	74	9,01	13,99
21:26:00	74	9,01	13,99
21:27:00	74	9,01	13,99
21:28:00	75	9,01	13,99
21:29:00	75	9,01	13,99
21:30:00	74	9,01	13,99
21:31:00	75	9,01	13,99
21:32:00	74	9,01	13,99
21:33:00	74	9,01	13,99
21:34:00	75	9,01	13,99
21:35:00	74	9,01	13,99
21:36:00	74	9,00	14,05
21:37:00	74	9,01	13,99
21:38:00	74	9,00	14,05
21:39:00	75	9,00	14,05
21:40:00	74	9,00	14,05
21:41:00	74	9,00	14,05
21:42:00	74	9,00	14,05
21:43:00	75	9,00	14,05
21:44:00	75	9,00	14,05
21:45:00	74	9,00	14,05
21:46:00	74	9,00	14,05
21:47:00	74	9,00	14,05
21:48:00	74	9,00	14,10
21:49:00	74	9,00	14,10
21:50:00	74	9,00	14,10
21:51:00	74	9,00	14,10
21:52:00	74	9,00	14,10
21:53:00	74	9,00	14,10
21:54:00	75	9,00	14,10
21:55:00	74	9,00	14,10
21:56:00	74	9,00	14,10
21:57:00	74	9,00	14,10
21:58:00	74	9,00	14,10
21:59:00	75	9,00	14,10
22:00:00	74	9,00	14,10
22:01:00	75	9,00	14,10
22:02:00	74	9,00	14,10
22:03:00	74	9,00	14,10
22:04:00	75	9,00	14,10
22:05:00	74	9,00	14,10
22:06:00	75	8,99	14,16
22:07:00	74	8,99	14,16
22:08:00	74	8,99	14,16
22:09:00	74	8,99	14,16
22:10:00	75	8,99	14,16
22:11:00	74	8,99	14,16
22:12:00	75	8,99	14,16
22:13:00	74	8,99	14,16
22:14:00	75	8,99	14,16
22:15:00	74	8,99	14,16
22:16:00	74	8,99	14,16
22:17:00	75	8,99	14,16
22:18:00	75	8,99	14,16
22:19:00	75	8,99	14,16
22:20:00	74	8,99	14,16
22:21:00	74	8,99	14,16
22:22:00	74	8,99	14,16
22:23:00	74	8,99	14,16
22:24:00	74	8,98	14,22
22:25:00	74	8,98	14,22
22:26:00	74	8,98	14,22
22:27:00	74	8,98	14,22
22:28:00	74	8,98	14,22
22:29:00	74	8,98	14,22
22:30:00	74	8,98	14,22
22:31:00	75	8,98	14,22
22:32:00	74	8,98	14,22
22:33:00	74	8,98	14,22
22:34:00	74	8,98	14,22
22:35:00	75	8,98	14,22
22:36:00	75	8,98	14,22
22:37:00	74	8,98	14,22
22:38:00	74	8,98	14,22
22:39:00	74	8,98	14,22
22:40:00	74	8,98	14,22
22:41:00	74	8,98	14,22
22:42:00	74	8,97	14,28
22:43:00	74	8,97	14,28
22:44:00	74	8,97	14,28
22:45:00	74	8,97	14,28
22:46:00	74	8,97	14,28
22:47:00	75	8,97	14,28
22:48:00	74	8,97	14,28
22:49:00	74	8,97	14,28
22:50:00	74	8,97	14,28
22:51:00	74	8,97	14,28
22:52:00	74	8,97	14,28
22:53:00	75	8,97	14,28
22:54:00	74	8,97	14,28
22:55:00	74	8,97	14,28
22:56:00	74	8,97	14,28
22:57:00	75	8,97	14,28
22:58:00	74	8,97	14,28
22:59:00	74	8,97	14,28
23:00:00	75	8,97	14,28
23:01:00	74	8,97	14,28
23:02:00	74	8,97	14,28
23:03:00	74	8,97	14,28
23:04:00	74	8,97	14,34
23:05:00	75	8,97	14,34
23:06:00	74	8,97	14,34
23:07:00	74	8,97	14,34
23:08:00	74	8,97	14,34
23:09:00	74	8,97	14,34
23:10:00	74	8,97	14,34
23:11:00	74	8,97	14,34
23:12:00	75	8,97	14,34
23:13:00	74	8,97	14,34
23:14:00	74	8,97	14,34
23:15:00	74	8,97	14,34
23:16:00	74	8,97	14,34
23:17:00	74	8,97	14,34
23:18:00	74	8,97	14,34
23:19:00	75	8,97	14,34
23:20:00	74	8,97	14,34
23:21:00	74	8,97	14,34
23:22:00	74	8,97	14,34
23:23:00	74	8,97	14,34
23:24:00	74	8,97	14,34
23:25:00	74	8,96	14,40
23:26:00	74	8,96	14,40
23:27:00	74	8,96	14,40
23:28:00	75	8,96	14,40
23:29:00	74	8,96	14,40
23:30:00	74	8,96	14,40
23:31:00	74	8,96	14,40
23:32:00	74	8,96	14,40
23:33:00	74	8,96	14,40
23:34:00	74	8,96	14,40
23:35:00	74	8,96	14,40
23:36:00	74	8,96	14,40
23:37:00	75	8,96	14,40
23:38:00	74	8,96	14,40
23:39:00	75	8,96	14,40
23:40:00	75	8,96	14,40
23:41:00	75	8,96	14,40
23:42:00	74	8,96	14,40
23:43:00	74	8,95	14,46
23:44:00	74	8,95	14,46
23:45:00	75	8,95	14,46
23:46:00	75	8,95	14,46
23:47:00	74	8,95	14,46
23:48:00	74	8,95	14,46
23:49:00	75	8,95	14,46
23:50:00	74	8,95	14,46
23:51:00	75	8,95	14,46
23:52:00	74	8,95	14,46
23:53:00	74	8,95	14,46
23:54:00	74	8,95	14,46
23:55:00	75	8,95	14,46
23:56:00	75	8,95	14,46
23:57:00	74	8,95	14,46
23:58:00	74	8,95	14,46
23:59:00	75	8,95	14,46
24:00:00	74	8,95	14,46
24:01:00	74	8,95	14,46
24:02:00	75	8,95	14,46
24:03:00	75	8,95	14,46
24:04:00	74	8,95	14,46
24:05:00	74	8,95	14,46
24:06:00	74	8,95	14,51
24:07:00	74	8,95	14,51
24:08:00	74	8,95	14,51
24:09:00	74	8,95	14,51
24:10:00	74	8,95	14,51
24:11:00	74	8,95	14,51
24:12:00	74	8,95	14,51
24:13:00	74	8,95	14,51
24:14:00	75	8,95	14,51
24:15:00	74	8,95	14,51
24:16:00	74	8,95	14,51
24:17:00	74	8,95	14,51
24:18:00	74	8,95	14,51
24:19:00	74	8,95	14,51
24:20:00	74	8,95	14,51
24:21:00	74	8,95	14,51
24:22:00	74	8,95	14,51
24:23:00	74	8,95	14,51
24:24:00	74	8,95	14,51
24:25:00	74	8,95	14,51
24:26:00	74	8,95	14,51
24:27:00	75	8,95	14,51
24:28:00	74	8,95	14,51
24:29:00	74	8,95	14,51
24:30:00	75	8,95	14,51
24:31:00	74	8,95	14,51
24:32:00	75	8,95	14,51
24:33:00	74	8,94	14,57
24:34:00	74	8,94	14,57
24:35:00	75	8,94	14,57
24:36:00	74	8,94	14,57
24:37:00	75	8,94	14,57
24:38:00	75	8,94	14,57
24:39:00	74	8,94	14,57
24:40:00	74	8,94	14,57
24:41:00	74	8,94	14,57
24:42:00	74	8,94	14,57
24:43:00	74	8,94	14,57
24:44:00	74	8,94	14,57
24:45:00	74	8,94	14,57
24:46:00	74	8,94	14,57
24:47:00	74	8,94	14,57
24:48:00	74	8,94	14,57
24:49:00	74	8,94	14,57
24:50:00	74	8,94	14,57
24:51:00	74	8,94	14,57
24:52:00	74	8,94	14,57
24:53:00	75	8,93	14,63
24:54:00	75	8,93	14,63
24:55:00	74	8,93	14,63
24:56:00	74	8,93	14,63
24:57:00	74	8,93	14,63
24:58:00	74	8,93	14,63
24:59:00	74	8,93	14,63
25:00:00	74	8,93	14,63
25:01:00	74	8,93	14,63
25:02:00	74	8,93	14,63
25:03:00	74	8,93	14,63
25:04:00	74	8,93	14,63
25:05:00	74	8,93	14,63
25:06:00	74	8,93	14,63
25:07:00	74	8,93	14,63
25:08:00	74	8,93	14,63
25:09:00	74	8,93	14,63
25:10:00	74	8,93	14,63
25:11:00	74	8,93	14,63
25:12:00	75	8,93	14,63
25:13:00	75	8,92	14,69
25:14:00	74	8,92	14,69
25:15:00	74	8,92	14,69
25:16:00	74	8,92	14,69
25:17:00	74	8,92	14,69
25:18:00	74	8,92	14,69
25:19:00	75	8,92	14,69
25:20:00	74	8,92	14,69
25:21:00	74	8,92	14,69
25:22:00	74	8,92	14,69
25:23:00	74	8,92	14,69
25:24:00	74	8,92	14,69
25:25:00	74	8,92	14,69
25:26:00	74	8,92	14,69
25:27:00	74	8,92	14,69
25:28:00	74	8,92	14,69
25:29:00	74	8,92	14,69
25:30:00	75	8,92	14,69
25:31:00	74	8,92	14,69
25:32:00	75	8,92	14,69
25:33:00	74	8,91	14,76
25:34:00	74	8,91	14,76
25:35:00	75	8,91	14,76
25:36:00	74	8,91	14,76
25:37:00	75	8,91	14,76
25:38:00	75	8,91	14,76
25:39:00	75	8,91	14,76
25:40:00	74	8,91	14,76
25:41:00	74	8,91	14,76
25:42:00	75	8,91	14,76
25:43:00	75	8,91	14,76
25:44:00	74	8,91	14,76
25:45:00	74	8,91	14,76
25:46:00	74	8,91	14,76
25:47:00	74	8,91	14,76
25:48:00	74	8,91	14,76
25:49:00	74	8,91	14,76
25:50:00	74	8,91	14,76
25:51:00	74	8,91	14,76
25:52:00	74	8,91	14,76
25:53:00	74	8,91	14,76
25:54:00	74	8,91	14,76
25:55:00	74	8,91	14,76
25:56:00	74	8,91	14,76
25:57:00	74	8,91	14,76
25:58:00	74	8,91	14,76
25:59:00	74	8,91	14,76
26:00:00	75	8,91	14,76
26:01:00	74	8,91	14,82
26:02:00	74	8,91	14,82
26:03:00	74	8,91	14,82
26:04:00	74	8,91	14,82
26:05:00	75	8,91	14,82
26:06:00	74	8,91	14,82
26:07:00	74	8,91	14,82
26:08:00	75	8,91	14,82
26:09:00	74	8,91	14,82
26:10:00	75	8,91	14,82
26:11:00	74	8,91	14,82
26:12:00	74	8,91	14,82
26:13:00	74	8,91	14,82
26:14:00	75	8,91	14,82
26:15:00	75	8,91	14,82
26:16:00	74	8,91	14,82
26:17:00	75	8,91	14,82
26:18:00	74	8,91	14,82
26:19:00	74	8,91	14,82
26:20:00	74	8,91	14,82
26:21:00	74	8,91	14,82
26:22:00	74	8,91	14,82
26:23:00	74	8,91	14,82
26:24:00	74	8,90	14,88
26:25:00	74	8,90	14,88
26:26:00	74	8,90	14,88
26:27:00	74	8,90	14,88
26:28:00	74	8,90	14,88
26:29:00	74	8,90	14,88
26:30:00	74	8,90	14,88
26:31:00	74	8,90	14,88
26:32:00	74	8,90	14,88
26:33:00	74	8,90	14,88
26:34:00	74	8,90	14,88
26:35:00	75	8,90	14,88
26:36:00	74	8,90	14,88
26:37:00	74	8,90	14,88
26:38:00	75	8,90	14,88
26:39:00	75	8,90	14,88
26:40:00	74	8,90	14,88
26:41:00	74	8,90	14,88
26:42:00	74	8,90	14,88
26:43:00	74	8,90	14,88
26:44:00	75	8,90	14,88
26:45:00	74	8,89	14,94
26:46:00	74	8,89	14,94
26:47:00	74	8,89	14,94
26:48:00	74	8,89	14,94
26:49:00	74	8,89	14,94
26:50:00	74	8,89	14,94
26:51:00	75	8,89	14,94
26:52:00	74	8,89	14,94
26:53:00	75	8,89	14,94
26:54:00	74	8,89	14,94
26:55:00	75	8,89	14,94
26:56:00	75	8,89	14,94
26:57:00	74	8,89	14,94
26:58:00	74	8,89	14,94
26:59:00	75	8,89	14,94
27:00:00	74	8,89	14,94
27:01:00	75	8,89	14,94
27:02:00	74	8,89	14,94
27:03:00	75	8,89	14,94
27:04:00	74	8,89	14,94
27:05:00	74	8,89	14,94
27:06:00	75	8,89	14,94
27:07:00	75	8,89	14,94
27:08:00	74	8,89	14,94
27:09:00	74	8,89	14,94
27:10:00	74	8,89	14,94
27:11:00	74	8,89	14,94
27:12:00	74	8,89	14,94
27:13:00	75	8,89	14,94
27:14:00	74	8,89	14,94
27:15:00	74	8,89	14,94
27:16:00	74	8,89	14,94
27:17:00	74	8,88	15,00
27:18:00	74	8,88	15,00
27:19:00	75	8,88	15,00
27:20:00	74	8,88	15,00
27:21:00	74	8,88	15,00
27:22:00	74	8,88	15,00
27:23:00	74	8,88	15,00
27:24:00	74	8,88	15,00
27:25:00	74	8,88	15,00
27:26:00	74	8,88	15,00
27:27:00	74	8,88	15,00
27:28:00	74	8,88	15,00
27:29:00	74	8,88	15,00
27:30:00	74	8,88	15,00
27:31:00	75	8,88	15,00
27:32:00	74	8,88	15,00
27:33:00	75	8,88	15,00
27:34:00	74	8,88	15,00
27:35:00	74	8,88	15,00
27:36:00	74	8,88	15,00
27:37:00	74	8,88	15,00
27:38:00	75	8,88	15,00
27:39:00	74	8,88	15,00
27:40:00	74	8,88	15,00
27:41:00	74	8,88	15,00
27:42:00	74	8,88	15,00
27:43:00	74	8,88	15,00
27:44:00	74	8,88	15,00
27:45:00	74	8,88	15,06
27:46:00	74	8,88	15,06
27:47:00	74	8,88	15,00
27:48:00	74	8,88	15,06
27:49:00	74	8,88	15,06
27:50:00	74	8,88	15,06
27:51:00	74	8,88	15,06
27:52:00	75	8,88	15,06
27:53:00	75	8,88	15,06
27:54:00	74	8,88	15,06
27:55:00	74	8,88	15,06
27:56:00	74	8,88	15,06
27:57:00	74	8,88	15,06
27:58:00	75	8,88	15,06
27:59:00	74	8,88	15,06
28:00:00	74	8,88	15,06
28:01:00	74	8,88	15,06
28:02:00	74	8,88	15,06
28:03:00	74	8,88	15,06
28:04:00	74	8,88	15,06
28:05:00	74	8,88	15,06
28:06:00	74	8,88	15,06
28:07:00	74	8,88	15,06
28:08:00	74	8,88	15,06
28:09:00	74	8,88	15,06
28:10:00	74	8,88	15,06
28:11:00	74	8,87	15,13
28:12:00	74	8,87	15,13
28:13:00	75	8,87	15,13
28:14:00	74	8,87	15,13
28:15:00	74	8,87	15,13
28:16:00	74	8,87	15,13
28:17:00	74	8,87	15,13
28:18:00	74	8,87	15,13
28:19:00	75	8,87	15,13
28:20:00	74	8,87	15,13
28:21:00	74	8,87	15,13
28:22:00	74	8,87	15,13
28:23:00	74	8,87	15,13
28:24:00	74	8,87	15,13
28:25:00	75	8,87	15,13
28:26:00	74	8,87	15,13
28:27:00	74	8,87	15,13
28:28:00	74	8,87	15,13
28:29:00	74	8,87	15,13
28:30:00	74	8,87	15,13
28:31:00	75	8,87	15,13
28:32:00	74	8,87	15,13
28:33:00	74	8,87	15,13
28:34:00	74	8,87	15,13
28:35:00	74	8,86	15,19
28:36:00	74	8,87	15,13
28:37:00	74	8,86	15,19
