Repository: ProgWizer/parser

File: project-root/data/Data Acquisition/Data Acquisition/2001 year (207)/UCA R Sovetsky A1900+0.8%CFL-117+0.1%DO-13.txt (part 1 of 3)
--Test Summary--
Full Path and File Name	
Instrument Name	4262 R
Instrument Type	UCA
Instrument Serial Number	111
Test Start Date	30.09.2001
Test Start Time	23:37:20
Test Stop Date	03.10.2001
Test Stop Time	0:51:59
Test Length	49:14:39
Final Sample Time Offset	49:14:30
Controller Schedule Name	
Sampling Period	30 seconds
Comments	T: 45C(38min), tap water, all dry-blending
Information	WellID	
Information	Customer	Sovetsky
Information	EngName	
Information	CementClass	A
Information	CementMfr	Suhoy Log
Information	Additives	0.8%CFL-117+0.1%DO-13+Dfmr
Information	Density	1900
Information	BHCT	45
Information	BHST	55
Information	FluidLoss	
Information	JobType	146 mm CSG tail slurry
Calculated Value	Finish Set	3:39:30
Calculated Curve	Compressive Strength	Compressive strength type B (more than 14 lb/gal)
Initial Temperature (°C)	22 °C
Final Temperature (°C)	44 °C
Initial Transit Time (microsec/in)	16,44 microsec/in
Final Transit Time (microsec/in)	7,89 microsec/in
Initial Compressive Strength (MPa)	0 MPa
Final Compressive Strength (MPa)	26 MPa
--Data--
Time (HH:MM:SS)	Temperature (°C)	Transit Time (microsec/in)	Compressive Strength (MPa)
0:00:00	22	16,44	0
0:00:30	23	16,45	0
0:01:00	22	16,45	0
0:01:30	23	16,45	0
0:02:00	22	16,44	0
0:02:30	23	16,44	0
0:03:00	23	16,44	0
0:03:30	23	16,45	0
0:04:00	23	16,45	0
0:04:30	23	16,44	0
0:05:00	24	16,43	0
0:05:30	24	16,44	0
0:06:00	24	16,45	0
0:06:30	24	16,45	0
0:07:00	25	16,45	0
0:07:30	24	16,42	0
0:08:00	25	16,44	0
0:08:30	25	16,44	0
0:09:00	25	16,44	0
0:09:30	25	16,44	0
0:10:00	26	16,44	0
0:10:30	26	16,45	0
0:11:00	26	16,42	0
0:11:30	27	16,42	0
0:12:00	27	16,42	0
0:12:30	27	16,42	0
0:13:00	27	16,42	0
0:13:30	28	16,41	0
0:14:00	28	16,40	0
0:14:30	28	16,40	0
0:15:00	28	16,40	0
0:15:30	29	16,40	0
0:16:00	29	16,40	0
0:16:30	30	16,38	0
0:17:00	30	16,38	0
0:17:30	30	16,38	0
0:18:00	31	16,38	0
0:18:30	30	16,37	0
0:19:00	31	16,38	0
0:19:30	31	16,35	0
0:20:00	32	16,35	0
0:20:30	32	16,35	0
0:21:00	32	16,35	0
0:21:30	33	16,34	0
0:22:00	33	16,34	0
0:22:30	33	16,32	0
0:23:00	33	16,32	0
0:23:30	34	16,32	0
0:24:00	34	16,31	0
0:24:30	35	16,30	0
0:25:00	35	16,29	0
0:25:30	35	16,28	0
0:26:00	35	16,28	0
0:26:30	36	16,27	0
0:27:00	36	16,27	0
0:27:30	36	16,27	0
0:28:00	36	16,24	0
0:28:30	37	16,24	0
0:29:00	37	16,24	0
0:29:30	38	16,23	0
0:30:00	38	16,23	0
0:30:30	38	16,25	0
0:31:00	39	16,21	0
0:31:30	39	16,21	0
0:32:00	39	16,21	0
0:32:30	40	16,21	0
0:33:00	40	16,21	0
0:33:30	40	16,19	0
0:34:00	40	16,18	0
0:34:30	41	16,18	0
0:35:00	40	16,18	0
0:35:30	41	16,18	0
0:36:00	41	16,18	0
0:36:30	42	16,15	0
0:37:00	42	16,15	0
0:37:30	42	16,15	0
0:38:00	43	16,15	0
0:38:30	43	16,14	0
0:39:00	44	16,16	0
0:39:30	44	16,12	0
0:40:00	44	16,13	0
0:40:30	44	16,12	0
0:41:00	44	16,12	0
0:41:30	45	16,12	0
0:42:00	45	16,11	0
0:42:30	45	16,11	0
0:43:00	45	16,10	0
0:43:30	45	16,10	0
0:44:00	46	16,10	0
0:44:30	46	16,11	0
0:45:00	46	16,09	0
0:45:30	46	16,09	0
0:46:00	46	16,09	0
0:46:30	45	16,09	0
0:47:00	46	16,09	0
0:47:30	46	16,07	0
0:48:00	46	16,07	0
0:48:30	46	16,07	0
0:49:00	46	16,07	0
0:49:30	46	16,07	0
0:50:00	46	16,08	0
0:50:30	46	16,05	0
0:51:00	47	16,05	0
0:51:30	46	16,05	0
0:52:00	46	16,05	0
0:52:30	46	16,06	0
0:53:00	46	16,05	0
0:53:30	45	16,04	0
0:54:00	46	16,05	0
0:54:30	46	16,05	0
0:55:00	46	16,05	0
0:55:30	46	16,05	0
0:56:00	45	16,05	0
0:56:30	46	16,04	0
0:57:00	46	16,04	0
0:57:30	46	16,04	0
0:58:00	45	16,05	0
0:58:30	46	16,05	0
0:59:00	46	16,05	0
0:59:30	46	16,04	0
1:00:00	45	16,04	0
1:00:30	46	16,04	0
1:01:00	46	16,05	0
1:01:30	46	16,05	0
1:02:00	45	16,05	0
1:02:30	46	16,04	0
1:03:00	45	16,04	0
1:03:30	45	16,04	0
1:04:00	45	16,05	0
1:04:30	45	16,05	0
1:05:00	45	16,05	0
1:05:30	45	16,05	0
1:06:00	45	16,04	0
1:06:30	45	16,04	0
1:07:00	45	16,05	0
1:07:30	45	16,05	0
1:08:00	45	16,05	0
1:08:30	45	16,05	0
1:09:00	45	16,07	0
1:09:30	45	16,04	0
1:10:00	45	16,05	0
1:10:30	45	16,05	0
1:11:00	45	16,05	0
1:11:30	45	16,06	0
1:12:00	45	16,06	0
1:12:30	45	16,05	0
1:13:00	45	16,04	0
1:13:30	45	16,05	0
1:14:00	45	16,05	0
1:14:30	44	16,06	0
1:15:00	45	16,06	0
1:15:30	45	16,06	0
1:16:00	44	16,05	0
1:16:30	45	16,05	0
1:17:00	44	16,05	0
1:17:30	45	16,06	0
1:18:00	45	16,06	0
1:18:30	44	16,06	0
1:19:00	45	16,07	0
1:19:30	45	16,05	0
1:20:00	45	16,06	0
1:20:30	45	16,06	0
1:21:00	45	16,06	0
1:21:30	45	16,07	0
1:22:00	44	16,07	0
1:22:30	45	16,07	0
1:23:00	45	16,06	0
1:23:30	44	16,06	0
1:24:00	45	16,07	0
1:24:30	44	16,08	0
1:25:00	44	16,08	0
1:25:30	44	16,08	0
1:26:00	44	16,07	0
1:26:30	44	16,06	0
1:27:00	44	16,08	0
1:27:30	44	16,08	0
1:28:00	44	16,08	0
1:28:30	45	16,09	0
1:29:00	44	16,09	0
1:29:30	45	16,08	0
1:30:00	44	16,08	0
1:30:30	44	16,09	0
1:31:00	44	16,09	0
1:31:30	44	16,09	0
1:32:00	44	16,09	0
1:32:30	44	16,11	0
1:33:00	44	16,08	0
1:33:30	44	16,08	0
1:34:00	45	16,09	0
1:34:30	44	16,09	0
1:35:00	44	16,10	0
1:35:30	44	16,10	0
1:36:00	44	16,09	0
1:36:30	44	16,09	0
1:37:00	44	16,09	0
1:37:30	45	16,10	0
1:38:00	44	16,10	0
1:38:30	44	16,11	0
1:39:00	45	16,11	0
1:39:30	44	16,10	0
1:40:00	44	16,09	0
1:40:30	44	16,11	0
1:41:00	44	16,10	0
1:41:30	44	16,11	0
1:42:00	44	16,11	0
1:42:30	44	16,12	0
1:43:00	44	16,09	0
1:43:30	44	16,11	0
1:44:00	44	16,11	0
1:44:30	44	16,11	0
1:45:00	44	16,12	0
1:45:30	44	16,12	0
1:46:00	44	16,14	0
1:46:30	44	16,11	0
1:47:00	44	16,12	0
1:47:30	44	16,13	0
1:48:00	44	16,13	0
1:48:30	44	16,14	0
1:49:00	44	16,14	0
1:49:30	44	16,14	0
1:50:00	44	16,13	0
1:50:30	44	16,13	0
1:51:00	44	16,14	0
1:51:30	44	16,14	0
1:52:00	44	16,14	0
1:52:30	44	16,15	0
1:53:00	44	16,15	0
1:53:30	44	16,14	0
1:54:00	44	16,14	0
1:54:30	44	16,15	0
1:55:00	44	16,16	0
1:55:30	44	16,16	0
1:56:00	44	16,17	0
1:56:30	44	16,18	0
1:57:00	44	16,16	0
1:57:30	44	16,16	0
1:58:00	44	16,17	0
1:58:30	44	16,18	0
1:59:00	44	16,18	0
1:59:30	44	16,18	0
2:00:00	44	16,19	0
2:00:30	44	16,18	0
2:01:00	44	16,18	0
2:01:30	44	16,20	0
2:02:00	44	16,20	0
2:02:30	44	16,21	0
2:03:00	44	16,21	0
2:03:30	44	16,21	0
2:04:00	44	16,20	0
2:04:30	44	16,21	0
2:05:00	44	16,21	0
2:05:30	44	16,21	0
2:06:00	44	16,23	0
2:06:30	44	16,23	0
2:07:00	44	16,23	0
2:07:30	44	16,23	0
2:08:00	44	16,23	0
2:08:30	44	16,24	0
2:09:00	43	16,24	0
2:09:30	44	16,25	0
2:10:00	44	16,26	0
2:10:30	44	16,27	0
2:11:00	44	16,25	0
2:11:30	44	16,26	0
2:12:00	44	16,27	0
2:12:30	44	16,28	0
2:13:00	44	16,28	0
2:13:30	44	16,29	0
2:14:00	44	16,29	0
2:14:30	44	16,28	0
2:15:00	44	16,28	0
2:15:30	44	16,29	0
2:16:00	44	16,30	0
2:16:30	44	16,32	0
2:17:00	44	16,32	0
2:17:30	44	16,33	0
2:18:00	44	16,31	0
2:18:30	44	16,32	0
2:19:00	44	16,32	0
2:19:30	44	16,33	0
2:20:00	44	16,34	0
2:20:30	44	16,34	0
2:21:00	44	16,36	0
2:21:30	44	16,34	0
2:22:00	44	16,35	0
2:22:30	44	16,35	0
2:23:00	44	16,36	0
2:23:30	44	16,36	0
2:24:00	44	16,37	0
2:24:30	44	16,36	0
2:25:00	44	16,36	0
2:25:30	44	16,38	0
2:26:00	44	16,38	0
2:26:30	44	16,39	0
2:27:00	44	16,39	0
2:27:30	44	16,39	0
2:28:00	44	16,39	0
2:28:30	43	16,39	0
2:29:00	44	16,39	0
2:29:30	44	16,41	0
2:30:00	44	16,41	0
2:30:30	44	16,41	0
2:31:00	44	16,41	0
2:31:30	44	16,40	0
2:32:00	44	16,41	0
2:32:30	44	16,41	0
2:33:00	44	16,42	0
2:33:30	44	16,42	0
2:34:00	44	16,43	0
2:34:30	44	16,44	0
2:35:00	44	16,41	0
2:35:30	44	16,42	0
2:36:00	44	16,43	0
2:36:30	44	16,44	0
2:37:00	44	16,44	0
2:37:30	44	16,44	0
2:38:00	44	16,45	0
2:38:30	44	16,42	0
2:39:00	44	16,43	0
2:39:30	44	16,44	0
2:40:00	44	16,44	0
2:40:30	44	16,44	0
2:41:00	44	16,45	0
2:41:30	44	16,43	0
2:42:00	44	16,43	0
2:42:30	44	16,44	0
2:43:00	44	16,44	0
2:43:30	44	16,45	0
2:44:00	44	16,45	0
2:44:30	44	16,45	0
2:45:00	44	16,43	0
2:45:30	44	16,43	0
2:46:00	44	16,43	0
2:46:30	44	16,43	0
2:47:00	44	16,44	0
2:47:30	44	16,44	0
2:48:00	44	16,44	0
2:48:30	44	16,42	0
2:49:00	44	16,41	0
2:49:30	44	16,42	0
2:50:00	44	16,41	0
2:50:30	44	16,41	0
2:51:00	44	16,41	0
2:51:30	44	16,43	0
2:52:00	44	16,40	0
2:52:30	44	16,40	0
2:53:00	44	16,40	0
2:53:30	44	16,40	0
2:54:00	44	16,40	0
2:54:30	44	16,39	0
2:55:00	44	16,39	0
2:55:30	44	16,38	0
2:56:00	44	16,37	0
2:56:30	44	16,37	0
2:57:00	44	16,37	0
2:57:30	44	16,37	0
2:58:00	44	16,36	0
2:58:30	44	16,35	0
2:59:00	44	16,34	0
2:59:30	44	16,34	0
3:00:00	44	16,34	0
3:00:30	44	16,33	0
3:01:00	44	16,33	0
3:01:30	44	16,34	0
3:02:00	44	16,30	0
3:02:30	44	16,30	0
3:03:00	44	16,30	0
3:03:30	44	16,29	0
3:04:00	44	16,29	0
3:04:30	44	16,28	0
3:05:00	44	16,27	0
3:05:30	44	16,26	0
3:06:00	44	16,26	0
3:06:30	44	16,25	0
3:07:00	44	16,24	0
3:07:30	44	16,23	0
3:08:00	44	16,23	0
3:08:30	44	16,21	0
3:09:00	44	16,21	0
3:09:30	44	16,20	0
3:10:00	44	16,19	0
3:10:30	44	16,18	0
3:11:00	44	16,18	0
3:11:30	44	16,18	0
3:12:00	44	16,14	0
3:12:30	44	16,14	0
3:13:00	44	16,13	0
3:13:30	44	16,12	0
3:14:00	44	16,11	0
3:14:30	44	16,10	0
3:15:00	44	16,09	0
3:15:30	44	16,07	0
3:16:00	44	16,06	0
3:16:30	44	16,05	0
3:17:00	44	16,05	0
3:17:30	44	16,03	0
3:18:00	44	16,03	0
3:18:30	44	16,00	0
3:19:00	44	15,99	0
3:19:30	44	15,98	0
3:20:00	44	15,96	0
3:20:30	44	15,95	0
3:21:00	44	15,94	0
3:21:30	44	15,93	0
3:22:00	44	15,91	0
3:22:30	44	15,90	0
3:23:00	44	15,88	0
3:23:30	44	15,88	0
3:24:00	44	15,86	0
3:24:30	44	15,84	0
3:25:00	44	15,84	0
3:25:30	44	15,81	0
3:26:00	44	15,80	0
3:26:30	44	15,79	0
3:27:00	44	15,77	0
3:27:30	44	15,75	0
3:28:00	44	15,75	0
3:28:30	44	15,73	0
3:29:00	44	15,71	0
3:29:30	44	15,69	0
3:30:00	44	15,68	0
3:30:30	44	15,66	0
3:31:00	44	15,65	0
3:31:30	44	15,63	0
3:32:00	44	15,61	0
3:32:30	44	15,59	0
3:33:00	44	15,57	0
3:33:30	44	15,56	0
3:34:00	44	15,55	0
3:34:30	44	15,53	0
3:35:00	44	15,52	0
3:35:30	44	15,49	0
3:36:00	44	15,47	0
3:36:30	44	15,45	0
3:37:00	44	15,44	0
3:37:30	44	15,43	0
3:38:00	44	15,41	0
3:38:30	44	15,38	0
3:39:00	44	15,36	0
3:39:30	44	15,35	0
3:40:00	44	15,33	0
3:40:30	44	15,31	0
3:41:00	44	15,30	0
3:41:30	44	15,27	0
3:42:00	44	15,25	0
3:42:30	44	15,24	0
3:43:00	44	15,22	0
3:43:30	44	15,20	0
3:44:00	44	15,19	0
3:44:30	44	15,18	0
3:45:00	44	15,14	0
3:45:30	44	15,13	0
3:46:00	44	15,10	0
3:46:30	44	15,09	0
3:47:00	44	15,07	0
3:47:30	44	15,05	0
3:48:00	44	15,02	0
3:48:30	44	15,00	0
3:49:00	44	14,98	0
3:49:30	44	14,96	1
3:50:00	44	14,95	1
3:50:30	44	14,92	1
3:51:00	44	14,91	1
3:51:30	44	14,88	1
3:52:00	44	14,86	1
3:52:30	44	14,84	1
3:53:00	44	14,82	1
3:53:30	44	14,80	1
3:54:00	44	14,79	1
3:54:30	44	14,77	1
3:55:00	44	14,74	1
3:55:30	44	14,72	1
3:56:00	44	14,71	1
3:56:30	44	14,68	1
3:57:00	44	14,67	1
3:57:30	44	14,65	1
3:58:00	44	14,62	1
3:58:30	44	14,60	1
3:59:00	44	14,58	1
3:59:30	44	14,56	1
4:00:00	44	14,54	1
4:00:30	44	14,53	1
4:01:00	44	14,51	1
4:01:30	44	14,48	1
4:02:00	44	14,46	1
4:02:30	44	14,44	1
4:03:00	44	14,42	1
4:03:30	44	14,41	1
4:04:00	44	14,38	1
4:04:30	44	14,37	1
4:05:00	44	14,34	1
4:05:30	44	14,32	1
4:06:00	44	14,30	1
4:06:30	44	14,29	1
4:07:00	44	14,26	1
4:07:30	44	14,25	1
4:08:00	44	14,22	1
4:08:30	44	14,20	1
4:09:00	44	14,18	1
4:09:30	44	14,16	1
4:10:00	44	14,14	1
4:10:30	44	14,13	1
4:11:00	44	14,11	1
4:11:30	44	14,08	1
4:12:00	44	14,06	1
4:12:30	44	14,05	1
4:13:00	44	14,02	1
4:13:30	44	14,01	1
4:14:00	44	13,99	1
4:14:30	44	13,96	1
4:15:00	44	13,94	1
4:15:30	44	13,93	1
4:16:00	44	13,90	1
4:16:30	44	13,89	1
4:17:00	44	13,86	1
4:17:30	44	13,84	1
4:18:00	44	13,82	1
4:18:30	44	13,80	1
4:19:00	44	13,79	1
4:19:30	44	13,77	1
4:20:00	44	13,75	1
4:20:30	44	13,74	1
4:21:00	44	13,71	1
4:21:30	44	13,69	1
4:22:00	44	13,68	1
4:22:30	44	13,65	1
4:23:00	44	13,64	1
4:23:30	44	13,63	1
4:24:00	44	13,60	1
4:24:30	44	13,58	1
4:25:00	44	13,56	1
4:25:30	44	13,54	1
4:26:00	44	13,53	1
4:26:30	44	13,50	1
4:27:00	44	13,49	1
4:27:30	44	13,46	1
4:28:00	44	13,45	1
4:28:30	44	13,43	1
4:29:00	44	13,41	1
4:29:30	44	13,40	1
4:30:00	44	13,38	1
4:30:30	44	13,36	1
4:31:00	44	13,34	2
4:31:30	44	13,32	2
4:32:00	44	13,30	2
4:32:30	44	13,29	2
4:33:00	44	13,27	2
4:33:30	44	13,26	2
4:34:00	44	13,23	2
4:34:30	44	13,21	2
4:35:00	44	13,20	2
4:35:30	44	13,18	2
4:36:00	44	13,16	2
4:36:30	44	13,14	2
4:37:00	44	13,12	2
4:37:30	44	13,11	2
4:38:00	44	13,09	2
4:38:30	44	13,07	2
4:39:00	44	13,05	2
4:39:30	44	13,03	2
4:40:00	44	13,02	2
4:40:30	44	13,00	2
4:41:00	44	12,99	2
4:41:30	44	12,97	2
4:42:00	44	12,96	2
4:42:30	44	12,93	2
4:43:00	44	12,91	2
4:43:30	44	12,90	2
4:44:00	44	12,88	2
4:44:30	44	12,86	2
4:45:00	44	12,84	2
4:45:30	44	12,83	2
4:46:00	44	12,81	2
4:46:30	44	12,79	2
4:47:00	44	12,77	2
4:47:30	44	12,76	2
4:48:00	44	12,75	2
4:48:30	44	12,73	2
4:49:00	44	12,71	2
4:49:30	44	12,70	2
4:50:00	44	12,68	2
4:50:30	44	12,66	2
4:51:00	44	12,64	2
4:51:30	44	12,63	2
4:52:00	44	12,61	2
4:52:30	44	12,60	2
4:53:00	44	12,57	2
4:53:30	44	12,55	2
4:54:00	44	12,54	2
4:54:30	44	12,52	2
4:55:00	44	12,51	2
4:55:30	44	12,51	2
4:56:00	44	12,47	2
4:56:30	44	12,45	2
4:57:00	44	12,44	2
4:57:30	44	12,43	2
4:58:00	44	12,42	2
4:58:30	44	12,40	2
4:59:00	44	12,38	3
4:59:30	44	12,36	3
5:00:00	44	12,35	3
5:00:30	44	12,33	3
5:01:00	44	12,32	3
5:01:30	44	12,30	3
5:02:00	44	12,28	3
5:02:30	44	12,26	3
5:03:00	44	12,25	3
5:03:30	44	12,24	3
5:04:00	44	12,22	3
5:04:30	44	12,20	3
5:05:00	44	12,18	3
5:05:30	44	12,17	3
5:06:00	44	12,15	3
5:06:30	44	12,14	3
5:07:00	44	12,13	3
5:07:30	44	12,11	3
5:08:00	44	12,09	3
5:08:30	44	12,08	3
5:09:00	44	12,06	3
5:09:30	44	12,05	3
5:10:00	44	12,04	3
5:10:30	44	12,01	3
5:11:00	44	12,00	3
5:11:30	44	11,98	3
5:12:00	44	11,97	3
5:12:30	44	11,97	3
5:13:00	44	11,94	3
5:13:30	44	11,92	3
5:14:00	44	11,91	3
5:14:30	44	11,89	3
5:15:00	44	11,88	3
5:15:30	44	11,87	3
5:16:00	44	11,85	3
5:16:30	44	11,83	3
5:17:00	44	11,82	3
5:17:30	44	11,81	3
5:18:00	44	11,79	3
5:18:30	44	11,78	3
5:19:00	44	11,77	3
5:19:30	44	11,75	3
5:20:00	44	11,73	3
5:20:30	44	11,72	4
5:21:00	44	11,71	4
5:21:30	44	11,69	4
5:22:00	44	11,68	4
5:22:30	44	11,66	4
5:23:00	44	11,65	4
5:23:30	44	11,64	4
5:24:00	44	11,63	4
5:24:30	44	11,61	4
5:25:00	44	11,59	4
5:25:30	44	11,58	4
5:26:00	44	11,57	4
5:26:30	44	11,55	4
5:27:00	44	11,55	4
5:27:30	44	11,52	4
5:28:00	44	11,51	4
5:28:30	44	11,50	4
5:29:00	44	11,49	4
5:29:30	44	11,49	4
5:30:00	44	11,46	4
5:30:30	44	11,44	4
5:31:00	44	11,43	4
5:31:30	44	11,43	4
5:32:00	44	11,41	4
5:32:30	44	11,40	4
5:33:00	44	11,38	4
5:33:30	44	11,37	4
5:34:00	44	11,36	4
5:34:30	44	11,35	4
5:35:00	44	11,34	4
5:35:30	44	11,32	4
5:36:00	44	11,31	4
5:36:30	44	11,29	4
5:37:00	44	11,29	4
5:37:30	44	11,28	4
5:38:00	44	11,26	4
5:38:30	44	11,25	4
5:39:00	44	11,23	4
5:39:30	44	11,23	4
5:40:00	44	11,21	5
5:40:30	44	11,20	5
5:41:00	44	11,19	5
5:41:30	44	11,17	5
5:42:00	44	11,16	5
5:42:30	44	11,15	5
5:43:00	44	11,14	5
5:43:30	44	11,14	5
5:44:00	44	11,12	5
5:44:30	44	11,10	5
5:45:00	44	11,10	5
5:45:30	44	11,09	5
5:46:00	44	11,07	5
5:46:30	44	11,07	5
5:47:00	44	11,05	5
5:47:30	44	11,04	5
5:48:00	44	11,03	5
5:48:30	44	11,02	5
5:49:00	44	11,01	5
5:49:30	44	11,00	5
5:50:00	44	10,98	5
5:50:30	44	10,98	5
5:51:00	44	10,96	5
5:51:30	44	10,95	5
5:52:00	44	10,95	5
5:52:30	44	10,94	5
5:53:00	44	10,93	5
5:53:30	44	10,91	5
5:54:00	44	10,90	5
5:54:30	44	10,89	5
5:55:00	44	10,89	5
5:55:30	44	10,87	5
5:56:00	44	10,86	5
5:56:30	44	10,85	5
5:57:00	44	10,84	5
5:57:30	44	10,84	5
5:58:00	44	10,82	5
5:58:30	44	10,81	5
5:59:00	44	10,80	6
5:59:30	44	10,80	6
6:00:00	44	10,78	6
6:00:30	44	10,78	6
6:01:00	44	10,76	6
6:01:30	44	10,75	6
6:02:00	44	10,75	6
6:02:30	44	10,74	6
6:03:00	44	10,73	6
6:03:30	44	10,72	6
6:04:00	44	10,71	6
6:04:30	44	10,70	6
6:05:00	44	10,69	6
6:05:30	44	10,68	6
6:06:00	44	10,68	6
6:06:30	44	10,66	6
6:07:00	44	10,65	6
6:07:30	44	10,65	6
6:08:00	44	10,63	6
6:08:30	44	10,63	6
6:09:00	44	10,63	6
6:09:30	44	10,61	6
6:10:00	44	10,60	6
6:10:30	44	10,59	6
6:11:00	44	10,58	6
6:11:30	44	10,57	6
6:12:00	44	10,57	6
6:12:30	44	10,56	6
6:13:00	44	10,55	6
6:13:30	44	10,54	6
6:14:00	44	10,54	6
6:14:30	44	10,53	6
6:15:00	44	10,52	6
6:15:30	44	10,50	6
6:16:00	44	10,50	6
6:16:30	44	10,49	6
6:17:00	44	10,48	6
6:17:30	44	10,48	6
6:18:00	44	10,47	7
6:18:30	44	10,46	7
6:19:00	44	10,45	7
6:19:30	44	10,44	7
6:20:00	44	10,44	7
6:20:30	44	10,43	7
6:21:00	44	10,42	7
6:21:30	44	10,41	7
6:22:00	44	10,41	7
6:22:30	44	10,40	7
6:23:00	44	10,39	7
6:23:30	44	10,39	7
6:24:00	44	10,38	7
6:24:30	44	10,37	7
6:25:00	44	10,36	7
6:25:30	44	10,36	7
6:26:00	44	10,35	7
6:26:30	44	10,35	7
6:27:00	44	10,33	7
6:27:30	44	10,32	7
6:28:00	44	10,32	7
6:28:30	44	10,31	7
6:29:00	44	10,30	7
6:29:30	44	10,30	7
6:30:00	44	10,29	7
6:30:30	44	10,28	7
6:31:00	44	10,27	7
6:31:30	44	10,27	7
6:32:00	44	10,27	7
6:32:30	44	10,26	7
6:33:00	44	10,25	7
6:33:30	44	10,24	7
6:34:00	44	10,23	7
6:34:30	44	10,23	7
6:35:00	44	10,22	7
6:35:30	44	10,22	7
6:36:00	44	10,21	7
6:36:30	44	10,20	7
6:37:00	44	10,20	7
6:37:30	44	10,19	8
6:38:00	44	10,18	8
6:38:30	44	10,18	8
6:39:00	44	10,18	8
6:39:30	44	10,16	8
6:40:00	44	10,15	8
6:40:30	44	10,14	8
6:41:00	44	10,14	8
6:41:30	44	10,14	8
6:42:00	44	10,14	8
6:42:30	44	10,12	8
6:43:00	44	10,11	8
6:43:30	44	10,11	8
6:44:00	44	10,11	8
6:44:30	44	10,10	8
6:45:00	44	10,10	8
6:45:30	44	10,08	8
6:46:00	44	10,08	8
6:46:30	44	10,08	8
6:47:00	44	10,07	8
6:47:30	44	10,06	8
6:48:00	44	10,06	8
6:48:30	44	10,05	8
6:49:00	44	10,05	8
6:49:30	44	10,04	8
6:50:00	44	10,03	8
6:50:30	44	10,03	8
6:51:00	44	10,02	8
6:51:30	44	10,02	8
6:52:00	44	10,01	8
6:52:30	44	10,00	8
6:53:00	44	10,00	8
6:53:30	44	9,99	8
6:54:00	44	9,99	8
6:54:30	44	9,98	8
6:55:00	44	9,98	8
6:55:30	44	9,97	8
6:56:00	44	9,96	8
6:56:30	44	9,96	8
6:57:00	44	9,96	8
6:57:30	44	9,95	9
6:58:00	44	9,94	9
6:58:30	44	9,94	9
6:59:00	44	9,94	9
6:59:30	44	9,93	9
7:00:00	44	9,92	9
7:00:30	44	9,92	9
7:01:00	44	9,91	9
7:01:30	44	9,90	9
7:02:00	44	9,90	9
7:02:30	44	9,90	9
7:03:00	44	9,89	9
7:03:30	44	9,89	9
7:04:00	44	9,88	9
7:04:30	44	9,88	9
7:05:00	44	9,88	9
7:05:30	44	9,87	9
7:06:00	44	9,86	9
7:06:30	44	9,86	9
7:07:00	44	9,85	9
7:07:30	44	9,85	9
7:08:00	44	9,84	9
7:08:30	44	9,84	9
7:09:00	44	9,84	9
7:09:30	44	9,83	9
7:10:00	44	9,82	9
7:10:30	44	9,82	9
7:11:00	44	9,81	9
7:11:30	44	9,81	9
7:12:00	44	9,81	9
7:12:30	44	9,80	9
7:13:00	44	9,80	9
7:13:30	44	9,79	9
7:14:00	44	9,79	9
7:14:30	44	9,79	9
7:15:00	44	9,78	9
7:15:30	44	9,78	9
7:16:00	44	9,77	9
7:16:30	44	9,77	9
7:17:00	44	9,76	9
7:17:30	44	9,75	9
7:18:00	44	9,75	9
7:18:30	44	9,75	9
7:19:00	44	9,75	9
7:19:30	44	9,74	9
7:20:00	44	9,73	10
7:20:30	44	9,73	10
7:21:00	44	9,73	10
7:21:30	44	9,73	10
7:22:00	44	9,73	10
7:22:30	44	9,72	10
7:23:00	44	9,71	10
7:23:30	44	9,71	10
7:24:00	44	9,70	10
7:24:30	44	9,70	10
7:25:00	44	9,70	10
7:25:30	44	9,69	10
7:26:00	44	9,69	10
7:26:30	44	9,68	10
7:27:00	44	9,68	10
7:27:30	44	9,67	10
7:28:00	44	9,67	10
7:28:30	44	9,66	10
7:29:00	44	9,66	10
7:29:30	44	9,66	10
7:30:00	44	9,66	10
7:30:30	44	9,66	10
7:31:00	44	9,65	10
7:31:30	44	9,64	10
7:32:00	44	9,64	10
7:32:30	44	9,63	10
7:33:00	44	9,63	10
7:33:30	44	9,63	10
7:34:00	44	9,63	10
7:34:30	44	9,62	10
7:35:00	44	9,62	10
7:35:30	44	9,61	10
7:36:00	44	9,61	10
7:36:30	44	9,61	10
7:37:00	44	9,60	10
7:37:30	44	9,60	10
7:38:00	44	9,60	10
7:38:30	44	9,59	10
7:39:00	44	9,59	10
7:39:30	44	9,59	10
7:40:00	44	9,58	10
7:40:30	44	9,57	10
7:41:00	44	9,57	10
7:41:30	44	9,57	10
7:42:00	44	9,57	10
7:42:30	44	9,57	10
7:43:00	44	9,56	10
7:43:30	44	9,56	10
7:44:00	44	9,55	10
7:44:30	44	9,55	10
7:45:00	44	9,55	10
7:45:30	44	9,54	10
7:46:00	44	9,54	10
7:46:30	44	9,54	11
7:47:00	44	9,54	11
7:47:30	44	9,53	11
7:48:00	44	9,54	11
7:48:30	44	9,53	11
7:49:00	44	9,52	11
7:49:30	44	9,51	11
7:50:00	44	9,51	11
7:50:30	44	9,51	11
7:51:00	44	9,51	11
7:51:30	44	9,51	11
7:52:00	44	9,50	11
7:52:30	44	9,50	11
7:53:00	44	9,50	11
7:53:30	44	9,49	11
7:54:00	44	9,49	11
7:54:30	44	9,49	11
7:55:00	44	9,48	11
7:55:30	44	9,48	11
7:56:00	44	9,48	11
7:56:30	44	9,48	11
7:57:00	44	9,48	11
7:57:30	44	9,47	11
7:58:00	44	9,46	11
7:58:30	44	9,46	11
7:59:00	44	9,46	11
7:59:30	44	9,45	11
8:00:00	44	9,46	11
8:00:30	44	9,45	11
8:01:00	44	9,45	11
8:01:30	44	9,45	11
8:02:00	44	9,44	11
8:02:30	44	9,44	11
8:03:00	44	9,44	11
8:03:30	44	9,44	11
8:04:00	44	9,43	11
8:04:30	44	9,43	11
8:05:00	44	9,43	11
8:05:30	44	9,43	11
8:06:00	44	9,42	11
8:06:30	44	9,43	11
8:07:00	44	9,42	11
8:07:30	44	9,41	11
8:08:00	44	9,41	11
8:08:30	44	9,40	11
8:09:00	44	9,40	11
8:09:30	44	9,40	11
8:10:00	44	9,40	11
8:10:30	44	9,39	11
8:11:00	44	9,39	11
8:11:30	44	9,39	11
8:12:00	44	9,39	11
8:12:30	44	9,39	11
8:13:00	44	9,39	11
8:13:30	44	9,38	11
8:14:00	44	9,38	11
8:14:30	44	9,37	11
8:15:00	44	9,37	11
8:15:30	44	9,37	11
8:16:00	44	9,37	11
8:16:30	44	9,36	12
8:17:00	44	9,36	12
8:17:30	44	9,36	12
8:18:00	44	9,36	12
8:18:30	44	9,36	12
8:19:00	44	9,35	12
8:19:30	44	9,35	12
8:20:00	44	9,35	12
8:20:30	44	9,34	12
8:21:00	44	9,34	12
8:21:30	44	9,34	12
8:22:00	44	9,34	12
8:22:30	44	9,34	12
8:23:00	44	9,34	12
8:23:30	44	9,33	12
8:24:00	44	9,34	12
8:24:30	44	9,33	12
8:25:00	44	9,32	12
8:25:30	44	9,32	12
8:26:00	44	9,32	12
8:26:30	44	9,31	12
8:27:00	44	9,32	12
8:27:30	44	9,31	12
8:28:00	44	9,30	12
8:28:30	44	9,30	12
8:29:00	44	9,30	12
8:29:30	44	9,30	12
8:30:00	44	9,30	12
8:30:30	44	9,30	12
8:31:00	44	9,30	12
8:31:30	44	9,29	12
8:32:00	44	9,29	12
8:32:30	44	9,29	12
8:33:00	44	9,29	12
8:33:30	44	9,28	12
8:34:00	44	9,28	12
8:34:30	44	9,27	12
8:35:00	44	9,27	12
8:35:30	44	9,27	12
8:36:00	44	9,27	12
8:36:30	44	9,27	12
8:37:00	44	9,27	12
8:37:30	44	9,27	12
8:38:00	44	9,27	12
8:38:30	44	9,26	12
8:39:00	44	9,26	12
8:39:30	44	9,25	12
8:40:00	44	9,25	12
8:40:30	44	9,25	12
8:41:00	44	9,25	12
8:41:30	44	9,25	12
8:42:00	44	9,25	12
8:42:30	44	9,25	12
8:43:00	44	9,24	12
8:43:30	44	9,24	12
8:44:00	44	9,24	12
8:44:30	44	9,24	12
8:45:00	44	9,23	12
8:45:30	44	9,23	12
8:46:00	44	9,23	12
8:46:30	44	9,23	12
8:47:00	44	9,22	12
8:47:30	44	9,22	12
8:48:00	44	9,22	12
8:48:30	44	9,21	13
8:49:00	44	9,21	13
8:49:30	44	9,21	13
8:50:00	44	9,21	13
8:50:30	44	9,21	13
8:51:00	44	9,21	13
8:51:30	44	9,21	13
8:52:00	44	9,21	13
8:52:30	44	9,21	13
8:53:00	44	9,20	13
8:53:30	44	9,20	13
8:54:00	44	9,19	13
8:54:30	44	9,19	13
8:55:00	44	9,19	13
8:55:30	44	9,19	13
8:56:00	44	9,18	13
8:56:30	44	9,18	13
8:57:00	44	9,18	13
8:57:30	43	9,18	13
8:58:00	44	9,18	13
8:58:30	44	9,18	13
8:59:00	44	9,18	13
8:59:30	44	9,17	13
9:00:00	44	9,17	13
9:00:30	44	9,17	13
9:01:00	44	9,17	13
9:01:30	44	9,16	13
9:02:00	44	9,16	13
9:02:30	44	9,16	13
9:03:00	44	9,15	13
9:03:30	44	9,16	13
9:04:00	44	9,15	13
9:04:30	44	9,15	13
9:05:00	44	9,15	13
9:05:30	44	9,15	13
9:06:00	44	9,15	13
9:06:30	44	9,15	13
9:07:00	44	9,15	13
9:07:30	44	9,14	13
9:08:00	44	9,14	13
9:08:30	44	9,14	13
9:09:00	44	9,14	13
9:09:30	44	9,14	13
9:10:00	44	9,13	13
9:10:30	44	9,13	13
9:11:00	44	9,13	13
9:11:30	44	9,13	13
9:12:00	44	9,13	13
9:12:30	44	9,13	13
9:13:00	44	9,13	13
9:13:30	44	9,12	13
9:14:00	44	9,12	13
9:14:30	44	9,12	13
9:15:00	44	9,12	13
9:15:30	44	9,12	13
9:16:00	44	9,11	13
9:16:30	44	9,11	13
9:17:00	44	9,11	13
9:17:30	44	9,11	13
9:18:00	44	9,11	13
9:18:30	44	9,10	13
9:19:00	44	9,10	13
9:19:30	44	9,09	13
9:20:00	44	9,09	13
9:20:30	44	9,10	13
9:21:00	44	9,09	13
9:21:30	44	9,09	13
9:22:00	44	9,09	13
9:22:30	44	9,09	13
9:23:00	44	9,09	13
9:23:30	44	9,09	13
9:24:00	44	9,08	13
9:24:30	44	9,08	13
9:25:00	44	9,08	13
9:25:30	44	9,07	14
9:26:00	44	9,08	13
9:26:30	44	9,08	13
9:27:00	44	9,07	14
9:27:30	44	9,07	14
9:28:00	44	9,06	14
9:28:30	44	9,06	14
9:29:00	44	9,06	14
9:29:30	44	9,06	14
9:30:00	44	9,06	14
9:30:30	44	9,06	14
9:31:00	44	9,06	14
9:31:30	44	9,06	14
9:32:00	44	9,06	14
9:32:30	44	9,06	14
9:33:00	44	9,05	14
9:33:30	44	9,05	14
9:34:00	44	9,05	14
9:34:30	44	9,04	14
9:35:00	44	9,05	14
9:35:30	44	9,04	14
9:36:00	44	9,04	14
9:36:30	44	9,04	14
9:37:00	44	9,04	14
9:37:30	44	9,04	14
9:38:00	44	9,04	14
9:38:30	44	9,04	14
9:39:00	44	9,04	14
9:39:30	44	9,03	14
9:40:00	44	9,03	14
9:40:30	44	9,03	14
9:41:00	44	9,03	14
9:41:30	44	9,03	14
9:42:00	44	9,02	14
9:42:30	44	9,02	14
9:43:00	44	9,02	14
9:43:30	44	9,02	14
9:44:00	44	9,02	14
9:44:30	44	9,01	14
9:45:00	44	9,01	14
9:45:30	44	9,01	14
9:46:00	44	9,00	14
9:46:30	44	9,01	14
9:47:00	44	9,01	14
9:47:30	44	9,00	14
9:48:00	44	9,00	14
9:48:30	44	9,00	14
9:49:00	44	9,00	14
9:49:30	44	9,00	14
9:50:00	44	9,00	14
9:50:30	44	9,00	14
9:51:00	44	8,99	14
9:51:30	44	8,99	14
9:52:00	44	8,99	14
9:52:30	44	8,99	14
9:53:00	44	8,99	14
9:53:30	44	8,98	14
9:54:00	44	8,98	14
9:54:30	44	8,98	14
9:55:00	44	8,98	14
9:55:30	44	8,98	14
9:56:00	44	8,98	14
9:56:30	44	8,97	14
9:57:00	44	8,97	14
9:57:30	44	8,97	14
9:58:00	44	8,97	14
9:58:30	44	8,97	14
9:59:00	44	8,97	14
9:59:30	44	8,97	14
10:00:00	44	8,97	14
10:00:30	44	8,96	14
10:01:00	44	8,97	14
10:01:30	44	8,97	14
10:02:00	44	8,96	14
10:02:30	44	8,96	14
10:03:00	44	8,95	14
10:03:30	44	8,95	14
10:04:00	44	8,95	14
10:04:30	44	8,96	14
10:05:00	44	8,95	14
10:05:30	44	8,95	14
10:06:00	44	8,95	14
10:06:30	44	8,95	14
10:07:00	44	8,95	14
10:07:30	44	8,95	14
10:08:00	44	8,94	15
10:08:30	44	8,94	15
10:09:00	44	8,94	15
10:09:30	44	8,94	15
10:10:00	44	8,94	15
10:10:30	44	8,93	15
10:11:00	44	8,93	15
10:11:30	44	8,93	15
10:12:00	44	8,93	15
10:12:30	44	8,93	15
10:13:00	44	8,93	15
10:13:30	44	8,92	15
10:14:00	44	8,92	15
10:14:30	44	8,92	15
10:15:00	44	8,92	15
10:15:30	44	8,92	15
10:16:00	44	8,92	15
10:16:30	44	8,92	15
10:17:00	44	8,91	15
10:17:30	44	8,91	15
10:18:00	44	8,91	15
10:18:30	44	8,91	15
10:19:00	44	8,91	15
10:19:30	44	8,91	15
10:20:00	44	8,91	15
10:20:30	44	8,91	15
10:21:00	44	8,91	15
10:21:30	44	8,90	15
10:22:00	44	8,90	15
10:22:30	44	8,90	15
10:23:00	44	8,90	15
10:23:30	44	8,90	15
10:24:00	44	8,90	15
10:24:30	44	8,89	15
10:25:00	44	8,89	15
10:25:30	44	8,89	15
10:26:00	44	8,89	15
10:26:30	44	8,88	15
10:27:00	44	8,88	15
10:27:30	44	8,88	15
10:28:00	44	8,88	15
10:28:30	44	8,88	15
10:29:00	44	8,88	15
10:29:30	44	8,88	15
10:30:00	44	8,88	15
10:30:30	44	8,88	15
10:31:00	44	8,88	15
10:31:30	44	8,88	15
10:32:00	44	8,87	15
10:32:30	44	8,87	15
10:33:00	44	8,87	15
10:33:30	44	8,87	15
10:34:00	44	8,87	15
10:34:30	44	8,87	15
10:35:00	44	8,86	15
10:35:30	44	8,86	15
10:36:00	44	8,86	15
10:36:30	44	8,86	15
10:37:00	44	8,86	15
10:37:30	44	8,86	15
10:38:00	44	8,86	15
10:38:30	44	8,86	15
10:39:00	44	8,86	15
10:39:30	44	8,86	15
10:40:00	44	8,85	15
10:40:30	44	8,85	15
10:41:00	44	8,85	15
10:41:30	44	8,85	15
10:42:00	44	8,85	15
10:42:30	44	8,85	15
10:43:00	44	8,84	15
10:43:30	44	8,84	15
10:44:00	44	8,84	15
10:44:30	44	8,84	15
10:45:00	44	8,84	15
10:45:30	44	8,84	15
10:46:00	44	8,83	15
10:46:30	44	8,83	15
10:47:00	44	8,83	15
10:47:30	44	8,83	15
10:48:00	44	8,83	15
10:48:30	44	8,83	15
10:49:00	44	8,82	15
10:49:30	44	8,82	15
10:50:00	44	8,82	15
10:50:30	44	8,82	15
10:51:00	44	8,82	15
10:51:30	44	8,82	15
10:52:00	44	8,82	16
10:52:30	44	8,82	16
10:53:00	44	8,82	16
10:53:30	44	8,82	16
10:54:00	44	8,82	16
10:54:30	44	8,82	16
10:55:00	44	8,81	16
10:55:30	44	8,81	16
10:56:00	44	8,81	16
10:56:30	44	8,81	16
10:57:00	44	8,81	16
10:57:30	44	8,80	16
10:58:00	44	8,80	16
10:58:30	44	8,80	16
10:59:00	44	8,80	16
10:59:30	44	8,80	16
11:00:00	44	8,80	16
11:00:30	44	8,79	16
11:01:00	44	8,79	16
11:01:30	44	8,79	16
11:02:00	44	8,80	16
11:02:30	44	8,80	16
11:03:00	44	8,79	16
11:03:30	44	8,79	16
11:04:00	44	8,79	16
11:04:30	44	8,79	16
11:05:00	44	8,79	16
11:05:30	44	8,79	16
11:06:00	44	8,79	16
11:06:30	44	8,79	16
11:07:00	44	8,79	16
11:07:30	44	8,79	16
11:08:00	44	8,78	16
11:08:30	44	8,78	16
11:09:00	44	8,78	16
11:09:30	44	8,78	16
11:10:00	44	8,78	16
11:10:30	44	8,77	16
11:11:00	44	8,77	16
11:11:30	44	8,77	16
11:12:00	44	8,77	16
11:12:30	44	8,77	16
11:13:00	44	8,77	16
11:13:30	44	8,77	16
11:14:00	44	8,77	16
11:14:30	44	8,77	16
11:15:00	44	8,77	16
11:15:30	44	8,77	16
11:16:00	44	8,77	16
11:16:30	44	8,76	16
11:17:00	44	8,76	16
11:17:30	44	8,76	16
11:18:00	44	8,76	16
11:18:30	44	8,76	16
11:19:00	44	8,76	16
11:19:30	44	8,75	16
11:20:00	44	8,75	16
11:20:30	44	8,75	16
11:21:00	44	8,75	16
11:21:30	44	8,75	16
11:22:00	44	8,75	16
11:22:30	44	8,74	16
11:23:00	44	8,74	16
11:23:30	44	8,74	16
11:24:00	44	8,74	16
11:24:30	44	8,74	16
11:25:00	44	8,74	16
11:25:30	44	8,74	16
11:26:00	44	8,74	16
11:26:30	44	8,73	16
11:27:00	44	8,73	16
11:27:30	44	8,73	16
11:28:00	44	8,73	16
11:28:30	44	8,73	16
11:29:00	44	8,73	16
11:29:30	44	8,73	16
11:30:00	44	8,73	16
11:30:30	44	8,73	16
11:31:00	44	8,73	16
11:31:30	44	8,73	16
11:32:00	44	8,73	16
11:32:30	44	8,73	16
11:33:00	44	8,72	16
11:33:30	44	8,72	16
11:34:00	44	8,72	16
11:34:30	44	8,72	16
11:35:00	44	8,72	16
11:35:30	44	8,72	16
11:36:00	44	8,71	16
11:36:30	44	8,71	16
11:37:00	44	8,71	16
11:37:30	44	8,71	16
11:38:00	44	8,71	16
11:38:30	44	8,71	16
11:39:00	44	8,70	17
11:39:30	44	8,70	17
11:40:00	44	8,70	17
11:40:30	44	8,70	17
11:41:00	44	8,70	17
11:41:30	44	8,70	17
11:42:00	44	8,70	17
11:42:30	44	8,70	17
11:43:00	44	8,70	17
11:43:30	44	8,70	17
11:44:00	44	8,70	17
11:44:30	44	8,70	17
11:45:00	44	8,70	17
11:45:30	44	8,70	17
11:46:00	44	8,69	17
11:46:30	44	8,69	17
11:47:00	44	8,69	17
11:47:30	44	8,69	17
11:48:00	44	8,69	17
11:48:30	44	8,69	17
11:49:00	44	8,69	17
11:49:30	44	8,69	17
11:50:00	44	8,68	17
11:50:30	44	8,68	17
11:51:00	44	8,68	17
11:51:30	44	8,68	17
11:52:00	44	8,68	17
11:52:30	44	8,68	17
11:53:00	44	8,68	17
11:53:30	44	8,68	17
11:54:00	44	8,68	17
11:54:30	44	8,68	17
11:55:00	44	8,68	17
11:55:30	44	8,68	17
11:56:00	44	8,68	17
11:56:30	44	8,68	17
11:57:00	44	8,68	17
11:57:30	44	8,68	17
11:58:00	44	8,68	17
11:58:30	44	8,67	17
11:59:00	44	8,67	17
11:59:30	44	8,67	17
12:00:00	44	8,67	17
12:00:30	44	8,67	17
12:01:00	44	8,67	17
12:01:30	44	8,66	17
12:02:00	44	8,66	17
12:02:30	44	8,66	17
12:03:00	44	8,66	17
12:03:30	44	8,66	17
12:04:00	44	8,66	17
12:04:30	44	8,66	17
12:05:00	44	8,66	17
12:05:30	44	8,65	17
12:06:00	44	8,65	17
12:06:30	44	8,65	17
12:07:00	44	8,65	17
12:07:30	44	8,65	17
12:08:00	44	8,65	17
12:08:30	44	8,64	17
12:09:00	44	8,64	17
12:09:30	44	8,64	17
12:10:00	44	8,64	17
12:10:30	44	8,64	17
12:11:00	44	8,64	17
12:11:30	44	8,64	17
12:12:00	44	8,64	17
12:12:30	44	8,64	17
12:13:00	44	8,64	17
12:13:30	44	8,64	17
12:14:00	44	8,64	17
12:14:30	44	8,64	17
12:15:00	44	8,64	17
12:15:30	44	8,64	17
12:16:00	44	8,63	17
12:16:30	44	8,63	17
12:17:00	44	8,63	17
12:17:30	44	8,63	17
12:18:00	44	8,63	17
12:18:30	44	8,63	17
12:19:00	44	8,63	17
12:19:30	44	8,62	17
12:20:00	44	8,62	17
12:20:30	44	8,62	17
12:21:00	44	8,62	17
12:21:30	44	8,62	17
12:22:00	44	8,62	17
12:22:30	43	8,62	17
12:23:00	44	8,62	17
12:23:30	44	8,62	17
12:24:00	44	8,61	17
12:24:30	44	8,61	17
12:25:00	44	8,61	17
12:25:30	44	8,61	17
12:26:00	44	8,61	17
12:26:30	44	8,61	17
12:27:00	44	8,61	17
12:27:30	44	8,61	17
12:28:00	44	8,61	17
12:28:30	44	8,61	17
12:29:00	44	8,61	17
12:29:30	44	8,61	17
12:30:00	44	8,61	17
12:30:30	44	8,61	17
12:31:00	43	8,61	17
12:31:30	44	8,61	17
12:32:00	44	8,61	17
12:32:30	44	8,60	18
12:33:00	44	8,60	18
12:33:30	44	8,60	18
12:34:00	44	8,60	18
12:34:30	44	8,60	18
12:35:00	44	8,60	18
12:35:30	44	8,60	18
12:36:00	44	8,59	18
12:36:30	44	8,59	18
12:37:00	44	8,59	18
12:37:30	44	8,59	18
12:38:00	44	8,59	18
12:38:30	44	8,59	18
12:39:00	44	8,59	18
12:39:30	44	8,58	18
12:40:00	44	8,58	18
12:40:30	44	8,58	18
12:41:00	44	8,58	18
12:41:30	44	8,58	18
12:42:00	44	8,58	18
12:42:30	44	8,58	18
12:43:00	44	8,58	18
12:43:30	44	8,58	18
12:44:00	44	8,58	18
12:44:30	44	8,58	18
12:45:00	44	8,58	18
12:45:30	44	8,58	18
12:46:00	44	8,58	18
12:46:30	44	8,58	18
12:47:00	44	8,58	18
12:47:30	44	8,58	18
12:48:00	44	8,57	18
12:48:30	44	8,57	18
12:49:00	44	8,57	18
12:49:30	44	8,57	18
12:50:00	44	8,57	18
12:50:30	44	8,57	18
12:51:00	43	8,57	18
12:51:30	44	8,57	18
12:52:00	44	8,57	18
12:52:30	43	8,57	18
12:53:00	43	8,56	18
12:53:30	44	8,56	18
12:54:00	44	8,56	18
12:54:30	44	8,56	18
12:55:00	44	8,56	18
12:55:30	44	8,56	18
12:56:00	44	8,56	18
12:56:30	44	8,56	18
12:57:00	44	8,56	18
12:57:30	44	8,56	18
12:58:00	44	8,56	18
12:58:30	44	8,55	18
12:59:00	44	8,55	18
12:59:30	44	8,55	18
13:00:00	44	8,55	18
13:00:30	44	8,55	18
13:01:00	44	8,55	18
13:01:30	44	8,55	18
13:02:00	44	8,55	18
13:02:30	44	8,55	18
13:03:00	44	8,55	18
13:03:30	44	8,55	18
13:04:00	44	8,55	18
13:04:30	44	8,55	18
13:05:00	44	8,55	18
13:05:30	44	8,55	18
13:06:00	44	8,55	18
13:06:30	44	8,55	18
13:07:00	44	8,54	18
13:07:30	44	8,54	18
13:08:00	44	8,54	18
13:08:30	44	8,54	18
13:09:00	44	8,54	18
13:09:30	44	8,54	18
13:10:00	44	8,54	18
13:10:30	44	8,53	18
13:11:00	44	8,53	18
13:11:30	44	8,53	18
13:12:00	44	8,53	18
13:12:30	44	8,53	18
13:13:00	44	8,53	18
13:13:30	44	8,53	18
13:14:00	44	8,53	18
13:14:30	44	8,53	18
13:15:00	44	8,53	18
13:15:30	44	8,53	18
13:16:00	44	8,53	18
13:16:30	44	8,52	18
13:17:00	44	8,52	18
13:17:30	44	8,52	18
13:18:00	44	8,52	18
13:18:30	43	8,52	18
13:19:00	44	8,52	18
13:19:30	44	8,52	18
13:20:00	44	8,52	18
13:20:30	44	8,52	18
13:21:00	44	8,52	18
13:21:30	44	8,52	18
13:22:00	44	8,52	18
13:22:30	44	8,52	18
13:23:00	44	8,52	18
13:23:30	44	8,52	18
13:24:00	44	8,52	18
13:24:30	44	8,52	18
13:25:00	44	8,51	18
13:25:30	44	8,51	18
13:26:00	44	8,51	18
13:26:30	44	8,51	18
13:27:00	44	8,51	18
13:27:30	44	8,51	18
13:28:00	44	8,51	18
13:28:30	44	8,51	18
13:29:00	44	8,51	18
13:29:30	44	8,51	18
13:30:00	44	8,50	19
13:30:30	44	8,50	19
13:31:00	44	8,50	19
13:31:30	44	8,50	19
13:32:00	44	8,50	19
13:32:30	44	8,50	19
13:33:00	44	8,50	19
13:33:30	44	8,50	19
13:34:00	44	8,50	19
13:34:30	44	8,50	19
13:35:00	44	8,50	19
13:35:30	44	8,49	19
13:36:00	44	8,49	19
13:36:30	44	8,49	19
13:37:00	44	8,49	19
13:37:30	44	8,49	19
13:38:00	44	8,49	19
13:38:30	44	8,49	19
13:39:00	44	8,49	19
13:39:30	44	8,49	19
13:40:00	44	8,49	19
13:40:30	44	8,49	19
13:41:00	44	8,49	19
13:41:30	44	8,49	19
13:42:00	44	8,49	19
13:42:30	44	8,49	19
13:43:00	44	8,49	19
13:43:30	44	8,49	19
13:44:00	43	8,49	19
13:44:30	44	8,49	19
13:45:00	44	8,49	19
13:45:30	44	8,48	19
13:46:00	44	8,48	19
13:46:30	44	8,48	19
13:47:00	44	8,48	19
13:47:30	44	8,48	19
13:48:00	44	8,48	19
13:48:30	44	8,48	19
13:49:00	44	8,48	19
13:49:30	44	8,48	19
13:50:00	44	8,48	19
13:50:30	44	8,47	19
13:51:00	44	8,47	19
13:51:30	44	8,47	19
13:52:00	44	8,47	19
13:52:30	44	8,47	19
13:53:00	44	8,47	19
13:53:30	44	8,47	19
13:54:00	44	8,47	19
13:54:30	44	8,47	19
13:55:00	44	8,47	19
13:55:30	43	8,46	19
13:56:00	44	8,46	19
13:56:30	44	8,46	19
13:57:00	44	8,46	19
13:57:30	43	8,46	19
13:58:00	44	8,46	19
13:58:30	44	8,46	19
13:59:00	44	8,46	19
13:59:30	44	8,46	19
14:00:00	44	8,46	19
14:00:30	44	8,46	19
14:01:00	44	8,46	19
14:01:30	44	8,46	19
14:02:00	44	8,46	19
14:02:30	44	8,46	19
14:03:00	44	8,46	19
14:03:30	44	8,46	19
14:04:00	44	8,46	19
14:04:30	44	8,46	19
14:05:00	44	8,46	19
14:05:30	44	8,46	19
14:06:00	44	8,46	19
14:06:30	44	8,46	19
14:07:00	44	8,46	19
14:07:30	44	8,46	19
14:08:00	44	8,46	19
14:08:30	44	8,46	19
14:09:00	43	8,45	19
14:09:30	44	8,45	19
14:10:00	44	8,45	19
14:10:30	44	8,45	19
14:11:00	44	8,45	19
14:11:30	44	8,45	19
14:12:00	44	8,45	19
14:12:30	44	8,45	19
14:13:00	43	8,45	19
14:13:30	44	8,45	19
14:14:00	44	8,44	19
14:14:30	44	8,44	19
14:15:00	44	8,44	19
14:15:30	44	8,44	19
14:16:00	44	8,44	19
14:16:30	44	8,44	19
14:17:00	44	8,44	19
14:17:30	44	8,44	19
14:18:00	44	8,44	19
14:18:30	44	8,44	19
14:19:00	44	8,43	19
14:19:30	44	8,43	19
14:20:00	44	8,43	19
14:20:30	44	8,43	19
14:21:00	44	8,43	19
14:21:30	44	8,43	19
14:22:00	44	8,43	19
14:22:30	44	8,43	19
14:23:00	44	8,43	19
14:23:30	44	8,43	19
14:24:00	44	8,43	19
14:24:30	44	8,43	19
14:25:00	44	8,43	19
14:25:30	44	8,43	19
14:26:00	44	8,43	19
14:26:30	44	8,43	19
14:27:00	44	8,43	19
14:27:30	44	8,43	19
14:28:00	44	8,43	19
14:28:30	44	8,43	19
14:29:00	44	8,43	19
14:29:30	44	8,43	19
14:30:00	44	8,43	19
14:30:30	44	8,43	19
14:31:00	43	8,42	19
14:31:30	44	8,42	19
14:32:00	44	8,42	19
14:32:30	44	8,42	19
14:33:00	44	8,42	19
14:33:30	44	8,42	19
14:34:00	44	8,42	19
14:34:30	44	8,42	19
14:35:00	44	8,42	19
14:35:30	44	8,42	19
14:36:00	44	8,42	19
14:36:30	44	8,42	19
14:37:00	44	8,42	19
14:37:30	44	8,41	20
14:38:00	44	8,41	20
14:38:30	44	8,41	20
14:39:00	44	8,41	20
14:39:30	43	8,41	20
14:40:00	44	8,41	20
14:40:30	44	8,41	20
14:41:00	44	8,41	20
14:41:30	44	8,41	20
14:42:00	44	8,41	20
14:42:30	44	8,41	20
14:43:00	44	8,40	20
14:43:30	44	8,40	20
14:44:00	44	8,40	20
14:44:30	44	8,40	20
14:45:00	44	8,40	20
14:45:30	44	8,40	20
14:46:00	44	8,40	20
14:46:30	44	8,40	20
14:47:00	44	8,40	20
14:47:30	44	8,40	20
14:48:00	44	8,40	20
14:48:30	44	8,40	20
14:49:00	44	8,40	20
14:49:30	44	8,40	20
14:50:00	44	8,40	20
14:50:30	44	8,40	20
14:51:00	44	8,40	20
14:51:30	44	8,40	20
14:52:00	44	8,40	20
14:52:30	44	8,40	20
14:53:00	43	8,40	20
14:53:30	44	8,40	20
14:54:00	44	8,40	20
14:54:30	44	8,40	20
14:55:00	44	8,40	20
14:55:30	44	8,40	20
14:56:00	44	8,40	20
14:56:30	44	8,39	20
14:57:00	44	8,39	20
14:57:30	44	8,39	20
14:58:00	44	8,39	20
14:58:30	44	8,39	20
14:59:00	44	8,39	20
14:59:30	44	8,39	20
15:00:00	44	8,39	20
15:00:30	44	8,39	20
15:01:00	44	8,39	20
15:01:30	44	8,39	20
15:02:00	44	8,39	20
15:02:30	44	8,38	20
15:03:00	44	8,38	20
15:03:30	44	8,38	20
15:04:00	44	8,38	20
15:04:30	44	8,38	20
15:05:00	44	8,38	20
15:05:30	44	8,38	20
15:06:00	44	8,38	20
15:06:30	44	8,38	20
15:07:00	44	8,38	20
15:07:30	44	8,38	20
15:08:00	44	8,38	20
15:08:30	44	8,38	20
15:09:00	44	8,38	20
15:09:30	44	8,38	20
15:10:00	43	8,38	20
15:10:30	44	8,38	20
15:11:00	44	8,38	20
15:11:30	44	8,38	20
15:12:00	43	8,38	20
15:12:30	44	8,38	20
15:13:00	44	8,38	20
15:13:30	44	8,38	20
15:14:00	44	8,38	20
15:14:30	44	8,38	20
15:15:00	44	8,38	20
15:15:30	44	8,38	20
15:16:00	44	8,37	20
15:16:30	44	8,37	20
15:17:00	44	8,37	20
15:17:30	44	8,37	20
15:18:00	44	8,37	20
15:18:30	44	8,37	20
15:19:00	44	8,38	20
15:19:30	44	8,37	20
15:20:00	44	8,37	20
15:20:30	44	8,37	20
15:21:00	44	8,37	20
15:21:30	44	8,37	20
15:22:00	44	8,37	20
15:22:30	44	8,37	20
15:23:00	44	8,37	20
15:23:30	44	8,37	20
15:24:00	44	8,37	20
15:24:30	44	8,37	20
15:25:00	44	8,37	20
15:25:30	44	8,36	20
15:26:00	44	8,36	20
15:26:30	44	8,36	20
15:27:00	44	8,36	20
15:27:30	44	8,36	20
15:28:00	44	8,36	20
15:28:30	44	8,36	20
15:29:00	43	8,36	20
15:29:30	44	8,36	20
15:30:00	44	8,36	20
15:30:30	44	8,36	20
15:31:00	44	8,36	20
15:31:30	44	8,36	20
15:32:00	44	8,35	20
15:32:30	44	8,35	20
15:33:00	44	8,35	20
15:33:30	44	8,35	20
15:34:00	44	8,35	20
15:34:30	44	8,35	20
15:35:00	44	8,35	20
15:35:30	44	8,35	20
15:36:00	44	8,35	20
15:36:30	44	8,35	20
15:37:00	44	8,35	20
15:37:30	44	8,35	20
15:38:00	44	8,35	20
15:38:30	44	8,34	20
15:39:00	44	8,34	20
15:39:30	43	8,34	20
15:40:00	44	8,34	20
15:40:30	44	8,34	20
15:41:00	44	8,34	20
15:41:30	44	8,34	20
15:42:00	44	8,34	20
15:42:30	44	8,34	20
15:43:00	44	8,34	20
15:43:30	44	8,34	20
15:44:00	44	8,34	20
15:44:30	44	8,34	20
15:45:00	44	8,34	20
15:45:30	44	8,34	20
15:46:00	43	8,34	20
15:46:30	44	8,34	20
15:47:00	44	8,34	20
15:47:30	44	8,34	20
15:48:00	44	8,34	20
15:48:30	44	8,34	20
15:49:00	44	8,34	20
15:49:30	44	8,34	20
15:50:00	44	8,34	20
15:50:30	44	8,34	20
15:51:00	44	8,34	20
15:51:30	44	8,34	20
15:52:00	44	8,34	20
15:52:30	44	8,34	20
15:53:00	44	8,34	20
15:53:30	44	8,34	20
15:54:00	44	8,34	20
15:54:30	44	8,33	20
15:55:00	43	8,33	20
15:55:30	44	8,33	20
15:56:00	44	8,33	20
15:56:30	44	8,33	20
15:57:00	44	8,33	20
15:57:30	44	8,33	20
15:58:00	44	8,33	20
15:58:30	44	8,33	20
15:59:00	44	8,33	20
15:59:30	44	8,33	20
16:00:00	44	8,33	20
16:00:30	44	8,33	20
16:01:00	44	8,33	20
16:01:30	44	8,32	21
16:02:00	44	8,33	20
16:02:30	44	8,32	21
16:03:00	44	8,32	21
16:03:30	44	8,32	21
16:04:00	44	8,32	21
16:04:30	44	8,32	21
16:05:00	44	8,32	21
16:05:30	44	8,32	21
16:06:00	44	8,32	21
16:06:30	44	8,32	21
16:07:00	44	8,32	21
16:07:30	44	8,32	21
16:08:00	43	8,32	21
16:08:30	44	8,32	21
16:09:00	44	8,32	21
16:09:30	44	8,31	21
16:10:00	44	8,32	21
16:10:30	44	8,31	21
16:11:00	43	8,31	21
16:11:30	44	8,31	21
16:12:00	44	8,31	21
16:12:30	44	8,31	21
16:13:00	44	8,31	21
16:13:30	44	8,31	21
16:14:00	44	8,31	21
16:14:30	44	8,31	21
16:15:00	44	8,31	21
16:15:30	44	8,31	21
16:16:00	44	8,31	21
16:16:30	44	8,31	21
16:17:00	44	8,31	21
16:17:30	44	8,31	21
16:18:00	44	8,31	21
16:18:30	44	8,31	21
16:19:00	44	8,31	21
16:19:30	44	8,31	21
16:20:00	44	8,31	21
16:20:30	44	8,31	21
16:21:00	44	8,31	21
16:21:30	44	8,31	21
16:22:00	44	8,31	21
16:22:30	44	8,31	21
16:23:00	44	8,31	21
16:23:30	44	8,31	21
16:24:00	44	8,31	21
16:24:30	44	8,31	21
16:25:00	44	8,31	21
16:25:30	44	8,31	21
16:26:00	44	8,31	21
16:26:30	44	8,31	21
16:27:00	44	8,30	21
16:27:30	44	8,30	21
16:28:00	44	8,30	21
16:28:30	44	8,30	21
16:29:00	44	8,30	21
16:29:30	44	8,30	21
16:30:00	44	8,30	21
16:30:30	44	8,30	21
16:31:00	44	8,30	21
16:31:30	44	8,30	21
16:32:00	44	8,30	21
16:32:30	44	8,30	21
16:33:00	44	8,30	21
16:33:30	43	8,30	21
16:34:00	44	8,30	21
16:34:30	44	8,30	21
16:35:00	44	8,30	21
16:35:30	44	8,29	21
16:36:00	44	8,29	21
16:36:30	44	8,29	21
16:37:00	44	8,29	21
16:37:30	44	8,29	21
16:38:00	44	8,29	21
16:38:30	44	8,29	21
16:39:00	44	8,29	21
16:39:30	44	8,29	21
16:40:00	44	8,29	21
16:40:30	44	8,29	21
16:41:00	44	8,29	21
16:41:30	44	8,29	21
16:42:00	44	8,29	21
