Repository: ProgWizer/parser

File: project-root/data/Data Acquisition/Data Acquisition/2002 year (647)/Con 1 AGD PCT-II-50 1900+0.4%TDF-1+0.4%D-19 (35C).txt
--Test Summary--
Full Path and File Name	
Instrument Name	7222 #1
Instrument Type	Consistometer
Instrument Serial Number	113
Test Start Date	16.08.2002
Test Start Time	12:27:46
Test Stop Date	16.08.2002
Test Stop Time	15:48:50
Test Length	3:21:04
Final Sample Time Offset	3:21:00
Controller Schedule Name	
Sampling Period	60 seconds
Comments	MPa:30(30min), T:35(30min), field water, all dry blend
Information	WellID	3/53
Information	Customer	AGD-Usinsk
Information	CementClass	PCT-II-50
Information	CementMfr	Suhoy Log
Information	Additives	0.4%TDF-1+0.4%D-19
Information	Density	1900
Information	BHCT	35
Information	BHST	37
Information	FluidLoss	5.7cc/30min
Information	JobType	168.3 mm csg Tail slurry
Calculated Value	Thickening_Time	N/A
Calculated Value	Setting Time	N/A
Initial Temperature (°C)	25 °C
Final Temperature (°C)	34 °C
Initial Pressure (MPa)	1 MPa
Final Pressure (MPa)	0 MPa
Initial Consistency (Bc)	9 Bc
Final Consistency (Bc)	6 Bc
--Data--
Time (HH:MM:SS)	Temperature (°C)	Pressure (MPa)	Consistency (Bc)
0:00:00	25	1	9
0:01:00	25	2	12
0:02:00	25	3	13
0:03:00	25	4	27
0:04:00	26	5	14
0:05:00	26	6	13
0:06:00	26	7	30
0:07:00	26	8	14
0:08:00	27	9	24
0:09:00	27	10	15
0:10:00	27	11	28
0:11:00	28	12	13
0:12:00	28	13	15
0:13:00	28	14	14
0:14:00	29	15	19
0:15:00	29	15	14
0:16:00	30	17	16
0:17:00	30	17	22
0:18:00	31	18	16
0:19:00	31	19	33
0:20:00	31	20	21
0:21:00	32	21	24
0:22:00	32	22	26
0:23:00	32	23	27
0:24:00	33	24	20
0:25:00	33	25	20
0:26:00	33	26	39
0:27:00	34	27	26
0:28:00	34	28	31
0:29:00	34	29	33
0:30:00	35	29	28
0:31:00	35	30	27
0:32:00	35	30	25
0:33:00	35	30	26
0:34:00	35	30	19
0:35:00	36	30	18
0:36:00	36	30	16
0:37:00	36	30	16
0:38:00	36	30	27
0:39:00	36	30	18
0:40:00	36	30	18
0:41:00	35	30	17
0:42:00	35	30	20
0:43:00	35	30	19
0:44:00	35	30	17
0:45:00	35	30	15
0:46:00	35	30	17
0:47:00	35	30	15
0:48:00	35	30	16
0:49:00	34	30	17
0:50:00	34	30	17
0:51:00	34	30	14
0:52:00	34	30	17
0:53:00	34	30	18
0:54:00	34	30	14
0:55:00	34	30	18
0:56:00	34	30	18
0:57:00	34	30	14
0:58:00	34	31	17
0:59:00	34	31	18
1:00:00	34	30	14
1:01:00	34	31	14
1:02:00	35	31	15
1:03:00	35	31	14
1:04:00	35	31	16
1:05:00	35	31	14
1:06:00	35	30	16
1:07:00	35	30	13
1:08:00	35	30	17
1:09:00	35	30	15
1:10:00	35	30	15
1:11:00	35	30	14
1:12:00	35	30	14
1:13:00	35	30	18
1:14:00	35	30	14
1:15:00	35	30	18
1:16:00	35	30	15
1:17:00	35	30	17
1:18:00	35	30	13
1:19:00	35	30	15
1:20:00	35	30	17
1:21:00	35	30	16
1:22:00	35	30	15
1:23:00	35	30	17
1:24:00	35	30	18
1:25:00	34	30	17
1:26:00	35	30	14
1:27:00	34	30	13
1:28:00	34	30	16
1:29:00	34	30	15
1:30:00	34	31	14
1:31:00	34	31	14
1:32:00	34	30	15
1:33:00	35	31	16
1:34:00	35	31	18
1:35:00	35	31	17
1:36:00	35	30	14
1:37:00	35	31	12
1:38:00	35	31	12
1:39:00	35	31	14
1:40:00	35	30	14
1:41:00	35	30	14
1:42:00	35	30	13
1:43:00	35	30	17
1:44:00	35	30	13
1:45:00	35	30	14
1:46:00	35	30	12
1:47:00	35	30	12
1:48:00	35	30	14
1:49:00	35	30	13
1:50:00	35	30	14
1:51:00	35	30	14
1:52:00	35	30	17
1:53:00	35	30	16
1:54:00	35	30	15
1:55:00	35	30	13
1:56:00	35	30	15
1:57:00	35	30	16
1:58:00	35	30	13
1:59:00	35	30	14
2:00:00	35	30	13
2:01:00	35	30	18
2:02:00	35	30	12
2:03:00	35	30	17
2:04:00	35	30	16
2:05:00	35	30	17
2:06:00	35	30	17
2:07:00	35	30	17
2:08:00	35	30	16
2:09:00	35	30	14
2:10:00	35	30	16
2:11:00	35	30	12
2:12:00	35	30	14
2:13:00	35	30	17
2:14:00	35	30	16
2:15:00	35	30	17
2:16:00	35	30	16
2:17:00	35	30	17
2:18:00	35	30	12
2:19:00	35	30	17
2:20:00	35	30	12
2:21:00	35	30	18
2:22:00	35	30	17
2:23:00	35	30	14
2:24:00	35	30	15
2:25:00	35	30	15
2:26:00	35	30	18
2:27:00	35	30	16
2:28:00	35	30	11
2:29:00	35	30	15
2:30:00	35	30	17
2:31:00	35	30	17
2:32:00	35	30	15
2:33:00	34	30	12
2:34:00	35	30	12
2:35:00	35	30	16
2:36:00	35	30	17
2:37:00	35	30	12
2:38:00	35	30	14
2:39:00	35	30	17
2:40:00	35	30	17
2:41:00	35	30	14
2:42:00	35	30	15
2:43:00	35	30	15
2:44:00	35	30	15
2:45:00	35	30	12
2:46:00	35	30	11
2:47:00	35	30	12
2:48:00	35	30	12
2:49:00	35	30	12
2:50:00	35	30	14
2:51:00	35	30	14
2:52:00	35	30	16
2:53:00	35	30	18
2:54:00	35	30	16
2:55:00	35	30	16
2:56:00	35	30	13
2:57:00	35	30	16
2:58:00	35	30	16
2:59:00	35	30	17
3:00:00	35	30	11
3:01:00	35	30	14
3:02:00	35	30	15
3:03:00	35	30	16
3:04:00	35	30	12
3:05:00	35	30	12
3:06:00	35	30	12
3:07:00	35	30	12
3:08:00	35	30	18
3:09:00	35	30	11
3:10:00	35	30	16
3:11:00	35	30	14
3:12:00	35	30	15
3:13:00	35	26	9
3:14:00	35	21	11
3:15:00	35	16	10
3:16:00	35	12	10
3:17:00	34	9	10
3:18:00	34	2	10
3:19:00	34	0	6
3:20:00	34	-0	6
3:21:00	34	0	6

File: project-root/data/Data Acquisition/Data Acquisition/2002 year (647)/Con 1 AGD PCT-II-50 1900+0.8%TDF-1+0.1%D-19 (35C).txt
--Test Summary--
Full Path and File Name	
Instrument Name	7222 #1
Instrument Type	Consistometer
Instrument Serial Number	113
Test Start Date	14.08.2002
Test Start Time	11:46:05
Test Stop Date	14.08.2002
Test Stop Time	14:03:09
Test Length	2:17:04
Final Sample Time Offset	2:17:00
Controller Schedule Name	
Sampling Period	60 seconds
Comments	MPa:30(30min), T:35(30min), field water, all dry blend
Information	WellID	3/53
Information	Customer	AGD-Usinsk
Information	CementClass	PCT-II-50
Information	CementMfr	Suhoy Log
Information	Additives	0.8%TDF-1+0.1%D-19
Information	Density	1900
Information	BHCT	35
Information	BHST	37
Information	FluidLoss	
Information	JobType	168.3 mm csg Tail slurry
Calculated Value	Thickening_Time	N/A
Calculated Value	Setting Time	N/A
Initial Temperature (°C)	26 °C
Final Temperature (°C)	35 °C
Initial Pressure (MPa)	1 MPa
Final Pressure (MPa)	30 MPa
Initial Consistency (Bc)	13 Bc
Final Consistency (Bc)	70 Bc
--Data--
Time (HH:MM:SS)	Temperature (°C)	Pressure (MPa)	Consistency (Bc)
0:00:00	26	1	13
0:01:00	26	2	18
0:02:00	26	3	14
0:03:00	26	4	16
0:04:00	26	5	19
0:05:00	26	6	18
0:06:00	26	7	19
0:07:00	27	8	19
0:08:00	27	9	25
0:09:00	27	10	22
0:10:00	28	11	18
0:11:00	28	12	18
0:12:00	29	13	23
0:13:00	29	13	18
0:14:00	30	15	19
0:15:00	30	16	18
0:16:00	31	17	19
0:17:00	31	18	22
0:18:00	31	19	20
0:19:00	32	19	22
0:20:00	32	20	25
0:21:00	32	21	27
0:22:00	33	22	29
0:23:00	33	23	24
0:24:00	33	24	29
0:25:00	33	25	28
0:26:00	34	26	29
0:27:00	34	27	37
0:28:00	34	28	26
0:29:00	34	29	27
0:30:00	34	30	37
0:31:00	35	30	24
0:32:00	35	30	26
0:33:00	35	30	27
0:34:00	35	30	27
0:35:00	35	30	29
0:36:00	35	30	31
0:37:00	35	30	29
0:38:00	35	30	29
0:39:00	35	30	36
0:40:00	35	30	30
0:41:00	35	30	32
0:42:00	35	30	34
0:43:00	34	30	34
0:44:00	34	30	36
0:45:00	34	30	31
0:46:00	34	30	31
0:47:00	34	30	33
0:48:00	34	31	32
0:49:00	34	31	32
0:50:00	34	31	36
0:51:00	34	31	37
0:52:00	34	31	32
0:53:00	34	30	37
0:54:00	34	31	32
0:55:00	34	31	36
0:56:00	35	30	36
0:57:00	35	30	35
0:58:00	35	30	36
0:59:00	35	30	34
1:00:00	35	30	32
1:01:00	35	30	32
1:02:00	35	30	33
1:03:00	35	30	34
1:04:00	35	30	34
1:05:00	34	30	35
1:06:00	34	30	33
1:07:00	34	30	34
1:08:00	34	30	36
1:09:00	34	30	36
1:10:00	34	30	36
1:11:00	34	30	36
1:12:00	34	30	36
1:13:00	34	30	36
1:14:00	34	30	36
1:15:00	34	30	36
1:16:00	34	30	34
1:17:00	34	30	34
1:18:00	34	30	34
1:19:00	35	30	35
1:20:00	35	30	35
1:21:00	34	30	35
1:22:00	34	30	35
1:23:00	34	30	35
1:24:00	34	30	36
1:25:00	34	30	36
1:26:00	34	30	35
1:27:00	34	30	35
1:28:00	34	30	36
1:29:00	34	30	36
1:30:00	34	30	36
1:31:00	34	30	36
1:32:00	34	30	36
1:33:00	34	30	36
1:34:00	34	30	36
1:35:00	34	30	39
1:36:00	35	30	39
1:37:00	35	30	40
1:38:00	35	30	41
1:39:00	35	30	42
1:40:00	35	30	42
1:41:00	35	30	43
1:42:00	34	30	43
1:43:00	35	30	43
1:44:00	34	30	44
1:45:00	34	30	44
1:46:00	35	30	45
1:47:00	35	30	46
1:48:00	35	30	46
1:49:00	35	30	47
1:50:00	34	30	47
1:51:00	35	30	48
1:52:00	35	30	48
1:53:00	35	30	48
1:54:00	35	30	49
1:55:00	35	30	50
1:56:00	35	30	51
1:57:00	35	30	51
1:58:00	35	30	52
1:59:00	35	30	53
2:00:00	35	30	53
2:01:00	35	30	54
2:02:00	35	30	55
2:03:00	35	30	55
2:04:00	35	30	56
2:05:00	35	30	57
2:06:00	35	30	58
2:07:00	35	30	58
2:08:00	35	30	60
2:09:00	35	30	60
2:10:00	35	30	62
2:11:00	35	30	66
2:12:00	35	30	69
2:13:00	35	30	64
2:14:00	35	30	67
2:15:00	35	30	69
2:16:00	35	30	69
2:17:00	35	30	70

File: project-root/data/Data Acquisition/Data Acquisition/2002 year (647)/Con 1 AGD PCT-II-50 1900+1%TDF-1+0.2%D-19 (35C).txt
--Test Summary--
Full Path and File Name	
Instrument Name	7222 #1
Instrument Type	Consistometer
Instrument Serial Number	113
Test Start Date	27.08.2002
Test Start Time	18:14:22
Test Stop Date	28.08.2002
Test Stop Time	10:45:02
Test Length	16:30:40
Final Sample Time Offset	16:30:00
Controller Schedule Name	
Sampling Period	60 seconds
Comments	MPa: 25(40min) T:35(40min), all dry blend, tap water
Information	WellID	
Information	Customer	AGD-Usinsk
Information	CementClass	PCT-II-50
Information	CementMfr	Sukhoy Log
Information	Additives	1%TDF-1+0.2%D-19
Information	Density	1900
Information	BHCT	35
Information	BHST	38
Information	FluidLoss	
Information	JobType	168.3 mm csg Tail slurry
Calculated Value	Thickening_Time	4:20:00
Calculated Value	Setting Time	N/A
Initial Temperature (°C)	26 °C
Final Temperature (°C)	ERROR
Initial Pressure (MPa)	1 MPa
Final Pressure (MPa)	ERROR
Initial Consistency (Bc)	13 Bc
Final Consistency (Bc)	ERROR
--Data--
Time (HH:MM:SS)	Temperature (°C)	Pressure (MPa)	Consistency (Bc)
0:00:00	26	1	13
0:01:00	26	2	13
0:02:00	26	3	12
0:03:00	26	3	11
0:04:00	26	4	12
0:05:00	26	4	11
0:06:00	26	5	12
0:07:00	26	6	14
0:08:00	27	6	11
0:09:00	27	7	11
0:10:00	27	7	11
0:11:00	28	8	12
0:12:00	28	8	11
0:13:00	28	9	11
0:14:00	29	9	12
0:15:00	29	10	12
0:16:00	29	11	13
0:17:00	30	11	12
0:18:00	30	12	14
0:19:00	30	12	13
0:20:00	30	13	14
0:21:00	31	14	14
0:22:00	31	14	13
0:23:00	31	15	13
0:24:00	31	15	14
0:25:00	32	16	7
0:26:00	32	16	7
0:27:00	32	17	8
0:28:00	32	18	8
0:29:00	32	18	8
0:30:00	32	19	9
0:31:00	33	20	9
0:32:00	33	20	9
0:33:00	33	21	11
0:34:00	33	21	17
0:35:00	33	22	15
0:36:00	34	22	13
0:37:00	34	23	13
0:38:00	34	23	15
0:39:00	34	24	15
0:40:00	35	25	13
0:41:00	35	25	8
0:42:00	35	25	8
0:43:00	35	25	7
0:44:00	35	25	7
0:45:00	36	25	8
0:46:00	36	25	8
0:47:00	36	25	10
0:48:00	36	25	8
0:49:00	35	25	8
0:50:00	35	25	8
0:51:00	35	25	9
0:52:00	35	25	8
0:53:00	35	25	8
0:54:00	35	25	8
0:55:00	35	25	8
0:56:00	35	25	8
0:57:00	35	25	8
0:58:00	35	25	9
0:59:00	35	25	8
1:00:00	34	25	8
1:01:00	34	25	9
1:02:00	34	25	9
1:03:00	34	25	9
1:04:00	34	25	9
1:05:00	34	25	8
1:06:00	34	25	8
1:07:00	34	26	8
1:08:00	35	25	9
1:09:00	35	25	12
1:10:00	35	25	12
1:11:00	35	25	12
1:12:00	35	25	8
1:13:00	35	25	8
1:14:00	35	25	8
1:15:00	35	25	10
1:16:00	35	25	8
1:17:00	35	25	8
1:18:00	35	25	10
1:19:00	35	25	11
1:20:00	35	25	12
1:21:00	34	25	11
1:22:00	34	25	10
1:23:00	34	25	16
1:24:00	34	25	13
1:25:00	34	25	13
1:26:00	34	25	13
1:27:00	35	25	10
1:28:00	35	25	10
1:29:00	35	25	11
1:30:00	35	25	11
1:31:00	35	25	10
1:32:00	35	25	12
1:33:00	35	25	11
1:34:00	35	25	11
1:35:00	35	25	12
1:36:00	35	25	12
1:37:00	35	25	11
1:38:00	34	25	11
1:39:00	34	25	11
1:40:00	34	25	12
1:41:00	34	25	12
1:42:00	34	25	13
1:43:00	34	25	14
1:44:00	34	25	14
1:45:00	34	25	14
1:46:00	35	25	15
1:47:00	35	25	15
1:48:00	35	25	16
1:49:00	35	25	16
1:50:00	35	25	21
1:51:00	35	25	20
1:52:00	35	25	19
1:53:00	35	25	20
1:54:00	35	25	19
1:55:00	35	25	19
1:56:00	35	25	20
1:57:00	35	25	20
1:58:00	34	25	21
1:59:00	35	25	20
2:00:00	34	25	20
2:01:00	34	25	21
2:02:00	34	25	22
2:03:00	34	25	22
2:04:00	35	25	22
2:05:00	35	25	22
2:06:00	35	25	22
2:07:00	35	25	23
2:08:00	35	25	23
2:09:00	35	25	23
2:10:00	35	25	23
2:11:00	35	25	23
2:12:00	35	25	23
2:13:00	35	25	24
2:14:00	35	25	24
2:15:00	35	25	25
2:16:00	35	25	25
2:17:00	35	25	25
2:18:00	35	25	25
2:19:00	35	25	25
2:20:00	34	25	25
2:21:00	34	25	26
2:22:00	35	25	26
2:23:00	35	25	26
2:24:00	35	25	26
2:25:00	35	25	26
2:26:00	35	25	27
2:27:00	35	25	27
2:28:00	35	25	27
2:29:00	35	25	28
2:30:00	35	25	28
2:31:00	35	25	28
2:32:00	35	25	29
2:33:00	35	25	29
2:34:00	35	25	29
2:35:00	35	25	29
2:36:00	35	25	29
2:37:00	35	25	29
2:38:00	35	25	29
2:39:00	35	25	30
2:40:00	35	25	30
2:41:00	35	25	30
2:42:00	35	25	30
2:43:00	35	25	30
2:44:00	35	25	35
2:45:00	35	25	31
2:46:00	35	25	30
2:47:00	35	25	30
2:48:00	35	25	30
2:49:00	35	25	31
2:50:00	35	25	31
2:51:00	35	25	31
2:52:00	35	25	31
2:53:00	35	25	31
2:54:00	35	25	36
2:55:00	35	25	35
2:56:00	35	24	38
2:57:00	35	24	35
2:58:00	35	25	35
2:59:00	35	25	35
3:00:00	35	25	35
3:01:00	35	25	35
3:02:00	35	25	35
3:03:00	35	25	35
3:04:00	35	25	35
3:05:00	35	25	35
3:06:00	35	25	38
3:07:00	35	25	39
3:08:00	35	25	39
3:09:00	35	25	39
3:10:00	35	25	39
3:11:00	35	25	39
3:12:00	35	25	39
3:13:00	35	25	39
3:14:00	35	25	40
3:15:00	35	25	40
3:16:00	35	25	40
3:17:00	35	25	40
3:18:00	35	25	40
3:19:00	35	25	40
3:20:00	35	25	40
3:21:00	35	25	41
3:22:00	35	25	41
3:23:00	35	25	42
3:24:00	35	24	43
3:25:00	35	24	43
3:26:00	35	25	43
3:27:00	35	24	43
3:28:00	35	25	45
3:29:00	35	25	45
3:30:00	35	25	45
3:31:00	35	25	46
3:32:00	35	25	46
3:33:00	35	25	46
3:34:00	35	25	46
3:35:00	35	25	46
3:36:00	35	25	47
3:37:00	35	25	48
3:38:00	35	25	48
3:39:00	35	25	49
3:40:00	35	25	49
3:41:00	35	25	49
3:42:00	35	25	49
3:43:00	35	25	49
3:44:00	35	25	49
3:45:00	35	25	51
3:46:00	35	25	52
3:47:00	35	25	52
3:48:00	35	24	52
3:49:00	35	25	54
3:50:00	35	24	54
3:51:00	35	25	54
3:52:00	35	25	54
3:53:00	35	25	54
3:54:00	35	25	54
3:55:00	35	25	55
3:56:00	36	25	54
3:57:00	36	25	55
3:58:00	36	25	55
3:59:00	36	25	55
4:00:00	35	25	58
4:01:00	36	25	61
4:02:00	36	25	59
4:03:00	36	25	66
4:04:00	36	25	60
4:05:00	36	25	60
4:06:00	36	25	61
4:07:00	36	25	60
4:08:00	36	25	61
4:09:00	36	25	61
4:10:00	36	25	62
4:11:00	36	24	63
4:12:00	36	24	65
4:13:00	36	25	66
4:14:00	36	25	66
4:15:00	36	25	67
4:16:00	36	25	69
4:17:00	36	25	69
4:18:00	36	25	69
4:19:00	36	25	71
4:20:00	36	25	72
4:21:00	36	25	73
4:22:00	36	25	75
4:23:00	36	25	76
4:24:00	36	25	78
4:25:00	36	25	79
4:26:00	36	25	80
4:27:00	36	25	81
4:28:00	36	25	86
4:29:00	36	25	84
4:30:00	36	25	85
4:31:00	36	25	88
4:32:00	36	25	89
4:33:00	36	25	89
4:34:00	36	25	91
4:35:00	36	25	92
4:36:00	36	24	93
4:37:00	36	25	94
4:38:00	36	25	95
4:39:00	36	25	100
4:40:00	36	25	67
4:41:00	36	25	68
4:42:00	36	25	68
4:43:00	37	25	68
4:44:00	37	25	68
4:45:00	37	25	68
4:46:00	37	25	68
4:47:00	37	25	68
4:48:00	37	25	68
4:49:00	37	25	68
4:50:00	37	25	68
4:51:00	37	25	68
4:52:00	37	25	68
4:53:00	37	25	68
4:54:00	37	25	68
4:55:00	37	25	68
4:56:00	37	24	68
4:57:00	37	25	68
4:58:00	37	25	68
4:59:00	37	25	68
5:00:00	37	25	68
5:01:00	37	25	68
5:02:00	37	25	68
5:03:00	37	25	68
5:04:00	37	25	68
5:05:00	37	25	68
5:06:00	37	24	68
5:07:00	37	25	68
5:08:00	37	25	68
5:09:00	37	25	68
5:10:00	37	25	68
5:11:00	37	25	68
5:12:00	37	25	68
5:13:00	37	25	68
5:14:00	37	25	68
5:15:00	37	25	68
5:16:00	37	25	68
5:17:00	37	25	68
5:18:00	37	25	68
5:19:00	37	25	68
5:20:00	37	25	68
5:21:00	37	25	68
5:22:00	37	25	68
5:23:00	37	25	68
5:24:00	37	25	68
5:25:00	37	25	68
5:26:00	37	25	68
5:27:00	37	25	68
5:28:00	37	25	68
5:29:00	37	25	68
5:30:00	37	25	68
5:31:00	37	25	68
5:32:00	37	25	68
5:33:00	37	25	68
5:34:00	37	25	68
5:35:00	37	25	68
5:36:00	37	25	68
5:37:00	37	25	68
5:38:00	37	25	68
5:39:00	37	24	68
5:40:00	37	25	68
5:41:00	37	25	68
5:42:00	37	25	68
5:43:00	37	25	68
5:44:00	37	25	68
5:45:00	37	25	68
5:46:00	37	25	68
5:47:00	37	25	68
5:48:00	37	25	68
5:49:00	37	25	68
5:50:00	37	25	68
5:51:00	37	25	68
5:52:00	37	25	68
5:53:00	37	25	68
5:54:00	37	25	68
5:55:00	37	25	68
5:56:00	37	25	68
5:57:00	37	25	68
5:58:00	37	25	68
5:59:00	37	25	68
6:00:00	37	25	68
6:01:00	37	25	68
6:02:00	37	25	68
6:03:00	36	25	68
6:04:00	36	25	68
6:05:00	36	25	68
6:06:00	36	25	68
6:07:00	36	25	68
6:08:00	36	25	68
6:09:00	36	25	69
6:10:00	36	25	69
6:11:00	36	25	69
6:12:00	36	25	69
6:13:00	36	25	69
6:14:00	36	25	69
6:15:00	36	25	69
6:16:00	36	25	69
6:17:00	36	24	69
6:18:00	36	25	69
6:19:00	36	25	70
6:20:00	36	25	70
6:21:00	36	25	70
6:22:00	36	25	70
6:23:00	36	25	70
6:24:00	36	25	70
6:25:00	36	25	70
6:26:00	36	24	70
6:27:00	36	25	70
6:28:00	36	25	70
6:29:00	36	25	70
6:30:00	36	25	70
6:31:00	36	25	70
6:32:00	36	25	70
6:33:00	36	25	70
6:34:00	36	25	70
6:35:00	36	25	70
6:36:00	36	25	70
6:37:00	36	25	70
6:38:00	36	25	70
6:39:00	36	25	70
6:40:00	36	25	70
6:41:00	36	25	70
6:42:00	36	25	70
6:43:00	36	25	70
6:44:00	36	25	70
6:45:00	36	25	70
6:46:00	36	25	72
6:47:00	36	25	72
6:48:00	36	25	72
6:49:00	36	25	72
6:50:00	36	25	72
6:51:00	36	25	72
6:52:00	36	25	72
6:53:00	36	25	72
6:54:00	36	25	72
6:55:00	36	25	72
6:56:00	36	25	72
6:57:00	36	25	72
6:58:00	35	25	72
6:59:00	35	25	72
7:00:00	35	25	72
7:01:00	35	25	72
7:02:00	35	25	72
7:03:00	35	25	72
7:04:00	35	25	72
7:05:00	35	25	72
7:06:00	35	25	72
7:07:00	35	25	72
7:08:00	35	25	72
7:09:00	35	25	72
7:10:00	35	25	72
7:11:00	35	25	72
7:12:00	35	25	73
7:13:00	35	25	73
7:14:00	35	25	73
7:15:00	35	25	74
7:16:00	35	25	74
7:17:00	35	25	74
7:18:00	35	25	74
7:19:00	35	25	74
7:20:00	35	25	74
7:21:00	35	25	74
7:22:00	35	25	74
7:23:00	35	25	74
7:24:00	35	25	74
7:25:00	35	25	74
7:26:00	35	25	74
7:27:00	35	25	74
7:28:00	35	25	74
7:29:00	35	25	74
7:30:00	35	25	74
7:31:00	35	25	74
7:32:00	35	25	74
7:33:00	35	25	74
7:34:00	35	25	74
7:35:00	35	24	74
7:36:00	35	25	74
7:37:00	35	25	74
7:38:00	35	25	74
7:39:00	35	25	74
7:40:00	35	25	74
7:41:00	35	25	74
7:42:00	34	25	74
7:43:00	34	25	74
7:44:00	34	25	74
7:45:00	34	25	74
7:46:00	34	25	74
7:47:00	34	25	75
7:48:00	34	25	75
7:49:00	34	25	74
7:50:00	34	25	74
7:51:00	34	25	75
7:52:00	34	25	75
7:53:00	34	25	75
7:54:00	34	25	74
7:55:00	34	25	74
7:56:00	34	25	74
7:57:00	34	25	75
7:58:00	34	25	75
7:59:00	34	25	75
8:00:00	34	25	75
8:01:00	34	25	75
8:02:00	34	25	75
8:03:00	34	25	75
8:04:00	34	25	75
8:05:00	34	25	75
8:06:00	34	25	75
8:07:00	34	25	75
8:08:00	34	25	74
8:09:00	34	25	74
8:10:00	34	25	74
8:11:00	34	25	74
8:12:00	34	25	74
8:13:00	34	25	74
8:14:00	34	25	74
8:15:00	34	25	74
8:16:00	34	25	74
8:17:00	34	25	74
8:18:00	34	25	74
8:19:00	34	25	74
8:20:00	34	25	74
8:21:00	34	25	74
8:22:00	34	25	74
8:23:00	34	25	74
8:24:00	34	25	74
8:25:00	34	25	74
8:26:00	34	25	74
8:27:00	33	25	74
8:28:00	33	25	74
8:29:00	33	25	74
8:30:00	33	25	74
8:31:00	33	25	74
8:32:00	33	25	74
8:33:00	33	25	74
8:34:00	33	25	74
8:35:00	33	25	74
8:36:00	33	25	74
8:37:00	33	25	74
8:38:00	33	25	74
8:39:00	33	25	74
8:40:00	33	25	74
8:41:00	33	25	74
8:42:00	33	25	74
8:43:00	33	25	74
8:44:00	33	25	74
8:45:00	33	25	74
8:46:00	33	25	74
8:47:00	33	25	74
8:48:00	33	25	74
8:49:00	33	25	74
8:50:00	33	25	74
8:51:00	33	25	74
8:52:00	33	24	74
8:53:00	33	25	75
8:54:00	33	25	76
8:55:00	33	25	76
8:56:00	33	25	76
8:57:00	33	25	76
8:58:00	33	25	76
8:59:00	33	25	76
9:00:00	33	25	76
9:01:00	33	25	76
9:02:00	33	25	76
9:03:00	33	24	76
9:04:00	33	24	76
9:05:00	33	25	76
9:06:00	33	25	76
9:07:00	33	25	76
9:08:00	33	25	76
9:09:00	33	25	76
9:10:00	32	25	76
9:11:00	32	25	76
9:12:00	32	24	76
9:13:00	32	25	76
9:14:00	32	25	76
9:15:00	32	25	76
9:16:00	32	24	77
9:17:00	32	25	78
9:18:00	32	25	77
9:19:00	32	25	77
9:20:00	32	25	78
9:21:00	32	25	78
9:22:00	32	25	78
9:23:00	32	25	78
9:24:00	32	25	78
9:25:00	32	25	78
9:26:00	32	25	78
9:27:00	32	25	78
9:28:00	32	25	78
9:29:00	32	24	78
9:30:00	32	25	78
9:31:00	32	25	78
9:32:00	32	25	79
9:33:00	32	25	79
9:34:00	32	25	79
9:35:00	32	25	79
9:36:00	32	25	78
9:37:00	32	25	78
9:38:00	32	25	78
9:39:00	32	25	78
9:40:00	32	25	78
9:41:00	32	25	78
9:42:00	32	25	78
9:43:00	32	25	77
9:44:00	32	25	77
9:45:00	32	25	76
9:46:00	32	25	76
9:47:00	32	25	76
9:48:00	32	25	76
9:49:00	32	25	76
9:50:00	32	25	76
9:51:00	32	25	76
9:52:00	32	25	75
9:53:00	32	25	75
9:54:00	32	25	75
9:55:00	32	25	75
9:56:00	32	25	75
9:57:00	32	25	75
9:58:00	32	25	75
9:59:00	32	25	75
10:00:00	31	25	75
10:01:00	31	25	75
10:02:00	31	25	75
10:03:00	31	25	75
10:04:00	31	25	75
10:05:00	31	25	74
10:06:00	31	25	74
10:07:00	31	25	74
10:08:00	31	25	74
10:09:00	31	25	74
10:10:00	31	25	75
10:11:00	31	25	75
10:12:00	31	25	75
10:13:00	31	25	75
10:14:00	31	25	75
10:15:00	31	25	75
10:16:00	31	25	74
10:17:00	31	25	74
10:18:00	31	25	74
10:19:00	31	25	74
10:20:00	31	25	74
10:21:00	31	25	74
10:22:00	31	25	74
10:23:00	31	25	74
10:24:00	31	25	74
10:25:00	31	25	74
10:26:00	31	25	74
10:27:00	31	25	74
10:28:00	31	25	74
10:29:00	31	25	74
10:30:00	31	25	74
10:31:00	31	25	74
10:32:00	31	25	74
10:33:00	31	25	74
10:34:00	31	25	74
10:35:00	31	25	74
10:36:00	31	25	74
10:37:00	31	25	74
10:38:00	31	25	74
10:39:00	31	25	74
10:40:00	31	25	74
10:41:00	31	25	74
10:42:00	31	25	74
10:43:00	31	25	74
10:44:00	31	25	74
10:45:00	31	25	74
10:46:00	31	25	74
10:47:00	31	25	74
10:48:00	31	25	74
10:49:00	31	25	74
10:50:00	31	25	74
10:51:00	31	25	74
10:52:00	31	25	74
10:53:00	31	25	74
10:54:00	30	25	74
10:55:00	30	25	74
10:56:00	30	25	74
10:57:00	30	25	74
10:58:00	30	25	74
10:59:00	30	25	74
11:00:00	30	25	74
11:01:00	30	25	74
11:02:00	30	25	74
11:03:00	30	25	74
11:04:00	30	25	74
11:05:00	30	25	74
11:06:00	30	25	74
11:07:00	30	25	74
11:08:00	30	25	74
11:09:00	30	24	74
11:10:00	30	25	74
11:11:00	30	25	74
11:12:00	30	25	74
11:13:00	30	25	73
11:14:00	30	25	73
11:15:00	30	25	73
11:16:00	30	25	73
11:17:00	30	25	73
11:18:00	30	25	73
11:19:00	30	25	73
11:20:00	30	25	73
11:21:00	30	25	73
11:22:00	30	25	73
11:23:00	30	25	73
11:24:00	30	25	73
11:25:00	30	25	73
11:26:00	30	24	73
11:27:00	30	25	73
11:28:00	30	24	73
11:29:00	30	25	73
11:30:00	30	25	73
11:31:00	30	25	73
11:32:00	30	25	73
11:33:00	30	25	73
11:34:00	30	25	73
11:35:00	30	25	73
11:36:00	30	25	73
11:37:00	30	25	73
11:38:00	30	25	73
11:39:00	30	25	72
11:40:00	30	25	72
11:41:00	30	25	72
11:42:00	30	25	72
11:43:00	30	25	72
11:44:00	30	25	72
11:45:00	30	24	72
11:46:00	30	25	72
11:47:00	30	25	72
11:48:00	29	25	72
11:49:00	30	25	72
11:50:00	29	25	72
11:51:00	29	25	72
11:52:00	30	25	72
11:53:00	29	25	72
11:54:00	29	25	72
11:55:00	29	25	72
11:56:00	29	25	72
11:57:00	29	25	72
11:58:00	29	25	72
11:59:00	29	25	72
12:00:00	29	25	72
12:01:00	29	25	72
12:02:00	29	25	72
12:03:00	29	25	72
12:04:00	29	25	72
12:05:00	29	25	72
12:06:00	29	25	72
12:07:00	29	25	72
12:08:00	29	25	72
12:09:00	29	25	72
12:10:00	29	25	72
12:11:00	29	25	72
12:12:00	29	25	72
12:13:00	29	25	72
12:14:00	29	25	72
12:15:00	29	25	72
12:16:00	29	25	72
12:17:00	29	25	72
12:18:00	29	24	72
12:19:00	29	25	72
12:20:00	29	25	72
12:21:00	29	25	72
12:22:00	29	25	72
12:23:00	29	25	72
12:24:00	29	25	72
12:25:00	29	25	72
12:26:00	29	25	72
12:27:00	29	25	72
12:28:00	29	25	72
12:29:00	29	25	72
12:30:00	29	25	72
12:31:00	29	25	72
12:32:00	29	25	72
12:33:00	29	25	72
12:34:00	29	25	72
12:35:00	29	25	72
12:36:00	29	25	72
12:37:00	29	25	72
12:38:00	29	25	72
12:39:00	29	25	72
12:40:00	29	25	72
12:41:00	29	25	72
12:42:00	29	25	72
12:43:00	29	25	72
12:44:00	29	25	72
12:45:00	29	25	72
12:46:00	29	25	72
12:47:00	29	25	72
12:48:00	29	25	72
12:49:00	29	25	72
12:50:00	29	25	72
12:51:00	29	25	72
12:52:00	29	25	72
12:53:00	28	25	72
12:54:00	28	25	72
12:55:00	28	25	72
12:56:00	28	25	72
12:57:00	28	25	72
12:58:00	28	25	72
12:59:00	28	25	72
13:00:00	28	25	72
13:01:00	28	25	72
13:02:00	28	25	72
13:03:00	28	25	72
13:04:00	28	24	72
13:05:00	28	25	72
13:06:00	28	24	72
13:07:00	28	25	72
13:08:00	28	25	72
13:09:00	28	25	72
13:10:00	28	25	72
13:11:00	28	25	72
13:12:00	28	25	72
13:13:00	28	25	72
13:14:00	28	25	72
13:15:00	28	25	72
13:16:00	28	25	72
13:17:00	28	25	72
13:18:00	28	25	72
13:19:00	28	25	72
13:20:00	28	25	72
13:21:00	28	25	72
13:22:00	28	25	72
13:23:00	28	25	72
13:24:00	28	25	72
13:25:00	28	25	72
13:26:00	28	25	72
13:27:00	28	25	72
13:28:00	28	25	72
13:29:00	28	25	72
13:30:00	28	25	72
13:31:00	28	25	72
13:32:00	28	25	72
13:33:00	28	25	72
13:34:00	28	25	72
13:35:00	28	25	72
13:36:00	28	25	72
13:37:00	28	25	72
13:38:00	28	25	72
13:39:00	28	25	72
13:40:00	28	25	72
13:41:00	28	25	72
13:42:00	28	25	72
13:43:00	28	25	72
13:44:00	28	25	72
13:45:00	28	25	72
13:46:00	28	25	72
13:47:00	28	25	72
13:48:00	28	25	72
13:49:00	28	25	72
13:50:00	28	25	72
13:51:00	28	25	72
13:52:00	28	25	72
13:53:00	28	25	72
13:54:00	28	24	72
13:55:00	28	25	72
13:56:00	28	25	72
13:57:00	28	25	72
13:58:00	28	25	72
13:59:00	28	25	72
14:00:00	28	25	72
14:01:00	28	25	72
14:02:00	28	25	72
14:03:00	28	25	72
14:04:00	28	25	72
14:05:00	28	25	72
14:06:00	28	25	72
14:07:00	28	25	72
14:08:00	28	25	72
14:09:00	28	25	72
14:10:00	27	25	72
14:11:00	27	25	72
14:12:00	27	25	72
14:13:00	27	25	72
14:14:00	27	25	72
14:15:00	27	25	72
14:16:00	27	25	72
14:17:00	27	25	72
14:18:00	27	25	72
14:19:00	27	25	84
14:20:00	27	25	81
14:21:00	27	25	82
14:22:00	27	25	82
14:23:00	27	25	83
14:24:00	27	25	83
14:25:00	27	25	83
14:26:00	27	25	83
14:27:00	27	25	84
14:28:00	27	25	83
14:29:00	27	22	86
14:30:00	27	17	85
14:31:00	27	13	87
14:32:00	27	10	91
14:33:00	27	4	72
14:34:00	27	0	98
14:35:00	27	-0	90
14:36:00	27	0	95
14:37:00	27	0	92
14:38:00	27	0	86
14:39:00	27	0	87
14:40:00	27	0	86
14:41:00	27	-0	66
14:42:00	24	-1	1
14:43:00	23	-1	-1
14:44:00	23	-1	1
14:45:00	23	-1	-2
14:46:00	23	-1	0
14:47:00	23	-1	-1
14:48:00	22	-1	-2
14:49:00	23	-1	-2
14:50:00	22	-1	1
14:51:00	22	-1	-1
14:52:00	22	-1	-1
14:53:00	22	-1	-2
14:54:00	22	-1	-1
14:55:00	22	-1	1
14:56:00	22	-1	1
14:57:00	22	-1	-1
14:58:00			
14:59:00			
15:00:00			
15:01:00			
15:02:00			
15:03:00			
15:04:00			
15:05:00			
15:06:00			
15:07:00			
15:08:00			
15:09:00			
15:10:00			
15:11:00			
15:12:00			
15:13:00			
15:14:00			
15:15:00			
15:16:00			
15:17:00			
15:18:00			
15:19:00			
15:20:00			
15:21:00			
15:22:00			
15:23:00			
15:24:00			
15:25:00			
15:26:00			
15:27:00			
15:28:00			
15:29:00			
15:30:00			
15:31:00			
15:32:00			
15:33:00			
15:34:00			
15:35:00			
15:36:00			
15:37:00			
15:38:00			
15:39:00			
15:40:00			
15:41:00			
15:42:00			
15:43:00			
15:44:00			
15:45:00			
15:46:00			
15:47:00			
15:48:00			
15:49:00			
15:50:00			
15:51:00			
15:52:00			
15:53:00			
15:54:00			
15:55:00			
15:56:00			
15:57:00			
15:58:00			
15:59:00			
16:00:00			
16:01:00			
16:02:00			
16:03:00			
16:04:00			
16:05:00			
16:06:00			
16:07:00			
16:08:00			
16:09:00			
16:10:00			
16:11:00			
16:12:00			
16:13:00			
16:14:00			
16:15:00			
16:16:00			
16:17:00			
16:18:00			
16:19:00			
16:20:00			
16:21:00			
16:22:00			
16:23:00			
16:24:00			
16:25:00			
16:26:00			
16:27:00			
16:28:00			
16:29:00			
16:30:00
