Repository: ProgWizer/parser

File: project-root/data/Data Acquisition/Data Acquisition/2002 year (647)/Con 1 Buzuluk G1940+0.7%DiacelFL(new)+1%D-19+0.25%HTR-100(97C).txt
--Test Summary--
Full Path and File Name	
Instrument Name	7222 #1
Instrument Type	Consistometer
Instrument Serial Number	113
Test Start Date	18.07.2002
Test Start Time	9:38:44
Test Stop Date	18.07.2002
Test Stop Time	11:18:58
Test Length	1:40:14
Final Sample Time Offset	1:40:00
Controller Schedule Name	
Sampling Period	60 seconds
Comments	MPa: 55(40min); T: 60C(20min), 97C(20min), tap water, cement from Sovetsky, dry-blending
Information	WellID	Buzuluk
Information	Customer	TNK
Information	CementClass	G
Information	CementMfr	Dyckerhoff
Information	Additives	0.7%Diacel FL+1%D-19+0.25%HTR-100
Information	Density	1940
Information	BHCT	97
Information	BHST	102
Information	FluidLoss	
Information	JobType	Squeeze
Calculated Value	Thickening_Time	N/A
Calculated Value	Setting Time	N/A
Initial Temperature (°C)	26 °C
Final Temperature (°C)	111 °C
Initial Pressure (MPa)	1 MPa
Final Pressure (MPa)	55 MPa
Initial Consistency (Bc)	14 Bc
Final Consistency (Bc)	74 Bc
--Data--
Time (HH:MM:SS)	Temperature (°C)	Pressure (MPa)	Consistency (Bc)
0:00:00	26	1	14
0:01:00	26	3	15
0:02:00	26	4	14
0:03:00	26	6	17
0:04:00	27	8	15
0:05:00	28	9	15
0:06:00	29	10	16
0:07:00	31	12	18
0:08:00	33	13	17
0:09:00	35	14	16
0:10:00	38	16	17
0:11:00	40	17	25
0:12:00	42	18	24
0:13:00	45	19	19
0:14:00	49	20	31
0:15:00	52	22	35
0:16:00	55	23	23
0:17:00	57	24	27
0:18:00	58	26	29
0:19:00	59	27	22
0:20:00	60	28	28
0:21:00	61	30	24
0:22:00	61	32	32
0:23:00	62	33	21
0:24:00	64	34	28
0:25:00	65	36	25
0:26:00	67	37	17
0:27:00	69	38	19
0:28:00	71	40	18
0:29:00	73	41	18
0:30:00	76	42	17
0:31:00	78	44	17
0:32:00	81	45	16
0:33:00	83	46	16
0:34:00	86	48	17
0:35:00	88	49	17
0:36:00	90	50	16
0:37:00	92	51	18
0:38:00	94	52	19
0:39:00	96	54	20
0:40:00	98	55	19
0:41:00	99	56	18
0:42:00	100	56	18
0:43:00	101	56	17
0:44:00	102	55	17
0:45:00	103	55	15
0:46:00	104	55	15
0:47:00	104	55	15
0:48:00	105	55	15
0:49:00	106	55	15
0:50:00	107	55	15
0:51:00	107	55	15
0:52:00	107	55	15
0:53:00	107	55	16
0:54:00	107	55	32
0:55:00	107	55	37
0:56:00	107	55	32
0:57:00	106	55	33
0:58:00	106	55	32
0:59:00	105	55	32
1:00:00	105	55	15
1:01:00	104	55	15
1:02:00	103	55	15
1:03:00	102	55	15
1:04:00	101	55	15
1:05:00	100	55	15
1:06:00	99	55	15
1:07:00	99	55	15
1:08:00	98	55	15
1:09:00	97	55	15
1:10:00	96	55	39
1:11:00	96	55	37
1:12:00	95	56	37
1:13:00	94	56	37
1:14:00	93	56	37
1:15:00	93	56	18
1:16:00	92	56	18
1:17:00	91	56	18
1:18:00	91	56	18
1:19:00	90	56	18
1:20:00	90	56	17
1:21:00	89	56	16
1:22:00	89	56	15
1:23:00	89	56	15
1:24:00	89	56	14
1:25:00	89	56	44
1:26:00	89	56	46
1:27:00	90	56	45
1:28:00	91	56	44
1:29:00	92	56	46
1:30:00	93	56	44
1:31:00	95	56	43
1:32:00	97	56	42
1:33:00	99	56	42
1:34:00	101	56	42
1:35:00	103	55	42
1:36:00	105	55	42
1:37:00	107	55	42
1:38:00	109	55	42
1:39:00	110	55	42
1:40:00	111	55	74

File: project-root/data/Data Acquisition/Data Acquisition/2002 year (647)/Con 1 Buzuluk G1940+1.2%DiacelFL(new)+1%D-19+0.4%HTR-100(97C).txt
--Test Summary--
Full Path and File Name	
Instrument Name	7222 #1
Instrument Type	Consistometer
Instrument Serial Number	113
Test Start Date	18.07.2002
Test Start Time	13:04:29
Test Stop Date	18.07.2002
Test Stop Time	17:27:45
Test Length	4:23:16
Final Sample Time Offset	4:23:00
Controller Schedule Name	
Sampling Period	60 seconds
Comments	MPa: 55(40min); T: 50C(10min), 97C(30min), tap water, cement from Sovetsky, dry-blending
Information	WellID	Buzuluk
Information	Customer	TNK
Information	CementClass	G
Information	CementMfr	Dyckerhoff
Information	Additives	1.2%Diacel FL+1%D-19+0.4%HTR-100
Information	Density	1940
Information	BHCT	97
Information	BHST	102
Information	FluidLoss	
Information	JobType	Squeeze
Calculated Value	Thickening_Time	N/A
Calculated Value	Setting Time	N/A
Initial Temperature (°C)	25 °C
Final Temperature (°C)	103 °C
Initial Pressure (MPa)	1 MPa
Final Pressure (MPa)	55 MPa
Initial Consistency (Bc)	23 Bc
Final Consistency (Bc)	9 Bc
--Data--
Time (HH:MM:SS)	Temperature (°C)	Pressure (MPa)	Consistency (Bc)
0:00:00	25	1	23
0:01:00	25	3	23
0:02:00	26	4	22
0:03:00	26	6	27
0:04:00	27	8	22
0:05:00	28	9	21
0:06:00	30	11	21
0:07:00	33	12	19
0:08:00	37	13	19
0:09:00	41	14	18
0:10:00	45	16	19
0:11:00	49	17	18
0:12:00	53	18	18
0:13:00	55	19	17
0:14:00	58	20	17
0:15:00	60	21	17
0:16:00	62	23	20
0:17:00	63	24	19
0:18:00	64	25	19
0:19:00	65	27	18
0:20:00	66	28	17
0:21:00	67	29	18
0:22:00	68	31	18
0:23:00	70	32	17
0:24:00	71	34	18
0:25:00	73	35	18
0:26:00	74	37	18
0:27:00	75	38	18
0:28:00	76	40	18
0:29:00	77	41	19
0:30:00	78	42	19
0:31:00	79	44	18
0:32:00	81	45	19
0:33:00	82	46	18
0:34:00	83	48	18
0:35:00	85	49	18
0:36:00	87	50	18
0:37:00	89	52	18
0:38:00	91	53	18
0:39:00	94	54	18
0:40:00	96	56	20
0:41:00	98	56	16
0:42:00	100	56	15
0:43:00	102	56	15
0:44:00	103	56	14
0:45:00	104	55	14
0:46:00	105	55	13
0:47:00	106	55	13
0:48:00	106	55	14
0:49:00	107	55	14
0:50:00	107	55	14
0:51:00	108	55	18
0:52:00	108	55	18
0:53:00	108	55	18
0:54:00	108	55	18
0:55:00	107	55	18
0:56:00	105	55	13
0:57:00	104	55	13
0:58:00	103	55	13
0:59:00	103	56	13
1:00:00	102	55	13
1:01:00	101	55	13
1:02:00	101	55	13
1:03:00	100	55	13
1:04:00	100	55	13
1:05:00	99	55	13
1:06:00	99	55	19
1:07:00	98	55	20
1:08:00	97	55	21
1:09:00	96	55	22
1:10:00	94	56	26
1:11:00	93	56	22
1:12:00	92	56	23
1:13:00	91	56	22
1:14:00	90	56	16
1:15:00	90	56	15
1:16:00	90	56	13
1:17:00	89	56	14
1:18:00	89	56	14
1:19:00	89	56	13
1:20:00	89	56	13
1:21:00	90	56	15
1:22:00	91	56	16
1:23:00	92	56	16
1:24:00	95	56	17
1:25:00	97	56	17
1:26:00	100	55	13
1:27:00	103	55	13
1:28:00	104	55	13
1:29:00	106	55	13
1:30:00	107	55	13
1:31:00	108	55	13
1:32:00	109	55	13
1:33:00	110	55	14
1:34:00	110	55	13
1:35:00	111	55	13
1:36:00	111	55	19
1:37:00	111	55	19
1:38:00	111	55	19
1:39:00	110	55	19
1:40:00	109	55	19
1:41:00	108	55	13
1:42:00	108	55	13
1:43:00	107	55	13
1:44:00	106	55	13
1:45:00	106	55	13
1:46:00	105	55	13
1:47:00	105	55	13
1:48:00	104	55	13
1:49:00	104	55	13
1:50:00	104	55	13
1:51:00	103	55	20
1:52:00	103	55	19
1:53:00	102	55	19
1:54:00	101	55	19
1:55:00	100	55	19
1:56:00	99	55	13
1:57:00	98	55	12
1:58:00	97	55	12
1:59:00	97	55	13
2:00:00	96	55	13
2:01:00	96	55	13
2:02:00	96	55	12
2:03:00	95	55	12
2:04:00	95	56	13
2:05:00	95	56	13
2:06:00	95	56	26
2:07:00	94	56	25
2:08:00	94	56	25
2:09:00	94	56	23
2:10:00	94	56	26
2:11:00	94	56	21
2:12:00	94	56	16
2:13:00	94	56	15
2:14:00	94	56	13
2:15:00	94	56	13
2:16:00	94	56	11
2:17:00	94	56	11
2:18:00	94	56	11
2:19:00	95	56	11
2:20:00	95	56	11
2:21:00	95	56	21
2:22:00	96	56	20
2:23:00	97	55	20
2:24:00	99	55	19
2:25:00	100	55	23
2:26:00	101	55	15
2:27:00	102	55	15
2:28:00	103	55	24
2:29:00	103	55	19
2:30:00	104	55	14
2:31:00	104	55	15
2:32:00	104	55	14
2:33:00	104	55	13
2:34:00	104	55	15
2:35:00	105	55	13
2:36:00	105	55	20
2:37:00	104	55	20
2:38:00	104	55	20
2:39:00	104	55	20
2:40:00	103	55	19
2:41:00	102	55	12
2:42:00	102	55	12
2:43:00	101	55	12
2:44:00	101	55	12
2:45:00	100	55	12
2:46:00	100	55	12
2:47:00	100	55	12
2:48:00	99	55	12
2:49:00	99	55	12
2:50:00	99	55	12
2:51:00	99	55	27
2:52:00	98	55	28
2:53:00	98	55	29
2:54:00	97	55	28
2:55:00	96	55	28
2:56:00	96	55	16
2:57:00	95	55	16
2:58:00	95	56	17
2:59:00	94	56	17
3:00:00	94	56	17
3:01:00	94	56	17
3:02:00	94	56	17
3:03:00	93	56	17
3:04:00	93	56	17
3:05:00	93	56	13
3:06:00	93	56	30
3:07:00	94	56	29
3:08:00	94	56	28
3:09:00	95	56	28
3:10:00	96	56	26
3:11:00	96	56	14
3:12:00	97	56	14
3:13:00	98	56	14
3:14:00	98	56	14
3:15:00	99	55	14
3:16:00	99	55	14
3:17:00	100	55	14
3:18:00	100	55	14
3:19:00	101	55	14
3:20:00	101	55	14
3:21:00	101	55	29
3:22:00	102	55	29
3:23:00	102	55	31
3:24:00	102	55	31
3:25:00	102	55	29
3:26:00	102	55	15
3:27:00	101	55	15
3:28:00	101	55	15
3:29:00	101	55	15
3:30:00	100	55	15
3:31:00	100	55	15
3:32:00	100	55	15
3:33:00	100	55	15
3:34:00	100	55	16
3:35:00	99	55	16
3:36:00	99	55	33
3:37:00	99	55	32
3:38:00	98	55	32
3:39:00	98	55	32
3:40:00	97	55	32
3:41:00	97	55	13
3:42:00	96	55	13
3:43:00	96	55	13
3:44:00	95	55	13
3:45:00	95	56	13
3:46:00	95	56	13
3:47:00	94	56	13
3:48:00	94	56	13
3:49:00	94	56	13
3:50:00	94	56	13
3:51:00	94	56	43
3:52:00	94	56	41
3:53:00	94	56	41
3:54:00	94	56	41
3:55:00	94	56	41
3:56:00	95	56	14
3:57:00	95	56	14
3:58:00	95	56	14
3:59:00	96	56	13
4:00:00	96	56	13
4:01:00	97	56	13
4:02:00	97	56	13
4:03:00	98	56	13
4:04:00	98	56	13
4:05:00	99	55	13
4:06:00	100	55	13
4:07:00	100	55	20
4:08:00	101	55	14
4:09:00	102	55	14
4:10:00	102	55	13
4:11:00	102	55	12
4:12:00	103	55	12
4:13:00	103	55	12
4:14:00	103	55	11
4:15:00	103	55	13
4:16:00	103	55	14
4:17:00	103	55	16
4:18:00	103	55	17
4:19:00	103	55	14
4:20:00	103	55	17
4:21:00	103	55	9
4:22:00	103	55	9
4:23:00	103	55	9

File: project-root/data/Data Acquisition/Data Acquisition/2002 year (647)/Con 1 East cem Standart Test G1900 (52C).txt
--Test Summary--
Full Path and File Name	
Instrument Name	7222 #1
Instrument Type	Consistometer
Instrument Serial Number	113
Test Start Date	29.05.2002
Test Start Time	21:19:37
Test Stop Date	29.05.2002
Test Stop Time	23:01:46
Test Length	1:42:09
Final Sample Time Offset	1:42:00
Controller Schedule Name	
Sampling Period	60 seconds
Comments	MPa: 35.6(28min); T: 52C(28min); tap water, east sample cement for Kogalym
Information	WellID	
Information	Customer	Kogalym
Information	CementClass	G
Information	CementMfr	Dyckerhoff
Information	Additives	no
Information	Density	1900
Information	BHCT	52
Information	BHST	
Information	FluidLoss	
Information	JobType	Standart test
Calculated Value	Thickening_Time	1:42:00
Calculated Value	Setting Time	N/A
Initial Temperature (°C)	23 °C
Final Temperature (°C)	51 °C
Initial Pressure (MPa)	1 MPa
Final Pressure (MPa)	36 MPa
Initial Consistency (Bc)	26 Bc
Final Consistency (Bc)	73 Bc
--Data--
Time (HH:MM:SS)	Temperature (°C)	Pressure (MPa)	Consistency (Bc)
0:00:00	23	1	26
0:01:00	23	3	27
0:02:00	23	4	27
0:03:00	23	5	27
0:04:00	23	7	27
0:05:00	24	8	27
0:06:00	24	9	27
0:07:00	25	11	27
0:08:00	26	12	27
0:09:00	27	13	26
0:10:00	29	15	26
0:11:00	30	16	26
0:12:00	32	17	26
0:13:00	34	17	26
0:14:00	36	19	25
0:15:00	37	20	25
0:16:00	39	21	25
0:17:00	40	22	24
0:18:00	41	23	24
0:19:00	42	24	24
0:20:00	43	26	24
0:21:00	44	27	24
0:22:00	45	28	24
0:23:00	46	29	24
0:24:00	46	30	24
0:25:00	47	32	25
0:26:00	48	33	24
0:27:00	49	34	25
0:28:00	50	35	26
0:29:00	51	36	25
0:30:00	52	36	24
0:31:00	52	36	26
0:32:00	53	36	25
0:33:00	54	36	25
0:34:00	54	36	25
0:35:00	54	36	25
0:36:00	54	36	25
0:37:00	54	36	25
0:38:00	53	36	25
0:39:00	53	36	25
0:40:00	52	36	25
0:41:00	52	36	26
0:42:00	51	36	25
0:43:00	51	36	25
0:44:00	50	36	25
0:45:00	50	36	25
0:46:00	49	36	25
0:47:00	49	37	25
0:48:00	49	37	25
0:49:00	49	37	25
0:50:00	49	37	26
0:51:00	49	37	26
0:52:00	49	37	26
0:53:00	50	37	26
0:54:00	50	37	26
0:55:00	50	37	27
0:56:00	50	37	27
0:57:00	51	37	28
0:58:00	51	37	28
0:59:00	51	36	29
1:00:00	51	36	28
1:01:00	51	36	29
1:02:00	51	36	29
1:03:00	51	36	30
1:04:00	51	36	30
1:05:00	51	36	31
1:06:00	51	36	31
1:07:00	51	36	31
1:08:00	51	36	34
1:09:00	51	36	35
1:10:00	51	36	35
1:11:00	51	36	35
1:12:00	51	36	36
1:13:00	51	36	36
1:14:00	51	36	37
1:15:00	51	36	36
1:16:00	51	36	36
1:17:00	51	36	40
1:18:00	51	36	41
1:19:00	51	36	43
1:20:00	51	36	44
1:21:00	51	36	45
1:22:00	51	36	45
1:23:00	51	36	46
1:24:00	51	36	46
1:25:00	51	36	47
1:26:00	51	36	50
1:27:00	51	36	51
1:28:00	51	36	53
1:29:00	50	36	54
1:30:00	50	36	55
1:31:00	50	36	56
1:32:00	50	36	57
1:33:00	50	36	58
1:34:00	50	36	59
1:35:00	50	36	60
1:36:00	50	36	63
1:37:00	50	36	64
1:38:00	50	36	66
1:39:00	50	36	66
1:40:00	50	36	69
1:41:00	51	36	70
1:42:00	51	36	73

File: project-root/data/Data Acquisition/Data Acquisition/2002 year (647)/Con 1 Khvalynskaya 4 G1500+7%MS+0.085%THR-100bwdb (65C).txt
--Test Summary--
Full Path and File Name	
Instrument Name	7222 #1
Instrument Type	Consistometer
Instrument Serial Number	113
Test Start Date	10.01.2002
Test Start Time	21:55:03
Test Stop Date	11.01.2002
Test Stop Time	1:49:10
Test Length	3:54:07
Final Sample Time Offset	3:54:00
Controller Schedule Name	
Sampling Period	60 seconds
Comments	MPa: 30(60min); T: 65C(60min); field water, premix THR-100
Information	WellID	Khvalynskaya 4
Information	Customer	LUKOIL
Information	CementClass	G
Information	CementMfr	Dyckerhoff
Information	Additives	7%MS+0.085%THR-100
Information	Density	1500
Information	BHCT	65
Information	BHST	78
Information	FluidLoss	
Information	JobType	340 mm lead slurry
Calculated Value	Thickening_Time	N/A
Calculated Value	Setting Time	N/A
Initial Temperature (°C)	21 °C
Final Temperature (°C)	64 °C
Initial Pressure (MPa)	1 MPa
Final Pressure (MPa)	30 MPa
Initial Consistency (Bc)	16 Bc
Final Consistency (Bc)	81 Bc
--Data--
Time (HH:MM:SS)	Temperature (°C)	Pressure (MPa)	Consistency (Bc)
0:00:00	21	1	16
0:01:00	21	3	16
0:02:00	21	3	16
0:03:00	21	3	16
0:04:00	21	4	16
0:05:00	21	4	16
0:06:00	22	5	16
0:07:00	23	6	16
0:08:00	23	6	16
0:09:00	24	7	17
0:10:00	25	7	17
0:11:00	27	8	16
0:12:00	28	8	16
0:13:00	29	8	16
0:14:00	30	9	16
0:15:00	32	9	16
0:16:00	33	9	20
0:17:00	34	10	17
0:18:00	34	10	16
0:19:00	35	11	16
0:20:00	36	12	17
0:21:00	36	12	16
0:22:00	37	12	18
0:23:00	37	13	16
0:24:00	38	13	16
0:25:00	38	14	15
0:26:00	39	14	15
0:27:00	39	15	17
0:28:00	40	15	15
0:29:00	41	16	17
0:30:00	42	16	15
0:31:00	42	17	15
0:32:00	43	17	15
0:33:00	44	18	15
0:34:00	45	18	15
0:35:00	46	18	15
0:36:00	47	19	15
0:37:00	47	19	15
0:38:00	48	20	15
0:39:00	49	20	17
0:40:00	49	21	16
0:41:00	50	21	18
0:42:00	51	22	18
0:43:00	51	22	16
0:44:00	52	23	17
0:45:00	53	23	16
0:46:00	53	24	21
0:47:00	54	24	17
0:48:00	55	25	17
0:49:00	55	25	16
0:50:00	56	25	19
0:51:00	57	26	15
0:52:00	58	26	16
0:53:00	58	27	16
0:54:00	59	27	16
0:55:00	60	28	15
0:56:00	61	28	15
0:57:00	61	29	17
0:58:00	62	29	16
0:59:00	63	30	16
1:00:00	63	30	16
1:01:00	64	30	16
1:02:00	65	30	16
1:03:00	65	30	16
1:04:00	66	30	16
1:05:00	66	30	16
1:06:00	66	30	16
1:07:00	66	30	15
1:08:00	66	30	15
1:09:00	66	30	15
1:10:00	66	30	15
1:11:00	65	30	15
1:12:00	65	30	15
1:13:00	65	30	15
1:14:00	64	30	15
1:15:00	64	30	15
1:16:00	64	30	15
1:17:00	64	30	15
1:18:00	64	31	15
1:19:00	64	31	15
1:20:00	64	31	15
1:21:00	64	31	15
1:22:00	64	31	15
1:23:00	64	31	15
1:24:00	64	31	15
1:25:00	64	31	15
1:26:00	64	31	15
1:27:00	64	31	15
1:28:00	64	31	15
1:29:00	64	31	15
1:30:00	64	31	15
1:31:00	64	31	15
1:32:00	64	31	15
1:33:00	64	31	15
1:34:00	64	31	15
1:35:00	64	31	15
1:36:00	64	31	15
1:37:00	64	31	15
1:38:00	64	31	15
1:39:00	64	31	15
1:40:00	64	31	15
1:41:00	64	31	15
1:42:00	64	31	15
1:43:00	64	31	15
1:44:00	64	31	15
1:45:00	64	31	15
1:46:00	64	31	15
1:47:00	64	31	15
1:48:00	64	31	15
1:49:00	64	31	15
1:50:00	64	31	15
1:51:00	64	31	15
1:52:00	64	31	15
1:53:00	64	31	15
1:54:00	64	31	15
1:55:00	64	31	15
1:56:00	64	31	15
1:57:00	64	31	15
1:58:00	64	31	15
1:59:00	64	31	15
2:00:00	64	31	15
2:01:00	64	31	15
2:02:00	64	31	15
2:03:00	64	31	15
2:04:00	64	31	15
2:05:00	64	31	15
2:06:00	64	31	15
2:07:00	64	31	15
2:08:00	64	31	15
2:09:00	64	31	15
2:10:00	64	31	15
2:11:00	64	31	15
2:12:00	64	31	15
2:13:00	64	31	15
2:14:00	64	31	15
2:15:00	64	31	15
2:16:00	64	31	15
2:17:00	64	31	15
2:18:00	64	31	15
2:19:00	64	31	15
2:20:00	64	31	15
2:21:00	64	31	15
2:22:00	64	31	15
2:23:00	64	31	15
2:24:00	64	31	15
2:25:00	64	31	15
2:26:00	64	31	15
2:27:00	64	30	15
2:28:00	64	30	15
2:29:00	64	31	15
2:30:00	64	30	15
2:31:00	64	30	15
2:32:00	64	30	15
2:33:00	64	30	15
2:34:00	64	30	15
2:35:00	64	30	15
2:36:00	64	30	15
2:37:00	64	30	15
2:38:00	64	30	15
2:39:00	64	30	15
2:40:00	64	30	15
2:41:00	64	30	15
2:42:00	64	30	15
2:43:00	64	30	15
2:44:00	64	30	15
2:45:00	64	30	16
2:46:00	64	30	16
2:47:00	64	30	16
2:48:00	64	30	16
2:49:00	64	30	16
2:50:00	64	30	16
2:51:00	64	30	16
2:52:00	64	30	16
2:53:00	64	30	16
2:54:00	64	30	17
2:55:00	64	30	17
2:56:00	64	30	17
2:57:00	64	30	18
2:58:00	64	30	18
2:59:00	64	30	18
3:00:00	64	30	18
3:01:00	64	30	19
3:02:00	64	30	19
3:03:00	64	30	19
3:04:00	64	30	20
3:05:00	64	30	20
3:06:00	64	30	20
3:07:00	64	30	20
3:08:00	64	30	20
3:09:00	64	30	21
3:10:00	64	30	21
3:11:00	64	30	22
3:12:00	64	30	22
3:13:00	64	30	23
3:14:00	64	30	23
3:15:00	64	30	24
3:16:00	64	30	24
3:17:00	64	30	25
3:18:00	64	30	26
3:19:00	64	30	26
3:20:00	64	30	26
3:21:00	64	30	27
3:22:00	64	30	27
3:23:00	64	30	28
3:24:00	64	30	28
3:25:00	64	30	29
3:26:00	64	30	29
3:27:00	64	30	29
3:28:00	64	30	29
3:29:00	64	30	30
3:30:00	64	30	31
3:31:00	64	30	31
3:32:00	64	30	33
3:33:00	64	30	34
3:34:00	64	30	36
3:35:00	64	30	37
3:36:00	64	30	39
3:37:00	64	30	40
3:38:00	64	30	46
3:39:00	64	30	43
3:40:00	64	30	45
3:41:00	64	30	51
3:42:00	64	30	54
3:43:00	64	30	54
3:44:00	64	30	49
3:45:00	64	30	54
3:46:00	64	30	58
3:47:00	64	30	61
3:48:00	64	30	57
3:49:00	64	30	57
3:50:00	64	30	59
3:51:00	64	30	61
3:52:00	64	30	65
3:53:00	64	30	68
3:54:00	64	30	81

File: project-root/data/Data Acquisition/Data Acquisition/2002 year (647)/Con 1 Khvalynskaya 4 G1500+7%MS+0.08THR-100bwodb(65C-19jan).txt
--Test Summary--
Full Path and File Name	
Instrument Name	7222 #1
Instrument Type	Consistometer
Instrument Serial Number	113
Test Start Date	19.01.2002
Test Start Time	23:21:08
Test Stop Date	20.01.2002
Test Stop Time	4:16:15
Test Length	4:55:07
Final Sample Time Offset	4:55:00
Controller Schedule Name	
Sampling Period	60 seconds
Comments	MPa: 30(60min); T: 65C(60min); field water, premix THR-100
Information	WellID	Khvalynskaya 4
Information	Customer	LUKOIL
Information	CementClass	G
Information	CementMfr	Dyckerhoff
Information	Additives	7%MS+0.08%THR-100
Information	Density	1500
Information	BHCT	65
Information	BHST	78
Information	FluidLoss	
Information	JobType	340 mm lead slurry
Calculated Value	Thickening_Time	4:55:00
Calculated Value	Setting Time	N/A
Initial Temperature (°C)	23 °C
Final Temperature (°C)	64 °C
Initial Pressure (MPa)	2 MPa
Final Pressure (MPa)	30 MPa
Initial Consistency (Bc)	21 Bc
Final Consistency (Bc)	84 Bc
--Data--
Time (HH:MM:SS)	Temperature (°C)	Pressure (MPa)	Consistency (Bc)
0:00:00	23	2	21
0:01:00	23	3	19
0:02:00	23	3	18
0:03:00	23	4	18
0:04:00	23	4	18
0:05:00	23	4	17
0:06:00	24	5	17
0:07:00	25	5	17
0:08:00	26	6	17
0:09:00	27	6	17
0:10:00	28	7	17
0:11:00	29	7	16
0:12:00	30	8	17
0:13:00	31	8	16
0:14:00	32	9	18
0:15:00	34	9	23
0:16:00	34	9	16
0:17:00	35	10	15
0:18:00	36	10	19
0:19:00	36	11	14
0:20:00	36	11	15
0:21:00	37	12	15
0:22:00	38	12	14
0:23:00	38	13	15
0:24:00	39	13	15
0:25:00	39	14	16
0:26:00	40	14	15
0:27:00	41	15	17
0:28:00	41	15	16
0:29:00	42	16	16
0:30:00	43	16	20
0:31:00	44	16	17
0:32:00	44	17	19
0:33:00	45	17	15
0:34:00	46	18	20
0:35:00	46	18	19
0:36:00	47	19	22
0:37:00	48	19	16
0:38:00	49	20	16
0:39:00	49	20	16
0:40:00	50	21	18
0:41:00	50	21	20
0:42:00	51	22	17
0:43:00	52	22	18
0:44:00	53	23	17
0:45:00	53	23	21
0:46:00	54	23	17
0:47:00	55	24	22
0:48:00	55	24	17
0:49:00	56	25	17
0:50:00	57	25	20
0:51:00	57	26	17
0:52:00	58	26	17
0:53:00	59	27	21
0:54:00	60	27	21
0:55:00	60	28	21
0:56:00	61	28	22
0:57:00	61	29	21
0:58:00	62	29	20
0:59:00	63	30	17
1:00:00	63	30	20
1:01:00	64	30	21
1:02:00	65	30	20
1:03:00	65	30	19
1:04:00	66	30	20
1:05:00	66	30	17
1:06:00	66	30	17
1:07:00	66	30	16
1:08:00	66	30	15
1:09:00	66	30	15
1:10:00	65	30	15
1:11:00	65	30	14
1:12:00	65	30	14
1:13:00	65	30	15
1:14:00	64	30	14
1:15:00	64	30	14
1:16:00	64	30	14
1:17:00	64	30	14
1:18:00	64	30	14
1:19:00	64	30	14
1:20:00	64	30	14
1:21:00	64	30	14
1:22:00	64	30	14
1:23:00	64	30	14
1:24:00	64	31	14
1:25:00	64	30	14
1:26:00	64	30	14
1:27:00	64	30	14
1:28:00	64	31	14
1:29:00	64	31	14
1:30:00	64	31	14
1:31:00	64	31	14
1:32:00	64	31	14
1:33:00	64	31	14
1:34:00	64	31	14
1:35:00	64	30	14
1:36:00	64	31	14
1:37:00	64	31	14
1:38:00	64	31	14
1:39:00	64	30	14
1:40:00	64	31	14
1:41:00	64	31	14
1:42:00	64	31	14
1:43:00	64	30	14
1:44:00	64	31	14
1:45:00	64	30	14
1:46:00	64	31	14
1:47:00	64	31	14
1:48:00	64	30	14
1:49:00	64	30	14
1:50:00	64	30	14
1:51:00	64	31	14
1:52:00	64	30	14
1:53:00	64	30	14
1:54:00	64	30	14
1:55:00	64	30	14
1:56:00	64	31	14
1:57:00	64	31	14
1:58:00	64	31	14
1:59:00	64	31	14
2:00:00	64	31	14
2:01:00	64	30	14
2:02:00	64	31	14
2:03:00	64	30	14
2:04:00	64	30	14
2:05:00	64	31	14
2:06:00	64	31	14
2:07:00	64	30	14
2:08:00	64	30	14
2:09:00	64	30	14
2:10:00	64	30	14
2:11:00	64	30	14
2:12:00	64	30	14
2:13:00	64	30	14
2:14:00	64	30	14
2:15:00	64	30	14
2:16:00	64	30	14
2:17:00	64	30	14
2:18:00	64	30	14
2:19:00	64	30	14
2:20:00	64	30	14
2:21:00	64	30	14
2:22:00	64	30	14
2:23:00	64	30	14
2:24:00	64	30	14
2:25:00	64	30	14
2:26:00	64	30	14
2:27:00	64	30	14
2:28:00	64	30	14
2:29:00	64	30	14
2:30:00	64	30	14
2:31:00	64	30	14
2:32:00	64	30	14
2:33:00	64	30	14
2:34:00	64	30	14
2:35:00	64	30	14
2:36:00	64	30	14
2:37:00	64	30	14
2:38:00	64	30	14
2:39:00	64	30	14
2:40:00	64	30	14
2:41:00	64	30	14
2:42:00	64	30	14
2:43:00	64	30	14
2:44:00	64	30	14
2:45:00	64	30	14
2:46:00	64	30	14
2:47:00	64	30	14
2:48:00	64	30	14
2:49:00	64	30	14
2:50:00	64	30	14
2:51:00	64	30	14
2:52:00	64	30	14
2:53:00	64	30	14
2:54:00	64	30	14
2:55:00	64	30	14
2:56:00	64	30	14
2:57:00	64	30	14
2:58:00	64	30	14
2:59:00	64	30	14
3:00:00	64	30	14
3:01:00	64	30	14
3:02:00	64	30	14
3:03:00	64	30	14
3:04:00	64	30	14
3:05:00	64	30	14
3:06:00	64	30	14
3:07:00	64	30	14
3:08:00	64	30	14
3:09:00	64	30	14
3:10:00	64	30	14
3:11:00	64	30	14
3:12:00	64	30	14
3:13:00	64	30	14
3:14:00	64	30	14
3:15:00	64	30	14
3:16:00	64	30	14
3:17:00	64	30	14
3:18:00	64	30	14
3:19:00	64	30	14
3:20:00	64	30	14
3:21:00	64	30	14
3:22:00	64	30	14
3:23:00	64	30	14
3:24:00	64	30	14
3:25:00	64	30	14
3:26:00	64	30	14
3:27:00	64	30	14
3:28:00	64	30	14
3:29:00	64	30	14
3:30:00	64	30	15
3:31:00	64	30	15
3:32:00	64	30	15
3:33:00	64	30	15
3:34:00	64	30	15
3:35:00	64	30	15
3:36:00	64	30	15
3:37:00	64	30	15
3:38:00	64	30	15
3:39:00	64	30	15
3:40:00	64	30	15
3:41:00	64	30	15
3:42:00	64	30	16
3:43:00	64	30	16
3:44:00	64	30	16
3:45:00	64	30	16
3:46:00	64	30	17
3:47:00	64	30	17
3:48:00	64	30	17
3:49:00	64	30	17
3:50:00	64	30	17
3:51:00	64	30	17
3:52:00	64	30	17
3:53:00	64	30	18
3:54:00	64	30	18
3:55:00	64	30	18
3:56:00	64	30	19
3:57:00	64	30	19
3:58:00	64	30	19
3:59:00	64	30	19
4:00:00	64	30	19
4:01:00	64	30	20
4:02:00	64	30	21
4:03:00	64	30	21
4:04:00	64	30	21
4:05:00	64	30	22
4:06:00	64	30	22
4:07:00	64	30	23
4:08:00	64	30	23
4:09:00	64	30	23
4:10:00	64	30	23
4:11:00	64	30	23
4:12:00	64	30	24
4:13:00	64	30	25
4:14:00	64	30	26
4:15:00	64	30	27
4:16:00	64	30	27
4:17:00	64	30	28
4:18:00	64	30	29
4:19:00	64	30	30
4:20:00	64	30	33
4:21:00	64	30	33
4:22:00	64	30	38
4:23:00	64	30	37
4:24:00	64	30	37
4:25:00	64	30	43
4:26:00	64	30	40
4:27:00	64	30	41
4:28:00	64	30	52
4:29:00	64	30	40
4:30:00	64	30	44
4:31:00	64	30	44
4:32:00	64	30	49
4:33:00	64	30	46
4:34:00	64	30	46
4:35:00	64	30	49
4:36:00	64	30	54
4:37:00	64	30	49
4:38:00	64	30	46
4:39:00	64	30	47
4:40:00	64	30	48
4:41:00	64	30	57
4:42:00	64	30	49
4:43:00	64	30	50
4:44:00	64	30	51
4:45:00	64	30	53
4:46:00	64	30	53
4:47:00	64	30	56
4:48:00	64	30	56
4:49:00	64	30	57
4:50:00	64	30	59
4:51:00	64	30	61
4:52:00	64	30	73
4:53:00	64	30	66
4:54:00	64	30	74
4:55:00	64	30	84

File: project-root/data/Data Acquisition/Data Acquisition/2002 year (647)/Con 1 Khvalynskaya 4 G1500+7%MS+0.2%TR-1(65C).txt
--Test Summary--
Full Path and File Name	
Instrument Name	7222 #1
Instrument Type	Consistometer
Instrument Serial Number	113
Test Start Date	04.01.2002
Test Start Time	3:42:12
Test Stop Date	04.01.2002
Test Stop Time	9:07:12
Test Length	5:25:00
Final Sample Time Offset	5:25:00
Controller Schedule Name	
Sampling Period	60 seconds
Comments	MPa: 30(60min); T: 60C(60min), field water, TR-1 bwodb
Information	WellID	Khvalynskaya 4
Information	Customer	LUKOIL
Information	CementClass	G
Information	CementMfr	Dyckerhoff
Information	Additives	7%MS+0.2%TR-1
Information	Density	1500
Information	BHCT	65
Information	BHST	78
Information	FluidLoss	
Information	JobType	340 mm lead slurry
Calculated Value	Thickening_Time	4:18:00
Calculated Value	Setting Time	5:25:00
Initial Temperature (°C)	20 °C
Final Temperature (°C)	62 °C
Initial Pressure (MPa)	2 MPa
Final Pressure (MPa)	30 MPa
Initial Consistency (Bc)	23 Bc
Final Consistency (Bc)	99 Bc
--Data--
Time (HH:MM:SS)	Temperature (°C)	Pressure (MPa)	Consistency (Bc)
0:00:00	20	2	23
0:01:00	20	3	24
0:02:00	20	3	22
0:03:00	20	4	23
0:04:00	20	4	22
0:05:00	20	5	26
0:06:00	21	5	20
0:07:00	22	6	24
0:08:00	23	6	23
0:09:00	24	7	23
0:10:00	25	7	25
0:11:00	26	7	22
0:12:00	28	8	46
0:13:00	29	8	24
0:14:00	30	8	28
0:15:00	31	9	33
0:16:00	32	9	28
0:17:00	33	10	30
0:18:00	34	10	27
0:19:00	34	11	27
0:20:00	35	11	20
0:21:00	35	12	18
0:22:00	36	12	17
0:23:00	36	13	17
0:24:00	37	13	18
0:25:00	38	14	18
0:26:00	38	14	22
0:27:00	39	15	17
0:28:00	40	15	19
0:29:00	41	16	17
0:30:00	41	16	17
0:31:00	42	16	21
0:32:00	43	17	24
0:33:00	44	17	20
0:34:00	45	18	33
0:35:00	45	18	26
0:36:00	46	19	28
0:37:00	47	19	30
0:38:00	47	20	31
0:39:00	48	20	31
0:40:00	49	21	26
0:41:00	50	21	26
0:42:00	50	22	25
0:43:00	51	22	25
0:44:00	52	23	31
0:45:00	53	23	32
0:46:00	53	24	38
0:47:00	54	24	26
0:48:00	55	24	30
0:49:00	56	25	32
0:50:00	56	25	26
0:51:00	57	26	29
0:52:00	58	26	29
0:53:00	58	27	34
0:54:00	59	27	29
0:55:00	60	28	39
0:56:00	61	28	40
0:57:00	61	29	29
0:58:00	62	29	32
0:59:00	63	30	29
1:00:00	64	30	30
1:01:00	65	31	29
1:02:00	65	31	32
1:03:00	66	30	32
1:04:00	66	30	27
1:05:00	66	30	24
1:06:00	66	30	30
1:07:00	66	30	30
1:08:00	66	30	26
1:09:00	66	30	30
1:10:00	66	30	27
1:11:00	65	30	25
1:12:00	65	30	31
1:13:00	65	30	24
1:14:00	65	30	26
1:15:00	64	30	24
1:16:00	64	30	24
1:17:00	64	30	24
1:18:00	64	30	24
1:19:00	64	30	22
1:20:00	64	30	21
1:21:00	64	30	20
1:22:00	64	30	22
1:23:00	64	31	21
1:24:00	64	31	21
1:25:00	64	30	22
1:26:00	64	30	21
1:27:00	64	31	21
1:28:00	64	30	21
1:29:00	64	31	27
1:30:00	64	31	24
1:31:00	64	30	23
1:32:00	64	31	22
1:33:00	64	31	29
1:34:00	64	31	29
1:35:00	64	31	22
1:36:00	64	30	24
1:37:00	64	31	22
1:38:00	64	30	21
1:39:00	64	30	21
1:40:00	64	31	23
1:41:00	64	31	23
1:42:00	64	31	23
1:43:00	64	31	24
1:44:00	64	30	22
1:45:00	64	30	24
1:46:00	64	30	22
1:47:00	64	30	24
1:48:00	64	31	22
1:49:00	64	30	23
1:50:00	64	31	23
1:51:00	64	30	22
1:52:00	64	30	22
1:53:00	64	31	22
1:54:00	64	31	25
1:55:00	64	30	23
1:56:00	64	31	23
1:57:00	64	30	24
1:58:00	64	31	23
1:59:00	64	30	23
2:00:00	64	30	23
2:01:00	64	31	24
2:02:00	64	31	24
2:03:00	64	30	26
2:04:00	64	31	26
2:05:00	64	30	27
2:06:00	64	31	24
2:07:00	64	31	25
2:08:00	64	30	23
2:09:00	64	30	23
2:10:00	64	30	25
2:11:00	64	30	25
2:12:00	64	31	26
2:13:00	64	30	28
2:14:00	64	30	22
2:15:00	64	30	25
2:16:00	64	30	33
2:17:00	64	30	28
2:18:00	64	30	23
2:19:00	64	30	23
2:20:00	64	30	24
2:21:00	64	30	24
2:22:00	64	30	25
2:23:00	64	30	25
2:24:00	64	30	27
2:25:00	64	30	25
2:26:00	64	30	20
2:27:00	64	30	20
2:28:00	64	30	20
2:29:00	64	30	20
2:30:00	64	30	21
2:31:00	64	30	20
2:32:00	64	30	20
2:33:00	64	30	19
2:34:00	64	30	20
2:35:00	64	30	20
2:36:00	64	30	20
2:37:00	64	30	21
2:38:00	64	30	21
2:39:00	64	30	21
2:40:00	64	30	22
2:41:00	64	30	22
2:42:00	64	30	22
2:43:00	64	30	22
2:44:00	64	30	21
2:45:00	64	30	22
2:46:00	64	30	22
2:47:00	64	30	22
2:48:00	64	30	21
2:49:00	64	30	22
2:50:00	64	30	22
2:51:00	64	30	23
2:52:00	64	30	23
2:53:00	64	30	22
2:54:00	64	30	22
2:55:00	64	30	22
2:56:00	64	30	21
2:57:00	64	30	21
2:58:00	64	30	21
2:59:00	64	30	21
3:00:00	64	30	23
3:01:00	64	30	20
3:02:00	64	30	20
3:03:00	64	30	21
3:04:00	64	30	20
3:05:00	64	30	21
3:06:00	64	30	21
3:07:00	64	30	21
3:08:00	64	30	21
3:09:00	64	30	21
3:10:00	64	30	21
3:11:00	64	30	21
3:12:00	64	30	21
3:13:00	64	30	20
3:14:00	64	30	21
3:15:00	64	30	22
3:16:00	64	30	22
3:17:00	64	30	21
3:18:00	64	30	21
3:19:00	64	30	21
3:20:00	64	30	22
3:21:00	64	30	22
3:22:00	64	30	22
3:23:00	64	30	22
3:24:00	64	30	22
3:25:00	64	30	22
3:26:00	64	30	22
3:27:00	64	30	23
3:28:00	64	30	23
3:29:00	64	30	23
3:30:00	64	30	23
3:31:00	64	30	23
3:32:00	64	30	24
3:33:00	64	30	24
3:34:00	64	30	25
3:35:00	64	30	25
3:36:00	64	30	26
3:37:00	64	30	26
3:38:00	64	30	26
3:39:00	64	30	27
3:40:00	64	30	27
3:41:00	64	30	27
3:42:00	64	30	27
3:43:00	64	30	28
3:44:00	64	30	29
3:45:00	64	30	29
3:46:00	64	30	30
3:47:00	64	30	31
3:48:00	64	30	32
3:49:00	64	30	32
3:50:00	64	30	33
3:51:00	64	30	63
3:52:00	64	30	38
3:53:00	64	30	42
3:54:00	64	30	41
3:55:00	64	30	38
3:56:00	64	30	43
3:57:00	64	30	40
3:58:00	64	30	46
3:59:00	64	30	36
4:00:00	64	30	36
4:01:00	64	30	37
4:02:00	64	30	37
4:03:00	64	30	38
4:04:00	64	30	39
4:05:00	64	30	41
4:06:00	64	30	45
4:07:00	64	30	49
4:08:00	64	30	54
4:09:00	64	30	56
4:10:00	64	30	54
4:11:00	64	30	56
4:12:00	64	30	55
4:13:00	64	30	61
4:14:00	64	30	62
4:15:00	64	30	69
4:16:00	64	30	69
4:17:00	64	30	72
4:18:00	64	30	89
4:19:00	64	30	93
4:20:00	64	30	97
4:21:00	64	30	87
4:22:00	65	30	92
4:23:00	65	30	87
4:24:00	65	30	69
4:25:00	66	30	67
4:26:00	66	30	72
4:27:00	66	30	72
4:28:00	66	30	68
4:29:00	66	30	66
4:30:00	67	30	66
4:31:00	67	30	64
4:32:00	67	30	64
4:33:00	67	30	64
4:34:00	67	30	65
4:35:00	67	30	65
4:36:00	67	30	65
4:37:00	67	30	64
4:38:00	67	30	64
4:39:00	67	30	64
4:40:00	67	30	64
4:41:00	67	30	64
4:42:00	67	30	64
4:43:00	67	30	64
4:44:00	67	30	63
4:45:00	67	30	63
4:46:00	67	30	63
4:47:00	67	30	63
4:48:00	67	30	63
4:49:00	67	30	63
4:50:00	67	30	63
4:51:00	67	30	64
4:52:00	66	30	64
4:53:00	66	30	63
4:54:00	66	30	63
4:55:00	66	30	64
4:56:00	66	30	63
4:57:00	66	30	62
4:58:00	66	30	62
4:59:00	66	30	63
5:00:00	66	30	62
5:01:00	65	30	83
5:02:00	65	30	82
5:03:00	65	30	81
5:04:00	65	30	75
5:05:00	65	30	75
5:06:00	65	30	75
5:07:00	64	30	74
5:08:00	64	30	87
5:09:00	64	30	84
5:10:00	64	30	70
5:11:00	64	30	74
5:12:00	64	30	73
5:13:00	64	30	80
5:14:00	63	30	82
5:15:00	63	30	88
5:16:00	63	30	88
5:17:00	63	30	80
5:18:00	63	30	79
5:19:00	63	30	81
5:20:00	62	30	82
5:21:00	62	30	87
5:22:00	62	30	91
5:23:00	62	30	91
5:24:00	62	30	100
5:25:00	62	30	99
