Repository: ProgWizer/parser

File: project-root/data/Data Acquisition/Data Acquisition/2002 year (647)/Con 1 Khvalynskaya 4 G1550+5.5%MS+10%SF+0.042%NTF (90C).txt
--Test Summary--
Full Path and File Name	
Instrument Name	7222 #1
Instrument Type	Consistometer
Instrument Serial Number	113
Test Start Date	05.03.2002
Test Start Time	21:04:17
Test Stop Date	06.03.2002
Test Stop Time	1:42:17
Test Length	4:38:00
Final Sample Time Offset	4:37:00
Controller Schedule Name	
Sampling Period	60 seconds
Comments	MPa: 37(50min); T: 80C(40min), 90C(10min); field water, NTF premix
Information	WellID	Khvalynskaya 4
Information	Customer	LUKOIL
Information	CementClass	G
Information	CementMfr	Dyckerhoff
Information	Additives	5.5%MS+10%SF+0.042%NTF(bwodb)
Information	Density	1550
Information	BHCT	90
Information	BHST	118
Information	FluidLoss	
Information	JobType	245 mm csg lead slurry
Calculated Value	Thickening_Time	4:37:00
Calculated Value	Setting Time	N/A
Initial Temperature (°C)	22 °C
Final Temperature (°C)	89 °C
Initial Pressure (MPa)	2 MPa
Final Pressure (MPa)	37 MPa
Initial Consistency (Bc)	3 Bc
Final Consistency (Bc)	89 Bc
--Data--
Time (HH:MM:SS)	Temperature (°C)	Pressure (MPa)	Consistency (Bc)
0:00:00	22	2	3
0:01:00	22	3	3
0:02:00	22	4	4
0:03:00	22	4	4
0:04:00	22	5	8
0:05:00	23	6	7
0:06:00	24	7	4
0:07:00	26	8	6
0:08:00	28	9	5
0:09:00	30	9	5
0:10:00	32	10	10
0:11:00	35	10	6
0:12:00	37	11	5
0:13:00	40	11	4
0:14:00	42	12	5
0:15:00	44	12	7
0:16:00	46	13	6
0:17:00	47	14	5
0:18:00	49	15	4
0:19:00	50	15	4
0:20:00	51	16	5
0:21:00	52	17	5
0:22:00	53	17	5
0:23:00	54	18	4
0:24:00	55	19	4
0:25:00	56	20	5
0:26:00	58	20	4
0:27:00	59	21	5
0:28:00	61	22	7
0:29:00	62	22	12
0:30:00	63	23	4
0:31:00	65	24	7
0:32:00	66	25	8
0:33:00	67	26	5
0:34:00	68	27	5
0:35:00	70	27	11
0:36:00	71	28	7
0:37:00	73	29	6
0:38:00	75	30	2
0:39:00	76	30	4
0:40:00	78	31	1
0:41:00	79	32	1
0:42:00	81	32	0
0:43:00	83	33	1
0:44:00	84	33	1
0:45:00	85	33	14
0:46:00	86	34	1
0:47:00	87	35	3
0:48:00	88	36	11
0:49:00	89	36	3
0:50:00	90	37	2
0:51:00	90	38	2
0:52:00	91	38	4
0:53:00	92	38	4
0:54:00	92	37	2
0:55:00	92	37	3
0:56:00	93	37	4
0:57:00	92	37	4
0:58:00	92	37	5
0:59:00	92	37	4
1:00:00	92	37	3
1:01:00	91	37	3
1:02:00	91	37	3
1:03:00	91	37	2
1:04:00	90	37	2
1:05:00	90	37	2
1:06:00	90	37	2
1:07:00	90	37	1
1:08:00	89	37	1
1:09:00	89	37	1
1:10:00	89	38	1
1:11:00	89	38	1
1:12:00	89	38	1
1:13:00	89	38	1
1:14:00	89	38	1
1:15:00	89	38	1
1:16:00	89	38	1
1:17:00	89	38	2
1:18:00	89	38	2
1:19:00	89	38	2
1:20:00	89	38	2
1:21:00	89	38	2
1:22:00	89	38	2
1:23:00	89	38	2
1:24:00	89	38	2
1:25:00	89	38	2
1:26:00	89	38	1
1:27:00	89	38	2
1:28:00	89	38	2
1:29:00	89	38	2
1:30:00	89	38	2
1:31:00	89	38	2
1:32:00	89	38	2
1:33:00	89	38	2
1:34:00	89	38	2
1:35:00	89	38	2
1:36:00	89	38	5
1:37:00	89	38	7
1:38:00	89	38	1
1:39:00	89	38	1
1:40:00	89	38	1
1:41:00	89	38	1
1:42:00	89	38	1
1:43:00	89	38	1
1:44:00	89	38	1
1:45:00	89	38	1
1:46:00	89	38	1
1:47:00	89	38	1
1:48:00	89	38	1
1:49:00	89	38	1
1:50:00	89	38	1
1:51:00	89	38	1
1:52:00	89	38	1
1:53:00	89	38	1
1:54:00	89	38	1
1:55:00	89	38	1
1:56:00	89	38	1
1:57:00	89	38	1
1:58:00	89	38	1
1:59:00	89	38	1
2:00:00	89	38	1
2:01:00	89	38	1
2:02:00	89	38	1
2:03:00	89	38	1
2:04:00	89	38	1
2:05:00	89	38	1
2:06:00	89	37	1
2:07:00	89	38	1
2:08:00	89	37	1
2:09:00	89	38	1
2:10:00	89	38	1
2:11:00	89	38	1
2:12:00	89	37	1
2:13:00	89	37	1
2:14:00	89	38	1
2:15:00	89	37	1
2:16:00	89	37	1
2:17:00	89	37	1
2:18:00	89	37	1
2:19:00	89	37	7
2:20:00	89	37	8
2:21:00	89	37	8
2:22:00	89	37	7
2:23:00	89	37	6
2:24:00	89	37	4
2:25:00	89	37	4
2:26:00	89	37	3
2:27:00	89	37	3
2:28:00	89	37	3
2:29:00	89	37	3
2:30:00	89	37	3
2:31:00	89	37	3
2:32:00	89	37	3
2:33:00	89	37	3
2:34:00	89	37	3
2:35:00	89	37	3
2:36:00	89	37	3
2:37:00	89	37	10
2:38:00	89	37	26
2:39:00	89	37	26
2:40:00	89	37	26
2:41:00	89	37	26
2:42:00	89	37	26
2:43:00	89	37	26
2:44:00	89	37	26
2:45:00	89	37	26
2:46:00	89	37	26
2:47:00	89	37	26
2:48:00	89	37	26
2:49:00	89	37	26
2:50:00	89	37	26
2:51:00	89	37	26
2:52:00	89	37	26
2:53:00	89	37	26
2:54:00	89	37	26
2:55:00	89	37	26
2:56:00	89	37	26
2:57:00	89	37	26
2:58:00	89	37	26
2:59:00	89	37	26
3:00:00	89	37	26
3:01:00	89	37	26
3:02:00	89	37	26
3:03:00	89	37	26
3:04:00	89	37	26
3:05:00	89	37	26
3:06:00	89	37	26
3:07:00	89	37	26
3:08:00	89	37	26
3:09:00	89	37	26
3:10:00	89	37	26
3:11:00	89	37	26
3:12:00	89	37	26
3:13:00	89	37	26
3:14:00	89	37	26
3:15:00	89	37	26
3:16:00	89	37	26
3:17:00	89	37	26
3:18:00	89	37	26
3:19:00	89	37	26
3:20:00	89	37	26
3:21:00	89	37	26
3:22:00	89	37	26
3:23:00	89	37	26
3:24:00	89	37	26
3:25:00	89	37	26
3:26:00	89	37	26
3:27:00	89	37	26
3:28:00	89	37	26
3:29:00	89	37	26
3:30:00	89	37	26
3:31:00	89	37	26
3:32:00	89	37	26
3:33:00	89	37	26
3:34:00	89	37	26
3:35:00	89	37	26
3:36:00	89	37	26
3:37:00	89	37	27
3:38:00	89	37	27
3:39:00	89	37	27
3:40:00	89	37	28
3:41:00	89	37	28
3:42:00	89	37	28
3:43:00	89	37	28
3:44:00	89	37	29
3:45:00	89	37	29
3:46:00	89	37	29
3:47:00	89	37	29
3:48:00	89	37	29
3:49:00	89	37	28
3:50:00	89	37	29
3:51:00	89	37	29
3:52:00	89	37	29
3:53:00	89	37	29
3:54:00	89	37	29
3:55:00	89	37	29
3:56:00	89	37	29
3:57:00	89	37	29
3:58:00	89	37	29
3:59:00	89	37	30
4:00:00	89	37	30
4:01:00	89	37	30
4:02:00	89	37	30
4:03:00	89	37	30
4:04:00	89	37	30
4:05:00	89	37	30
4:06:00	89	37	30
4:07:00	89	37	30
4:08:00	89	37	30
4:09:00	89	37	30
4:10:00	89	37	31
4:11:00	89	37	31
4:12:00	89	37	31
4:13:00	89	37	31
4:14:00	89	37	31
4:15:00	89	37	31
4:16:00	89	37	31
4:17:00	89	37	31
4:18:00	89	37	32
4:19:00	89	37	32
4:20:00	89	37	32
4:21:00	89	37	31
4:22:00	89	37	34
4:23:00	89	37	34
4:24:00	89	37	34
4:25:00	89	37	41
4:26:00	89	37	25
4:27:00	89	37	26
4:28:00	89	37	48
4:29:00	89	37	49
4:30:00	89	37	51
4:31:00	89	37	4
4:32:00	89	37	2
4:33:00	89	37	5
4:34:00	89	37	36
4:35:00	89	37	17
4:36:00	89	37	73
4:37:00	89	37	89

File: project-root/data/Data Acquisition/Data Acquisition/2002 year (647)/Con 1 Khvalynskaya 4 G1550+5.5%MS+10%SF+0.045%NTF (90C).txt
--Test Summary--
Full Path and File Name	
Instrument Name	7222 #1
Instrument Type	Consistometer
Instrument Serial Number	113
Test Start Date	05.03.2002
Test Start Time	6:05:03
Test Stop Date	05.03.2002
Test Stop Time	14:20:03
Test Length	8:15:00
Final Sample Time Offset	8:15:00
Controller Schedule Name	
Sampling Period	60 seconds
Comments	MPa: 37(50min); T: 80C(40min), 90C(10min); field water, NTF premix
Information	WellID	Khvalynskaya 4
Information	Customer	LUKOIL
Information	CementClass	G
Information	CementMfr	Dyckerhoff
Information	Additives	5.5%MS+10%SF+0.045%NTF(bwodb)
Information	Density	1550
Information	BHCT	90
Information	BHST	118
Information	FluidLoss	
Information	JobType	245 mm csg lead slurry
Calculated Value	Thickening_Time	7:06:00
Calculated Value	Setting Time	8:15:00
Initial Temperature (°C)	22 °C
Final Temperature (°C)	90 °C
Initial Pressure (MPa)	2 MPa
Final Pressure (MPa)	37 MPa
Initial Consistency (Bc)	13 Bc
Final Consistency (Bc)	101 Bc
--Data--
Time (HH:MM:SS)	Temperature (°C)	Pressure (MPa)	Consistency (Bc)
0:00:00	22	2	13
0:01:00	22	3	14
0:02:00	22	4	14
0:03:00	22	4	14
0:04:00	23	5	16
0:05:00	23	7	16
0:06:00	24	7	15
0:07:00	26	8	15
0:08:00	28	9	14
0:09:00	31	9	19
0:10:00	33	9	15
0:11:00	36	10	15
0:12:00	38	10	14
0:13:00	40	11	13
0:14:00	42	12	14
0:15:00	44	12	15
0:16:00	45	13	15
0:17:00	47	14	13
0:18:00	48	15	14
0:19:00	49	15	12
0:20:00	50	16	13
0:21:00	51	17	16
0:22:00	52	17	12
0:23:00	54	18	14
0:24:00	55	19	27
0:25:00	57	20	12
0:26:00	58	20	13
0:27:00	60	21	16
0:28:00	61	22	13
0:29:00	63	22	21
0:30:00	64	23	18
0:31:00	65	24	13
0:32:00	67	25	19
0:33:00	68	25	29
0:34:00	69	26	17
0:35:00	70	27	20
0:36:00	72	28	17
0:37:00	73	29	19
0:38:00	75	30	19
0:39:00	76	30	17
0:40:00	78	31	18
0:41:00	79	32	16
0:42:00	81	32	15
0:43:00	82	33	14
0:44:00	83	33	19
0:45:00	85	33	16
0:46:00	86	34	14
0:47:00	87	35	17
0:48:00	88	36	16
0:49:00	88	36	14
0:50:00	89	37	16
0:51:00	90	37	14
0:52:00	91	38	19
0:53:00	92	37	13
0:54:00	92	37	13
0:55:00	92	37	13
0:56:00	92	37	13
0:57:00	92	37	13
0:58:00	92	37	14
0:59:00	92	37	14
1:00:00	92	37	13
1:01:00	91	37	15
1:02:00	91	37	15
1:03:00	90	37	15
1:04:00	90	37	14
1:05:00	90	37	13
1:06:00	90	37	14
1:07:00	90	37	14
1:08:00	90	37	14
1:09:00	89	37	14
1:10:00	89	38	13
1:11:00	89	38	14
1:12:00	89	38	13
1:13:00	89	38	14
1:14:00	89	38	14
1:15:00	89	38	14
1:16:00	89	38	14
1:17:00	89	38	14
1:18:00	90	38	14
1:19:00	90	38	13
1:20:00	90	38	13
1:21:00	89	38	14
1:22:00	89	38	14
1:23:00	89	38	14
1:24:00	89	38	14
1:25:00	89	38	13
1:26:00	90	38	13
1:27:00	89	38	14
1:28:00	89	38	14
1:29:00	89	38	13
1:30:00	89	38	13
1:31:00	89	38	13
1:32:00	89	38	13
1:33:00	89	38	13
1:34:00	89	38	13
1:35:00	89	38	13
1:36:00	89	38	13
1:37:00	89	38	13
1:38:00	89	38	13
1:39:00	89	38	13
1:40:00	89	38	13
1:41:00	89	38	14
1:42:00	89	38	14
1:43:00	89	38	14
1:44:00	89	38	13
1:45:00	89	38	13
1:46:00	89	38	13
1:47:00	89	38	13
1:48:00	89	38	13
1:49:00	89	38	13
1:50:00	89	38	13
1:51:00	89	38	13
1:52:00	89	38	13
1:53:00	89	38	13
1:54:00	89	38	13
1:55:00	89	38	13
1:56:00	89	38	13
1:57:00	89	38	13
1:58:00	89	38	13
1:59:00	89	38	13
2:00:00	89	38	19
2:01:00	89	38	19
2:02:00	89	38	19
2:03:00	89	38	19
2:04:00	89	38	19
2:05:00	89	38	19
2:06:00	89	38	19
2:07:00	89	38	19
2:08:00	89	38	19
2:09:00	89	38	19
2:10:00	89	38	19
2:11:00	89	38	19
2:12:00	89	38	19
2:13:00	89	38	20
2:14:00	89	38	20
2:15:00	89	38	20
2:16:00	89	38	20
2:17:00	89	38	20
2:18:00	89	38	20
2:19:00	89	38	19
2:20:00	89	38	20
2:21:00	89	38	19
2:22:00	89	38	19
2:23:00	89	38	19
2:24:00	89	38	19
2:25:00	89	38	19
2:26:00	89	38	19
2:27:00	89	38	19
2:28:00	89	38	19
2:29:00	89	38	19
2:30:00	89	38	19
2:31:00	89	38	19
2:32:00	89	38	19
2:33:00	89	38	19
2:34:00	89	38	19
2:35:00	89	38	19
2:36:00	89	38	19
2:37:00	89	38	19
2:38:00	89	38	19
2:39:00	89	38	19
2:40:00	89	38	19
2:41:00	89	38	19
2:42:00	89	38	19
2:43:00	89	38	19
2:44:00	89	38	19
2:45:00	89	38	19
2:46:00	89	38	19
2:47:00	89	38	19
2:48:00	89	38	19
2:49:00	89	38	19
2:50:00	89	38	19
2:51:00	89	38	19
2:52:00	89	38	19
2:53:00	89	38	19
2:54:00	89	38	19
2:55:00	89	38	19
2:56:00	89	38	19
2:57:00	89	38	19
2:58:00	89	38	19
2:59:00	89	38	19
3:00:00	89	38	19
3:01:00	89	38	19
3:02:00	89	38	19
3:03:00	89	38	19
3:04:00	89	38	19
3:05:00	89	38	19
3:06:00	89	38	19
3:07:00	89	38	19
3:08:00	89	38	19
3:09:00	89	38	19
3:10:00	89	38	19
3:11:00	89	38	19
3:12:00	89	37	19
3:13:00	89	38	19
3:14:00	89	38	19
3:15:00	89	37	19
3:16:00	89	38	19
3:17:00	89	37	19
3:18:00	89	38	19
3:19:00	89	37	19
3:20:00	89	37	19
3:21:00	89	37	19
3:22:00	89	37	19
3:23:00	89	37	19
3:24:00	89	37	19
3:25:00	89	37	19
3:26:00	89	37	19
3:27:00	89	37	19
3:28:00	89	37	19
3:29:00	89	37	19
3:30:00	89	37	19
3:31:00	89	37	19
3:32:00	89	37	19
3:33:00	89	37	19
3:34:00	89	37	19
3:35:00	89	37	19
3:36:00	89	37	19
3:37:00	89	37	19
3:38:00	89	37	19
3:39:00	89	37	19
3:40:00	89	37	19
3:41:00	89	37	19
3:42:00	89	37	19
3:43:00	89	37	19
3:44:00	89	37	19
3:45:00	89	37	19
3:46:00	89	37	19
3:47:00	89	37	19
3:48:00	89	37	19
3:49:00	89	37	19
3:50:00	89	37	19
3:51:00	89	37	19
3:52:00	89	37	19
3:53:00	89	37	19
3:54:00	89	37	19
3:55:00	89	37	19
3:56:00	89	37	19
3:57:00	89	37	19
3:58:00	89	37	19
3:59:00	89	37	19
4:00:00	89	37	19
4:01:00	89	37	19
4:02:00	89	37	19
4:03:00	89	37	19
4:04:00	89	37	19
4:05:00	89	37	19
4:06:00	89	37	19
4:07:00	89	37	19
4:08:00	89	37	19
4:09:00	89	37	19
4:10:00	89	37	19
4:11:00	89	37	19
4:12:00	89	37	19
4:13:00	89	37	19
4:14:00	89	37	19
4:15:00	89	37	19
4:16:00	89	37	19
4:17:00	89	37	19
4:18:00	89	37	19
4:19:00	89	37	20
4:20:00	89	37	20
4:21:00	89	37	20
4:22:00	89	37	20
4:23:00	89	37	20
4:24:00	89	37	20
4:25:00	89	37	20
4:26:00	89	37	20
4:27:00	89	37	20
4:28:00	89	37	20
4:29:00	89	37	20
4:30:00	89	37	20
4:31:00	89	37	20
4:32:00	89	37	20
4:33:00	89	37	20
4:34:00	89	37	20
4:35:00	89	37	20
4:36:00	89	37	20
4:37:00	89	37	20
4:38:00	89	37	20
4:39:00	89	37	20
4:40:00	89	37	20
4:41:00	89	37	20
4:42:00	89	37	20
4:43:00	89	37	20
4:44:00	89	37	20
4:45:00	89	37	20
4:46:00	89	37	20
4:47:00	89	37	20
4:48:00	89	37	20
4:49:00	89	37	20
4:50:00	89	37	20
4:51:00	89	37	20
4:52:00	89	37	20
4:53:00	89	37	20
4:54:00	89	37	20
4:55:00	89	37	20
4:56:00	89	37	20
4:57:00	89	37	20
4:58:00	89	37	20
4:59:00	89	37	20
5:00:00	89	37	20
5:01:00	89	37	20
5:02:00	89	37	20
5:03:00	89	37	20
5:04:00	89	37	20
5:05:00	89	37	20
5:06:00	89	37	20
5:07:00	89	37	20
5:08:00	89	37	20
5:09:00	89	37	20
5:10:00	89	37	20
5:11:00	89	37	20
5:12:00	89	37	20
5:13:00	89	37	20
5:14:00	89	37	20
5:15:00	89	37	19
5:16:00	89	37	20
5:17:00	89	37	19
5:18:00	89	37	19
5:19:00	89	37	20
5:20:00	89	37	19
5:21:00	89	37	19
5:22:00	89	37	19
5:23:00	89	37	19
5:24:00	89	37	19
5:25:00	89	37	19
5:26:00	89	37	19
5:27:00	89	37	19
5:28:00	89	37	19
5:29:00	89	37	19
5:30:00	89	37	19
5:31:00	89	37	19
5:32:00	89	37	19
5:33:00	89	37	19
5:34:00	89	37	19
5:35:00	89	37	19
5:36:00	89	37	19
5:37:00	89	37	19
5:38:00	89	37	19
5:39:00	89	37	19
5:40:00	89	37	19
5:41:00	89	37	19
5:42:00	89	37	19
5:43:00	89	37	19
5:44:00	89	37	19
5:45:00	89	37	19
5:46:00	89	37	19
5:47:00	89	37	19
5:48:00	89	37	19
5:49:00	89	37	19
5:50:00	89	37	19
5:51:00	89	37	19
5:52:00	89	37	19
5:53:00	89	37	19
5:54:00	89	37	19
5:55:00	89	37	19
5:56:00	89	37	19
5:57:00	89	37	19
5:58:00	89	37	19
5:59:00	89	37	19
6:00:00	89	37	19
6:01:00	89	37	19
6:02:00	89	37	19
6:03:00	89	37	19
6:04:00	89	37	19
6:05:00	89	37	19
6:06:00	89	37	19
6:07:00	89	37	19
6:08:00	89	37	19
6:09:00	89	37	19
6:10:00	89	37	19
6:11:00	89	37	19
6:12:00	89	37	19
6:13:00	89	37	19
6:14:00	89	37	19
6:15:00	89	37	19
6:16:00	89	37	19
6:17:00	89	37	19
6:18:00	89	37	19
6:19:00	89	37	19
6:20:00	89	37	19
6:21:00	89	37	19
6:22:00	89	37	20
6:23:00	89	37	20
6:24:00	89	37	20
6:25:00	89	37	20
6:26:00	89	37	20
6:27:00	89	37	20
6:28:00	89	37	20
6:29:00	89	37	20
6:30:00	89	37	20
6:31:00	89	37	20
6:32:00	89	37	20
6:33:00	89	37	20
6:34:00	89	37	20
6:35:00	89	37	20
6:36:00	89	37	20
6:37:00	89	37	20
6:38:00	89	37	20
6:39:00	89	37	20
6:40:00	89	37	20
6:41:00	89	37	20
6:42:00	89	37	28
6:43:00	89	37	27
6:44:00	89	37	27
6:45:00	89	37	28
6:46:00	89	37	28
6:47:00	89	37	30
6:48:00	89	37	30
6:49:00	89	37	30
6:50:00	89	37	33
6:51:00	89	37	33
6:52:00	89	37	33
6:53:00	89	37	37
6:54:00	89	37	37
6:55:00	89	37	37
6:56:00	89	37	37
6:57:00	89	37	37
6:58:00	89	37	46
6:59:00	89	37	46
7:00:00	89	37	47
7:01:00	89	37	53
7:02:00	89	37	56
7:03:00	89	37	60
7:04:00	89	37	69
7:05:00	89	37	73
7:06:00	89	37	77
7:07:00	89	37	89
7:08:00	89	37	91
7:09:00	89	37	99
7:10:00	89	37	87
7:11:00	90	37	87
7:12:00	90	37	87
7:13:00	90	37	87
7:14:00	91	37	87
7:15:00	91	37	87
7:16:00	91	37	87
7:17:00	92	37	87
7:18:00	92	37	87
7:19:00	92	37	87
7:20:00	93	37	88
7:21:00	93	37	90
7:22:00	93	37	88
7:23:00	93	37	87
7:24:00	94	37	89
7:25:00	94	37	88
7:26:00	94	37	88
7:27:00	94	37	87
7:28:00	95	37	87
7:29:00	95	37	86
7:30:00	95	37	87
7:31:00	95	37	90
7:32:00	95	37	88
7:33:00	95	37	87
7:34:00	95	37	87
7:35:00	96	37	86
7:36:00	96	37	86
7:37:00	96	37	85
7:38:00	96	37	85
7:39:00	96	37	84
7:40:00	96	37	84
7:41:00	96	37	84
7:42:00	96	37	84
7:43:00	96	37	84
7:44:00	96	37	84
7:45:00	96	37	84
7:46:00	96	37	84
7:47:00	96	37	84
7:48:00	96	37	84
7:49:00	96	37	83
7:50:00	95	37	84
7:51:00	95	37	84
7:52:00	95	37	85
7:53:00	95	37	85
7:54:00	95	37	85
7:55:00	95	37	86
7:56:00	94	37	89
7:57:00	94	37	87
7:58:00	94	37	88
7:59:00	94	37	88
8:00:00	94	37	88
8:01:00	93	37	88
8:02:00	93	37	89
8:03:00	93	37	89
8:04:00	93	37	90
8:05:00	93	37	90
8:06:00	92	37	90
8:07:00	92	37	90
8:08:00	92	37	90
8:09:00	92	37	90
8:10:00	91	37	90
8:11:00	91	37	89
8:12:00	91	37	90
8:13:00	90	37	91
8:14:00	90	37	111
8:15:00	90	37	101

File: project-root/data/Data Acquisition/Data Acquisition/2002 year (647)/Con 1 Khvalynskaya 4 G1550+5.5%MS+10%SF+0.25%LignoSulf (90C-06 March).txt
--Test Summary--
Full Path and File Name	
Instrument Name	7222 #1
Instrument Type	Consistometer
Instrument Serial Number	113
Test Start Date	06.03.2002
Test Start Time	20:55:41
Test Stop Date	07.03.2002
Test Stop Time	2:12:26
Test Length	5:16:45
Final Sample Time Offset	5:16:00
Controller Schedule Name	
Sampling Period	60 seconds
Comments	MPa: 37(50min); T: 80C(40min), 90C(10min); tap water, LignoSulf premix
Information	WellID	Khvalynskaya 4
Information	Customer	LUKOIL
Information	CementClass	G
Information	CementMfr	Dyckerhoff
Information	Additives	10%SF+5.5%MS+0.25%LignoSulf ( bwodb)
Information	Density	1550
Information	BHCT	90
Information	BHST	118
Information	FluidLoss	
Information	JobType	245 mm csg lead slurry
Calculated Value	Thickening_Time	5:16:00
Calculated Value	Setting Time	N/A
Initial Temperature (°C)	24 °C
Final Temperature (°C)	89 °C
Initial Pressure (MPa)	1 MPa
Final Pressure (MPa)	37 MPa
Initial Consistency (Bc)	17 Bc
Final Consistency (Bc)	94 Bc
--Data--
Time (HH:MM:SS)	Temperature (°C)	Pressure (MPa)	Consistency (Bc)
0:00:00	24	1	17
0:01:00	25	3	11
0:02:00	25	3	14
0:03:00	26	4	7
0:04:00	26	5	12
0:05:00	27	6	12
0:06:00	28	7	13
0:07:00	29	8	16
0:08:00	31	8	10
0:09:00	33	9	15
0:10:00	35	10	6
0:11:00	37	10	13
0:12:00	38	10	23
0:13:00	40	11	15
0:14:00	42	12	22
0:15:00	44	13	11
0:16:00	46	13	14
0:17:00	47	14	13
0:18:00	49	15	12
0:19:00	50	15	13
0:20:00	51	16	14
0:21:00	53	17	13
0:22:00	54	17	14
0:23:00	55	18	14
0:24:00	56	19	17
0:25:00	57	19	14
0:26:00	59	20	15
0:27:00	60	21	15
0:28:00	61	22	16
0:29:00	63	22	16
0:30:00	64	23	17
0:31:00	65	24	15
0:32:00	67	25	15
0:33:00	68	25	15
0:34:00	69	26	15
0:35:00	70	27	14
0:36:00	71	28	14
0:37:00	73	29	15
0:38:00	75	30	15
0:39:00	76	30	15
0:40:00	78	31	14
0:41:00	80	31	14
0:42:00	81	32	15
0:43:00	83	32	15
0:44:00	84	33	16
0:45:00	85	34	15
0:46:00	86	34	14
0:47:00	87	35	14
0:48:00	88	36	15
0:49:00	88	36	15
0:50:00	89	37	15
0:51:00	90	38	15
0:52:00	91	38	16
0:53:00	91	37	18
0:54:00	92	37	19
0:55:00	92	37	18
0:56:00	93	37	17
0:57:00	93	37	19
0:58:00	93	37	19
0:59:00	92	37	20
1:00:00	92	37	17
1:01:00	92	37	17
1:02:00	91	37	20
1:03:00	91	37	19
1:04:00	90	37	24
1:05:00	90	37	22
1:06:00	90	37	22
1:07:00	89	37	21
1:08:00	89	37	21
1:09:00	89	38	22
1:10:00	89	38	21
1:11:00	89	38	22
1:12:00	89	38	23
1:13:00	89	38	24
1:14:00	89	38	22
1:15:00	89	38	21
1:16:00	89	38	24
1:17:00	89	38	25
1:18:00	89	38	28
1:19:00	89	38	29
1:20:00	89	38	25
1:21:00	89	38	22
1:22:00	90	38	25
1:23:00	89	38	23
1:24:00	90	38	23
1:25:00	89	38	23
1:26:00	90	38	25
1:27:00	89	38	27
1:28:00	89	38	26
1:29:00	89	38	27
1:30:00	89	38	25
1:31:00	89	38	21
1:32:00	89	38	23
1:33:00	89	38	25
1:34:00	89	38	25
1:35:00	89	38	24
1:36:00	89	38	26
1:37:00	89	38	23
1:38:00	89	38	22
1:39:00	89	38	22
1:40:00	89	38	22
1:41:00	89	38	22
1:42:00	89	38	25
1:43:00	89	38	29
1:44:00	89	38	28
1:45:00	89	38	29
1:46:00	89	38	27
1:47:00	89	38	26
1:48:00	89	38	28
1:49:00	89	38	31
1:50:00	89	38	31
1:51:00	89	38	28
1:52:00	89	38	31
1:53:00	89	38	26
1:54:00	89	38	27
1:55:00	89	38	30
1:56:00	89	38	31
1:57:00	89	38	31
1:58:00	89	38	28
1:59:00	89	38	27
2:00:00	89	38	27
2:01:00	89	38	27
2:02:00	89	38	27
2:03:00	89	38	27
2:04:00	89	38	27
2:05:00	89	38	29
2:06:00	89	38	30
2:07:00	89	38	27
2:08:00	89	38	26
2:09:00	89	37	26
2:10:00	89	38	26
2:11:00	89	38	26
2:12:00	89	38	26
2:13:00	89	37	26
2:14:00	89	38	26
2:15:00	89	38	25
2:16:00	89	37	28
2:17:00	89	37	29
2:18:00	89	37	29
2:19:00	89	38	31
2:20:00	89	37	32
2:21:00	89	37	33
2:22:00	89	37	28
2:23:00	89	37	30
2:24:00	89	37	29
2:25:00	89	37	29
2:26:00	89	37	27
2:27:00	89	37	26
2:28:00	89	37	25
2:29:00	89	37	24
2:30:00	89	37	24
2:31:00	89	37	24
2:32:00	89	37	24
2:33:00	89	37	24
2:34:00	89	37	24
2:35:00	89	37	25
2:36:00	89	37	25
2:37:00	89	37	25
2:38:00	89	37	24
2:39:00	89	37	24
2:40:00	89	37	24
2:41:00	89	37	24
2:42:00	89	37	24
2:43:00	89	37	24
2:44:00	89	37	25
2:45:00	89	37	25
2:46:00	89	37	25
2:47:00	89	37	25
2:48:00	89	37	25
2:49:00	89	37	25
2:50:00	89	37	25
2:51:00	89	37	25
2:52:00	89	37	25
2:53:00	89	37	26
2:54:00	89	37	26
2:55:00	89	37	26
2:56:00	89	37	26
2:57:00	89	37	26
2:58:00	89	37	27
2:59:00	89	37	27
3:00:00	89	37	29
3:01:00	89	37	30
3:02:00	89	37	30
3:03:00	89	37	31
3:04:00	89	37	31
3:05:00	89	37	31
3:06:00	89	37	31
3:07:00	89	37	30
3:08:00	89	37	30
3:09:00	89	37	30
3:10:00	89	37	30
3:11:00	89	37	30
3:12:00	89	37	30
3:13:00	89	37	30
3:14:00	89	37	31
3:15:00	89	37	32
3:16:00	89	37	32
3:17:00	89	37	33
3:18:00	89	37	34
3:19:00	89	37	32
3:20:00	89	37	33
3:21:00	89	37	32
3:22:00	89	37	32
3:23:00	89	37	33
3:24:00	89	37	33
3:25:00	89	37	33
3:26:00	89	37	33
3:27:00	89	37	33
3:28:00	89	37	33
3:29:00	89	37	33
3:30:00	89	37	32
3:31:00	89	37	33
3:32:00	89	37	33
3:33:00	89	37	33
3:34:00	89	37	32
3:35:00	89	37	32
3:36:00	89	37	32
3:37:00	89	37	32
3:38:00	89	37	32
3:39:00	89	37	33
3:40:00	89	37	33
3:41:00	89	37	33
3:42:00	89	37	33
3:43:00	89	37	32
3:44:00	89	37	33
3:45:00	89	37	33
3:46:00	89	37	33
3:47:00	89	37	33
3:48:00	89	37	33
3:49:00	89	37	33
3:50:00	89	37	33
3:51:00	89	37	33
3:52:00	89	37	33
3:53:00	89	37	33
3:54:00	89	37	32
3:55:00	89	37	32
3:56:00	89	37	32
3:57:00	89	37	32
3:58:00	89	37	32
3:59:00	89	37	31
4:00:00	89	37	31
4:01:00	89	37	31
4:02:00	89	37	32
4:03:00	89	37	32
4:04:00	89	37	33
4:05:00	89	37	33
4:06:00	89	37	33
4:07:00	89	37	31
4:08:00	89	37	31
4:09:00	89	37	31
4:10:00	89	37	31
4:11:00	89	37	31
4:12:00	89	37	31
4:13:00	89	37	31
4:14:00	89	37	31
4:15:00	89	37	31
4:16:00	89	37	31
4:17:00	89	37	31
4:18:00	89	37	31
4:19:00	89	37	31
4:20:00	89	37	31
4:21:00	89	37	30
4:22:00	89	37	30
4:23:00	89	37	30
4:24:00	89	37	30
4:25:00	89	37	30
4:26:00	89	37	30
4:27:00	89	37	30
4:28:00	89	37	30
4:29:00	89	37	30
4:30:00	89	37	30
4:31:00	89	37	30
4:32:00	89	37	30
4:33:00	89	37	30
4:34:00	89	37	30
4:35:00	89	37	30
4:36:00	89	37	30
4:37:00	89	37	30
4:38:00	89	37	30
4:39:00	89	37	30
4:40:00	89	37	30
4:41:00	89	37	31
4:42:00	89	37	31
4:43:00	89	37	32
4:44:00	89	37	32
4:45:00	89	37	34
4:46:00	89	37	34
4:47:00	89	37	35
4:48:00	89	37	35
4:49:00	89	37	35
4:50:00	89	37	36
4:51:00	89	37	36
4:52:00	89	37	37
4:53:00	89	37	37
4:54:00	89	37	37
4:55:00	89	37	38
4:56:00	89	37	38
4:57:00	89	37	39
4:58:00	89	37	39
4:59:00	89	37	39
5:00:00	89	37	39
5:01:00	89	37	39
5:02:00	89	37	39
5:03:00	89	37	44
5:04:00	89	37	43
5:05:00	89	37	40
5:06:00	89	37	42
5:07:00	89	37	42
5:08:00	89	37	44
5:09:00	89	37	52
5:10:00	89	37	54
5:11:00	89	37	57
5:12:00	89	37	64
5:13:00	89	37	67
5:14:00	89	37	68
5:15:00	89	37	78
5:16:00	89	37	94

File: project-root/data/Data Acquisition/Data Acquisition/2002 year (647)/Con 1 Khvalynskaya 4 G1550+5.5%MS+10%SF+0.3%LignoSulf (100C).txt
--Test Summary--
Full Path and File Name	
Instrument Name	7222 #1
Instrument Type	Consistometer
Instrument Serial Number	113
Test Start Date	03.03.2002
Test Start Time	0:13:11
Test Stop Date	03.03.2002
Test Stop Time	2:11:53
Test Length	1:58:42
Final Sample Time Offset	1:58:00
Controller Schedule Name	
Sampling Period	60 seconds
Comments	MPa: 37(50min); T: 80C(40min); 100C(15min); field water, LignoSulf premix
Information	WellID	Khvalynskaya 4
Information	Customer	LUKOIL
Information	CementClass	G
Information	CementMfr	Dyckerhoff
Information	Additives	5.5%MS+10%SF+0.30%LignoSulfF(bwodb)
Information	Density	1550
Information	BHCT	100
Information	BHST	118
Information	FluidLoss	
Information	JobType	245 mm csg lead slurry
Calculated Value	Thickening_Time	N/A
Calculated Value	Setting Time	N/A
Initial Temperature (°C)	23 °C
Final Temperature (°C)	99 °C
Initial Pressure (MPa)	1 MPa
Final Pressure (MPa)	37 MPa
Initial Consistency (Bc)	13 Bc
Final Consistency (Bc)	95 Bc
--Data--
Time (HH:MM:SS)	Temperature (°C)	Pressure (MPa)	Consistency (Bc)
0:00:00	23	1	13
0:01:00	23	3	13
0:02:00	23	3	12
0:03:00	23	4	13
0:04:00	24	5	8
0:05:00	25	6	13
0:06:00	26	7	13
0:07:00	28	8	14
0:08:00	30	8	14
0:09:00	32	9	13
0:10:00	34	9	13
0:11:00	37	10	14
0:12:00	39	10	14
0:13:00	41	11	16
0:14:00	42	12	22
0:15:00	44	13	23
0:16:00	46	13	19
0:17:00	47	14	43
0:18:00	49	15	27
0:19:00	50	15	33
0:20:00	51	16	21
0:21:00	52	17	38
0:22:00	53	17	44
0:23:00	55	18	35
0:24:00	56	19	50
0:25:00	57	19	49
0:26:00	58	20	51
0:27:00	59	21	44
0:28:00	61	22	48
0:29:00	62	22	44
0:30:00	63	23	55
0:31:00	65	24	78
0:32:00	66	25	65
0:33:00	68	25	58
0:34:00	69	26	47
0:35:00	71	27	67
0:36:00	72	28	46
0:37:00	74	29	54
0:38:00	75	29	50
0:39:00	77	30	53
0:40:00	79	30	50
0:41:00	80	31	65
0:42:00	81	31	41
0:43:00	83	32	39
0:44:00	84	33	42
0:45:00	86	34	47
0:46:00	87	34	49
0:47:00	88	35	45
0:48:00	89	36	50
0:49:00	90	37	48
0:50:00	91	38	50
0:51:00	93	38	51
0:52:00	94	38	45
0:53:00	95	38	54
0:54:00	96	38	50
0:55:00	98	38	58
0:56:00	100	38	62
0:57:00	101	38	65
0:58:00	102	38	54
0:59:00	103	37	60
1:00:00	103	37	73
1:01:00	103	37	56
1:02:00	103	37	63
1:03:00	102	37	49
1:04:00	102	37	55
1:05:00	102	37	47
1:06:00	101	37	53
1:07:00	101	37	45
1:08:00	101	37	57
1:09:00	100	38	58
1:10:00	100	37	51
1:11:00	100	37	65
1:12:00	100	37	53
1:13:00	100	37	49
1:14:00	100	37	52
1:15:00	100	37	48
1:16:00	100	37	44
1:17:00	100	37	45
1:18:00	100	37	44
1:19:00	100	37	50
1:20:00	100	37	46
1:21:00	100	37	48
1:22:00	100	37	44
1:23:00	100	37	43
1:24:00	100	37	42
1:25:00	100	37	43
1:26:00	100	37	43
1:27:00	100	37	41
1:28:00	99	37	44
1:29:00	99	37	40
1:30:00	99	37	41
1:31:00	99	37	41
1:32:00	99	37	39
1:33:00	99	37	41
1:34:00	99	37	45
1:35:00	99	37	41
1:36:00	99	37	41
1:37:00	99	37	42
1:38:00	99	37	42
1:39:00	99	37	40
1:40:00	99	37	40
1:41:00	99	37	40
1:42:00	99	37	40
1:43:00	99	37	40
1:44:00	99	37	40
1:45:00	99	37	40
1:46:00	99	37	40
1:47:00	99	37	40
1:48:00	99	37	40
1:49:00	99	37	41
1:50:00	99	37	40
1:51:00	99	37	42
1:52:00	99	37	43
1:53:00	99	37	47
1:54:00	99	37	47
1:55:00	99	37	60
1:56:00	99	37	83
1:57:00	99	37	70
1:58:00	99	37	95

File: project-root/data/Data Acquisition/Data Acquisition/2002 year (647)/Con 1 Khvalynskaya 4 G1940+0.1%THR-100 (bwoc) (65C).txt
--Test Summary--
Full Path and File Name	
Instrument Name	7222 #1
Instrument Type	Consistometer
Instrument Serial Number	113
Test Start Date	04.01.2002
Test Start Time	23:39:21
Test Stop Date	05.01.2002
Test Stop Time	2:33:12
Test Length	2:53:51
Final Sample Time Offset	2:53:00
Controller Schedule Name	
Sampling Period	60 seconds
Comments	MPa: 30(60min); T:60C(60min); field water, 0.1%THR-100 bwoc
Information	WellID	Khvalynskaya 4
Information	Customer	LUKOIL
Information	CementClass	G
Information	CementMfr	Dyckerhoff
Information	Additives	0.1%THR-100
Information	Density	1940
Information	BHCT	65
Information	BHST	78
Information	FluidLoss	
Information	JobType	340 mm tail slurry
Calculated Value	Thickening_Time	N/A
Calculated Value	Setting Time	N/A
Initial Temperature (°C)	23 °C
Final Temperature (°C)	65 °C
Initial Pressure (MPa)	2 MPa
Final Pressure (MPa)	30 MPa
Initial Consistency (Bc)	26 Bc
Final Consistency (Bc)	99 Bc
--Data--
Time (HH:MM:SS)	Temperature (°C)	Pressure (MPa)	Consistency (Bc)
0:00:00	23	2	26
0:01:00	23	3	22
0:02:00	23	3	27
0:03:00	23	4	23
0:04:00	23	5	21
0:05:00	24	5	19
0:06:00	24	6	19
0:07:00	25	6	19
0:08:00	26	7	20
0:09:00	27	7	21
0:10:00	28	8	25
0:11:00	29	8	24
0:12:00	30	9	23
0:13:00	31	9	22
0:14:00	32	10	23
0:15:00	33	10	23
0:16:00	34	10	23
0:17:00	35	11	23
0:18:00	35	11	23
0:19:00	36	12	23
0:20:00	37	12	22
0:21:00	37	13	22
0:22:00	38	13	21
0:23:00	39	14	21
0:24:00	39	14	21
0:25:00	40	15	21
0:26:00	40	15	21
0:27:00	41	16	21
0:28:00	42	16	21
0:29:00	42	17	21
0:30:00	43	17	21
0:31:00	44	17	21
0:32:00	45	18	21
0:33:00	45	18	21
0:34:00	46	19	21
0:35:00	47	19	21
0:36:00	47	20	21
0:37:00	48	20	22
0:38:00	49	21	30
0:39:00	49	21	25
0:40:00	50	22	32
0:41:00	51	22	36
0:42:00	52	23	38
0:43:00	52	23	32
0:44:00	53	24	30
0:45:00	54	24	37
0:46:00	54	24	52
0:47:00	55	25	41
0:48:00	56	25	27
0:49:00	56	26	42
0:50:00	57	26	37
0:51:00	58	27	38
0:52:00	58	27	84
0:53:00	59	28	42
0:54:00	60	28	45
0:55:00	60	29	52
0:56:00	61	29	36
0:57:00	62	30	37
0:58:00	62	30	57
0:59:00	63	30	52
1:00:00	64	31	46
1:01:00	65	31	41
1:02:00	65	31	54
1:03:00	66	31	42
1:04:00	66	30	34
1:05:00	66	30	30
1:06:00	66	30	26
1:07:00	66	30	25
1:08:00	66	30	24
1:09:00	66	30	23
1:10:00	65	30	24
1:11:00	65	30	24
1:12:00	65	30	24
1:13:00	65	30	24
1:14:00	65	30	24
1:15:00	64	30	24
1:16:00	64	30	24
1:17:00	64	30	24
1:18:00	64	30	24
1:19:00	64	30	24
1:20:00	64	30	24
1:21:00	64	30	24
1:22:00	64	31	24
1:23:00	64	31	24
1:24:00	64	31	24
1:25:00	64	31	24
1:26:00	64	31	24
1:27:00	64	31	24
1:28:00	64	31	24
1:29:00	64	31	24
1:30:00	64	31	24
1:31:00	64	31	24
1:32:00	64	31	24
1:33:00	64	31	24
1:34:00	64	31	24
1:35:00	64	31	24
1:36:00	64	31	24
1:37:00	64	31	24
1:38:00	64	31	24
1:39:00	64	31	24
1:40:00	64	31	24
1:41:00	64	31	25
1:42:00	64	31	25
1:43:00	64	31	25
1:44:00	64	31	25
1:45:00	64	31	27
1:46:00	64	31	27
1:47:00	64	31	28
1:48:00	64	31	28
1:49:00	64	31	35
1:50:00	64	31	41
1:51:00	64	31	34
1:52:00	64	31	34
1:53:00	64	31	38
1:54:00	64	31	37
1:55:00	64	31	39
1:56:00	64	31	35
1:57:00	64	31	40
1:58:00	64	31	33
1:59:00	64	31	35
2:00:00	64	31	33
2:01:00	64	31	48
2:02:00	64	31	40
2:03:00	64	31	34
2:04:00	64	31	35
2:05:00	64	31	36
2:06:00	64	31	36
2:07:00	64	31	35
2:08:00	64	31	35
2:09:00	64	31	36
2:10:00	64	31	36
2:11:00	64	31	35
2:12:00	64	31	35
2:13:00	64	31	36
2:14:00	64	31	35
2:15:00	64	31	35
2:16:00	64	31	33
2:17:00	64	31	33
2:18:00	64	31	31
2:19:00	64	31	31
2:20:00	64	31	31
2:21:00	64	31	30
2:22:00	64	31	30
2:23:00	64	31	30
2:24:00	64	31	30
2:25:00	64	31	29
2:26:00	64	31	29
2:27:00	64	31	30
2:28:00	64	31	30
2:29:00	64	31	30
2:30:00	64	31	30
2:31:00	64	31	30
2:32:00	64	31	30
2:33:00	64	31	30
2:34:00	64	31	30
2:35:00	64	31	30
2:36:00	64	31	30
2:37:00	64	31	30
2:38:00	64	31	30
2:39:00	64	31	31
2:40:00	64	31	31
2:41:00	64	31	31
2:42:00	64	31	31
2:43:00	64	31	32
2:44:00	64	31	32
2:45:00	64	31	33
2:46:00	64	31	33
2:47:00	64	30	38
2:48:00	64	30	42
2:49:00	64	30	69
2:50:00	64	30	54
2:51:00	64	30	56
2:52:00	64	30	52
2:53:00	65	30	99

File: project-root/data/Data Acquisition/Data Acquisition/2002 year (647)/Con 1 Khvalynskaya 4 G1950+0.04%NTF (90C 2).txt
--Test Summary--
Full Path and File Name	
Instrument Name	7222 #1
Instrument Type	Consistometer
Instrument Serial Number	113
Test Start Date	26.06.2002
Test Start Time	6:38:48
Test Stop Date	26.06.2002
Test Stop Time	19:22:02
Test Length	12:43:14
Final Sample Time Offset	12:43:00
Controller Schedule Name	
Sampling Period	60 seconds
Comments	MPa: 45(50min); T: 70C(30min), 90C(20min); field water, premix NTF
Information	WellID	Khvalynskaya 4
Information	Customer	LUKOIL
Information	CementClass	G
Information	CementMfr	Dyckerhoff
Information	Additives	0.04%NTF(bwoc)
Information	Density	1950
Information	BHCT	90
Information	BHST	115
Information	FluidLoss	
Information	JobType	PLUG
Calculated Value	Thickening_Time	3:25:00
Calculated Value	Setting Time	N/A
Initial Temperature (°C)	26 °C
Final Temperature (°C)	89 °C
Initial Pressure (MPa)	2 MPa
Final Pressure (MPa)	45 MPa
Initial Consistency (Bc)	17 Bc
Final Consistency (Bc)	79 Bc
--Data--
Time (HH:MM:SS)	Temperature (°C)	Pressure (MPa)	Consistency (Bc)
0:00:00	26	2	17
0:01:00	26	3	18
0:02:00	27	4	21
0:03:00	27	5	21
0:04:00	27	6	19
0:05:00	28	7	26
0:06:00	29	8	23
0:07:00	31	9	18
0:08:00	32	10	24
0:09:00	35	11	21
0:10:00	37	11	20
0:11:00	40	12	24
0:12:00	42	12	26
0:13:00	44	13	26
0:14:00	47	14	22
0:15:00	48	15	21
0:16:00	50	16	24
0:17:00	51	17	21
0:18:00	52	18	25
0:19:00	54	19	21
0:20:00	55	19	26
0:21:00	56	20	25
0:22:00	57	21	24
0:23:00	58	22	29
0:24:00	59	23	26
0:25:00	61	24	29
0:26:00	62	24	24
0:27:00	63	25	22
0:28:00	65	26	29
0:29:00	67	27	23
0:30:00	68	28	26
0:31:00	69	29	25
0:32:00	71	30	27
0:33:00	72	30	24
0:34:00	73	31	26
0:35:00	75	32	30
0:36:00	76	33	26
0:37:00	77	34	29
0:38:00	78	35	28
0:39:00	78	36	28
0:40:00	79	36	30
0:41:00	80	37	31
0:42:00	81	38	34
0:43:00	82	39	33
0:44:00	82	40	38
0:45:00	83	41	33
0:46:00	84	42	30
0:47:00	85	43	34
0:48:00	86	43	32
0:49:00	87	45	39
0:50:00	88	46	32
0:51:00	89	46	28
0:52:00	90	46	31
0:53:00	91	46	30
0:54:00	91	46	30
0:55:00	92	45	29
0:56:00	92	45	28
0:57:00	92	45	28
0:58:00	92	45	28
0:59:00	91	45	28
1:00:00	91	45	28
1:01:00	91	45	28
1:02:00	91	45	28
1:03:00	90	45	29
1:04:00	90	45	28
1:05:00	90	45	28
1:06:00	90	45	27
1:07:00	89	45	28
1:08:00	89	45	14
1:09:00	89	45	-1
1:10:00	89	45	22
1:11:00	89	45	29
1:12:00	89	46	29
1:13:00	89	46	30
1:14:00	89	46	30
1:15:00	89	46	30
1:16:00	89	46	30
1:17:00	89	46	32
1:18:00	89	46	33
1:19:00	89	46	34
1:20:00	89	46	35
1:21:00	89	46	29
1:22:00	89	46	36
1:23:00	89	46	36
1:24:00	89	46	35
1:25:00	89	46	36
1:26:00	89	46	37
1:27:00	89	46	37
1:28:00	89	46	39
1:29:00	89	46	39
1:30:00	89	46	40
1:31:00	89	46	41
1:32:00	89	46	42
1:33:00	89	46	42
1:34:00	89	46	45
1:35:00	89	46	44
1:36:00	89	46	45
1:37:00	89	46	48
1:38:00	89	46	45
1:39:00	89	46	46
1:40:00	89	46	47
1:41:00	89	46	47
1:42:00	89	46	50
1:43:00	89	46	49
1:44:00	89	46	48
1:45:00	89	46	49
1:46:00	89	46	49
1:47:00	89	46	53
1:48:00	89	46	53
1:49:00	89	46	53
1:50:00	89	46	53
1:51:00	89	46	54
1:52:00	89	46	54
1:53:00	89	46	54
1:54:00	89	46	54
1:55:00	89	46	55
1:56:00	89	46	55
1:57:00	89	46	55
1:58:00	89	46	55
1:59:00	89	46	55
2:00:00	89	46	55
2:01:00	89	46	55
2:02:00	89	46	55
2:03:00	89	46	55
2:04:00	89	46	54
2:05:00	89	46	54
2:06:00	89	46	54
2:07:00	89	46	54
2:08:00	89	46	54
2:09:00	89	46	54
2:10:00	89	46	54
2:11:00	89	46	54
2:12:00	89	46	54
2:13:00	89	46	54
2:14:00	89	46	54
2:15:00	89	46	54
2:16:00	89	46	54
2:17:00	89	46	0
2:18:00	89	46	2
2:19:00	89	46	46
2:20:00	89	46	55
2:21:00	89	46	54
2:22:00	89	46	55
2:23:00	89	46	55
2:24:00	89	46	56
2:25:00	89	46	56
2:26:00	89	46	56
2:27:00	89	46	57
2:28:00	89	46	57
2:29:00	89	46	57
2:30:00	89	46	57
2:31:00	89	46	57
2:32:00	89	46	57
2:33:00	89	46	57
2:34:00	89	46	57
2:35:00	89	46	57
2:36:00	89	46	58
2:37:00	89	46	58
2:38:00	89	46	58
2:39:00	89	46	58
2:40:00	89	46	59
2:41:00	89	46	59
2:42:00	89	46	60
2:43:00	89	46	60
2:44:00	89	46	60
2:45:00	89	46	61
2:46:00	89	46	61
2:47:00	89	46	65
2:48:00	89	46	62
2:49:00	89	46	65
2:50:00	89	46	63
2:51:00	89	46	62
2:52:00	89	46	62
2:53:00	89	46	62
2:54:00	89	46	63
2:55:00	89	46	62
2:56:00	89	46	0
2:57:00	89	46	62
2:58:00	89	46	62
2:59:00	89	46	63
3:00:00	89	46	63
3:01:00	89	46	64
3:02:00	89	46	69
3:03:00	89	46	67
3:04:00	89	46	67
3:05:00	89	46	66
3:06:00	89	46	67
3:07:00	89	46	68
3:08:00	89	46	66
3:09:00	89	46	68
3:10:00	89	46	67
3:11:00	89	46	67
3:12:00	89	46	67
3:13:00	89	46	67
3:14:00	89	46	68
3:15:00	89	46	69
3:16:00	89	46	69
3:17:00	89	46	69
3:18:00	89	46	67
3:19:00	89	46	68
3:20:00	89	46	69
3:21:00	89	46	69
3:22:00	89	46	69
3:23:00	89	46	69
3:24:00	89	46	71
3:25:00	89	46	71
3:26:00	89	46	70
3:27:00	89	46	70
3:28:00	89	46	70
3:29:00	89	46	70
3:30:00	89	45	70
3:31:00	89	46	70
3:32:00	89	46	70
3:33:00	89	46	70
3:34:00	89	46	70
3:35:00	89	46	70
3:36:00	89	45	70
3:37:00	89	45	70
3:38:00	89	46	71
3:39:00	89	45	72
3:40:00	89	45	71
3:41:00	89	45	71
3:42:00	89	45	71
3:43:00	89	45	71
3:44:00	89	45	71
3:45:00	89	45	71
3:46:00	89	45	71
3:47:00	89	45	71
3:48:00	89	45	73
3:49:00	89	45	73
3:50:00	89	45	76
3:51:00	89	45	75
3:52:00	89	45	73
3:53:00	89	45	73
3:54:00	89	45	73
3:55:00	89	45	73
3:56:00	89	45	73
3:57:00	89	45	73
3:58:00	89	45	73
3:59:00	89	45	74
4:00:00	89	45	73
4:01:00	89	45	74
4:02:00	89	45	74
4:03:00	89	45	74
4:04:00	89	45	74
4:05:00	89	45	74
4:06:00	89	45	74
4:07:00	89	45	74
4:08:00	89	45	74
4:09:00	89	45	74
4:10:00	89	45	74
4:11:00	89	45	74
4:12:00	89	45	73
4:13:00	89	45	82
4:14:00	89	45	74
4:15:00	89	45	74
4:16:00	89	45	74
4:17:00	89	45	74
4:18:00	89	45	74
4:19:00	89	45	74
4:20:00	89	45	74
4:21:00	89	45	74
4:22:00	89	45	74
4:23:00	89	45	74
4:24:00	89	45	74
4:25:00	89	45	74
4:26:00	89	45	74
4:27:00	89	45	74
4:28:00	89	45	74
4:29:00	89	45	74
4:30:00	89	45	74
4:31:00	89	45	74
4:32:00	89	45	74
4:33:00	89	45	74
4:34:00	89	45	74
4:35:00	89	45	74
4:36:00	89	45	74
4:37:00	89	45	74
4:38:00	89	45	74
4:39:00	89	45	74
4:40:00	89	45	74
4:41:00	89	45	74
4:42:00	89	45	74
4:43:00	89	45	74
4:44:00	89	45	74
4:45:00	89	45	74
4:46:00	89	45	74
4:47:00	89	45	74
4:48:00	89	45	74
4:49:00	89	45	74
4:50:00	89	45	74
4:51:00	89	45	74
4:52:00	89	45	74
4:53:00	89	45	74
4:54:00	89	45	74
4:55:00	89	45	74
4:56:00	89	45	74
4:57:00	89	45	76
4:58:00	89	45	77
4:59:00	89	45	76
5:00:00	89	45	76
5:01:00	89	45	76
5:02:00	89	45	83
5:03:00	89	45	78
5:04:00	89	45	80
5:05:00	89	45	77
5:06:00	89	45	76
5:07:00	89	45	76
5:08:00	89	45	76
5:09:00	89	45	76
5:10:00	89	45	76
5:11:00	89	45	76
5:12:00	89	45	76
5:13:00	89	45	76
5:14:00	89	45	76
5:15:00	89	45	76
5:16:00	89	45	76
5:17:00	89	45	77
5:18:00	89	45	77
5:19:00	89	45	77
5:20:00	89	45	76
5:21:00	89	45	76
5:22:00	89	45	76
5:23:00	89	45	76
5:24:00	89	45	76
5:25:00	89	45	76
5:26:00	89	45	76
5:27:00	89	45	76
5:28:00	89	45	76
5:29:00	89	45	76
5:30:00	89	45	76
5:31:00	89	45	76
5:32:00	89	45	76
5:33:00	89	45	76
5:34:00	89	45	76
5:35:00	89	45	76
5:36:00	89	45	76
5:37:00	89	45	76
5:38:00	89	45	76
5:39:00	89	45	76
5:40:00	89	45	76
5:41:00	89	45	76
5:42:00	89	45	76
5:43:00	89	45	76
5:44:00	89	45	76
5:45:00	89	45	76
5:46:00	89	45	76
5:47:00	89	45	76
5:48:00	89	45	76
5:49:00	89	45	76
5:50:00	89	45	76
5:51:00	89	45	76
5:52:00	89	45	76
5:53:00	89	45	76
5:54:00	89	45	76
5:55:00	89	45	76
5:56:00	89	45	76
5:57:00	89	45	76
5:58:00	89	45	76
5:59:00	89	45	76
6:00:00	89	45	76
6:01:00	89	45	76
6:02:00	89	45	76
6:03:00	89	45	78
6:04:00	89	45	78
6:05:00	89	45	78
6:06:00	89	45	78
6:07:00	89	45	78
6:08:00	89	45	78
6:09:00	89	45	78
6:10:00	89	45	78
6:11:00	89	45	78
6:12:00	89	45	78
6:13:00	89	45	77
6:14:00	89	45	77
6:15:00	89	45	77
6:16:00	89	45	77
6:17:00	89	45	77
6:18:00	89	45	77
6:19:00	89	45	77
6:20:00	89	45	77
6:21:00	89	45	77
6:22:00	89	45	77
6:23:00	89	45	77
6:24:00	89	45	77
6:25:00	89	45	77
6:26:00	89	45	77
6:27:00	89	45	77
6:28:00	89	45	77
6:29:00	89	45	77
6:30:00	89	45	77
6:31:00	89	45	77
6:32:00	89	45	77
6:33:00	89	45	77
6:34:00	89	45	77
6:35:00	89	45	77
6:36:00	89	45	77
6:37:00	89	45	77
6:38:00	89	45	77
6:39:00	89	45	77
6:40:00	89	45	77
6:41:00	89	45	77
6:42:00	89	45	77
6:43:00	89	45	77
6:44:00	89	45	77
6:45:00	89	45	77
6:46:00	89	45	77
6:47:00	89	45	77
6:48:00	89	45	77
6:49:00	89	45	77
6:50:00	89	45	77
6:51:00	89	45	77
6:52:00	89	45	77
6:53:00	89	45	77
6:54:00	89	45	77
6:55:00	89	45	77
6:56:00	89	45	77
6:57:00	89	45	77
6:58:00	89	45	77
6:59:00	89	45	77
7:00:00	89	45	77
7:01:00	89	45	77
7:02:00	89	45	77
7:03:00	89	45	77
7:04:00	89	45	77
7:05:00	89	45	77
7:06:00	89	45	77
7:07:00	89	45	77
7:08:00	89	45	77
7:09:00	89	45	77
7:10:00	89	45	77
7:11:00	89	45	77
7:12:00	89	45	77
7:13:00	89	45	77
7:14:00	89	45	77
7:15:00	89	45	77
7:16:00	89	45	77
7:17:00	89	45	77
7:18:00	89	45	77
7:19:00	89	45	77
7:20:00	89	45	78
7:21:00	89	45	82
7:22:00	89	45	80
7:23:00	89	45	80
7:24:00	89	45	80
7:25:00	89	45	81
7:26:00	89	45	81
7:27:00	89	45	82
7:28:00	89	45	82
7:29:00	89	45	82
7:30:00	89	45	82
7:31:00	89	45	82
7:32:00	89	45	82
7:33:00	89	45	82
7:34:00	89	45	82
7:35:00	89	45	82
7:36:00	89	45	82
7:37:00	89	45	82
7:38:00	89	45	82
7:39:00	89	45	82
7:40:00	89	45	82
7:41:00	89	45	82
7:42:00	89	45	82
7:43:00	89	45	82
7:44:00	89	45	82
7:45:00	89	45	82
7:46:00	89	45	82
7:47:00	89	45	82
7:48:00	89	45	82
7:49:00	89	45	82
7:50:00	89	45	82
7:51:00	89	45	82
7:52:00	89	45	82
7:53:00	89	45	82
7:54:00	89	45	82
7:55:00	89	45	82
7:56:00	89	45	82
7:57:00	89	45	82
7:58:00	89	45	82
7:59:00	89	45	82
8:00:00	89	45	82
8:01:00	89	45	82
8:02:00	89	45	82
8:03:00	89	45	82
8:04:00	89	45	82
8:05:00	89	45	82
8:06:00	89	45	82
8:07:00	89	45	82
8:08:00	89	45	82
8:09:00	89	45	82
8:10:00	89	45	82
8:11:00	89	45	82
8:12:00	89	45	82
8:13:00	89	45	82
8:14:00	89	45	82
8:15:00	89	45	82
8:16:00	89	45	82
8:17:00	89	45	82
8:18:00	89	45	82
8:19:00	89	45	82
8:20:00	89	45	82
8:21:00	89	45	82
8:22:00	89	45	82
8:23:00	89	45	82
8:24:00	89	45	82
8:25:00	89	45	82
8:26:00	89	45	82
8:27:00	89	45	82
8:28:00	89	45	82
8:29:00	89	45	82
8:30:00	89	45	82
8:31:00	89	45	82
8:32:00	89	45	82
8:33:00	89	45	82
8:34:00	89	45	82
8:35:00	89	45	82
8:36:00	89	45	82
8:37:00	89	45	82
8:38:00	89	45	82
8:39:00	89	45	82
8:40:00	89	45	79
8:41:00	89	45	79
8:42:00	89	45	79
8:43:00	89	45	79
8:44:00	89	45	79
8:45:00	89	45	79
8:46:00	89	45	79
8:47:00	89	45	79
8:48:00	89	45	79
8:49:00	89	45	79
8:50:00	89	45	79
8:51:00	89	45	79
8:52:00	89	45	79
8:53:00	89	45	79
8:54:00	89	45	79
8:55:00	89	45	79
8:56:00	89	45	79
8:57:00	89	45	79
8:58:00	89	45	78
8:59:00	89	45	78
9:00:00	89	45	78
9:01:00	89	45	78
9:02:00	89	45	78
9:03:00	89	45	78
9:04:00	89	45	78
9:05:00	89	45	78
9:06:00	89	45	79
9:07:00	89	45	78
9:08:00	89	45	78
9:09:00	89	45	78
9:10:00	89	45	78
9:11:00	89	45	78
9:12:00	89	45	78
9:13:00	89	45	78
9:14:00	89	45	78
9:15:00	89	45	78
9:16:00	89	45	78
9:17:00	89	45	78
9:18:00	89	45	78
9:19:00	89	45	78
9:20:00	89	45	78
9:21:00	89	45	78
9:22:00	89	45	78
9:23:00	89	45	78
9:24:00	89	45	78
9:25:00	89	45	78
9:26:00	89	45	78
9:27:00	89	45	78
9:28:00	89	45	78
9:29:00	89	45	78
9:30:00	89	45	78
9:31:00	89	45	78
9:32:00	89	45	78
9:33:00	89	45	78
9:34:00	89	45	78
9:35:00	89	45	78
9:36:00	89	45	78
9:37:00	89	45	78
9:38:00	89	45	78
9:39:00	89	45	78
9:40:00	89	45	78
9:41:00	89	45	78
9:42:00	89	45	78
9:43:00	89	45	78
9:44:00	89	45	78
9:45:00	89	45	78
9:46:00	89	45	78
9:47:00	89	45	78
9:48:00	89	45	78
9:49:00	89	45	78
9:50:00	89	45	78
9:51:00	89	45	78
9:52:00	89	45	78
9:53:00	89	45	77
9:54:00	89	45	76
9:55:00	89	45	76
9:56:00	89	45	77
9:57:00	89	45	77
9:58:00	89	45	77
9:59:00	89	45	77
10:00:00	89	45	77
10:01:00	89	45	77
10:02:00	89	45	77
10:03:00	89	45	77
10:04:00	89	45	77
10:05:00	89	45	77
10:06:00	89	45	77
10:07:00	89	45	77
10:08:00	89	45	77
10:09:00	89	45	77
10:10:00	89	45	77
10:11:00	89	45	77
10:12:00	89	45	77
10:13:00	89	45	77
10:14:00	89	45	77
10:15:00	89	45	77
10:16:00	89	45	77
10:17:00	89	45	77
10:18:00	89	45	77
10:19:00	89	45	77
10:20:00	89	45	88
10:21:00	89	45	85
10:22:00	89	45	78
10:23:00	89	45	85
10:24:00	89	45	77
10:25:00	89	45	77
10:26:00	89	45	77
10:27:00	89	45	77
10:28:00	89	45	77
10:29:00	89	45	77
10:30:00	89	45	77
10:31:00	89	45	77
10:32:00	89	45	77
10:33:00	89	45	77
10:34:00	89	45	77
10:35:00	89	45	77
10:36:00	89	45	77
10:37:00	89	45	77
10:38:00	89	45	77
10:39:00	89	45	77
10:40:00	89	45	77
10:41:00	89	45	77
10:42:00	89	45	77
10:43:00	89	45	77
10:44:00	89	45	77
10:45:00	89	45	77
10:46:00	89	45	77
10:47:00	89	45	77
10:48:00	89	45	77
10:49:00	89	45	77
10:50:00	89	45	77
10:51:00	89	45	77
10:52:00	89	45	77
10:53:00	89	45	77
10:54:00	89	45	77
10:55:00	89	45	77
10:56:00	89	45	77
10:57:00	89	45	77
10:58:00	89	45	77
10:59:00	89	45	77
11:00:00	89	45	77
11:01:00	89	45	77
11:02:00	89	45	77
11:03:00	89	45	77
11:04:00	89	45	77
11:05:00	89	45	77
11:06:00	89	45	77
11:07:00	89	45	77
11:08:00	89	45	77
11:09:00	89	45	77
11:10:00	89	45	77
11:11:00	89	45	77
11:12:00	89	45	77
11:13:00	89	45	77
11:14:00	89	45	77
11:15:00	89	45	77
11:16:00	89	45	77
11:17:00	89	45	77
11:18:00	89	45	77
11:19:00	89	45	77
11:20:00	89	45	77
11:21:00	89	45	77
11:22:00	89	45	77
11:23:00	89	45	77
11:24:00	89	45	77
11:25:00	89	45	77
11:26:00	89	45	77
11:27:00	89	45	77
11:28:00	89	45	77
11:29:00	89	45	77
11:30:00	89	45	77
11:31:00	89	45	77
11:32:00	89	45	77
11:33:00	89	45	77
11:34:00	89	45	77
11:35:00	89	45	77
11:36:00	89	45	77
11:37:00	89	45	77
11:38:00	89	45	77
11:39:00	89	45	77
11:40:00	89	45	77
11:41:00	89	45	77
11:42:00	89	45	77
11:43:00	89	45	77
11:44:00	89	45	77
11:45:00	89	45	77
11:46:00	89	45	77
11:47:00	89	45	77
11:48:00	89	45	77
11:49:00	89	45	77
11:50:00	89	45	77
11:51:00	89	45	77
11:52:00	89	45	77
11:53:00	89	45	77
11:54:00	89	45	77
11:55:00	89	45	77
11:56:00	89	45	77
11:57:00	89	45	77
11:58:00	89	45	77
11:59:00	89	45	77
12:00:00	89	45	77
12:01:00	89	45	77
12:02:00	89	45	77
12:03:00	89	45	77
12:04:00	89	45	77
12:05:00	89	45	77
12:06:00	89	45	77
12:07:00	89	45	77
12:08:00	89	45	77
12:09:00	89	45	77
12:10:00	89	45	77
12:11:00	89	45	77
12:12:00	89	45	77
12:13:00	89	45	77
12:14:00	89	45	77
12:15:00	89	45	77
12:16:00	89	45	77
12:17:00	89	45	79
12:18:00	89	45	79
12:19:00	89	45	79
12:20:00	89	45	77
12:21:00	89	45	77
12:22:00	89	45	77
12:23:00	89	45	80
12:24:00	89	45	77
12:25:00	89	45	77
12:26:00	89	45	78
12:27:00	89	45	77
12:28:00	89	45	77
12:29:00	89	45	80
12:30:00	89	45	78
12:31:00	89	45	78
12:32:00	89	45	78
12:33:00	89	45	78
12:34:00	89	45	78
12:35:00	89	45	79
12:36:00	89	45	79
12:37:00	89	45	79
12:38:00	89	45	79
12:39:00	89	45	79
12:40:00	89	45	79
12:41:00	89	45	79
12:42:00	89	45	79
12:43:00	89	45	79
