Repository: ProgWizer/parser

File: project-root/data/Data Acquisition/Data Acquisition/2002 year (647)/Con 1 Khvalynskaya 4 G1950+0.045%NTF (90C).txt
--Test Summary--
Full Path and File Name	
Instrument Name	7222 #1
Instrument Type	Consistometer
Instrument Serial Number	113
Test Start Date	25.06.2002
Test Start Time	20:37:15
Test Stop Date	26.06.2002
Test Stop Time	2:58:53
Test Length	6:21:38
Final Sample Time Offset	6:21:00
Controller Schedule Name	
Sampling Period	60 seconds
Comments	MPa: 45(50min); T: 70C(30min), 90C(20min); field water, premix NTF. test failed
Information	WellID	Khvalynskaya 4
Information	Customer	LUKOIL
Information	CementClass	G
Information	CementMfr	Dyckerhoff
Information	Additives	0.045%NTF
Information	Density	1950
Information	BHCT	90
Information	BHST	115
Information	FluidLoss	
Information	JobType	PLUG
Calculated Value	Thickening_Time	N/A
Calculated Value	Setting Time	N/A
Initial Temperature (°C)	24 °C
Final Temperature (°C)	89 °C
Initial Pressure (MPa)	1 MPa
Final Pressure (MPa)	45 MPa
Initial Consistency (Bc)	17 Bc
Final Consistency (Bc)	45 Bc
--Data--
Time (HH:MM:SS)	Temperature (°C)	Pressure (MPa)	Consistency (Bc)
0:00:00	24	1	17
0:01:00	24	3	19
0:02:00	24	4	16
0:03:00	24	5	17
0:04:00	25	6	20
0:05:00	26	7	20
0:06:00	27	8	27
0:07:00	28	9	18
0:08:00	30	10	22
0:09:00	33	11	19
0:10:00	35	11	19
0:11:00	38	12	18
0:12:00	40	12	18
0:13:00	43	13	25
0:14:00	45	14	19
0:15:00	47	15	21
0:16:00	49	16	26
0:17:00	50	17	23
0:18:00	51	17	20
0:19:00	53	18	28
0:20:00	54	19	24
0:21:00	55	20	30
0:22:00	56	21	19
0:23:00	58	22	25
0:24:00	59	23	22
0:25:00	60	23	21
0:26:00	62	25	18
0:27:00	63	25	27
0:28:00	65	26	26
0:29:00	66	27	25
0:30:00	68	28	22
0:31:00	69	29	21
0:32:00	71	30	28
0:33:00	72	30	23
0:34:00	73	31	21
0:35:00	74	32	22
0:36:00	76	33	27
0:37:00	76	34	27
0:38:00	77	35	19
0:39:00	78	36	19
0:40:00	79	36	28
0:41:00	80	37	28
0:42:00	80	38	24
0:43:00	81	39	24
0:44:00	82	40	25
0:45:00	83	41	28
0:46:00	84	42	27
0:47:00	85	43	30
0:48:00	86	44	25
0:49:00	87	45	23
0:50:00	88	46	23
0:51:00	88	46	22
0:52:00	90	46	23
0:53:00	90	46	23
0:54:00	91	46	26
0:55:00	92	45	27
0:56:00	92	45	27
0:57:00	92	45	23
0:58:00	92	45	23
0:59:00	92	45	24
1:00:00	92	45	24
1:01:00	92	45	25
1:02:00	91	45	29
1:03:00	91	45	31
1:04:00	90	45	29
1:05:00	90	45	24
1:06:00	90	45	22
1:07:00	89	45	22
1:08:00	89	45	22
1:09:00	89	46	23
1:10:00	89	46	22
1:11:00	88	46	21
1:12:00	88	46	21
1:13:00	88	46	21
1:14:00	88	46	21
1:15:00	89	46	22
1:16:00	89	46	24
1:17:00	89	46	25
1:18:00	89	46	22
1:19:00	89	46	21
1:20:00	89	46	22
1:21:00	89	46	23
1:22:00	89	46	21
1:23:00	89	46	22
1:24:00	89	46	21
1:25:00	89	46	21
1:26:00	89	46	22
1:27:00	89	46	22
1:28:00	89	46	21
1:29:00	89	46	21
1:30:00	89	46	21
1:31:00	89	46	22
1:32:00	89	46	23
1:33:00	89	46	24
1:34:00	89	46	24
1:35:00	89	46	24
1:36:00	89	46	30
1:37:00	89	46	37
1:38:00	89	46	31
1:39:00	89	46	26
1:40:00	89	46	25
1:41:00	89	46	24
1:42:00	89	46	25
1:43:00	89	46	25
1:44:00	89	46	25
1:45:00	89	46	26
1:46:00	89	46	25
1:47:00	89	46	26
1:48:00	89	46	26
1:49:00	89	46	27
1:50:00	89	46	27
1:51:00	89	46	27
1:52:00	89	46	29
1:53:00	89	46	27
1:54:00	89	46	27
1:55:00	89	46	26
1:56:00	89	46	25
1:57:00	89	46	32
1:58:00	89	46	27
1:59:00	89	46	30
2:00:00	89	46	27
2:01:00	89	46	26
2:02:00	89	46	27
2:03:00	89	46	26
2:04:00	89	46	26
2:05:00	89	46	26
2:06:00	89	46	26
2:07:00	89	46	27
2:08:00	89	46	28
2:09:00	89	46	29
2:10:00	89	46	29
2:11:00	89	46	27
2:12:00	89	46	28
2:13:00	89	46	27
2:14:00	89	46	27
2:15:00	89	46	28
2:16:00	89	46	28
2:17:00	89	46	29
2:18:00	89	46	29
2:19:00	89	46	30
2:20:00	89	46	30
2:21:00	89	46	30
2:22:00	89	46	30
2:23:00	89	46	31
2:24:00	89	46	31
2:25:00	89	46	31
2:26:00	89	46	31
2:27:00	89	46	31
2:28:00	89	46	31
2:29:00	89	46	31
2:30:00	89	46	32
2:31:00	89	46	32
2:32:00	89	46	32
2:33:00	89	46	32
2:34:00	89	46	32
2:35:00	89	46	32
2:36:00	89	46	32
2:37:00	89	46	32
2:38:00	89	46	33
2:39:00	89	46	33
2:40:00	89	46	32
2:41:00	89	46	33
2:42:00	89	46	33
2:43:00	89	46	33
2:44:00	89	46	33
2:45:00	89	46	33
2:46:00	89	46	33
2:47:00	89	46	33
2:48:00	89	46	33
2:49:00	89	46	33
2:50:00	89	46	33
2:51:00	89	46	33
2:52:00	89	46	33
2:53:00	89	46	33
2:54:00	89	46	34
2:55:00	89	46	34
2:56:00	89	46	34
2:57:00	89	46	34
2:58:00	89	46	35
2:59:00	89	46	35
3:00:00	89	46	35
3:01:00	89	46	35
3:02:00	89	46	35
3:03:00	89	46	36
3:04:00	89	46	36
3:05:00	89	46	36
3:06:00	89	46	36
3:07:00	89	46	36
3:08:00	89	46	36
3:09:00	89	46	36
3:10:00	89	46	36
3:11:00	89	46	36
3:12:00	89	46	36
3:13:00	89	46	36
3:14:00	89	46	36
3:15:00	89	46	37
3:16:00	89	46	37
3:17:00	89	46	37
3:18:00	89	46	37
3:19:00	89	46	37
3:20:00	89	46	37
3:21:00	89	46	37
3:22:00	89	46	37
3:23:00	89	46	37
3:24:00	89	46	37
3:25:00	89	46	37
3:26:00	89	46	37
3:27:00	89	45	37
3:28:00	89	46	37
3:29:00	89	45	37
3:30:00	89	46	37
3:31:00	89	46	37
3:32:00	89	46	37
3:33:00	89	46	37
3:34:00	89	46	37
3:35:00	89	46	37
3:36:00	89	45	38
3:37:00	89	46	37
3:38:00	89	45	38
3:39:00	89	45	38
3:40:00	89	45	38
3:41:00	89	45	38
3:42:00	89	45	38
3:43:00	89	45	38
3:44:00	89	45	38
3:45:00	89	45	38
3:46:00	89	45	38
3:47:00	89	45	38
3:48:00	89	45	38
3:49:00	89	45	38
3:50:00	89	45	38
3:51:00	89	45	38
3:52:00	89	45	38
3:53:00	89	45	38
3:54:00	89	45	38
3:55:00	89	45	38
3:56:00	89	45	39
3:57:00	89	45	39
3:58:00	89	45	39
3:59:00	89	45	39
4:00:00	89	45	39
4:01:00	89	45	39
4:02:00	89	45	39
4:03:00	89	45	39
4:04:00	89	45	39
4:05:00	89	45	39
4:06:00	89	45	39
4:07:00	89	45	39
4:08:00	89	45	39
4:09:00	89	45	39
4:10:00	89	45	39
4:11:00	89	45	39
4:12:00	89	45	39
4:13:00	89	45	39
4:14:00	89	45	39
4:15:00	89	45	39
4:16:00	89	45	39
4:17:00	89	45	39
4:18:00	89	45	39
4:19:00	89	45	39
4:20:00	89	45	39
4:21:00	89	45	39
4:22:00	89	45	39
4:23:00	89	45	39
4:24:00	89	45	39
4:25:00	89	45	39
4:26:00	89	45	39
4:27:00	89	45	39
4:28:00	89	45	39
4:29:00	89	45	39
4:30:00	89	45	39
4:31:00	89	45	39
4:32:00	89	45	39
4:33:00	89	45	39
4:34:00	89	45	39
4:35:00	89	45	39
4:36:00	89	45	39
4:37:00	89	45	39
4:38:00	89	45	39
4:39:00	89	45	39
4:40:00	89	45	39
4:41:00	89	45	39
4:42:00	89	45	39
4:43:00	89	45	39
4:44:00	89	45	39
4:45:00	89	45	40
4:46:00	89	45	40
4:47:00	89	45	40
4:48:00	89	45	40
4:49:00	89	45	40
4:50:00	89	45	40
4:51:00	89	45	40
4:52:00	89	45	40
4:53:00	89	45	40
4:54:00	89	45	40
4:55:00	89	45	40
4:56:00	89	45	40
4:57:00	89	45	40
4:58:00	89	45	40
4:59:00	89	45	40
5:00:00	89	45	40
5:01:00	89	45	40
5:02:00	89	45	40
5:03:00	89	45	40
5:04:00	89	45	41
5:05:00	89	45	40
5:06:00	89	45	40
5:07:00	89	45	40
5:08:00	89	45	40
5:09:00	89	45	41
5:10:00	89	45	41
5:11:00	89	45	41
5:12:00	89	45	41
5:13:00	89	45	41
5:14:00	89	45	41
5:15:00	89	45	41
5:16:00	89	45	41
5:17:00	89	45	41
5:18:00	89	45	41
5:19:00	89	45	41
5:20:00	89	45	41
5:21:00	89	45	41
5:22:00	89	45	41
5:23:00	89	45	41
5:24:00	89	45	41
5:25:00	89	45	41
5:26:00	89	45	41
5:27:00	89	45	41
5:28:00	89	45	41
5:29:00	89	45	41
5:30:00	89	45	41
5:31:00	89	45	41
5:32:00	89	45	41
5:33:00	89	45	41
5:34:00	89	45	41
5:35:00	89	45	41
5:36:00	89	45	41
5:37:00	89	45	41
5:38:00	89	45	41
5:39:00	89	45	41
5:40:00	89	45	41
5:41:00	89	45	42
5:42:00	89	45	42
5:43:00	89	45	42
5:44:00	89	45	42
5:45:00	89	45	42
5:46:00	89	45	42
5:47:00	89	45	42
5:48:00	89	45	42
5:49:00	89	45	42
5:50:00	89	45	42
5:51:00	89	45	42
5:52:00	89	45	42
5:53:00	89	45	42
5:54:00	89	45	42
5:55:00	89	45	42
5:56:00	89	45	42
5:57:00	89	45	42
5:58:00	89	45	42
5:59:00	89	45	42
6:00:00	89	45	42
6:01:00	89	45	42
6:02:00	89	45	42
6:03:00	89	45	43
6:04:00	89	45	43
6:05:00	89	45	43
6:06:00	89	45	43
6:07:00	89	45	43
6:08:00	89	45	43
6:09:00	89	45	43
6:10:00	89	45	43
6:11:00	89	45	43
6:12:00	89	45	43
6:13:00	89	45	43
6:14:00	89	45	43
6:15:00	89	45	43
6:16:00	89	45	43
6:17:00	89	45	43
6:18:00	89	45	43
6:19:00	89	45	45
6:20:00	89	45	45
6:21:00	89	45	45

File: project-root/data/Data Acquisition/Data Acquisition/2002 year (647)/Con 1 Khvalynskaya 4 G1950+0.9%Lignosulf (90C).txt
--Test Summary--
Full Path and File Name	
Instrument Name	7222 #1
Instrument Type	Consistometer
Instrument Serial Number	113
Test Start Date	27.06.2002
Test Start Time	4:15:47
Test Stop Date	27.06.2002
Test Stop Time	19:12:03
Test Length	14:56:16
Final Sample Time Offset	14:56:00
Controller Schedule Name	
Sampling Period	60 seconds
Comments	MPA: 45(50min); T: 70C(30min), 90C(20min), field water, Lignosulf premix
Information	WellID	Khvalynskaya 4
Information	Customer	LUKOIL
Information	CementClass	G
Information	CementMfr	Dyckerhoff
Information	Additives	0.9%LignoSulf
Information	Density	1950
Information	BHCT	90
Information	BHST	115
Information	FluidLoss	
Information	JobType	PLUG
Calculated Value	Thickening_Time	N/A
Calculated Value	Setting Time	N/A
Initial Temperature (°C)	25 °C
Final Temperature (°C)	89 °C
Initial Pressure (MPa)	2 MPa
Final Pressure (MPa)	45 MPa
Initial Consistency (Bc)	13 Bc
Final Consistency (Bc)	22 Bc
--Data--
Time (HH:MM:SS)	Temperature (°C)	Pressure (MPa)	Consistency (Bc)
0:00:00	25	2	13
0:01:00	25	3	14
0:02:00	25	4	14
0:03:00	25	6	16
0:04:00	26	7	16
0:05:00	27	7	17
0:06:00	28	8	21
0:07:00	30	9	20
0:08:00	31	10	14
0:09:00	34	11	15
0:10:00	37	12	14
0:11:00	39	12	16
0:12:00	42	13	15
0:13:00	44	13	18
0:14:00	46	14	14
0:15:00	48	15	15
0:16:00	50	16	18
0:17:00	51	17	14
0:18:00	52	18	24
0:19:00	54	19	16
0:20:00	55	20	14
0:21:00	56	20	14
0:22:00	57	21	12
0:23:00	58	22	14
0:24:00	60	23	14
0:25:00	61	24	24
0:26:00	63	25	15
0:27:00	64	26	17
0:28:00	65	26	13
0:29:00	67	27	14
0:30:00	68	28	14
0:31:00	70	29	19
0:32:00	71	30	16
0:33:00	73	31	14
0:34:00	74	32	14
0:35:00	75	33	12
0:36:00	76	33	14
0:37:00	77	34	13
0:38:00	78	35	12
0:39:00	79	36	11
0:40:00	80	37	11
0:41:00	80	38	11
0:42:00	81	39	10
0:43:00	82	40	11
0:44:00	83	40	10
0:45:00	84	41	11
0:46:00	84	42	11
0:47:00	85	43	11
0:48:00	86	44	11
0:49:00	87	45	11
0:50:00	88	46	11
0:51:00	89	46	11
0:52:00	90	46	11
0:53:00	91	46	12
0:54:00	91	46	12
0:55:00	92	45	12
0:56:00	92	45	14
0:57:00	93	45	14
0:58:00	93	45	15
0:59:00	93	45	15
1:00:00	92	45	15
1:01:00	92	45	16
1:02:00	92	45	25
1:03:00	91	45	27
1:04:00	91	45	23
1:05:00	90	45	16
1:06:00	89	45	24
1:07:00	89	45	28
1:08:00	89	46	27
1:09:00	88	46	20
1:10:00	88	46	24
1:11:00	88	46	22
1:12:00	88	46	23
1:13:00	88	46	17
1:14:00	88	46	19
1:15:00	89	46	20
1:16:00	89	46	26
1:17:00	89	46	24
1:18:00	89	46	17
1:19:00	89	46	15
1:20:00	89	46	15
1:21:00	89	46	14
1:22:00	89	46	19
1:23:00	89	46	14
1:24:00	89	46	15
1:25:00	89	46	15
1:26:00	89	46	16
1:27:00	89	46	21
1:28:00	89	46	14
1:29:00	89	46	14
1:30:00	89	46	16
1:31:00	89	46	17
1:32:00	89	46	15
1:33:00	89	46	15
1:34:00	89	46	15
1:35:00	89	46	15
1:36:00	89	46	14
1:37:00	89	46	13
1:38:00	89	46	12
1:39:00	89	46	12
1:40:00	89	46	12
1:41:00	89	46	12
1:42:00	89	46	12
1:43:00	89	46	12
1:44:00	89	46	12
1:45:00	89	46	12
1:46:00	89	46	11
1:47:00	89	46	11
1:48:00	89	46	11
1:49:00	89	46	11
1:50:00	89	46	11
1:51:00	89	46	11
1:52:00	89	46	11
1:53:00	89	46	11
1:54:00	89	46	11
1:55:00	89	46	11
1:56:00	89	46	11
1:57:00	89	46	11
1:58:00	89	46	11
1:59:00	89	46	11
2:00:00	89	46	11
2:01:00	89	46	11
2:02:00	89	46	11
2:03:00	89	46	11
2:04:00	89	46	11
2:05:00	89	46	11
2:06:00	89	46	11
2:07:00	89	46	11
2:08:00	89	46	11
2:09:00	89	46	11
2:10:00	89	46	11
2:11:00	89	46	11
2:12:00	89	46	11
2:13:00	89	46	11
2:14:00	89	46	11
2:15:00	89	46	11
2:16:00	89	46	11
2:17:00	89	46	11
2:18:00	89	46	11
2:19:00	89	46	11
2:20:00	89	46	11
2:21:00	89	46	11
2:22:00	89	46	11
2:23:00	89	46	11
2:24:00	89	46	11
2:25:00	89	46	11
2:26:00	89	46	11
2:27:00	89	46	11
2:28:00	89	46	11
2:29:00	89	46	11
2:30:00	89	46	11
2:31:00	89	46	11
2:32:00	89	46	11
2:33:00	89	46	11
2:34:00	89	46	11
2:35:00	89	46	11
2:36:00	89	46	11
2:37:00	89	46	11
2:38:00	89	46	11
2:39:00	89	46	11
2:40:00	89	46	11
2:41:00	89	46	11
2:42:00	89	46	11
2:43:00	89	46	11
2:44:00	89	46	11
2:45:00	89	46	11
2:46:00	89	46	11
2:47:00	89	46	12
2:48:00	89	46	12
2:49:00	89	46	12
2:50:00	89	46	12
2:51:00	89	46	12
2:52:00	89	46	12
2:53:00	89	46	12
2:54:00	89	46	12
2:55:00	89	46	12
2:56:00	89	46	12
2:57:00	89	46	12
2:58:00	89	46	12
2:59:00	89	46	12
3:00:00	89	46	12
3:01:00	89	46	12
3:02:00	89	46	12
3:03:00	89	46	12
3:04:00	89	46	12
3:05:00	89	46	12
3:06:00	89	46	12
3:07:00	89	46	12
3:08:00	89	46	12
3:09:00	89	46	12
3:10:00	89	46	12
3:11:00	89	46	12
3:12:00	89	46	12
3:13:00	89	46	12
3:14:00	89	46	12
3:15:00	89	46	12
3:16:00	89	46	12
3:17:00	89	46	12
3:18:00	89	46	12
3:19:00	89	46	12
3:20:00	89	46	12
3:21:00	89	46	12
3:22:00	89	46	12
3:23:00	89	46	12
3:24:00	89	46	12
3:25:00	89	46	12
3:26:00	89	46	12
3:27:00	89	46	12
3:28:00	89	46	13
3:29:00	89	46	13
3:30:00	89	46	13
3:31:00	89	46	13
3:32:00	89	46	13
3:33:00	89	46	13
3:34:00	89	46	13
3:35:00	89	46	13
3:36:00	89	46	13
3:37:00	89	46	13
3:38:00	89	46	13
3:39:00	89	46	13
3:40:00	89	46	13
3:41:00	89	46	13
3:42:00	89	46	13
3:43:00	89	46	13
3:44:00	89	46	13
3:45:00	89	46	13
3:46:00	89	46	13
3:47:00	89	46	13
3:48:00	89	46	13
3:49:00	89	46	13
3:50:00	89	46	13
3:51:00	89	46	13
3:52:00	89	46	13
3:53:00	89	46	13
3:54:00	89	46	13
3:55:00	89	46	13
3:56:00	89	46	13
3:57:00	89	46	13
3:58:00	89	46	13
3:59:00	89	46	13
4:00:00	89	46	13
4:01:00	89	46	13
4:02:00	89	46	13
4:03:00	89	46	13
4:04:00	89	46	13
4:05:00	89	46	13
4:06:00	89	46	13
4:07:00	89	46	13
4:08:00	89	46	13
4:09:00	89	46	13
4:10:00	89	46	13
4:11:00	89	46	13
4:12:00	89	46	13
4:13:00	89	46	13
4:14:00	89	46	13
4:15:00	89	46	13
4:16:00	89	46	13
4:17:00	89	46	13
4:18:00	89	46	13
4:19:00	89	46	13
4:20:00	89	46	13
4:21:00	89	46	13
4:22:00	89	46	13
4:23:00	89	46	13
4:24:00	89	46	13
4:25:00	89	46	13
4:26:00	89	46	13
4:27:00	89	46	13
4:28:00	89	46	13
4:29:00	89	46	13
4:30:00	89	46	13
4:31:00	89	46	13
4:32:00	89	46	13
4:33:00	89	46	13
4:34:00	89	46	13
4:35:00	89	46	13
4:36:00	89	46	13
4:37:00	89	46	13
4:38:00	89	46	13
4:39:00	89	46	13
4:40:00	89	46	13
4:41:00	89	46	13
4:42:00	89	46	13
4:43:00	89	46	13
4:44:00	89	46	13
4:45:00	89	45	13
4:46:00	89	46	13
4:47:00	89	46	13
4:48:00	89	46	13
4:49:00	89	46	13
4:50:00	89	46	13
4:51:00	89	46	13
4:52:00	89	46	13
4:53:00	89	46	13
4:54:00	89	46	13
4:55:00	89	46	13
4:56:00	89	46	13
4:57:00	89	46	13
4:58:00	89	45	13
4:59:00	89	46	13
5:00:00	89	46	13
5:01:00	89	46	13
5:02:00	89	45	13
5:03:00	89	46	13
5:04:00	89	45	13
5:05:00	89	46	14
5:06:00	89	46	14
5:07:00	89	45	14
5:08:00	89	46	14
5:09:00	89	45	14
5:10:00	89	45	14
5:11:00	89	45	14
5:12:00	89	46	14
5:13:00	89	45	14
5:14:00	89	45	14
5:15:00	89	46	14
5:16:00	89	45	14
5:17:00	89	45	14
5:18:00	89	45	14
5:19:00	89	45	14
5:20:00	89	45	14
5:21:00	89	45	14
5:22:00	89	45	14
5:23:00	89	45	15
5:24:00	89	45	15
5:25:00	89	45	14
5:26:00	89	45	14
5:27:00	89	45	14
5:28:00	89	45	14
5:29:00	89	45	14
5:30:00	89	45	14
5:31:00	89	45	14
5:32:00	89	45	14
5:33:00	89	45	14
5:34:00	89	45	14
5:35:00	89	45	14
5:36:00	89	45	14
5:37:00	89	45	14
5:38:00	89	45	14
5:39:00	89	45	13
5:40:00	89	45	13
5:41:00	89	45	14
5:42:00	89	45	14
5:43:00	89	45	14
5:44:00	89	45	13
5:45:00	89	45	13
5:46:00	89	45	13
5:47:00	89	45	13
5:48:00	89	45	13
5:49:00	89	45	13
5:50:00	89	45	13
5:51:00	89	45	13
5:52:00	89	45	13
5:53:00	89	45	13
5:54:00	89	45	13
5:55:00	89	45	13
5:56:00	89	45	13
5:57:00	89	45	13
5:58:00	89	45	13
5:59:00	89	45	13
6:00:00	89	45	13
6:01:00	89	45	13
6:02:00	89	45	13
6:03:00	89	45	13
6:04:00	89	45	13
6:05:00	89	45	13
6:06:00	89	45	13
6:07:00	89	45	13
6:08:00	89	45	13
6:09:00	89	45	13
6:10:00	89	45	13
6:11:00	89	45	13
6:12:00	89	45	13
6:13:00	89	45	13
6:14:00	89	45	13
6:15:00	89	45	13
6:16:00	89	45	13
6:17:00	89	45	13
6:18:00	89	45	13
6:19:00	89	45	13
6:20:00	89	45	13
6:21:00	89	45	13
6:22:00	89	45	13
6:23:00	89	45	13
6:24:00	89	45	13
6:25:00	89	45	13
6:26:00	89	45	13
6:27:00	89	45	13
6:28:00	89	45	13
6:29:00	89	45	13
6:30:00	89	45	13
6:31:00	89	45	13
6:32:00	89	45	13
6:33:00	89	45	13
6:34:00	89	45	13
6:35:00	89	45	13
6:36:00	89	45	13
6:37:00	89	45	14
6:38:00	89	45	14
6:39:00	89	45	14
6:40:00	89	45	14
6:41:00	89	45	14
6:42:00	89	45	14
6:43:00	89	45	14
6:44:00	89	45	14
6:45:00	89	45	14
6:46:00	89	45	14
6:47:00	89	45	14
6:48:00	89	45	14
6:49:00	89	45	14
6:50:00	89	45	14
6:51:00	89	45	14
6:52:00	89	45	14
6:53:00	89	45	14
6:54:00	89	45	14
6:55:00	89	45	14
6:56:00	89	45	14
6:57:00	89	45	14
6:58:00	89	45	14
6:59:00	89	45	14
7:00:00	89	45	14
7:01:00	89	45	14
7:02:00	89	45	14
7:03:00	89	45	14
7:04:00	89	45	14
7:05:00	89	45	14
7:06:00	89	45	14
7:07:00	89	45	14
7:08:00	89	45	14
7:09:00	89	45	14
7:10:00	89	45	14
7:11:00	89	45	14
7:12:00	89	45	14
7:13:00	89	45	14
7:14:00	89	45	14
7:15:00	89	45	15
7:16:00	89	45	15
7:17:00	89	45	15
7:18:00	89	45	15
7:19:00	89	45	15
7:20:00	89	45	15
7:21:00	89	45	14
7:22:00	89	45	14
7:23:00	89	45	14
7:24:00	89	45	14
7:25:00	89	45	14
7:26:00	89	45	14
7:27:00	89	45	14
7:28:00	89	45	14
7:29:00	89	45	14
7:30:00	89	45	14
7:31:00	89	45	14
7:32:00	89	45	14
7:33:00	89	45	14
7:34:00	89	45	14
7:35:00	89	45	15
7:36:00	89	45	14
7:37:00	89	45	14
7:38:00	89	45	15
7:39:00	89	45	15
7:40:00	89	45	15
7:41:00	89	45	15
7:42:00	89	45	15
7:43:00	89	45	15
7:44:00	89	45	15
7:45:00	89	45	15
7:46:00	89	45	15
7:47:00	89	45	15
7:48:00	89	45	15
7:49:00	89	45	15
7:50:00	89	45	15
7:51:00	89	45	15
7:52:00	89	45	15
7:53:00	89	45	15
7:54:00	89	45	15
7:55:00	89	45	15
7:56:00	89	45	15
7:57:00	89	45	15
7:58:00	89	45	15
7:59:00	89	45	15
8:00:00	89	45	15
8:01:00	89	45	15
8:02:00	89	45	15
8:03:00	89	45	15
8:04:00	89	45	15
8:05:00	89	45	15
8:06:00	89	45	15
8:07:00	89	45	15
8:08:00	89	45	15
8:09:00	89	45	15
8:10:00	89	45	15
8:11:00	89	45	15
8:12:00	89	45	15
8:13:00	89	45	15
8:14:00	89	45	15
8:15:00	89	45	15
8:16:00	89	45	15
8:17:00	89	45	15
8:18:00	89	45	15
8:19:00	89	45	15
8:20:00	89	45	15
8:21:00	89	45	15
8:22:00	89	45	15
8:23:00	89	45	15
8:24:00	89	45	15
8:25:00	89	45	15
8:26:00	89	45	15
8:27:00	89	45	15
8:28:00	89	45	15
8:29:00	89	45	15
8:30:00	89	45	15
8:31:00	89	45	15
8:32:00	89	45	15
8:33:00	89	45	15
8:34:00	89	45	15
8:35:00	89	45	15
8:36:00	89	45	15
8:37:00	89	45	15
8:38:00	89	45	15
8:39:00	89	45	15
8:40:00	89	45	15
8:41:00	89	45	15
8:42:00	89	45	15
8:43:00	89	45	15
8:44:00	89	45	15
8:45:00	89	45	15
8:46:00	89	45	15
8:47:00	89	45	15
8:48:00	89	45	15
8:49:00	89	45	15
8:50:00	89	45	15
8:51:00	89	45	15
8:52:00	89	45	15
8:53:00	89	45	15
8:54:00	89	45	15
8:55:00	89	45	15
8:56:00	89	45	15
8:57:00	89	45	15
8:58:00	89	45	15
8:59:00	89	45	15
9:00:00	89	45	15
9:01:00	89	45	15
9:02:00	89	45	15
9:03:00	89	45	15
9:04:00	89	45	15
9:05:00	89	45	15
9:06:00	89	45	16
9:07:00	89	45	16
9:08:00	89	45	16
9:09:00	89	45	15
9:10:00	89	45	16
9:11:00	89	45	16
9:12:00	89	45	16
9:13:00	89	45	16
9:14:00	89	45	16
9:15:00	89	45	16
9:16:00	89	45	16
9:17:00	89	45	16
9:18:00	89	45	16
9:19:00	89	45	16
9:20:00	89	45	16
9:21:00	89	45	16
9:22:00	89	45	16
9:23:00	89	45	16
9:24:00	89	45	16
9:25:00	89	45	16
9:26:00	89	45	16
9:27:00	89	45	16
9:28:00	89	45	16
9:29:00	89	45	16
9:30:00	89	45	16
9:31:00	89	45	16
9:32:00	89	45	16
9:33:00	89	45	16
9:34:00	89	45	16
9:35:00	89	45	16
9:36:00	89	45	16
9:37:00	89	45	16
9:38:00	89	45	16
9:39:00	89	45	16
9:40:00	89	45	16
9:41:00	89	45	16
9:42:00	89	45	16
9:43:00	89	45	16
9:44:00	89	45	17
9:45:00	89	45	17
9:46:00	89	45	17
9:47:00	89	45	17
9:48:00	89	45	17
9:49:00	89	45	17
9:50:00	89	45	17
9:51:00	89	45	17
9:52:00	89	45	17
9:53:00	89	45	17
9:54:00	89	45	17
9:55:00	89	45	17
9:56:00	89	45	17
9:57:00	89	45	17
9:58:00	89	45	17
9:59:00	89	45	17
10:00:00	89	45	17
10:01:00	89	45	17
10:02:00	89	45	17
10:03:00	89	45	17
10:04:00	89	45	17
10:05:00	89	45	17
10:06:00	89	45	17
10:07:00	89	45	17
10:08:00	89	45	17
10:09:00	89	45	17
10:10:00	89	45	17
10:11:00	89	45	17
10:12:00	89	45	17
10:13:00	89	45	17
10:14:00	89	45	17
10:15:00	89	45	17
10:16:00	89	45	18
10:17:00	89	45	18
10:18:00	89	45	18
10:19:00	89	45	18
10:20:00	89	45	18
10:21:00	89	45	18
10:22:00	89	45	18
10:23:00	89	45	18
10:24:00	89	45	18
10:25:00	89	45	18
10:26:00	89	45	18
10:27:00	89	45	18
10:28:00	89	45	18
10:29:00	89	45	18
10:30:00	89	45	18
10:31:00	89	45	18
10:32:00	89	45	18
10:33:00	89	45	18
10:34:00	89	45	18
10:35:00	89	45	18
10:36:00	89	45	18
10:37:00	89	45	18
10:38:00	89	45	18
10:39:00	89	45	18
10:40:00	89	45	18
10:41:00	89	45	18
10:42:00	89	45	18
10:43:00	89	45	18
10:44:00	89	45	18
10:45:00	89	45	19
10:46:00	89	45	19
10:47:00	89	45	19
10:48:00	89	45	19
10:49:00	89	45	19
10:50:00	89	45	19
10:51:00	89	45	19
10:52:00	89	45	19
10:53:00	89	45	19
10:54:00	89	45	19
10:55:00	89	45	19
10:56:00	89	45	19
10:57:00	89	45	19
10:58:00	89	45	19
10:59:00	89	45	19
11:00:00	89	45	19
11:01:00	89	45	19
11:02:00	89	45	19
11:03:00	89	45	19
11:04:00	89	45	19
11:05:00	89	45	19
11:06:00	89	45	19
11:07:00	89	45	19
11:08:00	89	45	19
11:09:00	89	45	19
11:10:00	89	45	19
11:11:00	89	45	19
11:12:00	89	45	19
11:13:00	89	45	19
11:14:00	89	45	19
11:15:00	89	45	19
11:16:00	89	45	19
11:17:00	89	45	19
11:18:00	89	45	19
11:19:00	89	45	20
11:20:00	89	45	20
11:21:00	89	45	20
11:22:00	89	45	20
11:23:00	89	45	20
11:24:00	89	45	20
11:25:00	89	45	20
11:26:00	89	45	20
11:27:00	89	45	20
11:28:00	89	45	20
11:29:00	89	45	20
11:30:00	89	45	20
11:31:00	89	45	20
11:32:00	89	45	20
11:33:00	89	45	20
11:34:00	89	45	20
11:35:00	89	45	20
11:36:00	89	45	20
11:37:00	89	45	20
11:38:00	89	45	20
11:39:00	89	45	20
11:40:00	89	45	20
11:41:00	89	45	20
11:42:00	89	45	20
11:43:00	89	45	20
11:44:00	89	45	20
11:45:00	89	45	20
11:46:00	89	45	20
11:47:00	89	45	20
11:48:00	89	45	20
11:49:00	89	45	20
11:50:00	89	45	20
11:51:00	89	45	20
11:52:00	89	45	20
11:53:00	89	45	20
11:54:00	89	45	20
11:55:00	89	45	20
11:56:00	89	45	20
11:57:00	89	45	20
11:58:00	89	45	20
11:59:00	89	45	20
12:00:00	89	45	20
12:01:00	89	45	20
12:02:00	89	45	20
12:03:00	89	45	20
12:04:00	89	45	20
12:05:00	89	45	20
12:06:00	89	45	20
12:07:00	89	45	20
12:08:00	89	45	20
12:09:00	89	45	20
12:10:00	89	45	20
12:11:00	89	45	20
12:12:00	89	45	20
12:13:00	89	45	20
12:14:00	89	45	20
12:15:00	89	45	20
12:16:00	89	45	20
12:17:00	89	45	20
12:18:00	89	45	20
12:19:00	89	45	20
12:20:00	89	45	20
12:21:00	89	45	20
12:22:00	89	45	20
12:23:00	89	45	20
12:24:00	89	45	20
12:25:00	89	45	20
12:26:00	89	45	20
12:27:00	89	45	20
12:28:00	89	45	20
12:29:00	89	45	20
12:30:00	89	45	20
12:31:00	89	45	20
12:32:00	89	45	20
12:33:00	89	45	20
12:34:00	89	45	20
12:35:00	89	45	20
12:36:00	89	45	20
12:37:00	89	45	20
12:38:00	89	45	20
12:39:00	89	45	20
12:40:00	89	45	20
12:41:00	89	45	20
12:42:00	89	45	20
12:43:00	89	45	20
12:44:00	89	45	20
12:45:00	89	45	20
12:46:00	89	45	20
12:47:00	89	45	20
12:48:00	89	45	20
12:49:00	89	45	20
12:50:00	89	45	20
12:51:00	89	45	20
12:52:00	89	45	20
12:53:00	89	45	21
12:54:00	89	45	21
12:55:00	89	45	21
12:56:00	89	45	21
12:57:00	89	45	21
12:58:00	89	45	21
12:59:00	89	45	21
13:00:00	89	45	21
13:01:00	89	45	21
13:02:00	89	45	21
13:03:00	89	45	21
13:04:00	89	45	21
13:05:00	89	45	21
13:06:00	89	45	21
13:07:00	89	45	21
13:08:00	89	45	21
13:09:00	89	45	21
13:10:00	89	45	21
13:11:00	89	45	21
13:12:00	89	45	21
13:13:00	89	45	21
13:14:00	89	45	21
13:15:00	89	45	21
13:16:00	89	45	21
13:17:00	89	45	21
13:18:00	89	45	21
13:19:00	89	45	21
13:20:00	89	45	21
13:21:00	89	45	21
13:22:00	89	45	21
13:23:00	89	45	21
13:24:00	89	45	21
13:25:00	89	45	21
13:26:00	89	45	21
13:27:00	89	45	21
13:28:00	89	45	21
13:29:00	89	45	21
13:30:00	89	45	21
13:31:00	89	45	21
13:32:00	89	45	21
13:33:00	89	45	21
13:34:00	89	45	21
13:35:00	89	45	21
13:36:00	89	45	21
13:37:00	89	45	21
13:38:00	89	45	21
13:39:00	89	45	21
13:40:00	89	45	21
13:41:00	89	45	21
13:42:00	89	45	21
13:43:00	89	45	21
13:44:00	89	45	21
13:45:00	89	45	21
13:46:00	89	45	21
13:47:00	89	45	21
13:48:00	89	45	21
13:49:00	89	45	21
13:50:00	89	45	21
13:51:00	89	45	21
13:52:00	89	45	21
13:53:00	89	45	21
13:54:00	89	45	21
13:55:00	89	45	21
13:56:00	89	45	21
13:57:00	89	45	21
13:58:00	89	45	21
13:59:00	89	45	21
14:00:00	89	45	21
14:01:00	89	45	21
14:02:00	89	45	21
14:03:00	89	45	21
14:04:00	89	45	21
14:05:00	89	45	21
14:06:00	89	45	21
14:07:00	89	45	21
14:08:00	89	45	21
14:09:00	89	45	21
14:10:00	89	45	21
14:11:00	89	45	21
14:12:00	89	45	21
14:13:00	89	45	21
14:14:00	89	45	21
14:15:00	89	45	21
14:16:00	89	45	21
14:17:00	89	45	21
14:18:00	89	45	21
14:19:00	89	45	21
14:20:00	89	45	21
14:21:00	89	45	21
14:22:00	89	45	21
14:23:00	89	45	21
14:24:00	89	45	21
14:25:00	89	45	21
14:26:00	89	45	21
14:27:00	89	45	21
14:28:00	89	45	21
14:29:00	89	45	21
14:30:00	89	45	21
14:31:00	89	45	21
14:32:00	89	45	21
14:33:00	89	45	21
14:34:00	89	45	21
14:35:00	89	45	22
14:36:00	89	45	22
14:37:00	89	45	22
14:38:00	89	45	22
14:39:00	89	45	22
14:40:00	89	45	22
14:41:00	89	45	22
14:42:00	89	45	22
14:43:00	89	45	22
14:44:00	89	45	22
14:45:00	89	45	22
14:46:00	89	45	22
14:47:00	89	45	22
14:48:00	89	45	22
14:49:00	89	45	22
14:50:00	89	45	22
14:51:00	89	45	22
14:52:00	89	45	22
14:53:00	89	45	22
14:54:00	89	45	22
14:55:00	89	45	22
14:56:00	89	45	22

File: project-root/data/Data Acquisition/Data Acquisition/2002 year (647)/Con 1 Khvalynskaya 4 G1950+30%SF+0.038%NTF+Defmr (95C fresh).txt
--Test Summary--
Full Path and File Name	
Instrument Name	7222 #1
Instrument Type	Consistometer
Instrument Serial Number	113
Test Start Date	16.04.2002
Test Start Time	20:33:28
Test Stop Date	
Test Stop Time	
Test Length	
Final Sample Time Offset	
Controller Schedule Name	
Sampling Period	60 seconds
Comments	MPa: 50(30min); T: 70(30min), 95C(20min); fresh water, new NTF(bwodb) premix
Information	WellID	Khvalynskaya 4
Information	Customer	LUKOIL
Information	CementClass	G
Information	CementMfr	Dyckerhoff
Information	Additives	30%SF+0.038%NTF(bwodb)+fresh water+Dfmr
Information	Density	1950
Information	BHCT	95
Information	BHST	110
Information	FluidLoss	
Information	JobType	194 mm csg tail slurry
Calculated Value	Thickening_Time	N/A
Calculated Value	Setting Time	N/A
Initial Temperature (°C)	25 °C
Initial Pressure (MPa)	1 MPa
Initial Consistency (Bc)	12 Bc
--Data--
Time (HH:MM:SS)	Temperature (°C)	Pressure (MPa)	Consistency (Bc)
0:00:00	25	1	12
0:01:00	25	3	13
0:02:00	26	5	12
0:03:00	26	7	11
0:04:00	26	8	10
0:05:00	27	10	9
0:06:00	28	12	8
0:07:00	30	13	8
0:08:00	31	15	10
0:09:00	34	16	10
0:10:00	36	18	8
0:11:00	38	20	7
0:12:00	41	21	6
0:13:00	43	23	7
0:14:00	45	24	6
0:15:00	47	26	4
0:16:00	49	27	1
0:17:00	50	29	1
0:18:00	52	31	7
0:19:00	53	33	7
0:20:00	54	34	6
0:21:00	56	35	6
0:22:00	57	37	7
0:23:00	58	39	8
0:24:00	60	40	5
0:25:00	61	42	5
0:26:00	62	43	5
0:27:00	64	45	3
0:28:00	65	47	8
0:29:00	67	48	6
0:30:00	68	50	6
0:31:00	69	51	5
0:32:00	71	51	4
0:33:00	72	51	5
0:34:00	73	51	5
0:35:00	75	51	5
0:36:00	76	51	5
0:37:00	77	51	6
0:38:00	79	51	6
0:39:00	80	51	7
0:40:00	81	51	7
0:41:00	82	51	7
0:42:00	83	51	8
0:43:00	84	51	8
0:44:00	85	51	12
0:45:00	86	51	18
0:46:00	87	51	18
0:47:00	88	51	16
0:48:00	90	51	14
0:49:00	91	51	19
0:50:00	93	51	19
0:51:00	94	51	18
0:52:00	96	51	14
0:53:00	97	51	18
0:54:00	97	51	19
0:55:00	98	51	17
0:56:00	98	50	16
0:57:00	98	50	12
0:58:00	98	50	19
0:59:00	97	50	12
1:00:00	97	50	16
1:01:00	97	50	19
1:02:00	97	50	9
1:03:00	96	50	11
1:04:00	96	50	11
1:05:00	96	50	12
1:06:00	95	50	12
1:07:00	95	50	10
1:08:00	95	50	10
1:09:00	95	50	11
1:10:00	95	50	10
1:11:00	94	50	10
1:12:00	94	50	10
1:13:00	94	50	7
1:14:00	94	51	7
1:15:00	94	51	7
1:16:00	94	51	8
1:17:00	94	51	8
1:18:00	94	51	8
1:19:00	94	51	7
1:20:00	94	51	7
1:21:00	94	51	7
1:22:00	94	51	7
1:23:00	94	51	8
1:24:00	94	51	7
1:25:00	94	51	5
1:26:00	94	51	8
1:27:00	94	51	5
1:28:00	94	51	5
1:29:00	94	51	5
1:30:00	94	51	2
1:31:00	94	51	2
1:32:00	94	51	1
1:33:00	94	51	1
1:34:00	94	51	5
1:35:00	94	51	7
1:36:00	94	51	4
1:37:00	94	51	3
1:38:00	94	51	3
1:39:00	94	51	2
1:40:00	94	51	2
1:41:00	94	51	2
1:42:00	94	51	3
1:43:00	94	51	2
1:44:00	94	51	2
1:45:00	94	51	2
1:46:00	94	51	2
1:47:00	94	51	1
1:48:00	94	51	1
1:49:00	94	51	2
1:50:00	94	51	1
1:51:00	94	51	1
1:52:00	94	51	1
1:53:00	94	51	3
1:54:00	94	51	17
1:55:00	94	51	12
1:56:00	94	51	12
1:57:00	94	51	9
1:58:00	94	51	8
1:59:00	94	51	8
2:00:00	94	51	7
2:01:00	94	51	7
2:02:00	94	51	6
2:03:00	94	51	4
2:04:00	94	51	2
2:05:00	94	51	13
2:06:00	94	51	11
2:07:00	94	51	12
2:08:00	94	51	9
2:09:00	94	51	10
2:10:00	94	51	22
2:11:00	94	51	24

File: project-root/data/Data Acquisition/Data Acquisition/2002 year (647)/Con 1 Khvalynskaya 4 G1950+30%SF+0.05%NTF(bwoc)+Dfmr (95C fresh).txt
--Test Summary--
Full Path and File Name	
Instrument Name	7222 #1
Instrument Type	Consistometer
Instrument Serial Number	113
Test Start Date	16.04.2002
Test Start Time	20:33:28
Test Stop Date	16.04.2002
Test Stop Time	23:04:51
Test Length	2:31:23
Final Sample Time Offset	2:31:00
Controller Schedule Name	
Sampling Period	60 seconds
Comments	MPa: 50(30min); T: 70(30min), 95C(20min); fresh water, new NTF(bwodb) premix
Information	WellID	Khvalynskaya 4
Information	Customer	LUKOIL
Information	CementClass	G
Information	CementMfr	Dyckerhoff
Information	Additives	30%SF+0.038%NTF(bwodb)+fresh water+Dfmr
Information	Density	1950
Information	BHCT	95
Information	BHST	110
Information	FluidLoss	
Information	JobType	194 mm csg tail slurry
Calculated Value	Thickening_Time	N/A
Calculated Value	Setting Time	N/A
Initial Temperature (°C)	25 °C
Final Temperature (°C)	94 °C
Initial Pressure (MPa)	1 MPa
Final Pressure (MPa)	50 MPa
Initial Consistency (Bc)	12 Bc
Final Consistency (Bc)	78 Bc
--Data--
Time (HH:MM:SS)	Temperature (°C)	Pressure (MPa)	Consistency (Bc)
0:00:00	25	1	12
0:01:00	25	3	13
0:02:00	26	5	12
0:03:00	26	7	11
0:04:00	26	8	10
0:05:00	27	10	9
0:06:00	28	12	8
0:07:00	30	13	8
0:08:00	31	15	10
0:09:00	34	16	10
0:10:00	36	18	8
0:11:00	38	20	7
0:12:00	41	21	6
0:13:00	43	23	7
0:14:00	45	24	6
0:15:00	47	26	4
0:16:00	49	27	1
0:17:00	50	29	1
0:18:00	52	31	7
0:19:00	53	33	7
0:20:00	54	34	6
0:21:00	56	35	6
0:22:00	57	37	7
0:23:00	58	39	8
0:24:00	60	40	5
0:25:00	61	42	5
0:26:00	62	43	5
0:27:00	64	45	3
0:28:00	65	47	8
0:29:00	67	48	6
0:30:00	68	50	6
0:31:00	69	51	5
0:32:00	71	51	4
0:33:00	72	51	5
0:34:00	73	51	5
0:35:00	75	51	5
0:36:00	76	51	5
0:37:00	77	51	6
0:38:00	79	51	6
0:39:00	80	51	7
0:40:00	81	51	7
0:41:00	82	51	7
0:42:00	83	51	8
0:43:00	84	51	8
0:44:00	85	51	12
0:45:00	86	51	18
0:46:00	87	51	18
0:47:00	88	51	16
0:48:00	90	51	14
0:49:00	91	51	19
0:50:00	93	51	19
0:51:00	94	51	18
0:52:00	96	51	14
0:53:00	97	51	18
0:54:00	97	51	19
0:55:00	98	51	17
0:56:00	98	50	16
0:57:00	98	50	12
0:58:00	98	50	19
0:59:00	97	50	12
1:00:00	97	50	16
1:01:00	97	50	19
1:02:00	97	50	9
1:03:00	96	50	11
1:04:00	96	50	11
1:05:00	96	50	12
1:06:00	95	50	12
1:07:00	95	50	10
1:08:00	95	50	10
1:09:00	95	50	11
1:10:00	95	50	10
1:11:00	94	50	10
1:12:00	94	50	10
1:13:00	94	50	7
1:14:00	94	51	7
1:15:00	94	51	7
1:16:00	94	51	8
1:17:00	94	51	8
1:18:00	94	51	8
1:19:00	94	51	7
1:20:00	94	51	7
1:21:00	94	51	7
1:22:00	94	51	7
1:23:00	94	51	8
1:24:00	94	51	7
1:25:00	94	51	5
1:26:00	94	51	8
1:27:00	94	51	5
1:28:00	94	51	5
1:29:00	94	51	5
1:30:00	94	51	2
1:31:00	94	51	2
1:32:00	94	51	1
1:33:00	94	51	1
1:34:00	94	51	5
1:35:00	94	51	7
1:36:00	94	51	4
1:37:00	94	51	3
1:38:00	94	51	3
1:39:00	94	51	2
1:40:00	94	51	2
1:41:00	94	51	2
1:42:00	94	51	3
1:43:00	94	51	2
1:44:00	94	51	2
1:45:00	94	51	2
1:46:00	94	51	2
1:47:00	94	51	1
1:48:00	94	51	1
1:49:00	94	51	2
1:50:00	94	51	1
1:51:00	94	51	1
1:52:00	94	51	1
1:53:00	94	51	3
1:54:00	94	51	17
1:55:00	94	51	12
1:56:00	94	51	12
1:57:00	94	51	9
1:58:00	94	51	8
1:59:00	94	51	8
2:00:00	94	51	7
2:01:00	94	51	7
2:02:00	94	51	6
2:03:00	94	51	4
2:04:00	94	51	2
2:05:00	94	51	13
2:06:00	94	51	11
2:07:00	94	51	12
2:08:00	94	51	9
2:09:00	94	51	10
2:10:00	94	51	22
2:11:00	94	51	24
2:12:00	94	51	29
2:13:00	94	51	30
2:14:00	94	51	31
2:15:00	94	51	32
2:16:00	94	51	33
2:17:00	94	51	34
2:18:00	94	51	31
2:19:00	94	51	29
2:20:00	94	51	25
2:21:00	94	51	17
2:22:00	94	51	21
2:23:00	94	51	50
2:24:00	94	51	56
2:25:00	94	51	55
2:26:00	94	51	41
2:27:00	94	51	34
2:28:00	94	50	57
2:29:00	94	50	60
2:30:00	94	50	70
2:31:00	94	50	78

File: project-root/data/Data Acquisition/Data Acquisition/2002 year (647)/Con 1 Khvalynskaya 4 G1950+30%SF+0.052%NTF(bwoc)+Dfmr (95C).txt
--Test Summary--
Full Path and File Name	
Instrument Name	7222 #1
Instrument Type	Consistometer
Instrument Serial Number	113
Test Start Date	16.04.2002
Test Start Time	23:44:06
Test Stop Date	17.04.2002
Test Stop Time	2:21:50
Test Length	2:37:44
Final Sample Time Offset	2:37:00
Controller Schedule Name	
Sampling Period	60 seconds
Comments	MPa: 50(30min); T: 70(30min), 95C(20min); fresh water, new NTF(bwodb) premix
Information	WellID	Khvalynskaya 4
Information	Customer	LUKOIL
Information	CementClass	G
Information	CementMfr	Dyckerhoff
Information	Additives	30%SF+0.04%NTF(bwodb)+fresh water+Dfmr
Information	Density	1950
Information	BHCT	95
Information	BHST	110
Information	FluidLoss	
Information	JobType	194 mm csg tail slurry
Calculated Value	Thickening_Time	2:37:00
Calculated Value	Setting Time	N/A
Initial Temperature (°C)	26 °C
Final Temperature (°C)	94 °C
Initial Pressure (MPa)	2 MPa
Final Pressure (MPa)	50 MPa
Initial Consistency (Bc)	10 Bc
Final Consistency (Bc)	96 Bc
--Data--
Time (HH:MM:SS)	Temperature (°C)	Pressure (MPa)	Consistency (Bc)
0:00:00	26	2	10
0:01:00	25	4	10
0:02:00	25	6	10
0:03:00	25	7	10
0:04:00	26	10	10
0:05:00	26	11	9
0:06:00	27	13	9
0:07:00	29	14	9
0:08:00	31	16	10
0:09:00	33	17	10
0:10:00	36	19	10
0:11:00	39	20	10
0:12:00	41	21	10
0:13:00	43	23	10
0:14:00	46	25	9
0:15:00	48	26	10
0:16:00	50	28	9
0:17:00	51	29	10
0:18:00	53	31	10
0:19:00	54	33	9
0:20:00	55	34	9
0:21:00	57	36	9
0:22:00	58	37	9
0:23:00	59	39	9
0:24:00	60	41	9
0:25:00	62	42	9
0:26:00	63	44	9
0:27:00	64	46	9
0:28:00	65	47	9
0:29:00	67	49	9
0:30:00	68	50	9
0:31:00	70	51	9
0:32:00	71	51	10
0:33:00	73	51	10
0:34:00	74	51	10
0:35:00	75	51	10
0:36:00	76	51	11
0:37:00	78	51	11
0:38:00	79	51	11
0:39:00	80	51	12
0:40:00	81	51	12
0:41:00	82	51	12
0:42:00	83	51	13
0:43:00	84	51	14
0:44:00	85	51	14
0:45:00	86	51	14
0:46:00	88	51	15
0:47:00	89	51	15
0:48:00	90	51	15
0:49:00	92	51	17
0:50:00	93	51	17
0:51:00	95	51	18
0:52:00	96	51	19
0:53:00	97	51	19
0:54:00	97	51	20
0:55:00	98	51	20
0:56:00	98	50	21
0:57:00	98	50	21
0:58:00	98	50	21
0:59:00	98	50	21
1:00:00	97	50	21
1:01:00	97	50	21
1:02:00	97	50	20
1:03:00	96	50	20
1:04:00	96	50	19
1:05:00	96	50	21
1:06:00	95	50	20
1:07:00	95	50	20
1:08:00	95	50	19
1:09:00	95	50	20
1:10:00	95	50	19
1:11:00	94	50	19
1:12:00	94	50	18
1:13:00	94	50	20
1:14:00	94	51	21
1:15:00	94	51	21
1:16:00	94	51	21
1:17:00	94	51	21
1:18:00	94	51	21
1:19:00	94	51	20
1:20:00	94	51	21
1:21:00	94	51	20
1:22:00	94	51	22
1:23:00	94	51	22
1:24:00	94	51	19
1:25:00	94	51	18
1:26:00	94	51	21
1:27:00	94	51	21
1:28:00	94	51	20
1:29:00	94	51	20
1:30:00	94	51	22
1:31:00	94	51	22
1:32:00	94	51	22
1:33:00	94	51	22
1:34:00	94	51	23
1:35:00	94	51	23
1:36:00	94	51	23
1:37:00	94	51	23
1:38:00	94	51	24
1:39:00	94	51	24
1:40:00	94	51	24
1:41:00	94	51	24
1:42:00	94	51	25
1:43:00	94	51	25
1:44:00	94	51	21
1:45:00	94	51	24
1:46:00	94	51	24
1:47:00	94	51	25
1:48:00	94	51	24
1:49:00	94	51	25
1:50:00	94	51	19
1:51:00	94	51	27
1:52:00	94	51	27
1:53:00	94	51	28
1:54:00	94	51	28
1:55:00	94	51	28
1:56:00	94	51	28
1:57:00	94	51	28
1:58:00	94	51	27
1:59:00	94	51	27
2:00:00	94	51	28
2:01:00	94	51	28
2:02:00	94	51	26
2:03:00	94	51	27
2:04:00	94	51	27
2:05:00	94	51	27
2:06:00	94	51	32
2:07:00	94	51	32
2:08:00	94	51	30
2:09:00	94	51	32
2:10:00	94	51	29
2:11:00	94	51	29
2:12:00	94	51	30
2:13:00	94	51	33
2:14:00	94	51	30
2:15:00	94	51	40
2:16:00	94	51	48
2:17:00	94	51	40
2:18:00	94	51	41
2:19:00	94	50	39
2:20:00	94	50	49
2:21:00	94	50	43
2:22:00	94	50	55
2:23:00	94	50	66
2:24:00	94	50	72
2:25:00	94	50	60
2:26:00	94	50	57
2:27:00	94	50	59
2:28:00	94	50	57
2:29:00	94	50	56
2:30:00	94	50	66
2:31:00	94	50	67
2:32:00	94	50	69
2:33:00	94	50	78
2:34:00	94	50	68
2:35:00	94	50	69
2:36:00	94	50	95
2:37:00	94	50	96

File: project-root/data/Data Acquisition/Data Acquisition/2002 year (647)/Con 1 Khvalynskaya 4 G1950+30%SF+0.054%NTF+dfmr (95C-fresh).txt
--Test Summary--
Full Path and File Name	
Instrument Name	7222 #1
Instrument Type	Consistometer
Instrument Serial Number	113
Test Start Date	16.04.2002
Test Start Time	4:48:03
Test Stop Date	16.04.2002
Test Stop Time	18:55:11
Test Length	14:07:08
Final Sample Time Offset	14:07:00
Controller Schedule Name	
Sampling Period	60 seconds
Comments	MPa: 50(30min); T: 70(30min), 95C(20min); fresh water, new NTF(bwodb) premix
Information	WellID	Khvalynskaya 4
Information	Customer	LUKOIL
Information	CementClass	G
Information	CementMfr	Dyckerhoff
Information	Additives	30%SF+0.054%NTF(bwodb)+fresh water+Dfmr
Information	Density	1950
Information	BHCT	95
Information	BHST	110
Information	FluidLoss	
Information	JobType	194 mm csg tail slurry
Calculated Value	Thickening_Time	11:45:00
Calculated Value	Setting Time	N/A
Initial Temperature (°C)	25 °C
Final Temperature (°C)	80 °C
Initial Pressure (MPa)	2 MPa
Final Pressure (MPa)	50 MPa
Initial Consistency (Bc)	11 Bc
Final Consistency (Bc)	88 Bc
--Data--
Time (HH:MM:SS)	Temperature (°C)	Pressure (MPa)	Consistency (Bc)
0:00:00	25	2	11
0:01:00	25	4	11
0:02:00	25	5	11
0:03:00	25	7	11
0:04:00	26	9	11
0:05:00	26	11	11
0:06:00	28	13	11
0:07:00	29	14	11
0:08:00	32	16	11
0:09:00	34	17	11
0:10:00	36	18	11
0:11:00	39	20	11
0:12:00	41	21	11
0:13:00	43	23	11
0:14:00	45	25	12
0:15:00	47	26	12
0:16:00	49	28	12
0:17:00	50	29	12
0:18:00	52	31	12
0:19:00	53	32	12
0:20:00	54	34	12
0:21:00	55	36	12
0:22:00	57	37	11
0:23:00	58	39	12
0:24:00	59	41	12
0:25:00	61	42	12
0:26:00	62	44	12
0:27:00	64	45	11
0:28:00	65	47	11
0:29:00	67	49	11
0:30:00	68	50	11
0:31:00	69	51	11
0:32:00	71	51	11
0:33:00	72	51	11
0:34:00	74	51	11
0:35:00	75	51	11
0:36:00	76	51	11
0:37:00	77	51	11
0:38:00	78	51	12
0:39:00	79	51	12
0:40:00	81	51	12
0:41:00	82	51	12
0:42:00	83	51	12
0:43:00	84	51	12
0:44:00	85	51	12
0:45:00	86	51	13
0:46:00	87	51	13
0:47:00	88	51	14
0:48:00	90	51	14
0:49:00	91	51	14
0:50:00	93	51	15
0:51:00	94	51	15
0:52:00	95	51	15
0:53:00	97	51	15
0:54:00	97	51	15
0:55:00	98	50	15
0:56:00	98	50	15
0:57:00	98	50	15
0:58:00	98	50	15
0:59:00	98	50	15
1:00:00	97	50	15
1:01:00	97	50	15
1:02:00	96	50	15
1:03:00	96	50	15
1:04:00	96	50	15
1:05:00	95	50	15
1:06:00	95	50	16
1:07:00	95	50	16
1:08:00	94	50	15
1:09:00	94	51	16
1:10:00	94	51	15
1:11:00	94	51	15
1:12:00	94	51	15
1:13:00	94	51	15
1:14:00	94	51	15
1:15:00	94	51	15
1:16:00	94	51	15
1:17:00	94	51	15
1:18:00	94	51	15
1:19:00	94	51	15
1:20:00	94	51	15
1:21:00	94	51	15
1:22:00	94	51	15
1:23:00	94	51	15
1:24:00	94	51	16
1:25:00	94	51	16
1:26:00	94	51	16
1:27:00	94	51	16
1:28:00	94	51	16
1:29:00	94	51	16
1:30:00	94	51	16
1:31:00	94	51	16
1:32:00	94	51	17
1:33:00	94	51	16
1:34:00	94	51	16
1:35:00	94	51	16
1:36:00	94	51	16
1:37:00	94	51	16
1:38:00	94	51	16
1:39:00	94	51	16
1:40:00	94	51	16
1:41:00	94	51	16
1:42:00	94	51	16
1:43:00	94	51	16
1:44:00	94	51	16
1:45:00	94	51	16
1:46:00	94	51	16
1:47:00	94	51	16
1:48:00	94	51	16
1:49:00	94	51	16
1:50:00	94	51	16
1:51:00	94	51	17
1:52:00	94	51	16
1:53:00	94	51	16
1:54:00	94	51	16
1:55:00	94	51	16
1:56:00	94	51	16
1:57:00	94	51	16
1:58:00	94	51	16
1:59:00	94	51	16
2:00:00	94	51	16
2:01:00	94	51	16
2:02:00	94	51	16
2:03:00	94	51	16
2:04:00	94	51	16
2:05:00	94	51	16
2:06:00	94	51	16
2:07:00	94	51	16
2:08:00	94	51	16
2:09:00	94	51	16
2:10:00	94	51	16
2:11:00	94	51	16
2:12:00	94	51	16
2:13:00	94	51	16
2:14:00	94	51	16
2:15:00	94	51	16
2:16:00	94	51	16
2:17:00	94	51	18
2:18:00	94	51	18
2:19:00	94	51	18
2:20:00	94	51	18
2:21:00	94	51	18
2:22:00	94	51	18
2:23:00	94	51	18
2:24:00	94	51	18
2:25:00	94	51	18
2:26:00	94	51	18
2:27:00	94	51	18
2:28:00	94	51	18
2:29:00	94	51	18
2:30:00	94	51	18
2:31:00	94	51	18
2:32:00	94	51	18
2:33:00	94	51	18
2:34:00	94	51	18
2:35:00	94	51	18
2:36:00	94	51	18
2:37:00	94	51	18
2:38:00	94	51	18
2:39:00	94	51	17
2:40:00	94	51	17
2:41:00	94	51	17
2:42:00	94	51	17
2:43:00	94	51	17
2:44:00	94	51	17
2:45:00	94	51	17
2:46:00	94	51	17
2:47:00	94	51	17
2:48:00	94	51	17
2:49:00	94	51	17
2:50:00	94	51	17
2:51:00	94	51	17
2:52:00	94	51	17
2:53:00	94	51	17
2:54:00	94	51	17
2:55:00	94	51	17
2:56:00	94	51	17
2:57:00	94	51	17
2:58:00	94	51	17
2:59:00	94	51	17
3:00:00	94	51	17
3:01:00	94	51	17
3:02:00	94	51	17
3:03:00	94	51	17
3:04:00	94	51	17
3:05:00	94	51	17
3:06:00	94	51	17
3:07:00	94	51	17
3:08:00	94	51	17
3:09:00	94	51	17
3:10:00	94	51	17
3:11:00	94	51	17
3:12:00	94	51	17
3:13:00	94	51	17
3:14:00	94	51	17
3:15:00	94	51	17
3:16:00	94	51	17
3:17:00	94	51	17
3:18:00	94	51	17
3:19:00	94	51	17
3:20:00	94	51	20
3:21:00	94	51	20
3:22:00	94	51	20
3:23:00	94	51	20
3:24:00	94	51	20
3:25:00	94	51	20
3:26:00	94	51	20
3:27:00	94	51	20
3:28:00	94	51	20
3:29:00	94	51	20
3:30:00	94	51	20
3:31:00	94	51	20
3:32:00	94	51	20
3:33:00	94	51	20
3:34:00	94	51	20
3:35:00	94	51	20
3:36:00	94	51	20
3:37:00	94	51	21
3:38:00	94	51	21
3:39:00	94	51	21
3:40:00	94	51	21
3:41:00	94	51	21
3:42:00	94	51	21
3:43:00	94	51	21
3:44:00	94	51	21
3:45:00	94	51	21
3:46:00	94	51	21
3:47:00	94	51	21
3:48:00	94	51	21
3:49:00	94	51	21
3:50:00	94	51	21
3:51:00	94	51	21
3:52:00	94	51	21
3:53:00	94	51	21
3:54:00	94	51	21
3:55:00	94	51	21
3:56:00	94	51	21
3:57:00	94	51	21
3:58:00	94	51	21
3:59:00	94	51	21
4:00:00	94	51	21
4:01:00	94	51	21
4:02:00	94	51	21
4:03:00	94	51	21
4:04:00	94	51	21
4:05:00	94	51	21
4:06:00	94	51	21
4:07:00	94	51	21
4:08:00	94	51	21
4:09:00	94	51	21
4:10:00	94	51	21
4:11:00	94	51	21
4:12:00	94	51	21
4:13:00	94	51	21
4:14:00	94	51	21
4:15:00	94	51	21
4:16:00	94	51	21
4:17:00	94	51	21
4:18:00	94	51	21
4:19:00	94	51	21
4:20:00	94	51	21
4:21:00	94	51	21
4:22:00	94	51	21
4:23:00	94	51	21
4:24:00	94	51	21
4:25:00	94	51	21
4:26:00	94	51	21
4:27:00	94	51	21
4:28:00	94	51	21
4:29:00	94	51	21
4:30:00	94	51	21
4:31:00	94	51	21
4:32:00	94	51	21
4:33:00	94	51	21
4:34:00	94	51	21
4:35:00	94	51	21
4:36:00	94	51	21
4:37:00	94	51	21
4:38:00	94	51	21
4:39:00	94	51	21
4:40:00	94	51	21
4:41:00	94	51	21
4:42:00	94	51	21
4:43:00	94	51	21
4:44:00	94	51	21
4:45:00	94	51	21
4:46:00	94	51	21
4:47:00	94	51	21
4:48:00	94	51	21
4:49:00	94	51	21
4:50:00	94	51	21
4:51:00	94	51	21
4:52:00	94	51	21
4:53:00	94	51	21
4:54:00	94	51	21
4:55:00	94	51	21
4:56:00	94	51	21
4:57:00	94	51	21
4:58:00	94	51	21
4:59:00	94	51	21
5:00:00	94	51	21
5:01:00	94	51	21
5:02:00	94	51	21
5:03:00	94	51	21
5:04:00	94	51	21
5:05:00	94	51	21
5:06:00	94	51	21
5:07:00	94	51	21
5:08:00	94	51	21
5:09:00	94	51	21
5:10:00	94	51	21
5:11:00	94	51	21
5:12:00	94	51	21
5:13:00	94	51	21
5:14:00	94	51	21
5:15:00	94	51	21
5:16:00	94	51	27
5:17:00	94	51	27
5:18:00	94	51	27
5:19:00	94	51	27
5:20:00	94	51	26
5:21:00	94	51	26
5:22:00	94	51	26
5:23:00	94	51	26
5:24:00	94	51	26
5:25:00	94	51	26
5:26:00	94	51	26
5:27:00	94	51	26
5:28:00	94	51	26
5:29:00	94	51	26
5:30:00	94	51	26
5:31:00	94	51	26
5:32:00	94	51	26
5:33:00	94	51	26
5:34:00	94	51	26
5:35:00	94	51	26
5:36:00	94	51	26
5:37:00	94	51	26
5:38:00	94	51	26
5:39:00	94	51	26
5:40:00	94	51	26
5:41:00	94	51	26
5:42:00	94	51	26
5:43:00	94	51	26
5:44:00	94	51	26
5:45:00	94	51	26
5:46:00	94	51	26
5:47:00	94	51	26
5:48:00	94	51	26
5:49:00	94	51	26
5:50:00	94	51	26
5:51:00	94	51	26
5:52:00	94	51	26
5:53:00	94	50	26
5:54:00	94	51	26
5:55:00	94	51	26
5:56:00	94	51	26
5:57:00	94	51	26
5:58:00	94	51	26
5:59:00	94	51	26
6:00:00	94	51	26
6:01:00	94	51	26
6:02:00	94	51	26
6:03:00	94	51	26
6:04:00	94	51	26
6:05:00	94	51	26
6:06:00	94	51	26
6:07:00	94	51	26
6:08:00	94	51	26
6:09:00	94	51	26
6:10:00	94	51	26
6:11:00	94	51	26
6:12:00	94	51	26
6:13:00	94	51	26
6:14:00	94	51	26
6:15:00	94	50	26
6:16:00	94	51	26
6:17:00	94	51	26
6:18:00	94	51	26
6:19:00	94	50	26
6:20:00	94	50	26
6:21:00	94	50	26
6:22:00	94	50	26
6:23:00	94	51	26
6:24:00	94	50	26
6:25:00	94	50	26
6:26:00	94	51	26
6:27:00	94	50	26
6:28:00	94	51	26
6:29:00	94	50	26
6:30:00	94	51	26
6:31:00	94	50	26
6:32:00	94	51	26
6:33:00	94	50	26
6:34:00	94	50	26
6:35:00	94	50	26
6:36:00	94	50	26
6:37:00	94	51	26
6:38:00	94	50	26
6:39:00	94	51	26
6:40:00	94	50	26
6:41:00	94	50	26
6:42:00	94	51	26
6:43:00	94	50	26
6:44:00	94	50	26
6:45:00	94	50	26
6:46:00	94	50	26
6:47:00	94	50	26
6:48:00	94	50	26
6:49:00	94	51	26
6:50:00	94	50	26
6:51:00	94	51	26
6:52:00	94	50	26
6:53:00	94	50	26
6:54:00	94	50	26
6:55:00	94	50	26
6:56:00	94	50	26
6:57:00	94	50	26
6:58:00	94	50	26
6:59:00	94	50	26
7:00:00	94	50	26
7:01:00	94	50	26
7:02:00	94	50	26
7:03:00	94	50	26
7:04:00	94	50	26
7:05:00	94	50	26
7:06:00	94	50	26
7:07:00	94	51	26
7:08:00	94	51	26
7:09:00	94	50	26
7:10:00	94	51	26
7:11:00	94	50	26
7:12:00	94	51	26
7:13:00	94	50	26
7:14:00	94	50	26
7:15:00	94	50	26
7:16:00	94	50	26
7:17:00	94	50	26
7:18:00	94	50	26
7:19:00	94	50	26
7:20:00	94	50	26
7:21:00	94	50	26
7:22:00	94	50	26
7:23:00	94	50	26
7:24:00	94	50	26
7:25:00	94	50	26
7:26:00	94	50	26
7:27:00	94	50	26
7:28:00	94	50	26
7:29:00	94	50	26
7:30:00	94	50	26
7:31:00	94	50	26
7:32:00	94	50	26
7:33:00	94	50	26
7:34:00	94	50	26
7:35:00	94	50	26
7:36:00	94	50	26
7:37:00	94	50	26
7:38:00	94	50	26
7:39:00	94	50	26
7:40:00	94	50	26
7:41:00	94	50	26
7:42:00	94	50	26
7:43:00	94	50	26
7:44:00	94	50	26
7:45:00	94	50	26
7:46:00	94	50	26
7:47:00	94	50	26
7:48:00	94	50	26
7:49:00	94	50	26
7:50:00	94	50	26
7:51:00	94	50	26
7:52:00	94	50	26
7:53:00	94	50	26
7:54:00	94	50	26
7:55:00	94	50	26
7:56:00	94	50	26
7:57:00	94	50	26
7:58:00	94	50	26
7:59:00	94	50	26
8:00:00	94	50	26
8:01:00	94	50	26
8:02:00	94	50	26
8:03:00	94	50	26
8:04:00	94	50	26
8:05:00	94	50	26
8:06:00	94	50	26
8:07:00	94	50	26
8:08:00	94	50	26
8:09:00	94	50	26
8:10:00	94	50	26
8:11:00	94	50	26
8:12:00	94	50	26
8:13:00	94	50	26
8:14:00	94	50	26
8:15:00	94	50	26
8:16:00	94	50	26
8:17:00	94	50	26
8:18:00	94	50	26
8:19:00	94	50	26
8:20:00	94	50	26
8:21:00	94	50	26
8:22:00	94	50	26
8:23:00	94	50	26
8:24:00	94	50	26
8:25:00	94	50	26
8:26:00	94	50	26
8:27:00	94	50	26
8:28:00	94	50	26
8:29:00	94	50	26
8:30:00	94	50	26
8:31:00	94	50	26
8:32:00	94	50	26
8:33:00	94	50	26
8:34:00	94	50	26
8:35:00	94	50	26
8:36:00	94	50	26
8:37:00	94	50	26
8:38:00	94	50	26
8:39:00	94	50	26
8:40:00	94	50	26
8:41:00	94	50	26
8:42:00	94	50	26
8:43:00	94	50	26
8:44:00	94	50	26
8:45:00	94	50	26
8:46:00	94	50	26
8:47:00	94	50	26
8:48:00	94	50	26
8:49:00	94	50	26
8:50:00	94	50	26
8:51:00	94	50	26
8:52:00	94	50	26
8:53:00	94	50	26
8:54:00	94	50	26
8:55:00	94	50	26
8:56:00	94	50	26
8:57:00	94	50	26
8:58:00	94	50	26
8:59:00	94	50	26
9:00:00	94	50	26
9:01:00	94	50	26
9:02:00	94	50	26
9:03:00	94	50	26
9:04:00	94	50	26
9:05:00	94	50	26
9:06:00	94	50	26
9:07:00	94	50	26
9:08:00	94	50	26
9:09:00	94	50	26
9:10:00	94	50	26
9:11:00	94	50	26
9:12:00	94	50	26
9:13:00	94	50	26
9:14:00	94	50	26
9:15:00	94	50	26
9:16:00	94	50	26
9:17:00	94	50	26
9:18:00	94	50	26
9:19:00	94	50	26
9:20:00	94	50	26
9:21:00	94	50	26
9:22:00	94	50	26
9:23:00	94	50	26
9:24:00	94	50	26
9:25:00	94	50	26
9:26:00	94	50	26
9:27:00	94	50	26
9:28:00	94	50	26
9:29:00	94	50	26
9:30:00	94	50	26
9:31:00	94	50	26
9:32:00	94	50	26
9:33:00	94	50	26
9:34:00	94	50	26
9:35:00	94	50	26
9:36:00	94	50	26
9:37:00	94	50	26
9:38:00	94	50	26
9:39:00	94	50	26
9:40:00	94	50	26
9:41:00	94	50	26
9:42:00	94	50	26
9:43:00	94	50	26
9:44:00	94	50	26
9:45:00	94	50	26
9:46:00	94	50	26
9:47:00	94	50	26
9:48:00	94	50	26
9:49:00	94	50	26
9:50:00	94	50	26
9:51:00	94	50	26
9:52:00	94	50	26
9:53:00	94	50	26
9:54:00	94	50	26
9:55:00	94	50	26
9:56:00	94	50	26
9:57:00	94	50	26
9:58:00	94	50	26
9:59:00	94	50	26
10:00:00	94	50	26
10:01:00	94	50	26
10:02:00	94	50	26
10:03:00	94	50	26
10:04:00	94	50	26
10:05:00	94	50	26
10:06:00	94	50	26
10:07:00	94	50	26
10:08:00	94	50	26
10:09:00	94	50	26
10:10:00	94	50	26
10:11:00	94	50	26
10:12:00	94	50	26
10:13:00	94	50	26
10:14:00	94	50	26
10:15:00	94	50	26
10:16:00	94	50	26
10:17:00	94	50	26
10:18:00	94	50	26
10:19:00	94	50	26
10:20:00	94	50	26
10:21:00	94	50	26
10:22:00	94	50	26
10:23:00	94	50	30
10:24:00	94	50	30
10:25:00	94	50	30
10:26:00	94	50	30
10:27:00	94	50	30
10:28:00	94	50	30
10:29:00	94	50	30
10:30:00	94	50	30
10:31:00	94	50	30
10:32:00	94	50	30
10:33:00	94	50	30
10:34:00	94	50	30
10:35:00	94	50	30
10:36:00	94	50	30
10:37:00	94	50	30
10:38:00	94	50	30
10:39:00	94	50	30
10:40:00	94	50	30
10:41:00	94	50	30
10:42:00	94	50	30
10:43:00	94	50	30
10:44:00	94	50	30
10:45:00	94	50	30
10:46:00	94	50	30
10:47:00	94	50	30
10:48:00	94	50	30
10:49:00	94	50	30
10:50:00	94	50	30
10:51:00	94	50	30
10:52:00	94	50	30
10:53:00	94	50	29
10:54:00	94	50	29
10:55:00	94	50	29
10:56:00	94	50	29
10:57:00	94	50	29
10:58:00	94	50	29
10:59:00	94	50	29
11:00:00	94	50	29
11:01:00	94	50	29
11:02:00	94	50	38
11:03:00	94	50	38
11:04:00	94	50	38
11:05:00	94	50	38
11:06:00	94	50	38
11:07:00	94	50	38
11:08:00	94	50	39
11:09:00	94	50	39
11:10:00	94	50	39
11:11:00	94	50	39
11:12:00	94	50	39
11:13:00	94	50	39
11:14:00	94	50	39
11:15:00	94	50	39
11:16:00	94	50	39
11:17:00	94	50	39
11:18:00	94	50	43
11:19:00	94	50	43
11:20:00	94	50	43
11:21:00	94	50	43
11:22:00	94	50	43
11:23:00	94	50	43
11:24:00	94	50	46
11:25:00	94	50	46
11:26:00	94	50	45
11:27:00	94	50	45
11:28:00	94	50	45
11:29:00	94	50	45
11:30:00	94	50	51
11:31:00	94	50	50
11:32:00	94	50	50
11:33:00	94	50	52
11:34:00	94	50	52
11:35:00	94	50	52
11:36:00	94	50	55
11:37:00	94	50	55
11:38:00	94	50	58
11:39:00	94	50	58
11:40:00	94	50	58
11:41:00	94	50	65
11:42:00	94	50	65
11:43:00	94	50	65
11:44:00	94	50	73
11:45:00	94	50	83
11:46:00	94	50	83
11:47:00	94	50	83
11:48:00	94	50	85
11:49:00	94	50	92
11:50:00	94	50	95
11:51:00	94	50	101
11:52:00	94	50	89
11:53:00	94	50	89
11:54:00	94	50	89
11:55:00	94	50	89
11:56:00	95	50	89
11:57:00	95	50	89
11:58:00	95	50	89
11:59:00	95	50	89
12:00:00	95	50	89
12:01:00	95	50	89
12:02:00	95	50	89
12:03:00	95	50	89
12:04:00	95	50	88
12:05:00	94	50	88
12:06:00	94	50	88
12:07:00	94	50	88
12:08:00	94	50	88
12:09:00	94	50	88
12:10:00	94	50	87
12:11:00	94	50	87
12:12:00	94	50	87
12:13:00	94	50	87
12:14:00	94	50	86
12:15:00	93	50	86
12:16:00	93	50	86
12:17:00	93	50	86
12:18:00	93	50	86
12:19:00	93	50	86
12:20:00	93	50	86
12:21:00	93	50	86
12:22:00	93	50	86
12:23:00	93	50	86
12:24:00	93	50	87
12:25:00	93	50	87
12:26:00	94	50	88
12:27:00	94	50	88
12:28:00	94	50	88
12:29:00	94	50	88
12:30:00	94	50	88
12:31:00	95	50	88
12:32:00	95	50	88
12:33:00	95	50	88
12:34:00	96	50	88
12:35:00	96	50	88
12:36:00	96	50	88
12:37:00	97	50	88
12:38:00	97	50	88
12:39:00	98	50	88
12:40:00	98	50	88
12:41:00	98	50	88
12:42:00	98	50	88
12:43:00	99	50	88
12:44:00	99	50	88
12:45:00	99	50	88
12:46:00	99	50	88
12:47:00	100	50	88
12:48:00	100	50	88
12:49:00	100	50	88
12:50:00	100	50	88
12:51:00	100	50	88
12:52:00	100	50	88
12:53:00	100	50	88
12:54:00	100	50	88
12:55:00	100	50	88
12:56:00	100	50	88
12:57:00	100	50	88
12:58:00	100	50	88
12:59:00	100	50	88
13:00:00	100	50	88
13:01:00	99	50	88
13:02:00	99	50	88
13:03:00	99	50	88
13:04:00	99	50	88
13:05:00	98	50	88
13:06:00	98	50	88
13:07:00	98	50	88
13:08:00	98	50	88
13:09:00	97	50	88
13:10:00	97	50	88
13:11:00	97	50	88
13:12:00	96	50	88
13:13:00	96	50	88
13:14:00	96	50	88
13:15:00	95	50	88
13:16:00	95	50	88
13:17:00	95	50	88
13:18:00	94	50	88
13:19:00	94	50	88
13:20:00	94	50	88
13:21:00	93	50	88
13:22:00	93	50	88
13:23:00	93	50	88
13:24:00	92	50	88
13:25:00	92	50	88
13:26:00	92	50	88
13:27:00	91	50	88
13:28:00	91	50	88
13:29:00	91	50	88
13:30:00	90	50	88
13:31:00	90	50	88
13:32:00	90	50	88
13:33:00	89	50	88
13:34:00	89	50	88
13:35:00	89	50	88
13:36:00	88	50	88
13:37:00	88	50	88
13:38:00	88	50	88
13:39:00	87	50	88
13:40:00	87	50	88
13:41:00	87	50	88
13:42:00	86	50	88
13:43:00	86	50	88
13:44:00	86	50	88
13:45:00	86	50	88
13:46:00	85	50	88
13:47:00	85	50	88
13:48:00	85	50	88
13:49:00	84	50	88
13:50:00	84	50	88
13:51:00	84	50	88
13:52:00	84	50	88
13:53:00	83	50	88
13:54:00	83	50	88
13:55:00	83	50	88
13:56:00	83	50	88
13:57:00	82	50	88
13:58:00	82	50	88
13:59:00	82	50	88
14:00:00	82	50	88
14:01:00	81	50	88
14:02:00	81	50	88
14:03:00	81	50	88
14:04:00	81	50	88
14:05:00	80	50	88
14:06:00	80	50	88
14:07:00	80	50	88
