Repository: ProgWizer/parser

File: project-root/data/Data Acquisition/Data Acquisition/2002 year (647)/Con 1 Khvalynskaya 4 G1950+30%SF+0.15%NTF (115C).txt
--Test Summary--
Full Path and File Name	
Instrument Name	7222 #1
Instrument Type	Consistometer
Instrument Serial Number	113
Test Start Date	12.04.2002
Test Start Time	0:47:16
Test Stop Date	12.04.2002
Test Stop Time	7:01:20
Test Length	6:14:04
Final Sample Time Offset	6:14:00
Controller Schedule Name	
Sampling Period	60 seconds
Comments	MPa: 50(30min); T: 80C(30min), 115C(30min); field water, NTF premix
Information	WellID	Khvalynskaya 4
Information	Customer	LUKOIL
Information	CementClass	G
Information	CementMfr	Dyckerhoff
Information	Additives	30%SF+0.15%NTF
Information	Density	1950
Information	BHCT	115
Information	BHST	115
Information	FluidLoss	
Information	JobType	194 mm csg tail slurry
Calculated Value	Thickening_Time	6:10:00
Calculated Value	Setting Time	N/A
Initial Temperature (°C)	25 °C
Final Temperature (°C)	114 °C
Initial Pressure (MPa)	2 MPa
Final Pressure (MPa)	50 MPa
Initial Consistency (Bc)	18 Bc
Final Consistency (Bc)	80 Bc
--Data--
Time (HH:MM:SS)	Temperature (°C)	Pressure (MPa)	Consistency (Bc)
0:00:00	25	2	18
0:01:00	25	4	18
0:02:00	25	5	19
0:03:00	25	7	20
0:04:00	26	9	18
0:05:00	27	11	17
0:06:00	28	12	18
0:07:00	30	14	17
0:08:00	32	16	17
0:09:00	35	17	18
0:10:00	38	19	18
0:11:00	41	20	19
0:12:00	44	21	18
0:13:00	47	23	19
0:14:00	49	25	19
0:15:00	52	26	18
0:16:00	54	28	18
0:17:00	56	29	17
0:18:00	57	31	17
0:19:00	59	32	17
0:20:00	61	34	17
0:21:00	62	36	17
0:22:00	64	37	16
0:23:00	66	39	16
0:24:00	67	40	15
0:25:00	69	42	14
0:26:00	70	44	14
0:27:00	72	45	15
0:28:00	74	47	15
0:29:00	75	49	15
0:30:00	77	50	15
0:31:00	79	51	15
0:32:00	81	51	15
0:33:00	82	51	16
0:34:00	84	51	16
0:35:00	85	51	15
0:36:00	86	51	16
0:37:00	87	51	16
0:38:00	88	51	16
0:39:00	89	51	16
0:40:00	90	51	16
0:41:00	92	51	17
0:42:00	93	51	17
0:43:00	94	51	17
0:44:00	95	51	17
0:45:00	96	51	17
0:46:00	97	51	18
0:47:00	98	51	19
0:48:00	100	51	20
0:49:00	101	51	21
0:50:00	102	51	21
0:51:00	103	51	21
0:52:00	104	51	21
0:53:00	106	51	21
0:54:00	107	51	22
0:55:00	108	51	22
0:56:00	109	51	22
0:57:00	110	51	22
0:58:00	112	51	23
0:59:00	113	51	23
1:00:00	114	51	23
1:01:00	115	51	23
1:02:00	116	51	24
1:03:00	117	51	24
1:04:00	117	51	24
1:05:00	117	51	24
1:06:00	117	51	24
1:07:00	117	51	24
1:08:00	117	51	24
1:09:00	117	50	23
1:10:00	117	50	22
1:11:00	117	50	22
1:12:00	116	50	22
1:13:00	116	50	22
1:14:00	116	50	22
1:15:00	116	50	22
1:16:00	116	50	22
1:17:00	115	50	22
1:18:00	115	50	22
1:19:00	115	50	22
1:20:00	115	50	22
1:21:00	115	50	22
1:22:00	115	50	22
1:23:00	115	50	22
1:24:00	115	50	22
1:25:00	114	50	21
1:26:00	114	50	22
1:27:00	114	51	21
1:28:00	114	51	21
1:29:00	114	51	21
1:30:00	114	51	21
1:31:00	114	51	21
1:32:00	114	51	20
1:33:00	114	51	21
1:34:00	114	51	20
1:35:00	114	51	20
1:36:00	114	51	20
1:37:00	114	51	19
1:38:00	114	51	19
1:39:00	114	51	19
1:40:00	114	51	19
1:41:00	114	51	18
1:42:00	114	51	18
1:43:00	114	51	18
1:44:00	114	51	18
1:45:00	114	51	18
1:46:00	114	51	17
1:47:00	114	51	17
1:48:00	114	51	17
1:49:00	114	51	17
1:50:00	114	51	17
1:51:00	114	51	17
1:52:00	114	51	17
1:53:00	114	51	17
1:54:00	114	51	17
1:55:00	114	51	17
1:56:00	114	51	17
1:57:00	114	51	17
1:58:00	114	51	17
1:59:00	114	51	17
2:00:00	114	51	16
2:01:00	114	51	16
2:02:00	114	51	16
2:03:00	114	51	16
2:04:00	114	51	16
2:05:00	114	51	16
2:06:00	114	51	16
2:07:00	114	51	16
2:08:00	114	51	16
2:09:00	114	51	16
2:10:00	114	51	16
2:11:00	114	51	16
2:12:00	114	51	16
2:13:00	114	51	16
2:14:00	114	51	16
2:15:00	114	51	16
2:16:00	114	51	16
2:17:00	114	51	16
2:18:00	114	51	16
2:19:00	114	51	16
2:20:00	114	51	16
2:21:00	114	51	16
2:22:00	114	51	16
2:23:00	114	51	16
2:24:00	114	51	16
2:25:00	114	51	16
2:26:00	114	51	16
2:27:00	114	51	16
2:28:00	114	51	16
2:29:00	114	51	16
2:30:00	114	51	16
2:31:00	114	51	16
2:32:00	114	51	16
2:33:00	114	51	16
2:34:00	114	51	16
2:35:00	114	51	16
2:36:00	114	51	16
2:37:00	114	51	16
2:38:00	114	51	16
2:39:00	114	51	16
2:40:00	114	51	16
2:41:00	114	51	16
2:42:00	114	51	16
2:43:00	114	51	16
2:44:00	114	51	16
2:45:00	114	51	16
2:46:00	114	51	16
2:47:00	114	51	16
2:48:00	114	51	16
2:49:00	114	51	16
2:50:00	114	51	16
2:51:00	114	51	16
2:52:00	114	51	16
2:53:00	114	51	16
2:54:00	114	51	16
2:55:00	114	51	16
2:56:00	114	51	16
2:57:00	114	51	16
2:58:00	114	51	16
2:59:00	114	51	16
3:00:00	114	51	16
3:01:00	114	51	16
3:02:00	114	51	16
3:03:00	114	51	17
3:04:00	114	51	17
3:05:00	114	51	17
3:06:00	114	51	17
3:07:00	114	51	17
3:08:00	114	51	17
3:09:00	114	51	17
3:10:00	114	51	17
3:11:00	114	51	17
3:12:00	114	51	17
3:13:00	114	51	18
3:14:00	114	51	18
3:15:00	114	51	18
3:16:00	114	51	18
3:17:00	114	51	18
3:18:00	114	51	18
3:19:00	114	51	18
3:20:00	114	51	18
3:21:00	114	51	18
3:22:00	114	51	18
3:23:00	114	51	18
3:24:00	114	51	18
3:25:00	114	51	18
3:26:00	114	51	18
3:27:00	114	51	18
3:28:00	114	51	18
3:29:00	114	51	18
3:30:00	114	51	18
3:31:00	114	51	18
3:32:00	114	51	18
3:33:00	114	51	18
3:34:00	114	51	18
3:35:00	114	51	18
3:36:00	114	51	18
3:37:00	114	51	18
3:38:00	114	51	18
3:39:00	114	51	18
3:40:00	114	51	18
3:41:00	114	51	18
3:42:00	114	51	18
3:43:00	114	51	18
3:44:00	114	51	18
3:45:00	114	51	18
3:46:00	114	51	18
3:47:00	114	51	18
3:48:00	114	51	18
3:49:00	114	51	18
3:50:00	114	51	18
3:51:00	114	51	18
3:52:00	114	51	18
3:53:00	114	51	18
3:54:00	114	51	18
3:55:00	114	51	18
3:56:00	114	51	18
3:57:00	114	51	18
3:58:00	114	51	18
3:59:00	114	51	18
4:00:00	114	51	18
4:01:00	114	51	18
4:02:00	114	51	18
4:03:00	114	51	18
4:04:00	114	51	18
4:05:00	114	51	18
4:06:00	114	51	18
4:07:00	114	51	18
4:08:00	114	51	18
4:09:00	114	51	18
4:10:00	114	51	18
4:11:00	114	51	18
4:12:00	114	51	18
4:13:00	114	51	18
4:14:00	114	51	18
4:15:00	114	51	18
4:16:00	114	51	18
4:17:00	114	51	18
4:18:00	114	51	18
4:19:00	114	51	18
4:20:00	114	51	18
4:21:00	114	51	18
4:22:00	114	51	18
4:23:00	114	51	18
4:24:00	114	51	18
4:25:00	114	51	18
4:26:00	114	51	18
4:27:00	114	51	18
4:28:00	114	51	18
4:29:00	114	51	18
4:30:00	114	51	18
4:31:00	114	51	19
4:32:00	114	51	19
4:33:00	114	51	19
4:34:00	114	51	19
4:35:00	114	51	19
4:36:00	114	51	20
4:37:00	114	51	20
4:38:00	114	51	20
4:39:00	114	51	20
4:40:00	114	51	20
4:41:00	114	51	20
4:42:00	114	51	20
4:43:00	114	51	20
4:44:00	114	51	20
4:45:00	114	51	20
4:46:00	114	51	20
4:47:00	114	51	20
4:48:00	114	51	20
4:49:00	114	51	20
4:50:00	114	51	20
4:51:00	114	51	20
4:52:00	114	51	20
4:53:00	114	51	20
4:54:00	114	51	20
4:55:00	114	51	20
4:56:00	114	51	20
4:57:00	114	51	20
4:58:00	114	51	20
4:59:00	114	51	20
5:00:00	114	51	20
5:01:00	114	51	20
5:02:00	114	51	20
5:03:00	114	51	21
5:04:00	114	51	31
5:05:00	115	50	44
5:06:00	114	50	45
5:07:00	114	50	45
5:08:00	114	50	45
5:09:00	114	50	45
5:10:00	114	50	45
5:11:00	114	50	45
5:12:00	114	50	45
5:13:00	114	50	44
5:14:00	114	50	44
5:15:00	114	50	44
5:16:00	114	50	44
5:17:00	114	50	43
5:18:00	114	50	43
5:19:00	114	50	43
5:20:00	114	50	43
5:21:00	114	50	43
5:22:00	114	50	42
5:23:00	114	50	42
5:24:00	114	50	42
5:25:00	114	50	42
5:26:00	114	50	42
5:27:00	114	50	42
5:28:00	114	50	41
5:29:00	114	50	41
5:30:00	114	50	41
5:31:00	114	50	41
5:32:00	114	50	41
5:33:00	114	50	40
5:34:00	114	50	40
5:35:00	114	50	40
5:36:00	114	50	40
5:37:00	114	50	39
5:38:00	114	50	39
5:39:00	114	50	39
5:40:00	114	50	39
5:41:00	114	50	39
5:42:00	114	50	39
5:43:00	114	50	39
5:44:00	114	50	38
5:45:00	114	50	38
5:46:00	114	50	38
5:47:00	114	50	38
5:48:00	114	50	38
5:49:00	114	50	38
5:50:00	114	50	38
5:51:00	114	50	37
5:52:00	114	50	37
5:53:00	114	50	38
5:54:00	114	50	39
5:55:00	114	50	41
5:56:00	114	50	43
5:57:00	114	50	45
5:58:00	114	50	45
5:59:00	114	50	46
6:00:00	114	50	50
6:01:00	114	50	51
6:02:00	114	50	52
6:03:00	114	50	55
6:04:00	114	50	56
6:05:00	114	50	57
6:06:00	114	50	63
6:07:00	114	50	65
6:08:00	114	50	69
6:09:00	114	50	73
6:10:00	114	50	75
6:11:00	114	50	80
6:12:00	114	50	85
6:13:00	114	50	93
6:14:00	114	50	80

File: project-root/data/Data Acquisition/Data Acquisition/2002 year (647)/Con 1 Khvalynskaya4 G1950+0.08%NTF (80C-plug).txt
--Test Summary--
Full Path and File Name	
Instrument Name	7222 #1
Instrument Type	Consistometer
Instrument Serial Number	113
Test Start Date	19.07.2002
Test Start Time	10:35:28
Test Stop Date	19.07.2002
Test Stop Time	15:05:46
Test Length	4:30:18
Final Sample Time Offset	4:30:00
Controller Schedule Name	
Sampling Period	60 seconds
Comments	MPa: 35(50 min) T:65(30min) 80(20min) field water, NTF premix
Information	WellID	Khvalynskaya 4
Information	Customer	LUKOIL
Information	CementClass	G
Information	CementMfr	Dyckerhoff
Information	Additives	0.08%NTF
Information	Density	1950
Information	BHCT	80
Information	BHST	85
Information	FluidLoss	
Information	JobType	PLUG
Calculated Value	Thickening_Time	N/A
Calculated Value	Setting Time	N/A
Initial Temperature (°C)	27 °C
Final Temperature (°C)	80 °C
Initial Pressure (MPa)	1 MPa
Final Pressure (MPa)	35 MPa
Initial Consistency (Bc)	17 Bc
Final Consistency (Bc)	70 Bc
--Data--
Time (HH:MM:SS)	Temperature (°C)	Pressure (MPa)	Consistency (Bc)
0:00:00	27	1	17
0:01:00	27	2	18
0:02:00	27	3	18
0:03:00	27	4	18
0:04:00	27	5	18
0:05:00	28	6	18
0:06:00	29	6	18
0:07:00	30	7	19
0:08:00	32	8	18
0:09:00	34	8	19
0:10:00	36	9	19
0:11:00	38	10	18
0:12:00	40	10	18
0:13:00	42	11	18
0:14:00	44	12	19
0:15:00	46	12	18
0:16:00	47	13	19
0:17:00	49	14	19
0:18:00	50	14	19
0:19:00	51	15	19
0:20:00	52	16	19
0:21:00	53	16	19
0:22:00	54	17	20
0:23:00	55	18	20
0:24:00	57	18	20
0:25:00	58	19	21
0:26:00	59	20	21
0:27:00	60	20	21
0:28:00	62	21	20
0:29:00	63	22	21
0:30:00	65	22	22
0:31:00	66	23	22
0:32:00	68	23	23
0:33:00	69	23	23
0:34:00	70	24	23
0:35:00	70	25	23
0:36:00	71	25	24
0:37:00	71	26	24
0:38:00	72	27	24
0:39:00	73	27	24
0:40:00	73	28	24
0:41:00	73	29	24
0:42:00	74	30	25
0:43:00	74	30	25
0:44:00	75	31	25
0:45:00	76	32	25
0:46:00	77	33	25
0:47:00	77	33	26
0:48:00	78	34	26
0:49:00	79	35	27
0:50:00	80	36	27
0:51:00	80	36	27
0:52:00	81	36	27
0:53:00	81	36	27
0:54:00	82	35	27
0:55:00	82	35	28
0:56:00	82	35	29
0:57:00	82	35	29
0:58:00	82	35	29
0:59:00	82	35	29
1:00:00	82	35	29
1:01:00	81	35	30
1:02:00	81	35	30
1:03:00	81	35	30
1:04:00	81	35	30
1:05:00	81	35	30
1:06:00	80	35	30
1:07:00	80	35	30
1:08:00	80	35	30
1:09:00	80	35	30
1:10:00	80	35	30
1:11:00	80	36	30
1:12:00	80	36	30
1:13:00	80	36	30
1:14:00	80	36	30
1:15:00	80	36	30
1:16:00	80	36	30
1:17:00	80	36	30
1:18:00	80	36	30
1:19:00	80	36	30
1:20:00	80	36	31
1:21:00	80	36	31
1:22:00	80	36	31
1:23:00	80	36	31
1:24:00	80	36	31
1:25:00	80	36	31
1:26:00	80	36	31
1:27:00	80	36	31
1:28:00	80	36	31
1:29:00	80	36	31
1:30:00	80	36	31
1:31:00	80	36	31
1:32:00	80	36	31
1:33:00	80	36	31
1:34:00	80	36	31
1:35:00	80	36	31
1:36:00	80	36	31
1:37:00	80	36	31
1:38:00	80	36	31
1:39:00	80	36	31
1:40:00	80	36	31
1:41:00	80	36	31
1:42:00	80	36	31
1:43:00	80	36	31
1:44:00	80	36	32
1:45:00	80	36	32
1:46:00	80	36	32
1:47:00	80	36	31
1:48:00	80	36	31
1:49:00	80	36	30
1:50:00	80	36	31
1:51:00	80	36	31
1:52:00	80	36	31
1:53:00	80	36	31
1:54:00	80	36	31
1:55:00	80	36	31
1:56:00	80	36	31
1:57:00	80	36	31
1:58:00	80	36	31
1:59:00	80	36	30
2:00:00	80	36	29
2:01:00	80	36	29
2:02:00	80	36	29
2:03:00	80	36	30
2:04:00	80	36	30
2:05:00	80	36	30
2:06:00	80	36	30
2:07:00	80	36	28
2:08:00	80	36	30
2:09:00	80	36	31
2:10:00	80	36	31
2:11:00	80	36	31
2:12:00	80	36	31
2:13:00	80	36	31
2:14:00	80	36	31
2:15:00	80	36	31
2:16:00	80	36	31
2:17:00	80	36	31
2:18:00	80	36	31
2:19:00	80	36	31
2:20:00	80	36	31
2:21:00	80	36	31
2:22:00	80	36	31
2:23:00	80	36	31
2:24:00	80	36	32
2:25:00	80	36	32
2:26:00	80	36	32
2:27:00	80	36	32
2:28:00	80	36	32
2:29:00	80	36	32
2:30:00	80	36	32
2:31:00	80	36	32
2:32:00	80	36	32
2:33:00	80	36	32
2:34:00	80	36	32
2:35:00	80	36	33
2:36:00	80	36	33
2:37:00	80	36	33
2:38:00	80	36	32
2:39:00	80	36	33
2:40:00	80	36	33
2:41:00	80	36	33
2:42:00	80	36	33
2:43:00	80	36	32
2:44:00	80	36	32
2:45:00	80	36	32
2:46:00	80	36	32
2:47:00	80	36	32
2:48:00	80	36	32
2:49:00	80	36	33
2:50:00	80	36	33
2:51:00	80	36	33
2:52:00	80	36	33
2:53:00	80	36	33
2:54:00	80	36	33
2:55:00	80	36	33
2:56:00	80	36	33
2:57:00	80	36	33
2:58:00	80	36	33
2:59:00	80	36	33
3:00:00	80	36	33
3:01:00	80	36	33
3:02:00	80	36	33
3:03:00	80	36	33
3:04:00	80	36	33
3:05:00	80	36	33
3:06:00	80	36	33
3:07:00	80	36	33
3:08:00	80	36	33
3:09:00	80	36	33
3:10:00	80	36	33
3:11:00	80	36	33
3:12:00	80	36	34
3:13:00	80	36	34
3:14:00	80	36	34
3:15:00	80	36	34
3:16:00	80	36	34
3:17:00	80	36	34
3:18:00	80	36	34
3:19:00	80	36	35
3:20:00	80	36	35
3:21:00	80	36	35
3:22:00	80	35	34
3:23:00	80	36	35
3:24:00	80	36	35
3:25:00	80	35	34
3:26:00	80	35	36
3:27:00	80	35	37
3:28:00	80	35	37
3:29:00	80	35	39
3:30:00	80	35	39
3:31:00	80	35	37
3:32:00	80	35	40
3:33:00	80	35	42
3:34:00	80	35	41
3:35:00	80	35	42
3:36:00	80	35	43
3:37:00	80	35	44
3:38:00	80	35	45
3:39:00	80	35	45
3:40:00	80	35	46
3:41:00	80	35	47
3:42:00	80	35	48
3:43:00	80	35	48
3:44:00	80	35	49
3:45:00	80	35	50
3:46:00	80	35	50
3:47:00	80	35	50
3:48:00	80	35	51
3:49:00	80	35	52
3:50:00	80	35	52
3:51:00	80	35	51
3:52:00	80	35	53
3:53:00	80	35	54
3:54:00	80	35	54
3:55:00	80	35	55
3:56:00	80	35	55
3:57:00	80	35	56
3:58:00	80	35	57
3:59:00	80	35	57
4:00:00	80	35	58
4:01:00	80	35	54
4:02:00	80	35	57
4:03:00	80	35	59
4:04:00	80	35	60
4:05:00	80	35	60
4:06:00	80	35	61
4:07:00	80	35	61
4:08:00	80	35	62
4:09:00	80	35	62
4:10:00	80	35	62
4:11:00	80	35	63
4:12:00	80	35	63
4:13:00	80	35	63
4:14:00	80	35	63
4:15:00	80	35	64
4:16:00	80	35	64
4:17:00	80	35	65
4:18:00	80	35	65
4:19:00	80	35	66
4:20:00	80	35	66
4:21:00	80	35	66
4:22:00	80	35	67
4:23:00	80	35	67
4:24:00	80	35	68
4:25:00	80	35	68
4:26:00	80	35	68
4:27:00	80	35	69
4:28:00	80	35	69
4:29:00	80	35	70
4:30:00	80	35	70

File: project-root/data/Data Acquisition/Data Acquisition/2002 year (647)/Con 1 Kogalym A1500+2%PPB Gel+0.7%D-19+0.1%Lignocan (54C).txt
--Test Summary--
Full Path and File Name	
Instrument Name	7222 #1
Instrument Type	Consistometer
Instrument Serial Number	113
Test Start Date	25.07.2002
Test Start Time	18:57:36
Test Stop Date	26.07.2002
Test Stop Time	0:49:36
Test Length	5:52:00
Final Sample Time Offset	5:52:00
Controller Schedule Name	
Sampling Period	60 seconds
Comments	MPa: 40(40min); T: 54C(40min); tap water, dry-blending; 60 grams of Sovetsky cement used for blending, PPB Gel amount determined empirically
Information	WellID	62-6273
Information	Customer	Kogalym
Information	CementClass	A
Information	CementMfr	Suhoy Log
Information	Additives	2%PPB Gel+0.7%D-19+0.1%Lignocan
Information	Density	1500
Information	BHCT	54
Information	BHST	80
Information	FluidLoss	
Information	JobType	146 mm csg lead slurry
Calculated Value	Thickening_Time	5:42:00
Calculated Value	Setting Time	5:52:00
Initial Temperature (°C)	29 °C
Final Temperature (°C)	54 °C
Initial Pressure (MPa)	1 MPa
Final Pressure (MPa)	40 MPa
Initial Consistency (Bc)	14 Bc
Final Consistency (Bc)	102 Bc
--Data--
Time (HH:MM:SS)	Temperature (°C)	Pressure (MPa)	Consistency (Bc)
0:00:00	29	1	14
0:01:00	30	2	13
0:02:00	30	3	12
0:03:00	30	4	13
0:04:00	30	5	12
0:05:00	31	6	13
0:06:00	31	7	13
0:07:00	31	8	13
0:08:00	32	9	16
0:09:00	33	10	19
0:10:00	33	11	16
0:11:00	34	12	17
0:12:00	35	13	15
0:13:00	36	14	15
0:14:00	37	15	13
0:15:00	38	16	16
0:16:00	39	17	16
0:17:00	39	18	16
0:18:00	40	19	16
0:19:00	41	20	17
0:20:00	42	21	19
0:21:00	42	22	20
0:22:00	43	22	19
0:23:00	44	23	19
0:24:00	44	24	17
0:25:00	45	25	18
0:26:00	45	26	19
0:27:00	46	27	19
0:28:00	46	28	19
0:29:00	47	29	18
0:30:00	47	30	19
0:31:00	48	31	19
0:32:00	48	32	19
0:33:00	49	33	18
0:34:00	49	34	19
0:35:00	50	35	20
0:36:00	50	36	21
0:37:00	51	37	20
0:38:00	52	38	19
0:39:00	53	39	19
0:40:00	53	40	19
0:41:00	54	40	19
0:42:00	55	40	19
0:43:00	55	40	18
0:44:00	56	40	18
0:45:00	56	40	17
0:46:00	56	40	17
0:47:00	56	40	17
0:48:00	56	40	17
0:49:00	56	40	17
0:50:00	56	40	18
0:51:00	55	40	20
0:52:00	55	40	16
0:53:00	54	40	19
0:54:00	54	40	16
0:55:00	54	40	19
0:56:00	53	40	19
0:57:00	53	40	18
0:58:00	53	40	17
0:59:00	53	41	17
1:00:00	52	41	21
1:01:00	52	41	18
1:02:00	52	41	18
1:03:00	52	41	19
1:04:00	52	41	19
1:05:00	52	41	19
1:06:00	53	41	19
1:07:00	53	41	19
1:08:00	53	41	18
1:09:00	53	41	19
1:10:00	54	41	19
1:11:00	54	41	19
1:12:00	54	40	18
1:13:00	54	40	18
1:14:00	54	40	18
1:15:00	54	40	18
1:16:00	54	40	18
1:17:00	54	40	18
1:18:00	54	40	18
1:19:00	54	40	17
1:20:00	54	40	18
1:21:00	54	40	18
1:22:00	53	40	18
1:23:00	53	40	18
1:24:00	53	40	18
1:25:00	53	40	18
1:26:00	53	40	18
1:27:00	53	41	17
1:28:00	53	41	18
1:29:00	53	41	17
1:30:00	53	41	17
1:31:00	53	41	17
1:32:00	53	41	17
1:33:00	53	41	17
1:34:00	53	41	17
1:35:00	53	41	17
1:36:00	53	41	16
1:37:00	54	41	15
1:38:00	54	40	15
1:39:00	54	41	15
1:40:00	54	40	15
1:41:00	54	40	15
1:42:00	54	40	15
1:43:00	54	40	15
1:44:00	54	40	15
1:45:00	54	40	15
1:46:00	54	40	15
1:47:00	54	40	15
1:48:00	53	40	15
1:49:00	53	40	15
1:50:00	53	40	15
1:51:00	53	40	15
1:52:00	53	40	15
1:53:00	53	41	15
1:54:00	53	41	15
1:55:00	53	41	15
1:56:00	53	41	15
1:57:00	53	41	15
1:58:00	53	41	15
1:59:00	53	41	15
2:00:00	53	41	15
2:01:00	53	41	15
2:02:00	54	41	15
2:03:00	54	40	15
2:04:00	54	40	15
2:05:00	54	40	15
2:06:00	54	40	15
2:07:00	54	40	15
2:08:00	54	40	16
2:09:00	54	40	15
2:10:00	54	40	15
2:11:00	54	40	15
2:12:00	53	40	15
2:13:00	53	40	15
2:14:00	53	40	15
2:15:00	53	40	15
2:16:00	53	40	15
2:17:00	53	41	15
2:18:00	53	41	15
2:19:00	53	41	15
2:20:00	53	41	16
2:21:00	53	41	16
2:22:00	53	41	16
2:23:00	53	41	16
2:24:00	53	41	16
2:25:00	53	41	16
2:26:00	54	41	16
2:27:00	54	41	16
2:28:00	54	40	16
2:29:00	54	40	16
2:30:00	54	40	16
2:31:00	54	40	16
2:32:00	54	40	17
2:33:00	54	40	17
2:34:00	54	40	17
2:35:00	54	40	17
2:36:00	54	40	17
2:37:00	53	40	17
2:38:00	53	40	18
2:39:00	53	40	18
2:40:00	53	40	18
2:41:00	53	40	18
2:42:00	53	40	18
2:43:00	53	40	18
2:44:00	53	41	18
2:45:00	53	41	19
2:46:00	53	41	19
2:47:00	53	41	19
2:48:00	53	41	19
2:49:00	53	41	19
2:50:00	53	41	18
2:51:00	54	41	19
2:52:00	54	41	19
2:53:00	54	41	19
2:54:00	54	41	19
2:55:00	54	40	19
2:56:00	54	40	19
2:57:00	54	40	20
2:58:00	54	40	20
2:59:00	54	40	20
3:00:00	54	40	20
3:01:00	54	40	20
3:02:00	53	40	20
3:03:00	53	40	20
3:04:00	53	40	20
3:05:00	53	40	20
3:06:00	53	40	20
3:07:00	53	40	20
3:08:00	53	40	20
3:09:00	53	41	19
3:10:00	53	41	20
3:11:00	53	41	19
3:12:00	53	41	19
3:13:00	53	41	19
3:14:00	53	41	20
3:15:00	53	41	20
3:16:00	54	41	20
3:17:00	54	41	20
3:18:00	54	41	20
3:19:00	54	41	20
3:20:00	54	40	20
3:21:00	54	40	20
3:22:00	54	40	20
3:23:00	54	40	20
3:24:00	54	40	20
3:25:00	53	40	20
3:26:00	53	40	20
3:27:00	53	40	20
3:28:00	53	40	20
3:29:00	53	40	20
3:30:00	53	40	20
3:31:00	53	40	20
3:32:00	53	41	20
3:33:00	53	41	20
3:34:00	53	41	20
3:35:00	53	41	20
3:36:00	53	41	20
3:37:00	53	41	20
3:38:00	53	41	20
3:39:00	54	41	21
3:40:00	54	41	21
3:41:00	54	41	21
3:42:00	54	41	21
3:43:00	54	41	22
3:44:00	54	40	22
3:45:00	54	40	22
3:46:00	54	40	22
3:47:00	54	40	22
3:48:00	54	40	22
3:49:00	53	40	22
3:50:00	53	40	22
3:51:00	53	40	22
3:52:00	53	40	22
3:53:00	53	40	22
3:54:00	53	40	22
3:55:00	53	40	23
3:56:00	53	41	23
3:57:00	53	41	22
3:58:00	53	41	22
3:59:00	53	41	22
4:00:00	53	41	22
4:01:00	53	41	22
4:02:00	53	41	22
4:03:00	54	41	22
4:04:00	54	41	22
4:05:00	54	41	22
4:06:00	54	40	22
4:07:00	54	40	22
4:08:00	54	40	22
4:09:00	54	40	23
4:10:00	54	40	23
4:11:00	54	40	23
4:12:00	53	40	23
4:13:00	53	40	23
4:14:00	53	40	23
4:15:00	53	40	23
4:16:00	53	40	24
4:17:00	53	40	24
4:18:00	53	40	25
4:19:00	53	40	25
4:20:00	53	40	25
4:21:00	53	40	25
4:22:00	53	41	25
4:23:00	53	41	25
4:24:00	53	41	25
4:25:00	53	41	25
4:26:00	53	41	26
4:27:00	54	41	26
4:28:00	54	41	26
4:29:00	54	41	26
4:30:00	54	40	26
4:31:00	54	40	26
4:32:00	54	40	26
4:33:00	54	40	26
4:34:00	54	40	26
4:35:00	53	40	26
4:36:00	53	40	26
4:37:00	53	40	26
4:38:00	53	40	26
4:39:00	53	40	26
4:40:00	53	40	26
4:41:00	53	40	26
4:42:00	53	40	26
4:43:00	53	40	26
4:44:00	53	41	27
4:45:00	53	41	27
4:46:00	53	41	27
4:47:00	53	41	27
4:48:00	53	41	27
4:49:00	54	41	27
4:50:00	54	41	27
4:51:00	54	41	27
4:52:00	54	40	27
4:53:00	54	40	28
4:54:00	54	40	28
4:55:00	54	40	28
4:56:00	53	40	29
4:57:00	53	40	29
4:58:00	53	40	29
4:59:00	53	40	30
5:00:00	53	40	31
5:01:00	53	40	31
5:02:00	53	40	32
5:03:00	53	40	32
5:04:00	53	41	35
5:05:00	53	41	33
5:06:00	53	41	33
5:07:00	53	41	33
5:08:00	53	41	33
5:09:00	53	41	34
5:10:00	53	41	35
5:11:00	54	41	36
5:12:00	54	40	38
5:13:00	54	40	37
5:14:00	54	40	37
5:15:00	54	40	37
5:16:00	53	40	38
5:17:00	53	40	38
5:18:00	53	40	39
5:19:00	53	40	40
5:20:00	53	40	40
5:21:00	53	40	41
5:22:00	53	40	42
5:23:00	53	40	42
5:24:00	53	40	44
5:25:00	53	41	44
5:26:00	53	41	45
5:27:00	53	41	46
5:28:00	53	41	48
5:29:00	53	41	49
5:30:00	54	41	50
5:31:00	54	41	51
5:32:00	54	40	53
5:33:00	54	40	55
5:34:00	54	40	58
5:35:00	54	40	59
5:36:00	53	40	60
5:37:00	53	40	62
5:38:00	53	40	64
5:39:00	53	40	65
5:40:00	53	40	68
5:41:00	53	40	71
5:42:00	53	40	73
5:43:00	53	40	74
5:44:00	53	40	76
5:45:00	53	40	79
5:46:00	53	40	82
5:47:00	53	40	73
5:48:00	53	40	92
5:49:00	53	40	95
5:50:00	53	40	98
5:51:00	54	40	102
5:52:00	54	40	102

File: project-root/data/Data Acquisition/Data Acquisition/2002 year (647)/Con 1 Kogalym A1500+8%PPB Gel+0.7%D-19+0.1%LignoCan (54C).txt
--Test Summary--
Full Path and File Name	
Instrument Name	7222 #1
Instrument Type	Consistometer
Instrument Serial Number	113
Test Start Date	09.05.2002
Test Start Time	1:10:55
Test Stop Date	09.05.2002
Test Stop Time	6:44:09
Test Length	5:33:14
Final Sample Time Offset	5:33:00
Controller Schedule Name	
Sampling Period	60 seconds
Comments	MPa: 35(30min); T: 54C(30min); field water, dry blending
Information	WellID	62
Information	Customer	Kogalym
Information	CementClass	A
Information	CementMfr	Suhoy Log
Information	Additives	8%PPB Gel+0.7%D-19+0.1%LignoCan
Information	Density	1500
Information	BHCT	54
Information	BHST	80
Information	FluidLoss	
Information	JobType	146 mm csg lead slurry
Calculated Value	Thickening_Time	N/A
Calculated Value	Setting Time	N/A
Initial Temperature (°C)	26 °C
Final Temperature (°C)	53 °C
Initial Pressure (MPa)	2 MPa
Final Pressure (MPa)	35 MPa
Initial Consistency (Bc)	16 Bc
Final Consistency (Bc)	65 Bc
--Data--
Time (HH:MM:SS)	Temperature (°C)	Pressure (MPa)	Consistency (Bc)
0:00:00	26	2	16
0:01:00	26	3	9
0:02:00	26	4	10
0:03:00	26	6	12
0:04:00	26	7	12
0:05:00	26	8	12
0:06:00	26	10	15
0:07:00	27	11	11
0:08:00	28	12	17
0:09:00	30	13	13
0:10:00	31	14	13
0:11:00	33	15	17
0:12:00	34	16	15
0:13:00	36	16	16
0:14:00	37	17	15
0:15:00	39	19	9
0:16:00	41	20	18
0:17:00	42	21	16
0:18:00	43	22	14
0:19:00	44	23	15
0:20:00	45	24	16
0:21:00	46	25	17
0:22:00	46	26	21
0:23:00	47	27	19
0:24:00	48	28	12
0:25:00	49	30	14
0:26:00	49	31	16
0:27:00	50	32	21
0:28:00	51	33	21
0:29:00	52	34	15
0:30:00	52	35	18
0:31:00	53	36	23
0:32:00	54	36	16
0:33:00	55	35	16
0:34:00	55	35	17
0:35:00	56	35	18
0:36:00	56	35	16
0:37:00	56	35	17
0:38:00	56	35	15
0:39:00	55	35	13
0:40:00	55	35	13
0:41:00	55	35	15
0:42:00	54	35	14
0:43:00	54	35	13
0:44:00	53	35	20
0:45:00	53	35	17
0:46:00	53	36	16
0:47:00	52	36	15
0:48:00	52	36	17
0:49:00	52	36	15
0:50:00	52	36	16
0:51:00	52	36	17
0:52:00	52	36	17
0:53:00	52	36	19
0:54:00	52	36	17
0:55:00	52	36	15
0:56:00	53	36	16
0:57:00	53	36	14
0:58:00	53	36	13
0:59:00	53	36	13
1:00:00	53	36	18
1:01:00	53	36	14
1:02:00	53	36	14
1:03:00	53	36	12
1:04:00	53	36	13
1:05:00	53	36	13
1:06:00	53	36	11
1:07:00	53	36	11
1:08:00	53	36	11
1:09:00	53	36	15
1:10:00	53	36	11
1:11:00	53	36	11
1:12:00	53	36	12
1:13:00	53	36	14
1:14:00	53	36	14
1:15:00	53	36	12
1:16:00	53	36	11
1:17:00	53	36	14
1:18:00	53	36	12
1:19:00	53	36	17
1:20:00	53	36	15
1:21:00	53	36	14
1:22:00	53	36	15
1:23:00	53	36	13
1:24:00	53	36	12
1:25:00	53	36	15
1:26:00	53	36	17
1:27:00	53	36	14
1:28:00	53	36	14
1:29:00	53	36	14
1:30:00	53	36	13
1:31:00	53	36	13
1:32:00	53	36	14
1:33:00	53	36	14
1:34:00	53	36	11
1:35:00	53	36	12
1:36:00	53	36	14
1:37:00	53	36	12
1:38:00	53	36	10
1:39:00	53	36	15
1:40:00	53	36	18
1:41:00	53	36	16
1:42:00	53	36	14
1:43:00	53	36	13
1:44:00	53	36	12
1:45:00	53	36	12
1:46:00	53	36	12
1:47:00	53	36	13
1:48:00	53	36	15
1:49:00	53	36	12
1:50:00	53	36	11
1:51:00	53	36	16
1:52:00	53	36	14
1:53:00	53	36	10
1:54:00	53	36	9
1:55:00	53	36	9
1:56:00	53	36	9
1:57:00	53	36	9
1:58:00	53	36	9
1:59:00	53	36	9
2:00:00	53	36	9
2:01:00	53	36	8
2:02:00	53	36	8
2:03:00	53	36	8
2:04:00	53	36	8
2:05:00	53	36	16
2:06:00	53	36	12
2:07:00	53	36	11
2:08:00	53	36	11
2:09:00	53	36	12
2:10:00	53	36	11
2:11:00	53	36	11
2:12:00	53	36	11
2:13:00	53	36	10
2:14:00	53	36	19
2:15:00	53	36	12
2:16:00	53	36	11
2:17:00	53	36	10
2:18:00	53	36	9
2:19:00	53	36	9
2:20:00	53	36	9
2:21:00	53	36	8
2:22:00	53	36	8
2:23:00	53	36	16
2:24:00	53	36	14
2:25:00	53	36	11
2:26:00	53	36	10
2:27:00	53	36	10
2:28:00	53	36	10
2:29:00	53	36	10
2:30:00	53	36	9
2:31:00	53	36	9
2:32:00	53	36	9
2:33:00	53	36	9
2:34:00	53	36	9
2:35:00	53	36	9
2:36:00	53	36	9
2:37:00	53	36	9
2:38:00	53	36	9
2:39:00	53	36	9
2:40:00	53	36	9
2:41:00	53	36	9
2:42:00	53	36	9
2:43:00	53	36	9
2:44:00	53	36	9
2:45:00	53	36	9
2:46:00	53	36	9
2:47:00	53	36	10
2:48:00	53	36	9
2:49:00	53	36	19
2:50:00	53	36	15
2:51:00	53	36	11
2:52:00	53	36	10
2:53:00	53	36	10
2:54:00	53	36	9
2:55:00	53	36	9
2:56:00	53	36	9
2:57:00	53	36	9
2:58:00	53	36	9
2:59:00	53	36	8
3:00:00	53	36	8
3:01:00	53	36	8
3:02:00	53	36	8
3:03:00	53	36	8
3:04:00	53	36	8
3:05:00	53	36	9
3:06:00	53	36	9
3:07:00	53	36	9
3:08:00	53	36	11
3:09:00	53	36	10
3:10:00	53	36	10
3:11:00	53	36	10
3:12:00	53	36	9
3:13:00	53	36	9
3:14:00	53	36	9
3:15:00	53	36	10
3:16:00	53	36	10
3:17:00	53	36	10
3:18:00	53	36	10
3:19:00	53	36	10
3:20:00	53	36	10
3:21:00	53	35	11
3:22:00	53	35	13
3:23:00	52	35	15
3:24:00	52	35	12
3:25:00	52	35	11
3:26:00	52	35	11
3:27:00	52	36	11
3:28:00	52	36	11
3:29:00	52	36	14
3:30:00	52	36	14
3:31:00	52	36	13
3:32:00	52	36	15
3:33:00	52	36	14
3:34:00	53	36	14
3:35:00	53	36	14
3:36:00	53	36	14
3:37:00	53	36	14
3:38:00	53	36	14
3:39:00	53	36	14
3:40:00	53	36	14
3:41:00	53	36	14
3:42:00	53	36	14
3:43:00	53	36	14
3:44:00	53	36	14
3:45:00	53	35	14
3:46:00	53	35	15
3:47:00	53	35	14
3:48:00	52	35	14
3:49:00	52	35	14
3:50:00	52	35	15
3:51:00	52	35	15
3:52:00	52	35	14
3:53:00	52	36	14
3:54:00	52	36	15
3:55:00	52	36	15
3:56:00	52	36	15
3:57:00	52	36	15
3:58:00	52	36	15
3:59:00	52	36	15
4:00:00	53	36	15
4:01:00	53	36	16
4:02:00	53	36	16
4:03:00	53	36	16
4:04:00	53	36	17
4:05:00	53	36	17
4:06:00	53	36	18
4:07:00	53	36	18
4:08:00	53	36	18
4:09:00	53	35	19
4:10:00	53	35	19
4:11:00	53	35	20
4:12:00	53	35	21
4:13:00	53	35	22
4:14:00	52	35	23
4:15:00	52	35	23
4:16:00	52	35	25
4:17:00	52	36	26
4:18:00	52	36	34
4:19:00	52	36	33
4:20:00	52	36	27
4:21:00	52	36	44
4:22:00	52	36	29
4:23:00	53	36	39
4:24:00	53	36	37
4:25:00	53	36	33
4:26:00	53	36	18
4:27:00	53	35	35
4:28:00	53	35	40
4:29:00	53	35	51
4:30:00	53	35	46
4:31:00	53	35	56
4:32:00	53	35	48
4:33:00	53	35	53
4:34:00	53	35	46
4:35:00	53	35	49
4:36:00	52	35	51
4:37:00	52	35	47
4:38:00	53	35	47
4:39:00	53	35	47
4:40:00	53	35	59
4:41:00	53	35	51
4:42:00	53	35	55
4:43:00	53	35	50
4:44:00	53	35	50
4:45:00	53	35	50
4:46:00	53	35	50
4:47:00	53	35	50
4:48:00	53	35	49
4:49:00	53	35	49
4:50:00	53	35	49
4:51:00	53	35	49
4:52:00	53	35	49
4:53:00	53	35	49
4:54:00	53	35	49
4:55:00	53	35	49
4:56:00	53	35	49
4:57:00	53	35	49
4:58:00	53	35	49
4:59:00	54	35	49
5:00:00	54	35	49
5:01:00	54	35	49
5:02:00	54	35	61
5:03:00	54	35	60
5:04:00	54	35	55
5:05:00	54	35	55
5:06:00	54	35	56
5:07:00	54	35	54
5:08:00	54	35	54
5:09:00	54	35	54
5:10:00	54	35	54
5:11:00	54	35	53
5:12:00	54	35	53
5:13:00	54	35	53
5:14:00	54	35	54
5:15:00	54	35	65
5:16:00	54	35	57
5:17:00	54	35	56
5:18:00	54	35	56
5:19:00	54	35	70
5:20:00	54	35	61
5:21:00	54	35	59
5:22:00	54	35	64
5:23:00	54	35	62
5:24:00	54	35	65
5:25:00	54	35	69
5:26:00	54	35	71
5:27:00	53	35	62
5:28:00	53	35	61
5:29:00	53	35	62
5:30:00	53	35	66
5:31:00	53	35	66
5:32:00	53	35	65
5:33:00	53	35	65
