Repository: ProgWizer/parser

File: project-root/data/Data Acquisition/Data Acquisition/2002 year (647)/Con 1 Kogalym G1500+1%SMS+1%TC-101+0.35%R-7 (61C).txt
--Test Summary--
Full Path and File Name	
Instrument Name	7222 #1
Instrument Type	Consistometer
Instrument Serial Number	113
Test Start Date	24.09.2002
Test Start Time	17:44:20
Test Stop Date	25.09.2002
Test Stop Time	8:34:23
Test Length	14:50:03
Final Sample Time Offset	14:50:00
Controller Schedule Name	
Sampling Period	60 seconds
Comments	MPa: 37(37min) T:61(37min), all dry blend, G sample from Evikon
Information	WellID	306
Information	Customer	Evikon-Kogalym
Information	CementClass	G
Information	CementMfr	Dyckerhoff
Information	Additives	1%SMS+1%TC-101+0.35%R-7
Information	Density	1500
Information	BHCT	61
Information	BHST	90
Information	FluidLoss	
Information	JobType	168.3 mm csg Lead slurry
Calculated Value	Thickening_Time	4:53:00
Calculated Value	Setting Time	N/A
Initial Temperature (°C)	27 °C
Final Temperature (°C)	26 °C
Initial Pressure (MPa)	1 MPa
Final Pressure (MPa)	37 MPa
Initial Consistency (Bc)	11 Bc
Final Consistency (Bc)	84 Bc
--Data--
Time (HH:MM:SS)	Temperature (°C)	Pressure (MPa)	Consistency (Bc)
0:00:00	27	1	11
0:01:00	27	2	11
0:02:00	27	4	10
0:03:00	27	4	11
0:04:00	28	5	12
0:05:00	28	7	11
0:06:00	29	8	11
0:07:00	30	9	12
0:08:00	31	10	12
0:09:00	32	11	14
0:10:00	33	12	13
0:11:00	35	13	12
0:12:00	37	13	11
0:13:00	38	14	14
0:14:00	40	15	12
0:15:00	41	16	13
0:16:00	42	17	13
0:17:00	43	18	12
0:18:00	44	19	13
0:19:00	45	20	12
0:20:00	46	21	11
0:21:00	47	22	10
0:22:00	48	23	10
0:23:00	49	24	13
0:24:00	49	25	14
0:25:00	50	26	13
0:26:00	51	26	14
0:27:00	52	27	11
0:28:00	52	28	11
0:29:00	53	29	10
0:30:00	54	30	10
0:31:00	55	31	11
0:32:00	56	32	18
0:33:00	57	33	14
0:34:00	58	34	11
0:35:00	59	35	11
0:36:00	60	36	14
0:37:00	61	37	12
0:38:00	62	37	11
0:39:00	63	37	11
0:40:00	64	37	2
0:41:00	64	37	3
0:42:00	65	37	1
0:43:00	65	37	3
0:44:00	65	37	1
0:45:00	64	37	-1
0:46:00	64	37	10
0:47:00	63	37	10
0:48:00	63	37	10
0:49:00	62	37	10
0:50:00	61	37	10
0:51:00	61	37	10
0:52:00	60	37	10
0:53:00	60	37	-1
0:54:00	59	38	10
0:55:00	59	38	10
0:56:00	59	38	10
0:57:00	59	38	10
0:58:00	59	38	10
0:59:00	59	38	10
1:00:00	59	38	10
1:01:00	60	38	10
1:02:00	60	38	10
1:03:00	61	38	10
1:04:00	61	38	10
1:05:00	62	37	9
1:06:00	62	37	3
1:07:00	62	37	0
1:08:00	62	37	10
1:09:00	62	37	10
1:10:00	62	37	9
1:11:00	62	37	9
1:12:00	62	37	9
1:13:00	61	37	9
1:14:00	61	37	9
1:15:00	61	37	9
1:16:00	61	37	9
1:17:00	61	37	9
1:18:00	61	37	9
1:19:00	61	37	9
1:20:00	61	37	9
1:21:00	61	37	9
1:22:00	61	37	9
1:23:00	61	38	9
1:24:00	61	38	9
1:25:00	61	38	9
1:26:00	61	38	9
1:27:00	61	38	9
1:28:00	61	38	9
1:29:00	61	38	9
1:30:00	61	38	9
1:31:00	61	38	9
1:32:00	61	38	9
1:33:00	61	38	9
1:34:00	61	38	9
1:35:00	61	38	9
1:36:00	61	38	9
1:37:00	61	38	9
1:38:00	61	38	9
1:39:00	61	38	9
1:40:00	61	38	9
1:41:00	61	38	9
1:42:00	61	38	9
1:43:00	61	38	9
1:44:00	61	38	9
1:45:00	61	38	9
1:46:00	61	38	9
1:47:00	61	38	8
1:48:00	61	38	9
1:49:00	61	38	8
1:50:00	61	38	8
1:51:00	61	38	8
1:52:00	61	38	8
1:53:00	61	38	8
1:54:00	61	38	8
1:55:00	61	38	8
1:56:00	61	38	8
1:57:00	61	38	8
1:58:00	61	38	8
1:59:00	61	38	1
2:00:00	61	38	1
2:01:00	61	38	-2
2:02:00	61	38	1
2:03:00	61	38	0
2:04:00	61	38	-1
2:05:00	61	38	1
2:06:00	61	38	0
2:07:00	61	38	2
2:08:00	61	38	-0
2:09:00	61	38	-2
2:10:00	61	38	1
2:11:00	61	38	1
2:12:00	61	38	-2
2:13:00	61	38	-0
2:14:00	61	38	0
2:15:00	61	38	-2
2:16:00	61	38	-2
2:17:00	61	38	-2
2:18:00	61	38	1
2:19:00	61	38	-2
2:20:00	61	38	2
2:21:00	61	38	-1
2:22:00	61	38	-1
2:23:00	61	38	-1
2:24:00	61	38	-1
2:25:00	61	38	-1
2:26:00	61	38	2
2:27:00	61	38	2
2:28:00	61	38	-1
2:29:00	61	38	-1
2:30:00	61	38	-2
2:31:00	61	38	0
2:32:00	61	38	-2
2:33:00	61	38	2
2:34:00	61	38	1
2:35:00	61	38	-2
2:36:00	61	38	0
2:37:00	61	38	1
2:38:00	61	38	-2
2:39:00	61	38	2
2:40:00	61	38	2
2:41:00	61	38	1
2:42:00	61	38	1
2:43:00	61	38	-0
2:44:00	61	38	-1
2:45:00	61	38	1
2:46:00	61	38	1
2:47:00	61	38	-1
2:48:00	61	38	2
2:49:00	61	38	1
2:50:00	61	38	-0
2:51:00	61	38	0
2:52:00	61	38	1
2:53:00	61	38	2
2:54:00	61	38	-0
2:55:00	61	38	-1
2:56:00	61	38	-2
2:57:00	61	38	1
2:58:00	61	38	-0
2:59:00	61	38	1
3:00:00	61	38	-1
3:01:00	61	38	-0
3:02:00	61	38	1
3:03:00	61	38	-0
3:04:00	61	38	1
3:05:00	61	38	2
3:06:00	61	38	1
3:07:00	61	38	-0
3:08:00	61	38	1
3:09:00	61	38	2
3:10:00	61	38	1
3:11:00	61	38	8
3:12:00	61	38	8
3:13:00	61	38	8
3:14:00	61	38	8
3:15:00	61	38	8
3:16:00	61	38	8
3:17:00	61	38	8
3:18:00	61	38	8
3:19:00	61	38	8
3:20:00	61	38	8
3:21:00	61	38	8
3:22:00	61	38	8
3:23:00	61	38	8
3:24:00	61	38	8
3:25:00	61	37	8
3:26:00	61	38	8
3:27:00	61	37	1
3:28:00	61	38	-1
3:29:00	61	38	-1
3:30:00	61	38	-1
3:31:00	61	37	2
3:32:00	61	37	1
3:33:00	61	37	1
3:34:00	61	37	-1
3:35:00	61	37	2
3:36:00	61	37	-2
3:37:00	61	37	2
3:38:00	61	37	-2
3:39:00	61	37	6
3:40:00	61	37	8
3:41:00	61	37	8
3:42:00	61	37	8
3:43:00	61	37	8
3:44:00	61	37	8
3:45:00	61	37	8
3:46:00	61	37	8
3:47:00	61	37	8
3:48:00	61	37	8
3:49:00	61	37	8
3:50:00	61	37	8
3:51:00	61	37	8
3:52:00	61	37	9
3:53:00	61	37	9
3:54:00	61	37	9
3:55:00	61	37	9
3:56:00	61	37	10
3:57:00	61	37	10
3:58:00	61	37	11
3:59:00	61	37	11
4:00:00	61	37	12
4:01:00	61	37	12
4:02:00	61	37	13
4:03:00	61	37	14
4:04:00	61	37	15
4:05:00	61	37	16
4:06:00	61	37	16
4:07:00	61	37	17
4:08:00	61	37	17
4:09:00	61	37	17
4:10:00	61	37	17
4:11:00	61	37	18
4:12:00	61	37	20
4:13:00	61	37	17
4:14:00	61	37	22
4:15:00	61	37	22
4:16:00	61	37	23
4:17:00	61	37	24
4:18:00	61	37	24
4:19:00	61	37	25
4:20:00	61	37	27
4:21:00	61	37	27
4:22:00	61	37	-2
4:23:00	61	37	3
4:24:00	61	37	2
4:25:00	61	37	29
4:26:00	61	37	33
4:27:00	61	37	33
4:28:00	61	37	33
4:29:00	61	37	34
4:30:00	61	37	35
4:31:00	61	37	36
4:32:00	61	37	26
4:33:00	61	37	1
4:34:00	61	37	39
4:35:00	61	37	0
4:36:00	61	37	41
4:37:00	61	37	-1
4:38:00	61	37	43
4:39:00	61	37	45
4:40:00	61	37	-1
4:41:00	60	37	48
4:42:00	60	37	11
4:43:00	60	37	49
4:44:00	60	37	53
4:45:00	60	37	56
4:46:00	61	37	58
4:47:00	61	37	61
4:48:00	61	37	64
4:49:00	61	37	66
4:50:00	61	37	68
4:51:00	61	37	70
4:52:00	61	37	72
4:53:00	61	37	76
4:54:00	61	37	79
4:55:00	61	37	83
4:56:00	61	37	86
4:57:00	62	37	85
4:58:00	61	37	97
4:59:00	61	37	86
5:00:00	61	37	83
5:01:00	61	37	83
5:02:00	62	37	84
5:03:00	62	37	85
5:04:00	62	37	84
5:05:00	62	37	85
5:06:00	62	37	85
5:07:00	62	37	85
5:08:00	62	37	85
5:09:00	62	37	85
5:10:00	63	37	85
5:11:00	63	37	85
5:12:00	63	37	86
5:13:00	63	37	85
5:14:00	63	37	80
5:15:00	63	37	80
5:16:00	63	37	79
5:17:00	63	37	79
5:18:00	63	37	79
5:19:00	63	37	79
5:20:00	63	37	79
5:21:00	63	37	79
5:22:00	63	37	79
5:23:00	63	37	79
5:24:00	63	37	78
5:25:00	63	37	78
5:26:00	62	37	78
5:27:00	62	37	77
5:28:00	62	37	77
5:29:00	62	37	77
5:30:00	62	37	76
5:31:00	62	37	77
5:32:00	62	37	76
5:33:00	62	37	77
5:34:00	62	37	76
5:35:00	62	37	76
5:36:00	62	37	76
5:37:00	62	37	76
5:38:00	61	37	76
5:39:00	61	37	76
5:40:00	61	37	76
5:41:00	61	37	77
5:42:00	61	37	76
5:43:00	61	37	76
5:44:00	61	37	76
5:45:00	61	37	76
5:46:00	61	37	76
5:47:00	61	37	76
5:48:00	60	37	77
5:49:00	60	37	77
5:50:00	60	37	77
5:51:00	60	37	76
5:52:00	60	37	77
5:53:00	60	37	77
5:54:00	60	37	76
5:55:00	60	37	76
5:56:00	59	37	76
5:57:00	59	37	76
5:58:00	59	37	76
5:59:00	59	37	76
6:00:00	59	37	76
6:01:00	59	37	77
6:02:00	59	37	77
6:03:00	59	37	78
6:04:00	58	37	78
6:05:00	58	37	77
6:06:00	58	37	77
6:07:00	58	37	77
6:08:00	58	37	78
6:09:00	58	37	78
6:10:00	58	37	77
6:11:00	58	37	78
6:12:00	57	37	78
6:13:00	57	37	78
6:14:00	57	37	77
6:15:00	57	37	78
6:16:00	57	37	78
6:17:00	57	37	78
6:18:00	57	37	78
6:19:00	57	37	78
6:20:00	56	37	78
6:21:00	56	37	78
6:22:00	56	37	78
6:23:00	56	37	78
6:24:00	56	37	78
6:25:00	56	37	78
6:26:00	56	37	78
6:27:00	55	37	78
6:28:00	55	37	79
6:29:00	55	37	79
6:30:00	55	37	80
6:31:00	55	37	80
6:32:00	55	37	80
6:33:00	55	37	80
6:34:00	55	37	80
6:35:00	54	37	80
6:36:00	54	37	80
6:37:00	54	37	80
6:38:00	54	37	80
6:39:00	54	37	80
6:40:00	54	37	83
6:41:00	54	37	83
6:42:00	54	37	83
6:43:00	53	37	83
6:44:00	53	37	82
6:45:00	53	37	81
6:46:00	53	37	81
6:47:00	53	37	81
6:48:00	53	37	81
6:49:00	53	37	81
6:50:00	53	37	81
6:51:00	53	37	81
6:52:00	52	37	81
6:53:00	52	37	81
6:54:00	52	37	81
6:55:00	52	37	82
6:56:00	52	37	82
6:57:00	52	37	81
6:58:00	52	37	82
6:59:00	52	37	82
7:00:00	51	37	82
7:01:00	51	37	82
7:02:00	51	37	81
7:03:00	51	37	82
7:04:00	51	37	81
7:05:00	51	37	82
7:06:00	51	37	82
7:07:00	51	37	82
7:08:00	50	37	82
7:09:00	50	37	82
7:10:00	50	37	82
7:11:00	50	38	82
7:12:00	50	37	82
7:13:00	50	37	83
7:14:00	50	37	83
7:15:00	50	37	83
7:16:00	50	37	83
7:17:00	50	37	82
7:18:00	49	37	82
7:19:00	49	37	82
7:20:00	49	37	82
7:21:00	49	37	83
7:22:00	49	37	83
7:23:00	49	37	82
7:24:00	49	37	82
7:25:00	49	37	83
7:26:00	49	37	83
7:27:00	48	37	84
7:28:00	48	37	84
7:29:00	48	37	83
7:30:00	48	37	83
7:31:00	48	37	83
7:32:00	48	37	83
7:33:00	48	37	85
7:34:00	48	37	84
7:35:00	48	37	83
7:36:00	48	37	83
7:37:00	47	37	82
7:38:00	47	37	83
7:39:00	47	37	82
7:40:00	47	37	82
7:41:00	47	37	83
7:42:00	47	37	83
7:43:00	47	37	83
7:44:00	47	37	83
7:45:00	47	37	83
7:46:00	47	37	84
7:47:00	46	37	84
7:48:00	46	37	84
7:49:00	46	37	84
7:50:00	46	37	84
7:51:00	46	37	84
7:52:00	46	37	83
7:53:00	46	37	84
7:54:00	46	37	83
7:55:00	46	37	84
7:56:00	46	37	85
7:57:00	45	37	85
7:58:00	45	37	85
7:59:00	45	37	85
8:00:00	45	37	85
8:01:00	45	37	90
8:02:00	45	37	87
8:03:00	45	37	88
8:04:00	45	37	89
8:05:00	45	37	88
8:06:00	45	37	88
8:07:00	45	37	88
8:08:00	44	37	86
8:09:00	44	37	85
8:10:00	44	37	85
8:11:00	44	37	85
8:12:00	44	37	84
8:13:00	44	37	83
8:14:00	44	37	83
8:15:00	44	37	83
8:16:00	44	37	83
8:17:00	44	37	83
8:18:00	44	37	84
8:19:00	44	37	84
8:20:00	43	37	84
8:21:00	43	37	84
8:22:00	43	37	83
8:23:00	43	37	83
8:24:00	43	37	83
8:25:00	43	37	83
8:26:00	43	37	83
8:27:00	43	37	85
8:28:00	43	37	84
8:29:00	43	37	84
8:30:00	43	37	84
8:31:00	43	37	83
8:32:00	42	37	82
8:33:00	42	37	83
8:34:00	42	37	83
8:35:00	42	37	82
8:36:00	42	37	82
8:37:00	42	37	82
8:38:00	42	37	82
8:39:00	42	37	82
8:40:00	42	37	82
8:41:00	42	37	82
8:42:00	42	37	82
8:43:00	42	37	82
8:44:00	41	37	82
8:45:00	41	37	82
8:46:00	41	37	83
8:47:00	41	37	84
8:48:00	41	37	84
8:49:00	41	37	85
8:50:00	41	37	87
8:51:00	41	37	90
8:52:00	41	37	86
8:53:00	41	37	88
8:54:00	41	37	86
8:55:00	41	37	86
8:56:00	41	37	85
8:57:00	40	37	89
8:58:00	40	37	84
8:59:00	40	37	84
9:00:00	40	37	84
9:01:00	40	37	84
9:02:00	40	37	84
9:03:00	40	37	84
9:04:00	40	37	84
9:05:00	40	37	83
9:06:00	40	37	83
9:07:00	40	37	84
9:08:00	40	37	84
9:09:00	40	37	84
9:10:00	40	37	84
9:11:00	39	37	84
9:12:00	39	37	83
9:13:00	39	37	84
9:14:00	39	37	86
9:15:00	39	37	85
9:16:00	39	37	85
9:17:00	39	37	85
9:18:00	39	37	84
9:19:00	39	37	84
9:20:00	39	37	84
9:21:00	39	37	84
9:22:00	39	37	85
9:23:00	39	37	86
9:24:00	39	37	86
9:25:00	39	37	85
9:26:00	38	37	84
9:27:00	38	37	84
9:28:00	38	37	84
9:29:00	38	37	85
9:30:00	38	37	87
9:31:00	38	37	88
9:32:00	38	37	88
9:33:00	38	37	86
9:34:00	38	37	85
9:35:00	38	37	84
9:36:00	38	37	84
9:37:00	38	37	84
9:38:00	38	37	84
9:39:00	38	37	86
9:40:00	38	37	84
9:41:00	38	37	84
9:42:00	37	37	84
9:43:00	37	37	84
9:44:00	37	37	84
9:45:00	37	37	84
9:46:00	37	37	88
9:47:00	37	37	88
9:48:00	37	37	88
9:49:00	37	37	88
9:50:00	37	37	88
9:51:00	37	37	88
9:52:00	37	37	84
9:53:00	37	37	84
9:54:00	37	37	84
9:55:00	37	37	83
9:56:00	37	37	83
9:57:00	37	37	84
9:58:00	37	37	85
9:59:00	36	37	86
10:00:00	36	37	87
10:01:00	36	37	91
10:02:00	36	37	90
10:03:00	36	37	94
10:04:00	36	37	93
10:05:00	36	37	89
10:06:00	36	37	91
10:07:00	36	37	91
10:08:00	36	37	89
10:09:00	36	37	91
10:10:00	36	37	88
10:11:00	36	37	88
10:12:00	36	37	86
10:13:00	36	37	87
10:14:00	36	37	87
10:15:00	36	37	85
10:16:00	35	37	86
10:17:00	35	37	86
10:18:00	35	37	86
10:19:00	35	37	87
10:20:00	35	37	87
10:21:00	35	37	87
10:22:00	35	37	86
10:23:00	35	37	87
10:24:00	35	37	87
10:25:00	35	37	87
10:26:00	35	37	86
10:27:00	35	37	87
10:28:00	35	37	88
10:29:00	35	37	88
10:30:00	35	37	88
10:31:00	35	37	88
10:32:00	35	37	88
10:33:00	35	37	88
10:34:00	35	37	88
10:35:00	35	37	88
10:36:00	34	37	88
10:37:00	34	37	87
10:38:00	34	37	89
10:39:00	34	37	90
10:40:00	34	37	90
10:41:00	34	37	89
10:42:00	34	37	89
10:43:00	34	37	89
10:44:00	34	37	89
10:45:00	34	37	90
10:46:00	34	37	89
10:47:00	34	37	89
10:48:00	34	37	89
10:49:00	34	37	89
10:50:00	34	37	94
10:51:00	34	37	93
10:52:00	34	37	93
10:53:00	34	37	93
10:54:00	34	37	93
10:55:00	34	37	92
10:56:00	34	37	91
10:57:00	33	37	91
10:58:00	33	37	91
10:59:00	33	37	91
11:00:00	33	37	90
11:01:00	33	37	96
11:02:00	33	37	94
11:03:00	33	37	94
11:04:00	33	37	92
11:05:00	33	37	91
11:06:00	33	37	90
11:07:00	33	37	90
11:08:00	33	37	90
11:09:00	33	37	97
11:10:00	33	37	94
11:11:00	33	37	91
11:12:00	33	37	90
11:13:00	33	37	90
11:14:00	33	37	90
11:15:00	33	37	90
11:16:00	33	37	90
11:17:00	32	37	89
11:18:00	32	37	88
11:19:00	32	37	87
11:20:00	32	37	87
11:21:00	32	37	87
11:22:00	32	37	87
11:23:00	32	37	87
11:24:00	32	37	86
11:25:00	32	37	87
11:26:00	32	37	86
11:27:00	32	37	87
11:28:00	32	37	87
11:29:00	32	37	87
11:30:00	32	37	86
11:31:00	32	37	86
11:32:00	32	37	87
11:33:00	32	37	87
11:34:00	32	37	87
11:35:00	32	37	87
11:36:00	32	37	89
11:37:00	32	37	87
11:38:00	32	37	88
11:39:00	32	37	88
11:40:00	32	37	88
11:41:00	31	37	87
11:42:00	32	37	88
11:43:00	31	37	88
11:44:00	31	37	90
11:45:00	31	37	91
11:46:00	31	37	89
11:47:00	31	37	91
11:48:00	31	37	92
11:49:00	31	37	93
11:50:00	31	37	94
11:51:00	31	37	91
11:52:00	31	37	92
11:53:00	31	37	91
11:54:00	31	37	91
11:55:00	31	37	92
11:56:00	31	37	90
11:57:00	31	37	90
11:58:00	31	37	90
11:59:00	31	37	90
12:00:00	31	37	90
12:01:00	31	37	90
12:02:00	31	37	91
12:03:00	31	37	90
12:04:00	31	37	90
12:05:00	31	37	90
12:06:00	31	37	90
12:07:00	31	37	90
12:08:00	30	37	89
12:09:00	30	37	89
12:10:00	30	37	88
12:11:00	30	37	88
12:12:00	30	37	87
12:13:00	30	37	87
12:14:00	30	37	87
12:15:00	30	37	88
12:16:00	30	37	88
12:17:00	30	37	87
12:18:00	30	37	88
12:19:00	30	37	87
12:20:00	30	37	87
12:21:00	30	37	88
12:22:00	30	37	87
12:23:00	30	37	88
12:24:00	30	37	88
12:25:00	30	37	89
12:26:00	30	37	88
12:27:00	30	37	88
12:28:00	30	37	88
12:29:00	30	37	88
12:30:00	30	37	87
12:31:00	30	37	87
12:32:00	30	37	87
12:33:00	30	37	86
12:34:00	30	37	86
12:35:00	29	37	85
12:36:00	29	37	85
12:37:00	29	37	85
12:38:00	29	37	85
12:39:00	29	37	85
12:40:00	29	37	85
12:41:00	29	37	85
12:42:00	29	37	85
12:43:00	29	37	87
12:44:00	29	37	89
12:45:00	29	37	87
12:46:00	29	37	87
12:47:00	29	37	87
12:48:00	29	37	86
12:49:00	29	37	85
12:50:00	29	37	86
12:51:00	29	37	86
12:52:00	29	37	86
12:53:00	29	37	85
12:54:00	29	37	86
12:55:00	29	37	95
12:56:00	29	37	93
12:57:00	29	37	96
12:58:00	29	37	95
12:59:00	29	37	93
13:00:00	29	37	96
13:01:00	29	37	101
13:02:00	29	37	88
13:03:00	29	37	87
13:04:00	29	37	86
13:05:00	29	37	86
13:06:00	29	37	86
13:07:00	29	37	86
13:08:00	29	37	86
13:09:00	28	37	85
13:10:00	28	37	85
13:11:00	28	37	85
13:12:00	28	37	85
13:13:00	28	37	90
13:14:00	28	37	89
13:15:00	28	37	88
13:16:00	28	37	87
13:17:00	28	37	87
13:18:00	28	37	87
13:19:00	28	37	87
13:20:00	28	37	87
13:21:00	28	37	87
13:22:00	28	37	87
13:23:00	28	37	95
13:24:00	28	37	109
13:25:00	28	37	91
13:26:00	28	37	96
13:27:00	28	37	97
13:28:00	28	37	92
13:29:00	28	37	94
13:30:00	28	37	99
13:31:00	28	37	98
13:32:00	28	37	96
13:33:00	28	37	95
13:34:00	28	37	92
13:35:00	28	37	93
13:36:00	28	37	97
13:37:00	28	37	95
13:38:00	28	37	90
13:39:00	28	37	89
13:40:00	28	37	89
13:41:00	28	37	92
13:42:00	27	37	97
13:43:00	28	37	95
13:44:00	27	37	99
13:45:00	27	37	98
13:46:00	27	37	90
13:47:00	27	37	89
13:48:00	27	37	92
13:49:00	27	37	89
13:50:00	27	37	91
13:51:00	27	37	89
13:52:00	27	37	87
13:53:00	27	37	88
13:54:00	27	37	87
13:55:00	27	37	87
13:56:00	27	37	87
13:57:00	27	37	86
13:58:00	27	37	86
13:59:00	27	37	85
14:00:00	27	37	86
14:01:00	27	37	89
14:02:00	27	37	94
14:03:00	27	37	89
14:04:00	27	37	86
14:05:00	27	37	87
14:06:00	27	37	92
14:07:00	27	37	94
14:08:00	27	37	88
14:09:00	27	37	89
14:10:00	27	37	87
14:11:00	27	37	87
14:12:00	27	37	89
14:13:00	27	37	88
14:14:00	27	37	91
14:15:00	27	37	94
14:16:00	27	37	89
14:17:00	27	37	87
14:18:00	27	37	88
14:19:00	27	37	86
14:20:00	27	37	87
14:21:00	27	37	87
14:22:00	27	37	91
14:23:00	26	37	91
14:24:00	26	37	88
14:25:00	26	37	86
14:26:00	26	37	85
14:27:00	26	37	84
14:28:00	26	37	84
14:29:00	26	37	86
14:30:00	26	37	86
14:31:00	26	37	88
14:32:00	26	37	92
14:33:00	26	37	84
14:34:00	26	37	84
14:35:00	26	37	85
14:36:00	26	37	89
14:37:00	26	37	88
14:38:00	26	37	87
14:39:00	26	37	86
14:40:00	26	37	84
14:41:00	26	37	85
14:42:00	26	37	87
14:43:00	26	37	85
14:44:00	26	37	84
14:45:00	26	37	84
14:46:00	26	37	85
14:47:00	26	37	85
14:48:00	26	37	85
14:49:00	26	37	84
14:50:00	26	37	84

File: project-root/data/Data Acquisition/Data Acquisition/2002 year (647)/Con 1 Kogalym G1500+1%SMS+1%TC-101+0.65%Lignocan (61C).txt
--Test Summary--
Full Path and File Name	
Instrument Name	7222 #1
Instrument Type	Consistometer
Instrument Serial Number	113
Test Start Date	23.09.2002
Test Start Time	10:57:00
Test Stop Date	23.09.2002
Test Stop Time	13:23:37
Test Length	2:26:37
Final Sample Time Offset	2:26:00
Controller Schedule Name	
Sampling Period	60 seconds
Comments	MPa: 37(37min) T:61(37min), all dry blend
Information	WellID	306
Information	Customer	Evikon-Kogalym
Information	CementClass	G
Information	CementMfr	Dyckerhoff
Information	Additives	1%SMS+1%TC-101+0.65%Lignocan
Information	Density	1500
Information	BHCT	61
Information	BHST	90
Information	FluidLoss	
Information	JobType	168.3 mm csg Lead slurry
Calculated Value	Thickening_Time	2:21:00
Calculated Value	Setting Time	N/A
Initial Temperature (°C)	21 °C
Final Temperature (°C)	61 °C
Initial Pressure (MPa)	1 MPa
Final Pressure (MPa)	37 MPa
Initial Consistency (Bc)	5 Bc
Final Consistency (Bc)	95 Bc
--Data--
Time (HH:MM:SS)	Temperature (°C)	Pressure (MPa)	Consistency (Bc)
0:00:00	21	1	5
0:01:00	21	2	6
0:02:00	21	3	7
0:03:00	21	4	8
0:04:00	21	6	11
0:05:00	21	7	11
0:06:00	22	8	11
0:07:00	23	9	16
0:08:00	24	10	18
0:09:00	25	11	18
0:10:00	27	12	15
0:11:00	29	13	19
0:12:00	31	14	14
0:13:00	33	14	14
0:14:00	35	15	14
0:15:00	37	16	16
0:16:00	38	17	22
0:17:00	40	17	14
0:18:00	41	19	17
0:19:00	43	20	14
0:20:00	44	21	13
0:21:00	45	21	20
0:22:00	46	22	13
0:23:00	47	23	11
0:24:00	47	24	15
0:25:00	48	25	14
0:26:00	49	26	17
0:27:00	50	27	13
0:28:00	51	28	11
0:29:00	52	29	15
0:30:00	53	30	9
0:31:00	54	31	10
0:32:00	55	32	17
0:33:00	56	33	18
0:34:00	57	34	14
0:35:00	58	35	13
0:36:00	59	36	14
0:37:00	60	37	14
0:38:00	61	38	15
0:39:00	63	38	12
0:40:00	64	37	10
0:41:00	64	37	9
0:42:00	65	37	8
0:43:00	65	37	12
0:44:00	65	37	12
0:45:00	65	37	11
0:46:00	65	37	11
0:47:00	64	37	12
0:48:00	64	37	11
0:49:00	63	37	11
0:50:00	63	37	15
0:51:00	62	37	15
0:52:00	62	37	16
0:53:00	61	37	17
0:54:00	61	37	18
0:55:00	60	38	14
0:56:00	60	38	15
0:57:00	60	38	14
0:58:00	60	38	14
0:59:00	60	38	13
1:00:00	60	38	17
1:01:00	60	38	16
1:02:00	60	38	16
1:03:00	60	38	20
1:04:00	61	38	18
1:05:00	61	38	15
1:06:00	61	38	13
1:07:00	61	38	19
1:08:00	61	38	27
1:09:00	61	38	19
1:10:00	62	38	17
1:11:00	62	37	23
1:12:00	62	37	17
1:13:00	62	37	21
1:14:00	62	37	19
1:15:00	62	37	17
1:16:00	61	37	20
1:17:00	61	37	15
1:18:00	61	37	14
1:19:00	61	37	16
1:20:00	61	37	14
1:21:00	61	37	18
1:22:00	61	37	14
1:23:00	61	37	12
1:24:00	61	37	14
1:25:00	61	37	11
1:26:00	61	37	10
1:27:00	61	37	15
1:28:00	61	37	16
1:29:00	61	37	16
1:30:00	61	37	14
1:31:00	61	37	15
1:32:00	61	37	18
1:33:00	61	37	17
1:34:00	61	37	20
1:35:00	61	37	18
1:36:00	61	37	17
1:37:00	61	37	14
1:38:00	61	37	22
1:39:00	61	37	13
1:40:00	61	37	13
1:41:00	61	37	14
1:42:00	61	37	14
1:43:00	61	37	27
1:44:00	61	37	24
1:45:00	61	37	27
1:46:00	61	37	25
1:47:00	61	37	21
1:48:00	61	37	28
1:49:00	61	37	30
1:50:00	61	37	37
1:51:00	61	37	35
1:52:00	61	37	21
1:53:00	61	37	21
1:54:00	61	37	39
1:55:00	61	37	31
1:56:00	61	37	26
1:57:00	61	37	35
1:58:00	61	37	28
1:59:00	61	37	29
2:00:00	61	37	30
2:01:00	61	37	38
2:02:00	61	37	33
2:03:00	61	37	39
2:04:00	61	37	44
2:05:00	61	37	67
2:06:00	61	37	51
2:07:00	61	37	59
2:08:00	61	37	53
2:09:00	61	37	46
2:10:00	61	37	49
2:11:00	61	37	49
2:12:00	61	37	52
2:13:00	61	37	54
2:14:00	61	37	56
2:15:00	61	37	58
2:16:00	61	37	61
2:17:00	61	37	68
2:18:00	61	37	66
2:19:00	61	37	69
2:20:00	61	37	73
2:21:00	61	37	75
2:22:00	61	37	7
2:23:00	61	37	80
2:24:00	61	37	92
2:25:00	61	37	86
2:26:00	61	37	95

File: project-root/data/Data Acquisition/Data Acquisition/2002 year (647)/Con 1 Kogalym G1500+1.5%SMS (35C).txt
--Test Summary--
Full Path and File Name	
Instrument Name	7222 #1
Instrument Type	Consistometer
Instrument Serial Number	113
Test Start Date	25.10.2002
Test Start Time	21:11:00
Test Stop Date	26.10.2002
Test Stop Time	13:46:00
Test Length	16:35:00
Final Sample Time Offset	16:35:00
Controller Schedule Name	
Sampling Period	60 seconds
Comments	MPa 10(20min)  T:36(20min)
Information	WellID	304
Information	Customer	Evikon-Kogalym
Information	CementClass	G
Information	CementMfr	Dyckerhoff
Information	Additives	1.5%SMS
Information	Density	1500
Information	BHCT	36
Information	BHST	46
Information	FluidLoss	
Information	JobType	245 mm csg lead slurry
Calculated Value	Thickening_Time	8:31:00
Calculated Value	Setting Time	16:35:00
Initial Temperature (°C)	23 °C
Final Temperature (°C)	23 °C
Initial Pressure (MPa)	2 MPa
Final Pressure (MPa)	10 MPa
Initial Consistency (Bc)	9 Bc
Final Consistency (Bc)	102 Bc
--Data--
Time (HH:MM:SS)	Temperature (°C)	Pressure (MPa)	Consistency (Bc)
0:00:00	23	2	9
0:01:00	23	2	13
0:02:00	23	2	13
0:03:00	23	3	15
0:04:00	23	3	12
0:05:00	24	4	15
0:06:00	24	5	14
0:07:00	25	5	15
0:08:00	25	5	17
0:09:00	26	6	19
0:10:00	27	6	16
0:11:00	28	7	16
0:12:00	29	7	13
0:13:00	30	7	14
0:14:00	31	8	13
0:15:00	32	8	13
0:16:00	32	9	12
0:17:00	33	9	12
0:18:00	34	9	11
0:19:00	34	10	12
0:20:00	35	10	12
0:21:00	35	10	12
0:22:00	36	10	11
0:23:00	36	10	11
0:24:00	37	9	12
0:25:00	37	9	14
0:26:00	37	10	14
0:27:00	37	9	13
0:28:00	36	10	13
0:29:00	36	9	13
0:30:00	36	9	13
0:31:00	36	10	14
0:32:00	36	10	15
0:33:00	35	10	15
0:34:00	35	10	15
0:35:00	35	10	16
0:36:00	35	10	15
0:37:00	35	10	13
0:38:00	35	10	15
0:39:00	35	10	18
0:40:00	35	10	14
0:41:00	35	10	14
0:42:00	35	10	14
0:43:00	35	10	15
0:44:00	35	10	14
0:45:00	35	10	14
0:46:00	35	10	14
0:47:00	35	10	16
0:48:00	35	10	15
0:49:00	35	10	14
0:50:00	35	10	15
0:51:00	35	10	12
0:52:00	35	10	12
0:53:00	35	10	14
0:54:00	35	10	14
0:55:00	35	10	14
0:56:00	35	10	13
0:57:00	35	10	14
0:58:00	35	10	14
0:59:00	35	10	13
1:00:00	35	10	15
1:01:00	35	10	14
1:02:00	35	9	14
1:03:00	35	10	14
1:04:00	34	10	13
1:05:00	34	10	13
1:06:00	34	10	13
1:07:00	34	10	13
1:08:00	34	10	12
1:09:00	34	10	13
1:10:00	34	10	13
1:11:00	34	10	13
1:12:00	34	10	15
1:13:00	35	10	15
1:14:00	35	10	14
1:15:00	35	10	13
1:16:00	35	10	14
1:17:00	35	9	15
1:18:00	35	9	13
1:19:00	35	10	14
1:20:00	34	10	13
1:21:00	34	10	13
1:22:00	34	10	13
1:23:00	34	10	13
1:24:00	34	10	13
1:25:00	34	10	13
1:26:00	34	10	13
1:27:00	34	10	13
1:28:00	34	10	13
1:29:00	35	10	14
1:30:00	35	10	15
1:31:00	35	10	14
1:32:00	35	10	13
1:33:00	35	10	14
1:34:00	35	10	14
1:35:00	35	10	13
1:36:00	34	10	13
1:37:00	34	10	13
1:38:00	34	10	13
1:39:00	34	10	13
1:40:00	34	10	13
1:41:00	34	10	12
1:42:00	34	10	12
1:43:00	34	10	12
1:44:00	35	10	10
1:45:00	35	10	10
1:46:00	35	10	11
1:47:00	35	10	11
1:48:00	35	10	11
1:49:00	35	9	12
1:50:00	35	9	12
1:51:00	34	9	12
1:52:00	34	10	12
1:53:00	34	10	11
1:54:00	34	10	12
1:55:00	34	10	11
1:56:00	35	10	11
1:57:00	35	10	11
1:58:00	35	10	14
1:59:00	35	10	11
2:00:00	35	10	12
2:01:00	35	10	12
2:02:00	35	9	12
2:03:00	35	9	12
2:04:00	35	10	12
2:05:00	35	10	12
2:06:00	35	10	11
2:07:00	34	10	12
2:08:00	35	10	12
2:09:00	35	10	12
2:10:00	34	10	12
2:11:00	35	10	12
2:12:00	34	10	12
2:13:00	35	10	14
2:14:00	35	10	12
2:15:00	35	10	13
2:16:00	35	10	13
2:17:00	35	10	13
2:18:00	35	9	12
2:19:00	35	10	16
2:20:00	35	10	13
2:21:00	35	10	14
2:22:00	34	10	14
2:23:00	35	10	13
2:24:00	34	10	13
2:25:00	35	10	13
2:26:00	35	10	13
2:27:00	34	10	13
2:28:00	35	10	13
2:29:00	35	10	13
2:30:00	35	10	13
2:31:00	35	10	13
2:32:00	35	10	13
2:33:00	35	9	13
2:34:00	35	9	13
2:35:00	34	9	12
2:36:00	34	10	12
2:37:00	34	9	12
2:38:00	35	9	12
2:39:00	35	10	12
2:40:00	35	9	12
2:41:00	35	10	12
2:42:00	35	9	12
2:43:00	35	9	12
2:44:00	35	9	12
2:45:00	35	10	13
2:46:00	35	10	12
2:47:00	35	10	13
2:48:00	35	10	13
2:49:00	35	10	12
2:50:00	34	10	12
2:51:00	34	10	12
2:52:00	35	10	12
2:53:00	34	10	12
2:54:00	35	10	12
2:55:00	35	10	12
2:56:00	35	10	12
2:57:00	35	10	12
2:58:00	35	9	12
2:59:00	35	9	12
3:00:00	35	10	12
3:01:00	35	10	12
3:02:00	35	10	12
3:03:00	34	10	12
3:04:00	34	10	11
3:05:00	35	10	11
3:06:00	34	10	11
3:07:00	35	10	11
3:08:00	35	10	11
3:09:00	35	10	11
3:10:00	35	10	11
3:11:00	35	10	11
3:12:00	35	10	13
3:13:00	35	10	13
3:14:00	35	9	13
3:15:00	35	10	12
3:16:00	35	10	11
3:17:00	35	10	11
3:18:00	35	10	11
3:19:00	35	10	11
3:20:00	34	10	11
3:21:00	34	10	11
3:22:00	35	10	11
3:23:00	35	10	11
3:24:00	35	10	11
3:25:00	35	10	11
3:26:00	35	10	13
3:27:00	35	9	13
3:28:00	35	9	14
3:29:00	35	9	13
3:30:00	35	9	13
3:31:00	35	9	13
3:32:00	34	10	13
3:33:00	35	10	13
3:34:00	34	10	13
3:35:00	35	10	13
3:36:00	35	10	13
3:37:00	35	10	13
3:38:00	35	10	13
3:39:00	35	10	13
3:40:00	35	9	14
3:41:00	35	10	14
3:42:00	35	10	14
3:43:00	35	10	14
3:44:00	35	10	14
3:45:00	35	10	14
3:46:00	34	10	14
3:47:00	34	10	14
3:48:00	35	10	14
3:49:00	34	10	14
3:50:00	35	10	14
3:51:00	35	10	15
3:52:00	35	10	15
3:53:00	35	10	15
3:54:00	35	10	15
3:55:00	35	9	18
3:56:00	35	9	17
3:57:00	35	10	14
3:58:00	35	10	14
3:59:00	35	10	14
4:00:00	35	10	13
4:01:00	35	10	14
4:02:00	35	10	14
4:03:00	34	10	14
4:04:00	35	10	14
4:05:00	35	10	14
4:06:00	35	10	14
4:07:00	35	10	14
4:08:00	35	10	14
4:09:00	35	10	14
4:10:00	35	10	14
4:11:00	35	9	14
4:12:00	35	9	14
4:13:00	35	10	14
4:14:00	35	10	14
4:15:00	35	10	14
4:16:00	34	10	14
4:17:00	34	10	14
4:18:00	35	10	14
4:19:00	35	10	15
4:20:00	35	10	16
4:21:00	35	10	17
4:22:00	35	10	17
4:23:00	35	10	16
4:24:00	35	10	16
4:25:00	35	10	16
4:26:00	35	10	15
4:27:00	35	10	15
4:28:00	35	10	15
4:29:00	35	10	15
4:30:00	35	10	15
4:31:00	34	10	15
4:32:00	35	10	15
4:33:00	35	10	15
4:34:00	35	10	15
4:35:00	35	10	15
4:36:00	35	10	15
4:37:00	35	10	15
4:38:00	35	10	15
4:39:00	35	9	17
4:40:00	35	10	17
4:41:00	35	10	19
4:42:00	35	10	17
4:43:00	34	10	16
4:44:00	35	10	17
4:45:00	35	10	17
4:46:00	34	10	17
4:47:00	34	10	17
4:48:00	35	10	17
4:49:00	35	10	17
4:50:00	35	10	17
4:51:00	35	10	16
4:52:00	35	10	17
4:53:00	35	10	16
4:54:00	35	10	16
4:55:00	35	9	16
4:56:00	35	9	16
4:57:00	34	9	15
4:58:00	35	9	24
4:59:00	34	9	22
5:00:00	34	9	25
5:01:00	35	10	27
5:02:00	34	10	29
5:03:00	35	10	26
5:04:00	35	10	27
5:05:00	35	10	27
5:06:00	35	10	27
5:07:00	35	9	27
5:08:00	35	10	25
5:09:00	35	10	25
5:10:00	35	10	26
5:11:00	35	10	26
5:12:00	35	10	26
5:13:00	34	10	26
5:14:00	34	10	26
5:15:00	35	10	26
5:16:00	35	10	26
5:17:00	35	10	27
5:18:00	35	10	27
5:19:00	35	10	27
5:20:00	35	10	27
5:21:00	35	10	27
5:22:00	35	10	27
5:23:00	35	9	27
5:24:00	35	9	28
5:25:00	35	9	28
5:26:00	35	9	28
5:27:00	35	10	28
5:28:00	35	9	29
5:29:00	35	10	29
5:30:00	34	10	29
5:31:00	35	10	29
5:32:00	35	10	29
5:33:00	35	10	29
5:34:00	35	10	29
5:35:00	35	10	30
5:36:00	35	9	30
5:37:00	35	10	29
5:38:00	35	10	29
5:39:00	35	10	30
5:40:00	34	10	30
5:41:00	34	10	30
5:42:00	34	10	30
5:43:00	34	10	30
5:44:00	35	10	30
5:45:00	35	10	31
5:46:00	35	10	31
5:47:00	35	10	31
5:48:00	35	10	31
5:49:00	35	10	31
5:50:00	35	10	31
5:51:00	35	10	31
5:52:00	34	10	31
5:53:00	34	10	31
5:54:00	35	10	31
5:55:00	35	10	31
5:56:00	35	10	31
5:57:00	35	10	31
5:58:00	35	10	31
5:59:00	35	10	31
6:00:00	35	10	31
6:01:00	35	9	32
6:02:00	35	10	32
6:03:00	35	10	33
6:04:00	34	10	33
6:05:00	35	10	33
6:06:00	35	10	33
6:07:00	35	10	33
6:08:00	35	10	33
6:09:00	35	10	34
6:10:00	35	10	34
6:11:00	35	10	34
6:12:00	35	10	34
6:13:00	35	10	35
6:14:00	35	10	35
6:15:00	35	10	35
6:16:00	35	10	35
6:17:00	34	10	35
6:18:00	35	10	35
6:19:00	35	10	35
6:20:00	35	10	35
6:21:00	35	10	35
6:22:00	35	10	35
6:23:00	35	10	35
6:24:00	35	10	35
6:25:00	35	10	35
6:26:00	35	9	35
6:27:00	35	9	36
6:28:00	35	10	36
6:29:00	35	10	36
6:30:00	35	10	36
6:31:00	34	10	36
6:32:00	35	10	36
6:33:00	35	10	36
6:34:00	35	10	36
6:35:00	35	10	36
6:36:00	35	10	38
6:37:00	35	10	38
6:38:00	35	10	38
6:39:00	35	10	37
6:40:00	35	10	37
6:41:00	35	10	37
6:42:00	35	10	37
6:43:00	35	10	37
6:44:00	35	10	37
6:45:00	35	10	37
6:46:00	35	10	37
6:47:00	35	10	37
6:48:00	35	10	37
6:49:00	35	10	38
6:50:00	35	10	37
6:51:00	35	10	38
6:52:00	35	10	38
6:53:00	35	10	41
6:54:00	35	9	44
6:55:00	35	10	42
6:56:00	35	10	43
6:57:00	35	10	44
6:58:00	35	10	44
6:59:00	35	10	44
7:00:00	35	10	44
7:01:00	35	10	44
7:02:00	35	10	44
7:03:00	35	10	44
7:04:00	35	10	44
7:05:00	35	10	44
7:06:00	35	10	44
7:07:00	35	10	44
7:08:00	35	10	44
7:09:00	35	10	44
7:10:00	35	10	44
7:11:00	35	10	44
7:12:00	35	10	44
7:13:00	34	10	44
7:14:00	35	10	44
7:15:00	35	10	44
7:16:00	35	10	44
7:17:00	35	10	44
7:18:00	35	10	44
7:19:00	35	10	45
7:20:00	35	10	47
7:21:00	35	10	46
7:22:00	35	10	48
7:23:00	35	9	49
7:24:00	35	9	49
7:25:00	35	10	49
7:26:00	34	10	49
7:27:00	35	10	48
7:28:00	35	10	48
7:29:00	35	10	48
7:30:00	35	10	49
7:31:00	35	10	49
7:32:00	35	10	51
7:33:00	35	10	51
7:34:00	35	10	51
7:35:00	35	10	51
7:36:00	35	10	51
7:37:00	35	9	49
7:38:00	35	10	56
7:39:00	35	10	69
7:40:00	35	10	55
7:41:00	35	10	54
7:42:00	35	10	54
7:43:00	35	10	57
7:44:00	35	10	63
7:45:00	35	10	61
7:46:00	35	10	60
7:47:00	35	10	60
7:48:00	35	10	60
7:49:00	35	10	60
7:50:00	35	10	60
7:51:00	35	10	60
7:52:00	35	10	59
7:53:00	35	10	60
7:54:00	35	10	60
7:55:00	35	10	60
7:56:00	35	10	61
7:57:00	35	10	61
7:58:00	35	10	61
7:59:00	35	10	61
8:00:00	35	10	62
8:01:00	35	10	62
8:02:00	35	10	62
8:03:00	35	10	67
8:04:00	35	10	68
8:05:00	35	10	66
8:06:00	35	10	65
8:07:00	35	10	65
8:08:00	34	10	66
8:09:00	35	10	66
8:10:00	35	10	66
8:11:00	35	10	66
8:12:00	35	10	66
8:13:00	35	10	66
8:14:00	35	10	67
8:15:00	35	10	67
8:16:00	35	10	66
8:17:00	35	10	67
8:18:00	35	10	66
8:19:00	35	10	67
8:20:00	35	10	67
8:21:00	35	10	68
8:22:00	35	10	67
8:23:00	35	10	67
8:24:00	35	10	68
8:25:00	35	10	68
8:26:00	35	10	68
8:27:00	35	10	69
8:28:00	35	10	69
8:29:00	35	10	69
8:30:00	35	10	71
8:31:00	35	10	71
8:32:00	35	10	71
8:33:00	35	10	72
8:34:00	35	9	71
8:35:00	35	10	72
8:36:00	35	10	71
8:37:00	34	10	72
8:38:00	35	10	70
8:39:00	35	10	71
8:40:00	35	10	72
8:41:00	35	10	72
8:42:00	35	10	72
8:43:00	35	10	72
8:44:00	35	10	72
8:45:00	35	10	72
8:46:00	35	10	72
8:47:00	35	9	72
8:48:00	35	9	72
8:49:00	35	10	71
8:50:00	35	10	71
8:51:00	35	10	71
8:52:00	35	10	72
8:53:00	35	10	75
8:54:00	35	10	67
8:55:00	35	10	74
8:56:00	35	10	76
8:57:00	35	10	75
8:58:00	35	10	75
8:59:00	35	10	76
9:00:00	35	10	77
9:01:00	35	10	76
9:02:00	35	10	76
9:03:00	35	10	76
9:04:00	35	10	75
9:05:00	35	10	75
9:06:00	35	10	75
9:07:00	35	10	76
9:08:00	35	10	76
9:09:00	35	10	76
9:10:00	35	10	76
9:11:00	35	10	77
9:12:00	35	10	75
9:13:00	35	10	80
9:14:00	35	10	81
9:15:00	35	10	76
9:16:00	35	10	77
9:17:00	35	10	77
9:18:00	35	10	78
9:19:00	35	10	78
9:20:00	35	10	77
9:21:00	35	10	79
9:22:00	35	10	79
9:23:00	35	10	78
9:24:00	35	10	78
9:25:00	35	10	78
9:26:00	35	10	78
9:27:00	35	10	78
9:28:00	35	10	78
9:29:00	35	10	78
9:30:00	35	10	77
9:31:00	35	9	77
9:32:00	35	9	77
9:33:00	35	10	77
9:34:00	35	9	77
9:35:00	35	10	78
9:36:00	35	10	77
9:37:00	35	10	78
9:38:00	35	10	81
9:39:00	35	10	81
9:40:00	35	9	81
9:41:00	35	9	81
9:42:00	35	10	81
9:43:00	35	10	81
9:44:00	35	9	81
9:45:00	35	10	87
9:46:00	35	10	87
9:47:00	35	10	84
9:48:00	35	10	85
9:49:00	35	10	83
9:50:00	35	10	83
9:51:00	35	10	85
9:52:00	35	10	84
9:53:00	35	10	82
9:54:00	35	10	82
9:55:00	35	10	86
9:56:00	35	10	87
9:57:00	35	10	88
9:58:00	35	10	54
9:59:00	35	10	51
10:00:00	35	10	52
10:01:00	35	10	52
10:02:00	35	10	52
10:03:00	35	10	50
10:04:00	35	10	51
10:05:00	35	10	52
10:06:00	35	10	52
10:07:00	35	10	51
10:08:00	35	10	51
10:09:00	35	10	51
10:10:00	35	10	51
10:11:00	35	9	51
10:12:00	35	9	52
10:13:00	35	9	52
10:14:00	35	9	51
10:15:00	35	9	50
10:16:00	35	10	50
10:17:00	35	10	42
10:18:00	35	10	43
10:19:00	35	10	43
10:20:00	35	10	42
10:21:00	35	10	42
10:22:00	35	10	42
10:23:00	35	10	42
10:24:00	35	10	42
10:25:00	35	9	42
10:26:00	35	9	42
10:27:00	35	9	42
10:28:00	35	9	42
10:29:00	35	9	42
10:30:00	35	9	42
10:31:00	35	10	45
10:32:00	35	10	45
10:33:00	35	10	45
10:34:00	35	10	46
10:35:00	35	10	46
10:36:00	35	10	46
10:37:00	35	10	45
10:38:00	35	10	45
10:39:00	35	10	45
10:40:00	35	10	45
10:41:00	35	10	45
10:42:00	35	10	45
10:43:00	35	10	45
10:44:00	35	10	45
10:45:00	35	10	45
10:46:00	35	10	45
10:47:00	35	10	45
10:48:00	35	9	45
10:49:00	35	9	45
10:50:00	35	9	45
10:51:00	35	9	45
10:52:00	35	9	45
10:53:00	35	10	48
10:54:00	35	10	47
10:55:00	35	10	48
10:56:00	35	10	49
10:57:00	34	10	49
10:58:00	34	10	49
10:59:00	34	9	49
11:00:00	34	9	49
11:01:00	34	9	49
11:02:00	34	9	49
11:03:00	34	9	49
11:04:00	34	10	64
11:05:00	34	10	69
11:06:00	34	10	65
11:07:00	34	10	67
11:08:00	34	10	66
11:09:00	34	10	65
11:10:00	34	10	66
11:11:00	34	10	72
11:12:00	34	10	70
11:13:00	34	10	68
11:14:00	34	9	69
11:15:00	34	9	65
11:16:00	34	9	71
11:17:00	34	9	71
11:18:00	34	9	72
11:19:00	34	10	52
11:20:00	34	10	66
11:21:00	34	10	67
11:22:00	34	10	67
11:23:00	34	10	65
11:24:00	34	10	64
11:25:00	34	10	64
11:26:00	34	10	66
11:27:00	34	10	66
11:28:00	34	10	66
11:29:00	34	10	65
11:30:00	34	9	66
11:31:00	34	9	66
11:32:00	34	9	67
11:33:00	34	9	67
11:34:00	34	9	67
11:35:00	34	10	78
11:36:00	34	10	59
11:37:00	34	10	54
11:38:00	34	10	50
11:39:00	34	10	51
11:40:00	34	10	57
11:41:00	34	10	63
11:42:00	34	10	70
11:43:00	34	10	69
11:44:00	33	10	69
11:45:00	33	10	69
11:46:00	33	9	69
11:47:00	33	9	64
11:48:00	34	9	62
11:49:00	34	9	62
11:50:00	34	10	48
11:51:00	34	10	43
11:52:00	33	10	42
11:53:00	33	10	43
11:54:00	33	10	43
11:55:00	33	10	43
11:56:00	33	10	43
11:57:00	33	10	44
11:58:00	33	10	44
11:59:00	33	9	44
12:00:00	33	9	44
12:01:00	33	9	44
12:02:00	33	9	44
12:03:00	33	9	44
12:04:00	33	10	43
12:05:00	33	10	43
12:06:00	33	10	43
12:07:00	33	10	43
12:08:00	33	10	43
12:09:00	33	10	43
12:10:00	33	10	43
12:11:00	33	10	43
12:12:00	33	10	43
12:13:00	33	10	43
12:14:00	33	9	43
12:15:00	33	9	43
12:16:00	33	9	43
12:17:00	33	9	43
12:18:00	33	10	47
12:19:00	33	10	47
12:20:00	33	10	50
12:21:00	33	10	51
12:22:00	33	10	52
12:23:00	33	10	52
12:24:00	33	10	52
12:25:00	33	9	52
12:26:00	33	9	53
12:27:00	33	9	53
12:28:00	33	9	53
12:29:00	33	10	58
12:30:00	32	10	63
12:31:00	32	10	65
12:32:00	32	10	66
12:33:00	32	10	61
12:34:00	32	10	64
12:35:00	32	10	65
12:36:00	32	10	68
12:37:00	32	9	72
12:38:00	32	9	72
12:39:00	32	9	72
12:40:00	32	10	63
12:41:00	32	10	63
12:42:00	32	10	69
12:43:00	32	10	66
12:44:00	32	10	57
12:45:00	32	10	59
12:46:00	32	10	58
12:47:00	32	9	58
12:48:00	32	9	57
12:49:00	32	9	58
12:50:00	32	9	57
12:51:00	32	10	58
12:52:00	32	10	76
12:53:00	32	10	67
12:54:00	32	10	66
12:55:00	32	10	64
12:56:00	32	10	61
12:57:00	32	10	61
12:58:00	32	9	62
12:59:00	31	9	62
13:00:00	31	9	63
13:01:00	31	9	65
13:02:00	31	10	69
13:03:00	31	10	69
13:04:00	31	10	64
13:05:00	31	10	87
13:06:00	31	10	67
13:07:00	31	10	70
13:08:00	31	10	71
13:09:00	31	9	73
13:10:00	31	9	70
13:11:00	31	9	72
13:12:00	31	9	80
13:13:00	31	10	50
13:14:00	31	10	50
13:15:00	31	10	51
13:16:00	31	10	51
13:17:00	31	10	51
13:18:00	31	10	51
13:19:00	31	10	51
13:20:00	31	9	51
13:21:00	31	9	50
13:22:00	31	9	50
13:23:00	31	10	49
13:24:00	31	10	64
13:25:00	30	10	58
13:26:00	30	10	54
13:27:00	30	10	53
13:28:00	30	10	51
13:29:00	30	10	52
13:30:00	30	10	52
13:31:00	30	9	52
13:32:00	30	9	52
13:33:00	30	9	53
13:34:00	30	10	58
13:35:00	30	10	49
13:36:00	30	10	49
13:37:00	30	10	49
13:38:00	30	10	50
13:39:00	30	10	52
13:40:00	30	9	52
13:41:00	30	9	52
13:42:00	30	9	52
13:43:00	30	10	70
13:44:00	30	10	74
13:45:00	30	10	77
13:46:00	30	10	74
13:47:00	30	10	72
13:48:00	30	10	69
13:49:00	30	9	64
13:50:00	29	9	61
13:51:00	29	9	61
13:52:00	29	10	77
13:53:00	29	10	73
13:54:00	29	10	76
13:55:00	29	10	68
13:56:00	29	10	67
13:57:00	29	9	70
13:58:00	29	9	76
13:59:00	29	9	70
14:00:00	29	10	70
14:01:00	29	10	78
14:02:00	29	10	73
14:03:00	29	10	71
14:04:00	29	10	71
14:05:00	29	9	69
14:06:00	29	9	74
14:07:00	29	9	78
14:08:00	29	10	66
14:09:00	29	10	65
14:10:00	29	10	65
14:11:00	29	10	62
14:12:00	29	10	63
14:13:00	29	10	62
14:14:00	29	10	60
14:15:00	29	10	61
14:16:00	29	9	61
14:17:00	28	9	58
14:18:00	28	9	58
14:19:00	28	10	50
14:20:00	28	10	49
14:21:00	28	10	48
14:22:00	28	10	48
14:23:00	28	10	48
14:24:00	28	10	47
14:25:00	28	10	47
14:26:00	28	10	47
14:27:00	28	9	47
14:28:00	28	9	47
14:29:00	28	9	47
14:30:00	28	10	46
14:31:00	28	10	46
14:32:00	28	10	47
14:33:00	28	10	48
14:34:00	28	10	48
14:35:00	28	10	48
14:36:00	28	10	48
14:37:00	28	10	48
14:38:00	28	9	48
14:39:00	28	9	48
14:40:00	28	9	48
14:41:00	28	10	47
14:42:00	28	10	47
14:43:00	28	10	47
14:44:00	27	10	47
14:45:00	27	10	47
14:46:00	27	10	47
14:47:00	27	9	47
14:48:00	27	9	47
14:49:00	27	9	47
14:50:00	27	10	54
14:51:00	27	10	59
14:52:00	27	10	58
14:53:00	27	10	53
14:54:00	27	10	53
14:55:00	27	10	54
14:56:00	27	9	52
14:57:00	27	9	53
14:58:00	27	9	53
14:59:00	27	10	48
15:00:00	27	10	49
15:01:00	27	10	51
15:02:00	27	10	53
15:03:00	27	10	60
15:04:00	27	10	58
15:05:00	27	10	61
15:06:00	26	10	57
15:07:00	26	9	56
15:08:00	26	9	56
15:09:00	26	9	58
15:10:00	26	10	63
15:11:00	26	10	63
15:12:00	26	10	68
15:13:00	26	10	69
15:14:00	26	10	70
15:15:00	26	10	66
15:16:00	26	10	66
15:17:00	26	9	67
15:18:00	26	9	67
15:19:00	26	9	65
15:20:00	26	9	65
15:21:00	26	10	70
15:22:00	26	10	74
15:23:00	26	10	63
15:24:00	26	10	61
15:25:00	26	10	62
15:26:00	26	10	63
15:27:00	26	10	65
15:28:00	26	9	65
15:29:00	25	9	64
15:30:00	25	9	65
15:31:00	25	10	65
15:32:00	25	10	67
15:33:00	25	10	69
15:34:00	25	10	71
15:35:00	25	10	72
15:36:00	25	10	74
15:37:00	25	10	72
15:38:00	25	10	72
15:39:00	25	10	73
15:40:00	25	9	71
15:41:00	25	9	71
15:42:00	25	9	70
15:43:00	25	9	70
15:44:00	25	9	75
15:45:00	25	9	73
15:46:00	25	9	76
15:47:00	25	10	93
15:48:00	25	10	89
15:49:00	24	10	92
15:50:00	24	10	94
15:51:00	24	10	93
15:52:00	24	10	89
15:53:00	24	10	89
15:54:00	24	10	90
15:55:00	24	10	88
15:56:00	24	9	89
15:57:00	24	9	87
15:58:00	24	9	90
15:59:00	24	9	93
16:00:00	24	10	113
16:01:00	24	10	88
16:02:00	24	10	77
16:03:00	24	10	83
16:04:00	24	10	83
16:05:00	24	10	88
16:06:00	24	10	83
16:07:00	24	10	81
16:08:00	24	10	73
16:09:00	24	10	71
16:10:00	24	10	68
16:11:00	24	9	65
16:12:00	24	9	63
16:13:00	24	9	58
16:14:00	23	9	59
16:15:00	23	10	65
16:16:00	23	10	76
16:17:00	23	10	80
16:18:00	23	10	75
16:19:00	23	10	75
16:20:00	23	10	72
16:21:00	23	10	89
16:22:00	23	10	95
16:23:00	23	10	86
16:24:00	23	10	95
16:25:00	23	9	87
16:26:00	23	9	105
16:27:00	23	9	85
16:28:00	23	9	86
16:29:00	23	9	87
16:30:00	23	10	82
16:31:00	23	10	93
16:32:00	23	10	99
16:33:00	23	10	90
16:34:00	23	10	112
16:35:00	23	10	102

File: project-root/data/Data Acquisition/Data Acquisition/2002 year (647)/Con 1 Kogalym G1850+0.7%NFL-2+0.2%CFR-10 (68C Squeeze).txt
--Test Summary--
Full Path and File Name	
Instrument Name	7222 #1
Instrument Type	Consistometer
Instrument Serial Number	113
Test Start Date	23.02.2002
Test Start Time	3:15:55
Test Stop Date	24.02.2002
Test Stop Time	1:01:53
Test Length	21:45:58
Final Sample Time Offset	21:45:00
Controller Schedule Name	
Sampling Period	60 seconds
Comments	MPa: 25(30min); T: 55C(20min), 68C(10min); tap water, dry blending

Sprd=22cm
Information	WellID	1-2
Information	Customer	Kogalym
Information	CementClass	G
Information	CementMfr	Dyckerhoff
Information	Additives	0.7%NFL-2+0.2%CFR-10
Information	Density	1850
Information	BHCT	68
Information	BHST	68
Information	FluidLoss	
Information	JobType	Squeeze
Calculated Value	Thickening_Time	N/A
Calculated Value	Setting Time	N/A
Initial Temperature (°C)	22 °C
Final Temperature (°C)	61 °C
Initial Pressure (MPa)	1 MPa
Final Pressure (MPa)	0 MPa
Initial Consistency (Bc)	15 Bc
Final Consistency (Bc)	10 Bc
--Data--
Time (HH:MM:SS)	Temperature (°C)	Pressure (MPa)	Consistency (Bc)
0:00:00	22	1	15
0:01:00	22	3	16
0:02:00	22	4	15
0:03:00	21	5	15
0:04:00	22	6	16
0:05:00	22	7	16
0:06:00	24	7	15
0:07:00	25	8	15
0:08:00	28	9	15
0:09:00	31	10	14
0:10:00	34	11	14
0:11:00	37	11	15
0:12:00	40	12	15
0:13:00	42	12	14
0:14:00	45	13	13
0:15:00	47	13	13
0:16:00	48	14	13
0:17:00	50	15	13
0:18:00	51	16	13
0:19:00	52	17	13
0:20:00	53	18	13
0:21:00	54	19	13
0:22:00	55	20	13
0:23:00	57	21	13
0:24:00	58	21	13
0:25:00	59	22	13
0:26:00	60	23	13
0:27:00	62	23	13
0:28:00	63	24	13
0:29:00	65	25	13
0:30:00	66	26	13
0:31:00	67	26	10
0:32:00	67	26	10
0:33:00	67	26	10
0:34:00	68	26	10
0:35:00	68	26	10
0:36:00	68	26	10
0:37:00	68	26	11
0:38:00	69	26	11
0:39:00	69	26	11
0:40:00	69	26	9
0:41:00	71	25	13
0:42:00	73	25	13
0:43:00	74	25	13
0:44:00	74	25	13
0:45:00	73	25	13
0:46:00	72	25	13
0:47:00	72	25	13
0:48:00	72	25	13
0:49:00	72	25	7
0:50:00	71	25	7
0:51:00	71	25	7
0:52:00	71	25	7
0:53:00	71	25	7
0:54:00	71	25	7
0:55:00	71	25	7
0:56:00	70	25	10
0:57:00	68	25	10
0:58:00	66	25	11
0:59:00	65	26	10
1:00:00	64	26	10
1:01:00	64	26	7
1:02:00	63	26	8
1:03:00	63	26	8
1:04:00	63	26	8
1:05:00	63	26	9
1:06:00	63	26	9
1:07:00	63	26	8
1:08:00	63	26	8
1:09:00	64	26	8
1:10:00	64	26	8
1:11:00	65	26	8
1:12:00	67	25	8
1:13:00	69	25	9
1:14:00	70	25	9
1:15:00	71	25	9
1:16:00	71	25	9
1:17:00	71	25	9
1:18:00	71	25	9
1:19:00	71	25	9
1:20:00	71	25	9
1:21:00	71	25	9
1:22:00	71	25	9
1:23:00	71	25	9
1:24:00	71	25	9
1:25:00	71	25	9
1:26:00	71	25	9
1:27:00	70	25	9
1:28:00	69	25	9
1:29:00	68	25	9
1:30:00	67	25	9
1:31:00	66	25	9
1:32:00	66	25	9
1:33:00	66	25	9
1:34:00	66	26	9
1:35:00	66	26	9
1:36:00	66	26	9
1:37:00	66	26	9
1:38:00	66	26	9
1:39:00	66	26	9
1:40:00	66	26	9
1:41:00	66	26	9
1:42:00	66	26	9
1:43:00	66	26	9
1:44:00	66	26	9
1:45:00	66	26	9
1:46:00	66	26	9
1:47:00	66	26	9
1:48:00	66	26	9
1:49:00	66	26	10
1:50:00	66	26	10
1:51:00	66	26	10
1:52:00	66	26	10
1:53:00	66	26	10
1:54:00	67	26	10
1:55:00	67	26	10
1:56:00	68	25	9
1:57:00	69	25	10
1:58:00	69	25	10
1:59:00	69	25	10
2:00:00	69	25	10
2:01:00	69	25	10
2:02:00	69	25	10
2:03:00	69	25	10
2:04:00	69	25	10
2:05:00	69	25	10
2:06:00	69	25	10
2:07:00	69	25	10
2:08:00	68	25	10
2:09:00	68	25	10
2:10:00	68	25	10
2:11:00	68	25	10
2:12:00	67	25	10
2:13:00	66	25	10
2:14:00	66	26	10
2:15:00	65	26	10
2:16:00	65	26	10
2:17:00	65	26	10
2:18:00	65	26	11
2:19:00	65	26	11
2:20:00	65	26	11
2:21:00	65	26	11
2:22:00	65	26	11
2:23:00	65	26	10
2:24:00	65	26	10
2:25:00	65	26	10
2:26:00	66	26	9
2:27:00	67	25	10
2:28:00	69	25	10
2:29:00	69	25	10
2:30:00	69	25	10
2:31:00	70	25	10
2:32:00	70	25	10
2:33:00	70	25	10
2:34:00	70	25	10
2:35:00	70	25	10
2:36:00	70	25	10
2:37:00	70	25	10
2:38:00	69	25	10
2:39:00	70	25	10
2:40:00	69	25	10
2:41:00	69	25	10
2:42:00	68	25	10
2:43:00	68	25	10
2:44:00	67	25	10
2:45:00	67	25	10
2:46:00	66	25	10
2:47:00	66	26	10
2:48:00	66	26	10
2:49:00	66	26	10
2:50:00	66	26	10
2:51:00	66	26	10
2:52:00	66	26	10
2:53:00	66	26	10
2:54:00	66	26	10
2:55:00	66	26	10
2:56:00	66	26	10
2:57:00	66	26	10
2:58:00	67	26	10
2:59:00	67	26	10
3:00:00	67	26	10
3:01:00	67	26	10
3:02:00	67	26	10
3:03:00	67	26	10
3:04:00	67	26	10
3:05:00	67	26	10
3:06:00	67	26	10
3:07:00	67	26	10
3:08:00	67	26	10
3:09:00	67	26	10
3:10:00	67	26	10
3:11:00	68	25	10
3:12:00	68	25	10
3:13:00	68	25	10
3:14:00	68	25	10
3:15:00	67	25	10
3:16:00	67	25	10
3:17:00	67	25	10
3:18:00	67	25	10
3:19:00	67	25	10
3:20:00	67	25	10
3:21:00	67	25	10
3:22:00	67	25	10
3:23:00	66	25	10
3:24:00	66	25	10
3:25:00	66	25	10
3:26:00	66	26	10
3:27:00	66	26	10
3:28:00	65	26	10
3:29:00	65	26	10
3:30:00	65	26	10
3:31:00	65	26	10
3:32:00	65	26	10
3:33:00	65	26	10
3:34:00	65	26	10
3:35:00	65	26	10
3:36:00	65	26	10
3:37:00	66	26	10
3:38:00	66	26	10
3:39:00	66	26	9
3:40:00	66	26	10
3:41:00	67	26	10
3:42:00	68	25	10
3:43:00	69	25	11
3:44:00	70	25	10
3:45:00	70	25	11
3:46:00	70	25	11
3:47:00	70	25	11
3:48:00	70	25	11
3:49:00	70	25	11
3:50:00	70	25	11
3:51:00	70	25	11
3:52:00	70	25	11
3:53:00	70	25	11
3:54:00	70	25	11
3:55:00	70	25	11
3:56:00	70	25	11
3:57:00	69	25	11
3:58:00	69	25	11
3:59:00	68	25	11
4:00:00	68	25	11
4:01:00	67	25	11
4:02:00	67	25	11
4:03:00	67	25	11
4:04:00	67	25	11
4:05:00	66	25	11
4:06:00	66	25	11
4:07:00	66	25	11
4:08:00	66	25	11
4:09:00	66	26	11
4:10:00	66	26	11
4:11:00	66	26	11
4:12:00	66	26	11
4:13:00	66	26	11
4:14:00	66	26	11
4:15:00	66	26	11
4:16:00	66	26	11
4:17:00	66	26	11
4:18:00	66	26	11
4:19:00	66	26	11
4:20:00	66	26	11
4:21:00	66	26	11
4:22:00	66	26	11
4:23:00	66	26	11
4:24:00	66	26	11
4:25:00	66	26	10
4:26:00	67	26	10
4:27:00	68	25	10
4:28:00	68	25	11
4:29:00	69	25	11
4:30:00	69	25	10
4:31:00	70	25	10
4:32:00	70	25	10
4:33:00	70	25	10
4:34:00	70	25	10
4:35:00	70	25	10
4:36:00	70	25	10
4:37:00	70	25	10
4:38:00	70	25	10
4:39:00	70	25	10
4:40:00	69	25	10
4:41:00	69	25	11
4:42:00	69	25	10
4:43:00	69	25	10
4:44:00	68	25	10
4:45:00	68	25	10
4:46:00	67	25	10
4:47:00	67	25	11
4:48:00	67	25	11
4:49:00	66	25	11
4:50:00	66	25	11
4:51:00	66	25	11
4:52:00	66	26	11
4:53:00	66	26	11
4:54:00	66	26	11
4:55:00	66	26	11
4:56:00	66	26	11
4:57:00	66	26	11
4:58:00	66	26	11
4:59:00	66	26	11
5:00:00	66	26	11
5:01:00	66	26	11
5:02:00	66	26	11
5:03:00	66	26	11
5:04:00	66	26	11
5:05:00	66	26	11
5:06:00	66	26	11
5:07:00	67	26	11
5:08:00	67	26	11
5:09:00	67	26	11
5:10:00	67	26	10
5:11:00	67	26	10
5:12:00	68	25	10
5:13:00	68	25	10
5:14:00	69	25	10
5:15:00	69	25	10
5:16:00	69	25	10
5:17:00	69	25	10
5:18:00	69	25	10
5:19:00	69	25	10
5:20:00	69	25	10
5:21:00	69	25	10
5:22:00	69	25	10
5:23:00	69	25	10
5:24:00	69	25	10
5:25:00	69	25	10
5:26:00	69		
5:27:00	68	25	11
5:28:00	68	25	11
5:29:00	68	25	11
5:30:00	67	25	11
5:31:00	67	25	11
5:32:00	66	25	11
5:33:00	66	26	11
5:34:00	66	26	11
5:35:00	66	26	11
5:36:00	66	26	11
5:37:00	66	26	11
5:38:00	66	26	11
5:39:00	65	26	11
5:40:00	65	26	11
5:41:00	65	26	11
5:42:00	65	26	11
5:43:00	66	26	11
5:44:00	66	26	11
5:45:00	66	26	11
5:46:00	67	26	11
5:47:00	67	26	11
5:48:00	67	26	10
5:49:00	67	26	10
5:50:00	67	26	10
5:51:00	67	26	10
5:52:00	68	26	10
5:53:00	68	26	10
5:54:00	68	25	10
5:55:00	68	25	10
5:56:00	68	25	10
5:57:00	69	25	10
5:58:00	69	25	10
5:59:00	69	25	11
6:00:00	69	25	11
6:01:00	68	25	11
6:02:00	68	25	11
6:03:00	68	25	11
6:04:00	68	25	11
6:05:00	68	25	11
6:06:00	68	25	11
6:07:00	68	25	11
6:08:00	67	25	11
6:09:00	67	25	11
6:10:00	67	25	11
6:11:00	67	25	16
6:12:00	67	25	16
6:13:00	67	25	16
6:14:00	66	25	15
6:15:00	66	25	10
6:16:00	65	26	10
6:17:00	65	26	10
6:18:00	65	26	10
6:19:00	65	26	10
6:20:00	65	26	10
6:21:00	65	26	10
6:22:00	65	26	10
6:23:00	65	26	10
6:24:00	65	26	10
6:25:00	65	26	11
6:26:00	65	26	21
6:27:00	65	26	21
6:28:00	66	26	21
6:29:00	67	26	21
6:30:00	67	26	12
6:31:00	68	25	13
6:32:00	69	25	12
6:33:00	69	25	11
6:34:00	70	25	11
6:35:00	70	25	12
6:36:00	70	25	12
6:37:00	71	25	13
6:38:00	71	25	13
6:39:00	71	25	13
6:40:00	71	25	14
6:41:00	72	25	25
6:42:00	72	25	25
6:43:00	72	25	25
6:44:00	72	25	25
6:45:00	72	25	13
6:46:00	71	25	13
6:47:00	71	25	13
6:48:00	71	25	13
6:49:00	71	25	13
6:50:00	71	25	13
6:51:00	70	25	13
6:52:00	70	25	13
6:53:00	70	25	13
6:54:00	70	25	13
6:55:00	70	25	70
6:56:00	69	25	27
6:57:00	69	25	27
6:58:00	69	25	27
6:59:00	69	25	27
7:00:00	69	25	18
7:01:00	68	25	18
7:02:00	68	25	18
7:03:00	68	25	18
7:04:00	68	25	18
7:05:00	67	25	18
7:06:00	67	25	18
7:07:00	67	25	18
7:08:00	67	25	18
7:09:00	67	25	18
7:10:00	66	25	107
7:11:00	66	26	35
7:12:00	66	26	35
7:13:00	66	26	34
7:14:00	66	26	34
7:15:00	65	26	27
7:16:00	65	26	27
7:17:00	65	26	27
7:18:00	65	26	27
7:19:00	65	26	27
7:20:00	65	26	27
7:21:00	65	26	27
7:22:00	65	26	27
7:23:00	65	26	27
7:24:00	65	26	27
7:25:00	65	26	106
7:26:00	65	26	48
7:27:00	65	26	38
7:28:00	66	26	38
7:29:00	66	26	38
7:30:00	67	26	37
7:31:00	67	26	37
7:32:00	68	26	37
7:33:00	68	26	37
7:34:00	69	26	37
7:35:00	69	25	38
7:36:00	70	25	37
7:37:00	70	25	37
7:38:00	71	25	37
7:39:00	71	25	37
7:40:00	71	25	107
7:41:00	72	25	67
7:42:00	72	25	63
7:43:00	72	25	63
7:44:00	73	25	63
7:45:00	73	25	62
7:46:00	73	25	63
7:47:00	73	25	62
7:48:00	73	25	62
7:49:00	73	25	62
7:50:00	73	25	62
7:51:00	72	25	62
7:52:00	72	25	62
7:53:00	72	25	62
7:54:00	72	25	62
7:55:00	72	25	7
7:56:00	72	25	10
7:57:00	72	25	10
7:58:00	72	25	9
7:59:00	72	25	9
8:00:00	71	25	9
8:01:00	71	25	9
8:02:00	71	25	9
8:03:00	71	25	9
8:04:00	71	25	9
8:05:00	70	25	9
8:06:00	70	25	9
8:07:00	70	25	9
8:08:00	70	25	9
8:09:00	70	25	9
8:10:00	70	25	16
8:11:00	69	25	14
8:12:00	69	25	8
8:13:00	69	25	8
8:14:00	69	25	9
8:15:00	69	25	9
8:16:00	69	25	9
8:17:00	69	25	9
8:18:00	69	25	9
8:19:00	68	25	9
8:20:00	68	25	9
8:21:00	68	25	9
8:22:00	68	25	9
8:23:00	68	25	9
8:24:00	68	25	9
8:25:00	68	25	9
8:26:00	68	25	9
8:27:00	68	25	12
8:28:00	68	25	11
8:29:00	68	25	11
8:30:00	67	25	11
8:31:00	67	25	11
8:32:00	67	25	11
8:33:00	67	25	11
8:34:00	67	25	11
8:35:00	67	25	11
8:36:00	67	25	11
8:37:00	67	25	11
8:38:00	67	25	11
8:39:00	67	25	11
8:40:00	67	25	11
8:41:00	67	25	13
8:42:00	67	25	10
8:43:00	67	25	10
8:44:00	67	25	10
8:45:00	67	25	10
8:46:00	67	25	10
8:47:00	67	25	10
8:48:00	66	25	10
8:49:00	66	25	10
8:50:00	66	25	10
8:51:00	66	25	10
8:52:00	66	25	10
8:53:00	66	26	10
8:54:00	66	26	10
8:55:00	66	26	13
8:56:00	67	26	11
8:57:00	67	26	12
8:58:00	67	26	11
8:59:00	67	25	11
9:00:00	67	25	11
9:01:00	67	25	11
9:02:00	67	25	11
9:03:00	67	25	11
9:04:00	67	25	11
9:05:00	67	25	11
9:06:00	67	25	11
9:07:00	67	25	11
9:08:00	68	25	11
9:09:00	68	25	11
9:10:00	68	25	9
9:11:00	68	25	9
9:12:00	68	25	10
9:13:00	68	25	10
9:14:00	68	25	10
9:15:00	68	25	10
9:16:00	68	25	10
9:17:00	68	25	10
9:18:00	68	25	10
9:19:00	68	25	10
9:20:00	68	25	10
9:21:00	67	25	10
9:22:00	67	25	10
9:23:00	67	25	10
9:24:00	67	25	10
9:25:00	67	25	30
9:26:00	67	25	13
9:27:00	67	25	12
9:28:00	67	25	12
9:29:00	67	25	12
9:30:00	67	25	18
9:31:00	67	25	18
9:32:00	67	25	18
9:33:00	67	25	18
9:34:00	67	25	18
9:35:00	67	25	18
9:36:00	66	25	18
9:37:00	66	26	19
9:38:00	66	26	18
9:39:00	66	26	18
9:40:00	66	26	17
9:41:00	66	26	11
9:42:00	66	26	10
9:43:00	66	26	10
9:44:00	66	26	10
9:45:00	66	26	10
9:46:00	66	26	10
9:47:00	66	26	10
9:48:00	66	26	10
9:49:00	66	26	10
9:50:00	66	26	10
9:51:00	66	26	10
9:52:00	66	26	10
9:53:00	66	26	10
9:54:00	66	26	11
9:55:00	67	26	11
9:56:00	67	26	13
9:57:00	67	25	16
9:58:00	67	25	25
9:59:00	68	25	17
10:00:00	68	25	16
10:01:00	68	25	17
10:02:00	68	25	17
10:03:00	68	25	17
10:04:00	69	25	17
10:05:00	69	25	17
10:06:00	69	25	17
10:07:00	69	25	17
10:08:00	69	25	16
10:09:00	69	25	16
10:10:00	69	25	10
10:11:00	69	25	13
10:12:00	69	25	14
10:13:00	69	25	13
10:14:00	69	25	13
10:15:00	69	25	13
10:16:00	69	25	13
10:17:00	69	25	13
10:18:00	68	25	13
10:19:00	68	25	13
10:20:00	68	25	13
10:21:00	68	25	13
10:22:00	67	25	13
10:23:00	67	25	13
10:24:00	67	25	13
10:25:00	67	25	20
10:26:00	67	25	13
10:27:00	67	25	14
10:28:00	66	25	14
10:29:00	66	25	14
10:30:00	66	25	18
10:31:00	66	25	18
10:32:00	66	26	18
10:33:00	65	26	18
10:34:00	65	26	19
10:35:00	65	26	19
10:36:00	65	26	19
10:37:00	65	26	20
10:38:00	64	26	27
10:39:00	64	26	27
10:40:00	64	26	13
10:41:00	65	26	17
10:42:00	65	26	17
10:43:00	65	26	17
10:44:00	65	26	14
10:45:00	66	26	36
10:46:00	66	26	35
10:47:00	66	26	29
10:48:00	67	26	24
10:49:00	67	26	20
10:50:00	68	26	14
10:51:00	69	26	14
10:52:00	69	25	17
10:53:00	70	25	14
10:54:00	70	25	16
10:55:00	71	25	15
10:56:00	71	25	16
10:57:00	72	25	17
10:58:00	72	25	27
10:59:00	72	25	20
11:00:00	73	25	19
11:01:00	73	25	19
11:02:00	73	25	19
11:03:00	73	25	19
11:04:00	73	25	20
11:05:00	73	25	20
11:06:00	73	25	20
11:07:00	73	25	21
11:08:00	72	25	21
11:09:00	72	25	21
11:10:00	72	25	13
11:11:00	72	25	17
11:12:00	72	25	14
11:13:00	72	25	12
11:14:00	72	25	13
11:15:00	71	25	13
11:16:00	71	25	13
11:17:00	71	25	13
11:18:00	70	25	13
11:19:00	70	25	13
11:20:00	70	25	13
11:21:00	70	25	13
11:22:00	69	25	13
11:23:00	69	25	13
11:24:00	69	25	13
11:25:00	69	25	14
11:26:00	69	25	26
11:27:00	69	25	17
11:28:00	68	25	18
11:29:00	68	25	18
11:30:00	68	25	18
11:31:00	68	25	18
11:32:00	67	25	18
11:33:00	67	25	18
11:34:00	67	25	18
11:35:00	66	25	18
11:36:00	66	25	18
11:37:00	66	26	18
11:38:00	66	26	18
11:39:00	66	26	18
11:40:00	65	26	13
11:41:00	65	26	14
11:42:00	65	26	13
11:43:00	65	26	13
11:44:00	65	26	13
11:45:00	65	26	15
11:46:00	65	26	15
11:47:00	65	26	15
11:48:00	65	26	50
11:49:00	65	26	22
11:50:00	65	26	21
11:51:00	65	26	25
11:52:00	66	26	24
11:53:00	66	26	23
11:54:00	66	26	23
11:55:00	67	26	19
11:56:00	67	26	18
11:57:00	67	25	13
11:58:00	68	25	11
11:59:00	68	25	11
12:00:00	69	25	11
12:01:00	69	25	11
12:02:00	70	25	11
12:03:00	70	25	11
12:04:00	70	25	11
12:05:00	71	25	11
12:06:00	71	25	11
12:07:00	71	25	11
12:08:00	71	25	11
12:09:00	72	25	11
12:10:00	72	25	10
12:11:00	72	25	16
12:12:00	72	25	14
12:13:00	72	25	14
12:14:00	72	25	13
12:15:00	72	25	13
12:16:00	72	25	13
12:17:00	72	25	13
12:18:00	71	25	13
12:19:00	71	25	13
12:20:00	71	25	13
12:21:00	71	25	13
12:22:00	70	25	13
12:23:00	70	25	14
12:24:00	70	25	14
12:25:00	70	25	13
12:26:00	70	25	13
12:27:00	70	25	14
12:28:00	70	25	14
12:29:00	69	25	15
12:30:00	69	25	19
12:31:00	69	25	19
12:32:00	68	25	19
12:33:00	68	25	19
12:34:00	68	25	19
12:35:00	68	25	20
12:36:00	67	25	20
12:37:00	67	25	20
12:38:00	67	25	20
12:39:00	67	25	22
12:40:00	67	25	13
12:41:00	67	25	19
12:42:00	66	25	13
12:43:00	66	25	13
12:44:00	66	25	12
12:45:00	66	26	12
12:46:00	66	26	12
12:47:00	65	26	12
12:48:00	65	26	12
12:49:00	65	26	12
12:50:00	65	26	12
12:51:00	65	26	12
12:52:00	65	26	12
12:53:00	65	26	13
12:54:00	65	26	33
12:55:00	65	26	27
12:56:00	65	26	16
12:57:00	65	26	13
12:58:00	66	26	12
12:59:00	66	26	12
13:00:00	66	26	12
13:01:00	67	26	12
13:02:00	67	26	12
13:03:00	67	26	11
13:04:00	68	26	12
13:05:00	68	26	11
13:06:00	69	25	11
13:07:00	69	25	11
13:08:00	70	25	11
13:09:00	70	25	11
13:10:00	71	25	19
13:11:00	71	25	15
13:12:00	71	25	25
13:13:00	72	25	18
13:14:00	72	25	15
13:15:00	72	25	17
13:16:00	72	25	19
13:17:00	72	25	19
13:18:00	72	25	19
13:19:00	72	25	20
13:20:00	72	25	22
13:21:00	72	25	41
13:22:00	71	25	41
13:23:00	71	25	43
13:24:00	71	25	42
13:25:00	71	25	13
13:26:00	71	25	17
13:27:00	71	25	14
13:28:00	71	25	15
13:29:00	71	25	17
13:30:00	70	25	16
13:31:00	70	25	16
13:32:00	70	25	16
13:33:00	70	25	17
13:34:00	69	25	17
13:35:00	69	25	17
13:36:00	69	25	17
13:37:00	69	25	18
13:38:00	68	25	18
13:39:00	68	25	18
13:40:00	68	25	13
13:41:00	68	25	16
13:42:00	68	25	13
13:43:00	68	25	13
13:44:00	67	25	14
13:45:00	67	25	13
13:46:00	67	25	13
13:47:00	67	25	13
13:48:00	66	25	13
13:49:00	66	26	13
13:50:00	66	26	13
13:51:00	66	26	13
13:52:00	66	26	13
13:53:00	65	26	13
13:54:00	65	26	13
13:55:00	65	26	15
13:56:00	65	26	16
13:57:00	65	26	15
13:58:00	65	26	16
13:59:00	65	26	14
14:00:00	65	26	16
14:01:00	65	26	16
14:02:00	65	26	40
14:03:00	66	26	42
14:04:00	66	26	36
14:05:00	66	26	54
14:06:00	66	26	42
14:07:00	66	26	44
14:08:00	67	26	42
14:09:00	67	26	41
14:10:00	68	26	15
14:11:00	68	25	18
14:12:00	68	25	12
14:13:00	69	25	11
14:14:00	69	25	11
14:15:00	69	25	11
14:16:00	70	25	11
14:17:00	70	25	11
14:18:00	70	25	11
14:19:00	70	25	12
14:20:00	71	25	12
14:21:00	71	25	12
14:22:00	71	25	12
14:23:00	71	25	12
14:24:00	71	25	12
14:25:00	71	25	10
14:26:00	71	25	11
14:27:00	71	25	11
14:28:00	71	25	10
14:29:00	71	25	11
14:30:00	71	25	11
14:31:00	70	25	11
14:32:00	70	25	11
14:33:00	70	25	11
14:34:00	70	25	11
14:35:00	70	25	11
14:36:00	69	25	11
14:37:00	69	25	11
14:38:00	69	25	11
14:39:00	69	25	10
14:40:00	69	25	11
14:41:00	69	25	13
14:42:00	68	25	12
14:43:00	68	25	12
14:44:00	68	25	11
14:45:00	68	25	11
14:46:00	68	25	11
14:47:00	67	25	11
14:48:00	67	25	11
14:49:00	67	25	11
14:50:00	67	25	11
14:51:00	66	25	11
14:52:00	66	25	11
14:53:00	66	25	11
14:54:00	66	26	11
14:55:00	66	26	12
14:56:00	66	26	11
14:57:00	66	26	11
14:58:00	65	26	12
14:59:00	65	26	12
15:00:00	65	26	13
15:01:00	65	26	13
15:02:00	65	26	13
15:03:00	65	26	13
15:04:00	65	26	13
15:05:00	65	26	13
15:06:00	65	26	13
15:07:00	66	26	13
15:08:00	66	26	13
15:09:00	66	26	13
15:10:00	66	26	11
15:11:00	67	26	19
15:12:00	67	26	11
15:13:00	67	25	13
15:14:00	68	25	11
15:15:00	68	25	11
15:16:00	68	25	11
15:17:00	69	25	11
15:18:00	69	25	11
15:19:00	70	25	11
15:20:00	70	25	11
15:21:00	70	25	11
15:22:00	70	25	11
15:23:00	71	25	11
15:24:00	71	25	11
15:25:00	71	25	9
15:26:00	71	25	10
15:27:00	71	25	13
15:28:00	71	25	15
15:29:00	71	25	16
15:30:00	71	25	12
15:31:00	71	25	12
15:32:00	71	25	12
15:33:00	71	25	12
15:34:00	71	25	12
15:35:00	71	25	12
15:36:00	70	25	12
15:37:00	70	25	12
15:38:00	70	25	12
15:39:00	70	25	12
15:40:00	70	25	12
15:41:00	70	25	11
15:42:00	69	25	11
15:43:00	69	25	11
15:44:00	69	25	11
15:45:00	69	25	11
15:46:00	69	25	11
15:47:00	68	25	11
15:48:00	68	25	11
15:49:00	68	25	11
15:50:00	68	25	11
15:51:00	67	25	11
15:52:00	67	25	11
15:53:00	67	25	11
15:54:00	67	25	11
15:55:00	67	25	11
15:56:00	66	25	13
15:57:00	66	25	14
15:58:00	66	25	12
15:59:00	66	26	11
16:00:00	66	26	12
16:01:00	66	26	12
16:02:00	65	26	12
16:03:00	65	26	12
16:04:00	65	26	12
16:05:00	65	26	11
16:06:00	65	26	11
16:07:00	65	26	11
16:08:00	65	26	11
16:09:00	65	26	11
16:10:00	65	26	14
16:11:00	65	26	12
16:12:00	66	26	13
16:13:00	66	26	11
16:14:00	66	26	10
16:15:00	66	26	12
16:16:00	67	26	12
16:17:00	67	26	12
16:18:00	68	26	13
16:19:00	68	26	17
16:20:00	69	25	43
16:21:00	69	25	28
16:22:00	69	25	25
16:23:00	70	25	35
16:24:00	70	25	37
16:25:00	71	25	15
16:26:00	71	25	11
16:27:00	71	25	11
16:28:00	72	25	11
16:29:00	72	25	11
16:30:00	72	25	11
16:31:00	72	25	11
16:32:00	72	25	11
16:33:00	72	25	11
16:34:00	72	25	11
16:35:00	71	25	11
16:36:00	71	25	11
16:37:00	71	25	11
16:38:00	71	25	11
16:39:00	71	25	11
16:40:00	71	25	10
16:41:00	71	25	10
16:42:00	71	25	10
16:43:00	70	25	10
16:44:00	70	25	10
16:45:00	70	25	10
16:46:00	70	25	10
16:47:00	70	25	10
16:48:00	69	25	10
16:49:00	69	25	10
16:50:00	69	25	10
16:51:00	68	25	10
16:52:00	68	25	10
16:53:00	68	25	10
16:54:00	68	25	10
16:55:00	68	25	10
16:56:00	68	25	10
16:57:00	67	25	10
16:58:00	67	25	10
16:59:00	67	25	10
17:00:00	67	25	10
17:01:00	67	25	10
17:02:00	66	25	10
17:03:00	66	25	10
17:04:00	66	26	10
17:05:00	66	26	10
17:06:00	65	26	10
17:07:00	65	26	10
17:08:00	65	26	10
17:09:00	65	26	10
17:10:00	65	26	11
17:11:00	65	26	10
17:12:00	65	26	10
17:13:00	65	26	9
17:14:00	65	26	9
17:15:00	65	26	9
17:16:00	65	26	9
17:17:00	66	26	9
17:18:00	66	26	9
17:19:00	66	26	12
17:20:00	67	26	32
17:21:00	67	26	23
17:22:00	67	26	22
17:23:00	68	26	21
17:24:00	68	26	20
17:25:00	69	26	26
17:26:00	69	25	11
17:27:00	69	25	11
17:28:00	70	25	10
17:29:00	70	25	10
17:30:00	70	25	9
17:31:00	71	25	9
17:32:00	71	25	9
17:33:00	71	25	9
17:34:00	71	25	10
17:35:00	71	25	10
17:36:00	71	25	10
17:37:00	71	25	10
17:38:00	71	25	10
17:39:00	71	25	10
17:40:00	71	25	10
17:41:00	71	25	10
17:42:00	71	25	11
17:43:00	70	25	10
17:44:00	70	25	10
17:45:00	70	25	10
17:46:00	70	25	10
17:47:00	70	25	10
17:48:00	69	25	10
17:49:00	69	25	10
17:50:00	69	25	10
17:51:00	69	25	10
17:52:00	69	25	10
17:53:00	68	25	10
17:54:00	68	25	10
17:55:00	68	25	10
17:56:00	68	25	10
17:57:00	68	25	10
17:58:00	68	25	10
17:59:00	67	25	10
18:00:00	67	25	9
18:01:00	67	25	9
18:02:00	67	25	9
18:03:00	66	25	9
18:04:00	66	25	9
18:05:00	66	26	9
18:06:00	66	26	9
18:07:00	66	26	9
18:08:00	65	26	9
18:09:00	65	26	9
18:10:00	65	26	9
18:11:00	65	26	9
18:12:00	65	26	9
18:13:00	65	26	9
18:14:00	65	26	9
18:15:00	65	26	9
18:16:00	65	26	9
18:17:00	65	26	9
18:18:00	66	26	9
18:19:00	66	26	10
18:20:00	66	26	10
18:21:00	66	26	11
18:22:00	67	26	11
18:23:00	67	26	12
18:24:00	67	26	12
18:25:00	68	26	15
18:26:00	68	25	14
18:27:00	68	25	8
18:28:00	69	25	8
18:29:00	69	25	8
18:30:00	70	25	8
18:31:00	70	25	8
18:32:00	70	25	8
18:33:00	70	25	8
18:34:00	70	25	8
18:35:00	71	25	8
18:36:00	71	25	8
18:37:00	71	25	8
18:38:00	71	25	8
18:39:00	71	25	8
18:40:00	71	25	15
18:41:00	71	25	11
18:42:00	71	25	10
18:43:00	71	25	10
18:44:00	70	25	10
18:45:00	70	25	9
18:46:00	70	25	9
18:47:00	70	25	9
18:48:00	70	25	10
18:49:00	69	25	10
18:50:00	69	25	10
18:51:00	69	25	10
18:52:00	69	25	10
18:53:00	69	25	10
18:54:00	68	25	10
18:55:00	68	25	10
18:56:00	68	25	10
18:57:00	68	25	10
18:58:00	68	25	13
18:59:00	68	25	10
19:00:00	67	25	11
19:01:00	67	25	11
19:02:00	67	25	11
19:03:00	67	25	11
19:04:00	66	25	11
19:05:00	66	25	11
19:06:00	66	26	11
19:07:00	66	26	12
19:08:00	66	26	12
19:09:00	65	26	12
19:10:00	65	26	13
19:11:00	65	26	10
19:12:00	65	26	10
19:13:00	65	26	10
19:14:00	65	26	10
19:15:00	65	26	9
19:16:00	65	26	9
19:17:00	65	26	10
19:18:00	65	26	34
19:19:00	66	26	35
19:20:00	66	26	32
19:21:00	66	26	31
19:22:00	66	26	31
19:23:00	67	26	31
19:24:00	67	26	29
19:25:00	67	26	25
19:26:00	68	25	9
19:27:00	68	25	8
19:28:00	68	25	8
19:29:00	69	25	7
19:30:00	69	25	7
19:31:00	69	25	8
19:32:00	70	25	8
19:33:00	70	25	8
19:34:00	70	25	8
19:35:00	70	25	8
19:36:00	70	25	8
19:37:00	71	25	8
19:38:00	71	25	8
19:39:00	71	25	8
19:40:00	71	25	8
19:41:00	71	25	8
19:42:00	71	25	8
19:43:00	71	25	8
19:44:00	71	25	8
19:45:00	71	25	8
19:46:00	70	25	8
19:47:00	70	25	8
19:48:00	70	25	8
19:49:00	70	25	8
19:50:00	70	25	8
19:51:00	69	25	8
19:52:00	69	25	8
19:53:00	69	25	8
19:54:00	69	25	8
19:55:00	69	25	8
19:56:00	68	25	8
19:57:00	68	25	8
19:58:00	68	25	8
19:59:00	68	25	8
20:00:00	68	25	8
20:01:00	67	25	8
20:02:00	67	25	8
20:03:00	67	25	8
20:04:00	67	25	8
20:05:00	67	25	8
20:06:00	66	25	8
20:07:00	66	26	8
20:08:00	66	26	8
20:09:00	66	26	8
20:10:00	66	26	9
20:11:00	65	26	9
20:12:00	65	26	9
20:13:00	65	26	8
20:14:00	65	26	9
20:15:00	65	26	9
20:16:00	65	26	9
20:17:00	65	26	9
20:18:00	65	26	9
20:19:00	65	26	9
20:20:00	65	26	9
20:21:00	66	26	9
20:22:00	66	26	9
20:23:00	66	26	9
20:24:00	66	26	9
20:25:00	67	26	17
20:26:00	67	26	11
20:27:00	67	26	10
20:28:00	68	25	9
20:29:00	68	25	9
20:30:00	68	25	9
20:31:00	69	25	9
20:32:00	69	25	9
20:33:00	69	25	9
20:34:00	70	25	9
20:35:00	70	25	9
20:36:00	70	25	9
20:37:00	71	25	9
20:38:00	71	25	9
20:39:00	71	25	9
20:40:00	71	25	10
20:41:00	71	25	12
20:42:00	71	25	10
20:43:00	71	25	11
20:44:00	71	25	10
20:45:00	71	25	10
20:46:00	71	25	10
20:47:00	71	25	10
20:48:00	71	25	10
20:49:00	70	25	10
20:50:00	70	25	10
20:51:00	70	25	10
20:52:00	70	25	10
20:53:00	70	25	10
20:54:00	69	25	10
20:55:00	69	25	10
20:56:00	69	25	10
20:57:00	69	25	10
20:58:00	69	25	12
20:59:00	69	25	11
21:00:00	68	25	15
21:01:00	68	25	15
21:02:00	68	25	15
21:03:00	68	25	15
21:04:00	67	25	15
21:05:00	67	25	15
21:06:00	67	25	15
21:07:00	67	25	15
21:08:00	66	25	15
21:09:00	66	25	15
21:10:00	66	26	17
21:11:00	66	26	11
21:12:00	66	26	12
21:13:00	66	26	12
21:14:00	66	26	11
21:15:00	65	26	10
21:16:00	65	26	10
21:17:00	65	26	10
21:18:00	65	26	10
21:19:00	65	18	10
21:20:00	64	9	6
21:21:00	64	1	4
21:22:00	64	0	5
21:23:00	64	0	5
21:24:00	64	0	6
21:25:00	64	0	6
21:26:00	64	0	5
21:27:00	65	0	21
21:28:00	64	0	12
21:29:00	64	0	9
21:30:00	64	0	9
21:31:00	64	0	11
21:32:00	64	0	1
21:33:00	64	0	14
21:34:00	64	0	17
21:35:00	64	0	17
21:36:00	63	0	15
21:37:00	63	0	25
21:38:00	63	0	26
21:39:00	63	0	24
21:40:00	63	0	24
21:41:00	62	0	17
21:42:00	62	0	15
21:43:00	62	0	10
21:44:00	61	0	9
21:45:00	61	0	10
