Repository: ProgWizer/parser

File: project-root/data/Data Acquisition/Data Acquisition/2002 year (647)/Con 1 Kogalym G1900+0.7%NFL-2(55C-Sq).txt
--Test Summary--
Full Path and File Name	
Instrument Name	7222 #1
Instrument Type	Consistometer
Instrument Serial Number	113
Test Start Date	01.11.2002
Test Start Time	13:41:31
Test Stop Date	01.11.2002
Test Stop Time	19:21:47
Test Length	5:40:16
Final Sample Time Offset	5:40:00
Controller Schedule Name	
Sampling Period	60 seconds
Comments	MPa:32(30min), T:55C(30min)
Information	WellID	8/1043
Information	Customer	LUK AIK
Information	CementClass	G
Information	CementMfr	Dyckerhoff
Information	Additives	0.7%NFL-2
Information	Density	1900
Information	BHCT	55
Information	BHST	70
Information	FluidLoss	
Information	JobType	Hesitation Squeeze
Calculated Value	Thickening_Time	N/A
Calculated Value	Setting Time	N/A
Initial Temperature (°C)	24 °C
Final Temperature (°C)	55 °C
Initial Pressure (MPa)	0 MPa
Final Pressure (MPa)	33 MPa
Initial Consistency (Bc)	25 Bc
Final Consistency (Bc)	105 Bc
--Data--
Time (HH:MM:SS)	Temperature (°C)	Pressure (MPa)	Consistency (Bc)
0:00:00	24	0	25
0:01:00	24	2	25
0:02:00	24	4	23
0:03:00	24	5	25
0:04:00	25	6	20
0:05:00	25	7	26
0:06:00	26	8	26
0:07:00	28	9	23
0:08:00	29	10	20
0:09:00	30	11	23
0:10:00	32	12	23
0:11:00	33	13	20
0:12:00	34	14	21
0:13:00	36	15	19
0:14:00	37	16	20
0:15:00	38	17	19
0:16:00	40	17	18
0:17:00	41	19	19
0:18:00	42	19	19
0:19:00	43	21	17
0:20:00	44	21	18
0:21:00	45	23	21
0:22:00	46	23	17
0:23:00	47	25	19
0:24:00	48	25	17
0:25:00	49	26	17
0:26:00	50	28	16
0:27:00	51	29	17
0:28:00	52	30	18
0:29:00	53	31	15
0:30:00	54	32	9
0:31:00	54	32	28
0:32:00	54	32	19
0:33:00	54	32	19
0:34:00	54	32	18
0:35:00	55	31	18
0:36:00	55	32	19
0:37:00	55	32	24
0:38:00	55	32	25
0:39:00	55	32	28
0:40:00	56	32	16
0:41:00	59	31	10
0:42:00	60	32	13
0:43:00	60	32	9
0:44:00	59	32	10
0:45:00	58	32	7
0:46:00	58	32	15
0:47:00	58	32	19
0:48:00	58	32	21
0:49:00	58	32	10
0:50:00	58	32	11
0:51:00	58	32	12
0:52:00	58	32	32
0:53:00	58	32	32
0:54:00	58	32	26
0:55:00	57	32	27
0:56:00	56	32	11
0:57:00	54	32	11
0:58:00	53	32	9
0:59:00	53	32	15
1:00:00	53	32	13
1:01:00	53	32	13
1:02:00	53	32	22
1:03:00	53	32	24
1:04:00	53	32	30
1:05:00	53	32	22
1:06:00	53	32	18
1:07:00	53	33	19
1:08:00	53	32	17
1:09:00	53	32	25
1:10:00	54	32	22
1:11:00	55	32	16
1:12:00	56	32	11
1:13:00	57	32	12
1:14:00	57	32	14
1:15:00	57	32	12
1:16:00	57	32	26
1:17:00	56	32	24
1:18:00	56	32	43
1:19:00	56	32	42
1:20:00	56	32	11
1:21:00	56	32	11
1:22:00	56	32	15
1:23:00	56	32	15
1:24:00	56	32	15
1:25:00	56	32	15
1:26:00	55	32	8
1:27:00	55	32	9
1:28:00	54	32	8
1:29:00	54	32	9
1:30:00	54	32	9
1:31:00	54	32	10
1:32:00	54	32	10
1:33:00	54	32	10
1:34:00	54	32	11
1:35:00	54	32	32
1:36:00	54	32	33
1:37:00	54	32	28
1:38:00	54	32	25
1:39:00	54	32	20
1:40:00	54	32	19
1:41:00	55	32	11
1:42:00	56	32	10
1:43:00	56	32	10
1:44:00	56	32	9
1:45:00	56	32	10
1:46:00	56	32	10
1:47:00	55	32	12
1:48:00	55	32	12
1:49:00	55	32	11
1:50:00	55	32	11
1:51:00	55	32	11
1:52:00	55	32	11
1:53:00	55	32	11
1:54:00	55	32	11
1:55:00	55	32	15
1:56:00	54	32	9
1:57:00	54	32	9
1:58:00	54	32	9
1:59:00	54	32	9
2:00:00	54	32	9
2:01:00	54	32	15
2:02:00	54	32	15
2:03:00	54	32	15
2:04:00	54	32	15
2:05:00	54	32	14
2:06:00	54	33	15
2:07:00	54	32	24
2:08:00	54	32	24
2:09:00	54	32	28
2:10:00	54	32	13
2:11:00	55	32	10
2:12:00	56	32	10
2:13:00	56	32	9
2:14:00	56	32	9
2:15:00	55	32	10
2:16:00	55	32	9
2:17:00	55	32	23
2:18:00	55	32	31
2:19:00	55	32	26
2:20:00	55	32	26
2:21:00	55	32	26
2:22:00	55	32	26
2:23:00	55	32	35
2:24:00	55	32	35
2:25:00	55	32	9
2:26:00	55	32	8
2:27:00	54	32	8
2:28:00	54	32	8
2:29:00	54	32	9
2:30:00	54	32	9
2:31:00	54	32	9
2:32:00	54	32	25
2:33:00	54	32	18
2:34:00	54	32	31
2:35:00	54	32	20
2:36:00	54	32	21
2:37:00	54	32	15
2:38:00	54	32	15
2:39:00	54	33	14
2:40:00	54	32	10
2:41:00	55	32	10
2:42:00	56	32	10
2:43:00	56	32	10
2:44:00	56	32	11
2:45:00	55	32	8
2:46:00	55	32	8
2:47:00	55	32	8
2:48:00	55	32	13
2:49:00	55	32	11
2:50:00	55	32	11
2:51:00	55	32	13
2:52:00	55	32	13
2:53:00	55	32	13
2:54:00	55	32	13
2:55:00	55	32	9
2:56:00	54	32	8
2:57:00	54	32	8
2:58:00	54	33	8
2:59:00	54	32	8
3:00:00	54	32	8
3:01:00	54	32	8
3:02:00	54	32	31
3:03:00	54	32	26
3:04:00	54	32	26
3:05:00	54	32	25
3:06:00	54	33	15
3:07:00	54	32	22
3:08:00	54	32	20
3:09:00	54	32	15
3:10:00	54	32	13
3:11:00	55	32	9
3:12:00	56	32	9
3:13:00	56	32	9
3:14:00	56	32	9
3:15:00	56	32	9
3:16:00	55	32	9
3:17:00	55	32	9
3:18:00	55	32	9
3:19:00	55	32	17
3:20:00	55	32	17
3:21:00	55	32	17
3:22:00	55	32	17
3:23:00	55	32	17
3:24:00	55	32	16
3:25:00	55	32	14
3:26:00	55	32	10
3:27:00	54	32	14
3:28:00	54	32	11
3:29:00	54	33	11
3:30:00	54	32	9
3:31:00	54	32	9
3:32:00	54	32	9
3:33:00	54	32	33
3:34:00	54	32	26
3:35:00	54	33	24
3:36:00	54	32	8
3:37:00	54	32	8
3:38:00	54	32	8
3:39:00	54	32	8
3:40:00	54	32	9
3:41:00	55	32	8
3:42:00	56	32	9
3:43:00	56	32	9
3:44:00	56	32	9
3:45:00	56	32	8
3:46:00	56	32	9
3:47:00	56	32	9
3:48:00	55	32	9
3:49:00	56	32	9
3:50:00	55	32	9
3:51:00	55	32	9
3:52:00	55	32	17
3:53:00	55	32	22
3:54:00	55	32	21
3:55:00	55	32	8
3:56:00	55	32	9
3:57:00	54	32	9
3:58:00	54	32	8
3:59:00	54	32	9
4:00:00	54	33	9
4:01:00	54	32	13
4:02:00	54	32	14
4:03:00	54	32	10
4:04:00	54	32	9
4:05:00	54	32	8
4:06:00	54	33	8
4:07:00	54	32	9
4:08:00	54	32	9
4:09:00	54	32	14
4:10:00	54	32	9
4:11:00	55	32	8
4:12:00	56	32	8
4:13:00	56	32	8
4:14:00	56	32	8
4:15:00	56	32	8
4:16:00	56	32	8
4:17:00	56	32	8
4:18:00	56	32	7
4:19:00	56	32	7
4:20:00	56	32	7
4:21:00	56	32	7
4:22:00	56	32	7
4:23:00	56	32	8
4:24:00	56	32	8
4:25:00	56	32	12
4:26:00	55	32	12
4:27:00	55	32	12
4:28:00	54	32	12
4:29:00	54	32	12
4:30:00	54	32	10
4:31:00	54	32	11
4:32:00	54	32	11
4:33:00	54	32	10
4:34:00	54	32	10
4:35:00	54	32	16
4:36:00	54	32	16
4:37:00	54	32	19
4:38:00	54	32	20
4:39:00	54	32	19
4:40:00	54	33	32
4:41:00	55	32	24
4:42:00	56	32	25
4:43:00	56	32	24
4:44:00	56	32	24
4:45:00	56	32	14
4:46:00	56	32	14
4:47:00	56	32	18
4:48:00	56	32	18
4:49:00	56	32	11
4:50:00	56	32	11
4:51:00	56	32	11
4:52:00	56	32	11
4:53:00	56	32	11
4:54:00	56	32	11
4:55:00	55	32	56
4:56:00	55	32	26
4:57:00	54	32	26
4:58:00	54	32	25
4:59:00	54	32	24
5:00:00	54	32	16
5:01:00	54	32	16
5:02:00	54	32	22
5:03:00	54	32	21
5:04:00	54	32	43
5:05:00	54	32	41
5:06:00	54	32	44
5:07:00	54	33	43
5:08:00	54	32	51
5:09:00	54	32	51
5:10:00	54	32	43
5:11:00	55	32	32
5:12:00	56	32	30
5:13:00	56	32	31
5:14:00	56	32	35
5:15:00	56	32	22
5:16:00	56	32	21
5:17:00	56	32	48
5:18:00	56	32	48
5:19:00	56	32	48
5:20:00	56	32	38
5:21:00	56	32	42
5:22:00	56	32	45
5:23:00	56	32	44
5:24:00	56	32	44
5:25:00	56	32	56
5:26:00	55	32	40
5:27:00	55	32	35
5:28:00	54	32	34
5:29:00	54	32	34
5:30:00	54	33	20
5:31:00	54	32	20
5:32:00	54	32	21
5:33:00	54	32	21
5:34:00	54	32	21
5:35:00	54	32	21
5:36:00	54	32	21
5:37:00	54	32	21
5:38:00	54	32	21
5:39:00	55	32	21
5:40:00	55	33	105

File: project-root/data/Data Acquisition/Data Acquisition/2002 year (647)/Con 1 Kogalym G1900+0.8%TDF-1 (49C).txt
--Test Summary--
Full Path and File Name	
Instrument Name	7222 #1
Instrument Type	Consistometer
Instrument Serial Number	113
Test Start Date	18.01.2002
Test Start Time	5:05:13
Test Stop Date	18.01.2002
Test Stop Time	8:34:13
Test Length	3:29:00
Final Sample Time Offset	3:29:00
Controller Schedule Name	
Sampling Period	60 seconds
Comments	MPa: 35(30min); T: 49C(30min); tap water, dry blending
Information	WellID	4630-13a
Information	Customer	Kogalym
Information	CementClass	G
Information	CementMfr	Dyckerhoff
Information	Additives	0.8%TDF-1
Information	Density	1900
Information	BHCT	49
Information	BHST	70
Information	FluidLoss	
Information	JobType	146 mm csg tail slurry
Calculated Value	Thickening_Time	2:59:00
Calculated Value	Setting Time	3:29:00
Initial Temperature (°C)	26 °C
Final Temperature (°C)	53 °C
Initial Pressure (MPa)	1 MPa
Final Pressure (MPa)	35 MPa
Initial Consistency (Bc)	39 Bc
Final Consistency (Bc)	100 Bc
--Data--
Time (HH:MM:SS)	Temperature (°C)	Pressure (MPa)	Consistency (Bc)
0:00:00	26	1	39
0:01:00	26	3	30
0:02:00	26	4	23
0:03:00	25	5	19
0:04:00	25	6	16
0:05:00	25	8	16
0:06:00	26	9	15
0:07:00	27	10	16
0:08:00	28	12	18
0:09:00	29	13	18
0:10:00	30	14	17
0:11:00	32	15	15
0:12:00	33	15	15
0:13:00	34	16	15
0:14:00	36	18	15
0:15:00	37	18	15
0:16:00	38	20	15
0:17:00	38	21	14
0:18:00	39	22	15
0:19:00	40	23	15
0:20:00	41	24	14
0:21:00	42	25	15
0:22:00	42	26	14
0:23:00	43	27	14
0:24:00	43	28	15
0:25:00	44	30	15
0:26:00	45	31	15
0:27:00	45	32	14
0:28:00	46	33	14
0:29:00	47	34	14
0:30:00	48	35	14
0:31:00	48	36	14
0:32:00	49	36	14
0:33:00	49	36	14
0:34:00	50	35	14
0:35:00	50	35	14
0:36:00	50	35	14
0:37:00	50	35	14
0:38:00	50	35	14
0:39:00	50	35	14
0:40:00	50	35	14
0:41:00	49	35	14
0:42:00	49	35	14
0:43:00	49	35	14
0:44:00	49	35	14
0:45:00	48	35	14
0:46:00	48	35	14
0:47:00	48	35	14
0:48:00	48	35	14
0:49:00	48	35	14
0:50:00	48	36	14
0:51:00	48	36	14
0:52:00	48	36	14
0:53:00	48	36	14
0:54:00	48	36	14
0:55:00	48	36	14
0:56:00	48	36	14
0:57:00	48	36	14
0:58:00	48	36	15
0:59:00	48	36	15
1:00:00	48	36	15
1:01:00	48	36	15
1:02:00	48	36	16
1:03:00	48	36	16
1:04:00	48	36	16
1:05:00	48	36	16
1:06:00	48	36	16
1:07:00	48	36	16
1:08:00	48	36	16
1:09:00	48	36	16
1:10:00	48	36	16
1:11:00	48	36	16
1:12:00	48	36	17
1:13:00	48	36	16
1:14:00	48	36	17
1:15:00	48	36	17
1:16:00	48	36	17
1:17:00	48	36	17
1:18:00	48	36	17
1:19:00	48	36	17
1:20:00	48	36	17
1:21:00	48	36	17
1:22:00	48	36	18
1:23:00	48	36	18
1:24:00	48	36	18
1:25:00	48	36	18
1:26:00	48	36	18
1:27:00	48	36	19
1:28:00	48	36	19
1:29:00	48	36	19
1:30:00	48	36	19
1:31:00	48	36	19
1:32:00	48	36	19
1:33:00	48	36	19
1:34:00	48	36	19
1:35:00	48	36	19
1:36:00	48	36	19
1:37:00	48	36	19
1:38:00	48	36	19
1:39:00	48	36	20
1:40:00	48	36	20
1:41:00	48	36	20
1:42:00	48	36	20
1:43:00	48	36	20
1:44:00	48	36	21
1:45:00	48	36	21
1:46:00	48	36	21
1:47:00	48	36	21
1:48:00	48	36	21
1:49:00	48	36	21
1:50:00	48	36	21
1:51:00	48	36	22
1:52:00	48	36	22
1:53:00	48	36	22
1:54:00	48	36	22
1:55:00	48	36	22
1:56:00	48	36	22
1:57:00	48	36	22
1:58:00	48	36	23
1:59:00	48	36	23
2:00:00	48	36	23
2:01:00	48	36	23
2:02:00	48	36	23
2:03:00	48	36	23
2:04:00	48	36	23
2:05:00	48	36	24
2:06:00	48	36	24
2:07:00	48	36	24
2:08:00	48	36	24
2:09:00	48	35	25
2:10:00	48	35	25
2:11:00	48	35	26
2:12:00	48	35	26
2:13:00	48	35	26
2:14:00	48	35	27
2:15:00	47	35	27
2:16:00	47	35	28
2:17:00	47	36	28
2:18:00	47	36	29
2:19:00	47	36	29
2:20:00	47	36	29
2:21:00	47	36	30
2:22:00	47	36	30
2:23:00	48	36	31
2:24:00	48	36	31
2:25:00	48	36	32
2:26:00	48	36	32
2:27:00	48	36	33
2:28:00	48	35	33
2:29:00	48	35	34
2:30:00	48	35	35
2:31:00	48	35	35
2:32:00	48	35	37
2:33:00	48	35	46
2:34:00	47	35	47
2:35:00	47	35	38
2:36:00	47	36	36
2:37:00	47	36	39
2:38:00	47	36	37
2:39:00	47	36	36
2:40:00	47	36	37
2:41:00	48	36	48
2:42:00	48	36	48
2:43:00	48	35	45
2:44:00	48	35	46
2:45:00	48	35	48
2:46:00	48	35	49
2:47:00	48	35	54
2:48:00	48	35	51
2:49:00	48	35	57
2:50:00	48	35	53
2:51:00	47	35	56
2:52:00	48	35	57
2:53:00	48	35	59
2:54:00	48	35	61
2:55:00	48	35	71
2:56:00	48	35	69
2:57:00	48	35	66
2:58:00	48	35	70
2:59:00	48	35	75
3:00:00	48	35	79
3:01:00	48	35	81
3:02:00	48	35	92
3:03:00	48	35	84
3:04:00	48	35	82
3:05:00	48	35	89
3:06:00	48	35	93
3:07:00	48	35	96
3:08:00	48	35	99
3:09:00	48	35	98
3:10:00	48	35	98
3:11:00	48	35	97
3:12:00	49	35	97
3:13:00	49	35	97
3:14:00	49	35	97
3:15:00	50	35	97
3:16:00	50	35	97
3:17:00	50	35	96
3:18:00	50	35	97
3:19:00	51	35	96
3:20:00	51	35	96
3:21:00	51	35	96
3:22:00	51	35	97
3:23:00	52	35	98
3:24:00	52	35	99
3:25:00	52	35	99
3:26:00	52	35	98
3:27:00	52	35	98
3:28:00	53	35	99
3:29:00	53	35	100

File: project-root/data/Data Acquisition/Data Acquisition/2002 year (647)/Con 1 Kogalym G1900+0.8%TDF-1 (50C).txt
--Test Summary--
Full Path and File Name	
Instrument Name	7222 #1
Instrument Type	Consistometer
Instrument Serial Number	113
Test Start Date	05.11.2001
Test Start Time	23:33:33
Test Stop Date	06.11.2001
Test Stop Time	2:52:53
Test Length	3:19:20
Final Sample Time Offset	3:19:00
Controller Schedule Name	
Sampling Period	60 seconds
Comments	MPa: 35(30min); T: 50C(30min), tap water, dry-blending
Information	WellID	
Information	Customer	Kogalym
Information	CementClass	G
Information	CementMfr	Dyckerhoff
Information	Additives	0.8%TDF-1
Information	Density	1900
Information	BHCT	50
Information	BHST	70
Information	FluidLoss	16.5cc/30min
Information	JobType	Research
Calculated Value	Thickening_Time	3:08:00
Calculated Value	Setting Time	N/A
Initial Temperature (°C)	25 °C
Final Temperature (°C)	49 °C
Initial Pressure (MPa)	3 MPa
Final Pressure (MPa)	35 MPa
Initial Consistency (Bc)	6 Bc
Final Consistency (Bc)	89 Bc
--Data--
Time (HH:MM:SS)	Temperature (°C)	Pressure (MPa)	Consistency (Bc)
0:00:00	25	3	6
0:01:00	25	4	5
0:02:00	25	5	5
0:03:00	25	7	6
0:04:00	25	8	6
0:05:00	26	9	6
0:06:00	26	10	6
0:07:00	27	12	6
0:08:00	28	13	6
0:09:00	29	14	5
0:10:00	30	15	6
0:11:00	32	16	7
0:12:00	34	17	7
0:13:00	35	18	7
0:14:00	37	18	8
0:15:00	38	20	7
0:16:00	39	21	7
0:17:00	40	22	7
0:18:00	41	23	7
0:19:00	42	24	6
0:20:00	43	25	7
0:21:00	43	26	7
0:22:00	43	27	7
0:23:00	44	28	6
0:24:00	44	29	6
0:25:00	45	30	6
0:26:00	45	32	6
0:27:00	46	33	6
0:28:00	46	34	6
0:29:00	47	35	7
0:30:00	48	36	7
0:31:00	49	36	7
0:32:00	50	36	6
0:33:00	50	36	6
0:34:00	51	35	6
0:35:00	52	35	6
0:36:00	52	35	7
0:37:00	52	35	6
0:38:00	52	35	6
0:39:00	52	35	6
0:40:00	51	35	6
0:41:00	51	35	6
0:42:00	51	35	6
0:43:00	50	35	7
0:44:00	49	35	7
0:45:00	49	35	7
0:46:00	48	35	7
0:47:00	48	35	7
0:48:00	47	36	7
0:49:00	47	36	8
0:50:00	47	36	8
0:51:00	47	36	8
0:52:00	47	36	8
0:53:00	47	36	8
0:54:00	47	36	8
0:55:00	47	36	8
0:56:00	48	36	8
0:57:00	48	36	7
0:58:00	49	36	7
0:59:00	49	36	8
1:00:00	49	35	8
1:01:00	50	35	7
1:02:00	50	35	7
1:03:00	50	35	7
1:04:00	50	35	7
1:05:00	50	35	7
1:06:00	50	35	7
1:07:00	50	35	7
1:08:00	49	35	7
1:09:00	49	35	7
1:10:00	49	35	8
1:11:00	48	35	7
1:12:00	48	35	7
1:13:00	48	36	8
1:14:00	47	36	8
1:15:00	47	36	8
1:16:00	47	36	8
1:17:00	47	36	8
1:18:00	47	36	7
1:19:00	48	36	8
1:20:00	48	36	8
1:21:00	48	36	8
1:22:00	48	36	8
1:23:00	49	36	8
1:24:00	49	36	8
1:25:00	49	36	8
1:26:00	49	35	8
1:27:00	49	35	8
1:28:00	49	35	8
1:29:00	49	35	8
1:30:00	49	35	8
1:31:00	49	35	8
1:32:00	49	35	8
1:33:00	49	35	8
1:34:00	49	35	8
1:35:00	49	35	8
1:36:00	48	35	8
1:37:00	48	35	8
1:38:00	48	35	8
1:39:00	48	36	8
1:40:00	48	36	8
1:41:00	48	36	8
1:42:00	48	36	8
1:43:00	48	36	8
1:44:00	48	36	8
1:45:00	48	36	8
1:46:00	48	36	8
1:47:00	49	36	9
1:48:00	49	36	9
1:49:00	49	36	9
1:50:00	49	36	9
1:51:00	49	36	9
1:52:00	49	35	9
1:53:00	49	35	9
1:54:00	49	35	9
1:55:00	49	35	10
1:56:00	49	35	10
1:57:00	49	35	10
1:58:00	49	35	10
1:59:00	49	35	11
2:00:00	49	35	11
2:01:00	49	35	12
2:02:00	48	35	12
2:03:00	48	35	13
2:04:00	48	35	13
2:05:00	48	36	13
2:06:00	48	36	14
2:07:00	48	36	14
2:08:00	48	36	15
2:09:00	48	36	15
2:10:00	48	36	15
2:11:00	48	36	16
2:12:00	49	36	16
2:13:00	49	36	16
2:14:00	49	36	16
2:15:00	49	36	17
2:16:00	49	35	17
2:17:00	49	35	17
2:18:00	49	35	18
2:19:00	49	35	18
2:20:00	49	35	18
2:21:00	49	35	18
2:22:00	49	35	19
2:23:00	49	35	19
2:24:00	49	35	19
2:25:00	49	35	22
2:26:00	48	35	23
2:27:00	48	35	24
2:28:00	48	35	24
2:29:00	48	35	25
2:30:00	48	36	27
2:31:00	48	36	29
2:32:00	48	36	31
2:33:00	49	36	29
2:34:00	49	36	30
2:35:00	49	35	30
2:36:00	49	35	31
2:37:00	49	35	31
2:38:00	49	35	32
2:39:00	49	35	33
2:40:00	49	35	34
2:41:00	49	35	34
2:42:00	49	35	40
2:43:00	49	35	38
2:44:00	49	35	38
2:45:00	49	35	38
2:46:00	49	35	38
2:47:00	49	35	39
2:48:00	48	35	39
2:49:00	48	35	40
2:50:00	48	35	41
2:51:00	48	35	43
2:52:00	48	35	44
2:53:00	48	35	45
2:54:00	49	35	46
2:55:00	49	35	46
2:56:00	49	35	48
2:57:00	49	35	50
2:58:00	49	35	52
2:59:00	49	35	53
3:00:00	49	35	56
3:01:00	49	35	57
3:02:00	49	35	59
3:03:00	49	35	61
3:04:00	49	35	63
3:05:00	49	35	68
3:06:00	49	35	67
3:07:00	48	35	72
3:08:00	48	35	76
3:09:00	48	35	78
3:10:00	48	35	80
3:11:00	48	35	81
3:12:00	48	35	83
3:13:00	48	35	83
3:14:00	49	35	83
3:15:00	49	35	87
3:16:00	49	35	87
3:17:00	49	35	87
3:18:00	49	35	88
3:19:00	49	35	89

File: project-root/data/Data Acquisition/Data Acquisition/2002 year (647)/Con 1 Kogalym G1900+0.8%TDF-1+0.1%TR-1 (57C).txt
--Test Summary--
Full Path and File Name	
Instrument Name	7222 #1
Instrument Type	Consistometer
Instrument Serial Number	113
Test Start Date	15.03.2002
Test Start Time	1:01:55
Test Stop Date	15.03.2002
Test Stop Time	4:39:00
Test Length	3:37:05
Final Sample Time Offset	3:37:00
Controller Schedule Name	
Sampling Period	60 seconds
Comments	MPa: 35(30min); T: 57C(30min); tap water, dry blending
Information	WellID	159-5391-2
Information	Customer	Kogalym
Information	CementClass	G
Information	CementMfr	Dyckerhoff
Information	Additives	0.8%TDF-1+1%TR-1
Information	Density	1900
Information	BHCT	57
Information	BHST	70
Information	FluidLoss	
Information	JobType	102 mm csg tail slurry
Calculated Value	Thickening_Time	N/A
Calculated Value	Setting Time	N/A
Initial Temperature (°C)	24 °C
Final Temperature (°C)	56 °C
Initial Pressure (MPa)	2 MPa
Final Pressure (MPa)	36 MPa
Initial Consistency (Bc)	15 Bc
Final Consistency (Bc)	23 Bc
--Data--
Time (HH:MM:SS)	Temperature (°C)	Pressure (MPa)	Consistency (Bc)
0:00:00	24	2	15
0:01:00	24	3	14
0:02:00	24	4	14
0:03:00	24	5	13
0:04:00	25	7	13
0:05:00	25	8	13
0:06:00	26	10	13
0:07:00	27	11	13
0:08:00	29	12	13
0:09:00	30	13	13
0:10:00	32	14	13
0:11:00	33	15	14
0:12:00	35	16	14
0:13:00	37	16	14
0:14:00	38	18	14
0:15:00	40	19	14
0:16:00	41	20	14
0:17:00	42	21	13
0:18:00	44	22	13
0:19:00	45	23	13
0:20:00	46	24	13
0:21:00	47	25	12
0:22:00	48	26	12
0:23:00	49	27	12
0:24:00	49	28	12
0:25:00	50	30	12
0:26:00	51	31	11
0:27:00	52	32	11
0:28:00	53	33	11
0:29:00	54	34	11
0:30:00	55	35	11
0:31:00	56	36	11
0:32:00	57	36	11
0:33:00	58	35	11
0:34:00	59	35	11
0:35:00	59	36	11
0:36:00	59	35	11
0:37:00	59	35	11
0:38:00	59	35	11
0:39:00	59	35	10
0:40:00	58	35	10
0:41:00	58	35	10
0:42:00	57	35	10
0:43:00	57	35	10
0:44:00	56	36	10
0:45:00	56	36	10
0:46:00	55	36	10
0:47:00	55	36	10
0:48:00	55	36	10
0:49:00	55	36	10
0:50:00	55	36	10
0:51:00	55	36	10
0:52:00	55	36	10
0:53:00	55	36	10
0:54:00	55	36	10
0:55:00	56	36	10
0:56:00	56	36	10
0:57:00	56	36	10
0:58:00	56	36	10
0:59:00	56	36	10
1:00:00	56	36	10
1:01:00	56	36	10
1:02:00	56	36	10
1:03:00	56	36	10
1:04:00	56	36	10
1:05:00	56	36	10
1:06:00	56	36	10
1:07:00	56	36	10
1:08:00	56	36	10
1:09:00	56	36	10
1:10:00	56	36	10
1:11:00	56	36	10
1:12:00	56	36	10
1:13:00	56	36	10
1:14:00	56	36	10
1:15:00	56	36	10
1:16:00	56	36	10
1:17:00	56	36	10
1:18:00	56	36	10
1:19:00	56	36	10
1:20:00	56	36	10
1:21:00	56	36	10
1:22:00	56	36	10
1:23:00	56	36	10
1:24:00	56	36	10
1:25:00	56	36	10
1:26:00	56	36	10
1:27:00	56	36	10
1:28:00	56	36	10
1:29:00	56	36	10
1:30:00	56	36	10
1:31:00	56	36	10
1:32:00	56	36	10
1:33:00	56	36	10
1:34:00	56	36	10
1:35:00	56	36	10
1:36:00	56	36	10
1:37:00	56	36	10
1:38:00	56	36	10
1:39:00	56	36	10
1:40:00	56	36	10
1:41:00	56	36	10
1:42:00	56	36	10
1:43:00	56	36	10
1:44:00	56	36	10
1:45:00	56	36	10
1:46:00	56	36	10
1:47:00	56	36	10
1:48:00	56	36	10
1:49:00	56	36	10
1:50:00	56	36	10
1:51:00	56	36	10
1:52:00	56	36	10
1:53:00	56	36	10
1:54:00	56	36	10
1:55:00	56	36	10
1:56:00	56	36	10
1:57:00	56	36	10
1:58:00	56	36	10
1:59:00	56	36	10
2:00:00	56	36	10
2:01:00	56	36	10
2:02:00	56	36	10
2:03:00	56	36	10
2:04:00	56	36	10
2:05:00	56	36	10
2:06:00	56	36	10
2:07:00	56	36	10
2:08:00	56	36	10
2:09:00	56	36	10
2:10:00	56	36	10
2:11:00	56	36	10
2:12:00	56	36	10
2:13:00	56	36	10
2:14:00	56	36	10
2:15:00	56	36	10
2:16:00	56	36	10
2:17:00	56	36	10
2:18:00	56	36	10
2:19:00	56	36	10
2:20:00	56	36	10
2:21:00	56	36	10
2:22:00	56	36	11
2:23:00	56	36	11
2:24:00	56	36	11
2:25:00	56	36	11
2:26:00	56	36	11
2:27:00	56	36	11
2:28:00	56	36	11
2:29:00	56	36	11
2:30:00	56	36	11
2:31:00	56	36	11
2:32:00	56	36	11
2:33:00	56	36	11
2:34:00	56	36	11
2:35:00	56	36	11
2:36:00	56	36	11
2:37:00	56	36	11
2:38:00	56	36	11
2:39:00	56	36	11
2:40:00	56	36	11
2:41:00	56	36	11
2:42:00	56	36	11
2:43:00	56	36	11
2:44:00	56	36	12
2:45:00	56	36	12
2:46:00	56	36	12
2:47:00	56	36	12
2:48:00	56	36	12
2:49:00	56	36	12
2:50:00	56	36	12
2:51:00	56	36	12
2:52:00	56	36	12
2:53:00	56	36	12
2:54:00	56	36	12
2:55:00	56	36	13
2:56:00	56	36	13
2:57:00	56	36	13
2:58:00	56	36	13
2:59:00	56	36	14
3:00:00	56	36	14
3:01:00	56	36	14
3:02:00	56	36	14
3:03:00	56	36	14
3:04:00	56	36	14
3:05:00	56	36	14
3:06:00	56	36	14
3:07:00	56	36	14
3:08:00	56	36	16
3:09:00	56	36	16
3:10:00	56	36	16
3:11:00	56	36	16
3:12:00	56	36	16
3:13:00	56	36	16
3:14:00	56	36	16
3:15:00	56	36	16
3:16:00	56	36	16
3:17:00	56	36	16
3:18:00	56	36	16
3:19:00	56	36	16
3:20:00	56	36	17
3:21:00	56	36	17
3:22:00	56	36	17
3:23:00	56	36	20
3:24:00	56	36	20
3:25:00	56	36	20
3:26:00	56	36	20
3:27:00	56	36	20
3:28:00	56	36	20
3:29:00	56	36	20
3:30:00	56	36	20
3:31:00	56	36	20
3:32:00	56	36	20
3:33:00	56	36	20
3:34:00	56	36	20
3:35:00	56	36	21
3:36:00	56	36	21
3:37:00	56	36	23
