Repository: ProgWizer/parser

File: project-root/data/Data Acquisition/Data Acquisition/2002 year (647)/Con 1 Kogalym G1900+1%Diacel FL+0.5%D-19 (54C).txt
--Test Summary--
Full Path and File Name	
Instrument Name	7222 #1
Instrument Type	Consistometer
Instrument Serial Number	113
Test Start Date	04.09.2002
Test Start Time	16:01:57
Test Stop Date	05.09.2002
Test Stop Time	8:29:22
Test Length	16:27:25
Final Sample Time Offset	16:27:00
Controller Schedule Name	
Sampling Period	60 seconds
Comments	MPa: 13(30min) T,C:54(30min), tap water, dry-blending
Information	WellID	812-21
Information	Customer	Kogalym
Information	CementClass	G
Information	CementMfr	Dyckerhoff
Information	Additives	1%Diacel FL+0.5%D-19
Information	Density	1900
Information	BHCT	54
Information	BHST	64
Information	FluidLoss	
Information	JobType	Liner cementing job
Calculated Value	Thickening_Time	3:04:00
Calculated Value	Setting Time	N/A
Initial Temperature (°C)	26 °C
Final Temperature (°C)	29 °C
Initial Pressure (MPa)	0 MPa
Final Pressure (MPa)	25 MPa
Initial Consistency (Bc)	9 Bc
Final Consistency (Bc)	2 Bc
--Data--
Time (HH:MM:SS)	Temperature (°C)	Pressure (MPa)	Consistency (Bc)
0:00:00	26	0	9
0:01:00	26	2	10
0:02:00	26	3	9
0:03:00	27	4	10
0:04:00	27	5	10
0:05:00	27	7	10
0:06:00	28	8	10
0:07:00	29	9	10
0:08:00	30	10	9
0:09:00	31	11	10
0:10:00	32	12	10
0:11:00	34	13	10
0:12:00	35	14	10
0:13:00	37	15	9
0:14:00	38	16	9
0:15:00	39	17	9
0:16:00	41	18	9
0:17:00	42	19	8
0:18:00	43	19	9
0:19:00	44	20	8
0:20:00	45	22	10
0:21:00	46	23	8
0:22:00	47	24	8
0:23:00	47	24	8
0:24:00	48	26	8
0:25:00	49	27	8
0:26:00	50	28	8
0:27:00	51	28	8
0:28:00	52	29	8
0:29:00	52	31	8
0:30:00	53	32	8
0:31:00	54	32	8
0:32:00	55	32	7
0:33:00	56	32	7
0:34:00	56	32	7
0:35:00	57	32	7
0:36:00	57	32	7
0:37:00	57	32	7
0:38:00	57	32	8
0:39:00	56	32	8
0:40:00	56	32	8
0:41:00	56	32	8
0:42:00	55	32	8
0:43:00	55	32	8
0:44:00	54	32	8
0:45:00	54	32	8
0:46:00	54	32	8
0:47:00	54	32	8
0:48:00	53	32	8
0:49:00	53	33	8
0:50:00	53	33	8
0:51:00	53	33	8
0:52:00	53	33	8
0:53:00	53	33	7
0:54:00	53	33	7
0:55:00	53	33	7
0:56:00	54	33	7
0:57:00	54	33	7
0:58:00	54	33	7
0:59:00	54	33	7
1:00:00	54	33	7
1:01:00	54	33	7
1:02:00	54	33	7
1:03:00	54	33	7
1:04:00	54	32	7
1:05:00	54	33	7
1:06:00	54	33	7
1:07:00	54	33	7
1:08:00	54	33	7
1:09:00	54	33	7
1:10:00	54	33	7
1:11:00	54	33	7
1:12:00	54	33	7
1:13:00	54	33	7
1:14:00	54	33	7
1:15:00	54	33	7
1:16:00	54	33	7
1:17:00	54	33	7
1:18:00	54	33	7
1:19:00	54	33	7
1:20:00	54	33	7
1:21:00	54	33	7
1:22:00	54	33	7
1:23:00	54	33	7
1:24:00	54	32	8
1:25:00	54	33	8
1:26:00	54	33	8
1:27:00	54	33	7
1:28:00	54	33	8
1:29:00	54	33	7
1:30:00	54	33	8
1:31:00	54	32	8
1:32:00	54	33	8
1:33:00	54	33	8
1:34:00	54	33	7
1:35:00	54	33	7
1:36:00	54	33	7
1:37:00	54	33	7
1:38:00	54	33	7
1:39:00	54	33	7
1:40:00	54	33	7
1:41:00	54	33	7
1:42:00	54	33	7
1:43:00	54	33	7
1:44:00	54	33	7
1:45:00	54	33	7
1:46:00	54	33	7
1:47:00	54	33	7
1:48:00	54	33	7
1:49:00	54	33	7
1:50:00	54	33	7
1:51:00	54	33	7
1:52:00	54	33	7
1:53:00	54	33	7
1:54:00	54	33	7
1:55:00	54	33	7
1:56:00	54	33	7
1:57:00	54	33	7
1:58:00	54	33	7
1:59:00	54	33	7
2:00:00	54	33	7
2:01:00	54	33	7
2:02:00	54	33	12
2:03:00	54	33	10
2:04:00	54	32	8
2:05:00	54	33	8
2:06:00	54	33	8
2:07:00	54	33	8
2:08:00	54	32	8
2:09:00	54	32	8
2:10:00	54	33	8
2:11:00	54	33	8
2:12:00	54	33	8
2:13:00	54	33	8
2:14:00	54	33	8
2:15:00	54	33	8
2:16:00	54	33	7
2:17:00	54	33	7
2:18:00	54	33	8
2:19:00	54	33	7
2:20:00	54	33	7
2:21:00	54	33	7
2:22:00	54	33	7
2:23:00	54	33	7
2:24:00	54	33	7
2:25:00	54	33	7
2:26:00	54	33	7
2:27:00	54	33	7
2:28:00	54	33	8
2:29:00	54	33	7
2:30:00	54	33	7
2:31:00	54	33	8
2:32:00	54	33	8
2:33:00	54	33	8
2:34:00	54	33	8
2:35:00	54	32	8
2:36:00	54	33	8
2:37:00	54	33	8
2:38:00	54	33	8
2:39:00	54	33	9
2:40:00	54	33	9
2:41:00	54	33	9
2:42:00	54	33	10
2:43:00	54	33	9
2:44:00	54	33	10
2:45:00	54	33	11
2:46:00	54	33	14
2:47:00	54	33	15
2:48:00	54	32	16
2:49:00	54	32	19
2:50:00	54	32	19
2:51:00	54	32	22
2:52:00	54	32	25
2:53:00	54	32	27
2:54:00	54	32	29
2:55:00	54	32	31
2:56:00	54	32	34
2:57:00	54	32	37
2:58:00	53	32	-1
2:59:00	53	32	45
3:00:00	53	32	50
3:01:00	53	32	56
3:02:00	53	32	65
3:03:00	53	33	96
3:04:00	53	33	84
3:05:00	53	33	92
3:06:00	53	32	93
3:07:00	53	32	64
3:08:00	53	32	87
3:09:00	53	32	88
3:10:00	53	32	88
3:11:00	53	32	88
3:12:00	53	32	88
3:13:00	53	32	88
3:14:00	53	32	88
3:15:00	53	32	88
3:16:00	53	32	88
3:17:00	53	32	88
3:18:00	53	32	88
3:19:00	53	32	88
3:20:00	53	32	88
3:21:00	53	32	88
3:22:00	53	32	88
3:23:00	53	32	88
3:24:00	53	32	88
3:25:00	53	32	88
3:26:00	53	32	88
3:27:00	53	32	88
3:28:00	53	32	88
3:29:00	53	32	88
3:30:00	53	32	88
3:31:00	53	32	88
3:32:00	53	32	88
3:33:00	53	32	88
3:34:00	53	32	88
3:35:00	53	32	88
3:36:00	53	32	88
3:37:00	53	32	88
3:38:00	53	32	88
3:39:00	53	32	88
3:40:00	53	32	88
3:41:00	53	32	88
3:42:00	53	32	88
3:43:00	53	32	88
3:44:00	53	32	88
3:45:00	53	32	88
3:46:00	53	32	88
3:47:00	53	32	88
3:48:00	53	32	88
3:49:00	53	32	88
3:50:00	53	32	88
3:51:00	53	32	88
3:52:00	53	32	88
3:53:00	53	32	88
3:54:00	53	32	88
3:55:00	53	32	88
3:56:00	53	32	88
3:57:00	53	32	88
3:58:00	53	32	88
3:59:00	53	32	88
4:00:00	53	32	88
4:01:00	53	32	88
4:02:00	54	32	88
4:03:00	54	32	88
4:04:00	54	32	88
4:05:00	54	32	88
4:06:00	54	32	88
4:07:00	54	32	89
4:08:00	54	32	89
4:09:00	54	32	89
4:10:00	54	32	89
4:11:00	55	32	89
4:12:00	55	32	89
4:13:00	55	32	89
4:14:00	55	32	89
4:15:00	55	32	89
4:16:00	55	32	89
4:17:00	55	32	89
4:18:00	56	32	89
4:19:00	56	32	89
4:20:00	56	32	89
4:21:00	56	32	89
4:22:00	56	32	89
4:23:00	56	32	89
4:24:00	57	32	89
4:25:00	57	32	89
4:26:00	57	32	89
4:27:00	57	32	89
4:28:00	57	32	89
4:29:00	58	32	89
4:30:00	58	32	89
4:31:00	58	32	89
4:32:00	58	32	89
4:33:00	58	32	89
4:34:00	59	32	89
4:35:00	59	32	89
4:36:00	59	32	89
4:37:00	59	32	89
4:38:00	60	32	89
4:39:00	60	32	89
4:40:00	60	32	89
4:41:00	60	32	89
4:42:00	60	32	88
4:43:00	60	32	89
4:44:00	61	32	88
4:45:00	61	32	88
4:46:00	61	32	88
4:47:00	61	32	88
4:48:00	61	32	88
4:49:00	61	32	88
4:50:00	62	32	88
4:51:00	62	32	88
4:52:00	62	32	88
4:53:00	62	32	88
4:54:00	62	32	88
4:55:00	62	32	88
4:56:00	62	32	88
4:57:00	62	32	88
4:58:00	62	32	88
4:59:00	62	32	88
5:00:00	62	32	88
5:01:00	62	32	88
5:02:00	62	32	88
5:03:00	62	32	88
5:04:00	62	32	88
5:05:00	62	32	88
5:06:00	62	32	88
5:07:00	62	32	89
5:08:00	62	32	89
5:09:00	62	32	89
5:10:00	62	32	89
5:11:00	62	32	89
5:12:00	62	32	89
5:13:00	62	32	89
5:14:00	62	32	89
5:15:00	62	32	89
5:16:00	61	32	89
5:17:00	61	32	89
5:18:00	61	32	89
5:19:00	61	32	89
5:20:00	61	32	89
5:21:00	61	32	89
5:22:00	61	32	89
5:23:00	61	32	89
5:24:00	60	32	89
5:25:00	60	32	90
5:26:00	60	32	90
5:27:00	60	32	90
5:28:00	60	32	90
5:29:00	60	32	90
5:30:00	59	32	89
5:31:00	59	32	89
5:32:00	59	32	89
5:33:00	59	32	89
5:34:00	59	32	89
5:35:00	59	32	89
5:36:00	58	32	89
5:37:00	58	32	89
5:38:00	58	32	89
5:39:00	58	32	89
5:40:00	58	32	89
5:41:00	58	32	89
5:42:00	57	32	89
5:43:00	57	32	89
5:44:00	57	32	89
5:45:00	57	32	89
5:46:00	57	32	89
5:47:00	57	32	89
5:48:00	56	32	89
5:49:00	56	32	89
5:50:00	56	32	89
5:51:00	56	32	89
5:52:00	56	32	89
5:53:00	56	32	89
5:54:00	55	32	89
5:55:00	55	32	89
5:56:00	55	32	89
5:57:00	55	32	89
5:58:00	55	32	89
5:59:00	55	32	89
6:00:00	54	32	89
6:01:00	54	32	89
6:02:00	54	32	89
6:03:00	54	32	89
6:04:00	54	32	89
6:05:00	54	32	89
6:06:00	53	32	89
6:07:00	53	32	89
6:08:00	53	32	89
6:09:00	53	32	89
6:10:00	53	32	89
6:11:00	53	32	89
6:12:00	52	32	89
6:13:00	52	32	89
6:14:00	52	32	89
6:15:00	52	32	89
6:16:00	52	32	88
6:17:00	52	32	88
6:18:00	52	32	89
6:19:00	51	32	89
6:20:00	51	32	88
6:21:00	51	32	88
6:22:00	51	32	88
6:23:00	51	32	88
6:24:00	51	32	88
6:25:00	51	32	88
6:26:00	50	32	88
6:27:00	50	32	88
6:28:00	50	32	88
6:29:00	50	32	88
6:30:00	50	32	88
6:31:00	50	32	88
6:32:00	50	32	88
6:33:00	50	32	88
6:34:00	49	32	88
6:35:00	49	32	88
6:36:00	49	32	88
6:37:00	49	32	88
6:38:00	49	32	88
6:39:00	49	32	88
6:40:00	49	32	88
6:41:00	49	32	88
6:42:00	48	32	88
6:43:00	48	32	88
6:44:00	48	32	88
6:45:00	48	32	88
6:46:00	48	32	88
6:47:00	48	32	88
6:48:00	48	32	88
6:49:00	48	32	88
6:50:00	48	32	88
6:51:00	47	32	88
6:52:00	47	32	88
6:53:00	47	32	88
6:54:00	47	32	88
6:55:00	47	32	88
6:56:00	47	32	88
6:57:00	47	32	88
6:58:00	47	32	88
6:59:00	47	32	88
7:00:00	47	32	88
7:01:00	46	32	88
7:02:00	46	32	88
7:03:00	46	32	88
7:04:00	46	32	88
7:05:00	46	32	88
7:06:00	46	32	88
7:07:00	46	32	88
7:08:00	46	32	88
7:09:00	46	32	88
7:10:00	46	32	88
7:11:00	45	32	88
7:12:00	45	32	88
7:13:00	45	32	88
7:14:00	45	32	88
7:15:00	45	32	88
7:16:00	45	32	88
7:17:00	45	32	88
7:18:00	45	32	88
7:19:00	45	32	88
7:20:00	45	32	88
7:21:00	45	32	88
7:22:00	44	32	88
7:23:00	44	32	88
7:24:00	44	32	88
7:25:00	44	32	88
7:26:00	44	32	88
7:27:00	44	32	88
7:28:00	44	32	88
7:29:00	44	32	88
7:30:00	44	32	88
7:31:00	44	32	88
7:32:00	44	32	88
7:33:00	44	32	88
7:34:00	44	32	87
7:35:00	43	32	87
7:36:00	43	32	88
7:37:00	43	32	88
7:38:00	43	32	88
7:39:00	43	32	88
7:40:00	43	32	87
7:41:00	43	32	87
7:42:00	43	32	87
7:43:00	43	32	87
7:44:00	43	32	87
7:45:00	43	32	87
7:46:00	43	32	87
7:47:00	43	32	87
7:48:00	42	32	87
7:49:00	42	32	87
7:50:00	42	32	87
7:51:00	42	32	87
7:52:00	42	32	87
7:53:00	42	32	87
7:54:00	42	32	87
7:55:00	42	32	87
7:56:00	42	32	86
7:57:00	42	32	86
7:58:00	42	32	86
7:59:00	42	32	86
8:00:00	42	32	86
8:01:00	42	32	86
8:02:00	42	32	83
8:03:00	41	32	84
8:04:00	41	32	84
8:05:00	41	32	84
8:06:00	41	32	84
8:07:00	41	32	84
8:08:00	41	32	84
8:09:00	41	32	84
8:10:00	41	32	84
8:11:00	41	32	84
8:12:00	41	32	84
8:13:00	41	32	84
8:14:00	41	32	84
8:15:00	41	32	84
8:16:00	41	32	83
8:17:00	41	32	83
8:18:00	41	32	83
8:19:00	41	32	83
8:20:00	40	32	83
8:21:00	40	32	84
8:22:00	40	32	84
8:23:00	40	32	84
8:24:00	40	32	84
8:25:00	40	32	84
8:26:00	40	32	84
8:27:00	40	32	84
8:28:00	40	32	84
8:29:00	40	32	84
8:30:00	40	32	84
8:31:00	40	32	84
8:32:00	40	32	84
8:33:00	40	32	84
8:34:00	40	32	84
8:35:00	40	32	84
8:36:00	40	32	84
8:37:00	40	32	84
8:38:00	39	32	84
8:39:00	39	32	84
8:40:00	39	32	84
8:41:00	39	32	82
8:42:00	39	32	83
8:43:00	39	32	62
8:44:00	39	32	39
8:45:00	39	32	33
8:46:00	39	32	82
8:47:00	39	32	83
8:48:00	39	32	83
8:49:00	39	32	83
8:50:00	39	32	83
8:51:00	39	32	77
8:52:00	39	32	80
8:53:00	39	32	81
8:54:00	39	32	83
8:55:00	39	32	83
8:56:00	39	32	82
8:57:00	39	32	77
8:58:00	39	32	82
8:59:00	38	32	83
9:00:00	38	32	70
9:01:00	38	32	76
9:02:00	38	32	46
9:03:00	38	32	48
9:04:00	38	32	78
9:05:00	38	32	75
9:06:00	38	32	74
9:07:00	38	32	80
9:08:00	38	32	79
9:09:00	38	32	66
9:10:00	38	32	74
9:11:00	38	32	63
9:12:00	38	32	25
9:13:00	38	32	79
9:14:00	38	32	77
9:15:00	38	32	79
9:16:00	38	32	69
9:17:00	38	32	55
9:18:00	38	32	58
9:19:00	38	32	17
9:20:00	38	32	59
9:21:00	38	32	18
9:22:00	37	32	73
9:23:00	37	32	77
9:24:00	37	32	73
9:25:00	37	32	45
9:26:00	37	32	25
9:27:00	37	32	34
9:28:00	37	32	31
9:29:00	37	32	1
9:30:00	37	32	-1
9:31:00	37	32	-1
9:32:00	37	32	-1
9:33:00	37	32	-0
9:34:00	37	32	-1
9:35:00	37	32	1
9:36:00	37	32	-1
9:37:00	37	32	-1
9:38:00	37	32	-0
9:39:00	37	32	1
9:40:00	37	32	-1
9:41:00	37	32	-0
9:42:00	37	32	1
9:43:00	37	32	-2
9:44:00	37	32	1
9:45:00	37	32	1
9:46:00	37	32	-2
9:47:00	37	32	-1
9:48:00	36	32	-1
9:49:00	36	32	-2
9:50:00	36	32	-1
9:51:00	36	32	1
9:52:00	36	32	-2
9:53:00	36	32	-1
9:54:00	36	32	0
9:55:00	36	32	-0
9:56:00	36	32	1
9:57:00	36	32	-0
9:58:00	36	32	1
9:59:00	36	32	1
10:00:00	36	32	-1
10:01:00	36	32	-1
10:02:00	36	32	1
10:03:00	36	32	1
10:04:00	36	32	-0
10:05:00	36	32	1
10:06:00	36	32	0
10:07:00	36	32	1
10:08:00	36	32	1
10:09:00	36	32	1
10:10:00	36	32	1
10:11:00	36	32	-1
10:12:00	36	32	-1
10:13:00	36	32	-1
10:14:00	36	32	-2
10:15:00	36	32	-1
10:16:00	35	32	-2
10:17:00	36	32	-1
10:18:00	35	32	1
10:19:00	35	32	-1
10:20:00	35	32	0
10:21:00	35	32	1
10:22:00	35	32	-0
10:23:00	35	32	1
10:24:00	35	32	0
10:25:00	35	32	-1
10:26:00	35	32	1
10:27:00	35	32	1
10:28:00	35	32	0
10:29:00	35	32	-1
10:30:00	35	32	-1
10:31:00	35	32	1
10:32:00	35	32	-1
10:33:00	35	32	1
10:34:00	35	32	1
10:35:00	35	32	-0
10:36:00	35	32	-1
10:37:00	35	32	1
10:38:00	35	32	1
10:39:00	35	32	0
10:40:00	35	32	1
10:41:00	35	32	-1
10:42:00	35	32	-1
10:43:00	35	32	-1
10:44:00	35	32	-2
10:45:00	35	32	1
10:46:00	35	32	1
10:47:00	35	32	-1
10:48:00	35	32	1
10:49:00	35	32	-1
10:50:00	34	32	1
10:51:00	34	32	1
10:52:00	34	32	1
10:53:00	34	32	1
10:54:00	34	32	-1
10:55:00	34	32	-1
10:56:00	34	32	-1
10:57:00	34	32	1
10:58:00	34	32	1
10:59:00	34	32	1
11:00:00	34	32	1
11:01:00	34	32	1
11:02:00	34	32	0
11:03:00	34	32	-1
11:04:00	34	32	1
11:05:00	34	32	-2
11:06:00	34	32	-0
11:07:00	34	32	-1
11:08:00	34	32	-0
11:09:00	34	32	1
11:10:00	34	32	1
11:11:00	34	32	0
11:12:00	34	32	1
11:13:00	34	32	0
11:14:00	34	32	-1
11:15:00	34	32	1
11:16:00	34	32	-1
11:17:00	34	32	-1
11:18:00	34	32	1
11:19:00	34	32	1
11:20:00	34	32	1
11:21:00	34	32	-1
11:22:00	34	32	-0
11:23:00	34	32	-1
11:24:00	34	32	-1
11:25:00	34	32	-1
11:26:00	34	32	-1
11:27:00	34	32	-1
11:28:00	33	32	0
11:29:00	33	32	1
11:30:00	33	32	1
11:31:00	33	32	1
11:32:00	33	32	-2
11:33:00	33	32	-1
11:34:00	33	32	-0
11:35:00	33	32	1
11:36:00	33	32	1
11:37:00	33	32	-1
11:38:00	33	32	-2
11:39:00	33	32	1
11:40:00	33	32	-1
11:41:00	33	32	-1
11:42:00	33	32	1
11:43:00	33	32	-0
11:44:00	33	32	1
11:45:00	33	32	1
11:46:00	33	32	-1
11:47:00	33	32	-1
11:48:00	33	32	1
11:49:00	33	32	-1
11:50:00	33	32	1
11:51:00	33	32	1
11:52:00	33	32	0
11:53:00	33	32	-1
11:54:00	33	32	1
11:55:00	33	32	-0
11:56:00	33	32	-2
11:57:00	33	32	-1
11:58:00	33	32	-1
11:59:00	33	32	-1
12:00:00	33	32	-1
12:01:00	33	32	-2
12:02:00	33	32	-1
12:03:00	33	32	-1
12:04:00	33	32	-2
12:05:00	33	32	-1
12:06:00	33	32	1
12:07:00	33	32	-2
12:08:00	33	32	-2
12:09:00	33	32	-1
12:10:00	33	32	1
12:11:00	32	32	-1
12:12:00	32	32	-1
12:13:00	32	32	1
12:14:00	32	32	0
12:15:00	32	32	1
12:16:00	32	32	1
12:17:00	32	32	1
12:18:00	32	32	-1
12:19:00	32	32	-2
12:20:00	32	32	-1
12:21:00	32	32	1
12:22:00	32	32	1
12:23:00	32	32	-1
12:24:00	32	32	-1
12:25:00	32	32	1
12:26:00	32	32	-1
12:27:00	32	32	1
12:28:00	32	32	-2
12:29:00	32	32	1
12:30:00	32	32	1
12:31:00	32	32	1
12:32:00	32	32	-1
12:33:00	32	32	-1
12:34:00	32	32	-0
12:35:00	32	32	-2
12:36:00	32	32	1
12:37:00	32	32	-1
12:38:00	32	32	0
12:39:00	32	32	-1
12:40:00	32	32	0
12:41:00	32	32	1
12:42:00	32	32	-1
12:43:00	32	32	0
12:44:00	32	32	-0
12:45:00	32	32	-1
12:46:00	32	32	1
12:47:00	32	32	1
12:48:00	32	32	1
12:49:00	32	32	-1
12:50:00	32	32	-1
12:51:00	32	32	1
12:52:00	32	32	-1
12:53:00	32	32	1
12:54:00	32	32	-2
12:55:00	32	32	1
12:56:00	32	32	-2
12:57:00	32	32	1
12:58:00	32	32	-1
12:59:00	32	32	1
13:00:00	31	32	-1
13:01:00	31	32	1
13:02:00	31	32	-1
13:03:00	31	32	1
13:04:00	31	32	1
13:05:00	31	32	-1
13:06:00	31	32	-1
13:07:00	31	32	-1
13:08:00	31	32	1
13:09:00	31	32	-0
13:10:00	31	32	1
13:11:00	31	32	1
13:12:00	31	32	1
13:13:00	31	32	1
13:14:00	31	32	-1
13:15:00	31	32	-2
13:16:00	31	32	0
13:17:00	31	32	-2
13:18:00	31	32	-1
13:19:00	31	32	-1
13:20:00	31	32	-1
13:21:00	31	32	0
13:22:00	31	32	0
13:23:00	31	32	1
13:24:00	31	32	1
13:25:00	31	32	1
13:26:00	31	32	0
13:27:00	31	32	-1
13:28:00	31	32	-2
13:29:00	31	32	0
13:30:00	31	32	1
13:31:00	31	32	1
13:32:00	31	32	0
13:33:00	31	32	-1
13:34:00	31	32	-1
13:35:00	31	32	1
13:36:00	31	32	-1
13:37:00	31	32	1
13:38:00	31	32	0
13:39:00	31	32	1
13:40:00	31	32	0
13:41:00	31	32	-1
13:42:00	31	32	-1
13:43:00	31	32	-1
13:44:00	31	32	-1
13:45:00	31	32	-0
13:46:00	31	32	1
13:47:00	31	32	0
13:48:00	31	32	1
13:49:00	31	32	-1
13:50:00	31	32	0
13:51:00	31	32	-1
13:52:00	31	32	-1
13:53:00	31	32	1
13:54:00	31	32	-2
13:55:00	31	32	-1
13:56:00	31	32	1
13:57:00	31	32	-1
13:58:00	31	32	-0
13:59:00	30	32	-1
14:00:00	30	32	-2
14:01:00	30	32	-2
14:02:00	30	32	-1
14:03:00	30	32	-1
14:04:00	30	32	0
14:05:00	30	32	1
14:06:00	30	32	-1
14:07:00	30	32	1
14:08:00	30	32	1
14:09:00	30	32	1
14:10:00	30	32	-1
14:11:00	30	32	1
14:12:00	30	32	-1
14:13:00	30	32	-1
14:14:00	30	32	0
14:15:00	30	32	-1
14:16:00	30	32	-1
14:17:00	30	32	-1
14:18:00	30	32	-1
14:19:00	30	32	0
14:20:00	30	32	-2
14:21:00	30	32	-1
14:22:00	30	32	-0
14:23:00	30	32	-1
14:24:00	30	32	-0
14:25:00	30	32	0
14:26:00	30	32	1
14:27:00	30	32	-1
14:28:00	30	32	0
14:29:00	30	32	0
14:30:00	30	32	-1
14:31:00	30	32	-1
14:32:00	30	32	1
14:33:00	30	32	-2
14:34:00	30	32	-1
14:35:00	30	32	1
14:36:00	30	32	0
14:37:00	30	32	1
14:38:00	30	32	1
14:39:00	30	32	1
14:40:00	30	32	1
14:41:00	30	32	-0
14:42:00	30	32	1
14:43:00	30	32	0
14:44:00	30	32	1
14:45:00	30	32	0
14:46:00	30	32	1
14:47:00	30	32	1
14:48:00	30	32	1
14:49:00	30	32	1
14:50:00	30	32	-1
14:51:00	30	32	-1
14:52:00	30	32	-1
14:53:00	30	32	1
14:54:00	30	32	-1
14:55:00	30	32	-1
14:56:00	30	32	-1
14:57:00	30	32	-1
14:58:00	30	32	-1
14:59:00	30	32	-0
15:00:00	30	32	-2
15:01:00	30	32	-0
15:02:00	30	32	0
15:03:00	30	32	1
15:04:00	30	32	-1
15:05:00	30	32	1
15:06:00	30	32	1
15:07:00	30	32	-1
15:08:00	30	32	0
15:09:00	30	32	-1
15:10:00	29	32	-0
15:11:00	29	32	-1
15:12:00	29	32	1
15:13:00	29	32	-1
15:14:00	29	32	-1
15:15:00	29	32	0
15:16:00	29	32	-1
15:17:00	29	32	0
15:18:00	29	32	-1
15:19:00	29	32	1
15:20:00	29	32	1
15:21:00	29	32	1
15:22:00	29	32	1
15:23:00	29	32	1
15:24:00	29	32	1
15:25:00	29	32	-1
15:26:00	29	32	-0
15:27:00	29	32	-1
15:28:00	29	32	-2
15:29:00	29	32	0
15:30:00	29	32	-1
15:31:00	29	32	-1
15:32:00	29	32	1
15:33:00	29	32	1
15:34:00	29	32	-2
15:35:00	29	32	0
15:36:00	29	32	1
15:37:00	29	32	-0
15:38:00	29	32	-0
15:39:00	29	32	-1
15:40:00	29	32	-1
15:41:00	29	32	1
15:42:00	29	32	0
15:43:00	29	32	1
15:44:00	29	32	1
15:45:00	29	32	-1
15:46:00	29	32	-1
15:47:00	29	32	-2
15:48:00	29	32	1
15:49:00	29	32	-0
15:50:00	29	32	1
15:51:00	29	32	1
15:52:00	29	32	-1
15:53:00	29	32	1
15:54:00	29	32	1
15:55:00	29	32	-1
15:56:00	29	32	-1
15:57:00	29	32	-1
15:58:00	29	32	-1
15:59:00	29	32	1
16:00:00	29	32	-1
16:01:00	29	32	-1
16:02:00	29	32	-0
16:03:00	29	32	-1
16:04:00	29	32	-0
16:05:00	29	32	-1
16:06:00	29	32	-2
16:07:00	29	32	1
16:08:00	29	32	1
16:09:00	29	32	0
16:10:00	29	32	-1
16:11:00	29	32	1
16:12:00	29	32	1
16:13:00	29	32	-0
16:14:00	29	32	-1
16:15:00	29	32	-1
16:16:00	29	32	1
16:17:00	29	32	-1
16:18:00	29	32	1
16:19:00	29	32	-2
16:20:00	29	32	-1
16:21:00	29	32	0
16:22:00	29	32	1
16:23:00	29	32	-1
16:24:00	29	32	1
16:25:00	29	32	0
16:26:00	29	32	2
16:27:00	29	25	2

File: project-root/data/Data Acquisition/Data Acquisition/2002 year (647)/Con 1 Kogalym G1900+1%TDF-1 (55C).txt
--Test Summary--
Full Path and File Name	
Instrument Name	7222 #1
Instrument Type	Consistometer
Instrument Serial Number	113
Test Start Date	26.01.2002
Test Start Time	23:21:11
Test Stop Date	27.01.2002
Test Stop Time	3:03:01
Test Length	3:41:50
Final Sample Time Offset	3:41:41
Controller Schedule Name	
Sampling Period	60 seconds
Comments	MPa: 25(30min) T:55(30min) premix TDF-1 with Soda Ash
Information	WellID	
Information	Customer	Kogalym
Information	CementClass	G
Information	CementMfr	Dyckerhoff
Information	Additives	1%TDF-1+0.001%Soda Ash
Information	Density	1900
Information	BHCT	55
Information	BHST	55
Information	FluidLoss	
Information	JobType	Squeeze
Calculated Value	Thickening_Time	N/A
Calculated Value	Setting Time	N/A
Initial Temperature (°C)	26 °C
Final Temperature (°C)	54 °C
Initial Pressure (MPa)	2 MPa
Final Pressure (MPa)	25 MPa
Initial Consistency (Bc)	14 Bc
Final Consistency (Bc)	59 Bc
--Data--
Time (HH:MM:SS)	Temperature (°C)	Pressure (MPa)	Consistency (Bc)
0:00:00	26	2	14
0:01:00	25	3	11
0:02:00	25	4	11
0:03:00	26	5	11
0:04:00	26	6	11
0:05:00	27	7	11
0:06:00	28	8	12
0:07:00	29	8	11
0:08:00	30	9	12
0:09:00	31	10	12
0:10:00	33	11	12
0:11:00	34	11	11
0:12:00	35	12	11
0:13:00	36	13	11
0:14:00	38	14	11
0:15:00	39	14	10
0:16:00	40	15	10
0:17:00	41	16	10
0:18:00	42	17	10
0:19:00	43	17	10
0:20:00	44	18	10
0:21:00	45	19	10
0:22:00	46	20	10
0:23:00	46	21	10
0:24:00	47	21	15
0:25:00	48	22	15
0:26:00	49	23	14
0:27:00	49	24	15
0:28:00	50	24	13
0:29:00	51	25	19
0:30:00	52	26	18
0:31:00	54	26	15
0:32:00	55	26	16
0:33:00	56	26	17
0:34:00	57	25	13
0:35:00	58	25	16
0:36:00	58	25	20
0:37:00	59	25	14
0:38:00	59	25	13
0:39:00	59	25	16
0:40:00	59	25	14
0:41:00	58	25	11
0:42:00	58	25	11
0:43:00	57	25	13
0:44:00	56	25	12
0:45:00	55	25	16
0:46:00	55	25	11
0:47:00	54	25	11
0:48:00	53	25	11
0:49:00	53	25	11
0:50:00	52	26	11
0:51:00	51	26	11
0:52:00	51	26	11
0:53:00	51	26	11
0:54:00	51	26	11
0:55:00	51	26	11
0:56:00	51	26	11
0:57:00	51	26	11
0:58:00	52	26	11
0:59:00	52	26	11
1:00:00	53	26	11
1:01:00	54	26	11
1:02:00	54	26	11
1:03:00	55	25	11
1:04:00	56	25	11
1:05:00	56	25	13
1:06:00	56	25	12
1:07:00	56	25	11
1:08:00	57	25	12
1:09:00	56	25	12
1:10:00	56	25	11
1:11:00	56	25	10
1:12:00	55	25	11
1:13:00	55	25	11
1:14:00	55	25	10
1:15:00	54	25	10
1:16:00	54	25	10
1:17:00	53	25	10
1:18:00	53	26	11
1:19:00	53	26	11
1:20:00	52	26	11
1:21:00	52	26	11
1:22:00	52	26	11
1:23:00	52	26	11
1:24:00	52	26	11
1:25:00	52	26	11
1:26:00	52	26	11
1:27:00	52	26	11
1:28:00	53	26	11
1:29:00	53	26	11
1:30:00	54	26	11
1:31:00	54	26	11
1:32:00	54	26	11
1:33:00	55	25	11
1:34:00	55	25	11
1:35:00	55	25	10
1:36:00	55	25	10
1:37:00	55	25	10
1:38:00	55	25	10
1:39:00	55	25	11
1:40:00	55	25	10
1:41:00	55	25	10
1:42:00	54	25	10
1:43:00	54	25	10
1:44:00	54	25	10
1:45:00	54	25	10
1:46:00	53	25	10
1:47:00	53	25	10
1:48:00	53	26	10
1:49:00	53	26	9
1:50:00	52	26	9
1:51:00	52	26	10
1:52:00	52	26	10
1:53:00	52	26	10
1:54:00	52	26	10
1:55:00	53	26	10
1:56:00	53	26	10
1:57:00	53	26	10
1:58:00	53	26	10
1:59:00	54	26	10
2:00:00	54	26	10
2:01:00	54	26	10
2:02:00	55	25	10
2:03:00	55	25	10
2:04:00	55	25	10
2:05:00	55	25	10
2:06:00	55	25	10
2:07:00	55	25	10
2:08:00	55	25	10
2:09:00	55	25	10
2:10:00	55	25	10
2:11:00	54	25	10
2:12:00	54	25	10
2:13:00	54	25	10
2:14:00	54	25	10
2:15:00	53	25	10
2:16:00	53	25	10
2:17:00	53	25	10
2:18:00	53	26	10
2:19:00	53	26	10
2:20:00	53	26	11
2:21:00	52	26	11
2:26:41			
2:26:41	53	26	10
2:27:41	53	26	10
2:28:41	53	26	11
2:29:41	54	26	11
2:30:41	55	26	11
2:31:41	55	26	11
2:32:41	55	25	11
2:33:41	56	25	11
2:34:41	57	25	11
2:35:41	57	25	11
2:36:41	57	25	11
2:37:41	57	25	11
2:38:41	57	25	11
2:39:41	57	25	11
2:40:41	57	25	11
2:41:41	57	25	12
2:42:41	56	25	12
2:43:41	56	25	12
2:44:41	56	25	12
2:45:41	56	25	13
2:46:41	55	25	13
2:47:41	55	25	13
2:48:41	55	25	13
2:49:41	55	25	13
2:50:41	54	25	14
2:51:41	54	25	14
2:52:41	54	25	15
2:53:41	54	25	15
2:54:41	53	25	15
2:55:41	53	26	15
2:56:41	53	26	16
2:57:41	53	26	17
2:58:41	53	26	16
2:59:41	53	26	17
3:00:41	53	26	18
3:01:41	53	26	18
3:02:41	53	26	18
3:03:41	53	26	19
3:04:41	53	26	19
3:05:41	54	26	20
3:06:41	54	26	20
3:07:41	54	26	21
3:08:41	54	26	21
3:09:41	54	25	22
3:10:41	54	25	23
3:11:41	55	26	23
3:12:41	55	25	24
3:13:41	55	25	32
3:14:41	55	25	33
3:15:41	55	25	33
3:16:41	54	25	39
3:17:41	54	25	51
3:18:41	54	25	34
3:19:41	54	25	30
3:20:41	54	25	48
3:21:41	54	25	37
3:22:41	54	25	45
3:23:41	53	25	46
3:24:41	53	25	36
3:25:41	53	25	36
3:26:41	53	25	36
3:27:41	53	26	36
3:28:41	53	26	36
3:29:41	53	26	40
3:30:41	53	26	47
3:31:41	53	26	46
3:32:41	53	26	45
3:33:41	54	26	46
3:34:41	54	26	57
3:35:41	54	26	73
3:36:41	54	26	63
3:37:41	54	25	65
3:38:41	54	25	59
3:39:41	54	25	72
3:40:41	54	25	53
3:41:41	54	25	59

File: project-root/data/Data Acquisition/Data Acquisition/2002 year (647)/Con 1 Kogalym G1900+1%TDF-1+0.1%Lignocan(61C).txt
--Test Summary--
Full Path and File Name	
Instrument Name	7222 #1
Instrument Type	Consistometer
Instrument Serial Number	113
Test Start Date	09.08.2002
Test Start Time	14:18:19
Test Stop Date	09.08.2002
Test Stop Time	16:56:25
Test Length	2:38:06
Final Sample Time Offset	2:38:00
Controller Schedule Name	
Sampling Period	60 seconds
Comments	MPa:40(40min), T:61(40min) 
Information	WellID	
Information	Customer	Kogalym
Information	CementClass	G
Information	CementMfr	Dyckerhoff
Information	Additives	1%TDF-1+0.1%Lignocan
Information	Density	1900
Information	BHCT	61
Information	BHST	76
Information	FluidLoss	
Information	JobType	146 mm csg tail slurry
Calculated Value	Thickening_Time	2:36:00
Calculated Value	Setting Time	N/A
Initial Temperature (°C)	26 °C
Final Temperature (°C)	61 °C
Initial Pressure (MPa)	1 MPa
Final Pressure (MPa)	40 MPa
Initial Consistency (Bc)	7 Bc
Final Consistency (Bc)	79 Bc
--Data--
Time (HH:MM:SS)	Temperature (°C)	Pressure (MPa)	Consistency (Bc)
0:00:00	26	1	7
0:01:00	26	3	7
0:02:00	26	4	6
0:03:00	26	5	9
0:04:00	26	7	7
0:05:00	26	8	7
0:06:00	27	9	7
0:07:00	28	11	7
0:08:00	29	12	7
0:09:00	30	13	7
0:10:00	31	14	6
0:11:00	33	16	7
0:12:00	34	17	7
0:13:00	36	18	7
0:14:00	37	19	7
0:15:00	39	21	7
0:16:00	40	22	8
0:17:00	41	23	9
0:18:00	42	24	9
0:19:00	43	26	10
0:20:00	44	27	10
0:21:00	45	28	16
0:22:00	45	30	14
0:23:00	46	31	18
0:24:00	47	32	19
0:25:00	47	33	19
0:26:00	48	35	19
0:27:00	49	36	19
0:28:00	50	37	20
0:29:00	50	38	19
0:30:00	51	40	16
0:31:00	52	41	16
0:32:00	53	41	16
0:33:00	54	41	15
0:34:00	55	41	16
0:35:00	56	41	19
0:36:00	57	41	18
0:37:00	58	41	17
0:38:00	58	41	20
0:39:00	59	41	18
0:40:00	60	41	15
0:41:00	61	41	16
0:42:00	62	41	16
0:43:00	63	40	17
0:44:00	63	40	18
0:45:00	64	40	17
0:46:00	64	40	17
0:47:00	65	40	17
0:48:00	65	40	15
0:49:00	64	40	16
0:50:00	64	40	16
0:51:00	63	40	17
0:52:00	63	40	19
0:53:00	62	40	18
0:54:00	61	40	18
0:55:00	61	40	17
0:56:00	60	40	18
0:57:00	59	40	19
0:58:00	59	41	17
0:59:00	58	41	17
1:00:00	58	41	17
1:01:00	58	41	17
1:02:00	58	41	17
1:03:00	58	41	16
1:04:00	58	41	16
1:05:00	59	41	16
1:06:00	59	41	16
1:07:00	60	41	16
1:08:00	61	41	16
1:09:00	61	40	17
1:10:00	62	40	16
1:11:00	62	40	19
1:12:00	63	40	19
1:13:00	63	40	19
1:14:00	63	40	19
1:15:00	63	40	19
1:16:00	63	40	19
1:17:00	62	40	19
1:18:00	62	40	19
1:19:00	62	40	19
1:20:00	61	40	19
1:21:00	61	40	19
1:22:00	60	40	17
1:23:00	60	40	17
1:24:00	59	41	17
1:25:00	59	41	17
1:26:00	59	41	17
1:27:00	59	41	17
1:28:00	59	41	17
1:29:00	59	41	17
1:30:00	59	41	17
1:31:00	59	41	17
1:32:00	60	41	17
1:33:00	60	41	18
1:34:00	60	41	17
1:35:00	61	40	17
1:36:00	61	40	17
1:37:00	62	40	17
1:38:00	62	40	18
1:39:00	62	40	18
1:40:00	62	40	20
1:41:00	62	40	21
1:42:00	62	40	17
1:43:00	62	40	18
1:44:00	62	40	18
1:45:00	62	40	18
1:46:00	61	40	18
1:47:00	61	40	19
1:48:00	61	40	19
1:49:00	60	40	19
1:50:00	60	40	19
1:51:00	59	41	20
1:52:00	59	41	21
1:53:00	59	40	20
1:54:00	59	41	19
1:55:00	59	41	20
1:56:00	59	41	20
1:57:00	59	41	20
1:58:00	60	41	21
1:59:00	60	41	21
2:00:00	61	41	22
2:01:00	61	40	22
2:02:00	61	40	23
2:03:00	62	40	26
2:04:00	62	40	27
2:05:00	62	40	27
2:06:00	62	40	27
2:07:00	62	40	28
2:08:00	62	40	29
2:09:00	62	40	29
2:10:00	62	40	30
2:11:00	61	40	31
2:12:00	61	40	32
2:13:00	61	40	33
2:14:00	61	40	34
2:15:00	61	40	34
2:16:00	61	40	36
2:17:00	60	40	36
2:18:00	60	40	37
2:19:00	60	40	37
2:20:00	60	40	40
2:21:00	60	40	41
2:22:00	60	40	41
2:23:00	60	40	43
2:24:00	60	40	43
2:25:00	60	40	46
2:26:00	61	40	48
2:27:00	61	40	51
2:28:00	61	40	52
2:29:00	61	40	56
2:30:00	61	40	58
2:31:00	61	40	60
2:32:00	61	40	63
2:33:00	61	40	66
2:34:00	61	40	68
2:35:00	61	40	71
2:36:00	61	40	72
2:37:00	61	40	75
2:38:00	61	40	79

File: project-root/data/Data Acquisition/Data Acquisition/2002 year (647)/Con 1 Kogalym G1900+1%TDF-1+0.12%LignoCan (67C).txt
--Test Summary--
Full Path and File Name	
Instrument Name	7222 #1
Instrument Type	Consistometer
Instrument Serial Number	113
Test Start Date	14.05.2002
Test Start Time	20:36:27
Test Stop Date	15.05.2002
Test Stop Time	0:30:18
Test Length	3:53:51
Final Sample Time Offset	3:53:00
Controller Schedule Name	
Sampling Period	60 seconds
Comments	MPa: 40(40min); T: 67C(40min); tap water, dry blending
Information	WellID	46/7284
Information	Customer	Kogalym
Information	CementClass	G
Information	CementMfr	Dyckerhoff
Information	Additives	1%TDF-1+0.12%LignoCan
Information	Density	1900
Information	BHCT	67
Information	BHST	80
Information	FluidLoss	58cc/30min@67C
Information	JobType	146 mm csg tail slurry
Calculated Value	Thickening_Time	3:50:00
Calculated Value	Setting Time	N/A
Initial Temperature (°C)	27 °C
Final Temperature (°C)	66 °C
Initial Pressure (MPa)	2 MPa
Final Pressure (MPa)	40 MPa
Initial Consistency (Bc)	8 Bc
Final Consistency (Bc)	101 Bc
--Data--
Time (HH:MM:SS)	Temperature (°C)	Pressure (MPa)	Consistency (Bc)
0:00:00	27	2	8
0:01:00	27	3	7
0:02:00	27	4	7
0:03:00	27	5	7
0:04:00	27	6	7
0:05:00	28	8	7
0:06:00	28	9	7
0:07:00	29	9	7
0:08:00	30	11	7
0:09:00	31	12	7
0:10:00	33	13	7
0:11:00	34	13	7
0:12:00	36	14	7
0:13:00	38	15	7
0:14:00	40	16	7
0:15:00	41	16	7
0:16:00	43	17	7
0:17:00	44	18	8
0:18:00	45	19	8
0:19:00	46	20	8
0:20:00	47	21	7
0:21:00	48	22	7
0:22:00	48	23	8
0:23:00	49	24	7
0:24:00	50	25	7
0:25:00	51	26	8
0:26:00	52	27	8
0:27:00	52	28	9
0:28:00	53	29	8
0:29:00	54	30	8
0:30:00	55	30	8
0:31:00	56	32	8
0:32:00	57	33	7
0:33:00	58	33	7
0:34:00	59	34	8
0:35:00	60	35	7
0:36:00	62	36	7
0:37:00	63	37	8
0:38:00	64	38	7
0:39:00	65	39	7
0:40:00	66	40	7
0:41:00	67	40	7
0:42:00	68	40	7
0:43:00	69	40	7
0:44:00	69	40	7
0:45:00	70	40	7
0:46:00	70	40	7
0:47:00	70	40	7
0:48:00	70	40	7
0:49:00	69	40	7
0:50:00	69	40	8
0:51:00	68	40	7
0:52:00	68	40	7
0:53:00	67	40	7
0:54:00	67	40	7
0:55:00	66	40	7
0:56:00	66	41	7
0:57:00	66	41	7
0:58:00	65	41	7
0:59:00	65	41	7
1:00:00	65	41	7
1:01:00	65	41	7
1:02:00	65	41	7
1:03:00	65	41	7
1:04:00	66	41	8
1:05:00	66	41	7
1:06:00	66	41	8
1:07:00	66	41	8
1:08:00	66	41	8
1:09:00	66	41	8
1:10:00	66	41	8
1:11:00	66	41	8
1:12:00	67	41	9
1:13:00	67	41	7
1:14:00	67	41	7
1:15:00	67	41	7
1:16:00	66	41	7
1:17:00	66	41	7
1:18:00	66	41	7
1:19:00	66	41	7
1:20:00	66	41	7
1:21:00	66	41	7
1:22:00	66	41	7
1:23:00	66	41	7
1:24:00	66	41	7
1:25:00	66	41	7
1:26:00	66	41	7
1:27:00	66	41	7
1:28:00	66	41	8
1:29:00	66	41	8
1:30:00	66	41	8
1:31:00	66	41	8
1:32:00	66	41	8
1:33:00	66	41	9
1:34:00	66	41	8
1:35:00	66	41	8
1:36:00	66	41	8
1:37:00	66	41	8
1:38:00	66	41	7
1:39:00	66	41	8
1:40:00	66	41	8
1:41:00	66	41	8
1:42:00	66	41	8
1:43:00	66	41	8
1:44:00	66	41	8
1:45:00	66	41	8
1:46:00	66	41	8
1:47:00	66	41	8
1:48:00	66	41	8
1:49:00	66	41	8
1:50:00	66	41	8
1:51:00	66	41	8
1:52:00	66	41	8
1:53:00	66	41	8
1:54:00	66	41	8
1:55:00	66	41	8
1:56:00	66	41	8
1:57:00	66	41	8
1:58:00	66	41	8
1:59:00	66	41	8
2:00:00	66	41	8
2:01:00	66	41	8
2:02:00	66	41	7
2:03:00	66	41	8
2:04:00	66	41	7
2:05:00	66	41	7
2:06:00	66	41	7
2:07:00	66	41	7
2:08:00	66	41	7
2:09:00	66	41	7
2:10:00	66	41	7
2:11:00	66	41	7
2:12:00	66	41	7
2:13:00	66	41	7
2:14:00	66	41	7
2:15:00	66	41	7
2:16:00	66	41	7
2:17:00	66	41	7
2:18:00	66	41	7
2:19:00	66	41	7
2:20:00	66	41	7
2:21:00	66	41	7
2:22:00	66	41	7
2:23:00	66	41	7
2:24:00	66	41	7
2:25:00	66	41	7
2:26:00	66	41	7
2:27:00	66	41	7
2:28:00	66	41	7
2:29:00	66	41	7
2:30:00	66	41	7
2:31:00	66	41	7
2:32:00	66	41	7
2:33:00	66	41	7
2:34:00	66	41	7
2:35:00	66	41	7
2:36:00	66	41	7
2:37:00	66	41	7
2:38:00	66	41	7
2:39:00	66	41	7
2:40:00	66	41	7
2:41:00	66	41	7
2:42:00	66	41	7
2:43:00	66	41	7
2:44:00	66	41	7
2:45:00	66	41	7
2:46:00	66	41	7
2:47:00	66	41	7
2:48:00	66	41	7
2:49:00	66	41	7
2:50:00	66	41	7
2:51:00	66	41	7
2:52:00	66	41	7
2:53:00	66	41	7
2:54:00	66	41	7
2:55:00	66	41	8
2:56:00	66	41	8
2:57:00	66	41	8
2:58:00	66	41	8
2:59:00	66	41	8
3:00:00	66	41	8
3:01:00	66	41	8
3:02:00	66	41	8
3:03:00	66	41	8
3:04:00	66	41	8
3:05:00	66	41	8
3:06:00	66	41	8
3:07:00	66	41	8
3:08:00	66	41	8
3:09:00	66	41	8
3:10:00	66	41	8
3:11:00	66	41	8
3:12:00	66	41	9
3:13:00	66	41	9
3:14:00	66	41	9
3:15:00	66	41	9
3:16:00	66	41	10
3:17:00	66	41	10
3:18:00	66	41	11
3:19:00	66	41	11
3:20:00	66	41	11
3:21:00	66	41	12
3:22:00	66	41	12
3:23:00	66	41	12
3:24:00	66	41	12
3:25:00	66	41	13
3:26:00	66	41	15
3:27:00	66	41	15
3:28:00	66	41	16
3:29:00	66	41	17
3:30:00	66	41	19
3:31:00	66	41	20
3:32:00	66	41	19
3:33:00	66	40	21
3:34:00	66	40	22
3:35:00	66	40	23
3:36:00	66	40	24
3:37:00	66	40	26
3:38:00	66	40	41
3:39:00	66	40	33
3:40:00	66	40	39
3:41:00	66	40	35
3:42:00	66	40	37
3:43:00	66	40	40
3:44:00	66	40	43
3:45:00	66	40	47
3:46:00	66	40	51
3:47:00	66	40	54
3:48:00	66	40	61
3:49:00	66	40	79
3:50:00	66	40	88
3:51:00	66	40	78
3:52:00	66	40	-0
3:53:00	66	40	101

File: project-root/data/Data Acquisition/Data Acquisition/2002 year (647)/Con 1 Kogalym G1900+1%TDF-1+0.13%LignoCan (50C).txt
--Test Summary--
Full Path and File Name	
Instrument Name	7222 #1
Instrument Type	Consistometer
Instrument Serial Number	113
Test Start Date	31.05.2002
Test Start Time	20:57:52
Test Stop Date	01.06.2002
Test Stop Time	1:18:41
Test Length	4:20:49
Final Sample Time Offset	4:20:45
Controller Schedule Name	
Sampling Period	60 seconds
Comments	MPa: 30(30min); T: 50C(30min); tap water, dry blending
Information	WellID	42/480
Information	Customer	Kogalym
Information	CementClass	G
Information	CementMfr	Dyckerhoff
Information	Additives	1%TDF-1+0.13%LignoCan
Information	Density	1900
Information	BHCT	50
Information	BHST	65
Information	FluidLoss	
Information	JobType	139.7 mm Liner
Calculated Value	Thickening_Time	4:20:45
Calculated Value	Setting Time	N/A
Initial Temperature (°C)	27 °C
Final Temperature (°C)	49 °C
Initial Pressure (MPa)	1 MPa
Final Pressure (MPa)	30 MPa
Initial Consistency (Bc)	11 Bc
Final Consistency (Bc)	75 Bc
--Data--
Time (HH:MM:SS)	Temperature (°C)	Pressure (MPa)	Consistency (Bc)
0:00:00	27	1	11
0:01:00	27	3	12
0:02:00	27	4	12
0:03:00	27	5	12
0:04:00	27	6	13
0:05:00	27	7	13
0:06:00	28	8	16
0:07:00	28	9	15
0:08:00	29	10	15
0:09:00	30	11	16
0:10:00	31	11	16
0:11:00	32	12	15
0:12:00	33	13	15
0:13:00	35	14	14
0:14:00	36	15	15
0:17:45			
0:17:45	40	19	17
0:18:45	41	19	12
0:19:45	41	20	13
0:20:45	42	21	12
0:21:45	43	22	12
0:22:45	43	23	13
0:23:45	44	24	13
0:24:45	45	25	15
0:25:45	45	26	12
0:26:45	46	27	13
0:27:45	47	28	13
0:28:45	47	29	13
0:29:45	48	30	13
0:30:45	49	30	12
0:31:45	49	31	12
0:32:45	50	30	12
0:33:45	50	30	12
0:34:45	51	30	12
0:35:45	51	30	13
0:36:45	51	30	14
0:37:45	51	30	14
0:38:45	51	30	15
0:39:45	51	30	14
0:40:45	50	30	16
0:41:45	50	30	13
0:42:45	49	30	12
0:43:45	49	30	12
0:44:45	48	30	12
0:45:45	48	30	12
0:46:45	48	31	12
0:47:45	47	31	12
0:48:45	47	31	12
0:49:45	47	31	12
0:50:45	47	31	12
0:51:45	47	31	12
0:52:45	47	31	12
0:53:45	47	31	12
0:54:45	48	31	12
0:55:45	48	31	12
0:56:45	48	31	12
0:57:45	49	31	12
0:58:45	49	31	12
0:59:45	49	31	13
1:00:45	49	31	12
1:01:45	49	31	12
1:02:45	49	31	13
1:03:45	49	31	12
1:04:45	49	31	13
1:05:45	49	30	12
1:06:45	49	30	12
1:07:45	49	30	12
1:08:45	49	30	12
1:09:45	49	30	12
1:10:45	49	30	12
1:11:45	49	30	12
1:12:45	49	31	12
1:13:45	49	31	12
1:14:45	49	31	12
1:15:45	49	31	12
1:16:45	48	31	12
1:17:45	49	31	12
1:18:45	48	31	12
1:19:45	49	31	12
1:20:45	49	31	12
1:21:45	49	31	12
1:22:45	49	31	12
1:23:45	49	31	12
1:24:45	49	31	12
1:25:45	49	31	12
1:26:45	49	31	12
1:27:45	49	31	12
1:28:45	49	31	12
1:29:45	49	31	12
1:30:45	49	31	12
1:31:45	49	31	12
1:32:45	49	31	12
1:33:45	49	31	12
1:34:45	49	31	12
1:35:45	49	31	12
1:36:45	49	31	12
1:37:45	49	31	12
1:38:45	49	31	12
1:39:45	49	31	12
1:40:45	49	31	12
1:41:45	49	31	12
1:42:45	49	31	12
1:43:45	49	31	12
1:44:45	49	31	12
1:45:45	49	31	12
1:46:45	49	31	12
1:47:45	49	31	12
1:48:45	49	31	12
1:49:45	49	31	12
1:50:45	49	31	12
1:51:45	49	31	12
1:52:45	49	31	12
1:53:45	49	31	12
1:54:45	49	31	12
1:55:45	49	31	12
1:56:45	49	31	12
1:57:45	49	31	12
1:58:45	49	31	12
1:59:45	49	31	12
2:00:45	49	31	12
2:01:45	49	31	12
2:02:45	49	31	12
2:03:45	49	31	12
2:04:45	49	31	12
2:05:45	49	31	12
2:06:45	49	31	12
2:07:45	49	31	12
2:08:45	49	31	12
2:09:45	49	31	12
2:10:45	49	31	12
2:11:45	49	31	12
2:12:45	49	31	12
2:13:45	49	31	12
2:14:45	49	31	12
2:15:45	49	31	12
2:16:45	49	31	12
2:17:45	49	31	12
2:18:45	49	31	12
2:19:45	49	31	12
2:20:45	49	31	12
2:21:45	49	31	12
2:22:45	49	31	12
2:23:45	49	31	12
2:24:45	49	31	12
2:25:45	49	31	12
2:26:45	49	31	12
2:27:45	49	31	12
2:28:45	49	31	12
2:29:45	49	31	12
2:30:45	49	31	12
2:31:45	49	31	12
2:32:45	49	31	12
2:33:45	49	31	12
2:34:45	49	31	12
2:35:45	49	31	12
2:36:45	49	31	12
2:37:45	49	31	12
2:38:45	49	31	12
2:39:45	49	31	12
2:40:45	49	31	12
2:41:45	48	30	12
2:42:45	48	30	12
2:43:45	48	30	12
2:44:45	48	30	12
2:45:45	48	30	12
2:46:45	48	31	12
2:47:45	48	31	12
2:48:45	48	31	12
2:49:45	48	31	12
2:50:45	48	31	12
2:51:45	48	31	12
2:52:45	48	31	12
2:53:45	48	31	12
2:54:45	48	31	12
2:55:45	49	31	12
2:56:45	49	31	12
2:57:45	49	31	12
2:58:45	49	31	12
2:59:45	49	31	12
3:00:45	49	31	12
3:01:45	49	31	12
3:02:45	49	31	12
3:03:45	49	30	12
3:04:45	49	30	12
3:05:45	49	30	12
3:06:45	48	30	12
3:07:45	48	30	12
3:08:45	48	30	12
3:09:45	48	30	12
3:10:45	48	30	12
3:11:45	48	31	12
3:12:45	48	31	12
3:13:45	48	31	12
3:14:45	48	31	12
3:15:45	48	31	12
3:16:45	48	31	12
3:17:45	49	31	16
3:18:45	49	31	18
3:19:45	49	31	18
3:20:45	49	31	19
3:21:45	49	31	19
3:22:45	49	31	22
3:23:45	49	31	20
3:24:45	49	31	19
3:25:45	49	31	19
3:26:45	49	31	20
3:27:45	49	30	21
3:28:45	49	30	19
3:29:45	49	30	20
3:30:45	48	30	27
3:31:45	48	30	20
3:32:45	48	30	27
3:33:45	48	30	20
3:34:45	48	31	20
3:35:45	48	31	21
3:36:45	48	31	22
3:37:45	48	31	24
3:38:45	48	31	24
3:39:45	48	31	23
3:40:45	48	31	26
3:41:45	48	31	26
3:42:45	49	31	27
3:43:45	49	31	46
3:44:45	49	31	35
3:45:45	49	30	31
3:46:45	49	30	37
3:47:45	49	30	29
3:48:45	49	30	30
3:49:45	49	30	30
3:50:45	48	30	30
3:51:45	48	30	31
3:52:45	48	30	31
3:53:45	48	30	31
3:54:45	48	31	32
3:55:45	48	31	35
3:56:45	48	31	36
3:57:45	48	31	36
3:58:45	48	31	36
3:59:45	49	31	37
4:00:45	49	31	37
4:01:45	49	30	39
4:02:45	49	30	40
4:03:45	49	30	41
4:04:45	49	30	45
4:05:45	49	30	45
4:06:45	49	30	45
4:07:45	49	30	47
4:08:45	48	30	48
4:09:45	48	30	51
4:10:45	48	30	53
4:11:45	48	30	54
4:12:45	48	30	56
4:13:45	48	30	58
4:14:45	49	30	60
4:15:45	49	30	62
4:16:45	49	30	64
4:17:45	49	30	68
4:18:45	49	30	70
4:19:45	49	30	72
4:20:45	49	30	75
