Repository: ProgWizer/parser

File: project-root/data/Data Acquisition/Data Acquisition/2002 year (647)/Con 1 Kogalym G1900+1%TDF-1+0.15%LignoCan (67C).txt
--Test Summary--
Full Path and File Name	
Instrument Name	7222 #1
Instrument Type	Consistometer
Instrument Serial Number	113
Test Start Date	13.05.2002
Test Start Time	22:56:19
Test Stop Date	14.05.2002
Test Stop Time	0:50:04
Test Length	1:53:45
Final Sample Time Offset	1:53:00
Controller Schedule Name	
Sampling Period	60 seconds
Comments	MPa: 40(40min); T: 67C(40min); field water, dry blending
Information	WellID	62
Information	Customer	Kogalym
Information	CementClass	G
Information	CementMfr	Dyckerhoff
Information	Additives	1%TDF-1+0.15%LignoCan
Information	Density	1900
Information	BHCT	67
Information	BHST	80
Information	FluidLoss	58cc/30min@67C
Information	JobType	146 mm csg tail slurry
Calculated Value	Thickening_Time	1:48:00
Calculated Value	Setting Time	N/A
Initial Temperature (°C)	28 °C
Final Temperature (°C)	66 °C
Initial Pressure (MPa)	1 MPa
Final Pressure (MPa)	40 MPa
Initial Consistency (Bc)	13 Bc
Final Consistency (Bc)	100 Bc
--Data--
Time (HH:MM:SS)	Temperature (°C)	Pressure (MPa)	Consistency (Bc)
0:00:00	28	1	13
0:01:00	28	3	13
0:02:00	28	4	13
0:03:00	28	5	12
0:04:00	29	6	12
0:05:00	29	7	15
0:06:00	29	9	12
0:07:00	30	9	12
0:08:00	31	10	15
0:09:00	33	11	14
0:10:00	34	12	13
0:11:00	36	13	12
0:12:00	37	14	12
0:13:00	39	15	13
0:14:00	41	15	13
0:15:00	42	16	13
0:16:00	43	17	14
0:17:00	45	18	13
0:18:00	46	19	13
0:19:00	47	20	13
0:20:00	48	21	12
0:21:00	49	22	12
0:22:00	49	23	13
0:23:00	50	24	14
0:24:00	51	25	13
0:25:00	52	26	13
0:26:00	53	27	14
0:27:00	53	28	14
0:28:00	54	29	14
0:29:00	55	29	14
0:30:00	56	31	14
0:31:00	57	31	14
0:32:00	58	32	14
0:33:00	59	33	14
0:34:00	60	34	13
0:35:00	61	35	13
0:36:00	61	36	13
0:37:00	62	37	13
0:38:00	63	38	14
0:39:00	64	39	13
0:40:00	65	40	13
0:41:00	66	41	13
0:42:00	67	41	13
0:43:00	68	41	13
0:44:00	68	40	13
0:45:00	69	40	13
0:46:00	69	40	13
0:47:00	69	40	14
0:48:00	69	40	14
0:49:00	69	40	14
0:50:00	69	40	14
0:51:00	68	40	14
0:52:00	68	40	14
0:53:00	67	40	14
0:54:00	67	40	14
0:55:00	66	40	14
0:56:00	66	41	14
0:57:00	66	41	14
0:58:00	66	41	14
0:59:00	66	41	14
1:00:00	65	41	14
1:01:00	66	41	14
1:02:00	66	41	14
1:03:00	66	41	14
1:04:00	66	41	14
1:05:00	66	41	14
1:06:00	66	41	14
1:07:00	66	41	14
1:08:00	66	41	14
1:09:00	66	41	14
1:10:00	66	41	14
1:11:00	66	41	14
1:12:00	66	41	14
1:13:00	66	41	14
1:14:00	66	41	14
1:15:00	66	41	15
1:16:00	66	41	15
1:17:00	66	41	15
1:18:00	66	41	15
1:19:00	66	41	15
1:20:00	66	41	16
1:21:00	66	41	16
1:22:00	66	41	16
1:23:00	66	41	16
1:24:00	66	41	17
1:25:00	66	41	17
1:26:00	66	41	18
1:27:00	66	41	19
1:28:00	66	41	19
1:29:00	66	41	20
1:30:00	66	41	22
1:31:00	66	41	23
1:32:00	66	41	24
1:33:00	66	40	27
1:34:00	66	40	29
1:35:00	66	40	32
1:36:00	66	40	34
1:37:00	66	40	36
1:38:00	66	40	39
1:39:00	66	40	42
1:40:00	66	40	44
1:41:00	66	40	46
1:42:00	66	40	49
1:43:00	66	40	52
1:44:00	66	40	59
1:45:00	66	40	63
1:46:00	66	40	67
1:47:00	66	40	72
1:48:00	66	40	75
1:49:00	66	40	80
1:50:00	66	40	86
1:51:00	66	40	91
1:52:00	66	40	96
1:53:00	66	40	100

File: project-root/data/Data Acquisition/Data Acquisition/2002 year (647)/Con 1 Kogalym G1900+1.00%TDF-1+0.20%Lignocan(67C).txt
--Test Summary--
Full Path and File Name	
Instrument Name	7222 #1
Instrument Type	Consistometer
Instrument Serial Number	113
Test Start Date	14.05.2002
Test Start Time	2:04:00
Test Stop Date	14.05.2002
Test Stop Time	6:46:00
Test Length	4:42:00
Final Sample Time Offset	4:42:00
Controller Schedule Name	
Sampling Period	60 seconds
Comments	MPa: 40(40min); T: 67C(40min); tap water, dry blending
Information	WellID	62
Information	Customer	Kogalym
Information	CementClass	G
Information	CementMfr	Dyckerhoff
Information	Additives	1%TDF-1+0.2%LignoCan
Information	Density	1900
Information	BHCT	67
Information	BHST	80
Information	FluidLoss	58cc/30min@67C
Information	JobType	146 mm csg tail slurry
Calculated Value	Thickening_Time	4:35:00
Calculated Value	Setting Time	4:41:00
Initial Temperature (°C)	27 °C
Final Temperature (°C)	67 °C
Initial Pressure (MPa)	2 MPa
Final Pressure (MPa)	40 MPa
Initial Consistency (Bc)	11 Bc
Final Consistency (Bc)	100 Bc
--Data--
Time (HH:MM:SS)	Temperature (°C)	Pressure (MPa)	Consistency (Bc)
0:00:00	27	2	11
0:01:00	27	3	10
0:02:00	26	4	11
0:03:00	26	5	10
0:04:00	27	7	10
0:05:00	27	8	10
0:06:00	28	9	10
0:07:00	29	10	10
0:08:00	30	11	10
0:09:00	31	12	10
0:10:00	33	13	9
0:11:00	34	13	9
0:12:00	36	14	8
0:13:00	38	15	8
0:14:00	39	16	8
0:15:00	41	17	8
0:16:00	42	18	8
0:17:00	44	18	8
0:18:00	45	19	8
0:19:00	46	20	8
0:20:00	47	21	8
0:21:00	48	22	8
0:22:00	49	23	8
0:23:00	50	24	8
0:24:00	51	25	8
0:25:00	52	26	8
0:26:00	52	27	8
0:27:00	53	28	8
0:28:00	54	29	8
0:29:00	55	30	8
0:30:00	56	31	8
0:31:00	56	32	8
0:32:00	57	33	8
0:33:00	58	34	8
0:34:00	59	35	8
0:35:00	60	36	8
0:36:00	62	36	8
0:37:00	63	37	8
0:38:00	64	38	8
0:39:00	65	39	8
0:40:00	66	40	8
0:41:00	67	41	8
0:42:00	68	41	8
0:43:00	68	40	8
0:44:00	69	40	8
0:45:00	69	40	8
0:46:00	69	40	8
0:47:00	69	40	8
0:48:00	69	40	8
0:49:00	68	40	8
0:50:00	68	40	8
0:51:00	68	40	8
0:52:00	67	40	8
0:53:00	67	40	8
0:54:00	66	40	9
0:55:00	66	40	9
0:56:00	66	41	8
0:57:00	66	41	9
0:58:00	66	41	9
0:59:00	65	41	9
1:00:00	65	41	9
1:01:00	65	41	9
1:02:00	66	41	9
1:03:00	66	41	9
1:04:00	66	41	9
1:05:00	66	41	9
1:06:00	66	41	9
1:07:00	66	41	9
1:08:00	66	41	9
1:09:00	66	41	9
1:10:00	66	41	9
1:11:00	66	41	9
1:12:00	66	41	9
1:13:00	66	41	9
1:14:00	66	41	9
1:15:00	66	41	9
1:16:00	66	41	9
1:17:00	66	41	9
1:18:00	66	41	9
1:19:00	66	41	9
1:20:00	66	41	9
1:21:00	66	41	9
1:22:00	66	41	9
1:23:00	66	41	9
1:24:00	66	41	9
1:25:00	66	41	9
1:26:00	66	41	9
1:27:00	66	41	9
1:28:00	66	41	9
1:29:00	66	41	10
1:30:00	66	41	10
1:31:00	66	41	10
1:32:00	66	41	10
1:33:00	66	41	10
1:34:00	66	41	10
1:35:00	66	41	10
1:36:00	66	41	10
1:37:00	66	41	10
1:38:00	66	41	10
1:39:00	66	41	10
1:40:00	66	41	10
1:41:00	66	41	10
1:42:00	66	41	10
1:43:00	66	41	10
1:44:00	66	41	10
1:45:00	66	41	10
1:46:00	66	41	10
1:47:00	66	41	10
1:48:00	66	41	10
1:49:00	66	41	10
1:50:00	66	41	10
1:51:00	66	41	10
1:52:00	66	41	11
1:53:00	66	41	11
1:54:00	66	41	11
1:55:00	66	41	11
1:56:00	66	41	11
1:57:00	66	41	11
1:58:00	66	41	11
1:59:00	66	41	11
2:00:00	66	41	11
2:01:00	66	41	11
2:02:00	66	41	11
2:03:00	66	41	11
2:04:00	66	41	11
2:05:00	66	41	11
2:06:00	66	41	11
2:07:00	66	41	11
2:08:00	66	41	11
2:09:00	66	41	11
2:10:00	66	41	11
2:11:00	66	41	11
2:12:00	66	41	11
2:13:00	66	41	11
2:14:00	66	41	11
2:15:00	66	41	11
2:16:00	66	41	11
2:17:00	66	41	11
2:18:00	66	41	11
2:19:00	66	41	11
2:20:00	66	41	11
2:21:00	66	41	11
2:22:00	66	41	11
2:23:00	66	41	11
2:24:00	66	41	11
2:25:00	66	41	11
2:26:00	66	41	12
2:27:00	66	41	12
2:28:00	66	41	12
2:29:00	66	41	12
2:30:00	66	41	12
2:31:00	66	41	12
2:32:00	66	41	12
2:33:00	66	41	12
2:34:00	66	41	12
2:35:00	66	41	12
2:36:00	66	41	12
2:37:00	66	41	12
2:38:00	66	41	12
2:39:00	66	41	12
2:40:00	66	41	12
2:41:00	66	41	12
2:42:00	66	41	12
2:43:00	66	41	13
2:44:00	66	41	13
2:45:00	66	41	13
2:46:00	66	41	13
2:47:00	66	41	13
2:48:00	66	41	13
2:49:00	66	41	14
2:50:00	66	41	14
2:51:00	66	41	14
2:52:00	66	41	14
2:53:00	66	41	14
2:54:00	66	41	15
2:55:00	66	41	15
2:56:00	66	41	14
2:57:00	66	41	14
2:58:00	66	41	14
2:59:00	66	41	15
3:00:00	66	41	15
3:01:00	66	41	15
3:02:00	66	41	15
3:03:00	66	41	15
3:04:00	66	41	15
3:05:00	66	41	15
3:06:00	66	41	15
3:07:00	66	41	15
3:08:00	66	41	15
3:09:00	66	41	15
3:10:00	66	41	15
3:11:00	66	41	15
3:12:00	66	41	15
3:13:00	66	41	15
3:14:00	66	41	15
3:15:00	66	41	15
3:16:00	66	41	15
3:17:00	66	41	15
3:18:00	66	41	15
3:19:00	66	41	15
3:20:00	66	41	15
3:21:00	66	41	15
3:22:00	66	41	15
3:23:00	66	41	15
3:24:00	66	41	15
3:25:00	66	41	15
3:26:00	66	41	15
3:27:00	66	41	15
3:28:00	66	41	15
3:29:00	66	41	15
3:30:00	66	41	15
3:31:00	66	41	15
3:32:00	66	41	15
3:33:00	66	41	15
3:34:00	66	41	15
3:35:00	66	41	15
3:36:00	66	41	15
3:37:00	66	41	15
3:38:00	66	41	15
3:39:00	66	41	15
3:40:00	66	41	15
3:41:00	66	41	15
3:42:00	66	41	15
3:43:00	66	41	15
3:44:00	66	41	15
3:45:00	66	41	15
3:46:00	66	41	15
3:47:00	66	41	15
3:48:00	66	41	15
3:49:00	66	41	15
3:50:00	66	41	15
3:51:00	66	41	15
3:52:00	66	41	15
3:53:00	66	41	15
3:54:00	66	41	15
3:55:00	66	41	15
3:56:00	66	41	15
3:57:00	66	41	15
3:58:00	66	41	16
3:59:00	66	41	16
4:00:00	66	41	16
4:01:00	66	41	16
4:02:00	66	41	16
4:03:00	66	41	16
4:04:00	66	41	16
4:05:00	66	41	17
4:06:00	66	41	17
4:07:00	66	41	17
4:08:00	66	41	17
4:09:00	66	41	18
4:10:00	66	41	18
4:11:00	66	41	19
4:12:00	66	41	20
4:13:00	66	41	21
4:14:00	66	41	21
4:15:00	66	41	23
4:16:00	66	41	24
4:17:00	66	41	25
4:18:00	66	40	25
4:19:00	66	40	27
4:20:00	66	40	29
4:21:00	66	40	31
4:22:00	66	40	32
4:23:00	66	40	33
4:24:00	66	40	37
4:25:00	66	40	39
4:26:00	66	40	40
4:27:00	66	40	45
4:28:00	66	40	46
4:29:00	66	40	50
4:30:00	66	40	55
4:31:00	66	40	55
4:32:00	66	40	60
4:33:00	66	40	65
4:34:00	66	40	72
4:35:00	66	40	73
4:36:00	66	40	78
4:37:00	66	40	81
4:38:00	66	40	87
4:39:00	66	40	92
4:40:00	66	40	99
4:41:00	66	40	100
4:42:00	67	40	100

File: project-root/data/Data Acquisition/Data Acquisition/2002 year (647)/Con 1 Kogalym G1900+1.2%TDF-1+0.05%Lignocan (75C).txt
--Test Summary--
Full Path and File Name	
Instrument Name	7222 #1
Instrument Type	Consistometer
Instrument Serial Number	113
Test Start Date	15.10.2002
Test Start Time	11:19:22
Test Stop Date	15.10.2002
Test Stop Time	16:38:56
Test Length	5:19:34
Final Sample Time Offset	5:19:00
Controller Schedule Name	
Sampling Period	60 seconds
Comments	MPa: 40(40min) T:75(40min), all dry blending, tap water
Information	WellID	1b/130
Information	Customer	Kogalym-LUKAIK
Information	CementClass	G
Information	CementMfr	Dyckerhoff
Information	Additives	1.2%TDF-1+0.05%Lignocan
Information	Density	1900
Information	BHCT	75
Information	BHST	95
Information	FluidLoss	
Information	JobType	146 mm csg tail slurry
Calculated Value	Thickening_Time	N/A
Calculated Value	Setting Time	N/A
Initial Temperature (°C)	23 °C
Final Temperature (°C)	75 °C
Initial Pressure (MPa)	1 MPa
Final Pressure (MPa)	40 MPa
Initial Consistency (Bc)	6 Bc
Final Consistency (Bc)	7 Bc
--Data--
Time (HH:MM:SS)	Temperature (°C)	Pressure (MPa)	Consistency (Bc)
0:00:00	23	1	6
0:01:00	23	2	6
0:02:00	23	4	6
0:03:00	23	5	6
0:04:00	24	6	10
0:05:00	25	7	6
0:06:00	26	8	6
0:07:00	28	9	6
0:08:00	29	10	6
0:09:00	31	11	6
0:10:00	33	12	6
0:11:00	35	13	7
0:12:00	36	14	7
0:13:00	38	15	7
0:14:00	39	15	8
0:15:00	41	17	9
0:16:00	42	17	8
0:17:00	44	18	8
0:18:00	45	19	8
0:19:00	47	20	8
0:20:00	48	21	8
0:21:00	49	22	9
0:22:00	51	23	9
0:23:00	52	24	8
0:24:00	53	25	8
0:25:00	55	26	7
0:26:00	56	27	8
0:27:00	57	28	8
0:28:00	58	29	8
0:29:00	60	29	8
0:30:00	61	31	8
0:31:00	62	32	7
0:32:00	63	32	7
0:33:00	65	34	7
0:34:00	66	35	7
0:35:00	68	35	7
0:36:00	69	36	7
0:37:00	70	37	7
0:38:00	71	39	7
0:39:00	73	39	7
0:40:00	74	40	7
0:41:00	76	40	7
0:42:00	77	40	7
0:43:00	77	40	8
0:44:00	78	40	7
0:45:00	78	40	7
0:46:00	79	40	8
0:47:00	79	40	8
0:48:00	78	40	7
0:49:00	78	40	7
0:50:00	78	40	7
0:51:00	78	40	7
0:52:00	77	40	7
0:53:00	77	40	7
0:54:00	77	40	7
0:55:00	77	40	7
0:56:00	76	40	7
0:57:00	76	40	7
0:58:00	76	40	7
0:59:00	76	40	7
1:00:00	76	40	7
1:01:00	76	40	7
1:02:00	76	40	7
1:03:00	75	40	7
1:04:00	75	40	7
1:05:00	75	40	7
1:06:00	75	40	7
1:07:00	75	40	8
1:08:00	75	40	8
1:09:00	75	40	7
1:10:00	75	40	7
1:11:00	75	40	7
1:12:00	75	40	7
1:13:00	75	40	7
1:14:00	75	40	7
1:15:00	75	40	7
1:16:00	75	40	7
1:17:00	75	40	7
1:18:00	75	40	7
1:19:00	75	40	7
1:20:00	75	40	7
1:21:00	75	40	7
1:22:00	75	40	7
1:23:00	75	40	7
1:24:00	75	40	7
1:25:00	75	40	7
1:26:00	75	40	7
1:27:00	75	40	7
1:28:00	75	40	7
1:29:00	75	40	7
1:30:00	75	40	7
1:31:00	75	40	7
1:32:00	75	40	7
1:33:00	75	40	8
1:34:00	75	40	8
1:35:00	75	40	8
1:36:00	75	40	8
1:37:00	75	40	8
1:38:00	75	40	8
1:39:00	75	40	8
1:40:00	75	40	8
1:41:00	75	40	8
1:42:00	75	40	8
1:43:00	75	40	8
1:44:00	75	40	8
1:45:00	75	40	8
1:46:00	75	40	8
1:47:00	75	40	8
1:48:00	75	40	8
1:49:00	75	40	8
1:50:00	75	40	8
1:51:00	75	40	8
1:52:00	75	40	8
1:53:00	75	40	8
1:54:00	75	40	8
1:55:00	75	40	8
1:56:00	75	40	8
1:57:00	75	40	8
1:58:00	75	40	8
1:59:00	75	40	8
2:00:00	75	40	8
2:01:00	75	40	8
2:02:00	75	40	8
2:03:00	75	40	8
2:04:00	75	40	8
2:05:00	75	40	8
2:06:00	75	40	8
2:07:00	75	40	8
2:08:00	75	40	5
2:09:00	75	40	5
2:10:00	75	40	5
2:11:00	75	40	5
2:12:00	75	40	5
2:13:00	75	40	5
2:14:00	75	40	5
2:15:00	74	40	5
2:16:00	75	40	5
2:17:00	75	40	6
2:18:00	75	40	6
2:19:00	75	40	7
2:20:00	75	40	6
2:21:00	75	40	7
2:22:00	75	40	7
2:23:00	75	40	7
2:24:00	75	40	7
2:25:00	75	40	7
2:26:00	75	40	7
2:27:00	75	40	7
2:28:00	75	40	7
2:29:00	75	40	7
2:30:00	75	40	7
2:31:00	75	40	7
2:32:00	75	40	7
2:33:00	75	40	7
2:34:00	75	40	7
2:35:00	75	40	7
2:36:00	75	40	7
2:37:00	75	40	7
2:38:00	75	40	7
2:39:00	75	40	7
2:40:00	75	40	7
2:41:00	75	40	7
2:42:00	75	40	7
2:43:00	75	40	7
2:44:00	75	40	7
2:45:00	75	40	7
2:46:00	75	40	7
2:47:00	75	40	7
2:48:00	75	40	7
2:49:00	75	40	7
2:50:00	75	40	7
2:51:00	75	40	7
2:52:00	75	40	7
2:53:00	75	40	7
2:54:00	75	40	7
2:55:00	75	40	7
2:56:00	75	40	7
2:57:00	75	40	7
2:58:00	75	40	7
2:59:00	75	40	7
3:00:00	75	40	7
3:01:00	75	40	7
3:02:00	75	40	7
3:03:00	75	40	7
3:04:00	75	40	7
3:05:00	75	40	7
3:06:00	75	40	7
3:07:00	75	40	7
3:08:00	75	40	7
3:09:00	75	40	7
3:10:00	75	40	7
3:11:00	75	40	7
3:12:00	75	40	7
3:13:00	75	40	7
3:14:00	75	40	7
3:15:00	75	40	7
3:16:00	75	40	7
3:17:00	75	40	7
3:18:00	75	40	7
3:19:00	75	40	7
3:20:00	75	40	7
3:21:00	75	40	7
3:22:00	75	40	7
3:23:00	75	40	7
3:24:00	75	40	7
3:25:00	75	40	7
3:26:00	75	40	7
3:27:00	75	40	7
3:28:00	75	40	7
3:29:00	75	40	7
3:30:00	75	40	7
3:31:00	75	40	7
3:32:00	75	40	7
3:33:00	75	40	7
3:34:00	75	40	7
3:35:00	75	40	7
3:36:00	75	40	7
3:37:00	75	40	7
3:38:00	75	40	7
3:39:00	75	40	7
3:40:00	75	40	7
3:41:00	75	40	7
3:42:00	75	40	7
3:43:00	75	40	7
3:44:00	75	40	7
3:45:00	75	40	7
3:46:00	75	40	7
3:47:00	75	40	7
3:48:00	75	40	8
3:49:00	75	40	8
3:50:00	75	40	8
3:51:00	75	40	8
3:52:00	75	40	7
3:53:00	75	40	7
3:54:00	75	40	7
3:55:00	75	40	7
3:56:00	75	40	7
3:57:00	75	40	7
3:58:00	75	40	7
3:59:00	75	40	7
4:00:00	75	40	7
4:01:00	75	40	7
4:02:00	75	40	7
4:03:00	75	40	7
4:04:00	75	40	7
4:05:00	75	40	7
4:06:00	75	40	7
4:07:00	75	40	7
4:08:00	75	40	7
4:09:00	75	40	7
4:10:00	75	40	7
4:11:00	75	40	7
4:12:00	75	40	7
4:13:00	75	40	7
4:14:00	75	40	7
4:15:00	75	40	7
4:16:00	75	40	7
4:17:00	75	40	7
4:18:00	75	40	7
4:19:00	75	40	7
4:20:00	75	40	7
4:21:00	75	40	7
4:22:00	75	40	7
4:23:00	75	40	7
4:24:00	75	40	7
4:25:00	75	40	7
4:26:00	75	40	7
4:27:00	75	40	7
4:28:00	75	40	7
4:29:00	75	40	7
4:30:00	75	40	7
4:31:00	75	40	7
4:32:00	75	40	7
4:33:00	75	40	7
4:34:00	75	40	7
4:35:00	75	40	7
4:36:00	75	40	7
4:37:00	75	40	7
4:38:00	75	40	7
4:39:00	75	40	7
4:40:00	75	40	7
4:41:00	75	40	7
4:42:00	75	40	7
4:43:00	75	40	7
4:44:00	75	40	7
4:45:00	75	40	7
4:46:00	75	40	7
4:47:00	75	40	7
4:48:00	75	40	7
4:49:00	75	40	7
4:50:00	75	40	7
4:51:00	75	40	7
4:52:00	75	40	7
4:53:00	75	40	7
4:54:00	75	40	7
4:55:00	75	40	7
4:56:00	75	40	7
4:57:00	75	40	7
4:58:00	75	40	7
4:59:00	75	40	7
5:00:00	75	40	7
5:01:00	75	40	7
5:02:00	75	40	7
5:03:00	75	40	7
5:04:00	75	40	7
5:05:00	75	40	7
5:06:00	75	40	7
5:07:00	75	40	7
5:08:00	75	40	7
5:09:00	75	40	7
5:10:00	75	40	7
5:11:00	75	40	7
5:12:00	75	40	7
5:13:00	75	40	7
5:14:00	75	40	7
5:15:00	75	40	7
5:16:00	75	40	7
5:17:00	75	40	7
5:18:00	75	40	7
5:19:00	75	40	7

File: project-root/data/Data Acquisition/Data Acquisition/2002 year (647)/Con 1 Kogalym G1900+1.2%TDF-1+1.0%TA-1+0.05%Lignocan (63C).txt
--Test Summary--
Full Path and File Name	
Instrument Name	7222 #1
Instrument Type	Consistometer
Instrument Serial Number	113
Test Start Date	27.11.2002
Test Start Time	10:07:16
Test Stop Date	27.11.2002
Test Stop Time	12:42:26
Test Length	2:35:10
Final Sample Time Offset	2:35:00
Controller Schedule Name	
Sampling Period	60 seconds
Comments	MPa: 33(70min), T: 63C(70min), tap water, dry-blending
Information	WellID	5317-2/21
Information	Customer	KOGALYMNEFTEGAS
Information	CementClass	G
Information	CementMfr	Dyckerhoff
Information	Additives	1.2%TDF-1+1.0%TA-1+0.05%Lignocan
Information	Density	1900
Information	BHCT	63
Information	BHST	70
Information	FluidLoss	
Information	JobType	Liner cementing job
Calculated Value	Thickening_Time	N/A
Calculated Value	Setting Time	N/A
Initial Temperature (°C)	22 °C
Final Temperature (°C)	63 °C
Initial Pressure (MPa)	0 MPa
Final Pressure (MPa)	33 MPa
Initial Consistency (Bc)	5 Bc
Final Consistency (Bc)	79 Bc
--Data--
Time (HH:MM:SS)	Temperature (°C)	Pressure (MPa)	Consistency (Bc)
0:00:00	22	0	5
0:01:00	22	0	3
0:02:00	22	2	8
0:03:00	22	2	8
0:04:00	22	3	7
0:05:00	22	3	9
0:06:00	22	4	8
0:07:00	23	5	8
0:08:00	23	5	7
0:09:00	24	6	7
0:10:00	25	6	9
0:11:00	26	6	9
0:12:00	27	7	9
0:13:00	28	7	8
0:14:00	29	8	9
0:15:00	29	8	8
0:16:00	30	9	9
0:17:00	31	9	8
0:18:00	31	10	9
0:19:00	32	10	8
0:20:00	33	11	9
0:21:00	33	11	8
0:22:00	34	11	7
0:23:00	34	12	8
0:24:00	35	12	8
0:25:00	36	13	8
0:26:00	36	13	8
0:27:00	37	13	8
0:28:00	37	14	7
0:29:00	38	14	7
0:30:00	39	15	7
0:31:00	39	15	7
0:32:00	40	16	7
0:33:00	40	16	7
0:34:00	41	17	8
0:35:00	41	17	8
0:36:00	42	18	8
0:37:00	42	17	7
0:38:00	43	18	7
0:39:00	44	19	7
0:40:00	44	19	8
0:41:00	45	20	7
0:42:00	45	20	7
0:43:00	46	21	7
0:44:00	47	21	7
0:45:00	47	21	7
0:46:00	48	21	7
0:47:00	48	22	7
0:48:00	49	22	7
0:49:00	49	23	7
0:50:00	50	23	7
0:51:00	51	24	7
0:52:00	51	25	7
0:53:00	52	25	7
0:54:00	52	26	7
0:55:00	53	26	7
0:56:00	54	27	2
0:57:00	54	27	-1
0:58:00	55	27	4
0:59:00	55	28	4
1:00:00	56	28	4
1:01:00	57	29	5
1:02:00	57	29	4
1:03:00	58	29	4
1:04:00	58	30	3
1:05:00	59	30	4
1:06:00	59	31	4
1:07:00	60	31	2
1:08:00	61	32	3
1:09:00	61	32	3
1:10:00	62	33	3
1:11:00	62	33	3
1:12:00	63	34	4
1:13:00	64	33	4
1:14:00	64	33	4
1:15:00	64	33	4
1:16:00	65	33	4
1:17:00	65	33	4
1:18:00	65	33	4
1:19:00	65	33	4
1:20:00	65	33	4
1:21:00	64	33	4
1:22:00	64	33	4
1:23:00	64	33	4
1:24:00	64	33	4
1:25:00	64	33	4
1:26:00	64	33	4
1:27:00	64	33	4
1:28:00	63	33	5
1:29:00	63	33	5
1:30:00	63	33	5
1:31:00	63	33	4
1:32:00	63	33	4
1:33:00	63	33	5
1:34:00	63	33	5
1:35:00	63	33	5
1:36:00	63	33	4
1:37:00	63	33	4
1:38:00	63	33	5
1:39:00	63	33	5
1:40:00	63	33	5
1:41:00	63	33	5
1:42:00	63	33	4
1:43:00	63	33	4
1:44:00	63	33	5
1:45:00	63	33	4
1:46:00	63	33	4
1:47:00	63	33	5
1:48:00	63	33	5
1:49:00	63	33	5
1:50:00	63	33	5
1:51:00	63	33	5
1:52:00	63	33	5
1:53:00	63	33	5
1:54:00	63	33	5
1:55:00	63	33	4
1:56:00	63	33	7
1:57:00	63	33	6
1:58:00	63	33	7
1:59:00	63	33	7
2:00:00	63	33	7
2:01:00	63	33	8
2:02:00	63	33	9
2:03:00	63	33	9
2:04:00	63	33	11
2:05:00	63	33	12
2:06:00	63	33	12
2:07:00	63	33	14
2:08:00	63	33	14
2:09:00	63	33	15
2:10:00	63	33	16
2:11:00	63	33	17
2:12:00	63	33	18
2:13:00	63	33	19
2:14:00	63	33	21
2:15:00	63	33	21
2:16:00	63	33	24
2:17:00	63	33	25
2:18:00	63	33	26
2:19:00	63	33	27
2:20:00	63	33	28
2:21:00	63	33	29
2:22:00	63	33	25
2:23:00	63	33	33
2:24:00	63	33	35
2:25:00	63	33	36
2:26:00	63	33	38
2:27:00	63	33	39
2:28:00	63	33	28
2:29:00	63	33	47
2:30:00	63	33	51
2:31:00	63	33	55
2:32:00	63	33	60
2:33:00	63	33	64
2:34:00	63	33	69
2:35:00	63	33	79

File: project-root/data/Data Acquisition/Data Acquisition/2002 year (647)/Con 1 Kogalym G1900+1.3%TDF-1 (78C).txt
--Test Summary--
Full Path and File Name	
Instrument Name	7222 #1
Instrument Type	Consistometer
Instrument Serial Number	113
Test Start Date	11.01.2002
Test Start Time	2:35:01
Test Stop Date	11.01.2002
Test Stop Time	5:57:46
Test Length	3:22:45
Final Sample Time Offset	3:22:00
Controller Schedule Name	
Sampling Period	60 seconds
Comments	MPa: 56(40min); T: 78C(40min); tap water, dry blending
Information	WellID	15 / 1237
Information	Customer	Kogalym
Information	CementClass	G
Information	CementMfr	Dyckerhoff
Information	Additives	1.3%TDF-1
Information	Density	1900
Information	BHCT	78
Information	BHST	95
Information	FluidLoss	35cc/30min
Information	JobType	146 mm csg tail slurry
Calculated Value	Thickening_Time	N/A
Calculated Value	Setting Time	N/A
Initial Temperature (°C)	25 °C
Final Temperature (°C)	77 °C
Initial Pressure (MPa)	1 MPa
Final Pressure (MPa)	57 MPa
Initial Consistency (Bc)	12 Bc
Final Consistency (Bc)	41 Bc
--Data--
Time (HH:MM:SS)	Temperature (°C)	Pressure (MPa)	Consistency (Bc)
0:00:00	25	1	12
0:01:00	24	3	12
0:02:00	24	5	11
0:03:00	24	6	12
0:04:00	25	8	18
0:05:00	25	9	14
0:06:00	27	11	16
0:07:00	28	12	14
0:08:00	30	13	15
0:09:00	31	15	13
0:10:00	33	16	13
0:11:00	35	17	13
0:12:00	37	19	11
0:13:00	39	20	10
0:14:00	41	21	11
0:15:00	43	22	13
0:16:00	44	24	15
0:17:00	46	25	13
0:18:00	47	26	12
0:19:00	49	28	12
0:20:00	50	29	12
0:21:00	52	30	11
0:22:00	53	31	10
0:23:00	54	33	11
0:24:00	56	34	11
0:25:00	57	36	11
0:26:00	58	37	13
0:27:00	59	38	12
0:28:00	60	40	12
0:29:00	61	41	12
0:30:00	63	42	11
0:31:00	64	44	12
0:32:00	66	45	12
0:33:00	67	46	11
0:34:00	68	48	10
0:35:00	69	49	10
0:36:00	71	50	10
0:37:00	72	52	11
0:38:00	73	53	11
0:39:00	75	54	11
0:40:00	76	56	11
0:41:00	77	57	11
0:42:00	78	56	11
0:43:00	80	56	11
0:44:00	80	56	11
0:45:00	81	56	11
0:46:00	81	56	11
0:47:00	81	56	11
0:48:00	81	56	11
0:49:00	80	56	11
0:50:00	80	56	11
0:51:00	79	56	11
0:52:00	79	56	11
0:53:00	79	56	11
0:54:00	78	56	10
0:55:00	78	56	10
0:56:00	78	56	10
0:57:00	77	56	10
0:58:00	77	56	10
0:59:00	77	56	10
1:00:00	77	57	10
1:01:00	77	57	10
1:02:00	77	57	10
1:03:00	77	57	10
1:04:00	77	57	10
1:05:00	77	57	10
1:06:00	77	56	10
1:07:00	77	57	10
1:08:00	77	57	10
1:09:00	77	57	10
1:10:00	77	57	10
1:11:00	77	57	10
1:12:00	77	57	10
1:13:00	77	57	10
1:14:00	77	57	10
1:15:00	77	57	10
1:16:00	77	57	10
1:17:00	77	57	10
1:18:00	77	57	10
1:19:00	77	57	10
1:20:00	77	57	10
1:21:00	77	57	10
1:22:00	77	57	10
1:23:00	77	57	10
1:24:00	77	57	10
1:25:00	77	57	10
1:26:00	77	57	10
1:27:00	77	57	10
1:28:00	77	57	10
1:29:00	77	57	10
1:30:00	77	57	10
1:31:00	77	57	10
1:32:00	77	57	10
1:33:00	77	57	10
1:34:00	77	57	10
1:35:00	77	57	10
1:36:00	77	57	10
1:37:00	77	57	10
1:38:00	77	57	10
1:39:00	77	57	10
1:40:00	77	57	10
1:41:00	77	57	10
1:42:00	77	57	10
1:43:00	77	57	10
1:44:00	77	57	10
1:45:00	77	57	10
1:46:00	77	57	10
1:47:00	77	57	10
1:48:00	77	57	10
1:49:00	77	57	10
1:50:00	77	57	10
1:51:00	77	57	10
1:52:00	77	57	10
1:53:00	77	57	10
1:54:00	77	57	10
1:55:00	77	57	10
1:56:00	77	57	10
1:57:00	77	57	10
1:58:00	77	57	10
1:59:00	77	57	10
2:00:00	77	57	10
2:01:00	77	57	10
2:02:00	77	57	10
2:03:00	77	57	10
2:04:00	77	57	10
2:05:00	77	57	10
2:06:00	77	57	10
2:07:00	77	57	10
2:08:00	77	57	10
2:09:00	77	57	10
2:10:00	77	57	10
2:11:00	77	57	10
2:12:00	77	57	10
2:13:00	77	57	10
2:14:00	77	57	10
2:15:00	77	57	10
2:16:00	77	57	10
2:17:00	77	57	10
2:18:00	77	57	10
2:19:00	77	57	10
2:20:00	77	57	10
2:21:00	77	57	10
2:22:00	77	57	10
2:23:00	77	57	10
2:24:00	77	57	10
2:25:00	77	57	10
2:26:00	77	57	10
2:27:00	77	57	10
2:28:00	77	57	10
2:29:00	77	57	11
2:30:00	77	57	11
2:31:00	77	57	11
2:32:00	77	57	11
2:33:00	77	57	11
2:34:00	77	57	11
2:35:00	77	57	11
2:36:00	77	57	11
2:37:00	77	57	11
2:38:00	77	57	11
2:39:00	77	57	11
2:40:00	77	57	12
2:41:00	77	57	12
2:42:00	77	57	12
2:43:00	77	57	12
2:44:00	77	57	12
2:45:00	77	57	12
2:46:00	77	57	12
2:47:00	77	57	12
2:48:00	77	57	12
2:49:00	77	57	12
2:50:00	77	57	12
2:51:00	77	57	12
2:52:00	77	57	12
2:53:00	77	57	12
2:54:00	77	57	12
2:55:00	77	57	13
2:56:00	77	57	13
2:57:00	77	57	14
2:58:00	77	57	14
2:59:00	77	57	14
3:00:00	77	57	14
3:01:00	77	57	14
3:02:00	77	57	15
3:03:00	77	57	15
3:04:00	77	57	15
3:05:00	77	57	16
3:06:00	77	57	16
3:07:00	77	57	19
3:08:00	77	57	18
3:09:00	77	57	19
3:10:00	77	57	18
3:11:00	77	57	22
3:12:00	77	57	21
3:13:00	77	57	21
3:14:00	77	57	30
3:15:00	77	57	72
3:16:00	77	57	65
3:17:00	77	57	56
3:18:00	77	57	38
3:19:00	77	57	39
3:20:00	77	57	39
3:21:00	77	57	40
3:22:00	77	57	41

File: project-root/data/Data Acquisition/Data Acquisition/2002 year (647)/Con 1 Kogalym G1900+1.3%TDF-1 (78C-11dec).txt
--Test Summary--
Full Path and File Name	
Instrument Name	7222 #1
Instrument Type	Consistometer
Instrument Serial Number	113
Test Start Date	11.01.2002
Test Start Time	21:08:06
Test Stop Date	12.01.2002
Test Stop Time	1:19:32
Test Length	4:11:26
Final Sample Time Offset	4:11:00
Controller Schedule Name	
Sampling Period	60 seconds
Comments	MPa: 56(40min); T: 78C(40min); tap water, dry blending
Information	WellID	15 / 1237
Information	Customer	Kogalym
Information	CementClass	G
Information	CementMfr	Dyckerhoff
Information	Additives	1.3%TDF-1
Information	Density	1900
Information	BHCT	78
Information	BHST	95
Information	FluidLoss	35cc/30min
Information	JobType	146 mm csg tail slurry
Calculated Value	Thickening_Time	4:08:00
Calculated Value	Setting Time	N/A
Initial Temperature (°C)	24 °C
Final Temperature (°C)	78 °C
Initial Pressure (MPa)	1 MPa
Final Pressure (MPa)	56 MPa
Initial Consistency (Bc)	18 Bc
Final Consistency (Bc)	120 Bc
--Data--
Time (HH:MM:SS)	Temperature (°C)	Pressure (MPa)	Consistency (Bc)
0:00:00	24	1	18
0:01:00	24	3	17
0:02:00	24	5	16
0:03:00	24	6	14
0:04:00	24	8	15
0:05:00	25	10	15
0:06:00	26	11	15
0:07:00	28	12	14
0:08:00	29	14	13
0:09:00	31	15	12
0:10:00	33	16	14
0:11:00	36	17	14
0:12:00	38	18	13
0:13:00	40	20	13
0:14:00	42	21	14
0:15:00	43	22	12
0:16:00	45	24	12
0:17:00	46	25	12
0:18:00	47	26	12
0:19:00	48	28	12
0:20:00	50	29	13
0:21:00	51	30	12
0:22:00	52	32	12
0:23:00	53	33	12
0:24:00	55	34	11
0:25:00	56	36	11
0:26:00	57	37	11
0:27:00	59	38	11
0:28:00	60	40	12
0:29:00	62	41	11
0:30:00	63	42	11
0:31:00	64	44	12
0:32:00	66	45	12
0:33:00	67	46	12
0:34:00	68	48	11
0:35:00	70	49	12
0:36:00	71	50	11
0:37:00	72	52	11
0:38:00	73	53	11
0:39:00	75	55	11
0:40:00	76	56	10
0:41:00	77	57	10
0:42:00	79	57	10
0:43:00	80	56	10
0:44:00	81	56	10
0:45:00	81	56	10
0:46:00	81	56	10
0:47:00	81	56	11
0:48:00	80	56	12
0:49:00	80	56	13
0:50:00	80	56	13
0:51:00	79	56	13
0:52:00	79	56	13
0:53:00	78	56	13
0:54:00	78	56	14
0:55:00	78	56	14
0:56:00	77	56	14
0:57:00	77	57	14
0:58:00	77	57	14
0:59:00	77	57	14
1:00:00	77	57	14
1:01:00	77	56	16
1:02:00	77	57	16
1:03:00	77	57	16
1:04:00	77	57	16
1:05:00	77	57	15
1:06:00	77	57	16
1:07:00	77	57	16
1:08:00	77	57	16
1:09:00	77	57	16
1:10:00	77	57	16
1:11:00	77	57	16
1:12:00	77	57	15
1:13:00	77	56	19
1:14:00	77	57	17
1:15:00	77	57	17
1:16:00	77	57	17
1:17:00	77	57	15
1:18:00	77	57	14
1:19:00	77	57	14
1:20:00	77	57	14
1:21:00	77	57	14
1:22:00	77	57	14
1:23:00	77	57	14
1:24:00	77	57	13
1:25:00	77	57	13
1:26:00	77	57	13
1:27:00	77	57	13
1:28:00	77	57	13
1:29:00	77	57	13
1:30:00	77	57	15
1:31:00	77	57	15
1:32:00	77	57	12
1:33:00	77	57	12
1:34:00	77	57	12
1:35:00	77	57	12
1:36:00	77	57	12
1:37:00	77	57	12
1:38:00	77	57	12
1:39:00	77	57	12
1:40:00	77	57	12
1:41:00	77	57	12
1:42:00	77	57	13
1:43:00	77	57	13
1:44:00	77	57	12
1:45:00	77	57	12
1:46:00	77	56	12
1:47:00	77	57	11
1:48:00	77	57	12
1:49:00	77	57	11
1:50:00	77	57	11
1:51:00	77	57	11
1:52:00	77	57	11
1:53:00	77	57	11
1:54:00	77	57	11
1:55:00	77	57	12
1:56:00	77	57	11
1:57:00	77	57	11
1:58:00	77	57	11
1:59:00	77	57	11
2:00:00	77	57	12
2:01:00	77	57	11
2:02:00	77	57	11
2:03:00	77	57	11
2:04:00	77	57	11
2:05:00	77	57	12
2:06:00	77	57	11
2:07:00	77	57	11
2:08:00	77	57	12
2:09:00	77	57	11
2:10:00	77	57	12
2:11:00	77	57	11
2:12:00	77	57	12
2:13:00	77	57	12
2:14:00	77	57	12
2:15:00	77	57	12
2:16:00	77	57	12
2:17:00	77	57	12
2:18:00	77	57	12
2:19:00	77	57	12
2:20:00	77	57	12
2:21:00	77	56	12
2:22:00	77	56	12
2:23:00	77	56	12
2:24:00	77	56	12
2:25:00	77	57	12
2:26:00	77	57	12
2:27:00	77	56	12
2:28:00	77	56	12
2:29:00	77	56	12
2:30:00	77	57	12
2:31:00	77	56	12
2:32:00	77	57	12
2:33:00	77	57	12
2:34:00	77	56	12
2:35:00	77	56	12
2:36:00	77	57	12
2:37:00	77	57	12
2:38:00	77	57	12
2:39:00	77	57	12
2:40:00	77	56	12
2:41:00	77	57	12
2:42:00	77	56	13
2:43:00	77	57	13
2:44:00	77	56	13
2:45:00	77	57	13
2:46:00	77	56	13
2:47:00	77	57	13
2:48:00	77	57	13
2:49:00	77	57	13
2:50:00	77	57	12
2:51:00	77	57	12
2:52:00	77	57	12
2:53:00	77	57	13
2:54:00	77	57	13
2:55:00	77	56	13
2:56:00	77	56	13
2:57:00	77	56	13
2:58:00	77	56	13
2:59:00	77	56	13
3:00:00	77	56	13
3:01:00	77	56	14
3:02:00	77	56	14
3:03:00	77	56	14
3:04:00	77	56	14
3:05:00	77	56	14
3:06:00	77	56	14
3:07:00	77	56	14
3:08:00	77	56	14
3:09:00	77	56	14
3:10:00	77	57	15
3:11:00	77	56	15
3:12:00	77	57	15
3:13:00	77	56	16
3:14:00	77	57	15
3:15:00	77	57	16
3:16:00	77	57	16
3:17:00	77	57	16
3:18:00	77	57	16
3:19:00	77	56	16
3:20:00	77	56	16
3:21:00	77	57	16
3:22:00	77	56	16
3:23:00	77	57	16
3:24:00	77	57	16
3:25:00	77	57	16
3:26:00	77	57	16
3:27:00	77	57	16
3:28:00	77	57	16
3:29:00	77	57	16
3:30:00	77	57	16
3:31:00	77	57	16
3:32:00	77	57	16
3:33:00	77	57	16
3:34:00	77	57	21
3:35:00	77	57	21
3:36:00	77	56	22
3:37:00	77	56	22
3:38:00	77	56	22
3:39:00	77	56	23
3:40:00	77	56	23
3:41:00	77	56	24
3:42:00	77	56	25
3:43:00	77	56	25
3:44:00	77	56	26
3:45:00	77	56	27
3:46:00	77	56	28
3:47:00	77	56	28
3:48:00	77	56	29
3:49:00	77	56	30
3:50:00	77	56	31
3:51:00	77	56	32
3:52:00	77	56	33
3:53:00	77	56	34
3:54:00	77	56	35
3:55:00	77	56	37
3:56:00	77	56	39
3:57:00	77	56	41
3:58:00	77	56	42
3:59:00	77	56	53
4:00:00	77	56	48
4:01:00	77	56	53
4:02:00	77	56	54
4:03:00	77	56	68
4:04:00	77	56	62
4:05:00	77	56	67
4:06:00	77	56	70
4:07:00	77	56	75
4:08:00	77	56	80
4:09:00	77	56	85
4:10:00	77	56	98
4:11:00	78	56	120

File: project-root/data/Data Acquisition/Data Acquisition/2002 year (647)/Con 1 Kogalym G1900+1.4%TDF-1 (60C Sq).txt
--Test Summary--
Full Path and File Name	
Instrument Name	7222 #1
Instrument Type	Consistometer
Instrument Serial Number	113
Test Start Date	02.02.2002
Test Start Time	3:29:20
Test Stop Date	02.02.2002
Test Stop Time	20:38:53
Test Length	17:09:33
Final Sample Time Offset	17:09:00
Controller Schedule Name	
Sampling Period	60 seconds
Comments	MPa: 25(30min) T:60(30min), all dry-blending, tap water
Information	WellID	1540-25844
Information	Customer	Kogalym
Information	CementClass	G
Information	CementMfr	Dyckerhoff
Information	Additives	1.4%TDF-1
Information	Density	1900
Information	BHCT	60
Information	BHST	60
Information	FluidLoss	
Information	JobType	Squeeze
Calculated Value	Thickening_Time	3:57:00
Calculated Value	Setting Time	N/A
Initial Temperature (°C)	22 °C
Final Temperature (°C)	26 °C
Initial Pressure (MPa)	1 MPa
Final Pressure (MPa)	25 MPa
Initial Consistency (Bc)	20 Bc
Final Consistency (Bc)	85 Bc
--Data--
Time (HH:MM:SS)	Temperature (°C)	Pressure (MPa)	Consistency (Bc)
0:00:00	22	1	20
0:01:00	21	3	20
0:02:00	21	4	17
0:03:00	21	5	16
0:04:00	21	6	16
0:05:00	21	7	15
0:06:00	22	7	16
0:07:00	23	8	14
0:08:00	25	9	13
0:09:00	27	10	12
0:10:00	30	11	12
0:11:00	32	11	12
0:12:00	35	12	12
0:13:00	37	12	11
0:14:00	39	13	11
0:15:00	41	14	11
0:16:00	42	14	11
0:17:00	44	15	11
0:18:00	45	16	11
0:19:00	46	17	11
0:20:00	47	18	11
0:21:00	48	18	12
0:22:00	49	20	12
0:23:00	50	21	12
0:24:00	51	21	12
0:25:00	52	22	11
0:26:00	53	23	12
0:27:00	54	24	12
0:28:00	55	24	12
0:29:00	56	25	11
0:30:00	57	26	12
0:31:00	58	26	14
0:32:00	58	26	12
0:33:00	58	26	11
0:34:00	58	26	10
0:35:00	59	26	10
0:36:00	59	26	10
0:37:00	59	26	10
0:38:00	59	26	10
0:39:00	60	26	10
0:40:00	60	26	10
0:41:00	63	25	11
0:42:00	65	25	11
0:43:00	66	25	11
0:44:00	66	25	11
0:45:00	66	25	11
0:46:00	66	25	11
0:47:00	66	25	11
0:48:00	66	25	11
0:49:00	66	25	11
0:50:00	66	25	11
0:51:00	65	25	11
0:52:00	65	25	11
0:53:00	65	25	11
0:54:00	65	25	11
0:55:00	65	25	11
0:56:00	64	25	11
0:57:00	62	25	11
0:58:00	61	25	11
0:59:00	60	25	11
1:00:00	59	25	11
1:01:00	58	25	12
1:02:00	58	25	14
1:03:00	58	25	13
1:04:00	58	26	13
1:05:00	58	26	12
1:06:00	58	26	13
1:07:00	58	26	15
1:08:00	58	26	17
1:09:00	57	26	18
1:10:00	57	26	14
1:11:00	57	26	14
1:12:00	57	26	14
1:13:00	57	26	14
1:14:00	57	26	14
1:15:00	58	26	14
1:16:00	58	26	14
1:17:00	58	26	15
1:18:00	58	26	16
1:19:00	58	26	15
1:20:00	58	26	16
1:21:00	58	26	13
1:22:00	58	26	13
1:23:00	59	26	15
1:24:00	59	26	13
1:25:00	59	26	12
1:26:00	60	26	11
1:27:00	61	25	10
1:28:00	62	25	11
1:29:00	62	25	11
1:30:00	62	25	11
1:31:00	62	25	11
1:32:00	62	25	12
1:33:00	62	25	12
1:34:00	62	25	12
1:35:00	62	25	12
1:36:00	62	25	12
1:37:00	62	25	12
1:38:00	62	25	12
1:39:00	62	25	12
1:40:00	62	25	11
1:41:00	61	25	11
1:42:00	61	25	11
1:43:00	60	25	12
1:44:00	60	25	11
1:45:00	59	25	12
1:46:00	58	25	11
1:47:00	58	25	11
1:48:00	58	26	11
1:49:00	58	26	11
1:50:00	58	26	11
1:51:00	58	26	11
1:52:00	58	26	11
1:53:00	58	26	11
1:54:00	58	26	11
1:55:00	58	26	11
1:56:00	58	26	11
1:57:00	58	26	11
1:58:00	58	26	11
1:59:00	58	26	11
2:00:00	58	26	11
2:01:00	59	26	12
2:02:00	59	26	11
2:03:00	59	26	11
2:04:00	59	26	11
2:05:00	59	26	11
2:06:00	59	26	11
2:07:00	59	26	11
2:08:00	59	26	11
2:09:00	60	26	11
2:10:00	60	26	11
2:11:00	60	25	10
2:12:00	60	25	10
2:13:00	61	25	11
2:14:00	61	25	11
2:15:00	61	25	11
2:16:00	61	25	11
2:17:00	61	25	11
2:18:00	61	25	10
2:19:00	61	25	10
2:20:00	61	25	11
2:21:00	60	25	11
2:22:00	60	25	11
2:23:00	60	25	11
2:24:00	60	25	11
2:25:00	60	25	11
2:26:00	60	25	10
2:27:00	60	25	11
2:28:00	60	25	11
2:29:00	59	25	11
2:30:00	59	25	11
2:31:00	59	25	11
2:32:00	58	25	10
2:33:00	58	26	10
2:34:00	58	26	11
2:35:00	58	26	11
2:36:00	58	26	11
2:37:00	57	26	11
2:38:00	57	26	11
2:39:00	57	26	11
2:40:00	57	26	12
2:41:00	57	26	13
2:42:00	57	26	13
2:43:00	58	26	13
2:44:00	58	26	13
2:45:00	58	26	13
2:46:00	58	26	13
2:47:00	59	26	13
2:48:00	59	26	13
2:49:00	59	26	13
2:50:00	60	26	13
2:51:00	60	26	14
2:52:00	60	26	12
2:53:00	60	26	12
2:54:00	61	25	12
2:55:00	61	25	12
2:56:00	61	25	13
2:57:00	62	25	13
2:58:00	62	25	13
2:59:00	62	25	13
3:00:00	62	25	13
3:01:00	62	25	13
3:02:00	62	25	12
3:03:00	62	25	12
3:04:00	62	25	12
3:05:00	62	25	12
3:06:00	62	26	11
3:07:00	62	25	11
3:08:00	62	25	11
3:09:00	62	25	11
3:10:00	61	25	11
3:11:00	61	25	16
3:12:00	61	25	14
3:13:00	61	25	14
3:14:00	61	25	14
3:15:00	61	25	14
3:16:00	60	25	14
3:17:00	60	25	14
3:18:00	60	25	14
3:19:00	60	25	14
3:20:00	59	25	14
3:21:00	59	25	14
3:22:00	59	25	14
3:23:00	59	25	14
3:24:00	59	25	14
3:25:00	59	25	14
3:26:00	59	25	18
3:27:00	58	25	20
3:28:00	58	26	19
3:29:00	58	26	16
3:30:00	58	26	17
3:31:00	58	26	16
3:32:00	58	26	15
3:33:00	58	26	21
3:34:00	57	26	16
3:35:00	57	26	14
3:36:00	57	26	23
3:37:00	57	26	21
3:38:00	57	26	26
3:39:00	57	26	18
3:40:00	58	26	23
3:41:00	58	26	24
3:42:00	58	26	24
3:43:00	58	26	24
3:44:00	59	26	24
3:45:00	59	26	23
3:46:00	59	26	23
3:47:00	60	26	23
3:48:00	60	26	23
3:49:00	61	26	23
3:50:00	61	25	23
3:51:00	62	25	23
3:52:00	62	25	23
3:53:00	63	25	23
3:54:00	63	25	23
3:55:00	63	25	23
3:56:00	64	25	80
3:57:00	64	25	84
3:58:00	64	25	84
3:59:00	64	25	84
4:00:00	65	25	84
4:01:00	65	25	84
4:02:00	65	25	83
4:03:00	65	25	83
4:04:00	65	25	83
4:05:00	65	25	83
4:06:00	65	25	83
4:07:00	65	25	83
4:08:00	65	25	83
4:09:00	65	25	83
4:10:00	65	25	83
4:11:00	65	25	83
4:12:00	65	25	83
4:13:00	65	25	83
4:14:00	65	25	83
4:15:00	65	25	83
4:16:00	65	25	83
4:17:00	65	25	83
4:18:00	65	25	83
4:19:00	65	25	83
4:20:00	65	25	83
4:21:00	65	25	83
4:22:00	65	25	83
4:23:00	65	25	83
4:24:00	65	25	83
4:25:00	65	25	83
4:26:00	65	25	83
4:27:00	66	25	83
4:28:00	66	25	83
4:29:00	66	25	83
4:30:00	66	25	83
4:31:00	66	25	83
4:32:00	66	25	83
4:33:00	66	25	84
4:34:00	66	25	84
4:35:00	66	25	84
4:36:00	66	25	84
4:37:00	66	25	84
4:38:00	66	25	84
4:39:00	67	25	84
4:40:00	67	25	85
4:41:00	67	25	85
4:42:00	67	25	85
4:43:00	67	25	85
4:44:00	67	25	85
4:45:00	67	25	84
4:46:00	67	25	84
4:47:00	68	25	85
4:48:00	68	25	85
4:49:00	68	25	84
4:50:00	68	25	84
4:51:00	68	25	84
4:52:00	68	25	84
4:53:00	68	25	84
4:54:00	68	25	84
4:55:00	68	25	84
4:56:00	68	25	84
4:57:00	68	25	84
4:58:00	69	25	84
4:59:00	69	25	84
5:00:00	69	25	84
5:01:00	69	25	84
5:02:00	69	25	84
5:03:00	69	25	84
5:04:00	69	25	84
5:05:00	69	25	84
5:06:00	69	25	84
5:07:00	69	25	84
5:08:00	69	25	84
5:09:00	69	25	84
5:10:00	69	25	84
5:11:00	69	25	84
5:12:00	69	25	84
5:13:00	69	25	84
5:14:00	69	25	84
5:15:00	69	25	84
5:16:00	69	25	84
5:17:00	69	25	84
5:18:00	69	25	84
5:19:00	68	25	84
5:20:00	68	25	84
5:21:00	68	25	84
5:22:00	68	25	84
5:23:00	68	25	83
5:24:00	68	25	84
5:25:00	68	25	84
5:26:00	68	25	84
5:27:00	68	25	82
5:28:00	68	25	82
5:29:00	67	25	82
5:30:00	67	25	84
5:31:00	67	25	84
5:32:00	67	25	84
5:33:00	67	25	84
5:34:00	67	25	84
5:35:00	67	25	84
5:36:00	66	25	85
5:37:00	66	25	85
5:38:00	66	25	85
5:39:00	66	25	85
5:40:00	66	25	85
5:41:00	66	25	85
5:42:00	65	25	85
5:43:00	65	25	85
5:44:00	65	25	85
5:45:00	65	25	85
5:46:00	65	25	85
5:47:00	64	25	85
5:48:00	64	25	85
5:49:00	64	25	85
5:50:00	64	25	85
5:51:00	64	25	85
5:52:00	64	25	85
5:53:00	63	25	83
5:54:00	63	25	82
5:55:00	63	25	83
5:56:00	63	25	81
5:57:00	63	26	82
5:58:00	62	25	82
5:59:00	62	25	82
6:00:00	62	25	82
6:01:00	62	25	83
6:02:00	62	25	83
6:03:00	62	25	83
6:04:00	61	25	83
6:05:00	61	25	83
6:06:00	61	25	84
6:07:00	61	25	84
6:08:00	61	25	84
6:09:00	60	25	84
6:10:00	60	25	85
6:11:00	60	25	85
6:12:00	60	25	82
6:13:00	60	25	82
6:14:00	59	25	81
6:15:00	59	25	81
6:16:00	59	25	81
6:17:00	59	25	81
6:18:00	59	25	81
6:19:00	59	25	83
6:20:00	58	25	83
6:21:00	58	25	83
6:22:00	58	25	81
6:23:00	58	25	80
6:24:00	58	25	80
6:25:00	58	25	78
6:26:00	57	25	78
6:27:00	57	25	83
6:28:00	57	25	83
6:29:00	57	25	83
6:30:00	57	25	82
6:31:00	57	25	80
6:32:00	56	25	81
6:33:00	56	25	82
6:34:00	56	25	82
6:35:00	56	25	81
6:36:00	56	25	81
6:37:00	56	25	81
6:38:00	55	25	81
6:39:00	55	25	83
6:40:00	55	25	83
6:41:00	55	25	83
6:42:00	55	25	80
6:43:00	55	25	80
6:44:00	54	25	82
6:45:00	54	25	82
6:46:00	54	25	82
6:47:00	54	25	82
6:48:00	54	25	81
6:49:00	54	25	81
6:50:00	54	25	81
6:51:00	53	25	80
6:52:00	53	25	81
6:53:00	53	25	80
6:54:00	53	25	80
6:55:00	53	25	81
6:56:00	53	25	81
6:57:00	53	25	82
6:58:00	52	25	82
6:59:00	52	25	82
7:00:00	52	25	82
7:01:00	52	25	82
7:02:00	52	25	85
7:03:00	52	25	85
7:04:00	52	25	85
7:05:00	52	25	85
7:06:00	51	25	85
7:07:00	51	25	85
7:08:00	51	25	85
7:09:00	51	25	85
7:10:00	51	25	85
7:11:00	51	25	85
7:12:00	51	25	85
7:13:00	51	25	83
7:14:00	50	25	83
7:15:00	50	25	83
7:16:00	50	25	83
7:17:00	50	25	84
7:18:00	50	25	84
7:19:00	50	25	84
7:20:00	50	25	84
7:21:00	50	25	84
7:22:00	50	25	84
7:23:00	49	25	84
7:24:00	49	25	84
7:25:00	49	25	84
7:26:00	49	25	84
7:27:00	49	25	84
7:28:00	49	25	84
7:29:00	49	25	84
7:30:00	49	25	84
7:31:00	49	25	85
7:32:00	48	25	85
7:33:00	48	25	84
7:34:00	48	25	84
7:35:00	48	25	84
7:36:00	48	25	84
7:37:00	48	25	84
7:38:00	48	25	84
7:39:00	48	25	83
7:40:00	48	25	83
7:41:00	47	25	83
7:42:00	47	25	83
7:43:00	47	25	82
7:44:00	47	25	82
7:45:00	47	25	82
7:46:00	47	25	81
7:47:00	47	25	81
7:48:00	47	25	81
7:49:00	47	25	81
7:50:00	47	25	81
7:51:00	47	25	81
7:52:00	46	25	82
7:53:00	46	25	82
7:54:00	46	25	82
7:55:00	46	25	82
7:56:00	46	25	83
7:57:00	46	25	85
7:58:00	46	25	85
7:59:00	46	25	85
8:00:00	46	25	85
8:01:00	46	25	85
8:02:00	46	25	85
8:03:00	45	25	85
8:04:00	45	25	84
8:05:00	45	25	84
8:06:00	45	25	85
8:07:00	45	25	83
8:08:00	45	25	83
8:09:00	45	25	83
8:10:00	45	25	81
8:11:00	45	25	81
8:12:00	45	25	81
8:13:00	45	25	81
8:14:00	45	25	82
8:15:00	44	25	82
8:16:00	44	25	82
8:17:00	44	25	82
8:18:00	44	25	83
8:19:00	44	25	83
8:20:00	44	25	83
8:21:00	44	25	84
8:22:00	44	25	83
8:23:00	44	25	84
8:24:00	44	25	84
8:25:00	44	25	84
8:26:00	44	25	84
8:27:00	43	25	84
8:28:00	43	25	84
8:29:00	43	25	83
8:30:00	43	25	83
8:31:00	43	25	83
8:32:00	43	25	83
8:33:00	43	25	85
8:34:00	43	25	85
8:35:00	43	25	85
8:36:00	43	25	85
8:37:00	43	25	85
8:38:00	43	25	85
8:39:00	43	25	85
8:40:00	43	25	85
8:41:00	42	25	85
8:42:00	42	25	85
8:43:00	42	25	85
8:44:00	42	25	85
8:45:00	42	25	84
8:46:00	42	25	84
8:47:00	42	25	84
8:48:00	42	25	84
8:49:00	42	25	84
8:50:00	42	25	84
8:51:00	42	25	84
8:52:00	42	25	83
8:53:00	42	25	83
8:54:00	42	25	83
8:55:00	41	25	83
8:56:00	41	25	83
8:57:00	41	25	83
8:58:00	41	25	83
8:59:00	41	25	83
9:00:00	41	25	83
9:01:00	41	25	83
9:02:00	41	25	83
9:03:00	41	25	85
9:04:00	41	25	84
9:05:00	41	25	84
9:06:00	41	25	84
9:07:00	41	25	84
9:08:00	41	25	83
9:09:00	40	25	83
9:10:00	40	25	83
9:11:00	40	25	83
9:12:00	40	25	83
9:13:00	40	25	83
9:14:00	40	25	83
9:15:00	40	25	83
9:16:00	40	25	83
9:17:00	40	25	83
9:18:00	40	25	83
9:19:00	40	25	83
9:20:00	40	25	85
9:21:00	40	25	85
9:22:00	40	25	85
9:23:00	40	25	85
9:24:00	40	25	85
9:25:00	40	25	84
9:26:00	39	25	84
9:27:00	39	25	84
9:28:00	39	25	84
9:29:00	39	25	84
9:30:00	39	25	84
9:31:00	39	25	84
9:32:00	39	25	84
9:33:00	39	25	84
9:34:00	39	25	83
9:35:00	39	25	83
9:36:00	39	25	83
9:37:00	39	25	83
9:38:00	39	25	83
9:39:00	39	25	82
9:40:00	39	25	82
9:41:00	39	25	82
9:42:00	39	25	82
9:43:00	39	25	80
9:44:00	38	25	81
9:45:00	38	25	81
9:46:00	38	25	82
9:47:00	38	25	82
9:48:00	38	25	82
9:49:00	38	25	82
9:50:00	38	25	82
9:51:00	38	25	82
9:52:00	38	25	82
9:53:00	38	25	82
9:54:00	38	25	82
9:55:00	38	25	82
9:56:00	38	25	86
9:57:00	38	25	86
9:58:00	38	25	86
9:59:00	38	25	86
10:00:00	38	25	86
10:01:00	38	25	86
10:02:00	38	25	85
10:03:00	37	25	85
10:04:00	37	25	85
10:05:00	37	25	85
10:06:00	37	25	85
10:07:00	37	25	85
10:08:00	37	25	85
10:09:00	37	25	85
10:10:00	37	25	85
10:11:00	37	25	85
10:12:00	37	25	85
10:13:00	37	25	85
10:14:00	37	25	85
10:15:00	37	25	85
10:16:00	37	25	85
10:17:00	37	25	83
10:18:00	37	25	83
10:19:00	37	25	83
10:20:00	37	25	83
10:21:00	37	25	83
10:22:00	37	25	83
10:23:00	37	25	86
10:24:00	36	25	86
10:25:00	36	25	86
10:26:00	36	25	86
10:27:00	36	25	86
10:28:00	36	25	86
10:29:00	36	25	86
10:30:00	36	25	86
10:31:00	36	25	86
10:32:00	36	25	86
10:33:00	36	25	85
10:34:00	36	25	85
10:35:00	36	25	85
10:36:00	36	25	85
10:37:00	36	25	85
10:38:00	36	25	85
10:39:00	36	25	85
10:40:00	36	25	85
10:41:00	36	25	85
10:42:00	36	25	85
10:43:00	36	25	85
10:44:00	36	25	85
10:45:00	36	25	85
10:46:00	36	25	85
10:47:00	35	25	85
10:48:00	35	25	85
10:49:00	35	25	85
10:50:00	35	25	85
10:51:00	35	25	85
10:52:00	35	25	85
10:53:00	35	25	85
10:54:00	35	25	85
10:55:00	35	25	85
10:56:00	35	25	85
10:57:00	35	25	85
10:58:00	35	25	85
10:59:00	35	25	85
11:00:00	35	25	85
11:01:00	35	25	85
11:02:00	35	25	85
11:03:00	35	25	85
11:04:00	35	25	85
11:05:00	35	25	85
11:06:00	35	25	85
11:07:00	35	25	85
11:08:00	35	25	85
11:09:00	35	25	85
11:10:00	35	25	85
11:11:00	34	25	85
11:12:00	34	25	85
11:13:00	34	25	85
11:14:00	34	25	85
11:15:00	34	25	85
11:16:00	34	25	85
11:17:00	34	25	85
11:18:00	34	26	84
11:19:00	34	25	84
11:20:00	34	25	84
11:21:00	34	25	84
11:22:00	34	25	84
11:23:00	34	25	84
11:24:00	34	25	84
11:25:00	34	25	84
11:26:00	34	25	84
11:27:00	34	25	84
11:28:00	34	25	84
11:29:00	34	25	84
11:30:00	34	25	84
11:31:00	34	25	84
11:32:00	34	25	84
11:33:00	34	25	84
11:34:00	34	25	84
11:35:00	34	25	83
11:36:00	34	25	83
11:37:00	33	25	83
11:38:00	33	25	83
11:39:00	33	25	83
11:40:00	33	25	83
11:41:00	33	25	83
11:42:00	33	25	83
11:43:00	33	25	83
11:44:00	33	25	82
11:45:00	33	25	82
11:46:00	33	25	82
11:47:00	33	25	82
11:48:00	33	25	82
11:49:00	33	25	82
11:50:00	33	25	83
11:51:00	33	25	83
11:52:00	33	25	83
11:53:00	33	25	83
11:54:00	33	25	83
11:55:00	33	25	83
11:56:00	33	25	83
11:57:00	33	25	83
11:58:00	33	25	83
11:59:00	33	25	83
12:00:00	33	25	85
12:01:00	33	25	85
12:02:00	33	25	85
12:03:00	33	25	85
12:04:00	33	25	85
12:05:00	33	25	85
12:06:00	33	25	85
12:07:00	32	25	85
12:08:00	32	25	85
12:09:00	32	25	85
12:10:00	32	25	85
12:11:00	32	25	85
12:12:00	32	25	85
12:13:00	32	25	85
12:14:00	32	25	85
12:15:00	32	25	85
12:16:00	32	25	85
12:17:00	32	25	85
12:18:00	32	25	85
12:19:00	32	25	85
12:20:00	32	25	85
12:21:00	32	25	85
12:22:00	32	25	85
12:23:00	32	25	85
12:24:00	32	25	85
12:25:00	32	25	85
12:26:00	32	25	85
12:27:00	32	25	85
12:28:00	32	25	85
12:29:00	32	25	85
12:30:00	32	25	85
12:31:00	32	25	85
12:32:00	32	25	85
12:33:00	32	25	85
12:34:00	32	25	85
12:35:00	32	25	85
12:36:00	32	25	85
12:37:00	32	25	85
12:38:00	32	25	85
12:39:00	32	25	85
12:40:00	31	25	85
12:41:00	31	25	85
12:42:00	31	25	84
12:43:00	31	25	84
12:44:00	31	25	84
12:45:00	31	25	84
12:46:00	31	25	84
12:47:00	31	25	84
12:48:00	31	25	84
12:49:00	31	25	84
12:50:00	31	25	84
12:51:00	31	25	84
12:52:00	31	25	84
12:53:00	31	25	84
12:54:00	31	25	84
12:55:00	31	25	84
12:56:00	31	26	84
12:57:00	31	25	84
12:58:00	31	25	84
12:59:00	31	25	84
13:00:00	31	25	84
13:01:00	31	25	84
13:02:00	31	25	84
13:03:00	31	25	84
13:04:00	31	25	84
13:05:00	31	25	84
13:06:00	31	25	84
13:07:00	31	25	84
13:08:00	31	25	84
13:09:00	31	25	84
13:10:00	31	25	84
13:11:00	31	25	84
13:12:00	31	25	84
13:13:00	31	25	84
13:14:00	31	25	84
13:15:00	31	25	84
13:16:00	31	25	84
13:17:00	30	25	84
13:18:00	30	25	84
13:19:00	30	25	84
13:20:00	30	25	84
13:21:00	30	25	84
13:22:00	30	25	84
13:23:00	30	25	84
13:24:00	30	25	84
13:25:00	30	25	84
13:26:00	30	25	84
13:27:00	30	25	84
13:28:00	30	25	84
13:29:00	30	25	84
13:30:00	30	25	84
13:31:00	30	25	84
13:32:00	30	25	84
13:33:00	30	25	84
13:34:00	30	25	84
13:35:00	30	25	84
13:36:00	30	25	84
13:37:00	30	25	84
13:38:00	30	25	84
13:39:00	30	25	84
13:40:00	30	25	84
13:41:00	30	25	84
13:42:00	30	25	84
13:43:00	30	25	84
13:44:00	30	25	84
13:45:00	30	25	84
13:46:00	30	25	84
13:47:00	30	25	84
13:48:00	30	25	84
13:49:00	30	25	84
13:50:00	30	25	85
13:51:00	30	25	85
13:52:00	30	25	85
13:53:00	30	25	85
13:54:00	30	25	85
13:55:00	30	25	85
13:56:00	30	25	85
13:57:00	30	25	85
13:58:00	30	25	85
13:59:00	30	25	85
14:00:00	30	25	85
14:01:00	29	25	85
14:02:00	29	25	85
14:03:00	29	25	85
14:04:00	29	25	85
14:05:00	29	25	85
14:06:00	29	25	85
14:07:00	29	25	85
14:08:00	29	25	85
14:09:00	29	25	85
14:10:00	29	25	85
14:11:00	29	25	85
14:12:00	29	25	85
14:13:00	29	25	85
14:14:00	29	25	85
14:15:00	29	25	85
14:16:00	29	25	85
14:17:00	29	25	85
14:18:00	29	25	85
14:19:00	29	25	85
14:20:00	29	25	85
14:21:00	29	25	85
14:22:00	29	25	85
14:23:00	29	25	85
14:24:00	29	25	85
14:25:00	29	25	85
14:26:00	29	25	85
14:27:00	29	25	85
14:28:00	29	25	85
14:29:00	29	25	85
14:30:00	29	25	85
14:31:00	29	25	85
14:32:00	29	25	85
14:33:00	29	25	85
14:34:00	29	25	85
14:35:00	29	25	85
14:36:00	29	25	85
14:37:00	29	25	85
14:38:00	29	25	85
14:39:00	29	25	85
14:40:00	29	25	85
14:41:00	29	25	85
14:42:00	29	25	85
14:43:00	29	25	85
14:44:00	29	25	85
14:45:00	29	25	85
14:46:00	29	25	85
14:47:00	29	25	85
14:48:00	28	25	85
14:49:00	28	25	85
14:50:00	28	25	85
14:51:00	28	25	85
14:52:00	28	25	85
14:53:00	28	25	85
14:54:00	28	25	85
14:55:00	28	25	85
14:56:00	28	25	85
14:57:00	28	25	85
14:58:00	28	25	85
14:59:00	28	25	85
15:00:00	28	25	85
15:01:00	28	25	85
15:02:00	28	25	85
15:03:00	28	25	85
15:04:00	28	25	85
15:05:00	28	25	85
15:06:00	28	25	85
15:07:00	28	25	85
15:08:00	28	25	85
15:09:00	28	25	85
15:10:00	28	25	85
15:11:00	28	25	85
15:12:00	28	25	85
15:13:00	28	25	85
15:14:00	28	25	85
15:15:00	28	25	85
15:16:00	28	25	85
15:17:00	28	25	85
15:18:00	28	25	85
15:19:00	28	25	85
15:20:00	28	25	85
15:21:00	28	25	85
15:22:00	28	25	85
15:23:00	28	25	85
15:24:00	28	25	85
15:25:00	28	25	85
15:26:00	28	25	85
15:27:00	28	25	85
15:28:00	28	25	85
15:29:00	28	25	85
15:30:00	28	25	85
15:31:00	28	25	85
15:32:00	28	25	85
15:33:00	28	25	85
15:34:00	28	25	85
15:35:00	28	25	85
15:36:00	28	25	85
15:37:00	28	25	85
15:38:00	28	25	85
15:39:00	28	25	85
15:40:00	28	25	85
15:41:00	28	25	85
15:42:00	28	25	85
15:43:00	28	25	85
15:44:00	27	25	85
15:45:00	27	25	85
15:46:00	27	25	85
15:47:00	27	25	85
15:48:00	27	25	85
15:49:00	27	25	85
15:50:00	27	25	85
15:51:00	27	25	85
15:52:00	27	25	85
15:53:00	27	25	85
15:54:00	27	25	85
15:55:00	27	25	85
15:56:00	27	25	85
15:57:00	27	25	85
15:58:00	27	25	85
15:59:00	27	25	85
16:00:00	27	25	85
16:01:00	27	25	85
16:02:00	27	25	85
16:03:00	27	25	85
16:04:00	27	25	85
16:05:00	27	25	85
16:06:00	27	25	85
16:07:00	27	25	85
16:08:00	27	25	85
16:09:00	27	25	85
16:10:00	27	25	85
16:11:00	27	25	85
16:12:00	27	25	85
16:13:00	27	25	85
16:14:00	27	25	85
16:15:00	27	25	84
16:16:00	27	25	84
16:17:00	27	25	84
16:18:00	27	25	84
16:19:00	27	25	84
16:20:00	27	25	84
16:21:00	27	25	84
16:22:00	27	25	84
16:23:00	27	25	84
16:24:00	27	25	84
16:25:00	27	25	84
16:26:00	27	25	84
16:27:00	27	25	84
16:28:00	27	25	84
16:29:00	27	25	84
16:30:00	27	25	84
16:31:00	27	25	84
16:32:00	27	25	84
16:33:00	27	25	84
16:34:00	27	25	84
16:35:00	27	25	84
16:36:00	27	25	84
16:37:00	27	25	84
16:38:00	27	25	84
16:39:00	27	25	84
16:40:00	27	25	84
16:41:00	27	25	84
16:42:00	27	25	84
16:43:00	27	25	84
16:44:00	27	25	84
16:45:00	27	25	84
16:46:00	27	25	84
16:47:00	27	25	84
16:48:00	27	25	84
16:49:00	27	25	84
16:50:00	27	25	84
16:51:00	27	25	84
16:52:00	27	25	84
16:53:00	27	25	84
16:54:00	27	25	84
16:55:00	26	25	84
16:56:00	27	25	84
16:57:00	26	25	84
16:58:00	26	25	84
16:59:00	26	25	84
17:00:00	26	25	84
17:01:00	26	25	84
17:02:00	26	25	84
17:03:00	26	25	84
17:04:00	26	25	84
17:05:00	26	25	84
17:06:00	26	25	84
17:07:00	26	25	85
17:08:00	26	25	85
17:09:00	26	25	85
