Repository: ProgWizer/parser

File: project-root/data/Data Acquisition/Data Acquisition/2002 year (647)/Con 1 Kogalym G1900+1.4%TDF-1+0.3%SMS(Trican)+0.15%Lignocan (55C).txt
--Test Summary--
Full Path and File Name	
Instrument Name	7222 #1
Instrument Type	Consistometer
Instrument Serial Number	113
Test Start Date	21.06.2002
Test Start Time	8:15:08
Test Stop Date	21.06.2002
Test Stop Time	18:58:00
Test Length	10:42:52
Final Sample Time Offset	10:42:00
Controller Schedule Name	
Sampling Period	60 seconds
Comments	MPa: 30(35min); T: 55C(35min); field water, dry-blending, 1st stage
Information	WellID	62/na
Information	Customer	Kogalym
Information	CementClass	G
Information	CementMfr	Dyckerhoff
Information	Additives	1.4%TDF-1+0.3%SMS+0.15%lignocan
Information	Density	1900
Information	BHCT	55
Information	BHST	70
Information	FluidLoss	60cc/30min
Information	JobType	146 mm csg tail slurry
Calculated Value	Thickening_Time	2:59:00
Calculated Value	Setting Time	N/A
Initial Temperature (°C)	30 °C
Final Temperature (°C)	34 °C
Initial Pressure (MPa)	1 MPa
Final Pressure (MPa)	30 MPa
Initial Consistency (Bc)	16 Bc
Final Consistency (Bc)	83 Bc
--Data--
Time (HH:MM:SS)	Temperature (°C)	Pressure (MPa)	Consistency (Bc)
0:00:00	30	1	16
0:01:00	30	3	15
0:02:00	29	4	15
0:03:00	29	5	16
0:04:00	29	6	16
0:05:00	30	7	16
0:06:00	30	8	16
0:07:00	31	9	15
0:08:00	32	9	15
0:09:00	33	10	15
0:10:00	34	11	15
0:11:00	35	12	15
0:12:00	37	12	15
0:13:00	38	13	16
0:14:00	39	13	15
0:15:00	40	14	15
0:16:00	41	15	16
0:17:00	42	16	15
0:18:00	43	16	16
0:19:00	44	17	16
0:20:00	44	18	16
0:21:00	45	19	15
0:22:00	45	20	15
0:23:00	46	21	18
0:24:00	47	22	19
0:25:00	47	22	18
0:26:00	47	23	16
0:27:00	48	24	17
0:28:00	49	24	15
0:29:00	49	26	14
0:30:00	50	26	14
0:31:00	50	27	14
0:32:00	51	28	14
0:33:00	52	28	15
0:34:00	52	29	15
0:35:00	53	30	15
0:36:00	54	30	15
0:37:00	55	30	15
0:38:00	55	30	15
0:39:00	56	30	15
0:40:00	56	30	15
0:41:00	56	30	15
0:42:00	56	30	15
0:43:00	56	30	15
0:44:00	56	30	15
0:45:00	56	30	15
0:46:00	55	30	15
0:47:00	55	30	15
0:48:00	54	30	15
0:49:00	54	30	15
0:50:00	53	30	15
0:51:00	53	31	15
0:52:00	52	31	15
0:53:00	52	31	15
0:54:00	52	31	15
0:55:00	52	31	15
0:56:00	52	31	15
0:57:00	52	31	15
0:58:00	52	31	15
0:59:00	53	31	15
1:00:00	53	31	15
1:01:00	53	31	15
1:02:00	54	31	15
1:03:00	54	31	15
1:04:00	54	31	15
1:05:00	54	31	15
1:06:00	54	31	15
1:07:00	54	30	15
1:08:00	54	30	15
1:09:00	54	30	15
1:10:00	54	30	15
1:11:00	54	30	15
1:12:00	54	30	15
1:13:00	54	30	15
1:14:00	54	30	15
1:15:00	54	30	15
1:16:00	54	30	15
1:17:00	54	30	15
1:18:00	54	30	15
1:19:00	53	31	14
1:20:00	54	31	14
1:21:00	54	31	14
1:22:00	53	31	14
1:23:00	53	31	15
1:24:00	54	31	15
1:25:00	54	31	15
1:26:00	54	31	14
1:27:00	54	31	14
1:28:00	54	31	14
1:29:00	54	31	14
1:30:00	54	31	14
1:31:00	54	31	14
1:32:00	54	31	14
1:33:00	54	31	14
1:34:00	54	31	14
1:35:00	54	31	14
1:36:00	54	31	14
1:37:00	54	31	14
1:38:00	54	31	14
1:39:00	54	31	14
1:40:00	54	31	14
1:41:00	54	31	14
1:42:00	54	31	14
1:43:00	54	31	14
1:44:00	54	31	14
1:45:00	54	31	14
1:46:00	54	31	14
1:47:00	54	31	14
1:48:00	54	31	14
1:49:00	54	31	14
1:50:00	54	31	14
1:51:00	54	31	14
1:52:00	54	31	14
1:53:00	54	31	14
1:54:00	54	31	14
1:55:00	54	31	14
1:56:00	54	31	14
1:57:00	54	31	14
1:58:00	54	31	14
1:59:00	54	31	14
2:00:00	54	31	14
2:01:00	54	31	14
2:02:00	54	31	14
2:03:00	54	31	14
2:04:00	54	31	14
2:05:00	54	31	14
2:06:00	54	31	14
2:07:00	54	31	14
2:08:00	54	31	14
2:09:00	54	31	14
2:10:00	54	31	14
2:11:00	54	31	14
2:12:00	54	31	14
2:13:00	54	31	14
2:14:00	54	31	14
2:15:00	54	31	13
2:16:00	54	31	13
2:17:00	54	31	13
2:18:00	54	31	13
2:19:00	54	31	13
2:20:00	54	31	13
2:21:00	54	31	13
2:22:00	54	31	14
2:23:00	54	31	14
2:24:00	54	31	14
2:25:00	54	31	14
2:26:00	54	31	14
2:27:00	54	31	14
2:28:00	54	31	15
2:29:00	54	31	15
2:30:00	54	31	16
2:31:00	54	31	16
2:32:00	54	31	16
2:33:00	54	31	17
2:34:00	54	31	17
2:35:00	54	31	18
2:36:00	54	31	20
2:37:00	54	31	20
2:38:00	54	31	20
2:39:00	54	31	24
2:40:00	54	30	27
2:41:00	54	30	29
2:42:00	54	30	38
2:43:00	54	30	32
2:44:00	53	30	32
2:45:00	53	30	33
2:46:00	53	30	35
2:47:00	53	31	37
2:48:00	53	31	38
2:49:00	53	31	41
2:50:00	53	31	43
2:51:00	53	31	44
2:52:00	53	31	47
2:53:00	54	31	54
2:54:00	54	31	54
2:55:00	54	30	60
2:56:00	54	30	61
2:57:00	54	30	63
2:58:00	54	30	71
2:59:00	54	30	73
3:00:00	54	30	77
3:01:00	54	30	81
3:02:00	54	30	88
3:03:00	54	30	95
3:04:00	54	30	2
3:05:00	54	30	83
3:06:00	54	30	83
3:07:00	55	30	83
3:08:00	55	30	83
3:09:00	56	30	83
3:10:00	56	30	83
3:11:00	56	30	83
3:12:00	57	30	83
3:13:00	57	30	83
3:14:00	57	30	83
3:15:00	58	30	86
3:16:00	58	30	87
3:17:00	58	30	84
3:18:00	59	30	84
3:19:00	59	30	83
3:20:00	59	30	84
3:21:00	60	30	85
3:22:00	60	30	84
3:23:00	60	30	84
3:24:00	61	30	84
3:25:00	61	30	85
3:26:00	61	30	86
3:27:00	62	30	85
3:28:00	62	30	94
3:29:00	62	30	95
3:30:00	63	30	98
3:31:00	63	30	89
3:32:00	63	30	92
3:33:00	63	30	91
3:34:00	64	30	89
3:35:00	64	30	87
3:36:00	64	30	84
3:37:00	64	30	84
3:38:00	64	30	84
3:39:00	64	30	84
3:40:00	65	30	84
3:41:00	65	30	84
3:42:00	65	30	85
3:43:00	65	30	85
3:44:00	65	30	94
3:45:00	65	30	93
3:46:00	65	30	90
3:47:00	65	30	93
3:48:00	65	30	94
3:49:00	65	30	92
3:50:00	65	30	90
3:51:00	65	30	91
3:52:00	65	30	90
3:53:00	65	30	88
3:54:00	65	30	85
3:55:00	66	30	84
3:56:00	65	30	84
3:57:00	65	30	84
3:58:00	65	30	84
3:59:00	65	30	84
4:00:00	65	30	84
4:01:00	65	30	85
4:02:00	65	30	85
4:03:00	65	30	85
4:04:00	65	30	86
4:05:00	65	30	87
4:06:00	65	30	87
4:07:00	65	30	87
4:08:00	65	30	88
4:09:00	65	30	88
4:10:00	65	30	87
4:11:00	65	30	87
4:12:00	64	30	87
4:13:00	64	30	86
4:14:00	64	30	87
4:15:00	64	30	87
4:16:00	64	30	86
4:17:00	64	30	86
4:18:00	64	30	86
4:19:00	64	30	86
4:20:00	64	30	86
4:21:00	63	30	86
4:22:00	63	30	86
4:23:00	63	30	86
4:24:00	63	30	86
4:25:00	63	30	86
4:26:00	63	30	86
4:27:00	62	30	86
4:28:00	62	30	86
4:29:00	62	30	86
4:30:00	62	30	86
4:31:00	62	30	86
4:32:00	62	30	86
4:33:00	62	30	86
4:34:00	61	30	86
4:35:00	61	30	86
4:36:00	61	30	86
4:37:00	61	30	86
4:38:00	61	30	86
4:39:00	61	30	86
4:40:00	60	30	86
4:41:00	60	30	86
4:42:00	60	30	86
4:43:00	60	30	86
4:44:00	60	30	86
4:45:00	60	30	86
4:46:00	59	30	86
4:47:00	59	30	86
4:48:00	59	30	86
4:49:00	59	30	87
4:50:00	59	30	87
4:51:00	58	30	87
4:52:00	58	30	87
4:53:00	58	30	87
4:54:00	58	30	86
4:55:00	58	30	83
4:56:00	58	30	83
4:57:00	58	30	83
4:58:00	57	30	83
4:59:00	57	30	83
5:00:00	57	30	83
5:01:00	57	30	83
5:02:00	57	30	83
5:03:00	57	30	83
5:04:00	56	30	83
5:05:00	56	30	83
5:06:00	56	30	83
5:07:00	56	30	83
5:08:00	56	30	83
5:09:00	56	30	83
5:10:00	55	30	83
5:11:00	55	30	83
5:12:00	55	30	83
5:13:00	55	30	82
5:14:00	55	30	84
5:15:00	55	30	84
5:16:00	55	30	84
5:17:00	54	30	84
5:18:00	54	30	83
5:19:00	54	30	83
5:20:00	54	30	83
5:21:00	54	30	83
5:22:00	54	30	83
5:23:00	54	30	83
5:24:00	53	30	83
5:25:00	53	30	83
5:26:00	53	30	83
5:27:00	53	30	83
5:28:00	53	30	83
5:29:00	53	30	83
5:30:00	53	30	83
5:31:00	52	30	83
5:32:00	52	30	83
5:33:00	52	30	83
5:34:00	52	30	83
5:35:00	52	30	83
5:36:00	52	30	83
5:37:00	52	30	83
5:38:00	52	30	83
5:39:00	51	30	83
5:40:00	51	30	83
5:41:00	51	30	83
5:42:00	51	30	83
5:43:00	51	30	83
5:44:00	51	30	83
5:45:00	51	30	83
5:46:00	51	30	84
5:47:00	50	30	83
5:48:00	50	30	83
5:49:00	50	30	83
5:50:00	50	30	83
5:51:00	50	30	83
5:52:00	50	30	83
5:53:00	50	30	83
5:54:00	50	30	83
5:55:00	50	30	83
5:56:00	49	30	83
5:57:00	49	30	84
5:58:00	49	30	84
5:59:00	49	30	83
6:00:00	49	30	83
6:01:00	49	30	83
6:02:00	49	30	83
6:03:00	49	30	83
6:04:00	49	30	83
6:05:00	48	30	83
6:06:00	48	30	83
6:07:00	48	30	84
6:08:00	48	30	84
6:09:00	48	30	84
6:10:00	48	30	84
6:11:00	48	30	84
6:12:00	48	30	84
6:13:00	48	30	84
6:14:00	48	30	84
6:15:00	48	30	84
6:16:00	47	30	84
6:17:00	47	30	83
6:18:00	47	30	83
6:19:00	47	30	83
6:20:00	47	30	83
6:21:00	47	30	83
6:22:00	47	30	83
6:23:00	47	30	83
6:24:00	47	30	83
6:25:00	47	30	83
6:26:00	47	30	83
6:27:00	46	30	83
6:28:00	46	30	84
6:29:00	46	30	85
6:30:00	46	30	85
6:31:00	46	30	85
6:32:00	46	30	85
6:33:00	46	30	85
6:34:00	46	30	85
6:35:00	46	30	86
6:36:00	46	30	86
6:37:00	46	30	86
6:38:00	45	30	86
6:39:00	45	30	84
6:40:00	45	30	84
6:41:00	45	30	84
6:42:00	45	30	84
6:43:00	45	30	84
6:44:00	45	30	84
6:45:00	45	30	84
6:46:00	45	30	84
6:47:00	45	30	84
6:48:00	45	30	84
6:49:00	45	30	84
6:50:00	45	30	84
6:51:00	44	30	84
6:52:00	44	30	83
6:53:00	44	30	83
6:54:00	44	30	83
6:55:00	44	30	83
6:56:00	44	30	83
6:57:00	44	30	83
6:58:00	44	30	83
6:59:00	44	30	83
7:00:00	44	30	83
7:01:00	44	30	83
7:02:00	44	30	83
7:03:00	44	30	83
7:04:00	44	30	83
7:05:00	43	30	83
7:06:00	43	30	83
7:07:00	43	30	83
7:08:00	43	30	83
7:09:00	43	30	83
7:10:00	43	30	83
7:11:00	43	30	83
7:12:00	43	30	83
7:13:00	43	30	83
7:14:00	43	30	83
7:15:00	43	30	83
7:16:00	43	30	83
7:17:00	43	30	83
7:18:00	43	30	83
7:19:00	43	30	83
7:20:00	42	30	83
7:21:00	42	30	83
7:22:00	42	30	83
7:23:00	42	30	83
7:24:00	42	30	83
7:25:00	42	30	83
7:26:00	42	30	83
7:27:00	42	30	83
7:28:00	42	30	83
7:29:00	42	30	83
7:30:00	42	30	83
7:31:00	42	30	83
7:32:00	42	30	83
7:33:00	42	30	83
7:34:00	42	30	83
7:35:00	42	30	83
7:36:00	42	30	83
7:37:00	41	30	83
7:38:00	41	30	83
7:39:00	41	30	83
7:40:00	41	30	83
7:41:00	41	30	83
7:42:00	41	30	83
7:43:00	41	30	83
7:44:00	41	30	83
7:45:00	41	30	83
7:46:00	41	30	83
7:47:00	41	30	83
7:48:00	41	30	83
7:49:00	41	30	83
7:50:00	41	30	83
7:51:00	41	30	83
7:52:00	41	30	83
7:53:00	41	30	83
7:54:00	40	30	83
7:55:00	40	30	83
7:56:00	40	30	83
7:57:00	40	30	83
7:58:00	40	30	83
7:59:00	40	30	83
8:00:00	40	30	83
8:01:00	40	30	83
8:02:00	40	30	83
8:03:00	40	30	84
8:04:00	40	30	84
8:05:00	40	30	84
8:06:00	40	30	84
8:07:00	40	30	84
8:08:00	40	30	84
8:09:00	40	30	84
8:10:00	40	30	84
8:11:00	40	30	84
8:12:00	40	30	85
8:13:00	40	30	85
8:14:00	39	30	85
8:15:00	39	30	85
8:16:00	39	30	85
8:17:00	39	30	85
8:18:00	39	30	85
8:19:00	39	30	85
8:20:00	39	30	87
8:21:00	39	30	85
8:22:00	39	30	85
8:23:00	39	30	85
8:24:00	39	30	85
8:25:00	39	30	85
8:26:00	39	30	85
8:27:00	39	30	85
8:28:00	39	30	85
8:29:00	39	30	85
8:30:00	39	30	84
8:31:00	39	30	84
8:32:00	39	30	84
8:33:00	39	30	84
8:34:00	39	30	84
8:35:00	38	30	84
8:36:00	38	30	84
8:37:00	38	30	84
8:38:00	38	30	84
8:39:00	38	30	85
8:40:00	38	30	84
8:41:00	38	30	84
8:42:00	38	30	84
8:43:00	38	30	84
8:44:00	38	30	84
8:45:00	38	30	84
8:46:00	38	30	84
8:47:00	38	30	84
8:48:00	38	30	84
8:49:00	38	30	84
8:50:00	38	30	84
8:51:00	38	30	84
8:52:00	38	30	84
8:53:00	38	30	84
8:54:00	38	30	84
8:55:00	38	30	84
8:56:00	38	30	84
8:57:00	38	30	84
8:58:00	37	30	84
8:59:00	37	30	85
9:00:00	37	30	86
9:01:00	37	30	86
9:02:00	37	30	86
9:03:00	37	30	86
9:04:00	37	30	86
9:05:00	37	30	86
9:06:00	37	30	86
9:07:00	37	30	86
9:08:00	37	30	86
9:09:00	37	30	83
9:10:00	37	30	83
9:11:00	37	30	83
9:12:00	37	30	83
9:13:00	37	30	83
9:14:00	37	30	83
9:15:00	37	30	83
9:16:00	37	30	83
9:17:00	37	30	83
9:18:00	37	30	83
9:19:00	37	30	83
9:20:00	37	30	83
9:21:00	37	30	83
9:22:00	37	30	83
9:23:00	37	30	83
9:24:00	36	30	83
9:25:00	36	30	83
9:26:00	36	30	83
9:27:00	36	30	83
9:28:00	36	30	83
9:29:00	36	30	83
9:30:00	36	30	83
9:31:00	36	30	84
9:32:00	36	30	84
9:33:00	36	30	84
9:34:00	36	30	84
9:35:00	36	30	84
9:36:00	36	30	84
9:37:00	36	30	84
9:38:00	36	30	84
9:39:00	36	30	84
9:40:00	36	30	84
9:41:00	36	30	84
9:42:00	36	30	84
9:43:00	36	30	84
9:44:00	36	30	84
9:45:00	36	30	84
9:46:00	36	30	84
9:47:00	36	30	84
9:48:00	36	30	84
9:49:00	36	30	84
9:50:00	36	30	84
9:51:00	35	30	84
9:52:00	35	30	84
9:53:00	35	30	84
9:54:00	35	30	84
9:55:00	35	30	84
9:56:00	35	30	83
9:57:00	35	30	84
9:58:00	35	30	84
9:59:00	35	30	84
10:00:00	35	30	84
10:01:00	35	30	84
10:02:00	35	30	84
10:03:00	35	30	84
10:04:00	35	30	84
10:05:00	35	30	84
10:06:00	35	30	84
10:07:00	35	30	84
10:08:00	35	30	83
10:09:00	35	30	83
10:10:00	35	30	83
10:11:00	35	30	83
10:12:00	35	30	83
10:13:00	35	30	83
10:14:00	35	30	83
10:15:00	35	30	83
10:16:00	35	30	83
10:17:00	35	30	83
10:18:00	35	30	83
10:19:00	35	30	83
10:20:00	35	30	83
10:21:00	35	30	83
10:22:00	35	30	83
10:23:00	34	30	83
10:24:00	34	30	83
10:25:00	34	30	83
10:26:00	34	30	83
10:27:00	34	30	83
10:28:00	34	30	83
10:29:00	34	30	83
10:30:00	34	30	83
10:31:00	34	30	83
10:32:00	34	30	83
10:33:00	34	30	83
10:34:00	34	30	83
10:35:00	34	30	83
10:36:00	34	30	83
10:37:00	34	30	83
10:38:00	34	30	83
10:39:00	34	30	83
10:40:00	34	30	83
10:41:00	34	30	83
10:42:00	34	30	83

File: project-root/data/Data Acquisition/Data Acquisition/2002 year (647)/Con 1 Kogalym G1900+1.4%TDF-1+0.7%TA-1 (55C).txt
--Test Summary--
Full Path and File Name	
Instrument Name	7222 #1
Instrument Type	Consistometer
Instrument Serial Number	113
Test Start Date	20.06.2002
Test Start Time	6:33:35
Test Stop Date	20.06.2002
Test Stop Time	19:00:04
Test Length	12:26:29
Final Sample Time Offset	12:26:00
Controller Schedule Name	
Sampling Period	60 seconds
Comments	MPa: 30(35min); T: 55C(35min); field water, dry-blending, 1st stage
Information	WellID	62/na
Information	Customer	Kogalym
Information	CementClass	G
Information	CementMfr	Dyckerhoff
Information	Additives	1.4%TDF-1+0.7%TA-1
Information	Density	1900
Information	BHCT	55
Information	BHST	70
Information	FluidLoss	45cc/30min
Information	JobType	
Calculated Value	Thickening_Time	2:20:00
Calculated Value	Setting Time	N/A
Initial Temperature (°C)	27 °C
Final Temperature (°C)	30 °C
Initial Pressure (MPa)	2 MPa
Final Pressure (MPa)	30 MPa
Initial Consistency (Bc)	13 Bc
Final Consistency (Bc)	90 Bc
--Data--
Time (HH:MM:SS)	Temperature (°C)	Pressure (MPa)	Consistency (Bc)
0:00:00	27	2	13
0:01:00	26	3	12
0:02:00	26	4	12
0:03:00	26	5	12
0:04:00	26	6	12
0:05:00	27	7	12
0:06:00	27	8	12
0:07:00	28	9	12
0:08:00	29	9	12
0:09:00	30	10	12
0:10:00	32	11	12
0:11:00	33	12	12
0:12:00	34	12	12
0:13:00	36	13	12
0:14:00	37	13	11
0:15:00	38	14	11
0:16:00	39	15	11
0:17:00	41	16	12
0:18:00	41	17	11
0:19:00	42	17	11
0:20:00	43	18	11
0:21:00	44	19	11
0:22:00	44	20	11
0:23:00	45	20	11
0:24:00	45	21	11
0:25:00	46	22	11
0:26:00	47	23	11
0:27:00	47	24	11
0:28:00	48	24	11
0:29:00	49	26	11
0:30:00	49	26	11
0:31:00	50	27	11
0:32:00	51	28	11
0:33:00	52	29	11
0:34:00	52	29	11
0:35:00	53	30	11
0:36:00	54	30	10
0:37:00	55	30	11
0:38:00	56	30	10
0:39:00	56	30	11
0:40:00	56	30	11
0:41:00	56	30	11
0:42:00	56	30	11
0:43:00	56	30	11
0:44:00	56	30	11
0:45:00	56	30	11
0:46:00	55	30	11
0:47:00	55	30	11
0:48:00	54	30	11
0:49:00	54	30	11
0:50:00	54	31	11
0:51:00	53	31	11
0:52:00	53	31	11
0:53:00	53	31	11
0:54:00	53	31	11
0:55:00	53	31	11
0:56:00	53	31	11
0:57:00	53	31	11
0:58:00	53	31	11
0:59:00	53	31	11
1:00:00	54	31	11
1:01:00	54	31	11
1:02:00	54	31	11
1:03:00	54	31	11
1:04:00	54	31	11
1:05:00	54	31	11
1:06:00	54	31	11
1:07:00	54	31	11
1:08:00	54	31	12
1:09:00	54	31	12
1:10:00	54	31	12
1:11:00	54	31	12
1:12:00	54	31	12
1:13:00	54	31	12
1:14:00	54	31	12
1:15:00	54	31	12
1:16:00	54	31	13
1:17:00	54	31	13
1:18:00	54	31	13
1:19:00	54	31	13
1:20:00	54	31	14
1:21:00	54	31	14
1:22:00	54	31	14
1:23:00	54	31	14
1:24:00	54	31	14
1:25:00	54	31	14
1:26:00	54	31	15
1:27:00	54	31	15
1:28:00	54	31	15
1:29:00	54	31	15
1:30:00	54	31	16
1:31:00	54	31	16
1:32:00	54	31	16
1:33:00	54	31	17
1:34:00	54	31	17
1:35:00	54	31	18
1:36:00	54	31	18
1:37:00	54	31	18
1:38:00	54	31	18
1:39:00	54	31	19
1:40:00	54	31	19
1:41:00	54	31	20
1:42:00	54	31	21
1:43:00	54	31	21
1:44:00	54	31	21
1:45:00	54	31	22
1:46:00	54	31	23
1:47:00	54	31	23
1:48:00	54	31	23
1:49:00	54	31	23
1:50:00	54	31	25
1:51:00	54	30	26
1:52:00	54	30	26
1:53:00	54	30	26
1:54:00	54	30	28
1:55:00	54	30	28
1:56:00	54	30	28
1:57:00	54	30	30
1:58:00	53	30	30
1:59:00	53	30	32
2:00:00	53	30	34
2:01:00	53	30	35
2:02:00	53	30	36
2:03:00	53	30	38
2:04:00	53	30	39
2:05:00	53	30	40
2:06:00	53	30	41
2:07:00	54	30	44
2:08:00	54	30	46
2:09:00	54	30	47
2:10:00	54	30	49
2:11:00	54	30	53
2:12:00	54	30	55
2:13:00	54	30	56
2:14:00	54	30	59
2:15:00	54	30	61
2:16:00	54	30	68
2:17:00	54	30	80
2:18:00	54	30	70
2:19:00	53	30	71
2:20:00	53	30	76
2:21:00	53	30	78
2:22:00	53	30	82
2:23:00	53	30	85
2:24:00	53	30	89
2:25:00	54	30	94
2:26:00	54	30	98
2:27:00	54	30	89
2:28:00	54	30	89
2:29:00	54	30	89
2:30:00	55	30	89
2:31:00	55	30	89
2:32:00	55	30	89
2:33:00	56	30	89
2:34:00	56	30	89
2:35:00	56	30	89
2:36:00	56	30	89
2:37:00	57	30	89
2:38:00	57	30	89
2:39:00	57	30	89
2:40:00	57	30	89
2:41:00	57	30	89
2:42:00	57	30	89
2:43:00	58	30	89
2:44:00	58	30	89
2:45:00	58	30	89
2:46:00	58	30	89
2:47:00	58	30	89
2:48:00	58	30	89
2:49:00	58	30	89
2:50:00	58	30	89
2:51:00	58	30	89
2:52:00	58	30	89
2:53:00	58	30	89
2:54:00	58	30	89
2:55:00	58	30	89
2:56:00	58	30	89
2:57:00	58	30	89
2:58:00	58	30	89
2:59:00	58	30	89
3:00:00	58	30	89
3:01:00	58	30	89
3:02:00	58	30	89
3:03:00	58	30	89
3:04:00	58	30	89
3:05:00	58	30	89
3:06:00	58	30	89
3:07:00	58	30	89
3:08:00	58	30	89
3:09:00	58	30	89
3:10:00	58	30	89
3:11:00	58	30	89
3:12:00	58	30	89
3:13:00	58	30	89
3:14:00	57	30	89
3:15:00	57	30	89
3:16:00	57	30	89
3:17:00	57	30	89
3:18:00	57	30	89
3:19:00	57	30	89
3:20:00	57	30	89
3:21:00	57	30	89
3:22:00	57	30	89
3:23:00	57	30	89
3:24:00	57	30	89
3:25:00	56	30	89
3:26:00	56	30	89
3:27:00	56	30	89
3:28:00	56	30	89
3:29:00	56	30	89
3:30:00	56	30	89
3:31:00	56	30	89
3:32:00	56	30	89
3:33:00	56	30	89
3:34:00	55	30	89
3:35:00	55	30	89
3:36:00	55	30	89
3:37:00	55	30	89
3:38:00	55	30	89
3:39:00	55	30	89
3:40:00	55	30	89
3:41:00	55	30	89
3:42:00	55	30	89
3:43:00	54	30	89
3:44:00	54	30	89
3:45:00	54	30	89
3:46:00	54	30	89
3:47:00	54	30	89
3:48:00	54	30	89
3:49:00	54	30	89
3:50:00	54	30	89
3:51:00	54	30	89
3:52:00	53	30	89
3:53:00	53	30	89
3:54:00	53	30	89
3:55:00	53	30	89
3:56:00	53	30	89
3:57:00	53	30	89
3:58:00	53	30	89
3:59:00	53	30	89
4:00:00	52	30	89
4:01:00	52	30	89
4:02:00	52	30	89
4:03:00	52	30	89
4:04:00	52	30	89
4:05:00	52	30	89
4:06:00	52	30	89
4:07:00	52	30	89
4:08:00	52	30	89
4:09:00	51	30	89
4:10:00	51	30	89
4:11:00	51	30	89
4:12:00	51	30	89
4:13:00	51	30	89
4:14:00	51	30	89
4:15:00	51	30	89
4:16:00	51	30	89
4:17:00	51	30	89
4:18:00	50	30	89
4:19:00	50	30	89
4:20:00	50	30	89
4:21:00	50	30	89
4:22:00	50	30	89
4:23:00	50	30	89
4:24:00	50	30	89
4:25:00	50	30	89
4:26:00	50	30	89
4:27:00	49	30	89
4:28:00	49	30	89
4:29:00	49	30	89
4:30:00	49	30	89
4:31:00	49	30	89
4:32:00	49	30	89
4:33:00	49	30	89
4:34:00	49	30	89
4:35:00	49	30	89
4:36:00	49	30	89
4:37:00	48	30	89
4:38:00	48	30	89
4:39:00	48	30	89
4:40:00	48	30	89
4:41:00	48	30	89
4:42:00	48	30	89
4:43:00	48	30	89
4:44:00	48	30	89
4:45:00	48	30	89
4:46:00	48	30	89
4:47:00	47	30	89
4:48:00	47	30	89
4:49:00	47	30	89
4:50:00	47	30	89
4:51:00	47	30	89
4:52:00	47	30	89
4:53:00	47	30	89
4:54:00	47	30	89
4:55:00	47	30	89
4:56:00	47	30	89
4:57:00	47	30	89
4:58:00	47	30	90
4:59:00	46	30	90
5:00:00	46	30	90
5:01:00	46	30	90
5:02:00	46	30	90
5:03:00	46	30	90
5:04:00	46	30	90
5:05:00	46	30	90
5:06:00	46	30	90
5:07:00	46	30	90
5:08:00	46	30	90
5:09:00	46	30	90
5:10:00	46	30	90
5:11:00	45	30	90
5:12:00	45	30	90
5:13:00	45	30	90
5:14:00	45	30	90
5:15:00	45	30	90
5:16:00	45	30	90
5:17:00	45	30	90
5:18:00	45	30	89
5:19:00	45	30	89
5:20:00	45	30	89
5:21:00	45	30	90
5:22:00	45	30	90
5:23:00	44	30	90
5:24:00	44	30	90
5:25:00	44	30	90
5:26:00	44	30	90
5:27:00	44	30	90
5:28:00	44	30	90
5:29:00	44	30	90
5:30:00	44	30	90
5:31:00	44	30	90
5:32:00	44	30	90
5:33:00	44	30	90
5:34:00	44	30	90
5:35:00	44	30	90
5:36:00	43	30	90
5:37:00	43	30	90
5:38:00	43	30	90
5:39:00	43	30	90
5:40:00	43	30	90
5:41:00	43	31	91
5:42:00	43	30	91
5:43:00	43	30	91
5:44:00	43	30	91
5:45:00	43	30	91
5:46:00	43	30	91
5:47:00	43	30	91
5:48:00	43	30	91
5:49:00	43	30	91
5:50:00	43	30	91
5:51:00	42	30	91
5:52:00	42	30	91
5:53:00	42	30	91
5:54:00	42	30	91
5:55:00	42	30	91
5:56:00	42	30	91
5:57:00	42	30	91
5:58:00	42	30	91
5:59:00	42	30	91
6:00:00	42	30	91
6:01:00	42	30	91
6:02:00	42	30	91
6:03:00	42	30	91
6:04:00	42	30	91
6:05:00	42	30	91
6:06:00	42	30	91
6:07:00	41	30	91
6:08:00	41	30	91
6:09:00	41	30	91
6:10:00	41	30	91
6:11:00	41	30	91
6:12:00	41	30	92
6:13:00	41	30	91
6:14:00	41	30	91
6:15:00	41	30	91
6:16:00	41	30	91
6:17:00	41	30	91
6:18:00	41	30	91
6:19:00	41	30	91
6:20:00	41	30	91
6:21:00	41	30	91
6:22:00	41	30	91
6:23:00	40	30	91
6:24:00	40	30	91
6:25:00	40	30	91
6:26:00	40	30	91
6:27:00	40	30	91
6:28:00	40	30	91
6:29:00	40	30	91
6:30:00	40	30	91
6:31:00	40	30	91
6:32:00	40	30	91
6:33:00	40	30	91
6:34:00	40	30	91
6:35:00	40	30	91
6:36:00	40	30	91
6:37:00	40	30	91
6:38:00	40	30	91
6:39:00	40	30	91
6:40:00	40	30	91
6:41:00	40	30	91
6:42:00	39	30	93
6:43:00	39	30	92
6:44:00	39	30	91
6:45:00	39	30	91
6:46:00	39	30	91
6:47:00	39	30	91
6:48:00	39	30	91
6:49:00	39	30	91
6:50:00	39	30	91
6:51:00	39	30	92
6:52:00	39	30	92
6:53:00	39	30	92
6:54:00	39	30	92
6:55:00	39	30	92
6:56:00	39	30	92
6:57:00	39	30	92
6:58:00	39	30	92
6:59:00	39	30	92
7:00:00	39	30	92
7:01:00	39	30	92
7:02:00	38	30	99
7:03:00	38	30	97
7:04:00	38	30	98
7:05:00	38	30	98
7:06:00	38	30	98
7:07:00	38	30	97
7:08:00	38	30	97
7:09:00	38	30	97
7:10:00	38	30	97
7:11:00	38	30	91
7:12:00	38	30	91
7:13:00	38	30	90
7:14:00	38	30	90
7:15:00	38	30	90
7:16:00	38	30	90
7:17:00	38	30	90
7:18:00	38	30	90
7:19:00	38	30	90
7:20:00	38	30	90
7:21:00	38	30	90
7:22:00	38	30	90
7:23:00	38	30	90
7:24:00	38	30	90
7:25:00	37	30	90
7:26:00	37	30	90
7:27:00	37	30	90
7:28:00	37	30	90
7:29:00	37	30	90
7:30:00	37	30	90
7:31:00	37	30	90
7:32:00	37	30	90
7:33:00	37	30	90
7:34:00	37	30	90
7:35:00	37	30	90
7:36:00	37	30	90
7:37:00	37	30	90
7:38:00	37	30	90
7:39:00	37	30	90
7:40:00	37	30	92
7:41:00	37	30	91
7:42:00	37	30	91
7:43:00	37	30	91
7:44:00	37	30	91
7:45:00	37	30	91
7:46:00	37	30	91
7:47:00	37	30	91
7:48:00	37	30	91
7:49:00	36	30	91
7:50:00	36	30	92
7:51:00	36	30	91
7:52:00	36	30	91
7:53:00	36	30	91
7:54:00	36	30	91
7:55:00	36	30	91
7:56:00	36	30	91
7:57:00	36	30	91
7:58:00	36	30	91
7:59:00	36	30	91
8:00:00	36	30	91
8:01:00	36	30	90
8:02:00	36	30	90
8:03:00	36	30	90
8:04:00	36	30	90
8:05:00	36	30	90
8:06:00	36	30	90
8:07:00	36	30	90
8:08:00	36	30	90
8:09:00	36	30	90
8:10:00	36	30	90
8:11:00	36	30	90
8:12:00	36	30	90
8:13:00	36	30	90
8:14:00	36	30	90
8:15:00	36	30	90
8:16:00	35	30	90
8:17:00	35	30	90
8:18:00	35	30	90
8:19:00	35	30	90
8:20:00	35	30	90
8:21:00	35	30	90
8:22:00	35	30	90
8:23:00	35	30	91
8:24:00	35	30	90
8:25:00	35	30	90
8:26:00	35	30	90
8:27:00	35	30	90
8:28:00	35	30	90
8:29:00	35	30	90
8:30:00	35	30	90
8:31:00	35	30	90
8:32:00	35	30	90
8:33:00	35	30	90
8:34:00	35	31	93
8:35:00	35	30	93
8:36:00	35	30	93
8:37:00	35	30	93
8:38:00	35	30	93
8:39:00	35	30	93
8:40:00	35	30	93
8:41:00	35	30	93
8:42:00	35	30	93
8:43:00	35	30	93
8:44:00	35	30	93
8:45:00	35	30	93
8:46:00	35	30	93
8:47:00	35	30	93
8:48:00	34	30	93
8:49:00	34	30	91
8:50:00	34	30	91
8:51:00	34	30	91
8:52:00	34	30	91
8:53:00	34	30	91
8:54:00	34	30	91
8:55:00	34	30	91
8:56:00	34	30	91
8:57:00	34	30	91
8:58:00	34	30	91
8:59:00	34	30	91
9:00:00	34	30	91
9:01:00	34	30	91
9:02:00	34	30	90
9:03:00	34	30	90
9:04:00	34	30	90
9:05:00	34	30	90
9:06:00	34	30	90
9:07:00	34	30	90
9:08:00	34	30	90
9:09:00	34	30	90
9:10:00	34	30	90
9:11:00	34	30	90
9:12:00	34	30	90
9:13:00	34	30	90
9:14:00	34	30	90
9:15:00	34	30	90
9:16:00	34	30	90
9:17:00	34	30	90
9:18:00	34	30	90
9:19:00	34	30	90
9:20:00	34	30	90
9:21:00	33	30	90
9:22:00	33	30	90
9:23:00	33	30	90
9:24:00	33	30	90
9:25:00	33	30	90
9:26:00	33	30	90
9:27:00	33	30	90
9:28:00	33	30	90
9:29:00	33	30	90
9:30:00	33	30	90
9:31:00	33	30	90
9:32:00	33	30	90
9:33:00	33	30	90
9:34:00	33	30	90
9:35:00	33	30	90
9:36:00	33	30	90
9:37:00	33	30	90
9:38:00	33	30	90
9:39:00	33	30	90
9:40:00	33	30	90
9:41:00	33	30	90
9:42:00	33	31	91
9:43:00	33	30	91
9:44:00	33	30	91
9:45:00	33	30	91
9:46:00	33	30	91
9:47:00	33	30	91
9:48:00	33	30	91
9:49:00	33	30	91
9:50:00	33	30	91
9:51:00	33	30	91
9:52:00	33	30	91
9:53:00	33	30	91
9:54:00	33	30	91
9:55:00	33	30	91
9:56:00	33	30	91
9:57:00	32	30	91
9:58:00	33	30	91
9:59:00	32	30	91
10:00:00	32	30	91
10:01:00	32	30	91
10:02:00	32	30	91
10:03:00	32	30	91
10:04:00	32	30	91
10:05:00	32	30	91
10:06:00	32	30	91
10:07:00	32	30	91
10:08:00	32	30	91
10:09:00	32	30	91
10:10:00	32	30	91
10:11:00	32	30	91
10:12:00	32	30	91
10:13:00	32	30	91
10:14:00	32	30	91
10:15:00	32	30	91
10:16:00	32	30	91
10:17:00	32	30	90
10:18:00	32	30	90
10:19:00	32	30	90
10:20:00	32	30	90
10:21:00	32	30	90
10:22:00	32	30	90
10:23:00	32	30	90
10:24:00	32	30	90
10:25:00	32	30	90
10:26:00	32	30	90
10:27:00	32	30	90
10:28:00	32	30	90
10:29:00	32	30	90
10:30:00	32	30	90
10:31:00	32	30	90
10:32:00	32	30	90
10:33:00	32	30	90
10:34:00	32	30	90
10:35:00	32	30	90
10:36:00	32	30	90
10:37:00	32	30	90
10:38:00	32	30	90
10:39:00	32	30	90
10:40:00	32	30	90
10:41:00	32	30	90
10:42:00	31	30	90
10:43:00	31	30	90
10:44:00	31	30	90
10:45:00	31	30	90
10:46:00	31	30	90
10:47:00	31	30	90
10:48:00	31	30	90
10:49:00	31	30	90
10:50:00	31	30	90
10:51:00	31	30	90
10:52:00	31	30	90
10:53:00	31	30	90
10:54:00	31	30	90
10:55:00	31	30	90
10:56:00	31	30	90
10:57:00	31	30	90
10:58:00	31	30	90
10:59:00	31	30	90
11:00:00	31	30	90
11:01:00	31	30	90
11:02:00	31	30	90
11:03:00	31	30	90
11:04:00	31	30	90
11:05:00	31	30	90
11:06:00	31	30	90
11:07:00	31	30	90
11:08:00	31	30	90
11:09:00	31	30	90
11:10:00	31	30	90
11:11:00	31	30	90
11:12:00	31	30	90
11:13:00	31	30	90
11:14:00	31	30	90
11:15:00	31	30	90
11:16:00	31	30	90
11:17:00	31	30	90
11:18:00	31	30	90
11:19:00	31	30	90
11:20:00	31	30	90
11:21:00	31	30	90
11:22:00	31	30	90
11:23:00	31	30	90
11:24:00	31	30	90
11:25:00	31	30	90
11:26:00	31	30	90
11:27:00	31	30	90
11:28:00	31	30	90
11:29:00	31	30	90
11:30:00	31	30	90
11:31:00	30	30	90
11:32:00	30	30	90
11:33:00	30	30	90
11:34:00	30	30	90
11:35:00	30	30	90
11:36:00	30	30	90
11:37:00	30	30	90
11:38:00	30	30	90
11:39:00	30	30	90
11:40:00	30	30	90
11:41:00	30	30	90
11:42:00	30	30	90
11:43:00	30	31	90
11:44:00	30	31	90
11:45:00	30	30	90
11:46:00	30	30	90
11:47:00	30	30	90
11:48:00	30	30	90
11:49:00	30	30	90
11:50:00	30	30	90
11:51:00	30	30	90
11:52:00	30	30	90
11:53:00	30	30	90
11:54:00	30	30	90
11:55:00	30	30	90
11:56:00	30	30	90
11:57:00	30	30	90
11:58:00	30	30	90
11:59:00	30	30	90
12:00:00	30	30	90
12:01:00	30	30	90
12:02:00	30	30	90
12:03:00	30	30	90
12:04:00	30	30	90
12:05:00	30	30	90
12:06:00	30	30	90
12:07:00	30	30	90
12:08:00	30	30	90
12:09:00	30	30	90
12:10:00	30	30	90
12:11:00	30	30	90
12:12:00	30	30	90
12:13:00	30	30	90
12:14:00	30	30	90
12:15:00	30	30	90
12:16:00	30	30	90
12:17:00	30	30	90
12:18:00	30	30	90
12:19:00	30	30	90
12:20:00	30	30	90
12:21:00	30	30	90
12:22:00	30	30	90
12:23:00	30	30	90
12:24:00	30	30	90
12:25:00	30	30	90
12:26:00	30	30	90

File: project-root/data/Data Acquisition/Data Acquisition/2002 year (647)/Con 1 Kogalym G1910+2%CaCl2 (35C).txt
--Test Summary--
Full Path and File Name	
Instrument Name	7222 #1
Instrument Type	Consistometer
Instrument Serial Number	113
Test Start Date	19.08.2002
Test Start Time	9:59:38
Test Stop Date	19.08.2002
Test Stop Time	12:35:32
Test Length	2:35:54
Final Sample Time Offset	2:35:00
Controller Schedule Name	
Sampling Period	60 seconds
Comments	MPa: 7(20min) T:35(20min), CaCl2 premix
Information	WellID	
Information	Customer	Evikon-Kogalym
Information	CementClass	G
Information	CementMfr	Dyckerhoff
Information	Additives	2%CaCl2
Information	Density	1910
Information	BHCT	35
Information	BHST	37
Information	FluidLoss	
Information	JobType	245 mm csg tail slurry
Calculated Value	Thickening_Time	N/A
Calculated Value	Setting Time	N/A
Initial Temperature (°C)	27 °C
Final Temperature (°C)	36 °C
Initial Pressure (MPa)	1 MPa
Final Pressure (MPa)	7 MPa
Initial Consistency (Bc)	21 Bc
Final Consistency (Bc)	69 Bc
--Data--
Time (HH:MM:SS)	Temperature (°C)	Pressure (MPa)	Consistency (Bc)
0:00:00	27	1	21
0:01:00	27	2	22
0:02:00	27	2	22
0:03:00	27	2	22
0:04:00	27	3	22
0:05:00	27	3	22
0:06:00	27	4	22
0:07:00	28	4	22
0:08:00	28	4	22
0:09:00	29	5	22
0:10:00	30	5	22
0:11:00	30	5	22
0:12:00	31	5	22
0:13:00	32	5	22
0:14:00	32	6	22
0:15:00	33	6	22
0:16:00	33	6	22
0:17:00	34	6	22
0:18:00	34	6	22
0:19:00	35	6	22
0:20:00	35	6	22
0:21:00	35	6	22
0:22:00	36	6	22
0:23:00	36	7	22
0:24:00	36	7	22
0:25:00	36	7	22
0:26:00	36	7	22
0:27:00	36	7	22
0:28:00	36	6	22
0:29:00	36	6	22
0:30:00	35	7	22
0:31:00	35	7	23
0:32:00	35	7	22
0:33:00	35	6	23
0:34:00	34	6	22
0:35:00	34	6	22
0:36:00	34	7	22
0:37:00	34	7	22
0:38:00	34	7	22
0:39:00	34	7	22
0:40:00	34	7	22
0:41:00	34	7	22
0:42:00	34	7	22
0:43:00	34	7	22
0:44:00	34	7	22
0:45:00	34	7	23
0:46:00	34	7	23
0:47:00	35	7	23
0:48:00	35	7	23
0:49:00	35	7	23
0:50:00	35	7	23
0:51:00	35	7	23
0:52:00	35	7	23
0:53:00	35	7	23
0:54:00	35	6	23
0:55:00	35	6	23
0:56:00	34	6	23
0:57:00	34	7	23
0:58:00	34	7	23
0:59:00	34	7	23
1:00:00	34	7	23
1:01:00	34	7	23
1:02:00	34	7	23
1:03:00	34	7	23
1:04:00	34	7	23
1:05:00	34	7	23
1:06:00	34	7	23
1:07:00	35	7	23
1:08:00	35	7	24
1:09:00	35	7	24
1:10:00	35	7	24
1:11:00	35	7	24
1:12:00	35	7	24
1:13:00	34	7	24
1:14:00	34	7	24
1:15:00	34	7	24
1:16:00	34	7	24
1:17:00	34	7	24
1:18:00	34	7	24
1:19:00	34	7	24
1:20:00	34	7	24
1:21:00	34	7	24
1:22:00	34	7	24
1:23:00	35	7	24
1:24:00	35	7	24
1:25:00	35	7	24
1:26:00	35	7	23
1:27:00	35	7	23
1:28:00	35	7	23
1:29:00	35	7	24
1:30:00	35	7	25
1:31:00	35	7	25
1:32:00	35	7	25
1:33:00	35	7	25
1:34:00	34	7	25
1:35:00	35	7	25
1:36:00	34	7	25
1:37:00	34	7	25
1:38:00	34	7	26
1:39:00	35	7	26
1:40:00	35	7	27
1:41:00	35	7	27
1:42:00	35	7	27
1:43:00	35	7	27
1:44:00	35	7	28
1:45:00	35	7	29
1:46:00	35	6	29
1:47:00	35	7	29
1:48:00	35	6	29
1:49:00	35	6	30
1:50:00	35	6	30
1:51:00	35	6	30
1:52:00	35	7	31
1:53:00	35	7	33
1:54:00	35	7	34
1:55:00	35	7	34
1:56:00	35	7	35
1:57:00	35	7	35
1:58:00	35	7	35
1:59:00	35	7	35
2:00:00	35	7	35
2:01:00	35	7	36
2:02:00	35	6	36
2:03:00	35	6	37
2:04:00	35	6	38
2:05:00	35	6	39
2:06:00	35	6	39
2:07:00	35	7	39
2:08:00	35	7	40
2:09:00	35	7	41
2:10:00	35	7	42
2:11:00	35	7	42
2:12:00	35	7	44
2:13:00	35	7	45
2:14:00	35	7	45
2:15:00	35	6	46
2:16:00	35	6	47
2:17:00	35	6	48
2:18:00	35	6	48
2:19:00	36	6	49
2:20:00	36	7	50
2:21:00	36	7	51
2:22:00	36	7	52
2:23:00	36	7	53
2:24:00	36	7	53
2:25:00	36	7	54
2:26:00	36	7	56
2:27:00	36	7	56
2:28:00	36	6	57
2:29:00	36	6	59
2:30:00	36	6	61
2:31:00	36	7	62
2:32:00	36	7	63
2:33:00	36	7	69
2:34:00	36	7	70
2:35:00	36	7	69

File: project-root/data/Data Acquisition/Data Acquisition/2002 year (647)/Con 1 NarianMar G1900+0.055%NTF (70C).txt
--Test Summary--
Full Path and File Name	
Instrument Name	7222 #1
Instrument Type	Consistometer
Instrument Serial Number	113
Test Start Date	27.03.2002
Test Start Time	4:22:10
Test Stop Date	27.03.2002
Test Stop Time	20:11:46
Test Length	15:49:36
Final Sample Time Offset	15:49:00
Controller Schedule Name	
Sampling Period	60 seconds
Comments	MPa: 50(105min); T: 70C(105min); field water, dry blending
Information	WellID	47 Myadseyskaya
Information	Customer	Severgeologdobicha
Information	CementClass	G
Information	CementMfr	Dyckerhoff
Information	Additives	0.055%NTF
Information	Density	1900
Information	BHCT	70
Information	BHST	80
Information	FluidLoss	
Information	JobType	168 mm csg tail slurry
Calculated Value	Thickening_Time	7:05:00
Calculated Value	Setting Time	N/A
Initial Temperature (°C)	22 °C
Final Temperature (°C)	32 °C
Initial Pressure (MPa)	2 MPa
Final Pressure (MPa)	26 MPa
Initial Consistency (Bc)	11 Bc
Final Consistency (Bc)	83 Bc
--Data--
Time (HH:MM:SS)	Temperature (°C)	Pressure (MPa)	Consistency (Bc)
0:00:00	22	2	11
0:01:00	22	3	11
0:02:00	22	3	9
0:03:00	22	3	12
0:04:00	22	4	10
0:05:00	23	5	18
0:06:00	23	5	12
0:07:00	24	6	12
0:08:00	24	6	15
0:09:00	25	7	14
0:10:00	26	7	13
0:11:00	26	7	13
0:12:00	27	8	12
0:13:00	28	8	16
0:14:00	28	9	14
0:15:00	29	9	17
0:16:00	29	10	14
0:17:00	30	10	13
0:18:00	30	10	11
0:19:00	31	11	11
0:20:00	31	11	13
0:21:00	32	12	13
0:22:00	32	12	12
0:23:00	33	13	11
0:24:00	33	13	13
0:25:00	33	14	14
0:26:00	34	14	15
0:27:00	34	14	14
0:28:00	35	15	13
0:29:00	35	15	14
0:30:00	35	16	14
0:31:00	36	16	12
0:32:00	36	17	17
0:33:00	37	17	15
0:34:00	37	18	14
0:35:00	38	18	17
0:36:00	38	19	13
0:37:00	39	19	14
0:38:00	39	19	17
0:39:00	39	20	15
0:40:00	40	20	16
0:41:00	40	21	12
0:42:00	41	21	11
0:43:00	41	22	12
0:44:00	42	23	12
0:45:00	42	23	15
0:46:00	43	23	18
0:47:00	43	24	14
0:48:00	43	24	19
0:49:00	44	25	23
0:50:00	44	25	21
0:51:00	45	25	19
0:52:00	45	26	16
0:53:00	46	26	14
0:54:00	46	27	17
0:55:00	47	27	17
0:56:00	47	28	21
0:57:00	47	28	18
0:58:00	48	29	19
0:59:00	48	29	18
1:00:00	49	30	20
1:01:00	49	30	19
1:02:00	50	30	20
1:03:00	50	31	17
1:04:00	51	31	19
1:05:00	51	32	24
1:06:00	51	32	20
1:07:00	52	33	26
1:08:00	52	33	24
1:09:00	53	34	19
1:10:00	53	34	18
1:11:00	54	35	24
1:12:00	54	35	18
1:13:00	55	36	19
1:14:00	55	36	17
1:15:00	55	36	19
1:16:00	56	37	17
1:17:00	56	37	15
1:18:00	57	38	14
1:19:00	57	38	13
1:20:00	58	39	19
1:21:00	58	39	21
1:22:00	59	40	23
1:23:00	59	40	29
1:24:00	59	41	20
1:25:00	60	41	16
1:26:00	60	41	19
1:27:00	61	42	20
1:28:00	61	42	20
1:29:00	62	43	15
1:30:00	62	43	17
1:31:00	63	44	18
1:32:00	63	44	13
1:33:00	63	45	12
1:34:00	64	45	12
1:35:00	64	45	14
1:36:00	65	46	16
1:37:00	65	47	13
1:38:00	66	47	13
1:39:00	66	48	12
1:40:00	67	48	21
1:41:00	67	48	16
1:42:00	67	49	12
1:43:00	68	49	11
1:44:00	68	50	13
1:45:00	69	50	15
1:46:00	69	50	15
1:47:00	70	50	14
1:48:00	70	50	14
1:49:00	70	50	15
1:50:00	70	50	16
1:51:00	71	50	14
1:52:00	70	50	14
1:53:00	70	50	14
1:54:00	70	50	14
1:55:00	70	50	14
1:56:00	70	50	13
1:57:00	70	50	13
1:58:00	69	50	13
1:59:00	69	50	12
2:00:00	69	50	12
2:01:00	69	51	12
2:02:00	69	51	10
2:03:00	69	51	9
2:04:00	69	51	9
2:05:00	69	51	9
2:06:00	69	51	9
2:07:00	69	51	9
2:08:00	69	51	10
2:09:00	69	51	10
2:10:00	69	51	10
2:11:00	69	51	10
2:12:00	69	51	10
2:13:00	69	51	10
2:14:00	69	51	10
2:15:00	69	51	10
2:16:00	69	51	10
2:17:00	69	51	10
2:18:00	69	51	10
2:19:00	69	51	10
2:20:00	69	51	10
2:21:00	69	51	10
2:22:00	69	51	11
2:23:00	69	51	12
2:24:00	69	51	11
2:25:00	69	51	10
2:26:00	69	51	10
2:27:00	69	51	10
2:28:00	69	51	10
2:29:00	69	51	11
2:30:00	69	51	13
2:31:00	69	51	14
2:32:00	69	51	16
2:33:00	69	51	17
2:34:00	69	51	18
2:35:00	69	51	18
2:36:00	69	51	16
2:37:00	69	51	15
2:38:00	69	51	15
2:39:00	69	51	14
2:40:00	69	51	18
2:41:00	69	51	16
2:42:00	69	51	16
2:43:00	69	51	14
2:44:00	69	51	13
2:45:00	69	51	13
2:46:00	69	51	13
2:47:00	69	51	15
2:48:00	69	51	16
2:49:00	69	51	21
2:50:00	69	51	17
2:51:00	69	51	18
2:52:00	69	51	16
2:53:00	69	51	15
2:54:00	69	51	15
2:55:00	69	51	14
2:56:00	69	51	15
2:57:00	69	51	19
2:58:00	69	51	16
2:59:00	69	51	18
3:00:00	69	51	18
3:01:00	69	51	15
3:02:00	69	51	14
3:03:00	69	51	16
3:04:00	69	51	17
3:05:00	69	51	19
3:06:00	69	51	16
3:07:00	69	51	17
3:08:00	69	51	16
3:09:00	69	51	16
3:10:00	69	51	15
3:11:00	69	51	15
3:12:00	69	51	15
3:13:00	69	51	14
3:14:00	69	51	14
3:15:00	69	51	14
3:16:00	69	51	13
3:17:00	69	51	13
3:18:00	69	51	15
3:19:00	69	51	14
3:20:00	69	51	14
3:21:00	69	51	14
3:22:00	69	51	14
3:23:00	69	51	14
3:24:00	69	51	14
3:25:00	69	51	13
3:26:00	69	51	14
3:27:00	69	51	14
3:28:00	69	51	14
3:29:00	69	51	15
3:30:00	69	51	14
3:31:00	69	51	13
3:32:00	69	51	12
3:33:00	69	51	12
3:34:00	69	51	12
3:35:00	69	51	12
3:36:00	69	51	12
3:37:00	69	51	12
3:38:00	69	51	13
3:39:00	69	51	14
3:40:00	69	51	16
3:41:00	69	51	16
3:42:00	69	51	15
3:43:00	69	51	14
3:44:00	69	51	14
3:45:00	69	51	14
3:46:00	69	51	14
3:47:00	69	51	15
3:48:00	69	51	15
3:49:00	69	51	16
3:50:00	69	51	16
3:51:00	69	51	16
3:52:00	69	51	16
3:53:00	69	51	17
3:54:00	69	51	17
3:55:00	69	51	17
3:56:00	69	51	16
3:57:00	69	51	17
3:58:00	69	51	17
3:59:00	69	51	17
4:00:00	69	51	16
4:01:00	69	51	14
4:02:00	69	51	14
4:03:00	69	51	14
4:04:00	69	51	14
4:05:00	69	51	14
4:06:00	69	51	14
4:07:00	69	51	14
4:08:00	69	51	14
4:09:00	69	51	14
4:10:00	69	51	15
4:11:00	69	51	15
4:12:00	69	51	15
4:13:00	69	51	15
4:14:00	69	51	15
4:15:00	69	51	15
4:16:00	69	51	15
4:17:00	69	51	16
4:18:00	69	51	15
4:19:00	69	51	15
4:20:00	69	51	15
4:21:00	69	51	15
4:22:00	69	51	15
4:23:00	69	51	16
4:24:00	69	51	16
4:25:00	69	51	16
4:26:00	69	51	16
4:27:00	69	51	16
4:28:00	69	51	16
4:29:00	69	51	16
4:30:00	69	51	17
4:31:00	69	51	17
4:32:00	69	51	18
4:33:00	69	51	18
4:34:00	69	51	17
4:35:00	69	51	18
4:36:00	69	51	18
4:37:00	69	51	17
4:38:00	69	51	17
4:39:00	69	51	17
4:40:00	69	51	15
4:41:00	69	51	15
4:42:00	69	51	14
4:43:00	69	51	14
4:44:00	69	51	14
4:45:00	69	51	14
4:46:00	69	51	14
4:47:00	69	51	14
4:48:00	69	51	14
4:49:00	69	51	14
4:50:00	69	51	14
4:51:00	69	51	14
4:52:00	69	51	14
4:53:00	69	51	14
4:54:00	69	51	14
4:55:00	69	51	14
4:56:00	69	51	14
4:57:00	69	51	14
4:58:00	69	51	14
4:59:00	69	51	14
5:00:00	69	51	14
5:01:00	69	51	14
5:02:00	69	51	14
5:03:00	69	51	14
5:04:00	69	51	14
5:05:00	69	51	14
5:06:00	69	51	14
5:07:00	69	51	15
5:08:00	69	51	15
5:09:00	69	51	15
5:10:00	69	51	15
5:11:00	69	51	15
5:12:00	69	51	15
5:13:00	69	51	15
5:14:00	69	51	26
5:15:00	69	51	20
5:16:00	69	51	18
5:17:00	69	51	18
5:18:00	69	51	19
5:19:00	69	51	17
5:20:00	69	51	18
5:21:00	69	51	17
5:22:00	69	51	17
5:23:00	69	51	17
5:24:00	69	51	17
5:25:00	69	51	17
5:26:00	69	51	17
5:27:00	69	51	17
5:28:00	69	51	17
5:29:00	69	51	17
5:30:00	69	51	17
5:31:00	69	51	17
5:32:00	69	51	16
5:33:00	69	51	16
5:34:00	69	51	16
5:35:00	69	51	16
5:36:00	69	51	16
5:37:00	69	51	16
5:38:00	69	51	16
5:39:00	69	51	16
5:40:00	69	51	17
5:41:00	69	51	17
5:42:00	69	51	17
5:43:00	69	51	17
5:44:00	69	51	19
5:45:00	69	51	18
5:46:00	69	51	21
5:47:00	69	51	22
5:48:00	69	51	20
5:49:00	69	51	19
5:50:00	69	51	19
5:51:00	69	51	19
5:52:00	69	50	17
5:53:00	69	50	18
5:54:00	69	50	19
5:55:00	69	50	19
5:56:00	69	50	20
5:57:00	69	50	19
5:58:00	69	50	21
5:59:00	69	50	22
6:00:00	69	50	17
6:01:00	69	50	17
6:02:00	69	50	18
6:03:00	69	50	24
6:04:00	69	50	20
6:05:00	69	50	20
6:06:00	69	50	22
6:07:00	69	50	20
6:08:00	69	50	18
6:09:00	69	50	19
6:10:00	69	50	17
6:11:00	69	50	23
6:12:00	69	50	20
6:13:00	69	50	19
6:14:00	69	50	21
6:15:00	69	50	24
6:16:00	69	50	27
6:17:00	69	50	27
6:18:00	69	50	27
6:19:00	69	50	26
6:20:00	69	50	25
6:21:00	69	50	30
6:22:00	69	50	27
6:23:00	69	50	32
6:24:00	69	50	27
6:25:00	69	50	28
6:26:00	69	50	25
6:27:00	69	50	35
6:28:00	69	50	28
6:29:00	69	50	26
6:30:00	69	50	29
6:31:00	69	50	34
6:32:00	69	50	32
6:33:00	69	50	34
6:34:00	69	50	38
6:35:00	69	50	35
6:36:00	69	50	38
6:37:00	69	50	31
6:38:00	69	50	34
6:39:00	69	50	35
6:40:00	69	50	38
6:41:00	69	50	41
6:42:00	69	50	38
6:43:00	69	50	39
6:44:00	69	50	40
6:45:00	69	50	41
6:46:00	69	50	37
6:47:00	69	50	37
6:48:00	69	50	40
6:49:00	69	50	43
6:50:00	69	50	43
6:51:00	69	50	44
6:52:00	69	50	54
6:53:00	69	50	58
6:54:00	69	50	67
6:55:00	69	50	61
6:56:00	69	50	61
6:57:00	69	50	70
6:58:00	69	50	65
6:59:00	69	50	67
7:00:00	69	50	70
7:01:00	69	50	67
7:02:00	69	50	67
7:03:00	69	50	68
7:04:00	69	50	70
7:05:00	69	50	72
7:06:00	69	50	79
7:07:00	69	50	77
7:08:00	69	50	79
7:09:00	69	50	79
7:10:00	69	50	80
7:11:00	69	50	83
7:12:00	69	50	85
7:13:00	69	50	86
7:14:00	69	50	88
7:15:00	69	50	90
7:16:00	69	50	91
7:17:00	69	50	92
7:18:00	69	50	94
7:19:00	69	50	96
7:20:00	69	50	96
7:21:00	69	50	98
7:22:00	69	50	100
7:23:00	69	50	76
7:24:00	69	50	76
7:25:00	69	50	76
7:26:00	69	50	76
7:27:00	70	50	76
7:28:00	70	50	76
7:29:00	70	50	76
7:30:00	70	50	76
7:31:00	70	50	76
7:32:00	70	50	76
7:33:00	70	50	76
7:34:00	70	50	76
7:35:00	70	50	76
7:36:00	70	50	76
7:37:00	70	50	76
7:38:00	70	50	76
7:39:00	70	50	76
7:40:00	70	50	76
7:41:00	70	50	76
7:42:00	70	50	76
7:43:00	70	50	76
7:44:00	70	50	76
7:45:00	69	50	76
7:46:00	69	50	76
7:47:00	69	50	76
7:48:00	69	50	76
7:49:00	69	50	76
7:50:00	69	50	76
7:51:00	69	50	76
7:52:00	69	50	76
7:53:00	69	50	76
7:54:00	69	50	76
7:55:00	69	50	76
7:56:00	68	50	76
7:57:00	68	50	76
7:58:00	68	50	76
7:59:00	68	50	76
8:00:00	68	50	76
8:01:00	68	50	76
8:02:00	68	50	76
8:03:00	67	50	76
8:04:00	67	50	76
8:05:00	67	50	76
8:06:00	67	50	76
8:07:00	67	50	76
8:08:00	67	50	76
8:09:00	67	50	76
8:10:00	67	50	76
8:11:00	66	50	76
8:12:00	66	50	76
8:13:00	66	50	76
8:14:00	66	50	76
8:15:00	66	50	76
8:16:00	66	50	76
8:17:00	66	50	76
8:18:00	66	50	76
8:19:00	65	50	76
8:20:00	65	50	76
8:21:00	65	50	76
8:22:00	65	50	76
8:23:00	65	50	76
8:24:00	65	50	76
8:25:00	65	50	76
8:26:00	64	50	76
8:27:00	64	50	76
8:28:00	64	50	76
8:29:00	64	50	76
8:30:00	64	50	76
8:31:00	64	50	76
8:32:00	64	50	76
8:33:00	63	50	76
8:34:00	63	50	76
8:35:00	63	50	76
8:36:00	63	50	76
8:37:00	63	50	76
8:38:00	63	50	76
8:39:00	63	50	76
8:40:00	63	50	76
8:41:00	62	50	76
8:42:00	62	50	76
8:43:00	62	50	76
8:44:00	62	50	76
8:45:00	62	50	76
8:46:00	62	50	76
8:47:00	62	50	76
8:48:00	61	50	76
8:49:00	61	50	76
8:50:00	61	50	76
8:51:00	61	50	76
8:52:00	61	50	76
8:53:00	61	50	76
8:54:00	61	50	76
8:55:00	61	50	76
8:56:00	60	50	76
8:57:00	60	50	76
8:58:00	60	50	76
8:59:00	60	50	76
9:00:00	60	50	76
9:01:00	60	50	76
9:02:00	60	50	76
9:03:00	60	50	76
9:04:00	59	50	76
9:05:00	59	50	76
9:06:00	59	50	76
9:07:00	59	50	76
9:08:00	59	50	76
9:09:00	59	50	76
9:10:00	59	50	76
9:11:00	59	50	76
9:12:00	58	50	76
9:13:00	58	50	76
9:14:00	58	50	76
9:15:00	58	50	76
9:16:00	58	50	76
9:17:00	58	50	76
9:18:00	58	50	76
9:19:00	57	50	76
9:20:00	57	50	76
9:21:00	57	50	76
9:22:00	57	50	76
9:23:00	57	50	76
9:24:00	57	50	76
9:25:00	57	50	76
9:26:00	57	50	76
9:27:00	57	50	76
9:28:00	56	50	76
9:29:00	56	50	76
9:30:00	56	50	76
9:31:00	56	50	76
9:32:00	56	50	76
9:33:00	56	50	76
9:34:00	56	50	76
9:35:00	56	50	76
9:36:00	56	50	76
9:37:00	55	50	76
9:38:00	55	50	76
9:39:00	55	50	76
9:40:00	55	50	77
9:41:00	55	50	77
9:42:00	55	50	77
9:43:00	55	50	77
9:44:00	55	50	77
9:45:00	54	50	77
9:46:00	54	50	77
9:47:00	54	50	77
9:48:00	54	50	76
9:49:00	54	50	76
9:50:00	54	50	76
9:51:00	54	50	76
9:52:00	54	50	76
9:53:00	54	50	76
9:54:00	53	50	76
9:55:00	53	50	76
9:56:00	53	50	76
9:57:00	53	50	76
9:58:00	53	50	76
9:59:00	53	50	76
10:00:00	53	50	76
10:01:00	53	50	76
10:02:00	53	50	76
10:03:00	53	50	76
10:04:00	52	50	76
10:05:00	52	50	77
10:06:00	52	50	77
10:07:00	52	50	77
10:08:00	52	50	77
10:09:00	52	50	77
10:10:00	52	50	77
10:11:00	52	50	77
10:12:00	52	50	77
10:13:00	52	50	77
10:14:00	51	50	77
10:15:00	51	50	77
10:16:00	51	50	77
10:17:00	51	50	77
10:18:00	51	50	77
10:19:00	51	50	77
10:20:00	51	50	77
10:21:00	51	50	77
10:22:00	51	50	77
10:23:00	51	50	77
10:24:00	50	50	77
10:25:00	50	50	77
10:26:00	50	50	77
10:27:00	50	50	77
10:28:00	50	50	77
10:29:00	50	50	77
10:30:00	50	50	77
10:31:00	50	50	77
10:32:00	50	50	77
10:33:00	50	50	77
10:34:00	50	50	77
10:35:00	49	50	77
10:36:00	49	50	77
10:37:00	49	50	77
10:38:00	49	50	77
10:39:00	49	50	77
10:40:00	49	50	77
10:41:00	49	50	77
10:42:00	49	50	77
10:43:00	49	50	77
10:44:00	49	50	77
10:45:00	49	50	77
10:46:00	48	50	77
10:47:00	48	50	78
10:48:00	48	50	78
10:49:00	48	50	78
10:50:00	48	50	78
10:51:00	48	50	78
10:52:00	48	50	77
10:53:00	48	50	77
10:54:00	48	50	77
10:55:00	48	50	78
10:56:00	48	50	77
10:57:00	47	50	77
10:58:00	47	50	77
10:59:00	47	50	77
11:00:00	47	50	77
11:01:00	47	50	77
11:02:00	47	50	77
11:03:00	47	50	77
11:04:00	47	50	77
11:05:00	47	50	77
11:06:00	47	50	77
11:07:00	47	50	77
11:08:00	47	50	77
11:09:00	46	50	77
11:10:00	46	50	77
11:11:00	46	50	78
11:12:00	46	50	77
11:13:00	46	50	77
11:14:00	46	50	77
11:15:00	46	50	77
11:16:00	46	50	77
11:17:00	46	50	77
11:18:00	46	50	77
11:19:00	46	50	77
11:20:00	46	50	77
11:21:00	46	50	77
11:22:00	45	50	77
11:23:00	45	50	77
11:24:00	45	50	77
11:25:00	45	50	77
11:26:00	45	50	77
11:27:00	45	50	77
11:28:00	45	50	77
11:29:00	45	50	77
11:30:00	45	50	77
11:31:00	45	50	77
11:32:00	45	50	77
11:33:00	45	50	77
11:34:00	44	50	77
11:35:00	44	50	77
11:36:00	44	50	77
11:37:00	44	50	77
11:38:00	44	50	77
11:39:00	44	50	77
11:40:00	44	50	77
11:41:00	44	50	77
11:42:00	44	50	77
11:43:00	44	50	77
11:44:00	44	50	77
11:45:00	44	50	77
11:46:00	44	50	77
11:47:00	44	50	78
11:48:00	43	50	78
11:49:00	43	50	78
11:50:00	43	50	78
11:51:00	43	50	78
11:52:00	43	50	78
11:53:00	43	50	78
11:54:00	43	50	78
11:55:00	43	50	78
11:56:00	43	50	78
11:57:00	43	50	79
11:58:00	43	50	79
11:59:00	43	50	79
12:00:00	43	50	79
12:01:00	43	50	79
12:02:00	43	50	77
12:03:00	42	50	77
12:04:00	42	50	77
12:05:00	42	50	77
12:06:00	42	50	77
12:07:00	42	50	77
12:08:00	42	50	77
12:09:00	42	50	77
12:10:00	42	50	77
12:11:00	42	50	77
12:12:00	42	50	77
12:13:00	42	50	77
12:14:00	42	50	77
12:15:00	42	50	77
12:16:00	42	50	77
12:17:00	42	50	77
12:18:00	42	50	77
12:19:00	41	50	77
12:20:00	41	50	77
12:21:00	41	50	77
12:22:00	41	50	77
12:23:00	41	50	77
12:24:00	41	50	77
12:25:00	41	50	77
12:26:00	41	50	77
12:27:00	41	50	77
12:28:00	41	50	77
12:29:00	41	50	77
12:30:00	41	50	77
12:31:00	41	50	77
12:32:00	41	50	77
12:33:00	41	50	77
12:34:00	41	50	77
12:35:00	40	50	77
12:36:00	40	50	77
12:37:00	40	50	77
12:38:00	40	50	77
12:39:00	40	50	77
12:40:00	40	50	77
12:41:00	40	50	77
12:42:00	40	50	77
12:43:00	40	50	77
12:44:00	40	50	77
12:45:00	40	50	77
12:46:00	40	50	77
12:47:00	40	50	77
12:48:00	40	50	77
12:49:00	40	50	77
12:50:00	40	50	77
12:51:00	40	50	77
12:52:00	39	50	77
12:53:00	39	50	77
12:54:00	39	50	77
12:55:00	39	50	77
12:56:00	39	50	77
12:57:00	39	50	77
12:58:00	39	50	77
12:59:00	39	50	77
13:00:00	39	50	77
13:01:00	39	50	77
13:02:00	39	50	77
13:03:00	39	50	77
13:04:00	39	50	77
13:05:00	39	50	77
13:06:00	39	50	77
13:07:00	39	50	77
13:08:00	39	50	77
13:09:00	39	50	77
13:10:00	39	50	77
13:11:00	38	50	77
13:12:00	38	50	77
13:13:00	38	50	77
13:14:00	38	50	77
13:15:00	38	50	77
13:16:00	38	50	77
13:17:00	38	50	77
13:18:00	38	50	77
13:19:00	38	50	77
13:20:00	38	50	77
13:21:00	38	50	77
13:22:00	38	50	77
13:23:00	38	50	77
13:24:00	38	50	77
13:25:00	38	50	77
13:26:00	38	50	77
13:27:00	38	50	77
13:28:00	38	50	77
13:29:00	38	50	77
13:30:00	38	50	77
13:31:00	37	50	77
13:32:00	37	50	77
13:33:00	37	50	77
13:34:00	37	50	77
13:35:00	37	50	77
13:36:00	37	50	77
13:37:00	37	50	77
13:38:00	37	50	77
13:39:00	37	50	77
13:40:00	37	50	77
13:41:00	37	50	77
13:42:00	37	50	77
13:43:00	37	50	77
13:44:00	37	50	77
13:45:00	37	50	77
13:46:00	37	50	77
13:47:00	37	50	77
13:48:00	37	50	77
13:49:00	37	50	77
13:50:00	37	50	77
13:51:00	37	50	77
13:52:00	37	50	77
13:53:00	36	50	77
13:54:00	36	50	78
13:55:00	36	50	78
13:56:00	36	50	78
13:57:00	36	50	78
13:58:00	36	50	78
13:59:00	36	50	78
14:00:00	36	50	78
14:01:00	36	50	78
14:02:00	36	50	78
14:03:00	36	50	78
14:04:00	36	50	78
14:05:00	36	50	78
14:06:00	36	50	78
14:07:00	36	50	78
14:08:00	36	50	78
14:09:00	36	50	79
14:10:00	36	50	79
14:11:00	36	50	79
14:12:00	36	50	79
14:13:00	36	50	79
14:14:00	36	50	79
14:15:00	36	50	79
14:16:00	36	50	79
14:17:00	35	50	79
14:18:00	35	50	79
14:19:00	35	50	79
14:20:00	35	50	79
14:21:00	35	50	79
14:22:00	35	50	79
14:23:00	35	50	79
14:24:00	35	50	79
14:25:00	35	50	79
14:26:00	35	50	79
14:27:00	35	50	79
14:28:00	35	51	79
14:29:00	35	50	79
14:30:00	35	50	79
14:31:00	35	50	79
14:32:00	35	50	79
14:33:00	35	50	79
14:34:00	35	50	79
14:35:00	35	50	79
14:36:00	35	50	79
14:37:00	35	50	79
14:38:00	35	50	79
14:39:00	35	50	79
14:40:00	35	50	79
14:41:00	35	50	79
14:42:00	34	50	79
14:43:00	34	50	79
14:44:00	34	50	79
14:45:00	34	50	79
14:46:00	34	50	79
14:47:00	34	51	82
14:48:00	34	50	81
14:49:00	34	50	81
14:50:00	34	50	81
14:51:00	34	50	81
14:52:00	34	50	81
14:53:00	34	50	81
14:54:00	34	50	81
14:55:00	34	50	81
14:56:00	34	50	81
14:57:00	34	50	81
14:58:00	34	50	81
14:59:00	34	50	81
15:00:00	34	50	81
15:01:00	34	50	81
15:02:00	34	50	81
15:03:00	34	50	82
15:04:00	34	50	82
15:05:00	34	50	82
15:06:00	34	50	82
15:07:00	34	50	82
15:08:00	34	50	82
15:09:00	34	50	81
15:10:00	34	50	81
15:11:00	33	50	81
15:12:00	33	50	81
15:13:00	33	50	81
15:14:00	33	50	81
15:15:00	33	50	81
15:16:00	33	50	81
15:17:00	33	50	81
15:18:00	33	50	81
15:19:00	33	50	80
15:20:00	33	50	81
15:21:00	33	50	81
15:22:00	33	50	81
15:23:00	33	50	81
15:24:00	33	50	81
15:25:00	33	50	81
15:26:00	33	50	81
15:27:00	33	50	81
15:28:00	33	50	81
15:29:00	33	50	81
15:30:00	33	50	81
15:31:00	33	50	81
15:32:00	33	50	81
15:33:00	33	50	81
15:34:00	33	50	81
15:35:00	33	50	84
15:36:00	33	50	83
15:37:00	33	50	83
15:38:00	33	50	83
15:39:00	33	50	83
15:40:00	33	50	83
15:41:00	32	50	82
15:42:00	32	50	82
15:43:00	32	50	82
15:44:00	32	50	82
15:45:00	32	50	82
15:46:00	32	50	82
15:47:00	32	50	82
15:48:00	32	40	85
15:49:00	32	26	83
