Repository: ProgWizer/parser

File: project-root/data/Data Acquisition/Data Acquisition/2002 year (647)/Con 1 Research A1400+0.5%PPBGel+1%SMS(Fr) (50C).txt
--Test Summary--
Full Path and File Name	
Instrument Name	7222 #1
Instrument Type	Consistometer
Instrument Serial Number	113
Test Start Date	17.05.2002
Test Start Time	2:41:08
Test Stop Date	17.05.2002
Test Stop Time	18:58:18
Test Length	16:17:10
Final Sample Time Offset	16:17:00
Controller Schedule Name	
Sampling Period	60 seconds
Comments	MPa: 25(30min); T: 50C(30min); tap water, dry blending

Sprd=26

FW=0.9%@50C
Information	WellID	
Information	Customer	Petro-Aliance
Information	CementClass	A
Information	CementMfr	Suhoy Log
Information	Additives	0.5%PPB Gel+1%SMS(Fr)
Information	Density	1400
Information	BHCT	50
Information	BHST	60
Information	FluidLoss	
Information	JobType	Research
Calculated Value	Thickening_Time	2:40:00
Calculated Value	Setting Time	N/A
Initial Temperature (°C)	26 °C
Final Temperature (°C)	26 °C
Initial Pressure (MPa)	1 MPa
Final Pressure (MPa)	15 MPa
Initial Consistency (Bc)	6 Bc
Final Consistency (Bc)	83 Bc
--Data--
Time (HH:MM:SS)	Temperature (°C)	Pressure (MPa)	Consistency (Bc)
0:00:00	26	1	6
0:01:00	27	3	6
0:02:00	27	4	6
0:03:00	27	4	6
0:04:00	28	5	6
0:05:00	28	6	6
0:06:00	29	7	6
0:07:00	29	8	6
0:08:00	30	8	6
0:09:00	31	9	6
0:10:00	31	10	6
0:11:00	32	11	6
0:12:00	33	12	6
0:13:00	34	12	6
0:14:00	36	13	6
0:15:00	37	14	6
0:16:00	38	14	6
0:17:00	39	15	6
0:18:00	39	16	7
0:19:00	40	17	6
0:20:00	41	17	6
0:21:00	42	18	6
0:22:00	43	19	7
0:23:00	43	20	7
0:24:00	44	20	7
0:25:00	45	21	7
0:26:00	46	22	7
0:27:00	46	23	6
0:28:00	47	24	7
0:29:00	48	24	7
0:30:00	48	25	7
0:31:00	49	26	7
0:32:00	50	26	6
0:33:00	50	25	6
0:34:00	51	25	6
0:35:00	51	25	6
0:36:00	51	25	6
0:37:00	51	25	6
0:38:00	51	25	6
0:39:00	51	25	6
0:40:00	50	25	6
0:41:00	50	25	6
0:42:00	50	25	6
0:43:00	49	25	6
0:44:00	49	25	6
0:45:00	49	25	6
0:46:00	48	25	6
0:47:00	48	25	6
0:48:00	48	25	6
0:49:00	48	26	6
0:50:00	48	26	6
0:51:00	48	26	6
0:52:00	48	26	6
0:53:00	48	26	6
0:54:00	48	26	6
0:55:00	48	26	6
0:56:00	48	26	6
0:57:00	48	26	6
0:58:00	48	26	6
0:59:00	49	26	6
1:00:00	49	26	6
1:01:00	49	26	6
1:02:00	49	26	6
1:03:00	49	26	6
1:04:00	49	26	6
1:05:00	49	26	6
1:06:00	49	26	6
1:07:00	49	25	6
1:08:00	49	25	6
1:09:00	49	25	6
1:10:00	49	25	6
1:11:00	49	25	6
1:12:00	49	25	6
1:13:00	48	25	6
1:14:00	48	25	6
1:15:00	48	25	6
1:16:00	48	25	6
1:17:00	48	25	6
1:18:00	48	25	6
1:19:00	48	26	6
1:20:00	48	26	6
1:21:00	48	26	6
1:22:00	48	26	6
1:23:00	48	26	6
1:24:00	48	26	6
1:25:00	48	26	6
1:26:00	49	26	6
1:27:00	49	26	6
1:28:00	49	26	6
1:29:00	49	25	6
1:30:00	49	25	6
1:31:00	49	25	6
1:32:00	49	25	6
1:33:00	49	25	6
1:34:00	49	25	6
1:35:00	48	25	6
1:36:00	48	25	6
1:37:00	48	25	6
1:38:00	48	25	6
1:39:00	48	25	6
1:40:00	48	25	6
1:41:00	48	25	6
1:42:00	48	25	7
1:43:00	48	25	8
1:44:00	48	25	8
1:45:00	48	25	8
1:46:00	48	25	2
1:47:00	48	25	1
1:48:00	49	25	8
1:49:00	49	25	8
1:50:00	49	25	-1
1:51:00	49	25	2
1:52:00	49	25	10
1:53:00	49	25	14
1:54:00	49	25	14
1:55:00	49	25	14
1:56:00	49	25	14
1:57:00	48	25	15
1:58:00	48	25	16
1:59:00	48	25	18
2:00:00	48	25	18
2:01:00	48	25	16
2:02:00	48	25	22
2:03:00	48	25	24
2:04:00	48	25	21
2:05:00	48	25	24
2:06:00	48	25	24
2:07:00	49	25	27
2:08:00	49	25	27
2:09:00	49	25	35
2:10:00	49	25	30
2:11:00	49	25	33
2:12:00	49	25	34
2:13:00	49	25	38
2:14:00	49	25	38
2:15:00	49	25	38
2:16:00	49	25	37
2:17:00	49	25	40
2:18:00	48	25	46
2:19:00	48	25	70
2:20:00	48	25	62
2:21:00	48	26	41
2:22:00	48	26	40
2:23:00	48	26	45
2:24:00	48	26	47
2:25:00	48	26	49
2:26:00	48	26	50
2:27:00	49	26	52
2:28:00	49	26	52
2:29:00	49	26	54
2:30:00	49	25	56
2:31:00	49	25	58
2:32:00	49	25	59
2:33:00	49	25	60
2:34:00	49	25	62
2:35:00	49	25	65
2:36:00	49	25	66
2:37:00	49	25	67
2:38:00	49	25	69
2:39:00	49	25	71
2:40:00	49	25	72
2:41:00	49	25	73
2:42:00	49	25	76
2:43:00	48	25	78
2:44:00	48	25	78
2:45:00	48	25	78
2:46:00	48	25	79
2:47:00	48	26	79
2:48:00	48	25	80
2:49:00	48	26	81
2:50:00	48	25	82
2:51:00	49	26	84
2:52:00	49	25	86
2:53:00	49	25	87
2:54:00	49	25	89
2:55:00	49	25	90
2:56:00	49	25	91
2:57:00	49	25	92
2:58:00	49	25	92
2:59:00	49	25	93
3:00:00	49	25	98
3:01:00	49	25	97
3:02:00	49	25	98
3:03:00	48	25	99
3:04:00	48	25	100
3:05:00	48	25	77
3:06:00	49	25	77
3:07:00	49	25	77
3:08:00	49	25	77
3:09:00	49	25	77
3:10:00	49	25	77
3:11:00	49	25	77
3:12:00	49	25	77
3:13:00	49	25	77
3:14:00	49	25	77
3:15:00	49	25	77
3:16:00	50	25	77
3:17:00	50	25	77
3:18:00	50	25	77
3:19:00	50	25	77
3:20:00	50	25	77
3:21:00	50	25	77
3:22:00	50	25	77
3:23:00	50	25	77
3:24:00	50	25	77
3:25:00	50	25	77
3:26:00	50	25	77
3:27:00	50	25	77
3:28:00	50	25	77
3:29:00	50	25	77
3:30:00	50	25	77
3:31:00	50	25	77
3:32:00	49	25	77
3:33:00	49	25	77
3:34:00	49	25	77
3:35:00	49	25	77
3:36:00	49	25	77
3:37:00	49	25	77
3:38:00	49	25	77
3:39:00	49	25	77
3:40:00	49	25	77
3:41:00	49	25	77
3:42:00	49	25	77
3:43:00	49	25	77
3:44:00	49	25	77
3:45:00	49	25	77
3:46:00	49	25	77
3:47:00	49	25	77
3:48:00	49	25	77
3:49:00	49	25	77
3:50:00	48	25	77
3:51:00	48	25	77
3:52:00	48	25	77
3:53:00	48	25	77
3:54:00	48	25	77
3:55:00	48	25	77
3:56:00	48	25	77
3:57:00	48	25	77
3:58:00	48	25	77
3:59:00	48	25	77
4:00:00	48	25	77
4:01:00	48	25	77
4:02:00	48	25	77
4:03:00	47	25	77
4:04:00	47	25	77
4:05:00	47	25	77
4:06:00	47	25	77
4:07:00	47	25	77
4:08:00	47	25	77
4:09:00	47	25	77
4:10:00	47	25	77
4:11:00	47	25	77
4:12:00	47	25	77
4:13:00	47	25	77
4:14:00	47	25	77
4:15:00	47	25	77
4:16:00	47	25	77
4:17:00	46	25	77
4:18:00	46	25	77
4:19:00	46	25	77
4:20:00	46	25	77
4:21:00	46	25	77
4:22:00	46	25	77
4:23:00	46	25	77
4:24:00	46	25	77
4:25:00	46	25	77
4:26:00	46	25	77
4:27:00	46	25	77
4:28:00	46	25	77
4:29:00	46	25	77
4:30:00	45	25	77
4:31:00	45	25	78
4:32:00	45	25	78
4:33:00	45	25	78
4:34:00	45	25	78
4:35:00	45	25	78
4:36:00	45	25	78
4:37:00	45	25	78
4:38:00	45	25	77
4:39:00	45	25	77
4:40:00	45	25	77
4:41:00	45	25	77
4:42:00	45	25	77
4:43:00	45	25	77
4:44:00	44	25	77
4:45:00	44	25	76
4:46:00	44	25	76
4:47:00	44	25	76
4:48:00	44	25	76
4:49:00	44	25	76
4:50:00	44	25	76
4:51:00	44	25	76
4:52:00	44	25	76
4:53:00	44	25	76
4:54:00	44	25	76
4:55:00	44	25	76
4:56:00	44	25	76
4:57:00	44	25	76
4:58:00	43	25	76
4:59:00	43	25	76
5:00:00	43	25	76
5:01:00	43	25	73
5:02:00	43	25	73
5:03:00	43	25	73
5:04:00	43	25	73
5:05:00	43	25	73
5:06:00	43	25	73
5:07:00	43	25	73
5:08:00	43	25	73
5:09:00	43	25	75
5:10:00	43	25	75
5:11:00	43	25	75
5:12:00	43	25	75
5:13:00	42	25	75
5:14:00	42	25	75
5:15:00	42	25	75
5:16:00	42	25	75
5:17:00	42	25	74
5:18:00	42	25	74
5:19:00	42	25	74
5:20:00	42	25	74
5:21:00	42	25	74
5:22:00	42	25	74
5:23:00	42	25	74
5:24:00	42	25	74
5:25:00	42	25	72
5:26:00	42	25	72
5:27:00	42	25	72
5:28:00	41	25	72
5:29:00	41	25	72
5:30:00	41	25	72
5:31:00	41	25	72
5:32:00	41	25	74
5:33:00	41	25	74
5:34:00	41	25	74
5:35:00	41	25	74
5:36:00	41	25	74
5:37:00	41	25	74
5:38:00	41	25	74
5:39:00	41	26	73
5:40:00	41	26	73
5:41:00	41	25	73
5:42:00	41	25	73
5:43:00	41	25	72
5:44:00	41	25	73
5:45:00	41	25	73
5:46:00	40	25	73
5:47:00	40	25	73
5:48:00	40	25	73
5:49:00	40	25	73
5:50:00	40	25	73
5:51:00	40	25	73
5:52:00	40	25	71
5:53:00	40	25	72
5:54:00	40	25	72
5:55:00	40	25	72
5:56:00	40	25	72
5:57:00	40	25	73
5:58:00	40	25	73
5:59:00	40	25	76
6:00:00	40	25	76
6:01:00	40	25	76
6:02:00	40	25	76
6:03:00	40	25	76
6:04:00	40	25	76
6:05:00	39	25	76
6:06:00	39	25	76
6:07:00	39	25	76
6:08:00	39	25	76
6:09:00	39	25	73
6:10:00	39	25	73
6:11:00	39	25	73
6:12:00	39	25	73
6:13:00	39	25	73
6:14:00	39	25	73
6:15:00	39	25	73
6:16:00	39	25	73
6:17:00	39	25	73
6:18:00	39	25	74
6:19:00	39	25	74
6:20:00	39	25	74
6:21:00	39	25	74
6:22:00	39	25	74
6:23:00	39	25	74
6:24:00	38	25	74
6:25:00	38	25	74
6:26:00	38	25	74
6:27:00	38	25	74
6:28:00	38	25	75
6:29:00	38	25	75
6:30:00	38	25	75
6:31:00	38	25	75
6:32:00	38	25	75
6:33:00	38	25	75
6:34:00	38	25	75
6:35:00	38	25	74
6:36:00	38	25	74
6:37:00	38	25	74
6:38:00	38	25	74
6:39:00	38	25	74
6:40:00	38	25	74
6:41:00	38	25	74
6:42:00	38	25	74
6:43:00	38	25	74
6:44:00	38	25	74
6:45:00	38	25	74
6:46:00	38	25	74
6:47:00	37	25	74
6:48:00	37	25	76
6:49:00	37	25	76
6:50:00	37	25	76
6:51:00	37	25	76
6:52:00	37	25	76
6:53:00	37	25	76
6:54:00	37	25	76
6:55:00	37	25	76
6:56:00	37	25	76
6:57:00	37	25	76
6:58:00	37	25	76
6:59:00	37	25	76
7:00:00	37	25	76
7:01:00	37	25	76
7:02:00	37	25	76
7:03:00	37	25	76
7:04:00	37	25	76
7:05:00	37	25	76
7:06:00	37	25	76
7:07:00	37	25	76
7:08:00	37	25	76
7:09:00	37	25	76
7:10:00	36	25	76
7:11:00	36	25	76
7:12:00	36	25	76
7:13:00	36	25	76
7:14:00	36	25	76
7:15:00	36	25	76
7:16:00	36	25	76
7:17:00	36	25	75
7:18:00	36	25	75
7:19:00	36	25	76
7:20:00	36	25	76
7:21:00	36	25	77
7:22:00	36	25	77
7:23:00	36	25	77
7:24:00	36	25	77
7:25:00	36	25	77
7:26:00	36	25	77
7:27:00	36	25	77
7:28:00	36	25	77
7:29:00	36	25	77
7:30:00	36	25	77
7:31:00	36	25	77
7:32:00	36	25	78
7:33:00	36	25	78
7:34:00	36	25	78
7:35:00	36	25	78
7:36:00	36	25	78
7:37:00	35	25	78
7:38:00	35	25	78
7:39:00	35	25	78
7:40:00	35	25	78
7:41:00	35	25	78
7:42:00	35	25	78
7:43:00	35	25	78
7:44:00	35	25	78
7:45:00	35	25	78
7:46:00	35	25	80
7:47:00	35	25	80
7:48:00	35	25	79
7:49:00	35	25	80
7:50:00	35	25	80
7:51:00	35	25	80
7:52:00	35	25	79
7:53:00	35	25	79
7:54:00	35	25	79
7:55:00	35	25	80
7:56:00	35	25	80
7:57:00	35	25	79
7:58:00	35	25	83
7:59:00	35	25	81
8:00:00	35	25	81
8:01:00	35	25	81
8:02:00	35	25	80
8:03:00	35	25	80
8:04:00	35	25	80
8:05:00	35	25	80
8:06:00	34	25	80
8:07:00	34	25	80
8:08:00	34	25	81
8:09:00	34	25	80
8:10:00	34	25	80
8:11:00	34	25	79
8:12:00	34	25	79
8:13:00	34	25	80
8:14:00	34	25	80
8:15:00	34	25	80
8:16:00	34	25	80
8:17:00	34	25	80
8:18:00	34	25	80
8:19:00	34	25	80
8:20:00	34	25	81
8:21:00	34	25	81
8:22:00	34	25	81
8:23:00	34	25	82
8:24:00	34	25	82
8:25:00	34	25	86
8:26:00	34	25	86
8:27:00	34	25	85
8:28:00	34	25	84
8:29:00	34	25	84
8:30:00	34	25	83
8:31:00	34	25	83
8:32:00	34	25	83
8:33:00	34	25	83
8:34:00	34	25	83
8:35:00	34	25	83
8:36:00	34	25	83
8:37:00	34	25	83
8:38:00	34	25	83
8:39:00	33	25	83
8:40:00	33	25	84
8:41:00	33	25	85
8:42:00	33	25	85
8:43:00	33	25	85
8:44:00	33	25	84
8:45:00	33	25	84
8:46:00	33	25	83
8:47:00	33	25	83
8:48:00	33	25	84
8:49:00	33	25	84
8:50:00	33	25	85
8:51:00	33	25	85
8:52:00	33	25	86
8:53:00	33	25	86
8:54:00	33	25	86
8:55:00	33	25	90
8:56:00	33	25	88
8:57:00	33	25	86
8:58:00	33	25	87
8:59:00	33	25	87
9:00:00	33	25	88
9:01:00	33	25	88
9:02:00	33	25	89
9:03:00	33	25	88
9:04:00	33	25	88
9:05:00	33	25	88
9:06:00	33	25	87
9:07:00	33	25	86
9:08:00	33	25	85
9:09:00	33	25	84
9:10:00	33	25	82
9:11:00	33	25	82
9:12:00	33	25	82
9:13:00	33	25	81
9:14:00	33	25	81
9:15:00	32	25	81
9:16:00	32	25	81
9:17:00	32	25	81
9:18:00	32	25	81
9:19:00	32	25	81
9:20:00	32	25	81
9:21:00	32	25	81
9:22:00	32	25	81
9:23:00	32	25	82
9:24:00	32	25	82
9:25:00	32	25	82
9:26:00	32	25	82
9:27:00	32	25	78
9:28:00	32	25	78
9:29:00	32	25	78
9:30:00	32	25	78
9:31:00	32	25	78
9:32:00	32	25	78
9:33:00	32	25	78
9:34:00	32	25	78
9:35:00	32	25	78
9:36:00	32	25	78
9:37:00	32	25	78
9:38:00	32	25	78
9:39:00	32	25	78
9:40:00	32	25	78
9:41:00	32	25	78
9:42:00	32	25	78
9:43:00	32	25	78
9:44:00	32	25	79
9:45:00	32	25	80
9:46:00	32	25	80
9:47:00	32	25	80
9:48:00	32	25	80
9:49:00	32	25	80
9:50:00	32	25	80
9:51:00	32	25	80
9:52:00	32	25	80
9:53:00	32	25	80
9:54:00	32	25	80
9:55:00	32	25	80
9:56:00	31	25	80
9:57:00	31	25	80
9:58:00	31	25	80
9:59:00	31	25	80
10:00:00	31	25	80
10:01:00	31	25	80
10:02:00	31	25	80
10:03:00	31	25	80
10:04:00	31	25	81
10:05:00	31	25	80
10:06:00	31	25	80
10:07:00	31	25	80
10:08:00	31	25	80
10:09:00	31	25	80
10:10:00	31	25	80
10:11:00	31	25	80
10:12:00	31	25	80
10:13:00	31	25	80
10:14:00	31	25	80
10:15:00	31	25	80
10:16:00	31	25	80
10:17:00	31	25	80
10:18:00	31	25	80
10:19:00	31	25	80
10:20:00	31	25	80
10:21:00	31	25	80
10:22:00	31	25	77
10:23:00	31	25	78
10:24:00	31	25	78
10:25:00	31	25	78
10:26:00	31	25	78
10:27:00	31	25	78
10:28:00	31	25	78
10:29:00	31	25	78
10:30:00	31	25	78
10:31:00	31	25	78
10:32:00	31	25	78
10:33:00	31	25	78
10:34:00	31	25	78
10:35:00	31	25	78
10:36:00	31	25	78
10:37:00	31	25	78
10:38:00	31	25	78
10:39:00	31	25	78
10:40:00	31	25	78
10:41:00	31	25	78
10:42:00	31	25	78
10:43:00	30	25	78
10:44:00	31	25	78
10:45:00	30	25	78
10:46:00	30	25	78
10:47:00	30	25	78
10:48:00	30	25	78
10:49:00	30	25	78
10:50:00	30	25	78
10:51:00	30	25	78
10:52:00	30	25	78
10:53:00	30	25	78
10:54:00	30	25	78
10:55:00	30	25	78
10:56:00	30	25	78
10:57:00	30	25	78
10:58:00	30	25	78
10:59:00	30	25	78
11:00:00	30	25	78
11:01:00	30	25	78
11:02:00	30	25	78
11:03:00	30	25	78
11:04:00	30	25	78
11:05:00	30	25	91
11:06:00	30	25	89
11:07:00	30	25	89
11:08:00	30	25	89
11:09:00	30	25	89
11:10:00	30	25	88
11:11:00	30	25	88
11:12:00	30	25	88
11:13:00	30	25	88
11:14:00	30	25	88
11:15:00	30	25	88
11:16:00	30	25	89
11:17:00	30	25	89
11:18:00	30	25	89
11:19:00	30	25	89
11:20:00	30	25	89
11:21:00	30	25	89
11:22:00	30	25	89
11:23:00	30	25	89
11:24:00	30	25	90
11:25:00	30	25	90
11:26:00	30	25	90
11:27:00	30	25	90
11:28:00	30	25	90
11:29:00	30	25	90
11:30:00	30	25	89
11:31:00	30	25	84
11:32:00	30	25	85
11:33:00	30	25	85
11:34:00	30	25	86
11:35:00	30	25	86
11:36:00	30	25	86
11:37:00	30	25	86
11:38:00	30	25	86
11:39:00	30	25	86
11:40:00	29	25	86
11:41:00	29	25	86
11:42:00	29	25	86
11:43:00	29	25	86
11:44:00	29	25	86
11:45:00	29	25	86
11:46:00	29	25	86
11:47:00	29	25	86
11:48:00	29	25	86
11:49:00	29	25	86
11:50:00	29	25	86
11:51:00	29	25	86
11:52:00	29	25	86
11:53:00	29	25	86
11:54:00	29	25	86
11:55:00	29	25	84
11:56:00	29	25	88
11:57:00	29	25	88
11:58:00	29	25	89
11:59:00	29	25	89
12:00:00	29	25	88
12:01:00	29	25	87
12:02:00	29	25	87
12:03:00	29	25	87
12:04:00	29	25	86
12:05:00	29	25	86
12:06:00	29	25	86
12:07:00	29	25	86
12:08:00	29	25	86
12:09:00	29	25	86
12:10:00	29	25	86
12:11:00	29	25	86
12:12:00	29	25	86
12:13:00	29	25	86
12:14:00	29	25	85
12:15:00	29	25	85
12:16:00	29	25	85
12:17:00	29	25	85
12:18:00	29	25	85
12:19:00	29	25	85
12:20:00	29	25	85
12:21:00	29	25	85
12:22:00	29	25	85
12:23:00	29	25	90
12:24:00	29	25	90
12:25:00	29	25	91
12:26:00	29	25	91
12:27:00	29	25	92
12:28:00	29	25	92
12:29:00	29	25	92
12:30:00	29	25	92
12:31:00	29	25	92
12:32:00	29	25	92
12:33:00	29	25	92
12:34:00	29	25	92
12:35:00	29	25	92
12:36:00	29	25	92
12:37:00	29	25	92
12:38:00	29	25	92
12:39:00	29	25	91
12:40:00	29	25	91
12:41:00	29	25	91
12:42:00	29	25	91
12:43:00	29	25	91
12:44:00	29	25	91
12:45:00	28	25	91
12:46:00	28	25	91
12:47:00	28	25	90
12:48:00	28	25	90
12:49:00	28	25	91
12:50:00	28	25	91
12:51:00	28	25	91
12:52:00	28	25	99
12:53:00	28	25	92
12:54:00	28	25	91
12:55:00	28	25	90
12:56:00	28	25	90
12:57:00	28	25	89
12:58:00	28	25	88
12:59:00	28	25	88
13:00:00	28	25	88
13:01:00	28	25	88
13:02:00	28	25	88
13:03:00	28	25	87
13:04:00	28	25	87
13:05:00	28	25	87
13:06:00	28	25	87
13:07:00	28	25	87
13:08:00	28	25	87
13:09:00	28	25	87
13:10:00	28	25	87
13:11:00	28	25	87
13:12:00	28	25	86
13:13:00	28	25	88
13:14:00	28	25	89
13:15:00	28	25	89
13:16:00	28	25	89
13:17:00	28	25	89
13:18:00	28	25	89
13:19:00	28	25	89
13:20:00	28	25	89
13:21:00	28	25	89
13:22:00	28	25	89
13:23:00	28	25	81
13:24:00	28	25	81
13:25:00	28	25	81
13:26:00	28	25	81
13:27:00	28	25	81
13:28:00	28	25	81
13:29:00	28	25	81
13:30:00	28	25	81
13:31:00	28	25	81
13:32:00	28	25	81
13:33:00	28	25	81
13:34:00	28	25	81
13:35:00	28	25	81
13:36:00	28	25	81
13:37:00	28	25	81
13:38:00	28	25	81
13:39:00	28	25	81
13:40:00	28	25	81
13:41:00	28	25	81
13:42:00	28	25	81
13:43:00	28	25	81
13:44:00	28	25	81
13:45:00	28	25	81
13:46:00	28	25	81
13:47:00	28	25	81
13:48:00	28	25	81
13:49:00	28	25	81
13:50:00	28	25	81
13:51:00	28	25	81
13:52:00	28	25	81
13:53:00	28	25	81
13:54:00	28	25	81
13:55:00	28	25	81
13:56:00	28	25	81
13:57:00	28	25	81
13:58:00	28	25	81
13:59:00	28	25	81
14:00:00	28	25	81
14:01:00	28	25	81
14:02:00	28	25	81
14:03:00	28	25	81
14:04:00	28	25	81
14:05:00	28	25	81
14:06:00	28	25	81
14:07:00	27	25	81
14:08:00	27	25	81
14:09:00	27	25	81
14:10:00	27	25	81
14:11:00	27	25	81
14:12:00	27	25	81
14:13:00	27	25	81
14:14:00	27	25	81
14:15:00	27	25	81
14:16:00	27	25	81
14:17:00	27	25	81
14:18:00	27	25	81
14:19:00	27	25	81
14:20:00	27	25	81
14:21:00	27	25	82
14:22:00	27	25	82
14:23:00	27	25	81
14:24:00	27	25	81
14:25:00	27	25	82
14:26:00	27	25	82
14:27:00	27	25	81
14:28:00	27	25	81
14:29:00	27	25	81
14:30:00	27	25	81
14:31:00	27	25	81
14:32:00	27	25	81
14:33:00	27	25	81
14:34:00	27	25	79
14:35:00	27	25	80
14:36:00	27	25	80
14:37:00	27	25	80
14:38:00	27	25	80
14:39:00	27	25	80
14:40:00	27	25	80
14:41:00	27	25	80
14:42:00	27	25	80
14:43:00	27	25	80
14:44:00	27	25	80
14:45:00	27	25	80
14:46:00	27	25	80
14:47:00	27	25	80
14:48:00	27	25	80
14:49:00	27	25	80
14:50:00	27	25	80
14:51:00	27	25	80
14:52:00	27	25	80
14:53:00	27	25	80
14:54:00	27	25	80
14:55:00	27	25	80
14:56:00	27	25	80
14:57:00	27	25	80
14:58:00	27	25	80
14:59:00	27	25	80
15:00:00	27	25	80
15:01:00	27	25	80
15:02:00	27	25	80
15:03:00	27	25	80
15:04:00	27	25	80
15:05:00	27	25	80
15:06:00	27	25	80
15:07:00	27	25	80
15:08:00	27	25	80
15:09:00	27	25	80
15:10:00	27	25	80
15:11:00	27	25	80
15:12:00	27	25	80
15:13:00	27	25	80
15:14:00	27	25	80
15:15:00	27	25	78
15:16:00	27	25	78
15:17:00	27	25	78
15:18:00	27	25	78
15:19:00	27	25	78
15:20:00	27	25	78
15:21:00	27	25	78
15:22:00	27	25	79
15:23:00	27	25	79
15:24:00	27	25	79
15:25:00	27	25	79
15:26:00	27	25	79
15:27:00	27	25	79
15:28:00	27	25	79
15:29:00	27	25	79
15:30:00	27	25	79
15:31:00	27	25	79
15:32:00	27	25	79
15:33:00	27	25	79
15:34:00	27	25	79
15:35:00	27	25	79
15:36:00	27	25	79
15:37:00	27	25	79
15:38:00	27	25	79
15:39:00	27	25	79
15:40:00	27	25	79
15:41:00	27	25	79
15:42:00	27	25	79
15:43:00	27	25	79
15:44:00	27	25	79
15:45:00	27	25	79
15:46:00	27	25	79
15:47:00	27	25	79
15:48:00	27	25	79
15:49:00	27	25	79
15:50:00	27	25	79
15:51:00	26	25	79
15:52:00	26	25	79
15:53:00	26	25	79
15:54:00	26	25	79
15:55:00	26	25	79
15:56:00	26	25	79
15:57:00	26	25	79
15:58:00	26	25	79
15:59:00	26	25	79
16:00:00	26	25	79
16:01:00	26	25	79
16:02:00	26	25	79
16:03:00	26	25	79
16:04:00	26	25	79
16:05:00	26	25	79
16:06:00	26	25	79
16:07:00	26	25	79
16:08:00	26	25	79
16:09:00	26	25	79
16:10:00	26	25	79
16:11:00	26	25	79
16:12:00	26	25	79
16:13:00	26	25	79
16:14:00	26	25	79
16:15:00	26	25	79
16:16:00	26	20	80
16:17:00	26	15	83

File: project-root/data/Data Acquisition/Data Acquisition/2002 year (647)/Con 1 Research A1500+0.5%PPB Gel+1%SMS(Fr) (50C).txt
--Test Summary--
Full Path and File Name	
Instrument Name	7222 #1
Instrument Type	Consistometer
Instrument Serial Number	113
Test Start Date	16.05.2002
Test Start Time	21:17:14
Test Stop Date	16.05.2002
Test Stop Time	23:41:33
Test Length	2:24:19
Final Sample Time Offset	2:24:00
Controller Schedule Name	
Sampling Period	60 seconds
Comments	MPa: 25(30min); T: 50C(30min); tap water, dry blending

Sprd=25cm

FW at 50C=0.8%
Information	WellID	
Information	Customer	Petro-Aliance
Information	CementClass	
Information	CementMfr	Suhoy Log
Information	Additives	0.5%PPB Gel+1%SMS-Fr
Information	Density	1500
Information	BHCT	50
Information	BHST	60
Information	FluidLoss	
Information	JobType	Research
Calculated Value	Thickening_Time	2:13:00
Calculated Value	Setting Time	N/A
Initial Temperature (°C)	25 °C
Final Temperature (°C)	48 °C
Initial Pressure (MPa)	1 MPa
Final Pressure (MPa)	25 MPa
Initial Consistency (Bc)	7 Bc
Final Consistency (Bc)	99 Bc
--Data--
Time (HH:MM:SS)	Temperature (°C)	Pressure (MPa)	Consistency (Bc)
0:00:00	25	1	7
0:01:00	25	3	8
0:02:00	25	4	8
0:03:00	25	4	8
0:04:00	25	5	8
0:05:00	26	6	8
0:06:00	26	7	8
0:07:00	27	8	8
0:08:00	28	9	8
0:09:00	29	10	8
0:10:00	30	10	8
0:11:00	31	11	8
0:12:00	32	12	8
0:13:00	33	13	8
0:14:00	35	13	8
0:15:00	36	14	8
0:16:00	37	14	9
0:17:00	38	15	9
0:18:00	39	16	9
0:19:00	40	16	9
0:20:00	41	17	9
0:21:00	42	18	9
0:22:00	43	19	9
0:23:00	44	19	9
0:24:00	44	20	9
0:25:00	45	21	9
0:26:00	45	22	9
0:27:00	46	22	8
0:28:00	47	24	8
0:29:00	47	24	8
0:30:00	48	25	8
0:31:00	49	26	8
0:32:00	49	26	8
0:33:00	50	25	8
0:34:00	50	25	8
0:35:00	51	25	8
0:36:00	51	25	8
0:37:00	51	25	8
0:38:00	51	25	8
0:39:00	51	25	8
0:40:00	51	25	8
0:41:00	50	25	8
0:42:00	50	25	8
0:43:00	50	25	8
0:44:00	49	25	8
0:45:00	49	25	8
0:46:00	48	25	8
0:47:00	48	26	8
0:48:00	48	26	8
0:49:00	47	26	8
0:50:00	47	26	8
0:51:00	47	26	8
0:52:00	47	26	8
0:53:00	47	26	8
0:54:00	47	26	8
0:55:00	47	26	8
0:56:00	48	26	8
0:57:00	48	26	8
0:58:00	48	26	8
0:59:00	48	26	8
1:00:00	49	26	8
1:01:00	49	26	8
1:02:00	49	26	8
1:03:00	49	26	8
1:04:00	49	26	8
1:05:00	49	25	8
1:06:00	49	25	8
1:07:00	49	25	8
1:08:00	49	25	9
1:09:00	49	25	10
1:10:00	49	25	10
1:11:00	49	25	10
1:12:00	49	25	10
1:13:00	49	25	10
1:14:00	48	25	10
1:15:00	48	25	10
1:16:00	48	25	10
1:17:00	48	25	10
1:18:00	48	25	10
1:19:00	48	25	10
1:20:00	48	26	10
1:21:00	48	26	10
1:22:00	48	26	10
1:23:00	48	26	10
1:24:00	48	26	11
1:25:00	48	26	11
1:26:00	48	26	12
1:27:00	48	26	12
1:28:00	49	26	12
1:29:00	49	26	12
1:30:00	49	26	12
1:31:00	49	25	12
1:32:00	49	25	13
1:33:00	49	25	13
1:34:00	49	25	14
1:35:00	49	25	14
1:36:00	49	25	14
1:37:00	49	25	14
1:38:00	49	25	14
1:39:00	48	25	15
1:40:00	48	25	15
1:41:00	48	25	15
1:42:00	48	25	15
1:43:00	48	25	19
1:44:00	48	25	20
1:45:00	48	25	20
1:46:00	48	26	20
1:47:00	48	26	24
1:48:00	48	26	26
1:49:00	48	26	26
1:50:00	48	26	26
1:51:00	49	26	26
1:52:00	49	25	26
1:53:00	49	25	30
1:54:00	49	25	32
1:55:00	49	25	32
1:56:00	49	25	34
1:57:00	49	25	36
1:58:00	49	25	38
1:59:00	49	25	38
2:00:00	49	25	8
2:01:00	49	25	44
2:02:00	48	25	48
2:03:00	48	25	48
2:04:00	48	25	50
2:05:00	48	25	52
2:06:00	48	25	59
2:07:00	48	25	63
2:08:00	48	25	65
2:09:00	48	25	64
2:10:00	48	25	70
2:11:00	48	25	69
2:12:00	48	25	74
2:13:00	48	25	71
2:14:00	48	25	2
2:15:00	48	25	75
2:16:00	48	25	78
2:17:00	49	25	-2
2:18:00	49	25	82
2:19:00	49	25	85
2:20:00	49	25	86
2:21:00	49	25	91
2:22:00	49	25	94
2:23:00	48	25	98
2:24:00	48	25	99

File: project-root/data/Data Acquisition/Data Acquisition/2002 year (647)/Con 1 Research A1500+0.5%PPBGel+1%SMS-Fr (50C).txt
--Test Summary--
Full Path and File Name	
Instrument Name	7222 #1
Instrument Type	Consistometer
Instrument Serial Number	113
Test Start Date	21.05.2002
Test Start Time	21:02:51
Test Stop Date	21.05.2002
Test Stop Time	23:19:09
Test Length	2:16:18
Final Sample Time Offset	2:16:00
Controller Schedule Name	
Sampling Period	60 seconds
Comments	MPa: 25(30min) T:50(30min) tap water, all dry blend
Information	WellID	
Information	Customer	Petro-Aliance
Information	CementClass	A
Information	CementMfr	Suhoy Log
Information	Additives	0.5%PPB Gel+1%SMS-Fr
Information	Density	1500
Information	BHCT	50
Information	BHST	60
Information	FluidLoss	
Information	JobType	Research
Calculated Value	Thickening_Time	N/A
Calculated Value	Setting Time	N/A
Initial Temperature (°C)	21 °C
Final Temperature (°C)	48 °C
Initial Pressure (MPa)	1 MPa
Final Pressure (MPa)	26 MPa
Initial Consistency (Bc)	9 Bc
Final Consistency (Bc)	71 Bc
--Data--
Time (HH:MM:SS)	Temperature (°C)	Pressure (MPa)	Consistency (Bc)
0:00:00	21	1	9
0:01:00	21	3	11
0:02:00	21	4	11
0:03:00	21	4	11
0:04:00	21	5	13
0:05:00	22	7	11
0:06:00	23	8	11
0:07:00	23	8	10
0:08:00	24	9	10
0:09:00	25	10	10
0:10:00	27	11	11
0:11:00	28	11	11
0:12:00	30	12	11
0:13:00	31	13	10
0:14:00	33	14	10
0:15:00	34	14	10
0:16:00	36	14	10
0:17:00	37	15	10
0:18:00	38	16	10
0:19:00	39	17	10
0:20:00	40	18	10
0:21:00	41	18	10
0:22:00	42	19	10
0:23:00	43	20	10
0:24:00	44	20	10
0:25:00	45	21	10
0:26:00	45	22	10
0:27:00	46	23	10
0:28:00	47	23	10
0:29:00	47	24	10
0:30:00	48	25	10
0:31:00	49	26	10
0:32:00	50	26	10
0:33:00	51	26	10
0:34:00	51	25	10
0:35:00	52	25	10
0:36:00	52	25	10
0:37:00	52	25	10
0:38:00	52	25	10
0:39:00	52	25	10
0:40:00	51	25	10
0:41:00	51	25	10
0:42:00	51	25	10
0:43:00	50	25	10
0:44:00	50	25	10
0:45:00	49	25	10
0:46:00	49	25	10
0:47:00	48	25	10
0:48:00	48	26	10
0:49:00	48	26	10
0:50:00	47	26	10
0:51:00	47	26	10
0:52:00	47	26	10
0:53:00	47	26	10
0:54:00	47	26	10
0:55:00	48	26	10
0:56:00	48	26	10
0:57:00	48	26	10
0:58:00	49	26	10
0:59:00	49	26	10
1:00:00	49	26	10
1:01:00	49	26	10
1:02:00	49	26	10
1:03:00	50	26	10
1:04:00	50	25	10
1:05:00	50	25	10
1:06:00	50	25	10
1:07:00	50	25	10
1:08:00	50	25	10
1:09:00	50	25	10
1:10:00	50	25	10
1:11:00	49	25	10
1:12:00	49	25	10
1:13:00	49	25	10
1:14:00	49	25	10
1:15:00	49	25	10
1:16:00	48	25	10
1:17:00	48	26	10
1:18:00	48	26	10
1:19:00	48	26	10
1:20:00	48	26	10
1:21:00	48	26	10
1:22:00	48	26	10
1:23:00	48	26	10
1:24:00	48	26	10
1:25:00	48	26	10
1:26:00	48	26	11
1:27:00	49	26	11
1:28:00	49	26	11
1:29:00	49	26	12
1:30:00	49	26	12
1:31:00	49	26	12
1:32:00	49	25	13
1:33:00	49	25	14
1:34:00	49	25	14
1:35:00	49	25	14
1:36:00	49	25	14
1:37:00	49	25	15
1:38:00	49	25	15
1:39:00	49	25	16
1:40:00	49	25	16
1:41:00	49	25	16
1:42:00	48	25	17
1:43:00	48	25	17
1:44:00	48	25	17
1:45:00	48	26	17
1:46:00	48	26	20
1:47:00	48	26	21
1:48:00	48	26	23
1:49:00	48	26	24
1:50:00	48	26	24
1:51:00	48	26	24
1:52:00	48	26	26
1:53:00	48	26	27
1:54:00	49	26	28
1:55:00	49	26	29
1:56:00	49	26	31
1:57:00	49	26	31
1:58:00	49	26	34
1:59:00	49	25	37
2:00:00	49	25	40
2:01:00	49	25	42
2:02:00	49	25	44
2:03:00	49	25	46
2:04:00	49	25	48
2:05:00	49	25	50
2:06:00	49	25	53
2:07:00	49	25	55
2:08:00	49	25	57
2:09:00	49	25	60
2:10:00	49	25	61
2:11:00	48	25	63
2:12:00	48	25	64
2:13:00	48	26	66
2:14:00	48	26	67
2:15:00	48	26	69
2:16:00	48	26	71

File: project-root/data/Data Acquisition/Data Acquisition/2002 year (647)/Con 1 Research G1400+1%PPBGel+1.5%SMS-Fr (50C).txt
--Test Summary--
Full Path and File Name	
Instrument Name	7222 #1
Instrument Type	Consistometer
Instrument Serial Number	113
Test Start Date	27.05.2002
Test Start Time	22:48:36
Test Stop Date	28.05.2002
Test Stop Time	0:22:08
Test Length	1:33:32
Final Sample Time Offset	1:33:00
Controller Schedule Name	
Sampling Period	60 seconds
Comments	MPa: 25(30min) T: 50(30min), tap water, all dry blend
Information	WellID	
Information	Customer	Petro-Aliance
Information	CementClass	G
Information	CementMfr	Dyckerhoff
Information	Additives	0.5%PPB Gel+1.5%SMS-Fr
Information	Density	1400
Information	BHCT	50
Information	BHST	60
Information	FluidLoss	
Information	JobType	Research
Calculated Value	Thickening_Time	N/A
Calculated Value	Setting Time	N/A
Initial Temperature (°C)	22 °C
Final Temperature (°C)	49 °C
Initial Pressure (MPa)	2 MPa
Final Pressure (MPa)	25 MPa
Initial Consistency (Bc)	7 Bc
Final Consistency (Bc)	8 Bc
--Data--
Time (HH:MM:SS)	Temperature (°C)	Pressure (MPa)	Consistency (Bc)
0:00:00	22	2	7
0:01:00	22	3	7
0:02:00	22	4	8
0:03:00	22	5	8
0:04:00	22	6	10
0:05:00	23	7	10
0:06:00	23	8	13
0:07:00	24	8	15
0:08:00	25	9	13
0:09:00	26	10	17
0:10:00	27	11	14
0:11:00	29	11	13
0:12:00	30	12	10
0:13:00	32	13	11
0:14:00	33	13	11
0:15:00	35	14	11
0:16:00	37	14	14
0:17:00	38	15	14
0:18:00	39	16	12
0:19:00	40	17	10
0:20:00	41	17	11
0:21:00	42	18	11
0:22:00	43	19	13
0:23:00	43	20	16
0:24:00	44	21	11
0:25:00	44	21	9
0:26:00	45	22	8
0:27:00	46	23	9
0:28:00	46	24	9
0:29:00	47	24	9
0:30:00	48	25	9
0:31:00	49	26	8
0:32:00	49	26	7
0:33:00	50	26	8
0:34:00	51	25	8
0:35:00	51	25	9
0:36:00	52	25	8
0:37:00	52	25	8
0:38:00	52	25	8
0:39:00	52	25	8
0:40:00	51	25	9
0:41:00	51	25	8
0:42:00	50	25	8
0:43:00	50	25	8
0:44:00	49	25	9
0:45:00	49	25	8
0:46:00	48	25	9
0:47:00	48	25	8
0:48:00	48	26	8
0:49:00	47	26	8
0:50:00	47	26	8
0:51:00	47	26	9
0:52:00	47	26	9
0:53:00	47	26	9
0:54:00	47	26	11
0:55:00	47	26	9
0:56:00	47	26	9
0:57:00	48	26	9
0:58:00	48	26	11
0:59:00	48	26	8
1:00:00	49	26	9
1:01:00	49	26	12
1:02:00	49	26	10
1:03:00	49	26	8
1:04:00	49	26	8
1:05:00	49	26	9
1:06:00	49	26	8
1:07:00	49	25	8
1:08:00	49	25	11
1:09:00	49	25	8
1:10:00	49	25	8
1:11:00	49	25	12
1:12:00	49	25	11
1:13:00	49	25	11
1:14:00	49	25	10
1:15:00	49	25	9
1:16:00	49	25	8
1:17:00	49	25	8
1:18:00	49	25	8
1:19:00	49	25	7
1:20:00	49	25	7
1:21:00	49	25	7
1:22:00	49	25	7
1:23:00	49	25	8
1:24:00	49	25	7
1:25:00	49	25	8
1:26:00	49	25	8
1:27:00	49	25	9
1:28:00	49	25	8
1:29:00	49	25	8
1:30:00	49	25	8
1:31:00	49	25	8
1:32:00	49	25	8
1:33:00	49	25	8
