Repository: ProgWizer/parser

File: project-root/data/Data Acquisition/Data Acquisition/2002 year (647)/Con 1 Research G1500+1.25%SMS(Fr)+1.25%TC-101 (40C).txt
--Test Summary--
Full Path and File Name	
Instrument Name	7222 #1
Instrument Type	Consistometer
Instrument Serial Number	113
Test Start Date	25.04.2002
Test Start Time	21:17:03
Test Stop Date	26.04.2002
Test Stop Time	1:45:20
Test Length	4:28:17
Final Sample Time Offset	4:28:00
Controller Schedule Name	
Sampling Period	60 seconds
Comments	MPa: 25(30min); T: 40C(30min); tap water, dry blending
Information	WellID	
Information	Customer	Petro-Aliance
Information	CementClass	G
Information	CementMfr	Dyckerhoff
Information	Additives	1.25%SMS(Fr)+1.25%TC-101
Information	Density	1500
Information	BHCT	40
Information	BHST	50
Information	FluidLoss	
Information	JobType	Research
Calculated Value	Thickening_Time	4:27:00
Calculated Value	Setting Time	N/A
Initial Temperature (°C)	27 °C
Final Temperature (°C)	39 °C
Initial Pressure (MPa)	2 MPa
Final Pressure (MPa)	25 MPa
Initial Consistency (Bc)	9 Bc
Final Consistency (Bc)	74 Bc
--Data--
Time (HH:MM:SS)	Temperature (°C)	Pressure (MPa)	Consistency (Bc)
0:00:00	27	2	9
0:01:00	27	3	10
0:02:00	27	4	9
0:03:00	27	4	9
0:04:00	27	5	9
0:05:00	27	6	9
0:06:00	27	7	9
0:07:00	28	8	9
0:08:00	28	8	9
0:09:00	29	9	9
0:10:00	29	10	9
0:11:00	30	11	9
0:12:00	30	11	9
0:13:00	31	12	10
0:14:00	32	13	11
0:15:00	33	14	9
0:16:00	33	14	9
0:17:00	34	15	9
0:18:00	34	16	10
0:19:00	35	16	14
0:20:00	35	18	10
0:21:00	36	18	13
0:22:00	36	19	10
0:23:00	36	20	14
0:24:00	37	20	13
0:25:00	37	22	14
0:26:00	37	22	14
0:27:00	37	23	11
0:28:00	38	24	11
0:29:00	38	24	9
0:30:00	38	25	8
0:31:00	39	25	9
0:32:00	39	25	9
0:33:00	39	25	9
0:34:00	40	25	9
0:35:00	40	25	9
0:36:00	40	25	9
0:37:00	40	25	9
0:38:00	40	25	9
0:39:00	40	25	8
0:40:00	40	25	8
0:41:00	39	25	8
0:42:00	39	25	8
0:43:00	39	25	8
0:44:00	39	25	8
0:45:00	39	25	8
0:46:00	39	25	8
0:47:00	38	25	8
0:48:00	38	25	8
0:49:00	38	26	8
0:50:00	38	26	8
0:51:00	38	26	8
0:52:00	38	26	8
0:53:00	38	26	8
0:54:00	38	26	8
0:55:00	38	26	8
0:56:00	38	26	8
0:57:00	38	26	8
0:58:00	38	26	8
0:59:00	39	26	9
1:00:00	39	26	9
1:01:00	39	26	9
1:02:00	39	26	9
1:03:00	39	26	9
1:04:00	39	26	10
1:05:00	39	25	9
1:06:00	39	25	10
1:07:00	39	25	9
1:08:00	39	25	9
1:09:00	39	25	9
1:10:00	39	25	9
1:11:00	38	25	9
1:12:00	38	25	9
1:13:00	38	25	9
1:14:00	38	25	9
1:15:00	38	25	9
1:16:00	38	25	9
1:17:00	38	26	9
1:18:00	38	26	9
1:19:00	38	26	9
1:20:00	38	26	8
1:21:00	38	26	9
1:22:00	38	26	9
1:23:00	38	26	9
1:24:00	39	25	9
1:25:00	39	25	9
1:26:00	39	25	9
1:27:00	38	25	9
1:28:00	38	25	10
1:29:00	39	25	10
1:30:00	38	25	10
1:31:00	38	25	10
1:32:00	38	25	10
1:33:00	38	25	10
1:34:00	38	25	10
1:35:00	38	25	10
1:36:00	38	25	10
1:37:00	38	25	10
1:38:00	38	25	10
1:39:00	38	25	11
1:40:00	38	25	11
1:41:00	39	25	11
1:42:00	39	25	12
1:43:00	39	25	12
1:44:00	39	25	12
1:45:00	39	25	13
1:46:00	39	25	13
1:47:00	38	25	13
1:48:00	38	25	15
1:49:00	39	25	13
1:50:00	39	25	13
1:51:00	38	25	13
1:52:00	39	25	13
1:53:00	38	25	13
1:54:00	38	25	13
1:55:00	38	25	13
1:56:00	39	25	13
1:57:00	39	25	13
1:58:00	38	25	15
1:59:00	39	25	15
2:00:00	39	25	15
2:01:00	39	25	15
2:02:00	39	25	15
2:03:00	39	25	15
2:04:00	39	25	15
2:05:00	39	25	15
2:06:00	39	25	15
2:07:00	39	25	15
2:08:00	39	25	15
2:09:00	39	25	15
2:10:00	38	25	15
2:11:00	39	25	15
2:12:00	38	25	15
2:13:00	38	25	15
2:14:00	38	25	15
2:15:00	39	25	20
2:16:00	38	25	20
2:17:00	38	25	20
2:18:00	38	25	20
2:19:00	38	25	20
2:20:00	39	25	20
2:21:00	39	25	20
2:22:00	39	25	22
2:23:00	39	25	22
2:24:00	39	25	22
2:25:00	39	25	22
2:26:00	39	25	22
2:27:00	39	25	22
2:28:00	39	25	22
2:29:00	38	25	23
2:30:00	38	25	23
2:31:00	39	25	23
2:32:00	38	25	23
2:33:00	38	25	23
2:34:00	38	25	24
2:35:00	38	25	24
2:36:00	38	25	24
2:37:00	38	26	24
2:38:00	38	26	24
2:39:00	38	26	25
2:40:00	39	26	25
2:41:00	39	25	25
2:42:00	39	26	28
2:43:00	39	25	28
2:44:00	39	25	27
2:45:00	39	25	27
2:46:00	39	25	27
2:47:00	39	25	27
2:48:00	39	25	27
2:49:00	39	25	27
2:50:00	39	25	27
2:51:00	39	25	27
2:52:00	39	25	31
2:53:00	39	25	31
2:54:00	39	25	32
2:55:00	39	25	32
2:56:00	39	25	32
2:57:00	39	25	32
2:58:00	39	25	32
2:59:00	39	25	32
3:00:00	39	25	32
3:01:00	39	25	34
3:02:00	39	25	34
3:03:00	39	25	34
3:04:00	39	25	34
3:05:00	39	25	34
3:06:00	39	25	38
3:07:00	39	25	38
3:08:00	39	25	39
3:09:00	39	25	39
3:10:00	39	25	39
3:11:00	39	25	39
3:12:00	39	25	39
3:13:00	39	25	39
3:14:00	38	25	39
3:15:00	38	25	39
3:16:00	38	25	39
3:17:00	38	25	39
3:18:00	38	25	41
3:19:00	38	25	41
3:20:00	38	25	41
3:21:00	38	25	41
3:22:00	38	25	43
3:23:00	39	25	43
3:24:00	39	25	43
3:25:00	39	25	43
3:26:00	39	25	43
3:27:00	39	25	43
3:28:00	39	25	43
3:29:00	39	25	43
3:30:00	39	25	43
3:31:00	39	25	46
3:32:00	38	25	46
3:33:00	38	25	46
3:34:00	38	25	46
3:35:00	38	25	46
3:36:00	38	25	46
3:37:00	38	25	46
3:38:00	38	25	50
3:39:00	38	26	49
3:40:00	38	26	49
3:41:00	39	25	49
3:42:00	39	25	49
3:43:00	39	25	50
3:44:00	39	25	51
3:45:00	39	25	53
3:46:00	39	25	52
3:47:00	39	25	52
3:48:00	39	25	52
3:49:00	39	25	55
3:50:00	39	25	55
3:51:00	39	25	55
3:52:00	39	25	57
3:53:00	39	25	57
3:54:00	39	25	58
3:55:00	39	25	58
3:56:00	39	25	59
3:57:00	39	25	59
3:58:00	39	26	59
3:59:00	39	26	61
4:00:00	39	25	62
4:01:00	39	25	61
4:02:00	39	25	62
4:03:00	39	25	62
4:04:00	39	25	62
4:05:00	39	25	62
4:06:00	39	25	63
4:07:00	39	25	63
4:08:00	39	25	63
4:09:00	39	25	63
4:10:00	39	25	64
4:11:00	39	25	64
4:12:00	39	25	64
4:13:00	39	25	66
4:14:00	39	25	66
4:15:00	39	25	65
4:16:00	39	25	65
4:17:00	39	25	66
4:18:00	39	25	67
4:19:00	39	25	67
4:20:00	39	25	67
4:21:00	39	25	69
4:22:00	39	25	69
4:23:00	39	25	69
4:24:00	39	25	69
4:25:00	39	25	70
4:26:00	39	25	70
4:27:00	39	25	71
4:28:00	39	25	74

File: project-root/data/Data Acquisition/Data Acquisition/2002 year (647)/Con 1 Research G1500+8%Gel (Serpukhov)+0.5%D-19+0.1%LignoCan (50C).txt
--Test Summary--
Full Path and File Name	
Instrument Name	7222 #1
Instrument Type	Consistometer
Instrument Serial Number	113
Test Start Date	02.07.2002
Test Start Time	19:06:18
Test Stop Date	02.07.2002
Test Stop Time	22:53:08
Test Length	3:46:50
Final Sample Time Offset	3:46:00
Controller Schedule Name	
Sampling Period	60 seconds
Comments	MPa: 25(30min); T: 50C(30min); tap water, dry blending
Information	WellID	
Information	Customer	Petro-Aliance
Information	CementClass	A
Information	CementMfr	Suhoy Log
Information	Additives	8%Gel (Serpukhov)+0.5%D-19+0.1%LignoCan
Information	Density	1500
Information	BHCT	50
Information	BHST	
Information	FluidLoss	
Information	JobType	Research
Calculated Value	Thickening_Time	3:44:00
Calculated Value	Setting Time	N/A
Initial Temperature (°C)	25 °C
Final Temperature (°C)	48 °C
Initial Pressure (MPa)	1 MPa
Final Pressure (MPa)	25 MPa
Initial Consistency (Bc)	18 Bc
Final Consistency (Bc)	74 Bc
--Data--
Time (HH:MM:SS)	Temperature (°C)	Pressure (MPa)	Consistency (Bc)
0:00:00	25	1	18
0:01:00	25	3	19
0:02:00	25	3	19
0:03:00	25	4	18
0:04:00	25	5	18
0:05:00	25	6	19
0:06:00	26	7	20
0:07:00	27	7	20
0:08:00	28	8	19
0:09:00	29	9	19
0:10:00	30	10	20
0:11:00	31	11	20
0:12:00	32	12	21
0:13:00	34	12	19
0:14:00	35	13	18
0:15:00	36	14	18
0:16:00	37	14	18
0:17:00	38	15	18
0:18:00	39	16	18
0:19:00	40	17	19
0:20:00	41	18	20
0:21:00	42	18	20
0:22:00	43	19	20
0:23:00	43	20	19
0:24:00	44	21	18
0:25:00	45	21	19
0:26:00	45	22	19
0:27:00	46	23	20
0:28:00	47	23	19
0:29:00	47	24	19
0:30:00	48	25	19
0:31:00	49	25	18
0:32:00	49	26	18
0:33:00	50	25	17
0:34:00	50	25	17
0:35:00	51	25	17
0:36:00	51	25	17
0:37:00	51	25	17
0:38:00	51	25	17
0:39:00	51	25	17
0:40:00	50	25	17
0:41:00	50	25	19
0:42:00	50	25	19
0:43:00	49	25	18
0:44:00	49	25	16
0:45:00	49	25	16
0:46:00	48	25	16
0:47:00	48	25	16
0:48:00	47	26	16
0:49:00	47	26	16
0:50:00	47	26	16
0:51:00	47	26	16
0:52:00	47	26	16
0:53:00	47	26	16
0:54:00	47	26	16
0:55:00	47	26	16
0:56:00	48	26	16
0:57:00	48	26	16
0:58:00	48	26	17
0:59:00	48	26	17
1:00:00	48	26	17
1:01:00	49	26	19
1:02:00	49	26	19
1:03:00	49	26	19
1:04:00	49	26	18
1:05:00	49	26	21
1:06:00	49	26	19
1:07:00	49	26	21
1:08:00	49	26	24
1:09:00	49	26	22
1:10:00	49	26	21
1:11:00	49	26	23
1:12:00	49	26	21
1:13:00	49	26	22
1:14:00	49	26	23
1:15:00	49	26	25
1:16:00	48	26	26
1:17:00	48	26	19
1:18:00	48	26	19
1:19:00	48	26	19
1:20:00	48	26	18
1:21:00	48	26	18
1:22:00	48	26	18
1:23:00	48	26	19
1:24:00	48	26	20
1:25:00	48	26	21
1:26:00	48	26	20
1:27:00	48	26	20
1:28:00	48	26	20
1:29:00	48	26	20
1:30:00	48	26	20
1:31:00	48	26	24
1:32:00	48	26	23
1:33:00	48	26	26
1:34:00	48	26	26
1:35:00	48	26	22
1:36:00	48	26	21
1:37:00	48	26	21
1:38:00	48	26	21
1:39:00	48	26	21
1:40:00	48	26	21
1:41:00	48	26	21
1:42:00	48	26	21
1:43:00	48	26	21
1:44:00	49	26	21
1:45:00	48	26	21
1:46:00	48	26	21
1:47:00	49	26	21
1:48:00	48	26	22
1:49:00	48	26	22
1:50:00	48	26	22
1:51:00	48	26	23
1:52:00	48	26	23
1:53:00	48	26	23
1:54:00	48	26	23
1:55:00	48	26	23
1:56:00	49	26	23
1:57:00	48	26	23
1:58:00	49	26	23
1:59:00	49	26	24
2:00:00	49	26	24
2:01:00	49	26	27
2:02:00	49	26	27
2:03:00	49	26	25
2:04:00	49	26	25
2:05:00	49	26	30
2:06:00	49	26	27
2:07:00	49	26	26
2:08:00	49	26	27
2:09:00	49	26	27
2:10:00	49	26	27
2:11:00	49	26	27
2:12:00	49	26	28
2:13:00	49	26	28
2:14:00	49	26	28
2:15:00	49	26	28
2:16:00	49	26	29
2:17:00	49	26	30
2:18:00	49	26	30
2:19:00	49	26	31
2:20:00	49	26	31
2:21:00	49	26	32
2:22:00	49	25	33
2:23:00	49	25	39
2:24:00	48	25	38
2:25:00	48	25	36
2:26:00	48	25	43
2:27:00	48	25	42
2:28:00	48	25	44
2:29:00	48	25	44
2:30:00	48	25	45
2:31:00	48	26	43
2:32:00	48	26	53
2:33:00	48	26	52
2:34:00	48	26	51
2:35:00	48	26	56
2:36:00	49	26	50
2:37:00	49	26	56
2:38:00	49	26	52
2:39:00	49	25	49
2:40:00	49	25	49
2:41:00	49	25	49
2:42:00	49	25	50
2:43:00	49	25	53
2:44:00	48	25	53
2:45:00	48	25	50
2:46:00	48	25	52
2:47:00	48	25	51
2:48:00	48	25	52
2:49:00	48	25	51
2:50:00	48	25	53
2:51:00	48	25	53
2:52:00	48	25	52
2:53:00	48	25	52
2:54:00	48	25	52
2:55:00	49	25	53
2:56:00	49	25	53
2:57:00	49	25	53
2:58:00	49	25	53
2:59:00	49	25	53
3:00:00	49	25	53
3:01:00	49	25	53
3:02:00	49	25	53
3:03:00	49	25	53
3:04:00	48	25	53
3:05:00	49	25	53
3:06:00	48	25	54
3:07:00	48	25	54
3:08:00	48	25	54
3:09:00	48	25	54
3:10:00	48	25	54
3:11:00	48	25	54
3:12:00	48	25	54
3:13:00	48	25	54
3:14:00	49	25	54
3:15:00	49	25	54
3:16:00	49	25	54
3:17:00	49	25	54
3:18:00	49	25	54
3:19:00	49	25	54
3:20:00	49	25	55
3:21:00	49	25	55
3:22:00	49	25	55
3:23:00	48	25	55
3:24:00	48	25	56
3:25:00	48	25	57
3:26:00	48	25	57
3:27:00	48	25	58
3:28:00	48	25	59
3:29:00	48	25	60
3:30:00	48	25	61
3:31:00	48	25	62
3:32:00	49	25	62
3:33:00	49	25	63
3:34:00	48	25	64
3:35:00	49	25	64
3:36:00	49	25	65
3:37:00	49	25	66
3:38:00	49	25	67
3:39:00	49	25	68
3:40:00	49	25	69
3:41:00	48	25	69
3:42:00	48	25	69
3:43:00	48	25	71
3:44:00	48	25	73
3:45:00	48	25	74
3:46:00	48	25	74

File: project-root/data/Data Acquisition/Data Acquisition/2002 year (647)/Con 1 Research G1550+10%SF+5.5%MS+0.7%LignoSulf (90C).txt
--Test Summary--
Full Path and File Name	
Instrument Name	7222 #1
Instrument Type	Consistometer
Instrument Serial Number	113
Test Start Date	08.02.2002
Test Start Time	21:56:07
Test Stop Date	09.02.2002
Test Stop Time	4:56:02
Test Length	6:59:55
Final Sample Time Offset	6:59:00
Controller Schedule Name	
Sampling Period	60 seconds
Comments	MPa: 37(50min); T: 80C(40min), 90C(10min); tap water, LignoSulf premix
Information	WellID	Khvalynskaya 4
Information	Customer	Lukoil
Information	CementClass	G
Information	CementMfr	Dyckerhoff
Information	Additives	10%SF+5.5%MS+0.7%LignoSulf
Information	Density	1550
Information	BHCT	90
Information	BHST	118
Information	FluidLoss	
Information	JobType	Research
Calculated Value	Thickening_Time	N/A
Calculated Value	Setting Time	N/A
Initial Temperature (°C)	23 °C
Final Temperature (°C)	89 °C
Initial Pressure (MPa)	1 MPa
Final Pressure (MPa)	37 MPa
Initial Consistency (Bc)	12 Bc
Final Consistency (Bc)	11 Bc
--Data--
Time (HH:MM:SS)	Temperature (°C)	Pressure (MPa)	Consistency (Bc)
0:00:00	23	1	12
0:01:00	23	3	14
0:02:00	23	3	14
0:03:00	23	4	17
0:04:00	24	5	18
0:05:00	25	6	15
0:06:00	26	7	19
0:07:00	28	7	12
0:08:00	30	8	16
0:09:00	32	8	11
0:10:00	34	9	12
0:11:00	36	10	12
0:12:00	38	10	11
0:13:00	39	11	11
0:14:00	41	12	11
0:15:00	43	12	10
0:16:00	44	13	10
0:17:00	46	14	11
0:18:00	47	14	12
0:19:00	49	15	13
0:20:00	50	16	15
0:21:00	51	17	15
0:22:00	52	17	15
0:23:00	53	18	14
0:24:00	55	19	16
0:25:00	56	19	15
0:26:00	58	20	16
0:27:00	59	21	17
0:28:00	61	22	11
0:29:00	62	22	17
0:30:00	64	23	10
0:31:00	65	24	9
0:32:00	67	24	9
0:33:00	68	25	9
0:34:00	70	26	9
0:35:00	71	27	9
0:36:00	72	27	9
0:37:00	74	28	9
0:38:00	75	29	9
0:39:00	77	29	9
0:40:00	78	30	9
0:41:00	80	31	9
0:42:00	81	31	9
0:43:00	82	32	9
0:44:00	83	33	9
0:45:00	84	33	9
0:46:00	85	34	9
0:47:00	86	35	10
0:48:00	87	35	10
0:49:00	88	36	9
0:50:00	89	37	10
0:51:00	90	37	11
0:52:00	91	37	9
0:53:00	91	37	9
0:54:00	92	37	8
0:55:00	92	37	8
0:56:00	92	37	8
0:57:00	93	37	8
0:58:00	92	37	8
0:59:00	92	37	8
1:00:00	92	37	9
1:01:00	91	37	9
1:02:00	91	37	9
1:03:00	91	37	9
1:04:00	90	37	9
1:05:00	90	37	9
1:06:00	90	37	9
1:07:00	89	37	9
1:08:00	89	38	9
1:09:00	89	38	9
1:10:00	89	38	9
1:11:00	89	38	9
1:12:00	89	38	9
1:13:00	89	38	9
1:14:00	89	38	9
1:15:00	89	38	9
1:16:00	89	38	9
1:17:00	90	38	9
1:18:00	90	38	9
1:19:00	90	38	10
1:20:00	90	38	10
1:21:00	90	37	9
1:22:00	90	37	9
1:23:00	90	37	9
1:24:00	90	37	9
1:25:00	90	37	9
1:26:00	90	37	9
1:27:00	90	37	9
1:28:00	89	37	9
1:29:00	89	37	9
1:30:00	89	37	9
1:31:00	89	37	9
1:32:00	89	37	9
1:33:00	89	37	9
1:34:00	89	37	9
1:35:00	89	37	10
1:36:00	89	37	10
1:37:00	89	37	10
1:38:00	89	37	10
1:39:00	89	38	10
1:40:00	89	38	10
1:41:00	89	38	10
1:42:00	89	38	10
1:43:00	89	37	10
1:44:00	89	38	10
1:45:00	89	37	10
1:46:00	89	37	10
1:47:00	89	37	10
1:48:00	89	37	10
1:49:00	89	37	10
1:50:00	89	37	10
1:51:00	89	37	10
1:52:00	89	37	10
1:53:00	89	37	10
1:54:00	89	37	10
1:55:00	89	37	10
1:56:00	89	37	10
1:57:00	89	37	10
1:58:00	89	37	10
1:59:00	89	37	10
2:00:00	89	37	10
2:01:00	89	37	10
2:02:00	89	37	10
2:03:00	89	37	10
2:04:00	89	37	10
2:05:00	89	37	10
2:06:00	89	37	10
2:07:00	89	37	10
2:08:00	89	37	10
2:09:00	89	37	10
2:10:00	89	37	10
2:11:00	89	37	10
2:12:00	89	37	10
2:13:00	89	37	10
2:14:00	89	37	10
2:15:00	89	37	10
2:16:00	89	37	10
2:17:00	89	37	10
2:18:00	89	37	10
2:19:00	89	37	10
2:20:00	89	37	10
2:21:00	89	37	10
2:22:00	89	37	10
2:23:00	89	37	10
2:24:00	89	37	10
2:25:00	89	37	10
2:26:00	89	37	10
2:27:00	89	37	10
2:28:00	89	37	10
2:29:00	89	37	10
2:30:00	89	37	10
2:31:00	89	37	10
2:32:00	89	37	10
2:33:00	89	37	10
2:34:00	89	37	10
2:35:00	89	37	10
2:36:00	89	37	10
2:37:00	89	37	10
2:38:00	89	37	10
2:39:00	89	37	10
2:40:00	89	37	10
2:41:00	89	37	10
2:42:00	89	37	10
2:43:00	89	37	10
2:44:00	89	37	10
2:45:00	89	37	10
2:46:00	89	37	10
2:47:00	89	37	10
2:48:00	89	37	10
2:49:00	89	37	10
2:50:00	89	37	10
2:51:00	89	37	10
2:52:00	89	37	10
2:53:00	89	37	10
2:54:00	89	37	10
2:55:00	89	37	10
2:56:00	89	37	10
2:57:00	89	37	10
2:58:00	89	37	10
2:59:00	89	37	10
3:00:00	89	37	10
3:01:00	89	37	10
3:02:00	89	37	10
3:03:00	89	37	10
3:04:00	89	37	10
3:05:00	89	37	10
3:06:00	89	37	10
3:07:00	89	37	10
3:08:00	89	37	10
3:09:00	89	37	10
3:10:00	89	37	10
3:11:00	89	37	10
3:12:00	89	37	10
3:13:00	89	37	10
3:14:00	89	37	10
3:15:00	89	37	10
3:16:00	89	37	10
3:17:00	89	37	10
3:18:00	89	37	10
3:19:00	89	37	10
3:20:00	89	37	10
3:21:00	89	37	10
3:22:00	89	37	10
3:23:00	89	37	10
3:24:00	89	37	10
3:25:00	89	37	10
3:26:00	89	37	10
3:27:00	89	37	10
3:28:00	89	37	10
3:29:00	89	37	10
3:30:00	89	37	10
3:31:00	89	37	10
3:32:00	89	37	10
3:33:00	89	37	10
3:34:00	89	37	10
3:35:00	89	37	10
3:36:00	89	37	10
3:37:00	89	37	10
3:38:00	89	37	10
3:39:00	89	37	10
3:40:00	89	37	10
3:41:00	89	37	10
3:42:00	89	37	10
3:43:00	89	37	10
3:44:00	89	37	10
3:45:00	89	37	10
3:46:00	89	37	10
3:47:00	89	37	10
3:48:00	89	37	10
3:49:00	89	37	10
3:50:00	89	37	10
3:51:00	89	37	10
3:52:00	89	37	10
3:53:00	89	37	10
3:54:00	89	37	10
3:55:00	89	37	11
3:56:00	89	37	10
3:57:00	89	37	10
3:58:00	89	37	10
3:59:00	89	37	10
4:00:00	89	37	10
4:01:00	89	37	10
4:02:00	89	37	11
4:03:00	89	37	11
4:04:00	89	37	11
4:05:00	89	37	11
4:06:00	89	37	11
4:07:00	89	37	11
4:08:00	89	37	11
4:09:00	89	37	11
4:10:00	89	37	11
4:11:00	89	37	11
4:12:00	89	37	11
4:13:00	89	37	11
4:14:00	89	37	11
4:15:00	89	37	11
4:16:00	89	37	11
4:17:00	89	37	11
4:18:00	89	37	11
4:19:00	89	37	11
4:20:00	89	37	11
4:21:00	89	37	11
4:22:00	89	37	11
4:23:00	89	37	11
4:24:00	89	37	11
4:25:00	89	37	11
4:26:00	89	37	11
4:27:00	89	37	11
4:28:00	89	37	11
4:29:00	89	37	11
4:30:00	89	37	11
4:31:00	89	37	11
4:32:00	89	37	11
4:33:00	89	37	11
4:34:00	89	37	11
4:35:00	89	37	11
4:36:00	89	37	11
4:37:00	89	37	11
4:38:00	89	37	11
4:39:00	89	37	11
4:40:00	89	37	11
4:41:00	89	37	11
4:42:00	89	37	11
4:43:00	89	37	11
4:44:00	89	37	11
4:45:00	89	37	11
4:46:00	89	37	11
4:47:00	89	37	11
4:48:00	89	37	11
4:49:00	89	37	11
4:50:00	89	37	11
4:51:00	89	37	11
4:52:00	89	37	11
4:53:00	89	37	11
4:54:00	89	37	11
4:55:00	89	37	11
4:56:00	89	37	11
4:57:00	89	37	11
4:58:00	89	37	11
4:59:00	89	37	11
5:00:00	89	37	11
5:01:00	89	37	11
5:02:00	89	37	11
5:03:00	89	37	11
5:04:00	89	37	11
5:05:00	89	37	11
5:06:00	89	37	11
5:07:00	89	37	11
5:08:00	89	37	11
5:09:00	89	37	11
5:10:00	89	37	11
5:11:00	89	37	11
5:12:00	89	37	11
5:13:00	89	37	11
5:14:00	89	37	11
5:15:00	89	37	11
5:16:00	89	37	11
5:17:00	89	37	11
5:18:00	89	37	11
5:19:00	89	37	11
5:20:00	89	37	11
5:21:00	89	37	11
5:22:00	89	37	11
5:23:00	89	37	11
5:24:00	89	37	11
5:25:00	89	37	11
5:26:00	89	37	11
5:27:00	89	37	11
5:28:00	89	37	11
5:29:00	89	37	11
5:30:00	89	37	11
5:31:00	89	37	11
5:32:00	89	37	11
5:33:00	89	37	11
5:34:00	89	37	11
5:35:00	89	37	11
5:36:00	89	37	11
5:37:00	89	37	11
5:38:00	89	37	11
5:39:00	89	37	11
5:40:00	89	37	11
5:41:00	89	37	11
5:42:00	89	37	11
5:43:00	89	37	11
5:44:00	89	37	11
5:45:00	89	37	11
5:46:00	89	37	11
5:47:00	89	37	11
5:48:00	89	37	11
5:49:00	89	37	11
5:50:00	89	37	11
5:51:00	89	37	11
5:52:00	89	37	11
5:53:00	89	37	11
5:54:00	89	37	11
5:55:00	89	37	11
5:56:00	89	37	11
5:57:00	89	37	11
5:58:00	89	37	11
5:59:00	89	37	11
6:00:00	89	37	11
6:01:00	89	37	11
6:02:00	89	37	11
6:03:00	89	37	11
6:04:00	89	37	11
6:05:00	89	37	11
6:06:00	89	37	11
6:07:00	89	37	11
6:08:00	89	37	11
6:09:00	89	37	11
6:10:00	89	37	11
6:11:00	89	37	11
6:12:00	89	37	11
6:13:00	89	37	11
6:14:00	89	37	11
6:15:00	89	37	11
6:16:00	89	37	11
6:17:00	89	37	11
6:18:00	89	37	11
6:19:00	89	37	11
6:20:00	89	37	11
6:21:00	89	37	11
6:22:00	89	37	11
6:23:00	89	37	11
6:24:00	89	37	11
6:25:00	89	37	11
6:26:00	89	37	11
6:27:00	89	37	11
6:28:00	89	37	11
6:29:00	89	37	11
6:30:00	89	37	11
6:31:00	89	37	11
6:32:00	89	37	11
6:33:00	89	37	11
6:34:00	89	37	11
6:35:00	89	37	11
6:36:00	89	37	11
6:37:00	89	37	11
6:38:00	89	37	11
6:39:00	89	37	11
6:40:00	89	37	11
6:41:00	89	37	11
6:42:00	89	37	11
6:43:00	89	37	11
6:44:00	89	37	11
6:45:00	89	37	11
6:46:00	89	37	11
6:47:00	89	37	11
6:48:00	89	37	11
6:49:00	89	37	11
6:50:00	89	37	11
6:51:00	89	37	11
6:52:00	89	37	11
6:53:00	89	37	11
6:54:00	89	37	11
6:55:00	89	37	11
6:56:00	89	37	11
6:57:00	89	37	11
6:58:00	89	37	11
6:59:00	89	37	11

File: project-root/data/Data Acquisition/Data Acquisition/2002 year (647)/Con 1 Research G1550+5.5%MS+10%SF+0.35%LignoSulf (bwodb, 90degC).txt
--Test Summary--
Full Path and File Name	
Instrument Name	7222 #1
Instrument Type	Consistometer
Instrument Serial Number	113
Test Start Date	11.02.2002
Test Start Time	21:02:43
Test Stop Date	12.02.2002
Test Stop Time	2:50:40
Test Length	5:47:57
Final Sample Time Offset	5:47:00
Controller Schedule Name	
Sampling Period	60 seconds
Comments	MPa: 37(50min); T: 80C(40min), 90C(10min); tap water, LignoSulf premix
Information	WellID	Khvalynskaya 4
Information	Customer	Lukoil
Information	CementClass	G
Information	CementMfr	Dyckerhoff
Information	Additives	10%SF+5.5%MS+0.35%LignoSulf ( bwodb)
Information	Density	1550
Information	BHCT	90
Information	BHST	118
Information	FluidLoss	
Information	JobType	Research
Calculated Value	Thickening_Time	5:45:00
Calculated Value	Setting Time	N/A
Initial Temperature (°C)	22 °C
Final Temperature (°C)	89 °C
Initial Pressure (MPa)	1 MPa
Final Pressure (MPa)	37 MPa
Initial Consistency (Bc)	10 Bc
Final Consistency (Bc)	102 Bc
--Data--
Time (HH:MM:SS)	Temperature (°C)	Pressure (MPa)	Consistency (Bc)
0:00:00	22	1	10
0:01:00	22	3	9
0:02:00	22	3	10
0:03:00	23	4	9
0:04:00	23	5	9
0:05:00	24	6	9
0:06:00	25	6	9
0:07:00	27	7	9
0:08:00	28	8	10
0:09:00	31	8	9
0:10:00	33	9	10
0:11:00	35	10	10
0:12:00	38	11	10
0:13:00	40	11	10
0:14:00	42	12	11
0:15:00	43	13	11
0:16:00	45	13	11
0:17:00	46	14	12
0:18:00	47	15	14
0:19:00	49	15	17
0:20:00	50	16	15
0:21:00	51	17	13
0:22:00	52	18	19
0:23:00	53	18	13
0:24:00	55	19	14
0:25:00	56	19	15
0:26:00	57	20	13
0:27:00	59	21	17
0:28:00	60	22	15
0:29:00	62	22	16
0:30:00	63	23	14
0:31:00	65	24	13
0:32:00	67	25	13
0:33:00	68	25	12
0:34:00	70	26	13
0:35:00	71	27	13
0:36:00	73	27	12
0:37:00	74	28	13
0:38:00	76	29	13
0:39:00	77	29	13
0:40:00	78	30	14
0:41:00	80	31	14
0:42:00	81	32	14
0:43:00	82	32	14
0:44:00	84	33	14
0:45:00	85	34	15
0:46:00	86	34	16
0:47:00	86	35	15
0:48:00	87	36	16
0:49:00	88	36	16
0:50:00	89	37	16
0:51:00	90	37	17
0:52:00	91	37	17
0:53:00	92	37	17
0:54:00	92	37	17
0:55:00	92	37	18
0:56:00	93	37	18
0:57:00	93	37	19
0:58:00	92	37	20
0:59:00	92	37	19
1:00:00	91	37	21
1:01:00	91	37	20
1:02:00	90	37	20
1:03:00	90	37	19
1:04:00	90	37	23
1:05:00	89	37	20
1:06:00	89	37	20
1:07:00	89	37	20
1:08:00	89	37	20
1:09:00	89	38	22
1:10:00	89	38	21
1:11:00	89	38	22
1:12:00	89	38	21
1:13:00	89	38	23
1:14:00	89	38	21
1:15:00	89	38	21
1:16:00	89	38	22
1:17:00	89	38	21
1:18:00	89	38	21
1:19:00	89	38	21
1:20:00	89	38	21
1:21:00	89	38	21
1:22:00	89	38	21
1:23:00	89	38	21
1:24:00	89	38	21
1:25:00	89	37	21
1:26:00	89	37	21
1:27:00	89	37	21
1:28:00	89	37	21
1:29:00	89	37	21
1:30:00	89	37	21
1:31:00	89	37	21
1:32:00	89	37	21
1:33:00	89	37	21
1:34:00	89	37	21
1:35:00	89	37	21
1:36:00	89	37	21
1:37:00	89	37	21
1:38:00	89	37	21
1:39:00	89	37	21
1:40:00	89	37	21
1:41:00	89	37	21
1:42:00	89	37	21
1:43:00	89	37	21
1:44:00	89	37	21
1:45:00	89	37	21
1:46:00	89	37	21
1:47:00	89	37	21
1:48:00	89	37	21
1:49:00	89	37	21
1:50:00	89	37	21
1:51:00	89	37	21
1:52:00	89	37	21
1:53:00	89	37	21
1:54:00	89	37	21
1:55:00	89	37	21
1:56:00	89	37	21
1:57:00	89	37	21
1:58:00	89	37	21
1:59:00	89	37	21
2:00:00	89	37	21
2:01:00	89	37	21
2:02:00	89	37	22
2:03:00	89	37	22
2:04:00	89	37	22
2:05:00	89	37	22
2:06:00	89	37	22
2:07:00	89	37	22
2:08:00	89	37	22
2:09:00	89	37	22
2:10:00	89	37	22
2:11:00	89	37	22
2:12:00	89	37	22
2:13:00	89	37	22
2:14:00	89	37	22
2:15:00	89	37	22
2:16:00	89	37	22
2:17:00	89	37	22
2:18:00	89	37	22
2:19:00	89	37	22
2:20:00	89	37	22
2:21:00	89	37	22
2:22:00	89	37	22
2:23:00	89	37	22
2:24:00	89	37	23
2:25:00	89	37	23
2:26:00	89	37	23
2:27:00	89	37	23
2:28:00	89	37	23
2:29:00	89	37	23
2:30:00	89	37	23
2:31:00	89	37	23
2:32:00	89	37	23
2:33:00	89	37	23
2:34:00	89	37	23
2:35:00	89	37	23
2:36:00	89	37	23
2:37:00	89	37	23
2:38:00	89	37	23
2:39:00	89	37	23
2:40:00	89	37	23
2:41:00	89	37	23
2:42:00	89	37	23
2:43:00	89	37	23
2:44:00	89	37	23
2:45:00	89	37	23
2:46:00	89	37	23
2:47:00	89	37	23
2:48:00	89	37	23
2:49:00	89	37	23
2:50:00	89	37	23
2:51:00	89	37	23
2:52:00	89	37	23
2:53:00	89	37	23
2:54:00	89	37	23
2:55:00	89	37	21
2:56:00	89	37	21
2:57:00	89	37	21
2:58:00	89	37	22
2:59:00	89	37	22
3:00:00	89	37	22
3:01:00	89	37	22
3:02:00	89	37	22
3:03:00	89	37	22
3:04:00	89	37	22
3:05:00	89	37	22
3:06:00	89	37	22
3:07:00	89	37	22
3:08:00	89	37	22
3:09:00	89	37	22
3:10:00	89	37	22
3:11:00	89	37	22
3:12:00	89	37	22
3:13:00	89	37	22
3:14:00	89	37	22
3:15:00	89	37	22
3:16:00	89	37	22
3:17:00	89	37	22
3:18:00	89	37	22
3:19:00	89	37	22
3:20:00	89	37	22
3:21:00	89	37	22
3:22:00	89	37	22
3:23:00	89	37	22
3:24:00	89	37	22
3:25:00	89	37	22
3:26:00	89	37	22
3:27:00	89	37	22
3:28:00	89	37	22
3:29:00	89	37	22
3:30:00	89	37	22
3:31:00	89	37	22
3:32:00	89	37	22
3:33:00	89	37	22
3:34:00	89	37	22
3:35:00	89	37	22
3:36:00	89	37	22
3:37:00	89	37	22
3:38:00	89	37	22
3:39:00	89	37	22
3:40:00	89	37	22
3:41:00	89	37	22
3:42:00	89	37	22
3:43:00	89	37	22
3:44:00	89	37	22
3:45:00	89	37	22
3:46:00	89	37	22
3:47:00	89	37	22
3:48:00	89	37	22
3:49:00	89	37	22
3:50:00	89	37	22
3:51:00	89	37	22
3:52:00	89	37	22
3:53:00	89	37	22
3:54:00	89	37	22
3:55:00	89	37	22
3:56:00	89	37	22
3:57:00	89	37	22
3:58:00	89	37	22
3:59:00	89	37	22
4:00:00	89	37	22
4:01:00	89	37	22
4:02:00	89	37	22
4:03:00	89	37	22
4:04:00	89	37	22
4:05:00	89	37	22
4:06:00	89	37	22
4:07:00	89	37	22
4:08:00	89	37	22
4:09:00	89	37	22
4:10:00	89	37	22
4:11:00	89	37	22
4:12:00	89	37	22
4:13:00	89	37	22
4:14:00	89	37	22
4:15:00	89	37	22
4:16:00	89	37	22
4:17:00	89	37	22
4:18:00	89	37	22
4:19:00	89	37	22
4:20:00	89	37	22
4:21:00	89	37	22
4:22:00	89	37	22
4:23:00	89	37	22
4:24:00	89	37	22
4:25:00	89	37	22
4:26:00	89	37	22
4:27:00	89	37	22
4:28:00	89	37	22
4:29:00	89	37	22
4:30:00	89	37	22
4:31:00	89	37	22
4:32:00	89	37	22
4:33:00	89	37	22
4:34:00	89	37	22
4:35:00	89	37	22
4:36:00	89	37	22
4:37:00	89	37	22
4:38:00	89	37	22
4:39:00	89	37	22
4:40:00	89	37	22
4:41:00	89	37	22
4:42:00	89	37	22
4:43:00	89	37	22
4:44:00	89	37	22
4:45:00	89	37	22
4:46:00	89	37	22
4:47:00	89	37	22
4:48:00	89	37	22
4:49:00	89	37	22
4:50:00	89	37	22
4:51:00	89	37	22
4:52:00	89	37	22
4:53:00	89	37	22
4:54:00	89	37	22
4:55:00	89	37	22
4:56:00	89	37	22
4:57:00	89	37	22
4:58:00	89	37	22
4:59:00	89	37	23
5:00:00	89	37	23
5:01:00	89	37	23
5:02:00	89	37	23
5:03:00	89	37	24
5:04:00	89	37	24
5:05:00	89	37	24
5:06:00	89	37	25
5:07:00	89	37	29
5:08:00	89	37	28
5:09:00	89	37	29
5:10:00	89	37	29
5:11:00	89	37	50
5:12:00	89	37	38
5:13:00	89	37	29
5:14:00	89	37	30
5:15:00	89	37	31
5:16:00	89	37	31
5:17:00	89	37	32
5:18:00	89	37	32
5:19:00	89	37	32
5:20:00	89	37	33
5:21:00	89	37	33
5:22:00	89	37	33
5:23:00	89	37	33
5:24:00	89	37	34
5:25:00	89	37	34
5:26:00	89	37	34
5:27:00	89	37	35
5:28:00	89	37	35
5:29:00	89	37	36
5:30:00	89	37	37
5:31:00	89	37	37
5:32:00	89	37	37
5:33:00	89	37	38
5:34:00	89	37	40
5:35:00	89	37	41
5:36:00	89	37	42
5:37:00	89	37	44
5:38:00	89	37	47
5:39:00	89	37	50
5:40:00	89	37	54
5:41:00	89	37	58
5:42:00	89	37	63
5:43:00	89	37	67
5:44:00	89	37	73
5:45:00	89	37	78
5:46:00	89	38	86
5:47:00	89	37	102

File: project-root/data/Data Acquisition/Data Acquisition/2002 year (647)/Con 1 Research G1900+0.1%Vanisperse CB (80C).txt
--Test Summary--
Full Path and File Name	
Instrument Name	7222 #1
Instrument Type	Consistometer
Instrument Serial Number	113
Test Start Date	09.10.2002
Test Start Time	13:38:18
Test Stop Date	09.10.2002
Test Stop Time	15:40:49
Test Length	2:02:31
Final Sample Time Offset	2:02:00
Controller Schedule Name	
Sampling Period	60 seconds
Comments	MPa: 30(30min), T: 80C(30min), tap water, cement from Sovetsky, dry blending
Information	WellID	
Information	Customer	Petro-Aliance
Information	CementClass	G
Information	CementMfr	Dyckerhoff
Information	Additives	0.1%Vanisperse CB
Information	Density	1900
Information	BHCT	80
Information	BHST	90
Information	FluidLoss	
Information	JobType	Research
Calculated Value	Thickening_Time	N/A
Calculated Value	Setting Time	N/A
Initial Temperature (°C)	25 °C
Final Temperature (°C)	80 °C
Initial Pressure (MPa)	0 MPa
Final Pressure (MPa)	30 MPa
Initial Consistency (Bc)	14 Bc
Final Consistency (Bc)	70 Bc
--Data--
Time (HH:MM:SS)	Temperature (°C)	Pressure (MPa)	Consistency (Bc)
0:00:00	25	0	14
0:01:00	26	2	18
0:02:00	26	3	20
0:03:00	26	5	18
0:04:00	27	6	12
0:05:00	28	7	11
0:06:00	30	8	13
0:07:00	32	9	12
0:08:00	34	9	11
0:09:00	36	11	13
0:10:00	39	11	13
0:11:00	41	12	12
0:12:00	43	13	12
0:13:00	45	14	12
0:14:00	48	15	12
0:15:00	50	16	12
0:16:00	52	17	12
0:17:00	54	18	12
0:18:00	56	19	12
0:19:00	58	20	12
0:20:00	60	20	12
0:21:00	62	21	12
0:22:00	64	23	11
0:23:00	66	23	11
0:24:00	67	24	11
0:25:00	69	25	11
0:26:00	71	26	11
0:27:00	73	27	11
0:28:00	75	29	11
0:29:00	77	29	11
0:30:00	79	30	11
0:31:00	80	30	11
0:32:00	82	30	11
0:33:00	83	30	11
0:34:00	84	30	12
0:35:00	85	30	11
0:36:00	85	30	12
0:37:00	85	30	12
0:38:00	85	30	11
0:39:00	85	30	12
0:40:00	85	30	12
0:41:00	84	30	12
0:42:00	84	30	11
0:43:00	83	30	11
0:44:00	83	30	11
0:45:00	83	30	11
0:46:00	82	30	11
0:47:00	82	30	10
0:48:00	82	30	11
0:49:00	82	30	11
0:50:00	81	30	11
0:51:00	81	30	11
0:52:00	81	30	11
0:53:00	81	30	11
0:54:00	81	30	11
0:55:00	81	30	11
0:56:00	80	30	11
0:57:00	80	30	11
0:58:00	80	30	11
0:59:00	80	30	11
1:00:00	80	30	11
1:01:00	80	30	11
1:02:00	80	30	11
1:03:00	80	30	11
1:04:00	80	30	11
1:05:00	80	30	11
1:06:00	80	30	11
1:07:00	80	30	10
1:08:00	80	30	11
1:09:00	80	30	11
1:10:00	80	30	11
1:11:00	80	30	11
1:12:00	80	30	11
1:13:00	80	30	11
1:14:00	80	30	11
1:15:00	80	30	11
1:16:00	80	30	11
1:17:00	80	30	11
1:18:00	80	30	11
1:19:00	80	30	11
1:20:00	80	30	11
1:21:00	80	30	11
1:22:00	80	30	11
1:23:00	80	30	11
1:24:00	80	30	11
1:25:00	80	30	11
1:26:00	80	30	11
1:27:00	80	30	11
1:28:00	80	30	11
1:29:00	80	30	11
1:30:00	80	30	10
1:31:00	80	30	11
1:32:00	80	30	10
1:33:00	80	30	10
1:34:00	80	30	10
1:35:00	80	30	11
1:36:00	80	30	10
1:37:00	80	30	10
1:38:00	80	30	10
1:39:00	80	30	10
1:40:00	80	30	11
1:41:00	80	30	11
1:42:00	80	30	11
1:43:00	80	30	11
1:44:00	80	30	19
1:45:00	80	30	20
1:46:00	80	30	20
1:47:00	80	30	20
1:48:00	80	30	21
1:49:00	80	30	24
1:50:00	80	30	23
1:51:00	80	30	29
1:52:00	80	30	30
1:53:00	80	30	30
1:54:00	80	30	33
1:55:00	80	30	33
1:56:00	80	30	39
1:57:00	80	30	40
1:58:00	80	30	41
1:59:00	80	30	47
2:00:00	80	30	49
2:01:00	80	30	58
2:02:00	80	30	70

File: project-root/data/Data Acquisition/Data Acquisition/2002 year (647)/Con 1 Research G1900+0.35%Diacel FL+0.7%Daxad-19 (50C).txt
--Test Summary--
Full Path and File Name	
Instrument Name	7222 #1
Instrument Type	Consistometer
Instrument Serial Number	113
Test Start Date	05.04.2002
Test Start Time	1:38:40
Test Stop Date	05.04.2002
Test Stop Time	5:27:50
Test Length	3:49:10
Final Sample Time Offset	3:49:00
Controller Schedule Name	
Sampling Period	60 seconds
Comments	MPa: 25(50min); T: 50C(50min); dry-blending, tap water;

Rheology testing demonstrated that settling and channeling take place, i.e. the slurrydoes not sutisfy requirements.
Information	WellID	
Information	Customer	
Information	CementClass	G
Information	CementMfr	Dyckerhoff
Information	Additives	0.35%Diacel FL+0.70%Daxad-19
Information	Density	1900
Information	BHCT	50
Information	BHST	62
Information	FluidLoss	86cc/30min @50C
Information	JobType	Research
Calculated Value	Thickening_Time	N/A
Calculated Value	Setting Time	N/A
Initial Temperature (°C)	24 °C
Final Temperature (°C)	49 °C
Initial Pressure (MPa)	1 MPa
Final Pressure (MPa)	25 MPa
Initial Consistency (Bc)	12 Bc
Final Consistency (Bc)	86 Bc
--Data--
Time (HH:MM:SS)	Temperature (°C)	Pressure (MPa)	Consistency (Bc)
0:00:00	24	1	12
0:01:00	24	3	15
0:02:00	24	4	17
0:03:00	24	4	14
0:04:00	24	5	13
0:05:00	25	6	13
0:06:00	26	8	14
0:07:00	26	8	13
0:08:00	28	9	14
0:09:00	29	10	15
0:10:00	30	11	14
0:11:00	31	11	20
0:12:00	32	12	15
0:13:00	34	12	15
0:14:00	35	13	14
0:15:00	36	14	13
0:16:00	37	14	16
0:17:00	38	15	12
0:18:00	39	16	14
0:19:00	40	17	12
0:20:00	41	18	14
0:21:00	42	18	13
0:22:00	43	19	11
0:23:00	43	20	15
0:24:00	44	20	13
0:25:00	45	21	15
0:26:00	45	22	15
0:27:00	46	23	12
0:28:00	47	24	14
0:29:00	47	24	14
0:30:00	48	25	11
0:31:00	49	26	9
0:32:00	50	26	10
0:33:00	50	26	10
0:34:00	51	25	10
0:35:00	51	25	11
0:36:00	51	25	12
0:37:00	51	25	11
0:38:00	51	25	11
0:39:00	51	25	10
0:40:00	50	25	11
0:41:00	50	25	11
0:42:00	50	25	10
0:43:00	49	25	10
0:44:00	49	25	9
0:45:00	49	25	9
0:46:00	49	26	9
0:47:00	48	26	9
0:48:00	48	26	9
0:49:00	48	26	9
0:50:00	48	26	10
0:51:00	48	26	10
0:52:00	48	26	9
0:53:00	48	26	9
0:54:00	49	26	9
0:55:00	49	26	9
0:56:00	49	26	9
0:57:00	49	26	9
0:58:00	49	26	9
0:59:00	49	26	9
1:00:00	49	26	9
1:01:00	49	26	9
1:02:00	49	26	9
1:03:00	49	26	10
1:04:00	49	26	9
1:05:00	49	26	9
1:06:00	49	26	9
1:07:00	49	26	9
1:08:00	49	26	9
1:09:00	49	26	9
1:10:00	49	26	9
1:11:00	49	26	9
1:12:00	49	26	9
1:13:00	49	26	9
1:14:00	49	26	9
1:15:00	49	26	9
1:16:00	49	26	9
1:17:00	49	26	9
1:18:00	49	26	9
1:19:00	49	26	9
1:20:00	49	26	9
1:21:00	49	26	9
1:22:00	49	26	9
1:23:00	49	26	9
1:24:00	49	26	9
1:25:00	49	26	9
1:26:00	49	26	9
1:27:00	49	26	9
1:28:00	49	26	9
1:29:00	49	26	9
1:30:00	49	26	9
1:31:00	49	26	9
1:32:00	49	26	9
1:33:00	49	26	9
1:34:00	49	26	9
1:35:00	49	26	9
1:36:00	49	26	9
1:37:00	49	26	9
1:38:00	49	26	9
1:39:00	49	26	9
1:40:00	49	26	9
1:41:00	49	26	9
1:42:00	49	26	9
1:43:00	49	26	9
1:44:00	49	26	9
1:45:00	49	26	9
1:46:00	49	26	9
1:47:00	49	26	9
1:48:00	49	26	9
1:49:00	49	26	9
1:50:00	49	26	9
1:51:00	49	26	9
1:52:00	49	26	9
1:53:00	49	26	9
1:54:00	49	26	9
1:55:00	49	26	9
1:56:00	49	26	9
1:57:00	49	26	9
1:58:00	49	26	9
1:59:00	49	26	9
2:00:00	49	26	9
2:01:00	49	26	9
2:02:00	49	26	9
2:03:00	49	26	9
2:04:00	49	26	9
2:05:00	49	26	9
2:06:00	49	26	9
2:07:00	49	26	9
2:08:00	49	26	9
2:09:00	49	26	9
2:10:00	49	26	9
2:11:00	49	26	9
2:12:00	49	26	9
2:13:00	49	26	9
2:14:00	49	26	9
2:15:00	49	26	9
2:16:00	49	26	9
2:17:00	49	26	9
2:18:00	49	26	9
2:19:00	49	26	9
2:20:00	49	26	9
2:21:00	49	26	9
2:22:00	49	26	9
2:23:00	49	26	9
2:24:00	49	26	9
2:25:00	49	26	9
2:26:00	49	26	9
2:27:00	49	26	9
2:28:00	49	26	9
2:29:00	49	26	9
2:30:00	49	26	9
2:31:00	49	26	9
2:32:00	49	26	9
2:33:00	49	26	9
2:34:00	49	26	10
2:35:00	49	26	10
2:36:00	49	26	10
2:37:00	49	26	10
2:38:00	49	26	10
2:39:00	49	26	10
2:40:00	49	26	10
2:41:00	49	26	10
2:42:00	49	26	10
2:43:00	49	26	10
2:44:00	49	26	10
2:45:00	49	26	10
2:46:00	49	26	10
2:47:00	49	26	10
2:48:00	49	26	10
2:49:00	49	26	10
2:50:00	49	26	10
2:51:00	49	26	10
2:52:00	49	25	10
2:53:00	49	25	10
2:54:00	49	25	10
2:55:00	49	25	12
2:56:00	49	25	12
2:57:00	49	25	12
2:58:00	49	25	13
2:59:00	49	25	13
3:00:00	49	25	13
3:01:00	48	25	13
3:02:00	48	25	13
3:03:00	48	25	15
3:04:00	48	26	17
3:05:00	48	26	19
3:06:00	48	26	24
3:07:00	48	26	21
3:08:00	48	26	24
3:09:00	48	26	27
3:10:00	48	26	21
3:11:00	48	26	28
3:12:00	48	26	22
3:13:00	48	26	24
3:14:00	48	26	26
3:15:00	48	26	26
3:16:00	48	26	30
3:17:00	48	26	29
3:18:00	49	26	34
3:19:00	49	26	28
3:20:00	49	26	28
3:21:00	49	26	31
3:22:00	49	26	37
3:23:00	50	25	41
3:24:00	50	25	46
3:25:00	50	25	45
3:26:00	50	25	42
3:27:00	50	25	55
3:28:00	50	25	45
3:29:00	51	25	40
3:30:00	51	25	52
3:31:00	51	25	46
3:32:00	51	25	52
3:33:00	51	25	49
3:34:00	51	25	43
3:35:00	51	25	48
3:36:00	51	25	54
3:37:00	51	25	45
3:38:00	51	25	46
3:39:00	50	25	52
3:40:00	50	25	49
3:41:00	50	25	50
3:42:00	50	25	58
3:43:00	50	25	61
3:44:00	50	25	52
3:45:00	50	25	56
3:46:00	50	25	59
3:47:00	50	25	61
3:48:00	49	25	70
3:49:00	49	25	86

File: project-root/data/Data Acquisition/Data Acquisition/2002 year (647)/Con 1 Research G1900+0.35%Hallad 23 (50C).txt
--Test Summary--
Full Path and File Name	
Instrument Name	7222 #1
Instrument Type	Consistometer
Instrument Serial Number	113
Test Start Date	24.01.2002
Test Start Time	21:24:37
Test Stop Date	25.01.2002
Test Stop Time	3:57:18
Test Length	6:32:41
Final Sample Time Offset	6:32:00
Controller Schedule Name	
Sampling Period	60 seconds
Comments	MPa: 25(30min); T: 50C(30min); tap water; dry blending; Usinsk cement.
Information	WellID	
Information	Customer	
Information	CementClass	G
Information	CementMfr	Dyckerhoff
Information	Additives	0.35%Hallad 23
Information	Density	1900
Information	BHCT	50
Information	BHST	70
Information	FluidLoss	86cc/6min @50C
Information	JobType	Research
Calculated Value	Thickening_Time	6:25:00
Calculated Value	Setting Time	N/A
Initial Temperature (°C)	26 °C
Final Temperature (°C)	49 °C
Initial Pressure (MPa)	2 MPa
Final Pressure (MPa)	25 MPa
Initial Consistency (Bc)	24 Bc
Final Consistency (Bc)	72 Bc
--Data--
Time (HH:MM:SS)	Temperature (°C)	Pressure (MPa)	Consistency (Bc)
0:00:00	26	2	24
0:01:00	26	3	22
0:02:00	26	4	21
0:03:00	26	4	22
0:04:00	26	5	22
0:05:00	27	6	21
0:06:00	27	7	22
0:07:00	28	8	23
0:08:00	29	8	22
0:09:00	30	9	22
0:10:00	31	10	22
0:11:00	32	11	22
0:12:00	34	11	22
0:13:00	35	12	22
0:14:00	36	13	22
0:15:00	37	14	22
0:16:00	38	15	22
0:17:00	39	15	22
0:18:00	39	16	22
0:19:00	40	17	21
0:20:00	41	17	22
0:21:00	42	18	22
0:22:00	43	19	22
0:23:00	43	20	22
0:24:00	44	20	22
0:25:00	45	21	22
0:26:00	45	22	22
0:27:00	46	23	22
0:28:00	47	24	22
0:29:00	48	24	22
0:30:00	48	25	22
0:31:00	49	25	22
0:32:00	50	26	22
0:33:00	50	25	22
0:34:00	51	25	22
0:35:00	51	25	22
0:36:00	51	25	23
0:37:00	51	25	23
0:38:00	51	25	22
0:39:00	51	25	22
0:40:00	50	25	22
0:41:00	50	25	22
0:42:00	50	25	22
0:43:00	50	25	22
0:44:00	49	25	22
0:45:00	49	25	22
0:46:00	49	25	21
0:47:00	49	25	22
0:48:00	49	25	22
0:49:00	48	25	22
0:50:00	49	25	22
0:51:00	48	25	22
0:52:00	48	26	22
0:53:00	48	26	22
0:54:00	48	26	22
0:55:00	48	26	22
0:56:00	48	26	22
0:57:00	49	26	22
0:58:00	49	26	22
0:59:00	49	26	22
1:00:00	49	26	22
1:01:00	49	26	22
1:02:00	49	26	22
1:03:00	49	26	22
1:04:00	49	26	22
1:05:00	49	26	22
1:06:00	49	26	22
1:07:00	49	26	22
1:08:00	49	26	23
1:09:00	49	26	22
1:10:00	49	26	22
1:11:00	49	26	23
1:12:00	49	26	22
1:13:00	49	26	22
1:14:00	49	26	22
1:15:00	49	26	23
1:16:00	49	26	23
1:17:00	49	26	22
1:18:00	49	26	23
1:19:00	49	26	24
1:20:00	49	26	24
1:21:00	49	26	24
1:22:00	49	26	24
1:23:00	49	26	24
1:24:00	49	26	24
1:25:00	49	26	24
1:26:00	49	26	24
1:27:00	49	26	24
1:28:00	49	26	24
1:29:00	49	26	26
1:30:00	49	26	27
1:31:00	49	26	25
1:32:00	49	26	23
1:33:00	49	26	23
1:34:00	49	26	23
1:35:00	49	26	23
1:36:00	49	26	23
1:37:00	49	26	23
1:38:00	49	26	23
1:39:00	49	26	23
1:40:00	49	26	23
1:41:00	49	26	23
1:42:00	49	26	23
1:43:00	49	26	23
1:44:00	49	26	23
1:45:00	49	26	23
1:46:00	49	26	23
1:47:00	49	26	23
1:48:00	49	26	23
1:49:00	49	26	23
1:50:00	49	26	23
1:51:00	49	26	23
1:52:00	49	26	23
1:53:00	49	26	23
1:54:00	49	26	23
1:55:00	49	26	24
1:56:00	49	26	24
1:57:00	49	26	23
1:58:00	49	26	23
1:59:00	49	26	23
2:00:00	49	26	23
2:01:00	49	26	23
2:02:00	49	26	23
2:03:00	49	26	23
2:04:00	49	26	23
2:05:00	49	26	23
2:06:00	49	26	23
2:07:00	49	26	23
2:08:00	49	26	23
2:09:00	49	26	23
2:10:00	49	26	23
2:11:00	49	26	23
2:12:00	49	26	23
2:13:00	49	26	23
2:14:00	49	26	23
2:15:00	49	26	23
2:16:00	49	26	23
2:17:00	49	26	23
2:18:00	49	26	23
2:19:00	49	26	23
2:20:00	49	26	23
2:21:00	49	26	23
2:22:00	49	26	23
2:23:00	49	26	23
2:24:00	49	26	23
2:25:00	49	26	23
2:26:00	49	26	23
2:27:00	49	26	23
2:28:00	49	26	23
2:29:00	49	26	23
2:30:00	49	26	23
2:31:00	49	26	23
2:32:00	49	26	23
2:33:00	49	26	23
2:34:00	49	26	23
2:35:00	49	26	23
2:36:00	49	26	23
2:37:00	49	26	23
2:38:00	49	26	23
2:39:00	49	26	23
2:40:00	49	26	23
2:41:00	49	26	23
2:42:00	49	26	23
2:43:00	49	26	23
2:44:00	49	26	23
2:45:00	49	26	24
2:46:00	49	26	24
2:47:00	49	26	24
2:48:00	49	26	23
2:49:00	49	26	23
2:50:00	49	26	23
2:51:00	49	26	23
2:52:00	49	26	23
2:53:00	49	26	23
2:54:00	49	26	23
2:55:00	49	26	23
2:56:00	49	26	23
2:57:00	49	26	23
2:58:00	49	26	23
2:59:00	49	26	23
3:00:00	49	26	23
3:01:00	49	26	23
3:02:00	49	26	23
3:03:00	49	26	23
3:04:00	49	26	23
3:05:00	49	26	23
3:06:00	49	26	23
3:07:00	49	26	24
3:08:00	49	26	23
3:09:00	49	26	24
3:10:00	49	26	24
3:11:00	49	26	23
3:12:00	49	26	23
3:13:00	49	26	23
3:14:00	49	26	23
3:15:00	49	26	23
3:16:00	49	26	23
3:17:00	49	26	23
3:18:00	49	26	23
3:19:00	49	26	23
3:20:00	49	26	23
3:21:00	49	26	23
3:22:00	49	26	23
3:23:00	49	26	23
3:24:00	49	26	24
3:25:00	49	26	24
3:26:00	49	26	24
3:27:00	49	26	24
3:28:00	49	26	23
3:29:00	49	26	23
3:30:00	49	26	23
3:31:00	49	26	23
3:32:00	49	26	23
3:33:00	49	26	23
3:34:00	49	26	23
3:35:00	49	26	23
3:36:00	49	26	23
3:37:00	49	26	23
3:38:00	49	26	23
3:39:00	49	26	23
3:40:00	49	26	23
3:41:00	49	26	23
3:42:00	49	26	23
3:43:00	49	26	23
3:44:00	49	26	23
3:45:00	49	26	23
3:46:00	49	26	23
3:47:00	49	26	24
3:48:00	49	26	24
3:49:00	49	26	24
3:50:00	49	26	24
3:51:00	49	26	24
3:52:00	49	26	24
3:53:00	49	26	24
3:54:00	49	26	24
3:55:00	49	26	24
3:56:00	49	26	24
3:57:00	49	26	24
3:58:00	49	26	24
3:59:00	49	26	24
4:00:00	49	26	24
4:01:00	49	26	24
4:02:00	49	26	24
4:03:00	49	26	24
4:04:00	49	26	24
4:05:00	49	26	24
4:06:00	49	26	24
4:07:00	49	26	24
4:08:00	49	25	24
4:09:00	49	25	23
4:10:00	49	25	23
4:11:00	49	25	23
4:12:00	48	25	23
4:13:00	48	25	23
4:14:00	48	25	23
4:15:00	48	26	23
4:16:00	48	26	24
4:17:00	48	26	24
4:18:00	48	26	23
4:19:00	48	26	23
4:20:00	48	26	23
4:21:00	49	26	23
4:22:00	49	26	23
4:23:00	49	26	23
4:24:00	49	26	23
4:25:00	49	26	24
4:26:00	49	26	24
4:27:00	49	26	23
4:28:00	49	26	23
4:29:00	49	26	23
4:30:00	49	26	24
4:31:00	49	26	24
4:32:00	49	26	24
4:33:00	49	26	24
4:34:00	49	25	23
4:35:00	49	25	23
4:36:00	49	25	24
4:37:00	49	25	24
4:38:00	48	25	24
4:39:00	48	25	24
4:40:00	48	26	24
4:41:00	48	26	25
4:42:00	48	26	24
4:43:00	48	26	24
4:44:00	48	26	24
4:45:00	48	26	24
4:46:00	48	26	25
4:47:00	48	26	25
4:48:00	49	26	25
4:49:00	49	26	25
4:50:00	49	26	25
4:51:00	49	26	26
4:52:00	49	26	26
4:53:00	49	26	26
4:54:00	49	26	26
4:55:00	49	26	26
4:56:00	49	26	26
4:57:00	49	26	26
4:58:00	49	26	26
4:59:00	49	26	26
5:00:00	49	26	26
5:01:00	49	26	26
5:02:00	49	26	26
5:03:00	49	26	26
5:04:00	49	26	26
5:05:00	49	26	27
5:06:00	49	26	27
5:07:00	49	26	27
5:08:00	49	26	27
5:09:00	49	26	27
5:10:00	49	26	27
5:11:00	49	26	27
5:12:00	49	25	27
5:13:00	49	25	27
5:14:00	49	25	27
5:15:00	49	25	27
5:16:00	48	25	27
5:17:00	48	25	27
5:18:00	48	25	27
5:19:00	48	26	27
5:20:00	48	26	27
5:21:00	48	26	28
5:22:00	48	26	28
5:23:00	48	26	28
5:24:00	49	26	28
5:25:00	49	26	28
5:26:00	49	26	28
5:27:00	49	26	28
5:28:00	49	26	28
5:29:00	49	26	28
5:30:00	49	26	28
5:31:00	49	26	28
5:32:00	49	25	28
5:33:00	49	25	28
5:34:00	49	25	28
5:35:00	49	25	28
5:36:00	49	25	28
5:37:00	49	25	28
5:38:00	48	25	28
5:39:00	48	25	28
5:40:00	48	26	28
5:41:00	48	26	28
5:42:00	48	26	28
5:43:00	48	26	29
5:44:00	49	26	29
5:45:00	49	26	29
5:46:00	49	26	30
5:47:00	49	26	30
5:48:00	49	26	31
5:49:00	49	25	31
5:50:00	49	25	32
5:51:00	49	25	32
5:52:00	49	25	32
5:53:00	49	25	33
5:54:00	49	25	31
5:55:00	49	25	32
5:56:00	48	25	33
5:57:00	48	25	33
5:58:00	49	25	34
5:59:00	49	25	34
6:00:00	49	25	35
6:01:00	49	25	36
6:02:00	49	25	36
6:03:00	49	25	37
6:04:00	49	25	37
6:05:00	49	25	39
6:06:00	49	25	40
6:07:00	49	25	54
6:08:00	49	25	42
6:09:00	49	25	43
6:10:00	49	25	44
6:11:00	49	25	45
6:12:00	49	25	46
6:13:00	49	25	47
6:14:00	48	25	48
6:15:00	49	25	49
6:16:00	49	25	50
6:17:00	49	25	51
6:18:00	49	25	53
6:19:00	49	25	54
6:20:00	49	25	53
6:21:00	49	25	59
6:22:00	49	25	61
6:23:00	49	25	62
6:24:00	49	25	73
6:25:00	49	25	74
6:26:00	49	25	93
6:27:00	49	25	68
6:28:00	48	25	69
6:29:00	48	25	71
6:30:00	48	25	68
6:31:00	49	25	75
6:32:00	49	25	72
