Repository: ProgWizer/parser

File: project-root/data/Data Acquisition/Data Acquisition/2002 year (647)/Con 1 Research G1900+0.36%FL-52+0.54%CD-32+0.2%SMS (60C).txt
--Test Summary--
Full Path and File Name	
Instrument Name	7222 #1
Instrument Type	Consistometer
Instrument Serial Number	113
Test Start Date	18.01.2002
Test Start Time	0:58:50
Test Stop Date	18.01.2002
Test Stop Time	4:24:01
Test Length	3:25:11
Final Sample Time Offset	3:25:00
Controller Schedule Name	
Sampling Period	60 seconds
Comments	MPa: 25(30min); T: 60C(30min); tap water, dry blending
Information	WellID	
Information	Customer	
Information	CementClass	G
Information	CementMfr	Dyckerhoff
Information	Additives	0.36%FL-52+0.54%CD-32+0.2%SMS
Information	Density	1900
Information	BHCT	60
Information	BHST	70
Information	FluidLoss	
Information	JobType	Research
Calculated Value	Thickening_Time	N/A
Calculated Value	Setting Time	N/A
Initial Temperature (°C)	23 °C
Final Temperature (°C)	60 °C
Initial Pressure (MPa)	1 MPa
Final Pressure (MPa)	21 MPa
Initial Consistency (Bc)	26 Bc
Final Consistency (Bc)	17 Bc
--Data--
Time (HH:MM:SS)	Temperature (°C)	Pressure (MPa)	Consistency (Bc)
0:00:00	23	1	26
0:01:00	23	3	26
0:02:00	23	4	24
0:03:00	24	5	24
0:04:00	24	6	31
0:05:00	25	7	24
0:06:00	26	7	22
0:07:00	27	8	22
0:08:00	28	9	21
0:09:00	30	10	21
0:10:00	32	11	21
0:11:00	33	11	21
0:12:00	35	12	22
0:13:00	37	13	21
0:14:00	38	14	20
0:15:00	40	14	21
0:16:00	41	15	21
0:17:00	43	16	21
0:18:00	44	17	20
0:19:00	45	17	20
0:20:00	46	18	20
0:21:00	47	19	20
0:22:00	48	20	20
0:23:00	50	20	20
0:24:00	51	21	20
0:25:00	52	22	20
0:26:00	53	23	20
0:27:00	54	24	20
0:28:00	55	24	21
0:29:00	57	25	26
0:30:00	58	26	28
0:31:00	59	26	29
0:32:00	60	26	31
0:33:00	61	26	20
0:34:00	62	25	18
0:35:00	63	25	19
0:36:00	64	25	18
0:37:00	64	25	19
0:38:00	64	25	18
0:39:00	64	25	19
0:40:00	64	25	18
0:41:00	64	25	18
0:42:00	63	25	19
0:43:00	62	25	19
0:44:00	61	25	19
0:45:00	61	25	19
0:46:00	60	25	19
0:47:00	59	25	19
0:48:00	58	25	19
0:49:00	57	26	19
0:50:00	56	26	20
0:51:00	56	26	19
0:52:00	55	26	19
0:53:00	55	26	21
0:54:00	55	26	22
0:55:00	55	26	20
0:56:00	56	26	20
0:57:00	56	26	20
0:58:00	57	26	19
0:59:00	58	26	19
1:00:00	58	26	19
1:01:00	59	26	20
1:02:00	60	25	19
1:03:00	61	25	19
1:04:00	61	25	19
1:05:00	62	25	19
1:06:00	62	25	19
1:07:00	62	25	19
1:08:00	62	26	19
1:09:00	62	25	19
1:10:00	61	25	19
1:11:00	61	25	21
1:12:00	60	25	19
1:13:00	60	25	20
1:14:00	59	25	20
1:15:00	59	25	19
1:16:00	58	25	19
1:17:00	58	25	19
1:18:00	57	26	19
1:19:00	57	26	19
1:20:00	57	26	19
1:21:00	56	26	19
1:22:00	56	26	19
1:23:00	57	26	19
1:24:00	57	26	18
1:25:00	57	26	18
1:26:00	57	26	18
1:27:00	58	26	18
1:28:00	58	26	18
1:29:00	59	26	18
1:30:00	59	26	18
1:31:00	60	25	18
1:32:00	60	25	18
1:33:00	60	25	19
1:34:00	61	25	22
1:35:00	61	25	25
1:36:00	61	25	21
1:37:00	61	25	20
1:38:00	61	25	20
1:39:00	60	25	21
1:40:00	60	25	21
1:41:00	60	25	24
1:42:00	59	25	24
1:43:00	59	25	30
1:44:00	59	25	24
1:45:00	58	25	21
1:46:00	58	26	20
1:47:00	58	26	20
1:48:00	57	26	20
1:49:00	57	26	23
1:50:00	57	26	21
1:51:00	57	26	20
1:52:00	57	26	20
1:53:00	57	26	20
1:54:00	58	26	19
1:55:00	58	26	19
1:56:00	58	26	19
1:57:00	59	26	19
1:58:00	59	26	19
1:59:00	59	26	19
2:00:00	60	26	18
2:01:00	60	25	19
2:02:00	60	25	19
2:03:00	60	25	19
2:04:00	60	25	19
2:05:00	60	25	19
2:06:00	60	25	19
2:07:00	60	25	19
2:08:00	60	25	19
2:09:00	59	25	19
2:10:00	59	25	19
2:11:00	59	25	19
2:12:00	58	25	20
2:13:00	58	26	22
2:14:00	58	26	24
2:15:00	58	26	20
2:16:00	58	26	19
2:17:00	57	26	19
2:18:00	57	26	19
2:19:00	57	26	20
2:20:00	57	26	20
2:21:00	58	26	20
2:22:00	58	26	19
2:23:00	58	26	19
2:24:00	58	26	19
2:25:00	59	26	19
2:26:00	59	26	19
2:27:00	59	26	19
2:28:00	59	25	19
2:29:00	60	25	19
2:30:00	60	25	19
2:31:00	60	25	19
2:32:00	60	25	20
2:33:00	60	25	20
2:34:00	60	25	20
2:35:00	60	25	20
2:36:00	59	25	20
2:37:00	59	25	20
2:38:00	59	25	20
2:39:00	59	25	20
2:40:00	58	25	20
2:41:00	58	25	20
2:42:00	58	25	20
2:43:00	58	26	32
2:44:00	58	26	28
2:45:00	58	26	23
2:46:00	57	26	23
2:47:00	57	26	23
2:48:00	58	26	22
2:49:00	58	26	22
2:50:00	58	26	22
2:51:00	58	26	22
2:52:00	58	26	22
2:53:00	59	26	21
2:54:00	59	26	21
2:55:00	59	26	21
2:56:00	59	26	21
2:57:00	60	25	21
2:58:00	60	25	21
2:59:00	60	25	22
3:00:00	60	25	21
3:01:00	60	25	21
3:02:00	60	25	21
3:03:00	60	25	21
3:04:00	59	25	21
3:05:00	59	25	21
3:06:00	59	25	21
3:07:00	59	25	21
3:08:00	58	25	21
3:09:00	58	25	21
3:10:00	58	26	25
3:11:00	58	26	22
3:12:00	58	26	20
3:13:00	57	26	20
3:14:00	57	26	20
3:15:00	58	26	19
3:16:00	58	26	19
3:17:00	58	26	19
3:18:00	58	26	19
3:19:00	58	26	19
3:20:00	58	26	19
3:21:00	59	26	19
3:22:00	59	26	19
3:23:00	59	26	20
3:24:00	59	26	20
3:25:00	60	21	17

File: project-root/data/Data Acquisition/Data Acquisition/2002 year (647)/Con 1 Research G1900+0.36%Hallad23+0.54%CD-32+0.3%SMS (50C).txt
--Test Summary--
Full Path and File Name	
Instrument Name	7222 #1
Instrument Type	Consistometer
Instrument Serial Number	113
Test Start Date	18.01.2002
Test Start Time	22:10:08
Test Stop Date	19.01.2002
Test Stop Time	3:32:50
Test Length	5:22:42
Final Sample Time Offset	5:22:00
Controller Schedule Name	
Sampling Period	60 seconds
Comments	MPa: 25(30min) T:50(30min) 
Information	WellID	
Information	Customer	Petro-Aliance
Information	CementClass	G
Information	CementMfr	Dyckerhoff
Information	Additives	0.36%Hallad23+0.54%CD-32+0.3%SMS
Information	Density	1900
Information	BHCT	50
Information	BHST	50
Information	FluidLoss	
Information	JobType	Research
Calculated Value	Thickening_Time	5:16:00
Calculated Value	Setting Time	N/A
Initial Temperature (°C)	26 °C
Final Temperature (°C)	49 °C
Initial Pressure (MPa)	2 MPa
Final Pressure (MPa)	25 MPa
Initial Consistency (Bc)	27 Bc
Final Consistency (Bc)	89 Bc
--Data--
Time (HH:MM:SS)	Temperature (°C)	Pressure (MPa)	Consistency (Bc)
0:00:00	26	2	27
0:01:00	26	3	24
0:02:00	26	4	25
0:03:00	26	5	26
0:04:00	27	6	25
0:05:00	27	6	23
0:06:00	28	8	28
0:07:00	29	8	24
0:08:00	30	9	23
0:09:00	31	10	22
0:10:00	32	11	21
0:11:00	33	11	26
0:12:00	34	12	26
0:13:00	35	13	28
0:14:00	36	13	24
0:15:00	37	14	23
0:16:00	38	14	22
0:17:00	39	15	25
0:18:00	39	16	25
0:19:00	40	17	23
0:20:00	41	17	24
0:21:00	42	18	23
0:22:00	42	19	23
0:23:00	43	20	28
0:24:00	44	20	29
0:25:00	45	21	24
0:26:00	45	22	23
0:27:00	46	23	23
0:28:00	47	24	18
0:29:00	47	24	23
0:30:00	48	25	18
0:31:00	49	26	18
0:32:00	49	26	17
0:33:00	50	26	20
0:34:00	50	26	17
0:35:00	51	25	16
0:36:00	51	25	19
0:37:00	52	25	18
0:38:00	52	25	17
0:39:00	52	25	17
0:40:00	51	25	19
0:41:00	51	25	19
0:42:00	51	25	21
0:43:00	50	25	21
0:44:00	49	25	18
0:45:00	49	25	17
0:46:00	48	25	17
0:47:00	48	26	17
0:48:00	47	26	17
0:49:00	47	26	17
0:50:00	47	26	17
0:51:00	47	26	17
0:52:00	47	26	17
0:53:00	47	26	17
0:54:00	47	26	17
0:55:00	48	26	17
0:56:00	48	26	17
0:57:00	49	26	17
0:58:00	49	26	17
0:59:00	49	26	17
1:00:00	49	26	17
1:01:00	50	25	16
1:02:00	50	25	17
1:03:00	50	25	16
1:04:00	50	25	16
1:05:00	50	25	16
1:06:00	50	25	16
1:07:00	49	25	16
1:08:00	49	25	16
1:09:00	49	25	16
1:10:00	49	25	16
1:11:00	49	25	16
1:12:00	49	25	16
1:13:00	49	25	16
1:14:00	49	26	16
1:15:00	49	26	16
1:16:00	49	26	16
1:17:00	49	26	16
1:18:00	49	26	16
1:19:00	49	26	16
1:20:00	49	26	16
1:21:00	49	26	16
1:22:00	49	26	16
1:23:00	49	26	16
1:24:00	49	26	16
1:25:00	49	26	16
1:26:00	49	26	16
1:27:00	49	26	16
1:28:00	49	26	16
1:29:00	49	26	16
1:30:00	49	26	17
1:31:00	49	26	17
1:32:00	49	26	17
1:33:00	49	26	17
1:34:00	49	26	17
1:35:00	49	26	18
1:36:00	49	26	18
1:37:00	49	26	17
1:38:00	49	26	17
1:39:00	49	26	17
1:40:00	49	26	17
1:41:00	49	26	18
1:42:00	49	26	18
1:43:00	49	26	18
1:44:00	49	26	17
1:45:00	49	26	17
1:46:00	49	26	17
1:47:00	49	26	17
1:48:00	49	26	17
1:49:00	49	26	17
1:50:00	49	26	17
1:51:00	49	26	17
1:52:00	49	26	17
1:53:00	49	26	17
1:54:00	49	26	18
1:55:00	49	26	18
1:56:00	49	26	18
1:57:00	49	26	19
1:58:00	49	26	19
1:59:00	49	26	19
2:00:00	49	26	19
2:01:00	49	26	20
2:02:00	49	26	20
2:03:00	49	26	19
2:04:00	49	26	19
2:05:00	49	26	17
2:06:00	49	26	17
2:07:00	49	26	16
2:08:00	49	26	16
2:09:00	49	26	16
2:10:00	49	26	16
2:11:00	49	26	16
2:12:00	49	26	16
2:13:00	49	26	16
2:14:00	49	26	16
2:15:00	49	26	16
2:16:00	49	26	16
2:17:00	49	26	17
2:18:00	49	26	17
2:19:00	49	26	16
2:20:00	49	26	16
2:21:00	49	26	16
2:22:00	49	26	16
2:23:00	49	26	16
2:24:00	49	26	16
2:25:00	49	26	16
2:26:00	49	26	16
2:27:00	49	26	16
2:28:00	49	26	16
2:29:00	49	26	16
2:30:00	49	26	16
2:31:00	49	26	16
2:32:00	49	26	16
2:33:00	49	26	16
2:34:00	49	26	16
2:35:00	49	26	16
2:36:00	49	26	16
2:37:00	49	26	16
2:38:00	49	26	16
2:39:00	49	26	16
2:40:00	49	26	16
2:41:00	49	26	16
2:42:00	49	26	16
2:43:00	49	26	16
2:44:00	49	26	16
2:45:00	49	26	17
2:46:00	49	26	17
2:47:00	49	26	17
2:48:00	49	26	17
2:49:00	49	26	17
2:50:00	49	26	17
2:51:00	49	26	17
2:52:00	49	26	17
2:53:00	49	26	17
2:54:00	49	26	17
2:55:00	49	26	17
2:56:00	49	26	17
2:57:00	49	26	17
2:58:00	49	26	17
2:59:00	49	26	17
3:00:00	49	26	17
3:01:00	49	26	18
3:02:00	49	26	18
3:03:00	49	26	18
3:04:00	49	26	18
3:05:00	49	26	18
3:06:00	49	26	18
3:07:00	49	26	18
3:08:00	49	26	18
3:09:00	49	26	18
3:10:00	49	26	18
3:11:00	49	26	18
3:12:00	49	26	18
3:13:00	49	26	19
3:14:00	49	26	19
3:15:00	49	26	19
3:16:00	49	26	19
3:17:00	49	26	20
3:18:00	49	26	20
3:19:00	49	26	20
3:20:00	49	26	20
3:21:00	49	26	20
3:22:00	49	26	20
3:23:00	49	26	20
3:24:00	49	26	20
3:25:00	49	26	21
3:26:00	49	26	21
3:27:00	49	26	21
3:28:00	49	26	21
3:29:00	49	26	21
3:30:00	49	26	21
3:31:00	49	26	22
3:32:00	49	26	22
3:33:00	49	26	22
3:34:00	49	26	22
3:35:00	49	26	22
3:36:00	49	26	23
3:37:00	49	26	23
3:38:00	49	26	23
3:39:00	49	26	23
3:40:00	49	26	23
3:41:00	49	26	23
3:42:00	49	26	24
3:43:00	49	26	24
3:44:00	49	26	24
3:45:00	49	26	24
3:46:00	49	26	24
3:47:00	49	26	25
3:48:00	49	26	25
3:49:00	49	26	25
3:50:00	49	26	25
3:51:00	49	26	25
3:52:00	49	26	25
3:53:00	49	26	26
3:54:00	49	26	26
3:55:00	49	26	26
3:56:00	49	26	27
3:57:00	49	26	27
3:58:00	49	26	27
3:59:00	49	26	27
4:00:00	49	26	27
4:01:00	49	26	28
4:02:00	49	26	27
4:03:00	49	26	28
4:04:00	49	26	28
4:05:00	49	26	28
4:06:00	49	26	28
4:07:00	49	26	30
4:08:00	49	26	30
4:09:00	49	26	31
4:10:00	49	26	30
4:11:00	49	26	30
4:12:00	49	26	35
4:13:00	49	26	34
4:14:00	49	25	34
4:15:00	49	25	51
4:16:00	49	25	51
4:17:00	48	25	60
4:18:00	48	25	42
4:19:00	48	25	57
4:20:00	48	25	56
4:21:00	48	25	56
4:22:00	48	26	45
4:23:00	48	26	40
4:24:00	48	26	39
4:25:00	48	26	39
4:26:00	48	26	55
4:27:00	48	26	45
4:28:00	48	26	39
4:29:00	48	26	40
4:30:00	48	26	43
4:31:00	49	26	42
4:32:00	49	26	50
4:33:00	49	26	46
4:34:00	49	26	49
4:35:00	49	25	46
4:36:00	49	25	53
4:37:00	49	25	65
4:38:00	49	25	53
4:39:00	49	25	47
4:40:00	49	25	46
4:41:00	49	25	46
4:42:00	48	25	46
4:43:00	48	25	46
4:44:00	48	25	58
4:45:00	48	26	54
4:46:00	48	26	58
4:47:00	48	26	54
4:48:00	48	26	49
4:49:00	48	26	48
4:50:00	48	26	60
4:51:00	48	26	55
4:52:00	49	26	52
4:53:00	49	26	51
4:54:00	49	26	51
4:55:00	49	26	75
4:56:00	49	26	67
4:57:00	49	25	65
4:58:00	49	25	60
4:59:00	49	25	59
5:00:00	49	25	59
5:01:00	49	25	60
5:02:00	49	25	59
5:03:00	49	25	59
5:04:00	49	25	59
5:05:00	48	25	58
5:06:00	49	25	58
5:07:00	48	25	58
5:08:00	48	25	58
5:09:00	48	25	64
5:10:00	48	25	69
5:11:00	48	25	72
5:12:00	49	25	61
5:13:00	49	25	67
5:14:00	49	25	65
5:15:00	49	25	77
5:16:00	49	25	75
5:17:00	49	25	76
5:18:00	49	25	81
5:19:00	49	25	75
5:20:00	49	25	98
5:21:00	49	25	93
5:22:00	49	25	89

File: project-root/data/Data Acquisition/Data Acquisition/2002 year (647)/Con 1 Research G1900+0.5%DiacelFL+0.2%CFR-10 (50C).txt
--Test Summary--
Full Path and File Name	
Instrument Name	7222 #1
Instrument Type	Consistometer
Instrument Serial Number	113
Test Start Date	23.01.2002
Test Start Time	3:53:32
Test Stop Date	23.01.2002
Test Stop Time	7:51:32
Test Length	3:58:00
Final Sample Time Offset	3:58:00
Controller Schedule Name	
Sampling Period	60 seconds
Comments	MPa: 25(30min) T:50(30min), Usinsk cement G
Information	WellID	
Information	Customer	Petro-Aliance
Information	CementClass	G
Information	CementMfr	Dyckerhoff
Information	Additives	0.5%DiacelFL+0.2%CFR-10
Information	Density	1900
Information	BHCT	50
Information	BHST	70
Information	FluidLoss	100cc/20min
Information	JobType	Research
Calculated Value	Thickening_Time	3:20:00
Calculated Value	Setting Time	3:58:00
Initial Temperature (°C)	22 °C
Final Temperature (°C)	52 °C
Initial Pressure (MPa)	1 MPa
Final Pressure (MPa)	25 MPa
Initial Consistency (Bc)	26 Bc
Final Consistency (Bc)	101 Bc
--Data--
Time (HH:MM:SS)	Temperature (°C)	Pressure (MPa)	Consistency (Bc)
0:00:00	22	1	26
0:01:00	23	3	23
0:02:00	23	4	21
0:03:00	23	4	21
0:04:00	23	5	25
0:05:00	24	6	21
0:06:00	24	7	24
0:07:00	25	8	27
0:08:00	26	9	23
0:09:00	27	10	19
0:10:00	28	11	18
0:11:00	29	11	21
0:12:00	30	12	17
0:13:00	32	13	16
0:14:00	33	14	18
0:15:00	34	14	16
0:16:00	35	15	15
0:17:00	36	16	15
0:18:00	38	16	15
0:19:00	39	17	15
0:20:00	40	18	14
0:21:00	41	18	14
0:22:00	42	19	14
0:23:00	43	20	14
0:24:00	44	21	14
0:25:00	45	21	14
0:26:00	45	22	14
0:27:00	46	23	14
0:28:00	47	24	14
0:29:00	47	25	14
0:30:00	48	25	14
0:31:00	49	26	14
0:32:00	49	26	14
0:33:00	50	26	14
0:34:00	51	25	14
0:35:00	51	25	14
0:36:00	52	25	13
0:37:00	52	25	13
0:38:00	52	25	13
0:39:00	52	25	13
0:40:00	52	25	13
0:41:00	51	25	13
0:42:00	51	25	13
0:43:00	50	25	13
0:44:00	50	25	13
0:45:00	49	25	13
0:46:00	49	25	13
0:47:00	48	25	13
0:48:00	47	26	13
0:49:00	47	26	13
0:50:00	47	26	13
0:51:00	47	26	13
0:52:00	47	26	13
0:53:00	47	26	13
0:54:00	47	26	13
0:55:00	47	26	13
0:56:00	48	26	13
0:57:00	48	26	13
0:58:00	49	26	13
0:59:00	49	26	13
1:00:00	49	26	13
1:01:00	49	26	13
1:02:00	50	25	13
1:03:00	50	25	13
1:04:00	50	25	13
1:05:00	50	25	13
1:06:00	50	25	13
1:07:00	50	25	13
1:08:00	50	25	13
1:09:00	49	25	13
1:10:00	49	25	13
1:11:00	49	25	13
1:12:00	49	25	13
1:13:00	48	25	13
1:14:00	48	26	13
1:15:00	48	26	13
1:16:00	48	26	13
1:17:00	47	26	13
1:18:00	47	26	13
1:19:00	47	26	13
1:20:00	48	26	13
1:21:00	48	26	13
1:22:00	48	26	13
1:23:00	48	26	13
1:24:00	48	26	13
1:25:00	49	26	13
1:26:00	49	26	13
1:27:00	49	26	13
1:28:00	49	25	13
1:29:00	50	25	13
1:30:00	50	25	13
1:31:00	50	25	13
1:32:00	50	25	13
1:33:00	50	25	13
1:34:00	49	25	13
1:35:00	49	25	13
1:36:00	49	25	13
1:37:00	49	25	13
1:38:00	49	25	13
1:39:00	48	25	13
1:40:00	48	26	13
1:41:00	48	26	13
1:42:00	48	26	13
1:43:00	48	26	13
1:44:00	48	26	13
1:45:00	48	26	13
1:46:00	48	26	13
1:47:00	48	26	13
1:48:00	48	26	13
1:49:00	48	26	13
1:50:00	49	26	13
1:51:00	49	26	13
1:52:00	49	26	13
1:53:00	49	26	14
1:54:00	49	26	14
1:55:00	49	25	14
1:56:00	50	25	14
1:57:00	50	25	14
1:58:00	50	25	14
1:59:00	49	25	14
2:00:00	50	25	14
2:01:00	49	25	14
2:02:00	49	25	14
2:03:00	49	25	14
2:04:00	49	25	14
2:05:00	49	25	14
2:06:00	49	25	14
2:07:00	49	25	14
2:08:00	48	25	14
2:09:00	48	25	15
2:10:00	48	26	15
2:11:00	48	26	15
2:12:00	48	26	15
2:13:00	48	26	15
2:14:00	48	26	15
2:15:00	48	26	15
2:16:00	48	26	16
2:17:00	48	26	17
2:18:00	48	26	17
2:19:00	48	26	17
2:20:00	48	26	27
2:21:00	48	26	29
2:22:00	48	26	25
2:23:00	48	26	24
2:24:00	49	26	28
2:25:00	49	26	34
2:26:00	49	26	36
2:27:00	49	26	33
2:28:00	50	26	33
2:29:00	50	25	39
2:30:00	50	25	26
2:31:00	50	25	28
2:32:00	50	25	31
2:33:00	51	25	34
2:34:00	51	25	41
2:35:00	51	25	40
2:36:00	51	25	53
2:37:00	51	25	44
2:38:00	51	25	44
2:39:00	51	25	45
2:40:00	51	25	44
2:41:00	51	25	44
2:42:00	51	25	45
2:43:00	51	25	45
2:44:00	51	25	45
2:45:00	50	25	48
2:46:00	50	25	47
2:47:00	50	25	46
2:48:00	50	25	46
2:49:00	50	25	46
2:50:00	50	25	46
2:51:00	50	25	46
2:52:00	50	25	46
2:53:00	50	25	46
2:54:00	49	25	46
2:55:00	49	25	46
2:56:00	49	25	47
2:57:00	49	25	47
2:58:00	49	25	47
2:59:00	49	25	47
3:00:00	49	25	47
3:01:00	49	25	48
3:02:00	49	25	48
3:03:00	48	25	48
3:04:00	48	25	48
3:05:00	48	25	49
3:06:00	48	25	50
3:07:00	48	26	50
3:08:00	48	26	51
3:09:00	48	26	51
3:10:00	48	26	53
3:11:00	48	26	54
3:12:00	48	26	55
3:13:00	48	26	57
3:14:00	48	26	59
3:15:00	48	26	62
3:16:00	48	26	63
3:17:00	48	26	66
3:18:00	48	26	69
3:19:00	49	26	70
3:20:00	49	26	72
3:21:00	49	26	75
3:22:00	49	26	75
3:23:00	49	26	75
3:24:00	49	26	85
3:25:00	50	25	81
3:26:00	50	25	80
3:27:00	50	25	80
3:28:00	50	25	81
3:29:00	50	25	82
3:30:00	51	25	92
3:31:00	51	25	85
3:32:00	51	25	90
3:33:00	51	25	86
3:34:00	51	25	86
3:35:00	51	25	86
3:36:00	51	25	86
3:37:00	51	25	87
3:38:00	51	25	87
3:39:00	51	25	88
3:40:00	51	25	89
3:41:00	51	25	89
3:42:00	51	25	91
3:43:00	51	25	92
3:44:00	51	25	92
3:45:00	51	25	93
3:46:00	51	25	93
3:47:00	51	25	93
3:48:00	51	25	93
3:49:00	51	25	93
3:50:00	51	25	94
3:51:00	51	25	94
3:52:00	51	25	96
3:53:00	51	25	97
3:54:00	51	25	97
3:55:00	51	25	97
3:56:00	51	25	97
3:57:00	51	25	101
3:58:00	52	25	101

File: project-root/data/Data Acquisition/Data Acquisition/2002 year (647)/Con 1 Research G1900+0.5%Sulfacel-2p+0.5%D-19 (65C-Sq).txt
--Test Summary--
Full Path and File Name	
Instrument Name	7222 #1
Instrument Type	Consistometer
Instrument Serial Number	113
Test Start Date	18.12.2002
Test Start Time	12:42:50
Test Stop Date	19.12.2002
Test Stop Time	4:25:50
Test Length	15:43:00
Final Sample Time Offset	15:43:00
Controller Schedule Name	
Sampling Period	60 seconds
Comments	MPa: 25(30min) T:70(30min) H Squeeze job, all dryblend
Information	WellID	
Information	Customer	Petro-Aliance
Information	CementClass	G
Information	CementMfr	Dyckerhoff
Information	Additives	0.5%Sulfacel-2p+0.5%D-19
Information	Density	1900
Information	BHCT	65
Information	BHST	75
Information	FluidLoss	
Information	JobType	Research
Calculated Value	Thickening_Time	15:41:00
Calculated Value	Setting Time	15:43:00
Initial Temperature (°C)	23 °C
Final Temperature (°C)	67 °C
Initial Pressure (MPa)	1 MPa
Final Pressure (MPa)	25 MPa
Initial Consistency (Bc)	16 Bc
Final Consistency (Bc)	106 Bc
--Data--
Time (HH:MM:SS)	Temperature (°C)	Pressure (MPa)	Consistency (Bc)
0:00:00	23	1	16
0:01:00	23	2	17
0:02:00	23	3	19
0:03:00	23	4	18
0:04:00	24	5	19
0:05:00	25	6	24
0:06:00	26	7	18
0:07:00	28	7	19
0:08:00	30	8	18
0:09:00	31	9	22
0:10:00	33	10	21
0:11:00	35	11	19
0:12:00	37	11	20
0:13:00	39	12	19
0:14:00	40	13	18
0:15:00	42	14	18
0:16:00	44	15	18
0:17:00	45	15	16
0:18:00	47	16	17
0:19:00	48	16	17
0:20:00	50	18	17
0:21:00	51	18	16
0:22:00	53	19	15
0:23:00	54	20	15
0:24:00	55	21	14
0:25:00	57	21	14
0:26:00	58	22	14
0:27:00	59	23	14
0:28:00	61	23	13
0:29:00	62	24	13
0:30:00	64	25	8
0:31:00	64	24	8
0:32:00	64	25	8
0:33:00	65	25	8
0:34:00	65	24	8
0:35:00	65	25	8
0:36:00	65	25	8
0:37:00	65	25	9
0:38:00	65	25	10
0:39:00	66	25	10
0:40:00	66	25	8
0:41:00	70	24	9
0:42:00	73	25	11
0:43:00	73	25	10
0:44:00	73	25	11
0:45:00	72	25	13
0:46:00	71	25	13
0:47:00	71	24	13
0:48:00	71	25	15
0:49:00	71	24	15
0:50:00	71	25	15
0:51:00	71	25	15
0:52:00	71	24	15
0:53:00	71	25	15
0:54:00	70	25	14
0:55:00	70	25	11
0:56:00	68	24	12
0:57:00	66	25	12
0:58:00	65	25	11
0:59:00	64	25	11
1:00:00	63	25	11
1:01:00	63	25	11
1:02:00	62	25	11
1:03:00	62	25	11
1:04:00	62	26	12
1:05:00	62	25	12
1:06:00	62	25	14
1:07:00	62	25	15
1:08:00	62	25	16
1:09:00	63	25	16
1:10:00	63	25	12
1:11:00	64	25	13
1:12:00	65	25	11
1:13:00	66	25	12
1:14:00	67	25	12
1:15:00	67	25	11
1:16:00	67	25	11
1:17:00	67	25	11
1:18:00	67	25	11
1:19:00	67	25	12
1:20:00	67	25	11
1:21:00	67	25	11
1:22:00	67	25	12
1:23:00	67	25	12
1:24:00	67	25	12
1:25:00	67	25	13
1:26:00	66	25	12
1:27:00	65	24	12
1:28:00	64	25	12
1:29:00	64	25	12
1:30:00	63	25	12
1:31:00	63	25	12
1:32:00	63	25	12
1:33:00	63	25	12
1:34:00	63	25	15
1:35:00	63	25	15
1:36:00	63	26	15
1:37:00	63	25	14
1:38:00	63	25	16
1:39:00	63	25	15
1:40:00	63	25	12
1:41:00	64	25	15
1:42:00	65	25	13
1:43:00	66	25	12
1:44:00	67	25	12
1:45:00	67	25	14
1:46:00	67	25	14
1:47:00	67	25	14
1:48:00	67	25	13
1:49:00	67	25	13
1:50:00	67	25	13
1:51:00	67	25	13
1:52:00	67	25	13
1:53:00	67	25	13
1:54:00	67	25	13
1:55:00	67	25	14
1:56:00	66	25	14
1:57:00	65	25	12
1:58:00	65	25	12
1:59:00	64	25	14
2:00:00	64	25	14
2:01:00	63	25	12
2:02:00	63	26	12
2:03:00	63	25	12
2:04:00	63	25	13
2:05:00	63	26	14
2:06:00	63	25	17
2:07:00	63	25	17
2:08:00	63	25	17
2:09:00	63	25	17
2:10:00	63	25	13
2:11:00	64	25	13
2:12:00	65	24	14
2:13:00	66	25	15
2:14:00	67	25	12
2:15:00	67	25	12
2:16:00	67	25	11
2:17:00	67	25	11
2:18:00	67	25	11
2:19:00	67	24	11
2:20:00	67	24	11
2:21:00	67	25	11
2:22:00	67	25	11
2:23:00	67	25	11
2:24:00	67	25	12
2:25:00	67	25	11
2:26:00	66	25	11
2:27:00	65	24	11
2:28:00	65	25	11
2:29:00	64	25	10
2:30:00	63	25	10
2:31:00	63	25	10
2:32:00	63	25	10
2:33:00	63	25	10
2:34:00	63	25	10
2:35:00	63	25	11
2:36:00	63	24	11
2:37:00	63	25	11
2:38:00	63	25	11
2:39:00	63	25	11
2:40:00	63	25	13
2:41:00	64	25	12
2:42:00	65	25	14
2:43:00	66	25	13
2:44:00	66	25	13
2:45:00	67	25	12
2:46:00	67	25	12
2:47:00	67	25	12
2:48:00	67	25	12
2:49:00	67	25	12
2:50:00	67	25	12
2:51:00	67	25	12
2:52:00	67	25	12
2:53:00	66	25	12
2:54:00	66	25	12
2:55:00	66	25	11
2:56:00	66	25	12
2:57:00	65	25	11
2:58:00	65	24	12
2:59:00	64	25	12
3:00:00	63	25	13
3:01:00	63	25	13
3:02:00	63	25	13
3:03:00	63	25	14
3:04:00	63	25	13
3:05:00	63	25	14
3:06:00	63	25	14
3:07:00	63	25	14
3:08:00	63	25	14
3:09:00	63	25	14
3:10:00	63	25	12
3:11:00	64	25	13
3:12:00	65	25	14
3:13:00	65	25	12
3:14:00	66	25	12
3:15:00	66	25	12
3:16:00	66	25	12
3:17:00	66	25	12
3:18:00	66	25	12
3:19:00	66	25	12
3:20:00	66	25	12
3:21:00	66	25	12
3:22:00	66	25	12
3:23:00	66	25	12
3:24:00	66	25	12
3:25:00	66	25	12
3:26:00	66	25	11
3:27:00	65	25	12
3:28:00	65	25	11
3:29:00	64	25	11
3:30:00	64	25	12
3:31:00	63	25	12
3:32:00	63	25	12
3:33:00	63	25	11
3:34:00	63	25	11
3:35:00	63	25	11
3:36:00	63	25	11
3:37:00	63	25	11
3:38:00	63	25	11
3:39:00	63	25	11
3:40:00	63	25	12
3:41:00	63	25	12
3:42:00	64	25	12
3:43:00	65	25	12
3:44:00	66	24	12
3:45:00	66	25	12
3:46:00	66	25	12
3:47:00	66	25	13
3:48:00	66	25	13
3:49:00	66	25	13
3:50:00	66	25	13
3:51:00	66	25	12
3:52:00	67	25	12
3:53:00	66	25	12
3:54:00	66	25	12
3:55:00	66	25	12
3:56:00	66	25	11
3:57:00	66	25	12
3:58:00	65	24	12
3:59:00	64	25	11
4:00:00	64	25	12
4:01:00	63	25	11
4:02:00	63	25	11
4:03:00	63	25	12
4:04:00	63	25	12
4:05:00	63	25	11
4:06:00	63	25	11
4:07:00	63	25	11
4:08:00	63	25	11
4:09:00	63	25	12
4:10:00	63	25	11
4:11:00	63	25	12
4:12:00	64	25	12
4:13:00	65	25	11
4:14:00	65	25	12
4:15:00	66	24	12
4:16:00	66	25	11
4:17:00	66	25	11
4:18:00	66	25	11
4:19:00	66	25	11
4:20:00	66	25	11
4:21:00	66	25	11
4:22:00	66	25	11
4:23:00	66	25	11
4:24:00	66	25	11
4:25:00	66	25	11
4:26:00	66	25	11
4:27:00	66	25	11
4:28:00	65	25	11
4:29:00	64	25	11
4:30:00	64	25	11
4:31:00	64	25	11
4:32:00	63	26	11
4:33:00	63	25	11
4:34:00	63	25	11
4:35:00	63	25	11
4:36:00	63	25	10
4:37:00	63	25	10
4:38:00	63	25	10
4:39:00	63	25	10
4:40:00	63	25	11
4:41:00	64	25	11
4:42:00	64	24	11
4:43:00	65	25	12
4:44:00	66	24	11
4:45:00	66	25	11
4:46:00	66	25	11
4:47:00	66	24	11
4:48:00	67	24	11
4:49:00	67	25	11
4:50:00	67	25	11
4:51:00	67	25	11
4:52:00	67	25	11
4:53:00	67	25	11
4:54:00	67	25	12
4:55:00	67	25	11
4:56:00	66	24	11
4:57:00	66	24	11
4:58:00	65	24	11
4:59:00	65	25	11
5:00:00	64	25	11
5:01:00	64	25	11
5:02:00	63	25	11
5:03:00	63	25	11
5:04:00	63	25	10
5:05:00	63	25	10
5:06:00	63	25	11
5:07:00	63	25	11
5:08:00	63	24	11
5:09:00	63	25	11
5:10:00	63	25	11
5:11:00	64	25	11
5:12:00	64	25	11
5:13:00	65	25	11
5:14:00	66	25	11
5:15:00	66	25	11
5:16:00	67	25	11
5:17:00	67	24	11
5:18:00	67	25	11
5:19:00	67	25	11
5:20:00	67	25	11
5:21:00	67	25	11
5:22:00	67	25	11
5:23:00	67	24	11
5:24:00	67	25	11
5:25:00	67	25	11
5:26:00	67	25	11
5:27:00	66	25	11
5:28:00	65	25	11
5:29:00	65	25	11
5:30:00	64	25	11
5:31:00	64	25	11
5:32:00	64	25	11
5:33:00	64	25	11
5:34:00	63	25	11
5:35:00	63	25	11
5:36:00	63	25	11
5:37:00	63	25	11
5:38:00	63	25	11
5:39:00	63	25	11
5:40:00	63	25	11
5:41:00	64	25	11
5:42:00	64	25	11
5:43:00	65	25	11
5:44:00	66	25	12
5:45:00	66	25	13
5:46:00	66	25	13
5:47:00	67	25	13
5:48:00	67	25	12
5:49:00	67	25	12
5:50:00	67	25	12
5:51:00	67	25	11
5:52:00	67	25	11
5:53:00	67	25	11
5:54:00	67	25	11
5:55:00	67	25	11
5:56:00	66	25	11
5:57:00	66	24	11
5:58:00	65	25	11
5:59:00	65	25	11
6:00:00	64	25	11
6:01:00	64	25	11
6:02:00	64	26	14
6:03:00	63	25	13
6:04:00	63	25	13
6:05:00	63	25	14
6:06:00	63	25	14
6:07:00	63	26	13
6:08:00	63	25	14
6:09:00	63	25	14
6:10:00	63	25	14
6:11:00	64	25	14
6:12:00	64	25	14
6:13:00	65	25	12
6:14:00	66	25	12
6:15:00	66	25	12
6:16:00	67	25	12
6:17:00	67	24	11
6:18:00	67	24	11
6:19:00	67	25	11
6:20:00	67	25	11
6:21:00	67	25	11
6:22:00	67	25	11
6:23:00	67	25	11
6:24:00	67	25	11
6:25:00	67	25	12
6:26:00	67	25	10
6:27:00	66	25	10
6:28:00	66	25	10
6:29:00	65	25	10
6:30:00	64	25	10
6:31:00	64	25	10
6:32:00	64	26	10
6:33:00	64	25	10
6:34:00	64	25	10
6:35:00	63	25	10
6:36:00	63	25	10
6:37:00	63	25	10
6:38:00	63	25	10
6:39:00	63	25	10
6:40:00	63	25	10
6:41:00	64	25	10
6:42:00	64	25	10
6:43:00	65	24	10
6:44:00	66	24	10
6:45:00	66	25	11
6:46:00	66	25	11
6:47:00	67	25	11
6:48:00	67	25	11
6:49:00	67	24	12
6:50:00	67	25	12
6:51:00	67	25	12
6:52:00	67	25	12
6:53:00	67	25	12
6:54:00	67	25	12
6:55:00	67	25	12
6:56:00	66	24	11
6:57:00	66	25	12
6:58:00	65	25	12
6:59:00	65	25	12
7:00:00	64	25	17
7:01:00	64	25	16
7:02:00	64	25	19
7:03:00	63	25	18
7:04:00	63	25	18
7:05:00	63	25	17
7:06:00	63	25	17
7:07:00	63	25	17
7:08:00	63	26	16
7:09:00	63	25	16
7:10:00	63	25	12
7:11:00	64	25	12
7:12:00	64	25	11
7:13:00	65	25	11
7:14:00	66	25	10
7:15:00	66	25	9
7:16:00	67	25	9
7:17:00	67	25	9
7:18:00	67	25	9
7:19:00	67	25	9
7:20:00	67	25	9
7:21:00	67	25	9
7:22:00	67	25	9
7:23:00	67	25	9
7:24:00	67	25	9
7:25:00	67	25	9
7:26:00	67	24	9
7:27:00	66	25	9
7:28:00	65	25	10
7:29:00	65	25	9
7:30:00	64	25	10
7:31:00	64	25	10
7:32:00	64	25	11
7:33:00	64	26	11
7:34:00	63	25	11
7:35:00	63	25	11
7:36:00	63	25	11
7:37:00	63	25	11
7:38:00	63	25	11
7:39:00	63	25	11
7:40:00	64	25	11
7:41:00	64	25	11
7:42:00	64	25	11
7:43:00	65	25	10
7:44:00	66	25	11
7:45:00	66	25	11
7:46:00	67	25	14
7:47:00	67	25	16
7:48:00	67	25	11
7:49:00	67	25	11
7:50:00	67	25	11
7:51:00	67	25	11
7:52:00	67	24	11
7:53:00	67	25	11
7:54:00	67	25	11
7:55:00	67	25	11
7:56:00	67	24	11
7:57:00	66	25	10
7:58:00	66	25	10
7:59:00	65	25	10
8:00:00	64	25	10
8:01:00	64	25	10
8:02:00	64	25	9
8:03:00	64	25	9
8:04:00	63	25	9
8:05:00	63	25	9
8:06:00	63	25	9
8:07:00	63	25	9
8:08:00	63	25	9
8:09:00	63	25	9
8:10:00	63	25	9
8:11:00	64	25	10
8:12:00	64	25	10
8:13:00	65	25	10
8:14:00	66	24	10
8:15:00	67	25	10
8:16:00	67	25	10
8:17:00	67	25	11
8:18:00	67	25	10
8:19:00	67	24	10
8:20:00	67	25	10
8:21:00	67	25	10
8:22:00	67	25	10
8:23:00	67	25	9
8:24:00	67	25	9
8:25:00	67	25	9
8:26:00	67	25	9
8:27:00	66	24	9
8:28:00	66	25	9
8:29:00	65	25	9
8:30:00	64	25	9
8:31:00	64	25	9
8:32:00	64	25	9
8:33:00	64	25	10
8:34:00	64	25	10
8:35:00	63	26	10
8:36:00	63	25	10
8:37:00	63	25	10
8:38:00	63	25	10
8:39:00	63	25	10
8:40:00	63	25	9
8:41:00	64	25	9
8:42:00	64	25	9
8:43:00	65	25	9
8:44:00	66	25	9
8:45:00	66	25	9
8:46:00	67	24	9
8:47:00	67	25	9
8:48:00	67	25	10
8:49:00	67	25	10
8:50:00	67	25	10
8:51:00	67	25	11
8:52:00	67	25	11
8:53:00	67	25	10
8:54:00	67	24	10
8:55:00	67	25	9
8:56:00	67	25	10
8:57:00	66	25	10
8:58:00	66	24	10
8:59:00	65	25	10
9:00:00	64	25	10
9:01:00	64	25	10
9:02:00	64	25	9
9:03:00	64	25	9
9:04:00	63	25	9
9:05:00	63	25	9
9:06:00	63	25	8
9:07:00	63	25	8
9:08:00	63	25	9
9:09:00	63	25	8
9:10:00	63	25	9
9:11:00	64	25	9
9:12:00	64	25	9
9:13:00	65	25	9
9:14:00	66	25	9
9:15:00	66	25	9
9:16:00	67	25	11
9:17:00	67	25	14
9:18:00	67	25	10
9:19:00	67	25	10
9:20:00	67	24	10
9:21:00	67	25	10
9:22:00	67	25	10
9:23:00	67	25	10
9:24:00	67	25	10
9:25:00	67	25	10
9:26:00	67	25	11
9:27:00	66	24	10
9:28:00	66	24	10
9:29:00	65	25	10
9:30:00	65	25	10
9:31:00	64	25	10
9:32:00	64	25	10
9:33:00	64	25	10
9:34:00	64	25	10
9:35:00	63	25	10
9:36:00	63	25	10
9:37:00	63	25	10
9:38:00	63	25	9
9:39:00	63	25	9
9:40:00	63	25	10
9:41:00	64	25	10
9:42:00	64	25	10
9:43:00	65	25	10
9:44:00	66	25	10
9:45:00	66	25	10
9:46:00	67	25	10
9:47:00	67	25	9
9:48:00	67	25	10
9:49:00	67	25	10
9:50:00	67	25	10
9:51:00	67	25	9
9:52:00	67	25	9
9:53:00	67	24	9
9:54:00	67	25	9
9:55:00	67	25	10
9:56:00	67	25	10
9:57:00	66	24	10
9:58:00	66	25	10
9:59:00	65	25	11
10:00:00	65	25	11
10:01:00	64	25	11
10:02:00	64	25	11
10:03:00	64	25	10
10:04:00	64	25	10
10:05:00	63	25	10
10:06:00	63	25	10
10:07:00	63	25	10
10:08:00	63	25	10
10:09:00	63	25	10
10:10:00	63	25	10
10:11:00	64	25	10
10:12:00	64	25	10
10:13:00	65	25	10
10:14:00	65	25	10
10:15:00	66	25	10
10:16:00	67	25	10
10:17:00	67	25	10
10:18:00	67	25	11
10:19:00	67	25	10
10:20:00	67	25	10
10:21:00	67	25	10
10:22:00	67	25	10
10:23:00	67	25	10
10:24:00	67	25	9
10:25:00	67	25	9
10:26:00	67	25	9
10:27:00	66	25	10
10:28:00	66	25	10
10:29:00	65	25	10
10:30:00	65	25	10
10:31:00	64	25	10
10:32:00	64	25	10
10:33:00	64	25	10
10:34:00	64	25	9
10:35:00	64	25	9
10:36:00	64	25	9
10:37:00	63	25	9
10:38:00	63	25	9
10:39:00	63	25	9
10:40:00	63	25	9
10:41:00	64	25	9
10:42:00	64	25	9
10:43:00	65	25	9
10:44:00	65	25	9
10:45:00	66	25	9
10:46:00	66	25	9
10:47:00	66	25	9
10:48:00	67	25	9
10:49:00	67	25	10
10:50:00	67	25	10
10:51:00	67	25	10
10:52:00	67	25	10
10:53:00	67	25	10
10:54:00	67	25	10
10:55:00	67	25	11
10:56:00	67	25	11
10:57:00	66	25	10
10:58:00	66	25	10
10:59:00	65	25	10
11:00:00	65	25	10
11:01:00	64	25	10
11:02:00	64	25	10
11:03:00	64	25	9
11:04:00	64	25	9
11:05:00	64	25	9
11:06:00	63	25	9
11:07:00	63	25	9
11:08:00	63	25	9
11:09:00	63	25	9
11:10:00	63	25	9
11:11:00	64	25	9
11:12:00	64	25	9
11:13:00	65	25	9
11:14:00	65	24	9
11:15:00	66	25	9
11:16:00	66	25	9
11:17:00	67	25	11
11:18:00	67	25	11
11:19:00	67	25	11
11:20:00	67	25	11
11:21:00	67	25	11
11:22:00	67	25	11
11:23:00	67	25	11
11:24:00	67	25	11
11:25:00	67	24	11
11:26:00	67	25	11
11:27:00	66	25	11
11:28:00	66	24	11
11:29:00	65	25	11
11:30:00	65	25	11
11:31:00	64	25	11
11:32:00	64	25	11
11:33:00	64	25	11
11:34:00	64	25	13
11:35:00	64	25	13
11:36:00	64	25	13
11:37:00	63	25	13
11:38:00	63	25	14
11:39:00	63	25	13
11:40:00	63	25	12
11:41:00	64	25	11
11:42:00	64	25	11
11:43:00	64	25	11
11:44:00	65	25	11
11:45:00	66	24	11
11:46:00	66	25	11
11:47:00	66	25	11
11:48:00	66	25	10
11:49:00	66	25	10
11:50:00	67	25	10
11:51:00	67	25	10
11:52:00	67	25	10
11:53:00	67	25	10
11:54:00	67	25	10
11:55:00	67	25	9
11:56:00	67	25	10
11:57:00	66	25	10
11:58:00	66	25	10
11:59:00	65	25	10
12:00:00	65	25	9
12:01:00	64	25	9
12:02:00	64	25	10
12:03:00	64	25	9
12:04:00	64	25	9
12:05:00	64	25	9
12:06:00	63	26	9
12:07:00	63	25	9
12:08:00	63	25	9
12:09:00	63	25	9
12:10:00	63	25	9
12:11:00	64	25	9
12:12:00	64	25	9
12:13:00	65	25	9
12:14:00	65	25	9
12:15:00	66	24	9
12:16:00	66	25	9
12:17:00	66	25	9
12:18:00	66	25	9
12:19:00	67	25	9
12:20:00	67	25	9
12:21:00	67	25	9
12:22:00	67	25	9
12:23:00	67	25	9
12:24:00	67	25	9
12:25:00	67	25	9
12:26:00	67	25	9
12:27:00	66	25	9
12:28:00	66	24	9
12:29:00	65	25	9
12:30:00	65	25	9
12:31:00	64	25	9
12:32:00	64	25	9
12:33:00	64	25	9
12:34:00	64	25	9
12:35:00	64	25	9
12:36:00	64	25	9
12:37:00	64	25	9
12:38:00	64	25	10
12:39:00	63	25	9
12:40:00	64	26	10
12:41:00	64	25	10
12:42:00	64	25	10
12:43:00	64	25	10
12:44:00	65	25	10
12:45:00	65	25	10
12:46:00	66	25	10
12:47:00	66	25	10
12:48:00	66	25	10
12:49:00	66	25	10
12:50:00	66	25	10
12:51:00	66	25	9
12:52:00	66	25	9
12:53:00	66	25	9
12:54:00	67	25	9
12:55:00	67	24	9
12:56:00	67	25	9
12:57:00	66	25	9
12:58:00	66	25	9
12:59:00	65	25	9
13:00:00	65	25	9
13:01:00	64	25	9
13:02:00	64	25	9
13:03:00	64	25	8
13:04:00	64	25	8
13:05:00	64	25	8
13:06:00	64	25	9
13:07:00	64	25	9
13:08:00	63	25	9
13:09:00	63	25	9
13:10:00	63	25	9
13:11:00	64	25	9
13:12:00	64	25	9
13:13:00	64	25	9
13:14:00	65	25	9
13:15:00	65	25	9
13:16:00	66	25	9
13:17:00	66	25	9
13:18:00	66	25	9
13:19:00	66	25	9
13:20:00	66	25	9
13:21:00	66	25	9
13:22:00	66	25	9
13:23:00	67	25	9
13:24:00	67	25	9
13:25:00	67	25	12
13:26:00	67	25	12
13:27:00	66	24	12
13:28:00	66	25	12
13:29:00	65	25	12
13:30:00	65	25	11
13:31:00	64	25	11
13:32:00	64	25	11
13:33:00	64	25	11
13:34:00	64	25	11
13:35:00	64	25	11
13:36:00	64	25	11
13:37:00	63	25	11
13:38:00	63	25	11
13:39:00	63	25	11
13:40:00	63	25	17
13:41:00	64	26	15
13:42:00	64	25	15
13:43:00	64	25	15
13:44:00	65	25	14
13:45:00	65	25	12
13:46:00	66	25	12
13:47:00	66	25	12
13:48:00	66	25	12
13:49:00	66	24	12
13:50:00	66	25	12
13:51:00	66	25	12
13:52:00	67	25	12
13:53:00	67	25	12
13:54:00	67	25	12
13:55:00	67	25	22
13:56:00	67	25	19
13:57:00	66	25	18
13:58:00	66	25	18
13:59:00	65	25	17
14:00:00	65	25	11
14:01:00	64	25	11
14:02:00	64	25	11
14:03:00	64	25	11
14:04:00	64	25	11
14:05:00	64	26	11
14:06:00	64	25	11
14:07:00	64	25	11
14:08:00	63	25	11
14:09:00	63	25	11
14:10:00	63	25	20
14:11:00	64	25	17
14:12:00	64	25	16
14:13:00	64	25	16
14:14:00	65	25	15
14:15:00	65	25	14
14:16:00	66	25	14
14:17:00	66	25	14
14:18:00	66	24	14
14:19:00	66	25	14
14:20:00	66	24	14
14:21:00	66	25	14
14:22:00	66	25	14
14:23:00	66	25	14
14:24:00	66	25	14
14:25:00	67	25	24
14:26:00	66	25	24
14:27:00	66	24	24
14:28:00	66	25	21
14:29:00	65	25	20
14:30:00	65	25	9
14:31:00	65	25	9
14:32:00	64	25	9
14:33:00	64	25	9
14:34:00	64	25	9
14:35:00	64	25	9
14:36:00	64	25	10
14:37:00	64	25	10
14:38:00	64	25	10
14:39:00	64	25	10
14:40:00	64	25	24
14:41:00	64	25	23
14:42:00	64	25	23
14:43:00	64	25	23
14:44:00	65	25	23
14:45:00	65	25	13
14:46:00	65	25	13
14:47:00	66	25	13
14:48:00	66	25	13
14:49:00	66	25	13
14:50:00	66	25	13
14:51:00	66	25	14
14:52:00	66	25	13
14:53:00	66	24	14
14:54:00	66	25	14
14:55:00	66	25	29
14:56:00	66	25	23
14:57:00	66	25	22
14:58:00	66	24	22
14:59:00	66	25	22
15:00:00	65	25	13
15:01:00	65	25	13
15:02:00	64	25	13
15:03:00	64	25	13
15:04:00	64	25	13
15:05:00	64	25	13
15:06:00	64	25	13
15:07:00	64	25	13
15:08:00	64	26	13
15:09:00	64	25	13
15:10:00	64	25	32
15:11:00	64	25	29
15:12:00	64	25	28
15:13:00	64	25	27
15:14:00	64	25	27
15:15:00	64	25	20
15:16:00	64	25	20
15:17:00	64	25	20
15:18:00	64	25	20
15:19:00	65	25	20
15:20:00	65	25	20
15:21:00	65	25	20
15:22:00	65	25	20
15:23:00	65	25	20
15:24:00	66	25	20
15:25:00	66	25	50
15:26:00	66	25	45
15:27:00	66	25	42
15:28:00	67	25	42
15:29:00	67	25	42
15:30:00	67	25	38
15:31:00	67	25	38
15:32:00	67	25	46
15:33:00	67	25	43
15:34:00	67	25	43
15:35:00	67	25	43
15:36:00	67	25	35
15:37:00	67	24	35
15:38:00	67	25	33
15:39:00	67	24	33
15:40:00	67	25	84
15:41:00	67	24	81
15:42:00	67	25	108
15:43:00	67	25	106

File: project-root/data/Data Acquisition/Data Acquisition/2002 year (647)/Con 1 Research G1900+2%CaCl2 (24C).txt
--Test Summary--
Full Path and File Name	
Instrument Name	7222#1
Instrument Type	Model 7222 Consistometer
Instrument Serial Number	113
Test Start Date	26.12.2002
Test Start Time	13:43:09
Test Stop Date	26.12.2002
Test Stop Time	16:24:10
Test Length	2:41:01
Final Sample Time Offset	2:41:00
Controller Schedule Name	
Sampling Period	20 seconds
Comments	MPa: 25(30min), T: 24C(30min), tap water, dry-blending
Information	WellID	
Information	Customer	SeverTek
Information	EngName	
Information	CementClass	G
Information	CementMfr	Dyckerhoff
Information	Additives	2%CaCl2 bwoc
Information	Density	1900
Information	BHCT	24
Information	BHST	26
Information	FluidLoss	
Information	JobType	Research
Calculated Value	30Bc - TT	2:01:40
Calculated Value	70Bc - TT	2:41:00
Calculated Value	100Bc - TT	N/A
Initial Temperature (°C)	27 °C
Final Temperature (°C)	27 °C
Initial Pressure (MPa)	1,6 MPa
Final Pressure (MPa)	25,1 MPa
Initial Consistency (Bc)	11 Bc
Final Consistency (Bc)	71 Bc
--Data--
Time (HH:MM:SS)	Temperature (°C)	Pressure (MPa)	Consistency (Bc)
0:00:00	27	1,6	11
0:00:20	26	2,2	12
0:00:40	26	2,6	15
0:01:00	26	2,8	15
0:01:20	26	2,9	11
0:01:40	26	3,4	13
0:02:00	25	3,5	14
0:02:20	25	3,6	14
0:02:40	25	4,2	12
0:03:00	25	4,3	15
0:03:20	25	4,5	13
0:03:40	25	5,0	13
0:04:00	25	5,1	14
0:04:20	25	5,2	13
0:04:40	25	5,7	11
0:05:00	25	5,8	12
0:05:20	25	6,4	19
0:05:40	25	6,3	13
0:06:00	25	6,9	13
0:06:20	25	6,9	13
0:06:40	25	6,9	13
0:07:00	26	7,4	14
0:07:20	25	8,0	13
0:07:40	26	7,9	15
0:08:00	26	8,4	19
0:08:20	26	8,4	15
0:08:40	26	8,8	14
0:09:00	26	8,8	14
0:09:20	26	9,3	18
0:09:40	26	9,3	18
0:10:00	26	9,7	14
0:10:20	26	10,2	13
0:10:40	26	10,0	14
0:11:00	26	10,5	14
0:11:20	26	10,9	14
0:11:40	26	10,9	14
0:12:00	26	11,3	14
0:12:20	26	11,8	14
0:12:40	26	11,6	13
0:13:00	26	11,9	13
0:13:20	26	12,2	14
0:13:40	26	12,7	15
0:14:00	26	12,5	14
0:14:20	26	13,0	17
0:14:40	26	13,5	15
0:15:00	26	13,3	14
0:15:20	26	13,7	13
0:15:40	26	14,2	12
0:16:00	26	14,5	12
0:16:20	26	14,5	16
0:16:40	25	14,8	12
0:17:00	25	15,4	12
0:17:20	25	15,3	13
0:17:40	25	15,7	13
0:18:00	25	15,7	13
0:18:20	25	16,0	13
0:18:40	25	16,5	16
0:19:00	25	16,4	13
0:19:20	25	16,8	13
0:19:40	25	17,0	14
0:20:00	25	17,2	14
0:20:20	25	17,6	14
0:20:40	25	18,0	13
0:21:00	25	17,9	14
0:21:20	25	18,3	14
0:21:40	25	18,9	12
0:22:00	25	18,8	12
0:22:20	25	19,2	12
0:22:40	24	19,2	12
0:23:00	24	19,7	12
0:23:20	24	20,2	11
0:23:40	24	20,1	12
0:24:00	24	20,6	12
0:24:20	24	20,6	12
0:24:40	24	21,0	12
0:25:00	24	21,3	12
0:25:20	24	21,3	12
0:25:40	24	21,5	13
0:26:00	24	21,8	12
0:26:20	24	22,1	13
0:26:40	24	22,4	13
0:27:00	24	23,0	13
0:27:20	24	22,9	14
0:27:40	24	23,4	14
0:28:00	24	23,4	14
0:28:20	24	23,6	13
0:28:40	24	24,0	15
0:29:00	24	24,6	15
0:29:20	24	24,5	16
0:29:40	24	24,8	17
0:30:00	24	25,0	14
0:30:20	24	24,9	17
0:30:40	24	25,2	15
0:31:00	24	25,1	15
0:31:20	24	25,2	15
0:31:40	24	25,1	15
0:32:00	24	25,1	22
0:32:20	24	25,1	15
0:32:40	24	25,0	14
0:33:00	24	25,0	17
0:33:20	24	24,9	16
0:33:40	24	25,0	19
0:34:00	24	24,9	14
0:34:20	24	24,9	13
0:34:40	24	25,0	13
0:35:00	24	24,9	16
0:35:20	24	25,0	14
0:35:40	24	25,0	13
0:36:00	24	25,0	16
0:36:20	24	25,0	15
0:36:40	24	25,0	25
0:37:00	24	25,0	19
0:37:20	24	25,0	13
0:37:40	24	25,0	14
0:38:00	24	25,0	17
0:38:20	24	25,0	19
0:38:40	24	25,0	16
0:39:00	24	25,0	17
0:39:20	24	25,1	14
0:39:40	24	25,0	14
0:40:00	24	25,0	19
0:40:20	24	25,0	16
0:40:40	24	25,1	19
0:41:00	24	25,0	23
0:41:20	24	25,0	20
0:41:40	24	25,0	17
0:42:00	24	25,0	16
0:42:20	24	25,0	19
0:42:40	24	25,0	23
0:43:00	24	25,0	24
0:43:20	24	25,0	43
0:43:40	24	25,0	14
0:44:00	24	25,0	18
0:44:20	24	24,9	13
0:44:40	24	25,1	15
0:45:00	24	25,1	20
0:45:20	24	25,0	13
0:45:40	24	25,0	19
0:46:00	24	25,0	16
0:46:20	24	24,9	18
0:46:40	24	25,0	15
0:47:00	24	24,9	21
0:47:20	24	25,0	17
0:47:40	24	24,9	17
0:48:00	24	25,4	16
0:48:20	24	25,4	15
0:48:40	24	25,3	15
0:49:00	24	25,3	14
0:49:20	24	25,3	15
0:49:40	24	25,2	19
0:50:00	24	25,3	15
0:50:20	24	25,2	18
0:50:40	24	25,2	15
0:51:00	24	25,3	14
0:51:20	24	25,2	14
0:51:40	24	25,2	14
0:52:00	24	25,2	14
0:52:20	24	25,1	14
0:52:40	24	25,1	16
0:53:00	24	25,2	14
0:53:20	24	25,1	15
0:53:40	24	25,1	14
0:54:00	24	25,1	16
0:54:20	24	25,1	17
0:54:40	24	25,2	30
0:55:00	24	25,1	18
0:55:20	24	25,1	18
0:55:40	24	25,1	16
0:56:00	24	25,1	18
0:56:20	24	25,1	20
0:56:40	24	25,0	13
0:57:00	24	25,1	15
0:57:20	24	25,1	14
0:57:40	24	25,0	14
0:58:00	24	25,1	14
0:58:20	24	25,1	12
0:58:40	24	25,1	14
0:59:00	24	25,1	14
0:59:20	24	25,1	12
0:59:40	24	25,1	12
1:00:00	24	25,2	12
1:00:20	24	25,1	12
1:00:40	24	25,1	12
1:01:00	24	25,1	12
1:01:20	24	25,0	12
1:01:40	24	25,1	11
1:02:00	24	25,0	12
1:02:20	24	25,0	11
1:02:40	24	25,0	11
1:03:00	24	25,0	12
1:03:20	24	25,0	24
1:03:40	24	25,0	19
1:04:00	24	25,0	19
1:04:20	24	24,9	17
1:04:40	24	25,0	17
1:05:00	24	24,9	19
1:05:20	24	25,0	17
1:05:40	24	24,9	15
1:06:00	24	25,0	14
1:06:20	24	25,0	15
1:06:40	24	24,9	14
1:07:00	24	25,0	14
1:07:20	24	25,0	13
1:07:40	24	24,9	13
1:08:00	24	24,9	13
1:08:20	24	24,9	13
1:08:40	24	24,9	13
1:09:00	24	25,1	13
1:09:20	24	25,1	13
1:09:40	24	25,1	13
1:10:00	24	25,1	13
1:10:20	24	25,1	13
1:10:40	24	25,1	13
1:11:00	24	25,0	13
1:11:20	24	25,1	13
1:11:40	24	25,0	13
1:12:00	24	25,0	13
1:12:20	24	25,1	13
1:12:40	24	25,0	13
1:13:00	24	25,0	13
1:13:20	24	25,1	13
1:13:40	24	25,0	13
1:14:00	24	25,1	13
1:14:20	24	25,0	26
1:14:40	24	25,0	16
1:15:00	24	25,0	12
1:15:20	24	25,0	14
1:15:40	24	25,0	14
1:16:00	24	24,9	13
1:16:20	24	25,0	10
1:16:40	24	25,0	12
1:17:00	24	25,0	16
1:17:20	24	25,0	12
1:17:40	24	24,9	15
1:18:00	24	24,9	12
1:18:20	24	25,0	13
1:18:40	24	25,0	12
1:19:00	24	24,9	17
1:19:20	24	24,9	14
1:19:40	24	25,0	12
1:20:00	24	25,0	12
1:20:20	24	24,9	14
1:20:40	24	25,4	12
1:21:00	24	25,4	12
1:21:20	24	25,4	12
1:21:40	24	25,4	13
1:22:00	24	25,4	14
1:22:20	24	25,3	12
1:22:40	24	25,3	13
1:23:00	24	25,3	14
1:23:20	24	25,3	13
1:23:40	24	25,3	13
1:24:00	24	25,3	14
1:24:20	24	25,3	14
1:24:40	24	25,3	13
1:25:00	24	25,3	14
1:25:20	24	25,3	14
1:25:40	24	25,2	13
1:26:00	24	25,3	14
1:26:20	24	25,2	14
1:26:40	24	25,3	13
1:27:00	24	25,3	13
1:27:20	24	25,3	13
1:27:40	24	25,3	13
1:28:00	24	25,2	14
1:28:20	24	25,2	15
1:28:40	24	25,2	14
1:29:00	25	25,3	14
1:29:20	25	25,3	15
1:29:40	25	25,2	15
1:30:00	25	25,2	15
1:30:20	25	25,2	16
1:30:40	25	25,2	16
1:31:00	25	25,1	15
1:31:20	25	25,1	16
1:31:40	25	25,2	16
1:32:00	25	25,1	15
1:32:20	25	25,1	14
1:32:40	25	25,2	15
1:33:00	25	25,1	15
1:33:20	25	25,1	15
1:33:40	25	25,2	14
1:34:00	25	25,1	16
1:34:20	25	25,1	17
1:34:40	25	25,1	21
1:35:00	25	25,1	18
1:35:20	25	25,1	18
1:35:40	25	25,1	19
1:36:00	25	25,1	19
1:36:20	25	25,1	20
1:36:40	25	25,1	20
1:37:00	25	25,0	20
1:37:20	25	25,1	21
1:37:40	25	25,1	20
1:38:00	25	25,1	20
1:38:20	25	25,0	20
1:38:40	25	25,1	20
1:39:00	25	25,0	20
1:39:20	25	25,1	20
1:39:40	25	25,0	20
1:40:00	25	25,1	20
1:40:20	25	25,1	20
1:40:40	25	25,0	20
1:41:00	25	25,0	20
1:41:20	25	25,0	20
1:41:40	25	25,0	21
1:42:00	25	25,0	20
1:42:20	25	25,0	20
1:42:40	25	24,9	20
1:43:00	25	25,0	20
1:43:20	25	25,0	21
1:43:40	25	24,9	21
1:44:00	25	25,0	20
1:44:20	25	24,9	21
1:44:40	25	24,9	21
1:45:00	25	25,0	21
1:45:20	25	24,9	21
1:45:40	25	24,9	21
1:46:00	25	25,5	21
1:46:20	25	25,4	21
1:46:40	25	25,4	21
1:47:00	25	25,5	21
1:47:20	25	25,4	21
1:47:40	25	25,4	21
1:48:00	25	25,4	21
1:48:20	25	25,4	21
1:48:40	25	25,4	31
1:49:00	25	25,3	29
1:49:20	25	25,4	28
1:49:40	25	25,4	28
1:50:00	25	25,3	25
1:50:20	25	25,3	27
1:50:40	25	25,3	26
1:51:00	25	25,3	26
1:51:20	25	25,3	25
1:51:40	25	25,3	27
1:52:00	25	25,3	27
1:52:20	25	25,3	27
1:52:40	25	25,3	26
1:53:00	25	25,3	27
1:53:20	25	25,2	27
1:53:40	25	25,2	27
1:54:00	25	25,2	28
1:54:20	25	25,3	28
1:54:40	25	25,2	28
1:55:00	25	25,3	28
1:55:20	25	25,3	29
1:55:40	25	25,2	28
1:56:00	25	25,2	29
1:56:20	25	25,2	29
1:56:40	25	25,2	26
1:57:00	25	25,1	28
1:57:20	25	25,2	29
1:57:40	26	25,2	29
1:58:00	26	25,2	28
1:58:20	25	25,1	27
1:58:40	25	25,1	30
1:59:00	26	25,1	29
1:59:20	26	25,1	27
1:59:40	26	25,1	30
2:00:00	26	25,1	29
2:00:20	26	25,1	29
2:00:40	26	25,1	31
2:01:00	26	25,1	30
2:01:20	26	25,1	31
2:01:40	26	25,1	32
2:02:00	26	25,1	30
2:02:20	26	25,1	32
2:02:40	26	25,0	31
2:03:00	26	25,0	32
2:03:20	26	25,0	32
2:03:40	26	25,1	32
2:04:00	26	25,0	32
2:04:20	26	25,0	32
2:04:40	26	25,0	32
2:05:00	26	25,0	32
2:05:20	26	25,0	33
2:05:40	26	25,0	33
2:06:00	26	25,0	34
2:06:20	26	25,0	34
2:06:40	26	25,0	35
2:07:00	26	25,0	35
2:07:20	26	24,9	35
2:07:40	26	25,0	35
2:08:00	26	24,9	36
2:08:20	26	24,9	36
2:08:40	26	24,9	36
2:09:00	26	25,3	36
2:09:20	26	25,4	36
2:09:40	26	25,3	37
2:10:00	26	25,3	37
2:10:20	26	25,4	37
2:10:40	26	25,3	38
2:11:00	26	25,3	38
2:11:20	26	25,2	38
2:11:40	26	25,2	38
2:12:00	26	25,3	38
2:12:20	26	25,3	38
2:12:40	26	25,2	38
2:13:00	26	25,2	38
2:13:20	26	25,2	38
2:13:40	26	25,2	39
2:14:00	26	25,2	39
2:14:20	26	25,2	39
2:14:40	26	25,2	39
2:15:00	26	25,1	41
2:15:20	26	25,1	52
2:15:40	26	25,1	41
2:16:00	26	25,2	42
2:16:20	26	25,2	42
2:16:40	26	25,2	42
2:17:00	26	25,2	42
2:17:20	26	25,1	42
2:17:40	26	25,1	42
2:18:00	26	25,1	42
2:18:20	26	25,1	43
2:18:40	26	25,1	43
2:19:00	26	25,1	43
2:19:20	26	25,1	43
2:19:40	26	25,1	44
2:20:00	26	25,0	44
2:20:20	26	25,0	44
2:20:40	26	25,0	44
2:21:00	26	25,1	44
2:21:20	26	25,0	44
2:21:40	26	25,0	44
2:22:00	26	25,0	44
2:22:20	26	25,0	44
2:22:40	26	25,0	45
2:23:00	26	24,9	45
2:23:20	26	25,0	45
2:23:40	26	24,9	45
2:24:00	26	25,0	45
2:24:20	26	24,9	45
2:24:40	26	24,9	46
2:25:00	26	24,9	46
2:25:20	26	24,9	46
2:25:40	26	25,2	47
2:26:00	26	25,3	48
2:26:20	26	25,3	48
2:26:40	26	25,2	48
2:27:00	26	25,2	48
2:27:20	26	25,3	49
2:27:40	26	25,2	49
2:28:00	26	25,2	49
2:28:20	26	25,2	49
2:28:40	26	25,1	49
2:29:00	26	25,2	50
2:29:20	26	25,2	50
2:29:40	26	25,1	50
2:30:00	26	25,2	50
2:30:20	26	25,1	50
2:30:40	27	25,1	50
2:31:00	26	25,1	51
2:31:20	27	25,1	52
2:31:40	26	25,1	55
2:32:00	27	25,1	56
2:32:20	26	25,0	58
2:32:40	27	25,1	62
2:33:00	27	25,0	63
2:33:20	27	25,0	65
2:33:40	27	25,0	66
2:34:00	27	25,0	66
2:34:20	27	25,1	66
2:34:40	27	25,0	66
2:35:00	27	25,0	67
2:35:20	27	25,0	67
2:35:40	27	24,9	68
2:36:00	27	25,0	68
2:36:20	27	24,9	68
2:36:40	27	25,0	68
2:37:00	27	25,0	68
2:37:20	27	25,0	68
2:37:40	27	24,9	68
2:38:00	27	24,9	68
2:38:20	27	24,9	68
2:38:40	27	24,9	68
2:39:00	27	25,1	69
2:39:20	27	25,2	69
2:39:40	27	25,1	69
2:40:00	27	25,1	69
2:40:20	27	25,1	70
2:40:40	27	25,1	70
2:41:00	27	25,1	71
