Repository: ProgWizer/parser

File: project-root/data/Data Acquisition/Data Acquisition/2002 year (647)/Con 1 Research G1940+0.35%Diacel FL+0.5%Diacel RPM (55C).txt
--Test Summary--
Full Path and File Name	
Instrument Name	7222 #1
Instrument Type	Consistometer
Instrument Serial Number	113
Test Start Date	24.07.2002
Test Start Time	10:00:46
Test Stop Date	24.07.2002
Test Stop Time	12:02:51
Test Length	2:02:05
Final Sample Time Offset	2:02:00
Controller Schedule Name	
Sampling Period	60 seconds
Comments	MPa: 30(30min); T: 55C(30min); tap water, dry-blending
Information	WellID	
Information	Customer	Petro-Aliance
Information	CementClass	G
Information	CementMfr	Dyckerhoff
Information	Additives	0.35%Diacel FL+0.5%Diacel RPM
Information	Density	1940
Information	BHCT	55
Information	BHST	65
Information	FluidLoss	
Information	JobType	Research
Calculated Value	Thickening_Time	N/A
Calculated Value	Setting Time	N/A
Initial Temperature (°C)	28 °C
Final Temperature (°C)	57 °C
Initial Pressure (MPa)	1 MPa
Final Pressure (MPa)	30 MPa
Initial Consistency (Bc)	11 Bc
Final Consistency (Bc)	75 Bc
--Data--
Time (HH:MM:SS)	Temperature (°C)	Pressure (MPa)	Consistency (Bc)
0:00:00	28	1	11
0:01:00	28	2	10
0:02:00	28	3	12
0:03:00	28	4	11
0:04:00	28	6	10
0:05:00	28	7	10
0:06:00	29	8	12
0:07:00	29	9	12
0:08:00	30	10	12
0:09:00	32	11	12
0:10:00	33	12	12
0:11:00	35	13	13
0:12:00	36	14	13
0:13:00	38	14	13
0:14:00	40	15	12
0:15:00	42	16	13
0:16:00	43	17	14
0:17:00	45	18	14
0:18:00	46	19	17
0:19:00	47	20	16
0:20:00	47	21	15
0:21:00	48	21	14
0:22:00	49	22	14
0:23:00	49	23	14
0:24:00	50	24	14
0:25:00	50	25	14
0:26:00	51	26	15
0:27:00	51	27	16
0:28:00	52	28	15
0:29:00	53	29	15
0:30:00	53	30	15
0:31:00	54	30	15
0:32:00	55	31	15
0:33:00	56	30	15
0:34:00	57	30	14
0:35:00	58	30	15
0:36:00	58	30	14
0:37:00	58	30	13
0:38:00	58	29	14
0:39:00	58	30	14
0:40:00	58	30	14
0:41:00	58	30	14
0:42:00	57	30	13
0:43:00	56	30	14
0:44:00	56	30	14
0:45:00	55	30	14
0:46:00	55	30	14
0:47:00	54	30	13
0:48:00	54	31	13
0:49:00	53	31	13
0:50:00	53	31	13
0:51:00	53	31	13
0:52:00	52	31	13
0:53:00	52	31	13
0:54:00	53	31	13
0:55:00	53	31	13
0:56:00	53	31	13
0:57:00	54	30	13
0:58:00	54	30	13
0:59:00	55	31	13
1:00:00	55	31	13
1:01:00	55	30	13
1:02:00	56	30	13
1:03:00	56	30	13
1:04:00	56	30	13
1:05:00	56	30	13
1:06:00	56	30	13
1:07:00	56	30	13
1:08:00	56	30	13
1:09:00	56	30	13
1:10:00	56	30	13
1:11:00	56	30	13
1:12:00	55	30	13
1:13:00	55	30	13
1:14:00	55	30	13
1:15:00	55	30	13
1:16:00	54	30	13
1:17:00	54	30	13
1:18:00	54	30	13
1:19:00	54	30	13
1:20:00	53	31	13
1:21:00	53	31	13
1:22:00	53	31	13
1:23:00	53	31	13
1:24:00	53	31	13
1:25:00	53	31	13
1:26:00	53	31	13
1:27:00	53	31	13
1:28:00	53	31	13
1:29:00	53	30	13
1:30:00	53	31	13
1:31:00	54	31	13
1:32:00	54	30	13
1:33:00	54	31	13
1:34:00	55	31	13
1:35:00	55	30	14
1:36:00	56	30	14
1:37:00	56	30	15
1:38:00	57	30	15
1:39:00	57	30	16
1:40:00	58	30	17
1:41:00	58	30	18
1:42:00	58	30	19
1:43:00	59	30	24
1:44:00	59	30	28
1:45:00	59	30	31
1:46:00	59	30	33
1:47:00	59	30	40
1:48:00	59	30	43
1:49:00	59	30	46
1:50:00	59	30	48
1:51:00	59	30	48
1:52:00	59	30	49
1:53:00	59	30	54
1:54:00	58	30	58
1:55:00	58	30	60
1:56:00	58	30	64
1:57:00	58	30	65
1:58:00	58	30	50
1:59:00	57	30	60
2:00:00	57	30	71
2:01:00	57	30	59
2:02:00	57	30	75

File: project-root/data/Data Acquisition/Data Acquisition/2002 year (647)/Con 1 Research G1940+0.35%Diacel FL+0.7%Daxad-19 (50C).txt
--Test Summary--
Full Path and File Name	
Instrument Name	7222 #1
Instrument Type	Consistometer
Instrument Serial Number	113
Test Start Date	08.04.2002
Test Start Time	20:03:23
Test Stop Date	08.04.2002
Test Stop Time	23:25:35
Test Length	3:22:12
Final Sample Time Offset	3:22:00
Controller Schedule Name	
Sampling Period	60 seconds
Comments	MPa: 25(30min); T: 50C(30min); tap water, dry blending
Information	WellID	
Information	Customer	
Information	CementClass	G
Information	CementMfr	Dyckerhoff
Information	Additives	0.35%Diacel FL+0.70%Daxad-19
Information	Density	1940
Information	BHCT	50
Information	BHST	60
Information	FluidLoss	70cc/30min @50C
Information	JobType	Research
Calculated Value	Thickening_Time	N/A
Calculated Value	Setting Time	N/A
Initial Temperature (°C)	23 °C
Final Temperature (°C)	49 °C
Initial Pressure (MPa)	2 MPa
Final Pressure (MPa)	26 MPa
Initial Consistency (Bc)	11 Bc
Final Consistency (Bc)	71 Bc
--Data--
Time (HH:MM:SS)	Temperature (°C)	Pressure (MPa)	Consistency (Bc)
0:00:00	23	2	11
0:01:00	23	3	14
0:02:00	23	4	33
0:03:00	23	4	20
0:04:00	24	5	24
0:05:00	24	6	25
0:06:00	25	7	44
0:07:00	26	8	26
0:08:00	27	9	23
0:09:00	28	10	47
0:10:00	29	11	18
0:11:00	31	11	19
0:12:00	32	12	17
0:13:00	33	12	14
0:14:00	34	13	14
0:15:00	35	14	14
0:16:00	36	15	13
0:17:00	37	15	14
0:18:00	38	16	13
0:19:00	39	17	14
0:20:00	40	18	15
0:21:00	41	18	16
0:22:00	42	19	12
0:23:00	43	20	13
0:24:00	44	21	12
0:25:00	44	21	15
0:26:00	45	22	13
0:27:00	46	23	14
0:28:00	47	24	18
0:29:00	48	24	18
0:30:00	48	25	14
0:31:00	49	25	16
0:32:00	50	25	15
0:33:00	50	25	15
0:34:00	51	25	15
0:35:00	51	25	15
0:36:00	51	25	15
0:37:00	51	25	15
0:38:00	51	25	15
0:39:00	50	25	14
0:40:00	50	25	14
0:41:00	50	25	13
0:42:00	50	25	13
0:43:00	49	25	13
0:44:00	49	25	13
0:45:00	49	25	17
0:46:00	49	25	14
0:47:00	49	26	13
0:48:00	49	26	13
0:49:00	48	26	13
0:50:00	48	26	13
0:51:00	48	26	13
0:52:00	48	26	13
0:53:00	49	26	13
0:54:00	49	26	13
0:55:00	49	26	13
0:56:00	49	26	12
0:57:00	49	26	12
0:58:00	49	26	12
0:59:00	49	26	12
1:00:00	49	26	12
1:01:00	49	26	12
1:02:00	49	26	12
1:03:00	49	26	12
1:04:00	49	26	13
1:05:00	49	26	13
1:06:00	49	26	13
1:07:00	49	26	13
1:08:00	49	26	13
1:09:00	49	26	13
1:10:00	49	26	14
1:11:00	49	26	13
1:12:00	49	26	14
1:13:00	49	26	14
1:14:00	49	26	13
1:15:00	49	26	14
1:16:00	49	26	13
1:17:00	49	26	12
1:18:00	49	26	13
1:19:00	49	26	15
1:20:00	49	26	16
1:21:00	49	26	15
1:22:00	49	26	15
1:23:00	49	26	17
1:24:00	49	26	19
1:25:00	49	26	17
1:26:00	49	26	16
1:27:00	49	26	17
1:28:00	49	26	17
1:29:00	49	26	15
1:30:00	49	26	15
1:31:00	49	26	15
1:32:00	49	26	15
1:33:00	49	26	14
1:34:00	49	26	14
1:35:00	49	26	16
1:36:00	49	26	17
1:37:00	49	26	17
1:38:00	49	26	17
1:39:00	49	26	16
1:40:00	49	26	14
1:41:00	49	26	14
1:42:00	49	26	13
1:43:00	49	26	13
1:44:00	49	26	13
1:45:00	49	26	13
1:46:00	49	26	13
1:47:00	49	26	14
1:48:00	49	26	13
1:49:00	49	26	13
1:50:00	49	26	12
1:51:00	49	26	12
1:52:00	49	26	12
1:53:00	49	26	12
1:54:00	49	26	13
1:55:00	49	26	13
1:56:00	49	26	13
1:57:00	49	26	13
1:58:00	49	26	14
1:59:00	49	26	14
2:00:00	49	26	14
2:01:00	49	26	14
2:02:00	49	26	14
2:03:00	49	26	14
2:04:00	49	26	15
2:05:00	49	26	16
2:06:00	49	26	15
2:07:00	49	26	15
2:08:00	49	26	15
2:09:00	49	26	15
2:10:00	49	26	16
2:11:00	49	26	15
2:12:00	49	26	15
2:13:00	49	26	15
2:14:00	49	26	15
2:15:00	49	26	16
2:16:00	49	26	14
2:17:00	49	26	14
2:18:00	49	26	15
2:19:00	49	26	15
2:20:00	49	26	15
2:21:00	49	26	15
2:22:00	49	26	15
2:23:00	49	26	14
2:24:00	49	26	16
2:25:00	49	26	16
2:26:00	49	26	16
2:27:00	49	26	18
2:28:00	49	26	16
2:29:00	49	26	16
2:30:00	49	26	16
2:31:00	49	26	16
2:32:00	49	26	18
2:33:00	49	26	17
2:34:00	49	26	17
2:35:00	49	26	17
2:36:00	49	26	17
2:37:00	49	26	18
2:38:00	49	26	17
2:39:00	49	26	18
2:40:00	49	26	37
2:41:00	49	26	22
2:42:00	49	26	25
2:43:00	49	26	23
2:44:00	49	26	21
2:45:00	49	26	25
2:46:00	49	26	18
2:47:00	49	26	25
2:48:00	49	26	21
2:49:00	49	26	22
2:50:00	49	25	21
2:51:00	49	25	21
2:52:00	49	25	21
2:53:00	49	25	22
2:54:00	49	25	22
2:55:00	49	25	23
2:56:00	49	25	22
2:57:00	49	25	23
2:58:00	49	25	24
2:59:00	49	25	24
3:00:00	49	25	26
3:01:00	49	25	22
3:02:00	48	25	24
3:03:00	48	25	24
3:04:00	48	25	23
3:05:00	48	25	37
3:06:00	48	26	33
3:07:00	48	26	46
3:08:00	48	26	53
3:09:00	48	26	36
3:10:00	48	26	41
3:11:00	48	26	41
3:12:00	48	26	41
3:13:00	48	26	42
3:14:00	48	26	44
3:15:00	48	26	67
3:16:00	48	26	55
3:17:00	48	26	79
3:18:00	48	26	55
3:19:00	48	26	63
3:20:00	49	26	83
3:21:00	49	26	68
3:22:00	49	26	71

File: project-root/data/Data Acquisition/Data Acquisition/2002 year (647)/Con 1 Research G1940+0.35%DiacelFL(old)+0.7%D-19 (50C).txt
--Test Summary--
Full Path and File Name	
Instrument Name	7222 #1
Instrument Type	Consistometer
Instrument Serial Number	113
Test Start Date	16.07.2002
Test Start Time	15:52:35
Test Stop Date	17.07.2002
Test Stop Time	2:36:35
Test Length	10:44:00
Final Sample Time Offset	10:44:00
Controller Schedule Name	
Sampling Period	60 seconds
Comments	
Information	WellID	
Information	Customer	
Information	CementClass	
Information	CementMfr	
Information	Additives	
Information	Density	
Information	BHCT	
Information	BHST	
Information	FluidLoss	
Information	JobType	
Calculated Value	Thickening_Time	3:24:00
Calculated Value	Setting Time	10:44:00
Initial Temperature (°C)	25 °C
Final Temperature (°C)	36 °C
Initial Pressure (MPa)	0 MPa
Final Pressure (MPa)	25 MPa
Initial Consistency (Bc)	17 Bc
Final Consistency (Bc)	100 Bc
--Data--
Time (HH:MM:SS)	Temperature (°C)	Pressure (MPa)	Consistency (Bc)
0:00:00	25	0	17
0:01:00	25	2	19
0:02:00	25	3	18
0:03:00	25	3	19
0:04:00	26	5	18
0:05:00	26	6	19
0:06:00	27	7	20
0:07:00	27	8	20
0:08:00	28	8	19
0:09:00	29	9	19
0:10:00	31	10	19
0:11:00	32	11	21
0:12:00	33	11	20
0:13:00	35	12	19
0:14:00	36	12	19
0:15:00	37	13	21
0:16:00	38	14	22
0:17:00	39	15	20
0:18:00	40	15	19
0:19:00	41	16	21
0:20:00	42	17	23
0:21:00	43	18	22
0:22:00	43	18	25
0:23:00	44	19	23
0:24:00	45	20	23
0:25:00	45	21	26
0:26:00	46	21	24
0:27:00	47	22	26
0:28:00	47	23	25
0:29:00	48	24	25
0:30:00	49	24	23
0:31:00	50	25	22
0:32:00	51	25	23
0:33:00	51	25	23
0:34:00	52	25	23
0:35:00	52	25	23
0:36:00	52	25	23
0:37:00	52	25	26
0:38:00	52	25	26
0:39:00	52	25	25
0:40:00	52	25	25
0:41:00	51	25	24
0:42:00	51	25	24
0:43:00	51	25	25
0:44:00	50	25	25
0:45:00	50	25	26
0:46:00	50	25	27
0:47:00	50	25	27
0:48:00	49	25	27
0:49:00	49	26	28
0:50:00	49	25	29
0:51:00	49	26	26
0:52:00	49	25	27
0:53:00	49	26	28
0:54:00	50	26	28
0:55:00	50	26	29
0:56:00	50	25	29
0:57:00	50	26	29
0:58:00	50	25	28
0:59:00	50	25	28
1:00:00	50	26	28
1:01:00	50	26	28
1:02:00	50	26	27
1:03:00	50	26	26
1:04:00	50	25	26
1:05:00	50	26	25
1:06:00	50	25	25
1:07:00	50	25	25
1:08:00	50	26	25
1:09:00	50	25	24
1:10:00	50	26	22
1:11:00	50	25	22
1:12:00	50	26	22
1:13:00	50	25	21
1:14:00	50	25	20
1:15:00	50	25	20
1:16:00	50	26	19
1:17:00	50	25	19
1:18:00	50	25	19
1:19:00	50	26	19
1:20:00	50	26	20
1:21:00	50	26	22
1:22:00	50	25	23
1:23:00	50	26	22
1:24:00	50	25	21
1:25:00	50	25	21
1:26:00	50	26	22
1:27:00	50	26	20
1:28:00	50	25	21
1:29:00	50	25	21
1:30:00	50	26	21
1:31:00	50	25	21
1:32:00	50	25	20
1:33:00	50	26	19
1:34:00	50	26	19
1:35:00	50	26	19
1:36:00	50	26	19
1:37:00	50	25	19
1:38:00	50	25	19
1:39:00	50	26	19
1:40:00	50	25	19
1:41:00	50	25	19
1:42:00	50	26	19
1:43:00	50	26	19
1:44:00	50	26	19
1:45:00	50	26	19
1:46:00	50	26	19
1:47:00	50	25	19
1:48:00	50	26	19
1:49:00	50	25	19
1:50:00	50	26	19
1:51:00	50	25	18
1:52:00	50	26	19
1:53:00	50	26	19
1:54:00	50	25	19
1:55:00	50	25	19
1:56:00	50	26	19
1:57:00	50	26	19
1:58:00	50	26	19
1:59:00	50	25	20
2:00:00	50	26	21
2:01:00	50	25	21
2:02:00	50	26	21
2:03:00	50	26	21
2:04:00	50	26	22
2:05:00	50	25	24
2:06:00	50	26	23
2:07:00	50	26	23
2:08:00	50	25	21
2:09:00	50	25	20
2:10:00	50	25	19
2:11:00	50	25	19
2:12:00	50	25	19
2:13:00	50	26	19
2:14:00	50	26	19
2:15:00	50	26	19
2:16:00	50	25	20
2:17:00	50	25	20
2:18:00	50	26	20
2:19:00	50	26	20
2:20:00	50	25	20
2:21:00	50	26	21
2:22:00	50	26	21
2:23:00	50	25	21
2:24:00	50	26	20
2:25:00	50	26	20
2:26:00	50	26	21
2:27:00	50	25	21
2:28:00	50	25	21
2:29:00	50	25	21
2:30:00	50	26	21
2:31:00	50	25	21
2:32:00	50	25	20
2:33:00	50	25	20
2:34:00	50	25	20
2:35:00	50	25	21
2:36:00	50	25	21
2:37:00	50	25	21
2:38:00	50	26	21
2:39:00	50	25	21
2:40:00	50	25	21
2:41:00	50	25	21
2:42:00	50	25	20
2:43:00	50	25	21
2:44:00	50	25	21
2:45:00	50	25	20
2:46:00	50	25	22
2:47:00	50	25	23
2:48:00	50	25	20
2:49:00	50	25	21
2:50:00	50	25	20
2:51:00	49	25	19
2:52:00	49	25	20
2:53:00	49	25	20
2:54:00	49	25	20
2:55:00	49	25	20
2:56:00	49	25	20
2:57:00	49	25	20
2:58:00	49	25	20
2:59:00	49	26	20
3:00:00	49	25	20
3:01:00	49	26	22
3:02:00	49	26	23
3:03:00	49	25	23
3:04:00	49	25	24
3:05:00	49	26	27
3:06:00	49	25	28
3:07:00	49	25	31
3:08:00	49	25	32
3:09:00	49	26	33
3:10:00	49	25	33
3:11:00	50	25	33
3:12:00	50	26	33
3:13:00	50	25	42
3:14:00	50	25	44
3:15:00	50	25	47
3:16:00	50	25	50
3:17:00	51	25	55
3:18:00	51	25	60
3:19:00	51	25	64
3:20:00	51	25	69
3:21:00	51	25	68
3:22:00	51	25	70
3:23:00	51	25	72
3:24:00	51	25	82
3:25:00	51	24	92
3:26:00	51	25	89
3:27:00	51	25	94
3:28:00	51	25	79
3:29:00	51	25	79
3:30:00	51	25	79
3:31:00	51	25	79
3:32:00	51	25	79
3:33:00	51	25	79
3:34:00	51	25	79
3:35:00	51	25	79
3:36:00	51	25	79
3:37:00	51	24	79
3:38:00	51	25	79
3:39:00	51	25	79
3:40:00	50	25	79
3:41:00	50	25	79
3:42:00	50	25	79
3:43:00	50	25	79
3:44:00	50	25	78
3:45:00	50	25	78
3:46:00	50	25	78
3:47:00	50	25	78
3:48:00	50	25	78
3:49:00	50	25	78
3:50:00	50	25	78
3:51:00	50	25	78
3:52:00	50	25	78
3:53:00	50	25	78
3:54:00	50	25	78
3:55:00	50	25	78
3:56:00	50	25	78
3:57:00	50	25	78
3:58:00	50	25	78
3:59:00	50	25	78
4:00:00	50	25	78
4:01:00	50	25	78
4:02:00	50	25	78
4:03:00	50	25	78
4:04:00	50	25	78
4:05:00	50	25	78
4:06:00	50	25	78
4:07:00	50	25	78
4:08:00	50	25	78
4:09:00	49	25	78
4:10:00	50	25	78
4:11:00	50	25	78
4:12:00	50	25	78
4:13:00	50	25	78
4:14:00	50	25	78
4:15:00	50	25	78
4:16:00	50	25	78
4:17:00	50	25	78
4:18:00	50	25	78
4:19:00	50	25	78
4:20:00	50	25	78
4:21:00	50	25	78
4:22:00	50	24	78
4:23:00	50	25	79
4:24:00	50	25	79
4:25:00	50	25	79
4:26:00	50	25	79
4:27:00	50	25	79
4:28:00	50	25	79
4:29:00	50	25	79
4:30:00	50	25	79
4:31:00	50	25	79
4:32:00	50	25	79
4:33:00	51	25	79
4:34:00	51	25	79
4:35:00	51	25	79
4:36:00	51	25	79
4:37:00	51	25	79
4:38:00	51	25	79
4:39:00	51	25	79
4:40:00	51	25	79
4:41:00	51	25	79
4:42:00	52	25	79
4:43:00	52	25	79
4:44:00	52	25	79
4:45:00	52	25	79
4:46:00	52	25	79
4:47:00	52	25	79
4:48:00	52	25	79
4:49:00	52	25	79
4:50:00	53	25	79
4:51:00	53	25	79
4:52:00	53	25	79
4:53:00	53	25	79
4:54:00	53	25	79
4:55:00	53	25	79
4:56:00	53	25	79
4:57:00	54	25	79
4:58:00	54	25	79
4:59:00	54	25	79
5:00:00	54	25	79
5:01:00	54	25	79
5:02:00	54	25	79
5:03:00	54	25	79
5:04:00	55	24	80
5:05:00	55	25	79
5:06:00	55	25	79
5:07:00	55	25	80
5:08:00	55	25	79
5:09:00	55	25	79
5:10:00	55	25	79
5:11:00	55	25	79
5:12:00	55	25	79
5:13:00	56	25	79
5:14:00	56	25	79
5:15:00	56	25	79
5:16:00	56	25	79
5:17:00	56	25	79
5:18:00	56	25	80
5:19:00	56	25	80
5:20:00	56	25	80
5:21:00	56	25	79
5:22:00	56	25	79
5:23:00	56	25	79
5:24:00	56	25	79
5:25:00	56	25	79
5:26:00	56	25	79
5:27:00	56	25	79
5:28:00	56	25	79
5:29:00	56	25	79
5:30:00	56	25	79
5:31:00	56	25	79
5:32:00	56	25	79
5:33:00	56	25	79
5:34:00	56	25	79
5:35:00	56	25	79
5:36:00	56	24	79
5:37:00	56	25	79
5:38:00	56	25	79
5:39:00	56	25	79
5:40:00	56	25	79
5:41:00	56	25	79
5:42:00	56	25	79
5:43:00	56	25	79
5:44:00	56	25	79
5:45:00	56	25	79
5:46:00	56	25	79
5:47:00	56	25	79
5:48:00	56	25	79
5:49:00	56	25	79
5:50:00	56	25	79
5:51:00	56	25	79
5:52:00	56	25	79
5:53:00	56	25	79
5:54:00	55	25	79
5:55:00	55	25	79
5:56:00	55	25	79
5:57:00	55	25	79
5:58:00	55	24	79
5:59:00	55	25	79
6:00:00	55	25	79
6:01:00	55	25	79
6:02:00	55	25	79
6:03:00	55	25	79
6:04:00	55	25	79
6:05:00	54	25	79
6:06:00	54	25	79
6:07:00	54	24	79
6:08:00	54	25	79
6:09:00	54	25	79
6:10:00	54	25	79
6:11:00	54	25	79
6:12:00	54	25	79
6:13:00	54	25	79
6:14:00	53	25	79
6:15:00	53	25	79
6:16:00	53	25	79
6:17:00	53	25	79
6:18:00	53	25	79
6:19:00	53	25	79
6:20:00	53	25	79
6:21:00	53	25	79
6:22:00	52	25	79
6:23:00	52	25	79
6:24:00	52	25	79
6:25:00	52	25	79
6:26:00	52	25	79
6:27:00	52	25	79
6:28:00	52	25	79
6:29:00	52	25	79
6:30:00	52	25	79
6:31:00	51	25	79
6:32:00	51	25	79
6:33:00	51	25	79
6:34:00	51	25	79
6:35:00	51	25	79
6:36:00	51	25	79
6:37:00	51	25	79
6:38:00	51	25	79
6:39:00	50	25	79
6:40:00	50	25	79
6:41:00	50	25	79
6:42:00	50	25	79
6:43:00	50	25	79
6:44:00	50	25	79
6:45:00	50	25	78
6:46:00	50	25	78
6:47:00	50	25	78
6:48:00	49	25	78
6:49:00	49	25	78
6:50:00	49	24	78
6:51:00	49	25	77
6:52:00	49	25	77
6:53:00	49	25	77
6:54:00	49	25	77
6:55:00	49	25	77
6:56:00	49	25	77
6:57:00	48	25	77
6:58:00	48	25	77
6:59:00	48	25	77
7:00:00	48	24	77
7:01:00	48	25	77
7:02:00	48	25	77
7:03:00	48	25	77
7:04:00	48	25	77
7:05:00	48	25	77
7:06:00	47	25	77
7:07:00	47	25	78
7:08:00	47	25	78
7:09:00	47	25	78
7:10:00	47	25	78
7:11:00	47	25	78
7:12:00	47	25	78
7:13:00	47	25	78
7:14:00	47	25	78
7:15:00	47	25	78
7:16:00	47	25	78
7:17:00	46	25	78
7:18:00	46	24	78
7:19:00	46	25	79
7:20:00	46	25	79
7:21:00	46	25	79
7:22:00	46	25	79
7:23:00	46	25	79
7:24:00	46	25	79
7:25:00	46	25	79
7:26:00	46	25	79
7:27:00	45	25	79
7:28:00	45	25	79
7:29:00	45	25	79
7:30:00	45	25	79
7:31:00	45	25	79
7:32:00	45	25	79
7:33:00	45	25	79
7:34:00	45	25	79
7:35:00	45	25	79
7:36:00	45	25	79
7:37:00	45	25	79
7:38:00	45	25	79
7:39:00	44	25	79
7:40:00	44	25	79
7:41:00	44	25	79
7:42:00	44	25	79
7:43:00	44	25	79
7:44:00	44	25	79
7:45:00	44	25	78
7:46:00	44	25	78
7:47:00	44	25	78
7:48:00	44	25	78
7:49:00	44	25	78
7:50:00	44	25	78
7:51:00	44	25	78
7:52:00	43	25	78
7:53:00	43	25	78
7:54:00	43	25	78
7:55:00	43	25	78
7:56:00	43	25	78
7:57:00	43	25	78
7:58:00	43	25	78
7:59:00	43	25	79
8:00:00	43	25	79
8:01:00	43	25	79
8:02:00	43	25	79
8:03:00	43	25	79
8:04:00	43	25	79
8:05:00	43	25	79
8:06:00	42	25	79
8:07:00	42	25	79
8:08:00	42	25	79
8:09:00	42	25	79
8:10:00	42	25	79
8:11:00	42	25	79
8:12:00	42	25	79
8:13:00	42	24	79
8:14:00	42	25	80
8:15:00	42	25	80
8:16:00	42	25	80
8:17:00	42	25	80
8:18:00	42	25	80
8:19:00	42	25	80
8:20:00	42	25	80
8:21:00	42	25	80
8:22:00	42	25	81
8:23:00	41	25	81
8:24:00	41	25	81
8:25:00	41	25	81
8:26:00	41	25	81
8:27:00	41	25	81
8:28:00	41	25	81
8:29:00	41	25	81
8:30:00	41	25	81
8:31:00	41	25	81
8:32:00	41	25	81
8:33:00	41	25	81
8:34:00	41	25	81
8:35:00	41	25	81
8:36:00	41	25	80
8:37:00	41	25	80
8:38:00	41	25	80
8:39:00	41	25	80
8:40:00	41	25	81
8:41:00	40	25	81
8:42:00	40	25	81
8:43:00	40	25	81
8:44:00	40	25	81
8:45:00	40	25	81
8:46:00	40	25	81
8:47:00	40	25	81
8:48:00	40	25	83
8:49:00	40	25	84
8:50:00	40	25	84
8:51:00	40	25	84
8:52:00	40	25	83
8:53:00	40	25	83
8:54:00	40	25	83
8:55:00	40	25	83
8:56:00	40	24	83
8:57:00	40	25	83
8:58:00	40	25	84
8:59:00	40	25	84
9:00:00	40	25	84
9:01:00	39	25	84
9:02:00	39	25	84
9:03:00	39	25	84
9:04:00	39	25	84
9:05:00	39	25	84
9:06:00	39	25	84
9:07:00	39	25	84
9:08:00	39	25	84
9:09:00	39	25	85
9:10:00	39	25	85
9:11:00	39	25	85
9:12:00	39	25	84
9:13:00	39	25	84
9:14:00	39	25	84
9:15:00	39	25	84
9:16:00	39	25	84
9:17:00	39	25	84
9:18:00	39	25	84
9:19:00	39	25	84
9:20:00	39	25	82
9:21:00	39	25	82
9:22:00	39	25	82
9:23:00	39	25	82
9:24:00	39	25	82
9:25:00	38	25	82
9:26:00	38	25	82
9:27:00	38	25	82
9:28:00	38	25	82
9:29:00	38	25	82
9:30:00	38	25	81
9:31:00	38	25	81
9:32:00	38	25	81
9:33:00	38	25	81
9:34:00	38	25	81
9:35:00	38	25	81
9:36:00	38	25	81
9:37:00	38	25	81
9:38:00	38	25	81
9:39:00	38	25	81
9:40:00	38	25	86
9:41:00	38	25	87
9:42:00	38	25	88
9:43:00	38	25	87
9:44:00	38	25	87
9:45:00	38	25	87
9:46:00	38	25	87
9:47:00	38	25	87
9:48:00	38	25	88
9:49:00	38	25	88
9:50:00	38	25	87
9:51:00	37	25	87
9:52:00	37	25	85
9:53:00	37	25	85
9:54:00	37	25	85
9:55:00	37	25	85
9:56:00	37	25	85
9:57:00	37	25	85
9:58:00	37	25	85
9:59:00	37	25	85
10:00:00	37	25	85
10:01:00	37	25	85
10:02:00	37	25	85
10:03:00	37	25	85
10:04:00	37	25	92
10:05:00	37	25	90
10:06:00	37	25	89
10:07:00	37	25	89
10:08:00	37	25	89
10:09:00	37	25	89
10:10:00	37	25	89
10:11:00	37	25	89
10:12:00	37	25	89
10:13:00	37	25	89
10:14:00	37	25	89
10:15:00	37	25	89
10:16:00	37	25	84
10:17:00	37	25	83
10:18:00	37	25	83
10:19:00	37	25	83
10:20:00	37	25	83
10:21:00	36	25	83
10:22:00	36	25	83
10:23:00	36	25	83
10:24:00	36	24	83
10:25:00	36	25	84
10:26:00	36	25	84
10:27:00	36	25	84
10:28:00	36	24	85
10:29:00	36	25	88
10:30:00	36	25	88
10:31:00	36	25	87
10:32:00	36	25	86
10:33:00	36	25	86
10:34:00	36	25	86
10:35:00	36	25	86
10:36:00	36	25	86
10:37:00	36	25	86
10:38:00	36	25	86
10:39:00	36	25	86
10:40:00	36	25	86
10:41:00	36	25	86
10:42:00	36	25	91
10:43:00	36	25	102
10:44:00	36	25	100

File: project-root/data/Data Acquisition/Data Acquisition/2002 year (647)/Con 1 Research G1940+0.4%Diacel FL(Old)+0.6%D-19 (50C).txt
--Test Summary--
Full Path and File Name	
Instrument Name	7222 #1
Instrument Type	Consistometer
Instrument Serial Number	113
Test Start Date	09.07.2002
Test Start Time	20:19:58
Test Stop Date	09.07.2002
Test Stop Time	23:44:10
Test Length	3:24:12
Final Sample Time Offset	3:24:00
Controller Schedule Name	
Sampling Period	60 seconds
Comments	MPa: 25(30min); T: 50C(30min), tap water, dry-blending, cement from Sovetsky, Old Diacel FL 
Information	WellID	
Information	Customer	Petro-Aliance
Information	CementClass	G
Information	CementMfr	Dyckerhoff
Information	Additives	0.4%Diacel FL+0.6%D-19
Information	Density	1940
Information	BHCT	50
Information	BHST	60
Information	FluidLoss	
Information	JobType	Research
Calculated Value	Thickening_Time	N/A
Calculated Value	Setting Time	N/A
Initial Temperature (°C)	29 °C
Final Temperature (°C)	48 °C
Initial Pressure (MPa)	2 MPa
Final Pressure (MPa)	25 MPa
Initial Consistency (Bc)	17 Bc
Final Consistency (Bc)	63 Bc
--Data--
Time (HH:MM:SS)	Temperature (°C)	Pressure (MPa)	Consistency (Bc)
0:00:00	29	2	17
0:01:00	29	3	16
0:02:00	29	3	16
0:03:00	29	4	16
0:04:00	29	5	19
0:05:00	29	6	16
0:06:00	30	7	15
0:07:00	31	8	15
0:08:00	31	9	15
0:09:00	32	9	14
0:10:00	33	10	14
0:11:00	34	10	14
0:12:00	35	11	14
0:13:00	36	12	14
0:14:00	37	13	16
0:15:00	38	14	19
0:16:00	39	14	19
0:17:00	40	15	22
0:18:00	40	16	17
0:19:00	41	17	22
0:20:00	42	17	23
0:21:00	43	18	19
0:22:00	43	19	18
0:23:00	44	20	14
0:24:00	44	21	16
0:25:00	45	21	16
0:26:00	46	22	15
0:27:00	46	23	21
0:28:00	47	24	18
0:29:00	47	25	23
0:30:00	48	25	17
0:31:00	49	25	17
0:32:00	49	25	16
0:33:00	50	25	15
0:34:00	50	25	15
0:35:00	50	25	16
0:36:00	51	25	15
0:37:00	51	25	16
0:38:00	50	25	16
0:39:00	50	25	15
0:40:00	50	25	15
0:41:00	50	25	15
0:42:00	49	25	17
0:43:00	49	25	23
0:44:00	49	25	23
0:45:00	49	25	25
0:46:00	49	25	26
0:47:00	49	25	20
0:48:00	48	25	20
0:49:00	48	26	17
0:50:00	48	26	20
0:51:00	48	26	20
0:52:00	48	26	19
0:53:00	48	26	20
0:54:00	48	26	21
0:55:00	48	26	21
0:56:00	48	26	19
0:57:00	48	26	22
0:58:00	48	26	22
0:59:00	48	26	22
1:00:00	49	26	20
1:01:00	49	26	24
1:02:00	49	26	22
1:03:00	49	26	20
1:04:00	49	26	19
1:05:00	49	26	17
1:06:00	49	26	24
1:07:00	49	26	21
1:08:00	49	26	20
1:09:00	49	26	20
1:10:00	49	26	20
1:11:00	49	26	24
1:12:00	49	26	18
1:13:00	49	26	21
1:14:00	49	26	18
1:15:00	49	26	20
1:16:00	49	26	20
1:17:00	49	26	18
1:18:00	49	26	16
1:19:00	49	26	15
1:20:00	48	26	16
1:21:00	49	26	18
1:22:00	49	26	19
1:23:00	49	26	20
1:24:00	48	26	22
1:25:00	48	26	22
1:26:00	49	26	22
1:27:00	49	26	22
1:28:00	48	26	19
1:29:00	49	26	18
1:30:00	49	26	18
1:31:00	49	26	21
1:32:00	49	26	19
1:33:00	49	26	19
1:34:00	48	26	23
1:35:00	49	26	19
1:36:00	49	26	20
1:37:00	49	26	17
1:38:00	48	26	16
1:39:00	49	26	17
1:40:00	49	26	17
1:41:00	49	26	17
1:42:00	49	26	19
1:43:00	49	26	22
1:44:00	49	26	29
1:45:00	49	26	22
1:46:00	49	26	20
1:47:00	49	26	23
1:48:00	49	26	22
1:49:00	49	26	23
1:50:00	49	26	25
1:51:00	49	26	26
1:52:00	49	26	25
1:53:00	49	26	20
1:54:00	49	26	21
1:55:00	49	26	21
1:56:00	49	26	23
1:57:00	49	26	20
1:58:00	49	26	21
1:59:00	49	26	20
2:00:00	49	26	19
2:01:00	49	26	20
2:02:00	49	26	20
2:03:00	49	26	21
2:04:00	49	26	20
2:05:00	49	26	23
2:06:00	49	26	25
2:07:00	49	26	24
2:08:00	49	26	27
2:09:00	49	26	27
2:10:00	49	26	30
2:11:00	49	26	22
2:12:00	49	26	26
2:13:00	49	26	23
2:14:00	49	26	26
2:15:00	49	26	26
2:16:00	49	26	25
2:17:00	49	26	24
2:18:00	49	26	24
2:19:00	49	26	24
2:20:00	49	25	24
2:21:00	49	25	23
2:22:00	48	25	23
2:23:00	48	25	22
2:24:00	48	25	22
2:25:00	48	26	22
2:26:00	48	26	22
2:27:00	48	26	22
2:28:00	48	26	22
2:29:00	48	26	22
2:30:00	48	26	22
2:31:00	48	26	22
2:32:00	48	26	21
2:33:00	48	26	21
2:34:00	48	26	21
2:35:00	49	26	22
2:36:00	49	26	22
2:37:00	49	26	23
2:38:00	49	26	23
2:39:00	49	26	23
2:40:00	49	26	24
2:41:00	49	25	38
2:42:00	49	25	25
2:43:00	49	25	25
2:44:00	48	25	27
2:45:00	48	25	25
2:46:00	48	25	25
2:47:00	48	26	36
2:48:00	48	26	33
2:49:00	48	26	37
2:50:00	48	26	37
2:51:00	48	26	36
2:52:00	48	26	35
2:53:00	48	26	32
2:54:00	48	26	33
2:55:00	48	26	31
2:56:00	49	26	32
2:57:00	49	26	31
2:58:00	49	26	30
2:59:00	49	25	32
3:00:00	49	25	31
3:01:00	49	25	36
3:02:00	49	25	32
3:03:00	48	25	35
3:04:00	48	25	35
3:05:00	48	25	33
3:06:00	48	25	32
3:07:00	48	25	34
3:08:00	48	26	33
3:09:00	48	26	33
3:10:00	48	26	59
3:11:00	48	26	58
3:12:00	48	26	51
3:13:00	48	26	41
3:14:00	48	26	47
3:15:00	49	26	53
3:16:00	49	26	58
3:17:00	49	26	64
3:18:00	49	25	64
3:19:00	49	25	51
3:20:00	49	25	72
3:21:00	48	25	59
3:22:00	48	25	60
3:23:00	48	25	60
3:24:00	48	25	63

File: project-root/data/Data Acquisition/Data Acquisition/2002 year (647)/Con 1 Research G1940+0.4%Diacel FL+0.6%D-19 (50C).txt
--Test Summary--
Full Path and File Name	
Instrument Name	7222 #1
Instrument Type	Consistometer
Instrument Serial Number	113
Test Start Date	09.07.2002
Test Start Time	0:54:38
Test Stop Date	09.07.2002
Test Stop Time	5:41:03
Test Length	4:46:25
Final Sample Time Offset	4:46:00
Controller Schedule Name	
Sampling Period	60 seconds
Comments	MPa: 25(30min); T: 50C(30min), tap water, dry-blending, cement from Sovetsky
Information	WellID	
Information	Customer	Petro-Aliance
Information	CementClass	G
Information	CementMfr	Dyckerhoff
Information	Additives	0.4%Diacel FL+0.6%D-19
Information	Density	1940
Information	BHCT	50
Information	BHST	60
Information	FluidLoss	82cc/30min
Information	JobType	Research
Calculated Value	Thickening_Time	N/A
Calculated Value	Setting Time	N/A
Initial Temperature (°C)	28 °C
Final Temperature (°C)	50 °C
Initial Pressure (MPa)	2 MPa
Final Pressure (MPa)	25 MPa
Initial Consistency (Bc)	13 Bc
Final Consistency (Bc)	70 Bc
--Data--
Time (HH:MM:SS)	Temperature (°C)	Pressure (MPa)	Consistency (Bc)
0:00:00	28	2	13
0:01:00	28	3	13
0:02:00	28	4	13
0:03:00	28	4	12
0:04:00	28	5	13
0:05:00	29	6	14
0:06:00	29	7	13
0:07:00	30	8	13
0:08:00	31	9	13
0:09:00	31	10	14
0:10:00	32	11	14
0:11:00	33	11	13
0:12:00	34	12	13
0:13:00	35	13	14
0:14:00	36	13	13
0:15:00	37	14	13
0:16:00	39	14	13
0:17:00	39	15	13
0:18:00	40	16	13
0:19:00	41	17	14
0:20:00	42	17	14
0:21:00	43	19	13
0:22:00	44	19	13
0:23:00	44	20	14
0:24:00	45	20	14
0:25:00	45	21	14
0:26:00	46	22	14
0:27:00	46	23	13
0:28:00	47	24	13
0:29:00	47	24	13
0:30:00	48	25	14
0:31:00	49	26	13
0:32:00	49	26	12
0:33:00	50	25	12
0:34:00	50	25	12
0:35:00	50	25	12
0:36:00	51	25	12
0:37:00	51	25	12
0:38:00	51	25	12
0:39:00	50	25	13
0:40:00	50	25	12
0:41:00	50	25	12
0:42:00	49	25	12
0:43:00	49	25	12
0:44:00	49	25	12
0:45:00	48	25	13
0:46:00	48	25	13
0:47:00	47	26	13
0:48:00	47	26	13
0:49:00	47	26	13
0:50:00	47	26	13
0:51:00	47	26	13
0:52:00	47	26	13
0:53:00	47	26	12
0:54:00	47	26	12
0:55:00	48	26	12
0:56:00	48	26	13
0:57:00	48	26	13
0:58:00	48	26	13
0:59:00	49	26	13
1:00:00	49	26	12
1:01:00	49	26	12
1:02:00	49	26	13
1:03:00	49	26	12
1:04:00	49	26	13
1:05:00	49	26	13
1:06:00	49	26	12
1:07:00	49	26	13
1:08:00	49	26	13
1:09:00	49	26	13
1:10:00	49	26	13
1:11:00	48	26	13
1:12:00	48	26	13
1:13:00	48	26	13
1:14:00	48	26	13
1:15:00	48	26	13
1:16:00	48	26	13
1:17:00	48	26	13
1:18:00	48	26	13
1:19:00	48	26	13
1:20:00	48	26	13
1:21:00	48	26	13
1:22:00	48	26	13
1:23:00	48	26	13
1:24:00	48	26	14
1:25:00	48	26	13
1:26:00	48	26	13
1:27:00	49	26	14
1:28:00	49	26	15
1:29:00	48	26	14
1:30:00	48	26	15
1:31:00	48	26	14
1:32:00	49	26	14
1:33:00	48	26	15
1:34:00	48	26	15
1:35:00	49	26	15
1:36:00	49	26	14
1:37:00	48	26	14
1:38:00	48	26	15
1:39:00	48	26	14
1:40:00	48	26	14
1:41:00	48	26	13
1:42:00	48	26	14
1:43:00	48	26	14
1:44:00	48	26	14
1:45:00	48	25	13
1:46:00	48	25	13
1:47:00	48	25	13
1:48:00	48	25	13
1:49:00	48	25	13
1:50:00	48	26	13
1:51:00	48	26	13
1:52:00	48	26	13
1:53:00	48	26	13
1:54:00	48	26	13
1:55:00	48	26	13
1:56:00	48	26	13
1:57:00	48	26	13
1:58:00	48	26	13
1:59:00	48	26	13
2:00:00	48	26	13
2:01:00	48	26	13
2:02:00	49	26	13
2:03:00	49	26	13
2:04:00	49	25	12
2:05:00	48	25	12
2:06:00	48	25	12
2:07:00	48	25	12
2:08:00	48	25	12
2:09:00	48	25	12
2:10:00	48	25	12
2:11:00	48	26	12
2:12:00	48	26	12
2:13:00	48	26	12
2:14:00	48	26	12
2:15:00	48	26	12
2:16:00	48	26	12
2:17:00	48	26	12
2:18:00	48	26	12
2:19:00	48	26	12
2:20:00	48	26	12
2:21:00	48	26	12
2:22:00	49	26	12
2:23:00	49	26	12
2:24:00	49	26	12
2:25:00	49	26	12
2:26:00	49	25	13
2:27:00	49	25	13
2:28:00	48	25	13
2:29:00	48	25	13
2:30:00	48	25	13
2:31:00	48	25	13
2:32:00	48	26	13
2:33:00	48	26	13
2:34:00	48	26	13
2:35:00	48	26	13
2:36:00	48	26	13
2:37:00	48	26	13
2:38:00	48	26	13
2:39:00	48	26	13
2:40:00	48	26	13
2:41:00	48	26	13
2:42:00	48	26	13
2:43:00	48	26	13
2:44:00	48	26	13
2:45:00	49	26	13
2:46:00	49	26	13
2:47:00	49	26	13
2:48:00	49	25	13
2:49:00	49	25	12
2:50:00	49	25	12
2:51:00	48	25	12
2:52:00	48	25	12
2:53:00	48	25	12
2:54:00	48	25	12
2:55:00	48	25	12
2:56:00	48	25	12
2:57:00	48	26	12
2:58:00	48	26	12
2:59:00	48	26	12
3:00:00	48	26	12
3:01:00	48	26	12
3:02:00	48	26	12
3:03:00	48	26	12
3:04:00	48	26	12
3:05:00	48	26	12
3:06:00	48	26	12
3:07:00	48	26	12
3:08:00	49	26	12
3:09:00	49	26	12
3:10:00	49	26	12
3:11:00	49	25	12
3:12:00	49	25	12
3:13:00	49	25	12
3:14:00	49	25	12
3:15:00	49	25	12
3:16:00	49	25	12
3:17:00	49	25	13
3:18:00	48	25	13
3:19:00	48	25	13
3:20:00	48	25	13
3:21:00	48	25	13
3:22:00	48	25	13
3:23:00	48	25	13
3:24:00	48	26	13
3:25:00	48	26	13
3:26:00	48	26	13
3:27:00	48	26	13
3:28:00	48	26	13
3:29:00	48	26	13
3:30:00	48	26	13
3:31:00	48	26	13
3:32:00	48	26	13
3:33:00	48	26	13
3:34:00	48	26	13
3:35:00	48	26	13
3:36:00	48	26	13
3:37:00	48	26	13
3:38:00	48	26	13
3:39:00	49	26	12
3:40:00	49	26	15
3:41:00	49	26	16
3:42:00	49	25	15
3:43:00	49	25	15
3:44:00	49	25	15
3:45:00	50	25	15
3:46:00	50	25	16
3:47:00	50	25	16
3:48:00	50	25	16
3:49:00	50	25	16
3:50:00	50	25	16
3:51:00	50	25	16
3:52:00	50	25	16
3:53:00	50	25	16
3:54:00	50	25	17
3:55:00	50	25	17
3:56:00	50	25	17
3:57:00	49	25	21
3:58:00	49	25	21
3:59:00	49	25	21
4:00:00	49	25	21
4:01:00	49	25	24
4:02:00	49	25	24
4:03:00	49	25	24
4:04:00	49	25	24
4:05:00	49	25	25
4:06:00	49	25	27
4:07:00	49	25	29
4:08:00	49	25	29
4:09:00	48	25	30
4:10:00	48	25	31
4:11:00	48	25	31
4:12:00	48	25	31
4:13:00	48	26	32
4:14:00	48	26	33
4:15:00	48	26	35
4:16:00	48	26	39
4:17:00	48	26	38
4:18:00	48	26	39
4:19:00	48	26	39
4:20:00	48	26	40
4:21:00	48	26	42
4:22:00	48	26	42
4:23:00	48	26	45
4:24:00	48	26	47
4:25:00	48	26	47
4:26:00	48	26	48
4:27:00	48	26	51
4:28:00	48	26	52
4:29:00	49	26	53
4:30:00	49	26	53
4:31:00	49	26	59
4:32:00	49	26	54
4:33:00	49	25	55
4:34:00	49	25	56
4:35:00	50	25	55
4:36:00	50	25	54
4:37:00	50	25	59
4:38:00	50	25	58
4:39:00	50	25	59
4:40:00	50	25	59
4:41:00	50	25	60
4:42:00	50	25	61
4:43:00	50	25	63
4:44:00	50	25	64
4:45:00	50	25	67
4:46:00	50	25	70

File: project-root/data/Data Acquisition/Data Acquisition/2002 year (647)/Con 1 Research G1940+0.5%Diacel FL+0.25%Diacel RPM+0.1%HTR-100 (55C).txt
--Test Summary--
Full Path and File Name	
Instrument Name	7222 #1
Instrument Type	Consistometer
Instrument Serial Number	113
Test Start Date	31.07.2002
Test Start Time	13:11:07
Test Stop Date	01.08.2002
Test Stop Time	8:21:22
Test Length	19:10:15
Final Sample Time Offset	19:10:00
Controller Schedule Name	
Sampling Period	60 seconds
Comments	MPa: 30(30min) T:55(30min) all dry blend
Information	WellID	
Information	Customer	Petro-Aliance
Information	CementClass	G
Information	CementMfr	Dyckerhoff
Information	Additives	0.5%Diacel FL+0.25%Diacel RPM
Information	Density	1940
Information	BHCT	55
Information	BHST	65
Information	FluidLoss	83cc/30min
Information	JobType	Research
Calculated Value	Thickening_Time	6:51:00
Calculated Value	Setting Time	N/A
Initial Temperature (°C)	27 °C
Final Temperature (°C)	32 °C
Initial Pressure (MPa)	1 MPa
Final Pressure (MPa)	30 MPa
Initial Consistency (Bc)	16 Bc
Final Consistency (Bc)	84 Bc
--Data--
Time (HH:MM:SS)	Temperature (°C)	Pressure (MPa)	Consistency (Bc)
0:00:00	27	1	16
0:01:00	27	2	18
0:02:00	28	4	18
0:03:00	28	5	19
0:04:00	28	6	19
0:05:00	28	7	19
0:06:00	29	8	19
0:07:00	29	9	19
0:08:00	30	10	19
0:09:00	31	11	19
0:10:00	32	12	19
0:11:00	34	13	18
0:12:00	35	14	19
0:13:00	37	14	20
0:14:00	39	15	19
0:15:00	41	16	19
0:16:00	43	17	19
0:17:00	44	17	19
0:18:00	46	18	20
0:19:00	47	19	19
0:20:00	48	20	19
0:21:00	48	21	19
0:22:00	49	22	19
0:23:00	49	23	19
0:24:00	50	24	19
0:25:00	50	25	20
0:26:00	50	26	20
0:27:00	51	27	20
0:28:00	51	28	19
0:29:00	52	30	20
0:30:00	53	31	19
0:31:00	54	31	19
0:32:00	55	31	20
0:33:00	56	30	20
0:34:00	57	30	19
0:35:00	57	30	21
0:36:00	58	30	20
0:37:00	58	30	19
0:38:00	59	30	19
0:39:00	59	30	19
0:40:00	58	30	19
0:41:00	58	30	19
0:42:00	57	30	19
0:43:00	57	30	19
0:44:00	56	30	19
0:45:00	56	30	19
0:46:00	55	30	19
0:47:00	55	30	19
0:48:00	54	30	19
0:49:00	53	30	19
0:50:00	53	31	19
0:51:00	53	31	19
0:52:00	52	30	19
0:53:00	52	31	18
0:54:00	52	31	18
0:55:00	53	30	18
0:56:00	53	31	18
0:57:00	53	31	18
0:58:00	54	30	18
0:59:00	54	31	18
1:00:00	55	30	18
1:01:00	55	30	18
1:02:00	55	30	18
1:03:00	56	30	18
1:04:00	56	30	18
1:05:00	56	30	18
1:06:00	56	30	18
1:07:00	56	30	18
1:08:00	56	30	18
1:09:00	55	30	18
1:10:00	55	30	18
1:11:00	55	30	18
1:12:00	54	30	18
1:13:00	54	30	18
1:14:00	54	30	18
1:15:00	53	30	18
1:16:00	53	31	18
1:17:00	53	31	18
1:18:00	53	31	18
1:19:00	53	31	18
1:20:00	53	31	18
1:21:00	53	31	18
1:22:00	54	31	18
1:23:00	54	31	18
1:24:00	54	31	18
1:25:00	55	31	18
1:26:00	55	30	18
1:27:00	55	30	18
1:28:00	55	30	18
1:29:00	55	30	18
1:30:00	56	30	18
1:31:00	56	30	18
1:32:00	56	30	18
1:33:00	55	30	18
1:34:00	55	30	18
1:35:00	55	30	18
1:36:00	55	30	18
1:37:00	54	30	18
1:38:00	54	30	18
1:39:00	54	30	18
1:40:00	54	30	18
1:41:00	54	31	18
1:42:00	53	31	18
1:43:00	53	31	18
1:44:00	53	31	18
1:45:00	53	31	18
1:46:00	54	31	18
1:47:00	54	31	18
1:48:00	54	31	18
1:49:00	54	31	18
1:50:00	55	31	18
1:51:00	55	30	18
1:52:00	55	30	18
1:53:00	55	30	18
1:54:00	55	30	18
1:55:00	55	30	18
1:56:00	55	30	18
1:57:00	55	30	18
1:58:00	55	30	18
1:59:00	55	30	18
2:00:00	55	30	18
2:01:00	55	30	18
2:02:00	54	30	18
2:03:00	54	30	18
2:04:00	54	30	18
2:05:00	54	30	18
2:06:00	54	30	18
2:07:00	54	31	18
2:08:00	54	31	18
2:09:00	53	30	18
2:10:00	54	31	17
2:11:00	54	30	17
2:12:00	54	31	17
2:13:00	54	31	17
2:14:00	54	31	17
2:15:00	54	30	17
2:16:00	55	30	17
2:17:00	55	30	17
2:18:00	55	30	17
2:19:00	55	30	17
2:20:00	55	30	17
2:21:00	55	30	17
2:22:00	55	30	17
2:23:00	55	30	17
2:24:00	55	30	17
2:25:00	55	30	17
2:26:00	55	30	17
2:27:00	54	30	17
2:28:00	54	30	17
2:29:00	54	30	17
2:30:00	54	30	17
2:31:00	54	30	17
2:32:00	54	31	17
2:33:00	54	31	17
2:34:00	54	31	17
2:35:00	54	31	17
2:36:00	54	31	17
2:37:00	54	31	17
2:38:00	54	31	17
2:39:00	54	30	17
2:40:00	54	31	17
2:41:00	55	30	17
2:42:00	55	30	17
2:43:00	55	30	17
2:44:00	55	30	17
2:45:00	55	30	17
2:46:00	55	31	17
2:47:00	55	30	17
2:48:00	55	30	17
2:49:00	55	30	17
2:50:00	55	30	17
2:51:00	54	30	17
2:52:00	54	30	17
2:53:00	54	30	17
2:54:00	54	30	17
2:55:00	54	30	17
2:56:00	54	31	17
2:57:00	54	31	17
2:58:00	54	31	17
2:59:00	54	31	17
3:00:00	54	31	17
3:01:00	54	30	17
3:02:00	54	31	17
3:03:00	54	31	17
3:04:00	54	31	17
3:05:00	55	31	17
3:06:00	55	30	17
3:07:00	55	30	17
3:08:00	55	30	17
3:09:00	55	30	17
3:10:00	55	30	17
3:11:00	55	30	17
3:12:00	55	30	17
3:13:00	55	30	17
3:14:00	55	30	17
3:15:00	54	30	17
3:16:00	54	30	17
3:17:00	54	30	17
3:18:00	54	30	17
3:19:00	54	30	17
3:20:00	54	30	17
3:21:00	54	31	17
3:22:00	54	31	17
3:23:00	54	31	17
3:24:00	54	31	17
3:25:00	54	30	17
3:26:00	54	31	17
3:27:00	54	31	17
3:28:00	55	31	17
3:29:00	55	30	17
3:30:00	55	30	17
3:31:00	55	30	17
3:32:00	55	30	17
3:33:00	55	30	17
3:34:00	55	30	17
3:35:00	55	30	17
3:36:00	55	30	17
3:37:00	55	30	17
3:38:00	55	30	17
3:39:00	54	30	17
3:40:00	54	30	17
3:41:00	54	30	17
3:42:00	54	30	17
3:43:00	54	31	17
3:44:00	54	30	17
3:45:00	54	31	17
3:46:00	54	31	17
3:47:00	54	31	17
3:48:00	54	31	17
3:49:00	54	31	17
3:50:00	54	31	17
3:51:00	54	31	17
3:52:00	55	30	17
3:53:00	55	30	17
3:54:00	55	30	17
3:55:00	55	30	17
3:56:00	55	30	17
3:57:00	55	30	17
3:58:00	55	30	17
3:59:00	55	30	17
4:00:00	55	30	17
4:01:00	55	30	17
4:02:00	55	30	17
4:03:00	54	30	17
4:04:00	54	30	17
4:05:00	54	30	17
4:06:00	54	30	17
4:07:00	54	30	17
4:08:00	54	31	17
4:09:00	54	30	17
4:10:00	54	31	17
4:11:00	54	31	17
4:12:00	54	31	17
4:13:00	54	31	17
4:14:00	54	31	17
4:15:00	55	31	17
4:16:00	55	30	17
4:17:00	55	30	17
4:18:00	55	30	17
4:19:00	55	30	17
4:20:00	55	30	17
4:21:00	55	30	17
4:22:00	55	30	17
4:23:00	55	30	17
4:24:00	55	30	17
4:25:00	55	30	17
4:26:00	54	30	17
4:27:00	54	30	17
4:28:00	54	30	17
4:29:00	54	30	17
4:30:00	54	30	17
4:31:00	54	30	17
4:32:00	54	31	17
4:33:00	54	31	17
4:34:00	54	31	17
4:35:00	54	30	17
4:36:00	54	31	17
4:37:00	54	31	17
4:38:00	54	31	17
4:39:00	55	31	17
4:40:00	55	30	17
4:41:00	55	30	17
4:42:00	55	30	17
4:43:00	55	30	17
4:44:00	55	30	17
4:45:00	55	30	17
4:46:00	55	30	17
4:47:00	55	30	17
4:48:00	55	30	17
4:49:00	54	30	17
4:50:00	54	30	17
4:51:00	54	30	17
4:52:00	54	30	17
4:53:00	54	30	17
4:54:00	54	30	17
4:55:00	54	31	17
4:56:00	54	31	17
4:57:00	54	30	17
4:58:00	54	31	17
4:59:00	54	31	17
5:00:00	54	31	17
5:01:00	54	31	17
5:02:00	55	31	17
5:03:00	55	30	17
5:04:00	55	30	17
5:05:00	55	30	17
5:06:00	55	30	17
5:07:00	55	30	17
5:08:00	55	30	17
5:09:00	55	30	17
5:10:00	55	30	17
5:11:00	55	30	17
5:12:00	55	30	17
5:13:00	54	30	17
5:14:00	54	30	17
5:15:00	54	30	17
5:16:00	54	30	17
5:17:00	54	30	17
5:18:00	54	31	17
5:19:00	54	31	17
5:20:00	54	31	17
5:21:00	54	31	17
5:22:00	54	30	17
5:23:00	54	31	17
5:24:00	54	31	17
5:25:00	54	31	17
5:26:00	55	30	17
5:27:00	55	30	17
5:28:00	55	30	17
5:29:00	55	30	17
5:30:00	55	30	17
5:31:00	55	30	17
5:32:00	55	30	17
5:33:00	55	30	17
5:34:00	55	30	17
5:35:00	55	30	17
5:36:00	55	30	17
5:37:00	54	30	17
5:38:00	54	30	17
5:39:00	54	30	17
5:40:00	54	30	17
5:41:00	54	30	17
5:42:00	54	30	17
5:43:00	54	31	17
5:44:00	54	31	17
5:45:00	54	31	17
5:46:00	54	30	18
5:47:00	54	31	18
5:48:00	54	30	18
5:49:00	54	31	18
5:50:00	54	31	18
5:51:00	54	31	18
5:52:00	55	30	18
5:53:00	55	30	18
5:54:00	55	30	19
5:55:00	55	30	19
5:56:00	55	30	19
5:57:00	55	30	19
5:58:00	55	30	19
5:59:00	55	30	19
6:00:00	55	30	20
6:01:00	55	30	21
6:02:00	55	30	21
6:03:00	55	30	21
6:04:00	55	30	21
6:05:00	55	30	21
6:06:00	55	30	21
6:07:00	55	30	24
6:08:00	55	30	25
6:09:00	55	30	27
6:10:00	55	30	28
6:11:00	54	30	29
6:12:00	54	30	30
6:13:00	54	30	30
6:14:00	54	30	31
6:15:00	54	30	31
6:16:00	54	30	31
6:17:00	54	31	33
6:18:00	54	31	34
6:19:00	54	31	34
6:20:00	54	31	35
6:21:00	54	31	36
6:22:00	54	31	38
6:23:00	54	31	47
6:24:00	54	31	47
6:25:00	54	31	46
6:26:00	54	31	47
6:27:00	54	31	51
6:28:00	54	31	51
6:29:00	54	31	53
6:30:00	55	31	54
6:31:00	55	31	54
6:32:00	55	30	55
6:33:00	55	30	56
6:34:00	56	30	56
6:35:00	56	30	56
6:36:00	56	30	57
6:37:00	56	30	58
6:38:00	57	30	59
6:39:00	57	30	59
6:40:00	57	30	60
6:41:00	57	30	62
6:42:00	57	30	63
6:43:00	57	30	64
6:44:00	57	30	65
6:45:00	57	30	65
6:46:00	57	30	66
6:47:00	57	30	67
6:48:00	57	30	68
6:49:00	57	30	69
6:50:00	57	30	70
6:51:00	57	30	81
6:52:00	57	30	86
6:53:00	57	30	90
6:54:00	56	30	78
6:55:00	56	30	90
6:56:00	56	30	97
6:57:00	56	30	91
6:58:00	56	30	91
6:59:00	56	30	94
7:00:00	56	30	92
7:01:00	56	30	93
7:02:00	56	30	93
7:03:00	56	30	97
7:04:00	55	30	68
7:05:00	55	30	69
7:06:00	55	30	70
7:07:00	55	30	69
7:08:00	55	30	69
7:09:00	55	30	69
7:10:00	55	30	69
7:11:00	55	30	69
7:12:00	55	30	69
7:13:00	55	30	69
7:14:00	55	30	68
7:15:00	55	30	68
7:16:00	55	30	68
7:17:00	55	30	68
7:18:00	55	30	68
7:19:00	55	30	68
7:20:00	55	30	69
7:21:00	55	30	69
7:22:00	55	30	69
7:23:00	55	30	69
7:24:00	55	30	69
7:25:00	55	30	69
7:26:00	55	30	69
7:27:00	55	30	69
7:28:00	55	30	69
7:29:00	55	30	69
7:30:00	55	30	69
7:31:00	55	30	69
7:32:00	55	30	69
7:33:00	55	30	69
7:34:00	55	30	69
7:35:00	55	30	69
7:36:00	55	30	69
7:37:00	55	30	69
7:38:00	55	30	69
7:39:00	55	30	69
7:40:00	55	30	69
7:41:00	55	30	69
7:42:00	55	30	69
7:43:00	55	30	69
7:44:00	55	30	69
7:45:00	56	30	69
7:46:00	56	30	69
7:47:00	56	30	69
7:48:00	56	30	69
7:49:00	56	30	69
7:50:00	56	30	69
7:51:00	56	30	69
7:52:00	56	30	69
7:53:00	57	30	69
7:54:00	57	30	69
7:55:00	57	30	69
7:56:00	57	30	69
7:57:00	57	30	69
7:58:00	57	30	69
7:59:00	57	30	69
8:00:00	58	30	69
8:01:00	58	30	69
8:02:00	58	30	69
8:03:00	58	30	69
8:04:00	58	30	69
8:05:00	58	30	69
8:06:00	59	30	69
8:07:00	59	30	68
8:08:00	59	30	68
8:09:00	59	30	69
8:10:00	59	30	69
8:11:00	59	30	69
8:12:00	60	30	70
8:13:00	60	30	69
8:14:00	60	30	69
8:15:00	60	30	68
8:16:00	60	30	68
8:17:00	60	30	69
8:18:00	60	30	68
8:19:00	61	30	68
8:20:00	61	30	67
8:21:00	61	30	69
8:22:00	61	30	69
8:23:00	61	30	70
8:24:00	61	30	70
8:25:00	61	30	70
8:26:00	61	30	70
8:27:00	61	30	70
8:28:00	61	30	69
8:29:00	61	30	69
8:30:00	61	30	68
8:31:00	61	30	68
8:32:00	61	30	68
8:33:00	61	30	69
8:34:00	61	30	69
8:35:00	61	30	69
8:36:00	62	30	69
8:37:00	62	30	68
8:38:00	62	30	68
8:39:00	61	30	67
8:40:00	62	30	67
8:41:00	61	30	68
8:42:00	61	30	67
8:43:00	61	30	67
8:44:00	61	30	67
8:45:00	61	30	66
8:46:00	61	30	66
8:47:00	61	30	66
8:48:00	61	30	66
8:49:00	61	30	67
8:50:00	61	30	67
8:51:00	61	30	67
8:52:00	61	30	67
8:53:00	61	30	67
8:54:00	60	30	67
8:55:00	60	30	67
8:56:00	60	30	67
8:57:00	60	30	67
8:58:00	60	30	67
8:59:00	60	30	67
9:00:00	60	30	67
9:01:00	60	30	67
9:02:00	60	30	67
9:03:00	59	30	67
9:04:00	59	30	67
9:05:00	59	30	67
9:06:00	59	30	67
9:07:00	59	30	67
9:08:00	59	30	67
9:09:00	59	30	67
9:10:00	58	30	67
9:11:00	58	30	67
9:12:00	58	30	67
9:13:00	58	30	67
9:14:00	58	30	67
9:15:00	58	30	66
9:16:00	58	30	66
9:17:00	57	30	66
9:18:00	57	30	66
9:19:00	57	30	66
9:20:00	57	30	64
9:21:00	57	30	64
9:22:00	57	30	65
9:23:00	57	30	65
9:24:00	56	30	64
9:25:00	56	30	64
9:26:00	56	30	64
9:27:00	56	30	64
9:28:00	56	30	64
9:29:00	56	30	64
9:30:00	56	30	64
9:31:00	56	30	64
9:32:00	55	30	64
9:33:00	55	30	64
9:34:00	55	30	64
9:35:00	55	30	64
9:36:00	55	30	64
9:37:00	55	30	64
9:38:00	55	30	64
9:39:00	54	30	64
9:40:00	54	30	64
9:41:00	54	30	64
9:42:00	54	30	64
9:43:00	54	30	64
9:44:00	54	30	64
9:45:00	54	30	64
9:46:00	54	30	64
9:47:00	54	30	64
9:48:00	53	30	64
9:49:00	53	30	64
9:50:00	53	30	64
9:51:00	53	30	64
9:52:00	53	30	64
9:53:00	53	30	64
9:54:00	53	30	64
9:55:00	53	30	64
9:56:00	53	30	64
9:57:00	52	30	64
9:58:00	52	30	64
9:59:00	52	30	65
10:00:00	52	30	65
10:01:00	52	30	65
10:02:00	52	30	65
10:03:00	52	30	65
10:04:00	52	30	65
10:05:00	52	30	65
10:06:00	51	30	65
10:07:00	51	30	65
10:08:00	51	30	65
10:09:00	51	30	65
10:10:00	51	30	65
10:11:00	51	30	65
10:12:00	51	30	65
10:13:00	51	30	65
10:14:00	51	30	65
10:15:00	51	30	65
10:16:00	50	30	65
10:17:00	50	30	65
10:18:00	50	30	65
10:19:00	50	30	65
10:20:00	50	30	65
10:21:00	50	30	65
10:22:00	50	30	65
10:23:00	50	30	64
10:24:00	50	30	64
10:25:00	50	30	64
10:26:00	50	30	65
10:27:00	49	30	65
10:28:00	49	30	64
10:29:00	49	30	65
10:30:00	49	30	65
10:31:00	49	30	65
10:32:00	49	30	65
10:33:00	49	30	65
10:34:00	49	30	66
10:35:00	49	30	67
10:36:00	49	30	68
10:37:00	49	30	68
10:38:00	49	30	68
10:39:00	49	30	73
10:40:00	49	30	66
10:41:00	49	30	65
10:42:00	48	30	66
10:43:00	48	30	66
10:44:00	48	30	65
10:45:00	48	30	66
10:46:00	48	30	66
10:47:00	48	30	66
10:48:00	48	30	66
10:49:00	48	30	66
10:50:00	48	30	66
10:51:00	48	30	66
10:52:00	48	30	66
10:53:00	48	30	66
10:54:00	48	30	66
10:55:00	48	30	66
10:56:00	47	30	66
10:57:00	48	30	66
10:58:00	48	30	66
10:59:00	47	30	66
11:00:00	47	30	66
11:01:00	47	30	66
11:02:00	47	30	66
11:03:00	47	30	66
11:04:00	47	30	66
11:05:00	47	30	66
11:06:00	47	30	66
11:07:00	47	30	66
11:08:00	47	30	66
11:09:00	47	30	66
11:10:00	47	30	66
11:11:00	47	30	66
11:12:00	47	30	66
11:13:00	47	30	66
11:14:00	47	30	66
11:15:00	47	30	66
11:16:00	46	30	66
11:17:00	46	30	66
11:18:00	46	30	66
11:19:00	46	30	66
11:20:00	46	30	66
11:21:00	46	30	66
11:22:00	46	30	66
11:23:00	46	30	67
11:24:00	46	30	66
11:25:00	46	30	67
11:26:00	46	30	67
11:27:00	46	30	67
11:28:00	46	30	67
11:29:00	46	30	69
11:30:00	46	30	71
11:31:00	46	30	71
11:32:00	46	30	71
11:33:00	46	30	72
11:34:00	46	30	72
11:35:00	45	30	72
11:36:00	45	30	72
11:37:00	45	30	72
11:38:00	45	30	72
11:39:00	45	30	72
11:40:00	45	30	72
11:41:00	45	30	73
11:42:00	45	30	74
11:43:00	45	30	75
11:44:00	45	30	84
11:45:00	45	30	81
11:46:00	45	30	80
11:47:00	45	30	82
11:48:00	45	30	81
11:49:00	44	30	82
11:50:00	44	30	74
11:51:00	45	30	74
11:52:00	44	30	74
11:53:00	44	30	74
11:54:00	44	30	74
11:55:00	44	30	74
11:56:00	44	30	74
11:57:00	44	30	74
11:58:00	44	30	74
11:59:00	44	30	74
12:00:00	44	30	75
12:01:00	44	30	75
12:02:00	44	30	75
12:03:00	44	30	75
12:04:00	44	30	75
12:05:00	44	30	75
12:06:00	44	30	75
12:07:00	44	30	74
12:08:00	44	30	74
12:09:00	44	30	74
12:10:00	44	30	74
12:11:00	43	30	74
12:12:00	43	30	74
12:13:00	43	30	74
12:14:00	43	30	74
12:15:00	43	30	74
12:16:00	43	30	74
12:17:00	43	30	74
12:18:00	43	30	74
12:19:00	43	30	73
12:20:00	43	30	73
12:21:00	43	30	74
12:22:00	43	30	75
12:23:00	43	30	75
12:24:00	43	30	75
12:25:00	43	30	75
12:26:00	43	30	75
12:27:00	42	30	75
12:28:00	43	30	75
12:29:00	42	30	75
12:30:00	42	30	75
12:31:00	42	30	75
12:32:00	42	30	74
12:33:00	42	30	75
12:34:00	42	30	74
12:35:00	42	30	75
12:36:00	42	30	75
12:37:00	42	30	74
12:38:00	42	30	74
12:39:00	42	30	74
12:40:00	42	30	74
12:41:00	42	30	74
12:42:00	42	30	74
12:43:00	42	30	74
12:44:00	42	30	74
12:45:00	42	30	74
12:46:00	42	30	72
12:47:00	42	30	73
12:48:00	42	30	73
12:49:00	41	30	73
12:50:00	41	30	73
12:51:00	41	30	74
12:52:00	41	30	74
12:53:00	41	30	74
12:54:00	41	30	74
12:55:00	41	30	73
12:56:00	41	30	73
12:57:00	41	30	73
12:58:00	41	30	73
12:59:00	41	30	73
13:00:00	41	30	73
13:01:00	41	30	73
13:02:00	41	30	73
13:03:00	41	30	93
13:04:00	41	30	89
13:05:00	41	30	88
13:06:00	41	30	87
13:07:00	41	30	87
13:08:00	41	30	87
13:09:00	40	30	87
13:10:00	40	30	87
13:11:00	41	30	87
13:12:00	40	30	87
13:13:00	40	30	87
13:14:00	40	30	85
13:15:00	40	30	84
13:16:00	40	30	84
13:17:00	40	30	83
13:18:00	40	30	83
13:19:00	40	30	83
13:20:00	40	30	83
13:21:00	40	30	83
13:22:00	40	30	83
13:23:00	40	30	83
13:24:00	40	30	83
13:25:00	40	30	84
13:26:00	40	30	84
13:27:00	40	30	85
13:28:00	40	30	85
13:29:00	40	30	85
13:30:00	40	30	85
13:31:00	40	30	85
13:32:00	40	30	86
13:33:00	39	30	85
13:34:00	40	30	83
13:35:00	39	30	83
13:36:00	39	30	83
13:37:00	39	30	83
13:38:00	39	30	82
13:39:00	39	30	82
13:40:00	39	30	82
13:41:00	39	30	83
13:42:00	39	30	82
13:43:00	39	30	84
13:44:00	39	30	79
13:45:00	39	30	77
13:46:00	39	30	77
13:47:00	39	30	76
13:48:00	39	30	76
13:49:00	39	30	76
13:50:00	39	30	76
13:51:00	39	30	76
13:52:00	39	30	76
13:53:00	39	30	76
13:54:00	39	30	72
13:55:00	39	30	72
13:56:00	39	30	72
13:57:00	39	30	72
13:58:00	39	30	72
13:59:00	38	30	72
14:00:00	38	30	72
14:01:00	39	30	72
14:02:00	38	30	72
14:03:00	38	30	72
14:04:00	38	30	72
14:05:00	38	30	74
14:06:00	38	30	74
14:07:00	38	30	73
14:08:00	38	30	73
14:09:00	38	30	73
14:10:00	38	30	73
14:11:00	38	30	73
14:12:00	38	30	73
14:13:00	38	30	73
14:14:00	38	30	73
14:15:00	38	30	73
14:16:00	38	30	73
14:17:00	38	30	75
14:18:00	38	30	75
14:19:00	38	30	75
14:20:00	38	30	75
14:21:00	38	30	75
14:22:00	38	30	75
14:23:00	38	30	75
14:24:00	38	30	76
14:25:00	38	30	76
14:26:00	38	30	75
14:27:00	38	30	75
14:28:00	38	30	79
14:29:00	38	30	78
14:30:00	37	30	78
14:31:00	38	30	79
14:32:00	37	30	79
14:33:00	38	30	79
14:34:00	37	30	79
14:35:00	37	30	78
14:36:00	37	30	77
14:37:00	37	30	77
14:38:00	37	30	77
14:39:00	37	30	77
14:40:00	37	30	77
14:41:00	37	30	77
14:42:00	37	30	77
14:43:00	37	30	76
14:44:00	37	30	76
14:45:00	37	30	76
14:46:00	37	30	76
14:47:00	37	30	76
14:48:00	37	30	76
14:49:00	37	30	76
14:50:00	37	30	76
14:51:00	37	30	76
14:52:00	37	30	77
14:53:00	37	30	77
14:54:00	37	30	77
14:55:00	37	30	77
14:56:00	37	30	77
14:57:00	37	30	77
14:58:00	37	30	77
14:59:00	37	30	77
15:00:00	37	30	77
15:01:00	36	30	77
15:02:00	37	30	77
15:03:00	37	30	74
15:04:00	37	30	73
15:05:00	36	30	72
15:06:00	37	30	72
15:07:00	36	30	72
15:08:00	37	30	72
15:09:00	36	30	72
15:10:00	36	30	72
15:11:00	36	30	72
15:12:00	36	30	72
15:13:00	36	30	72
15:14:00	36	30	72
15:15:00	36	30	72
15:16:00	36	30	72
15:17:00	36	30	74
15:18:00	36	30	73
15:19:00	36	30	73
15:20:00	36	30	73
15:21:00	36	30	73
15:22:00	36	30	73
15:23:00	36	30	73
15:24:00	36	30	73
15:25:00	36	30	73
15:26:00	36	30	73
15:27:00	36	30	73
15:28:00	36	30	73
15:29:00	36	30	73
15:30:00	36	30	73
15:31:00	36	30	73
15:32:00	36	30	73
15:33:00	36	30	74
15:34:00	36	30	74
15:35:00	36	30	74
15:36:00	36	30	74
15:37:00	36	30	74
15:38:00	36	30	74
15:39:00	36	30	74
15:40:00	36	30	74
15:41:00	36	30	74
15:42:00	36	30	74
15:43:00	35	30	74
15:44:00	35	30	74
15:45:00	36	30	74
15:46:00	36	30	74
15:47:00	35	30	74
15:48:00	35	30	74
15:49:00	35	30	74
15:50:00	35	30	74
15:51:00	35	30	74
15:52:00	35	30	74
15:53:00	35	30	74
15:54:00	35	30	74
15:55:00	35	30	74
15:56:00	35	30	74
15:57:00	35	30	73
15:58:00	35	30	73
15:59:00	35	30	73
16:00:00	35	30	73
16:01:00	35	30	73
16:02:00	35	30	73
16:03:00	35	30	73
16:04:00	35	30	74
16:05:00	35	30	74
16:06:00	35	30	74
16:07:00	35	30	74
16:08:00	35	30	74
16:09:00	35	30	74
16:10:00	35	30	73
16:11:00	35	30	73
16:12:00	35	30	73
16:13:00	35	30	73
16:14:00	35	30	73
16:15:00	35	30	73
16:16:00	35	30	73
16:17:00	35	30	73
16:18:00	35	30	73
16:19:00	35	30	73
16:20:00	35	30	73
16:21:00	35	30	73
16:22:00	35	30	73
16:23:00	35	30	73
16:24:00	35	30	73
16:25:00	35	30	73
16:26:00	34	30	73
16:27:00	35	30	73
16:28:00	35	30	73
16:29:00	35	30	73
16:30:00	34	30	73
16:31:00	35	30	73
16:32:00	35	30	73
16:33:00	34	30	73
16:34:00	34	30	73
16:35:00	34	30	73
16:36:00	34	30	73
16:37:00	34	30	73
16:38:00	34	30	72
16:39:00	34	30	74
16:40:00	34	30	73
16:41:00	34	30	73
16:42:00	34	30	73
16:43:00	34	30	74
16:44:00	34	30	74
16:45:00	34	30	73
16:46:00	34	30	73
16:47:00	34	30	73
16:48:00	34	30	74
16:49:00	34	30	73
16:50:00	34	30	73
16:51:00	34	30	73
16:52:00	34	30	73
16:53:00	34	30	73
16:54:00	34	30	73
16:55:00	34	30	76
16:56:00	34	30	76
16:57:00	34	30	76
16:58:00	34	30	76
16:59:00	34	30	76
17:00:00	34	30	76
17:01:00	34	30	76
17:02:00	34	30	76
17:03:00	34	30	76
17:04:00	34	30	76
17:05:00	34	30	76
17:06:00	34	30	76
17:07:00	34	30	76
17:08:00	34	30	76
17:09:00	34	30	76
17:10:00	34	30	76
17:11:00	34	30	76
17:12:00	34	30	76
17:13:00	34	30	76
17:14:00	34	30	74
17:15:00	34	30	74
17:16:00	34	30	74
17:17:00	34	30	74
17:18:00	34	30	74
17:19:00	34	30	74
17:20:00	34	30	74
17:21:00	34	30	74
17:22:00	34	30	74
17:23:00	34	30	74
17:24:00	34	30	74
17:25:00	34	30	74
17:26:00	34	30	74
17:27:00	34	30	74
17:28:00	33	30	74
17:29:00	33	30	74
17:30:00	33	30	74
17:31:00	33	30	74
17:32:00	33	30	75
17:33:00	33	30	74
17:34:00	33	30	74
17:35:00	33	30	74
17:36:00	33	30	74
17:37:00	33	30	74
17:38:00	33	30	74
17:39:00	33	30	74
17:40:00	33	30	74
17:41:00	33	30	74
17:42:00	33	30	74
17:43:00	33	30	74
17:44:00	33	30	74
17:45:00	33	30	74
17:46:00	33	30	74
17:47:00	33	30	74
17:48:00	33	30	74
17:49:00	33	30	74
17:50:00	33	30	74
17:51:00	33	30	74
17:52:00	33	30	74
17:53:00	33	30	85
17:54:00	33	30	85
17:55:00	33	30	85
17:56:00	33	30	85
17:57:00	33	30	85
17:58:00	33	30	85
17:59:00	33	30	85
18:00:00	33	30	85
18:01:00	33	30	85
18:02:00	33	30	85
18:03:00	33	30	85
18:04:00	33	30	85
18:05:00	33	30	85
18:06:00	33	30	85
18:07:00	33	30	85
18:08:00	33	30	85
18:09:00	33	30	85
18:10:00	33	30	85
18:11:00	33	30	85
18:12:00	33	30	85
18:13:00	33	30	86
18:14:00	33	30	86
18:15:00	33	30	79
18:16:00	33	30	79
18:17:00	33	30	80
18:18:00	33	30	80
18:19:00	33	30	80
18:20:00	33	30	80
18:21:00	33	30	80
18:22:00	33	30	80
18:23:00	33	30	80
18:24:00	33	30	80
18:25:00	33	30	80
18:26:00	33	30	80
18:27:00	33	30	80
18:28:00	33	30	80
18:29:00	33	30	80
18:30:00	33	30	80
18:31:00	33	30	80
18:32:00	33	30	80
18:33:00	33	30	80
18:34:00	33	30	80
18:35:00	32	30	80
18:36:00	32	30	80
18:37:00	32	30	80
18:38:00	32	30	80
18:39:00	32	30	83
18:40:00	32	30	78
18:41:00	32	30	79
18:42:00	32	30	78
18:43:00	32	30	78
18:44:00	32	30	78
18:45:00	32	30	78
18:46:00	32	30	78
18:47:00	32	30	78
18:48:00	32	30	78
18:49:00	32	30	78
18:50:00	32	30	78
18:51:00	32	30	78
18:52:00	32	30	78
18:53:00	32	30	78
18:54:00	32	30	77
18:55:00	32	30	77
18:56:00	32	30	77
18:57:00	32	30	76
18:58:00	32	30	76
18:59:00	32	30	76
19:00:00	32	30	76
19:01:00	32	30	76
19:02:00	32	30	76
19:03:00	32	30	76
19:04:00	32	30	86
19:05:00	32	30	85
19:06:00	32	30	85
19:07:00	32	30	85
19:08:00	32	30	84
19:09:00	32	30	84
19:10:00	32	30	84
