Repository: ProgWizer/parser

File: project-root/data/Data Acquisition/Data Acquisition/2002 year (647)/Con 1 Research G1940+0.6%DiacelFL+0.25%CFR-10 (50C).txt
--Test Summary--
Full Path and File Name	
Instrument Name	7222 #1
Instrument Type	Consistometer
Instrument Serial Number	113
Test Start Date	23.01.2002
Test Start Time	21:37:11
Test Stop Date	24.01.2002
Test Stop Time	0:11:48
Test Length	2:34:37
Final Sample Time Offset	2:34:00
Controller Schedule Name	
Sampling Period	60 seconds
Comments	MPa: 25(30min) T:50 (30min), Usinsk cement G, Spread=25cm, MDens=1960
Information	WellID	
Information	Customer	Petro-Aliance
Information	CementClass	G
Information	CementMfr	Dyckerhoff
Information	Additives	0.6%DiacelFL+0.25%CFR-10
Information	Density	1940
Information	BHCT	50
Information	BHST	70
Information	FluidLoss	67cc/30min@50C
Information	JobType	Research
Calculated Value	Thickening_Time	2:33:00
Calculated Value	Setting Time	N/A
Initial Temperature (°C)	27 °C
Final Temperature (°C)	49 °C
Initial Pressure (MPa)	1 MPa
Final Pressure (MPa)	25 MPa
Initial Consistency (Bc)	20 Bc
Final Consistency (Bc)	70 Bc
--Data--
Time (HH:MM:SS)	Temperature (°C)	Pressure (MPa)	Consistency (Bc)
0:00:00	27	1	20
0:01:00	27	3	20
0:02:00	26	3	22
0:03:00	27	4	20
0:04:00	27	5	18
0:05:00	27	6	18
0:06:00	28	7	17
0:07:00	28	8	17
0:08:00	29	9	17
0:09:00	30	10	16
0:10:00	32	11	16
0:11:00	33	11	16
0:12:00	34	12	16
0:13:00	35	12	16
0:14:00	36	13	16
0:15:00	37	14	16
0:16:00	38	14	16
0:17:00	39	15	16
0:18:00	40	16	16
0:19:00	41	17	17
0:20:00	41	17	16
0:21:00	42	18	16
0:22:00	43	19	16
0:23:00	43	20	16
0:24:00	44	21	16
0:25:00	45	21	16
0:26:00	45	22	16
0:27:00	46	23	17
0:28:00	47	23	18
0:29:00	47	25	17
0:30:00	48	25	16
0:31:00	49	26	16
0:32:00	50	26	16
0:33:00	50	26	16
0:34:00	51	25	16
0:35:00	51	25	16
0:36:00	51	25	19
0:37:00	51	25	19
0:38:00	51	25	18
0:39:00	51	25	19
0:40:00	51	25	18
0:41:00	51	25	19
0:42:00	50	25	19
0:43:00	50	25	19
0:44:00	49	25	19
0:45:00	49	25	19
0:46:00	49	25	19
0:47:00	49	26	19
0:48:00	48	26	19
0:49:00	48	26	19
0:50:00	48	26	19
0:51:00	48	26	19
0:52:00	48	26	19
0:53:00	49	26	18
0:54:00	49	26	18
0:55:00	49	26	18
0:56:00	49	26	18
0:57:00	49	26	18
0:58:00	49	26	18
0:59:00	49	26	18
1:00:00	49	26	18
1:01:00	49	26	18
1:02:00	49	26	18
1:03:00	49	26	18
1:04:00	49	26	18
1:05:00	49	26	18
1:06:00	49	26	18
1:07:00	49	26	18
1:08:00	49	26	18
1:09:00	49	26	18
1:10:00	49	26	18
1:11:00	49	26	18
1:12:00	49	26	18
1:13:00	49	26	18
1:14:00	49	26	18
1:15:00	49	26	18
1:16:00	49	26	18
1:17:00	49	26	18
1:18:00	49	26	18
1:19:00	49	26	18
1:20:00	49	26	18
1:21:00	49	26	18
1:22:00	49	26	18
1:23:00	49	26	18
1:24:00	49	26	18
1:25:00	49	26	18
1:26:00	49	26	18
1:27:00	49	26	18
1:28:00	49	26	18
1:29:00	49	26	18
1:30:00	49	26	18
1:31:00	49	26	18
1:32:00	49	26	18
1:33:00	49	26	18
1:34:00	49	26	18
1:35:00	49	26	18
1:36:00	49	26	18
1:37:00	49	26	18
1:38:00	49	26	18
1:39:00	49	26	19
1:40:00	49	26	19
1:41:00	49	26	19
1:42:00	49	26	19
1:43:00	49	26	19
1:44:00	49	26	19
1:45:00	49	26	19
1:46:00	49	26	19
1:47:00	49	26	19
1:48:00	49	26	19
1:49:00	49	26	19
1:50:00	49	26	19
1:51:00	49	26	19
1:52:00	49	26	19
1:53:00	49	26	19
1:54:00	49	26	19
1:55:00	49	26	19
1:56:00	49	26	19
1:57:00	49	26	19
1:58:00	49	26	20
1:59:00	49	26	20
2:00:00	49	26	20
2:01:00	49	26	20
2:02:00	49	26	21
2:03:00	49	26	21
2:04:00	49	26	21
2:05:00	49	26	21
2:06:00	49	26	21
2:07:00	49	26	18
2:08:00	49	26	19
2:09:00	49	26	19
2:10:00	49	26	21
2:11:00	49	26	23
2:12:00	49	26	21
2:13:00	49	26	22
2:14:00	49	26	25
2:15:00	49	26	25
2:16:00	49	26	27
2:17:00	49	26	25
2:18:00	49	26	38
2:19:00	49	26	29
2:20:00	49	26	27
2:21:00	49	26	37
2:22:00	49	26	42
2:23:00	49	26	46
2:24:00	49	26	38
2:25:00	49	26	35
2:26:00	49	26	40
2:27:00	49	25	39
2:28:00	49	25	41
2:29:00	49	25	41
2:30:00	49	25	45
2:31:00	49	25	52
2:32:00	49	25	70
2:33:00	49	25	76
2:34:00	49	25	70

File: project-root/data/Data Acquisition/Data Acquisition/2002 year (647)/Con 1 Research G1940+1%DiacelFL+0.5%DiacelRPM+0.4%HTR-100 (97C-Sq).txt
--Test Summary--
Full Path and File Name	
Instrument Name	7222 #1
Instrument Type	Consistometer
Instrument Serial Number	113
Test Start Date	26.07.2002
Test Start Time	11:22:24
Test Stop Date	26.07.2002
Test Stop Time	16:12:56
Test Length	4:50:32
Final Sample Time Offset	4:50:00
Controller Schedule Name	
Sampling Period	60 seconds
Comments	MPa: 55(40min); T: 50C(10min), 97C(30min), tap water, cement from Sovetsky, dry-blending
Information	WellID	Buzuluk
Information	Customer	TNK
Information	CementClass	G
Information	CementMfr	Dyckerhoff
Information	Additives	1%Diacel FL+0.5%Diacel RPM+0.4%HTR-100
Information	Density	1940
Information	BHCT	97
Information	BHST	102
Information	FluidLoss	84cc/30min
Information	JobType	Hesitation Squeeze
Calculated Value	Thickening_Time	N/A
Calculated Value	Setting Time	N/A
Initial Temperature (°C)	26 °C
Final Temperature (°C)	105 °C
Initial Pressure (MPa)	1 MPa
Final Pressure (MPa)	55 MPa
Initial Consistency (Bc)	15 Bc
Final Consistency (Bc)	96 Bc
--Data--
Time (HH:MM:SS)	Temperature (°C)	Pressure (MPa)	Consistency (Bc)
0:00:00	26	1	15
0:01:00	27	3	16
0:02:00	27	4	16
0:03:00	27	6	15
0:04:00	28	8	16
0:05:00	30	9	17
0:06:00	32	10	17
0:07:00	35	12	20
0:08:00	38	13	19
0:09:00	42	14	18
0:10:00	45	16	18
0:11:00	49	17	18
0:12:00	52	18	18
0:13:00	54	19	19
0:14:00	57	20	19
0:15:00	59	21	18
0:16:00	61	23	18
0:17:00	62	24	21
0:18:00	64	25	19
0:19:00	65	27	20
0:20:00	66	28	18
0:21:00	68	29	14
0:22:00	69	31	15
0:23:00	70	32	14
0:24:00	72	33	15
0:25:00	73	35	16
0:26:00	74	36	16
0:27:00	76	38	16
0:28:00	77	39	16
0:29:00	78	40	15
0:30:00	80	42	16
0:31:00	82	43	17
0:32:00	83	45	18
0:33:00	85	46	17
0:34:00	86	48	18
0:35:00	88	49	18
0:36:00	89	50	17
0:37:00	90	52	16
0:38:00	92	53	16
0:39:00	94	54	16
0:40:00	95	56	15
0:41:00	96	56	14
0:42:00	96	55	14
0:43:00	96	56	12
0:44:00	96	56	11
0:45:00	96	56	11
0:46:00	97	56	11
0:47:00	97	56	11
0:48:00	97	56	11
0:49:00	98	56	11
0:50:00	99	56	15
0:51:00	106	55	15
0:52:00	107	55	18
0:53:00	107	55	22
0:54:00	106	55	22
0:55:00	105	55	16
0:56:00	105	55	18
0:57:00	105	55	15
0:58:00	105	55	13
0:59:00	104	55	13
1:00:00	104	55	13
1:01:00	104	55	14
1:02:00	104	55	14
1:03:00	104	55	14
1:04:00	103	55	14
1:05:00	103	55	46
1:06:00	99	55	23
1:07:00	97	55	20
1:08:00	96	55	20
1:09:00	94	55	20
1:10:00	93	56	15
1:11:00	93	56	15
1:12:00	93	56	16
1:13:00	93	56	16
1:14:00	93	56	16
1:15:00	93	56	17
1:16:00	93	56	18
1:17:00	93	56	17
1:18:00	93	56	17
1:19:00	93	56	17
1:20:00	94	56	15
1:21:00	97	55	21
1:22:00	97	55	24
1:23:00	98	55	24
1:24:00	98	55	22
1:25:00	99	55	19
1:26:00	99	55	19
1:27:00	99	55	19
1:28:00	99	55	19
1:29:00	99	55	19
1:30:00	99	55	19
1:31:00	99	55	19
1:32:00	99	55	19
1:33:00	99	55	33
1:34:00	99	55	29
1:35:00	99	55	34
1:36:00	100	55	20
1:37:00	99	55	21
1:38:00	98	55	19
1:39:00	97	55	19
1:40:00	96	55	14
1:41:00	96	55	13
1:42:00	95	55	13
1:43:00	96	55	13
1:44:00	95	55	13
1:45:00	95	55	13
1:46:00	95	56	13
1:47:00	95	56	14
1:48:00	95	56	14
1:49:00	95	56	14
1:50:00	95	56	38
1:51:00	95	56	17
1:52:00	95	56	17
1:53:00	95	56	17
1:54:00	95	56	17
1:55:00	95	56	12
1:56:00	96	56	12
1:57:00	96	56	12
1:58:00	96	56	12
1:59:00	96	56	12
2:00:00	96	56	12
2:01:00	96	56	12
2:02:00	96	56	13
2:03:00	96	56	15
2:04:00	96	56	23
2:05:00	97	56	16
2:06:00	99	55	16
2:07:00	99	55	19
2:08:00	99	55	21
2:09:00	99	55	18
2:10:00	99	55	25
2:11:00	99	55	27
2:12:00	99	55	27
2:13:00	99	55	27
2:14:00	99	55	27
2:15:00	98	55	27
2:16:00	98	55	27
2:17:00	98	55	27
2:18:00	98	55	27
2:19:00	98	55	27
2:20:00	98	55	20
2:21:00	97	55	18
2:22:00	96	55	17
2:23:00	95	55	17
2:24:00	94	56	17
2:25:00	94	56	12
2:26:00	94	56	12
2:27:00	94	56	12
2:28:00	94	56	12
2:29:00	94	56	12
2:30:00	94	56	12
2:31:00	94	56	12
2:32:00	94	56	12
2:33:00	94	56	12
2:34:00	94	56	12
2:35:00	95	56	19
2:36:00	97	55	22
2:37:00	99	55	20
2:38:00	99	55	18
2:39:00	99	55	17
2:40:00	99	55	13
2:41:00	99	55	13
2:42:00	99	55	13
2:43:00	99	55	13
2:44:00	99	55	13
2:45:00	99	55	13
2:46:00	99	55	13
2:47:00	99	55	13
2:48:00	99	55	13
2:49:00	99	55	13
2:50:00	99	55	23
2:51:00	98	55	18
2:52:00	97	55	18
2:53:00	96	55	18
2:54:00	95	55	18
2:55:00	95	55	13
2:56:00	95	56	13
2:57:00	94	56	12
2:58:00	95	56	13
2:59:00	95	56	13
3:00:00	94	56	13
3:01:00	94	56	13
3:02:00	95	56	13
3:03:00	95	56	13
3:04:00	95	56	13
3:05:00	95	56	18
3:06:00	96	55	16
3:07:00	97	55	16
3:08:00	98	55	16
3:09:00	98	55	15
3:10:00	98	55	13
3:11:00	98	55	13
3:12:00	98	55	13
3:13:00	98	55	13
3:14:00	98	55	13
3:15:00	98	55	13
3:16:00	98	55	13
3:17:00	98	55	13
3:18:00	98	55	13
3:19:00	98	55	13
3:20:00	98	55	18
3:21:00	98	55	17
3:22:00	97	55	16
3:23:00	97	55	16
3:24:00	96	55	16
3:25:00	95	55	15
3:26:00	95	55	15
3:27:00	95	56	15
3:28:00	95	56	16
3:29:00	95	56	15
3:30:00	95	56	15
3:31:00	95	56	15
3:32:00	95	56	14
3:33:00	95	56	14
3:34:00	95	56	14
3:35:00	95	56	20
3:36:00	96	56	18
3:37:00	96	55	17
3:38:00	97	55	16
3:39:00	97	55	16
3:40:00	97	55	12
3:41:00	97	55	12
3:42:00	97	55	12
3:43:00	98	55	12
3:44:00	98	55	13
3:45:00	98	55	13
3:46:00	98	55	13
3:47:00	98	55	13
3:48:00	98	55	12
3:49:00	98	55	12
3:50:00	98	55	35
3:51:00	98	55	24
3:52:00	99	55	25
3:53:00	99	55	25
3:54:00	99	55	21
3:55:00	98	55	14
3:56:00	98	55	14
3:57:00	98	55	14
3:58:00	98	55	14
3:59:00	97	55	14
4:00:00	97	55	14
4:01:00	97	55	14
4:02:00	97	55	14
4:03:00	96	55	14
4:04:00	96	55	14
4:05:00	96	55	33
4:06:00	96	55	28
4:07:00	95	55	29
4:08:00	95	56	29
4:09:00	95	56	28
4:10:00	95	56	18
4:11:00	94	56	18
4:12:00	94	56	18
4:13:00	94	56	18
4:14:00	94	56	17
4:15:00	93	56	14
4:16:00	93	56	15
4:17:00	93	56	15
4:18:00	93	56	17
4:19:00	93	56	19
4:20:00	94	56	42
4:21:00	94	56	28
4:22:00	94	56	34
4:23:00	94	56	32
4:24:00	95	56	36
4:25:00	96	56	20
4:26:00	96	56	20
4:27:00	97	56	20
4:28:00	98	56	20
4:29:00	99	56	25
4:30:00	99	55	19
4:31:00	100	55	32
4:32:00	101	55	24
4:33:00	102	55	24
4:34:00	102	55	24
4:35:00	103	55	37
4:36:00	104	55	30
4:37:00	104	55	33
4:38:00	105	55	35
4:39:00	105	55	39
4:40:00	105	55	27
4:41:00	105	55	29
4:42:00	105	55	42
4:43:00	105	55	41
4:44:00	105	55	41
4:45:00	105	55	41
4:46:00	105	55	41
4:47:00	105	55	43
4:48:00	105	55	42
4:49:00	105	55	45
4:50:00	105	55	96

File: project-root/data/Data Acquisition/Data Acquisition/2002 year (647)/Con 1 Research G1950+30%SF+0.7%HTR-100 (140C).txt
--Test Summary--
Full Path and File Name	
Instrument Name	7222 #1
Instrument Type	Consistometer
Instrument Serial Number	113
Test Start Date	13.06.2002
Test Start Time	23:22:32
Test Stop Date	14.06.2002
Test Stop Time	18:52:29
Test Length	19:29:57
Final Sample Time Offset	19:29:00
Controller Schedule Name	
Sampling Period	60 seconds
Comments	MPa: 60(60min); T: 120C(40min), 140C(20min); tap water, premix HTR-100
Information	WellID	
Information	Customer	LUKOIL
Information	CementClass	G
Information	CementMfr	Dyckerhoff
Information	Additives	30%SF+0.7%HTR-100 bwoc (0.538%bwodb)
Information	Density	1950
Information	BHCT	140
Information	BHST	160
Information	FluidLoss	
Information	JobType	Research
Calculated Value	Thickening_Time	7:52:00
Calculated Value	Setting Time	N/A
Initial Temperature (°C)	24 °C
Final Temperature (°C)	35 °C
Initial Pressure (MPa)	2 MPa
Final Pressure (MPa)	39 MPa
Initial Consistency (Bc)	10 Bc
Final Consistency (Bc)	82 Bc
--Data--
Time (HH:MM:SS)	Temperature (°C)	Pressure (MPa)	Consistency (Bc)
0:00:00	24	2	10
0:01:00	24	3	10
0:02:00	24	4	10
0:03:00	25	6	10
0:04:00	26	8	10
0:05:00	27	9	11
0:06:00	29	10	11
0:07:00	32	10	11
0:08:00	35	11	11
0:09:00	39	12	11
0:10:00	43	13	11
0:11:00	46	14	10
0:12:00	50	15	11
0:13:00	52	15	11
0:14:00	55	17	11
0:15:00	58	18	12
0:16:00	60	18	11
0:17:00	63	19	11
0:18:00	66	20	11
0:19:00	68	21	10
0:20:00	70	22	11
0:21:00	72	23	11
0:22:00	75	24	11
0:23:00	77	25	10
0:24:00	79	26	10
0:25:00	82	27	10
0:26:00	84	28	10
0:27:00	86	29	10
0:28:00	89	30	10
0:29:00	91	31	10
0:30:00	94	32	10
0:31:00	96	33	10
0:32:00	98	34	10
0:33:00	101	35	10
0:34:00	103	36	10
0:35:00	106	37	9
0:36:00	108	38	11
0:37:00	110	39	10
0:38:00	113	40	10
0:39:00	115	41	10
0:40:00	117	42	11
0:41:00	119	43	11
0:42:00	121	44	10
0:43:00	123	45	10
0:44:00	125	45	10
0:45:00	126	46	11
0:46:00	128	47	10
0:47:00	129	47	10
0:48:00	130	48	10
0:49:00	130	49	10
0:50:00	131	50	10
0:51:00	131	52	10
0:52:00	132	52	10
0:53:00	133	53	10
0:54:00	134	54	10
0:55:00	134	55	10
0:56:00	135	56	10
0:57:00	136	57	10
0:58:00	137	58	10
0:59:00	138	59	11
1:00:00	139	60	11
1:01:00	140	61	11
1:02:00	140	61	10
1:03:00	141	61	10
1:04:00	142	61	13
1:05:00	142	61	11
1:06:00	142	60	11
1:07:00	143	60	11
1:08:00	143	60	12
1:09:00	143	60	13
1:10:00	142	60	12
1:11:00	142	60	12
1:12:00	142	60	11
1:13:00	142	60	11
1:14:00	141	60	11
1:15:00	141	60	11
1:16:00	141	60	11
1:17:00	141	60	11
1:18:00	140	60	11
1:19:00	140	60	11
1:20:00	140	60	11
1:21:00	139	60	11
1:22:00	139	60	11
1:23:00	139	60	10
1:24:00	139	61	10
1:25:00	139	61	10
1:26:00	139	61	10
1:27:00	139	61	10
1:28:00	139	61	10
1:29:00	139	60	10
1:30:00	139	60	10
1:31:00	139	60	10
1:32:00	139	60	10
1:33:00	139	60	10
1:34:00	139	61	10
1:35:00	139	61	10
1:36:00	139	61	10
1:37:00	139	61	10
1:38:00	139	61	10
1:39:00	139	61	10
1:40:00	139	61	10
1:41:00	139	61	10
1:42:00	139	61	10
1:43:00	139	61	10
1:44:00	140	61	10
1:45:00	140	61	10
1:46:00	140	61	10
1:47:00	140	61	10
1:48:00	140	61	10
1:49:00	140	61	10
1:50:00	140	60	10
1:51:00	140	60	10
1:52:00	140	60	10
1:53:00	140	60	10
1:54:00	139	60	10
1:55:00	139	60	10
1:56:00	139	60	10
1:57:00	139	60	10
1:58:00	139	60	10
1:59:00	139	60	10
2:00:00	139	60	10
2:01:00	139	60	10
2:02:00	139	60	10
2:03:00	139	61	10
2:04:00	139	61	10
2:05:00	139	61	10
2:06:00	139	61	10
2:07:00	139	61	10
2:08:00	139	61	10
2:09:00	139	61	10
2:10:00	139	61	10
2:11:00	139	61	10
2:12:00	139	61	10
2:13:00	139	61	10
2:14:00	139	61	10
2:15:00	139	61	10
2:16:00	139	61	10
2:17:00	139	61	10
2:18:00	139	61	10
2:19:00	139	61	10
2:20:00	139	61	10
2:21:00	139	61	10
2:22:00	139	61	10
2:23:00	139	61	10
2:24:00	139	61	10
2:25:00	139	61	10
2:26:00	139	61	10
2:27:00	139	61	10
2:28:00	139	61	10
2:29:00	139	61	10
2:30:00	139	61	10
2:31:00	139	61	10
2:32:00	139	61	10
2:33:00	139	61	10
2:34:00	139	61	10
2:35:00	139	61	10
2:36:00	139	61	10
2:37:00	139	61	10
2:38:00	139	61	10
2:39:00	139	61	10
2:40:00	139	61	10
2:41:00	139	61	10
2:42:00	139	61	10
2:43:00	139	61	10
2:44:00	139	61	10
2:45:00	139	61	10
2:46:00	139	61	10
2:47:00	139	61	10
2:48:00	139	61	10
2:49:00	139	61	10
2:50:00	139	61	10
2:51:00	139	61	10
2:52:00	139	61	10
2:53:00	139	61	10
2:54:00	139	61	10
2:55:00	139	61	10
2:56:00	139	61	10
2:57:00	139	61	10
2:58:00	139	61	10
2:59:00	139	61	10
3:00:00	139	61	10
3:01:00	139	61	10
3:02:00	139	61	10
3:03:00	139	61	10
3:04:00	139	61	10
3:05:00	139	61	10
3:06:00	139	61	10
3:07:00	139	61	10
3:08:00	139	61	10
3:09:00	139	61	10
3:10:00	139	61	10
3:11:00	139	61	10
3:12:00	139	61	10
3:13:00	139	61	10
3:14:00	139	61	10
3:15:00	139	61	10
3:16:00	139	61	10
3:17:00	139	61	10
3:18:00	139	61	10
3:19:00	139	61	10
3:20:00	139	61	10
3:21:00	139	61	10
3:22:00	139	61	10
3:23:00	139	61	10
3:24:00	139	61	10
3:25:00	139	61	10
3:26:00	139	61	10
3:27:00	139	61	10
3:28:00	139	61	10
3:29:00	139	61	10
3:30:00	139	61	10
3:31:00	139	61	10
3:32:00	139	61	10
3:33:00	139	61	10
3:34:00	139	61	10
3:35:00	139	61	10
3:36:00	139	61	10
3:37:00	139	61	10
3:38:00	139	61	10
3:39:00	139	61	10
3:40:00	139	61	10
3:41:00	139	61	10
3:42:00	139	61	10
3:43:00	139	61	10
3:44:00	139	61	10
3:45:00	139	61	10
3:46:00	139	61	10
3:47:00	139	61	10
3:48:00	139	61	10
3:49:00	139	61	10
3:50:00	139	61	10
3:51:00	139	61	10
3:52:00	139	61	10
3:53:00	139	61	10
3:54:00	139	61	10
3:55:00	139	61	10
3:56:00	139	61	10
3:57:00	139	61	10
3:58:00	139	61	10
3:59:00	139	61	10
4:00:00	139	61	10
4:01:00	139	61	10
4:02:00	139	61	10
4:03:00	139	61	10
4:04:00	139	61	10
4:05:00	139	61	10
4:06:00	139	61	10
4:07:00	139	61	10
4:08:00	139	61	10
4:09:00	139	61	10
4:10:00	139	61	10
4:11:00	139	61	10
4:12:00	139	61	10
4:13:00	139	61	10
4:14:00	139	61	10
4:15:00	139	61	10
4:16:00	139	61	10
4:17:00	139	61	10
4:18:00	139	61	10
4:19:00	139	61	10
4:20:00	139	61	10
4:21:00	139	61	10
4:22:00	139	61	10
4:23:00	139	61	9
4:24:00	139	61	9
4:25:00	139	61	9
4:26:00	139	61	9
4:27:00	139	61	9
4:28:00	139	61	9
4:29:00	139	61	9
4:30:00	139	61	9
4:31:00	139	61	9
4:32:00	139	61	9
4:33:00	139	61	9
4:34:00	139	61	9
4:35:00	139	61	9
4:36:00	139	61	9
4:37:00	139	61	9
4:38:00	139	61	9
4:39:00	139	61	9
4:40:00	139	61	9
4:41:00	139	61	9
4:42:00	139	61	9
4:43:00	139	61	9
4:44:00	139	61	9
4:45:00	139	61	9
4:46:00	139	61	9
4:47:00	139	61	9
4:48:00	139	61	9
4:49:00	139	61	9
4:50:00	139	61	9
4:51:00	139	61	9
4:52:00	139	61	9
4:53:00	139	61	9
4:54:00	139	61	9
4:55:00	139	61	9
4:56:00	139	61	9
4:57:00	139	61	9
4:58:00	139	61	9
4:59:00	139	61	9
5:00:00	139	61	9
5:01:00	139	61	9
5:02:00	139	61	9
5:03:00	139	61	9
5:04:00	139	61	9
5:05:00	139	61	9
5:06:00	139	61	9
5:07:00	139	61	9
5:08:00	139	61	9
5:09:00	139	61	9
5:10:00	139	61	9
5:11:00	139	61	9
5:12:00	139	61	9
5:13:00	139	61	9
5:14:00	139	61	9
5:15:00	139	61	9
5:16:00	139	61	9
5:17:00	139	61	9
5:18:00	139	61	9
5:19:00	139	61	9
5:20:00	139	61	9
5:21:00	139	61	9
5:22:00	139	61	9
5:23:00	139	61	9
5:24:00	139	61	9
5:25:00	139	61	9
5:26:00	139	61	9
5:27:00	139	61	9
5:28:00	139	61	9
5:29:00	139	61	9
5:30:00	139	61	9
5:31:00	139	61	9
5:32:00	139	61	9
5:33:00	139	61	9
5:34:00	139	61	9
5:35:00	139	61	9
5:36:00	139	61	9
5:37:00	139	61	9
5:38:00	139	61	9
5:39:00	139	61	9
5:40:00	139	61	9
5:41:00	139	61	9
5:42:00	139	61	9
5:43:00	139	61	9
5:44:00	139	61	9
5:45:00	139	61	9
5:46:00	139	61	9
5:47:00	139	61	9
5:48:00	139	61	9
5:49:00	139	61	9
5:50:00	139	61	9
5:51:00	139	61	9
5:52:00	139	61	9
5:53:00	139	61	9
5:54:00	139	61	9
5:55:00	139	61	9
5:56:00	139	61	9
5:57:00	139	61	9
5:58:00	139	61	9
5:59:00	139	61	9
6:00:00	139	61	9
6:01:00	139	61	9
6:02:00	139	61	9
6:03:00	139	61	9
6:04:00	139	61	9
6:05:00	139	61	9
6:06:00	139	61	9
6:07:00	139	61	9
6:08:00	139	61	9
6:09:00	139	61	9
6:10:00	139	61	9
6:11:00	139	61	9
6:12:00	139	61	9
6:13:00	139	61	9
6:14:00	139	61	9
6:15:00	139	61	9
6:16:00	139	61	9
6:17:00	139	61	9
6:18:00	139	61	9
6:19:00	139	61	9
6:20:00	139	61	9
6:21:00	139	61	9
6:22:00	139	61	9
6:23:00	139	61	9
6:24:00	139	61	9
6:25:00	139	61	9
6:26:00	139	61	9
6:27:00	139	61	9
6:28:00	139	61	9
6:29:00	139	61	9
6:30:00	139	61	9
6:31:00	139	61	9
6:32:00	139	61	9
6:33:00	139	61	9
6:34:00	139	61	9
6:35:00	139	61	9
6:36:00	139	61	9
6:37:00	139	61	9
6:38:00	139	61	9
6:39:00	139	61	9
6:40:00	139	61	9
6:41:00	139	61	9
6:42:00	139	61	9
6:43:00	139	61	9
6:44:00	139	61	9
6:45:00	139	61	9
6:46:00	139	61	9
6:47:00	139	61	9
6:48:00	139	61	9
6:49:00	139	61	9
6:50:00	139	61	9
6:51:00	139	61	9
6:52:00	139	61	9
6:53:00	139	61	9
6:54:00	139	61	9
6:55:00	139	61	9
6:56:00	139	61	9
6:57:00	139	61	9
6:58:00	139	61	9
6:59:00	139	61	9
7:00:00	139	61	9
7:01:00	139	61	9
7:02:00	139	61	9
7:03:00	139	61	9
7:04:00	139	61	9
7:05:00	139	61	9
7:06:00	139	61	9
7:07:00	139	61	9
7:08:00	139	61	9
7:09:00	139	61	9
7:10:00	139	61	9
7:11:00	139	61	9
7:12:00	139	61	9
7:13:00	139	61	9
7:14:00	139	61	9
7:15:00	139	61	9
7:16:00	139	61	9
7:17:00	139	60	9
7:18:00	139	60	9
7:19:00	139	60	9
7:20:00	139	60	9
7:21:00	139	60	9
7:22:00	139	61	9
7:23:00	139	61	9
7:24:00	139	61	9
7:25:00	139	61	9
7:26:00	139	60	9
7:27:00	139	60	9
7:28:00	139	60	9
7:29:00	139	61	9
7:30:00	139	60	9
7:31:00	139	61	9
7:32:00	139	61	9
7:33:00	139	60	9
7:34:00	139	60	9
7:35:00	139	60	9
7:36:00	139	60	10
7:37:00	140	60	11
7:38:00	140	60	13
7:39:00	141	60	18
7:40:00	141	60	21
7:41:00	141	60	24
7:42:00	141	60	27
7:43:00	141	60	29
7:44:00	141	60	31
7:45:00	140	60	34
7:46:00	140	60	38
7:47:00	139	60	44
7:48:00	138	60	52
7:49:00	138	60	62
7:50:00	137	60	68
7:51:00	136	61	75
7:52:00	136	61	83
7:53:00	135	61	87
7:54:00	135	61	93
7:55:00	135	61	82
7:56:00	135	60	82
7:57:00	135	60	82
7:58:00	135	60	82
7:59:00	135	60	82
8:00:00	136	60	82
8:01:00	136	60	82
8:02:00	137	60	82
8:03:00	137	60	82
8:04:00	137	60	82
8:05:00	138	60	82
8:06:00	138	60	82
8:07:00	138	60	82
8:08:00	139	60	82
8:09:00	139	60	82
8:10:00	139	60	82
8:11:00	139	60	82
8:12:00	139	60	82
8:13:00	139	60	82
8:14:00	139	60	82
8:15:00	139	60	82
8:16:00	139	60	82
8:17:00	139	60	82
8:18:00	139	60	82
8:19:00	139	60	82
8:20:00	139	60	82
8:21:00	139	60	82
8:22:00	139	60	82
8:23:00	138	60	82
8:24:00	138	60	82
8:25:00	138	60	82
8:26:00	138	60	82
8:27:00	138	60	82
8:28:00	138	60	82
8:29:00	138	60	82
8:30:00	138	60	82
8:31:00	137	60	82
8:32:00	137	60	82
8:33:00	137	60	82
8:34:00	137	60	82
8:35:00	137	60	82
8:36:00	137	60	82
8:37:00	136	60	82
8:38:00	136	60	82
8:39:00	136	60	82
8:40:00	136	60	82
8:41:00	135	60	82
8:42:00	135	60	82
8:43:00	135	60	82
8:44:00	135	60	82
8:45:00	134	60	82
8:46:00	134	60	82
8:47:00	134	60	82
8:48:00	133	60	82
8:49:00	133	60	82
8:50:00	133	60	82
8:51:00	132	60	82
8:52:00	132	60	82
8:53:00	131	60	82
8:54:00	131	60	82
8:55:00	131	60	82
8:56:00	130	60	82
8:57:00	130	60	82
8:58:00	129	60	82
8:59:00	129	60	82
9:00:00	129	60	82
9:01:00	128	60	82
9:02:00	128	60	82
9:03:00	127	60	82
9:04:00	127	60	82
9:05:00	127	60	82
9:06:00	126	60	82
9:07:00	126	60	82
9:08:00	125	60	82
9:09:00	125	60	82
9:10:00	124	60	82
9:11:00	124	60	82
9:12:00	123	60	82
9:13:00	123	60	82
9:14:00	122	60	82
9:15:00	122	60	82
9:16:00	122	60	82
9:17:00	121	60	82
9:18:00	121	60	82
9:19:00	120	60	82
9:20:00	120	60	82
9:21:00	119	60	82
9:22:00	119	60	82
9:23:00	118	60	82
9:24:00	118	60	82
9:25:00	117	60	82
9:26:00	117	60	82
9:27:00	116	60	82
9:28:00	116	60	82
9:29:00	115	60	82
9:30:00	115	60	82
9:31:00	115	60	82
9:32:00	114	60	82
9:33:00	114	60	82
9:34:00	113	60	82
9:35:00	113	60	82
9:36:00	112	60	82
9:37:00	112	60	82
9:38:00	111	60	82
9:39:00	111	60	82
9:40:00	110	60	82
9:41:00	110	60	82
9:42:00	110	60	82
9:43:00	109	60	82
9:44:00	109	60	82
9:45:00	108	60	82
9:46:00	108	60	82
9:47:00	107	60	82
9:48:00	107	60	82
9:49:00	107	60	82
9:50:00	106	60	82
9:51:00	106	60	82
9:52:00	105	60	82
9:53:00	105	60	82
9:54:00	105	60	82
9:55:00	104	60	82
9:56:00	104	60	82
9:57:00	103	60	81
9:58:00	103	60	81
9:59:00	103	60	81
10:00:00	102	60	81
10:01:00	102	60	81
10:02:00	102	60	81
10:03:00	101	60	81
10:04:00	101	60	81
10:05:00	101	60	81
10:06:00	100	60	81
10:07:00	100	60	81
10:08:00	99	60	81
10:09:00	99	60	81
10:10:00	99	60	81
10:11:00	98	60	81
10:12:00	98	60	82
10:13:00	98	60	82
10:14:00	97	60	82
10:15:00	97	60	82
10:16:00	97	60	82
10:17:00	97	60	82
10:18:00	96	60	82
10:19:00	96	60	82
10:20:00	96	60	82
10:21:00	95	60	82
10:22:00	95	60	82
10:23:00	95	60	82
10:24:00	94	60	82
10:25:00	94	60	82
10:26:00	94	60	82
10:27:00	93	60	82
10:28:00	93	60	82
10:29:00	93	60	82
10:30:00	93	60	82
10:31:00	92	60	82
10:32:00	92	60	81
10:33:00	92	60	81
10:34:00	91	60	81
10:35:00	91	60	81
10:36:00	91	60	81
10:37:00	91	60	81
10:38:00	90	60	81
10:39:00	90	60	81
10:40:00	90	60	81
10:41:00	90	60	81
10:42:00	89	60	81
10:43:00	89	60	81
10:44:00	89	60	81
10:45:00	89	60	81
10:46:00	88	60	81
10:47:00	88	60	81
10:48:00	88	60	81
10:49:00	87	60	81
10:50:00	87	60	81
10:51:00	87	60	81
10:52:00	87	60	81
10:53:00	86	60	81
10:54:00	86	60	82
10:55:00	86	60	82
10:56:00	86	60	82
10:57:00	85	60	82
10:58:00	85	60	82
10:59:00	85	60	82
11:00:00	85	60	82
11:01:00	85	60	82
11:02:00	84	60	82
11:03:00	84	60	82
11:04:00	84	60	82
11:05:00	84	60	82
11:06:00	83	60	82
11:07:00	83	60	82
11:08:00	83	60	82
11:09:00	83	60	82
11:10:00	82	60	82
11:11:00	82	61	82
11:12:00	82	60	81
11:13:00	82	60	81
11:14:00	82	60	81
11:15:00	81	60	81
11:16:00	81	60	81
11:17:00	81	60	81
11:18:00	81	60	81
11:19:00	80	60	81
11:20:00	80	60	81
11:21:00	80	60	81
11:22:00	80	60	81
11:23:00	80	60	81
11:24:00	79	60	81
11:25:00	79	60	81
11:26:00	79	60	81
11:27:00	79	60	81
11:28:00	79	60	81
11:29:00	78	60	81
11:30:00	78	60	81
11:31:00	78	60	81
11:32:00	78	60	81
11:33:00	78	60	81
11:34:00	77	60	82
11:35:00	77	60	82
11:36:00	77	60	82
11:37:00	77	60	82
11:38:00	77	60	82
11:39:00	76	60	82
11:40:00	76	60	82
11:41:00	76	60	82
11:42:00	76	60	82
11:43:00	76	60	82
11:44:00	75	60	82
11:45:00	75	60	82
11:46:00	75	60	82
11:47:00	75	60	82
11:48:00	75	60	82
11:49:00	74	60	82
11:50:00	74	60	82
11:51:00	74	60	82
11:52:00	74	60	82
11:53:00	74	60	82
11:54:00	74	60	81
11:55:00	73	60	81
11:56:00	73	60	81
11:57:00	73	60	81
11:58:00	73	60	81
11:59:00	73	60	81
12:00:00	72	60	81
12:01:00	72	60	81
12:02:00	72	60	81
12:03:00	72	60	81
12:04:00	72	60	81
12:05:00	72	60	81
12:06:00	71	60	82
12:07:00	71	60	82
12:08:00	71	60	82
12:09:00	71	60	82
12:10:00	71	60	82
12:11:00	71	60	82
12:12:00	70	60	82
12:13:00	70	60	82
12:14:00	70	60	82
12:15:00	70	60	82
12:16:00	70	60	82
12:17:00	70	60	82
12:18:00	69	60	82
12:19:00	69	60	82
12:20:00	69	60	82
12:21:00	69	60	82
12:22:00	69	60	82
12:23:00	69	60	82
12:24:00	68	60	82
12:25:00	68	60	82
12:26:00	68	60	82
12:27:00	68	60	82
12:28:00	68	60	82
12:29:00	68	60	82
12:30:00	67	60	82
12:31:00	67	60	82
12:32:00	67	60	82
12:33:00	67	60	82
12:34:00	67	60	82
12:35:00	67	60	82
12:36:00	67	60	82
12:37:00	66	60	82
12:38:00	66	60	82
12:39:00	66	60	82
12:40:00	66	60	82
12:41:00	66	60	82
12:42:00	66	60	82
12:43:00	66	60	82
12:44:00	65	60	82
12:45:00	65	60	82
12:46:00	65	60	82
12:47:00	65	60	82
12:48:00	65	60	82
12:49:00	65	60	82
12:50:00	64	60	82
12:51:00	64	60	82
12:52:00	64	60	82
12:53:00	64	60	82
12:54:00	64	60	82
12:55:00	64	60	82
12:56:00	64	60	82
12:57:00	63	60	82
12:58:00	63	60	83
12:59:00	63	60	83
13:00:00	63	60	83
13:01:00	63	60	83
13:02:00	63	60	82
13:03:00	63	60	82
13:04:00	63	60	82
13:05:00	62	60	82
13:06:00	62	60	82
13:07:00	62	60	82
13:08:00	62	60	82
13:09:00	62	60	82
13:10:00	62	60	82
13:11:00	62	60	82
13:12:00	61	60	82
13:13:00	61	60	82
13:14:00	61	60	82
13:15:00	61	60	82
13:16:00	61	60	82
13:17:00	61	60	82
13:18:00	61	60	82
13:19:00	61	60	82
13:20:00	60	60	82
13:21:00	60	60	82
13:22:00	60	60	82
13:23:00	60	60	82
13:24:00	60	60	82
13:25:00	60	60	82
13:26:00	60	60	82
13:27:00	60	60	82
13:28:00	59	60	82
13:29:00	59	60	82
13:30:00	59	60	82
13:31:00	59	60	82
13:32:00	59	60	82
13:33:00	59	60	82
13:34:00	59	60	82
13:35:00	59	60	82
13:36:00	58	60	82
13:37:00	58	60	82
13:38:00	58	60	82
13:39:00	58	60	82
13:40:00	58	60	82
13:41:00	58	60	82
13:42:00	58	60	82
13:43:00	58	60	82
13:44:00	58	60	82
13:45:00	57	60	82
13:46:00	57	60	82
13:47:00	57	60	82
13:48:00	57	60	82
13:49:00	57	60	82
13:50:00	57	60	82
13:51:00	57	60	82
13:52:00	57	60	82
13:53:00	56	60	82
13:54:00	56	60	82
13:55:00	56	60	82
13:56:00	56	60	82
13:57:00	56	60	82
13:58:00	56	60	82
13:59:00	56	60	82
14:00:00	56	60	82
14:01:00	56	60	82
14:02:00	55	60	82
14:03:00	55	60	82
14:04:00	55	60	82
14:05:00	55	60	82
14:06:00	55	60	82
14:07:00	55	60	82
14:08:00	55	60	82
14:09:00	55	60	82
14:10:00	55	60	82
14:11:00	55	60	82
14:12:00	54	60	82
14:13:00	54	60	82
14:14:00	54	60	82
14:15:00	54	60	82
14:16:00	54	60	82
14:17:00	54	60	82
14:18:00	54	60	82
14:19:00	54	60	82
14:20:00	54	60	82
14:21:00	54	60	82
14:22:00	53	60	82
14:23:00	53	60	82
14:24:00	53	60	82
14:25:00	53	60	82
14:26:00	53	60	82
14:27:00	53	60	82
14:28:00	53	60	82
14:29:00	53	60	82
14:30:00	53	60	82
14:31:00	53	60	82
14:32:00	52	60	82
14:33:00	52	60	82
14:34:00	52	60	82
14:35:00	52	60	82
14:36:00	52	60	82
14:37:00	52	60	82
14:38:00	52	60	82
14:39:00	52	60	82
14:40:00	52	60	82
14:41:00	52	60	82
14:42:00	51	60	82
14:43:00	51	60	82
14:44:00	51	60	82
14:45:00	51	60	82
14:46:00	51	60	82
14:47:00	51	60	83
14:48:00	51	60	83
14:49:00	51	60	83
14:50:00	51	60	83
14:51:00	51	60	83
14:52:00	51	60	83
14:53:00	50	60	83
14:54:00	50	60	83
14:55:00	50	60	83
14:56:00	50	60	83
14:57:00	50	60	83
14:58:00	50	60	83
14:59:00	50	60	83
15:00:00	50	60	83
15:01:00	50	60	83
15:02:00	50	60	83
15:03:00	50	60	83
15:04:00	49	60	83
15:05:00	49	60	83
15:06:00	49	60	83
15:07:00	49	60	83
15:08:00	49	60	83
15:09:00	49	60	83
15:10:00	49	60	83
15:11:00	49	60	83
15:12:00	49	60	83
15:13:00	49	60	83
15:14:00	49	60	83
15:15:00	49	60	83
15:16:00	49	60	83
15:17:00	48	60	83
15:18:00	48	60	83
15:19:00	48	60	83
15:20:00	48	60	83
15:21:00	48	60	83
15:22:00	48	60	83
15:23:00	48	60	83
15:24:00	48	60	83
15:25:00	48	60	83
15:26:00	48	60	83
15:27:00	48	60	83
15:28:00	48	60	83
15:29:00	48	60	83
15:30:00	47	60	83
15:31:00	47	60	83
15:32:00	47	60	83
15:33:00	47	60	83
15:34:00	47	60	83
15:35:00	47	60	82
15:36:00	47	60	83
15:37:00	47	60	83
15:38:00	47	60	83
15:39:00	47	60	83
15:40:00	47	60	83
15:41:00	47	60	83
15:42:00	47	60	82
15:43:00	46	60	82
15:44:00	46	60	82
15:45:00	46	60	82
15:46:00	46	60	82
15:47:00	46	60	82
15:48:00	46	60	82
15:49:00	46	60	82
15:50:00	46	60	82
15:51:00	46	60	82
15:52:00	46	60	82
15:53:00	46	60	82
15:54:00	46	60	82
15:55:00	46	60	82
15:56:00	46	60	82
15:57:00	45	60	82
15:58:00	45	60	82
15:59:00	45	60	82
16:00:00	45	60	82
16:01:00	45	60	82
16:02:00	45	60	82
16:03:00	45	60	82
16:04:00	45	60	82
16:05:00	45	60	82
16:06:00	45	60	82
16:07:00	45	60	82
16:08:00	45	60	82
16:09:00	45	60	82
16:10:00	45	60	82
16:11:00	44	60	82
16:12:00	44	60	82
16:13:00	44	60	82
16:14:00	44	60	82
16:15:00	44	60	82
16:16:00	44	60	82
16:17:00	44	60	82
16:18:00	44	60	82
16:19:00	44	60	82
16:20:00	44	60	82
16:21:00	44	60	82
16:22:00	44	60	82
16:23:00	44	60	82
16:24:00	44	60	82
16:25:00	44	60	82
16:26:00	43	60	82
16:27:00	43	60	82
16:28:00	43	60	82
16:29:00	43	60	82
16:30:00	43	60	82
16:31:00	43	60	82
16:32:00	43	60	82
16:33:00	43	60	82
16:34:00	43	60	82
16:35:00	43	60	82
16:36:00	43	60	82
16:37:00	43	60	82
16:38:00	43	60	82
16:39:00	43	60	82
16:40:00	43	60	82
16:41:00	43	60	82
16:42:00	43	60	82
16:43:00	42	60	82
16:44:00	42	60	82
16:45:00	42	60	82
16:46:00	42	60	82
16:47:00	42	60	82
16:48:00	42	60	82
16:49:00	42	60	82
16:50:00	42	60	82
16:51:00	42	60	82
16:52:00	42	60	82
16:53:00	42	60	82
16:54:00	42	60	82
16:55:00	42	60	82
16:56:00	42	60	82
16:57:00	42	60	82
16:58:00	42	60	82
16:59:00	42	60	82
17:00:00	41	60	82
17:01:00	41	60	82
17:02:00	41	60	82
17:03:00	41	60	82
17:04:00	41	60	82
17:05:00	41	60	82
17:06:00	41	60	82
17:07:00	41	60	82
17:08:00	41	60	82
17:09:00	41	60	82
17:10:00	41	60	82
17:11:00	41	60	82
17:12:00	41	60	82
17:13:00	41	60	82
17:14:00	41	60	82
17:15:00	41	60	82
17:16:00	41	60	82
17:17:00	41	60	82
17:18:00	41	60	82
17:19:00	40	60	82
17:20:00	40	60	82
17:21:00	40	60	82
17:22:00	40	60	82
17:23:00	40	60	82
17:24:00	40	60	82
17:25:00	40	60	82
17:26:00	40	60	82
17:27:00	40	60	82
17:28:00	40	60	82
17:29:00	40	60	82
17:30:00	40	60	82
17:31:00	40	60	82
17:32:00	40	60	82
17:33:00	40	60	82
17:34:00	40	60	82
17:35:00	40	60	82
17:36:00	40	60	82
17:37:00	40	60	82
17:38:00	39	60	82
17:39:00	39	60	82
17:40:00	39	60	82
17:41:00	39	60	82
17:42:00	39	60	82
17:43:00	39	60	82
17:44:00	39	60	82
17:45:00	39	60	82
17:46:00	39	60	82
17:47:00	39	60	82
17:48:00	39	60	82
17:49:00	39	60	82
17:50:00	39	60	82
17:51:00	39	60	82
17:52:00	39	60	83
17:53:00	39	60	83
17:54:00	39	60	83
17:55:00	39	60	83
17:56:00	39	60	83
17:57:00	39	60	83
17:58:00	39	60	83
17:59:00	38	60	83
18:00:00	38	60	83
18:01:00	38	60	83
18:02:00	38	60	82
18:03:00	38	60	82
18:04:00	38	60	82
18:05:00	38	60	82
18:06:00	38	60	82
18:07:00	38	60	82
18:08:00	38	60	82
18:09:00	38	60	82
18:10:00	38	60	82
18:11:00	38	60	82
18:12:00	38	60	82
18:13:00	38	60	82
18:14:00	38	60	82
18:15:00	38	60	82
18:16:00	38	60	82
18:17:00	38	60	82
18:18:00	38	60	82
18:19:00	38	60	82
18:20:00	38	60	82
18:21:00	38	60	82
18:22:00	37	60	82
18:23:00	37	60	82
18:24:00	37	60	82
18:25:00	37	60	82
18:26:00	37	60	82
18:27:00	37	60	82
18:28:00	37	60	82
18:29:00	37	60	82
18:30:00	37	60	82
18:31:00	37	60	82
18:32:00	37	60	82
18:33:00	37	60	82
18:34:00	37	60	82
18:35:00	37	60	82
18:36:00	37	60	82
18:37:00	37	60	82
18:38:00	37	60	82
18:39:00	37	60	82
18:40:00	37	60	82
18:41:00	37	60	82
18:42:00	37	60	82
18:43:00	37	60	82
18:44:00	37	60	82
18:45:00	37	60	82
18:46:00	36	60	82
18:47:00	36	60	82
18:48:00	36	60	82
18:49:00	36	60	82
18:50:00	36	60	82
18:51:00	36	60	82
18:52:00	36	60	82
18:53:00	36	60	82
18:54:00	36	60	82
18:55:00	36	60	82
18:56:00	36	60	82
18:57:00	36	60	82
18:58:00	36	60	82
18:59:00	36	60	82
19:00:00	36	60	82
19:01:00	36	60	82
19:02:00	36	60	82
19:03:00	36	60	82
19:04:00	36	60	82
19:05:00	36	60	82
19:06:00	36	60	82
19:07:00	36	60	82
19:08:00	36	60	82
19:09:00	36	60	82
19:10:00	36	60	82
19:11:00	36	60	82
19:12:00	36	60	82
19:13:00	36	60	82
19:14:00	35	60	82
19:15:00	35	60	82
19:16:00	35	60	82
19:17:00	35	60	82
19:18:00	35	60	82
19:19:00	35	60	82
19:20:00	35	60	82
19:21:00	35	60	82
19:22:00	35	60	82
19:23:00	35	60	82
19:24:00	35	60	82
19:25:00	35	60	82
19:26:00	35	60	82
19:27:00	35	60	82
19:28:00	35	54	82
19:29:00	35	39	82
