Repository: ProgWizer/parser

File: project-root/data/Data Acquisition/Data Acquisition/2002 year (647)/Con 1 Research G1960+0.6%LignoSulf (90C).txt
--Test Summary--
Full Path and File Name	
Instrument Name	7222 #1
Instrument Type	Consistometer
Instrument Serial Number	113
Test Start Date	05.02.2002
Test Start Time	23:29:11
Test Stop Date	06.02.2002
Test Stop Time	1:04:49
Test Length	1:35:38
Final Sample Time Offset	1:35:00
Controller Schedule Name	
Sampling Period	60 seconds
Comments	MPa: 37(50min); T: 80(40min), 90(10min), tap water
Information	WellID	Khvalynskaya 4
Information	Customer	Lukoil
Information	CementClass	G
Information	CementMfr	Dyckerhoff
Information	Additives	0.6%LignoSulf
Information	Density	1960
Information	BHCT	90
Information	BHST	118
Information	FluidLoss	
Information	JobType	Research
Calculated Value	Thickening_Time	N/A
Calculated Value	Setting Time	N/A
Initial Temperature (°C)	24 °C
Final Temperature (°C)	89 °C
Initial Pressure (MPa)	1 MPa
Final Pressure (MPa)	37 MPa
Initial Consistency (Bc)	12 Bc
Final Consistency (Bc)	69 Bc
--Data--
Time (HH:MM:SS)	Temperature (°C)	Pressure (MPa)	Consistency (Bc)
0:00:00	24	1	12
0:01:00	24	3	14
0:02:00	24	3	15
0:03:00	24	5	12
0:04:00	24	6	14
0:05:00	25	6	23
0:06:00	26	7	17
0:07:00	28	8	19
0:08:00	30	8	13
0:09:00	32	9	15
0:10:00	34	10	13
0:11:00	36	11	22
0:12:00	38	11	23
0:13:00	40	12	21
0:14:00	42	13	19
0:15:00	43	13	19
0:16:00	45	14	17
0:17:00	46	15	15
0:18:00	47	15	16
0:19:00	49	16	16
0:20:00	50	17	17
0:21:00	52	18	17
0:22:00	53	18	17
0:23:00	55	19	17
0:24:00	56	20	17
0:25:00	58	20	17
0:26:00	59	21	16
0:27:00	60	22	17
0:28:00	62	23	17
0:29:00	63	23	17
0:30:00	64	24	17
0:31:00	66	25	18
0:32:00	67	25	20
0:33:00	68	26	18
0:34:00	70	27	18
0:35:00	71	27	18
0:36:00	73	28	18
0:37:00	74	29	17
0:38:00	76	30	18
0:39:00	77	30	19
0:40:00	78	31	17
0:41:00	80	32	18
0:42:00	81	32	17
0:43:00	82	33	15
0:44:00	83	34	18
0:45:00	84	34	19
0:46:00	86	35	17
0:47:00	87	36	24
0:48:00	88	36	23
0:49:00	89	37	22
0:50:00	90	37	25
0:51:00	91	37	22
0:52:00	92	37	30
0:53:00	93	37	31
0:54:00	93	37	39
0:55:00	92	37	40
0:56:00	92	37	40
0:57:00	91	37	37
0:58:00	91	37	48
0:59:00	91	37	42
1:00:00	91	37	39
1:01:00	91	37	40
1:02:00	91	37	41
1:03:00	90	37	41
1:04:00	90	37	43
1:05:00	90	37	44
1:06:00	90	37	45
1:07:00	90	37	52
1:08:00	90	37	51
1:09:00	90	37	52
1:10:00	90	37	62
1:11:00	90	37	57
1:12:00	89	37	61
1:13:00	89	37	55
1:14:00	89	37	55
1:15:00	89	37	62
1:16:00	89	37	63
1:17:00	89	37	59
1:18:00	89	37	64
1:19:00	89	37	61
1:20:00	89	37	65
1:21:00	89	37	67
1:22:00	89	37	64
1:23:00	89	37	64
1:24:00	89	37	63
1:25:00	89	37	61
1:26:00	89	37	59
1:27:00	89	37	59
1:28:00	89	37	65
1:29:00	89	37	61
1:30:00	89	37	62
1:31:00	89	37	61
1:32:00	89	37	62
1:33:00	89	37	70
1:34:00	89	37	70
1:35:00	89	37	69

File: project-root/data/Data Acquisition/Data Acquisition/2002 year (647)/Con 1 Research G1960+28%SF+1%LignoSulf (120C).txt
--Test Summary--
Full Path and File Name	
Instrument Name	7222 #1
Instrument Type	Consistometer
Instrument Serial Number	113
Test Start Date	29.01.2002
Test Start Time	0:43:52
Test Stop Date	29.01.2002
Test Stop Time	4:32:15
Test Length	3:48:23
Final Sample Time Offset	3:48:00
Controller Schedule Name	
Sampling Period	60 seconds
Comments	MPa: 50 (40min); T: 105C(50min), 120C(20min); tap water, premix
Information	WellID	
Information	Customer	Petro-Aliance
Information	CementClass	G
Information	CementMfr	Dyckerhoff
Information	Additives	28%SF+1%LignoSulf
Information	Density	1960
Information	BHCT	120
Information	BHST	120
Information	FluidLoss	
Information	JobType	Research
Calculated Value	Thickening_Time	N/A
Calculated Value	Setting Time	N/A
Initial Temperature (°C)	26 °C
Final Temperature (°C)	119 °C
Initial Pressure (MPa)	2 MPa
Final Pressure (MPa)	51 MPa
Initial Consistency (Bc)	15 Bc
Final Consistency (Bc)	9 Bc
--Data--
Time (HH:MM:SS)	Temperature (°C)	Pressure (MPa)	Consistency (Bc)
0:00:00	26	2	15
0:01:00	26	3	18
0:02:00	25	5	17
0:03:00	26	6	15
0:04:00	26	8	16
0:05:00	27	9	21
0:06:00	28	10	15
0:07:00	30	11	16
0:08:00	32	13	15
0:09:00	35	14	12
0:10:00	37	15	14
0:11:00	39	16	15
0:12:00	42	17	17
0:13:00	44	18	12
0:14:00	46	20	16
0:15:00	48	21	14
0:16:00	50	22	11
0:17:00	52	23	11
0:18:00	53	24	12
0:19:00	55	26	16
0:20:00	57	27	16
0:21:00	58	28	15
0:22:00	60	29	15
0:23:00	61	31	17
0:24:00	63	32	14
0:25:00	64	33	16
0:26:00	66	34	16
0:27:00	67	35	15
0:28:00	69	36	15
0:29:00	71	38	12
0:30:00	72	39	12
0:31:00	73	40	12
0:32:00	75	41	11
0:33:00	77	42	14
0:34:00	78	44	17
0:35:00	80	45	16
0:36:00	81	46	14
0:37:00	83	47	14
0:38:00	84	48	15
0:39:00	86	50	15
0:40:00	87	51	12
0:41:00	89	51	13
0:42:00	90	51	14
0:43:00	92	51	14
0:44:00	94	51	15
0:45:00	95	51	15
0:46:00	97	51	17
0:47:00	98	51	15
0:48:00	100	51	18
0:49:00	101	51	15
0:50:00	103	51	15
0:51:00	105	51	13
0:52:00	106	51	11
0:53:00	108	51	11
0:54:00	108	51	11
0:55:00	109	51	11
0:56:00	110	51	12
0:57:00	111	51	12
0:58:00	112	51	13
0:59:00	113	51	12
1:00:00	113	51	12
1:01:00	114	51	12
1:02:00	114	51	12
1:03:00	115	51	12
1:04:00	116	51	12
1:05:00	116	51	12
1:06:00	117	51	12
1:07:00	118	51	12
1:08:00	118	51	12
1:09:00	119	51	12
1:10:00	119	51	11
1:11:00	120	51	11
1:12:00	121	51	11
1:13:00	121	51	11
1:14:00	121	51	11
1:15:00	122	51	11
1:16:00	122	51	11
1:17:00	122	50	11
1:18:00	121	50	11
1:19:00	121	50	11
1:20:00	121	50	11
1:21:00	121	50	12
1:22:00	121	50	12
1:23:00	121	50	12
1:24:00	120	50	12
1:25:00	120	50	13
1:26:00	120	50	12
1:27:00	120	50	12
1:28:00	120	50	12
1:29:00	120	50	12
1:30:00	120	50	12
1:31:00	120	50	12
1:32:00	119	50	12
1:33:00	119	50	12
1:34:00	119	50	11
1:35:00	119	50	11
1:36:00	119	50	11
1:37:00	119	50	11
1:38:00	119	50	11
1:39:00	119	50	11
1:40:00	119	50	11
1:41:00	119	50	11
1:42:00	119	51	11
1:43:00	120	50	11
1:44:00	120	50	11
1:45:00	120	50	11
1:46:00	120	50	11
1:47:00	120	51	11
1:48:00	119	50	11
1:49:00	119	50	11
1:50:00	119	50	11
1:51:00	119	50	11
1:52:00	119	50	11
1:53:00	119	50	11
1:54:00	119	50	11
1:55:00	119	50	11
1:56:00	119	50	11
1:57:00	119	50	11
1:58:00	119	50	11
1:59:00	119	50	11
2:00:00	119	50	11
2:01:00	119	50	10
2:02:00	119	50	10
2:03:00	119	50	10
2:04:00	119	50	10
2:05:00	119	50	10
2:06:00	119	50	10
2:07:00	119	50	10
2:08:00	119	50	10
2:09:00	119	50	10
2:10:00	119	50	10
2:11:00	119	50	10
2:12:00	119	50	10
2:13:00	119	50	10
2:14:00	119	50	10
2:15:00	119	50	10
2:16:00	119	50	10
2:17:00	119	50	10
2:18:00	119	50	10
2:19:00	119	50	10
2:20:00	119	50	10
2:21:00	119	50	10
2:22:00	119	50	10
2:23:00	119	50	10
2:24:00	119	50	10
2:25:00	119	50	10
2:26:00	119	50	10
2:27:00	119	50	10
2:28:00	119	50	10
2:29:00	119	50	10
2:30:00	119	50	10
2:31:00	119	50	10
2:32:00	119	50	10
2:33:00	119	50	10
2:34:00	119	50	10
2:35:00	119	50	10
2:36:00	119	50	10
2:37:00	119	50	10
2:38:00	119	50	10
2:39:00	119	50	10
2:40:00	119	50	10
2:41:00	119	50	10
2:42:00	119	50	10
2:43:00	119	50	10
2:44:00	119	50	10
2:45:00	119	50	10
2:46:00	119	50	10
2:47:00	119	51	10
2:48:00	119	51	10
2:49:00	119	51	10
2:50:00	119	51	10
2:51:00	119	50	10
2:52:00	119	51	10
2:53:00	119	51	10
2:54:00	119	50	10
2:55:00	119	51	10
2:56:00	119	51	10
2:57:00	119	51	10
2:58:00	119	51	10
2:59:00	119	51	10
3:00:00	119	51	10
3:01:00	119	51	10
3:02:00	119	51	10
3:03:00	119	51	10
3:04:00	119	51	10
3:05:00	119	51	10
3:06:00	119	51	10
3:07:00	119	51	10
3:08:00	119	51	10
3:09:00	119	51	10
3:10:00	119	51	10
3:11:00	119	51	10
3:12:00	119	51	10
3:13:00	119	51	10
3:14:00	119	51	10
3:15:00	119	51	10
3:16:00	119	51	10
3:17:00	119	51	10
3:18:00	119	51	10
3:19:00	119	51	10
3:20:00	119	51	10
3:21:00	119	51	10
3:22:00	119	51	10
3:23:00	119	51	10
3:24:00	119	51	10
3:25:00	119	51	10
3:26:00	119	51	10
3:27:00	119	51	10
3:28:00	119	51	10
3:29:00	119	51	9
3:30:00	119	51	9
3:31:00	119	51	9
3:32:00	119	51	9
3:33:00	119	51	9
3:34:00	119	51	9
3:35:00	119	51	9
3:36:00	119	51	9
3:37:00	119	51	9
3:38:00	119	51	9
3:39:00	119	51	9
3:40:00	119	51	9
3:41:00	119	51	9
3:42:00	119	51	9
3:43:00	119	51	9
3:44:00	119	51	9
3:45:00	119	51	9
3:46:00	119	51	9
3:47:00	119	51	9
3:48:00	119	51	9

File: project-root/data/Data Acquisition/Data Acquisition/2002 year (647)/Con 1 Sarmatskaya 1 G1620+10%SF+4%MS+0.075% bwodb NTF (90C).txt
--Test Summary--
Full Path and File Name	
Instrument Name	7222 #1
Instrument Type	Consistometer
Instrument Serial Number	113
Test Start Date	27.09.2002
Test Start Time	10:27:29
Test Stop Date	27.09.2002
Test Stop Time	16:37:53
Test Length	6:10:24
Final Sample Time Offset	6:10:00
Controller Schedule Name	
Sampling Period	60 seconds
Comments	MPa: 40(100min) T:90(100min), NTF premix, field water, Yield=1m3/t
Information	WellID	Sarmatskaya 1
Information	Customer	LukoilShelf
Information	CementClass	G
Information	CementMfr	Dyckerhoff
Information	Additives	10%SF+4%MS+0.075%bwodb NTF
Information	Density	1650
Information	BHCT	90
Information	BHST	125
Information	FluidLoss	
Information	JobType	245 mm csg lead slurry
Calculated Value	Thickening_Time	1:24:00
Calculated Value	Setting Time	N/A
Initial Temperature (°C)	23 °C
Final Temperature (°C)	90 °C
Initial Pressure (MPa)	1 MPa
Final Pressure (MPa)	40 MPa
Initial Consistency (Bc)	13 Bc
Final Consistency (Bc)	99 Bc
--Data--
Time (HH:MM:SS)	Temperature (°C)	Pressure (MPa)	Consistency (Bc)
0:00:00	23	1	13
0:01:00	23	2	13
0:02:00	23	2	12
0:03:00	23	3	14
0:04:00	24	3	11
0:05:00	24	4	11
0:06:00	24	4	11
0:07:00	25	5	12
0:08:00	26	5	14
0:09:00	27	6	15
0:10:00	28	6	14
0:11:00	29	6	16
0:12:00	30	7	15
0:13:00	31	7	14
0:14:00	32	7	13
0:15:00	33	7	14
0:16:00	34	8	15
0:17:00	35	8	15
0:18:00	35	8	20
0:19:00	36	9	15
0:20:00	37	9	20
0:21:00	37	9	16
0:22:00	38	10	17
0:23:00	39	10	17
0:24:00	39	11	17
0:25:00	40	11	21
0:26:00	40	11	22
0:27:00	41	12	22
0:28:00	41	12	19
0:29:00	42	13	19
0:30:00	43	13	18
0:31:00	43	13	14
0:32:00	44	14	20
0:33:00	45	14	23
0:34:00	45	15	18
0:35:00	46	15	19
0:36:00	47	15	15
0:37:00	48	16	14
0:38:00	48	16	16
0:39:00	49	16	16
0:40:00	50	17	13
0:41:00	50	17	14
0:42:00	51	18	15
0:43:00	52	18	16
0:44:00	52	18	27
0:45:00	53	19	21
0:46:00	54	19	23
0:47:00	54	20	27
0:48:00	55	20	40
0:49:00	56	20	26
0:50:00	56	21	29
0:51:00	57	21	33
0:52:00	58	21	35
0:53:00	59	22	31
0:54:00	59	22	35
0:55:00	60	22	33
0:56:00	61	23	41
0:57:00	61	23	41
0:58:00	62	24	42
0:59:00	62	24	47
1:00:00	63	25	42
1:01:00	64	25	41
1:02:00	65	25	41
1:03:00	65	26	45
1:04:00	66	26	44
1:05:00	67	26	44
1:06:00	67	27	48
1:07:00	68	27	48
1:08:00	69	28	54
1:09:00	69	28	53
1:10:00	70	29	53
1:11:00	70	29	53
1:12:00	71	29	55
1:13:00	72	30	53
1:14:00	72	30	55
1:15:00	73	30	55
1:16:00	74	31	56
1:17:00	74	31	59
1:18:00	75	32	62
1:19:00	76	32	61
1:20:00	76	33	66
1:21:00	77	33	72
1:22:00	78	33	68
1:23:00	78	34	72
1:24:00	79	34	72
1:25:00	80	35	70
1:26:00	80	35	70
1:27:00	81	36	69
1:28:00	81	36	70
1:29:00	82	36	68
1:30:00	83	37	70
1:31:00	83	37	73
1:32:00	84	38	72
1:33:00	85	38	72
1:34:00	85	38	71
1:35:00	86	39	71
1:36:00	87	39	71
1:37:00	87	40	82
1:38:00	88	40	78
1:39:00	89	40	74
1:40:00	89	41	79
1:41:00	90	41	97
1:42:00	91	41	77
1:43:00	91	41	80
1:44:00	92	41	73
1:45:00	92	40	69
1:46:00	92	40	67
1:47:00	92	40	67
1:48:00	93	40	64
1:49:00	93	40	66
1:50:00	93	40	67
1:51:00	92	40	68
1:52:00	92	40	64
1:53:00	92	40	72
1:54:00	91	40	66
1:55:00	91	40	70
1:56:00	91	40	40
1:57:00	90	40	69
1:58:00	90	40	67
1:59:00	90	40	50
2:00:00	90	40	69
2:01:00	90	40	5
2:02:00	90	40	72
2:03:00	90	41	4
2:04:00	90	41	19
2:05:00	90	41	53
2:06:00	90	41	67
2:07:00	90	41	4
2:08:00	90	41	66
2:09:00	90	41	51
2:10:00	90	41	66
2:11:00	90	41	70
2:12:00	90	41	6
2:13:00	90	41	29
2:14:00	90	41	59
2:15:00	90	41	50
2:16:00	90	41	53
2:17:00	90	41	65
2:18:00	90	41	2
2:19:00	90	40	40
2:20:00	90	41	31
2:21:00	90	40	7
2:22:00	90	41	0
2:23:00	90	41	0
2:24:00	90	40	3
2:25:00	90	41	46
2:26:00	90	41	45
2:27:00	90	40	43
2:28:00	90	40	28
2:29:00	90	41	4
2:30:00	90	40	3
2:31:00	90	40	40
2:32:00	90	40	43
2:33:00	90	40	48
2:34:00	90	40	52
2:35:00	90	40	49
2:36:00	90	40	0
2:37:00	90	40	2
2:38:00	90	40	0
2:39:00	90	40	3
2:40:00	90	40	-1
2:41:00	90	40	2
2:42:00	90	40	2
2:43:00	90	41	-1
2:44:00	90	41	-1
2:45:00	90	40	2
2:46:00	90	41	-1
2:47:00	90	41	-0
2:48:00	90	40	-0
2:49:00	90	40	3
2:50:00	90	40	0
2:51:00	90	40	3
2:52:00	90	40	2
2:53:00	90	40	1
2:54:00	90	40	1
2:55:00	90	40	11
2:56:00	90	40	31
2:57:00	90	40	25
2:58:00	90	40	27
2:59:00	90	40	1
3:00:00	90	40	8
3:01:00	90	40	3
3:02:00	90	40	5
3:03:00	90	40	2
3:04:00	90	40	9
3:05:00	90	40	1
3:06:00	90	40	15
3:07:00	90	40	17
3:08:00	90	40	25
3:09:00	90	40	29
3:10:00	90	40	33
3:11:00	90	40	35
3:12:00	90	40	36
3:13:00	90	40	35
3:14:00	90	40	38
3:15:00	90	40	34
3:16:00	90	40	48
3:17:00	90	40	2
3:18:00	90	40	14
3:19:00	90	40	6
3:20:00	90	40	2
3:21:00	90	40	13
3:22:00	90	40	8
3:23:00	90	40	12
3:24:00	90	40	5
3:25:00	90	40	11
3:26:00	90	40	23
3:27:00	90	40	2
3:28:00	90	40	25
3:29:00	90	40	28
3:30:00	90	40	24
3:31:00	90	40	27
3:32:00	90	40	27
3:33:00	90	40	29
3:34:00	90	40	33
3:35:00	90	40	34
3:36:00	90	40	33
3:37:00	90	40	36
3:38:00	90	40	39
3:39:00	90	40	37
3:40:00	90	40	37
3:41:00	90	40	34
3:42:00	90	40	37
3:43:00	90	40	34
3:44:00	90	40	-1
3:45:00	90	40	2
3:46:00	90	40	29
3:47:00	90	40	37
3:48:00	90	40	44
3:49:00	90	40	43
3:50:00	90	40	48
3:51:00	90	40	46
3:52:00	90	40	47
3:53:00	90	40	47
3:54:00	90	40	45
3:55:00	90	40	48
3:56:00	90	40	47
3:57:00	90	40	47
3:58:00	90	40	47
3:59:00	90	40	47
4:00:00	90	40	52
4:01:00	90	40	50
4:02:00	90	40	48
4:03:00	90	40	49
4:04:00	90	40	49
4:05:00	90	40	49
4:06:00	90	40	50
4:07:00	90	40	47
4:08:00	90	40	48
4:09:00	90	40	50
4:10:00	90	40	49
4:11:00	90	40	50
4:12:00	90	40	49
4:13:00	90	40	50
4:14:00	90	40	50
4:15:00	90	40	50
4:16:00	90	40	50
4:17:00	90	40	49
4:18:00	90	40	50
4:19:00	90	40	51
4:20:00	90	40	49
4:21:00	90	40	48
4:22:00	90	40	50
4:23:00	90	40	48
4:24:00	90	40	48
4:25:00	90	40	53
4:26:00	90	40	51
4:27:00	90	40	51
4:28:00	90	40	49
4:29:00	90	40	49
4:30:00	90	40	49
4:31:00	90	40	49
4:32:00	90	40	50
4:33:00	90	40	51
4:34:00	90	40	-1
4:35:00	90	40	-1
4:36:00	90	40	1
4:37:00	90	40	1
4:38:00	90	40	-1
4:39:00	90	40	1
4:40:00	90	40	-1
4:41:00	90	40	1
4:42:00	90	40	-1
4:43:00	90	40	1
4:44:00	90	40	-1
4:45:00	90	40	1
4:46:00	90	40	-1
4:47:00	90	40	-0
4:48:00	90	40	-1
4:49:00	90	40	-1
4:50:00	90	40	1
4:51:00	90	40	-1
4:52:00	90	40	1
4:53:00	90	40	1
4:54:00	90	40	1
4:55:00	90	40	-1
4:56:00	90	40	-1
4:57:00	90	40	-1
4:58:00	90	40	1
4:59:00	90	40	0
5:00:00	90	40	1
5:01:00	90	40	1
5:02:00	90	40	1
5:03:00	90	40	1
5:04:00	90	40	1
5:05:00	90	40	1
5:06:00	90	40	1
5:07:00	90	40	1
5:08:00	90	40	-1
5:09:00	90	40	-1
5:10:00	90	40	16
5:11:00	90	40	27
5:12:00	90	40	33
5:13:00	90	40	37
5:14:00	90	40	44
5:15:00	90	40	43
5:16:00	90	40	47
5:17:00	90	40	47
5:18:00	90	40	8
5:19:00	90	40	5
5:20:00	90	40	9
5:21:00	90	40	14
5:22:00	90	40	12
5:23:00	90	40	13
5:24:00	90	40	41
5:25:00	90	40	45
5:26:00	90	40	50
5:27:00	90	40	3
5:28:00	90	40	18
5:29:00	90	40	22
5:30:00	90	40	6
5:31:00	90	40	21
5:32:00	90	40	8
5:33:00	90	40	13
5:34:00	90	40	7
5:35:00	90	40	16
5:36:00	90	40	13
5:37:00	90	40	7
5:38:00	90	40	23
5:39:00	90	40	1
5:40:00	90	40	13
5:41:00	90	40	13
5:42:00	90	40	3
5:43:00	90	40	7
5:44:00	90	40	12
5:45:00	90	40	18
5:46:00	90	40	13
5:47:00	90	40	0
5:48:00	90	40	4
5:49:00	90	40	11
5:50:00	90	40	11
5:51:00	90	40	7
5:52:00	90	40	4
5:53:00	90	40	14
5:54:00	90	40	18
5:55:00	90	40	22
5:56:00	90	40	25
5:57:00	90	40	61
5:58:00	90	40	60
5:59:00	90	40	60
6:00:00	90	40	63
6:01:00	90	40	67
6:02:00	90	40	68
6:03:00	90	40	67
6:04:00	90	40	65
6:05:00	90	40	75
6:06:00	90	40	3
6:07:00	90	40	6
6:08:00	90	40	65
6:09:00	90	40	2
6:10:00	90	40	99

File: project-root/data/Data Acquisition/Data Acquisition/2002 year (647)/Con 1 Sarmatskaya 1 G1620+10%SF+4%MS+0.08%bwodb NTF (90C).txt
--Test Summary--
Full Path and File Name	
Instrument Name	7222 #1
Instrument Type	Consistometer
Instrument Serial Number	113
Test Start Date	25.09.2002
Test Start Time	9:48:47
Test Stop Date	25.09.2002
Test Stop Time	15:16:47
Test Length	5:28:00
Final Sample Time Offset	5:28:00
Controller Schedule Name	
Sampling Period	60 seconds
Comments	MPa: 40(100min) T:90(100min), NTF premix, field water, Yield=1m3/t
Information	WellID	Sarmatskaya 1
Information	Customer	LukoilShelf
Information	CementClass	G
Information	CementMfr	Dyckerhoff
Information	Additives	10%SF+4%MS+0.08%bwodb NTF
Information	Density	1650
Information	BHCT	90
Information	BHST	125
Information	FluidLoss	
Information	JobType	245 mm csg lead slurry
Calculated Value	Thickening_Time	2:44:00
Calculated Value	Setting Time	5:28:00
Initial Temperature (°C)	23 °C
Final Temperature (°C)	90 °C
Initial Pressure (MPa)	1 MPa
Final Pressure (MPa)	40 MPa
Initial Consistency (Bc)	21 Bc
Final Consistency (Bc)	105 Bc
--Data--
Time (HH:MM:SS)	Temperature (°C)	Pressure (MPa)	Consistency (Bc)
0:00:00	23	1	21
0:01:00	23	2	28
0:02:00	24	2	44
0:03:00	24	2	21
0:04:00	24	3	20
0:05:00	24	4	22
0:06:00	25	4	23
0:07:00	25	5	22
0:08:00	26	5	22
0:09:00	27	6	22
0:10:00	28	6	22
0:11:00	29	6	22
0:12:00	30	7	22
0:13:00	31	7	22
0:14:00	32	7	22
0:15:00	33	8	22
0:16:00	34	8	22
0:17:00	35	8	22
0:18:00	35	8	22
0:19:00	36	9	22
0:20:00	37	9	22
0:21:00	37	10	22
0:22:00	38	10	22
0:23:00	39	10	22
0:24:00	39	11	22
0:25:00	40	11	22
0:26:00	40	12	22
0:27:00	41	12	23
0:28:00	42	12	23
0:29:00	42	12	23
0:30:00	43	13	23
0:31:00	44	13	22
0:32:00	44	14	21
0:33:00	45	14	21
0:34:00	46	14	21
0:35:00	46	15	21
0:36:00	47	15	21
0:37:00	48	16	21
0:38:00	48	16	21
0:39:00	49	16	21
0:40:00	50	17	21
0:41:00	50	17	21
0:42:00	51	18	21
0:43:00	52	18	22
0:44:00	52	18	23
0:45:00	53	19	23
0:46:00	54	19	23
0:47:00	55	19	1
0:48:00	55	20	1
0:49:00	56	20	1
0:50:00	57	21	1
0:51:00	57	21	7
0:52:00	58	21	28
0:53:00	58	22	4
0:54:00	59	22	3
0:55:00	60	23	21
0:56:00	61	23	6
0:57:00	61	23	26
0:58:00	62	24	16
0:59:00	63	24	29
1:00:00	63	24	29
1:01:00	64	25	30
1:02:00	65	25	31
1:03:00	65	26	31
1:04:00	66	26	31
1:05:00	67	26	31
1:06:00	67	27	31
1:07:00	68	27	31
1:08:00	69	28	31
1:09:00	69	28	31
1:10:00	70	28	31
1:11:00	71	29	31
1:12:00	71	29	32
1:13:00	72	29	32
1:14:00	73	30	32
1:15:00	73	30	32
1:16:00	74	30	32
1:17:00	75	31	32
1:18:00	75	32	33
1:19:00	76	32	33
1:20:00	76	32	35
1:21:00	77	33	35
1:22:00	77	33	35
1:23:00	78	34	35
1:24:00	79	34	35
1:25:00	80	35	37
1:26:00	80	35	37
1:27:00	81	36	37
1:28:00	82	36	37
1:29:00	82	36	37
1:30:00	83	37	38
1:31:00	84	37	40
1:32:00	84	38	41
1:33:00	85	38	43
1:34:00	86	38	43
1:35:00	86	39	42
1:36:00	87	39	43
1:37:00	87	39	43
1:38:00	88	40	46
1:39:00	89	40	57
1:40:00	89	41	51
1:41:00	90	41	49
1:42:00	91	41	48
1:43:00	91	41	47
1:44:00	92	40	47
1:45:00	92	40	47
1:46:00	93	40	47
1:47:00	93	40	47
1:48:00	93	40	47
1:49:00	93	40	47
1:50:00	93	40	47
1:51:00	92	40	47
1:52:00	92	40	47
1:53:00	92	40	47
1:54:00	91	40	47
1:55:00	91	40	47
1:56:00	91	40	47
1:57:00	91	40	4
1:58:00	91	40	56
1:59:00	90	40	56
2:00:00	90	40	56
2:01:00	90	40	56
2:02:00	90	40	49
2:03:00	90	41	49
2:04:00	90	41	60
2:05:00	90	41	59
2:06:00	90	41	51
2:07:00	90	41	55
2:08:00	90	41	57
2:09:00	90	41	61
2:10:00	90	41	61
2:11:00	90	41	61
2:12:00	90	41	57
2:13:00	90	40	57
2:14:00	90	40	57
2:15:00	90	41	57
2:16:00	90	40	57
2:17:00	90	40	57
2:18:00	90	40	57
2:19:00	90	40	57
2:20:00	90	40	57
2:21:00	90	40	57
2:22:00	90	40	57
2:23:00	90	40	57
2:24:00	90	40	58
2:25:00	90	40	58
2:26:00	90	40	58
2:27:00	90	40	58
2:28:00	90	40	58
2:29:00	90	40	57
2:30:00	90	40	58
2:31:00	90	40	58
2:32:00	90	40	57
2:33:00	90	40	57
2:34:00	90	40	57
2:35:00	90	40	57
2:36:00	90	40	57
2:37:00	90	40	58
2:38:00	90	40	70
2:39:00	90	40	60
2:40:00	90	40	63
2:41:00	90	40	62
2:42:00	90	40	62
2:43:00	90	40	76
2:44:00	90	40	74
2:45:00	90	40	73
2:46:00	90	40	63
2:47:00	90	40	65
2:48:00	90	40	62
2:49:00	90	40	65
2:50:00	90	40	77
2:51:00	90	40	79
2:52:00	90	40	78
2:53:00	90	40	71
2:54:00	90	40	70
2:55:00	90	40	69
2:56:00	90	40	56
2:57:00	90	40	67
2:58:00	90	40	72
2:59:00	90	40	66
3:00:00	90	40	63
3:01:00	90	40	66
3:02:00	90	40	63
3:03:00	90	40	61
3:04:00	90	40	60
3:05:00	90	40	59
3:06:00	90	40	62
3:07:00	90	40	56
3:08:00	90	40	65
3:09:00	90	40	63
3:10:00	90	40	62
3:11:00	90	40	62
3:12:00	90	40	60
3:13:00	90	40	61
3:14:00	90	40	62
3:15:00	90	40	64
3:16:00	90	40	63
3:17:00	90	40	63
3:18:00	90	40	61
3:19:00	90	40	67
3:20:00	90	40	67
3:21:00	90	40	70
3:22:00	90	40	65
3:23:00	90	40	60
3:24:00	90	40	64
3:25:00	90	40	65
3:26:00	90	40	58
3:27:00	90	40	62
3:28:00	90	40	75
3:29:00	90	40	69
3:30:00	90	40	64
3:31:00	90	40	63
3:32:00	90	40	64
3:33:00	90	40	65
3:34:00	90	40	63
3:35:00	90	40	67
3:36:00	90	40	75
3:37:00	90	40	70
3:38:00	90	40	70
3:39:00	90	40	72
3:40:00	90	40	63
3:41:00	90	40	68
3:42:00	90	40	69
3:43:00	90	40	71
3:44:00	90	40	73
3:45:00	90	40	71
3:46:00	90	40	68
3:47:00	90	40	70
3:48:00	90	40	66
3:49:00	90	40	66
3:50:00	90	40	68
3:51:00	90	40	73
3:52:00	90	40	76
3:53:00	90	40	69
3:54:00	90	40	67
3:55:00	90	40	74
3:56:00	90	40	68
3:57:00	90	40	69
3:58:00	90	40	68
3:59:00	90	40	71
4:00:00	90	40	10
4:01:00	90	40	24
4:02:00	90	40	68
4:03:00	90	40	71
4:04:00	90	40	66
4:05:00	90	40	71
4:06:00	90	40	79
4:07:00	90	40	74
4:08:00	90	40	73
4:09:00	90	40	75
4:10:00	90	40	76
4:11:00	90	40	76
4:12:00	90	40	75
4:13:00	90	40	74
4:14:00	90	40	70
4:15:00	90	40	70
4:16:00	90	40	69
4:17:00	90	40	71
4:18:00	90	40	70
4:19:00	90	40	74
4:20:00	90	40	69
4:21:00	90	40	69
4:22:00	90	40	69
4:23:00	90	40	75
4:24:00	90	40	74
4:25:00	90	40	74
4:26:00	90	40	63
4:27:00	90	40	64
4:28:00	90	40	66
4:29:00	90	40	67
4:30:00	90	40	69
4:31:00	90	40	67
4:32:00	90	40	67
4:33:00	90	40	71
4:34:00	90	40	75
4:35:00	90	40	76
4:36:00	90	40	75
4:37:00	90	40	70
4:38:00	90	40	70
4:39:00	90	40	71
4:40:00	90	40	71
4:41:00	90	40	70
4:42:00	90	40	69
4:43:00	90	40	69
4:44:00	90	40	70
4:45:00	90	40	69
4:46:00	90	40	69
4:47:00	90	40	69
4:48:00	90	40	77
4:49:00	90	40	75
4:50:00	90	40	76
4:51:00	90	40	80
4:52:00	90	40	75
4:53:00	90	40	76
4:54:00	90	40	81
4:55:00	90	40	79
4:56:00	90	40	70
4:57:00	90	40	79
4:58:00	90	40	80
4:59:00	90	40	86
5:00:00	90	40	77
5:01:00	90	40	80
5:02:00	90	40	84
5:03:00	90	40	86
5:04:00	90	40	79
5:05:00	90	40	83
5:06:00	90	40	84
5:07:00	90	40	83
5:08:00	90	40	82
5:09:00	90	40	83
5:10:00	90	40	82
5:11:00	90	40	80
5:12:00	90	40	81
5:13:00	90	40	81
5:14:00	90	40	85
5:15:00	90	40	87
5:16:00	90	40	85
5:17:00	90	40	86
5:18:00	90	40	87
5:19:00	90	40	86
5:20:00	90	40	88
5:21:00	90	40	88
5:22:00	90	40	89
5:23:00	90	40	92
5:24:00	90	40	96
5:25:00	90	40	96
5:26:00	90	40	93
5:27:00	90	40	105
5:28:00	90	40	105

File: project-root/data/Data Acquisition/Data Acquisition/2002 year (647)/Con 1 Sarmatskaya 1 G1640+10%SF+4%MS+0.072% bwodb NTF (90C).txt
--Test Summary--
Full Path and File Name	
Instrument Name	7222 #1
Instrument Type	Consistometer
Instrument Serial Number	113
Test Start Date	26.09.2002
Test Start Time	9:41:44
Test Stop Date	26.09.2002
Test Stop Time	14:46:39
Test Length	5:04:55
Final Sample Time Offset	5:04:00
Controller Schedule Name	
Sampling Period	60 seconds
Comments	MPa: 40(100min) T:90(100min), NTF premix, field water, Yield=1m3/t
Information	WellID	Sarmatskaya 1
Information	Customer	LukoilShelf
Information	CementClass	G
Information	CementMfr	Dyckerhoff
Information	Additives	10%SF+4%MS+0.072%bwodb NTF
Information	Density	1650
Information	BHCT	90
Information	BHST	125
Information	FluidLoss	
Information	JobType	245 mm csg lead slurry
Calculated Value	Thickening_Time	1:36:00
Calculated Value	Setting Time	N/A
Initial Temperature (°C)	25 °C
Final Temperature (°C)	90 °C
Initial Pressure (MPa)	1 MPa
Final Pressure (MPa)	40 MPa
Initial Consistency (Bc)	16 Bc
Final Consistency (Bc)	92 Bc
--Data--
Time (HH:MM:SS)	Temperature (°C)	Pressure (MPa)	Consistency (Bc)
0:00:00	25	1	16
0:01:00	25	2	15
0:02:00	26	2	18
0:03:00	26	2	16
0:04:00	26	3	18
0:05:00	26	3	18
0:06:00	27	4	18
0:07:00	27	4	19
0:08:00	28	5	20
0:09:00	29	5	19
0:10:00	29	6	24
0:11:00	30	6	20
0:12:00	31	7	22
0:13:00	32	7	23
0:14:00	33	7	20
0:15:00	34	7	20
0:16:00	35	8	20
0:17:00	36	8	22
0:18:00	37	8	29
0:19:00	37	9	21
0:20:00	38	9	20
0:21:00	39	9	21
0:22:00	39	10	22
0:23:00	40	10	19
0:24:00	41	11	18
0:25:00	41	11	18
0:26:00	42	11	19
0:27:00	42	12	19
0:28:00	43	12	28
0:29:00	44	13	19
0:30:00	44	13	23
0:31:00	45	13	23
0:32:00	45	14	20
0:33:00	46	14	19
0:34:00	47	14	21
0:35:00	47	15	20
0:36:00	48	15	22
0:37:00	49	16	22
0:38:00	49	16	33
0:39:00	50	16	29
0:40:00	51	17	32
0:41:00	51	17	22
0:42:00	52	17	27
0:43:00	53	18	32
0:44:00	53	18	35
0:45:00	54	19	32
0:46:00	55	19	34
0:47:00	55	19	33
0:48:00	56	20	38
0:49:00	57	20	37
0:50:00	57	20	33
0:51:00	58	21	41
0:52:00	58	21	35
0:53:00	59	22	31
0:54:00	60	22	29
0:55:00	60	22	33
0:56:00	61	23	33
0:57:00	62	23	37
0:58:00	62	24	63
0:59:00	63	24	39
1:00:00	64	24	37
1:01:00	64	25	36
1:02:00	65	25	38
1:03:00	66	25	52
1:04:00	66	26	41
1:05:00	67	26	39
1:06:00	68	27	37
1:07:00	68	27	37
1:08:00	69	27	38
1:09:00	69	28	46
1:10:00	70	28	59
1:11:00	71	29	51
1:12:00	71	29	51
1:13:00	72	29	60
1:14:00	73	30	48
1:15:00	73	30	51
1:16:00	74	30	62
1:17:00	75	31	42
1:18:00	75	31	62
1:19:00	76	32	44
1:20:00	76	32	41
1:21:00	77	33	54
1:22:00	78	33	53
1:23:00	79	33	50
1:24:00	79	34	57
1:25:00	80	34	70
1:26:00	81	35	47
1:27:00	81	35	33
1:28:00	82	36	58
1:29:00	83	36	65
1:30:00	83	37	52
1:31:00	84	37	57
1:32:00	84	38	62
1:33:00	85	38	65
1:34:00	86	38	67
1:35:00	86	39	70
1:36:00	87	39	73
1:37:00	88	39	71
1:38:00	88	40	64
1:39:00	89	40	63
1:40:00	90	41	60
1:41:00	90	41	54
1:42:00	91	41	53
1:43:00	92	41	57
1:44:00	92	40	58
1:45:00	93	40	57
1:46:00	93	40	53
1:47:00	93	40	51
1:48:00	93	40	50
1:49:00	93	40	50
1:50:00	92	40	49
1:51:00	92	40	52
1:52:00	92	40	50
1:53:00	92	40	51
1:54:00	91	40	53
1:55:00	91	40	53
1:56:00	91	40	51
1:57:00	91	40	51
1:58:00	90	40	52
1:59:00	90	40	51
2:00:00	90	40	53
2:01:00	90	40	52
2:02:00	90	40	52
2:03:00	90	40	51
2:04:00	90	40	50
2:05:00	90	41	49
2:06:00	90	41	49
2:07:00	90	41	49
2:08:00	90	41	48
2:09:00	90	41	52
2:10:00	90	41	49
2:11:00	90	41	49
2:12:00	90	41	46
2:13:00	90	41	47
2:14:00	90	41	46
2:15:00	90	41	46
2:16:00	90	41	48
2:17:00	90	41	46
2:18:00	90	41	45
2:19:00	90	41	47
2:20:00	90	41	49
2:21:00	90	41	50
2:22:00	90	41	47
2:23:00	90	41	47
2:24:00	90	41	46
2:25:00	90	41	46
2:26:00	90	41	45
2:27:00	90	41	44
2:28:00	90	41	45
2:29:00	90	41	44
2:30:00	90	41	45
2:31:00	90	41	44
2:32:00	90	41	44
2:33:00	90	41	44
2:34:00	90	41	43
2:35:00	90	41	43
2:36:00	90	41	43
2:37:00	90	41	46
2:38:00	90	41	43
2:39:00	90	41	43
2:40:00	90	41	43
2:41:00	90	41	43
2:42:00	90	41	43
2:43:00	90	41	43
2:44:00	90	41	43
2:45:00	90	41	43
2:46:00	90	41	43
2:47:00	90	41	43
2:48:00	90	41	44
2:49:00	90	41	42
2:50:00	90	41	44
2:51:00	90	41	43
2:52:00	90	41	43
2:53:00	90	41	43
2:54:00	90	41	43
2:55:00	90	41	43
2:56:00	90	41	43
2:57:00	90	41	43
2:58:00	90	41	41
2:59:00	90	41	41
3:00:00	90	41	42
3:01:00	90	41	41
3:02:00	90	41	41
3:03:00	90	41	42
3:04:00	90	40	41
3:05:00	90	40	42
3:06:00	90	41	41
3:07:00	90	41	41
3:08:00	90	40	42
3:09:00	90	40	41
3:10:00	90	40	42
3:11:00	90	40	42
3:12:00	90	41	42
3:13:00	90	40	42
3:14:00	90	40	42
3:15:00	90	40	42
3:16:00	90	40	43
3:17:00	90	40	41
3:18:00	90	40	41
3:19:00	90	40	42
3:20:00	90	40	42
3:21:00	90	40	42
3:22:00	90	40	42
3:23:00	90	40	43
3:24:00	90	40	44
3:25:00	90	40	44
3:26:00	90	40	44
3:27:00	90	40	44
3:28:00	90	40	45
3:29:00	90	40	45
3:30:00	90	40	45
3:31:00	90	40	46
3:32:00	90	40	46
3:33:00	90	40	45
3:34:00	90	40	45
3:35:00	90	40	46
3:36:00	90	40	46
3:37:00	90	40	47
3:38:00	90	40	47
3:39:00	90	40	47
3:40:00	90	40	47
3:41:00	90	40	47
3:42:00	90	40	47
3:43:00	90	40	48
3:44:00	90	40	48
3:45:00	90	40	48
3:46:00	90	40	49
3:47:00	90	40	48
3:48:00	90	40	49
3:49:00	90	40	49
3:50:00	90	40	48
3:51:00	90	40	49
3:52:00	90	40	49
3:53:00	90	40	49
3:54:00	90	40	50
3:55:00	90	40	50
3:56:00	90	40	50
3:57:00	90	40	51
3:58:00	90	40	51
3:59:00	90	40	51
4:00:00	90	40	50
4:01:00	90	40	51
4:02:00	90	40	50
4:03:00	90	40	50
4:04:00	90	40	51
4:05:00	90	40	51
4:06:00	90	40	52
4:07:00	90	40	52
4:08:00	90	40	53
4:09:00	90	40	53
4:10:00	90	40	54
4:11:00	90	40	54
4:12:00	90	40	54
4:13:00	90	40	53
4:14:00	90	40	55
4:15:00	90	40	54
4:16:00	90	40	55
4:17:00	90	40	55
4:18:00	90	40	56
4:19:00	90	40	56
4:20:00	90	40	56
4:21:00	90	40	57
4:22:00	90	40	57
4:23:00	90	40	56
4:24:00	90	40	57
4:25:00	90	40	57
4:26:00	90	40	58
4:27:00	90	40	57
4:28:00	90	40	58
4:29:00	90	40	58
4:30:00	90	40	58
4:31:00	90	40	59
4:32:00	90	40	59
4:33:00	90	40	60
4:34:00	90	40	60
4:35:00	90	40	60
4:36:00	90	40	60
4:37:00	90	40	61
4:38:00	90	40	62
4:39:00	90	40	62
4:40:00	90	40	63
4:41:00	90	40	63
4:42:00	90	40	64
4:43:00	90	40	65
4:44:00	90	40	66
4:45:00	90	40	66
4:46:00	90	40	67
4:47:00	90	40	68
4:48:00	90	40	68
4:49:00	90	40	70
4:50:00	90	40	71
4:51:00	90	40	72
4:52:00	90	40	73
4:53:00	90	40	74
4:54:00	90	40	75
4:55:00	90	40	76
4:56:00	90	40	78
4:57:00	90	40	80
4:58:00	90	40	81
4:59:00	90	40	83
5:00:00	90	40	85
5:01:00	90	40	87
5:02:00	90	40	89
5:03:00	90	40	90
5:04:00	90	40	92

File: project-root/data/Data Acquisition/Data Acquisition/2002 year (647)/Con 1 Sarmatskaya 1 G1650+4%MS+0.065%NTF(bwodb) (75C).txt
--Test Summary--
Full Path and File Name	
Instrument Name	7222 #1
Instrument Type	Consistometer
Instrument Serial Number	113
Test Start Date	24.08.2002
Test Start Time	11:29:09
Test Stop Date	24.08.2002
Test Stop Time	18:37:26
Test Length	7:08:17
Final Sample Time Offset	7:08:00
Controller Schedule Name	
Sampling Period	60 seconds
Comments	MPa: 25(40min), T: 75C(40min), technical water, NTF premix
Information	WellID	Sarmatskaya 1
Information	Customer	LukoilShelf
Information	CementClass	G
Information	CementMfr	Dyckerhoff
Information	Additives	4%MS+0.065%NTF(bwodb)
Information	Density	1650
Information	BHCT	75
Information	BHST	85
Information	FluidLoss	
Information	JobType	340 mm lead slurry
Calculated Value	Thickening_Time	7:07:00
Calculated Value	Setting Time	N/A
Initial Temperature (°C)	26 °C
Final Temperature (°C)	75 °C
Initial Pressure (MPa)	1 MPa
Final Pressure (MPa)	25 MPa
Initial Consistency (Bc)	7 Bc
Final Consistency (Bc)	74 Bc
--Data--
Time (HH:MM:SS)	Temperature (°C)	Pressure (MPa)	Consistency (Bc)
0:00:00	26	1	7
0:01:00	27	2	7
0:02:00	27	2	7
0:03:00	27	3	7
0:04:00	27	4	7
0:05:00	28	4	7
0:06:00	29	5	7
0:07:00	30	6	7
0:08:00	32	7	8
0:09:00	33	7	9
0:10:00	35	8	8
0:11:00	37	8	8
0:12:00	39	8	10
0:13:00	41	9	10
0:14:00	43	9	12
0:15:00	45	10	11
0:16:00	46	11	13
0:17:00	48	11	13
0:18:00	49	12	11
0:19:00	50	12	15
0:20:00	51	13	9
0:21:00	52	13	14
0:22:00	53	14	13
0:23:00	54	15	11
0:24:00	55	15	8
0:25:00	56	16	11
0:26:00	57	16	10
0:27:00	58	17	11
0:28:00	59	18	18
0:29:00	61	18	15
0:30:00	62	19	15
0:31:00	63	19	15
0:32:00	64	20	15
0:33:00	66	20	14
0:34:00	67	21	14
0:35:00	68	22	13
0:36:00	69	22	18
0:37:00	71	23	14
0:38:00	72	23	11
0:39:00	73	24	10
0:40:00	74	25	8
0:41:00	75	25	13
0:42:00	76	25	15
0:43:00	77	25	11
0:44:00	78	25	12
0:45:00	79	25	14
0:46:00	79	24	12
0:47:00	79	25	12
0:48:00	79	25	13
0:49:00	78	25	15
0:50:00	78	24	16
0:51:00	77	25	15
0:52:00	77	25	14
0:53:00	76	25	16
0:54:00	76	25	17
0:55:00	75	25	20
0:56:00	75	25	15
0:57:00	75	25	14
0:58:00	75	25	12
0:59:00	75	25	14
1:00:00	75	26	16
1:01:00	75	25	15
1:02:00	75	26	14
1:03:00	75	25	15
1:04:00	75	26	18
1:05:00	75	26	14
1:06:00	75	26	17
1:07:00	75	25	17
1:08:00	75	26	17
1:09:00	75	25	15
1:10:00	75	26	14
1:11:00	75	26	13
1:12:00	75	25	14
1:13:00	75	25	12
1:14:00	75	25	14
1:15:00	75	26	12
1:16:00	75	26	10
1:17:00	75	25	23
1:18:00	75	25	13
1:19:00	75	25	10
1:20:00	75	26	14
1:21:00	75	26	13
1:22:00	75	25	11
1:23:00	75	26	11
1:24:00	75	25	14
1:25:00	75	25	16
1:26:00	75	25	13
1:27:00	75	25	11
1:28:00	75	25	11
1:29:00	75	25	12
1:30:00	75	26	10
1:31:00	75	25	10
1:32:00	75	26	11
1:33:00	75	25	12
1:34:00	75	25	9
1:35:00	75	25	10
1:36:00	75	26	10
1:37:00	75	26	10
1:38:00	75	26	11
1:39:00	75	25	10
1:40:00	75	26	10
1:41:00	75	25	10
1:42:00	75	25	10
1:43:00	75	26	10
1:44:00	75	25	10
1:45:00	75	25	10
1:46:00	75	25	9
1:47:00	75	25	10
1:48:00	75	25	10
1:49:00	75	26	10
1:50:00	75	25	9
1:51:00	75	26	9
1:52:00	75	26	9
1:53:00	75	25	10
1:54:00	75	25	10
1:55:00	75	25	10
1:56:00	75	25	11
1:57:00	75	26	10
1:58:00	75	26	10
1:59:00	75	26	10
2:00:00	75	25	10
2:01:00	75	26	11
2:02:00	75	25	10
2:03:00	75	26	10
2:04:00	75	25	9
2:05:00	75	26	8
2:06:00	75	25	8
2:07:00	75	26	8
2:08:00	75	25	8
2:09:00	75	26	9
2:10:00	75	26	9
2:11:00	75	26	8
2:12:00	75	25	8
2:13:00	75	25	9
2:14:00	75	26	9
2:15:00	75	25	9
2:16:00	75	25	9
2:17:00	75	26	9
2:18:00	75	25	9
2:19:00	75	26	8
2:20:00	75	25	8
2:21:00	75	25	8
2:22:00	75	26	8
2:23:00	75	26	8
2:24:00	75	26	8
2:25:00	75	26	8
2:26:00	75	25	8
2:27:00	75	26	8
2:28:00	75	26	8
2:29:00	75	25	8
2:30:00	75	26	8
2:31:00	75	25	8
2:32:00	75	26	8
2:33:00	75	25	8
2:34:00	75	25	8
2:35:00	75	26	8
2:36:00	75	26	8
2:37:00	75	25	8
2:38:00	75	26	7
2:39:00	75	25	8
2:40:00	75	25	8
2:41:00	75	26	7
2:42:00	75	25	7
2:43:00	75	25	7
2:44:00	75	26	7
2:45:00	75	26	7
2:46:00	75	26	7
2:47:00	75	26	7
2:48:00	75	25	7
2:49:00	75	25	7
2:50:00	75	26	7
2:51:00	75	25	7
2:52:00	75	25	7
2:53:00	75	25	7
2:54:00	75	25	7
2:55:00	75	26	7
2:56:00	75	26	7
2:57:00	75	25	7
2:58:00	75	25	7
2:59:00	75	25	7
3:00:00	75	25	7
3:01:00	75	26	7
3:02:00	75	26	7
3:03:00	75	26	7
3:04:00	75	26	7
3:05:00	75	25	7
3:06:00	75	25	7
3:07:00	75	25	7
3:08:00	75	25	7
3:09:00	75	25	7
3:10:00	75	25	7
3:11:00	75	25	7
3:12:00	75	25	7
3:13:00	75	26	7
3:14:00	75	26	7
3:15:00	75	26	7
3:16:00	75	26	7
3:17:00	75	26	7
3:18:00	75	25	7
3:19:00	75	26	7
3:20:00	75	25	7
3:21:00	75	25	7
3:22:00	75	25	7
3:23:00	75	25	7
3:24:00	75	25	7
3:25:00	75	25	7
3:26:00	75	25	7
3:27:00	75	25	7
3:28:00	75	25	7
3:29:00	75	25	8
3:30:00	75	25	7
3:31:00	75	25	7
3:32:00	75	26	8
3:33:00	75	25	8
3:34:00	75	25	7
3:35:00	75	25	8
3:36:00	75	25	8
3:37:00	75	25	8
3:38:00	75	25	8
3:39:00	75	25	8
3:40:00	75	25	8
3:41:00	75	25	8
3:42:00	75	25	8
3:43:00	75	25	8
3:44:00	75	25	8
3:45:00	75	25	8
3:46:00	75	25	8
3:47:00	75	25	8
3:48:00	75	25	8
3:49:00	75	25	8
3:50:00	75	25	9
3:51:00	75	25	9
3:52:00	75	25	8
3:53:00	75	25	9
3:54:00	75	25	9
3:55:00	75	25	9
3:56:00	75	25	9
3:57:00	75	25	8
3:58:00	75	25	9
3:59:00	75	25	9
4:00:00	75	25	9
4:01:00	75	25	9
4:02:00	75	25	9
4:03:00	75	25	9
4:04:00	75	25	9
4:05:00	75	25	9
4:06:00	75	25	9
4:07:00	75	25	9
4:08:00	75	25	9
4:09:00	75	25	9
4:10:00	75	25	9
4:11:00	75	25	9
4:12:00	75	25	9
4:13:00	75	25	9
4:14:00	75	25	9
4:15:00	75	25	9
4:16:00	75	25	9
4:17:00	75	25	9
4:18:00	75	25	9
4:19:00	75	25	9
4:20:00	75	25	9
4:21:00	75	25	9
4:22:00	75	25	9
4:23:00	75	25	9
4:24:00	75	25	9
4:25:00	75	25	9
4:26:00	75	25	9
4:27:00	75	25	9
4:28:00	75	25	9
4:29:00	75	25	9
4:30:00	75	25	9
4:31:00	75	25	9
4:32:00	75	25	9
4:33:00	75	25	9
4:34:00	75	25	9
4:35:00	75	25	9
4:36:00	75	25	9
4:37:00	75	25	9
4:38:00	75	25	9
4:39:00	75	25	9
4:40:00	75	25	9
4:41:00	75	25	9
4:42:00	75	25	9
4:43:00	75	25	9
4:44:00	75	25	9
4:45:00	75	25	9
4:46:00	75	25	9
4:47:00	75	25	9
4:48:00	75	25	9
4:49:00	75	25	9
4:50:00	75	25	9
4:51:00	75	25	9
4:52:00	75	25	9
4:53:00	75	25	10
4:54:00	75	25	10
4:55:00	75	25	10
4:56:00	75	25	10
4:57:00	75	25	10
4:58:00	75	25	10
4:59:00	75	25	10
5:00:00	75	25	10
5:01:00	75	25	10
5:02:00	75	25	10
5:03:00	75	25	10
5:04:00	75	25	10
5:05:00	75	25	10
5:06:00	75	25	10
5:07:00	75	25	10
5:08:00	75	25	10
5:09:00	75	25	10
5:10:00	75	25	10
5:11:00	75	25	10
5:12:00	75	25	10
5:13:00	75	25	10
5:14:00	75	25	10
5:15:00	75	25	11
5:16:00	75	25	11
5:17:00	75	25	11
5:18:00	75	25	11
5:19:00	75	25	11
5:20:00	75	25	11
5:21:00	75	25	11
5:22:00	75	25	11
5:23:00	75	25	11
5:24:00	75	25	11
5:25:00	75	25	11
5:26:00	75	25	11
5:27:00	75	25	14
5:28:00	75	25	15
5:29:00	75	25	15
5:30:00	75	25	15
5:31:00	75	25	15
5:32:00	75	25	15
5:33:00	75	25	15
5:34:00	75	25	15
5:35:00	75	25	15
5:36:00	75	25	15
5:37:00	75	25	15
5:38:00	75	25	15
5:39:00	75	25	15
5:40:00	75	25	15
5:41:00	75	25	15
5:42:00	75	25	15
5:43:00	75	25	15
5:44:00	75	25	15
5:45:00	75	25	15
5:46:00	75	25	15
5:47:00	75	25	15
5:48:00	75	25	15
5:49:00	75	25	15
5:50:00	75	25	15
5:51:00	75	25	15
5:52:00	75	25	15
5:53:00	75	25	15
5:54:00	75	25	15
5:55:00	75	25	15
5:56:00	75	25	15
5:57:00	75	25	15
5:58:00	75	25	15
5:59:00	75	25	16
6:00:00	75	25	18
6:01:00	75	25	18
6:02:00	75	25	18
6:03:00	75	25	18
6:04:00	75	25	18
6:05:00	75	25	18
6:06:00	75	25	18
6:07:00	75	25	18
6:08:00	75	25	20
6:09:00	75	25	22
6:10:00	75	25	22
6:11:00	75	25	22
6:12:00	75	25	22
6:13:00	75	25	22
6:14:00	75	25	22
6:15:00	75	25	22
6:16:00	75	24	22
6:17:00	75	25	22
6:18:00	75	25	23
6:19:00	75	25	24
6:20:00	75	25	25
6:21:00	75	25	28
6:22:00	75	25	29
6:23:00	75	24	30
6:24:00	75	25	33
6:25:00	75	25	34
6:26:00	75	25	37
6:27:00	75	25	38
6:28:00	75	25	38
6:29:00	75	25	39
6:30:00	75	25	41
6:31:00	75	25	42
6:32:00	75	25	43
6:33:00	75	25	43
6:34:00	75	25	44
6:35:00	75	25	45
6:36:00	75	25	45
6:37:00	75	25	45
6:38:00	75	24	45
6:39:00	75	25	47
6:40:00	75	25	48
6:41:00	75	25	49
6:42:00	75	25	49
6:43:00	75	25	49
6:44:00	75	24	49
6:45:00	75	25	50
6:46:00	75	25	51
6:47:00	75	25	51
6:48:00	75	25	51
6:49:00	75	25	52
6:50:00	75	25	52
6:51:00	75	25	53
6:52:00	75	25	55
6:53:00	75	25	18
6:54:00	75	25	56
6:55:00	75	25	50
6:56:00	75	25	57
6:57:00	75	25	59
6:58:00	75	25	58
6:59:00	75	25	61
7:00:00	75	25	61
7:01:00	75	25	57
7:02:00	75	25	59
7:03:00	75	25	58
7:04:00	75	25	61
7:05:00	75	25	61
7:06:00	75	25	71
7:07:00	75	25	76
7:08:00	75	25	74
