Repository: ProgWizer/parser

File: project-root/data/Data Acquisition/Data Acquisition/2002 year (647)/Con 1 Sarmatskaya 1 G1650+4%MS+0.07%NTF (75C).txt
--Test Summary--
Full Path and File Name	
Instrument Name	7222 #1
Instrument Type	Consistometer
Instrument Serial Number	113
Test Start Date	27.08.2002
Test Start Time	9:53:09
Test Stop Date	27.08.2002
Test Stop Time	17:02:13
Test Length	7:09:04
Final Sample Time Offset	7:09:00
Controller Schedule Name	
Sampling Period	60 seconds
Comments	MPa: 25(40min), T: 75C(40min), field water, NTF premix TT=6:42
Information	WellID	Sarmatskaya 1
Information	Customer	LukoilShelf
Information	CementClass	G
Information	CementMfr	Dyckerhoff
Information	Additives	4%MS+0.07%NTF(bwodb)
Information	Density	1650
Information	BHCT	75
Information	BHST	85
Information	FluidLoss	
Information	JobType	340 mm tail slurry
Calculated Value	Thickening_Time	N/A
Calculated Value	Setting Time	N/A
Initial Temperature (°C)	21 °C
Final Temperature (°C)	75 °C
Initial Pressure (MPa)	-1 MPa
Final Pressure (MPa)	25 MPa
Initial Consistency (Bc)	0 Bc
Final Consistency (Bc)	73 Bc
--Data--
Time (HH:MM:SS)	Temperature (°C)	Pressure (MPa)	Consistency (Bc)
0:00:00	21	-1	0
0:01:00	21	-1	1
0:02:00	21	-1	-0
0:03:00	21	-1	0
0:04:00	21	-1	1
0:05:00	21	-1	0
0:06:00	21	-1	1
0:07:00	21	-1	1
0:08:00	21	-1	1
0:09:00	21	-1	0
0:10:00	21	-1	6
0:11:00	23	-0	6
0:12:00	23	-1	5
0:13:00	23	-0	5
0:14:00	23	-1	5
0:15:00	23	-1	5
0:16:00	23	-0	5
0:17:00	23	-1	5
0:18:00	23	0	5
0:19:00	23	0	6
0:20:00	24	0	5
0:21:00	24	0	5
0:22:00	24	-0	5
0:23:00	24	-0	5
0:24:00	24	0	5
0:25:00	24	0	7
0:26:00	24	-0	6
0:27:00	24	2	7
0:28:00	24	2	8
0:29:00	24	3	8
0:30:00	24	3	8
0:31:00	25	4	8
0:32:00	26	6	8
0:33:00	27	6	9
0:34:00	28	6	10
0:35:00	30	7	9
0:36:00	32	8	11
0:37:00	34	8	14
0:38:00	36	8	20
0:39:00	38	9	17
0:40:00	40	9	20
0:41:00	42	10	24
0:42:00	44	10	19
0:43:00	45	11	25
0:44:00	47	11	21
0:45:00	48	12	18
0:46:00	49	13	16
0:47:00	50	13	16
0:48:00	51	14	12
0:49:00	52	14	14
0:50:00	53	15	14
0:51:00	54	15	13
0:52:00	55	16	19
0:53:00	56	17	15
0:54:00	58	17	14
0:55:00	59	18	12
0:56:00	61	19	13
0:57:00	62	19	16
0:58:00	63	19	17
0:59:00	65	20	18
1:00:00	66	21	14
1:01:00	67	21	14
1:02:00	68	22	12
1:03:00	70	22	12
1:04:00	71	23	14
1:05:00	72	24	13
1:06:00	73	24	13
1:07:00	74	25	13
1:08:00	75	25	15
1:09:00	76	25	10
1:10:00	77	25	10
1:11:00	78	25	14
1:12:00	78	25	15
1:13:00	79	25	14
1:14:00	79	24	14
1:15:00	78	25	14
1:16:00	78	25	14
1:17:00	78	25	15
1:18:00	77	25	16
1:19:00	77	25	18
1:20:00	76	25	17
1:21:00	76	25	18
1:22:00	75	25	16
1:23:00	75	25	17
1:24:00	75	25	16
1:25:00	74	25	18
1:26:00	74	25	16
1:27:00	74	25	16
1:28:00	74	26	18
1:29:00	74	26	16
1:30:00	74	25	17
1:31:00	74	26	17
1:32:00	75	26	16
1:33:00	75	25	16
1:34:00	75	26	21
1:35:00	75	25	18
1:36:00	75	26	16
1:37:00	75	26	16
1:38:00	75	25	17
1:39:00	75	26	16
1:40:00	75	25	16
1:41:00	75	25	14
1:42:00	75	26	13
1:43:00	75	25	14
1:44:00	75	26	14
1:45:00	75	25	14
1:46:00	75	26	14
1:47:00	75	25	14
1:48:00	75	26	14
1:49:00	75	26	14
1:50:00	75	25	14
1:51:00	75	26	14
1:52:00	75	25	14
1:53:00	75	25	14
1:54:00	75	25	14
1:55:00	75	25	14
1:56:00	75	25	14
1:57:00	75	25	14
1:58:00	75	26	14
1:59:00	75	25	14
2:00:00	75	25	14
2:01:00	75	26	14
2:02:00	75	25	14
2:03:00	75	26	14
2:04:00	75	25	14
2:05:00	75	25	14
2:06:00	75	25	14
2:07:00	75	25	14
2:08:00	75	26	14
2:09:00	75	26	13
2:10:00	75	25	14
2:11:00	75	26	14
2:12:00	75	26	14
2:13:00	75	26	15
2:14:00	75	26	14
2:15:00	75	25	14
2:16:00	75	25	14
2:17:00	75	26	14
2:18:00	75	25	14
2:19:00	75	26	14
2:20:00	75	25	13
2:21:00	75	25	13
2:22:00	75	25	13
2:23:00	75	25	14
2:24:00	75	26	14
2:25:00	75	25	14
2:26:00	75	26	14
2:27:00	75	25	14
2:28:00	75	26	14
2:29:00	75	25	14
2:30:00	75	25	14
2:31:00	75	25	14
2:32:00	75	25	14
2:33:00	75	26	14
2:34:00	75	26	14
2:35:00	75	26	14
2:36:00	75	26	14
2:37:00	75	25	14
2:38:00	75	26	14
2:39:00	75	25	14
2:40:00	75	26	14
2:41:00	75	25	15
2:42:00	75	26	15
2:43:00	75	25	15
2:44:00	75	25	15
2:45:00	75	25	15
2:46:00	75	25	15
2:47:00	75	26	15
2:48:00	75	26	15
2:49:00	75	25	15
2:50:00	75	26	15
2:51:00	75	26	15
2:52:00	75	26	15
2:53:00	75	25	15
2:54:00	75	26	15
2:55:00	75	26	15
2:56:00	75	25	15
2:57:00	75	25	16
2:58:00	75	25	16
2:59:00	75	25	16
3:00:00	75	25	16
3:01:00	75	25	16
3:02:00	75	25	16
3:03:00	75	25	16
3:04:00	75	25	16
3:05:00	75	25	16
3:06:00	75	25	16
3:07:00	75	25	16
3:08:00	75	25	16
3:09:00	75	25	16
3:10:00	75	25	16
3:11:00	75	26	17
3:12:00	75	26	17
3:13:00	75	26	17
3:14:00	75	26	17
3:15:00	75	26	17
3:16:00	75	25	17
3:17:00	75	26	17
3:18:00	75	25	17
3:19:00	75	25	17
3:20:00	75	26	17
3:21:00	75	25	17
3:22:00	75	25	17
3:23:00	75	25	17
3:24:00	75	25	17
3:25:00	75	26	17
3:26:00	75	25	17
3:27:00	75	26	17
3:28:00	75	25	17
3:29:00	75	25	17
3:30:00	75	26	17
3:31:00	75	25	17
3:32:00	75	25	17
3:33:00	75	25	18
3:34:00	75	25	18
3:35:00	75	25	18
3:36:00	75	25	18
3:37:00	75	25	18
3:38:00	75	25	18
3:39:00	75	25	18
3:40:00	75	25	18
3:41:00	75	25	18
3:42:00	75	25	18
3:43:00	75	26	18
3:44:00	75	25	18
3:45:00	75	26	18
3:46:00	75	25	18
3:47:00	75	25	18
3:48:00	75	25	18
3:49:00	75	25	18
3:50:00	75	26	18
3:51:00	75	25	18
3:52:00	75	25	20
3:53:00	75	25	18
3:54:00	75	25	18
3:55:00	75	25	17
3:56:00	75	25	17
3:57:00	75	26	17
3:58:00	75	25	17
3:59:00	75	25	17
4:00:00	75	25	17
4:01:00	75	25	18
4:02:00	75	25	18
4:03:00	75	25	18
4:04:00	75	25	16
4:05:00	75	25	16
4:06:00	75	25	16
4:07:00	75	25	16
4:08:00	75	25	16
4:09:00	75	25	16
4:10:00	75	25	16
4:11:00	75	25	16
4:12:00	75	25	16
4:13:00	75	25	16
4:14:00	75	25	16
4:15:00	75	25	16
4:16:00	75	25	16
4:17:00	75	25	16
4:18:00	75	25	16
4:19:00	75	25	16
4:20:00	75	25	16
4:21:00	75	25	16
4:22:00	75	25	16
4:23:00	75	25	16
4:24:00	75	25	16
4:25:00	75	25	16
4:26:00	75	25	16
4:27:00	75	25	16
4:28:00	75	25	16
4:29:00	75	25	16
4:30:00	75	25	16
4:31:00	75	25	16
4:32:00	75	25	16
4:33:00	75	25	16
4:34:00	75	25	16
4:35:00	75	25	17
4:36:00	75	25	16
4:37:00	75	25	16
4:38:00	75	25	16
4:39:00	75	25	16
4:40:00	75	25	16
4:41:00	75	25	16
4:42:00	75	25	16
4:43:00	75	25	16
4:44:00	75	25	16
4:45:00	75	25	16
4:46:00	75	25	17
4:47:00	75	25	17
4:48:00	75	25	27
4:49:00	75	25	20
4:50:00	75	25	19
4:51:00	75	25	19
4:52:00	75	25	19
4:53:00	75	25	19
4:54:00	75	25	19
4:55:00	75	25	20
4:56:00	75	25	20
4:57:00	75	25	20
4:58:00	75	25	20
4:59:00	75	25	33
5:00:00	75	25	22
5:01:00	75	25	23
5:02:00	75	25	25
5:03:00	75	25	26
5:04:00	75	25	26
5:05:00	75	25	23
5:06:00	75	25	23
5:07:00	75	25	23
5:08:00	75	25	23
5:09:00	75	25	23
5:10:00	75	25	23
5:11:00	75	25	23
5:12:00	75	25	23
5:13:00	75	25	24
5:14:00	75	25	24
5:15:00	75	25	25
5:16:00	75	25	24
5:17:00	75	25	23
5:18:00	75	25	23
5:19:00	75	25	23
5:20:00	75	25	24
5:21:00	75	25	24
5:22:00	75	25	25
5:23:00	75	25	24
5:24:00	75	25	24
5:25:00	75	25	25
5:26:00	75	25	25
5:27:00	75	25	25
5:28:00	75	25	25
5:29:00	75	25	25
5:30:00	75	25	25
5:31:00	75	25	25
5:32:00	75	25	25
5:33:00	75	25	25
5:34:00	75	25	26
5:35:00	75	25	26
5:36:00	75	25	26
5:37:00	75	25	26
5:38:00	75	25	27
5:39:00	75	25	27
5:40:00	75	25	27
5:41:00	75	25	27
5:42:00	75	25	32
5:43:00	75	25	42
5:44:00	75	25	31
5:45:00	75	25	30
5:46:00	75	25	33
5:47:00	75	25	30
5:48:00	75	25	30
5:49:00	75	25	40
5:50:00	75	25	37
5:51:00	75	25	45
5:52:00	75	25	34
5:53:00	75	25	39
5:54:00	75	25	33
5:55:00	75	25	42
5:56:00	75	25	35
5:57:00	75	25	36
5:58:00	75	25	37
5:59:00	75	25	39
6:00:00	75	25	46
6:01:00	75	25	43
6:02:00	75	25	37
6:03:00	75	25	34
6:04:00	75	25	35
6:05:00	75	25	36
6:06:00	75	25	35
6:07:00	75	25	36
6:08:00	75	25	33
6:09:00	75	25	35
6:10:00	75	25	36
6:11:00	75	25	36
6:12:00	75	25	36
6:13:00	75	25	36
6:14:00	75	25	36
6:15:00	75	25	36
6:16:00	75	25	36
6:17:00	75	25	36
6:18:00	75	25	37
6:19:00	75	25	37
6:20:00	75	25	38
6:21:00	75	25	39
6:22:00	75	25	39
6:23:00	75	25	39
6:24:00	75	25	40
6:25:00	75	25	48
6:26:00	75	25	40
6:27:00	75	25	40
6:28:00	75	24	40
6:29:00	75	25	41
6:30:00	75	25	40
6:31:00	75	25	39
6:32:00	75	25	41
6:33:00	75	25	44
6:34:00	75	25	42
6:35:00	75	25	42
6:36:00	75	25	45
6:37:00	75	25	44
6:38:00	75	25	45
6:39:00	75	25	43
6:40:00	75	25	47
6:41:00	75	25	46
6:42:00	75	25	45
6:43:00	75	24	47
6:44:00	75	25	49
6:45:00	75	25	49
6:46:00	75	25	50
6:47:00	75	25	51
6:48:00	75	25	50
6:49:00	75	24	50
6:50:00	75	25	53
6:51:00	75	25	54
6:52:00	75	25	56
6:53:00	75	25	55
6:54:00	75	25	56
6:55:00	75	25	57
6:56:00	75	25	61
6:57:00	75	25	55
6:58:00	75	25	56
6:59:00	75	25	58
7:00:00	75	25	60
7:01:00	75	25	61
7:02:00	75	25	61
7:03:00	75	25	63
7:04:00	75	25	64
7:05:00	75	25	65
7:06:00	75	25	67
7:07:00	75	25	69
7:08:00	75	25	70
7:09:00	75	25	73

File: project-root/data/Data Acquisition/Data Acquisition/2002 year (647)/Con 1 Sarmatskaya 1 G1930+0.2%D-19+0.05%NTF (85C).txt
--Test Summary--
Full Path and File Name	
Instrument Name	7222 #1
Instrument Type	Consistometer
Instrument Serial Number	113
Test Start Date	25.10.2002
Test Start Time	12:49:34
Test Stop Date	25.10.2002
Test Stop Time	19:17:56
Test Length	6:28:22
Final Sample Time Offset	6:28:00
Controller Schedule Name	
Sampling Period	60 seconds
Comments	MPa: 45(50min); T: 65C(30min), 85C(20min), new sample cement G
Information	WellID	Sarmatskaya 1
Information	Customer	LukoilShelf
Information	CementClass	G
Information	CementMfr	Dyckerhoff
Information	Additives	0.2%D-19+0.05%NTF
Information	Density	1930
Information	BHCT	85
Information	BHST	100
Information	FluidLoss	
Information	JobType	177.8 mm csg tail slurry
Calculated Value	Thickening_Time	N/A
Calculated Value	Setting Time	N/A
Initial Temperature (°C)	25 °C
Final Temperature (°C)	85 °C
Initial Pressure (MPa)	2 MPa
Final Pressure (MPa)	45 MPa
Initial Consistency (Bc)	10 Bc
Final Consistency (Bc)	63 Bc
--Data--
Time (HH:MM:SS)	Temperature (°C)	Pressure (MPa)	Consistency (Bc)
0:00:00	25	2	10
0:01:00	25	2	8
0:02:00	25	3	16
0:03:00	26	5	15
0:04:00	27	6	14
0:05:00	28	7	12
0:06:00	29	8	14
0:07:00	31	8	11
0:08:00	32	9	14
0:09:00	34	10	11
0:10:00	35	11	14
0:11:00	37	12	18
0:12:00	39	13	11
0:13:00	40	14	12
0:14:00	42	14	13
0:15:00	43	15	13
0:16:00	45	16	13
0:17:00	46	17	13
0:18:00	48	18	12
0:19:00	49	19	11
0:20:00	51	19	9
0:21:00	52	21	11
0:22:00	53	21	11
0:23:00	55	22	10
0:24:00	56	23	10
0:25:00	57	24	9
0:26:00	59	24	10
0:27:00	60	26	9
0:28:00	61	26	10
0:29:00	63	27	10
0:30:00	64	28	10
0:31:00	65	29	9
0:32:00	67	30	9
0:33:00	68	31	9
0:34:00	69	32	9
0:35:00	70	33	9
0:36:00	71	34	9
0:37:00	72	34	9
0:38:00	73	35	8
0:39:00	74	36	8
0:40:00	75	37	8
0:41:00	76	38	9
0:42:00	77	38	8
0:43:00	78	39	9
0:44:00	79	40	8
0:45:00	80	41	8
0:46:00	81	42	8
0:47:00	82	43	9
0:48:00	83	43	9
0:49:00	84	44	11
0:50:00	85	45	10
0:51:00	86	46	10
0:52:00	87	46	10
0:53:00	87	45	9
0:54:00	88	45	11
0:55:00	88	45	11
0:56:00	88	45	11
0:57:00	88	45	7
0:58:00	88	45	14
0:59:00	87	45	11
1:00:00	87	45	1
1:01:00	87	45	15
1:02:00	87	45	15
1:03:00	87	45	15
1:04:00	86	45	26
1:05:00	86	45	26
1:06:00	86	45	19
1:07:00	86	45	29
1:08:00	86	45	18
1:09:00	85	45	36
1:10:00	85	45	17
1:11:00	85	45	18
1:12:00	85	45	18
1:13:00	85	45	18
1:14:00	85	45	3
1:15:00	85	45	13
1:16:00	85	45	22
1:17:00	85	45	23
1:18:00	85	45	24
1:19:00	85	45	25
1:20:00	85	45	25
1:21:00	85	45	25
1:22:00	85	45	26
1:23:00	85	45	25
1:24:00	85	45	26
1:25:00	85	45	26
1:26:00	85	45	26
1:27:00	85	45	26
1:28:00	85	45	26
1:29:00	85	45	26
1:30:00	85	45	25
1:31:00	85	45	22
1:32:00	85	45	24
1:33:00	85	45	27
1:34:00	85	45	27
1:35:00	85	45	27
1:36:00	85	45	28
1:37:00	85	45	28
1:38:00	85	45	28
1:39:00	85	45	28
1:40:00	85	45	29
1:41:00	85	45	29
1:42:00	85	45	30
1:43:00	85	45	30
1:44:00	85	45	31
1:45:00	85	45	32
1:46:00	85	45	31
1:47:00	85	45	31
1:48:00	85	45	32
1:49:00	85	45	32
1:50:00	85	45	31
1:51:00	85	45	32
1:52:00	85	45	31
1:53:00	85	45	31
1:54:00	85	45	31
1:55:00	85	45	32
1:56:00	85	45	32
1:57:00	85	45	32
1:58:00	85	45	32
1:59:00	85	45	32
2:00:00	85	45	32
2:01:00	85	45	32
2:02:00	85	45	32
2:03:00	85	45	32
2:04:00	85	45	32
2:05:00	85	45	32
2:06:00	85	45	32
2:07:00	85	45	32
2:08:00	85	45	32
2:09:00	85	45	32
2:10:00	85	45	32
2:11:00	85	45	32
2:12:00	85	45	32
2:13:00	85	45	32
2:14:00	85	45	32
2:15:00	85	45	32
2:16:00	85	45	32
2:17:00	85	45	32
2:18:00	85	45	32
2:19:00	85	45	32
2:20:00	85	45	32
2:21:00	85	45	33
2:22:00	85	45	34
2:23:00	85	45	34
2:24:00	85	45	34
2:25:00	85	45	35
2:26:00	85	45	35
2:27:00	85	45	35
2:28:00	85	45	36
2:29:00	85	45	36
2:30:00	85	45	38
2:31:00	85	45	38
2:32:00	85	45	38
2:33:00	85	45	38
2:34:00	85	45	39
2:35:00	85	45	39
2:36:00	85	45	40
2:37:00	85	45	40
2:38:00	85	45	41
2:39:00	85	45	41
2:40:00	85	45	41
2:41:00	85	45	42
2:42:00	85	45	42
2:43:00	85	45	42
2:44:00	85	45	42
2:45:00	85	45	43
2:46:00	85	45	43
2:47:00	85	45	43
2:48:00	85	45	43
2:49:00	85	45	44
2:50:00	85	45	44
2:51:00	85	45	44
2:52:00	85	45	44
2:53:00	85	45	45
2:54:00	85	45	45
2:55:00	85	45	45
2:56:00	85	45	45
2:57:00	85	45	46
2:58:00	85	45	46
2:59:00	85	45	46
3:00:00	85	45	46
3:01:00	85	45	47
3:02:00	85	45	47
3:03:00	85	45	47
3:04:00	85	45	47
3:05:00	85	45	47
3:06:00	85	45	48
3:07:00	85	45	48
3:08:00	85	45	48
3:09:00	85	45	48
3:10:00	85	45	49
3:11:00	85	45	49
3:12:00	85	45	49
3:13:00	85	45	49
3:14:00	85	45	49
3:15:00	85	45	50
3:16:00	85	45	50
3:17:00	85	45	50
3:18:00	85	45	51
3:19:00	85	45	51
3:20:00	85	45	51
3:21:00	85	45	51
3:22:00	85	45	51
3:23:00	85	45	51
3:24:00	85	45	51
3:25:00	85	45	52
3:26:00	85	45	52
3:27:00	85	45	52
3:28:00	85	45	52
3:29:00	85	45	53
3:30:00	85	45	53
3:31:00	85	45	53
3:32:00	85	45	53
3:33:00	85	45	53
3:34:00	85	45	53
3:35:00	85	45	53
3:36:00	85	45	53
3:37:00	85	45	53
3:38:00	85	45	53
3:39:00	85	45	54
3:40:00	85	45	54
3:41:00	85	45	54
3:42:00	85	45	54
3:43:00	85	45	54
3:44:00	85	45	54
3:45:00	85	45	54
3:46:00	85	45	54
3:47:00	85	45	54
3:48:00	85	45	55
3:49:00	85	45	55
3:50:00	85	45	55
3:51:00	85	45	55
3:52:00	85	45	55
3:53:00	85	45	55
3:54:00	85	45	55
3:55:00	85	45	55
3:56:00	85	45	55
3:57:00	85	45	55
3:58:00	85	45	55
3:59:00	85	45	55
4:00:00	85	45	55
4:01:00	85	45	55
4:02:00	85	45	55
4:03:00	85	45	55
4:04:00	85	45	55
4:05:00	85	45	55
4:06:00	85	45	55
4:07:00	85	45	56
4:08:00	85	45	56
4:09:00	85	45	56
4:10:00	85	45	56
4:11:00	85	45	56
4:12:00	85	45	56
4:13:00	85	45	57
4:14:00	85	45	56
4:15:00	85	45	56
4:16:00	85	45	56
4:17:00	85	45	57
4:18:00	85	45	57
4:19:00	85	45	56
4:20:00	85	45	56
4:21:00	85	45	57
4:22:00	85	45	57
4:23:00	85	45	57
4:24:00	85	45	57
4:25:00	85	45	57
4:26:00	85	45	57
4:27:00	85	45	57
4:28:00	85	45	57
4:29:00	85	45	57
4:30:00	85	45	57
4:31:00	85	45	57
4:32:00	85	45	57
4:33:00	85	45	57
4:34:00	85	45	57
4:35:00	85	45	57
4:36:00	85	45	57
4:37:00	85	45	57
4:38:00	85	45	57
4:39:00	85	45	58
4:40:00	85	45	58
4:41:00	85	45	58
4:42:00	85	45	58
4:43:00	85	45	58
4:44:00	85	45	58
4:45:00	85	45	58
4:46:00	85	45	58
4:47:00	85	45	58
4:48:00	85	45	58
4:49:00	85	45	58
4:50:00	85	45	58
4:51:00	85	45	58
4:52:00	85	45	58
4:53:00	85	45	58
4:54:00	85	45	58
4:55:00	85	45	58
4:56:00	85	45	59
4:57:00	85	45	59
4:58:00	85	45	59
4:59:00	85	45	59
5:00:00	85	45	59
5:01:00	85	45	60
5:02:00	85	45	60
5:03:00	85	45	60
5:04:00	85	45	60
5:05:00	85	45	60
5:06:00	85	45	60
5:07:00	85	45	60
5:08:00	85	45	60
5:09:00	85	45	60
5:10:00	85	45	60
5:11:00	85	45	60
5:12:00	85	45	60
5:13:00	85	45	60
5:14:00	85	45	60
5:15:00	85	45	60
5:16:00	85	45	60
5:17:00	85	45	60
5:18:00	85	45	60
5:19:00	85	45	60
5:20:00	85	45	60
5:21:00	85	45	60
5:22:00	85	45	60
5:23:00	85	45	60
5:24:00	85	45	60
5:25:00	85	45	60
5:26:00	85	45	60
5:27:00	85	45	60
5:28:00	85	45	61
5:29:00	85	45	61
5:30:00	85	45	61
5:31:00	85	45	62
5:32:00	85	45	62
5:33:00	85	45	62
5:34:00	85	45	62
5:35:00	85	45	62
5:36:00	85	45	62
5:37:00	85	45	62
5:38:00	85	45	62
5:39:00	85	45	62
5:40:00	85	45	62
5:41:00	85	45	62
5:42:00	85	45	62
5:43:00	85	45	62
5:44:00	85	45	62
5:45:00	85	45	62
5:46:00	85	45	62
5:47:00	85	45	62
5:48:00	85	45	62
5:49:00	85	45	62
5:50:00	85	45	62
5:51:00	85	45	62
5:52:00	85	45	62
5:53:00	85	45	62
5:54:00	85	45	62
5:55:00	85	45	62
5:56:00	85	45	62
5:57:00	85	45	57
5:58:00	85	45	60
5:59:00	85	45	61
6:00:00	85	45	61
6:01:00	85	45	61
6:02:00	85	45	62
6:03:00	85	45	62
6:04:00	85	45	62
6:05:00	85	45	62
6:06:00	85	45	62
6:07:00	85	45	62
6:08:00	85	45	62
6:09:00	85	45	62
6:10:00	85	45	62
6:11:00	85	45	62
6:12:00	85	45	62
6:13:00	85	45	62
6:14:00	85	45	62
6:15:00	85	45	62
6:16:00	85	45	62
6:17:00	85	45	63
6:18:00	85	45	63
6:19:00	85	45	63
6:20:00	85	45	63
6:21:00	85	45	63
6:22:00	85	45	63
6:23:00	85	45	63
6:24:00	85	45	63
6:25:00	85	45	63
6:26:00	85	45	63
6:27:00	85	45	63
6:28:00	85	45	63

File: project-root/data/Data Acquisition/Data Acquisition/2002 year (647)/Con 1 Sarmatskaya 1 G1930+30%SF+0.115% NTF bwodb (112C).txt
--Test Summary--
Full Path and File Name	
Instrument Name	7222 #1
Instrument Type	Consistometer
Instrument Serial Number	113
Test Start Date	13.12.2002
Test Start Time	14:16:56
Test Stop Date	13.12.2002
Test Stop Time	18:49:25
Test Length	4:32:29
Final Sample Time Offset	4:32:00
Controller Schedule Name	
Sampling Period	60 seconds
Comments	MPa: 45(70min), T:120C(70min), field fresh water, 0.15%NTF bwoc premix
Information	WellID	Sarmatskaya 1
Information	Customer	LukoilShelf
Information	CementClass	G
Information	CementMfr	Dyckerhoff
Information	Additives	30%SF+0.115%NTF bwodb
Information	Density	1930
Information	BHCT	112
Information	BHST	112
Information	FluidLoss	
Information	JobType	PLUG
Calculated Value	Thickening_Time	N/A
Calculated Value	Setting Time	N/A
Initial Temperature (°C)	22 °C
Final Temperature (°C)	112 °C
Initial Pressure (MPa)	2 MPa
Final Pressure (MPa)	45 MPa
Initial Consistency (Bc)	4 Bc
Final Consistency (Bc)	10 Bc
--Data--
Time (HH:MM:SS)	Temperature (°C)	Pressure (MPa)	Consistency (Bc)
0:00:00	22	2	4
0:01:00	22	2	6
0:02:00	22	3	5
0:03:00	23	4	5
0:04:00	23	5	6
0:05:00	24	6	8
0:06:00	26	6	8
0:07:00	27	7	7
0:08:00	29	7	7
0:09:00	31	8	7
0:10:00	33	8	8
0:11:00	34	9	9
0:12:00	36	9	7
0:13:00	38	10	7
0:14:00	39	11	7
0:15:00	41	11	7
0:16:00	42	12	7
0:17:00	44	13	7
0:18:00	45	13	7
0:19:00	46	14	6
0:20:00	48	15	7
0:21:00	49	15	7
0:22:00	50	16	7
0:23:00	51	16	7
0:24:00	53	17	8
0:25:00	54	18	7
0:26:00	55	18	7
0:27:00	56	19	8
0:28:00	58	20	8
0:29:00	59	20	8
0:30:00	60	21	8
0:31:00	61	21	8
0:32:00	63	22	8
0:33:00	64	23	9
0:34:00	65	23	10
0:35:00	67	23	10
0:36:00	68	24	11
0:37:00	69	25	11
0:38:00	71	26	11
0:39:00	72	26	11
0:40:00	73	27	11
0:41:00	75	27	10
0:42:00	76	28	11
0:43:00	77	29	10
0:44:00	78	30	11
0:45:00	80	30	13
0:46:00	81	30	14
0:47:00	82	31	12
0:48:00	84	32	12
0:49:00	85	32	14
0:50:00	86	33	12
0:51:00	88	33	13
0:52:00	89	35	12
0:53:00	90	35	13
0:54:00	92	36	12
0:55:00	93	36	13
0:56:00	94	37	13
0:57:00	95	37	12
0:58:00	97	38	12
0:59:00	98	39	12
1:00:00	99	40	13
1:01:00	100	40	13
1:02:00	102	40	14
1:03:00	103	41	13
1:04:00	104	42	14
1:05:00	105	42	15
1:06:00	107	43	16
1:07:00	108	44	16
1:08:00	109	45	16
1:09:00	111	45	16
1:10:00	112	45	16
1:11:00	113	45	16
1:12:00	114	45	17
1:13:00	115	45	16
1:14:00	115	45	16
1:15:00	116	45	16
1:16:00	116	45	16
1:17:00	116	45	15
1:18:00	116	45	14
1:19:00	116	45	14
1:20:00	115	45	14
1:21:00	115	45	14
1:22:00	115	45	14
1:23:00	115	45	13
1:24:00	114	45	14
1:25:00	114	45	14
1:26:00	114	45	14
1:27:00	114	45	13
1:28:00	114	45	13
1:29:00	113	45	13
1:30:00	113	45	13
1:31:00	113	45	13
1:32:00	113	45	13
1:33:00	113	45	12
1:34:00	113	45	12
1:35:00	113	45	11
1:36:00	113	45	12
1:37:00	113	45	12
1:38:00	112	45	12
1:39:00	112	45	12
1:40:00	112	45	12
1:41:00	112	45	12
1:42:00	112	45	11
1:43:00	112	45	12
1:44:00	112	45	12
1:45:00	112	45	12
1:46:00	112	45	12
1:47:00	112	45	12
1:48:00	112	45	11
1:49:00	112	45	11
1:50:00	112	45	11
1:51:00	112	45	11
1:52:00	112	45	10
1:53:00	112	45	11
1:54:00	112	45	11
1:55:00	112	45	11
1:56:00	112	45	10
1:57:00	112	45	10
1:58:00	112	45	11
1:59:00	112	45	11
2:00:00	112	45	10
2:01:00	112	45	10
2:02:00	112	45	10
2:03:00	112	45	10
2:04:00	112	45	10
2:05:00	112	45	10
2:06:00	112	45	10
2:07:00	112	45	11
2:08:00	112	45	10
2:09:00	112	45	10
2:10:00	112	45	10
2:11:00	112	45	10
2:12:00	112	45	10
2:13:00	112	45	10
2:14:00	112	45	10
2:15:00	112	45	10
2:16:00	112	45	10
2:17:00	112	45	10
2:18:00	112	45	10
2:19:00	112	45	10
2:20:00	112	45	10
2:21:00	112	45	10
2:22:00	112	45	10
2:23:00	112	45	9
2:24:00	112	45	9
2:25:00	112	45	9
2:26:00	112	45	9
2:27:00	112	45	9
2:28:00	112	45	9
2:29:00	112	45	9
2:30:00	112	45	9
2:31:00	112	45	9
2:32:00	112	45	9
2:33:00	112	45	9
2:34:00	112	45	9
2:35:00	112	45	9
2:36:00	112	45	9
2:37:00	112	45	9
2:38:00	112	45	9
2:39:00	112	45	9
2:40:00	112	45	9
2:41:00	112	45	9
2:42:00	112	45	9
2:43:00	112	45	9
2:44:00	112	45	9
2:45:00	112	45	9
2:46:00	112	45	9
2:47:00	112	45	9
2:48:00	112	45	9
2:49:00	112	45	9
2:50:00	112	45	9
2:51:00	112	45	9
2:52:00	112	45	9
2:53:00	112	45	9
2:54:00	112	45	9
2:55:00	112	45	9
2:56:00	112	45	9
2:57:00	112	45	9
2:58:00	112	45	9
2:59:00	112	45	9
3:00:00	112	45	9
3:01:00	112	45	9
3:02:00	112	45	9
3:03:00	112	45	9
3:04:00	112	45	9
3:05:00	112	45	9
3:06:00	112	45	9
3:07:00	112	45	9
3:08:00	112	45	9
3:09:00	112	45	9
3:10:00	112	45	10
3:11:00	112	45	10
3:12:00	112	45	10
3:13:00	112	45	10
3:14:00	112	45	10
3:15:00	112	45	10
3:16:00	112	45	10
3:17:00	112	45	10
3:18:00	112	45	10
3:19:00	112	45	10
3:20:00	112	45	10
3:21:00	112	45	10
3:22:00	112	45	10
3:23:00	112	45	10
3:24:00	112	45	10
3:25:00	112	45	10
3:26:00	112	45	10
3:27:00	112	45	10
3:28:00	112	45	10
3:29:00	112	45	10
3:30:00	112	45	10
3:31:00	112	45	10
3:32:00	112	45	10
3:33:00	112	45	10
3:34:00	112	45	10
3:35:00	112	45	10
3:36:00	112	45	10
3:37:00	112	45	10
3:38:00	112	45	10
3:39:00	112	45	10
3:40:00	112	45	10
3:41:00	112	45	10
3:42:00	112	45	10
3:43:00	112	45	10
3:44:00	112	45	10
3:45:00	112	45	10
3:46:00	112	45	10
3:47:00	112	45	10
3:48:00	112	45	10
3:49:00	112	45	10
3:50:00	112	45	10
3:51:00	112	45	10
3:52:00	112	45	10
3:53:00	112	45	10
3:54:00	112	45	10
3:55:00	112	45	10
3:56:00	112	45	10
3:57:00	112	45	10
3:58:00	112	45	10
3:59:00	112	45	10
4:00:00	112	45	10
4:01:00	112	45	10
4:02:00	112	45	10
4:03:00	112	45	10
4:04:00	112	45	10
4:05:00	112	45	10
4:06:00	112	45	10
4:07:00	112	45	10
4:08:00	112	45	10
4:09:00	112	45	10
4:10:00	112	45	10
4:11:00	112	45	10
4:12:00	112	45	10
4:13:00	112	45	10
4:14:00	112	45	10
4:15:00	112	45	10
4:16:00	112	45	10
4:17:00	112	45	10
4:18:00	112	45	10
4:19:00	112	45	10
4:20:00	112	45	10
4:21:00	112	45	10
4:22:00	112	45	10
4:23:00	112	45	10
4:24:00	112	45	10
4:25:00	112	45	10
4:26:00	112	45	10
4:27:00	112	45	10
4:28:00	112	45	10
4:29:00	112	45	10
4:30:00	112	45	10
4:31:00	112	45	10
4:32:00	112	45	10

File: project-root/data/Data Acquisition/Data Acquisition/2002 year (647)/Con 1 Sarmatskaya1 G1930+30%SF+0.135%NTF bwodb (128C).txt
--Test Summary--
Full Path and File Name	
Instrument Name	7222 #1
Instrument Type	Consistometer
Instrument Serial Number	113
Test Start Date	03.12.2002
Test Start Time	15:01:40
Test Stop Date	03.12.2002
Test Stop Time	18:17:47
Test Length	3:16:07
Final Sample Time Offset	3:16:00
Controller Schedule Name	
Sampling Period	60 seconds
Comments	MPa: 45(70min), T:128C(70min), field water, 0.175%NTF bwoc premix
Information	WellID	Sarmatskaya 1
Information	Customer	LukoilShelf
Information	CementClass	G
Information	CementMfr	Dyckerhoff
Information	Additives	30%SF+0.135%NTF bwodb
Information	Density	1930
Information	BHCT	128
Information	BHST	128
Information	FluidLoss	
Information	JobType	PLUG
Calculated Value	Thickening_Time	N/A
Calculated Value	Setting Time	N/A
Initial Temperature (°C)	21 °C
Final Temperature (°C)	129 °C
Initial Pressure (MPa)	1 MPa
Final Pressure (MPa)	45 MPa
Initial Consistency (Bc)	13 Bc
Final Consistency (Bc)	108 Bc
--Data--
Time (HH:MM:SS)	Temperature (°C)	Pressure (MPa)	Consistency (Bc)
0:00:00	21	1	13
0:01:00	21	2	15
0:02:00	21	4	15
0:03:00	21	4	13
0:04:00	22	5	17
0:05:00	23	5	10
0:06:00	25	6	11
0:07:00	27	7	12
0:08:00	29	7	13
0:09:00	31	8	12
0:10:00	33	9	12
0:11:00	35	9	10
0:12:00	38	10	11
0:13:00	40	11	12
0:14:00	42	11	11
0:15:00	43	12	12
0:16:00	45	12	13
0:17:00	47	13	12
0:18:00	48	14	11
0:19:00	50	14	10
0:20:00	51	15	10
0:21:00	53	15	13
0:22:00	54	16	14
0:23:00	56	17	10
0:24:00	57	17	11
0:25:00	59	18	10
0:26:00	61	18	10
0:27:00	62	19	10
0:28:00	63	19	9
0:29:00	65	20	9
0:30:00	66	21	9
0:31:00	68	22	9
0:32:00	70	22	10
0:33:00	71	23	12
0:34:00	73	23	13
0:35:00	74	24	14
0:36:00	76	24	14
0:37:00	77	25	14
0:38:00	79	26	15
0:39:00	81	26	15
0:40:00	82	26	16
0:41:00	84	28	15
0:42:00	85	28	15
0:43:00	87	29	15
0:44:00	88	29	14
0:45:00	90	30	14
0:46:00	91	30	13
0:47:00	93	32	14
0:48:00	94	32	13
0:49:00	96	32	14
0:50:00	97	33	14
0:51:00	99	34	14
0:52:00	100	34	14
0:53:00	102	35	13
0:54:00	103	35	17
0:55:00	105	37	18
0:56:00	106	37	16
0:57:00	108	37	18
0:58:00	110	38	16
0:59:00	111	38	16
1:00:00	113	40	15
1:01:00	114	40	15
1:02:00	116	40	17
1:03:00	117	41	15
1:04:00	119	42	14
1:05:00	120	43	17
1:06:00	122	43	14
1:07:00	123	43	14
1:08:00	125	45	14
1:09:00	126	45	16
1:10:00	128	45	16
1:11:00	129	45	18
1:12:00	131	45	17
1:13:00	132	46	17
1:14:00	132	45	16
1:15:00	132	45	16
1:16:00	132	45	16
1:17:00	132	45	16
1:18:00	132	45	15
1:19:00	132	45	15
1:20:00	131	45	15
1:21:00	131	45	15
1:22:00	131	45	14
1:23:00	131	45	14
1:24:00	131	45	15
1:25:00	131	45	14
1:26:00	131	45	15
1:27:00	131	45	15
1:28:00	130	45	15
1:29:00	130	45	14
1:30:00	130	45	15
1:31:00	130	45	14
1:32:00	129	45	13
1:33:00	129	45	13
1:34:00	129	45	13
1:35:00	129	45	13
1:36:00	129	45	13
1:37:00	129	45	13
1:38:00	128	45	13
1:39:00	128	45	13
1:40:00	128	45	13
1:41:00	128	45	13
1:42:00	128	45	13
1:43:00	128	45	13
1:44:00	128	45	13
1:45:00	128	45	13
1:46:00	128	45	13
1:47:00	128	45	13
1:48:00	128	45	13
1:49:00	128	45	13
1:50:00	128	45	13
1:51:00	128	45	13
1:52:00	128	45	13
1:53:00	128	45	13
1:54:00	128	45	13
1:55:00	128	45	13
1:56:00	128	45	13
1:57:00	128	45	13
1:58:00	128	45	13
1:59:00	128	45	13
2:00:00	128	45	12
2:01:00	128	45	12
2:02:00	128	45	12
2:03:00	128	45	12
2:04:00	128	45	12
2:05:00	128	45	12
2:06:00	128	45	12
2:07:00	128	45	12
2:08:00	128	45	12
2:09:00	128	45	12
2:10:00	128	45	12
2:11:00	128	45	12
2:12:00	128	45	12
2:13:00	128	45	12
2:14:00	128	45	12
2:15:00	128	45	12
2:16:00	128	45	12
2:17:00	128	45	12
2:18:00	128	45	12
2:19:00	128	45	11
2:20:00	128	45	11
2:21:00	128	46	11
2:22:00	128	45	11
2:23:00	128	46	11
2:24:00	128	46	11
2:25:00	128	46	11
2:26:00	128	46	11
2:27:00	128	46	11
2:28:00	128	45	11
2:29:00	128	46	11
2:30:00	128	46	11
2:31:00	128	46	11
2:32:00	128	45	11
2:33:00	128	46	11
2:34:00	128	45	11
2:35:00	128	45	11
2:36:00	128	45	11
2:37:00	128	45	11
2:38:00	128	46	11
2:39:00	128	45	11
2:40:00	128	46	11
2:41:00	128	46	11
2:42:00	128	46	11
2:43:00	128	45	11
2:44:00	128	45	11
2:45:00	128	45	11
2:46:00	128	45	11
2:47:00	128	45	11
2:48:00	128	45	11
2:49:00	128	46	11
2:50:00	128	46	11
2:51:00	128	45	11
2:52:00	128	46	11
2:53:00	128	45	11
2:54:00	128	46	11
2:55:00	128	45	11
2:56:00	128	46	11
2:57:00	128	46	11
2:58:00	128	45	11
2:59:00	128	46	11
3:00:00	128	45	11
3:01:00	128	46	11
3:02:00	128	46	11
3:03:00	128	45	11
3:04:00	128	46	11
3:05:00	128	46	11
3:06:00	128	45	11
3:07:00	128	45	11
3:08:00	128	45	11
3:09:00	128	46	11
3:10:00	128	46	11
3:11:00	128	46	11
3:12:00	128	45	11
3:13:00	128	45	11
3:14:00	128	45	11
3:15:00	128	45	24
3:16:00	129	45	108

File: project-root/data/Data Acquisition/Data Acquisition/2002 year (647)/Con 1 Sovetsky A1500+4%PPB Gel+0.28%KSSB+0.1%DO-13 (50C).txt
--Test Summary--
Full Path and File Name	
Instrument Name	7222 #1
Instrument Type	Consistometer
Instrument Serial Number	113
Test Start Date	03.02.2002
Test Start Time	5:45:24
Test Stop Date	03.02.2002
Test Stop Time	20:09:27
Test Length	14:24:03
Final Sample Time Offset	14:24:00
Controller Schedule Name	
Sampling Period	60 seconds
Comments	MPa: 35(30min); T: 50C(30min); tap water, dry-blending
Information	WellID	46 / 5904
Information	Customer	Sovetsky
Information	CementClass	A
Information	CementMfr	Suhoy Log
Information	Additives	4%PPB Gel+0.28%KSSB+0.1%DO-13
Information	Density	1500
Information	BHCT	50
Information	BHST	64
Information	FluidLoss	
Information	JobType	146 mm csg lead slurry
Calculated Value	Thickening_Time	4:26:00
Calculated Value	Setting Time	N/A
Initial Temperature (°C)	21 °C
Final Temperature (°C)	26 °C
Initial Pressure (MPa)	2 MPa
Final Pressure (MPa)	9 MPa
Initial Consistency (Bc)	21 Bc
Final Consistency (Bc)	95 Bc
--Data--
Time (HH:MM:SS)	Temperature (°C)	Pressure (MPa)	Consistency (Bc)
0:00:00	21	2	21
0:01:00	21	4	23
0:02:00	21	5	24
0:03:00	21	6	22
0:04:00	21	7	23
0:05:00	22	8	19
0:06:00	23	9	19
0:07:00	24	10	19
0:08:00	25	12	19
0:09:00	26	12	19
0:10:00	28	14	18
0:11:00	29	14	19
0:12:00	31	16	19
0:13:00	32	17	21
0:14:00	33	18	24
0:15:00	35	19	24
0:16:00	36	20	24
0:17:00	37	21	25
0:18:00	38	23	26
0:19:00	39	23	26
0:20:00	40	24	25
0:21:00	41	25	25
0:22:00	42	27	25
0:23:00	43	28	25
0:24:00	43	29	25
0:25:00	45	30	25
0:26:00	45	31	25
0:27:00	46	32	25
0:28:00	47	33	25
0:29:00	48	34	24
0:30:00	49	35	24
0:31:00	50	36	24
0:32:00	51	36	24
0:33:00	51	36	24
0:34:00	51	35	20
0:35:00	52	35	20
0:36:00	52	35	20
0:37:00	52	35	20
0:38:00	51	35	20
0:39:00	51	35	20
0:40:00	51	35	20
0:41:00	51	35	20
0:42:00	50	35	20
0:43:00	50	35	20
0:44:00	50	35	20
0:45:00	49	35	20
0:46:00	49	35	20
0:47:00	49	35	20
0:48:00	49	35	20
0:49:00	49	36	20
0:50:00	49	36	21
0:51:00	49	36	28
0:52:00	49	36	28
0:53:00	49	36	30
0:54:00	49	36	33
0:55:00	49	36	28
0:56:00	49	36	28
0:57:00	49	36	29
0:58:00	49	36	23
0:59:00	49	36	27
1:00:00	49	36	35
1:01:00	49	36	27
1:02:00	49	36	30
1:03:00	49	36	31
1:04:00	49	36	27
1:05:00	49	36	33
1:06:00	49	36	29
1:07:00	49	36	32
1:08:00	49	36	31
1:09:00	49	36	25
1:10:00	49	36	25
1:11:00	49	36	28
1:12:00	49	36	28
1:13:00	49	36	27
1:14:00	49	36	32
1:15:00	49	36	26
1:16:00	49	36	29
1:17:00	49	36	28
1:18:00	49	36	27
1:19:00	49	36	30
1:20:00	49	36	32
1:21:00	49	36	34
1:22:00	49	36	32
1:23:00	49	36	34
1:24:00	49	36	29
1:25:00	49	36	28
1:26:00	49	36	29
1:27:00	49	36	34
1:28:00	49	36	36
1:29:00	49	36	27
1:30:00	49	36	28
1:31:00	49	36	27
1:32:00	49	36	28
1:33:00	49	36	25
1:34:00	49	36	28
1:35:00	49	36	28
1:36:00	49	36	27
1:37:00	49	36	26
1:38:00	49	36	28
1:39:00	49	36	29
1:40:00	49	36	25
1:41:00	49	36	29
1:42:00	49	36	28
1:43:00	49	36	26
1:44:00	49	36	26
1:45:00	49	36	27
1:46:00	49	36	28
1:47:00	49	36	27
1:48:00	49	36	29
1:49:00	49	36	26
1:50:00	49	36	26
1:51:00	49	36	27
1:52:00	49	36	25
1:53:00	49	36	23
1:54:00	49	36	27
1:55:00	49	36	26
1:56:00	49	36	28
1:57:00	49	36	26
1:58:00	49	36	25
1:59:00	49	36	24
2:00:00	49	36	23
2:01:00	49	36	23
2:02:00	49	36	25
2:03:00	49	36	25
2:04:00	49	36	24
2:05:00	49	36	25
2:06:00	49	36	24
2:07:00	49	36	24
2:08:00	49	36	27
2:09:00	49	36	25
2:10:00	49	36	25
2:11:00	49	36	24
2:12:00	49	36	24
2:13:00	49	36	24
2:14:00	49	36	24
2:15:00	49	36	27
2:16:00	49	36	25
2:17:00	49	36	26
2:18:00	49	36	25
2:19:00	49	36	25
2:20:00	49	36	25
2:21:00	49	36	25
2:22:00	49	36	25
2:23:00	49	36	25
2:24:00	49	36	25
2:25:00	49	36	25
2:26:00	49	36	25
2:27:00	49	36	25
2:28:00	49	36	25
2:29:00	49	36	25
2:30:00	49	36	25
2:31:00	49	36	25
2:32:00	49	36	25
2:33:00	49	36	25
2:34:00	49	36	25
2:35:00	49	36	25
2:36:00	49	36	25
2:37:00	49	36	25
2:38:00	49	36	25
2:39:00	49	36	25
2:40:00	49	36	25
2:41:00	49	36	26
2:42:00	49	36	25
2:43:00	49	36	25
2:44:00	49	36	25
2:45:00	49	36	26
2:46:00	49	36	26
2:47:00	49	36	27
2:48:00	49	36	25
2:49:00	49	36	24
2:50:00	49	36	24
2:51:00	49	36	26
2:52:00	49	36	26
2:53:00	49	36	26
2:54:00	49	36	26
2:55:00	49	36	26
2:56:00	49	36	26
2:57:00	49	36	30
2:58:00	49	36	28
2:59:00	49	36	32
3:00:00	49	36	30
3:01:00	49	36	30
3:02:00	49	36	41
3:03:00	49	36	30
3:04:00	49	36	32
3:05:00	49	35	29
3:06:00	49	35	27
3:07:00	49	35	26
3:08:00	49	35	26
3:09:00	49	35	25
3:10:00	49	35	26
3:11:00	49	35	25
3:12:00	49	35	29
3:13:00	49	35	26
3:14:00	49	35	29
3:15:00	49	35	28
3:16:00	49	35	27
3:17:00	49	35	26
3:18:00	49	35	26
3:19:00	48	35	26
3:20:00	48	35	26
3:21:00	48	35	26
3:22:00	49	35	26
3:23:00	49	35	26
3:24:00	49	35	26
3:25:00	49	35	26
3:26:00	49	35	26
3:27:00	49	35	26
3:28:00	49	35	26
3:29:00	49	35	26
3:30:00	49	35	27
3:31:00	49	35	27
3:32:00	49	35	27
3:33:00	49	35	26
3:34:00	49	35	27
3:35:00	49	35	27
3:36:00	49	35	27
3:37:00	49	35	27
3:38:00	49	35	27
3:39:00	49	35	31
3:40:00	49	35	36
3:41:00	49	35	29
3:42:00	49	35	29
3:43:00	49	35	29
3:44:00	49	35	31
3:45:00	49	35	29
3:46:00	49	35	32
3:47:00	49	35	34
3:48:00	49	35	37
3:49:00	49	35	34
3:50:00	49	35	38
3:51:00	49	35	34
3:52:00	49	35	34
3:53:00	49	35	37
3:54:00	49	35	33
3:55:00	49	35	34
3:56:00	49	35	43
3:57:00	49	35	35
3:58:00	49	35	35
3:59:00	49	35	39
4:00:00	49	35	39
4:01:00	49	35	37
4:02:00	49	35	39
4:03:00	49	35	39
4:04:00	49	35	38
4:05:00	49	35	36
4:06:00	49	35	44
4:07:00	49	35	38
4:08:00	49	35	39
4:09:00	49	35	41
4:10:00	49	35	46
4:11:00	49	35	44
4:12:00	49	35	48
4:13:00	49	35	47
4:14:00	49	35	54
4:15:00	49	35	51
4:16:00	49	35	53
4:17:00	49	35	55
4:18:00	49	35	53
4:19:00	49	35	54
4:20:00	49	35	57
4:21:00	49	35	59
4:22:00	49	35	62
4:23:00	49	35	67
4:24:00	49	35	70
4:25:00	49	35	72
4:26:00	49	35	76
4:27:00	49	35	79
4:28:00	49	35	82
4:29:00	49	35	91
4:30:00	49	35	92
4:31:00	49	35	95
4:32:00	49	35	107
4:33:00	49	35	90
4:34:00	49	35	93
4:35:00	49	35	93
4:36:00	49	35	92
4:37:00	49	35	90
4:38:00	49	35	80
4:39:00	50	35	78
4:40:00	50	35	79
4:41:00	50	35	82
4:42:00	50	35	87
4:43:00	50	35	76
4:44:00	50	35	75
4:45:00	50	35	76
4:46:00	50	35	75
4:47:00	51	35	74
4:48:00	51	35	76
4:49:00	51	35	76
4:50:00	51	35	76
4:51:00	51	35	76
4:52:00	51	35	75
4:53:00	51	35	77
4:54:00	51	35	83
4:55:00	51	35	87
4:56:00	51	35	86
4:57:00	51	35	81
4:58:00	51	35	78
4:59:00	51	35	76
5:00:00	51	35	76
5:01:00	51	35	76
5:02:00	51	35	76
5:03:00	51	35	76
5:04:00	51	35	76
5:05:00	51	35	75
5:06:00	51	35	75
5:07:00	51	35	76
5:08:00	51	35	78
5:09:00	51	35	81
5:10:00	51	35	83
5:11:00	51	35	85
5:12:00	51	35	88
5:13:00	51	35	87
5:14:00	51	35	82
5:15:00	51	35	78
5:16:00	51	35	79
5:17:00	51	35	77
5:18:00	51	35	78
5:19:00	51	35	77
5:20:00	51	35	76
5:21:00	51	35	76
5:22:00	51	35	76
5:23:00	50	35	76
5:24:00	50	35	76
5:25:00	50	35	76
5:26:00	50	35	77
5:27:00	50	35	77
5:28:00	50	35	77
5:29:00	50	35	77
5:30:00	50	35	77
5:31:00	50	35	77
5:32:00	50	35	77
5:33:00	50	35	77
5:34:00	50	35	77
5:35:00	50	35	77
5:36:00	50	35	76
5:37:00	49	35	76
5:38:00	49	35	77
5:39:00	49	35	76
5:40:00	49	35	76
5:41:00	49	35	76
5:42:00	49	35	76
5:43:00	49	35	76
5:44:00	49	35	76
5:45:00	49	35	76
5:46:00	49	35	76
5:47:00	49	35	76
5:48:00	48	35	75
5:49:00	48	35	75
5:50:00	48	35	75
5:51:00	48	35	75
5:52:00	48	35	74
5:53:00	48	35	74
5:54:00	48	35	74
5:55:00	48	35	73
5:56:00	48	35	74
5:57:00	48	35	74
5:58:00	48	35	74
5:59:00	47	35	74
6:00:00	47	35	74
6:01:00	47	35	74
6:02:00	47	35	74
6:03:00	47	35	73
6:04:00	47	35	73
6:05:00	47	35	73
6:06:00	47	35	74
6:07:00	47	35	74
6:08:00	47	35	75
6:09:00	47	35	75
6:10:00	46	35	75
6:11:00	46	35	75
6:12:00	46	35	75
6:13:00	46	35	75
6:14:00	46	35	75
6:15:00	46	35	75
6:16:00	46	35	75
6:17:00	46	35	72
6:18:00	46	35	72
6:19:00	46	35	72
6:20:00	45	35	75
6:21:00	45	35	75
6:22:00	45	35	75
6:23:00	45	35	75
6:24:00	45	35	75
6:25:00	45	35	75
6:26:00	45	35	74
6:27:00	45	35	74
6:28:00	45	35	74
6:29:00	45	35	74
6:30:00	45	35	74
6:31:00	44	35	74
6:32:00	44	35	73
6:33:00	44	35	73
6:34:00	44	35	73
6:35:00	44	35	73
6:36:00	44	35	73
6:37:00	44	35	73
6:38:00	44	35	74
6:39:00	44	35	74
6:40:00	44	35	73
6:41:00	44	35	73
6:42:00	43	35	72
6:43:00	43	35	72
6:44:00	43	35	72
6:45:00	43	35	73
6:46:00	43	35	73
6:47:00	43	35	76
6:48:00	43	35	75
6:49:00	43	35	75
6:50:00	43	35	74
6:51:00	43	35	74
6:52:00	43	35	73
6:53:00	43	35	74
6:54:00	42	35	74
6:55:00	42	35	74
6:56:00	42	35	74
6:57:00	42	35	74
6:58:00	42	35	73
6:59:00	42	35	73
7:00:00	42	35	73
7:01:00	42	35	73
7:02:00	42	35	73
7:03:00	42	35	72
7:04:00	42	35	70
7:05:00	42	35	71
7:06:00	41	35	71
7:07:00	41	35	71
7:08:00	41	35	72
7:09:00	41	35	72
7:10:00	41	35	72
7:11:00	41	35	73
7:12:00	41	35	74
7:13:00	41	35	74
7:14:00	41	35	74
7:15:00	41	35	73
7:16:00	41	35	72
7:17:00	41	35	72
7:18:00	41	35	73
7:19:00	41	35	74
7:20:00	40	35	73
7:21:00	40	35	75
7:22:00	40	35	73
7:23:00	40	35	73
7:24:00	40	35	73
7:25:00	40	35	72
7:26:00	40	35	75
7:27:00	40	35	75
7:28:00	40	35	74
7:29:00	40	35	74
7:30:00	40	35	74
7:31:00	40	35	74
7:32:00	40	35	73
7:33:00	40	35	77
7:34:00	39	35	81
7:35:00	39	35	78
7:36:00	39	35	78
7:37:00	39	35	78
7:38:00	39	35	78
7:39:00	39	35	77
7:40:00	39	35	77
7:41:00	39	35	74
7:42:00	39	35	73
7:43:00	39	35	72
7:44:00	39	35	72
7:45:00	39	35	72
7:46:00	39	35	72
7:47:00	39	35	72
7:48:00	39	35	72
7:49:00	38	35	74
7:50:00	38	35	74
7:51:00	38	35	74
7:52:00	38	35	74
7:53:00	38	35	74
7:54:00	38	35	74
7:55:00	38	35	74
7:56:00	38	35	74
7:57:00	38	35	74
7:58:00	38	35	72
7:59:00	38	35	71
8:00:00	38	35	71
8:01:00	38	35	71
8:02:00	38	35	72
8:03:00	38	35	71
8:04:00	38	35	72
8:05:00	38	35	72
8:06:00	37	35	72
8:07:00	37	35	73
8:08:00	37	35	73
8:09:00	37	35	73
8:10:00	37	35	71
8:11:00	37	35	71
8:12:00	37	35	71
8:13:00	37	35	71
8:14:00	37	35	72
8:15:00	37	35	71
8:16:00	37	35	71
8:17:00	37	35	70
8:18:00	37	35	70
8:19:00	37	35	70
8:20:00	37	35	70
8:21:00	37	35	71
8:22:00	37	35	72
8:23:00	37	35	72
8:24:00	36	35	72
8:25:00	36	35	73
8:26:00	36	35	73
8:27:00	36	35	73
8:28:00	36	35	73
8:29:00	36	35	73
8:30:00	36	35	73
8:31:00	36	35	74
8:32:00	36	35	74
8:33:00	36	35	73
8:34:00	36	35	71
8:35:00	36	35	70
8:36:00	36	35	70
8:37:00	36	35	69
8:38:00	36	35	70
8:39:00	36	35	70
8:40:00	36	35	69
8:41:00	36	35	70
8:42:00	36	35	70
8:43:00	36	35	72
8:44:00	36	35	72
8:45:00	35	35	72
8:46:00	35	35	72
8:47:00	35	35	72
8:48:00	35	35	72
8:49:00	35	35	72
8:50:00	35	35	72
8:51:00	35	35	72
8:52:00	35	35	72
8:53:00	35	35	72
8:54:00	35	35	71
8:55:00	35	35	71
8:56:00	35	35	70
8:57:00	35	35	70
8:58:00	35	35	71
8:59:00	35	35	70
9:00:00	35	35	70
9:01:00	35	35	70
9:02:00	35	35	71
9:03:00	35	35	71
9:04:00	35	35	71
9:05:00	35	35	73
9:06:00	35	35	72
9:07:00	34	35	72
9:08:00	34	35	72
9:09:00	34	35	73
9:10:00	34	35	73
9:11:00	34	35	73
9:12:00	34	35	72
9:13:00	34	35	72
9:14:00	34	35	72
9:15:00	34	35	69
9:16:00	34	35	72
9:17:00	34	35	72
9:18:00	34	35	72
9:19:00	34	35	72
9:20:00	34	35	72
9:21:00	34	35	72
9:22:00	34	35	71
9:23:00	34	35	71
9:24:00	34	35	72
9:25:00	34	35	73
9:26:00	34	35	73
9:27:00	34	35	72
9:28:00	34	35	72
9:29:00	34	35	72
9:30:00	34	35	72
9:31:00	33	35	72
9:32:00	33	35	73
9:33:00	33	35	74
9:34:00	33	35	74
9:35:00	33	35	74
9:36:00	33	35	74
9:37:00	33	35	74
9:38:00	33	35	70
9:39:00	33	35	71
9:40:00	33	35	71
9:41:00	33	35	71
9:42:00	33	35	71
9:43:00	33	35	72
9:44:00	33	35	72
9:45:00	33	35	71
9:46:00	33	35	70
9:47:00	33	35	71
9:48:00	33	35	71
9:49:00	33	35	71
9:50:00	33	35	72
9:51:00	33	35	73
9:52:00	33	35	73
9:53:00	33	35	73
9:54:00	33	35	73
9:55:00	33	35	72
9:56:00	33	35	72
9:57:00	33	35	72
9:58:00	33	35	72
9:59:00	32	35	72
10:00:00	32	35	73
10:01:00	32	35	73
10:02:00	32	35	73
10:03:00	32	35	72
10:04:00	32	35	73
10:05:00	32	35	73
10:06:00	32	35	73
10:07:00	32	35	73
10:08:00	32	35	73
10:09:00	32	35	73
10:10:00	32	35	71
10:11:00	32	35	70
10:12:00	32	35	69
10:13:00	32	35	70
10:14:00	32	35	70
10:15:00	32	35	69
10:16:00	32	35	70
10:17:00	32	35	70
10:18:00	32	35	70
10:19:00	32	35	70
10:20:00	32	35	71
10:21:00	32	35	71
10:22:00	32	35	70
10:23:00	32	35	70
10:24:00	32	35	71
10:25:00	32	35	71
10:26:00	32	35	71
10:27:00	31	35	71
10:28:00	31	35	71
10:29:00	31	35	71
10:30:00	31	35	71
10:31:00	31	35	71
10:32:00	31	35	72
10:33:00	31	35	71
10:34:00	31	35	71
10:35:00	31	35	71
10:36:00	31	35	71
10:37:00	31	35	71
10:38:00	31	35	71
10:39:00	31	35	71
10:40:00	31	35	71
10:41:00	31	35	71
10:42:00	31	35	71
10:43:00	31	35	71
10:44:00	31	35	71
10:45:00	31	35	70
10:46:00	31	35	70
10:47:00	31	35	70
10:48:00	31	35	70
10:49:00	31	35	70
10:50:00	31	35	70
10:51:00	31	35	70
10:52:00	31	35	72
10:53:00	31	35	71
10:54:00	31	35	71
10:55:00	31	35	71
10:56:00	31	35	71
10:57:00	31	35	71
10:58:00	31	35	71
10:59:00	31	35	72
11:00:00	31	35	71
11:01:00	30	35	71
11:02:00	30	35	72
11:03:00	30	35	72
11:04:00	30	35	72
11:05:00	30	35	72
11:06:00	30	35	72
11:07:00	30	35	72
11:08:00	30	35	72
11:09:00	30	35	70
11:10:00	30	35	72
11:11:00	30	35	72
11:12:00	30	35	72
11:13:00	30	35	72
11:14:00	30	35	72
11:15:00	30	35	72
11:16:00	30	35	72
11:17:00	30	35	72
11:18:00	30	35	72
11:19:00	30	35	72
11:20:00	30	35	72
11:21:00	30	35	72
11:22:00	30	35	72
11:23:00	30	35	72
11:24:00	30	35	72
11:25:00	30	35	72
11:26:00	30	35	72
11:27:00	30	35	72
11:28:00	30	35	72
11:29:00	30	35	72
11:30:00	30	35	72
11:31:00	30	35	72
11:32:00	30	35	72
11:33:00	30	35	72
11:34:00	30	35	72
11:35:00	30	35	72
11:36:00	30	35	73
11:37:00	30	35	73
11:38:00	30	35	73
11:39:00	30	35	73
11:40:00	30	35	73
11:41:00	29	35	73
11:42:00	29	35	73
11:43:00	29	35	73
11:44:00	29	35	73
11:45:00	29	35	73
11:46:00	29	35	73
11:47:00	29	35	73
11:48:00	29	35	73
11:49:00	29	35	73
11:50:00	29	35	73
11:51:00	29	35	73
11:52:00	29	35	73
11:53:00	29	35	73
11:54:00	29	35	72
11:55:00	29	35	72
11:56:00	29	35	72
11:57:00	29	35	72
11:58:00	29	35	72
11:59:00	29	35	72
12:00:00	29	35	72
12:01:00	29	35	72
12:02:00	29	35	72
12:03:00	29	35	72
12:04:00	29	35	72
12:05:00	29	35	72
12:06:00	29	35	72
12:07:00	29	35	72
12:08:00	29	35	72
12:09:00	29	35	72
12:10:00	29	35	72
12:11:00	29	35	72
12:12:00	29	35	72
12:13:00	29	35	71
12:14:00	29	35	71
12:15:00	29	35	71
12:16:00	29	35	71
12:17:00	29	35	71
12:18:00	29	35	71
12:19:00	29	35	71
12:20:00	29	35	71
12:21:00	29	35	71
12:22:00	29	35	71
12:23:00	29	35	71
12:24:00	29	35	71
12:25:00	29	35	71
12:26:00	29	35	71
12:27:00	28	35	71
12:28:00	28	35	71
12:29:00	28	35	71
12:30:00	28	35	71
12:31:00	28	35	71
12:32:00	28	35	71
12:33:00	28	35	71
12:34:00	28	35	71
12:35:00	28	35	71
12:36:00	28	35	71
12:37:00	28	35	71
12:38:00	28	35	71
12:39:00	28	35	71
12:40:00	28	35	71
12:41:00	28	35	71
12:42:00	28	35	71
12:43:00	28	35	71
12:44:00	28	35	71
12:45:00	28	35	71
12:46:00	28	35	71
12:47:00	28	35	71
12:48:00	28	35	71
12:49:00	28	35	71
12:50:00	28	35	71
12:51:00	28	35	71
12:52:00	28	35	72
12:53:00	28	35	72
12:54:00	28	35	72
12:55:00	28	35	72
12:56:00	28	35	72
12:57:00	28	35	70
12:58:00	28	35	70
12:59:00	28	35	70
13:00:00	28	35	70
13:01:00	28	35	70
13:02:00	28	35	70
13:03:00	28	35	70
13:04:00	28	35	70
13:05:00	28	35	70
13:06:00	28	35	70
13:07:00	28	35	70
13:08:00	28	35	70
13:09:00	28	35	70
13:10:00	28	35	70
13:11:00	28	35	70
13:12:00	28	35	70
13:13:00	28	35	70
13:14:00	28	35	70
13:15:00	28	35	69
13:16:00	28	35	69
13:17:00	28	35	69
13:18:00	27	35	69
13:19:00	28	35	69
13:20:00	27	35	71
13:21:00	27	35	71
13:22:00	27	35	71
13:23:00	27	35	71
13:24:00	27	35	71
13:25:00	27	35	71
13:26:00	27	35	71
13:27:00	27	35	71
13:28:00	27	35	71
13:29:00	27	35	71
13:30:00	27	35	71
13:31:00	27	35	71
13:32:00	27	35	71
13:33:00	27	35	71
13:34:00	27	35	71
13:35:00	27	35	71
13:36:00	27	35	71
13:37:00	27	35	71
13:38:00	27	35	71
13:39:00	27	35	71
13:40:00	27	35	71
13:41:00	27	35	71
13:42:00	27	35	71
13:43:00	27	35	71
13:44:00	27	35	71
13:45:00	27	35	71
13:46:00	27	35	71
13:47:00	27	35	71
13:48:00	27	35	71
13:49:00	27	35	71
13:50:00	27	35	71
13:51:00	27	35	71
13:52:00	27	35	71
13:53:00	27	35	71
13:54:00	27	35	71
13:55:00	27	35	71
13:56:00	27	35	71
13:57:00	27	35	71
13:58:00	27	35	71
13:59:00	27	35	71
14:00:00	27	35	71
14:01:00	27	35	71
14:02:00	27	35	71
14:03:00	27	35	71
14:04:00	27	35	71
14:05:00	27	35	71
14:06:00	27	35	71
14:07:00	27	35	71
14:08:00	27	35	71
14:09:00	27	35	71
14:10:00	27	35	72
14:11:00	27	35	71
14:12:00	27	35	72
14:13:00	27	35	72
14:14:00	27	35	72
14:15:00	27	35	72
14:16:00	27	35	72
14:17:00	27	35	72
14:18:00	26	29	74
14:19:00	26	11	98
14:20:00	26	5	73
14:21:00	26	5	95
14:22:00	26	6	88
14:23:00	26	8	89
14:24:00	26	9	95
