Repository: ProgWizer/parser

File: project-root/data/Data Acquisition/Data Acquisition/2002 year (647)/Con 1 Sovetsky A1500+8%Gel+0.7%D-19+0.1%Lignocan (50C-18nov).txt
--Test Summary--
Full Path and File Name	
Instrument Name	7222 #1
Instrument Type	Consistometer
Instrument Serial Number	113
Test Start Date	18.11.2002
Test Start Time	10:24:38
Test Stop Date	18.11.2002
Test Stop Time	16:20:57
Test Length	5:56:19
Final Sample Time Offset	5:56:00
Controller Schedule Name	
Sampling Period	60 seconds
Comments	MPa: 25(30min), T: 50C(30min), tap water, dry blending
Information	WellID	56/1851
Information	Customer	Sovetsky
Information	CementClass	A
Information	CementMfr	Sukhoy Log
Information	Additives	8%Gel+0.7%D-19+0.1%Lignocan
Information	Density	1500
Information	BHCT	50
Information	BHST	65
Information	FluidLoss	
Information	JobType	146 mm csg lead slurry
Calculated Value	Thickening_Time	N/A
Calculated Value	Setting Time	N/A
Initial Temperature (°C)	22 °C
Final Temperature (°C)	50 °C
Initial Pressure (MPa)	1 MPa
Final Pressure (MPa)	25 MPa
Initial Consistency (Bc)	7 Bc
Final Consistency (Bc)	68 Bc
--Data--
Time (HH:MM:SS)	Temperature (°C)	Pressure (MPa)	Consistency (Bc)
0:00:00	22	1	7
0:01:00	22	2	7
0:02:00	22	3	9
0:03:00	22	4	7
0:04:00	22	5	7
0:05:00	23	6	8
0:06:00	23	7	8
0:07:00	24	7	7
0:08:00	25	8	8
0:09:00	27	9	7
0:10:00	28	10	9
0:11:00	30	11	8
0:12:00	31	12	8
0:13:00	33	12	8
0:14:00	34	13	8
0:15:00	36	13	7
0:16:00	37	14	7
0:17:00	38	14	7
0:18:00	39	15	7
0:19:00	40	16	7
0:20:00	41	17	7
0:21:00	41	18	9
0:22:00	42	19	8
0:23:00	43	19	8
0:24:00	44	20	8
0:25:00	45	21	8
0:26:00	45	22	8
0:27:00	46	23	9
0:28:00	47	24	9
0:29:00	48	25	8
0:30:00	49	25	8
0:31:00	50	25	7
0:32:00	51	25	7
0:33:00	52	25	6
0:34:00	52	25	7
0:35:00	53	25	6
0:36:00	53	25	5
0:37:00	53	24	7
0:38:00	53	25	7
0:39:00	53	25	7
0:40:00	52	25	7
0:41:00	52	25	7
0:42:00	51	25	7
0:43:00	51	25	7
0:44:00	50	25	7
0:45:00	50	25	7
0:46:00	50	25	7
0:47:00	50	25	7
0:48:00	50	26	8
0:49:00	50	25	6
0:50:00	49	25	7
0:51:00	50	25	6
0:52:00	50	25	6
0:53:00	50	25	6
0:54:00	50	25	6
0:55:00	50	25	6
0:56:00	50	25	6
0:57:00	50	25	6
0:58:00	50	25	6
0:59:00	50	25	6
1:00:00	50	25	7
1:01:00	50	25	8
1:02:00	50	25	8
1:03:00	50	25	8
1:04:00	50	25	8
1:05:00	50	25	7
1:06:00	50	25	8
1:07:00	50	25	8
1:08:00	50	25	8
1:09:00	50	25	11
1:10:00	50	25	10
1:11:00	50	25	8
1:12:00	50	25	8
1:13:00	50	25	8
1:14:00	50	25	9
1:15:00	50	25	9
1:16:00	50	25	9
1:17:00	50	25	9
1:18:00	50	25	8
1:19:00	50	25	8
1:20:00	50	25	8
1:21:00	50	25	7
1:22:00	50	25	7
1:23:00	50	25	8
1:24:00	50	25	8
1:25:00	50	25	8
1:26:00	50	25	8
1:27:00	50	25	8
1:28:00	50	25	8
1:29:00	50	25	8
1:30:00	50	25	8
1:31:00	50	25	8
1:32:00	50	25	8
1:33:00	50	25	8
1:34:00	50	25	7
1:35:00	50	25	7
1:36:00	50	25	7
1:37:00	50	25	7
1:38:00	50	25	7
1:39:00	50	25	7
1:40:00	50	25	7
1:41:00	50	25	7
1:42:00	50	25	7
1:43:00	50	25	7
1:44:00	50	25	7
1:45:00	50	25	7
1:46:00	50	25	7
1:47:00	50	25	7
1:48:00	50	25	7
1:49:00	50	25	7
1:50:00	50	25	7
1:51:00	50	25	7
1:52:00	50	25	7
1:53:00	50	25	7
1:54:00	50	25	7
1:55:00	50	25	7
1:56:00	50	25	7
1:57:00	50	25	7
1:58:00	50	25	7
1:59:00	50	25	7
2:00:00	50	25	7
2:01:00	50	25	7
2:02:00	50	25	7
2:03:00	50	25	7
2:04:00	50	25	7
2:05:00	50	25	7
2:06:00	50	25	7
2:07:00	50	25	7
2:08:00	50	25	7
2:09:00	50	25	7
2:10:00	50	25	7
2:11:00	50	25	7
2:12:00	50	25	7
2:13:00	50	25	7
2:14:00	50	25	7
2:15:00	50	25	7
2:16:00	50	25	7
2:17:00	50	25	7
2:18:00	50	25	7
2:19:00	50	25	7
2:20:00	50	25	7
2:21:00	50	25	7
2:22:00	50	25	7
2:23:00	50	25	7
2:24:00	50	25	7
2:25:00	50	25	7
2:26:00	50	25	7
2:27:00	50	25	7
2:28:00	50	25	7
2:29:00	50	25	7
2:30:00	50	25	7
2:31:00	50	25	7
2:32:00	50	25	7
2:33:00	50	25	7
2:34:00	50	25	7
2:35:00	50	25	6
2:36:00	50	25	6
2:37:00	50	25	6
2:38:00	50	25	6
2:39:00	50	25	6
2:40:00	50	25	6
2:41:00	50	25	6
2:42:00	50	25	6
2:43:00	50	25	6
2:44:00	50	25	6
2:45:00	50	25	6
2:46:00	50	25	6
2:47:00	50	25	6
2:48:00	50	25	6
2:49:00	50	25	6
2:50:00	50	25	6
2:51:00	50	25	6
2:52:00	50	25	6
2:53:00	50	25	6
2:54:00	50	25	6
2:55:00	50	25	6
2:56:00	50	25	6
2:57:00	50	25	6
2:58:00	50	25	6
2:59:00	50	25	6
3:00:00	50	25	6
3:01:00	50	25	6
3:02:00	50	25	6
3:03:00	50	25	6
3:04:00	50	25	6
3:05:00	50	25	6
3:06:00	50	25	6
3:07:00	50	25	6
3:08:00	50	25	6
3:09:00	50	25	6
3:10:00	50	25	6
3:11:00	50	25	6
3:12:00	50	25	6
3:13:00	50	25	6
3:14:00	50	25	6
3:15:00	50	25	6
3:16:00	50	25	6
3:17:00	50	25	6
3:18:00	50	25	6
3:19:00	50	25	6
3:20:00	50	25	6
3:21:00	50	25	6
3:22:00	50	25	6
3:23:00	50	25	6
3:24:00	50	25	6
3:25:00	50	25	6
3:26:00	50	25	6
3:27:00	50	25	6
3:28:00	50	25	6
3:29:00	50	25	6
3:30:00	50	25	6
3:31:00	50	25	6
3:32:00	50	25	6
3:33:00	50	25	6
3:34:00	50	25	6
3:35:00	50	25	7
3:36:00	50	25	7
3:37:00	50	25	6
3:38:00	50	25	6
3:39:00	50	25	7
3:40:00	50	25	6
3:41:00	50	25	7
3:42:00	50	25	6
3:43:00	50	25	7
3:44:00	50	25	7
3:45:00	50	25	7
3:46:00	50	25	7
3:47:00	50	25	7
3:48:00	50	25	7
3:49:00	50	25	7
3:50:00	50	25	7
3:51:00	50	25	7
3:52:00	50	25	7
3:53:00	50	25	7
3:54:00	50	25	7
3:55:00	50	25	7
3:56:00	50	25	8
3:57:00	50	25	8
3:58:00	50	25	8
3:59:00	50	25	9
4:00:00	50	25	9
4:01:00	50	25	9
4:02:00	50	25	11
4:03:00	50	25	11
4:04:00	50	25	11
4:05:00	50	25	11
4:06:00	50	25	12
4:07:00	50	25	11
4:08:00	50	25	12
4:09:00	50	25	12
4:10:00	50	24	13
4:11:00	50	25	13
4:12:00	50	24	13
4:13:00	50	25	13
4:14:00	49	25	14
4:15:00	49	25	14
4:16:00	49	25	14
4:17:00	49	25	15
4:18:00	49	25	16
4:19:00	49	25	17
4:20:00	49	25	18
4:21:00	50	25	18
4:22:00	50	25	19
4:23:00	50	25	19
4:24:00	50	25	19
4:25:00	50	25	20
4:26:00	50	25	20
4:27:00	50	25	20
4:28:00	50	25	21
4:29:00	50	25	23
4:30:00	50	25	23
4:31:00	50	24	23
4:32:00	50	25	23
4:33:00	50	25	23
4:34:00	49	25	23
4:35:00	49	25	23
4:36:00	49	25	23
4:37:00	49	25	23
4:38:00	49	25	23
4:39:00	49	25	23
4:40:00	49	25	23
4:41:00	50	25	22
4:42:00	50	25	21
4:43:00	50	25	22
4:44:00	50	25	22
4:45:00	50	25	22
4:46:00	50	24	21
4:47:00	50	25	25
4:48:00	50	25	23
4:49:00	50	25	23
4:50:00	50	25	23
4:51:00	49	25	23
4:52:00	49	25	23
4:53:00	49	25	23
4:54:00	49	25	23
4:55:00	49	25	23
4:56:00	49	25	23
4:57:00	50	25	23
4:58:00	50	25	23
4:59:00	50	25	23
5:00:00	50	25	23
5:01:00	50	25	23
5:02:00	50	25	30
5:03:00	50	24	40
5:04:00	50	25	31
5:05:00	50	25	34
5:06:00	50	25	30
5:07:00	49	25	30
5:08:00	49	25	29
5:09:00	49	25	29
5:10:00	49	25	29
5:11:00	49	25	30
5:12:00	49	25	30
5:13:00	49	25	30
5:14:00	50	25	31
5:15:00	50	25	32
5:16:00	50	25	32
5:17:00	50	25	33
5:18:00	50	25	32
5:19:00	50	25	36
5:20:00	50	25	36
5:21:00	50	25	36
5:22:00	50	25	36
5:23:00	50	25	37
5:24:00	50	25	37
5:25:00	50	25	38
5:26:00	49	25	38
5:27:00	49	25	39
5:28:00	49	25	39
5:29:00	49	25	39
5:30:00	49	25	39
5:31:00	49	25	40
5:32:00	50	25	46
5:33:00	50	25	45
5:34:00	50	25	46
5:35:00	50	25	52
5:36:00	50	25	46
5:37:00	50	25	45
5:38:00	50	25	46
5:39:00	50	25	47
5:40:00	50	25	48
5:41:00	50	25	52
5:42:00	50	25	50
5:43:00	50	25	51
5:44:00	49	25	51
5:45:00	49	25	53
5:46:00	49	25	53
5:47:00	49	25	54
5:48:00	49	25	61
5:49:00	49	25	57
5:50:00	49	25	59
5:51:00	50	25	60
5:52:00	50	25	61
5:53:00	50	25	62
5:54:00	50	25	63
5:55:00	50	25	64
5:56:00	50	25	68

File: project-root/data/Data Acquisition/Data Acquisition/2002 year (647)/Con 1 Sovetsky A1500+8%Gel+0.7%D-19+0.1%Lignocan (50C-19Aug).txt
--Test Summary--
Full Path and File Name	
Instrument Name	7222 #1
Instrument Type	Consistometer
Instrument Serial Number	113
Test Start Date	19.08.2002
Test Start Time	15:52:06
Test Stop Date	19.08.2002
Test Stop Time	23:07:06
Test Length	7:15:00
Final Sample Time Offset	7:15:00
Controller Schedule Name	
Sampling Period	60 seconds
Comments	MPa: 30(40min) T:50(40min) 
Information	WellID	56/1838
Information	Customer	Sovetsky
Information	CementClass	A
Information	CementMfr	Sukhoy Log
Information	Additives	8%PPB Gel+0.7%D-19+0.1%Lignocan
Information	Density	1500
Information	BHCT	50
Information	BHST	65
Information	FluidLoss	
Information	JobType	146 mm csg lead slurry
Calculated Value	Thickening_Time	4:40:00
Calculated Value	Setting Time	7:15:00
Initial Temperature (°C)	27 °C
Final Temperature (°C)	44 °C
Initial Pressure (MPa)	1 MPa
Final Pressure (MPa)	30 MPa
Initial Consistency (Bc)	13 Bc
Final Consistency (Bc)	100 Bc
--Data--
Time (HH:MM:SS)	Temperature (°C)	Pressure (MPa)	Consistency (Bc)
0:00:00	27	1	13
0:01:00	27	2	13
0:02:00	27	3	13
0:03:00	27	4	14
0:04:00	28	4	14
0:05:00	28	5	16
0:06:00	28	6	15
0:07:00	29	6	15
0:08:00	29	7	14
0:09:00	30	8	14
0:10:00	31	8	14
0:11:00	32	9	16
0:12:00	33	10	15
0:13:00	33	11	16
0:14:00	34	11	17
0:15:00	35	12	15
0:16:00	36	13	16
0:17:00	37	14	18
0:18:00	37	14	17
0:19:00	38	15	15
0:20:00	39	16	16
0:21:00	39	16	15
0:22:00	40	17	16
0:23:00	40	18	16
0:24:00	41	18	15
0:25:00	41	19	16
0:26:00	42	20	16
0:27:00	42	21	17
0:28:00	43	21	18
0:29:00	43	22	20
0:30:00	44	23	17
0:31:00	44	23	15
0:32:00	45	24	17
0:33:00	46	25	18
0:34:00	46	25	17
0:35:00	47	26	18
0:36:00	47	27	22
0:37:00	48	28	20
0:38:00	48	28	20
0:39:00	49	29	21
0:40:00	50	30	19
0:41:00	50	30	19
0:42:00	51	30	18
0:43:00	51	30	18
0:44:00	51	30	19
0:45:00	52	30	20
0:46:00	52	30	19
0:47:00	52	30	19
0:48:00	52	30	19
0:49:00	52	30	19
0:50:00	51	30	21
0:51:00	51	30	19
0:52:00	51	30	19
0:53:00	50	30	19
0:54:00	50	30	19
0:55:00	49	30	19
0:56:00	49	30	19
0:57:00	49	30	19
0:58:00	49	31	21
0:59:00	49	31	20
1:00:00	48	31	21
1:01:00	49	31	19
1:02:00	49	31	19
1:03:00	49	31	19
1:04:00	49	31	19
1:05:00	49	31	19
1:06:00	49	31	19
1:07:00	50	30	19
1:08:00	50	31	19
1:09:00	50	31	19
1:10:00	50	31	19
1:11:00	50	31	19
1:12:00	50	31	19
1:13:00	50	30	19
1:14:00	50	30	19
1:15:00	50	30	19
1:16:00	50	30	19
1:17:00	50	30	19
1:18:00	50	30	20
1:19:00	50	30	21
1:20:00	50	30	21
1:21:00	50	30	20
1:22:00	50	30	20
1:23:00	50	31	20
1:24:00	50	31	21
1:25:00	50	31	20
1:26:00	50	31	20
1:27:00	50	31	20
1:28:00	50	31	20
1:29:00	50	31	20
1:30:00	50	31	20
1:31:00	50	31	20
1:32:00	50	31	20
1:33:00	50	31	20
1:34:00	50	31	21
1:35:00	50	31	21
1:36:00	50	31	21
1:37:00	50	31	20
1:38:00	50	31	20
1:39:00	50	31	22
1:40:00	50	30	24
1:41:00	50	30	24
1:42:00	50	31	27
1:43:00	50	31	25
1:44:00	50	31	25
1:45:00	50	31	25
1:46:00	50	31	26
1:47:00	50	31	25
1:48:00	50	30	24
1:49:00	50	31	25
1:50:00	50	31	24
1:51:00	50	30	25
1:52:00	50	31	24
1:53:00	50	30	24
1:54:00	50	30	24
1:55:00	50	31	25
1:56:00	50	31	24
1:57:00	50	31	24
1:58:00	50	31	25
1:59:00	50	31	25
2:00:00	50	31	25
2:01:00	50	30	24
2:02:00	50	31	24
2:03:00	50	31	24
2:04:00	50	31	24
2:05:00	50	31	24
2:06:00	50	30	24
2:07:00	50	31	24
2:08:00	50	31	24
2:09:00	50	31	24
2:10:00	50	31	26
2:11:00	50	31	26
2:12:00	50	31	26
2:13:00	50	31	24
2:14:00	50	31	24
2:15:00	50	31	24
2:16:00	50	31	24
2:17:00	50	31	24
2:18:00	50	31	24
2:19:00	50	30	24
2:20:00	50	31	24
2:21:00	50	31	24
2:22:00	50	30	24
2:23:00	50	31	24
2:24:00	50	31	24
2:25:00	50	31	24
2:26:00	50	31	24
2:27:00	50	31	23
2:28:00	50	30	23
2:29:00	50	31	24
2:30:00	50	31	23
2:31:00	50	31	23
2:32:00	50	30	22
2:33:00	50	31	23
2:34:00	50	30	27
2:35:00	50	31	23
2:36:00	50	30	22
2:37:00	50	31	22
2:38:00	50	31	22
2:39:00	50	31	22
2:40:00	50	31	22
2:41:00	50	31	22
2:42:00	50	30	22
2:43:00	50	30	23
2:44:00	50	31	23
2:45:00	50	30	23
2:46:00	50	30	23
2:47:00	50	31	23
2:48:00	50	31	22
2:49:00	50	30	23
2:50:00	50	31	23
2:51:00	50	30	23
2:52:00	50	31	23
2:53:00	50	31	23
2:54:00	50	31	23
2:55:00	50	31	23
2:56:00	50	30	23
2:57:00	50	31	24
2:58:00	50	30	24
2:59:00	50	31	24
3:00:00	50	30	24
3:01:00	50	31	24
3:02:00	50	30	24
3:03:00	50	30	25
3:04:00	50	30	25
3:05:00	50	30	25
3:06:00	50	30	25
3:07:00	49	30	25
3:08:00	49	30	26
3:09:00	49	30	26
3:10:00	49	30	26
3:11:00	49	30	27
3:12:00	49	30	27
3:13:00	49	30	28
3:14:00	49	30	28
3:15:00	49	30	28
3:16:00	50	30	28
3:17:00	50	30	29
3:18:00	50	30	29
3:19:00	50	30	29
3:20:00	50	30	30
3:21:00	50	30	33
3:22:00	50	30	32
3:23:00	50	30	32
3:24:00	50	30	32
3:25:00	50	30	33
3:26:00	50	30	33
3:27:00	50	30	33
3:28:00	49	30	39
3:29:00	49	30	38
3:30:00	49	30	41
3:31:00	49	30	37
3:32:00	49	30	37
3:33:00	49	30	37
3:34:00	50	30	36
3:35:00	50	30	42
3:36:00	50	30	38
3:37:00	50	30	40
3:38:00	50	30	40
3:39:00	50	30	40
3:40:00	50	30	39
3:41:00	50	30	39
3:42:00	50	30	39
3:43:00	50	30	39
3:44:00	50	30	39
3:45:00	50	30	39
3:46:00	50	30	39
3:47:00	49	30	39
3:48:00	50	30	39
3:49:00	49	30	39
3:50:00	49	30	39
3:51:00	50	30	39
3:52:00	50	30	39
3:53:00	50	30	40
3:54:00	50	30	40
3:55:00	50	30	40
3:56:00	50	30	40
3:57:00	50	30	47
3:58:00	50	30	42
3:59:00	50	30	42
4:00:00	50	30	41
4:01:00	50	30	42
4:02:00	50	30	42
4:03:00	50	30	43
4:04:00	50	30	54
4:05:00	50	30	42
4:06:00	50	30	44
4:07:00	50	30	56
4:08:00	50	30	49
4:09:00	49	30	59
4:10:00	49	30	45
4:11:00	50	30	56
4:12:00	50	30	50
4:13:00	50	30	45
4:14:00	50	30	49
4:15:00	50	30	48
4:16:00	50	30	46
4:17:00	50	30	46
4:18:00	50	30	50
4:19:00	50	30	52
4:20:00	50	30	45
4:21:00	50	30	53
4:22:00	50	30	49
4:23:00	50	30	54
4:24:00	50	30	57
4:25:00	50	30	56
4:26:00	50	30	58
4:27:00	49	30	64
4:28:00	49	30	60
4:29:00	50	30	65
4:30:00	50	30	61
4:31:00	50	30	67
4:32:00	50	30	64
4:33:00	50	30	66
4:34:00	50	30	68
4:35:00	50	30	87
4:36:00	50	30	68
4:37:00	50	30	68
4:38:00	50	30	65
4:39:00	50	30	70
4:40:00	50	30	72
4:41:00	50	30	74
4:42:00	50	30	76
4:43:00	49	30	78
4:44:00	49	30	80
4:45:00	49	30	80
4:46:00	49	30	85
4:47:00	49	30	86
4:48:00	49	30	87
4:49:00	50	30	89
4:50:00	50	30	92
4:51:00	50	30	96
4:52:00	50	30	98
4:53:00	50	30	92
4:54:00	50	30	92
4:55:00	50	30	92
4:56:00	50	30	92
4:57:00	51	30	93
4:58:00	51	30	93
4:59:00	51	30	93
5:00:00	51	30	93
5:01:00	51	30	93
5:02:00	51	30	93
5:03:00	51	30	93
5:04:00	52	30	93
5:05:00	52	30	93
5:06:00	52	30	93
5:07:00	52	30	93
5:08:00	52	30	93
5:09:00	52	30	93
5:10:00	52	30	93
5:11:00	52	30	93
5:12:00	52	30	93
5:13:00	52	30	93
5:14:00	52	30	93
5:15:00	52	30	93
5:16:00	52	30	93
5:17:00	52	30	93
5:18:00	52	30	93
5:19:00	52	30	93
5:20:00	52	30	93
5:21:00	52	30	93
5:22:00	52	30	93
5:23:00	52	30	93
5:24:00	52	30	93
5:25:00	52	30	93
5:26:00	52	30	93
5:27:00	52	30	93
5:28:00	52	30	93
5:29:00	52	30	93
5:30:00	52	30	93
5:31:00	52	30	93
5:32:00	52	30	93
5:33:00	52	30	93
5:34:00	52	30	93
5:35:00	52	30	93
5:36:00	52	30	93
5:37:00	52	30	93
5:38:00	52	30	93
5:39:00	52	30	93
5:40:00	52	30	93
5:41:00	52	30	93
5:42:00	52	30	93
5:43:00	52	30	93
5:44:00	52	30	93
5:45:00	51	30	93
5:46:00	51	30	93
5:47:00	51	30	93
5:48:00	51	30	93
5:49:00	51	30	93
5:50:00	51	30	93
5:51:00	51	30	93
5:52:00	51	30	93
5:53:00	51	30	92
5:54:00	51	30	92
5:55:00	51	30	93
5:56:00	51	30	92
5:57:00	51	30	92
5:58:00	51	30	92
5:59:00	51	30	92
6:00:00	50	30	92
6:01:00	50	30	92
6:02:00	50	30	92
6:03:00	50	30	92
6:04:00	50	30	92
6:05:00	50	30	92
6:06:00	50	30	92
6:07:00	50	30	92
6:08:00	50	30	92
6:09:00	50	30	92
6:10:00	50	30	92
6:11:00	49	30	92
6:12:00	49	30	92
6:13:00	49	30	92
6:14:00	49	30	92
6:15:00	49	30	92
6:16:00	49	30	92
6:17:00	49	30	92
6:18:00	49	30	92
6:19:00	49	30	92
6:20:00	49	30	92
6:21:00	49	30	92
6:22:00	48	30	92
6:23:00	48	30	92
6:24:00	48	30	82
6:25:00	48	30	62
6:26:00	48	30	92
6:27:00	48	30	92
6:28:00	48	30	91
6:29:00	48	30	91
6:30:00	48	30	90
6:31:00	48	30	90
6:32:00	48	30	92
6:33:00	48	30	92
6:34:00	47	30	92
6:35:00	47	30	92
6:36:00	47	30	92
6:37:00	47	30	92
6:38:00	47	30	93
6:39:00	47	30	93
6:40:00	47	30	93
6:41:00	47	30	93
6:42:00	47	30	93
6:43:00	47	30	92
6:44:00	47	30	92
6:45:00	46	30	92
6:46:00	46	30	92
6:47:00	46	30	92
6:48:00	46	30	92
6:49:00	46	30	92
6:50:00	46	30	93
6:51:00	46	30	93
6:52:00	46	30	93
6:53:00	46	30	93
6:54:00	46	30	93
6:55:00	46	30	93
6:56:00	45	30	93
6:57:00	45	30	93
6:58:00	45	30	93
6:59:00	45	30	93
7:00:00	45	30	92
7:01:00	45	30	92
7:02:00	45	30	92
7:03:00	45	30	92
7:04:00	45	30	92
7:05:00	45	30	92
7:06:00	45	30	79
7:07:00	45	30	96
7:08:00	45	30	61
7:09:00	44	30	93
7:10:00	44	30	99
7:11:00	44	30	99
7:12:00	44	30	99
7:13:00	44	30	99
7:14:00	44	30	100
7:15:00	44	30	100

File: project-root/data/Data Acquisition/Data Acquisition/2002 year (647)/Con 1 Sovetsky A1500+8%PPB Gel+0.7%CFR-3+0.1%LignoCan (55C).txt
--Test Summary--
Full Path and File Name	
Instrument Name	7222 #1
Instrument Type	Consistometer
Instrument Serial Number	113
Test Start Date	24.04.2002
Test Start Time	21:21:51
Test Stop Date	25.04.2002
Test Stop Time	1:50:54
Test Length	4:29:03
Final Sample Time Offset	4:29:00
Controller Schedule Name	
Sampling Period	60 seconds
Comments	MPa: 26(30min); T: 55C(30min); tap water, dry blending
Information	WellID	46/7283
Information	Customer	Sovetsky
Information	CementClass	A
Information	CementMfr	Suhoy Log
Information	Additives	8%PPB Gel+0.7%CFR-3+0.1%LignoCan
Information	Density	1500
Information	BHCT	55
Information	BHST	76
Information	FluidLoss	
Information	JobType	146 mm csg lead slurry
Calculated Value	Thickening_Time	N/A
Calculated Value	Setting Time	N/A
Initial Temperature (°C)	27 °C
Final Temperature (°C)	54 °C
Initial Pressure (MPa)	2 MPa
Final Pressure (MPa)	26 MPa
Initial Consistency (Bc)	9 Bc
Final Consistency (Bc)	77 Bc
--Data--
Time (HH:MM:SS)	Temperature (°C)	Pressure (MPa)	Consistency (Bc)
0:00:00	27	2	9
0:01:00	27	3	9
0:02:00	27	4	9
0:03:00	27	4	9
0:04:00	28	6	9
0:05:00	28	7	9
0:06:00	29	8	9
0:07:00	29	9	9
0:08:00	30	9	9
0:09:00	31	10	9
0:10:00	33	11	9
0:11:00	34	12	9
0:12:00	35	13	9
0:13:00	37	13	9
0:14:00	38	14	9
0:15:00	40	14	9
0:16:00	41	15	9
0:17:00	42	16	9
0:18:00	44	16	10
0:19:00	45	17	10
0:20:00	46	18	9
0:21:00	47	19	10
0:22:00	47	20	10
0:23:00	48	20	10
0:24:00	49	21	10
0:25:00	49	22	10
0:26:00	50	23	10
0:27:00	51	24	10
0:28:00	52	24	10
0:29:00	52	25	10
0:30:00	53	26	10
0:31:00	54	27	11
0:32:00	55	27	11
0:33:00	55	27	11
0:34:00	56	26	11
0:35:00	57	26	11
0:36:00	57	26	11
0:37:00	57	26	11
0:38:00	57	26	11
0:39:00	57	26	11
0:40:00	56	26	10
0:41:00	56	26	10
0:42:00	56	26	10
0:43:00	55	26	11
0:44:00	55	26	10
0:45:00	54	26	10
0:46:00	54	26	10
0:47:00	53	26	10
0:48:00	53	27	10
0:49:00	52	27	10
0:50:00	52	27	10
0:51:00	52	27	11
0:52:00	52	27	11
0:53:00	52	27	11
0:54:00	52	27	11
0:55:00	53	27	11
0:56:00	53	27	10
0:57:00	53	27	10
0:58:00	53	27	10
0:59:00	54	27	10
1:00:00	54	27	10
1:01:00	54	27	10
1:02:00	54	27	10
1:03:00	54	27	10
1:04:00	54	27	10
1:05:00	54	27	10
1:06:00	54	27	10
1:07:00	54	27	10
1:08:00	54	27	10
1:09:00	54	27	10
1:10:00	54	27	10
1:11:00	54	27	10
1:12:00	54	27	10
1:13:00	54	27	10
1:14:00	54	27	10
1:15:00	54	27	10
1:16:00	54	27	10
1:17:00	54	27	10
1:18:00	54	27	10
1:19:00	54	27	10
1:20:00	54	27	10
1:21:00	54	27	10
1:22:00	54	27	10
1:23:00	54	27	10
1:24:00	54	27	10
1:25:00	54	27	10
1:26:00	54	27	10
1:27:00	54	27	10
1:28:00	54	27	10
1:29:00	54	27	10
1:30:00	54	27	10
1:31:00	54	27	10
1:32:00	54	27	10
1:33:00	54	27	10
1:34:00	54	27	10
1:35:00	54	27	10
1:36:00	54	27	10
1:37:00	54	27	10
1:38:00	54	27	10
1:39:00	54	27	10
1:40:00	54	27	10
1:41:00	54	27	10
1:42:00	54	27	10
1:43:00	54	27	10
1:44:00	54	27	10
1:45:00	54	27	10
1:46:00	54	27	10
1:47:00	54	27	10
1:48:00	54	27	10
1:49:00	54	27	10
1:50:00	54	27	10
1:51:00	54	27	10
1:52:00	54	27	10
1:53:00	54	27	10
1:54:00	54	27	10
1:55:00	54	27	10
1:56:00	54	27	10
1:57:00	54	27	10
1:58:00	54	27	10
1:59:00	54	27	10
2:00:00	54	27	10
2:01:00	54	27	10
2:02:00	54	27	10
2:03:00	54	27	10
2:04:00	54	27	10
2:05:00	54	27	10
2:06:00	54	27	10
2:07:00	54	27	10
2:08:00	54	27	10
2:09:00	54	27	10
2:10:00	54	27	10
2:11:00	54	27	10
2:12:00	54	27	10
2:13:00	54	27	10
2:14:00	54	27	10
2:15:00	54	27	10
2:16:00	54	27	10
2:17:00	54	27	10
2:18:00	54	27	10
2:19:00	54	27	10
2:20:00	54	27	10
2:21:00	54	27	10
2:22:00	54	27	10
2:23:00	54	27	10
2:24:00	54	27	10
2:25:00	54	27	10
2:26:00	54	27	10
2:27:00	54	27	10
2:28:00	54	27	10
2:29:00	54	27	10
2:30:00	54	27	10
2:31:00	54	27	10
2:32:00	54	27	10
2:33:00	54	27	10
2:34:00	54	27	10
2:35:00	54	27	10
2:36:00	54	27	10
2:37:00	54	27	10
2:38:00	54	27	10
2:39:00	54	27	10
2:40:00	54	27	10
2:41:00	54	27	10
2:42:00	54	27	10
2:43:00	54	27	10
2:44:00	54	27	10
2:45:00	54	27	10
2:46:00	54	27	10
2:47:00	54	27	10
2:48:00	54	27	10
2:49:00	54	27	10
2:50:00	54	27	10
2:51:00	54	27	10
2:52:00	54	27	10
2:53:00	54	27	10
2:54:00	54	27	10
2:55:00	54	27	10
2:56:00	54	27	10
2:57:00	54	27	10
2:58:00	54	27	10
2:59:00	54	27	10
3:00:00	54	27	10
3:01:00	54	27	10
3:02:00	54	27	10
3:03:00	54	27	10
3:04:00	54	27	10
3:05:00	54	27	10
3:06:00	54	27	10
3:07:00	54	27	10
3:08:00	54	27	10
3:09:00	54	27	10
3:10:00	54	27	10
3:11:00	54	27	10
3:12:00	54	27	10
3:13:00	54	27	10
3:14:00	54	27	10
3:15:00	54	27	10
3:16:00	54	27	10
3:17:00	54	27	10
3:18:00	54	27	10
3:19:00	54	27	10
3:20:00	54	27	10
3:21:00	54	27	10
3:22:00	54	27	10
3:23:00	54	27	10
3:24:00	54	27	10
3:25:00	54	27	10
3:26:00	54	27	10
3:27:00	54	27	10
3:28:00	54	27	10
3:29:00	54	27	10
3:30:00	54	27	10
3:31:00	54	27	11
3:32:00	54	27	11
3:33:00	54	27	12
3:34:00	54	27	12
3:35:00	54	27	12
3:36:00	54	27	12
3:37:00	54	27	12
3:38:00	54	27	12
3:39:00	54	27	13
3:40:00	54	27	13
3:41:00	54	27	13
3:42:00	54	27	14
3:43:00	54	26	14
3:44:00	54	26	15
3:45:00	54	26	15
3:46:00	54	26	15
3:47:00	53	26	15
3:48:00	53	26	15
3:49:00	53	26	18
3:50:00	53	27	18
3:51:00	53	27	22
3:52:00	53	27	24
3:53:00	53	27	26
3:54:00	53	27	28
3:55:00	53	27	30
3:56:00	53	27	32
3:57:00	54	27	33
3:58:00	54	27	34
3:59:00	54	27	36
4:00:00	54	27	37
4:01:00	54	26	39
4:02:00	54	26	41
4:03:00	54	26	43
4:04:00	54	26	45
4:05:00	54	26	47
4:06:00	54	26	48
4:07:00	54	26	50
4:08:00	53	26	51
4:09:00	53	26	52
4:10:00	53	26	53
4:11:00	53	26	54
4:12:00	53	26	54
4:13:00	53	26	55
4:14:00	53	26	56
4:15:00	53	26	56
4:16:00	53	26	57
4:17:00	53	26	57
4:18:00	53	26	57
4:19:00	54	26	57
4:20:00	54	26	57
4:21:00	54	26	57
4:22:00	54	26	57
4:23:00	54	26	61
4:24:00	54	26	61
4:25:00	54	26	61
4:26:00	54	26	61
4:27:00	53	26	61
4:28:00	53	26	60
4:29:00	54	26	77

File: project-root/data/Data Acquisition/Data Acquisition/2002 year (647)/Con 1 Sovetsky A1500+8%PPB Gel+0.7%CFR-3+0.15%LignoCan (49C-12 Apr).txt
--Test Summary--
Full Path and File Name	
Instrument Name	7222 #1
Instrument Type	Consistometer
Instrument Serial Number	113
Test Start Date	13.04.2002
Test Start Time	1:01:35
Test Stop Date	13.04.2002
Test Stop Time	22:28:09
Test Length	21:26:34
Final Sample Time Offset	21:26:00
Controller Schedule Name	
Sampling Period	60 seconds
Comments	MPa: 35(30min); T: 49C(30min); tap water, dry blending
Information	WellID	46-5904
Information	Customer	Sovetsky
Information	CementClass	A
Information	CementMfr	Suhoy Log
Information	Additives	8%Gel+0.7%CFR-3+0.15%LignoCan
Information	Density	1500
Information	BHCT	49
Information	BHST	60
Information	FluidLoss	460cc/30min
Information	JobType	146 mm lead slurry
Calculated Value	Thickening_Time	4:41:00
Calculated Value	Setting Time	N/A
Initial Temperature (°C)	26 °C
Final Temperature (°C)	20 °C
Initial Pressure (MPa)	1 MPa
Final Pressure (MPa)	0 MPa
Initial Consistency (Bc)	8 Bc
Final Consistency (Bc)	1 Bc
--Data--
Time (HH:MM:SS)	Temperature (°C)	Pressure (MPa)	Consistency (Bc)
0:00:00	26	1	8
0:01:00	26	3	7
0:02:00	26	4	8
0:03:00	26	5	10
0:04:00	26	7	14
0:05:00	26	8	12
0:06:00	26	9	12
0:07:00	27	11	11
0:08:00	28	12	11
0:09:00	29	13	12
0:10:00	30	14	14
0:11:00	32	15	12
0:12:00	33	15	12
0:13:00	34	16	13
0:14:00	36	18	14
0:15:00	37	19	16
0:16:00	38	20	12
0:17:00	39	21	15
0:18:00	40	22	16
0:19:00	41	23	14
0:20:00	42	24	16
0:21:00	43	25	14
0:22:00	43	26	14
0:23:00	44	27	19
0:24:00	44	28	12
0:25:00	45	29	12
0:26:00	45	31	12
0:27:00	46	32	12
0:28:00	46	33	12
0:29:00	47	34	13
0:30:00	47	35	15
0:31:00	48	36	14
0:32:00	49	36	15
0:33:00	49	35	15
0:34:00	50	35	14
0:35:00	50	35	14
0:36:00	50	35	14
0:37:00	50	35	14
0:38:00	50	35	14
0:39:00	50	35	14
0:40:00	50	35	14
0:41:00	49	35	14
0:42:00	49	35	15
0:43:00	49	35	13
0:44:00	48	35	14
0:45:00	48	35	14
0:46:00	48	35	14
0:47:00	48	36	14
0:48:00	48	36	14
0:49:00	48	36	13
0:50:00	48	36	13
0:51:00	47	36	14
0:52:00	48	36	14
0:53:00	48	36	14
0:54:00	48	36	14
0:55:00	48	36	14
0:56:00	48	36	14
0:57:00	48	36	13
0:58:00	48	36	13
0:59:00	48	36	13
1:00:00	48	36	13
1:01:00	48	36	13
1:02:00	48	36	13
1:03:00	48	36	14
1:04:00	48	36	13
1:05:00	48	36	13
1:06:00	48	36	14
1:07:00	48	36	15
1:08:00	48	36	15
1:09:00	48	36	15
1:10:00	48	36	15
1:11:00	48	36	15
1:12:00	48	36	15
1:13:00	48	36	15
1:14:00	48	36	15
1:15:00	48	36	15
1:16:00	48	36	15
1:17:00	48	36	15
1:18:00	48	36	15
1:19:00	48	36	15
1:20:00	48	36	15
1:21:00	48	36	15
1:22:00	48	36	15
1:23:00	48	36	15
1:24:00	48	36	13
1:25:00	48	36	14
1:26:00	48	36	14
1:27:00	48	36	14
1:28:00	48	36	14
1:29:00	48	36	14
1:30:00	48	36	14
1:31:00	48	36	14
1:32:00	48	36	14
1:33:00	48	36	14
1:34:00	48	36	14
1:35:00	48	36	14
1:36:00	48	36	14
1:37:00	48	36	14
1:38:00	48	36	14
1:39:00	48	36	14
1:40:00	48	36	14
1:41:00	48	36	14
1:42:00	48	36	14
1:43:00	48	36	14
1:44:00	48	36	14
1:45:00	48	36	14
1:46:00	48	36	14
1:47:00	48	36	14
1:48:00	48	36	15
1:49:00	48	36	15
1:50:00	48	36	15
1:51:00	48	36	14
1:52:00	48	36	15
1:53:00	48	36	14
1:54:00	48	36	14
1:55:00	48	36	14
1:56:00	48	36	14
1:57:00	48	36	14
1:58:00	48	36	14
1:59:00	48	36	15
2:00:00	48	36	15
2:01:00	48	36	15
2:02:00	48	36	15
2:03:00	48	36	15
2:04:00	48	36	15
2:05:00	48	36	16
2:06:00	48	36	15
2:07:00	48	36	16
2:08:00	48	36	16
2:09:00	48	36	16
2:10:00	48	35	16
2:11:00	48	35	16
2:12:00	47	35	16
2:13:00	47	35	17
2:14:00	47	35	17
2:15:00	47	36	16
2:16:00	47	36	16
2:17:00	47	36	16
2:18:00	47	36	16
2:19:00	47	36	16
2:20:00	47	36	16
2:21:00	47	36	15
2:22:00	47	36	16
2:23:00	47	36	16
2:24:00	48	36	17
2:25:00	48	36	17
2:26:00	48	36	17
2:27:00	48	36	17
2:28:00	48	35	17
2:29:00	48	35	16
2:30:00	48	35	16
2:31:00	48	35	16
2:32:00	47	35	16
2:33:00	47	35	16
2:34:00	47	35	16
2:35:00	47	35	16
2:36:00	47	36	16
2:37:00	47	36	16
2:38:00	47	36	16
2:39:00	47	36	16
2:40:00	47	36	16
2:41:00	47	36	16
2:42:00	47	36	16
2:43:00	48	36	16
2:44:00	48	36	16
2:45:00	48	36	16
2:46:00	48	36	16
2:47:00	48	36	16
2:48:00	48	35	16
2:49:00	48	35	17
2:50:00	48	35	17
2:51:00	47	35	17
2:52:00	47	35	17
2:53:00	47	36	17
2:54:00	47	36	17
2:55:00	47	36	17
2:56:00	47	36	17
2:57:00	47	36	17
2:58:00	47	36	17
2:59:00	47	36	17
3:00:00	48	36	17
3:01:00	48	36	17
3:02:00	48	36	17
3:03:00	48	36	17
3:04:00	48	36	17
3:05:00	48	36	17
3:06:00	48	36	17
3:07:00	48	35	17
3:08:00	48	35	17
3:09:00	48	35	17
3:10:00	48	35	17
3:11:00	48	35	17
3:12:00	47	35	17
3:13:00	47	35	17
3:14:00	47	36	17
3:15:00	47	36	17
3:16:00	47	36	17
3:17:00	47	36	17
3:18:00	47	36	17
3:19:00	47	36	17
3:20:00	47	36	17
3:21:00	48	36	17
3:22:00	48	36	17
3:23:00	48	36	17
3:24:00	48	36	17
3:25:00	48	35	16
3:26:00	48	35	17
3:27:00	48	35	17
3:28:00	47	35	17
3:29:00	47	35	18
3:30:00	47	35	18
3:31:00	47	35	18
3:32:00	47	35	20
3:33:00	47	36	18
3:34:00	47	36	19
3:35:00	47	36	18
3:36:00	47	36	17
3:37:00	47	36	18
3:38:00	47	36	17
3:39:00	47	36	20
3:40:00	48	36	19
3:41:00	48	36	19
3:42:00	48	36	20
3:43:00	48	35	18
3:44:00	48	35	20
3:45:00	48	35	20
3:46:00	48	35	21
3:47:00	47	35	20
3:48:00	47	35	20
3:49:00	47	35	20
3:50:00	47	36	21
3:51:00	47	36	23
3:52:00	47	36	21
3:53:00	47	36	24
3:54:00	47	36	30
3:55:00	47	36	25
3:56:00	47	36	24
3:57:00	48	36	23
3:58:00	48	36	28
3:59:00	48	36	27
4:00:00	48	35	29
4:01:00	48	35	29
4:02:00	48	35	30
4:03:00	48	35	30
4:04:00	48	35	35
4:05:00	47	35	34
4:06:00	47	35	34
4:07:00	47	35	39
4:08:00	47	35	39
4:09:00	47	36	40
4:10:00	47	36	46
4:11:00	47	36	47
4:12:00	47	36	48
4:13:00	47	36	49
4:14:00	48	36	53
4:15:00	48	36	55
4:16:00	48	35	57
4:17:00	48	35	57
4:18:00	48	35	59
4:19:00	48	35	59
4:20:00	48	35	61
4:21:00	48	35	61
4:22:00	48	35	62
4:23:00	48	35	65
4:24:00	48	35	65
4:25:00	48	35	66
4:26:00	48	35	65
4:27:00	47	35	66
4:28:00	47	35	67
4:29:00	47	35	67
4:30:00	48	35	68
4:31:00	48	35	69
4:32:00	48	35	68
4:33:00	48	35	68
4:34:00	48	35	69
4:35:00	48	35	69
4:36:00	48	35	68
4:37:00	48	35	68
4:38:00	48	35	68
4:39:00	48	35	68
4:40:00	48	35	74
4:41:00	48	35	71
4:42:00	48	35	72
4:43:00	48	35	71
4:44:00	48	35	72
4:45:00	48	35	71
4:46:00	48	35	71
4:47:00	48	35	72
4:48:00	48	35	72
4:49:00	48	35	73
4:50:00	48	35	74
4:51:00	48	35	74
4:52:00	48	35	75
4:53:00	48	35	75
4:54:00	48	35	75
4:55:00	48	35	76
4:56:00	48	35	77
4:57:00	48	35	78
4:58:00	48	35	79
4:59:00	48	35	79
5:00:00	48	35	79
5:01:00	48	35	80
5:02:00	48	35	85
5:03:00	48	35	85
5:04:00	48	35	88
5:05:00	48	35	87
5:06:00	48	35	87
5:07:00	48	35	87
5:08:00	48	35	88
5:09:00	48	35	89
5:10:00	48	35	90
5:11:00	48	35	91
5:12:00	48	35	92
5:13:00	48	35	92
5:14:00	48	35	93
5:15:00	48	35	94
5:16:00	48	35	95
5:17:00	48	35	96
5:18:00	48	35	93
5:19:00	48	35	93
5:20:00	48	35	93
5:21:00	48	35	93
5:22:00	48	35	93
5:23:00	49	35	93
5:24:00	49	35	93
5:25:00	49	35	93
5:26:00	49	35	93
5:27:00	49	35	93
5:28:00	50	35	93
5:29:00	50	35	93
5:30:00	50	35	93
5:31:00	50	35	93
5:32:00	50	35	93
5:33:00	50	35	93
5:34:00	50	35	93
5:35:00	50	35	93
5:36:00	51	35	93
5:37:00	51	35	93
5:38:00	51	35	93
5:39:00	51	35	93
5:40:00	51	35	93
5:41:00	51	35	93
5:42:00	51	35	93
5:43:00	51	35	93
5:44:00	51	35	93
5:45:00	51	35	93
5:46:00	51	35	93
5:47:00	51	35	93
5:48:00	51	35	93
5:49:00	51	35	93
5:50:00	51	35	93
5:51:00	51	35	93
5:52:00	51	35	93
5:53:00	51	35	93
5:54:00	52	35	93
5:55:00	52	35	93
5:56:00	52	35	93
5:57:00	52	35	93
5:58:00	52	35	93
5:59:00	52	35	93
6:00:00	52	35	93
6:01:00	52	35	93
6:02:00	52	35	93
6:03:00	51	35	93
6:04:00	51	35	93
6:05:00	51	35	93
6:06:00	51	35	93
6:07:00	51	35	93
6:08:00	51	35	93
6:09:00	51	35	93
6:10:00	51	35	93
6:11:00	51	35	93
6:12:00	51	35	93
6:13:00	51	35	93
6:14:00	51	35	93
6:15:00	51	35	93
6:16:00	51	35	93
6:17:00	51	35	93
6:18:00	51	35	93
6:19:00	51	35	93
6:20:00	51	35	93
6:21:00	51	35	93
6:22:00	51	35	93
6:23:00	50	35	93
6:24:00	50	35	93
6:25:00	50	35	93
6:26:00	50	35	93
6:27:00	50	35	93
6:28:00	50	35	93
6:29:00	50	35	93
6:30:00	50	35	93
6:31:00	50	35	93
6:32:00	50	35	93
6:33:00	50	35	93
6:34:00	50	35	93
6:35:00	49	35	93
6:36:00	49	35	93
6:37:00	49	35	93
6:38:00	49	35	93
6:39:00	49	35	93
6:40:00	49	35	93
6:41:00	49	35	93
6:42:00	49	35	93
6:43:00	49	35	93
6:44:00	49	35	93
6:45:00	49	35	93
6:46:00	48	35	93
6:47:00	48	35	93
6:48:00	48	35	93
6:49:00	48	35	93
6:50:00	48	35	93
6:51:00	48	35	93
6:52:00	48	35	93
6:53:00	48	35	93
6:54:00	48	35	93
6:55:00	48	35	93
6:56:00	47	35	93
6:57:00	47	35	93
6:58:00	47	35	93
6:59:00	47	35	93
7:00:00	47	35	93
7:01:00	47	35	93
7:02:00	47	35	93
7:03:00	47	35	93
7:04:00	47	35	93
7:05:00	47	35	93
7:06:00	47	35	93
7:07:00	46	35	93
7:08:00	46	35	93
7:09:00	46	35	93
7:10:00	46	35	93
7:11:00	46	35	93
7:12:00	46	35	93
7:13:00	46	35	93
7:14:00	46	35	93
7:15:00	46	35	93
7:16:00	46	35	93
7:17:00	46	35	93
7:18:00	45	35	93
7:19:00	45	35	93
7:20:00	45	35	93
7:21:00	45	35	93
7:22:00	45	35	93
7:23:00	45	35	93
7:24:00	45	35	93
7:25:00	45	35	93
7:26:00	45	35	93
7:27:00	45	35	93
7:28:00	45	35	93
7:29:00	45	35	93
7:30:00	44	35	93
7:31:00	44	35	93
7:32:00	44	35	93
7:33:00	44	35	93
7:34:00	44	35	93
7:35:00	44	35	93
7:36:00	44	35	93
7:37:00	44	35	93
7:38:00	44	35	93
7:39:00	44	35	93
7:40:00	44	35	93
7:41:00	44	35	93
7:42:00	44	35	93
7:43:00	43	35	93
7:44:00	43	35	93
7:45:00	43	35	93
7:46:00	43	35	93
7:47:00	43	35	93
7:48:00	43	35	93
7:49:00	43	35	93
7:50:00	43	35	93
7:51:00	43	35	93
7:52:00	43	35	93
7:53:00	43	35	93
7:54:00	43	35	93
7:55:00	43	35	93
7:56:00	42	35	93
7:57:00	42	35	93
7:58:00	42	35	93
7:59:00	42	35	93
8:00:00	42	35	93
8:01:00	42	35	93
8:02:00	42	35	93
8:03:00	42	35	93
8:04:00	42	35	93
8:05:00	42	35	93
8:06:00	42	35	93
8:07:00	42	35	93
8:08:00	42	35	93
8:09:00	42	35	93
8:10:00	42	35	93
8:11:00	41	35	93
8:12:00	41	35	93
8:13:00	41	35	93
8:14:00	41	35	93
8:15:00	41	35	93
8:16:00	41	35	93
8:17:00	41	35	93
8:18:00	41	35	93
8:19:00	41	35	93
8:20:00	41	35	93
8:21:00	41	35	93
8:22:00	41	35	93
8:23:00	41	35	93
8:24:00	41	35	93
8:25:00	41	35	93
8:26:00	41	35	93
8:27:00	41	35	93
8:28:00	40	35	93
8:29:00	40	35	93
8:30:00	40	35	93
8:31:00	40	35	93
8:32:00	40	35	93
8:33:00	40	35	93
8:34:00	40	35	93
8:35:00	40	35	93
8:36:00	40	35	93
8:37:00	40	35	93
8:38:00	40	35	93
8:39:00	40	35	93
8:40:00	40	35	93
8:41:00	40	35	93
8:42:00	40	35	93
8:43:00	40	35	93
8:44:00	40	35	93
8:45:00	40	35	93
8:46:00	40	35	93
8:47:00	39	35	93
8:48:00	39	35	93
8:49:00	39	35	93
8:50:00	39	36	93
8:51:00	39	35	93
8:52:00	39	35	93
8:53:00	39	35	93
8:54:00	39	35	93
8:55:00	39	35	93
8:56:00	39	35	93
8:57:00	39	35	93
8:58:00	39	35	93
8:59:00	39	35	93
9:00:00	39	35	93
9:01:00	39	35	93
9:02:00	39	35	93
9:03:00	39	35	93
9:04:00	39	35	93
9:05:00	39	35	93
9:06:00	39	35	93
9:07:00	39	35	93
9:08:00	38	35	93
9:09:00	38	35	93
9:10:00	38	35	93
9:11:00	38	35	93
9:12:00	38	35	93
9:13:00	38	35	93
9:14:00	38	35	93
9:15:00	38	35	93
9:16:00	38	35	93
9:17:00	38	35	93
9:18:00	38	35	93
9:19:00	38	35	93
9:20:00	38	35	93
9:21:00	38	35	93
9:22:00	38	35	93
9:23:00	38	35	93
9:24:00	38	35	93
9:25:00	38	35	93
9:26:00	38	35	93
9:27:00	38	35	93
9:28:00	38	35	93
9:29:00	38	35	93
9:30:00	38	35	93
9:31:00	37	35	93
9:32:00	37	35	93
9:33:00	37	35	93
9:34:00	37	35	93
9:35:00	37	35	93
9:36:00	37	35	93
9:37:00	37	35	93
9:38:00	37	35	93
9:39:00	37	35	93
9:40:00	37	35	93
9:41:00	37	35	93
9:42:00	37	35	93
9:43:00	37	35	93
9:44:00	37	35	93
9:45:00	37	35	93
9:46:00	37	35	93
9:47:00	37	35	93
9:48:00	37	35	93
9:49:00	37	35	93
9:50:00	37	35	93
9:51:00	37	35	93
9:52:00	37	35	93
9:53:00	37	35	93
9:54:00	37	35	93
9:55:00	37	35	93
9:56:00	36	35	93
9:57:00	36	35	93
9:58:00	36	35	93
9:59:00	36	35	93
10:00:00	36	35	93
10:01:00	36	35	93
10:02:00	36	35	93
10:03:00	36	35	93
10:04:00	36	35	93
10:05:00	36	35	93
10:06:00	36	35	93
10:07:00	36	35	93
10:08:00	36	35	93
10:09:00	36	35	93
10:10:00	36	35	93
10:11:00	36	35	93
10:12:00	36	35	93
10:13:00	36	35	93
10:14:00	36	35	93
10:15:00	36	35	93
10:16:00	36	35	93
10:17:00	36	35	93
10:18:00	36	35	93
10:19:00	36	35	93
10:20:00	36	35	93
10:21:00	36	35	93
10:22:00	36	35	93
10:23:00	36	35	93
10:24:00	36	35	93
10:25:00	36	35	93
10:26:00	36	35	93
10:27:00	35	35	93
10:28:00	35	35	93
10:29:00	35	35	93
10:30:00	35	35	93
10:31:00	35	35	93
10:32:00	35	35	93
10:33:00	35	35	93
10:34:00	35	35	93
10:35:00	35	35	93
10:36:00	35	35	93
10:37:00	35	35	93
10:38:00	35	35	93
10:39:00	35	35	93
10:40:00	35	35	93
10:41:00	35	35	93
10:42:00	35	35	93
10:43:00	35	35	93
10:44:00	35	35	93
10:45:00	35	35	93
10:46:00	35	35	93
10:47:00	35	35	93
10:48:00	35	35	93
10:49:00	35	35	93
10:50:00	35	35	93
10:51:00	35	35	93
10:52:00	35	35	93
10:53:00	35	35	93
10:54:00	35	35	93
10:55:00	35	35	93
10:56:00	35	35	93
10:57:00	35	35	93
10:58:00	35	35	93
10:59:00	35	35	93
11:00:00	35	35	93
11:01:00	34	35	93
11:02:00	34	35	93
11:03:00	34	35	93
11:04:00	34	35	93
11:05:00	34	35	93
11:06:00	34	35	93
11:07:00	34	35	93
11:08:00	34	35	93
11:09:00	34	35	93
11:10:00	34	35	93
11:11:00	34	35	93
11:12:00	34	35	93
11:13:00	34	35	93
11:14:00	34	35	93
11:15:00	34	35	93
11:16:00	34	35	93
11:17:00	34	35	93
11:18:00	34	35	93
11:19:00	34	35	93
11:20:00	34	35	93
11:21:00	34	35	93
11:22:00	34	35	93
11:23:00	34	35	93
11:24:00	34	35	93
11:25:00	34	35	93
11:26:00	34	35	93
11:27:00	34	35	93
11:28:00	34	35	93
11:29:00	34	35	93
11:30:00	34	35	93
11:31:00	34	35	93
11:32:00	34	35	93
11:33:00	34	35	93
11:34:00	34	35	93
11:35:00	34	35	93
11:36:00	34	35	93
11:37:00	34	35	93
11:38:00	34	35	93
11:39:00	34	35	93
11:40:00	33	35	93
11:41:00	33	35	93
11:42:00	33	35	93
11:43:00	33	35	93
11:44:00	33	35	93
11:45:00	33	35	93
11:46:00	33	35	93
11:47:00	33	35	93
11:48:00	33	35	93
11:49:00	33	35	93
11:50:00	33	35	93
11:51:00	33	35	93
11:52:00	33	35	93
11:53:00	33	35	93
11:54:00	33	35	93
11:55:00	33	35	93
11:56:00	33	35	93
11:57:00	33	35	93
11:58:00	33	35	93
11:59:00	33	35	93
12:00:00	33	35	93
12:01:00	33	35	93
12:02:00	33	35	93
12:03:00	33	35	93
12:04:00	33	35	93
12:05:00	33	35	93
12:06:00	33	35	93
12:07:00	33	35	93
12:08:00	33	35	93
12:09:00	33	35	93
12:10:00	33	35	93
12:11:00	33	35	93
12:12:00	33	35	93
12:13:00	33	35	93
12:14:00	33	35	93
12:15:00	33	35	93
12:16:00	33	35	93
12:17:00	33	35	93
12:18:00	33	35	93
12:19:00	33	35	93
12:20:00	33	35	93
12:21:00	33	35	93
12:22:00	33	35	93
12:23:00	33	35	93
12:24:00	33	35	93
12:25:00	33	35	93
12:26:00	32	35	93
12:27:00	32	35	93
12:28:00	32	35	93
12:29:00	32	35	93
12:30:00	32	35	93
12:31:00	32	35	93
12:32:00	32	35	93
12:33:00	32	35	93
12:34:00	32	35	93
12:35:00	32	35	93
12:36:00	32	35	93
12:37:00	32	35	93
12:38:00	32	35	93
12:39:00	32	35	93
12:40:00	32	35	93
12:41:00	32	35	93
12:42:00	32	35	93
12:43:00	32	35	93
12:44:00	32	35	93
12:45:00	32	35	93
12:46:00	32	35	93
12:47:00	32	35	93
12:48:00	32	35	93
12:49:00	32	35	93
12:50:00	32	35	93
12:51:00	32	35	93
12:52:00	32	35	93
12:53:00	32	35	93
12:54:00	32	35	93
12:55:00	32	35	93
12:56:00	32	35	93
12:57:00	32	35	93
12:58:00	32	35	93
12:59:00	32	35	93
13:00:00	32	35	93
13:01:00	32	35	93
13:02:00	32	35	93
13:03:00	32	35	93
13:04:00	32	35	93
13:05:00	32	35	93
13:06:00	32	35	93
13:07:00	32	35	93
13:08:00	32	35	93
13:09:00	32	35	93
13:10:00	32	35	93
13:11:00	32	35	93
13:12:00	32	35	93
13:13:00	32	35	93
13:14:00	32	35	93
13:15:00	32	35	93
13:16:00	32	35	93
13:17:00	32	35	93
13:18:00	32	35	93
13:19:00	32	35	93
13:20:00	31	35	93
13:21:00	31	35	93
13:22:00	31	35	93
13:23:00	31	35	93
13:24:00	31	35	93
13:25:00	31	35	93
13:26:00	31	35	93
13:27:00	31	35	93
13:28:00	31	35	93
13:29:00	31	35	93
13:30:00	31	35	93
13:31:00	31	35	93
13:32:00	31	35	93
13:33:00	31	35	93
13:34:00	31	35	93
13:35:00	31	35	93
13:36:00	31	35	93
13:37:00	31	35	93
13:38:00	31	35	93
13:39:00	31	35	93
13:40:00	31	35	93
13:41:00	31	35	93
13:42:00	31	35	93
13:43:00	31	35	93
13:44:00	31	35	93
13:45:00	31	35	93
13:46:00	31	35	93
13:47:00	31	35	93
13:48:00	31	35	93
13:49:00	31	35	93
13:50:00	31	35	93
13:51:00	31	35	93
13:52:00	31	35	93
13:53:00	31	35	93
13:54:00	31	35	93
13:55:00	31	35	93
13:56:00	31	35	93
13:57:00	31	35	93
13:58:00	31	35	93
13:59:00	31	35	93
14:00:00	31	35	93
14:01:00	31	35	93
14:02:00	31	35	93
14:03:00	31	35	93
14:04:00	31	35	93
14:05:00	31	35	93
14:06:00	31	35	93
14:07:00	31	35	93
14:08:00	31	35	93
14:09:00	31	35	93
14:10:00	31	35	93
14:11:00	31	35	93
14:12:00	31	35	93
14:13:00	31	35	93
14:14:00	31	35	93
14:15:00	31	35	93
14:16:00	31	35	93
14:17:00	31	35	93
14:18:00	31	35	93
14:19:00	31	35	93
14:20:00	31	35	93
14:21:00	31	35	93
14:22:00	31	35	93
14:23:00	31	35	93
14:24:00	31	35	93
14:25:00	31	35	93
14:26:00	31	35	93
14:27:00	30	35	93
14:28:00	30	35	93
14:29:00	30	35	93
14:30:00	30	35	93
14:31:00	30	35	93
14:32:00	30	35	93
14:33:00	30	35	93
14:34:00	30	35	93
14:35:00	30	35	93
14:36:00	30	35	93
14:37:00	30	35	93
14:38:00	30	35	93
14:39:00	30	35	93
14:40:00	30	35	93
14:41:00	30	35	93
14:42:00	30	35	93
14:43:00	30	35	93
14:44:00	30	35	93
14:45:00	30	35	93
14:46:00	30	35	93
14:47:00	30	35	93
14:48:00	30	35	93
14:49:00	30	35	93
14:50:00	30	35	93
14:51:00	30	35	93
14:52:00	30	35	93
14:53:00	30	35	93
14:54:00	30	35	93
14:55:00	30	35	93
14:56:00	30	35	93
14:57:00	30	35	93
14:58:00	30	35	93
14:59:00	30	35	93
15:00:00	30	35	93
15:01:00	30	35	93
15:02:00	30	35	93
15:03:00	30	35	93
15:04:00	30	35	93
15:05:00	30	35	93
15:06:00	30	35	93
15:07:00	30	35	93
15:08:00	30	35	93
15:09:00	30	35	93
15:10:00	30	35	93
15:11:00	30	35	93
15:12:00	30	35	93
15:13:00	30	35	93
15:14:00	30	35	93
15:15:00	30	35	93
15:16:00	30	35	93
15:17:00	30	35	93
15:18:00	30	35	93
15:19:00	30	35	93
15:20:00	30	35	93
15:21:00	30	35	93
15:22:00	30	35	93
15:23:00	30	35	93
15:24:00	30	35	93
15:25:00	30	35	93
15:26:00	30	35	93
15:27:00	30	35	93
15:28:00	30	35	93
15:29:00	30	35	93
15:30:00	30	35	93
15:31:00	30	35	93
15:32:00	30	35	93
15:33:00	30	35	93
15:34:00	30	35	93
15:35:00	30	35	93
15:36:00	30	35	93
15:37:00	30	35	93
15:38:00	30	35	93
15:39:00	30	35	93
15:40:00	30	35	93
15:41:00	30	35	93
15:42:00	30	35	93
15:43:00	30	35	93
15:44:00	30	35	93
15:45:00	30	35	93
15:46:00	30	35	93
15:47:00	30	35	93
15:48:00	30	35	93
15:49:00	30	35	93
15:50:00	30	35	93
15:51:00	29	35	93
15:52:00	30	35	93
15:53:00	29	35	93
15:54:00	29	35	93
15:55:00	29	35	93
15:56:00	29	35	93
15:57:00	29	35	93
15:58:00	29	35	93
15:59:00	29	35	93
16:00:00	29	35	93
16:01:00	29	35	93
16:02:00	29	35	93
16:03:00	29	35	93
16:04:00	29	35	93
16:05:00	29	35	93
16:06:00	29	35	93
16:07:00	29	35	93
16:08:00	29	35	93
16:09:00	29	35	93
16:10:00	29	35	93
16:11:00	29	35	93
16:12:00	29	35	93
16:13:00	29	35	93
16:14:00	29	35	93
16:15:00	29	35	93
16:16:00	29	35	93
16:17:00	29	35	93
16:18:00	29	35	93
16:19:00	29	35	93
16:20:00	29	35	93
16:21:00	29	35	93
16:22:00	29	35	93
16:23:00	29	35	93
16:24:00	29	35	93
16:25:00	29	35	93
16:26:00	29	35	93
16:27:00	29	35	93
16:28:00	29	35	93
16:29:00	29	35	93
16:30:00	29	35	93
16:31:00	29	35	93
16:32:00	29	35	93
16:33:00	29	35	93
16:34:00	29	35	93
16:35:00	29	35	93
16:36:00	29	35	93
16:37:00	29	35	93
16:38:00	29	35	93
16:39:00	29	35	93
16:40:00	29	35	93
16:41:00	29	35	93
16:42:00	29	35	93
16:43:00	29	35	93
16:44:00	29	35	93
16:45:00	29	35	93
16:46:00	29	35	93
16:47:00	29	35	93
16:48:00	29	35	93
16:49:00	29	35	93
16:50:00	29	35	93
16:51:00	29	35	93
16:52:00	29	35	93
16:53:00	29	35	93
16:54:00	29	35	93
16:55:00	29	35	93
16:56:00	29	35	93
16:57:00	29	35	93
16:58:00	29	35	93
16:59:00	29	35	93
17:00:00	29	35	93
17:01:00	29	35	93
17:02:00	29	35	93
17:03:00	29	35	93
17:04:00	29	35	93
17:05:00	29	35	93
17:06:00	29	35	93
17:07:00	29	35	93
17:08:00	29	35	93
17:09:00	29	35	93
17:10:00	29	35	93
17:11:00	29	35	93
17:12:00	29	35	93
17:13:00	29	35	93
17:14:00	29	35	93
17:15:00	29	35	93
17:16:00	29	35	93
17:17:00	29	35	93
17:18:00	29	35	93
17:19:00	29	35	93
17:20:00	29	35	93
17:21:00	29	35	93
17:22:00	29	35	93
17:23:00	29	35	93
17:24:00	29	35	93
17:25:00	29	35	93
17:26:00	29	35	93
17:27:00	29	35	93
17:28:00	29	35	93
17:29:00	29	35	93
17:30:00	29	35	93
17:31:00	29	35	93
17:32:00	29	35	93
17:33:00	29	35	93
17:34:00	29	35	93
17:35:00	29	35	93
17:36:00	29	35	93
17:37:00	29	35	93
17:38:00	29	35	93
17:39:00	29	35	93
17:40:00	29	35	93
17:41:00	29	35	93
17:42:00	29	35	93
17:43:00	29	35	93
17:44:00	29	35	93
17:45:00	29	35	93
17:46:00	29	35	93
17:47:00	28	35	93
17:48:00	28	35	93
17:49:00	28	35	93
17:50:00	28	35	93
17:51:00	28	35	93
17:52:00	28	35	93
17:53:00	28	35	93
17:54:00	28	35	93
17:55:00	28	35	93
17:56:00	28	35	93
17:57:00	28	35	93
17:58:00	28	35	93
17:59:00	28	35	93
18:00:00	28	35	93
18:01:00	28	35	93
18:02:00	28	35	93
18:03:00	28	35	93
18:04:00	28	35	93
18:05:00	28	35	93
18:06:00	28	35	93
18:07:00	28	35	93
18:08:00	28	35	93
18:09:00	28	35	93
18:10:00	28	35	93
18:11:00	28	35	93
18:12:00	28	35	93
18:13:00	28	35	93
18:14:00	28	35	93
18:15:00	28	35	93
18:16:00	28	35	93
18:17:00	28	35	93
18:18:00	28	35	93
18:19:00	28	35	93
18:20:00	28	35	93
18:21:00	28	35	93
18:22:00	28	35	93
18:23:00	28	35	93
18:24:00	28	35	93
18:25:00	28	35	93
18:26:00	28	35	93
18:27:00	28	35	93
18:28:00	28	35	93
18:29:00	28	35	93
18:30:00	28	35	93
18:31:00	28	35	93
18:32:00	28	35	93
18:33:00	28	35	93
18:34:00	28	35	93
18:35:00	28	35	93
18:36:00	28	35	93
18:37:00	28	35	93
18:38:00	28	35	93
18:39:00	28	35	93
18:40:00	28	35	93
18:41:00	28	35	93
18:42:00	28	35	93
18:43:00	28	35	93
18:44:00	28	35	93
18:45:00	28	35	93
18:46:00	28	35	93
18:47:00	28	35	93
18:48:00	28	35	93
18:49:00	28	35	93
18:50:00	28	35	93
18:51:00	28	35	93
18:52:00	28	35	93
18:53:00	28	35	93
18:54:00	28	35	93
18:55:00	28	28	93
18:56:00	28	19	95
18:57:00	28	12	96
18:58:00	27	7	94
18:59:00	27	5	81
19:00:00	27	3	82
19:01:00	27	2	82
19:02:00	27	2	86
19:03:00	27	2	81
19:04:00	27	1	81
19:05:00	27	1	86
19:06:00	27	1	81
19:07:00	27	1	81
19:08:00	27	1	81
19:09:00	27	1	93
19:10:00	27	1	93
19:11:00	27	1	93
19:12:00	27	1	93
19:13:00	27	1	93
19:14:00	27	1	93
19:15:00	27	1	93
19:16:00	27	1	93
19:17:00	27	1	93
19:18:00	27	1	93
19:19:00	27	1	93
19:20:00	27	1	93
19:21:00	27	1	93
19:22:00	27	1	93
19:23:00	27	1	93
19:24:00	27	1	93
19:25:00	27	1	93
19:26:00	27	1	93
19:27:00	25	0	-0
19:28:00	23	0	-0
19:29:00	22	0	1
19:30:00	21	0	-2
19:31:00	21	0	-2
19:32:00	20	0	-1
19:33:00	20	0	0
19:34:00	19	0	1
19:35:00	20	0	-2
19:36:00	19	0	-1
19:37:00	19	0	1
19:38:00	19	0	1
19:39:00	19	0	1
19:40:00	19	0	1
19:41:00	19	0	-1
19:42:00	19	0	1
19:43:00	19	0	1
19:44:00	20	0	-2
19:45:00	20	0	-1
19:46:00	20	0	-2
19:47:00	20	0	-1
19:48:00	19	0	-1
19:49:00	19	0	-1
19:50:00	19	0	-2
19:51:00	19	0	1
19:52:00	19	0	-1
19:53:00	19	0	1
19:54:00	19	0	1
19:55:00	19	0	-1
19:56:00	19	0	-1
19:57:00	19	0	-1
19:58:00	19	0	1
19:59:00	19	0	1
20:00:00	19	0	-0
20:01:00	19	0	-2
20:02:00	19	0	-1
20:03:00	19	0	-1
20:04:00	19	0	-1
20:05:00	20	0	-2
20:06:00	20	0	-1
20:07:00	19	0	0
20:08:00	19	0	1
20:09:00	19	0	-2
20:10:00	19	0	1
20:11:00	19	0	1
20:12:00	19	0	-2
20:13:00	19	0	-1
20:14:00	19	0	-1
20:15:00	19	0	0
20:16:00	20	0	-1
20:17:00	20	0	-1
20:18:00	20	0	1
20:19:00	20	0	1
20:20:00	20	0	-2
20:21:00	20	0	0
20:22:00	19	0	1
20:23:00	20	0	-1
20:24:00	20	0	1
20:25:00	20	0	-2
20:26:00	20	0	-1
20:27:00	20	0	-1
20:28:00	20	0	-2
20:29:00	20	0	1
20:30:00	20	0	-0
20:31:00	20	0	0
20:32:00	20	0	-1
20:33:00	20	0	-1
20:34:00	19	0	-1
20:35:00	19	0	1
20:36:00	19	0	1
20:37:00	19	0	-1
20:38:00	19	0	-1
20:39:00	19	0	0
20:40:00	19	0	1
20:41:00	19	0	1
20:42:00	19	0	-2
20:43:00	19	0	-1
20:44:00	20	0	-2
20:45:00	20	0	-1
20:46:00	19	0	-1
20:47:00	19	0	1
20:48:00	19	0	1
20:49:00	19	0	0
20:50:00	20	0	-1
20:51:00	20	0	-2
20:52:00	20	0	-2
20:53:00	19	0	1
20:54:00	19	0	1
20:55:00	20	0	-1
20:56:00	20	0	-1
20:57:00	20	0	1
20:58:00	20	0	-0
20:59:00	20	0	-2
21:00:00	20	0	0
21:01:00	19	0	-0
21:02:00	19	0	-0
21:03:00	19	0	1
21:04:00	19	0	1
21:05:00	19	0	-1
21:06:00	19	0	1
21:07:00	19	0	1
21:08:00	20	0	-1
21:09:00	20	0	-2
21:10:00	20	0	1
21:11:00	20	0	1
21:12:00	20	0	-1
21:13:00	20	0	1
21:14:00	20	0	-2
21:15:00	20	0	-2
21:16:00	20	0	1
21:17:00	20	0	-0
21:18:00	20	0	-1
21:19:00	20	0	0
21:20:00	20	0	1
21:21:00	20	0	1
21:22:00	20	0	1
21:23:00	20	0	1
21:24:00	20	0	-2
21:25:00	20	0	1
21:26:00	20	0	1
