Repository: ProgWizer/parser

File: project-root/data/Data Acquisition/Data Acquisition/2002 year (647)/Con 1 Sovetsky A1500+8%PPB Gel+0.7%CFR-3+0.15%LignoCan (50C-12 Apr).txt
--Test Summary--
Full Path and File Name	
Instrument Name	7222 #1
Instrument Type	Consistometer
Instrument Serial Number	113
Test Start Date	13.04.2002
Test Start Time	1:01:35
Test Stop Date	
Test Stop Time	
Test Length	
Final Sample Time Offset	
Controller Schedule Name	
Sampling Period	60 seconds
Comments	
Information	WellID	
Information	Customer	
Information	CementClass	
Information	CementMfr	
Information	Additives	
Information	Density	
Information	BHCT	
Information	BHST	
Information	FluidLoss	
Information	JobType	
Calculated Value	Thickening_Time	N/A
Calculated Value	Setting Time	N/A
Initial Temperature (°C)	26 °C
Initial Pressure (MPa)	1 MPa
Initial Consistency (Bc)	8 Bc
--Data--
Time (HH:MM:SS)	Temperature (°C)	Pressure (MPa)	Consistency (Bc)
0:00:00	26	1	8
0:01:00	26	3	7
0:02:00	26	4	8

File: project-root/data/Data Acquisition/Data Acquisition/2002 year (647)/Con 1 Sovetsky A1500+8%PPB Gel+0.7%D-19+0.1%LignoCan (50C).txt
--Test Summary--
Full Path and File Name	
Instrument Name	7222 #1
Instrument Type	Consistometer
Instrument Serial Number	113
Test Start Date	29.04.2002
Test Start Time	20:57:31
Test Stop Date	30.04.2002
Test Stop Time	0:43:41
Test Length	3:46:10
Final Sample Time Offset	3:46:00
Controller Schedule Name	
Sampling Period	60 seconds
Comments	MPa: 35(30min); T: 50C(30min); tap water, dry blending
Information	WellID	16/6802
Information	Customer	Sovetsky
Information	CementClass	A
Information	CementMfr	Suhoy Log
Information	Additives	8%PPB Gel+0.7%D-19+0.1%LignoCan
Information	Density	1500
Information	BHCT	50
Information	BHST	68
Information	FluidLoss	
Information	JobType	146 mm csg lead slurry
Calculated Value	Thickening_Time	N/A
Calculated Value	Setting Time	N/A
Initial Temperature (°C)	27 °C
Final Temperature (°C)	49 °C
Initial Pressure (MPa)	1 MPa
Final Pressure (MPa)	35 MPa
Initial Consistency (Bc)	4 Bc
Final Consistency (Bc)	79 Bc
--Data--
Time (HH:MM:SS)	Temperature (°C)	Pressure (MPa)	Consistency (Bc)
0:00:00	27	1	4
0:01:00	27	3	5
0:02:00	27	4	6
0:03:00	27	6	7
0:04:00	27	6	8
0:05:00	28	7	8
0:06:00	28	9	9
0:07:00	29	10	9
0:08:00	29	11	10
0:09:00	30	12	9
0:10:00	31	13	9
0:11:00	33	14	9
0:12:00	34	15	9
0:13:00	35	16	9
0:14:00	36	18	9
0:15:00	37	18	9
0:16:00	38	20	9
0:17:00	39	21	9
0:18:00	40	22	9
0:19:00	41	23	9
0:20:00	42	24	9
0:21:00	43	25	9
0:22:00	43	26	9
0:23:00	44	28	9
0:24:00	45	28	9
0:25:00	45	30	9
0:26:00	46	30	9
0:27:00	46	32	9
0:28:00	47	33	9
0:29:00	48	34	9
0:30:00	48	35	10
0:31:00	49	35	10
0:32:00	50	36	10
0:33:00	50	35	10
0:34:00	51	35	10
0:35:00	51	35	10
0:36:00	51	35	10
0:37:00	51	35	10
0:38:00	51	35	10
0:39:00	51	35	10
0:40:00	51	35	10
0:41:00	50	35	10
0:42:00	50	35	10
0:43:00	50	35	10
0:44:00	49	35	10
0:45:00	49	35	10
0:46:00	48	35	10
0:47:00	48	36	10
0:48:00	48	36	10
0:49:00	48	36	10
0:50:00	47	36	10
0:51:00	47	36	10
0:52:00	48	36	10
0:53:00	48	36	10
0:54:00	48	36	10
0:55:00	48	36	10
0:56:00	48	36	10
0:57:00	48	36	10
0:58:00	49	36	10
0:59:00	49	36	10
1:00:00	49	36	10
1:01:00	49	36	10
1:02:00	49	36	10
1:03:00	49	36	10
1:04:00	49	36	10
1:05:00	49	36	10
1:06:00	49	36	10
1:07:00	49	36	10
1:08:00	49	36	10
1:09:00	49	36	10
1:10:00	49	36	10
1:11:00	49	36	10
1:12:00	49	36	10
1:13:00	49	36	10
1:14:00	49	36	10
1:15:00	49	36	10
1:16:00	49	36	10
1:17:00	49	36	10
1:18:00	49	36	10
1:19:00	49	36	10
1:20:00	49	36	10
1:21:00	49	36	10
1:22:00	49	36	10
1:23:00	49	36	10
1:24:00	49	36	10
1:25:00	49	36	10
1:26:00	49	36	10
1:27:00	49	36	10
1:28:00	49	36	10
1:29:00	49	36	10
1:30:00	49	36	10
1:31:00	49	36	10
1:32:00	49	36	10
1:33:00	49	36	10
1:34:00	49	36	10
1:35:00	49	36	10
1:36:00	49	36	10
1:37:00	49	36	10
1:38:00	49	36	10
1:39:00	49	36	10
1:40:00	49	36	10
1:41:00	49	36	10
1:42:00	49	36	10
1:43:00	49	36	10
1:44:00	49	36	10
1:45:00	49	36	10
1:46:00	49	36	10
1:47:00	49	36	10
1:48:00	49	36	10
1:49:00	49	36	10
1:50:00	49	36	10
1:51:00	49	36	10
1:52:00	49	36	11
1:53:00	49	36	11
1:54:00	49	36	11
1:55:00	49	36	11
1:56:00	49	36	11
1:57:00	49	36	11
1:58:00	49	36	11
1:59:00	49	36	11
2:00:00	49	36	11
2:01:00	49	36	11
2:02:00	49	36	11
2:03:00	49	36	11
2:04:00	49	36	11
2:05:00	49	36	11
2:06:00	49	36	11
2:07:00	49	36	11
2:08:00	49	36	11
2:09:00	49	36	11
2:10:00	49	36	11
2:11:00	49	36	11
2:12:00	49	36	11
2:13:00	49	36	11
2:14:00	49	36	11
2:15:00	49	36	11
2:16:00	49	36	11
2:17:00	49	36	11
2:18:00	49	36	11
2:19:00	49	36	11
2:20:00	49	36	11
2:21:00	49	36	11
2:22:00	49	36	11
2:23:00	49	36	12
2:24:00	49	36	12
2:25:00	49	36	12
2:26:00	49	36	12
2:27:00	49	36	12
2:28:00	49	36	12
2:29:00	49	36	12
2:30:00	49	36	12
2:31:00	49	36	12
2:32:00	49	35	13
2:33:00	49	35	13
2:34:00	49	35	13
2:35:00	48	35	13
2:36:00	48	35	13
2:37:00	48	35	13
2:38:00	48	35	13
2:39:00	48	36	13
2:40:00	48	36	13
2:41:00	48	36	13
2:42:00	48	36	13
2:43:00	48	36	13
2:44:00	48	36	13
2:45:00	48	36	14
2:46:00	49	36	14
2:47:00	49	36	15
2:48:00	49	36	15
2:49:00	49	36	15
2:50:00	49	36	15
2:51:00	49	35	16
2:52:00	49	35	16
2:53:00	49	35	16
2:54:00	49	35	16
2:55:00	49	35	16
2:56:00	48	35	17
2:57:00	48	35	17
2:58:00	48	35	17
2:59:00	48	35	17
3:00:00	48	36	17
3:01:00	48	36	17
3:02:00	48	36	17
3:03:00	48	36	17
3:04:00	48	36	17
3:05:00	48	36	17
3:06:00	49	36	17
3:07:00	49	36	17
3:08:00	49	36	17
3:09:00	49	36	21
3:10:00	49	35	21
3:11:00	49	35	23
3:12:00	49	35	23
3:13:00	49	35	24
3:14:00	49	35	24
3:15:00	48	35	24
3:16:00	48	35	24
3:17:00	48	35	24
3:18:00	48	35	24
3:19:00	48	35	29
3:20:00	48	36	30
3:21:00	48	36	30
3:22:00	48	36	32
3:23:00	48	36	33
3:24:00	49	36	34
3:25:00	49	36	35
3:26:00	49	36	38
3:27:00	49	35	39
3:28:00	49	35	41
3:29:00	49	35	43
3:30:00	49	35	45
3:31:00	49	35	47
3:32:00	49	35	48
3:33:00	49	35	50
3:34:00	49	35	52
3:35:00	49	35	55
3:36:00	48	35	57
3:37:00	48	35	59
3:38:00	48	35	60
3:39:00	48	35	62
3:40:00	49	35	63
3:41:00	49	35	66
3:42:00	49	35	67
3:43:00	49	35	68
3:44:00	49	35	69
3:45:00	49	35	70
3:46:00	49	35	79

File: project-root/data/Data Acquisition/Data Acquisition/2002 year (647)/Con 1 Sovetsky A1500+8%PPBGel+0.7%D-19+0.1%Lignocan (49C-16).txt
--Test Summary--
Full Path and File Name	
Instrument Name	7222 #1
Instrument Type	Consistometer
Instrument Serial Number	113
Test Start Date	07.06.2002
Test Start Time	20:07:24
Test Stop Date	08.06.2002
Test Stop Time	0:31:55
Test Length	4:24:31
Final Sample Time Offset	4:24:00
Controller Schedule Name	
Sampling Period	60 seconds
Comments	MPa: 25(50min) T:49(50min), water from pad 16, all dry blend
Information	WellID	16/6790
Information	Customer	Sovetsky
Information	CementClass	A
Information	CementMfr	Suhoy Log
Information	Additives	8%PPB Gel+0.7%D-19+0.1%Lignocan
Information	Density	1500
Information	BHCT	49
Information	BHST	67
Information	FluidLoss	
Information	JobType	146 mm csg lead slurry
Calculated Value	Thickening_Time	4:17:00
Calculated Value	Setting Time	N/A
Initial Temperature (°C)	25 °C
Final Temperature (°C)	47 °C
Initial Pressure (MPa)	2 MPa
Final Pressure (MPa)	25 MPa
Initial Consistency (Bc)	10 Bc
Final Consistency (Bc)	82 Bc
--Data--
Time (HH:MM:SS)	Temperature (°C)	Pressure (MPa)	Consistency (Bc)
0:00:00	25	2	10
0:01:00	25	3	11
0:02:00	25	3	11
0:03:00	25	3	11
0:04:00	25	4	10
0:05:00	26	5	11
0:06:00	26	5	12
0:07:00	26	6	13
0:08:00	27	7	13
0:09:00	27	7	13
0:10:00	28	8	14
0:11:00	29	8	14
0:12:00	29	8	14
0:13:00	30	9	12
0:14:00	31	9	11
0:15:00	31	9	11
0:16:00	32	10	11
0:17:00	33	10	11
0:18:00	33	11	19
0:19:00	34	11	12
0:20:00	34	12	13
0:21:00	35	12	13
0:22:00	35	12	13
0:23:00	36	13	12
0:24:00	36	13	11
0:25:00	37	14	11
0:26:00	37	14	12
0:27:00	38	15	12
0:28:00	38	15	15
0:29:00	38	16	12
0:30:00	39	16	12
0:31:00	39	16	12
0:32:00	39	17	12
0:33:00	40	17	16
0:34:00	40	18	12
0:35:00	41	18	12
0:36:00	41	19	12
0:37:00	42	19	12
0:38:00	42	20	13
0:39:00	43	20	12
0:40:00	43	21	12
0:41:00	44	21	12
0:42:00	44	21	12
0:43:00	44	22	12
0:44:00	45	22	13
0:45:00	45	23	12
0:46:00	46	23	11
0:47:00	46	24	11
0:48:00	47	24	12
0:49:00	47	25	11
0:50:00	48	25	11
0:51:00	48	25	11
0:52:00	49	25	11
0:53:00	49	25	11
0:54:00	49	25	11
0:55:00	49	25	11
0:56:00	49	25	11
0:57:00	49	25	11
0:58:00	49	25	11
0:59:00	49	25	11
1:00:00	49	25	12
1:01:00	49	25	11
1:02:00	49	25	11
1:03:00	48	25	12
1:04:00	48	25	12
1:05:00	48	25	12
1:06:00	48	25	12
1:07:00	48	26	12
1:08:00	48	26	12
1:09:00	48	26	12
1:10:00	48	26	13
1:11:00	48	26	13
1:12:00	47	26	12
1:13:00	48	26	12
1:14:00	48	26	12
1:15:00	48	26	13
1:16:00	48	26	13
1:17:00	48	26	13
1:18:00	48	26	13
1:19:00	48	26	13
1:20:00	48	26	13
1:21:00	48	26	13
1:22:00	48	26	13
1:23:00	48	26	13
1:24:00	48	26	13
1:25:00	48	26	12
1:26:00	48	26	13
1:27:00	48	26	13
1:28:00	48	26	13
1:29:00	48	26	13
1:30:00	48	26	13
1:31:00	48	26	13
1:32:00	48	26	13
1:33:00	48	26	14
1:34:00	48	26	14
1:35:00	48	26	13
1:36:00	48	26	13
1:37:00	48	26	13
1:38:00	48	26	13
1:39:00	48	26	13
1:40:00	48	26	13
1:41:00	48	26	13
1:42:00	48	26	13
1:43:00	48	26	13
1:44:00	48	26	13
1:45:00	48	26	13
1:46:00	48	26	13
1:47:00	48	26	13
1:48:00	48	26	14
1:49:00	48	26	14
1:50:00	48	26	13
1:51:00	48	26	14
1:52:00	48	26	14
1:53:00	48	26	14
1:54:00	48	26	14
1:55:00	48	26	14
1:56:00	48	26	14
1:57:00	48	26	14
1:58:00	48	26	14
1:59:00	48	26	13
2:00:00	48	26	14
2:01:00	48	26	13
2:02:00	48	26	13
2:03:00	48	26	13
2:04:00	48	26	13
2:05:00	48	26	14
2:06:00	48	26	14
2:07:00	48	26	13
2:08:00	48	26	13
2:09:00	48	26	14
2:10:00	48	26	14
2:11:00	48	26	14
2:12:00	48	26	13
2:13:00	48	26	13
2:14:00	48	26	14
2:15:00	48	26	14
2:16:00	48	26	14
2:17:00	48	26	14
2:18:00	48	26	14
2:19:00	48	26	14
2:20:00	48	26	14
2:21:00	48	26	14
2:22:00	48	26	14
2:23:00	48	26	14
2:24:00	48	26	13
2:25:00	48	26	13
2:26:00	48	26	13
2:27:00	48	26	13
2:28:00	48	26	13
2:29:00	48	26	14
2:30:00	48	26	14
2:31:00	48	26	14
2:32:00	48	26	14
2:33:00	48	26	14
2:34:00	48	26	14
2:35:00	48	26	14
2:36:00	48	26	14
2:37:00	48	26	15
2:38:00	48	26	15
2:39:00	48	26	15
2:40:00	48	26	15
2:41:00	48	26	15
2:42:00	48	26	15
2:43:00	48	26	15
2:44:00	48	26	16
2:45:00	48	26	16
2:46:00	48	26	16
2:47:00	48	26	16
2:48:00	48	26	17
2:49:00	48	26	17
2:50:00	48	26	17
2:51:00	48	26	17
2:52:00	48	26	18
2:53:00	48	26	18
2:54:00	48	26	18
2:55:00	48	26	19
2:56:00	48	26	19
2:57:00	48	26	19
2:58:00	48	26	18
2:59:00	48	26	19
3:00:00	48	26	19
3:01:00	48	26	20
3:02:00	48	26	20
3:03:00	48	26	20
3:04:00	48	26	20
3:05:00	48	25	20
3:06:00	48	25	20
3:07:00	48	25	21
3:08:00	47	25	22
3:09:00	47	25	22
3:10:00	47	25	25
3:11:00	47	25	26
3:12:00	47	26	27
3:13:00	47	26	28
3:14:00	47	26	30
3:15:00	47	26	31
3:16:00	47	26	31
3:17:00	47	26	32
3:18:00	47	26	32
3:19:00	48	26	33
3:20:00	48	26	33
3:21:00	48	25	33
3:22:00	48	25	34
3:23:00	48	25	35
3:24:00	48	25	34
3:25:00	48	25	35
3:26:00	48	25	36
3:27:00	48	25	37
3:28:00	47	25	37
3:29:00	47	25	38
3:30:00	47	25	38
3:31:00	47	25	38
3:32:00	47	25	38
3:33:00	47	25	40
3:34:00	47	25	40
3:35:00	47	25	40
3:36:00	48	25	42
3:37:00	48	25	42
3:38:00	48	25	43
3:39:00	48	25	43
3:40:00	48	25	43
3:41:00	48	25	43
3:42:00	48	25	43
3:43:00	48	25	43
3:44:00	48	25	43
3:45:00	48	25	43
3:46:00	48	25	43
3:47:00	48	25	43
3:48:00	47	25	43
3:49:00	47	25	43
3:50:00	47	25	43
3:51:00	47	25	45
3:52:00	47	25	45
3:53:00	47	25	45
3:54:00	47	25	45
3:55:00	48	25	45
3:56:00	48	25	45
3:57:00	48	25	46
3:58:00	48	25	47
3:59:00	48	25	48
4:00:00	48	25	48
4:01:00	48	25	53
4:02:00	48	25	53
4:03:00	48	25	56
4:04:00	48	25	59
4:05:00	48	25	61
4:06:00	48	25	64
4:07:00	47	25	65
4:08:00	48	25	66
4:09:00	47	25	68
4:10:00	47	25	68
4:11:00	48	25	66
4:12:00	47	25	68
4:13:00	48	25	68
4:14:00	48	25	68
4:15:00	48	25	66
4:16:00	48	25	76
4:17:00	48	25	78
4:18:00	48	25	75
4:19:00	48	25	74
4:20:00	48	25	82
4:21:00	48	25	80
4:22:00	47	25	82
4:23:00	47	25	78
4:24:00	47	25	82

File: project-root/data/Data Acquisition/Data Acquisition/2002 year (647)/Con 1 Sovetsky G1900+0.6%NFL-2+0.1%LignoCan (50C).txt
--Test Summary--
Full Path and File Name	
Instrument Name	7222 #1
Instrument Type	Consistometer
Instrument Serial Number	113
Test Start Date	21.03.2002
Test Start Time	22:01:29
Test Stop Date	22.03.2002
Test Stop Time	0:41:20
Test Length	2:39:51
Final Sample Time Offset	2:39:00
Controller Schedule Name	
Sampling Period	60 seconds
Comments	MPa: 35(30C); T: 50C(30min); tap water, dry blending
Information	WellID	
Information	Customer	Sovetsky
Information	CementClass	G
Information	CementMfr	Dyckerhoff
Information	Additives	0.6%NFL-2+0.1%LignoCan
Information	Density	1900
Information	BHCT	50
Information	BHST	60
Information	FluidLoss	
Information	JobType	Research
Calculated Value	Thickening_Time	N/A
Calculated Value	Setting Time	N/A
Initial Temperature (°C)	25 °C
Final Temperature (°C)	49 °C
Initial Pressure (MPa)	1 MPa
Final Pressure (MPa)	35 MPa
Initial Consistency (Bc)	16 Bc
Final Consistency (Bc)	78 Bc
--Data--
Time (HH:MM:SS)	Temperature (°C)	Pressure (MPa)	Consistency (Bc)
0:00:00	25	1	16
0:01:00	25	3	15
0:02:00	25	5	16
0:03:00	25	5	16
0:04:00	25	6	20
0:05:00	26	8	18
0:06:00	26	9	17
0:07:00	27	10	16
0:08:00	28	11	17
0:09:00	29	12	19
0:10:00	30	13	17
0:11:00	31	14	24
0:12:00	33	15	16
0:13:00	34	16	16
0:14:00	35	18	18
0:15:00	36	18	17
0:16:00	37	20	24
0:17:00	38	20	16
0:18:00	39	22	15
0:19:00	40	23	18
0:20:00	41	24	15
0:21:00	42	25	16
0:22:00	42	26	16
0:23:00	43	27	17
0:24:00	44	29	16
0:25:00	44	29	16
0:26:00	45	31	18
0:27:00	46	32	20
0:28:00	47	33	15
0:29:00	47	34	14
0:30:00	48	35	15
0:31:00	49	35	14
0:32:00	50	35	14
0:33:00	50	35	14
0:34:00	51	35	14
0:35:00	51	35	14
0:36:00	51	35	14
0:37:00	51	35	14
0:38:00	51	35	14
0:39:00	51	35	14
0:40:00	51	35	15
0:41:00	50	35	14
0:42:00	50	35	14
0:43:00	50	35	14
0:44:00	49	35	16
0:45:00	49	35	14
0:46:00	49	35	14
0:47:00	49	36	14
0:48:00	48	36	14
0:49:00	48	36	14
0:50:00	48	36	14
0:51:00	48	36	14
0:52:00	48	36	14
0:53:00	48	36	14
0:54:00	48	36	14
0:55:00	49	36	14
0:56:00	49	36	14
0:57:00	49	36	14
0:58:00	49	36	15
0:59:00	49	36	14
1:00:00	49	36	14
1:01:00	49	36	16
1:02:00	49	36	16
1:03:00	49	36	14
1:04:00	49	36	20
1:05:00	49	36	16
1:06:00	49	36	16
1:07:00	49	36	15
1:08:00	49	36	18
1:09:00	49	36	16
1:10:00	49	36	15
1:11:00	49	36	17
1:12:00	49	36	10
1:13:00	49	36	9
1:14:00	49	36	13
1:15:00	49	36	9
1:16:00	49	36	11
1:17:00	49	36	9
1:18:00	49	36	10
1:19:00	49	36	9
1:20:00	49	36	0
1:21:00	49	36	-0
1:22:00	49	36	6
1:23:00	49	36	14
1:24:00	49	36	17
1:25:00	49	36	11
1:26:00	49	36	11
1:27:00	49	36	10
1:28:00	49	36	9
1:29:00	49	36	9
1:30:00	49	36	12
1:31:00	49	36	1
1:32:00	49	36	-0
1:33:00	49	36	13
1:34:00	49	36	9
1:35:00	49	36	6
1:36:00	49	36	15
1:37:00	49	36	11
1:38:00	49	36	3
1:39:00	49	36	3
1:40:00	49	36	12
1:41:00	49	36	9
1:42:00	49	36	13
1:43:00	49	36	10
1:44:00	49	36	9
1:45:00	49	36	13
1:46:00	49	36	17
1:47:00	49	36	17
1:48:00	49	36	22
1:49:00	49	36	23
1:50:00	49	36	23
1:51:00	49	36	24
1:52:00	49	36	23
1:53:00	49	36	24
1:54:00	49	36	24
1:55:00	49	36	24
1:56:00	49	36	28
1:57:00	49	36	29
1:58:00	49	36	30
1:59:00	49	36	31
2:00:00	49	36	31
2:01:00	49	36	31
2:02:00	49	35	32
2:03:00	49	35	32
2:04:00	49	35	32
2:05:00	49	35	32
2:06:00	48	35	32
2:07:00	48	36	31
2:08:00	48	36	32
2:09:00	48	36	32
2:10:00	48	36	34
2:11:00	48	36	34
2:12:00	49	36	37
2:13:00	49	36	39
2:14:00	49	36	40
2:15:00	49	36	40
2:16:00	49	36	40
2:17:00	49	35	40
2:18:00	49	35	41
2:19:00	49	35	41
2:20:00	49	35	42
2:21:00	49	35	44
2:22:00	49	35	46
2:23:00	49	35	48
2:24:00	49	35	46
2:25:00	49	35	47
2:26:00	49	35	47
2:27:00	49	35	48
2:28:00	49	35	49
2:29:00	49	35	50
2:30:00	49	35	50
2:31:00	49	35	53
2:32:00	49	35	54
2:33:00	49	35	59
2:34:00	49	35	62
2:35:00	49	35	64
2:36:00	49	35	68
2:37:00	49	35	68
2:38:00	49	35	70
2:39:00	49	35	78

File: project-root/data/Data Acquisition/Data Acquisition/2002 year (647)/Con 1 Sovetsky G1900+0.8%CFL-117+0.2%DO-13 (50C).txt
--Test Summary--
Full Path and File Name	
Instrument Name	7222 #1
Instrument Type	Consistometer
Instrument Serial Number	113
Test Start Date	03.02.2002
Test Start Time	23:10:57
Test Stop Date	04.02.2002
Test Stop Time	3:31:32
Test Length	4:20:35
Final Sample Time Offset	4:20:00
Controller Schedule Name	
Sampling Period	60 seconds
Comments	MPa: 35(30min); T: 50C(30min); tap water, dry-blending
Information	WellID	46 / 5904
Information	Customer	Sovetsky
Information	CementClass	G
Information	CementMfr	Dyckerhoff
Information	Additives	0.8%%CFL-117+0.2%D0-13
Information	Density	1900
Information	BHCT	50
Information	BHST	64
Information	FluidLoss	
Information	JobType	146 mm csg tail slurry
Calculated Value	Thickening_Time	N/A
Calculated Value	Setting Time	N/A
Initial Temperature (°C)	25 °C
Final Temperature (°C)	48 °C
Initial Pressure (MPa)	2 MPa
Final Pressure (MPa)	36 MPa
Initial Consistency (Bc)	21 Bc
Final Consistency (Bc)	73 Bc
--Data--
Time (HH:MM:SS)	Temperature (°C)	Pressure (MPa)	Consistency (Bc)
0:00:00	25	2	21
0:01:00	25	3	24
0:02:00	25	4	27
0:03:00	25	6	20
0:04:00	25	7	20
0:05:00	26	8	21
0:06:00	27	9	21
0:07:00	27	10	19
0:08:00	29	11	20
0:09:00	30	12	21
0:10:00	31	14	20
0:11:00	32	14	19
0:12:00	33	15	19
0:13:00	34	17	19
0:14:00	35	18	19
0:15:00	36	19	19
0:16:00	37	20	19
0:17:00	38	21	19
0:18:00	39	22	19
0:19:00	40	23	19
0:20:00	41	24	18
0:21:00	41	25	18
0:22:00	42	26	18
0:23:00	43	28	18
0:24:00	44	29	18
0:25:00	45	30	18
0:26:00	45	31	18
0:27:00	46	32	19
0:28:00	47	33	19
0:29:00	48	34	19
0:30:00	48	35	19
0:31:00	49	36	19
0:32:00	50	36	19
0:33:00	50	36	19
0:34:00	51	35	19
0:35:00	51	35	19
0:36:00	51	35	19
0:37:00	51	35	19
0:38:00	51	35	19
0:39:00	51	35	19
0:40:00	51	35	19
0:41:00	50	35	19
0:42:00	50	35	19
0:43:00	50	35	19
0:44:00	50	35	19
0:45:00	49	35	19
0:46:00	49	35	19
0:47:00	49	35	19
0:48:00	49	35	19
0:49:00	49	36	19
0:50:00	49	36	19
0:51:00	49	36	19
0:52:00	49	36	19
0:53:00	49	36	19
0:54:00	49	36	19
0:55:00	49	36	19
0:56:00	49	36	19
0:57:00	49	36	19
0:58:00	49	36	19
0:59:00	49	36	19
1:00:00	49	36	19
1:01:00	49	36	19
1:02:00	49	36	19
1:03:00	49	36	19
1:04:00	49	36	19
1:05:00	49	36	19
1:06:00	49	36	19
1:07:00	49	36	19
1:08:00	49	36	19
1:09:00	49	36	19
1:10:00	49	36	19
1:11:00	49	36	20
1:12:00	49	36	20
1:13:00	49	36	20
1:14:00	49	36	20
1:15:00	49	36	20
1:16:00	49	36	20
1:17:00	49	36	20
1:18:00	49	36	20
1:19:00	49	36	20
1:20:00	49	36	20
1:21:00	49	36	20
1:22:00	49	36	20
1:23:00	49	36	20
1:24:00	49	36	20
1:25:00	49	36	20
1:26:00	49	36	20
1:27:00	49	36	20
1:28:00	49	36	20
1:29:00	49	36	20
1:30:00	49	36	20
1:31:00	49	36	20
1:32:00	49	36	20
1:33:00	49	36	20
1:34:00	49	36	20
1:35:00	49	36	20
1:36:00	49	36	20
1:37:00	49	36	20
1:38:00	49	36	20
1:39:00	49	36	20
1:40:00	49	36	20
1:41:00	49	36	20
1:42:00	49	36	20
1:43:00	49	36	20
1:44:00	49	36	20
1:45:00	49	36	20
1:46:00	49	36	20
1:47:00	49	36	20
1:48:00	49	36	20
1:49:00	49	36	20
1:50:00	49	36	20
1:51:00	49	36	20
1:52:00	49	36	20
1:53:00	49	36	20
1:54:00	49	36	20
1:55:00	49	36	20
1:56:00	49	36	20
1:57:00	49	36	21
1:58:00	49	36	21
1:59:00	49	36	21
2:00:00	49	36	21
2:01:00	49	36	21
2:02:00	49	36	21
2:03:00	49	36	21
2:04:00	49	36	21
2:05:00	49	36	21
2:06:00	49	36	21
2:07:00	49	36	21
2:08:00	49	36	21
2:09:00	49	36	21
2:10:00	49	36	21
2:11:00	49	36	21
2:12:00	49	36	21
2:13:00	49	36	21
2:14:00	49	36	21
2:15:00	49	36	21
2:16:00	49	36	21
2:17:00	49	36	21
2:18:00	49	36	21
2:19:00	49	36	21
2:20:00	49	36	21
2:21:00	49	36	21
2:22:00	49	36	21
2:23:00	49	36	21
2:24:00	49	36	21
2:25:00	49	36	22
2:26:00	49	36	22
2:27:00	49	36	22
2:28:00	49	36	22
2:29:00	49	36	22
2:30:00	49	36	22
2:31:00	49	36	22
2:32:00	49	36	23
2:33:00	49	36	23
2:34:00	49	36	23
2:35:00	49	36	23
2:36:00	49	36	23
2:37:00	49	36	23
2:38:00	49	36	23
2:39:00	49	36	23
2:40:00	49	36	23
2:41:00	49	36	23
2:42:00	49	36	23
2:43:00	49	36	23
2:44:00	49	36	23
2:45:00	49	36	23
2:46:00	49	36	23
2:47:00	49	36	23
2:48:00	49	36	23
2:49:00	49	36	23
2:50:00	49	36	23
2:51:00	49	36	23
2:52:00	49	36	23
2:53:00	49	36	23
2:54:00	49	36	23
2:55:00	49	36	23
2:56:00	49	36	23
2:57:00	49	36	23
2:58:00	49	36	23
2:59:00	49	36	23
3:00:00	49	36	23
3:01:00	49	36	23
3:02:00	49	36	23
3:03:00	49	36	23
3:04:00	49	36	23
3:05:00	49	36	23
3:06:00	49	36	23
3:07:00	49	36	23
3:08:00	49	36	23
3:09:00	49	36	24
3:10:00	49	36	24
3:11:00	49	36	24
3:12:00	49	36	24
3:13:00	49	36	24
3:14:00	49	36	24
3:15:00	49	36	24
3:16:00	49	36	24
3:17:00	49	36	24
3:18:00	49	36	24
3:19:00	49	36	24
3:20:00	49	36	25
3:21:00	49	36	25
3:22:00	49	36	26
3:23:00	49	36	26
3:24:00	49	36	26
3:25:00	49	36	26
3:26:00	49	36	26
3:27:00	49	36	27
3:28:00	49	36	27
3:29:00	49	36	28
3:30:00	49	36	28
3:31:00	49	36	28
3:32:00	49	36	28
3:33:00	49	36	27
3:34:00	49	36	30
3:35:00	49	36	27
3:36:00	49	36	28
3:37:00	49	36	28
3:38:00	49	36	28
3:39:00	49	36	28
3:40:00	49	36	28
3:41:00	49	36	29
3:42:00	49	36	30
3:43:00	49	36	30
3:44:00	49	36	30
3:45:00	49	36	31
3:46:00	49	36	31
3:47:00	49	36	32
3:48:00	49	36	32
3:49:00	49	36	32
3:50:00	49	36	32
3:51:00	49	36	33
3:52:00	49	36	33
3:53:00	49	36	33
3:54:00	49	35	34
3:55:00	49	36	35
3:56:00	49	35	35
3:57:00	49	35	36
3:58:00	49	36	36
3:59:00	49	36	37
4:00:00	49	36	39
4:01:00	49	36	38
4:02:00	49	35	39
4:03:00	49	35	40
4:04:00	49	36	42
4:05:00	49	36	43
4:06:00	49	35	44
4:07:00	49	35	44
4:08:00	49	35	45
4:09:00	49	35	47
4:10:00	49	35	49
4:11:00	49	35	51
4:12:00	49	35	53
4:13:00	49	35	56
4:14:00	49	35	55
4:15:00	49	35	57
4:16:00	48	35	59
4:17:00	48	35	61
4:18:00	48	35	63
4:19:00	48	36	66
4:20:00	48	36	73

File: project-root/data/Data Acquisition/Data Acquisition/2002 year (647)/Con 1 Sovetsky G1900+0.8%TDF-1+0.2%LignoCan (50C).txt
--Test Summary--
Full Path and File Name	
Instrument Name	7222 #1
Instrument Type	Consistometer
Instrument Serial Number	113
Test Start Date	15.05.2002
Test Start Time	23:31:58
Test Stop Date	16.05.2002
Test Stop Time	2:34:25
Test Length	3:02:27
Final Sample Time Offset	3:02:00
Controller Schedule Name	
Sampling Period	60 seconds
Comments	MPa: 25(30min); T: 50C(30min); tap water, dry blending
Information	WellID	11b/6370
Information	Customer	Sovetsky
Information	CementClass	G
Information	CementMfr	Dyckerhoff
Information	Additives	0.8%TDF-1+0.2%LignoCan
Information	Density	1900
Information	BHCT	50
Information	BHST	71
Information	FluidLoss	
Information	JobType	146 mm csg tail slurry
Calculated Value	Thickening_Time	3:02:00
Calculated Value	Setting Time	N/A
Initial Temperature (°C)	27 °C
Final Temperature (°C)	49 °C
Initial Pressure (MPa)	0 MPa
Final Pressure (MPa)	25 MPa
Initial Consistency (Bc)	0 Bc
Final Consistency (Bc)	74 Bc
--Data--
Time (HH:MM:SS)	Temperature (°C)	Pressure (MPa)	Consistency (Bc)
0:00:00	27	0	0
0:01:00	27	0	0
0:02:00	27	1	0
0:03:00	27	2	0
0:04:00	27	3	0
0:05:00	27	4	0
0:06:00	27	5	0
0:07:00	27	6	0
0:08:00	27	7	0
0:09:00	28	8	0
0:10:00	28	8	0
0:11:00	28	1	0
0:12:00	28	0	12
0:13:00	26	0	13
0:14:00	25	0	0
0:15:00	35	0	12
0:16:00	39	0	11
0:17:00	41	1	12
0:18:00	43	15	11
0:19:00	43	15	13
0:20:00	44	15	14
0:21:00	44	16	12
0:22:00	44	17	14
0:23:00	44	18	15
0:24:00	44	18	15
0:25:00	44	19	15
0:26:00	44	20	13
0:27:00	44	21	12
0:28:00	45	22	12
0:29:00	45	22	12
0:30:00	46	23	12
0:31:00	46	24	13
0:32:00	47	25	13
0:33:00	48	25	16
0:34:00	49	26	15
0:35:00	49	26	15
0:36:00	50	25	15
0:37:00	51	25	15
0:38:00	51	25	15
0:39:00	51	25	15
0:40:00	51	25	15
0:41:00	51	25	15
0:42:00	51	25	15
0:43:00	51	25	15
0:44:00	50	25	15
0:45:00	50	25	15
0:46:00	50	25	15
0:47:00	49	25	15
0:48:00	49	25	15
0:49:00	48	25	15
0:50:00	48	26	15
0:51:00	48	26	14
0:52:00	47	26	14
0:53:00	47	26	14
0:54:00	47	26	14
0:55:00	47	26	14
0:56:00	47	26	14
0:57:00	48	26	14
0:58:00	48	26	14
0:59:00	48	26	14
1:00:00	48	26	14
1:01:00	49	26	14
1:02:00	49	26	14
1:03:00	49	26	14
1:04:00	49	26	14
1:05:00	49	26	14
1:06:00	49	26	14
1:07:00	49	26	14
1:08:00	49	26	13
1:09:00	49	26	13
1:10:00	49	26	14
1:11:00	49	26	14
1:12:00	49	26	14
1:13:00	49	26	14
1:14:00	49	26	14
1:15:00	49	26	13
1:16:00	49	26	13
1:17:00	49	26	14
1:18:00	49	26	13
1:19:00	49	26	13
1:20:00	49	26	13
1:21:00	49	26	13
1:22:00	49	26	13
1:23:00	49	26	13
1:24:00	49	26	13
1:25:00	49	26	13
1:26:00	49	26	14
1:27:00	49	26	14
1:28:00	49	26	14
1:29:00	49	26	14
1:30:00	49	26	14
1:31:00	49	26	14
1:32:00	49	26	14
1:33:00	49	26	14
1:34:00	49	26	14
1:35:00	49	26	14
1:36:00	49	26	14
1:37:00	49	26	14
1:38:00	49	26	15
1:39:00	49	26	15
1:40:00	49	26	15
1:41:00	49	26	15
1:42:00	49	26	15
1:43:00	49	26	15
1:44:00	49	26	15
1:45:00	49	26	15
1:46:00	49	26	15
1:47:00	49	26	15
1:48:00	49	26	15
1:49:00	49	26	13
1:50:00	49	26	13
1:51:00	49	26	13
1:52:00	49	26	23
1:53:00	49	26	22
1:54:00	49	26	16
1:55:00	49	26	14
1:56:00	49	26	14
1:57:00	49	26	14
1:58:00	49	26	13
1:59:00	49	26	13
2:00:00	49	26	14
2:01:00	49	26	14
2:02:00	49	26	14
2:03:00	49	26	14
2:04:00	49	26	14
2:05:00	49	26	14
2:06:00	49	26	14
2:07:00	49	26	14
2:08:00	49	26	14
2:09:00	49	26	14
2:10:00	49	26	14
2:11:00	49	26	15
2:12:00	49	26	16
2:13:00	49	26	16
2:14:00	49	26	16
2:15:00	49	26	16
2:16:00	49	26	16
2:17:00	49	26	17
2:18:00	49	26	19
2:19:00	49	26	21
2:20:00	49	26	20
2:21:00	49	26	20
2:22:00	49	26	20
2:23:00	49	26	21
2:24:00	49	26	21
2:25:00	49	26	21
2:26:00	49	26	21
2:27:00	49	26	20
2:28:00	49	26	22
2:29:00	49	26	22
2:30:00	49	26	23
2:31:00	49	26	24
2:32:00	49	25	25
2:33:00	49	25	26
2:34:00	49	25	27
2:35:00	49	25	28
2:36:00	48	25	29
2:37:00	48	25	30
2:38:00	48	25	30
2:39:00	48	25	31
2:40:00	48	25	32
2:41:00	48	25	33
2:42:00	48	25	35
2:43:00	48	26	36
2:44:00	49	26	35
2:45:00	49	25	38
2:46:00	49	25	37
2:47:00	49	25	37
2:48:00	49	25	39
2:49:00	49	25	41
2:50:00	49	25	14
2:51:00	49	25	44
2:52:00	49	25	46
2:53:00	49	25	47
2:54:00	49	25	50
2:55:00	49	25	52
2:56:00	49	25	56
2:57:00	49	25	59
2:58:00	49	25	63
2:59:00	49	25	65
3:00:00	49	25	68
3:01:00	49	25	71
3:02:00	49	25	74

File: project-root/data/Data Acquisition/Data Acquisition/2002 year (647)/Con 1 Sovetsky G1900+0.8%TDF-1+0.2%Lignocan (50C-24may).txt
--Test Summary--
Full Path and File Name	
Instrument Name	7222 #1
Instrument Type	Consistometer
Instrument Serial Number	113
Test Start Date	24.05.2002
Test Start Time	20:37:39
Test Stop Date	25.05.2002
Test Stop Time	2:18:38
Test Length	5:40:59
Final Sample Time Offset	5:40:00
Controller Schedule Name	
Sampling Period	60 seconds
Comments	MPa: 25(30min) T:50(30min), tap water, all dryblend
Information	WellID	16/6801
Information	Customer	Sovetsky
Information	CementClass	G
Information	CementMfr	Dyckerhoff
Information	Additives	0.8%TDF-1+0.2%Lignocan
Information	Density	1900
Information	BHCT	50
Information	BHST	70
Information	FluidLoss	
Information	JobType	146 mm csg tail slurry
Calculated Value	Thickening_Time	N/A
Calculated Value	Setting Time	N/A
Initial Temperature (°C)	24 °C
Final Temperature (°C)	49 °C
Initial Pressure (MPa)	2 MPa
Final Pressure (MPa)	25 MPa
Initial Consistency (Bc)	7 Bc
Final Consistency (Bc)	72 Bc
--Data--
Time (HH:MM:SS)	Temperature (°C)	Pressure (MPa)	Consistency (Bc)
0:00:00	24	2	7
0:01:00	24	3	7
0:02:00	24	4	7
0:03:00	24	4	7
0:04:00	24	6	7
0:05:00	24	7	7
0:06:00	25	8	8
0:07:00	26	8	8
0:08:00	27	9	8
0:09:00	28	10	8
0:10:00	29	11	8
0:11:00	30	11	9
0:12:00	32	12	8
0:13:00	33	13	8
0:14:00	34	13	8
0:15:00	36	14	8
0:16:00	37	14	7
0:17:00	38	15	7
0:18:00	39	16	7
0:19:00	40	17	8
0:20:00	41	17	7
0:21:00	42	18	7
0:22:00	43	19	7
0:23:00	43	20	7
0:24:00	44	21	8
0:25:00	45	21	8
0:26:00	45	22	7
0:27:00	46	23	8
0:28:00	47	24	7
0:29:00	47	24	8
0:30:00	48	25	7
0:31:00	49	26	7
0:32:00	50	26	7
0:33:00	50	25	7
0:34:00	51	25	7
0:35:00	52	25	7
0:36:00	52	25	7
0:37:00	52	25	7
0:38:00	52	25	7
0:39:00	51	25	7
0:40:00	51	25	7
0:41:00	51	25	7
0:42:00	50	25	7
0:43:00	50	25	7
0:44:00	49	25	7
0:45:00	49	25	7
0:46:00	48	25	7
0:47:00	48	26	7
0:48:00	47	26	7
0:49:00	47	26	7
0:50:00	47	26	7
0:51:00	47	26	7
0:52:00	47	26	7
0:53:00	47	26	7
0:54:00	47	26	7
0:55:00	48	26	7
0:56:00	48	26	7
0:57:00	48	26	7
0:58:00	49	26	7
0:59:00	49	26	7
1:00:00	49	26	7
1:01:00	49	26	7
1:02:00	49	26	7
1:03:00	50	26	7
1:04:00	49	25	7
1:05:00	50	25	7
1:06:00	49	25	7
1:07:00	49	25	7
1:08:00	49	25	7
1:09:00	49	25	7
1:10:00	49	25	7
1:11:00	49	25	7
1:12:00	49	25	7
1:13:00	49	25	8
1:14:00	49	26	7
1:15:00	49	26	8
1:16:00	49	26	8
1:17:00	49	26	8
1:18:00	49	26	8
1:19:00	49	26	8
1:20:00	49	26	8
1:21:00	49	26	9
1:22:00	49	26	9
1:23:00	49	26	8
1:24:00	49	26	8
1:25:00	49	26	8
1:26:00	49	26	8
1:27:00	49	26	10
1:28:00	49	26	9
1:29:00	49	26	10
1:30:00	49	26	9
1:31:00	49	26	10
1:32:00	49	26	10
1:33:00	49	26	10
1:34:00	49	26	10
1:35:00	49	26	9
1:36:00	49	26	8
1:37:00	49	26	8
1:38:00	49	26	8
1:39:00	49	26	8
1:40:00	49	26	8
1:41:00	49	26	8
1:42:00	49	26	8
1:43:00	49	26	8
1:44:00	49	26	9
1:45:00	49	26	9
1:46:00	49	26	9
1:47:00	49	26	9
1:48:00	49	26	9
1:49:00	49	26	9
1:50:00	49	26	9
1:51:00	49	26	8
1:52:00	49	26	9
1:53:00	49	26	9
1:54:00	49	26	9
1:55:00	49	26	8
1:56:00	49	26	8
1:57:00	49	26	9
1:58:00	49	26	9
1:59:00	49	26	8
2:00:00	49	26	8
2:01:00	49	26	8
2:02:00	49	26	8
2:03:00	49	26	8
2:04:00	49	26	8
2:05:00	49	26	8
2:06:00	49	26	8
2:07:00	49	26	8
2:08:00	49	26	8
2:09:00	49	26	8
2:10:00	49	26	8
2:11:00	49	26	8
2:12:00	49	26	8
2:13:00	49	26	8
2:14:00	49	26	8
2:15:00	49	26	8
2:16:00	49	26	8
2:17:00	49	26	8
2:18:00	49	26	8
2:19:00	49	26	8
2:20:00	49	26	8
2:21:00	49	26	8
2:22:00	49	26	8
2:23:00	49	26	8
2:24:00	49	26	8
2:25:00	49	26	8
2:26:00	49	26	8
2:27:00	49	26	8
2:28:00	49	26	8
2:29:00	49	26	8
2:30:00	49	26	8
2:31:00	49	26	8
2:32:00	49	25	8
2:33:00	49	25	8
2:34:00	48	25	9
2:35:00	48	25	9
2:36:00	48	25	9
2:37:00	48	25	9
2:38:00	48	26	9
2:39:00	48	26	9
2:40:00	48	26	9
2:41:00	48	26	9
2:42:00	48	26	9
2:43:00	48	26	9
2:44:00	48	26	9
2:45:00	49	26	9
2:46:00	49	26	9
2:47:00	49	26	9
2:48:00	49	26	9
2:49:00	49	26	9
2:50:00	49	26	9
2:51:00	49	26	9
2:52:00	49	25	9
2:53:00	49	25	9
2:54:00	49	25	8
2:55:00	49	25	8
2:56:00	48	25	8
2:57:00	48	25	8
2:58:00	48	26	8
2:59:00	48	26	8
3:00:00	48	26	8
3:01:00	48	26	8
3:02:00	48	26	8
3:03:00	48	26	8
3:04:00	48	26	8
3:05:00	48	26	8
3:06:00	49	26	8
3:07:00	49	26	8
3:08:00	49	26	8
3:09:00	49	26	8
3:10:00	49	26	8
3:11:00	49	26	8
3:12:00	49	26	8
3:13:00	49	26	8
3:14:00	49	25	8
3:15:00	49	25	8
3:16:00	49	25	8
3:17:00	49	25	9
3:18:00	48	25	8
3:19:00	48	25	9
3:20:00	48	26	9
3:21:00	48	26	9
3:22:00	48	26	9
3:23:00	48	26	9
3:24:00	48	26	9
3:25:00	48	26	9
3:26:00	48	26	9
3:27:00	48	26	9
3:28:00	49	26	9
3:29:00	49	26	9
3:30:00	49	26	9
3:31:00	49	26	9
3:32:00	49	26	9
3:33:00	49	26	9
3:34:00	49	26	9
3:35:00	49	25	9
3:36:00	49	25	10
3:37:00	49	25	10
3:38:00	49	25	10
3:39:00	49	25	10
3:40:00	48	25	11
3:41:00	48	25	11
3:42:00	48	26	11
3:43:00	48	26	11
3:44:00	48	26	11
3:45:00	48	26	11
3:46:00	48	26	11
3:47:00	48	26	11
3:48:00	48	26	11
3:49:00	49	26	11
3:50:00	49	26	11
3:51:00	49	26	11
3:52:00	49	26	11
3:53:00	49	26	11
3:54:00	49	26	11
3:55:00	49	25	11
3:56:00	49	25	12
3:57:00	49	25	12
3:58:00	49	25	12
3:59:00	49	25	12
4:00:00	48	25	12
4:01:00	48	25	12
4:02:00	48	26	12
4:03:00	48	26	12
4:04:00	48	26	12
4:05:00	48	26	12
4:06:00	48	26	12
4:07:00	48	26	12
4:08:00	48	26	12
4:09:00	48	26	12
4:10:00	49	26	12
4:11:00	49	26	12
4:12:00	49	26	12
4:13:00	49	26	12
4:14:00	49	26	12
4:15:00	49	25	12
4:16:00	49	25	13
4:17:00	49	25	13
4:18:00	49	25	13
4:19:00	49	25	13
4:20:00	48	25	13
4:21:00	48	25	13
4:22:00	48	26	13
4:23:00	48	26	13
4:24:00	48	26	13
4:25:00	48	26	13
4:26:00	48	26	13
4:27:00	48	26	13
4:28:00	48	26	13
4:29:00	49	26	13
4:30:00	49	26	13
4:31:00	49	26	14
4:32:00	49	26	14
4:33:00	49	25	15
4:34:00	49	25	15
4:35:00	49	25	15
4:36:00	49	25	18
4:37:00	49	25	17
4:38:00	48	25	17
4:39:00	48	25	17
4:40:00	48	25	17
4:41:00	48	26	18
4:42:00	48	26	18
4:43:00	48	26	18
4:44:00	48	26	18
4:45:00	48	26	18
4:46:00	48	26	18
4:47:00	48	26	19
4:48:00	49	26	19
4:49:00	49	26	19
4:50:00	49	26	20
4:51:00	49	26	20
4:52:00	49	26	20
4:53:00	49	25	20
4:54:00	49	25	21
4:55:00	49	25	21
4:56:00	49	25	22
4:57:00	49	25	22
4:58:00	49	25	22
4:59:00	48	25	22
5:00:00	48	25	22
5:01:00	48	26	22
5:02:00	48	26	22
5:03:00	48	26	22
5:04:00	48	26	24
5:05:00	48	26	25
5:06:00	48	26	24
5:07:00	49	26	24
5:08:00	49	26	24
5:09:00	49	26	26
5:10:00	49	26	26
5:11:00	49	26	26
5:12:00	49	25	26
5:13:00	49	25	26
5:14:00	49	25	28
5:15:00	49	25	28
5:16:00	49	25	29
5:17:00	49	25	29
5:18:00	48	25	29
5:19:00	48	25	30
5:20:00	48	25	30
5:21:00	48	26	31
5:22:00	48	26	33
5:23:00	48	26	33
5:24:00	48	26	34
5:25:00	49	26	35
5:26:00	49	26	36
5:27:00	49	26	39
5:28:00	49	25	41
5:29:00	49	25	43
5:30:00	49	25	45
5:31:00	49	25	46
5:32:00	49	25	49
5:33:00	49	25	50
5:34:00	49	25	55
5:35:00	49	25	57
5:36:00	49	25	60
5:37:00	49	25	63
5:38:00	49	25	65
5:39:00	49	25	68
5:40:00	49	25	72
