Repository: ProgWizer/parser

File: project-root/data/Data Acquisition/Data Acquisition/2002 year (647)/Con 1 Sovetsky G1900+1%CFL-117+0.2%DO-13 (61C, sqeeze).txt
--Test Summary--
Full Path and File Name	
Instrument Name	7222 #1
Instrument Type	Consistometer
Instrument Serial Number	113
Test Start Date	08.01.2002
Test Start Time	21:47:33
Test Stop Date	09.01.2002
Test Stop Time	1:22:56
Test Length	3:35:23
Final Sample Time Offset	3:35:00
Controller Schedule Name	
Sampling Period	60 seconds
Comments	MPa: 30(30min); 61C(30min); tap water, dry blending.
Information	WellID	60 / 4093
Information	Customer	Sovetsky
Information	CementClass	G
Information	CementMfr	Dyckerhoff
Information	Additives	1%CFL-117+0.2%DO-13
Information	Density	1900
Information	BHCT	61
Information	BHST	61
Information	FluidLoss	
Information	JobType	146 mm csg hesitation squeeze
Calculated Value	Thickening_Time	0:19:00
Calculated Value	Setting Time	N/A
Initial Temperature (°C)	22 °C
Final Temperature (°C)	61 °C
Initial Pressure (MPa)	1 MPa
Final Pressure (MPa)	30 MPa
Initial Consistency (Bc)	24 Bc
Final Consistency (Bc)	53 Bc
--Data--
Time (HH:MM:SS)	Temperature (°C)	Pressure (MPa)	Consistency (Bc)
0:00:00	22	1	24
0:01:00	22	3	27
0:02:00	22	4	29
0:03:00	22	5	26
0:04:00	22	7	26
0:05:00	23	7	26
0:06:00	24	8	26
0:07:00	26	9	46
0:08:00	27	10	39
0:09:00	29	11	42
0:10:00	31	12	52
0:11:00	33	13	50
0:12:00	34	14	45
0:13:00	36	15	33
0:14:00	38	16	33
0:15:00	40	17	31
0:16:00	41	18	38
0:17:00	43	19	58
0:18:00	44	20	75
0:19:00	45	21	78
0:20:00	47	21	54
0:21:00	48	22	66
0:22:00	49	23	61
0:23:00	50	23	28
0:24:00	52	25	27
0:25:00	53	26	28
0:26:00	54	27	48
0:27:00	55	28	49
0:28:00	57	29	43
0:29:00	58	30	38
0:30:00	59	30	43
0:31:00	59	31	47
0:32:00	59	31	35
0:33:00	59	31	34
0:34:00	59	31	34
0:35:00	60	31	35
0:36:00	60	31	35
0:37:00	60	31	37
0:38:00	60	31	42
0:39:00	61	31	42
0:40:00	61	31	45
0:41:00	67	30	34
0:42:00	68	30	32
0:43:00	67	30	31
0:44:00	67	30	28
0:45:00	66	30	22
0:46:00	66	30	22
0:47:00	65	30	22
0:48:00	65	30	22
0:49:00	65	30	22
0:50:00	65	30	22
0:51:00	65	30	22
0:52:00	65	30	22
0:53:00	65	30	22
0:54:00	65	30	22
0:55:00	65	30	22
0:56:00	62	30	32
0:57:00	61	30	32
0:58:00	60	30	32
0:59:00	59	31	32
1:00:00	58	31	22
1:01:00	58	31	22
1:02:00	58	31	22
1:03:00	58	31	22
1:04:00	58	31	22
1:05:00	58	31	22
1:06:00	58	31	22
1:07:00	58	31	22
1:08:00	58	31	22
1:09:00	58	31	22
1:10:00	58	31	25
1:11:00	60	30	36
1:12:00	60	30	33
1:13:00	60	30	33
1:14:00	60	30	33
1:15:00	60	30	22
1:16:00	60	30	22
1:17:00	60	30	22
1:18:00	60	30	22
1:19:00	60	30	22
1:20:00	60	30	22
1:21:00	60	30	22
1:22:00	60	30	22
1:23:00	60	30	22
1:24:00	60	30	22
1:25:00	60	30	30
1:26:00	61	30	32
1:27:00	61	30	32
1:28:00	60	30	32
1:29:00	60	30	32
1:30:00	59	30	21
1:31:00	59	30	21
1:32:00	59	30	21
1:33:00	59	30	21
1:34:00	59	31	21
1:35:00	59	31	21
1:36:00	59	31	21
1:37:00	59	31	21
1:38:00	59	31	21
1:39:00	59	31	21
1:40:00	59	31	31
1:41:00	59	31	32
1:42:00	59	31	32
1:43:00	59	31	32
1:44:00	59	31	32
1:45:00	59	31	22
1:46:00	59	31	22
1:47:00	59	31	22
1:48:00	59	31	22
1:49:00	59	31	22
1:50:00	59	31	22
1:51:00	59	31	22
1:52:00	59	31	22
1:53:00	59	31	22
1:54:00	59	31	22
1:55:00	59	31	32
1:56:00	61	30	32
1:57:00	61	30	32
1:58:00	61	30	32
1:59:00	61	30	32
2:00:00	60	30	20
2:01:00	60	30	21
2:02:00	60	30	21
2:03:00	60	30	21
2:04:00	60	30	21
2:05:00	60	30	21
2:06:00	60	30	21
2:07:00	60	30	21
2:08:00	60	30	21
2:09:00	60	30	21
2:10:00	60	30	32
2:11:00	59	31	32
2:12:00	58	31	32
2:13:00	58	31	33
2:14:00	58	31	33
2:15:00	58	31	22
2:16:00	58	31	22
2:17:00	58	31	22
2:18:00	58	31	22
2:19:00	58	31	21
2:20:00	58	31	21
2:21:00	58	31	21
2:22:00	58	31	21
2:23:00	59	31	21
2:24:00	59	31	21
2:25:00	59	31	33
2:26:00	62	30	32
2:27:00	62	30	34
2:28:00	62	30	33
2:29:00	61	30	33
2:30:00	61	30	21
2:31:00	61	30	21
2:32:00	61	30	21
2:33:00	61	30	21
2:34:00	61	30	21
2:35:00	61	30	21
2:36:00	61	30	21
2:37:00	61	30	21
2:38:00	61	30	21
2:39:00	61	30	21
2:40:00	61	30	35
2:41:00	60	30	35
2:42:00	59	30	35
2:43:00	59	31	35
2:44:00	59	31	35
2:45:00	59	31	22
2:46:00	59	31	22
2:47:00	59	31	22
2:48:00	59	31	22
2:49:00	59	31	22
2:50:00	59	31	22
2:51:00	59	31	22
2:52:00	59	31	22
2:53:00	59	31	22
2:54:00	59	31	22
2:55:00	59	31	37
2:56:00	61	30	37
2:57:00	61	30	37
2:58:00	61	30	36
2:59:00	61	30	35
3:00:00	60	30	22
3:01:00	60	30	22
3:02:00	60	30	22
3:03:00	60	30	22
3:04:00	60	30	22
3:05:00	60	30	22
3:06:00	60	30	22
3:07:00	60	30	22
3:08:00	60	30	22
3:09:00	60	30	22
3:10:00	60	30	66
3:11:00	59	31	60
3:12:00	59	31	61
3:13:00	59	31	53
3:14:00	59	31	64
3:15:00	59	31	36
3:16:00	59	31	36
3:17:00	59	31	36
3:18:00	59	31	37
3:19:00	59	31	48
3:20:00	59	31	59
3:21:00	59	31	55
3:22:00	59	31	55
3:23:00	59	31	58
3:24:00	59	31	57
3:25:00	59	31	80
3:26:00	62	30	61
3:27:00	62	30	65
3:28:00	62	30	57
3:29:00	62	30	62
3:30:00	61	30	53
3:31:00	61	30	53
3:32:00	61	30	53
3:33:00	61	30	53
3:34:00	61	30	53
3:35:00	61	30	53

File: project-root/data/Data Acquisition/Data Acquisition/2002 year (647)/Con 1 Sovetsky G1900+1%TDF-1 (50C).txt
--Test Summary--
Full Path and File Name	
Instrument Name	7222 #1
Instrument Type	Consistometer
Instrument Serial Number	113
Test Start Date	11.10.2002
Test Start Time	10:20:40
Test Stop Date	11.10.2002
Test Stop Time	15:50:49
Test Length	5:30:09
Final Sample Time Offset	5:30:00
Controller Schedule Name	
Sampling Period	60 seconds
Comments	MPa: 25(30min); T: 50C(30min); tap water, dry-blending
Information	WellID	56/1800
Information	Customer	Sovetsky
Information	CementClass	G
Information	CementMfr	Dyckerhoff
Information	Additives	1.0%TDF-1
Information	Density	1900
Information	BHCT	50
Information	BHST	65
Information	FluidLoss	
Information	JobType	146 mm csg tail slurry
Calculated Value	Thickening_Time	N/A
Calculated Value	Setting Time	N/A
Initial Temperature (°C)	24 °C
Final Temperature (°C)	50 °C
Initial Pressure (MPa)	1 MPa
Final Pressure (MPa)	25 MPa
Initial Consistency (Bc)	14 Bc
Final Consistency (Bc)	71 Bc
--Data--
Time (HH:MM:SS)	Temperature (°C)	Pressure (MPa)	Consistency (Bc)
0:00:00	24	1	14
0:01:00	25	2	11
0:02:00	25	3	13
0:03:00	25	4	12
0:04:00	25	5	16
0:05:00	26	6	16
0:06:00	27	7	16
0:07:00	28	8	13
0:08:00	29	8	18
0:09:00	30	9	16
0:10:00	31	10	14
0:11:00	32	10	14
0:12:00	33	11	16
0:13:00	34	12	12
0:14:00	35	13	11
0:15:00	36	13	11
0:16:00	37	14	10
0:17:00	38	15	10
0:18:00	39	15	10
0:19:00	40	16	12
0:20:00	41	17	11
0:21:00	42	18	11
0:22:00	42	18	10
0:23:00	43	19	11
0:24:00	44	20	11
0:25:00	45	21	11
0:26:00	46	21	11
0:27:00	47	22	12
0:28:00	48	23	12
0:29:00	49	24	12
0:30:00	49	25	18
0:31:00	50	25	14
0:32:00	51	25	13
0:33:00	52	25	14
0:34:00	52	24	15
0:35:00	52	25	12
0:36:00	52	25	12
0:37:00	52	25	16
0:38:00	52	25	16
0:39:00	52	25	17
0:40:00	52	25	16
0:41:00	51	25	17
0:42:00	51	25	17
0:43:00	51	25	16
0:44:00	51	25	16
0:45:00	51	25	17
0:46:00	51	25	17
0:47:00	50	25	17
0:48:00	50	25	17
0:49:00	50	25	16
0:50:00	50	25	16
0:51:00	50	25	16
0:52:00	50	25	17
0:53:00	50	25	16
0:54:00	50	25	16
0:55:00	50	25	16
0:56:00	50	25	17
0:57:00	50	25	17
0:58:00	50	25	15
0:59:00	50	25	16
1:00:00	50	25	16
1:01:00	50	25	16
1:02:00	50	25	17
1:03:00	50	25	17
1:04:00	50	25	17
1:05:00	50	25	18
1:06:00	50	25	17
1:07:00	50	25	17
1:08:00	50	25	16
1:09:00	50	25	16
1:10:00	50	25	16
1:11:00	50	25	17
1:12:00	50	25	17
1:13:00	50	25	16
1:14:00	50	25	15
1:15:00	50	25	16
1:16:00	50	25	16
1:17:00	50	25	16
1:18:00	50	25	16
1:19:00	50	25	15
1:20:00	50	25	16
1:21:00	50	25	16
1:22:00	50	25	16
1:23:00	50	25	17
1:24:00	50	25	15
1:25:00	50	25	17
1:26:00	50	25	16
1:27:00	50	25	16
1:28:00	50	25	17
1:29:00	50	25	17
1:30:00	50	25	15
1:31:00	50	25	16
1:32:00	50	25	15
1:33:00	50	25	15
1:34:00	50	25	17
1:35:00	50	25	16
1:36:00	50	25	16
1:37:00	50	25	17
1:38:00	50	25	15
1:39:00	50	25	15
1:40:00	50	25	15
1:41:00	50	25	16
1:42:00	50	25	17
1:43:00	50	25	18
1:44:00	50	25	17
1:45:00	50	25	17
1:46:00	50	25	16
1:47:00	50	25	16
1:48:00	50	25	15
1:49:00	50	25	16
1:50:00	50	25	17
1:51:00	50	25	17
1:52:00	50	25	16
1:53:00	50	25	17
1:54:00	50	25	18
1:55:00	50	25	17
1:56:00	50	25	16
1:57:00	50	25	17
1:58:00	50	25	20
1:59:00	50	25	16
2:00:00	50	25	16
2:01:00	50	25	17
2:02:00	50	25	17
2:03:00	50	25	18
2:04:00	50	25	16
2:05:00	50	25	17
2:06:00	50	25	18
2:07:00	50	25	16
2:08:00	50	25	16
2:09:00	50	25	18
2:10:00	50	25	15
2:11:00	50	25	17
2:12:00	50	25	18
2:13:00	50	25	17
2:14:00	49	25	17
2:15:00	50	25	17
2:16:00	50	25	17
2:17:00	50	25	17
2:18:00	50	25	15
2:19:00	50	25	15
2:20:00	50	25	16
2:21:00	50	25	17
2:22:00	50	25	15
2:23:00	50	25	15
2:24:00	50	25	16
2:25:00	50	25	16
2:26:00	50	25	16
2:27:00	50	25	15
2:28:00	50	25	15
2:29:00	50	25	15
2:30:00	50	25	15
2:31:00	50	25	16
2:32:00	50	25	15
2:33:00	50	25	16
2:34:00	50	25	15
2:35:00	50	25	16
2:36:00	50	25	16
2:37:00	50	25	16
2:38:00	50	25	15
2:39:00	50	25	15
2:40:00	50	25	15
2:41:00	50	25	15
2:42:00	50	25	16
2:43:00	50	25	15
2:44:00	50	25	15
2:45:00	50	25	16
2:46:00	50	25	16
2:47:00	50	25	15
2:48:00	49	25	15
2:49:00	50	25	15
2:50:00	50	25	17
2:51:00	50	25	17
2:52:00	49	25	16
2:53:00	50	25	16
2:54:00	50	25	17
2:55:00	50	25	17
2:56:00	50	25	17
2:57:00	49	25	16
2:58:00	50	25	17
2:59:00	50	25	17
3:00:00	50	25	16
3:01:00	50	25	16
3:02:00	50	25	16
3:03:00	50	25	17
3:04:00	50	25	18
3:05:00	50	25	16
3:06:00	50	25	18
3:07:00	49	25	17
3:08:00	49	25	17
3:09:00	50	25	19
3:10:00	50	25	17
3:11:00	50	25	17
3:12:00	49	25	16
3:13:00	50	25	17
3:14:00	50	25	17
3:15:00	50	25	17
3:16:00	50	25	15
3:17:00	49	25	16
3:18:00	50	25	16
3:19:00	50	25	15
3:20:00	50	25	15
3:21:00	50	25	15
3:22:00	50	25	15
3:23:00	50	25	15
3:24:00	50	25	15
3:25:00	50	25	15
3:26:00	49	25	15
3:27:00	50	25	15
3:28:00	50	25	15
3:29:00	50	25	15
3:30:00	50	25	15
3:31:00	50	25	15
3:32:00	50	25	15
3:33:00	50	25	15
3:34:00	50	25	15
3:35:00	50	25	16
3:36:00	49	25	16
3:37:00	50	25	16
3:38:00	50	25	15
3:39:00	49	25	15
3:40:00	50	25	15
3:41:00	50	25	15
3:42:00	50	25	15
3:43:00	49	25	15
3:44:00	50	25	15
3:45:00	50	25	15
3:46:00	49	25	15
3:47:00	50	25	15
3:48:00	50	25	15
3:49:00	50	25	15
3:50:00	50	25	15
3:51:00	50	25	15
3:52:00	50	25	15
3:53:00	50	25	15
3:54:00	50	25	14
3:55:00	50	25	15
3:56:00	50	25	15
3:57:00	49	25	15
3:58:00	50	25	14
3:59:00	49	25	15
4:00:00	50	25	15
4:01:00	50	25	15
4:02:00	50	25	14
4:03:00	50	25	14
4:04:00	50	25	14
4:05:00	50	25	14
4:06:00	50	25	14
4:07:00	50	25	14
4:08:00	49	25	14
4:09:00	49	25	14
4:10:00	49	25	15
4:11:00	49	25	15
4:12:00	49	25	14
4:13:00	49	25	14
4:14:00	49	25	15
4:15:00	49	25	15
4:16:00	49	25	15
4:17:00	49	25	15
4:18:00	50	25	15
4:19:00	50	25	14
4:20:00	50	25	14
4:21:00	50	25	14
4:22:00	50	24	14
4:23:00	50	24	14
4:24:00	50	25	19
4:25:00	50	25	14
4:26:00	49	25	14
4:27:00	49	25	15
4:28:00	49	25	15
4:29:00	49	25	26
4:30:00	49	25	23
4:31:00	49	25	23
4:32:00	49	25	28
4:33:00	50	25	18
4:34:00	50	25	27
4:35:00	50	25	19
4:36:00	50	25	24
4:37:00	50	25	26
4:38:00	50	25	33
4:39:00	50	24	23
4:40:00	50	25	36
4:41:00	50	25	23
4:42:00	50	25	23
4:43:00	49	25	20
4:44:00	49	25	21
4:45:00	49	25	21
4:46:00	50	25	21
4:47:00	50	25	23
4:48:00	50	25	31
4:49:00	50	25	30
4:50:00	50	25	31
4:51:00	50	25	32
4:52:00	50	25	36
4:53:00	50	25	36
4:54:00	50	25	41
4:55:00	50	25	36
4:56:00	50	25	40
4:57:00	50	25	45
4:58:00	50	25	41
4:59:00	49	25	40
5:00:00	49	25	45
5:01:00	49	25	41
5:02:00	49	25	40
5:03:00	50	25	44
5:04:00	50	25	44
5:05:00	50	25	44
5:06:00	50	25	44
5:07:00	50	25	44
5:08:00	50	25	45
5:09:00	50	25	48
5:10:00	50	25	53
5:11:00	50	25	52
5:12:00	50	25	52
5:13:00	50	25	53
5:14:00	50	25	53
5:15:00	49	25	56
5:16:00	49	25	56
5:17:00	49	25	57
5:18:00	49	25	58
5:19:00	49	25	57
5:20:00	50	25	58
5:21:00	50	25	61
5:22:00	50	25	62
5:23:00	50	25	62
5:24:00	50	25	65
5:25:00	50	25	63
5:26:00	50	25	67
5:27:00	50	24	67
5:28:00	50	25	67
5:29:00	50	25	67
5:30:00	50	25	71

File: project-root/data/Data Acquisition/Data Acquisition/2002 year (647)/Con 1 Sovetsky G1900+1%TDF-1+0.15%Lignocan+dfmr (55C).txt
--Test Summary--
Full Path and File Name	
Instrument Name	7222 #1
Instrument Type	Consistometer
Instrument Serial Number	113
Test Start Date	24.05.2002
Test Start Time	0:56:25
Test Stop Date	24.05.2002
Test Stop Time	5:48:25
Test Length	4:52:00
Final Sample Time Offset	4:52:00
Controller Schedule Name	
Sampling Period	60 seconds
Comments	MPa: 25(30min) T:55C (30min), field water, all dryblend
Information	WellID	46/7302
Information	Customer	Sovetsky
Information	CementClass	G
Information	CementMfr	Dyckerhoff
Information	Additives	1%TDF-1+0.15%Lignocan
Information	Density	1900
Information	BHCT	55
Information	BHST	75
Information	FluidLoss	
Information	JobType	146 mm csg tail slurry
Calculated Value	Thickening_Time	4:45:00
Calculated Value	Setting Time	4:52:00
Initial Temperature (°C)	24 °C
Final Temperature (°C)	54 °C
Initial Pressure (MPa)	2 MPa
Final Pressure (MPa)	25 MPa
Initial Consistency (Bc)	7 Bc
Final Consistency (Bc)	101 Bc
--Data--
Time (HH:MM:SS)	Temperature (°C)	Pressure (MPa)	Consistency (Bc)
0:00:00	24	2	7
0:01:00	24	3	7
0:02:00	24	4	7
0:03:00	24	5	7
0:04:00	24	6	8
0:05:00	25	7	8
0:06:00	25	7	8
0:07:00	26	8	8
0:08:00	27	9	9
0:09:00	29	10	8
0:10:00	30	11	8
0:11:00	32	11	9
0:12:00	34	12	8
0:13:00	35	13	8
0:14:00	37	13	7
0:15:00	39	14	7
0:16:00	40	14	7
0:17:00	41	15	7
0:18:00	43	16	7
0:19:00	44	17	9
0:20:00	45	18	7
0:21:00	46	18	7
0:22:00	46	19	6
0:23:00	47	20	6
0:24:00	48	21	6
0:25:00	49	21	6
0:26:00	49	22	6
0:27:00	50	23	6
0:28:00	51	24	6
0:29:00	52	25	6
0:30:00	53	26	7
0:31:00	54	26	7
0:32:00	55	26	7
0:33:00	56	26	6
0:34:00	57	25	6
0:35:00	57	25	6
0:36:00	57	25	6
0:37:00	57	25	6
0:38:00	57	25	6
0:39:00	57	25	6
0:40:00	56	25	6
0:41:00	56	25	6
0:42:00	55	25	6
0:43:00	54	25	6
0:44:00	54	25	6
0:45:00	53	25	7
0:46:00	53	26	6
0:47:00	52	26	7
0:48:00	52	26	6
0:49:00	51	26	6
0:50:00	51	26	6
0:51:00	51	26	6
0:52:00	52	26	6
0:53:00	52	26	6
0:54:00	52	26	6
0:55:00	53	26	6
0:56:00	53	26	6
0:57:00	54	26	6
0:58:00	54	26	6
0:59:00	54	26	6
1:00:00	55	26	7
1:01:00	55	25	7
1:02:00	55	25	6
1:03:00	55	25	7
1:04:00	55	25	7
1:05:00	55	25	6
1:06:00	55	25	7
1:07:00	54	25	7
1:08:00	54	25	7
1:09:00	54	25	7
1:10:00	54	25	6
1:11:00	54	26	6
1:12:00	54	26	6
1:13:00	54	26	6
1:14:00	54	26	6
1:15:00	54	26	6
1:16:00	54	26	6
1:17:00	54	26	6
1:18:00	54	26	6
1:19:00	54	26	6
1:20:00	54	26	6
1:21:00	54	26	6
1:22:00	54	26	6
1:23:00	54	26	6
1:24:00	54	26	6
1:25:00	54	26	6
1:26:00	54	26	6
1:27:00	54	26	6
1:28:00	54	26	6
1:29:00	54	26	6
1:30:00	54	26	6
1:31:00	54	26	6
1:32:00	54	26	6
1:33:00	54	26	6
1:34:00	54	26	6
1:35:00	54	26	6
1:36:00	54	26	6
1:37:00	54	26	7
1:38:00	54	26	7
1:39:00	54	26	7
1:40:00	54	26	6
1:41:00	54	26	7
1:42:00	54	26	7
1:43:00	54	26	8
1:44:00	54	26	7
1:45:00	54	26	7
1:46:00	54	26	8
1:47:00	54	26	7
1:48:00	54	26	7
1:49:00	54	26	7
1:50:00	54	26	6
1:51:00	54	26	7
1:52:00	54	26	7
1:53:00	54	26	6
1:54:00	54	26	7
1:55:00	54	26	6
1:56:00	54	26	6
1:57:00	54	26	6
1:58:00	54	26	6
1:59:00	54	26	6
2:00:00	54	26	6
2:01:00	54	26	6
2:02:00	54	26	6
2:03:00	54	26	6
2:04:00	54	26	6
2:05:00	54	26	6
2:06:00	54	26	6
2:07:00	54	26	6
2:08:00	54	26	6
2:09:00	54	26	6
2:10:00	54	26	6
2:11:00	54	26	6
2:12:00	54	26	6
2:13:00	54	26	6
2:14:00	54	26	6
2:15:00	54	26	6
2:16:00	54	26	6
2:17:00	54	26	6
2:18:00	54	26	6
2:19:00	54	26	6
2:20:00	54	26	6
2:21:00	54	26	6
2:22:00	54	26	6
2:23:00	54	26	6
2:24:00	54	26	6
2:25:00	54	26	6
2:26:00	54	26	6
2:27:00	54	26	6
2:28:00	54	26	6
2:29:00	54	26	6
2:30:00	54	26	6
2:31:00	54	26	6
2:32:00	54	26	6
2:33:00	54	26	6
2:34:00	54	26	6
2:35:00	54	26	6
2:36:00	54	26	6
2:37:00	54	26	6
2:38:00	54	26	6
2:39:00	54	26	6
2:40:00	54	26	6
2:41:00	54	26	6
2:42:00	54	26	6
2:43:00	54	26	6
2:44:00	54	26	6
2:45:00	54	26	7
2:46:00	54	26	7
2:47:00	54	26	7
2:48:00	54	26	7
2:49:00	54	26	7
2:50:00	54	26	7
2:51:00	54	26	7
2:52:00	54	26	7
2:53:00	54	26	7
2:54:00	54	26	7
2:55:00	54	26	7
2:56:00	54	26	7
2:57:00	54	26	7
2:58:00	54	26	7
2:59:00	54	26	7
3:00:00	54	26	7
3:01:00	54	26	7
3:02:00	54	26	7
3:03:00	54	26	7
3:04:00	54	26	7
3:05:00	54	26	7
3:06:00	54	26	7
3:07:00	54	26	7
3:08:00	54	26	6
3:09:00	54	26	6
3:10:00	54	26	6
3:11:00	54	26	6
3:12:00	54	26	6
3:13:00	54	26	6
3:14:00	54	26	6
3:15:00	54	26	6
3:16:00	54	26	6
3:17:00	54	26	6
3:18:00	54	26	6
3:19:00	54	26	6
3:20:00	54	26	6
3:21:00	54	26	6
3:22:00	54	26	6
3:23:00	54	26	6
3:24:00	54	26	6
3:25:00	54	26	6
3:26:00	54	26	6
3:27:00	54	26	6
3:28:00	54	26	6
3:29:00	54	26	6
3:30:00	54	26	6
3:31:00	54	26	6
3:32:00	54	26	6
3:33:00	54	26	6
3:34:00	54	26	6
3:35:00	54	26	6
3:36:00	54	26	6
3:37:00	54	26	8
3:38:00	54	26	8
3:39:00	54	26	8
3:40:00	54	26	8
3:41:00	54	26	8
3:42:00	54	26	8
3:43:00	54	26	8
3:44:00	54	26	8
3:45:00	54	26	8
3:46:00	54	26	8
3:47:00	54	26	9
3:48:00	54	26	9
3:49:00	54	26	10
3:50:00	54	26	10
3:51:00	54	26	10
3:52:00	54	26	11
3:53:00	54	26	11
3:54:00	54	26	11
3:55:00	54	26	11
3:56:00	54	26	11
3:57:00	54	26	11
3:58:00	54	26	11
3:59:00	54	26	11
4:00:00	54	26	11
4:01:00	54	26	11
4:02:00	54	26	11
4:03:00	54	26	11
4:04:00	54	26	11
4:05:00	54	26	13
4:06:00	54	26	13
4:07:00	54	26	13
4:08:00	54	26	13
4:09:00	54	26	16
4:10:00	54	26	16
4:11:00	54	26	16
4:12:00	54	26	16
4:13:00	54	26	17
4:14:00	54	26	18
4:15:00	54	26	18
4:16:00	54	26	19
4:17:00	54	26	20
4:18:00	54	26	22
4:19:00	54	26	23
4:20:00	54	25	23
4:21:00	54	25	23
4:22:00	54	25	25
4:23:00	54	25	25
4:24:00	54	25	26
4:25:00	54	25	27
4:26:00	54	25	29
4:27:00	54	25	31
4:28:00	54	25	33
4:29:00	54	25	34
4:30:00	54	25	35
4:31:00	54	25	36
4:32:00	54	26	37
4:33:00	53	26	38
4:34:00	53	26	39
4:35:00	54	26	41
4:36:00	53	26	43
4:37:00	54	26	45
4:38:00	54	26	47
4:39:00	54	26	50
4:40:00	54	25	53
4:41:00	54	25	55
4:42:00	54	25	60
4:43:00	54	25	63
4:44:00	54	25	73
4:45:00	54	25	78
4:46:00	54	25	80
4:47:00	54	25	81
4:48:00	54	25	85
4:49:00	54	25	92
4:50:00	54	25	97
4:51:00	54	25	101
4:52:00	54	25	101

File: project-root/data/Data Acquisition/Data Acquisition/2002 year (647)/Con 1 Sovetsky G1900+1.2%TDF-1+0.05%Lignocan (65C).txt
--Test Summary--
Full Path and File Name	
Instrument Name	7222 #1
Instrument Type	Consistometer
Instrument Serial Number	113
Test Start Date	17.09.2002
Test Start Time	9:13:42
Test Stop Date	17.09.2002
Test Stop Time	14:48:02
Test Length	5:34:20
Final Sample Time Offset	5:34:00
Controller Schedule Name	
Sampling Period	60 seconds
Comments	MPa: 35(30min); T: 65C(30min); tap water, dry-blending
Information	WellID	56/1849
Information	Customer	URAYNEFTEGAZ
Information	CementClass	G
Information	CementMfr	Dyckerhoff
Information	Additives	1.2%TDF-1+0.05%Lignocan
Information	Density	1900
Information	BHCT	65
Information	BHST	90
Information	FluidLoss	
Information	JobType	146 mm csg tail slurry
Calculated Value	Thickening_Time	5:33:00
Calculated Value	Setting Time	N/A
Initial Temperature (°C)	24 °C
Final Temperature (°C)	65 °C
Initial Pressure (MPa)	1 MPa
Final Pressure (MPa)	35 MPa
Initial Consistency (Bc)	9 Bc
Final Consistency (Bc)	80 Bc
--Data--
Time (HH:MM:SS)	Temperature (°C)	Pressure (MPa)	Consistency (Bc)
0:00:00	24	1	9
0:01:00	24	3	10
0:02:00	24	4	10
0:03:00	25	5	9
0:04:00	25	7	9
0:05:00	26	8	10
0:06:00	27	9	10
0:07:00	28	10	10
0:08:00	30	11	10
0:09:00	32	12	9
0:10:00	34	13	9
0:11:00	37	14	8
0:12:00	39	15	9
0:13:00	41	16	9
0:14:00	43	17	9
0:15:00	45	19	11
0:16:00	46	19	9
0:17:00	48	20	10
0:18:00	49	22	10
0:19:00	51	23	10
0:20:00	52	24	10
0:21:00	53	25	10
0:22:00	54	26	12
0:23:00	55	27	10
0:24:00	56	28	9
0:25:00	58	29	8
0:26:00	59	30	8
0:27:00	60	32	10
0:28:00	61	33	10
0:29:00	63	34	11
0:30:00	64	35	11
0:31:00	66	35	10
0:32:00	67	35	10
0:33:00	68	35	10
0:34:00	69	35	10
0:35:00	69	35	9
0:36:00	69	35	10
0:37:00	69	35	9
0:38:00	69	35	9
0:39:00	68	35	9
0:40:00	68	35	9
0:41:00	67	35	9
0:42:00	67	35	9
0:43:00	66	35	9
0:44:00	66	35	9
0:45:00	65	35	9
0:46:00	65	35	9
0:47:00	65	35	9
0:48:00	64	36	9
0:49:00	64	36	9
0:50:00	64	36	9
0:51:00	64	36	9
0:52:00	64	36	9
0:53:00	64	36	9
0:54:00	65	36	9
0:55:00	65	36	9
0:56:00	65	36	9
0:57:00	65	36	9
0:58:00	65	36	9
0:59:00	65	36	9
1:00:00	65	36	9
1:01:00	65	36	9
1:02:00	65	36	9
1:03:00	65	36	9
1:04:00	65	36	9
1:05:00	65	36	9
1:06:00	65	36	9
1:07:00	65	36	9
1:08:00	65	36	9
1:09:00	65	36	9
1:10:00	65	36	9
1:11:00	65	36	9
1:12:00	65	36	9
1:13:00	65	36	9
1:14:00	65	36	9
1:15:00	65	36	9
1:16:00	65	36	9
1:17:00	65	36	9
1:18:00	65	36	9
1:19:00	65	36	8
1:20:00	65	36	8
1:21:00	65	36	8
1:22:00	65	36	8
1:23:00	65	36	8
1:24:00	65	36	8
1:25:00	65	36	8
1:26:00	65	36	8
1:27:00	65	36	8
1:28:00	65	36	8
1:29:00	65	36	8
1:30:00	65	36	8
1:31:00	65	36	8
1:32:00	65	36	8
1:33:00	65	36	8
1:34:00	65	36	8
1:35:00	65	36	8
1:36:00	65	36	8
1:37:00	65	36	8
1:38:00	65	36	8
1:39:00	65	36	8
1:40:00	65	36	8
1:41:00	65	36	10
1:42:00	65	36	10
1:43:00	65	36	10
1:44:00	65	36	9
1:45:00	65	36	9
1:46:00	65	36	9
1:47:00	65	36	9
1:48:00	65	36	9
1:49:00	65	36	9
1:50:00	65	36	9
1:51:00	65	36	9
1:52:00	65	36	8
1:53:00	65	36	9
1:54:00	65	36	9
1:55:00	65	36	9
1:56:00	65	36	9
1:57:00	65	36	9
1:58:00	65	36	9
1:59:00	65	36	9
2:00:00	65	36	9
2:01:00	65	36	9
2:02:00	65	36	9
2:03:00	65	36	9
2:04:00	65	36	9
2:05:00	65	36	9
2:06:00	65	36	9
2:07:00	65	36	9
2:08:00	65	36	16
2:09:00	65	36	11
2:10:00	65	36	10
2:11:00	65	36	10
2:12:00	65	36	9
2:13:00	65	35	9
2:14:00	65	36	9
2:15:00	65	36	9
2:16:00	65	36	9
2:17:00	65	36	15
2:18:00	65	36	12
2:19:00	65	36	11
2:20:00	65	36	10
2:21:00	65	36	9
2:22:00	65	36	9
2:23:00	65	36	10
2:24:00	65	36	9
2:25:00	65	36	9
2:26:00	65	36	9
2:27:00	65	36	9
2:28:00	65	36	9
2:29:00	65	36	9
2:30:00	65	36	9
2:31:00	65	36	9
2:32:00	65	36	9
2:33:00	65	36	14
2:34:00	65	36	10
2:35:00	65	36	9
2:36:00	65	36	9
2:37:00	65	36	9
2:38:00	65	36	9
2:39:00	65	36	9
2:40:00	65	36	9
2:41:00	65	36	9
2:42:00	65	36	9
2:43:00	65	36	9
2:44:00	65	36	9
2:45:00	65	36	9
2:46:00	65	36	9
2:47:00	65	36	9
2:48:00	65	36	9
2:49:00	65	36	9
2:50:00	65	36	9
2:51:00	65	36	9
2:52:00	65	36	9
2:53:00	65	36	9
2:54:00	65	36	9
2:55:00	65	36	9
2:56:00	65	36	9
2:57:00	65	36	9
2:58:00	65	36	10
2:59:00	65	36	10
3:00:00	65	36	10
3:01:00	65	36	10
3:02:00	65	36	10
3:03:00	65	36	10
3:04:00	65	36	10
3:05:00	65	36	10
3:06:00	65	36	10
3:07:00	65	36	10
3:08:00	65	36	10
3:09:00	65	36	10
3:10:00	65	36	10
3:11:00	65	36	10
3:12:00	65	36	10
3:13:00	65	36	9
3:14:00	65	36	10
3:15:00	65	36	10
3:16:00	65	36	10
3:17:00	65	36	10
3:18:00	65	36	10
3:19:00	65	36	10
3:20:00	65	36	10
3:21:00	65	36	10
3:22:00	65	36	10
3:23:00	65	36	10
3:24:00	65	36	10
3:25:00	65	36	10
3:26:00	65	36	10
3:27:00	65	36	10
3:28:00	65	36	10
3:29:00	65	36	10
3:30:00	65	36	10
3:31:00	65	36	10
3:32:00	65	36	10
3:33:00	65	35	10
3:34:00	65	36	12
3:35:00	65	36	11
3:36:00	65	36	12
3:37:00	65	36	12
3:38:00	65	36	11
3:39:00	65	36	11
3:40:00	65	36	11
3:41:00	65	36	11
3:42:00	65	36	11
3:43:00	65	36	11
3:44:00	65	35	11
3:45:00	65	36	11
3:46:00	65	36	11
3:47:00	65	36	11
3:48:00	65	36	11
3:49:00	65	35	11
3:50:00	65	35	11
3:51:00	65	36	11
3:52:00	65	36	11
3:53:00	65	36	11
3:54:00	65	36	11
3:55:00	65	36	11
3:56:00	65	36	11
3:57:00	65	36	11
3:58:00	65	36	11
3:59:00	65	36	11
4:00:00	65	35	11
4:01:00	65	36	11
4:02:00	65	36	11
4:03:00	65	36	11
4:04:00	65	36	11
4:05:00	65	36	11
4:06:00	65	36	11
4:07:00	65	36	11
4:08:00	65	36	11
4:09:00	65	35	11
4:10:00	65	35	11
4:11:00	65	35	11
4:12:00	65	36	11
4:13:00	65	36	11
4:14:00	65	36	11
4:15:00	65	36	11
4:16:00	65	35	11
4:17:00	65	35	10
4:18:00	65	36	10
4:19:00	65	35	11
4:20:00	65	36	11
4:21:00	65	35	11
4:22:00	65	35	11
4:23:00	65	35	11
4:24:00	65	35	11
4:25:00	65	35	11
4:26:00	65	35	11
4:27:00	65	35	11
4:28:00	65	35	10
4:29:00	65	35	10
4:30:00	65	35	11
4:31:00	65	35	11
4:32:00	65	35	11
4:33:00	65	35	12
4:34:00	65	35	12
4:35:00	65	35	12
4:36:00	65	35	12
4:37:00	65	35	12
4:38:00	65	35	12
4:39:00	65	35	12
4:40:00	65	35	12
4:41:00	65	35	12
4:42:00	65	35	11
4:43:00	65	35	11
4:44:00	65	35	10
4:45:00	65	35	10
4:46:00	65	35	10
4:47:00	65	35	10
4:48:00	65	35	10
4:49:00	65	35	10
4:50:00	65	35	10
4:51:00	65	35	10
4:52:00	65	35	10
4:53:00	65	35	10
4:54:00	65	35	10
4:55:00	65	35	11
4:56:00	65	35	10
4:57:00	65	35	10
4:58:00	65	35	10
4:59:00	65	35	10
5:00:00	65	35	10
5:01:00	65	35	11
5:02:00	65	35	10
5:03:00	65	35	10
5:04:00	65	35	10
5:05:00	65	35	10
5:06:00	65	35	10
5:07:00	65	35	10
5:08:00	65	35	9
5:09:00	65	35	9
5:10:00	65	35	9
5:11:00	65	35	21
5:12:00	65	35	16
5:13:00	65	35	12
5:14:00	65	35	11
5:15:00	65	35	18
5:16:00	65	35	18
5:17:00	65	35	24
5:18:00	65	35	26
5:19:00	65	35	30
5:20:00	65	35	32
5:21:00	65	35	37
5:22:00	64	35	47
5:23:00	64	35	45
5:24:00	64	35	47
5:25:00	64	35	54
5:26:00	64	35	52
5:27:00	64	35	52
5:28:00	64	35	56
5:29:00	65	35	60
5:30:00	65	35	64
5:31:00	65	35	70
5:32:00	65	35	72
5:33:00	65	35	75
5:34:00	65	35	80

File: project-root/data/Data Acquisition/Data Acquisition/2002 year (647)/Con 1 Standard Test for 1st consistometer.txt
--Test Summary--
Full Path and File Name	
Instrument Name	7222#1
Instrument Type	Model 7222 Consistometer
Instrument Serial Number	113
Test Start Date	19.12.2002
Test Start Time	15:03:46
Test Stop Date	19.12.2002
Test Stop Time	16:59:27
Test Length	1:55:41
Final Sample Time Offset	1:55:40
Controller Schedule Name	
Sampling Period	20 seconds
Comments	MPa: 35.6(30min), T: 60C(30min), tap water
Information	WellID	
Information	Customer	Petro-Aliance
Information	EngName	Alan Dean
Information	CementClass	G
Information	CementMfr	Dyckerhoff
Information	Additives	
Information	Density	1940
Information	BHCT	60
Information	BHST	70
Information	FluidLoss	
Information	JobType	Research
Calculated Value	30Bc - TT	1:23:40
Calculated Value	70Bc - TT	1:46:00
Calculated Value	100Bc - TT	1:55:40
Initial Temperature (°C)	25 °C
Final Temperature (°C)	60 °C
Initial Pressure (MPa)	1,9 MPa
Final Pressure (MPa)	35,7 MPa
Initial Consistency (Bc)	7 Bc
Final Consistency (Bc)	103 Bc
--Data--
Time (HH:MM:SS)	Temperature (°C)	Pressure (MPa)	Consistency (Bc)
0:00:00	25	1,9	7
0:00:20	25	2,3	8
0:00:40	25	2,8	8
0:01:00	25	3,0	8
0:01:20	25	3,3	9
0:01:40	25	4,1	8
0:02:00	25	4,4	9
0:02:20	25	4,8	11
0:02:40	25	5,2	10
0:03:00	26	5,6	9
0:03:20	26	6,1	9
0:03:40	26	6,6	11
0:04:00	26	7,0	10
0:04:20	27	7,5	11
0:04:40	27	8,1	12
0:05:00	27	8,1	10
0:05:20	28	8,7	11
0:05:40	28	9,1	11
0:06:00	28	9,6	10
0:06:20	29	9,5	13
0:06:40	29	10,1	11
0:07:00	30	10,5	10
0:07:20	30	10,9	10
0:07:40	30	11,4	10
0:08:00	31	11,8	14
0:08:20	31	11,8	12
0:08:40	32	12,2	11
0:09:00	32	12,6	10
0:09:20	33	13,0	10
0:09:40	33	13,5	10
0:10:00	34	13,8	10
0:10:20	34	14,1	10
0:10:40	35	14,5	9
0:11:00	35	15,0	9
0:11:20	36	15,4	9
0:11:40	36	15,7	10
0:12:00	37	16,0	11
0:12:20	37	16,3	11
0:12:40	38	16,7	10
0:13:00	38	17,1	10
0:13:20	39	17,5	10
0:13:40	39	17,8	10
0:14:00	40	18,2	10
0:14:20	40	18,5	10
0:14:40	40	18,9	11
0:15:00	41	19,2	14
0:15:20	41	19,6	11
0:15:40	42	20,0	11
0:16:00	42	20,2	11
0:16:20	43	20,6	12
0:16:40	43	20,9	11
0:17:00	44	21,3	11
0:17:20	44	21,6	11
0:17:40	45	22,0	11
0:18:00	45	22,3	11
0:18:20	45	22,6	13
0:18:40	46	23,0	16
0:19:00	46	23,3	10
0:19:20	47	23,7	14
0:19:40	47	23,9	11
0:20:00	47	24,3	12
0:20:20	48	24,9	12
0:20:40	48	25,2	12
0:21:00	49	25,6	23
0:21:20	49	25,9	19
0:21:40	49	26,1	14
0:22:00	50	26,5	15
0:22:20	50	26,9	13
0:22:40	51	27,3	13
0:23:00	51	27,9	13
0:23:20	51	28,2	12
0:23:40	52	28,5	15
0:24:00	52	28,9	14
0:24:20	52	29,3	12
0:24:40	53	29,6	13
0:25:00	53	29,9	13
0:25:20	54	30,4	12
0:25:40	54	30,6	11
0:26:00	54	31,0	11
0:26:20	55	31,4	11
0:26:40	55	31,9	17
0:27:00	56	32,2	15
0:27:20	56	32,6	14
0:27:40	56	33,0	12
0:28:00	57	33,3	11
0:28:20	57	33,7	11
0:28:40	58	34,0	11
0:29:00	58	34,6	12
0:29:20	58	34,9	15
0:29:40	59	35,2	13
0:30:00	59	35,6	16
0:30:20	60	35,9	13
0:30:40	60	36,1	12
0:31:00	60	36,3	13
0:31:20	61	36,4	14
0:31:40	61	36,4	13
0:32:00	61	36,4	17
0:32:20	62	36,5	15
0:32:40	62	36,4	13
0:33:00	62	36,4	13
0:33:20	62	36,3	13
0:33:40	63	36,3	13
0:34:00	63	36,2	11
0:34:20	63	36,1	11
0:34:40	63	36,0	11
0:35:00	63	35,9	11
0:35:20	63	35,8	11
0:35:40	63	35,7	11
0:36:00	63	35,6	11
0:36:20	63	35,7	14
0:36:40	63	35,6	12
0:37:00	63	35,8	12
0:37:20	63	35,6	12
0:37:40	63	35,8	14
0:38:00	63	35,6	13
0:38:20	63	35,5	13
0:38:40	63	35,7	12
0:39:00	63	35,6	13
0:39:20	63	35,6	14
0:39:40	63	35,6	13
0:40:00	63	35,7	15
0:40:20	63	35,6	14
0:40:40	63	35,5	15
0:41:00	62	35,7	14
0:41:20	62	35,7	15
0:41:40	62	35,6	14
0:42:00	62	35,6	15
0:42:20	62	35,7	14
0:42:40	62	35,7	15
0:43:00	62	35,6	17
0:43:20	62	35,6	16
0:43:40	62	35,6	17
0:44:00	62	35,5	16
0:44:20	62	35,7	22
0:44:40	61	35,6	23
0:45:00	61	35,7	18
0:45:20	61	35,6	21
0:45:40	61	35,6	20
0:46:00	61	35,7	18
0:46:20	61	35,7	20
0:46:40	61	35,8	20
0:47:00	61	35,7	20
0:47:20	61	35,7	20
0:47:40	61	35,8	22
0:48:00	61	35,7	19
0:48:20	61	35,7	19
0:48:40	61	35,7	22
0:49:00	61	35,7	22
0:49:20	61	35,6	21
0:49:40	61	35,7	21
0:50:00	61	35,6	21
0:50:20	61	35,7	21
0:50:40	61	35,7	24
0:51:00	61	35,7	19
0:51:20	61	35,7	19
0:51:40	60	35,6	18
0:52:00	60	35,7	19
0:52:20	60	35,7	17
0:52:40	60	35,7	17
0:53:00	60	35,6	16
0:53:20	60	35,6	20
0:53:40	60	35,7	20
0:54:00	60	35,8	20
0:54:20	60	35,7	22
0:54:40	60	35,7	26
0:55:00	60	35,7	32
0:55:20	60	35,8	23
0:55:40	60	35,8	27
0:56:00	60	35,8	16
0:56:20	60	35,8	15
0:56:40	60	35,8	18
0:57:00	60	35,7	21
0:57:20	60	35,8	19
0:57:40	60	35,8	27
0:58:00	60	35,8	19
0:58:20	60	35,8	19
0:58:40	60	35,9	19
0:59:00	60	35,9	17
0:59:20	60	35,8	17
0:59:40	60	35,8	21
1:00:00	60	35,9	19
1:00:20	60	35,8	19
1:00:40	60	35,8	20
1:01:00	60	35,8	19
1:01:20	60	35,8	19
1:01:40	60	35,9	19
1:02:00	60	35,8	19
1:02:20	60	35,8	21
1:02:40	60	35,8	19
1:03:00	60	35,8	22
1:03:20	60	35,9	20
1:03:40	60	35,8	21
1:04:00	60	35,8	20
1:04:20	60	35,8	20
1:04:40	60	35,8	20
1:05:00	60	35,8	22
1:05:20	60	35,7	21
1:05:40	60	35,8	21
1:06:00	60	35,7	20
1:06:20	60	35,7	21
1:06:40	60	35,8	21
1:07:00	60	35,7	20
1:07:20	60	35,8	20
1:07:40	60	35,7	19
1:08:00	60	35,7	20
1:08:20	60	35,6	21
1:08:40	60	35,7	20
1:09:00	60	35,6	20
1:09:20	60	35,6	19
1:09:40	60	35,5	20
1:10:00	60	35,5	19
1:10:20	60	35,6	21
1:10:40	60	35,8	21
1:11:00	60	35,7	21
1:11:20	60	35,6	22
1:11:40	60	35,6	23
1:12:00	60	35,6	25
1:12:20	60	35,6	23
1:12:40	60	35,5	22
1:13:00	60	35,6	20
1:13:20	60	35,5	22
1:13:40	60	35,8	21
1:14:00	60	35,8	21
1:14:20	60	35,7	22
1:14:40	60	35,6	22
1:15:00	60	35,6	23
1:15:20	60	35,6	21
1:15:40	60	35,5	22
1:16:00	60	35,6	22
1:16:20	60	35,5	22
1:16:40	60	35,8	21
1:17:00	60	35,7	21
1:17:20	60	35,7	21
1:17:40	60	35,6	23
1:18:00	60	35,6	22
1:18:20	60	35,5	21
1:18:40	60	35,6	21
1:19:00	60	35,7	21
1:19:20	60	35,8	22
1:19:40	60	35,7	26
1:20:00	60	35,7	26
1:20:20	60	35,7	24
1:20:40	60	35,6	23
1:21:00	60	35,5	22
1:21:20	60	35,6	22
1:21:40	60	35,6	23
1:22:00	60	35,8	28
1:22:20	60	35,8	40
1:22:40	60	35,7	28
1:23:00	60	35,8	22
1:23:20	60	35,7	33
1:23:40	60	35,7	41
1:24:00	60	35,7	34
1:24:20	60	35,7	24
1:24:40	60	35,6	31
1:25:00	60	35,6	26
1:25:20	60	35,6	25
1:25:40	60	35,5	25
1:26:00	60	35,7	28
1:26:20	60	35,6	27
1:26:40	60	35,6	26
1:27:00	60	35,5	28
1:27:20	60	35,5	36
1:27:40	60	35,5	35
1:28:00	60	35,7	37
1:28:20	60	35,7	33
1:28:40	60	35,7	32
1:29:00	60	35,6	38
1:29:20	60	35,6	32
1:29:40	60	35,5	34
1:30:00	60	35,7	35
1:30:20	60	35,6	35
1:30:40	60	35,6	35
1:31:00	60	35,7	35
1:31:20	60	35,6	36
1:31:40	60	35,6	37
1:32:00	60	35,7	41
1:32:20	60	35,7	40
1:32:40	60	35,7	40
1:33:00	60	35,6	40
1:33:20	60	35,5	42
1:33:40	60	35,7	40
1:34:00	60	35,7	42
1:34:20	60	35,6	43
1:34:40	60	35,5	44
1:35:00	60	35,5	43
1:35:20	60	35,7	45
1:35:40	60	35,6	47
1:36:00	60	35,6	49
1:36:20	60	35,7	50
1:36:40	60	35,7	50
1:37:00	60	35,7	51
1:37:20	60	35,5	52
1:37:40	60	35,5	53
1:38:00	60	35,7	55
1:38:20	60	35,6	55
1:38:40	60	35,6	56
1:39:00	60	35,8	57
1:39:20	60	35,6	59
1:39:40	60	35,6	59
1:40:00	60	35,5	60
1:40:20	60	35,5	60
1:40:40	60	35,7	60
1:41:00	60	35,8	60
1:41:20	60	35,6	61
1:41:40	60	35,5	62
1:42:00	60	35,8	63
1:42:20	60	35,6	64
1:42:40	60	35,5	65
1:43:00	60	35,8	67
1:43:20	60	35,7	67
1:43:40	60	35,7	68
1:44:00	60	35,6	68
1:44:20	59	35,6	68
1:44:40	59	35,7	69
1:45:00	59	35,7	69
1:45:20	59	35,7	69
1:45:40	59	35,7	70
1:46:00	59	35,7	71
1:46:20	59	35,8	71
1:46:40	59	35,8	72
1:47:00	59	35,7	73
1:47:20	59	35,7	77
1:47:40	59	35,7	80
1:48:00	59	35,7	80
1:48:20	59	35,6	81
1:48:40	59	35,7	82
1:49:00	59	35,6	84
1:49:20	60	35,6	84
1:49:40	60	35,7	85
1:50:00	60	35,6	86
1:50:20	60	35,6	87
1:50:40	60	35,5	87
1:51:00	60	35,5	88
1:51:20	60	35,6	88
1:51:40	60	35,5	89
1:52:00	60	35,8	90
1:52:20	60	35,7	91
1:52:40	60	35,7	92
1:53:00	60	35,7	92
1:53:20	60	35,6	92
1:53:40	60	35,7	94
1:54:00	60	35,6	96
1:54:20	60	35,6	96
1:54:40	60	35,5	98
1:55:00	60	35,6	98
1:55:20	60	35,8	99
1:55:40	60	35,7	103

File: project-root/data/Data Acquisition/Data Acquisition/2002 year (647)/Con 1 Standart Kog G1900 (52C).txt
--Test Summary--
Full Path and File Name	
Instrument Name	7222 #1
Instrument Type	Consistometer
Instrument Serial Number	113
Test Start Date	15.01.2002
Test Start Time	22:21:55
Test Stop Date	16.01.2002
Test Stop Time	0:19:22
Test Length	1:57:27
Final Sample Time Offset	1:57:00
Controller Schedule Name	
Sampling Period	60 seconds
Comments	MPa: 35.6(28min); T: 52(28min)
Information	WellID	Standart API
Information	Customer	Kogalym
Information	CementClass	G
Information	CementMfr	Dyckerhoff
Information	Additives	
Information	Density	1900
Information	BHCT	52
Information	BHST	52
Information	FluidLoss	
Information	JobType	Research
Calculated Value	Thickening_Time	1:57:00
Calculated Value	Setting Time	N/A
Initial Temperature (°C)	27 °C
Final Temperature (°C)	51 °C
Initial Pressure (MPa)	1 MPa
Final Pressure (MPa)	36 MPa
Initial Consistency (Bc)	19 Bc
Final Consistency (Bc)	74 Bc
--Data--
Time (HH:MM:SS)	Temperature (°C)	Pressure (MPa)	Consistency (Bc)
0:00:00	27	1	19
0:01:00	27	3	19
0:02:00	28	4	19
0:03:00	28	6	19
0:04:00	28	7	20
0:05:00	29	8	19
0:06:00	30	9	19
0:07:00	30	10	19
0:08:00	31	12	20
0:09:00	32	13	20
0:10:00	33	14	19
0:11:00	34	15	20
0:12:00	36	16	19
0:13:00	37	18	20
0:14:00	38	19	19
0:15:00	39	20	19
0:16:00	40	21	19
0:17:00	41	22	19
0:18:00	42	23	19
0:19:00	43	25	19
0:20:00	44	26	19
0:21:00	45	27	19
0:22:00	45	28	20
0:23:00	46	29	20
0:24:00	47	31	20
0:25:00	48	32	20
0:26:00	49	33	20
0:27:00	49	34	20
0:28:00	50	35	20
0:29:00	51	36	20
0:30:00	52	36	20
0:31:00	52	36	20
0:32:00	53	36	20
0:33:00	53	36	20
0:34:00	53	36	20
0:35:00	53	36	20
0:36:00	53	36	21
0:37:00	53	36	20
0:38:00	53	36	20
0:39:00	53	36	21
0:40:00	52	36	21
0:41:00	52	36	21
0:42:00	52	36	21
0:43:00	51	36	22
0:44:00	51	36	23
0:45:00	51	36	22
0:46:00	51	36	22
0:47:00	51	36	23
0:48:00	51	36	24
0:49:00	51	36	23
0:50:00	51	36	24
0:51:00	51	36	23
0:52:00	51	36	22
0:53:00	51	36	21
0:54:00	51	36	22
0:55:00	51	36	21
0:56:00	51	37	21
0:57:00	51	36	21
0:58:00	51	37	21
0:59:00	51	36	21
1:00:00	51	36	21
1:01:00	51	36	21
1:02:00	51	36	21
1:03:00	51	36	21
1:04:00	51	36	21
1:05:00	51	36	21
1:06:00	51	36	21
1:07:00	51	36	21
1:08:00	51	36	21
1:09:00	51	36	22
1:10:00	51	36	23
1:11:00	51	36	23
1:12:00	51	36	23
1:13:00	51	36	23
1:14:00	51	36	24
1:15:00	51	36	24
1:16:00	51	36	24
1:17:00	51	36	26
1:18:00	51	36	26
1:19:00	51	36	28
1:20:00	51	36	27
1:21:00	51	36	28
1:22:00	51	36	28
1:23:00	51	36	29
1:24:00	51	36	29
1:25:00	51	36	31
1:26:00	51	36	34
1:27:00	51	36	33
1:28:00	51	36	34
1:29:00	51	36	34
1:30:00	51	36	34
1:31:00	51	36	33
1:32:00	51	36	34
1:33:00	51	36	34
1:34:00	51	36	34
1:35:00	51	36	37
1:36:00	50	36	38
1:37:00	51	36	38
1:38:00	51	36	42
1:39:00	51	36	43
1:40:00	51	36	43
1:41:00	51	36	43
1:42:00	51	36	46
1:43:00	51	36	48
1:44:00	51	36	49
1:45:00	51	36	51
1:46:00	51	36	53
1:47:00	51	36	55
1:48:00	51	36	57
1:49:00	51	36	59
1:50:00	51	36	60
1:51:00	51	36	63
1:52:00	51	36	63
1:53:00	51	36	64
1:54:00	51	36	66
1:55:00	51	36	67
1:56:00	51	36	74
1:57:00	51	36	74

File: project-root/data/Data Acquisition/Data Acquisition/2002 year (647)/Con 1 Standart Usinsk G1900 (52C-field water).txt
--Test Summary--
Full Path and File Name	
Instrument Name	7222 #1
Instrument Type	Consistometer
Instrument Serial Number	113
Test Start Date	12.03.2002
Test Start Time	23:31:20
Test Stop Date	13.03.2002
Test Stop Time	1:32:34
Test Length	2:01:14
Final Sample Time Offset	2:01:00
Controller Schedule Name	
Sampling Period	60 seconds
Comments	MPa: 35.6(28min); T: 52C(28min); field water
Information	WellID	
Information	Customer	Usinsk
Information	CementClass	G
Information	CementMfr	Dyckerhoff
Information	Additives	
Information	Density	1900
Information	BHCT	52
Information	BHST	52
Information	FluidLoss	
Information	JobType	Standart test
Calculated Value	Thickening_Time	N/A
Calculated Value	Setting Time	N/A
Initial Temperature (°C)	25 °C
Final Temperature (°C)	51 °C
Initial Pressure (MPa)	1 MPa
Final Pressure (MPa)	36 MPa
Initial Consistency (Bc)	14 Bc
Final Consistency (Bc)	79 Bc
--Data--
Time (HH:MM:SS)	Temperature (°C)	Pressure (MPa)	Consistency (Bc)
0:00:00	25	1	14
0:01:00	25	3	14
0:02:00	24	5	13
0:03:00	24	6	14
0:04:00	24	8	14
0:05:00	24	9	14
0:06:00	25	10	14
0:07:00	26	11	14
0:08:00	28	12	13
0:09:00	29	13	13
0:10:00	31	14	14
0:11:00	33	15	14
0:12:00	35	16	20
0:13:00	36	18	15
0:14:00	38	19	21
0:15:00	39	20	17
0:16:00	40	21	16
0:17:00	41	22	18
0:18:00	42	24	16
0:19:00	43	25	16
0:20:00	44	26	14
0:21:00	45	27	15
0:22:00	46	28	14
0:23:00	46	30	14
0:24:00	47	31	14
0:25:00	48	32	14
0:26:00	49	33	15
0:27:00	50	34	16
0:28:00	50	36	14
0:29:00	51	36	14
0:30:00	52	36	15
0:31:00	53	36	16
0:32:00	53	36	16
0:33:00	54	36	14
0:34:00	54	36	14
0:35:00	54	36	14
0:36:00	53	36	14
0:37:00	53	36	14
0:38:00	53	36	14
0:39:00	52	36	13
0:40:00	52	36	13
0:41:00	52	36	13
0:42:00	51	36	13
0:43:00	51	36	13
0:44:00	51	36	13
0:45:00	51	37	13
0:46:00	51	37	13
0:47:00	51	37	13
0:48:00	51	37	13
0:49:00	51	37	13
0:50:00	51	37	13
0:51:00	51	37	13
0:52:00	51	37	13
0:53:00	51	37	13
0:54:00	51	37	13
0:55:00	51	37	13
0:56:00	51	37	13
0:57:00	51	37	13
0:58:00	51	37	13
0:59:00	51	37	13
1:00:00	51	37	13
1:01:00	51	37	13
1:02:00	51	37	13
1:03:00	51	37	13
1:04:00	51	37	13
1:05:00	51	37	13
1:06:00	51	37	13
1:07:00	51	37	13
1:08:00	51	37	13
1:09:00	51	36	14
1:10:00	51	36	14
1:11:00	51	36	15
1:12:00	51	36	15
1:13:00	51	36	15
1:14:00	51	36	16
1:15:00	51	36	16
1:16:00	51	36	17
1:17:00	51	36	17
1:18:00	51	36	17
1:19:00	51	36	23
1:20:00	51	36	27
1:21:00	51	36	32
1:22:00	51	36	29
1:23:00	51	36	39
1:24:00	51	36	34
1:25:00	51	36	26
1:26:00	51	36	25
1:27:00	51	36	26
1:28:00	51	36	29
1:29:00	51	36	26
1:30:00	51	36	27
1:31:00	51	36	30
1:32:00	51	36	28
1:33:00	50	36	29
1:34:00	50	36	29
1:35:00	50	36	31
1:36:00	50	36	38
1:37:00	50	36	33
1:38:00	50	36	39
1:39:00	50	36	36
1:40:00	50	36	34
1:41:00	51	36	33
1:42:00	51	36	33
1:43:00	51	36	33
1:44:00	51	36	38
1:45:00	51	36	45
1:46:00	51	36	40
1:47:00	51	36	46
1:48:00	51	36	43
1:49:00	51	36	44
1:50:00	51	36	44
1:51:00	51	36	56
1:52:00	50	36	48
1:53:00	50	36	49
1:54:00	50	36	51
1:55:00	50	36	51
1:56:00	50	36	57
1:57:00	50	36	56
1:58:00	50	36	62
1:59:00	50	36	76
2:00:00	50	36	63
2:01:00	51	36	79
