Repository: ProgWizer/parser

File: project-root/data/Data Acquisition/Data Acquisition/2002 year (647)/Con 1 Standart Usinsk G1900 (52C-tap water).txt
--Test Summary--
Full Path and File Name	
Instrument Name	7222 #1
Instrument Type	Consistometer
Instrument Serial Number	113
Test Start Date	12.03.2002
Test Start Time	20:58:46
Test Stop Date	12.03.2002
Test Stop Time	22:45:35
Test Length	1:46:49
Final Sample Time Offset	1:46:00
Controller Schedule Name	
Sampling Period	60 seconds
Comments	MPa: 35.6(28min); T: 52C(28min); tap water
Information	WellID	
Information	Customer	Usinsk
Information	CementClass	G
Information	CementMfr	Dyckerhoff
Information	Additives	
Information	Density	1900
Information	BHCT	52
Information	BHST	52
Information	FluidLoss	
Information	JobType	Standart test
Calculated Value	Thickening_Time	N/A
Calculated Value	Setting Time	N/A
Initial Temperature (°C)	25 °C
Final Temperature (°C)	51 °C
Initial Pressure (MPa)	1 MPa
Final Pressure (MPa)	36 MPa
Initial Consistency (Bc)	20 Bc
Final Consistency (Bc)	96 Bc
--Data--
Time (HH:MM:SS)	Temperature (°C)	Pressure (MPa)	Consistency (Bc)
0:00:00	25	1	20
0:01:00	25	3	21
0:02:00	25	4	20
0:03:00	25	5	22
0:04:00	25	7	21
0:05:00	25	8	19
0:06:00	26	10	18
0:07:00	27	11	19
0:08:00	29	12	20
0:09:00	30	13	19
0:10:00	32	14	21
0:11:00	33	15	19
0:12:00	34	17	22
0:13:00	36	18	21
0:14:00	37	19	20
0:15:00	38	20	21
0:16:00	39	21	20
0:17:00	40	22	21
0:18:00	41	24	23
0:19:00	42	25	22
0:20:00	43	26	24
0:21:00	44	27	22
0:22:00	45	28	23
0:23:00	46	30	21
0:24:00	47	31	21
0:25:00	47	32	23
0:26:00	48	33	22
0:27:00	49	34	22
0:28:00	50	36	23
0:29:00	51	36	22
0:30:00	52	36	22
0:31:00	52	36	21
0:32:00	53	36	21
0:33:00	53	36	20
0:34:00	53	36	20
0:35:00	53	36	21
0:36:00	53	36	20
0:37:00	53	36	20
0:38:00	52	36	20
0:39:00	52	36	21
0:40:00	52	36	21
0:41:00	51	36	20
0:42:00	51	36	21
0:43:00	51	36	20
0:44:00	51	36	23
0:45:00	51	36	24
0:46:00	50	36	22
0:47:00	50	37	21
0:48:00	50	37	20
0:49:00	50	37	23
0:50:00	50	37	23
0:51:00	50	36	24
0:52:00	51	37	22
0:53:00	51	37	22
0:54:00	51	37	22
0:55:00	51	37	23
0:56:00	51	37	24
0:57:00	51	37	22
0:58:00	51	36	23
0:59:00	51	36	23
1:00:00	51	36	24
1:01:00	51	36	23
1:02:00	51	36	24
1:03:00	51	36	24
1:04:00	51	36	29
1:05:00	51	36	25
1:06:00	51	36	27
1:07:00	51	36	28
1:08:00	51	36	26
1:09:00	51	36	28
1:10:00	51	36	28
1:11:00	51	36	32
1:12:00	51	36	28
1:13:00	51	36	34
1:14:00	51	36	33
1:15:00	51	36	32
1:16:00	51	36	30
1:17:00	51	36	33
1:18:00	51	36	35
1:19:00	51	36	33
1:20:00	51	36	33
1:21:00	50	36	36
1:22:00	50	36	44
1:23:00	50	36	36
1:24:00	50	36	38
1:25:00	50	36	37
1:26:00	50	36	36
1:27:00	51	36	37
1:28:00	51	36	38
1:29:00	51	36	39
1:30:00	51	36	39
1:31:00	51	36	40
1:32:00	51	36	41
1:33:00	51	36	40
1:34:00	51	36	40
1:35:00	51	36	42
1:36:00	51	36	45
1:37:00	51	36	45
1:38:00	51	36	46
1:39:00	51	36	47
1:40:00	51	36	48
1:41:00	50	36	49
1:42:00	50	36	51
1:43:00	50	36	82
1:44:00	51	36	56
1:45:00	51	36	62
1:46:00	51	36	96

File: project-root/data/Data Acquisition/Data Acquisition/2002 year (647)/Con 1 TNK G1900+1.2TDF-1+1%TA-1(65C).txt
--Test Summary--
Full Path and File Name	
Instrument Name	7222 #1
Instrument Type	Consistometer
Instrument Serial Number	113
Test Start Date	17.08.2002
Test Start Time	17:05:42
Test Stop Date	18.08.2002
Test Stop Time	10:53:57
Test Length	17:48:15
Final Sample Time Offset	17:48:00
Controller Schedule Name	
Sampling Period	60 seconds
Comments	MPa: 35(40min) T:65(40min) tap water, all dry blend
Information	WellID	
Information	Customer	TNK
Information	CementClass	G
Information	CementMfr	Dyckerhoff
Information	Additives	1.2%TDF-1+1%TA-1
Information	Density	1900
Information	BHCT	65
Information	BHST	81
Information	FluidLoss	
Information	JobType	146 mm csg tail slurry
Calculated Value	Thickening_Time	2:37:00
Calculated Value	Setting Time	N/A
Initial Temperature (°C)	26 °C
Final Temperature (°C)	26 °C
Initial Pressure (MPa)	2 MPa
Final Pressure (MPa)	8 MPa
Initial Consistency (Bc)	9 Bc
Final Consistency (Bc)	55 Bc
--Data--
Time (HH:MM:SS)	Temperature (°C)	Pressure (MPa)	Consistency (Bc)
0:00:00	26	2	9
0:01:00	26	3	9
0:02:00	26	3	9
0:03:00	27	4	9
0:04:00	27	6	9
0:05:00	28	7	9
0:06:00	28	8	10
0:07:00	29	9	10
0:08:00	30	9	10
0:09:00	32	10	10
0:10:00	33	11	10
0:11:00	35	12	10
0:12:00	36	12	10
0:13:00	38	13	9
0:14:00	39	14	10
0:15:00	41	14	10
0:16:00	42	15	9
0:17:00	44	16	10
0:18:00	45	17	10
0:19:00	46	17	10
0:20:00	47	18	10
0:21:00	48	19	10
0:22:00	48	20	10
0:23:00	49	21	10
0:24:00	50	22	10
0:25:00	51	23	10
0:26:00	51	24	10
0:27:00	52	24	10
0:28:00	53	25	10
0:29:00	54	26	10
0:30:00	55	27	10
0:31:00	56	28	10
0:32:00	57	29	10
0:33:00	58	30	10
0:34:00	59	30	10
0:35:00	60	31	10
0:36:00	61	32	10
0:37:00	62	33	10
0:38:00	63	33	10
0:39:00	64	34	10
0:40:00	65	35	10
0:41:00	66	35	10
0:42:00	67	35	9
0:43:00	68	35	9
0:44:00	68	35	9
0:45:00	69	35	9
0:46:00	69	35	10
0:47:00	69	35	10
0:48:00	69	35	10
0:49:00	68	35	10
0:50:00	67	35	10
0:51:00	67	35	9
0:52:00	66	35	10
0:53:00	65	35	10
0:54:00	64	35	10
0:55:00	64	35	10
0:56:00	63	36	10
0:57:00	62	36	10
0:58:00	62	36	10
0:59:00	62	36	10
1:00:00	62	36	10
1:01:00	62	36	10
1:02:00	63	36	10
1:03:00	63	35	10
1:04:00	64	36	10
1:05:00	64	36	10
1:06:00	65	36	10
1:07:00	65	35	10
1:08:00	66	35	10
1:09:00	66	35	10
1:10:00	66	35	10
1:11:00	66	35	10
1:12:00	66	35	10
1:13:00	66	35	10
1:14:00	66	35	10
1:15:00	66	35	10
1:16:00	66	35	10
1:17:00	65	35	10
1:18:00	65	35	10
1:19:00	65	35	10
1:20:00	65	35	10
1:21:00	64	36	10
1:22:00	64	36	10
1:23:00	64	36	10
1:24:00	64	36	10
1:25:00	64	36	10
1:26:00	64	36	10
1:27:00	64	36	11
1:28:00	65	36	11
1:29:00	65	36	11
1:30:00	65	36	10
1:31:00	65	36	10
1:32:00	65	36	10
1:33:00	65	36	10
1:34:00	65	35	11
1:35:00	65	35	11
1:36:00	65	35	11
1:37:00	65	35	11
1:38:00	65	35	11
1:39:00	65	35	11
1:40:00	65	35	11
1:41:00	65	35	11
1:42:00	65	35	11
1:43:00	65	35	11
1:44:00	65	35	11
1:45:00	65	35	11
1:46:00	65	35	11
1:47:00	65	35	12
1:48:00	65	35	12
1:49:00	65	36	12
1:50:00	65	36	13
1:51:00	65	36	14
1:52:00	65	36	14
1:53:00	65	36	14
1:54:00	65	36	14
1:55:00	65	35	14
1:56:00	65	35	15
1:57:00	65	35	15
1:58:00	65	35	16
1:59:00	65	35	18
2:00:00	65	35	18
2:01:00	65	35	19
2:02:00	65	35	21
2:03:00	65	35	21
2:04:00	65	35	21
2:05:00	65	35	22
2:06:00	65	35	21
2:07:00	65	35	24
2:08:00	65	35	24
2:09:00	65	35	25
2:10:00	65	35	29
2:11:00	65	35	36
2:12:00	65	35	34
2:13:00	65	35	39
2:14:00	65	35	33
2:15:00	65	35	34
2:16:00	65	35	36
2:17:00	65	35	36
2:18:00	65	35	37
2:19:00	65	35	39
2:20:00	65	35	42
2:21:00	65	35	44
2:22:00	64	35	45
2:23:00	64	35	46
2:24:00	64	35	47
2:25:00	64	35	48
2:26:00	64	35	56
2:27:00	64	35	55
2:28:00	64	35	57
2:29:00	64	35	68
2:30:00	65	35	59
2:31:00	65	35	68
2:32:00	65	35	67
2:33:00	65	35	69
2:34:00	65	35	68
2:35:00	65	35	69
2:36:00	65	35	72
2:37:00	65	35	74
2:38:00	65	35	79
2:39:00	65	35	83
2:40:00	65	35	80
2:41:00	65	35	80
2:42:00	64	35	84
2:43:00	64	35	92
2:44:00	64	35	66
2:45:00	64	35	50
2:46:00	64	35	50
2:47:00	65	35	51
2:48:00	65	35	50
2:49:00	66	35	52
2:50:00	66	35	50
2:51:00	66	35	52
2:52:00	66	35	52
2:53:00	67	35	51
2:54:00	67	35	51
2:55:00	67	35	48
2:56:00	67	35	50
2:57:00	67	35	50
2:58:00	68	35	51
2:59:00	68	35	50
3:00:00	68	35	51
3:01:00	68	35	50
3:02:00	68	35	49
3:03:00	68	35	50
3:04:00	68	35	50
3:05:00	68	35	51
3:06:00	68	35	51
3:07:00	68	35	51
3:08:00	68	35	50
3:09:00	68	35	50
3:10:00	68	35	49
3:11:00	68	35	50
3:12:00	68	35	50
3:13:00	68	35	49
3:14:00	68	35	50
3:15:00	68	35	51
3:16:00	68	35	51
3:17:00	68	35	52
3:18:00	68	35	52
3:19:00	68	35	52
3:20:00	68	35	52
3:21:00	68	35	52
3:22:00	68	35	52
3:23:00	67	35	52
3:24:00	67	35	52
3:25:00	67	35	53
3:26:00	67	35	52
3:27:00	67	35	52
3:28:00	67	35	52
3:29:00	67	35	52
3:30:00	67	35	52
3:31:00	67	35	52
3:32:00	66	35	52
3:33:00	66	35	52
3:34:00	66	35	52
3:35:00	66	35	52
3:36:00	66	35	52
3:37:00	66	35	52
3:38:00	66	35	52
3:39:00	66	35	52
3:40:00	65	35	52
3:41:00	65	35	52
3:42:00	65	35	52
3:43:00	65	35	52
3:44:00	65	35	52
3:45:00	65	35	52
3:46:00	65	35	52
3:47:00	64	35	52
3:48:00	64	35	52
3:49:00	64	35	52
3:50:00	64	35	52
3:51:00	64	35	52
3:52:00	64	35	52
3:53:00	63	35	52
3:54:00	63	35	52
3:55:00	63	35	52
3:56:00	63	35	52
3:57:00	63	35	52
3:58:00	63	35	52
3:59:00	62	35	52
4:00:00	62	35	52
4:01:00	62	35	52
4:02:00	62	35	51
4:03:00	62	35	51
4:04:00	62	35	51
4:05:00	62	35	49
4:06:00	61	35	50
4:07:00	61	35	50
4:08:00	61	35	50
4:09:00	61	35	50
4:10:00	61	35	51
4:11:00	61	35	51
4:12:00	61	35	51
4:13:00	60	35	52
4:14:00	60	35	52
4:15:00	60	35	52
4:16:00	60	35	52
4:17:00	60	35	51
4:18:00	60	35	51
4:19:00	59	35	51
4:20:00	59	35	51
4:21:00	59	35	51
4:22:00	59	35	51
4:23:00	59	35	51
4:24:00	59	35	51
4:25:00	59	35	51
4:26:00	58	35	51
4:27:00	58	35	51
4:28:00	58	35	51
4:29:00	58	35	51
4:30:00	58	35	51
4:31:00	58	35	51
4:32:00	58	35	51
4:33:00	58	35	51
4:34:00	57	35	50
4:35:00	57	35	51
4:36:00	57	35	51
4:37:00	57	35	51
4:38:00	57	35	51
4:39:00	57	35	52
4:40:00	57	35	52
4:41:00	56	35	52
4:42:00	56	35	52
4:43:00	56	35	52
4:44:00	56	35	52
4:45:00	56	35	52
4:46:00	56	35	52
4:47:00	56	35	52
4:48:00	56	35	52
4:49:00	55	35	52
4:50:00	55	35	52
4:51:00	55	35	52
4:52:00	55	35	52
4:53:00	55	35	52
4:54:00	55	35	52
4:55:00	55	35	52
4:56:00	55	35	52
4:57:00	54	35	52
4:58:00	54	35	52
4:59:00	54	35	52
5:00:00	54	35	52
5:01:00	54	35	52
5:02:00	54	35	52
5:03:00	54	35	52
5:04:00	54	35	52
5:05:00	53	35	52
5:06:00	53	35	52
5:07:00	53	35	52
5:08:00	53	35	52
5:09:00	53	35	53
5:10:00	53	35	53
5:11:00	53	35	53
5:12:00	53	35	53
5:13:00	53	35	53
5:14:00	52	35	53
5:15:00	52	35	53
5:16:00	52	35	53
5:17:00	52	35	53
5:18:00	52	35	53
5:19:00	52	35	53
5:20:00	52	35	53
5:21:00	52	35	53
5:22:00	52	35	53
5:23:00	51	35	53
5:24:00	51	35	53
5:25:00	51	35	53
5:26:00	51	35	53
5:27:00	51	35	53
5:28:00	51	35	53
5:29:00	51	35	53
5:30:00	51	35	53
5:31:00	51	35	53
5:32:00	51	35	53
5:33:00	50	35	53
5:34:00	50	35	53
5:35:00	50	35	53
5:36:00	50	35	53
5:37:00	50	35	53
5:38:00	50	35	53
5:39:00	50	35	53
5:40:00	50	35	53
5:41:00	50	35	53
5:42:00	50	35	53
5:43:00	49	35	53
5:44:00	49	35	53
5:45:00	49	35	53
5:46:00	49	35	53
5:47:00	49	35	53
5:48:00	49	35	53
5:49:00	49	35	53
5:50:00	49	35	53
5:51:00	49	35	53
5:52:00	49	35	53
5:53:00	49	35	53
5:54:00	48	35	53
5:55:00	48	35	53
5:56:00	48	35	53
5:57:00	48	35	53
5:58:00	48	35	53
5:59:00	48	35	53
6:00:00	48	35	53
6:01:00	48	35	53
6:02:00	48	35	53
6:03:00	48	35	53
6:04:00	48	35	53
6:05:00	47	35	53
6:06:00	47	35	53
6:07:00	47	35	53
6:08:00	47	35	53
6:09:00	47	35	53
6:10:00	47	35	53
6:11:00	47	35	53
6:12:00	47	35	53
6:13:00	47	35	53
6:14:00	47	35	53
6:15:00	47	35	53
6:16:00	47	35	53
6:17:00	47	35	53
6:18:00	46	35	53
6:19:00	46	35	53
6:20:00	46	35	53
6:21:00	46	35	53
6:22:00	46	35	53
6:23:00	46	35	53
6:24:00	46	35	53
6:25:00	46	35	53
6:26:00	46	35	53
6:27:00	46	35	53
6:28:00	46	35	53
6:29:00	46	35	53
6:30:00	46	35	53
6:31:00	45	35	53
6:32:00	45	35	53
6:33:00	45	35	53
6:34:00	45	35	53
6:35:00	45	35	53
6:36:00	45	35	53
6:37:00	45	35	53
6:38:00	45	35	53
6:39:00	45	35	53
6:40:00	45	35	53
6:41:00	45	35	53
6:42:00	45	35	53
6:43:00	45	35	53
6:44:00	44	35	53
6:45:00	44	35	53
6:46:00	44	35	53
6:47:00	44	35	53
6:48:00	44	35	53
6:49:00	44	35	53
6:50:00	44	35	53
6:51:00	44	35	53
6:52:00	44	35	54
6:53:00	44	35	54
6:54:00	44	35	54
6:55:00	44	35	54
6:56:00	44	35	54
6:57:00	44	35	53
6:58:00	43	35	53
6:59:00	43	35	53
7:00:00	43	35	53
7:01:00	43	35	53
7:02:00	43	35	53
7:03:00	43	35	53
7:04:00	43	35	53
7:05:00	43	35	53
7:06:00	43	35	53
7:07:00	43	35	53
7:08:00	43	35	53
7:09:00	43	35	53
7:10:00	43	35	53
7:11:00	43	35	53
7:12:00	43	35	53
7:13:00	42	35	53
7:14:00	42	35	53
7:15:00	42	35	53
7:16:00	42	35	53
7:17:00	42	35	53
7:18:00	42	35	53
7:19:00	42	35	53
7:20:00	42	35	53
7:21:00	42	35	53
7:22:00	42	35	54
7:23:00	42	35	53
7:24:00	42	35	53
7:25:00	42	35	53
7:26:00	42	35	53
7:27:00	42	35	54
7:28:00	42	35	54
7:29:00	41	35	54
7:30:00	41	35	54
7:31:00	41	35	54
7:32:00	41	35	54
7:33:00	41	35	54
7:34:00	41	35	54
7:35:00	41	35	54
7:36:00	41	35	54
7:37:00	41	35	54
7:38:00	41	35	54
7:39:00	41	35	54
7:40:00	41	35	54
7:41:00	41	35	54
7:42:00	41	35	54
7:43:00	41	35	54
7:44:00	41	35	54
7:45:00	41	35	54
7:46:00	41	35	54
7:47:00	40	35	54
7:48:00	40	35	54
7:49:00	40	35	54
7:50:00	40	35	54
7:51:00	40	35	54
7:52:00	40	35	54
7:53:00	40	35	54
7:54:00	40	35	54
7:55:00	40	35	54
7:56:00	40	35	54
7:57:00	40	35	54
7:58:00	40	35	54
7:59:00	40	35	54
8:00:00	40	35	54
8:01:00	40	35	54
8:02:00	40	35	54
8:03:00	40	35	54
8:04:00	40	35	54
8:05:00	40	35	54
8:06:00	39	35	54
8:07:00	39	35	54
8:08:00	39	35	54
8:09:00	39	35	54
8:10:00	39	35	54
8:11:00	39	35	53
8:12:00	39	35	54
8:13:00	39	35	54
8:14:00	39	35	54
8:15:00	39	35	54
8:16:00	39	35	54
8:17:00	39	35	54
8:18:00	39	35	54
8:19:00	39	35	54
8:20:00	39	35	54
8:21:00	39	35	54
8:22:00	39	35	54
8:23:00	39	35	54
8:24:00	39	35	54
8:25:00	39	35	54
8:26:00	39	35	54
8:27:00	38	35	54
8:28:00	38	35	54
8:29:00	38	35	54
8:30:00	38	35	54
8:31:00	38	35	54
8:32:00	38	35	54
8:33:00	38	35	54
8:34:00	38	35	54
8:35:00	38	35	54
8:36:00	38	35	54
8:37:00	38	35	54
8:38:00	38	35	54
8:39:00	38	35	54
8:40:00	38	35	54
8:41:00	38	35	54
8:42:00	38	35	54
8:43:00	38	35	54
8:44:00	38	35	54
8:45:00	38	35	54
8:46:00	38	35	54
8:47:00	38	35	54
8:48:00	38	35	54
8:49:00	38	35	54
8:50:00	37	35	54
8:51:00	37	35	54
8:52:00	37	35	54
8:53:00	37	35	54
8:54:00	37	35	54
8:55:00	37	35	54
8:56:00	37	35	54
8:57:00	37	35	54
8:58:00	37	35	54
8:59:00	37	35	54
9:00:00	37	35	54
9:01:00	37	35	54
9:02:00	37	35	54
9:03:00	37	35	54
9:04:00	37	35	54
9:05:00	37	35	54
9:06:00	37	35	54
9:07:00	37	35	53
9:08:00	37	35	53
9:09:00	37	35	53
9:10:00	37	35	53
9:11:00	37	35	51
9:12:00	37	35	53
9:13:00	36	35	53
9:14:00	36	35	38
9:15:00	36	35	30
9:16:00	36	35	46
9:17:00	36	35	50
9:18:00	36	35	6
9:19:00	36	35	54
9:20:00	36	35	31
9:21:00	36	35	26
9:22:00	36	35	54
9:23:00	36	35	54
9:24:00	36	35	54
9:25:00	36	35	54
9:26:00	36	35	54
9:27:00	36	35	54
9:28:00	36	35	54
9:29:00	36	35	54
9:30:00	36	35	54
9:31:00	36	35	54
9:32:00	36	35	54
9:33:00	36	35	50
9:34:00	36	35	51
9:35:00	36	35	54
9:36:00	36	35	53
9:37:00	36	35	51
9:38:00	36	35	54
9:39:00	36	35	54
9:40:00	35	35	53
9:41:00	35	35	53
9:42:00	35	35	53
9:43:00	35	35	53
9:44:00	35	35	53
9:45:00	35	35	51
9:46:00	35	35	53
9:47:00	35	35	54
9:48:00	35	35	54
9:49:00	35	35	54
9:50:00	35	35	54
9:51:00	35	35	54
9:52:00	35	35	54
9:53:00	35	35	54
9:54:00	35	35	54
9:55:00	35	35	54
9:56:00	35	35	54
9:57:00	35	35	53
9:58:00	35	35	53
9:59:00	35	35	53
10:00:00	35	35	54
10:01:00	35	35	53
10:02:00	35	35	53
10:03:00	35	35	53
10:04:00	35	35	53
10:05:00	35	35	52
10:06:00	35	35	52
10:07:00	35	35	53
10:08:00	35	35	53
10:09:00	34	35	53
10:10:00	34	35	53
10:11:00	34	35	53
10:12:00	34	35	53
10:13:00	34	35	53
10:14:00	34	35	53
10:15:00	34	35	53
10:16:00	34	35	53
10:17:00	34	35	53
10:18:00	34	35	53
10:19:00	34	35	53
10:20:00	34	35	53
10:21:00	34	35	52
10:22:00	34	35	52
10:23:00	34	35	52
10:24:00	34	35	53
10:25:00	34	35	53
10:26:00	34	35	53
10:27:00	34	35	52
10:28:00	34	35	53
10:29:00	34	35	53
10:30:00	34	35	53
10:31:00	34	35	53
10:32:00	34	35	53
10:33:00	34	35	53
10:34:00	34	35	53
10:35:00	34	35	53
10:36:00	34	35	53
10:37:00	34	35	53
10:38:00	34	35	53
10:39:00	34	35	53
10:40:00	34	35	53
10:41:00	34	35	53
10:42:00	34	35	53
10:43:00	33	35	53
10:44:00	33	35	53
10:45:00	33	35	53
10:46:00	33	35	53
10:47:00	33	35	53
10:48:00	33	35	53
10:49:00	33	35	53
10:50:00	33	35	53
10:51:00	33	35	53
10:52:00	33	35	52
10:53:00	33	35	52
10:54:00	33	35	52
10:55:00	33	35	52
10:56:00	33	35	52
10:57:00	33	35	52
10:58:00	33	35	52
10:59:00	33	35	52
11:00:00	33	35	52
11:01:00	33	35	52
11:02:00	33	35	52
11:03:00	33	35	52
11:04:00	33	35	52
11:05:00	33	35	52
11:06:00	33	35	52
11:07:00	33	35	52
11:08:00	33	35	52
11:09:00	33	35	52
11:10:00	33	35	52
11:11:00	33	35	52
11:12:00	33	35	52
11:13:00	33	35	52
11:14:00	33	35	52
11:15:00	33	35	51
11:16:00	33	35	52
11:17:00	33	35	51
11:18:00	33	35	51
11:19:00	32	35	51
11:20:00	33	35	51
11:21:00	32	35	52
11:22:00	32	35	52
11:23:00	32	35	52
11:24:00	32	35	52
11:25:00	32	35	52
11:26:00	32	35	52
11:27:00	32	35	51
11:28:00	32	35	51
11:29:00	32	35	51
11:30:00	32	35	51
11:31:00	32	35	51
11:32:00	32	35	51
11:33:00	32	35	51
11:34:00	32	35	51
11:35:00	32	35	51
11:36:00	32	35	51
11:37:00	32	35	51
11:38:00	32	35	51
11:39:00	32	35	51
11:40:00	32	35	51
11:41:00	32	35	51
11:42:00	32	35	51
11:43:00	32	35	51
11:44:00	32	35	51
11:45:00	32	35	51
11:46:00	32	35	51
11:47:00	32	35	51
11:48:00	32	35	51
11:49:00	32	35	51
11:50:00	32	35	51
11:51:00	32	35	51
11:52:00	32	35	50
11:53:00	32	35	51
11:54:00	32	35	50
11:55:00	32	35	50
11:56:00	32	35	51
11:57:00	32	35	50
11:58:00	32	35	50
11:59:00	32	35	50
12:00:00	32	35	50
12:01:00	32	35	51
12:02:00	32	35	50
12:03:00	31	35	50
12:04:00	31	35	50
12:05:00	31	35	50
12:06:00	31	35	50
12:07:00	31	35	50
12:08:00	31	35	50
12:09:00	31	35	50
12:10:00	31	35	51
12:11:00	31	35	51
12:12:00	31	35	51
12:13:00	31	35	51
12:14:00	31	35	51
12:15:00	31	35	51
12:16:00	31	35	51
12:17:00	31	35	51
12:18:00	31	35	51
12:19:00	31	35	51
12:20:00	31	35	51
12:21:00	31	35	51
12:22:00	31	35	51
12:23:00	31	35	51
12:24:00	31	35	51
12:25:00	31	35	51
12:26:00	31	35	51
12:27:00	31	35	51
12:28:00	31	35	51
12:29:00	31	35	51
12:30:00	31	35	51
12:31:00	31	35	51
12:32:00	31	35	51
12:33:00	31	35	51
12:34:00	31	35	51
12:35:00	31	35	51
12:36:00	31	35	51
12:37:00	31	35	51
12:38:00	31	35	51
12:39:00	31	35	51
12:40:00	31	35	51
12:41:00	31	35	51
12:42:00	31	35	51
12:43:00	31	35	51
12:44:00	31	35	51
12:45:00	31	35	51
12:46:00	31	35	51
12:47:00	31	35	51
12:48:00	31	35	51
12:49:00	31	35	51
12:50:00	31	35	51
12:51:00	30	35	51
12:52:00	30	35	51
12:53:00	30	35	51
12:54:00	30	35	51
12:55:00	30	35	51
12:56:00	30	35	51
12:57:00	30	35	51
12:58:00	30	35	51
12:59:00	30	35	51
13:00:00	30	35	51
13:01:00	30	35	51
13:02:00	30	35	51
13:03:00	30	35	51
13:04:00	30	35	51
13:05:00	30	35	51
13:06:00	30	35	52
13:07:00	30	35	52
13:08:00	30	35	52
13:09:00	30	35	52
13:10:00	30	35	52
13:11:00	30	35	51
13:12:00	30	35	51
13:13:00	30	35	51
13:14:00	30	35	52
13:15:00	30	35	52
13:16:00	30	35	52
13:17:00	30	35	51
13:18:00	30	35	51
13:19:00	30	35	51
13:20:00	30	35	51
13:21:00	30	35	51
13:22:00	30	35	51
13:23:00	30	35	51
13:24:00	30	35	51
13:25:00	30	35	51
13:26:00	30	35	51
13:27:00	30	35	51
13:28:00	30	35	51
13:29:00	30	35	51
13:30:00	30	35	51
13:31:00	30	35	51
13:32:00	30	35	51
13:33:00	30	35	51
13:34:00	30	35	51
13:35:00	30	35	51
13:36:00	30	35	51
13:37:00	30	35	51
13:38:00	30	35	51
13:39:00	30	35	51
13:40:00	30	35	51
13:41:00	30	35	51
13:42:00	30	35	51
13:43:00	30	35	51
13:44:00	30	35	51
13:45:00	30	35	51
13:46:00	30	35	51
13:47:00	30	35	51
13:48:00	30	35	51
13:49:00	30	35	51
13:50:00	30	35	51
13:51:00	29	35	51
13:52:00	29	35	51
13:53:00	29	35	51
13:54:00	29	35	51
13:55:00	29	35	51
13:56:00	29	35	51
13:57:00	29	35	51
13:58:00	29	35	51
13:59:00	29	35	51
14:00:00	29	35	51
14:01:00	29	35	51
14:02:00	29	35	51
14:03:00	29	35	51
14:04:00	29	35	51
14:05:00	29	35	51
14:06:00	29	35	51
14:07:00	29	35	51
14:08:00	29	35	51
14:09:00	29	35	50
14:10:00	29	35	50
14:11:00	29	35	50
14:12:00	29	35	50
14:13:00	29	35	50
14:14:00	29	35	50
14:15:00	29	35	50
14:16:00	29	35	50
14:17:00	29	35	49
14:18:00	29	35	50
14:19:00	29	35	49
14:20:00	29	35	49
14:21:00	29	35	49
14:22:00	29	35	49
14:23:00	29	35	49
14:24:00	29	35	49
14:25:00	29	35	49
14:26:00	29	35	48
14:27:00	29	35	49
14:28:00	29	35	48
14:29:00	29	35	48
14:30:00	29	35	48
14:31:00	29	35	48
14:32:00	29	35	48
14:33:00	29	35	48
14:34:00	29	35	48
14:35:00	29	35	48
14:36:00	29	35	48
14:37:00	29	35	48
14:38:00	29	35	49
14:39:00	29	35	48
14:40:00	29	35	49
14:41:00	29	35	48
14:42:00	29	35	48
14:43:00	29	35	48
14:44:00	29	35	48
14:45:00	29	35	48
14:46:00	29	35	48
14:47:00	29	35	48
14:48:00	29	35	48
14:49:00	29	35	48
14:50:00	29	35	48
14:51:00	29	35	48
14:52:00	29	35	48
14:53:00	29	35	48
14:54:00	29	35	48
14:55:00	29	35	48
14:56:00	29	35	48
14:57:00	29	35	49
14:58:00	29	35	49
14:59:00	29	35	49
15:00:00	29	35	49
15:01:00	29	35	49
15:02:00	28	35	49
15:03:00	28	35	49
15:04:00	28	35	49
15:05:00	28	35	49
15:06:00	28	35	49
15:07:00	28	35	49
15:08:00	28	35	49
15:09:00	28	35	49
15:10:00	28	35	49
15:11:00	28	35	49
15:12:00	28	35	49
15:13:00	28	35	49
15:14:00	28	35	48
15:15:00	28	35	48
15:16:00	28	35	48
15:17:00	28	35	48
15:18:00	28	35	48
15:19:00	28	35	48
15:20:00	28	35	48
15:21:00	28	35	48
15:22:00	28	35	48
15:23:00	28	35	48
15:24:00	28	35	48
15:25:00	28	35	48
15:26:00	28	35	48
15:27:00	28	35	48
15:28:00	28	35	48
15:29:00	28	35	48
15:30:00	28	35	48
15:31:00	28	35	48
15:32:00	28	35	48
15:33:00	28	35	48
15:34:00	28	35	48
15:35:00	28	35	48
15:36:00	28	35	48
15:37:00	28	35	48
15:38:00	28	35	48
15:39:00	28	35	48
15:40:00	28	35	48
15:41:00	28	35	48
15:42:00	28	35	48
15:43:00	28	35	48
15:44:00	28	35	48
15:45:00	28	35	48
15:46:00	28	35	48
15:47:00	28	35	48
15:48:00	28	35	48
15:49:00	28	35	48
15:50:00	28	35	48
15:51:00	28	35	48
15:52:00	28	35	48
15:53:00	28	35	48
15:54:00	28	35	48
15:55:00	28	35	49
15:56:00	28	35	49
15:57:00	28	35	49
15:58:00	28	35	49
15:59:00	28	35	49
16:00:00	28	35	48
16:01:00	28	35	48
16:02:00	28	35	48
16:03:00	28	35	48
16:04:00	28	35	48
16:05:00	28	35	48
16:06:00	28	35	48
16:07:00	28	35	48
16:08:00	28	35	48
16:09:00	28	35	48
16:10:00	28	35	48
16:11:00	28	35	48
16:12:00	28	35	48
16:13:00	28	35	48
16:14:00	28	35	48
16:15:00	28	35	48
16:16:00	28	35	48
16:17:00	28	35	48
16:18:00	28	35	48
16:19:00	28	35	48
16:20:00	28	35	48
16:21:00	28	35	48
16:22:00	28	35	48
16:23:00	27	35	48
16:24:00	28	35	48
16:25:00	27	35	48
16:26:00	27	35	48
16:27:00	27	35	48
16:28:00	27	35	48
16:29:00	27	35	47
16:30:00	27	35	47
16:31:00	27	35	47
16:32:00	27	35	47
16:33:00	27	35	47
16:34:00	27	35	47
16:35:00	27	35	47
16:36:00	27	35	47
16:37:00	27	35	47
16:38:00	27	35	47
16:39:00	27	35	47
16:40:00	27	35	47
16:41:00	27	35	47
16:42:00	27	35	47
16:43:00	27	35	47
16:44:00	27	35	48
16:45:00	27	35	48
16:46:00	27	35	47
16:47:00	27	35	46
16:48:00	27	35	47
16:49:00	27	35	46
16:50:00	27	35	47
16:51:00	27	35	47
16:52:00	27	35	47
16:53:00	27	35	47
16:54:00	27	35	47
16:55:00	27	35	47
16:56:00	27	35	47
16:57:00	27	35	47
16:58:00	27	35	47
16:59:00	27	35	47
17:00:00	27	35	47
17:01:00	27	35	47
17:02:00	27	35	47
17:03:00	27	35	46
17:04:00	27	35	46
17:05:00	27	35	46
17:06:00	27	35	46
17:07:00	27	35	46
17:08:00	27	35	46
17:09:00	27	35	46
17:10:00	27	35	47
17:11:00	27	35	47
17:12:00	27	35	47
17:13:00	27	35	47
17:14:00	27	35	47
17:15:00	27	35	47
17:16:00	27	35	47
17:17:00	27	35	47
17:18:00	27	35	47
17:19:00	27	35	47
17:20:00	27	35	47
17:21:00	27	35	47
17:22:00	27	35	47
17:23:00	27	35	47
17:24:00	27	35	47
17:25:00	27	35	47
17:26:00	27	35	47
17:27:00	27	35	47
17:28:00	27	35	47
17:29:00	27	35	47
17:30:00	27	35	47
17:31:00	27	35	47
17:32:00	27	35	47
17:33:00	27	35	47
17:34:00	27	35	47
17:35:00	27	35	47
17:36:00	27	35	47
17:37:00	27	35	47
17:38:00	27	35	47
17:39:00	27	35	47
17:40:00	27	35	47
17:41:00	27	32	53
17:42:00	27	24	56
17:43:00	27	19	58
17:44:00	27	14	56
17:45:00	26	10	51
17:46:00	26	8	54
17:47:00	26	7	53
17:48:00	26	8	55

File: project-root/data/Data Acquisition/Data Acquisition/2002 year (647)/Con 1 Usinsk A1900+0.8%TDF-1+0.2%D-19 (35C).txt
--Test Summary--
Full Path and File Name	
Instrument Name	7222 #1
Instrument Type	Consistometer
Instrument Serial Number	113
Test Start Date	11.06.2002
Test Start Time	21:23:31
Test Stop Date	12.06.2002
Test Stop Time	0:09:40
Test Length	2:46:09
Final Sample Time Offset	2:46:00
Controller Schedule Name	
Sampling Period	60 seconds
Comments	MPa: 40(30min); T: 35C(30min); field water, dry blending
Information	WellID	Toravey
Information	Customer	Usinsk
Information	CementClass	A
Information	CementMfr	Suhoy Log
Information	Additives	0.8%TDF-1+0.2%D-19
Information	Density	1900
Information	BHCT	35
Information	BHST	40
Information	FluidLoss	
Information	JobType	Research
Calculated Value	Thickening_Time	N/A
Calculated Value	Setting Time	N/A
Initial Temperature (°C)	28 °C
Final Temperature (°C)	36 °C
Initial Pressure (MPa)	2 MPa
Final Pressure (MPa)	40 MPa
Initial Consistency (Bc)	15 Bc
Final Consistency (Bc)	77 Bc
--Data--
Time (HH:MM:SS)	Temperature (°C)	Pressure (MPa)	Consistency (Bc)
0:00:00	28	2	15
0:01:00	28	4	16
0:02:00	28	5	16
0:03:00	28	6	16
0:04:00	28	8	16
0:05:00	28	8	16
0:06:00	29	10	16
0:07:00	29	11	16
0:08:00	29	12	16
0:09:00	29	14	17
0:10:00	29	15	16
0:11:00	29	16	17
0:12:00	30	17	16
0:13:00	30	19	17
0:14:00	30	20	18
0:15:00	30	21	16
0:16:00	30	23	19
0:17:00	31	24	17
0:18:00	31	25	17
0:19:00	31	26	17
0:20:00	31	28	15
0:21:00	32	29	16
0:22:00	32	30	16
0:23:00	32	31	18
0:24:00	32	33	16
0:25:00	32	34	16
0:26:00	33	35	16
0:27:00	33	36	16
0:28:00	33	38	17
0:29:00	33	39	16
0:30:00	34	40	16
0:31:00	34	40	17
0:32:00	34	40	16
0:33:00	34	40	19
0:34:00	34	40	17
0:35:00	34	40	17
0:36:00	34	40	18
0:37:00	34	40	18
0:38:00	34	40	18
0:39:00	34	40	18
0:40:00	34	40	18
0:41:00	34	40	21
0:42:00	34	40	20
0:43:00	34	40	20
0:44:00	34	40	20
0:45:00	34	40	21
0:46:00	34	40	21
0:47:00	34	40	21
0:48:00	34	40	22
0:49:00	34	40	22
0:50:00	34	40	22
0:51:00	34	40	22
0:52:00	34	40	22
0:53:00	34	40	22
0:54:00	34	40	22
0:55:00	34	40	22
0:56:00	34	40	22
0:57:00	34	40	22
0:58:00	33	40	22
0:59:00	33	40	22
1:00:00	33	40	22
1:01:00	33	40	22
1:02:00	33	40	22
1:03:00	33	40	22
1:04:00	33	40	22
1:05:00	34	40	22
1:06:00	34	40	22
1:07:00	34	40	22
1:08:00	34	40	22
1:09:00	34	40	25
1:10:00	34	40	25
1:11:00	34	40	28
1:12:00	34	40	30
1:13:00	34	40	28
1:14:00	34	40	28
1:15:00	34	40	28
1:16:00	34	40	28
1:17:00	34	40	28
1:18:00	34	40	28
1:19:00	34	40	28
1:20:00	34	40	28
1:21:00	34	40	28
1:22:00	34	40	28
1:23:00	34	40	29
1:24:00	34	40	29
1:25:00	34	40	29
1:26:00	34	40	29
1:27:00	34	40	34
1:28:00	34	40	30
1:29:00	34	40	31
1:30:00	34	40	31
1:31:00	34	40	31
1:32:00	34	40	33
1:33:00	34	40	31
1:34:00	34	40	31
1:35:00	34	40	31
1:36:00	34	40	35
1:37:00	34	40	33
1:38:00	34	40	33
1:39:00	34	40	33
1:40:00	34	40	33
1:41:00	34	40	33
1:42:00	34	40	36
1:43:00	34	40	34
1:44:00	34	40	34
1:45:00	34	40	36
1:46:00	34	40	35
1:47:00	34	40	36
1:48:00	34	40	36
1:49:00	34	40	36
1:50:00	34	40	36
1:51:00	34	40	37
1:52:00	34	40	42
1:53:00	34	40	39
1:54:00	34	40	40
1:55:00	34	40	40
1:56:00	34	40	40
1:57:00	34	40	41
1:58:00	34	40	40
1:59:00	34	40	43
2:00:00	34	40	44
2:01:00	34	40	47
2:02:00	34	40	44
2:03:00	34	40	44
2:04:00	34	40	45
2:05:00	34	40	45
2:06:00	35	40	47
2:07:00	35	40	47
2:08:00	35	40	46
2:09:00	35	40	47
2:10:00	35	40	52
2:11:00	35	40	52
2:12:00	35	40	52
2:13:00	35	40	50
2:14:00	35	40	51
2:15:00	35	40	52
2:16:00	35	40	51
2:17:00	35	40	53
2:18:00	35	40	51
2:19:00	35	40	53
2:20:00	35	40	52
2:21:00	35	40	53
2:22:00	35	40	53
2:23:00	35	40	55
2:24:00	35	40	54
2:25:00	35	40	54
2:26:00	35	40	55
2:27:00	35	40	56
2:28:00	35	40	57
2:29:00	35	40	57
2:30:00	35	40	57
2:31:00	36	40	58
2:32:00	36	40	59
2:33:00	36	40	59
2:34:00	36	40	60
2:35:00	36	40	62
2:36:00	36	40	63
2:37:00	36	40	64
2:38:00	36	40	67
2:39:00	36	40	67
2:40:00	36	40	66
2:41:00	36	40	68
2:42:00	36	40	69
2:43:00	36	40	70
2:44:00	36	40	39
2:45:00	36	40	26
2:46:00	36	40	77

File: project-root/data/Data Acquisition/Data Acquisition/2002 year (647)/Con 1 Usinsk G1500+1%PPB Gel+1.2%SMS+0.1%TR-1 (50C).txt
--Test Summary--
Full Path and File Name	
Instrument Name	7222 #1
Instrument Type	Consistometer
Instrument Serial Number	113
Test Start Date	08.03.2002
Test Start Time	0:07:03
Test Stop Date	08.03.2002
Test Stop Time	2:20:41
Test Length	2:13:38
Final Sample Time Offset	2:13:00
Controller Schedule Name	
Sampling Period	60 seconds
Comments	MPa: 40(30min); T: 50C(30min); tar water, dry blending 
Information	WellID	
Information	Customer	Usinsk
Information	CementClass	G
Information	CementMfr	Dyckerhoff
Information	Additives	1%PPB Gel+1.2%SMS+0.1%TR-1
Information	Density	1500
Information	BHCT	50
Information	BHST	60
Information	FluidLoss	
Information	JobType	Research
Calculated Value	Thickening_Time	N/A
Calculated Value	Setting Time	N/A
Initial Temperature (°C)	24 °C
Final Temperature (°C)	48 °C
Initial Pressure (MPa)	1 MPa
Final Pressure (MPa)	40 MPa
Initial Consistency (Bc)	10 Bc
Final Consistency (Bc)	41 Bc
--Data--
Time (HH:MM:SS)	Temperature (°C)	Pressure (MPa)	Consistency (Bc)
0:00:00	24	1	10
0:01:00	24	3	8
0:02:00	24	5	8
0:03:00	24	6	8
0:04:00	24	7	8
0:05:00	25	8	9
0:06:00	25	10	9
0:07:00	26	11	8
0:08:00	27	12	11
0:09:00	28	13	16
0:10:00	29	15	9
0:11:00	31	16	11
0:12:00	32	17	14
0:13:00	33	19	23
0:14:00	34	19	15
0:15:00	36	21	25
0:16:00	37	22	8
0:17:00	38	23	8
0:18:00	39	25	7
0:19:00	40	26	7
0:20:00	40	27	7
0:21:00	41	29	7
0:22:00	42	30	7
0:23:00	43	31	7
0:24:00	44	32	7
0:25:00	44	34	7
0:26:00	45	35	7
0:27:00	46	36	7
0:28:00	47	37	7
0:29:00	47	39	7
0:30:00	48	40	28
0:31:00	49	40	26
0:32:00	49	40	38
0:33:00	50	40	12
0:34:00	51	40	27
0:35:00	51	40	31
0:36:00	51	40	18
0:37:00	51	40	36
0:38:00	51	40	16
0:39:00	51	40	22
0:40:00	51	40	27
0:41:00	50	40	12
0:42:00	50	40	42
0:43:00	49	40	16
0:44:00	49	40	18
0:45:00	49	40	14
0:46:00	49	40	9
0:47:00	48	41	8
0:48:00	48	41	8
0:49:00	48	41	8
0:50:00	48	41	8
0:51:00	48	41	8
0:52:00	48	41	8
0:53:00	48	41	9
0:54:00	48	41	10
0:55:00	48	41	10
0:56:00	49	41	10
0:57:00	49	41	10
0:58:00	49	41	10
0:59:00	49	41	11
1:00:00	49	41	11
1:01:00	49	41	11
1:02:00	49	41	11
1:03:00	49	41	11
1:04:00	49	41	11
1:05:00	49	41	11
1:06:00	49	41	11
1:07:00	49	41	11
1:08:00	49	41	11
1:09:00	49	41	11
1:10:00	49	41	11
1:11:00	49	41	11
1:12:00	49	41	11
1:13:00	49	41	11
1:14:00	49	41	11
1:15:00	49	41	11
1:16:00	49	41	11
1:17:00	49	41	11
1:18:00	49	41	11
1:19:00	49	41	11
1:20:00	49	41	11
1:21:00	49	41	11
1:22:00	49	40	11
1:23:00	49	41	11
1:24:00	49	41	12
1:25:00	49	41	12
1:26:00	49	40	12
1:27:00	49	40	12
1:28:00	49	40	12
1:29:00	49	40	12
1:30:00	49	40	12
1:31:00	49	40	12
1:32:00	49	40	12
1:33:00	49	40	12
1:34:00	49	40	12
1:35:00	49	40	13
1:36:00	49	40	13
1:37:00	49	40	13
1:38:00	49	40	13
1:39:00	49	40	14
1:40:00	49	40	14
1:41:00	49	40	14
1:42:00	49	40	14
1:43:00	49	40	14
1:44:00	49	40	15
1:45:00	49	40	15
1:46:00	49	40	15
1:47:00	49	40	15
1:48:00	49	40	16
1:49:00	49	40	16
1:50:00	49	40	16
1:51:00	49	40	16
1:52:00	49	40	17
1:53:00	49	40	17
1:54:00	49	40	18
1:55:00	49	40	18
1:56:00	49	40	18
1:57:00	49	40	18
1:58:00	49	40	18
1:59:00	49	40	18
2:00:00	49	40	19
2:01:00	49	40	20
2:02:00	49	40	20
2:03:00	49	40	20
2:04:00	49	40	20
2:05:00	49	40	20
2:06:00	49	40	22
2:07:00	49	40	22
2:08:00	49	40	45
2:09:00	49	40	81
2:10:00	49	40	40
2:11:00	48	40	36
2:12:00	48	40	55
2:13:00	48	40	41

File: project-root/data/Data Acquisition/Data Acquisition/2002 year (647)/Con 1 Usinsk G1500+1.25%SMS(Fr)+1.25%TC-101 (25C).txt
--Test Summary--
Full Path and File Name	
Instrument Name	7222 #1
Instrument Type	Consistometer
Instrument Serial Number	113
Test Start Date	30.09.2002
Test Start Time	9:59:00
Test Stop Date	01.10.2002
Test Stop Time	8:36:44
Test Length	22:37:44
Final Sample Time Offset	22:37:00
Controller Schedule Name	
Sampling Period	60 seconds
Comments	MPa: 15(30min) T:25(30min), tap water, all dry blending
Information	WellID	North / 10
Information	Customer	SeverTek
Information	CementClass	G
Information	CementMfr	Dyckerhoff
Information	Additives	1.25%SMS(Fr)+1.25%TC-101
Information	Density	1500
Information	BHCT	25
Information	BHST	39
Information	FluidLoss	
Information	JobType	Intermediate Csg
Calculated Value	Thickening_Time	N/A
Calculated Value	Setting Time	N/A
Initial Temperature (°C)	20 °C
Final Temperature (°C)	25 °C
Initial Pressure (MPa)	1 MPa
Final Pressure (MPa)	15 MPa
Initial Consistency (Bc)	12 Bc
Final Consistency (Bc)	11 Bc
--Data--
Time (HH:MM:SS)	Temperature (°C)	Pressure (MPa)	Consistency (Bc)
0:00:00	20	1	12
0:01:00	20	2	10
0:02:00	20	2	10
0:03:00	20	3	10
0:04:00	20	3	10
0:05:00	20	4	10
0:06:00	20	4	11
0:07:00	20	5	11
0:08:00	20	5	11
0:09:00	20	5	11
0:10:00	21	6	11
0:11:00	21	6	10
0:12:00	21	7	10
0:13:00	22	7	10
0:14:00	22	8	11
0:15:00	22	8	11
0:16:00	22	8	11
0:17:00	23	9	11
0:18:00	23	9	10
0:19:00	23	10	10
0:20:00	23	10	11
0:21:00	23	11	11
0:22:00	24	11	11
0:23:00	24	12	11
0:24:00	24	12	11
0:25:00	24	12	11
0:26:00	24	13	10
0:27:00	24	13	12
0:28:00	25	14	10
0:29:00	25	14	11
0:30:00	25	15	10
0:31:00	25	15	10
0:32:00	25	15	10
0:33:00	25	15	10
0:34:00	25	15	11
0:35:00	25	15	11
0:36:00	25	15	11
0:37:00	25	15	11
0:38:00	25	14	11
0:39:00	25	14	11
0:40:00	25	14	11
0:41:00	25	14	12
0:42:00	25	14	12
0:43:00	25	14	13
0:44:00	25	14	13
0:45:00	25	14	12
0:46:00	25	15	12
0:47:00	25	15	12
0:48:00	25	15	12
0:49:00	25	15	12
0:50:00	25	15	12
0:51:00	25	15	13
0:52:00	25	15	13
0:53:00	25	15	12
0:54:00	25	15	13
0:55:00	24	15	13
0:56:00	25	15	14
0:57:00	24	15	13
0:58:00	24	15	12
0:59:00	24	15	13
1:00:00	25	15	12
1:01:00	24	15	12
1:02:00	25	15	12
1:03:00	24	15	12
1:04:00	25	15	12
1:05:00	25	15	11
1:06:00	25	15	11
1:07:00	25	15	12
1:08:00	25	15	11
1:09:00	25	15	11
1:10:00	25	15	12
1:11:00	25	15	11
1:12:00	25	15	11
1:13:00	25	15	12
1:14:00	25	15	11
1:15:00	25	15	11
1:16:00	25	15	12
1:17:00	25	15	11
1:18:00	25	15	12
1:19:00	25	15	11
1:20:00	25	15	11
1:21:00	25	15	11
1:22:00	25	15	11
1:23:00	25	15	11
1:24:00	25	15	11
1:25:00	25	15	12
1:26:00	25	15	11
1:27:00	25	15	11
1:28:00	25	15	11
1:29:00	25	15	11
1:30:00	25	15	10
1:31:00	25	15	10
1:32:00	25	15	11
1:33:00	25	15	10
1:34:00	25	15	10
1:35:00	25	15	10
1:36:00	25	15	11
1:37:00	25	15	11
1:38:00	25	15	10
1:39:00	25	15	11
1:40:00	25	15	11
1:41:00	25	15	10
1:42:00	25	15	10
1:43:00	25	15	10
1:44:00	25	15	10
1:45:00	25	15	9
1:46:00	25	15	9
1:47:00	25	15	8
1:48:00	25	15	8
1:49:00	25	15	7
1:50:00	25	15	6
1:51:00	25	15	6
1:52:00	25	15	6
1:53:00	25	15	6
1:54:00	25	15	5
1:55:00	25	15	5
1:56:00	25	15	5
1:57:00	25	15	5
1:58:00	25	15	7
1:59:00	25	15	6
2:00:00	25	15	6
2:01:00	25	15	5
2:02:00	25	15	6
2:03:00	25	14	6
2:04:00	25	15	6
2:05:00	25	15	7
2:06:00	25	15	7
2:07:00	25	15	7
2:08:00	25	15	6
2:09:00	25	14	6
2:10:00	25	14	6
2:11:00	25	14	7
2:12:00	25	14	7
2:13:00	25	14	7
2:14:00	25	14	6
2:15:00	25	14	6
2:16:00	25	14	6
2:17:00	25	14	6
2:18:00	25	14	6
2:19:00	25	15	8
2:20:00	25	15	6
2:21:00	25	15	6
2:22:00	25	15	6
2:23:00	25	15	6
2:24:00	25	15	6
2:25:00	25	15	8
2:26:00	25	15	7
2:27:00	25	15	7
2:28:00	25	15	6
2:29:00	25	15	6
2:30:00	25	15	6
2:31:00	25	15	6
2:32:00	25	15	6
2:33:00	25	15	6
2:34:00	25	15	9
2:35:00	25	15	5
2:36:00	25	15	5
2:37:00	25	15	5
2:38:00	25	15	5
2:39:00	25	15	8
2:40:00	25	15	8
2:41:00	25	15	5
2:42:00	25	15	5
2:43:00	25	15	5
2:44:00	25	14	5
2:45:00	25	15	5
2:46:00	25	14	5
2:47:00	25	14	5
2:48:00	25	14	5
2:49:00	25	15	9
2:50:00	25	14	8
2:51:00	25	14	7
2:52:00	25	14	7
2:53:00	25	15	7
2:54:00	25	15	7
2:55:00	25	15	8
2:56:00	25	15	7
2:57:00	25	15	8
2:58:00	25	15	8
2:59:00	25	15	9
3:00:00	25	15	9
3:01:00	25	15	7
3:02:00	25	15	7
3:03:00	25	15	7
3:04:00	25	15	7
3:05:00	25	15	7
3:06:00	25	15	7
3:07:00	25	15	7
3:08:00	25	15	7
3:09:00	26	15	9
3:10:00	26	15	8
3:11:00	26	15	9
3:12:00	26	15	12
3:13:00	25	15	8
3:14:00	25	15	8
3:15:00	25	15	8
3:16:00	25	15	8
3:17:00	25	14	8
3:18:00	25	14	8
3:19:00	25	14	8
3:20:00	26	15	14
3:21:00	26	14	11
3:22:00	25	15	10
3:23:00	25	15	10
3:24:00	25	15	10
3:25:00	25	15	10
3:26:00	26	15	10
3:27:00	26	15	10
3:28:00	26	15	10
3:29:00	26	15	10
3:30:00	26	15	10
3:31:00	26	15	10
3:32:00	26	15	18
3:33:00	25	15	15
3:34:00	25	15	10
3:35:00	25	15	10
3:36:00	25	15	10
3:37:00	25	15	10
3:38:00	25	15	10
3:39:00	26	15	10
3:40:00	26	15	10
3:41:00	26	15	10
3:42:00	26	14	10
3:43:00	26	14	10
3:44:00	26	14	10
3:45:00	25	14	10
3:46:00	26	14	10
3:47:00	26	15	10
3:48:00	26	15	10
3:49:00	26	15	10
3:50:00	26	15	10
3:51:00	26	15	10
3:52:00	26	15	10
3:53:00	26	15	10
3:54:00	26	15	10
3:55:00	26	15	10
3:56:00	26	15	10
3:57:00	26	15	10
3:58:00	26	15	10
3:59:00	26	15	32
4:00:00	26	15	27
4:01:00	25	15	17
4:02:00	25	15	16
4:03:00	25	15	15
4:04:00	25	15	16
4:05:00	25	15	16
4:06:00	25	15	16
4:07:00	25	14	16
4:08:00	26	15	16
4:09:00	25	14	16
4:10:00	26	15	16
4:11:00	26	14	16
4:12:00	26	14	16
4:13:00	26	15	16
4:14:00	26	15	43
4:15:00	26	15	22
4:16:00	26	15	21
4:17:00	26	15	20
4:18:00	26	15	21
4:19:00	26	15	21
4:20:00	26	15	21
4:21:00	26	15	21
4:22:00	26	15	21
4:23:00	26	15	21
4:24:00	26	15	21
4:25:00	26	15	21
4:26:00	26	15	21
4:27:00	26	15	21
4:28:00	26	15	21
4:29:00	26	15	21
4:30:00	26	14	21
4:31:00	26	14	21
4:32:00	26	14	21
4:33:00	26	14	21
4:34:00	26	14	21
4:35:00	26	15	20
4:36:00	26	15	20
4:37:00	26	15	21
4:38:00	26	15	21
4:39:00	26	15	21
4:40:00	26	15	43
4:41:00	25	15	35
4:42:00	25	15	35
4:43:00	25	15	26
4:44:00	25	15	26
4:45:00	25	15	26
4:46:00	25	15	26
4:47:00	25	15	26
4:48:00	25	15	26
4:49:00	25	15	26
4:50:00	25	15	26
4:51:00	25	15	26
4:52:00	25	14	26
4:53:00	25	14	26
4:54:00	25	14	26
4:55:00	25	14	26
4:56:00	25	14	26
4:57:00	25	15	26
4:58:00	25	15	26
4:59:00	25	15	26
5:00:00	25	15	26
5:01:00	25	15	26
5:02:00	25	15	26
5:03:00	25	15	26
5:04:00	25	15	26
5:05:00	25	15	26
5:06:00	25	15	26
5:07:00	25	15	26
5:08:00	25	15	26
5:09:00	25	15	26
5:10:00	25	15	26
5:11:00	25	15	37
5:12:00	25	15	32
5:13:00	25	15	25
5:14:00	25	15	24
5:15:00	25	15	24
5:16:00	25	15	24
5:17:00	25	15	24
5:18:00	25	15	24
5:19:00	25	15	24
5:20:00	25	14	24
5:21:00	25	15	24
5:22:00	25	14	24
5:23:00	25	14	24
5:24:00	25	14	24
5:25:00	25	14	24
5:26:00	25	15	24
5:27:00	25	15	24
5:28:00	25	15	35
5:29:00	25	15	32
5:30:00	25	15	31
5:31:00	25	15	20
5:32:00	25	15	19
5:33:00	25	15	19
5:34:00	25	15	19
5:35:00	25	15	19
5:36:00	25	15	19
5:37:00	25	15	19
5:38:00	25	15	19
5:39:00	25	15	19
5:40:00	25	15	19
5:41:00	25	15	33
5:42:00	25	15	31
5:43:00	25	15	21
5:44:00	25	15	21
5:45:00	25	15	21
5:46:00	25	15	21
5:47:00	25	15	21
5:48:00	25	15	21
5:49:00	25	14	21
5:50:00	25	15	21
5:51:00	25	14	21
5:52:00	25	14	21
5:53:00	25	14	21
5:54:00	25	14	21
5:55:00	25	15	21
5:56:00	25	15	21
5:57:00	25	15	21
5:58:00	25	15	21
5:59:00	25	15	21
6:00:00	25	15	21
6:01:00	25	15	21
6:02:00	25	15	42
6:03:00	25	15	38
6:04:00	25	15	25
6:05:00	25	15	24
6:06:00	25	15	25
6:07:00	25	15	25
6:08:00	25	15	25
6:09:00	25	15	25
6:10:00	25	15	25
6:11:00	25	15	25
6:12:00	25	15	25
6:13:00	25	15	25
6:14:00	25	15	25
6:15:00	25	15	25
6:16:00	25	15	25
6:17:00	25	15	25
6:18:00	25	15	25
6:19:00	25	15	25
6:20:00	25	15	25
6:21:00	25	15	25
6:22:00	25	15	25
6:23:00	25	15	25
6:24:00	25	14	29
6:25:00	25	14	29
6:26:00	25	14	29
6:27:00	25	15	29
6:28:00	25	15	29
6:29:00	25	15	29
6:30:00	25	15	29
6:31:00	25	15	29
6:32:00	25	15	29
6:33:00	25	15	29
6:34:00	25	15	29
6:35:00	25	15	29
6:36:00	25	15	29
6:37:00	25	15	29
6:38:00	25	15	29
6:39:00	25	15	29
6:40:00	25	15	29
6:41:00	25	15	29
6:42:00	25	15	29
6:43:00	25	15	29
6:44:00	25	15	29
6:45:00	25	14	29
6:46:00	25	14	29
6:47:00	25	14	29
6:48:00	25	14	29
6:49:00	25	15	29
6:50:00	25	15	29
6:51:00	25	15	29
6:52:00	25	15	29
6:53:00	25	15	29
6:54:00	25	15	29
6:55:00	25	15	29
6:56:00	25	15	29
6:57:00	25	15	29
6:58:00	25	15	29
6:59:00	25	15	29
7:00:00	25	15	29
7:01:00	25	15	29
7:02:00	25	15	29
7:03:00	25	15	29
7:04:00	25	14	29
7:05:00	25	14	29
7:06:00	25	14	29
7:07:00	25	14	29
7:08:00	25	14	29
7:09:00	25	15	29
7:10:00	25	15	29
7:11:00	25	15	29
7:12:00	25	15	29
7:13:00	25	15	29
7:14:00	25	15	29
7:15:00	25	15	29
7:16:00	25	15	29
7:17:00	25	15	29
7:18:00	25	15	30
7:19:00	25	15	30
7:20:00	25	15	30
7:21:00	25	15	30
7:22:00	25	15	30
7:23:00	25	15	30
7:24:00	25	15	30
7:25:00	25	15	30
7:26:00	25	15	30
7:27:00	25	15	30
7:28:00	25	15	30
7:29:00	25	15	30
7:30:00	25	15	30
7:31:00	25	15	30
7:32:00	25	15	30
7:33:00	25	15	30
7:34:00	25	15	30
7:35:00	25	15	30
7:36:00	25	15	30
7:37:00	25	15	30
7:38:00	25	15	30
7:39:00	25	15	30
7:40:00	25	15	30
7:41:00	25	15	30
7:42:00	25	15	30
7:43:00	26	15	30
7:44:00	26	15	30
7:45:00	26	14	30
7:46:00	26	15	30
7:47:00	26	15	30
7:48:00	25	14	30
7:49:00	26	14	30
7:50:00	25	14	30
7:51:00	26	15	30
7:52:00	25	15	30
7:53:00	25	15	30
7:54:00	25	15	30
7:55:00	26	15	30
7:56:00	25	15	30
7:57:00	25	15	30
7:58:00	25	15	30
7:59:00	25	15	30
8:00:00	25	15	30
8:01:00	25	15	30
8:02:00	25	15	30
8:03:00	25	15	30
8:04:00	25	15	30
8:05:00	25	15	30
8:06:00	25	15	30
8:07:00	25	15	30
8:08:00	25	15	30
8:09:00	25	14	30
8:10:00	25	15	30
8:11:00	25	14	30
8:12:00	25	14	30
8:13:00	25	14	30
8:14:00	25	14	30
8:15:00	25	15	30
8:16:00	25	15	30
8:17:00	25	15	30
8:18:00	25	15	30
8:19:00	25	15	30
8:20:00	25	15	30
8:21:00	25	15	30
8:22:00	25	15	30
8:23:00	25	15	30
8:24:00	25	15	30
8:25:00	25	15	30
8:26:00	25	15	30
8:27:00	25	15	30
8:28:00	25	15	30
8:29:00	25	15	30
8:30:00	25	14	30
8:31:00	25	14	30
8:32:00	25	15	30
8:33:00	25	14	30
8:34:00	25	15	30
8:35:00	25	15	30
8:36:00	25	15	30
8:37:00	25	15	30
8:38:00	25	15	30
8:39:00	25	15	30
8:40:00	25	15	30
8:41:00	25	15	30
8:42:00	25	15	30
8:43:00	25	15	30
8:44:00	25	15	30
8:45:00	25	15	30
8:46:00	25	15	30
8:47:00	25	15	30
8:48:00	25	15	30
8:49:00	25	15	30
8:50:00	25	15	30
8:51:00	25	15	30
8:52:00	25	15	30
8:53:00	25	15	30
8:54:00	25	15	30
8:55:00	25	15	30
8:56:00	25	15	30
8:57:00	25	15	30
8:58:00	25	15	30
8:59:00	25	15	30
9:00:00	26	15	30
9:01:00	26	15	30
9:02:00	26	15	30
9:03:00	26	15	30
9:04:00	26	15	30
9:05:00	26	15	30
9:06:00	26	14	30
9:07:00	26	15	30
9:08:00	26	14	30
9:09:00	26	14	30
9:10:00	26	15	30
9:11:00	26	15	30
9:12:00	26	15	30
9:13:00	26	15	30
9:14:00	26	15	30
9:15:00	26	15	30
9:16:00	26	15	30
9:17:00	26	15	30
9:18:00	26	15	30
9:19:00	26	15	30
9:20:00	26	15	30
9:21:00	26	15	30
9:22:00	26	15	30
9:23:00	26	15	30
9:24:00	26	14	30
9:25:00	26	15	30
9:26:00	26	14	30
9:27:00	26	14	29
9:28:00	26	14	30
9:29:00	26	14	30
9:30:00	26	15	29
9:31:00	26	15	29
9:32:00	26	15	29
9:33:00	26	15	29
9:34:00	25	15	29
9:35:00	26	15	29
9:36:00	25	15	29
9:37:00	25	15	29
9:38:00	25	15	29
9:39:00	25	15	29
9:40:00	25	15	29
9:41:00	25	15	29
9:42:00	25	15	29
9:43:00	25	15	29
9:44:00	25	15	29
9:45:00	25	15	29
9:46:00	25	15	29
9:47:00	25	15	29
9:48:00	25	15	29
9:49:00	25	14	29
9:50:00	25	14	29
9:51:00	25	14	29
9:52:00	25	14	29
9:53:00	25	14	29
9:54:00	25	15	1
9:55:00	25	15	-1
9:56:00	25	15	-1
9:57:00	25	15	2
9:58:00	25	15	1
9:59:00	25	15	-1
10:00:00	25	15	2
10:01:00	25	15	2
10:02:00	25	15	1
10:03:00	25	15	-1
10:04:00	25	15	-1
10:05:00	25	15	-1
10:06:00	25	15	-1
10:07:00	25	15	1
10:08:00	25	15	1
10:09:00	25	15	-0
10:10:00	25	15	-0
10:11:00	25	15	2
10:12:00	25	15	-1
10:13:00	25	15	-1
10:14:00	25	15	-1
10:15:00	25	15	1
10:16:00	25	15	-0
10:17:00	25	15	2
10:18:00	25	15	-1
10:19:00	25	15	-0
10:20:00	25	15	-1
10:21:00	25	15	1
10:22:00	25	15	-0
10:23:00	25	15	1
10:24:00	25	15	2
10:25:00	25	15	0
10:26:00	25	15	27
10:27:00	25	15	26
10:28:00	25	15	26
10:29:00	25	15	26
10:30:00	25	15	26
10:31:00	25	15	26
10:32:00	26	15	25
10:33:00	26	15	25
10:34:00	26	15	25
10:35:00	26	15	25
10:36:00	26	14	25
10:37:00	26	14	25
10:38:00	26	14	25
10:39:00	26	14	25
10:40:00	26	15	-1
10:41:00	26	15	29
10:42:00	26	15	29
10:43:00	26	15	30
10:44:00	26	15	29
10:45:00	26	15	29
10:46:00	26	15	29
10:47:00	26	15	29
10:48:00	26	15	29
10:49:00	26	15	29
10:50:00	26	15	29
10:51:00	26	15	29
10:52:00	26	15	29
10:53:00	26	15	30
10:54:00	26	15	30
10:55:00	26	15	29
10:56:00	26	15	29
10:57:00	26	14	29
10:58:00	26	15	29
10:59:00	26	14	29
11:00:00	26	14	29
11:01:00	26	14	29
11:02:00	26	15	29
11:03:00	26	15	29
11:04:00	26	15	29
11:05:00	26	15	29
11:06:00	26	15	29
11:07:00	26	15	29
11:08:00	26	15	29
11:09:00	26	15	29
11:10:00	25	15	29
11:11:00	25	15	29
11:12:00	25	15	29
11:13:00	25	15	29
11:14:00	25	15	29
11:15:00	25	15	29
11:16:00	25	15	29
11:17:00	25	15	29
11:18:00	25	15	29
11:19:00	25	15	29
11:20:00	25	14	29
11:21:00	25	14	29
11:22:00	25	14	29
11:23:00	25	14	29
11:24:00	25	14	29
11:25:00	25	15	29
11:26:00	25	15	29
11:27:00	25	15	29
11:28:00	25	15	29
11:29:00	25	15	29
11:30:00	25	15	29
11:31:00	25	15	29
11:32:00	25	15	29
11:33:00	25	15	29
11:34:00	25	15	29
11:35:00	25	15	29
11:36:00	25	15	29
11:37:00	25	15	29
11:38:00	25	15	29
11:39:00	25	15	29
11:40:00	25	15	29
11:41:00	25	15	29
11:42:00	25	15	29
11:43:00	25	15	29
11:44:00	25	15	29
11:45:00	25	15	29
11:46:00	25	15	29
11:47:00	25	15	29
11:48:00	25	15	29
11:49:00	25	15	29
11:50:00	25	15	29
11:51:00	25	15	29
11:52:00	25	15	29
11:53:00	25	15	29
11:54:00	25	15	29
11:55:00	25	15	29
11:56:00	25	15	29
11:57:00	25	15	29
11:58:00	25	15	29
11:59:00	25	15	29
12:00:00	25	15	29
12:01:00	25	15	29
12:02:00	25	15	29
12:03:00	25	15	29
12:04:00	25	15	29
12:05:00	26	15	29
12:06:00	26	15	29
12:07:00	26	15	29
12:08:00	26	15	29
12:09:00	26	14	3
12:10:00	26	14	1
12:11:00	26	14	1
12:12:00	26	15	-2
12:13:00	26	15	-1
12:14:00	26	15	1
12:15:00	26	15	1
12:16:00	26	15	2
12:17:00	26	15	1
12:18:00	26	15	1
12:19:00	26	15	-1
12:20:00	26	15	-1
12:21:00	26	15	1
12:22:00	26	15	1
12:23:00	26	15	1
12:24:00	26	15	2
12:25:00	26	15	1
12:26:00	26	14	1
12:27:00	26	14	1
12:28:00	26	14	2
12:29:00	26	14	1
12:30:00	26	14	2
12:31:00	26	15	-1
12:32:00	26	15	2
12:33:00	26	15	-1
12:34:00	26	15	-1
12:35:00	26	15	-1
12:36:00	26	15	2
12:37:00	26	15	2
12:38:00	26	15	2
12:39:00	26	15	2
12:40:00	26	15	-1
12:41:00	26	15	1
12:42:00	26	15	2
12:43:00	26	15	-0
12:44:00	26	15	-1
12:45:00	26	15	2
12:46:00	26	15	-1
12:47:00	26	15	-1
12:48:00	25	14	0
12:49:00	25	14	2
12:50:00	25	14	-1
12:51:00	25	14	0
12:52:00	25	14	2
12:53:00	25	15	-1
12:54:00	25	15	-1
12:55:00	25	15	-1
12:56:00	25	15	-2
12:57:00	25	15	2
12:58:00	25	15	-1
12:59:00	25	15	-2
13:00:00	25	15	-1
13:01:00	25	15	-1
13:02:00	25	15	-1
13:03:00	25	15	-1
13:04:00	25	15	-0
13:05:00	25	15	-1
13:06:00	25	15	2
13:07:00	25	15	2
13:08:00	25	15	-0
13:09:00	25	15	2
13:10:00	25	15	57
13:11:00	25	15	21
13:12:00	25	15	35
13:13:00	25	15	67
13:14:00	25	15	67
13:15:00	25	15	67
13:16:00	25	15	67
13:17:00	25	15	67
13:18:00	25	15	65
13:19:00	25	15	4
13:20:00	25	15	4
13:21:00	25	15	4
13:22:00	25	15	4
13:23:00	25	15	5
13:24:00	25	15	5
13:25:00	25	15	5
13:26:00	25	15	10
13:27:00	25	15	10
13:28:00	25	15	10
13:29:00	25	15	10
13:30:00	25	15	10
13:31:00	25	15	10
13:32:00	25	15	10
13:33:00	25	15	10
13:34:00	25	15	10
13:35:00	25	15	10
13:36:00	25	15	10
13:37:00	25	15	10
13:38:00	25	15	10
13:39:00	25	15	10
13:40:00	25	15	10
13:41:00	25	15	10
13:42:00	25	15	10
13:43:00	26	15	10
13:44:00	26	15	10
13:45:00	26	15	9
13:46:00	26	15	9
13:47:00	26	14	9
13:48:00	26	14	9
13:49:00	26	14	9
13:50:00	26	15	10
13:51:00	26	15	10
13:52:00	26	15	10
13:53:00	26	15	10
13:54:00	26	15	10
13:55:00	26	15	10
13:56:00	26	15	10
13:57:00	26	15	10
13:58:00	26	15	10
13:59:00	26	15	10
14:00:00	26	15	10
14:01:00	26	15	10
14:02:00	26	14	10
14:03:00	26	14	10
14:04:00	26	14	10
14:05:00	26	14	10
14:06:00	26	14	10
14:07:00	26	14	10
14:08:00	26	15	10
14:09:00	26	15	10
14:10:00	26	15	10
14:11:00	26	15	10
14:12:00	26	15	10
14:13:00	26	15	10
14:14:00	26	15	10
14:15:00	26	15	10
14:16:00	25	15	10
14:17:00	25	15	10
14:18:00	25	15	10
14:19:00	25	15	10
14:20:00	25	15	10
14:21:00	25	15	10
14:22:00	25	15	10
14:23:00	25	15	10
14:24:00	25	15	10
14:25:00	25	14	10
14:26:00	25	15	10
14:27:00	25	14	10
14:28:00	25	14	10
14:29:00	25	14	10
14:30:00	25	14	10
14:31:00	25	15	10
14:32:00	25	15	10
14:33:00	25	15	10
14:34:00	25	15	10
14:35:00	25	15	10
14:36:00	25	15	10
14:37:00	25	15	10
14:38:00	25	15	10
14:39:00	25	15	10
14:40:00	25	15	10
14:41:00	25	15	10
14:42:00	25	15	10
14:43:00	25	15	10
14:44:00	25	15	10
14:45:00	25	15	10
14:46:00	25	15	10
14:47:00	25	15	10
14:48:00	25	15	10
14:49:00	25	15	10
14:50:00	25	15	10
14:51:00	25	15	10
14:52:00	25	15	10
14:53:00	25	15	10
14:54:00	25	15	10
14:55:00	25	15	10
14:56:00	25	15	10
14:57:00	25	15	10
14:58:00	25	15	10
14:59:00	25	15	10
15:00:00	25	15	10
15:01:00	25	15	10
15:02:00	25	15	10
15:03:00	25	15	10
15:04:00	25	15	10
15:05:00	25	15	10
15:06:00	25	15	10
15:07:00	25	15	10
15:08:00	26	15	10
15:09:00	26	15	10
15:10:00	26	14	10
15:11:00	26	14	10
15:12:00	26	14	10
15:13:00	26	14	10
15:14:00	26	15	10
15:15:00	26	15	10
15:16:00	26	15	10
15:17:00	26	15	10
15:18:00	26	15	10
15:19:00	26	15	10
15:20:00	26	15	10
15:21:00	26	15	10
15:22:00	26	15	10
15:23:00	26	15	10
15:24:00	26	15	10
15:25:00	26	15	10
15:26:00	26	14	10
15:27:00	26	14	10
15:28:00	26	14	10
15:29:00	26	14	10
15:30:00	26	14	10
15:31:00	26	14	10
15:32:00	26	14	10
15:33:00	26	15	10
15:34:00	26	15	10
15:35:00	26	15	10
15:36:00	26	15	10
15:37:00	26	15	10
15:38:00	26	15	10
15:39:00	26	15	10
15:40:00	26	15	10
15:41:00	26	15	10
15:42:00	26	15	10
15:43:00	26	15	10
15:44:00	26	15	10
15:45:00	26	15	10
15:46:00	26	15	10
15:47:00	25	15	10
15:48:00	25	15	10
15:49:00	25	15	10
15:50:00	25	15	10
15:51:00	25	15	10
15:52:00	25	15	10
15:53:00	25	14	10
15:54:00	25	14	10
15:55:00	25	14	10
15:56:00	25	14	10
15:57:00	25	15	10
15:58:00	25	15	10
15:59:00	25	15	10
16:00:00	25	15	10
16:01:00	25	15	10
16:02:00	25	15	10
16:03:00	25	15	10
16:04:00	25	15	10
16:05:00	25	14	10
16:06:00	25	14	10
16:07:00	25	14	10
16:08:00	25	15	10
16:09:00	25	15	10
16:10:00	25	15	10
16:11:00	25	15	10
16:12:00	25	15	10
16:13:00	25	15	10
16:14:00	25	15	10
16:15:00	25	15	10
16:16:00	25	15	10
16:17:00	25	15	10
16:18:00	25	15	10
16:19:00	25	15	10
16:20:00	25	15	10
16:21:00	25	15	10
16:22:00	25	15	10
16:23:00	25	15	10
16:24:00	25	15	10
16:25:00	25	15	10
16:26:00	25	15	10
16:27:00	25	15	10
16:28:00	25	15	10
16:29:00	25	15	10
16:30:00	25	15	10
16:31:00	25	15	10
16:32:00	25	15	10
16:33:00	25	15	10
16:34:00	25	15	10
16:35:00	25	15	10
16:36:00	25	15	10
16:37:00	25	15	10
16:38:00	25	15	10
16:39:00	26	15	10
16:40:00	26	15	10
16:41:00	26	15	10
16:42:00	26	14	10
16:43:00	26	14	10
16:44:00	26	14	10
16:45:00	26	14	10
16:46:00	26	15	10
16:47:00	26	15	10
16:48:00	26	15	10
16:49:00	26	15	10
16:50:00	26	15	10
16:51:00	26	15	10
16:52:00	26	15	10
16:53:00	26	15	10
16:54:00	26	15	10
16:55:00	26	15	10
16:56:00	26	15	10
16:57:00	26	15	10
16:58:00	26	15	10
16:59:00	26	15	10
17:00:00	26	15	10
17:01:00	26	14	10
17:02:00	26	14	10
17:03:00	26	14	10
17:04:00	26	14	10
17:05:00	26	14	10
17:06:00	26	15	10
17:07:00	26	15	10
17:08:00	26	15	10
17:09:00	26	15	10
17:10:00	26	15	10
17:11:00	26	15	10
17:12:00	26	15	10
17:13:00	26	15	10
17:14:00	26	15	10
17:15:00	26	15	10
17:16:00	26	15	10
17:17:00	26	15	10
17:18:00	26	15	10
17:19:00	26	15	10
17:20:00	26	15	10
17:21:00	26	15	10
17:22:00	25	14	10
17:23:00	25	14	10
17:24:00	25	14	10
17:25:00	25	14	10
17:26:00	25	14	10
17:27:00	25	15	10
17:28:00	25	15	10
17:29:00	25	15	10
17:30:00	25	15	10
17:31:00	25	15	10
17:32:00	25	15	10
17:33:00	25	15	10
17:34:00	25	15	10
17:35:00	25	15	10
17:36:00	25	15	10
17:37:00	25	15	10
17:38:00	25	15	10
17:39:00	25	15	10
17:40:00	25	15	10
17:41:00	25	15	10
17:42:00	25	15	10
17:43:00	25	14	10
17:44:00	25	15	10
17:45:00	25	15	10
17:46:00	25	15	10
17:47:00	25	15	10
17:48:00	25	15	10
17:49:00	25	15	10
17:50:00	25	15	10
17:51:00	25	15	10
17:52:00	25	15	10
17:53:00	25	15	10
17:54:00	25	15	10
17:55:00	25	15	10
17:56:00	25	15	10
17:57:00	25	15	10
17:58:00	25	15	10
17:59:00	25	15	10
18:00:00	25	15	10
18:01:00	25	15	10
18:02:00	25	15	10
18:03:00	25	15	10
18:04:00	25	15	10
18:05:00	25	15	10
18:06:00	25	15	10
18:07:00	25	15	10
18:08:00	25	15	10
18:09:00	25	15	10
18:10:00	25	15	10
18:11:00	26	15	10
18:12:00	26	15	10
18:13:00	26	15	10
18:14:00	26	15	10
18:15:00	26	14	10
18:16:00	26	15	10
18:17:00	26	14	10
18:18:00	26	14	10
18:19:00	26	15	10
18:20:00	26	15	10
18:21:00	26	15	10
18:22:00	26	15	10
18:23:00	26	15	10
18:24:00	26	15	10
18:25:00	26	15	10
18:26:00	26	15	10
18:27:00	26	15	10
18:28:00	26	15	10
18:29:00	26	15	10
18:30:00	26	15	10
18:31:00	26	15	10
18:32:00	26	14	10
18:33:00	26	15	10
18:34:00	26	15	10
18:35:00	26	15	10
18:36:00	26	15	10
18:37:00	26	14	10
18:38:00	26	14	10
18:39:00	26	14	10
18:40:00	26	15	10
18:41:00	26	15	10
18:42:00	26	15	10
18:43:00	26	15	10
18:44:00	26	15	10
18:45:00	26	15	10
18:46:00	26	15	10
18:47:00	26	15	10
18:48:00	26	15	10
18:49:00	26	15	10
18:50:00	26	15	10
18:51:00	26	15	10
18:52:00	26	15	10
18:53:00	26	15	10
18:54:00	26	15	10
18:55:00	26	15	10
18:56:00	25	14	10
18:57:00	25	14	10
18:58:00	25	14	10
18:59:00	25	14	10
19:00:00	25	14	10
19:01:00	25	15	10
19:02:00	25	15	10
19:03:00	25	15	10
19:04:00	25	15	10
19:05:00	25	15	10
19:06:00	25	15	10
19:07:00	25	15	10
19:08:00	25	15	10
19:09:00	25	15	10
19:10:00	25	15	10
19:11:00	25	15	10
19:12:00	25	15	10
19:13:00	25	15	10
19:14:00	25	15	10
19:15:00	25	15	10
19:16:00	25	15	10
19:17:00	25	14	10
19:18:00	25	15	10
19:19:00	25	15	10
19:20:00	25	15	10
19:21:00	25	15	10
19:22:00	25	15	10
19:23:00	25	15	10
19:24:00	25	15	10
19:25:00	25	15	10
19:26:00	25	15	10
19:27:00	25	15	10
19:28:00	25	15	10
19:29:00	25	15	10
19:30:00	25	15	10
19:31:00	25	15	10
19:32:00	25	15	10
19:33:00	25	15	10
19:34:00	25	15	10
19:35:00	25	15	10
19:36:00	25	15	10
19:37:00	25	15	10
19:38:00	25	15	10
19:39:00	25	15	10
19:40:00	25	15	10
19:41:00	25	15	10
19:42:00	25	15	10
19:43:00	26	15	10
19:44:00	26	15	10
19:45:00	26	15	10
19:46:00	26	15	10
19:47:00	26	14	10
19:48:00	26	14	10
19:49:00	26	14	10
19:50:00	26	14	10
19:51:00	26	15	10
19:52:00	26	15	10
19:53:00	26	15	10
19:54:00	26	15	10
19:55:00	26	15	10
19:56:00	26	15	10
19:57:00	26	15	10
19:58:00	26	15	10
19:59:00	26	15	10
20:00:00	26	15	10
20:01:00	26	15	10
20:02:00	26	15	10
20:03:00	26	14	10
20:04:00	26	14	10
20:05:00	26	14	10
20:06:00	26	14	10
20:07:00	26	14	10
20:08:00	26	14	10
20:09:00	26	15	11
20:10:00	26	15	11
20:11:00	26	15	11
20:12:00	26	15	11
20:13:00	26	15	11
20:14:00	26	15	11
20:15:00	26	15	11
20:16:00	26	15	11
20:17:00	26	15	11
20:18:00	26	15	11
20:19:00	26	15	11
20:20:00	26	15	11
20:21:00	26	15	11
20:22:00	26	15	11
20:23:00	26	14	11
20:24:00	26	14	11
20:25:00	26	14	11
20:26:00	26	14	11
20:27:00	25	14	11
20:28:00	25	14	11
20:29:00	25	15	11
20:30:00	25	15	11
20:31:00	25	15	11
20:32:00	25	15	11
20:33:00	25	15	11
20:34:00	25	15	11
20:35:00	25	15	11
20:36:00	25	15	11
20:37:00	25	15	11
20:38:00	25	15	11
20:39:00	25	15	11
20:40:00	25	15	11
20:41:00	25	15	11
20:42:00	25	14	11
20:43:00	25	14	11
20:44:00	25	14	11
20:45:00	25	14	11
20:46:00	25	14	11
20:47:00	25	14	11
20:48:00	25	15	11
20:49:00	25	14	11
20:50:00	25	15	11
20:51:00	25	15	11
20:52:00	25	15	11
20:53:00	25	15	11
20:54:00	25	15	11
20:55:00	25	15	11
20:56:00	25	15	11
20:57:00	25	15	11
20:58:00	25	15	11
20:59:00	25	15	11
21:00:00	25	15	11
21:01:00	25	15	11
21:02:00	25	16	11
21:03:00	25	15	11
21:04:00	25	15	11
21:05:00	25	15	11
21:06:00	25	15	11
21:07:00	25	15	11
21:08:00	25	15	11
21:09:00	25	15	11
21:10:00	25	15	11
21:11:00	25	15	11
21:12:00	25	15	11
21:13:00	25	15	11
21:14:00	26	15	11
21:15:00	26	15	11
21:16:00	26	15	11
21:17:00	26	15	11
21:18:00	26	15	11
21:19:00	26	14	11
21:20:00	26	14	11
21:21:00	26	14	11
21:22:00	26	15	11
21:23:00	26	15	11
21:24:00	26	15	11
21:25:00	26	15	11
21:26:00	26	15	11
21:27:00	26	15	11
21:28:00	26	15	11
21:29:00	26	15	11
21:30:00	26	15	11
21:31:00	26	15	11
21:32:00	26	15	11
21:33:00	26	15	11
21:34:00	26	15	11
21:35:00	26	15	11
21:36:00	26	15	11
21:37:00	26	14	11
21:38:00	26	14	11
21:39:00	26	14	11
21:40:00	26	14	11
21:41:00	26	15	11
21:42:00	26	15	11
21:43:00	26	15	11
21:44:00	26	15	11
21:45:00	26	15	11
21:46:00	26	15	11
21:47:00	26	15	11
21:48:00	26	15	11
21:49:00	26	15	11
21:50:00	26	15	11
21:51:00	26	15	11
21:52:00	26	15	11
21:53:00	26	15	11
21:54:00	26	15	11
21:55:00	26	15	11
21:56:00	26	14	11
21:57:00	26	15	11
21:58:00	26	15	11
21:59:00	25	14	11
22:00:00	26	14	11
22:01:00	25	14	11
22:02:00	25	14	11
22:03:00	25	15	11
22:04:00	25	15	11
22:05:00	25	15	11
22:06:00	25	15	11
22:07:00	25	15	11
22:08:00	25	15	11
22:09:00	25	15	11
22:10:00	25	15	11
22:11:00	25	15	11
22:12:00	25	15	11
22:13:00	25	15	11
22:14:00	25	15	11
22:15:00	25	15	11
22:16:00	25	15	11
22:17:00	25	14	11
22:18:00	25	15	11
22:19:00	25	14	11
22:20:00	25	15	11
22:21:00	25	15	11
22:22:00	25	15	11
22:23:00	25	15	11
22:24:00	25	15	11
22:25:00	25	15	11
22:26:00	25	15	11
22:27:00	25	15	11
22:28:00	25	15	11
22:29:00	25	15	11
22:30:00	25	15	11
22:31:00	25	15	11
22:32:00	25	15	11
22:33:00	25	15	11
22:34:00	25	15	11
22:35:00	25	15	11
22:36:00	25	15	11
22:37:00	25	15	11
