Repository: ProgWizer/parser

File: project-root/data/Data Acquisition/Data Acquisition/2002 year (647)/Con 1 Usinsk G1500+1.25%SMS(Fr)+1.25%TC-101 (35C).txt
--Test Summary--
Full Path and File Name	
Instrument Name	7222 #2
Instrument Type	Consistometer
Instrument Serial Number	128
Test Start Date	01.10.2002
Test Start Time	15:32:25
Test Stop Date	02.10.2002
Test Stop Time	2:23:25
Test Length	10:51:00
Final Sample Time Offset	10:51:00
Controller Schedule Name	
Sampling Period	60 seconds
Comments	MPa: 15(30min) T:35(30min), tap water, all dry blending
Information	WellID	North / 10
Information	Customer	SeverTek
Information	CementClass	G
Information	CementMfr	Dyckerhoff
Information	Additives	1.25%SMS(Fr)+1.25%TC-101
Information	Density	1500
Information	BHCT	35
Information	BHST	39
Information	FluidLoss	
Information	JobType	Intermediate Csg
Calculated Value	Thickening_Time	8:39:00
Calculated Value	Setting Time	10:51:00
Initial Temperature (°C)	22 °C
Final Temperature (°C)	35 °C
Initial Pressure (MPa)	1 MPa
Final Pressure (MPa)	15 MPa
Initial Consistency (Bc)	5 Bc
Final Consistency (Bc)	100 Bc
--Data--
Time (HH:MM:SS)	Temperature (°C)	Pressure (MPa)	Consistency (Bc)
0:00:00	22	1	5
0:01:00	22	2	5
0:02:00	22	3	5
0:03:00	22	3	5
0:04:00	22	4	4
0:05:00	22	4	4
0:06:00	22	4	4
0:07:00	22	5	4
0:08:00	23	5	4
0:09:00	23	6	4
0:10:00	24	6	4
0:11:00	24	7	4
0:12:00	25	7	4
0:13:00	25	7	4
0:14:00	26	8	4
0:15:00	27	8	4
0:16:00	27	9	4
0:17:00	28	9	4
0:18:00	28	10	4
0:19:00	29	10	4
0:20:00	30	11	4
0:21:00	30	11	4
0:22:00	31	11	4
0:23:00	31	12	5
0:24:00	32	12	4
0:25:00	33	13	5
0:26:00	33	13	5
0:27:00	34	14	5
0:28:00	34	14	5
0:29:00	35	14	5
0:30:00	35	15	5
0:31:00	35	15	5
0:32:00	36	15	6
0:33:00	36	15	5
0:34:00	37	16	4
0:35:00	37	15	4
0:36:00	37	15	5
0:37:00	37	15	4
0:38:00	37	15	7
0:39:00	37	15	5
0:40:00	37	15	5
0:41:00	37	15	4
0:42:00	37	15	4
0:43:00	37	15	4
0:44:00	37	15	4
0:45:00	36	15	5
0:46:00	36	15	5
0:47:00	36	15	5
0:48:00	36	15	5
0:49:00	36	15	4
0:50:00	36	15	4
0:51:00	35	15	4
0:52:00	35	15	4
0:53:00	35	15	4
0:54:00	35	15	4
0:55:00	35	15	5
0:56:00	35	15	5
0:57:00	35	15	6
0:58:00	35	15	6
0:59:00	35	15	13
1:00:00	35	15	11
1:01:00	35	15	7
1:02:00	35	15	6
1:03:00	35	15	6
1:04:00	35	15	11
1:05:00	35	16	10
1:06:00	35	15	22
1:07:00	35	15	15
1:08:00	35	15	5
1:09:00	35	15	5
1:10:00	35	15	8
1:11:00	35	15	9
1:12:00	35	16	11
1:13:00	35	16	15
1:14:00	35	16	9
1:15:00	35	16	8
1:16:00	35	16	5
1:17:00	35	16	13
1:18:00	35	16	12
1:19:00	35	16	9
1:20:00	35	16	11
1:21:00	35	16	5
1:22:00	35	16	5
1:23:00	35	16	5
1:24:00	35	15	5
1:25:00	35	15	5
1:26:00	35	15	5
1:27:00	35	16	6
1:28:00	35	16	6
1:29:00	35	15	6
1:30:00	35	15	6
1:31:00	35	16	6
1:32:00	35	16	6
1:33:00	35	15	6
1:34:00	35	15	6
1:35:00	35	15	6
1:36:00	35	16	6
1:37:00	35	15	6
1:38:00	35	15	6
1:39:00	35	15	6
1:40:00	35	15	7
1:41:00	35	15	10
1:42:00	35	15	9
1:43:00	35	15	17
1:44:00	35	15	10
1:45:00	35	15	7
1:46:00	35	15	8
1:47:00	35	15	7
1:48:00	35	15	7
1:49:00	35	15	7
1:50:00	35	15	7
1:51:00	35	15	7
1:52:00	35	15	8
1:53:00	35	15	8
1:54:00	35	15	8
1:55:00	35	15	8
1:56:00	35	15	9
1:57:00	35	15	8
1:58:00	35	15	8
1:59:00	35	15	9
2:00:00	35	15	9
2:01:00	35	15	9
2:02:00	35	15	9
2:03:00	35	15	9
2:04:00	35	15	9
2:05:00	35	15	9
2:06:00	35	15	8
2:07:00	35	15	9
2:08:00	35	15	9
2:09:00	35	15	9
2:10:00	35	15	10
2:11:00	35	15	9
2:12:00	35	15	9
2:13:00	35	15	9
2:14:00	35	15	9
2:15:00	35	15	10
2:16:00	35	15	10
2:17:00	35	15	11
2:18:00	35	15	12
2:19:00	35	15	10
2:20:00	35	15	10
2:21:00	35	15	12
2:22:00	35	15	10
2:23:00	35	15	10
2:24:00	35	15	10
2:25:00	35	15	10
2:26:00	35	15	10
2:27:00	35	15	10
2:28:00	35	15	10
2:29:00	35	15	10
2:30:00	35	15	9
2:31:00	35	15	10
2:32:00	35	15	10
2:33:00	35	15	10
2:34:00	35	15	10
2:35:00	35	15	10
2:36:00	35	15	10
2:37:00	35	15	10
2:38:00	35	15	10
2:39:00	35	15	10
2:40:00	35	15	10
2:41:00	35	15	10
2:42:00	35	15	10
2:43:00	35	15	10
2:44:00	35	15	10
2:45:00	35	15	10
2:46:00	35	15	10
2:47:00	35	15	14
2:48:00	35	15	13
2:49:00	35	15	13
2:50:00	35	15	13
2:51:00	35	15	13
2:52:00	35	15	17
2:53:00	35	15	16
2:54:00	35	15	15
2:55:00	35	15	14
2:56:00	35	15	14
2:57:00	35	15	15
2:58:00	35	15	15
2:59:00	35	15	15
3:00:00	35	15	14
3:01:00	35	15	15
3:02:00	35	15	15
3:03:00	35	15	15
3:04:00	35	15	15
3:05:00	35	15	15
3:06:00	35	15	15
3:07:00	35	15	15
3:08:00	35	15	15
3:09:00	35	15	17
3:10:00	35	15	16
3:11:00	35	15	17
3:12:00	35	15	17
3:13:00	35	15	17
3:14:00	35	15	18
3:15:00	35	15	18
3:16:00	35	15	18
3:17:00	35	15	17
3:18:00	35	15	17
3:19:00	35	15	18
3:20:00	35	15	17
3:21:00	35	15	18
3:22:00	35	15	17
3:23:00	35	15	16
3:24:00	35	15	16
3:25:00	35	15	22
3:26:00	35	15	22
3:27:00	35	15	15
3:28:00	35	15	15
3:29:00	35	15	15
3:30:00	35	15	15
3:31:00	35	15	15
3:32:00	35	15	15
3:33:00	35	15	15
3:34:00	35	15	15
3:35:00	35	15	16
3:36:00	35	15	16
3:37:00	35	15	16
3:38:00	35	15	16
3:39:00	35	15	16
3:40:00	35	15	16
3:41:00	35	15	17
3:42:00	35	15	17
3:43:00	35	15	17
3:44:00	35	15	17
3:45:00	35	15	17
3:46:00	35	15	17
3:47:00	35	15	17
3:48:00	35	15	17
3:49:00	35	15	17
3:50:00	35	15	17
3:51:00	35	15	17
3:52:00	35	15	18
3:53:00	35	15	18
3:54:00	35	15	18
3:55:00	35	15	18
3:56:00	35	15	18
3:57:00	35	15	19
3:58:00	35	15	19
3:59:00	35	15	19
4:00:00	35	15	19
4:01:00	35	15	19
4:02:00	35	15	19
4:03:00	35	15	19
4:04:00	35	15	19
4:05:00	35	15	19
4:06:00	35	15	20
4:07:00	35	15	20
4:08:00	35	15	20
4:09:00	35	15	20
4:10:00	35	15	21
4:11:00	35	15	21
4:12:00	35	15	21
4:13:00	35	15	21
4:14:00	35	15	21
4:15:00	35	15	21
4:16:00	35	15	21
4:17:00	35	15	22
4:18:00	35	15	22
4:19:00	35	15	22
4:20:00	35	15	22
4:21:00	35	15	22
4:22:00	35	15	22
4:23:00	35	15	23
4:24:00	35	15	23
4:25:00	35	15	23
4:26:00	35	15	23
4:27:00	35	15	23
4:28:00	35	15	23
4:29:00	35	15	23
4:30:00	35	15	23
4:31:00	35	15	23
4:32:00	35	15	23
4:33:00	35	15	23
4:34:00	35	15	23
4:35:00	35	15	23
4:36:00	35	15	24
4:37:00	35	15	24
4:38:00	35	15	25
4:39:00	35	15	25
4:40:00	35	15	25
4:41:00	35	15	25
4:42:00	35	15	24
4:43:00	35	15	25
4:44:00	35	15	27
4:45:00	35	15	26
4:46:00	35	15	26
4:47:00	35	15	26
4:48:00	35	15	26
4:49:00	35	15	26
4:50:00	35	15	27
4:51:00	35	15	27
4:52:00	35	15	27
4:53:00	35	15	27
4:54:00	35	15	27
4:55:00	35	15	27
4:56:00	35	15	28
4:57:00	35	15	28
4:58:00	35	15	28
4:59:00	35	15	29
5:00:00	35	15	28
5:01:00	35	15	29
5:02:00	35	15	29
5:03:00	35	15	29
5:04:00	35	15	29
5:05:00	35	15	29
5:06:00	35	15	29
5:07:00	35	15	29
5:08:00	35	15	29
5:09:00	35	15	29
5:10:00	35	15	29
5:11:00	35	15	29
5:12:00	35	15	30
5:13:00	35	15	30
5:14:00	35	15	30
5:15:00	35	15	31
5:16:00	35	15	31
5:17:00	35	15	31
5:18:00	35	15	31
5:19:00	35	15	31
5:20:00	35	15	31
5:21:00	35	15	31
5:22:00	35	15	31
5:23:00	35	15	32
5:24:00	35	15	32
5:25:00	35	15	32
5:26:00	35	15	32
5:27:00	35	15	32
5:28:00	35	15	32
5:29:00	35	15	33
5:30:00	35	15	33
5:31:00	35	15	33
5:32:00	35	15	33
5:33:00	35	15	34
5:34:00	35	15	34
5:35:00	35	15	34
5:36:00	35	15	34
5:37:00	35	15	34
5:38:00	35	15	34
5:39:00	35	15	34
5:40:00	35	15	34
5:41:00	35	15	34
5:42:00	35	15	35
5:43:00	35	15	35
5:44:00	35	15	35
5:45:00	35	15	35
5:46:00	35	15	36
5:47:00	35	15	36
5:48:00	35	15	36
5:49:00	35	15	36
5:50:00	35	15	36
5:51:00	35	15	36
5:52:00	35	15	36
5:53:00	35	15	37
5:54:00	35	15	37
5:55:00	35	15	37
5:56:00	35	15	38
5:57:00	35	15	38
5:58:00	35	15	38
5:59:00	35	15	38
6:00:00	35	15	38
6:01:00	35	15	38
6:02:00	35	15	38
6:03:00	35	15	39
6:04:00	35	15	39
6:05:00	35	15	39
6:06:00	35	15	39
6:07:00	35	15	39
6:08:00	35	15	40
6:09:00	35	15	40
6:10:00	35	15	40
6:11:00	35	15	40
6:12:00	35	15	40
6:13:00	35	15	41
6:14:00	35	15	41
6:15:00	35	15	41
6:16:00	35	15	41
6:17:00	35	15	41
6:18:00	35	15	41
6:19:00	35	15	42
6:20:00	35	15	42
6:21:00	35	15	42
6:22:00	35	15	43
6:23:00	35	15	43
6:24:00	35	15	44
6:25:00	35	15	44
6:26:00	35	15	44
6:27:00	35	15	44
6:28:00	35	15	44
6:29:00	35	15	44
6:30:00	35	15	44
6:31:00	35	15	45
6:32:00	35	15	45
6:33:00	35	15	45
6:34:00	35	15	45
6:35:00	35	15	45
6:36:00	35	15	46
6:37:00	35	15	46
6:38:00	35	15	46
6:39:00	35	15	46
6:40:00	35	15	46
6:41:00	35	15	47
6:42:00	35	15	47
6:43:00	35	15	47
6:44:00	35	15	47
6:45:00	35	15	47
6:46:00	35	15	47
6:47:00	35	15	47
6:48:00	35	15	48
6:49:00	35	15	48
6:50:00	35	15	48
6:51:00	35	15	48
6:52:00	35	15	49
6:53:00	35	15	49
6:54:00	35	15	49
6:55:00	35	15	49
6:56:00	35	15	49
6:57:00	35	15	50
6:58:00	35	15	52
6:59:00	35	15	52
7:00:00	35	15	51
7:01:00	35	15	52
7:02:00	35	15	58
7:03:00	35	15	50
7:04:00	35	15	50
7:05:00	35	15	50
7:06:00	35	15	51
7:07:00	35	15	51
7:08:00	35	15	52
7:09:00	35	15	52
7:10:00	35	15	52
7:11:00	35	15	52
7:12:00	35	15	52
7:13:00	35	15	52
7:14:00	35	15	53
7:15:00	35	15	53
7:16:00	35	15	53
7:17:00	35	15	54
7:18:00	35	15	53
7:19:00	35	15	54
7:20:00	35	15	54
7:21:00	35	15	54
7:22:00	35	15	55
7:23:00	35	15	55
7:24:00	35	15	54
7:25:00	35	15	55
7:26:00	35	15	55
7:27:00	35	15	55
7:28:00	35	15	55
7:29:00	35	15	55
7:30:00	35	15	56
7:31:00	35	15	56
7:32:00	35	15	56
7:33:00	35	15	56
7:34:00	35	15	56
7:35:00	35	15	57
7:36:00	35	15	57
7:37:00	35	15	57
7:38:00	35	15	58
7:39:00	35	15	58
7:40:00	35	15	57
7:41:00	35	15	58
7:42:00	35	15	58
7:43:00	35	15	58
7:44:00	35	15	58
7:45:00	35	15	59
7:46:00	35	15	59
7:47:00	35	15	59
7:48:00	35	15	59
7:49:00	35	15	60
7:50:00	35	15	59
7:51:00	35	15	60
7:52:00	35	15	60
7:53:00	35	15	60
7:54:00	35	15	61
7:55:00	35	15	61
7:56:00	35	15	61
7:57:00	35	15	61
7:58:00	35	15	62
7:59:00	35	15	65
8:00:00	35	15	63
8:01:00	35	15	62
8:02:00	35	15	63
8:03:00	35	15	63
8:04:00	35	15	62
8:05:00	35	15	63
8:06:00	35	15	63
8:07:00	35	15	64
8:08:00	35	15	64
8:09:00	35	15	64
8:10:00	35	15	65
8:11:00	35	15	65
8:12:00	35	15	65
8:13:00	35	15	66
8:14:00	35	15	66
8:15:00	35	15	67
8:16:00	35	15	70
8:17:00	35	15	68
8:18:00	35	15	68
8:19:00	35	15	67
8:20:00	35	15	66
8:21:00	35	15	67
8:22:00	35	15	67
8:23:00	35	15	67
8:24:00	35	15	67
8:25:00	35	15	69
8:26:00	35	15	68
8:27:00	35	15	67
8:28:00	35	15	68
8:29:00	35	15	67
8:30:00	35	15	67
8:31:00	35	15	68
8:32:00	35	15	69
8:33:00	35	15	69
8:34:00	35	15	69
8:35:00	35	15	69
8:36:00	35	15	70
8:37:00	35	15	70
8:38:00	35	15	71
8:39:00	35	15	71
8:40:00	35	15	71
8:41:00	35	15	71
8:42:00	35	15	72
8:43:00	35	15	72
8:44:00	35	15	72
8:45:00	35	15	72
8:46:00	35	15	72
8:47:00	35	15	73
8:48:00	35	15	74
8:49:00	35	15	73
8:50:00	35	15	73
8:51:00	35	15	74
8:52:00	35	15	73
8:53:00	35	15	74
8:54:00	35	15	74
8:55:00	35	15	74
8:56:00	35	15	74
8:57:00	35	15	74
8:58:00	35	15	75
8:59:00	35	15	74
9:00:00	35	15	75
9:01:00	35	15	76
9:02:00	35	15	76
9:03:00	35	15	76
9:04:00	35	15	76
9:05:00	35	15	76
9:06:00	35	15	76
9:07:00	35	15	76
9:08:00	35	15	77
9:09:00	35	15	77
9:10:00	35	15	77
9:11:00	35	15	78
9:12:00	35	15	78
9:13:00	35	15	78
9:14:00	35	15	79
9:15:00	35	15	78
9:16:00	35	15	79
9:17:00	35	15	79
9:18:00	35	15	79
9:19:00	35	15	80
9:20:00	35	15	79
9:21:00	35	15	80
9:22:00	35	15	79
9:23:00	35	15	80
9:24:00	35	15	80
9:25:00	35	15	80
9:26:00	35	15	80
9:27:00	35	15	81
9:28:00	35	15	81
9:29:00	35	15	81
9:30:00	35	15	82
9:31:00	35	15	83
9:32:00	35	15	83
9:33:00	35	15	82
9:34:00	35	15	83
9:35:00	35	15	83
9:36:00	35	15	83
9:37:00	35	15	83
9:38:00	35	15	83
9:39:00	35	15	84
9:40:00	35	15	84
9:41:00	35	15	84
9:42:00	35	15	84
9:43:00	35	15	85
9:44:00	35	15	85
9:45:00	35	15	85
9:46:00	35	15	85
9:47:00	35	15	85
9:48:00	35	15	86
9:49:00	35	15	86
9:50:00	35	15	87
9:51:00	35	15	87
9:52:00	35	15	87
9:53:00	35	15	87
9:54:00	35	15	88
9:55:00	35	15	87
9:56:00	35	15	87
9:57:00	35	15	88
9:58:00	35	15	87
9:59:00	35	15	88
10:00:00	35	15	88
10:01:00	35	15	88
10:02:00	35	15	88
10:03:00	35	15	88
10:04:00	35	15	88
10:05:00	35	15	88
10:06:00	35	15	89
10:07:00	35	15	89
10:08:00	35	15	90
10:09:00	35	15	90
10:10:00	35	15	90
10:11:00	35	15	90
10:12:00	35	15	91
10:13:00	35	15	91
10:14:00	35	15	91
10:15:00	35	15	90
10:16:00	35	15	91
10:17:00	35	15	91
10:18:00	35	15	91
10:19:00	35	15	92
10:20:00	35	15	91
10:21:00	35	15	92
10:22:00	35	15	92
10:23:00	35	15	92
10:24:00	35	15	92
10:25:00	35	15	92
10:26:00	35	15	92
10:27:00	35	15	93
10:28:00	35	15	93
10:29:00	35	15	93
10:30:00	35	15	94
10:31:00	35	15	94
10:32:00	35	15	94
10:33:00	35	15	94
10:34:00	35	15	95
10:35:00	35	15	95
10:36:00	35	15	95
10:37:00	35	15	95
10:38:00	35	15	95
10:39:00	35	15	96
10:40:00	35	15	96
10:41:00	35	15	96
10:42:00	35	15	97
10:43:00	35	15	97
10:44:00	35	15	97
10:45:00	35	15	97
10:46:00	35	15	98
10:47:00	35	15	98
10:48:00	35	15	98
10:49:00	35	15	99
10:50:00	35	15	100
10:51:00	35	15	100

File: project-root/data/Data Acquisition/Data Acquisition/2002 year (647)/Con 1 Usinsk G1500+1.25%SMS(Trican)+1.25%TC-101 (35C).txt
--Test Summary--
Full Path and File Name	
Instrument Name	7222 #1
Instrument Type	Consistometer
Instrument Serial Number	113
Test Start Date	07.06.2002
Test Start Time	2:57:30
Test Stop Date	07.06.2002
Test Stop Time	18:55:20
Test Length	15:57:50
Final Sample Time Offset	15:57:00
Controller Schedule Name	
Sampling Period	60 seconds
Comments	MPa: 20(40min); T: 35C(40min); tap water, dry blending
Information	WellID	1-G. I (Gas Injection)
Information	Customer	Sever Tech
Information	CementClass	G
Information	CementMfr	Dyckerhoff
Information	Additives	1.25%SMS(Trican)+1.25%TC-101
Information	Density	1500
Information	BHCT	35
Information	BHST	40
Information	FluidLoss	
Information	JobType	177.8 mm lead slurry
Calculated Value	Thickening_Time	5:34:00
Calculated Value	Setting Time	N/A
Initial Temperature (°C)	26 °C
Final Temperature (°C)	25 °C
Initial Pressure (MPa)	2 MPa
Final Pressure (MPa)	20 MPa
Initial Consistency (Bc)	13 Bc
Final Consistency (Bc)	85 Bc
--Data--
Time (HH:MM:SS)	Temperature (°C)	Pressure (MPa)	Consistency (Bc)
0:00:00	26	2	13
0:01:00	26	2	13
0:02:00	27	3	13
0:03:00	27	4	13
0:04:00	27	4	13
0:05:00	27	5	13
0:06:00	27	5	13
0:07:00	28	5	13
0:08:00	28	6	13
0:09:00	28	6	13
0:10:00	28	7	13
0:11:00	28	7	13
0:12:00	28	7	13
0:13:00	28	8	13
0:14:00	29	9	13
0:15:00	29	9	13
0:16:00	29	9	13
0:17:00	29	10	14
0:18:00	29	10	14
0:19:00	30	11	14
0:20:00	30	11	14
0:21:00	30	11	14
0:22:00	30	12	14
0:23:00	30	12	14
0:24:00	31	13	14
0:25:00	31	14	14
0:26:00	31	14	14
0:27:00	31	15	14
0:28:00	31	15	14
0:29:00	32	15	14
0:30:00	32	16	14
0:31:00	32	16	14
0:32:00	32	17	14
0:33:00	32	17	14
0:34:00	32	17	14
0:35:00	33	18	14
0:36:00	33	18	14
0:37:00	33	19	14
0:38:00	33	19	14
0:39:00	33	20	14
0:40:00	33	20	14
0:41:00	34	20	14
0:42:00	34	20	14
0:43:00	34	20	14
0:44:00	34	20	14
0:45:00	34	20	14
0:46:00	34	20	14
0:47:00	34	20	14
0:48:00	34	20	14
0:49:00	34	20	14
0:50:00	34	20	14
0:51:00	34	20	14
0:52:00	34	20	14
0:53:00	34	20	14
0:54:00	34	20	14
0:55:00	34	20	14
0:56:00	34	20	14
0:57:00	34	20	14
0:58:00	34	20	14
0:59:00	34	20	14
1:00:00	34	20	14
1:01:00	34	20	14
1:02:00	33	20	14
1:03:00	33	20	14
1:04:00	33	20	14
1:05:00	33	21	14
1:06:00	33	21	14
1:07:00	33	21	14
1:08:00	33	21	14
1:09:00	33	21	14
1:10:00	33	21	14
1:11:00	33	21	14
1:12:00	33	21	14
1:13:00	33	21	14
1:14:00	34	21	14
1:15:00	34	20	14
1:16:00	34	20	14
1:17:00	34	20	14
1:18:00	34	20	14
1:19:00	34	20	14
1:20:00	34	20	14
1:21:00	33	20	14
1:22:00	34	20	14
1:23:00	34	20	14
1:24:00	34	20	14
1:25:00	34	20	14
1:26:00	34	20	14
1:27:00	34	20	14
1:28:00	34	20	14
1:29:00	34	20	14
1:30:00	34	20	14
1:31:00	34	20	14
1:32:00	34	20	14
1:33:00	34	20	14
1:34:00	34	20	14
1:35:00	34	20	14
1:36:00	34	20	14
1:37:00	34	20	14
1:38:00	34	20	14
1:39:00	34	20	14
1:40:00	34	20	14
1:41:00	34	20	14
1:42:00	34	20	14
1:43:00	34	20	14
1:44:00	34	20	14
1:45:00	34	20	14
1:46:00	34	20	14
1:47:00	34	20	14
1:48:00	34	20	14
1:49:00	34	20	14
1:50:00	34	20	14
1:51:00	34	20	14
1:52:00	34	20	14
1:53:00	34	20	14
1:54:00	34	20	14
1:55:00	34	20	14
1:56:00	34	20	14
1:57:00	34	20	14
1:58:00	34	20	14
1:59:00	34	20	14
2:00:00	34	20	14
2:01:00	34	20	14
2:02:00	34	20	14
2:03:00	34	20	14
2:04:00	34	20	14
2:05:00	34	20	14
2:06:00	34	20	14
2:07:00	34	20	14
2:08:00	34	20	14
2:09:00	34	20	14
2:10:00	34	20	14
2:11:00	34	20	14
2:12:00	34	20	14
2:13:00	34	20	15
2:14:00	34	20	15
2:15:00	34	20	15
2:16:00	34	20	15
2:17:00	34	20	15
2:18:00	34	20	15
2:19:00	34	20	15
2:20:00	34	20	15
2:21:00	34	20	15
2:22:00	34	20	15
2:23:00	34	20	15
2:24:00	34	20	15
2:25:00	34	20	15
2:26:00	34	20	15
2:27:00	34	20	15
2:28:00	34	20	15
2:29:00	34	20	15
2:30:00	34	20	15
2:31:00	34	20	15
2:32:00	34	20	15
2:33:00	34	20	15
2:34:00	34	20	15
2:35:00	34	20	15
2:36:00	34	20	15
2:37:00	34	20	15
2:38:00	34	20	15
2:39:00	34	20	17
2:40:00	34	20	17
2:41:00	34	20	17
2:42:00	34	20	17
2:43:00	34	20	17
2:44:00	34	20	17
2:45:00	34	20	17
2:46:00	34	20	17
2:47:00	34	20	17
2:48:00	34	20	17
2:49:00	34	20	17
2:50:00	34	21	17
2:51:00	34	20	17
2:52:00	34	20	17
2:53:00	34	20	17
2:54:00	34	20	17
2:55:00	34	20	17
2:56:00	34	20	17
2:57:00	34	20	17
2:58:00	34	20	17
2:59:00	34	20	17
3:00:00	34	20	17
3:01:00	34	20	17
3:02:00	34	20	17
3:03:00	34	20	17
3:04:00	34	20	18
3:05:00	34	20	18
3:06:00	34	20	18
3:07:00	34	20	18
3:08:00	34	20	18
3:09:00	34	20	18
3:10:00	34	20	18
3:11:00	34	20	18
3:12:00	34	20	18
3:13:00	34	20	18
3:14:00	34	20	24
3:15:00	34	20	24
3:16:00	34	20	24
3:17:00	34	20	24
3:18:00	34	20	24
3:19:00	34	20	25
3:20:00	34	20	26
3:21:00	34	20	27
3:22:00	34	20	27
3:23:00	34	20	27
3:24:00	34	20	27
3:25:00	34	20	27
3:26:00	34	20	27
3:27:00	34	20	27
3:28:00	34	20	27
3:29:00	34	20	27
3:30:00	34	20	27
3:31:00	34	20	27
3:32:00	34	20	27
3:33:00	34	20	27
3:34:00	34	20	27
3:35:00	34	20	27
3:36:00	34	20	27
3:37:00	34	20	27
3:38:00	34	20	27
3:39:00	34	20	27
3:40:00	34	21	31
3:41:00	34	20	33
3:42:00	34	20	33
3:43:00	34	20	33
3:44:00	34	20	33
3:45:00	34	20	34
3:46:00	34	20	34
3:47:00	34	20	34
3:48:00	34	20	34
3:49:00	34	20	34
3:50:00	34	20	34
3:51:00	34	20	34
3:52:00	34	20	34
3:53:00	34	20	34
3:54:00	34	20	35
3:55:00	34	20	35
3:56:00	34	20	35
3:57:00	34	20	35
3:58:00	34	20	35
3:59:00	34	20	35
4:00:00	34	20	35
4:01:00	34	20	36
4:02:00	34	20	37
4:03:00	34	20	37
4:04:00	34	20	37
4:05:00	34	20	37
4:06:00	34	20	37
4:07:00	34	20	38
4:08:00	34	20	38
4:09:00	34	20	38
4:10:00	34	20	38
4:11:00	34	20	38
4:12:00	34	20	38
4:13:00	34	20	38
4:14:00	34	20	43
4:15:00	34	20	44
4:16:00	34	20	44
4:17:00	34	20	44
4:18:00	34	20	44
4:19:00	34	20	44
4:20:00	34	20	44
4:21:00	34	20	44
4:22:00	34	20	44
4:23:00	34	20	44
4:24:00	34	20	44
4:25:00	34	20	44
4:26:00	34	20	44
4:27:00	34	20	44
4:28:00	34	20	44
4:29:00	34	20	44
4:30:00	34	20	44
4:31:00	34	20	44
4:32:00	34	20	44
4:33:00	34	20	44
4:34:00	34	20	44
4:35:00	34	20	44
4:36:00	34	20	44
4:37:00	34	20	48
4:38:00	34	20	48
4:39:00	34	20	48
4:40:00	34	20	48
4:41:00	34	20	48
4:42:00	34	20	48
4:43:00	34	20	48
4:44:00	34	20	48
4:45:00	34	20	48
4:46:00	34	20	48
4:47:00	34	20	48
4:48:00	34	20	48
4:49:00	34	20	48
4:50:00	34	20	48
4:51:00	34	20	48
4:52:00	34	20	48
4:53:00	34	20	48
4:54:00	34	20	55
4:55:00	34	20	56
4:56:00	34	20	58
4:57:00	34	20	58
4:58:00	34	20	58
4:59:00	34	20	59
5:00:00	34	20	59
5:01:00	34	20	59
5:02:00	34	20	59
5:03:00	34	20	59
5:04:00	34	20	59
5:05:00	34	20	59
5:06:00	34	20	59
5:07:00	34	20	59
5:08:00	34	20	59
5:09:00	34	20	59
5:10:00	34	20	59
5:11:00	34	20	59
5:12:00	34	20	59
5:13:00	34	20	59
5:14:00	34	20	59
5:15:00	34	20	63
5:16:00	34	20	64
5:17:00	34	20	64
5:18:00	34	20	64
5:19:00	34	20	64
5:20:00	34	20	64
5:21:00	34	20	64
5:22:00	34	20	65
5:23:00	34	20	65
5:24:00	34	20	66
5:25:00	34	20	67
5:26:00	34	20	68
5:27:00	34	20	69
5:28:00	34	20	69
5:29:00	34	20	68
5:30:00	34	20	68
5:31:00	34	20	69
5:32:00	34	20	70
5:33:00	34	20	70
5:34:00	34	20	70
5:35:00	34	20	73
5:36:00	34	20	73
5:37:00	34	20	72
5:38:00	34	20	73
5:39:00	34	20	75
5:40:00	34	20	74
5:41:00	34	20	74
5:42:00	34	20	74
5:43:00	34	20	74
5:44:00	34	20	74
5:45:00	34	20	74
5:46:00	34	20	75
5:47:00	34	20	80
5:48:00	34	20	78
5:49:00	34	20	77
5:50:00	34	20	77
5:51:00	34	20	77
5:52:00	34	20	77
5:53:00	34	20	77
5:54:00	34	20	77
5:55:00	34	20	82
5:56:00	34	20	81
5:57:00	34	20	81
5:58:00	34	20	81
5:59:00	34	20	81
6:00:00	34	20	81
6:01:00	34	20	81
6:02:00	34	20	82
6:03:00	34	20	82
6:04:00	34	20	82
6:05:00	34	20	82
6:06:00	34	20	82
6:07:00	34	20	82
6:08:00	34	20	85
6:09:00	34	20	83
6:10:00	34	20	87
6:11:00	34	20	83
6:12:00	34	20	83
6:13:00	34	20	83
6:14:00	34	20	84
6:15:00	34	20	84
6:16:00	34	20	84
6:17:00	34	20	84
6:18:00	34	20	84
6:19:00	34	20	84
6:20:00	34	20	100
6:21:00	34	20	87
6:22:00	34	20	87
6:23:00	34	20	87
6:24:00	34	20	87
6:25:00	34	20	87
6:26:00	35	20	87
6:27:00	35	20	87
6:28:00	35	20	87
6:29:00	35	20	87
6:30:00	35	20	87
6:31:00	35	20	87
6:32:00	35	20	87
6:33:00	35	20	87
6:34:00	35	20	87
6:35:00	35	20	87
6:36:00	35	20	87
6:37:00	35	20	87
6:38:00	35	20	87
6:39:00	35	20	87
6:40:00	35	20	87
6:41:00	35	20	87
6:42:00	35	20	87
6:43:00	34	20	86
6:44:00	34	20	86
6:45:00	34	20	86
6:46:00	34	20	86
6:47:00	34	20	86
6:48:00	34	20	86
6:49:00	34	20	86
6:50:00	34	20	86
6:51:00	34	20	86
6:52:00	34	20	86
6:53:00	34	20	87
6:54:00	34	20	87
6:55:00	34	20	86
6:56:00	34	20	86
6:57:00	34	20	86
6:58:00	34	20	86
6:59:00	34	20	86
7:00:00	34	20	86
7:01:00	34	20	86
7:02:00	34	20	86
7:03:00	34	20	86
7:04:00	34	20	86
7:05:00	34	20	86
7:06:00	34	20	86
7:07:00	34	20	86
7:08:00	34	20	86
7:09:00	34	20	86
7:10:00	34	20	86
7:11:00	34	20	86
7:12:00	34	20	86
7:13:00	34	20	86
7:14:00	34	20	86
7:15:00	34	20	86
7:16:00	34	20	86
7:17:00	34	20	86
7:18:00	34	20	86
7:19:00	33	20	86
7:20:00	33	20	86
7:21:00	33	20	86
7:22:00	33	20	86
7:23:00	33	20	86
7:24:00	33	20	86
7:25:00	33	20	87
7:26:00	33	20	87
7:27:00	33	20	87
7:28:00	33	20	87
7:29:00	33	20	87
7:30:00	33	20	87
7:31:00	33	20	87
7:32:00	33	20	87
7:33:00	33	20	87
7:34:00	33	20	87
7:35:00	33	20	87
7:36:00	33	20	87
7:37:00	33	20	87
7:38:00	33	20	87
7:39:00	33	20	87
7:40:00	33	20	87
7:41:00	33	20	86
7:42:00	33	20	86
7:43:00	33	20	86
7:44:00	33	20	86
7:45:00	33	20	86
7:46:00	33	20	86
7:47:00	33	20	86
7:48:00	33	20	86
7:49:00	33	20	86
7:50:00	33	20	86
7:51:00	33	20	86
7:52:00	33	20	86
7:53:00	33	20	86
7:54:00	32	20	86
7:55:00	32	20	86
7:56:00	32	20	86
7:57:00	32	20	86
7:58:00	32	20	86
7:59:00	32	20	86
8:00:00	32	20	86
8:01:00	32	20	86
8:02:00	32	20	86
8:03:00	32	20	86
8:04:00	32	20	86
8:05:00	32	20	86
8:06:00	32	20	86
8:07:00	32	20	86
8:08:00	32	20	86
8:09:00	32	20	85
8:10:00	32	20	86
8:11:00	32	20	85
8:12:00	32	20	85
8:13:00	32	20	86
8:14:00	32	20	86
8:15:00	32	20	86
8:16:00	32	20	86
8:17:00	32	20	86
8:18:00	32	20	86
8:19:00	32	20	86
8:20:00	32	20	85
8:21:00	32	20	85
8:22:00	32	20	85
8:23:00	32	20	85
8:24:00	32	20	85
8:25:00	32	20	85
8:26:00	32	20	85
8:27:00	32	20	85
8:28:00	32	20	85
8:29:00	32	20	85
8:30:00	32	20	83
8:31:00	32	20	83
8:32:00	31	20	83
8:33:00	31	20	82
8:34:00	31	20	82
8:35:00	31	20	82
8:36:00	31	20	82
8:37:00	31	20	82
8:38:00	31	20	82
8:39:00	31	20	82
8:40:00	31	20	82
8:41:00	31	20	82
8:42:00	31	20	82
8:43:00	31	20	82
8:44:00	31	20	82
8:45:00	31	20	82
8:46:00	31	20	85
8:47:00	31	20	86
8:48:00	31	20	85
8:49:00	31	20	85
8:50:00	31	20	85
8:51:00	31	20	85
8:52:00	31	20	85
8:53:00	31	20	85
8:54:00	31	20	85
8:55:00	31	20	85
8:56:00	31	20	85
8:57:00	31	20	85
8:58:00	31	20	85
8:59:00	31	20	85
9:00:00	31	20	85
9:01:00	31	20	85
9:02:00	31	21	87
9:03:00	31	20	90
9:04:00	31	20	90
9:05:00	31	20	90
9:06:00	31	20	90
9:07:00	31	20	89
9:08:00	31	20	90
9:09:00	31	20	90
9:10:00	31	20	89
9:11:00	31	20	89
9:12:00	31	20	89
9:13:00	31	20	89
9:14:00	30	20	89
9:15:00	30	20	89
9:16:00	30	20	89
9:17:00	30	20	88
9:18:00	30	20	88
9:19:00	30	20	88
9:20:00	30	20	88
9:21:00	30	20	88
9:22:00	30	20	88
9:23:00	30	20	89
9:24:00	30	20	88
9:25:00	30	20	87
9:26:00	30	20	86
9:27:00	30	20	86
9:28:00	30	20	85
9:29:00	30	20	85
9:30:00	30	20	84
9:31:00	30	20	84
9:32:00	30	20	84
9:33:00	30	20	84
9:34:00	30	20	84
9:35:00	30	20	84
9:36:00	30	20	84
9:37:00	30	20	83
9:38:00	30	20	83
9:39:00	30	20	83
9:40:00	30	20	83
9:41:00	30	20	83
9:42:00	30	20	83
9:43:00	30	20	82
9:44:00	30	20	81
9:45:00	30	20	80
9:46:00	30	20	81
9:47:00	30	20	81
9:48:00	30	20	81
9:49:00	30	20	81
9:50:00	30	20	81
9:51:00	30	20	81
9:52:00	30	20	81
9:53:00	30	20	81
9:54:00	30	20	81
9:55:00	30	20	81
9:56:00	30	20	81
9:57:00	30	20	81
9:58:00	30	20	81
9:59:00	30	20	81
10:00:00	29	20	81
10:01:00	29	20	81
10:02:00	29	20	81
10:03:00	29	20	79
10:04:00	29	20	79
10:05:00	29	20	80
10:06:00	29	20	80
10:07:00	29	20	80
10:08:00	29	20	80
10:09:00	29	20	80
10:10:00	29	20	80
10:11:00	29	20	80
10:12:00	29	20	80
10:13:00	29	20	80
10:14:00	29	20	80
10:15:00	29	20	79
10:16:00	29	20	79
10:17:00	29	20	79
10:18:00	29	20	79
10:19:00	29	20	79
10:20:00	29	20	79
10:21:00	29	20	79
10:22:00	29	21	76
10:23:00	29	20	74
10:24:00	29	20	73
10:25:00	29	20	73
10:26:00	29	20	73
10:27:00	29	20	72
10:28:00	29	20	72
10:29:00	29	20	72
10:30:00	29	20	72
10:31:00	29	20	72
10:32:00	29	20	72
10:33:00	29	20	72
10:34:00	29	20	72
10:35:00	29	20	72
10:36:00	29	20	72
10:37:00	29	20	72
10:38:00	29	20	72
10:39:00	29	20	72
10:40:00	29	20	72
10:41:00	29	20	72
10:42:00	29	20	72
10:43:00	29	20	72
10:44:00	29	20	72
10:45:00	29	20	72
10:46:00	29	20	73
10:47:00	29	20	76
10:48:00	29	20	75
10:49:00	29	20	75
10:50:00	29	20	76
10:51:00	29	20	76
10:52:00	29	20	76
10:53:00	29	20	76
10:54:00	29	20	76
10:55:00	29	20	76
10:56:00	28	20	76
10:57:00	28	20	75
10:58:00	28	20	75
10:59:00	28	20	75
11:00:00	28	20	75
11:01:00	28	20	75
11:02:00	28	20	75
11:03:00	28	20	75
11:04:00	28	20	75
11:05:00	28	20	75
11:06:00	28	20	75
11:07:00	28	20	75
11:08:00	28	20	75
11:09:00	28	20	75
11:10:00	28	20	76
11:11:00	28	20	77
11:12:00	28	20	78
11:13:00	28	20	76
11:14:00	28	20	76
11:15:00	28	20	76
11:16:00	28	20	76
11:17:00	28	20	75
11:18:00	28	20	76
11:19:00	28	20	76
11:20:00	28	20	75
11:21:00	28	20	75
11:22:00	28	20	75
11:23:00	28	20	75
11:24:00	28	20	75
11:25:00	28	20	75
11:26:00	28	20	75
11:27:00	28	20	75
11:28:00	28	20	75
11:29:00	28	20	75
11:30:00	28	20	75
11:31:00	28	20	75
11:32:00	28	20	75
11:33:00	28	20	75
11:34:00	28	20	75
11:35:00	28	20	75
11:36:00	28	20	78
11:37:00	28	20	78
11:38:00	28	20	76
11:39:00	28	20	77
11:40:00	28	20	77
11:41:00	28	20	77
11:42:00	28	20	77
11:43:00	28	20	77
11:44:00	28	20	77
11:45:00	28	20	77
11:46:00	28	20	77
11:47:00	28	20	77
11:48:00	28	20	77
11:49:00	28	20	77
11:50:00	28	20	77
11:51:00	28	20	77
11:52:00	28	20	77
11:53:00	28	20	77
11:54:00	28	20	77
11:55:00	28	20	77
11:56:00	28	20	77
11:57:00	28	20	77
11:58:00	27	20	77
11:59:00	27	20	77
12:00:00	27	20	77
12:01:00	27	20	77
12:02:00	27	20	77
12:03:00	27	20	78
12:04:00	27	20	77
12:05:00	27	20	77
12:06:00	27	20	76
12:07:00	27	20	76
12:08:00	27	20	76
12:09:00	27	20	76
12:10:00	27	20	76
12:11:00	27	20	76
12:12:00	27	20	76
12:13:00	27	20	76
12:14:00	27	20	76
12:15:00	27	20	76
12:16:00	27	20	76
12:17:00	27	20	76
12:18:00	27	20	76
12:19:00	27	20	76
12:20:00	27	20	76
12:21:00	27	20	76
12:22:00	27	20	76
12:23:00	27	20	76
12:24:00	27	20	76
12:25:00	27	20	76
12:26:00	27	20	76
12:27:00	27	20	76
12:28:00	27	20	76
12:29:00	27	20	76
12:30:00	27	20	76
12:31:00	27	20	76
12:32:00	27	20	74
12:33:00	27	20	75
12:34:00	27	20	74
12:35:00	27	20	74
12:36:00	27	20	75
12:37:00	27	20	75
12:38:00	27	20	75
12:39:00	27	20	75
12:40:00	27	20	75
12:41:00	27	20	75
12:42:00	27	20	75
12:43:00	27	20	75
12:44:00	27	20	75
12:45:00	27	20	75
12:46:00	27	20	75
12:47:00	27	20	75
12:48:00	27	20	75
12:49:00	27	20	75
12:50:00	27	20	75
12:51:00	27	20	76
12:52:00	27	20	75
12:53:00	27	20	75
12:54:00	27	20	75
12:55:00	27	20	75
12:56:00	27	20	76
12:57:00	27	20	76
12:58:00	27	20	76
12:59:00	27	20	76
13:00:00	27	20	76
13:01:00	27	20	76
13:02:00	27	20	76
13:03:00	27	20	76
13:04:00	27	20	77
13:05:00	27	20	76
13:06:00	27	20	76
13:07:00	27	20	76
13:08:00	27	20	76
13:09:00	27	20	76
13:10:00	27	20	76
13:11:00	26	20	76
13:12:00	26	20	76
13:13:00	26	20	76
13:14:00	26	20	76
13:15:00	26	20	76
13:16:00	26	20	76
13:17:00	26	20	76
13:18:00	26	20	76
13:19:00	26	20	76
13:20:00	26	20	76
13:21:00	26	20	76
13:22:00	26	20	76
13:23:00	26	20	76
13:24:00	26	20	76
13:25:00	26	20	75
13:26:00	26	20	75
13:27:00	26	20	79
13:28:00	26	20	80
13:29:00	26	20	80
13:30:00	26	20	80
13:31:00	26	20	80
13:32:00	26	20	79
13:33:00	26	20	79
13:34:00	26	20	79
13:35:00	26	20	79
13:36:00	26	20	79
13:37:00	26	20	79
13:38:00	26	20	79
13:39:00	26	20	79
13:40:00	26	20	79
13:41:00	26	20	79
13:42:00	26	20	79
13:43:00	26	20	79
13:44:00	26	20	79
13:45:00	26	20	79
13:46:00	26	20	79
13:47:00	26	20	79
13:48:00	26	20	79
13:49:00	26	20	79
13:50:00	26	20	79
13:51:00	26	20	79
13:52:00	26	20	79
13:53:00	26	20	79
13:54:00	26	20	79
13:55:00	26	20	79
13:56:00	26	20	79
13:57:00	26	20	79
13:58:00	26	20	79
13:59:00	26	20	79
14:00:00	26	20	92
14:01:00	26	20	91
14:02:00	26	20	89
14:03:00	26	20	85
14:04:00	26	20	86
14:05:00	26	20	86
14:06:00	26	20	86
14:07:00	26	20	87
14:08:00	26	20	88
14:09:00	26	20	87
14:10:00	26	20	87
14:11:00	26	20	87
14:12:00	26	20	86
14:13:00	26	20	86
14:14:00	26	20	86
14:15:00	26	20	86
14:16:00	26	20	86
14:17:00	26	20	86
14:18:00	26	20	85
14:19:00	26	20	85
14:20:00	26	20	84
14:21:00	26	20	84
14:22:00	26	20	84
14:23:00	26	20	84
14:24:00	26	20	84
14:25:00	26	20	84
14:26:00	26	20	84
14:27:00	26	20	83
14:28:00	26	20	83
14:29:00	26	20	83
14:30:00	26	20	83
14:31:00	26	20	83
14:32:00	26	20	83
14:33:00	26	20	83
14:34:00	26	20	83
14:35:00	26	20	83
14:36:00	26	20	83
14:37:00	26	21	87
14:38:00	26	21	83
14:39:00	26	20	80
14:40:00	26	20	80
14:41:00	26	20	80
14:42:00	26	20	79
14:43:00	26	20	78
14:44:00	26	20	78
14:45:00	26	20	78
14:46:00	26	20	78
14:47:00	26	20	78
14:48:00	25	20	78
14:49:00	26	20	78
14:50:00	26	20	78
14:51:00	25	20	78
14:52:00	25	20	78
14:53:00	25	20	78
14:54:00	25	20	78
14:55:00	25	20	78
14:56:00	25	20	78
14:57:00	25	20	78
14:58:00	25	20	78
14:59:00	25	20	78
15:00:00	25	20	78
15:01:00	25	20	78
15:02:00	25	20	78
15:03:00	25	20	78
15:04:00	25	20	78
15:05:00	25	20	78
15:06:00	25	20	78
15:07:00	25	20	78
15:08:00	25	20	78
15:09:00	25	20	78
15:10:00	25	20	78
15:11:00	25	20	78
15:12:00	25	20	78
15:13:00	25	20	78
15:14:00	25	20	78
15:15:00	25	20	78
15:16:00	25	20	78
15:17:00	25	20	78
15:18:00	25	20	78
15:19:00	25	20	78
15:20:00	25	20	78
15:21:00	25	20	78
15:22:00	25	20	78
15:23:00	25	20	78
15:24:00	25	20	78
15:25:00	25	20	78
15:26:00	25	20	78
15:27:00	25	20	78
15:28:00	25	20	93
15:29:00	25	20	86
15:30:00	25	20	83
15:31:00	25	20	83
15:32:00	25	20	84
15:33:00	25	20	84
15:34:00	25	20	84
15:35:00	25	20	84
15:36:00	25	20	84
15:37:00	25	20	85
15:38:00	25	20	85
15:39:00	25	20	85
15:40:00	25	20	85
15:41:00	25	20	85
15:42:00	25	20	85
15:43:00	25	20	85
15:44:00	25	20	85
15:45:00	25	20	85
15:46:00	25	20	85
15:47:00	25	20	85
15:48:00	25	20	85
15:49:00	25	20	85
15:50:00	25	20	85
15:51:00	25	20	85
15:52:00	25	20	85
15:53:00	25	20	85
15:54:00	25	20	85
15:55:00	25	20	85
15:56:00	25	20	85
15:57:00	25	20	85
