Repository: ProgWizer/parser

File: project-root/data/Data Acquisition/Data Acquisition/2002 year (647)/Con 1 Usinsk G1900+0.8%TDF-1 (35C-22Jul).txt
--Test Summary--
Full Path and File Name	
Instrument Name	7222 #1
Instrument Type	Consistometer
Instrument Serial Number	113
Test Start Date	22.07.2002
Test Start Time	11:32:56
Test Stop Date	22.07.2002
Test Stop Time	15:36:32
Test Length	4:03:36
Final Sample Time Offset	4:03:00
Controller Schedule Name	
Sampling Period	60 seconds
Comments	MPa: 25 (40min) T:35(40min)
Information	WellID	56/4023
Information	Customer	Usinsk
Information	CementClass	G
Information	CementMfr	Dyckerhoff
Information	Additives	0.8%TDF-1
Information	Density	1900
Information	BHCT	35
Information	BHST	38
Information	FluidLoss	
Information	JobType	168 mm csg Tail slurry
Calculated Value	Thickening_Time	N/A
Calculated Value	Setting Time	N/A
Initial Temperature (°C)	26 °C
Final Temperature (°C)	37 °C
Initial Pressure (MPa)	0 MPa
Final Pressure (MPa)	25 MPa
Initial Consistency (Bc)	14 Bc
Final Consistency (Bc)	70 Bc
--Data--
Time (HH:MM:SS)	Temperature (°C)	Pressure (MPa)	Consistency (Bc)
0:00:00	26	0	14
0:01:00	26	2	14
0:02:00	26	2	15
0:03:00	26	3	13
0:04:00	26	4	13
0:05:00	26	4	14
0:06:00	27	5	14
0:07:00	27	5	14
0:08:00	27	6	14
0:09:00	27	7	14
0:10:00	27	7	14
0:11:00	28	8	13
0:12:00	28	8	13
0:13:00	28	9	12
0:14:00	29	10	12
0:15:00	29	10	12
0:16:00	29	11	14
0:17:00	29	11	14
0:18:00	30	12	14
0:19:00	30	12	14
0:20:00	30	13	12
0:21:00	30	14	13
0:22:00	31	14	15
0:23:00	31	15	13
0:24:00	31	15	13
0:25:00	31	16	14
0:26:00	31	16	15
0:27:00	32	17	15
0:28:00	32	18	15
0:29:00	32	18	14
0:30:00	32	19	15
0:31:00	32	19	15
0:32:00	33	20	15
0:33:00	33	21	14
0:34:00	33	21	15
0:35:00	33	22	16
0:36:00	33	23	17
0:37:00	33	23	16
0:38:00	34	23	16
0:39:00	34	24	15
0:40:00	34	25	16
0:41:00	34	25	15
0:42:00	35	25	14
0:43:00	35	25	14
0:44:00	35	25	14
0:45:00	35	25	15
0:46:00	35	25	15
0:47:00	35	25	15
0:48:00	35	25	15
0:49:00	35	25	15
0:50:00	35	25	15
0:51:00	35	25	15
0:52:00	35	25	15
0:53:00	35	25	17
0:54:00	35	25	17
0:55:00	35	25	17
0:56:00	34	25	17
0:57:00	34	25	16
0:58:00	34	25	16
0:59:00	34	25	16
1:00:00	34	25	16
1:01:00	34	25	14
1:02:00	34	25	14
1:03:00	34	25	14
1:04:00	34	25	14
1:05:00	34	25	14
1:06:00	34	25	14
1:07:00	34	25	14
1:08:00	34	25	15
1:09:00	34	25	14
1:10:00	34	25	15
1:11:00	35	25	15
1:12:00	35	25	14
1:13:00	35	25	15
1:14:00	35	25	14
1:15:00	35	25	17
1:16:00	35	25	15
1:17:00	35	25	17
1:18:00	35	25	14
1:19:00	35	25	14
1:20:00	35	25	14
1:21:00	35	25	16
1:22:00	34	25	15
1:23:00	34	25	14
1:24:00	34	25	15
1:25:00	34	25	14
1:26:00	34	25	15
1:27:00	34	25	14
1:28:00	34	25	14
1:29:00	35	25	15
1:30:00	35	25	15
1:31:00	35	25	15
1:32:00	35	25	16
1:33:00	35	25	15
1:34:00	35	25	14
1:35:00	35	25	16
1:36:00	35	25	16
1:37:00	35	25	17
1:38:00	35	25	16
1:39:00	35	25	15
1:40:00	35	25	16
1:41:00	35	25	16
1:42:00	35	25	16
1:43:00	35	25	16
1:44:00	35	25	16
1:45:00	35	25	15
1:46:00	35	25	17
1:47:00	35	25	18
1:48:00	35	25	18
1:49:00	35	25	19
1:50:00	35	25	19
1:51:00	35	25	19
1:52:00	35	25	18
1:53:00	35	25	18
1:54:00	35	25	18
1:55:00	35	25	18
1:56:00	35	25	20
1:57:00	35	25	18
1:58:00	35	25	17
1:59:00	35	25	17
2:00:00	35	25	18
2:01:00	35	25	18
2:02:00	35	25	18
2:03:00	35	25	18
2:04:00	35	25	18
2:05:00	35	25	18
2:06:00	35	25	18
2:07:00	35	25	18
2:08:00	35	25	18
2:09:00	35	25	19
2:10:00	35	25	18
2:11:00	35	25	18
2:12:00	35	25	18
2:13:00	35	25	18
2:14:00	35	25	18
2:15:00	35	25	18
2:16:00	35	25	18
2:17:00	35	25	18
2:18:00	35	25	18
2:19:00	35	25	19
2:20:00	35	25	18
2:21:00	35	25	18
2:22:00	35	25	18
2:23:00	35	25	18
2:24:00	35	25	18
2:25:00	35	25	19
2:26:00	35	25	19
2:27:00	35	25	19
2:28:00	35	25	19
2:29:00	35	25	19
2:30:00	35	25	19
2:31:00	35	25	19
2:32:00	35	25	19
2:33:00	35	25	21
2:34:00	35	25	21
2:35:00	35	25	22
2:36:00	35	25	22
2:37:00	35	25	22
2:38:00	35	25	22
2:39:00	35	25	23
2:40:00	35	25	23
2:41:00	35	25	23
2:42:00	35	25	23
2:43:00	35	25	23
2:44:00	35	25	24
2:45:00	35	25	24
2:46:00	35	25	24
2:47:00	35	25	24
2:48:00	35	25	25
2:49:00	35	25	25
2:50:00	35	25	25
2:51:00	35	25	25
2:52:00	35	25	26
2:53:00	35	25	26
2:54:00	35	25	26
2:55:00	35	25	27
2:56:00	35	25	27
2:57:00	35	25	26
2:58:00	35	25	27
2:59:00	35	24	27
3:00:00	35	25	27
3:01:00	35	25	28
3:02:00	35	25	29
3:03:00	35	25	29
3:04:00	35	25	31
3:05:00	35	25	34
3:06:00	35	25	34
3:07:00	35	25	32
3:08:00	35	25	31
3:09:00	35	25	32
3:10:00	35	25	31
3:11:00	35	25	31
3:12:00	35	25	32
3:13:00	35	25	32
3:14:00	35	25	32
3:15:00	35	25	32
3:16:00	35	24	33
3:17:00	35	25	33
3:18:00	35	25	33
3:19:00	35	25	34
3:20:00	35	25	34
3:21:00	35	25	35
3:22:00	35	25	35
3:23:00	35	25	36
3:24:00	35	25	36
3:25:00	35	25	38
3:26:00	36	25	39
3:27:00	36	25	38
3:28:00	36	25	38
3:29:00	36	25	38
3:30:00	36	25	38
3:31:00	36	25	39
3:32:00	36	25	40
3:33:00	36	25	40
3:34:00	36	25	40
3:35:00	36	24	41
3:36:00	36	25	42
3:37:00	36	25	43
3:38:00	36	25	48
3:39:00	36	25	46
3:40:00	36	25	45
3:41:00	36	25	47
3:42:00	36	25	48
3:43:00	36	25	49
3:44:00	36	25	50
3:45:00	36	25	51
3:46:00	36	25	51
3:47:00	36	25	51
3:48:00	36	25	51
3:49:00	36	25	53
3:50:00	36	25	53
3:51:00	36	25	55
3:52:00	36	25	55
3:53:00	36	25	56
3:54:00	36	25	57
3:55:00	36	24	59
3:56:00	36	25	60
3:57:00	36	25	61
3:58:00	36	25	62
3:59:00	36	25	64
4:00:00	36	25	66
4:01:00	37	25	67
4:02:00	37	25	68
4:03:00	37	25	70

File: project-root/data/Data Acquisition/Data Acquisition/2002 year (647)/Con 1 Usinsk G1900+0.8%TDF-1 (35C-29Aug).txt
--Test Summary--
Full Path and File Name	
Instrument Name	7222 #1
Instrument Type	Consistometer
Instrument Serial Number	113
Test Start Date	29.08.2002
Test Start Time	10:30:57
Test Stop Date	29.08.2002
Test Stop Time	13:31:21
Test Length	3:00:24
Final Sample Time Offset	3:00:00
Controller Schedule Name	
Sampling Period	60 seconds
Comments	MPa: 25(35min) T:35(35min), field water, all dry blend
Information	WellID	56/4032
Information	Customer	KomiOil-Usinsk
Information	CementClass	G
Information	CementMfr	Dyckerhoff
Information	Additives	0.8%TDF-1
Information	Density	1900
Information	BHCT	35
Information	BHST	37
Information	FluidLoss	
Information	JobType	168.3 mm csg Tail slurry
Calculated Value	Thickening_Time	2:55:00
Calculated Value	Setting Time	N/A
Initial Temperature (°C)	27 °C
Final Temperature (°C)	37 °C
Initial Pressure (MPa)	1 MPa
Final Pressure (MPa)	20 MPa
Initial Consistency (Bc)	7 Bc
Final Consistency (Bc)	71 Bc
--Data--
Time (HH:MM:SS)	Temperature (°C)	Pressure (MPa)	Consistency (Bc)
0:00:00	27	1	7
0:01:00	27	2	8
0:02:00	27	3	9
0:03:00	27	4	9
0:04:00	27	4	8
0:05:00	27	5	9
0:06:00	27	5	9
0:07:00	27	6	9
0:08:00	28	7	9
0:09:00	28	8	10
0:10:00	28	8	10
0:11:00	29	9	9
0:12:00	29	10	9
0:13:00	29	10	10
0:14:00	30	11	11
0:15:00	30	11	10
0:16:00	30	12	10
0:17:00	31	13	10
0:18:00	31	13	12
0:19:00	31	14	11
0:20:00	32	15	12
0:21:00	32	16	13
0:22:00	32	16	12
0:23:00	32	17	12
0:24:00	32	17	14
0:25:00	32	18	14
0:26:00	33	19	17
0:27:00	33	19	16
0:28:00	33	20	12
0:29:00	33	21	12
0:30:00	33	21	13
0:31:00	34	22	15
0:32:00	34	23	16
0:33:00	34	23	17
0:34:00	34	24	19
0:35:00	35	25	13
0:36:00	35	25	13
0:37:00	35	25	13
0:38:00	35	25	13
0:39:00	35	25	13
0:40:00	35	25	13
0:41:00	36	25	13
0:42:00	36	25	13
0:43:00	35	25	13
0:44:00	35	25	14
0:45:00	35	25	14
0:46:00	35	25	14
0:47:00	35	25	15
0:48:00	35	25	16
0:49:00	35	25	16
0:50:00	35	25	17
0:51:00	35	25	17
0:52:00	34	25	17
0:53:00	34	25	15
0:54:00	34	25	15
0:55:00	34	25	11
0:56:00	34	25	12
0:57:00	34	25	13
0:58:00	34	25	13
0:59:00	34	25	13
1:00:00	34	25	14
1:01:00	35	26	14
1:02:00	35	25	15
1:03:00	35	26	15
1:04:00	35	25	16
1:05:00	35	25	15
1:06:00	35	25	15
1:07:00	35	25	15
1:08:00	35	25	15
1:09:00	35	25	15
1:10:00	35	25	15
1:11:00	35	25	15
1:12:00	35	25	15
1:13:00	35	25	15
1:14:00	35	25	14
1:15:00	34	25	15
1:16:00	35	25	14
1:17:00	35	25	14
1:18:00	35	25	14
1:19:00	35	25	13
1:20:00	35	26	13
1:21:00	35	25	13
1:22:00	35	25	13
1:23:00	35	25	13
1:24:00	35	25	13
1:25:00	35	25	13
1:26:00	35	25	14
1:27:00	35	25	14
1:28:00	35	25	14
1:29:00	34	25	12
1:30:00	34	25	12
1:31:00	34	25	11
1:32:00	34	25	11
1:33:00	34	25	11
1:34:00	35	26	11
1:35:00	35	25	11
1:36:00	35	26	13
1:37:00	35	25	16
1:38:00	35	25	12
1:39:00	35	25	12
1:40:00	35	25	12
1:41:00	35	25	13
1:42:00	35	25	14
1:43:00	35	25	13
1:44:00	35	25	13
1:45:00	35	25	13
1:46:00	35	25	13
1:47:00	35	25	14
1:48:00	35	25	14
1:49:00	35	25	14
1:50:00	35	25	14
1:51:00	35	25	14
1:52:00	35	25	14
1:53:00	35	25	14
1:54:00	35	25	17
1:55:00	35	25	17
1:56:00	35	25	17
1:57:00	35	25	17
1:58:00	35	25	18
1:59:00	35	25	20
2:00:00	35	25	20
2:01:00	35	25	20
2:02:00	35	25	20
2:03:00	35	25	21
2:04:00	35	25	21
2:05:00	35	25	21
2:06:00	35	25	21
2:07:00	35	25	21
2:08:00	35	25	22
2:09:00	35	25	22
2:10:00	35	25	22
2:11:00	35	25	22
2:12:00	35	25	22
2:13:00	35	25	22
2:14:00	35	24	24
2:15:00	35	25	24
2:16:00	35	25	24
2:17:00	35	25	24
2:18:00	35	25	26
2:19:00	35	25	29
2:20:00	35	25	29
2:21:00	35	25	29
2:22:00	35	25	37
2:23:00	35	25	36
2:24:00	35	25	36
2:25:00	35	25	47
2:26:00	35	25	34
2:27:00	35	25	37
2:28:00	36	25	34
2:29:00	36	25	35
2:30:00	36	25	24
2:31:00	36	25	35
2:32:00	36	25	29
2:33:00	36	25	27
2:34:00	36	25	39
2:35:00	36	25	36
2:36:00	36	25	23
2:37:00	36	24	29
2:38:00	36	25	21
2:39:00	36	25	32
2:40:00	36	25	25
2:41:00	36	25	39
2:42:00	36	25	22
2:43:00	36	25	37
2:44:00	36	25	53
2:45:00	36	25	55
2:46:00	36	25	54
2:47:00	36	25	45
2:48:00	36	25	24
2:49:00	36	25	32
2:50:00	36	25	20
2:51:00	36	25	39
2:52:00	36	25	46
2:53:00	36	24	67
2:54:00	36	25	91
2:55:00	36	25	89
2:56:00	36	25	76
2:57:00	36	25	71
2:58:00	36	25	74
2:59:00	36	25	71
3:00:00	37	20	71

File: project-root/data/Data Acquisition/Data Acquisition/2002 year (647)/Con 1 Usinsk G1900+1%TDF-1(35C, 08.06.02).txt
--Test Summary--
Full Path and File Name	
Instrument Name	7222 #1
Instrument Type	Consistometer
Instrument Serial Number	113
Test Start Date	08.06.2002
Test Start Time	21:44:02
Test Stop Date	09.06.2002
Test Stop Time	1:16:51
Test Length	3:32:49
Final Sample Time Offset	3:32:00
Controller Schedule Name	
Sampling Period	60 seconds
Comments	MPa: 40(40min); T: 35C(40min); tap water, dry-blending
Information	WellID	1-G. I (Gas Injection)
Information	Customer	Sever Tek
Information	CementClass	G
Information	CementMfr	Dyckerhoff
Information	Additives	1%TDF-1
Information	Density	1900
Information	BHCT	35
Information	BHST	40
Information	FluidLoss	
Information	JobType	177.8 mm csg  tail slurry
Calculated Value	Thickening_Time	3:31:00
Calculated Value	Setting Time	N/A
Initial Temperature (°C)	23 °C
Final Temperature (°C)	36 °C
Initial Pressure (MPa)	2 MPa
Final Pressure (MPa)	40 MPa
Initial Consistency (Bc)	10 Bc
Final Consistency (Bc)	78 Bc
--Data--
Time (HH:MM:SS)	Temperature (°C)	Pressure (MPa)	Consistency (Bc)
0:00:00	23	2	10
0:01:00	23	3	10
0:02:00	23	4	11
0:03:00	23	5	12
0:04:00	24	6	11
0:05:00	24	7	14
0:06:00	24	8	11
0:07:00	24	9	11
0:08:00	25	10	11
0:09:00	25	11	11
0:10:00	25	12	11
0:11:00	26	13	12
0:12:00	26	14	12
0:13:00	26	15	13
0:14:00	27	16	12
0:15:00	27	17	12
0:16:00	28	18	11
0:17:00	28	19	11
0:18:00	28	20	11
0:19:00	29	20	11
0:20:00	29	21	12
0:21:00	29	22	12
0:22:00	29	24	12
0:23:00	30	24	11
0:24:00	30	25	11
0:25:00	30	26	11
0:26:00	30	27	11
0:27:00	31	28	11
0:28:00	31	29	11
0:29:00	31	30	11
0:30:00	31	31	11
0:31:00	31	32	11
0:32:00	32	33	11
0:33:00	32	34	11
0:34:00	32	35	11
0:35:00	32	36	12
0:36:00	33	37	11
0:37:00	33	37	11
0:38:00	33	38	11
0:39:00	33	40	11
0:40:00	34	40	11
0:41:00	34	40	10
0:42:00	34	40	10
0:43:00	34	40	10
0:44:00	35	40	11
0:45:00	35	40	11
0:46:00	35	40	11
0:47:00	35	40	11
0:48:00	35	40	11
0:49:00	35	40	11
0:50:00	34	40	11
0:51:00	34	40	10
0:52:00	34	40	10
0:53:00	34	40	10
0:54:00	34	40	10
0:55:00	34	40	10
0:56:00	34	40	10
0:57:00	34	40	10
0:58:00	33	40	10
0:59:00	33	41	10
1:00:00	33	41	10
1:01:00	33	41	11
1:02:00	33	41	11
1:03:00	33	41	11
1:04:00	33	41	11
1:05:00	34	41	11
1:06:00	34	41	12
1:07:00	34	41	12
1:08:00	34	41	12
1:09:00	34	41	12
1:10:00	34	41	12
1:11:00	34	41	12
1:12:00	34	40	12
1:13:00	34	41	12
1:14:00	34	41	12
1:15:00	34	41	12
1:16:00	33	41	12
1:17:00	34	41	12
1:18:00	34	41	12
1:19:00	34	41	12
1:20:00	34	41	12
1:21:00	34	41	12
1:22:00	34	41	12
1:23:00	34	41	12
1:24:00	34	41	13
1:25:00	34	41	12
1:26:00	34	41	12
1:27:00	34	41	12
1:28:00	34	41	12
1:29:00	34	41	12
1:30:00	34	41	12
1:31:00	34	41	12
1:32:00	34	41	13
1:33:00	34	41	13
1:34:00	34	41	13
1:35:00	34	41	13
1:36:00	34	41	13
1:37:00	34	41	13
1:38:00	34	41	13
1:39:00	34	41	13
1:40:00	34	41	13
1:41:00	34	41	13
1:42:00	34	41	13
1:43:00	34	41	13
1:44:00	34	41	13
1:45:00	34	41	14
1:46:00	34	41	14
1:47:00	34	41	15
1:48:00	34	41	15
1:49:00	34	41	15
1:50:00	34	41	15
1:51:00	34	41	15
1:52:00	34	41	15
1:53:00	34	41	15
1:54:00	34	41	15
1:55:00	34	41	15
1:56:00	34	41	17
1:57:00	34	41	17
1:58:00	34	41	17
1:59:00	34	41	18
2:00:00	34	41	18
2:01:00	34	41	18
2:02:00	34	41	18
2:03:00	34	41	18
2:04:00	34	41	18
2:05:00	34	41	18
2:06:00	34	41	18
2:07:00	34	41	18
2:08:00	34	41	18
2:09:00	34	41	18
2:10:00	34	41	19
2:11:00	34	41	19
2:12:00	34	41	19
2:13:00	34	41	19
2:14:00	34	41	19
2:15:00	34	41	19
2:16:00	34	41	21
2:17:00	34	41	21
2:18:00	34	41	21
2:19:00	34	41	21
2:20:00	34	41	21
2:21:00	34	41	21
2:22:00	34	41	21
2:23:00	34	41	21
2:24:00	34	41	21
2:25:00	34	41	21
2:26:00	34	41	21
2:27:00	34	41	21
2:28:00	34	41	22
2:29:00	34	41	31
2:30:00	34	41	24
2:31:00	34	41	24
2:32:00	34	41	21
2:33:00	34	41	22
2:34:00	34	41	27
2:35:00	34	41	28
2:36:00	34	41	28
2:37:00	34	41	28
2:38:00	34	41	28
2:39:00	34	41	29
2:40:00	34	41	29
2:41:00	34	41	30
2:42:00	34	41	31
2:43:00	34	40	32
2:44:00	34	41	31
2:45:00	34	41	31
2:46:00	34	41	31
2:47:00	34	41	32
2:48:00	34	40	34
2:49:00	34	40	35
2:50:00	34	40	34
2:51:00	34	40	33
2:52:00	34	40	34
2:53:00	34	40	37
2:54:00	34	40	35
2:55:00	35	40	35
2:56:00	35	40	37
2:57:00	35	40	36
2:58:00	35	40	36
2:59:00	35	40	36
3:00:00	35	40	37
3:01:00	35	40	40
3:02:00	35	40	39
3:03:00	35	40	40
3:04:00	35	40	41
3:05:00	35	40	42
3:06:00	35	40	45
3:07:00	35	40	45
3:08:00	35	40	45
3:09:00	35	40	45
3:10:00	35	40	44
3:11:00	35	40	47
3:12:00	35	40	48
3:13:00	35	40	47
3:14:00	35	40	49
3:15:00	35	40	50
3:16:00	35	40	52
3:17:00	35	40	53
3:18:00	35	40	54
3:19:00	36	40	55
3:20:00	36	40	56
3:21:00	36	40	58
3:22:00	36	40	60
3:23:00	36	40	60
3:24:00	36	40	65
3:25:00	36	40	65
3:26:00	36	40	65
3:27:00	36	40	66
3:28:00	36	40	67
3:29:00	36	40	70
3:30:00	36	40	70
3:31:00	36	40	73
3:32:00	36	40	78

File: project-root/data/Data Acquisition/Data Acquisition/2002 year (647)/Con 1 Usinsk G1900+1.2%TDF-1+0.2%TC-101+0.1%TR-1 (40C).txt
--Test Summary--
Full Path and File Name	
Instrument Name	7222 #1
Instrument Type	Consistometer
Instrument Serial Number	113
Test Start Date	15.06.2002
Test Start Time	3:40:05
Test Stop Date	15.06.2002
Test Stop Time	6:39:05
Test Length	2:59:00
Final Sample Time Offset	2:59:00
Controller Schedule Name	
Sampling Period	60 seconds
Comments	MPa: 28(50min); T: 40C(50min); tap water, dry blending 
Information	WellID	1-G. I (Gas Injection)
Information	Customer	Sever Tech
Information	CementClass	G
Information	CementMfr	Dyckerhoff
Information	Additives	1.2%TDF-1+0.2%TC-101+0.1%TR-1
Information	Density	1900
Information	BHCT	40
Information	BHST	60
Information	FluidLoss	
Information	JobType	177.8 mm csg  tail slurry
Calculated Value	Thickening_Time	2:46:00
Calculated Value	Setting Time	2:59:00
Initial Temperature (°C)	28 °C
Final Temperature (°C)	39 °C
Initial Pressure (MPa)	1 MPa
Final Pressure (MPa)	28 MPa
Initial Consistency (Bc)	16 Bc
Final Consistency (Bc)	101 Bc
--Data--
Time (HH:MM:SS)	Temperature (°C)	Pressure (MPa)	Consistency (Bc)
0:00:00	28	1	16
0:01:00	28	2	14
0:02:00	29	3	13
0:03:00	29	4	12
0:04:00	29	4	12
0:05:00	29	4	12
0:06:00	29	5	12
0:07:00	29	6	13
0:08:00	29	6	12
0:09:00	30	7	12
0:10:00	30	7	13
0:11:00	30	8	13
0:12:00	30	8	12
0:13:00	31	9	13
0:14:00	31	9	12
0:15:00	31	10	12
0:16:00	31	10	13
0:17:00	32	11	12
0:18:00	32	12	12
0:19:00	32	12	14
0:20:00	32	12	12
0:21:00	32	13	12
0:22:00	33	13	12
0:23:00	33	14	12
0:24:00	33	15	12
0:25:00	33	15	12
0:26:00	33	16	12
0:27:00	34	16	13
0:28:00	34	17	12
0:29:00	34	17	12
0:30:00	34	17	12
0:31:00	35	18	12
0:32:00	35	19	12
0:33:00	35	19	12
0:34:00	35	20	12
0:35:00	35	20	12
0:36:00	35	21	12
0:37:00	36	21	12
0:38:00	36	22	12
0:39:00	36	22	12
0:40:00	36	23	12
0:41:00	37	23	12
0:42:00	37	24	12
0:43:00	37	24	12
0:44:00	37	25	12
0:45:00	37	25	12
0:46:00	38	26	12
0:47:00	38	26	12
0:48:00	38	27	12
0:49:00	38	27	12
0:50:00	38	28	15
0:51:00	39	28	12
0:52:00	39	28	12
0:53:00	39	28	13
0:54:00	39	28	13
0:55:00	39	28	13
0:56:00	39	28	13
0:57:00	39	28	13
0:58:00	39	28	13
0:59:00	39	28	13
1:00:00	39	28	13
1:01:00	39	28	13
1:02:00	39	28	13
1:03:00	39	28	13
1:04:00	39	28	13
1:05:00	38	28	13
1:06:00	38	28	13
1:07:00	38	29	13
1:08:00	38	29	13
1:09:00	38	29	13
1:10:00	38	29	13
1:11:00	38	29	13
1:12:00	38	29	13
1:13:00	38	29	13
1:14:00	38	29	13
1:15:00	38	29	13
1:16:00	38	29	13
1:17:00	38	29	13
1:18:00	39	29	13
1:19:00	39	29	13
1:20:00	39	29	13
1:21:00	39	29	13
1:22:00	39	29	13
1:23:00	39	28	13
1:24:00	39	28	13
1:25:00	39	28	13
1:26:00	38	28	13
1:27:00	38	28	13
1:28:00	38	28	13
1:29:00	38	29	13
1:30:00	38	29	13
1:31:00	38	29	13
1:32:00	38	29	13
1:33:00	38	29	13
1:34:00	38	29	13
1:35:00	38	29	13
1:36:00	38	29	13
1:37:00	38	29	13
1:38:00	39	29	13
1:39:00	39	29	13
1:40:00	39	29	20
1:41:00	39	28	19
1:42:00	39	28	19
1:43:00	39	28	19
1:44:00	39	28	19
1:45:00	38	28	19
1:46:00	38	28	19
1:47:00	38	28	19
1:48:00	38	29	19
1:49:00	38	29	19
1:50:00	38	29	19
1:51:00	38	29	19
1:52:00	38	29	19
1:53:00	38	29	19
1:54:00	38	29	26
1:55:00	39	29	26
1:56:00	38	29	27
1:57:00	39	29	27
1:58:00	39	29	27
1:59:00	39	28	27
2:00:00	39	28	29
2:01:00	39	28	29
2:02:00	38	28	31
2:03:00	38	28	31
2:04:00	38	28	33
2:05:00	38	28	31
2:06:00	38	28	32
2:07:00	38	29	31
2:08:00	38	29	32
2:09:00	38	29	32
2:10:00	38	29	33
2:11:00	38	29	34
2:12:00	38	29	34
2:13:00	39	29	35
2:14:00	39	29	37
2:15:00	39	29	37
2:16:00	39	28	37
2:17:00	39	28	40
2:18:00	39	28	41
2:19:00	39	28	41
2:20:00	38	28	42
2:21:00	38	28	42
2:22:00	38	28	43
2:23:00	38	28	43
2:24:00	38	28	44
2:25:00	38	28	44
2:26:00	38	28	45
2:27:00	38	28	48
2:28:00	38	28	48
2:29:00	39	28	48
2:30:00	39	28	50
2:31:00	39	28	50
2:32:00	39	28	53
2:33:00	39	28	53
2:34:00	39	28	53
2:35:00	39	28	56
2:36:00	39	28	57
2:37:00	39	28	58
2:38:00	39	28	60
2:39:00	39	28	62
2:40:00	39	28	64
2:41:00	39	28	65
2:42:00	39	28	66
2:43:00	39	28	68
2:44:00	39	28	68
2:45:00	39	28	73
2:46:00	39	28	76
2:47:00	39	28	74
2:48:00	39	28	81
2:49:00	39	28	79
2:50:00	39	28	80
2:51:00	39	28	83
2:52:00	39	28	84
2:53:00	39	28	86
2:54:00	39	28	89
2:55:00	39	28	91
2:56:00	39	28	95
2:57:00	39	28	96
2:58:00	39	28	100
2:59:00	39	28	101

File: project-root/data/Data Acquisition/Data Acquisition/2002 year (647)/Con 1 Usinsk G1900+1.4%TDF-1+0.05%TR-1 Squeeze, 70C, (Confirm)tst.txt
--Test Summary--
Full Path and File Name	
Instrument Name	7222 #1
Instrument Type	Consistometer
Instrument Serial Number	113
Test Start Date	05.12.2002
Test Start Time	10:18:59
Test Stop Date	05.12.2002
Test Stop Time	15:04:00
Test Length	4:45:01
Final Sample Time Offset	4:44:07
Controller Schedule Name	
Sampling Period	60 seconds
Comments	MPa: 35.6(30min) T:70(30min), all dry-blending
Information	WellID	
Information	Customer	LukOil Komi
Information	CementClass	G
Information	CementMfr	Dyckerhoff
Information	Additives	1.4%TDF-1+0.05%TR-1
Information	Density	1900
Information	BHCT	70
Information	BHST	75
Information	FluidLoss	
Information	JobType	Hesitation Squeeze
Calculated Value	Thickening_Time	N/A
Calculated Value	Setting Time	N/A
Initial Temperature (°C)	20 °C
Final Temperature (°C)	75 °C
Initial Pressure (MPa)	2 MPa
Final Pressure (MPa)	35 MPa
Initial Consistency (Bc)	8 Bc
Final Consistency (Bc)	4 Bc
--Data--
Time (HH:MM:SS)	Temperature (°C)	Pressure (MPa)	Consistency (Bc)
0:00:00	20	2	8
0:01:00	20	3	9
0:02:00	20	4	8
0:03:00	21	5	9
0:04:00	22	7	7
0:05:00	23	8	5
0:06:00	25	9	6
0:07:00	27	10	5
0:08:00	30	11	5
0:09:00	32	13	5
0:10:00	34	14	8
0:11:00	36	15	7
0:12:00	38	16	8
0:13:00	40	17	10
0:14:00	42	18	8
0:15:00	44	19	7
0:16:00	46	21	7
0:17:00	48	21	8
0:18:00	49	23	7
0:19:00	51	24	7
0:20:00	53	25	6
0:21:00	54	26	5
0:22:00	56	27	6
0:23:00	58	28	5
0:24:00	59	29	6
0:25:00	61	31	5
0:26:00	63	32	5
0:27:00	64	33	6
0:28:00	66	34	6
0:29:00	67	35	6
0:30:00	69	36	6
0:31:00	69	36	6
0:32:00	69	35	8
0:33:00	69	36	14
0:34:00	70	36	20
0:35:00	70	36	9
0:36:00	70	36	13
0:37:00	70	36	10
0:38:00	71	36	7
0:39:00	71	36	6
0:40:00	73	35	7
0:41:00	77	35	12
0:42:00	79	35	10
0:43:00	79	35	13
0:44:00	79	35	10
0:45:00	78	35	30
0:46:00	77	35	9
0:47:00	77	35	9
0:48:00	77	35	13
0:49:00	77	35	12
0:50:00	77	35	11
0:51:00	77	35	11
0:52:00	76	35	12
0:53:00	76	35	12
0:54:00	76	35	13
0:55:00	75	35	10
0:56:00	73	35	9
0:57:00	71	35	10
0:58:00	69	35	12
0:59:00	68	36	11
1:00:00	67	35	12
1:01:00	67	36	21
1:02:00	67	36	30
1:03:00	67	36	21
1:04:00	67	36	19
1:05:00	67	36	12
1:06:00	67	36	12
1:07:00	67	36	16
1:08:00	67	36	13
1:09:00	67	36	26
1:10:00	67	36	12
1:11:00	69	35	13
1:12:00	71	35	12
1:13:00	73	35	13
1:14:00	73	35	13
1:15:00	74	35	13
1:16:00	74	35	25
1:17:00	74	35	20
1:18:00	74	35	24
1:19:00	73	35	21
1:20:00	73	35	25
1:21:00	73	35	21
1:22:00	73	35	19
1:23:00	73	35	19
1:24:00	73	35	19
1:25:00	73	35	7
1:26:00	72	35	7
1:27:00	71	35	8
1:28:00	70	35	9
1:29:00	69	35	9
1:30:00	68	36	9
1:31:00	68	36	12
1:32:00	68	36	14
1:33:00	68	35	14
1:34:00	68	36	19
1:35:00	68	36	31
1:36:00	68	36	20
1:37:00	68	36	25
1:38:00	68	36	18
1:39:00	68	36	27
1:40:00	68	36	9
1:41:00	69	35	9
1:42:00	70	35	7
1:43:00	71	35	9
1:44:00	72	35	9
1:45:00	72	35	31
1:46:00	73	35	18
1:47:00	73	35	21
1:48:00	73	35	19
1:49:00	73	35	15
1:50:00	73	35	21
1:51:00	73	35	21
1:52:00	73	35	13
1:53:00	73	35	13
1:54:00	73	35	13
2:11:07			
2:11:07	68	36	10
2:12:07	68	36	7
2:13:07	69	36	7
2:14:07	70	36	9
2:15:07	72	35	10
2:16:07	73	35	12
2:17:07	73	35	27
2:18:07	74	35	17
2:19:07	74	35	11
2:20:07	74	35	10
2:21:07	74	35	10
2:22:07	74	35	17
2:23:07	74	35	30
2:24:07	75	35	28
2:25:07	74	35	24
2:26:07	74	35	10
2:27:07	74	35	11
2:28:07	74	35	9
2:29:07	73	35	10
2:30:07	73	35	10
2:31:07	72	35	27
2:32:07	71	35	26
2:33:07	71	35	28
2:34:07	71	35	28
2:35:07	70	35	10
2:36:07	70	35	10
2:37:07	70	35	11
2:38:07	70	35	11
2:39:07	70	35	11
2:40:07	70	35	10
2:41:07	69	35	10
2:42:07	69	35	10
2:43:07	69	35	9
2:44:07	69	36	8
2:45:07	68	36	8
2:46:07	68	36	36
2:47:07	68	36	44
2:48:07	67	36	7
2:49:07	67	36	6
2:50:07	67	36	8
2:51:07	67	36	10
2:52:07	67	36	11
2:53:07	67	36	9
2:54:07	67	36	30
2:55:07	67	36	12
2:56:07	67	36	10
2:57:07	68	36	12
2:58:07	68	35	10
2:59:07	69	36	12
3:00:07	70	36	11
3:01:07	71	36	11
3:02:07	72	36	11
3:03:07	73	35	32
3:04:07	74	35	26
3:05:07	74	35	37
3:06:07	74	35	10
3:07:07	75	35	11
3:08:07	75	35	14
3:09:07	75	35	11
3:10:07	76	35	11
3:11:07	76	35	10
3:12:07	76	35	9
3:13:07	76	35	11
3:14:07	76	35	10
3:15:07	75	35	9
3:16:07	75	35	9
3:17:07	75	35	11
3:18:07	74	35	27
3:19:07	74	35	27
3:20:07	74	35	26
3:21:07	73	35	18
3:22:07	73	35	18
3:23:07	73	35	18
3:24:07	73	35	20
3:25:07	73	35	20
3:26:07	72	35	11
3:27:07	72	35	11
3:28:07	72	36	12
3:29:07	72	35	11
3:30:07	71	35	12
3:31:07	71	35	12
3:32:07	71	35	12
3:33:07	70	35	28
3:34:07	70	35	24
3:35:07	70	35	23
3:36:07	70	35	12
3:37:07	70	35	12
3:38:07	69	35	12
3:39:07	69	35	14
3:40:07	69	36	19
3:41:07	69	36	22
3:42:07	69	36	21
3:43:07	69	36	21
3:44:07	68	36	13
3:45:07	68	36	20
3:46:07	68	36	31
3:47:07	68	36	24
3:48:07	68	36	27
3:49:07	68	36	20
3:50:07	68	36	33
3:51:07	68	36	14
3:52:07	68	36	14
3:53:07	68	36	15
3:54:07	68	36	13
3:55:07	69	36	13
3:56:07	69	36	17
3:57:07	69	36	16
3:58:07	69	36	18
3:59:07	69	35	17
4:00:07	70	36	14
4:01:07	70	36	14
4:02:07	71	36	15
4:03:07	71	36	14
4:04:07	72	36	14
4:05:07	72	35	20
4:06:07	73	35	12
4:07:07	73	35	17
4:08:07	73	35	15
4:09:07	74	35	19
4:10:07	74	35	18
4:11:07	75	35	5
4:12:07	75	35	5
4:13:07	75	35	5
4:14:07	75	36	5
4:15:07	75	35	6
4:16:07	75	35	5
4:17:07	75	35	5
4:18:07	75	35	5
4:19:07	75	35	9
4:20:07	75	35	8
4:21:07	75	35	7
4:22:07	75	36	11
4:23:07	74	35	11
4:24:07	74	35	10
4:25:07	74	35	10
4:26:07	74	35	5
4:27:07	74	35	5
4:28:07	74	35	5
4:29:07	74	35	5
4:30:07	74	35	5
4:31:07	74	35	5
4:32:07	74	35	4
4:33:07	74	35	4
4:34:07	74	35	4
4:35:07	74	35	5
4:36:07	74	35	5
4:37:07	74	35	5
4:38:07	74	35	5
4:39:07	74	35	5
4:40:07	74	35	5
4:41:07	74	35	4
4:42:07	74	35	4
4:43:07	74	35	4
4:44:07	75	35	4

File: project-root/data/Data Acquisition/Data Acquisition/2002 year (647)/Con 1 Usinsk G1900+1.4%TDF-1+0.2%TR-1 (91C squeeze).txt
--Test Summary--
Full Path and File Name	
Instrument Name	7222 #1
Instrument Type	Consistometer
Instrument Serial Number	113
Test Start Date	28.02.2002
Test Start Time	0:51:08
Test Stop Date	28.02.2002
Test Stop Time	3:03:32
Test Length	2:12:24
Final Sample Time Offset	2:12:00
Controller Schedule Name	
Sampling Period	60 seconds
Comments	MPa: 50(30min); T:60C(20min), 91(10min); dry blending, field water  Finish 1:54
Information	WellID	
Information	Customer	Usinsk
Information	CementClass	G
Information	CementMfr	Dyckerhoff
Information	Additives	1.4%TDF-1+0.2%TR-1
Information	Density	1900
Information	BHCT	91
Information	BHST	91
Information	FluidLoss	
Information	JobType	Squeeze
Calculated Value	Thickening_Time	N/A
Calculated Value	Setting Time	N/A
Initial Temperature (°C)	24 °C
Final Temperature (°C)	100 °C
Initial Pressure (MPa)	1 MPa
Final Pressure (MPa)	50 MPa
Initial Consistency (Bc)	13 Bc
Final Consistency (Bc)	1 Bc
--Data--
Time (HH:MM:SS)	Temperature (°C)	Pressure (MPa)	Consistency (Bc)
0:00:00	24	1	13
0:01:00	24	3	16
0:02:00	24	5	16
0:03:00	25	7	16
0:04:00	25	9	17
0:05:00	26	11	13
0:06:00	28	12	13
0:07:00	29	14	12
0:08:00	32	16	12
0:09:00	35	17	12
0:10:00	38	18	18
0:11:00	40	20	16
0:12:00	42	21	14
0:13:00	45	23	14
0:14:00	47	24	11
0:15:00	49	26	11
0:16:00	51	28	12
0:17:00	53	29	14
0:18:00	55	31	12
0:19:00	56	32	14
0:20:00	58	34	12
0:21:00	59	36	13
0:22:00	61	38	12
0:23:00	62	40	11
0:24:00	65	41	11
0:25:00	67	43	12
0:26:00	70	44	12
0:27:00	74	46	12
0:28:00	77	48	12
0:29:00	80	49	12
0:30:00	84	51	12
0:31:00	86	51	9
0:32:00	87	51	12
0:33:00	88	51	21
0:34:00	88	51	18
0:35:00	89	51	8
0:36:00	89	51	7
0:37:00	90	51	6
0:38:00	91	51	7
0:39:00	91	51	6
0:40:00	92	51	6
0:41:00	98	50	12
0:42:00	104	50	12
0:43:00	106	50	12
0:44:00	108	50	12
0:45:00	108	50	12
0:46:00	107	50	12
0:47:00	107	50	12
0:48:00	106	50	13
0:49:00	106	50	14
0:50:00	106	50	11
0:51:00	106	50	11
0:52:00	105	50	11
0:53:00	105	50	11
0:54:00	105	50	11
0:55:00	104	50	11
0:56:00	104	50	23
0:57:00	103	50	22
0:58:00	103	50	23
0:59:00	102	50	23
1:00:00	101	50	23
1:01:00	100	50	15
1:02:00	100	50	15
1:03:00	99	50	15
1:04:00	98	50	15
1:05:00	97	50	16
1:06:00	96	50	16
1:07:00	95	50	16
1:08:00	94	50	15
1:09:00	94	50	16
1:10:00	93	50	16
1:11:00	92	50	23
1:12:00	92	50	24
1:13:00	91	50	24
1:14:00	91	50	25
1:15:00	90	50	23
1:16:00	89	50	18
1:17:00	89	50	18
1:18:00	88	51	18
1:19:00	87	51	18
1:20:00	86	51	18
1:21:00	86	51	18
1:22:00	85	51	38
1:23:00	85	51	36
1:24:00	85	51	49
1:25:00	84	51	41
1:26:00	84	51	24
1:27:00	84	51	23
1:28:00	84	51	24
1:29:00	84	51	24
1:30:00	84	51	24
1:31:00	85	51	43
1:32:00	86	51	42
1:33:00	87	51	29
1:34:00	87	51	31
1:35:00	88	51	25
1:36:00	89	51	23
1:37:00	90	51	23
1:38:00	91	51	23
1:39:00	93	51	23
1:40:00	94	50	23
1:41:00	95	50	27
1:42:00	96	50	26
1:43:00	97	50	26
1:44:00	98	50	26
1:45:00	99	50	26
1:46:00	100	50	26
1:47:00	100	50	26
1:48:00	101	50	26
1:49:00	101	50	26
1:50:00	102	50	26
1:51:00	102	50	26
1:52:00	102	50	26
1:53:00	102	50	26
1:54:00	103	50	26
1:55:00	103	50	26
1:56:00	103	50	-2
1:57:00	103	50	-1
1:58:00	103	50	1
1:59:00	102	50	1
2:00:00	102	50	2
2:01:00	102	50	2
2:02:00	102	50	2
2:03:00	101	50	-2
2:04:00	101	50	-2
2:05:00	101	50	1
2:06:00	101	50	0
2:07:00	100	50	-2
2:08:00	100	50	1
2:09:00	100	50	1
2:10:00	100	50	1
2:11:00	100	50	-2
2:12:00	100	50	1

File: project-root/data/Data Acquisition/Data Acquisition/2002 year (647)/Con 1 Usinsk G1900+1.4%TDF-1+0.25%TR-1 (91C Squeeze).txt
--Test Summary--
Full Path and File Name	
Instrument Name	7222 #1
Instrument Type	Consistometer
Instrument Serial Number	113
Test Start Date	28.02.2002
Test Start Time	21:23:42
Test Stop Date	28.02.2002
Test Stop Time	23:04:51
Test Length	1:41:09
Final Sample Time Offset	1:41:00
Controller Schedule Name	
Sampling Period	60 seconds
Comments	MPa: 50(30min); T: 75C(20min), 91C(20min); field water, dry blending
Information	WellID	
Information	Customer	Usinsk
Information	CementClass	G
Information	CementMfr	Dyckerhoff
Information	Additives	1.4%TDF-1+0.25%TR-1
Information	Density	1900
Information	BHCT	91
Information	BHST	91
Information	FluidLoss	
Information	JobType	Squeeze
Calculated Value	Thickening_Time	N/A
Calculated Value	Setting Time	N/A
Initial Temperature (°C)	24 °C
Final Temperature (°C)	96 °C
Initial Pressure (MPa)	1 MPa
Final Pressure (MPa)	50 MPa
Initial Consistency (Bc)	14 Bc
Final Consistency (Bc)	86 Bc
--Data--
Time (HH:MM:SS)	Temperature (°C)	Pressure (MPa)	Consistency (Bc)
0:00:00	24	1	14
0:01:00	24	3	17
0:02:00	24	5	14
0:03:00	25	7	16
0:04:00	26	9	15
0:05:00	27	11	16
0:06:00	29	12	15
0:07:00	33	14	14
0:08:00	37	16	13
0:09:00	40	17	15
0:10:00	44	19	20
0:11:00	47	20	15
0:12:00	50	22	15
0:13:00	53	24	15
0:14:00	55	25	17
0:15:00	58	27	13
0:16:00	61	28	16
0:17:00	63	30	19
0:18:00	66	32	16
0:19:00	69	33	17
0:20:00	72	35	17
0:21:00	74	36	16
0:22:00	77	37	16
0:23:00	79	39	16
0:24:00	81	40	16
0:25:00	82	42	16
0:26:00	83	43	16
0:27:00	83	45	16
0:28:00	84	47	16
0:29:00	84	48	18
0:30:00	85	50	13
0:31:00	85	51	14
0:32:00	85	51	15
0:33:00	85	51	17
0:34:00	85	51	11
0:35:00	85	51	14
0:36:00	85	51	19
0:37:00	85	51	20
0:38:00	86	51	12
0:39:00	86	51	11
0:40:00	86	51	20
0:41:00	88	51	15
0:42:00	90	50	15
0:43:00	92	50	15
0:44:00	94	50	17
0:45:00	95	50	16
0:46:00	96	50	17
0:47:00	97	50	17
0:48:00	98	50	16
0:49:00	98	50	16
0:50:00	98	50	16
0:51:00	99	50	17
0:52:00	99	50	17
0:53:00	99	50	19
0:54:00	100	50	16
0:55:00	100	50	17
0:56:00	101	50	24
0:57:00	101	50	23
0:58:00	100	50	22
0:59:00	100	50	22
1:00:00	100	50	22
1:01:00	99	50	22
1:02:00	99	50	22
1:03:00	98	50	22
1:04:00	97	50	22
1:05:00	96	50	22
1:06:00	96	50	22
1:07:00	95	50	22
1:08:00	94	50	22
1:09:00	93	50	22
1:10:00	93	50	22
1:11:00	92	50	31
1:12:00	92	50	32
1:13:00	91	50	30
1:14:00	90	50	30
1:15:00	90	50	31
1:16:00	89	50	30
1:17:00	88	51	30
1:18:00	88	51	29
1:19:00	87	51	29
1:20:00	86	51	29
1:21:00	86	51	32
1:22:00	85	51	31
1:23:00	85	51	33
1:24:00	84	51	32
1:25:00	84	51	31
1:26:00	84	51	38
1:27:00	84	51	38
1:28:00	84	51	38
1:29:00	84	51	37
1:30:00	84	51	37
1:31:00	85	51	35
1:32:00	86	51	35
1:33:00	87	51	32
1:34:00	88	51	34
1:35:00	89	51	34
1:36:00	90	51	33
1:37:00	91	51	31
1:38:00	92	51	31
1:39:00	93	51	31
1:40:00	95	50	36
1:41:00	96	50	86

File: project-root/data/Data Acquisition/Data Acquisition/2002 year (647)/Con 1 Usinsk G1900+1.4%TDF-1+0.3%TR-1 (80C-Sq).txt
--Test Summary--
Full Path and File Name	
Instrument Name	7222 #1
Instrument Type	Consistometer
Instrument Serial Number	113
Test Start Date	16.10.2002
Test Start Time	16:26:01
Test Stop Date	17.10.2002
Test Stop Time	9:37:30
Test Length	17:11:29
Final Sample Time Offset	17:11:00
Controller Schedule Name	
Sampling Period	60 seconds
Comments	MPa: 45(30min) T:80(30min), tap water, all dry blend
Information	WellID	
Information	Customer	KomiOil-Usinsk
Information	CementClass	G
Information	CementMfr	Dyckerhoff
Information	Additives	1.4%TDF-1+0.3%TR-1
Information	Density	1900
Information	BHCT	80
Information	BHST	85
Information	FluidLoss	
Information	JobType	Hesitation Squeeze
Calculated Value	Thickening_Time	N/A
Calculated Value	Setting Time	N/A
Initial Temperature (°C)	23 °C
Final Temperature (°C)	84 °C
Initial Pressure (MPa)	1 MPa
Final Pressure (MPa)	45 MPa
Initial Consistency (Bc)	11 Bc
Final Consistency (Bc)	8 Bc
--Data--
Time (HH:MM:SS)	Temperature (°C)	Pressure (MPa)	Consistency (Bc)
0:00:00	23	1	11
0:01:00	23	3	16
0:02:00	23	4	16
0:03:00	24	7	11
0:04:00	25	8	12
0:05:00	26	9	13
0:06:00	28	10	12
0:07:00	30	12	11
0:08:00	33	13	13
0:09:00	35	15	16
0:10:00	38	16	18
0:11:00	40	18	16
0:12:00	43	19	15
0:13:00	45	21	13
0:14:00	47	22	11
0:15:00	49	23	16
0:16:00	52	25	15
0:17:00	54	26	14
0:18:00	55	28	14
0:19:00	57	29	15
0:20:00	59	31	15
0:21:00	61	32	15
0:22:00	62	33	14
0:23:00	64	35	14
0:24:00	66	36	14
0:25:00	68	38	14
0:26:00	70	40	14
0:27:00	72	41	14
0:28:00	74	42	14
0:29:00	76	43	15
0:30:00	78	45	14
0:31:00	79	45	19
0:32:00	79	44	14
0:33:00	79	46	29
0:34:00	79	46	5
0:35:00	80	45	6
0:36:00	80	45	7
0:37:00	80	45	5
0:38:00	81	46	6
0:39:00	81	45	6
0:40:00	81	45	16
0:41:00	86	45	20
0:42:00	90	45	14
0:43:00	91	45	14
0:44:00	90	45	14
0:45:00	89	45	7
0:46:00	88	45	8
0:47:00	88	45	8
0:48:00	88	45	8
0:49:00	87	45	8
0:50:00	87	45	8
0:51:00	87	45	8
0:52:00	87	45	7
0:53:00	87	45	7
0:54:00	86	45	7
0:55:00	86	45	11
0:56:00	85	45	11
0:57:00	81	45	9
0:58:00	79	45	19
0:59:00	78	45	14
1:00:00	77	46	12
1:01:00	77	46	24
1:02:00	77	45	24
1:03:00	77	45	26
1:04:00	77	45	42
1:05:00	77	45	28
1:06:00	77	46	33
1:07:00	77	45	32
1:08:00	77	44	11
1:09:00	77	46	10
1:10:00	77	46	8
1:11:00	78	45	9
1:12:00	80	45	11
1:13:00	82	45	12
1:14:00	83	45	12
1:15:00	83	45	12
1:16:00	83	45	12
1:17:00	83	45	12
1:18:00	83	45	12
1:19:00	83	45	12
1:20:00	83	45	12
1:21:00	83	45	12
1:22:00	83	45	12
1:23:00	83	45	12
1:24:00	83	45	12
1:25:00	83	45	8
1:26:00	83	45	8
1:27:00	82	45	8
1:28:00	81	45	8
1:29:00	80	45	8
1:30:00	79	45	9
1:31:00	78	46	24
1:32:00	78	46	40
1:33:00	77	46	33
1:34:00	77	46	28
1:35:00	77	45	13
1:36:00	77	45	18
1:37:00	77	45	37
1:38:00	77	46	57
1:39:00	77	46	32
1:40:00	77	46	12
1:41:00	77	45	12
1:42:00	78	45	16
1:43:00	80	45	10
1:44:00	81	45	8
1:45:00	82	45	8
1:46:00	83	45	8
1:47:00	83	45	8
1:48:00	83	45	9
1:49:00	83	45	9
1:50:00	83	45	9
1:51:00	83	45	9
1:52:00	83	45	9
1:53:00	83	45	9
1:54:00	83	45	9
1:55:00	83	45	10
1:56:00	83	45	10
1:57:00	83	45	10
1:58:00	82	45	9
1:59:00	81	45	9
2:00:00	80	45	9
2:01:00	80	45	10
2:02:00	79	45	10
2:03:00	79	45	9
2:04:00	79	45	10
2:05:00	79	46	9
2:06:00	78	45	11
2:07:00	78	45	14
2:08:00	78	46	15
2:09:00	78	46	25
2:10:00	78	46	11
2:11:00	78	45	12
2:12:00	78	45	11
2:13:00	78	44	11
2:14:00	79	46	12
2:15:00	79	46	12
2:16:00	80	45	11
2:17:00	80	46	12
2:18:00	80	45	11
2:19:00	80	46	12
2:20:00	80	46	12
2:21:00	80	46	16
2:22:00	80	46	27
2:23:00	81	46	25
2:24:00	81	45	27
2:25:00	81	45	14
2:26:00	81	45	12
2:27:00	81	45	12
2:28:00	81	45	12
2:29:00	81	45	11
2:30:00	81	45	12
2:31:00	81	45	11
2:32:00	81	45	11
2:33:00	80	45	12
2:34:00	80	45	12
2:35:00	80	45	12
2:36:00	80	45	12
2:37:00	80	45	12
2:38:00	80	45	12
2:39:00	80	45	12
2:40:00	80	45	11
2:41:00	80	45	10
2:42:00	79	45	10
2:43:00	79	45	10
2:44:00	78	45	10
2:45:00	78	45	10
2:46:00	77	45	10
2:47:00	77	45	12
2:48:00	77	45	14
2:49:00	77	45	46
2:50:00	77	46	33
2:51:00	77	45	34
2:52:00	77	46	24
2:53:00	77	45	15
2:54:00	77	45	15
2:55:00	77	46	10
2:56:00	77	45	11
2:57:00	78	45	11
2:58:00	79	45	10
2:59:00	81	45	11
3:00:00	82	45	12
3:01:00	83	45	12
3:02:00	84	45	12
3:03:00	85	45	12
3:04:00	85	45	11
3:05:00	86	45	12
3:06:00	86	45	13
3:07:00	86	45	13
3:08:00	86	45	13
3:09:00	86	45	13
3:10:00	87	45	12
3:11:00	86	45	11
3:12:00	86	45	10
3:13:00	86	45	10
3:14:00	85	45	10
3:15:00	85	45	10
3:16:00	84	45	7
3:17:00	84	45	3
3:18:00	83	45	9
3:19:00	83	45	1
3:20:00	82	45	2
3:21:00	82	45	4
3:22:00	82	45	4
3:23:00	82	45	5
3:24:00	82	45	5
3:25:00	81	45	11
3:26:00	81	45	10
3:27:00	81	45	10
3:28:00	81	45	10
3:29:00	80	45	10
3:30:00	79	45	10
3:31:00	79	45	11
3:32:00	78	46	10
3:33:00	78	45	10
3:34:00	78	45	11
3:35:00	78	45	11
3:36:00	77	45	15
3:37:00	77	46	19
3:38:00	77	46	18
3:39:00	77	45	37
3:40:00	77	46	15
3:41:00	77	45	10
3:42:00	77	45	10
3:43:00	78	45	10
3:44:00	79	46	10
3:45:00	80	46	10
3:46:00	80	45	14
3:47:00	81	45	14
3:48:00	82	45	14
3:49:00	82	45	14
3:50:00	83	45	14
3:51:00	83	45	15
3:52:00	83	45	7
3:53:00	84	45	15
3:54:00	84	45	15
3:55:00	84	45	10
3:56:00	84	45	9
3:57:00	84	45	9
3:58:00	84	45	9
3:59:00	84	45	9
4:00:00	83	45	9
4:01:00	83	45	9
4:02:00	83	45	9
4:03:00	82	45	9
4:04:00	82	45	8
4:05:00	82	45	8
4:06:00	81	45	9
4:07:00	81	45	10
4:08:00	81	45	10
4:09:00	81	45	10
4:10:00	81	45	10
4:11:00	81	45	9
4:12:00	80	45	9
4:13:00	80	45	9
4:14:00	80	45	9
4:15:00	79	45	9
4:16:00	79	45	10
4:17:00	78	45	10
4:18:00	78	45	10
4:19:00	78	46	10
4:20:00	77	45	11
4:21:00	77	46	11
4:22:00	77	46	11
4:23:00	77	45	12
4:24:00	77	46	12
4:25:00	77	46	11
4:26:00	77	45	10
4:27:00	77	45	9
4:28:00	78	45	10
4:29:00	79	45	10
4:30:00	80	45	10
4:31:00	81	45	9
4:32:00	82	45	9
4:33:00	82	45	10
4:34:00	83	45	27
4:35:00	83	45	26
4:36:00	84	45	25
4:37:00	84	45	25
4:38:00	84	45	25
4:39:00	85	45	21
4:40:00	85	45	10
4:41:00	85	45	10
4:42:00	85	45	10
4:43:00	85	45	10
4:44:00	85	45	10
4:45:00	85	45	10
4:46:00	84	45	10
4:47:00	84	45	7
4:48:00	83	45	10
4:49:00	83	45	10
4:50:00	83	45	9
4:51:00	83	45	8
4:52:00	82	45	10
4:53:00	82	45	10
4:54:00	82	45	10
4:55:00	82	45	11
4:56:00	82	45	11
4:57:00	81	45	11
4:58:00	81	45	11
4:59:00	81	45	11
5:00:00	80	45	11
5:01:00	80	45	11
5:02:00	79	45	10
5:03:00	79	45	10
5:04:00	79	46	10
5:05:00	78	46	11
5:06:00	78	46	11
5:07:00	78	46	11
5:08:00	78	45	11
5:09:00	78	46	12
5:10:00	77	44	11
5:11:00	77	46	11
5:12:00	77	45	11
5:13:00	77	44	10
5:14:00	78	45	10
5:15:00	78	46	10
5:16:00	79	45	10
5:17:00	79	45	11
5:18:00	80	45	11
5:19:00	80	46	11
5:20:00	81	46	12
5:21:00	81	45	23
5:22:00	81	45	18
5:23:00	82	45	18
5:24:00	82	45	18
5:25:00	82	45	12
5:26:00	83	45	11
5:27:00	83	45	11
5:28:00	83	45	11
5:29:00	83	45	11
5:30:00	83	45	11
5:31:00	83	45	11
5:32:00	83	45	11
5:33:00	83	45	11
5:34:00	83	45	11
5:35:00	82	45	11
5:36:00	82	45	11
5:37:00	82	45	11
5:38:00	82	45	11
5:39:00	82	45	11
5:40:00	81	45	10
5:41:00	81	45	11
5:42:00	81	45	11
5:43:00	81	45	11
5:44:00	81	45	11
5:45:00	80	45	11
5:46:00	80	45	10
5:47:00	80	45	11
5:48:00	79	45	11
5:49:00	79	45	10
5:50:00	79	46	10
5:51:00	78	46	11
5:52:00	78	45	11
5:53:00	78	45	12
5:54:00	78	46	12
5:55:00	78	45	11
5:56:00	78	45	10
5:57:00	77	45	11
5:58:00	77	46	11
5:59:00	78	46	11
6:00:00	78	45	10
6:01:00	78	46	11
6:02:00	79	45	11
6:03:00	79	46	12
6:04:00	79	45	11
6:05:00	80	45	12
6:06:00	80	45	12
6:07:00	80	45	12
6:08:00	81	45	13
6:09:00	81	45	12
6:10:00	81	45	22
6:11:00	82	45	22
6:12:00	82	45	22
6:13:00	82	45	22
6:14:00	83	45	21
6:15:00	83	45	14
6:16:00	83	45	15
6:17:00	83	45	15
6:18:00	84	45	15
6:19:00	84	45	15
6:20:00	84	45	15
6:21:00	84	45	15
6:22:00	84	45	15
6:23:00	83	45	15
6:24:00	83	45	15
6:25:00	83	45	33
6:26:00	83	45	36
6:27:00	83	45	30
6:28:00	83	45	31
6:29:00	83	45	30
6:30:00	82	45	22
6:31:00	82	45	24
6:32:00	82	45	25
6:33:00	81	45	30
6:34:00	81	45	30
6:35:00	81	45	30
6:36:00	80	45	43
6:37:00	80	45	43
6:38:00	80	45	38
6:39:00	80	45	38
6:40:00	79	45	26
6:41:00	79	45	26
6:42:00	79	45	25
6:43:00	79	45	25
6:44:00	79	45	25
6:45:00	78	46	13
6:46:00	78	46	16
6:47:00	78	45	34
6:48:00	78	45	26
6:49:00	78	45	29
6:50:00	78	45	34
6:51:00	77	45	37
6:52:00	77	46	47
6:53:00	77	46	43
6:54:00	77	46	40
6:55:00	78	46	39
6:56:00	78	45	30
6:57:00	78	45	26
6:58:00	78	45	25
6:59:00	79	45	28
7:00:00	79	46	14
7:01:00	80	46	14
7:02:00	80	46	14
7:03:00	81	45	11
7:04:00	82	45	10
7:05:00	82	45	10
7:06:00	83	45	10
7:07:00	83	45	10
7:08:00	84	45	9
7:09:00	84	45	9
7:10:00	85	45	24
7:11:00	85	45	24
7:12:00	86	45	24
7:13:00	86	45	12
7:14:00	86	45	12
7:15:00	86	45	10
7:16:00	86	45	10
7:17:00	86	45	10
7:18:00	86	45	10
7:19:00	85	45	10
7:20:00	85	45	10
7:21:00	85	45	10
7:22:00	85	45	10
7:23:00	84	45	10
7:24:00	84	45	10
7:25:00	84	45	27
7:26:00	84	45	22
7:27:00	84	45	23
7:28:00	83	45	27
7:29:00	83	45	20
7:30:00	83	45	15
7:31:00	83	45	15
7:32:00	82	45	15
7:33:00	82	45	25
7:34:00	82	45	25
7:35:00	81	45	25
7:36:00	81	45	25
7:37:00	81	45	25
7:38:00	80	45	36
7:39:00	80	45	36
7:40:00	80	45	28
7:41:00	80	45	28
7:42:00	79	45	27
7:43:00	79	45	20
7:44:00	79	45	19
7:45:00	79	45	19
7:46:00	78	46	23
7:47:00	78	45	11
7:48:00	78	45	11
7:49:00	78	45	11
7:50:00	78	45	12
7:51:00	77	46	12
7:52:00	77	45	19
7:53:00	77	46	20
7:54:00	77	46	16
7:55:00	77	43	23
7:56:00	77	46	22
7:57:00	77	45	20
7:58:00	78	45	19
7:59:00	78	46	23
8:00:00	79	46	13
8:01:00	79	45	12
8:02:00	80	44	23
8:03:00	80	46	35
8:04:00	81	45	26
8:05:00	82	45	18
8:06:00	82	45	17
8:07:00	83	45	16
8:08:00	83	45	16
8:09:00	84	45	16
8:10:00	84	45	34
8:11:00	85	45	38
8:12:00	85	45	12
8:13:00	86	45	13
8:14:00	86	45	13
8:15:00	86	45	11
8:16:00	86	45	12
8:17:00	86	45	12
8:18:00	86	45	11
8:19:00	85	45	11
8:20:00	85	45	11
8:21:00	85	45	11
8:22:00	85	45	11
8:23:00	85	45	12
8:24:00	84	45	12
8:25:00	84	45	40
8:26:00	84	45	20
8:27:00	84	45	21
8:28:00	84	45	23
8:29:00	83	45	24
8:30:00	83	45	16
8:31:00	83	45	16
8:32:00	82	45	28
8:33:00	82	45	28
8:34:00	82	45	28
8:35:00	81	45	41
8:36:00	81	45	41
8:37:00	81	45	41
8:38:00	81	45	40
8:39:00	80	45	40
8:40:00	80	45	33
8:41:00	80	45	31
8:42:00	80	45	17
8:43:00	79	45	17
8:44:00	79	45	16
8:45:00	79	45	13
8:46:00	79	45	13
8:47:00	78	45	18
8:48:00	78	46	24
8:49:00	78	45	16
8:50:00	78	46	17
8:51:00	77	46	15
8:52:00	77	45	35
8:53:00	77	45	31
8:54:00	77	46	39
8:55:00	77	45	31
8:56:00	77	46	34
8:57:00	77	46	34
8:58:00	78	45	22
8:59:00	78	46	20
9:00:00	78	46	20
9:01:00	79	45	29
9:02:00	79	45	47
9:03:00	80	45	25
9:04:00	81	46	19
9:05:00	81	45	20
9:06:00	82	45	20
9:07:00	82	45	21
9:08:00	83	45	20
9:09:00	83	45	23
9:10:00	84	45	37
9:11:00	84	45	35
9:12:00	85	45	38
9:13:00	85	45	14
9:14:00	85	45	13
9:15:00	85	45	14
9:16:00	86	45	14
9:17:00	86	45	23
9:18:00	85	45	34
9:19:00	85	45	34
9:20:00	85	45	38
9:21:00	85	45	36
9:22:00	85	45	36
9:23:00	85	45	36
9:24:00	84	45	36
9:25:00	84	45	31
9:26:00	84	45	33
9:27:00	84	45	35
9:28:00	84	45	32
9:29:00	83	45	35
9:30:00	83	45	14
9:31:00	83	45	29
9:32:00	82	45	29
9:33:00	82	45	29
9:34:00	82	45	29
9:35:00	81	45	45
9:36:00	81	45	44
9:37:00	81	45	44
9:38:00	81	45	44
9:39:00	80	45	43
9:40:00	80	45	33
9:41:00	80	45	29
9:42:00	80	45	31
9:43:00	79	45	34
9:44:00	79	45	29
9:45:00	79	45	17
9:46:00	79	45	16
9:47:00	78	45	38
9:48:00	78	45	43
9:49:00	78	45	38
9:50:00	78	46	30
9:51:00	78	46	30
9:52:00	77	45	31
9:53:00	77	46	40
9:54:00	77	46	41
9:55:00	77	45	35
9:56:00	77	46	39
9:57:00	77	46	34
9:58:00	78	45	35
9:59:00	78	45	35
10:00:00	78	46	18
10:01:00	79	45	18
10:02:00	79	46	31
10:03:00	80	46	15
10:04:00	81	46	16
10:05:00	81	45	13
10:06:00	82	45	12
10:07:00	82	45	12
10:08:00	83	45	12
10:09:00	83	45	12
10:10:00	84	45	31
10:11:00	84	45	22
10:12:00	85	45	23
10:13:00	85	45	23
10:14:00	85	45	23
10:15:00	85	45	16
10:16:00	86	45	16
10:17:00	85	45	16
10:18:00	85	45	16
10:19:00	85	45	16
10:20:00	85	45	16
10:21:00	85	45	16
10:22:00	85	45	16
10:23:00	85	45	16
10:24:00	84	45	16
10:25:00	84	45	30
10:26:00	84	45	30
10:27:00	84	45	36
10:28:00	84	45	35
10:29:00	83	45	36
10:30:00	83	45	15
10:31:00	83	45	16
10:32:00	82	45	16
10:33:00	82	45	22
10:34:00	82	45	22
10:35:00	82	45	24
10:36:00	81	45	23
10:37:00	81	45	23
10:38:00	81	45	24
10:39:00	80	45	24
10:40:00	80	45	40
10:41:00	80	45	33
10:42:00	80	45	34
10:43:00	80	45	32
10:44:00	79	45	32
10:45:00	79	45	13
10:46:00	79	45	13
10:47:00	79	46	12
10:48:00	78	45	39
10:49:00	78	45	41
10:50:00	78	45	43
10:51:00	78	46	39
10:52:00	77	46	49
10:53:00	77	46	47
10:54:00	77	45	39
10:55:00	77	45	31
10:56:00	77	46	30
10:57:00	77	45	32
10:58:00	77	45	29
10:59:00	78	46	28
11:00:00	78	45	27
11:01:00	79	45	24
11:02:00	79	45	33
11:03:00	80	45	41
11:04:00	80	45	37
11:05:00	81	45	23
11:06:00	82	45	23
11:07:00	82	45	24
11:08:00	83	45	25
11:09:00	83	45	22
11:10:00	84	45	40
11:11:00	84	45	27
11:12:00	85	45	28
11:13:00	85	45	27
11:14:00	85	45	29
11:15:00	85	45	26
11:16:00	85	45	25
11:17:00	85	45	25
11:18:00	85	45	25
11:19:00	85	45	25
11:20:00	85	45	25
11:21:00	85	45	24
11:22:00	85	45	25
11:23:00	85	45	25
11:24:00	84	45	25
11:25:00	84	45	38
11:26:00	84	45	37
11:27:00	84	45	37
11:28:00	84	45	37
11:29:00	83	45	26
11:30:00	83	45	27
11:31:00	83	45	27
11:32:00	82	45	27
11:33:00	82	45	35
11:34:00	82	45	35
11:35:00	81	45	27
11:36:00	81	45	27
11:37:00	81	45	27
11:38:00	81	45	33
11:39:00	80	45	33
11:40:00	80	45	43
11:41:00	80	45	39
11:42:00	80	45	41
11:43:00	80	45	41
11:44:00	79	45	41
11:45:00	79	45	22
11:46:00	79	45	22
11:47:00	78	46	22
11:48:00	78	45	34
11:49:00	78	46	33
11:50:00	78	45	32
11:51:00	78	45	32
11:52:00	78	45	27
11:53:00	77	46	45
11:54:00	77	46	31
11:55:00	77	45	42
11:56:00	77	46	32
11:57:00	77	46	30
11:58:00	77	45	30
11:59:00	78	46	32
12:00:00	78	44	23
12:01:00	79	45	46
12:02:00	79	46	49
12:03:00	80	46	44
12:04:00	81	45	27
12:05:00	81	45	30
12:06:00	82	45	29
12:07:00	82	45	31
12:08:00	83	45	32
12:09:00	83	45	40
12:10:00	84	45	39
12:11:00	84	45	37
12:12:00	85	45	36
12:13:00	85	45	37
12:14:00	85	45	36
12:15:00	85	45	25
12:16:00	85	45	25
12:17:00	85	45	25
12:18:00	85	45	25
12:19:00	85	45	25
12:20:00	85	45	25
12:21:00	85	45	25
12:22:00	85	45	25
12:23:00	85	45	24
12:24:00	84	45	24
12:25:00	84	45	35
12:26:00	84	45	36
12:27:00	84	45	38
12:28:00	84	45	35
12:29:00	83	45	32
12:30:00	83	45	24
12:31:00	83	45	23
12:32:00	82	45	23
12:33:00	82	45	22
12:34:00	82	45	22
12:35:00	81	45	22
12:36:00	81	45	29
12:37:00	81	45	29
12:38:00	81	45	29
12:39:00	80	45	27
12:40:00	80	45	38
12:41:00	80	45	33
12:42:00	80	45	33
12:43:00	80	45	32
12:44:00	79	45	32
12:45:00	79	45	21
12:46:00	79	45	21
12:47:00	79	46	22
12:48:00	78	46	21
12:49:00	78	45	24
12:50:00	78	45	26
12:51:00	78	44	24
12:52:00	77	45	27
12:53:00	77	45	22
12:54:00	77	45	21
12:55:00	77	46	38
12:56:00	77	46	41
12:57:00	77	45	40
12:58:00	77	46	33
12:59:00	78	46	31
13:00:00	78	46	31
13:01:00	79	45	31
13:02:00	79	44	27
13:03:00	80	45	30
13:04:00	80	45	26
13:05:00	81	45	35
13:06:00	82	45	35
13:07:00	82	45	40
13:08:00	83	45	36
13:09:00	83	45	35
13:10:00	84	45	33
13:11:00	84	45	36
13:12:00	84	45	41
13:13:00	85	45	39
13:14:00	85	45	37
13:15:00	85	45	36
13:16:00	85	45	37
13:17:00	85	45	37
13:18:00	85	45	38
13:19:00	85	45	39
13:20:00	85	45	39
13:21:00	85	45	39
13:22:00	85	45	39
13:23:00	84	45	42
13:24:00	84	45	42
13:25:00	84	45	41
13:26:00	84	45	39
13:27:00	84	45	40
13:28:00	84	45	36
13:29:00	83	45	40
13:30:00	83	45	26
13:31:00	83	45	26
13:32:00	82	45	26
13:33:00	82	45	27
13:34:00	82	45	27
13:35:00	81	45	27
13:36:00	81	45	27
13:37:00	81	45	27
13:38:00	81	45	29
13:39:00	80	45	35
13:40:00	80	45	32
13:41:00	80	45	32
13:42:00	80	45	33
13:43:00	80	45	33
13:44:00	79	45	33
13:45:00	79	45	21
13:46:00	79	45	21
13:47:00	79	46	21
13:48:00	78	45	39
13:49:00	78	45	44
13:50:00	78	45	40
13:51:00	78	44	30
13:52:00	77	45	41
13:53:00	77	45	43
13:54:00	77	45	38
13:55:00	77	45	42
13:56:00	77	46	37
13:57:00	77	46	34
13:58:00	78	45	34
13:59:00	78	45	31
14:00:00	78	45	27
14:01:00	79	45	27
14:02:00	79	45	26
14:03:00	80	45	26
14:04:00	80	45	26
14:05:00	81	45	26
14:06:00	82	45	26
14:07:00	82	45	26
14:08:00	83	45	25
14:09:00	83	45	26
14:10:00	84	45	41
14:11:00	84	45	36
14:12:00	84	45	35
14:13:00	85	45	32
14:14:00	85	45	32
14:15:00	85	45	27
14:16:00	85	45	27
14:17:00	85	45	27
14:18:00	85	45	28
14:19:00	85	45	28
14:20:00	85	45	28
14:21:00	85	45	28
14:22:00	85	45	27
14:23:00	84	45	27
14:24:00	84	45	27
14:25:00	84	45	44
14:26:00	84	45	44
14:27:00	84	45	33
14:28:00	83	45	33
14:29:00	83	45	33
14:30:00	83	45	28
14:31:00	83	45	28
14:32:00	82	45	28
14:33:00	82	45	28
14:34:00	82	45	28
14:35:00	81	45	28
14:36:00	81	45	28
14:37:00	81	45	28
14:38:00	81	45	28
14:39:00	80	45	28
14:40:00	80	45	65
14:41:00	80	45	65
14:42:00	80	45	64
14:43:00	80	45	53
14:44:00	79	45	53
14:45:00	79	45	29
14:46:00	79	45	29
14:47:00	79	46	29
14:48:00	78	45	28
14:49:00	78	45	28
14:50:00	78	46	28
14:51:00	78	46	28
14:52:00	78	46	29
14:53:00	77	46	29
14:54:00	77	46	28
14:55:00	77	43	6
14:56:00	77	45	4
14:57:00	77	45	4
14:58:00	78	45	5
14:59:00	78	45	6
15:00:00	78	45	5
15:01:00	79	45	7
15:02:00	79	46	7
15:03:00	80	46	7
15:04:00	80	45	8
15:05:00	81	46	7
15:06:00	81	45	7
15:07:00	82	45	7
15:08:00	82	45	6
15:09:00	83	45	5
15:10:00	83	45	4
15:11:00	84	45	5
15:12:00	84	45	4
15:13:00	84	45	4
15:14:00	85	45	5
15:15:00	85	45	8
15:16:00	85	45	12
15:17:00	85	45	12
15:18:00	85	45	11
15:19:00	85	45	11
15:20:00	85	45	10
15:21:00	85	45	10
15:22:00	85	45	10
15:23:00	84	45	9
15:24:00	84	45	9
15:25:00	84	45	6
15:26:00	84	45	6
15:27:00	84	45	6
15:28:00	84	45	6
15:29:00	84	45	6
15:30:00	83	45	10
15:31:00	83	45	26
15:32:00	83	45	26
15:33:00	82	45	11
15:34:00	82	45	11
15:35:00	82	45	11
15:36:00	81	45	14
15:37:00	81	45	14
15:38:00	81	45	14
15:39:00	81	45	14
15:40:00	81	45	7
15:41:00	80	45	8
15:42:00	80	45	8
15:43:00	80	45	8
15:44:00	80	45	8
15:45:00	80	45	7
15:46:00	79	45	7
15:47:00	79	45	7
15:48:00	79	45	7
15:49:00	79	45	7
15:50:00	78	45	5
15:51:00	78	45	5
15:52:00	78	45	6
15:53:00	78	45	5
15:54:00	78	45	5
15:55:00	78	45	8
15:56:00	78	46	9
15:57:00	78	46	9
15:58:00	78	46	9
15:59:00	78	46	11
16:00:00	78	46	10
16:01:00	78	45	27
16:02:00	79	46	16
16:03:00	79	45	15
16:04:00	79	45	13
16:05:00	80	45	7
16:06:00	80	46	6
16:07:00	81	45	5
16:08:00	81	45	5
16:09:00	81	45	5
16:10:00	82	45	10
16:11:00	82	45	10
16:12:00	83	45	10
16:13:00	83	45	6
16:14:00	83	45	10
16:15:00	84	45	8
16:16:00	84	45	8
16:17:00	84	45	8
16:18:00	84	45	10
16:19:00	84	45	8
16:20:00	84	45	12
16:21:00	84	45	10
16:22:00	84	45	10
16:23:00	84	45	10
16:24:00	84	45	10
16:25:00	84	45	6
16:26:00	83	45	6
16:27:00	83	45	9
16:28:00	83	45	8
16:29:00	83	45	7
16:30:00	83	45	8
16:31:00	82	45	8
16:32:00	82	45	9
16:33:00	82	45	9
16:34:00	82	45	9
16:35:00	81	45	9
16:36:00	81	45	9
16:37:00	81	45	12
16:38:00	80	45	12
16:39:00	80	45	11
16:40:00	80	45	9
16:41:00	80	45	9
16:42:00	80	45	11
16:43:00	79	45	9
16:44:00	79	45	9
16:45:00	79	45	8
16:46:00	79	45	8
16:47:00	78	46	8
16:48:00	78	46	8
16:49:00	78	46	7
16:50:00	78	46	8
16:51:00	78	45	7
16:52:00	77	45	8
16:53:00	77	45	6
16:54:00	77	46	14
16:55:00	77	45	8
16:56:00	77	45	6
16:57:00	77	45	4
16:58:00	77	46	4
16:59:00	78	46	5
17:00:00	78	46	4
17:01:00	78	45	6
17:02:00	79	45	5
17:03:00	80	46	6
17:04:00	80	45	7
17:05:00	81	45	7
17:06:00	81	45	7
17:07:00	82	45	7
17:08:00	82	45	7
17:09:00	83	45	7
17:10:00	83	45	4
17:11:00	84	45	8
