Repository: ProgWizer/parser

File: project-root/data/Data Acquisition/Data Acquisition/2002 year (647)/Con 1 Usinsk G1900+1.4%TDF-1+0.35%TR-1 (91C squeeze).txt
--Test Summary--
Full Path and File Name	
Instrument Name	7222 #1
Instrument Type	Consistometer
Instrument Serial Number	113
Test Start Date	01.03.2002
Test Start Time	0:28:03
Test Stop Date	01.03.2002
Test Stop Time	3:11:38
Test Length	2:43:35
Final Sample Time Offset	2:43:00
Controller Schedule Name	
Sampling Period	60 seconds
Comments	MPa: 50(30min); T: 80C(20min), 91C(30min); tap water, dry blending
Information	WellID	
Information	Customer	Usinsk
Information	CementClass	G
Information	CementMfr	Dyckerhoff
Information	Additives	1.4%TDF-1+0.35%TR-1
Information	Density	1900
Information	BHCT	91
Information	BHST	91
Information	FluidLoss	
Information	JobType	Squeeze
Calculated Value	Thickening_Time	N/A
Calculated Value	Setting Time	N/A
Initial Temperature (°C)	23 °C
Final Temperature (°C)	97 °C
Initial Pressure (MPa)	1 MPa
Final Pressure (MPa)	50 MPa
Initial Consistency (Bc)	8 Bc
Final Consistency (Bc)	0 Bc
--Data--
Time (HH:MM:SS)	Temperature (°C)	Pressure (MPa)	Consistency (Bc)
0:00:00	23	1	8
0:01:00	22	4	10
0:02:00	22	5	17
0:03:00	23	7	13
0:04:00	24	9	11
0:05:00	26	11	13
0:06:00	29	13	3
0:07:00	33	14	3
0:08:00	38	16	15
0:09:00	42	17	15
0:10:00	46	19	14
0:11:00	49	21	2
0:12:00	53	22	3
0:13:00	56	24	2
0:14:00	60	25	2
0:15:00	63	27	2
0:16:00	66	29	2
0:17:00	69	30	3
0:18:00	72	32	3
0:19:00	75	33	3
0:20:00	78	35	2
0:21:00	80	36	1
0:22:00	83	37	1
0:23:00	85	39	1
0:24:00	86	41	1
0:25:00	87	42	1
0:26:00	88	44	2
0:27:00	88	45	2
0:28:00	88	47	2
0:29:00	88	49	3
0:30:00	88	50	2
0:31:00	88	50	1
0:32:00	88	50	1
0:33:00	88	50	1
0:34:00	88	50	1
0:35:00	88	50	1
0:36:00	88	50	1
0:37:00	88	50	1
0:38:00	88	50	1
0:39:00	88	50	1
0:40:00	87	51	14
0:41:00	87	50	15
0:42:00	87	50	9
0:43:00	87	51	4
0:44:00	87	51	4
0:45:00	86	51	4
0:46:00	86	51	5
0:47:00	86	51	10
0:48:00	85	51	16
0:49:00	85	51	7
0:50:00	85	51	9
0:51:00	84	51	3
0:52:00	84	51	8
0:53:00	84	51	4
0:54:00	84	51	3
0:55:00	84	51	12
0:56:00	84	51	14
0:57:00	85	51	14
0:58:00	85	51	14
0:59:00	86	51	14
1:00:00	87	51	14
1:01:00	89	51	13
1:02:00	90	51	1
1:03:00	92	51	1
1:04:00	93	51	1
1:05:00	95	50	1
1:06:00	96	50	0
1:07:00	98	50	1
1:08:00	99	50	9
1:09:00	100	50	10
1:10:00	101	50	26
1:11:00	102	50	29
1:12:00	103	50	30
1:13:00	104	50	29
1:14:00	105	50	29
1:15:00	105	50	28
1:16:00	106	50	28
1:17:00	106	50	29
1:18:00	106	50	29
1:19:00	105	50	29
1:20:00	105	50	30
1:21:00	105	50	30
1:22:00	104	50	29
1:23:00	104	50	28
1:24:00	104	50	28
1:25:00	103	50	35
1:26:00	103	50	40
1:27:00	102	50	20
1:28:00	102	50	16
1:29:00	101	50	6
1:30:00	101	50	9
1:31:00	100	50	19
1:32:00	99	50	14
1:33:00	98	50	16
1:34:00	98	50	19
1:35:00	97	50	16
1:36:00	96	50	13
1:37:00	96	50	10
1:38:00	95	50	8
1:39:00	95	50	5
1:40:00	94	50	6
1:41:00	94	50	5
1:42:00	94	50	6
1:43:00	93	50	7
1:44:00	93	50	12
1:45:00	92	50	37
1:46:00	92	50	37
1:47:00	91	50	38
1:48:00	91	50	38
1:49:00	90	50	40
1:50:00	90	50	40
1:51:00	89	50	40
1:52:00	89	50	44
1:53:00	88	51	58
1:54:00	88	51	57
1:55:00	88	51	4
1:56:00	87	51	3
1:57:00	87	51	3
1:58:00	87	51	3
1:59:00	87	51	3
2:00:00	87	51	4
2:01:00	86	51	4
2:02:00	87	51	24
2:03:00	87	51	30
2:04:00	87	51	12
2:05:00	87	51	15
2:06:00	87	51	16
2:07:00	87	51	12
2:08:00	88	51	11
2:09:00	88	51	5
2:10:00	88	51	4
2:11:00	89	51	29
2:12:00	89	51	51
2:13:00	90	51	48
2:14:00	91	51	48
2:15:00	91	51	47
2:16:00	92	51	47
2:17:00	93	50	20
2:18:00	94	50	15
2:19:00	95	50	14
2:20:00	96	50	16
2:21:00	97	50	7
2:22:00	97	50	5
2:23:00	98	50	4
2:24:00	99	50	4
2:25:00	99	50	21
2:26:00	99	50	7
2:27:00	100	50	6
2:28:00	100	50	4
2:29:00	100	50	10
2:30:00	100	50	6
2:31:00	100	50	6
2:32:00	100	50	6
2:33:00	99	50	6
2:34:00	99	50	6
2:35:00	99	50	6
2:36:00	98	50	6
2:37:00	98	50	7
2:38:00	98	50	7
2:39:00	98	50	7
2:40:00	97	50	11
2:41:00	97	50	1
2:42:00	97	50	0
2:43:00	97	50	0

File: project-root/data/Data Acquisition/Data Acquisition/2002 year (647)/Con 1 Usinsk G1940+0.5%Diacel FL+0.25%Diacel RPM (24C).txt
--Test Summary--
Full Path and File Name	
Instrument Name	7222#1
Instrument Type	Model 7222 Consistometer
Instrument Serial Number	113
Test Start Date	19.12.2002
Test Start Time	18:02:51
Test Stop Date	19.12.2002
Test Stop Time	22:34:51
Test Length	4:32:00
Final Sample Time Offset	4:32:00
Controller Schedule Name	
Sampling Period	20 seconds
Comments	MPa: 25(30min), T: 24C(30min), tap water
Information	WellID	
Information	Customer	SeverTek
Information	EngName	
Information	CementClass	G
Information	CementMfr	Dyckerhoff
Information	Additives	0.5%Diacel FL+0.25%Diacel RPM
Information	Density	1940
Information	BHCT	24
Information	BHST	26
Information	FluidLoss	
Information	JobType	146 mm csg tail slurry
Calculated Value	30Bc - TT	3:45:20
Calculated Value	70Bc - TT	4:15:00
Calculated Value	100Bc - TT	4:32:00
Initial Temperature (°C)	23 °C
Final Temperature (°C)	26 °C
Initial Pressure (MPa)	0,8 MPa
Final Pressure (MPa)	25,3 MPa
Initial Consistency (Bc)	6 Bc
Final Consistency (Bc)	99 Bc
--Data--
Time (HH:MM:SS)	Temperature (°C)	Pressure (MPa)	Consistency (Bc)
0:00:00	23	0,8	6
0:00:20	22	2,0	7
0:00:40	22	2,3	7
0:01:00	22	2,5	7
0:01:20	22	3,1	7
0:01:40	22	3,4	7
0:02:00	22	3,7	8
0:02:20	21	3,6	9
0:02:40	21	4,0	9
0:03:00	21	4,0	8
0:03:20	21	4,5	9
0:03:40	21	4,6	9
0:04:00	21	5,2	8
0:04:20	21	5,3	8
0:04:40	21	5,3	7
0:05:00	21	6,0	8
0:05:20	21	6,1	9
0:05:40	21	6,2	8
0:06:00	21	6,8	10
0:06:20	21	6,8	9
0:06:40	21	6,9	8
0:07:00	21	7,6	13
0:07:20	21	7,7	8
0:07:40	21	7,7	8
0:08:00	21	8,3	11
0:08:20	21	8,4	8
0:08:40	21	8,5	8
0:09:00	21	9,1	8
0:09:20	22	9,2	8
0:09:40	22	9,2	8
0:10:00	22	9,9	8
0:10:20	22	9,9	8
0:10:40	22	9,9	8
0:11:00	22	10,6	8
0:11:20	22	10,7	8
0:11:40	22	10,7	8
0:12:00	22	11,3	7
0:12:20	23	11,4	8
0:12:40	23	12,2	8
0:13:00	23	12,3	8
0:13:20	23	12,2	9
0:13:40	23	12,3	8
0:14:00	23	12,8	8
0:14:20	23	12,9	7
0:14:40	23	13,2	8
0:15:00	23	13,7	8
0:15:20	23	13,7	9
0:15:40	23	14,0	9
0:16:00	24	14,1	9
0:16:20	24	14,5	9
0:16:40	24	15,0	9
0:17:00	24	14,9	9
0:17:20	24	15,4	12
0:17:40	24	15,4	8
0:18:00	24	15,8	9
0:18:20	24	16,2	8
0:18:40	24	16,1	8
0:19:00	24	16,5	8
0:19:20	24	16,9	8
0:19:40	24	16,9	9
0:20:00	24	17,2	10
0:20:20	24	17,6	9
0:20:40	24	17,9	9
0:21:00	24	18,3	9
0:21:20	24	18,3	9
0:21:40	24	18,7	9
0:22:00	24	18,6	9
0:22:20	24	19,1	8
0:22:40	24	19,4	8
0:23:00	25	19,4	8
0:23:20	25	19,8	8
0:23:40	25	20,3	8
0:24:00	25	20,2	8
0:24:20	25	20,6	8
0:24:40	25	21,1	8
0:25:00	25	21,0	8
0:25:20	25	21,4	8
0:25:40	25	21,9	8
0:26:00	25	21,8	8
0:26:20	24	22,2	18
0:26:40	25	22,2	10
0:27:00	24	22,6	15
0:27:20	24	23,1	11
0:27:40	24	23,1	8
0:28:00	24	23,5	15
0:28:20	24	23,5	11
0:28:40	24	23,9	11
0:29:00	24	24,4	20
0:29:20	24	24,3	17
0:29:40	24	24,8	16
0:30:00	24	24,8	15
0:30:20	24	25,0	10
0:30:40	24	25,0	13
0:31:00	24	24,9	12
0:31:20	24	24,9	8
0:31:40	24	24,9	15
0:32:00	24	25,0	8
0:32:20	24	24,9	9
0:32:40	24	25,0	9
0:33:00	24	25,0	13
0:33:20	24	25,0	16
0:33:40	24	25,0	13
0:34:00	24	25,1	10
0:34:20	24	25,0	12
0:34:40	24	25,1	9
0:35:00	24	25,1	11
0:35:20	24	25,0	10
0:35:40	24	25,1	9
0:36:00	24	25,1	10
0:36:20	24	25,1	13
0:36:40	24	25,1	19
0:37:00	24	25,2	14
0:37:20	24	25,2	12
0:37:40	24	25,1	12
0:38:00	24	25,2	11
0:38:20	24	25,2	13
0:38:40	24	25,2	12
0:39:00	24	25,2	10
0:39:20	24	25,2	11
0:39:40	24	25,2	13
0:40:00	24	25,3	16
0:40:20	24	25,2	17
0:40:40	24	25,3	20
0:41:00	24	25,2	15
0:41:20	24	25,2	12
0:41:40	24	25,2	15
0:42:00	24	25,3	14
0:42:20	24	25,3	11
0:42:40	24	25,3	8
0:43:00	24	25,2	11
0:43:20	24	25,2	18
0:43:40	24	25,2	13
0:44:00	24	25,2	13
0:44:20	24	25,3	16
0:44:40	24	25,3	13
0:45:00	24	25,3	11
0:45:20	24	25,3	16
0:45:40	24	25,2	14
0:46:00	24	25,2	14
0:46:20	24	25,1	14
0:46:40	24	25,0	14
0:47:00	24	24,9	17
0:47:20	24	25,1	17
0:47:40	24	24,9	16
0:48:00	24	24,9	16
0:48:20	24	25,1	16
0:48:40	24	25,1	16
0:49:00	24	25,0	26
0:49:20	24	25,0	14
0:49:40	24	24,9	24
0:50:00	24	24,9	14
0:50:20	24	25,3	21
0:50:40	24	25,3	16
0:51:00	24	25,3	15
0:51:20	24	25,3	19
0:51:40	24	25,2	13
0:52:00	24	25,1	15
0:52:20	24	25,1	14
0:52:40	24	25,1	15
0:53:00	24	25,0	14
0:53:20	24	25,1	16
0:53:40	24	25,1	15
0:54:00	24	25,1	15
0:54:20	24	25,2	13
0:54:40	24	25,2	19
0:55:00	24	25,3	15
0:55:20	24	25,3	21
0:55:40	24	25,3	13
0:56:00	24	25,4	17
0:56:20	24	25,3	17
0:56:40	24	25,4	16
0:57:00	24	25,5	15
0:57:20	24	25,6	16
0:57:40	23	25,6	22
0:58:00	23	25,7	13
0:58:20	23	25,7	14
0:58:40	23	25,8	16
0:59:00	23	25,8	20
0:59:20	23	25,9	15
0:59:40	23	24,8	20
1:00:00	23	25,1	16
1:00:20	23	25,2	17
1:00:40	23	25,2	15
1:01:00	23	25,3	20
1:01:20	23	25,3	14
1:01:40	24	25,4	16
1:02:00	24	25,4	18
1:02:20	23	25,4	17
1:02:40	24	25,5	13
1:03:00	24	25,5	22
1:03:20	24	25,5	18
1:03:40	24	25,6	19
1:04:00	24	25,6	16
1:04:20	24	25,6	14
1:04:40	24	25,6	9
1:05:00	24	25,7	13
1:05:20	24	25,6	14
1:05:40	24	25,7	16
1:06:00	24	25,6	14
1:06:20	24	25,7	11
1:06:40	24	25,6	11
1:07:00	24	25,5	12
1:07:20	24	25,4	12
1:07:40	24	25,4	12
1:08:00	24	25,3	12
1:08:20	24	25,2	15
1:08:40	24	25,1	21
1:09:00	24	25,1	13
1:09:20	24	25,1	11
1:09:40	24	25,0	16
1:10:00	24	25,0	10
1:10:20	24	24,9	15
1:10:40	24	25,0	16
1:11:00	24	25,3	14
1:11:20	24	25,4	13
1:11:40	24	25,3	13
1:12:00	24	25,3	11
1:12:20	24	25,3	11
1:12:40	24	25,2	10
1:13:00	24	25,3	14
1:13:20	24	25,2	13
1:13:40	24	25,1	11
1:14:00	24	25,1	11
1:14:20	24	25,1	15
1:14:40	24	25,2	12
1:15:00	24	25,1	15
1:15:20	24	25,1	11
1:15:40	24	25,1	12
1:16:00	24	25,1	10
1:16:20	24	25,1	9
1:16:40	24	25,0	18
1:17:00	24	25,1	13
1:17:20	24	25,0	10
1:17:40	24	25,1	15
1:18:00	24	25,0	11
1:18:20	24	25,1	14
1:18:40	24	25,0	12
1:19:00	24	25,0	12
1:19:20	24	25,0	18
1:19:40	24	24,9	13
1:20:00	24	25,0	10
1:20:20	24	25,0	8
1:20:40	24	25,1	13
1:21:00	24	25,1	11
1:21:20	24	25,0	14
1:21:40	24	25,1	17
1:22:00	24	25,1	12
1:22:20	24	25,1	11
1:22:40	24	25,2	16
1:23:00	24	25,2	12
1:23:20	24	25,2	17
1:23:40	24	25,3	18
1:24:00	24	25,3	14
1:24:20	24	25,3	14
1:24:40	24	25,4	16
1:25:00	24	25,4	12
1:25:20	24	25,4	12
1:25:40	24	25,4	13
1:26:00	24	25,5	14
1:26:20	24	25,5	21
1:26:40	24	25,5	13
1:27:00	24	25,5	14
1:27:20	24	25,5	12
1:27:40	24	25,5	14
1:28:00	24	25,6	16
1:28:20	24	25,6	17
1:28:40	24	25,6	16
1:29:00	24	25,6	15
1:29:20	24	25,6	19
1:29:40	24	25,7	20
1:30:00	24	25,6	17
1:30:20	24	25,6	15
1:30:40	24	25,6	14
1:31:00	24	25,6	15
1:31:20	24	25,6	15
1:31:40	24	25,5	17
1:32:00	24	25,5	16
1:32:20	24	25,4	15
1:32:40	24	25,4	16
1:33:00	24	25,4	13
1:33:20	24	25,4	16
1:33:40	24	25,4	12
1:34:00	24	25,4	12
1:34:20	24	25,4	13
1:34:40	24	25,3	15
1:35:00	24	25,3	12
1:35:20	24	25,3	16
1:35:40	24	25,3	12
1:36:00	24	25,3	11
1:36:20	24	25,2	14
1:36:40	24	25,2	15
1:37:00	24	25,3	17
1:37:20	24	25,2	17
1:37:40	24	25,2	13
1:38:00	24	25,2	14
1:38:20	24	25,2	12
1:38:40	24	25,2	13
1:39:00	24	25,1	11
1:39:20	24	25,2	15
1:39:40	24	25,2	12
1:40:00	24	25,1	13
1:40:20	24	25,2	13
1:40:40	24	25,2	11
1:41:00	24	25,2	11
1:41:20	24	25,1	12
1:41:40	24	25,2	14
1:42:00	24	25,2	11
1:42:20	24	25,1	12
1:42:40	24	25,1	15
1:43:00	24	25,1	11
1:43:20	24	25,2	13
1:43:40	24	25,1	12
1:44:00	24	25,2	13
1:44:20	24	25,2	12
1:44:40	24	25,1	12
1:45:00	24	25,2	11
1:45:20	24	25,1	11
1:45:40	24	25,1	11
1:46:00	24	25,2	10
1:46:20	24	25,1	10
1:46:40	24	25,1	12
1:47:00	24	25,1	12
1:47:20	24	25,2	13
1:47:40	24	25,1	15
1:48:00	24	25,2	11
1:48:20	24	25,2	12
1:48:40	24	25,2	14
1:49:00	24	25,3	12
1:49:20	24	25,3	11
1:49:40	24	25,3	11
1:50:00	24	25,3	11
1:50:20	24	25,3	11
1:50:40	24	25,3	11
1:51:00	24	25,3	11
1:51:20	24	25,3	11
1:51:40	24	25,4	11
1:52:00	24	25,4	11
1:52:20	24	25,4	11
1:52:40	24	25,4	11
1:53:00	24	25,4	11
1:53:20	24	25,4	11
1:53:40	24	25,4	11
1:54:00	24	25,4	11
1:54:20	24	25,4	11
1:54:40	24	25,5	11
1:55:00	24	25,4	11
1:55:20	24	25,5	11
1:55:40	24	25,4	10
1:56:00	24	25,3	10
1:56:20	24	25,3	10
1:56:40	24	25,4	10
1:57:00	24	25,3	10
1:57:20	24	25,3	10
1:57:40	24	25,3	10
1:58:00	24	25,2	10
1:58:20	24	25,3	12
1:58:40	24	25,3	12
1:59:00	24	25,2	11
1:59:20	24	25,2	11
1:59:40	24	25,3	11
2:00:00	24	25,2	11
2:00:20	24	25,2	12
2:00:40	24	25,2	11
2:01:00	24	25,2	11
2:01:20	24	25,2	12
2:01:40	24	25,2	11
2:02:00	24	25,2	11
2:02:20	24	25,2	12
2:02:40	24	25,2	12
2:03:00	24	25,2	11
2:03:20	24	25,2	11
2:03:40	24	25,2	11
2:04:00	24	25,2	11
2:04:20	24	25,2	11
2:04:40	24	25,1	10
2:05:00	24	25,2	10
2:05:20	24	25,2	10
2:05:40	24	25,2	10
2:06:00	24	25,2	10
2:06:20	24	25,2	10
2:06:40	24	25,2	10
2:07:00	24	25,1	10
2:07:20	24	25,2	10
2:07:40	24	25,2	10
2:08:00	24	25,1	10
2:08:20	24	25,2	10
2:08:40	24	25,1	10
2:09:00	24	25,1	10
2:09:20	24	25,1	10
2:09:40	24	25,1	10
2:10:00	24	25,1	10
2:10:20	24	25,1	10
2:10:40	24	25,1	10
2:11:00	24	25,2	10
2:11:20	24	25,1	10
2:11:40	24	25,1	10
2:12:00	24	25,1	10
2:12:20	24	25,1	10
2:12:40	24	25,2	10
2:13:00	24	25,1	10
2:13:20	24	25,1	10
2:13:40	24	25,1	10
2:14:00	24	25,2	10
2:14:20	24	25,1	10
2:14:40	24	25,2	10
2:15:00	24	25,1	10
2:15:20	24	25,1	10
2:15:40	24	25,1	10
2:16:00	24	25,1	10
2:16:20	24	25,1	10
2:16:40	24	25,1	10
2:17:00	24	25,1	10
2:17:20	24	25,1	10
2:17:40	24	25,1	10
2:18:00	24	25,1	10
2:18:20	24	25,1	10
2:18:40	24	25,1	11
2:19:00	24	25,1	12
2:19:20	24	25,1	12
2:19:40	24	25,0	13
2:20:00	24	25,1	13
2:20:20	24	25,1	14
2:20:40	24	25,0	12
2:21:00	24	25,0	12
2:21:20	24	25,1	12
2:21:40	24	25,1	14
2:22:00	24	25,1	15
2:22:20	24	25,1	13
2:22:40	24	25,1	12
2:23:00	24	25,0	12
2:23:20	24	25,1	12
2:23:40	24	25,1	11
2:24:00	24	25,1	11
2:24:20	24	25,2	12
2:24:40	24	25,2	16
2:25:00	24	25,2	12
2:25:20	24	25,1	12
2:25:40	24	25,1	12
2:26:00	24	25,1	15
2:26:20	24	25,2	17
2:26:40	24	25,2	14
2:27:00	24	25,2	17
2:27:20	24	25,2	17
2:27:40	24	25,2	17
2:28:00	24	25,2	16
2:28:20	24	25,2	18
2:28:40	24	25,2	18
2:29:00	24	25,2	20
2:29:20	24	25,2	17
2:29:40	24	25,2	13
2:30:00	24	25,1	13
2:30:20	24	25,2	14
2:30:40	24	25,2	13
2:31:00	24	25,1	13
2:31:20	24	25,1	15
2:31:40	24	25,2	15
2:32:00	24	25,1	14
2:32:20	24	25,2	14
2:32:40	24	25,1	15
2:33:00	24	25,1	15
2:33:20	24	25,1	15
2:33:40	24	25,1	13
2:34:00	24	25,2	14
2:34:20	24	25,2	13
2:34:40	24	25,1	13
2:35:00	24	25,1	13
2:35:20	24	25,1	12
2:35:40	24	25,1	12
2:36:00	24	25,2	12
2:36:20	24	25,1	12
2:36:40	24	25,1	12
2:37:00	24	25,1	12
2:37:20	24	25,2	12
2:37:40	24	25,1	12
2:38:00	24	25,1	12
2:38:20	24	25,1	12
2:38:40	24	25,1	11
2:39:00	24	25,1	10
2:39:20	24	25,1	10
2:39:40	24	25,1	10
2:40:00	24	25,1	10
2:40:20	24	25,1	10
2:40:40	24	25,1	10
2:41:00	24	25,1	10
2:41:20	24	25,1	10
2:41:40	24	25,1	10
2:42:00	24	25,1	10
2:42:20	24	25,1	10
2:42:40	24	25,1	10
2:43:00	24	25,1	10
2:43:20	24	25,1	10
2:43:40	24	25,1	10
2:44:00	24	25,1	10
2:44:20	24	25,1	10
2:44:40	24	25,1	10
2:45:00	24	25,1	10
2:45:20	24	25,1	10
2:45:40	24	25,1	10
2:46:00	24	25,0	10
2:46:20	24	25,1	10
2:46:40	24	25,1	10
2:47:00	24	25,1	10
2:47:20	24	25,1	10
2:47:40	24	25,0	10
2:48:00	24	25,0	10
2:48:20	24	25,1	10
2:48:40	24	25,1	10
2:49:00	24	25,0	10
2:49:20	24	25,1	10
2:49:40	24	25,0	10
2:50:00	24	25,1	10
2:50:20	24	25,1	10
2:50:40	24	25,1	10
2:51:00	24	25,1	10
2:51:20	24	25,1	10
2:51:40	24	25,1	10
2:52:00	24	25,0	10
2:52:20	24	25,1	10
2:52:40	24	25,1	10
2:53:00	24	25,0	10
2:53:20	24	25,0	10
2:53:40	24	25,1	10
2:54:00	24	25,0	10
2:54:20	24	25,1	9
2:54:40	24	25,0	9
2:55:00	24	25,1	9
2:55:20	24	25,0	9
2:55:40	24	25,1	10
2:56:00	24	25,1	10
2:56:20	24	25,1	10
2:56:40	24	25,1	10
2:57:00	24	25,0	10
2:57:20	24	25,0	10
2:57:40	24	25,1	10
2:58:00	24	25,0	10
2:58:20	24	25,0	10
2:58:40	24	25,1	10
2:59:00	24	25,1	10
2:59:20	24	25,0	10
2:59:40	24	25,1	10
3:00:00	24	25,0	11
3:00:20	24	25,0	11
3:00:40	24	25,1	11
3:01:00	24	25,1	11
3:01:20	24	25,0	11
3:01:40	24	25,0	11
3:02:00	24	25,1	11
3:02:20	24	25,1	11
3:02:40	24	25,0	11
3:03:00	24	25,1	11
3:03:20	24	25,0	11
3:03:40	24	25,1	11
3:04:00	24	25,0	11
3:04:20	24	25,1	11
3:04:40	24	25,0	11
3:05:00	24	25,0	11
3:05:20	24	25,0	11
3:05:40	24	25,0	11
3:06:00	24	25,0	11
3:06:20	24	25,0	11
3:06:40	24	25,1	11
3:07:00	24	25,0	11
3:07:20	24	25,1	11
3:07:40	24	25,0	11
3:08:00	24	25,0	11
3:08:20	24	25,0	11
3:08:40	24	25,0	11
3:09:00	24	25,0	11
3:09:20	24	25,0	11
3:09:40	24	25,1	11
3:10:00	24	25,0	11
3:10:20	24	25,0	11
3:10:40	24	25,0	11
3:11:00	24	25,0	11
3:11:20	24	25,0	11
3:11:40	24	25,0	11
3:12:00	24	25,0	11
3:12:20	24	25,0	11
3:12:40	24	25,0	11
3:13:00	24	25,0	11
3:13:20	24	25,0	11
3:13:40	24	25,0	11
3:14:00	24	25,0	11
3:14:20	24	25,0	11
3:14:40	24	25,0	11
3:15:00	24	25,0	11
3:15:20	24	25,0	11
3:15:40	24	25,0	12
3:16:00	24	25,0	12
3:16:20	24	25,0	12
3:16:40	24	25,0	12
3:17:00	24	24,9	12
3:17:20	24	25,0	13
3:17:40	24	25,0	13
3:18:00	24	25,0	13
3:18:20	24	25,0	14
3:18:40	24	25,0	14
3:19:00	24	25,0	14
3:19:20	24	24,9	14
3:19:40	24	25,0	14
3:20:00	24	24,9	14
3:20:20	24	25,0	14
3:20:40	24	25,0	14
3:21:00	24	25,0	14
3:21:20	24	25,0	14
3:21:40	24	25,0	14
3:22:00	24	24,9	14
3:22:20	24	25,0	14
3:22:40	24	25,0	14
3:23:00	24	25,0	14
3:23:20	24	24,9	15
3:23:40	24	24,9	16
3:24:00	24	25,0	16
3:24:20	24	25,0	17
3:24:40	24	25,0	19
3:25:00	24	25,0	18
3:25:20	24	24,9	18
3:25:40	24	25,0	19
3:26:00	24	25,0	20
3:26:20	24	25,0	21
3:26:40	24	24,9	22
3:27:00	24	24,9	20
3:27:20	24	25,0	18
3:27:40	24	24,9	23
3:28:00	24	25,0	23
3:28:20	24	24,9	18
3:28:40	24	25,0	19
3:29:00	24	25,0	18
3:29:20	24	24,9	18
3:29:40	24	24,9	19
3:30:00	24	25,0	20
3:30:20	24	24,9	19
3:30:40	24	24,9	18
3:31:00	24	24,9	18
3:31:20	24	25,0	18
3:31:40	24	25,0	18
3:32:00	24	24,9	18
3:32:20	24	24,9	18
3:32:40	24	25,0	18
3:33:00	24	25,0	17
3:33:20	24	25,0	21
3:33:40	24	25,0	27
3:34:00	24	25,0	20
3:34:20	24	24,9	22
3:34:40	24	25,0	21
3:35:00	24	25,0	19
3:35:20	24	24,9	19
3:35:40	24	24,9	19
3:36:00	24	24,9	19
3:36:20	24	24,9	19
3:36:40	24	24,9	19
3:37:00	24	24,9	19
3:37:20	24	24,9	19
3:37:40	24	24,9	19
3:38:00	24	24,9	19
3:38:20	24	25,0	19
3:38:40	24	24,9	19
3:39:00	24	24,9	19
3:39:20	24	25,0	19
3:39:40	24	25,0	19
3:40:00	24	24,9	19
3:40:20	24	24,9	19
3:40:40	24	25,0	19
3:41:00	24	24,9	19
3:41:20	24	25,3	19
3:41:40	25	25,3	19
3:42:00	24	25,3	20
3:42:20	24	25,3	21
3:42:40	24	25,3	22
3:43:00	24	25,3	23
3:43:20	24	25,3	25
3:43:40	24	25,3	26
3:44:00	24	25,3	24
3:44:20	24	25,3	28
3:44:40	24	25,3	28
3:45:00	24	25,3	39
3:45:20	25	25,3	31
3:45:40	24	25,3	29
3:46:00	24	25,3	38
3:46:20	24	25,3	35
3:46:40	25	25,3	29
3:47:00	25	25,3	29
3:47:20	24	25,3	30
3:47:40	24	25,3	28
3:48:00	24	25,3	31
3:48:20	24	25,3	28
3:48:40	25	25,3	28
3:49:00	25	25,3	40
3:49:20	24	25,3	29
3:49:40	25	25,3	32
3:50:00	24	25,3	27
3:50:20	25	25,3	30
3:50:40	25	25,3	33
3:51:00	25	25,3	30
3:51:20	25	25,2	26
3:51:40	25	25,3	25
3:52:00	25	25,3	27
3:52:20	25	25,2	35
3:52:40	25	25,3	35
3:53:00	25	25,3	29
3:53:20	25	25,3	32
3:53:40	25	25,3	38
3:54:00	25	25,3	35
3:54:20	25	25,2	27
3:54:40	25	25,3	26
3:55:00	25	25,3	27
3:55:20	25	25,3	25
3:55:40	25	25,3	29
3:56:00	25	25,2	29
3:56:20	25	25,3	29
3:56:40	25	25,3	29
3:57:00	25	25,3	29
3:57:20	25	25,3	29
3:57:40	25	25,2	33
3:58:00	25	25,2	33
3:58:20	25	25,2	34
3:58:40	25	25,3	33
3:59:00	25	25,3	33
3:59:20	25	25,2	33
3:59:40	25	25,2	33
4:00:00	25	25,3	34
4:00:20	25	25,3	36
4:00:40	25	25,3	36
4:01:00	25	25,2	35
4:01:20	25	25,3	35
4:01:40	25	25,3	35
4:02:00	25	25,3	35
4:02:20	25	25,3	39
4:02:40	25	25,2	39
4:03:00	25	25,3	43
4:03:20	25	25,3	42
4:03:40	25	25,2	41
4:04:00	25	25,3	41
4:04:20	25	25,3	41
4:04:40	25	25,3	42
4:05:00	25	25,3	41
4:05:20	25	25,3	41
4:05:40	25	25,3	40
4:06:00	25	25,3	46
4:06:20	25	25,3	48
4:06:40	25	25,3	49
4:07:00	25	25,3	50
4:07:20	25	25,3	53
4:07:40	25	25,2	52
4:08:00	25	25,3	53
4:08:20	25	25,3	54
4:08:40	25	25,3	55
4:09:00	25	25,2	58
4:09:20	25	25,3	60
4:09:40	25	25,3	61
4:10:00	25	25,3	61
4:10:20	25	25,2	61
4:10:40	25	25,3	61
4:11:00	25	25,2	62
4:11:20	25	25,3	62
4:11:40	25	25,3	62
4:12:00	25	25,3	62
4:12:20	25	25,3	62
4:12:40	25	25,3	63
4:13:00	25	25,2	66
4:13:20	25	25,3	66
4:13:40	25	25,3	66
4:14:00	25	25,3	67
4:14:20	25	25,3	68
4:14:40	25	25,3	71
4:15:00	25	25,3	70
4:15:20	25	25,3	71
4:15:40	25	25,3	71
4:16:00	25	25,3	72
4:16:20	25	25,3	73
4:16:40	25	25,3	74
4:17:00	25	25,3	75
4:17:20	25	25,3	75
4:17:40	25	25,3	76
4:18:00	25	25,3	77
4:18:20	25	25,3	76
4:18:40	25	25,3	77
4:19:00	25	25,3	77
4:19:20	25	25,3	77
4:19:40	25	25,3	77
4:20:00	25	25,3	78
4:20:20	25	25,3	78
4:20:40	25	25,3	78
4:21:00	25	25,3	78
4:21:20	25	25,3	78
4:21:40	25	25,3	78
4:22:00	25	25,3	78
4:22:20	25	25,3	79
4:22:40	25	25,3	80
4:23:00	25	25,3	81
4:23:20	25	25,3	82
4:23:40	25	25,3	83
4:24:00	25	25,3	84
4:24:20	25	25,3	84
4:24:40	25	25,3	85
4:25:00	25	25,3	86
4:25:20	25	25,3	86
4:25:40	25	25,3	86
4:26:00	25	25,3	88
4:26:20	25	25,3	89
4:26:40	25	25,3	90
4:27:00	25	25,3	90
4:27:20	25	25,3	91
4:27:40	25	25,4	92
4:28:00	25	25,3	92
4:28:20	25	25,3	93
4:28:40	25	25,3	94
4:29:00	25	25,3	94
4:29:20	25	25,3	95
4:29:40	25	25,3	95
4:30:00	25	25,3	95
4:30:20	25	25,3	99
4:30:40	26	25,4	98
4:31:00	26	25,4	98
4:31:20	25	25,3	98
4:31:40	26	25,3	99
4:32:00	26	25,3	99

File: project-root/data/Data Acquisition/Data Acquisition/2002 year (647)/Con 1 Usinsk G1940+0.5%Diacel FL+0.25%Diacel RPM+3%NaCl (24C).txt
--Test Summary--
Full Path and File Name	
Instrument Name	7222#1
Instrument Type	Model 7222 Consistometer
Instrument Serial Number	113
Test Start Date	20.12.2002
Test Start Time	10:32:42
Test Stop Date	20.12.2002
Test Stop Time	17:27:43
Test Length	6:55:01
Final Sample Time Offset	6:55:00
Controller Schedule Name	
Sampling Period	20 seconds
Comments	MPa: 25(30min), T: 24C(30min), tap water
Information	WellID	
Information	Customer	SeverTek
Information	EngName	
Information	CementClass	G
Information	CementMfr	Dyckerhoff
Information	Additives	0.5%Diacel FL+0.25%Diacel RPM+3%NaCl
Information	Density	1940
Information	BHCT	24
Information	BHST	26
Information	FluidLoss	
Information	JobType	146 mm csg tail slurry
Calculated Value	30Bc - TT	4:38:00
Calculated Value	70Bc - TT	N/A
Calculated Value	100Bc - TT	N/A
Initial Temperature (°C)	23 °C
Final Temperature (°C)	28 °C
Initial Pressure (MPa)	2,1 MPa
Final Pressure (MPa)	25,0 MPa
Initial Consistency (Bc)	9 Bc
Final Consistency (Bc)	69 Bc
--Data--
Time (HH:MM:SS)	Temperature (°C)	Pressure (MPa)	Consistency (Bc)
0:00:00	23	2,1	9
0:00:20	23	2,3	9
0:00:40	23	2,7	9
0:01:00	23	3,0	9
0:01:20	23	3,0	9
0:01:40	23	3,3	9
0:02:00	23	3,7	9
0:02:20	23	4,1	10
0:02:40	23	4,1	10
0:03:00	23	4,4	10
0:03:20	23	4,9	10
0:03:40	23	4,8	10
0:04:00	23	5,2	11
0:04:20	23	5,7	13
0:04:40	23	5,7	13
0:05:00	23	6,0	11
0:05:20	23	6,0	11
0:05:40	23	6,5	11
0:06:00	23	6,9	11
0:06:20	23	6,8	11
0:06:40	23	7,3	11
0:07:00	23	7,2	11
0:07:20	23	7,8	11
0:07:40	23	8,2	11
0:08:00	23	8,2	11
0:08:20	23	8,6	11
0:08:40	23	8,9	11
0:09:00	23	8,9	11
0:09:20	23	9,2	11
0:09:40	23	9,6	11
0:10:00	23	9,5	11
0:10:20	23	10,0	10
0:10:40	23	10,4	10
0:11:00	23	10,4	10
0:11:20	23	10,8	10
0:11:40	23	11,1	10
0:12:00	23	11,4	10
0:12:20	23	11,8	10
0:12:40	23	11,7	10
0:13:00	23	12,3	10
0:13:20	23	12,2	10
0:13:40	23	12,8	10
0:14:00	23	12,8	10
0:14:20	23	13,3	10
0:14:40	23	13,3	10
0:15:00	23	13,8	10
0:15:20	23	13,9	10
0:15:40	23	14,5	10
0:16:00	23	14,4	10
0:16:20	23	14,5	10
0:16:40	23	15,0	10
0:17:00	23	15,0	10
0:17:20	23	15,6	10
0:17:40	23	15,6	10
0:18:00	23	16,1	10
0:18:20	23	16,2	10
0:18:40	23	16,2	10
0:19:00	23	16,8	10
0:19:20	23	16,9	10
0:19:40	23	17,4	10
0:20:00	23	17,4	10
0:20:20	23	18,0	10
0:20:40	23	18,0	10
0:21:00	23	18,1	10
0:21:20	23	18,4	10
0:21:40	23	18,6	11
0:22:00	23	18,9	11
0:22:20	23	19,3	11
0:22:40	23	19,4	11
0:23:00	23	19,8	12
0:23:20	23	19,8	12
0:23:40	23	20,3	16
0:24:00	23	20,5	18
0:24:20	23	20,8	16
0:24:40	24	21,2	16
0:25:00	24	21,1	17
0:25:20	24	21,6	15
0:25:40	24	21,6	15
0:26:00	24	22,0	13
0:26:20	24	22,1	13
0:26:40	24	22,4	11
0:27:00	24	22,7	11
0:27:20	24	22,9	11
0:27:40	24	23,2	11
0:28:00	24	23,6	11
0:28:20	24	24,1	11
0:28:40	24	24,0	11
0:29:00	24	24,2	11
0:29:20	24	24,7	11
0:29:40	24	25,0	11
0:30:00	24	24,8	11
0:30:20	24	24,9	11
0:30:40	24	25,3	12
0:31:00	24	25,2	12
0:31:20	24	25,0	12
0:31:40	24	25,0	12
0:32:00	24	25,1	14
0:32:20	24	25,0	14
0:32:40	24	25,0	13
0:33:00	24	24,9	13
0:33:20	24	25,2	13
0:33:40	24	25,1	16
0:34:00	24	25,0	15
0:34:20	24	24,9	13
0:34:40	24	25,0	13
0:35:00	24	25,0	13
0:35:20	24	25,0	12
0:35:40	24	25,5	12
0:36:00	24	25,3	12
0:36:20	24	25,2	12
0:36:40	24	25,1	13
0:37:00	24	24,9	15
0:37:20	24	25,5	15
0:37:40	24	25,4	14
0:38:00	24	25,2	14
0:38:20	24	25,1	15
0:38:40	24	25,0	14
0:39:00	24	25,0	14
0:39:20	24	25,2	13
0:39:40	24	25,1	17
0:40:00	23	25,2	16
0:40:20	23	25,1	15
0:40:40	23	25,2	16
0:41:00	23	25,2	15
0:41:20	23	25,3	13
0:41:40	23	25,4	13
0:42:00	23	25,5	16
0:42:20	23	25,6	14
0:42:40	23	25,7	14
0:43:00	23	25,9	19
0:43:20	23	25,9	19
0:43:40	23	24,8	19
0:44:00	23	25,9	13
0:44:20	23	24,9	13
0:44:40	23	25,1	13
0:45:00	22	25,3	13
0:45:20	22	25,5	12
0:45:40	22	25,7	12
0:46:00	22	25,9	12
0:46:20	22	25,0	14
0:46:40	23	25,2	12
0:47:00	23	25,3	11
0:47:20	23	25,6	11
0:47:40	23	25,7	11
0:48:00	23	25,9	14
0:48:20	23	25,0	17
0:48:40	23	25,2	12
0:49:00	23	25,3	12
0:49:20	23	25,4	12
0:49:40	23	25,5	11
0:50:00	23	25,6	11
0:50:20	23	25,7	11
0:50:40	23	25,8	11
0:51:00	23	25,9	11
0:51:20	23	25,9	11
0:51:40	24	25,0	10
0:52:00	24	25,0	10
0:52:20	24	25,1	10
0:52:40	24	25,0	10
0:53:00	24	25,1	10
0:53:20	24	25,1	10
0:53:40	24	25,0	10
0:54:00	24	25,0	10
0:54:20	24	24,9	10
0:54:40	25	25,0	10
0:55:00	25	25,2	10
0:55:20	25	25,2	10
0:55:40	25	25,0	10
0:56:00	25	25,0	10
0:56:20	25	24,9	12
0:56:40	25	24,9	12
0:57:00	25	25,2	13
0:57:20	25	24,9	14
0:57:40	25	25,1	14
0:58:00	25	24,9	13
0:58:20	25	25,1	14
0:58:40	25	25,3	15
0:59:00	25	25,1	12
0:59:20	25	24,9	12
0:59:40	25	25,2	12
1:00:00	25	24,9	11
1:00:20	25	25,2	13
1:00:40	25	24,9	12
1:01:00	25	25,1	13
1:01:20	25	25,0	13
1:01:40	25	24,9	14
1:02:00	25	25,2	12
1:02:20	25	25,0	12
1:02:40	25	24,9	11
1:03:00	25	25,2	11
1:03:20	25	25,1	16
1:03:40	25	25,2	16
1:04:00	25	25,1	18
1:04:20	25	24,9	18
1:04:40	25	24,9	15
1:05:00	25	25,1	18
1:05:20	24	25,0	15
1:05:40	24	25,0	16
1:06:00	24	25,0	14
1:06:20	24	25,2	14
1:06:40	24	25,1	14
1:07:00	24	24,9	15
1:07:20	24	25,3	15
1:07:40	23	25,2	15
1:08:00	23	25,2	18
1:08:20	23	25,2	15
1:08:40	23	25,3	13
1:09:00	23	25,3	14
1:09:20	23	25,5	18
1:09:40	23	25,5	17
1:10:00	23	25,7	17
1:10:20	22	25,8	15
1:10:40	22	25,9	16
1:11:00	22	25,2	15
1:11:20	22	25,4	14
1:11:40	22	25,6	22
1:12:00	22	25,9	16
1:12:20	22	25,2	14
1:12:40	22	25,4	13
1:13:00	22	25,7	13
1:13:20	22	24,9	13
1:13:40	22	25,3	14
1:14:00	22	25,6	13
1:14:20	22	25,8	13
1:14:40	22	25,0	13
1:15:00	22	25,4	14
1:15:20	22	25,6	13
1:15:40	22	25,8	12
1:16:00	22	25,1	13
1:16:20	22	25,3	12
1:16:40	22	25,6	12
1:17:00	22	25,7	12
1:17:20	22	26,0	12
1:17:40	23	25,1	12
1:18:00	23	25,3	12
1:18:20	23	25,5	12
1:18:40	23	25,5	12
1:19:00	23	25,7	12
1:19:20	23	25,7	12
1:19:40	23	25,8	12
1:20:00	24	25,8	12
1:20:20	24	25,8	12
1:20:40	24	25,8	12
1:21:00	24	25,9	12
1:21:20	24	25,8	12
1:21:40	24	25,8	12
1:22:00	25	25,8	12
1:22:20	25	25,7	12
1:22:40	25	25,5	12
1:23:00	25	25,4	12
1:23:20	25	25,2	12
1:23:40	25	25,2	13
1:24:00	25	24,9	13
1:24:20	25	25,3	13
1:24:40	26	25,1	13
1:25:00	26	24,9	12
1:25:20	26	25,0	12
1:25:40	26	25,0	12
1:26:00	26	25,3	12
1:26:20	26	25,0	12
1:26:40	26	25,1	12
1:27:00	26	25,4	12
1:27:20	26	25,1	12
1:27:40	26	25,0	12
1:28:00	26	25,1	15
1:28:20	26	24,9	15
1:28:40	26	24,9	16
1:29:00	26	25,2	14
1:29:20	26	25,0	18
1:29:40	26	25,1	16
1:30:00	26	24,9	15
1:30:20	26	24,9	14
1:30:40	26	25,0	13
1:31:00	25	25,1	16
1:31:20	25	24,9	17
1:31:40	25	25,2	15
1:32:00	25	25,0	14
1:32:20	25	24,9	15
1:32:40	25	24,8	18
1:33:00	25	24,9	14
1:33:20	25	25,2	17
1:33:40	24	25,0	15
1:34:00	24	25,2	17
1:34:20	24	25,0	15
1:34:40	24	25,0	18
1:35:00	24	25,2	17
1:35:20	24	25,0	14
1:35:40	24	24,9	13
1:36:00	23	25,2	13
1:36:20	23	25,2	13
1:36:40	23	25,3	12
1:37:00	23	25,3	12
1:37:20	23	25,4	14
1:37:40	23	25,5	16
1:38:00	23	25,7	15
1:38:20	22	25,9	13
1:38:40	22	25,3	12
1:39:00	22	25,6	12
1:39:20	22	25,7	12
1:39:40	22	25,0	11
1:40:00	22	25,3	11
1:40:20	22	25,6	11
1:40:40	22	26,0	11
1:41:00	22	25,2	11
1:41:20	22	25,5	11
1:41:40	22	25,8	11
1:42:00	21	25,1	11
1:42:20	22	25,4	11
1:42:40	21	25,8	11
1:43:00	22	25,3	11
1:43:20	22	25,6	11
1:43:40	22	25,9	11
1:44:00	22	25,2	11
1:44:20	22	25,5	11
1:44:40	22	25,7	11
1:45:00	22	24,6	11
1:45:20	22	25,5	14
1:45:40	22	25,7	14
1:46:00	22	25,8	13
1:46:20	23	25,3	17
1:46:40	23	25,5	16
1:47:00	23	25,6	16
1:47:20	23	25,7	16
1:47:40	23	25,8	15
1:48:00	23	25,9	15
1:48:20	24	25,2	15
1:48:40	24	25,3	15
1:49:00	24	25,3	15
1:49:20	24	25,3	15
1:49:40	24	25,3	14
1:50:00	24	25,2	14
1:50:20	25	25,1	14
1:50:40	25	25,0	14
1:51:00	25	24,9	14
1:51:20	25	25,3	14
1:51:40	25	25,1	13
1:52:00	25	25,0	15
1:52:20	26	25,0	15
1:52:40	26	25,3	15
1:53:00	26	25,1	14
1:53:20	26	25,3	14
1:53:40	26	25,0	14
1:54:00	26	25,0	13
1:54:20	26	25,3	13
1:54:40	26	25,1	13
1:55:00	26	24,9	13
1:55:20	26	25,3	13
1:55:40	26	25,1	13
1:56:00	26	25,0	14
1:56:20	26	24,9	14
1:56:40	26	24,9	13
1:57:00	26	24,9	14
1:57:20	26	25,3	16
1:57:40	26	25,3	14
1:58:00	26	25,2	14
1:58:20	26	25,1	14
1:58:40	26	25,1	14
1:59:00	26	25,0	13
1:59:20	26	25,0	15
1:59:40	26	25,3	15
2:00:00	26	25,2	15
2:00:20	26	25,1	14
2:00:40	26	25,1	14
2:01:00	26	25,0	14
2:01:20	26	25,1	14
2:01:40	26	25,0	13
2:02:00	26	25,0	14
2:02:20	26	25,0	14
2:02:40	26	25,0	13
2:03:00	25	25,0	13
2:03:20	25	24,9	13
2:03:40	25	24,9	13
2:04:00	25	25,4	14
2:04:20	25	25,3	14
2:04:40	25	25,2	14
2:05:00	25	25,2	14
2:05:20	25	25,2	14
2:05:40	25	25,2	14
2:06:00	25	25,1	14
2:06:20	25	25,2	12
2:06:40	25	25,1	12
2:07:00	25	25,1	12
2:07:20	25	25,1	12
2:07:40	25	25,1	12
2:08:00	25	25,1	12
2:08:20	25	25,0	12
2:08:40	24	25,0	12
2:09:00	24	25,0	12
2:09:20	24	24,9	12
2:09:40	24	24,9	12
2:10:00	24	25,0	12
2:10:20	24	25,0	15
2:10:40	24	25,0	14
2:11:00	24	25,0	13
2:11:20	24	24,9	13
2:11:40	24	25,0	13
2:12:00	24	24,9	13
2:12:20	24	25,0	12
2:12:40	24	25,3	12
2:13:00	24	25,3	12
2:13:20	24	25,2	12
2:13:40	24	25,2	12
2:14:00	24	25,2	12
2:14:20	24	25,3	12
2:14:40	24	25,3	12
2:15:00	24	25,4	12
2:15:20	24	25,4	12
2:15:40	24	25,4	12
2:16:00	24	25,5	12
2:16:20	23	25,5	12
2:16:40	23	25,5	12
2:17:00	24	25,6	13
2:17:20	23	25,7	15
2:17:40	23	25,7	14
2:18:00	23	25,8	13
2:18:20	23	25,9	13
2:18:40	23	25,9	13
2:19:00	23	25,4	15
2:19:20	23	25,4	15
2:19:40	23	25,5	15
2:20:00	23	25,6	15
2:20:20	23	25,6	15
2:20:40	23	25,7	15
2:21:00	23	25,7	15
2:21:20	23	25,9	15
2:21:40	23	25,9	15
2:22:00	23	25,2	15
2:22:20	23	25,3	14
2:22:40	23	25,3	14
2:23:00	23	25,5	14
2:23:20	23	25,5	14
2:23:40	23	25,5	14
2:24:00	24	25,6	14
2:24:20	24	25,6	14
2:24:40	24	25,7	14
2:25:00	24	25,8	14
2:25:20	24	25,7	14
2:25:40	24	25,8	15
2:26:00	24	25,8	14
2:26:20	24	25,8	14
2:26:40	24	25,9	16
2:27:00	24	25,9	16
2:27:20	24	25,8	16
2:27:40	24	25,9	16
2:28:00	24	25,9	16
2:28:20	24	25,8	16
2:28:40	24	25,8	16
2:29:00	24	25,7	15
2:29:20	24	25,6	15
2:29:40	24	25,5	15
2:30:00	24	25,5	15
2:30:20	24	25,3	15
2:30:40	24	25,3	15
2:31:00	24	25,3	15
2:31:20	24	25,3	15
2:31:40	24	25,2	16
2:32:00	24	25,2	16
2:32:20	24	25,2	16
2:32:40	24	25,1	16
2:33:00	24	25,1	16
2:33:20	24	25,0	16
2:33:40	25	25,1	16
2:34:00	24	25,1	16
2:34:20	24	25,1	16
2:34:40	24	25,0	16
2:35:00	24	25,0	16
2:35:20	24	25,0	16
2:35:40	24	25,0	15
2:36:00	24	24,9	15
2:36:20	24	24,9	15
2:36:40	24	25,0	15
2:37:00	24	24,9	15
2:37:20	24	25,0	15
2:37:40	24	24,9	15
2:38:00	24	24,9	15
2:38:20	24	25,3	16
2:38:40	24	25,3	16
2:39:00	24	25,3	15
2:39:20	24	25,3	15
2:39:40	24	25,3	15
2:40:00	24	25,3	15
2:40:20	24	25,3	15
2:40:40	24	25,2	15
2:41:00	24	25,2	16
2:41:20	24	25,2	16
2:41:40	24	25,2	16
2:42:00	24	25,2	16
2:42:20	24	25,2	16
2:42:40	24	25,2	16
2:43:00	24	25,2	16
2:43:20	24	25,2	15
2:43:40	24	25,2	16
2:44:00	24	25,2	15
2:44:20	24	25,2	16
2:44:40	24	25,1	15
2:45:00	24	25,2	16
2:45:20	24	25,2	15
2:45:40	24	25,1	15
2:46:00	24	25,1	15
2:46:20	24	25,1	15
2:46:40	24	25,1	15
2:47:00	24	25,1	15
2:47:20	24	25,1	15
2:47:40	24	25,1	15
2:48:00	24	25,1	15
2:48:20	24	25,1	15
2:48:40	24	25,2	15
2:49:00	24	25,1	15
2:49:20	24	25,1	15
2:49:40	24	25,1	15
2:50:00	24	25,1	15
2:50:20	24	25,1	15
2:50:40	24	25,1	15
2:51:00	24	25,1	15
2:51:20	24	25,1	15
2:51:40	24	25,1	15
2:52:00	24	25,1	15
2:52:20	24	25,1	15
2:52:40	24	25,1	15
2:53:00	24	25,1	15
2:53:20	24	25,1	15
2:53:40	24	25,1	15
2:54:00	24	25,1	15
2:54:20	24	25,1	15
2:54:40	24	25,1	15
2:55:00	24	25,1	15
2:55:20	24	25,1	15
2:55:40	24	25,1	15
2:56:00	24	25,1	15
2:56:20	24	25,1	15
2:56:40	24	25,1	15
2:57:00	24	25,1	16
2:57:20	24	25,1	15
2:57:40	24	25,1	15
2:58:00	24	25,0	15
2:58:20	24	25,1	15
2:58:40	24	25,1	16
2:59:00	24	25,1	16
2:59:20	24	25,1	16
2:59:40	24	25,1	16
3:00:00	24	25,1	21
3:00:20	24	25,1	21
3:00:40	24	25,1	17
3:01:00	24	25,1	16
3:01:20	24	25,1	16
3:01:40	24	25,1	16
3:02:00	24	25,1	16
3:02:20	24	25,1	16
3:02:40	24	25,1	16
3:03:00	24	25,1	16
3:03:20	24	25,1	16
3:03:40	24	25,1	16
3:04:00	24	25,1	16
3:04:20	24	25,1	16
3:04:40	24	25,1	16
3:05:00	24	25,1	16
3:05:20	24	25,1	16
3:05:40	24	25,1	16
3:06:00	24	25,0	16
3:06:20	24	25,1	16
3:06:40	24	25,1	16
3:07:00	24	25,1	16
3:07:20	24	25,1	16
3:07:40	24	25,1	16
3:08:00	24	25,0	16
3:08:20	24	25,1	16
3:08:40	24	25,1	16
3:09:00	24	25,1	16
3:09:20	24	25,1	16
3:09:40	24	25,0	16
3:10:00	24	25,1	16
3:10:20	24	25,0	16
3:10:40	24	25,1	16
3:11:00	24	25,1	19
3:11:20	24	25,1	18
3:11:40	24	25,1	18
3:12:00	24	25,1	17
3:12:20	24	25,1	17
3:12:40	24	25,1	18
3:13:00	24	25,1	17
3:13:20	24	25,1	17
3:13:40	24	25,1	25
3:14:00	24	25,1	17
3:14:20	24	25,1	20
3:14:40	24	25,1	19
3:15:00	24	25,1	16
3:15:20	24	25,1	14
3:15:40	24	25,1	14
3:16:00	24	25,1	16
3:16:20	24	25,1	15
3:16:40	24	25,1	15
3:17:00	24	25,1	15
3:17:20	24	25,1	15
3:17:40	24	25,1	20
3:18:00	24	25,1	16
3:18:20	24	25,1	16
3:18:40	24	25,1	16
3:19:00	24	25,1	15
3:19:20	24	25,1	16
3:19:40	24	25,1	16
3:20:00	24	25,1	16
3:20:20	24	25,1	15
3:20:40	24	25,1	17
3:21:00	24	25,1	16
3:21:20	24	25,1	18
3:21:40	24	25,1	17
3:22:00	24	25,1	19
3:22:20	24	25,1	27
3:22:40	24	25,1	17
3:23:00	24	25,2	15
3:23:20	24	25,1	15
3:23:40	24	25,1	15
3:24:00	24	25,1	16
3:24:20	24	25,1	19
3:24:40	24	25,1	20
3:25:00	24	25,1	20
3:25:20	24	25,1	20
3:25:40	24	25,1	21
3:26:00	24	25,1	21
3:26:20	24	25,1	21
3:26:40	24	25,2	21
3:27:00	24	25,1	21
3:27:20	24	25,1	21
3:27:40	24	25,1	21
3:28:00	24	25,1	22
3:28:20	24	25,1	21
3:28:40	24	25,1	21
3:29:00	24	25,1	21
3:29:20	24	25,1	21
3:29:40	24	25,1	21
3:30:00	24	25,2	22
3:30:20	24	25,1	22
3:30:40	24	25,1	22
3:31:00	24	25,1	22
3:31:20	24	25,2	22
3:31:40	24	25,1	22
3:32:00	24	25,2	22
3:32:20	24	25,1	22
3:32:40	24	25,1	22
3:33:00	24	25,1	22
3:33:20	24	25,2	22
3:33:40	24	25,1	22
3:34:00	24	25,2	22
3:34:20	24	25,1	22
3:34:40	24	25,1	22
3:35:00	24	25,1	22
3:35:20	24	25,1	22
3:35:40	24	25,1	22
3:36:00	24	25,1	23
3:36:20	24	25,1	22
3:36:40	24	25,2	24
3:37:00	24	25,1	28
3:37:20	24	25,2	23
3:37:40	24	25,1	26
3:38:00	24	25,1	26
3:38:20	24	25,2	22
3:38:40	24	25,2	22
3:39:00	24	25,1	22
3:39:20	24	25,2	22
3:39:40	24	25,1	22
3:40:00	24	25,1	22
3:40:20	24	25,1	22
3:40:40	24	25,2	22
3:41:00	24	25,2	22
3:41:20	24	25,1	22
3:41:40	24	25,1	22
3:42:00	24	25,2	21
3:42:20	24	25,2	22
3:42:40	24	25,1	21
3:43:00	24	25,1	21
3:43:20	24	25,1	22
3:43:40	24	25,2	22
3:44:00	24	25,2	21
3:44:20	24	25,2	22
3:44:40	24	25,2	21
3:45:00	24	25,2	21
3:45:20	24	25,1	22
3:45:40	24	25,2	21
3:46:00	24	25,2	22
3:46:20	24	25,1	22
3:46:40	24	25,1	21
3:47:00	24	25,2	22
3:47:20	24	25,1	22
3:47:40	24	25,2	21
3:48:00	24	25,2	21
3:48:20	24	25,2	22
3:48:40	24	25,2	22
3:49:00	24	25,2	21
3:49:20	24	25,2	22
3:49:40	24	25,2	22
3:50:00	24	25,1	21
3:50:20	24	25,2	21
3:50:40	24	25,1	22
3:51:00	24	25,2	22
3:51:20	24	25,2	21
3:51:40	24	25,2	21
3:52:00	24	25,2	22
3:52:20	24	25,1	22
3:52:40	24	25,2	21
3:53:00	24	25,1	22
3:53:20	24	25,2	22
3:53:40	24	25,2	21
3:54:00	24	25,2	21
3:54:20	24	25,2	22
3:54:40	24	25,2	21
3:55:00	24	25,2	22
3:55:20	24	25,1	22
3:55:40	24	25,2	21
3:56:00	24	25,2	22
3:56:20	24	25,2	22
3:56:40	24	25,2	25
3:57:00	24	25,2	26
3:57:20	24	25,1	27
3:57:40	24	25,1	27
3:58:00	24	25,2	27
3:58:20	24	25,2	27
3:58:40	24	25,2	27
3:59:00	24	25,2	27
3:59:20	24	25,2	27
3:59:40	24	25,2	27
4:00:00	24	25,2	28
4:00:20	24	25,1	28
4:00:40	24	25,1	28
4:01:00	24	25,1	28
4:01:20	24	25,2	28
4:01:40	24	25,1	28
4:02:00	24	25,2	28
4:02:20	24	25,2	28
4:02:40	24	25,2	28
4:03:00	24	25,2	28
4:03:20	24	25,2	28
4:03:40	25	25,2	28
4:04:00	24	25,2	28
4:04:20	24	25,2	28
4:04:40	24	25,2	28
4:05:00	25	25,1	28
4:05:20	24	25,1	28
4:05:40	24	25,2	28
4:06:00	25	25,2	28
4:06:20	24	25,2	28
4:06:40	25	25,2	28
4:07:00	25	25,1	28
4:07:20	25	25,2	28
4:07:40	25	25,2	28
4:08:00	24	25,1	28
4:08:20	24	25,2	28
4:08:40	25	25,2	28
4:09:00	25	25,1	28
4:09:20	25	25,2	28
4:09:40	25	25,2	28
4:10:00	25	25,2	28
4:10:20	25	25,1	28
4:10:40	25	25,2	28
4:11:00	25	25,2	28
4:11:20	25	25,2	28
4:11:40	25	25,2	28
4:12:00	25	25,1	28
4:12:20	25	25,2	28
4:12:40	25	25,2	28
4:13:00	25	25,2	28
4:13:20	25	25,2	28
4:13:40	25	25,1	28
4:14:00	25	25,1	28
4:14:20	25	25,1	28
4:14:40	25	25,2	28
4:15:00	25	25,1	28
4:15:20	25	25,1	28
4:15:40	25	25,2	28
4:16:00	25	25,2	28
4:16:20	25	25,1	28
4:16:40	25	25,1	28
4:17:00	25	25,1	28
4:17:20	25	25,2	28
4:17:40	25	25,1	28
4:18:00	25	25,1	28
4:18:20	25	25,2	28
4:18:40	25	25,1	28
4:19:00	25	25,2	28
4:19:20	25	25,2	28
4:19:40	25	25,2	28
4:20:00	25	25,1	28
4:20:20	25	25,1	28
4:20:40	25	25,2	28
4:21:00	25	25,1	28
4:21:20	25	25,2	28
4:21:40	25	25,2	28
4:22:00	25	25,1	28
4:22:20	25	25,2	28
4:22:40	25	25,2	28
4:23:00	25	25,1	28
4:23:20	25	25,2	28
4:23:40	25	25,1	28
4:24:00	25	25,1	28
4:24:20	25	25,1	28
4:24:40	25	25,2	28
4:25:00	25	25,1	28
4:25:20	25	25,2	28
4:25:40	25	25,1	28
4:26:00	25	25,1	28
4:26:20	25	25,2	28
4:26:40	25	25,1	28
4:27:00	25	25,1	28
4:27:20	25	25,1	28
4:27:40	25	25,1	28
4:28:00	25	25,1	28
4:28:20	25	25,2	28
4:28:40	25	25,1	28
4:29:00	25	25,2	28
4:29:20	25	25,1	28
4:29:40	25	25,1	28
4:30:00	25	25,2	28
4:30:20	25	25,1	28
4:30:40	25	25,1	28
4:31:00	25	25,1	28
4:31:20	25	25,1	28
4:31:40	25	25,1	28
4:32:00	25	25,1	28
4:32:20	25	25,1	28
4:32:40	25	25,1	28
4:33:00	25	25,1	28
4:33:20	25	25,1	28
4:33:40	25	25,1	28
4:34:00	25	25,1	28
4:34:20	25	25,1	28
4:34:40	25	25,1	28
4:35:00	25	25,1	28
4:35:20	25	25,1	28
4:35:40	25	25,1	28
4:36:00	25	25,1	28
4:36:20	25	25,1	28
4:36:40	25	25,1	28
4:37:00	25	25,1	29
4:37:20	25	25,1	29
4:37:40	25	25,0	31
4:38:00	25	25,1	31
4:38:20	25	25,0	33
4:38:40	25	25,0	33
4:39:00	25	25,1	33
4:39:20	25	25,1	33
4:39:40	25	25,1	34
4:40:00	25	25,1	34
4:40:20	25	25,1	34
4:40:40	25	25,1	34
4:41:00	25	25,1	34
4:41:20	25	25,0	34
4:41:40	25	25,1	34
4:42:00	25	25,1	34
4:42:20	25	25,1	34
4:42:40	25	25,1	34
4:43:00	25	25,1	34
4:43:20	25	25,1	34
4:43:40	25	25,0	34
4:44:00	25	25,1	34
4:44:20	25	25,1	34
4:44:40	25	25,0	34
4:45:00	25	25,1	34
4:45:20	25	25,1	34
4:45:40	25	25,1	34
4:46:00	25	25,1	34
4:46:20	25	25,0	34
4:46:40	25	25,1	34
4:47:00	25	25,1	34
4:47:20	25	25,1	34
4:47:40	25	25,1	34
4:48:00	25	25,1	34
4:48:20	25	25,0	35
4:48:40	25	25,1	35
4:49:00	25	25,0	35
4:49:20	25	25,0	35
4:49:40	25	25,1	35
4:50:00	25	25,0	35
4:50:20	25	25,0	35
4:50:40	25	25,0	35
4:51:00	25	25,1	35
4:51:20	25	25,0	35
4:51:40	25	25,1	35
4:52:00	25	25,0	35
4:52:20	25	25,1	35
4:52:40	25	25,0	35
4:53:00	25	25,0	35
4:53:20	25	25,0	35
4:53:40	25	25,0	35
4:54:00	25	25,0	35
4:54:20	25	25,0	35
4:54:40	25	25,1	35
4:55:00	25	25,0	35
4:55:20	25	25,0	35
4:55:40	25	25,0	35
4:56:00	25	25,0	35
4:56:20	25	25,0	35
4:56:40	25	25,0	35
4:57:00	25	25,1	35
4:57:20	25	25,1	35
4:57:40	25	25,0	35
4:58:00	25	25,1	35
4:58:20	25	25,1	35
4:58:40	25	25,0	35
4:59:00	25	25,1	35
4:59:20	25	25,0	35
4:59:40	25	25,1	35
5:00:00	25	25,0	35
5:00:20	25	25,0	35
5:00:40	25	25,1	35
5:01:00	25	25,0	38
5:01:20	25	25,0	40
5:01:40	25	25,0	42
5:02:00	25	25,0	42
5:02:20	25	25,0	43
5:02:40	25	25,0	44
5:03:00	25	25,0	44
5:03:20	25	25,0	45
5:03:40	25	25,0	45
5:04:00	25	25,0	45
5:04:20	25	25,0	46
5:04:40	25	25,0	46
5:05:00	25	25,0	46
5:05:20	25	25,0	46
5:05:40	25	25,0	46
5:06:00	25	25,0	46
5:06:20	25	25,0	46
5:06:40	25	25,0	46
5:07:00	25	25,0	46
5:07:20	26	25,0	47
5:07:40	25	25,0	47
5:08:00	26	25,0	47
5:08:20	26	25,0	47
5:08:40	25	25,0	47
5:09:00	25	25,0	47
5:09:20	25	25,0	47
5:09:40	26	25,0	47
5:10:00	26	25,0	47
5:10:20	26	25,0	48
5:10:40	26	25,0	49
5:11:00	26	25,0	49
5:11:20	26	25,0	49
5:11:40	26	25,0	49
5:12:00	26	25,0	49
5:12:20	26	25,0	49
5:12:40	26	25,0	49
5:13:00	26	25,0	50
5:13:20	26	25,0	50
5:13:40	26	25,0	50
5:14:00	26	25,0	50
5:14:20	26	25,0	50
5:14:40	26	25,0	51
5:15:00	26	25,0	51
5:15:20	26	25,0	51
5:15:40	26	25,0	51
5:16:00	26	25,0	51
5:16:20	26	25,0	51
5:16:40	26	25,0	51
5:17:00	26	25,0	52
5:17:20	26	25,0	52
5:17:40	26	25,0	52
5:18:00	26	24,9	52
5:18:20	26	24,9	52
5:18:40	26	24,9	52
5:19:00	26	25,0	53
5:19:20	26	25,0	53
5:19:40	26	24,9	53
5:20:00	26	24,9	53
5:20:20	26	25,0	53
5:20:40	26	24,9	53
5:21:00	26	24,9	53
5:21:20	26	24,9	54
5:21:40	26	24,9	54
5:22:00	26	25,0	54
5:22:20	26	24,9	54
5:22:40	26	25,0	54
5:23:00	26	24,9	55
5:23:20	26	24,9	55
5:23:40	26	24,9	55
5:24:00	26	24,9	55
5:24:20	26	24,9	55
5:24:40	26	24,9	55
5:25:00	26	24,9	55
5:25:20	26	25,0	55
5:25:40	26	25,0	55
5:26:00	26	25,1	55
5:26:20	26	25,2	55
5:26:40	26	25,1	55
5:27:00	26	25,1	55
5:27:20	26	25,1	59
5:27:40	26	25,1	56
5:28:00	26	25,1	56
5:28:20	26	25,2	56
5:28:40	26	25,2	56
5:29:00	26	25,1	56
5:29:20	26	25,1	56
5:29:40	26	25,1	56
5:30:00	26	25,1	56
5:30:20	26	25,1	56
5:30:40	26	25,1	56
5:31:00	26	25,1	56
5:31:20	26	25,0	56
5:31:40	26	25,0	57
5:32:00	26	25,1	57
5:32:20	26	25,1	57
5:32:40	26	25,1	57
5:33:00	26	25,0	57
5:33:20	26	25,1	57
5:33:40	26	25,1	57
5:34:00	26	25,0	55
5:34:20	26	25,1	57
5:34:40	26	25,0	57
5:35:00	26	25,0	57
5:35:20	26	25,0	57
5:35:40	26	25,0	57
5:36:00	26	25,0	57
5:36:20	26	25,0	57
5:36:40	26	25,0	57
5:37:00	26	25,0	57
5:37:20	26	25,1	58
5:37:40	26	25,0	58
5:38:00	26	25,0	58
5:38:20	26	25,0	58
5:38:40	26	25,1	58
5:39:00	26	25,0	58
5:39:20	26	25,0	58
5:39:40	26	25,0	58
5:40:00	26	25,0	58
5:40:20	26	25,0	58
5:40:40	26	25,0	58
5:41:00	26	25,0	58
5:41:20	26	25,0	58
5:41:40	26	25,0	58
5:42:00	26	25,0	58
5:42:20	26	25,0	58
5:42:40	26	25,0	58
5:43:00	26	25,0	58
5:43:20	26	25,0	59
5:43:40	26	25,0	59
5:44:00	26	25,0	59
5:44:20	26	24,9	59
5:44:40	26	25,0	59
5:45:00	26	25,0	59
5:45:20	26	25,0	59
5:45:40	26	24,9	59
5:46:00	26	24,9	59
5:46:20	26	25,0	59
5:46:40	26	24,9	59
5:47:00	26	25,0	59
5:47:20	26	24,9	59
5:47:40	26	25,0	59
5:48:00	26	24,9	59
5:48:20	26	24,9	59
5:48:40	26	25,0	59
5:49:00	26	24,9	59
5:49:20	26	24,9	59
5:49:40	26	25,0	59
5:50:00	26	24,9	59
5:50:20	27	25,0	59
5:50:40	26	24,9	59
5:51:00	26	25,0	59
5:51:20	26	24,9	60
5:51:40	27	25,3	59
5:52:00	26	25,3	60
5:52:20	27	25,3	59
5:52:40	27	25,2	59
5:53:00	27	25,2	60
5:53:20	27	25,2	60
5:53:40	27	25,2	60
5:54:00	27	25,2	60
5:54:20	27	25,2	60
5:54:40	27	25,2	60
5:55:00	27	25,2	60
5:55:20	27	25,2	60
5:55:40	27	25,1	60
5:56:00	27	25,2	60
5:56:20	27	25,2	60
5:56:40	27	25,1	60
5:57:00	27	25,2	60
5:57:20	27	25,2	60
5:57:40	27	25,1	60
5:58:00	27	25,2	60
5:58:20	27	25,1	60
5:58:40	27	25,2	60
5:59:00	27	25,1	60
5:59:20	27	25,2	60
5:59:40	27	25,1	60
6:00:00	27	25,1	60
6:00:20	27	25,1	60
6:00:40	27	25,1	60
6:01:00	27	25,1	60
6:01:20	27	25,1	60
6:01:40	27	25,1	60
6:02:00	27	25,1	60
6:02:20	27	25,1	60
6:02:40	27	25,1	60
6:03:00	27	25,1	60
6:03:20	27	25,1	60
6:03:40	27	25,1	60
6:04:00	27	25,1	60
6:04:20	27	25,1	60
6:04:40	27	25,1	60
6:05:00	27	25,0	60
6:05:20	27	25,1	60
6:05:40	27	25,0	60
6:06:00	27	25,0	60
6:06:20	27	25,1	60
6:06:40	27	25,1	60
6:07:00	27	25,0	60
6:07:20	27	25,1	60
6:07:40	27	25,0	60
6:08:00	27	25,1	60
6:08:20	27	25,0	60
6:08:40	27	25,1	60
6:09:00	27	25,0	60
6:09:20	27	25,0	60
6:09:40	27	25,1	60
6:10:00	27	25,0	60
6:10:20	27	25,1	60
6:10:40	27	25,0	60
6:11:00	27	25,0	60
6:11:20	27	25,0	60
6:11:40	27	25,0	60
6:12:00	27	25,0	60
6:12:20	27	25,0	60
6:12:40	27	25,0	60
6:13:00	27	25,0	60
6:13:20	27	25,0	60
6:13:40	27	25,0	60
6:14:00	27	25,0	60
6:14:20	27	25,0	60
6:14:40	27	25,0	60
6:15:00	27	25,0	60
6:15:20	27	25,0	60
6:15:40	27	24,9	60
6:16:00	27	25,0	60
6:16:20	27	25,0	60
6:16:40	27	24,9	61
6:17:00	27	24,9	61
6:17:20	27	25,0	61
6:17:40	27	25,0	61
6:18:00	27	25,0	61
6:18:20	27	24,9	61
6:18:40	27	25,0	61
6:19:00	27	24,9	61
6:19:20	27	25,0	61
6:19:40	27	25,0	61
6:20:00	27	25,0	61
6:20:20	27	24,9	61
6:20:40	27	24,9	61
6:21:00	27	24,9	61
6:21:20	27	25,0	62
6:21:40	27	25,0	62
6:22:00	27	24,9	62
6:22:20	27	25,0	62
6:22:40	27	25,0	62
6:23:00	27	25,3	62
6:23:20	27	25,4	62
6:23:40	27	25,4	62
6:24:00	27	25,4	62
6:24:20	27	25,3	62
6:24:40	27	25,4	62
6:25:00	27	25,3	63
6:25:20	27	25,3	63
6:25:40	27	25,3	63
6:26:00	27	25,3	63
6:26:20	27	25,4	63
6:26:40	27	25,3	63
6:27:00	27	25,3	63
6:27:20	27	25,3	63
6:27:40	27	25,3	63
6:28:00	27	25,2	63
6:28:20	27	25,2	63
6:28:40	27	25,3	63
6:29:00	27	25,3	63
6:29:20	27	25,3	63
6:29:40	27	25,2	63
6:30:00	27	25,2	63
6:30:20	27	25,2	63
6:30:40	27	25,2	63
6:31:00	27	25,2	63
6:31:20	27	25,2	63
6:31:40	27	25,2	63
6:32:00	27	25,2	63
6:32:20	27	25,3	63
6:32:40	27	25,2	63
6:33:00	27	25,2	63
6:33:20	27	25,2	63
6:33:40	27	25,2	63
6:34:00	27	25,2	63
6:34:20	27	25,2	63
6:34:40	27	25,2	63
6:35:00	27	25,2	63
6:35:20	27	25,1	63
6:35:40	27	25,2	63
6:36:00	27	25,2	64
6:36:20	27	25,2	64
6:36:40	27	25,1	64
6:37:00	27	25,1	64
6:37:20	27	25,2	64
6:37:40	27	25,1	64
6:38:00	27	25,1	64
6:38:20	27	25,2	64
6:38:40	27	25,1	65
6:39:00	27	25,2	65
6:39:20	27	25,1	65
6:39:40	27	25,1	65
6:40:00	27	25,1	65
6:40:20	27	25,1	65
6:40:40	27	25,2	65
6:41:00	27	25,1	65
6:41:20	27	25,1	65
6:41:40	27	25,2	65
6:42:00	27	25,1	65
6:42:20	27	25,1	65
6:42:40	27	25,1	65
6:43:00	27	25,1	65
6:43:20	27	25,1	66
6:43:40	27	25,1	66
6:44:00	27	25,1	66
6:44:20	27	25,0	66
6:44:40	27	25,1	66
6:45:00	27	25,0	66
6:45:20	27	25,1	66
6:45:40	27	25,0	66
6:46:00	27	25,1	66
6:46:20	27	25,1	66
6:46:40	27	25,0	66
6:47:00	28	25,1	66
6:47:20	27	25,0	66
6:47:40	28	25,1	66
6:48:00	27	25,0	66
6:48:20	28	25,1	67
6:48:40	28	25,0	67
6:49:00	28	25,0	67
6:49:20	28	25,0	67
6:49:40	28	25,0	67
6:50:00	28	25,0	67
6:50:20	28	25,0	67
6:50:40	28	25,0	67
6:51:00	28	25,0	67
6:51:20	27	25,0	67
6:51:40	28	25,0	67
6:52:00	28	25,0	67
6:52:20	28	25,0	67
6:52:40	28	25,0	67
6:53:00	28	25,0	67
6:53:20	28	25,0	67
6:53:40	28	25,0	67
6:54:00	28	24,9	67
6:54:20	28	24,9	69
6:54:40	28	25,0	69
6:55:00	28	25,0	69
