Repository: ProgWizer/parser

File: project-root/data/Data Acquisition/Data Acquisition/2002 year (647)/Con 1 Usinsk G1940+3%NaCl+0.5%Diacel FL+0.5%D-19 (24C).txt
--Test Summary--
Full Path and File Name	
Instrument Name	7222#1
Instrument Type	Model 7222 Consistometer
Instrument Serial Number	113
Test Start Date	24.12.2002
Test Start Time	10:07:56
Test Stop Date	24.12.2002
Test Stop Time	12:56:36
Test Length	2:48:40
Final Sample Time Offset	2:48:40
Controller Schedule Name	
Sampling Period	20 seconds
Comments	MPa: 25(30min), T: 24C(30min), tap water
Information	WellID	
Information	Customer	SeverTek
Information	EngName	
Information	CementClass	G
Information	CementMfr	Dyckerhoff
Information	Additives	0.5%Diacel FL+0.5%D-19+3%NaCl
Information	Density	1940
Information	BHCT	24
Information	BHST	26
Information	FluidLoss	55cc/30min
Information	JobType	146 mm csg tail slurry
Calculated Value	30Bc - TT	2:37:40
Calculated Value	70Bc - TT	2:48:40
Calculated Value	100Bc - TT	N/A
Initial Temperature (°C)	24 °C
Final Temperature (°C)	24 °C
Initial Pressure (MPa)	1,8 MPa
Final Pressure (MPa)	25,0 MPa
Initial Consistency (Bc)	6 Bc
Final Consistency (Bc)	79 Bc
--Data--
Time (HH:MM:SS)	Temperature (°C)	Pressure (MPa)	Consistency (Bc)
0:00:00	24	1,8	6
0:00:20	24	2,1	6
0:00:40	24	2,5	6
0:01:00	24	2,9	6
0:01:20	24	2,9	6
0:01:40	24	3,3	6
0:02:00	24	3,8	6
0:02:20	23	3,9	6
0:02:40	23	4,0	6
0:03:00	23	4,6	6
0:03:20	23	4,6	6
0:03:40	23	5,1	6
0:04:00	23	5,1	6
0:04:20	23	5,2	6
0:04:40	23	5,8	6
0:05:00	23	5,8	6
0:05:20	23	6,3	6
0:05:40	23	6,5	6
0:06:00	23	7,0	6
0:06:20	23	7,0	6
0:06:40	23	7,0	6
0:07:00	23	7,6	6
0:07:20	23	7,7	6
0:07:40	23	8,2	6
0:08:00	23	8,3	6
0:08:20	23	8,3	6
0:08:40	23	8,8	6
0:09:00	23	8,8	6
0:09:20	24	9,5	6
0:09:40	23	9,4	6
0:10:00	24	10,1	6
0:10:20	24	10,0	6
0:10:40	24	10,5	6
0:11:00	24	10,5	6
0:11:20	24	11,0	6
0:11:40	24	11,1	6
0:12:00	24	11,5	6
0:12:20	24	11,5	6
0:12:40	24	12,1	6
0:13:00	24	12,0	6
0:13:20	24	12,5	6
0:13:40	24	12,5	6
0:14:00	24	12,9	6
0:14:20	24	12,9	6
0:14:40	24	13,3	6
0:15:00	24	13,8	6
0:15:20	24	13,6	6
0:15:40	24	14,1	6
0:16:00	24	14,5	6
0:16:20	24	14,7	6
0:16:40	24	14,8	6
0:17:00	24	15,3	6
0:17:20	24	15,2	6
0:17:40	24	15,6	6
0:18:00	24	16,2	6
0:18:20	24	16,1	6
0:18:40	24	16,5	6
0:19:00	24	16,5	6
0:19:20	24	16,9	6
0:19:40	24	17,2	6
0:20:00	24	17,2	6
0:20:20	24	17,6	6
0:20:40	24	17,8	6
0:21:00	24	17,9	6
0:21:20	24	18,6	6
0:21:40	24	18,5	6
0:22:00	24	19,0	6
0:22:20	24	19,4	6
0:22:40	24	19,4	6
0:23:00	24	19,9	6
0:23:20	24	19,9	6
0:23:40	24	20,3	6
0:24:00	24	20,3	6
0:24:20	24	20,8	6
0:24:40	24	21,2	6
0:25:00	24	21,2	6
0:25:20	24	21,3	6
0:25:40	24	21,8	6
0:26:00	24	22,1	6
0:26:20	24	22,1	6
0:26:40	24	22,3	6
0:27:00	24	22,6	6
0:27:20	24	22,9	6
0:27:40	24	23,1	6
0:28:00	24	23,6	6
0:28:20	24	24,1	6
0:28:40	24	24,0	6
0:29:00	24	24,1	6
0:29:20	24	24,4	6
0:29:40	24	25,0	6
0:30:00	24	25,1	6
0:30:20	24	25,1	6
0:30:40	24	25,1	6
0:31:00	24	25,1	6
0:31:20	24	25,2	6
0:31:40	24	25,2	6
0:32:00	24	25,3	6
0:32:20	24	25,2	6
0:32:40	24	25,2	6
0:33:00	24	25,3	6
0:33:20	24	25,3	6
0:33:40	24	25,3	6
0:34:00	24	25,3	6
0:34:20	24	25,3	6
0:34:40	24	25,4	6
0:35:00	24	25,4	6
0:35:20	24	25,3	6
0:35:40	24	25,3	6
0:36:00	24	25,4	6
0:36:20	24	25,4	6
0:36:40	24	25,2	6
0:37:00	24	25,2	6
0:37:20	24	25,1	6
0:37:40	24	25,1	6
0:38:00	24	25,0	6
0:38:20	24	25,0	6
0:38:40	24	24,9	6
0:39:00	24	25,2	6
0:39:20	24	25,2	6
0:39:40	24	25,1	6
0:40:00	24	25,1	6
0:40:20	24	25,0	6
0:40:40	24	25,0	6
0:41:00	24	25,0	6
0:41:20	24	24,9	6
0:41:40	24	24,9	6
0:42:00	24	25,0	6
0:42:20	24	25,1	6
0:42:40	24	25,1	6
0:43:00	24	25,1	6
0:43:20	24	25,0	6
0:43:40	24	25,1	6
0:44:00	24	25,0	6
0:44:20	24	25,0	6
0:44:40	24	25,0	6
0:45:00	24	25,0	6
0:45:20	24	25,0	6
0:45:40	24	25,0	6
0:46:00	24	25,0	6
0:46:20	24	25,0	6
0:46:40	24	25,1	6
0:47:00	24	25,0	6
0:47:20	24	25,1	6
0:47:40	24	25,1	6
0:48:00	24	25,1	6
0:48:20	24	25,1	6
0:48:40	24	25,1	6
0:49:00	24	25,2	6
0:49:20	24	25,3	6
0:49:40	24	25,2	6
0:50:00	24	25,3	6
0:50:20	24	25,3	6
0:50:40	24	25,4	6
0:51:00	24	25,4	6
0:51:20	24	25,3	6
0:51:40	24	25,4	6
0:52:00	24	25,5	6
0:52:20	24	25,4	6
0:52:40	24	25,5	6
0:53:00	24	25,5	6
0:53:20	24	25,5	6
0:53:40	24	25,5	6
0:54:00	24	25,5	6
0:54:20	24	25,6	6
0:54:40	24	25,5	6
0:55:00	24	25,6	6
0:55:20	24	25,5	6
0:55:40	24	25,6	6
0:56:00	24	25,5	6
0:56:20	24	25,6	6
0:56:40	24	25,5	6
0:57:00	24	25,5	6
0:57:20	24	25,4	6
0:57:40	24	25,3	6
0:58:00	24	25,3	6
0:58:20	24	25,3	6
0:58:40	24	25,3	6
0:59:00	24	25,3	6
0:59:20	24	25,2	6
0:59:40	24	25,2	6
1:00:00	24	25,2	6
1:00:20	24	25,2	6
1:00:40	24	25,2	6
1:01:00	24	25,1	6
1:01:20	24	25,2	6
1:01:40	24	25,1	6
1:02:00	24	25,1	6
1:02:20	24	25,1	6
1:02:40	24	25,1	6
1:03:00	24	25,1	6
1:03:20	24	25,0	6
1:03:40	24	25,1	6
1:04:00	24	25,0	6
1:04:20	24	25,0	6
1:04:40	24	25,0	6
1:05:00	24	25,0	6
1:05:20	24	25,0	6
1:05:40	24	25,1	6
1:06:00	24	25,0	6
1:06:20	24	25,0	6
1:06:40	24	25,0	6
1:07:00	24	25,0	6
1:07:20	24	24,9	6
1:07:40	24	25,0	6
1:08:00	24	25,0	6
1:08:20	24	25,1	6
1:08:40	24	25,0	6
1:09:00	24	25,1	6
1:09:20	24	25,1	6
1:09:40	24	25,1	6
1:10:00	24	25,2	6
1:10:20	24	25,2	6
1:10:40	24	25,3	6
1:11:00	24	25,3	6
1:11:20	24	25,3	6
1:11:40	24	25,2	6
1:12:00	24	25,3	6
1:12:20	24	25,3	6
1:12:40	24	25,4	6
1:13:00	24	25,3	6
1:13:20	24	25,4	6
1:13:40	24	25,4	6
1:14:00	24	25,5	6
1:14:20	24	25,4	6
1:14:40	24	25,5	6
1:15:00	24	25,4	6
1:15:20	24	25,5	6
1:15:40	24	25,4	6
1:16:00	24	25,4	6
1:16:20	24	25,5	6
1:16:40	24	25,4	6
1:17:00	24	25,5	6
1:17:20	24	25,4	6
1:17:40	24	25,4	6
1:18:00	24	25,4	6
1:18:20	24	25,3	6
1:18:40	24	25,3	6
1:19:00	24	25,2	6
1:19:20	24	25,3	6
1:19:40	24	25,3	6
1:20:00	24	25,2	6
1:20:20	24	25,3	6
1:20:40	24	25,2	6
1:21:00	24	25,2	6
1:21:20	24	25,2	6
1:21:40	24	25,1	6
1:22:00	24	25,1	6
1:22:20	24	25,2	6
1:22:40	24	25,2	6
1:23:00	24	25,1	6
1:23:20	24	25,2	6
1:23:40	24	25,2	6
1:24:00	24	25,1	6
1:24:20	24	25,1	6
1:24:40	24	25,1	6
1:25:00	24	25,2	6
1:25:20	24	25,1	6
1:25:40	24	25,1	6
1:26:00	24	25,1	6
1:26:20	24	25,1	6
1:26:40	24	25,1	6
1:27:00	24	25,1	6
1:27:20	24	25,1	6
1:27:40	24	25,1	6
1:28:00	24	25,1	6
1:28:20	24	25,1	6
1:28:40	24	25,1	6
1:29:00	24	25,0	6
1:29:20	24	25,1	6
1:29:40	24	25,1	6
1:30:00	24	25,1	6
1:30:20	24	25,0	6
1:30:40	24	25,1	6
1:31:00	24	25,1	6
1:31:20	24	25,1	6
1:31:40	24	25,0	6
1:32:00	24	25,1	6
1:32:20	24	25,0	6
1:32:40	24	25,1	6
1:33:00	24	25,0	6
1:33:20	24	25,1	6
1:33:40	24	25,1	6
1:34:00	24	25,1	6
1:34:20	24	25,1	6
1:34:40	24	25,2	6
1:35:00	24	25,2	6
1:35:20	24	25,2	6
1:35:40	24	25,2	6
1:36:00	24	25,2	6
1:36:20	24	25,3	6
1:36:40	24	25,3	6
1:37:00	24	25,3	6
1:37:20	24	25,3	6
1:37:40	24	25,3	6
1:38:00	24	25,3	6
1:38:20	24	25,3	6
1:38:40	24	25,4	6
1:39:00	24	25,4	6
1:39:20	24	25,3	6
1:39:40	24	25,4	6
1:40:00	24	25,4	6
1:40:20	24	25,4	6
1:40:40	24	25,4	6
1:41:00	24	25,4	6
1:41:20	24	25,3	6
1:41:40	24	25,3	6
1:42:00	24	25,3	6
1:42:20	24	25,2	6
1:42:40	24	25,2	6
1:43:00	24	25,2	6
1:43:20	24	25,2	6
1:43:40	24	25,2	6
1:44:00	24	25,2	6
1:44:20	24	25,1	6
1:44:40	24	25,2	6
1:45:00	24	25,2	6
1:45:20	24	25,1	6
1:45:40	24	25,2	6
1:46:00	24	25,2	6
1:46:20	24	25,1	6
1:46:40	24	25,1	6
1:47:00	24	25,1	6
1:47:20	24	25,2	6
1:47:40	24	25,1	6
1:48:00	24	25,1	6
1:48:20	24	25,1	6
1:48:40	24	25,1	6
1:49:00	24	25,1	6
1:49:20	24	25,1	6
1:49:40	24	25,1	6
1:50:00	24	25,1	6
1:50:20	24	25,1	6
1:50:40	24	25,1	6
1:51:00	24	25,1	6
1:51:20	24	25,1	6
1:51:40	24	25,0	6
1:52:00	24	25,0	6
1:52:20	24	25,0	6
1:52:40	24	25,0	6
1:53:00	24	25,1	6
1:53:20	24	25,0	6
1:53:40	24	25,1	6
1:54:00	24	25,0	6
1:54:20	24	25,1	6
1:54:40	24	25,0	6
1:55:00	24	25,0	6
1:55:20	24	25,1	6
1:55:40	24	25,0	6
1:56:00	24	25,0	6
1:56:20	24	25,1	6
1:56:40	24	25,0	6
1:57:00	24	25,0	6
1:57:20	24	25,1	6
1:57:40	24	25,1	6
1:58:00	24	25,0	6
1:58:20	24	25,0	6
1:58:40	24	25,1	6
1:59:00	24	25,0	6
1:59:20	24	25,0	6
1:59:40	24	25,0	6
2:00:00	24	25,1	6
2:00:20	24	25,0	6
2:00:40	24	25,0	6
2:01:00	24	25,0	6
2:01:20	24	25,0	6
2:01:40	24	25,0	6
2:02:00	24	25,0	6
2:02:20	24	25,0	6
2:02:40	24	25,0	6
2:03:00	24	25,0	6
2:03:20	24	25,0	6
2:03:40	24	25,0	6
2:04:00	24	25,0	6
2:04:20	24	25,0	6
2:04:40	24	24,9	6
2:05:00	24	25,0	6
2:05:20	24	24,9	6
2:05:40	24	25,0	6
2:06:00	24	25,0	6
2:06:20	24	25,0	6
2:06:40	24	25,0	6
2:07:00	24	25,0	6
2:07:20	24	25,0	6
2:07:40	24	25,0	6
2:08:00	24	25,0	6
2:08:20	24	25,0	6
2:08:40	24	25,0	6
2:09:00	24	25,0	6
2:09:20	24	24,9	6
2:09:40	24	25,1	6
2:10:00	24	25,0	6
2:10:20	24	25,1	6
2:10:40	24	25,1	6
2:11:00	24	25,1	6
2:11:20	24	25,1	6
2:11:40	24	25,1	6
2:12:00	24	25,1	6
2:12:20	24	25,0	6
2:12:40	24	25,1	6
2:13:00	24	25,0	6
2:13:20	24	25,1	6
2:13:40	24	25,1	6
2:14:00	24	25,1	6
2:14:20	24	25,1	6
2:14:40	24	25,1	6
2:15:00	24	25,1	6
2:15:20	24	25,1	6
2:15:40	24	25,1	6
2:16:00	24	25,1	6
2:16:20	24	25,1	6
2:16:40	24	25,1	6
2:17:00	24	25,1	6
2:17:20	24	25,0	6
2:17:40	24	25,1	6
2:18:00	24	25,0	6
2:18:20	24	25,1	6
2:18:40	24	25,0	6
2:19:00	24	25,1	6
2:19:20	24	25,0	6
2:19:40	24	25,0	6
2:20:00	24	25,0	6
2:20:20	24	25,1	6
2:20:40	24	25,0	6
2:21:00	24	25,0	6
2:21:20	24	25,0	6
2:21:40	24	25,0	6
2:22:00	24	25,0	6
2:22:20	24	24,9	6
2:22:40	24	25,0	6
2:23:00	24	25,0	6
2:23:20	24	25,0	6
2:23:40	24	25,0	6
2:24:00	24	25,0	6
2:24:20	24	25,0	7
2:24:40	24	25,0	7
2:25:00	24	24,9	7
2:25:20	24	25,0	7
2:25:40	24	25,0	8
2:26:00	24	25,0	9
2:26:20	24	25,0	9
2:26:40	24	25,0	10
2:27:00	24	25,0	11
2:27:20	24	24,9	12
2:27:40	24	24,9	12
2:28:00	24	25,0	11
2:28:20	24	25,0	12
2:28:40	24	24,9	13
2:29:00	24	24,9	14
2:29:20	24	25,0	16
2:29:40	24	25,0	17
2:30:00	24	25,0	18
2:30:20	24	25,0	19
2:30:40	24	24,9	20
2:31:00	24	25,0	20
2:31:20	24	25,0	21
2:31:40	24	25,0	20
2:32:00	24	25,0	21
2:32:20	24	25,0	24
2:32:40	24	25,0	25
2:33:00	24	25,0	24
2:33:20	24	24,9	24
2:33:40	24	25,0	24
2:34:00	24	24,9	24
2:34:20	24	25,0	24
2:34:40	24	24,9	24
2:35:00	24	25,0	24
2:35:20	24	24,9	24
2:35:40	24	25,0	25
2:36:00	24	25,0	28
2:36:20	24	25,0	28
2:36:40	24	24,9	28
2:37:00	24	24,9	30
2:37:20	24	25,0	33
2:37:40	24	24,9	46
2:38:00	24	25,0	57
2:38:20	24	25,0	53
2:38:40	24	24,9	36
2:39:00	24	24,9	37
2:39:20	24	25,0	38
2:39:40	24	24,9	37
2:40:00	24	25,0	37
2:40:20	24	25,0	40
2:40:40	24	25,0	45
2:41:00	24	24,9	44
2:41:20	24	25,0	45
2:41:40	24	25,0	48
2:42:00	24	25,0	58
2:42:20	24	25,0	54
2:42:40	24	25,0	59
2:43:00	24	25,0	52
2:43:20	24	24,9	57
2:43:40	24	24,9	55
2:44:00	24	25,0	55
2:44:20	24	25,0	55
2:44:40	24	24,9	56
2:45:00	24	24,9	56
2:45:20	24	25,0	57
2:45:40	24	25,0	57
2:46:00	24	24,9	58
2:46:20	24	25,0	58
2:46:40	24	25,0	59
2:47:00	24	25,0	59
2:47:20	24	25,0	63
2:47:40	24	25,0	62
2:48:00	24	25,0	66
2:48:20	24	25,0	70
2:48:40	24	25,0	79

File: project-root/data/Data Acquisition/Data Acquisition/2002 year (647)/Con 1 Usinsk PCT-II-50 1500+1.5%Gel(NB)+1.25%SMS(Fr)+0.1%TR-1 (47C).txt
--Test Summary--
Full Path and File Name	
Instrument Name	7222 #1
Instrument Type	Consistometer
Instrument Serial Number	113
Test Start Date	26.08.2002
Test Start Time	15:05:32
Test Stop Date	26.08.2002
Test Stop Time	18:57:14
Test Length	3:51:42
Final Sample Time Offset	3:51:00
Controller Schedule Name	
Sampling Period	60 seconds
Comments	MPa: 25(40) T:47(40), tap water, all dry blend Gel nonbenificiated, SMS anhydrated
Information	WellID	30
Information	Customer	KomiOil-Usinsk
Information	CementClass	PCT-II-50
Information	CementMfr	Sukhoy Log
Information	Additives	1.5%Gel+1.25%SMS+0.1%TR-1
Information	Density	1500
Information	BHCT	47
Information	BHST	57
Information	FluidLoss	
Information	JobType	245 mm csg lead slurry
Calculated Value	Thickening_Time	3:48:00
Calculated Value	Setting Time	N/A
Initial Temperature (°C)	23 °C
Final Temperature (°C)	47 °C
Initial Pressure (MPa)	0 MPa
Final Pressure (MPa)	25 MPa
Initial Consistency (Bc)	9 Bc
Final Consistency (Bc)	72 Bc
--Data--
Time (HH:MM:SS)	Temperature (°C)	Pressure (MPa)	Consistency (Bc)
0:00:00	23	0	9
0:01:00	23	2	14
0:02:00	23	3	12
0:03:00	23	3	12
0:04:00	23	4	13
0:05:00	23	4	17
0:06:00	24	5	15
0:07:00	24	6	18
0:08:00	25	7	17
0:09:00	26	7	14
0:10:00	27	8	15
0:11:00	27	9	16
0:12:00	28	9	17
0:13:00	29	10	19
0:14:00	30	10	16
0:15:00	31	10	18
0:16:00	32	11	19
0:17:00	33	11	20
0:18:00	34	12	18
0:19:00	34	12	18
0:20:00	35	13	17
0:21:00	36	13	18
0:22:00	36	14	19
0:23:00	37	15	21
0:24:00	37	15	18
0:25:00	38	16	19
0:26:00	38	17	20
0:27:00	39	17	19
0:28:00	39	17	32
0:29:00	40	18	21
0:30:00	40	19	22
0:31:00	41	19	24
0:32:00	41	20	24
0:33:00	42	21	26
0:34:00	43	21	27
0:35:00	43	22	24
0:36:00	44	22	25
0:37:00	44	23	24
0:38:00	45	23	22
0:39:00	46	24	21
0:40:00	46	24	22
0:41:00	47	25	23
0:42:00	48	25	22
0:43:00	48	25	23
0:44:00	49	25	22
0:45:00	49	25	24
0:46:00	49	24	25
0:47:00	49	25	24
0:48:00	49	25	23
0:49:00	49	25	23
0:50:00	49	25	22
0:51:00	48	25	22
0:52:00	48	25	24
0:53:00	47	25	24
0:54:00	47	25	24
0:55:00	47	25	24
0:56:00	46	25	24
0:57:00	46	25	25
0:58:00	46	25	23
0:59:00	46	26	23
1:00:00	45	25	23
1:01:00	45	25	23
1:02:00	46	25	22
1:03:00	46	26	22
1:04:00	46	25	21
1:05:00	46	26	22
1:06:00	46	25	22
1:07:00	46	26	22
1:08:00	47	25	22
1:09:00	47	25	22
1:10:00	47	25	22
1:11:00	47	25	23
1:12:00	47	25	22
1:13:00	47	25	23
1:14:00	47	25	23
1:15:00	47	25	23
1:16:00	47	25	24
1:17:00	47	25	24
1:18:00	47	25	24
1:19:00	47	25	24
1:20:00	47	25	24
1:21:00	47	25	23
1:22:00	47	25	24
1:23:00	47	25	23
1:24:00	47	25	23
1:25:00	46	25	23
1:26:00	46	25	23
1:27:00	46	25	23
1:28:00	46	25	23
1:29:00	46	25	23
1:30:00	46	26	23
1:31:00	46	26	23
1:32:00	46	26	23
1:33:00	46	25	23
1:34:00	46	26	24
1:35:00	46	25	24
1:36:00	47	26	23
1:37:00	47	26	23
1:38:00	47	25	27
1:39:00	47	25	27
1:40:00	47	25	27
1:41:00	47	25	27
1:42:00	47	25	26
1:43:00	47	24	27
1:44:00	47	25	27
1:45:00	47	25	28
1:46:00	47	25	28
1:47:00	47	25	29
1:48:00	47	25	30
1:49:00	46	25	30
1:50:00	46	25	30
1:51:00	46	25	30
1:52:00	46	25	30
1:53:00	46	25	30
1:54:00	46	25	29
1:55:00	46	25	29
1:56:00	46	26	29
1:57:00	46	26	30
1:58:00	46	25	29
1:59:00	47	25	29
2:00:00	47	26	31
2:01:00	47	25	31
2:02:00	47	25	31
2:03:00	47	25	30
2:04:00	47	25	31
2:05:00	47	24	31
2:06:00	47	25	31
2:07:00	47	25	31
2:08:00	47	25	31
2:09:00	47	25	31
2:10:00	47	25	32
2:11:00	47	25	32
2:12:00	46	25	32
2:13:00	46	25	32
2:14:00	46	25	32
2:15:00	46	25	32
2:16:00	46	25	32
2:17:00	46	25	32
2:18:00	46	25	32
2:19:00	46	25	33
2:20:00	46	25	33
2:21:00	47	26	34
2:22:00	47	26	34
2:23:00	47	25	34
2:24:00	47	25	34
2:25:00	47	25	34
2:26:00	47	25	34
2:27:00	47	25	35
2:28:00	47	25	35
2:29:00	47	25	42
2:30:00	47	25	35
2:31:00	47	25	35
2:32:00	47	25	36
2:33:00	46	25	36
2:34:00	46	25	36
2:35:00	46	25	36
2:36:00	46	25	36
2:37:00	46	25	36
2:38:00	46	25	36
2:39:00	46	25	37
2:40:00	46	26	36
2:41:00	46	25	36
2:42:00	47	26	37
2:43:00	47	26	37
2:44:00	47	25	37
2:45:00	47	25	38
2:46:00	47	25	38
2:47:00	47	25	38
2:48:00	47	25	38
2:49:00	47	25	38
2:50:00	47	25	39
2:51:00	47	25	40
2:52:00	47	25	40
2:53:00	47	25	40
2:54:00	47	25	40
2:55:00	46	25	40
2:56:00	46	25	41
2:57:00	46	25	41
2:58:00	46	25	41
2:59:00	46	25	41
3:00:00	46	25	42
3:01:00	46	25	42
3:02:00	46	26	42
3:03:00	46	26	42
3:04:00	47	26	43
3:05:00	47	25	43
3:06:00	47	25	43
3:07:00	47	25	43
3:08:00	47	25	43
3:09:00	47	25	43
3:10:00	47	25	44
3:11:00	47	25	43
3:12:00	47	25	44
3:13:00	47	25	45
3:14:00	47	25	45
3:15:00	47	24	48
3:16:00	47	25	49
3:17:00	47	25	50
3:18:00	46	25	50
3:19:00	46	25	51
3:20:00	46	25	52
3:21:00	46	25	53
3:22:00	46	25	53
3:23:00	46	25	54
3:24:00	46	25	55
3:25:00	46	25	56
3:26:00	47	26	57
3:27:00	47	25	58
3:28:00	47	25	59
3:29:00	47	25	59
3:30:00	47	25	60
3:31:00	47	25	61
3:32:00	47	25	61
3:33:00	47	25	62
3:34:00	47	25	63
3:35:00	47	25	63
3:36:00	47	25	64
3:37:00	47	25	64
3:38:00	47	25	65
3:39:00	46	25	66
3:40:00	46	25	66
3:41:00	46	25	67
3:42:00	46	25	68
3:43:00	46	25	68
3:44:00	46	25	69
3:45:00	46	25	69
3:46:00	46	25	69
3:47:00	47	25	70
3:48:00	47	25	71
3:49:00	47	25	71
3:50:00	47	25	73
3:51:00	47	25	72

File: project-root/data/Data Acquisition/Data Acquisition/2002 year (647)/Con 1 Usinsk PCT-II-50 1850+2%CaCl2 (22C).txt
--Test Summary--
Full Path and File Name	
Instrument Name	7222 #1
Instrument Type	Consistometer
Instrument Serial Number	113
Test Start Date	29.11.2002
Test Start Time	10:40:34
Test Stop Date	29.11.2002
Test Stop Time	16:03:43
Test Length	5:23:09
Final Sample Time Offset	5:23:00
Controller Schedule Name	
Sampling Period	60 seconds
Comments	MPa: 15(30min); T: 22C(30min); field water "Cold"; CaCl2 dry-blended
Information	WellID	1
Information	Customer	LukOil Komi
Information	CementClass	PCT-II-50
Information	CementMfr	Sukhoy Log
Information	Additives	2%CaCl2
Information	Density	1850
Information	BHCT	22
Information	BHST	22
Information	FluidLoss	
Information	JobType	245 mm csg tail slurry
Calculated Value	Thickening_Time	5:20:00
Calculated Value	Setting Time	N/A
Initial Temperature (°C)	26 °C
Final Temperature (°C)	21 °C
Initial Pressure (MPa)	1 MPa
Final Pressure (MPa)	15 MPa
Initial Consistency (Bc)	30 Bc
Final Consistency (Bc)	76 Bc
--Data--
Time (HH:MM:SS)	Temperature (°C)	Pressure (MPa)	Consistency (Bc)
0:00:00	26	1	30
0:01:00	26	2	29
0:02:00	25	2	27
0:03:00	25	3	27
0:04:00	25	3	28
0:05:00	25	4	27
0:06:00	25	4	27
0:07:00	25	4	26
0:08:00	25	5	28
0:09:00	25	5	27
0:10:00	25	6	28
0:11:00	25	6	27
0:12:00	25	7	27
0:13:00	24	7	26
0:14:00	24	8	28
0:15:00	24	8	29
0:16:00	24	8	30
0:17:00	23	9	30
0:18:00	23	9	30
0:19:00	23	10	26
0:20:00	23	10	29
0:21:00	23	11	33
0:22:00	23	11	31
0:23:00	23	12	28
0:24:00	23	12	34
0:25:00	23	13	37
0:26:00	23	13	31
0:27:00	22	13	30
0:28:00	22	14	37
0:29:00	22	14	30
0:30:00	22	15	35
0:31:00	22	15	29
0:32:00	21	15	32
0:33:00	21	15	27
0:34:00	21	15	30
0:35:00	21	15	29
0:36:00	21	15	30
0:37:00	21	15	29
0:38:00	21	15	35
0:39:00	21	15	38
0:40:00	21	15	35
0:41:00	22	15	34
0:42:00	22	15	30
0:43:00	22	15	28
0:44:00	22	15	31
0:45:00	22	15	29
0:46:00	22	15	26
0:47:00	22	15	28
0:48:00	22	15	26
0:49:00	22	15	26
0:50:00	22	15	28
0:51:00	22	15	30
0:52:00	22	14	29
0:53:00	22	15	32
0:54:00	21	15	27
0:55:00	21	15	27
0:56:00	21	15	25
0:57:00	21	15	24
0:58:00	21	15	24
0:59:00	21	15	24
1:00:00	21	15	24
1:01:00	21	15	24
1:02:00	22	15	24
1:03:00	22	15	24
1:04:00	22	15	24
1:05:00	22	15	24
1:06:00	22	15	24
1:07:00	22	15	24
1:08:00	22	15	24
1:09:00	22	15	25
1:10:00	22	15	24
1:11:00	22	14	28
1:12:00	22	15	27
1:13:00	22	15	27
1:14:00	21	15	29
1:15:00	21	15	24
1:16:00	21	15	24
1:17:00	21	15	25
1:18:00	21	15	24
1:19:00	21	15	24
1:20:00	21	15	24
1:21:00	22	15	24
1:22:00	22	15	23
1:23:00	22	15	23
1:24:00	22	15	23
1:25:00	22	15	23
1:26:00	22	15	23
1:27:00	22	15	23
1:28:00	22	15	23
1:29:00	22	14	23
1:30:00	22	15	25
1:31:00	22	15	26
1:32:00	22	15	26
1:33:00	21	15	26
1:34:00	21	15	25
1:35:00	21	15	25
1:36:00	21	15	25
1:37:00	21	15	26
1:38:00	21	15	27
1:39:00	21	15	28
1:40:00	21	15	26
1:41:00	22	15	26
1:42:00	22	15	26
1:43:00	22	15	27
1:44:00	22	15	26
1:45:00	22	15	26
1:46:00	22	15	26
1:47:00	22	15	26
1:48:00	22	14	27
1:49:00	22	15	25
1:50:00	22	15	25
1:51:00	22	14	25
1:52:00	21	14	25
1:53:00	21	15	25
1:54:00	21	15	25
1:55:00	21	15	25
1:56:00	21	15	25
1:57:00	21	15	25
1:58:00	21	15	25
1:59:00	21	14	26
2:00:00	22	15	26
2:01:00	22	15	26
2:02:00	22	15	26
2:03:00	22	15	26
2:04:00	22	15	26
2:05:00	22	15	26
2:06:00	22	15	26
2:07:00	22	14	26
2:08:00	22	14	25
2:09:00	22	15	25
2:10:00	22	15	43
2:11:00	21	15	28
2:12:00	21	15	26
2:13:00	21	15	27
2:14:00	21	15	26
2:15:00	21	15	25
2:16:00	21	15	25
2:17:00	21	15	24
2:18:00	21	15	24
2:19:00	21	15	24
2:20:00	21	15	24
2:21:00	22	15	24
2:22:00	22	15	24
2:23:00	22	15	24
2:24:00	22	15	24
2:25:00	22	15	24
2:26:00	22	15	25
2:27:00	22	15	24
2:28:00	22	14	24
2:29:00	22	15	25
2:30:00	21	15	25
2:31:00	21	15	25
2:32:00	21	15	25
2:33:00	21	15	24
2:34:00	21	15	25
2:35:00	21	15	26
2:36:00	21	15	23
2:37:00	21	15	24
2:38:00	21	15	24
2:39:00	21	15	24
2:40:00	22	15	25
2:41:00	22	15	23
2:42:00	22	15	22
2:43:00	22	15	30
2:44:00	22	15	26
2:45:00	22	15	23
2:46:00	22	15	23
2:47:00	22	15	26
2:48:00	22	15	24
2:49:00	21	15	24
2:50:00	21	15	22
2:51:00	21	15	23
2:52:00	21	15	23
2:53:00	21	15	23
2:54:00	21	15	25
2:55:00	21	15	28
2:56:00	21	15	26
2:57:00	21	15	29
2:58:00	21	15	26
2:59:00	22	15	35
3:00:00	22	15	25
3:01:00	22	15	24
3:02:00	22	15	26
3:03:00	22	15	24
3:04:00	22	15	25
3:05:00	22	14	23
3:06:00	22	14	23
3:07:00	22	15	25
3:08:00	21	15	23
3:09:00	21	15	24
3:10:00	21	15	24
3:11:00	21	15	22
3:12:00	21	15	22
3:13:00	21	15	23
3:14:00	21	15	24
3:15:00	21	15	24
3:16:00	21	15	24
3:17:00	21	15	23
3:18:00	21	15	24
3:19:00	22	15	24
3:20:00	22	15	25
3:21:00	22	15	24
3:22:00	22	15	23
3:23:00	22	15	25
3:24:00	22	15	26
3:25:00	22	15	26
3:26:00	22	14	26
3:27:00	21	15	29
3:28:00	21	15	28
3:29:00	21	15	27
3:30:00	21	15	27
3:31:00	21	15	28
3:32:00	21	15	26
3:33:00	21	15	26
3:34:00	21	15	26
3:35:00	21	15	26
3:36:00	21	15	27
3:37:00	22	15	27
3:38:00	22	15	27
3:39:00	22	15	28
3:40:00	22	15	27
3:41:00	22	15	27
3:42:00	22	15	28
3:43:00	22	15	27
3:44:00	21	15	27
3:45:00	21	15	27
3:46:00	21	15	27
3:47:00	21	15	27
3:48:00	21	15	28
3:49:00	21	15	28
3:50:00	21	15	29
3:51:00	21	15	29
3:52:00	21	15	29
3:53:00	21	15	29
3:54:00	21	15	30
3:55:00	22	15	30
3:56:00	22	15	30
3:57:00	22	15	30
3:58:00	22	15	30
3:59:00	22	15	30
4:00:00	22	15	31
4:01:00	21	15	31
4:02:00	21	15	31
4:03:00	21	15	31
4:04:00	21	15	31
4:05:00	21	15	31
4:06:00	21	15	31
4:07:00	21	15	32
4:08:00	21	15	32
4:09:00	21	15	33
4:10:00	21	15	33
4:11:00	21	15	34
4:12:00	22	15	35
4:13:00	22	15	34
4:14:00	22	15	35
4:15:00	22	15	35
4:16:00	22	14	35
4:17:00	22	15	35
4:18:00	21	14	36
4:19:00	21	14	36
4:20:00	21	14	36
4:21:00	21	15	36
4:22:00	21	15	36
4:23:00	21	15	36
4:24:00	21	15	36
4:25:00	21	15	36
4:26:00	21	15	37
4:27:00	21	15	38
4:28:00	21	15	38
4:29:00	22	15	39
4:30:00	22	15	39
4:31:00	22	15	39
4:32:00	22	15	41
4:33:00	22	15	40
4:34:00	22	15	47
4:35:00	22	15	47
4:36:00	21	15	46
4:37:00	21	15	45
4:38:00	21	15	44
4:39:00	21	15	44
4:40:00	21	15	53
4:41:00	21	15	51
4:42:00	21	15	50
4:43:00	21	15	51
4:44:00	21	15	56
4:45:00	21	15	61
4:46:00	22	15	56
4:47:00	22	15	63
4:48:00	22	15	55
4:49:00	22	15	55
4:50:00	22	14	62
4:51:00	21	15	50
4:52:00	21	15	50
4:53:00	21	15	50
4:54:00	21	15	50
4:55:00	21	15	52
4:56:00	21	15	53
4:57:00	21	15	54
4:58:00	21	15	54
4:59:00	21	15	57
5:00:00	22	15	54
5:01:00	22	15	59
5:02:00	22	14	60
5:03:00	22	15	60
5:04:00	22	15	60
5:05:00	22	14	59
5:06:00	21	15	70
5:07:00	21	15	65
5:08:00	21	15	61
5:09:00	21	15	61
5:10:00	21	15	62
5:11:00	21	15	62
5:12:00	21	15	61
5:13:00	21	15	61
5:14:00	21	15	62
5:15:00	21	15	63
5:16:00	22	15	64
5:17:00	22	15	64
5:18:00	22	15	66
5:19:00	22	15	78
5:20:00	22	15	77
5:21:00	22	15	77
5:22:00	22	15	78
5:23:00	21	15	76
