Repository: ProgWizer/parser

File: project-root/data/Data Acquisition/Data Acquisition/2002 year (647)/Con 1 Usinsk PCT-II-50 1900+0.6%TDF-1+0.2%D-19 (35C).txt
--Test Summary--
Full Path and File Name	
Instrument Name	7222 #1
Instrument Type	Consistometer
Instrument Serial Number	113
Test Start Date	14.08.2002
Test Start Time	16:18:17
Test Stop Date	14.08.2002
Test Stop Time	23:12:17
Test Length	6:54:00
Final Sample Time Offset	6:54:00
Controller Schedule Name	
Sampling Period	60 seconds
Comments	MPa:30(30min), T:35(30min), field water, all dry blend
Information	WellID	3/53
Information	Customer	AGD-Usinsk
Information	CementClass	PCT-II-50
Information	CementMfr	Suhoy Log
Information	Additives	0.6%TDF-1+0.2%D-19
Information	Density	1900
Information	BHCT	35
Information	BHST	37
Information	FluidLoss	
Information	JobType	168.3 mm csg Tail slurry
Calculated Value	Thickening_Time	2:25:00
Calculated Value	Setting Time	6:54:00
Initial Temperature (°C)	29 °C
Final Temperature (°C)	34 °C
Initial Pressure (MPa)	1 MPa
Final Pressure (MPa)	30 MPa
Initial Consistency (Bc)	17 Bc
Final Consistency (Bc)	99 Bc
--Data--
Time (HH:MM:SS)	Temperature (°C)	Pressure (MPa)	Consistency (Bc)
0:00:00	29	1	17
0:01:00	29	2	17
0:02:00	29	3	17
0:03:00	29	4	18
0:04:00	29	5	19
0:05:00	30	6	19
0:06:00	30	7	20
0:07:00	30	8	21
0:08:00	30	9	20
0:09:00	30	10	21
0:10:00	31	11	22
0:11:00	31	12	24
0:12:00	31	13	25
0:13:00	31	14	29
0:14:00	31	15	26
0:15:00	32	15	24
0:16:00	32	16	25
0:17:00	32	17	28
0:18:00	32	18	27
0:19:00	33	19	28
0:20:00	33	20	26
0:21:00	33	21	29
0:22:00	33	22	33
0:23:00	33	23	30
0:24:00	34	24	30
0:25:00	34	25	30
0:26:00	34	26	33
0:27:00	34	27	32
0:28:00	35	28	38
0:29:00	35	29	29
0:30:00	35	30	28
0:31:00	35	30	27
0:32:00	35	30	27
0:33:00	35	30	27
0:34:00	36	30	27
0:35:00	36	30	27
0:36:00	36	30	43
0:37:00	36	30	31
0:38:00	35	30	29
0:39:00	35	30	29
0:40:00	35	30	29
0:41:00	35	30	29
0:42:00	35	30	36
0:43:00	35	30	35
0:44:00	35	30	35
0:45:00	35	30	36
0:46:00	35	30	35
0:47:00	35	30	35
0:48:00	35	30	35
0:49:00	35	30	35
0:50:00	35	30	36
0:51:00	35	30	36
0:52:00	35	30	36
0:53:00	35	30	36
0:54:00	35	30	36
0:55:00	34	30	36
0:56:00	35	30	36
0:57:00	35	30	36
0:58:00	35	30	36
0:59:00	35	30	36
1:00:00	35	30	36
1:01:00	35	30	36
1:02:00	35	30	36
1:03:00	35	30	36
1:04:00	35	30	37
1:05:00	35	30	37
1:06:00	35	30	38
1:07:00	35	30	38
1:08:00	35	30	38
1:09:00	35	30	39
1:10:00	35	30	53
1:11:00	35	30	47
1:12:00	35	30	33
1:13:00	35	30	33
1:14:00	35	30	34
1:15:00	35	30	34
1:16:00	35	30	36
1:17:00	35	30	33
1:18:00	35	30	33
1:19:00	35	30	34
1:20:00	35	30	35
1:21:00	35	30	35
1:22:00	35	30	35
1:23:00	35	30	35
1:24:00	35	30	34
1:25:00	35	30	35
1:26:00	35	30	35
1:27:00	35	30	35
1:28:00	35	30	36
1:29:00	35	30	36
1:30:00	35	30	43
1:31:00	35	30	41
1:32:00	35	30	35
1:33:00	35	30	35
1:34:00	35	30	35
1:35:00	35	30	39
1:36:00	35	30	37
1:37:00	35	30	37
1:38:00	35	30	41
1:39:00	35	30	40
1:40:00	35	30	39
1:41:00	35	30	40
1:42:00	35	30	39
1:43:00	35	30	43
1:44:00	35	30	38
1:45:00	35	30	38
1:46:00	35	30	39
1:47:00	35	30	39
1:48:00	35	30	38
1:49:00	35	30	45
1:50:00	35	30	44
1:51:00	35	30	45
1:52:00	35	30	45
1:53:00	35	30	45
1:54:00	35	30	45
1:55:00	35	30	45
1:56:00	35	30	46
1:57:00	35	30	47
1:58:00	35	30	48
1:59:00	35	30	48
2:00:00	35	30	48
2:01:00	35	30	49
2:02:00	35	30	49
2:03:00	35	30	48
2:04:00	35	30	50
2:05:00	35	30	50
2:06:00	35	30	51
2:07:00	35	30	59
2:08:00	35	30	57
2:09:00	35	30	66
2:10:00	35	30	68
2:11:00	35	30	60
2:12:00	35	30	64
2:13:00	35	30	58
2:14:00	35	30	57
2:15:00	35	30	63
2:16:00	35	30	64
2:17:00	35	30	61
2:18:00	35	30	61
2:19:00	35	30	63
2:20:00	35	30	64
2:21:00	35	30	65
2:22:00	35	30	66
2:23:00	35	30	67
2:24:00	35	30	73
2:25:00	36	30	71
2:26:00	36	30	75
2:27:00	36	30	75
2:28:00	36	30	76
2:29:00	36	30	80
2:30:00	36	30	82
2:31:00	36	30	84
2:32:00	36	30	84
2:33:00	36	30	87
2:34:00	36	30	88
2:35:00	36	30	91
2:36:00	36	30	92
2:37:00	36	30	93
2:38:00	36	30	94
2:39:00	36	30	97
2:40:00	36	30	99
2:41:00	36	30	91
2:42:00	37	30	90
2:43:00	37	30	90
2:44:00	37	30	90
2:45:00	37	30	90
2:46:00	37	30	90
2:47:00	37	30	90
2:48:00	38	30	90
2:49:00	38	30	90
2:50:00	38	30	90
2:51:00	38	30	90
2:52:00	38	30	90
2:53:00	38	30	90
2:54:00	38	30	90
2:55:00	38	30	90
2:56:00	39	30	90
2:57:00	39	30	90
2:58:00	39	30	90
2:59:00	39	30	90
3:00:00	39	30	90
3:01:00	39	30	90
3:02:00	39	30	91
3:03:00	39	30	90
3:04:00	39	30	91
3:05:00	39	30	90
3:06:00	39	30	91
3:07:00	39	30	91
3:08:00	39	30	90
3:09:00	39	30	91
3:10:00	39	30	91
3:11:00	40	30	90
3:12:00	40	30	90
3:13:00	40	30	90
3:14:00	40	30	90
3:15:00	40	30	90
3:16:00	40	30	90
3:17:00	40	30	90
3:18:00	40	30	90
3:19:00	40	30	90
3:20:00	40	30	90
3:21:00	40	30	90
3:22:00	40	30	90
3:23:00	40	30	90
3:24:00	40	30	90
3:25:00	40	30	90
3:26:00	40	30	90
3:27:00	40	30	90
3:28:00	40	30	90
3:29:00	40	30	90
3:30:00	40	30	90
3:31:00	40	30	90
3:32:00	40	30	90
3:33:00	40	30	91
3:34:00	40	30	90
3:35:00	40	30	91
3:36:00	40	30	91
3:37:00	40	30	91
3:38:00	40	30	91
3:39:00	40	30	91
3:40:00	40	30	90
3:41:00	40	30	90
3:42:00	40	30	91
3:43:00	41	30	91
3:44:00	40	30	90
3:45:00	40	30	91
3:46:00	40	30	90
3:47:00	40	30	91
3:48:00	40	30	91
3:49:00	40	30	91
3:50:00	41	30	90
3:51:00	40	30	90
3:52:00	41	30	91
3:53:00	41	30	91
3:54:00	41	30	91
3:55:00	41	30	90
3:56:00	41	30	90
3:57:00	41	30	91
3:58:00	41	30	91
3:59:00	41	30	91
4:00:00	41	30	91
4:01:00	41	30	91
4:02:00	41	30	90
4:03:00	41	30	91
4:04:00	41	30	90
4:05:00	41	30	91
4:06:00	41	30	91
4:07:00	41	30	90
4:08:00	41	30	91
4:09:00	40	30	91
4:10:00	40	30	90
4:11:00	40	30	90
4:12:00	40	30	90
4:13:00	41	30	90
4:14:00	40	30	90
4:15:00	40	30	91
4:16:00	40	30	90
4:17:00	40	30	90
4:18:00	40	30	90
4:19:00	40	30	91
4:20:00	40	30	90
4:21:00	40	30	91
4:22:00	40	30	90
4:23:00	40	30	90
4:24:00	40	30	91
4:25:00	40	30	91
4:26:00	40	30	90
4:27:00	40	30	90
4:28:00	40	30	91
4:29:00	40	30	90
4:30:00	40	30	91
4:31:00	40	30	91
4:32:00	40	30	91
4:33:00	40	30	91
4:34:00	40	30	91
4:35:00	40	30	91
4:36:00	40	30	91
4:37:00	40	30	91
4:38:00	40	30	91
4:39:00	40	30	91
4:40:00	40	30	91
4:41:00	40	30	91
4:42:00	40	30	91
4:43:00	40	30	91
4:44:00	40	30	91
4:45:00	40	30	91
4:46:00	40	30	91
4:47:00	39	30	91
4:48:00	39	30	91
4:49:00	39	30	91
4:50:00	39	30	91
4:51:00	39	30	91
4:52:00	39	30	91
4:53:00	39	30	91
4:54:00	39	30	91
4:55:00	39	30	91
4:56:00	39	30	91
4:57:00	39	30	91
4:58:00	39	30	91
4:59:00	39	30	91
5:00:00	39	30	91
5:01:00	39	30	91
5:02:00	39	30	91
5:03:00	39	30	91
5:04:00	39	30	91
5:05:00	39	30	91
5:06:00	39	30	91
5:07:00	39	30	91
5:08:00	39	30	91
5:09:00	39	30	91
5:10:00	38	30	91
5:11:00	38	30	91
5:12:00	38	30	91
5:13:00	38	30	91
5:14:00	38	30	91
5:15:00	38	30	91
5:16:00	38	30	91
5:17:00	38	30	91
5:18:00	38	30	91
5:19:00	38	30	91
5:20:00	38	30	91
5:21:00	38	30	91
5:22:00	38	30	92
5:23:00	38	30	92
5:24:00	38	30	92
5:25:00	38	30	92
5:26:00	38	30	92
5:27:00	38	30	92
5:28:00	38	30	92
5:29:00	38	30	92
5:30:00	38	30	92
5:31:00	38	30	92
5:32:00	38	30	92
5:33:00	37	30	92
5:34:00	37	30	92
5:35:00	37	30	92
5:36:00	37	30	92
5:37:00	37	30	92
5:38:00	37	30	93
5:39:00	37	30	93
5:40:00	37	30	93
5:41:00	37	30	93
5:42:00	37	30	93
5:43:00	37	30	93
5:44:00	37	30	94
5:45:00	37	30	94
5:46:00	37	30	94
5:47:00	37	30	96
5:48:00	37	30	96
5:49:00	37	30	96
5:50:00	37	30	96
5:51:00	37	30	96
5:52:00	37	30	97
5:53:00	37	30	97
5:54:00	37	30	97
5:55:00	37	30	97
5:56:00	37	30	95
5:57:00	36	30	95
5:58:00	36	30	95
5:59:00	36	30	95
6:00:00	36	30	95
6:01:00	36	30	95
6:02:00	36	30	95
6:03:00	36	30	95
6:04:00	36	30	95
6:05:00	36	30	95
6:06:00	36	30	95
6:07:00	36	30	95
6:08:00	36	30	95
6:09:00	36	30	95
6:10:00	36	30	95
6:11:00	36	30	95
6:12:00	36	30	95
6:13:00	36	30	95
6:14:00	36	30	95
6:15:00	36	30	95
6:16:00	36	30	98
6:17:00	36	30	98
6:18:00	36	30	98
6:19:00	36	30	98
6:20:00	36	30	97
6:21:00	35	30	97
6:22:00	35	30	97
6:23:00	35	30	97
6:24:00	35	30	97
6:25:00	35	30	98
6:26:00	35	30	98
6:27:00	35	30	98
6:28:00	35	30	97
6:29:00	35	30	97
6:30:00	35	30	97
6:31:00	35	30	97
6:32:00	35	30	97
6:33:00	35	30	97
6:34:00	35	30	97
6:35:00	35	30	99
6:36:00	35	30	99
6:37:00	35	30	99
6:38:00	35	30	99
6:39:00	35	30	98
6:40:00	35	30	98
6:41:00	35	30	98
6:42:00	35	30	98
6:43:00	35	30	98
6:44:00	35	30	98
6:45:00	35	30	98
6:46:00	35	30	99
6:47:00	35	30	99
6:48:00	35	30	99
6:49:00	35	30	99
6:50:00	35	30	99
6:51:00	35	30	99
6:52:00	34	30	99
6:53:00	34	30	99
6:54:00	34	30	99

File: project-root/data/Data Acquisition/Data Acquisition/2002 year (647)/Con 1 Usinsk PCT-II-50 1900+2%CaCl2 (22C-hot).txt
--Test Summary--
Full Path and File Name	
Instrument Name	7222 #1
Instrument Type	Consistometer
Instrument Serial Number	113
Test Start Date	28.11.2002
Test Start Time	15:32:07
Test Stop Date	29.11.2002
Test Stop Time	9:37:30
Test Length	18:05:23
Final Sample Time Offset	18:05:00
Controller Schedule Name	
Sampling Period	60 seconds
Comments	MPa: 15(30min); T: 22C(30min); field water "Cold"; CaCl2 dry-blended
Information	WellID	1
Information	Customer	LukOil Komi
Information	CementClass	PCT-II-50
Information	CementMfr	Far East
Information	Additives	2%CaCl2
Information	Density	1900
Information	BHCT	22
Information	BHST	22
Information	FluidLoss	
Information	JobType	245 mm csg tail slurry
Calculated Value	Thickening_Time	4:15:00
Calculated Value	Setting Time	N/A
Initial Temperature (°C)	26 °C
Final Temperature (°C)	23 °C
Initial Pressure (MPa)	1 MPa
Final Pressure (MPa)	14 MPa
Initial Consistency (Bc)	24 Bc
Final Consistency (Bc)	51 Bc
--Data--
Time (HH:MM:SS)	Temperature (°C)	Pressure (MPa)	Consistency (Bc)
0:00:00	26	1	24
0:01:00	26	2	27
0:02:00	25	3	24
0:03:00	24	3	24
0:04:00	24	3	25
0:05:00	24	4	23
0:06:00	24	4	27
0:07:00	24	5	25
0:08:00	24	5	31
0:09:00	24	5	29
0:10:00	25	6	25
0:11:00	25	6	23
0:12:00	25	7	23
0:13:00	25	8	22
0:14:00	25	8	25
0:15:00	25	8	24
0:16:00	25	8	23
0:17:00	25	9	23
0:18:00	25	10	29
0:19:00	24	10	28
0:20:00	24	10	28
0:21:00	24	11	27
0:22:00	23	11	28
0:23:00	23	12	29
0:24:00	23	12	25
0:25:00	22	12	28
0:26:00	22	13	32
0:27:00	22	13	25
0:28:00	21	14	31
0:29:00	21	14	30
0:30:00	21	15	33
0:31:00	21	15	29
0:32:00	21	15	33
0:33:00	21	15	35
0:34:00	21	15	28
0:35:00	21	15	22
0:36:00	21	15	22
0:37:00	21	15	27
0:38:00	21	15	27
0:39:00	21	15	27
0:40:00	22	15	29
0:41:00	22	15	30
0:42:00	22	15	28
0:43:00	22	15	26
0:44:00	22	15	28
0:45:00	22	15	21
0:46:00	22	14	21
0:47:00	22	14	29
0:48:00	22	15	30
0:49:00	22	15	29
0:50:00	21	15	27
0:51:00	21	15	21
0:52:00	21	15	22
0:53:00	21	15	23
0:54:00	21	15	22
0:55:00	21	14	21
0:56:00	21	15	23
0:57:00	21	15	24
0:58:00	21	15	22
0:59:00	21	15	23
1:00:00	22	15	25
1:01:00	22	15	23
1:02:00	22	15	25
1:03:00	22	15	22
1:04:00	22	15	22
1:05:00	22	14	33
1:06:00	22	15	23
1:07:00	22	14	23
1:08:00	22	15	22
1:09:00	21	15	23
1:10:00	21	15	20
1:11:00	21	15	20
1:12:00	21	15	20
1:13:00	21	15	23
1:14:00	21	15	26
1:15:00	21	15	27
1:16:00	21	15	26
1:17:00	21	15	27
1:18:00	21	15	27
1:19:00	22	15	26
1:20:00	22	15	24
1:21:00	22	15	25
1:22:00	22	15	25
1:23:00	22	15	22
1:24:00	22	15	22
1:25:00	22	15	24
1:26:00	21	15	22
1:27:00	21	15	22
1:28:00	21	15	22
1:29:00	21	15	21
1:30:00	21	15	21
1:31:00	21	15	22
1:32:00	21	15	24
1:33:00	21	15	24
1:34:00	21	15	23
1:35:00	21	15	23
1:36:00	22	15	22
1:37:00	22	15	22
1:38:00	22	15	22
1:39:00	22	15	22
1:40:00	22	15	24
1:41:00	22	14	27
1:42:00	22	15	27
1:43:00	22	15	25
1:44:00	21	15	24
1:45:00	21	15	24
1:46:00	21	15	23
1:47:00	21	15	24
1:48:00	21	15	24
1:49:00	21	15	24
1:50:00	21	15	30
1:51:00	21	15	28
1:52:00	21	15	28
1:53:00	22	15	26
1:54:00	22	15	26
1:55:00	22	15	25
1:56:00	22	15	25
1:57:00	22	15	32
1:58:00	22	15	28
1:59:00	22	15	25
2:00:00	21	15	23
2:01:00	21	15	28
2:02:00	21	15	28
2:03:00	21	15	26
2:04:00	21	15	23
2:05:00	21	15	22
2:06:00	21	15	25
2:07:00	21	15	22
2:08:00	22	15	22
2:09:00	22	15	22
2:10:00	22	15	22
2:11:00	22	15	22
2:12:00	22	15	21
2:13:00	22	14	20
2:14:00	22	15	20
2:15:00	21	15	21
2:16:00	21	15	20
2:17:00	21	15	20
2:18:00	21	15	20
2:19:00	21	15	20
2:20:00	21	15	21
2:21:00	21	15	21
2:22:00	21	15	21
2:23:00	22	15	21
2:24:00	22	15	21
2:25:00	22	15	21
2:26:00	22	15	24
2:27:00	22	15	21
2:28:00	22	15	21
2:29:00	22	15	21
2:30:00	22	15	21
2:31:00	21	15	21
2:32:00	21	15	21
2:33:00	21	15	21
2:34:00	21	15	21
2:35:00	21	15	21
2:36:00	21	15	32
2:37:00	21	15	25
2:38:00	22	15	27
2:39:00	22	15	28
2:40:00	22	15	25
2:41:00	22	15	22
2:42:00	22	15	22
2:43:00	22	15	23
2:44:00	22	15	22
2:45:00	22	15	22
2:46:00	22	15	25
2:47:00	21	15	23
2:48:00	21	15	24
2:49:00	21	15	24
2:50:00	21	15	24
2:51:00	21	15	24
2:52:00	21	15	31
2:53:00	21	15	34
2:54:00	22	15	31
2:55:00	22	15	31
2:56:00	22	15	38
2:57:00	22	15	30
2:58:00	22	15	39
2:59:00	22	15	40
3:00:00	22	15	60
3:01:00	22	14	44
3:02:00	21	15	35
3:03:00	21	15	28
3:04:00	21	15	31
3:05:00	21	15	37
3:06:00	21	15	29
3:07:00	21	15	29
3:08:00	21	15	30
3:09:00	22	15	30
3:10:00	22	15	30
3:11:00	22	15	49
3:12:00	22	15	34
3:13:00	22	15	32
3:14:00	22	15	30
3:15:00	22	15	39
3:16:00	22	14	33
3:17:00	22	15	35
3:18:00	21	15	35
3:19:00	21	15	35
3:20:00	21	15	34
3:21:00	21	15	34
3:22:00	21	15	34
3:23:00	21	15	35
3:24:00	22	15	35
3:25:00	22	15	37
3:26:00	22	15	37
3:27:00	22	15	44
3:28:00	22	15	37
3:29:00	22	15	37
3:30:00	22	15	36
3:31:00	22	15	37
3:32:00	22	15	39
3:33:00	22	15	40
3:34:00	21	15	41
3:35:00	21	15	41
3:36:00	21	15	41
3:37:00	21	15	40
3:38:00	21	15	39
3:39:00	21	15	47
3:40:00	21	15	44
3:41:00	22	15	44
3:42:00	22	15	44
3:43:00	22	15	44
3:44:00	22	15	45
3:45:00	22	15	43
3:46:00	22	15	42
3:47:00	22	14	46
3:48:00	22	15	47
3:49:00	22	14	50
3:50:00	21	14	50
3:51:00	21	14	49
3:52:00	21	15	48
3:53:00	21	15	47
3:54:00	21	15	47
3:55:00	21	15	70
3:56:00	21	15	63
3:57:00	22	15	55
3:58:00	22	15	57
3:59:00	22	15	59
4:00:00	22	15	55
4:01:00	22	15	60
4:02:00	22	15	63
4:03:00	22	15	61
4:04:00	22	15	63
4:05:00	22	15	58
4:06:00	21	15	61
4:07:00	21	15	63
4:08:00	21	15	70
4:09:00	21	15	71
4:10:00	21	15	64
4:11:00	21	15	66
4:12:00	22	15	82
4:13:00	22	15	69
4:14:00	22	15	79
4:15:00	22	15	71
4:16:00	22	15	73
4:17:00	22	15	72
4:18:00	22	15	66
4:19:00	22	15	74
4:20:00	22	15	85
4:21:00	21	15	69
4:22:00	21	15	78
4:23:00	21	15	73
4:24:00	21	15	73
4:25:00	21	15	71
4:26:00	21	15	83
4:27:00	22	15	80
4:28:00	22	15	85
4:29:00	22	15	85
4:30:00	22	15	80
4:31:00	22	15	85
4:32:00	22	15	90
4:33:00	22	14	83
4:34:00	22	15	54
4:35:00	22	15	56
4:36:00	22	15	55
4:37:00	22	14	51
4:38:00	22	15	79
4:39:00	22	15	64
4:40:00	22	14	74
4:41:00	22	15	57
4:42:00	22	15	59
4:43:00	22	14	50
4:44:00	22	15	49
4:45:00	22	15	47
4:46:00	22	15	47
4:47:00	22	15	44
4:48:00	22	15	53
4:49:00	22	15	57
4:50:00	22	14	53
4:51:00	22	15	55
4:52:00	22	15	57
4:53:00	22	14	49
4:54:00	22	15	49
4:55:00	22	15	50
4:56:00	22	15	50
4:57:00	22	15	60
4:58:00	22	15	58
4:59:00	22	15	50
5:00:00	22	14	42
5:01:00	22	15	37
5:02:00	22	15	37
5:03:00	22	15	37
5:04:00	22	15	36
5:05:00	22	14	37
5:06:00	22	15	63
5:07:00	22	15	66
5:08:00	22	15	56
5:09:00	22	14	54
5:10:00	21	14	64
5:11:00	21	15	63
5:12:00	21	15	68
5:13:00	21	15	62
5:14:00	21	15	60
5:15:00	21	15	57
5:16:00	21	15	59
5:17:00	21	15	67
5:18:00	21	15	52
5:19:00	21	14	49
5:20:00	21	14	49
5:21:00	21	14	55
5:22:00	20	15	54
5:23:00	20	15	67
5:24:00	20	15	63
5:25:00	20	15	60
5:26:00	20	15	59
5:27:00	20	15	65
5:28:00	20	15	62
5:29:00	20	15	62
5:30:00	20	15	63
5:31:00	20	15	63
5:32:00	20	15	59
5:33:00	20	15	56
5:34:00	20	15	56
5:35:00	20	15	56
5:36:00	20	15	57
5:37:00	19	15	55
5:38:00	19	15	62
5:39:00	19	15	63
5:40:00	19	15	64
5:41:00	19	15	61
5:42:00	19	15	53
5:43:00	19	15	74
5:44:00	19	15	75
5:45:00	19	15	73
5:46:00	19	15	69
5:47:00	19	14	62
5:48:00	19	14	53
5:49:00	19	14	53
5:50:00	19	14	54
5:51:00	19	14	54
5:52:00	19	14	53
5:53:00	19	14	53
5:54:00	19	14	53
5:55:00	19	14	52
5:56:00	19	14	53
5:57:00	19	14	52
5:58:00	19	14	52
5:59:00	19	14	52
6:00:00	19	14	53
6:01:00	19	14	53
6:02:00	19	14	54
6:03:00	19	14	54
6:04:00	19	14	54
6:05:00	19	14	54
6:06:00	19	14	56
6:07:00	19	14	56
6:08:00	19	14	56
6:09:00	18	14	55
6:10:00	19	14	55
6:11:00	19	14	55
6:12:00	18	14	55
6:13:00	18	14	55
6:14:00	18	14	55
6:15:00	18	14	55
6:16:00	18	14	55
6:17:00	18	14	55
6:18:00	18	14	55
6:19:00	18	14	55
6:20:00	18	14	55
6:21:00	18	14	55
6:22:00	18	14	54
6:23:00	18	14	54
6:24:00	18	14	54
6:25:00	18	14	54
6:26:00	18	14	54
6:27:00	18	15	55
6:28:00	18	14	55
6:29:00	18	14	55
6:30:00	18	15	55
6:31:00	18	15	54
6:32:00	18	15	54
6:33:00	18	15	54
6:34:00	18	15	54
6:35:00	18	15	54
6:36:00	18	15	54
6:37:00	18	15	54
6:38:00	18	15	54
6:39:00	18	15	54
6:40:00	18	15	54
6:41:00	18	15	54
6:42:00	18	15	54
6:43:00	18	15	54
6:44:00	18	15	54
6:45:00	18	15	54
6:46:00	18	15	54
6:47:00	18	15	54
6:48:00	18	15	54
6:49:00	18	15	54
6:50:00	18	15	54
6:51:00	18	15	54
6:52:00	18	15	59
6:53:00	18	15	58
6:54:00	18	15	58
6:55:00	18	15	58
6:56:00	18	15	58
6:57:00	18	15	58
6:58:00	18	15	58
6:59:00	19	15	58
7:00:00	19	15	58
7:01:00	19	15	58
7:02:00	19	15	58
7:03:00	19	15	58
7:04:00	19	15	58
7:05:00	19	15	58
7:06:00	19	15	58
7:07:00	19	15	58
7:08:00	19	15	58
7:09:00	19	15	58
7:10:00	19	15	58
7:11:00	19	15	58
7:12:00	19	15	58
7:13:00	19	15	58
7:14:00	19	15	58
7:15:00	19	15	58
7:16:00	19	15	57
7:17:00	19	15	57
7:18:00	19	15	57
7:19:00	19	15	57
7:20:00	19	15	57
7:21:00	19	15	57
7:22:00	19	15	57
7:23:00	19	15	57
7:24:00	19	15	57
7:25:00	19	15	57
7:26:00	19	15	57
7:27:00	19	15	57
7:28:00	19	15	57
7:29:00	19	15	57
7:30:00	19	15	57
7:31:00	19	15	57
7:32:00	19	15	57
7:33:00	19	15	57
7:34:00	19	15	57
7:35:00	19	15	57
7:36:00	19	15	57
7:37:00	19	15	57
7:38:00	19	15	57
7:39:00	19	15	57
7:40:00	19	15	57
7:41:00	19	15	57
7:42:00	19	15	57
7:43:00	19	15	57
7:44:00	19	15	57
7:45:00	19	15	57
7:46:00	19	15	57
7:47:00	19	15	57
7:48:00	19	15	57
7:49:00	19	15	57
7:50:00	19	15	57
7:51:00	19	15	57
7:52:00	19	15	57
7:53:00	19	15	57
7:54:00	19	15	57
7:55:00	19	15	57
7:56:00	19	15	57
7:57:00	19	15	57
7:58:00	19	15	57
7:59:00	19	15	57
8:00:00	19	15	57
8:01:00	19	15	57
8:02:00	19	15	57
8:03:00	19	15	57
8:04:00	19	15	57
8:05:00	19	15	57
8:06:00	19	15	57
8:07:00	19	15	57
8:08:00	19	15	57
8:09:00	19	15	57
8:10:00	19	15	57
8:11:00	19	15	57
8:12:00	19	15	57
8:13:00	19	15	56
8:14:00	19	15	56
8:15:00	19	15	56
8:16:00	19	15	56
8:17:00	19	15	56
8:18:00	19	15	56
8:19:00	19	15	56
8:20:00	19	15	56
8:21:00	19	15	56
8:22:00	19	15	56
8:23:00	19	15	56
8:24:00	19	15	56
8:25:00	19	15	57
8:26:00	20	15	57
8:27:00	20	15	57
8:28:00	20	15	57
8:29:00	20	15	57
8:30:00	20	15	57
8:31:00	20	15	57
8:32:00	20	15	57
8:33:00	20	15	57
8:34:00	20	15	56
8:35:00	20	15	56
8:36:00	20	15	56
8:37:00	20	15	56
8:38:00	20	15	56
8:39:00	20	15	56
8:40:00	20	15	56
8:41:00	20	15	56
8:42:00	20	15	56
8:43:00	20	15	56
8:44:00	20	15	56
8:45:00	20	15	57
8:46:00	20	15	57
8:47:00	20	15	57
8:48:00	20	15	57
8:49:00	20	15	57
8:50:00	20	15	57
8:51:00	20	15	57
8:52:00	20	15	57
8:53:00	20	15	57
8:54:00	20	15	57
8:55:00	20	15	57
8:56:00	20	15	57
8:57:00	20	15	56
8:58:00	20	15	56
8:59:00	20	15	56
9:00:00	20	15	56
9:01:00	20	15	56
9:02:00	20	15	56
9:03:00	20	15	56
9:04:00	20	15	56
9:05:00	20	15	56
9:06:00	20	15	56
9:07:00	20	15	56
9:08:00	20	15	56
9:09:00	20	15	55
9:10:00	20	15	55
9:11:00	20	15	55
9:12:00	20	15	55
9:13:00	20	15	55
9:14:00	20	15	55
9:15:00	20	15	55
9:16:00	20	15	55
9:17:00	20	15	55
9:18:00	20	15	54
9:19:00	20	15	54
9:20:00	20	15	55
9:21:00	20	15	54
9:22:00	20	15	54
9:23:00	20	15	54
9:24:00	20	15	54
9:25:00	20	15	53
9:26:00	20	15	53
9:27:00	20	15	53
9:28:00	20	15	53
9:29:00	20	15	53
9:30:00	20	15	53
9:31:00	20	15	53
9:32:00	20	15	53
9:33:00	20	15	53
9:34:00	20	15	53
9:35:00	20	15	53
9:36:00	20	15	53
9:37:00	20	15	53
9:38:00	20	15	53
9:39:00	20	15	53
9:40:00	20	15	53
9:41:00	20	15	53
9:42:00	20	15	53
9:43:00	20	15	53
9:44:00	20	15	53
9:45:00	20	15	53
9:46:00	20	15	53
9:47:00	20	15	53
9:48:00	20	15	53
9:49:00	20	15	53
9:50:00	20	15	53
9:51:00	20	15	53
9:52:00	20	15	53
9:53:00	20	15	53
9:54:00	20	15	53
9:55:00	20	15	53
9:56:00	20	15	53
9:57:00	20	15	53
9:58:00	21	15	53
9:59:00	21	15	54
10:00:00	21	15	54
10:01:00	21	15	53
10:02:00	21	15	53
10:03:00	21	15	53
10:04:00	21	15	53
10:05:00	21	15	53
10:06:00	21	15	53
10:07:00	21	15	53
10:08:00	21	15	53
10:09:00	21	15	53
10:10:00	21	15	53
10:11:00	21	15	53
10:12:00	21	15	53
10:13:00	21	15	53
10:14:00	21	15	53
10:15:00	21	15	53
10:16:00	21	15	53
10:17:00	21	15	53
10:18:00	21	15	53
10:19:00	21	15	53
10:20:00	21	15	53
10:21:00	21	15	53
10:22:00	21	15	53
10:23:00	21	15	52
10:24:00	21	15	52
10:25:00	21	15	52
10:26:00	21	15	52
10:27:00	21	15	53
10:28:00	21	15	53
10:29:00	21	15	53
10:30:00	21	15	53
10:31:00	21	15	53
10:32:00	21	15	53
10:33:00	21	15	53
10:34:00	21	15	53
10:35:00	21	15	53
10:36:00	21	15	52
10:37:00	21	15	53
10:38:00	21	15	53
10:39:00	21	15	53
10:40:00	21	15	53
10:41:00	21	15	53
10:42:00	21	15	53
10:43:00	21	15	52
10:44:00	21	15	52
10:45:00	21	15	52
10:46:00	21	15	52
10:47:00	21	15	52
10:48:00	21	15	52
10:49:00	21	15	52
10:50:00	21	15	52
10:51:00	21	15	52
10:52:00	21	15	52
10:53:00	21	15	52
10:54:00	21	15	52
10:55:00	21	15	52
10:56:00	21	15	52
10:57:00	21	15	52
10:58:00	21	15	52
10:59:00	21	15	52
11:00:00	21	15	52
11:01:00	21	15	52
11:02:00	21	15	52
11:03:00	21	15	52
11:04:00	21	15	52
11:05:00	21	15	52
11:06:00	21	15	52
11:07:00	21	15	52
11:08:00	21	15	52
11:09:00	21	15	52
11:10:00	21	15	52
11:11:00	21	15	52
11:12:00	21	15	53
11:13:00	21	15	54
11:14:00	21	15	54
11:15:00	21	15	53
11:16:00	21	15	54
11:17:00	21	15	54
11:18:00	21	15	54
11:19:00	21	15	54
11:20:00	21	15	54
11:21:00	21	15	59
11:22:00	21	15	59
11:23:00	21	15	59
11:24:00	21	15	59
11:25:00	21	15	58
11:26:00	21	15	58
11:27:00	21	15	58
11:28:00	21	15	58
11:29:00	21	15	58
11:30:00	21	15	58
11:31:00	21	15	57
11:32:00	21	15	57
11:33:00	21	15	57
11:34:00	21	15	57
11:35:00	21	15	57
11:36:00	21	15	57
11:37:00	21	15	57
11:38:00	21	15	57
11:39:00	21	15	57
11:40:00	21	15	57
11:41:00	21	15	57
11:42:00	21	15	57
11:43:00	21	15	57
11:44:00	21	15	57
11:45:00	21	15	57
11:46:00	21	15	57
11:47:00	21	15	57
11:48:00	21	15	57
11:49:00	21	15	57
11:50:00	21	15	57
11:51:00	21	15	57
11:52:00	21	15	57
11:53:00	21	15	57
11:54:00	21	15	57
11:55:00	21	15	57
11:56:00	21	15	57
11:57:00	21	15	57
11:58:00	21	15	57
11:59:00	21	15	56
12:00:00	21	15	56
12:01:00	21	15	56
12:02:00	21	15	56
12:03:00	21	15	56
12:04:00	21	15	56
12:05:00	21	15	56
12:06:00	21	15	56
12:07:00	21	15	56
12:08:00	21	15	56
12:09:00	22	15	56
12:10:00	21	15	56
12:11:00	22	15	55
12:12:00	22	15	55
12:13:00	22	15	55
12:14:00	22	15	55
12:15:00	22	15	55
12:16:00	22	15	55
12:17:00	22	15	55
12:18:00	22	15	55
12:19:00	22	15	55
12:20:00	22	15	55
12:21:00	22	15	55
12:22:00	22	15	55
12:23:00	22	15	55
12:24:00	22	15	55
12:25:00	22	15	55
12:26:00	22	15	54
12:27:00	22	15	54
12:28:00	22	15	54
12:29:00	22	15	54
12:30:00	22	15	54
12:31:00	22	15	54
12:32:00	22	15	54
12:33:00	22	15	54
12:34:00	22	15	54
12:35:00	22	15	54
12:36:00	22	15	54
12:37:00	22	15	54
12:38:00	22	15	54
12:39:00	22	15	55
12:40:00	22	15	55
12:41:00	22	15	55
12:42:00	22	15	55
12:43:00	22	15	55
12:44:00	22	15	55
12:45:00	22	15	55
12:46:00	22	15	55
12:47:00	22	15	55
12:48:00	22	15	55
12:49:00	22	15	55
12:50:00	22	15	54
12:51:00	22	15	54
12:52:00	22	15	54
12:53:00	22	15	54
12:54:00	22	15	54
12:55:00	22	15	54
12:56:00	22	15	54
12:57:00	22	15	54
12:58:00	22	15	54
12:59:00	22	15	54
13:00:00	22	15	54
13:01:00	22	15	54
13:02:00	22	15	54
13:03:00	22	15	54
13:04:00	22	15	54
13:05:00	22	15	54
13:06:00	22	15	54
13:07:00	22	15	54
13:08:00	22	15	54
13:09:00	22	15	54
13:10:00	22	15	54
13:11:00	22	15	54
13:12:00	22	15	54
13:13:00	22	15	54
13:14:00	22	15	54
13:15:00	22	15	54
13:16:00	22	15	54
13:17:00	22	15	54
13:18:00	22	15	54
13:19:00	22	15	54
13:20:00	22	15	55
13:21:00	22	15	55
13:22:00	22	15	55
13:23:00	22	15	55
13:24:00	22	15	55
13:25:00	22	15	55
13:26:00	22	15	55
13:27:00	22	15	55
13:28:00	22	15	56
13:29:00	22	15	56
13:30:00	22	15	56
13:31:00	22	15	56
13:32:00	22	15	56
13:33:00	22	15	56
13:34:00	22	15	57
13:35:00	22	15	57
13:36:00	22	15	57
13:37:00	22	15	57
13:38:00	22	15	57
13:39:00	22	15	57
13:40:00	22	15	57
13:41:00	22	15	57
13:42:00	22	15	57
13:43:00	22	15	57
13:44:00	22	15	55
13:45:00	22	15	55
13:46:00	22	15	55
13:47:00	22	15	55
13:48:00	22	15	55
13:49:00	22	15	55
13:50:00	22	15	54
13:51:00	22	15	54
13:52:00	22	15	54
13:53:00	22	15	54
13:54:00	22	15	54
13:55:00	22	15	54
13:56:00	22	15	54
13:57:00	22	15	54
13:58:00	22	15	54
13:59:00	22	15	54
14:00:00	22	15	54
14:01:00	22	15	54
14:02:00	22	15	54
14:03:00	22	15	54
14:04:00	22	15	54
14:05:00	22	15	54
14:06:00	22	15	54
14:07:00	22	15	54
14:08:00	22	15	54
14:09:00	22	15	54
14:10:00	22	15	53
14:11:00	22	15	53
14:12:00	22	15	53
14:13:00	22	15	53
14:14:00	22	15	53
14:15:00	22	15	53
14:16:00	22	15	52
14:17:00	22	15	52
14:18:00	22	15	52
14:19:00	22	15	52
14:20:00	22	15	52
14:21:00	22	15	52
14:22:00	22	15	52
14:23:00	22	15	52
14:24:00	22	15	52
14:25:00	22	15	52
14:26:00	22	15	52
14:27:00	22	15	52
14:28:00	22	15	52
14:29:00	22	15	52
14:30:00	22	15	52
14:31:00	22	15	52
14:32:00	22	15	51
14:33:00	22	15	51
14:34:00	22	15	50
14:35:00	22	15	50
14:36:00	22	15	51
14:37:00	22	15	51
14:38:00	22	15	51
14:39:00	22	15	51
14:40:00	22	15	51
14:41:00	22	15	50
14:42:00	22	15	51
14:43:00	22	15	51
14:44:00	22	15	51
14:45:00	22	15	51
14:46:00	22	15	51
14:47:00	22	15	51
14:48:00	22	15	51
14:49:00	22	15	51
14:50:00	22	15	51
14:51:00	22	15	50
14:52:00	22	15	50
14:53:00	22	15	51
14:54:00	22	15	50
14:55:00	22	15	50
14:56:00	22	15	49
14:57:00	22	15	47
14:58:00	22	15	48
14:59:00	22	15	48
15:00:00	22	15	50
15:01:00	22	15	51
15:02:00	22	15	51
15:03:00	22	15	51
15:04:00	22	15	51
15:05:00	22	15	50
15:06:00	22	15	51
15:07:00	22	15	51
15:08:00	22	15	51
15:09:00	22	15	51
15:10:00	22	15	51
15:11:00	22	15	51
15:12:00	22	15	51
15:13:00	22	15	51
15:14:00	22	15	51
15:15:00	22	15	51
15:16:00	22	15	51
15:17:00	22	15	51
15:18:00	22	15	51
15:19:00	22	15	51
15:20:00	22	15	51
15:21:00	22	15	51
15:22:00	22	15	51
15:23:00	22	15	51
15:24:00	22	15	51
15:25:00	22	15	51
15:26:00	22	15	51
15:27:00	22	15	51
15:28:00	22	15	51
15:29:00	22	15	51
15:30:00	22	15	51
15:31:00	22	15	51
15:32:00	22	15	51
15:33:00	22	15	51
15:34:00	22	15	51
15:35:00	22	15	51
15:36:00	22	15	51
15:37:00	22	15	50
15:38:00	22	15	50
15:39:00	22	15	50
15:40:00	22	15	51
15:41:00	22	15	51
15:42:00	22	15	51
15:43:00	22	15	51
15:44:00	22	15	51
15:45:00	22	15	51
15:46:00	22	15	51
15:47:00	22	15	51
15:48:00	22	15	51
15:49:00	22	15	52
15:50:00	22	15	52
15:51:00	22	15	52
15:52:00	22	15	52
15:53:00	22	15	52
15:54:00	22	15	52
15:55:00	22	15	51
15:56:00	22	15	52
15:57:00	22	15	51
15:58:00	22	15	51
15:59:00	22	15	51
16:00:00	22	15	51
16:01:00	23	15	51
16:02:00	23	15	51
16:03:00	23	15	51
16:04:00	23	15	51
16:05:00	23	15	51
16:06:00	23	15	51
16:07:00	23	15	51
16:08:00	23	15	51
16:09:00	23	15	51
16:10:00	23	15	51
16:11:00	23	15	49
16:12:00	23	15	49
16:13:00	23	15	52
16:14:00	23	15	52
16:15:00	23	15	52
16:16:00	23	15	52
16:17:00	23	15	52
16:18:00	23	15	52
16:19:00	23	15	52
16:20:00	23	15	52
16:21:00	23	15	52
16:22:00	23	14	52
16:23:00	23	14	52
16:24:00	23	14	52
16:25:00	23	14	52
16:26:00	23	14	52
16:27:00	23	14	52
16:28:00	23	14	51
16:29:00	23	14	51
16:30:00	23	14	51
16:31:00	23	14	52
16:32:00	23	14	52
16:33:00	23	14	52
16:34:00	23	14	52
16:35:00	23	14	52
16:36:00	23	14	51
16:37:00	23	14	51
16:38:00	23	14	51
16:39:00	23	14	51
16:40:00	23	14	51
16:41:00	23	14	51
16:42:00	23	15	51
16:43:00	23	15	51
16:44:00	23	15	51
16:45:00	23	15	51
16:46:00	23	15	51
16:47:00	23	15	51
16:48:00	23	15	51
16:49:00	23	15	51
16:50:00	23	15	51
16:51:00	23	15	51
16:52:00	23	15	51
16:53:00	23	15	51
16:54:00	23	15	51
16:55:00	23	15	51
16:56:00	23	15	51
16:57:00	23	15	51
16:58:00	23	15	51
16:59:00	23	15	51
17:00:00	23	15	51
17:01:00	23	15	51
17:02:00	23	15	51
17:03:00	23	15	51
17:04:00	23	15	51
17:05:00	23	15	51
17:06:00	23	15	51
17:07:00	23	15	51
17:08:00	23	15	51
17:09:00	23	15	51
17:10:00	23	15	51
17:11:00	23	15	51
17:12:00	23	15	51
17:13:00	23	15	51
17:14:00	23	15	51
17:15:00	23	15	51
17:16:00	23	15	51
17:17:00	23	15	51
17:18:00	23	15	51
17:19:00	23	15	51
17:20:00	23	15	51
17:21:00	23	15	51
17:22:00	23	15	51
17:23:00	23	15	51
17:24:00	23	15	51
17:25:00	23	15	51
17:26:00	23	15	51
17:27:00	23	15	51
17:28:00	23	15	51
17:29:00	23	15	51
17:30:00	23	15	50
17:31:00	23	15	50
17:32:00	23	15	50
17:33:00	23	15	50
17:34:00	23	15	50
17:35:00	23	15	50
17:36:00	23	15	50
17:37:00	23	15	50
17:38:00	23	15	50
17:39:00	23	15	50
17:40:00	23	15	50
17:41:00	23	15	50
17:42:00	23	15	50
17:43:00	23	15	50
17:44:00	23	15	50
17:45:00	23	15	50
17:46:00	23	15	50
17:47:00	23	15	50
17:48:00	23	15	50
17:49:00	23	15	50
17:50:00	23	15	50
17:51:00	23	15	51
17:52:00	23	15	51
17:53:00	23	14	51
17:54:00	23	14	51
17:55:00	23	14	51
17:56:00	23	14	51
17:57:00	23	14	51
17:58:00	23	14	51
17:59:00	23	14	51
18:00:00	23	14	51
18:01:00	23	14	52
18:02:00	23	14	52
18:03:00	23	14	52
18:04:00	23	14	52
18:05:00	23	14	51

File: project-root/data/Data Acquisition/Data Acquisition/2002 year (647)/Con 1 UsinskPCT-II-50 1900+1%TDF-1+0.3%D-19 (47C).txt
--Test Summary--
Full Path and File Name	
Instrument Name	7222 #1
Instrument Type	Consistometer
Instrument Serial Number	113
Test Start Date	02.09.2002
Test Start Time	9:56:34
Test Stop Date	02.09.2002
Test Stop Time	11:30:45
Test Length	1:34:11
Final Sample Time Offset	1:34:00
Controller Schedule Name	
Sampling Period	60 seconds
Comments	MPa:25(40min)  T:47(40min)
Information	WellID	30
Information	Customer	KomiOil-Usinsk
Information	CementClass	PCT-II-50
Information	CementMfr	Sukhoy Log
Information	Additives	1%TDF-1+0.3%D-19
Information	Density	1900
Information	BHCT	47
Information	BHST	57
Information	FluidLoss	
Information	JobType	245 mm csg tail slurry
Calculated Value	Thickening_Time	N/A
Calculated Value	Setting Time	N/A
Initial Temperature (°C)	26 °C
Final Temperature (°C)	47 °C
Initial Pressure (MPa)	1 MPa
Final Pressure (MPa)	25 MPa
Initial Consistency (Bc)	21 Bc
Final Consistency (Bc)	77 Bc
--Data--
Time (HH:MM:SS)	Temperature (°C)	Pressure (MPa)	Consistency (Bc)
0:00:00	26	1	21
0:01:00	26	2	18
0:02:00	26	2	17
0:03:00	26	3	18
0:04:00	26	4	17
0:05:00	26	5	19
0:06:00	27	5	18
0:07:00	27	6	17
0:08:00	28	7	17
0:09:00	29	7	28
0:10:00	30	8	26
0:11:00	30	8	27
0:12:00	31	9	28
0:13:00	32	9	26
0:14:00	33	10	23
0:15:00	33	10	44
0:16:00	34	11	33
0:17:00	35	11	33
0:18:00	36	12	35
0:19:00	36	12	26
0:20:00	37	13	29
0:21:00	37	14	38
0:22:00	38	14	28
0:23:00	38	15	30
0:24:00	39	16	29
0:25:00	39	16	30
0:26:00	40	17	30
0:27:00	40	17	29
0:28:00	40	18	33
0:29:00	41	18	31
0:30:00	41	19	33
0:31:00	42	20	35
0:32:00	42	20	32
0:33:00	43	20	33
0:34:00	43	21	38
0:35:00	44	22	35
0:36:00	44	22	35
0:37:00	45	23	33
0:38:00	45	23	31
0:39:00	46	24	31
0:40:00	46	24	30
0:41:00	47	25	33
0:42:00	47	25	31
0:43:00	48	25	29
0:44:00	48	25	31
0:45:00	49	25	30
0:46:00	49	25	37
0:47:00	49	25	33
0:48:00	49	25	45
0:49:00	49	24	31
0:50:00	48	25	32
0:51:00	48	25	34
0:52:00	48	25	45
0:53:00	47	25	27
0:54:00	47	25	30
0:55:00	46	25	29
0:56:00	46	25	30
0:57:00	46	26	44
0:58:00	45	25	30
0:59:00	45	26	33
1:00:00	45	26	36
1:01:00	46	26	34
1:02:00	46	26	36
1:03:00	46	26	43
1:04:00	46	25	38
1:05:00	46	25	37
1:06:00	47	25	33
1:07:00	47	25	33
1:08:00	47	25	35
1:09:00	47	25	43
1:10:00	47	25	34
1:11:00	47	25	31
1:12:00	47	25	46
1:13:00	47	25	42
1:14:00	47	25	44
1:15:00	47	25	33
1:16:00	47	25	37
1:17:00	47	25	33
1:18:00	47	25	40
1:19:00	47	25	35
1:20:00	47	25	40
1:21:00	47	25	29
1:22:00	47	25	41
1:23:00	47	25	44
1:24:00	47	25	60
1:25:00	47	25	44
1:26:00	47	25	42
1:27:00	47	25	47
1:28:00	47	25	-1
1:29:00	47	25	52
1:30:00	47	25	52
1:31:00	47	25	52
1:32:00	47	25	53
1:33:00	47	25	60
1:34:00	47	25	77

File: project-root/data/Data Acquisition/Data Acquisition/2002 year (647)/Con 2 AGD 2  A1900+0.8%TDF-1+0.2%D-19 (35C).txt
--Test Summary--
Full Path and File Name	
Instrument Name	7222 #2
Instrument Type	Consistometer
Instrument Serial Number	128
Test Start Date	31.05.2002
Test Start Time	21:16:22
Test Stop Date	01.06.2002
Test Stop Time	1:57:20
Test Length	4:40:58
Final Sample Time Offset	4:40:00
Controller Schedule Name	
Sampling Period	60 seconds
Comments	MPa: 21(30min); T: 35C(30min); tap water, dry blending
Information	WellID	Varandy
Information	Customer	Usinsk
Information	CementClass	A
Information	CementMfr	Suhoy Log
Information	Additives	0.8%TDF-1+0.2%D-19
Information	Density	1900
Information	BHCT	35
Information	BHST	35
Information	FluidLoss	
Information	JobType	244.5 mm csg tail slurry
Calculated Value	Thickening_Time	N/A
Calculated Value	Setting Time	N/A
Initial Temperature (°C)	26 °C
Final Temperature (°C)	34 °C
Initial Pressure (MPa)	1 MPa
Final Pressure (MPa)	22 MPa
Initial Consistency (Bc)	15 Bc
Final Consistency (Bc)	14 Bc
--Data--
Time (HH:MM:SS)	Temperature (°C)	Pressure (MPa)	Consistency (Bc)
0:00:00	26	1	15
0:01:00	26	2	12
0:02:00	26	3	13
0:03:00	26	4	12
0:04:00	26	4	12
0:05:00	26	5	12
0:06:00	26	6	12
0:07:00	26	6	12
0:08:00	26	7	12
0:09:00	26	7	12
0:10:00	26	8	12
0:11:00	26	9	12
0:12:00	26	9	12
0:13:00	26	10	12
0:14:00	27	11	12
0:15:00	27	11	12
0:16:00	27	12	12
0:17:00	27	13	12
0:18:00	27	13	12
0:19:00	27	14	12
0:20:00	27	15	12
0:21:00	27	15	12
0:22:00	27	16	13
0:23:00	28	17	13
0:24:00	28	17	13
0:25:00	28	18	13
0:26:00	28	18	13
0:27:00	29	19	13
0:28:00	29	20	13
0:29:00	30	21	13
0:30:00	31	22	13
0:31:00	31	22	13
0:32:00	32	22	13
0:33:00	33	22	13
0:34:00	34	22	13
0:35:00	34	22	13
0:36:00	35	22	13
0:37:00	36	22	13
0:38:00	36	22	13
0:39:00	36	22	13
0:40:00	36	21	13
0:41:00	37	21	13
0:42:00	37	21	13
0:43:00	37	21	13
0:44:00	37	21	13
0:45:00	36	21	13
0:46:00	36	21	13
0:47:00	36	21	13
0:48:00	36	21	13
0:49:00	36	22	13
0:50:00	36	22	13
0:51:00	35	21	13
0:52:00	35	22	13
0:53:00	35	21	13
0:54:00	35	21	13
0:55:00	35	21	13
0:56:00	35	21	13
0:57:00	34	21	13
0:58:00	34	21	13
0:59:00	34	21	13
1:00:00	34	21	13
1:01:00	34	21	13
1:02:00	34	21	13
1:03:00	34	21	13
1:04:00	34	21	13
1:05:00	34	21	13
1:06:00	34	21	13
1:07:00	34	21	13
1:08:00	34	21	13
1:09:00	34	21	13
1:10:00	34	21	13
1:11:00	34	21	13
1:12:00	34	22	13
1:13:00	34	21	13
1:14:00	34	22	13
1:15:00	34	22	13
1:16:00	34	22	13
1:17:00	34	21	13
1:18:00	34	22	13
1:19:00	34	22	13
1:20:00	34	22	13
1:21:00	34	22	13
1:22:00	34	22	13
1:23:00	34	22	13
1:24:00	34	22	13
1:25:00	34	22	13
1:26:00	34	22	13
1:27:00	34	22	13
1:28:00	34	22	13
1:29:00	34	22	13
1:30:00	34	22	13
1:31:00	34	22	13
1:32:00	34	22	13
1:33:00	34	22	13
1:34:00	34	22	13
1:35:00	34	22	13
1:36:00	34	22	13
1:37:00	34	22	13
1:38:00	34	22	13
1:39:00	34	22	13
1:40:00	34	22	13
1:41:00	34	22	13
1:42:00	34	22	13
1:43:00	34	22	13
1:44:00	34	22	13
1:45:00	34	22	13
1:46:00	34	22	13
1:47:00	34	22	13
1:48:00	34	22	13
1:49:00	34	22	13
1:50:00	34	22	13
1:51:00	34	22	13
1:52:00	34	22	13
1:53:00	34	22	13
1:54:00	34	22	13
1:55:00	34	22	13
1:56:00	34	22	13
1:57:00	34	22	13
1:58:00	34	22	13
1:59:00	34	22	13
2:00:00	34	22	13
2:01:00	34	22	13
2:02:00	34	22	13
2:03:00	34	22	13
2:04:00	34	22	13
2:05:00	34	22	13
2:06:00	34	22	13
2:07:00	34	22	13
2:08:00	34	22	13
2:09:00	34	22	13
2:10:00	34	22	13
2:11:00	34	22	13
2:12:00	34	22	13
2:13:00	34	22	13
2:14:00	34	22	13
2:15:00	34	22	13
2:16:00	34	22	13
2:17:00	34	22	13
2:18:00	34	22	13
2:19:00	34	22	13
2:20:00	34	22	13
2:21:00	34	22	13
2:22:00	34	22	13
2:23:00	34	22	13
2:24:00	34	22	13
2:25:00	34	22	13
2:26:00	34	22	13
2:27:00	34	22	13
2:28:00	34	22	13
2:29:00	34	22	13
2:30:00	34	22	13
2:31:00	34	22	13
2:32:00	34	22	13
2:33:00	34	22	13
2:34:00	34	22	13
2:35:00	34	22	13
2:36:00	34	22	13
2:37:00	34	22	13
2:38:00	34	22	13
2:39:00	34	22	13
2:40:00	34	22	13
2:41:00	34	22	13
2:42:00	34	22	13
2:43:00	34	22	13
2:44:00	34	22	13
2:45:00	34	22	13
2:46:00	34	22	13
2:47:00	34	22	13
2:48:00	34	22	13
2:49:00	34	22	13
2:50:00	34	22	13
2:51:00	34	22	13
2:52:00	34	22	13
2:53:00	34	22	13
2:54:00	34	22	13
2:55:00	34	22	13
2:56:00	34	22	13
2:57:00	34	22	13
2:58:00	34	22	13
2:59:00	34	22	13
3:00:00	34	22	13
3:01:00	34	22	13
3:02:00	34	22	13
3:03:00	34	22	13
3:04:00	34	22	13
3:05:00	34	22	13
3:06:00	34	22	13
3:07:00	34	22	13
3:08:00	34	22	13
3:09:00	34	22	13
3:10:00	34	22	13
3:11:00	34	22	13
3:12:00	34	22	13
3:13:00	34	22	13
3:14:00	34	22	13
3:15:00	34	22	13
3:16:00	34	22	13
3:17:00	34	22	13
3:18:00	34	22	13
3:19:00	34	22	13
3:20:00	34	22	13
3:21:00	34	22	13
3:22:00	34	22	13
3:23:00	34	22	13
3:24:00	34	22	13
3:25:00	34	22	13
3:26:00	34	22	13
3:27:00	34	22	13
3:28:00	34	22	13
3:29:00	34	22	13
3:30:00	34	22	13
3:31:00	34	22	13
3:32:00	34	22	14
3:33:00	34	22	14
3:34:00	34	22	14
3:35:00	34	22	14
3:36:00	34	22	13
3:37:00	34	22	13
3:38:00	34	22	13
3:39:00	34	22	14
3:40:00	34	22	13
3:41:00	34	22	13
3:42:00	34	22	14
3:43:00	34	22	14
3:44:00	34	22	14
3:45:00	34	22	14
3:46:00	34	22	14
3:47:00	34	22	14
3:48:00	34	22	14
3:49:00	34	22	14
3:50:00	34	22	14
3:51:00	34	22	14
3:52:00	34	22	14
3:53:00	34	22	14
3:54:00	34	22	14
3:55:00	34	22	14
3:56:00	34	22	14
3:57:00	34	22	14
3:58:00	34	22	14
3:59:00	34	22	14
4:00:00	34	22	14
4:01:00	34	22	14
4:02:00	34	22	14
4:03:00	34	22	14
4:04:00	34	22	14
4:05:00	34	22	14
4:06:00	34	22	14
4:07:00	34	22	14
4:08:00	34	22	14
4:09:00	34	22	14
4:10:00	34	22	14
4:11:00	34	22	14
4:12:00	34	22	14
4:13:00	34	22	14
4:14:00	34	22	14
4:15:00	34	22	14
4:16:00	34	22	14
4:17:00	34	22	14
4:18:00	34	22	14
4:19:00	34	22	14
4:20:00	34	22	14
4:21:00	34	22	14
4:22:00	34	22	14
4:23:00	34	22	14
4:24:00	34	22	14
4:25:00	34	22	14
4:26:00	34	22	14
4:27:00	34	22	14
4:28:00	34	22	14
4:29:00	34	21	14
4:30:00	34	22	14
4:31:00	34	22	14
4:32:00	34	22	14
4:33:00	34	22	14
4:34:00	34	22	14
4:35:00	34	22	14
4:36:00	34	22	14
4:37:00	34	22	14
4:38:00	34	22	14
4:39:00	34	22	14
4:40:00	34	22	14

File: project-root/data/Data Acquisition/Data Acquisition/2002 year (647)/Con 2 AGD A1500+6%Bentonite (35C).txt
--Test Summary--
Full Path and File Name	
Instrument Name	7222 #2
Instrument Type	Consistometer
Instrument Serial Number	128
Test Start Date	18.06.2002
Test Start Time	22:15:44
Test Stop Date	19.06.2002
Test Stop Time	5:08:15
Test Length	6:52:31
Final Sample Time Offset	6:52:00
Controller Schedule Name	
Sampling Period	60 seconds
Comments	MPa: 20(40min); T: 35C(40min); tap water, dry blending
Information	WellID	Varandy
Information	Customer	AGD-Usinsk
Information	CementClass	A
Information	CementMfr	Suhoy Log
Information	Additives	6%Bentonite
Information	Density	1500
Information	BHCT	35
Information	BHST	40
Information	FluidLoss	
Information	JobType	177.8 mm lead slurry
Calculated Value	Thickening_Time	N/A
Calculated Value	Setting Time	N/A
Initial Temperature (°C)	24 °C
Final Temperature (°C)	34 °C
Initial Pressure (MPa)	1 MPa
Final Pressure (MPa)	20 MPa
Initial Consistency (Bc)	13 Bc
Final Consistency (Bc)	67 Bc
--Data--
Time (HH:MM:SS)	Temperature (°C)	Pressure (MPa)	Consistency (Bc)
0:00:00	24	1	13
0:01:00	24	2	14
0:02:00	24	3	14
0:03:00	24	4	14
0:04:00	24	4	14
0:05:00	24	4	14
0:06:00	24	5	14
0:07:00	24	5	14
0:08:00	25	5	15
0:09:00	25	6	14
0:10:00	25	7	15
0:11:00	25	7	17
0:12:00	26	7	22
0:13:00	26	8	26
0:14:00	26	8	20
0:15:00	27	9	25
0:16:00	27	9	19
0:17:00	27	10	20
0:18:00	28	10	23
0:19:00	28	10	19
0:20:00	28	11	22
0:21:00	29	12	20
0:22:00	29	12	16
0:23:00	29	12	24
0:24:00	30	13	32
0:25:00	30	13	25
0:26:00	30	14	29
0:27:00	31	14	25
0:28:00	31	14	20
0:29:00	31	15	23
0:30:00	31	15	20
0:31:00	32	16	20
0:32:00	32	16	19
0:33:00	32	17	18
0:34:00	32	17	22
0:35:00	33	18	20
0:36:00	33	18	23
0:37:00	33	18	20
0:38:00	33	19	19
0:39:00	34	19	22
0:40:00	34	20	26
0:41:00	34	20	22
0:42:00	34	20	23
0:43:00	34	20	22
0:44:00	35	20	22
0:45:00	35	20	22
0:46:00	35	20	22
0:47:00	35	20	22
0:48:00	35	20	29
0:49:00	35	20	29
0:50:00	35	20	22
0:51:00	35	20	33
0:52:00	35	20	29
0:53:00	35	20	29
0:54:00	35	20	30
0:55:00	35	20	29
0:56:00	35	20	32
0:57:00	35	20	29
0:58:00	34	20	30
0:59:00	34	20	28
1:00:00	34	20	27
1:01:00	34	20	26
1:02:00	34	20	25
1:03:00	34	20	24
1:04:00	34	20	26
1:05:00	34	20	25
1:06:00	34	20	25
1:07:00	34	20	24
1:08:00	34	20	26
1:09:00	34	20	25
1:10:00	34	20	25
1:11:00	34	20	24
1:12:00	34	20	24
1:13:00	34	20	24
1:14:00	34	20	24
1:15:00	34	20	24
1:16:00	34	20	24
1:17:00	34	20	24
1:18:00	34	20	23
1:19:00	34	21	23
1:20:00	34	21	23
1:21:00	34	21	23
1:22:00	34	21	22
1:23:00	34	21	20
1:24:00	34	21	20
1:25:00	34	21	20
1:26:00	34	21	22
1:27:00	34	21	21
1:28:00	34	21	20
1:29:00	34	21	20
1:30:00	34	21	20
1:31:00	34	21	20
1:32:00	34	21	19
1:33:00	34	21	19
1:34:00	34	21	19
1:35:00	34	21	18
1:36:00	34	21	19
1:37:00	34	21	19
1:38:00	34	21	18
1:39:00	34	21	18
1:40:00	34	21	18
1:41:00	34	21	19
1:42:00	34	21	18
1:43:00	34	21	18
1:44:00	34	21	18
1:45:00	34	21	18
1:46:00	34	21	18
1:47:00	34	21	19
1:48:00	34	21	18
1:49:00	34	21	18
1:50:00	34	21	18
1:51:00	34	21	18
1:52:00	34	21	18
1:53:00	34	21	18
1:54:00	34	21	18
1:55:00	34	21	18
1:56:00	34	21	18
1:57:00	34	21	18
1:58:00	34	21	18
1:59:00	34	20	18
2:00:00	34	21	18
2:01:00	34	21	18
2:02:00	34	21	18
2:03:00	34	21	18
2:04:00	34	20	18
2:05:00	34	21	18
2:06:00	34	21	18
2:07:00	34	21	18
2:08:00	34	20	18
2:09:00	34	21	18
2:10:00	34	21	18
2:11:00	34	21	18
2:12:00	34	21	18
2:13:00	34	20	18
2:14:00	34	21	18
2:15:00	34	21	18
2:16:00	34	21	18
2:17:00	34	20	18
2:18:00	34	20	18
2:19:00	34	20	18
2:20:00	34	20	18
2:21:00	34	20	18
2:22:00	34	20	18
2:23:00	34	20	18
2:24:00	34	20	18
2:25:00	34	20	18
2:26:00	34	20	18
2:27:00	34	20	18
2:28:00	34	20	18
2:29:00	34	20	18
2:30:00	34	20	18
2:31:00	34	20	17
2:32:00	34	20	18
2:33:00	34	20	18
2:34:00	34	20	18
2:35:00	34	20	18
2:36:00	34	20	18
2:37:00	34	20	18
2:38:00	34	20	18
2:39:00	34	20	18
2:40:00	34	20	18
2:41:00	34	20	18
2:42:00	34	20	18
2:43:00	34	20	18
2:44:00	34	20	18
2:45:00	34	20	18
2:46:00	34	20	18
2:47:00	34	20	18
2:48:00	34	20	18
2:49:00	34	20	18
2:50:00	34	20	18
2:51:00	34	20	18
2:52:00	34	20	18
2:53:00	34	20	18
2:54:00	34	20	18
2:55:00	34	20	18
2:56:00	34	20	18
2:57:00	34	20	18
2:58:00	34	20	18
2:59:00	34	20	18
3:00:00	34	20	18
3:01:00	34	20	18
3:02:00	34	20	18
3:03:00	34	20	18
3:04:00	34	20	18
3:05:00	34	20	18
3:06:00	34	20	18
3:07:00	34	20	18
3:08:00	34	20	18
3:09:00	34	20	18
3:10:00	34	20	19
3:11:00	34	20	19
3:12:00	34	20	19
3:13:00	34	20	19
3:14:00	34	20	19
3:15:00	34	20	19
3:16:00	34	20	19
3:17:00	34	20	19
3:18:00	34	20	19
3:19:00	34	20	19
3:20:00	34	20	19
3:21:00	34	20	19
3:22:00	34	20	19
3:23:00	34	20	20
3:24:00	34	20	20
3:25:00	34	20	23
3:26:00	34	20	22
3:27:00	34	20	21
3:28:00	34	20	22
3:29:00	34	20	22
3:30:00	34	20	22
3:31:00	34	20	22
3:32:00	34	20	22
3:33:00	34	20	25
3:34:00	34	20	23
3:35:00	34	20	23
3:36:00	34	20	21
3:37:00	34	20	19
3:38:00	34	20	22
3:39:00	34	20	20
3:40:00	34	20	20
3:41:00	34	20	21
3:42:00	34	20	22
3:43:00	34	20	36
3:44:00	34	20	22
3:45:00	34	20	33
3:46:00	34	20	25
3:47:00	34	20	21
3:48:00	34	20	28
3:49:00	34	20	25
3:50:00	34	20	30
3:51:00	34	20	25
3:52:00	34	20	23
3:53:00	34	20	24
3:54:00	34	20	25
3:55:00	34	20	22
3:56:00	34	20	23
3:57:00	34	20	26
3:58:00	34	20	28
3:59:00	34	20	24
4:00:00	34	20	23
4:01:00	34	20	22
4:02:00	34	20	22
4:03:00	34	20	24
4:04:00	34	20	23
4:05:00	34	20	22
4:06:00	34	20	23
4:07:00	34	20	23
4:08:00	34	20	23
4:09:00	34	20	23
4:10:00	34	20	23
4:11:00	34	20	23
4:12:00	34	20	23
4:13:00	34	20	23
4:14:00	34	20	24
4:15:00	34	20	23
4:16:00	34	20	24
4:17:00	34	20	24
4:18:00	34	20	24
4:19:00	34	20	24
4:20:00	34	20	24
4:21:00	34	20	24
4:22:00	34	20	24
4:23:00	34	20	24
4:24:00	34	20	24
4:25:00	34	20	24
4:26:00	34	20	24
4:27:00	34	20	25
4:28:00	34	20	25
4:29:00	34	20	25
4:30:00	34	20	25
4:31:00	34	20	25
4:32:00	34	20	25
4:33:00	34	20	26
4:34:00	34	20	26
4:35:00	34	20	26
4:36:00	34	20	26
4:37:00	34	20	26
4:38:00	34	20	27
4:39:00	34	20	27
4:40:00	34	20	27
4:41:00	34	20	27
4:42:00	34	20	27
4:43:00	34	20	27
4:44:00	34	20	28
4:45:00	34	20	29
4:46:00	34	20	30
4:47:00	34	20	30
4:48:00	34	20	30
4:49:00	34	20	30
4:50:00	34	20	30
4:51:00	34	20	31
4:52:00	34	20	31
4:53:00	34	20	31
4:54:00	34	20	31
4:55:00	34	20	32
4:56:00	34	20	31
4:57:00	34	20	32
4:58:00	34	20	32
4:59:00	34	20	33
5:00:00	34	20	33
5:01:00	34	20	33
5:02:00	34	20	33
5:03:00	34	20	33
5:04:00	34	20	33
5:05:00	34	20	33
5:06:00	34	20	33
5:07:00	34	20	35
5:08:00	34	20	35
5:09:00	34	20	35
5:10:00	34	20	35
5:11:00	34	20	35
5:12:00	34	20	36
5:13:00	34	20	36
5:14:00	34	20	36
5:15:00	34	20	36
5:16:00	34	20	37
5:17:00	34	20	37
5:18:00	34	20	37
5:19:00	34	20	37
5:20:00	34	20	37
5:21:00	34	20	37
5:22:00	34	20	37
5:23:00	34	20	39
5:24:00	34	20	40
5:25:00	34	20	41
5:26:00	34	20	41
5:27:00	34	20	41
5:28:00	34	20	42
5:29:00	34	20	42
5:30:00	34	20	42
5:31:00	34	20	42
5:32:00	34	20	42
5:33:00	34	20	43
5:34:00	34	20	43
5:35:00	34	20	43
5:36:00	34	20	43
5:37:00	34	20	44
5:38:00	34	20	44
5:39:00	34	20	44
5:40:00	34	20	45
5:41:00	34	20	45
5:42:00	34	20	45
5:43:00	34	20	45
5:44:00	34	20	46
5:45:00	34	20	47
5:46:00	34	20	47
5:47:00	34	20	47
5:48:00	34	20	47
5:49:00	34	20	48
5:50:00	34	20	48
5:51:00	34	20	49
5:52:00	34	20	49
5:53:00	34	20	49
5:54:00	34	20	50
5:55:00	34	20	50
5:56:00	34	20	51
5:57:00	34	20	51
5:58:00	34	20	51
5:59:00	34	20	51
6:00:00	34	20	51
6:01:00	34	20	51
6:02:00	34	20	52
6:03:00	34	20	53
6:04:00	34	20	53
6:05:00	34	20	53
6:06:00	34	20	54
6:07:00	34	20	54
6:08:00	34	20	54
6:09:00	34	20	54
6:10:00	34	20	54
6:11:00	34	20	54
6:12:00	34	20	54
6:13:00	34	20	54
6:14:00	34	20	54
6:15:00	34	20	55
6:16:00	34	20	55
6:17:00	34	20	55
6:18:00	34	20	55
6:19:00	34	20	57
6:20:00	34	20	57
6:21:00	34	20	57
6:22:00	34	20	58
6:23:00	34	20	59
6:24:00	34	20	60
6:25:00	34	20	60
6:26:00	34	20	61
6:27:00	34	20	61
6:28:00	34	20	61
6:29:00	34	20	61
6:30:00	34	20	61
6:31:00	34	20	61
6:32:00	34	20	61
6:33:00	34	20	61
6:34:00	34	20	61
6:35:00	34	20	62
6:36:00	34	20	63
6:37:00	34	20	63
6:38:00	34	20	63
6:39:00	34	20	63
6:40:00	34	20	63
6:41:00	34	20	63
6:42:00	34	20	64
6:43:00	34	20	64
6:44:00	34	20	64
6:45:00	34	20	64
6:46:00	34	20	65
6:47:00	34	20	64
6:48:00	34	20	65
6:49:00	34	20	67
6:50:00	34	21	70
6:51:00	34	20	67
6:52:00	34	20	67
