Repository: ProgWizer/parser

File: project-root/data/Data Acquisition/Data Acquisition/2002 year (647)/Con 2 AGD A1500+8%Bentonite+0.3%D-19 (35C).txt
--Test Summary--
Full Path and File Name	
Instrument Name	7222 #2
Instrument Type	Consistometer
Instrument Serial Number	128
Test Start Date	18.06.2002
Test Start Time	3:23:53
Test Stop Date	18.06.2002
Test Stop Time	11:05:53
Test Length	7:42:00
Final Sample Time Offset	7:42:00
Controller Schedule Name	
Sampling Period	60 seconds
Comments	MPa: 20(40min); T: 35C(40min); tap water, dry blending

Sprd.=24.5 cm
Information	WellID	Varandy
Information	Customer	Usinsk
Information	CementClass	A
Information	CementMfr	Suhoy Log
Information	Additives	8%Bentonite+0.3%D-19
Information	Density	1500
Information	BHCT	35
Information	BHST	40
Information	FluidLoss	
Information	JobType	Research
Calculated Value	Thickening_Time	6:56:00
Calculated Value	Setting Time	7:42:00
Initial Temperature (°C)	25 °C
Final Temperature (°C)	35 °C
Initial Pressure (MPa)	1 MPa
Final Pressure (MPa)	20 MPa
Initial Consistency (Bc)	16 Bc
Final Consistency (Bc)	100 Bc
--Data--
Time (HH:MM:SS)	Temperature (°C)	Pressure (MPa)	Consistency (Bc)
0:00:00	25	1	16
0:01:00	26	2	20
0:02:00	26	3	17
0:03:00	26	4	19
0:04:00	26	4	21
0:05:00	26	4	22
0:06:00	26	5	17
0:07:00	27	5	21
0:08:00	27	6	22
0:09:00	27	6	21
0:10:00	27	6	25
0:11:00	27	7	17
0:12:00	27	7	17
0:13:00	28	8	22
0:14:00	28	8	25
0:15:00	28	9	27
0:16:00	28	9	26
0:17:00	28	10	22
0:18:00	29	10	26
0:19:00	29	10	29
0:20:00	29	11	24
0:21:00	29	12	29
0:22:00	30	12	26
0:23:00	30	12	26
0:24:00	30	13	28
0:25:00	30	13	41
0:26:00	30	14	30
0:27:00	31	14	31
0:28:00	31	15	30
0:29:00	31	15	29
0:30:00	32	16	33
0:31:00	32	16	29
0:32:00	32	16	31
0:33:00	32	17	33
0:34:00	33	17	30
0:35:00	33	18	28
0:36:00	33	18	27
0:37:00	33	18	31
0:38:00	33	19	30
0:39:00	34	20	32
0:40:00	34	20	35
0:41:00	34	20	33
0:42:00	34	20	24
0:43:00	35	20	24
0:44:00	35	20	27
0:45:00	35	20	21
0:46:00	35	20	22
0:47:00	35	20	22
0:48:00	35	20	21
0:49:00	35	20	21
0:50:00	35	20	21
0:51:00	35	20	24
0:52:00	35	20	22
0:53:00	35	20	22
0:54:00	35	20	23
0:55:00	35	20	22
0:56:00	35	20	23
0:57:00	35	20	22
0:58:00	34	20	20
0:59:00	34	20	21
1:00:00	34	20	21
1:01:00	34	20	22
1:02:00	34	20	24
1:03:00	34	20	23
1:04:00	34	20	21
1:05:00	34	20	22
1:06:00	34	20	22
1:07:00	34	20	22
1:08:00	34	20	22
1:09:00	34	20	21
1:10:00	34	20	21
1:11:00	34	20	21
1:12:00	34	20	21
1:13:00	34	20	21
1:14:00	34	20	21
1:15:00	34	20	21
1:16:00	34	20	21
1:17:00	34	20	21
1:18:00	34	20	21
1:19:00	34	20	21
1:20:00	34	20	23
1:21:00	34	20	23
1:22:00	34	20	23
1:23:00	34	20	23
1:24:00	34	20	23
1:25:00	34	20	23
1:26:00	34	20	23
1:27:00	34	20	23
1:28:00	34	20	22
1:29:00	34	20	22
1:30:00	34	20	24
1:31:00	34	20	24
1:32:00	34	20	23
1:33:00	34	20	24
1:34:00	34	20	24
1:35:00	34	20	24
1:36:00	34	20	25
1:37:00	34	20	25
1:38:00	34	20	24
1:39:00	34	20	26
1:40:00	34	20	25
1:41:00	34	20	21
1:42:00	34	20	22
1:43:00	34	20	21
1:44:00	34	20	21
1:45:00	34	20	21
1:46:00	34	20	21
1:47:00	34	20	21
1:48:00	34	20	22
1:49:00	34	20	21
1:50:00	34	20	21
1:51:00	34	20	21
1:52:00	34	20	24
1:53:00	34	20	21
1:54:00	34	20	21
1:55:00	34	20	24
1:56:00	34	20	24
1:57:00	34	20	23
1:58:00	34	20	24
1:59:00	34	20	24
2:00:00	34	20	23
2:01:00	34	20	23
2:02:00	34	20	23
2:03:00	34	20	21
2:04:00	34	20	21
2:05:00	34	20	23
2:06:00	34	20	22
2:07:00	34	20	22
2:08:00	34	20	22
2:09:00	34	20	22
2:10:00	34	20	22
2:11:00	34	20	22
2:12:00	34	20	22
2:13:00	34	20	22
2:14:00	34	20	22
2:15:00	34	20	22
2:16:00	34	20	23
2:17:00	34	20	23
2:18:00	34	20	22
2:19:00	34	20	22
2:20:00	34	20	22
2:21:00	34	20	22
2:22:00	34	20	22
2:23:00	34	20	22
2:24:00	34	20	23
2:25:00	34	20	23
2:26:00	34	20	23
2:27:00	34	20	23
2:28:00	34	20	24
2:29:00	34	20	24
2:30:00	34	20	23
2:31:00	34	20	23
2:32:00	34	20	24
2:33:00	34	20	24
2:34:00	34	20	24
2:35:00	34	20	24
2:36:00	34	20	25
2:37:00	34	20	24
2:38:00	34	20	24
2:39:00	34	20	24
2:40:00	34	20	26
2:41:00	34	20	24
2:42:00	34	20	24
2:43:00	34	20	26
2:44:00	34	20	26
2:45:00	34	20	26
2:46:00	34	20	26
2:47:00	34	20	32
2:48:00	34	20	27
2:49:00	34	20	26
2:50:00	34	20	26
2:51:00	34	20	26
2:52:00	34	20	27
2:53:00	34	20	27
2:54:00	34	20	27
2:55:00	34	20	27
2:56:00	34	20	27
2:57:00	34	20	28
2:58:00	34	20	27
2:59:00	34	20	27
3:00:00	34	20	27
3:01:00	34	20	30
3:02:00	34	20	29
3:03:00	34	20	28
3:04:00	34	20	29
3:05:00	34	20	29
3:06:00	34	20	30
3:07:00	34	20	30
3:08:00	34	20	30
3:09:00	34	20	29
3:10:00	34	20	28
3:11:00	34	20	28
3:12:00	34	20	29
3:13:00	34	20	29
3:14:00	34	20	28
3:15:00	34	20	28
3:16:00	34	20	31
3:17:00	34	20	28
3:18:00	34	20	28
3:19:00	34	20	28
3:20:00	34	20	28
3:21:00	34	20	28
3:22:00	34	20	34
3:23:00	34	20	32
3:24:00	34	20	31
3:25:00	34	20	30
3:26:00	34	20	30
3:27:00	34	20	29
3:28:00	34	20	30
3:29:00	34	20	30
3:30:00	34	20	30
3:31:00	34	20	30
3:32:00	34	20	32
3:33:00	34	20	33
3:34:00	34	20	33
3:35:00	34	20	33
3:36:00	34	20	32
3:37:00	34	20	32
3:38:00	34	20	30
3:39:00	34	20	31
3:40:00	34	20	31
3:41:00	34	20	31
3:42:00	34	20	31
3:43:00	34	20	31
3:44:00	34	20	32
3:45:00	34	20	32
3:46:00	34	20	41
3:47:00	34	20	36
3:48:00	34	20	36
3:49:00	34	20	36
3:50:00	34	20	34
3:51:00	34	20	36
3:52:00	34	20	35
3:53:00	34	20	34
3:54:00	34	20	35
3:55:00	34	20	34
3:56:00	34	20	33
3:57:00	34	20	32
3:58:00	34	20	33
3:59:00	34	20	33
4:00:00	34	20	33
4:01:00	34	20	33
4:02:00	34	20	33
4:03:00	34	20	33
4:04:00	34	20	33
4:05:00	34	20	33
4:06:00	34	20	33
4:07:00	34	20	36
4:08:00	34	20	39
4:09:00	34	20	34
4:10:00	34	20	34
4:11:00	34	20	34
4:12:00	34	20	34
4:13:00	34	20	37
4:14:00	34	20	37
4:15:00	34	20	39
4:16:00	34	20	38
4:17:00	34	20	38
4:18:00	34	20	37
4:19:00	34	20	46
4:20:00	34	20	40
4:21:00	34	20	39
4:22:00	34	20	39
4:23:00	34	20	39
4:24:00	34	20	39
4:25:00	34	20	38
4:26:00	34	20	38
4:27:00	34	20	44
4:28:00	34	20	43
4:29:00	34	20	46
4:30:00	34	20	43
4:31:00	34	20	44
4:32:00	34	20	49
4:33:00	34	20	40
4:34:00	34	20	49
4:35:00	34	20	43
4:36:00	34	20	42
4:37:00	34	20	42
4:38:00	34	20	42
4:39:00	34	20	42
4:40:00	34	20	42
4:41:00	34	20	51
4:42:00	34	20	44
4:43:00	34	20	42
4:44:00	34	20	45
4:45:00	34	20	42
4:46:00	34	20	44
4:47:00	34	20	49
4:48:00	34	20	47
4:49:00	34	20	46
4:50:00	34	20	46
4:51:00	34	20	47
4:52:00	34	20	46
4:53:00	34	20	46
4:54:00	34	20	45
4:55:00	34	20	45
4:56:00	34	20	52
4:57:00	34	20	47
4:58:00	34	20	47
4:59:00	34	20	47
5:00:00	34	20	51
5:01:00	34	20	49
5:02:00	34	20	52
5:03:00	34	20	48
5:04:00	34	20	46
5:05:00	34	20	46
5:06:00	34	20	46
5:07:00	34	20	45
5:08:00	34	20	45
5:09:00	34	20	45
5:10:00	34	20	46
5:11:00	34	20	52
5:12:00	34	20	48
5:13:00	34	20	46
5:14:00	34	20	48
5:15:00	34	20	48
5:16:00	34	20	45
5:17:00	34	20	44
5:18:00	34	20	44
5:19:00	34	20	44
5:20:00	34	20	44
5:21:00	34	20	44
5:22:00	34	20	44
5:23:00	34	20	45
5:24:00	34	20	45
5:25:00	34	20	45
5:26:00	34	20	45
5:27:00	34	20	45
5:28:00	34	20	46
5:29:00	34	20	46
5:30:00	34	20	46
5:31:00	34	20	46
5:32:00	34	20	46
5:33:00	34	20	46
5:34:00	34	20	46
5:35:00	34	20	46
5:36:00	34	20	46
5:37:00	34	20	47
5:38:00	34	20	47
5:39:00	34	20	47
5:40:00	34	20	47
5:41:00	34	20	47
5:42:00	34	20	48
5:43:00	34	20	48
5:44:00	34	20	49
5:45:00	34	20	49
5:46:00	34	20	49
5:47:00	34	20	49
5:48:00	34	20	49
5:49:00	34	20	49
5:50:00	34	20	50
5:51:00	34	20	50
5:52:00	34	20	51
5:53:00	34	20	51
5:54:00	34	20	51
5:55:00	34	20	52
5:56:00	34	20	52
5:57:00	34	20	52
5:58:00	34	20	52
5:59:00	34	20	54
6:00:00	34	20	54
6:01:00	34	20	54
6:02:00	34	20	54
6:03:00	34	20	55
6:04:00	34	20	55
6:05:00	34	20	55
6:06:00	34	20	56
6:07:00	34	20	56
6:08:00	34	20	56
6:09:00	34	20	56
6:10:00	34	20	56
6:11:00	34	20	56
6:12:00	34	20	56
6:13:00	34	20	57
6:14:00	34	20	57
6:15:00	34	20	58
6:16:00	34	20	58
6:17:00	34	20	58
6:18:00	34	20	58
6:19:00	34	20	59
6:20:00	34	20	59
6:21:00	34	20	59
6:22:00	34	20	60
6:23:00	34	20	60
6:24:00	34	20	60
6:25:00	34	20	60
6:26:00	34	20	61
6:27:00	34	20	61
6:28:00	34	20	61
6:29:00	35	20	61
6:30:00	34	20	62
6:31:00	34	20	62
6:32:00	34	20	62
6:33:00	35	20	62
6:34:00	35	20	63
6:35:00	35	20	64
6:36:00	35	20	64
6:37:00	35	20	64
6:38:00	35	20	65
6:39:00	34	20	65
6:40:00	34	20	65
6:41:00	35	20	65
6:42:00	35	20	65
6:43:00	35	20	66
6:44:00	35	20	66
6:45:00	35	20	66
6:46:00	35	20	67
6:47:00	35	20	68
6:48:00	35	20	68
6:49:00	35	20	68
6:50:00	35	20	68
6:51:00	35	20	69
6:52:00	35	20	69
6:53:00	35	20	69
6:54:00	35	20	69
6:55:00	35	20	70
6:56:00	35	20	70
6:57:00	35	20	70
6:58:00	35	20	70
6:59:00	35	20	70
7:00:00	35	20	70
7:01:00	35	20	0
7:02:00	35	20	72
7:03:00	35	20	73
7:04:00	35	20	74
7:05:00	35	20	75
7:06:00	35	20	75
7:07:00	35	20	76
7:08:00	35	20	76
7:09:00	35	20	76
7:10:00	35	20	78
7:11:00	35	20	78
7:12:00	35	20	78
7:13:00	35	20	82
7:14:00	35	20	81
7:15:00	35	20	82
7:16:00	35	20	82
7:17:00	35	20	82
7:18:00	35	20	86
7:19:00	35	20	85
7:20:00	35	20	85
7:21:00	35	20	86
7:22:00	35	20	94
7:23:00	35	20	90
7:24:00	35	20	92
7:25:00	35	20	92
7:26:00	35	20	92
7:27:00	35	20	92
7:28:00	35	20	92
7:29:00	35	20	93
7:30:00	35	20	93
7:31:00	35	20	93
7:32:00	35	20	93
7:33:00	35	20	93
7:34:00	35	20	93
7:35:00	35	20	94
7:36:00	35	20	95
7:37:00	35	20	96
7:38:00	35	21	97
7:39:00	35	20	97
7:40:00	35	20	98
7:41:00	35	20	99
7:42:00	35	20	100

File: project-root/data/Data Acquisition/Data Acquisition/2002 year (647)/Con 2 AGD PCT-II-50 1500+1%Gel+1.25%SMS+0.05%LignoCan (35C).txt
--Test Summary--
Full Path and File Name	
Instrument Name	7222 #2
Instrument Type	Consistometer
Instrument Serial Number	128
Test Start Date	17.08.2002
Test Start Time	18:20:31
Test Stop Date	18.08.2002
Test Stop Time	10:54:02
Test Length	16:33:31
Final Sample Time Offset	16:33:00
Controller Schedule Name	
Sampling Period	60 seconds
Comments	MPa: 30(30min); T: 35C(30min) , field water, all dry blend
Information	WellID	3/53
Information	Customer	AGD-Usinsk
Information	CementClass	PCT-II-50
Information	CementMfr	Sukhoy Log
Information	Additives	1%Gel+1.25%SMS+0.05%LignoCan
Information	Density	1500
Information	BHCT	35
Information	BHST	37
Information	FluidLoss	
Information	JobType	168.3 mm csg Tail slurry
Calculated Value	Thickening_Time	5:36:00
Calculated Value	Setting Time	N/A
Initial Temperature (°C)	24 °C
Final Temperature (°C)	26 °C
Initial Pressure (MPa)	1 MPa
Final Pressure (MPa)	12 MPa
Initial Consistency (Bc)	15 Bc
Final Consistency (Bc)	61 Bc
--Data--
Time (HH:MM:SS)	Temperature (°C)	Pressure (MPa)	Consistency (Bc)
0:00:00	24	1	15
0:01:00	24	1	16
0:02:00	24	1	13
0:03:00	24	1	12
0:04:00	24	0	10
0:05:00	24	1	12
0:06:00	24	1	14
0:07:00	25	1	13
0:08:00	24	1	10
0:09:00	25	1	10
0:10:00	25	1	15
0:11:00	25	1	12
0:12:00	24	1	11
0:13:00	25	1	15
0:14:00	25	1	12
0:15:00	25	1	15
0:16:00	24	0	16
0:17:00	24	0	11
0:18:00	25	0	11
0:19:00	25	0	11
0:20:00	24	0	11
0:21:00	24	1	16
0:22:00	25	1	13
0:23:00	25	1	13
0:24:00	25	1	13
0:25:00	25	2	14
0:26:00	25	3	14
0:27:00	25	4	14
0:28:00	25	5	15
0:29:00	25	6	16
0:30:00	25	7	17
0:31:00	25	8	17
0:32:00	26	9	15
0:33:00	26	10	17
0:34:00	26	10	14
0:35:00	27	12	14
0:36:00	27	12	15
0:37:00	27	13	16
0:38:00	28	14	16
0:39:00	28	15	17
0:40:00	29	16	15
0:41:00	29	17	14
0:42:00	30	18	13
0:43:00	30	19	15
0:44:00	31	20	17
0:45:00	31	21	16
0:46:00	32	22	15
0:47:00	32	23	16
0:48:00	33	24	18
0:49:00	33	25	16
0:50:00	33	25	17
0:51:00	34	26	16
0:52:00	34	27	17
0:53:00	34	28	17
0:54:00	35	29	17
0:55:00	35	30	16
0:56:00	36	30	16
0:57:00	36	30	17
0:58:00	36	30	17
0:59:00	36	30	17
1:00:00	36	30	17
1:01:00	37	30	16
1:02:00	37	30	17
1:03:00	37	30	17
1:04:00	37	30	16
1:05:00	36	30	16
1:06:00	36	30	17
1:07:00	36	30	17
1:08:00	36	30	17
1:09:00	36	30	17
1:10:00	36	30	16
1:11:00	36	30	16
1:12:00	36	30	16
1:13:00	36	30	16
1:14:00	35	30	16
1:15:00	35	30	16
1:16:00	35	30	16
1:17:00	35	30	16
1:18:00	35	30	16
1:19:00	35	30	16
1:20:00	35	30	16
1:21:00	35	30	16
1:22:00	35	30	16
1:23:00	35	30	16
1:24:00	35	30	16
1:25:00	35	30	16
1:26:00	35	30	16
1:27:00	35	30	16
1:28:00	35	30	16
1:29:00	35	30	16
1:30:00	35	30	16
1:31:00	35	30	16
1:32:00	35	30	16
1:33:00	35	30	16
1:34:00	35	30	16
1:35:00	35	30	16
1:36:00	35	30	16
1:37:00	35	30	16
1:38:00	35	30	16
1:39:00	35	30	16
1:40:00	35	30	16
1:41:00	35	30	16
1:42:00	35	30	16
1:43:00	35	30	16
1:44:00	35	30	16
1:45:00	35	30	16
1:46:00	35	30	16
1:47:00	35	30	16
1:48:00	35	30	16
1:49:00	35	30	17
1:50:00	35	30	17
1:51:00	35	30	17
1:52:00	35	30	17
1:53:00	35	30	17
1:54:00	35	30	17
1:55:00	35	30	17
1:56:00	35	30	17
1:57:00	35	30	17
1:58:00	35	30	17
1:59:00	35	30	17
2:00:00	35	30	17
2:01:00	35	30	17
2:02:00	35	30	17
2:03:00	35	30	17
2:04:00	35	30	17
2:05:00	35	30	17
2:06:00	35	30	17
2:07:00	35	30	17
2:08:00	35	30	17
2:09:00	35	30	17
2:10:00	35	30	17
2:11:00	35	30	17
2:12:00	35	30	17
2:13:00	35	30	17
2:14:00	35	30	17
2:15:00	35	30	17
2:16:00	35	30	17
2:17:00	35	30	17
2:18:00	35	30	17
2:19:00	35	30	17
2:20:00	35	30	17
2:21:00	35	30	17
2:22:00	35	30	17
2:23:00	35	30	17
2:24:00	35	30	17
2:25:00	35	30	17
2:26:00	35	30	17
2:27:00	35	30	17
2:28:00	35	30	17
2:29:00	35	30	18
2:30:00	35	30	18
2:31:00	35	30	18
2:32:00	35	30	18
2:33:00	35	30	18
2:34:00	35	30	18
2:35:00	35	30	18
2:36:00	35	30	18
2:37:00	35	30	18
2:38:00	35	30	18
2:39:00	35	30	18
2:40:00	35	30	18
2:41:00	35	30	19
2:42:00	35	30	19
2:43:00	35	30	19
2:44:00	35	30	19
2:45:00	35	30	19
2:46:00	35	30	19
2:47:00	35	30	19
2:48:00	35	30	19
2:49:00	35	30	19
2:50:00	35	30	19
2:51:00	35	30	19
2:52:00	35	30	19
2:53:00	35	30	19
2:54:00	35	30	19
2:55:00	35	30	19
2:56:00	35	30	19
2:57:00	35	30	20
2:58:00	35	30	19
2:59:00	35	30	19
3:00:00	35	30	19
3:01:00	35	30	19
3:02:00	35	30	19
3:03:00	35	30	19
3:04:00	35	30	20
3:05:00	35	30	20
3:06:00	35	30	20
3:07:00	35	30	20
3:08:00	35	30	21
3:09:00	35	30	21
3:10:00	35	30	21
3:11:00	35	30	21
3:12:00	35	30	21
3:13:00	35	30	22
3:14:00	35	30	22
3:15:00	35	30	22
3:16:00	35	30	22
3:17:00	35	30	22
3:18:00	35	30	22
3:19:00	35	30	23
3:20:00	35	30	24
3:21:00	35	30	23
3:22:00	35	30	23
3:23:00	35	30	26
3:24:00	35	30	26
3:25:00	35	30	31
3:26:00	35	30	31
3:27:00	35	30	27
3:28:00	35	30	27
3:29:00	35	30	25
3:30:00	35	30	25
3:31:00	35	30	24
3:32:00	35	30	25
3:33:00	35	30	28
3:34:00	35	30	28
3:35:00	35	30	28
3:36:00	35	30	28
3:37:00	35	30	28
3:38:00	35	30	27
3:39:00	35	30	28
3:40:00	35	30	28
3:41:00	35	30	28
3:42:00	35	30	28
3:43:00	35	30	29
3:44:00	35	30	29
3:45:00	35	30	29
3:46:00	35	30	29
3:47:00	35	30	29
3:48:00	35	30	29
3:49:00	35	30	30
3:50:00	35	30	30
3:51:00	35	30	30
3:52:00	36	30	30
3:53:00	35	30	31
3:54:00	35	30	31
3:55:00	36	30	31
3:56:00	35	30	31
3:57:00	35	30	32
3:58:00	35	30	32
3:59:00	36	30	32
4:00:00	35	30	32
4:01:00	36	30	33
4:02:00	35	30	33
4:03:00	36	30	33
4:04:00	36	33	33
4:05:00	36	30	33
4:06:00	35	30	34
4:07:00	36	30	34
4:08:00	36	30	34
4:09:00	36	30	34
4:10:00	36	30	35
4:11:00	36	30	35
4:12:00	36	30	35
4:13:00	36	30	35
4:14:00	36	30	35
4:15:00	36	30	35
4:16:00	36	30	36
4:17:00	36	30	37
4:18:00	36	30	37
4:19:00	36	30	37
4:20:00	36	30	37
4:21:00	36	30	37
4:22:00	36	30	37
4:23:00	36	30	38
4:24:00	36	30	39
4:25:00	36	30	39
4:26:00	36	30	39
4:27:00	36	30	40
4:28:00	36	30	40
4:29:00	36	30	40
4:30:00	36	30	41
4:31:00	36	30	42
4:32:00	36	30	42
4:33:00	36	30	42
4:34:00	36	30	51
4:35:00	36	30	54
4:36:00	36	30	62
4:37:00	36	30	54
4:38:00	36	30	44
4:39:00	36	30	44
4:40:00	36	30	45
4:41:00	36	30	45
4:42:00	36	30	46
4:43:00	36	30	53
4:44:00	36	30	47
4:45:00	36	30	47
4:46:00	36	30	47
4:47:00	36	30	47
4:48:00	36	30	48
4:49:00	36	30	48
4:50:00	36	30	49
4:51:00	36	30	49
4:52:00	36	30	49
4:53:00	36	30	50
4:54:00	36	30	51
4:55:00	36	30	51
4:56:00	36	30	51
4:57:00	36	30	52
4:58:00	36	30	52
4:59:00	36	30	53
5:00:00	36	30	53
5:01:00	36	30	54
5:02:00	36	30	55
5:03:00	36	30	55
5:04:00	36	30	56
5:05:00	36	30	56
5:06:00	36	30	56
5:07:00	36	30	57
5:08:00	36	30	57
5:09:00	36	30	57
5:10:00	36	30	57
5:11:00	36	30	57
5:12:00	36	30	59
5:13:00	36	30	59
5:14:00	36	30	59
5:15:00	36	30	60
5:16:00	36	30	61
5:17:00	36	30	62
5:18:00	36	30	62
5:19:00	36	30	62
5:20:00	36	30	63
5:21:00	36	30	63
5:22:00	36	30	64
5:23:00	36	30	65
5:24:00	36	30	65
5:25:00	36	30	65
5:26:00	36	30	66
5:27:00	36	30	67
5:28:00	36	30	67
5:29:00	36	30	68
5:30:00	36	30	69
5:31:00	36	30	69
5:32:00	36	30	69
5:33:00	36	30	70
5:34:00	36	30	70
5:35:00	36	30	71
5:36:00	36	30	72
5:37:00	36	30	72
5:38:00	36	30	72
5:39:00	36	30	73
5:40:00	36	30	73
5:41:00	36	30	74
5:42:00	36	30	74
5:43:00	36	30	76
5:44:00	36	30	76
5:45:00	36	30	76
5:46:00	36	30	76
5:47:00	36	30	77
5:48:00	36	30	78
5:49:00	36	30	79
5:50:00	36	30	79
5:51:00	36	30	80
5:52:00	36	30	80
5:53:00	36	30	81
5:54:00	36	30	81
5:55:00	36	30	81
5:56:00	36	30	82
5:57:00	36	30	82
5:58:00	36	30	83
5:59:00	36	30	83
6:00:00	36	30	83
6:01:00	36	30	84
6:02:00	37	30	84
6:03:00	36	30	82
6:04:00	36	30	84
6:05:00	37	30	86
6:06:00	37	30	82
6:07:00	37	30	86
6:08:00	37	30	88
6:09:00	37	30	91
6:10:00	37	30	91
6:11:00	37	30	91
6:12:00	37	30	91
6:13:00	37	30	91
6:14:00	37	30	92
6:15:00	37	30	92
6:16:00	37	30	93
6:17:00	37	30	93
6:18:00	37	30	93
6:19:00	37	30	94
6:20:00	37	30	94
6:21:00	37	30	95
6:22:00	37	30	95
6:23:00	37	30	95
6:24:00	37	30	95
6:25:00	37	30	96
6:26:00	37	30	96
6:27:00	37	30	97
6:28:00	37	30	97
6:29:00	37	30	98
6:30:00	37	30	98
6:31:00	37	30	99
6:32:00	37	30	100
6:33:00	37	30	62
6:34:00	37	30	62
6:35:00	37	30	62
6:36:00	37	30	62
6:37:00	37	30	62
6:38:00	37	30	62
6:39:00	37	30	62
6:40:00	37	30	62
6:41:00	37	30	62
6:42:00	37	30	62
6:43:00	37	30	62
6:44:00	37	30	62
6:45:00	37	30	62
6:46:00	37	30	62
6:47:00	37	30	62
6:48:00	37	30	62
6:49:00	37	30	62
6:50:00	37	30	62
6:51:00	37	30	62
6:52:00	37	30	62
6:53:00	37	30	62
6:54:00	37	30	62
6:55:00	37	30	62
6:56:00	37	30	62
6:57:00	37	30	62
6:58:00	37	30	62
6:59:00	37	30	62
7:00:00	37	30	62
7:01:00	37	30	62
7:02:00	37	30	62
7:03:00	37	30	62
7:04:00	37	30	62
7:05:00	37	30	62
7:06:00	37	30	62
7:07:00	37	30	62
7:08:00	37	30	62
7:09:00	37	30	62
7:10:00	37	30	62
7:11:00	37	30	62
7:12:00	37	30	62
7:13:00	37	30	62
7:14:00	37	30	62
7:15:00	37	30	62
7:16:00	37	30	62
7:17:00	37	30	62
7:18:00	37	30	62
7:19:00	37	30	62
7:20:00	37	30	62
7:21:00	37	30	62
7:22:00	37	30	62
7:23:00	37	30	62
7:24:00	37	30	62
7:25:00	37	30	62
7:26:00	37	30	62
7:27:00	37	30	62
7:28:00	36	30	62
7:29:00	36	30	62
7:30:00	36	30	62
7:31:00	36	30	62
7:32:00	36	30	62
7:33:00	36	30	62
7:34:00	36	30	62
7:35:00	36	30	62
7:36:00	36	30	62
7:37:00	36	30	62
7:38:00	36	30	62
7:39:00	36	30	62
7:40:00	36	30	62
7:41:00	36	30	62
7:42:00	36	30	62
7:43:00	36	30	62
7:44:00	36	30	62
7:45:00	36	30	62
7:46:00	36	30	62
7:47:00	36	30	62
7:48:00	36	30	62
7:49:00	36	30	62
7:50:00	36	30	62
7:51:00	36	30	62
7:52:00	36	30	62
7:53:00	36	30	62
7:54:00	36	30	62
7:55:00	36	30	62
7:56:00	36	30	62
7:57:00	36	30	62
7:58:00	36	30	62
7:59:00	35	30	62
8:00:00	35	30	62
8:01:00	35	30	62
8:02:00	35	30	62
8:03:00	35	30	62
8:04:00	35	30	62
8:05:00	35	30	62
8:06:00	35	30	62
8:07:00	35	30	62
8:08:00	35	30	62
8:09:00	35	30	62
8:10:00	35	30	62
8:11:00	35	30	62
8:12:00	35	30	62
8:13:00	35	30	62
8:14:00	35	30	62
8:15:00	35	30	62
8:16:00	35	30	62
8:17:00	35	30	62
8:18:00	35	30	62
8:19:00	35	30	62
8:20:00	35	30	62
8:21:00	35	30	62
8:22:00	35	30	62
8:23:00	35	30	62
8:24:00	35	30	62
8:25:00	35	30	62
8:26:00	35	30	62
8:27:00	34	30	62
8:28:00	35	30	62
8:29:00	34	30	62
8:30:00	34	30	62
8:31:00	34	30	62
8:32:00	34	30	62
8:33:00	34	30	62
8:34:00	34	30	62
8:35:00	34	30	62
8:36:00	34	30	62
8:37:00	34	30	62
8:38:00	34	30	62
8:39:00	34	33	62
8:40:00	34	30	62
8:41:00	34	30	62
8:42:00	34	30	62
8:43:00	34	30	62
8:44:00	34	30	62
8:45:00	34	30	62
8:46:00	34	30	62
8:47:00	34	30	62
8:48:00	34	30	62
8:49:00	34	30	62
8:50:00	34	30	62
8:51:00	34	30	62
8:52:00	34	30	62
8:53:00	34	30	62
8:54:00	34	30	62
8:55:00	34	30	62
8:56:00	34	30	62
8:57:00	34	30	62
8:58:00	34	30	62
8:59:00	34	30	62
9:00:00	33	30	62
9:01:00	33	30	62
9:02:00	33	30	62
9:03:00	33	30	62
9:04:00	33	30	62
9:05:00	33	30	62
9:06:00	33	30	62
9:07:00	33	30	62
9:08:00	33	30	62
9:09:00	33	30	62
9:10:00	33	30	62
9:11:00	33	30	62
9:12:00	33	30	62
9:13:00	33	30	62
9:14:00	33	30	62
9:15:00	33	30	62
9:16:00	33	30	62
9:17:00	33	30	62
9:18:00	33	30	62
9:19:00	33	30	62
9:20:00	33	30	62
9:21:00	33	30	62
9:22:00	33	30	62
9:23:00	33	30	62
9:24:00	33	30	62
9:25:00	33	30	62
9:26:00	33	30	62
9:27:00	33	30	62
9:28:00	33	30	62
9:29:00	33	30	62
9:30:00	33	30	62
9:31:00	33	30	62
9:32:00	33	30	62
9:33:00	33	30	62
9:34:00	33	30	62
9:35:00	33	30	62
9:36:00	32	30	62
9:37:00	32	30	62
9:38:00	32	30	62
9:39:00	32	30	62
9:40:00	32	30	62
9:41:00	32	30	62
9:42:00	32	30	62
9:43:00	32	30	61
9:44:00	32	30	61
9:45:00	32	30	62
9:46:00	32	30	62
9:47:00	32	30	62
9:48:00	32	30	62
9:49:00	32	30	62
9:50:00	32	30	62
9:51:00	32	30	62
9:52:00	32	30	62
9:53:00	32	30	62
9:54:00	32	30	62
9:55:00	32	30	62
9:56:00	32	30	62
9:57:00	32	30	62
9:58:00	32	30	62
9:59:00	32	30	62
10:00:00	32	30	62
10:01:00	32	30	62
10:02:00	32	30	62
10:03:00	32	30	61
10:04:00	32	30	61
10:05:00	32	30	61
10:06:00	32	30	61
10:07:00	32	30	61
10:08:00	32	30	61
10:09:00	32	30	61
10:10:00	32	30	61
10:11:00	32	30	61
10:12:00	32	30	61
10:13:00	32	30	61
10:14:00	32	30	61
10:15:00	31	30	61
10:16:00	31	30	61
10:17:00	31	30	61
10:18:00	31	30	61
10:19:00	31	30	61
10:20:00	31	30	61
10:21:00	31	30	61
10:22:00	31	30	61
10:23:00	31	30	61
10:24:00	31	30	61
10:25:00	31	30	61
10:26:00	31	30	61
10:27:00	31	30	61
10:28:00	31	30	61
10:29:00	31	30	61
10:30:00	31	30	61
10:31:00	31	30	61
10:32:00	31	30	61
10:33:00	31	30	61
10:34:00	31	30	61
10:35:00	31	30	61
10:36:00	31	30	61
10:37:00	31	30	61
10:38:00	31	30	61
10:39:00	31	30	61
10:40:00	31	30	61
10:41:00	31	30	61
10:42:00	31	30	61
10:43:00	31	30	61
10:44:00	31	30	61
10:45:00	31	30	61
10:46:00	31	30	61
10:47:00	31	30	61
10:48:00	31	30	61
10:49:00	31	30	61
10:50:00	31	30	61
10:51:00	31	30	61
10:52:00	31	30	61
10:53:00	31	30	61
10:54:00	31	30	61
10:55:00	31	30	61
10:56:00	31	30	61
10:57:00	31	30	61
10:58:00	31	30	61
10:59:00	30	30	61
11:00:00	30	30	61
11:01:00	30	30	61
11:02:00	30	30	61
11:03:00	30	30	61
11:04:00	30	30	61
11:05:00	30	30	61
11:06:00	30	30	61
11:07:00	30	30	61
11:08:00	30	30	61
11:09:00	30	30	61
11:10:00	30	30	61
11:11:00	30	30	61
11:12:00	30	30	62
11:13:00	30	30	62
11:14:00	30	30	62
11:15:00	30	30	62
11:16:00	30	30	62
11:17:00	30	30	62
11:18:00	30	30	62
11:19:00	30	30	62
11:20:00	30	30	62
11:21:00	30	30	62
11:22:00	30	30	62
11:23:00	30	30	62
11:24:00	30	30	62
11:25:00	30	30	62
11:26:00	30	30	62
11:27:00	30	30	62
11:28:00	30	30	62
11:29:00	30	30	62
11:30:00	30	30	62
11:31:00	30	30	62
11:32:00	30	30	62
11:33:00	30	30	62
11:34:00	30	30	62
11:35:00	30	30	62
11:36:00	30	30	62
11:37:00	30	30	62
11:38:00	30	30	62
11:39:00	30	30	62
11:40:00	30	30	62
11:41:00	30	30	62
11:42:00	30	30	62
11:43:00	30	30	62
11:44:00	30	30	62
11:45:00	30	30	62
11:46:00	30	30	62
11:47:00	30	30	62
11:48:00	30	30	62
11:49:00	30	30	62
11:50:00	30	30	62
11:51:00	30	30	62
11:52:00	30	30	62
11:53:00	30	30	62
11:54:00	29	30	62
11:55:00	30	30	62
11:56:00	29	30	62
11:57:00	29	30	62
11:58:00	29	30	62
11:59:00	29	30	62
12:00:00	29	30	62
12:01:00	29	30	62
12:02:00	29	30	62
12:03:00	29	30	62
12:04:00	29	30	62
12:05:00	29	30	62
12:06:00	29	30	62
12:07:00	29	30	62
12:08:00	29	30	62
12:09:00	29	30	62
12:10:00	29	30	62
12:11:00	29	30	62
12:12:00	29	30	62
12:13:00	29	30	62
12:14:00	29	30	62
12:15:00	29	30	62
12:16:00	29	30	62
12:17:00	29	30	62
12:18:00	29	30	62
12:19:00	29	30	62
12:20:00	29	30	62
12:21:00	29	30	62
12:22:00	29	30	62
12:23:00	29	30	62
12:24:00	29	30	62
12:25:00	29	30	62
12:26:00	29	30	62
12:27:00	29	30	62
12:28:00	29	30	62
12:29:00	29	30	62
12:30:00	29	30	62
12:31:00	29	30	62
12:32:00	29	30	62
12:33:00	29	30	62
12:34:00	29	30	62
12:35:00	29	30	62
12:36:00	29	30	62
12:37:00	29	30	62
12:38:00	29	30	62
12:39:00	29	30	62
12:40:00	29	30	62
12:41:00	29	30	62
12:42:00	29	30	62
12:43:00	29	30	62
12:44:00	29	30	62
12:45:00	29	30	62
12:46:00	29	30	62
12:47:00	29	30	62
12:48:00	29	30	62
12:49:00	29	30	62
12:50:00	29	30	62
12:51:00	29	30	62
12:52:00	29	30	62
12:53:00	29	30	62
12:54:00	29	30	62
12:55:00	29	30	62
12:56:00	29	30	62
12:57:00	29	30	62
12:58:00	29	30	62
12:59:00	28	30	62
13:00:00	29	30	62
13:01:00	28	30	62
13:02:00	28	30	62
13:03:00	28	30	62
13:04:00	28	30	62
13:05:00	28	30	62
13:06:00	28	30	62
13:07:00	28	30	62
13:08:00	28	30	62
13:09:00	28	30	62
13:10:00	28	30	62
13:11:00	28	30	62
13:12:00	28	30	62
13:13:00	28	30	62
13:14:00	28	30	62
13:15:00	28	30	62
13:16:00	28	30	62
13:17:00	28	30	62
13:18:00	28	30	62
13:19:00	28	30	62
13:20:00	28	30	62
13:21:00	28	30	62
13:22:00	28	30	62
13:23:00	28	30	62
13:24:00	28	30	62
13:25:00	28	30	62
13:26:00	28	30	62
13:27:00	28	30	62
13:28:00	28	30	62
13:29:00	28	30	62
13:30:00	28	30	62
13:31:00	28	30	62
13:32:00	28	30	62
13:33:00	28	30	62
13:34:00	28	30	62
13:35:00	28	30	62
13:36:00	28	30	62
13:37:00	28	30	62
13:38:00	28	30	62
13:39:00	28	30	62
13:40:00	28	30	62
13:41:00	28	30	62
13:42:00	28	30	62
13:43:00	28	30	62
13:44:00	28	30	62
13:45:00	28	30	62
13:46:00	28	30	62
13:47:00	28	30	62
13:48:00	28	30	62
13:49:00	28	30	62
13:50:00	28	30	62
13:51:00	28	30	62
13:52:00	28	30	62
13:53:00	28	30	62
13:54:00	28	30	62
13:55:00	28	30	62
13:56:00	28	30	62
13:57:00	28	30	62
13:58:00	28	30	62
13:59:00	28	30	62
14:00:00	28	30	62
14:01:00	28	30	62
14:02:00	28	30	62
14:03:00	28	30	62
14:04:00	28	30	62
14:05:00	28	30	62
14:06:00	28	30	62
14:07:00	28	30	62
14:08:00	28	30	62
14:09:00	28	30	62
14:10:00	28	30	62
14:11:00	28	30	62
14:12:00	28	30	62
14:13:00	28	30	62
14:14:00	28	30	62
14:15:00	28	30	62
14:16:00	28	30	62
14:17:00	28	30	62
14:18:00	28	30	62
14:19:00	28	30	62
14:20:00	28	30	62
14:21:00	28	30	62
14:22:00	28	30	62
14:23:00	28	30	62
14:24:00	27	30	62
14:25:00	27	30	62
14:26:00	27	30	62
14:27:00	27	30	62
14:28:00	27	30	62
14:29:00	27	30	62
14:30:00	27	30	62
14:31:00	27	30	62
14:32:00	27	30	62
14:33:00	27	30	62
14:34:00	27	30	62
14:35:00	27	30	62
14:36:00	27	30	62
14:37:00	27	30	62
14:38:00	27	30	62
14:39:00	27	30	62
14:40:00	27	30	62
14:41:00	27	30	62
14:42:00	27	30	62
14:43:00	27	30	62
14:44:00	27	30	62
14:45:00	27	30	62
14:46:00	27	30	62
14:47:00	27	30	62
14:48:00	27	30	62
14:49:00	27	30	62
14:50:00	27	30	62
14:51:00	27	30	62
14:52:00	27	30	62
14:53:00	27	30	62
14:54:00	27	30	62
14:55:00	27	30	62
14:56:00	27	30	62
14:57:00	27	30	62
14:58:00	27	30	62
14:59:00	27	30	63
15:00:00	27	30	62
15:01:00	27	30	63
15:02:00	27	30	63
15:03:00	27	30	63
15:04:00	27	30	62
15:05:00	27	30	62
15:06:00	27	30	63
15:07:00	27	30	62
15:08:00	27	30	62
15:09:00	27	30	62
15:10:00	27	30	62
15:11:00	27	30	62
15:12:00	27	30	62
15:13:00	27	30	62
15:14:00	27	30	62
15:15:00	27	30	62
15:16:00	27	30	62
15:17:00	27	30	62
15:18:00	27	30	62
15:19:00	27	30	62
15:20:00	27	30	62
15:21:00	27	30	62
15:22:00	27	30	62
15:23:00	27	30	62
15:24:00	27	30	62
15:25:00	27	30	62
15:26:00	27	30	62
15:27:00	27	30	62
15:28:00	27	30	62
15:29:00	27	30	62
15:30:00	27	30	62
15:31:00	27	30	62
15:32:00	27	30	63
15:33:00	27	30	62
15:34:00	27	30	62
15:35:00	27	30	62
15:36:00	27	30	62
15:37:00	27	30	62
15:38:00	27	30	62
15:39:00	27	30	63
15:40:00	27	30	63
15:41:00	27	30	63
15:42:00	27	30	63
15:43:00	27	30	63
15:44:00	27	30	63
15:45:00	27	30	63
15:46:00	27	30	63
15:47:00	27	30	63
15:48:00	27	30	63
15:49:00	27	30	63
15:50:00	27	30	63
15:51:00	27	30	63
15:52:00	27	30	63
15:53:00	27	30	63
15:54:00	27	30	63
15:55:00	27	30	63
15:56:00	27	30	63
15:57:00	27	30	63
15:58:00	27	30	63
15:59:00	27	30	63
16:00:00	27	30	63
16:01:00	27	30	63
16:02:00	27	30	63
16:03:00	27	30	63
16:04:00	27	30	63
16:05:00	27	30	63
16:06:00	27	30	63
16:07:00	27	30	63
16:08:00	27	30	63
16:09:00	27	30	63
16:10:00	27	30	63
16:11:00	27	30	63
16:12:00	27	30	63
16:13:00	27	30	63
16:14:00	27	30	63
16:15:00	27	30	63
16:16:00	27	30	63
16:17:00	27	30	63
16:18:00	27	30	63
16:19:00	27	30	63
16:20:00	27	30	63
16:21:00	26	30	63
16:22:00	26	30	63
16:23:00	26	30	63
16:24:00	27	30	63
16:25:00	26	30	63
16:26:00	26	29	62
16:27:00	26	26	63
16:28:00	26	23	62
16:29:00	26	20	62
16:30:00	26	18	61
16:31:00	26	16	61
16:32:00	26	14	61
16:33:00	26	12	61

File: project-root/data/Data Acquisition/Data Acquisition/2002 year (647)/Con 2 AGD PCT-II-50 1900+0.4%TDF-1+0.3%D-19 (35C).txt
--Test Summary--
Full Path and File Name	
Instrument Name	7222 #2
Instrument Type	Consistometer
Instrument Serial Number	128
Test Start Date	16.08.2002
Test Start Time	9:57:58
Test Stop Date	16.08.2002
Test Stop Time	12:34:26
Test Length	2:36:28
Final Sample Time Offset	2:36:00
Controller Schedule Name	
Sampling Period	60 seconds
Comments	MPa:30(30min), T:35(30min), field water, all dry blend
Information	WellID	3/53
Information	Customer	AGD-Usinsk
Information	CementClass	PCT-II-50
Information	CementMfr	Suhoy Log
Information	Additives	0.4%TDF-1+0.3%D-19
Information	Density	1900
Information	BHCT	35
Information	BHST	37
Information	FluidLoss	5.7cc/30min
Information	JobType	168.3 mm csg Tail slurry
Calculated Value	Thickening_Time	N/A
Calculated Value	Setting Time	N/A
Initial Temperature (°C)	27 °C
Final Temperature (°C)	35 °C
Initial Pressure (MPa)	2 MPa
Final Pressure (MPa)	30 MPa
Initial Consistency (Bc)	16 Bc
Final Consistency (Bc)	74 Bc
--Data--
Time (HH:MM:SS)	Temperature (°C)	Pressure (MPa)	Consistency (Bc)
0:00:00	27	2	16
0:01:00	27	3	21
0:02:00	27	4	27
0:03:00	27	5	21
0:04:00	27	6	19
0:05:00	27	6	20
0:06:00	27	8	22
0:07:00	27	9	24
0:08:00	28	9	20
0:09:00	28	10	22
0:10:00	28	11	21
0:11:00	28	12	22
0:12:00	29	13	23
0:13:00	29	14	23
0:14:00	29	15	24
0:15:00	30	16	29
0:16:00	30	17	26
0:17:00	30	18	26
0:18:00	31	19	25
0:19:00	31	20	28
0:20:00	32	21	24
0:21:00	32	22	25
0:22:00	33	23	25
0:23:00	33	24	26
0:24:00	34	24	28
0:25:00	34	25	26
0:26:00	34	26	27
0:27:00	35	27	30
0:28:00	35	28	27
0:29:00	35	29	27
0:30:00	36	30	28
0:31:00	36	30	27
0:32:00	36	30	27
0:33:00	36	30	27
0:34:00	36	30	27
0:35:00	36	30	27
0:36:00	37	30	27
0:37:00	37	30	27
0:38:00	37	30	27
0:39:00	37	30	27
0:40:00	36	30	27
0:41:00	36	30	27
0:42:00	36	30	27
0:43:00	36	30	27
0:44:00	36	30	27
0:45:00	36	30	27
0:46:00	36	30	27
0:47:00	35	30	27
0:48:00	35	30	27
0:49:00	35	30	27
0:50:00	35	30	27
0:51:00	35	30	27
0:52:00	35	30	27
0:53:00	35	30	27
0:54:00	35	30	27
0:55:00	35	30	27
0:56:00	35	30	28
0:57:00	35	30	28
0:58:00	35	30	28
0:59:00	35	30	27
1:00:00	35	30	27
1:01:00	35	30	28
1:02:00	35	30	28
1:03:00	35	31	28
1:04:00	35	31	28
1:05:00	35	31	28
1:06:00	35	31	28
1:07:00	35	31	28
1:08:00	35	31	28
1:09:00	35	31	28
1:10:00	35	31	28
1:11:00	35	31	28
1:12:00	35	31	28
1:13:00	35	31	28
1:14:00	35	31	28
1:15:00	35	31	28
1:16:00	35	31	28
1:17:00	35	31	28
1:18:00	35	31	28
1:19:00	35	31	28
1:20:00	35	31	28
1:21:00	35	31	29
1:22:00	35	31	29
1:23:00	35	31	29
1:24:00	35	31	33
1:25:00	35	31	31
1:26:00	35	31	30
1:27:00	35	31	30
1:28:00	35	31	30
1:29:00	35	30	30
1:30:00	35	30	30
1:31:00	35	31	30
1:32:00	35	30	30
1:33:00	35	30	30
1:34:00	35	31	30
1:35:00	35	31	30
1:36:00	35	31	30
1:37:00	35	31	30
1:38:00	35	31	30
1:39:00	35	31	31
1:40:00	35	31	31
1:41:00	35	31	42
1:42:00	35	31	31
1:43:00	35	31	34
1:44:00	35	30	33
1:45:00	35	31	32
1:46:00	35	30	33
1:47:00	35	31	32
1:48:00	35	30	33
1:49:00	35	31	32
1:50:00	35	31	32
1:51:00	35	31	33
1:52:00	35	30	33
1:53:00	35	30	33
1:54:00	35	31	33
1:55:00	35	30	34
1:56:00	35	30	35
1:57:00	35	31	35
1:58:00	35	31	35
1:59:00	35	30	35
2:00:00	35	30	36
2:01:00	35	31	36
2:02:00	35	30	36
2:03:00	35	30	36
2:04:00	35	30	38
2:05:00	35	30	38
2:06:00	35	30	39
2:07:00	35	30	40
2:08:00	35	30	40
2:09:00	35	30	42
2:10:00	35	30	42
2:11:00	35	30	43
2:12:00	35	30	44
2:13:00	35	30	44
2:14:00	35	30	44
2:15:00	35	30	45
2:16:00	35	30	45
2:17:00	35	30	46
2:18:00	35	30	46
2:19:00	35	30	46
2:20:00	35	30	46
2:21:00	35	30	46
2:22:00	35	30	49
2:23:00	35	30	50
2:24:00	35	30	51
2:25:00	35	30	55
2:26:00	35	30	53
2:27:00	35	30	53
2:28:00	35	30	55
2:29:00	35	30	55
2:30:00	35	30	55
2:31:00	35	30	57
2:32:00	35	30	57
2:33:00	35	30	58
2:34:00	35	30	59
2:35:00	35	30	61
2:36:00	35	30	74

File: project-root/data/Data Acquisition/Data Acquisition/2002 year (647)/Con 2 AGD PCT-II-50 1900+0.4%TDF-1+0.5%D-19 (35C).txt
--Test Summary--
Full Path and File Name	
Instrument Name	7222 #2
Instrument Type	Consistometer
Instrument Serial Number	128
Test Start Date	15.08.2002
Test Start Time	17:15:49
Test Stop Date	16.08.2002
Test Stop Time	8:37:31
Test Length	15:21:42
Final Sample Time Offset	15:21:00
Controller Schedule Name	
Sampling Period	60 seconds
Comments	MPa:30(30min), T:35(30min), field water, all dry blend
Information	WellID	3/53
Information	Customer	AGD-Usinsk
Information	CementClass	PCT-II-50
Information	CementMfr	Suhoy Log
Information	Additives	0.4%TDF-1+0.5%D-19
Information	Density	1900
Information	BHCT	35
Information	BHST	37
Information	FluidLoss	
Information	JobType	168.3 mm csg Tail slurry
Calculated Value	Thickening_Time	3:51:00
Calculated Value	Setting Time	N/A
Initial Temperature (°C)	25 °C
Final Temperature (°C)	28 °C
Initial Pressure (MPa)	2 MPa
Final Pressure (MPa)	30 MPa
Initial Consistency (Bc)	11 Bc
Final Consistency (Bc)	90 Bc
--Data--
Time (HH:MM:SS)	Temperature (°C)	Pressure (MPa)	Consistency (Bc)
0:00:00	25	2	11
0:01:00	25	3	11
0:02:00	25	4	11
0:03:00	25	5	11
0:04:00	25	6	11
0:05:00	25	7	11
0:06:00	25	7	11
0:07:00	25	9	11
0:08:00	26	10	11
0:09:00	26	11	11
0:10:00	26	11	12
0:11:00	27	12	12
0:12:00	27	13	12
0:13:00	28	14	12
0:14:00	29	15	12
0:15:00	29	16	13
0:16:00	30	17	13
0:17:00	30	18	12
0:18:00	31	19	13
0:19:00	31	20	13
0:20:00	32	21	13
0:21:00	32	21	13
0:22:00	33	22	14
0:23:00	33	24	14
0:24:00	33	25	14
0:25:00	34	25	14
0:26:00	34	26	14
0:27:00	35	27	14
0:28:00	35	28	14
0:29:00	35	29	13
0:30:00	35	30	13
0:31:00	36	30	12
0:32:00	36	30	12
0:33:00	36	30	12
0:34:00	36	30	12
0:35:00	36	30	13
0:36:00	37	30	13
0:37:00	37	30	13
0:38:00	37	30	13
0:39:00	37	30	13
0:40:00	37	30	13
0:41:00	36	30	13
0:42:00	36	30	13
0:43:00	36	30	13
0:44:00	36	30	13
0:45:00	36	30	14
0:46:00	36	30	14
0:47:00	35	30	14
0:48:00	35	30	14
0:49:00	35	30	14
0:50:00	35	30	14
0:51:00	35	30	14
0:52:00	35	30	14
0:53:00	35	30	14
0:54:00	35	30	14
0:55:00	35	30	14
0:56:00	35	31	14
0:57:00	35	31	14
0:58:00	35	31	14
0:59:00	35	31	14
1:00:00	35	31	14
1:01:00	35	31	14
1:02:00	35	31	14
1:03:00	35	31	14
1:04:00	35	31	14
1:05:00	35	31	14
1:06:00	35	31	15
1:07:00	35	31	15
1:08:00	35	31	14
1:09:00	35	31	15
1:10:00	35	31	15
1:11:00	35	31	15
1:12:00	35	31	15
1:13:00	35	31	15
1:14:00	35	31	15
1:15:00	35	31	15
1:16:00	35	31	15
1:17:00	35	31	15
1:18:00	35	31	16
1:19:00	35	31	16
1:20:00	35	31	16
1:21:00	35	31	16
1:22:00	35	31	16
1:23:00	35	31	16
1:24:00	35	31	17
1:25:00	35	31	16
1:26:00	35	31	16
1:27:00	35	31	16
1:28:00	35	31	17
1:29:00	35	31	16
1:30:00	35	31	17
1:31:00	35	31	17
1:32:00	35	31	17
1:33:00	35	31	17
1:34:00	35	31	18
1:35:00	35	31	17
1:36:00	35	31	17
1:37:00	35	31	18
1:38:00	35	31	18
1:39:00	35	31	18
1:40:00	35	31	18
1:41:00	35	31	18
1:42:00	35	31	18
1:43:00	35	31	18
1:44:00	35	31	18
1:45:00	35	31	18
1:46:00	35	31	19
1:47:00	35	31	19
1:48:00	35	31	19
1:49:00	35	31	19
1:50:00	35	31	19
1:51:00	35	31	19
1:52:00	35	31	19
1:53:00	35	31	19
1:54:00	35	31	19
1:55:00	35	31	19
1:56:00	35	31	19
1:57:00	35	31	20
1:58:00	35	31	19
1:59:00	35	31	20
2:00:00	35	31	19
2:01:00	35	31	19
2:02:00	35	31	19
2:03:00	35	31	19
2:04:00	35	31	19
2:05:00	35	31	19
2:06:00	35	31	19
2:07:00	35	31	19
2:08:00	35	31	20
2:09:00	35	31	21
2:10:00	35	31	21
2:11:00	35	31	21
2:12:00	35	31	21
2:13:00	35	31	20
2:14:00	35	31	20
2:15:00	35	31	21
2:16:00	35	31	21
2:17:00	35	31	21
2:18:00	35	31	21
2:19:00	35	31	21
2:20:00	35	31	21
2:21:00	35	31	23
2:22:00	35	31	23
2:23:00	35	31	24
2:24:00	35	31	24
2:25:00	35	31	23
2:26:00	35	31	23
2:27:00	35	31	24
2:28:00	35	31	25
2:29:00	35	31	25
2:30:00	35	31	26
2:31:00	35	31	26
2:32:00	35	31	26
2:33:00	35	31	26
2:34:00	35	31	26
2:35:00	35	31	27
2:36:00	35	31	28
2:37:00	35	31	28
2:38:00	35	31	28
2:39:00	35	31	29
2:40:00	35	31	29
2:41:00	35	31	29
2:42:00	35	31	30
2:43:00	35	31	30
2:44:00	35	31	30
2:45:00	35	31	31
2:46:00	35	31	32
2:47:00	35	31	32
2:48:00	35	31	32
2:49:00	35	31	32
2:50:00	35	31	32
2:51:00	35	31	32
2:52:00	35	30	33
2:53:00	35	31	34
2:54:00	35	31	35
2:55:00	35	30	35
2:56:00	35	30	35
2:57:00	35	30	36
2:58:00	35	31	36
2:59:00	35	30	36
3:00:00	35	31	37
3:01:00	35	30	38
3:02:00	35	30	38
3:03:00	35	30	39
3:04:00	35	30	39
3:05:00	35	31	39
3:06:00	35	30	40
3:07:00	35	31	40
3:08:00	35	31	41
3:09:00	35	30	41
3:10:00	35	30	42
3:11:00	35	31	41
3:12:00	35	30	44
3:13:00	35	30	43
3:14:00	35	30	44
3:15:00	35	30	45
3:16:00	35	30	45
3:17:00	35	30	46
3:18:00	35	30	47
3:19:00	35	30	47
3:20:00	35	30	47
3:21:00	35	30	48
3:22:00	35	30	48
3:23:00	35	30	49
3:24:00	35	30	49
3:25:00	35	30	50
3:26:00	36	30	51
3:27:00	36	30	51
3:28:00	36	30	52
3:29:00	36	30	52
3:30:00	36	30	53
3:31:00	36	30	54
3:32:00	36	30	55
3:33:00	36	30	55
3:34:00	36	30	55
3:35:00	36	30	56
3:36:00	36	30	57
3:37:00	36	30	57
3:38:00	36	30	58
3:39:00	36	30	59
3:40:00	36	30	60
3:41:00	36	30	61
3:42:00	36	30	62
3:43:00	36	30	64
3:44:00	36	30	65
3:45:00	36	30	66
3:46:00	36	30	67
3:47:00	36	30	68
3:48:00	36	30	69
3:49:00	36	30	70
3:50:00	36	30	71
3:51:00	36	30	72
3:52:00	36	30	74
3:53:00	37	30	75
3:54:00	37	30	77
3:55:00	37	30	79
3:56:00	37	30	81
3:57:00	37	30	90
3:58:00	37	30	85
3:59:00	37	30	87
4:00:00	37	30	89
4:01:00	37	30	92
4:02:00	37	30	94
4:03:00	37	30	96
4:04:00	37	30	97
4:05:00	37	30	100
4:06:00	37	30	90
4:07:00	37	30	89
4:08:00	37	30	89
4:09:00	37	30	89
4:10:00	38	30	89
4:11:00	38	30	89
4:12:00	38	30	89
4:13:00	38	30	89
4:14:00	38	30	89
4:15:00	38	30	89
4:16:00	38	30	89
4:17:00	39	30	89
4:18:00	39	30	89
4:19:00	39	30	89
4:20:00	39	30	89
4:21:00	39	30	89
4:22:00	39	30	89
4:23:00	39	30	89
4:24:00	39	30	89
4:25:00	39	30	89
4:26:00	39	30	89
4:27:00	39	30	89
4:28:00	39	30	89
4:29:00	40	30	89
4:30:00	40	30	89
4:31:00	40	30	89
4:32:00	40	30	89
4:33:00	40	30	89
4:34:00	40	30	89
4:35:00	40	30	89
4:36:00	40	30	89
4:37:00	40	30	89
4:38:00	40	30	89
4:39:00	40	30	89
4:40:00	40	30	89
4:41:00	40	30	89
4:42:00	40	30	89
4:43:00	40	30	89
4:44:00	40	30	89
4:45:00	40	30	89
4:46:00	40	30	89
4:47:00	40	30	89
4:48:00	40	30	89
4:49:00	40	30	89
4:50:00	40	30	89
4:51:00	40	30	89
4:52:00	40	30	89
4:53:00	41	30	89
4:54:00	41	30	89
4:55:00	41	30	89
4:56:00	41	30	89
4:57:00	41	30	89
4:58:00	41	30	89
4:59:00	41	30	89
5:00:00	41	30	89
5:01:00	41	30	89
5:02:00	41	30	89
5:03:00	41	30	89
5:04:00	41	30	89
5:05:00	41	30	89
5:06:00	41	30	89
5:07:00	41	30	89
5:08:00	41	30	89
5:09:00	41	30	89
5:10:00	41	30	89
5:11:00	41	30	89
5:12:00	41	30	89
5:13:00	41	30	89
5:14:00	41	30	89
5:15:00	41	30	89
5:16:00	41	30	89
5:17:00	41	30	89
5:18:00	41	30	89
5:19:00	41	30	89
5:20:00	41	30	89
5:21:00	41	30	89
5:22:00	41	30	89
5:23:00	41	30	89
5:24:00	41	30	89
5:25:00	41	30	89
5:26:00	41	30	89
5:27:00	41	30	89
5:28:00	41	30	89
5:29:00	41	30	89
5:30:00	41	30	89
5:31:00	41	30	89
5:32:00	41	30	89
5:33:00	41	30	89
5:34:00	41	30	89
5:35:00	41	30	89
5:36:00	41	30	89
5:37:00	41	30	89
5:38:00	41	30	89
5:39:00	41	30	89
5:40:00	41	30	89
5:41:00	41	30	89
5:42:00	41	30	89
5:43:00	41	30	89
5:44:00	41	30	89
5:45:00	41	30	89
5:46:00	41	30	89
5:47:00	41	30	89
5:48:00	41	30	89
5:49:00	41	30	89
5:50:00	41	30	89
5:51:00	40	30	89
5:52:00	41	30	89
5:53:00	40	30	89
5:54:00	40	30	89
5:55:00	40	30	89
5:56:00	40	30	89
5:57:00	40	30	89
5:58:00	40	30	89
5:59:00	40	30	89
6:00:00	40	30	89
6:01:00	40	30	89
6:02:00	40	30	89
6:03:00	40	30	89
6:04:00	40	30	89
6:05:00	40	30	89
6:06:00	40	30	89
6:07:00	40	30	89
6:08:00	40	30	89
6:09:00	40	30	89
6:10:00	40	30	89
6:11:00	40	30	89
6:12:00	40	30	89
6:13:00	40	30	89
6:14:00	40	30	89
6:15:00	40	30	89
6:16:00	40	30	89
6:17:00	40	30	89
6:18:00	40	30	89
6:19:00	40	30	89
6:20:00	40	30	89
6:21:00	39	30	89
6:22:00	39	30	89
6:23:00	39	30	89
6:24:00	39	30	89
6:25:00	39	30	89
6:26:00	39	30	89
6:27:00	39	30	89
6:28:00	39	30	89
6:29:00	39	30	89
6:30:00	39	30	89
6:31:00	39	30	89
6:32:00	39	30	89
6:33:00	39	30	89
6:34:00	39	30	89
6:35:00	39	30	89
6:36:00	39	30	89
6:37:00	39	30	89
6:38:00	39	30	89
6:39:00	39	30	89
6:40:00	39	30	89
6:41:00	39	30	89
6:42:00	39	30	89
6:43:00	38	30	89
6:44:00	38	30	89
6:45:00	38	30	89
6:46:00	38	30	89
6:47:00	38	30	89
6:48:00	38	30	89
6:49:00	38	30	89
6:50:00	38	30	89
6:51:00	38	30	89
6:52:00	38	30	89
6:53:00	38	30	89
6:54:00	38	30	89
6:55:00	38	30	89
6:56:00	38	30	89
6:57:00	38	30	89
6:58:00	38	30	89
6:59:00	38	30	89
7:00:00	38	30	89
7:01:00	38	30	89
7:02:00	38	30	89
7:03:00	38	30	89
7:04:00	38	30	89
7:05:00	37	30	89
7:06:00	37	30	89
7:07:00	37	30	89
7:08:00	37	30	89
7:09:00	37	30	89
7:10:00	37	30	89
7:11:00	37	30	89
7:12:00	37	30	89
7:13:00	37	30	89
7:14:00	37	30	89
7:15:00	37	30	89
7:16:00	37	30	89
7:17:00	37	30	89
7:18:00	37	30	89
7:19:00	37	30	89
7:20:00	37	30	89
7:21:00	37	30	89
7:22:00	37	30	89
7:23:00	37	30	89
7:24:00	37	30	89
7:25:00	37	30	89
7:26:00	37	30	89
7:27:00	37	30	89
7:28:00	37	30	89
7:29:00	37	30	89
7:30:00	36	30	89
7:31:00	36	30	89
7:32:00	36	30	89
7:33:00	36	30	89
7:34:00	36	30	89
7:35:00	36	30	89
7:36:00	36	30	89
7:37:00	36	30	89
7:38:00	36	30	89
7:39:00	36	30	89
7:40:00	36	30	89
7:41:00	36	30	89
7:42:00	36	30	89
7:43:00	36	30	89
7:44:00	36	30	89
7:45:00	36	30	89
7:46:00	36	30	89
7:47:00	36	30	89
7:48:00	36	30	89
7:49:00	36	30	89
7:50:00	36	30	89
7:51:00	36	30	89
7:52:00	36	30	89
7:53:00	36	30	89
7:54:00	36	30	89
7:55:00	36	30	89
7:56:00	36	30	89
7:57:00	35	30	89
7:58:00	35	30	89
7:59:00	35	30	89
8:00:00	35	30	89
8:01:00	35	30	89
8:02:00	35	30	89
8:03:00	35	30	89
8:04:00	35	30	89
8:05:00	35	30	89
8:06:00	35	30	89
8:07:00	35	30	89
8:08:00	35	30	89
8:09:00	35	30	89
8:10:00	35	30	89
8:11:00	35	30	89
8:12:00	35	30	89
8:13:00	35	30	89
8:14:00	35	30	89
8:15:00	35	30	89
8:16:00	35	30	89
8:17:00	35	30	89
8:18:00	35	30	89
8:19:00	35	30	89
8:20:00	35	30	89
8:21:00	35	30	89
8:22:00	35	30	89
8:23:00	35	30	89
8:24:00	35	30	89
8:25:00	35	30	89
8:26:00	34	30	89
8:27:00	34	30	89
8:28:00	34	30	89
8:29:00	34	30	89
8:30:00	34	30	89
8:31:00	34	30	89
8:32:00	34	30	89
8:33:00	34	30	89
8:34:00	34	30	89
8:35:00	34	30	89
8:36:00	34	30	89
8:37:00	34	30	89
8:38:00	34	30	89
8:39:00	34	30	89
8:40:00	34	30	89
8:41:00	34	30	89
8:42:00	34	30	89
8:43:00	34	30	89
8:44:00	34	30	89
8:45:00	34	30	89
8:46:00	34	30	89
8:47:00	34	30	89
8:48:00	34	30	89
8:49:00	34	30	89
8:50:00	34	30	89
8:51:00	34	30	89
8:52:00	34	30	89
8:53:00	34	30	89
8:54:00	34	30	89
8:55:00	34	30	89
8:56:00	34	30	89
8:57:00	34	30	89
8:58:00	34	30	89
8:59:00	33	30	89
9:00:00	33	30	89
9:01:00	33	30	89
9:02:00	33	30	89
9:03:00	33	30	89
9:04:00	33	30	89
9:05:00	33	30	89
9:06:00	33	30	89
9:07:00	33	30	89
9:08:00	33	30	89
9:09:00	33	30	89
9:10:00	33	30	89
9:11:00	33	30	89
9:12:00	33	30	89
9:13:00	33	30	89
9:14:00	33	30	89
9:15:00	33	30	89
9:16:00	33	30	89
9:17:00	33	30	89
9:18:00	33	30	89
9:19:00	33	30	89
9:20:00	33	30	89
9:21:00	33	30	89
9:22:00	33	30	89
9:23:00	33	30	89
9:24:00	33	30	89
9:25:00	33	30	89
9:26:00	33	30	89
9:27:00	33	30	89
9:28:00	33	30	89
9:29:00	33	30	89
9:30:00	33	30	89
9:31:00	33	30	89
9:32:00	33	30	89
9:33:00	33	30	89
9:34:00	33	30	89
9:35:00	33	30	89
9:36:00	33	30	89
9:37:00	33	30	89
9:38:00	33	30	89
9:39:00	32	30	89
9:40:00	32	30	89
9:41:00	32	30	89
9:42:00	32	30	89
9:43:00	32	30	89
9:44:00	32	30	89
9:45:00	32	30	89
9:46:00	32	30	89
9:47:00	32	30	89
9:48:00	32	30	89
9:49:00	32	30	89
9:50:00	32	30	89
9:51:00	32	30	89
9:52:00	32	30	89
9:53:00	32	30	89
9:54:00	32	30	89
9:55:00	32	30	89
9:56:00	32	30	89
9:57:00	32	30	89
9:58:00	32	30	89
9:59:00	32	30	88
10:00:00	32	30	88
10:01:00	32	30	88
10:02:00	32	30	88
10:03:00	32	30	88
10:04:00	32	30	88
10:05:00	32	30	88
10:06:00	32	30	88
10:07:00	32	30	88
10:08:00	32	30	88
10:09:00	32	30	88
10:10:00	32	30	88
10:11:00	32	30	88
10:12:00	32	30	88
10:13:00	32	30	88
10:14:00	32	30	88
10:15:00	32	30	88
10:16:00	32	30	88
10:17:00	32	30	88
10:18:00	32	30	88
10:19:00	32	30	88
10:20:00	32	30	88
10:21:00	32	30	88
10:22:00	31	30	88
10:23:00	31	30	88
10:24:00	32	30	88
10:25:00	31	30	88
10:26:00	31	30	88
10:27:00	31	30	89
10:28:00	31	30	89
10:29:00	31	30	88
10:30:00	31	30	89
10:31:00	31	30	89
10:32:00	31	30	89
10:33:00	31	30	89
10:34:00	31	30	89
10:35:00	31	30	89
10:36:00	31	30	89
10:37:00	31	30	89
10:38:00	31	30	89
10:39:00	31	30	89
10:40:00	31	30	89
10:41:00	31	30	89
10:42:00	31	30	89
10:43:00	31	30	89
10:44:00	31	30	89
10:45:00	31	30	89
10:46:00	31	30	89
10:47:00	31	30	89
10:48:00	31	30	89
10:49:00	31	30	89
10:50:00	31	30	89
10:51:00	31	30	89
10:52:00	31	30	89
10:53:00	31	30	89
10:54:00	31	30	89
10:55:00	31	30	89
10:56:00	31	30	89
10:57:00	31	30	89
10:58:00	31	30	89
10:59:00	31	30	89
11:00:00	31	30	89
11:01:00	31	30	89
11:02:00	31	30	89
11:03:00	31	30	89
11:04:00	31	30	89
11:05:00	31	30	89
11:06:00	31	30	89
11:07:00	31	30	89
11:08:00	31	30	89
11:09:00	31	30	89
11:10:00	31	30	89
11:11:00	31	30	89
11:12:00	31	30	89
11:13:00	31	30	89
11:14:00	31	30	89
11:15:00	30	30	89
11:16:00	31	30	89
11:17:00	30	30	89
11:18:00	30	30	89
11:19:00	30	30	89
11:20:00	30	30	89
11:21:00	30	30	89
11:22:00	30	30	89
11:23:00	30	30	89
11:24:00	30	30	89
11:25:00	30	30	89
11:26:00	30	30	89
11:27:00	30	30	89
11:28:00	30	30	89
11:29:00	30	30	89
11:30:00	30	30	89
11:31:00	30	30	89
11:32:00	30	30	89
11:33:00	30	30	89
11:34:00	30	30	89
11:35:00	30	30	89
11:36:00	30	30	89
11:37:00	30	30	89
11:38:00	30	30	89
11:39:00	30	30	89
11:40:00	30	30	89
11:41:00	30	30	89
11:42:00	30	30	89
11:43:00	30	30	89
11:44:00	30	30	89
11:45:00	30	30	89
11:46:00	30	30	89
11:47:00	30	30	89
11:48:00	30	30	89
11:49:00	30	30	89
11:50:00	30	30	89
11:51:00	30	30	89
11:52:00	30	30	89
11:53:00	30	30	89
11:54:00	30	30	89
11:55:00	30	30	89
11:56:00	30	30	89
11:57:00	30	30	89
11:58:00	30	30	89
11:59:00	30	30	89
12:00:00	30	30	89
12:01:00	30	30	89
12:02:00	30	30	89
12:03:00	30	30	89
12:04:00	30	30	89
12:05:00	30	30	89
12:06:00	30	30	89
12:07:00	30	30	89
12:08:00	30	30	89
12:09:00	30	30	89
12:10:00	30	30	89
12:11:00	30	30	89
12:12:00	30	30	89
12:13:00	30	30	89
12:14:00	30	30	89
12:15:00	30	30	89
12:16:00	30	30	89
12:17:00	30	30	89
12:18:00	30	30	89
12:19:00	30	30	89
12:20:00	30	30	89
12:21:00	29	30	89
12:22:00	30	30	89
12:23:00	29	30	89
12:24:00	29	30	89
12:25:00	29	30	89
12:26:00	29	30	89
12:27:00	29	30	89
12:28:00	29	30	89
12:29:00	29	30	89
12:30:00	29	30	89
12:31:00	29	30	89
12:32:00	29	30	89
12:33:00	29	30	89
12:34:00	29	30	89
12:35:00	29	30	89
12:36:00	29	30	89
12:37:00	29	30	89
12:38:00	29	30	89
12:39:00	29	30	89
12:40:00	29	30	89
12:41:00	29	30	89
12:42:00	29	30	89
12:43:00	29	30	89
12:44:00	29	30	89
12:45:00	29	30	89
12:46:00	29	30	89
12:47:00	29	30	89
12:48:00	29	30	89
12:49:00	29	30	89
12:50:00	29	30	89
12:51:00	29	30	89
12:52:00	29	30	89
12:53:00	29	30	89
12:54:00	29	30	89
12:55:00	29	30	89
12:56:00	29	30	89
12:57:00	29	30	89
12:58:00	29	30	89
12:59:00	29	30	89
13:00:00	29	30	89
13:01:00	29	30	89
13:02:00	29	30	89
13:03:00	29	30	89
13:04:00	29	30	89
13:05:00	29	30	89
13:06:00	29	30	89
13:07:00	29	30	89
13:08:00	29	30	89
13:09:00	29	30	89
13:10:00	29	30	89
13:11:00	29	30	90
13:12:00	29	30	90
13:13:00	29	30	90
13:14:00	29	30	90
13:15:00	29	30	90
13:16:00	29	30	90
13:17:00	29	30	90
13:18:00	29	30	90
13:19:00	29	30	90
13:20:00	29	30	90
13:21:00	29	30	90
13:22:00	29	30	90
13:23:00	29	30	90
13:24:00	29	30	90
13:25:00	29	30	90
13:26:00	29	30	90
13:27:00	29	30	90
13:28:00	29	30	90
13:29:00	29	30	90
13:30:00	29	30	90
13:31:00	29	30	90
13:32:00	29	30	90
13:33:00	29	30	90
13:34:00	29	30	90
13:35:00	29	30	90
13:36:00	29	30	90
13:37:00	29	30	90
13:38:00	29	30	90
13:39:00	29	30	90
13:40:00	29	30	90
13:41:00	29	30	90
13:42:00	29	30	90
13:43:00	28	30	90
13:44:00	28	30	90
13:45:00	28	30	90
13:46:00	28	30	90
13:47:00	28	30	90
13:48:00	28	30	90
13:49:00	28	30	90
13:50:00	28	30	90
13:51:00	28	30	90
13:52:00	28	30	90
13:53:00	28	30	90
13:54:00	28	30	90
13:55:00	28	30	90
13:56:00	28	30	90
13:57:00	28	30	90
13:58:00	28	30	90
13:59:00	28	30	90
14:00:00	28	30	90
14:01:00	28	30	90
14:02:00	28	30	90
14:03:00	28	30	90
14:04:00	28	30	90
14:05:00	28	30	90
14:06:00	28	30	90
14:07:00	28	30	90
14:08:00	28	30	90
14:09:00	28	30	90
14:10:00	28	30	90
14:11:00	28	30	90
14:12:00	28	30	90
14:13:00	28	30	90
14:14:00	28	30	90
14:15:00	28	30	90
14:16:00	28	30	90
14:17:00	28	30	90
14:18:00	28	30	90
14:19:00	28	30	90
14:20:00	28	30	90
14:21:00	28	30	90
14:22:00	28	30	90
14:23:00	28	30	90
14:24:00	28	30	90
14:25:00	28	30	90
14:26:00	28	30	90
14:27:00	28	30	90
14:28:00	28	30	90
14:29:00	28	30	90
14:30:00	28	30	90
14:31:00	28	30	90
14:32:00	28	30	90
14:33:00	28	30	90
14:34:00	28	30	90
14:35:00	28	30	90
14:36:00	28	30	90
14:37:00	28	30	90
14:38:00	28	30	90
14:39:00	28	30	90
14:40:00	28	30	90
14:41:00	28	30	90
14:42:00	28	30	90
14:43:00	28	30	90
14:44:00	28	30	90
14:45:00	28	30	90
14:46:00	28	30	90
14:47:00	28	30	90
14:48:00	28	30	90
14:49:00	28	30	90
14:50:00	28	30	90
14:51:00	28	30	90
14:52:00	28	30	90
14:53:00	28	30	90
14:54:00	28	30	90
14:55:00	28	30	90
14:56:00	28	30	90
14:57:00	28	30	90
14:58:00	28	30	90
14:59:00	28	30	90
15:00:00	28	30	90
15:01:00	28	30	90
15:02:00	28	30	90
15:03:00	28	30	90
15:04:00	28	30	90
15:05:00	28	30	90
15:06:00	28	30	90
15:07:00	28	30	90
15:08:00	28	30	90
15:09:00	28	30	90
15:10:00	28	30	90
15:11:00	28	30	90
15:12:00	28	30	90
15:13:00	28	30	90
15:14:00	28	30	90
15:15:00	28	30	90
15:16:00	28	30	90
15:17:00	28	30	90
15:18:00	28	30	90
15:19:00	28	30	90
15:20:00	28	30	90
15:21:00	28	30	90
