Repository: ProgWizer/parser

File: project-root/data/Data Acquisition/Data Acquisition/2002 year (647)/Con 2 AGD PCT-II-50 1900+0.8%TDF-1+0.1%D-19 (35C).txt
--Test Summary--
Full Path and File Name	
Instrument Name	7222 #2
Instrument Type	Consistometer
Instrument Serial Number	128
Test Start Date	21.08.2002
Test Start Time	16:15:31
Test Stop Date	22.08.2002
Test Stop Time	8:31:50
Test Length	16:16:19
Final Sample Time Offset	16:16:00
Controller Schedule Name	
Sampling Period	60 seconds
Comments	MPa: 30(30min), T: 35C(30min), field water, dry-blending
Information	WellID	3/53
Information	Customer	AGD-Usinsk
Information	CementClass	PCT-II-50
Information	CementMfr	Sukhoy Log
Information	Additives	0.8%TDF-1+0.1%D-19
Information	Density	1900
Information	BHCT	35
Information	BHST	37
Information	FluidLoss	
Information	JobType	146 mm csg tail slurry
Calculated Value	Thickening_Time	3:02:00
Calculated Value	Setting Time	N/A
Initial Temperature (°C)	25 °C
Final Temperature (°C)	27 °C
Initial Pressure (MPa)	2 MPa
Final Pressure (MPa)	30 MPa
Initial Consistency (Bc)	15 Bc
Final Consistency (Bc)	73 Bc
--Data--
Time (HH:MM:SS)	Temperature (°C)	Pressure (MPa)	Consistency (Bc)
0:00:00	25	2	15
0:01:00	25	3	13
0:02:00	25	4	13
0:03:00	25	5	12
0:04:00	25	6	11
0:05:00	25	7	13
0:06:00	25	8	11
0:07:00	26	9	11
0:08:00	26	10	11
0:09:00	26	11	11
0:10:00	27	12	11
0:11:00	27	12	11
0:12:00	28	14	11
0:13:00	28	15	11
0:14:00	29	15	11
0:15:00	29	17	11
0:16:00	30	17	11
0:17:00	30	18	11
0:18:00	31	19	10
0:19:00	31	20	10
0:20:00	31	21	10
0:21:00	32	22	15
0:22:00	32	23	13
0:23:00	33	24	14
0:24:00	33	25	19
0:25:00	33	25	18
0:26:00	34	27	18
0:27:00	34	28	18
0:28:00	35	28	17
0:29:00	35	29	19
0:30:00	35	30	19
0:31:00	36	30	18
0:32:00	36	30	18
0:33:00	36	30	18
0:34:00	36	30	17
0:35:00	36	30	17
0:36:00	36	30	22
0:37:00	36	30	24
0:38:00	36	30	18
0:39:00	36	30	18
0:40:00	36	30	18
0:41:00	36	30	18
0:42:00	36	30	19
0:43:00	36	30	20
0:44:00	36	30	20
0:45:00	36	30	21
0:46:00	36	30	21
0:47:00	36	30	22
0:48:00	36	30	21
0:49:00	35	30	22
0:50:00	35	30	21
0:51:00	35	30	21
0:52:00	35	30	22
0:53:00	35	30	22
0:54:00	35	30	22
0:55:00	35	30	32
0:56:00	35	30	31
0:57:00	35	30	23
0:58:00	35	30	24
0:59:00	35	31	32
1:00:00	35	31	24
1:01:00	35	31	24
1:02:00	35	31	24
1:03:00	35	31	24
1:04:00	35	31	25
1:05:00	35	31	25
1:06:00	35	31	26
1:07:00	35	31	26
1:08:00	35	31	26
1:09:00	35	31	26
1:10:00	35	31	26
1:11:00	35	31	26
1:12:00	35	31	26
1:13:00	35	31	26
1:14:00	35	31	26
1:15:00	35	31	26
1:16:00	35	31	27
1:17:00	35	31	27
1:18:00	35	31	27
1:19:00	35	31	27
1:20:00	35	31	27
1:21:00	35	31	27
1:22:00	35	31	27
1:23:00	35	31	27
1:24:00	35	31	28
1:25:00	35	31	28
1:26:00	35	31	28
1:27:00	35	31	28
1:28:00	35	31	28
1:29:00	35	31	29
1:30:00	35	31	29
1:31:00	35	31	29
1:32:00	35	31	29
1:33:00	35	31	30
1:34:00	35	31	30
1:35:00	35	31	30
1:36:00	35	31	30
1:37:00	35	31	30
1:38:00	35	31	30
1:39:00	35	31	30
1:40:00	35	31	31
1:41:00	35	31	32
1:42:00	35	31	32
1:43:00	35	31	33
1:44:00	35	31	35
1:45:00	35	31	34
1:46:00	35	31	40
1:47:00	35	30	41
1:48:00	35	31	44
1:49:00	35	31	42
1:50:00	35	30	35
1:51:00	35	31	37
1:52:00	35	30	36
1:53:00	35	31	37
1:54:00	35	30	35
1:55:00	35	30	35
1:56:00	35	31	36
1:57:00	35	30	36
1:58:00	35	31	37
1:59:00	35	30	37
2:00:00	35	30	38
2:01:00	35	30	38
2:02:00	35	30	38
2:03:00	35	30	38
2:04:00	35	30	38
2:05:00	35	30	38
2:06:00	35	30	39
2:07:00	35	30	39
2:08:00	35	30	39
2:09:00	35	30	40
2:10:00	35	30	41
2:11:00	35	30	41
2:12:00	35	30	41
2:13:00	35	30	42
2:14:00	35	30	42
2:15:00	35	30	42
2:16:00	35	30	42
2:17:00	35	30	42
2:18:00	35	30	43
2:19:00	35	30	44
2:20:00	35	30	45
2:21:00	35	30	45
2:22:00	35	30	45
2:23:00	35	30	45
2:24:00	35	30	45
2:25:00	35	30	46
2:26:00	35	30	46
2:27:00	35	30	46
2:28:00	35	30	46
2:29:00	35	30	46
2:30:00	35	30	46
2:31:00	35	30	47
2:32:00	35	30	48
2:33:00	35	30	49
2:34:00	35	30	49
2:35:00	36	30	50
2:36:00	35	30	50
2:37:00	36	30	50
2:38:00	36	30	50
2:39:00	36	30	51
2:40:00	36	30	51
2:41:00	36	30	51
2:42:00	36	30	53
2:43:00	36	30	54
2:44:00	36	30	54
2:45:00	36	30	56
2:46:00	36	30	56
2:47:00	36	30	56
2:48:00	36	30	56
2:49:00	36	30	56
2:50:00	36	30	58
2:51:00	36	30	58
2:52:00	36	30	58
2:53:00	36	30	59
2:54:00	36	30	60
2:55:00	36	30	60
2:56:00	36	30	61
2:57:00	36	30	64
2:58:00	36	30	64
2:59:00	36	30	66
3:00:00	36	30	68
3:01:00	36	30	75
3:02:00	36	30	89
3:03:00	36	30	83
3:04:00	36	30	75
3:05:00	36	30	82
3:06:00	36	30	86
3:07:00	36	30	90
3:08:00	36	30	84
3:09:00	36	30	82
3:10:00	36	30	82
3:11:00	37	30	81
3:12:00	37	30	80
3:13:00	37	30	78
3:14:00	37	30	78
3:15:00	37	30	78
3:16:00	37	30	78
3:17:00	37	30	78
3:18:00	37	30	79
3:19:00	37	30	79
3:20:00	37	30	79
3:21:00	37	30	79
3:22:00	37	30	79
3:23:00	37	30	79
3:24:00	37	30	79
3:25:00	37	30	79
3:26:00	37	30	79
3:27:00	37	30	79
3:28:00	37	30	79
3:29:00	37	30	79
3:30:00	37	30	79
3:31:00	37	30	79
3:32:00	38	30	79
3:33:00	38	30	79
3:34:00	38	30	79
3:35:00	38	30	79
3:36:00	38	30	79
3:37:00	38	30	80
3:38:00	38	30	80
3:39:00	38	30	80
3:40:00	38	30	80
3:41:00	38	30	80
3:42:00	38	30	80
3:43:00	38	30	80
3:44:00	38	30	80
3:45:00	38	30	80
3:46:00	38	30	80
3:47:00	38	30	80
3:48:00	38	30	80
3:49:00	38	30	80
3:50:00	38	30	80
3:51:00	38	30	80
3:52:00	38	30	80
3:53:00	38	30	80
3:54:00	38	30	80
3:55:00	38	30	80
3:56:00	38	30	80
3:57:00	38	30	80
3:58:00	38	30	80
3:59:00	38	30	80
4:00:00	38	30	80
4:01:00	38	30	80
4:02:00	38	30	80
4:03:00	38	30	80
4:04:00	38	30	80
4:05:00	38	30	80
4:06:00	38	30	80
4:07:00	38	30	80
4:08:00	38	30	80
4:09:00	38	30	80
4:10:00	38	30	80
4:11:00	38	30	80
4:12:00	38	30	80
4:13:00	38	30	80
4:14:00	38	30	80
4:15:00	38	30	80
4:16:00	38	30	80
4:17:00	38	30	80
4:18:00	38	30	80
4:19:00	38	30	80
4:20:00	38	30	80
4:21:00	38	30	80
4:22:00	38	30	80
4:23:00	38	30	80
4:24:00	38	30	80
4:25:00	38	30	80
4:26:00	38	30	80
4:27:00	38	30	80
4:28:00	38	30	80
4:29:00	38	30	80
4:30:00	38	30	80
4:31:00	38	30	80
4:32:00	38	30	80
4:33:00	38	30	80
4:34:00	38	30	80
4:35:00	38	30	80
4:36:00	38	30	80
4:37:00	38	30	80
4:38:00	38	30	80
4:39:00	38	30	80
4:40:00	38	30	80
4:41:00	38	30	80
4:42:00	38	30	80
4:43:00	38	30	80
4:44:00	38	30	80
4:45:00	38	30	80
4:46:00	38	30	80
4:47:00	38	30	80
4:48:00	38	30	80
4:49:00	38	30	80
4:50:00	38	30	80
4:51:00	38	30	80
4:52:00	38	30	80
4:53:00	38	30	80
4:54:00	38	30	80
4:55:00	38	30	80
4:56:00	38	30	80
4:57:00	38	30	80
4:58:00	38	30	80
4:59:00	38	30	80
5:00:00	38	30	80
5:01:00	38	30	80
5:02:00	38	30	80
5:03:00	38	30	80
5:04:00	38	30	80
5:05:00	38	30	80
5:06:00	38	30	80
5:07:00	38	30	80
5:08:00	38	30	80
5:09:00	38	30	80
5:10:00	38	30	80
5:11:00	38	30	80
5:12:00	38	30	80
5:13:00	38	30	80
5:14:00	38	30	80
5:15:00	38	30	80
5:16:00	38	30	80
5:17:00	38	30	80
5:18:00	38	30	80
5:19:00	38	30	80
5:20:00	38	30	80
5:21:00	38	30	80
5:22:00	38	30	80
5:23:00	38	30	80
5:24:00	38	30	80
5:25:00	38	30	80
5:26:00	37	30	80
5:27:00	38	30	80
5:28:00	38	30	80
5:29:00	38	30	80
5:30:00	38	30	80
5:31:00	37	30	80
5:32:00	37	30	81
5:33:00	37	30	81
5:34:00	37	30	81
5:35:00	37	30	81
5:36:00	37	30	81
5:37:00	37	30	81
5:38:00	37	30	81
5:39:00	37	30	81
5:40:00	37	30	81
5:41:00	37	30	81
5:42:00	37	30	81
5:43:00	37	30	81
5:44:00	37	30	81
5:45:00	37	30	81
5:46:00	37	30	81
5:47:00	37	30	81
5:48:00	37	30	81
5:49:00	37	30	81
5:50:00	37	30	81
5:51:00	37	30	81
5:52:00	37	30	81
5:53:00	37	30	81
5:54:00	37	30	81
5:55:00	37	30	81
5:56:00	37	30	81
5:57:00	37	30	82
5:58:00	37	30	81
5:59:00	37	30	81
6:00:00	37	30	81
6:01:00	37	30	81
6:02:00	37	30	81
6:03:00	37	30	81
6:04:00	37	30	82
6:05:00	37	30	81
6:06:00	37	30	81
6:07:00	37	30	81
6:08:00	37	30	81
6:09:00	37	30	81
6:10:00	37	30	81
6:11:00	37	30	81
6:12:00	36	30	81
6:13:00	36	30	82
6:14:00	36	30	81
6:15:00	36	30	81
6:16:00	36	30	81
6:17:00	36	30	81
6:18:00	36	30	81
6:19:00	36	30	81
6:20:00	36	30	81
6:21:00	36	30	81
6:22:00	36	30	81
6:23:00	36	30	81
6:24:00	36	30	81
6:25:00	36	30	81
6:26:00	36	30	81
6:27:00	36	30	81
6:28:00	36	30	81
6:29:00	36	30	81
6:30:00	36	30	80
6:31:00	36	30	80
6:32:00	36	30	80
6:33:00	36	30	80
6:34:00	36	30	80
6:35:00	36	30	80
6:36:00	36	30	80
6:37:00	36	30	80
6:38:00	36	30	80
6:39:00	36	30	81
6:40:00	36	30	81
6:41:00	36	30	81
6:42:00	36	30	80
6:43:00	36	30	81
6:44:00	36	30	81
6:45:00	36	30	81
6:46:00	35	30	81
6:47:00	35	30	80
6:48:00	35	30	80
6:49:00	35	30	80
6:50:00	35	30	80
6:51:00	35	30	80
6:52:00	35	30	80
6:53:00	35	30	80
6:54:00	35	30	80
6:55:00	35	30	80
6:56:00	35	30	81
6:57:00	35	30	81
6:58:00	35	30	81
6:59:00	35	30	81
7:00:00	35	30	81
7:01:00	35	30	81
7:02:00	35	30	81
7:03:00	35	30	81
7:04:00	35	30	81
7:05:00	35	30	81
7:06:00	35	30	81
7:07:00	35	30	81
7:08:00	35	30	81
7:09:00	35	30	81
7:10:00	35	30	81
7:11:00	35	30	81
7:12:00	35	30	81
7:13:00	35	30	81
7:14:00	35	30	81
7:15:00	35	30	81
7:16:00	35	30	81
7:17:00	35	30	81
7:18:00	35	30	81
7:19:00	35	30	81
7:20:00	35	30	81
7:21:00	35	30	81
7:22:00	35	30	81
7:23:00	35	30	81
7:24:00	35	30	81
7:25:00	35	30	81
7:26:00	35	30	81
7:27:00	34	30	81
7:28:00	34	30	81
7:29:00	34	30	81
7:30:00	34	30	81
7:31:00	34	30	81
7:32:00	34	30	81
7:33:00	34	30	81
7:34:00	34	30	81
7:35:00	34	30	81
7:36:00	34	30	81
7:37:00	34	30	81
7:38:00	34	30	81
7:39:00	34	30	81
7:40:00	34	30	81
7:41:00	34	30	81
7:42:00	34	30	81
7:43:00	34	30	81
7:44:00	34	30	81
7:45:00	34	30	81
7:46:00	34	30	81
7:47:00	34	30	81
7:48:00	34	30	81
7:49:00	34	30	81
7:50:00	34	30	81
7:51:00	34	30	81
7:52:00	34	30	81
7:53:00	34	30	81
7:54:00	34	30	81
7:55:00	34	30	81
7:56:00	34	30	81
7:57:00	34	30	81
7:58:00	34	30	81
7:59:00	34	30	81
8:00:00	34	30	81
8:01:00	34	30	81
8:02:00	34	30	81
8:03:00	34	30	81
8:04:00	34	30	81
8:05:00	33	30	81
8:06:00	34	30	81
8:07:00	34	30	81
8:08:00	33	30	81
8:09:00	33	30	81
8:10:00	33	30	81
8:11:00	33	30	81
8:12:00	33	30	81
8:13:00	33	30	81
8:14:00	33	30	81
8:15:00	33	30	81
8:16:00	33	30	81
8:17:00	33	30	81
8:18:00	33	30	81
8:19:00	33	30	81
8:20:00	33	30	81
8:21:00	33	30	81
8:22:00	33	30	81
8:23:00	33	30	81
8:24:00	33	30	81
8:25:00	33	30	81
8:26:00	33	30	81
8:27:00	33	30	81
8:28:00	33	30	81
8:29:00	33	30	81
8:30:00	33	30	82
8:31:00	33	30	82
8:32:00	33	30	82
8:33:00	33	30	82
8:34:00	33	30	82
8:35:00	33	30	82
8:36:00	33	30	82
8:37:00	33	30	82
8:38:00	33	30	82
8:39:00	33	30	82
8:40:00	33	30	82
8:41:00	33	30	82
8:42:00	33	30	82
8:43:00	33	30	82
8:44:00	33	30	82
8:45:00	33	30	85
8:46:00	32	30	85
8:47:00	32	30	85
8:48:00	32	30	85
8:49:00	32	30	85
8:50:00	32	30	85
8:51:00	32	30	85
8:52:00	32	30	85
8:53:00	32	30	85
8:54:00	32	30	85
8:55:00	32	30	85
8:56:00	32	30	85
8:57:00	32	30	85
8:58:00	32	30	85
8:59:00	32	30	85
9:00:00	32	30	85
9:01:00	32	30	85
9:02:00	32	30	85
9:03:00	32	30	85
9:04:00	32	30	85
9:05:00	32	30	85
9:06:00	32	30	85
9:07:00	32	30	86
9:08:00	32	30	86
9:09:00	32	30	86
9:10:00	32	30	86
9:11:00	32	30	86
9:12:00	32	30	86
9:13:00	32	30	86
9:14:00	32	30	86
9:15:00	32	30	86
9:16:00	32	30	86
9:17:00	32	30	86
9:18:00	32	30	86
9:19:00	32	30	86
9:20:00	32	30	86
9:21:00	32	30	86
9:22:00	32	30	86
9:23:00	32	30	86
9:24:00	32	30	86
9:25:00	32	30	86
9:26:00	32	30	86
9:27:00	32	30	86
9:28:00	32	30	86
9:29:00	31	30	86
9:30:00	31	30	85
9:31:00	31	30	85
9:32:00	31	30	85
9:33:00	31	30	85
9:34:00	31	30	85
9:35:00	31	30	85
9:36:00	31	30	85
9:37:00	31	30	85
9:38:00	31	30	85
9:39:00	31	30	85
9:40:00	31	30	85
9:41:00	31	30	85
9:42:00	31	30	85
9:43:00	31	30	85
9:44:00	31	30	85
9:45:00	31	30	85
9:46:00	31	30	85
9:47:00	31	30	85
9:48:00	31	30	85
9:49:00	31	30	85
9:50:00	31	30	84
9:51:00	31	30	84
9:52:00	31	30	84
9:53:00	31	30	84
9:54:00	31	30	84
9:55:00	31	30	84
9:56:00	31	30	85
9:57:00	31	30	85
9:58:00	31	30	85
9:59:00	31	30	85
10:00:00	31	30	85
10:01:00	31	30	85
10:02:00	31	30	85
10:03:00	31	30	85
10:04:00	31	30	85
10:05:00	31	30	85
10:06:00	31	30	85
10:07:00	31	30	85
10:08:00	31	30	85
10:09:00	31	30	85
10:10:00	31	30	86
10:11:00	31	30	85
10:12:00	31	30	85
10:13:00	31	30	85
10:14:00	31	30	85
10:15:00	31	30	85
10:16:00	31	30	85
10:17:00	31	30	85
10:18:00	30	30	85
10:19:00	30	30	85
10:20:00	30	30	85
10:21:00	30	30	85
10:22:00	30	30	85
10:23:00	30	30	84
10:24:00	30	30	84
10:25:00	30	30	84
10:26:00	30	30	85
10:27:00	30	30	82
10:28:00	30	30	81
10:29:00	30	30	80
10:30:00	30	30	80
10:31:00	30	30	80
10:32:00	30	30	79
10:33:00	30	30	79
10:34:00	30	30	79
10:35:00	30	30	79
10:36:00	30	30	79
10:37:00	30	30	80
10:38:00	30	30	80
10:39:00	30	30	80
10:40:00	30	30	80
10:41:00	30	30	80
10:42:00	30	30	79
10:43:00	30	30	79
10:44:00	30	30	79
10:45:00	30	30	79
10:46:00	30	30	79
10:47:00	30	30	79
10:48:00	30	30	79
10:49:00	30	30	79
10:50:00	30	30	79
10:51:00	30	30	79
10:52:00	30	30	79
10:53:00	30	30	79
10:54:00	30	30	79
10:55:00	30	30	79
10:56:00	30	30	79
10:57:00	30	30	79
10:58:00	30	30	79
10:59:00	30	30	79
11:00:00	30	30	79
11:01:00	30	30	79
11:02:00	30	30	79
11:03:00	30	30	79
11:04:00	30	30	79
11:05:00	30	30	79
11:06:00	30	30	79
11:07:00	30	30	79
11:08:00	30	30	79
11:09:00	30	30	79
11:10:00	30	30	79
11:11:00	30	30	79
11:12:00	30	30	79
11:13:00	30	30	79
11:14:00	30	30	79
11:15:00	30	30	79
11:16:00	30	30	79
11:17:00	29	30	79
11:18:00	29	30	79
11:19:00	29	30	79
11:20:00	29	30	80
11:21:00	29	30	80
11:22:00	29	30	80
11:23:00	29	30	81
11:24:00	29	30	80
11:25:00	29	30	80
11:26:00	29	30	80
11:27:00	29	30	80
11:28:00	29	30	80
11:29:00	29	30	80
11:30:00	29	30	80
11:31:00	29	30	80
11:32:00	29	30	80
11:33:00	29	30	80
11:34:00	29	30	80
11:35:00	29	30	80
11:36:00	29	30	81
11:37:00	29	30	81
11:38:00	29	30	81
11:39:00	29	30	81
11:40:00	29	30	81
11:41:00	29	30	81
11:42:00	29	30	81
11:43:00	29	30	81
11:44:00	29	30	81
11:45:00	29	30	81
11:46:00	29	30	81
11:47:00	29	30	81
11:48:00	29	30	81
11:49:00	29	30	81
11:50:00	29	30	81
11:51:00	29	30	81
11:52:00	29	30	81
11:53:00	29	30	81
11:54:00	29	30	81
11:55:00	29	30	82
11:56:00	29	30	82
11:57:00	29	30	82
11:58:00	29	30	82
11:59:00	29	30	82
12:00:00	29	30	81
12:01:00	29	30	81
12:02:00	29	30	81
12:03:00	29	30	81
12:04:00	29	30	81
12:05:00	29	30	81
12:06:00	29	30	81
12:07:00	29	30	81
12:08:00	29	30	81
12:09:00	29	30	82
12:10:00	29	30	82
12:11:00	29	30	82
12:12:00	29	30	82
12:13:00	29	30	82
12:14:00	29	30	82
12:15:00	29	30	82
12:16:00	29	30	82
12:17:00	29	30	82
12:18:00	29	30	81
12:19:00	29	30	81
12:20:00	29	30	81
12:21:00	29	30	81
12:22:00	29	30	81
12:23:00	29	30	81
12:24:00	29	30	82
12:25:00	29	30	82
12:26:00	29	30	82
12:27:00	29	30	82
12:28:00	29	30	82
12:29:00	29	30	82
12:30:00	29	30	82
12:31:00	29	30	82
12:32:00	29	30	82
12:33:00	29	30	82
12:34:00	29	30	82
12:35:00	28	30	82
12:36:00	28	30	82
12:37:00	28	30	82
12:38:00	28	30	82
12:39:00	28	30	77
12:40:00	28	30	75
12:41:00	28	30	75
12:42:00	28	30	74
12:43:00	28	30	74
12:44:00	28	30	74
12:45:00	28	30	74
12:46:00	28	30	74
12:47:00	28	30	74
12:48:00	28	30	74
12:49:00	28	30	74
12:50:00	28	30	74
12:51:00	28	30	74
12:52:00	28	30	74
12:53:00	28	30	74
12:54:00	28	30	74
12:55:00	28	30	74
12:56:00	28	30	74
12:57:00	28	30	74
12:58:00	28	30	74
12:59:00	28	30	74
13:00:00	28	30	74
13:01:00	28	30	74
13:02:00	28	30	74
13:03:00	28	30	74
13:04:00	28	30	74
13:05:00	28	30	74
13:06:00	28	30	74
13:07:00	28	30	74
13:08:00	28	30	74
13:09:00	28	30	74
13:10:00	28	30	74
13:11:00	28	30	74
13:12:00	28	30	74
13:13:00	28	30	74
13:14:00	28	30	74
13:15:00	28	30	74
13:16:00	28	30	74
13:17:00	28	30	74
13:18:00	28	30	74
13:19:00	28	30	74
13:20:00	28	30	74
13:21:00	28	30	74
13:22:00	28	30	74
13:23:00	28	30	74
13:24:00	28	30	74
13:25:00	28	30	74
13:26:00	28	30	74
13:27:00	28	30	74
13:28:00	28	30	74
13:29:00	28	30	74
13:30:00	28	30	74
13:31:00	28	30	74
13:32:00	28	30	74
13:33:00	28	30	74
13:34:00	28	30	74
13:35:00	28	30	74
13:36:00	28	30	74
13:37:00	28	30	74
13:38:00	28	30	74
13:39:00	28	30	74
13:40:00	28	30	74
13:41:00	28	30	74
13:42:00	28	30	74
13:43:00	28	30	74
13:44:00	28	30	74
13:45:00	28	30	74
13:46:00	28	30	74
13:47:00	28	30	74
13:48:00	28	30	74
13:49:00	28	30	74
13:50:00	28	30	74
13:51:00	28	30	74
13:52:00	28	30	74
13:53:00	28	30	74
13:54:00	28	30	74
13:55:00	28	30	74
13:56:00	28	30	74
13:57:00	28	30	74
13:58:00	28	30	74
13:59:00	28	30	74
14:00:00	28	30	74
14:01:00	28	30	74
14:02:00	28	30	74
14:03:00	28	30	74
14:04:00	28	30	74
14:05:00	28	30	74
14:06:00	28	30	74
14:07:00	28	30	74
14:08:00	28	30	74
14:09:00	28	30	74
14:10:00	28	30	74
14:11:00	28	30	74
14:12:00	28	30	74
14:13:00	28	30	74
14:14:00	28	30	74
14:15:00	27	30	74
14:16:00	28	30	74
14:17:00	28	30	74
14:18:00	27	30	74
14:19:00	28	30	74
14:20:00	28	30	74
14:21:00	27	30	74
14:22:00	27	30	74
14:23:00	27	30	74
14:24:00	27	30	74
14:25:00	27	30	73
14:26:00	27	30	73
14:27:00	27	30	73
14:28:00	27	30	73
14:29:00	27	30	73
14:30:00	27	30	73
14:31:00	27	30	73
14:32:00	27	30	73
14:33:00	27	30	73
14:34:00	27	30	73
14:35:00	27	30	73
14:36:00	27	30	73
14:37:00	27	30	73
14:38:00	27	30	73
14:39:00	27	30	73
14:40:00	27	30	73
14:41:00	27	30	73
14:42:00	27	30	73
14:43:00	27	30	73
14:44:00	27	30	73
14:45:00	27	30	73
14:46:00	27	30	73
14:47:00	27	30	73
14:48:00	27	30	74
14:49:00	27	30	74
14:50:00	27	30	73
14:51:00	27	30	73
14:52:00	27	30	73
14:53:00	27	30	73
14:54:00	27	30	73
14:55:00	27	30	73
14:56:00	27	30	74
14:57:00	27	30	74
14:58:00	27	30	74
14:59:00	27	30	74
15:00:00	27	30	74
15:01:00	27	30	74
15:02:00	27	30	74
15:03:00	27	30	74
15:04:00	27	30	74
15:05:00	27	30	74
15:06:00	27	30	74
15:07:00	27	30	74
15:08:00	27	30	74
15:09:00	27	30	74
15:10:00	27	30	74
15:11:00	27	30	74
15:12:00	27	30	74
15:13:00	27	30	74
15:14:00	27	30	74
15:15:00	27	30	74
15:16:00	27	30	74
15:17:00	27	30	74
15:18:00	27	30	74
15:19:00	27	30	74
15:20:00	27	30	73
15:21:00	27	30	73
15:22:00	27	30	73
15:23:00	27	30	73
15:24:00	27	30	73
15:25:00	27	30	73
15:26:00	27	30	73
15:27:00	27	30	73
15:28:00	27	30	73
15:29:00	27	30	73
15:30:00	27	30	73
15:31:00	27	30	73
15:32:00	27	30	74
15:33:00	27	30	74
15:34:00	27	30	74
15:35:00	27	30	74
15:36:00	27	30	74
15:37:00	27	30	74
15:38:00	27	30	73
15:39:00	27	30	73
15:40:00	27	30	74
15:41:00	27	30	74
15:42:00	27	30	74
15:43:00	27	30	74
15:44:00	27	30	74
15:45:00	27	30	74
15:46:00	27	30	74
15:47:00	27	30	74
15:48:00	27	30	74
15:49:00	27	30	73
15:50:00	27	30	73
15:51:00	27	30	73
15:52:00	27	30	74
15:53:00	27	30	74
15:54:00	27	30	74
15:55:00	27	30	74
15:56:00	27	30	74
15:57:00	27	30	74
15:58:00	27	30	73
15:59:00	27	30	73
16:00:00	27	30	74
16:01:00	27	30	74
16:02:00	27	30	74
16:03:00	27	30	74
16:04:00	27	30	74
16:05:00	27	30	74
16:06:00	27	30	74
16:07:00	27	30	74
16:08:00	27	30	74
16:09:00	27	30	74
16:10:00	27	30	73
16:11:00	27	30	73
16:12:00	27	30	73
16:13:00	27	30	73
16:14:00	27	30	73
16:15:00	27	30	73
16:16:00	27	30	73

File: project-root/data/Data Acquisition/Data Acquisition/2002 year (647)/Con 2 Khvalynskaya 4 G1500+7%MS+0.1%THR-100(bwodb) (65C).txt
--Test Summary--
Full Path and File Name	
Instrument Name	7222 #2
Instrument Type	Consistometer
Instrument Serial Number	128
Test Start Date	04.01.2002
Test Start Time	23:05:43
Test Stop Date	05.01.2002
Test Stop Time	4:24:01
Test Length	5:18:18
Final Sample Time Offset	5:18:00
Controller Schedule Name	
Sampling Period	60 seconds
Comments	MPa: 30(60min); T: 60C(60min); field water, 0.1%THR-100 bwodb
Information	WellID	Khvalynskaya 4
Information	Customer	LUKOIL
Information	CementClass	G
Information	CementMfr	Dyckerhoff
Information	Additives	7%MS+0.1%THR-100
Information	Density	1500
Information	BHCT	65
Information	BHST	78
Information	FluidLoss	
Information	JobType	340 mm lead slurry
Calculated Value	Thickening_Time	N/A
Calculated Value	Setting Time	N/A
Initial Temperature (°C)	22 °C
Final Temperature (°C)	64 °C
Initial Pressure (MPa)	2 MPa
Final Pressure (MPa)	30 MPa
Initial Consistency (Bc)	11 Bc
Final Consistency (Bc)	83 Bc
--Data--
Time (HH:MM:SS)	Temperature (°C)	Pressure (MPa)	Consistency (Bc)
0:00:00	22	2	11
0:01:00	22	2	16
0:02:00	22	3	13
0:03:00	22	3	12
0:04:00	22	4	12
0:05:00	22	4	18
0:06:00	22	5	18
0:07:00	22	5	18
0:08:00	23	6	16
0:09:00	23	6	23
0:10:00	24	7	23
0:11:00	25	7	13
0:12:00	27	8	18
0:13:00	28	8	21
0:14:00	29	9	20
0:15:00	30	9	20
0:16:00	31	9	22
0:17:00	33	10	18
0:18:00	34	10	19
0:19:00	35	11	21
0:20:00	36	11	13
0:21:00	37	12	17
0:22:00	38	12	20
0:23:00	38	13	15
0:24:00	39	13	18
0:25:00	40	14	12
0:26:00	41	14	11
0:27:00	41	15	18
0:28:00	42	15	11
0:29:00	43	15	21
0:30:00	43	16	12
0:31:00	44	16	11
0:32:00	44	17	10
0:33:00	45	17	13
0:34:00	46	18	11
0:35:00	46	18	16
0:36:00	47	19	18
0:37:00	48	19	14
0:38:00	48	20	14
0:39:00	49	20	11
0:40:00	50	21	13
0:41:00	50	21	13
0:42:00	51	22	20
0:43:00	52	22	20
0:44:00	53	22	18
0:45:00	53	23	19
0:46:00	54	23	26
0:47:00	55	24	19
0:48:00	55	25	21
0:49:00	56	25	22
0:50:00	57	26	24
0:51:00	58	26	22
0:52:00	58	26	24
0:53:00	59	27	35
0:54:00	60	27	27
0:55:00	61	28	19
0:56:00	61	28	21
0:57:00	62	29	17
0:58:00	63	29	16
0:59:00	63	30	12
1:00:00	64	30	14
1:01:00	65	31	16
1:02:00	66	31	16
1:03:00	66	31	15
1:04:00	67	31	16
1:05:00	67	31	16
1:06:00	67	31	16
1:07:00	67	30	16
1:08:00	67	30	15
1:09:00	67	30	15
1:10:00	67	30	13
1:11:00	67	30	33
1:12:00	67	30	21
1:13:00	67	30	17
1:14:00	66	30	19
1:15:00	66	30	18
1:16:00	66	30	17
1:17:00	66	30	16
1:18:00	66	30	19
1:19:00	65	30	21
1:20:00	65	30	21
1:21:00	65	30	18
1:22:00	65	30	17
1:23:00	65	30	14
1:24:00	65	30	18
1:25:00	65	30	19
1:26:00	65	30	23
1:27:00	65	30	16
1:28:00	65	30	17
1:29:00	64	30	18
1:30:00	65	30	18
1:31:00	64	30	16
1:32:00	65	30	17
1:33:00	65	30	18
1:34:00	65	30	18
1:35:00	65	30	18
1:36:00	65	30	17
1:37:00	65	30	23
1:38:00	65	30	18
1:39:00	65	30	22
1:40:00	65	30	20
1:41:00	65	30	19
1:42:00	65	30	17
1:43:00	65	30	17
1:44:00	65	30	18
1:45:00	65	30	17
1:46:00	65	30	15
1:47:00	64	30	16
1:48:00	65	30	16
1:49:00	65	30	18
1:50:00	64	30	17
1:51:00	65	30	16
1:52:00	65	30	16
1:53:00	65	30	16
1:54:00	65	30	16
1:55:00	65	30	17
1:56:00	64	30	21
1:57:00	64	30	19
1:58:00	64	30	18
1:59:00	64	30	17
2:00:00	64	30	17
2:01:00	64	30	17
2:02:00	64	30	18
2:03:00	64	30	16
2:04:00	64	30	16
2:05:00	64	30	15
2:06:00	64	30	15
2:07:00	64	30	15
2:08:00	64	30	16
2:09:00	64	30	16
2:10:00	64	30	15
2:11:00	64	30	15
2:12:00	64	30	15
2:13:00	64	30	15
2:14:00	64	30	15
2:15:00	64	30	15
2:16:00	64	30	15
2:17:00	64	30	15
2:18:00	64	30	15
2:19:00	64	30	15
2:20:00	64	30	15
2:21:00	64	30	14
2:22:00	64	30	14
2:23:00	64	30	14
2:24:00	64	30	14
2:25:00	64	30	14
2:26:00	64	30	14
2:27:00	64	30	14
2:28:00	64	30	14
2:29:00	64	30	14
2:30:00	64	30	14
2:31:00	64	30	14
2:32:00	64	30	14
2:33:00	64	30	14
2:34:00	64	30	14
2:35:00	64	30	14
2:36:00	64	30	13
2:37:00	64	30	13
2:38:00	64	30	13
2:39:00	64	30	13
2:40:00	64	30	13
2:41:00	64	30	13
2:42:00	64	30	13
2:43:00	64	30	13
2:44:00	64	30	13
2:45:00	64	30	15
2:46:00	64	30	15
2:47:00	64	30	16
2:48:00	64	30	15
2:49:00	64	30	15
2:50:00	64	30	16
2:51:00	64	30	14
2:52:00	64	30	15
2:53:00	64	30	15
2:54:00	64	30	15
2:55:00	64	30	15
2:56:00	64	30	15
2:57:00	64	30	15
2:58:00	64	30	15
2:59:00	64	30	15
3:00:00	64	30	15
3:01:00	64	30	15
3:02:00	64	30	15
3:03:00	64	30	15
3:04:00	64	30	15
3:05:00	64	30	15
3:06:00	64	30	15
3:07:00	64	30	15
3:08:00	64	30	18
3:09:00	64	30	17
3:10:00	64	30	17
3:11:00	64	30	16
3:12:00	64	30	16
3:13:00	64	30	16
3:14:00	64	30	15
3:15:00	64	30	15
3:16:00	64	30	15
3:17:00	64	30	15
3:18:00	64	30	15
3:19:00	64	30	15
3:20:00	64	30	15
3:21:00	64	30	15
3:22:00	64	30	15
3:23:00	64	30	15
3:24:00	64	30	15
3:25:00	64	30	15
3:26:00	64	30	16
3:27:00	64	30	16
3:28:00	64	30	17
3:29:00	64	30	15
3:30:00	64	30	19
3:31:00	64	30	14
3:32:00	64	30	14
3:33:00	64	30	14
3:34:00	64	30	14
3:35:00	64	30	14
3:36:00	64	30	14
3:37:00	64	30	14
3:38:00	64	30	14
3:39:00	64	30	14
3:40:00	64	30	14
3:41:00	64	30	14
3:42:00	64	30	14
3:43:00	64	30	14
3:44:00	64	30	14
3:45:00	64	30	14
3:46:00	64	30	14
3:47:00	64	30	14
3:48:00	64	30	14
3:49:00	64	30	14
3:50:00	64	30	14
3:51:00	64	30	14
3:52:00	64	30	14
3:53:00	64	30	14
3:54:00	64	30	14
3:55:00	64	30	14
3:56:00	64	30	14
3:57:00	64	30	14
3:58:00	64	30	14
3:59:00	64	30	14
4:00:00	64	30	14
4:01:00	64	30	14
4:02:00	64	30	14
4:03:00	64	30	14
4:04:00	64	30	14
4:05:00	64	30	14
4:06:00	64	30	14
4:07:00	64	30	15
4:08:00	64	30	15
4:09:00	64	30	15
4:10:00	64	30	15
4:11:00	64	30	15
4:12:00	64	30	15
4:13:00	65	30	15
4:14:00	64	30	15
4:15:00	64	30	15
4:16:00	64	30	15
4:17:00	64	30	15
4:18:00	64	30	15
4:19:00	64	30	16
4:20:00	64	30	16
4:21:00	64	30	17
4:22:00	64	30	17
4:23:00	64	30	17
4:24:00	64	30	17
4:25:00	64	30	18
4:26:00	64	30	18
4:27:00	64	30	18
4:28:00	65	30	18
4:29:00	64	30	19
4:30:00	65	30	19
4:31:00	65	30	19
4:32:00	65	30	19
4:33:00	65	30	20
4:34:00	65	30	20
4:35:00	65	30	20
4:36:00	64	30	20
4:37:00	65	30	27
4:38:00	64	30	27
4:39:00	64	30	23
4:40:00	65	30	27
4:41:00	65	30	25
4:42:00	65	30	25
4:43:00	64	30	25
4:44:00	65	30	26
4:45:00	65	30	24
4:46:00	65	30	24
4:47:00	65	30	24
4:48:00	65	30	25
4:49:00	65	30	25
4:50:00	64	30	25
4:51:00	65	30	27
4:52:00	64	30	31
4:53:00	64	30	29
4:54:00	64	30	29
4:55:00	64	30	31
4:56:00	64	30	31
4:57:00	64	30	38
4:58:00	64	30	34
4:59:00	64	30	36
5:00:00	64	30	35
5:01:00	64	30	29
5:02:00	64	30	30
5:03:00	64	30	31
5:04:00	64	30	32
5:05:00	64	30	33
5:06:00	64	30	34
5:07:00	64	30	35
5:08:00	64	30	35
5:09:00	64	30	37
5:10:00	64	30	39
5:11:00	64	30	49
5:12:00	64	30	49
5:13:00	64	30	51
5:14:00	64	30	62
5:15:00	64	30	57
5:16:00	64	30	64
5:17:00	64	30	62
5:18:00	64	30	83

File: project-root/data/Data Acquisition/Data Acquisition/2002 year (647)/Con 2 Khvalynskaya 4 G1550+5.5%MS+10%SF+0.037%NTF (90C).txt
--Test Summary--
Full Path and File Name	
Instrument Name	7222 #2
Instrument Type	Consistometer
Instrument Serial Number	128
Test Start Date	19.02.2002
Test Start Time	21:04:44
Test Stop Date	20.02.2002
Test Stop Time	1:30:16
Test Length	4:25:32
Final Sample Time Offset	4:25:00
Controller Schedule Name	
Sampling Period	60 seconds
Comments	MPa: 37(50min); T: 80C(40min), 90C(10min); field water, premix NTF
Information	WellID	Khvalynskaya 4
Information	Customer	LUKOIL
Information	CementClass	G
Information	CementMfr	Dyckerhoff
Information	Additives	5.5%MS+10%SF+0.037%NTF(bwodb)
Information	Density	1550
Information	BHCT	90
Information	BHST	118
Information	FluidLoss	
Information	JobType	245 mm csg lead slurry
Calculated Value	Thickening_Time	4:22:00
Calculated Value	Setting Time	N/A
Initial Temperature (°C)	23 °C
Final Temperature (°C)	89 °C
Initial Pressure (MPa)	1 MPa
Final Pressure (MPa)	37 MPa
Initial Consistency (Bc)	12 Bc
Final Consistency (Bc)	98 Bc
--Data--
Time (HH:MM:SS)	Temperature (°C)	Pressure (MPa)	Consistency (Bc)
0:00:00	23	1	12
0:01:00	23	2	12
0:02:00	23	3	12
0:03:00	23	4	19
0:04:00	24	5	13
0:05:00	24	5	12
0:06:00	25	6	12
0:07:00	26	7	12
0:08:00	27	8	12
0:09:00	28	8	13
0:10:00	30	9	13
0:11:00	32	10	12
0:12:00	34	10	13
0:13:00	36	11	14
0:14:00	38	12	14
0:15:00	40	12	13
0:16:00	43	13	14
0:17:00	45	14	13
0:18:00	47	15	13
0:19:00	49	15	13
0:20:00	50	16	13
0:21:00	52	16	14
0:22:00	53	17	15
0:23:00	54	18	15
0:24:00	55	19	14
0:25:00	57	20	15
0:26:00	58	20	14
0:27:00	59	21	14
0:28:00	60	21	14
0:29:00	62	22	14
0:30:00	63	23	14
0:31:00	64	24	14
0:32:00	66	24	13
0:33:00	67	25	14
0:34:00	68	26	14
0:35:00	70	27	14
0:36:00	71	27	14
0:37:00	73	28	14
0:38:00	75	29	15
0:39:00	76	29	15
0:40:00	78	30	15
0:41:00	79	31	15
0:42:00	81	31	14
0:43:00	82	32	14
0:44:00	84	33	14
0:45:00	85	33	14
0:46:00	86	34	14
0:47:00	87	35	14
0:48:00	88	36	14
0:49:00	89	36	14
0:50:00	90	37	14
0:51:00	91	37	14
0:52:00	91	38	14
0:53:00	92	38	14
0:54:00	93	38	14
0:55:00	93	38	14
0:56:00	94	38	14
0:57:00	94	38	14
0:58:00	94	38	13
0:59:00	94	37	13
1:00:00	94	37	14
1:01:00	93	37	14
1:02:00	93	37	14
1:03:00	93	37	14
1:04:00	93	37	14
1:05:00	92	37	14
1:06:00	92	37	14
1:07:00	92	37	14
1:08:00	91	37	14
1:09:00	91	37	15
1:10:00	91	37	16
1:11:00	91	37	16
1:12:00	90	37	16
1:13:00	90	37	16
1:14:00	90	37	17
1:15:00	90	37	17
1:16:00	90	37	17
1:17:00	90	37	17
1:18:00	90	37	17
1:19:00	90	37	17
1:20:00	90	37	18
1:21:00	90	37	18
1:22:00	90	37	18
1:23:00	89	37	18
1:24:00	89	37	18
1:25:00	89	37	19
1:26:00	89	37	19
1:27:00	89	37	19
1:28:00	89	38	18
1:29:00	89	38	19
1:30:00	89	38	19
1:31:00	89	38	19
1:32:00	89	38	19
1:33:00	89	38	19
1:34:00	89	38	19
1:35:00	89	38	19
1:36:00	89	38	19
1:37:00	89	38	19
1:38:00	90	38	19
1:39:00	90	38	19
1:40:00	90	38	19
1:41:00	90	38	20
1:42:00	90	38	20
1:43:00	90	38	20
1:44:00	89	38	20
1:45:00	90	38	20
1:46:00	89	38	20
1:47:00	89	38	21
1:48:00	89	38	20
1:49:00	89	38	21
1:50:00	89	38	21
1:51:00	89	38	21
1:52:00	89	38	21
1:53:00	89	38	21
1:54:00	89	38	21
1:55:00	89	38	21
1:56:00	89	38	21
1:57:00	89	38	22
1:58:00	89	38	22
1:59:00	89	38	22
2:00:00	89	38	22
2:01:00	89	38	22
2:02:00	89	38	22
2:03:00	89	38	22
2:04:00	89	38	22
2:05:00	89	38	22
2:06:00	89	38	22
2:07:00	89	38	22
2:08:00	89	38	22
2:09:00	89	38	22
2:10:00	89	37	22
2:11:00	89	38	22
2:12:00	89	38	22
2:13:00	89	38	22
2:14:00	89	38	22
2:15:00	89	37	22
2:16:00	89	38	22
2:17:00	89	38	22
2:18:00	89	37	22
2:19:00	89	38	22
2:20:00	89	38	22
2:21:00	89	38	22
2:22:00	89	38	22
2:23:00	89	37	22
2:24:00	89	37	22
2:25:00	89	38	22
2:26:00	89	37	22
2:27:00	89	38	22
2:28:00	89	37	22
2:29:00	89	38	22
2:30:00	89	37	22
2:31:00	89	37	22
2:32:00	89	37	22
2:33:00	89	38	22
2:34:00	89	37	22
2:35:00	89	37	22
2:36:00	89	37	22
2:37:00	89	37	22
2:38:00	89	38	22
2:39:00	89	38	22
2:40:00	89	37	22
2:41:00	89	37	22
2:42:00	89	37	22
2:43:00	89	37	22
2:44:00	89	37	22
2:45:00	89	37	22
2:46:00	89	37	22
2:47:00	89	37	22
2:48:00	89	37	22
2:49:00	89	37	22
2:50:00	89	37	22
2:51:00	89	37	22
2:52:00	89	37	22
2:53:00	89	37	22
2:54:00	89	37	22
2:55:00	89	37	22
2:56:00	89	37	22
2:57:00	89	37	22
2:58:00	89	37	22
2:59:00	89	37	22
3:00:00	89	37	22
3:01:00	89	37	22
3:02:00	89	37	22
3:03:00	89	37	22
3:04:00	89	37	22
3:05:00	89	37	22
3:06:00	89	37	22
3:07:00	89	37	22
3:08:00	89	37	22
3:09:00	89	37	22
3:10:00	89	37	22
3:11:00	89	37	23
3:12:00	89	37	23
3:13:00	89	37	23
3:14:00	89	37	24
3:15:00	89	37	24
3:16:00	89	37	24
3:17:00	89	37	25
3:18:00	89	37	26
3:19:00	89	37	26
3:20:00	89	37	26
3:21:00	89	37	26
3:22:00	89	37	26
3:23:00	89	37	26
3:24:00	89	37	26
3:25:00	89	37	26
3:26:00	89	37	26
3:27:00	89	37	26
3:28:00	89	37	26
3:29:00	89	37	26
3:30:00	89	37	26
3:31:00	89	37	26
3:32:00	89	37	26
3:33:00	89	37	26
3:34:00	89	37	26
3:35:00	89	37	26
3:36:00	89	37	26
3:37:00	89	37	26
3:38:00	89	37	26
3:39:00	89	37	26
3:40:00	89	37	26
3:41:00	89	37	26
3:42:00	89	37	26
3:43:00	89	37	26
3:44:00	89	37	26
3:45:00	89	37	27
3:46:00	89	37	27
3:47:00	89	37	27
3:48:00	89	37	28
3:49:00	89	37	28
3:50:00	89	37	28
3:51:00	89	37	29
3:52:00	89	37	29
3:53:00	89	37	29
3:54:00	89	37	29
3:55:00	89	37	29
3:56:00	89	37	29
3:57:00	89	37	29
3:58:00	89	37	29
3:59:00	89	37	29
4:00:00	89	37	29
4:01:00	89	37	29
4:02:00	89	37	31
4:03:00	89	37	33
4:04:00	89	37	34
4:05:00	89	37	35
4:06:00	89	37	37
4:07:00	89	37	39
4:08:00	89	37	40
4:09:00	89	37	42
4:10:00	89	37	43
4:11:00	89	37	44
4:12:00	89	37	46
4:13:00	89	37	48
4:14:00	89	37	50
4:15:00	89	37	53
4:16:00	89	37	55
4:17:00	89	37	59
4:18:00	89	37	61
4:19:00	89	37	64
4:20:00	89	37	70
4:21:00	89	37	73
4:22:00	89	37	79
4:23:00	89	37	85
4:24:00	89	37	92
4:25:00	89	37	98
