Repository: ProgWizer/parser

File: project-root/data/Data Acquisition/Data Acquisition/2002 year (647)/Con 2 Khvalynskaya 4 G1550+5.5%MS+10%SF+0.04%NTF (90C).txt
--Test Summary--
Full Path and File Name	
Instrument Name	7222 #2
Instrument Type	Consistometer
Instrument Serial Number	128
Test Start Date	19.03.2002
Test Start Time	23:22:14
Test Stop Date	20.03.2002
Test Stop Time	5:52:53
Test Length	6:30:39
Final Sample Time Offset	6:30:00
Controller Schedule Name	
Sampling Period	60 seconds
Comments	MPa: 37(50min); T: 80C(40min), 90C(10min); field water, NTF premix
Information	WellID	Khvalynskaya 4
Information	Customer	LUKOIL
Information	CementClass	G
Information	CementMfr	Dyckerhoff
Information	Additives	5.5%MS+10%SF+0.04%NTF(bwodb)
Information	Density	1550
Information	BHCT	90
Information	BHST	118
Information	FluidLoss	
Information	JobType	245 mm csg lead slurry
Calculated Value	Thickening_Time	5:45:00
Calculated Value	Setting Time	N/A
Initial Temperature (°C)	26 °C
Final Temperature (°C)	86 °C
Initial Pressure (MPa)	1 MPa
Final Pressure (MPa)	37 MPa
Initial Consistency (Bc)	17 Bc
Final Consistency (Bc)	57 Bc
--Data--
Time (HH:MM:SS)	Temperature (°C)	Pressure (MPa)	Consistency (Bc)
0:00:00	26	1	17
0:01:00	26	3	11
0:02:00	26	3	10
0:03:00	26	4	20
0:04:00	27	5	10
0:05:00	27	5	13
0:06:00	28	6	13
0:07:00	29	7	13
0:08:00	30	8	12
0:09:00	31	8	14
0:10:00	33	9	12
0:11:00	34	9	17
0:12:00	36	10	10
0:13:00	38	11	13
0:14:00	39	12	10
0:15:00	41	12	13
0:16:00	43	13	16
0:17:00	45	14	11
0:18:00	47	14	14
0:19:00	49	15	12
0:20:00	51	16	18
0:21:00	53	16	14
0:22:00	54	17	24
0:23:00	56	18	16
0:24:00	57	19	22
0:25:00	59	19	16
0:26:00	60	20	15
0:27:00	61	21	15
0:28:00	62	21	16
0:29:00	63	22	17
0:30:00	64	23	16
0:31:00	66	24	22
0:32:00	67	24	15
0:33:00	68	25	16
0:34:00	69	26	23
0:35:00	70	26	30
0:36:00	72	27	18
0:37:00	73	28	15
0:38:00	74	29	12
0:39:00	76	29	11
0:40:00	77	30	14
0:41:00	78	31	13
0:42:00	80	32	10
0:43:00	81	33	13
0:44:00	82	33	11
0:45:00	84	34	14
0:46:00	85	35	9
0:47:00	86	35	11
0:48:00	87	36	15
0:49:00	88	37	12
0:50:00	89	37	18
0:51:00	91	38	15
0:52:00	92	38	13
0:53:00	93	38	16
0:54:00	93	38	12
0:55:00	94	38	15
0:56:00	94	38	16
0:57:00	94	37	16
0:58:00	95	37	20
0:59:00	95	37	14
1:00:00	95	37	11
1:01:00	94	37	11
1:02:00	94	37	8
1:03:00	94	37	9
1:04:00	93	37	7
1:05:00	93	37	7
1:06:00	93	37	7
1:07:00	92	37	5
1:08:00	92	37	6
1:09:00	92	37	6
1:10:00	91	37	5
1:11:00	91	37	6
1:12:00	91	37	5
1:13:00	90	37	5
1:14:00	90	37	5
1:15:00	90	37	6
1:16:00	90	37	5
1:17:00	90	37	5
1:18:00	90	37	5
1:19:00	89	37	5
1:20:00	89	37	6
1:21:00	89	37	5
1:22:00	89	37	5
1:23:00	89	38	5
1:24:00	89	38	5
1:25:00	89	38	5
1:26:00	89	38	5
1:27:00	89	38	5
1:28:00	89	38	5
1:29:00	89	38	6
1:30:00	89	38	5
1:31:00	89	38	5
1:32:00	89	38	5
1:33:00	89	38	5
1:34:00	90	38	5
1:35:00	90	38	5
1:36:00	90	38	5
1:37:00	90	38	5
1:38:00	90	38	5
1:39:00	90	38	5
1:40:00	90	38	5
1:41:00	90	38	5
1:42:00	90	38	5
1:43:00	90	38	5
1:44:00	90	38	6
1:45:00	90	38	5
1:46:00	90	38	5
1:47:00	90	38	5
1:48:00	90	38	5
1:49:00	90	38	5
1:50:00	89	38	5
1:51:00	89	38	5
1:52:00	89	38	5
1:53:00	89	38	5
1:54:00	89	38	5
1:55:00	89	38	5
1:56:00	89	38	5
1:57:00	89	38	5
1:58:00	89	38	5
1:59:00	89	38	5
2:00:00	89	38	5
2:01:00	89	38	5
2:02:00	89	38	5
2:03:00	89	38	5
2:04:00	89	38	4
2:05:00	89	38	4
2:06:00	89	38	4
2:07:00	89	38	4
2:08:00	89	38	4
2:09:00	89	38	4
2:10:00	89	38	4
2:11:00	89	38	4
2:12:00	89	38	4
2:13:00	89	38	4
2:14:00	89	38	4
2:15:00	89	38	4
2:16:00	89	38	4
2:17:00	89	38	4
2:18:00	89	38	4
2:19:00	89	38	4
2:20:00	89	38	4
2:21:00	89	38	4
2:22:00	89	38	4
2:23:00	89	38	4
2:24:00	89	38	4
2:25:00	89	38	4
2:26:00	89	38	4
2:27:00	89	38	4
2:28:00	89	38	4
2:29:00	89	38	4
2:30:00	89	38	4
2:31:00	89	38	4
2:32:00	89	38	4
2:33:00	89	38	4
2:34:00	89	38	4
2:35:00	89	38	4
2:36:00	89	37	5
2:37:00	89	38	5
2:38:00	89	38	5
2:39:00	89	38	5
2:40:00	89	38	5
2:41:00	89	38	5
2:42:00	89	38	5
2:43:00	89	38	5
2:44:00	89	38	5
2:45:00	89	38	5
2:46:00	89	38	5
2:47:00	89	38	5
2:48:00	89	38	5
2:49:00	89	38	5
2:50:00	89	38	5
2:51:00	89	38	5
2:52:00	89	38	5
2:53:00	89	38	5
2:54:00	89	38	5
2:55:00	89	38	5
2:56:00	89	38	5
2:57:00	89	38	5
2:58:00	89	38	4
2:59:00	89	37	4
3:00:00	89	38	4
3:01:00	89	38	4
3:02:00	89	38	4
3:03:00	89	38	4
3:04:00	89	38	4
3:05:00	89	38	5
3:06:00	89	38	5
3:07:00	89	38	5
3:08:00	89	38	5
3:09:00	89	38	5
3:10:00	89	38	5
3:11:00	89	37	5
3:12:00	89	38	5
3:13:00	89	38	5
3:14:00	89	37	5
3:15:00	89	37	5
3:16:00	89	37	5
3:17:00	89	37	5
3:18:00	89	37	5
3:19:00	89	37	5
3:20:00	89	37	5
3:21:00	89	37	5
3:22:00	89	37	5
3:23:00	89	37	5
3:24:00	89	37	5
3:25:00	89	37	5
3:26:00	89	37	5
3:27:00	89	37	5
3:28:00	89	37	5
3:29:00	89	37	5
3:30:00	89	37	5
3:31:00	89	37	5
3:32:00	89	37	5
3:33:00	89	37	5
3:34:00	89	37	5
3:35:00	89	37	5
3:36:00	89	37	5
3:37:00	89	37	5
3:38:00	89	37	5
3:39:00	89	37	5
3:40:00	89	37	5
3:41:00	89	37	5
3:42:00	89	37	5
3:43:00	89	37	5
3:44:00	89	37	5
3:45:00	89	37	5
3:46:00	89	37	5
3:47:00	89	37	5
3:48:00	89	37	5
3:49:00	89	37	5
3:50:00	89	37	5
3:51:00	89	37	5
3:52:00	89	37	5
3:53:00	89	37	5
3:54:00	89	37	5
3:55:00	89	37	5
3:56:00	89	37	5
3:57:00	89	37	5
3:58:00	89	37	5
3:59:00	89	37	5
4:00:00	89	37	5
4:01:00	89	37	5
4:02:00	89	37	5
4:03:00	89	37	5
4:04:00	89	37	5
4:05:00	89	37	5
4:06:00	89	37	5
4:07:00	89	37	5
4:08:00	89	37	5
4:09:00	89	37	5
4:10:00	89	37	5
4:11:00	89	37	5
4:12:00	89	37	5
4:13:00	89	37	5
4:14:00	89	37	5
4:15:00	89	37	5
4:16:00	89	37	5
4:17:00	89	37	5
4:18:00	89	37	5
4:19:00	89	37	5
4:20:00	89	37	5
4:21:00	89	37	5
4:22:00	89	37	5
4:23:00	89	37	5
4:24:00	89	37	5
4:25:00	89	37	5
4:26:00	89	37	5
4:27:00	89	37	5
4:28:00	89	37	5
4:29:00	89	37	5
4:30:00	89	37	5
4:31:00	89	37	5
4:32:00	89	37	5
4:33:00	89	37	5
4:34:00	89	37	5
4:35:00	89	37	5
4:36:00	89	37	5
4:37:00	89	37	5
4:38:00	89	37	5
4:39:00	89	37	5
4:40:00	89	37	5
4:41:00	89	37	5
4:42:00	89	37	5
4:43:00	89	37	5
4:44:00	89	37	5
4:45:00	89	37	5
4:46:00	89	37	6
4:47:00	89	37	6
4:48:00	89	37	6
4:49:00	89	37	6
4:50:00	89	37	6
4:51:00	89	37	6
4:52:00	89	37	6
4:53:00	89	37	6
4:54:00	89	37	6
4:55:00	89	37	6
4:56:00	89	37	6
4:57:00	89	37	6
4:58:00	89	37	6
4:59:00	89	37	6
5:00:00	89	37	6
5:01:00	89	37	6
5:02:00	89	37	6
5:03:00	89	37	6
5:04:00	89	37	6
5:05:00	90	37	6
5:06:00	90	37	6
5:07:00	90	37	6
5:08:00	90	37	6
5:09:00	90	37	6
5:10:00	89	37	7
5:11:00	89	37	7
5:12:00	89	37	7
5:13:00	89	37	7
5:14:00	89	37	7
5:15:00	89	37	7
5:16:00	89	37	12
5:17:00	89	37	12
5:18:00	89	37	12
5:19:00	89	37	12
5:20:00	89	37	14
5:21:00	89	37	16
5:22:00	89	37	16
5:23:00	89	37	18
5:24:00	89	37	18
5:25:00	89	37	20
5:26:00	89	37	21
5:27:00	89	37	22
5:28:00	89	37	22
5:29:00	89	37	25
5:30:00	89	37	28
5:31:00	89	37	28
5:32:00	89	37	32
5:33:00	89	37	34
5:34:00	89	37	36
5:35:00	89	37	38
5:36:00	89	37	40
5:37:00	89	37	42
5:38:00	89	37	43
5:39:00	89	37	45
5:40:00	89	37	46
5:41:00	89	37	57
5:42:00	89	37	69
5:43:00	89	37	69
5:44:00	89	37	72
5:45:00	89	37	72
5:46:00	89	37	83
5:47:00	89	37	85
5:48:00	90	37	93
5:49:00	89	37	96
5:50:00	90	37	76
5:51:00	90	37	81
5:52:00	90	37	67
5:53:00	91	37	74
5:54:00	91	37	65
5:55:00	91	37	60
5:56:00	92	37	64
5:57:00	92	37	65
5:58:00	92	37	76
5:59:00	93	37	66
6:00:00	93	37	66
6:01:00	93	37	71
6:02:00	93	37	82
6:03:00	94	37	60
6:04:00	94	37	67
6:05:00	94	37	57
6:06:00	94	37	56
6:07:00	95	37	56
6:08:00	95	37	56
6:09:00	95	37	56
6:10:00	95	37	56
6:11:00	95	37	56
6:12:00	95	37	55
6:13:00	95	37	55
6:14:00	95	37	55
6:15:00	95	37	56
6:16:00	95	37	55
6:17:00	94	37	55
6:18:00	94	37	55
6:19:00	94	37	55
6:20:00	93	37	55
6:21:00	93	37	55
6:22:00	92	37	55
6:23:00	91	37	55
6:24:00	91	37	55
6:25:00	90	37	55
6:26:00	89	37	55
6:27:00	88	37	55
6:28:00	87	37	56
6:29:00	87	37	56
6:30:00	86	37	57

File: project-root/data/Data Acquisition/Data Acquisition/2002 year (647)/Con 2 Khvalynskaya 4 G1550+5.5%MS+10%SF+0.15%LignoSulf (90C).txt
--Test Summary--
Full Path and File Name	
Instrument Name	7222 #2
Instrument Type	Consistometer
Instrument Serial Number	128
Test Start Date	21.02.2002
Test Start Time	3:46:39
Test Stop Date	21.02.2002
Test Stop Time	19:21:52
Test Length	15:35:13
Final Sample Time Offset	15:35:00
Controller Schedule Name	
Sampling Period	60 seconds
Comments	MPa: 37(50min); T: 80C(40min), 90C(10min); field water, premix LignoSulf
Information	WellID	Khvalynskaya 4
Information	Customer	LUKOIL
Information	CementClass	G
Information	CementMfr	Dyckerhoff
Information	Additives	5.5%MS+10%SF+0.15%LignoSulfF(bwodb)
Information	Density	1550
Information	BHCT	90
Information	BHST	118
Information	FluidLoss	
Information	JobType	245 mm csg lead slurry
Calculated Value	Thickening_Time	3:50:00
Calculated Value	Setting Time	N/A
Initial Temperature (°C)	25 °C
Final Temperature (°C)	32 °C
Initial Pressure (MPa)	1 MPa
Final Pressure (MPa)	37 MPa
Initial Consistency (Bc)	23 Bc
Final Consistency (Bc)	55 Bc
--Data--
Time (HH:MM:SS)	Temperature (°C)	Pressure (MPa)	Consistency (Bc)
0:00:00	25	1	23
0:01:00	24	3	19
0:02:00	24	3	19
0:03:00	24	4	25
0:04:00	24	5	19
0:05:00	24	6	26
0:06:00	25	6	25
0:07:00	26	7	22
0:08:00	27	8	19
0:09:00	28	8	18
0:10:00	30	9	19
0:11:00	32	10	20
0:12:00	35	10	22
0:13:00	37	11	23
0:14:00	40	12	22
0:15:00	42	12	25
0:16:00	44	13	29
0:17:00	46	14	25
0:18:00	48	14	27
0:19:00	49	15	24
0:20:00	51	16	27
0:21:00	53	16	28
0:22:00	54	17	25
0:23:00	55	18	23
0:24:00	57	19	26
0:25:00	58	20	24
0:26:00	59	20	26
0:27:00	60	21	29
0:28:00	61	21	28
0:29:00	63	22	25
0:30:00	64	23	28
0:31:00	66	23	29
0:32:00	67	25	24
0:33:00	68	25	41
0:34:00	69	26	25
0:35:00	71	27	28
0:36:00	72	27	28
0:37:00	74	28	24
0:38:00	75	29	26
0:39:00	77	29	28
0:40:00	78	30	24
0:41:00	80	31	26
0:42:00	81	31	24
0:43:00	82	32	26
0:44:00	84	33	28
0:45:00	85	34	32
0:46:00	86	34	25
0:47:00	87	35	25
0:48:00	88	36	28
0:49:00	89	36	33
0:50:00	90	37	31
0:51:00	91	37	32
0:52:00	92	38	29
0:53:00	93	38	26
0:54:00	94	38	26
0:55:00	95	37	26
0:56:00	95	37	31
0:57:00	95	37	32
0:58:00	94	37	48
0:59:00	94	37	29
1:00:00	93	37	37
1:01:00	93	37	32
1:02:00	92	37	34
1:03:00	92	37	34
1:04:00	92	37	30
1:05:00	91	37	25
1:06:00	91	37	28
1:07:00	91	37	29
1:08:00	91	37	34
1:09:00	90	37	32
1:10:00	90	37	27
1:11:00	90	37	29
1:12:00	90	37	26
1:13:00	90	37	26
1:14:00	90	38	26
1:15:00	90	38	25
1:16:00	90	38	25
1:17:00	90	38	26
1:18:00	90	38	25
1:19:00	90	38	26
1:20:00	90	38	35
1:21:00	90	38	34
1:22:00	90	38	32
1:23:00	90	38	31
1:24:00	90	38	34
1:25:00	90	38	32
1:26:00	90	38	33
1:27:00	90	38	33
1:28:00	90	38	34
1:29:00	90	38	32
1:30:00	90	38	26
1:31:00	90	38	32
1:32:00	90	38	40
1:33:00	90	38	33
1:34:00	90	38	31
1:35:00	90	38	32
1:36:00	90	38	32
1:37:00	90	38	30
1:38:00	90	38	31
1:39:00	90	38	36
1:40:00	90	38	33
1:41:00	90	38	31
1:42:00	90	38	31
1:43:00	90	38	25
1:44:00	90	38	27
1:45:00	90	38	27
1:46:00	90	38	28
1:47:00	90	38	28
1:48:00	90	38	28
1:49:00	90	38	28
1:50:00	90	38	28
1:51:00	90	38	28
1:52:00	90	38	28
1:53:00	90	38	28
1:54:00	90	38	28
1:55:00	90	38	28
1:56:00	90	38	28
1:57:00	90	38	28
1:58:00	89	38	28
1:59:00	89	38	28
2:00:00	90	38	28
2:01:00	90	38	27
2:02:00	90	38	27
2:03:00	89	38	27
2:04:00	90	38	27
2:05:00	89	38	27
2:06:00	89	38	27
2:07:00	89	38	27
2:08:00	89	37	27
2:09:00	89	38	27
2:10:00	89	38	27
2:11:00	89	38	27
2:12:00	89	38	27
2:13:00	89	37	27
2:14:00	89	37	27
2:15:00	89	38	28
2:16:00	89	37	28
2:17:00	89	38	28
2:18:00	89	38	28
2:19:00	89	37	28
2:20:00	89	37	28
2:21:00	89	38	28
2:22:00	89	37	28
2:23:00	89	37	28
2:24:00	89	38	27
2:25:00	89	37	28
2:26:00	89	37	28
2:27:00	89	37	28
2:28:00	89	38	28
2:29:00	89	37	28
2:30:00	89	37	28
2:31:00	89	38	28
2:32:00	89	37	28
2:33:00	89	37	28
2:34:00	89	37	28
2:35:00	89	37	28
2:36:00	89	37	28
2:37:00	89	37	28
2:38:00	89	37	28
2:39:00	89	37	28
2:40:00	89	37	28
2:41:00	89	37	28
2:42:00	89	37	28
2:43:00	89	37	28
2:44:00	89	37	28
2:45:00	89	37	28
2:46:00	89	37	28
2:47:00	89	37	28
2:48:00	89	37	28
2:49:00	89	37	28
2:50:00	89	37	28
2:51:00	89	37	28
2:52:00	89	37	28
2:53:00	89	37	28
2:54:00	89	37	28
2:55:00	89	37	28
2:56:00	89	37	28
2:57:00	89	37	28
2:58:00	89	37	28
2:59:00	89	37	28
3:00:00	89	37	28
3:01:00	89	37	28
3:02:00	89	37	28
3:03:00	89	37	28
3:04:00	89	37	28
3:05:00	89	37	28
3:06:00	89	37	28
3:07:00	89	37	28
3:08:00	89	37	28
3:09:00	89	37	28
3:10:00	89	37	28
3:11:00	89	37	28
3:12:00	89	37	28
3:13:00	89	37	29
3:14:00	89	37	29
3:15:00	89	37	29
3:16:00	89	37	29
3:17:00	89	37	29
3:18:00	89	37	29
3:19:00	89	37	29
3:20:00	89	37	29
3:21:00	89	37	29
3:22:00	89	37	29
3:23:00	89	37	29
3:24:00	89	37	29
3:25:00	89	37	29
3:26:00	89	37	29
3:27:00	89	37	29
3:28:00	89	37	31
3:29:00	89	37	31
3:30:00	89	37	31
3:31:00	89	37	31
3:32:00	89	37	47
3:33:00	89	37	66
3:34:00	89	37	37
3:35:00	89	37	39
3:36:00	89	37	40
3:37:00	89	37	41
3:38:00	89	37	43
3:39:00	89	37	44
3:40:00	89	37	46
3:41:00	89	37	48
3:42:00	89	37	50
3:43:00	89	37	53
3:44:00	89	37	56
3:45:00	89	37	59
3:46:00	90	37	61
3:47:00	89	37	65
3:48:00	90	37	69
3:49:00	89	37	76
3:50:00	89	37	84
3:51:00	90	37	93
3:52:00	89	37	55
3:53:00	90	37	55
3:54:00	90	37	53
3:55:00	90	37	53
3:56:00	91	37	54
3:57:00	91	37	54
3:58:00	91	37	54
3:59:00	91	37	53
4:00:00	91	37	53
4:01:00	92	37	52
4:02:00	92	37	52
4:03:00	92	37	53
4:04:00	92	37	53
4:05:00	92	37	54
4:06:00	93	37	54
4:07:00	93	37	54
4:08:00	93	37	54
4:09:00	93	37	53
4:10:00	93	37	53
4:11:00	93	37	53
4:12:00	93	37	54
4:13:00	93	37	54
4:14:00	93	37	54
4:15:00	94	37	54
4:16:00	94	37	54
4:17:00	94	37	54
4:18:00	94	37	54
4:19:00	94	37	54
4:20:00	94	37	54
4:21:00	94	37	54
4:22:00	94	37	54
4:23:00	94	37	54
4:24:00	94	37	54
4:25:00	94	37	54
4:26:00	94	37	54
4:27:00	94	37	54
4:28:00	95	37	54
4:29:00	95	37	54
4:30:00	95	37	54
4:31:00	95	37	54
4:32:00	95	37	54
4:33:00	95	37	54
4:34:00	95	37	54
4:35:00	95	37	54
4:36:00	95	37	54
4:37:00	94	37	54
4:38:00	94	37	54
4:39:00	94	37	54
4:40:00	94	37	54
4:41:00	94	37	54
4:42:00	94	37	54
4:43:00	94	37	54
4:44:00	94	37	54
4:45:00	94	37	54
4:46:00	93	37	54
4:47:00	93	37	54
4:48:00	93	37	54
4:49:00	93	37	54
4:50:00	93	37	54
4:51:00	92	37	54
4:52:00	92	37	54
4:53:00	92	37	54
4:54:00	92	37	54
4:55:00	92	37	54
4:56:00	91	37	54
4:57:00	91	37	54
4:58:00	91	37	54
4:59:00	91	37	53
5:00:00	90	37	53
5:01:00	90	37	53
5:02:00	90	37	53
5:03:00	90	37	53
5:04:00	90	37	53
5:05:00	89	37	53
5:06:00	89	37	52
5:07:00	89	37	52
5:08:00	89	37	53
5:09:00	88	37	53
5:10:00	88	37	54
5:11:00	88	37	54
5:12:00	87	37	54
5:13:00	87	37	54
5:14:00	87	37	54
5:15:00	87	37	54
5:16:00	86	37	54
5:17:00	86	37	54
5:18:00	86	37	54
5:19:00	86	37	52
5:20:00	85	37	52
5:21:00	85	37	51
5:22:00	85	37	51
5:23:00	85	37	53
5:24:00	84	37	53
5:25:00	84	37	53
5:26:00	84	37	53
5:27:00	83	37	53
5:28:00	83	37	52
5:29:00	83	37	52
5:30:00	83	37	52
5:31:00	83	37	52
5:32:00	82	37	52
5:33:00	82	37	52
5:34:00	82	37	53
5:35:00	82	37	53
5:36:00	81	37	54
5:37:00	81	37	53
5:38:00	81	37	53
5:39:00	80	37	53
5:40:00	80	37	53
5:41:00	80	37	53
5:42:00	80	37	55
5:43:00	80	37	55
5:44:00	79	37	54
5:45:00	79	37	54
5:46:00	79	37	54
5:47:00	79	37	52
5:48:00	78	37	52
5:49:00	78	37	52
5:50:00	78	37	52
5:51:00	78	37	52
5:52:00	77	37	52
5:53:00	77	37	52
5:54:00	77	37	52
5:55:00	77	37	53
5:56:00	76	37	53
5:57:00	76	37	52
5:58:00	76	37	53
5:59:00	76	37	53
6:00:00	76	37	53
6:01:00	75	37	53
6:02:00	75	37	53
6:03:00	75	37	53
6:04:00	75	37	53
6:05:00	74	37	53
6:06:00	74	37	53
6:07:00	74	37	53
6:08:00	74	37	54
6:09:00	74	37	54
6:10:00	74	37	54
6:11:00	73	37	54
6:12:00	73	37	54
6:13:00	73	37	54
6:14:00	73	37	54
6:15:00	73	37	54
6:16:00	72	37	54
6:17:00	72	37	54
6:18:00	72	37	54
6:19:00	72	37	54
6:20:00	72	37	52
6:21:00	71	37	52
6:22:00	71	37	52
6:23:00	71	37	52
6:24:00	71	37	52
6:25:00	71	37	52
6:26:00	70	37	52
6:27:00	70	37	52
6:28:00	70	37	52
6:29:00	70	37	52
6:30:00	70	37	52
6:31:00	70	37	52
6:32:00	69	37	52
6:33:00	69	37	52
6:34:00	69	37	53
6:35:00	69	37	53
6:36:00	69	37	53
6:37:00	68	37	53
6:38:00	68	37	53
6:39:00	68	37	53
6:40:00	68	37	53
6:41:00	68	37	53
6:42:00	68	37	53
6:43:00	68	37	53
6:44:00	67	37	53
6:45:00	67	37	53
6:46:00	67	37	53
6:47:00	67	37	53
6:48:00	67	37	53
6:49:00	66	37	53
6:50:00	66	37	54
6:51:00	66	37	54
6:52:00	66	37	54
6:53:00	66	37	54
6:54:00	66	37	54
6:55:00	66	37	54
6:56:00	65	37	54
6:57:00	65	37	54
6:58:00	65	37	54
6:59:00	65	37	54
7:00:00	65	37	54
7:01:00	65	37	55
7:02:00	64	37	55
7:03:00	64	37	55
7:04:00	64	37	55
7:05:00	64	37	55
7:06:00	64	37	55
7:07:00	64	37	55
7:08:00	64	37	55
7:09:00	63	37	55
7:10:00	63	37	55
7:11:00	63	37	55
7:12:00	63	37	55
7:13:00	63	37	55
7:14:00	63	37	55
7:15:00	63	37	55
7:16:00	63	37	55
7:17:00	62	37	55
7:18:00	62	37	55
7:19:00	62	37	55
7:20:00	62	37	55
7:21:00	62	37	55
7:22:00	62	37	54
7:23:00	62	37	54
7:24:00	61	37	55
7:25:00	61	37	55
7:26:00	61	37	55
7:27:00	61	37	55
7:28:00	61	37	55
7:29:00	61	37	55
7:30:00	61	37	55
7:31:00	61	37	55
7:32:00	60	37	55
7:33:00	60	37	55
7:34:00	60	37	55
7:35:00	60	37	55
7:36:00	60	37	55
7:37:00	60	37	55
7:38:00	60	37	55
7:39:00	60	37	55
7:40:00	59	37	55
7:41:00	59	37	55
7:42:00	59	37	55
7:43:00	59	37	55
7:44:00	59	37	55
7:45:00	59	37	55
7:46:00	59	37	55
7:47:00	58	37	54
7:48:00	58	37	54
7:49:00	58	37	54
7:50:00	58	37	54
7:51:00	58	37	54
7:52:00	58	37	54
7:53:00	58	37	54
7:54:00	58	37	54
7:55:00	58	37	54
7:56:00	57	37	54
7:57:00	57	37	54
7:58:00	57	37	55
7:59:00	57	37	55
8:00:00	57	37	55
8:01:00	57	37	55
8:02:00	57	37	54
8:03:00	57	37	55
8:04:00	57	37	55
8:05:00	56	37	55
8:06:00	56	37	54
8:07:00	56	37	54
8:08:00	56	37	54
8:09:00	56	37	54
8:10:00	56	37	54
8:11:00	56	37	54
8:12:00	56	37	54
8:13:00	56	37	54
8:14:00	56	37	54
8:15:00	55	37	54
8:16:00	55	37	54
8:17:00	55	37	54
8:18:00	55	37	54
8:19:00	55	37	54
8:20:00	55	37	54
8:21:00	55	37	54
8:22:00	55	37	54
8:23:00	55	37	54
8:24:00	54	37	54
8:25:00	54	37	54
8:26:00	54	37	54
8:27:00	54	37	54
8:28:00	54	37	54
8:29:00	54	37	54
8:30:00	54	37	54
8:31:00	54	37	54
8:32:00	54	37	54
8:33:00	54	37	54
8:34:00	53	37	54
8:35:00	53	37	54
8:36:00	53	37	54
8:37:00	53	37	54
8:38:00	53	37	54
8:39:00	53	37	54
8:40:00	53	37	54
8:41:00	53	37	54
8:42:00	53	37	54
8:43:00	53	37	54
8:44:00	53	37	54
8:45:00	52	37	54
8:46:00	52	37	54
8:47:00	52	37	54
8:48:00	52	37	54
8:49:00	52	37	54
8:50:00	52	37	54
8:51:00	52	37	54
8:52:00	52	37	54
8:53:00	52	37	54
8:54:00	52	37	54
8:55:00	52	37	54
8:56:00	51	37	54
8:57:00	51	37	54
8:58:00	51	37	54
8:59:00	51	37	54
9:00:00	51	37	54
9:01:00	51	37	54
9:02:00	51	37	54
9:03:00	51	37	54
9:04:00	51	37	54
9:05:00	51	37	54
9:06:00	51	37	54
9:07:00	50	37	54
9:08:00	50	37	54
9:09:00	50	37	54
9:10:00	50	37	54
9:11:00	50	37	54
9:12:00	50	37	54
9:13:00	50	37	54
9:14:00	50	37	54
9:15:00	50	37	54
9:16:00	50	37	54
9:17:00	50	37	54
9:18:00	50	37	54
9:19:00	49	37	54
9:20:00	49	37	54
9:21:00	49	37	54
9:22:00	49	37	54
9:23:00	49	37	54
9:24:00	49	37	54
9:25:00	49	37	54
9:26:00	49	37	54
9:27:00	49	37	54
9:28:00	49	37	54
9:29:00	49	37	54
9:30:00	49	37	54
9:31:00	48	37	54
9:32:00	49	37	53
9:33:00	48	37	53
9:34:00	48	37	53
9:35:00	48	37	53
9:36:00	48	37	53
9:37:00	48	37	53
9:38:00	48	37	53
9:39:00	48	37	53
9:40:00	48	37	53
9:41:00	48	37	53
9:42:00	48	37	53
9:43:00	48	37	53
9:44:00	48	37	53
9:45:00	48	37	53
9:46:00	47	37	53
9:47:00	47	37	53
9:48:00	47	37	53
9:49:00	47	37	53
9:50:00	47	37	53
9:51:00	47	37	53
9:52:00	47	37	53
9:53:00	47	37	53
9:54:00	47	37	53
9:55:00	47	37	53
9:56:00	47	37	53
9:57:00	47	37	54
9:58:00	46	37	54
9:59:00	46	37	54
10:00:00	46	37	54
10:01:00	46	37	54
10:02:00	46	37	54
10:03:00	46	37	54
10:04:00	46	37	54
10:05:00	46	37	54
10:06:00	46	37	54
10:07:00	46	37	53
10:08:00	46	37	53
10:09:00	46	37	53
10:10:00	46	37	53
10:11:00	46	37	53
10:12:00	46	37	53
10:13:00	45	37	53
10:14:00	45	37	53
10:15:00	45	37	53
10:16:00	45	37	53
10:17:00	45	37	53
10:18:00	45	37	53
10:19:00	45	37	53
10:20:00	45	37	53
10:21:00	45	37	53
10:22:00	45	37	53
10:23:00	45	37	53
10:24:00	45	37	53
10:25:00	45	37	53
10:26:00	45	37	53
10:27:00	45	37	53
10:28:00	44	37	53
10:29:00	44	37	53
10:30:00	44	37	53
10:31:00	44	37	53
10:32:00	44	37	53
10:33:00	44	37	54
10:34:00	44	37	54
10:35:00	44	37	54
10:36:00	44	37	54
10:37:00	44	37	54
10:38:00	44	37	54
10:39:00	44	37	53
10:40:00	44	37	53
10:41:00	44	37	53
10:42:00	44	37	53
10:43:00	43	37	53
10:44:00	43	37	53
10:45:00	43	37	53
10:46:00	43	37	53
10:47:00	43	37	53
10:48:00	43	37	53
10:49:00	43	37	53
10:50:00	43	37	53
10:51:00	43	37	53
10:52:00	43	37	53
10:53:00	43	37	53
10:54:00	43	37	53
10:55:00	43	37	53
10:56:00	43	37	53
10:57:00	43	37	53
10:58:00	43	37	53
10:59:00	43	37	53
11:00:00	42	37	53
11:01:00	42	37	53
11:02:00	42	37	53
11:03:00	42	37	53
11:04:00	42	37	53
11:05:00	42	37	53
11:06:00	42	37	53
11:07:00	42	37	53
11:08:00	42	37	53
11:09:00	42	37	53
11:10:00	42	37	53
11:11:00	42	37	53
11:12:00	42	37	53
11:13:00	42	37	53
11:14:00	42	37	53
11:15:00	42	37	53
11:16:00	42	37	53
11:17:00	42	37	53
11:18:00	41	37	53
11:19:00	41	37	53
11:20:00	41	37	53
11:21:00	41	37	53
11:22:00	41	37	53
11:23:00	41	37	53
11:24:00	41	37	53
11:25:00	41	37	53
11:26:00	41	37	53
11:27:00	41	37	53
11:28:00	41	37	53
11:29:00	41	37	53
11:30:00	41	37	53
11:31:00	41	37	53
11:32:00	41	37	53
11:33:00	41	37	53
11:34:00	41	37	53
11:35:00	40	37	53
11:36:00	41	37	53
11:37:00	40	37	53
11:38:00	40	37	53
11:39:00	40	37	53
11:40:00	40	37	53
11:41:00	40	37	53
11:42:00	40	37	53
11:43:00	40	37	53
11:44:00	40	37	53
11:45:00	40	37	53
11:46:00	40	37	53
11:47:00	40	37	53
11:48:00	40	37	53
11:49:00	40	37	53
11:50:00	40	37	53
11:51:00	40	37	53
11:52:00	40	38	53
11:53:00	40	37	53
11:54:00	40	37	53
11:55:00	39	37	53
11:56:00	39	37	53
11:57:00	39	37	53
11:58:00	39	37	53
11:59:00	39	37	53
12:00:00	39	37	53
12:01:00	39	37	53
12:02:00	39	37	53
12:03:00	39	37	53
12:04:00	39	37	53
12:05:00	39	37	53
12:06:00	39	37	53
12:07:00	39	37	53
12:08:00	39	37	53
12:09:00	39	37	53
12:10:00	39	37	53
12:11:00	39	37	53
12:12:00	39	37	53
12:13:00	39	37	53
12:14:00	39	37	53
12:15:00	39	37	53
12:16:00	39	37	53
12:17:00	38	37	53
12:18:00	38	37	53
12:19:00	38	37	53
12:20:00	38	37	53
12:21:00	38	37	53
12:22:00	38	37	53
12:23:00	38	37	53
12:24:00	38	37	53
12:25:00	38	37	53
12:26:00	38	37	53
12:27:00	38	37	53
12:28:00	38	37	53
12:29:00	38	37	53
12:30:00	38	37	53
12:31:00	38	37	53
12:32:00	38	37	53
12:33:00	38	37	53
12:34:00	38	37	53
12:35:00	38	37	53
12:36:00	38	37	53
12:37:00	38	37	53
12:38:00	38	37	53
12:39:00	38	37	53
12:40:00	37	37	53
12:41:00	37	37	53
12:42:00	37	37	53
12:43:00	37	37	53
12:44:00	37	37	53
12:45:00	37	37	53
12:46:00	37	37	53
12:47:00	37	37	53
12:48:00	37	37	53
12:49:00	37	37	53
12:50:00	37	37	53
12:51:00	37	37	53
12:52:00	37	37	53
12:53:00	37	37	53
12:54:00	37	37	53
12:55:00	37	37	53
12:56:00	37	37	53
12:57:00	37	37	53
12:58:00	37	37	53
12:59:00	37	37	53
13:00:00	37	37	53
13:01:00	37	37	53
13:02:00	37	37	53
13:03:00	37	37	53
13:04:00	36	37	53
13:05:00	36	37	53
13:06:00	36	37	53
13:07:00	36	37	53
13:08:00	36	37	53
13:09:00	36	37	53
13:10:00	36	37	53
13:11:00	36	37	53
13:12:00	36	37	53
13:13:00	36	37	53
13:14:00	36	37	53
13:15:00	36	37	53
13:16:00	36	37	53
13:17:00	36	37	53
13:18:00	36	37	53
13:19:00	36	37	53
13:20:00	36	37	53
13:21:00	36	37	53
13:22:00	36	37	53
13:23:00	36	37	53
13:24:00	36	37	53
13:25:00	36	37	53
13:26:00	36	37	53
13:27:00	36	37	53
13:28:00	36	37	53
13:29:00	35	37	53
13:30:00	35	37	53
13:31:00	35	37	53
13:32:00	35	37	53
13:33:00	35	37	53
13:34:00	35	37	53
13:35:00	35	37	53
13:36:00	35	37	53
13:37:00	35	37	53
13:38:00	35	37	53
13:39:00	35	37	53
13:40:00	35	37	53
13:41:00	35	37	53
13:42:00	35	37	53
13:43:00	35	37	53
13:44:00	35	37	53
13:45:00	35	37	53
13:46:00	35	37	53
13:47:00	35	37	53
13:48:00	35	37	53
13:49:00	35	37	53
13:50:00	35	37	53
13:51:00	35	37	53
13:52:00	35	37	53
13:53:00	35	37	53
13:54:00	35	37	53
13:55:00	35	37	53
13:56:00	35	37	53
13:57:00	35	37	53
13:58:00	35	37	53
13:59:00	34	37	53
14:00:00	34	38	53
14:01:00	34	37	53
14:02:00	34	37	53
14:03:00	34	37	53
14:04:00	34	37	53
14:05:00	34	37	53
14:06:00	34	37	53
14:07:00	34	37	53
14:08:00	34	37	53
14:09:00	34	37	53
14:10:00	34	37	53
14:11:00	34	37	53
14:12:00	34	37	53
14:13:00	34	37	53
14:14:00	34	37	53
14:15:00	34	37	53
14:16:00	34	37	53
14:17:00	34	37	53
14:18:00	34	37	53
14:19:00	34	37	53
14:20:00	34	37	53
14:21:00	34	37	53
14:22:00	34	37	53
14:23:00	34	37	53
14:24:00	34	37	53
14:25:00	34	37	53
14:26:00	34	37	53
14:27:00	34	37	53
14:28:00	34	37	54
14:29:00	34	37	54
14:30:00	34	37	54
14:31:00	34	37	54
14:32:00	34	37	54
14:33:00	33	37	54
14:34:00	33	37	54
14:35:00	33	37	54
14:36:00	33	37	54
14:37:00	33	37	54
14:38:00	33	37	54
14:39:00	33	37	54
14:40:00	33	37	54
14:41:00	33	37	54
14:42:00	33	37	54
14:43:00	33	37	54
14:44:00	33	37	54
14:45:00	33	37	54
14:46:00	33	37	54
14:47:00	33	37	54
14:48:00	33	37	54
14:49:00	33	37	54
14:50:00	33	37	54
14:51:00	33	37	54
14:52:00	33	37	54
14:53:00	33	37	54
14:54:00	33	37	54
14:55:00	33	37	55
14:56:00	33	37	55
14:57:00	33	37	55
14:58:00	33	37	54
14:59:00	33	37	54
15:00:00	33	37	54
15:01:00	33	37	54
15:02:00	33	37	54
15:03:00	33	37	54
15:04:00	33	37	54
15:05:00	33	37	54
15:06:00	32	37	54
15:07:00	32	37	54
15:08:00	32	37	54
15:09:00	32	37	54
15:10:00	32	37	54
15:11:00	32	37	54
15:12:00	32	37	54
15:13:00	32	37	54
15:14:00	32	37	54
15:15:00	32	37	54
15:16:00	32	37	54
15:17:00	32	37	54
15:18:00	32	37	54
15:19:00	32	37	54
15:20:00	32	37	54
15:21:00	32	37	54
15:22:00	32	37	54
15:23:00	32	37	54
15:24:00	32	37	54
15:25:00	32	37	54
15:26:00	32	37	54
15:27:00	32	37	54
15:28:00	32	37	54
15:29:00	32	37	54
15:30:00	32	37	54
15:31:00	32	37	54
15:32:00	32	37	55
15:33:00	32	37	55
15:34:00	32	37	55
15:35:00	32	37	55

File: project-root/data/Data Acquisition/Data Acquisition/2002 year (647)/Con 2 Khvalynskaya 4 G1550+5.5%MS+10%SF+0.2%LignoSulf (90C-06 March).txt
--Test Summary--
Full Path and File Name	
Instrument Name	7222 #2
Instrument Type	Consistometer
Instrument Serial Number	128
Test Start Date	06.03.2002
Test Start Time	20:59:07
Test Stop Date	07.03.2002
Test Stop Time	0:42:40
Test Length	3:43:33
Final Sample Time Offset	3:43:00
Controller Schedule Name	
Sampling Period	60 seconds
Comments	MPa: 37(50min); T: 80C(40min), 90C(10min); tap water, LignoSulf premix
Information	WellID	Khvalynskaya 4
Information	Customer	LUKOIL
Information	CementClass	G
Information	CementMfr	Dyckerhoff
Information	Additives	10%SF+5.5%MS+0.2%LignoSulf ( bwodb)
Information	Density	1550
Information	BHCT	90
Information	BHST	118
Information	FluidLoss	
Information	JobType	245 mm csg lead slurry
Calculated Value	Thickening_Time	3:41:00
Calculated Value	Setting Time	N/A
Initial Temperature (°C)	22 °C
Final Temperature (°C)	89 °C
Initial Pressure (MPa)	1 MPa
Final Pressure (MPa)	37 MPa
Initial Consistency (Bc)	3 Bc
Final Consistency (Bc)	99 Bc
--Data--
Time (HH:MM:SS)	Temperature (°C)	Pressure (MPa)	Consistency (Bc)
0:00:00	22	1	3
0:01:00	22	3	4
0:02:00	22	3	7
0:03:00	22	4	8
0:04:00	23	5	10
0:05:00	23	6	12
0:06:00	24	6	12
0:07:00	25	7	12
0:08:00	26	8	12
0:09:00	27	8	12
0:10:00	29	9	12
0:11:00	30	10	13
0:12:00	32	11	13
0:13:00	34	11	13
0:14:00	37	12	13
0:15:00	39	12	13
0:16:00	41	13	13
0:17:00	44	14	13
0:18:00	46	14	12
0:19:00	48	15	11
0:20:00	50	16	14
0:21:00	52	16	12
0:22:00	54	17	13
0:23:00	55	18	13
0:24:00	57	19	12
0:25:00	58	19	12
0:26:00	59	20	11
0:27:00	61	22	11
0:28:00	62	21	11
0:29:00	63	22	9
0:30:00	64	23	8
0:31:00	65	24	8
0:32:00	66	24	9
0:33:00	67	25	9
0:34:00	68	26	9
0:35:00	70	27	10
0:36:00	71	27	9
0:37:00	72	28	9
0:38:00	73	29	9
0:39:00	75	29	10
0:40:00	76	30	9
0:41:00	78	31	10
0:42:00	79	32	8
0:43:00	81	33	8
0:44:00	82	33	8
0:45:00	83	34	10
0:46:00	85	34	9
0:47:00	86	35	9
0:48:00	87	36	9
0:49:00	89	36	8
0:50:00	90	37	8
0:51:00	91	37	8
0:52:00	92	38	8
0:53:00	93	38	8
0:54:00	93	38	8
0:55:00	94	38	8
0:56:00	94	37	8
0:57:00	94	38	8
0:58:00	95	37	9
0:59:00	95	37	9
1:00:00	95	37	10
1:01:00	94	37	10
1:02:00	94	37	11
1:03:00	94	37	12
1:04:00	93	37	12
1:05:00	93	37	12
1:06:00	92	37	12
1:07:00	92	37	12
1:08:00	92	37	14
1:09:00	91	37	14
1:10:00	91	37	14
1:11:00	90	37	14
1:12:00	90	37	14
1:13:00	90	37	13
1:14:00	90	37	13
1:15:00	90	37	14
1:16:00	89	37	14
1:17:00	89	37	15
1:18:00	89	38	14
1:19:00	89	38	14
1:20:00	89	38	14
1:21:00	89	38	15
1:22:00	89	38	15
1:23:00	89	38	15
1:24:00	89	38	15
1:25:00	89	38	15
1:26:00	89	38	15
1:27:00	89	38	15
1:28:00	89	38	16
1:29:00	90	38	16
1:30:00	90	38	16
1:31:00	90	38	16
1:32:00	90	38	16
1:33:00	90	38	16
1:34:00	90	38	16
1:35:00	90	38	16
1:36:00	90	38	16
1:37:00	90	38	17
1:38:00	90	38	17
1:39:00	90	38	17
1:40:00	90	38	17
1:41:00	90	38	18
1:42:00	90	38	18
1:43:00	90	38	18
1:44:00	90	38	18
1:45:00	90	38	18
1:46:00	90	38	18
1:47:00	90	38	19
1:48:00	90	38	19
1:49:00	90	38	19
1:50:00	90	38	19
1:51:00	90	37	19
1:52:00	90	38	19
1:53:00	89	38	19
1:54:00	90	38	19
1:55:00	89	38	20
1:56:00	89	38	20
1:57:00	89	38	20
1:58:00	89	38	19
1:59:00	89	38	20
2:00:00	89	38	20
2:01:00	89	38	20
2:02:00	89	38	20
2:03:00	89	38	20
2:04:00	89	38	21
2:05:00	89	38	21
2:06:00	89	38	21
2:07:00	89	38	21
2:08:00	89	38	21
2:09:00	89	38	21
2:10:00	89	38	22
2:11:00	89	38	22
2:12:00	89	38	22
2:13:00	89	38	22
2:14:00	89	38	22
2:15:00	89	38	22
2:16:00	89	37	23
2:17:00	89	38	23
2:18:00	89	38	23
2:19:00	89	37	23
2:20:00	89	38	25
2:21:00	89	37	23
2:22:00	89	37	23
2:23:00	89	38	23
2:24:00	89	37	24
2:25:00	89	37	24
2:26:00	89	37	24
2:27:00	89	38	24
2:28:00	89	38	24
2:29:00	89	38	24
2:30:00	89	37	25
2:31:00	89	37	24
2:32:00	89	37	25
2:33:00	89	37	25
2:34:00	89	37	25
2:35:00	89	37	25
2:36:00	89	37	25
2:37:00	89	37	26
2:38:00	89	37	26
2:39:00	89	37	26
2:40:00	89	37	26
2:41:00	89	37	26
2:42:00	89	37	26
2:43:00	89	37	26
2:44:00	89	37	26
2:45:00	89	37	27
2:46:00	89	37	27
2:47:00	89	37	27
2:48:00	89	37	28
2:49:00	89	37	28
2:50:00	89	37	28
2:51:00	89	37	28
2:52:00	89	37	28
2:53:00	89	37	28
2:54:00	89	37	28
2:55:00	89	37	28
2:56:00	89	37	28
2:57:00	89	37	28
2:58:00	89	37	29
2:59:00	89	37	29
3:00:00	89	37	29
3:01:00	89	37	29
3:02:00	89	37	29
3:03:00	89	37	29
3:04:00	89	37	29
3:05:00	89	37	29
3:06:00	89	37	29
3:07:00	89	37	29
3:08:00	89	37	29
3:09:00	89	37	29
3:10:00	89	37	30
3:11:00	89	37	30
3:12:00	89	37	30
3:13:00	89	37	31
3:14:00	89	37	31
3:15:00	89	37	31
3:16:00	89	37	32
3:17:00	89	37	32
3:18:00	89	37	32
3:19:00	89	37	32
3:20:00	89	37	32
3:21:00	89	37	33
3:22:00	89	37	33
3:23:00	89	37	34
3:24:00	89	37	35
3:25:00	89	37	36
3:26:00	89	37	37
3:27:00	89	37	38
3:28:00	89	37	41
3:29:00	89	37	41
3:30:00	89	37	42
3:31:00	89	37	44
3:32:00	89	37	46
3:33:00	89	37	48
3:34:00	89	37	50
3:35:00	89	37	53
3:36:00	89	37	56
3:37:00	89	37	58
3:38:00	89	37	64
3:39:00	89	37	67
3:40:00	89	37	76
3:41:00	89	37	83
3:42:00	89	37	90
3:43:00	89	37	99

File: project-root/data/Data Acquisition/Data Acquisition/2002 year (647)/Con 2 Khvalynskaya 4 G1550+5.5%MS+10%SF+0.2%LignoSulf (90C-1).txt
--Test Summary--
Full Path and File Name	
Instrument Name	7222 #2
Instrument Type	Consistometer
Instrument Serial Number	128
Test Start Date	22.02.2002
Test Start Time	23:13:03
Test Stop Date	23.02.2002
Test Stop Time	2:26:23
Test Length	3:13:20
Final Sample Time Offset	3:13:00
Controller Schedule Name	
Sampling Period	60 seconds
Comments	
Information	WellID	
Information	Customer	
Information	CementClass	
Information	CementMfr	
Information	Additives	
Information	Density	
Information	BHCT	
Information	BHST	
Information	FluidLoss	
Information	JobType	
Calculated Value	Thickening_Time	0:10:00
Calculated Value	Setting Time	N/A
Initial Temperature (°C)	24 °C
Final Temperature (°C)	49 °C
Initial Pressure (MPa)	1 MPa
Final Pressure (MPa)	40 MPa
Initial Consistency (Bc)	6 Bc
Final Consistency (Bc)	30 Bc
--Data--
Time (HH:MM:SS)	Temperature (°C)	Pressure (MPa)	Consistency (Bc)
0:00:00	24	1	6
0:01:00	24	3	8
0:02:00	24	4	12
0:03:00	24	6	13
0:04:00	25	8	13
0:05:00	25	8	13
0:06:00	25	9	21
0:07:00	26	11	44
0:08:00	27	12	61
0:09:00	28	13	87
0:10:00	29	14	101
0:11:00	30	16	86
0:12:00	31	17	66
0:13:00	32	18	76
0:14:00	33	20	54
0:15:00	34	21	47
0:16:00	35	22	36
0:17:00	36	23	41
0:18:00	37	25	55
0:19:00	38	26	44
0:20:00	39	27	35
0:21:00	40	28	31
0:22:00	41	30	30
0:23:00	42	31	30
0:24:00	43	32	31
0:25:00	44	33	25
0:26:00	45	35	29
0:27:00	46	36	23
0:28:00	47	37	25
0:29:00	48	39	23
0:30:00	49	40	24
0:31:00	50	40	22
0:32:00	50	40	19
0:33:00	51	40	19
0:34:00	52	40	18
0:35:00	52	40	18
0:36:00	52	40	18
0:37:00	52	40	16
0:38:00	53	40	16
0:39:00	52	40	16
0:40:00	52	40	15
0:41:00	52	40	15
0:42:00	52	40	15
0:43:00	52	40	15
0:44:00	51	40	15
0:45:00	51	40	15
0:46:00	51	40	15
0:47:00	50	40	15
0:48:00	50	40	15
0:49:00	50	40	16
0:50:00	49	40	15
0:51:00	49	40	15
0:52:00	49	40	15
0:53:00	49	40	15
0:54:00	49	40	15
0:55:00	49	40	15
0:56:00	49	40	15
0:57:00	49	40	15
0:58:00	49	40	15
0:59:00	49	40	15
1:00:00	49	40	15
1:01:00	49	41	15
1:02:00	49	40	15
1:03:00	49	41	15
1:04:00	49	41	16
1:05:00	49	41	16
1:06:00	49	41	16
1:07:00	49	41	18
1:08:00	49	40	18
1:09:00	49	40	17
1:10:00	49	41	17
1:11:00	49	40	17
1:12:00	49	41	17
1:13:00	49	40	17
1:14:00	49	40	17
1:15:00	49	40	17
1:16:00	49	40	17
1:17:00	49	40	17
1:18:00	49	40	17
1:19:00	49	40	17
1:20:00	49	40	17
1:21:00	49	40	17
1:22:00	49	40	17
1:23:00	49	40	17
1:24:00	49	40	17
1:25:00	49	40	17
1:26:00	49	40	17
1:27:00	49	40	17
1:28:00	49	40	17
1:29:00	49	40	17
1:30:00	49	40	18
1:31:00	49	40	20
1:32:00	49	40	19
1:33:00	49	40	19
1:34:00	49	40	19
1:35:00	49	40	19
1:36:00	49	40	19
1:37:00	49	40	19
1:38:00	49	40	19
1:39:00	49	40	19
1:40:00	49	40	19
1:41:00	49	40	19
1:42:00	49	40	19
1:43:00	49	40	19
1:44:00	49	40	20
1:45:00	49	40	20
1:46:00	49	40	21
1:47:00	49	40	21
1:48:00	49	40	20
1:49:00	49	40	21
1:50:00	49	40	21
1:51:00	49	40	22
1:52:00	49	40	22
1:53:00	49	40	22
1:54:00	49	40	21
1:55:00	49	40	22
1:56:00	49	40	23
1:57:00	49	40	21
1:58:00	49	40	21
1:59:00	49	40	23
2:00:00	49	40	23
2:01:00	49	40	23
2:02:00	49	40	23
2:03:00	49	40	23
2:04:00	49	40	22
2:05:00	49	40	24
2:06:00	49	40	24
2:07:00	49	40	23
2:08:00	49	40	23
2:09:00	49	40	22
2:10:00	49	40	22
2:11:00	49	40	23
2:12:00	49	40	25
2:13:00	49	40	23
2:14:00	49	40	24
2:15:00	49	40	24
2:16:00	49	40	23
2:17:00	49	40	24
2:18:00	49	40	23
2:19:00	49	40	24
2:20:00	49	40	23
2:21:00	49	40	24
2:22:00	49	40	24
2:23:00	49	40	23
2:24:00	49	40	24
2:25:00	49	40	24
2:26:00	49	40	24
2:27:00	49	40	24
2:28:00	49	40	24
2:29:00	49	40	24
2:30:00	49	40	24
2:31:00	49	40	25
2:32:00	49	40	24
2:33:00	49	40	24
2:34:00	49	40	24
2:35:00	49	40	24
2:36:00	49	40	24
2:37:00	49	40	25
2:38:00	49	40	25
2:39:00	49	40	24
2:40:00	49	40	25
2:41:00	49	40	24
2:42:00	49	40	24
2:43:00	49	40	24
2:44:00	49	40	23
2:45:00	49	40	23
2:46:00	49	40	23
2:47:00	49	40	23
2:48:00	49	40	23
2:49:00	49	40	23
2:50:00	49	40	23
2:51:00	49	40	23
2:52:00	49	40	23
2:53:00	49	40	23
2:54:00	49	40	23
2:55:00	49	40	24
2:56:00	49	40	24
2:57:00	49	40	24
2:58:00	49	40	25
2:59:00	49	40	26
3:00:00	49	40	25
3:01:00	49	40	25
3:02:00	49	40	25
3:03:00	49	40	26
3:04:00	49	40	26
3:05:00	49	40	26
3:06:00	49	40	27
3:07:00	49	40	27
3:08:00	49	40	27
3:09:00	49	40	27
3:10:00	49	40	28
3:11:00	49	40	29
3:12:00	49	40	29
3:13:00	49	40	30

File: project-root/data/Data Acquisition/Data Acquisition/2002 year (647)/Con 2 Khvalynskaya 4 G1550+5.5%MS+10%SF+0.32%LignoSulf (90C).txt
--Test Summary--
Full Path and File Name	
Instrument Name	7222 #2
Instrument Type	Consistometer
Instrument Serial Number	128
Test Start Date	05.03.2002
Test Start Time	21:15:22
Test Stop Date	06.03.2002
Test Stop Time	3:51:34
Test Length	6:36:12
Final Sample Time Offset	6:36:00
Controller Schedule Name	
Sampling Period	60 seconds
Comments	MPa: 37(50min); T: 80C(40min), 90C(10min); field water, LS premix
Information	WellID	Khvalynskaya 4
Information	Customer	LUKOIL
Information	CementClass	G
Information	CementMfr	Dyckerhoff
Information	Additives	5.5%MS+10%SF+0.32%LignoSulfF(bwodb)
Information	Density	1550
Information	BHCT	90
Information	BHST	118
Information	FluidLoss	
Information	JobType	245 mm csg lead slurry
Calculated Value	Thickening_Time	6:35:00
Calculated Value	Setting Time	N/A
Initial Temperature (°C)	23 °C
Final Temperature (°C)	89 °C
Initial Pressure (MPa)	1 MPa
Final Pressure (MPa)	37 MPa
Initial Consistency (Bc)	8 Bc
Final Consistency (Bc)	92 Bc
--Data--
Time (HH:MM:SS)	Temperature (°C)	Pressure (MPa)	Consistency (Bc)
0:00:00	23	1	8
0:01:00	23	3	11
0:02:00	23	3	11
0:03:00	23	4	8
0:04:00	23	5	5
0:05:00	24	5	6
0:06:00	25	6	8
0:07:00	25	7	7
0:08:00	26	8	6
0:09:00	27	8	9
0:10:00	29	9	9
0:11:00	30	10	7
0:12:00	32	11	10
0:13:00	34	11	8
0:14:00	36	12	9
0:15:00	39	12	11
0:16:00	42	13	14
0:17:00	44	14	15
0:18:00	46	14	9
0:19:00	49	15	13
0:20:00	51	16	7
0:21:00	52	17	12
0:22:00	54	17	8
0:23:00	55	18	10
0:24:00	57	19	9
0:25:00	58	19	7
0:26:00	59	20	10
0:27:00	60	21	9
0:28:00	61	22	7
0:29:00	62	22	10
0:30:00	64	23	5
0:31:00	65	24	7
0:32:00	66	24	6
0:33:00	67	25	7
0:34:00	68	26	10
0:35:00	69	27	9
0:36:00	70	27	15
0:37:00	72	28	18
0:38:00	73	29	9
0:39:00	74	30	14
0:40:00	76	31	8
0:41:00	77	31	7
0:42:00	79	32	7
0:43:00	81	33	10
0:44:00	82	33	13
0:45:00	84	34	15
0:46:00	85	34	14
0:47:00	86	35	14
0:48:00	88	36	18
0:49:00	89	36	11
0:50:00	90	37	12
0:51:00	91	37	11
0:52:00	92	38	17
0:53:00	93	38	14
0:54:00	94	38	11
0:55:00	94	38	9
0:56:00	95	37	10
0:57:00	95	37	10
0:58:00	95	37	10
0:59:00	95	37	10
1:00:00	95	37	10
1:01:00	94	37	10
1:02:00	94	37	10
1:03:00	94	37	10
1:04:00	94	37	10
1:05:00	93	37	10
1:06:00	93	37	10
1:07:00	92	37	10
1:08:00	92	37	10
1:09:00	92	37	11
1:10:00	91	37	11
1:11:00	91	37	11
1:12:00	91	37	11
1:13:00	90	37	11
1:14:00	90	37	12
1:15:00	90	37	12
1:16:00	90	37	12
1:17:00	90	37	13
1:18:00	89	37	13
1:19:00	89	37	12
1:20:00	89	38	12
1:21:00	89	37	13
1:22:00	89	38	14
1:23:00	89	38	13
1:24:00	89	38	13
1:25:00	89	38	13
1:26:00	89	38	13
1:27:00	89	38	13
1:28:00	89	38	13
1:29:00	89	38	13
1:30:00	89	38	13
1:31:00	89	38	13
1:32:00	90	38	13
1:33:00	90	38	13
1:34:00	90	38	13
1:35:00	90	38	14
1:36:00	90	38	13
1:37:00	90	38	13
1:38:00	90	38	13
1:39:00	90	38	13
1:40:00	90	38	13
1:41:00	90	38	13
1:42:00	90	38	14
1:43:00	90	38	14
1:44:00	90	38	13
1:45:00	90	38	13
1:46:00	90	38	13
1:47:00	90	38	13
1:48:00	90	38	13
1:49:00	90	38	13
1:50:00	90	38	13
1:51:00	90	38	14
1:52:00	89	38	14
1:53:00	89	38	14
1:54:00	89	38	14
1:55:00	89	38	14
1:56:00	89	38	14
1:57:00	89	38	14
1:58:00	89	38	14
1:59:00	89	38	14
2:00:00	89	38	14
2:01:00	89	38	14
2:02:00	89	38	14
2:03:00	89	38	14
2:04:00	89	38	14
2:05:00	89	38	14
2:06:00	89	38	15
2:07:00	89	38	14
2:08:00	89	38	14
2:09:00	89	38	14
2:10:00	89	38	14
2:11:00	89	38	14
2:12:00	89	38	14
2:13:00	89	38	15
2:14:00	89	38	15
2:15:00	89	38	15
2:16:00	89	38	15
2:17:00	89	37	15
2:18:00	89	37	15
2:19:00	89	38	15
2:20:00	89	37	15
2:21:00	89	37	15
2:22:00	89	37	15
2:23:00	89	38	15
2:24:00	89	38	15
2:25:00	89	37	15
2:26:00	89	37	15
2:27:00	89	37	15
2:28:00	89	37	15
2:29:00	89	37	16
2:30:00	89	37	16
2:31:00	89	37	16
2:32:00	89	37	16
2:33:00	89	37	16
2:34:00	89	37	16
2:35:00	89	37	16
2:36:00	89	37	16
2:37:00	89	37	16
2:38:00	89	37	16
2:39:00	89	37	16
2:40:00	89	37	16
2:41:00	89	37	16
2:42:00	89	37	16
2:43:00	89	37	16
2:44:00	89	37	16
2:45:00	89	37	16
2:46:00	89	37	16
2:47:00	89	37	16
2:48:00	89	37	16
2:49:00	89	37	16
2:50:00	89	37	16
2:51:00	89	37	16
2:52:00	89	37	16
2:53:00	89	37	16
2:54:00	89	37	16
2:55:00	89	37	16
2:56:00	89	37	16
2:57:00	89	37	17
2:58:00	89	37	17
2:59:00	89	37	17
3:00:00	89	37	17
3:01:00	89	37	17
3:02:00	89	37	16
3:03:00	89	37	16
3:04:00	89	37	16
3:05:00	89	37	16
3:06:00	89	37	16
3:07:00	89	37	16
3:08:00	89	37	16
3:09:00	89	37	16
3:10:00	89	37	16
3:11:00	89	37	17
3:12:00	89	37	17
3:13:00	89	37	17
3:14:00	89	37	17
3:15:00	89	37	16
3:16:00	89	37	16
3:17:00	89	37	16
3:18:00	89	37	16
3:19:00	89	37	16
3:20:00	89	37	16
3:21:00	89	37	16
3:22:00	89	37	16
3:23:00	89	37	16
3:24:00	89	37	16
3:25:00	89	37	17
3:26:00	89	37	16
3:27:00	89	37	16
3:28:00	89	37	16
3:29:00	89	37	16
3:30:00	89	37	16
3:31:00	89	37	16
3:32:00	89	37	16
3:33:00	89	37	16
3:34:00	89	37	17
3:35:00	89	37	17
3:36:00	89	37	17
3:37:00	89	37	17
3:38:00	89	37	17
3:39:00	89	37	17
3:40:00	89	37	17
3:41:00	89	37	17
3:42:00	89	37	17
3:43:00	89	37	17
3:44:00	89	37	17
3:45:00	89	37	17
3:46:00	89	37	17
3:47:00	89	37	17
3:48:00	89	37	17
3:49:00	89	37	17
3:50:00	89	37	17
3:51:00	89	37	17
3:52:00	89	37	17
3:53:00	89	37	17
3:54:00	89	37	17
3:55:00	89	37	17
3:56:00	89	37	17
3:57:00	89	37	17
3:58:00	89	37	17
3:59:00	89	37	17
4:00:00	89	37	17
4:01:00	89	37	18
4:02:00	89	37	18
4:03:00	89	37	18
4:04:00	89	37	18
4:05:00	89	37	18
4:06:00	89	37	18
4:07:00	89	37	18
4:08:00	89	37	18
4:09:00	89	37	18
4:10:00	89	37	18
4:11:00	89	37	18
4:12:00	89	37	18
4:13:00	89	37	18
4:14:00	89	37	18
4:15:00	89	37	18
4:16:00	89	37	18
4:17:00	89	37	18
4:18:00	89	37	18
4:19:00	89	37	18
4:20:00	89	37	18
4:21:00	89	37	18
4:22:00	89	37	18
4:23:00	89	37	18
4:24:00	89	37	18
4:25:00	89	37	18
4:26:00	89	37	18
4:27:00	89	37	18
4:28:00	89	37	18
4:29:00	89	37	18
4:30:00	89	37	19
4:31:00	89	37	19
4:32:00	89	37	19
4:33:00	89	37	19
4:34:00	89	37	19
4:35:00	89	37	19
4:36:00	89	37	19
4:37:00	89	37	19
4:38:00	89	37	18
4:39:00	89	37	18
4:40:00	89	37	18
4:41:00	89	37	18
4:42:00	89	37	18
4:43:00	89	37	18
4:44:00	89	37	18
4:45:00	89	37	18
4:46:00	89	37	18
4:47:00	89	37	18
4:48:00	89	37	18
4:49:00	89	37	18
4:50:00	89	37	18
4:51:00	89	37	19
4:52:00	89	37	19
4:53:00	89	37	19
4:54:00	89	37	19
4:55:00	89	37	19
4:56:00	89	37	19
4:57:00	89	37	18
4:58:00	89	37	18
4:59:00	89	37	18
5:00:00	89	37	18
5:01:00	89	37	18
5:02:00	89	37	18
5:03:00	89	37	18
5:04:00	89	37	18
5:05:00	89	37	18
5:06:00	89	37	18
5:07:00	89	37	18
5:08:00	89	37	18
5:09:00	89	37	18
5:10:00	89	37	18
5:11:00	89	37	18
5:12:00	89	37	18
5:13:00	89	37	18
5:14:00	89	37	17
5:15:00	89	37	17
5:16:00	89	37	17
5:17:00	89	37	17
5:18:00	89	37	17
5:19:00	89	37	17
5:20:00	89	37	17
5:21:00	89	37	17
5:22:00	89	37	17
5:23:00	89	37	17
5:24:00	89	37	17
5:25:00	89	37	17
5:26:00	89	37	16
5:27:00	89	37	16
5:28:00	89	37	16
5:29:00	89	37	16
5:30:00	89	37	16
5:31:00	89	37	16
5:32:00	89	37	16
5:33:00	89	37	16
5:34:00	89	37	16
5:35:00	89	37	16
5:36:00	89	37	16
5:37:00	89	37	16
5:38:00	89	37	16
5:39:00	89	37	16
5:40:00	89	37	16
5:41:00	89	37	16
5:42:00	89	37	16
5:43:00	89	37	16
5:44:00	89	37	16
5:45:00	89	37	16
5:46:00	89	37	16
5:47:00	89	37	16
5:48:00	89	37	17
5:49:00	89	37	17
5:50:00	89	37	17
5:51:00	89	37	17
5:52:00	89	37	18
5:53:00	89	37	18
5:54:00	89	37	18
5:55:00	89	37	19
5:56:00	89	37	19
5:57:00	89	37	19
5:58:00	89	37	20
5:59:00	89	37	20
6:00:00	89	37	20
6:01:00	89	37	21
6:02:00	89	37	21
6:03:00	89	37	21
6:04:00	89	37	22
6:05:00	89	37	22
6:06:00	89	37	22
6:07:00	89	37	23
6:08:00	89	37	23
6:09:00	89	37	23
6:10:00	89	37	23
6:11:00	89	37	23
6:12:00	89	37	24
6:13:00	89	37	24
6:14:00	89	37	24
6:15:00	89	37	24
6:16:00	89	37	25
6:17:00	89	37	26
6:18:00	89	37	27
6:19:00	89	37	28
6:20:00	89	37	28
6:21:00	89	37	28
6:22:00	89	37	31
6:23:00	89	37	31
6:24:00	89	37	32
6:25:00	89	37	32
6:26:00	89	37	36
6:27:00	89	37	38
6:28:00	89	37	41
6:29:00	89	37	43
6:30:00	89	37	47
6:31:00	89	37	48
6:32:00	89	37	58
6:33:00	89	37	66
6:34:00	89	37	72
6:35:00	89	37	82
6:36:00	89	37	92
