Repository: ProgWizer/parser

File: project-root/data/Data Acquisition/Data Acquisition/2002 year (647)/Con 2 Khvalynskaya 4 G1550+5.5%MS+10%SF+0.35%Lignosulf (90C).txt
--Test Summary--
Full Path and File Name	
Instrument Name	7222 #2
Instrument Type	Consistometer
Instrument Serial Number	128
Test Start Date	05.03.2002
Test Start Time	3:42:48
Test Stop Date	05.03.2002
Test Stop Time	19:43:50
Test Length	16:01:02
Final Sample Time Offset	16:01:00
Controller Schedule Name	
Sampling Period	60 seconds
Comments	MPa: 37(50min); T: 80C(40min), 90C(10min); field water, LignoSulf premix 
Information	WellID	Khvalynskaya 4
Information	Customer	LUKOIL
Information	CementClass	G
Information	CementMfr	Dyckerhoff
Information	Additives	5.5%MS+10%SF+0.35%LignoSulfF(bwodb)
Information	Density	1550
Information	BHCT	90
Information	BHST	118
Information	FluidLoss	
Information	JobType	245 mm csg lead slurry
Calculated Value	Thickening_Time	7:34:00
Calculated Value	Setting Time	N/A
Initial Temperature (°C)	21 °C
Final Temperature (°C)	37 °C
Initial Pressure (MPa)	2 MPa
Final Pressure (MPa)	37 MPa
Initial Consistency (Bc)	14 Bc
Final Consistency (Bc)	65 Bc
--Data--
Time (HH:MM:SS)	Temperature (°C)	Pressure (MPa)	Consistency (Bc)
0:00:00	21	2	14
0:01:00	21	3	5
0:02:00	21	3	4
0:03:00	21	4	4
0:04:00	21	5	4
0:05:00	22	6	5
0:06:00	22	6	5
0:07:00	23	7	5
0:08:00	24	8	5
0:09:00	26	9	12
0:10:00	27	10	13
0:11:00	29	10	13
0:12:00	31	11	9
0:13:00	34	12	14
0:14:00	36	12	12
0:15:00	39	13	18
0:16:00	41	13	9
0:17:00	44	14	14
0:18:00	46	14	14
0:19:00	48	15	17
0:20:00	50	16	8
0:21:00	52	16	12
0:22:00	54	17	9
0:23:00	56	18	9
0:24:00	57	18	10
0:25:00	58	20	8
0:26:00	59	20	12
0:27:00	60	21	9
0:28:00	61	21	8
0:29:00	62	22	13
0:30:00	63	23	10
0:31:00	65	24	6
0:32:00	66	24	6
0:33:00	67	25	5
0:34:00	68	26	6
0:35:00	69	27	7
0:36:00	70	27	13
0:37:00	72	28	7
0:38:00	73	29	11
0:39:00	75	30	11
0:40:00	76	31	10
0:41:00	78	31	24
0:42:00	79	32	10
0:43:00	81	33	7
0:44:00	83	34	7
0:45:00	84	34	10
0:46:00	86	35	11
0:47:00	87	35	9
0:48:00	88	36	16
0:49:00	89	36	8
0:50:00	90	37	9
0:51:00	91	37	9
0:52:00	92	38	9
0:53:00	93	38	10
0:54:00	94	38	10
0:55:00	94	37	11
0:56:00	95	37	10
0:57:00	95	37	10
0:58:00	95	37	11
0:59:00	94	37	11
1:00:00	94	37	11
1:01:00	94	37	11
1:02:00	94	37	11
1:03:00	93	37	11
1:04:00	93	37	11
1:05:00	92	37	11
1:06:00	92	37	12
1:07:00	92	37	11
1:08:00	91	37	12
1:09:00	91	37	12
1:10:00	91	37	12
1:11:00	90	37	12
1:12:00	90	37	12
1:13:00	90	37	12
1:14:00	90	37	12
1:15:00	90	37	12
1:16:00	89	37	12
1:17:00	89	38	12
1:18:00	89	38	12
1:19:00	89	38	12
1:20:00	89	38	12
1:21:00	89	38	12
1:22:00	89	38	12
1:23:00	89	38	12
1:24:00	89	38	12
1:25:00	90	38	12
1:26:00	90	38	12
1:27:00	90	38	12
1:28:00	90	38	12
1:29:00	90	38	12
1:30:00	90	38	12
1:31:00	90	38	12
1:32:00	90	38	12
1:33:00	90	38	12
1:34:00	90	38	12
1:35:00	90	38	12
1:36:00	90	38	12
1:37:00	90	38	12
1:38:00	90	38	12
1:39:00	90	38	12
1:40:00	90	38	12
1:41:00	90	38	12
1:42:00	90	38	12
1:43:00	90	38	12
1:44:00	90	38	12
1:45:00	89	38	12
1:46:00	89	38	12
1:47:00	89	38	13
1:48:00	89	37	12
1:49:00	89	38	12
1:50:00	89	38	12
1:51:00	89	38	13
1:52:00	89	38	12
1:53:00	89	38	12
1:54:00	89	37	12
1:55:00	89	38	13
1:56:00	89	38	12
1:57:00	89	37	12
1:58:00	89	38	12
1:59:00	89	38	12
2:00:00	89	38	12
2:01:00	89	38	12
2:02:00	89	38	12
2:03:00	89	38	12
2:04:00	89	38	13
2:05:00	89	38	13
2:06:00	89	38	13
2:07:00	89	38	13
2:08:00	89	38	13
2:09:00	89	38	13
2:10:00	89	38	13
2:11:00	89	38	13
2:12:00	89	38	13
2:13:00	89	38	13
2:14:00	89	38	13
2:15:00	89	38	13
2:16:00	89	38	13
2:17:00	89	37	13
2:18:00	89	37	13
2:19:00	89	37	13
2:20:00	89	38	13
2:21:00	89	38	13
2:22:00	89	38	13
2:23:00	89	37	13
2:24:00	89	38	13
2:25:00	89	38	13
2:26:00	89	37	13
2:27:00	89	37	13
2:28:00	89	37	13
2:29:00	89	38	13
2:30:00	89	38	13
2:31:00	89	37	13
2:32:00	89	38	13
2:33:00	89	37	13
2:34:00	89	37	13
2:35:00	89	37	13
2:36:00	89	38	14
2:37:00	89	37	14
2:38:00	89	37	14
2:39:00	89	37	14
2:40:00	89	37	14
2:41:00	89	37	14
2:42:00	89	37	14
2:43:00	89	37	14
2:44:00	89	37	14
2:45:00	89	37	14
2:46:00	89	37	14
2:47:00	89	37	14
2:48:00	89	37	14
2:49:00	89	37	14
2:50:00	89	37	14
2:51:00	89	37	14
2:52:00	89	37	14
2:53:00	89	37	14
2:54:00	89	37	14
2:55:00	89	37	14
2:56:00	89	37	14
2:57:00	89	37	14
2:58:00	89	37	15
2:59:00	89	37	15
3:00:00	89	37	15
3:01:00	89	37	15
3:02:00	89	37	14
3:03:00	89	37	15
3:04:00	89	37	15
3:05:00	89	37	15
3:06:00	89	37	15
3:07:00	89	37	15
3:08:00	89	37	15
3:09:00	89	37	15
3:10:00	89	37	18
3:11:00	89	37	14
3:12:00	89	37	14
3:13:00	89	37	14
3:14:00	89	37	15
3:15:00	89	37	17
3:16:00	89	37	15
3:17:00	89	37	15
3:18:00	89	37	14
3:19:00	89	37	14
3:20:00	89	37	14
3:21:00	89	37	14
3:22:00	89	37	14
3:23:00	89	37	14
3:24:00	89	37	14
3:25:00	89	37	14
3:26:00	89	37	14
3:27:00	89	37	14
3:28:00	89	37	14
3:29:00	89	37	15
3:30:00	89	37	15
3:31:00	89	37	15
3:32:00	89	37	15
3:33:00	89	37	14
3:34:00	89	37	15
3:35:00	89	37	15
3:36:00	89	37	15
3:37:00	89	37	15
3:38:00	89	37	15
3:39:00	89	37	15
3:40:00	89	37	14
3:41:00	89	37	14
3:42:00	89	37	14
3:43:00	89	37	14
3:44:00	89	37	14
3:45:00	89	37	14
3:46:00	89	37	14
3:47:00	89	37	14
3:48:00	89	37	14
3:49:00	89	37	14
3:50:00	89	37	14
3:51:00	89	37	14
3:52:00	89	37	14
3:53:00	89	37	14
3:54:00	89	37	14
3:55:00	89	37	14
3:56:00	89	37	14
3:57:00	89	37	14
3:58:00	89	37	14
3:59:00	89	37	14
4:00:00	89	37	14
4:01:00	89	37	14
4:02:00	89	37	14
4:03:00	89	37	14
4:04:00	89	37	14
4:05:00	89	37	14
4:06:00	89	37	14
4:07:00	89	37	14
4:08:00	89	37	14
4:09:00	89	37	14
4:10:00	89	37	14
4:11:00	89	37	14
4:12:00	89	37	14
4:13:00	89	37	14
4:14:00	89	37	14
4:15:00	89	37	14
4:16:00	89	37	14
4:17:00	89	37	14
4:18:00	89	37	14
4:19:00	89	37	14
4:20:00	89	37	14
4:21:00	89	37	14
4:22:00	89	37	14
4:23:00	89	37	14
4:24:00	89	37	14
4:25:00	89	37	14
4:26:00	89	37	14
4:27:00	89	37	14
4:28:00	89	37	14
4:29:00	89	37	14
4:30:00	89	37	14
4:31:00	89	37	14
4:32:00	89	37	14
4:33:00	89	37	14
4:34:00	89	37	14
4:35:00	89	37	14
4:36:00	89	37	14
4:37:00	89	37	14
4:38:00	89	37	14
4:39:00	89	37	14
4:40:00	89	37	14
4:41:00	89	37	14
4:42:00	89	37	14
4:43:00	89	37	14
4:44:00	89	37	14
4:45:00	89	37	14
4:46:00	89	37	14
4:47:00	89	37	14
4:48:00	89	37	14
4:49:00	89	37	14
4:50:00	89	37	14
4:51:00	89	37	14
4:52:00	89	37	14
4:53:00	89	37	14
4:54:00	89	37	14
4:55:00	89	37	14
4:56:00	89	37	14
4:57:00	89	37	14
4:58:00	89	37	14
4:59:00	89	37	14
5:00:00	89	37	14
5:01:00	89	37	14
5:02:00	89	37	14
5:03:00	89	37	14
5:04:00	89	37	14
5:05:00	89	37	14
5:06:00	89	37	14
5:07:00	89	37	14
5:08:00	89	37	14
5:09:00	89	37	14
5:10:00	89	37	14
5:11:00	89	37	14
5:12:00	89	37	14
5:13:00	89	37	14
5:14:00	89	37	14
5:15:00	89	37	14
5:16:00	89	37	14
5:17:00	89	37	14
5:18:00	89	37	14
5:19:00	89	37	14
5:20:00	89	37	14
5:21:00	89	37	14
5:22:00	89	37	14
5:23:00	89	37	14
5:24:00	89	37	14
5:25:00	89	37	14
5:26:00	89	37	14
5:27:00	89	37	14
5:28:00	89	37	14
5:29:00	89	37	14
5:30:00	89	37	14
5:31:00	89	37	14
5:32:00	89	37	14
5:33:00	89	37	14
5:34:00	89	37	14
5:35:00	89	37	14
5:36:00	89	37	14
5:37:00	89	37	14
5:38:00	89	37	14
5:39:00	89	37	14
5:40:00	89	37	14
5:41:00	89	37	13
5:42:00	89	37	13
5:43:00	89	37	13
5:44:00	89	37	13
5:45:00	89	37	13
5:46:00	89	37	13
5:47:00	89	37	13
5:48:00	89	37	13
5:49:00	89	37	13
5:50:00	89	37	12
5:51:00	89	37	12
5:52:00	89	37	12
5:53:00	89	37	12
5:54:00	89	37	12
5:55:00	89	37	12
5:56:00	89	37	12
5:57:00	89	37	12
5:58:00	89	37	12
5:59:00	89	37	12
6:00:00	89	37	12
6:01:00	89	37	12
6:02:00	89	37	12
6:03:00	89	37	12
6:04:00	89	37	12
6:05:00	89	37	12
6:06:00	89	37	12
6:07:00	89	37	12
6:08:00	89	37	12
6:09:00	89	37	12
6:10:00	89	37	12
6:11:00	89	37	12
6:12:00	89	37	12
6:13:00	89	37	12
6:14:00	89	37	12
6:15:00	89	37	13
6:16:00	89	37	13
6:17:00	89	37	13
6:18:00	89	37	13
6:19:00	89	37	13
6:20:00	89	37	13
6:21:00	89	37	13
6:22:00	89	37	13
6:23:00	89	37	13
6:24:00	89	37	13
6:25:00	89	37	13
6:26:00	89	37	13
6:27:00	89	37	13
6:28:00	89	37	13
6:29:00	89	37	13
6:30:00	89	37	13
6:31:00	89	37	13
6:32:00	89	37	13
6:33:00	89	37	13
6:34:00	89	37	13
6:35:00	89	37	14
6:36:00	89	37	14
6:37:00	89	37	14
6:38:00	89	37	14
6:39:00	89	37	14
6:40:00	89	37	14
6:41:00	89	37	15
6:42:00	89	37	15
6:43:00	89	37	15
6:44:00	89	37	15
6:45:00	89	37	15
6:46:00	89	37	15
6:47:00	89	37	15
6:48:00	89	37	16
6:49:00	89	37	16
6:50:00	89	37	16
6:51:00	89	37	16
6:52:00	89	37	17
6:53:00	89	37	17
6:54:00	89	37	17
6:55:00	89	37	18
6:56:00	89	37	18
6:57:00	89	37	18
6:58:00	89	37	18
6:59:00	89	37	19
7:00:00	89	37	19
7:01:00	89	37	19
7:02:00	89	37	19
7:03:00	89	37	20
7:04:00	89	37	20
7:05:00	89	37	21
7:06:00	89	37	21
7:07:00	89	37	22
7:08:00	89	37	22
7:09:00	89	37	23
7:10:00	89	37	23
7:11:00	89	37	23
7:12:00	89	37	23
7:13:00	89	37	24
7:14:00	89	37	24
7:15:00	89	37	25
7:16:00	89	37	25
7:17:00	89	37	25
7:18:00	89	37	27
7:19:00	89	37	27
7:20:00	89	37	28
7:21:00	89	37	29
7:22:00	89	37	30
7:23:00	89	37	30
7:24:00	89	37	34
7:25:00	89	37	35
7:26:00	89	37	38
7:27:00	89	37	40
7:28:00	89	37	43
7:29:00	89	37	46
7:30:00	89	37	50
7:31:00	89	37	57
7:32:00	89	37	62
7:33:00	89	37	73
7:34:00	89	37	82
7:35:00	89	37	88
7:36:00	89	37	102
7:37:00	89	37	65
7:38:00	89	37	65
7:39:00	90	37	65
7:40:00	90	37	65
7:41:00	90	37	65
7:42:00	90	37	65
7:43:00	90	37	65
7:44:00	90	37	65
7:45:00	90	37	65
7:46:00	91	37	65
7:47:00	91	37	65
7:48:00	91	37	65
7:49:00	91	37	65
7:50:00	91	37	65
7:51:00	91	37	65
7:52:00	91	37	65
7:53:00	91	37	65
7:54:00	91	37	65
7:55:00	91	37	65
7:56:00	91	37	65
7:57:00	91	37	65
7:58:00	91	37	65
7:59:00	92	37	65
8:00:00	92	37	65
8:01:00	92	37	65
8:02:00	92	37	65
8:03:00	92	37	65
8:04:00	92	37	65
8:05:00	92	37	65
8:06:00	92	37	65
8:07:00	92	37	65
8:08:00	93	37	65
8:09:00	93	37	65
8:10:00	93	37	65
8:11:00	93	37	65
8:12:00	93	37	65
8:13:00	93	37	65
8:14:00	93	37	65
8:15:00	93	37	65
8:16:00	93	37	65
8:17:00	94	37	65
8:18:00	94	37	65
8:19:00	94	37	65
8:20:00	94	37	65
8:21:00	94	37	65
8:22:00	94	37	65
8:23:00	94	37	65
8:24:00	94	37	65
8:25:00	94	37	65
8:26:00	94	37	65
8:27:00	94	37	65
8:28:00	94	37	65
8:29:00	94	37	65
8:30:00	94	37	65
8:31:00	94	37	65
8:32:00	93	37	65
8:33:00	93	37	65
8:34:00	93	37	65
8:35:00	93	37	65
8:36:00	93	37	65
8:37:00	93	37	65
8:38:00	93	37	65
8:39:00	92	37	65
8:40:00	92	37	65
8:41:00	92	37	65
8:42:00	92	37	65
8:43:00	92	37	65
8:44:00	91	37	65
8:45:00	91	37	65
8:46:00	91	37	65
8:47:00	91	37	65
8:48:00	91	37	65
8:49:00	90	37	65
8:50:00	90	37	65
8:51:00	90	37	65
8:52:00	90	37	65
8:53:00	89	37	65
8:54:00	89	37	65
8:55:00	89	37	65
8:56:00	89	37	65
8:57:00	88	37	65
8:58:00	88	37	65
8:59:00	88	37	65
9:00:00	87	37	65
9:01:00	87	37	65
9:02:00	87	37	65
9:03:00	87	37	65
9:04:00	86	37	65
9:05:00	86	37	65
9:06:00	86	37	65
9:07:00	86	37	65
9:08:00	85	37	65
9:09:00	85	37	65
9:10:00	85	37	65
9:11:00	84	37	65
9:12:00	84	37	65
9:13:00	84	37	65
9:14:00	84	37	65
9:15:00	83	37	65
9:16:00	83	37	65
9:17:00	83	37	65
9:18:00	83	37	65
9:19:00	82	37	65
9:20:00	82	37	65
9:21:00	82	37	65
9:22:00	82	37	65
9:23:00	81	37	65
9:24:00	81	37	65
9:25:00	81	37	65
9:26:00	80	37	65
9:27:00	80	37	65
9:28:00	80	37	65
9:29:00	80	37	65
9:30:00	79	37	65
9:31:00	79	37	65
9:32:00	79	37	65
9:33:00	79	37	65
9:34:00	78	37	65
9:35:00	78	37	65
9:36:00	78	37	65
9:37:00	78	37	65
9:38:00	77	37	65
9:39:00	77	37	65
9:40:00	77	37	65
9:41:00	77	37	65
9:42:00	76	37	65
9:43:00	76	37	65
9:44:00	76	37	65
9:45:00	76	37	65
9:46:00	76	37	65
9:47:00	75	37	65
9:48:00	75	37	65
9:49:00	75	37	65
9:50:00	75	37	65
9:51:00	74	37	65
9:52:00	74	37	65
9:53:00	74	37	65
9:54:00	74	37	65
9:55:00	74	37	65
9:56:00	73	37	65
9:57:00	73	37	65
9:58:00	73	37	65
9:59:00	73	37	65
10:00:00	73	37	65
10:01:00	72	37	65
10:02:00	72	37	65
10:03:00	72	37	65
10:04:00	72	37	65
10:05:00	71	37	65
10:06:00	71	37	65
10:07:00	71	37	65
10:08:00	71	37	65
10:09:00	71	37	65
10:10:00	70	37	65
10:11:00	70	37	65
10:12:00	70	37	65
10:13:00	70	37	65
10:14:00	70	37	65
10:15:00	70	37	65
10:16:00	69	37	65
10:17:00	69	37	65
10:18:00	69	37	65
10:19:00	69	37	65
10:20:00	69	37	65
10:21:00	69	37	65
10:22:00	68	37	65
10:23:00	68	37	65
10:24:00	68	37	65
10:25:00	68	37	65
10:26:00	68	37	65
10:27:00	67	37	65
10:28:00	67	37	65
10:29:00	67	37	65
10:30:00	67	37	65
10:31:00	67	37	65
10:32:00	67	37	65
10:33:00	66	37	65
10:34:00	66	37	65
10:35:00	66	37	65
10:36:00	66	37	65
10:37:00	66	37	65
10:38:00	66	38	65
10:39:00	65	37	65
10:40:00	65	37	65
10:41:00	65	37	65
10:42:00	65	37	65
10:43:00	65	37	65
10:44:00	65	37	65
10:45:00	64	37	65
10:46:00	64	37	65
10:47:00	64	37	65
10:48:00	64	37	65
10:49:00	64	37	65
10:50:00	64	37	65
10:51:00	63	37	65
10:52:00	63	37	65
10:53:00	63	37	65
10:54:00	63	37	65
10:55:00	63	37	65
10:56:00	63	37	65
10:57:00	63	37	65
10:58:00	62	37	65
10:59:00	62	37	65
11:00:00	62	37	65
11:01:00	62	37	65
11:02:00	62	37	65
11:03:00	62	37	65
11:04:00	62	37	65
11:05:00	61	37	65
11:06:00	61	37	65
11:07:00	61	37	65
11:08:00	61	37	65
11:09:00	61	37	65
11:10:00	61	37	65
11:11:00	61	37	65
11:12:00	60	37	65
11:13:00	60	37	65
11:14:00	60	37	65
11:15:00	60	37	65
11:16:00	60	37	65
11:17:00	60	37	65
11:18:00	60	37	65
11:19:00	60	37	65
11:20:00	59	37	65
11:21:00	59	37	65
11:22:00	59	37	65
11:23:00	59	37	65
11:24:00	59	37	65
11:25:00	59	37	65
11:26:00	59	37	65
11:27:00	58	37	65
11:28:00	58	37	65
11:29:00	58	37	65
11:30:00	58	37	65
11:31:00	58	37	65
11:32:00	58	37	65
11:33:00	58	37	65
11:34:00	58	37	65
11:35:00	57	37	65
11:36:00	57	37	65
11:37:00	57	37	65
11:38:00	57	37	65
11:39:00	57	37	65
11:40:00	57	37	65
11:41:00	57	37	65
11:42:00	57	37	65
11:43:00	57	37	65
11:44:00	56	37	65
11:45:00	56	37	65
11:46:00	56	37	65
11:47:00	56	37	65
11:48:00	56	37	65
11:49:00	56	37	65
11:50:00	56	37	65
11:51:00	56	37	65
11:52:00	56	37	65
11:53:00	55	37	65
11:54:00	55	37	65
11:55:00	55	37	65
11:56:00	55	37	65
11:57:00	55	37	65
11:58:00	55	37	65
11:59:00	55	37	65
12:00:00	55	37	65
12:01:00	54	37	65
12:02:00	54	37	65
12:03:00	54	37	65
12:04:00	54	37	65
12:05:00	54	37	65
12:06:00	54	37	65
12:07:00	54	37	65
12:08:00	54	37	65
12:09:00	54	37	65
12:10:00	54	37	65
12:11:00	53	37	65
12:12:00	53	37	65
12:13:00	53	37	65
12:14:00	53	37	65
12:15:00	53	37	65
12:16:00	53	37	65
12:17:00	53	37	65
12:18:00	53	37	65
12:19:00	53	37	65
12:20:00	53	37	65
12:21:00	52	37	65
12:22:00	52	37	65
12:23:00	52	37	65
12:24:00	52	37	65
12:25:00	52	37	65
12:26:00	52	37	65
12:27:00	52	37	65
12:28:00	52	37	65
12:29:00	52	37	65
12:30:00	52	37	65
12:31:00	51	37	65
12:32:00	51	37	65
12:33:00	51	37	65
12:34:00	51	37	65
12:35:00	51	37	65
12:36:00	51	37	65
12:37:00	51	37	65
12:38:00	51	37	65
12:39:00	51	37	65
12:40:00	51	37	65
12:41:00	51	37	65
12:42:00	50	37	65
12:43:00	50	37	65
12:44:00	50	37	65
12:45:00	50	37	65
12:46:00	50	37	65
12:47:00	50	37	65
12:48:00	50	37	65
12:49:00	50	37	65
12:50:00	50	37	65
12:51:00	50	37	65
12:52:00	50	37	65
12:53:00	49	37	65
12:54:00	49	37	65
12:55:00	49	37	65
12:56:00	49	37	65
12:57:00	49	37	65
12:58:00	49	37	65
12:59:00	49	37	65
13:00:00	49	37	65
13:01:00	49	37	65
13:02:00	49	37	65
13:03:00	49	37	65
13:04:00	48	37	65
13:05:00	48	37	65
13:06:00	48	37	65
13:07:00	48	37	65
13:08:00	48	37	65
13:09:00	48	37	65
13:10:00	48	37	65
13:11:00	48	37	65
13:12:00	48	37	65
13:13:00	48	37	65
13:14:00	48	37	65
13:15:00	48	37	65
13:16:00	48	37	65
13:17:00	47	37	65
13:18:00	47	37	65
13:19:00	47	37	65
13:20:00	47	37	65
13:21:00	47	37	65
13:22:00	47	37	65
13:23:00	47	37	65
13:24:00	47	37	65
13:25:00	47	37	65
13:26:00	47	37	65
13:27:00	47	37	65
13:28:00	47	37	65
13:29:00	46	37	65
13:30:00	46	37	65
13:31:00	46	37	65
13:32:00	46	37	65
13:33:00	46	37	65
13:34:00	46	37	65
13:35:00	46	37	65
13:36:00	46	37	65
13:37:00	46	37	65
13:38:00	46	37	65
13:39:00	46	37	65
13:40:00	46	37	65
13:41:00	46	37	65
13:42:00	46	37	65
13:43:00	45	37	65
13:44:00	45	37	65
13:45:00	45	37	65
13:46:00	45	37	65
13:47:00	45	37	65
13:48:00	45	37	65
13:49:00	45	37	65
13:50:00	45	37	65
13:51:00	45	37	65
13:52:00	45	37	65
13:53:00	45	37	65
13:54:00	45	37	65
13:55:00	45	37	65
13:56:00	44	37	65
13:57:00	44	37	65
13:58:00	44	37	65
13:59:00	44	37	65
14:00:00	44	37	65
14:01:00	44	37	65
14:02:00	44	37	65
14:03:00	44	37	65
14:04:00	44	37	65
14:05:00	44	37	65
14:06:00	44	37	65
14:07:00	44	37	65
14:08:00	44	37	65
14:09:00	44	37	65
14:10:00	44	37	65
14:11:00	43	37	65
14:12:00	43	37	65
14:13:00	43	37	65
14:14:00	43	37	65
14:15:00	43	37	65
14:16:00	43	37	65
14:17:00	43	37	65
14:18:00	43	37	65
14:19:00	43	37	65
14:20:00	43	37	65
14:21:00	43	37	65
14:22:00	43	37	65
14:23:00	43	37	65
14:24:00	43	37	65
14:25:00	42	37	65
14:26:00	42	37	65
14:27:00	42	37	65
14:28:00	42	37	65
14:29:00	42	37	65
14:30:00	42	37	65
14:31:00	42	37	65
14:32:00	42	37	65
14:33:00	42	37	65
14:34:00	42	37	65
14:35:00	42	37	65
14:36:00	42	37	65
14:37:00	42	37	65
14:38:00	42	37	65
14:39:00	42	37	65
14:40:00	42	37	65
14:41:00	41	37	65
14:42:00	41	37	65
14:43:00	41	37	65
14:44:00	41	37	65
14:45:00	41	37	65
14:46:00	41	37	65
14:47:00	41	37	65
14:48:00	41	37	65
14:49:00	41	37	65
14:50:00	41	37	65
14:51:00	41	37	65
14:52:00	41	37	65
14:53:00	41	37	65
14:54:00	41	37	65
14:55:00	41	37	65
14:56:00	41	37	65
14:57:00	41	37	65
14:58:00	40	37	65
14:59:00	40	37	65
15:00:00	40	37	65
15:01:00	40	37	65
15:02:00	40	37	65
15:03:00	40	37	65
15:04:00	40	37	65
15:05:00	40	37	65
15:06:00	40	37	65
15:07:00	40	37	65
15:08:00	40	37	65
15:09:00	40	37	65
15:10:00	40	37	65
15:11:00	40	37	65
15:12:00	40	37	65
15:13:00	40	37	65
15:14:00	40	37	65
15:15:00	39	37	65
15:16:00	39	37	65
15:17:00	39	37	65
15:18:00	39	37	65
15:19:00	39	37	65
15:20:00	39	37	65
15:21:00	39	37	65
15:22:00	39	37	65
15:23:00	39	37	65
15:24:00	39	37	65
15:25:00	39	37	65
15:26:00	39	37	65
15:27:00	39	37	65
15:28:00	39	37	65
15:29:00	39	37	65
15:30:00	39	37	65
15:31:00	39	37	65
15:32:00	39	37	65
15:33:00	39	37	65
15:34:00	39	37	65
15:35:00	38	37	65
15:36:00	38	37	65
15:37:00	38	37	65
15:38:00	38	37	65
15:39:00	38	37	65
15:40:00	38	37	65
15:41:00	38	37	65
15:42:00	38	37	65
15:43:00	38	37	65
15:44:00	38	37	65
15:45:00	38	37	65
15:46:00	38	37	65
15:47:00	38	37	65
15:48:00	38	37	65
15:49:00	38	37	65
15:50:00	38	37	65
15:51:00	38	37	65
15:52:00	38	39	65
15:53:00	38	37	65
15:54:00	38	37	65
15:55:00	38	37	65
15:56:00	38	37	65
15:57:00	37	37	65
15:58:00	37	37	65
15:59:00	37	37	65
16:00:00	37	37	65
16:01:00	37	37	65

File: project-root/data/Data Acquisition/Data Acquisition/2002 year (647)/Con 2 Khvalynskaya 4 G1550+5.5%MS+10%SF+0.45%LignoSulf (100C).txt
--Test Summary--
Full Path and File Name	
Instrument Name	7222 #2
Instrument Type	Consistometer
Instrument Serial Number	128
Test Start Date	03.03.2002
Test Start Time	4:04:30
Test Stop Date	03.03.2002
Test Stop Time	11:50:34
Test Length	7:46:04
Final Sample Time Offset	7:46:04
Controller Schedule Name	
Sampling Period	60 seconds
Comments	MPa: 37(50min); T: 80C(40min), 100C(15min); field water, LignoSulf premix
Information	WellID	Khvalynskaya 4
Information	Customer	LUKOIL
Information	CementClass	G
Information	CementMfr	Dyckerhoff
Information	Additives	5.5%MS+10%SF+0.45%LignoSulfF(bwodb)
Information	Density	1550
Information	BHCT	100
Information	BHST	118
Information	FluidLoss	
Information	JobType	245 mm csg lead slurry
Calculated Value	Thickening_Time	0:44:00
Calculated Value	Setting Time	0:44:00
Initial Temperature (°C)	22 °C
Final Temperature (°C)	70 °C
Initial Pressure (MPa)	2 MPa
Final Pressure (MPa)	37 MPa
Initial Consistency (Bc)	8 Bc
Final Consistency (Bc)	100 Bc
--Data--
Time (HH:MM:SS)	Temperature (°C)	Pressure (MPa)	Consistency (Bc)
0:00:00	22	2	8
0:01:00	22	3	8
0:02:00	21	3	12
0:03:00	21	4	20
0:04:00	21	5	28
0:05:00	21	6	18
0:06:00	22	7	15
0:07:00	23	7	28
0:08:00	24	9	27
0:09:00	26	9	25
0:10:00	28	10	24
0:11:00	30	11	14
0:12:00	32	11	13
0:13:00	35	12	20
0:14:00	37	13	20
0:15:00	40	13	18
0:16:00	43	14	19
0:17:00	45	14	18
0:18:00	47	14	17
0:19:00	50	15	17
0:20:00	51	16	18
0:21:00	53	16	24
0:22:00	54	17	27
0:23:00	55	18	28
0:24:00	56	19	25
0:25:00	57	19	28
0:26:00	58	20	36
0:27:00	60	21	47
0:28:00	61	22	44
0:29:00	62	22	51
0:30:00	63	23	46
0:31:00	64	24	32
0:32:00	66	24	51
0:33:00	67	25	49
0:34:00	69	26	50
0:35:00	70	26	52
0:36:00	72	27	65
0:37:00	74	28	49
0:38:00	75	29	48
0:39:00	77	30	39
0:40:00	79	30	73
0:41:00	80	31	52
0:42:00	82	32	50
0:43:00	83	33	100
0:44:00	85	33	109
0:58:04			
0:58:04	102	38	9
0:59:04	103	38	43
1:00:04	103	38	56
1:01:04	103	38	10
1:02:04	104	38	32
1:03:04	104	38	49
1:04:04	104	38	5
1:05:04	104	37	49
1:06:04	104	37	50
1:07:04	104	37	3
1:08:04	103	37	64
1:09:04	103	37	11
1:10:04	103	37	55
1:11:04	102	37	43
1:12:04	102	37	4
1:13:04	102	37	62
1:14:04	102	37	26
1:15:04	101	37	24
1:16:04	101	37	51
1:17:04	101	37	1
1:18:04	101	37	46
1:19:04	101	37	21
1:20:04	101	37	18
1:21:04	101	37	43
1:22:04	100	37	1
1:23:04	100	37	50
1:24:04	100	37	14
1:25:04	100	37	37
1:26:04	100	37	1
1:27:04	100	37	64
1:28:04	100	37	24
1:29:04	100	37	20
1:30:04	100	37	31
1:31:04	100	37	17
1:32:04	100	37	32
1:33:04	100	37	21
1:34:04	100	37	19
1:35:04	100	37	45
1:36:04	100	37	15
1:37:04	100	37	17
1:38:04	100	37	33
1:39:04	100	37	35
1:40:04	100	37	4
1:41:04	100	37	62
1:42:04	100	37	3
1:43:04	100	37	57
1:44:04	100	37	3
1:45:04	100	37	61
1:46:04	100	37	3
1:47:04	100	37	49
1:48:04	100	37	3
1:49:04	100	37	42
1:50:04	100	37	33
1:51:04	100	37	3
1:52:04	100	37	55
1:53:04	100	37	3
1:54:04	100	37	50
1:55:04	100	37	4
1:56:04	100	37	33
1:57:04	100	37	27
1:58:04	99	37	15
1:59:04	99	37	44
2:00:04	100	37	13
2:01:04	100	37	39
2:02:04	99	37	27
2:03:04	99	37	10
2:04:04	99	37	43
2:05:04	99	37	4
2:06:04	99	37	58
2:07:04	99	37	3
2:08:04	99	37	46
2:09:04	99	37	34
2:10:04	99	37	3
2:11:04	99	37	16
2:12:04	99	37	62
2:13:04	99	37	23
2:14:04	99	37	5
2:15:04	99	37	54
2:16:04	99	37	28
2:17:04	99	37	3
2:18:04	99	37	18
2:19:04	99	37	40
2:20:04	99	37	39
2:21:04	99	37	15
2:22:04	99	37	4
2:23:04	99	37	4
2:24:04	99	37	23
2:25:04	99	37	55
2:26:04	99	37	54
2:27:04	99	37	32
2:28:04	99	37	9
2:29:04	99	37	4
2:30:04	99	37	5
2:31:04	99	37	12
2:32:04	99	37	24
2:33:04	99	37	41
2:34:04	99	37	58
2:35:04	99	37	51
2:36:04	99	37	31
2:37:04	99	37	19
2:38:04	99	37	6
2:39:04	99	37	3
2:40:04	99	37	7
2:41:04	99	37	12
2:42:04	99	37	29
2:43:04	99	37	47
2:44:04	99	37	53
2:45:04	99	37	56
2:46:04	99	37	52
2:47:04	99	37	48
2:48:04	99	37	47
2:49:04	99	37	51
2:50:04	99	37	51
2:51:04	99	37	50
2:52:04	99	37	45
2:53:04	99	37	54
2:54:04	99	37	56
2:55:04	99	37	54
2:56:04	99	37	47
2:57:04	99	37	43
2:58:04	99	37	22
2:59:04	99	37	14
3:00:04	99	37	6
3:01:04	99	37	3
3:02:04	99	37	3
3:03:04	99	37	3
3:04:04	99	37	3
3:05:04	99	37	5
3:06:04	99	37	9
3:07:04	99	37	21
3:08:04	99	37	28
3:09:04	99	37	37
3:10:04	99	37	38
3:11:04	99	37	37
3:12:04	99	37	29
3:13:04	99	37	26
3:14:04	99	37	34
3:15:04	99	37	40
3:16:04	99	37	48
3:17:04	99	37	48
3:18:04	99	37	51
3:19:04	99	37	53
3:20:04	99	37	51
3:21:04	99	37	37
3:22:04	99	37	22
3:23:04	99	37	9
3:24:04	99	37	3
3:25:04	99	37	4
3:26:04	99	37	3
3:27:04	99	37	16
3:28:04	99	37	29
3:29:04	99	37	41
3:30:04	99	37	51
3:31:04	99	37	49
3:32:04	99	37	26
3:33:04	99	37	5
3:34:04	99	37	4
3:35:04	99	37	27
3:36:04	99	37	49
3:37:04	99	37	14
3:38:04	99	37	4
3:39:04	99	37	4
3:40:04	99	37	11
3:41:04	99	37	23
3:42:04	99	37	33
3:43:04	99	37	41
3:44:04	99	37	50
3:45:04	99	37	50
3:46:04	99	37	49
3:47:04	99	37	50
3:48:04	99	37	50
3:49:04	99	37	36
3:50:04	99	37	32
3:51:04	100	37	24
3:52:04	99	37	16
3:53:04	99	37	7
3:54:04	99	37	5
3:55:04	99	37	4
3:56:04	99	37	3
3:57:04	99	37	5
3:58:04	99	37	4
3:59:04	100	37	5
4:00:04	99	37	5
4:01:04	99	37	5
4:02:04	99	37	5
4:03:04	99	37	4
4:04:04	99	37	5
4:05:04	99	37	5
4:06:04	99	37	4
4:07:04	99	37	4
4:08:04	99	37	6
4:09:04	99	37	8
4:10:04	99	37	24
4:11:04	99	37	44
4:12:04	99	37	51
4:13:04	99	37	23
4:14:04	99	37	9
4:15:04	99	37	15
4:16:04	99	37	53
4:17:04	99	37	20
4:18:04	99	37	12
4:19:04	99	37	46
4:20:04	99	37	28
4:21:04	99	37	15
4:22:04	99	37	56
4:23:04	99	37	18
4:24:04	99	37	15
4:25:04	99	37	40
4:26:04	99	37	24
4:27:04	99	37	17
4:28:04	99	37	21
4:29:04	99	37	41
4:30:04	100	37	33
4:31:04	100	37	18
4:32:04	100	37	26
4:33:04	100	37	41
4:34:04	100	37	19
4:35:04	100	37	55
4:36:04	100	37	26
4:37:04	100	37	65
4:38:04	99	37	36
4:39:04	99	37	39
4:40:04	99	37	57
4:41:04	99	37	82
4:42:04	99	37	65
4:43:04	99	37	79
4:44:04	99	37	91
4:45:04	99	37	82
4:46:04	100	37	82
4:47:04	100	37	83
4:48:04	100	37	84
4:49:04	101	37	84
4:50:04	101	37	84
4:51:04	101	37	84
4:52:04	102	37	84
4:53:04	102	37	84
4:54:04	102	37	84
4:55:04	102	37	84
4:56:04	102	37	84
4:57:04	103	37	85
4:58:04	103	37	85
4:59:04	103	37	85
5:00:04	103	37	85
5:01:04	103	37	85
5:02:04	104	37	84
5:03:04	104	37	83
5:04:04	104	37	83
5:05:04	105	37	83
5:06:04	105	37	83
5:07:04	106	37	83
5:08:04	106	37	83
5:09:04	107	37	84
5:10:04	107	37	84
5:11:04	108	37	84
5:12:04	109	37	84
5:13:04	109	37	84
5:14:04	110	37	83
5:15:04	110	37	83
5:16:04	110	37	83
5:17:04	111	37	83
5:18:04	111	37	83
5:19:04	111	37	83
5:20:04	111	37	83
5:21:04	111	37	83
5:22:04	111	37	83
5:23:04	111	37	83
5:24:04	111	37	83
5:25:04	111	37	83
5:26:04	111	37	83
5:27:04	111	37	83
5:28:04	110	37	83
5:29:04	110	37	83
5:30:04	110	37	83
5:31:04	109	37	83
5:32:04	109	37	83
5:33:04	109	37	83
5:34:04	108	37	83
5:35:04	108	37	83
5:36:04	107	37	83
5:37:04	107	37	83
5:38:04	107	37	83
5:39:04	106	37	83
5:40:04	106	37	83
5:41:04	105	37	83
5:42:04	105	37	83
5:43:04	104	37	83
5:44:04	104	37	84
5:45:04	103	37	84
5:46:04	103	37	84
5:47:04	103	37	84
5:48:04	102	37	84
5:49:04	102	37	84
5:50:04	101	37	84
5:51:04	101	37	84
5:52:04	100	37	84
5:53:04	100	37	85
5:54:04	99	37	87
5:55:04	99	37	88
5:56:04	99	37	87
5:57:04	98	37	87
5:58:04	98	37	88
5:59:04	97	37	87
6:00:04	97	37	87
6:01:04	97	37	87
6:02:04	96	37	87
6:03:04	96	37	86
6:04:04	95	37	86
6:05:04	95	37	86
6:06:04	95	37	86
6:07:04	94	37	86
6:08:04	94	37	87
6:09:04	94	37	89
6:10:04	93	37	91
6:11:04	93	37	90
6:12:04	92	37	94
6:13:04	92	37	93
6:14:04	92	37	92
6:15:04	91	37	90
6:16:04	91	37	89
6:17:04	91	37	88
6:18:04	90	37	86
6:19:04	90	37	87
6:20:04	90	37	87
6:21:04	89	37	87
6:22:04	89	37	88
6:23:04	89	37	87
6:24:04	88	37	85
6:25:04	88	37	86
6:26:04	88	37	85
6:27:04	88	37	85
6:28:04	87	37	85
6:29:04	87	37	86
6:30:04	87	37	86
6:31:04	86	37	86
6:32:04	86	37	86
6:33:04	86	37	86
6:34:04	86	37	87
6:35:04	85	37	87
6:36:04	85	37	87
6:37:04	85	37	87
6:38:04	84	37	87
6:39:04	84	37	89
6:40:04	84	37	89
6:41:04	84	37	90
6:42:04	83	37	89
6:43:04	83	37	88
6:44:04	83	37	88
6:45:04	83	37	88
6:46:04	82	37	88
6:47:04	82	37	88
6:48:04	82	37	88
6:49:04	82	37	88
6:50:04	81	37	88
6:51:04	81	37	88
6:52:04	81	37	88
6:53:04	81	37	88
6:54:04	80	37	88
6:55:04	80	37	88
6:56:04	80	37	88
6:57:04	80	37	88
6:58:04	79	37	88
6:59:04	79	37	88
7:00:04	79	37	88
7:01:04	79	37	88
7:02:04	79	37	88
7:03:04	78	37	88
7:04:04	78	37	88
7:05:04	78	37	87
7:06:04	78	37	87
7:07:04	77	37	87
7:08:04	77	37	87
7:09:04	77	37	87
7:10:04	77	37	86
7:11:04	77	37	86
7:12:04	77	37	86
7:13:04	76	37	86
7:14:04	76	37	85
7:15:04	76	37	85
7:16:04	76	37	85
7:17:04	75	37	85
7:18:04	75	37	85
7:19:04	75	37	86
7:20:04	75	37	85
7:21:04	75	37	85
7:22:04	75	37	85
7:23:04	74	37	85
7:24:04	74	37	86
7:25:04	74	37	86
7:26:04	74	37	86
7:27:04	74	37	86
7:28:04	73	37	86
7:29:04	73	37	87
7:30:04	73	37	87
7:31:04	73	37	87
7:32:04	73	37	87
7:33:04	73	37	88
7:34:04	72	37	88
7:35:04	72	37	87
7:36:04	72	37	88
7:37:04	72	37	88
7:38:04	72	37	88
7:39:04	71	37	88
7:40:04	71	37	96
7:41:04	71	37	95
7:42:04	71	37	95
7:43:04	71	37	98
7:44:04	71	37	98
7:45:04	70	37	101
7:46:04	70	37	100

File: project-root/data/Data Acquisition/Data Acquisition/2002 year (647)/Con 2 Khvalynskaya 4 G1550+5.5%MS+10%SF+0.45%LignoSulf (100C, March 04th).txt
--Test Summary--
Full Path and File Name	
Instrument Name	7222 #2
Instrument Type	Consistometer
Instrument Serial Number	128
Test Start Date	04.03.2002
Test Start Time	21:32:09
Test Stop Date	04.03.2002
Test Stop Time	23:46:19
Test Length	2:14:10
Final Sample Time Offset	2:14:00
Controller Schedule Name	
Sampling Period	60 seconds
Comments	MPa: 37(50min); T: 80C(40min), 100C(15min); field water, LignoSulf premix
Information	WellID	Khvalynskaya 4
Information	Customer	LUKOIL
Information	CementClass	G
Information	CementMfr	Dyckerhoff
Information	Additives	5.5%MS+10%SF+0.45%LignoSulfF(bwodb)
Information	Density	1550
Information	BHCT	100
Information	BHST	118
Information	FluidLoss	
Information	JobType	245 mm csg lead slurry
Calculated Value	Thickening_Time	N/A
Calculated Value	Setting Time	N/A
Initial Temperature (°C)	24 °C
Final Temperature (°C)	100 °C
Initial Pressure (MPa)	1 MPa
Final Pressure (MPa)	37 MPa
Initial Consistency (Bc)	9 Bc
Final Consistency (Bc)	64 Bc
--Data--
Time (HH:MM:SS)	Temperature (°C)	Pressure (MPa)	Consistency (Bc)
0:00:00	24	1	9
0:01:00	24	3	9
0:02:00	24	3	8
0:03:00	24	4	6
0:04:00	25	5	6
0:05:00	25	5	8
0:06:00	26	6	16
0:07:00	27	7	11
0:08:00	28	8	14
0:09:00	29	8	14
0:10:00	30	9	14
0:11:00	32	10	23
0:12:00	34	10	13
0:13:00	36	11	16
0:14:00	38	12	17
0:15:00	40	12	14
0:16:00	43	13	22
0:17:00	45	14	15
0:18:00	46	15	23
0:19:00	48	15	19
0:20:00	51	16	12
0:21:00	53	17	17
0:22:00	54	17	10
0:23:00	56	18	26
0:24:00	57	19	13
0:25:00	58	19	10
0:26:00	59	20	8
0:27:00	60	21	11
0:28:00	61	21	10
0:29:00	62	22	8
0:30:00	64	23	13
0:31:00	65	24	6
0:32:00	66	25	4
0:33:00	67	25	5
0:34:00	69	26	4
0:35:00	70	26	4
0:36:00	72	27	4
0:37:00	73	28	4
0:38:00	75	29	4
0:39:00	76	29	4
0:40:00	77	30	4
0:41:00	79	31	5
0:42:00	80	31	4
0:43:00	82	32	4
0:44:00	83	33	4
0:45:00	85	34	5
0:46:00	86	34	5
0:47:00	88	35	5
0:48:00	89	36	7
0:49:00	91	36	12
0:50:00	92	37	13
0:51:00	94	38	16
0:52:00	95	38	18
0:53:00	96	38	13
0:54:00	98	38	14
0:55:00	99	38	21
0:56:00	100	38	12
0:57:00	101	38	14
0:58:00	102	38	13
0:59:00	103	38	15
1:00:00	103	38	16
1:01:00	104	38	14
1:02:00	104	38	11
1:03:00	104	38	11
1:04:00	104	37	11
1:05:00	104	37	10
1:06:00	104	37	11
1:07:00	104	37	11
1:08:00	104	37	12
1:09:00	104	37	12
1:10:00	104	37	12
1:11:00	103	37	12
1:12:00	103	37	12
1:13:00	102	37	11
1:14:00	102	37	11
1:15:00	102	37	11
1:16:00	101	37	11
1:17:00	101	37	12
1:18:00	101	37	12
1:19:00	100	37	13
1:20:00	100	37	13
1:21:00	100	37	13
1:22:00	100	37	13
1:23:00	99	37	13
1:24:00	99	37	13
1:25:00	99	37	14
1:26:00	99	37	13
1:27:00	99	37	13
1:28:00	99	37	13
1:29:00	99	37	13
1:30:00	99	37	13
1:31:00	99	38	13
1:32:00	99	38	13
1:33:00	99	38	13
1:34:00	99	38	14
1:35:00	99	38	13
1:36:00	99	38	14
1:37:00	100	38	14
1:38:00	100	38	14
1:39:00	100	38	15
1:40:00	100	38	15
1:41:00	100	38	14
1:42:00	100	38	14
1:43:00	100	37	14
1:44:00	100	37	17
1:45:00	100	38	16
1:46:00	100	38	15
1:47:00	100	38	15
1:48:00	100	37	16
1:49:00	100	37	16
1:50:00	100	37	16
1:51:00	100	37	17
1:52:00	100	37	18
1:53:00	100	37	17
1:54:00	99	37	16
1:55:00	99	37	16
1:56:00	99	37	17
1:57:00	99	37	17
1:58:00	99	37	17
1:59:00	99	37	17
2:00:00	99	37	18
2:01:00	99	37	19
2:02:00	99	37	20
2:03:00	99	37	23
2:04:00	99	37	24
2:05:00	99	37	26
2:06:00	99	37	29
2:07:00	99	37	32
2:08:00	100	37	36
2:09:00	100	37	41
2:10:00	100	37	47
2:11:00	100	37	56
2:12:00	100	37	69
2:13:00	100	37	84
2:14:00	100	37	64

File: project-root/data/Data Acquisition/Data Acquisition/2002 year (647)/Con 2 Khvalynskaya 4 G1950 (31C).txt
--Test Summary--
Full Path and File Name	
Instrument Name	7222 #2
Instrument Type	Consistometer
Instrument Serial Number	128
Test Start Date	22.07.2002
Test Start Time	17:32:40
Test Stop Date	22.07.2002
Test Stop Time	21:46:40
Test Length	4:14:00
Final Sample Time Offset	4:14:00
Controller Schedule Name	
Sampling Period	60 seconds
Comments	MPa: 10(30 min) T:31(30min) DB & water from field
Information	WellID	Khvalynskaya 4
Information	Customer	LUKOIL
Information	CementClass	G
Information	CementMfr	Dyckerhoff
Information	Additives	no
Information	Density	1950
Information	BHCT	31
Information	BHST	35
Information	FluidLoss	
Information	JobType	PLUG
Calculated Value	Thickening_Time	3:43:00
Calculated Value	Setting Time	4:14:00
Initial Temperature (°C)	25 °C
Final Temperature (°C)	34 °C
Initial Pressure (MPa)	2 MPa
Final Pressure (MPa)	10 MPa
Initial Consistency (Bc)	17 Bc
Final Consistency (Bc)	100 Bc
--Data--
Time (HH:MM:SS)	Temperature (°C)	Pressure (MPa)	Consistency (Bc)
0:00:00	25	2	17
0:01:00	25	3	17
0:02:00	25	3	17
0:03:00	25	3	17
0:04:00	25	3	17
0:05:00	26	4	17
0:06:00	26	4	17
0:07:00	26	4	17
0:08:00	26	4	17
0:09:00	26	5	17
0:10:00	27	5	18
0:11:00	27	5	18
0:12:00	27	5	18
0:13:00	27	6	18
0:14:00	28	6	18
0:15:00	28	6	19
0:16:00	28	7	19
0:17:00	28	7	19
0:18:00	29	7	20
0:19:00	29	7	20
0:20:00	29	8	20
0:21:00	29	8	21
0:22:00	30	8	21
0:23:00	30	8	21
0:24:00	30	9	21
0:25:00	30	9	22
0:26:00	31	9	22
0:27:00	31	9	22
0:28:00	31	10	22
0:29:00	31	10	22
0:30:00	31	10	22
0:31:00	31	10	22
0:32:00	32	10	22
0:33:00	32	10	23
0:34:00	32	10	23
0:35:00	32	10	23
0:36:00	32	10	23
0:37:00	32	10	23
0:38:00	32	10	23
0:39:00	32	10	23
0:40:00	32	10	23
0:41:00	32	10	23
0:42:00	32	10	23
0:43:00	32	10	23
0:44:00	32	10	23
0:45:00	32	10	23
0:46:00	31	10	23
0:47:00	31	10	23
0:48:00	31	10	24
0:49:00	31	10	24
0:50:00	31	10	24
0:51:00	31	10	24
0:52:00	31	10	24
0:53:00	31	10	25
0:54:00	31	10	24
0:55:00	31	10	25
0:56:00	31	10	25
0:57:00	31	10	25
0:58:00	31	10	25
0:59:00	31	10	25
1:00:00	31	10	25
1:01:00	31	11	25
1:02:00	31	11	25
1:03:00	31	11	25
1:04:00	31	10	25
1:05:00	31	11	25
1:06:00	31	10	25
1:07:00	31	11	25
1:08:00	31	11	25
1:09:00	31	10	25
1:10:00	31	11	25
1:11:00	31	11	25
1:12:00	31	11	25
1:13:00	31	11	26
1:14:00	31	10	26
1:15:00	31	11	26
1:16:00	31	11	26
1:17:00	31	11	26
1:18:00	31	10	26
1:19:00	31	11	26
1:20:00	31	10	26
1:21:00	31	11	26
1:22:00	31	10	26
1:23:00	31	10	26
1:24:00	31	10	26
1:25:00	31	10	26
1:26:00	31	11	26
1:27:00	31	11	26
1:28:00	31	11	27
1:29:00	31	10	27
1:30:00	31	11	27
1:31:00	31	11	27
1:32:00	31	11	27
1:33:00	31	11	27
1:34:00	31	11	27
1:35:00	31	10	27
1:36:00	31	11	27
1:37:00	31	10	27
1:38:00	31	10	27
1:39:00	31	10	27
1:40:00	31	10	27
1:41:00	31	10	27
1:42:00	31	11	27
1:43:00	31	10	27
1:44:00	31	10	27
1:45:00	31	10	27
1:46:00	31	10	28
1:47:00	31	10	28
1:48:00	31	11	28
1:49:00	31	10	28
1:50:00	31	11	28
1:51:00	31	10	28
1:52:00	31	11	29
1:53:00	31	10	29
1:54:00	31	10	29
1:55:00	31	10	29
1:56:00	31	10	29
1:57:00	31	10	29
1:58:00	31	10	29
1:59:00	31	11	29
2:00:00	31	10	29
2:01:00	31	11	30
2:02:00	31	10	30
2:03:00	31	11	30
2:04:00	31	11	30
2:05:00	31	10	30
2:06:00	31	11	30
2:07:00	31	11	30
2:08:00	31	11	30
2:09:00	31	10	31
2:10:00	31	10	31
2:11:00	31	10	31
2:12:00	31	10	31
2:13:00	31	10	31
2:14:00	31	11	31
2:15:00	31	10	31
2:16:00	31	10	31
2:17:00	31	10	31
2:18:00	31	10	31
2:19:00	31	10	32
2:20:00	31	10	32
2:21:00	31	10	32
2:22:00	31	10	33
2:23:00	32	10	33
2:24:00	31	10	33
2:25:00	31	10	33
2:26:00	32	10	34
2:27:00	32	10	34
2:28:00	32	10	34
2:29:00	32	10	34
2:30:00	32	10	35
2:31:00	32	10	35
2:32:00	32	10	35
2:33:00	32	10	35
2:34:00	32	10	36
2:35:00	32	10	35
2:36:00	32	10	36
2:37:00	32	10	36
2:38:00	32	10	37
2:39:00	32	10	38
2:40:00	32	10	38
2:41:00	32	10	38
2:42:00	32	10	39
2:43:00	32	10	39
2:44:00	32	10	39
2:45:00	32	10	40
2:46:00	32	10	40
2:47:00	32	10	40
2:48:00	32	10	41
2:49:00	32	10	41
2:50:00	32	10	41
2:51:00	32	10	41
2:52:00	32	10	41
2:53:00	32	10	42
2:54:00	32	10	43
2:55:00	32	10	43
2:56:00	32	10	43
2:57:00	32	10	44
2:58:00	32	10	44
2:59:00	32	10	44
3:00:00	32	10	45
3:01:00	32	10	45
3:02:00	32	10	46
3:03:00	32	10	46
3:04:00	33	10	47
3:05:00	33	10	47
3:06:00	33	10	48
3:07:00	33	10	48
3:08:00	33	10	49
3:09:00	33	10	49
3:10:00	33	10	49
3:11:00	33	10	50
3:12:00	33	10	51
3:13:00	33	10	51
3:14:00	33	10	52
3:15:00	33	10	52
3:16:00	33	10	53
3:17:00	33	10	53
3:18:00	33	10	54
3:19:00	33	10	55
3:20:00	33	10	54
3:21:00	33	10	56
3:22:00	33	10	56
3:23:00	33	10	57
3:24:00	33	10	58
3:25:00	33	10	58
3:26:00	33	10	59
3:27:00	33	10	60
3:28:00	33	10	60
3:29:00	33	10	61
3:30:00	33	10	61
3:31:00	33	10	62
3:32:00	33	10	63
3:33:00	33	10	63
3:34:00	33	10	64
3:35:00	33	10	64
3:36:00	33	10	66
3:37:00	33	10	67
3:38:00	33	10	67
3:39:00	33	10	68
3:40:00	33	10	69
3:41:00	33	10	70
3:42:00	34	10	71
3:43:00	34	10	72
3:44:00	34	10	73
3:45:00	34	10	73
3:46:00	34	10	74
3:47:00	34	10	75
3:48:00	34	10	76
3:49:00	34	10	78
3:50:00	34	10	78
3:51:00	34	10	79
3:52:00	34	10	80
3:53:00	34	10	81
3:54:00	34	10	82
3:55:00	34	10	83
3:56:00	34	10	84
3:57:00	34	10	85
3:58:00	34	10	86
3:59:00	34	10	86
4:00:00	34	10	87
4:01:00	34	10	88
4:02:00	34	10	89
4:03:00	34	10	90
4:04:00	34	10	91
4:05:00	34	10	92
4:06:00	34	10	93
4:07:00	34	10	93
4:08:00	34	10	95
4:09:00	34	10	95
4:10:00	34	10	96
4:11:00	34	10	97
4:12:00	34	10	98
4:13:00	34	10	99
4:14:00	34	10	100
