Repository: ProgWizer/parser

File: project-root/data/Data Acquisition/Data Acquisition/2002 year (647)/Con 2 Khvalynskaya 4 G1950+0.04%NTF (90C).txt
--Test Summary--
Full Path and File Name	
Instrument Name	7222 #2
Instrument Type	Consistometer
Instrument Serial Number	128
Test Start Date	25.06.2002
Test Start Time	20:47:51
Test Stop Date	26.06.2002
Test Stop Time	2:58:57
Test Length	6:11:06
Final Sample Time Offset	6:11:00
Controller Schedule Name	
Sampling Period	60 seconds
Comments	MPa: 45(50min); T: 70C(30min), 90C(20min); field water, premix NTF.
Information	WellID	Khvalynskaya 4
Information	Customer	LUKOIL
Information	CementClass	G
Information	CementMfr	Dyckerhoff
Information	Additives	0.04%NTF
Information	Density	1950
Information	BHCT	90
Information	BHST	115
Information	FluidLoss	
Information	JobType	PLUG
Calculated Value	Thickening_Time	N/A
Calculated Value	Setting Time	N/A
Initial Temperature (°C)	24 °C
Final Temperature (°C)	87 °C
Initial Pressure (MPa)	1 MPa
Final Pressure (MPa)	46 MPa
Initial Consistency (Bc)	13 Bc
Final Consistency (Bc)	6 Bc
--Data--
Time (HH:MM:SS)	Temperature (°C)	Pressure (MPa)	Consistency (Bc)
0:00:00	24	1	13
0:01:00	24	3	13
0:02:00	24	4	16
0:03:00	24	5	10
0:04:00	25	5	12
0:05:00	25	6	9
0:06:00	26	7	10
0:07:00	28	8	10
0:08:00	29	9	12
0:09:00	31	10	20
0:10:00	32	11	12
0:11:00	34	11	12
0:12:00	36	12	22
0:13:00	38	13	15
0:14:00	40	14	12
0:15:00	42	15	24
0:16:00	44	16	16
0:17:00	47	16	14
0:18:00	49	17	13
0:19:00	51	18	13
0:20:00	52	19	16
0:21:00	54	20	14
0:22:00	56	21	17
0:23:00	57	22	12
0:24:00	59	23	12
0:25:00	60	23	11
0:26:00	62	24	16
0:27:00	64	25	18
0:28:00	65	26	14
0:29:00	67	27	14
0:30:00	68	28	25
0:31:00	69	29	17
0:32:00	71	29	13
0:33:00	72	30	12
0:34:00	72	31	12
0:35:00	72	32	13
0:36:00	73	33	12
0:37:00	74	34	12
0:38:00	74	36	14
0:39:00	75	37	13
0:40:00	76	37	13
0:41:00	77	38	16
0:42:00	78	39	14
0:43:00	79	40	12
0:44:00	80	41	20
0:45:00	81	41	12
0:46:00	82	43	16
0:47:00	84	43	15
0:48:00	85	44	17
0:49:00	86	45	13
0:50:00	88	46	11
0:51:00	89	46	11
0:52:00	91	46	10
0:53:00	92	46	12
0:54:00	93	46	15
0:55:00	94	46	12
0:56:00	96	46	11
0:57:00	97	45	10
0:58:00	98	45	11
0:59:00	99	45	11
1:00:00	99	45	11
1:01:00	100	45	11
1:02:00	101	45	11
1:03:00	101	45	11
1:04:00	102	45	11
1:05:00	102	45	11
1:06:00	101	45	11
1:07:00	101	45	10
1:08:00	101	45	10
1:09:00	101	45	11
1:10:00	100	45	12
1:11:00	100	45	13
1:12:00	99	45	11
1:13:00	98	45	11
1:14:00	97	45	11
1:15:00	97	45	15
1:16:00	96	45	9
1:17:00	95	45	11
1:18:00	94	45	17
1:19:00	94	45	9
1:20:00	93	45	13
1:21:00	92	45	9
1:22:00	91	45	11
1:23:00	91	45	11
1:24:00	90	45	11
1:25:00	89	45	9
1:26:00	89	45	10
1:27:00	88	45	8
1:28:00	88	46	10
1:29:00	87	46	10
1:30:00	87	46	11
1:31:00	86	46	11
1:32:00	86	46	13
1:33:00	85	46	9
1:34:00	85	46	10
1:35:00	85	46	15
1:36:00	85	46	9
1:37:00	85	46	15
1:38:00	85	46	9
1:39:00	85	46	10
1:40:00	85	46	7
1:41:00	85	46	8
1:42:00	85	46	9
1:43:00	86	46	15
1:44:00	86	46	17
1:45:00	87	46	7
1:46:00	87	46	8
1:47:00	88	46	9
1:48:00	89	46	9
1:49:00	89	46	14
1:50:00	90	46	16
1:51:00	91	46	7
1:52:00	92	46	8
1:53:00	92	45	8
1:54:00	93	45	9
1:55:00	94	45	16
1:56:00	94	45	14
1:57:00	95	45	7
1:58:00	95	45	8
1:59:00	96	45	8
2:00:00	96	45	10
2:01:00	96	45	13
2:02:00	96	45	8
2:03:00	96	45	8
2:04:00	96	45	12
2:05:00	96	45	7
2:06:00	96	45	9
2:07:00	95	45	12
2:08:00	95	45	8
2:09:00	95	45	9
2:10:00	94	45	8
2:11:00	94	45	9
2:12:00	93	45	10
2:13:00	93	45	9
2:14:00	93	45	10
2:15:00	92	45	9
2:16:00	92	45	9
2:17:00	91	45	9
2:18:00	91	45	9
2:19:00	90	45	9
2:20:00	90	45	9
2:21:00	90	45	11
2:22:00	89	45	9
2:23:00	89	45	10
2:24:00	89	45	9
2:25:00	88	45	9
2:26:00	88	45	11
2:27:00	88	45	9
2:28:00	87	45	8
2:29:00	87	46	11
2:30:00	87	46	9
2:31:00	87	46	9
2:32:00	87	46	11
2:33:00	87	46	9
2:34:00	87	46	9
2:35:00	87	46	11
2:36:00	87	46	9
2:37:00	87	46	10
2:38:00	87	46	9
2:39:00	87	46	8
2:40:00	87	46	13
2:41:00	87	46	8
2:42:00	88	46	8
2:43:00	88	46	12
2:44:00	88	46	9
2:45:00	89	46	8
2:46:00	89	46	16
2:47:00	89	46	9
2:48:00	90	46	11
2:49:00	90	46	9
2:50:00	90	46	7
2:51:00	91	46	15
2:52:00	91	46	8
2:53:00	91	45	15
2:54:00	92	45	8
2:55:00	92	45	12
2:56:00	92	45	9
2:57:00	92	45	8
2:58:00	93	45	7
2:59:00	93	45	13
3:00:00	93	45	9
3:01:00	93	45	8
3:02:00	93	45	7
3:03:00	93	45	10
3:04:00	92	45	12
3:05:00	92	45	14
3:06:00	92	45	9
3:07:00	92	45	9
3:08:00	92	45	10
3:09:00	91	45	9
3:10:00	91	45	8
3:11:00	91	45	8
3:12:00	90	45	12
3:13:00	90	45	12
3:14:00	90	45	10
3:15:00	89	45	9
3:16:00	89	45	10
3:17:00	89	45	9
3:18:00	88	45	9
3:19:00	88	45	8
3:20:00	88	45	8
3:21:00	88	46	8
3:22:00	87	46	11
3:23:00	87	46	10
3:24:00	87	46	9
3:25:00	87	46	9
3:26:00	87	46	9
3:27:00	87	46	9
3:28:00	87	46	8
3:29:00	87	46	8
3:30:00	87	46	9
3:31:00	87	46	13
3:32:00	87	46	10
3:33:00	87	46	9
3:34:00	87	46	9
3:35:00	88	46	9
3:36:00	88	46	8
3:37:00	88	46	7
3:38:00	89	46	7
3:39:00	89	46	13
3:40:00	89	46	14
3:41:00	90	46	9
3:42:00	90	46	9
3:43:00	90	46	9
3:44:00	91	46	9
3:45:00	91	45	9
3:46:00	91	45	9
3:47:00	92	45	8
3:48:00	92	45	8
3:49:00	92	45	6
3:50:00	92	45	16
3:51:00	93	45	10
3:52:00	92	45	9
3:53:00	93	45	9
3:54:00	93	45	14
3:55:00	93	45	15
3:56:00	92	45	12
3:57:00	92	45	6
3:58:00	92	45	8
3:59:00	92	45	8
4:00:00	92	45	8
4:01:00	91	45	13
4:02:00	91	45	8
4:03:00	91	45	12
4:04:00	90	45	8
4:05:00	90	45	8
4:06:00	90	45	8
4:07:00	89	45	9
4:08:00	89	45	8
4:09:00	89	45	11
4:10:00	89	45	13
4:11:00	88	45	13
4:12:00	88	45	9
4:13:00	88	45	7
4:14:00	87	46	7
4:15:00	87	46	8
4:16:00	87	46	8
4:17:00	87	46	8
4:18:00	87	46	8
4:19:00	87	46	13
4:20:00	87	46	8
4:21:00	87	46	6
4:22:00	87	46	7
4:23:00	87	46	8
4:24:00	87	46	7
4:25:00	87	46	8
4:26:00	87	46	14
4:27:00	88	46	6
4:28:00	88	46	7
4:29:00	88	46	7
4:30:00	88	46	8
4:31:00	89	46	8
4:32:00	89	46	13
4:33:00	89	46	7
4:34:00	90	46	8
4:35:00	90	46	7
4:36:00	91	46	18
4:37:00	91	46	8
4:38:00	91	45	14
4:39:00	91	45	8
4:40:00	92	45	6
4:41:00	92	45	13
4:42:00	92	45	7
4:43:00	92	45	7
4:44:00	93	45	11
4:45:00	93	45	8
4:46:00	93	45	7
4:47:00	93	45	17
4:48:00	93	45	7
4:49:00	93	45	7
4:50:00	92	45	12
4:51:00	92	45	8
4:52:00	92	45	7
4:53:00	92	45	7
4:54:00	91	45	8
4:55:00	91	45	8
4:56:00	91	45	8
4:57:00	90	45	7
4:58:00	90	45	9
4:59:00	90	45	14
5:00:00	89	45	8
5:01:00	89	45	8
5:02:00	89	45	7
5:03:00	89	45	5
5:04:00	88	45	9
5:05:00	88	45	14
5:06:00	88	45	9
5:07:00	88	46	8
5:08:00	87	46	7
5:09:00	87	46	6
5:10:00	87	46	15
5:11:00	87	46	7
5:12:00	87	46	8
5:13:00	87	46	6
5:14:00	87	46	13
5:15:00	87	46	8
5:16:00	87	46	8
5:17:00	87	46	7
5:18:00	87	46	8
5:19:00	87	46	7
5:20:00	87	46	19
5:21:00	88	46	7
5:22:00	88	46	14
5:23:00	88	46	8
5:24:00	89	46	10
5:25:00	89	46	8
5:26:00	89	46	13
5:27:00	90	46	8
5:28:00	90	46	13
5:29:00	90	46	8
5:30:00	91	46	7
5:31:00	91	45	13
5:32:00	91	45	8
5:33:00	92	45	17
5:34:00	92	45	8
5:35:00	92	45	18
5:36:00	92	45	8
5:37:00	92	45	16
5:38:00	93	45	8
5:39:00	93	45	7
5:40:00	93	45	9
5:41:00	93	45	8
5:42:00	93	45	7
5:43:00	92	45	11
5:44:00	92	45	8
5:45:00	92	45	7
5:46:00	92	45	21
5:47:00	91	45	8
5:48:00	91	45	8
5:49:00	91	45	7
5:50:00	90	45	11
5:51:00	90	45	14
5:52:00	90	45	14
5:53:00	90	45	8
5:54:00	89	45	8
5:55:00	89	45	8
5:56:00	89	45	7
5:57:00	88	45	7
5:58:00	88	45	12
5:59:00	88	45	16
6:00:00	88	45	9
6:01:00	88	46	8
6:02:00	87	46	8
6:03:00	87	46	8
6:04:00	87	46	8
6:05:00	87	46	8
6:06:00	87	46	6
6:07:00	87	46	9
6:08:00	87	46	11
6:09:00	87	46	8
6:10:00	87	46	7
6:11:00	87	46	6

File: project-root/data/Data Acquisition/Data Acquisition/2002 year (647)/Con 2 Khvalynskaya 4 G1950+1.10%Lignosulf (90C).txt
--Test Summary--
Full Path and File Name	
Instrument Name	7222 #2
Instrument Type	Consistometer
Instrument Serial Number	128
Test Start Date	26.06.2002
Test Start Time	21:12:47
Test Stop Date	27.06.2002
Test Stop Time	3:19:52
Test Length	6:07:05
Final Sample Time Offset	6:07:00
Controller Schedule Name	
Sampling Period	60 seconds
Comments	MPa: 45(50min); T: 70C(30min), 90C(20min); field water, premix LignoSulfonate
Information	WellID	Khvalynskaya 4
Information	Customer	LUKOIL
Information	CementClass	G
Information	CementMfr	Dyckerhoff
Information	Additives	1.1%LignoSulf
Information	Density	1950
Information	BHCT	90
Information	BHST	115
Information	FluidLoss	
Information	JobType	PLUG
Calculated Value	Thickening_Time	N/A
Calculated Value	Setting Time	N/A
Initial Temperature (°C)	25 °C
Final Temperature (°C)	89 °C
Initial Pressure (MPa)	1 MPa
Final Pressure (MPa)	45 MPa
Initial Consistency (Bc)	11 Bc
Final Consistency (Bc)	9 Bc
--Data--
Time (HH:MM:SS)	Temperature (°C)	Pressure (MPa)	Consistency (Bc)
0:00:00	25	1	11
0:01:00	25	3	13
0:02:00	25	4	13
0:03:00	25	4	13
0:04:00	25	5	13
0:05:00	26	6	13
0:06:00	27	7	13
0:07:00	28	8	13
0:08:00	29	9	15
0:09:00	30	10	16
0:10:00	32	10	14
0:11:00	33	11	15
0:12:00	35	12	13
0:13:00	37	13	13
0:14:00	39	14	14
0:15:00	41	15	14
0:16:00	44	16	14
0:17:00	46	17	14
0:18:00	48	17	15
0:19:00	51	18	14
0:20:00	53	19	13
0:21:00	55	20	13
0:22:00	57	21	12
0:23:00	59	22	12
0:24:00	60	22	12
0:25:00	62	23	12
0:26:00	63	24	12
0:27:00	65	25	12
0:28:00	66	26	11
0:29:00	68	27	11
0:30:00	69	28	11
0:31:00	70	29	11
0:32:00	71	29	11
0:33:00	72	30	11
0:34:00	74	31	11
0:35:00	75	32	11
0:36:00	76	33	11
0:37:00	77	34	11
0:38:00	78	34	11
0:39:00	78	35	11
0:40:00	79	36	11
0:41:00	80	37	11
0:42:00	81	38	11
0:43:00	82	39	11
0:44:00	83	40	11
0:45:00	84	41	11
0:46:00	85	41	11
0:47:00	86	42	11
0:48:00	86	43	11
0:49:00	87	44	11
0:50:00	88	45	11
0:51:00	89	46	11
0:52:00	90	46	11
0:53:00	91	46	11
0:54:00	92	46	11
0:55:00	92	46	11
0:56:00	93	46	11
0:57:00	93	46	11
0:58:00	93	46	11
0:59:00	93	46	11
1:00:00	93	45	12
1:01:00	93	45	12
1:02:00	93	45	12
1:03:00	93	45	12
1:04:00	93	45	12
1:05:00	92	45	12
1:06:00	92	45	12
1:07:00	92	45	12
1:08:00	92	45	12
1:09:00	92	45	12
1:10:00	91	45	12
1:11:00	91	45	12
1:12:00	91	45	12
1:13:00	91	45	11
1:14:00	90	45	12
1:15:00	90	45	11
1:16:00	90	45	12
1:17:00	90	45	12
1:18:00	90	45	12
1:19:00	90	45	12
1:20:00	89	45	12
1:21:00	89	45	12
1:22:00	89	45	12
1:23:00	89	46	12
1:24:00	89	45	12
1:25:00	89	46	12
1:26:00	89	46	12
1:27:00	89	46	12
1:28:00	89	46	12
1:29:00	89	46	12
1:30:00	89	46	12
1:31:00	89	46	12
1:32:00	89	46	12
1:33:00	89	46	12
1:34:00	89	46	12
1:35:00	89	46	12
1:36:00	89	46	12
1:37:00	89	46	12
1:38:00	89	46	11
1:39:00	89	46	11
1:40:00	89	46	11
1:41:00	89	46	11
1:42:00	90	46	11
1:43:00	90	46	11
1:44:00	90	46	11
1:45:00	90	46	11
1:46:00	89	46	11
1:47:00	90	46	11
1:48:00	90	46	11
1:49:00	90	46	11
1:50:00	89	46	10
1:51:00	89	46	10
1:52:00	89	46	10
1:53:00	89	46	10
1:54:00	89	46	10
1:55:00	89	46	11
1:56:00	89	46	11
1:57:00	89	46	11
1:58:00	89	46	10
1:59:00	89	46	10
2:00:00	89	46	10
2:01:00	89	46	10
2:02:00	89	46	10
2:03:00	89	46	10
2:04:00	89	46	10
2:05:00	89	46	10
2:06:00	89	46	10
2:07:00	89	46	10
2:08:00	89	46	10
2:09:00	89	46	10
2:10:00	89	46	10
2:11:00	89	46	10
2:12:00	89	46	10
2:13:00	89	46	10
2:14:00	89	46	10
2:15:00	89	46	10
2:16:00	89	46	10
2:17:00	89	46	10
2:18:00	89	46	10
2:19:00	89	46	10
2:20:00	89	46	10
2:21:00	89	46	10
2:22:00	89	46	10
2:23:00	89	46	10
2:24:00	89	46	10
2:25:00	89	46	10
2:26:00	89	46	10
2:27:00	89	46	10
2:28:00	89	46	10
2:29:00	89	46	10
2:30:00	89	46	10
2:31:00	89	46	10
2:32:00	89	46	9
2:33:00	89	46	9
2:34:00	89	46	9
2:35:00	89	46	9
2:36:00	89	46	9
2:37:00	89	45	9
2:38:00	89	45	9
2:39:00	89	46	9
2:40:00	89	45	9
2:41:00	89	45	9
2:42:00	89	46	9
2:43:00	89	46	9
2:44:00	89	46	9
2:45:00	89	46	9
2:46:00	89	45	9
2:47:00	89	46	9
2:48:00	89	46	9
2:49:00	89	46	9
2:50:00	89	46	9
2:51:00	89	45	9
2:52:00	89	46	9
2:53:00	89	46	9
2:54:00	89	46	9
2:55:00	89	46	9
2:56:00	89	46	9
2:57:00	89	46	9
2:58:00	89	46	9
2:59:00	89	46	9
3:00:00	89	46	9
3:01:00	89	46	9
3:02:00	89	46	9
3:03:00	89	46	9
3:04:00	89	46	9
3:05:00	89	46	9
3:06:00	89	46	9
3:07:00	89	46	9
3:08:00	89	46	9
3:09:00	89	46	9
3:10:00	89	46	9
3:11:00	89	46	9
3:12:00	89	46	9
3:13:00	89	46	9
3:14:00	89	46	9
3:15:00	89	46	9
3:16:00	89	46	9
3:17:00	89	46	9
3:18:00	89	46	9
3:19:00	89	46	9
3:20:00	89	46	9
3:21:00	89	46	9
3:22:00	89	46	9
3:23:00	89	46	9
3:24:00	89	45	9
3:25:00	89	46	9
3:26:00	89	46	9
3:27:00	89	46	9
3:28:00	89	46	9
3:29:00	89	46	9
3:30:00	89	46	9
3:31:00	89	46	9
3:32:00	89	46	9
3:33:00	89	46	9
3:34:00	89	46	9
3:35:00	89	46	9
3:36:00	89	46	9
3:37:00	89	46	9
3:38:00	89	46	9
3:39:00	89	46	9
3:40:00	89	46	9
3:41:00	89	46	9
3:42:00	89	46	9
3:43:00	89	46	9
3:44:00	89	46	9
3:45:00	89	46	9
3:46:00	89	46	9
3:47:00	89	46	9
3:48:00	89	46	9
3:49:00	89	46	9
3:50:00	89	46	9
3:51:00	89	46	9
3:52:00	89	46	9
3:53:00	89	46	9
3:54:00	89	46	9
3:55:00	89	46	9
3:56:00	89	46	9
3:57:00	89	46	9
3:58:00	89	46	9
3:59:00	89	46	9
4:00:00	89	46	9
4:01:00	89	46	9
4:02:00	89	46	9
4:03:00	89	46	9
4:04:00	89	46	9
4:05:00	89	46	9
4:06:00	89	46	9
4:07:00	89	46	9
4:08:00	89	46	9
4:09:00	89	46	9
4:10:00	89	46	9
4:11:00	90	46	9
4:12:00	89	46	9
4:13:00	89	46	9
4:14:00	89	46	9
4:15:00	89	46	9
4:16:00	89	46	9
4:17:00	89	46	9
4:18:00	89	46	9
4:19:00	89	46	9
4:20:00	89	46	9
4:21:00	89	46	9
4:22:00	89	46	9
4:23:00	89	46	9
4:24:00	89	45	9
4:25:00	89	45	9
4:26:00	89	45	9
4:27:00	89	46	9
4:28:00	89	45	9
4:29:00	89	46	9
4:30:00	89	46	9
4:31:00	89	46	9
4:32:00	89	46	9
4:33:00	89	46	9
4:34:00	89	46	9
4:35:00	89	46	9
4:36:00	89	46	9
4:37:00	89	45	9
4:38:00	89	46	9
4:39:00	89	45	9
4:40:00	89	46	9
4:41:00	89	45	9
4:42:00	89	45	9
4:43:00	89	46	9
4:44:00	89	46	9
4:45:00	89	46	9
4:46:00	89	46	9
4:47:00	89	45	9
4:48:00	89	46	9
4:49:00	89	46	9
4:50:00	89	46	9
4:51:00	89	45	9
4:52:00	89	46	9
4:53:00	89	45	9
4:54:00	89	46	9
4:55:00	89	45	9
4:56:00	89	46	9
4:57:00	89	45	9
4:58:00	89	45	9
4:59:00	89	45	9
5:00:00	89	45	9
5:01:00	89	45	9
5:02:00	89	45	9
5:03:00	89	45	9
5:04:00	89	45	9
5:05:00	89	45	9
5:06:00	89	45	9
5:07:00	89	45	9
5:08:00	89	45	9
5:09:00	89	45	9
5:10:00	89	45	9
5:11:00	89	45	9
5:12:00	89	45	9
5:13:00	89	45	9
5:14:00	89	45	9
5:15:00	89	46	9
5:16:00	89	45	9
5:17:00	89	46	9
5:18:00	89	46	9
5:19:00	89	46	9
5:20:00	89	45	9
5:21:00	89	45	9
5:22:00	89	45	9
5:23:00	89	45	9
5:24:00	89	45	9
5:25:00	89	45	9
5:26:00	89	45	9
5:27:00	89	45	9
5:28:00	89	45	9
5:29:00	89	45	9
5:30:00	89	46	9
5:31:00	89	46	9
5:32:00	89	45	9
5:33:00	89	45	9
5:34:00	89	45	9
5:35:00	89	45	9
5:36:00	89	46	9
5:37:00	89	46	9
5:38:00	89	45	9
5:39:00	89	45	9
5:40:00	89	45	9
5:41:00	89	45	9
5:42:00	89	45	9
5:43:00	89	46	9
5:44:00	89	45	9
5:45:00	89	46	9
5:46:00	89	45	9
5:47:00	89	45	9
5:48:00	89	45	9
5:49:00	89	45	9
5:50:00	89	45	9
5:51:00	89	46	9
5:52:00	89	45	9
5:53:00	89	46	9
5:54:00	89	46	9
5:55:00	89	45	9
5:56:00	89	46	9
5:57:00	89	46	9
5:58:00	89	45	9
5:59:00	89	45	9
6:00:00	89	46	9
6:01:00	89	46	9
6:02:00	89	46	9
6:03:00	89	45	9
6:04:00	89	46	9
6:05:00	89	45	9
6:06:00	89	45	9
6:07:00	89	45	9

File: project-root/data/Data Acquisition/Data Acquisition/2002 year (647)/Con 2 Khvalynskaya 4 G1950+30%SF+0.059%NTF(bwoc)+Dfmr (95C).txt
--Test Summary--
Full Path and File Name	
Instrument Name	7222 #2
Instrument Type	Consistometer
Instrument Serial Number	128
Test Start Date	16.04.2002
Test Start Time	23:59:58
Test Stop Date	17.04.2002
Test Stop Time	3:19:30
Test Length	3:19:32
Final Sample Time Offset	3:19:00
Controller Schedule Name	
Sampling Period	60 seconds
Comments	MPa: 50(30min); T: 70(30min), 95C(20min); fresh water, new NTF(bwodb) premix
Information	WellID	Khvalynskaya 4
Information	Customer	LUKOIL
Information	CementClass	G
Information	CementMfr	Dyckerhoff
Information	Additives	30%SF+0.045%NTF(bwodb)+fresh water+Dfmr
Information	Density	1950
Information	BHCT	95
Information	BHST	110
Information	FluidLoss	
Information	JobType	194 mm csg tail slurry
Calculated Value	Thickening_Time	3:14:00
Calculated Value	Setting Time	N/A
Initial Temperature (°C)	25 °C
Final Temperature (°C)	94 °C
Initial Pressure (MPa)	1 MPa
Final Pressure (MPa)	50 MPa
Initial Consistency (Bc)	12 Bc
Final Consistency (Bc)	74 Bc
--Data--
Time (HH:MM:SS)	Temperature (°C)	Pressure (MPa)	Consistency (Bc)
0:00:00	25	1	12
0:01:00	25	3	12
0:02:00	24	5	27
0:03:00	24	7	17
0:04:00	24	8	27
0:05:00	25	10	25
0:06:00	25	11	24
0:07:00	26	13	15
0:08:00	28	15	11
0:09:00	29	17	13
0:10:00	31	18	13
0:11:00	33	20	17
0:12:00	35	21	34
0:13:00	37	23	18
0:14:00	40	24	17
0:15:00	42	26	22
0:16:00	45	27	28
0:17:00	47	29	46
0:18:00	49	33	18
0:19:00	51	32	27
0:20:00	53	34	11
0:21:00	55	35	10
0:22:00	57	37	11
0:23:00	59	39	11
0:24:00	61	40	9
0:25:00	62	42	9
0:26:00	63	44	12
0:27:00	65	45	9
0:28:00	66	47	11
0:29:00	68	49	16
0:30:00	69	50	11
0:31:00	70	51	9
0:32:00	71	51	9
0:33:00	72	51	10
0:34:00	74	51	10
0:35:00	75	51	11
0:36:00	77	51	11
0:37:00	78	51	12
0:38:00	79	51	12
0:39:00	80	51	13
0:40:00	81	51	13
0:41:00	82	51	13
0:42:00	83	51	13
0:43:00	84	51	14
0:44:00	85	51	14
0:45:00	86	51	14
0:46:00	87	51	14
0:47:00	89	51	15
0:48:00	90	51	15
0:49:00	91	51	15
0:50:00	92	51	16
0:51:00	94	51	27
0:52:00	95	51	23
0:53:00	96	51	29
0:54:00	97	51	30
0:55:00	98	51	30
0:56:00	98	51	23
0:57:00	99	51	23
0:58:00	99	51	22
0:59:00	99	51	22
1:00:00	99	51	29
1:01:00	99	51	24
1:02:00	99	50	25
1:03:00	99	50	25
1:04:00	98	50	24
1:05:00	98	50	24
1:06:00	98	50	30
1:07:00	98	50	33
1:08:00	97	50	26
1:09:00	97	50	28
1:10:00	97	50	27
1:11:00	97	50	27
1:12:00	96	50	29
1:13:00	96	50	27
1:14:00	96	50	27
1:15:00	96	50	26
1:16:00	95	50	25
1:17:00	95	50	25
1:18:00	95	50	25
1:19:00	95	50	26
1:20:00	95	50	25
1:21:00	95	50	25
1:22:00	95	51	23
1:23:00	95	50	23
1:24:00	95	51	23
1:25:00	95	50	23
1:26:00	95	50	23
1:27:00	94	51	23
1:28:00	94	51	23
1:29:00	94	51	23
1:30:00	94	51	23
1:31:00	94	51	23
1:32:00	94	51	23
1:33:00	94	51	23
1:34:00	94	51	23
1:35:00	94	51	23
1:36:00	94	51	23
1:37:00	94	51	23
1:38:00	94	51	23
1:39:00	94	51	23
1:40:00	94	51	23
1:41:00	95	51	23
1:42:00	94	51	24
1:43:00	94	51	24
1:44:00	94	50	24
1:45:00	94	50	24
1:46:00	94	50	24
1:47:00	94	50	23
1:48:00	94	50	24
1:49:00	94	50	24
1:50:00	94	50	24
1:51:00	94	50	23
1:52:00	94	50	23
1:53:00	94	50	24
1:54:00	94	50	24
1:55:00	94	51	24
1:56:00	94	50	24
1:57:00	94	51	25
1:58:00	94	50	25
1:59:00	94	51	25
2:00:00	94	50	25
2:01:00	94	50	26
2:02:00	94	51	26
2:03:00	94	50	26
2:04:00	94	50	26
2:05:00	94	50	26
2:06:00	94	50	26
2:07:00	94	50	26
2:08:00	94	50	26
2:09:00	94	50	26
2:10:00	94	50	26
2:11:00	94	50	26
2:12:00	94	50	26
2:13:00	94	50	26
2:14:00	94	50	26
2:15:00	94	50	26
2:16:00	94	50	27
2:17:00	94	50	27
2:18:00	94	50	27
2:19:00	94	50	28
2:20:00	94	50	28
2:21:00	94	50	28
2:22:00	94	50	28
2:23:00	94	50	29
2:24:00	94	51	30
2:25:00	94	51	31
2:26:00	94	51	31
2:27:00	94	51	33
2:28:00	94	51	33
2:29:00	94	51	33
2:30:00	94	51	33
2:31:00	94	51	36
2:32:00	94	51	36
2:33:00	94	51	36
2:34:00	94	51	36
2:35:00	94	51	36
2:36:00	94	51	37
2:37:00	94	51	37
2:38:00	94	51	37
2:39:00	94	51	38
2:40:00	94	51	38
2:41:00	94	51	38
2:42:00	94	51	38
2:43:00	94	51	38
2:44:00	94	51	39
2:45:00	94	51	39
2:46:00	94	51	39
2:47:00	94	51	39
2:48:00	94	51	39
2:49:00	94	51	41
2:50:00	94	51	41
2:51:00	94	51	42
2:52:00	94	51	42
2:53:00	94	51	43
2:54:00	94	50	44
2:55:00	94	51	46
2:56:00	94	51	47
2:57:00	94	51	50
2:58:00	94	51	51
2:59:00	94	51	52
3:00:00	94	51	52
3:01:00	94	51	56
3:02:00	94	51	56
3:03:00	94	51	57
3:04:00	94	51	58
3:05:00	94	51	60
3:06:00	94	50	60
3:07:00	94	50	61
3:08:00	94	50	64
3:09:00	94	50	68
3:10:00	94	50	68
3:11:00	94	50	68
3:12:00	94	50	68
3:13:00	94	50	71
3:14:00	94	50	71
3:15:00	94	50	73
3:16:00	94	50	73
3:17:00	94	50	73
3:18:00	94	50	74
3:19:00	94	50	74

File: project-root/data/Data Acquisition/Data Acquisition/2002 year (647)/Con 2 Khvalynskaya 4 G1950+30%SF+0.077%NTF bwodb (115C 11 May).txt
--Test Summary--
Full Path and File Name	
Instrument Name	7222 #2
Instrument Type	Consistometer
Instrument Serial Number	128
Test Start Date	11.05.2002
Test Start Time	23:08:38
Test Stop Date	12.05.2002
Test Stop Time	2:49:00
Test Length	3:40:22
Final Sample Time Offset	3:40:00
Controller Schedule Name	
Sampling Period	60 seconds
Comments	MPa: 68(40min); T: 105C(20min), 115C(20min), field water, NTF premix
Information	WellID	Khvalynskaya 4
Information	Customer	LukoilShelf
Information	CementClass	G
Information	CementMfr	Dyckerhoff
Information	Additives	30%SF+0.077%NTF(bwodb)+Dfmr
Information	Density	1950
Information	BHCT	115
Information	BHST	140
Information	FluidLoss	
Information	JobType	139.7 mm Liner
Calculated Value	Thickening_Time	3:38:00
Calculated Value	Setting Time	N/A
Initial Temperature (°C)	23 °C
Final Temperature (°C)	114 °C
Initial Pressure (MPa)	2 MPa
Final Pressure (MPa)	68 MPa
Initial Consistency (Bc)	9 Bc
Final Consistency (Bc)	84 Bc
--Data--
Time (HH:MM:SS)	Temperature (°C)	Pressure (MPa)	Consistency (Bc)
0:00:00	23	2	9
0:01:00	23	4	9
0:02:00	23	5	9
0:03:00	24	8	14
0:04:00	25	10	12
0:05:00	27	12	11
0:06:00	30	14	11
0:07:00	34	16	16
0:08:00	38	17	10
0:09:00	42	19	11
0:10:00	47	21	11
0:11:00	53	22	16
0:12:00	57	24	10
0:13:00	62	25	10
0:14:00	68	26	9
0:15:00	73	28	8
0:16:00	79	30	9
0:17:00	85	31	8
0:18:00	90	33	9
0:19:00	95	34	10
0:20:00	100	36	11
0:21:00	104	37	11
0:22:00	108	39	11
0:23:00	110	41	13
0:24:00	112	42	13
0:25:00	115	43	14
0:26:00	116	45	14
0:27:00	117	47	15
0:28:00	118	48	16
0:29:00	118	50	15
0:30:00	118	51	19
0:31:00	118	53	18
0:32:00	118	55	16
0:33:00	118	56	15
0:34:00	118	59	20
0:35:00	118	60	20
0:36:00	118	61	22
0:37:00	117	63	15
0:38:00	117	65	16
0:39:00	117	66	19
0:40:00	118	68	21
0:41:00	118	68	18
0:42:00	118	68	21
0:43:00	118	68	20
0:44:00	118	68	21
0:45:00	118	69	20
0:46:00	118	68	21
0:47:00	118	68	23
0:48:00	117	68	19
0:49:00	117	68	18
0:50:00	117	68	17
0:51:00	117	68	19
0:52:00	117	68	17
0:53:00	117	68	18
0:54:00	117	68	17
0:55:00	116	68	17
0:56:00	116	68	18
0:57:00	116	68	19
0:58:00	116	68	23
0:59:00	116	68	24
1:00:00	116	68	23
1:01:00	116	68	23
1:02:00	116	68	23
1:03:00	116	68	22
1:04:00	116	68	22
1:05:00	115	68	21
1:06:00	115	68	21
1:07:00	115	68	21
1:08:00	115	68	21
1:09:00	115	68	20
1:10:00	115	68	20
1:11:00	115	68	20
1:12:00	115	68	20
1:13:00	115	68	20
1:14:00	115	68	20
1:15:00	115	68	20
1:16:00	115	68	20
1:17:00	115	68	20
1:18:00	115	68	20
1:19:00	115	68	20
1:20:00	115	68	20
1:21:00	115	68	20
1:22:00	115	68	20
1:23:00	115	68	20
1:24:00	115	68	20
1:25:00	115	68	20
1:26:00	114	68	20
1:27:00	114	68	20
1:28:00	114	68	20
1:29:00	114	69	20
1:30:00	115	68	20
1:31:00	115	69	20
1:32:00	115	69	20
1:33:00	115	69	20
1:34:00	115	69	20
1:35:00	115	69	20
1:36:00	115	69	20
1:37:00	115	69	20
1:38:00	115	69	20
1:39:00	115	69	19
1:40:00	115	68	19
1:41:00	114	68	19
1:42:00	114	68	19
1:43:00	114	68	19
1:44:00	114	68	19
1:45:00	114	68	19
1:46:00	114	68	19
1:47:00	114	68	20
1:48:00	114	68	20
1:49:00	114	69	20
1:50:00	114	69	20
1:51:00	114	69	20
1:52:00	114	69	20
1:53:00	114	69	20
1:54:00	114	69	20
1:55:00	114	69	20
1:56:00	115	69	20
1:57:00	115	69	20
1:58:00	115	69	20
1:59:00	115	69	20
2:00:00	115	69	20
2:01:00	115	69	20
2:02:00	115	69	20
2:03:00	115	69	20
2:04:00	115	69	20
2:05:00	115	69	20
2:06:00	115	69	20
2:07:00	114	69	20
2:08:00	114	69	20
2:09:00	114	69	20
2:10:00	114	69	20
2:11:00	114	69	20
2:12:00	114	69	20
2:13:00	114	69	20
2:14:00	114	69	20
2:15:00	114	69	20
2:16:00	114	69	20
2:17:00	114	69	20
2:18:00	114	69	20
2:19:00	114	69	20
2:20:00	114	69	19
2:21:00	114	69	19
2:22:00	114	69	19
2:23:00	114	69	19
2:24:00	114	69	19
2:25:00	114	69	19
2:26:00	114	69	19
2:27:00	114	69	19
2:28:00	114	69	19
2:29:00	114	69	19
2:30:00	114	69	19
2:31:00	114	69	19
2:32:00	114	69	19
2:33:00	114	69	19
2:34:00	114	69	19
2:35:00	114	69	19
2:36:00	114	69	19
2:37:00	114	69	19
2:38:00	114	69	19
2:39:00	114	69	19
2:40:00	114	69	19
2:41:00	114	69	19
2:42:00	114	69	19
2:43:00	114	69	19
2:44:00	114	69	19
2:45:00	114	69	19
2:46:00	114	69	19
2:47:00	114	69	19
2:48:00	114	69	19
2:49:00	114	69	19
2:50:00	114	69	19
2:51:00	114	69	19
2:52:00	114	69	19
2:53:00	114	69	19
2:54:00	114	69	19
2:55:00	114	69	19
2:56:00	114	69	19
2:57:00	114	69	19
2:58:00	114	69	19
2:59:00	114	69	19
3:00:00	114	69	19
3:01:00	114	68	19
3:02:00	114	68	19
3:03:00	114	68	19
3:04:00	114	69	19
3:05:00	114	69	19
3:06:00	114	69	19
3:07:00	114	69	19
3:08:00	114	68	19
3:09:00	114	69	19
3:10:00	114	69	19
3:11:00	114	69	19
3:12:00	114	69	19
3:13:00	114	69	19
3:14:00	114	69	19
3:15:00	114	68	19
3:16:00	114	69	19
3:17:00	114	68	19
3:18:00	114	68	19
3:19:00	114	69	19
3:20:00	114	69	19
3:21:00	114	69	19
3:22:00	114	68	19
3:23:00	114	69	19
3:24:00	114	68	27
3:25:00	115	68	33
3:26:00	115	68	35
3:27:00	115	68	36
3:28:00	115	68	40
3:29:00	115	68	42
3:30:00	115	68	43
3:31:00	115	68	45
3:32:00	115	68	49
3:33:00	115	68	52
3:34:00	115	68	57
3:35:00	115	68	62
3:36:00	115	68	65
3:37:00	115	68	70
3:38:00	115	68	74
3:39:00	114	68	79
3:40:00	114	68	84

File: project-root/data/Data Acquisition/Data Acquisition/2002 year (647)/Con 2 Khvalynskaya 4 G1950+30%SF+0.077%NTF+Dfmr (115C).txt
--Test Summary--
Full Path and File Name	
Instrument Name	7222 #2
Instrument Type	Consistometer
Instrument Serial Number	128
Test Start Date	12.04.2002
Test Start Time	3:38:41
Test Stop Date	12.04.2002
Test Stop Time	6:35:52
Test Length	2:57:11
Final Sample Time Offset	2:57:00
Controller Schedule Name	
Sampling Period	60 seconds
Comments	MPa: 50(30min); T: 80C(30min), 115C(30min); field water, NTF premix
Information	WellID	Khvalynskaya 4
Information	Customer	LUKOIL
Information	CementClass	G
Information	CementMfr	Dyckerhoff
Information	Additives	30%SF+0.077%NTF(bwodb)+Dfmr
Information	Density	1950
Information	BHCT	115
Information	BHST	115
Information	FluidLoss	
Information	JobType	194 mm csg tail slurry
Calculated Value	Thickening_Time	2:55:00
Calculated Value	Setting Time	N/A
Initial Temperature (°C)	27 °C
Final Temperature (°C)	114 °C
Initial Pressure (MPa)	1 MPa
Final Pressure (MPa)	50 MPa
Initial Consistency (Bc)	16 Bc
Final Consistency (Bc)	90 Bc
--Data--
Time (HH:MM:SS)	Temperature (°C)	Pressure (MPa)	Consistency (Bc)
0:00:00	27	1	16
0:01:00	27	6	16
0:02:00	27	6	15
0:03:00	27	7	21
0:04:00	28	8	22
0:05:00	29	10	21
0:06:00	30	12	21
0:07:00	31	13	21
0:08:00	33	15	28
0:09:00	34	17	28
0:10:00	36	18	28
0:11:00	39	20	21
0:12:00	41	21	16
0:13:00	43	23	17
0:14:00	46	24	16
0:15:00	48	26	19
0:16:00	50	27	18
0:17:00	53	29	19
0:18:00	55	31	20
0:19:00	58	32	16
0:20:00	60	34	25
0:21:00	62	35	15
0:22:00	63	37	19
0:23:00	65	39	12
0:24:00	67	40	12
0:25:00	69	42	15
0:26:00	70	44	15
0:27:00	72	46	20
0:28:00	73	47	19
0:29:00	75	48	16
0:30:00	77	50	24
0:31:00	79	51	19
0:32:00	81	51	16
0:33:00	83	51	23
0:34:00	84	51	19
0:35:00	85	51	14
0:36:00	86	51	14
0:37:00	88	51	13
0:38:00	89	51	13
0:39:00	90	51	13
0:40:00	91	51	13
0:41:00	92	51	17
0:42:00	93	51	18
0:43:00	94	51	17
0:44:00	95	51	16
0:45:00	96	51	19
0:46:00	97	51	16
0:47:00	98	51	19
0:48:00	99	51	16
0:49:00	100	51	16
0:50:00	102	51	17
0:51:00	103	51	18
0:52:00	104	51	15
0:53:00	105	51	19
0:54:00	106	51	17
0:55:00	107	51	17
0:56:00	108	51	17
0:57:00	110	51	18
0:58:00	111	51	16
0:59:00	112	51	20
1:00:00	114	51	20
1:01:00	115	51	19
1:02:00	116	51	20
1:03:00	117	51	21
1:04:00	118	51	20
1:05:00	118	51	21
1:06:00	119	51	22
1:07:00	119	51	26
1:08:00	119	51	21
1:09:00	119	51	23
1:10:00	119	51	22
1:11:00	119	50	21
1:12:00	119	50	20
1:13:00	119	50	18
1:14:00	118	50	18
1:15:00	118	50	18
1:16:00	118	50	17
1:17:00	117	50	17
1:18:00	117	50	17
1:19:00	117	50	17
1:20:00	117	50	17
1:21:00	116	50	17
1:22:00	116	50	17
1:23:00	116	50	17
1:24:00	116	50	17
1:25:00	116	50	17
1:26:00	115	50	17
1:27:00	115	50	17
1:28:00	115	50	17
1:29:00	115	50	17
1:30:00	115	50	17
1:31:00	115	50	17
1:32:00	115	50	16
1:33:00	115	51	17
1:34:00	115	51	17
1:35:00	115	50	17
1:36:00	115	50	17
1:37:00	115	50	16
1:38:00	114	50	17
1:39:00	114	50	17
1:40:00	115	50	17
1:41:00	114	50	17
1:42:00	114	50	17
1:43:00	114	50	17
1:44:00	114	50	17
1:45:00	114	50	17
1:46:00	114	50	17
1:47:00	114	50	17
1:48:00	114	50	17
1:49:00	114	50	17
1:50:00	114	51	17
1:51:00	114	51	17
1:52:00	114	51	17
1:53:00	114	51	17
1:54:00	114	51	17
1:55:00	114	51	17
1:56:00	114	51	17
1:57:00	114	51	17
1:58:00	115	51	17
1:59:00	114	50	17
2:00:00	115	51	17
2:01:00	115	51	17
2:02:00	115	51	17
2:03:00	115	51	17
2:04:00	115	51	17
2:05:00	115	51	17
2:06:00	115	51	17
2:07:00	115	51	17
2:08:00	115	51	17
2:09:00	115	51	17
2:10:00	115	51	18
2:11:00	115	51	18
2:12:00	115	51	19
2:13:00	115	51	19
2:14:00	115	51	19
2:15:00	115	51	18
2:16:00	115	51	18
2:17:00	115	51	19
2:18:00	115	51	19
2:19:00	115	51	20
2:20:00	115	50	20
2:21:00	115	51	19
2:22:00	115	51	20
2:23:00	115	51	20
2:24:00	114	50	19
2:25:00	114	50	19
2:26:00	114	51	20
2:27:00	114	51	20
2:28:00	114	51	19
2:29:00	114	51	19
2:30:00	114	51	20
2:31:00	114	51	20
2:32:00	115	51	32
2:33:00	115	50	44
2:34:00	115	50	45
2:35:00	115	50	45
2:36:00	115	50	44
2:37:00	114	50	44
2:38:00	114	50	44
2:39:00	114	50	45
2:40:00	114	50	45
2:41:00	114	50	46
2:42:00	114	50	46
2:43:00	114	50	46
2:44:00	114	50	46
2:45:00	114	50	46
2:46:00	114	51	47
2:47:00	114	50	47
2:48:00	114	50	48
2:49:00	114	50	50
2:50:00	114	50	53
2:51:00	114	50	57
2:52:00	115	50	63
2:53:00	115	50	69
2:54:00	115	50	76
2:55:00	115	50	79
2:56:00	114	50	86
2:57:00	114	50	90

File: project-root/data/Data Acquisition/Data Acquisition/2002 year (647)/Con 2 Khvalynskaya 4 G1950+30%SF+0.077%NTF+Dfmr (95C-fresh).txt
--Test Summary--
Full Path and File Name	
Instrument Name	7222 #2
Instrument Type	Consistometer
Instrument Serial Number	128
Test Start Date	15.04.2002
Test Start Time	23:14:21
Test Stop Date	16.04.2002
Test Stop Time	18:55:14
Test Length	19:40:53
Final Sample Time Offset	19:40:00
Controller Schedule Name	
Sampling Period	60 seconds
Comments	MPa: 50(30min); T: 70(30min), 95C(20min); fresh water, new NTF(bwodb) premix
Information	WellID	Khvalynskaya 4
Information	Customer	LUKOIL
Information	CementClass	G
Information	CementMfr	Dyckerhoff
Information	Additives	30%SF+0.077%NTF(bwodb)+fresh water+Dfmr
Information	Density	1950
Information	BHCT	95
Information	BHST	110
Information	FluidLoss	
Information	JobType	194 mm csg tail slurry
Calculated Value	Thickening_Time	18:01:00
Calculated Value	Setting Time	N/A
Initial Temperature (°C)	26 °C
Final Temperature (°C)	92 °C
Initial Pressure (MPa)	1 MPa
Final Pressure (MPa)	50 MPa
Initial Consistency (Bc)	19 Bc
Final Consistency (Bc)	56 Bc
--Data--
Time (HH:MM:SS)	Temperature (°C)	Pressure (MPa)	Consistency (Bc)
0:00:00	26	1	19
0:01:00	27	4	26
0:02:00	27	5	23
0:03:00	27	7	23
0:04:00	27	8	24
0:05:00	27	10	24
0:06:00	28	11	23
0:07:00	29	13	26
0:08:00	30	14	34
0:09:00	31	16	9
0:10:00	33	18	8
0:11:00	35	19	8
0:12:00	37	21	28
0:13:00	39	23	34
0:14:00	41	24	27
0:15:00	44	26	11
0:16:00	46	27	10
0:17:00	48	29	9
0:18:00	50	31	18
0:19:00	52	32	17
0:20:00	54	34	27
0:21:00	56	35	26
0:22:00	58	37	31
0:23:00	59	39	48
0:24:00	61	40	14
0:25:00	62	42	28
0:26:00	63	43	17
0:27:00	65	45	27
0:28:00	66	47	18
0:29:00	67	48	28
0:30:00	68	50	13
0:31:00	69	51	14
0:32:00	71	51	23
0:33:00	72	51	13
0:34:00	73	51	12
0:35:00	74	51	26
0:36:00	75	51	13
0:37:00	76	51	12
0:38:00	78	51	11
0:39:00	79	51	12
0:40:00	80	51	13
0:41:00	82	51	17
0:42:00	83	51	18
0:43:00	84	51	15
0:44:00	85	51	14
0:45:00	86	51	15
0:46:00	88	51	16
0:47:00	89	51	16
0:48:00	90	51	15
0:49:00	91	50	15
0:50:00	93	51	15
0:51:00	94	51	16
0:52:00	95	51	16
0:53:00	96	51	17
0:54:00	97	51	17
0:55:00	98	51	17
0:56:00	98	51	22
0:57:00	98	51	21
0:58:00	99	51	19
0:59:00	99	51	18
1:00:00	99	51	21
1:01:00	99	51	18
1:02:00	98	51	19
1:03:00	98	50	19
1:04:00	98	50	20
1:05:00	98	50	21
1:06:00	97	50	19
1:07:00	97	50	19
1:08:00	97	50	19
1:09:00	97	50	18
1:10:00	96	50	19
1:11:00	96	50	19
1:12:00	96	50	19
1:13:00	96	50	19
1:14:00	95	50	19
1:15:00	95	50	19
1:16:00	95	50	19
1:17:00	95	50	18
1:18:00	95	50	18
1:19:00	95	51	18
1:20:00	95	51	18
1:21:00	94	50	18
1:22:00	94	51	18
1:23:00	94	51	18
1:24:00	94	51	18
1:25:00	94	51	18
1:26:00	94	51	18
1:27:00	94	51	18
1:28:00	94	51	17
1:29:00	94	51	17
1:30:00	94	51	17
1:31:00	94	51	17
1:32:00	94	51	18
1:33:00	94	51	18
1:34:00	94	51	17
1:35:00	94	51	17
1:36:00	94	51	17
1:37:00	94	51	17
1:38:00	94	51	17
1:39:00	94	51	17
1:40:00	94	51	18
1:41:00	94	51	17
1:42:00	94	51	18
1:43:00	94	51	18
1:44:00	94	51	18
1:45:00	94	51	18
1:46:00	94	51	20
1:47:00	94	51	20
1:48:00	94	51	20
1:49:00	94	51	20
1:50:00	95	51	18
1:51:00	94	51	17
1:52:00	94	51	17
1:53:00	95	51	18
1:54:00	94	51	18
1:55:00	94	51	18
1:56:00	94	51	18
1:57:00	94	51	18
1:58:00	94	51	18
1:59:00	94	51	19
2:00:00	94	51	19
2:01:00	94	51	18
2:02:00	94	51	18
2:03:00	94	51	18
2:04:00	94	51	18
2:05:00	94	51	18
2:06:00	94	51	18
2:07:00	94	51	18
2:08:00	94	51	18
2:09:00	94	51	18
2:10:00	94	51	18
2:11:00	94	51	18
2:12:00	94	51	18
2:13:00	94	51	18
2:14:00	94	51	18
2:15:00	94	51	18
2:16:00	94	51	18
2:17:00	94	51	18
2:18:00	94	51	20
2:19:00	94	51	20
2:20:00	94	51	20
2:21:00	94	51	20
2:22:00	94	51	20
2:23:00	94	51	20
2:24:00	94	51	19
2:25:00	94	51	19
2:26:00	94	51	19
2:27:00	94	51	19
2:28:00	94	51	19
2:29:00	94	51	19
2:30:00	94	51	19
2:31:00	94	51	19
2:32:00	94	51	19
2:33:00	94	51	19
2:34:00	94	51	19
2:35:00	94	51	19
2:36:00	94	51	19
2:37:00	94	51	19
2:38:00	94	51	19
2:39:00	94	51	19
2:40:00	94	51	19
2:41:00	94	51	19
2:42:00	94	51	19
2:43:00	94	51	19
2:44:00	94	51	19
2:45:00	94	51	19
2:46:00	94	51	19
2:47:00	94	51	19
2:48:00	94	51	19
2:49:00	94	51	20
2:50:00	94	51	20
2:51:00	94	51	20
2:52:00	94	51	20
2:53:00	94	51	20
2:54:00	94	51	20
2:55:00	94	51	20
2:56:00	94	51	20
2:57:00	94	51	20
2:58:00	94	51	20
2:59:00	94	51	20
3:00:00	94	51	20
3:01:00	94	51	20
3:02:00	94	51	20
3:03:00	94	51	21
3:04:00	94	51	21
3:05:00	94	51	21
3:06:00	94	51	21
3:07:00	94	51	20
3:08:00	94	51	21
3:09:00	94	51	21
3:10:00	94	51	21
3:11:00	94	51	21
3:12:00	94	51	21
3:13:00	94	51	21
3:14:00	94	51	21
3:15:00	94	51	21
3:16:00	94	51	21
3:17:00	94	51	21
3:18:00	94	51	21
3:19:00	94	51	21
3:20:00	94	51	21
3:21:00	94	51	21
3:22:00	94	51	21
3:23:00	94	51	21
3:24:00	94	51	21
3:25:00	94	51	21
3:26:00	94	51	21
3:27:00	94	51	21
3:28:00	94	51	21
3:29:00	94	51	21
3:30:00	94	51	21
3:31:00	94	51	21
3:32:00	94	51	21
3:33:00	94	51	21
3:34:00	94	51	21
3:35:00	94	51	21
3:36:00	94	51	21
3:37:00	94	51	21
3:38:00	94	51	21
3:39:00	94	51	21
3:40:00	94	51	21
3:41:00	94	51	21
3:42:00	94	51	21
3:43:00	94	51	21
3:44:00	94	51	21
3:45:00	94	51	21
3:46:00	94	51	21
3:47:00	94	51	21
3:48:00	94	51	21
3:49:00	94	51	21
3:50:00	94	51	21
3:51:00	94	51	21
3:52:00	94	51	21
3:53:00	94	51	21
3:54:00	94	51	21
3:55:00	94	51	21
3:56:00	94	51	21
3:57:00	94	51	21
3:58:00	94	51	21
3:59:00	94	51	22
4:00:00	94	51	22
4:01:00	94	51	22
4:02:00	94	51	21
4:03:00	94	51	22
4:04:00	94	51	22
4:05:00	94	51	22
4:06:00	94	51	21
4:07:00	94	51	21
4:08:00	94	51	21
4:09:00	94	51	22
4:10:00	94	51	21
4:11:00	94	51	22
4:12:00	94	51	22
4:13:00	94	51	22
4:14:00	94	51	22
4:15:00	94	51	22
4:16:00	94	51	22
4:17:00	94	51	22
4:18:00	94	51	22
4:19:00	94	51	22
4:20:00	94	51	22
4:21:00	94	51	22
4:22:00	94	51	22
4:23:00	94	51	22
4:24:00	94	51	22
4:25:00	94	51	22
4:26:00	94	51	22
4:27:00	94	51	22
4:28:00	94	51	22
4:29:00	94	51	22
4:30:00	94	51	22
4:31:00	94	51	22
4:32:00	94	51	22
4:33:00	94	51	22
4:34:00	94	51	22
4:35:00	94	51	22
4:36:00	94	51	22
4:37:00	94	51	22
4:38:00	94	51	22
4:39:00	94	51	22
4:40:00	94	51	22
4:41:00	94	51	22
4:42:00	94	51	22
4:43:00	94	51	22
4:44:00	94	51	22
4:45:00	94	51	22
4:46:00	94	51	22
4:47:00	94	51	22
4:48:00	94	51	22
4:49:00	94	51	22
4:50:00	94	51	22
4:51:00	94	51	22
4:52:00	94	51	22
4:53:00	94	51	22
4:54:00	94	51	22
4:55:00	94	51	22
4:56:00	94	51	22
4:57:00	94	51	22
4:58:00	94	51	22
4:59:00	94	51	22
5:00:00	94	51	22
5:01:00	94	51	22
5:02:00	94	51	22
5:03:00	94	51	22
5:04:00	94	51	22
5:05:00	94	51	22
5:06:00	94	51	22
5:07:00	94	51	22
5:08:00	94	51	22
5:09:00	94	51	22
5:10:00	94	51	22
5:11:00	94	51	22
5:12:00	94	51	22
5:13:00	94	51	22
5:14:00	94	51	22
5:15:00	94	51	22
5:16:00	94	51	22
5:17:00	94	51	22
5:18:00	94	51	22
5:19:00	94	51	22
5:20:00	94	51	22
5:21:00	94	51	22
5:22:00	94	51	22
5:23:00	94	51	22
5:24:00	94	51	22
5:25:00	94	50	22
5:26:00	94	50	22
5:27:00	94	50	22
5:28:00	94	50	22
5:29:00	94	50	23
5:30:00	94	50	23
5:31:00	94	50	23
5:32:00	94	50	23
5:33:00	94	50	23
5:34:00	94	50	23
5:35:00	94	50	23
5:36:00	94	50	23
5:37:00	94	50	23
5:38:00	94	50	23
5:39:00	94	50	23
5:40:00	94	50	23
5:41:00	94	50	23
5:42:00	94	50	23
5:43:00	94	50	23
5:44:00	94	50	23
5:45:00	94	50	23
5:46:00	94	51	23
5:47:00	94	51	23
5:48:00	94	51	23
5:49:00	94	51	23
5:50:00	94	50	23
5:51:00	94	51	23
5:52:00	94	51	23
5:53:00	94	51	23
5:54:00	94	51	23
5:55:00	94	51	23
5:56:00	94	51	23
5:57:00	94	51	23
5:58:00	94	51	23
5:59:00	94	51	23
6:00:00	94	51	23
6:01:00	94	51	23
6:02:00	94	51	23
6:03:00	94	50	23
6:04:00	94	50	23
6:05:00	94	50	23
6:06:00	94	50	23
6:07:00	94	50	23
6:08:00	94	50	23
6:09:00	94	50	23
6:10:00	94	50	23
6:11:00	94	50	23
6:12:00	94	50	23
6:13:00	94	50	23
6:14:00	94	51	23
6:15:00	94	51	23
6:16:00	94	51	23
6:17:00	94	51	23
6:18:00	94	51	23
6:19:00	94	50	23
6:20:00	94	50	23
6:21:00	94	50	23
6:22:00	94	50	23
6:23:00	94	50	23
6:24:00	94	50	23
6:25:00	94	50	23
6:26:00	94	50	23
6:27:00	94	50	23
6:28:00	94	51	23
6:29:00	94	50	23
6:30:00	94	50	23
6:31:00	94	51	23
6:32:00	94	51	23
6:33:00	94	51	23
6:34:00	94	51	23
6:35:00	94	51	23
6:36:00	94	51	23
6:37:00	94	51	23
6:38:00	94	50	23
6:39:00	94	50	23
6:40:00	94	51	23
6:41:00	94	51	23
6:42:00	94	51	23
6:43:00	94	51	23
6:44:00	94	51	23
6:45:00	94	51	23
6:46:00	94	51	23
6:47:00	94	51	23
6:48:00	94	51	23
6:49:00	94	51	23
6:50:00	94	51	23
6:51:00	94	51	23
6:52:00	94	51	24
6:53:00	94	51	24
6:54:00	94	51	24
6:55:00	94	51	24
6:56:00	94	51	24
6:57:00	94	51	24
6:58:00	94	51	24
6:59:00	94	51	24
7:00:00	94	51	24
7:01:00	94	51	24
7:02:00	94	51	24
7:03:00	94	51	24
7:04:00	94	51	24
7:05:00	94	51	24
7:06:00	94	51	24
7:07:00	94	51	24
7:08:00	94	51	24
7:09:00	94	51	24
7:10:00	94	51	24
7:11:00	94	51	24
7:12:00	94	51	24
7:13:00	94	51	24
7:14:00	94	51	24
7:15:00	94	51	24
7:16:00	94	51	24
7:17:00	94	51	24
7:18:00	94	51	24
7:19:00	94	51	24
7:20:00	94	51	24
7:21:00	94	51	24
7:22:00	94	51	24
7:23:00	94	51	24
7:24:00	94	51	24
7:25:00	94	51	24
7:26:00	94	51	24
7:27:00	94	51	24
7:28:00	94	51	24
7:29:00	94	51	24
7:30:00	94	51	24
7:31:00	94	51	24
7:32:00	94	51	24
7:33:00	94	51	23
7:34:00	94	51	23
7:35:00	94	51	23
7:36:00	94	51	23
7:37:00	94	51	23
7:38:00	94	51	23
7:39:00	94	51	24
7:40:00	94	51	23
7:41:00	94	51	23
7:42:00	94	51	23
7:43:00	94	51	23
7:44:00	94	51	23
7:45:00	94	51	23
7:46:00	94	50	23
7:47:00	94	51	23
7:48:00	94	51	23
7:49:00	94	51	23
7:50:00	94	51	23
7:51:00	94	51	23
7:52:00	94	51	23
7:53:00	94	51	23
7:54:00	94	50	23
7:55:00	94	51	23
7:56:00	94	51	23
7:57:00	94	51	23
7:58:00	94	51	23
7:59:00	94	51	23
8:00:00	94	50	23
8:01:00	94	51	23
8:02:00	94	51	23
8:03:00	94	51	23
8:04:00	94	51	23
8:05:00	94	51	23
8:06:00	94	51	23
8:07:00	94	51	23
8:08:00	94	51	23
8:09:00	94	51	23
8:10:00	94	51	23
8:11:00	94	51	23
8:12:00	94	51	23
8:13:00	94	51	23
8:14:00	94	51	23
8:15:00	94	51	23
8:16:00	94	51	23
8:17:00	94	51	23
8:18:00	94	51	23
8:19:00	94	51	23
8:20:00	94	51	23
8:21:00	94	50	23
8:22:00	94	50	23
8:23:00	94	50	23
8:24:00	94	50	24
8:25:00	94	50	24
8:26:00	94	50	24
8:27:00	94	50	24
8:28:00	94	50	24
8:29:00	94	50	24
8:30:00	94	50	24
8:31:00	94	50	24
8:32:00	94	50	24
8:33:00	94	50	24
8:34:00	94	50	24
8:35:00	94	50	24
8:36:00	94	50	24
8:37:00	94	50	24
8:38:00	94	50	24
8:39:00	94	50	24
8:40:00	94	50	24
8:41:00	94	50	24
8:42:00	94	50	24
8:43:00	94	50	24
8:44:00	94	50	24
8:45:00	94	50	24
8:46:00	94	50	24
8:47:00	94	50	24
8:48:00	94	50	24
8:49:00	94	50	24
8:50:00	94	50	24
8:51:00	94	50	24
8:52:00	94	50	24
8:53:00	94	50	24
8:54:00	94	50	24
8:55:00	94	50	24
8:56:00	94	50	24
8:57:00	94	50	24
8:58:00	94	50	24
8:59:00	94	50	24
9:00:00	94	50	24
9:01:00	94	50	24
9:02:00	94	50	24
9:03:00	94	50	24
9:04:00	94	50	24
9:05:00	94	50	24
9:06:00	94	51	24
9:07:00	94	51	24
9:08:00	94	51	24
9:09:00	94	51	24
9:10:00	94	51	24
9:11:00	94	51	24
9:12:00	94	51	24
9:13:00	94	51	24
9:14:00	94	51	24
9:15:00	94	51	24
9:16:00	94	51	24
9:17:00	94	51	24
9:18:00	94	51	24
9:19:00	94	51	24
9:20:00	94	50	24
9:21:00	94	50	24
9:22:00	94	50	24
9:23:00	94	50	24
9:24:00	94	50	24
9:25:00	94	50	24
9:26:00	94	50	24
9:27:00	94	50	24
9:28:00	94	51	24
9:29:00	94	50	24
9:30:00	94	50	24
9:31:00	94	50	25
9:32:00	94	50	25
9:33:00	94	50	24
9:34:00	94	50	25
9:35:00	94	50	25
9:36:00	94	50	24
9:37:00	94	50	25
9:38:00	94	50	25
9:39:00	94	50	24
9:40:00	94	51	24
9:41:00	94	50	25
9:42:00	94	51	25
9:43:00	94	51	24
9:44:00	94	51	24
9:45:00	94	51	25
9:46:00	94	51	24
9:47:00	94	51	24
9:48:00	94	51	25
9:49:00	94	51	24
9:50:00	94	51	25
9:51:00	94	51	25
9:52:00	94	51	25
9:53:00	94	51	25
9:54:00	94	51	25
9:55:00	94	51	25
9:56:00	94	51	25
9:57:00	94	51	25
9:58:00	94	51	25
9:59:00	94	51	25
10:00:00	94	51	25
10:01:00	94	51	25
10:02:00	94	51	25
10:03:00	94	51	25
10:04:00	94	51	25
10:05:00	94	51	25
10:06:00	94	51	25
10:07:00	94	51	25
10:08:00	94	51	25
10:09:00	94	51	25
10:10:00	94	51	25
10:11:00	94	51	25
10:12:00	94	51	25
10:13:00	94	50	25
10:14:00	94	50	25
10:15:00	94	50	25
10:16:00	94	50	25
10:17:00	94	50	25
10:18:00	94	50	25
10:19:00	94	50	25
10:20:00	94	50	25
10:21:00	94	50	25
10:22:00	94	50	25
10:23:00	94	50	25
10:24:00	94	50	25
10:25:00	94	50	25
10:26:00	94	50	25
10:27:00	94	50	25
10:28:00	94	50	25
10:29:00	94	50	25
10:30:00	94	50	25
10:31:00	94	50	25
10:32:00	94	50	25
10:33:00	94	50	25
10:34:00	94	50	25
10:35:00	94	50	25
10:36:00	94	50	25
10:37:00	94	50	25
10:38:00	94	50	25
10:39:00	94	50	25
10:40:00	94	50	25
10:41:00	94	50	25
10:42:00	94	50	25
10:43:00	94	50	25
10:44:00	94	50	25
10:45:00	94	50	25
10:46:00	94	50	25
10:47:00	94	50	25
10:48:00	94	50	25
10:49:00	94	50	25
10:50:00	94	50	25
10:51:00	94	50	25
10:52:00	94	50	25
10:53:00	94	50	25
10:54:00	94	50	25
10:55:00	94	50	25
10:56:00	94	50	25
10:57:00	94	50	25
10:58:00	94	50	25
10:59:00	94	50	25
11:00:00	94	50	25
11:01:00	94	50	25
11:02:00	94	50	25
11:03:00	94	50	25
11:04:00	94	50	25
11:05:00	94	50	25
11:06:00	94	50	25
11:07:00	94	51	25
11:08:00	94	50	25
11:09:00	94	50	25
11:10:00	94	50	25
11:11:00	94	50	25
11:12:00	94	50	25
11:13:00	94	50	25
11:14:00	94	50	25
11:15:00	94	50	25
11:16:00	94	50	25
11:17:00	94	50	25
11:18:00	94	50	25
11:19:00	94	50	25
11:20:00	94	50	25
11:21:00	94	50	25
11:22:00	94	50	25
11:23:00	94	50	25
11:24:00	94	50	25
11:25:00	94	50	25
11:26:00	94	50	25
11:27:00	94	50	25
11:28:00	94	50	25
11:29:00	94	50	25
11:30:00	94	50	25
11:31:00	94	50	25
11:32:00	94	50	25
11:33:00	94	50	25
11:34:00	94	50	25
11:35:00	94	50	25
11:36:00	94	50	25
11:37:00	94	50	25
11:38:00	94	50	25
11:39:00	94	50	25
11:40:00	94	50	25
11:41:00	94	50	25
11:42:00	94	50	25
11:43:00	94	50	25
11:44:00	94	50	25
11:45:00	94	50	25
11:46:00	94	50	25
11:47:00	94	50	25
11:48:00	94	50	25
11:49:00	94	50	25
11:50:00	94	50	25
11:51:00	94	50	25
11:52:00	94	50	25
11:53:00	94	50	25
11:54:00	94	50	25
11:55:00	94	50	25
11:56:00	94	50	25
11:57:00	94	50	25
11:58:00	94	50	25
11:59:00	94	50	25
12:00:00	94	50	25
12:01:00	94	50	25
12:02:00	94	50	25
12:03:00	94	50	25
12:04:00	94	51	25
12:05:00	94	51	25
12:06:00	94	51	25
12:07:00	94	51	25
12:08:00	94	51	25
12:09:00	94	51	25
12:10:00	94	51	25
12:11:00	94	51	25
12:12:00	94	50	25
12:13:00	94	50	25
12:14:00	94	50	25
12:15:00	94	50	25
12:16:00	94	50	25
12:17:00	94	50	25
12:18:00	94	50	25
12:19:00	94	50	25
12:20:00	94	50	25
12:21:00	94	50	25
12:22:00	94	50	25
12:23:00	94	50	25
12:24:00	94	50	25
12:25:00	94	50	25
12:26:00	94	50	25
12:27:00	94	50	25
12:28:00	94	50	25
12:29:00	94	50	25
12:30:00	94	50	25
12:31:00	94	50	25
12:32:00	94	50	25
12:33:00	94	50	25
12:34:00	94	50	25
12:35:00	94	50	25
12:36:00	94	50	25
12:37:00	94	50	25
12:38:00	94	50	25
12:39:00	94	50	25
12:40:00	94	50	25
12:41:00	94	50	25
12:42:00	94	50	25
12:43:00	94	50	25
12:44:00	94	50	25
12:45:00	94	50	25
12:46:00	94	50	25
12:47:00	94	50	25
12:48:00	94	50	25
12:49:00	94	50	25
12:50:00	94	50	25
12:51:00	94	50	25
12:52:00	94	50	25
12:53:00	94	50	25
12:54:00	94	50	25
12:55:00	94	50	25
12:56:00	94	50	25
12:57:00	94	50	25
12:58:00	94	50	25
12:59:00	94	50	25
13:00:00	94	50	25
13:01:00	94	50	25
13:02:00	94	50	25
13:03:00	94	50	25
13:04:00	94	50	25
13:05:00	94	50	25
13:06:00	94	50	25
13:07:00	94	50	25
13:08:00	94	50	25
13:09:00	94	50	25
13:10:00	94	50	25
13:11:00	94	50	25
13:12:00	94	50	25
13:13:00	94	50	25
13:14:00	94	50	25
13:15:00	94	50	25
13:16:00	94	50	25
13:17:00	94	50	25
13:18:00	94	50	25
13:19:00	94	50	25
13:20:00	94	50	25
13:21:00	94	50	25
13:22:00	94	50	25
13:23:00	94	50	25
13:24:00	94	50	25
13:25:00	94	50	25
13:26:00	94	50	25
13:27:00	94	50	25
13:28:00	94	50	25
13:29:00	94	50	25
13:30:00	94	50	25
13:31:00	94	50	25
13:32:00	94	50	25
13:33:00	94	50	25
13:34:00	94	50	25
13:35:00	94	50	25
13:36:00	94	50	25
13:37:00	94	50	25
13:38:00	94	50	25
13:39:00	94	50	25
13:40:00	94	50	25
13:41:00	94	50	25
13:42:00	94	50	25
13:43:00	94	50	25
13:44:00	94	50	25
13:45:00	94	50	25
13:46:00	94	50	25
13:47:00	94	50	25
13:48:00	94	50	25
13:49:00	94	50	25
13:50:00	94	50	25
13:51:00	94	50	25
13:52:00	94	50	25
13:53:00	94	50	25
13:54:00	94	50	25
13:55:00	94	50	25
13:56:00	94	50	25
13:57:00	94	50	25
13:58:00	94	50	25
13:59:00	94	50	25
14:00:00	94	50	25
14:01:00	94	50	25
14:02:00	94	50	25
14:03:00	94	50	25
14:04:00	94	50	25
14:05:00	94	50	25
14:06:00	94	50	25
14:07:00	94	50	25
14:08:00	94	50	25
14:09:00	94	50	25
14:10:00	94	50	25
14:11:00	94	50	25
14:12:00	94	50	25
14:13:00	94	50	25
14:14:00	94	50	25
14:15:00	94	50	25
14:16:00	94	50	25
14:17:00	94	50	25
14:18:00	94	50	25
14:19:00	94	50	25
14:20:00	94	50	25
14:21:00	94	50	25
14:22:00	94	50	25
14:23:00	94	50	25
14:24:00	94	50	25
14:25:00	94	50	25
14:26:00	94	50	25
14:27:00	94	50	25
14:28:00	94	50	25
14:29:00	94	50	25
14:30:00	94	50	25
14:31:00	94	50	25
14:32:00	94	50	25
14:33:00	94	50	25
14:34:00	94	50	25
14:35:00	94	50	25
14:36:00	94	50	25
14:37:00	94	50	25
14:38:00	94	50	25
14:39:00	94	50	25
14:40:00	94	50	25
14:41:00	94	50	25
14:42:00	94	50	25
14:43:00	94	50	25
14:44:00	94	50	25
14:45:00	94	50	25
14:46:00	94	50	26
14:47:00	94	50	25
14:48:00	94	50	26
14:49:00	94	50	26
14:50:00	94	50	25
14:51:00	94	50	25
14:52:00	94	50	26
14:53:00	94	50	26
14:54:00	94	50	26
14:55:00	94	50	26
14:56:00	94	50	26
14:57:00	94	50	26
14:58:00	94	50	26
14:59:00	94	50	26
15:00:00	94	50	26
15:01:00	94	50	26
15:02:00	94	50	26
15:03:00	94	50	26
15:04:00	94	50	26
15:05:00	94	50	26
15:06:00	94	50	26
15:07:00	94	50	26
15:08:00	94	50	26
15:09:00	94	50	26
15:10:00	94	50	26
15:11:00	94	50	26
15:12:00	94	50	26
15:13:00	94	50	26
15:14:00	94	50	26
15:15:00	94	50	26
15:16:00	94	50	26
15:17:00	94	50	26
15:18:00	94	50	26
15:19:00	94	50	26
15:20:00	94	50	26
15:21:00	94	50	26
15:22:00	94	50	26
15:23:00	94	50	26
15:24:00	94	50	26
15:25:00	94	50	26
15:26:00	94	50	26
15:27:00	94	50	26
15:28:00	94	50	26
15:29:00	94	50	26
15:30:00	94	50	26
15:31:00	94	50	26
15:32:00	94	50	26
15:33:00	94	50	27
15:34:00	94	50	27
15:35:00	94	50	26
15:36:00	94	50	26
15:37:00	94	50	27
15:38:00	94	50	27
15:39:00	94	50	27
15:40:00	94	50	27
15:41:00	94	50	27
15:42:00	94	50	27
15:43:00	94	50	27
15:44:00	94	50	27
15:45:00	94	50	27
15:46:00	94	50	27
15:47:00	94	50	27
15:48:00	94	50	27
15:49:00	94	50	27
15:50:00	94	50	27
15:51:00	94	50	27
15:52:00	94	50	27
15:53:00	94	50	27
15:54:00	94	50	27
15:55:00	94	50	27
15:56:00	94	50	27
15:57:00	94	50	27
15:58:00	94	50	27
15:59:00	94	50	27
16:00:00	94	50	27
16:01:00	94	50	27
16:02:00	94	50	27
16:03:00	94	50	27
16:04:00	94	50	27
16:05:00	94	50	27
16:06:00	94	50	27
16:07:00	94	50	28
16:08:00	94	50	28
16:09:00	94	50	28
16:10:00	94	50	28
16:11:00	94	50	28
16:12:00	94	50	28
16:13:00	94	50	28
16:14:00	94	50	28
16:15:00	94	50	28
16:16:00	94	50	28
16:17:00	94	50	28
16:18:00	94	50	28
16:19:00	94	50	28
16:20:00	94	50	28
16:21:00	94	50	28
16:22:00	94	50	29
16:23:00	94	50	29
16:24:00	94	50	29
16:25:00	94	50	29
16:26:00	94	50	29
16:27:00	94	50	29
16:28:00	94	50	29
16:29:00	94	50	29
16:30:00	94	50	29
16:31:00	94	50	29
16:32:00	94	50	29
16:33:00	94	50	29
16:34:00	94	50	29
16:35:00	94	50	29
16:36:00	94	50	30
16:37:00	94	50	30
16:38:00	94	50	30
16:39:00	94	50	30
16:40:00	94	50	30
16:41:00	94	50	30
16:42:00	94	50	30
16:43:00	94	50	31
16:44:00	94	50	31
16:45:00	94	50	31
16:46:00	94	50	31
16:47:00	94	50	31
16:48:00	94	50	31
16:49:00	94	50	31
16:50:00	94	50	31
16:51:00	94	50	32
16:52:00	94	50	32
16:53:00	94	50	32
16:54:00	94	50	33
16:55:00	94	50	33
16:56:00	94	50	34
16:57:00	94	50	34
16:58:00	94	50	35
16:59:00	94	50	36
17:00:00	94	50	37
17:01:00	94	50	38
17:02:00	94	50	39
17:03:00	94	50	40
17:04:00	94	50	41
17:05:00	94	50	42
17:06:00	94	50	41
17:07:00	94	50	42
17:08:00	94	50	42
17:09:00	94	50	43
17:10:00	94	50	43
17:11:00	94	50	43
17:12:00	94	50	44
17:13:00	94	50	44
17:14:00	94	50	44
17:15:00	94	50	45
17:16:00	94	50	45
17:17:00	94	50	45
17:18:00	94	50	46
17:19:00	94	50	46
17:20:00	94	50	46
17:21:00	94	50	46
17:22:00	94	50	47
17:23:00	94	50	47
17:24:00	94	50	47
17:25:00	94	51	47
17:26:00	94	50	48
17:27:00	94	50	48
17:28:00	94	50	48
17:29:00	94	50	49
17:30:00	94	50	49
17:31:00	94	50	49
17:32:00	94	50	50
17:33:00	94	50	50
17:34:00	94	50	50
17:35:00	94	50	51
17:36:00	94	50	51
17:37:00	94	50	51
17:38:00	94	50	51
17:39:00	94	50	52
17:40:00	94	50	52
17:41:00	94	50	52
17:42:00	94	50	53
17:43:00	94	50	53
17:44:00	94	50	54
17:45:00	94	50	54
17:46:00	94	50	55
17:47:00	94	50	55
17:48:00	94	50	56
17:49:00	94	50	56
17:50:00	94	50	57
17:51:00	94	50	58
17:52:00	94	50	58
17:53:00	94	50	59
17:54:00	94	50	61
17:55:00	94	50	62
17:56:00	94	50	63
17:57:00	94	50	65
17:58:00	94	50	66
17:59:00	94	50	68
18:00:00	94	50	70
18:01:00	94	50	73
18:02:00	94	50	75
18:03:00	94	50	78
18:04:00	94	50	80
18:05:00	94	50	82
18:06:00	94	50	86
18:07:00	94	50	88
18:08:00	94	50	91
18:09:00	94	50	94
18:10:00	94	50	99
18:11:00	94	50	56
18:12:00	94	51	56
18:13:00	95	50	56
18:14:00	95	50	56
18:15:00	95	50	56
18:16:00	95	50	56
18:17:00	95	50	56
18:18:00	95	50	56
18:19:00	95	50	56
18:20:00	95	50	56
18:21:00	95	50	56
18:22:00	95	50	56
18:23:00	95	50	56
18:24:00	95	50	56
18:25:00	95	50	56
18:26:00	95	50	56
18:27:00	95	50	56
18:28:00	95	50	56
18:29:00	95	50	56
18:30:00	95	50	57
18:31:00	95	50	56
18:32:00	95	50	56
18:33:00	95	50	56
18:34:00	95	50	56
18:35:00	95	50	56
18:36:00	95	50	56
18:37:00	95	50	56
18:38:00	95	50	56
18:39:00	95	50	56
18:40:00	95	50	56
18:41:00	95	50	57
18:42:00	96	50	57
18:43:00	96	50	57
18:44:00	96	50	57
18:45:00	96	50	56
18:46:00	97	50	56
18:47:00	97	50	56
18:48:00	97	50	56
18:49:00	98	50	56
18:50:00	98	50	56
18:51:00	98	50	56
18:52:00	99	50	56
18:53:00	99	50	56
18:54:00	99	50	56
18:55:00	100	50	56
18:56:00	100	50	56
18:57:00	100	50	56
18:58:00	100	50	56
18:59:00	101	50	56
19:00:00	101	50	56
19:01:00	101	50	56
19:02:00	101	50	56
19:03:00	101	50	56
19:04:00	101	50	56
19:05:00	101	50	56
19:06:00	101	50	56
19:07:00	101	50	56
19:08:00	101	50	56
19:09:00	101	50	56
19:10:00	101	50	56
19:11:00	101	50	56
19:12:00	101	50	56
19:13:00	101	50	56
19:14:00	100	50	56
19:15:00	100	50	56
19:16:00	100	50	56
19:17:00	100	50	56
19:18:00	99	50	56
19:19:00	99	50	56
19:20:00	99	50	56
19:21:00	98	50	56
19:22:00	98	50	56
19:23:00	98	50	56
19:24:00	97	50	56
19:25:00	97	50	56
19:26:00	97	50	56
19:27:00	96	50	56
19:28:00	96	50	56
19:29:00	96	50	56
19:30:00	95	50	56
19:31:00	95	50	56
19:32:00	94	50	56
19:33:00	94	50	56
19:34:00	94	50	56
19:35:00	93	50	56
19:36:00	93	50	56
19:37:00	93	50	56
19:38:00	92	50	56
19:39:00	92	50	56
19:40:00	92	50	56
