Repository: ProgWizer/parser

File: project-root/data/Data Acquisition/Data Acquisition/2002 year (647)/Con 2 Khvalynskaya 4 G1960+30%SF+2.5%NTF (140C).txt
--Test Summary--
Full Path and File Name	
Instrument Name	7222 #2
Instrument Type	Consistometer
Instrument Serial Number	128
Test Start Date	22.05.2002
Test Start Time	3:53:13
Test Stop Date	22.05.2002
Test Stop Time	12:23:13
Test Length	8:30:00
Final Sample Time Offset	8:30:00
Controller Schedule Name	
Sampling Period	60 seconds
Comments	MPa: 45(40min); T: 120C(20min); 140(20min); tap water, NTF premix
Information	WellID	Khvalynskaya 4
Information	Customer	LUKOIL
Information	CementClass	G
Information	CementMfr	Dyckerhoff
Information	Additives	30%SF+2.5%NTF
Information	Density	1960
Information	BHCT	140
Information	BHST	140
Information	FluidLoss	
Information	JobType	plug
Calculated Value	Thickening_Time	8:04:00
Calculated Value	Setting Time	8:30:00
Initial Temperature (°C)	28 °C
Final Temperature (°C)	140 °C
Initial Pressure (MPa)	2 MPa
Final Pressure (MPa)	46 MPa
Initial Consistency (Bc)	12 Bc
Final Consistency (Bc)	100 Bc
--Data--
Time (HH:MM:SS)	Temperature (°C)	Pressure (MPa)	Consistency (Bc)
0:00:00	28	2	12
0:01:00	28	3	12
0:02:00	28	5	12
0:03:00	28	7	11
0:04:00	29	9	11
0:05:00	31	12	13
0:06:00	34	14	12
0:07:00	38	16	11
0:08:00	43	18	12
0:09:00	49	20	10
0:10:00	54	23	10
0:11:00	59	25	10
0:12:00	64	27	9
0:13:00	71	28	12
0:14:00	80	28	10
0:15:00	87	29	22
0:16:00	93	29	15
0:17:00	98	30	17
0:18:00	103	30	16
0:19:00	108	31	16
0:20:00	112	32	13
0:21:00	116	32	21
0:22:00	120	32	18
0:23:00	124	31	12
0:24:00	127	29	13
0:25:00	130	30	13
0:26:00	132	31	12
0:27:00	134	32	12
0:28:00	135	33	11
0:29:00	137	34	11
0:30:00	138	34	11
0:31:00	139	36	11
0:32:00	140	36	11
0:33:00	140	37	11
0:34:00	141	39	11
0:35:00	142	39	11
0:36:00	142	41	10
0:37:00	143	42	10
0:38:00	143	43	10
0:39:00	144	44	10
0:40:00	144	45	11
0:41:00	144	45	11
0:42:00	145	46	11
0:43:00	145	46	12
0:44:00	146	46	12
0:45:00	146	46	12
0:46:00	146	45	11
0:47:00	146	45	11
0:48:00	145	45	11
0:49:00	145	45	11
0:50:00	145	45	11
0:51:00	145	45	11
0:52:00	144	45	10
0:53:00	144	45	10
0:54:00	144	45	10
0:55:00	144	45	10
0:56:00	144	45	10
0:57:00	144	45	10
0:58:00	143	45	10
0:59:00	143	45	10
1:00:00	143	45	10
1:01:00	143	45	10
1:02:00	143	45	10
1:03:00	142	45	10
1:04:00	142	45	10
1:05:00	142	45	10
1:06:00	142	45	10
1:07:00	142	45	10
1:08:00	141	45	10
1:09:00	141	45	10
1:10:00	141	45	10
1:11:00	141	45	12
1:12:00	141	45	12
1:13:00	141	45	11
1:14:00	140	45	11
1:15:00	140	45	11
1:16:00	140	45	11
1:17:00	140	45	11
1:18:00	140	45	11
1:19:00	140	45	11
1:20:00	140	45	11
1:21:00	140	45	11
1:22:00	140	45	11
1:23:00	140	45	11
1:24:00	140	45	11
1:25:00	140	45	11
1:26:00	140	45	11
1:27:00	140	45	11
1:28:00	140	45	11
1:29:00	140	45	11
1:30:00	140	45	11
1:31:00	140	45	11
1:32:00	140	45	11
1:33:00	140	45	11
1:34:00	140	45	11
1:35:00	139	45	11
1:36:00	139	45	11
1:37:00	140	45	11
1:38:00	139	45	11
1:39:00	139	45	11
1:40:00	139	45	11
1:41:00	140	45	11
1:42:00	139	45	11
1:43:00	140	46	11
1:44:00	140	46	11
1:45:00	140	45	11
1:46:00	140	46	11
1:47:00	140	45	11
1:48:00	140	46	11
1:49:00	140	45	11
1:50:00	140	46	11
1:51:00	140	46	11
1:52:00	140	46	11
1:53:00	140	46	11
1:54:00	140	46	11
1:55:00	139	45	11
1:56:00	139	45	11
1:57:00	139	45	10
1:58:00	139	45	10
1:59:00	139	45	10
2:00:00	139	45	10
2:01:00	139	45	10
2:02:00	139	45	10
2:03:00	139	45	10
2:04:00	139	45	10
2:05:00	139	46	10
2:06:00	139	46	10
2:07:00	139	46	10
2:08:00	139	46	10
2:09:00	139	46	10
2:10:00	140	46	10
2:11:00	140	46	10
2:12:00	140	46	10
2:13:00	140	46	10
2:14:00	140	46	10
2:15:00	140	46	10
2:16:00	140	46	10
2:17:00	140	46	10
2:18:00	140	46	10
2:19:00	140	46	10
2:20:00	140	46	10
2:21:00	140	46	10
2:22:00	140	46	10
2:23:00	140	46	10
2:24:00	140	46	10
2:25:00	140	46	10
2:26:00	140	46	10
2:27:00	140	46	10
2:28:00	140	46	10
2:29:00	140	46	10
2:30:00	140	46	10
2:31:00	140	46	10
2:32:00	140	46	10
2:33:00	140	46	10
2:34:00	140	46	10
2:35:00	140	46	10
2:36:00	140	46	10
2:37:00	140	46	10
2:38:00	140	46	10
2:39:00	140	46	10
2:40:00	140	46	10
2:41:00	140	46	10
2:42:00	140	46	10
2:43:00	140	46	10
2:44:00	140	46	10
2:45:00	140	46	10
2:46:00	140	46	10
2:47:00	140	46	10
2:48:00	140	46	10
2:49:00	139	46	10
2:50:00	140	46	10
2:51:00	140	46	10
2:52:00	140	46	10
2:53:00	140	46	10
2:54:00	140	46	10
2:55:00	140	46	10
2:56:00	140	46	10
2:57:00	140	46	10
2:58:00	140	46	10
2:59:00	139	46	10
3:00:00	139	46	10
3:01:00	139	46	10
3:02:00	139	46	10
3:03:00	139	46	10
3:04:00	139	46	10
3:05:00	139	46	10
3:06:00	139	46	10
3:07:00	139	46	10
3:08:00	139	46	10
3:09:00	139	46	10
3:10:00	139	46	10
3:11:00	139	46	10
3:12:00	139	46	10
3:13:00	139	46	10
3:14:00	139	46	10
3:15:00	139	46	10
3:16:00	139	46	10
3:17:00	139	46	10
3:18:00	139	46	10
3:19:00	139	46	10
3:20:00	139	46	10
3:21:00	139	46	10
3:22:00	139	46	10
3:23:00	139	46	10
3:24:00	139	46	10
3:25:00	139	46	10
3:26:00	139	46	10
3:27:00	139	46	10
3:28:00	139	46	10
3:29:00	139	46	10
3:30:00	139	46	10
3:31:00	139	46	10
3:32:00	139	46	10
3:33:00	139	46	10
3:34:00	139	46	10
3:35:00	139	46	10
3:36:00	139	46	10
3:37:00	139	46	10
3:38:00	139	46	10
3:39:00	139	46	10
3:40:00	139	46	10
3:41:00	139	46	10
3:42:00	139	46	10
3:43:00	139	46	10
3:44:00	139	46	10
3:45:00	139	46	10
3:46:00	139	46	10
3:47:00	139	46	10
3:48:00	139	46	10
3:49:00	139	46	10
3:50:00	139	46	10
3:51:00	139	46	10
3:52:00	139	46	10
3:53:00	139	46	10
3:54:00	139	46	10
3:55:00	139	46	10
3:56:00	139	46	10
3:57:00	139	46	10
3:58:00	139	46	10
3:59:00	139	46	10
4:00:00	139	46	10
4:01:00	139	46	10
4:02:00	139	46	10
4:03:00	139	46	10
4:04:00	139	46	10
4:05:00	139	46	10
4:06:00	139	46	10
4:07:00	139	46	10
4:08:00	139	46	10
4:09:00	139	46	10
4:10:00	139	46	10
4:11:00	139	46	10
4:12:00	139	46	10
4:13:00	139	46	10
4:14:00	139	46	10
4:15:00	139	46	10
4:16:00	139	46	10
4:17:00	139	46	10
4:18:00	139	46	10
4:19:00	139	46	10
4:20:00	139	46	10
4:21:00	139	46	10
4:22:00	139	46	10
4:23:00	139	45	10
4:24:00	139	46	10
4:25:00	139	46	10
4:26:00	139	46	10
4:27:00	139	46	10
4:28:00	139	46	10
4:29:00	139	46	10
4:30:00	139	46	10
4:31:00	139	46	10
4:32:00	139	46	10
4:33:00	139	46	10
4:34:00	139	46	10
4:35:00	139	46	10
4:36:00	139	46	10
4:37:00	139	46	10
4:38:00	139	46	10
4:39:00	139	46	10
4:40:00	139	46	10
4:41:00	139	46	10
4:42:00	139	46	10
4:43:00	139	46	9
4:44:00	139	46	10
4:45:00	139	46	10
4:46:00	139	45	9
4:47:00	139	46	10
4:48:00	139	46	10
4:49:00	139	46	10
4:50:00	139	46	9
4:51:00	139	46	10
4:52:00	139	46	10
4:53:00	139	46	10
4:54:00	139	46	9
4:55:00	139	46	9
4:56:00	139	46	10
4:57:00	139	46	10
4:58:00	139	46	9
4:59:00	139	45	9
5:00:00	139	46	9
5:01:00	139	45	9
5:02:00	139	46	10
5:03:00	139	46	10
5:04:00	139	46	10
5:05:00	139	46	9
5:06:00	140	46	9
5:07:00	140	46	9
5:08:00	139	46	9
5:09:00	140	45	10
5:10:00	140	46	9
5:11:00	140	46	9
5:12:00	140	46	9
5:13:00	140	46	9
5:14:00	140	46	9
5:15:00	140	46	9
5:16:00	140	46	10
5:17:00	140	46	10
5:18:00	139	45	9
5:19:00	139	45	9
5:20:00	140	45	10
5:21:00	140	45	10
5:22:00	140	46	10
5:23:00	140	46	9
5:24:00	140	46	9
5:25:00	140	46	10
5:26:00	140	46	10
5:27:00	140	46	10
5:28:00	140	46	9
5:29:00	140	46	9
5:30:00	140	45	10
5:31:00	140	46	10
5:32:00	140	46	10
5:33:00	140	46	10
5:34:00	140	46	10
5:35:00	140	46	9
5:36:00	140	46	10
5:37:00	140	46	10
5:38:00	140	46	10
5:39:00	140	46	10
5:40:00	140	46	10
5:41:00	140	46	10
5:42:00	140	46	10
5:43:00	140	46	10
5:44:00	140	46	10
5:45:00	140	46	10
5:46:00	140	46	10
5:47:00	140	46	10
5:48:00	140	46	10
5:49:00	140	46	10
5:50:00	140	46	10
5:51:00	140	46	10
5:52:00	140	46	10
5:53:00	140	45	10
5:54:00	140	46	10
5:55:00	140	46	10
5:56:00	140	46	10
5:57:00	140	46	10
5:58:00	140	46	10
5:59:00	140	46	10
6:00:00	140	46	10
6:01:00	140	46	10
6:02:00	140	46	10
6:03:00	140	46	10
6:04:00	140	46	10
6:05:00	140	46	10
6:06:00	140	46	10
6:07:00	140	46	10
6:08:00	140	46	10
6:09:00	140	46	10
6:10:00	140	46	10
6:11:00	139	45	10
6:12:00	140	46	10
6:13:00	140	46	10
6:14:00	140	46	10
6:15:00	140	46	10
6:16:00	139	46	11
6:17:00	140	46	11
6:18:00	140	46	11
6:19:00	140	46	11
6:20:00	139	46	12
6:21:00	140	46	12
6:22:00	139	46	12
6:23:00	139	46	12
6:24:00	139	46	12
6:25:00	140	46	12
6:26:00	139	46	12
6:27:00	140	46	12
6:28:00	140	46	12
6:29:00	140	46	12
6:30:00	140	46	12
6:31:00	140	46	12
6:32:00	139	46	12
6:33:00	139	46	12
6:34:00	139	46	12
6:35:00	140	46	12
6:36:00	140	46	12
6:37:00	140	46	12
6:38:00	140	46	12
6:39:00	140	46	12
6:40:00	140	46	12
6:41:00	140	46	12
6:42:00	140	46	12
6:43:00	140	46	12
6:44:00	140	46	12
6:45:00	140	46	12
6:46:00	140	46	12
6:47:00	140	46	12
6:48:00	140	46	12
6:49:00	140	46	12
6:50:00	140	46	13
6:51:00	140	46	13
6:52:00	140	46	13
6:53:00	140	46	13
6:54:00	140	46	13
6:55:00	140	46	13
6:56:00	140	46	13
6:57:00	140	46	13
6:58:00	140	46	13
6:59:00	140	46	13
7:00:00	140	46	13
7:01:00	140	46	13
7:02:00	140	46	14
7:03:00	140	46	14
7:04:00	140	46	14
7:05:00	140	46	14
7:06:00	140	46	15
7:07:00	140	46	15
7:08:00	140	46	15
7:09:00	140	46	15
7:10:00	140	45	16
7:11:00	140	46	19
7:12:00	140	45	20
7:13:00	140	46	21
7:14:00	140	46	21
7:15:00	140	46	22
7:16:00	140	46	22
7:17:00	140	46	22
7:18:00	140	46	23
7:19:00	140	46	23
7:20:00	140	46	23
7:21:00	140	46	23
7:22:00	140	45	24
7:23:00	140	45	24
7:24:00	140	46	24
7:25:00	140	45	24
7:26:00	140	45	24
7:27:00	140	46	25
7:28:00	140	45	25
7:29:00	140	46	26
7:30:00	140	46	26
7:31:00	140	46	26
7:32:00	140	46	27
7:33:00	140	46	27
7:34:00	140	46	27
7:35:00	140	46	27
7:36:00	140	46	27
7:37:00	140	46	27
7:38:00	140	46	27
7:39:00	140	45	27
7:40:00	140	46	27
7:41:00	140	46	27
7:42:00	140	46	28
7:43:00	140	46	28
7:44:00	140	45	28
7:45:00	140	45	29
7:46:00	140	45	29
7:47:00	140	45	31
7:48:00	140	46	31
7:49:00	140	45	31
7:50:00	140	45	32
7:51:00	140	45	33
7:52:00	140	45	33
7:53:00	140	45	34
7:54:00	140	45	34
7:55:00	140	46	34
7:56:00	140	45	67
7:57:00	140	45	67
7:58:00	140	46	67
7:59:00	140	45	67
8:00:00	140	45	68
8:01:00	140	45	68
8:02:00	140	45	70
8:03:00	140	45	73
8:04:00	140	45	75
8:05:00	140	45	75
8:06:00	140	46	-0
8:07:00	140	45	78
8:08:00	140	45	0
8:09:00	140	46	81
8:10:00	140	46	83
8:11:00	140	45	86
8:12:00	140	45	86
8:13:00	140	45	87
8:14:00	140	45	87
8:15:00	140	46	87
8:16:00	140	45	87
8:17:00	140	45	87
8:18:00	140	45	88
8:19:00	140	45	88
8:20:00	140	45	88
8:21:00	140	46	88
8:22:00	140	45	96
8:23:00	140	46	96
8:24:00	140	46	96
8:25:00	140	46	96
8:26:00	140	45	96
8:27:00	140	45	96
8:28:00	140	45	96
8:29:00	140	46	100
8:30:00	140	46	100

File: project-root/data/Data Acquisition/Data Acquisition/2002 year (647)/Con 2 Khvalynskaya G1500+7%MS+0.1%THR-100 bwodb (65C).txt
--Test Summary--
Full Path and File Name	
Instrument Name	7222 #2
Instrument Type	Consistometer
Instrument Serial Number	128
Test Start Date	24.01.2002
Test Start Time	4:38:45
Test Stop Date	24.01.2002
Test Stop Time	20:14:47
Test Length	15:36:02
Final Sample Time Offset	15:36:00
Controller Schedule Name	
Sampling Period	60 seconds
Comments	MPa: 30(60min); T: 65C(60min); field water, premix THR-100
Information	WellID	Khvalynskaya 4
Information	Customer	LUKOIL
Information	CementClass	G
Information	CementMfr	Dyckerhoff
Information	Additives	7%MS+0.1%THR-100
Information	Density	1500
Information	BHCT	65
Information	BHST	78
Information	FluidLoss	
Information	JobType	340 mm lead slurry
Calculated Value	Thickening_Time	4:53:00
Calculated Value	Setting Time	N/A
Initial Temperature (°C)	26 °C
Final Temperature (°C)	30 °C
Initial Pressure (MPa)	1 MPa
Final Pressure (MPa)	13 MPa
Initial Consistency (Bc)	14 Bc
Final Consistency (Bc)	87 Bc
--Data--
Time (HH:MM:SS)	Temperature (°C)	Pressure (MPa)	Consistency (Bc)
0:00:00	26	1	14
0:01:00	26	2	14
0:02:00	26	3	14
0:03:00	26	3	15
0:04:00	26	4	13
0:05:00	26	4	15
0:06:00	26	5	15
0:07:00	26	5	22
0:08:00	26	6	14
0:09:00	27	6	13
0:10:00	28	7	13
0:11:00	28	7	14
0:12:00	29	8	19
0:13:00	30	8	14
0:14:00	31	8	13
0:15:00	32	9	13
0:16:00	34	9	15
0:17:00	35	10	16
0:18:00	36	10	17
0:19:00	37	11	19
0:20:00	37	11	18
0:21:00	38	12	19
0:22:00	39	12	17
0:23:00	40	13	19
0:24:00	41	13	16
0:25:00	42	13	18
0:26:00	43	14	21
0:27:00	43	15	15
0:28:00	44	15	18
0:29:00	45	15	15
0:30:00	45	16	17
0:31:00	46	16	15
0:32:00	47	17	14
0:33:00	47	17	14
0:34:00	48	18	13
0:35:00	48	18	13
0:36:00	49	19	13
0:37:00	49	19	13
0:38:00	50	20	14
0:39:00	51	20	15
0:40:00	51	20	15
0:41:00	52	21	14
0:42:00	52	21	14
0:43:00	53	22	16
0:44:00	53	22	16
0:45:00	54	23	14
0:46:00	54	23	14
0:47:00	55	24	14
0:48:00	56	24	14
0:49:00	56	25	16
0:50:00	57	25	17
0:51:00	58	26	20
0:52:00	58	26	20
0:53:00	59	27	21
0:54:00	60	27	34
0:55:00	60	28	22
0:56:00	61	28	20
0:57:00	62	29	19
0:58:00	62	29	17
0:59:00	63	30	18
1:00:00	64	30	17
1:01:00	64	31	19
1:02:00	65	31	20
1:03:00	65	31	20
1:04:00	66	30	19
1:05:00	66	30	18
1:06:00	67	30	19
1:07:00	67	30	18
1:08:00	67	30	20
1:09:00	67	30	19
1:10:00	67	30	18
1:11:00	67	30	19
1:12:00	67	30	19
1:13:00	67	30	22
1:14:00	67	30	19
1:15:00	66	30	17
1:16:00	66	30	17
1:17:00	66	30	15
1:18:00	66	30	15
1:19:00	65	30	15
1:20:00	65	30	14
1:21:00	65	30	14
1:22:00	65	30	14
1:23:00	65	30	14
1:24:00	65	30	14
1:25:00	64	30	14
1:26:00	64	30	14
1:27:00	64	30	14
1:28:00	64	30	14
1:29:00	64	30	14
1:30:00	64	30	14
1:31:00	64	30	14
1:32:00	64	30	14
1:33:00	64	30	14
1:34:00	64	30	15
1:35:00	64	30	14
1:36:00	64	30	14
1:37:00	64	31	14
1:38:00	64	31	14
1:39:00	64	30	16
1:40:00	64	30	16
1:41:00	64	30	16
1:42:00	64	31	16
1:43:00	64	30	16
1:44:00	64	31	16
1:45:00	64	31	16
1:46:00	64	30	16
1:47:00	64	31	16
1:48:00	64	30	18
1:49:00	64	31	18
1:50:00	64	30	17
1:51:00	64	30	17
1:52:00	64	30	18
1:53:00	64	30	17
1:54:00	64	30	17
1:55:00	64	30	17
1:56:00	64	30	16
1:57:00	64	30	17
1:58:00	64	30	16
1:59:00	64	30	16
2:00:00	64	30	16
2:01:00	64	30	16
2:02:00	64	30	16
2:03:00	64	30	16
2:04:00	64	30	16
2:05:00	64	30	16
2:06:00	64	30	16
2:07:00	64	30	16
2:08:00	64	30	16
2:09:00	64	30	16
2:10:00	64	30	16
2:11:00	64	30	16
2:12:00	64	30	16
2:13:00	64	30	16
2:14:00	64	30	15
2:15:00	64	30	15
2:16:00	64	30	15
2:17:00	64	30	15
2:18:00	64	30	15
2:19:00	64	30	15
2:20:00	64	30	15
2:21:00	64	30	15
2:22:00	64	30	15
2:23:00	64	30	15
2:24:00	64	30	15
2:25:00	64	30	15
2:26:00	64	30	15
2:27:00	64	30	15
2:28:00	64	30	15
2:29:00	64	30	15
2:30:00	64	30	15
2:31:00	64	30	15
2:32:00	64	30	15
2:33:00	64	30	15
2:34:00	64	30	15
2:35:00	64	30	15
2:36:00	64	30	15
2:37:00	64	30	15
2:38:00	64	30	15
2:39:00	64	30	15
2:40:00	64	30	15
2:41:00	64	30	15
2:42:00	64	30	14
2:43:00	64	30	17
2:44:00	64	30	17
2:45:00	64	30	17
2:46:00	64	30	17
2:47:00	64	30	17
2:48:00	64	30	17
2:49:00	64	30	17
2:50:00	64	30	17
2:51:00	64	30	17
2:52:00	64	30	17
2:53:00	64	30	17
2:54:00	64	30	17
2:55:00	64	30	17
2:56:00	64	30	17
2:57:00	64	30	17
2:58:00	64	30	17
2:59:00	64	30	17
3:00:00	64	30	17
3:01:00	64	30	17
3:02:00	64	30	17
3:03:00	64	30	17
3:04:00	64	30	17
3:05:00	64	30	17
3:06:00	64	30	17
3:07:00	64	30	22
3:08:00	64	30	19
3:09:00	64	30	19
3:10:00	64	30	18
3:11:00	64	30	18
3:12:00	64	30	18
3:13:00	64	30	18
3:14:00	64	30	18
3:15:00	64	30	18
3:16:00	64	30	18
3:17:00	64	30	18
3:18:00	64	30	18
3:19:00	64	30	18
3:20:00	64	30	21
3:21:00	64	30	19
3:22:00	64	30	19
3:23:00	64	30	19
3:24:00	64	30	19
3:25:00	64	30	19
3:26:00	64	30	19
3:27:00	64	30	19
3:28:00	64	30	19
3:29:00	64	30	19
3:30:00	64	30	19
3:31:00	64	30	18
3:32:00	64	30	18
3:33:00	64	30	18
3:34:00	64	30	18
3:35:00	64	30	18
3:36:00	64	30	18
3:37:00	64	30	18
3:38:00	64	30	18
3:39:00	64	30	18
3:40:00	64	30	18
3:41:00	64	30	18
3:42:00	64	30	18
3:43:00	64	30	18
3:44:00	64	30	18
3:45:00	64	30	18
3:46:00	64	30	18
3:47:00	64	30	18
3:48:00	64	30	19
3:49:00	64	30	20
3:50:00	64	30	20
3:51:00	64	30	20
3:52:00	64	30	20
3:53:00	64	30	21
3:54:00	64	30	21
3:55:00	64	30	21
3:56:00	64	30	21
3:57:00	64	30	21
3:58:00	64	30	21
3:59:00	64	30	21
4:00:00	64	30	22
4:01:00	64	30	22
4:02:00	64	30	21
4:03:00	64	30	22
4:04:00	64	30	22
4:05:00	64	30	22
4:06:00	64	30	22
4:07:00	64	30	23
4:08:00	64	30	23
4:09:00	64	30	23
4:10:00	64	30	23
4:11:00	64	30	24
4:12:00	64	30	24
4:13:00	64	30	25
4:14:00	64	30	25
4:15:00	64	30	25
4:16:00	64	30	26
4:17:00	64	30	26
4:18:00	64	30	27
4:19:00	64	30	28
4:20:00	64	30	28
4:21:00	64	30	28
4:22:00	64	30	29
4:23:00	64	30	30
4:24:00	64	30	34
4:25:00	64	30	33
4:26:00	64	30	33
4:27:00	64	30	34
4:28:00	64	30	35
4:29:00	64	30	36
4:30:00	64	30	37
4:31:00	64	30	38
4:32:00	64	30	38
4:33:00	64	30	40
4:34:00	64	30	41
4:35:00	64	30	42
4:36:00	64	30	45
4:37:00	64	30	45
4:38:00	64	30	47
4:39:00	64	30	44
4:40:00	64	30	44
4:41:00	64	30	46
4:42:00	64	30	47
4:43:00	64	30	49
4:44:00	64	30	50
4:45:00	64	30	52
4:46:00	64	30	54
4:47:00	64	30	56
4:48:00	64	30	59
4:49:00	64	30	62
4:50:00	64	30	63
4:51:00	64	30	66
4:52:00	64	30	71
4:53:00	64	30	74
4:54:00	64	30	78
4:55:00	64	30	84
4:56:00	64	30	89
4:57:00	64	30	94
4:58:00	64	30	98
4:59:00	64	30	98
5:00:00	65	30	98
5:01:00	65	30	98
5:02:00	65	30	98
5:03:00	66	30	99
5:04:00	66	30	101
5:05:00	66	30	97
5:06:00	67	30	95
5:07:00	67	30	94
5:08:00	67	30	94
5:09:00	67	30	93
5:10:00	67	30	93
5:11:00	67	30	93
5:12:00	68	30	91
5:13:00	68	30	91
5:14:00	68	30	90
5:15:00	68	30	90
5:16:00	68	30	90
5:17:00	68	30	90
5:18:00	68	30	90
5:19:00	68	30	90
5:20:00	68	30	90
5:21:00	68	30	90
5:22:00	68	30	91
5:23:00	68	30	91
5:24:00	68	30	91
5:25:00	68	30	91
5:26:00	68	30	91
5:27:00	68	30	91
5:28:00	68	30	91
5:29:00	68	30	91
5:30:00	68	30	91
5:31:00	68	30	94
5:32:00	67	30	94
5:33:00	67	30	94
5:34:00	67	30	93
5:35:00	67	30	93
5:36:00	67	30	93
5:37:00	67	30	93
5:38:00	67	30	93
5:39:00	67	30	93
5:40:00	67	30	93
5:41:00	67	30	93
5:42:00	66	30	92
5:43:00	66	30	93
5:44:00	66	30	93
5:45:00	66	30	93
5:46:00	66	30	93
5:47:00	66	30	93
5:48:00	66	30	95
5:49:00	66	30	95
5:50:00	65	30	94
5:51:00	65	30	94
5:52:00	65	30	94
5:53:00	65	30	93
5:54:00	65	30	93
5:55:00	65	30	93
5:56:00	65	30	93
5:57:00	64	30	92
5:58:00	64	30	92
5:59:00	64	30	92
6:00:00	64	30	92
6:01:00	64	30	91
6:02:00	64	30	91
6:03:00	64	30	91
6:04:00	63	30	91
6:05:00	63	30	91
6:06:00	63	30	91
6:07:00	63	30	91
6:08:00	63	30	91
6:09:00	63	30	91
6:10:00	63	30	91
6:11:00	63	30	91
6:12:00	62	30	91
6:13:00	62	30	91
6:14:00	62	30	91
6:15:00	62	30	92
6:16:00	62	30	92
6:17:00	62	30	92
6:18:00	62	30	92
6:19:00	61	30	91
6:20:00	61	30	91
6:21:00	61	30	91
6:22:00	61	30	91
6:23:00	61	30	91
6:24:00	61	30	91
6:25:00	61	30	91
6:26:00	60	30	91
6:27:00	60	30	91
6:28:00	60	30	91
6:29:00	60	30	91
6:30:00	60	30	91
6:31:00	60	30	91
6:32:00	60	30	91
6:33:00	60	30	91
6:34:00	59	30	91
6:35:00	59	30	91
6:36:00	59	30	91
6:37:00	59	30	91
6:38:00	59	30	91
6:39:00	59	30	91
6:40:00	59	30	91
6:41:00	59	30	91
6:42:00	58	30	91
6:43:00	58	30	91
6:44:00	58	30	91
6:45:00	58	30	91
6:46:00	58	30	91
6:47:00	58	30	91
6:48:00	58	30	93
6:49:00	58	30	93
6:50:00	57	30	92
6:51:00	57	30	92
6:52:00	57	30	92
6:53:00	57	30	93
6:54:00	57	30	93
6:55:00	57	30	93
6:56:00	57	30	93
6:57:00	57	30	93
6:58:00	56	30	93
6:59:00	56	30	93
7:00:00	56	30	93
7:01:00	56	30	93
7:02:00	56	30	93
7:03:00	56	30	93
7:04:00	56	31	93
7:05:00	56	30	93
7:06:00	56	30	92
7:07:00	55	30	92
7:08:00	55	30	92
7:09:00	55	30	92
7:10:00	55	30	92
7:11:00	55	30	92
7:12:00	55	30	92
7:13:00	55	30	92
7:14:00	55	30	92
7:15:00	55	30	92
7:16:00	54	30	92
7:17:00	54	30	92
7:18:00	54	30	92
7:19:00	54	30	92
7:20:00	54	30	92
7:21:00	54	30	91
7:22:00	54	30	91
7:23:00	54	30	91
7:24:00	54	30	91
7:25:00	53	30	91
7:26:00	53	30	91
7:27:00	53	30	91
7:28:00	53	30	91
7:29:00	53	30	91
7:30:00	53	30	91
7:31:00	53	30	91
7:32:00	53	30	90
7:33:00	53	30	90
7:34:00	53	30	90
7:35:00	52	30	90
7:36:00	52	30	90
7:37:00	52	30	90
7:38:00	52	30	91
7:39:00	52	30	91
7:40:00	52	30	90
7:41:00	52	30	90
7:42:00	52	30	90
7:43:00	52	30	90
7:44:00	52	30	90
7:45:00	52	30	90
7:46:00	51	30	90
7:47:00	51	30	90
7:48:00	51	30	90
7:49:00	51	30	90
7:50:00	51	30	90
7:51:00	51	30	90
7:52:00	51	30	89
7:53:00	51	30	89
7:54:00	51	30	89
7:55:00	51	30	90
7:56:00	50	30	90
7:57:00	50	30	89
7:58:00	50	30	89
7:59:00	50	30	89
8:00:00	50	30	89
8:01:00	50	30	89
8:02:00	50	30	89
8:03:00	50	30	89
8:04:00	50	30	89
8:05:00	50	30	89
8:06:00	50	30	89
8:07:00	50	30	89
8:08:00	49	30	89
8:09:00	49	30	89
8:10:00	49	30	89
8:11:00	49	30	89
8:12:00	49	30	89
8:13:00	49	30	89
8:14:00	49	30	89
8:15:00	49	30	89
8:16:00	49	30	89
8:17:00	49	30	89
8:18:00	49	30	89
8:19:00	48	30	89
8:20:00	48	30	89
8:21:00	48	30	89
8:22:00	48	30	89
8:23:00	48	30	89
8:24:00	48	30	89
8:25:00	48	30	89
8:26:00	48	30	89
8:27:00	48	30	89
8:28:00	48	30	89
8:29:00	48	30	89
8:30:00	48	30	89
8:31:00	48	30	89
8:32:00	47	30	89
8:33:00	47	30	89
8:34:00	47	30	89
8:35:00	47	30	89
8:36:00	47	30	89
8:37:00	47	30	89
8:38:00	47	30	89
8:39:00	47	30	89
8:40:00	47	30	89
8:41:00	47	30	89
8:42:00	47	30	89
8:43:00	47	30	89
8:44:00	47	30	89
8:45:00	46	30	89
8:46:00	46	30	89
8:47:00	46	30	89
8:48:00	46	30	89
8:49:00	46	30	89
8:50:00	46	30	89
8:51:00	46	30	89
8:52:00	46	30	89
8:53:00	46	30	89
8:54:00	46	30	89
8:55:00	46	30	89
8:56:00	46	30	89
8:57:00	46	30	89
8:58:00	46	30	89
8:59:00	45	30	89
9:00:00	45	30	89
9:01:00	45	30	89
9:02:00	45	30	89
9:03:00	45	30	89
9:04:00	45	30	89
9:05:00	45	30	88
9:06:00	45	30	88
9:07:00	45	30	88
9:08:00	45	30	89
9:09:00	45	30	89
9:10:00	45	30	89
9:11:00	45	30	89
9:12:00	45	30	89
9:13:00	44	30	89
9:14:00	44	30	89
9:15:00	44	30	89
9:16:00	44	30	89
9:17:00	44	30	89
9:18:00	44	30	89
9:19:00	44	30	89
9:20:00	44	30	89
9:21:00	44	30	89
9:22:00	44	30	89
9:23:00	44	30	89
9:24:00	44	30	89
9:25:00	44	30	88
9:26:00	44	30	88
9:27:00	44	30	88
9:28:00	44	30	88
9:29:00	43	30	88
9:30:00	43	30	88
9:31:00	43	30	88
9:32:00	43	30	88
9:33:00	43	30	89
9:34:00	43	30	89
9:35:00	43	30	88
9:36:00	43	30	88
9:37:00	43	30	88
9:38:00	43	30	88
9:39:00	43	30	88
9:40:00	43	30	88
9:41:00	43	30	88
9:42:00	43	30	88
9:43:00	43	30	89
9:44:00	43	30	88
9:45:00	43	30	88
9:46:00	43	30	88
9:47:00	42	30	88
9:48:00	42	30	88
9:49:00	42	30	88
9:50:00	42	30	88
9:51:00	42	30	88
9:52:00	42	30	88
9:53:00	42	30	89
9:54:00	42	30	89
9:55:00	42	30	89
9:56:00	42	30	88
9:57:00	42	30	88
9:58:00	42	30	88
9:59:00	42	30	88
10:00:00	42	30	88
10:01:00	42	30	88
10:02:00	42	30	88
10:03:00	41	30	89
10:04:00	41	30	88
10:05:00	41	30	88
10:06:00	41	30	88
10:07:00	41	30	88
10:08:00	41	30	88
10:09:00	41	30	88
10:10:00	41	30	88
10:11:00	41	30	88
10:12:00	41	30	88
10:13:00	41	30	88
10:14:00	41	30	88
10:15:00	41	30	88
10:16:00	41	30	88
10:17:00	41	30	88
10:18:00	41	30	88
10:19:00	41	30	88
10:20:00	41	30	88
10:21:00	41	30	88
10:22:00	40	30	88
10:23:00	40	30	88
10:24:00	40	30	88
10:25:00	40	30	89
10:26:00	40	30	89
10:27:00	40	30	89
10:28:00	40	30	89
10:29:00	40	30	89
10:30:00	40	30	89
10:31:00	40	30	89
10:32:00	40	30	89
10:33:00	40	30	89
10:34:00	40	30	89
10:35:00	40	30	89
10:36:00	40	30	89
10:37:00	40	30	90
10:38:00	40	30	89
10:39:00	40	30	89
10:40:00	40	30	89
10:41:00	39	30	89
10:42:00	39	30	89
10:43:00	39	30	89
10:44:00	39	30	89
10:45:00	39	30	89
10:46:00	39	30	89
10:47:00	39	30	89
10:48:00	39	30	89
10:49:00	39	30	89
10:50:00	39	30	89
10:51:00	39	30	89
10:52:00	39	30	89
10:53:00	39	30	89
10:54:00	39	30	89
10:55:00	39	30	89
10:56:00	39	30	89
10:57:00	39	30	89
10:58:00	39	30	89
10:59:00	39	30	89
11:00:00	39	30	89
11:01:00	38	30	90
11:02:00	38	30	90
11:03:00	38	30	90
11:04:00	38	30	89
11:05:00	38	30	89
11:06:00	38	30	89
11:07:00	38	30	89
11:08:00	38	30	89
11:09:00	38	30	89
11:10:00	38	30	89
11:11:00	38	30	89
11:12:00	38	30	89
11:13:00	38	30	89
11:14:00	38	30	90
11:15:00	38	30	90
11:16:00	38	30	90
11:17:00	38	30	90
11:18:00	38	30	90
11:19:00	38	30	90
11:20:00	38	30	89
11:21:00	38	30	89
11:22:00	38	30	89
11:23:00	38	30	89
11:24:00	37	30	89
11:25:00	37	30	89
11:26:00	37	30	89
11:27:00	37	30	90
11:28:00	37	30	90
11:29:00	37	30	90
11:30:00	37	30	90
11:31:00	37	30	90
11:32:00	37	30	90
11:33:00	37	30	90
11:34:00	37	30	90
11:35:00	37	30	90
11:36:00	37	30	90
11:37:00	37	30	90
11:38:00	37	30	90
11:39:00	37	30	90
11:40:00	37	30	90
11:41:00	37	30	90
11:42:00	37	30	90
11:43:00	37	30	90
11:44:00	37	30	90
11:45:00	37	30	90
11:46:00	37	30	90
11:47:00	37	30	90
11:48:00	36	30	89
11:49:00	36	30	89
11:50:00	36	30	89
11:51:00	36	30	89
11:52:00	36	30	89
11:53:00	36	30	89
11:54:00	36	30	89
11:55:00	36	30	89
11:56:00	36	30	89
11:57:00	36	30	89
11:58:00	36	30	89
11:59:00	36	30	91
12:00:00	36	30	91
12:01:00	36	30	91
12:02:00	36	30	91
12:03:00	36	30	91
12:04:00	36	30	91
12:05:00	36	30	91
12:06:00	36	30	90
12:07:00	36	30	91
12:08:00	36	30	90
12:09:00	36	30	91
12:10:00	36	30	91
12:11:00	36	30	91
12:12:00	36	30	91
12:13:00	36	30	91
12:14:00	36	30	91
12:15:00	36	30	91
12:16:00	35	30	91
12:17:00	35	30	91
12:18:00	35	30	91
12:19:00	35	30	91
12:20:00	35	30	91
12:21:00	35	30	91
12:22:00	35	30	91
12:23:00	35	30	91
12:24:00	35	30	91
12:25:00	35	30	91
12:26:00	35	30	91
12:27:00	35	30	91
12:28:00	35	30	91
12:29:00	35	30	91
12:30:00	35	30	91
12:31:00	35	30	91
12:32:00	35	30	91
12:33:00	35	30	91
12:34:00	35	30	91
12:35:00	35	30	91
12:36:00	35	30	91
12:37:00	35	30	91
12:38:00	35	30	91
12:39:00	35	30	91
12:40:00	35	30	91
12:41:00	35	30	91
12:42:00	35	30	91
12:43:00	35	30	91
12:44:00	35	30	91
12:45:00	34	30	91
12:46:00	34	30	91
12:47:00	34	30	91
12:48:00	34	30	91
12:49:00	34	30	91
12:50:00	34	30	91
12:51:00	34	30	91
12:52:00	34	30	91
12:53:00	34	30	91
12:54:00	34	30	91
12:55:00	34	30	91
12:56:00	34	30	91
12:57:00	34	30	91
12:58:00	34	30	91
12:59:00	34	30	91
13:00:00	34	30	91
13:01:00	34	30	91
13:02:00	34	30	91
13:03:00	34	30	91
13:04:00	34	30	91
13:05:00	34	30	91
13:06:00	34	30	91
13:07:00	34	30	91
13:08:00	34	30	91
13:09:00	34	30	91
13:10:00	34	30	91
13:11:00	34	30	91
13:12:00	34	30	91
13:13:00	34	30	91
13:14:00	34	30	91
13:15:00	34	30	91
13:16:00	34	30	91
13:17:00	33	30	91
13:18:00	33	30	91
13:19:00	33	30	91
13:20:00	33	30	91
13:21:00	33	30	91
13:22:00	33	30	91
13:23:00	33	30	91
13:24:00	33	30	91
13:25:00	33	30	91
13:26:00	33	30	91
13:27:00	33	30	91
13:28:00	33	30	91
13:29:00	33	30	91
13:30:00	33	30	91
13:31:00	33	30	90
13:32:00	33	30	91
13:33:00	33	30	91
13:34:00	33	30	91
13:35:00	33	30	91
13:36:00	33	30	91
13:37:00	33	30	91
13:38:00	33	30	91
13:39:00	33	30	91
13:40:00	33	30	91
13:41:00	33	30	91
13:42:00	33	30	91
13:43:00	33	30	92
13:44:00	33	30	91
13:45:00	33	30	90
13:46:00	33	30	90
13:47:00	33	30	90
13:48:00	33	30	90
13:49:00	33	30	90
13:50:00	33	30	90
13:51:00	33	30	90
13:52:00	33	30	90
13:53:00	33	30	90
13:54:00	32	30	90
13:55:00	32	30	90
13:56:00	32	30	90
13:57:00	32	30	90
13:58:00	32	30	90
13:59:00	32	30	91
14:00:00	32	30	91
14:01:00	32	30	91
14:02:00	32	30	91
14:03:00	32	30	91
14:04:00	32	30	91
14:05:00	32	30	91
14:06:00	32	30	91
14:07:00	32	30	91
14:08:00	32	30	91
14:09:00	32	30	91
14:10:00	32	30	91
14:11:00	32	30	91
14:12:00	32	30	91
14:13:00	32	30	91
14:14:00	32	30	91
14:15:00	32	30	91
14:16:00	32	30	91
14:17:00	32	30	91
14:18:00	32	30	91
14:19:00	32	30	91
14:20:00	32	30	91
14:21:00	32	30	91
14:22:00	32	30	90
14:23:00	32	30	90
14:24:00	32	30	90
14:25:00	32	30	90
14:26:00	32	30	90
14:27:00	32	30	90
14:28:00	32	30	90
14:29:00	32	30	90
14:30:00	32	30	90
14:31:00	32	30	90
14:32:00	32	30	90
14:33:00	32	30	90
14:34:00	32	30	90
14:35:00	31	30	90
14:36:00	31	30	90
14:37:00	31	30	90
14:38:00	31	30	90
14:39:00	31	30	90
14:40:00	31	30	90
14:41:00	31	30	90
14:42:00	31	30	90
14:43:00	31	30	90
14:44:00	31	30	90
14:45:00	31	30	90
14:46:00	31	30	90
14:47:00	31	30	90
14:48:00	31	30	90
14:49:00	31	30	90
14:50:00	31	30	90
14:51:00	31	30	90
14:52:00	31	30	90
14:53:00	31	30	90
14:54:00	31	30	90
14:55:00	31	30	90
14:56:00	31	30	90
14:57:00	31	30	90
14:58:00	31	30	90
14:59:00	31	30	90
15:00:00	31	30	90
15:01:00	31	30	90
15:02:00	31	30	90
15:03:00	31	30	90
15:04:00	31	30	90
15:05:00	31	30	90
15:06:00	31	30	90
15:07:00	31	30	90
15:08:00	31	30	90
15:09:00	31	30	90
15:10:00	31	31	91
15:11:00	31	30	91
15:12:00	31	30	91
15:13:00	31	30	91
15:14:00	31	30	91
15:15:00	31	30	91
15:16:00	31	30	91
15:17:00	31	30	91
15:18:00	31	30	91
15:19:00	31	30	91
15:20:00	31	30	91
15:21:00	31	30	91
15:22:00	31	30	91
15:23:00	30	30	91
15:24:00	31	30	91
15:25:00	30	30	91
15:26:00	30	30	91
15:27:00	30	30	91
15:28:00	30	30	91
15:29:00	30	30	91
15:30:00	30	30	91
15:31:00	30	30	91
15:32:00	30	30	91
15:33:00	30	30	91
15:34:00	30	30	91
15:35:00	30	25	86
15:36:00	30	13	87
