Repository: ProgWizer/parser

File: project-root/data/Data Acquisition/Data Acquisition/2002 year (647)/Con 2 Khvalynskaya4 G1950+30%SF+0.05%NTF (95C fresh).txt
--Test Summary--
Full Path and File Name	
Instrument Name	7222 #2
Instrument Type	Consistometer
Instrument Serial Number	128
Test Start Date	15.04.2002
Test Start Time	20:38:34
Test Stop Date	15.04.2002
Test Stop Time	22:29:19
Test Length	1:50:45
Final Sample Time Offset	1:50:00
Controller Schedule Name	
Sampling Period	60 seconds
Comments	MPa: 50(30min T:70(30min) 95(20min), fresh field water, new NTF(bwod) premix
Information	WellID	Khvalynskaya 4
Information	Customer	LUKOIL
Information	CementClass	G
Information	CementMfr	Dyckerhoff
Information	Additives	30%SF+0.05%NTF(bwodb)+fresh water+Dfmr
Information	Density	1950
Information	BHCT	95
Information	BHST	110
Information	FluidLoss	
Information	JobType	194 mm csg tail slurry
Calculated Value	Thickening_Time	1:46:00
Calculated Value	Setting Time	N/A
Initial Temperature (°C)	24 °C
Final Temperature (°C)	95 °C
Initial Pressure (MPa)	2 MPa
Final Pressure (MPa)	51 MPa
Initial Consistency (Bc)	14 Bc
Final Consistency (Bc)	87 Bc
--Data--
Time (HH:MM:SS)	Temperature (°C)	Pressure (MPa)	Consistency (Bc)
0:00:00	24	2	14
0:01:00	24	4	14
0:02:00	24	5	11
0:03:00	24	7	15
0:04:00	25	8	14
0:05:00	25	10	14
0:06:00	25	12	14
0:07:00	26	13	14
0:08:00	27	15	11
0:09:00	28	16	11
0:10:00	30	18	12
0:11:00	31	20	11
0:12:00	33	21	10
0:13:00	35	23	10
0:14:00	37	24	10
0:15:00	40	26	10
0:16:00	42	28	10
0:17:00	44	29	12
0:18:00	46	31	14
0:19:00	49	32	10
0:20:00	50	34	10
0:21:00	52	36	11
0:22:00	54	37	11
0:23:00	56	39	11
0:24:00	58	40	13
0:25:00	59	42	12
0:26:00	61	43	13
0:27:00	62	45	13
0:28:00	64	47	12
0:29:00	65	48	13
0:30:00	67	50	15
0:31:00	68	51	15
0:32:00	69	51	16
0:33:00	70	51	16
0:34:00	71	51	17
0:35:00	72	51	17
0:36:00	74	51	19
0:37:00	75	51	25
0:38:00	77	51	20
0:39:00	79	51	20
0:40:00	80	51	20
0:41:00	81	51	19
0:42:00	82	51	18
0:43:00	83	51	19
0:44:00	84	51	19
0:45:00	85	51	20
0:46:00	86	51	20
0:47:00	87	51	20
0:48:00	88	51	21
0:49:00	90	51	21
0:50:00	91	51	22
0:51:00	92	51	22
0:52:00	93	51	23
0:53:00	95	51	24
0:54:00	96	51	24
0:55:00	97	51	25
0:56:00	98	51	26
0:57:00	98	51	26
0:58:00	98	51	26
0:59:00	99	51	26
1:00:00	99	51	26
1:01:00	99	51	26
1:02:00	99	50	26
1:03:00	98	50	27
1:04:00	98	50	27
1:05:00	98	50	26
1:06:00	98	50	26
1:07:00	97	50	25
1:08:00	97	50	25
1:09:00	97	50	26
1:10:00	97	50	26
1:11:00	96	50	26
1:12:00	96	50	27
1:13:00	96	50	28
1:14:00	96	50	29
1:15:00	96	50	31
1:16:00	95	50	32
1:17:00	95	50	32
1:18:00	95	50	32
1:19:00	95	50	32
1:20:00	95	50	32
1:21:00	95	50	33
1:22:00	95	50	33
1:23:00	95	50	34
1:24:00	95	50	36
1:25:00	95	50	37
1:26:00	95	50	38
1:27:00	95	50	39
1:28:00	95	51	40
1:29:00	94	51	41
1:30:00	94	51	43
1:31:00	94	51	44
1:32:00	95	51	45
1:33:00	94	51	46
1:34:00	94	51	46
1:35:00	94	51	48
1:36:00	94	51	48
1:37:00	94	51	50
1:38:00	94	51	52
1:39:00	94	51	53
1:40:00	94	51	54
1:41:00	94	51	58
1:42:00	94	51	60
1:43:00	94	51	63
1:44:00	94	51	67
1:45:00	94	51	71
1:46:00	95	51	75
1:47:00	95	51	78
1:48:00	95	51	83
1:49:00	94	51	86
1:50:00	95	51	87

File: project-root/data/Data Acquisition/Data Acquisition/2002 year (647)/Con 2 Kogalym 1850+0.7%NFL-2+0.1%CD-12+0.05%TR-1(Sq 50C).txt
--Test Summary--
Full Path and File Name	
Instrument Name	7222 #2
Instrument Type	Consistometer
Instrument Serial Number	128
Test Start Date	07.12.2001
Test Start Time	4:23:27
Test Stop Date	07.12.2001
Test Stop Time	14:10:28
Test Length	9:47:01
Final Sample Time Offset	9:47:00
Controller Schedule Name	
Sampling Period	60 seconds
Comments	MPa: 30(30min); T: 50C(30min); tap water, dry blending.


Information	WellID	115-3510
Information	Customer	Kogalym
Information	CementClass	G
Information	CementMfr	Dyckerhoff
Information	Additives	0.7%NFL-2+0.1%CD-12+0.05%TR-1
Information	Density	1850
Information	BHCT	50
Information	BHST	50
Information	FluidLoss	
Information	JobType	Squeeze
Calculated Value	Thickening_Time	7:57:00
Calculated Value	Setting Time	9:47:00
Initial Temperature (°C)	25 °C
Final Temperature (°C)	52 °C
Initial Pressure (MPa)	2 MPa
Final Pressure (MPa)	30 MPa
Initial Consistency (Bc)	20 Bc
Final Consistency (Bc)	107 Bc
--Data--
Time (HH:MM:SS)	Temperature (°C)	Pressure (MPa)	Consistency (Bc)
0:00:00	25	2	20
0:01:00	26	3	14
0:02:00	27	4	23
0:03:00	29	5	13
0:04:00	30	6	14
0:05:00	30	7	13
0:06:00	31	8	13
0:07:00	32	9	12
0:08:00	33	9	12
0:09:00	33	10	13
0:10:00	34	12	14
0:11:00	34	12	13
0:12:00	35	13	13
0:13:00	35	14	12
0:14:00	35	15	12
0:15:00	36	16	12
0:16:00	36	17	13
0:17:00	37	18	12
0:18:00	37	19	12
0:19:00	38	20	13
0:20:00	38	21	13
0:21:00	39	22	11
0:22:00	40	23	12
0:23:00	40	24	12
0:24:00	41	25	12
0:25:00	42	26	13
0:26:00	43	26	12
0:27:00	44	27	13
0:28:00	45	28	11
0:29:00	46	29	14
0:30:00	47	30	13
0:31:00	48	31	10
0:32:00	48	31	8
0:33:00	48	31	6
0:34:00	48	31	12
0:35:00	48	31	14
0:36:00	48	31	11
0:37:00	49	31	12
0:38:00	49	31	12
0:39:00	49	31	14
0:40:00	49	31	14
0:41:00	52	31	16
0:42:00	54	30	10
0:43:00	55	30	11
0:44:00	55	30	9
0:45:00	55	30	9
0:46:00	55	30	9
0:47:00	55	30	9
0:48:00	55	30	9
0:49:00	55	30	9
0:50:00	55	30	9
0:51:00	55	30	10
0:52:00	55	30	10
0:53:00	55	30	11
0:54:00	55	30	11
0:55:00	55	30	11
0:56:00	54	30	13
0:57:00	54	30	11
0:58:00	53	30	12
0:59:00	53	30	11
1:00:00	52	30	11
1:01:00	52	30	11
1:02:00	52	30	10
1:03:00	52	30	10
1:04:00	52	30	10
1:05:00	52	30	11
1:06:00	52	30	11
1:07:00	52	30	11
1:08:00	51	30	11
1:09:00	51	30	11
1:10:00	51	30	11
1:11:00	51	30	12
1:12:00	51	30	13
1:13:00	50	30	13
1:14:00	50	30	13
1:15:00	50	30	12
1:16:00	49	30	7
1:17:00	49	30	6
1:18:00	49	30	7
1:19:00	49	30	7
1:20:00	49	30	7
1:21:00	49	30	6
1:22:00	49	30	6
1:23:00	49	30	6
1:24:00	49	30	6
1:25:00	49	30	7
1:26:00	49	31	13
1:27:00	50	30	13
1:28:00	49	30	12
1:29:00	49	30	12
1:30:00	49	30	12
1:31:00	49	30	12
1:32:00	49	30	12
1:33:00	49	30	12
1:34:00	49	30	11
1:35:00	49	31	11
1:36:00	49	31	11
1:37:00	49	31	12
1:38:00	49	31	11
1:39:00	49	31	11
1:40:00	49	31	11
1:41:00	49	31	11
1:42:00	50	31	11
1:43:00	50	30	12
1:44:00	50	30	11
1:45:00	49	30	11
1:46:00	49	30	11
1:47:00	49	30	10
1:48:00	49	30	10
1:49:00	49	30	10
1:50:00	49	30	10
1:51:00	49	30	10
1:52:00	49	30	10
1:53:00	49	30	10
1:54:00	49	30	10
1:55:00	49	30	10
1:56:00	50	30	12
1:57:00	50	30	11
1:58:00	50	30	12
1:59:00	50	30	12
2:00:00	49	30	12
2:01:00	49	30	8
2:02:00	49	30	8
2:03:00	49	30	7
2:04:00	49	30	8
2:05:00	49	30	9
2:06:00	49	30	9
2:07:00	49	30	8
2:08:00	49	30	7
2:09:00	49	30	7
2:10:00	49	30	7
2:11:00	49	30	12
2:12:00	50	30	12
2:13:00	49	30	12
2:14:00	49	30	11
2:15:00	49	30	11
2:16:00	49	30	6
2:17:00	49	30	7
2:18:00	49	30	7
2:19:00	49	30	7
2:20:00	49	30	6
2:21:00	49	30	6
2:22:00	49	30	6
2:23:00	49	30	7
2:24:00	49	31	6
2:25:00	49	31	6
2:26:00	49	31	12
2:27:00	50	30	11
2:28:00	50	30	11
2:29:00	49	30	12
2:30:00	49	30	12
2:31:00	49	30	9
2:32:00	49	30	10
2:33:00	49	30	9
2:34:00	49	30	9
2:35:00	49	30	10
2:36:00	49	30	9
2:37:00	49	31	12
2:38:00	49	31	12
2:39:00	49	31	11
2:40:00	49	31	11
2:41:00	50	30	12
2:42:00	50	30	12
2:43:00	50	30	14
2:44:00	49	30	13
2:45:00	49	30	14
2:46:00	49	30	11
2:47:00	49	30	9
2:48:00	49	30	9
2:49:00	49	30	8
2:50:00	49	30	9
2:51:00	49	30	10
2:52:00	49	30	10
2:53:00	49	30	10
2:54:00	49	30	10
2:55:00	49	30	10
2:56:00	49	30	15
2:57:00	50	30	17
2:58:00	50	30	16
2:59:00	49	30	14
3:00:00	49	30	15
3:01:00	49	30	10
3:02:00	49	30	10
3:03:00	49	30	10
3:04:00	49	30	9
3:05:00	49	30	10
3:06:00	49	30	10
3:07:00	49	30	10
3:08:00	49	30	10
3:09:00	49	30	10
3:10:00	49	30	9
3:11:00	49	31	13
3:12:00	50	30	13
3:13:00	50	30	12
3:14:00	49	30	12
3:15:00	49	30	12
3:16:00	49	30	11
3:17:00	49	30	11
3:18:00	49	30	11
3:19:00	49	30	11
3:20:00	49	30	11
3:21:00	49	30	12
3:22:00	49	30	13
3:23:00	49	30	14
3:24:00	49	30	12
3:25:00	49	30	14
3:26:00	49	30	12
3:27:00	50	30	12
3:28:00	50	30	12
3:29:00	49	30	12
3:30:00	49	30	12
3:31:00	49	30	11
3:32:00	49	30	11
3:33:00	49	30	11
3:34:00	49	30	11
3:35:00	49	30	11
3:36:00	49	30	11
3:37:00	49	30	11
3:38:00	49	30	11
3:39:00	49	30	11
3:40:00	49	30	11
3:41:00	50	30	11
3:42:00	50	30	11
3:43:00	49	30	11
3:44:00	49	30	11
3:45:00	49	30	11
3:46:00	49	30	11
3:47:00	49	30	11
3:48:00	49	30	11
3:49:00	49	30	11
3:50:00	49	30	11
3:51:00	49	30	11
3:52:00	49	30	11
3:53:00	49	30	11
3:54:00	49	30	11
3:55:00	49	30	11
3:56:00	49	30	11
3:57:00	50	30	11
3:58:00	50	30	11
3:59:00	49	30	11
4:00:00	49	30	11
4:01:00	49	30	11
4:02:00	49	30	11
4:03:00	49	30	10
4:04:00	49	30	10
4:05:00	49	30	10
4:06:00	49	30	10
4:07:00	49	30	10
4:08:00	49	30	10
4:09:00	49	30	10
4:10:00	49	30	10
4:11:00	50	30	10
4:12:00	50	30	10
4:13:00	50	30	11
4:14:00	49	30	10
4:15:00	49	30	10
4:16:00	49	30	10
4:17:00	49	30	10
4:18:00	49	30	10
4:19:00	49	30	10
4:20:00	49	30	10
4:21:00	49	30	11
4:22:00	49	30	10
4:23:00	49	30	10
4:24:00	49	30	10
4:25:00	49	30	10
4:26:00	49	30	10
4:27:00	50	30	10
4:28:00	49	30	10
4:29:00	49	30	10
4:30:00	49	30	11
4:31:00	49	30	11
4:32:00	49	30	10
4:33:00	49	30	11
4:34:00	49	30	10
4:35:00	49	30	10
4:36:00	49	30	10
4:37:00	49	30	10
4:38:00	49	30	11
4:39:00	49	30	10
4:40:00	49	30	10
4:41:00	49	30	11
4:42:00	50	30	11
4:43:00	49	30	11
4:44:00	49	30	10
4:45:00	49	30	10
4:46:00	49	30	10
4:47:00	49	30	10
4:48:00	49	30	10
4:49:00	49	30	10
4:50:00	49	30	11
4:51:00	49	30	10
4:52:00	49	30	11
4:53:00	49	30	11
4:54:00	49	30	11
4:55:00	49	30	10
4:56:00	49	30	11
4:57:00	50	30	10
4:58:00	50	30	11
4:59:00	49	30	11
5:00:00	49	30	10
5:01:00	49	30	10
5:02:00	49	30	10
5:03:00	49	30	10
5:04:00	49	30	10
5:05:00	49	30	10
5:06:00	49	30	10
5:07:00	49	30	10
5:08:00	49	30	10
5:09:00	49	30	10
5:10:00	49	30	10
5:11:00	49	30	10
5:12:00	50	30	10
5:13:00	50	30	10
5:14:00	49	30	11
5:15:00	49	30	11
5:16:00	49	30	11
5:17:00	49	30	11
5:18:00	49	30	11
5:19:00	49	30	11
5:20:00	49	31	10
5:21:00	49	30	11
5:22:00	49	31	11
5:23:00	49	31	11
5:24:00	49	31	11
5:25:00	49	31	11
5:26:00	49	31	11
5:27:00	50	30	11
5:28:00	49	30	10
5:29:00	49	30	10
5:30:00	49	30	10
5:31:00	49	30	11
5:32:00	49	30	11
5:33:00	49	30	11
5:34:00	49	30	10
5:35:00	49	30	11
5:36:00	49	31	10
5:37:00	49	30	11
5:38:00	49	31	11
5:39:00	49	31	11
5:40:00	49	31	11
5:41:00	49	31	11
5:42:00	50	31	11
5:43:00	50	31	11
5:44:00	49	30	10
5:45:00	49	30	10
5:46:00	49	30	10
5:47:00	49	30	10
5:48:00	49	30	10
5:49:00	49	31	10
5:50:00	49	30	10
5:51:00	49	30	10
5:52:00	49	31	10
5:53:00	49	31	10
5:54:00	49	31	11
5:55:00	49	31	11
5:56:00	49	31	10
5:57:00	50	31	10
5:58:00	50	31	10
5:59:00	49	30	10
6:00:00	49	30	10
6:01:00	49	30	10
6:02:00	49	30	11
6:03:00	49	30	10
6:04:00	49	30	10
6:05:00	49	30	10
6:06:00	49	30	11
6:07:00	49	30	11
6:08:00	49	30	11
6:09:00	49	31	11
6:10:00	49	31	11
6:11:00	49	30	11
6:12:00	49	30	11
6:13:00	49	30	10
6:14:00	49	30	11
6:15:00	49	30	11
6:16:00	49	30	10
6:17:00	49	30	11
6:18:00	49	30	10
6:19:00	49	30	10
6:20:00	49	30	10
6:21:00	49	30	11
6:22:00	49	30	10
6:23:00	49	30	10
6:24:00	49	31	10
6:25:00	49	31	10
6:26:00	49	31	10
6:27:00	49	30	10
6:28:00	50	30	10
6:29:00	49	30	10
6:30:00	49	30	10
6:31:00	49	30	10
6:32:00	49	30	10
6:33:00	49	30	10
6:34:00	49	30	10
6:35:00	49	30	10
6:36:00	49	30	10
6:37:00	49	30	10
6:38:00	49	30	10
6:39:00	49	30	10
6:40:00	49	30	10
6:41:00	49	31	10
6:42:00	49	30	10
6:43:00	49	30	10
6:44:00	49	30	10
6:45:00	49	30	10
6:46:00	49	30	10
6:47:00	49	30	10
6:48:00	49	30	10
6:49:00	49	30	10
6:50:00	49	30	10
6:51:00	49	30	10
6:52:00	49	30	10
6:53:00	49	30	10
6:54:00	49	30	10
6:55:00	49	30	10
6:56:00	49	30	16
6:57:00	49	30	17
6:58:00	49	30	16
6:59:00	49	30	15
7:00:00	49	30	14
7:01:00	49	30	8
7:02:00	49	30	8
7:03:00	49	30	8
7:04:00	49	30	8
7:05:00	49	30	8
7:06:00	49	30	8
7:07:00	49	30	8
7:08:00	49	30	8
7:09:00	49	30	8
7:10:00	49	30	8
7:11:00	49	30	19
7:12:00	49	30	18
7:13:00	49	30	18
7:14:00	49	30	18
7:15:00	49	30	17
7:16:00	49	30	11
7:17:00	49	30	11
7:18:00	49	30	11
7:19:00	49	30	11
7:20:00	49	30	11
7:21:00	49	30	10
7:22:00	49	30	11
7:23:00	49	30	11
7:24:00	49	30	10
7:25:00	49	30	10
7:26:00	49	30	35
7:27:00	49	30	27
7:28:00	49	30	31
7:29:00	49	30	27
7:30:00	50	30	30
7:31:00	50	30	19
7:32:00	49	30	21
7:33:00	49	30	21
7:34:00	49	30	21
7:35:00	49	30	22
7:36:00	49	30	21
7:37:00	49	30	22
7:38:00	49	30	21
7:39:00	49	30	21
7:40:00	49	30	21
7:41:00	49	30	45
7:42:00	49	30	36
7:43:00	49	30	32
7:44:00	49	30	31
7:45:00	49	30	31
7:46:00	49	30	26
7:47:00	49	30	25
7:48:00	49	30	25
7:49:00	49	30	27
7:50:00	49	30	26
7:51:00	49	30	26
7:52:00	49	30	26
7:53:00	49	30	26
7:54:00	49	31	25
7:55:00	49	31	25
7:56:00	49	30	105
7:57:00	49	30	98
7:58:00	49	30	97
7:59:00	49	30	98
8:00:00	49	30	102
8:01:00	49	30	89
8:02:00	49	30	90
8:03:00	49	30	100
8:04:00	49	30	90
8:05:00	49	30	85
8:06:00	49	30	86
8:07:00	50	30	85
8:08:00	50	30	83
8:09:00	50	30	81
8:10:00	50	30	81
8:11:00	50	30	87
8:12:00	50	30	83
8:13:00	50	30	81
8:14:00	50	30	83
8:15:00	50	30	80
8:16:00	50	30	79
8:17:00	50	30	81
8:18:00	50	30	82
8:19:00	50	30	82
8:20:00	50	30	85
8:21:00	50	30	84
8:22:00	50	30	83
8:23:00	50	30	84
8:24:00	50	30	82
8:25:00	50	30	82
8:26:00	50	30	85
8:27:00	50	30	86
8:28:00	50	30	83
8:29:00	50	30	83
8:30:00	50	30	80
8:31:00	50	30	81
8:32:00	50	30	84
8:33:00	50	30	80
8:34:00	50	30	82
8:35:00	50	30	75
8:36:00	50	30	81
8:37:00	50	30	83
8:38:00	50	30	83
8:39:00	50	30	78
8:40:00	51	30	82
8:41:00	51	30	83
8:42:00	51	30	80
8:43:00	51	30	81
8:44:00	51	30	84
8:45:00	51	30	82
8:46:00	51	30	86
8:47:00	51	30	81
8:48:00	51	30	78
8:49:00	51	30	80
8:50:00	51	30	81
8:51:00	51	30	79
8:52:00	51	30	77
8:53:00	51	30	77
8:54:00	51	30	76
8:55:00	51	30	78
8:56:00	51	30	84
8:57:00	51	30	81
8:58:00	51	30	92
8:59:00	52	30	85
9:00:00	52	30	79
9:01:00	52	30	80
9:02:00	52	30	80
9:03:00	52	30	75
9:04:00	52	30	77
9:05:00	52	30	80
9:06:00	52	30	82
9:07:00	52	30	93
9:08:00	52	30	94
9:09:00	52	30	83
9:10:00	52	30	79
9:11:00	52	30	75
9:12:00	52	30	82
9:13:00	52	30	86
9:14:00	52	30	92
9:15:00	52	30	92
9:16:00	52	30	90
9:17:00	52	30	85
9:18:00	52	30	85
9:19:00	52	30	82
9:20:00	52	30	91
9:21:00	52	30	85
9:22:00	52	30	87
9:23:00	52	30	81
9:24:00	52	30	80
9:25:00	52	30	82
9:26:00	52	30	81
9:27:00	52	30	86
9:28:00	52	30	86
9:29:00	52	30	82
9:30:00	52	30	86
9:31:00	52	30	82
9:32:00	52	30	78
9:33:00	52	30	86
9:34:00	52	30	88
9:35:00	52	30	81
9:36:00	52	30	76
9:37:00	52	30	84
9:38:00	52	30	79
9:39:00	52	30	77
9:40:00	52	30	79
9:41:00	52	30	78
9:42:00	52	30	85
9:43:00	52	30	82
9:44:00	52	30	94
9:45:00	52	30	96
9:46:00	52	30	105
9:47:00	52	30	107

File: project-root/data/Data Acquisition/Data Acquisition/2002 year (647)/Con 2 Kogalym A1500+4%PPB+0.27%KSSB+0.04%TBF (49C).txt
--Test Summary--
Full Path and File Name	
Instrument Name	7222 #2
Instrument Type	Consistometer
Instrument Serial Number	128
Test Start Date	18.01.2002
Test Start Time	4:56:11
Test Stop Date	18.01.2002
Test Stop Time	10:06:11
Test Length	5:10:00
Final Sample Time Offset	5:10:00
Controller Schedule Name	
Sampling Period	60 seconds
Comments	MPa: 31.6(30min); T: 49C(30min); tap water, dry blending
Information	WellID	4630-13a
Information	Customer	Kogalym
Information	CementClass	A
Information	CementMfr	Suhoy Log
Information	Additives	4%PPB+0.27%KSSB+0.04%TBF
Information	Density	1500
Information	BHCT	49
Information	BHST	70
Information	FluidLoss	
Information	JobType	146 mm lead slurry
Calculated Value	Thickening_Time	3:57:00
Calculated Value	Setting Time	5:10:00
Initial Temperature (°C)	25 °C
Final Temperature (°C)	51 °C
Initial Pressure (MPa)	2 MPa
Final Pressure (MPa)	32 MPa
Initial Consistency (Bc)	20 Bc
Final Consistency (Bc)	113 Bc
--Data--
Time (HH:MM:SS)	Temperature (°C)	Pressure (MPa)	Consistency (Bc)
0:00:00	25	2	20
0:01:00	25	3	22
0:02:00	25	4	25
0:03:00	25	5	23
0:04:00	24	6	26
0:05:00	24	7	29
0:06:00	24	8	23
0:07:00	24	9	27
0:08:00	25	10	25
0:09:00	26	11	29
0:10:00	27	13	25
0:11:00	28	14	23
0:12:00	29	15	22
0:13:00	31	16	23
0:14:00	33	17	24
0:15:00	34	18	23
0:16:00	35	19	24
0:17:00	37	20	27
0:18:00	38	20	26
0:19:00	39	21	28
0:20:00	40	22	26
0:21:00	41	23	33
0:22:00	42	24	41
0:23:00	43	25	28
0:24:00	44	26	27
0:25:00	45	27	27
0:26:00	46	28	28
0:27:00	47	29	28
0:28:00	48	30	28
0:29:00	49	31	27
0:30:00	49	32	28
0:31:00	50	32	27
0:32:00	50	32	28
0:33:00	51	32	28
0:34:00	51	32	28
0:35:00	51	32	28
0:36:00	52	32	27
0:37:00	52	32	27
0:38:00	52	32	26
0:39:00	52	32	26
0:40:00	52	32	26
0:41:00	51	32	26
0:42:00	51	32	26
0:43:00	51	32	26
0:44:00	51	31	26
0:45:00	51	32	26
0:46:00	50	31	26
0:47:00	50	32	26
0:48:00	50	32	26
0:49:00	50	32	26
0:50:00	49	32	26
0:51:00	49	32	27
0:52:00	49	32	27
0:53:00	49	32	27
0:54:00	48	32	27
0:55:00	48	32	27
0:56:00	48	32	27
0:57:00	48	32	27
0:58:00	48	32	27
0:59:00	48	32	27
1:00:00	48	32	27
1:01:00	48	32	27
1:02:00	48	32	27
1:03:00	48	32	27
1:04:00	48	32	27
1:05:00	48	32	27
1:06:00	48	32	27
1:07:00	48	32	27
1:08:00	48	32	27
1:09:00	48	32	27
1:10:00	48	32	27
1:11:00	48	32	27
1:12:00	48	32	27
1:13:00	48	32	27
1:14:00	48	32	27
1:15:00	48	32	27
1:16:00	48	32	27
1:17:00	49	32	27
1:18:00	49	32	27
1:19:00	49	32	27
1:20:00	49	32	27
1:21:00	49	32	27
1:22:00	49	32	27
1:23:00	49	32	27
1:24:00	49	32	27
1:25:00	49	32	27
1:26:00	49	32	27
1:27:00	49	32	27
1:28:00	49	32	28
1:29:00	49	32	28
1:30:00	49	32	28
1:31:00	49	32	28
1:32:00	49	32	28
1:33:00	48	32	28
1:34:00	48	32	28
1:35:00	48	31	28
1:36:00	48	32	28
1:37:00	48	31	28
1:38:00	48	31	29
1:39:00	48	32	29
1:40:00	48	32	29
1:41:00	48	32	29
1:42:00	48	32	29
1:43:00	48	32	30
1:44:00	48	32	30
1:45:00	48	32	31
1:46:00	48	32	31
1:47:00	48	32	32
1:48:00	48	32	31
1:49:00	48	32	32
1:50:00	48	32	32
1:51:00	48	31	32
1:52:00	48	32	32
1:53:00	48	32	32
1:54:00	48	32	32
1:55:00	48	31	31
1:56:00	48	32	31
1:57:00	48	32	31
1:58:00	49	32	31
1:59:00	48	32	31
2:00:00	48	32	31
2:01:00	48	31	31
2:02:00	49	32	31
2:03:00	48	32	31
2:04:00	49	32	31
2:05:00	49	32	31
2:06:00	49	32	31
2:07:00	49	32	31
2:08:00	49	32	30
2:09:00	49	31	31
2:10:00	49	31	30
2:11:00	49	32	30
2:12:00	49	32	30
2:13:00	49	32	30
2:14:00	49	32	30
2:15:00	49	32	30
2:16:00	49	32	29
2:17:00	49	32	29
2:18:00	49	32	29
2:19:00	49	32	29
2:20:00	49	32	28
2:21:00	49	31	28
2:22:00	49	32	28
2:23:00	49	32	28
2:24:00	49	32	28
2:25:00	49	32	28
2:26:00	49	32	28
2:27:00	49	32	28
2:28:00	49	32	28
2:29:00	49	32	28
2:30:00	49	32	27
2:31:00	49	32	28
2:32:00	49	31	28
2:33:00	49	32	28
2:34:00	49	32	28
2:35:00	49	32	28
2:36:00	49	32	28
2:37:00	49	32	28
2:38:00	49	31	28
2:39:00	49	32	28
2:40:00	49	32	28
2:41:00	49	32	28
2:42:00	49	31	28
2:43:00	49	32	28
2:44:00	49	32	28
2:45:00	49	32	28
2:46:00	49	32	28
2:47:00	49	31	28
2:48:00	49	32	28
2:49:00	49	32	28
2:50:00	49	32	28
2:51:00	49	32	28
2:52:00	49	32	28
2:53:00	49	32	28
2:54:00	49	32	28
2:55:00	49	31	28
2:56:00	49	32	28
2:57:00	49	32	29
2:58:00	49	32	29
2:59:00	49	32	30
3:00:00	49	32	30
3:01:00	49	32	30
3:02:00	49	32	31
3:03:00	49	32	31
3:04:00	49	32	31
3:05:00	49	32	31
3:06:00	49	32	32
3:07:00	49	32	33
3:08:00	49	32	33
3:09:00	49	32	33
3:10:00	49	32	34
3:11:00	49	32	34
3:12:00	48	31	35
3:13:00	48	32	35
3:14:00	48	32	35
3:15:00	48	32	35
3:16:00	48	32	36
3:17:00	48	32	37
3:18:00	48	31	38
3:19:00	48	32	38
3:20:00	48	32	39
3:21:00	48	32	40
3:22:00	48	31	41
3:23:00	48	32	41
3:24:00	48	32	42
3:25:00	48	32	42
3:26:00	48	32	43
3:27:00	48	32	45
3:28:00	48	32	45
3:29:00	48	32	44
3:30:00	48	32	45
3:31:00	48	32	46
3:32:00	48	32	46
3:33:00	48	32	46
3:34:00	48	32	52
3:35:00	48	32	49
3:36:00	48	32	53
3:37:00	48	32	51
3:38:00	48	32	51
3:39:00	48	32	51
3:40:00	48	32	54
3:41:00	48	32	53
3:42:00	48	32	59
3:43:00	48	33	60
3:44:00	48	33	59
3:45:00	48	32	58
3:46:00	48	32	62
3:47:00	48	32	56
3:48:00	48	32	67
3:49:00	48	32	64
3:50:00	49	32	64
3:51:00	49	32	64
3:52:00	49	32	65
3:53:00	49	32	66
3:54:00	49	32	68
3:55:00	49	32	70
3:56:00	49	32	70
3:57:00	49	32	71
3:58:00	49	32	73
3:59:00	49	32	77
4:00:00	49	32	73
4:01:00	49	32	73
4:02:00	49	32	73
4:03:00	49	32	77
4:04:00	49	32	77
4:05:00	49	31	77
4:06:00	49	32	79
4:07:00	49	32	79
4:08:00	49	32	80
4:09:00	49	32	80
4:10:00	49	32	83
4:11:00	49	32	82
4:12:00	49	32	82
4:13:00	49	31	82
4:14:00	49	32	82
4:15:00	49	32	82
4:16:00	49	32	82
4:17:00	49	32	82
4:18:00	49	32	82
4:19:00	48	31	82
4:20:00	48	32	82
4:21:00	48	32	82
4:22:00	48	32	82
4:23:00	48	31	83
4:24:00	48	32	83
4:25:00	48	31	83
4:26:00	48	32	84
4:27:00	48	31	84
4:28:00	48	32	85
4:29:00	48	32	85
4:30:00	47	32	86
4:31:00	47	32	86
4:32:00	47	32	86
4:33:00	47	32	86
4:34:00	47	32	86
4:35:00	47	32	87
4:36:00	47	32	88
4:37:00	47	32	88
4:38:00	47	32	88
4:39:00	47	32	88
4:40:00	47	32	88
4:41:00	47	33	88
4:42:00	47	32	89
4:43:00	47	33	89
4:44:00	47	33	90
4:45:00	47	33	90
4:46:00	47	33	90
4:47:00	47	32	90
4:48:00	47	32	90
4:49:00	48	33	92
4:50:00	48	32	92
4:51:00	48	33	92
4:52:00	48	32	92
4:53:00	48	32	92
4:54:00	49	33	92
4:55:00	49	33	92
4:56:00	49	33	92
4:57:00	49	32	92
4:58:00	49	32	92
4:59:00	49	32	92
5:00:00	50	32	91
5:01:00	50	32	92
5:02:00	50	32	92
5:03:00	50	31	92
5:04:00	50	32	93
5:05:00	50	32	93
5:06:00	50	31	93
5:07:00	50	32	93
5:08:00	50	31	93
5:09:00	51	32	116
5:10:00	51	32	113

File: project-root/data/Data Acquisition/Data Acquisition/2002 year (647)/Con 2 Kogalym A1500+4%PPB+0.3%KSSB+0.015%NTF+0.04%TBF (50C).txt
--Test Summary--
Full Path and File Name	
Instrument Name	7222 #2
Instrument Type	Consistometer
Instrument Serial Number	128
Test Start Date	11.01.2002
Test Start Time	2:42:28
Test Stop Date	11.01.2002
Test Stop Time	20:54:13
Test Length	18:11:45
Final Sample Time Offset	18:11:00
Controller Schedule Name	
Sampling Period	60 seconds
Comments	MPa: 32(30min); T:50C(min); tap water; dry blending
Information	WellID	15 / 1237
Information	Customer	Kogalym
Information	CementClass	A
Information	CementMfr	Suhoy Log
Information	Additives	4%PPB+0.3%KSSB+0.015%NTF+0.04%TBF
Information	Density	1500
Information	BHCT	50
Information	BHST	50
Information	FluidLoss	
Information	JobType	146 mm lead slurry
Calculated Value	Thickening_Time	5:00:00
Calculated Value	Setting Time	N/A
Initial Temperature (°C)	24 °C
Final Temperature (°C)	23 °C
Initial Pressure (MPa)	1 MPa
Final Pressure (MPa)	1 MPa
Initial Consistency (Bc)	13 Bc
Final Consistency (Bc)	14 Bc
--Data--
Time (HH:MM:SS)	Temperature (°C)	Pressure (MPa)	Consistency (Bc)
0:00:00	24	1	13
0:01:00	24	3	16
0:02:00	24	4	13
0:03:00	24	5	12
0:04:00	24	6	14
0:05:00	24	7	14
0:06:00	24	8	11
0:07:00	25	9	15
0:08:00	25	10	17
0:09:00	26	11	12
0:10:00	27	12	18
0:11:00	28	13	17
0:12:00	29	15	17
0:13:00	30	16	25
0:14:00	32	17	19
0:15:00	33	18	21
0:16:00	34	19	24
0:17:00	36	19	24
0:18:00	37	20	25
0:19:00	38	21	23
0:20:00	40	22	24
0:21:00	41	23	24
0:22:00	42	24	23
0:23:00	43	25	23
0:24:00	44	26	24
0:25:00	45	27	25
0:26:00	46	28	26
0:27:00	47	29	25
0:28:00	48	30	24
0:29:00	49	31	25
0:30:00	49	32	25
0:31:00	50	32	25
0:32:00	51	33	24
0:33:00	51	33	24
0:34:00	52	33	24
0:35:00	52	33	24
0:36:00	52	33	24
0:37:00	53	32	23
0:38:00	53	32	23
0:39:00	53	32	24
0:40:00	53	32	24
0:41:00	53	32	24
0:42:00	52	32	24
0:43:00	52	32	24
0:44:00	52	32	24
0:45:00	52	32	24
0:46:00	52	32	24
0:47:00	51	32	23
0:48:00	51	32	23
0:49:00	51	32	23
0:50:00	50	32	23
0:51:00	50	32	23
0:52:00	50	32	23
0:53:00	50	32	23
0:54:00	49	32	23
0:55:00	49	32	23
0:56:00	49	32	22
0:57:00	49	32	22
0:58:00	49	33	22
0:59:00	49	33	22
1:00:00	49	33	22
1:01:00	49	33	22
1:02:00	49	32	22
1:03:00	49	33	22
1:04:00	49	33	19
1:05:00	49	33	20
1:06:00	49	33	20
1:07:00	49	32	20
1:08:00	49	32	20
1:09:00	49	32	20
1:10:00	49	32	20
1:11:00	49	32	20
1:12:00	49	32	20
1:13:00	49	32	20
1:14:00	49	32	20
1:15:00	49	33	20
1:16:00	49	32	20
1:17:00	49	33	20
1:18:00	49	33	20
1:19:00	49	33	20
1:20:00	49	33	20
1:21:00	49	33	20
1:22:00	49	33	20
1:23:00	49	33	20
1:24:00	49	33	20
1:25:00	49	33	20
1:26:00	49	33	20
1:27:00	49	32	20
1:28:00	49	33	20
1:29:00	49	33	19
1:30:00	49	33	20
1:31:00	49	33	20
1:32:00	49	32	19
1:33:00	49	32	19
1:34:00	49	32	19
1:35:00	49	33	19
1:36:00	49	32	19
1:37:00	49	32	19
1:38:00	49	32	19
1:39:00	49	33	20
1:40:00	49	32	20
1:41:00	49	33	20
1:42:00	49	33	20
1:43:00	49	33	20
1:44:00	49	33	20
1:45:00	49	33	20
1:46:00	49	32	20
1:47:00	49	33	20
1:48:00	49	33	19
1:49:00	49	33	19
1:50:00	49	33	19
1:51:00	49	33	19
1:52:00	49	33	19
1:53:00	49	33	19
1:54:00	49	33	19
1:55:00	49	33	19
1:56:00	49	33	19
1:57:00	49	33	19
1:58:00	49	33	19
1:59:00	49	33	19
2:00:00	49	33	19
2:01:00	49	33	19
2:02:00	49	33	19
2:03:00	49	33	19
2:04:00	49	33	19
2:05:00	49	33	19
2:06:00	49	33	19
2:07:00	49	33	19
2:08:00	49	33	19
2:09:00	49	33	19
2:10:00	49	32	19
2:11:00	49	33	19
2:12:00	49	33	19
2:13:00	49	33	19
2:14:00	49	32	19
2:15:00	49	33	19
2:16:00	49	33	19
2:17:00	49	33	19
2:18:00	49	33	19
2:19:00	49	33	19
2:20:00	49	33	19
2:21:00	49	33	19
2:22:00	49	33	19
2:23:00	49	33	19
2:24:00	49	33	19
2:25:00	49	33	19
2:26:00	49	32	19
2:27:00	49	33	20
2:28:00	49	33	20
2:29:00	49	33	20
2:30:00	49	33	20
2:31:00	49	33	20
2:32:00	49	33	20
2:33:00	49	33	20
2:34:00	49	33	20
2:35:00	49	33	20
2:36:00	49	33	20
2:37:00	49	33	20
2:38:00	49	33	20
2:39:00	49	33	20
2:40:00	49	32	20
2:41:00	49	32	20
2:42:00	49	33	20
2:43:00	49	33	20
2:44:00	49	32	20
2:45:00	49	32	20
2:46:00	49	32	20
2:47:00	49	32	21
2:48:00	49	32	21
2:49:00	49	32	21
2:50:00	49	32	21
2:51:00	49	32	21
2:52:00	49	33	21
2:53:00	49	32	21
2:54:00	49	33	21
2:55:00	49	32	21
2:56:00	49	32	21
2:57:00	49	32	21
2:58:00	49	32	21
2:59:00	49	32	21
3:00:00	49	32	21
3:01:00	49	32	21
3:02:00	49	32	21
3:03:00	49	32	21
3:04:00	49	32	21
3:05:00	49	32	21
3:06:00	49	32	22
3:07:00	49	32	22
3:08:00	49	32	22
3:09:00	49	32	22
3:10:00	49	32	22
3:11:00	49	32	22
3:12:00	49	32	23
3:13:00	49	32	23
3:14:00	49	32	23
3:15:00	49	32	23
3:16:00	49	32	23
3:17:00	49	32	24
3:18:00	49	32	23
3:19:00	49	32	24
3:20:00	49	32	24
3:21:00	49	32	24
3:22:00	49	32	24
3:23:00	49	32	24
3:24:00	49	32	24
3:25:00	49	32	24
3:26:00	49	32	24
3:27:00	49	32	24
3:28:00	49	32	24
3:29:00	49	32	25
3:30:00	49	32	25
3:31:00	49	32	25
3:32:00	49	32	26
3:33:00	49	32	27
3:34:00	49	32	27
3:35:00	49	32	27
3:36:00	49	32	28
3:37:00	49	32	28
3:38:00	49	32	28
3:39:00	49	32	28
3:40:00	49	32	30
3:41:00	49	32	30
3:42:00	49	32	30
3:43:00	49	32	30
3:44:00	49	32	30
3:45:00	49	32	30
3:46:00	49	32	30
3:47:00	49	32	30
3:48:00	49	32	30
3:49:00	49	32	30
3:50:00	49	32	30
3:51:00	49	32	30
3:52:00	49	32	30
3:53:00	49	32	30
3:54:00	49	32	30
3:55:00	49	32	30
3:56:00	49	32	30
3:57:00	49	32	30
3:58:00	49	32	30
3:59:00	49	32	30
4:00:00	49	32	30
4:01:00	49	32	30
4:02:00	49	32	30
4:03:00	49	32	30
4:04:00	49	32	30
4:05:00	49	32	30
4:06:00	49	32	30
4:07:00	49	32	30
4:08:00	49	32	30
4:09:00	49	32	30
4:10:00	49	32	30
4:11:00	49	32	30
4:12:00	49	32	30
4:13:00	49	32	30
4:14:00	49	32	30
4:15:00	49	32	30
4:16:00	49	32	30
4:17:00	49	32	30
4:18:00	49	32	30
4:19:00	49	32	31
4:20:00	49	32	31
4:21:00	49	32	32
4:22:00	49	32	32
4:23:00	49	32	33
4:24:00	49	32	34
4:25:00	49	32	34
4:26:00	49	32	35
4:27:00	49	32	35
4:28:00	49	32	36
4:29:00	49	32	37
4:30:00	49	32	37
4:31:00	49	32	38
4:32:00	49	32	38
4:33:00	49	32	39
4:34:00	49	32	39
4:35:00	49	32	40
4:36:00	49	32	41
4:37:00	49	32	41
4:38:00	49	32	42
4:39:00	49	32	43
4:40:00	49	32	44
4:41:00	49	32	45
4:42:00	49	32	46
4:43:00	49	32	47
4:44:00	49	32	48
4:45:00	49	32	49
4:46:00	49	32	50
4:47:00	49	32	51
4:48:00	49	32	53
4:49:00	49	32	54
4:50:00	49	32	56
4:51:00	49	32	57
4:52:00	49	33	59
4:53:00	49	32	60
4:54:00	49	32	61
4:55:00	49	32	63
4:56:00	49	32	65
4:57:00	49	32	67
4:58:00	49	32	69
4:59:00	49	32	71
5:00:00	49	32	74
5:01:00	49	32	76
5:02:00	49	32	78
5:03:00	49	32	81
5:04:00	49	32	83
5:05:00	50	32	85
5:06:00	49	32	88
5:07:00	50	32	90
5:08:00	50	32	92
5:09:00	49	32	94
5:10:00	50	32	95
5:11:00	49	32	97
5:12:00	49	32	99
5:13:00	49	32	73
5:14:00	49	32	73
5:15:00	49	32	73
5:16:00	49	32	73
5:17:00	49	32	73
5:18:00	49	32	73
5:19:00	50	32	73
5:20:00	50	32	73
5:21:00	50	32	73
5:22:00	50	32	73
5:23:00	50	32	73
5:24:00	50	32	73
5:25:00	50	32	73
5:26:00	50	32	73
5:27:00	50	32	73
5:28:00	50	32	73
5:29:00	50	32	73
5:30:00	50	32	73
5:31:00	50	32	73
5:32:00	50	32	73
5:33:00	50	32	73
5:34:00	50	32	73
5:35:00	51	32	73
5:36:00	51	32	73
5:37:00	51	32	73
5:38:00	51	32	73
5:39:00	51	32	73
5:40:00	51	32	73
5:41:00	51	32	73
5:42:00	51	32	73
5:43:00	51	32	73
5:44:00	51	32	73
5:45:00	51	32	73
5:46:00	51	32	73
5:47:00	51	32	73
5:48:00	51	32	73
5:49:00	51	32	73
5:50:00	51	32	73
5:51:00	51	32	73
5:52:00	51	32	73
5:53:00	51	32	73
5:54:00	50	32	73
5:55:00	50	32	73
5:56:00	50	32	73
5:57:00	50	32	73
5:58:00	50	32	73
5:59:00	50	32	73
6:00:00	50	32	73
6:01:00	50	32	73
6:02:00	50	32	73
6:03:00	50	32	73
6:04:00	50	32	73
6:05:00	50	32	73
6:06:00	50	32	73
6:07:00	50	32	73
6:08:00	50	32	73
6:09:00	50	32	73
6:10:00	50	32	73
6:11:00	49	32	73
6:12:00	49	32	73
6:13:00	49	32	73
6:14:00	49	32	73
6:15:00	49	32	73
6:16:00	49	32	73
6:17:00	49	32	73
6:18:00	49	32	73
6:19:00	49	32	73
6:20:00	49	32	73
6:21:00	49	32	73
6:22:00	49	32	73
6:23:00	49	32	73
6:24:00	48	32	73
6:25:00	48	32	73
6:26:00	48	32	73
6:27:00	48	32	73
6:28:00	48	32	73
6:29:00	48	32	73
6:30:00	48	32	73
6:31:00	48	32	73
6:32:00	48	32	73
6:33:00	48	32	73
6:34:00	48	32	73
6:35:00	48	32	73
6:36:00	47	32	73
6:37:00	47	32	73
6:38:00	47	32	73
6:39:00	47	32	73
6:40:00	47	32	73
6:41:00	47	32	73
6:42:00	47	32	73
6:43:00	47	32	73
6:44:00	47	32	73
6:45:00	47	32	73
6:46:00	47	32	73
6:47:00	46	32	73
6:48:00	46	32	73
6:49:00	46	32	73
6:50:00	46	32	73
6:51:00	46	32	73
6:52:00	46	32	73
6:53:00	46	32	73
6:54:00	46	32	73
6:55:00	46	32	73
6:56:00	46	32	73
6:57:00	46	32	73
6:58:00	45	32	73
6:59:00	45	32	73
7:00:00	45	32	73
7:01:00	45	32	73
7:02:00	45	32	73
7:03:00	45	32	73
7:04:00	45	32	73
7:05:00	45	32	73
7:06:00	45	32	73
7:07:00	45	32	73
7:08:00	45	32	73
7:09:00	44	32	73
7:10:00	44	32	73
7:11:00	44	32	73
7:12:00	44	32	73
7:13:00	44	32	73
7:14:00	44	32	73
7:15:00	44	32	73
7:16:00	44	32	73
7:17:00	44	32	73
7:18:00	44	32	73
7:19:00	44	32	73
7:20:00	44	32	73
7:21:00	44	32	73
7:22:00	43	32	73
7:23:00	43	32	73
7:24:00	43	32	73
7:25:00	43	32	73
7:26:00	43	32	73
7:27:00	43	32	73
7:28:00	43	32	73
7:29:00	43	32	73
7:30:00	43	32	73
7:31:00	43	32	73
7:32:00	43	32	73
7:33:00	43	32	73
7:34:00	43	32	73
7:35:00	42	32	73
7:36:00	42	32	73
7:37:00	42	32	73
7:38:00	42	32	73
7:39:00	42	32	73
7:40:00	42	32	73
7:41:00	42	32	73
7:42:00	42	32	73
7:43:00	42	32	73
7:44:00	42	32	73
7:45:00	42	32	73
7:46:00	42	32	73
7:47:00	42	32	73
7:48:00	41	32	73
7:49:00	41	32	73
7:50:00	41	32	73
7:51:00	41	32	73
7:52:00	41	32	73
7:53:00	41	32	73
7:54:00	41	32	73
7:55:00	41	32	73
7:56:00	41	32	73
7:57:00	41	32	73
7:58:00	41	33	73
7:59:00	41	32	73
8:00:00	41	32	73
8:01:00	41	32	73
8:02:00	41	32	73
8:03:00	40	32	73
8:04:00	40	32	73
8:05:00	40	32	73
8:06:00	40	32	73
8:07:00	40	32	73
8:08:00	40	32	73
8:09:00	40	32	73
8:10:00	40	32	73
8:11:00	40	32	73
8:12:00	40	32	73
8:13:00	40	32	73
8:14:00	40	32	73
8:15:00	40	32	73
8:16:00	40	32	73
8:17:00	40	32	73
8:18:00	40	32	73
8:19:00	39	32	73
8:20:00	39	32	73
8:21:00	39	32	73
8:22:00	39	32	73
8:23:00	39	32	73
8:24:00	39	32	73
8:25:00	39	32	73
8:26:00	39	32	73
8:27:00	39	32	73
8:28:00	39	32	73
8:29:00	39	32	73
8:30:00	39	32	73
8:31:00	39	32	73
8:32:00	39	32	73
8:33:00	39	32	73
8:34:00	39	32	73
8:35:00	39	32	73
8:36:00	38	32	73
8:37:00	38	32	73
8:38:00	38	32	73
8:39:00	38	32	73
8:40:00	38	32	73
8:41:00	38	32	73
8:42:00	38	32	73
8:43:00	38	32	73
8:44:00	38	32	73
8:45:00	38	32	73
8:46:00	38	32	73
8:47:00	38	32	73
8:48:00	38	32	73
8:49:00	38	32	73
8:50:00	38	32	73
8:51:00	38	32	73
8:52:00	38	32	73
8:53:00	38	32	73
8:54:00	38	32	73
8:55:00	38	32	73
8:56:00	37	32	73
8:57:00	37	32	73
8:58:00	37	32	73
8:59:00	37	32	73
9:00:00	37	32	73
9:01:00	37	32	73
9:02:00	37	32	73
9:03:00	37	32	73
9:04:00	37	32	73
9:05:00	37	32	73
9:06:00	37	32	73
9:07:00	37	32	73
9:08:00	37	32	73
9:09:00	37	32	73
9:10:00	37	32	73
9:11:00	37	32	73
9:12:00	37	32	73
9:13:00	37	32	73
9:14:00	37	32	73
9:15:00	37	32	73
9:16:00	37	32	73
9:17:00	36	32	73
9:18:00	36	32	73
9:19:00	36	32	73
9:20:00	36	32	73
9:21:00	36	32	73
9:22:00	36	32	73
9:23:00	36	32	73
9:24:00	36	32	73
9:25:00	36	32	73
9:26:00	36	32	73
9:27:00	36	32	73
9:28:00	36	32	73
9:29:00	36	32	73
9:30:00	36	32	73
9:31:00	36	32	73
9:32:00	36	32	73
9:33:00	36	32	73
9:34:00	36	32	73
9:35:00	36	32	73
9:36:00	36	32	73
9:37:00	36	32	74
9:38:00	36	32	74
9:39:00	35	32	74
9:40:00	35	32	74
9:41:00	35	32	74
9:42:00	35	32	74
9:43:00	35	32	74
9:44:00	35	32	74
9:45:00	35	32	74
9:46:00	35	32	74
9:47:00	35	32	74
9:48:00	35	32	74
9:49:00	35	32	74
9:50:00	35	32	74
9:51:00	35	32	74
9:52:00	35	32	74
9:53:00	35	32	74
9:54:00	35	32	74
9:55:00	35	32	74
9:56:00	35	32	74
9:57:00	35	32	74
9:58:00	35	32	74
9:59:00	35	32	74
10:00:00	35	32	74
10:01:00	35	32	74
10:02:00	35	32	74
10:03:00	34	32	74
10:04:00	34	32	74
10:05:00	34	32	74
10:06:00	34	32	74
10:07:00	34	32	74
10:08:00	34	32	74
10:09:00	34	32	74
10:10:00	34	32	74
10:11:00	34	32	74
10:12:00	34	32	74
10:13:00	34	32	74
10:14:00	34	32	74
10:15:00	34	32	74
10:16:00	34	32	74
10:17:00	34	32	74
10:18:00	34	32	74
10:19:00	34	32	74
10:20:00	34	32	74
10:21:00	34	32	74
10:22:00	34	32	74
10:23:00	34	32	74
10:24:00	34	32	74
10:25:00	34	32	74
10:26:00	34	32	74
10:27:00	34	32	74
10:28:00	34	32	74
10:29:00	33	32	74
10:30:00	34	32	74
10:31:00	33	32	74
10:32:00	33	32	74
10:33:00	33	32	74
10:34:00	33	32	74
10:35:00	33	32	74
10:36:00	33	32	74
10:37:00	33	32	74
10:38:00	33	32	74
10:39:00	33	32	74
10:40:00	33	32	74
10:41:00	33	32	74
10:42:00	33	32	74
10:43:00	33	32	74
10:44:00	33	32	74
10:45:00	33	32	74
10:46:00	33	32	74
10:47:00	33	32	74
10:48:00	33	32	74
10:49:00	33	32	74
10:50:00	33	32	74
10:51:00	33	32	74
10:52:00	33	32	74
10:53:00	33	32	74
10:54:00	33	32	74
10:55:00	33	32	74
10:56:00	33	32	74
10:57:00	33	32	74
10:58:00	33	32	74
10:59:00	33	32	74
11:00:00	32	32	74
11:01:00	32	32	74
11:02:00	32	32	74
11:03:00	32	32	74
11:04:00	32	32	74
11:05:00	32	32	75
11:06:00	32	32	75
11:07:00	32	32	75
11:08:00	32	32	75
11:09:00	32	32	75
11:10:00	32	32	75
11:11:00	32	32	74
11:12:00	32	32	75
11:13:00	32	32	75
11:14:00	32	32	75
11:15:00	32	32	75
11:16:00	32	32	75
11:17:00	32	32	75
11:18:00	32	32	74
11:19:00	32	32	74
11:20:00	32	32	74
11:21:00	32	32	74
11:22:00	32	32	74
11:23:00	32	32	74
11:24:00	32	32	74
11:25:00	32	32	74
11:26:00	32	32	74
11:27:00	32	32	74
11:28:00	32	32	74
11:29:00	32	32	74
11:30:00	32	32	74
11:31:00	32	32	74
11:32:00	31	32	74
11:33:00	31	32	74
11:34:00	31	32	74
11:35:00	31	32	74
11:36:00	31	32	74
11:37:00	31	32	74
11:38:00	31	32	74
11:39:00	31	32	74
11:40:00	31	32	74
11:41:00	31	32	75
11:42:00	31	32	75
11:43:00	31	32	75
11:44:00	31	32	75
11:45:00	31	32	75
11:46:00	31	32	75
11:47:00	31	32	75
11:48:00	31	32	75
11:49:00	31	32	75
11:50:00	31	32	75
11:51:00	31	32	75
11:52:00	31	32	75
11:53:00	31	32	75
11:54:00	31	32	75
11:55:00	31	32	75
11:56:00	31	32	75
11:57:00	31	32	75
11:58:00	31	32	75
11:59:00	31	32	75
12:00:00	31	32	75
12:01:00	31	32	75
12:02:00	31	32	75
12:03:00	31	32	75
12:04:00	31	32	75
12:05:00	31	32	75
12:06:00	31	32	75
12:07:00	30	32	75
12:08:00	30	32	75
12:09:00	30	32	75
12:10:00	30	32	75
12:11:00	30	32	75
12:12:00	30	32	75
12:13:00	30	32	75
12:14:00	30	32	75
12:15:00	30	32	75
12:16:00	30	32	75
12:17:00	30	32	75
12:18:00	30	32	75
12:19:00	30	32	75
12:20:00	30	32	75
12:21:00	30	32	75
12:22:00	30	32	75
12:23:00	30	32	75
12:24:00	30	32	75
12:25:00	30	32	75
12:26:00	30	32	75
12:27:00	30	32	75
12:28:00	30	32	75
12:29:00	30	32	75
12:30:00	30	32	75
12:31:00	30	32	75
12:32:00	30	32	75
12:33:00	30	32	75
12:34:00	30	32	75
12:35:00	30	32	75
12:36:00	30	32	75
12:37:00	30	32	75
12:38:00	30	32	75
12:39:00	30	32	75
12:40:00	30	32	75
12:41:00	30	32	75
12:42:00	30	32	75
12:43:00	30	32	75
12:44:00	30	33	75
12:45:00	30	32	75
12:46:00	30	32	75
12:47:00	29	32	75
12:48:00	30	32	75
12:49:00	29	32	75
12:50:00	29	32	75
12:51:00	29	32	75
12:52:00	29	32	75
12:53:00	29	32	75
12:54:00	29	32	75
12:55:00	29	32	75
12:56:00	29	32	75
12:57:00	29	32	75
12:58:00	29	32	75
12:59:00	29	32	75
13:00:00	29	32	75
13:01:00	29	32	75
13:02:00	29	32	75
13:03:00	29	32	75
13:04:00	29	32	75
13:05:00	29	32	75
13:06:00	29	32	75
13:07:00	29	32	75
13:08:00	29	32	75
13:09:00	29	32	75
13:10:00	29	32	75
13:11:00	29	32	75
13:12:00	29	32	75
13:13:00	29	32	75
13:14:00	29	32	75
13:15:00	29	32	75
13:16:00	29	32	75
13:17:00	29	32	75
13:18:00	29	32	75
13:19:00	29	32	75
13:20:00	29	32	75
13:21:00	29	32	75
13:22:00	29	32	75
13:23:00	29	32	75
13:24:00	29	32	75
13:25:00	29	32	75
13:26:00	29	32	75
13:27:00	29	32	75
13:28:00	29	32	75
13:29:00	29	32	75
13:30:00	29	32	75
13:31:00	29	32	75
13:32:00	29	32	75
13:33:00	28	32	75
13:34:00	28	32	75
13:35:00	28	32	75
13:36:00	28	32	75
13:37:00	28	32	75
13:38:00	28	32	75
13:39:00	28	32	75
13:40:00	28	32	75
13:41:00	28	32	75
13:42:00	28	32	75
13:43:00	28	32	75
13:44:00	28	32	75
13:45:00	28	32	75
13:46:00	28	32	75
13:47:00	28	32	75
13:48:00	28	32	75
13:49:00	28	32	75
13:50:00	28	32	75
13:51:00	28	32	75
13:52:00	28	32	75
13:53:00	28	32	75
13:54:00	28	32	75
13:55:00	28	32	75
13:56:00	28	32	75
13:57:00	28	32	75
13:58:00	28	32	75
13:59:00	28	32	75
14:00:00	28	32	75
14:01:00	28	32	75
14:02:00	28	32	75
14:03:00	28	32	75
14:04:00	28	32	75
14:05:00	28	32	75
14:06:00	28	32	75
14:07:00	28	32	75
14:08:00	28	32	75
14:09:00	28	32	75
14:10:00	28	32	75
14:11:00	28	32	75
14:12:00	28	32	75
14:13:00	28	32	75
14:14:00	28	32	75
14:15:00	28	32	75
14:16:00	28	32	75
14:17:00	28	32	75
14:18:00	28	32	75
14:19:00	28	32	75
14:20:00	28	32	75
14:21:00	28	32	75
14:22:00	28	32	75
14:23:00	28	32	75
14:24:00	28	32	75
14:25:00	27	32	75
14:26:00	28	32	75
14:27:00	27	32	75
14:28:00	27	32	75
14:29:00	27	32	75
14:30:00	27	33	75
14:31:00	27	32	75
14:32:00	27	32	76
14:33:00	27	32	75
14:34:00	27	32	75
14:35:00	27	32	76
14:36:00	27	32	75
14:37:00	27	32	75
14:38:00	27	32	75
14:39:00	27	32	75
14:40:00	27	32	75
14:41:00	27	32	76
14:42:00	27	32	76
14:43:00	27	32	76
14:44:00	27	32	75
14:45:00	27	32	76
14:46:00	27	32	75
14:47:00	27	32	76
14:48:00	27	32	76
14:49:00	27	32	76
14:50:00	27	32	76
14:51:00	27	32	76
14:52:00	27	32	76
14:53:00	27	32	76
14:54:00	27	32	76
14:55:00	27	32	76
14:56:00	27	32	76
14:57:00	27	32	76
14:58:00	27	32	76
14:59:00	27	32	76
15:00:00	27	32	76
15:01:00	27	32	76
15:02:00	27	32	76
15:03:00	27	32	76
15:04:00	27	32	76
15:05:00	27	32	76
15:06:00	27	32	76
15:07:00	27	32	76
15:08:00	27	32	76
15:09:00	27	32	76
15:10:00	27	32	76
15:11:00	27	32	76
15:12:00	27	32	76
15:13:00	27	32	76
15:14:00	27	32	76
15:15:00	27	32	76
15:16:00	27	32	76
15:17:00	27	32	76
15:18:00	27	32	76
15:19:00	27	32	76
15:20:00	27	32	76
15:21:00	27	32	76
15:22:00	27	32	76
15:23:00	27	32	76
15:24:00	27	32	76
15:25:00	27	32	76
15:26:00	27	32	76
15:27:00	27	32	76
15:28:00	27	32	76
15:29:00	26	32	76
15:30:00	26	32	76
15:31:00	26	32	76
15:32:00	26	32	76
15:33:00	26	32	76
15:34:00	26	32	76
15:35:00	26	32	76
15:36:00	26	32	76
15:37:00	26	32	76
15:38:00	26	32	76
15:39:00	26	32	76
15:40:00	26	32	76
15:41:00	26	32	76
15:42:00	26	32	76
15:43:00	26	32	76
15:44:00	26	32	76
15:45:00	26	32	76
15:46:00	26	32	76
15:47:00	26	32	76
15:48:00	26	32	76
15:49:00	26	32	76
15:50:00	26	32	76
15:51:00	26	32	76
15:52:00	26	32	76
15:53:00	26	32	76
15:54:00	26	32	76
15:55:00	26	32	76
15:56:00	26	32	76
15:57:00	26	32	76
15:58:00	26	32	76
15:59:00	26	32	76
16:00:00	26	32	76
16:01:00	26	32	76
16:02:00	26	32	76
16:03:00	26	32	76
16:04:00	26	32	76
16:05:00	26	32	76
16:06:00	26	32	76
16:07:00	26	32	76
16:08:00	26	32	76
16:09:00	26	32	76
16:10:00	26	32	76
16:11:00	26	32	79
16:12:00	26	32	77
16:13:00	26	32	77
16:14:00	26	32	77
16:15:00	26	32	77
16:16:00	26	32	77
16:17:00	26	32	77
16:18:00	26	32	77
16:19:00	26	32	77
16:20:00	26	32	77
16:21:00	26	32	77
16:22:00	26	32	77
16:23:00	26	32	77
16:24:00	26	32	77
16:25:00	26	32	77
16:26:00	26	32	77
16:27:00	26	32	77
16:28:00	26	32	77
16:29:00	26	32	77
16:30:00	26	32	77
16:31:00	26	32	77
16:32:00	26	32	77
16:33:00	26	32	77
16:34:00	26	32	77
16:35:00	26	32	77
16:36:00	26	32	77
16:37:00	26	32	77
16:38:00	26	32	77
16:39:00	26	32	77
16:40:00	26	32	77
16:41:00	26	32	77
16:42:00	26	32	77
16:43:00	25	32	77
16:44:00	26	32	77
16:45:00	26	32	77
16:46:00	25	32	77
16:47:00	25	32	76
16:48:00	25	32	76
16:49:00	25	32	76
16:50:00	25	32	76
16:51:00	25	32	76
16:52:00	25	32	76
16:53:00	25	32	76
16:54:00	25	32	76
16:55:00	25	32	76
16:56:00	25	32	76
16:57:00	25	32	76
16:58:00	25	32	76
16:59:00	25	32	76
17:00:00	25	32	76
17:01:00	25	32	76
17:02:00	25	32	76
17:03:00	25	32	76
17:04:00	25	32	76
17:05:00	25	32	76
17:06:00	25	32	76
17:07:00	25	32	76
17:08:00	25	32	76
17:09:00	25	32	76
17:10:00	25	32	76
17:11:00	25	32	76
17:12:00	25	32	76
17:13:00	25	32	76
17:14:00	25	32	77
17:15:00	25	32	77
17:16:00	25	32	77
17:17:00	25	15	72
17:18:00	25	5	72
17:19:00	25	2	72
17:20:00	25	2	72
17:21:00	24	1	72
17:22:00	24	0	72
17:23:00	24	0	72
17:24:00	24	0	72
17:25:00	24	0	72
17:26:00	24	0	72
17:27:00	24	0	72
17:28:00	24	0	72
17:29:00	24	0	72
17:30:00	24	0	72
17:31:00	23	0	-0
17:32:00	21	0	0
17:33:00	21	0	-0
17:34:00	21	0	0
17:35:00	21	0	-0
17:36:00	21	0	0
17:37:00	21	0	-0
17:38:00	20	0	0
17:39:00	21	0	-1
17:40:00	21	0	-1
17:41:00	20	0	0
17:42:00	22	0	-0
17:43:00	21	0	-0
17:44:00	20	0	-0
17:45:00	21	0	-0
17:46:00	21	0	-0
17:47:00	21	0	-0
17:48:00	21	0	-0
17:49:00	20	0	0
17:50:00	20	0	0
17:51:00	20	0	0
17:52:00	21	0	-0
17:53:00	21	0	0
17:54:00	21	0	-0
17:55:00	21	0	-1
17:56:00	21	0	-0
17:57:00	20	0	0
17:58:00	21	0	0
17:59:00	22	0	0
18:00:00	21	0	-0
18:01:00	21	0	-1
18:02:00	21	0	-0
18:03:00	21	0	-0
18:04:00	20	0	-0
18:05:00	21	0	-0
18:06:00	22	0	-0
18:07:00	20	0	0
18:08:00	22	0	-0
18:09:00	21	0	17
18:10:00	23	0	14
18:11:00	23	1	14
