Repository: ProgWizer/parser

File: project-root/data/Data Acquisition/Data Acquisition/2002 year (647)/Con 2 Kogalym A1500+4%PPB+0.3%KSSB+0.02%NTF+0.04%TBF (50C).txt
--Test Summary--
Full Path and File Name	
Instrument Name	7222 #2
Instrument Type	Consistometer
Instrument Serial Number	128
Test Start Date	10.01.2002
Test Start Time	21:12:49
Test Stop Date	11.01.2002
Test Stop Time	2:05:27
Test Length	4:52:38
Final Sample Time Offset	4:52:00
Controller Schedule Name	
Sampling Period	60 seconds
Comments	MPa: 32(30min); T: 50C(30min); tap water, dry blending
Information	WellID	15 / 1237
Information	Customer	Kogalym
Information	CementClass	A
Information	CementMfr	Suhoy Log
Information	Additives	4%PPB+0.3%KSSB+0.02%NTF+0.04%TBF
Information	Density	1500
Information	BHCT	50
Information	BHST	50
Information	FluidLoss	940 cc/30min
Information	JobType	146 mm lead slurry
Calculated Value	Thickening_Time	N/A
Calculated Value	Setting Time	N/A
Initial Temperature (°C)	21 °C
Final Temperature (°C)	50 °C
Initial Pressure (MPa)	1 MPa
Final Pressure (MPa)	32 MPa
Initial Consistency (Bc)	25 Bc
Final Consistency (Bc)	29 Bc
--Data--
Time (HH:MM:SS)	Temperature (°C)	Pressure (MPa)	Consistency (Bc)
0:00:00	21	1	25
0:01:00	21	3	18
0:02:00	21	4	15
0:03:00	21	5	16
0:04:00	21	6	15
0:05:00	21	7	17
0:06:00	22	8	16
0:07:00	22	9	18
0:08:00	23	10	19
0:09:00	24	11	24
0:10:00	25	13	21
0:11:00	26	14	21
0:12:00	28	15	20
0:13:00	29	16	22
0:14:00	31	17	20
0:15:00	32	18	20
0:16:00	33	19	23
0:17:00	35	20	23
0:18:00	36	21	22
0:19:00	37	22	22
0:20:00	39	22	22
0:21:00	40	23	25
0:22:00	41	24	27
0:23:00	42	25	29
0:24:00	43	26	28
0:25:00	44	27	28
0:26:00	45	28	29
0:27:00	46	29	29
0:28:00	47	30	29
0:29:00	48	31	29
0:30:00	49	32	24
0:31:00	49	32	23
0:32:00	50	33	24
0:33:00	51	33	24
0:34:00	52	33	25
0:35:00	52	33	24
0:36:00	53	33	25
0:37:00	53	32	25
0:38:00	53	32	25
0:39:00	53	32	30
0:40:00	53	32	27
0:41:00	53	32	26
0:42:00	53	32	27
0:43:00	52	32	27
0:44:00	52	32	27
0:45:00	52	32	28
0:46:00	51	32	28
0:47:00	51	32	30
0:48:00	51	32	26
0:49:00	51	32	26
0:50:00	50	32	45
0:51:00	50	32	28
0:52:00	50	32	26
0:53:00	50	32	41
0:54:00	49	32	25
0:55:00	49	32	25
0:56:00	49	32	25
0:57:00	49	32	24
0:58:00	49	32	25
0:59:00	49	32	24
1:00:00	49	32	24
1:01:00	49	32	24
1:02:00	49	33	24
1:03:00	49	33	24
1:04:00	49	33	24
1:05:00	49	33	24
1:06:00	49	33	25
1:07:00	49	33	24
1:08:00	49	33	25
1:09:00	49	33	25
1:10:00	49	33	24
1:11:00	49	33	23
1:12:00	49	33	23
1:13:00	49	33	26
1:14:00	49	33	26
1:15:00	49	33	24
1:16:00	49	33	25
1:17:00	49	33	25
1:18:00	49	33	25
1:19:00	49	33	24
1:20:00	49	33	25
1:21:00	49	33	24
1:22:00	49	33	24
1:23:00	49	33	24
1:24:00	49	33	24
1:25:00	49	33	23
1:26:00	49	33	23
1:27:00	49	33	23
1:28:00	49	33	22
1:29:00	49	33	22
1:30:00	49	33	22
1:31:00	49	33	22
1:32:00	49	33	22
1:33:00	49	33	22
1:34:00	49	33	22
1:35:00	49	33	22
1:36:00	49	33	21
1:37:00	49	33	22
1:38:00	49	33	22
1:39:00	49	33	22
1:40:00	49	33	22
1:41:00	49	33	22
1:42:00	49	33	22
1:43:00	49	33	22
1:44:00	49	33	22
1:45:00	49	33	22
1:46:00	49	33	22
1:47:00	49	33	22
1:48:00	49	33	23
1:49:00	49	33	22
1:50:00	49	33	22
1:51:00	49	33	21
1:52:00	49	33	21
1:53:00	49	33	21
1:54:00	49	33	21
1:55:00	49	33	21
1:56:00	49	33	21
1:57:00	49	33	21
1:58:00	49	33	21
1:59:00	49	33	21
2:00:00	49	33	21
2:01:00	49	33	22
2:02:00	49	33	22
2:03:00	49	33	22
2:04:00	49	33	22
2:05:00	49	33	23
2:06:00	49	33	22
2:07:00	49	33	22
2:08:00	49	33	22
2:09:00	49	33	22
2:10:00	49	33	25
2:11:00	49	33	22
2:12:00	49	33	22
2:13:00	49	33	22
2:14:00	49	33	22
2:15:00	49	33	22
2:16:00	49	33	22
2:17:00	49	33	22
2:18:00	49	33	21
2:19:00	49	33	21
2:20:00	49	33	21
2:21:00	49	33	21
2:22:00	49	33	21
2:23:00	49	33	21
2:24:00	49	33	21
2:25:00	49	33	21
2:26:00	49	33	21
2:27:00	49	33	21
2:28:00	49	33	21
2:29:00	49	33	21
2:30:00	49	33	21
2:31:00	49	33	21
2:32:00	49	33	21
2:33:00	49	33	21
2:34:00	49	33	21
2:35:00	49	33	21
2:36:00	49	33	21
2:37:00	49	33	21
2:38:00	49	33	21
2:39:00	49	33	21
2:40:00	49	33	21
2:41:00	49	33	21
2:42:00	49	33	21
2:43:00	49	33	21
2:44:00	49	33	21
2:45:00	49	33	21
2:46:00	49	33	21
2:47:00	49	33	21
2:48:00	49	33	21
2:49:00	49	33	21
2:50:00	49	33	21
2:51:00	49	33	21
2:52:00	49	33	21
2:53:00	49	33	21
2:54:00	49	33	21
2:55:00	49	33	21
2:56:00	49	33	21
2:57:00	49	33	21
2:58:00	49	33	21
2:59:00	49	33	21
3:00:00	49	33	21
3:01:00	49	33	21
3:02:00	49	33	21
3:03:00	49	33	23
3:04:00	49	33	22
3:05:00	49	33	21
3:06:00	49	33	21
3:07:00	49	33	21
3:08:00	49	33	21
3:09:00	49	33	20
3:10:00	49	33	20
3:11:00	49	33	20
3:12:00	49	33	20
3:13:00	49	32	20
3:14:00	49	33	20
3:15:00	49	33	21
3:16:00	49	33	21
3:17:00	49	32	21
3:18:00	49	32	21
3:19:00	49	32	21
3:20:00	49	33	21
3:21:00	49	33	20
3:22:00	49	33	21
3:23:00	49	32	21
3:24:00	49	33	21
3:25:00	49	33	21
3:26:00	49	33	21
3:27:00	49	32	22
3:28:00	49	33	21
3:29:00	49	32	20
3:30:00	49	32	20
3:31:00	49	32	21
3:32:00	49	33	21
3:33:00	49	33	21
3:34:00	49	33	22
3:35:00	49	33	21
3:36:00	49	32	21
3:37:00	49	33	22
3:38:00	49	33	22
3:39:00	49	32	23
3:40:00	49	32	22
3:41:00	49	32	23
3:42:00	49	32	23
3:43:00	49	32	23
3:44:00	49	32	23
3:45:00	49	32	23
3:46:00	49	32	23
3:47:00	49	32	23
3:48:00	49	32	24
3:49:00	49	32	24
3:50:00	49	32	25
3:51:00	49	32	25
3:52:00	49	32	25
3:53:00	49	32	25
3:54:00	49	32	25
3:55:00	49	32	25
3:56:00	49	32	25
3:57:00	49	32	25
3:58:00	49	32	25
3:59:00	49	32	25
4:00:00	49	32	25
4:01:00	49	32	26
4:02:00	49	32	26
4:03:00	49	32	26
4:04:00	49	32	26
4:05:00	49	32	26
4:06:00	49	32	27
4:07:00	49	32	27
4:08:00	49	32	27
4:09:00	49	32	27
4:10:00	49	32	27
4:11:00	49	32	28
4:12:00	49	32	29
4:13:00	49	32	29
4:14:00	49	32	29
4:15:00	49	32	29
4:16:00	49	32	29
4:17:00	49	32	29
4:18:00	49	32	29
4:19:00	49	32	29
4:20:00	49	32	29
4:21:00	49	32	29
4:22:00	49	32	30
4:23:00	49	32	30
4:24:00	49	32	29
4:25:00	49	32	29
4:26:00	49	32	29
4:27:00	49	32	29
4:28:00	49	32	29
4:29:00	49	32	29
4:30:00	49	32	29
4:31:00	49	32	29
4:32:00	49	32	29
4:33:00	50	32	29
4:34:00	49	32	29
4:35:00	49	32	29
4:36:00	49	32	29
4:37:00	49	32	29
4:38:00	49	32	29
4:39:00	49	32	29
4:40:00	49	32	29
4:41:00	49	33	29
4:42:00	50	32	29
4:43:00	50	32	29
4:44:00	50	32	29
4:45:00	50	32	29
4:46:00	50	32	29
4:47:00	50	32	29
4:48:00	50	32	28
4:49:00	50	32	28
4:50:00	50	32	28
4:51:00	50	32	28
4:52:00	50	32	29

File: project-root/data/Data Acquisition/Data Acquisition/2002 year (647)/Con 2 Kogalym A1500+8%PPB Gel+0.7%D-19+0.1%LignoCan (50C).txt
--Test Summary--
Full Path and File Name	
Instrument Name	7222 #2
Instrument Type	Consistometer
Instrument Serial Number	128
Test Start Date	28.06.2002
Test Start Time	3:10:52
Test Stop Date	28.06.2002
Test Stop Time	18:42:22
Test Length	15:31:30
Final Sample Time Offset	15:31:00
Controller Schedule Name	
Sampling Period	60 seconds
Comments	MPa: 25(30min); T: 50C(30min); field water, dry blend from Kogalym
Information	WellID	62/na
Information	Customer	Kogalym
Information	CementClass	A
Information	CementMfr	Suhoy Log
Information	Additives	8%PPB Gel+0.7%D-19+0.1%LignoCan
Information	Density	1500
Information	BHCT	50
Information	BHST	70
Information	FluidLoss	502.7cc/30min (124cc/7.3min)
Information	JobType	146 mm csg lead slurry
Calculated Value	Thickening_Time	4:56:00
Calculated Value	Setting Time	N/A
Initial Temperature (°C)	25 °C
Final Temperature (°C)	29 °C
Initial Pressure (MPa)	2 MPa
Final Pressure (MPa)	25 MPa
Initial Consistency (Bc)	25 Bc
Final Consistency (Bc)	87 Bc
--Data--
Time (HH:MM:SS)	Temperature (°C)	Pressure (MPa)	Consistency (Bc)
0:00:00	25	2	25
0:01:00	25	3	25
0:02:00	25	3	24
0:03:00	25	4	24
0:04:00	25	5	24
0:05:00	25	6	25
0:06:00	26	7	24
0:07:00	26	8	25
0:08:00	27	8	24
0:09:00	28	9	24
0:10:00	29	10	24
0:11:00	30	11	24
0:12:00	31	12	23
0:13:00	32	13	24
0:14:00	33	14	24
0:15:00	34	14	23
0:16:00	35	15	25
0:17:00	37	16	30
0:18:00	38	17	27
0:19:00	39	17	25
0:20:00	40	18	24
0:21:00	42	19	24
0:22:00	43	19	23
0:23:00	44	20	23
0:24:00	45	20	25
0:25:00	46	21	22
0:26:00	47	22	23
0:27:00	48	23	23
0:28:00	49	24	21
0:29:00	49	24	21
0:30:00	50	25	21
0:31:00	51	26	21
0:32:00	51	26	21
0:33:00	52	26	21
0:34:00	52	26	22
0:35:00	53	26	21
0:36:00	53	25	22
0:37:00	53	25	22
0:38:00	53	25	22
0:39:00	53	25	22
0:40:00	53	25	22
0:41:00	53	25	22
0:42:00	52	25	21
0:43:00	52	25	21
0:44:00	52	25	21
0:45:00	51	25	23
0:46:00	51	25	20
0:47:00	51	25	20
0:48:00	50	25	20
0:49:00	50	25	20
0:50:00	50	25	21
0:51:00	49	25	21
0:52:00	49	25	21
0:53:00	49	25	21
0:54:00	49	25	21
0:55:00	49	26	21
0:56:00	49	26	21
0:57:00	49	26	21
0:58:00	49	26	21
0:59:00	49	26	22
1:00:00	49	26	22
1:01:00	49	26	22
1:02:00	49	26	22
1:03:00	49	26	22
1:04:00	49	26	22
1:05:00	49	26	22
1:06:00	49	26	22
1:07:00	49	26	23
1:08:00	49	26	22
1:09:00	49	26	21
1:10:00	49	26	20
1:11:00	49	26	20
1:12:00	49	26	20
1:13:00	49	26	20
1:14:00	49	26	19
1:15:00	49	26	19
1:16:00	50	26	19
1:17:00	49	26	19
1:18:00	49	26	19
1:19:00	49	26	19
1:20:00	49	26	20
1:21:00	49	26	19
1:22:00	49	26	19
1:23:00	49	26	19
1:24:00	49	26	19
1:25:00	49	26	19
1:26:00	49	26	19
1:27:00	49	26	19
1:28:00	49	26	19
1:29:00	49	26	19
1:30:00	49	26	19
1:31:00	49	26	19
1:32:00	49	26	19
1:33:00	49	26	19
1:34:00	49	26	20
1:35:00	49	26	19
1:36:00	49	26	19
1:37:00	49	26	19
1:38:00	49	26	19
1:39:00	49	26	19
1:40:00	49	26	19
1:41:00	49	26	19
1:42:00	49	26	21
1:43:00	49	26	19
1:44:00	49	26	19
1:45:00	49	26	19
1:46:00	49	26	19
1:47:00	49	26	19
1:48:00	49	26	19
1:49:00	49	26	19
1:50:00	49	26	19
1:51:00	49	26	19
1:52:00	49	26	19
1:53:00	49	26	19
1:54:00	49	26	19
1:55:00	49	26	19
1:56:00	49	26	19
1:57:00	49	26	19
1:58:00	49	26	19
1:59:00	49	26	19
2:00:00	49	26	19
2:01:00	49	26	19
2:02:00	49	26	19
2:03:00	49	26	19
2:04:00	49	26	19
2:05:00	49	26	19
2:06:00	49	26	19
2:07:00	49	26	19
2:08:00	49	26	19
2:09:00	49	26	19
2:10:00	49	26	20
2:11:00	49	26	19
2:12:00	49	26	19
2:13:00	49	26	19
2:14:00	49	26	19
2:15:00	49	26	19
2:16:00	49	26	18
2:17:00	49	26	18
2:18:00	49	26	18
2:19:00	49	26	18
2:20:00	49	26	18
2:21:00	49	26	18
2:22:00	49	26	18
2:23:00	49	26	18
2:24:00	49	26	19
2:25:00	49	26	18
2:26:00	49	26	18
2:27:00	49	26	18
2:28:00	49	26	18
2:29:00	49	26	18
2:30:00	49	26	18
2:31:00	49	26	18
2:32:00	49	26	18
2:33:00	49	26	18
2:34:00	49	26	18
2:35:00	49	26	18
2:36:00	49	26	18
2:37:00	49	26	18
2:38:00	49	26	19
2:39:00	49	26	19
2:40:00	49	26	19
2:41:00	49	26	19
2:42:00	49	26	19
2:43:00	49	26	19
2:44:00	49	26	20
2:45:00	49	26	20
2:46:00	49	26	19
2:47:00	49	26	19
2:48:00	49	26	19
2:49:00	49	26	20
2:50:00	49	26	20
2:51:00	49	26	20
2:52:00	49	26	20
2:53:00	49	26	20
2:54:00	49	26	20
2:55:00	49	25	20
2:56:00	49	26	20
2:57:00	49	26	20
2:58:00	49	26	20
2:59:00	49	26	20
3:00:00	49	26	20
3:01:00	49	26	20
3:02:00	49	26	20
3:03:00	49	26	20
3:04:00	49	26	20
3:05:00	49	26	20
3:06:00	49	26	20
3:07:00	49	26	20
3:08:00	49	26	20
3:09:00	49	26	20
3:10:00	49	26	21
3:11:00	49	26	21
3:12:00	49	26	21
3:13:00	49	26	21
3:14:00	49	26	21
3:15:00	49	26	21
3:16:00	49	26	22
3:17:00	49	26	22
3:18:00	49	26	22
3:19:00	49	26	22
3:20:00	49	26	22
3:21:00	49	26	22
3:22:00	49	26	22
3:23:00	49	26	22
3:24:00	49	26	22
3:25:00	49	26	22
3:26:00	49	26	22
3:27:00	49	26	23
3:28:00	49	26	23
3:29:00	49	26	23
3:30:00	49	26	23
3:31:00	49	26	23
3:32:00	49	26	23
3:33:00	49	26	23
3:34:00	49	26	24
3:35:00	49	26	24
3:36:00	49	26	24
3:37:00	49	26	25
3:38:00	49	26	25
3:39:00	49	26	25
3:40:00	49	26	25
3:41:00	49	26	25
3:42:00	49	26	25
3:43:00	49	26	25
3:44:00	49	26	25
3:45:00	49	26	25
3:46:00	49	26	25
3:47:00	49	26	26
3:48:00	49	26	26
3:49:00	49	26	26
3:50:00	49	26	26
3:51:00	49	26	26
3:52:00	49	26	27
3:53:00	49	26	27
3:54:00	49	26	27
3:55:00	49	26	27
3:56:00	49	26	27
3:57:00	49	26	27
3:58:00	49	26	28
3:59:00	49	26	28
4:00:00	49	26	28
4:01:00	49	26	29
4:02:00	49	26	29
4:03:00	49	26	29
4:04:00	49	26	30
4:05:00	49	26	30
4:06:00	49	26	31
4:07:00	49	26	31
4:08:00	49	26	31
4:09:00	49	26	31
4:10:00	49	26	31
4:11:00	49	26	31
4:12:00	49	26	32
4:13:00	49	25	33
4:14:00	49	25	33
4:15:00	49	25	34
4:16:00	49	25	35
4:17:00	49	26	35
4:18:00	49	26	35
4:19:00	49	25	36
4:20:00	49	25	36
4:21:00	49	25	37
4:22:00	49	25	38
4:23:00	49	25	38
4:24:00	49	26	39
4:25:00	49	25	40
4:26:00	49	25	41
4:27:00	49	25	42
4:28:00	49	25	42
4:29:00	49	25	43
4:30:00	49	25	44
4:31:00	49	25	45
4:32:00	49	25	46
4:33:00	49	25	46
4:34:00	49	25	47
4:35:00	49	25	48
4:36:00	49	25	50
4:37:00	49	25	50
4:38:00	49	25	51
4:39:00	49	25	53
4:40:00	49	25	54
4:41:00	49	25	55
4:42:00	49	25	56
4:43:00	49	25	58
4:44:00	49	25	59
4:45:00	49	25	60
4:46:00	49	25	62
4:47:00	49	25	62
4:48:00	49	25	63
4:49:00	49	25	64
4:50:00	49	25	65
4:51:00	49	25	66
4:52:00	49	25	67
4:53:00	49	25	68
4:54:00	49	25	69
4:55:00	49	25	72
4:56:00	49	25	72
4:57:00	49	25	75
4:58:00	49	25	75
4:59:00	49	25	75
5:00:00	49	25	76
5:01:00	49	25	76
5:02:00	49	25	76
5:03:00	49	25	77
5:04:00	49	25	78
5:05:00	49	25	79
5:06:00	49	25	84
5:07:00	49	25	84
5:08:00	49	25	85
5:09:00	49	25	85
5:10:00	49	25	85
5:11:00	49	25	86
5:12:00	49	25	86
5:13:00	49	25	86
5:14:00	49	25	86
5:15:00	49	25	86
5:16:00	49	25	87
5:17:00	49	25	87
5:18:00	49	25	87
5:19:00	49	25	87
5:20:00	49	25	87
5:21:00	49	25	88
5:22:00	49	25	88
5:23:00	49	25	89
5:24:00	49	25	89
5:25:00	49	25	89
5:26:00	49	25	92
5:27:00	49	25	92
5:28:00	49	25	94
5:29:00	49	25	93
5:30:00	49	25	94
5:31:00	49	25	95
5:32:00	49	25	98
5:33:00	49	25	98
5:34:00	49	25	89
5:35:00	49	25	88
5:36:00	50	25	88
5:37:00	50	25	87
5:38:00	50	25	90
5:39:00	50	25	93
5:40:00	51	25	95
5:41:00	51	25	90
5:42:00	51	25	90
5:43:00	51	25	90
5:44:00	51	25	89
5:45:00	52	25	89
5:46:00	52	25	89
5:47:00	52	25	89
5:48:00	52	25	88
5:49:00	52	25	88
5:50:00	52	25	88
5:51:00	52	25	89
5:52:00	53	25	89
5:53:00	53	25	89
5:54:00	53	25	89
5:55:00	53	25	89
5:56:00	53	25	88
5:57:00	53	25	88
5:58:00	53	25	88
5:59:00	53	25	88
6:00:00	53	25	88
6:01:00	54	25	88
6:02:00	54	25	88
6:03:00	54	25	88
6:04:00	54	25	88
6:05:00	54	25	88
6:06:00	54	25	88
6:07:00	54	25	88
6:08:00	54	25	88
6:09:00	54	25	88
6:10:00	54	25	88
6:11:00	54	25	88
6:12:00	54	25	88
6:13:00	54	25	88
6:14:00	54	25	88
6:15:00	53	25	88
6:16:00	53	25	88
6:17:00	53	25	88
6:18:00	53	25	88
6:19:00	53	25	88
6:20:00	53	25	88
6:21:00	53	25	88
6:22:00	53	25	88
6:23:00	53	25	88
6:24:00	53	25	88
6:25:00	53	25	88
6:26:00	53	25	88
6:27:00	53	25	88
6:28:00	52	25	88
6:29:00	52	25	88
6:30:00	52	25	88
6:31:00	52	25	88
6:32:00	52	25	88
6:33:00	52	25	88
6:34:00	52	25	88
6:35:00	52	25	88
6:36:00	52	25	88
6:37:00	52	25	88
6:38:00	51	25	88
6:39:00	51	25	88
6:40:00	51	25	88
6:41:00	51	25	88
6:42:00	51	25	88
6:43:00	51	25	88
6:44:00	51	25	88
6:45:00	51	25	88
6:46:00	51	25	88
6:47:00	50	25	88
6:48:00	50	25	88
6:49:00	50	25	88
6:50:00	50	25	88
6:51:00	50	25	88
6:52:00	50	25	88
6:53:00	50	25	88
6:54:00	50	25	88
6:55:00	50	25	88
6:56:00	50	25	88
6:57:00	49	25	88
6:58:00	49	25	88
6:59:00	49	25	88
7:00:00	49	25	88
7:01:00	49	25	88
7:02:00	49	25	88
7:03:00	49	25	88
7:04:00	49	25	88
7:05:00	49	25	88
7:06:00	49	25	88
7:07:00	48	25	88
7:08:00	48	25	88
7:09:00	48	25	88
7:10:00	48	25	88
7:11:00	48	25	88
7:12:00	48	25	88
7:13:00	48	25	88
7:14:00	48	25	88
7:15:00	48	25	88
7:16:00	48	25	88
7:17:00	47	25	88
7:18:00	47	25	88
7:19:00	47	25	88
7:20:00	47	25	88
7:21:00	47	25	88
7:22:00	47	25	88
7:23:00	47	25	88
7:24:00	47	25	88
7:25:00	47	25	88
7:26:00	47	25	88
7:27:00	47	25	88
7:28:00	46	25	88
7:29:00	46	25	89
7:30:00	46	25	88
7:31:00	46	25	88
7:32:00	46	25	88
7:33:00	46	25	88
7:34:00	46	25	88
7:35:00	46	25	88
7:36:00	46	25	88
7:37:00	46	25	88
7:38:00	46	25	88
7:39:00	46	25	88
7:40:00	45	25	88
7:41:00	45	25	88
7:42:00	45	25	88
7:43:00	45	25	91
7:44:00	45	25	91
7:45:00	45	25	91
7:46:00	45	25	91
7:47:00	45	25	89
7:48:00	45	25	89
7:49:00	45	25	89
7:50:00	45	25	88
7:51:00	45	25	88
7:52:00	45	25	88
7:53:00	45	25	88
7:54:00	44	25	88
7:55:00	44	25	88
7:56:00	44	25	88
7:57:00	44	25	88
7:58:00	44	25	88
7:59:00	44	25	88
8:00:00	44	25	87
8:01:00	44	25	88
8:02:00	44	25	88
8:03:00	44	25	88
8:04:00	44	25	88
8:05:00	44	25	88
8:06:00	44	25	88
8:07:00	44	25	87
8:08:00	44	26	88
8:09:00	43	25	88
8:10:00	43	25	88
8:11:00	43	25	88
8:12:00	43	25	88
8:13:00	43	25	88
8:14:00	43	25	88
8:15:00	43	25	87
8:16:00	43	25	87
8:17:00	43	25	87
8:18:00	43	25	87
8:19:00	43	25	87
8:20:00	43	25	87
8:21:00	43	25	87
8:22:00	43	25	87
8:23:00	43	25	87
8:24:00	42	25	87
8:25:00	42	25	87
8:26:00	42	25	87
8:27:00	42	25	87
8:28:00	42	25	87
8:29:00	42	25	87
8:30:00	42	25	87
8:31:00	42	25	87
8:32:00	42	25	87
8:33:00	42	25	87
8:34:00	42	25	87
8:35:00	42	26	87
8:36:00	42	25	87
8:37:00	42	25	87
8:38:00	42	25	87
8:39:00	42	25	87
8:40:00	42	25	87
8:41:00	41	25	87
8:42:00	41	25	87
8:43:00	41	25	87
8:44:00	41	25	87
8:45:00	41	25	87
8:46:00	41	25	87
8:47:00	41	25	87
8:48:00	41	25	87
8:49:00	41	25	87
8:50:00	41	25	87
8:51:00	41	25	87
8:52:00	41	25	87
8:53:00	41	25	87
8:54:00	41	25	87
8:55:00	41	25	87
8:56:00	41	25	87
8:57:00	41	25	87
8:58:00	41	25	87
8:59:00	40	25	87
9:00:00	40	25	87
9:01:00	40	25	87
9:02:00	40	25	88
9:03:00	40	25	87
9:04:00	40	25	87
9:05:00	40	25	87
9:06:00	40	25	87
9:07:00	40	25	87
9:08:00	40	25	89
9:09:00	40	25	90
9:10:00	40	25	91
9:11:00	40	25	91
9:12:00	40	25	88
9:13:00	40	25	89
9:14:00	40	25	89
9:15:00	40	25	89
9:16:00	40	25	88
9:17:00	40	25	89
9:18:00	39	25	89
9:19:00	39	25	89
9:20:00	39	25	89
9:21:00	39	25	89
9:22:00	39	25	89
9:23:00	39	25	89
9:24:00	39	25	92
9:25:00	39	25	92
9:26:00	39	25	92
9:27:00	39	25	93
9:28:00	39	25	94
9:29:00	39	25	93
9:30:00	39	25	94
9:31:00	39	25	95
9:32:00	39	25	95
9:33:00	39	25	98
9:34:00	39	25	89
9:35:00	39	25	88
9:36:00	39	25	88
9:37:00	39	25	88
9:38:00	39	25	88
9:39:00	39	25	88
9:40:00	39	25	88
9:41:00	39	25	88
9:42:00	38	25	88
9:43:00	38	25	88
9:44:00	38	25	87
9:45:00	38	25	87
9:46:00	38	25	87
9:47:00	38	25	87
9:48:00	38	25	87
9:49:00	38	25	87
9:50:00	38	25	87
9:51:00	38	25	87
9:52:00	38	25	87
9:53:00	38	25	87
9:54:00	38	25	87
9:55:00	38	25	87
9:56:00	38	25	87
9:57:00	38	25	87
9:58:00	38	25	87
9:59:00	38	25	87
10:00:00	38	25	87
10:01:00	38	25	87
10:02:00	38	25	87
10:03:00	38	25	87
10:04:00	37	25	87
10:05:00	37	25	87
10:06:00	37	25	87
10:07:00	37	25	87
10:08:00	37	25	87
10:09:00	37	25	87
10:10:00	37	25	87
10:11:00	37	25	88
10:12:00	37	25	88
10:13:00	37	25	88
10:14:00	37	25	88
10:15:00	37	25	88
10:16:00	37	25	88
10:17:00	37	25	88
10:18:00	37	25	88
10:19:00	37	25	88
10:20:00	37	25	87
10:21:00	37	25	87
10:22:00	37	25	87
10:23:00	37	25	87
10:24:00	37	25	87
10:25:00	37	25	87
10:26:00	37	25	87
10:27:00	37	25	87
10:28:00	37	25	87
10:29:00	36	25	87
10:30:00	36	25	87
10:31:00	36	25	87
10:32:00	36	26	88
10:33:00	36	25	88
10:34:00	36	25	88
10:35:00	36	25	88
10:36:00	36	25	88
10:37:00	36	25	88
10:38:00	36	25	88
10:39:00	36	25	88
10:40:00	36	25	88
10:41:00	36	25	88
10:42:00	36	25	88
10:43:00	36	25	88
10:44:00	36	25	88
10:45:00	36	25	88
10:46:00	36	25	88
10:47:00	36	25	87
10:48:00	36	25	87
10:49:00	36	25	87
10:50:00	36	25	87
10:51:00	36	25	87
10:52:00	36	25	87
10:53:00	36	25	87
10:54:00	36	25	87
10:55:00	36	25	87
10:56:00	36	25	87
10:57:00	35	25	87
10:58:00	35	25	87
10:59:00	35	25	87
11:00:00	35	25	87
11:01:00	35	25	87
11:02:00	35	26	91
11:03:00	35	25	89
11:04:00	35	25	89
11:05:00	35	25	89
11:06:00	35	25	89
11:07:00	35	25	89
11:08:00	35	25	89
11:09:00	35	25	89
11:10:00	35	25	89
11:11:00	35	25	89
11:12:00	35	25	89
11:13:00	35	25	89
11:14:00	35	25	89
11:15:00	35	25	89
11:16:00	35	25	89
11:17:00	35	25	89
11:18:00	35	25	89
11:19:00	35	25	87
11:20:00	35	25	87
11:21:00	35	25	87
11:22:00	35	25	87
11:23:00	35	25	87
11:24:00	35	25	87
11:25:00	35	25	87
11:26:00	35	25	87
11:27:00	35	25	87
11:28:00	35	25	87
11:29:00	34	25	87
11:30:00	34	25	87
11:31:00	34	25	87
11:32:00	34	25	87
11:33:00	34	25	87
11:34:00	34	25	87
11:35:00	34	25	87
11:36:00	34	25	87
11:37:00	34	25	87
11:38:00	34	25	87
11:39:00	34	25	87
11:40:00	34	25	87
11:41:00	34	25	87
11:42:00	34	25	87
11:43:00	34	25	87
11:44:00	34	25	87
11:45:00	34	25	87
11:46:00	34	25	87
11:47:00	34	25	87
11:48:00	34	25	87
11:49:00	34	25	87
11:50:00	34	25	87
11:51:00	34	25	87
11:52:00	34	25	87
11:53:00	34	25	87
11:54:00	34	25	87
11:55:00	34	25	87
11:56:00	34	25	87
11:57:00	34	25	87
11:58:00	34	25	87
11:59:00	34	25	87
12:00:00	34	25	87
12:01:00	34	25	87
12:02:00	34	25	87
12:03:00	33	25	87
12:04:00	33	25	87
12:05:00	33	25	87
12:06:00	33	25	87
12:07:00	33	25	87
12:08:00	33	26	87
12:09:00	33	25	88
12:10:00	33	25	88
12:11:00	33	25	88
12:12:00	33	25	88
12:13:00	33	25	88
12:14:00	33	25	88
12:15:00	33	25	87
12:16:00	33	25	87
12:17:00	33	25	87
12:18:00	33	25	87
12:19:00	33	25	87
12:20:00	33	25	87
12:21:00	33	25	87
12:22:00	33	25	87
12:23:00	33	25	87
12:24:00	33	25	87
12:25:00	33	25	87
12:26:00	33	25	87
12:27:00	33	25	87
12:28:00	33	25	88
12:29:00	33	25	88
12:30:00	33	25	88
12:31:00	33	25	89
12:32:00	33	25	89
12:33:00	33	25	90
12:34:00	33	25	90
12:35:00	33	25	89
12:36:00	33	25	89
12:37:00	33	25	89
12:38:00	33	25	89
12:39:00	33	25	89
12:40:00	33	25	89
12:41:00	32	25	89
12:42:00	33	25	89
12:43:00	32	25	89
12:44:00	32	25	89
12:45:00	32	25	89
12:46:00	32	25	89
12:47:00	32	25	89
12:48:00	32	25	88
12:49:00	32	25	90
12:50:00	32	25	90
12:51:00	32	25	91
12:52:00	32	25	90
12:53:00	32	25	90
12:54:00	32	25	90
12:55:00	32	25	90
12:56:00	32	25	90
12:57:00	32	25	90
12:58:00	32	25	90
12:59:00	32	25	90
13:00:00	32	25	90
13:01:00	32	25	90
13:02:00	32	25	90
13:03:00	32	25	90
13:04:00	32	25	90
13:05:00	32	25	91
13:06:00	32	25	89
13:07:00	32	25	89
13:08:00	32	25	89
13:09:00	32	25	89
13:10:00	32	25	89
13:11:00	32	25	90
13:12:00	32	25	90
13:13:00	32	25	90
13:14:00	32	25	91
13:15:00	32	25	90
13:16:00	32	25	90
13:17:00	32	25	90
13:18:00	32	25	90
13:19:00	32	25	90
13:20:00	32	25	90
13:21:00	32	25	90
13:22:00	32	25	90
13:23:00	32	25	91
13:24:00	32	25	91
13:25:00	32	25	92
13:26:00	32	25	89
13:27:00	31	25	88
13:28:00	32	25	88
13:29:00	31	25	88
13:30:00	31	25	88
13:31:00	31	25	88
13:32:00	31	25	88
13:33:00	31	25	88
13:34:00	31	25	88
13:35:00	31	25	88
13:36:00	31	25	88
13:37:00	31	25	88
13:38:00	31	25	88
13:39:00	31	25	88
13:40:00	31	25	88
13:41:00	31	25	88
13:42:00	31	25	88
13:43:00	31	25	88
13:44:00	31	25	88
13:45:00	31	25	87
13:46:00	31	25	87
13:47:00	31	25	87
13:48:00	31	25	88
13:49:00	31	25	88
13:50:00	31	25	88
13:51:00	31	25	88
13:52:00	31	25	88
13:53:00	31	25	88
13:54:00	31	25	88
13:55:00	31	25	87
13:56:00	31	25	87
13:57:00	31	25	87
13:58:00	31	25	87
13:59:00	31	25	87
14:00:00	31	25	87
14:01:00	31	25	88
14:02:00	31	25	87
14:03:00	31	25	88
14:04:00	31	25	88
14:05:00	31	25	88
14:06:00	31	25	88
14:07:00	31	25	88
14:08:00	31	25	88
14:09:00	31	25	88
14:10:00	31	25	88
14:11:00	31	25	88
14:12:00	31	25	88
14:13:00	31	25	88
14:14:00	30	25	88
14:15:00	31	25	88
14:16:00	30	25	88
14:17:00	30	25	88
14:18:00	30	25	88
14:19:00	30	25	88
14:20:00	30	25	88
14:21:00	30	25	88
14:22:00	30	25	87
14:23:00	30	25	87
14:24:00	30	25	87
14:25:00	30	25	87
14:26:00	30	25	87
14:27:00	30	25	87
14:28:00	30	25	87
14:29:00	30	25	87
14:30:00	30	25	87
14:31:00	30	25	87
14:32:00	30	25	87
14:33:00	30	25	87
14:34:00	30	25	87
14:35:00	30	25	87
14:36:00	30	25	87
14:37:00	30	25	87
14:38:00	30	25	87
14:39:00	30	25	87
14:40:00	30	25	87
14:41:00	30	25	87
14:42:00	30	25	87
14:43:00	30	25	87
14:44:00	30	25	87
14:45:00	30	25	87
14:46:00	30	25	87
14:47:00	30	25	87
14:48:00	30	25	87
14:49:00	30	25	87
14:50:00	30	25	87
14:51:00	30	25	87
14:52:00	30	25	87
14:53:00	30	25	87
14:54:00	30	25	88
14:55:00	30	25	88
14:56:00	30	25	88
14:57:00	30	25	88
14:58:00	30	25	88
14:59:00	30	25	88
15:00:00	30	25	88
15:01:00	30	25	88
15:02:00	30	25	88
15:03:00	30	25	88
15:04:00	30	25	88
15:05:00	30	25	88
15:06:00	30	25	88
15:07:00	30	25	88
15:08:00	29	25	88
15:09:00	30	25	88
15:10:00	29	25	88
15:11:00	29	25	87
15:12:00	29	25	87
15:13:00	29	25	87
15:14:00	29	25	88
15:15:00	29	25	87
15:16:00	29	25	87
15:17:00	29	25	87
15:18:00	29	25	87
15:19:00	29	25	87
15:20:00	29	25	87
15:21:00	29	25	87
15:22:00	29	25	87
15:23:00	29	25	87
15:24:00	29	25	87
15:25:00	29	25	87
15:26:00	29	25	87
15:27:00	29	25	87
15:28:00	29	25	87
15:29:00	29	25	87
15:30:00	29	25	87
15:31:00	29	25	87

File: project-root/data/Data Acquisition/Data Acquisition/2002 year (647)/Con 2 Kogalym A1500+8%PPB+0.7%D-19+0.1%Lignocan (50C).txt
--Test Summary--
Full Path and File Name	
Instrument Name	7222 #2
Instrument Type	Consistometer
Instrument Serial Number	128
Test Start Date	19.06.2002
Test Start Time	20:43:26
Test Stop Date	20.06.2002
Test Stop Time	0:24:47
Test Length	3:41:21
Final Sample Time Offset	3:41:00
Controller Schedule Name	
Sampling Period	60 seconds
Comments	MPa: 25(30min) T:50(30min), field water, all dry blend, 2nd stage
Information	WellID	62/na
Information	Customer	Kogalym
Information	CementClass	A
Information	CementMfr	Suhoy Log
Information	Additives	8%PPB+0.7%D-19+0.1%Lignocan
Information	Density	1500
Information	BHCT	50
Information	BHST	70
Information	FluidLoss	612.8cc/30min (130cc/5.4min)
Information	JobType	146 mm csg lead slurry
Calculated Value	Thickening_Time	3:25:00
Calculated Value	Setting Time	N/A
Initial Temperature (°C)	24 °C
Final Temperature (°C)	49 °C
Initial Pressure (MPa)	1 MPa
Final Pressure (MPa)	25 MPa
Initial Consistency (Bc)	20 Bc
Final Consistency (Bc)	70 Bc
--Data--
Time (HH:MM:SS)	Temperature (°C)	Pressure (MPa)	Consistency (Bc)
0:00:00	24	1	20
0:01:00	24	2	16
0:02:00	24	3	16
0:03:00	24	4	16
0:04:00	24	5	17
0:05:00	25	6	17
0:06:00	25	6	14
0:07:00	25	7	16
0:08:00	26	8	19
0:09:00	27	9	33
0:10:00	28	10	18
0:11:00	29	11	18
0:12:00	30	12	16
0:13:00	31	12	15
0:14:00	32	13	21
0:15:00	33	14	19
0:16:00	35	15	17
0:17:00	36	15	14
0:18:00	37	16	14
0:19:00	38	17	13
0:20:00	39	18	12
0:21:00	41	18	12
0:22:00	42	19	13
0:23:00	43	20	14
0:24:00	44	20	14
0:25:00	45	21	14
0:26:00	46	22	14
0:27:00	47	23	15
0:28:00	48	23	15
0:29:00	48	24	15
0:30:00	49	25	16
0:31:00	50	25	16
0:32:00	51	26	15
0:33:00	51	26	16
0:34:00	52	26	16
0:35:00	52	25	15
0:36:00	53	26	15
0:37:00	53	25	15
0:38:00	53	25	15
0:39:00	53	25	16
0:40:00	53	25	25
0:41:00	52	25	22
0:42:00	52	25	21
0:43:00	52	25	20
0:44:00	52	25	25
0:45:00	51	25	20
0:46:00	51	25	29
0:47:00	50	25	29
0:48:00	50	25	17
0:49:00	50	25	16
0:50:00	50	25	16
0:51:00	49	25	16
0:52:00	49	25	17
0:53:00	49	25	17
0:54:00	49	25	27
0:55:00	49	25	24
0:56:00	49	25	26
0:57:00	49	25	26
0:58:00	48	26	26
0:59:00	48	26	24
1:00:00	48	26	25
1:01:00	48	26	25
1:02:00	48	26	27
1:03:00	49	26	26
1:04:00	49	26	28
1:05:00	49	26	27
1:06:00	49	26	27
1:07:00	49	26	27
1:08:00	49	26	28
1:09:00	49	26	25
1:10:00	49	26	24
1:11:00	49	26	22
1:12:00	49	26	22
1:13:00	49	26	22
1:14:00	49	26	24
1:15:00	49	26	21
1:16:00	49	26	22
1:17:00	49	26	21
1:18:00	49	26	20
1:19:00	49	26	20
1:20:00	49	26	18
1:21:00	49	26	18
1:22:00	49	26	19
1:23:00	49	26	19
1:24:00	49	26	19
1:25:00	49	26	18
1:26:00	49	26	18
1:27:00	49	26	18
1:28:00	49	26	20
1:29:00	49	26	19
1:30:00	49	26	18
1:31:00	49	26	18
1:32:00	49	26	20
1:33:00	49	26	19
1:34:00	49	26	20
1:35:00	49	26	19
1:36:00	49	25	21
1:37:00	49	26	20
1:38:00	49	26	20
1:39:00	49	26	20
1:40:00	49	26	20
1:41:00	49	26	18
1:42:00	49	25	18
1:43:00	49	26	18
1:44:00	49	26	18
1:45:00	49	26	18
1:46:00	49	26	18
1:47:00	49	25	17
1:48:00	49	26	16
1:49:00	49	26	16
1:50:00	49	26	16
1:51:00	49	26	16
1:52:00	49	26	17
1:53:00	49	26	16
1:54:00	49	26	16
1:55:00	49	26	18
1:56:00	49	26	18
1:57:00	49	26	18
1:58:00	49	26	18
1:59:00	49	26	17
2:00:00	49	26	17
2:01:00	49	26	18
2:02:00	49	25	17
2:03:00	49	26	19
2:04:00	49	25	20
2:05:00	49	25	20
2:06:00	49	26	20
2:07:00	49	26	20
2:08:00	49	25	21
2:09:00	49	26	20
2:10:00	49	26	21
2:11:00	49	26	22
2:12:00	49	25	22
2:13:00	49	26	21
2:14:00	49	25	23
2:15:00	49	26	24
2:16:00	49	26	23
2:17:00	49	26	23
2:18:00	49	26	22
2:19:00	49	26	22
2:20:00	49	25	22
2:21:00	49	25	22
2:22:00	49	25	22
2:23:00	49	25	22
2:24:00	49	25	23
2:25:00	49	25	23
2:26:00	49	25	24
2:27:00	49	25	24
2:28:00	49	25	24
2:29:00	49	25	24
2:30:00	49	25	24
2:31:00	49	25	23
2:32:00	49	25	23
2:33:00	49	25	25
2:34:00	49	25	24
2:35:00	49	25	25
2:36:00	49	25	25
2:37:00	49	25	28
2:38:00	49	25	28
2:39:00	49	25	28
2:40:00	49	25	28
2:41:00	49	25	28
2:42:00	49	25	28
2:43:00	49	25	28
2:44:00	49	25	28
2:45:00	49	25	28
2:46:00	49	25	28
2:47:00	49	25	28
2:48:00	49	25	28
2:49:00	49	25	28
2:50:00	49	25	29
2:51:00	49	25	29
2:52:00	49	25	31
2:53:00	49	25	35
2:54:00	49	25	35
2:55:00	49	25	34
2:56:00	49	25	35
2:57:00	49	25	35
2:58:00	49	25	37
2:59:00	49	25	38
3:00:00	49	25	37
3:01:00	49	25	39
3:02:00	49	25	39
3:03:00	49	25	38
3:04:00	49	25	39
3:05:00	49	25	41
3:06:00	49	25	43
3:07:00	49	25	45
3:08:00	49	25	46
3:09:00	49	25	50
3:10:00	49	25	55
3:11:00	49	25	57
3:12:00	49	25	51
3:13:00	49	25	54
3:14:00	49	25	53
3:15:00	49	25	54
3:16:00	49	25	55
3:17:00	49	25	57
3:18:00	49	25	57
3:19:00	49	25	58
3:20:00	49	25	59
3:21:00	49	25	58
3:22:00	49	25	60
3:23:00	49	25	61
3:24:00	49	25	73
3:25:00	49	25	89
3:26:00	49	25	65
3:27:00	49	25	65
3:28:00	49	25	66
3:29:00	49	25	67
3:30:00	49	25	66
3:31:00	49	25	68
3:32:00	49	25	68
3:33:00	49	25	85
3:34:00	49	25	78
3:35:00	49	25	73
3:36:00	49	25	76
3:37:00	49	25	71
3:38:00	49	25	71
3:39:00	49	25	70
3:40:00	49	25	70
3:41:00	49	25	70

File: project-root/data/Data Acquisition/Data Acquisition/2002 year (647)/Con 2 Kogalym G Certification Test.txt
--Test Summary--
Full Path and File Name	
Instrument Name	7222 #2
Instrument Type	Consistometer
Instrument Serial Number	128
Test Start Date	27.11.2002
Test Start Time	13:13:10
Test Stop Date	27.11.2002
Test Stop Time	15:15:24
Test Length	2:02:14
Final Sample Time Offset	2:01:32
Controller Schedule Name	
Sampling Period	60 seconds
Comments	MPa: 35.6(28min); T: 52C(28min). tap water, neat cement
Information	WellID	
Information	Customer	Kogalym
Information	CementClass	G
Information	CementMfr	Dyckerhoff
Information	Additives	no
Information	Density	1900
Information	BHCT	52
Information	BHST	
Information	FluidLoss	
Information	JobType	
Calculated Value	Thickening_Time	1:44:00
Calculated Value	Setting Time	N/A
Initial Temperature (°C)	26 °C
Final Temperature (°C)	52 °C
Initial Pressure (MPa)	2 MPa
Final Pressure (MPa)	36 MPa
Initial Consistency (Bc)	14 Bc
Final Consistency (Bc)	99 Bc
--Data--
Time (HH:MM:SS)	Temperature (°C)	Pressure (MPa)	Consistency (Bc)
0:00:00	26	2	14
0:01:00	25	3	14
0:02:00	25	4	14
0:03:00	25	6	14
0:04:00	25	7	16
0:05:00	25	8	15
0:06:00	26	9	18
0:07:00	27	10	13
0:08:00	28	12	19
0:09:00	29	13	14
0:10:00	30	14	12
0:11:00	31	15	12
0:12:00	33	17	12
0:13:00	34	18	10
0:14:00	35	19	10
0:15:00	37	20	12
0:16:00	38	21	13
0:17:00	40	23	12
0:18:00	41	24	11
0:19:00	42	25	12
0:20:00	43	26	12
0:21:00	44	27	12
0:22:00	46	28	12
0:23:00	47	29	12
0:24:00	48	31	12
0:25:00	49	32	12
0:26:00	50	33	12
0:27:00	51	34	12
0:28:00	52	36	12
0:29:00	52	36	12
0:30:00	53	36	12
0:31:00	54	36	14
0:32:00	55	36	17
0:33:00	55	36	15
0:34:00	55	36	16
0:35:00	56	36	18
0:36:00	56	36	25
0:37:00	56	36	27
0:38:00	56	36	22
0:39:00	56	36	16
0:40:00	56	35	18
0:41:00	55	35	20
0:42:00	55	36	14
0:43:00	55	36	20
0:44:00	55	36	16
0:45:00	54	36	20
0:46:00	54	36	18
0:47:00	54	36	22
0:48:00	54	36	19
0:49:00	54	36	16
0:50:00	53	36	18
0:51:00	53	36	20
0:52:00	53	36	21
0:53:00	53	36	15
0:54:00	53	36	19
0:55:00	53	36	19
0:56:00	53	35	20
0:57:00	53	36	20
0:58:00	53	36	15
0:59:00	53	36	20
1:00:00	53	36	16
1:01:00	53	36	17
1:02:00	53	36	22
1:03:00	52	36	20
1:04:00	52	36	18
1:05:00	52	36	22
1:06:00	52	36	21
1:07:00	52	36	21
1:08:00	52	35	26
1:09:00	52	36	19
1:10:00	53	36	21
1:11:00	52	36	18
1:12:00	52	36	23
1:13:00	52	35	23
1:14:00	53	36	24
1:15:00	53	36	24
1:16:00	53	36	23
1:17:00	53	36	25
1:18:00	53	36	26
1:19:00	53	36	28
1:20:00	53	36	29
1:21:00	53	36	32
1:22:00	53	36	32
1:23:00	53	36	33
1:24:00	53	36	36
1:25:00	53	36	35
1:26:00	52	35	36
1:27:00	52	35	40
1:28:00	53	36	42
1:29:00	53	36	40
1:30:00	53	36	41
1:31:00	52	36	42
1:32:00	53	36	44
1:33:00	52	36	45
1:34:00	52	36	46
1:35:00	52	36	48
1:36:00	52	36	49
1:37:00	52	36	56
1:38:00	52	36	55
1:39:00	52	36	49
1:40:00	52	36	52
1:41:00	52	36	53
1:42:00	52	36	54
1:43:00	52	36	78
1:44:00	52	36	84
1:45:00	52	35	78
1:46:00	52	36	82
1:47:00	52	36	73
1:48:00	52	36	70
1:49:00	52	36	69
1:50:00	52	36	69
1:51:00	52	36	86
1:51:32			
1:51:32	52	36	92
1:52:32	52	36	73
1:53:32	52	36	76
1:54:32	52	36	78
1:55:32	52	36	79
1:56:32	52	36	82
1:57:32	52	36	81
1:58:32	52	36	91
1:59:32	52	36	93
2:00:32	52	35	95
2:01:32	52	36	99

File: project-root/data/Data Acquisition/Data Acquisition/2002 year (647)/Con 2 Kogalym G(FarEast) 1850+0.7%NFL-2+0.15%TR-1 (62C-Sq).txt
--Test Summary--
Full Path and File Name	
Instrument Name	7222 #2
Instrument Type	Consistometer
Instrument Serial Number	128
Test Start Date	04.09.2002
Test Start Time	9:13:20
Test Stop Date	04.09.2002
Test Stop Time	14:38:26
Test Length	5:25:06
Final Sample Time Offset	5:25:00
Controller Schedule Name	
Sampling Period	60 seconds
Comments	MPa: 25(30min) T:62(30min), all premix, tap water
Information	WellID	
Information	Customer	Kogalym
Information	CementClass	G
Information	CementMfr	Far East
Information	Additives	0.7%NFL-2+0.15%TR-1
Information	Density	1850
Information	BHCT	62
Information	BHST	64
Information	FluidLoss	
Information	JobType	Hesitation Squeeze
Calculated Value	Thickening_Time	N/A
Calculated Value	Setting Time	N/A
Initial Temperature (°C)	27 °C
Final Temperature (°C)	61 °C
Initial Pressure (MPa)	1 MPa
Final Pressure (MPa)	26 MPa
Initial Consistency (Bc)	15 Bc
Final Consistency (Bc)	140 Bc
--Data--
Time (HH:MM:SS)	Temperature (°C)	Pressure (MPa)	Consistency (Bc)
0:00:00	27	1	15
0:01:00	27	3	24
0:02:00	27	3	16
0:03:00	27	4	22
0:04:00	27	5	19
0:05:00	28	6	13
0:06:00	28	7	21
0:07:00	29	8	5
0:08:00	30	9	4
0:09:00	31	10	4
0:10:00	33	11	4
0:11:00	34	11	4
0:12:00	36	12	4
0:13:00	38	13	5
0:14:00	39	14	4
0:15:00	41	14	4
0:16:00	42	15	5
0:17:00	44	16	5
0:18:00	46	17	5
0:19:00	47	17	5
0:20:00	49	18	5
0:21:00	50	19	4
0:22:00	52	20	3
0:23:00	53	20	3
0:24:00	55	21	3
0:25:00	56	22	3
0:26:00	57	23	3
0:27:00	58	24	3
0:28:00	60	24	3
0:29:00	61	25	3
0:30:00	62	26	3
0:31:00	62	26	3
0:32:00	62	26	4
0:33:00	62	26	4
0:34:00	62	26	3
0:35:00	62	26	3
0:36:00	63	26	3
0:37:00	63	26	3
0:38:00	63	26	3
0:39:00	63	26	3
0:40:00	64	26	3
0:41:00	67	25	2
0:42:00	68	25	2
0:43:00	69	25	2
0:44:00	70	25	2
0:45:00	70	25	2
0:46:00	70	27	2
0:47:00	70	25	2
0:48:00	69	25	2
0:49:00	69	25	2
0:50:00	69	25	2
0:51:00	69	25	2
0:52:00	69	25	2
0:53:00	69	25	2
0:54:00	69	25	2
0:55:00	69	25	2
0:56:00	68	25	2
0:57:00	67	25	2
0:58:00	66	25	2
0:59:00	65	25	2
1:00:00	65	25	2
1:01:00	64	25	2
1:02:00	64	25	2
1:03:00	64	25	2
1:04:00	63	25	2
1:05:00	63	25	2
1:06:00	63	25	2
1:07:00	63	25	2
1:08:00	63	25	2
1:09:00	63	25	2
1:10:00	63	25	2
1:11:00	62	25	2
1:12:00	61	25	2
1:13:00	60	26	2
1:14:00	60	26	2
1:15:00	59	26	2
1:16:00	59	26	2
1:17:00	59	26	2
1:18:00	59	26	2
1:19:00	59	26	2
1:20:00	59	26	2
1:21:00	59	26	2
1:22:00	59	26	1
1:23:00	59	26	2
1:24:00	59	26	2
1:25:00	59	26	2
1:26:00	60	26	2
1:27:00	62	25	2
1:28:00	63	25	2
1:29:00	64	25	2
1:30:00	64	25	2
1:31:00	64	25	2
1:32:00	64	25	2
1:33:00	64	25	2
1:34:00	64	25	2
1:35:00	64	25	2
1:36:00	64	25	2
1:37:00	64	25	2
1:38:00	65	25	2
1:39:00	65	25	2
1:40:00	65	25	2
1:41:00	66	25	2
1:42:00	66	25	2
1:43:00	66	25	2
1:44:00	65	25	2
1:45:00	65	25	2
1:46:00	64	25	2
1:47:00	64	25	2
1:48:00	64	25	2
1:49:00	64	25	2
1:50:00	64	25	2
1:51:00	64	25	2
1:52:00	64	25	2
1:53:00	64	25	2
1:54:00	64	25	2
1:55:00	63	25	2
1:56:00	63	25	2
1:57:00	62	25	2
1:58:00	62	25	2
1:59:00	61	25	2
2:00:00	61	25	2
2:01:00	61	25	2
2:02:00	61	26	2
2:03:00	60	26	2
2:04:00	60	26	2
2:05:00	60	26	2
2:06:00	60	26	2
2:07:00	60	26	2
2:08:00	60	26	2
2:09:00	60	26	2
2:10:00	61	26	2
2:11:00	61	26	2
2:12:00	62	26	2
2:13:00	62	26	2
2:14:00	62	25	2
2:15:00	63	26	2
2:16:00	63	25	2
2:17:00	63	26	2
2:18:00	63	26	2
2:19:00	63	26	2
2:20:00	63	26	2
2:21:00	63	26	2
2:22:00	63	26	2
2:23:00	63	26	2
2:24:00	63	26	2
2:25:00	63	26	2
2:26:00	64	26	2
2:27:00	64	25	2
2:28:00	64	25	2
2:29:00	64	25	2
2:30:00	63	25	2
2:31:00	63	25	2
2:32:00	63	25	2
2:33:00	63	25	2
2:34:00	63	25	2
2:35:00	63	25	2
2:36:00	63	25	2
2:37:00	63	25	2
2:38:00	63	25	2
2:39:00	63	25	2
2:40:00	63	25	2
2:41:00	62	25	2
2:42:00	62	25	2
2:43:00	61	25	2
2:44:00	61	25	2
2:45:00	61	26	2
2:46:00	61	26	2
2:47:00	61	26	2
2:48:00	61	26	2
2:49:00	61	26	2
2:50:00	61	26	2
2:51:00	61	26	2
2:52:00	61	26	3
2:53:00	61	26	3
2:54:00	61	26	3
2:55:00	61	26	3
2:56:00	61	26	3
2:57:00	62	25	3
2:58:00	62	26	3
2:59:00	63	25	3
3:00:00	63	25	3
3:01:00	63	25	3
3:02:00	63	25	3
3:03:00	63	25	3
3:04:00	63	25	3
3:05:00	63	26	3
3:06:00	62	25	3
3:07:00	63	26	3
3:08:00	63	25	3
3:09:00	63	25	3
3:10:00	63	26	3
3:11:00	63	25	3
3:12:00	64	25	3
3:13:00	64	25	3
3:14:00	63	25	3
3:15:00	63	25	3
3:16:00	63	25	3
3:17:00	63	25	3
3:18:00	63	25	3
3:19:00	63	25	3
3:20:00	63	25	3
3:21:00	63	25	3
3:22:00	63	25	3
3:23:00	63	25	3
3:24:00	63	25	3
3:25:00	62	25	3
3:26:00	62	25	3
3:27:00	62	25	3
3:28:00	62	25	3
3:29:00	61	25	3
3:30:00	61	25	3
3:31:00	61	25	3
3:32:00	61	26	3
3:33:00	61	26	3
3:34:00	61	26	3
3:35:00	61	26	3
3:36:00	61	26	3
3:37:00	61	26	3
3:38:00	61	26	3
3:39:00	61	26	3
3:40:00	61	26	3
3:41:00	62	26	3
3:42:00	62	25	3
3:43:00	62	25	3
3:44:00	63	25	3
3:45:00	63	25	3
3:46:00	63	25	3
3:47:00	63	25	3
3:48:00	63	25	3
3:49:00	63	25	3
3:50:00	63	25	3
3:51:00	63	25	3
3:52:00	63	25	3
3:53:00	63	25	3
3:54:00	63	25	3
3:55:00	63	25	3
3:56:00	63	25	3
3:57:00	63	25	3
3:58:00	63	25	3
3:59:00	63	25	3
4:00:00	63	25	3
4:01:00	63	25	3
4:02:00	63	25	3
4:03:00	63	25	3
4:04:00	63	25	3
4:05:00	62	25	3
4:06:00	62	25	3
4:07:00	62	25	3
4:08:00	62	25	3
4:09:00	62	25	3
4:10:00	62	25	3
4:11:00	62	25	3
4:12:00	62	25	3
4:13:00	61	25	3
4:14:00	61	25	3
4:15:00	61	25	3
4:16:00	61	25	3
4:17:00	61	25	3
4:18:00	61	26	3
4:19:00	61	26	3
4:20:00	61	26	3
4:21:00	61	26	3
4:22:00	61	26	3
4:23:00	61	26	3
4:24:00	61	26	3
4:25:00	61	26	3
4:26:00	62	26	3
4:27:00	62	25	3
4:28:00	63	25	3
4:29:00	63	25	3
4:30:00	63	25	3
4:31:00	62	25	3
4:32:00	63	25	3
4:33:00	63	25	3
4:34:00	63	25	3
4:35:00	63	25	3
4:36:00	63	25	3
4:37:00	63	25	3
4:38:00	63	25	3
4:39:00	63	25	3
4:40:00	63	25	25
4:41:00	63	25	25
4:42:00	63	25	24
4:43:00	63	25	22
4:44:00	63	25	22
4:45:00	63	25	20
4:46:00	63	25	21
4:47:00	63	25	20
4:48:00	63	25	20
4:49:00	63	25	18
4:50:00	63	25	18
4:51:00	63	25	18
4:52:00	63	25	18
4:53:00	63	25	19
4:54:00	63	25	19
4:55:00	63	25	34
4:56:00	63	25	23
4:57:00	63	25	22
4:58:00	63	25	22
4:59:00	62	25	22
5:00:00	62	25	21
5:01:00	62	25	21
5:02:00	62	25	20
5:03:00	62	25	20
5:04:00	62	25	20
5:05:00	62	25	20
5:06:00	62	25	20
5:07:00	61	25	20
5:08:00	61	25	20
5:09:00	61	25	20
5:10:00	61	26	47
5:11:00	61	26	33
5:12:00	61	26	32
5:13:00	61	26	32
5:14:00	61	26	33
5:15:00	61	26	35
5:16:00	61	26	33
5:17:00	61	26	33
5:18:00	61	26	32
5:19:00	61	26	31
5:20:00	61	26	31
5:21:00	61	26	31
5:22:00	61	26	31
5:23:00	61	26	31
5:24:00	61	26	31
5:25:00	61	26	140

File: project-root/data/Data Acquisition/Data Acquisition/2002 year (647)/Con 2 Kogalym G1500+1.25%SMS+0.35%R-7 (60C).txt
--Test Summary--
Full Path and File Name	
Instrument Name	7222 #2
Instrument Type	Consistometer
Instrument Serial Number	128
Test Start Date	25.10.2002
Test Start Time	13:45:55
Test Stop Date	25.10.2002
Test Stop Time	20:08:13
Test Length	6:22:18
Final Sample Time Offset	6:22:00
Controller Schedule Name	
Sampling Period	60 seconds
Comments	MPa:37(0:37) T:61(0:37)
Information	WellID	306
Information	Customer	Evikon-Kogalym
Information	CementClass	G
Information	CementMfr	Dyckerhoff
Information	Additives	1.25%SMS+0.35%R-7
Information	Density	1500
Information	BHCT	60
Information	BHST	90
Information	FluidLoss	
Information	JobType	168.3 mm csg Lead slurry
Calculated Value	Thickening_Time	6:12:00
Calculated Value	Setting Time	N/A
Initial Temperature (°C)	25 °C
Final Temperature (°C)	61 °C
Initial Pressure (MPa)	2 MPa
Final Pressure (MPa)	37 MPa
Initial Consistency (Bc)	6 Bc
Final Consistency (Bc)	98 Bc
--Data--
Time (HH:MM:SS)	Temperature (°C)	Pressure (MPa)	Consistency (Bc)
0:00:00	25	2	6
0:01:00	25	3	5
0:02:00	24	4	5
0:03:00	24	5	3
0:04:00	25	6	10
0:05:00	25	7	9
0:06:00	25	8	9
0:07:00	26	9	10
0:08:00	27	10	9
0:09:00	28	11	13
0:10:00	29	12	8
0:11:00	30	13	5
0:12:00	32	14	6
0:13:00	33	15	8
0:14:00	34	16	3
0:15:00	36	17	4
0:16:00	37	18	3
0:17:00	39	19	4
0:18:00	40	20	4
0:19:00	42	21	7
0:20:00	43	22	12
0:21:00	44	22	9
0:22:00	46	23	8
0:23:00	47	24	4
0:24:00	48	25	4
0:25:00	49	26	4
0:26:00	50	27	4
0:27:00	51	28	4
0:28:00	52	29	4
0:29:00	53	30	4
0:30:00	54	30	4
0:31:00	55	32	4
0:32:00	56	32	4
0:33:00	57	33	4
0:34:00	58	34	4
0:35:00	59	35	4
0:36:00	60	36	5
0:37:00	61	37	5
0:38:00	61	37	6
0:39:00	62	37	5
0:40:00	63	38	5
0:41:00	64	38	4
0:42:00	64	38	4
0:43:00	65	38	4
0:44:00	65	38	5
0:45:00	65	37	5
0:46:00	65	37	5
0:47:00	65	37	5
0:48:00	65	37	5
0:49:00	65	37	6
0:50:00	65	37	5
0:51:00	64	37	5
0:52:00	64	37	5
0:53:00	64	37	5
0:54:00	63	37	5
0:55:00	63	37	5
0:56:00	63	37	15
0:57:00	63	37	14
0:58:00	62	37	10
0:59:00	62	37	5
1:00:00	62	37	5
1:01:00	62	37	5
1:02:00	62	37	4
1:03:00	62	37	4
1:04:00	61	37	4
1:05:00	61	37	4
1:06:00	61	37	4
1:07:00	61	37	4
1:08:00	61	37	4
1:09:00	61	37	4
1:10:00	61	37	4
1:11:00	61	37	4
1:12:00	61	37	4
1:13:00	61	37	4
1:14:00	61	37	4
1:15:00	61	37	4
1:16:00	61	37	4
1:17:00	61	37	4
1:18:00	61	37	4
1:19:00	61	37	4
1:20:00	61	37	4
1:21:00	61	37	4
1:22:00	61	37	3
1:23:00	61	37	3
1:24:00	61	37	3
1:25:00	61	37	3
1:26:00	61	37	3
1:27:00	61	38	3
1:28:00	61	37	3
1:29:00	61	37	3
1:30:00	61	37	3
1:31:00	61	38	3
1:32:00	61	38	4
1:33:00	61	37	4
1:34:00	61	37	4
1:35:00	61	38	4
1:36:00	61	38	4
1:37:00	61	37	4
1:38:00	61	38	4
1:39:00	61	37	4
1:40:00	61	38	4
1:41:00	61	38	4
1:42:00	61	38	4
1:43:00	61	38	4
1:44:00	61	37	4
1:45:00	61	37	4
1:46:00	61	37	4
1:47:00	61	38	4
1:48:00	61	38	4
1:49:00	61	37	4
1:50:00	61	38	4
1:51:00	61	37	4
1:52:00	61	38	4
1:53:00	61	38	4
1:54:00	61	38	4
1:55:00	61	38	4
1:56:00	61	38	4
1:57:00	61	38	4
1:58:00	61	38	4
1:59:00	61	37	4
2:00:00	61	38	4
2:01:00	61	38	4
2:02:00	61	37	4
2:03:00	61	38	4
2:04:00	61	38	4
2:05:00	61	38	4
2:06:00	61	37	4
2:07:00	61	38	4
2:08:00	61	38	4
2:09:00	61	37	4
2:10:00	61	37	4
2:11:00	61	37	4
2:12:00	61	37	4
2:13:00	61	37	4
2:14:00	61	37	4
2:15:00	61	37	4
2:16:00	61	37	4
2:17:00	61	37	4
2:18:00	61	37	4
2:19:00	61	38	4
2:20:00	61	38	4
2:21:00	61	37	4
2:22:00	61	37	4
2:23:00	61	37	4
2:24:00	61	37	4
2:25:00	61	38	4
2:26:00	61	37	4
2:27:00	61	37	4
2:28:00	61	37	4
2:29:00	61	37	4
2:30:00	61	37	4
2:31:00	61	37	4
2:32:00	61	37	4
2:33:00	61	37	4
2:34:00	61	37	4
2:35:00	61	37	4
2:36:00	61	37	4
2:37:00	61	37	4
2:38:00	61	38	4
2:39:00	61	37	4
2:40:00	61	37	4
2:41:00	61	38	4
2:42:00	61	37	4
2:43:00	61	37	4
2:44:00	61	37	4
2:45:00	61	37	4
2:46:00	61	38	4
2:47:00	61	37	4
2:48:00	61	37	4
2:49:00	61	38	4
2:50:00	61	38	4
2:51:00	61	37	4
2:52:00	61	37	4
2:53:00	61	37	4
2:54:00	61	38	4
2:55:00	61	37	4
2:56:00	61	37	4
2:57:00	61	37	3
2:58:00	61	37	4
2:59:00	61	37	4
3:00:00	61	37	4
3:01:00	61	37	4
3:02:00	61	37	3
3:03:00	61	37	3
3:04:00	61	37	3
3:05:00	61	37	3
3:06:00	61	38	3
3:07:00	61	37	3
3:08:00	61	37	3
3:09:00	61	37	3
3:10:00	61	37	3
3:11:00	61	37	3
3:12:00	61	37	3
3:13:00	61	37	3
3:14:00	61	37	3
3:15:00	61	37	3
3:16:00	61	37	3
3:17:00	61	37	3
3:18:00	61	37	3
3:19:00	61	37	3
3:20:00	61	37	3
3:21:00	61	37	3
3:22:00	61	37	4
3:23:00	61	37	3
3:24:00	61	37	4
3:25:00	61	37	4
3:26:00	61	37	4
3:27:00	61	37	4
3:28:00	61	37	3
3:29:00	61	37	3
3:30:00	61	37	4
3:31:00	61	37	3
3:32:00	61	37	3
3:33:00	61	37	3
3:34:00	61	37	3
3:35:00	61	37	3
3:36:00	61	37	3
3:37:00	61	37	3
3:38:00	61	37	3
3:39:00	61	37	3
3:40:00	61	37	3
3:41:00	61	37	3
3:42:00	61	37	3
3:43:00	61	37	3
3:44:00	61	37	3
3:45:00	61	37	3
3:46:00	61	37	3
3:47:00	61	37	3
3:48:00	61	37	3
3:49:00	61	37	3
3:50:00	61	37	4
3:51:00	61	37	4
3:52:00	61	37	4
3:53:00	61	37	4
3:54:00	61	37	4
3:55:00	61	37	4
3:56:00	61	37	4
3:57:00	61	37	4
3:58:00	61	37	4
3:59:00	61	37	4
4:00:00	61	37	4
4:01:00	61	37	4
4:02:00	61	37	4
4:03:00	61	37	4
4:04:00	61	37	4
4:05:00	61	37	4
4:06:00	61	37	4
4:07:00	61	37	4
4:08:00	61	37	4
4:09:00	61	37	4
4:10:00	61	37	4
4:11:00	61	37	4
4:12:00	61	37	4
4:13:00	61	37	4
4:14:00	61	37	4
4:15:00	61	37	4
4:16:00	61	37	4
4:17:00	61	37	4
4:18:00	61	37	4
4:19:00	61	37	4
4:20:00	61	37	4
4:21:00	61	37	4
4:22:00	61	37	4
4:23:00	61	37	4
4:24:00	61	37	4
4:25:00	61	37	4
4:26:00	61	37	4
4:27:00	61	37	4
4:28:00	61	37	4
4:29:00	61	37	4
4:30:00	61	37	4
4:31:00	61	37	4
4:32:00	61	37	4
4:33:00	61	37	4
4:34:00	61	37	4
4:35:00	61	37	4
4:36:00	61	37	4
4:37:00	61	37	4
4:38:00	61	37	4
4:39:00	61	37	4
4:40:00	61	37	4
4:41:00	61	37	4
4:42:00	61	37	4
4:43:00	61	37	4
4:44:00	61	37	4
4:45:00	61	37	4
4:46:00	61	37	4
4:47:00	61	37	4
4:48:00	61	37	10
4:49:00	61	37	7
4:50:00	61	37	7
4:51:00	61	37	7
4:52:00	61	37	7
4:53:00	61	37	7
4:54:00	61	37	7
4:55:00	61	37	6
4:56:00	61	37	6
4:57:00	61	37	6
4:58:00	61	37	6
4:59:00	61	37	6
5:00:00	61	37	6
5:01:00	61	37	6
5:02:00	61	37	6
5:03:00	61	37	6
5:04:00	61	37	7
5:05:00	61	37	7
5:06:00	61	37	7
5:07:00	61	37	8
5:08:00	61	37	9
5:09:00	61	37	9
5:10:00	61	37	9
5:11:00	61	37	10
5:12:00	61	37	11
5:13:00	61	37	11
5:14:00	61	37	8
5:15:00	61	37	8
5:16:00	61	37	9
5:17:00	61	37	9
5:18:00	61	37	9
5:19:00	61	37	10
5:20:00	61	37	10
5:21:00	61	37	10
5:22:00	61	37	11
5:23:00	61	37	11
5:24:00	61	37	11
5:25:00	61	37	12
5:26:00	61	37	13
5:27:00	61	37	13
5:28:00	61	37	16
5:29:00	61	37	17
5:30:00	61	37	17
5:31:00	61	37	17
5:32:00	61	37	17
5:33:00	61	37	18
5:34:00	61	37	18
5:35:00	61	37	19
5:36:00	61	37	19
5:37:00	61	37	20
5:38:00	61	37	20
5:39:00	61	37	22
5:40:00	61	37	23
5:41:00	61	37	23
5:42:00	61	37	24
5:43:00	61	37	25
5:44:00	61	37	26
5:45:00	61	37	28
5:46:00	61	37	30
5:47:00	61	37	32
5:48:00	61	37	33
5:49:00	61	37	35
5:50:00	61	37	36
5:51:00	61	37	37
5:52:00	61	37	38
5:53:00	61	37	39
5:54:00	61	37	40
5:55:00	61	37	42
5:56:00	61	37	44
5:57:00	61	37	46
5:58:00	61	37	47
5:59:00	61	37	50
6:00:00	61	37	52
6:01:00	61	37	54
6:02:00	61	37	57
6:03:00	61	37	65
6:04:00	61	37	58
6:05:00	61	37	59
6:06:00	61	37	61
6:07:00	61	37	62
6:08:00	61	37	64
6:09:00	61	37	67
6:10:00	61	37	68
6:11:00	61	37	70
6:12:00	61	37	72
6:13:00	61	37	73
6:14:00	61	37	77
6:15:00	61	37	79
6:16:00	61	37	82
6:17:00	61	37	85
6:18:00	61	37	87
6:19:00	61	37	90
6:20:00	61	37	92
6:21:00	61	37	96
6:22:00	61	37	98
