Repository: ProgWizer/parser

File: project-root/data/Data Acquisition/Data Acquisition/2002 year (647)/Con 2 Kogalym G1850+0.7%NFL-2+0.1%CFR-10 (68C Squeeze).txt
--Test Summary--
Full Path and File Name	
Instrument Name	7222 #2
Instrument Type	Consistometer
Instrument Serial Number	128
Test Start Date	24.02.2002
Test Start Time	6:31:45
Test Stop Date	24.02.2002
Test Stop Time	21:27:02
Test Length	14:55:17
Final Sample Time Offset	14:55:00
Controller Schedule Name	
Sampling Period	60 seconds
Comments	MPa: 25(30min); T: 55C(20min), 68C(10min); tap water, dry blending
Information	WellID	1-2
Information	Customer	Kogalym
Information	CementClass	G
Information	CementMfr	Dyckerhoff
Information	Additives	0.7%NFL-2+0.1%CFR-10
Information	Density	1850
Information	BHCT	68
Information	BHST	68
Information	FluidLoss	
Information	JobType	Squeeze
Calculated Value	Thickening_Time	5:56:00
Calculated Value	Setting Time	N/A
Initial Temperature (°C)	24 °C
Final Temperature (°C)	34 °C
Initial Pressure (MPa)	2 MPa
Final Pressure (MPa)	19 MPa
Initial Consistency (Bc)	13 Bc
Final Consistency (Bc)	9 Bc
--Data--
Time (HH:MM:SS)	Temperature (°C)	Pressure (MPa)	Consistency (Bc)
0:00:00	24	2	13
0:01:00	24	3	13
0:02:00	24	4	10
0:03:00	24	4	14
0:04:00	24	5	9
0:05:00	25	7	14
0:06:00	25	7	14
0:07:00	27	8	13
0:08:00	28	9	12
0:09:00	30	10	12
0:10:00	32	11	12
0:11:00	34	12	11
0:12:00	36	12	10
0:13:00	39	13	10
0:14:00	41	14	8
0:15:00	43	14	8
0:16:00	46	15	7
0:17:00	48	16	7
0:18:00	50	17	7
0:19:00	52	18	7
0:20:00	53	18	6
0:21:00	55	19	7
0:22:00	57	20	7
0:23:00	58	21	6
0:24:00	59	21	7
0:25:00	60	22	6
0:26:00	62	23	7
0:27:00	63	24	6
0:28:00	64	24	5
0:29:00	65	25	5
0:30:00	66	26	3
0:31:00	66	26	3
0:32:00	66	26	4
0:33:00	66	26	3
0:34:00	66	26	3
0:35:00	67	26	3
0:36:00	67	26	3
0:37:00	67	26	3
0:38:00	67	26	3
0:39:00	68	26	2
0:40:00	69	26	5
0:41:00	73	25	4
0:42:00	74	25	5
0:43:00	74	25	5
0:44:00	75	25	4
0:45:00	75	25	3
0:46:00	75	25	3
0:47:00	75	25	3
0:48:00	75	25	3
0:49:00	75	25	3
0:50:00	75	25	3
0:51:00	75	25	4
0:52:00	75	25	4
0:53:00	75	25	4
0:54:00	75	25	4
0:55:00	75	25	4
0:56:00	73	25	4
0:57:00	71	25	4
0:58:00	70	25	4
0:59:00	69	25	4
1:00:00	68	25	3
1:01:00	68	25	3
1:02:00	68	25	3
1:03:00	68	25	3
1:04:00	68	25	3
1:05:00	68	25	3
1:06:00	68	25	3
1:07:00	67	25	3
1:08:00	67	25	3
1:09:00	67	25	3
1:10:00	67	25	3
1:11:00	66	25	3
1:12:00	65	26	3
1:13:00	65	26	3
1:14:00	64	26	3
1:15:00	64	26	2
1:16:00	64	26	2
1:17:00	64	26	2
1:18:00	64	26	2
1:19:00	64	26	2
1:20:00	64	26	2
1:21:00	64	26	3
1:22:00	64	26	3
1:23:00	64	26	3
1:24:00	65	26	3
1:25:00	65	26	3
1:26:00	67	25	3
1:27:00	68	25	3
1:28:00	68	25	3
1:29:00	69	25	3
1:30:00	69	25	3
1:31:00	69	25	3
1:32:00	70	25	3
1:33:00	70	25	3
1:34:00	70	25	3
1:35:00	70	25	3
1:36:00	70	25	3
1:37:00	70	25	3
1:38:00	70	25	3
1:39:00	70	25	3
1:40:00	70	25	3
1:41:00	70	25	3
1:42:00	70	25	3
1:43:00	70	25	3
1:44:00	70	25	3
1:45:00	69	25	4
1:46:00	69	25	3
1:47:00	68	25	3
1:48:00	68	25	3
1:49:00	68	25	4
1:50:00	68	25	4
1:51:00	68	25	4
1:52:00	68	25	4
1:53:00	68	25	4
1:54:00	68	25	4
1:55:00	68	25	4
1:56:00	67	25	4
1:57:00	67	25	4
1:58:00	66	25	4
1:59:00	66	25	4
2:00:00	66	25	4
2:01:00	65	26	4
2:02:00	65	26	4
2:03:00	65	26	4
2:04:00	65	26	4
2:05:00	65	26	4
2:06:00	65	26	4
2:07:00	65	26	4
2:08:00	65	26	4
2:09:00	65	26	4
2:10:00	65	26	3
2:11:00	65	26	3
2:12:00	66	26	3
2:13:00	66	26	3
2:14:00	67	26	3
2:15:00	67	26	3
2:16:00	68	26	3
2:17:00	68	26	4
2:18:00	68	26	4
2:19:00	68	26	4
2:20:00	69	26	3
2:21:00	69	26	3
2:22:00	69	26	4
2:23:00	69	26	4
2:24:00	69	25	4
2:25:00	69	25	4
2:26:00	69	25	4
2:27:00	70	25	4
2:28:00	70	25	4
2:29:00	70	25	4
2:30:00	69	25	4
2:31:00	69	25	4
2:32:00	69	25	4
2:33:00	69	25	4
2:34:00	69	25	4
2:35:00	69	25	4
2:36:00	0	25	4
2:37:00	69	25	4
2:38:00	68	25	4
2:39:00	68	25	4
2:40:00	68	25	4
2:41:00	68	25	4
2:42:00	68	25	4
2:43:00	67	25	4
2:44:00	67	25	4
2:45:00	66	25	4
2:46:00	66	25	4
2:47:00	66	25	4
2:48:00	66	25	4
2:49:00	66	26	4
2:50:00	65	26	4
2:51:00	65	26	4
2:52:00	65	26	4
2:53:00	65	26	4
2:54:00	65	26	4
2:55:00	65	26	4
2:56:00	65	26	4
2:57:00	65	26	4
2:58:00	66	26	4
2:59:00	66	26	4
3:00:00	66	26	4
3:01:00	67	26	4
3:02:00	67	26	4
3:03:00	67	26	4
3:04:00	67	26	4
3:05:00	67	26	4
3:06:00	67	26	4
3:07:00	67	26	4
3:08:00	67	26	4
3:09:00	68	26	4
3:10:00	68	26	4
3:11:00	68	26	4
3:12:00	68	25	4
3:13:00	69	25	4
3:14:00	69	25	4
3:15:00	69	25	4
3:16:00	69	25	4
3:17:00	69	25	4
3:18:00	69	25	4
3:19:00	69	25	4
3:20:00	69	26	4
3:21:00	69	25	4
3:22:00	69	25	4
3:23:00	69	25	4
3:24:00	69	25	4
3:25:00	69	25	5
3:26:00	69	25	5
3:27:00	69	25	5
3:28:00	68	25	5
3:29:00	68	25	5
3:30:00	67	25	4
3:31:00	67	25	4
3:32:00	67	25	4
3:33:00	67	25	4
3:34:00	66	25	4
3:35:00	66	25	4
3:36:00	66	25	4
3:37:00	66	25	4
3:38:00	66	26	4
3:39:00	66	26	4
3:40:00	66	26	5
3:41:00	66	26	5
3:42:00	66	26	5
3:43:00	66	26	5
3:44:00	66	26	5
3:45:00	66	26	4
3:46:00	66	26	4
3:47:00	66	26	4
3:48:00	66	26	4
3:49:00	66	26	4
3:50:00	66	26	4
3:51:00	66	26	4
3:52:00	66	26	4
3:53:00	66	26	4
3:54:00	66	26	4
3:55:00	67	26	6
3:56:00	67	26	6
3:57:00	67	26	6
3:58:00	68	26	6
3:59:00	68	26	6
4:00:00	68	25	4
4:01:00	68	25	4
4:02:00	69	25	4
4:03:00	69	25	4
4:04:00	69	25	4
4:05:00	69	25	4
4:06:00	69	25	4
4:07:00	69	25	4
4:08:00	69	25	4
4:09:00	69	25	4
4:10:00	69	25	9
4:11:00	69	25	8
4:12:00	69	25	8
4:13:00	69	25	8
4:14:00	69	25	8
4:15:00	68	25	4
4:16:00	68	25	4
4:17:00	68	25	4
4:18:00	68	25	4
4:19:00	67	25	4
4:20:00	67	25	4
4:21:00	67	25	4
4:22:00	67	25	4
4:23:00	67	25	4
4:24:00	67	25	4
4:25:00	67	25	9
4:26:00	67	25	9
4:27:00	67	25	9
4:28:00	66	25	9
4:29:00	66	25	9
4:30:00	66	25	4
4:31:00	66	25	4
4:32:00	66	26	4
4:33:00	66	26	4
4:34:00	66	26	4
4:35:00	66	26	4
4:36:00	66	26	4
4:37:00	66	26	4
4:38:00	66	26	4
4:39:00	66	26	4
4:40:00	66	26	10
4:41:00	66	26	10
4:42:00	66	26	10
4:43:00	67	26	10
4:44:00	67	26	10
4:45:00	67	26	4
4:46:00	68	26	4
4:47:00	68	26	4
4:48:00	68	26	4
4:49:00	68	26	4
4:50:00	68	26	4
4:51:00	68	26	4
4:52:00	69	26	4
4:53:00	69	25	4
4:54:00	69	25	4
4:55:00	69	25	13
4:56:00	69	25	12
4:57:00	69	25	13
4:58:00	69	25	13
4:59:00	69	25	13
5:00:00	69	25	5
5:01:00	69	25	5
5:02:00	69	25	5
5:03:00	69	25	5
5:04:00	69	25	5
5:05:00	69	25	5
5:06:00	69	25	5
5:07:00	69	25	5
5:08:00	68	25	5
5:09:00	68	25	5
5:10:00	68	25	17
5:11:00	68	25	16
5:12:00	68	25	16
5:13:00	68	25	16
5:14:00	68	25	16
5:15:00	68	25	9
5:16:00	67	25	9
5:17:00	67	25	9
5:18:00	67	25	9
5:19:00	67	25	9
5:20:00	67	25	9
5:21:00	66	25	9
5:22:00	66	26	9
5:23:00	66	26	9
5:24:00	66	26	9
5:25:00	66	26	22
5:26:00	66	26	20
5:27:00	65	26	20
5:28:00	65	26	19
5:29:00	65	26	19
5:30:00	65	26	13
5:31:00	65	26	13
5:32:00	65	26	13
5:33:00	65	26	13
5:34:00	65	26	13
5:35:00	65	26	14
5:36:00	65	26	14
5:37:00	65	26	14
5:38:00	66	26	14
5:39:00	66	26	14
5:40:00	66	26	42
5:41:00	66	26	38
5:42:00	66	26	38
5:43:00	67	26	38
5:44:00	67	26	37
5:45:00	67	26	36
5:46:00	67	26	36
5:47:00	68	26	36
5:48:00	68	26	36
5:49:00	68	26	36
5:50:00	69	26	36
5:51:00	69	26	37
5:52:00	69	25	37
5:53:00	70	25	36
5:54:00	70	25	35
5:55:00	70	25	79
5:56:00	71	25	78
5:57:00	71	25	78
5:58:00	71	25	78
5:59:00	71	25	77
6:00:00	71	25	78
6:01:00	72	25	78
6:02:00	72	25	78
6:03:00	72	25	78
6:04:00	72	25	78
6:05:00	72	25	78
6:06:00	72	25	78
6:07:00	72	25	78
6:08:00	72	25	78
6:09:00	72	25	78
6:10:00	72	25	78
6:11:00	72	25	77
6:12:00	72	25	77
6:13:00	72	25	77
6:14:00	72	25	77
6:15:00	72	25	77
6:16:00	72	25	77
6:17:00	72	25	77
6:18:00	72	25	77
6:19:00	71	25	77
6:20:00	71	25	77
6:21:00	71	25	77
6:22:00	71	25	77
6:23:00	71	25	77
6:24:00	71	25	77
6:25:00	71	25	77
6:26:00	71	25	77
6:27:00	71	25	77
6:28:00	71	25	77
6:29:00	71	25	77
6:30:00	71	25	77
6:31:00	71	25	77
6:32:00	71	25	77
6:33:00	71	25	77
6:34:00	71	25	77
6:35:00	71	25	77
6:36:00	70	25	77
6:37:00	70	25	77
6:38:00	70	25	77
6:39:00	70	25	77
6:40:00	70	25	77
6:41:00	70	25	77
6:42:00	70	25	77
6:43:00	70	25	77
6:44:00	70	25	77
6:45:00	70	25	77
6:46:00	70	25	80
6:47:00	70	25	80
6:48:00	70	25	80
6:49:00	70	25	83
6:50:00	70	25	83
6:51:00	70	25	83
6:52:00	70	25	80
6:53:00	70	25	80
6:54:00	70	25	80
6:55:00	70	25	80
6:56:00	70	25	78
6:57:00	70	25	78
6:58:00	70	25	78
6:59:00	70	25	79
7:00:00	70	25	79
7:01:00	70	25	79
7:02:00	70	25	80
7:03:00	70	25	80
7:04:00	70	25	81
7:05:00	70	25	81
7:06:00	70	25	79
7:07:00	70	25	79
7:08:00	70	25	79
7:09:00	70	25	79
7:10:00	70	25	78
7:11:00	70	25	78
7:12:00	70	25	78
7:13:00	70	25	81
7:14:00	70	25	81
7:15:00	70	25	81
7:16:00	70	25	81
7:17:00	70	25	80
7:18:00	70	25	81
7:19:00	70	25	77
7:20:00	70	25	77
7:21:00	70	25	77
7:22:00	70	25	77
7:23:00	70	25	76
7:24:00	70	25	76
7:25:00	70	25	76
7:26:00	70	25	77
7:27:00	70	25	78
7:28:00	70	25	78
7:29:00	70	25	78
7:30:00	70	25	78
7:31:00	69	25	78
7:32:00	69	25	78
7:33:00	69	25	78
7:34:00	69	25	78
7:35:00	69	25	78
7:36:00	69	25	78
7:37:00	69	25	79
7:38:00	69	25	79
7:39:00	69	25	79
7:40:00	69	25	76
7:41:00	69	25	76
7:42:00	69	25	76
7:43:00	69	25	75
7:44:00	68	25	75
7:45:00	68	25	75
7:46:00	68	25	75
7:47:00	68	25	78
7:48:00	68	25	78
7:49:00	68	25	78
7:50:00	68	25	78
7:51:00	68	25	79
7:52:00	68	25	79
7:53:00	68	25	79
7:54:00	67	25	79
7:55:00	67	25	79
7:56:00	67	25	79
7:57:00	67	25	79
7:58:00	67	25	78
7:59:00	67	25	78
8:00:00	67	25	78
8:01:00	67	25	78
8:02:00	67	25	78
8:03:00	67	25	78
8:04:00	66	25	78
8:05:00	66	25	78
8:06:00	66	25	78
8:07:00	66	25	78
8:08:00	66	25	78
8:09:00	66	25	74
8:10:00	66	25	74
8:11:00	66	25	74
8:12:00	66	25	74
8:13:00	65	25	75
8:14:00	65	25	75
8:15:00	65	25	75
8:16:00	65	25	75
8:17:00	65	25	75
8:18:00	65	25	75
8:19:00	65	25	74
8:20:00	65	25	72
8:21:00	65	25	75
8:22:00	64	25	72
8:23:00	64	25	75
8:24:00	64	25	74
8:25:00	64	25	74
8:26:00	64	25	74
8:27:00	64	25	74
8:28:00	64	25	75
8:29:00	64	25	75
8:30:00	64	25	75
8:31:00	63	25	75
8:32:00	63	25	76
8:33:00	63	25	76
8:34:00	63	25	76
8:35:00	63	25	76
8:36:00	63	25	76
8:37:00	63	25	76
8:38:00	63	25	77
8:39:00	62	25	77
8:40:00	62	25	77
8:41:00	62	25	77
8:42:00	62	25	77
8:43:00	62	25	77
8:44:00	62	25	77
8:45:00	62	25	77
8:46:00	62	25	77
8:47:00	61	25	77
8:48:00	61	25	77
8:49:00	61	25	77
8:50:00	61	25	77
8:51:00	61	25	77
8:52:00	61	25	77
8:53:00	61	25	77
8:54:00	61	25	77
8:55:00	60	25	77
8:56:00	60	25	77
8:57:00	60	25	77
8:58:00	60	25	77
8:59:00	60	25	78
9:00:00	60	25	78
9:01:00	60	25	78
9:02:00	60	25	78
9:03:00	59	25	78
9:04:00	59	25	78
9:05:00	59	25	78
9:06:00	59	25	78
9:07:00	59	25	78
9:08:00	59	25	78
9:09:00	59	25	78
9:10:00	59	25	78
9:11:00	58	25	78
9:12:00	58	25	78
9:13:00	58	25	78
9:14:00	58	25	78
9:15:00	58	25	78
9:16:00	58	25	78
9:17:00	58	25	78
9:18:00	57	25	78
9:19:00	57	25	78
9:20:00	57	25	78
9:21:00	57	25	78
9:22:00	57	25	77
9:23:00	57	25	77
9:24:00	57	25	77
9:25:00	57	25	77
9:26:00	56	25	77
9:27:00	56	25	77
9:28:00	56	25	77
9:29:00	56	25	77
9:30:00	56	25	77
9:31:00	56	25	77
9:32:00	56	25	77
9:33:00	56	25	77
9:34:00	55	25	77
9:35:00	55	25	77
9:36:00	55	25	77
9:37:00	55	25	77
9:38:00	55	25	77
9:39:00	55	25	77
9:40:00	55	25	77
9:41:00	55	25	77
9:42:00	54	25	77
9:43:00	54	25	77
9:44:00	54	25	77
9:45:00	54	25	77
9:46:00	54	25	77
9:47:00	54	25	77
9:48:00	54	25	77
9:49:00	54	25	77
9:50:00	54	25	77
9:51:00	53	25	77
9:52:00	53	25	77
9:53:00	53	25	77
9:54:00	53	25	77
9:55:00	53	25	77
9:56:00	53	25	77
9:57:00	53	25	77
9:58:00	53	25	77
9:59:00	53	25	77
10:00:00	52	25	77
10:01:00	52	25	77
10:02:00	52	25	77
10:03:00	52	25	77
10:04:00	52	25	77
10:05:00	52	25	77
10:06:00	52	25	77
10:07:00	52	25	76
10:08:00	52	25	76
10:09:00	51	25	76
10:10:00	51	25	76
10:11:00	51	25	76
10:12:00	51	25	76
10:13:00	51	25	77
10:14:00	51	25	77
10:15:00	51	25	77
10:16:00	51	25	77
10:17:00	51	25	77
10:18:00	50	25	77
10:19:00	50	25	77
10:20:00	50	25	77
10:21:00	50	25	77
10:22:00	50	25	77
10:23:00	50	25	77
10:24:00	50	25	77
10:25:00	50	25	77
10:26:00	50	25	77
10:27:00	50	25	77
10:28:00	50	25	77
10:29:00	49	25	77
10:30:00	49	25	77
10:31:00	49	25	77
10:32:00	49	25	77
10:33:00	49	25	77
10:34:00	49	25	77
10:35:00	49	25	77
10:36:00	49	25	77
10:37:00	49	25	77
10:38:00	49	25	77
10:39:00	49	25	77
10:40:00	48	25	77
10:41:00	48	25	77
10:42:00	48	25	77
10:43:00	48	25	77
10:44:00	48	25	77
10:45:00	48	25	77
10:46:00	48	25	77
10:47:00	48	25	77
10:48:00	48	25	77
10:49:00	48	25	77
10:50:00	47	25	77
10:51:00	47	25	77
10:52:00	47	25	77
10:53:00	47	25	77
10:54:00	47	25	77
10:55:00	47	25	77
10:56:00	47	25	77
10:57:00	47	25	76
10:58:00	47	25	76
10:59:00	47	25	76
11:00:00	47	25	76
11:01:00	47	25	76
11:02:00	47	25	76
11:03:00	46	25	76
11:04:00	46	25	76
11:05:00	46	25	76
11:06:00	46	25	76
11:07:00	46	25	76
11:08:00	46	25	76
11:09:00	46	25	76
11:10:00	46	25	76
11:11:00	46	25	76
11:12:00	46	25	76
11:13:00	46	25	76
11:14:00	46	25	76
11:15:00	46	25	76
11:16:00	45	25	76
11:17:00	45	25	76
11:18:00	45	25	76
11:19:00	45	25	76
11:20:00	45	25	76
11:21:00	45	25	76
11:22:00	45	25	76
11:23:00	45	25	76
11:24:00	45	25	76
11:25:00	45	25	76
11:26:00	45	25	76
11:27:00	45	25	76
11:28:00	45	25	76
11:29:00	44	25	76
11:30:00	44	25	76
11:31:00	44	25	76
11:32:00	44	25	76
11:33:00	44	25	76
11:34:00	44	25	76
11:35:00	44	25	76
11:36:00	44	25	76
11:37:00	44	25	76
11:38:00	44	25	76
11:39:00	44	25	76
11:40:00	44	25	76
11:41:00	44	25	76
11:42:00	44	25	76
11:43:00	44	25	76
11:44:00	43	25	76
11:45:00	43	25	75
11:46:00	43	25	75
11:47:00	43	25	75
11:48:00	43	25	75
11:49:00	43	25	75
11:50:00	43	25	75
11:51:00	43	25	75
11:52:00	43	25	75
11:53:00	43	25	75
11:54:00	43	25	75
11:55:00	43	25	75
11:56:00	43	25	75
11:57:00	43	25	75
11:58:00	43	25	75
11:59:00	42	25	75
12:00:00	42	25	75
12:01:00	42	25	75
12:02:00	42	25	76
12:03:00	42	25	76
12:04:00	42	25	76
12:05:00	42	25	76
12:06:00	42	25	76
12:07:00	42	25	76
12:08:00	42	25	76
12:09:00	42	25	75
12:10:00	42	25	75
12:11:00	42	25	75
12:12:00	42	25	76
12:13:00	42	25	76
12:14:00	42	25	76
12:15:00	41	25	75
12:16:00	41	25	75
12:17:00	41	25	75
12:18:00	41	25	75
12:19:00	41	25	75
12:20:00	41	25	75
12:21:00	41	26	74
12:22:00	41	25	75
12:23:00	41	25	76
12:24:00	41	25	76
12:25:00	41	25	76
12:26:00	41	25	76
12:27:00	41	25	76
12:28:00	41	25	76
12:29:00	41	25	76
12:30:00	41	25	76
12:31:00	41	25	76
12:32:00	41	25	76
12:33:00	40	25	76
12:34:00	40	25	76
12:35:00	40	25	76
12:36:00	40	25	76
12:37:00	40	25	76
12:38:00	40	25	76
12:39:00	40	25	76
12:40:00	40	25	76
12:41:00	40	25	75
12:42:00	40	25	75
12:43:00	40	25	75
12:44:00	40	25	75
12:45:00	40	25	75
12:46:00	40	25	75
12:47:00	40	25	75
12:48:00	40	25	76
12:49:00	40	25	76
12:50:00	40	25	76
12:51:00	40	25	76
12:52:00	39	25	76
12:53:00	39	25	76
12:54:00	39	25	76
12:55:00	39	25	76
12:56:00	39	25	76
12:57:00	39	25	76
12:58:00	39	25	76
12:59:00	39	25	76
13:00:00	39	25	76
13:01:00	39	25	76
13:02:00	39	25	76
13:03:00	39	25	76
13:04:00	39	25	76
13:05:00	39	25	76
13:06:00	39	25	76
13:07:00	39	25	76
13:08:00	39	25	76
13:09:00	39	25	76
13:10:00	39	25	76
13:11:00	39	25	76
13:12:00	39	25	76
13:13:00	39	25	76
13:14:00	38	25	76
13:15:00	38	25	76
13:16:00	0	25	76
13:17:00	38	25	76
13:18:00	38	25	76
13:19:00	38	25	76
13:20:00	38	25	76
13:21:00	38	25	75
13:22:00	38	25	75
13:23:00	38	25	75
13:24:00	38	25	75
13:25:00	38	25	75
13:26:00	38	25	75
13:27:00	38	25	75
13:28:00	38	25	75
13:29:00	38	25	75
13:30:00	38	25	75
13:31:00	38	25	75
13:32:00	38	25	75
13:33:00	38	25	75
13:34:00	38	25	75
13:35:00	38	25	74
13:36:00	37	25	75
13:37:00	37	25	75
13:38:00	37	25	75
13:39:00	37	25	75
13:40:00	37	25	75
13:41:00	37	25	75
13:42:00	37	25	75
13:43:00	37	25	75
13:44:00	37	25	75
13:45:00	37	25	75
13:46:00	37	25	74
13:47:00	37	25	75
13:48:00	37	25	75
13:49:00	37	25	75
13:50:00	37	25	74
13:51:00	37	25	74
13:52:00	37	25	74
13:53:00	37	25	73
13:54:00	37	25	73
13:55:00	37	25	73
13:56:00	37	25	72
13:57:00	37	25	72
13:58:00	37	25	72
13:59:00	37	25	73
14:00:00	37	25	74
14:01:00	36	25	74
14:02:00	36	25	74
14:03:00	36	25	74
14:04:00	36	25	74
14:05:00	36	25	74
14:06:00	36	25	74
14:07:00	36	25	74
14:08:00	36	25	74
14:09:00	36	25	74
14:10:00	36	25	73
14:11:00	36	25	73
14:12:00	36	25	72
14:13:00	36	25	73
14:14:00	36	25	73
14:15:00	36	25	73
14:16:00	36	25	73
14:17:00	36	25	74
14:18:00	36	25	74
14:19:00	36	25	74
14:20:00	36	25	74
14:21:00	36	25	74
14:22:00	36	25	74
14:23:00	36	25	75
14:24:00	36	25	74
14:25:00	36	25	74
14:26:00	36	25	75
14:27:00	35	25	75
14:28:00	35	25	74
14:29:00	35	25	74
14:30:00	35	25	73
14:31:00	35	25	73
14:32:00	35	25	74
14:33:00	35	25	74
14:34:00	35	25	74
14:35:00	35	25	74
14:36:00	35	25	74
14:37:00	35	25	74
14:38:00	35	25	74
14:39:00	35	25	74
14:40:00	35	25	74
14:41:00	35	25	73
14:42:00	35	25	73
14:43:00	35	25	72
14:44:00	35	25	72
14:45:00	35	25	73
14:46:00	35	25	73
14:47:00	35	25	71
14:48:00	35	25	71
14:49:00	35	25	73
14:50:00	35	25	73
14:51:00	35	25	73
14:52:00	35	25	73
14:53:00	35	25	73
14:54:00	35	24	8
14:55:00	34	19	9

File: project-root/data/Data Acquisition/Data Acquisition/2002 year (647)/Con 2 Kogalym G1900+0.4%NFL-2 (10C).txt
--Test Summary--
Full Path and File Name	
Instrument Name	7222 #2
Instrument Type	Consistometer
Instrument Serial Number	128
Test Start Date	17.01.2002
Test Start Time	5:23:17
Test Stop Date	17.01.2002
Test Stop Time	21:37:32
Test Length	16:14:15
Final Sample Time Offset	16:14:00
Controller Schedule Name	
Sampling Period	60 seconds
Comments	MPa: 5(10min); T:10C-const; tap water, dry blending
Information	WellID	
Information	Customer	
Information	CementClass	G
Information	CementMfr	Dyckerhoff
Information	Additives	0.4%NFL-2
Information	Density	1900
Information	BHCT	10
Information	BHST	10
Information	FluidLoss	
Information	JobType	
Calculated Value	Thickening_Time	N/A
Calculated Value	Setting Time	N/A
Initial Temperature (°C)	27 °C
Final Temperature (°C)	13 °C
Initial Pressure (MPa)	2 MPa
Final Pressure (MPa)	5 MPa
Initial Consistency (Bc)	56 Bc
Final Consistency (Bc)	69 Bc
--Data--
Time (HH:MM:SS)	Temperature (°C)	Pressure (MPa)	Consistency (Bc)
0:00:00	27	2	56
0:01:00	27	2	44
0:02:00	27	3	52
0:03:00	27	3	41
0:04:00	27	3	43
0:05:00	27	4	37
0:06:00	26	4	42
0:07:00	26	4	42
0:08:00	25	4	37
0:09:00	25	5	39
0:10:00	25	5	37
0:11:00	24	5	45
0:12:00	24	5	39
0:13:00	24	5	34
0:14:00	23	5	41
0:15:00	23	5	41
0:16:00	22	5	37
0:17:00	22	5	59
0:18:00	22	5	50
0:19:00	21	5	37
0:20:00	21	5	45
0:21:00	20	5	38
0:22:00	20	5	53
0:23:00	20	5	42
0:24:00	20	5	39
0:25:00	19	5	38
0:26:00	19	5	46
0:27:00	19	5	39
0:28:00	18	5	38
0:29:00	18	5	43
0:30:00	18	5	42
0:31:00	18	5	45
0:32:00	17	5	48
0:33:00	17	5	47
0:34:00	17	5	37
0:35:00	17	5	49
0:36:00	17	5	43
0:37:00	16	5	40
0:38:00	16	5	41
0:39:00	16	5	48
0:40:00	16	5	44
0:41:00	16	5	44
0:42:00	16	5	43
0:43:00	16	5	43
0:44:00	15	5	46
0:45:00	15	5	48
0:46:00	15	5	50
0:47:00	15	5	43
0:48:00	15	5	39
0:49:00	15	5	37
0:50:00	15	5	40
0:51:00	15	5	35
0:52:00	14	5	31
0:53:00	14	5	30
0:54:00	14	5	29
0:55:00	14	5	32
0:56:00	14	5	31
0:57:00	14	5	31
0:58:00	14	5	33
0:59:00	14	5	33
1:00:00	14	5	32
1:01:00	14	5	43
1:02:00	14	5	40
1:03:00	14	5	39
1:04:00	14	5	38
1:05:00	14	5	36
1:06:00	14	5	41
1:07:00	14	5	35
1:08:00	14	5	36
1:09:00	13	5	36
1:10:00	13	5	38
1:11:00	13	5	39
1:12:00	13	5	34
1:13:00	13	5	35
1:14:00	13	5	34
1:15:00	13	5	34
1:16:00	13	5	34
1:17:00	13	5	32
1:18:00	13	5	30
1:19:00	13	5	30
1:20:00	13	6	34
1:21:00	13	5	35
1:22:00	13	5	33
1:23:00	13	5	34
1:24:00	13	5	34
1:25:00	13	5	34
1:26:00	13	5	34
1:27:00	13	5	34
1:28:00	13	5	34
1:29:00	13	5	34
1:30:00	13	5	34
1:31:00	13	5	33
1:32:00	13	5	33
1:33:00	13	5	33
1:34:00	13	5	33
1:35:00	13	5	32
1:36:00	13	5	31
1:37:00	13	5	31
1:38:00	13	5	32
1:39:00	13	5	31
1:40:00	13	5	31
1:41:00	13	5	31
1:42:00	13	5	31
1:43:00	13	5	31
1:44:00	13	5	32
1:45:00	13	5	32
1:46:00	13	5	31
1:47:00	13	5	31
1:48:00	13	5	31
1:49:00	13	5	32
1:50:00	13	5	32
1:51:00	13	5	31
1:52:00	13	5	31
1:53:00	13	5	31
1:54:00	13	5	31
1:55:00	13	5	32
1:56:00	13	5	31
1:57:00	13	5	30
1:58:00	13	5	31
1:59:00	13	5	29
2:00:00	13	5	29
2:01:00	13	5	29
2:02:00	13	5	29
2:03:00	13	5	29
2:04:00	13	5	29
2:05:00	13	5	29
2:06:00	13	5	29
2:07:00	13	5	29
2:08:00	13	5	29
2:09:00	13	5	29
2:10:00	13	5	29
2:11:00	13	5	29
2:12:00	13	5	29
2:13:00	13	5	30
2:14:00	13	5	29
2:15:00	13	5	29
2:16:00	13	5	30
2:17:00	13	5	29
2:18:00	13	5	29
2:19:00	13	5	29
2:20:00	13	5	29
2:21:00	13	5	30
2:22:00	13	5	29
2:23:00	13	5	29
2:24:00	13	5	29
2:25:00	13	5	31
2:26:00	13	5	30
2:27:00	13	5	30
2:28:00	13	5	30
2:29:00	13	5	30
2:30:00	13	5	30
2:31:00	13	5	30
2:32:00	13	5	30
2:33:00	13	5	30
2:34:00	13	5	30
2:35:00	13	5	30
2:36:00	13	5	30
2:37:00	13	5	30
2:38:00	13	5	30
2:39:00	13	5	30
2:40:00	13	5	31
2:41:00	13	5	31
2:42:00	13	5	31
2:43:00	13	5	31
2:44:00	13	5	30
2:45:00	13	5	30
2:46:00	13	5	30
2:47:00	13	5	30
2:48:00	13	5	30
2:49:00	13	5	30
2:50:00	13	5	30
2:51:00	13	5	30
2:52:00	13	5	30
2:53:00	13	5	30
2:54:00	13	5	30
2:55:00	13	5	29
2:56:00	13	5	29
2:57:00	13	5	30
2:58:00	13	5	29
2:59:00	13	5	29
3:00:00	13	5	28
3:01:00	13	5	29
3:02:00	13	5	28
3:03:00	13	5	28
3:04:00	13	5	28
3:05:00	13	5	27
3:06:00	13	5	27
3:07:00	13	5	27
3:08:00	13	5	27
3:09:00	13	5	27
3:10:00	13	5	27
3:11:00	13	5	27
3:12:00	13	5	28
3:13:00	13	5	28
3:14:00	13	5	28
3:15:00	13	5	27
3:16:00	13	5	27
3:17:00	13	5	26
3:18:00	13	5	27
3:19:00	13	5	27
3:20:00	13	5	27
3:21:00	13	5	26
3:22:00	13	5	26
3:23:00	13	5	26
3:24:00	13	5	26
3:25:00	13	5	26
3:26:00	13	5	26
3:27:00	13	5	26
3:28:00	13	5	26
3:29:00	13	5	26
3:30:00	13	5	26
3:31:00	13	5	27
3:32:00	13	5	26
3:33:00	13	5	26
3:34:00	13	5	26
3:35:00	13	5	27
3:36:00	13	5	27
3:37:00	13	5	27
3:38:00	13	5	27
3:39:00	13	5	27
3:40:00	13	5	27
3:41:00	13	5	27
3:42:00	13	5	27
3:43:00	13	5	27
3:44:00	13	5	27
3:45:00	13	5	27
3:46:00	13	5	27
3:47:00	13	5	27
3:48:00	13	5	27
3:49:00	13	5	27
3:50:00	13	5	27
3:51:00	13	5	27
3:52:00	13	5	27
3:53:00	13	5	27
3:54:00	13	5	27
3:55:00	13	5	27
3:56:00	13	5	27
3:57:00	13	5	27
3:58:00	13	5	27
3:59:00	13	5	27
4:00:00	13	5	27
4:01:00	13	5	27
4:02:00	13	5	27
4:03:00	13	5	27
4:04:00	13	5	27
4:05:00	13	5	27
4:06:00	13	5	27
4:07:00	13	5	27
4:08:00	13	5	27
4:09:00	13	5	27
4:10:00	13	5	27
4:11:00	13	5	27
4:12:00	13	5	27
4:13:00	13	5	27
4:14:00	13	5	27
4:15:00	13	5	27
4:16:00	13	5	27
4:17:00	13	5	27
4:18:00	13	5	27
4:19:00	13	5	27
4:20:00	13	5	27
4:21:00	13	5	27
4:22:00	13	5	27
4:23:00	13	5	27
4:24:00	13	5	27
4:25:00	13	5	27
4:26:00	13	5	27
4:27:00	13	5	27
4:28:00	13	5	27
4:29:00	13	5	27
4:30:00	13	5	27
4:31:00	13	5	27
4:32:00	13	5	27
4:33:00	13	5	27
4:34:00	13	5	27
4:35:00	13	5	27
4:36:00	13	5	27
4:37:00	13	5	27
4:38:00	13	5	27
4:39:00	13	5	27
4:40:00	13	5	27
4:41:00	13	5	27
4:42:00	13	5	27
4:43:00	13	5	27
4:44:00	13	5	27
4:45:00	13	5	27
4:46:00	13	5	27
4:47:00	13	5	27
4:48:00	13	5	27
4:49:00	13	5	27
4:50:00	13	5	27
4:51:00	13	5	27
4:52:00	13	5	27
4:53:00	13	5	27
4:54:00	13	5	27
4:55:00	13	5	27
4:56:00	13	5	27
4:57:00	13	5	27
4:58:00	13	5	27
4:59:00	13	5	27
5:00:00	13	5	27
5:01:00	13	5	27
5:02:00	13	5	27
5:03:00	13	5	27
5:04:00	13	5	27
5:05:00	13	5	27
5:06:00	13	5	27
5:07:00	13	5	27
5:08:00	13	5	27
5:09:00	13	5	27
5:10:00	13	5	27
5:11:00	13	5	27
5:12:00	13	5	27
5:13:00	13	5	27
5:14:00	13	5	27
5:15:00	13	5	27
5:16:00	13	5	27
5:17:00	13	5	27
5:18:00	13	5	27
5:19:00	13	5	27
5:20:00	13	5	27
5:21:00	13	5	28
5:22:00	13	5	28
5:23:00	13	5	28
5:24:00	13	5	28
5:25:00	13	5	28
5:26:00	13	5	28
5:27:00	13	5	28
5:28:00	13	5	28
5:29:00	13	5	28
5:30:00	13	5	28
5:31:00	13	5	28
5:32:00	13	5	28
5:33:00	13	5	28
5:34:00	13	5	28
5:35:00	13	5	28
5:36:00	13	5	28
5:37:00	13	5	28
5:38:00	13	5	28
5:39:00	13	5	28
5:40:00	13	5	28
5:41:00	13	5	28
5:42:00	13	5	28
5:43:00	13	5	28
5:44:00	13	5	28
5:45:00	13	5	28
5:46:00	13	5	28
5:47:00	13	5	28
5:48:00	13	5	28
5:49:00	13	5	28
5:50:00	13	5	28
5:51:00	13	5	28
5:52:00	13	5	28
5:53:00	13	5	28
5:54:00	13	5	28
5:55:00	13	5	28
5:56:00	13	5	28
5:57:00	13	5	28
5:58:00	13	5	28
5:59:00	13	5	28
6:00:00	13	5	28
6:01:00	13	5	28
6:02:00	13	5	28
6:03:00	13	5	28
6:04:00	13	5	28
6:05:00	13	5	28
6:06:00	13	5	28
6:07:00	13	5	28
6:08:00	13	5	28
6:09:00	13	5	28
6:10:00	13	5	28
6:11:00	13	5	28
6:12:00	13	5	28
6:13:00	13	5	28
6:14:00	13	5	28
6:15:00	13	5	28
6:16:00	13	5	28
6:17:00	13	5	28
6:18:00	13	5	28
6:19:00	13	5	28
6:20:00	13	5	28
6:21:00	13	5	28
6:22:00	13	5	28
6:23:00	13	5	28
6:24:00	13	5	28
6:25:00	13	5	28
6:26:00	13	5	28
6:27:00	13	5	28
6:28:00	13	5	28
6:29:00	13	5	28
6:30:00	13	5	28
6:31:00	13	5	28
6:32:00	13	5	28
6:33:00	13	5	28
6:34:00	13	5	28
6:35:00	13	5	28
6:36:00	13	5	28
6:37:00	13	5	28
6:38:00	13	5	28
6:39:00	13	5	28
6:40:00	13	5	28
6:41:00	13	5	28
6:42:00	13	5	28
6:43:00	13	5	28
6:44:00	13	5	28
6:45:00	13	5	28
6:46:00	13	5	28
6:47:00	13	5	28
6:48:00	13	5	28
6:49:00	14	5	28
6:50:00	14	5	28
6:51:00	13	5	28
6:52:00	14	5	28
6:53:00	13	5	28
6:54:00	13	5	28
6:55:00	14	5	28
6:56:00	14	5	28
6:57:00	14	5	28
6:58:00	13	5	30
6:59:00	14	5	30
7:00:00	14	5	29
7:01:00	14	5	29
7:02:00	14	5	29
7:03:00	14	5	29
7:04:00	13	5	29
7:05:00	14	5	28
7:06:00	14	5	28
7:07:00	14	5	28
7:08:00	14	5	28
7:09:00	14	5	28
7:10:00	14	5	28
7:11:00	14	5	28
7:12:00	14	5	28
7:13:00	14	5	28
7:14:00	14	5	28
7:15:00	14	5	28
7:16:00	14	5	29
7:17:00	14	5	29
7:18:00	14	5	29
7:19:00	14	5	28
7:20:00	14	5	29
7:21:00	14	5	29
7:22:00	14	5	28
7:23:00	14	5	29
7:24:00	14	5	29
7:25:00	14	5	28
7:26:00	14	5	28
7:27:00	14	5	28
7:28:00	14	5	30
7:29:00	14	5	29
7:30:00	14	5	29
7:31:00	14	5	28
7:32:00	14	5	28
7:33:00	14	5	28
7:34:00	14	5	28
7:35:00	14	5	28
7:36:00	14	5	30
7:37:00	14	5	29
7:38:00	14	5	29
7:39:00	14	5	29
7:40:00	14	5	29
7:41:00	14	5	29
7:42:00	14	5	29
7:43:00	14	5	29
7:44:00	14	5	28
7:45:00	14	5	28
7:46:00	14	5	29
7:47:00	14	5	29
7:48:00	14	5	29
7:49:00	14	5	29
7:50:00	14	5	28
7:51:00	14	5	28
7:52:00	14	5	28
7:53:00	14	5	29
7:54:00	14	5	29
7:55:00	14	5	29
7:56:00	14	5	30
7:57:00	14	5	30
7:58:00	14	5	30
7:59:00	14	5	30
8:00:00	14	5	29
8:01:00	14	5	29
8:02:00	14	5	29
8:03:00	14	5	29
8:04:00	14	5	29
8:05:00	14	5	29
8:06:00	14	5	29
8:07:00	14	5	29
8:08:00	14	5	29
8:09:00	14	5	29
8:10:00	14	5	29
8:11:00	14	5	29
8:12:00	14	5	29
8:13:00	14	5	29
8:14:00	14	5	29
8:15:00	14	5	29
8:16:00	14	5	29
8:17:00	14	5	29
8:18:00	14	5	29
8:19:00	14	5	29
8:20:00	14	5	29
8:21:00	14	5	29
8:22:00	14	5	29
8:23:00	14	5	29
8:24:00	14	5	29
8:25:00	14	5	29
8:26:00	14	5	29
8:27:00	14	5	29
8:28:00	14	5	29
8:29:00	14	5	29
8:30:00	14	5	30
8:31:00	14	5	29
8:32:00	14	5	29
8:33:00	14	5	29
8:34:00	14	5	29
8:35:00	14	5	29
8:36:00	14	5	29
8:37:00	14	5	29
8:38:00	14	5	29
8:39:00	14	5	29
8:40:00	14	5	29
8:41:00	14	5	29
8:42:00	14	5	29
8:43:00	14	5	29
8:44:00	14	5	29
8:45:00	14	5	29
8:46:00	14	5	29
8:47:00	14	5	29
8:48:00	14	5	29
8:49:00	14	5	29
8:50:00	14	5	29
8:51:00	14	5	29
8:52:00	14	5	28
8:53:00	14	5	28
8:54:00	14	5	28
8:55:00	14	5	28
8:56:00	14	5	28
8:57:00	14	5	28
8:58:00	14	5	28
8:59:00	14	5	28
9:00:00	14	5	28
9:01:00	14	5	28
9:02:00	14	5	28
9:03:00	14	5	28
9:04:00	14	5	28
9:05:00	14	5	28
9:06:00	14	5	28
9:07:00	14	5	29
9:08:00	14	5	30
9:09:00	14	5	29
9:10:00	14	5	29
9:11:00	14	5	29
9:12:00	14	5	29
9:13:00	14	5	28
9:14:00	14	5	28
9:15:00	14	5	29
9:16:00	14	5	29
9:17:00	14	5	29
9:18:00	14	5	29
9:19:00	14	5	29
9:20:00	14	5	29
9:21:00	14	5	30
9:22:00	14	5	30
9:23:00	14	5	30
9:24:00	14	5	30
9:25:00	14	5	29
9:26:00	14	5	29
9:27:00	14	5	29
9:28:00	14	5	29
9:29:00	14	5	29
9:30:00	14	5	29
9:31:00	14	5	29
9:32:00	14	5	28
9:33:00	14	5	28
9:34:00	14	5	28
9:35:00	14	5	28
9:36:00	14	5	28
9:37:00	14	5	29
9:38:00	14	5	28
9:39:00	14	5	28
9:40:00	14	5	29
9:41:00	14	5	29
9:42:00	14	5	29
9:43:00	14	5	29
9:44:00	14	5	29
9:45:00	14	5	28
9:46:00	14	5	29
9:47:00	14	5	29
9:48:00	14	5	28
9:49:00	14	5	28
9:50:00	14	5	29
9:51:00	14	5	29
9:52:00	14	5	29
9:53:00	14	5	29
9:54:00	14	5	29
9:55:00	14	5	29
9:56:00	14	5	29
9:57:00	14	5	29
9:58:00	14	5	29
9:59:00	14	5	29
10:00:00	14	5	29
10:01:00	14	5	29
10:02:00	14	5	29
10:03:00	14	5	29
10:04:00	14	5	29
10:05:00	14	5	29
10:06:00	14	5	29
10:07:00	14	5	29
10:08:00	14	5	29
10:09:00	14	5	29
10:10:00	14	5	29
10:11:00	14	5	29
10:12:00	14	5	29
10:13:00	14	5	29
10:14:00	14	5	29
10:15:00	14	5	29
10:16:00	14	5	29
10:17:00	14	5	29
10:18:00	14	5	29
10:19:00	14	5	29
10:20:00	14	5	29
10:21:00	14	5	29
10:22:00	14	5	29
10:23:00	14	5	29
10:24:00	14	5	29
10:25:00	14	5	29
10:26:00	14	5	29
10:27:00	14	5	29
10:28:00	14	5	29
10:29:00	14	5	29
10:30:00	14	5	29
10:31:00	14	5	30
10:32:00	14	5	30
10:33:00	14	5	30
10:34:00	14	5	30
10:35:00	14	5	30
10:36:00	14	5	30
10:37:00	14	5	30
10:38:00	14	5	30
10:39:00	14	5	30
10:40:00	14	5	30
10:41:00	14	5	30
10:42:00	14	5	30
10:43:00	14	5	30
10:44:00	14	5	30
10:45:00	14	5	30
10:46:00	14	5	30
10:47:00	14	5	30
10:48:00	14	5	30
10:49:00	14	5	30
10:50:00	14	5	30
10:51:00	14	5	30
10:52:00	14	5	30
10:53:00	14	5	30
10:54:00	14	5	30
10:55:00	14	5	31
10:56:00	14	5	30
10:57:00	14	5	30
10:58:00	14	5	30
10:59:00	14	5	30
11:00:00	14	5	30
11:01:00	14	5	30
11:02:00	14	5	30
11:03:00	14	5	30
11:04:00	14	5	30
11:05:00	14	5	30
11:06:00	14	5	30
11:07:00	14	5	30
11:08:00	14	5	30
11:09:00	14	5	30
11:10:00	14	5	30
11:11:00	14	5	30
11:12:00	14	5	30
11:13:00	14	5	30
11:14:00	14	5	30
11:15:00	14	5	30
11:16:00	14	5	30
11:17:00	14	5	30
11:18:00	14	5	30
11:19:00	14	5	30
11:20:00	14	5	30
11:21:00	14	5	30
11:22:00	14	5	30
11:23:00	14	5	30
11:24:00	14	5	30
11:25:00	14	5	30
11:26:00	14	5	30
11:27:00	14	5	30
11:28:00	14	5	30
11:29:00	14	5	30
11:30:00	14	5	31
11:31:00	14	5	30
11:32:00	14	5	31
11:33:00	14	5	31
11:34:00	14	5	31
11:35:00	14	5	31
11:36:00	14	5	31
11:37:00	14	5	31
11:38:00	14	5	31
11:39:00	14	5	31
11:40:00	14	5	31
11:41:00	14	5	31
11:42:00	14	5	31
11:43:00	14	5	31
11:44:00	14	5	37
11:45:00	14	5	35
11:46:00	14	5	38
11:47:00	14	5	35
11:48:00	14	5	35
11:49:00	14	5	35
11:50:00	14	5	35
11:51:00	14	5	35
11:52:00	14	5	34
11:53:00	14	5	34
11:54:00	14	5	34
11:55:00	14	5	34
11:56:00	14	5	34
11:57:00	14	5	34
11:58:00	14	5	34
11:59:00	14	5	34
12:00:00	14	5	34
12:01:00	14	5	34
12:02:00	14	5	34
12:03:00	14	5	35
12:04:00	14	5	35
12:05:00	14	5	35
12:06:00	14	5	35
12:07:00	14	5	36
12:08:00	14	5	37
12:09:00	14	5	36
12:10:00	14	5	36
12:11:00	14	5	36
12:12:00	14	5	36
12:13:00	14	5	36
12:14:00	14	5	36
12:15:00	14	5	35
12:16:00	14	5	35
12:17:00	14	5	35
12:18:00	14	5	35
12:19:00	14	5	35
12:20:00	14	5	35
12:21:00	14	5	35
12:22:00	14	5	35
12:23:00	14	5	35
12:24:00	14	5	35
12:25:00	14	5	35
12:26:00	14	5	35
12:27:00	14	5	35
12:28:00	14	5	35
12:29:00	14	5	35
12:30:00	14	5	34
12:31:00	14	5	34
12:32:00	14	5	34
12:33:00	14	5	34
12:34:00	14	5	34
12:35:00	14	5	34
12:36:00	14	5	34
12:37:00	14	5	34
12:38:00	14	5	34
12:39:00	14	5	34
12:40:00	14	5	34
12:41:00	14	5	34
12:42:00	14	5	34
12:43:00	14	5	34
12:44:00	14	5	34
12:45:00	14	5	34
12:46:00	14	5	34
12:47:00	14	5	34
12:48:00	14	5	35
12:49:00	14	5	35
12:50:00	14	5	36
12:51:00	14	5	36
12:52:00	14	5	36
12:53:00	14	5	36
12:54:00	14	5	36
12:55:00	14	5	36
12:56:00	14	5	37
12:57:00	14	5	39
12:58:00	14	5	40
12:59:00	14	5	40
13:00:00	14	5	39
13:01:00	14	5	38
13:02:00	14	5	38
13:03:00	14	5	38
13:04:00	14	5	38
13:05:00	14	5	38
13:06:00	14	5	38
13:07:00	14	5	38
13:08:00	14	5	40
13:09:00	14	5	43
13:10:00	14	5	40
13:11:00	14	5	40
13:12:00	14	5	41
13:13:00	14	5	41
13:14:00	14	6	42
13:15:00	14	5	41
13:16:00	14	5	41
13:17:00	14	5	41
13:18:00	14	5	41
13:19:00	14	5	42
13:20:00	14	5	42
13:21:00	14	5	42
13:22:00	14	5	49
13:23:00	14	5	45
13:24:00	14	5	42
13:25:00	14	5	42
13:26:00	14	5	42
13:27:00	14	5	42
13:28:00	14	5	43
13:29:00	14	5	46
13:30:00	14	5	46
13:31:00	14	5	44
13:32:00	14	5	43
13:33:00	14	5	44
13:34:00	14	5	44
13:35:00	14	5	43
13:36:00	14	5	43
13:37:00	14	5	43
13:38:00	14	5	44
13:39:00	14	5	45
13:40:00	14	5	45
13:41:00	14	5	48
13:42:00	14	5	47
13:43:00	14	5	46
13:44:00	14	5	46
13:45:00	14	5	46
13:46:00	14	5	46
13:47:00	14	5	46
13:48:00	14	5	46
13:49:00	14	5	47
13:50:00	14	5	47
13:51:00	14	5	48
13:52:00	14	5	50
13:53:00	14	5	48
13:54:00	14	6	46
13:55:00	14	6	46
13:56:00	14	5	46
13:57:00	14	5	53
13:58:00	14	5	46
13:59:00	14	5	46
14:00:00	14	5	46
14:01:00	14	5	46
14:02:00	14	5	47
14:03:00	14	5	47
14:04:00	14	5	47
14:05:00	14	5	47
14:06:00	14	5	47
14:07:00	14	5	47
14:08:00	14	5	47
14:09:00	14	5	47
14:10:00	14	5	47
14:11:00	14	5	47
14:12:00	14	5	47
14:13:00	14	5	49
14:14:00	14	5	49
14:15:00	14	5	49
14:16:00	14	5	49
14:17:00	14	5	49
14:18:00	14	5	49
14:19:00	14	5	63
14:20:00	14	5	61
14:21:00	14	6	49
14:22:00	14	5	49
14:23:00	14	5	48
14:24:00	13	6	48
14:25:00	13	5	49
14:26:00	13	5	49
14:27:00	13	5	49
14:28:00	13	5	50
14:29:00	13	5	50
14:30:00	13	5	50
14:31:00	13	5	50
14:32:00	13	5	50
14:33:00	13	5	50
14:34:00	13	5	51
14:35:00	13	5	51
14:36:00	13	5	51
14:37:00	13	5	51
14:38:00	13	5	51
14:39:00	13	5	51
14:40:00	13	5	51
14:41:00	13	5	51
14:42:00	13	5	50
14:43:00	13	5	53
14:44:00	13	5	52
14:45:00	13	5	52
14:46:00	13	5	52
14:47:00	13	5	52
14:48:00	13	5	53
14:49:00	13	5	53
14:50:00	13	5	53
14:51:00	13	5	54
14:52:00	13	5	54
14:53:00	13	5	54
14:54:00	13	5	54
14:55:00	13	5	54
14:56:00	13	5	55
14:57:00	13	5	55
14:58:00	13	5	55
14:59:00	13	5	55
15:00:00	13	5	55
15:01:00	13	5	55
15:02:00	13	5	55
15:03:00	13	5	55
15:04:00	13	5	56
15:05:00	13	6	57
15:06:00	13	5	57
15:07:00	13	5	57
15:08:00	13	6	57
15:09:00	13	6	57
15:10:00	13	5	57
15:11:00	13	5	57
15:12:00	13	5	57
15:13:00	13	5	57
15:14:00	13	5	57
15:15:00	13	6	58
15:16:00	13	5	58
15:17:00	13	5	58
15:18:00	13	5	58
15:19:00	13	5	58
15:20:00	13	5	59
15:21:00	13	5	59
15:22:00	13	5	59
15:23:00	13	5	59
15:24:00	13	5	60
15:25:00	13	5	60
15:26:00	13	5	60
15:27:00	13	5	60
15:28:00	13	5	60
15:29:00	13	5	60
15:30:00	13	5	60
15:31:00	13	5	60
15:32:00	13	5	60
15:33:00	13	5	61
15:34:00	13	5	61
15:35:00	13	5	61
15:36:00	13	5	61
15:37:00	13	5	62
15:38:00	13	5	62
15:39:00	13	5	62
15:40:00	13	5	62
15:41:00	13	5	62
15:42:00	13	5	62
15:43:00	13	5	62
15:44:00	13	5	63
15:45:00	13	5	63
15:46:00	13	5	64
15:47:00	13	5	64
15:48:00	13	5	64
15:49:00	13	5	64
15:50:00	13	5	64
15:51:00	13	5	64
15:52:00	13	5	64
15:53:00	13	5	64
15:54:00	13	5	64
15:55:00	13	5	64
15:56:00	13	5	64
15:57:00	13	5	65
15:58:00	13	5	65
15:59:00	13	5	65
16:00:00	13	5	65
16:01:00	13	5	65
16:02:00	13	5	65
16:03:00	13	5	65
16:04:00	13	5	67
16:05:00	13	5	68
16:06:00	13	5	68
16:07:00	13	5	68
16:08:00	13	5	68
16:09:00	13	5	68
16:10:00	13	5	69
16:11:00	13	5	69
16:12:00	13	5	69
16:13:00	13	5	70
16:14:00	13	5	69

File: project-root/data/Data Acquisition/Data Acquisition/2002 year (647)/Con 2 Kogalym G1900+0.7%NFL-2+0.1%TR-1 (Sq-60C).txt
--Test Summary--
Full Path and File Name	
Instrument Name	7222 #2
Instrument Type	Consistometer
Instrument Serial Number	128
Test Start Date	02.02.2002
Test Start Time	3:03:22
Test Stop Date	02.02.2002
Test Stop Time	20:38:59
Test Length	17:35:37
Final Sample Time Offset	17:35:00
Controller Schedule Name	
Sampling Period	60 seconds
Comments	MPa: 25(30min); T: 60C(30min); tap water, dry blending.
Information	WellID	1540-25844
Information	Customer	Kogalym
Information	CementClass	G
Information	CementMfr	Dyckerhoff
Information	Additives	0.7%NFL-2+0.1%TR-1
Information	Density	1900
Information	BHCT	60
Information	BHST	60
Information	FluidLoss	
Information	JobType	Squeeze
Calculated Value	Thickening_Time	6:26:00
Calculated Value	Setting Time	N/A
Initial Temperature (°C)	21 °C
Final Temperature (°C)	60 °C
Initial Pressure (MPa)	1 MPa
Final Pressure (MPa)	25 MPa
Initial Consistency (Bc)	20 Bc
Final Consistency (Bc)	3 Bc
--Data--
Time (HH:MM:SS)	Temperature (°C)	Pressure (MPa)	Consistency (Bc)
0:00:00	21	1	20
0:01:00	21	3	21
0:02:00	20	3	22
0:03:00	20	4	21
0:04:00	21	5	21
0:05:00	21	6	21
0:06:00	22	7	20
0:07:00	23	8	18
0:08:00	24	9	20
0:09:00	25	10	19
0:10:00	27	11	20
0:11:00	28	11	17
0:12:00	30	12	17
0:13:00	32	13	16
0:14:00	34	13	16
0:15:00	36	14	15
0:16:00	38	15	15
0:17:00	40	16	14
0:18:00	42	17	14
0:19:00	44	17	16
0:20:00	45	18	13
0:21:00	47	19	20
0:22:00	48	20	23
0:23:00	49	20	23
0:24:00	50	21	13
0:25:00	52	22	12
0:26:00	53	23	12
0:27:00	54	23	12
0:28:00	55	24	12
0:29:00	57	25	12
0:30:00	58	26	8
0:31:00	58	26	8
0:32:00	58	26	9
0:33:00	58	26	8
0:34:00	59	26	8
0:35:00	59	26	7
0:36:00	59	26	8
0:37:00	59	26	8
0:38:00	59	26	8
0:39:00	60	26	7
0:40:00	60	26	7
0:41:00	65	25	7
0:42:00	66	25	7
0:43:00	67	25	6
0:44:00	67	25	6
0:45:00	67	25	6
0:46:00	67	25	4
0:47:00	67	25	4
0:48:00	67	25	4
0:49:00	67	25	4
0:50:00	67	25	4
0:51:00	67	25	4
0:52:00	67	25	4
0:53:00	67	25	4
0:54:00	67	25	4
0:55:00	67	25	5
0:56:00	65	25	5
0:57:00	64	25	5
0:58:00	63	25	5
0:59:00	62	25	5
1:00:00	61	25	5
1:01:00	61	25	5
1:02:00	61	25	5
1:03:00	61	25	5
1:04:00	61	25	5
1:05:00	60	25	5
1:06:00	60	25	5
1:07:00	60	25	5
1:08:00	60	25	5
1:09:00	60	25	5
1:10:00	60	25	5
1:11:00	58	26	5
1:12:00	58	26	5
1:13:00	57	26	5
1:14:00	57	26	5
1:15:00	56	26	5
1:16:00	56	26	5
1:17:00	56	26	5
1:18:00	56	26	5
1:19:00	56	26	5
1:20:00	56	26	5
1:21:00	56	26	5
1:22:00	57	26	5
1:23:00	57	26	5
1:24:00	57	26	5
1:25:00	57	26	5
1:26:00	59	25	5
1:27:00	59	25	5
1:28:00	60	25	5
1:29:00	60	25	5
1:30:00	61	25	5
1:31:00	61	25	5
1:32:00	61	25	5
1:33:00	61	25	5
1:34:00	61	25	5
1:35:00	61	25	5
1:36:00	61	25	5
1:37:00	61	25	5
1:38:00	61	25	5
1:39:00	61	25	5
1:40:00	61	25	5
1:41:00	62	25	5
1:42:00	61	25	5
1:43:00	61	25	5
1:44:00	61	25	5
1:45:00	60	25	5
1:46:00	60	25	5
1:47:00	60	25	5
1:48:00	60	25	5
1:49:00	60	25	5
1:50:00	60	25	5
1:51:00	60	25	5
1:52:00	60	25	5
1:53:00	60	25	5
1:54:00	60	25	5
1:55:00	60	25	5
1:56:00	59	25	5
1:57:00	58	25	5
1:58:00	58	25	5
1:59:00	58	25	5
2:00:00	57	25	5
2:01:00	57	26	5
2:02:00	57	26	5
2:03:00	57	26	5
2:04:00	57	26	5
2:05:00	57	26	5
2:06:00	57	26	5
2:07:00	58	26	5
2:08:00	58	26	5
2:09:00	58	26	5
2:10:00	58	26	5
2:11:00	59	26	5
2:12:00	59	25	5
2:13:00	59	25	5
2:14:00	60	25	5
2:15:00	60	25	5
2:16:00	60	25	5
2:17:00	60	25	5
2:18:00	60	25	5
2:19:00	60	25	5
2:20:00	60	26	5
2:21:00	60	26	5
2:22:00	60	26	5
2:23:00	60	25	5
2:24:00	60	25	5
2:25:00	60	25	5
2:26:00	61	25	5
2:27:00	60	25	5
2:28:00	60	25	5
2:29:00	60	25	5
2:30:00	60	25	5
2:31:00	60	25	5
2:32:00	60	25	5
2:33:00	60	25	5
2:34:00	60	25	5
2:35:00	60	25	5
2:36:00	60	25	5
2:37:00	60	25	5
2:38:00	60	25	5
2:39:00	60	25	5
2:40:00	60	25	5
2:41:00	59	25	5
2:42:00	59	25	5
2:43:00	59	25	5
2:44:00	58	25	5
2:45:00	58	25	5
2:46:00	58	25	5
2:47:00	58	25	5
2:48:00	58	26	5
2:49:00	58	26	5
2:50:00	58	26	5
2:51:00	58	26	5
2:52:00	58	26	5
2:53:00	58	26	5
2:54:00	58	26	5
2:55:00	58	26	5
2:56:00	59	26	5
2:57:00	59	25	5
2:58:00	59	25	5
2:59:00	59	25	5
3:00:00	59	25	5
3:01:00	59	25	5
3:02:00	59	25	5
3:03:00	59	26	5
3:04:00	59	26	5
3:05:00	59	26	5
3:06:00	59	26	5
3:07:00	59	26	5
3:08:00	60	26	5
3:09:00	60	26	5
3:10:00	60	26	5
3:11:00	60	25	5
3:12:00	60	25	5
3:13:00	60	25	5
3:14:00	60	25	5
3:15:00	60	25	5
3:16:00	59	25	5
3:17:00	59	25	5
3:18:00	59	25	5
3:19:00	59	25	5
3:20:00	59	25	5
3:21:00	59	25	5
3:22:00	59	25	5
3:23:00	59	25	5
3:24:00	59	25	5
3:25:00	59	25	5
3:26:00	59	25	5
3:27:00	59	25	5
3:28:00	59	25	5
3:29:00	59	25	5
3:30:00	59	25	5
3:31:00	59	25	5
3:32:00	58	25	5
3:33:00	59	25	5
3:34:00	58	25	5
3:35:00	59	26	5
3:36:00	59	26	5
3:37:00	59	26	5
3:38:00	59	26	5
3:39:00	59	26	5
3:40:00	59	26	5
3:41:00	59	26	5
3:42:00	59	26	5
3:43:00	59	26	5
3:44:00	59	26	5
3:45:00	59	25	5
3:46:00	59	25	5
3:47:00	59	25	5
3:48:00	59	26	5
3:49:00	59	26	5
3:50:00	59	26	5
3:51:00	59	26	5
3:52:00	59	26	5
3:53:00	59	26	5
3:54:00	59	26	5
3:55:00	59	26	5
3:56:00	60	26	5
3:57:00	60	25	5
3:58:00	60	25	5
3:59:00	59	25	5
4:00:00	59	25	5
4:01:00	59	25	5
4:02:00	59	25	5
4:03:00	59	25	5
4:04:00	59	25	5
4:05:00	59	25	5
4:06:00	59	25	5
4:07:00	59	25	5
4:08:00	59	25	5
4:09:00	59	25	5
4:10:00	59	25	5
4:11:00	59	25	5
4:12:00	59	25	5
4:13:00	59	25	5
4:14:00	59	25	5
4:15:00	59	25	5
4:16:00	59	25	5
4:17:00	59	25	5
4:18:00	59	25	5
4:19:00	59	25	5
4:20:00	59	25	5
4:21:00	59	26	5
4:22:00	59	26	5
4:23:00	59	26	5
4:24:00	59	26	5
4:25:00	59	26	5
4:26:00	59	26	5
4:27:00	59	25	5
4:28:00	59	25	5
4:29:00	59	25	5
4:30:00	59	25	5
4:31:00	59	25	5
4:32:00	59	25	5
4:33:00	59	26	5
4:34:00	59	25	5
4:35:00	59	26	5
4:36:00	59	26	5
4:37:00	59	26	5
4:38:00	59	26	5
4:39:00	59	26	5
4:40:00	59	26	5
4:41:00	60	25	5
4:42:00	60	25	5
4:43:00	60	25	5
4:44:00	59	25	5
4:45:00	59	25	5
4:46:00	59	25	5
4:47:00	59	25	5
4:48:00	59	25	5
4:49:00	59	25	5
4:50:00	59	25	5
4:51:00	59	25	5
4:52:00	59	25	5
4:53:00	59	25	5
4:54:00	59	25	5
4:55:00	59	25	6
4:56:00	59	25	6
4:57:00	59	25	6
4:58:00	59	25	6
4:59:00	59	25	6
5:00:00	59	25	6
5:01:00	59	25	6
5:02:00	59	25	6
5:03:00	59	25	6
5:04:00	59	25	6
5:05:00	59	25	6
5:06:00	59	25	6
5:07:00	59	25	6
5:08:00	59	25	6
5:09:00	59	26	6
5:10:00	59	26	12
5:11:00	59	25	12
5:12:00	59	25	12
5:13:00	59	25	12
5:14:00	59	25	12
5:15:00	59	25	5
5:16:00	59	25	5
5:17:00	59	25	5
5:18:00	59	25	5
5:19:00	59	25	5
5:20:00	59	25	5
5:21:00	59	25	5
5:22:00	59	26	5
5:23:00	59	26	5
5:24:00	59	25	5
5:25:00	59	25	17
5:26:00	59	25	14
5:27:00	60	25	14
5:28:00	60	25	14
5:29:00	60	25	14
5:30:00	59	25	5
5:31:00	59	25	5
5:32:00	59	25	5
5:33:00	59	25	5
5:34:00	59	25	5
5:35:00	59	25	5
5:36:00	59	25	5
5:37:00	59	25	5
5:38:00	59	25	5
5:39:00	59	25	5
5:40:00	59	25	25
5:41:00	59	25	19
5:42:00	59	25	19
5:43:00	59	25	19
5:44:00	59	25	19
5:45:00	59	25	10
5:46:00	59	25	10
5:47:00	59	25	10
5:48:00	59	26	10
5:49:00	59	26	10
5:50:00	59	26	10
5:51:00	59	26	10
5:52:00	59	26	10
5:53:00	59	26	10
5:54:00	59	26	10
5:55:00	59	26	31
5:56:00	59	26	24
5:57:00	59	26	24
5:58:00	59	26	24
5:59:00	59	26	24
6:00:00	59	26	14
6:01:00	59	26	14
6:02:00	59	26	14
6:03:00	59	26	14
6:04:00	60	26	14
6:05:00	60	26	14
6:06:00	60	26	14
6:07:00	60	25	14
6:08:00	60	25	14
6:09:00	60	25	14
6:10:00	60	25	55
6:11:00	60	25	38
6:12:00	60	25	37
6:13:00	60	25	37
6:14:00	60	25	37
6:15:00	60	25	28
6:16:00	60	25	28
6:17:00	60	25	28
6:18:00	60	25	28
6:19:00	60	25	28
6:20:00	60	25	28
6:21:00	60	25	28
6:22:00	60	25	28
6:23:00	60	25	28
6:24:00	60	25	28
6:25:00	60	25	111
6:26:00	60	25	78
6:27:00	60	25	74
6:28:00	59	25	74
6:29:00	59	25	75
6:30:00	59	25	62
6:31:00	59	25	62
6:32:00	59	25	64
6:33:00	59	25	64
6:34:00	59	25	64
6:35:00	59	25	64
6:36:00	59	25	63
6:37:00	59	25	63
6:38:00	59	25	63
6:39:00	58	25	63
6:40:00	58	26	4
6:41:00	58	25	6
6:42:00	58	26	3
6:43:00	58	26	3
6:44:00	58	26	3
6:45:00	58	26	3
6:46:00	58	26	3
6:47:00	58	26	3
6:48:00	58	26	3
6:49:00	58	26	3
6:50:00	59	26	3
6:51:00	59	26	3
6:52:00	59	26	3
6:53:00	59	26	3
6:54:00	59	26	3
6:55:00	59	26	4
6:56:00	59	26	2
6:57:00	59	26	3
6:58:00	60	25	3
6:59:00	60	25	3
7:00:00	60	25	3
7:01:00	60	25	3
7:02:00	60	25	3
7:03:00	60	25	3
7:04:00	61	25	3
7:05:00	61	25	3
7:06:00	61	25	3
7:07:00	61	25	3
7:08:00	61	25	3
7:09:00	61	25	3
7:10:00	62	25	6
7:11:00	62	25	3
7:12:00	62	25	4
7:13:00	62	25	8
7:14:00	62	25	3
7:15:00	62	25	3
7:16:00	62	25	3
7:17:00	63	25	3
7:18:00	63	25	3
7:19:00	63	25	3
7:20:00	63	25	3
7:21:00	63	25	3
7:22:00	63	25	3
7:23:00	63	25	3
7:24:00	63	25	3
7:25:00	63	25	7
7:26:00	63	25	3
7:27:00	63	25	4
7:28:00	63	25	4
7:29:00	63	25	6
7:30:00	63	25	6
7:31:00	63	25	6
7:32:00	63	25	6
7:33:00	63	25	6
7:34:00	63	25	6
7:35:00	63	25	6
7:36:00	63	25	6
7:37:00	63	25	6
7:38:00	63	25	6
7:39:00	63	25	6
7:40:00	63	25	9
7:41:00	63	25	3
7:42:00	64	25	3
7:43:00	64	25	3
7:44:00	64	25	3
7:45:00	64	25	2
7:46:00	63	25	2
7:47:00	63	25	2
7:48:00	63	25	2
7:49:00	63	25	2
7:50:00	63	25	2
7:51:00	63	25	2
7:52:00	63	25	2
7:53:00	63	25	2
7:54:00	63	25	2
7:55:00	63	25	2
7:56:00	63	25	2
7:57:00	63	25	2
7:58:00	63	25	3
7:59:00	63	25	2
8:00:00	63	25	2
8:01:00	63	25	2
8:02:00	62	25	2
8:03:00	62	25	2
8:04:00	62	25	2
8:05:00	62	25	2
8:06:00	62	25	2
8:07:00	62	25	2
8:08:00	62	25	2
8:09:00	61	25	2
8:10:00	61	25	4
8:11:00	61	25	3
8:12:00	61	25	3
8:13:00	61	25	3
8:14:00	61	25	3
8:15:00	61	25	3
8:16:00	61	25	3
8:17:00	61	25	3
8:18:00	60	25	3
8:19:00	60	25	3
8:20:00	60	25	3
8:21:00	60	25	3
8:22:00	60	25	3
8:23:00	59	25	3
8:24:00	59	25	3
8:25:00	59	25	3
8:26:00	59	25	3
8:27:00	59	25	3
8:28:00	59	25	3
8:29:00	59	25	3
8:30:00	59	25	3
8:31:00	58	25	3
8:32:00	58	25	3
8:33:00	58	25	3
8:34:00	58	26	3
8:35:00	58	26	3
8:36:00	57	26	3
8:37:00	57	26	3
8:38:00	57	26	3
8:39:00	57	26	3
8:40:00	57	26	3
8:41:00	57	26	3
8:42:00	57	26	3
8:43:00	57	26	3
8:44:00	57	26	3
8:45:00	57	26	3
8:46:00	58	26	3
8:47:00	58	26	3
8:48:00	58	26	3
8:49:00	58	26	3
8:50:00	58	26	3
8:51:00	59	26	3
8:52:00	59	26	3
8:53:00	59	26	3
8:54:00	59	26	3
8:55:00	60	26	3
8:56:00	60	26	3
8:57:00	60	25	3
8:58:00	61	25	3
8:59:00	61	25	3
9:00:00	61	25	3
9:01:00	61	25	3
9:02:00	62	25	3
9:03:00	62	25	3
9:04:00	62	25	3
9:05:00	62	25	3
9:06:00	63	25	3
9:07:00	63	25	3
9:08:00	63	25	3
9:09:00	63	25	3
9:10:00	63	25	6
9:11:00	63	25	4
9:12:00	63	25	4
9:13:00	63	25	4
9:14:00	63	25	4
9:15:00	63	25	4
9:16:00	63	25	5
9:17:00	63	25	5
9:18:00	63	25	5
9:19:00	62	25	5
9:20:00	62	25	5
9:21:00	62	25	5
9:22:00	62	25	5
9:23:00	62	25	5
9:24:00	61	25	5
9:25:00	61	25	5
9:26:00	61	25	4
9:27:00	61	25	4
9:28:00	61	25	4
9:29:00	61	25	4
9:30:00	60	25	4
9:31:00	60	25	4
9:32:00	60	25	4
9:33:00	60	25	4
9:34:00	60	25	4
9:35:00	59	25	4
9:36:00	59	25	4
9:37:00	59	25	4
9:38:00	59	25	4
9:39:00	59	25	4
9:40:00	58	25	5
9:41:00	58	25	3
9:42:00	58	26	3
9:43:00	58	26	3
9:44:00	58	26	3
9:45:00	58	26	4
9:46:00	58	26	4
9:47:00	58	26	4
9:48:00	57	26	4
9:49:00	57	26	4
9:50:00	57	26	4
9:51:00	57	26	4
9:52:00	57	26	4
9:53:00	57	26	4
9:54:00	57	26	4
9:55:00	57	26	3
9:56:00	57	26	3
9:57:00	58	26	3
9:58:00	58	26	3
9:59:00	58	26	3
10:00:00	58	26	3
10:01:00	59	26	3
10:02:00	59	26	3
10:03:00	59	26	3
10:04:00	59	26	3
10:05:00	60	26	3
10:06:00	60	26	3
10:07:00	60	26	3
10:08:00	61	26	3
10:09:00	61	26	3
10:10:00	61	26	8
10:11:00	61	25	4
10:12:00	62	25	5
10:13:00	62	25	3
10:14:00	62	25	4
10:15:00	62	25	4
10:16:00	63	25	4
10:17:00	63	25	4
10:18:00	63	25	4
10:19:00	63	25	3
10:20:00	63	25	3
10:21:00	63	25	3
10:22:00	63	25	3
10:23:00	63	25	3
10:24:00	63	25	3
10:25:00	63	25	5
10:26:00	63	25	4
10:27:00	62	25	4
10:28:00	62	25	4
10:29:00	62	25	4
10:30:00	62	25	4
10:31:00	62	25	4
10:32:00	62	25	4
10:33:00	62	25	4
10:34:00	61	25	4
10:35:00	61	25	4
10:36:00	61	25	4
10:37:00	61	25	4
10:38:00	61	25	4
10:39:00	60	25	4
10:40:00	60	25	6
10:41:00	60	25	4
10:42:00	60	25	4
10:43:00	60	25	4
10:44:00	60	25	3
10:45:00	60	25	4
10:46:00	59	25	4
10:47:00	59	25	4
10:48:00	59	25	4
10:49:00	59	25	4
10:50:00	59	25	4
10:51:00	58	25	4
10:52:00	58	25	4
10:53:00	58	26	4
10:54:00	58	26	4
10:55:00	58	26	5
10:56:00	58	26	5
10:57:00	58	26	5
10:58:00	58	26	4
10:59:00	58	26	3
11:00:00	58	26	3
11:01:00	58	26	3
11:02:00	58	26	3
11:03:00	58	26	3
11:04:00	58	26	3
11:05:00	58	26	4
11:06:00	58	26	4
11:07:00	58	26	5
11:08:00	58	26	6
11:09:00	58	26	5
11:10:00	58	26	3
11:11:00	58	26	3
11:12:00	58	26	3
11:13:00	59	26	3
11:14:00	59	26	3
11:15:00	59	26	3
11:16:00	59	26	3
11:17:00	60	26	3
11:18:00	60	26	3
11:19:00	60	26	3
11:20:00	60	26	3
11:21:00	61	26	3
11:22:00	61	25	3
11:23:00	61	25	3
11:24:00	62	25	3
11:25:00	62	25	4
11:26:00	62	25	3
11:27:00	62	25	5
11:28:00	62	25	5
11:29:00	62	25	4
11:30:00	63	25	3
11:31:00	63	25	3
11:32:00	63	25	3
11:33:00	63	25	3
11:34:00	62	25	3
11:35:00	62	25	3
11:36:00	62	25	3
11:37:00	62	25	3
11:38:00	62	25	3
11:39:00	62	25	3
11:40:00	62	25	3
11:41:00	62	25	3
11:42:00	62	25	3
11:43:00	62	25	3
11:44:00	62	25	3
11:45:00	61	25	3
11:46:00	61	25	3
11:47:00	61	25	3
11:48:00	61	25	3
11:49:00	61	25	3
11:50:00	60	25	3
11:51:00	60	25	3
11:52:00	60	25	3
11:53:00	60	25	3
11:54:00	60	25	3
11:55:00	60	25	4
11:56:00	59	25	3
11:57:00	59	25	3
11:58:00	59	25	3
11:59:00	59	25	3
12:00:00	59	26	3
12:01:00	59	25	3
12:02:00	59	25	3
12:03:00	58	26	3
12:04:00	58	26	3
12:05:00	58	26	3
12:06:00	58	26	3
12:07:00	58	26	3
12:08:00	58	26	3
12:09:00	58	26	3
12:10:00	57	26	3
12:11:00	57	26	3
12:12:00	58	26	3
12:13:00	58	26	3
12:14:00	58	26	3
12:15:00	58	26	3
12:16:00	58	26	3
12:17:00	58	26	3
12:18:00	58	26	3
12:19:00	58	26	3
12:20:00	58	26	3
12:21:00	58	26	4
12:22:00	58	26	3
12:23:00	59	26	3
12:24:00	59	26	3
12:25:00	59	26	3
12:26:00	59	26	3
12:27:00	60	26	3
12:28:00	60	25	3
12:29:00	60	25	3
12:30:00	60	25	3
12:31:00	61	25	3
12:32:00	61	25	3
12:33:00	61	25	3
12:34:00	61	25	3
12:35:00	62	25	3
12:36:00	62	25	3
12:37:00	62	25	3
12:38:00	62	25	3
12:39:00	62	25	3
12:40:00	62	25	6
12:41:00	62	25	5
12:42:00	62	25	5
12:43:00	62	25	5
12:44:00	63	25	5
12:45:00	62	25	5
12:46:00	62	25	5
12:47:00	62	25	5
12:48:00	62	25	4
12:49:00	62	25	4
12:50:00	62	25	4
12:51:00	62	25	4
12:52:00	62	25	4
12:53:00	61	25	4
12:54:00	61	25	4
12:55:00	61	25	12
12:56:00	61	25	6
12:57:00	61	25	6
12:58:00	61	25	5
12:59:00	61	25	6
13:00:00	60	25	6
13:01:00	60	25	6
13:02:00	60	25	6
13:03:00	60	25	6
13:04:00	60	25	6
13:05:00	59	25	6
13:06:00	59	25	6
13:07:00	59	25	6
13:08:00	59	25	6
13:09:00	59	25	6
13:10:00	59	25	4
13:11:00	59	25	4
13:12:00	58	25	4
13:13:00	58	25	4
13:14:00	58	25	3
13:15:00	58	26	3
13:16:00	58	26	3
13:17:00	58	26	3
13:18:00	58	26	3
13:19:00	58	26	3
13:20:00	58	26	3
13:21:00	57	26	3
13:22:00	57	26	3
13:23:00	57	26	3
13:24:00	57	26	3
13:25:00	57	26	11
13:26:00	58	26	4
13:27:00	58	26	4
13:28:00	58	26	4
13:29:00	58	26	4
13:30:00	58	26	5
13:31:00	58	26	5
13:32:00	59	26	5
13:33:00	59	26	6
13:34:00	59	26	6
13:35:00	59	26	7
13:36:00	59	26	7
13:37:00	60	26	7
13:38:00	60	26	7
13:39:00	60	26	7
13:40:00	61	26	5
13:41:00	61	25	5
13:42:00	61	25	5
13:43:00	61	25	5
13:44:00	62	25	6
13:45:00	62	25	8
13:46:00	62	25	12
13:47:00	62	25	10
13:48:00	62	25	6
13:49:00	62	25	5
13:50:00	62	25	5
13:51:00	62	25	5
13:52:00	62	25	5
13:53:00	62	25	4
13:54:00	62	25	4
13:55:00	62	25	6
13:56:00	62	25	6
13:57:00	62	25	5
13:58:00	62	25	4
13:59:00	62	25	4
14:00:00	62	25	4
14:01:00	62	25	4
14:02:00	61	25	4
14:03:00	61	25	4
14:04:00	61	25	4
14:05:00	61	25	4
14:06:00	61	25	4
14:07:00	61	25	4
14:08:00	60	25	4
14:09:00	60	25	4
14:10:00	60	25	8
14:11:00	60	25	7
14:12:00	60	25	11
14:13:00	60	25	10
14:14:00	60	25	9
14:15:00	59	25	10
14:16:00	59	25	10
14:17:00	59	25	10
14:18:00	59	25	10
14:19:00	59	25	10
14:20:00	58	25	10
14:21:00	58	25	10
14:22:00	58	25	10
14:23:00	58	26	10
14:24:00	58	26	11
14:25:00	58	26	7
14:26:00	58	26	5
14:27:00	58	26	5
14:28:00	58	26	5
14:29:00	58	26	5
14:30:00	58	26	5
14:31:00	58	26	5
14:32:00	58	26	5
14:33:00	58	26	5
14:34:00	58	26	5
14:35:00	58	26	6
14:36:00	58	26	6
14:37:00	58	26	7
14:38:00	58	26	7
14:39:00	58	26	8
14:40:00	58	26	4
14:41:00	59	26	4
14:42:00	59	26	4
14:43:00	59	26	4
14:44:00	59	26	4
14:45:00	60	26	4
14:46:00	60	26	4
14:47:00	60	26	4
14:48:00	60	26	4
14:49:00	61	26	4
14:50:00	61	26	4
14:51:00	61	25	5
14:52:00	61	25	4
14:53:00	61	25	4
14:54:00	62	25	4
14:55:00	62	25	6
14:56:00	62	25	6
14:57:00	62	25	6
14:58:00	62	25	6
14:59:00	62	25	6
15:00:00	62	25	5
15:01:00	62	25	5
15:02:00	62	25	5
15:03:00	62	25	5
15:04:00	62	25	4
15:05:00	62	25	4
15:06:00	62	25	4
15:07:00	62	25	4
15:08:00	62	25	4
15:09:00	62	25	4
15:10:00	61	25	4
15:11:00	61	25	4
15:12:00	61	25	4
15:13:00	61	25	4
15:14:00	61	25	4
15:15:00	61	25	4
15:16:00	61	25	4
15:17:00	60	25	4
15:18:00	60	25	4
15:19:00	60	25	4
15:20:00	60	25	4
15:21:00	60	25	4
15:22:00	59	25	4
15:23:00	59	25	4
15:24:00	59	25	4
15:25:00	59	25	4
15:26:00	59	25	4
15:27:00	59	25	4
15:28:00	59	25	4
15:29:00	59	25	4
15:30:00	58	25	4
15:31:00	58	25	4
15:32:00	58	25	4
15:33:00	58	26	4
15:34:00	58	26	4
15:35:00	58	26	4
15:36:00	58	26	4
15:37:00	58	26	4
15:38:00	58	26	4
15:39:00	57	26	4
15:40:00	58	26	5
15:41:00	58	26	3
15:42:00	58	26	3
15:43:00	58	26	3
15:44:00	58	26	3
15:45:00	58	26	3
15:46:00	58	26	3
15:47:00	58	26	3
15:48:00	58	26	3
15:49:00	59	26	3
15:50:00	59	26	3
15:51:00	59	26	3
15:52:00	59	26	3
15:53:00	59	26	3
15:54:00	60	26	3
15:55:00	60	26	3
15:56:00	60	26	3
15:57:00	60	25	3
15:58:00	61	25	3
15:59:00	61	25	3
16:00:00	61	25	4
16:01:00	61	25	4
16:02:00	62	25	3
16:03:00	62	25	4
16:04:00	62	25	4
16:05:00	62	25	4
16:06:00	62	25	3
16:07:00	62	25	4
16:08:00	62	25	3
16:09:00	62	25	3
16:10:00	62	25	5
16:11:00	62	25	5
16:12:00	62	25	4
16:13:00	62	25	4
16:14:00	62	25	4
16:15:00	62	25	4
16:16:00	62	25	4
16:17:00	62	25	4
16:18:00	61	25	4
16:19:00	61	25	4
16:20:00	61	25	4
16:21:00	61	25	4
16:22:00	61	25	4
16:23:00	61	25	4
16:24:00	61	25	4
16:25:00	60	25	4
16:26:00	60	25	4
16:27:00	60	25	4
16:28:00	60	25	4
16:29:00	60	25	4
16:30:00	60	25	4
16:31:00	60	25	4
16:32:00	59	25	4
16:33:00	59	25	4
16:34:00	59	25	4
16:35:00	59	25	4
16:36:00	59	25	4
16:37:00	58	26	4
16:38:00	58	26	3
16:39:00	58	26	3
16:40:00	58	26	3
16:41:00	58	26	3
16:42:00	58	26	3
16:43:00	58	26	3
16:44:00	58	26	3
16:45:00	58	26	3
16:46:00	58	26	3
16:47:00	58	26	3
16:48:00	57	26	3
16:49:00	58	26	3
16:50:00	57	26	3
16:51:00	57	26	3
16:52:00	58	26	3
16:53:00	58	26	3
16:54:00	58	26	3
16:55:00	58	26	3
16:56:00	58	26	3
16:57:00	58	26	3
16:58:00	58	26	3
16:59:00	59	26	3
17:00:00	59	26	3
17:01:00	59	26	3
17:02:00	59	26	3
17:03:00	60	26	3
17:04:00	60	26	3
17:05:00	60	26	3
17:06:00	60	26	3
17:07:00	61	26	3
17:08:00	61	26	3
17:09:00	61	25	3
17:10:00	61	25	4
17:11:00	62	25	4
17:12:00	62	25	3
17:13:00	62	25	3
17:14:00	62	25	3
17:15:00	62	25	4
17:16:00	62	25	3
17:17:00	62	25	3
17:18:00	62	25	3
17:19:00	62	25	3
17:20:00	62	25	3
17:21:00	62	25	3
17:22:00	62	25	3
17:23:00	62	25	3
17:24:00	62	25	3
17:25:00	62	25	3
17:26:00	62	25	3
17:27:00	61	25	3
17:28:00	61	25	3
17:29:00	61	25	3
17:30:00	61	25	3
17:31:00	61	25	3
17:32:00	61	25	3
17:33:00	61	25	3
17:34:00	60	25	3
17:35:00	60	25	3
