Repository: ProgWizer/parser

File: project-root/data/Data Acquisition/Data Acquisition/2002 year (647)/Con 2 Kogalym G1900+0.8%TDF-1 (54C).txt
--Test Summary--
Full Path and File Name	
Instrument Name	7222 #2
Instrument Type	Consistometer
Instrument Serial Number	128
Test Start Date	20.09.2002
Test Start Time	18:23:13
Test Stop Date	21.09.2002
Test Stop Time	11:51:46
Test Length	17:28:33
Final Sample Time Offset	17:28:00
Controller Schedule Name	
Sampling Period	60 seconds
Comments	MPa: 13(30min) T:54(30min)
Information	WellID	
Information	Customer	Kogalym
Information	CementClass	G
Information	CementMfr	Dyckerhoff
Information	Additives	0.8%TDF-1
Information	Density	1900
Information	BHCT	54
Information	BHST	64
Information	FluidLoss	
Information	JobType	Liner cementing job
Calculated Value	Thickening_Time	4:07:00
Calculated Value	Setting Time	N/A
Initial Temperature (°C)	24 °C
Final Temperature (°C)	24 °C
Initial Pressure (MPa)	2 MPa
Final Pressure (MPa)	12 MPa
Initial Consistency (Bc)	3 Bc
Final Consistency (Bc)	81 Bc
--Data--
Time (HH:MM:SS)	Temperature (°C)	Pressure (MPa)	Consistency (Bc)
0:00:00	24	2	3
0:01:00	24	2	3
0:02:00	24	3	3
0:03:00	25	3	3
0:04:00	25	4	3
0:05:00	25	5	3
0:06:00	26	5	3
0:07:00	26	6	3
0:08:00	27	6	3
0:09:00	28	7	3
0:10:00	29	7	3
0:11:00	30	8	3
0:12:00	32	8	3
0:13:00	33	8	3
0:14:00	34	9	3
0:15:00	36	9	3
0:16:00	37	9	3
0:17:00	39	9	3
0:18:00	40	10	3
0:19:00	42	10	3
0:20:00	43	11	4
0:21:00	45	11	3
0:22:00	46	11	3
0:23:00	47	11	4
0:24:00	49	12	4
0:25:00	50	12	4
0:26:00	51	12	4
0:27:00	52	13	4
0:28:00	53	13	4
0:29:00	54	14	4
0:30:00	55	14	4
0:31:00	56	14	3
0:32:00	57	14	3
0:33:00	57	14	3
0:34:00	58	14	3
0:35:00	58	13	4
0:36:00	59	13	4
0:37:00	59	13	3
0:38:00	59	13	3
0:39:00	59	13	3
0:40:00	59	13	3
0:41:00	58	13	3
0:42:00	58	13	3
0:43:00	58	13	3
0:44:00	57	13	3
0:45:00	56	13	3
0:46:00	56	13	3
0:47:00	55	13	3
0:48:00	55	13	3
0:49:00	54	13	3
0:50:00	54	13	3
0:51:00	53	14	3
0:52:00	53	14	3
0:53:00	53	14	3
0:54:00	53	14	3
0:55:00	53	14	3
0:56:00	53	14	3
0:57:00	53	14	3
0:58:00	53	14	3
0:59:00	53	14	3
1:00:00	53	14	3
1:01:00	53	14	3
1:02:00	54	14	3
1:03:00	54	14	3
1:04:00	54	14	3
1:05:00	54	14	3
1:06:00	55	14	3
1:07:00	55	14	3
1:08:00	55	14	3
1:09:00	55	14	3
1:10:00	55	14	3
1:11:00	55	14	3
1:12:00	55	14	3
1:13:00	55	14	3
1:14:00	55	14	3
1:15:00	55	13	3
1:16:00	55	14	3
1:17:00	55	14	3
1:18:00	55	14	3
1:19:00	55	13	3
1:20:00	55	13	3
1:21:00	55	13	3
1:22:00	55	13	3
1:23:00	54	14	3
1:24:00	54	13	3
1:25:00	54	13	3
1:26:00	54	14	3
1:27:00	54	14	3
1:28:00	54	14	3
1:29:00	54	14	3
1:30:00	54	14	3
1:31:00	54	14	3
1:32:00	54	14	3
1:33:00	54	14	3
1:34:00	54	14	3
1:35:00	54	14	3
1:36:00	54	14	3
1:37:00	54	14	3
1:38:00	54	14	3
1:39:00	54	14	4
1:40:00	54	14	4
1:41:00	54	14	4
1:42:00	54	14	4
1:43:00	54	14	4
1:44:00	54	14	4
1:45:00	55	14	4
1:46:00	55	14	4
1:47:00	55	14	4
1:48:00	55	14	4
1:49:00	54	14	4
1:50:00	55	14	4
1:51:00	55	14	4
1:52:00	54	14	3
1:53:00	55	14	3
1:54:00	54	14	3
1:55:00	54	14	3
1:56:00	54	14	3
1:57:00	55	14	3
1:58:00	54	14	3
1:59:00	54	14	3
2:00:00	54	14	3
2:01:00	54	14	3
2:02:00	54	14	3
2:03:00	54	14	3
2:04:00	54	14	3
2:05:00	54	14	3
2:06:00	54	14	3
2:07:00	54	14	3
2:08:00	54	14	3
2:09:00	54	14	3
2:10:00	54	14	3
2:11:00	54	14	3
2:12:00	54	14	3
2:13:00	54	14	3
2:14:00	54	14	3
2:15:00	54	14	3
2:16:00	54	14	3
2:17:00	54	14	3
2:18:00	54	14	3
2:19:00	54	14	3
2:20:00	54	14	3
2:21:00	54	14	3
2:22:00	54	14	3
2:23:00	54	14	3
2:24:00	54	14	3
2:25:00	54	14	3
2:26:00	54	14	3
2:27:00	54	14	3
2:28:00	54	14	3
2:29:00	54	14	3
2:30:00	54	14	3
2:31:00	54	14	3
2:32:00	54	14	3
2:33:00	54	14	3
2:34:00	54	14	3
2:35:00	54	14	3
2:36:00	54	14	3
2:37:00	54	14	3
2:38:00	54	14	3
2:39:00	54	14	3
2:40:00	54	14	3
2:41:00	54	14	3
2:42:00	54	14	3
2:43:00	54	14	3
2:44:00	54	14	3
2:45:00	54	14	3
2:46:00	54	14	3
2:47:00	54	14	3
2:48:00	54	14	3
2:49:00	54	14	3
2:50:00	54	14	3
2:51:00	55	14	3
2:52:00	54	14	3
2:53:00	54	14	3
2:54:00	54	14	3
2:55:00	54	14	3
2:56:00	54	14	3
2:57:00	54	14	4
2:58:00	54	14	4
2:59:00	54	14	4
3:00:00	54	14	4
3:01:00	54	14	4
3:02:00	54	14	4
3:03:00	54	14	4
3:04:00	54	14	5
3:05:00	54	13	6
3:06:00	54	14	6
3:07:00	54	14	6
3:08:00	55	13	7
3:09:00	55	13	8
3:10:00	55	14	8
3:11:00	55	13	8
3:12:00	55	13	9
3:13:00	55	13	9
3:14:00	55	13	10
3:15:00	54	13	11
3:16:00	55	13	11
3:17:00	55	13	12
3:18:00	55	13	12
3:19:00	55	13	12
3:20:00	55	13	13
3:21:00	54	13	14
3:22:00	55	13	14
3:23:00	55	13	14
3:24:00	54	13	15
3:25:00	55	13	15
3:26:00	55	13	18
3:27:00	55	13	19
3:28:00	55	13	20
3:29:00	55	13	21
3:30:00	55	13	22
3:31:00	55	13	23
3:32:00	55	13	23
3:33:00	55	13	24
3:34:00	55	13	25
3:35:00	55	13	25
3:36:00	55	13	26
3:37:00	55	13	27
3:38:00	55	13	27
3:39:00	55	13	28
3:40:00	55	13	29
3:41:00	55	13	30
3:42:00	54	13	31
3:43:00	54	13	32
3:44:00	55	13	34
3:45:00	54	13	35
3:46:00	54	13	36
3:47:00	55	13	38
3:48:00	54	13	38
3:49:00	54	13	38
3:50:00	54	13	40
3:51:00	54	13	43
3:52:00	54	13	42
3:53:00	55	13	45
3:54:00	54	13	47
3:55:00	54	13	49
3:56:00	54	13	51
3:57:00	55	13	52
3:58:00	55	13	54
3:59:00	55	13	56
4:00:00	55	13	58
4:01:00	54	13	59
4:02:00	54	13	61
4:03:00	55	13	64
4:04:00	54	13	66
4:05:00	54	13	68
4:06:00	54	13	71
4:07:00	54	13	73
4:08:00	54	13	76
4:09:00	54	13	78
4:10:00	54	13	85
4:11:00	54	13	100
4:12:00	54	13	44
4:13:00	55	13	44
4:14:00	55	13	44
4:15:00	55	13	44
4:16:00	55	13	44
4:17:00	55	13	43
4:18:00	56	13	43
4:19:00	56	13	43
4:20:00	56	13	43
4:21:00	56	13	43
4:22:00	56	13	43
4:23:00	57	13	43
4:24:00	57	13	44
4:25:00	57	13	44
4:26:00	57	13	44
4:27:00	57	13	43
4:28:00	57	13	43
4:29:00	58	13	43
4:30:00	58	13	43
4:31:00	58	13	43
4:32:00	58	13	43
4:33:00	58	13	43
4:34:00	58	13	43
4:35:00	58	13	43
4:36:00	58	13	43
4:37:00	58	13	43
4:38:00	58	13	43
4:39:00	58	13	43
4:40:00	58	13	43
4:41:00	58	13	43
4:42:00	58	13	43
4:43:00	58	13	43
4:44:00	58	13	43
4:45:00	59	13	43
4:46:00	59	13	43
4:47:00	59	13	43
4:48:00	58	13	43
4:49:00	59	13	43
4:50:00	58	13	43
4:51:00	58	13	44
4:52:00	59	13	44
4:53:00	58	13	44
4:54:00	58	13	44
4:55:00	58	13	44
4:56:00	58	13	45
4:57:00	58	13	45
4:58:00	58	13	45
4:59:00	58	13	45
5:00:00	58	13	45
5:01:00	58	13	45
5:02:00	58	13	45
5:03:00	58	13	45
5:04:00	58	13	45
5:05:00	58	13	46
5:06:00	58	13	46
5:07:00	58	13	45
5:08:00	58	13	45
5:09:00	58	13	46
5:10:00	58	13	46
5:11:00	58	13	46
5:12:00	57	13	46
5:13:00	57	13	46
5:14:00	57	13	46
5:15:00	57	13	46
5:16:00	57	13	47
5:17:00	57	13	47
5:18:00	57	13	47
5:19:00	57	13	47
5:20:00	57	13	47
5:21:00	57	13	47
5:22:00	57	13	47
5:23:00	56	13	47
5:24:00	56	13	49
5:25:00	56	13	49
5:26:00	56	13	45
5:27:00	56	13	45
5:28:00	56	13	45
5:29:00	56	13	45
5:30:00	56	13	46
5:31:00	56	13	47
5:32:00	56	13	47
5:33:00	55	13	48
5:34:00	55	13	48
5:35:00	55	13	48
5:36:00	55	13	48
5:37:00	55	13	47
5:38:00	55	13	47
5:39:00	55	13	47
5:40:00	55	13	47
5:41:00	54	13	47
5:42:00	54	13	47
5:43:00	54	13	47
5:44:00	54	13	47
5:45:00	54	13	47
5:46:00	54	13	47
5:47:00	54	13	47
5:48:00	54	13	47
5:49:00	54	13	47
5:50:00	53	13	47
5:51:00	53	13	47
5:52:00	53	13	47
5:53:00	53	13	47
5:54:00	53	13	47
5:55:00	53	13	47
5:56:00	53	13	47
5:57:00	53	13	47
5:58:00	53	13	47
5:59:00	52	13	47
6:00:00	52	13	47
6:01:00	52	13	47
6:02:00	52	13	47
6:03:00	52	13	60
6:04:00	52	13	57
6:05:00	52	13	56
6:06:00	52	13	51
6:07:00	52	13	50
6:08:00	51	13	50
6:09:00	51	13	53
6:10:00	51	13	55
6:11:00	51	13	55
6:12:00	51	13	55
6:13:00	51	13	58
6:14:00	51	13	56
6:15:00	51	13	56
6:16:00	51	13	48
6:17:00	50	13	48
6:18:00	50	13	48
6:19:00	50	13	48
6:20:00	50	13	48
6:21:00	50	13	47
6:22:00	50	13	47
6:23:00	50	13	50
6:24:00	50	13	49
6:25:00	50	13	49
6:26:00	49	13	49
6:27:00	49	13	49
6:28:00	49	13	49
6:29:00	49	13	49
6:30:00	49	13	47
6:31:00	49	13	47
6:32:00	49	13	47
6:33:00	49	13	47
6:34:00	49	13	47
6:35:00	48	13	47
6:36:00	48	13	47
6:37:00	48	13	48
6:38:00	48	13	48
6:39:00	48	13	48
6:40:00	48	13	48
6:41:00	48	13	48
6:42:00	48	13	48
6:43:00	48	13	48
6:44:00	48	13	48
6:45:00	47	13	48
6:46:00	47	13	48
6:47:00	47	13	48
6:48:00	47	13	48
6:49:00	47	13	48
6:50:00	47	13	49
6:51:00	47	13	49
6:52:00	47	13	55
6:53:00	47	13	68
6:54:00	47	13	62
6:55:00	47	13	60
6:56:00	46	13	59
6:57:00	46	13	59
6:58:00	46	13	60
6:59:00	46	13	62
7:00:00	46	13	66
7:01:00	46	13	67
7:02:00	46	13	69
7:03:00	46	13	68
7:04:00	46	13	69
7:05:00	46	13	69
7:06:00	46	13	68
7:07:00	45	13	68
7:08:00	45	13	68
7:09:00	45	13	60
7:10:00	45	13	62
7:11:00	45	13	63
7:12:00	45	13	62
7:13:00	45	13	63
7:14:00	45	13	65
7:15:00	45	13	65
7:16:00	45	13	65
7:17:00	45	13	66
7:18:00	44	13	66
7:19:00	44	13	65
7:20:00	44	13	62
7:21:00	44	13	61
7:22:00	44	13	60
7:23:00	44	13	59
7:24:00	44	13	59
7:25:00	44	13	58
7:26:00	44	13	60
7:27:00	44	13	62
7:28:00	44	13	67
7:29:00	43	13	67
7:30:00	43	13	65
7:31:00	43	13	64
7:32:00	43	13	63
7:33:00	43	13	62
7:34:00	43	13	64
7:35:00	43	13	71
7:36:00	43	13	69
7:37:00	43	13	70
7:38:00	43	13	68
7:39:00	43	13	77
7:40:00	43	13	75
7:41:00	43	13	72
7:42:00	43	13	67
7:43:00	42	13	53
7:44:00	42	13	53
7:45:00	42	13	54
7:46:00	42	13	54
7:47:00	42	13	54
7:48:00	42	13	54
7:49:00	42	13	54
7:50:00	42	13	54
7:51:00	42	13	55
7:52:00	42	13	55
7:53:00	42	13	54
7:54:00	42	13	54
7:55:00	42	13	54
7:56:00	41	13	56
7:57:00	41	13	56
7:58:00	41	13	56
7:59:00	41	13	56
8:00:00	41	13	57
8:01:00	41	13	55
8:02:00	41	13	57
8:03:00	41	13	54
8:04:00	41	13	53
8:05:00	41	13	53
8:06:00	41	13	55
8:07:00	41	13	57
8:08:00	41	13	56
8:09:00	41	13	57
8:10:00	40	13	57
8:11:00	40	13	57
8:12:00	40	13	57
8:13:00	40	13	57
8:14:00	40	13	56
8:15:00	40	13	55
8:16:00	40	13	55
8:17:00	40	13	48
8:18:00	40	13	50
8:19:00	40	13	50
8:20:00	40	13	50
8:21:00	40	13	50
8:22:00	40	13	50
8:23:00	40	13	49
8:24:00	40	13	49
8:25:00	40	13	50
8:26:00	39	13	50
8:27:00	39	13	50
8:28:00	39	13	49
8:29:00	39	13	50
8:30:00	39	13	50
8:31:00	39	13	50
8:32:00	39	13	50
8:33:00	39	13	50
8:34:00	39	13	50
8:35:00	39	13	51
8:36:00	39	13	51
8:37:00	39	13	50
8:38:00	39	13	50
8:39:00	39	13	49
8:40:00	39	13	47
8:41:00	39	13	47
8:42:00	38	13	47
8:43:00	38	13	47
8:44:00	38	13	47
8:45:00	38	13	47
8:46:00	38	14	62
8:47:00	38	13	67
8:48:00	38	13	65
8:49:00	38	13	65
8:50:00	38	13	63
8:51:00	38	13	63
8:52:00	38	13	66
8:53:00	38	13	66
8:54:00	38	13	66
8:55:00	38	13	66
8:56:00	38	13	66
8:57:00	38	13	61
8:58:00	38	13	58
8:59:00	37	13	62
9:00:00	37	13	62
9:01:00	37	13	63
9:02:00	37	13	71
9:03:00	37	13	67
9:04:00	37	13	63
9:05:00	37	13	60
9:06:00	37	13	60
9:07:00	37	13	62
9:08:00	37	13	61
9:09:00	37	13	65
9:10:00	37	13	63
9:11:00	37	13	63
9:12:00	37	13	61
9:13:00	37	13	61
9:14:00	37	13	64
9:15:00	37	13	67
9:16:00	37	13	71
9:17:00	37	13	71
9:18:00	37	13	71
9:19:00	36	13	66
9:20:00	36	13	64
9:21:00	36	13	63
9:22:00	36	13	64
9:23:00	36	13	62
9:24:00	36	13	62
9:25:00	36	13	60
9:26:00	36	13	61
9:27:00	36	13	52
9:28:00	36	13	51
9:29:00	36	13	50
9:30:00	36	13	50
9:31:00	36	13	50
9:32:00	36	13	50
9:33:00	36	13	50
9:34:00	36	13	49
9:35:00	36	13	49
9:36:00	36	13	49
9:37:00	36	13	49
9:38:00	36	13	49
9:39:00	35	13	49
9:40:00	35	13	49
9:41:00	35	13	49
9:42:00	35	13	50
9:43:00	35	13	51
9:44:00	35	13	50
9:45:00	35	13	50
9:46:00	35	13	50
9:47:00	35	13	50
9:48:00	35	13	50
9:49:00	35	13	49
9:50:00	35	13	49
9:51:00	35	13	49
9:52:00	35	13	51
9:53:00	35	13	50
9:54:00	35	13	49
9:55:00	35	13	49
9:56:00	35	13	49
9:57:00	35	13	49
9:58:00	35	13	49
9:59:00	35	13	49
10:00:00	35	13	48
10:01:00	34	13	49
10:02:00	34	13	49
10:03:00	34	13	49
10:04:00	34	13	48
10:05:00	34	13	48
10:06:00	34	13	48
10:07:00	34	13	48
10:08:00	34	13	48
10:09:00	34	13	48
10:10:00	34	13	48
10:11:00	34	13	49
10:12:00	34	13	49
10:13:00	34	13	49
10:14:00	34	13	49
10:15:00	34	13	49
10:16:00	34	13	49
10:17:00	34	13	51
10:18:00	34	13	52
10:19:00	34	13	54
10:20:00	34	13	56
10:21:00	34	13	58
10:22:00	34	13	59
10:23:00	34	13	62
10:24:00	33	13	64
10:25:00	34	13	64
10:26:00	33	13	63
10:27:00	33	13	68
10:28:00	33	13	65
10:29:00	33	13	65
10:30:00	33	13	64
10:31:00	33	13	68
10:32:00	33	13	77
10:33:00	33	13	74
10:34:00	33	13	62
10:35:00	33	13	67
10:36:00	33	13	74
10:37:00	33	13	68
10:38:00	33	13	77
10:39:00	33	13	69
10:40:00	33	13	67
10:41:00	33	13	69
10:42:00	33	13	78
10:43:00	33	13	81
10:44:00	33	13	76
10:45:00	33	13	68
10:46:00	33	13	62
10:47:00	33	13	60
10:48:00	33	13	75
10:49:00	32	13	69
10:50:00	32	13	69
10:51:00	32	13	65
10:52:00	32	13	64
10:53:00	32	13	62
10:54:00	32	13	61
10:55:00	32	13	60
10:56:00	32	13	52
10:57:00	32	13	50
10:58:00	32	13	50
10:59:00	32	13	51
11:00:00	32	13	51
11:01:00	32	13	52
11:02:00	32	13	52
11:03:00	32	13	52
11:04:00	32	13	52
11:05:00	32	13	52
11:06:00	32	13	53
11:07:00	32	13	53
11:08:00	32	13	57
11:09:00	32	13	58
11:10:00	32	13	59
11:11:00	32	13	59
11:12:00	32	13	59
11:13:00	32	13	79
11:14:00	32	13	74
11:15:00	32	13	75
11:16:00	32	13	75
11:17:00	32	13	73
11:18:00	32	13	72
11:19:00	31	13	73
11:20:00	31	13	74
11:21:00	31	13	56
11:22:00	31	13	54
11:23:00	31	13	53
11:24:00	31	13	52
11:25:00	31	13	52
11:26:00	31	13	52
11:27:00	31	13	52
11:28:00	31	13	51
11:29:00	31	13	52
11:30:00	31	13	51
11:31:00	31	13	51
11:32:00	31	13	51
11:33:00	31	13	51
11:34:00	31	13	50
11:35:00	31	13	51
11:36:00	31	13	51
11:37:00	31	13	52
11:38:00	31	13	52
11:39:00	31	13	52
11:40:00	31	13	52
11:41:00	31	13	52
11:42:00	31	13	51
11:43:00	31	13	51
11:44:00	31	13	51
11:45:00	31	13	51
11:46:00	31	13	51
11:47:00	31	13	51
11:48:00	31	13	51
11:49:00	31	13	51
11:50:00	30	13	52
11:51:00	30	13	52
11:52:00	30	13	52
11:53:00	30	13	53
11:54:00	30	13	72
11:55:00	30	13	65
11:56:00	30	13	67
11:57:00	30	13	62
11:58:00	30	13	63
11:59:00	30	13	60
12:00:00	30	13	61
12:01:00	30	13	59
12:02:00	30	13	59
12:03:00	30	13	58
12:04:00	30	13	58
12:05:00	30	13	58
12:06:00	30	13	57
12:07:00	30	13	57
12:08:00	30	13	58
12:09:00	30	13	65
12:10:00	30	13	67
12:11:00	30	13	65
12:12:00	30	13	64
12:13:00	30	13	63
12:14:00	30	13	62
12:15:00	30	13	71
12:16:00	30	14	76
12:17:00	30	13	69
12:18:00	30	13	70
12:19:00	30	13	72
12:20:00	30	13	76
12:21:00	29	13	76
12:22:00	29	13	76
12:23:00	29	13	75
12:24:00	29	13	75
12:25:00	29	13	77
12:26:00	29	13	73
12:27:00	29	13	68
12:28:00	29	13	67
12:29:00	29	13	66
12:30:00	29	13	65
12:31:00	29	13	65
12:32:00	29	13	68
12:33:00	29	13	65
12:34:00	29	13	65
12:35:00	29	13	64
12:36:00	29	13	64
12:37:00	29	13	70
12:38:00	29	13	72
12:39:00	29	13	65
12:40:00	29	13	65
12:41:00	29	13	70
12:42:00	29	13	74
12:43:00	29	13	75
12:44:00	29	13	73
12:45:00	29	13	72
12:46:00	29	13	69
12:47:00	29	13	67
12:48:00	29	13	66
12:49:00	29	13	65
12:50:00	29	13	64
12:51:00	29	13	63
12:52:00	29	13	63
12:53:00	29	13	63
12:54:00	29	13	63
12:55:00	29	13	63
12:56:00	29	13	64
12:57:00	29	13	65
12:58:00	29	13	65
12:59:00	28	13	65
13:00:00	28	13	65
13:01:00	28	13	65
13:02:00	28	13	66
13:03:00	28	13	66
13:04:00	28	13	66
13:05:00	28	13	69
13:06:00	28	13	68
13:07:00	28	13	68
13:08:00	28	13	68
13:09:00	28	13	68
13:10:00	28	13	68
13:11:00	28	13	68
13:12:00	28	13	68
13:13:00	28	13	68
13:14:00	28	13	67
13:15:00	28	13	59
13:16:00	28	13	59
13:17:00	28	13	62
13:18:00	28	13	63
13:19:00	28	13	64
13:20:00	28	13	64
13:21:00	28	13	64
13:22:00	28	13	63
13:23:00	28	13	63
13:24:00	28	13	64
13:25:00	28	13	66
13:26:00	28	13	66
13:27:00	28	13	66
13:28:00	28	13	65
13:29:00	28	13	64
13:30:00	28	13	61
13:31:00	28	13	61
13:32:00	28	13	61
13:33:00	28	13	59
13:34:00	28	13	58
13:35:00	28	13	57
13:36:00	28	13	58
13:37:00	28	13	59
13:38:00	28	13	59
13:39:00	28	13	59
13:40:00	28	13	59
13:41:00	27	13	60
13:42:00	27	13	60
13:43:00	27	13	59
13:44:00	27	13	59
13:45:00	27	13	67
13:46:00	27	13	66
13:47:00	27	13	65
13:48:00	27	13	65
13:49:00	27	13	64
13:50:00	27	13	64
13:51:00	27	13	64
13:52:00	27	13	64
13:53:00	27	13	64
13:54:00	27	13	64
13:55:00	27	13	65
13:56:00	27	13	64
13:57:00	27	13	58
13:58:00	27	13	55
13:59:00	27	13	55
14:00:00	27	13	55
14:01:00	27	13	55
14:02:00	27	13	56
14:03:00	27	13	56
14:04:00	27	13	57
14:05:00	27	13	57
14:06:00	27	13	57
14:07:00	27	13	57
14:08:00	27	13	57
14:09:00	27	13	57
14:10:00	27	13	57
14:11:00	27	13	57
14:12:00	27	13	57
14:13:00	27	13	58
14:14:00	27	13	60
14:15:00	27	13	60
14:16:00	27	13	60
14:17:00	27	13	70
14:18:00	27	13	72
14:19:00	27	13	76
14:20:00	27	13	73
14:21:00	27	13	71
14:22:00	27	13	71
14:23:00	27	13	69
14:24:00	27	13	68
14:25:00	27	13	68
14:26:00	27	13	72
14:27:00	27	13	64
14:28:00	26	13	63
14:29:00	27	13	63
14:30:00	26	13	64
14:31:00	26	13	64
14:32:00	26	13	65
14:33:00	26	13	65
14:34:00	26	13	66
14:35:00	26	13	66
14:36:00	26	13	66
14:37:00	26	13	65
14:38:00	26	13	65
14:39:00	26	13	65
14:40:00	26	13	65
14:41:00	26	13	65
14:42:00	26	13	65
14:43:00	26	13	69
14:44:00	26	13	64
14:45:00	26	13	61
14:46:00	26	13	62
14:47:00	26	13	62
14:48:00	26	13	63
14:49:00	26	13	63
14:50:00	26	13	62
14:51:00	26	13	63
14:52:00	26	13	62
14:53:00	26	13	61
14:54:00	26	13	60
14:55:00	26	13	61
14:56:00	26	13	62
14:57:00	26	13	62
14:58:00	26	13	62
14:59:00	26	13	62
15:00:00	26	13	61
15:01:00	26	13	61
15:02:00	26	13	61
15:03:00	26	13	62
15:04:00	26	13	76
15:05:00	26	13	73
15:06:00	26	13	70
15:07:00	26	13	67
15:08:00	26	13	69
15:09:00	26	13	69
15:10:00	26	13	68
15:11:00	26	13	68
15:12:00	26	13	68
15:13:00	26	13	69
15:14:00	26	13	69
15:15:00	26	13	70
15:16:00	26	13	69
15:17:00	26	13	70
15:18:00	26	13	72
15:19:00	26	13	69
15:20:00	26	13	66
15:21:00	26	13	68
15:22:00	26	13	68
15:23:00	26	13	68
15:24:00	26	13	69
15:25:00	25	13	68
15:26:00	25	13	68
15:27:00	25	13	68
15:28:00	25	13	68
15:29:00	25	13	67
15:30:00	25	13	67
15:31:00	25	13	67
15:32:00	25	13	66
15:33:00	25	13	66
15:34:00	25	13	66
15:35:00	25	13	66
15:36:00	25	13	67
15:37:00	25	13	68
15:38:00	25	13	68
15:39:00	25	13	68
15:40:00	25	13	77
15:41:00	25	13	80
15:42:00	25	13	75
15:43:00	25	13	76
15:44:00	25	13	77
15:45:00	25	13	76
15:46:00	25	13	76
15:47:00	25	13	75
15:48:00	25	13	76
15:49:00	25	13	76
15:50:00	25	13	73
15:51:00	25	13	72
15:52:00	25	13	72
15:53:00	25	13	72
15:54:00	25	13	71
15:55:00	25	13	71
15:56:00	25	13	71
15:57:00	25	13	71
15:58:00	25	13	71
15:59:00	25	13	71
16:00:00	25	13	71
16:01:00	25	13	75
16:02:00	25	13	70
16:03:00	25	13	67
16:04:00	25	13	67
16:05:00	25	13	66
16:06:00	25	13	66
16:07:00	25	13	65
16:08:00	25	13	64
16:09:00	25	13	63
16:10:00	25	13	62
16:11:00	25	13	63
16:12:00	25	13	61
16:13:00	25	13	62
16:14:00	25	13	63
16:15:00	25	13	63
16:16:00	25	13	63
16:17:00	25	13	63
16:18:00	25	13	63
16:19:00	25	13	62
16:20:00	25	13	62
16:21:00	25	13	62
16:22:00	25	13	62
16:23:00	25	13	62
16:24:00	25	13	64
16:25:00	25	13	66
16:26:00	25	13	74
16:27:00	25	13	58
16:28:00	25	13	59
16:29:00	25	13	56
16:30:00	25	13	56
16:31:00	24	13	55
16:32:00	24	13	56
16:33:00	24	13	56
16:34:00	25	13	57
16:35:00	24	13	57
16:36:00	24	13	57
16:37:00	24	13	57
16:38:00	24	13	57
16:39:00	24	13	57
16:40:00	24	13	57
16:41:00	24	13	56
16:42:00	24	13	56
16:43:00	24	13	83
16:44:00	24	13	71
16:45:00	24	13	74
16:46:00	24	13	71
16:47:00	24	13	72
16:48:00	24	13	70
16:49:00	24	13	70
16:50:00	24	13	69
16:51:00	24	13	65
16:52:00	24	13	65
16:53:00	24	13	66
16:54:00	24	13	63
16:55:00	24	13	60
16:56:00	24	13	59
16:57:00	24	13	57
16:58:00	24	13	56
16:59:00	24	13	57
17:00:00	24	13	58
17:01:00	24	13	61
17:02:00	24	13	65
17:03:00	24	13	65
17:04:00	24	13	66
17:05:00	24	13	65
17:06:00	24	13	62
17:07:00	24	13	63
17:08:00	24	13	63
17:09:00	24	13	64
17:10:00	24	13	61
17:11:00	24	13	64
17:12:00	24	13	65
17:13:00	24	13	65
17:14:00	24	13	63
17:15:00	24	13	62
17:16:00	24	13	57
17:17:00	24	13	58
17:18:00	24	13	59
17:19:00	24	13	60
17:20:00	24	13	59
17:21:00	24	13	60
17:22:00	24	13	63
17:23:00	24	13	63
17:24:00	24	13	66
17:25:00	24	13	76
17:26:00	24	13	77
17:27:00	24	13	55
17:28:00	24	12	81

File: project-root/data/Data Acquisition/Data Acquisition/2002 year (647)/Con 2 Kogalym G1900+0.8%TDF-1 (57C).txt
--Test Summary--
Full Path and File Name	
Instrument Name	7222 #2
Instrument Type	Consistometer
Instrument Serial Number	128
Test Start Date	15.03.2002
Test Start Time	1:14:20
Test Stop Date	15.03.2002
Test Stop Time	3:28:00
Test Length	2:13:40
Final Sample Time Offset	2:13:00
Controller Schedule Name	
Sampling Period	60 seconds
Comments	MPa: 35(30min); T: 57C(30min); tap water, dry blending
Information	WellID	159-5391-2
Information	Customer	Kogalym
Information	CementClass	G
Information	CementMfr	Dyckerhoff
Information	Additives	0.8%TDF-1
Information	Density	1900
Information	BHCT	57
Information	BHST	70
Information	FluidLoss	
Information	JobType	102 mm csg tail slurry
Calculated Value	Thickening_Time	2:09:00
Calculated Value	Setting Time	N/A
Initial Temperature (°C)	23 °C
Final Temperature (°C)	56 °C
Initial Pressure (MPa)	1 MPa
Final Pressure (MPa)	35 MPa
Initial Consistency (Bc)	8 Bc
Final Consistency (Bc)	97 Bc
--Data--
Time (HH:MM:SS)	Temperature (°C)	Pressure (MPa)	Consistency (Bc)
0:00:00	23	1	8
0:01:00	23	3	9
0:02:00	24	4	8
0:03:00	24	5	9
0:04:00	24	6	8
0:05:00	24	7	9
0:06:00	25	8	8
0:07:00	25	10	8
0:08:00	26	11	9
0:09:00	27	12	9
0:10:00	28	13	9
0:11:00	30	14	8
0:12:00	31	15	9
0:13:00	33	16	10
0:14:00	34	17	9
0:15:00	36	18	9
0:16:00	38	20	9
0:17:00	39	21	8
0:18:00	41	22	9
0:19:00	43	23	8
0:20:00	44	24	8
0:21:00	46	25	7
0:22:00	47	26	7
0:23:00	48	27	6
0:24:00	50	29	6
0:25:00	51	29	5
0:26:00	52	30	5
0:27:00	53	32	5
0:28:00	54	33	5
0:29:00	55	34	5
0:30:00	56	35	5
0:31:00	57	36	5
0:32:00	58	36	5
0:33:00	59	36	5
0:34:00	59	36	5
0:35:00	60	36	5
0:36:00	60	36	5
0:37:00	60	35	6
0:38:00	61	35	6
0:39:00	61	35	6
0:40:00	60	35	5
0:41:00	60	35	6
0:42:00	60	35	6
0:43:00	60	35	6
0:44:00	59	35	6
0:45:00	59	35	6
0:46:00	58	35	6
0:47:00	58	35	7
0:48:00	58	35	8
0:49:00	57	35	8
0:50:00	57	35	8
0:51:00	57	35	8
0:52:00	56	35	8
0:53:00	56	35	9
0:54:00	56	35	9
0:55:00	56	35	9
0:56:00	56	35	9
0:57:00	56	36	9
0:58:00	56	36	9
0:59:00	56	36	9
1:00:00	56	36	10
1:01:00	56	36	9
1:02:00	56	36	9
1:03:00	56	36	9
1:04:00	56	36	10
1:05:00	56	36	10
1:06:00	56	36	10
1:07:00	56	36	10
1:08:00	56	36	10
1:09:00	56	36	10
1:10:00	56	36	10
1:11:00	56	36	10
1:12:00	56	36	9
1:13:00	56	36	9
1:14:00	56	36	9
1:15:00	56	36	9
1:16:00	56	36	10
1:17:00	56	36	11
1:18:00	56	36	11
1:19:00	56	36	11
1:20:00	56	36	12
1:21:00	56	36	12
1:22:00	56	36	12
1:23:00	56	36	12
1:24:00	56	36	12
1:25:00	56	36	12
1:26:00	56	36	12
1:27:00	56	36	12
1:28:00	56	36	12
1:29:00	56	36	15
1:30:00	56	36	15
1:31:00	56	36	15
1:32:00	56	36	16
1:33:00	56	36	16
1:34:00	56	36	16
1:35:00	56	36	17
1:36:00	56	36	16
1:37:00	56	36	17
1:38:00	56	35	17
1:39:00	56	36	18
1:40:00	56	35	18
1:41:00	56	35	19
1:42:00	56	35	20
1:43:00	56	35	21
1:44:00	56	35	21
1:45:00	56	35	23
1:46:00	56	35	24
1:47:00	56	35	24
1:48:00	56	35	25
1:49:00	56	35	25
1:50:00	56	35	27
1:51:00	56	35	28
1:52:00	56	35	29
1:53:00	56	35	31
1:54:00	56	35	33
1:55:00	56	35	35
1:56:00	56	35	36
1:57:00	56	35	38
1:58:00	56	35	40
1:59:00	56	35	42
2:00:00	56	35	44
2:01:00	56	35	46
2:02:00	56	35	49
2:03:00	56	35	49
2:04:00	56	35	54
2:05:00	56	35	56
2:06:00	56	35	59
2:07:00	56	35	63
2:08:00	56	35	70
2:09:00	56	35	81
2:10:00	56	35	81
2:11:00	56	35	86
2:12:00	56	35	91
2:13:00	56	35	97

File: project-root/data/Data Acquisition/Data Acquisition/2002 year (647)/Con 2 Kogalym G1900+1.2%TDF+0.05%TR-1 (Sq-70C).txt
--Test Summary--
Full Path and File Name	
Instrument Name	7222 #2
Instrument Type	Consistometer
Instrument Serial Number	128
Test Start Date	15.01.2002
Test Start Time	4:05:38
Test Stop Date	15.01.2002
Test Stop Time	20:16:25
Test Length	16:10:47
Final Sample Time Offset	16:10:00
Controller Schedule Name	
Sampling Period	60 seconds
Comments	MPa: 25(30min); T: 60 C(20min), 70C(10min); tap water, dry blending
Information	WellID	
Information	Customer	Kogalym
Information	CementClass	G
Information	CementMfr	Dyckerhoff
Information	Additives	1.2%TDF-1+0.05%TR-1
Information	Density	1900
Information	BHCT	70
Information	BHST	70
Information	FluidLoss	
Information	JobType	Squeeze
Calculated Value	Thickening_Time	N/A
Calculated Value	Setting Time	N/A
Initial Temperature (°C)	22 °C
Final Temperature (°C)	72 °C
Initial Pressure (MPa)	1 MPa
Final Pressure (MPa)	25 MPa
Initial Consistency (Bc)	9 Bc
Final Consistency (Bc)	9 Bc
--Data--
Time (HH:MM:SS)	Temperature (°C)	Pressure (MPa)	Consistency (Bc)
0:00:00	22	1	9
0:01:00	22	3	9
0:02:00	22	3	9
0:03:00	22	4	9
0:04:00	23	5	9
0:05:00	24	7	9
0:06:00	25	7	9
0:07:00	26	8	9
0:08:00	27	9	9
0:09:00	29	10	9
0:10:00	31	10	9
0:11:00	33	11	10
0:12:00	35	12	10
0:13:00	38	13	9
0:14:00	40	14	7
0:15:00	43	14	7
0:16:00	46	15	6
0:17:00	48	16	7
0:18:00	51	17	8
0:19:00	54	17	7
0:20:00	56	18	7
0:21:00	58	19	6
0:22:00	60	20	6
0:23:00	62	20	6
0:24:00	64	21	6
0:25:00	66	22	6
0:26:00	68	23	6
0:27:00	69	23	5
0:28:00	70	24	6
0:29:00	71	24	5
0:30:00	72	25	5
0:31:00	72	26	6
0:32:00	73	26	6
0:33:00	73	26	6
0:34:00	73	26	6
0:35:00	73	26	6
0:36:00	73	26	6
0:37:00	73	26	5
0:38:00	73	26	5
0:39:00	73	26	5
0:40:00	74	26	6
0:41:00	74	25	5
0:42:00	75	25	5
0:43:00	75	25	5
0:44:00	75	25	5
0:45:00	75	25	5
0:46:00	74	25	5
0:47:00	74	25	5
0:48:00	74	25	5
0:49:00	74	25	5
0:50:00	74	25	5
0:51:00	74	25	5
0:52:00	74	25	5
0:53:00	74	25	5
0:54:00	74	25	5
0:55:00	74	25	5
0:56:00	73	25	5
0:57:00	72	25	5
0:58:00	71	25	5
0:59:00	70	25	5
1:00:00	69	25	5
1:01:00	68	25	5
1:02:00	68	26	5
1:03:00	68	26	5
1:04:00	68	26	5
1:05:00	68	26	5
1:06:00	67	26	5
1:07:00	67	26	5
1:08:00	67	26	5
1:09:00	67	26	5
1:10:00	67	26	5
1:11:00	67	26	5
1:12:00	67	26	5
1:13:00	67	26	5
1:14:00	67	26	5
1:15:00	68	26	5
1:16:00	68	26	5
1:17:00	68	26	5
1:18:00	68	26	5
1:19:00	68	26	5
1:20:00	68	26	5
1:21:00	69	26	5
1:22:00	69	26	5
1:23:00	69	26	5
1:24:00	69	26	5
1:25:00	69	26	5
1:26:00	69	26	5
1:27:00	70	25	5
1:28:00	70	25	5
1:29:00	71	25	5
1:30:00	71	25	5
1:31:00	71	25	5
1:32:00	71	25	5
1:33:00	72	25	5
1:34:00	72	25	5
1:35:00	72	25	5
1:36:00	72	25	5
1:37:00	72	25	5
1:38:00	72	25	5
1:39:00	72	25	5
1:40:00	72	25	5
1:41:00	72	25	5
1:42:00	72	25	5
1:43:00	72	25	5
1:44:00	71	25	5
1:45:00	71	25	5
1:46:00	70	25	5
1:47:00	70	25	5
1:48:00	69	25	5
1:49:00	69	25	5
1:50:00	69	25	5
1:51:00	69	25	5
1:52:00	69	25	5
1:53:00	69	25	5
1:54:00	69	25	5
1:55:00	68	25	5
1:56:00	68	26	5
1:57:00	68	26	5
1:58:00	68	26	5
1:59:00	68	26	5
2:00:00	68	26	5
2:01:00	68	26	5
2:02:00	68	26	5
2:03:00	67	26	5
2:04:00	67	26	5
2:05:00	67	26	5
2:06:00	67	26	5
2:07:00	67	26	5
2:08:00	67	26	5
2:09:00	67	26	5
2:10:00	67	26	5
2:11:00	68	26	5
2:12:00	68	26	5
2:13:00	68	26	5
2:14:00	68	26	5
2:15:00	69	26	5
2:16:00	69	26	5
2:17:00	70	26	5
2:18:00	70	26	5
2:19:00	70	26	5
2:20:00	70	26	5
2:21:00	71	26	5
2:22:00	71	25	5
2:23:00	71	25	5
2:24:00	71	25	5
2:25:00	71	25	5
2:26:00	71	25	5
2:27:00	71	25	5
2:28:00	72	25	5
2:29:00	71	25	5
2:30:00	71	25	5
2:31:00	71	25	5
2:32:00	71	25	5
2:33:00	71	25	5
2:34:00	70	25	5
2:35:00	70	25	5
2:36:00	70	25	5
2:37:00	70	25	5
2:38:00	70	25	5
2:39:00	70	25	5
2:40:00	70	25	5
2:41:00	70	25	5
2:42:00	69	25	5
2:43:00	69	25	5
2:44:00	69	25	5
2:45:00	69	25	5
2:46:00	68	25	5
2:47:00	68	25	5
2:48:00	68	25	5
2:49:00	67	26	5
2:50:00	67	26	5
2:51:00	67	26	5
2:52:00	67	26	5
2:53:00	67	26	5
2:54:00	67	26	5
2:55:00	67	26	5
2:56:00	67	26	5
2:57:00	67	26	5
2:58:00	67	26	5
2:59:00	67	26	5
3:00:00	67	26	5
3:01:00	68	26	5
3:02:00	68	26	5
3:03:00	68	26	5
3:04:00	68	26	5
3:05:00	69	26	5
3:06:00	69	26	5
3:07:00	69	26	5
3:08:00	69	26	5
3:09:00	69	26	5
3:10:00	69	26	5
3:11:00	70	26	5
3:12:00	70	25	5
3:13:00	70	25	5
3:14:00	71	25	5
3:15:00	71	25	5
3:16:00	71	25	5
3:17:00	71	25	5
3:18:00	71	25	5
3:19:00	72	25	5
3:20:00	72	25	5
3:21:00	72	25	5
3:22:00	72	25	5
3:23:00	72	25	5
3:24:00	72	25	5
3:25:00	72	25	5
3:26:00	72	25	5
3:27:00	72	25	5
3:28:00	72	25	5
3:29:00	71	25	5
3:30:00	71	25	5
3:31:00	71	25	5
3:32:00	70	25	5
3:33:00	70	25	5
3:34:00	70	25	5
3:35:00	70	25	5
3:36:00	70	25	5
3:37:00	69	25	5
3:38:00	69	25	5
3:39:00	69	25	5
3:40:00	69	25	5
3:41:00	69	25	5
3:42:00	69	25	5
3:43:00	69	25	5
3:44:00	68	25	5
3:45:00	68	25	5
3:46:00	68	25	5
3:47:00	68	26	5
3:48:00	68	26	5
3:49:00	67	26	5
3:50:00	67	26	5
3:51:00	67	26	5
3:52:00	67	26	5
3:53:00	67	26	5
3:54:00	67	26	5
3:55:00	67	26	5
3:56:00	67	26	5
3:57:00	67	26	5
3:58:00	68	26	5
3:59:00	68	26	5
4:00:00	68	26	5
4:01:00	68	26	5
4:02:00	69	26	5
4:03:00	69	26	5
4:04:00	69	26	5
4:05:00	70	26	5
4:06:00	70	26	5
4:07:00	70	26	5
4:08:00	70	26	5
4:09:00	70	26	5
4:10:00	70	26	5
4:11:00	71	26	6
4:12:00	71	25	5
4:13:00	71	25	5
4:14:00	71	25	5
4:15:00	71	25	5
4:16:00	71	25	5
4:17:00	71	25	5
4:18:00	71	25	5
4:19:00	71	25	5
4:20:00	71	25	5
4:21:00	71	25	5
4:22:00	71	25	5
4:23:00	71	25	5
4:24:00	71	25	5
4:25:00	71	25	6
4:26:00	71	25	6
4:27:00	71	25	6
4:28:00	70	25	6
4:29:00	70	25	6
4:30:00	70	25	6
4:31:00	70	25	6
4:32:00	69	25	6
4:33:00	69	25	6
4:34:00	69	25	6
4:35:00	69	25	6
4:36:00	68	25	6
4:37:00	68	25	6
4:38:00	68	26	6
4:39:00	68	26	6
4:40:00	68	26	6
4:41:00	68	26	6
4:42:00	68	26	6
4:43:00	68	26	6
4:44:00	68	26	6
4:45:00	68	26	6
4:46:00	67	26	6
4:47:00	67	26	6
4:48:00	67	26	6
4:49:00	67	26	6
4:50:00	67	26	6
4:51:00	67	26	6
4:52:00	67	26	6
4:53:00	68	26	6
4:54:00	68	26	6
4:55:00	68	26	8
4:56:00	68	26	8
4:57:00	68	26	8
4:58:00	69	26	8
4:59:00	69	26	8
5:00:00	69	26	8
5:01:00	70	26	8
5:02:00	70	26	8
5:03:00	70	26	8
5:04:00	71	26	8
5:05:00	71	26	8
5:06:00	71	25	8
5:07:00	71	25	8
5:08:00	71	25	8
5:09:00	71	25	8
5:10:00	72	25	12
5:11:00	72	25	10
5:12:00	72	25	9
5:13:00	72	25	9
5:14:00	72	25	9
5:15:00	72	25	9
5:16:00	72	25	9
5:17:00	71	25	9
5:18:00	71	25	9
5:19:00	71	25	9
5:20:00	71	25	9
5:21:00	71	25	9
5:22:00	70	25	9
5:23:00	70	25	9
5:24:00	70	25	9
5:25:00	70	25	14
5:26:00	70	25	12
5:27:00	70	25	11
5:28:00	69	25	11
5:29:00	69	25	11
5:30:00	69	25	10
5:31:00	69	25	10
5:32:00	68	25	10
5:33:00	68	25	10
5:34:00	68	25	10
5:35:00	68	25	10
5:36:00	68	26	10
5:37:00	67	26	10
5:38:00	67	26	10
5:39:00	67	26	10
5:40:00	67	26	18
5:41:00	67	26	16
5:42:00	67	26	14
5:43:00	67	26	13
5:44:00	67	26	13
5:45:00	67	26	13
5:46:00	67	26	13
5:47:00	67	26	13
5:48:00	67	26	13
5:49:00	68	26	13
5:50:00	68	26	13
5:51:00	68	26	13
5:52:00	68	26	13
5:53:00	68	26	13
5:54:00	68	26	13
5:55:00	68	26	21
5:56:00	69	26	19
5:57:00	69	26	18
5:58:00	69	26	17
5:59:00	69	26	17
6:00:00	70	26	17
6:01:00	70	26	17
6:02:00	70	26	17
6:03:00	71	25	17
6:04:00	71	25	17
6:05:00	71	25	17
6:06:00	71	25	17
6:07:00	72	25	17
6:08:00	72	25	17
6:09:00	72	25	17
6:10:00	72	25	30
6:11:00	72	25	25
6:12:00	72	25	25
6:13:00	72	25	25
6:14:00	72	25	25
6:15:00	72	25	25
6:16:00	72	25	25
6:17:00	72	25	25
6:18:00	72	25	25
6:19:00	72	25	25
6:20:00	71	25	25
6:21:00	71	25	25
6:22:00	71	25	25
6:23:00	71	25	25
6:24:00	71	25	25
6:25:00	71	25	30
6:26:00	70	25	27
6:27:00	70	25	27
6:28:00	70	25	27
6:29:00	70	25	28
6:30:00	70	25	28
6:31:00	70	25	28
6:32:00	69	25	28
6:33:00	69	25	28
6:34:00	69	25	28
6:35:00	69	25	28
6:36:00	68	25	28
6:37:00	68	25	28
6:38:00	68	25	28
6:39:00	68	25	28
6:40:00	68	26	52
6:41:00	68	26	41
6:42:00	68	26	41
6:43:00	67	26	41
6:44:00	67	26	41
6:45:00	67	26	40
6:46:00	67	26	40
6:47:00	67	26	40
6:48:00	67	26	40
6:49:00	67	26	40
6:50:00	67	26	40
6:51:00	67	26	40
6:52:00	67	26	40
6:53:00	67	26	40
6:54:00	67	26	40
6:55:00	67	26	0
6:56:00	67	26	8
6:57:00	68	26	7
6:58:00	68	26	6
6:59:00	68	26	6
7:00:00	68	26	6
7:01:00	69	26	6
7:02:00	69	26	6
7:03:00	69	26	5
7:04:00	69	26	5
7:05:00	70	26	5
7:06:00	70	26	4
7:07:00	70	26	4
7:08:00	71	25	3
7:09:00	71	25	3
7:10:00	71	25	3
7:11:00	72	25	3
7:12:00	72	25	3
7:13:00	72	25	3
7:14:00	73	25	3
7:15:00	73	25	3
7:16:00	73	25	3
7:17:00	73	25	3
7:18:00	73	25	3
7:19:00	73	25	3
7:20:00	73	25	3
7:21:00	73	25	3
7:22:00	73	25	3
7:23:00	73	25	4
7:24:00	73	25	4
7:25:00	73	25	4
7:26:00	73	25	4
7:27:00	73	25	4
7:28:00	73	25	4
7:29:00	73	25	4
7:30:00	73	25	4
7:31:00	73	25	4
7:32:00	72	25	4
7:33:00	72	25	4
7:34:00	72	25	4
7:35:00	72	25	4
7:36:00	72	25	4
7:37:00	72	25	4
7:38:00	72	25	4
7:39:00	72	25	4
7:40:00	72	25	4
7:41:00	72	25	4
7:42:00	72	25	4
7:43:00	71	25	4
7:44:00	71	25	4
7:45:00	71	25	4
7:46:00	71	25	4
7:47:00	71	25	4
7:48:00	71	25	5
7:49:00	71	25	5
7:50:00	71	25	5
7:51:00	71	25	5
7:52:00	70	25	5
7:53:00	70	25	5
7:54:00	70	25	5
7:55:00	70	25	4
7:56:00	70	25	4
7:57:00	70	25	4
7:58:00	70	25	4
7:59:00	70	25	4
8:00:00	70	25	4
8:01:00	70	25	4
8:02:00	70	25	4
8:03:00	70	25	4
8:04:00	69	25	4
8:05:00	69	25	4
8:06:00	69	25	4
8:07:00	69	25	4
8:08:00	69	25	4
8:09:00	69	25	4
8:10:00	69	25	4
8:11:00	69	25	4
8:12:00	69	25	4
8:13:00	68	25	4
8:14:00	68	25	4
8:15:00	68	25	4
8:16:00	68	25	4
8:17:00	68	25	4
8:18:00	68	25	4
8:19:00	68	26	4
8:20:00	68	26	4
8:21:00	67	26	4
8:22:00	67	26	4
8:23:00	67	26	4
8:24:00	67	26	4
8:25:00	67	26	4
8:26:00	67	26	4
8:27:00	67	26	4
8:28:00	67	26	4
8:29:00	67	26	4
8:30:00	67	26	4
8:31:00	68	26	4
8:32:00	68	26	4
8:33:00	68	26	4
8:34:00	68	26	4
8:35:00	68	26	4
8:36:00	68	26	4
8:37:00	68	26	4
8:38:00	69	26	4
8:39:00	69	26	4
8:40:00	69	26	7
8:41:00	69	26	10
8:42:00	70	25	8
8:43:00	70	25	8
8:44:00	70	25	7
8:45:00	70	25	4
8:46:00	71	25	4
8:47:00	71	25	4
8:48:00	71	25	4
8:49:00	71	25	4
8:50:00	72	25	4
8:51:00	72	25	4
8:52:00	72	25	4
8:53:00	72	25	4
8:54:00	72	25	4
8:55:00	72	25	4
8:56:00	72	25	4
8:57:00	72	25	4
8:58:00	73	25	4
8:59:00	73	25	3
9:00:00	73	25	3
9:01:00	73	25	3
9:02:00	72	25	3
9:03:00	72	25	3
9:04:00	72	25	3
9:05:00	72	25	3
9:06:00	72	25	3
9:07:00	72	25	3
9:08:00	72	25	3
9:09:00	72	25	3
9:10:00	72	25	7
9:11:00	72	25	7
9:12:00	72	25	6
9:13:00	71	25	6
9:14:00	71	25	6
9:15:00	71	25	6
9:16:00	71	25	6
9:17:00	71	25	6
9:18:00	71	25	7
9:19:00	71	25	7
9:20:00	71	25	7
9:21:00	71	25	7
9:22:00	71	25	7
9:23:00	70	25	7
9:24:00	70	25	7
9:25:00	70	25	6
9:26:00	70	25	6
9:27:00	70	25	6
9:28:00	70	25	6
9:29:00	70	25	6
9:30:00	70	25	6
9:31:00	70	25	6
9:32:00	70	25	6
9:33:00	70	25	6
9:34:00	70	25	6
9:35:00	69	25	6
9:36:00	69	25	6
9:37:00	69	25	6
9:38:00	69	25	6
9:39:00	69	25	6
9:40:00	69	25	4
9:41:00	69	25	4
9:42:00	69	25	4
9:43:00	69	25	3
9:44:00	69	25	3
9:45:00	69	25	3
9:46:00	69	25	3
9:47:00	68	25	3
9:48:00	68	25	3
9:49:00	68	25	3
9:50:00	68	25	3
9:51:00	68	26	3
9:52:00	68	26	3
9:53:00	68	26	3
9:54:00	68	26	3
9:55:00	68	26	4
9:56:00	67	26	5
9:57:00	67	26	5
9:58:00	67	26	5
9:59:00	67	26	4
10:00:00	68	26	4
10:01:00	67	26	4
10:02:00	68	26	4
10:03:00	67	26	4
10:04:00	67	26	5
10:05:00	68	26	5
10:06:00	68	26	4
10:07:00	68	26	4
10:08:00	68	26	4
10:09:00	68	26	4
10:10:00	68	26	10
10:11:00	68	26	9
10:12:00	68	26	8
10:13:00	69	26	10
10:14:00	69	26	9
10:15:00	69	26	5
10:16:00	69	26	5
10:17:00	70	26	5
10:18:00	70	26	5
10:19:00	70	26	5
10:20:00	70	26	5
10:21:00	70	25	5
10:22:00	71	25	5
10:23:00	71	25	5
10:24:00	71	25	5
10:25:00	71	25	4
10:26:00	71	25	4
10:27:00	72	25	4
10:28:00	72	25	3
10:29:00	72	25	3
10:30:00	72	25	3
10:31:00	72	25	3
10:32:00	72	25	3
10:33:00	71	25	3
10:34:00	71	25	3
10:35:00	71	25	3
10:36:00	71	25	3
10:37:00	71	25	3
10:38:00	70	25	3
10:39:00	70	25	3
10:40:00	70	25	3
10:41:00	70	25	3
10:42:00	70	25	3
10:43:00	70	25	3
10:44:00	70	25	3
10:45:00	69	25	3
10:46:00	69	25	3
10:47:00	69	25	3
10:48:00	69	25	3
10:49:00	68	25	3
10:50:00	68	26	3
10:51:00	68	26	3
10:52:00	68	26	3
10:53:00	67	26	3
10:54:00	67	26	3
10:55:00	67	26	3
10:56:00	67	26	3
10:57:00	67	26	3
10:58:00	67	26	3
10:59:00	67	26	3
11:00:00	67	26	3
11:01:00	67	26	3
11:02:00	67	26	3
11:03:00	67	26	3
11:04:00	67	26	3
11:05:00	67	26	3
11:06:00	67	26	3
11:07:00	67	26	3
11:08:00	67	26	3
11:09:00	67	26	3
11:10:00	67	26	7
11:11:00	68	26	5
11:12:00	68	26	4
11:13:00	68	26	4
11:14:00	69	26	3
11:15:00	69	26	3
11:16:00	69	26	3
11:17:00	70	26	3
11:18:00	70	26	3
11:19:00	71	26	3
11:20:00	71	26	3
11:21:00	71	25	4
11:22:00	72	25	3
11:23:00	72	25	3
11:24:00	72	25	3
11:25:00	73	25	3
11:26:00	73	25	3
11:27:00	73	25	3
11:28:00	74	25	3
11:29:00	74	25	3
11:30:00	74	25	3
11:31:00	74	25	3
11:32:00	74	25	3
11:33:00	74	25	3
11:34:00	73	25	3
11:35:00	73	25	3
11:36:00	73	25	4
11:37:00	73	25	4
11:38:00	73	25	4
11:39:00	73	25	7
11:40:00	73	25	6
11:41:00	72	25	5
11:42:00	72	25	5
11:43:00	72	25	5
11:44:00	72	25	5
11:45:00	72	25	5
11:46:00	72	25	5
11:47:00	71	25	5
11:48:00	71	25	5
11:49:00	71	25	5
11:50:00	71	25	5
11:51:00	70	25	5
11:52:00	70	25	5
11:53:00	70	25	5
11:54:00	70	25	5
11:55:00	70	25	5
11:56:00	69	25	5
11:57:00	69	25	6
11:58:00	69	25	6
11:59:00	69	25	5
12:00:00	69	25	5
12:01:00	69	25	5
12:02:00	68	25	5
12:03:00	68	25	5
12:04:00	68	25	5
12:05:00	68	25	6
12:06:00	68	26	6
12:07:00	67	26	6
12:08:00	67	26	6
12:09:00	67	26	5
12:10:00	67	26	6
12:11:00	67	26	5
12:12:00	67	26	5
12:13:00	67	26	5
12:14:00	67	26	5
12:15:00	67	26	5
12:16:00	67	26	5
12:17:00	67	26	5
12:18:00	67	26	5
12:19:00	67	26	6
12:20:00	68	26	6
12:21:00	68	26	6
12:22:00	68	26	6
12:23:00	68	26	6
12:24:00	68	26	6
12:25:00	69	26	8
12:26:00	69	25	9
12:27:00	69	26	8
12:28:00	69	25	9
12:29:00	70	25	6
12:30:00	70	25	3
12:31:00	70	25	3
12:32:00	71	25	3
12:33:00	71	25	3
12:34:00	71	25	3
12:35:00	71	25	3
12:36:00	72	25	3
12:37:00	72	25	3
12:38:00	72	25	3
12:39:00	72	25	3
12:40:00	72	25	11
12:41:00	73	25	8
12:42:00	73	25	5
12:43:00	73	25	4
12:44:00	73	25	3
12:45:00	73	25	5
12:46:00	73	25	5
12:47:00	72	25	5
12:48:00	72	25	5
12:49:00	72	25	5
12:50:00	72	25	5
12:51:00	72	25	5
12:52:00	71	25	5
12:53:00	71	25	5
12:54:00	71	25	11
12:55:00	71	25	7
12:56:00	71	25	6
12:57:00	71	25	6
12:58:00	71	25	6
12:59:00	70	25	6
13:00:00	70	25	6
13:01:00	70	25	6
13:02:00	70	25	6
13:03:00	70	25	6
13:04:00	69	25	6
13:05:00	69	25	6
13:06:00	69	25	6
13:07:00	69	25	6
13:08:00	69	25	6
13:09:00	68	25	6
13:10:00	68	25	5
13:11:00	68	25	8
13:12:00	68	25	9
13:13:00	68	25	6
13:14:00	68	26	13
13:15:00	68	26	7
13:16:00	67	26	7
13:17:00	67	26	7
13:18:00	67	26	7
13:19:00	67	26	8
13:20:00	67	26	8
13:21:00	67	26	8
13:22:00	67	26	8
13:23:00	67	26	8
13:24:00	67	26	13
13:25:00	67	26	6
13:26:00	67	26	4
13:27:00	67	26	4
13:28:00	67	26	4
13:29:00	68	26	6
13:30:00	68	26	5
13:31:00	68	26	5
13:32:00	68	26	5
13:33:00	69	26	5
13:34:00	69	26	5
13:35:00	69	26	5
13:36:00	70	26	5
13:37:00	70	26	5
13:38:00	70	26	6
13:39:00	70	26	10
13:40:00	71	26	7
13:41:00	71	25	7
13:42:00	71	25	7
13:43:00	71	25	4
13:44:00	72	25	4
13:45:00	72	25	4
13:46:00	72	25	4
13:47:00	72	25	4
13:48:00	72	25	4
13:49:00	72	25	4
13:50:00	72	25	4
13:51:00	72	25	4
13:52:00	72	25	4
13:53:00	72	25	4
13:54:00	72	25	5
13:55:00	72	25	6
13:56:00	72	25	6
13:57:00	72	25	3
13:58:00	72	25	3
13:59:00	72	25	3
14:00:00	71	25	3
14:01:00	71	25	3
14:02:00	71	25	3
14:03:00	71	25	3
14:04:00	71	25	3
14:05:00	70	25	3
14:06:00	70	25	3
14:07:00	70	25	3
14:08:00	70	25	3
14:09:00	70	25	3
14:10:00	69	25	13
14:11:00	69	25	8
14:12:00	69	25	8
14:13:00	69	25	7
14:14:00	69	25	7
14:15:00	69	26	7
14:16:00	69	25	7
14:17:00	68	26	7
14:18:00	68	26	7
14:19:00	68	26	7
14:20:00	68	26	8
14:21:00	67	26	8
14:22:00	67	26	12
14:23:00	67	26	10
14:24:00	67	26	10
14:25:00	67	26	7
14:26:00	67	26	8
14:27:00	67	26	7
14:28:00	67	26	7
14:29:00	67	26	7
14:30:00	67	26	7
14:31:00	67	26	7
14:32:00	67	26	7
14:33:00	67	26	7
14:34:00	68	26	7
14:35:00	68	26	7
14:36:00	68	26	7
14:37:00	68	26	7
14:38:00	68	26	7
14:39:00	68	26	7
14:40:00	69	26	8
14:41:00	69	25	7
14:42:00	69	25	6
14:43:00	70	25	7
14:44:00	70	25	6
14:45:00	70	25	12
14:46:00	70	25	12
14:47:00	71	25	12
14:48:00	71	25	12
14:49:00	71	25	12
14:50:00	71	25	12
14:51:00	72	25	12
14:52:00	72	25	12
14:53:00	72	25	11
14:54:00	72	25	11
14:55:00	72	25	8
14:56:00	72	25	5
14:57:00	73	25	11
14:58:00	73	25	8
14:59:00	73	25	8
15:00:00	73	25	8
15:01:00	72	25	8
15:02:00	72	25	8
15:03:00	72	25	8
15:04:00	72	25	8
15:05:00	72	25	9
15:06:00	72	25	9
15:07:00	71	25	11
15:08:00	71	25	11
15:09:00	71	25	10
15:10:00	71	25	7
15:11:00	71	25	6
15:12:00	71	25	6
15:13:00	71	25	6
15:14:00	70	25	7
15:15:00	70	25	6
15:16:00	70	25	6
15:17:00	70	25	6
15:18:00	69	25	6
15:19:00	69	25	6
15:20:00	69	25	6
15:21:00	69	25	6
15:22:00	69	25	6
15:23:00	68	25	6
15:24:00	68	25	6
15:25:00	68	25	7
15:26:00	68	25	8
15:27:00	68	26	6
15:28:00	68	26	6
15:29:00	68	26	6
15:30:00	68	26	7
15:31:00	67	26	7
15:32:00	67	26	7
15:33:00	67	26	7
15:34:00	67	26	8
15:35:00	67	26	10
15:36:00	67	26	11
15:37:00	67	26	13
15:38:00	67	26	15
15:39:00	67	26	16
15:40:00	67	26	13
15:41:00	67	26	10
15:42:00	67	26	9
15:43:00	68	26	9
15:44:00	68	26	24
15:45:00	68	26	10
15:46:00	68	26	11
15:47:00	69	26	11
15:48:00	69	26	11
15:49:00	69	26	11
15:50:00	70	26	11
15:51:00	70	26	11
15:52:00	70	26	11
15:53:00	71	26	15
15:54:00	71	25	16
15:55:00	71	25	7
15:56:00	71	25	8
15:57:00	71	25	4
15:58:00	72	25	10
15:59:00	72	25	8
16:00:00	72	25	7
16:01:00	72	25	7
16:02:00	72	25	7
16:03:00	72	25	7
16:04:00	72	25	7
16:05:00	72	25	7
16:06:00	72	25	7
16:07:00	72	25	7
16:08:00	72	25	7
16:09:00	72	25	7
16:10:00	72	25	9
