Repository: ProgWizer/parser

File: project-root/data/Data Acquisition/Data Acquisition/2002 year (647)/Con 2 Kogalym G1900+1.2%TDF-1 (54C).txt
--Test Summary--
Full Path and File Name	
Instrument Name	7222 #2
Instrument Type	Consistometer
Instrument Serial Number	128
Test Start Date	20.09.2002
Test Start Time	12:22:04
Test Stop Date	20.09.2002
Test Stop Time	16:57:58
Test Length	4:35:54
Final Sample Time Offset	4:35:00
Controller Schedule Name	
Sampling Period	60 seconds
Comments	MPa: 13(30min) T:54(30min)
Information	WellID	
Information	Customer	Kogalym
Information	CementClass	G
Information	CementMfr	Dyckerhoff
Information	Additives	1.2%TDF-1
Information	Density	1900
Information	BHCT	54
Information	BHST	64
Information	FluidLoss	
Information	JobType	Liner cementing job
Calculated Value	Thickening_Time	N/A
Calculated Value	Setting Time	N/A
Initial Temperature (°C)	21 °C
Final Temperature (°C)	54 °C
Initial Pressure (MPa)	1 MPa
Final Pressure (MPa)	14 MPa
Initial Consistency (Bc)	4 Bc
Final Consistency (Bc)	4 Bc
--Data--
Time (HH:MM:SS)	Temperature (°C)	Pressure (MPa)	Consistency (Bc)
0:00:00	21	1	4
0:01:00	21	2	6
0:02:00	21	2	7
0:03:00	22	3	6
0:04:00	22	4	12
0:05:00	22	4	6
0:06:00	23	5	9
0:07:00	24	6	7
0:08:00	24	6	8
0:09:00	25	7	6
0:10:00	27	7	8
0:11:00	28	8	8
0:12:00	29	8	8
0:13:00	31	9	6
0:14:00	32	9	6
0:15:00	34	10	6
0:16:00	36	10	6
0:17:00	37	10	6
0:18:00	39	10	6
0:19:00	40	10	7
0:20:00	42	11	7
0:21:00	43	10	7
0:22:00	45	11	7
0:23:00	46	11	6
0:24:00	48	12	9
0:25:00	49	12	7
0:26:00	50	12	6
0:27:00	51	13	6
0:28:00	52	13	6
0:29:00	53	14	6
0:30:00	54	14	6
0:31:00	55	14	6
0:32:00	56	14	6
0:33:00	57	14	6
0:34:00	58	14	6
0:35:00	59	14	6
0:36:00	59	13	6
0:37:00	59	13	6
0:38:00	59	13	6
0:39:00	59	13	6
0:40:00	59	13	7
0:41:00	59	13	11
0:42:00	58	13	8
0:43:00	58	13	9
0:44:00	57	13	14
0:45:00	57	13	10
0:46:00	56	13	9
0:47:00	56	13	8
0:48:00	56	13	8
0:49:00	55	13	6
0:50:00	55	13	6
0:51:00	54	13	5
0:52:00	54	13	6
0:53:00	54	13	7
0:54:00	54	14	6
0:55:00	54	14	6
0:56:00	54	14	5
0:57:00	54	14	5
0:58:00	54	14	5
0:59:00	54	14	5
1:00:00	54	14	5
1:01:00	54	14	5
1:02:00	54	14	5
1:03:00	54	14	5
1:04:00	54	14	4
1:05:00	54	14	4
1:06:00	54	14	4
1:07:00	54	14	4
1:08:00	54	14	4
1:09:00	54	14	4
1:10:00	54	14	4
1:11:00	55	14	4
1:12:00	55	14	4
1:13:00	55	14	4
1:14:00	55	14	5
1:15:00	55	14	5
1:16:00	55	14	5
1:17:00	55	14	6
1:18:00	55	14	8
1:19:00	55	14	6
1:20:00	55	14	6
1:21:00	55	14	6
1:22:00	55	14	6
1:23:00	55	14	9
1:24:00	55	14	7
1:25:00	55	14	7
1:26:00	55	14	7
1:27:00	55	14	8
1:28:00	54	14	7
1:29:00	54	14	6
1:30:00	54	14	5
1:31:00	54	14	5
1:32:00	54	14	5
1:33:00	54	14	5
1:34:00	54	14	4
1:35:00	54	14	4
1:36:00	54	14	5
1:37:00	54	14	5
1:38:00	54	14	5
1:39:00	54	14	5
1:40:00	54	14	5
1:41:00	54	14	4
1:42:00	54	14	4
1:43:00	54	14	4
1:44:00	54	14	4
1:45:00	54	14	4
1:46:00	54	14	4
1:47:00	54	14	4
1:48:00	54	14	4
1:49:00	54	14	4
1:50:00	54	14	4
1:51:00	54	14	4
1:52:00	54	14	4
1:53:00	54	14	4
1:54:00	54	14	4
1:55:00	54	14	4
1:56:00	54	14	4
1:57:00	54	14	4
1:58:00	54	14	4
1:59:00	54	14	4
2:00:00	54	14	4
2:01:00	54	14	4
2:02:00	54	14	4
2:03:00	54	14	4
2:04:00	54	14	4
2:05:00	54	14	4
2:06:00	54	14	4
2:07:00	54	14	4
2:08:00	54	14	4
2:09:00	54	14	4
2:10:00	54	14	4
2:11:00	54	14	4
2:12:00	54	14	4
2:13:00	54	14	3
2:14:00	54	14	4
2:15:00	54	14	4
2:16:00	54	14	4
2:17:00	54	14	4
2:18:00	54	14	4
2:19:00	54	14	4
2:20:00	54	14	4
2:21:00	54	14	4
2:22:00	54	14	4
2:23:00	54	14	4
2:24:00	54	14	3
2:25:00	54	14	4
2:26:00	54	14	4
2:27:00	54	14	4
2:28:00	54	14	4
2:29:00	54	14	4
2:30:00	54	14	4
2:31:00	54	14	4
2:32:00	54	14	4
2:33:00	54	14	4
2:34:00	54	14	4
2:35:00	54	14	4
2:36:00	54	14	4
2:37:00	54	14	4
2:38:00	54	14	4
2:39:00	54	14	4
2:40:00	54	14	4
2:41:00	54	14	4
2:42:00	54	14	4
2:43:00	54	14	4
2:44:00	54	14	4
2:45:00	54	14	4
2:46:00	54	14	4
2:47:00	54	14	4
2:48:00	54	14	4
2:49:00	54	14	4
2:50:00	54	14	4
2:51:00	54	14	4
2:52:00	54	14	4
2:53:00	54	14	4
2:54:00	54	14	4
2:55:00	54	14	4
2:56:00	54	14	4
2:57:00	54	14	4
2:58:00	54	14	4
2:59:00	54	14	4
3:00:00	54	14	4
3:01:00	54	14	4
3:02:00	54	14	4
3:03:00	54	14	4
3:04:00	54	14	4
3:05:00	54	14	4
3:06:00	54	14	4
3:07:00	54	14	4
3:08:00	54	14	4
3:09:00	54	14	4
3:10:00	54	14	4
3:11:00	54	14	4
3:12:00	54	14	4
3:13:00	54	14	4
3:14:00	54	14	4
3:15:00	54	14	4
3:16:00	54	14	4
3:17:00	54	14	4
3:18:00	54	14	4
3:19:00	54	14	4
3:20:00	54	14	4
3:21:00	54	14	4
3:22:00	54	14	4
3:23:00	54	14	4
3:24:00	54	14	4
3:25:00	54	14	4
3:26:00	54	14	4
3:27:00	54	14	4
3:28:00	54	14	4
3:29:00	54	14	4
3:30:00	54	14	4
3:31:00	54	14	4
3:32:00	54	14	4
3:33:00	54	14	4
3:34:00	54	14	4
3:35:00	54	14	4
3:36:00	54	14	4
3:37:00	54	14	4
3:38:00	54	14	4
3:39:00	54	14	4
3:40:00	54	14	4
3:41:00	54	14	4
3:42:00	54	14	4
3:43:00	54	14	4
3:44:00	54	14	4
3:45:00	54	14	4
3:46:00	54	14	4
3:47:00	54	14	4
3:48:00	54	14	4
3:49:00	54	14	4
3:50:00	54	14	4
3:51:00	54	14	4
3:52:00	54	14	4
3:53:00	54	14	4
3:54:00	54	14	4
3:55:00	54	14	4
3:56:00	54	14	4
3:57:00	54	14	4
3:58:00	54	14	4
3:59:00	54	14	4
4:00:00	54	14	4
4:01:00	54	14	4
4:02:00	54	14	4
4:03:00	54	14	4
4:04:00	54	14	4
4:05:00	54	14	4
4:06:00	54	14	4
4:07:00	54	14	4
4:08:00	54	14	4
4:09:00	54	14	4
4:10:00	54	14	4
4:11:00	54	14	4
4:12:00	54	14	4
4:13:00	54	14	4
4:14:00	54	14	4
4:15:00	54	14	4
4:16:00	54	14	4
4:17:00	54	14	4
4:18:00	54	14	4
4:19:00	54	14	4
4:20:00	54	14	4
4:21:00	54	14	4
4:22:00	54	14	4
4:23:00	54	14	4
4:24:00	54	14	4
4:25:00	54	14	4
4:26:00	54	14	4
4:27:00	54	14	4
4:28:00	54	14	4
4:29:00	54	14	4
4:30:00	54	14	4
4:31:00	54	14	4
4:32:00	54	14	4
4:33:00	54	14	4
4:34:00	54	14	4
4:35:00	54	14	4

File: project-root/data/Data Acquisition/Data Acquisition/2002 year (647)/Con 2 Kogalym G1900+1.2%TDF-1 (Sq-70C).txt
--Test Summary--
Full Path and File Name	
Instrument Name	7222 #2
Instrument Type	Consistometer
Instrument Serial Number	128
Test Start Date	15.01.2002
Test Start Time	22:04:10
Test Stop Date	16.01.2002
Test Stop Time	3:29:28
Test Length	5:25:18
Final Sample Time Offset	5:25:00
Controller Schedule Name	
Sampling Period	60 seconds
Comments	MPa: 25(30min); T: 60 C(20min), 70C(10min); tap water, dry blending
Information	WellID	
Information	Customer	Kogalym
Information	CementClass	G
Information	CementMfr	Dyckerhoff
Information	Additives	1.2%TDF-1
Information	Density	1900
Information	BHCT	70
Information	BHST	70
Information	FluidLoss	
Information	JobType	Squeeze
Calculated Value	Thickening_Time	N/A
Calculated Value	Setting Time	N/A
Initial Temperature (°C)	28 °C
Final Temperature (°C)	68 °C
Initial Pressure (MPa)	1 MPa
Final Pressure (MPa)	26 MPa
Initial Consistency (Bc)	13 Bc
Final Consistency (Bc)	71 Bc
--Data--
Time (HH:MM:SS)	Temperature (°C)	Pressure (MPa)	Consistency (Bc)
0:00:00	28	1	13
0:01:00	29	3	14
0:02:00	30	3	14
0:03:00	32	4	14
0:04:00	33	5	12
0:05:00	34	6	11
0:06:00	35	7	11
0:07:00	36	8	11
0:08:00	37	8	10
0:09:00	38	10	11
0:10:00	40	11	10
0:11:00	41	11	10
0:12:00	43	12	10
0:13:00	44	13	10
0:14:00	46	13	10
0:15:00	47	14	10
0:16:00	49	15	10
0:17:00	50	16	9
0:18:00	52	16	10
0:19:00	54	17	9
0:20:00	55	18	10
0:21:00	57	19	10
0:22:00	58	20	10
0:23:00	59	20	9
0:24:00	61	21	9
0:25:00	62	22	9
0:26:00	64	23	10
0:27:00	65	23	10
0:28:00	67	24	9
0:29:00	68	25	9
0:30:00	69	26	9
0:31:00	70	26	10
0:32:00	70	26	14
0:33:00	70	26	14
0:34:00	70	26	15
0:35:00	70	26	15
0:36:00	70	26	14
0:37:00	71	26	14
0:38:00	71	26	14
0:39:00	71	26	11
0:40:00	71	26	12
0:41:00	72	25	8
0:42:00	73	25	8
0:43:00	74	25	8
0:44:00	75	25	8
0:45:00	75	25	8
0:46:00	75	25	8
0:47:00	75	25	8
0:48:00	75	25	8
0:49:00	75	25	8
0:50:00	75	25	8
0:51:00	75	25	8
0:52:00	75	25	8
0:53:00	75	25	8
0:54:00	74	25	8
0:55:00	74	25	8
0:56:00	74	25	8
0:57:00	72	25	8
0:58:00	71	25	8
0:59:00	71	25	9
1:00:00	70	25	9
1:01:00	69	25	9
1:02:00	69	25	9
1:03:00	69	25	9
1:04:00	69	25	9
1:05:00	69	25	9
1:06:00	69	25	9
1:07:00	69	25	9
1:08:00	69	25	10
1:09:00	69	25	10
1:10:00	69	25	10
1:11:00	68	25	9
1:12:00	68	26	9
1:13:00	68	26	9
1:14:00	68	26	9
1:15:00	68	26	9
1:16:00	68	26	9
1:17:00	68	26	9
1:18:00	68	26	9
1:19:00	68	26	9
1:20:00	68	26	9
1:21:00	68	26	9
1:22:00	68	26	9
1:23:00	68	26	9
1:24:00	68	26	9
1:25:00	68	26	9
1:26:00	68	26	9
1:27:00	69	25	9
1:28:00	70	25	9
1:29:00	70	25	10
1:30:00	70	25	10
1:31:00	71	25	0
1:32:00	70	25	0
1:33:00	71	25	-0
1:34:00	71	25	0
1:35:00	71	25	0
1:36:00	71	25	0
1:37:00	71	25	0
1:38:00	71	25	2
1:39:00	71	25	-0
1:40:00	71	25	1
1:41:00	71	25	10
1:42:00	70	25	9
1:43:00	70	25	10
1:44:00	69	25	9
1:45:00	69	25	9
1:46:00	69	25	9
1:47:00	69	25	9
1:48:00	69	25	9
1:49:00	69	25	9
1:50:00	69	25	9
1:51:00	69	25	9
1:52:00	68	25	9
1:53:00	68	25	9
1:54:00	68	26	10
1:55:00	68	26	10
1:56:00	68	26	9
1:57:00	68	26	9
1:58:00	68	26	9
1:59:00	68	26	9
2:00:00	68	26	9
2:01:00	68	26	9
2:02:00	68	26	9
2:03:00	68	26	9
2:04:00	68	26	9
2:05:00	68	26	9
2:06:00	68	26	10
2:07:00	68	26	9
2:08:00	68	26	9
2:09:00	68	26	9
2:10:00	69	26	9
2:11:00	69	26	10
2:12:00	69	26	10
2:13:00	69	25	10
2:14:00	70	25	10
2:15:00	70	25	10
2:16:00	70	25	9
2:17:00	70	25	9
2:18:00	70	25	9
2:19:00	70	25	9
2:20:00	70	25	9
2:21:00	70	25	9
2:22:00	70	25	9
2:23:00	70	25	9
2:24:00	70	25	9
2:25:00	70	25	9
2:26:00	70	25	10
2:27:00	70	25	10
2:28:00	70	25	10
2:29:00	69	25	11
2:30:00	69	25	10
2:31:00	69	25	10
2:32:00	69	25	10
2:33:00	69	25	10
2:34:00	69	25	10
2:35:00	69	25	10
2:36:00	69	25	10
2:37:00	68	25	10
2:38:00	68	25	10
2:39:00	69	26	10
2:40:00	68	26	10
2:41:00	68	26	9
2:42:00	69	26	10
2:43:00	69	26	10
2:44:00	68	26	9
2:45:00	68	26	10
2:46:00	68	26	10
2:47:00	68	26	10
2:48:00	68	26	10
2:49:00	68	26	10
2:50:00	68	26	10
2:51:00	69	26	10
2:52:00	69	26	10
2:53:00	69	26	10
2:54:00	69	26	10
2:55:00	69	26	10
2:56:00	69	26	10
2:57:00	69	26	10
2:58:00	69	26	10
2:59:00	70	25	9
3:00:00	70	25	10
3:01:00	70	25	10
3:02:00	70	25	10
3:03:00	70	25	10
3:04:00	70	25	10
3:05:00	70	25	10
3:06:00	70	25	10
3:07:00	70	25	10
3:08:00	70	25	10
3:09:00	70	25	10
3:10:00	70	25	10
3:11:00	70	25	10
3:12:00	70	25	10
3:13:00	70	25	11
3:14:00	70	25	11
3:15:00	69	25	11
3:16:00	69	25	11
3:17:00	69	25	11
3:18:00	69	25	11
3:19:00	69	25	11
3:20:00	69	25	11
3:21:00	69	25	11
3:22:00	69	25	10
3:23:00	69	25	10
3:24:00	69	25	10
3:25:00	69	25	10
3:26:00	69	25	10
3:27:00	69	25	10
3:28:00	69	25	9
3:29:00	69	25	10
3:30:00	69	25	9
3:31:00	68	25	9
3:32:00	68	26	9
3:33:00	68	26	9
3:34:00	68	26	9
3:35:00	68	26	9
3:36:00	68	26	9
3:37:00	68	26	9
3:38:00	68	26	10
3:39:00	68	26	10
3:40:00	69	26	11
3:41:00	69	26	12
3:42:00	69	26	12
3:43:00	69	26	12
3:44:00	69	25	12
3:45:00	70	26	11
3:46:00	70	25	11
3:47:00	70	25	11
3:48:00	70	25	11
3:49:00	70	25	11
3:50:00	70	25	11
3:51:00	70	25	11
3:52:00	70	25	11
3:53:00	70	25	11
3:54:00	70	25	11
3:55:00	70	25	17
3:56:00	70	25	17
3:57:00	70	25	19
3:58:00	70	25	19
3:59:00	70	25	19
4:00:00	70	25	16
4:01:00	70	25	16
4:02:00	69	25	16
4:03:00	69	25	16
4:04:00	69	25	16
4:05:00	69	25	16
4:06:00	69	25	16
4:07:00	69	25	16
4:08:00	69	25	16
4:09:00	69	25	16
4:10:00	69	25	21
4:11:00	69	25	18
4:12:00	69	25	18
4:13:00	69	25	18
4:14:00	68	25	18
4:15:00	68	25	17
4:16:00	68	25	17
4:17:00	68	25	18
4:18:00	68	26	18
4:19:00	68	26	17
4:20:00	68	26	17
4:21:00	68	26	17
4:22:00	68	26	17
4:23:00	68	26	17
4:24:00	68	26	17
4:25:00	68	26	24
4:26:00	68	26	17
4:27:00	68	26	17
4:28:00	69	26	18
4:29:00	69	26	17
4:30:00	69	26	17
4:31:00	69	26	17
4:32:00	70	26	17
4:33:00	70	26	17
4:34:00	70	26	17
4:35:00	70	26	17
4:36:00	70	26	17
4:37:00	70	26	17
4:38:00	70	26	17
4:39:00	70	26	17
4:40:00	70	25	29
4:41:00	70	25	17
4:42:00	70	25	20
4:43:00	70	25	19
4:44:00	70	25	21
4:45:00	70	25	20
4:46:00	70	25	19
4:47:00	70	25	18
4:48:00	70	25	18
4:49:00	70	25	19
4:50:00	70	25	19
4:51:00	70	25	19
4:52:00	70	25	19
4:53:00	70	25	19
4:54:00	70	25	19
4:55:00	70	25	33
4:56:00	70	25	24
4:57:00	69	25	22
4:58:00	69	25	23
4:59:00	69	25	24
5:00:00	69	25	24
5:01:00	69	25	24
5:02:00	69	25	24
5:03:00	69	25	24
5:04:00	69	25	24
5:05:00	68	25	24
5:06:00	68	25	24
5:07:00	68	25	24
5:08:00	68	25	26
5:09:00	68	26	27
5:10:00	68	26	38
5:11:00	68	26	30
5:12:00	68	26	30
5:13:00	68	26	30
5:14:00	68	26	30
5:15:00	68	26	30
5:16:00	68	26	30
5:17:00	68	26	30
5:18:00	68	26	31
5:19:00	68	26	32
5:20:00	68	26	32
5:21:00	68	26	32
5:22:00	68	26	32
5:23:00	68	26	32
5:24:00	68	26	32
5:25:00	68	26	71

File: project-root/data/Data Acquisition/Data Acquisition/2002 year (647)/Con 2 Kogalym G1900+1.2%TDF-1+0.05%Lignocan (61C).txt
--Test Summary--
Full Path and File Name	
Instrument Name	7222 #2
Instrument Type	Consistometer
Instrument Serial Number	128
Test Start Date	23.09.2002
Test Start Time	11:12:23
Test Stop Date	23.09.2002
Test Stop Time	16:12:11
Test Length	4:59:48
Final Sample Time Offset	4:59:00
Controller Schedule Name	
Sampling Period	60 seconds
Comments	MPa: 37(37min) T:61(37min), all dry blend
Information	WellID	306
Information	Customer	Evikon-Kogalym
Information	CementClass	G
Information	CementMfr	Dyckerhoff
Information	Additives	1.2%TDF-1+0.05%Lignocan
Information	Density	1900
Information	BHCT	61
Information	BHST	90
Information	FluidLoss	
Information	JobType	168 mm csg Tail slurry
Calculated Value	Thickening_Time	N/A
Calculated Value	Setting Time	N/A
Initial Temperature (°C)	20 °C
Final Temperature (°C)	61 °C
Initial Pressure (MPa)	2 MPa
Final Pressure (MPa)	38 MPa
Initial Consistency (Bc)	2 Bc
Final Consistency (Bc)	3 Bc
--Data--
Time (HH:MM:SS)	Temperature (°C)	Pressure (MPa)	Consistency (Bc)
0:00:00	20	2	2
0:01:00	20	3	2
0:02:00	20	4	2
0:03:00	20	5	2
0:04:00	20	6	2
0:05:00	21	7	3
0:06:00	21	8	3
0:07:00	22	9	3
0:08:00	23	10	3
0:09:00	24	11	4
0:10:00	25	12	4
0:11:00	27	13	10
0:12:00	29	14	12
0:13:00	30	15	9
0:14:00	32	16	9
0:15:00	33	17	9
0:16:00	35	18	10
0:17:00	36	19	13
0:18:00	37	20	7
0:19:00	39	21	13
0:20:00	41	22	13
0:21:00	42	23	15
0:22:00	44	24	8
0:23:00	45	24	10
0:24:00	46	25	11
0:25:00	48	26	10
0:26:00	49	27	8
0:27:00	50	28	9
0:28:00	51	29	10
0:29:00	52	30	9
0:30:00	53	30	8
0:31:00	55	31	7
0:32:00	56	32	8
0:33:00	57	33	7
0:34:00	58	34	10
0:35:00	59	35	7
0:36:00	60	36	6
0:37:00	61	37	6
0:38:00	62	38	6
0:39:00	63	38	6
0:40:00	64	38	9
0:41:00	64	38	7
0:42:00	65	38	9
0:43:00	65	38	9
0:44:00	66	38	5
0:45:00	66	37	6
0:46:00	66	37	8
0:47:00	66	37	8
0:48:00	66	37	6
0:49:00	66	37	5
0:50:00	65	37	5
0:51:00	65	37	5
0:52:00	64	37	5
0:53:00	64	37	8
0:54:00	63	37	6
0:55:00	63	37	5
0:56:00	63	37	6
0:57:00	62	37	4
0:58:00	62	37	4
0:59:00	62	37	7
1:00:00	62	37	6
1:01:00	61	37	6
1:02:00	61	38	6
1:03:00	61	38	6
1:04:00	61	38	6
1:05:00	61	38	5
1:06:00	61	38	6
1:07:00	61	38	8
1:08:00	61	38	6
1:09:00	61	38	7
1:10:00	61	38	7
1:11:00	61	38	6
1:12:00	61	38	5
1:13:00	61	38	5
1:14:00	61	38	8
1:15:00	61	38	7
1:16:00	61	38	6
1:17:00	62	38	7
1:18:00	62	38	5
1:19:00	62	38	4
1:20:00	62	38	4
1:21:00	62	38	4
1:22:00	62	38	4
1:23:00	62	38	4
1:24:00	62	38	4
1:25:00	62	38	4
1:26:00	62	38	4
1:27:00	62	38	4
1:28:00	62	38	4
1:29:00	62	38	4
1:30:00	62	38	4
1:31:00	62	38	4
1:32:00	62	38	4
1:33:00	62	38	4
1:34:00	62	38	4
1:35:00	62	38	4
1:36:00	61	38	4
1:37:00	61	38	4
1:38:00	61	38	4
1:39:00	61	38	4
1:40:00	61	38	8
1:41:00	61	38	8
1:42:00	61	38	7
1:43:00	61	38	6
1:44:00	61	38	5
1:45:00	61	38	4
1:46:00	61	38	4
1:47:00	61	38	4
1:48:00	61	38	4
1:49:00	61	38	4
1:50:00	61	38	4
1:51:00	61	38	4
1:52:00	61	38	4
1:53:00	62	38	4
1:54:00	62	38	4
1:55:00	61	38	4
1:56:00	61	38	4
1:57:00	61	38	4
1:58:00	61	38	4
1:59:00	62	38	4
2:00:00	61	38	4
2:01:00	61	38	4
2:02:00	61	38	3
2:03:00	61	38	3
2:04:00	61	38	3
2:05:00	61	38	3
2:06:00	61	38	3
2:07:00	61	38	3
2:08:00	61	38	3
2:09:00	61	38	3
2:10:00	61	38	3
2:11:00	61	38	3
2:12:00	61	38	3
2:13:00	61	38	3
2:14:00	61	38	3
2:15:00	61	38	3
2:16:00	61	38	3
2:17:00	61	38	3
2:18:00	61	38	3
2:19:00	61	38	3
2:20:00	61	38	3
2:21:00	61	38	3
2:22:00	61	38	3
2:23:00	61	38	3
2:24:00	61	38	3
2:25:00	61	38	3
2:26:00	61	38	3
2:27:00	61	38	3
2:28:00	61	38	3
2:29:00	61	38	3
2:30:00	61	38	3
2:31:00	61	38	3
2:32:00	61	38	3
2:33:00	61	38	3
2:34:00	61	38	3
2:35:00	61	38	3
2:36:00	61	38	3
2:37:00	61	38	3
2:38:00	61	38	3
2:39:00	61	38	3
2:40:00	61	38	3
2:41:00	61	38	3
2:42:00	61	38	3
2:43:00	61	38	3
2:44:00	61	38	3
2:45:00	61	38	3
2:46:00	61	38	3
2:47:00	61	38	3
2:48:00	61	38	3
2:49:00	61	38	3
2:50:00	61	38	3
2:51:00	61	38	3
2:52:00	61	38	3
2:53:00	61	38	3
2:54:00	61	38	3
2:55:00	61	38	3
2:56:00	61	38	3
2:57:00	61	38	3
2:58:00	61	38	3
2:59:00	61	38	3
3:00:00	61	38	3
3:01:00	61	38	3
3:02:00	61	38	3
3:03:00	61	38	3
3:04:00	61	38	3
3:05:00	61	38	3
3:06:00	61	38	3
3:07:00	61	38	3
3:08:00	61	38	3
3:09:00	61	38	3
3:10:00	61	38	3
3:11:00	61	38	3
3:12:00	61	38	3
3:13:00	61	38	3
3:14:00	61	38	3
3:15:00	61	38	3
3:16:00	61	38	3
3:17:00	61	38	3
3:18:00	61	38	3
3:19:00	61	38	3
3:20:00	61	38	3
3:21:00	61	38	3
3:22:00	61	38	3
3:23:00	61	38	3
3:24:00	61	38	3
3:25:00	61	38	3
3:26:00	61	38	3
3:27:00	61	38	3
3:28:00	61	38	3
3:29:00	61	38	3
3:30:00	61	38	3
3:31:00	61	38	3
3:32:00	61	38	3
3:33:00	61	38	3
3:34:00	61	38	3
3:35:00	61	38	3
3:36:00	61	38	3
3:37:00	61	38	3
3:38:00	61	38	3
3:39:00	61	38	3
3:40:00	61	38	3
3:41:00	61	38	3
3:42:00	61	38	3
3:43:00	61	38	3
3:44:00	61	38	3
3:45:00	61	38	3
3:46:00	61	38	3
3:47:00	61	38	3
3:48:00	61	38	3
3:49:00	61	38	3
3:50:00	61	38	3
3:51:00	61	38	3
3:52:00	61	38	3
3:53:00	61	38	3
3:54:00	61	38	3
3:55:00	61	38	3
3:56:00	61	38	3
3:57:00	61	38	3
3:58:00	61	38	3
3:59:00	61	38	3
4:00:00	61	38	3
4:01:00	61	38	3
4:02:00	61	38	3
4:03:00	61	38	3
4:04:00	61	38	3
4:05:00	61	38	3
4:06:00	61	38	3
4:07:00	61	38	3
4:08:00	61	38	3
4:09:00	61	38	3
4:10:00	61	38	3
4:11:00	61	38	3
4:12:00	61	38	3
4:13:00	61	38	3
4:14:00	61	38	3
4:15:00	61	38	3
4:16:00	61	38	3
4:17:00	61	38	3
4:18:00	61	38	3
4:19:00	61	38	3
4:20:00	61	38	3
4:21:00	61	38	3
4:22:00	61	38	3
4:23:00	61	38	3
4:24:00	61	38	3
4:25:00	61	38	3
4:26:00	61	38	3
4:27:00	61	38	3
4:28:00	61	38	3
4:29:00	61	38	3
4:30:00	61	38	3
4:31:00	61	38	3
4:32:00	61	38	3
4:33:00	61	38	3
4:34:00	61	38	3
4:35:00	61	38	3
4:36:00	61	38	3
4:37:00	61	38	3
4:38:00	61	38	3
4:39:00	61	38	3
4:40:00	61	38	3
4:41:00	61	38	3
4:42:00	61	38	3
4:43:00	61	38	3
4:44:00	61	38	3
4:45:00	61	38	3
4:46:00	61	38	3
4:47:00	61	38	3
4:48:00	61	38	3
4:49:00	61	38	3
4:50:00	61	38	3
4:51:00	61	38	3
4:52:00	61	38	3
4:53:00	61	38	3
4:54:00	61	38	3
4:55:00	61	38	3
4:56:00	61	37	3
4:57:00	61	38	3
4:58:00	61	38	3
4:59:00	61	38	3

File: project-root/data/Data Acquisition/Data Acquisition/2002 year (647)/Con 2 Kogalym G1900+1.2%TDF-1+1%TA-1 (52C).txt
--Test Summary--
Full Path and File Name	
Instrument Name	7222 #2
Instrument Type	Consistometer
Instrument Serial Number	128
Test Start Date	19.08.2002
Test Start Time	10:13:54
Test Stop Date	19.08.2002
Test Stop Time	13:07:45
Test Length	2:53:51
Final Sample Time Offset	2:53:00
Controller Schedule Name	
Sampling Period	60 seconds
Comments	MPa: 24(30min); T: 52C(30min); tap water, dry-blending
Information	WellID	812/21
Information	Customer	Kogalym / Pokachevneft
Information	CementClass	G
Information	CementMfr	Dyckerhoff
Information	Additives	1.2%TDF-1+1%TA-1
Information	Density	1900
Information	BHCT	52
Information	BHST	64
Information	FluidLoss	
Information	JobType	Liner cementing job
Calculated Value	Thickening_Time	N/A
Calculated Value	Setting Time	N/A
Initial Temperature (°C)	27 °C
Final Temperature (°C)	52 °C
Initial Pressure (MPa)	2 MPa
Final Pressure (MPa)	24 MPa
Initial Consistency (Bc)	17 Bc
Final Consistency (Bc)	71 Bc
--Data--
Time (HH:MM:SS)	Temperature (°C)	Pressure (MPa)	Consistency (Bc)
0:00:00	27	2	17
0:01:00	26	3	14
0:02:00	26	4	17
0:03:00	26	5	20
0:04:00	26	5	20
0:05:00	27	6	25
0:06:00	27	7	21
0:07:00	28	8	25
0:08:00	29	8	36
0:09:00	30	10	23
0:10:00	31	10	21
0:11:00	32	11	26
0:12:00	33	12	21
0:13:00	35	13	27
0:14:00	36	14	25
0:15:00	37	14	29
0:16:00	39	15	24
0:17:00	40	15	35
0:18:00	41	16	25
0:19:00	42	17	27
0:20:00	43	17	32
0:21:00	45	18	26
0:22:00	46	18	28
0:23:00	47	19	25
0:24:00	47	20	27
0:25:00	48	20	35
0:26:00	49	21	25
0:27:00	50	22	21
0:28:00	51	23	27
0:29:00	51	24	25
0:30:00	52	24	23
0:31:00	53	25	23
0:32:00	54	25	23
0:33:00	54	25	20
0:34:00	55	25	21
0:35:00	55	25	20
0:36:00	55	24	20
0:37:00	55	24	20
0:38:00	55	24	20
0:39:00	55	24	20
0:40:00	55	24	28
0:41:00	55	24	24
0:42:00	55	24	26
0:43:00	54	24	41
0:44:00	54	24	26
0:45:00	54	24	31
0:46:00	54	24	23
0:47:00	53	24	33
0:48:00	53	24	34
0:49:00	53	24	22
0:50:00	52	24	30
0:51:00	52	24	28
0:52:00	52	24	25
0:53:00	52	24	27
0:54:00	52	24	25
0:55:00	52	24	25
0:56:00	52	25	31
0:57:00	52	25	37
0:58:00	52	25	31
0:59:00	52	25	25
1:00:00	52	25	24
1:01:00	52	25	26
1:02:00	52	25	33
1:03:00	52	25	28
1:04:00	52	25	26
1:05:00	52	25	29
1:06:00	52	25	26
1:07:00	52	25	29
1:08:00	52	25	24
1:09:00	52	25	27
1:10:00	52	25	29
1:11:00	52	25	26
1:12:00	52	25	30
1:13:00	52	25	29
1:14:00	52	25	27
1:15:00	52	25	27
1:16:00	52	25	37
1:17:00	52	25	28
1:18:00	52	25	31
1:19:00	52	25	26
1:20:00	52	25	25
1:21:00	52	25	25
1:22:00	52	25	23
1:23:00	52	25	25
1:24:00	52	25	26
1:25:00	52	25	29
1:26:00	52	25	31
1:27:00	52	25	28
1:28:00	52	25	29
1:29:00	52	25	24
1:30:00	52	25	27
1:31:00	52	25	26
1:32:00	52	25	25
1:33:00	52	25	24
1:34:00	52	25	24
1:35:00	52	25	22
1:36:00	52	25	22
1:37:00	52	25	21
1:38:00	52	25	20
1:39:00	52	25	21
1:40:00	52	25	21
1:41:00	52	25	20
1:42:00	52	25	20
1:43:00	52	25	35
1:44:00	52	25	31
1:45:00	52	25	23
1:46:00	52	25	23
1:47:00	52	25	23
1:48:00	52	25	23
1:49:00	52	25	23
1:50:00	52	25	23
1:51:00	52	25	23
1:52:00	52	25	24
1:53:00	52	25	27
1:54:00	52	25	22
1:55:00	52	25	24
1:56:00	52	25	24
1:57:00	52	25	24
1:58:00	52	25	26
1:59:00	52	25	26
2:00:00	52	25	28
2:01:00	52	25	23
2:02:00	52	25	26
2:03:00	52	25	26
2:04:00	52	25	24
2:05:00	52	25	24
2:06:00	52	25	24
2:07:00	52	25	24
2:08:00	52	25	24
2:09:00	52	25	24
2:10:00	52	25	25
2:11:00	52	25	25
2:12:00	52	25	28
2:13:00	52	25	27
2:14:00	52	25	27
2:15:00	52	25	26
2:16:00	52	25	27
2:17:00	52	25	27
2:18:00	52	25	27
2:19:00	52	25	28
2:20:00	52	25	29
2:21:00	52	25	29
2:22:00	52	25	30
2:23:00	52	25	31
2:24:00	52	24	31
2:25:00	52	25	32
2:26:00	52	25	33
2:27:00	52	24	34
2:28:00	52	24	35
2:29:00	52	24	36
2:30:00	52	24	37
2:31:00	52	24	38
2:32:00	52	24	39
2:33:00	52	24	40
2:34:00	52	24	41
2:35:00	52	24	42
2:36:00	52	24	42
2:37:00	52	24	51
2:38:00	52	24	50
2:39:00	52	24	51
2:40:00	52	24	51
2:41:00	52	24	51
2:42:00	52	24	53
2:43:00	52	24	54
2:44:00	52	24	55
2:45:00	52	24	56
2:46:00	52	24	58
2:47:00	52	24	59
2:48:00	52	24	60
2:49:00	52	24	62
2:50:00	52	24	63
2:51:00	52	24	65
2:52:00	52	24	67
2:53:00	52	24	71

File: project-root/data/Data Acquisition/Data Acquisition/2002 year (647)/Con 2 Kogalym G1900+1.4%TDF-1+0.3%SMS(Trican) (55C).txt
--Test Summary--
Full Path and File Name	
Instrument Name	7222 #2
Instrument Type	Consistometer
Instrument Serial Number	128
Test Start Date	21.06.2002
Test Start Time	3:59:03
Test Stop Date	21.06.2002
Test Stop Time	8:13:38
Test Length	4:14:35
Final Sample Time Offset	4:14:00
Controller Schedule Name	
Sampling Period	60 seconds
Comments	MPa: 30(35min); T: 55C(35min); field water, dry-blending, 1st stage
Information	WellID	62/na
Information	Customer	Kogalym
Information	CementClass	G
Information	CementMfr	Dyckerhoff
Information	Additives	1.4%TDF-1+0.3%SMS
Information	Density	1900
Information	BHCT	55
Information	BHST	70
Information	FluidLoss	60cc/30min
Information	JobType	146 mm csg tail slurry
Calculated Value	Thickening_Time	1:39:00
Calculated Value	Setting Time	N/A
Initial Temperature (°C)	28 °C
Final Temperature (°C)	24 °C
Initial Pressure (MPa)	1 MPa
Final Pressure (MPa)	-0 MPa
Initial Consistency (Bc)	21 Bc
Final Consistency (Bc)	0 Bc
--Data--
Time (HH:MM:SS)	Temperature (°C)	Pressure (MPa)	Consistency (Bc)
0:00:00	28	1	21
0:01:00	28	3	20
0:02:00	27	3	17
0:03:00	27	4	18
0:04:00	28	5	23
0:05:00	28	6	28
0:06:00	28	7	31
0:07:00	29	7	28
0:08:00	30	8	23
0:09:00	30	9	26
0:10:00	31	10	27
0:11:00	32	11	28
0:12:00	33	12	25
0:13:00	34	12	21
0:14:00	35	13	18
0:15:00	36	14	29
0:16:00	38	15	26
0:17:00	39	16	23
0:18:00	40	16	29
0:19:00	41	17	21
0:20:00	42	18	18
0:21:00	43	19	25
0:22:00	44	20	19
0:23:00	45	21	32
0:24:00	46	21	26
0:25:00	46	22	21
0:26:00	47	23	25
0:27:00	48	24	18
0:28:00	49	24	18
0:29:00	49	25	20
0:30:00	50	26	20
0:31:00	51	27	31
0:32:00	52	27	22
0:33:00	52	28	25
0:34:00	53	29	20
0:35:00	54	30	18
0:36:00	54	31	20
0:37:00	55	31	19
0:38:00	56	31	18
0:39:00	56	31	20
0:40:00	57	31	24
0:41:00	57	31	28
0:42:00	57	31	28
0:43:00	57	31	19
0:44:00	57	30	17
0:45:00	57	30	28
0:46:00	57	30	22
0:47:00	57	30	19
0:48:00	56	30	19
0:49:00	56	30	19
0:50:00	56	30	18
0:51:00	56	30	19
0:52:00	55	30	19
0:53:00	55	30	19
0:54:00	55	30	19
0:55:00	55	30	28
0:56:00	55	30	27
0:57:00	54	30	22
0:58:00	54	30	21
0:59:00	54	31	20
1:00:00	54	30	19
1:01:00	54	31	19
1:02:00	54	31	19
1:03:00	54	31	19
1:04:00	54	31	19
1:05:00	54	31	19
1:06:00	54	31	19
1:07:00	54	31	20
1:08:00	54	31	20
1:09:00	54	31	21
1:10:00	54	31	22
1:11:00	54	31	23
1:12:00	54	31	23
1:13:00	54	31	30
1:14:00	54	31	26
1:15:00	54	31	26
1:16:00	54	31	36
1:17:00	54	31	29
1:18:00	54	31	31
1:19:00	55	31	32
1:20:00	55	31	33
1:21:00	55	31	35
1:22:00	55	31	36
1:23:00	55	31	37
1:24:00	55	31	38
1:25:00	55	31	40
1:26:00	55	30	41
1:27:00	55	30	44
1:28:00	55	30	45
1:29:00	55	30	47
1:30:00	55	30	49
1:31:00	55	30	51
1:32:00	55	30	53
1:33:00	55	30	55
1:34:00	55	30	59
1:35:00	54	30	61
1:36:00	55	30	63
1:37:00	55	30	66
1:38:00	55	30	70
1:39:00	55	30	73
1:40:00	55	30	77
1:41:00	54	30	89
1:42:00	54	30	55
1:43:00	55	30	55
1:44:00	55	30	56
1:45:00	56	30	56
1:46:00	56	30	54
1:47:00	56	30	54
1:48:00	57	30	55
1:49:00	57	30	55
1:50:00	58	30	55
1:51:00	58	30	55
1:52:00	59	30	54
1:53:00	59	30	54
1:54:00	59	30	54
1:55:00	60	30	53
1:56:00	60	30	54
1:57:00	60	30	54
1:58:00	61	30	54
1:59:00	61	30	54
2:00:00	61	30	54
2:01:00	62	30	54
2:02:00	62	30	54
2:03:00	62	30	54
2:04:00	62	30	54
2:05:00	63	30	54
2:06:00	63	30	54
2:07:00	63	30	54
2:08:00	63	30	53
2:09:00	63	30	53
2:10:00	64	30	53
2:11:00	64	30	53
2:12:00	64	30	53
2:13:00	64	30	53
2:14:00	64	30	52
2:15:00	64	30	52
2:16:00	64	30	52
2:17:00	64	30	52
2:18:00	64	30	52
2:19:00	64	30	52
2:20:00	65	30	52
2:21:00	65	30	52
2:22:00	65	30	52
2:23:00	65	30	52
2:24:00	65	30	52
2:25:00	65	30	52
2:26:00	65	30	52
2:27:00	65	30	52
2:28:00	65	30	52
2:29:00	65	30	52
2:30:00	65	30	52
2:31:00	65	31	52
2:32:00	65	30	52
2:33:00	64	30	52
2:34:00	64	30	52
2:35:00	64	30	52
2:36:00	64	30	52
2:37:00	64	30	52
2:38:00	64	30	52
2:39:00	64	30	52
2:40:00	64	30	52
2:41:00	64	30	52
2:42:00	64	31	52
2:43:00	64	30	52
2:44:00	64	30	52
2:45:00	63	30	52
2:46:00	63	30	52
2:47:00	63	30	51
2:48:00	63	30	51
2:49:00	63	30	51
2:50:00	63	30	51
2:51:00	63	30	51
2:52:00	63	30	51
2:53:00	63	30	51
2:54:00	62	30	51
2:55:00	62	30	51
2:56:00	62	30	51
2:57:00	62	30	51
2:58:00	62	30	51
2:59:00	62	30	51
3:00:00	62	30	51
3:01:00	61	30	51
3:02:00	61	30	51
3:03:00	61	30	51
3:04:00	61	30	51
3:05:00	61	30	51
3:06:00	61	30	51
3:07:00	61	30	51
3:08:00	60	30	51
3:09:00	60	30	51
3:10:00	60	30	51
3:11:00	60	30	51
3:12:00	60	30	51
3:13:00	60	30	51
3:14:00	59	30	51
3:15:00	59	28	7
3:16:00	59	24	6
3:17:00	59	21	6
3:18:00	59	18	6
3:19:00	58	15	6
3:20:00	58	13	6
3:21:00	58	11	6
3:22:00	58	9	6
3:23:00	57	0	5
3:24:00	57	1	5
3:25:00	57	1	5
3:26:00	57	0	5
3:27:00	38	0	-0
3:28:00	33	0	0
3:29:00	30	0	-0
3:30:00	28	0	0
3:31:00	27	0	-0
3:32:00	26	0	0
3:33:00	26	0	-0
3:34:00	26	0	-1
3:35:00	25	0	-0
3:36:00	24	-0	0
3:37:00	24	-0	0
3:38:00	25	-0	0
3:39:00	25	0	0
3:40:00	25	0	0
3:41:00	25	0	-0
3:42:00	25	0	-0
3:43:00	24	-0	0
3:44:00	24	0	0
3:45:00	25	0	-0
3:46:00	24	0	0
3:47:00	25	0	-0
3:48:00	25	0	-0
3:49:00	24	0	0
3:50:00	25	0	-0
3:51:00	24	-0	0
3:52:00	25	0	0
3:53:00	25	0	-0
3:54:00	24	-0	0
3:55:00	25	0	-0
3:56:00	24	-0	0
3:57:00	25	0	-0
3:58:00	24	0	0
3:59:00	24	0	0
4:00:00	25	0	-0
4:01:00	24	0	0
4:02:00	24	-0	0
4:03:00	25	0	0
4:04:00	24	0	0
4:05:00	24	0	0
4:06:00	24	0	-0
4:07:00	25	0	-0
4:08:00	25	0	-1
4:09:00	24	-0	0
4:10:00	25	0	-0
4:11:00	25	0	-0
4:12:00	24	0	0
4:13:00	25	0	-0
4:14:00	24	-0	0
