Repository: ProgWizer/parser

File: project-root/data/Data Acquisition/Data Acquisition/2002 year (647)/Con 2 Kogalym G1900+1.4%TDF-1+1%TA-1 (45C).txt
--Test Summary--
Full Path and File Name	
Instrument Name	7222 #2
Instrument Type	Consistometer
Instrument Serial Number	128
Test Start Date	12.03.2002
Test Start Time	21:15:12
Test Stop Date	13.03.2002
Test Stop Time	1:15:33
Test Length	4:00:21
Final Sample Time Offset	4:00:00
Controller Schedule Name	
Sampling Period	60 seconds
Comments	MPa: 24(52min); T: 45C(52min); tap water, dry blending
Information	WellID	
Information	Customer	Kogalym
Information	CementClass	G
Information	CementMfr	Dyckerhoff
Information	Additives	1.4%TDF-1+1%TA-1
Information	Density	1900
Information	BHCT	45
Information	BHST	45
Information	FluidLoss	
Information	JobType	146 mm csg tail slurry
Calculated Value	Thickening_Time	4:00:00
Calculated Value	Setting Time	N/A
Initial Temperature (°C)	24 °C
Final Temperature (°C)	44 °C
Initial Pressure (MPa)	1 MPa
Final Pressure (MPa)	24 MPa
Initial Consistency (Bc)	28 Bc
Final Consistency (Bc)	83 Bc
--Data--
Time (HH:MM:SS)	Temperature (°C)	Pressure (MPa)	Consistency (Bc)
0:00:00	24	1	28
0:01:00	24	3	22
0:02:00	24	2	9
0:03:00	24	2	10
0:04:00	24	3	12
0:05:00	24	3	13
0:06:00	24	3	15
0:07:00	24	4	14
0:08:00	25	5	19
0:09:00	25	5	14
0:10:00	25	5	17
0:11:00	26	6	15
0:12:00	26	6	12
0:13:00	26	7	14
0:14:00	27	7	12
0:15:00	27	7	14
0:16:00	28	8	12
0:17:00	28	8	12
0:18:00	29	9	13
0:19:00	29	9	11
0:20:00	30	10	14
0:21:00	31	10	13
0:22:00	31	11	11
0:23:00	32	11	14
0:24:00	32	12	13
0:25:00	33	12	14
0:26:00	34	12	14
0:27:00	34	12	14
0:28:00	35	13	13
0:29:00	35	14	14
0:30:00	35	14	13
0:31:00	36	14	13
0:32:00	36	15	13
0:33:00	36	15	13
0:34:00	37	16	17
0:35:00	37	16	12
0:36:00	37	17	13
0:37:00	38	17	13
0:38:00	38	17	13
0:39:00	38	18	11
0:40:00	39	18	11
0:41:00	39	18	11
0:42:00	39	19	12
0:43:00	40	20	11
0:44:00	40	20	11
0:45:00	40	20	12
0:46:00	41	20	11
0:47:00	41	21	18
0:48:00	42	22	11
0:49:00	42	22	12
0:50:00	42	22	12
0:51:00	43	23	12
0:52:00	43	23	16
0:53:00	44	24	15
0:54:00	44	24	14
0:55:00	44	24	14
0:56:00	45	24	16
0:57:00	45	25	18
0:58:00	45	25	18
0:59:00	46	24	15
1:00:00	46	24	13
1:01:00	46	24	12
1:02:00	46	24	15
1:03:00	46	24	15
1:04:00	46	24	13
1:05:00	46	24	11
1:06:00	46	24	14
1:07:00	46	24	12
1:08:00	46	24	11
1:09:00	46	25	11
1:10:00	45	24	11
1:11:00	45	24	11
1:12:00	45	24	11
1:13:00	45	24	13
1:14:00	45	24	15
1:15:00	44	24	14
1:16:00	44	24	15
1:17:00	44	24	16
1:18:00	44	24	15
1:19:00	44	24	11
1:20:00	44	24	12
1:21:00	44	25	12
1:22:00	44	25	12
1:23:00	44	25	12
1:24:00	44	25	12
1:25:00	44	25	14
1:26:00	44	25	15
1:27:00	44	25	13
1:28:00	44	25	13
1:29:00	44	25	14
1:30:00	44	25	14
1:31:00	44	25	12
1:32:00	44	25	14
1:33:00	44	25	15
1:34:00	44	25	16
1:35:00	44	25	16
1:36:00	44	25	15
1:37:00	44	25	15
1:38:00	44	25	13
1:39:00	44	25	12
1:40:00	44	25	12
1:41:00	44	25	12
1:42:00	44	25	12
1:43:00	44	25	14
1:44:00	44	25	16
1:45:00	44	25	15
1:46:00	44	25	13
1:47:00	44	25	12
1:48:00	44	25	14
1:49:00	44	25	19
1:50:00	44	25	16
1:51:00	44	25	14
1:52:00	44	25	21
1:53:00	44	25	21
1:54:00	44	25	21
1:55:00	44	25	16
1:56:00	44	25	22
1:57:00	44	25	15
1:58:00	44	25	22
1:59:00	44	25	13
2:00:00	44	25	14
2:01:00	44	25	15
2:02:00	44	25	14
2:03:00	44	25	17
2:04:00	44	25	15
2:05:00	44	25	15
2:06:00	44	25	15
2:07:00	44	25	15
2:08:00	44	25	22
2:09:00	44	25	17
2:10:00	44	25	15
2:11:00	44	25	16
2:12:00	44	25	16
2:13:00	44	25	16
2:14:00	44	25	15
2:15:00	44	25	16
2:16:00	44	25	16
2:17:00	44	25	15
2:18:00	44	25	16
2:19:00	44	25	17
2:20:00	44	25	16
2:21:00	44	25	17
2:22:00	44	25	24
2:23:00	44	25	20
2:24:00	44	25	25
2:25:00	44	25	20
2:26:00	44	25	24
2:27:00	44	25	19
2:28:00	44	25	22
2:29:00	44	25	18
2:30:00	44	25	17
2:31:00	44	25	24
2:32:00	44	25	22
2:33:00	44	25	20
2:34:00	44	25	19
2:35:00	44	25	24
2:36:00	44	25	27
2:37:00	44	25	23
2:38:00	44	25	18
2:39:00	44	25	19
2:40:00	44	25	20
2:41:00	44	25	18
2:42:00	44	25	18
2:43:00	44	25	19
2:44:00	44	25	20
2:45:00	44	25	19
2:46:00	44	25	20
2:47:00	44	25	20
2:48:00	44	25	20
2:49:00	44	25	23
2:50:00	44	25	23
2:51:00	44	25	22
2:52:00	44	25	24
2:53:00	44	25	21
2:54:00	44	25	22
2:55:00	44	25	22
2:56:00	44	25	22
2:57:00	44	25	21
2:58:00	44	25	20
2:59:00	44	25	21
3:00:00	44	25	22
3:01:00	44	25	20
3:02:00	44	25	21
3:03:00	44	25	20
3:04:00	44	25	21
3:05:00	44	25	22
3:06:00	44	25	22
3:07:00	44	25	22
3:08:00	44	25	22
3:09:00	44	25	23
3:10:00	44	25	23
3:11:00	44	25	24
3:12:00	44	24	24
3:13:00	44	25	24
3:14:00	44	25	24
3:15:00	44	25	27
3:16:00	44	24	27
3:17:00	44	25	26
3:18:00	44	24	27
3:19:00	44	24	27
3:20:00	44	24	28
3:21:00	44	24	39
3:22:00	44	24	35
3:23:00	44	24	29
3:24:00	44	24	28
3:25:00	44	24	28
3:26:00	44	24	28
3:27:00	44	24	28
3:28:00	44	24	30
3:29:00	44	24	30
3:30:00	44	24	31
3:31:00	44	24	33
3:32:00	44	24	33
3:33:00	44	24	34
3:34:00	44	24	35
3:35:00	44	24	35
3:36:00	44	24	36
3:37:00	44	24	37
3:38:00	44	24	38
3:39:00	44	24	39
3:40:00	44	24	40
3:41:00	44	24	42
3:42:00	44	24	47
3:43:00	44	24	48
3:44:00	44	24	48
3:45:00	44	24	47
3:46:00	44	24	45
3:47:00	44	24	47
3:48:00	44	24	48
3:49:00	44	24	54
3:50:00	44	24	55
3:51:00	44	24	56
3:52:00	44	24	58
3:53:00	44	24	60
3:54:00	44	24	60
3:55:00	44	24	63
3:56:00	44	24	74
3:57:00	44	24	69
3:58:00	44	24	69
3:59:00	44	24	82
4:00:00	44	24	83

File: project-root/data/Data Acquisition/Data Acquisition/2002 year (647)/Con 2 NarianMar G1900+0.05%NTF (70C).txt
--Test Summary--
Full Path and File Name	
Instrument Name	7222 #2
Instrument Type	Consistometer
Instrument Serial Number	128
Test Start Date	26.03.2002
Test Start Time	2:02:50
Test Stop Date	26.03.2002
Test Stop Time	7:15:13
Test Length	5:12:23
Final Sample Time Offset	5:12:00
Controller Schedule Name	
Sampling Period	60 seconds
Comments	MPa: 50(105min); T: 70C(105min); field water, premix NTF
Information	WellID	47Myadseyskaya
Information	Customer	Severgeologdobicha
Information	CementClass	G
Information	CementMfr	Dyckerhoff
Information	Additives	0.05%NTF
Information	Density	1900
Information	BHCT	70
Information	BHST	80
Information	FluidLoss	
Information	JobType	168 mm csg tail slurry
Calculated Value	Thickening_Time	5:00:00
Calculated Value	Setting Time	N/A
Initial Temperature (°C)	22 °C
Final Temperature (°C)	69 °C
Initial Pressure (MPa)	2 MPa
Final Pressure (MPa)	50 MPa
Initial Consistency (Bc)	6 Bc
Final Consistency (Bc)	100 Bc
--Data--
Time (HH:MM:SS)	Temperature (°C)	Pressure (MPa)	Consistency (Bc)
0:00:00	22	2	6
0:01:00	22	2	9
0:02:00	22	3	9
0:03:00	22	4	11
0:04:00	22	4	11
0:05:00	22	4	10
0:06:00	23	5	8
0:07:00	23	5	7
0:08:00	23	6	9
0:09:00	24	6	11
0:10:00	24	7	12
0:11:00	25	7	14
0:12:00	25	8	12
0:13:00	26	8	11
0:14:00	26	8	10
0:15:00	27	9	16
0:16:00	28	9	16
0:17:00	28	10	13
0:18:00	29	11	20
0:19:00	30	11	18
0:20:00	30	11	14
0:21:00	31	12	14
0:22:00	31	12	14
0:23:00	32	12	11
0:24:00	33	13	18
0:25:00	33	13	17
0:26:00	34	14	15
0:27:00	34	14	20
0:28:00	35	15	15
0:29:00	35	15	16
0:30:00	35	16	17
0:31:00	36	16	16
0:32:00	36	17	18
0:33:00	37	17	14
0:34:00	37	18	15
0:35:00	37	18	19
0:36:00	38	19	13
0:37:00	38	19	18
0:38:00	39	19	10
0:39:00	39	20	11
0:40:00	40	21	14
0:41:00	40	21	13
0:42:00	41	21	12
0:43:00	41	22	11
0:44:00	42	22	15
0:45:00	42	23	16
0:46:00	43	23	16
0:47:00	43	23	16
0:48:00	44	24	11
0:49:00	44	24	11
0:50:00	44	25	13
0:51:00	45	26	23
0:52:00	45	26	13
0:53:00	46	26	11
0:54:00	46	27	11
0:55:00	47	27	11
0:56:00	47	28	16
0:57:00	48	28	13
0:58:00	48	28	13
0:59:00	49	29	13
1:00:00	49	29	15
1:01:00	50	30	13
1:02:00	50	30	15
1:03:00	50	31	15
1:04:00	51	31	12
1:05:00	51	32	14
1:06:00	52	32	18
1:07:00	52	33	14
1:08:00	53	33	12
1:09:00	53	34	14
1:10:00	54	34	12
1:11:00	54	34	14
1:12:00	55	35	12
1:13:00	55	35	13
1:14:00	56	36	11
1:15:00	56	36	15
1:16:00	56	37	14
1:17:00	57	37	14
1:18:00	57	38	14
1:19:00	58	38	18
1:20:00	58	39	13
1:21:00	58	39	12
1:22:00	59	39	11
1:23:00	59	40	12
1:24:00	59	40	12
1:25:00	60	41	17
1:26:00	60	42	11
1:27:00	61	42	12
1:28:00	61	42	12
1:29:00	62	43	14
1:30:00	62	43	12
1:31:00	63	44	11
1:32:00	63	44	20
1:33:00	64	45	14
1:34:00	64	45	13
1:35:00	64	46	14
1:36:00	65	46	15
1:37:00	65	46	11
1:38:00	66	47	15
1:39:00	66	47	13
1:40:00	67	48	12
1:41:00	67	48	12
1:42:00	68	49	11
1:43:00	68	49	11
1:44:00	68	50	11
1:45:00	69	50	10
1:46:00	69	50	10
1:47:00	70	51	11
1:48:00	70	51	10
1:49:00	70	51	10
1:50:00	71	51	10
1:51:00	71	51	10
1:52:00	71	51	10
1:53:00	71	51	10
1:54:00	71	51	10
1:55:00	71	51	11
1:56:00	71	51	12
1:57:00	71	51	13
1:58:00	71	51	14
1:59:00	71	50	11
2:00:00	71	50	12
2:01:00	71	50	11
2:02:00	70	50	12
2:03:00	70	50	12
2:04:00	70	50	13
2:05:00	70	50	12
2:06:00	70	50	12
2:07:00	70	50	11
2:08:00	69	50	10
2:09:00	69	50	10
2:10:00	69	50	11
2:11:00	69	50	11
2:12:00	69	50	12
2:13:00	69	51	10
2:14:00	69	50	10
2:15:00	69	51	11
2:16:00	69	51	10
2:17:00	69	51	10
2:18:00	69	51	10
2:19:00	69	51	10
2:20:00	69	51	10
2:21:00	69	51	11
2:22:00	69	51	10
2:23:00	69	51	9
2:24:00	69	51	10
2:25:00	69	51	12
2:26:00	69	51	10
2:27:00	69	51	11
2:28:00	69	51	16
2:29:00	69	51	10
2:30:00	69	51	10
2:31:00	69	51	9
2:32:00	69	51	10
2:33:00	69	51	10
2:34:00	69	51	11
2:35:00	69	51	10
2:36:00	69	51	11
2:37:00	69	51	9
2:38:00	69	51	8
2:39:00	69	51	8
2:40:00	69	51	8
2:41:00	69	51	8
2:42:00	69	51	8
2:43:00	69	51	8
2:44:00	69	51	8
2:45:00	69	51	8
2:46:00	69	51	8
2:47:00	69	51	8
2:48:00	69	51	9
2:49:00	69	51	8
2:50:00	69	51	8
2:51:00	69	51	8
2:52:00	69	51	8
2:53:00	69	51	8
2:54:00	69	51	7
2:55:00	69	51	7
2:56:00	69	51	8
2:57:00	69	51	7
2:58:00	69	51	7
2:59:00	69	51	7
3:00:00	69	51	7
3:01:00	69	51	7
3:02:00	69	51	8
3:03:00	69	51	7
3:04:00	69	51	8
3:05:00	69	51	8
3:06:00	69	51	8
3:07:00	69	51	8
3:08:00	69	51	8
3:09:00	69	51	8
3:10:00	69	51	8
3:11:00	69	51	8
3:12:00	69	51	8
3:13:00	69	51	8
3:14:00	69	51	8
3:15:00	69	51	8
3:16:00	69	51	8
3:17:00	69	51	8
3:18:00	69	51	7
3:19:00	69	51	7
3:20:00	69	51	8
3:21:00	69	51	7
3:22:00	69	51	8
3:23:00	69	51	8
3:24:00	69	51	7
3:25:00	69	51	8
3:26:00	69	51	7
3:27:00	69	51	7
3:28:00	69	51	8
3:29:00	69	51	8
3:30:00	69	51	8
3:31:00	69	51	8
3:32:00	69	51	8
3:33:00	69	51	8
3:34:00	69	51	8
3:35:00	69	51	8
3:36:00	69	51	8
3:37:00	69	51	8
3:38:00	69	51	8
3:39:00	69	51	8
3:40:00	69	51	8
3:41:00	69	51	8
3:42:00	69	51	8
3:43:00	69	51	8
3:44:00	69	51	8
3:45:00	69	51	8
3:46:00	69	50	8
3:47:00	69	51	8
3:48:00	69	51	8
3:49:00	69	50	9
3:50:00	69	50	9
3:51:00	69	50	9
3:52:00	69	50	9
3:53:00	69	50	10
3:54:00	69	50	11
3:55:00	69	50	10
3:56:00	69	50	11
3:57:00	69	50	11
3:58:00	69	50	11
3:59:00	69	50	11
4:00:00	69	50	11
4:01:00	69	50	11
4:02:00	69	50	11
4:03:00	69	50	12
4:04:00	69	50	12
4:05:00	69	50	12
4:06:00	69	50	12
4:07:00	69	50	12
4:08:00	69	50	13
4:09:00	69	50	13
4:10:00	69	50	13
4:11:00	69	50	14
4:12:00	69	50	14
4:13:00	69	50	15
4:14:00	69	50	15
4:15:00	69	50	15
4:16:00	69	50	16
4:17:00	69	50	17
4:18:00	69	50	17
4:19:00	69	50	-0
4:20:00	69	50	0
4:21:00	69	50	0
4:22:00	69	50	26
4:23:00	69	50	26
4:24:00	69	50	40
4:25:00	69	50	30
4:26:00	69	50	31
4:27:00	69	50	32
4:28:00	69	50	32
4:29:00	69	50	48
4:30:00	69	50	41
4:31:00	69	50	43
4:32:00	69	50	27
4:33:00	69	50	33
4:34:00	69	50	33
4:35:00	69	50	33
4:36:00	69	50	33
4:37:00	69	50	33
4:38:00	69	50	35
4:39:00	69	50	36
4:40:00	69	50	37
4:41:00	69	50	39
4:42:00	69	50	40
4:43:00	69	50	41
4:44:00	69	50	44
4:45:00	69	50	45
4:46:00	69	50	46
4:47:00	69	50	46
4:48:00	69	50	48
4:49:00	69	50	50
4:50:00	69	50	53
4:51:00	69	50	55
4:52:00	69	50	56
4:53:00	69	50	57
4:54:00	69	50	60
4:55:00	69	50	62
4:56:00	69	50	65
4:57:00	69	50	66
4:58:00	69	50	69
4:59:00	69	50	73
5:00:00	69	50	74
5:01:00	69	50	77
5:02:00	69	50	78
5:03:00	69	50	81
5:04:00	69	50	83
5:05:00	69	50	85
5:06:00	69	50	87
5:07:00	69	50	90
5:08:00	69	50	91
5:09:00	69	50	94
5:10:00	69	50	95
5:11:00	69	50	98
5:12:00	69	50	100

File: project-root/data/Data Acquisition/Data Acquisition/2002 year (647)/Con 2 Research A1500+0.5%Gel(Kog)+0.75%SMS(Fr)+0.2%R-7 (60C).txt
--Test Summary--
Full Path and File Name	
Instrument Name	7222 #2
Instrument Type	Consistometer
Instrument Serial Number	128
Test Start Date	09.09.2002
Test Start Time	10:59:30
Test Stop Date	09.09.2002
Test Stop Time	15:45:29
Test Length	4:45:59
Final Sample Time Offset	4:45:13
Controller Schedule Name	
Sampling Period	60 seconds
Comments	MPa: 25(40min) T:60(40min) , Gel-Kogalym, SMS-French
Information	WellID	
Information	Customer	Petro-Aliance
Information	CementClass	A
Information	CementMfr	Sukhoy Log
Information	Additives	0.5%Gel+0.75%SMS+0.2%R-7
Information	Density	1500
Information	BHCT	60
Information	BHST	
Information	FluidLoss	
Information	JobType	Research
Calculated Value	Thickening_Time	4:39:13
Calculated Value	Setting Time	N/A
Initial Temperature (°C)	26 °C
Final Temperature (°C)	60 °C
Initial Pressure (MPa)	2 MPa
Final Pressure (MPa)	25 MPa
Initial Consistency (Bc)	8 Bc
Final Consistency (Bc)	94 Bc
--Data--
Time (HH:MM:SS)	Temperature (°C)	Pressure (MPa)	Consistency (Bc)
0:00:00	26	2	8
0:01:00	26	2	6
0:02:00	26	3	7
0:03:00	26	4	10
0:04:00	26	4	8
0:05:00	26	5	7
0:06:00	26	6	16
0:07:00	27	7	7
0:08:00	28	7	12
0:09:00	28	8	9
0:10:00	29	9	11
0:11:00	30	9	13
0:12:00	32	10	14
0:13:00	33	10	9
0:14:00	34	11	10
0:15:00	35	12	4
0:16:00	37	12	4
0:17:00	38	13	4
0:18:00	39	13	5
0:19:00	41	14	6
0:20:00	42	14	10
0:21:00	43	15	9
0:22:00	44	15	7
0:23:00	45	16	6
0:24:00	47	16	6
0:25:00	47	17	6
0:26:00	48	18	5
0:27:00	49	18	5
0:28:00	50	19	5
0:29:00	51	19	5
0:30:00	52	20	5
0:31:00	52	21	5
0:32:00	53	21	5
0:33:00	54	22	5
0:34:00	55	23	5
0:35:00	56	23	4
0:36:00	56	24	4
0:37:00	57	24	4
0:38:00	58	25	4
0:39:00	58	25	4
0:40:00	59	26	4
0:41:00	60	26	4
0:42:00	61	26	4
0:43:00	62	26	4
0:44:00	62	26	5
0:45:00	63	26	4
0:46:00	63	26	4
0:47:00	63	26	4
0:48:00	64	26	4
0:49:00	64	26	4
0:50:00	64	25	4
0:51:00	63	25	4
0:52:00	63	25	4
0:53:00	63	25	5
0:54:00	63	25	5
0:55:00	62	25	5
0:56:00	62	25	6
0:57:00	62	25	6
0:58:00	62	25	6
0:59:00	61	25	6
1:00:00	61	25	6
1:01:00	61	25	6
1:02:00	61	25	6
1:03:00	60	25	5
1:04:00	60	25	5
1:05:00	60	25	5
1:06:00	60	25	5
1:07:00	60	25	5
1:08:00	60	25	5
1:09:00	60	26	5
1:10:00	60	26	5
1:11:00	60	26	5
1:12:00	60	26	5
1:13:00	60	26	5
1:14:00	60	26	5
1:15:00	60	26	5
1:16:00	60	26	5
1:17:00	60	26	5
1:18:00	60	26	5
1:19:00	60	26	5
1:20:00	60	26	5
1:21:00	60	26	5
1:22:00	60	26	5
1:23:00	60	26	5
1:24:00	60	26	5
1:25:00	60	26	5
1:26:00	60	26	5
1:27:00	60	26	5
1:28:00	60	26	5
1:29:00	60	26	5
1:30:00	61	26	5
1:31:00	61	26	6
1:32:00	61	26	6
1:33:00	61	26	5
1:34:00	60	26	5
1:35:00	61	26	5
1:36:00	60	26	5
1:37:00	60	26	5
1:38:00	60	26	5
1:39:00	60	26	5
1:40:00	60	26	5
1:41:00	60	26	5
1:42:00	60	26	5
1:43:00	60	26	6
1:44:00	60	26	5
1:45:00	60	26	5
1:46:00	60	26	5
1:47:00	60	26	5
1:48:00	60	26	5
1:49:00	60	26	5
1:50:00	60	26	5
1:51:00	60	26	5
1:52:00	60	26	5
1:53:00	60	26	6
1:54:00	60	26	5
1:55:00	60	26	5
1:56:00	60	26	5
1:57:00	60	26	5
1:58:00	60	26	5
1:59:00	60	26	5
2:00:00	60	26	5
2:01:00	60	26	5
2:02:00	60	26	5
2:03:00	60	26	6
2:04:00	60	26	6
2:05:00	60	26	5
2:06:00	60	26	5
2:07:00	60	26	5
2:08:00	60	26	5
2:09:00	60	26	5
2:10:00	60	26	5
2:11:00	60	26	5
2:12:00	60	26	5
2:13:00	60	26	5
2:14:00	60	26	5
2:15:00	60	26	5
2:16:00	60	26	5
2:17:00	60	26	5
2:18:00	60	26	5
2:19:00	60	26	5
2:20:00	60	26	5
2:21:00	60	26	5
2:22:00	60	26	5
2:23:00	60	26	5
2:24:00	60	26	5
2:25:00	60	26	5
2:26:00	60	26	5
2:27:00	60	26	5
2:28:00	60	26	5
2:29:00	60	26	5
2:30:00	60	26	5
2:31:00	60	26	5
2:32:00	60	26	5
2:33:00	60	26	5
2:34:00	60	26	5
2:35:00	60	26	5
2:36:00	60	26	5
2:37:00	60	26	5
2:38:00	60	26	5
2:39:00	60	26	5
2:40:00	60	26	5
2:41:00	60	26	5
2:42:00	60	26	5
2:43:00	60	26	5
2:44:00	60	26	5
2:45:00	60	26	5
2:46:00	60	26	5
2:47:00	60	26	5
2:48:00	60	26	5
2:49:00	60	26	5
2:50:00	60	26	5
2:51:00	60	26	5
2:52:00	60	26	5
2:53:00	60	26	5
2:54:00	60	26	5
2:55:00	60	26	5
2:56:00	60	26	5
2:57:00	60	26	5
2:58:00	60	26	5
2:59:00	60	26	5
3:00:00	60	26	5
3:01:00	60	26	5
3:02:00	60	26	5
3:03:00	60	26	5
3:04:00	60	26	5
3:05:00	60	26	5
3:06:00	60	26	5
3:07:00	60	26	5
3:08:00	60	26	5
3:09:00	60	26	5
3:10:00	60	26	5
3:11:00	60	26	5
3:12:00	60	26	5
3:13:00	60	26	5
3:14:00	60	26	5
3:15:00	60	26	6
3:16:00	60	26	5
3:17:00	60	26	5
3:18:00	60	26	5
3:19:00	60	26	5
3:20:00	60	26	5
3:21:00	60	25	5
3:22:00	60	26	5
3:23:00	60	26	5
3:24:00	60	25	5
3:25:00	60	25	5
3:26:00	60	26	5
3:27:00	60	25	5
3:28:00	60	26	5
3:29:00	60	25	5
3:30:00	60	25	6
3:31:00	60	25	6
3:32:00	60	25	6
3:33:00	60	25	6
3:34:00	60	25	6
3:35:00	60	25	6
3:36:00	60	25	6
3:37:00	60	25	6
3:38:00	60	25	6
3:39:00	60	25	6
3:40:00	60	25	6
3:41:00	60	25	6
3:42:00	60	25	6
3:43:00	60	25	6
3:44:00	60	25	7
3:45:00	60	25	7
3:46:00	60	25	7
3:47:00	61	25	7
3:48:00	60	25	7
3:49:00	60	25	7
3:50:00	61	25	7
3:51:00	60	25	7
3:52:00	60	25	7
3:53:00	60	25	7
3:54:00	60	25	7
3:55:00	60	25	7
3:56:00	60	25	7
3:57:00	60	25	7
3:58:00	60	25	7
3:59:00	60	25	8
4:00:00	60	25	8
4:01:00	60	25	9
4:02:00	60	25	9
4:03:00	60	25	9
4:04:00	60	25	9
4:05:00	60	25	9
4:06:00	60	25	9
4:07:00	60	25	9
4:08:00	60	25	9
4:09:00	60	25	9
4:10:00	60	25	10
4:11:00	60	25	13
4:12:00	60	25	15
4:13:00	60	25	17
4:14:00	60	25	18
4:15:00	60	25	19
4:16:00	60	25	19
4:17:00	60	25	20
4:18:00	60	25	22
4:19:00	60	25	23
4:20:00	60	25	24
4:21:00	60	25	25
4:22:00	60	25	28
4:23:00	60	25	30
4:24:00	60	25	31
4:25:00	60	25	36
4:29:13			
4:29:13	60	25	51
4:30:13	60	25	51
4:31:13	60	25	55
4:32:13	60	25	58
4:33:13	60	25	58
4:34:13	60	25	62
4:35:13	60	25	64
4:36:13	60	25	65
4:37:13	60	25	69
4:38:13	60	25	73
4:39:13	60	25	76
4:40:13	60	25	80
4:41:13	60	25	81
4:42:13	60	25	84
4:43:13	60	25	85
4:44:13	60	25	89
4:45:13	60	25	94

File: project-root/data/Data Acquisition/Data Acquisition/2002 year (647)/Con 2 Research A1500+0.5%PPB Gel+0.5%SMS(Fr) (50C).txt
--Test Summary--
Full Path and File Name	
Instrument Name	7222 #2
Instrument Type	Consistometer
Instrument Serial Number	128
Test Start Date	16.05.2002
Test Start Time	21:00:49
Test Stop Date	16.05.2002
Test Stop Time	23:47:17
Test Length	2:46:28
Final Sample Time Offset	2:46:00
Controller Schedule Name	
Sampling Period	60 seconds
Comments	MPa: 25(30min); T: 50C(30min); tap water, dry blending

Sprd=26 cm

FW at 50C=5%
Information	WellID	
Information	Customer	Petro-Aliance
Information	CementClass	A
Information	CementMfr	Suhoy Log
Information	Additives	0.5%PPB Gel+0.5%SMS-Fr
Information	Density	1500
Information	BHCT	50
Information	BHST	60
Information	FluidLoss	
Information	JobType	Research
Calculated Value	Thickening_Time	N/A
Calculated Value	Setting Time	N/A
Initial Temperature (°C)	24 °C
Final Temperature (°C)	49 °C
Initial Pressure (MPa)	1 MPa
Final Pressure (MPa)	25 MPa
Initial Consistency (Bc)	5 Bc
Final Consistency (Bc)	73 Bc
--Data--
Time (HH:MM:SS)	Temperature (°C)	Pressure (MPa)	Consistency (Bc)
0:00:00	24	1	5
0:01:00	24	2	7
0:02:00	24	3	8
0:03:00	24	4	8
0:04:00	25	5	8
0:05:00	25	6	9
0:06:00	25	6	10
0:07:00	26	7	9
0:08:00	26	8	10
0:09:00	27	9	11
0:10:00	28	9	9
0:11:00	29	10	12
0:12:00	30	11	14
0:13:00	31	12	13
0:14:00	32	13	16
0:15:00	33	14	11
0:16:00	35	14	12
0:17:00	36	15	19
0:18:00	37	16	20
0:19:00	38	17	19
0:20:00	40	17	14
0:21:00	41	18	14
0:22:00	42	19	16
0:23:00	43	20	16
0:24:00	44	20	13
0:25:00	45	21	17
0:26:00	46	22	12
0:27:00	47	22	18
0:28:00	48	23	16
0:29:00	49	24	18
0:30:00	50	25	16
0:31:00	50	25	16
0:32:00	51	25	17
0:33:00	52	25	16
0:34:00	52	25	16
0:35:00	53	25	17
0:36:00	53	25	18
0:37:00	53	25	16
0:38:00	53	25	15
0:39:00	53	25	14
0:40:00	53	25	13
0:41:00	52	25	12
0:42:00	52	25	11
0:43:00	52	25	12
0:44:00	52	25	13
0:45:00	51	25	16
0:46:00	51	25	17
0:47:00	50	25	22
0:48:00	50	25	17
0:49:00	49	25	23
0:50:00	49	25	24
0:51:00	49	25	16
0:52:00	49	25	16
0:53:00	48	25	19
0:54:00	48	25	19
0:55:00	48	26	17
0:56:00	48	26	14
0:57:00	48	26	16
0:58:00	48	26	15
0:59:00	48	26	16
1:00:00	48	26	13
1:01:00	48	26	13
1:02:00	48	26	14
1:03:00	48	26	13
1:04:00	48	26	12
1:05:00	48	26	13
1:06:00	49	26	13
1:07:00	49	26	13
1:08:00	49	26	10
1:09:00	49	26	11
1:10:00	49	26	14
1:11:00	49	26	15
1:12:00	49	26	14
1:13:00	49	26	14
1:14:00	49	26	14
1:15:00	49	26	15
1:16:00	49	26	14
1:17:00	50	26	13
1:18:00	50	26	13
1:19:00	50	26	15
1:20:00	50	26	14
1:21:00	50	26	11
1:22:00	50	26	11
1:23:00	49	25	11
1:24:00	50	26	10
1:25:00	49	26	10
1:26:00	49	25	10
1:27:00	49	25	10
1:28:00	49	25	10
1:29:00	49	25	9
1:30:00	49	25	9
1:31:00	49	25	9
1:32:00	49	25	9
1:33:00	49	25	9
1:34:00	49	25	9
1:35:00	49	25	9
1:36:00	49	25	9
1:37:00	49	25	9
1:38:00	49	25	9
1:39:00	49	25	9
1:40:00	49	25	9
1:41:00	49	25	9
1:42:00	49	25	9
1:43:00	49	25	10
1:44:00	49	25	10
1:45:00	49	25	10
1:46:00	49	25	11
1:47:00	49	25	11
1:48:00	49	25	12
1:49:00	49	25	10
1:50:00	49	25	10
1:51:00	49	25	12
1:52:00	49	25	11
1:53:00	49	25	10
1:54:00	49	25	10
1:55:00	49	25	10
1:56:00	49	25	12
1:57:00	49	25	12
1:58:00	49	25	12
1:59:00	49	25	12
2:00:00	49	25	12
2:01:00	49	25	12
2:02:00	49	25	13
2:03:00	49	25	13
2:04:00	49	25	12
2:05:00	49	25	12
2:06:00	49	25	12
2:07:00	49	25	12
2:08:00	49	25	12
2:09:00	49	25	13
2:10:00	49	25	14
2:11:00	49	25	14
2:12:00	49	25	15
2:13:00	49	25	15
2:14:00	49	25	15
2:15:00	49	25	15
2:16:00	49	25	15
2:17:00	49	25	15
2:18:00	49	25	17
2:19:00	49	25	17
2:20:00	49	25	17
2:21:00	49	25	17
2:22:00	49	25	17
2:23:00	49	25	17
2:24:00	49	25	22
2:25:00	49	25	23
2:26:00	49	25	22
2:27:00	49	25	24
2:28:00	49	25	26
2:29:00	49	25	26
2:30:00	49	25	28
2:31:00	49	25	29
2:32:00	49	25	31
2:33:00	49	25	33
2:34:00	49	25	34
2:35:00	49	25	36
2:36:00	49	25	38
2:37:00	49	25	41
2:38:00	49	25	43
2:39:00	49	25	45
2:40:00	49	25	47
2:41:00	49	25	50
2:42:00	49	25	53
2:43:00	49	25	55
2:44:00	49	25	57
2:45:00	49	25	69
2:46:00	49	25	73

File: project-root/data/Data Acquisition/Data Acquisition/2002 year (647)/Con 2 Research G1500+1.25%SMS Norw+1.25%POHA (40C).txt
--Test Summary--
Full Path and File Name	
Instrument Name	7222 #2
Instrument Type	Consistometer
Instrument Serial Number	128
Test Start Date	10.04.2002
Test Start Time	4:10:51
Test Stop Date	10.04.2002
Test Stop Time	9:23:51
Test Length	5:13:00
Final Sample Time Offset	5:13:00
Controller Schedule Name	
Sampling Period	60 seconds
Comments	MPa: 25(50min), T: 40C(50min); tap water, dry blending, Norway SMS 5H2O
Information	WellID	
Information	Customer	Petro-Aliance
Information	CementClass	G
Information	CementMfr	Dyckerhoff
Information	Additives	1.25%SMS+1.25%POHA
Information	Density	1500
Information	BHCT	40
Information	BHST	50
Information	FluidLoss	
Information	JobType	Research
Calculated Value	Thickening_Time	3:53:00
Calculated Value	Setting Time	5:13:00
Initial Temperature (°C)	27 °C
Final Temperature (°C)	39 °C
Initial Pressure (MPa)	1 MPa
Final Pressure (MPa)	25 MPa
Initial Consistency (Bc)	7 Bc
Final Consistency (Bc)	99 Bc
--Data--
Time (HH:MM:SS)	Temperature (°C)	Pressure (MPa)	Consistency (Bc)
0:00:00	27	1	7
0:01:00	28	3	6
0:02:00	28	3	8
0:03:00	28	4	9
0:04:00	28	4	9
0:05:00	28	4	7
0:06:00	29	5	5
0:07:00	29	5	5
0:08:00	29	6	4
0:09:00	29	6	8
0:10:00	29	6	6
0:11:00	29	7	5
0:12:00	30	8	6
0:13:00	30	8	5
0:14:00	30	9	5
0:15:00	30	9	5
0:16:00	30	9	5
0:17:00	31	10	6
0:18:00	31	11	7
0:19:00	31	11	6
0:20:00	32	11	6
0:21:00	32	12	6
0:22:00	32	12	6
0:23:00	32	13	7
0:24:00	33	13	6
0:25:00	33	14	6
0:26:00	33	14	7
0:27:00	34	14	7
0:28:00	34	15	8
0:29:00	34	15	8
0:30:00	34	16	8
0:31:00	35	16	8
0:32:00	35	17	8
0:33:00	35	17	9
0:34:00	35	18	8
0:35:00	36	18	8
0:36:00	36	19	9
0:37:00	36	19	9
0:38:00	36	20	10
0:39:00	36	20	9
0:40:00	37	20	10
0:41:00	37	21	9
0:42:00	37	21	10
0:43:00	37	22	10
0:44:00	37	22	10
0:45:00	38	22	11
0:46:00	38	23	10
0:47:00	38	24	9
0:48:00	38	24	10
0:49:00	39	25	10
0:50:00	39	25	10
0:51:00	39	25	10
0:52:00	39	25	10
0:53:00	39	25	10
0:54:00	40	25	9
0:55:00	40	25	9
0:56:00	40	25	10
0:57:00	40	25	10
0:58:00	40	25	10
0:59:00	40	25	10
1:00:00	40	25	10
1:01:00	40	25	11
1:02:00	40	25	10
1:03:00	40	25	10
1:04:00	40	25	10
1:05:00	40	25	10
1:06:00	40	25	10
1:07:00	40	25	10
1:08:00	39	25	10
1:09:00	39	25	10
1:10:00	39	25	10
1:11:00	39	25	10
1:12:00	39	25	10
1:13:00	39	25	10
1:14:00	39	25	10
1:15:00	39	25	10
1:16:00	39	25	10
1:17:00	39	25	10
1:18:00	39	25	10
1:19:00	39	25	10
1:20:00	39	25	10
1:21:00	39	25	10
1:22:00	39	25	10
1:23:00	39	25	11
1:24:00	39	25	11
1:25:00	39	25	11
1:26:00	39	25	11
1:27:00	39	25	11
1:28:00	39	25	11
1:29:00	39	25	12
1:30:00	39	25	12
1:31:00	39	25	12
1:32:00	39	26	13
1:33:00	39	26	13
1:34:00	39	25	14
1:35:00	39	25	14
1:36:00	39	25	14
1:37:00	39	25	14
1:38:00	39	25	14
1:39:00	39	25	14
1:40:00	39	25	14
1:41:00	39	25	15
1:42:00	39	25	15
1:43:00	39	25	15
1:44:00	39	25	16
1:45:00	39	25	16
1:46:00	39	25	16
1:47:00	39	25	16
1:48:00	39	25	17
1:49:00	39	25	17
1:50:00	39	25	18
1:51:00	39	25	18
1:52:00	39	25	18
1:53:00	39	25	18
1:54:00	39	25	18
1:55:00	39	25	19
1:56:00	39	25	19
1:57:00	39	25	18
1:58:00	39	25	19
1:59:00	39	25	19
2:00:00	39	25	20
2:01:00	39	25	19
2:02:00	39	25	20
2:03:00	39	25	20
2:04:00	39	25	20
2:05:00	39	25	22
2:06:00	39	25	22
2:07:00	39	25	23
2:08:00	39	25	23
2:09:00	39	25	23
2:10:00	39	25	24
2:11:00	39	25	24
2:12:00	39	25	25
2:13:00	39	25	25
2:14:00	39	25	26
2:15:00	39	25	26
2:16:00	39	25	26
2:17:00	39	25	26
2:18:00	39	25	26
2:19:00	39	25	27
2:20:00	39	25	27
2:21:00	39	25	27
2:22:00	39	25	27
2:23:00	39	25	29
2:24:00	39	25	29
2:25:00	39	25	30
2:26:00	39	25	30
2:27:00	39	25	31
2:28:00	39	25	31
2:29:00	39	25	31
2:30:00	39	25	32
2:31:00	39	25	32
2:32:00	39	25	32
2:33:00	39	25	33
2:34:00	39	25	33
2:35:00	39	25	34
2:36:00	39	25	34
2:37:00	39	25	35
2:38:00	39	25	36
2:39:00	39	25	36
2:40:00	39	25	37
2:41:00	39	25	37
2:42:00	39	25	38
2:43:00	39	25	38
2:44:00	39	25	39
2:45:00	39	25	39
2:46:00	39	25	39
2:47:00	39	25	40
2:48:00	39	25	40
2:49:00	39	25	41
2:50:00	39	25	41
2:51:00	39	25	42
2:52:00	39	25	42
2:53:00	39	25	42
2:54:00	39	25	42
2:55:00	39	25	43
2:56:00	39	25	43
2:57:00	39	25	43
2:58:00	39	25	44
2:59:00	39	25	45
3:00:00	39	25	45
3:01:00	39	25	46
3:02:00	39	25	46
3:03:00	39	25	46
3:04:00	39	25	47
3:05:00	39	25	47
3:06:00	39	25	47
3:07:00	39	25	47
3:08:00	39	25	47
3:09:00	39	25	48
3:10:00	39	25	48
3:11:00	39	25	48
3:12:00	39	25	49
3:13:00	39	25	49
3:14:00	39	25	50
3:15:00	39	25	50
3:16:00	39	25	51
3:17:00	39	25	51
3:18:00	39	25	51
3:19:00	39	25	52
3:20:00	39	25	52
3:21:00	39	25	52
3:22:00	39	25	52
3:23:00	39	25	52
3:24:00	39	25	53
3:25:00	39	25	54
3:26:00	39	25	54
3:27:00	39	25	54
3:28:00	39	25	55
3:29:00	39	25	55
3:30:00	39	25	55
3:31:00	39	25	56
3:32:00	39	25	57
3:33:00	39	25	57
3:34:00	39	25	57
3:35:00	39	25	58
3:36:00	39	25	58
3:37:00	39	25	59
3:38:00	39	25	59
3:39:00	39	25	60
3:40:00	39	25	60
3:41:00	39	25	60
3:42:00	39	25	61
3:43:00	39	25	61
3:44:00	39	25	61
3:45:00	39	25	62
3:46:00	39	25	63
3:47:00	39	25	65
3:48:00	39	25	65
3:49:00	39	25	65
3:50:00	39	25	66
3:51:00	39	25	67
3:52:00	39	25	81
3:53:00	39	25	75
3:54:00	39	25	83
3:55:00	39	25	80
3:56:00	39	25	84
3:57:00	39	25	72
3:58:00	39	25	75
3:59:00	39	25	78
4:00:00	39	25	75
4:01:00	39	25	71
4:02:00	39	25	73
4:03:00	39	25	75
4:04:00	39	25	74
4:05:00	39	25	76
4:06:00	39	25	76
4:07:00	39	25	76
4:08:00	39	25	76
4:09:00	39	25	76
4:10:00	39	25	77
4:11:00	39	25	77
4:12:00	39	25	79
4:13:00	39	25	77
4:14:00	39	25	79
4:15:00	39	25	79
4:16:00	39	25	80
4:17:00	39	25	81
4:18:00	39	25	81
4:19:00	39	25	81
4:20:00	39	25	82
4:21:00	39	25	82
4:22:00	39	25	82
4:23:00	39	25	83
4:24:00	39	25	83
4:25:00	39	25	84
4:26:00	39	25	84
4:27:00	39	25	85
4:28:00	39	25	85
4:29:00	39	25	86
4:30:00	39	25	86
4:31:00	39	25	86
4:32:00	39	25	87
4:33:00	39	25	87
4:34:00	39	25	87
4:35:00	39	25	88
4:36:00	39	25	88
4:37:00	39	25	88
4:38:00	39	25	89
4:39:00	39	25	89
4:40:00	39	25	89
4:41:00	39	25	90
4:42:00	39	25	90
4:43:00	39	25	90
4:44:00	39	25	90
4:45:00	39	25	91
4:46:00	39	25	91
4:47:00	39	25	92
4:48:00	39	25	93
4:49:00	39	25	93
4:50:00	39	25	93
4:51:00	39	25	93
4:52:00	39	25	93
4:53:00	39	25	93
4:54:00	39	25	94
4:55:00	39	25	94
4:56:00	39	25	94
4:57:00	39	25	94
4:58:00	39	25	95
4:59:00	39	25	96
5:00:00	39	25	96
5:01:00	39	25	97
5:02:00	39	25	97
5:03:00	39	25	97
5:04:00	39	25	97
5:05:00	39	25	98
5:06:00	39	25	98
5:07:00	39	25	98
5:08:00	39	25	98
5:09:00	39	25	98
5:10:00	39	25	99
5:11:00	39	25	99
5:12:00	39	25	99
5:13:00	39	25	99

File: project-root/data/Data Acquisition/Data Acquisition/2002 year (647)/Con 2 Research G1500+1.25%SMS(Norw)+1.25%POHA+0.1%TR-1 (40C).txt
--Test Summary--
Full Path and File Name	
Instrument Name	7222 #2
Instrument Type	Consistometer
Instrument Serial Number	128
Test Start Date	10.04.2002
Test Start Time	21:46:17
Test Stop Date	11.04.2002
Test Stop Time	1:56:49
Test Length	4:10:32
Final Sample Time Offset	4:10:00
Controller Schedule Name	
Sampling Period	60 seconds
Comments	MPa: 25(50min); T: 40C(50min); tap water, dry blending
Information	WellID	
Information	Customer	Petro-Aliance
Information	CementClass	G
Information	CementMfr	Dyckerhoff
Information	Additives	1.25%SMS(Norw)+1.25%POHA+0.1%TR-1
Information	Density	1500
Information	BHCT	40
Information	BHST	50
Information	FluidLoss	
Information	JobType	Research
Calculated Value	Thickening_Time	N/A
Calculated Value	Setting Time	N/A
Initial Temperature (°C)	26 °C
Final Temperature (°C)	39 °C
Initial Pressure (MPa)	1 MPa
Final Pressure (MPa)	25 MPa
Initial Consistency (Bc)	9 Bc
Final Consistency (Bc)	71 Bc
--Data--
Time (HH:MM:SS)	Temperature (°C)	Pressure (MPa)	Consistency (Bc)
0:00:00	26	1	9
0:01:00	26	2	11
0:02:00	26	3	13
0:03:00	26	3	11
0:04:00	26	4	11
0:05:00	26	4	14
0:06:00	26	5	11
0:07:00	26	5	14
0:08:00	26	6	14
0:09:00	27	6	19
0:10:00	27	7	11
0:11:00	27	7	16
0:12:00	27	7	11
0:13:00	28	8	15
0:14:00	28	8	18
0:15:00	29	9	15
0:16:00	29	9	12
0:17:00	30	10	15
0:18:00	30	10	13
0:19:00	30	11	21
0:20:00	31	11	12
0:21:00	31	12	14
0:22:00	31	12	14
0:23:00	32	12	25
0:24:00	32	13	15
0:25:00	33	14	13
0:26:00	33	14	20
0:27:00	33	14	16
0:28:00	33	15	22
0:29:00	34	15	18
0:30:00	34	16	22
0:31:00	34	17	18
0:32:00	34	17	19
0:33:00	35	17	17
0:34:00	35	18	17
0:35:00	35	18	23
0:36:00	35	19	24
0:37:00	35	19	15
0:38:00	36	19	14
0:39:00	36	20	21
0:40:00	36	20	17
0:41:00	36	21	20
0:42:00	37	22	21
0:43:00	37	21	14
0:44:00	37	22	15
0:45:00	37	23	13
0:46:00	38	23	18
0:47:00	38	24	13
0:48:00	38	24	15
0:49:00	38	25	14
0:50:00	39	25	13
0:51:00	39	25	13
0:52:00	39	26	12
0:53:00	40	26	12
0:54:00	40	26	12
0:55:00	40	26	12
0:56:00	40	25	12
0:57:00	40	26	12
0:58:00	40	26	12
0:59:00	40	25	12
1:00:00	40	25	12
1:01:00	40	25	12
1:02:00	40	25	12
1:03:00	40	25	12
1:04:00	40	25	12
1:05:00	40	25	11
1:06:00	40	25	12
1:07:00	40	25	12
1:08:00	40	25	12
1:09:00	39	25	12
1:10:00	39	25	12
1:11:00	39	25	12
1:12:00	39	25	12
1:13:00	39	25	12
1:14:00	39	25	12
1:15:00	39	25	12
1:16:00	39	25	12
1:17:00	39	25	11
1:18:00	39	25	11
1:19:00	39	25	11
1:20:00	39	25	11
1:21:00	39	25	11
1:22:00	39	25	12
1:23:00	39	25	12
1:24:00	39	25	12
1:25:00	39	25	12
1:26:00	39	26	12
1:27:00	39	25	12
1:28:00	39	25	12
1:29:00	39	25	12
1:30:00	39	26	12
1:31:00	39	25	12
1:32:00	39	25	12
1:33:00	39	26	12
1:34:00	39	25	12
1:35:00	39	25	12
1:36:00	39	25	12
1:37:00	39	25	14
1:38:00	39	25	14
1:39:00	39	25	14
1:40:00	39	25	14
1:41:00	39	25	14
1:42:00	39	25	14
1:43:00	39	25	14
1:44:00	39	25	14
1:45:00	39	25	14
1:46:00	39	25	14
1:47:00	39	25	16
1:48:00	39	25	16
1:49:00	39	25	16
1:50:00	39	25	16
1:51:00	39	25	16
1:52:00	39	25	16
1:53:00	39	25	16
1:54:00	39	25	16
1:55:00	39	25	16
1:56:00	39	25	16
1:57:00	39	25	18
1:58:00	39	25	19
1:59:00	39	25	19
2:00:00	39	25	19
2:01:00	39	25	19
2:02:00	39	25	19
2:03:00	39	25	19
2:04:00	39	25	20
2:05:00	39	25	20
2:06:00	39	25	21
2:07:00	39	25	21
2:08:00	39	25	21
2:09:00	39	25	21
2:10:00	39	25	22
2:11:00	39	25	22
2:12:00	39	25	22
2:13:00	39	25	24
2:14:00	39	25	23
2:15:00	39	25	23
2:16:00	39	25	23
2:17:00	39	25	24
2:18:00	39	25	25
2:19:00	39	25	24
2:20:00	39	25	25
2:21:00	39	25	23
2:22:00	39	25	25
2:23:00	39	25	26
2:24:00	39	25	27
2:25:00	39	25	25
2:26:00	39	25	25
2:27:00	39	25	26
2:28:00	39	25	27
2:29:00	39	25	27
2:30:00	39	25	28
2:31:00	39	25	28
2:32:00	39	25	28
2:33:00	39	25	29
2:34:00	39	25	30
2:35:00	39	25	30
2:36:00	39	25	30
2:37:00	39	25	30
2:38:00	39	25	30
2:39:00	39	25	32
2:40:00	39	25	32
2:41:00	39	25	31
2:42:00	39	25	31
2:43:00	39	25	32
2:44:00	39	25	33
2:45:00	39	25	34
2:46:00	39	25	33
2:47:00	39	25	33
2:48:00	39	25	35
2:49:00	39	25	35
2:50:00	39	25	36
2:51:00	39	25	36
2:52:00	39	25	36
2:53:00	39	25	36
2:54:00	39	25	37
2:55:00	39	25	38
2:56:00	39	25	38
2:57:00	39	25	38
2:58:00	39	25	36
2:59:00	39	25	37
3:00:00	39	25	37
3:01:00	39	25	38
3:02:00	39	25	39
3:03:00	39	25	38
3:04:00	39	25	40
3:05:00	39	25	41
3:06:00	39	25	42
3:07:00	39	25	41
3:08:00	39	25	42
3:09:00	39	25	43
3:10:00	39	25	44
3:11:00	39	25	44
3:12:00	39	25	45
3:13:00	39	25	45
3:14:00	39	25	45
3:15:00	39	25	47
3:16:00	39	25	47
3:17:00	39	25	47
3:18:00	39	25	47
3:19:00	39	25	47
3:20:00	39	25	48
3:21:00	39	25	48
3:22:00	39	25	48
3:23:00	39	25	50
3:24:00	39	25	50
3:25:00	39	25	50
3:26:00	39	25	51
3:27:00	39	25	51
3:28:00	39	25	51
3:29:00	39	25	52
3:30:00	39	25	52
3:31:00	39	25	52
3:32:00	39	25	52
3:33:00	39	25	54
3:34:00	39	25	54
3:35:00	39	25	54
3:36:00	39	25	55
3:37:00	39	25	55
3:38:00	39	25	55
3:39:00	39	25	56
3:40:00	39	25	56
3:41:00	39	25	56
3:42:00	39	25	57
3:43:00	39	25	58
3:44:00	39	25	58
3:45:00	39	25	59
3:46:00	39	25	59
3:47:00	39	25	61
3:48:00	39	25	60
3:49:00	39	25	61
3:50:00	39	25	61
3:51:00	39	25	61
3:52:00	39	25	62
3:53:00	39	25	62
3:54:00	39	25	63
3:55:00	39	25	63
3:56:00	39	25	64
3:57:00	39	25	64
3:58:00	39	25	65
3:59:00	39	25	66
4:00:00	39	25	66
4:01:00	39	25	66
4:02:00	39	25	67
4:03:00	39	25	68
4:04:00	39	25	68
4:05:00	39	25	68
4:06:00	39	25	68
4:07:00	39	25	68
4:08:00	39	25	69
4:09:00	39	25	70
4:10:00	39	25	71

File: project-root/data/Data Acquisition/Data Acquisition/2002 year (647)/Con 2 Research G1500+1.25%SMS(Perm)+1.25%TC-101 (40C).txt
--Test Summary--
Full Path and File Name	
Instrument Name	7222 #2
Instrument Type	Consistometer
Instrument Serial Number	128
Test Start Date	09.04.2002
Test Start Time	20:27:25
Test Stop Date	10.04.2002
Test Stop Time	3:29:46
Test Length	7:02:21
Final Sample Time Offset	7:02:00
Controller Schedule Name	
Sampling Period	60 seconds
Comments	MPa: 25(50min), T: 40C(50min); tap water, dry blending, SMS 5H2O from Perm
Information	WellID	
Information	Customer	Petro-Aliance
Information	CementClass	G
Information	CementMfr	Dyckerhoff
Information	Additives	1.25%SMS+1.25%TC-101
Information	Density	1500
Information	BHCT	40
Information	BHST	40
Information	FluidLoss	
Information	JobType	Research
Calculated Value	Thickening_Time	N/A
Calculated Value	Setting Time	N/A
Initial Temperature (°C)	24 °C
Final Temperature (°C)	39 °C
Initial Pressure (MPa)	1 MPa
Final Pressure (MPa)	26 MPa
Initial Consistency (Bc)	10 Bc
Final Consistency (Bc)	37 Bc
--Data--
Time (HH:MM:SS)	Temperature (°C)	Pressure (MPa)	Consistency (Bc)
0:00:00	24	1	10
0:01:00	24	2	8
0:02:00	24	3	8
0:03:00	24	3	9
0:04:00	24	3	9
0:05:00	24	4	9
0:06:00	24	4	8
0:07:00	24	5	11
0:08:00	25	5	8
0:09:00	25	6	10
0:10:00	25	6	9
0:11:00	25	7	11
0:12:00	26	7	13
0:13:00	26	8	12
0:14:00	27	8	11
0:15:00	27	9	13
0:16:00	28	9	12
0:17:00	28	10	20
0:18:00	29	10	15
0:19:00	29	11	14
0:20:00	29	11	13
0:21:00	30	12	12
0:22:00	30	12	11
0:23:00	31	12	14
0:24:00	31	13	15
0:25:00	31	13	11
0:26:00	32	14	13
0:27:00	32	14	13
0:28:00	32	14	12
0:29:00	33	15	14
0:30:00	33	15	15
0:31:00	33	16	13
0:32:00	34	17	16
0:33:00	34	17	10
0:34:00	34	18	12
0:35:00	34	18	11
0:36:00	35	18	13
0:37:00	35	19	17
0:38:00	35	19	14
0:39:00	35	20	12
0:40:00	36	20	12
0:41:00	36	21	11
0:42:00	36	21	16
0:43:00	36	22	22
0:44:00	37	22	11
0:45:00	37	23	15
0:46:00	37	23	15
0:47:00	38	23	12
0:48:00	38	24	14
0:49:00	38	24	14
0:50:00	38	25	17
0:51:00	39	25	13
0:52:00	39	25	15
0:53:00	39	25	12
0:54:00	39	25	13
0:55:00	40	26	16
0:56:00	40	26	12
0:57:00	40	25	13
0:58:00	40	26	13
0:59:00	40	26	16
1:00:00	40	26	16
1:01:00	40	26	13
1:02:00	40	26	13
1:03:00	40	25	11
1:04:00	40	26	13
1:05:00	40	25	13
1:06:00	40	25	13
1:07:00	40	25	13
1:08:00	39	25	12
1:09:00	39	25	12
1:10:00	39	25	12
1:11:00	39	25	12
1:12:00	39	25	12
1:13:00	39	25	12
1:14:00	39	25	12
1:15:00	39	25	12
1:16:00	39	25	12
1:17:00	39	25	12
1:18:00	39	25	11
1:19:00	39	25	10
1:20:00	39	25	10
1:21:00	39	25	10
1:22:00	39	25	10
1:23:00	39	25	10
1:24:00	39	25	10
1:25:00	39	25	10
1:26:00	39	26	10
1:27:00	39	26	10
1:28:00	39	26	10
1:29:00	39	26	10
1:30:00	39	25	10
1:31:00	39	26	10
1:32:00	39	25	10
1:33:00	39	25	10
1:34:00	39	25	10
1:35:00	39	26	10
1:36:00	39	26	10
1:37:00	39	26	10
1:38:00	39	26	10
1:39:00	39	26	10
1:40:00	39	25	11
1:41:00	39	26	10
1:42:00	39	25	10
1:43:00	39	25	10
1:44:00	39	25	10
1:45:00	39	26	10
1:46:00	39	25	11
1:47:00	39	25	11
1:48:00	39	25	10
1:49:00	39	25	12
1:50:00	39	25	11
1:51:00	39	25	10
1:52:00	39	25	10
1:53:00	39	25	11
1:54:00	39	25	10
1:55:00	39	25	10
1:56:00	39	25	10
1:57:00	39	25	9
1:58:00	39	25	9
1:59:00	39	25	9
2:00:00	39	25	9
2:01:00	39	25	9
2:02:00	39	25	10
2:03:00	39	25	9
2:04:00	39	25	10
2:05:00	39	25	10
2:06:00	39	25	9
2:07:00	39	25	11
2:08:00	39	25	10
2:09:00	39	25	11
2:10:00	39	25	13
2:11:00	39	25	11
2:12:00	39	25	11
2:13:00	39	25	10
2:14:00	39	25	10
2:15:00	39	25	10
2:16:00	39	25	10
2:17:00	39	25	10
2:18:00	39	25	10
2:19:00	39	25	10
2:20:00	39	25	10
2:21:00	39	25	10
2:22:00	39	25	10
2:23:00	39	25	10
2:24:00	39	25	10
2:25:00	39	25	10
2:26:00	39	25	10
2:27:00	39	25	10
2:28:00	39	25	10
2:29:00	39	25	10
2:30:00	39	25	10
2:31:00	39	25	10
2:32:00	39	25	10
2:33:00	39	25	10
2:34:00	39	25	10
2:35:00	39	25	10
2:36:00	39	25	12
2:37:00	39	25	12
2:38:00	39	25	12
2:39:00	39	25	12
2:40:00	39	25	12
2:41:00	39	25	14
2:42:00	39	25	12
2:43:00	39	25	13
2:44:00	39	25	13
2:45:00	39	25	12
2:46:00	39	25	12
2:47:00	39	25	15
2:48:00	39	25	13
2:49:00	39	25	13
2:50:00	39	25	16
2:51:00	39	25	16
2:52:00	39	25	15
2:53:00	39	25	14
2:54:00	39	25	14
2:55:00	39	25	14
2:56:00	39	25	13
2:57:00	39	25	15
2:58:00	39	25	18
2:59:00	39	25	18
3:00:00	39	25	17
3:01:00	39	25	15
3:02:00	39	25	15
3:03:00	39	25	16
3:04:00	39	25	15
3:05:00	39	25	16
3:06:00	39	25	16
3:07:00	39	25	18
3:08:00	39	25	16
3:09:00	39	25	16
3:10:00	39	25	18
3:11:00	39	25	17
3:12:00	39	25	19
3:13:00	39	25	20
3:14:00	39	25	19
3:15:00	39	25	18
3:16:00	39	25	17
3:17:00	39	25	17
3:18:00	39	25	17
3:19:00	39	25	17
3:20:00	39	25	17
3:21:00	39	25	16
3:22:00	39	25	16
3:23:00	39	25	16
3:24:00	39	25	17
3:25:00	39	25	22
3:26:00	39	25	19
3:27:00	39	25	18
3:28:00	39	25	18
3:29:00	39	25	18
3:30:00	39	25	18
3:31:00	39	25	18
3:32:00	39	25	18
3:33:00	39	25	17
3:34:00	39	25	17
3:35:00	39	25	17
3:36:00	39	25	17
3:37:00	39	25	18
3:38:00	39	25	19
3:39:00	39	25	19
3:40:00	39	25	18
3:41:00	39	25	16
3:42:00	39	25	16
3:43:00	39	25	16
3:44:00	39	25	16
3:45:00	39	25	17
3:46:00	39	25	17
3:47:00	39	25	17
3:48:00	39	25	17
3:49:00	39	25	17
3:50:00	39	25	17
3:51:00	39	25	18
3:52:00	39	25	18
3:53:00	39	25	18
3:54:00	39	25	19
3:55:00	39	25	18
3:56:00	39	25	18
3:57:00	39	25	18
3:58:00	39	25	18
3:59:00	39	25	18
4:00:00	39	25	19
4:01:00	39	25	18
4:02:00	39	25	18
4:03:00	39	25	18
4:04:00	39	25	19
4:05:00	39	25	19
4:06:00	39	25	19
4:07:00	39	25	19
4:08:00	39	25	19
4:09:00	39	25	19
4:10:00	39	25	19
4:11:00	39	25	19
4:12:00	39	25	20
4:13:00	39	25	20
4:14:00	39	25	20
4:15:00	39	25	20
4:16:00	39	25	20
4:17:00	39	25	20
4:18:00	39	25	20
4:19:00	39	25	20
4:20:00	39	25	21
4:21:00	39	25	20
4:22:00	39	25	20
4:23:00	39	25	20
4:24:00	39	25	21
4:25:00	39	25	20
4:26:00	39	25	21
4:27:00	39	25	21
4:28:00	39	25	20
4:29:00	39	25	22
4:30:00	39	25	22
4:31:00	39	25	22
4:32:00	39	25	21
4:33:00	39	25	21
4:34:00	39	25	22
4:35:00	39	25	22
4:36:00	39	25	21
4:37:00	39	25	22
4:38:00	39	25	23
4:39:00	39	25	22
4:40:00	39	25	23
4:41:00	39	25	22
4:42:00	39	25	22
4:43:00	39	25	22
4:44:00	39	25	22
4:45:00	39	25	23
4:46:00	39	25	23
4:47:00	39	25	23
4:48:00	39	25	23
4:49:00	39	25	23
4:50:00	39	25	23
4:51:00	39	25	24
4:52:00	39	25	24
4:53:00	39	25	24
4:54:00	39	25	24
4:55:00	39	25	24
4:56:00	39	25	24
4:57:00	39	25	24
4:58:00	39	25	24
4:59:00	39	25	24
5:00:00	39	25	24
5:01:00	39	25	24
5:02:00	39	25	25
5:03:00	39	25	25
5:04:00	39	25	25
5:05:00	39	25	25
5:06:00	39	25	25
5:07:00	39	25	25
5:08:00	39	25	25
5:09:00	39	25	25
5:10:00	39	25	25
5:11:00	39	25	25
5:12:00	39	25	25
5:13:00	39	25	25
5:14:00	39	25	25
5:15:00	39	25	26
5:16:00	39	25	25
5:17:00	39	25	26
5:18:00	39	25	26
5:19:00	39	25	26
5:20:00	39	25	26
5:21:00	39	25	26
5:22:00	39	25	26
5:23:00	39	25	26
5:24:00	39	25	26
5:25:00	39	25	26
5:26:00	39	25	27
5:27:00	39	25	27
5:28:00	39	25	28
5:29:00	39	25	27
5:30:00	39	25	27
5:31:00	39	25	27
5:32:00	39	25	27
5:33:00	39	25	28
5:34:00	39	25	28
5:35:00	39	25	28
5:36:00	39	25	28
5:37:00	39	25	29
5:38:00	39	25	29
5:39:00	39	25	29
5:40:00	39	25	29
5:41:00	39	25	29
5:42:00	39	25	29
5:43:00	39	25	30
5:44:00	39	25	30
5:45:00	39	25	30
5:46:00	39	25	31
5:47:00	39	25	30
5:48:00	39	25	31
5:49:00	39	25	31
5:50:00	39	25	31
5:51:00	39	25	31
5:52:00	39	25	31
5:53:00	39	25	31
5:54:00	39	25	31
5:55:00	39	25	30
5:56:00	39	25	30
5:57:00	39	25	31
5:58:00	39	25	31
5:59:00	39	25	31
6:00:00	39	25	31
6:01:00	39	25	31
6:02:00	39	25	31
6:03:00	39	25	32
6:04:00	39	25	32
6:05:00	39	25	32
6:06:00	39	25	32
6:07:00	39	25	32
6:08:00	39	25	31
6:09:00	39	25	32
6:10:00	39	25	33
6:11:00	39	25	33
6:12:00	39	25	33
6:13:00	39	25	33
6:14:00	39	25	33
6:15:00	39	25	34
6:16:00	39	25	34
6:17:00	39	25	34
6:18:00	39	25	34
6:19:00	39	25	34
6:20:00	39	25	34
6:21:00	39	25	34
6:22:00	39	25	34
6:23:00	39	25	34
6:24:00	39	25	34
6:25:00	39	25	34
6:26:00	39	25	34
6:27:00	39	25	35
6:28:00	39	25	35
6:29:00	39	25	35
6:30:00	39	25	35
6:31:00	39	25	35
6:32:00	39	25	35
6:33:00	39	25	35
6:34:00	39	25	35
6:35:00	39	25	35
6:36:00	39	25	36
6:37:00	39	25	36
6:38:00	39	25	36
6:39:00	39	25	36
6:40:00	39	25	36
6:41:00	39	25	36
6:42:00	39	25	36
6:43:00	39	25	37
6:44:00	39	25	37
6:45:00	39	25	37
6:46:00	39	25	37
6:47:00	39	25	37
6:48:00	39	25	37
6:49:00	39	25	37
6:50:00	39	25	37
6:51:00	39	25	37
6:52:00	39	25	37
6:53:00	39	25	37
6:54:00	39	25	37
6:55:00	39	26	37
6:56:00	39	25	37
6:57:00	39	26	37
6:58:00	39	26	37
6:59:00	39	26	37
7:00:00	39	26	37
7:01:00	39	26	37
7:02:00	39	26	37
