Repository: ProgWizer/parser

File: project-root/data/Data Acquisition/Data Acquisition/2002 year (647)/Con 2 Research G1500+1.25%SMS+1.25%TC-101+0.2%TR-1 (40C).txt
--Test Summary--
Full Path and File Name	
Instrument Name	7222 #2
Instrument Type	Consistometer
Instrument Serial Number	128
Test Start Date	08.04.2002
Test Start Time	22:26:10
Test Stop Date	09.04.2002
Test Stop Time	6:46:22
Test Length	8:20:12
Final Sample Time Offset	8:20:00
Controller Schedule Name	
Sampling Period	60 seconds
Comments	MPa: 25(50min), T: 40C(50min); tap water, dry blending
Information	WellID	
Information	Customer	Petro-Aliance
Information	CementClass	G
Information	CementMfr	Dyckerhoff
Information	Additives	1.25%SMS+1.25%TC-101+0.2%TR-1
Information	Density	1500
Information	BHCT	40
Information	BHST	40
Information	FluidLoss	
Information	JobType	Research
Calculated Value	Thickening_Time	7:49:00
Calculated Value	Setting Time	N/A
Initial Temperature (°C)	24 °C
Final Temperature (°C)	39 °C
Initial Pressure (MPa)	1 MPa
Final Pressure (MPa)	25 MPa
Initial Consistency (Bc)	22 Bc
Final Consistency (Bc)	64 Bc
--Data--
Time (HH:MM:SS)	Temperature (°C)	Pressure (MPa)	Consistency (Bc)
0:00:00	24	1	22
0:01:00	24	2	15
0:02:00	24	3	14
0:03:00	24	3	14
0:04:00	24	4	14
0:05:00	24	5	16
0:06:00	24	5	22
0:07:00	24	5	39
0:08:00	24	6	28
0:09:00	25	6	29
0:10:00	25	7	27
0:11:00	25	7	10
0:12:00	26	8	23
0:13:00	26	8	23
0:14:00	27	8	21
0:15:00	27	9	20
0:16:00	27	9	29
0:17:00	28	10	41
0:18:00	28	10	13
0:19:00	29	11	22
0:20:00	29	11	19
0:21:00	30	11	11
0:22:00	30	12	10
0:23:00	30	12	14
0:24:00	31	13	17
0:25:00	31	13	11
0:26:00	32	14	10
0:27:00	32	15	19
0:28:00	32	15	16
0:29:00	33	15	10
0:30:00	33	16	16
0:31:00	33	16	21
0:32:00	34	17	12
0:33:00	34	17	16
0:34:00	34	18	21
0:35:00	34	18	12
0:36:00	35	19	11
0:37:00	35	19	14
0:38:00	35	20	13
0:39:00	36	20	12
0:40:00	36	20	13
0:41:00	36	21	18
0:42:00	36	21	15
0:43:00	37	22	16
0:44:00	37	22	14
0:45:00	37	23	26
0:46:00	37	23	24
0:47:00	38	24	12
0:48:00	38	24	18
0:49:00	38	25	27
0:50:00	39	25	25
0:51:00	39	25	15
0:52:00	39	25	12
0:53:00	39	25	10
0:54:00	40	25	10
0:55:00	40	25	15
0:56:00	40	25	17
0:57:00	40	25	12
0:58:00	40	25	12
0:59:00	40	25	13
1:00:00	40	25	11
1:01:00	40	25	13
1:02:00	40	25	10
1:03:00	40	25	9
1:04:00	40	25	10
1:05:00	40	25	9
1:06:00	40	25	9
1:07:00	40	25	8
1:08:00	40	25	8
1:09:00	40	25	10
1:10:00	39	25	9
1:11:00	39	25	8
1:12:00	39	25	8
1:13:00	39	25	8
1:14:00	39	25	7
1:15:00	39	25	20
1:16:00	39	25	18
1:17:00	39	25	11
1:18:00	39	25	10
1:19:00	39	25	11
1:20:00	39	25	9
1:21:00	39	25	9
1:22:00	39	25	8
1:23:00	39	26	8
1:24:00	39	26	8
1:25:00	39	26	8
1:26:00	39	26	8
1:27:00	39	26	7
1:28:00	39	26	7
1:29:00	39	26	14
1:30:00	39	26	10
1:31:00	39	26	12
1:32:00	39	26	10
1:33:00	39	26	11
1:34:00	39	26	10
1:35:00	39	26	9
1:36:00	39	26	9
1:37:00	39	26	9
1:38:00	39	26	9
1:39:00	39	26	9
1:40:00	39	26	10
1:41:00	39	26	9
1:42:00	39	26	9
1:43:00	39	26	9
1:44:00	39	26	8
1:45:00	39	26	8
1:46:00	39	26	8
1:47:00	39	26	8
1:48:00	39	26	8
1:49:00	39	26	8
1:50:00	39	26	7
1:51:00	39	26	7
1:52:00	39	26	7
1:53:00	39	26	7
1:54:00	39	26	7
1:55:00	39	26	7
1:56:00	39	26	7
1:57:00	39	26	7
1:58:00	39	26	7
1:59:00	39	26	7
2:00:00	39	26	7
2:01:00	39	26	7
2:02:00	39	26	7
2:03:00	39	26	7
2:04:00	39	26	7
2:05:00	39	26	7
2:06:00	39	26	7
2:07:00	39	26	7
2:08:00	39	26	7
2:09:00	39	26	7
2:10:00	39	26	7
2:11:00	39	26	7
2:12:00	39	25	7
2:13:00	39	25	7
2:14:00	39	25	7
2:15:00	39	26	7
2:16:00	39	26	7
2:17:00	39	25	7
2:18:00	39	25	7
2:19:00	39	25	7
2:20:00	39	25	7
2:21:00	39	25	7
2:22:00	39	25	7
2:23:00	39	25	7
2:24:00	39	25	7
2:25:00	39	25	7
2:26:00	39	25	7
2:27:00	39	25	7
2:28:00	39	25	7
2:29:00	39	25	7
2:30:00	39	25	7
2:31:00	39	25	7
2:32:00	39	25	7
2:33:00	39	25	7
2:34:00	39	25	7
2:35:00	39	25	7
2:36:00	39	25	7
2:37:00	39	25	7
2:38:00	39	25	7
2:39:00	39	25	7
2:40:00	39	25	7
2:41:00	39	25	7
2:42:00	39	25	7
2:43:00	39	25	7
2:44:00	39	25	7
2:45:00	39	25	7
2:46:00	39	25	8
2:47:00	39	25	8
2:48:00	39	25	8
2:49:00	39	25	8
2:50:00	39	25	8
2:51:00	39	25	8
2:52:00	39	25	8
2:53:00	39	25	8
2:54:00	39	25	8
2:55:00	39	25	8
2:56:00	39	25	8
2:57:00	39	25	8
2:58:00	39	25	8
2:59:00	39	25	9
3:00:00	39	25	9
3:01:00	39	25	9
3:02:00	39	25	9
3:03:00	39	25	9
3:04:00	39	25	9
3:05:00	39	25	9
3:06:00	39	25	9
3:07:00	39	25	9
3:08:00	39	25	9
3:09:00	39	25	9
3:10:00	39	25	9
3:11:00	39	25	9
3:12:00	39	25	10
3:13:00	39	25	10
3:14:00	39	25	10
3:15:00	39	25	10
3:16:00	39	25	10
3:17:00	39	25	10
3:18:00	39	25	10
3:19:00	39	25	11
3:20:00	39	25	11
3:21:00	39	25	14
3:22:00	39	25	11
3:23:00	39	25	11
3:24:00	39	25	11
3:25:00	39	25	11
3:26:00	39	25	14
3:27:00	39	25	12
3:28:00	39	25	13
3:29:00	39	25	11
3:30:00	39	25	12
3:31:00	39	25	16
3:32:00	39	25	18
3:33:00	39	25	17
3:34:00	39	25	22
3:35:00	39	25	12
3:36:00	39	25	13
3:37:00	39	25	17
3:38:00	39	25	13
3:39:00	39	25	14
3:40:00	39	25	14
3:41:00	39	25	13
3:42:00	39	25	13
3:43:00	39	25	13
3:44:00	39	25	13
3:45:00	39	25	14
3:46:00	39	25	14
3:47:00	39	25	14
3:48:00	39	25	14
3:49:00	39	25	15
3:50:00	39	25	15
3:51:00	39	25	15
3:52:00	39	25	15
3:53:00	39	25	15
3:54:00	39	25	15
3:55:00	39	25	15
3:56:00	39	25	15
3:57:00	39	25	16
3:58:00	39	25	16
3:59:00	39	25	16
4:00:00	39	25	16
4:01:00	39	25	16
4:02:00	39	25	17
4:03:00	39	25	17
4:04:00	39	25	17
4:05:00	39	25	20
4:06:00	39	25	18
4:07:00	39	25	17
4:08:00	39	25	19
4:09:00	39	25	17
4:10:00	39	25	17
4:11:00	39	25	17
4:12:00	39	25	18
4:13:00	39	25	17
4:14:00	39	25	18
4:15:00	39	25	18
4:16:00	39	25	18
4:17:00	39	25	17
4:18:00	39	25	18
4:19:00	39	25	18
4:20:00	39	25	18
4:21:00	39	25	19
4:22:00	39	25	19
4:23:00	39	25	19
4:24:00	39	25	20
4:25:00	39	25	20
4:26:00	39	25	20
4:27:00	39	25	20
4:28:00	39	25	20
4:29:00	39	25	20
4:30:00	39	25	21
4:31:00	39	25	21
4:32:00	39	25	21
4:33:00	39	25	21
4:34:00	39	25	21
4:35:00	39	25	21
4:36:00	39	25	21
4:37:00	39	25	21
4:38:00	39	25	22
4:39:00	39	25	22
4:40:00	39	25	22
4:41:00	39	25	23
4:42:00	39	25	23
4:43:00	39	25	23
4:44:00	39	25	23
4:45:00	39	25	24
4:46:00	39	25	23
4:47:00	39	25	22
4:48:00	39	25	23
4:49:00	39	25	24
4:50:00	39	25	24
4:51:00	39	25	24
4:52:00	39	25	24
4:53:00	39	25	24
4:54:00	39	25	24
4:55:00	39	25	24
4:56:00	39	25	25
4:57:00	39	25	25
4:58:00	39	25	25
4:59:00	39	25	25
5:00:00	39	25	25
5:01:00	39	25	25
5:02:00	39	25	25
5:03:00	39	25	25
5:04:00	39	25	25
5:05:00	39	25	26
5:06:00	39	25	26
5:07:00	39	25	26
5:08:00	39	25	26
5:09:00	39	25	26
5:10:00	39	25	27
5:11:00	39	25	28
5:12:00	39	25	28
5:13:00	39	25	28
5:14:00	39	25	29
5:15:00	39	25	29
5:16:00	39	25	29
5:17:00	39	25	29
5:18:00	39	25	29
5:19:00	39	25	30
5:20:00	39	25	30
5:21:00	39	25	30
5:22:00	39	25	30
5:23:00	39	25	30
5:24:00	39	25	30
5:25:00	39	25	30
5:26:00	39	25	30
5:27:00	39	25	29
5:28:00	39	25	30
5:29:00	39	25	30
5:30:00	39	25	30
5:31:00	39	25	30
5:32:00	39	25	30
5:33:00	39	25	30
5:34:00	39	25	30
5:35:00	39	25	30
5:36:00	39	25	29
5:37:00	39	25	29
5:38:00	39	25	30
5:39:00	39	25	30
5:40:00	39	25	30
5:41:00	39	25	32
5:42:00	39	25	33
5:43:00	39	25	34
5:44:00	39	25	34
5:45:00	39	25	34
5:46:00	39	25	34
5:47:00	39	25	34
5:48:00	39	25	34
5:49:00	39	25	34
5:50:00	39	25	35
5:51:00	39	25	36
5:52:00	39	25	36
5:53:00	39	25	36
5:54:00	39	25	36
5:55:00	39	25	36
5:56:00	39	25	36
5:57:00	39	25	37
5:58:00	39	25	37
5:59:00	39	25	38
6:00:00	39	25	38
6:01:00	39	25	38
6:02:00	39	25	38
6:03:00	39	25	39
6:04:00	39	25	39
6:05:00	39	25	39
6:06:00	39	25	39
6:07:00	39	25	39
6:08:00	39	25	39
6:09:00	39	25	40
6:10:00	39	25	39
6:11:00	39	25	40
6:12:00	39	25	40
6:13:00	39	25	40
6:14:00	39	25	41
6:15:00	39	25	41
6:16:00	39	25	41
6:17:00	39	25	42
6:18:00	39	25	42
6:19:00	39	25	43
6:20:00	39	25	43
6:21:00	39	25	43
6:22:00	39	25	43
6:23:00	39	25	43
6:24:00	39	25	43
6:25:00	39	25	43
6:26:00	39	25	44
6:27:00	39	25	44
6:28:00	39	25	45
6:29:00	39	25	45
6:30:00	39	25	45
6:31:00	39	25	46
6:32:00	39	25	46
6:33:00	39	25	46
6:34:00	39	25	46
6:35:00	39	25	46
6:36:00	39	25	46
6:37:00	39	25	46
6:38:00	39	25	46
6:39:00	39	25	47
6:40:00	39	25	47
6:41:00	39	25	47
6:42:00	39	25	47
6:43:00	39	25	48
6:44:00	39	25	47
6:45:00	39	25	49
6:46:00	39	25	50
6:47:00	39	25	50
6:48:00	39	25	51
6:49:00	39	26	51
6:50:00	39	26	51
6:51:00	39	26	52
6:52:00	39	26	52
6:53:00	39	26	53
6:54:00	39	26	53
6:55:00	39	26	53
6:56:00	39	26	54
6:57:00	39	26	54
6:58:00	39	26	53
6:59:00	39	25	53
7:00:00	39	26	54
7:01:00	39	26	54
7:02:00	39	26	53
7:03:00	39	26	54
7:04:00	39	26	54
7:05:00	39	26	56
7:06:00	39	25	56
7:07:00	39	26	56
7:08:00	39	25	56
7:09:00	39	26	57
7:10:00	39	26	58
7:11:00	39	25	58
7:12:00	39	26	56
7:13:00	39	25	59
7:14:00	39	25	59
7:15:00	39	25	59
7:16:00	39	26	59
7:17:00	39	26	59
7:18:00	39	25	59
7:19:00	39	26	61
7:20:00	39	26	62
7:21:00	39	26	62
7:22:00	39	25	62
7:23:00	39	25	62
7:24:00	39	25	62
7:25:00	39	25	62
7:26:00	39	25	62
7:27:00	39	25	63
7:28:00	39	25	63
7:29:00	39	25	63
7:30:00	39	25	63
7:31:00	39	25	63
7:32:00	39	25	65
7:33:00	39	25	64
7:34:00	39	25	65
7:35:00	39	25	65
7:36:00	39	25	65
7:37:00	39	25	65
7:38:00	39	25	65
7:39:00	39	25	65
7:40:00	39	25	68
7:41:00	39	25	66
7:42:00	39	25	66
7:43:00	39	25	67
7:44:00	39	25	67
7:45:00	39	25	68
7:46:00	39	25	68
7:47:00	39	25	68
7:48:00	39	25	72
7:49:00	39	25	72
7:50:00	39	25	72
7:51:00	39	25	71
7:52:00	39	25	71
7:53:00	39	25	71
7:54:00	39	25	70
7:55:00	39	25	70
7:56:00	39	25	67
7:57:00	39	25	72
7:58:00	39	25	77
7:59:00	39	25	68
8:00:00	39	25	84
8:01:00	39	25	75
8:02:00	39	25	76
8:03:00	39	25	73
8:04:00	39	25	71
8:05:00	39	25	75
8:06:00	39	25	72
8:07:00	39	25	72
8:08:00	39	25	72
8:09:00	39	25	71
8:10:00	39	25	73
8:11:00	39	25	72
8:12:00	39	25	75
8:13:00	39	25	75
8:14:00	39	25	75
8:15:00	39	25	75
8:16:00	39	25	75
8:17:00	39	25	75
8:18:00	39	25	74
8:19:00	39	25	75
8:20:00	39	25	64

File: project-root/data/Data Acquisition/Data Acquisition/2002 year (647)/Con 2 Research G1550+10%SF+5.5%MS+0.1%NTF (90C).txt
--Test Summary--
Full Path and File Name	
Instrument Name	7222 #2
Instrument Type	Consistometer
Instrument Serial Number	128
Test Start Date	08.02.2002
Test Start Time	21:33:45
Test Stop Date	09.02.2002
Test Stop Time	4:55:59
Test Length	7:22:14
Final Sample Time Offset	7:22:00
Controller Schedule Name	
Sampling Period	60 seconds
Comments	MPa: 37(50min); T: 80C(40min), 90C(10min); tap water, NTF premix
Information	WellID	Khvalynskaya 4
Information	Customer	Lukoil
Information	CementClass	G
Information	CementMfr	Dyckerhoff
Information	Additives	10%SF+5.5%MS+0.1%NTF
Information	Density	1550
Information	BHCT	90
Information	BHST	118
Information	FluidLoss	
Information	JobType	Research
Calculated Value	Thickening_Time	N/A
Calculated Value	Setting Time	N/A
Initial Temperature (°C)	22 °C
Final Temperature (°C)	89 °C
Initial Pressure (MPa)	1 MPa
Final Pressure (MPa)	33 MPa
Initial Consistency (Bc)	11 Bc
Final Consistency (Bc)	9 Bc
--Data--
Time (HH:MM:SS)	Temperature (°C)	Pressure (MPa)	Consistency (Bc)
0:00:00	22	1	11
0:01:00	22	2	10
0:02:00	22	3	9
0:03:00	22	4	9
0:04:00	22	5	9
0:05:00	23	5	9
0:06:00	24	6	8
0:07:00	25	7	8
0:08:00	26	8	8
0:09:00	28	8	8
0:10:00	29	9	8
0:11:00	31	10	9
0:12:00	33	10	10
0:13:00	35	11	9
0:14:00	37	11	9
0:15:00	39	12	9
0:16:00	41	13	9
0:17:00	43	14	8
0:18:00	45	14	8
0:19:00	46	15	9
0:20:00	48	16	8
0:21:00	50	17	9
0:22:00	52	17	8
0:23:00	53	18	8
0:24:00	55	19	8
0:25:00	56	19	8
0:26:00	58	20	8
0:27:00	59	21	8
0:28:00	60	22	8
0:29:00	62	22	8
0:30:00	63	23	8
0:31:00	65	24	8
0:32:00	66	24	8
0:33:00	68	25	8
0:34:00	70	26	8
0:35:00	71	26	8
0:36:00	73	27	8
0:37:00	74	28	8
0:38:00	76	29	8
0:39:00	77	29	8
0:40:00	79	30	8
0:41:00	80	30	8
0:42:00	81	31	8
0:43:00	83	32	8
0:44:00	84	33	8
0:45:00	85	34	8
0:46:00	86	34	8
0:47:00	87	35	8
0:48:00	88	35	8
0:49:00	89	36	8
0:50:00	90	37	8
0:51:00	90	37	8
0:52:00	91	38	8
0:53:00	92	38	8
0:54:00	92	38	8
0:55:00	93	38	8
0:56:00	93	37	8
0:57:00	93	37	8
0:58:00	93	37	8
0:59:00	93	37	8
1:00:00	93	37	8
1:01:00	93	37	8
1:02:00	93	37	8
1:03:00	93	37	8
1:04:00	92	37	8
1:05:00	92	37	8
1:06:00	92	37	8
1:07:00	92	37	8
1:08:00	91	37	8
1:09:00	91	37	8
1:10:00	91	37	8
1:11:00	90	37	8
1:12:00	90	37	8
1:13:00	90	37	8
1:14:00	90	37	8
1:15:00	90	37	8
1:16:00	90	37	8
1:17:00	90	37	8
1:18:00	90	37	8
1:19:00	90	37	8
1:20:00	90	37	8
1:21:00	90	37	8
1:22:00	90	37	8
1:23:00	90	37	8
1:24:00	90	38	8
1:25:00	90	37	8
1:26:00	90	37	15
1:27:00	90	37	13
1:28:00	90	37	13
1:29:00	90	37	13
1:30:00	90	37	13
1:31:00	90	37	12
1:32:00	90	37	12
1:33:00	90	37	12
1:34:00	90	37	12
1:35:00	90	37	11
1:36:00	90	37	11
1:37:00	90	37	11
1:38:00	89	37	11
1:39:00	89	37	11
1:40:00	89	37	11
1:41:00	89	37	10
1:42:00	89	37	10
1:43:00	89	37	10
1:44:00	89	37	10
1:45:00	89	37	10
1:46:00	89	37	10
1:47:00	89	37	10
1:48:00	89	37	10
1:49:00	89	37	10
1:50:00	89	37	10
1:51:00	89	37	10
1:52:00	89	37	10
1:53:00	89	37	10
1:54:00	89	37	9
1:55:00	89	37	9
1:56:00	89	37	9
1:57:00	89	37	9
1:58:00	89	37	9
1:59:00	89	37	9
2:00:00	89	37	9
2:01:00	89	37	9
2:02:00	89	37	9
2:03:00	89	37	9
2:04:00	89	37	9
2:05:00	89	37	9
2:06:00	89	37	9
2:07:00	89	37	9
2:08:00	89	37	9
2:09:00	89	37	9
2:10:00	89	37	8
2:11:00	89	37	8
2:12:00	89	37	8
2:13:00	89	37	8
2:14:00	89	37	8
2:15:00	89	37	8
2:16:00	89	37	8
2:17:00	89	37	8
2:18:00	89	37	8
2:19:00	89	37	8
2:20:00	89	37	8
2:21:00	89	37	8
2:22:00	89	37	8
2:23:00	89	37	8
2:24:00	89	37	8
2:25:00	89	37	8
2:26:00	89	37	8
2:27:00	89	37	8
2:28:00	89	37	8
2:29:00	89	37	8
2:30:00	89	37	8
2:31:00	89	37	8
2:32:00	89	37	8
2:33:00	89	37	8
2:34:00	89	37	8
2:35:00	89	37	8
2:36:00	89	37	8
2:37:00	89	37	8
2:38:00	89	37	8
2:39:00	89	37	8
2:40:00	89	37	8
2:41:00	89	37	8
2:42:00	89	37	8
2:43:00	89	37	8
2:44:00	89	37	8
2:45:00	89	37	8
2:46:00	89	37	8
2:47:00	89	37	8
2:48:00	89	37	8
2:49:00	89	37	8
2:50:00	89	37	8
2:51:00	89	37	8
2:52:00	89	37	8
2:53:00	89	37	8
2:54:00	89	37	8
2:55:00	89	37	8
2:56:00	89	37	9
2:57:00	89	37	9
2:58:00	89	37	9
2:59:00	89	37	9
3:00:00	89	37	9
3:01:00	89	37	9
3:02:00	89	37	9
3:03:00	89	37	9
3:04:00	89	37	9
3:05:00	89	37	9
3:06:00	89	37	9
3:07:00	89	37	9
3:08:00	89	37	9
3:09:00	89	37	9
3:10:00	89	37	9
3:11:00	89	37	9
3:12:00	89	37	9
3:13:00	89	37	9
3:14:00	89	37	9
3:15:00	89	37	9
3:16:00	89	37	9
3:17:00	89	37	9
3:18:00	89	37	9
3:19:00	89	37	9
3:20:00	89	37	9
3:21:00	89	37	9
3:22:00	89	37	9
3:23:00	89	37	9
3:24:00	89	37	9
3:25:00	89	37	9
3:26:00	89	37	9
3:27:00	89	37	9
3:28:00	89	37	9
3:29:00	89	37	9
3:30:00	89	37	9
3:31:00	89	37	9
3:32:00	89	37	9
3:33:00	89	37	9
3:34:00	89	37	9
3:35:00	89	37	9
3:36:00	89	37	9
3:37:00	89	37	9
3:38:00	89	37	9
3:39:00	89	37	9
3:40:00	89	37	9
3:41:00	89	37	9
3:42:00	89	37	9
3:43:00	89	37	9
3:44:00	89	37	9
3:45:00	89	37	9
3:46:00	89	37	9
3:47:00	89	37	9
3:48:00	89	37	9
3:49:00	89	37	9
3:50:00	89	37	9
3:51:00	89	37	9
3:52:00	89	37	9
3:53:00	89	37	9
3:54:00	89	37	9
3:55:00	89	37	9
3:56:00	89	37	9
3:57:00	89	37	9
3:58:00	89	37	9
3:59:00	89	37	9
4:00:00	89	37	9
4:01:00	89	37	9
4:02:00	89	37	9
4:03:00	89	37	9
4:04:00	89	37	9
4:05:00	89	37	9
4:06:00	89	37	9
4:07:00	89	37	9
4:08:00	89	37	9
4:09:00	89	37	9
4:10:00	89	37	9
4:11:00	89	37	9
4:12:00	89	37	9
4:13:00	89	37	9
4:14:00	89	37	9
4:15:00	89	37	9
4:16:00	89	37	9
4:17:00	89	37	9
4:18:00	89	37	9
4:19:00	89	37	9
4:20:00	89	37	9
4:21:00	89	37	9
4:22:00	89	37	9
4:23:00	89	37	9
4:24:00	89	37	9
4:25:00	89	37	9
4:26:00	89	37	9
4:27:00	89	37	9
4:28:00	89	37	9
4:29:00	89	37	9
4:30:00	89	37	9
4:31:00	89	37	9
4:32:00	89	37	9
4:33:00	89	37	9
4:34:00	89	37	9
4:35:00	89	37	9
4:36:00	89	37	9
4:37:00	89	37	9
4:38:00	89	37	9
4:39:00	89	37	9
4:40:00	89	37	9
4:41:00	89	37	9
4:42:00	89	37	9
4:43:00	89	37	9
4:44:00	89	37	9
4:45:00	89	37	9
4:46:00	89	37	9
4:47:00	89	37	9
4:48:00	89	37	9
4:49:00	89	37	9
4:50:00	89	37	9
4:51:00	89	37	9
4:52:00	89	37	9
4:53:00	89	37	9
4:54:00	89	37	9
4:55:00	89	37	9
4:56:00	89	37	9
4:57:00	89	37	9
4:58:00	89	37	9
4:59:00	89	37	9
5:00:00	89	37	9
5:01:00	89	37	9
5:02:00	89	37	9
5:03:00	89	37	9
5:04:00	89	37	9
5:05:00	89	37	9
5:06:00	89	37	9
5:07:00	89	37	9
5:08:00	89	37	9
5:09:00	89	37	9
5:10:00	89	37	9
5:11:00	89	37	9
5:12:00	89	37	9
5:13:00	89	37	9
5:14:00	89	37	9
5:15:00	89	37	9
5:16:00	89	37	9
5:17:00	89	37	9
5:18:00	89	37	9
5:19:00	89	37	9
5:20:00	89	37	9
5:21:00	89	37	9
5:22:00	89	37	9
5:23:00	89	37	9
5:24:00	89	37	9
5:25:00	89	37	9
5:26:00	89	37	9
5:27:00	89	37	9
5:28:00	89	37	9
5:29:00	89	37	9
5:30:00	89	37	9
5:31:00	89	37	9
5:32:00	89	37	9
5:33:00	89	37	9
5:34:00	89	37	9
5:35:00	89	37	9
5:36:00	89	37	9
5:37:00	89	37	9
5:38:00	89	37	9
5:39:00	89	37	9
5:40:00	89	37	9
5:41:00	89	37	9
5:42:00	89	37	9
5:43:00	89	37	9
5:44:00	89	37	9
5:45:00	89	37	9
5:46:00	89	37	9
5:47:00	89	37	9
5:48:00	89	37	9
5:49:00	89	37	8
5:50:00	89	37	9
5:51:00	89	37	8
5:52:00	89	37	8
5:53:00	89	37	8
5:54:00	89	37	9
5:55:00	89	37	8
5:56:00	89	37	8
5:57:00	89	37	8
5:58:00	89	37	8
5:59:00	89	37	9
6:00:00	89	37	8
6:01:00	89	37	8
6:02:00	89	37	8
6:03:00	89	37	8
6:04:00	89	37	8
6:05:00	89	37	8
6:06:00	89	37	8
6:07:00	89	37	8
6:08:00	89	37	8
6:09:00	89	37	8
6:10:00	89	37	8
6:11:00	89	37	8
6:12:00	89	37	8
6:13:00	89	37	8
6:14:00	89	37	8
6:15:00	89	37	8
6:16:00	89	37	8
6:17:00	89	37	8
6:18:00	89	37	8
6:19:00	89	37	8
6:20:00	89	37	8
6:21:00	89	37	8
6:22:00	89	37	8
6:23:00	89	37	8
6:24:00	89	37	8
6:25:00	89	37	9
6:26:00	89	37	8
6:27:00	89	37	8
6:28:00	89	37	8
6:29:00	89	37	8
6:30:00	89	37	8
6:31:00	89	37	8
6:32:00	89	37	8
6:33:00	89	37	8
6:34:00	89	37	8
6:35:00	89	37	8
6:36:00	89	37	8
6:37:00	89	37	8
6:38:00	89	37	8
6:39:00	89	37	8
6:40:00	89	37	8
6:41:00	89	37	8
6:42:00	89	37	8
6:43:00	89	37	8
6:44:00	89	37	8
6:45:00	89	37	8
6:46:00	89	37	8
6:47:00	89	37	8
6:48:00	89	37	8
6:49:00	89	37	8
6:50:00	89	37	8
6:51:00	89	37	8
6:52:00	89	37	8
6:53:00	89	37	8
6:54:00	89	37	8
6:55:00	89	37	8
6:56:00	89	37	8
6:57:00	89	37	8
6:58:00	89	37	8
6:59:00	89	37	8
7:00:00	89	37	8
7:01:00	89	37	8
7:02:00	89	37	8
7:03:00	89	37	8
7:04:00	89	37	8
7:05:00	89	37	8
7:06:00	89	37	8
7:07:00	89	37	8
7:08:00	89	37	8
7:09:00	89	37	8
7:10:00	89	37	8
7:11:00	89	37	8
7:12:00	89	37	8
7:13:00	89	37	8
7:14:00	89	37	8
7:15:00	89	37	8
7:16:00	89	37	8
7:17:00	89	37	8
7:18:00	89	37	8
7:19:00	89	37	8
7:20:00	89	37	8
7:21:00	89	37	8
7:22:00	89	33	9

File: project-root/data/Data Acquisition/Data Acquisition/2002 year (647)/Con 2 Research G1900+0.36%FL-52+0.54%CD-32+0.3%SMS (50C).txt
--Test Summary--
Full Path and File Name	
Instrument Name	7222 #2
Instrument Type	Consistometer
Instrument Serial Number	128
Test Start Date	18.01.2002
Test Start Time	22:01:20
Test Stop Date	19.01.2002
Test Stop Time	3:24:24
Test Length	5:23:04
Final Sample Time Offset	5:23:00
Controller Schedule Name	
Sampling Period	60 seconds
Comments	MPa: 25(30min) T:50(30min) 
Information	WellID	
Information	Customer	Petro-Aliance
Information	CementClass	G
Information	CementMfr	Dyckerhoff
Information	Additives	0.36%FL-52+0.54%CD-32+0.3%SMS
Information	Density	1900
Information	BHCT	50
Information	BHST	50
Information	FluidLoss	
Information	JobType	Research
Calculated Value	Thickening_Time	5:15:00
Calculated Value	Setting Time	N/A
Initial Temperature (°C)	26 °C
Final Temperature (°C)	49 °C
Initial Pressure (MPa)	2 MPa
Final Pressure (MPa)	15 MPa
Initial Consistency (Bc)	22 Bc
Final Consistency (Bc)	92 Bc
--Data--
Time (HH:MM:SS)	Temperature (°C)	Pressure (MPa)	Consistency (Bc)
0:00:00	26	2	22
0:01:00	26	3	25
0:02:00	26	4	24
0:03:00	26	5	26
0:04:00	26	5	23
0:05:00	27	6	24
0:06:00	27	7	22
0:07:00	28	8	23
0:08:00	28	8	25
0:09:00	29	9	35
0:10:00	30	10	29
0:11:00	31	11	30
0:12:00	32	12	25
0:13:00	33	13	24
0:14:00	34	14	24
0:15:00	35	14	23
0:16:00	36	15	21
0:17:00	37	16	22
0:18:00	38	17	26
0:19:00	39	17	23
0:20:00	40	18	27
0:21:00	41	19	27
0:22:00	42	19	28
0:23:00	43	20	26
0:24:00	44	21	25
0:25:00	45	21	23
0:26:00	46	22	22
0:27:00	47	23	21
0:28:00	47	24	20
0:29:00	48	24	21
0:30:00	49	25	20
0:31:00	50	26	20
0:32:00	50	26	20
0:33:00	51	26	20
0:34:00	52	26	20
0:35:00	52	26	20
0:36:00	52	26	20
0:37:00	53	25	20
0:38:00	53	25	20
0:39:00	53	25	20
0:40:00	53	25	19
0:41:00	53	25	19
0:42:00	52	25	19
0:43:00	52	25	18
0:44:00	52	25	18
0:45:00	52	25	18
0:46:00	52	25	18
0:47:00	51	25	17
0:48:00	51	25	17
0:49:00	51	25	17
0:50:00	50	25	17
0:51:00	50	25	18
0:52:00	50	25	18
0:53:00	50	25	17
0:54:00	49	25	17
0:55:00	49	25	17
0:56:00	49	25	17
0:57:00	49	25	17
0:58:00	49	25	17
0:59:00	49	25	17
1:00:00	49	25	17
1:01:00	49	26	17
1:02:00	49	26	17
1:03:00	49	26	17
1:04:00	49	26	17
1:05:00	49	26	17
1:06:00	49	26	17
1:07:00	49	26	17
1:08:00	49	26	17
1:09:00	49	26	17
1:10:00	49	26	17
1:11:00	49	26	17
1:12:00	49	26	17
1:13:00	49	26	17
1:14:00	49	26	17
1:15:00	49	26	17
1:16:00	49	26	17
1:17:00	50	26	18
1:18:00	50	26	18
1:19:00	50	26	17
1:20:00	50	26	17
1:21:00	50	26	17
1:22:00	50	26	18
1:23:00	50	26	17
1:24:00	50	26	18
1:25:00	49	26	18
1:26:00	50	26	17
1:27:00	49	26	18
1:28:00	49	26	18
1:29:00	49	26	18
1:30:00	49	26	18
1:31:00	49	26	18
1:32:00	49	26	18
1:33:00	49	26	18
1:34:00	49	26	18
1:35:00	49	26	17
1:36:00	49	26	17
1:37:00	49	26	17
1:38:00	49	26	17
1:39:00	49	26	17
1:40:00	49	26	17
1:41:00	49	26	17
1:42:00	49	26	17
1:43:00	49	26	17
1:44:00	49	26	17
1:45:00	49	26	17
1:46:00	49	26	17
1:47:00	49	26	17
1:48:00	49	26	17
1:49:00	49	26	17
1:50:00	49	26	17
1:51:00	49	26	17
1:52:00	49	26	17
1:53:00	49	26	17
1:54:00	49	26	17
1:55:00	49	26	17
1:56:00	49	26	17
1:57:00	49	26	17
1:58:00	49	26	17
1:59:00	49	26	17
2:00:00	49	26	17
2:01:00	49	26	17
2:02:00	49	26	17
2:03:00	49	26	17
2:04:00	49	26	17
2:05:00	49	26	17
2:06:00	49	26	17
2:07:00	49	26	17
2:08:00	49	26	17
2:09:00	49	26	17
2:10:00	49	26	17
2:11:00	49	26	17
2:12:00	49	26	17
2:13:00	49	26	17
2:14:00	49	26	17
2:15:00	49	26	17
2:16:00	49	26	17
2:17:00	49	26	17
2:18:00	49	26	17
2:19:00	49	26	17
2:20:00	49	26	17
2:21:00	49	26	17
2:22:00	49	26	17
2:23:00	49	26	17
2:24:00	49	26	17
2:25:00	49	26	17
2:26:00	49	26	17
2:27:00	49	26	17
2:28:00	49	26	17
2:29:00	49	26	17
2:30:00	49	26	17
2:31:00	49	26	17
2:32:00	49	26	17
2:33:00	49	26	17
2:34:00	49	26	17
2:35:00	49	26	17
2:36:00	49	26	17
2:37:00	49	26	17
2:38:00	49	26	17
2:39:00	49	26	17
2:40:00	49	26	17
2:41:00	49	26	17
2:42:00	49	26	17
2:43:00	49	26	17
2:44:00	49	26	17
2:45:00	49	26	17
2:46:00	49	26	17
2:47:00	49	26	17
2:48:00	49	26	17
2:49:00	49	26	17
2:50:00	49	26	17
2:51:00	49	26	17
2:52:00	49	26	17
2:53:00	49	26	17
2:54:00	49	26	17
2:55:00	49	26	17
2:56:00	49	26	18
2:57:00	49	26	18
2:58:00	49	26	18
2:59:00	49	26	18
3:00:00	49	26	18
3:01:00	49	26	19
3:02:00	49	26	19
3:03:00	49	26	19
3:04:00	49	26	19
3:05:00	49	26	19
3:06:00	49	26	19
3:07:00	49	26	19
3:08:00	49	26	19
3:09:00	49	26	19
3:10:00	49	26	19
3:11:00	49	26	19
3:12:00	49	26	19
3:13:00	49	26	19
3:14:00	49	26	19
3:15:00	49	26	19
3:16:00	49	26	19
3:17:00	49	26	20
3:18:00	49	26	20
3:19:00	49	26	21
3:20:00	49	26	21
3:21:00	49	26	21
3:22:00	49	26	21
3:23:00	49	26	21
3:24:00	49	26	21
3:25:00	49	26	22
3:26:00	49	26	22
3:27:00	49	26	22
3:28:00	49	26	22
3:29:00	49	26	22
3:30:00	49	25	23
3:31:00	49	26	23
3:32:00	49	26	23
3:33:00	49	25	23
3:34:00	49	26	23
3:35:00	49	26	23
3:36:00	49	26	23
3:37:00	49	25	24
3:38:00	49	25	24
3:39:00	49	26	24
3:40:00	49	26	24
3:41:00	49	26	25
3:42:00	49	25	25
3:43:00	49	26	25
3:44:00	49	26	26
3:45:00	49	26	26
3:46:00	49	25	27
3:47:00	49	25	27
3:48:00	49	25	27
3:49:00	49	25	28
3:50:00	49	26	28
3:51:00	49	25	28
3:52:00	49	25	29
3:53:00	49	26	29
3:54:00	49	25	29
3:55:00	49	26	29
3:56:00	49	25	30
3:57:00	49	25	30
3:58:00	49	25	30
3:59:00	49	25	30
4:00:00	49	26	31
4:01:00	49	25	31
4:02:00	49	25	32
4:03:00	49	25	32
4:04:00	49	26	32
4:05:00	49	25	33
4:06:00	49	25	33
4:07:00	49	25	33
4:08:00	49	25	33
4:09:00	49	25	34
4:10:00	49	25	34
4:11:00	49	25	34
4:12:00	49	25	35
4:13:00	49	25	34
4:14:00	49	25	35
4:15:00	49	25	35
4:16:00	49	25	35
4:17:00	49	25	36
4:18:00	49	25	36
4:19:00	49	25	36
4:20:00	49	25	36
4:21:00	49	25	37
4:22:00	49	25	37
4:23:00	49	25	38
4:24:00	49	25	38
4:25:00	49	25	39
4:26:00	49	25	39
4:27:00	49	25	39
4:28:00	49	25	40
4:29:00	49	25	41
4:30:00	49	25	41
4:31:00	49	25	42
4:32:00	49	25	42
4:33:00	49	25	42
4:34:00	49	25	42
4:35:00	49	25	43
4:36:00	49	25	43
4:37:00	49	25	44
4:38:00	49	25	44
4:39:00	49	25	44
4:40:00	49	25	45
4:41:00	49	25	45
4:42:00	49	25	46
4:43:00	49	25	46
4:44:00	49	25	46
4:45:00	49	25	46
4:46:00	49	25	46
4:47:00	49	25	47
4:48:00	49	25	47
4:49:00	49	25	48
4:50:00	49	25	48
4:51:00	49	25	48
4:52:00	49	25	48
4:53:00	49	25	48
4:54:00	49	25	48
4:55:00	49	25	48
4:56:00	49	25	48
4:57:00	49	25	48
4:58:00	49	25	48
4:59:00	49	25	48
5:00:00	49	25	49
5:01:00	49	25	49
5:02:00	49	25	49
5:03:00	49	25	50
5:04:00	49	25	51
5:05:00	49	25	52
5:06:00	49	25	54
5:07:00	49	25	56
5:08:00	49	25	57
5:09:00	49	25	60
5:10:00	49	25	62
5:11:00	49	25	65
5:12:00	49	25	67
5:13:00	49	25	70
5:14:00	49	25	73
5:15:00	49	25	79
5:16:00	49	25	82
5:17:00	49	25	86
5:18:00	49	25	89
5:19:00	49	25	92
5:20:00	49	25	97
5:21:00	49	25	91
5:22:00	49	25	90
5:23:00	49	15	92

File: project-root/data/Data Acquisition/Data Acquisition/2002 year (647)/Con 2 Research G1900+0.36%FL-52+0.54%CD-32+2%CaCl2 (50C).txt
--Test Summary--
Full Path and File Name	
Instrument Name	7222 #2
Instrument Type	Consistometer
Instrument Serial Number	128
Test Start Date	20.01.2002
Test Start Time	0:20:22
Test Stop Date	20.01.2002
Test Stop Time	4:32:50
Test Length	4:12:28
Final Sample Time Offset	4:12:00
Controller Schedule Name	
Sampling Period	60 seconds
Comments	MPa: 25(30min); T: 50(30min)
Information	WellID	
Information	Customer	Petro-Aliance
Information	CementClass	G
Information	CementMfr	Dyckerhoff
Information	Additives	0.36%FL-52+0.54%CD-32+2%CaCl2
Information	Density	1900
Information	BHCT	50
Information	BHST	50
Information	FluidLoss	
Information	JobType	Research
Calculated Value	Thickening_Time	4:10:00
Calculated Value	Setting Time	N/A
Initial Temperature (°C)	27 °C
Final Temperature (°C)	49 °C
Initial Pressure (MPa)	2 MPa
Final Pressure (MPa)	25 MPa
Initial Consistency (Bc)	21 Bc
Final Consistency (Bc)	78 Bc
--Data--
Time (HH:MM:SS)	Temperature (°C)	Pressure (MPa)	Consistency (Bc)
0:00:00	27	2	21
0:01:00	27	3	21
0:02:00	26	4	21
0:03:00	26	4	21
0:04:00	27	5	22
0:05:00	27	6	23
0:06:00	27	7	23
0:07:00	28	8	24
0:08:00	29	9	26
0:09:00	29	10	27
0:10:00	30	10	27
0:11:00	31	11	29
0:12:00	33	12	29
0:13:00	34	13	28
0:14:00	35	13	28
0:15:00	36	14	29
0:16:00	37	15	28
0:17:00	38	16	29
0:18:00	39	16	30
0:19:00	40	17	30
0:20:00	41	18	31
0:21:00	42	18	31
0:22:00	43	19	30
0:23:00	44	20	30
0:24:00	44	21	30
0:25:00	45	22	27
0:26:00	46	22	27
0:27:00	47	23	28
0:28:00	48	24	29
0:29:00	48	24	29
0:30:00	49	25	28
0:31:00	50	25	28
0:32:00	50	26	29
0:33:00	51	26	28
0:34:00	51	26	27
0:35:00	52	26	28
0:36:00	52	26	27
0:37:00	52	26	26
0:38:00	52	25	26
0:39:00	52	25	25
0:40:00	52	25	25
0:41:00	52	25	25
0:42:00	52	25	25
0:43:00	52	25	25
0:44:00	51	25	25
0:45:00	51	25	25
0:46:00	51	25	25
0:47:00	51	25	26
0:48:00	50	25	26
0:49:00	50	25	27
0:50:00	50	25	26
0:51:00	50	25	31
0:52:00	50	25	34
0:53:00	49	25	33
0:54:00	49	25	30
0:55:00	49	25	29
0:56:00	49	25	28
0:57:00	49	25	28
0:58:00	49	25	28
0:59:00	49	25	28
1:00:00	49	25	28
1:01:00	49	25	28
1:02:00	49	25	28
1:03:00	49	25	28
1:04:00	49	26	28
1:05:00	49	26	28
1:06:00	49	26	29
1:07:00	49	26	29
1:08:00	49	26	29
1:09:00	49	26	30
1:10:00	49	26	30
1:11:00	49	26	30
1:12:00	49	26	30
1:13:00	49	26	29
1:14:00	49	26	30
1:15:00	49	26	30
1:16:00	49	26	31
1:17:00	49	26	31
1:18:00	49	26	30
1:19:00	49	26	28
1:20:00	49	26	27
1:21:00	49	26	28
1:22:00	49	26	27
1:23:00	49	26	28
1:24:00	49	25	27
1:25:00	49	25	27
1:26:00	49	26	27
1:27:00	49	25	27
1:28:00	49	26	27
1:29:00	49	26	27
1:30:00	49	25	28
1:31:00	49	26	28
1:32:00	49	25	28
1:33:00	49	26	29
1:34:00	49	26	30
1:35:00	49	26	30
1:36:00	49	26	31
1:37:00	49	26	32
1:38:00	49	26	31
1:39:00	49	26	31
1:40:00	49	26	30
1:41:00	49	26	31
1:42:00	49	26	31
1:43:00	49	26	31
1:44:00	49	26	31
1:45:00	49	26	31
1:46:00	49	26	31
1:47:00	49	26	31
1:48:00	49	26	30
1:49:00	49	26	31
1:50:00	49	26	31
1:51:00	49	26	31
1:52:00	49	26	31
1:53:00	49	26	32
1:54:00	49	26	31
1:55:00	49	26	30
1:56:00	49	26	30
1:57:00	49	26	30
1:58:00	49	26	31
1:59:00	49	26	31
2:00:00	49	26	31
2:01:00	49	26	31
2:02:00	49	26	31
2:03:00	49	26	31
2:04:00	49	26	31
2:05:00	49	26	31
2:06:00	49	26	32
2:07:00	49	26	34
2:08:00	49	26	29
2:09:00	49	26	28
2:10:00	49	26	28
2:11:00	49	26	28
2:12:00	49	26	28
2:13:00	49	26	28
2:14:00	49	26	28
2:15:00	49	26	28
2:16:00	49	26	28
2:17:00	49	26	28
2:18:00	49	26	28
2:19:00	49	26	28
2:20:00	49	26	28
2:21:00	49	26	28
2:22:00	49	26	29
2:23:00	49	26	29
2:24:00	49	26	29
2:25:00	49	26	29
2:26:00	49	26	29
2:27:00	49	26	29
2:28:00	49	26	29
2:29:00	49	26	29
2:30:00	49	26	29
2:31:00	49	26	29
2:32:00	49	26	29
2:33:00	49	26	29
2:34:00	49	26	29
2:35:00	49	26	29
2:36:00	49	26	29
2:37:00	49	26	30
2:38:00	49	26	30
2:39:00	49	26	30
2:40:00	49	26	30
2:41:00	49	26	30
2:42:00	49	26	31
2:43:00	49	26	34
2:44:00	49	26	34
2:45:00	49	26	33
2:46:00	49	26	31
2:47:00	49	26	31
2:48:00	49	26	31
2:49:00	49	26	31
2:50:00	49	26	32
2:51:00	49	26	32
2:52:00	49	26	32
2:53:00	49	26	32
2:54:00	49	26	32
2:55:00	49	26	32
2:56:00	49	26	32
2:57:00	49	26	33
2:58:00	49	26	33
2:59:00	49	26	33
3:00:00	49	26	33
3:01:00	49	26	33
3:02:00	49	26	33
3:03:00	49	26	35
3:04:00	49	26	35
3:05:00	49	26	36
3:06:00	49	26	36
3:07:00	49	26	36
3:08:00	49	26	37
3:09:00	49	25	37
3:10:00	49	26	38
3:11:00	49	25	38
3:12:00	49	25	39
3:13:00	49	25	39
3:14:00	49	26	40
3:15:00	49	26	40
3:16:00	49	26	41
3:17:00	49	26	41
3:18:00	49	26	42
3:19:00	49	26	42
3:20:00	49	26	42
3:21:00	49	25	43
3:22:00	49	25	43
3:23:00	49	25	44
3:24:00	49	25	44
3:25:00	49	25	45
3:26:00	49	25	45
3:27:00	49	25	47
3:28:00	49	25	47
3:29:00	49	25	47
3:30:00	49	25	47
3:31:00	49	25	47
3:32:00	49	25	50
3:33:00	49	25	50
3:34:00	49	25	50
3:35:00	49	25	50
3:36:00	49	25	50
3:37:00	49	25	50
3:38:00	49	25	53
3:39:00	49	25	53
3:40:00	49	25	53
3:41:00	49	25	53
3:42:00	49	25	53
3:43:00	49	25	53
3:44:00	49	25	53
3:45:00	49	25	53
3:46:00	49	25	53
3:47:00	49	25	53
3:48:00	49	25	53
3:49:00	49	25	53
3:50:00	49	25	53
3:51:00	49	25	53
3:52:00	49	25	53
3:53:00	49	25	53
3:54:00	49	25	53
3:55:00	49	25	53
3:56:00	49	25	53
3:57:00	49	25	53
3:58:00	49	25	53
3:59:00	49	25	53
4:00:00	49	25	54
4:01:00	49	25	54
4:02:00	49	25	54
4:03:00	49	25	54
4:04:00	49	25	57
4:05:00	49	25	58
4:06:00	49	25	61
4:07:00	49	25	63
4:08:00	49	25	66
4:09:00	49	25	73
4:10:00	49	25	73
4:11:00	49	25	74
4:12:00	49	25	78

File: project-root/data/Data Acquisition/Data Acquisition/2002 year (647)/Con 2 Research G1900+0.36%Halaad 23-A+0.54%CD-32+0.2%SMS (60C).txt
--Test Summary--
Full Path and File Name	
Instrument Name	7222 #2
Instrument Type	Consistometer
Instrument Serial Number	128
Test Start Date	18.01.2002
Test Start Time	0:49:36
Test Stop Date	18.01.2002
Test Stop Time	4:24:15
Test Length	3:34:39
Final Sample Time Offset	3:34:00
Controller Schedule Name	
Sampling Period	60 seconds
Comments	MPa: 25(30min); T: 60C(30min); tap water, dry blending
Information	WellID	
Information	Customer	
Information	CementClass	G
Information	CementMfr	Dyckerhoff
Information	Additives	0.36%Halaad 23-A5+0.54%CD-32+0.2%SMS
Information	Density	1900
Information	BHCT	60
Information	BHST	70
Information	FluidLoss	
Information	JobType	Research
Calculated Value	Thickening_Time	N/A
Calculated Value	Setting Time	N/A
Initial Temperature (°C)	24 °C
Final Temperature (°C)	59 °C
Initial Pressure (MPa)	1 MPa
Final Pressure (MPa)	26 MPa
Initial Consistency (Bc)	25 Bc
Final Consistency (Bc)	14 Bc
--Data--
Time (HH:MM:SS)	Temperature (°C)	Pressure (MPa)	Consistency (Bc)
0:00:00	24	1	25
0:01:00	24	3	26
0:02:00	23	4	23
0:03:00	23	4	23
0:04:00	23	5	24
0:05:00	24	6	22
0:06:00	24	7	21
0:07:00	25	8	23
0:08:00	26	9	21
0:09:00	28	10	19
0:10:00	29	11	18
0:11:00	31	11	17
0:12:00	32	12	19
0:13:00	34	13	19
0:14:00	36	14	19
0:15:00	37	14	19
0:16:00	39	15	19
0:17:00	41	16	18
0:18:00	42	16	18
0:19:00	44	17	18
0:20:00	46	18	18
0:21:00	47	19	18
0:22:00	49	20	18
0:23:00	50	20	18
0:24:00	52	21	18
0:25:00	53	22	18
0:26:00	54	23	17
0:27:00	56	24	17
0:28:00	57	24	17
0:29:00	58	25	17
0:30:00	59	26	17
0:31:00	60	26	17
0:32:00	62	26	17
0:33:00	62	26	16
0:34:00	63	26	16
0:35:00	64	25	16
0:36:00	64	25	16
0:37:00	64	25	16
0:38:00	64	25	16
0:39:00	64	25	17
0:40:00	64	25	17
0:41:00	64	25	16
0:42:00	63	25	16
0:43:00	63	25	17
0:44:00	63	25	17
0:45:00	62	25	16
0:46:00	62	25	16
0:47:00	61	25	17
0:48:00	61	25	17
0:49:00	61	25	17
0:50:00	60	25	17
0:51:00	60	25	17
0:52:00	60	25	16
0:53:00	59	25	16
0:54:00	59	26	16
0:55:00	59	26	16
0:56:00	59	26	15
0:57:00	59	26	15
0:58:00	59	26	15
0:59:00	59	26	15
1:00:00	59	26	15
1:01:00	59	26	15
1:02:00	59	26	16
1:03:00	59	26	16
1:04:00	59	26	16
1:05:00	59	26	21
1:06:00	59	26	19
1:07:00	59	26	18
1:08:00	59	26	16
1:09:00	60	26	16
1:10:00	60	26	16
1:11:00	60	26	15
1:12:00	60	26	15
1:13:00	60	26	15
1:14:00	60	26	15
1:15:00	60	26	15
1:16:00	60	26	15
1:17:00	60	26	15
1:18:00	60	26	15
1:19:00	60	26	15
1:20:00	60	26	15
1:21:00	60	26	15
1:22:00	60	26	15
1:23:00	59	25	15
1:24:00	59	25	15
1:25:00	59	25	15
1:26:00	59	26	15
1:27:00	59	26	15
1:28:00	59	25	15
1:29:00	59	25	15
1:30:00	59	25	15
1:31:00	59	26	15
1:32:00	59	26	15
1:33:00	59	25	15
1:34:00	59	26	15
1:35:00	59	26	15
1:36:00	59	26	15
1:37:00	59	26	15
1:38:00	59	26	15
1:39:00	59	26	15
1:40:00	59	26	15
1:41:00	59	26	15
1:42:00	59	26	15
1:43:00	59	26	15
1:44:00	59	26	15
1:45:00	59	26	15
1:46:00	59	26	15
1:47:00	59	26	15
1:48:00	59	26	15
1:49:00	59	26	15
1:50:00	59	26	15
1:51:00	59	26	15
1:52:00	59	26	15
1:53:00	59	26	15
1:54:00	59	26	15
1:55:00	59	26	15
1:56:00	59	26	15
1:57:00	59	26	15
1:58:00	59	26	15
1:59:00	59	26	15
2:00:00	59	26	15
2:01:00	59	26	15
2:02:00	59	26	15
2:03:00	59	26	15
2:04:00	59	26	15
2:05:00	59	26	15
2:06:00	59	26	15
2:07:00	59	26	15
2:08:00	59	26	15
2:09:00	59	26	15
2:10:00	59	26	15
2:11:00	59	26	15
2:12:00	59	26	15
2:13:00	59	26	15
2:14:00	59	26	15
2:15:00	59	26	15
2:16:00	59	26	15
2:17:00	59	26	15
2:18:00	59	26	15
2:19:00	59	26	15
2:20:00	59	26	15
2:21:00	59	26	15
2:22:00	59	26	15
2:23:00	59	26	15
2:24:00	59	26	15
2:25:00	59	26	15
2:26:00	59	26	15
2:27:00	59	26	15
2:28:00	59	26	15
2:29:00	59	26	15
2:30:00	59	26	15
2:31:00	59	26	15
2:32:00	59	26	15
2:33:00	59	26	15
2:34:00	59	26	15
2:35:00	59	26	15
2:36:00	59	26	15
2:37:00	59	26	15
2:38:00	59	26	15
2:39:00	59	26	15
2:40:00	59	26	15
2:41:00	59	26	15
2:42:00	59	26	15
2:43:00	59	26	15
2:44:00	59	26	15
2:45:00	59	26	15
2:46:00	59	26	15
2:47:00	59	26	15
2:48:00	59	26	15
2:49:00	59	26	15
2:50:00	59	26	15
2:51:00	59	26	15
2:52:00	59	26	15
2:53:00	59	26	15
2:54:00	59	26	15
2:55:00	59	26	15
2:56:00	59	26	15
2:57:00	59	26	16
2:58:00	59	26	16
2:59:00	59	26	16
3:00:00	59	26	16
3:01:00	59	26	16
3:02:00	59	26	16
3:03:00	59	26	16
3:04:00	59	26	16
3:05:00	59	26	16
3:06:00	59	26	16
3:07:00	59	26	16
3:08:00	59	26	16
3:09:00	59	26	16
3:10:00	59	26	16
3:11:00	59	26	17
3:12:00	59	26	17
3:13:00	59	26	17
3:14:00	59	26	17
3:15:00	59	26	17
3:16:00	59	26	17
3:17:00	59	26	17
3:18:00	59	26	17
3:19:00	59	26	17
3:20:00	59	26	17
3:21:00	59	26	17
3:22:00	59	26	17
3:23:00	59	26	17
3:24:00	59	26	17
3:25:00	59	26	17
3:26:00	59	26	17
3:27:00	59	26	17
3:28:00	59	26	17
3:29:00	59	26	17
3:30:00	59	26	17
3:31:00	59	26	17
3:32:00	59	26	17
3:33:00	59	26	17
3:34:00	59	26	14

File: project-root/data/Data Acquisition/Data Acquisition/2002 year (647)/Con 2 Research G1900+0.4%Sulfacel-2p+0.4%D-19 (50C).txt
--Test Summary--
Full Path and File Name	
Instrument Name	7222 #2
Instrument Type	Consistometer
Instrument Serial Number	128
Test Start Date	04.10.2002
Test Start Time	9:21:54
Test Stop Date	04.10.2002
Test Stop Time	17:54:04
Test Length	8:32:10
Final Sample Time Offset	7:29:00
Controller Schedule Name	
Sampling Period	60 seconds
Comments	MPa: 30(30min) T:50(30min)
Information	WellID	
Information	Customer	Petro-Aliance
Information	CementClass	G
Information	CementMfr	Dyckerhoff
Information	Additives	0.4%Sulfacel-2p+0.4%D-19
Information	Density	1900
Information	BHCT	50
Information	BHST	
Information	FluidLoss	
Information	JobType	Research
Calculated Value	Thickening_Time	N/A
Calculated Value	Setting Time	N/A
Initial Temperature (°C)	22 °C
Final Temperature (°C)	50 °C
Initial Pressure (MPa)	1 MPa
Final Pressure (MPa)	30 MPa
Initial Consistency (Bc)	8 Bc
Final Consistency (Bc)	27 Bc
--Data--
Time (HH:MM:SS)	Temperature (°C)	Pressure (MPa)	Consistency (Bc)
0:00:00	22	1	8
0:01:00	22	3	11
0:02:00	22	4	12
0:03:00	22	5	14
0:04:00	23	6	15
0:05:00	23	7	12
0:06:00	24	7	12
0:07:00	24	8	12
0:08:00	25	9	14
0:09:00	26	10	10
0:10:00	27	11	12
0:11:00	28	12	15
0:12:00	29	13	12
0:13:00	30	14	11
0:14:00	31	15	11
0:15:00	33	16	10
0:16:00	34	17	11
0:17:00	35	18	9
0:18:00	37	19	10
0:19:00	38	20	13
0:20:00	39	21	13
0:21:00	41	22	13
0:22:00	42	22	15
0:23:00	43	23	11
0:24:00	44	24	12
0:25:00	45	25	12
0:26:00	47	26	13
0:27:00	48	27	11
0:28:00	49	28	12
0:29:00	49	29	7
0:30:00	50	30	3
0:31:00	51	30	3
0:32:00	52	31	3
0:33:00	53	31	3
0:34:00	53	31	3
0:35:00	54	31	4
0:36:00	54	30	4
0:37:00	55	30	4
0:38:00	55	30	4
0:39:00	55	30	9
0:40:00	54	30	11
0:41:00	54	30	8
0:42:00	54	30	4
0:43:00	54	30	7
0:44:00	53	30	10
0:45:00	53	30	9
0:46:00	52	30	9
0:47:00	52	30	5
0:48:00	51	30	6
0:49:00	51	30	9
0:50:00	51	30	6
0:51:00	50	30	5
0:52:00	50	30	7
0:53:00	50	30	5
0:54:00	50	31	4
0:55:00	50	31	4
0:56:00	50	31	6
0:57:00	50	31	12
0:58:00	50	31	10
0:59:00	50	31	9
1:00:00	50	31	9
1:01:00	50	31	5
1:02:00	50	31	6
1:03:00	50	31	7
1:04:00	50	31	6
1:05:00	50	31	5
1:06:00	50	31	5
1:07:00	50	31	4
1:08:00	50	31	3
1:09:00	51	31	3
1:10:00	51	31	3
1:11:00	51	31	3
1:12:00	51	31	3
1:13:00	51	31	4
1:14:00	51	31	3
1:15:00	51	31	3
1:16:00	51	31	4
1:17:00	51	31	5
1:18:00	51	31	8
1:19:00	51	31	7
1:20:00	51	31	7
1:21:00	51	31	6
1:22:00	51	31	7
1:23:00	51	31	8
1:24:00	51	31	5
1:25:00	50	30	5
1:26:00	50	31	7
1:27:00	50	31	8
1:28:00	50	31	8
1:29:00	50	31	7
1:30:00	50	31	7
1:31:00	50	31	6
1:32:00	50	31	6
1:33:00	50	31	7
1:34:00	50	31	7
1:35:00	50	31	6
1:36:00	50	31	6
1:37:00	50	31	6
1:38:00	50	31	6
1:39:00	50	31	6
1:40:00	50	31	5
1:41:00	50	31	5
1:42:00	50	31	5
1:43:00	50	31	5
1:44:00	50	31	6
1:45:00	50	31	7
1:46:00	50	31	5
1:47:00	50	31	5
1:48:00	50	31	5
1:49:00	50	31	4
1:50:00	51	31	4
1:51:00	51	31	3
1:52:00	51	31	3
1:53:00	51	31	3
1:54:00	51	31	3
1:55:00	51	31	3
1:56:00	51	31	3
1:57:00	50	31	3
1:58:00	50	31	3
1:59:00	50	31	3
2:00:00	50	31	2
2:01:00	50	31	2
2:02:00	50	31	2
2:03:00	50	31	2
2:04:00	50	31	2
2:05:00	50	31	3
2:06:00	50	31	3
2:07:00	50	31	3
2:08:00	50	31	3
2:09:00	50	31	3
2:10:00	50	31	3
2:11:00	50	31	3
2:12:00	50	31	2
2:13:00	50	31	2
2:14:00	50	31	2
2:15:00	50	31	3
2:16:00	50	31	4
2:17:00	50	31	4
2:18:00	50	31	3
2:19:00	50	31	3
2:20:00	50	31	4
2:21:00	50	31	4
2:22:00	50	31	4
2:23:00	50	31	4
2:24:00	50	31	4
2:25:00	50	31	4
2:26:00	50	31	4
2:27:00	50	31	4
2:28:00	50	31	4
2:29:00	50	31	4
2:30:00	50	31	5
2:31:00	50	31	6
2:32:00	50	31	6
2:33:00	50	31	6
2:34:00	50	31	6
2:35:00	50	31	6
2:36:00	50	31	6
2:37:00	50	31	5
2:38:00	50	31	5
2:39:00	50	31	5
2:40:00	50	31	5
2:41:00	50	31	5
2:42:00	50	31	5
2:43:00	50	31	5
2:44:00	50	31	5
2:45:00	50	31	4
2:46:00	50	31	4
2:47:00	50	31	4
2:48:00	50	31	4
2:49:00	50	31	4
2:50:00	50	31	3
2:51:00	50	31	3
2:52:00	50	31	3
2:53:00	50	31	3
2:54:00	50	31	4
2:55:00	50	31	4
2:56:00	50	31	5
2:57:00	50	31	5
2:58:00	50	31	5
2:59:00	50	31	5
3:00:00	50	31	5
3:01:00	50	31	5
3:02:00	50	31	5
3:03:00	50	31	5
3:04:00	50	31	5
3:05:00	50	31	5
3:06:00	50	31	5
3:07:00	50	31	5
3:08:00	50	31	5
3:09:00	50	31	5
3:10:00	50	31	5
3:11:00	50	31	5
3:12:00	50	31	5
3:13:00	50	31	5
3:14:00	50	31	5
3:15:00	50	31	5
3:16:00	50	31	5
3:17:00	50	31	5
3:18:00	50	31	5
3:19:00	50	31	5
3:20:00	50	31	5
3:21:00	50	31	5
3:22:00	50	31	5
3:23:00	50	31	5
3:24:00	50	31	5
3:25:00	50	31	5
3:26:00	50	31	5
3:27:00	50	31	5
3:28:00	50	31	5
3:29:00	50	31	5
3:30:00	50	31	5
3:31:00	50	31	5
3:32:00	50	31	5
3:33:00	50	31	5
3:34:00	50	31	5
3:35:00	50	31	6
3:36:00	50	31	6
3:37:00	50	31	6
3:38:00	50	31	5
3:39:00	50	31	5
3:40:00	50	31	5
3:41:00	50	31	5
3:42:00	50	31	5
3:43:00	50	31	5
3:44:00	50	31	5
3:45:00	50	31	5
3:46:00	50	31	5
3:47:00	50	31	5
3:48:00	50	31	5
3:49:00	50	31	5
3:50:00	50	31	5
3:51:00	50	31	5
3:52:00	50	31	5
3:53:00	50	31	5
3:54:00	50	31	5
3:55:00	50	31	5
3:56:00	50	31	5
3:57:00	50	31	5
3:58:00	50	31	5
3:59:00	50	31	5
4:00:00	50	31	5
4:01:00	50	31	5
4:02:00	50	31	5
4:03:00	50	31	5
4:04:00	50	31	5
4:05:00	50	31	5
4:06:00	50	31	5
4:07:00	50	31	5
4:08:00	50	31	5
4:09:00	50	31	5
4:10:00	50	31	5
4:11:00	50	31	5
4:12:00	50	31	5
4:13:00	50	31	5
4:14:00	50	31	5
4:15:00	50	31	5
4:16:00	50	31	5
4:17:00	50	31	5
4:18:00	50	31	5
4:19:00	50	31	5
4:20:00	50	31	5
4:21:00	50	31	5
4:22:00	50	31	5
4:23:00	50	31	5
4:24:00	50	31	5
4:25:00	50	31	5
4:26:00	50	31	5
4:27:00	50	31	5
4:28:00	50	31	5
4:29:00	50	31	5
4:30:00	50	31	5
4:31:00	50	31	5
4:32:00	50	31	5
4:33:00	50	31	5
4:34:00	50	31	5
4:35:00	50	31	5
4:36:00	50	31	5
4:37:00	50	31	5
4:38:00	50	31	5
4:39:00	50	31	5
4:40:00	50	31	5
4:41:00	50	31	5
4:42:00	50	31	5
4:43:00	50	31	5
4:44:00	50	31	5
4:45:00	50	31	5
4:46:00	50	31	5
4:47:00	50	31	5
4:48:00	50	31	5
4:49:00	50	31	5
4:50:00	50	31	5
4:51:00	50	31	5
4:52:00	50	31	5
4:53:00	50	31	5
4:54:00	50	31	5
4:55:00	50	31	5
4:56:00	50	31	5
4:57:00	50	31	5
4:58:00	50	31	5
4:59:00	50	31	5
5:00:00	50	31	5
5:01:00	50	31	5
5:02:00	50	31	5
5:03:00	50	31	4
5:04:00	50	31	4
5:05:00	50	31	4
5:06:00	50	31	5
5:07:00	50	31	5
5:08:00	50	31	5
5:09:00	50	31	5
5:10:00	50	31	5
5:11:00	50	31	6
5:12:00	50	31	5
5:13:00	50	31	10
5:14:00	50	31	8
5:15:00	50	31	8
5:16:00	50	31	8
5:17:00	50	31	8
5:18:00	50	31	7
5:19:00	50	31	7
5:20:00	50	31	7
5:21:00	50	31	7
5:22:00	50	31	7
5:23:00	50	31	7
5:24:00	50	31	7
5:25:00	50	31	7
5:26:00	50	31	7
5:27:00	50	31	7
5:28:00	50	31	7
5:29:00	50	31	7
5:30:00	50	31	7
5:31:00	50	31	7
5:32:00	50	31	7
5:33:00	50	31	7
5:34:00	50	31	7
5:35:00	50	31	7
5:36:00	50	31	7
5:37:00	50	31	7
5:38:00	50	31	7
5:39:00	50	31	8
5:40:00	50	31	8
5:41:00	50	31	8
5:42:00	50	31	8
5:43:00	50	31	8
5:44:00	50	31	8
5:45:00	50	31	9
5:46:00	50	31	9
5:47:00	50	31	9
5:48:00	50	31	9
5:49:00	50	31	9
5:50:00	50	31	9
5:51:00	50	31	9
5:52:00	50	31	9
5:53:00	50	31	9
5:54:00	50	31	9
5:55:00	50	31	9
5:56:00	50	31	9
5:57:00	50	31	9
5:58:00	50	31	9
5:59:00	50	31	9
6:00:00	50	31	9
6:01:00	50	31	9
6:02:00	50	31	9
6:03:00	50	31	10
6:04:00	50	31	10
6:05:00	50	31	10
6:06:00	50	31	11
6:07:00	50	31	11
6:08:00	50	31	11
6:09:00	50	31	11
6:10:00	50	31	11
6:11:00	50	31	11
6:12:00	50	31	11
6:13:00	50	31	11
6:14:00	50	31	11
6:15:00	50	31	11
6:16:00	50	31	11
6:17:00	50	31	11
6:18:00	50	31	11
6:19:00	50	31	11
6:20:00	50	31	12
6:21:00	50	31	12
6:22:00	50	31	12
6:23:00	50	31	12
6:24:00	50	31	12
6:25:00	50	31	12
6:26:00	50	31	12
6:27:00	50	31	12
6:28:00	50	31	12
6:29:00	50	31	12
6:30:00	50	30	12
6:31:00	50	31	13
6:32:00	50	30	13
6:33:00	50	31	16
6:34:00	50	30	16
6:35:00	50	31	19
6:36:00	50	31	17
6:37:00	50	30	17
6:38:00	50	31	16
6:39:00	50	31	16
6:40:00	50	30	16
6:41:00	50	30	16
6:42:00	50	30	16
6:43:00	50	31	16
6:44:00	50	31	17
6:45:00	50	31	17
6:46:00	50	31	17
6:47:00	50	31	17
6:48:00	50	31	17
6:49:00	50	31	18
6:50:00	50	31	19
6:51:00	50	31	22
6:52:00	50	30	21
6:53:00	50	31	19
6:54:00	50	31	24
6:55:00	50	30	23
6:56:00	50	31	23
6:57:00	50	30	22
6:58:00	50	31	22
6:59:00	50	31	22
7:00:00	50	30	23
7:01:00	50	30	23
7:02:00	50	30	23
7:03:00	50	31	23
7:04:00	50	30	23
7:05:00	50	30	23
7:06:00	50	30	24
7:07:00	50	30	24
7:08:00	50	30	24
7:09:00	50	30	25
7:10:00	50	30	27
7:11:00	50	30	25
7:12:00	50	30	25
7:13:00	50	30	24
7:14:00	50	31	24
7:15:00	50	30	24
7:16:00	50	30	24
7:17:00	50	30	24
7:18:00	50	30	24
7:19:00	50	30	25
7:20:00	50	30	25
7:21:00	50	30	25
7:22:00	50	30	25
7:23:00	50	30	25
7:24:00	50	30	27
7:25:00	50	30	28
7:26:00	50	30	27
7:27:00	50	30	27
7:28:00	50	30	27
7:29:00	50	30	27
