Repository: ProgWizer/parser

File: project-root/data/Data Acquisition/Data Acquisition/2002 year (647)/Con 2 Research G1900+0.4%Sulfacel-2p+0.4%D-19 (62C-Sq).txt
--Test Summary--
Full Path and File Name	
Instrument Name	7222 #2
Instrument Type	Consistometer
Instrument Serial Number	128
Test Start Date	08.10.2002
Test Start Time	10:42:05
Test Stop Date	08.10.2002
Test Stop Time	17:38:15
Test Length	6:56:10
Final Sample Time Offset	6:56:00
Controller Schedule Name	
Sampling Period	60 seconds
Comments	MPa: 25(30min) T:62(30min), all premix, tap water
Information	WellID	
Information	Customer	Petro-Aliance
Information	CementClass	G
Information	CementMfr	Dyckerhoff
Information	Additives	0.4%Sulfacel-2p+0.4%D-19
Information	Density	1900
Information	BHCT	62
Information	BHST	
Information	FluidLoss	
Information	JobType	Research
Calculated Value	Thickening_Time	6:41:00
Calculated Value	Setting Time	N/A
Initial Temperature (°C)	23 °C
Final Temperature (°C)	63 °C
Initial Pressure (MPa)	2 MPa
Final Pressure (MPa)	25 MPa
Initial Consistency (Bc)	4 Bc
Final Consistency (Bc)	84 Bc
--Data--
Time (HH:MM:SS)	Temperature (°C)	Pressure (MPa)	Consistency (Bc)
0:00:00	23	2	4
0:01:00	23	3	5
0:02:00	23	4	5
0:03:00	23	4	5
0:04:00	24	5	5
0:05:00	24	6	5
0:06:00	25	7	5
0:07:00	26	8	6
0:08:00	27	9	6
0:09:00	28	10	6
0:10:00	30	11	5
0:11:00	31	11	4
0:12:00	33	13	4
0:13:00	35	13	4
0:14:00	36	13	4
0:15:00	38	15	4
0:16:00	40	15	4
0:17:00	42	16	5
0:18:00	44	17	5
0:19:00	46	18	10
0:20:00	47	18	12
0:21:00	49	19	11
0:22:00	51	20	13
0:23:00	52	21	11
0:24:00	54	21	10
0:25:00	55	22	11
0:26:00	57	23	7
0:27:00	58	24	8
0:28:00	59	24	11
0:29:00	61	25	9
0:30:00	62	26	6
0:31:00	63	26	5
0:32:00	63	26	6
0:33:00	63	26	3
0:34:00	64	26	3
0:35:00	64	26	3
0:36:00	64	26	3
0:37:00	65	26	2
0:38:00	65	26	2
0:39:00	65	26	1
0:40:00	66	26	3
0:41:00	67	25	6
0:42:00	68	25	4
0:43:00	69	25	5
0:44:00	69	25	6
0:45:00	69	25	3
0:46:00	69	25	5
0:47:00	69	25	3
0:48:00	69	25	3
0:49:00	69	25	3
0:50:00	69	25	3
0:51:00	69	25	5
0:52:00	69	25	4
0:53:00	69	25	4
0:54:00	69	25	4
0:55:00	68	25	5
0:56:00	68	25	4
0:57:00	68	25	3
0:58:00	67	25	4
0:59:00	66	25	4
1:00:00	65	25	3
1:01:00	64	25	3
1:02:00	64	25	4
1:03:00	63	25	3
1:04:00	63	25	3
1:05:00	63	25	3
1:06:00	62	25	3
1:07:00	62	25	3
1:08:00	62	25	3
1:09:00	62	25	3
1:10:00	62	25	3
1:11:00	61	25	3
1:12:00	61	25	3
1:13:00	61	26	3
1:14:00	60	26	3
1:15:00	60	26	2
1:16:00	59	26	2
1:17:00	59	26	3
1:18:00	59	26	3
1:19:00	59	26	3
1:20:00	59	26	2
1:21:00	59	26	3
1:22:00	59	26	3
1:23:00	59	26	3
1:24:00	59	26	3
1:25:00	59	26	3
1:26:00	60	26	3
1:27:00	60	26	3
1:28:00	61	26	3
1:29:00	62	26	4
1:30:00	63	26	4
1:31:00	63	26	4
1:32:00	64	26	4
1:33:00	64	26	4
1:34:00	65	26	4
1:35:00	65	26	4
1:36:00	65	25	4
1:37:00	65	25	5
1:38:00	65	25	6
1:39:00	66	25	5
1:40:00	66	25	4
1:41:00	66	25	3
1:42:00	67	25	3
1:43:00	67	25	3
1:44:00	67	25	4
1:45:00	67	25	3
1:46:00	66	25	3
1:47:00	66	25	3
1:48:00	66	25	3
1:49:00	66	25	3
1:50:00	66	25	3
1:51:00	66	25	3
1:52:00	65	25	3
1:53:00	65	25	3
1:54:00	65	25	3
1:55:00	65	25	3
1:56:00	65	25	3
1:57:00	65	25	3
1:58:00	64	25	3
1:59:00	64	25	3
2:00:00	63	25	2
2:01:00	63	25	2
2:02:00	63	25	2
2:03:00	62	25	2
2:04:00	62	25	2
2:05:00	62	25	2
2:06:00	62	25	2
2:07:00	62	25	2
2:08:00	62	25	2
2:09:00	61	25	2
2:10:00	61	26	3
2:11:00	61	26	3
2:12:00	61	26	3
2:13:00	61	26	3
2:14:00	61	26	3
2:15:00	61	26	2
2:16:00	61	26	2
2:17:00	61	26	2
2:18:00	61	26	2
2:19:00	61	26	2
2:20:00	61	26	3
2:21:00	61	26	3
2:22:00	61	26	3
2:23:00	61	26	3
2:24:00	61	26	3
2:25:00	62	26	4
2:26:00	62	26	4
2:27:00	62	26	5
2:28:00	62	26	3
2:29:00	63	26	3
2:30:00	63	26	4
2:31:00	63	26	4
2:32:00	63	25	4
2:33:00	63	26	4
2:34:00	63	25	4
2:35:00	64	25	4
2:36:00	64	25	4
2:37:00	64	25	4
2:38:00	64	25	4
2:39:00	64	25	4
2:40:00	64	25	4
2:41:00	64	25	5
2:42:00	64	25	5
2:43:00	64	25	5
2:44:00	64	25	5
2:45:00	64	25	3
2:46:00	64	25	3
2:47:00	63	25	4
2:48:00	63	25	4
2:49:00	63	25	4
2:50:00	63	25	4
2:51:00	63	25	4
2:52:00	63	25	4
2:53:00	63	25	4
2:54:00	63	25	4
2:55:00	63	25	5
2:56:00	62	25	5
2:57:00	62	25	5
2:58:00	62	25	5
2:59:00	62	25	5
3:00:00	61	25	3
3:01:00	61	25	3
3:02:00	61	26	3
3:03:00	61	26	3
3:04:00	60	26	3
3:05:00	60	26	3
3:06:00	60	26	3
3:07:00	60	26	3
3:08:00	60	26	3
3:09:00	60	26	3
3:10:00	60	26	6
3:11:00	60	26	5
3:12:00	60	26	5
3:13:00	61	26	5
3:14:00	61	26	5
3:15:00	61	26	4
3:16:00	62	26	4
3:17:00	62	26	4
3:18:00	62	26	4
3:19:00	62	26	4
3:20:00	62	26	3
3:21:00	63	26	3
3:22:00	63	26	3
3:23:00	63	26	3
3:24:00	63	26	3
3:25:00	63	26	9
3:26:00	64	26	6
3:27:00	64	25	4
3:28:00	64	25	4
3:29:00	65	25	4
3:30:00	65	25	4
3:31:00	65	25	4
3:32:00	65	25	4
3:33:00	65	25	4
3:34:00	65	25	4
3:35:00	65	25	4
3:36:00	65	25	4
3:37:00	65	25	4
3:38:00	65	25	4
3:39:00	65	25	4
3:40:00	65	25	9
3:41:00	65	25	7
3:42:00	65	25	9
3:43:00	64	25	8
3:44:00	64	25	8
3:45:00	64	25	5
3:46:00	63	25	5
3:47:00	63	25	5
3:48:00	63	25	5
3:49:00	63	25	5
3:50:00	62	25	5
3:51:00	62	25	5
3:52:00	62	25	5
3:53:00	62	25	5
3:54:00	62	25	5
3:55:00	62	25	10
3:56:00	62	25	8
3:57:00	62	25	8
3:58:00	62	25	8
3:59:00	61	25	8
4:00:00	61	25	4
4:01:00	61	25	4
4:02:00	61	26	4
4:03:00	61	26	4
4:04:00	61	26	4
4:05:00	61	26	4
4:06:00	61	26	4
4:07:00	61	26	4
4:08:00	61	26	4
4:09:00	61	26	4
4:10:00	61	26	11
4:11:00	61	26	11
4:12:00	61	26	10
4:13:00	61	26	10
4:14:00	62	26	9
4:15:00	62	26	5
4:16:00	62	26	5
4:17:00	62	26	5
4:18:00	63	26	5
4:19:00	63	26	5
4:20:00	63	26	5
4:21:00	63	26	5
4:22:00	63	26	5
4:23:00	63	26	5
4:24:00	63	26	5
4:25:00	63	26	13
4:26:00	64	25	11
4:27:00	64	25	10
4:28:00	64	25	10
4:29:00	64	25	10
4:30:00	64	25	5
4:31:00	64	25	4
4:32:00	64	25	4
4:33:00	64	25	4
4:34:00	64	25	4
4:35:00	64	25	4
4:36:00	63	25	4
4:37:00	63	25	4
4:38:00	63	25	4
4:39:00	63	25	4
4:40:00	63	25	13
4:41:00	63	25	12
4:42:00	63	25	11
4:43:00	63	25	11
4:44:00	62	25	11
4:45:00	62	25	4
4:46:00	62	25	4
4:47:00	62	25	4
4:48:00	61	25	4
4:49:00	61	25	4
4:50:00	61	25	4
4:51:00	61	26	4
4:52:00	61	26	4
4:53:00	61	26	4
4:54:00	61	26	4
4:55:00	61	26	18
4:56:00	61	26	16
4:57:00	61	26	15
4:58:00	61	26	13
4:59:00	61	26	13
5:00:00	61	26	5
5:01:00	61	26	5
5:02:00	61	26	5
5:03:00	61	26	5
5:04:00	61	26	6
5:05:00	61	26	6
5:06:00	61	26	6
5:07:00	61	26	6
5:08:00	61	26	6
5:09:00	61	26	6
5:10:00	62	26	19
5:11:00	62	26	16
5:12:00	62	26	16
5:13:00	63	26	15
5:14:00	63	26	15
5:15:00	64	26	12
5:16:00	64	25	15
5:17:00	64	25	17
5:18:00	64	25	24
5:19:00	64	25	19
5:20:00	64	25	15
5:21:00	64	25	17
5:22:00	65	25	16
5:23:00	65	25	15
5:24:00	65	25	10
5:25:00	65	25	27
5:26:00	65	25	26
5:27:00	65	25	27
5:28:00	65	25	27
5:29:00	65	25	27
5:30:00	65	25	21
5:31:00	65	25	24
5:32:00	65	25	24
5:33:00	64	25	22
5:34:00	64	25	22
5:35:00	64	25	20
5:36:00	64	25	19
5:37:00	64	25	18
5:38:00	64	25	17
5:39:00	64	25	17
5:40:00	63	25	35
5:41:00	63	25	20
5:42:00	63	25	19
5:43:00	63	25	19
5:44:00	63	25	19
5:45:00	63	25	25
5:46:00	62	25	17
5:47:00	62	25	16
5:48:00	62	25	16
5:49:00	62	25	13
5:50:00	62	25	11
5:51:00	61	25	11
5:52:00	61	25	11
5:53:00	61	25	11
5:54:00	61	25	11
5:55:00	61	26	26
5:56:00	61	26	23
5:57:00	61	26	22
5:58:00	61	26	22
5:59:00	60	26	22
6:00:00	60	26	16
6:01:00	60	26	16
6:02:00	60	26	16
6:03:00	60	26	16
6:04:00	60	26	16
6:05:00	60	26	16
6:06:00	60	26	16
6:07:00	60	26	16
6:08:00	61	26	16
6:09:00	61	26	16
6:10:00	61	26	34
6:11:00	61	26	30
6:12:00	61	26	28
6:13:00	62	26	27
6:14:00	62	26	27
6:15:00	62	26	21
6:16:00	62	26	21
6:17:00	63	26	21
6:18:00	63	26	21
6:19:00	63	26	21
6:20:00	64	26	21
6:21:00	64	26	21
6:22:00	64	25	21
6:23:00	64	25	21
6:24:00	65	25	21
6:25:00	65	25	46
6:26:00	65	25	37
6:27:00	66	25	35
6:28:00	66	25	34
6:29:00	66	25	34
6:30:00	66	25	25
6:31:00	66	25	26
6:32:00	66	25	26
6:33:00	66	25	26
6:34:00	66	25	26
6:35:00	66	25	26
6:36:00	66	25	26
6:37:00	66	25	26
6:38:00	66	25	26
6:39:00	66	25	26
6:40:00	66	25	83
6:41:00	66	25	71
6:42:00	66	25	71
6:43:00	65	25	72
6:44:00	65	25	75
6:45:00	65	25	24
6:46:00	65	25	24
6:47:00	65	25	24
6:48:00	65	25	24
6:49:00	64	25	24
6:50:00	64	25	24
6:51:00	64	25	24
6:52:00	64	25	24
6:53:00	64	25	24
6:54:00	63	25	24
6:55:00	63	25	0
6:56:00	63	25	84

File: project-root/data/Data Acquisition/Data Acquisition/2002 year (647)/Con 2 Research G1900+0.45%CFL-117 (65C-Sq).txt
--Test Summary--
Full Path and File Name	
Instrument Name	7222 #2
Instrument Type	Consistometer
Instrument Serial Number	128
Test Start Date	04.12.2002
Test Start Time	10:26:55
Test Stop Date	04.12.2002
Test Stop Time	12:23:02
Test Length	1:56:07
Final Sample Time Offset	1:56:00
Controller Schedule Name	
Sampling Period	60 seconds
Comments	MPa: 25 (30min) T:65(30min), premix
Information	WellID	
Information	Customer	MeCaMi neft
Information	CementClass	G
Information	CementMfr	Dyckerhoff
Information	Additives	0.45%CFL-117
Information	Density	1900
Information	BHCT	65
Information	BHST	70
Information	FluidLoss	64cc/30min
Information	JobType	Hesitation Squeeze
Calculated Value	Thickening_Time	N/A
Calculated Value	Setting Time	N/A
Initial Temperature (°C)	21 °C
Final Temperature (°C)	66 °C
Initial Pressure (MPa)	2 MPa
Final Pressure (MPa)	25 MPa
Initial Consistency (Bc)	11 Bc
Final Consistency (Bc)	58 Bc
--Data--
Time (HH:MM:SS)	Temperature (°C)	Pressure (MPa)	Consistency (Bc)
0:00:00	21	2	11
0:01:00	21	3	18
0:02:00	21	4	16
0:03:00	21	5	15
0:04:00	21	6	13
0:05:00	22	7	14
0:06:00	23	7	14
0:07:00	24	8	13
0:08:00	25	9	15
0:09:00	27	10	15
0:10:00	29	11	16
0:11:00	31	11	20
0:12:00	33	12	15
0:13:00	35	13	16
0:14:00	37	14	19
0:15:00	39	14	16
0:16:00	41	15	18
0:17:00	43	16	18
0:18:00	44	17	17
0:19:00	46	18	18
0:20:00	48	18	17
0:21:00	49	19	15
0:22:00	51	20	18
0:23:00	53	20	17
0:24:00	54	21	16
0:25:00	56	22	16
0:26:00	57	22	13
0:27:00	59	23	12
0:28:00	60	24	14
0:29:00	62	25	20
0:30:00	63	26	12
0:31:00	64	26	33
0:32:00	64	26	24
0:33:00	64	26	39
0:34:00	64	26	29
0:35:00	64	26	17
0:36:00	64	26	19
0:37:00	64	26	14
0:38:00	65	25	22
0:39:00	65	26	25
0:40:00	65	26	11
0:41:00	71	25	12
0:42:00	74	25	10
0:43:00	75	25	11
0:44:00	76	25	14
0:45:00	76	25	8
0:46:00	76	25	8
0:47:00	76	25	10
0:48:00	75	25	12
0:49:00	75	25	31
0:50:00	75	25	26
0:51:00	75	25	22
0:52:00	75	25	35
0:53:00	75	25	26
0:54:00	75	25	35
0:55:00	75	25	14
0:56:00	72	25	11
0:57:00	70	25	11
0:58:00	69	25	11
0:59:00	68	25	12
1:00:00	67	25	1
1:01:00	66	25	7
1:02:00	66	25	7
1:03:00	66	25	7
1:04:00	66	25	6
1:05:00	66	25	6
1:06:00	66	25	6
1:07:00	66	25	6
1:08:00	66	25	6
1:09:00	66	25	6
1:10:00	65	25	14
1:11:00	64	25	12
1:12:00	63	26	13
1:13:00	63	26	13
1:14:00	63	26	12
1:15:00	62	26	9
1:16:00	62	25	9
1:17:00	62	26	9
1:18:00	62	26	9
1:19:00	62	26	9
1:20:00	62	26	9
1:21:00	62	26	9
1:22:00	62	26	19
1:23:00	63	26	18
1:24:00	63	26	23
1:25:00	63	25	32
1:26:00	64	25	22
1:27:00	65	25	28
1:28:00	66	25	27
1:29:00	67	25	24
1:30:00	67	25	31
1:31:00	67	25	22
1:32:00	67	25	22
1:33:00	67	25	23
1:34:00	67	25	23
1:35:00	67	25	23
1:36:00	67	25	24
1:37:00	67	25	23
1:38:00	68	25	24
1:39:00	68	25	22
1:40:00	68	25	66
1:41:00	67	25	32
1:42:00	67	25	29
1:43:00	67	25	31
1:44:00	67	25	29
1:45:00	67	25	18
1:46:00	67	25	18
1:47:00	67	25	19
1:48:00	67	25	19
1:49:00	67	25	19
1:50:00	67	25	19
1:51:00	67	25	19
1:52:00	67	25	19
1:53:00	66	25	19
1:54:00	66	25	19
1:55:00	66	25	0
1:56:00	66	25	58

File: project-root/data/Data Acquisition/Data Acquisition/2002 year (647)/Con 2 Research G1900+0.45%CFL-117+0.15%CR-220 (65C-Sq).txt
--Test Summary--
Full Path and File Name	
Instrument Name	7222 #2
Instrument Type	Consistometer
Instrument Serial Number	128
Test Start Date	05.12.2002
Test Start Time	10:35:30
Test Stop Date	05.12.2002
Test Stop Time	14:47:09
Test Length	4:11:39
Final Sample Time Offset	4:11:17
Controller Schedule Name	
Sampling Period	60 seconds
Comments	MPa 25(30 min); T 65(30 min), all premix 
Information	WellID	
Information	Customer	MeCaMi neft
Information	CementClass	G
Information	CementMfr	Dyckerhoff
Information	Additives	0.45%CFL-117+0.15%CR-220
Information	Density	1900
Information	BHCT	65
Information	BHST	70
Information	FluidLoss	64cc/30min
Information	JobType	Hesitation Squeeze
Calculated Value	Thickening_Time	N/A
Calculated Value	Setting Time	N/A
Initial Temperature (°C)	20 °C
Final Temperature (°C)	65 °C
Initial Pressure (MPa)	3 MPa
Final Pressure (MPa)	14 MPa
Initial Consistency (Bc)	4 Bc
Final Consistency (Bc)	51 Bc
--Data--
Time (HH:MM:SS)	Temperature (°C)	Pressure (MPa)	Consistency (Bc)
0:00:00	20	3	4
0:01:00	20	3	3
0:02:00	20	4	2
0:03:00	21	5	4
0:04:00	21	6	1
0:05:00	22	7	4
0:06:00	23	8	0
0:07:00	24	9	4
0:08:00	26	9	10
0:09:00	28	10	12
0:10:00	29	11	10
0:11:00	31	12	11
0:12:00	33	12	9
0:13:00	35	13	9
0:14:00	37	14	15
0:15:00	39	15	10
0:16:00	40	15	13
0:17:00	42	16	8
0:18:00	44	17	18
0:19:00	45	18	19
0:20:00	47	18	15
0:21:00	49	19	15
0:22:00	50	20	12
0:23:00	52	21	21
0:24:00	53	22	8
0:25:00	55	22	14
0:26:00	57	23	8
0:27:00	58	24	15
0:28:00	60	25	6
0:29:00	61	25	8
0:30:00	63	26	10
0:31:00	64	25	12
0:32:00	65	25	44
0:33:00	65	26	5
0:34:00	65	26	16
0:35:00	66	26	4
0:36:00	66	26	7
0:37:00	66	26	16
0:38:00	67	26	18
0:39:00	67	26	8
0:40:00	68	25	16
0:41:00	74	25	18
0:42:00	76	25	26
0:43:00	76	25	12
0:44:00	76	25	11
0:45:00	76	25	3
0:46:00	76	25	3
0:47:00	76	25	4
0:48:00	76	25	4
0:49:00	76	25	4
0:50:00	76	25	4
0:51:00	76	25	4
0:52:00	76	25	4
0:53:00	76	25	4
0:54:00	75	25	3
0:55:00	75	25	12
0:56:00	71	25	11
0:57:00	70	25	10
0:58:00	69	25	9
0:59:00	68	25	9
1:00:00	67	25	3
1:01:00	67	25	3
1:02:00	67	25	1
1:03:00	67	25	3
1:04:00	67	25	3
1:05:00	67	25	3
1:06:00	67	25	3
1:07:00	66	25	3
1:08:00	66	25	1
1:09:00	66	25	1
1:10:00	66	25	11
1:11:00	64	25	9
1:12:00	64	25	9
1:13:00	63	26	8
1:14:00	63	26	8
1:15:00	63	26	12
1:16:00	63	26	14
1:17:00	63	26	15
1:18:00	63	26	14
1:19:00	63	25	14
1:20:00	63	26	10
1:21:00	63	26	14
1:22:00	63	26	14
1:23:00	63	25	12
1:24:00	63	26	16
1:25:00	63	26	16
1:26:00	65	25	15
1:27:00	66	25	15
1:28:00	67	25	16
1:29:00	67	25	22
1:30:00	67	25	8
1:31:00	67	25	8
1:32:00	67	25	8
1:33:00	67	25	8
1:34:00	67	25	8
1:35:00	67	25	8
1:36:00	67	25	8
1:37:00	67	25	8
1:55:17			
1:55:17	64	26	5
1:56:17	65	25	10
1:57:17	65	25	10
1:58:17	65	25	9
1:59:17	65	25	9
2:00:17	65	25	9
2:01:17	65	25	5
2:02:17	65	26	5
2:03:17	65	26	5
2:04:17	65	26	5
2:05:17	65	25	5
2:06:17	65	26	5
2:07:17	65	26	5
2:08:17	65	26	5
2:09:17	65	25	5
2:10:17	65	26	5
2:11:17	66	25	10
2:12:17	66	26	10
2:13:17	66	25	10
2:14:17	66	25	9
2:15:17	66	25	9
2:16:17	66	25	5
2:17:17	66	25	5
2:18:17	66	25	5
2:19:17	66	25	5
2:20:17	66	25	5
2:21:17	66	25	5
2:22:17	65	25	5
2:23:17	66	25	5
2:24:17	65	25	5
2:25:17	65	25	5
2:26:17	66	25	12
2:27:17	65	25	12
2:28:17	65	25	11
2:29:17	65	25	11
2:30:17	65	25	10
2:31:17	65	25	7
2:32:17	65	25	7
2:33:17	65	25	7
2:34:17	65	25	7
2:35:17	65	26	7
2:36:17	65	26	7
2:37:17	65	26	7
2:38:17	65	26	7
2:39:17	65	25	7
2:40:17	65	26	7
2:41:17	65	26	12
2:42:17	65	25	11
2:43:17	65	25	11
2:44:17	65	25	11
2:45:17	65	25	11
2:46:17	65	25	7
2:47:17	65	25	7
2:48:17	65	25	7
2:49:17	65	25	7
2:50:17	65	25	7
2:51:17	65	26	7
2:52:17	65	26	7
2:53:17	65	26	7
2:54:17	65	26	7
2:55:17	65	26	7
2:56:17	65	25	13
2:57:17	66	25	12
2:58:17	66	25	11
2:59:17	65	25	11
3:00:17	65	25	11
3:01:17	65	25	6
3:02:17	65	25	6
3:03:17	65	25	6
3:04:17	65	25	6
3:05:17	65	25	6
3:06:17	65	25	6
3:07:17	65	25	6
3:08:17	65	25	6
3:09:17	65	25	6
3:10:17	65	25	6
3:11:17	65	25	13
3:12:17	65	25	13
3:13:17	65	25	13
3:14:17	65	25	12
3:15:17	65	25	12
3:16:17	65	25	6
3:17:17	65	25	6
3:18:17	65	25	6
3:19:17	65	25	6
3:20:17	65	26	6
3:21:17	65	26	6
3:22:17	65	26	6
3:23:17	65	26	6
3:24:17	65	26	6
3:25:17	65	26	6
3:26:17	65	26	16
3:27:17	66	25	12
3:28:17	65	25	11
3:29:17	65	25	11
3:30:17	65	25	11
3:31:17	65	25	5
3:32:17	65	25	5
3:33:17	65	25	5
3:34:17	65	25	5
3:35:17	65	25	5
3:36:17	65	26	5
3:37:17	65	25	5
3:38:17	65	26	5
3:39:17	65	26	5
3:40:17	65	26	5
3:41:17	65	26	15
3:42:17	66	25	12
3:43:17	66	25	11
3:44:17	65	25	10
3:45:17	65	25	10
3:46:17	65	25	3
3:47:17	65	25	1
3:48:17	65	25	2
3:49:17	65	25	1
3:50:17	65	25	3
3:51:17	65	25	3
3:52:17	65	25	3
3:53:17	65	25	3
3:54:17	65	25	3
3:55:17	65	25	3
3:56:17	65	25	25
3:57:17	65	25	17
3:58:17	65	25	18
3:59:17	65	25	16
4:00:17	65	25	15
4:01:17	65	25	3
4:02:17	65	25	3
4:03:17	65	25	3
4:04:17	66	25	3
4:05:17	66	25	3
4:06:17	66	25	3
4:07:17	66	25	3
4:08:17	66	25	3
4:09:17	66	25	3
4:10:17	66	25	3
4:11:17	65	14	51

File: project-root/data/Data Acquisition/Data Acquisition/2002 year (647)/Con 2 Research G1900+0.5%Sulfacel-2p+0.5%CD-12 (60C).txt
--Test Summary--
Full Path and File Name	
Instrument Name	7222 #2
Instrument Type	Consistometer
Instrument Serial Number	128
Test Start Date	01.11.2002
Test Start Time	9:47:01
Test Stop Date	01.11.2002
Test Stop Time	15:39:40
Test Length	5:52:39
Final Sample Time Offset	5:52:00
Controller Schedule Name	
Sampling Period	60 seconds
Comments	MPa: 30(30min), T: 60(30min)
Information	WellID	
Information	Customer	Petro-Aliance
Information	CementClass	G
Information	CementMfr	Dyckerhoff
Information	Additives	0.5%Sulfacel-2p+0.5%CD-12
Information	Density	1900
Information	BHCT	60
Information	BHST	
Information	FluidLoss	
Information	JobType	Research
Calculated Value	Thickening_Time	N/A
Calculated Value	Setting Time	N/A
Initial Temperature (°C)	24 °C
Final Temperature (°C)	61 °C
Initial Pressure (MPa)	2 MPa
Final Pressure (MPa)	30 MPa
Initial Consistency (Bc)	10 Bc
Final Consistency (Bc)	79 Bc
--Data--
Time (HH:MM:SS)	Temperature (°C)	Pressure (MPa)	Consistency (Bc)
0:00:00	24	2	10
0:01:00	24	3	8
0:02:00	24	4	8
0:03:00	24	5	10
0:04:00	24	6	8
0:05:00	25	7	9
0:06:00	26	8	12
0:07:00	27	9	13
0:08:00	28	10	11
0:09:00	30	11	9
0:10:00	31	12	12
0:11:00	32	13	18
0:12:00	34	14	12
0:13:00	35	15	21
0:14:00	37	16	9
0:15:00	38	17	11
0:16:00	40	18	15
0:17:00	42	19	17
0:18:00	43	20	12
0:19:00	44	20	12
0:20:00	46	21	12
0:21:00	47	22	13
0:22:00	48	23	12
0:23:00	50	24	13
0:24:00	51	25	15
0:25:00	53	26	13
0:26:00	54	27	14
0:27:00	55	28	13
0:28:00	57	29	14
0:29:00	58	30	14
0:30:00	59	31	15
0:31:00	60	31	15
0:32:00	61	31	13
0:33:00	62	31	15
0:34:00	63	30	20
0:35:00	64	31	18
0:36:00	64	31	18
0:37:00	64	30	19
0:38:00	64	30	19
0:39:00	64	30	23
0:40:00	64	30	17
0:41:00	64	30	16
0:42:00	64	30	12
0:43:00	64	30	24
0:44:00	64	30	20
0:45:00	63	30	19
0:46:00	63	30	21
0:47:00	63	30	14
0:48:00	63	30	20
0:49:00	62	30	22
0:50:00	62	30	16
0:51:00	62	30	15
0:52:00	62	30	11
0:53:00	62	30	12
0:54:00	61	30	12
0:55:00	61	30	18
0:56:00	61	30	15
0:57:00	61	30	17
0:58:00	61	30	15
0:59:00	61	30	17
1:00:00	61	30	13
1:01:00	61	30	12
1:02:00	61	30	15
1:03:00	61	30	15
1:04:00	61	30	18
1:05:00	60	30	15
1:06:00	60	30	16
1:07:00	60	30	19
1:08:00	60	30	19
1:09:00	60	30	18
1:10:00	60	30	16
1:11:00	60	30	16
1:12:00	60	30	16
1:13:00	60	30	16
1:14:00	60	31	16
1:15:00	60	30	14
1:16:00	60	30	12
1:17:00	60	31	12
1:18:00	60	30	12
1:19:00	60	30	12
1:20:00	60	31	12
1:21:00	60	31	12
1:22:00	60	30	12
1:23:00	60	30	12
1:24:00	60	30	12
1:25:00	60	31	12
1:26:00	60	31	12
1:27:00	60	30	12
1:28:00	60	30	12
1:29:00	60	31	12
1:30:00	60	31	12
1:31:00	60	30	12
1:32:00	60	30	12
1:33:00	60	30	12
1:34:00	60	30	12
1:35:00	60	30	12
1:36:00	60	31	12
1:37:00	60	31	12
1:38:00	60	30	12
1:39:00	60	30	12
1:40:00	60	30	12
1:41:00	60	30	12
1:42:00	60	30	12
1:43:00	60	30	12
1:44:00	60	30	12
1:45:00	60	31	12
1:46:00	60	30	12
1:47:00	60	31	12
1:48:00	60	30	12
1:49:00	60	31	12
1:50:00	60	30	12
1:51:00	60	30	12
1:52:00	60	31	12
1:53:00	60	30	12
1:54:00	60	31	12
1:55:00	60	30	12
1:56:00	60	30	12
1:57:00	60	30	12
1:58:00	60	31	12
1:59:00	60	31	12
2:00:00	60	30	12
2:01:00	60	30	12
2:02:00	60	30	12
2:03:00	60	31	12
2:04:00	60	30	12
2:05:00	60	30	12
2:06:00	60	31	12
2:07:00	60	30	12
2:08:00	60	30	12
2:09:00	60	30	12
2:10:00	60	30	12
2:11:00	60	31	12
2:12:00	60	30	12
2:13:00	60	30	12
2:14:00	60	31	12
2:15:00	60	30	12
2:16:00	60	30	12
2:17:00	60	30	12
2:18:00	60	30	12
2:19:00	60	30	12
2:20:00	60	30	12
2:21:00	60	31	12
2:22:00	60	31	12
2:23:00	60	30	12
2:24:00	60	30	12
2:25:00	60	31	12
2:26:00	60	31	12
2:27:00	60	30	12
2:28:00	60	30	12
2:29:00	60	30	12
2:30:00	60	30	12
2:31:00	60	30	12
2:32:00	60	30	12
2:33:00	60	31	12
2:34:00	60	30	12
2:35:00	60	30	12
2:36:00	60	30	12
2:37:00	60	30	12
2:38:00	60	30	12
2:39:00	60	30	11
2:40:00	60	30	12
2:41:00	60	30	12
2:42:00	60	30	11
2:43:00	60	30	12
2:44:00	60	30	12
2:45:00	60	30	12
2:46:00	60	30	12
2:47:00	60	30	12
2:48:00	60	30	12
2:49:00	60	30	12
2:50:00	60	30	12
2:51:00	60	30	12
2:52:00	60	30	12
2:53:00	60	30	12
2:54:00	60	30	12
2:55:00	60	30	12
2:56:00	60	30	14
2:57:00	60	30	13
2:58:00	60	30	13
2:59:00	60	30	14
3:00:00	60	30	14
3:01:00	60	30	14
3:02:00	60	30	12
3:03:00	60	30	12
3:04:00	60	30	12
3:05:00	60	30	12
3:06:00	60	30	12
3:07:00	60	30	11
3:08:00	60	30	11
3:09:00	60	30	11
3:10:00	60	30	12
3:11:00	60	30	11
3:12:00	60	30	12
3:13:00	60	30	11
3:14:00	60	30	11
3:15:00	60	30	11
3:16:00	60	30	11
3:17:00	60	30	11
3:18:00	60	30	11
3:19:00	60	30	11
3:20:00	60	30	11
3:21:00	60	30	11
3:22:00	60	30	11
3:23:00	60	30	11
3:24:00	60	30	11
3:25:00	60	30	11
3:26:00	60	30	11
3:27:00	60	30	11
3:28:00	60	30	11
3:29:00	60	30	11
3:30:00	60	30	11
3:31:00	60	30	11
3:32:00	60	30	11
3:33:00	60	30	11
3:34:00	60	30	11
3:35:00	60	30	12
3:36:00	60	30	12
3:37:00	60	30	12
3:38:00	60	30	12
3:39:00	60	30	12
3:40:00	60	30	12
3:41:00	60	30	12
3:42:00	60	30	12
3:43:00	60	30	12
3:44:00	60	30	12
3:45:00	60	30	12
3:46:00	60	30	12
3:47:00	60	30	12
3:48:00	60	30	12
3:49:00	60	30	12
3:50:00	60	30	12
3:51:00	60	30	11
3:52:00	60	30	12
3:53:00	60	30	12
3:54:00	60	30	13
3:55:00	60	30	13
3:56:00	60	30	13
3:57:00	60	30	13
3:58:00	60	30	13
3:59:00	60	30	13
4:00:00	60	30	13
4:01:00	60	30	13
4:02:00	60	30	13
4:03:00	60	30	13
4:04:00	60	30	13
4:05:00	60	30	13
4:06:00	60	30	13
4:07:00	60	30	14
4:08:00	60	30	14
4:09:00	60	30	14
4:10:00	60	30	14
4:11:00	60	30	14
4:12:00	60	30	14
4:13:00	60	30	14
4:14:00	60	30	14
4:15:00	60	30	14
4:16:00	60	30	14
4:17:00	60	30	14
4:18:00	60	30	14
4:19:00	60	30	15
4:20:00	60	30	32
4:21:00	60	30	23
4:22:00	60	30	11
4:23:00	60	30	17
4:24:00	60	30	16
4:25:00	60	30	16
4:26:00	60	30	16
4:27:00	60	30	16
4:28:00	60	30	16
4:29:00	60	30	16
4:30:00	60	30	17
4:31:00	60	30	17
4:32:00	60	30	17
4:33:00	60	30	17
4:34:00	60	30	17
4:35:00	60	30	17
4:36:00	60	30	17
4:37:00	60	30	17
4:38:00	60	30	18
4:39:00	60	30	18
4:40:00	60	30	18
4:41:00	60	30	18
4:42:00	60	30	18
4:43:00	60	30	18
4:44:00	60	30	19
4:45:00	60	30	19
4:46:00	60	30	19
4:47:00	60	30	19
4:48:00	60	30	19
4:49:00	60	30	20
4:50:00	60	30	20
4:51:00	60	30	20
4:52:00	60	30	20
4:53:00	60	30	21
4:54:00	60	30	21
4:55:00	60	30	22
4:56:00	60	30	23
4:57:00	60	30	23
4:58:00	60	30	23
4:59:00	60	30	23
5:00:00	60	30	24
5:01:00	60	30	24
5:02:00	60	30	38
5:03:00	60	30	27
5:04:00	60	30	26
5:05:00	60	30	25
5:06:00	60	30	25
5:07:00	61	30	26
5:08:00	60	30	26
5:09:00	60	30	26
5:10:00	60	30	37
5:11:00	60	30	28
5:12:00	60	30	28
5:13:00	60	30	29
5:14:00	60	30	29
5:15:00	60	30	29
5:16:00	60	30	30
5:17:00	60	30	30
5:18:00	60	30	31
5:19:00	60	30	31
5:20:00	60	30	32
5:21:00	60	30	32
5:22:00	60	30	33
5:23:00	60	30	34
5:24:00	60	30	34
5:25:00	60	30	35
5:26:00	60	30	35
5:27:00	60	30	36
5:28:00	60	30	37
5:29:00	60	30	37
5:30:00	60	30	37
5:31:00	60	30	38
5:32:00	60	30	38
5:33:00	60	30	39
5:34:00	60	30	39
5:35:00	60	30	40
5:36:00	60	30	41
5:37:00	60	30	41
5:38:00	60	30	42
5:39:00	60	30	43
5:40:00	60	30	44
5:41:00	60	30	44
5:42:00	60	30	45
5:43:00	60	30	46
5:44:00	60	30	47
5:45:00	60	30	51
5:46:00	60	30	52
5:47:00	60	30	54
5:48:00	60	30	59
5:49:00	60	30	61
5:50:00	60	30	64
5:51:00	60	30	68
5:52:00	61	30	79

File: project-root/data/Data Acquisition/Data Acquisition/2002 year (647)/Con 2 Research G1900+1%FL-25+0.2%SMS (60C).txt
--Test Summary--
Full Path and File Name	
Instrument Name	7222 #2
Instrument Type	Consistometer
Instrument Serial Number	128
Test Start Date	16.01.2002
Test Start Time	22:22:21
Test Stop Date	17.01.2002
Test Stop Time	4:29:52
Test Length	6:07:31
Final Sample Time Offset	6:07:00
Controller Schedule Name	
Sampling Period	60 seconds
Comments	MPa: 25(30min); T: 60C(30min); tap water, dry blending
Information	WellID	
Information	Customer	
Information	CementClass	G
Information	CementMfr	Dyckerhoff
Information	Additives	1%FL-25+0.2%SMS
Information	Density	1900
Information	BHCT	60
Information	BHST	70
Information	FluidLoss	35 cc/30min
Information	JobType	Research
Calculated Value	Thickening_Time	6:03:00
Calculated Value	Setting Time	N/A
Initial Temperature (°C)	27 °C
Final Temperature (°C)	59 °C
Initial Pressure (MPa)	2 MPa
Final Pressure (MPa)	25 MPa
Initial Consistency (Bc)	34 Bc
Final Consistency (Bc)	82 Bc
--Data--
Time (HH:MM:SS)	Temperature (°C)	Pressure (MPa)	Consistency (Bc)
0:00:00	27	2	34
0:01:00	27	3	27
0:02:00	27	4	28
0:03:00	27	5	31
0:04:00	27	5	36
0:05:00	28	6	30
0:06:00	29	7	34
0:07:00	29	8	30
0:08:00	30	9	28
0:09:00	31	10	32
0:10:00	33	10	30
0:11:00	34	11	31
0:12:00	35	12	32
0:13:00	37	13	38
0:14:00	38	14	26
0:15:00	40	14	29
0:16:00	41	15	25
0:17:00	43	16	26
0:18:00	44	17	30
0:19:00	45	17	27
0:20:00	47	18	27
0:21:00	48	19	24
0:22:00	49	20	25
0:23:00	51	21	21
0:24:00	52	21	19
0:25:00	53	22	18
0:26:00	54	23	18
0:27:00	55	24	18
0:28:00	57	25	18
0:29:00	58	25	17
0:30:00	59	26	19
0:31:00	60	26	19
0:32:00	60	26	18
0:33:00	61	26	18
0:34:00	62	26	19
0:35:00	62	26	18
0:36:00	63	26	18
0:37:00	63	25	19
0:38:00	63	25	18
0:39:00	63	25	18
0:40:00	63	25	19
0:41:00	63	25	17
0:42:00	63	25	17
0:43:00	62	25	18
0:44:00	62	25	18
0:45:00	62	25	17
0:46:00	61	25	18
0:47:00	61	25	18
0:48:00	61	25	24
0:49:00	60	25	21
0:50:00	60	25	18
0:51:00	60	25	18
0:52:00	60	25	17
0:53:00	59	25	18
0:54:00	59	26	18
0:55:00	59	26	19
0:56:00	59	26	18
0:57:00	59	26	19
0:58:00	59	26	19
0:59:00	59	26	18
1:00:00	59	26	17
1:01:00	59	26	17
1:02:00	59	26	20
1:03:00	59	26	19
1:04:00	59	26	20
1:05:00	59	26	17
1:06:00	59	26	16
1:07:00	59	26	16
1:08:00	60	26	16
1:09:00	60	26	16
1:10:00	60	26	16
1:11:00	60	26	16
1:12:00	60	26	17
1:13:00	60	26	17
1:14:00	60	26	25
1:15:00	60	26	18
1:16:00	60	26	20
1:17:00	60	26	17
1:18:00	60	26	18
1:19:00	59	26	18
1:20:00	59	26	16
1:21:00	59	26	17
1:22:00	59	26	18
1:23:00	59	26	18
1:24:00	59	26	23
1:25:00	59	26	16
1:26:00	59	26	15
1:27:00	59	26	15
1:28:00	59	26	16
1:29:00	59	26	16
1:30:00	59	26	16
1:31:00	59	26	17
1:32:00	59	26	16
1:33:00	59	26	15
1:34:00	59	26	15
1:35:00	59	26	15
1:36:00	59	26	16
1:37:00	59	26	16
1:38:00	59	26	18
1:39:00	59	26	16
1:40:00	59	26	15
1:41:00	59	26	17
1:42:00	59	26	17
1:43:00	59	26	15
1:44:00	59	26	16
1:45:00	59	26	15
1:46:00	59	26	16
1:47:00	59	26	18
1:48:00	59	26	15
1:49:00	59	26	15
1:50:00	59	26	15
1:51:00	59	26	15
1:52:00	59	26	15
1:53:00	59	26	15
1:54:00	59	26	15
1:55:00	59	26	17
1:56:00	59	26	15
1:57:00	59	26	16
1:58:00	59	26	15
1:59:00	59	26	15
2:00:00	59	26	15
2:01:00	59	26	15
2:02:00	59	26	15
2:03:00	59	26	16
2:04:00	59	26	16
2:05:00	59	26	16
2:06:00	59	26	16
2:07:00	59	26	15
2:08:00	59	26	15
2:09:00	59	26	15
2:10:00	59	26	16
2:11:00	59	26	15
2:12:00	59	26	15
2:13:00	59	26	15
2:14:00	59	26	15
2:15:00	59	26	15
2:16:00	59	26	25
2:17:00	59	26	23
2:18:00	59	26	15
2:19:00	59	26	16
2:20:00	59	26	14
2:21:00	59	26	14
2:22:00	59	26	15
2:23:00	59	26	15
2:24:00	59	26	16
2:25:00	59	26	14
2:26:00	59	26	15
2:27:00	59	26	15
2:28:00	59	26	15
2:29:00	59	26	15
2:30:00	59	26	14
2:31:00	59	26	15
2:32:00	59	26	15
2:33:00	59	26	23
2:34:00	59	26	16
2:35:00	59	26	16
2:36:00	59	26	15
2:37:00	59	26	15
2:38:00	59	26	15
2:39:00	59	26	16
2:40:00	59	26	16
2:41:00	59	26	16
2:42:00	59	26	16
2:43:00	59	26	15
2:44:00	59	26	15
2:45:00	59	26	15
2:46:00	59	26	15
2:47:00	59	26	16
2:48:00	59	26	15
2:49:00	59	26	17
2:50:00	59	26	15
2:51:00	59	26	16
2:52:00	59	26	16
2:53:00	59	26	17
2:54:00	59	26	16
2:55:00	59	26	15
2:56:00	59	25	16
2:57:00	59	26	16
2:58:00	59	25	15
2:59:00	59	25	15
3:00:00	59	25	15
3:01:00	59	25	15
3:02:00	59	25	15
3:03:00	59	25	15
3:04:00	59	25	15
3:05:00	59	25	15
3:06:00	59	25	16
3:07:00	59	25	15
3:08:00	59	25	15
3:09:00	59	25	15
3:10:00	59	25	15
3:11:00	59	25	15
3:12:00	59	25	15
3:13:00	59	25	15
3:14:00	59	25	15
3:15:00	59	25	14
3:16:00	59	26	14
3:17:00	59	26	14
3:18:00	59	26	14
3:19:00	59	25	14
3:20:00	59	25	14
3:21:00	59	25	14
3:22:00	59	25	14
3:23:00	59	25	14
3:24:00	59	25	14
3:25:00	59	25	14
3:26:00	59	25	14
3:27:00	59	25	14
3:28:00	59	25	14
3:29:00	59	25	14
3:30:00	59	25	14
3:31:00	59	25	14
3:32:00	59	25	14
3:33:00	59	25	14
3:34:00	59	25	14
3:35:00	59	25	14
3:36:00	59	25	14
3:37:00	59	25	14
3:38:00	59	25	14
3:39:00	59	25	15
3:40:00	59	25	14
3:41:00	59	25	14
3:42:00	59	25	14
3:43:00	59	25	15
3:44:00	59	25	15
3:45:00	59	25	15
3:46:00	59	25	15
3:47:00	59	25	15
3:48:00	59	25	15
3:49:00	59	25	15
3:50:00	59	25	15
3:51:00	59	25	15
3:52:00	59	25	15
3:53:00	59	25	15
3:54:00	59	25	15
3:55:00	59	25	15
3:56:00	59	25	15
3:57:00	59	25	15
3:58:00	59	25	15
3:59:00	59	25	15
4:00:00	59	25	16
4:01:00	59	25	16
4:02:00	59	25	16
4:03:00	59	25	16
4:04:00	59	25	16
4:05:00	59	25	16
4:06:00	59	25	16
4:07:00	59	25	16
4:08:00	59	25	17
4:09:00	59	25	17
4:10:00	59	25	17
4:11:00	59	25	17
4:12:00	59	25	17
4:13:00	59	25	17
4:14:00	59	25	17
4:15:00	59	25	17
4:16:00	59	25	17
4:17:00	59	25	17
4:18:00	59	25	17
4:19:00	59	25	17
4:20:00	59	25	17
4:21:00	59	25	18
4:22:00	59	25	18
4:23:00	59	25	18
4:24:00	59	25	18
4:25:00	59	25	18
4:26:00	59	25	18
4:27:00	59	25	18
4:28:00	59	25	19
4:29:00	59	25	20
4:30:00	59	25	20
4:31:00	59	25	20
4:32:00	59	25	20
4:33:00	59	25	20
4:34:00	59	25	20
4:35:00	59	25	20
4:36:00	59	25	20
4:37:00	59	25	21
4:38:00	59	25	21
4:39:00	59	25	22
4:40:00	59	25	22
4:41:00	59	25	22
4:42:00	59	25	22
4:43:00	59	25	22
4:44:00	59	25	22
4:45:00	59	25	22
4:46:00	59	25	22
4:47:00	59	25	23
4:48:00	59	25	23
4:49:00	59	25	23
4:50:00	59	25	23
4:51:00	59	25	23
4:52:00	59	25	23
4:53:00	59	25	23
4:54:00	59	25	23
4:55:00	59	25	23
4:56:00	59	25	25
4:57:00	59	25	25
4:58:00	59	25	25
4:59:00	59	25	25
5:00:00	59	25	26
5:01:00	59	25	26
5:02:00	59	25	28
5:03:00	59	25	30
5:04:00	59	25	30
5:05:00	59	25	30
5:06:00	59	25	30
5:07:00	59	25	36
5:08:00	59	26	36
5:09:00	59	25	35
5:10:00	59	26	35
5:11:00	59	26	35
5:12:00	59	25	36
5:13:00	59	25	37
5:14:00	59	25	37
5:15:00	59	25	38
5:16:00	59	25	38
5:17:00	59	25	38
5:18:00	59	25	39
5:19:00	59	25	40
5:20:00	59	25	41
5:21:00	59	25	41
5:22:00	59	25	42
5:23:00	59	25	43
5:24:00	59	25	43
5:25:00	59	25	44
5:26:00	59	25	44
5:27:00	59	25	45
5:28:00	59	25	46
5:29:00	59	25	46
5:30:00	59	25	47
5:31:00	59	25	49
5:32:00	59	25	49
5:33:00	59	25	50
5:34:00	59	25	51
5:35:00	59	25	51
5:36:00	59	25	53
5:37:00	59	25	54
5:38:00	59	25	54
5:39:00	59	25	55
5:40:00	59	25	56
5:41:00	59	25	57
5:42:00	59	25	58
5:43:00	59	25	58
5:44:00	59	25	59
5:45:00	59	25	60
5:46:00	59	25	61
5:47:00	59	25	62
5:48:00	59	25	61
5:49:00	59	25	62
5:50:00	59	26	64
5:51:00	59	25	64
5:52:00	59	25	64
5:53:00	59	25	65
5:54:00	59	25	65
5:55:00	59	25	68
5:56:00	59	25	66
5:57:00	59	25	66
5:58:00	59	25	66
5:59:00	59	25	66
6:00:00	59	25	70
6:01:00	59	25	70
6:02:00	59	26	78
6:03:00	59	25	71
6:04:00	59	25	73
6:05:00	59	25	75
6:06:00	59	25	81
6:07:00	59	25	82

File: project-root/data/Data Acquisition/Data Acquisition/2002 year (647)/Con 2 Research G1940+0.5%Diacel FL+0.25%Diacel RPM+0.05%HTR-100 (55C).txt
--Test Summary--
Full Path and File Name	
Instrument Name	7222 #2
Instrument Type	Consistometer
Instrument Serial Number	128
Test Start Date	01.08.2002
Test Start Time	9:41:12
Test Stop Date	01.08.2002
Test Stop Time	13:23:24
Test Length	3:42:12
Final Sample Time Offset	3:42:00
Controller Schedule Name	
Sampling Period	60 seconds
Comments	MPa: 30(30min) T:55(30min); all dry blend
Information	WellID	
Information	Customer	Petro-Aliance
Information	CementClass	G
Information	CementMfr	Dyckerhoff
Information	Additives	0.5%Diacel FL+0.25%Diacel RPM+0.05%HTR-100
Information	Density	1940
Information	BHCT	55
Information	BHST	65
Information	FluidLoss	83cc/30min
Information	JobType	Research
Calculated Value	Thickening_Time	3:41:00
Calculated Value	Setting Time	N/A
Initial Temperature (°C)	27 °C
Final Temperature (°C)	56 °C
Initial Pressure (MPa)	2 MPa
Final Pressure (MPa)	30 MPa
Initial Consistency (Bc)	17 Bc
Final Consistency (Bc)	73 Bc
--Data--
Time (HH:MM:SS)	Temperature (°C)	Pressure (MPa)	Consistency (Bc)
0:00:00	27	2	17
0:01:00	27	3	17
0:02:00	27	4	17
0:03:00	27	5	17
0:04:00	27	6	18
0:05:00	27	7	18
0:06:00	28	8	18
0:07:00	28	9	20
0:08:00	29	10	19
0:09:00	29	11	22
0:10:00	30	12	20
0:11:00	31	13	19
0:12:00	32	14	19
0:13:00	34	15	18
0:14:00	35	16	19
0:15:00	37	17	18
0:16:00	38	18	17
0:17:00	40	19	17
0:18:00	42	20	18
0:19:00	44	20	18
0:20:00	46	21	19
0:21:00	47	22	18
0:22:00	49	23	17
0:23:00	50	23	17
0:24:00	52	24	18
0:25:00	53	25	17
0:26:00	54	26	17
0:27:00	55	27	18
0:28:00	56	28	18
0:29:00	57	29	18
0:30:00	58	30	18
0:31:00	58	30	18
0:32:00	59	30	18
0:33:00	59	30	17
0:34:00	60	30	17
0:35:00	60	30	18
0:36:00	60	30	17
0:37:00	60	30	18
0:38:00	60	30	17
0:39:00	60	30	17
0:40:00	60	30	17
0:41:00	59	30	17
0:42:00	59	30	17
0:43:00	58	30	17
0:44:00	58	30	17
0:45:00	57	30	16
0:46:00	57	30	17
0:47:00	56	30	17
0:48:00	56	30	17
0:49:00	55	31	17
0:50:00	55	31	16
0:51:00	54	31	17
0:52:00	54	31	16
0:53:00	54	31	16
0:54:00	54	31	17
0:55:00	54	31	17
0:56:00	54	31	17
0:57:00	54	31	17
0:58:00	54	31	17
0:59:00	54	31	17
1:00:00	54	31	17
1:01:00	54	31	16
1:02:00	55	31	16
1:03:00	55	31	16
1:04:00	55	31	17
1:05:00	55	31	16
1:06:00	56	31	17
1:07:00	56	31	17
1:08:00	56	31	17
1:09:00	56	31	17
1:10:00	56	31	17
1:11:00	57	31	16
1:12:00	57	31	17
1:13:00	57	31	17
1:14:00	57	30	17
1:15:00	57	30	17
1:16:00	57	30	16
1:17:00	57	30	17
1:18:00	57	30	17
1:19:00	56	30	17
1:20:00	56	30	17
1:21:00	56	30	17
1:22:00	56	30	17
1:23:00	56	30	17
1:24:00	56	30	17
1:25:00	55	30	17
1:26:00	55	30	17
1:27:00	55	30	17
1:28:00	55	30	17
1:29:00	55	30	17
1:30:00	55	30	17
1:31:00	55	30	18
1:32:00	55	30	18
1:33:00	55	31	18
1:34:00	55	31	18
1:35:00	55	31	18
1:36:00	55	31	18
1:37:00	55	31	18
1:38:00	55	31	18
1:39:00	55	31	18
1:40:00	55	31	18
1:41:00	55	31	18
1:42:00	56	31	18
1:43:00	56	31	18
1:44:00	56	31	18
1:45:00	56	31	18
1:46:00	56	31	18
1:47:00	56	31	17
1:48:00	56	31	17
1:49:00	56	31	17
1:50:00	56	31	17
1:51:00	56	31	17
1:52:00	56	31	17
1:53:00	56	31	17
1:54:00	56	31	17
1:55:00	56	31	17
1:56:00	56	31	17
1:57:00	56	31	17
1:58:00	56	31	17
1:59:00	56	31	17
2:00:00	56	31	18
2:01:00	56	31	18
2:02:00	56	31	18
2:03:00	56	31	18
2:04:00	55	31	18
2:05:00	55	31	18
2:06:00	55	31	18
2:07:00	55	31	18
2:08:00	55	31	18
2:09:00	55	31	18
2:10:00	55	31	18
2:11:00	55	31	18
2:12:00	55	31	18
2:13:00	55	31	18
2:14:00	55	31	19
2:15:00	55	31	18
2:16:00	55	31	18
2:17:00	55	31	18
2:18:00	55	31	18
2:19:00	55	31	18
2:20:00	56	31	18
2:21:00	55	31	18
2:22:00	56	31	18
2:23:00	56	31	18
2:24:00	56	31	18
2:25:00	56	31	17
2:26:00	56	31	17
2:27:00	56	31	17
2:28:00	56	31	17
2:29:00	56	31	17
2:30:00	56	31	17
2:31:00	56	31	17
2:32:00	56	31	17
2:33:00	56	31	17
2:34:00	56	31	17
2:35:00	56	31	17
2:36:00	56	31	18
2:37:00	56	31	18
2:38:00	56	31	17
2:39:00	56	31	18
2:40:00	56	31	18
2:41:00	56	31	18
2:42:00	55	31	18
2:43:00	55	31	18
2:44:00	56	31	18
2:45:00	55	31	18
2:46:00	55	31	18
2:47:00	55	31	18
2:48:00	55	31	18
2:49:00	55	31	19
2:50:00	55	31	19
2:51:00	55	31	19
2:52:00	55	31	19
2:53:00	55	31	19
2:54:00	55	31	19
2:55:00	55	31	20
2:56:00	56	31	20
2:57:00	55	31	20
2:58:00	56	31	21
2:59:00	56	31	21
3:00:00	56	31	21
3:01:00	56	31	21
3:02:00	56	31	21
3:03:00	56	31	22
3:04:00	56	31	23
3:05:00	56	31	24
3:06:00	56	31	24
3:07:00	56	31	24
3:08:00	56	31	24
3:09:00	56	31	24
3:10:00	56	31	25
3:11:00	56	31	25
3:12:00	56	31	24
3:13:00	56	31	26
3:14:00	56	31	27
3:15:00	56	31	28
3:16:00	56	31	29
3:17:00	56	31	30
3:18:00	56	31	32
3:19:00	56	31	32
3:20:00	56	31	34
3:21:00	56	30	36
3:22:00	56	31	38
3:23:00	56	30	39
3:24:00	56	30	42
3:25:00	56	30	44
3:26:00	56	30	47
3:27:00	56	30	49
3:28:00	56	30	50
3:29:00	56	30	53
3:30:00	56	30	55
3:31:00	56	30	57
3:32:00	56	30	59
3:33:00	56	30	61
3:34:00	56	30	62
3:35:00	56	30	64
3:36:00	56	30	65
3:37:00	56	30	67
3:38:00	56	30	67
3:39:00	56	30	69
3:40:00	56	30	70
3:41:00	56	30	71
3:42:00	56	30	73
