Repository: ProgWizer/parser

File: project-root/data/Data Acquisition/Data Acquisition/2002 year (647)/Con 2 Research G1950+30%SF+0.5%HTR-100 (140C).txt
--Test Summary--
Full Path and File Name	
Instrument Name	7222 #2
Instrument Type	Consistometer
Instrument Serial Number	128
Test Start Date	10.06.2002
Test Start Time	22:39:13
Test Stop Date	11.06.2002
Test Stop Time	0:44:06
Test Length	2:04:53
Final Sample Time Offset	2:04:00
Controller Schedule Name	
Sampling Period	60 seconds
Comments	MPa: 60(60min); 140C(60min); HTR-100 premix, tap water
Information	WellID	
Information	Customer	
Information	CementClass	G
Information	CementMfr	Dyckerhoff
Information	Additives	30%SF+0.5%HTR-100 bwoc (0.385%bwodb)
Information	Density	1950
Information	BHCT	140
Information	BHST	160
Information	FluidLoss	
Information	JobType	Research
Calculated Value	Thickening_Time	2:02:00
Calculated Value	Setting Time	N/A
Initial Temperature (°C)	23 °C
Final Temperature (°C)	144 °C
Initial Pressure (MPa)	2 MPa
Final Pressure (MPa)	60 MPa
Initial Consistency (Bc)	13 Bc
Final Consistency (Bc)	95 Bc
--Data--
Time (HH:MM:SS)	Temperature (°C)	Pressure (MPa)	Consistency (Bc)
0:00:00	23	2	13
0:01:00	23	3	13
0:02:00	23	4	13
0:03:00	24	5	13
0:04:00	24	7	13
0:05:00	25	8	13
0:06:00	26	9	13
0:07:00	28	10	13
0:08:00	30	11	13
0:09:00	33	12	13
0:10:00	36	13	13
0:11:00	39	13	13
0:12:00	42	14	13
0:13:00	46	16	13
0:14:00	50	16	13
0:15:00	53	17	14
0:16:00	56	19	13
0:17:00	59	19	13
0:18:00	62	20	13
0:19:00	65	21	13
0:20:00	68	22	14
0:21:00	71	23	13
0:22:00	73	24	13
0:23:00	76	25	13
0:24:00	78	26	13
0:25:00	81	27	13
0:26:00	83	28	13
0:27:00	86	29	13
0:28:00	88	30	13
0:29:00	90	31	13
0:30:00	93	32	13
0:31:00	95	33	13
0:32:00	97	34	13
0:33:00	100	35	13
0:34:00	102	36	13
0:35:00	104	37	13
0:36:00	106	38	13
0:37:00	108	39	13
0:38:00	111	40	12
0:39:00	113	41	12
0:40:00	115	42	12
0:41:00	118	42	12
0:42:00	120	44	12
0:43:00	122	45	12
0:44:00	124	45	12
0:45:00	126	46	12
0:46:00	128	47	12
0:47:00	129	48	12
0:48:00	131	49	12
0:49:00	132	50	12
0:50:00	133	51	12
0:51:00	134	52	12
0:52:00	135	53	12
0:53:00	136	54	12
0:54:00	136	54	12
0:55:00	137	55	12
0:56:00	138	56	12
0:57:00	139	57	12
0:58:00	140	58	12
0:59:00	140	59	12
1:00:00	141	60	11
1:01:00	142	61	11
1:02:00	143	61	11
1:03:00	143	61	11
1:04:00	144	61	11
1:05:00	145	61	11
1:06:00	145	61	11
1:07:00	145	61	11
1:08:00	145	60	11
1:09:00	145	60	11
1:10:00	145	60	11
1:11:00	145	60	11
1:12:00	145	60	11
1:13:00	145	60	11
1:14:00	145	60	11
1:15:00	144	60	11
1:16:00	144	60	11
1:17:00	143	60	11
1:18:00	143	60	10
1:19:00	143	60	11
1:20:00	142	60	10
1:21:00	142	60	10
1:22:00	141	60	10
1:23:00	141	60	10
1:24:00	140	60	10
1:25:00	140	60	10
1:26:00	140	60	10
1:27:00	140	60	10
1:28:00	140	60	10
1:29:00	140	60	10
1:30:00	140	61	10
1:31:00	140	61	10
1:32:00	140	61	10
1:33:00	140	61	10
1:34:00	140	60	10
1:35:00	140	60	10
1:36:00	140	60	10
1:37:00	140	60	10
1:38:00	140	60	10
1:39:00	140	60	10
1:40:00	140	60	10
1:41:00	140	60	9
1:42:00	140	60	10
1:43:00	140	60	10
1:44:00	140	60	10
1:45:00	140	60	10
1:46:00	140	60	10
1:47:00	140	60	9
1:48:00	140	60	10
1:49:00	140	60	10
1:50:00	140	60	10
1:51:00	140	60	10
1:52:00	140	60	10
1:53:00	140	60	10
1:54:00	141	60	14
1:55:00	143	60	23
1:56:00	144	60	39
1:57:00	145	60	62
1:58:00	146	60	62
1:59:00	146	60	62
2:00:00	146	60	69
2:01:00	146	60	72
2:02:00	146	60	76
2:03:00	145	60	86
2:04:00	144	60	95

File: project-root/data/Data Acquisition/Data Acquisition/2002 year (647)/Con 2 Research G1960+28%SF+0.6%LignoSulf (120C-31 Jan,02).txt
--Test Summary--
Full Path and File Name	
Instrument Name	7222 #2
Instrument Type	Consistometer
Instrument Serial Number	128
Test Start Date	31.01.2002
Test Start Time	21:13:08
Test Stop Date	31.01.2002
Test Stop Time	23:12:34
Test Length	1:59:26
Final Sample Time Offset	1:59:00
Controller Schedule Name	
Sampling Period	60 seconds
Comments	MPa: 50 (40min); T: 105C(50min), 120C(20min); tap water, premix
Information	WellID	
Information	Customer	Petro-Aliance
Information	CementClass	G
Information	CementMfr	Dyckerhoff
Information	Additives	28%SF+0.6%LignoSulf
Information	Density	1960
Information	BHCT	120
Information	BHST	120
Information	FluidLoss	
Information	JobType	Research
Calculated Value	Thickening_Time	N/A
Calculated Value	Setting Time	N/A
Initial Temperature (°C)	22 °C
Final Temperature (°C)	119 °C
Initial Pressure (MPa)	1 MPa
Final Pressure (MPa)	50 MPa
Initial Consistency (Bc)	11 Bc
Final Consistency (Bc)	94 Bc
--Data--
Time (HH:MM:SS)	Temperature (°C)	Pressure (MPa)	Consistency (Bc)
0:00:00	22	1	11
0:01:00	22	3	14
0:02:00	22	4	21
0:03:00	23	6	15
0:04:00	23	7	14
0:05:00	24	8	20
0:06:00	25	10	16
0:07:00	26	11	18
0:08:00	28	12	19
0:09:00	30	14	10
0:10:00	31	15	7
0:11:00	34	16	7
0:12:00	36	17	7
0:13:00	38	18	7
0:14:00	40	20	7
0:15:00	42	21	7
0:16:00	44	22	7
0:17:00	46	23	8
0:18:00	48	24	7
0:19:00	50	26	7
0:20:00	52	27	7
0:21:00	54	28	7
0:22:00	56	29	7
0:23:00	58	30	7
0:24:00	60	31	7
0:25:00	62	33	7
0:26:00	63	34	7
0:27:00	65	35	7
0:28:00	67	36	7
0:29:00	68	37	7
0:30:00	70	39	7
0:31:00	72	40	7
0:32:00	74	41	7
0:33:00	75	42	7
0:34:00	77	44	7
0:35:00	79	45	6
0:36:00	80	46	7
0:37:00	82	47	7
0:38:00	83	48	7
0:39:00	85	50	6
0:40:00	86	51	6
0:41:00	88	51	6
0:42:00	89	51	6
0:43:00	91	51	6
0:44:00	92	51	6
0:45:00	94	51	6
0:46:00	96	51	6
0:47:00	97	51	6
0:48:00	99	51	6
0:49:00	100	51	6
0:50:00	102	51	6
0:51:00	103	51	6
0:52:00	105	51	6
0:53:00	106	51	6
0:54:00	108	51	6
0:55:00	109	51	6
0:56:00	110	51	6
0:57:00	111	51	6
0:58:00	112	51	6
0:59:00	113	51	6
1:00:00	114	51	6
1:01:00	115	51	6
1:02:00	115	51	6
1:03:00	116	51	6
1:04:00	117	51	6
1:05:00	117	51	6
1:06:00	118	51	6
1:07:00	119	51	6
1:08:00	119	51	6
1:09:00	120	51	6
1:10:00	121	51	6
1:11:00	121	51	6
1:12:00	122	51	6
1:13:00	122	51	6
1:14:00	123	51	6
1:15:00	123	51	7
1:16:00	123	51	7
1:17:00	123	51	7
1:18:00	123	51	17
1:19:00	123	51	12
1:20:00	123	51	11
1:21:00	123	51	10
1:22:00	123	51	10
1:23:00	123	50	9
1:24:00	123	50	9
1:25:00	123	50	9
1:26:00	122	50	9
1:27:00	122	50	8
1:28:00	122	50	8
1:29:00	121	50	8
1:30:00	121	50	8
1:31:00	121	50	8
1:32:00	121	50	8
1:33:00	121	50	14
1:34:00	121	50	14
1:35:00	121	50	13
1:36:00	120	50	14
1:37:00	121	50	19
1:38:00	121	50	17
1:39:00	122	50	19
1:40:00	122	50	22
1:41:00	122	50	23
1:42:00	121	50	23
1:43:00	121	50	22
1:44:00	120	50	22
1:45:00	120	50	21
1:46:00	120	50	21
1:47:00	120	50	21
1:48:00	120	50	22
1:49:00	120	50	23
1:50:00	119	50	24
1:51:00	119	50	27
1:52:00	119	50	28
1:53:00	119	50	32
1:54:00	119	50	35
1:55:00	119	50	37
1:56:00	119	50	42
1:57:00	119	50	50
1:58:00	119	50	62
1:59:00	119	50	94

File: project-root/data/Data Acquisition/Data Acquisition/2002 year (647)/Con 2 Research G1960+28%SF+0.65%LignoSulf (120C).txt
--Test Summary--
Full Path and File Name	
Instrument Name	7222 #2
Instrument Type	Consistometer
Instrument Serial Number	128
Test Start Date	30.01.2002
Test Start Time	21:05:34
Test Stop Date	31.01.2002
Test Stop Time	2:57:51
Test Length	5:52:17
Final Sample Time Offset	5:52:00
Controller Schedule Name	
Sampling Period	60 seconds
Comments	MPa: 50 (40min); T: 105C(50min), 120C(20min); tap water, premix
Information	WellID	
Information	Customer	Petro-Aliance
Information	CementClass	G
Information	CementMfr	Dyckerhoff
Information	Additives	28%SF+0.65%LignoSulf
Information	Density	1960
Information	BHCT	120
Information	BHST	120
Information	FluidLoss	
Information	JobType	Research
Calculated Value	Thickening_Time	N/A
Calculated Value	Setting Time	N/A
Initial Temperature (°C)	24 °C
Final Temperature (°C)	119 °C
Initial Pressure (MPa)	1 MPa
Final Pressure (MPa)	50 MPa
Initial Consistency (Bc)	20 Bc
Final Consistency (Bc)	6 Bc
--Data--
Time (HH:MM:SS)	Temperature (°C)	Pressure (MPa)	Consistency (Bc)
0:00:00	24	1	20
0:01:00	24	3	14
0:02:00	23	4	18
0:03:00	24	6	19
0:04:00	24	7	22
0:05:00	25	8	16
0:06:00	26	10	18
0:07:00	27	11	17
0:08:00	29	12	22
0:09:00	31	13	16
0:10:00	32	15	21
0:11:00	34	16	21
0:12:00	36	17	20
0:13:00	38	18	23
0:14:00	41	20	23
0:15:00	43	21	22
0:16:00	45	22	31
0:17:00	47	23	20
0:18:00	50	25	22
0:19:00	52	26	24
0:20:00	54	27	20
0:21:00	56	28	22
0:22:00	57	29	22
0:23:00	59	30	23
0:24:00	61	32	20
0:25:00	62	33	17
0:26:00	64	34	20
0:27:00	66	35	21
0:28:00	68	37	20
0:29:00	69	38	21
0:30:00	71	39	19
0:31:00	73	40	27
0:32:00	74	41	23
0:33:00	76	43	20
0:34:00	78	44	19
0:35:00	79	45	25
0:36:00	81	46	23
0:37:00	82	47	22
0:38:00	84	48	21
0:39:00	85	50	21
0:40:00	87	51	18
0:41:00	88	51	16
0:42:00	90	51	16
0:43:00	91	51	20
0:44:00	93	51	17
0:45:00	94	51	17
0:46:00	96	51	27
0:47:00	98	51	24
0:48:00	99	51	28
0:49:00	101	51	22
0:50:00	102	51	29
0:51:00	104	51	28
0:52:00	105	51	18
0:53:00	107	51	12
0:54:00	108	51	10
0:55:00	109	51	24
0:56:00	110	51	8
0:57:00	111	51	8
0:58:00	112	51	11
0:59:00	113	51	9
1:00:00	114	51	11
1:01:00	114	51	8
1:02:00	115	51	10
1:03:00	116	51	15
1:04:00	117	51	14
1:05:00	117	51	12
1:06:00	118	51	12
1:07:00	119	51	10
1:08:00	119	51	9
1:09:00	120	51	8
1:10:00	120	51	7
1:11:00	121	51	7
1:12:00	121	51	7
1:13:00	122	51	7
1:14:00	123	51	7
1:15:00	123	51	7
1:16:00	123	51	7
1:17:00	123	51	7
1:18:00	123	51	7
1:19:00	123	50	7
1:20:00	123	50	6
1:21:00	123	50	6
1:22:00	123	50	6
1:23:00	123	50	6
1:24:00	122	50	6
1:25:00	122	50	6
1:26:00	122	50	6
1:27:00	121	50	6
1:28:00	121	50	6
1:29:00	121	50	6
1:30:00	121	50	6
1:31:00	121	50	6
1:32:00	121	50	6
1:33:00	120	50	6
1:34:00	120	51	6
1:35:00	120	51	6
1:36:00	120	51	6
1:37:00	120	51	6
1:38:00	120	51	6
1:39:00	120	51	6
1:40:00	120	51	6
1:41:00	120	51	6
1:42:00	120	51	6
1:43:00	120	50	6
1:44:00	120	51	6
1:45:00	120	51	6
1:46:00	120	51	6
1:47:00	120	50	6
1:48:00	120	50	6
1:49:00	120	50	6
1:50:00	120	50	6
1:51:00	120	50	6
1:52:00	120	50	6
1:53:00	120	50	6
1:54:00	120	50	6
1:55:00	119	50	6
1:56:00	119	50	6
1:57:00	119	50	6
1:58:00	119	50	6
1:59:00	119	50	6
2:00:00	119	50	6
2:01:00	119	50	6
2:02:00	119	50	6
2:03:00	118	51	6
2:04:00	118	51	6
2:05:00	118	51	6
2:06:00	118	51	6
2:07:00	118	51	6
2:08:00	119	51	6
2:09:00	119	51	6
2:10:00	119	51	6
2:11:00	119	51	6
2:12:00	119	51	6
2:13:00	120	51	6
2:14:00	120	51	6
2:15:00	120	51	6
2:16:00	120	51	6
2:17:00	120	51	6
2:18:00	120	51	6
2:19:00	120	51	6
2:20:00	120	51	6
2:21:00	120	51	6
2:22:00	120	51	6
2:23:00	120	50	6
2:24:00	120	50	6
2:25:00	120	50	6
2:26:00	120	50	6
2:27:00	120	50	6
2:28:00	120	50	6
2:29:00	119	50	6
2:30:00	119	50	6
2:31:00	119	50	6
2:32:00	119	50	6
2:33:00	119	50	6
2:34:00	119	50	6
2:35:00	119	50	6
2:36:00	119	50	6
2:37:00	119	50	6
2:38:00	119	50	6
2:39:00	119	51	6
2:40:00	119	50	6
2:41:00	119	51	6
2:42:00	119	51	6
2:43:00	119	51	6
2:44:00	119	51	6
2:45:00	119	51	6
2:46:00	119	51	6
2:47:00	119	51	6
2:48:00	120	51	6
2:49:00	120	51	6
2:50:00	120	51	6
2:51:00	120	51	6
2:52:00	120	51	6
2:53:00	120	51	6
2:54:00	119	51	6
2:55:00	120	51	6
2:56:00	119	51	6
2:57:00	119	50	6
2:58:00	119	51	6
2:59:00	119	51	6
3:00:00	119	51	6
3:01:00	119	51	6
3:02:00	119	51	6
3:03:00	119	51	6
3:04:00	119	51	6
3:05:00	119	51	6
3:06:00	119	51	6
3:07:00	119	51	6
3:08:00	119	51	6
3:09:00	119	51	6
3:10:00	119	51	6
3:11:00	119	51	6
3:12:00	119	51	6
3:13:00	119	51	6
3:14:00	119	51	6
3:15:00	119	51	6
3:16:00	119	51	6
3:17:00	119	51	6
3:18:00	119	51	6
3:19:00	119	51	6
3:20:00	119	51	6
3:21:00	119	51	6
3:22:00	119	51	6
3:23:00	119	51	6
3:24:00	119	51	6
3:25:00	119	51	6
3:26:00	119	51	6
3:27:00	119	51	6
3:28:00	119	51	6
3:29:00	119	51	6
3:30:00	119	51	6
3:31:00	119	51	6
3:32:00	119	51	6
3:33:00	119	51	6
3:34:00	119	51	6
3:35:00	119	51	6
3:36:00	119	51	6
3:37:00	119	51	6
3:38:00	119	51	6
3:39:00	119	51	6
3:40:00	119	51	6
3:41:00	119	51	6
3:42:00	119	51	6
3:43:00	119	51	6
3:44:00	119	51	6
3:45:00	119	51	6
3:46:00	119	51	6
3:47:00	119	51	6
3:48:00	119	51	6
3:49:00	119	51	6
3:50:00	119	51	6
3:51:00	119	51	6
3:52:00	119	51	6
3:53:00	119	51	6
3:54:00	119	51	6
3:55:00	119	51	6
3:56:00	119	51	6
3:57:00	119	51	6
3:58:00	119	51	6
3:59:00	119	51	6
4:00:00	119	51	6
4:01:00	119	51	6
4:02:00	119	51	6
4:03:00	119	51	6
4:04:00	119	51	6
4:05:00	119	51	6
4:06:00	119	51	6
4:07:00	119	51	6
4:08:00	119	51	6
4:09:00	119	51	6
4:10:00	119	51	6
4:11:00	119	51	6
4:12:00	119	51	6
4:13:00	119	51	6
4:14:00	119	51	6
4:15:00	119	51	6
4:16:00	119	51	6
4:17:00	119	51	6
4:18:00	119	51	6
4:19:00	119	51	6
4:20:00	119	51	6
4:21:00	119	51	6
4:22:00	119	51	6
4:23:00	119	51	6
4:24:00	119	51	6
4:25:00	119	51	6
4:26:00	119	51	6
4:27:00	119	51	6
4:28:00	119	51	6
4:29:00	119	51	6
4:30:00	119	51	6
4:31:00	119	51	6
4:32:00	119	51	6
4:33:00	119	51	6
4:34:00	119	51	6
4:35:00	119	51	6
4:36:00	119	51	6
4:37:00	119	51	6
4:38:00	119	51	6
4:39:00	119	51	6
4:40:00	119	51	6
4:41:00	119	51	6
4:42:00	119	51	6
4:43:00	119	51	6
4:44:00	119	51	6
4:45:00	119	50	6
4:46:00	119	51	6
4:47:00	119	51	6
4:48:00	119	50	6
4:49:00	119	50	6
4:50:00	119	51	6
4:51:00	119	51	6
4:52:00	119	51	6
4:53:00	119	51	6
4:54:00	119	50	6
4:55:00	119	51	6
4:56:00	119	51	6
4:57:00	119	50	6
4:58:00	119	50	6
4:59:00	119	50	6
5:00:00	119	51	6
5:01:00	119	50	6
5:02:00	119	51	6
5:03:00	119	50	6
5:04:00	119	50	6
5:05:00	119	50	6
5:06:00	119	50	6
5:07:00	119	50	6
5:08:00	119	50	6
5:09:00	119	50	6
5:10:00	119	50	6
5:11:00	119	50	6
5:12:00	119	50	6
5:13:00	119	50	6
5:14:00	119	50	6
5:15:00	119	50	6
5:16:00	119	50	6
5:17:00	119	50	6
5:18:00	119	50	6
5:19:00	119	50	6
5:20:00	119	50	6
5:21:00	119	50	6
5:22:00	119	50	6
5:23:00	119	50	6
5:24:00	119	50	6
5:25:00	119	50	6
5:26:00	119	50	6
5:27:00	119	50	6
5:28:00	119	50	6
5:29:00	119	50	6
5:30:00	119	50	6
5:31:00	119	50	6
5:32:00	119	50	6
5:33:00	119	50	6
5:34:00	119	50	6
5:35:00	119	50	6
5:36:00	119	50	6
5:37:00	119	50	6
5:38:00	119	50	6
5:39:00	119	50	6
5:40:00	119	50	6
5:41:00	119	50	6
5:42:00	119	50	6
5:43:00	119	50	6
5:44:00	119	50	6
5:45:00	119	50	6
5:46:00	119	50	6
5:47:00	119	50	6
5:48:00	119	50	6
5:49:00	119	50	6
5:50:00	119	50	6
5:51:00	119	50	6
5:52:00	119	50	6

File: project-root/data/Data Acquisition/Data Acquisition/2002 year (647)/Con 2 Research G1960+28%SF+1.5%LignoSulf (150C).txt
--Test Summary--
Full Path and File Name	
Instrument Name	7222 #2
Instrument Type	Consistometer
Instrument Serial Number	128
Test Start Date	01.02.2002
Test Start Time	22:58:15
Test Stop Date	02.02.2002
Test Stop Time	0:23:13
Test Length	1:24:58
Final Sample Time Offset	1:24:00
Controller Schedule Name	
Sampling Period	60 seconds
Comments	MPa: 50 (40min); T: 105C(50min), 150C(30min); tap water, premix
Information	WellID	
Information	Customer	Petro-Aliance
Information	CementClass	G
Information	CementMfr	Dyckerhoff
Information	Additives	28%SF+1.5%LignoSulf
Information	Density	1960
Information	BHCT	150
Information	BHST	150
Information	FluidLoss	
Information	JobType	Research
Calculated Value	Thickening_Time	1:23:00
Calculated Value	Setting Time	N/A
Initial Temperature (°C)	21 °C
Final Temperature (°C)	160 °C
Initial Pressure (MPa)	1 MPa
Final Pressure (MPa)	50 MPa
Initial Consistency (Bc)	15 Bc
Final Consistency (Bc)	96 Bc
--Data--
Time (HH:MM:SS)	Temperature (°C)	Pressure (MPa)	Consistency (Bc)
0:00:00	21	1	15
0:01:00	20	3	30
0:02:00	21	4	20
0:03:00	21	5	17
0:04:00	21	7	21
0:05:00	22	8	24
0:06:00	23	9	19
0:07:00	25	11	21
0:08:00	26	12	25
0:09:00	28	14	19
0:10:00	30	15	24
0:11:00	32	16	23
0:12:00	34	17	25
0:13:00	37	18	25
0:14:00	39	19	30
0:15:00	41	21	19
0:16:00	43	22	24
0:17:00	45	23	19
0:18:00	47	24	25
0:19:00	49	25	18
0:20:00	51	27	17
0:21:00	53	28	18
0:22:00	55	29	19
0:23:00	57	30	19
0:24:00	59	32	18
0:25:00	60	33	19
0:26:00	62	34	19
0:27:00	64	35	20
0:28:00	65	36	19
0:29:00	67	37	25
0:30:00	69	39	19
0:31:00	71	40	22
0:32:00	73	41	24
0:33:00	74	42	20
0:34:00	76	44	18
0:35:00	78	45	18
0:36:00	79	46	21
0:37:00	81	47	16
0:38:00	83	48	17
0:39:00	84	50	17
0:40:00	86	51	16
0:41:00	88	51	16
0:42:00	89	51	18
0:43:00	91	51	22
0:44:00	92	51	25
0:45:00	94	51	19
0:46:00	96	51	21
0:47:00	98	51	20
0:48:00	99	51	19
0:49:00	101	51	18
0:50:00	102	51	22
0:51:00	104	51	21
0:52:00	106	51	29
0:53:00	107	51	26
0:54:00	109	51	24
0:55:00	110	51	23
0:56:00	112	51	18
0:57:00	113	51	17
0:58:00	115	51	15
0:59:00	116	51	14
1:00:00	118	51	12
1:01:00	119	51	12
1:02:00	121	51	10
1:03:00	122	51	10
1:04:00	123	51	10
1:05:00	124	51	10
1:06:00	125	51	9
1:07:00	126	51	9
1:08:00	127	51	9
1:09:00	129	51	9
1:10:00	130	51	9
1:11:00	131	51	9
1:12:00	132	51	9
1:13:00	134	51	9
1:14:00	135	51	9
1:15:00	137	51	11
1:16:00	139	51	11
1:17:00	140	51	13
1:18:00	142	51	13
1:19:00	143	51	24
1:20:00	146	51	28
1:21:00	149	51	36
1:22:00	153	51	70
1:23:00	157	51	88
1:24:00	160	50	96

File: project-root/data/Data Acquisition/Data Acquisition/2002 year (647)/Con 2 Research PCT-II-50 1500+0.5%Gel+0.75%SMS(Fr)+0.05%R-7 (47C).txt
--Test Summary--
Full Path and File Name	
Instrument Name	7222 #2
Instrument Type	Consistometer
Instrument Serial Number	128
Test Start Date	02.09.2002
Test Start Time	10:14:57
Test Stop Date	02.09.2002
Test Stop Time	12:57:25
Test Length	2:42:28
Final Sample Time Offset	2:42:00
Controller Schedule Name	
Sampling Period	60 seconds
Comments	MPa:25(40min)  T:47(40min),  all dry blend
Information	WellID	
Information	Customer	Petro-Aliance
Information	CementClass	PCT-II-50
Information	CementMfr	Sukhoy Log
Information	Additives	0.5%Gel+0.75%SMS+0.05%R-7
Information	Density	1500
Information	BHCT	47
Information	BHST	57
Information	FluidLoss	
Information	JobType	245 mm csg lead slurry
Calculated Value	Thickening_Time	2:41:00
Calculated Value	Setting Time	N/A
Initial Temperature (°C)	25 °C
Final Temperature (°C)	47 °C
Initial Pressure (MPa)	1 MPa
Final Pressure (MPa)	25 MPa
Initial Consistency (Bc)	24 Bc
Final Consistency (Bc)	89 Bc
--Data--
Time (HH:MM:SS)	Temperature (°C)	Pressure (MPa)	Consistency (Bc)
0:00:00	25	1	24
0:01:00	25	3	15
0:02:00	25	3	12
0:03:00	25	4	9
0:04:00	25	4	13
0:05:00	25	5	11
0:06:00	25	5	12
0:07:00	26	6	13
0:08:00	26	7	12
0:09:00	27	7	11
0:10:00	27	8	14
0:11:00	28	9	13
0:12:00	29	9	13
0:13:00	30	10	14
0:14:00	30	10	14
0:15:00	31	10	15
0:16:00	32	11	15
0:17:00	33	12	11
0:18:00	34	12	12
0:19:00	35	13	12
0:20:00	35	14	14
0:21:00	36	14	13
0:22:00	37	15	14
0:23:00	38	15	11
0:24:00	38	16	10
0:25:00	39	17	11
0:26:00	39	17	10
0:27:00	40	18	14
0:28:00	41	18	12
0:29:00	41	19	12
0:30:00	42	19	10
0:31:00	42	20	11
0:32:00	43	20	11
0:33:00	43	21	15
0:34:00	44	22	11
0:35:00	44	22	10
0:36:00	45	23	11
0:37:00	45	23	10
0:38:00	46	24	11
0:39:00	46	24	12
0:40:00	47	25	11
0:41:00	47	26	10
0:42:00	48	26	10
0:43:00	48	26	10
0:44:00	49	26	9
0:45:00	49	26	10
0:46:00	49	26	10
0:47:00	50	26	10
0:48:00	50	25	9
0:49:00	50	25	11
0:50:00	50	25	11
0:51:00	50	25	14
0:52:00	49	25	16
0:53:00	49	25	17
0:54:00	49	25	13
0:55:00	49	25	13
0:56:00	49	25	14
0:57:00	48	25	14
0:58:00	48	25	14
0:59:00	48	25	15
1:00:00	48	25	14
1:01:00	47	25	14
1:02:00	47	25	14
1:03:00	47	25	14
1:04:00	47	25	12
1:05:00	47	25	12
1:06:00	47	25	12
1:07:00	47	25	12
1:08:00	47	26	12
1:09:00	47	25	12
1:10:00	47	26	12
1:11:00	47	26	12
1:12:00	47	26	12
1:13:00	47	26	12
1:14:00	47	26	12
1:15:00	47	26	12
1:16:00	47	26	12
1:17:00	47	26	12
1:18:00	47	26	13
1:19:00	47	26	14
1:20:00	47	26	14
1:21:00	47	26	15
1:22:00	47	26	14
1:23:00	47	26	14
1:24:00	48	26	15
1:25:00	48	26	15
1:26:00	48	26	15
1:27:00	48	25	15
1:28:00	48	26	12
1:29:00	48	25	12
1:30:00	48	25	13
1:31:00	47	25	13
1:32:00	47	25	12
1:33:00	47	25	12
1:34:00	47	25	12
1:35:00	47	25	12
1:36:00	47	25	12
1:37:00	47	25	13
1:38:00	47	25	14
1:39:00	47	25	15
1:40:00	47	25	15
1:41:00	47	25	14
1:42:00	47	25	14
1:43:00	47	25	14
1:44:00	47	25	14
1:45:00	47	25	14
1:46:00	47	25	15
1:47:00	47	25	15
1:48:00	47	25	15
1:49:00	47	25	15
1:50:00	47	25	15
1:51:00	47	25	15
1:52:00	47	25	16
1:53:00	47	25	16
1:54:00	47	25	16
1:55:00	47	25	16
1:56:00	47	25	17
1:57:00	47	25	17
1:58:00	47	25	17
1:59:00	47	25	18
2:00:00	47	25	19
2:01:00	47	25	20
2:02:00	47	25	21
2:03:00	47	25	21
2:04:00	47	25	22
2:05:00	47	25	24
2:06:00	47	25	24
2:07:00	47	25	24
2:08:00	47	25	25
2:09:00	47	25	26
2:10:00	47	25	27
2:11:00	47	25	28
2:12:00	47	25	29
2:13:00	47	25	29
2:14:00	47	25	30
2:15:00	47	25	31
2:16:00	47	25	32
2:17:00	47	25	33
2:18:00	47	25	34
2:19:00	47	25	35
2:20:00	47	25	36
2:21:00	47	25	37
2:22:00	47	25	38
2:23:00	47	25	40
2:24:00	47	25	41
2:25:00	47	25	42
2:26:00	47	25	44
2:27:00	47	25	45
2:28:00	47	25	47
2:29:00	47	25	49
2:30:00	47	25	50
2:31:00	47	25	52
2:32:00	47	25	54
2:33:00	47	25	56
2:34:00	47	25	58
2:35:00	48	25	60
2:36:00	47	25	62
2:37:00	48	25	63
2:38:00	47	25	64
2:39:00	47	25	68
2:40:00	47	25	95
2:41:00	47	25	74
2:42:00	47	25	89

File: project-root/data/Data Acquisition/Data Acquisition/2002 year (647)/Con 2 Research PCT-II-50 1500+0.5%Gel+0.75%SMS(Fr)+0.15%R-7 (47C).txt
--Test Summary--
Full Path and File Name	
Instrument Name	7222 #2
Instrument Type	Consistometer
Instrument Serial Number	128
Test Start Date	02.09.2002
Test Start Time	15:50:20
Test Stop Date	03.09.2002
Test Stop Time	9:14:35
Test Length	17:24:15
Final Sample Time Offset	17:24:00
Controller Schedule Name	
Sampling Period	60 seconds
Comments	MPa: 25(40min); T: 47C(40min),  all dry blend, tap water
Information	WellID	
Information	Customer	Petro-Aliance
Information	CementClass	PCT-II-50
Information	CementMfr	Sukhoy Log
Information	Additives	0.5%Gel+0.75%SMS+0.15%R-7
Information	Density	1500
Information	BHCT	47
Information	BHST	57
Information	FluidLoss	
Information	JobType	245 mm csg lead slurry
Calculated Value	Thickening_Time	3:43:00
Calculated Value	Setting Time	N/A
Initial Temperature (°C)	26 °C
Final Temperature (°C)	22 °C
Initial Pressure (MPa)	1 MPa
Final Pressure (MPa)	0 MPa
Initial Consistency (Bc)	6 Bc
Final Consistency (Bc)	0 Bc
--Data--
Time (HH:MM:SS)	Temperature (°C)	Pressure (MPa)	Consistency (Bc)
0:00:00	26	1	6
0:01:00	27	3	2
0:02:00	27	3	6
0:03:00	28	4	5
0:04:00	28	4	4
0:05:00	28	5	13
0:06:00	28	5	7
0:07:00	29	6	6
0:08:00	29	6	7
0:09:00	29	7	7
0:10:00	30	8	5
0:11:00	30	8	4
0:12:00	31	9	4
0:13:00	31	9	4
0:14:00	32	10	4
0:15:00	32	11	3
0:16:00	33	11	3
0:17:00	33	12	3
0:18:00	34	12	4
0:19:00	35	13	3
0:20:00	35	14	5
0:21:00	36	14	6
0:22:00	36	15	6
0:23:00	37	15	6
0:24:00	38	16	5
0:25:00	38	17	7
0:26:00	39	17	6
0:27:00	40	18	6
0:28:00	40	18	7
0:29:00	41	19	6
0:30:00	41	19	6
0:31:00	42	20	6
0:32:00	43	20	6
0:33:00	43	21	6
0:34:00	44	22	7
0:35:00	44	22	7
0:36:00	45	23	9
0:37:00	45	23	9
0:38:00	46	24	8
0:39:00	46	24	8
0:40:00	47	25	7
0:41:00	47	25	7
0:42:00	48	25	8
0:43:00	48	26	8
0:44:00	49	26	8
0:45:00	49	25	8
0:46:00	49	25	8
0:47:00	50	25	8
0:48:00	50	25	9
0:49:00	50	25	9
0:50:00	50	25	9
0:51:00	50	25	9
0:52:00	50	25	9
0:53:00	49	25	8
0:54:00	49	25	8
0:55:00	49	25	8
0:56:00	49	25	8
0:57:00	48	25	7
0:58:00	48	25	7
0:59:00	48	25	7
1:00:00	48	25	7
1:01:00	47	25	7
1:02:00	47	25	7
1:03:00	47	25	7
1:04:00	47	25	7
1:05:00	47	25	7
1:06:00	47	25	7
1:07:00	47	25	7
1:08:00	47	26	7
1:09:00	47	26	7
1:10:00	47	26	7
1:11:00	47	26	7
1:12:00	47	26	7
1:13:00	47	26	7
1:14:00	47	26	7
1:15:00	47	26	7
1:16:00	47	26	7
1:17:00	47	26	7
1:18:00	47	26	7
1:19:00	47	26	7
1:20:00	47	26	7
1:21:00	47	26	7
1:22:00	47	26	7
1:23:00	48	26	7
1:24:00	48	26	7
1:25:00	48	26	6
1:26:00	48	26	6
1:27:00	48	26	6
1:28:00	48	26	7
1:29:00	48	26	7
1:30:00	48	26	7
1:31:00	48	25	7
1:32:00	48	26	7
1:33:00	47	26	7
1:34:00	47	25	7
1:35:00	47	25	7
1:36:00	47	25	7
1:37:00	47	26	7
1:38:00	47	26	8
1:39:00	47	25	7
1:40:00	47	26	7
1:41:00	47	26	7
1:42:00	47	25	7
1:43:00	47	25	8
1:44:00	47	25	8
1:45:00	47	25	8
1:46:00	47	26	8
1:47:00	47	25	7
1:48:00	47	26	7
1:49:00	47	25	7
1:50:00	47	26	7
1:51:00	47	26	7
1:52:00	47	26	7
1:53:00	47	25	7
1:54:00	47	26	7
1:55:00	47	26	7
1:56:00	47	26	7
1:57:00	47	26	8
1:58:00	47	26	8
1:59:00	47	26	8
2:00:00	47	25	8
2:01:00	47	26	8
2:02:00	47	26	8
2:03:00	47	26	8
2:04:00	47	25	8
2:05:00	47	26	8
2:06:00	47	25	8
2:07:00	47	25	7
2:08:00	47	25	7
2:09:00	47	25	7
2:10:00	47	25	7
2:11:00	47	25	8
2:12:00	47	25	8
2:13:00	47	25	8
2:14:00	47	25	8
2:15:00	47	25	8
2:16:00	47	25	8
2:17:00	47	25	8
2:18:00	47	25	8
2:19:00	47	25	8
2:20:00	47	25	8
2:21:00	47	25	9
2:22:00	47	25	9
2:23:00	47	25	9
2:24:00	47	25	9
2:25:00	47	25	9
2:26:00	47	25	9
2:27:00	47	25	9
2:28:00	47	25	10
2:29:00	47	25	10
2:30:00	47	25	10
2:31:00	47	25	10
2:32:00	47	25	10
2:33:00	47	25	10
2:34:00	47	25	10
2:35:00	47	25	10
2:36:00	47	25	10
2:37:00	47	25	10
2:38:00	47	25	11
2:39:00	47	25	10
2:40:00	47	25	10
2:41:00	47	25	11
2:42:00	47	25	11
2:43:00	47	25	11
2:44:00	47	25	12
2:45:00	47	25	14
2:46:00	47	25	13
2:47:00	47	25	14
2:48:00	47	25	14
2:49:00	47	25	13
2:50:00	47	25	15
2:51:00	47	25	14
2:52:00	47	25	17
2:53:00	47	25	15
2:54:00	47	25	17
2:55:00	47	25	16
2:56:00	47	25	19
2:57:00	47	25	16
2:58:00	47	25	17
2:59:00	47	25	19
3:00:00	47	25	19
3:01:00	47	25	16
3:02:00	47	25	17
3:03:00	47	25	19
3:04:00	47	25	20
3:05:00	47	25	20
3:06:00	47	25	21
3:07:00	47	25	21
3:08:00	47	25	22
3:09:00	47	25	23
3:10:00	47	25	25
3:11:00	47	25	26
3:12:00	47	25	26
3:13:00	47	25	28
3:14:00	47	25	30
3:15:00	47	25	30
3:16:00	47	25	31
3:17:00	47	25	32
3:18:00	47	25	32
3:19:00	47	25	34
3:20:00	47	25	34
3:21:00	47	25	35
3:22:00	47	25	36
3:23:00	47	25	37
3:24:00	47	25	38
3:25:00	47	25	40
3:26:00	47	25	42
3:27:00	47	25	43
3:28:00	47	25	44
3:29:00	47	25	47
3:30:00	47	25	48
3:31:00	47	25	50
3:32:00	47	25	53
3:33:00	47	25	54
3:34:00	47	25	56
3:35:00	47	25	58
3:36:00	47	25	59
3:37:00	47	25	62
3:38:00	47	25	64
3:39:00	47	25	66
3:40:00	47	25	68
3:41:00	47	25	69
3:42:00	47	25	72
3:43:00	47	25	75
3:44:00	47	25	77
3:45:00	47	25	78
3:46:00	47	25	81
3:47:00	47	25	79
3:48:00	47	25	84
3:49:00	47	25	87
3:50:00	47	25	86
3:51:00	47	25	97
3:52:00	47	25	63
3:53:00	47	25	63
3:54:00	47	25	64
3:55:00	47	25	64
3:56:00	48	25	63
3:57:00	48	25	64
3:58:00	48	25	65
3:59:00	48	25	65
4:00:00	48	25	65
4:01:00	48	25	65
4:02:00	48	25	65
4:03:00	48	25	65
4:04:00	48	25	65
4:05:00	48	25	65
4:06:00	48	25	65
4:07:00	49	25	65
4:08:00	49	25	64
4:09:00	49	25	65
4:10:00	49	25	64
4:11:00	49	25	64
4:12:00	49	25	65
4:13:00	49	25	65
4:14:00	49	25	64
4:15:00	49	25	65
4:16:00	49	25	65
4:17:00	49	25	65
4:18:00	49	25	65
4:19:00	49	25	65
4:20:00	49	25	65
4:21:00	49	25	65
4:22:00	49	25	65
4:23:00	49	25	65
4:24:00	49	25	65
4:25:00	49	25	65
4:26:00	49	25	65
4:27:00	49	25	65
4:28:00	49	25	65
4:29:00	49	25	65
4:30:00	49	25	65
4:31:00	49	25	65
4:32:00	49	25	65
4:33:00	49	25	65
4:34:00	49	25	65
4:35:00	49	25	65
4:36:00	49	25	65
4:37:00	49	25	65
4:38:00	49	25	65
4:39:00	49	25	65
4:40:00	49	25	65
4:41:00	49	25	65
4:42:00	49	25	65
4:43:00	49	25	65
4:44:00	49	25	65
4:45:00	49	25	66
4:46:00	49	25	66
4:47:00	49	25	66
4:48:00	49	25	66
4:49:00	49	25	66
4:50:00	49	25	66
4:51:00	49	25	66
4:52:00	49	25	66
4:53:00	49	25	66
4:54:00	49	25	66
4:55:00	48	25	66
4:56:00	48	25	66
4:57:00	48	25	66
4:58:00	48	25	66
4:59:00	48	25	66
5:00:00	48	25	66
5:01:00	48	25	65
5:02:00	48	25	65
5:03:00	48	25	65
5:04:00	48	25	65
5:05:00	48	25	65
5:06:00	48	25	65
5:07:00	48	25	65
5:08:00	48	25	65
5:09:00	48	25	65
5:10:00	48	25	65
5:11:00	47	25	65
5:12:00	47	25	65
5:13:00	47	25	65
5:14:00	47	25	65
5:15:00	47	25	65
5:16:00	47	25	65
5:17:00	47	25	65
5:18:00	47	25	65
5:19:00	47	25	65
5:20:00	47	25	65
5:21:00	47	25	65
5:22:00	47	25	65
5:23:00	47	25	65
5:24:00	47	25	65
5:25:00	46	25	65
5:26:00	46	25	65
5:27:00	46	25	65
5:28:00	46	25	65
5:29:00	46	25	65
5:30:00	46	25	65
5:31:00	46	25	65
5:32:00	46	25	65
5:33:00	46	25	65
5:34:00	46	25	65
5:35:00	46	25	65
5:36:00	45	25	65
5:37:00	45	25	65
5:38:00	45	25	65
5:39:00	45	25	65
5:40:00	45	25	65
5:41:00	45	25	67
5:42:00	45	25	68
5:43:00	45	25	67
5:44:00	45	25	68
5:45:00	45	25	68
5:46:00	45	25	68
5:47:00	45	25	67
5:48:00	45	25	67
5:49:00	44	25	67
5:50:00	44	25	67
5:51:00	44	25	67
5:52:00	44	25	67
5:53:00	44	25	67
5:54:00	44	25	67
5:55:00	44	25	67
5:56:00	44	25	70
5:57:00	44	25	74
5:58:00	44	25	73
5:59:00	44	25	70
6:00:00	44	25	70
6:01:00	43	25	70
6:02:00	43	25	70
6:03:00	43	25	77
6:04:00	43	25	78
6:05:00	43	25	79
6:06:00	43	25	79
6:07:00	43	25	79
6:08:00	43	25	74
6:09:00	43	25	76
6:10:00	43	25	75
6:11:00	43	25	75
6:12:00	43	25	69
6:13:00	43	25	68
6:14:00	43	25	68
6:15:00	42	25	68
6:16:00	42	25	80
6:17:00	42	25	79
6:18:00	42	25	78
6:19:00	42	25	78
6:20:00	42	25	74
6:21:00	42	25	73
6:22:00	42	25	73
6:23:00	42	25	73
6:24:00	42	25	77
6:25:00	42	25	78
6:26:00	42	25	78
6:27:00	42	25	77
6:28:00	41	25	76
6:29:00	41	25	77
6:30:00	41	25	80
6:31:00	41	25	79
6:32:00	41	25	79
6:33:00	41	25	79
6:34:00	41	25	77
6:35:00	41	25	76
6:36:00	41	25	76
6:37:00	41	25	77
6:38:00	41	25	77
6:39:00	41	25	78
6:40:00	41	25	78
6:41:00	41	25	80
6:42:00	41	25	77
6:43:00	41	25	78
6:44:00	40	25	76
6:45:00	40	25	77
6:46:00	40	25	75
6:47:00	40	25	74
6:48:00	40	25	75
6:49:00	40	25	75
6:50:00	40	25	75
6:51:00	40	25	81
6:52:00	40	25	80
6:53:00	40	25	80
6:54:00	40	25	81
6:55:00	40	25	79
6:56:00	40	25	81
6:57:00	40	25	81
6:58:00	40	25	80
6:59:00	39	25	80
7:00:00	39	25	80
7:01:00	39	25	80
7:02:00	39	25	81
7:03:00	39	25	80
7:04:00	39	25	82
7:05:00	39	25	82
7:06:00	39	25	88
7:07:00	39	25	85
7:08:00	39	25	89
7:09:00	39	25	92
7:10:00	39	25	91
7:11:00	39	25	92
7:12:00	39	25	86
7:13:00	39	25	88
7:14:00	39	25	86
7:15:00	39	25	87
7:16:00	39	25	86
7:17:00	39	25	86
7:18:00	38	25	85
7:19:00	38	25	84
7:20:00	38	25	88
7:21:00	38	25	78
7:22:00	38	25	83
7:23:00	38	25	85
7:24:00	38	25	84
7:25:00	38	25	76
7:26:00	38	25	77
7:27:00	38	25	78
7:28:00	38	25	79
7:29:00	38	25	79
7:30:00	38	25	79
7:31:00	38	25	80
7:32:00	38	25	79
7:33:00	38	25	77
7:34:00	38	25	76
7:35:00	38	25	76
7:36:00	38	25	76
7:37:00	38	25	74
7:38:00	37	25	74
7:39:00	37	25	74
7:40:00	37	25	74
7:41:00	37	25	74
7:42:00	37	25	74
7:43:00	37	25	74
7:44:00	37	25	74
7:45:00	37	25	74
7:46:00	37	25	73
7:47:00	37	25	73
7:48:00	37	25	73
7:49:00	37	25	73
7:50:00	37	25	74
7:51:00	37	25	75
7:52:00	37	25	75
7:53:00	37	25	75
7:54:00	37	25	78
7:55:00	37	25	82
7:56:00	37	25	77
7:57:00	37	25	78
7:58:00	37	25	77
7:59:00	37	25	76
8:00:00	37	25	77
8:01:00	36	25	76
8:02:00	36	25	75
8:03:00	36	25	75
8:04:00	36	25	75
8:05:00	36	25	75
8:06:00	36	25	75
8:07:00	36	25	75
8:08:00	36	25	75
8:09:00	36	25	75
8:10:00	36	25	75
8:11:00	36	25	75
8:12:00	36	25	75
8:13:00	36	25	75
8:14:00	36	25	75
8:15:00	36	25	75
8:16:00	36	25	75
8:17:00	36	25	75
8:18:00	36	25	79
8:19:00	36	25	82
8:20:00	36	25	82
8:21:00	36	25	82
8:22:00	36	25	82
8:23:00	35	25	83
8:24:00	36	25	82
8:25:00	35	25	82
8:26:00	35	25	78
8:27:00	35	25	79
8:28:00	35	25	80
8:29:00	35	25	80
8:30:00	35	25	79
8:31:00	35	25	79
8:32:00	35	25	77
8:33:00	35	25	77
8:34:00	35	25	77
8:35:00	35	25	77
8:36:00	35	25	76
8:37:00	35	25	76
8:38:00	35	25	76
8:39:00	35	25	76
8:40:00	35	25	75
8:41:00	35	25	76
8:42:00	35	25	75
8:43:00	35	25	74
8:44:00	35	25	81
8:45:00	35	25	78
8:46:00	35	25	78
8:47:00	35	25	78
8:48:00	35	25	77
8:49:00	35	25	78
8:50:00	35	25	77
8:51:00	35	25	75
8:52:00	34	25	74
8:53:00	34	25	74
8:54:00	34	25	74
8:55:00	34	25	74
8:56:00	34	25	74
8:57:00	34	25	74
8:58:00	34	25	74
8:59:00	34	25	74
9:00:00	34	25	77
9:01:00	34	25	76
9:02:00	34	25	76
9:03:00	34	25	76
9:04:00	34	25	76
9:05:00	34	25	76
9:06:00	34	25	74
9:07:00	34	25	74
9:08:00	34	25	74
9:09:00	34	25	75
9:10:00	34	25	75
9:11:00	34	25	75
9:12:00	34	25	75
9:13:00	34	25	75
9:14:00	34	25	75
9:15:00	34	25	75
9:16:00	34	25	75
9:17:00	34	25	74
9:18:00	34	25	74
9:19:00	34	25	76
9:20:00	34	25	77
9:21:00	34	25	77
9:22:00	34	25	77
9:23:00	33	25	76
9:24:00	33	25	76
9:25:00	33	25	76
9:26:00	33	25	74
9:27:00	33	25	72
9:28:00	33	25	72
9:29:00	33	25	72
9:30:00	33	25	81
9:31:00	33	25	79
9:32:00	33	25	80
9:33:00	33	25	81
9:34:00	33	25	81
9:35:00	33	25	82
9:36:00	33	25	82
9:37:00	33	25	82
9:38:00	33	25	82
9:39:00	33	25	79
9:40:00	33	25	79
9:41:00	33	25	79
9:42:00	33	25	79
9:43:00	33	25	79
9:44:00	33	25	80
9:45:00	33	25	80
9:46:00	33	25	79
9:47:00	33	25	79
9:48:00	33	25	75
9:49:00	33	25	75
9:50:00	33	25	75
9:51:00	33	25	75
9:52:00	33	25	75
9:53:00	33	25	75
9:54:00	33	25	75
9:55:00	33	25	75
9:56:00	33	25	75
9:57:00	33	25	76
9:58:00	33	25	76
9:59:00	32	25	76
10:00:00	32	25	76
10:01:00	32	25	76
10:02:00	32	25	76
10:03:00	32	25	75
10:04:00	32	25	75
10:05:00	32	25	75
10:06:00	32	25	75
10:07:00	32	25	75
10:08:00	32	25	76
10:09:00	32	25	76
10:10:00	32	25	75
10:11:00	32	25	76
10:12:00	32	25	76
10:13:00	32	25	76
10:14:00	32	25	76
10:15:00	32	25	76
10:16:00	32	25	76
10:17:00	32	25	76
10:18:00	32	25	76
10:19:00	32	25	76
10:20:00	32	25	76
10:21:00	32	25	77
10:22:00	32	25	77
10:23:00	32	25	77
10:24:00	32	25	77
10:25:00	32	25	77
10:26:00	32	25	77
10:27:00	32	25	77
10:28:00	32	25	77
10:29:00	32	25	82
10:30:00	32	25	81
10:31:00	32	25	81
10:32:00	32	25	81
10:33:00	32	25	82
10:34:00	32	25	82
10:35:00	32	25	82
10:36:00	32	25	83
10:37:00	32	25	83
10:38:00	32	25	84
10:39:00	31	25	83
10:40:00	31	25	83
10:41:00	31	25	83
10:42:00	31	25	91
10:43:00	31	25	90
10:44:00	31	25	89
10:45:00	31	25	89
10:46:00	31	25	89
10:47:00	31	25	91
10:48:00	31	25	90
10:49:00	31	25	90
10:50:00	31	25	89
10:51:00	31	25	83
10:52:00	31	25	83
10:53:00	31	25	84
10:54:00	31	25	84
10:55:00	31	25	83
10:56:00	31	25	83
10:57:00	31	25	82
10:58:00	31	25	82
10:59:00	31	25	82
11:00:00	31	25	81
11:01:00	31	25	81
11:02:00	31	25	81
11:03:00	31	25	81
11:04:00	31	25	82
11:05:00	31	25	82
11:06:00	31	25	82
11:07:00	31	25	81
11:08:00	31	25	81
11:09:00	31	25	81
11:10:00	31	25	81
11:11:00	31	25	80
11:12:00	31	25	77
11:13:00	31	25	75
11:14:00	31	25	75
11:15:00	31	25	75
11:16:00	31	25	75
11:17:00	31	25	75
11:18:00	31	25	75
11:19:00	31	25	75
11:20:00	31	25	75
11:21:00	31	25	75
11:22:00	31	25	75
11:23:00	31	25	75
11:24:00	30	25	75
11:25:00	30	25	82
11:26:00	30	25	84
11:27:00	30	25	84
11:28:00	30	25	85
11:29:00	30	25	85
11:30:00	30	25	86
11:31:00	30	25	86
11:32:00	30	25	86
11:33:00	30	25	86
11:34:00	30	25	86
11:35:00	30	25	86
11:36:00	30	25	86
11:37:00	30	25	86
11:38:00	30	25	86
11:39:00	30	25	88
11:40:00	30	25	89
11:41:00	30	25	89
11:42:00	30	25	90
11:43:00	30	25	90
11:44:00	30	25	90
11:45:00	30	25	90
11:46:00	30	25	90
11:47:00	30	25	90
11:48:00	30	25	90
11:49:00	30	25	90
11:50:00	30	25	89
11:51:00	30	25	89
11:52:00	30	25	88
11:53:00	30	25	87
11:54:00	30	25	87
11:55:00	30	25	87
11:56:00	30	25	87
11:57:00	30	25	87
11:58:00	30	25	87
11:59:00	30	25	87
12:00:00	30	25	87
12:01:00	30	25	87
12:02:00	30	25	87
12:03:00	30	25	87
12:04:00	30	25	87
12:05:00	30	25	87
12:06:00	30	25	87
12:07:00	30	25	87
12:08:00	30	25	87
12:09:00	30	25	87
12:10:00	30	25	87
12:11:00	30	25	87
12:12:00	30	25	84
12:13:00	30	25	84
12:14:00	30	25	84
12:15:00	30	25	84
12:16:00	30	25	83
12:17:00	29	25	83
12:18:00	30	25	83
12:19:00	30	25	83
12:20:00	29	25	88
12:21:00	29	25	86
12:22:00	29	25	86
12:23:00	29	25	86
12:24:00	29	25	86
12:25:00	29	25	86
12:26:00	29	25	86
12:27:00	29	25	86
12:28:00	29	25	85
12:29:00	29	25	85
12:30:00	29	25	85
12:31:00	29	25	85
12:32:00	29	25	85
12:33:00	29	25	85
12:34:00	29	25	85
12:35:00	29	25	91
12:36:00	29	25	87
12:37:00	29	25	85
12:38:00	29	25	85
12:39:00	29	25	84
12:40:00	29	25	84
12:41:00	29	25	83
12:42:00	29	25	83
12:43:00	29	25	83
12:44:00	29	25	83
12:45:00	29	25	83
12:46:00	29	25	83
12:47:00	29	25	83
12:48:00	29	25	82
12:49:00	29	25	82
12:50:00	29	25	82
12:51:00	29	25	82
12:52:00	29	25	83
12:53:00	29	25	82
12:54:00	29	25	80
12:55:00	29	25	80
12:56:00	29	25	80
12:57:00	29	25	79
12:58:00	29	25	79
12:59:00	29	25	79
13:00:00	29	25	79
13:01:00	29	25	79
13:02:00	29	25	79
13:03:00	29	25	79
13:04:00	29	25	79
13:05:00	29	25	79
13:06:00	29	25	81
13:07:00	29	25	82
13:08:00	29	25	82
13:09:00	29	25	82
13:10:00	29	25	82
13:11:00	29	25	81
13:12:00	29	25	81
13:13:00	29	25	81
13:14:00	29	25	81
13:15:00	29	25	82
13:16:00	29	25	82
13:17:00	29	25	82
13:18:00	29	25	82
13:19:00	29	25	82
13:20:00	29	25	82
13:21:00	29	25	82
13:22:00	28	25	81
13:23:00	29	25	82
13:24:00	29	25	81
13:25:00	28	25	81
13:26:00	28	25	80
13:27:00	28	25	80
13:28:00	28	25	80
13:29:00	28	25	88
13:30:00	28	25	82
13:31:00	28	25	82
13:32:00	28	25	82
13:33:00	28	25	81
13:34:00	28	25	81
13:35:00	28	25	81
13:36:00	28	25	80
13:37:00	28	25	81
13:38:00	28	25	81
13:39:00	28	25	81
13:40:00	28	25	81
13:41:00	28	25	81
13:42:00	28	25	81
13:43:00	28	25	81
13:44:00	28	25	81
13:45:00	28	25	81
13:46:00	28	25	81
13:47:00	28	25	80
13:48:00	28	25	79
13:49:00	28	25	79
13:50:00	28	25	79
13:51:00	28	25	79
13:52:00	28	25	79
13:53:00	28	25	80
13:54:00	28	25	80
13:55:00	28	25	80
13:56:00	28	25	80
13:57:00	28	25	80
13:58:00	28	25	80
13:59:00	28	25	80
14:00:00	28	25	80
14:01:00	28	25	80
14:02:00	28	25	80
14:03:00	28	25	80
14:04:00	28	25	82
14:05:00	28	25	83
14:06:00	28	25	81
14:07:00	28	25	82
14:08:00	28	25	82
14:09:00	28	25	82
14:10:00	28	25	80
14:11:00	28	25	80
14:12:00	28	25	79
14:13:00	28	25	79
14:14:00	28	25	79
14:15:00	28	25	79
14:16:00	28	25	79
14:17:00	28	25	78
14:18:00	28	25	78
14:19:00	28	25	78
14:20:00	28	25	78
14:21:00	28	25	78
14:22:00	28	25	78
14:23:00	28	25	72
14:24:00	28	25	73
14:25:00	28	25	73
14:26:00	28	25	74
14:27:00	28	25	74
14:28:00	28	25	74
14:29:00	28	25	74
14:30:00	28	25	73
14:31:00	28	25	73
14:32:00	28	25	73
14:33:00	28	25	73
14:34:00	28	25	72
14:35:00	28	25	74
14:36:00	28	25	74
14:37:00	28	25	74
14:38:00	28	25	74
14:39:00	28	25	74
14:40:00	28	25	74
14:41:00	28	25	74
14:42:00	28	25	74
14:43:00	27	25	74
14:44:00	28	25	74
14:45:00	28	25	74
14:46:00	27	25	74
14:47:00	27	25	74
14:48:00	27	25	74
14:49:00	27	25	74
14:50:00	27	25	74
14:51:00	27	25	74
14:52:00	27	25	74
14:53:00	27	25	74
14:54:00	27	25	74
14:55:00	27	25	79
14:56:00	27	25	78
14:57:00	27	25	79
14:58:00	27	25	79
14:59:00	27	25	78
15:00:00	27	25	78
15:01:00	27	25	78
15:02:00	27	25	77
15:03:00	27	25	77
15:04:00	27	25	77
15:05:00	27	25	77
15:06:00	27	25	77
15:07:00	27	25	77
15:08:00	27	25	76
15:09:00	27	25	76
15:10:00	27	25	76
15:11:00	27	25	76
15:12:00	27	25	76
15:13:00	27	25	76
15:14:00	27	25	76
15:15:00	27	25	76
15:16:00	27	25	76
15:17:00	27	25	75
15:18:00	27	25	74
15:19:00	27	25	74
15:20:00	27	25	74
15:21:00	27	25	74
15:22:00	27	25	74
15:23:00	27	25	74
15:24:00	27	25	74
15:25:00	27	25	74
15:26:00	27	25	74
15:27:00	27	25	74
15:28:00	27	25	74
15:29:00	27	25	74
15:30:00	27	25	74
15:31:00	27	25	74
15:32:00	27	25	74
15:33:00	27	25	74
15:34:00	27	25	74
15:35:00	27	25	74
15:36:00	27	25	74
15:37:00	27	25	74
15:38:00	27	25	74
15:39:00	27	25	74
15:40:00	27	25	73
15:41:00	27	25	73
15:42:00	27	25	73
15:43:00	27	25	73
15:44:00	27	25	73
15:45:00	27	25	73
15:46:00	27	25	73
15:47:00	27	25	73
15:48:00	27	25	73
15:49:00	27	25	73
15:50:00	27	25	73
15:51:00	27	25	73
15:52:00	27	25	73
15:53:00	27	25	73
15:54:00	27	25	72
15:55:00	27	25	72
15:56:00	27	25	72
15:57:00	27	25	72
15:58:00	27	25	72
15:59:00	27	25	72
16:00:00	27	25	72
16:01:00	27	25	72
16:02:00	27	25	72
16:03:00	27	25	72
16:04:00	27	25	72
16:05:00	27	25	72
16:06:00	27	25	72
16:07:00	27	25	72
16:08:00	27	25	72
16:09:00	27	25	72
16:10:00	27	25	72
16:11:00	27	25	71
16:12:00	27	25	71
16:13:00	27	25	71
16:14:00	27	25	71
16:15:00	27	25	71
16:16:00	27	25	71
16:17:00	27	25	71
16:18:00	27	25	71
16:19:00	27	25	71
16:20:00	27	25	71
16:21:00	27	25	71
16:22:00	27	25	71
16:23:00	27	25	71
16:24:00	27	25	71
16:25:00	27	25	71
16:26:00	27	25	71
16:27:00	27	25	71
16:28:00	27	25	72
16:29:00	27	25	72
16:30:00	27	25	72
16:31:00	26	25	71
16:32:00	27	25	71
16:33:00	26	25	71
16:34:00	27	25	71
16:35:00	27	25	71
16:36:00	26	25	71
16:37:00	26	25	71
16:38:00	26	25	71
16:39:00	26	25	71
16:40:00	26	25	71
16:41:00	26	25	71
16:42:00	26	25	71
16:43:00	26	25	71
16:44:00	26	25	71
16:45:00	26	25	71
16:46:00	26	25	71
16:47:00	26	25	71
16:48:00	26	25	71
16:49:00	26	25	71
16:50:00	26	22	71
16:51:00	26	20	76
16:52:00	26	18	73
16:53:00	26	3	91
16:54:00	26	3	68
16:55:00	26	1	66
16:56:00	26	1	66
16:57:00	26	1	66
16:58:00	26	1	67
16:59:00	26	1	67
17:00:00	26	1	67
17:01:00	26	1	67
17:02:00	26	1	68
17:03:00	26	1	68
17:04:00	24	0	0
17:05:00	24	0	-1
17:06:00	24	0	-0
17:07:00	23	0	-0
17:08:00	22	-0	0
17:09:00	23	0	-1
17:10:00	22	0	-0
17:11:00	21	0	0
17:12:00	21	-0	0
17:13:00	22	0	-0
17:14:00	22	0	0
17:15:00	21	-0	0
17:16:00	23	0	-0
17:17:00	22	0	-1
17:18:00	21	-0	0
17:19:00	22	0	0
17:20:00	22	0	-0
17:21:00	23	0	-0
17:22:00	22	0	-0
17:23:00	21	-0	-0
17:24:00	22	0	0
