Repository: ProgWizer/parser

File: project-root/data/Data Acquisition/Data Acquisition/2002 year (647)/Con 2 Sarmatskaya 1 G1620+10%SF+4%MS+0.08%bwodb NTF (90C).txt
--Test Summary--
Full Path and File Name	
Instrument Name	7222 #2
Instrument Type	Consistometer
Instrument Serial Number	128
Test Start Date	24.09.2002
Test Start Time	18:58:57
Test Stop Date	25.09.2002
Test Stop Time	8:34:07
Test Length	13:35:10
Final Sample Time Offset	13:35:00
Controller Schedule Name	
Sampling Period	60 seconds
Comments	MPa: 40(100min) T:90(100min), NTF premix, field water, Yield=1m3/t
Information	WellID	Sarmatskaya 1
Information	Customer	LukoilShelf
Information	CementClass	G
Information	CementMfr	Dyckerhoff
Information	Additives	10%SF+4%MS+0.08%bwodb NTF
Information	Density	1650
Information	BHCT	90
Information	BHST	125
Information	FluidLoss	
Information	JobType	245 mm csg lead slurry
Calculated Value	Thickening_Time	1:26:00
Calculated Value	Setting Time	N/A
Initial Temperature (°C)	30 °C
Final Temperature (°C)	25 °C
Initial Pressure (MPa)	1 MPa
Final Pressure (MPa)	40 MPa
Initial Consistency (Bc)	8 Bc
Final Consistency (Bc)	6 Bc
--Data--
Time (HH:MM:SS)	Temperature (°C)	Pressure (MPa)	Consistency (Bc)
0:00:00	30	1	8
0:01:00	30	2	12
0:02:00	30	3	11
0:03:00	30	3	13
0:04:00	30	3	14
0:05:00	31	4	16
0:06:00	31	4	13
0:07:00	31	4	13
0:08:00	32	5	13
0:09:00	32	5	13
0:10:00	33	6	13
0:11:00	34	6	22
0:12:00	34	6	17
0:13:00	35	7	15
0:14:00	36	7	13
0:15:00	37	7	15
0:16:00	38	7	15
0:17:00	38	7	16
0:18:00	39	7	37
0:19:00	40	7	11
0:20:00	41	7	12
0:21:00	42	7	10
0:22:00	42	7	10
0:23:00	43	8	12
0:24:00	44	8	17
0:25:00	44	8	14
0:26:00	45	9	12
0:27:00	46	9	11
0:28:00	46	9	12
0:29:00	47	9	12
0:30:00	48	9	11
0:31:00	48	10	12
0:32:00	49	10	11
0:33:00	49	10	11
0:34:00	50	10	11
0:35:00	50	10	11
0:36:00	51	11	14
0:37:00	52	10	14
0:38:00	52	11	22
0:39:00	53	11	15
0:40:00	53	11	14
0:41:00	54	11	13
0:42:00	54	12	14
0:43:00	55	12	13
0:44:00	56	12	14
0:45:00	56	12	15
0:46:00	57	13	14
0:47:00	57	13	13
0:48:00	58	13	14
0:49:00	59	13	17
0:50:00	59	14	15
0:51:00	60	14	14
0:52:00	61	14	14
0:53:00	61	14	17
0:54:00	62	14	17
0:55:00	63	15	16
0:56:00	63	15	16
0:57:00	64	15	16
0:58:00	65	15	15
0:59:00	65	15	14
1:00:00	66	16	13
1:01:00	66	16	18
1:02:00	67	16	16
1:03:00	68	17	14
1:04:00	68	17	15
1:05:00	69	17	10
1:06:00	69	17	13
1:07:00	70	18	16
1:08:00	71	18	22
1:09:00	71	18	23
1:10:00	72	18	24
1:11:00	72	19	22
1:12:00	73	19	23
1:13:00	73	19	27
1:14:00	74	20	39
1:15:00	75	20	37
1:16:00	75	20	44
1:17:00	76	21	46
1:18:00	76	21	54
1:19:00	77	21	47
1:20:00	78	22	56
1:21:00	78	22	58
1:22:00	79	22	50
1:23:00	79	23	67
1:24:00	80	23	68
1:25:00	81	24	70
1:26:00	81	24	75
1:27:00	82	25	72
1:28:00	83	25	60
1:29:00	83	25	63
1:30:00	84	26	67
1:31:00	85	26	65
1:32:00	86	27	75
1:33:00	86	27	71
1:34:00	87	27	79
1:35:00	87	28	77
1:36:00	88	28	72
1:37:00	89	28	82
1:38:00	89	29	82
1:39:00	90	29	85
1:40:00	90	29	96
1:41:00	91	29	82
1:42:00	91	27	82
1:43:00	91	25	91
1:44:00	91	24	95
1:45:00	91	24	88
1:46:00	91	23	97
1:47:00	91	22	86
1:48:00	91	22	89
1:49:00	91	22	84
1:50:00	91	21	78
1:51:00	91	21	80
1:52:00	91	21	79
1:53:00	91	21	79
1:54:00	90	20	80
1:55:00	90	20	79
1:56:00	90	20	79
1:57:00	90	20	79
1:58:00	89	19	79
1:59:00	89	19	78
2:00:00	89	19	78
2:01:00	89	19	77
2:02:00	88	19	77
2:03:00	88	19	77
2:04:00	88	18	77
2:05:00	87	18	78
2:06:00	87	18	80
2:07:00	87	18	79
2:08:00	86	18	79
2:09:00	86	18	78
2:10:00	85	18	77
2:11:00	85	18	78
2:12:00	85	18	79
2:13:00	84	17	77
2:14:00	84	17	75
2:15:00	84	17	76
2:16:00	83	17	77
2:17:00	83	17	78
2:18:00	83	17	78
2:19:00	82	17	78
2:20:00	82	17	77
2:21:00	82	17	77
2:22:00	81	17	76
2:23:00	81	17	75
2:24:00	81	17	75
2:25:00	80	17	75
2:26:00	80	17	75
2:27:00	80	17	75
2:28:00	80	17	75
2:29:00	79	17	75
2:30:00	79	17	74
2:31:00	79	17	74
2:32:00	78	17	74
2:33:00	78	17	74
2:34:00	78	17	74
2:35:00	78	17	74
2:36:00	77	17	74
2:37:00	77	17	74
2:38:00	77	17	74
2:39:00	77	17	74
2:40:00	76	17	74
2:41:00	76	17	74
2:42:00	76	17	74
2:43:00	76	17	74
2:44:00	75	17	74
2:45:00	75	17	74
2:46:00	75	17	74
2:47:00	75	17	74
2:48:00	74	18	74
2:49:00	74	18	74
2:50:00	74	19	74
2:51:00	74	20	74
2:52:00	74	23	74
2:53:00	74	37	106
2:54:00	74	40	35
2:55:00	73	40	33
2:56:00	73	40	33
2:57:00	73	40	32
2:58:00	73	40	32
2:59:00	73	40	33
3:00:00	72	40	34
3:01:00	72	40	33
3:02:00	72	40	39
3:03:00	72	40	37
3:04:00	72	40	36
3:05:00	71	40	35
3:06:00	71	40	35
3:07:00	71	40	35
3:08:00	71	40	35
3:09:00	71	40	34
3:10:00	70	40	34
3:11:00	70	40	34
3:12:00	70	40	34
3:13:00	70	40	34
3:14:00	70	40	34
3:15:00	69	40	34
3:16:00	69	40	34
3:17:00	69	40	34
3:18:00	69	40	34
3:19:00	69	40	34
3:20:00	69	40	34
3:21:00	68	40	34
3:22:00	68	40	33
3:23:00	68	40	33
3:24:00	68	40	35
3:25:00	68	40	35
3:26:00	67	40	35
3:27:00	67	40	35
3:28:00	67	40	35
3:29:00	67	40	35
3:30:00	67	40	36
3:31:00	66	40	36
3:32:00	66	40	36
3:33:00	66	40	36
3:34:00	66	40	36
3:35:00	66	40	36
3:36:00	65	40	38
3:37:00	65	40	31
3:38:00	65	40	26
3:39:00	65	40	25
3:40:00	65	40	25
3:41:00	65	40	24
3:42:00	64	40	24
3:43:00	64	40	27
3:44:00	64	40	35
3:45:00	64	40	19
3:46:00	64	40	18
3:47:00	64	40	31
3:48:00	63	40	13
3:49:00	63	40	13
3:50:00	63	40	12
3:51:00	63	40	14
3:52:00	63	40	23
3:53:00	63	40	28
3:54:00	62	40	25
3:55:00	62	40	23
3:56:00	62	40	37
3:57:00	62	40	33
3:58:00	62	40	32
3:59:00	62	40	29
4:00:00	61	40	27
4:01:00	61	40	25
4:02:00	61	40	30
4:03:00	61	40	38
4:04:00	61	40	25
4:05:00	61	40	18
4:06:00	61	40	18
4:07:00	60	40	20
4:08:00	60	40	22
4:09:00	60	40	17
4:10:00	60	40	15
4:11:00	60	40	16
4:12:00	60	40	15
4:13:00	60	40	16
4:14:00	59	40	14
4:15:00	59	40	15
4:16:00	59	40	17
4:17:00	59	40	37
4:18:00	59	40	29
4:19:00	59	40	21
4:20:00	59	40	36
4:21:00	58	40	27
4:22:00	58	40	29
4:23:00	58	40	30
4:24:00	58	40	27
4:25:00	58	40	32
4:26:00	58	40	25
4:27:00	58	40	29
4:28:00	57	40	29
4:29:00	57	40	36
4:30:00	57	40	37
4:31:00	57	40	27
4:32:00	57	40	33
4:33:00	57	40	34
4:34:00	57	40	36
4:35:00	57	40	31
4:36:00	56	40	47
4:37:00	56	40	41
4:38:00	56	40	29
4:39:00	56	40	28
4:40:00	56	40	18
4:41:00	56	40	28
4:42:00	56	40	17
4:43:00	56	40	14
4:44:00	55	40	14
4:45:00	55	40	15
4:46:00	55	40	20
4:47:00	55	40	30
4:48:00	55	40	46
4:49:00	55	40	40
4:50:00	55	40	30
4:51:00	55	40	33
4:52:00	54	40	34
4:53:00	54	40	23
4:54:00	54	40	19
4:55:00	54	40	17
4:56:00	54	40	19
4:57:00	54	40	14
4:58:00	54	40	9
4:59:00	54	40	9
5:00:00	54	40	8
5:01:00	53	40	8
5:02:00	53	40	6
5:03:00	53	40	6
5:04:00	53	40	6
5:05:00	53	40	6
5:06:00	53	40	6
5:07:00	53	40	6
5:08:00	53	40	6
5:09:00	52	40	6
5:10:00	52	40	6
5:11:00	52	40	6
5:12:00	52	40	6
5:13:00	52	40	6
5:14:00	52	40	6
5:15:00	52	40	6
5:16:00	52	40	6
5:17:00	52	40	6
5:18:00	52	40	6
5:19:00	51	40	6
5:20:00	51	40	6
5:21:00	51	40	6
5:22:00	51	40	6
5:23:00	51	40	6
5:24:00	51	40	6
5:25:00	51	40	6
5:26:00	51	40	6
5:27:00	51	40	6
5:28:00	50	40	6
5:29:00	50	40	6
5:30:00	50	40	6
5:31:00	50	40	5
5:32:00	50	40	5
5:33:00	50	40	5
5:34:00	50	40	5
5:35:00	50	40	5
5:36:00	50	40	5
5:37:00	49	40	5
5:38:00	49	40	5
5:39:00	49	40	5
5:40:00	49	40	5
5:41:00	49	40	4
5:42:00	49	40	4
5:43:00	49	40	4
5:44:00	49	40	4
5:45:00	49	40	4
5:46:00	49	40	4
5:47:00	48	40	4
5:48:00	48	40	4
5:49:00	48	40	4
5:50:00	48	40	4
5:51:00	48	40	4
5:52:00	48	40	4
5:53:00	48	40	4
5:54:00	48	40	4
5:55:00	48	40	4
5:56:00	48	40	4
5:57:00	48	40	4
5:58:00	47	40	4
5:59:00	47	40	4
6:00:00	47	40	4
6:01:00	47	40	4
6:02:00	47	40	4
6:03:00	47	40	4
6:04:00	47	40	4
6:05:00	47	40	4
6:06:00	47	40	4
6:07:00	47	40	4
6:08:00	47	40	4
6:09:00	46	40	4
6:10:00	46	40	4
6:11:00	46	40	4
6:12:00	46	40	4
6:13:00	46	40	4
6:14:00	46	40	4
6:15:00	46	40	4
6:16:00	46	40	4
6:17:00	46	40	4
6:18:00	46	40	4
6:19:00	46	40	4
6:20:00	45	40	4
6:21:00	45	40	4
6:22:00	45	40	4
6:23:00	45	40	4
6:24:00	45	40	4
6:25:00	45	40	4
6:26:00	45	40	4
6:27:00	45	40	4
6:28:00	45	40	4
6:29:00	45	40	4
6:30:00	45	40	4
6:31:00	45	40	4
6:32:00	44	40	4
6:33:00	44	40	4
6:34:00	44	40	4
6:35:00	44	40	4
6:36:00	44	40	4
6:37:00	44	40	4
6:38:00	44	40	4
6:39:00	44	40	4
6:40:00	44	40	4
6:41:00	44	40	4
6:42:00	44	40	4
6:43:00	43	40	4
6:44:00	43	40	4
6:45:00	43	40	5
6:46:00	43	40	5
6:47:00	43	40	5
6:48:00	43	40	5
6:49:00	43	40	6
6:50:00	43	40	5
6:51:00	43	40	5
6:52:00	43	40	5
6:53:00	43	40	5
6:54:00	43	40	5
6:55:00	43	40	5
6:56:00	42	40	5
6:57:00	42	40	5
6:58:00	42	40	5
6:59:00	42	40	5
7:00:00	42	40	5
7:01:00	42	40	5
7:02:00	42	40	5
7:03:00	42	40	5
7:04:00	42	40	5
7:05:00	42	40	5
7:06:00	42	40	5
7:07:00	42	40	5
7:08:00	42	40	5
7:09:00	42	40	5
7:10:00	41	40	5
7:11:00	41	40	5
7:12:00	41	40	5
7:13:00	41	40	5
7:14:00	41	40	5
7:15:00	41	40	5
7:16:00	41	40	5
7:17:00	41	40	5
7:18:00	41	40	5
7:19:00	41	40	5
7:20:00	41	40	5
7:21:00	41	40	5
7:22:00	41	40	5
7:23:00	41	40	5
7:24:00	40	40	5
7:25:00	40	40	5
7:26:00	40	40	5
7:27:00	40	40	5
7:28:00	40	40	5
7:29:00	40	40	5
7:30:00	40	40	5
7:31:00	40	40	5
7:32:00	40	40	5
7:33:00	40	40	5
7:34:00	40	40	5
7:35:00	40	40	5
7:36:00	40	40	5
7:37:00	39	40	5
7:38:00	39	40	5
7:39:00	39	40	5
7:40:00	39	40	5
7:41:00	39	40	5
7:42:00	39	40	5
7:43:00	39	40	5
7:44:00	39	40	5
7:45:00	39	40	5
7:46:00	39	40	5
7:47:00	39	40	5
7:48:00	39	40	5
7:49:00	39	40	5
7:50:00	39	40	6
7:51:00	39	40	6
7:52:00	39	40	6
7:53:00	39	40	6
7:54:00	38	40	6
7:55:00	38	40	6
7:56:00	38	40	6
7:57:00	38	40	6
7:58:00	38	40	6
7:59:00	38	40	6
8:00:00	38	40	6
8:01:00	38	40	6
8:02:00	38	40	6
8:03:00	38	40	6
8:04:00	38	40	6
8:05:00	38	40	6
8:06:00	38	40	6
8:07:00	38	40	6
8:08:00	38	40	6
8:09:00	38	40	6
8:10:00	37	40	6
8:11:00	37	40	6
8:12:00	37	40	6
8:13:00	37	40	6
8:14:00	37	40	6
8:15:00	37	40	6
8:16:00	37	40	6
8:17:00	37	40	6
8:18:00	37	40	6
8:19:00	37	40	6
8:20:00	37	40	6
8:21:00	37	40	7
8:22:00	37	40	11
8:23:00	37	40	22
8:24:00	37	40	20
8:25:00	37	40	22
8:26:00	36	40	18
8:27:00	36	40	19
8:28:00	36	40	43
8:29:00	36	40	40
8:30:00	36	40	30
8:31:00	36	40	28
8:32:00	36	40	29
8:33:00	36	40	29
8:34:00	36	40	37
8:35:00	36	40	32
8:36:00	36	40	34
8:37:00	36	40	39
8:38:00	36	40	28
8:39:00	36	40	23
8:40:00	36	40	24
8:41:00	36	40	26
8:42:00	36	40	33
8:43:00	36	40	37
8:44:00	36	40	36
8:45:00	35	40	27
8:46:00	35	40	21
8:47:00	35	40	20
8:48:00	35	40	18
8:49:00	35	40	19
8:50:00	35	40	20
8:51:00	35	40	21
8:52:00	35	40	18
8:53:00	35	40	18
8:54:00	35	40	19
8:55:00	35	40	16
8:56:00	35	40	14
8:57:00	35	40	14
8:58:00	35	40	15
8:59:00	35	40	16
9:00:00	35	40	16
9:01:00	35	40	16
9:02:00	35	40	17
9:03:00	34	40	17
9:04:00	34	40	18
9:05:00	34	40	19
9:06:00	34	40	19
9:07:00	34	40	19
9:08:00	34	40	18
9:09:00	34	40	18
9:10:00	34	40	18
9:11:00	34	40	18
9:12:00	34	40	18
9:13:00	34	40	18
9:14:00	34	40	18
9:15:00	34	40	18
9:16:00	34	40	18
9:17:00	34	40	18
9:18:00	34	40	18
9:19:00	34	40	18
9:20:00	34	40	18
9:21:00	34	40	18
9:22:00	34	40	18
9:23:00	33	40	18
9:24:00	33	40	18
9:25:00	33	40	18
9:26:00	33	40	18
9:27:00	33	40	18
9:28:00	33	40	18
9:29:00	33	40	18
9:30:00	33	40	18
9:31:00	33	40	18
9:32:00	33	40	18
9:33:00	33	40	18
9:34:00	33	40	18
9:35:00	33	40	18
9:36:00	33	40	18
9:37:00	33	40	18
9:38:00	33	40	18
9:39:00	33	40	18
9:40:00	33	40	18
9:41:00	33	40	18
9:42:00	33	40	18
9:43:00	33	40	18
9:44:00	33	40	18
9:45:00	33	40	18
9:46:00	32	40	18
9:47:00	32	40	18
9:48:00	32	40	18
9:49:00	32	40	18
9:50:00	32	40	18
9:51:00	32	40	18
9:52:00	32	40	18
9:53:00	32	40	18
9:54:00	32	40	18
9:55:00	32	40	18
9:56:00	32	40	18
9:57:00	32	40	18
9:58:00	32	40	18
9:59:00	32	40	18
10:00:00	32	40	18
10:01:00	32	40	18
10:02:00	32	40	18
10:03:00	32	40	18
10:04:00	32	40	18
10:05:00	32	40	18
10:06:00	32	40	18
10:07:00	32	40	18
10:08:00	32	40	18
10:09:00	32	40	18
10:10:00	32	40	18
10:11:00	31	40	18
10:12:00	31	40	18
10:13:00	31	40	18
10:14:00	31	40	18
10:15:00	31	40	18
10:16:00	31	40	18
10:17:00	31	40	18
10:18:00	31	40	18
10:19:00	31	40	18
10:20:00	31	40	18
10:21:00	31	40	19
10:22:00	31	40	19
10:23:00	31	40	19
10:24:00	31	40	19
10:25:00	31	40	19
10:26:00	31	40	19
10:27:00	31	40	19
10:28:00	31	40	19
10:29:00	31	40	19
10:30:00	31	40	19
10:31:00	31	40	19
10:32:00	31	40	19
10:33:00	31	40	19
10:34:00	31	40	19
10:35:00	31	40	19
10:36:00	30	40	19
10:37:00	30	40	19
10:38:00	30	40	19
10:39:00	30	40	19
10:40:00	30	40	19
10:41:00	30	40	19
10:42:00	30	40	19
10:43:00	30	40	19
10:44:00	30	40	19
10:45:00	30	40	19
10:46:00	30	40	19
10:47:00	30	40	19
10:48:00	30	40	19
10:49:00	30	40	19
10:50:00	30	40	19
10:51:00	30	40	19
10:52:00	30	40	19
10:53:00	30	40	19
10:54:00	30	40	18
10:55:00	30	40	18
10:56:00	30	40	18
10:57:00	30	40	18
10:58:00	30	40	18
10:59:00	30	40	18
11:00:00	30	40	18
11:01:00	30	40	18
11:02:00	30	40	18
11:03:00	30	40	18
11:04:00	30	40	18
11:05:00	29	40	18
11:06:00	29	40	18
11:07:00	29	40	18
11:08:00	29	40	18
11:09:00	29	40	18
11:10:00	29	40	18
11:11:00	29	40	18
11:12:00	29	40	18
11:13:00	29	40	18
11:14:00	29	40	18
11:15:00	29	40	18
11:16:00	29	40	18
11:17:00	29	40	18
11:18:00	29	40	18
11:19:00	29	40	18
11:20:00	29	40	18
11:21:00	29	40	18
11:22:00	29	40	18
11:23:00	29	40	18
11:24:00	29	40	18
11:25:00	29	40	18
11:26:00	29	40	18
11:27:00	29	40	18
11:28:00	29	40	18
11:29:00	29	40	18
11:30:00	29	40	18
11:31:00	29	40	18
11:32:00	29	40	18
11:33:00	29	40	18
11:34:00	29	40	18
11:35:00	29	40	18
11:36:00	29	40	18
11:37:00	28	40	18
11:38:00	28	40	18
11:39:00	28	40	18
11:40:00	28	40	18
11:41:00	28	40	18
11:42:00	28	40	18
11:43:00	28	40	18
11:44:00	28	40	18
11:45:00	28	40	18
11:46:00	28	40	18
11:47:00	28	40	18
11:48:00	28	40	18
11:49:00	28	40	18
11:50:00	28	40	18
11:51:00	28	40	18
11:52:00	28	40	18
11:53:00	28	40	18
11:54:00	28	40	18
11:55:00	28	40	18
11:56:00	28	40	18
11:57:00	28	40	18
11:58:00	28	40	18
11:59:00	28	40	18
12:00:00	28	40	18
12:01:00	28	40	18
12:02:00	28	40	18
12:03:00	28	40	18
12:04:00	28	40	18
12:05:00	28	40	18
12:06:00	28	40	18
12:07:00	28	40	18
12:08:00	28	40	18
12:09:00	27	40	18
12:10:00	27	40	18
12:11:00	27	40	18
12:12:00	27	40	18
12:13:00	27	40	18
12:14:00	27	40	18
12:15:00	27	40	18
12:16:00	27	40	18
12:17:00	27	40	18
12:18:00	27	40	18
12:19:00	27	40	18
12:20:00	27	40	18
12:21:00	27	40	18
12:22:00	27	40	18
12:23:00	27	40	18
12:24:00	27	40	18
12:25:00	27	40	18
12:26:00	27	40	18
12:27:00	27	40	18
12:28:00	27	40	18
12:29:00	27	40	18
12:30:00	27	40	18
12:31:00	27	40	18
12:32:00	27	40	18
12:33:00	27	40	18
12:34:00	27	40	18
12:35:00	27	40	18
12:36:00	27	40	18
12:37:00	27	40	18
12:38:00	27	40	18
12:39:00	27	40	18
12:40:00	27	40	19
12:41:00	27	40	19
12:42:00	27	40	19
12:43:00	27	40	19
12:44:00	27	40	19
12:45:00	27	40	19
12:46:00	27	40	19
12:47:00	26	40	19
12:48:00	26	40	19
12:49:00	26	40	19
12:50:00	26	40	19
12:51:00	26	40	19
12:52:00	26	40	19
12:53:00	26	40	19
12:54:00	26	40	19
12:55:00	26	40	19
12:56:00	26	40	19
12:57:00	26	40	19
12:58:00	26	40	19
12:59:00	26	40	20
13:00:00	26	40	20
13:01:00	26	40	20
13:02:00	26	40	24
13:03:00	26	40	25
13:04:00	26	40	27
13:05:00	26	40	29
13:06:00	26	40	38
13:07:00	26	40	37
13:08:00	26	40	37
13:09:00	26	40	36
13:10:00	26	40	35
13:11:00	26	40	34
13:12:00	26	40	33
13:13:00	26	40	33
13:14:00	26	40	32
13:15:00	26	40	32
13:16:00	26	40	31
13:17:00	26	40	30
13:18:00	26	40	29
13:19:00	26	40	28
13:20:00	26	40	27
13:21:00	26	40	26
13:22:00	26	40	26
13:23:00	26	40	25
13:24:00	26	40	24
13:25:00	26	40	24
13:26:00	26	40	23
13:27:00	26	40	22
13:28:00	26	40	24
13:29:00	26	40	26
13:30:00	26	40	28
13:31:00	26	40	27
13:32:00	26	40	26
13:33:00	25	40	24
13:34:00	25	40	24
13:35:00	25	40	6

File: project-root/data/Data Acquisition/Data Acquisition/2002 year (647)/Con 2 Sarmatskaya 1 G1620+10%SF+4%MS+0.09%bwodb NTF (90C).txt
--Test Summary--
Full Path and File Name	
Instrument Name	7222 #2
Instrument Type	Consistometer
Instrument Serial Number	128
Test Start Date	25.09.2002
Test Start Time	10:06:40
Test Stop Date	25.09.2002
Test Stop Time	17:33:52
Test Length	7:27:12
Final Sample Time Offset	7:26:23
Controller Schedule Name	
Sampling Period	60 seconds
Comments	MPa: 40(100min) T:90(100min), NTF premix, field water, Yield=1m3/t
Information	WellID	Sarmatskaya 1
Information	Customer	LukoilShelf
Information	CementClass	G
Information	CementMfr	Dyckerhoff
Information	Additives	10%SF+4%MS+0.09%bwodb NTF
Information	Density	1650
Information	BHCT	90
Information	BHST	125
Information	FluidLoss	
Information	JobType	245 mm csg lead slurry
Calculated Value	Thickening_Time	N/A
Calculated Value	Setting Time	N/A
Initial Temperature (°C)	22 °C
Final Temperature (°C)	90 °C
Initial Pressure (MPa)	1 MPa
Final Pressure (MPa)	40 MPa
Initial Consistency (Bc)	8 Bc
Final Consistency (Bc)	72 Bc
--Data--
Time (HH:MM:SS)	Temperature (°C)	Pressure (MPa)	Consistency (Bc)
0:00:00	22	1	8
0:01:00	22	2	5
0:02:00	22	3	5
0:03:00	22	3	7
0:04:00	23	3	7
0:05:00	23	4	7
0:06:00	23	4	8
0:07:00	24	5	4
0:08:00	24	5	4
0:09:00	25	5	5
0:10:00	25	6	5
0:11:00	26	6	5
0:12:00	27	7	5
0:13:00	28	7	5
0:14:00	29	8	5
0:15:00	30	8	5
0:16:00	31	9	5
0:17:00	32	9	5
0:18:00	33	9	5
0:19:00	33	10	5
0:20:00	34	10	5
0:21:00	35	10	5
0:22:00	36	11	6
0:23:00	37	11	5
0:24:00	38	11	5
0:25:00	39	12	5
0:26:00	39	12	5
0:27:00	40	12	5
0:28:00	41	13	5
0:29:00	41	13	5
0:30:00	42	13	5
0:31:00	43	14	5
0:32:00	44	14	5
0:33:00	44	15	5
0:34:00	45	15	5
0:35:00	46	15	5
0:36:00	46	15	5
0:37:00	47	16	5
0:38:00	47	16	6
0:39:00	48	17	6
0:40:00	49	17	6
0:41:00	49	18	6
0:42:00	50	18	6
0:43:00	51	18	6
0:44:00	51	19	6
0:45:00	52	19	6
0:46:00	53	20	6
0:47:00	53	20	6
0:48:00	54	20	9
0:49:00	55	21	9
0:50:00	55	21	7
0:51:00	56	21	7
0:52:00	57	22	7
0:53:00	58	22	6
0:54:00	58	23	6
0:55:00	59	23	6
0:56:00	60	23	5
0:57:00	60	24	5
0:58:00	61	24	5
0:59:00	62	24	5
1:00:00	63	25	5
1:01:00	63	25	5
1:02:00	64	26	5
1:03:00	65	26	5
1:04:00	65	26	5
1:05:00	66	27	5
1:06:00	67	27	5
1:07:00	67	28	5
1:08:00	68	28	5
1:09:00	69	28	5
1:10:00	69	29	5
1:11:00	70	29	5
1:12:00	71	30	5
1:13:00	71	30	6
1:14:00	72	31	6
1:15:00	72	31	6
1:16:00	73	32	6
1:17:00	73	32	6
1:18:00	74	32	6
1:19:00	74	33	6
1:20:00	75	33	6
1:21:00	76	34	5
1:22:00	77	34	6
1:23:00	77	35	6
1:24:00	78	35	6
1:25:00	79	35	6
1:26:00	80	36	6
1:27:00	80	36	7
1:28:00	81	36	7
1:29:00	82	37	7
1:30:00	83	37	8
1:31:00	84	38	8
1:32:00	85	38	8
1:33:00	86	38	8
1:34:00	86	39	9
1:35:00	87	39	9
1:36:00	88	39	9
1:37:00	89	40	9
1:38:00	89	40	9
1:39:00	90	41	9
1:40:00	91	41	10
1:41:00	91	41	10
1:42:00	92	41	10
1:43:00	92	41	11
1:44:00	93	41	10
1:45:00	93	41	11
1:46:00	94	41	11
1:47:00	94	41	13
1:48:00	94	41	13
1:49:00	94	40	13
1:50:00	94	40	14
1:51:00	94	40	14
1:52:00	94	40	14
1:53:00	93	40	14
1:54:00	93	40	14
1:55:00	93	40	14
1:56:00	93	40	14
1:57:00	92	40	14
1:58:00	92	40	14
1:59:00	92	40	14
2:00:00	92	40	14
2:01:00	92	40	14
2:02:00	91	40	14
2:03:00	91	40	14
2:04:00	91	40	14
2:05:00	91	40	14
2:06:00	91	40	14
2:07:00	91	40	14
2:08:00	91	40	14
2:09:00	91	40	14
2:10:00	90	40	14
2:11:00	90	40	14
2:12:00	90	40	14
2:13:00	90	40	14
2:14:00	90	40	14
2:15:00	90	40	14
2:16:00	90	40	14
2:17:00	90	40	14
2:18:00	90	40	14
2:19:00	90	40	14
2:20:00	90	40	14
2:21:00	90	40	14
2:22:00	90	40	14
2:23:00	90	40	14
2:24:00	90	40	14
2:25:00	90	40	14
2:26:00	90	40	14
2:27:00	91	41	14
2:28:00	91	41	14
2:29:00	91	40	14
2:30:00	91	40	14
2:31:00	91	41	14
2:32:00	91	40	14
2:33:00	91	40	14
2:34:00	91	40	14
2:35:00	91	40	14
2:36:00	91	40	14
2:37:00	90	40	14
2:38:00	91	40	14
2:39:00	90	40	14
2:40:00	90	40	14
2:41:00	90	40	14
2:42:00	90	40	14
2:43:00	90	40	14
2:44:00	90	40	14
2:45:00	90	40	14
2:46:00	90	40	14
2:47:00	90	40	14
2:48:00	90	40	14
2:49:00	90	40	14
2:50:00	91	40	14
2:51:00	90	40	14
2:52:00	90	40	14
2:53:00	90	40	14
2:54:00	90	40	14
2:55:00	90	40	14
2:56:00	90	40	15
2:57:00	90	40	14
2:58:00	90	40	14
2:59:00	90	40	14
3:00:00	90	40	14
3:01:00	90	40	14
3:02:00	90	40	14
3:03:00	90	40	14
3:04:00	90	40	14
3:05:00	90	40	14
3:06:00	90	40	14
3:07:00	90	40	14
3:08:00	90	40	14
3:09:00	90	40	14
3:10:00	90	40	14
3:11:00	90	40	14
3:12:00	90	40	13
3:13:00	90	40	14
3:14:00	90	40	14
3:15:00	90	40	13
3:16:00	90	40	13
3:17:00	90	40	13
3:18:00	90	40	13
3:19:00	90	40	13
3:20:00	90	40	13
3:21:00	90	40	13
3:22:00	90	40	13
3:23:00	90	40	13
3:24:00	90	40	13
3:25:00	90	40	13
3:26:00	90	40	13
3:27:00	90	40	13
3:28:00	90	40	13
3:29:00	90	40	13
3:30:00	90	40	13
3:31:00	90	40	13
3:32:00	90	40	13
3:33:00	90	40	13
3:34:00	90	40	13
3:35:00	90	40	12
3:36:00	91	40	13
3:37:00	90	40	12
3:38:00	90	40	12
3:39:00	90	40	12
3:40:00	90	40	12
3:41:00	91	40	12
3:42:00	91	40	12
3:43:00	91	40	12
3:44:00	90	40	12
3:45:00	91	40	12
3:46:00	90	40	12
3:47:00	90	40	12
3:48:00	90	40	12
3:49:00	90	40	12
3:50:00	90	40	12
3:51:00	90	40	12
3:52:00	90	40	12
3:53:00	90	40	12
3:54:00	90	40	12
3:55:00	90	40	12
3:56:00	90	40	12
3:57:00	90	40	12
3:58:00	90	40	12
3:59:00	90	40	12
4:00:00	91	40	12
4:01:00	90	40	12
4:02:00	91	40	12
4:03:00	91	40	12
4:04:00	91	40	12
4:05:00	91	40	12
4:06:00	91	40	12
4:07:00	91	40	12
4:08:00	90	40	12
4:09:00	90	40	12
4:10:00	91	40	12
4:11:00	91	40	12
4:12:00	90	40	12
4:13:00	90	40	12
4:14:00	90	40	12
4:15:00	90	40	12
4:16:00	90	40	12
4:17:00	90	40	12
4:18:00	90	40	12
4:19:00	90	40	12
4:20:00	90	40	12
4:21:00	90	40	12
4:22:00	90	40	12
4:23:00	90	40	12
4:24:00	90	40	12
4:25:00	90	40	12
4:26:00	90	40	12
4:27:00	90	40	12
4:28:00	90	40	12
4:29:00	90	40	12
4:30:00	90	40	12
4:31:00	90	40	12
4:32:00	90	40	12
4:33:00	90	40	12
4:34:00	90	40	12
4:35:00	90	40	12
4:36:00	90	40	12
4:37:00	90	40	12
4:38:00	90	40	12
4:39:00	90	40	12
4:40:00	90	40	12
4:41:00	90	40	12
4:42:00	90	40	12
4:43:00	90	40	12
4:44:00	90	40	12
4:45:00	90	40	12
4:46:00	90	40	12
4:47:00	90	40	13
4:48:00	90	40	13
4:49:00	90	40	13
4:50:00	90	40	13
4:51:00	90	40	13
4:52:00	90	40	13
4:53:00	90	40	13
4:54:00	90	40	13
4:55:00	90	40	13
4:56:00	90	40	13
4:57:00	90	40	13
4:58:00	90	40	13
4:59:00	90	40	13
5:00:00	90	40	13
5:01:00	90	40	13
5:02:00	90	40	13
5:03:00	90	40	13
5:04:00	90	40	13
5:05:00	90	40	13
5:06:00	90	40	13
5:07:00	90	40	13
5:08:00	90	40	13
5:09:00	90	40	13
5:10:00	90	40	13
5:11:00	90	40	13
5:12:00	90	40	13
5:13:00	90	40	13
5:14:00	90	40	13
5:15:00	90	40	13
5:16:00	90	40	13
5:17:00	90	40	13
5:18:00	90	40	13
5:19:00	90	40	13
5:20:00	90	40	13
5:21:00	90	40	13
5:22:00	90	40	13
5:23:00	90	40	13
5:24:00	90	40	14
5:25:00	90	40	14
5:26:00	90	40	14
5:27:00	90	40	14
5:28:00	90	40	14
5:29:00	91	40	14
5:30:00	91	40	14
5:31:00	91	40	14
5:32:00	91	40	14
5:33:00	91	40	14
5:34:00	91	40	14
5:35:00	90	40	14
5:36:00	91	40	14
5:37:00	90	40	14
5:38:00	90	40	14
5:39:00	90	40	14
5:40:00	90	40	14
5:41:00	90	40	14
5:42:00	90	40	14
5:43:00	90	40	14
5:44:00	90	40	14
5:45:00	90	40	14
5:46:00	90	40	14
5:47:00	90	40	14
5:48:00	90	40	14
5:49:00	90	40	14
5:50:00	90	40	14
5:51:00	90	40	14
5:52:00	90	40	14
5:53:00	90	40	14
5:54:00	90	40	14
5:55:00	90	40	14
5:56:00	90	40	14
5:57:00	90	40	14
5:58:00	90	40	14
5:59:00	90	40	14
6:00:00	90	40	14
6:01:00	90	40	14
6:02:00	90	40	14
6:03:00	90	40	14
6:04:00	90	40	14
6:05:00	90	40	15
6:06:00	90	40	15
6:07:00	90	40	15
6:08:00	90	40	15
6:09:00	90	40	15
6:10:00	90	40	15
6:11:00	90	40	15
6:12:00	90	40	15
6:13:00	90	40	15
6:14:00	90	40	15
6:15:00	90	40	15
6:16:00	90	40	15
6:17:00	90	40	15
6:18:00	90	40	15
6:19:00	90	40	15
6:20:00	90	40	15
6:21:00	90	40	15
6:22:00	90	40	15
6:23:00	90	40	15
6:24:00	90	40	15
6:25:00	90	40	15
6:26:00	90	40	15
6:27:00	90	40	15
6:28:00	90	40	16
6:29:00	90	40	16
6:30:00	90	40	16
6:31:00	90	40	16
6:32:00	90	40	16
6:33:00	90	40	17
6:34:00	90	40	17
6:35:00	90	40	17
6:36:00	90	40	17
6:37:00	91	40	17
6:38:00	90	40	17
6:39:00	90	40	17
6:40:00	90	40	17
6:41:00	90	40	18
6:42:00	91	40	18
6:45:23			
6:45:23	90	40	18
6:46:23	90	41	19
6:47:23	90	41	19
6:48:23	90	40	19
6:49:23	90	40	19
6:50:23	90	40	19
6:51:23	90	40	20
6:52:23	91	40	20
6:53:23	91	40	20
6:54:23	91	40	20
6:55:23	91	40	20
6:56:23	91	40	20
6:57:23	91	40	21
6:58:23	91	40	21
6:59:23	91	40	21
7:00:23	91	40	21
7:01:23	91	40	22
7:02:23	91	40	22
7:03:23	91	40	22
7:04:23	91	40	23
7:05:23	91	40	23
7:06:23	91	40	24
7:07:23	91	40	25
7:08:23	91	40	28
7:09:23	91	40	30
7:10:23	91	40	32
7:11:23	91	40	35
7:12:23	91	40	36
7:13:23	91	40	37
7:14:23	91	40	39
7:15:23	91	40	42
7:16:23	91	40	44
7:17:23	91	40	47
7:18:23	91	40	49
7:19:23	91	40	55
7:20:23	91	40	59
7:21:23	90	40	60
7:22:23	90	40	61
7:23:23	91	40	63
7:24:23	90	40	65
7:25:23	90	40	68
7:26:23	90	40	72

File: project-root/data/Data Acquisition/Data Acquisition/2002 year (647)/Con 2 Sarmatskaya 1 G1650+4%MS+0.075%NTF (75C).txt
--Test Summary--
Full Path and File Name	
Instrument Name	7222 #2
Instrument Type	Consistometer
Instrument Serial Number	128
Test Start Date	27.08.2002
Test Start Time	10:18:23
Test Stop Date	27.08.2002
Test Stop Time	17:32:15
Test Length	7:13:52
Final Sample Time Offset	7:13:00
Controller Schedule Name	
Sampling Period	60 seconds
Comments	MPa: 25(40min), T: 75C(40min), field water, NTF premix, TT=7:39
Information	WellID	Sarmatskaya 1
Information	Customer	LukoilShelf
Information	CementClass	G
Information	CementMfr	Dyckerhoff
Information	Additives	4%MS+0.075%NTF(bwodb)
Information	Density	1650
Information	BHCT	75
Information	BHST	85
Information	FluidLoss	
Information	JobType	340 mm lead slurry
Calculated Value	Thickening_Time	7:10:00
Calculated Value	Setting Time	N/A
Initial Temperature (°C)	57 °C
Final Temperature (°C)	75 °C
Initial Pressure (MPa)	17 MPa
Final Pressure (MPa)	25 MPa
Initial Consistency (Bc)	14 Bc
Final Consistency (Bc)	67 Bc
--Data--
Time (HH:MM:SS)	Temperature (°C)	Pressure (MPa)	Consistency (Bc)
0:00:00	57	17	14
0:01:00	59	17	25
0:02:00	60	18	20
0:03:00	61	18	19
0:04:00	62	19	14
0:05:00	63	19	18
0:06:00	64	20	22
0:07:00	65	21	23
0:08:00	66	21	11
0:09:00	67	22	13
0:10:00	68	22	15
0:11:00	69	23	15
0:12:00	70	24	25
0:13:00	71	25	19
0:14:00	72	25	21
0:15:00	74	26	22
0:16:00	75	26	18
0:17:00	76	26	19
0:18:00	77	26	20
0:19:00	78	26	20
0:20:00	79	26	23
0:21:00	79	26	23
0:22:00	80	26	16
0:23:00	80	25	13
0:24:00	80	25	13
0:25:00	80	25	19
0:26:00	80	25	25
0:27:00	79	25	30
0:28:00	79	25	23
0:29:00	79	25	25
0:30:00	79	25	22
0:31:00	78	25	23
0:32:00	78	25	26
0:33:00	78	25	20
0:34:00	77	25	18
0:35:00	77	25	26
0:36:00	77	25	21
0:37:00	76	25	22
0:38:00	76	25	20
0:39:00	76	25	18
0:40:00	76	25	18
0:41:00	76	25	22
0:42:00	75	25	18
0:43:00	75	25	20
0:44:00	75	25	23
0:45:00	75	26	23
0:46:00	75	25	16
0:47:00	75	26	20
0:48:00	75	26	23
0:49:00	75	26	20
0:50:00	75	26	22
0:51:00	75	26	17
0:52:00	75	26	18
0:53:00	75	26	17
0:54:00	75	26	20
0:55:00	76	26	23
0:56:00	76	26	17
0:57:00	75	26	17
0:58:00	76	26	19
0:59:00	76	26	17
1:00:00	76	26	17
1:01:00	76	26	17
1:02:00	76	26	16
1:03:00	76	26	20
1:04:00	76	26	24
1:05:00	76	26	17
1:06:00	76	26	18
1:07:00	76	26	21
1:08:00	76	26	22
1:09:00	76	26	23
1:10:00	76	26	20
1:11:00	76	26	20
1:12:00	76	26	18
1:13:00	76	26	18
1:14:00	76	26	22
1:15:00	76	25	22
1:16:00	76	25	20
1:17:00	76	26	20
1:18:00	76	25	19
1:19:00	75	25	20
1:20:00	75	26	19
1:21:00	75	25	18
1:22:00	75	26	18
1:23:00	75	26	18
1:24:00	75	26	18
1:25:00	75	26	18
1:26:00	75	26	18
1:27:00	75	26	18
1:28:00	75	26	18
1:29:00	75	26	18
1:30:00	75	26	18
1:31:00	75	26	19
1:32:00	75	26	19
1:33:00	75	26	19
1:34:00	75	26	21
1:35:00	75	26	19
1:36:00	75	26	21
1:37:00	75	26	21
1:38:00	75	26	20
1:39:00	75	26	22
1:40:00	75	26	20
1:41:00	75	26	22
1:42:00	75	26	22
1:43:00	75	26	20
1:44:00	75	26	19
1:45:00	75	26	19
1:46:00	75	26	20
1:47:00	75	26	19
1:48:00	75	26	19
1:49:00	75	25	19
1:50:00	75	25	19
1:51:00	75	25	19
1:52:00	75	26	18
1:53:00	75	26	18
1:54:00	75	25	18
1:55:00	75	26	18
1:56:00	75	26	19
1:57:00	75	26	19
1:58:00	75	25	19
1:59:00	75	26	19
2:00:00	75	26	19
2:01:00	75	26	20
2:02:00	75	26	20
2:03:00	75	26	19
2:04:00	75	26	19
2:05:00	75	26	19
2:06:00	75	26	19
2:07:00	75	26	19
2:08:00	75	26	18
2:09:00	75	26	18
2:10:00	75	26	18
2:11:00	75	26	18
2:12:00	75	26	18
2:13:00	75	25	18
2:14:00	75	26	18
2:15:00	75	26	18
2:16:00	75	26	18
2:17:00	75	26	18
2:18:00	75	26	18
2:19:00	75	26	18
2:20:00	75	26	18
2:21:00	75	26	18
2:22:00	75	26	18
2:23:00	75	26	18
2:24:00	75	26	19
2:25:00	75	26	19
2:26:00	75	26	19
2:27:00	75	26	19
2:28:00	75	26	19
2:29:00	75	26	18
2:30:00	75	26	18
2:31:00	75	26	20
2:32:00	75	26	19
2:33:00	75	26	19
2:34:00	75	26	19
2:35:00	75	26	19
2:36:00	75	26	19
2:37:00	75	26	18
2:38:00	75	26	18
2:39:00	75	26	19
2:40:00	75	26	21
2:41:00	75	26	20
2:42:00	75	26	20
2:43:00	75	25	21
2:44:00	75	25	21
2:45:00	75	25	21
2:46:00	75	26	21
2:47:00	75	26	20
2:48:00	75	26	20
2:49:00	75	26	20
2:50:00	75	26	20
2:51:00	75	26	20
2:52:00	75	26	20
2:53:00	75	26	20
2:54:00	75	26	20
2:55:00	75	25	20
2:56:00	75	25	20
2:57:00	75	26	20
2:58:00	75	25	20
2:59:00	75	26	20
3:00:00	75	25	20
3:01:00	75	26	20
3:02:00	75	25	28
3:03:00	75	26	31
3:04:00	75	26	30
3:05:00	75	26	33
3:06:00	75	26	32
3:07:00	75	26	32
3:08:00	75	25	26
3:09:00	75	25	24
3:10:00	75	25	23
3:11:00	75	25	23
3:12:00	75	26	23
3:13:00	75	26	23
3:14:00	75	25	23
3:15:00	75	26	26
3:16:00	75	26	26
3:17:00	75	26	25
3:18:00	75	25	25
3:19:00	75	26	25
3:20:00	75	25	25
3:21:00	75	26	25
3:22:00	75	26	30
3:23:00	75	25	41
3:24:00	75	25	36
3:25:00	75	26	34
3:26:00	75	25	31
3:27:00	75	26	29
3:28:00	75	25	29
3:29:00	75	25	29
3:30:00	75	26	27
3:31:00	75	25	29
3:32:00	75	25	28
3:33:00	75	26	28
3:34:00	75	25	27
3:35:00	75	25	27
3:36:00	75	25	27
3:37:00	75	26	27
3:38:00	75	26	27
3:39:00	75	25	27
3:40:00	75	25	27
3:41:00	75	25	27
3:42:00	75	25	27
3:43:00	75	26	27
3:44:00	75	26	27
3:45:00	75	25	27
3:46:00	75	25	27
3:47:00	75	25	27
3:48:00	75	25	27
3:49:00	75	25	27
3:50:00	75	26	27
3:51:00	75	26	27
3:52:00	75	25	27
3:53:00	75	25	27
3:54:00	75	25	28
3:55:00	75	25	27
3:56:00	75	25	27
3:57:00	75	25	27
3:58:00	75	25	27
3:59:00	75	25	27
4:00:00	75	25	27
4:01:00	75	25	27
4:02:00	75	25	27
4:03:00	75	26	27
4:04:00	75	25	27
4:05:00	75	25	27
4:06:00	75	25	27
4:07:00	75	25	27
4:08:00	75	25	27
4:09:00	75	25	27
4:10:00	75	25	27
4:11:00	75	25	27
4:12:00	75	25	27
4:13:00	75	25	27
4:14:00	75	25	27
4:15:00	75	25	27
4:16:00	75	25	27
4:17:00	75	25	27
4:18:00	75	25	27
4:19:00	75	25	35
4:20:00	75	25	30
4:21:00	75	25	31
4:22:00	75	25	31
4:23:00	75	25	30
4:24:00	75	25	29
4:25:00	75	25	31
4:26:00	75	25	30
4:27:00	75	25	31
4:28:00	75	25	31
4:29:00	75	25	31
4:30:00	75	25	29
4:31:00	75	25	29
4:32:00	75	25	29
4:33:00	75	25	29
4:34:00	75	25	36
4:35:00	75	25	30
4:36:00	75	25	29
4:37:00	75	25	28
4:38:00	75	25	28
4:39:00	75	25	28
4:40:00	75	25	28
4:41:00	75	25	28
4:42:00	75	25	28
4:43:00	75	25	28
4:44:00	75	25	28
4:45:00	75	25	28
4:46:00	75	25	33
4:47:00	75	25	30
4:48:00	75	25	30
4:49:00	75	25	30
4:50:00	75	25	29
4:51:00	75	25	29
4:52:00	75	25	29
4:53:00	75	25	30
4:54:00	75	25	34
4:55:00	75	25	33
4:56:00	75	25	33
4:57:00	75	25	33
4:58:00	75	25	33
4:59:00	75	25	33
5:00:00	75	25	29
5:01:00	75	25	29
5:02:00	75	25	29
5:03:00	75	25	29
5:04:00	75	25	29
5:05:00	75	25	29
5:06:00	75	25	33
5:07:00	75	25	30
5:08:00	75	25	29
5:09:00	75	25	29
5:10:00	75	25	29
5:11:00	75	25	31
5:12:00	75	25	33
5:13:00	75	25	34
5:14:00	75	25	30
5:15:00	75	25	28
5:16:00	75	25	28
5:17:00	75	25	32
5:18:00	75	25	33
5:19:00	75	25	30
5:20:00	75	25	32
5:21:00	75	25	36
5:22:00	75	25	39
5:23:00	75	25	36
5:24:00	75	25	35
5:25:00	75	25	34
5:26:00	75	25	36
5:27:00	75	25	37
5:28:00	75	25	32
5:29:00	75	25	32
5:30:00	75	25	33
5:31:00	75	25	32
5:32:00	75	25	31
5:33:00	75	25	40
5:34:00	75	25	35
5:35:00	75	25	35
5:36:00	75	25	30
5:37:00	75	25	32
5:38:00	75	25	34
5:39:00	75	25	32
5:40:00	75	25	31
5:41:00	75	25	28
5:42:00	75	25	33
5:43:00	75	25	32
5:44:00	75	25	34
5:45:00	75	25	33
5:46:00	75	25	33
5:47:00	75	25	33
5:48:00	75	25	34
5:49:00	75	25	31
5:50:00	75	25	31
5:51:00	75	25	32
5:52:00	75	25	31
5:53:00	75	25	31
5:54:00	75	25	31
5:55:00	75	25	33
5:56:00	75	25	33
5:57:00	75	25	33
5:58:00	75	25	33
5:59:00	75	25	34
6:00:00	75	25	32
6:01:00	75	25	32
6:02:00	75	25	32
6:03:00	75	25	32
6:04:00	75	25	32
6:05:00	75	25	31
6:06:00	75	25	31
6:07:00	75	25	31
6:08:00	75	25	33
6:09:00	75	25	34
6:10:00	75	25	34
6:11:00	75	25	34
6:12:00	75	25	34
6:13:00	75	25	34
6:14:00	75	25	34
6:15:00	75	25	34
6:16:00	75	25	34
6:17:00	75	25	35
6:18:00	75	25	35
6:19:00	75	25	35
6:20:00	75	25	37
6:21:00	75	25	36
6:22:00	75	25	36
6:23:00	75	25	36
6:24:00	75	25	36
6:25:00	75	25	36
6:26:00	75	25	37
6:27:00	75	25	36
6:28:00	75	25	36
6:29:00	75	25	37
6:30:00	75	25	37
6:31:00	75	25	38
6:32:00	75	25	38
6:33:00	75	25	38
6:34:00	75	25	38
6:35:00	75	25	38
6:36:00	75	25	39
6:37:00	75	25	38
6:38:00	75	25	38
6:39:00	75	25	38
6:40:00	75	25	38
6:41:00	75	25	38
6:42:00	75	25	39
6:43:00	75	25	42
6:44:00	75	25	43
6:45:00	75	25	42
6:46:00	75	25	45
6:47:00	75	25	46
6:48:00	75	25	47
6:49:00	75	25	47
6:50:00	75	25	46
6:51:00	75	25	47
6:52:00	75	25	47
6:53:00	75	25	44
6:54:00	75	25	44
6:55:00	75	25	45
6:56:00	75	25	45
6:57:00	75	25	46
6:58:00	75	25	47
6:59:00	75	25	54
7:00:00	75	25	53
7:01:00	75	25	54
7:02:00	75	25	56
7:03:00	75	25	58
7:04:00	75	25	61
7:05:00	75	25	62
7:06:00	75	25	61
7:07:00	75	25	61
7:08:00	75	25	62
7:09:00	75	25	71
7:10:00	75	25	73
7:11:00	75	25	72
7:12:00	75	25	72
7:13:00	75	25	67

File: project-root/data/Data Acquisition/Data Acquisition/2002 year (647)/Con 2 Sarmatskaya 1 G1930 (31C) (Sea w).txt
--Test Summary--
Full Path and File Name	
Instrument Name	7222 #2
Instrument Type	Consistometer
Instrument Serial Number	128
Test Start Date	10.08.2002
Test Start Time	13:27:50
Test Stop Date	10.08.2002
Test Stop Time	19:29:04
Test Length	6:01:14
Final Sample Time Offset	6:01:00
Controller Schedule Name	
Sampling Period	60 seconds
Comments	MPa: 10(30min); T: 31C(30min); sea oilfield water
Information	WellID	Sarmatskaya 1
Information	Customer	LUKOIL
Information	CementClass	G
Information	CementMfr	Dyckerhoff
Information	Additives	no additives
Information	Density	1930
Information	BHCT	31
Information	BHST	35
Information	FluidLoss	579cc/30min
Information	JobType	508 mm csg tail slurry
Calculated Value	Thickening_Time	N/A
Calculated Value	Setting Time	N/A
Initial Temperature (°C)	24 °C
Final Temperature (°C)	32 °C
Initial Pressure (MPa)	2 MPa
Final Pressure (MPa)	10 MPa
Initial Consistency (Bc)	26 Bc
Final Consistency (Bc)	70 Bc
--Data--
Time (HH:MM:SS)	Temperature (°C)	Pressure (MPa)	Consistency (Bc)
0:00:00	24	2	26
0:01:00	24	2	23
0:02:00	24	3	23
0:03:00	24	3	22
0:04:00	24	3	23
0:05:00	24	4	23
0:06:00	24	4	22
0:07:00	25	4	23
0:08:00	25	4	24
0:09:00	25	4	25
0:10:00	25	5	26
0:11:00	26	5	25
0:12:00	26	5	24
0:13:00	26	5	24
0:14:00	26	6	25
0:15:00	27	6	25
0:16:00	27	6	24
0:17:00	27	7	26
0:18:00	28	7	26
0:19:00	28	7	25
0:20:00	28	7	29
0:21:00	29	7	26
0:22:00	29	8	27
0:23:00	29	8	27
0:24:00	30	9	26
0:25:00	30	9	25
0:26:00	30	9	26
0:27:00	30	9	27
0:28:00	31	10	26
0:29:00	31	10	27
0:30:00	31	10	28
0:31:00	32	10	25
0:32:00	32	10	26
0:33:00	32	10	25
0:34:00	32	10	26
0:35:00	32	10	26
0:36:00	33	10	27
0:37:00	33	10	26
0:38:00	33	10	25
0:39:00	33	10	25
0:40:00	33	10	25
0:41:00	33	10	26
0:42:00	32	10	25
0:43:00	32	10	25
0:44:00	32	10	26
0:45:00	32	10	25
0:46:00	32	10	25
0:47:00	32	10	26
0:48:00	32	10	26
0:49:00	32	10	25
0:50:00	32	10	25
0:51:00	32	10	25
0:52:00	31	10	25
0:53:00	31	10	25
0:54:00	31	10	25
0:55:00	31	10	25
0:56:00	31	10	25
0:57:00	31	10	25
0:58:00	31	10	25
0:59:00	31	10	26
1:00:00	31	10	25
1:01:00	31	10	26
1:02:00	31	10	26
1:03:00	31	11	26
1:04:00	31	11	26
1:05:00	31	10	25
1:06:00	31	10	25
1:07:00	31	11	27
1:08:00	31	10	27
1:09:00	31	11	29
1:10:00	31	10	27
1:11:00	31	11	26
1:12:00	31	11	27
1:13:00	31	11	26
1:14:00	31	11	25
1:15:00	31	10	25
1:16:00	31	11	25
1:17:00	31	10	26
1:18:00	32	11	26
1:19:00	31	10	26
1:20:00	31	10	25
1:21:00	31	11	25
1:22:00	32	11	24
1:23:00	31	10	24
1:24:00	32	11	24
1:25:00	31	11	24
1:26:00	31	11	24
1:27:00	31	11	24
1:28:00	31	11	25
1:29:00	31	11	24
1:30:00	32	11	24
1:31:00	31	10	24
1:32:00	31	11	24
1:33:00	31	11	24
1:34:00	31	11	24
1:35:00	31	11	24
1:36:00	31	10	24
1:37:00	31	10	24
1:38:00	31	11	24
1:39:00	31	11	24
1:40:00	31	10	24
1:41:00	32	11	23
1:42:00	31	11	24
1:43:00	32	11	24
1:44:00	31	11	24
1:45:00	32	11	24
1:46:00	31	11	24
1:47:00	31	11	24
1:48:00	31	11	24
1:49:00	31	10	24
1:50:00	31	11	24
1:51:00	31	11	24
1:52:00	31	11	25
1:53:00	31	11	25
1:54:00	31	10	25
1:55:00	31	10	25
1:56:00	31	11	26
1:57:00	31	10	26
1:58:00	31	10	28
1:59:00	31	11	29
2:00:00	31	11	29
2:01:00	31	11	29
2:02:00	31	10	28
2:03:00	31	11	28
2:04:00	31	11	28
2:05:00	31	11	27
2:06:00	32	11	27
2:07:00	31	11	26
2:08:00	31	10	26
2:09:00	31	10	26
2:10:00	31	10	26
2:11:00	31	10	32
2:12:00	32	11	29
2:13:00	31	11	32
2:14:00	31	11	31
2:15:00	31	10	32
2:16:00	31	11	27
2:17:00	31	10	29
2:18:00	31	11	30
2:19:00	31	10	28
2:20:00	31	10	27
2:21:00	31	10	28
2:22:00	31	10	26
2:23:00	31	10	26
2:24:00	31	11	27
2:25:00	31	10	27
2:26:00	31	10	28
2:27:00	31	10	29
2:28:00	31	10	28
2:29:00	31	10	30
2:30:00	31	10	31
2:31:00	31	10	31
2:32:00	31	10	31
2:33:00	31	10	30
2:34:00	31	10	27
2:35:00	31	10	27
2:36:00	31	10	29
2:37:00	31	10	31
2:38:00	31	10	30
2:39:00	31	10	30
2:40:00	31	10	30
2:41:00	31	10	30
2:42:00	31	10	29
2:43:00	31	10	28
2:44:00	31	10	28
2:45:00	31	10	30
2:46:00	31	10	29
2:47:00	31	10	29
2:48:00	31	10	28
2:49:00	31	10	28
2:50:00	31	10	28
2:51:00	31	10	28
2:52:00	31	10	29
2:53:00	31	10	29
2:54:00	31	10	27
2:55:00	31	10	27
2:56:00	31	10	28
2:57:00	31	10	29
2:58:00	31	10	28
2:59:00	31	10	28
3:00:00	31	10	28
3:01:00	31	10	28
3:02:00	31	10	28
3:03:00	31	10	28
3:04:00	31	10	28
3:05:00	31	11	31
3:06:00	31	11	30
3:07:00	31	11	28
3:08:00	31	10	31
3:09:00	31	10	29
3:10:00	31	10	29
3:11:00	31	10	29
3:12:00	31	10	29
3:13:00	31	10	30
3:14:00	31	10	29
3:15:00	31	10	29
3:16:00	31	10	29
3:17:00	32	10	29
3:18:00	31	10	29
3:19:00	31	10	29
3:20:00	31	10	29
3:21:00	31	10	29
3:22:00	31	10	30
3:23:00	31	10	30
3:24:00	31	10	29
3:25:00	31	10	30
3:26:00	31	10	31
3:27:00	31	10	31
3:28:00	31	10	31
3:29:00	31	10	31
3:30:00	31	10	30
3:31:00	32	10	30
3:32:00	31	10	30
3:33:00	32	10	30
3:34:00	32	10	34
3:35:00	31	10	32
3:36:00	32	10	33
3:37:00	32	10	32
3:38:00	31	10	31
3:39:00	32	10	31
3:40:00	32	10	32
3:41:00	32	10	32
3:42:00	32	10	32
3:43:00	32	10	33
3:44:00	32	10	34
3:45:00	32	10	33
3:46:00	32	10	33
3:47:00	31	10	33
3:48:00	31	10	33
3:49:00	31	10	35
3:50:00	31	10	35
3:51:00	31	10	44
3:52:00	31	10	34
3:53:00	31	10	33
3:54:00	31	10	32
3:55:00	31	10	32
3:56:00	31	10	32
3:57:00	31	10	32
3:58:00	31	10	32
3:59:00	31	10	32
4:00:00	31	10	32
4:01:00	31	10	32
4:02:00	32	10	32
4:03:00	31	10	32
4:04:00	32	10	32
4:05:00	31	10	32
4:06:00	31	10	32
4:07:00	31	10	32
4:08:00	31	10	32
4:09:00	32	10	33
4:10:00	31	10	33
4:11:00	32	10	34
4:12:00	32	10	35
4:13:00	32	10	35
4:14:00	31	10	35
4:15:00	31	10	35
4:16:00	32	10	36
4:17:00	32	10	36
4:18:00	32	10	36
4:19:00	32	10	36
4:20:00	32	10	36
4:21:00	32	10	36
4:22:00	32	10	37
4:23:00	32	10	37
4:24:00	32	10	37
4:25:00	32	10	37
4:26:00	32	10	37
4:27:00	32	10	38
4:28:00	32	10	38
4:29:00	32	10	38
4:30:00	32	10	38
4:31:00	32	10	39
4:32:00	32	10	39
4:33:00	32	10	39
4:34:00	32	10	39
4:35:00	32	10	40
4:36:00	32	10	40
4:37:00	32	10	40
4:38:00	32	10	40
4:39:00	31	10	41
4:40:00	32	10	41
4:41:00	32	10	41
4:42:00	32	10	41
4:43:00	32	10	41
4:44:00	32	10	41
4:45:00	32	10	42
4:46:00	32	10	42
4:47:00	32	10	42
4:48:00	32	10	43
4:49:00	32	10	43
4:50:00	32	10	44
4:51:00	32	10	44
4:52:00	32	10	44
4:53:00	32	10	44
4:54:00	32	10	45
4:55:00	32	10	45
4:56:00	32	10	45
4:57:00	32	10	45
4:58:00	32	10	46
4:59:00	32	10	46
5:00:00	32	10	46
5:01:00	32	10	47
5:02:00	32	10	47
5:03:00	32	10	47
5:04:00	32	10	48
5:05:00	32	10	48
5:06:00	32	10	48
5:07:00	32	10	48
5:08:00	32	10	49
5:09:00	32	10	49
5:10:00	32	10	49
5:11:00	32	10	49
5:12:00	32	11	56
5:13:00	32	10	54
5:14:00	32	10	53
5:15:00	32	10	54
5:16:00	32	10	60
5:17:00	32	10	57
5:18:00	32	10	56
5:19:00	32	10	55
5:20:00	32	10	55
5:21:00	32	10	55
5:22:00	32	10	55
5:23:00	32	10	56
5:24:00	32	10	56
5:25:00	32	10	56
5:26:00	32	10	56
5:27:00	32	10	57
5:28:00	32	10	57
5:29:00	32	10	57
5:30:00	32	10	58
5:31:00	32	10	58
5:32:00	32	10	59
5:33:00	32	10	59
5:34:00	32	10	59
5:35:00	32	10	60
5:36:00	32	10	60
5:37:00	32	10	61
5:38:00	32	10	61
5:39:00	32	10	61
5:40:00	32	10	61
5:41:00	32	10	61
5:42:00	32	10	61
5:43:00	32	10	62
5:44:00	32	10	61
5:45:00	32	10	62
5:46:00	32	10	62
5:47:00	32	10	63
5:48:00	32	10	48
5:49:00	32	10	67
5:50:00	32	10	65
5:51:00	32	10	65
5:52:00	32	10	66
5:53:00	32	10	66
5:54:00	32	10	66
5:55:00	32	10	67
5:56:00	32	10	67
5:57:00	32	10	67
5:58:00	32	10	68
5:59:00	32	10	68
6:00:00	32	10	68
6:01:00	32	10	70
