Repository: ProgWizer/parser

File: project-root/data/Data Acquisition/Data Acquisition/2002 year (647)/Con 2 Sarmatskaya 1 G1930+0.03%NTF (85C Kog G).txt
--Test Summary--
Full Path and File Name	
Instrument Name	7222 #2
Instrument Type	Consistometer
Instrument Serial Number	128
Test Start Date	28.10.2002
Test Start Time	13:23:34
Test Stop Date	28.10.2002
Test Stop Time	16:47:54
Test Length	3:24:20
Final Sample Time Offset	3:24:00
Controller Schedule Name	
Sampling Period	60 seconds
Comments	MPa: 45(50min); T: 65C(30min), 85C(20min), Kogalym cement sample
Information	WellID	Sarmatskaya 1
Information	Customer	LukoilShelf
Information	CementClass	G
Information	CementMfr	Dyckerhoff
Information	Additives	0.03%NTF
Information	Density	1930
Information	BHCT	85
Information	BHST	100
Information	FluidLoss	
Information	JobType	177.8 mm csg tail slurry
Calculated Value	Thickening_Time	N/A
Calculated Value	Setting Time	N/A
Initial Temperature (°C)	23 °C
Final Temperature (°C)	86 °C
Initial Pressure (MPa)	2 MPa
Final Pressure (MPa)	45 MPa
Initial Consistency (Bc)	11 Bc
Final Consistency (Bc)	73 Bc
--Data--
Time (HH:MM:SS)	Temperature (°C)	Pressure (MPa)	Consistency (Bc)
0:00:00	23	2	11
0:01:00	23	3	11
0:02:00	23	4	11
0:03:00	23	5	11
0:04:00	23	6	14
0:05:00	24	7	14
0:06:00	25	8	13
0:07:00	26	9	16
0:08:00	28	10	11
0:09:00	29	10	10
0:10:00	31	11	12
0:11:00	33	12	13
0:12:00	34	13	9
0:13:00	36	14	14
0:14:00	38	15	11
0:15:00	40	16	14
0:16:00	42	17	13
0:17:00	43	17	12
0:18:00	45	18	12
0:19:00	47	19	13
0:20:00	49	20	14
0:21:00	50	21	20
0:22:00	52	22	15
0:23:00	54	22	12
0:24:00	55	23	8
0:25:00	57	24	6
0:26:00	58	25	6
0:27:00	60	26	6
0:28:00	61	27	9
0:29:00	62	27	15
0:30:00	64	29	16
0:31:00	65	29	16
0:32:00	67	30	11
0:33:00	68	31	15
0:34:00	69	32	9
0:35:00	70	33	13
0:36:00	71	34	14
0:37:00	73	34	11
0:38:00	74	35	12
0:39:00	75	36	11
0:40:00	76	37	10
0:41:00	77	38	10
0:42:00	78	39	9
0:43:00	79	40	10
0:44:00	80	40	10
0:45:00	81	41	10
0:46:00	82	42	10
0:47:00	83	43	11
0:48:00	84	43	11
0:49:00	85	44	12
0:50:00	86	45	14
0:51:00	86	46	16
0:52:00	87	45	10
0:53:00	88	46	10
0:54:00	89	46	11
0:55:00	89	46	11
0:56:00	89	46	11
0:57:00	89	46	11
0:58:00	90	46	11
0:59:00	90	46	11
1:00:00	90	46	12
1:01:00	89	46	12
1:02:00	89	45	11
1:03:00	89	45	11
1:04:00	89	45	11
1:05:00	89	45	11
1:06:00	89	45	11
1:07:00	88	45	11
1:08:00	88	45	12
1:09:00	88	45	12
1:10:00	88	45	11
1:11:00	87	45	32
1:12:00	87	45	19
1:13:00	87	45	19
1:14:00	87	45	30
1:15:00	87	45	22
1:16:00	86	45	19
1:17:00	86	45	20
1:18:00	86	45	20
1:19:00	86	45	19
1:20:00	86	45	19
1:21:00	86	45	21
1:22:00	86	45	23
1:23:00	86	45	20
1:24:00	86	45	19
1:25:00	86	45	23
1:26:00	86	45	21
1:27:00	86	45	18
1:28:00	86	45	18
1:29:00	86	45	17
1:30:00	85	45	17
1:31:00	85	45	17
1:32:00	85	45	17
1:33:00	86	45	17
1:34:00	85	45	17
1:35:00	85	45	17
1:36:00	85	45	17
1:37:00	85	45	17
1:38:00	85	45	17
1:39:00	85	45	17
1:40:00	85	45	17
1:41:00	85	45	18
1:42:00	85	45	18
1:43:00	85	45	18
1:44:00	85	45	18
1:45:00	85	45	18
1:46:00	85	45	18
1:47:00	85	45	18
1:48:00	85	45	18
1:49:00	85	45	18
1:50:00	85	45	18
1:51:00	85	45	18
1:52:00	85	45	18
1:53:00	85	45	18
1:54:00	85	45	18
1:55:00	85	45	18
1:56:00	85	45	18
1:57:00	85	45	19
1:58:00	85	45	19
1:59:00	85	45	19
2:00:00	85	45	19
2:01:00	85	45	19
2:02:00	85	45	19
2:03:00	85	45	19
2:04:00	85	45	19
2:05:00	85	45	19
2:06:00	85	45	19
2:07:00	85	45	19
2:08:00	85	45	19
2:09:00	85	45	19
2:10:00	85	45	19
2:11:00	85	45	19
2:12:00	85	45	19
2:13:00	85	45	19
2:14:00	85	45	19
2:15:00	85	45	19
2:16:00	85	45	20
2:17:00	85	45	20
2:18:00	85	45	20
2:19:00	85	45	20
2:20:00	85	45	20
2:21:00	85	45	20
2:22:00	85	45	20
2:23:00	85	45	20
2:24:00	85	45	20
2:25:00	85	45	20
2:26:00	85	45	20
2:27:00	85	45	20
2:28:00	85	45	20
2:29:00	85	45	20
2:30:00	85	45	20
2:31:00	85	45	21
2:32:00	85	45	21
2:33:00	85	45	21
2:34:00	85	45	21
2:35:00	85	45	21
2:36:00	85	45	21
2:37:00	85	45	21
2:38:00	85	45	22
2:39:00	85	45	22
2:40:00	85	45	22
2:41:00	85	45	22
2:42:00	85	45	22
2:43:00	85	45	23
2:44:00	85	45	23
2:45:00	85	45	23
2:46:00	85	45	24
2:47:00	85	45	24
2:48:00	85	45	24
2:49:00	85	45	25
2:50:00	85	45	25
2:51:00	85	45	26
2:52:00	85	45	26
2:53:00	85	45	26
2:54:00	85	45	26
2:55:00	85	45	26
2:56:00	85	45	27
2:57:00	85	45	28
2:58:00	85	45	28
2:59:00	85	45	28
3:00:00	85	45	29
3:01:00	85	45	28
3:02:00	85	45	28
3:03:00	85	45	29
3:04:00	85	45	30
3:05:00	85	45	34
3:06:00	85	45	42
3:07:00	85	45	36
3:08:00	85	45	36
3:09:00	85	45	36
3:10:00	85	45	37
3:11:00	85	45	40
3:12:00	85	45	38
3:13:00	85	45	39
3:14:00	85	45	40
3:15:00	85	45	41
3:16:00	85	45	45
3:17:00	86	45	48
3:18:00	86	45	51
3:19:00	85	45	54
3:20:00	86	45	57
3:21:00	85	45	60
3:22:00	85	45	63
3:23:00	86	45	67
3:24:00	86	45	73

File: project-root/data/Data Acquisition/Data Acquisition/2002 year (647)/Con 2 Sarmatskaya 1 G1930+0.06%NTF (120C).txt
--Test Summary--
Full Path and File Name	
Instrument Name	7222 #2
Instrument Type	Consistometer
Instrument Serial Number	128
Test Start Date	17.10.2002
Test Start Time	11:08:15
Test Stop Date	17.10.2002
Test Stop Time	12:38:41
Test Length	1:30:26
Final Sample Time Offset	1:30:00
Controller Schedule Name	
Sampling Period	60 seconds
Comments	MPa: 45(70min) T:120(70min) NTF premix, old sample G, field water
Information	WellID	Sarmatskaya 1
Information	Customer	LukoilShelf
Information	CementClass	G
Information	CementMfr	Dyckerhoff
Information	Additives	0.06%NTF
Information	Density	1930
Information	BHCT	120
Information	BHST	130
Information	FluidLoss	
Information	JobType	177.8 mm csg tail slurry
Calculated Value	Thickening_Time	N/A
Calculated Value	Setting Time	N/A
Initial Temperature (°C)	24 °C
Final Temperature (°C)	130 °C
Initial Pressure (MPa)	1 MPa
Final Pressure (MPa)	45 MPa
Initial Consistency (Bc)	6 Bc
Final Consistency (Bc)	90 Bc
--Data--
Time (HH:MM:SS)	Temperature (°C)	Pressure (MPa)	Consistency (Bc)
0:00:00	24	1	6
0:01:00	24	3	4
0:02:00	24	4	5
0:03:00	24	5	6
0:04:00	24	5	8
0:05:00	24	6	6
0:06:00	25	7	6
0:07:00	27	7	7
0:08:00	28	8	8
0:09:00	30	8	5
0:10:00	31	9	5
0:11:00	33	9	5
0:12:00	35	10	5
0:13:00	37	11	5
0:14:00	38	11	5
0:15:00	40	12	5
0:16:00	42	13	5
0:17:00	44	13	5
0:18:00	45	14	5
0:19:00	47	14	5
0:20:00	49	15	5
0:21:00	50	16	7
0:22:00	52	16	7
0:23:00	54	17	4
0:24:00	55	18	3
0:25:00	57	18	3
0:26:00	58	19	2
0:27:00	60	20	2
0:28:00	61	20	2
0:29:00	62	20	2
0:30:00	64	21	2
0:31:00	65	22	2
0:32:00	66	22	2
0:33:00	68	23	2
0:34:00	69	23	2
0:35:00	70	24	2
0:36:00	72	24	2
0:37:00	73	25	2
0:38:00	74	26	2
0:39:00	76	27	2
0:40:00	77	27	2
0:41:00	79	28	2
0:42:00	80	28	2
0:43:00	81	29	2
0:44:00	83	30	2
0:45:00	84	30	2
0:46:00	86	31	2
0:47:00	87	31	2
0:48:00	89	32	2
0:49:00	90	33	2
0:50:00	91	33	2
0:51:00	93	34	2
0:52:00	94	35	2
0:53:00	96	35	2
0:54:00	97	35	1
0:55:00	99	36	1
0:56:00	100	37	1
0:57:00	102	37	1
0:58:00	103	38	1
0:59:00	104	39	1
1:00:00	106	39	1
1:01:00	107	40	1
1:02:00	109	41	1
1:03:00	110	41	1
1:04:00	112	42	1
1:05:00	113	43	1
1:06:00	114	43	1
1:07:00	116	44	1
1:08:00	117	44	1
1:09:00	119	45	1
1:10:00	120	45	1
1:11:00	121	46	1
1:12:00	122	46	1
1:13:00	123	45	1
1:14:00	124	46	1
1:15:00	125	46	1
1:16:00	125	46	1
1:17:00	126	45	1
1:18:00	126	45	1
1:19:00	126	45	1
1:20:00	126	45	1
1:21:00	126	45	1
1:22:00	126	45	1
1:23:00	126	45	1
1:24:00	126	45	1
1:25:00	126	45	1
1:26:00	126	45	1
1:27:00	125	45	1
1:28:00	127	45	1
1:29:00	129	45	25
1:30:00	130	45	90

File: project-root/data/Data Acquisition/Data Acquisition/2002 year (647)/Con 2 Sarmatskaya 1 G1930+0.08%NTF (120C).txt
--Test Summary--
Full Path and File Name	
Instrument Name	7222 #2
Instrument Type	Consistometer
Instrument Serial Number	128
Test Start Date	17.10.2002
Test Start Time	13:35:17
Test Stop Date	17.10.2002
Test Stop Time	17:05:24
Test Length	3:30:07
Final Sample Time Offset	3:30:00
Controller Schedule Name	
Sampling Period	60 seconds
Comments	MPa: 45(70min) T:120(70min) NTF premix, old sample G, field water
Information	WellID	Sarmatskaya 1
Information	Customer	LukoilShelf
Information	CementClass	G
Information	CementMfr	Dyckerhoff
Information	Additives	0.08%NTF
Information	Density	1930
Information	BHCT	120
Information	BHST	130
Information	FluidLoss	
Information	JobType	177.8 mm csg tail slurry
Calculated Value	Thickening_Time	3:28:00
Calculated Value	Setting Time	N/A
Initial Temperature (°C)	22 °C
Final Temperature (°C)	117 °C
Initial Pressure (MPa)	2 MPa
Final Pressure (MPa)	46 MPa
Initial Consistency (Bc)	8 Bc
Final Consistency (Bc)	53 Bc
--Data--
Time (HH:MM:SS)	Temperature (°C)	Pressure (MPa)	Consistency (Bc)
0:00:00	22	2	8
0:01:00	22	3	8
0:02:00	22	3	8
0:03:00	22	4	11
0:04:00	22	5	9
0:05:00	23	6	8
0:06:00	23	7	12
0:07:00	24	7	15
0:08:00	26	8	14
0:09:00	27	8	13
0:10:00	29	9	8
0:11:00	31	10	10
0:12:00	33	10	14
0:13:00	35	11	7
0:14:00	37	12	12
0:15:00	39	12	8
0:16:00	40	13	6
0:17:00	42	13	7
0:18:00	44	14	6
0:19:00	46	15	5
0:20:00	48	15	5
0:21:00	50	16	5
0:22:00	51	16	12
0:23:00	53	17	20
0:24:00	55	18	15
0:25:00	56	18	18
0:26:00	58	19	14
0:27:00	59	19	16
0:28:00	61	20	6
0:29:00	62	21	5
0:30:00	63	21	5
0:31:00	65	22	6
0:32:00	66	22	8
0:33:00	68	23	7
0:34:00	69	24	7
0:35:00	70	24	13
0:36:00	72	25	19
0:37:00	73	25	10
0:38:00	74	26	7
0:39:00	76	26	13
0:40:00	77	27	10
0:41:00	78	28	5
0:42:00	80	28	5
0:43:00	81	29	4
0:44:00	82	29	4
0:45:00	84	30	4
0:46:00	85	31	5
0:47:00	87	31	8
0:48:00	88	32	6
0:49:00	89	32	12
0:50:00	91	33	13
0:51:00	92	34	3
0:52:00	94	35	3
0:53:00	95	36	2
0:54:00	97	36	3
0:55:00	99	36	4
0:56:00	100	37	3
0:57:00	102	38	3
0:58:00	103	38	3
0:59:00	105	39	3
1:00:00	107	40	3
1:01:00	108	40	8
1:02:00	110	41	7
1:03:00	111	41	3
1:04:00	112	42	2
1:05:00	113	43	2
1:06:00	115	43	2
1:07:00	116	43	3
1:08:00	117	44	4
1:09:00	119	45	3
1:10:00	120	46	2
1:11:00	121	46	2
1:12:00	123	46	3
1:13:00	124	45	3
1:14:00	125	46	3
1:15:00	125	46	2
1:16:00	126	46	2
1:17:00	126	46	2
1:18:00	127	46	2
1:19:00	127	45	2
1:20:00	126	45	2
1:21:00	126	45	2
1:22:00	126	45	2
1:23:00	126	45	2
1:24:00	126	45	2
1:25:00	125	45	2
1:26:00	125	45	2
1:27:00	125	45	2
1:28:00	125	45	2
1:29:00	125	45	2
1:30:00	124	45	2
1:31:00	124	45	2
1:32:00	124	45	2
1:33:00	124	45	2
1:34:00	123	45	2
1:35:00	123	45	2
1:36:00	123	45	2
1:37:00	123	45	2
1:38:00	122	45	2
1:39:00	122	45	2
1:40:00	122	45	2
1:41:00	122	45	2
1:42:00	122	45	2
1:43:00	122	45	2
1:44:00	121	45	2
1:45:00	121	45	2
1:46:00	121	45	2
1:47:00	121	45	2
1:48:00	121	45	2
1:49:00	120	45	2
1:50:00	120	45	2
1:51:00	120	45	2
1:52:00	120	45	2
1:53:00	120	45	2
1:54:00	120	45	2
1:55:00	120	45	2
1:56:00	120	45	2
1:57:00	120	45	2
1:58:00	120	45	2
1:59:00	120	45	2
2:00:00	120	46	2
2:01:00	121	46	2
2:02:00	121	46	2
2:03:00	121	46	2
2:04:00	121	46	2
2:05:00	121	46	2
2:06:00	121	46	2
2:07:00	121	46	2
2:08:00	121	46	2
2:09:00	121	46	2
2:10:00	121	46	2
2:11:00	121	46	2
2:12:00	121	46	2
2:13:00	121	46	2
2:14:00	121	46	2
2:15:00	121	46	2
2:16:00	121	46	2
2:17:00	121	46	2
2:18:00	121	46	2
2:19:00	121	46	2
2:20:00	121	46	2
2:21:00	121	46	2
2:22:00	121	46	2
2:23:00	121	46	2
2:24:00	120	46	2
2:25:00	121	46	2
2:26:00	121	46	2
2:27:00	121	46	2
2:28:00	121	46	2
2:29:00	120	46	2
2:30:00	120	45	2
2:31:00	120	45	2
2:32:00	120	46	2
2:33:00	120	45	2
2:34:00	120	46	2
2:35:00	120	45	2
2:36:00	120	45	2
2:37:00	120	46	2
2:38:00	120	46	2
2:39:00	120	46	2
2:40:00	120	46	2
2:41:00	120	45	2
2:42:00	120	46	2
2:43:00	120	46	2
2:44:00	120	46	2
2:45:00	120	46	2
2:46:00	120	46	2
2:47:00	120	46	2
2:48:00	120	46	2
2:49:00	120	46	2
2:50:00	120	46	2
2:51:00	120	46	2
2:52:00	120	45	2
2:53:00	120	46	2
2:54:00	121	46	2
2:55:00	120	45	2
2:56:00	121	46	2
2:57:00	120	46	2
2:58:00	120	46	2
2:59:00	120	46	2
3:00:00	121	46	2
3:01:00	121	46	2
3:02:00	121	46	2
3:03:00	121	45	2
3:04:00	121	46	1
3:05:00	120	45	2
3:06:00	121	46	2
3:07:00	121	46	2
3:08:00	121	46	16
3:09:00	122	45	26
3:10:00	123	45	34
3:11:00	124	45	37
3:12:00	124	45	37
3:13:00	124	45	37
3:14:00	124	45	37
3:15:00	124	45	37
3:16:00	123	45	37
3:17:00	123	45	38
3:18:00	122	45	40
3:19:00	122	45	41
3:20:00	121	45	44
3:21:00	120	45	45
3:22:00	120	45	47
3:23:00	119	45	48
3:24:00	118	45	50
3:25:00	118	45	53
3:26:00	117	46	59
3:27:00	117	45	70
3:28:00	117	46	83
3:29:00	117	45	92
3:30:00	117	46	53

File: project-root/data/Data Acquisition/Data Acquisition/2002 year (647)/Con 2 Sarmatskaya 1 G1930+30%SF+0.108% NTF bwodb (112C, sea water).txt
--Test Summary--
Full Path and File Name	
Instrument Name	7222 #2
Instrument Type	Consistometer
Instrument Serial Number	128
Test Start Date	15.12.2002
Test Start Time	15:44:23
Test Stop Date	15.12.2002
Test Stop Time	19:27:23
Test Length	3:43:00
Final Sample Time Offset	3:43:00
Controller Schedule Name	
Sampling Period	60 seconds
Comments	MPa: 45(70min), T:112C(70min), sea water, 0.14%NTF bwoc premix
Information	WellID	Sarmatskaya 1
Information	Customer	LukoilShelf
Information	CementClass	G
Information	CementMfr	Dyckerhoff
Information	Additives	30%SF+0.108%NTF bwodb
Information	Density	1930
Information	BHCT	112
Information	BHST	112
Information	FluidLoss	
Information	JobType	PLUG
Calculated Value	Thickening_Time	3:29:00
Calculated Value	Setting Time	3:43:00
Initial Temperature (°C)	22 °C
Final Temperature (°C)	114 °C
Initial Pressure (MPa)	1 MPa
Final Pressure (MPa)	45 MPa
Initial Consistency (Bc)	7 Bc
Final Consistency (Bc)	119 Bc
--Data--
Time (HH:MM:SS)	Temperature (°C)	Pressure (MPa)	Consistency (Bc)
0:00:00	22	1	7
0:01:00	22	3	11
0:02:00	21	3	9
0:03:00	21	4	8
0:04:00	22	5	8
0:05:00	23	6	9
0:06:00	23	7	8
0:07:00	25	7	10
0:08:00	26	8	11
0:09:00	27	8	9
0:10:00	29	9	13
0:11:00	30	10	10
0:12:00	32	10	16
0:13:00	34	11	18
0:14:00	35	11	18
0:15:00	37	12	20
0:16:00	39	12	20
0:17:00	40	13	23
0:18:00	42	14	26
0:19:00	43	14	16
0:20:00	45	15	17
0:21:00	47	16	13
0:22:00	48	16	14
0:23:00	50	17	18
0:24:00	51	17	23
0:25:00	52	18	21
0:26:00	54	19	20
0:27:00	55	19	24
0:28:00	56	20	16
0:29:00	58	20	18
0:30:00	59	21	23
0:31:00	60	22	17
0:32:00	62	22	20
0:33:00	63	23	22
0:34:00	64	23	23
0:35:00	66	24	24
0:36:00	67	25	18
0:37:00	68	25	18
0:38:00	70	26	19
0:39:00	71	27	17
0:40:00	72	27	14
0:41:00	73	28	18
0:42:00	75	29	18
0:43:00	76	29	19
0:44:00	77	30	37
0:45:00	79	30	17
0:46:00	80	31	24
0:47:00	81	32	29
0:48:00	83	32	20
0:49:00	84	33	27
0:50:00	86	33	21
0:51:00	87	34	26
0:52:00	88	34	24
0:53:00	89	35	23
0:54:00	91	36	19
0:55:00	92	36	24
0:56:00	93	37	27
0:57:00	95	38	25
0:58:00	96	38	22
0:59:00	97	39	21
1:00:00	98	39	20
1:01:00	100	40	20
1:02:00	101	40	20
1:03:00	102	41	20
1:04:00	104	42	22
1:05:00	105	42	22
1:06:00	106	43	27
1:07:00	108	44	24
1:08:00	109	44	22
1:09:00	110	45	22
1:10:00	111	46	22
1:11:00	113	46	23
1:12:00	114	46	26
1:13:00	115	45	25
1:14:00	116	46	22
1:15:00	116	46	21
1:16:00	117	46	24
1:17:00	117	46	29
1:18:00	118	46	32
1:19:00	118	46	45
1:20:00	118	46	36
1:21:00	118	46	34
1:22:00	118	46	37
1:23:00	118	45	34
1:24:00	118	45	26
1:25:00	117	45	35
1:26:00	117	45	32
1:27:00	117	45	27
1:28:00	117	45	28
1:29:00	116	45	26
1:30:00	116	45	29
1:31:00	116	45	30
1:32:00	116	45	25
1:33:00	115	45	29
1:34:00	115	45	25
1:35:00	115	45	32
1:36:00	114	45	26
1:37:00	114	45	24
1:38:00	114	45	29
1:39:00	114	45	29
1:40:00	114	45	31
1:41:00	114	45	27
1:42:00	113	45	26
1:43:00	113	45	26
1:44:00	113	45	30
1:45:00	113	45	27
1:46:00	113	45	27
1:47:00	113	45	27
1:48:00	113	45	27
1:49:00	113	45	26
1:50:00	113	45	26
1:51:00	113	45	26
1:52:00	113	45	26
1:53:00	113	45	26
1:54:00	113	45	26
1:55:00	113	45	26
1:56:00	113	45	27
1:57:00	113	45	27
1:58:00	113	45	28
1:59:00	113	45	26
2:00:00	113	45	29
2:01:00	113	45	31
2:02:00	113	45	29
2:03:00	113	45	29
2:04:00	113	45	27
2:05:00	113	45	26
2:06:00	113	45	25
2:07:00	113	45	25
2:08:00	112	45	25
2:09:00	112	45	25
2:10:00	112	45	25
2:11:00	112	45	25
2:12:00	112	45	25
2:13:00	112	45	25
2:14:00	113	45	25
2:15:00	112	45	25
2:16:00	112	45	25
2:17:00	112	45	24
2:18:00	113	45	24
2:19:00	112	45	24
2:20:00	113	45	24
2:21:00	113	45	24
2:22:00	112	45	24
2:23:00	112	45	24
2:24:00	112	45	24
2:25:00	113	45	24
2:26:00	113	45	24
2:27:00	113	45	24
2:28:00	113	45	23
2:29:00	112	45	23
2:30:00	112	45	23
2:31:00	113	45	23
2:32:00	112	45	23
2:33:00	112	45	23
2:34:00	112	45	23
2:35:00	112	45	23
2:36:00	113	45	23
2:37:00	112	45	23
2:38:00	113	45	23
2:39:00	113	45	23
2:40:00	113	45	23
2:41:00	113	45	23
2:42:00	112	45	23
2:43:00	113	45	27
2:44:00	112	45	27
2:45:00	113	45	25
2:46:00	112	45	25
2:47:00	112	45	25
2:48:00	112	45	25
2:49:00	112	45	25
2:50:00	112	45	25
2:51:00	112	45	25
2:52:00	112	45	25
2:53:00	112	45	23
2:54:00	112	45	23
2:55:00	113	45	23
2:56:00	112	45	23
2:57:00	112	45	23
2:58:00	112	45	23
2:59:00	113	45	23
3:00:00	112	45	23
3:01:00	113	45	23
3:02:00	112	45	24
3:03:00	112	45	24
3:04:00	112	45	24
3:05:00	112	45	24
3:06:00	112	45	24
3:07:00	112	45	24
3:08:00	112	45	25
3:09:00	112	45	25
3:10:00	113	45	25
3:11:00	113	45	25
3:12:00	113	45	25
3:13:00	113	45	25
3:14:00	113	45	26
3:15:00	112	45	26
3:16:00	112	45	30
3:17:00	113	45	37
3:18:00	113	45	35
3:19:00	113	45	36
3:20:00	113	45	39
3:21:00	113	45	43
3:22:00	113	45	45
3:23:00	113	45	56
3:24:00	113	45	56
3:25:00	113	45	54
3:26:00	113	45	56
3:27:00	113	45	63
3:28:00	113	45	70
3:29:00	113	45	85
3:30:00	113	45	96
3:31:00	113	45	95
3:32:00	113	45	91
3:33:00	113	45	91
3:34:00	113	45	91
3:35:00	114	45	91
3:36:00	114	45	91
3:37:00	114	45	91
3:38:00	114	45	93
3:39:00	114	45	92
3:40:00	114	45	92
3:41:00	114	45	90
3:42:00	114	45	114
3:43:00	114	45	119

File: project-root/data/Data Acquisition/Data Acquisition/2002 year (647)/Con 2 Sarmatskaya 1 G1930+30%SF+0.115% NTF bwodb (112C, sea water).txt
--Test Summary--
Full Path and File Name	
Instrument Name	7222 #2
Instrument Type	Consistometer
Instrument Serial Number	128
Test Start Date	13.12.2002
Test Start Time	15:12:49
Test Stop Date	13.12.2002
Test Stop Time	18:45:53
Test Length	3:33:04
Final Sample Time Offset	3:33:00
Controller Schedule Name	
Sampling Period	60 seconds
Comments	MPa: 45(70min), T:112C(70min), sea water, 0.15%NTF bwoc premix
Information	WellID	Sarmatskaya 1
Information	Customer	LukoilShelf
Information	CementClass	G
Information	CementMfr	Dyckerhoff
Information	Additives	30%SF+0.115%NTF bwodb
Information	Density	1930
Information	BHCT	112
Information	BHST	112
Information	FluidLoss	
Information	JobType	PLUG
Calculated Value	Thickening_Time	3:32:00
Calculated Value	Setting Time	N/A
Initial Temperature (°C)	23 °C
Final Temperature (°C)	125 °C
Initial Pressure (MPa)	2 MPa
Final Pressure (MPa)	45 MPa
Initial Consistency (Bc)	10 Bc
Final Consistency (Bc)	61 Bc
--Data--
Time (HH:MM:SS)	Temperature (°C)	Pressure (MPa)	Consistency (Bc)
0:00:00	23	2	10
0:01:00	22	3	10
0:02:00	22	4	9
0:03:00	22	5	3
0:04:00	23	5	8
0:05:00	23	6	7
0:06:00	24	6	4
0:07:00	26	7	2
0:08:00	27	8	2
0:09:00	29	9	2
0:10:00	31	9	2
0:11:00	32	9	2
0:12:00	34	10	2
0:13:00	36	11	2
0:14:00	38	12	3
0:15:00	40	12	3
0:16:00	42	13	3
0:17:00	44	13	3
0:18:00	45	14	3
0:19:00	47	15	3
0:20:00	49	15	3
0:21:00	50	16	4
0:22:00	52	17	7
0:23:00	53	17	8
0:24:00	55	17	9
0:25:00	56	18	13
0:26:00	57	19	10
0:27:00	59	20	13
0:28:00	60	20	15
0:29:00	62	20	13
0:30:00	63	21	9
0:31:00	65	22	13
0:32:00	66	22	13
0:33:00	68	23	14
0:34:00	69	24	9
0:35:00	70	24	13
0:36:00	72	25	8
0:37:00	73	26	8
0:38:00	75	26	8
0:39:00	76	26	8
0:40:00	77	27	15
0:41:00	79	28	9
0:42:00	80	29	9
0:43:00	82	29	8
0:44:00	83	30	8
0:45:00	84	31	8
0:46:00	86	31	9
0:47:00	87	32	14
0:48:00	89	32	8
0:49:00	90	33	11
0:50:00	91	33	10
0:51:00	93	34	13
0:52:00	94	34	12
0:53:00	96	35	12
0:54:00	97	36	15
0:55:00	99	37	13
0:56:00	100	37	12
0:57:00	101	38	13
0:58:00	103	38	28
0:59:00	104	39	15
1:00:00	106	40	12
1:01:00	107	40	12
1:02:00	109	40	12
1:03:00	110	41	12
1:04:00	112	42	15
1:05:00	113	43	14
1:06:00	114	43	15
1:07:00	116	44	13
1:08:00	117	44	14
1:09:00	118	45	13
1:10:00	120	46	10
1:11:00	121	46	10
1:12:00	123	45	7
1:13:00	124	46	6
1:14:00	125	46	5
1:15:00	125	46	4
1:16:00	126	46	4
1:17:00	126	46	4
1:18:00	126	45	4
1:19:00	126	45	4
1:20:00	126	45	3
1:21:00	126	45	3
1:22:00	126	45	3
1:23:00	126	45	3
1:24:00	125	45	3
1:25:00	125	45	3
1:26:00	125	45	4
1:27:00	125	45	4
1:28:00	124	45	4
1:29:00	124	45	4
1:30:00	124	45	4
1:31:00	124	45	4
1:32:00	124	45	4
1:33:00	123	45	4
1:34:00	123	45	4
1:35:00	123	45	4
1:36:00	123	45	4
1:37:00	122	45	4
1:38:00	122	45	4
1:39:00	122	45	4
1:40:00	121	45	4
1:41:00	121	45	4
1:42:00	121	45	4
1:43:00	121	45	4
1:44:00	121	45	4
1:45:00	121	45	4
1:46:00	121	45	4
1:47:00	120	45	4
1:48:00	120	45	4
1:49:00	120	45	4
1:50:00	120	45	4
1:51:00	120	45	4
1:52:00	120	45	4
1:53:00	120	45	4
1:54:00	120	45	4
1:55:00	120	45	4
1:56:00	120	45	4
1:57:00	120	46	4
1:58:00	120	45	4
1:59:00	121	45	4
2:00:00	121	46	4
2:01:00	121	46	4
2:02:00	121	46	4
2:03:00	121	46	4
2:04:00	121	46	4
2:05:00	121	46	4
2:06:00	121	46	4
2:07:00	121	46	4
2:08:00	121	46	4
2:09:00	121	45	4
2:10:00	121	45	4
2:11:00	121	45	4
2:12:00	121	45	4
2:13:00	120	45	4
2:14:00	120	45	4
2:15:00	120	45	4
2:16:00	121	45	4
2:17:00	120	45	4
2:18:00	120	45	4
2:19:00	120	46	4
2:20:00	120	46	4
2:21:00	121	46	4
2:22:00	121	46	4
2:23:00	121	46	4
2:24:00	121	46	4
2:25:00	121	46	4
2:26:00	121	45	4
2:27:00	121	45	4
2:28:00	121	45	4
2:29:00	121	46	4
2:30:00	121	46	4
2:31:00	121	45	4
2:32:00	121	46	4
2:33:00	121	45	4
2:34:00	121	46	4
2:35:00	121	45	4
2:36:00	121	45	4
2:37:00	120	45	4
2:38:00	120	45	4
2:39:00	120	45	4
2:40:00	120	45	4
2:41:00	120	45	4
2:42:00	120	45	4
2:43:00	120	46	4
2:44:00	120	45	4
2:45:00	121	46	4
2:46:00	120	45	4
2:47:00	121	45	4
2:48:00	120	46	4
2:49:00	121	46	4
2:50:00	120	45	4
2:51:00	121	45	4
2:52:00	120	45	4
2:53:00	120	45	4
2:54:00	120	45	4
2:55:00	121	46	4
2:56:00	120	45	4
2:57:00	120	45	4
2:58:00	120	45	4
2:59:00	120	45	4
3:00:00	120	45	4
3:01:00	120	45	4
3:02:00	120	45	4
3:03:00	120	45	4
3:04:00	120	46	4
3:05:00	120	45	4
3:06:00	120	45	4
3:07:00	120	45	4
3:08:00	120	45	4
3:09:00	120	45	4
3:10:00	120	46	4
3:11:00	120	45	4
3:12:00	120	45	4
3:13:00	120	45	4
3:14:00	120	45	4
3:15:00	120	45	3
3:16:00	120	45	3
3:17:00	120	45	3
3:18:00	120	45	3
3:19:00	120	45	3
3:20:00	120	45	3
3:21:00	120	45	3
3:22:00	120	45	3
3:23:00	120	45	3
3:24:00	120	46	3
3:25:00	120	45	3
3:26:00	120	45	3
3:27:00	120	45	3
3:28:00	120	45	3
3:29:00	121	45	6
3:30:00	122	45	33
3:31:00	123	45	72
3:32:00	124	45	85
3:33:00	125	45	61

File: project-root/data/Data Acquisition/Data Acquisition/2002 year (647)/Con 2 Sarmatskaya 1 G1950+0.03%NTF (75C).txt
--Test Summary--
Full Path and File Name	
Instrument Name	7222 #2
Instrument Type	Consistometer
Instrument Serial Number	128
Test Start Date	22.08.2002
Test Start Time	16:08:16
Test Stop Date	22.08.2002
Test Stop Time	19:36:56
Test Length	3:28:40
Final Sample Time Offset	3:28:00
Controller Schedule Name	
Sampling Period	60 seconds
Comments	MPa: 25(40min), T: 75C(40min), tap water, NTF premix
Information	WellID	Sarmatskaya 1
Information	Customer	LukoilShelf
Information	CementClass	G
Information	CementMfr	Dyckerhoff
Information	Additives	0.03%NTF
Information	Density	1950
Information	BHCT	75
Information	BHST	85
Information	FluidLoss	
Information	JobType	340 mm tail slurry
Calculated Value	Thickening_Time	3:24:00
Calculated Value	Setting Time	N/A
Initial Temperature (°C)	24 °C
Final Temperature (°C)	76 °C
Initial Pressure (MPa)	2 MPa
Final Pressure (MPa)	25 MPa
Initial Consistency (Bc)	6 Bc
Final Consistency (Bc)	101 Bc
--Data--
Time (HH:MM:SS)	Temperature (°C)	Pressure (MPa)	Consistency (Bc)
0:00:00	24	2	6
0:01:00	24	3	7
0:02:00	24	3	15
0:03:00	24	4	34
0:04:00	25	4	15
0:05:00	25	5	5
0:06:00	26	5	3
0:07:00	27	6	6
0:08:00	29	7	5
0:09:00	30	8	3
0:10:00	32	9	7
0:11:00	33	9	5
0:12:00	35	10	5
0:13:00	37	11	5
0:14:00	38	11	6
0:15:00	40	11	5
0:16:00	41	12	7
0:17:00	43	13	5
0:18:00	44	13	6
0:19:00	46	14	7
0:20:00	48	15	8
0:21:00	49	15	8
0:22:00	51	16	9
0:23:00	52	16	10
0:24:00	54	17	9
0:25:00	55	18	11
0:26:00	57	18	11
0:27:00	58	19	11
0:28:00	60	19	13
0:29:00	61	20	13
0:30:00	62	20	11
0:31:00	63	21	12
0:32:00	64	22	12
0:33:00	66	22	13
0:34:00	67	23	14
0:35:00	68	23	14
0:36:00	69	24	13
0:37:00	70	24	14
0:38:00	71	25	13
0:39:00	72	25	13
0:40:00	73	26	13
0:41:00	75	26	14
0:42:00	76	26	14
0:43:00	77	26	14
0:44:00	78	26	14
0:45:00	79	26	14
0:46:00	79	26	15
0:47:00	80	26	14
0:48:00	80	26	14
0:49:00	80	25	14
0:50:00	80	25	15
0:51:00	80	25	15
0:52:00	80	25	16
0:53:00	79	25	16
0:54:00	79	25	16
0:55:00	79	25	16
0:56:00	78	25	16
0:57:00	78	25	17
0:58:00	78	25	17
0:59:00	77	25	16
1:00:00	77	25	16
1:01:00	77	25	16
1:02:00	76	25	15
1:03:00	76	25	16
1:04:00	76	25	16
1:05:00	76	25	16
1:06:00	75	25	18
1:07:00	75	25	16
1:08:00	75	25	17
1:09:00	75	25	17
1:10:00	75	25	18
1:11:00	75	26	16
1:12:00	75	26	18
1:13:00	75	26	18
1:14:00	75	26	18
1:15:00	75	26	18
1:16:00	75	26	18
1:17:00	75	26	17
1:18:00	75	26	17
1:19:00	75	26	18
1:20:00	75	26	17
1:21:00	75	26	18
1:22:00	75	26	17
1:23:00	75	26	16
1:24:00	75	26	16
1:25:00	75	26	16
1:26:00	75	26	16
1:27:00	75	26	16
1:28:00	75	26	16
1:29:00	75	26	16
1:30:00	75	26	16
1:31:00	75	26	17
1:32:00	75	26	17
1:33:00	75	26	16
1:34:00	75	26	16
1:35:00	75	26	16
1:36:00	75	26	17
1:37:00	75	26	17
1:38:00	75	26	17
1:39:00	75	26	18
1:40:00	75	26	18
1:41:00	75	26	18
1:42:00	75	26	18
1:43:00	75	26	17
1:44:00	75	26	18
1:45:00	75	26	17
1:46:00	75	26	18
1:47:00	75	26	17
1:48:00	75	26	17
1:49:00	75	26	17
1:50:00	75	26	17
1:51:00	75	26	17
1:52:00	75	26	17
1:53:00	75	26	17
1:54:00	75	26	17
1:55:00	75	26	17
1:56:00	75	26	17
1:57:00	75	26	17
1:58:00	75	26	17
1:59:00	75	26	17
2:00:00	75	26	17
2:01:00	75	26	17
2:02:00	75	26	17
2:03:00	75	26	17
2:04:00	75	26	17
2:05:00	75	26	17
2:06:00	75	26	17
2:07:00	75	26	17
2:08:00	75	26	17
2:09:00	75	26	17
2:10:00	75	26	17
2:11:00	75	26	16
2:12:00	75	26	16
2:13:00	75	26	16
2:14:00	75	26	17
2:15:00	75	26	16
2:16:00	75	26	16
2:17:00	75	26	18
2:18:00	75	26	17
2:19:00	75	26	17
2:20:00	75	26	17
2:21:00	75	26	17
2:22:00	75	26	17
2:23:00	75	26	18
2:24:00	75	26	18
2:25:00	75	26	18
2:26:00	75	26	18
2:27:00	75	26	18
2:28:00	75	26	18
2:29:00	75	26	18
2:30:00	75	26	18
2:31:00	75	26	18
2:32:00	75	26	18
2:33:00	75	26	18
2:34:00	75	26	18
2:35:00	75	26	18
2:36:00	75	26	18
2:37:00	75	26	19
2:38:00	75	26	19
2:39:00	75	26	20
2:40:00	75	26	20
2:41:00	75	26	20
2:42:00	75	25	20
2:43:00	75	26	21
2:44:00	75	25	21
2:45:00	75	25	21
2:46:00	75	25	21
2:47:00	75	25	22
2:48:00	75	25	22
2:49:00	75	26	22
2:50:00	75	25	22
2:51:00	75	25	23
2:52:00	75	26	23
2:53:00	75	25	24
2:54:00	75	25	24
2:55:00	75	25	24
2:56:00	75	25	25
2:57:00	75	25	25
2:58:00	75	25	26
2:59:00	75	25	26
3:00:00	75	25	28
3:01:00	75	25	29
3:02:00	75	25	29
3:03:00	75	25	30
3:04:00	75	25	31
3:05:00	75	25	32
3:06:00	75	25	33
3:07:00	75	25	34
3:08:00	75	25	35
3:09:00	75	25	36
3:10:00	75	25	38
3:11:00	75	25	40
3:12:00	75	25	42
3:13:00	75	25	45
3:14:00	75	25	46
3:15:00	75	25	48
3:16:00	76	25	50
3:17:00	75	25	53
3:18:00	75	25	56
3:19:00	75	25	60
3:20:00	76	25	63
3:21:00	76	25	67
3:22:00	76	25	69
3:23:00	76	25	74
3:24:00	76	25	79
3:25:00	76	25	84
3:26:00	76	25	88
3:27:00	76	25	94
3:28:00	76	25	101

File: project-root/data/Data Acquisition/Data Acquisition/2002 year (647)/Con 2 Sever Tech G1900+0.7%TDF-1 (30C).txt
--Test Summary--
Full Path and File Name	
Instrument Name	7222 #2
Instrument Type	Consistometer
Instrument Serial Number	128
Test Start Date	15.05.2002
Test Start Time	22:06:37
Test Stop Date	16.05.2002
Test Stop Time	2:46:04
Test Length	4:39:27
Final Sample Time Offset	4:39:00
Controller Schedule Name	
Sampling Period	60 seconds
Comments	MPa: 15(20min); T: 30C(20min); tap water,dry blending
Information	WellID	
Information	Customer	Sever Tech
Information	CementClass	G
Information	CementMfr	Dyckerhoff
Information	Additives	0.7%TDF-1
Information	Density	1900
Information	BHCT	30
Information	BHST	40
Information	FluidLoss	
Information	JobType	244.5 mm csg tail slurry
Calculated Value	Thickening_Time	4:39:00
Calculated Value	Setting Time	N/A
Initial Temperature (°C)	26 °C
Final Temperature (°C)	33 °C
Initial Pressure (MPa)	2 MPa
Final Pressure (MPa)	15 MPa
Initial Consistency (Bc)	6 Bc
Final Consistency (Bc)	78 Bc
--Data--
Time (HH:MM:SS)	Temperature (°C)	Pressure (MPa)	Consistency (Bc)
0:00:00	26	2	6
0:01:00	26	3	6
0:02:00	26	3	7
0:03:00	26	4	7
0:04:00	26	5	7
0:05:00	26	5	7
0:06:00	26	6	10
0:07:00	27	7	9
0:08:00	27	7	8
0:09:00	27	8	9
0:10:00	27	8	7
0:11:00	27	9	8
0:12:00	27	10	8
0:13:00	27	10	7
0:14:00	28	11	7
0:15:00	28	12	7
0:16:00	28	12	8
0:17:00	28	13	8
0:18:00	28	14	9
0:19:00	28	15	11
0:20:00	29	15	10
0:21:00	29	15	8
0:22:00	29	15	8
0:23:00	29	15	8
0:24:00	29	15	8
0:25:00	29	15	8
0:26:00	29	15	8
0:27:00	29	15	8
0:28:00	30	15	8
0:29:00	30	15	8
0:30:00	30	15	8
0:31:00	30	15	9
0:32:00	30	15	9
0:33:00	29	15	12
0:34:00	29	15	11
0:35:00	29	15	11
0:36:00	29	15	12
0:37:00	29	15	12
0:38:00	29	15	12
0:39:00	29	15	12
0:40:00	29	15	12
0:41:00	29	15	12
0:42:00	29	15	12
0:43:00	29	15	12
0:44:00	29	15	12
0:45:00	29	15	12
0:46:00	29	15	12
0:47:00	29	15	12
0:48:00	29	15	12
0:49:00	29	15	12
0:50:00	29	15	12
0:51:00	29	15	12
0:52:00	29	15	12
0:53:00	29	15	12
0:54:00	29	15	12
0:55:00	29	15	12
0:56:00	29	15	12
0:57:00	29	15	12
0:58:00	29	15	12
0:59:00	29	15	12
1:00:00	29	15	12
1:01:00	29	15	12
1:02:00	29	15	12
1:03:00	29	15	12
1:04:00	29	15	12
1:05:00	29	15	12
1:06:00	29	15	12
1:07:00	29	15	12
1:08:00	29	15	12
1:09:00	29	15	12
1:10:00	29	15	12
1:11:00	29	15	12
1:12:00	29	15	12
1:13:00	29	15	18
1:14:00	29	15	14
1:15:00	29	15	13
1:16:00	29	15	13
1:17:00	29	15	13
1:18:00	29	15	12
1:19:00	29	15	12
1:20:00	29	15	13
1:21:00	29	15	12
1:22:00	29	15	12
1:23:00	29	15	12
1:24:00	29	15	12
1:25:00	29	15	12
1:26:00	29	15	12
1:27:00	29	15	12
1:28:00	29	15	12
1:29:00	29	15	12
1:30:00	29	15	12
1:31:00	29	15	12
1:32:00	29	15	13
1:33:00	29	15	12
1:34:00	29	15	12
1:35:00	29	15	12
1:36:00	29	15	12
1:37:00	29	15	12
1:38:00	29	15	12
1:39:00	29	15	12
1:40:00	29	15	12
1:41:00	29	15	12
1:42:00	29	15	12
1:43:00	29	15	12
1:44:00	29	15	12
1:45:00	29	15	12
1:46:00	29	15	12
1:47:00	29	15	12
1:48:00	29	15	12
1:49:00	29	15	12
1:50:00	29	15	12
1:51:00	29	15	12
1:52:00	29	15	12
1:53:00	29	15	12
1:54:00	29	15	12
1:55:00	29	15	12
1:56:00	29	15	12
1:57:00	29	15	12
1:58:00	29	15	12
1:59:00	29	15	13
2:00:00	29	15	13
2:01:00	29	15	13
2:02:00	29	15	14
2:03:00	29	15	15
2:04:00	29	15	14
2:05:00	29	15	14
2:06:00	29	15	15
2:07:00	29	15	15
2:08:00	29	15	15
2:09:00	29	15	14
2:10:00	29	15	15
2:11:00	29	15	15
2:12:00	29	15	15
2:13:00	29	15	17
2:14:00	29	15	17
2:15:00	29	15	17
2:16:00	29	15	16
2:17:00	29	15	16
2:18:00	29	15	16
2:19:00	30	15	15
2:20:00	30	15	18
2:21:00	30	15	17
2:22:00	30	15	17
2:23:00	30	15	17
2:24:00	30	15	17
2:25:00	30	15	17
2:26:00	30	15	17
2:27:00	30	15	17
2:28:00	30	15	17
2:29:00	30	15	16
2:30:00	30	15	17
2:31:00	30	15	17
2:32:00	30	15	21
2:33:00	30	15	19
2:34:00	30	15	20
2:35:00	30	15	20
2:36:00	30	15	19
2:37:00	30	15	19
2:38:00	30	15	19
2:39:00	30	15	19
2:40:00	30	15	19
2:41:00	30	15	19
2:42:00	30	15	19
2:43:00	30	15	20
2:44:00	30	15	21
2:45:00	30	15	20
2:46:00	30	15	21
2:47:00	30	15	21
2:48:00	30	15	21
2:49:00	30	15	22
2:50:00	30	15	22
2:51:00	30	15	22
2:52:00	30	15	22
2:53:00	30	15	22
2:54:00	30	15	22
2:55:00	30	15	22
2:56:00	30	15	24
2:57:00	30	15	25
2:58:00	30	15	28
2:59:00	30	15	27
3:00:00	30	15	27
3:01:00	30	15	26
3:02:00	30	15	26
3:03:00	30	15	26
3:04:00	30	15	26
3:05:00	30	15	26
3:06:00	30	15	26
3:07:00	30	15	26
3:08:00	30	15	26
3:09:00	30	15	27
3:10:00	31	15	27
3:11:00	31	15	25
3:12:00	31	15	27
3:13:00	31	15	29
3:14:00	31	15	30
3:15:00	31	15	28
3:16:00	31	15	28
3:17:00	31	15	28
3:18:00	31	15	27
3:19:00	31	15	27
3:20:00	31	15	27
3:21:00	31	15	28
3:22:00	31	15	28
3:23:00	31	15	28
3:24:00	31	15	28
3:25:00	31	15	31
3:26:00	31	15	31
3:27:00	31	15	32
3:28:00	31	15	32
3:29:00	31	15	32
3:30:00	31	15	32
3:31:00	31	15	33
3:32:00	31	15	33
3:33:00	31	15	33
3:34:00	31	15	33
3:35:00	31	15	33
3:36:00	31	15	34
3:37:00	31	15	34
3:38:00	31	15	35
3:39:00	31	15	35
3:40:00	31	15	36
3:41:00	31	15	36
3:42:00	31	15	36
3:43:00	31	15	37
3:44:00	31	15	38
3:45:00	31	15	39
3:46:00	31	15	40
3:47:00	31	15	40
3:48:00	31	15	40
3:49:00	31	15	41
3:50:00	32	15	41
3:51:00	31	15	42
3:52:00	32	15	42
3:53:00	32	15	43
3:54:00	32	15	44
3:55:00	32	15	45
3:56:00	32	15	46
3:57:00	32	15	46
3:58:00	32	15	46
3:59:00	32	15	46
4:00:00	32	15	46
4:01:00	32	15	47
4:02:00	32	15	47
4:03:00	32	15	48
4:04:00	32	15	48
4:05:00	32	15	47
4:06:00	32	15	48
4:07:00	32	15	47
4:08:00	32	15	47
4:09:00	32	15	48
4:10:00	32	15	47
4:11:00	32	15	50
4:12:00	32	15	51
4:13:00	32	15	50
4:14:00	32	15	52
4:15:00	32	15	52
4:16:00	32	15	52
4:17:00	32	15	55
4:18:00	32	15	57
4:19:00	32	15	57
4:20:00	32	15	56
4:21:00	32	15	57
4:22:00	32	15	69
4:23:00	32	15	59
4:24:00	32	15	67
4:25:00	32	15	63
4:26:00	32	15	71
4:27:00	32	15	65
4:28:00	32	15	66
4:29:00	32	15	65
4:30:00	32	15	71
4:31:00	32	15	69
4:32:00	32	15	71
4:33:00	32	15	70
4:34:00	32	15	71
4:35:00	33	15	70
4:36:00	32	15	68
4:37:00	33	15	68
4:38:00	33	15	74
4:39:00	33	15	78

File: project-root/data/Data Acquisition/Data Acquisition/2002 year (647)/Con 2 Sovetsky A1500+8%Gel+0.7%D-19+0.1%Lignocan (76C).txt
--Test Summary--
Full Path and File Name	
Instrument Name	7222 #2
Instrument Type	Consistometer
Instrument Serial Number	128
Test Start Date	10.12.2002
Test Start Time	11:48:39
Test Stop Date	10.12.2002
Test Stop Time	15:57:37
Test Length	4:08:58
Final Sample Time Offset	4:08:00
Controller Schedule Name	
Sampling Period	60 seconds
Comments	MPa: 25(30min) T:76(30min), all dry blend
Information	WellID	56/1851
Information	Customer	Sovetsky
Information	CementClass	A
Information	CementMfr	Sukhoy Log
Information	Additives	8%Gel+0.7%D-19+0.1%Lignocan
Information	Density	1500
Information	BHCT	76
Information	BHST	87
Information	FluidLoss	
Information	JobType	146 mm csg lead slurry
Calculated Value	Thickening_Time	N/A
Calculated Value	Setting Time	N/A
Initial Temperature (°C)	20 °C
Final Temperature (°C)	76 °C
Initial Pressure (MPa)	2 MPa
Final Pressure (MPa)	25 MPa
Initial Consistency (Bc)	7 Bc
Final Consistency (Bc)	72 Bc
--Data--
Time (HH:MM:SS)	Temperature (°C)	Pressure (MPa)	Consistency (Bc)
0:00:00	20	2	7
0:01:00	21	3	7
0:02:00	21	4	8
0:03:00	21	5	6
0:04:00	21	6	9
0:05:00	22	7	9
0:06:00	23	8	16
0:07:00	25	8	8
0:08:00	26	9	10
0:09:00	28	10	19
0:10:00	31	11	16
0:11:00	33	11	11
0:12:00	35	12	11
0:13:00	37	13	10
0:14:00	40	14	21
0:15:00	42	14	27
0:16:00	44	15	17
0:17:00	46	16	24
0:18:00	49	17	18
0:19:00	51	17	22
0:20:00	53	18	19
0:21:00	55	19	26
0:22:00	57	20	24
0:23:00	59	20	27
0:24:00	62	21	17
0:25:00	64	22	29
0:26:00	66	22	19
0:27:00	68	23	20
0:28:00	70	24	28
0:29:00	72	25	13
0:30:00	74	26	21
0:31:00	76	26	17
0:32:00	78	26	20
0:33:00	79	26	21
0:34:00	81	25	16
0:35:00	82	26	15
0:36:00	83	26	8
0:37:00	83	26	18
0:38:00	83	26	11
0:39:00	84	25	11
0:40:00	84	25	19
0:41:00	84	25	13
0:42:00	84	25	13
0:43:00	83	25	7
0:44:00	83	25	6
0:45:00	83	25	6
0:46:00	82	25	6
0:47:00	82	25	8
0:48:00	82	25	7
0:49:00	81	25	6
0:50:00	81	25	6
0:51:00	80	25	6
0:52:00	80	25	6
0:53:00	79	25	6
0:54:00	79	25	6
0:55:00	78	25	6
0:56:00	78	25	6
0:57:00	78	25	6
0:58:00	78	25	6
0:59:00	77	25	6
1:00:00	77	25	6
1:01:00	77	25	6
1:02:00	77	25	6
1:03:00	77	25	6
1:04:00	77	25	6
1:05:00	76	25	6
1:06:00	76	25	6
1:07:00	76	25	6
1:08:00	76	25	6
1:09:00	76	25	6
1:10:00	76	25	6
1:11:00	76	25	6
1:12:00	76	25	6
1:13:00	76	25	6
1:14:00	76	25	6
1:15:00	76	25	6
1:16:00	76	25	6
1:17:00	76	25	6
1:18:00	76	25	6
1:19:00	76	25	6
1:20:00	76	25	6
1:21:00	76	25	6
1:22:00	76	26	4
1:23:00	76	25	6
1:24:00	76	25	6
1:25:00	76	25	6
1:26:00	76	26	6
1:27:00	76	25	5
1:28:00	76	25	6
1:29:00	76	25	6
1:30:00	76	26	6
1:31:00	76	26	6
1:32:00	76	26	6
1:33:00	76	25	6
1:34:00	76	26	6
1:35:00	76	25	6
1:36:00	76	26	6
1:37:00	76	26	6
1:38:00	76	25	6
1:39:00	76	25	6
1:40:00	76	25	6
1:41:00	76	26	6
1:42:00	76	26	6
1:43:00	76	25	6
1:44:00	76	25	6
1:45:00	76	26	6
1:46:00	76	25	6
1:47:00	76	26	6
1:48:00	76	25	6
1:49:00	76	26	6
1:50:00	76	26	6
1:51:00	76	25	6
1:52:00	76	25	6
1:53:00	76	25	6
1:54:00	76	25	6
1:55:00	76	25	6
1:56:00	76	26	6
1:57:00	76	26	6
1:58:00	76	25	6
1:59:00	76	25	6
2:00:00	76	26	6
2:01:00	76	26	6
2:02:00	76	25	6
2:03:00	76	25	6
2:04:00	76	26	6
2:05:00	76	26	6
2:06:00	76	26	6
2:07:00	76	25	6
2:08:00	76	26	6
2:09:00	76	26	6
2:10:00	76	25	6
2:11:00	76	25	6
2:12:00	76	26	6
2:13:00	76	25	6
2:14:00	76	26	6
2:15:00	76	25	6
2:16:00	76	26	6
2:17:00	76	25	6
2:18:00	76	26	6
2:19:00	76	25	6
2:20:00	76	26	6
2:21:00	76	26	6
2:22:00	76	25	6
2:23:00	76	25	6
2:24:00	76	25	6
2:25:00	76	26	6
2:26:00	76	26	6
2:27:00	76	25	6
2:28:00	76	26	6
2:29:00	76	26	6
2:30:00	76	26	6
2:31:00	76	26	6
2:32:00	76	26	6
2:33:00	76	26	6
2:34:00	76	25	6
2:35:00	76	25	6
2:36:00	76	26	6
2:37:00	76	26	6
2:38:00	76	25	6
2:39:00	76	26	6
2:40:00	76	26	6
2:41:00	76	25	6
2:42:00	76	26	6
2:43:00	76	25	6
2:44:00	76	26	6
2:45:00	76	26	7
2:46:00	76	26	7
2:47:00	76	25	7
2:48:00	76	26	7
2:49:00	76	26	7
2:50:00	76	26	8
2:51:00	76	25	8
2:52:00	76	26	8
2:53:00	76	26	8
2:54:00	76	26	9
2:55:00	76	26	9
2:56:00	76	25	9
2:57:00	76	25	10
2:58:00	76	25	10
2:59:00	76	26	10
3:00:00	76	26	10
3:01:00	76	25	11
3:02:00	76	25	12
3:03:00	76	25	12
3:04:00	76	26	12
3:05:00	76	25	12
3:06:00	76	25	12
3:07:00	76	25	12
3:08:00	76	25	12
3:09:00	76	25	12
3:10:00	76	25	12
3:11:00	76	25	13
3:12:00	76	25	13
3:13:00	76	25	14
3:14:00	76	25	14
3:15:00	76	25	14
3:16:00	76	25	14
3:17:00	76	25	14
3:18:00	76	25	14
3:19:00	76	25	15
3:20:00	76	25	15
3:21:00	76	25	15
3:22:00	76	25	15
3:23:00	76	25	15
3:24:00	76	25	15
3:25:00	76	25	15
3:26:00	76	25	16
3:27:00	76	25	17
3:28:00	76	25	17
3:29:00	76	25	18
3:30:00	76	25	19
3:31:00	76	25	19
3:32:00	76	25	20
3:33:00	76	25	20
3:34:00	76	25	20
3:35:00	76	25	21
3:36:00	76	25	21
3:37:00	76	25	21
3:38:00	76	25	22
3:39:00	76	25	22
3:40:00	76	25	22
3:41:00	76	25	23
3:42:00	76	25	24
3:43:00	76	25	25
3:44:00	76	25	25
3:45:00	76	25	27
3:46:00	76	25	28
3:47:00	76	25	29
3:48:00	76	25	30
3:49:00	76	25	30
3:50:00	76	25	32
3:51:00	76	25	32
3:52:00	76	25	34
3:53:00	76	25	35
3:54:00	76	25	37
3:55:00	76	25	40
3:56:00	76	25	41
3:57:00	76	25	43
3:58:00	76	25	46
3:59:00	76	25	48
4:00:00	76	25	50
4:01:00	76	25	53
4:02:00	76	25	56
4:03:00	76	25	58
4:04:00	76	25	61
4:05:00	76	25	64
4:06:00	76	25	67
4:07:00	76	25	69
4:08:00	76	25	72

File: project-root/data/Data Acquisition/Data Acquisition/2002 year (647)/Con 2 Sovetsky A1500+8%PPB Gel+0.7%CFR-3+0.1%DO-13 (50C).txt
--Test Summary--
Full Path and File Name	
Instrument Name	7222 #2
Instrument Type	Consistometer
Instrument Serial Number	128
Test Start Date	02.03.2002
Test Start Time	22:01:33
Test Stop Date	03.03.2002
Test Stop Time	2:13:43
Test Length	4:12:10
Final Sample Time Offset	4:12:00
Controller Schedule Name	
Sampling Period	60 seconds
Comments	MPa: 35(30min); T: 50C(30min); tap water, dry blending
Information	WellID	46-5904
Information	Customer	URAYNEFTEGAZ / Sovetsky
Information	CementClass	A
Information	CementMfr	Suhoy Log
Information	Additives	8%PPB Gel+0.7%CFR-3+0.1%DO-13
Information	Density	1500
Information	BHCT	50
Information	BHST	64
Information	FluidLoss	459.8cc/30min
Information	JobType	146 mm csg lead slurry
Calculated Value	Thickening_Time	4:10:00
Calculated Value	Setting Time	N/A
Initial Temperature (°C)	24 °C
Final Temperature (°C)	49 °C
Initial Pressure (MPa)	1 MPa
Final Pressure (MPa)	35 MPa
Initial Consistency (Bc)	5 Bc
Final Consistency (Bc)	86 Bc
--Data--
Time (HH:MM:SS)	Temperature (°C)	Pressure (MPa)	Consistency (Bc)
0:00:00	24	1	5
0:01:00	24	3	6
0:02:00	24	4	9
0:03:00	25	5	7
0:04:00	25	6	7
0:05:00	25	8	11
0:06:00	26	8	7
0:07:00	26	10	7
0:08:00	27	10	16
0:09:00	28	12	10
0:10:00	29	13	11
0:11:00	30	14	11
0:12:00	31	15	15
0:13:00	31	16	3
0:14:00	33	17	11
0:15:00	34	19	2
0:16:00	35	19	5
0:17:00	36	21	6
0:18:00	37	22	10
0:19:00	38	23	9
0:20:00	40	24	18
0:21:00	41	25	11
0:22:00	42	26	9
0:23:00	43	27	14
0:24:00	44	28	11
0:25:00	45	29	19
0:26:00	46	31	19
0:27:00	46	32	9
0:28:00	47	33	7
0:29:00	48	35	19
0:30:00	49	35	15
0:31:00	50	35	11
0:32:00	50	36	21
0:33:00	51	36	22
0:34:00	52	36	14
0:35:00	52	36	19
0:36:00	52	36	14
0:37:00	52	35	13
0:38:00	52	35	13
0:39:00	52	35	15
0:40:00	52	35	20
0:41:00	52	35	13
0:42:00	52	35	16
0:43:00	52	35	21
0:44:00	51	35	20
0:45:00	51	35	19
0:46:00	51	35	14
0:47:00	51	35	16
0:48:00	50	35	17
0:49:00	50	35	28
0:50:00	50	35	17
0:51:00	50	35	27
0:52:00	49	35	21
0:53:00	49	35	18
0:54:00	49	35	21
0:55:00	49	35	15
0:56:00	49	35	19
0:57:00	49	35	15
0:58:00	49	35	20
0:59:00	49	36	16
1:00:00	49	36	19
1:01:00	49	36	23
1:02:00	49	36	14
1:03:00	49	36	20
1:04:00	49	36	18
1:05:00	49	36	20
1:06:00	49	36	16
1:07:00	49	36	21
1:08:00	49	36	10
1:09:00	49	36	10
1:10:00	49	36	8
1:11:00	49	36	8
1:12:00	49	36	11
1:13:00	49	36	11
1:14:00	49	36	16
1:15:00	49	36	12
1:16:00	49	36	14
1:17:00	49	36	14
1:18:00	49	36	14
1:19:00	49	36	16
1:20:00	49	36	42
1:21:00	49	36	14
1:22:00	49	36	21
1:23:00	49	36	21
1:24:00	49	36	16
1:25:00	49	36	14
1:26:00	49	36	14
1:27:00	49	36	16
1:28:00	49	36	16
1:29:00	49	36	15
1:30:00	49	36	16
1:31:00	49	36	15
1:32:00	49	36	14
1:33:00	49	36	14
1:34:00	49	36	14
1:35:00	49	36	14
1:36:00	49	36	14
1:37:00	49	36	14
1:38:00	49	36	14
1:39:00	49	36	14
1:40:00	49	36	14
1:41:00	49	36	14
1:42:00	49	36	14
1:43:00	49	36	14
1:44:00	49	36	14
1:45:00	49	36	14
1:46:00	49	36	14
1:47:00	49	36	14
1:48:00	49	36	14
1:49:00	49	36	14
1:50:00	49	36	14
1:51:00	49	36	14
1:52:00	49	36	14
1:53:00	49	36	14
1:54:00	49	36	14
1:55:00	49	36	14
1:56:00	49	36	14
1:57:00	49	36	14
1:58:00	49	36	25
1:59:00	49	36	21
2:00:00	49	36	16
2:01:00	49	36	15
2:02:00	49	36	17
2:03:00	49	36	14
2:04:00	49	36	14
2:05:00	49	36	14
2:06:00	49	36	14
2:07:00	49	36	14
2:08:00	49	36	14
2:09:00	49	36	14
2:10:00	49	36	14
2:11:00	49	36	14
2:12:00	49	36	14
2:13:00	49	36	14
2:14:00	49	36	14
2:15:00	49	36	14
2:16:00	49	36	14
2:17:00	49	36	15
2:18:00	49	36	15
2:19:00	49	36	15
2:20:00	49	36	15
2:21:00	49	36	15
2:22:00	49	36	15
2:23:00	49	36	16
2:24:00	49	36	16
2:25:00	49	36	16
2:26:00	49	36	16
2:27:00	49	36	16
2:28:00	49	36	16
2:29:00	49	36	17
2:30:00	49	36	20
2:31:00	49	36	21
2:32:00	49	36	19
2:33:00	49	36	19
2:34:00	49	36	18
2:35:00	49	36	18
2:36:00	49	36	18
2:37:00	49	36	18
2:38:00	49	36	19
2:39:00	49	36	19
2:40:00	49	36	19
2:41:00	49	36	19
2:42:00	49	36	19
2:43:00	49	36	19
2:44:00	49	36	20
2:45:00	49	36	20
2:46:00	49	36	20
2:47:00	49	36	20
2:48:00	49	36	20
2:49:00	49	36	20
2:50:00	49	36	20
2:51:00	49	36	21
2:52:00	49	36	22
2:53:00	49	36	21
2:54:00	49	36	21
2:55:00	49	36	21
2:56:00	49	36	21
2:57:00	49	36	23
2:58:00	49	36	21
2:59:00	49	36	20
3:00:00	49	36	22
3:01:00	49	35	22
3:02:00	49	35	22
3:03:00	49	36	23
3:04:00	49	36	22
3:05:00	49	35	24
3:06:00	49	35	25
3:07:00	49	36	39
3:08:00	49	36	36
3:09:00	49	36	42
3:10:00	49	35	34
3:11:00	49	36	38
3:12:00	49	35	43
3:13:00	49	35	43
3:14:00	49	35	43
3:15:00	49	35	43
3:16:00	49	35	44
3:17:00	49	35	45
3:18:00	49	35	47
3:19:00	49	35	51
3:20:00	49	35	50
3:21:00	49	35	50
3:22:00	49	35	71
3:23:00	49	35	54
3:24:00	49	35	54
3:25:00	49	35	56
3:26:00	49	35	70
3:27:00	49	35	66
3:28:00	49	35	65
3:29:00	49	35	58
3:30:00	49	35	63
3:31:00	49	35	62
3:32:00	49	35	68
3:33:00	49	35	67
3:34:00	49	35	65
3:35:00	49	35	66
3:36:00	49	35	66
3:37:00	49	35	66
3:38:00	49	35	66
3:39:00	49	35	66
3:40:00	49	35	66
3:41:00	49	35	65
3:42:00	49	35	65
3:43:00	49	35	65
3:44:00	49	35	65
3:45:00	49	35	64
3:46:00	49	35	64
3:47:00	49	35	64
3:48:00	49	35	64
3:49:00	49	35	64
3:50:00	49	35	63
3:51:00	49	35	63
3:52:00	49	35	63
3:53:00	49	35	63
3:54:00	49	35	63
3:55:00	49	35	63
3:56:00	49	35	63
3:57:00	49	35	63
3:58:00	49	35	64
3:59:00	49	35	64
4:00:00	49	35	64
4:01:00	49	35	65
4:02:00	49	35	65
4:03:00	49	35	66
4:04:00	49	35	67
4:05:00	49	35	70
4:06:00	49	35	68
4:07:00	49	35	69
4:08:00	49	35	70
4:09:00	49	35	71
4:10:00	49	35	71
4:11:00	49	35	82
4:12:00	49	35	86
