Repository: ProgWizer/parser

File: project-root/data/Data Acquisition/Data Acquisition/2002 year (647)/Con 2 Sovetsky A1500+8%PPB Gel+0.7%CFR-3+0.2%DO-13 (50C).txt
--Test Summary--
Full Path and File Name	
Instrument Name	7222 #2
Instrument Type	Consistometer
Instrument Serial Number	128
Test Start Date	02.03.2002
Test Start Time	1:24:56
Test Stop Date	02.03.2002
Test Stop Time	8:05:57
Test Length	6:41:01
Final Sample Time Offset	6:41:00
Controller Schedule Name	
Sampling Period	60 seconds
Comments	MPa: 35(30min); T: 50C(30min); tap water, dry blending
Information	WellID	46-5904
Information	Customer	URAYNEFTEGAZ / Sovetsky
Information	CementClass	A
Information	CementMfr	Suhoy Log
Information	Additives	8%PPB Gel+0.7%CFR-3+0.2%DO-13
Information	Density	1500
Information	BHCT	50
Information	BHST	64
Information	FluidLoss	459.8cc/30min
Information	JobType	146 mm csg lead slurry
Calculated Value	Thickening_Time	6:18:00
Calculated Value	Setting Time	6:41:00
Initial Temperature (°C)	24 °C
Final Temperature (°C)	49 °C
Initial Pressure (MPa)	1 MPa
Final Pressure (MPa)	35 MPa
Initial Consistency (Bc)	3 Bc
Final Consistency (Bc)	100 Bc
--Data--
Time (HH:MM:SS)	Temperature (°C)	Pressure (MPa)	Consistency (Bc)
0:00:00	24	1	3
0:01:00	24	3	4
0:02:00	24	4	5
0:03:00	24	5	4
0:04:00	24	6	5
0:05:00	25	7	7
0:06:00	25	8	6
0:07:00	25	10	9
0:08:00	26	11	7
0:09:00	27	12	6
0:10:00	28	13	7
0:11:00	29	14	6
0:12:00	30	15	10
0:13:00	31	16	10
0:14:00	33	17	6
0:15:00	34	19	6
0:16:00	35	19	17
0:17:00	37	21	6
0:18:00	38	22	10
0:19:00	39	23	8
0:20:00	40	24	14
0:21:00	42	25	13
0:22:00	43	26	7
0:23:00	44	27	13
0:24:00	45	28	12
0:25:00	46	29	15
0:26:00	47	31	20
0:27:00	48	32	23
0:28:00	48	33	24
0:29:00	49	34	20
0:30:00	50	35	16
0:31:00	51	35	14
0:32:00	51	36	18
0:33:00	52	35	19
0:34:00	52	35	20
0:35:00	53	35	18
0:36:00	53	35	16
0:37:00	53	35	23
0:38:00	53	35	21
0:39:00	53	35	19
0:40:00	53	35	21
0:41:00	52	35	18
0:42:00	52	35	18
0:43:00	52	35	26
0:44:00	52	35	19
0:45:00	51	35	25
0:46:00	51	35	15
0:47:00	51	35	14
0:48:00	51	35	18
0:49:00	50	35	14
0:50:00	50	35	14
0:51:00	50	35	14
0:52:00	50	35	20
0:53:00	49	35	19
0:54:00	49	36	15
0:55:00	49	36	14
0:56:00	49	36	14
0:57:00	49	36	12
0:58:00	49	36	12
0:59:00	49	36	12
1:00:00	49	36	12
1:01:00	49	36	12
1:02:00	49	36	12
1:03:00	49	36	14
1:04:00	49	36	19
1:05:00	49	36	20
1:06:00	49	36	19
1:07:00	49	36	18
1:08:00	49	36	18
1:09:00	49	36	17
1:10:00	49	36	17
1:11:00	49	36	17
1:12:00	49	36	17
1:13:00	49	36	14
1:14:00	49	36	14
1:15:00	49	36	16
1:16:00	49	36	16
1:17:00	49	36	15
1:18:00	49	36	14
1:19:00	49	36	13
1:20:00	49	36	12
1:21:00	49	36	12
1:22:00	49	36	21
1:23:00	49	36	18
1:24:00	49	36	18
1:25:00	49	36	23
1:26:00	49	36	16
1:27:00	49	36	31
1:28:00	49	36	16
1:29:00	49	36	21
1:30:00	49	36	13
1:31:00	49	36	17
1:32:00	49	36	16
1:33:00	49	36	14
1:34:00	49	36	16
1:35:00	49	36	19
1:36:00	49	36	19
1:37:00	49	36	15
1:38:00	49	36	13
1:39:00	49	36	25
1:40:00	49	36	15
1:41:00	49	36	12
1:42:00	49	36	16
1:43:00	49	36	15
1:44:00	49	36	21
1:45:00	49	36	14
1:46:00	49	36	10
1:47:00	49	36	14
1:48:00	49	36	18
1:49:00	49	36	18
1:50:00	49	36	18
1:51:00	49	36	16
1:52:00	49	36	18
1:53:00	49	36	19
1:54:00	49	36	12
1:55:00	49	36	15
1:56:00	49	36	14
1:57:00	49	36	14
1:58:00	49	36	14
1:59:00	49	36	13
2:00:00	49	36	13
2:01:00	49	36	13
2:02:00	49	36	13
2:03:00	49	36	11
2:04:00	49	36	11
2:05:00	49	36	11
2:06:00	49	36	11
2:07:00	49	36	11
2:08:00	49	36	11
2:09:00	49	36	11
2:10:00	49	36	11
2:11:00	49	36	11
2:12:00	49	36	11
2:13:00	49	36	10
2:14:00	49	36	10
2:15:00	49	36	10
2:16:00	49	36	10
2:17:00	49	36	10
2:18:00	49	36	10
2:19:00	49	36	10
2:20:00	49	36	10
2:21:00	49	36	10
2:22:00	49	36	10
2:23:00	49	36	11
2:24:00	49	36	11
2:25:00	49	36	11
2:26:00	49	36	10
2:27:00	49	36	10
2:28:00	49	36	11
2:29:00	49	36	10
2:30:00	49	36	10
2:31:00	49	36	10
2:32:00	49	36	10
2:33:00	49	36	10
2:34:00	49	36	10
2:35:00	49	36	10
2:36:00	49	36	10
2:37:00	49	36	10
2:38:00	49	36	10
2:39:00	49	36	10
2:40:00	49	36	10
2:41:00	49	36	10
2:42:00	49	36	10
2:43:00	49	36	10
2:44:00	49	36	10
2:45:00	49	36	10
2:46:00	49	36	10
2:47:00	49	36	10
2:48:00	49	36	10
2:49:00	49	36	10
2:50:00	49	36	10
2:51:00	49	36	10
2:52:00	49	36	10
2:53:00	49	36	10
2:54:00	49	36	10
2:55:00	49	36	10
2:56:00	49	36	10
2:57:00	49	36	10
2:58:00	49	36	13
2:59:00	49	36	10
3:00:00	49	36	10
3:01:00	49	36	11
3:02:00	49	36	10
3:03:00	49	36	10
3:04:00	49	36	10
3:05:00	49	36	10
3:06:00	49	36	10
3:07:00	49	36	10
3:08:00	49	36	10
3:09:00	49	36	10
3:10:00	49	36	10
3:11:00	49	36	10
3:12:00	49	36	11
3:13:00	49	36	12
3:14:00	49	36	11
3:15:00	49	36	11
3:16:00	49	36	11
3:17:00	49	36	12
3:18:00	49	36	11
3:19:00	49	36	11
3:20:00	49	36	10
3:21:00	49	36	10
3:22:00	49	36	10
3:23:00	49	36	9
3:24:00	49	36	9
3:25:00	49	36	9
3:26:00	49	36	9
3:27:00	49	36	10
3:28:00	49	36	10
3:29:00	49	36	10
3:30:00	49	36	11
3:31:00	49	36	11
3:32:00	49	36	10
3:33:00	49	36	10
3:34:00	49	36	10
3:35:00	49	36	10
3:36:00	49	36	10
3:37:00	49	36	10
3:38:00	49	36	10
3:39:00	49	36	10
3:40:00	49	36	10
3:41:00	49	36	11
3:42:00	49	36	10
3:43:00	49	36	10
3:44:00	49	36	10
3:45:00	49	36	10
3:46:00	49	36	10
3:47:00	49	36	10
3:48:00	49	36	10
3:49:00	49	36	10
3:50:00	49	36	11
3:51:00	49	36	11
3:52:00	49	36	11
3:53:00	49	36	11
3:54:00	49	36	11
3:55:00	49	36	11
3:56:00	49	36	11
3:57:00	49	36	11
3:58:00	49	36	11
3:59:00	49	36	11
4:00:00	49	36	11
4:01:00	49	36	11
4:02:00	49	36	11
4:03:00	49	36	11
4:04:00	49	36	11
4:05:00	49	36	11
4:06:00	49	36	11
4:07:00	49	36	11
4:08:00	49	36	11
4:09:00	49	36	11
4:10:00	49	36	11
4:11:00	49	36	12
4:12:00	49	36	12
4:13:00	49	36	12
4:14:00	49	36	12
4:15:00	49	36	12
4:16:00	49	36	12
4:17:00	49	36	13
4:18:00	49	36	14
4:19:00	49	36	13
4:20:00	49	36	14
4:21:00	49	36	13
4:22:00	49	36	13
4:23:00	49	36	13
4:24:00	49	36	13
4:25:00	49	36	13
4:26:00	49	36	13
4:27:00	49	36	13
4:28:00	49	36	13
4:29:00	49	36	13
4:30:00	49	36	13
4:31:00	49	36	13
4:32:00	49	36	14
4:33:00	49	36	14
4:34:00	49	36	14
4:35:00	49	36	15
4:36:00	49	36	16
4:37:00	49	36	16
4:38:00	49	36	16
4:39:00	49	36	16
4:40:00	49	36	16
4:41:00	49	36	16
4:42:00	49	36	16
4:43:00	49	35	16
4:44:00	49	36	16
4:45:00	49	36	17
4:46:00	49	36	17
4:47:00	49	36	17
4:48:00	49	36	17
4:49:00	49	36	18
4:50:00	49	36	18
4:51:00	49	35	18
4:52:00	49	35	18
4:53:00	49	35	18
4:54:00	49	35	18
4:55:00	49	36	19
4:56:00	49	35	18
4:57:00	49	35	19
4:58:00	49	35	19
4:59:00	49	35	19
5:00:00	49	35	19
5:01:00	49	35	16
5:02:00	49	36	16
5:03:00	49	36	17
5:04:00	49	35	17
5:05:00	49	35	17
5:06:00	49	35	18
5:07:00	49	35	18
5:08:00	49	35	18
5:09:00	49	35	18
5:10:00	49	35	19
5:11:00	49	35	20
5:12:00	49	35	20
5:13:00	49	35	21
5:14:00	49	35	23
5:15:00	49	35	23
5:16:00	49	35	24
5:17:00	49	35	25
5:18:00	49	35	26
5:19:00	49	35	27
5:20:00	49	35	28
5:21:00	49	35	29
5:22:00	49	35	30
5:23:00	49	35	32
5:24:00	49	35	33
5:25:00	49	35	34
5:26:00	49	35	35
5:27:00	49	35	37
5:28:00	49	35	38
5:29:00	49	35	39
5:30:00	49	35	40
5:31:00	49	35	22
5:32:00	49	35	20
5:33:00	49	35	20
5:34:00	49	35	25
5:35:00	49	35	21
5:36:00	49	35	21
5:37:00	49	35	22
5:38:00	49	35	21
5:39:00	49	35	21
5:40:00	49	35	21
5:41:00	49	35	23
5:42:00	49	35	26
5:43:00	49	35	22
5:44:00	49	35	21
5:45:00	49	35	48
5:46:00	49	35	48
5:47:00	49	35	48
5:48:00	49	35	48
5:49:00	49	35	49
5:50:00	49	35	49
5:51:00	49	35	48
5:52:00	49	35	49
5:53:00	49	35	49
5:54:00	49	35	49
5:55:00	49	35	49
5:56:00	49	35	50
5:57:00	49	35	50
5:58:00	49	35	25
5:59:00	49	35	50
6:00:00	49	35	50
6:01:00	49	35	51
6:02:00	49	35	51
6:03:00	49	35	51
6:04:00	49	35	51
6:05:00	49	35	52
6:06:00	49	35	54
6:07:00	49	35	55
6:08:00	49	35	24
6:09:00	49	35	57
6:10:00	49	35	59
6:11:00	49	35	59
6:12:00	49	35	60
6:13:00	49	35	66
6:14:00	49	35	64
6:15:00	49	35	84
6:16:00	49	35	70
6:17:00	49	35	71
6:18:00	49	35	72
6:19:00	49	35	73
6:20:00	49	35	74
6:21:00	49	35	76
6:22:00	49	35	78
6:23:00	49	35	78
6:24:00	49	35	79
6:25:00	49	35	80
6:26:00	49	35	81
6:27:00	49	35	82
6:28:00	49	35	83
6:29:00	49	35	83
6:30:00	49	35	84
6:31:00	49	35	84
6:32:00	49	35	88
6:33:00	49	35	89
6:34:00	49	35	90
6:35:00	49	35	91
6:36:00	49	35	92
6:37:00	49	35	93
6:38:00	49	35	95
6:39:00	49	35	96
6:40:00	49	35	99
6:41:00	49	35	100

File: project-root/data/Data Acquisition/Data Acquisition/2002 year (647)/Con 2 Sovetsky A1500+8%PPB Gel+0.7%D-19+0.12%LignoCan (50C).txt
--Test Summary--
Full Path and File Name	
Instrument Name	7222 #2
Instrument Type	Consistometer
Instrument Serial Number	128
Test Start Date	29.04.2002
Test Start Time	20:47:41
Test Stop Date	30.04.2002
Test Stop Time	1:18:45
Test Length	4:31:04
Final Sample Time Offset	4:31:00
Controller Schedule Name	
Sampling Period	60 seconds
Comments	MPa: 35(30min); T: 50C(30min); tap water, dry blending
Information	WellID	16/6802
Information	Customer	Sovetsky
Information	CementClass	A
Information	CementMfr	Suhoy Log
Information	Additives	8%PPB Gel+0.7%D-19+0.12%LignoCan
Information	Density	1500
Information	BHCT	50
Information	BHST	68
Information	FluidLoss	
Information	JobType	146 mm csg lead slurry
Calculated Value	Thickening_Time	4:24:00
Calculated Value	Setting Time	N/A
Initial Temperature (°C)	26 °C
Final Temperature (°C)	49 °C
Initial Pressure (MPa)	2 MPa
Final Pressure (MPa)	35 MPa
Initial Consistency (Bc)	4 Bc
Final Consistency (Bc)	85 Bc
--Data--
Time (HH:MM:SS)	Temperature (°C)	Pressure (MPa)	Consistency (Bc)
0:00:00	26	2	4
0:01:00	26	3	4
0:02:00	26	4	7
0:03:00	26	5	7
0:04:00	26	6	7
0:05:00	27	8	8
0:06:00	27	8	8
0:07:00	28	10	8
0:08:00	28	11	8
0:09:00	29	12	8
0:10:00	30	13	7
0:11:00	31	14	9
0:12:00	32	15	6
0:13:00	33	16	7
0:14:00	34	18	6
0:15:00	35	18	12
0:16:00	36	19	6
0:17:00	38	21	6
0:18:00	39	22	6
0:19:00	40	23	8
0:20:00	41	24	7
0:21:00	42	25	8
0:22:00	43	26	8
0:23:00	44	28	9
0:24:00	45	29	8
0:25:00	45	30	8
0:26:00	46	31	7
0:27:00	47	32	9
0:28:00	48	33	8
0:29:00	48	34	8
0:30:00	49	35	8
0:31:00	50	35	8
0:32:00	50	36	8
0:33:00	51	36	8
0:34:00	52	36	8
0:35:00	52	36	8
0:36:00	52	35	8
0:37:00	52	35	8
0:38:00	52	35	17
0:39:00	52	35	12
0:40:00	52	35	14
0:41:00	52	35	17
0:42:00	52	35	11
0:43:00	51	35	10
0:44:00	51	35	12
0:45:00	51	35	18
0:46:00	51	35	20
0:47:00	50	35	16
0:48:00	50	35	12
0:49:00	50	35	13
0:50:00	50	35	21
0:51:00	49	35	19
0:52:00	49	35	11
0:53:00	49	35	10
0:54:00	49	35	10
0:55:00	49	35	15
0:56:00	49	35	11
0:57:00	49	35	13
0:58:00	49	35	13
0:59:00	49	36	12
1:00:00	49	36	23
1:01:00	49	36	15
1:02:00	49	36	15
1:03:00	49	36	22
1:04:00	49	36	12
1:05:00	49	36	17
1:06:00	49	36	15
1:07:00	49	36	17
1:08:00	49	36	19
1:09:00	49	36	12
1:10:00	49	36	10
1:11:00	49	36	10
1:12:00	49	36	10
1:13:00	49	36	10
1:14:00	49	36	19
1:15:00	49	36	22
1:16:00	49	36	17
1:17:00	49	36	12
1:18:00	49	36	18
1:19:00	49	36	16
1:20:00	49	36	16
1:21:00	49	36	21
1:22:00	49	36	18
1:23:00	49	36	18
1:24:00	49	36	13
1:25:00	49	36	15
1:26:00	49	36	13
1:27:00	49	36	11
1:28:00	49	36	9
1:29:00	49	36	10
1:30:00	49	36	9
1:31:00	49	36	9
1:32:00	49	36	9
1:33:00	49	36	9
1:34:00	49	36	9
1:35:00	49	36	8
1:36:00	49	36	8
1:37:00	49	36	8
1:38:00	49	36	8
1:39:00	49	36	8
1:40:00	49	36	9
1:41:00	49	36	9
1:42:00	49	36	9
1:43:00	49	36	8
1:44:00	49	36	8
1:45:00	49	36	9
1:46:00	49	36	10
1:47:00	49	36	9
1:48:00	49	36	9
1:49:00	49	36	9
1:50:00	49	36	9
1:51:00	49	36	9
1:52:00	49	36	9
1:53:00	49	36	9
1:54:00	49	36	8
1:55:00	49	36	8
1:56:00	49	36	8
1:57:00	49	36	8
1:58:00	49	36	8
1:59:00	49	36	8
2:00:00	49	36	8
2:01:00	49	36	8
2:02:00	49	36	8
2:03:00	49	36	8
2:04:00	49	36	8
2:05:00	49	36	8
2:06:00	49	36	8
2:07:00	49	36	9
2:08:00	49	36	8
2:09:00	49	36	8
2:10:00	49	36	11
2:11:00	49	36	9
2:12:00	49	36	10
2:13:00	49	36	9
2:14:00	49	36	9
2:15:00	49	36	10
2:16:00	49	36	9
2:17:00	49	36	9
2:18:00	49	36	9
2:19:00	49	36	10
2:20:00	49	36	10
2:21:00	49	36	10
2:22:00	49	36	10
2:23:00	49	36	9
2:24:00	49	36	14
2:25:00	49	36	15
2:26:00	49	36	14
2:27:00	49	36	13
2:28:00	49	36	12
2:29:00	49	36	12
2:30:00	49	36	11
2:31:00	49	36	12
2:32:00	49	36	12
2:33:00	49	36	12
2:34:00	49	36	12
2:35:00	49	36	12
2:36:00	49	36	13
2:37:00	49	36	12
2:38:00	49	36	12
2:39:00	49	36	13
2:40:00	49	36	13
2:41:00	49	36	13
2:42:00	49	36	14
2:43:00	49	36	15
2:44:00	49	36	13
2:45:00	49	36	13
2:46:00	49	36	13
2:47:00	49	36	13
2:48:00	49	36	13
2:49:00	49	36	13
2:50:00	49	36	14
2:51:00	49	36	12
2:52:00	49	36	14
2:53:00	49	36	12
2:54:00	49	36	12
2:55:00	49	36	11
2:56:00	49	36	11
2:57:00	49	36	12
2:58:00	49	36	13
2:59:00	49	36	12
3:00:00	49	36	12
3:01:00	49	36	12
3:02:00	49	36	13
3:03:00	49	36	12
3:04:00	49	36	14
3:05:00	49	36	15
3:06:00	49	36	14
3:07:00	49	36	14
3:08:00	49	36	13
3:09:00	49	36	13
3:10:00	49	36	13
3:11:00	49	36	13
3:12:00	49	36	13
3:13:00	49	36	12
3:14:00	49	36	15
3:15:00	49	36	14
3:16:00	49	36	14
3:17:00	49	36	14
3:18:00	49	36	14
3:19:00	49	36	14
3:20:00	49	36	15
3:21:00	49	36	14
3:22:00	49	36	20
3:23:00	49	36	16
3:24:00	49	36	15
3:25:00	49	36	14
3:26:00	49	36	14
3:27:00	49	36	14
3:28:00	49	36	15
3:29:00	49	36	16
3:30:00	49	36	16
3:31:00	49	36	16
3:32:00	49	36	16
3:33:00	49	36	17
3:34:00	49	36	18
3:35:00	49	36	19
3:36:00	49	36	19
3:37:00	49	36	18
3:38:00	49	36	22
3:39:00	49	36	21
3:40:00	49	36	20
3:41:00	49	35	20
3:42:00	49	36	20
3:43:00	49	35	24
3:44:00	49	36	22
3:45:00	49	35	22
3:46:00	49	36	23
3:47:00	49	35	24
3:48:00	49	35	25
3:49:00	49	35	25
3:50:00	49	35	26
3:51:00	49	35	26
3:52:00	49	35	28
3:53:00	49	35	30
3:54:00	49	35	30
3:55:00	49	35	32
3:56:00	49	35	36
3:57:00	49	35	36
3:58:00	49	35	36
3:59:00	49	35	36
4:00:00	49	35	39
4:01:00	49	35	41
4:02:00	49	35	42
4:03:00	49	35	43
4:04:00	49	35	45
4:05:00	49	35	47
4:06:00	49	35	50
4:07:00	49	35	51
4:08:00	49	35	52
4:09:00	49	35	55
4:10:00	49	35	56
4:11:00	49	35	59
4:12:00	49	35	62
4:13:00	49	35	62
4:14:00	49	35	62
4:15:00	49	35	64
4:16:00	49	35	64
4:17:00	49	35	65
4:18:00	49	35	67
4:19:00	49	35	67
4:20:00	49	35	67
4:21:00	49	35	68
4:22:00	49	35	70
4:23:00	49	35	70
4:24:00	49	35	70
4:25:00	49	35	71
4:26:00	49	35	71
4:27:00	49	35	71
4:28:00	49	35	71
4:29:00	49	35	71
4:30:00	49	35	71
4:31:00	49	35	85

File: project-root/data/Data Acquisition/Data Acquisition/2002 year (647)/Con 2 Sovetsky A1500+8%PPBGel+0.7%D-19+0.1%LignoCan (50C-14may).txt
--Test Summary--
Full Path and File Name	
Instrument Name	7222 #2
Instrument Type	Consistometer
Instrument Serial Number	128
Test Start Date	15.05.2002
Test Start Time	3:22:40
Test Stop Date	15.05.2002
Test Stop Time	7:47:40
Test Length	4:25:00
Final Sample Time Offset	4:25:00
Controller Schedule Name	
Sampling Period	60 seconds
Comments	MPa: 25(30min)  T:50(30min) , tap water
Information	WellID	11b/6370
Information	Customer	Sovetsky
Information	CementClass	A
Information	CementMfr	Suhoy Log
Information	Additives	8%PPB Gel+0.7%D-19+0.1%LignoCan
Information	Density	1500
Information	BHCT	50
Information	BHST	71
Information	FluidLoss	
Information	JobType	146 mm csg lead slurry
Calculated Value	Thickening_Time	4:03:00
Calculated Value	Setting Time	4:25:00
Initial Temperature (°C)	24 °C
Final Temperature (°C)	49 °C
Initial Pressure (MPa)	1 MPa
Final Pressure (MPa)	25 MPa
Initial Consistency (Bc)	11 Bc
Final Consistency (Bc)	102 Bc
--Data--
Time (HH:MM:SS)	Temperature (°C)	Pressure (MPa)	Consistency (Bc)
0:00:00	24	1	11
0:01:00	23	3	11
0:02:00	23	4	10
0:03:00	23	4	8
0:04:00	23	5	14
0:05:00	24	6	14
0:06:00	24	7	12
0:07:00	24	8	17
0:08:00	25	8	16
0:09:00	26	9	13
0:10:00	26	10	14
0:11:00	27	11	24
0:12:00	29	12	10
0:13:00	30	13	15
0:14:00	31	14	14
0:15:00	33	14	20
0:16:00	34	15	16
0:17:00	35	16	18
0:18:00	37	17	21
0:19:00	38	17	17
0:20:00	40	18	13
0:21:00	41	19	15
0:22:00	42	19	12
0:23:00	44	20	16
0:24:00	45	20	15
0:25:00	46	21	20
0:26:00	47	22	20
0:27:00	48	23	20
0:28:00	49	23	37
0:29:00	49	25	16
0:30:00	50	25	21
0:31:00	51	25	14
0:32:00	51	25	17
0:33:00	52	25	16
0:34:00	52	25	19
0:35:00	53	25	17
0:36:00	53	25	17
0:37:00	53	25	19
0:38:00	53	25	19
0:39:00	53	25	18
0:40:00	53	25	18
0:41:00	53	25	18
0:42:00	52	25	18
0:43:00	52	25	21
0:44:00	51	25	23
0:45:00	51	25	21
0:46:00	51	25	21
0:47:00	50	25	33
0:48:00	50	25	24
0:49:00	49	25	21
0:50:00	49	25	23
0:51:00	49	25	22
0:52:00	49	25	25
0:53:00	48	25	22
0:54:00	48	25	24
0:55:00	48	26	21
0:56:00	48	26	24
0:57:00	48	26	27
0:58:00	48	26	22
0:59:00	48	26	24
1:00:00	48	26	25
1:01:00	48	26	19
1:02:00	48	26	18
1:03:00	48	26	18
1:04:00	48	26	19
1:05:00	48	26	19
1:06:00	48	26	18
1:07:00	49	26	19
1:08:00	49	26	19
1:09:00	49	26	16
1:10:00	49	26	15
1:11:00	49	26	15
1:12:00	49	26	15
1:13:00	49	26	15
1:14:00	49	26	15
1:15:00	49	26	15
1:16:00	49	26	15
1:17:00	49	26	15
1:18:00	49	26	15
1:19:00	49	26	15
1:20:00	49	26	15
1:21:00	49	26	15
1:22:00	49	26	15
1:23:00	49	26	15
1:24:00	49	26	15
1:25:00	49	26	14
1:26:00	49	26	14
1:27:00	49	26	14
1:28:00	49	26	14
1:29:00	49	26	14
1:30:00	49	26	14
1:31:00	49	26	14
1:32:00	49	26	14
1:33:00	49	26	14
1:34:00	49	26	14
1:35:00	49	26	14
1:36:00	49	26	14
1:37:00	49	26	14
1:38:00	49	26	14
1:39:00	49	26	14
1:40:00	49	26	13
1:41:00	49	26	13
1:42:00	49	26	13
1:43:00	49	26	13
1:44:00	49	26	13
1:45:00	49	26	13
1:46:00	49	26	12
1:47:00	49	26	12
1:48:00	49	26	12
1:49:00	49	26	12
1:50:00	49	26	13
1:51:00	49	26	13
1:52:00	49	26	13
1:53:00	49	26	13
1:54:00	49	26	13
1:55:00	49	26	13
1:56:00	49	26	13
1:57:00	49	26	13
1:58:00	49	26	16
1:59:00	49	26	27
2:00:00	49	26	27
2:01:00	49	26	17
2:02:00	49	26	17
2:03:00	49	26	17
2:04:00	49	26	17
2:05:00	49	26	17
2:06:00	49	26	17
2:07:00	49	26	19
2:08:00	49	26	18
2:09:00	49	26	18
2:10:00	49	26	17
2:11:00	49	26	17
2:12:00	49	26	18
2:13:00	49	26	28
2:14:00	49	26	23
2:15:00	49	26	20
2:16:00	49	26	17
2:17:00	49	26	26
2:18:00	49	26	28
2:19:00	49	26	29
2:20:00	49	26	28
2:21:00	49	26	27
2:22:00	49	26	25
2:23:00	49	26	24
2:24:00	49	26	23
2:25:00	49	26	20
2:26:00	49	26	30
2:27:00	49	26	26
2:28:00	49	26	31
2:29:00	49	26	24
2:30:00	49	26	26
2:31:00	49	26	23
2:32:00	49	26	27
2:33:00	49	26	24
2:34:00	49	26	25
2:35:00	49	26	22
2:36:00	49	26	24
2:37:00	49	26	22
2:38:00	49	26	22
2:39:00	49	26	22
2:40:00	49	26	22
2:41:00	49	26	22
2:42:00	49	26	22
2:43:00	49	26	22
2:44:00	49	26	21
2:45:00	49	26	20
2:46:00	49	26	20
2:47:00	49	26	20
2:48:00	49	26	20
2:49:00	49	26	22
2:50:00	49	26	23
2:51:00	49	26	23
2:52:00	49	26	23
2:53:00	49	26	23
2:54:00	49	26	22
2:55:00	49	26	23
2:56:00	49	26	23
2:57:00	49	26	23
2:58:00	49	26	23
2:59:00	49	26	23
3:00:00	49	26	22
3:01:00	49	26	23
3:02:00	49	26	23
3:03:00	49	26	23
3:04:00	49	26	24
3:05:00	49	26	24
3:06:00	49	26	25
3:07:00	49	26	29
3:08:00	49	26	28
3:09:00	49	26	28
3:10:00	49	26	29
3:11:00	49	26	29
3:12:00	49	26	29
3:13:00	49	26	35
3:14:00	49	26	30
3:15:00	49	26	37
3:16:00	49	26	33
3:17:00	49	26	32
3:18:00	49	26	33
3:19:00	49	26	33
3:20:00	49	26	32
3:21:00	49	26	33
3:22:00	49	26	32
3:23:00	49	26	32
3:24:00	49	26	35
3:25:00	49	26	35
3:26:00	49	26	34
3:27:00	49	26	34
3:28:00	49	26	35
3:29:00	49	26	34
3:30:00	49	26	35
3:31:00	49	26	34
3:32:00	49	25	36
3:33:00	49	26	37
3:34:00	49	25	39
3:35:00	49	25	44
3:36:00	49	25	39
3:37:00	49	25	41
3:38:00	49	26	40
3:39:00	49	25	41
3:40:00	49	26	43
3:41:00	49	25	45
3:42:00	49	25	46
3:43:00	49	25	48
3:44:00	49	25	49
3:45:00	49	25	50
3:46:00	49	25	51
3:47:00	49	25	53
3:48:00	49	25	54
3:49:00	49	25	54
3:50:00	49	25	56
3:51:00	49	25	58
3:52:00	49	25	58
3:53:00	49	25	59
3:54:00	49	25	60
3:55:00	49	25	61
3:56:00	49	25	64
3:57:00	49	25	67
3:58:00	49	25	67
3:59:00	49	25	68
4:00:00	49	25	69
4:01:00	49	25	69
4:02:00	49	25	84
4:03:00	49	25	84
4:04:00	49	25	75
4:05:00	49	25	74
4:06:00	49	25	74
4:07:00	49	25	73
4:08:00	49	25	78
4:09:00	49	25	80
4:10:00	49	25	80
4:11:00	49	25	79
4:12:00	49	25	79
4:13:00	49	25	80
4:14:00	49	25	80
4:15:00	49	25	80
4:16:00	49	25	80
4:17:00	49	25	80
4:18:00	49	25	81
4:19:00	49	25	80
4:20:00	49	25	79
4:21:00	49	25	82
4:22:00	49	25	82
4:23:00	49	25	82
4:24:00	49	25	107
4:25:00	49	25	102

File: project-root/data/Data Acquisition/Data Acquisition/2002 year (647)/Con 2 Sovetsky A1500+8%PPBGel+0.7%D-19+0.1%Lignocan (50C).txt
--Test Summary--
Full Path and File Name	
Instrument Name	7222 #2
Instrument Type	Consistometer
Instrument Serial Number	128
Test Start Date	22.03.2002
Test Start Time	21:52:21
Test Stop Date	23.03.2002
Test Stop Time	1:43:00
Test Length	3:50:39
Final Sample Time Offset	3:50:00
Controller Schedule Name	
Sampling Period	60 seconds
Comments	MPa: 35(30C); T: 50C(30min); tap water, dry blending
Information	WellID	
Information	Customer	Sovetsky
Information	CementClass	A
Information	CementMfr	Suhoy Log
Information	Additives	8%Gel+0.7%D-19+0.1%Lignocan
Information	Density	1500
Information	BHCT	50
Information	BHST	60
Information	FluidLoss	
Information	JobType	Research
Calculated Value	Thickening_Time	3:50:00
Calculated Value	Setting Time	N/A
Initial Temperature (°C)	23 °C
Final Temperature (°C)	49 °C
Initial Pressure (MPa)	2 MPa
Final Pressure (MPa)	35 MPa
Initial Consistency (Bc)	6 Bc
Final Consistency (Bc)	73 Bc
--Data--
Time (HH:MM:SS)	Temperature (°C)	Pressure (MPa)	Consistency (Bc)
0:00:00	23	2	6
0:01:00	23	3	7
0:02:00	23	4	8
0:03:00	23	6	8
0:04:00	24	6	7
0:05:00	24	8	8
0:06:00	25	9	9
0:07:00	25	10	7
0:08:00	26	11	10
0:09:00	27	12	12
0:10:00	28	13	7
0:11:00	29	15	6
0:12:00	30	15	8
0:13:00	31	16	15
0:14:00	32	18	9
0:15:00	33	19	12
0:16:00	35	20	9
0:17:00	36	21	7
0:18:00	37	22	11
0:19:00	38	23	9
0:20:00	39	24	7
0:21:00	40	25	8
0:22:00	42	26	7
0:23:00	43	28	8
0:24:00	44	29	8
0:25:00	45	30	7
0:26:00	46	31	7
0:27:00	47	32	14
0:28:00	48	33	9
0:29:00	49	34	10
0:30:00	49	35	9
0:31:00	50	36	10
0:32:00	51	36	10
0:33:00	51	36	11
0:34:00	52	36	9
0:35:00	52	36	8
0:36:00	52	36	9
0:37:00	52	35	8
0:38:00	52	35	9
0:39:00	52	35	8
0:40:00	52	35	8
0:41:00	52	35	9
0:42:00	52	35	11
0:43:00	52	35	9
0:44:00	51	35	10
0:45:00	51	35	9
0:46:00	51	35	9
0:47:00	50	35	9
0:48:00	50	35	9
0:49:00	50	35	9
0:50:00	50	35	9
0:51:00	49	35	12
0:52:00	49	35	10
0:53:00	49	35	9
0:54:00	49	35	9
0:55:00	49	35	9
0:56:00	49	35	11
0:57:00	49	36	11
0:58:00	48	36	10
0:59:00	48	36	10
1:00:00	48	36	10
1:01:00	48	36	10
1:02:00	48	36	4
1:03:00	49	36	4
1:04:00	49	36	6
1:05:00	49	36	5
1:06:00	49	36	4
1:07:00	49	36	5
1:08:00	49	36	5
1:09:00	49	36	5
1:10:00	49	36	6
1:11:00	49	36	6
1:12:00	49	36	6
1:13:00	49	36	6
1:14:00	49	36	6
1:15:00	49	36	6
1:16:00	49	36	6
1:17:00	49	36	6
1:18:00	49	36	6
1:19:00	49	36	5
1:20:00	49	36	8
1:21:00	49	36	6
1:22:00	49	36	6
1:23:00	49	36	7
1:24:00	49	36	7
1:25:00	49	36	7
1:26:00	49	36	7
1:27:00	49	36	7
1:28:00	49	36	7
1:29:00	49	36	7
1:30:00	49	36	6
1:31:00	49	36	6
1:32:00	49	36	9
1:33:00	49	36	7
1:34:00	49	36	9
1:35:00	49	36	7
1:36:00	49	36	7
1:37:00	49	36	7
1:38:00	49	36	7
1:39:00	49	36	7
1:40:00	49	36	7
1:41:00	49	36	7
1:42:00	49	36	7
1:43:00	49	36	7
1:44:00	49	36	7
1:45:00	49	36	7
1:46:00	49	36	7
1:47:00	49	36	8
1:48:00	49	36	8
1:49:00	49	36	8
1:50:00	49	36	9
1:51:00	49	36	8
1:52:00	49	36	8
1:53:00	49	36	9
1:54:00	49	36	8
1:55:00	49	36	9
1:56:00	49	36	9
1:57:00	49	36	9
1:58:00	49	36	10
1:59:00	49	36	9
2:00:00	49	36	9
2:01:00	49	36	9
2:02:00	49	36	9
2:03:00	49	36	11
2:04:00	49	36	14
2:05:00	49	36	12
2:06:00	49	36	11
2:07:00	49	36	11
2:08:00	49	36	11
2:09:00	49	36	12
2:10:00	49	36	12
2:11:00	49	36	12
2:12:00	49	36	12
2:13:00	49	36	12
2:14:00	49	36	12
2:15:00	49	36	12
2:16:00	49	36	12
2:17:00	49	36	12
2:18:00	49	36	12
2:19:00	49	36	12
2:20:00	49	36	12
2:21:00	49	36	12
2:22:00	49	36	12
2:23:00	49	36	12
2:24:00	49	36	12
2:25:00	49	36	12
2:26:00	49	36	12
2:27:00	49	36	12
2:28:00	49	36	12
2:29:00	49	36	12
2:30:00	49	36	12
2:31:00	49	36	12
2:32:00	49	36	12
2:33:00	49	36	12
2:34:00	49	36	12
2:35:00	49	36	12
2:36:00	49	36	15
2:37:00	49	36	15
2:38:00	49	36	15
2:39:00	49	36	15
2:40:00	49	36	15
2:41:00	49	36	15
2:42:00	49	36	15
2:43:00	49	36	15
2:44:00	49	36	15
2:45:00	49	36	15
2:46:00	49	36	15
2:47:00	49	36	15
2:48:00	49	36	15
2:49:00	49	36	15
2:50:00	49	36	15
2:51:00	49	36	16
2:52:00	49	36	16
2:53:00	49	36	16
2:54:00	49	36	16
2:55:00	49	36	26
2:56:00	49	36	20
2:57:00	49	36	20
2:58:00	49	36	21
2:59:00	49	36	22
3:00:00	49	36	23
3:01:00	49	36	24
3:02:00	49	36	24
3:03:00	49	36	25
3:04:00	49	36	26
3:05:00	49	36	28
3:06:00	49	36	29
3:07:00	49	36	31
3:08:00	49	36	32
3:09:00	49	36	36
3:10:00	49	36	36
3:11:00	49	36	36
3:12:00	49	36	37
3:13:00	49	35	38
3:14:00	49	35	40
3:15:00	49	35	40
3:16:00	49	35	42
3:17:00	49	35	44
3:18:00	49	35	45
3:19:00	49	35	46
3:20:00	49	35	47
3:21:00	49	35	49
3:22:00	49	35	49
3:23:00	49	35	51
3:24:00	49	35	51
3:25:00	49	35	52
3:26:00	49	35	53
3:27:00	49	35	53
3:28:00	49	35	54
3:29:00	49	35	54
3:30:00	49	35	55
3:31:00	49	35	55
3:32:00	49	35	56
3:33:00	49	35	56
3:34:00	49	35	56
3:35:00	49	35	56
3:36:00	49	35	56
3:37:00	49	35	57
3:38:00	49	35	58
3:39:00	49	35	59
3:40:00	49	35	60
3:41:00	49	35	61
3:42:00	49	35	61
3:43:00	49	35	62
3:44:00	49	35	64
3:45:00	49	35	65
3:46:00	49	35	66
3:47:00	49	35	68
3:48:00	49	35	69
3:49:00	49	35	73
3:50:00	49	35	73

File: project-root/data/Data Acquisition/Data Acquisition/2002 year (647)/Con 2 Sovetsky G1900+0.8%CFL-117+0.1%DO-13 (50C-1mar).txt
--Test Summary--
Full Path and File Name	
Instrument Name	7222 #2
Instrument Type	Consistometer
Instrument Serial Number	128
Test Start Date	01.03.2002
Test Start Time	4:33:50
Test Stop Date	01.03.2002
Test Stop Time	20:08:39
Test Length	15:34:49
Final Sample Time Offset	15:34:00
Controller Schedule Name	
Sampling Period	60 seconds
Comments	MPa: 35(30min) T:50(30min)  all dry blending, tap water
Information	WellID	46-5904
Information	Customer	URAYNEFTEGAZ / Sovetsky
Information	CementClass	G
Information	CementMfr	Dyckerhoff
Information	Additives	0.8%CFL-117+0.1%DO-13
Information	Density	1900
Information	BHCT	50
Information	BHST	64
Information	FluidLoss	
Information	JobType	146 mm csg tail slurry
Calculated Value	Thickening_Time	2:24:00
Calculated Value	Setting Time	N/A
Initial Temperature (°C)	21 °C
Final Temperature (°C)	26 °C
Initial Pressure (MPa)	1 MPa
Final Pressure (MPa)	29 MPa
Initial Consistency (Bc)	15 Bc
Final Consistency (Bc)	80 Bc
--Data--
Time (HH:MM:SS)	Temperature (°C)	Pressure (MPa)	Consistency (Bc)
0:00:00	21	1	15
0:01:00	21	3	17
0:02:00	21	4	31
0:03:00	21	5	28
0:04:00	21	7	12
0:05:00	22	8	20
0:06:00	22	8	27
0:07:00	23	10	14
0:08:00	23	11	21
0:09:00	24	12	28
0:10:00	25	13	14
0:11:00	27	14	14
0:12:00	28	15	14
0:13:00	29	16	23
0:14:00	31	18	16
0:15:00	32	18	14
0:16:00	34	20	37
0:17:00	35	21	14
0:18:00	37	22	33
0:19:00	38	23	14
0:20:00	39	24	14
0:21:00	41	25	14
0:22:00	42	26	14
0:23:00	43	27	14
0:24:00	44	29	14
0:25:00	45	30	14
0:26:00	46	30	14
0:27:00	47	32	15
0:28:00	48	33	15
0:29:00	49	34	15
0:30:00	49	35	15
0:31:00	50	36	15
0:32:00	51	36	15
0:33:00	51	36	15
0:34:00	52	36	15
0:35:00	52	36	15
0:36:00	53	36	15
0:37:00	53	35	15
0:38:00	53	35	17
0:39:00	53	35	16
0:40:00	53	35	15
0:41:00	52	35	15
0:42:00	52	35	15
0:43:00	52	35	15
0:44:00	51	35	16
0:45:00	51	35	16
0:46:00	51	35	16
0:47:00	50	35	16
0:48:00	50	35	16
0:49:00	50	35	16
0:50:00	50	35	16
0:51:00	50	36	16
0:52:00	49	36	16
0:53:00	49	35	16
0:54:00	49	36	16
0:55:00	49	36	16
0:56:00	49	36	16
0:57:00	49	36	16
0:58:00	49	36	16
0:59:00	49	36	16
1:00:00	49	36	16
1:01:00	49	36	16
1:02:00	49	36	16
1:03:00	49	36	16
1:04:00	49	36	16
1:05:00	49	36	16
1:06:00	49	36	17
1:07:00	49	36	16
1:08:00	49	36	16
1:09:00	49	36	17
1:10:00	49	36	17
1:11:00	49	36	17
1:12:00	49	36	17
1:13:00	49	36	17
1:14:00	49	36	17
1:15:00	49	36	18
1:16:00	49	36	18
1:17:00	49	36	18
1:18:00	50	36	18
1:19:00	50	36	18
1:20:00	49	36	17
1:21:00	50	36	18
1:22:00	50	36	18
1:23:00	49	36	18
1:24:00	49	36	18
1:25:00	49	36	18
1:26:00	49	36	18
1:27:00	49	36	18
1:28:00	49	36	18
1:29:00	49	36	18
1:30:00	49	36	18
1:31:00	49	36	18
1:32:00	49	36	19
1:33:00	49	36	19
1:34:00	49	36	20
1:35:00	49	36	20
1:36:00	49	36	19
1:37:00	49	36	19
1:38:00	49	36	19
1:39:00	49	36	20
1:40:00	49	36	20
1:41:00	49	36	20
1:42:00	49	36	21
1:43:00	49	36	21
1:44:00	49	36	21
1:45:00	49	36	21
1:46:00	49	36	21
1:47:00	49	36	21
1:48:00	49	36	21
1:49:00	49	36	22
1:50:00	49	36	22
1:51:00	49	36	22
1:52:00	49	36	22
1:53:00	49	36	23
1:54:00	49	36	23
1:55:00	49	36	23
1:56:00	49	36	25
1:57:00	49	36	25
1:58:00	49	36	26
1:59:00	49	36	27
2:00:00	49	36	28
2:01:00	49	36	29
2:02:00	49	36	30
2:03:00	49	36	30
2:04:00	49	36	32
2:05:00	49	36	33
2:06:00	49	36	34
2:07:00	49	36	35
2:08:00	49	36	37
2:09:00	49	36	38
2:10:00	49	36	40
2:11:00	49	36	41
2:12:00	49	36	42
2:13:00	49	36	44
2:14:00	49	36	46
2:15:00	49	36	48
2:16:00	49	36	50
2:17:00	49	36	52
2:18:00	49	36	54
2:19:00	49	36	58
2:20:00	49	36	61
2:21:00	49	36	64
2:22:00	49	36	67
2:23:00	49	35	72
2:24:00	49	35	77
2:25:00	49	35	82
2:26:00	49	35	86
2:27:00	49	35	91
2:28:00	49	35	87
2:29:00	49	35	86
2:30:00	50	35	86
2:31:00	50	35	86
2:32:00	50	35	86
2:33:00	50	35	86
2:34:00	50	35	85
2:35:00	50	35	84
2:36:00	50	35	84
2:37:00	50	35	84
2:38:00	51	35	84
2:39:00	51	35	84
2:40:00	51	35	84
2:41:00	51	35	84
2:42:00	51	35	84
2:43:00	51	35	80
2:44:00	52	35	81
2:45:00	52	35	82
2:46:00	52	35	82
2:47:00	52	35	82
2:48:00	52	35	82
2:49:00	53	35	81
2:50:00	53	35	82
2:51:00	53	35	82
2:52:00	53	35	82
2:53:00	53	35	82
2:54:00	54	35	82
2:55:00	54	35	82
2:56:00	54	35	82
2:57:00	54	35	83
2:58:00	55	35	83
2:59:00	55	35	83
3:00:00	55	35	83
3:01:00	55	35	84
3:02:00	56	35	84
3:03:00	56	35	84
3:04:00	56	35	84
3:05:00	56	35	84
3:06:00	57	35	84
3:07:00	57	35	84
3:08:00	57	35	84
3:09:00	57	35	84
3:10:00	58	35	84
3:11:00	58	35	84
3:12:00	58	35	84
3:13:00	58	35	84
3:14:00	59	35	84
3:15:00	59	35	84
3:16:00	59	35	84
3:17:00	59	35	84
3:18:00	59	35	84
3:19:00	60	35	84
3:20:00	60	35	84
3:21:00	60	35	84
3:22:00	60	35	84
3:23:00	60	35	84
3:24:00	60	35	84
3:25:00	60	35	84
3:26:00	60	35	84
3:27:00	61	35	84
3:28:00	61	35	84
3:29:00	61	35	84
3:30:00	61	35	84
3:31:00	61	35	84
3:32:00	61	35	84
3:33:00	61	35	84
3:34:00	61	35	84
3:35:00	61	35	84
3:36:00	61	35	84
3:37:00	61	35	84
3:38:00	61	35	84
3:39:00	61	35	84
3:40:00	61	35	84
3:41:00	61	35	84
3:42:00	61	35	84
3:43:00	61	35	84
3:44:00	61	35	84
3:45:00	61	35	84
3:46:00	60	35	84
3:47:00	60	35	84
3:48:00	60	35	83
3:49:00	60	35	84
3:50:00	60	35	85
3:51:00	60	35	85
3:52:00	60	35	85
3:53:00	60	35	84
3:54:00	60	35	84
3:55:00	60	35	84
3:56:00	59	35	84
3:57:00	59	35	82
3:58:00	59	35	82
3:59:00	59	35	82
4:00:00	59	35	86
4:01:00	59	35	86
4:02:00	59	35	87
4:03:00	58	35	83
4:04:00	58	35	83
4:05:00	58	35	83
4:06:00	58	35	83
4:07:00	58	35	81
4:08:00	58	35	80
4:09:00	57	35	79
4:10:00	57	35	79
4:11:00	57	35	79
4:12:00	57	35	79
4:13:00	57	35	79
4:14:00	57	35	79
4:15:00	56	35	78
4:16:00	56	35	80
4:17:00	56	35	80
4:18:00	56	35	80
4:19:00	56	35	80
4:20:00	55	35	80
4:21:00	55	35	80
4:22:00	55	35	80
4:23:00	55	35	79
4:24:00	55	35	80
4:25:00	55	35	79
4:26:00	54	35	79
4:27:00	54	35	79
4:28:00	54	35	78
4:29:00	54	35	78
4:30:00	54	35	79
4:31:00	53	35	79
4:32:00	53	35	78
4:33:00	53	35	78
4:34:00	53	35	78
4:35:00	53	35	78
4:36:00	53	35	77
4:37:00	53	35	78
4:38:00	52	35	78
4:39:00	52	35	78
4:40:00	52	35	78
4:41:00	52	35	78
4:42:00	52	35	78
4:43:00	52	35	78
4:44:00	51	35	78
4:45:00	51	35	79
4:46:00	51	35	79
4:47:00	51	35	79
4:48:00	51	35	79
4:49:00	51	35	78
4:50:00	51	35	78
4:51:00	50	35	78
4:52:00	50	35	78
4:53:00	50	35	78
4:54:00	50	35	79
4:55:00	50	35	79
4:56:00	50	35	79
4:57:00	49	35	79
4:58:00	49	35	79
4:59:00	49	35	79
5:00:00	49	35	79
5:01:00	49	35	79
5:02:00	49	35	79
5:03:00	49	35	79
5:04:00	49	35	79
5:05:00	48	35	79
5:06:00	48	35	79
5:07:00	48	35	79
5:08:00	48	35	79
5:09:00	48	35	79
5:10:00	48	35	79
5:11:00	48	35	79
5:12:00	47	35	79
5:13:00	47	35	79
5:14:00	47	35	79
5:15:00	47	35	79
5:16:00	47	35	79
5:17:00	47	35	79
5:18:00	47	35	79
5:19:00	47	35	79
5:20:00	47	35	79
5:21:00	46	35	79
5:22:00	46	35	79
5:23:00	46	35	79
5:24:00	46	35	79
5:25:00	46	35	79
5:26:00	46	35	79
5:27:00	46	35	79
5:28:00	46	35	80
5:29:00	46	35	80
5:30:00	46	35	80
5:31:00	45	35	80
5:32:00	45	35	80
5:33:00	45	35	80
5:34:00	45	35	80
5:35:00	45	35	80
5:36:00	45	35	80
5:37:00	45	35	80
5:38:00	45	35	80
5:39:00	45	35	80
5:40:00	44	35	80
5:41:00	44	35	80
5:42:00	44	35	80
5:43:00	44	35	80
5:44:00	44	35	80
5:45:00	44	35	80
5:46:00	44	35	80
5:47:00	44	35	80
5:48:00	44	35	80
5:49:00	44	35	80
5:50:00	43	35	79
5:51:00	43	35	79
5:52:00	43	35	79
5:53:00	43	35	79
5:54:00	43	35	79
5:55:00	43	35	79
5:56:00	43	35	79
5:57:00	43	35	79
5:58:00	43	35	79
5:59:00	43	35	79
6:00:00	43	35	79
6:01:00	43	35	79
6:02:00	43	35	79
6:03:00	42	35	79
6:04:00	42	35	79
6:05:00	42	35	79
6:06:00	42	35	79
6:07:00	42	35	79
6:08:00	42	35	79
6:09:00	42	35	79
6:10:00	42	35	79
6:11:00	42	35	79
6:12:00	42	35	79
6:13:00	42	35	79
6:14:00	42	35	79
6:15:00	42	35	79
6:16:00	41	35	79
6:17:00	41	35	79
6:18:00	41	35	79
6:19:00	41	35	79
6:20:00	41	35	79
6:21:00	41	35	79
6:22:00	41	35	79
6:23:00	41	35	79
6:24:00	41	35	79
6:25:00	41	35	79
6:26:00	41	35	79
6:27:00	41	35	79
6:28:00	41	35	80
6:29:00	40	35	80
6:30:00	40	35	80
6:31:00	40	35	80
6:32:00	40	35	80
6:33:00	40	35	80
6:34:00	40	35	80
6:35:00	40	35	80
6:36:00	40	35	80
6:37:00	40	35	80
6:38:00	40	35	80
6:39:00	40	35	80
6:40:00	40	35	80
6:41:00	40	35	80
6:42:00	40	35	80
6:43:00	40	35	80
6:44:00	40	35	80
6:45:00	39	35	80
6:46:00	39	35	80
6:47:00	39	35	80
6:48:00	39	35	80
6:49:00	39	35	80
6:50:00	39	35	80
6:51:00	39	35	80
6:52:00	39	35	80
6:53:00	39	35	80
6:54:00	39	35	80
6:55:00	39	35	80
6:56:00	39	35	80
6:57:00	39	35	80
6:58:00	39	35	80
6:59:00	39	35	80
7:00:00	39	35	80
7:01:00	39	35	80
7:02:00	39	35	80
7:03:00	38	35	80
7:04:00	38	35	80
7:05:00	38	35	80
7:06:00	38	35	80
7:07:00	38	35	80
7:08:00	38	35	80
7:09:00	38	35	80
7:10:00	38	35	80
7:11:00	38	35	80
7:12:00	38	35	80
7:13:00	38	35	80
7:14:00	38	35	80
7:15:00	38	35	80
7:16:00	38	35	80
7:17:00	38	35	80
7:18:00	38	35	80
7:19:00	38	35	80
7:20:00	38	35	80
7:21:00	37	35	80
7:22:00	37	35	80
7:23:00	37	35	80
7:24:00	37	35	80
7:25:00	37	35	80
7:26:00	37	35	80
7:27:00	37	35	81
7:28:00	37	35	81
7:29:00	37	35	81
7:30:00	37	35	81
7:31:00	37	35	81
7:32:00	37	35	81
7:33:00	37	35	81
7:34:00	37	35	81
7:35:00	37	35	81
7:36:00	37	35	80
7:37:00	37	35	80
7:38:00	37	35	80
7:39:00	37	35	80
7:40:00	37	35	80
7:41:00	37	35	80
7:42:00	37	35	80
7:43:00	36	35	80
7:44:00	36	35	81
7:45:00	36	35	82
7:46:00	36	35	83
7:47:00	36	35	83
7:48:00	36	35	83
7:49:00	36	35	83
7:50:00	36	35	83
7:51:00	36	35	83
7:52:00	36	35	83
7:53:00	36	35	83
7:54:00	36	35	84
7:55:00	36	35	84
7:56:00	36	35	84
7:57:00	36	35	84
7:58:00	36	35	84
7:59:00	36	35	84
8:00:00	36	35	83
8:01:00	36	35	83
8:02:00	36	35	83
8:03:00	36	35	83
8:04:00	36	35	83
8:05:00	35	35	83
8:06:00	35	35	82
8:07:00	35	35	83
8:08:00	35	35	83
8:09:00	35	35	83
8:10:00	35	35	83
8:11:00	35	35	83
8:12:00	35	35	83
8:13:00	35	35	83
8:14:00	35	35	82
8:15:00	35	35	83
8:16:00	35	35	83
8:17:00	35	35	84
8:18:00	35	35	84
8:19:00	35	35	84
8:20:00	35	35	84
8:21:00	35	35	84
8:22:00	35	35	84
8:23:00	35	35	84
8:24:00	35	35	84
8:25:00	35	35	83
8:26:00	35	35	84
8:27:00	35	35	84
8:28:00	35	35	84
8:29:00	35	35	83
8:30:00	35	35	83
8:31:00	34	35	83
8:32:00	35	35	83
8:33:00	34	35	84
8:34:00	34	35	84
8:35:00	34	35	84
8:36:00	34	35	91
8:37:00	34	35	90
8:38:00	34	35	87
8:39:00	34	35	87
8:40:00	34	35	88
8:41:00	34	35	86
8:42:00	34	35	86
8:43:00	34	35	85
8:44:00	34	35	85
8:45:00	34	35	79
8:46:00	34	35	79
8:47:00	34	35	79
8:48:00	34	35	79
8:49:00	34	35	79
8:50:00	34	35	79
8:51:00	34	35	79
8:52:00	34	35	79
8:53:00	34	35	79
8:54:00	34	35	79
8:55:00	34	35	79
8:56:00	34	35	79
8:57:00	34	35	79
8:58:00	34	35	79
8:59:00	34	35	79
9:00:00	34	35	79
9:01:00	34	35	79
9:02:00	33	35	79
9:03:00	33	35	79
9:04:00	33	35	79
9:05:00	33	35	79
9:06:00	33	35	79
9:07:00	33	35	79
9:08:00	33	35	80
9:09:00	33	35	80
9:10:00	33	35	80
9:11:00	33	35	79
9:12:00	33	35	79
9:13:00	33	35	79
9:14:00	33	35	79
9:15:00	33	35	79
9:16:00	33	35	79
9:17:00	33	35	79
9:18:00	33	35	79
9:19:00	33	35	79
9:20:00	33	35	79
9:21:00	33	35	80
9:22:00	33	35	79
9:23:00	33	35	79
9:24:00	33	35	79
9:25:00	33	35	79
9:26:00	33	35	79
9:27:00	33	35	79
9:28:00	33	35	79
9:29:00	33	35	79
9:30:00	33	35	79
9:31:00	33	35	79
9:32:00	33	35	79
9:33:00	33	35	79
9:34:00	33	35	80
9:35:00	32	35	80
9:36:00	32	35	80
9:37:00	32	35	80
9:38:00	32	35	80
9:39:00	32	35	80
9:40:00	32	35	80
9:41:00	32	35	80
9:42:00	32	35	80
9:43:00	32	35	80
9:44:00	32	35	80
9:45:00	32	35	80
9:46:00	32	35	80
9:47:00	32	35	80
9:48:00	32	35	80
9:49:00	32	35	80
9:50:00	32	35	80
9:51:00	32	35	80
9:52:00	32	35	80
9:53:00	32	35	80
9:54:00	32	35	80
9:55:00	32	35	80
9:56:00	32	35	80
9:57:00	32	35	80
9:58:00	32	35	80
9:59:00	32	35	80
10:00:00	32	35	79
10:01:00	32	35	79
10:02:00	32	35	79
10:03:00	32	35	79
10:04:00	32	35	79
10:05:00	32	35	79
10:06:00	32	35	79
10:07:00	32	35	79
10:08:00	31	35	79
10:09:00	32	35	79
10:10:00	31	35	79
10:11:00	31	35	79
10:12:00	31	35	79
10:13:00	31	35	79
10:14:00	31	35	79
10:15:00	31	35	79
10:16:00	31	35	79
10:17:00	31	35	79
10:18:00	31	35	79
10:19:00	31	35	79
10:20:00	31	35	79
10:21:00	31	35	79
10:22:00	31	35	79
10:23:00	31	35	79
10:24:00	31	35	79
10:25:00	31	35	79
10:26:00	31	35	79
10:27:00	31	35	79
10:28:00	31	35	79
10:29:00	31	35	79
10:30:00	31	35	79
10:31:00	31	35	79
10:32:00	31	35	79
10:33:00	31	35	79
10:34:00	31	35	79
10:35:00	31	35	79
10:36:00	31	35	79
10:37:00	31	35	79
10:38:00	31	35	79
10:39:00	31	35	79
10:40:00	31	35	79
10:41:00	31	35	79
10:42:00	31	35	79
10:43:00	31	35	79
10:44:00	31	35	79
10:45:00	31	35	79
10:46:00	31	35	79
10:47:00	31	35	78
10:48:00	31	35	78
10:49:00	31	35	78
10:50:00	31	35	78
10:51:00	31	35	78
10:52:00	31	35	78
10:53:00	31	35	78
10:54:00	31	35	78
10:55:00	31	35	78
10:56:00	30	35	78
10:57:00	30	35	78
10:58:00	30	35	78
10:59:00	30	35	78
11:00:00	30	35	78
11:01:00	30	35	78
11:02:00	30	35	78
11:03:00	30	35	78
11:04:00	30	35	78
11:05:00	30	35	78
11:06:00	30	35	78
11:07:00	30	35	78
11:08:00	30	35	78
11:09:00	30	35	78
11:10:00	30	35	78
11:11:00	30	35	78
11:12:00	30	35	78
11:13:00	30	35	78
11:14:00	30	35	78
11:15:00	30	35	78
11:16:00	30	35	78
11:17:00	30	35	79
11:18:00	30	35	79
11:19:00	30	35	79
11:20:00	30	35	79
11:21:00	30	35	78
11:22:00	30	35	79
11:23:00	30	35	79
11:24:00	30	35	79
11:25:00	30	35	79
11:26:00	30	35	78
11:27:00	30	35	79
11:28:00	30	35	79
11:29:00	30	35	84
11:30:00	30	35	85
11:31:00	30	35	84
11:32:00	30	35	83
11:33:00	30	35	84
11:34:00	30	35	84
11:35:00	30	35	84
11:36:00	30	35	84
11:37:00	30	35	84
11:38:00	30	35	84
11:39:00	30	35	84
11:40:00	30	35	84
11:41:00	30	35	83
11:42:00	29	35	83
11:43:00	29	35	83
11:44:00	29	35	83
11:45:00	29	35	83
11:46:00	29	35	83
11:47:00	29	35	83
11:48:00	29	35	83
11:49:00	29	35	81
11:50:00	29	35	81
11:51:00	29	35	81
11:52:00	29	35	80
11:53:00	29	35	80
11:54:00	29	35	80
11:55:00	29	35	80
11:56:00	29	35	80
11:57:00	29	35	80
11:58:00	29	35	80
11:59:00	29	35	80
12:00:00	29	35	80
12:01:00	29	35	80
12:02:00	29	35	79
12:03:00	29	35	79
12:04:00	29	35	79
12:05:00	29	35	79
12:06:00	29	35	79
12:07:00	29	35	79
12:08:00	29	35	79
12:09:00	29	35	79
12:10:00	29	35	79
12:11:00	29	35	79
12:12:00	29	35	78
12:13:00	29	35	78
12:14:00	29	35	78
12:15:00	29	35	78
12:16:00	29	35	78
12:17:00	29	35	78
12:18:00	29	35	78
12:19:00	29	35	78
12:20:00	29	35	78
12:21:00	29	35	78
12:22:00	29	35	78
12:23:00	29	35	78
12:24:00	29	35	78
12:25:00	29	35	78
12:26:00	29	35	78
12:27:00	29	35	78
12:28:00	29	35	78
12:29:00	29	35	78
12:30:00	29	35	78
12:31:00	29	35	78
12:32:00	29	35	78
12:33:00	29	35	78
12:34:00	29	35	78
12:35:00	29	35	78
12:36:00	29	35	78
12:37:00	29	35	78
12:38:00	29	35	78
12:39:00	29	35	78
12:40:00	29	35	78
12:41:00	28	35	78
12:42:00	28	35	78
12:43:00	28	35	78
12:44:00	28	35	78
12:45:00	28	35	78
12:46:00	28	35	78
12:47:00	28	35	78
12:48:00	28	35	78
12:49:00	28	35	78
12:50:00	28	35	78
12:51:00	28	35	78
12:52:00	28	35	78
12:53:00	28	35	78
12:54:00	28	35	78
12:55:00	28	35	78
12:56:00	28	35	78
12:57:00	28	35	78
12:58:00	28	35	78
12:59:00	28	35	78
13:00:00	28	35	78
13:01:00	28	35	78
13:02:00	28	35	78
13:03:00	28	35	78
13:04:00	28	35	78
13:05:00	28	35	78
13:06:00	28	35	78
13:07:00	28	35	78
13:08:00	28	35	78
13:09:00	28	35	78
13:10:00	28	35	78
13:11:00	28	35	78
13:12:00	28	35	78
13:13:00	28	35	78
13:14:00	28	35	78
13:15:00	28	35	78
13:16:00	28	35	78
13:17:00	28	35	78
13:18:00	28	35	78
13:19:00	28	35	78
13:20:00	28	35	78
13:21:00	28	35	78
13:22:00	28	35	78
13:23:00	28	35	78
13:24:00	28	35	78
13:25:00	28	35	78
13:26:00	28	35	78
13:27:00	28	35	78
13:28:00	28	35	78
13:29:00	28	35	78
13:30:00	28	35	78
13:31:00	28	35	78
13:32:00	28	35	78
13:33:00	28	35	78
13:34:00	28	35	78
13:35:00	28	35	78
13:36:00	28	35	78
13:37:00	28	35	78
13:38:00	28	35	78
13:39:00	28	35	79
13:40:00	28	35	79
13:41:00	28	35	79
13:42:00	28	35	79
13:43:00	28	35	79
13:44:00	28	35	79
13:45:00	28	35	79
13:46:00	28	35	79
13:47:00	28	35	79
13:48:00	28	35	79
13:49:00	28	35	79
13:50:00	28	35	79
13:51:00	28	35	79
13:52:00	28	35	79
13:53:00	28	35	79
13:54:00	28	35	79
13:55:00	27	35	79
13:56:00	27	35	79
13:57:00	27	35	79
13:58:00	27	35	79
13:59:00	27	35	79
14:00:00	27	35	79
14:01:00	27	35	79
14:02:00	27	35	79
14:03:00	27	35	79
14:04:00	27	35	79
14:05:00	27	35	79
14:06:00	27	35	79
14:07:00	27	35	79
14:08:00	27	35	79
14:09:00	27	35	79
14:10:00	27	35	79
14:11:00	27	35	79
14:12:00	27	35	79
14:13:00	27	35	79
14:14:00	27	35	79
14:15:00	27	35	79
14:16:00	27	35	79
14:17:00	27	35	79
14:18:00	27	35	79
14:19:00	27	35	79
14:20:00	27	35	79
14:21:00	27	35	79
14:22:00	27	35	79
14:23:00	27	35	79
14:24:00	27	35	79
14:25:00	27	35	79
14:26:00	27	35	79
14:27:00	27	35	79
14:28:00	27	35	79
14:29:00	27	35	79
14:30:00	27	35	79
14:31:00	27	35	79
14:32:00	27	35	79
14:33:00	27	35	79
14:34:00	27	35	79
14:35:00	27	35	79
14:36:00	27	35	79
14:37:00	27	35	79
14:38:00	27	35	79
14:39:00	27	35	79
14:40:00	27	35	79
14:41:00	27	35	79
14:42:00	27	35	79
14:43:00	27	35	79
14:44:00	27	35	79
14:45:00	27	35	79
14:46:00	27	35	79
14:47:00	27	35	79
14:48:00	27	35	79
14:49:00	27	35	79
14:50:00	27	35	79
14:51:00	27	35	79
14:52:00	27	35	79
14:53:00	27	35	79
14:54:00	27	35	79
14:55:00	27	35	79
14:56:00	27	35	79
14:57:00	27	35	79
14:58:00	27	35	79
14:59:00	27	35	79
15:00:00	27	35	79
15:01:00	27	35	79
15:02:00	27	35	79
15:03:00	27	35	79
15:04:00	27	35	79
15:05:00	27	35	79
15:06:00	27	35	79
15:07:00	27	35	79
15:08:00	27	35	79
15:09:00	27	35	79
15:10:00	27	35	79
15:11:00	27	35	79
15:12:00	27	35	79
15:13:00	27	35	79
15:14:00	27	35	79
15:15:00	27	35	79
15:16:00	27	35	79
15:17:00	27	35	79
15:18:00	27	35	79
15:19:00	27	35	79
15:20:00	27	35	79
15:21:00	27	35	79
15:22:00	27	35	79
15:23:00	26	35	79
15:24:00	26	35	79
15:25:00	26	35	79
15:26:00	26	35	79
15:27:00	26	35	79
15:28:00	26	35	79
15:29:00	26	35	79
15:30:00	26	35	79
15:31:00	26	35	79
15:32:00	26	35	79
15:33:00	26	35	79
15:34:00	26	29	80
