Repository: ProgWizer/parser

File: project-root/data/Data Acquisition/Data Acquisition/2002 year (647)/Con 2 Sovetsky G1900+0.8%CFL-117+0.15%DO-13 (50C).txt
--Test Summary--
Full Path and File Name	
Instrument Name	7222 #2
Instrument Type	Consistometer
Instrument Serial Number	128
Test Start Date	01.03.2002
Test Start Time	21:35:29
Test Stop Date	02.03.2002
Test Stop Time	0:23:05
Test Length	2:47:36
Final Sample Time Offset	2:47:00
Controller Schedule Name	
Sampling Period	60 seconds
Comments	MPa: 35(30min); T: 50C(30min);  tap water, dry blending
Information	WellID	46-5904
Information	Customer	URAYNEFTEGAZ / Sovetsky
Information	CementClass	G
Information	CementMfr	Dyckerhoff
Information	Additives	0.8%CFL-117+0.15%DO-13
Information	Density	1900
Information	BHCT	50
Information	BHST	64
Information	FluidLoss	37cc/30min
Information	JobType	146 mm csg tail slurry
Calculated Value	Thickening_Time	2:42:00
Calculated Value	Setting Time	N/A
Initial Temperature (°C)	25 °C
Final Temperature (°C)	51 °C
Initial Pressure (MPa)	1 MPa
Final Pressure (MPa)	35 MPa
Initial Consistency (Bc)	15 Bc
Final Consistency (Bc)	98 Bc
--Data--
Time (HH:MM:SS)	Temperature (°C)	Pressure (MPa)	Consistency (Bc)
0:00:00	25	1	15
0:01:00	25	3	15
0:02:00	25	4	16
0:03:00	25	5	16
0:04:00	26	6	16
0:05:00	26	7	16
0:06:00	26	9	16
0:07:00	27	10	16
0:08:00	28	11	16
0:09:00	29	12	16
0:10:00	29	13	16
0:11:00	30	14	16
0:12:00	32	15	17
0:13:00	33	16	17
0:14:00	34	18	18
0:15:00	35	19	17
0:16:00	36	20	17
0:17:00	37	21	18
0:18:00	38	22	17
0:19:00	39	23	17
0:20:00	40	24	18
0:21:00	41	25	19
0:22:00	42	26	19
0:23:00	43	27	19
0:24:00	44	29	19
0:25:00	45	30	19
0:26:00	46	30	19
0:27:00	46	32	18
0:28:00	47	33	19
0:29:00	48	34	19
0:30:00	49	35	18
0:31:00	49	36	20
0:32:00	50	36	20
0:33:00	51	36	20
0:34:00	51	36	21
0:35:00	52	36	21
0:36:00	52	36	21
0:37:00	52	36	21
0:38:00	52	35	21
0:39:00	53	35	21
0:40:00	53	35	22
0:41:00	53	35	22
0:42:00	53	35	22
0:43:00	53	35	23
0:44:00	52	35	22
0:45:00	52	35	24
0:46:00	52	35	23
0:47:00	52	35	23
0:48:00	51	35	23
0:49:00	51	35	24
0:50:00	51	35	24
0:51:00	50	35	24
0:52:00	50	35	25
0:53:00	50	35	25
0:54:00	49	35	24
0:55:00	49	35	24
0:56:00	49	35	25
0:57:00	48	36	24
0:58:00	48	36	24
0:59:00	48	36	24
1:00:00	48	36	24
1:01:00	48	36	25
1:02:00	47	36	25
1:03:00	47	36	25
1:04:00	47	36	25
1:05:00	48	36	26
1:06:00	48	36	26
1:07:00	48	36	26
1:08:00	48	36	26
1:09:00	48	36	26
1:10:00	48	36	26
1:11:00	49	36	26
1:12:00	49	36	26
1:13:00	49	36	26
1:14:00	50	36	26
1:15:00	50	36	26
1:16:00	50	36	26
1:17:00	50	36	26
1:18:00	51	36	26
1:19:00	51	36	26
1:20:00	51	35	26
1:21:00	51	35	26
1:22:00	51	35	26
1:23:00	51	35	26
1:24:00	51	35	26
1:25:00	51	35	27
1:26:00	51	35	27
1:27:00	51	35	27
1:28:00	51	35	27
1:29:00	50	35	27
1:30:00	50	35	27
1:31:00	50	35	28
1:32:00	50	35	29
1:33:00	49	35	29
1:34:00	49	35	29
1:35:00	49	35	29
1:36:00	49	35	29
1:37:00	49	35	30
1:38:00	48	35	31
1:39:00	48	36	30
1:40:00	48	36	31
1:41:00	48	36	31
1:42:00	48	36	31
1:43:00	48	36	31
1:44:00	48	36	31
1:45:00	48	36	31
1:46:00	48	36	31
1:47:00	48	36	31
1:48:00	48	36	31
1:49:00	48	36	31
1:50:00	48	36	31
1:51:00	48	36	31
1:52:00	49	36	31
1:53:00	49	36	31
1:54:00	49	36	31
1:55:00	49	36	31
1:56:00	49	36	32
1:57:00	50	36	33
1:58:00	50	36	33
1:59:00	50	36	33
2:00:00	50	36	33
2:01:00	50	36	33
2:02:00	50	35	33
2:03:00	51	35	33
2:04:00	51	35	33
2:05:00	51	35	34
2:06:00	51	35	34
2:07:00	51	35	34
2:08:00	51	35	34
2:09:00	51	35	34
2:10:00	51	35	34
2:11:00	51	35	34
2:12:00	50	35	35
2:13:00	50	35	36
2:14:00	50	35	36
2:15:00	50	35	36
2:16:00	50	35	36
2:17:00	49	35	38
2:18:00	49	35	38
2:19:00	49	35	39
2:20:00	49	35	39
2:21:00	49	35	41
2:22:00	49	35	43
2:23:00	49	35	45
2:24:00	48	35	43
2:25:00	48	35	51
2:26:00	48	36	47
2:27:00	48	36	47
2:28:00	48	36	48
2:29:00	48	36	53
2:30:00	48	36	52
2:31:00	48	36	52
2:32:00	48	36	55
2:33:00	48	36	58
2:34:00	48	36	56
2:35:00	48	36	59
2:36:00	49	36	60
2:37:00	49	36	63
2:38:00	49	36	66
2:39:00	49	36	67
2:40:00	49	36	69
2:41:00	50	36	72
2:42:00	50	36	76
2:43:00	50	36	81
2:44:00	50	36	86
2:45:00	50	35	91
2:46:00	50	35	94
2:47:00	51	35	98

File: project-root/data/Data Acquisition/Data Acquisition/2002 year (647)/Con 2 Sovetsky G1900+0.8%TDF-1 (50C 18nov).txt
--Test Summary--
Full Path and File Name	
Instrument Name	7222 #2
Instrument Type	Consistometer
Instrument Serial Number	128
Test Start Date	18.11.2002
Test Start Time	10:31:50
Test Stop Date	18.11.2002
Test Stop Time	13:07:47
Test Length	2:35:57
Final Sample Time Offset	2:35:00
Controller Schedule Name	
Sampling Period	60 seconds
Comments	MPa: 25(30min), T: 50C(30min), tap water, dry blending
Information	WellID	56/1851
Information	Customer	Sovetsky
Information	CementClass	G
Information	CementMfr	Dyckerhoff
Information	Additives	0.8%TDF-1
Information	Density	1900
Information	BHCT	50
Information	BHST	65
Information	FluidLoss	
Information	JobType	146 mm csg tail slurry
Calculated Value	Thickening_Time	2:32:00
Calculated Value	Setting Time	N/A
Initial Temperature (°C)	23 °C
Final Temperature (°C)	50 °C
Initial Pressure (MPa)	1 MPa
Final Pressure (MPa)	25 MPa
Initial Consistency (Bc)	6 Bc
Final Consistency (Bc)	86 Bc
--Data--
Time (HH:MM:SS)	Temperature (°C)	Pressure (MPa)	Consistency (Bc)
0:00:00	23	1	6
0:01:00	23	3	8
0:02:00	23	3	8
0:03:00	23	4	10
0:04:00	23	5	9
0:05:00	23	6	8
0:06:00	24	7	10
0:07:00	24	8	9
0:08:00	25	9	13
0:09:00	26	10	9
0:10:00	27	10	14
0:11:00	28	11	11
0:12:00	30	12	10
0:13:00	31	12	9
0:14:00	32	13	9
0:15:00	34	14	9
0:16:00	35	15	8
0:17:00	36	16	8
0:18:00	37	16	8
0:19:00	39	17	9
0:20:00	40	18	8
0:21:00	41	18	6
0:22:00	42	19	14
0:23:00	43	20	10
0:24:00	44	21	11
0:25:00	45	22	12
0:26:00	46	23	9
0:27:00	47	23	8
0:28:00	48	24	17
0:29:00	49	25	7
0:30:00	49	26	6
0:31:00	50	26	16
0:32:00	51	26	20
0:33:00	52	26	14
0:34:00	53	26	12
0:35:00	53	25	17
0:36:00	54	25	18
0:37:00	54	25	8
0:38:00	54	25	13
0:39:00	54	25	22
0:40:00	54	25	17
0:41:00	54	25	17
0:42:00	54	25	15
0:43:00	53	25	16
0:44:00	53	25	13
0:45:00	53	25	16
0:46:00	52	25	19
0:47:00	52	25	14
0:48:00	52	25	12
0:49:00	51	25	16
0:50:00	51	25	9
0:51:00	51	25	9
0:52:00	51	25	9
0:53:00	51	25	9
0:54:00	51	25	8
0:55:00	51	25	8
0:56:00	50	25	7
0:57:00	50	25	7
0:58:00	50	25	7
0:59:00	50	25	7
1:00:00	50	25	8
1:01:00	50	25	10
1:02:00	50	25	10
1:03:00	50	25	10
1:04:00	50	25	11
1:05:00	50	25	10
1:06:00	50	25	10
1:07:00	50	25	9
1:08:00	50	25	8
1:09:00	50	25	8
1:10:00	50	25	8
1:11:00	50	25	8
1:12:00	50	25	8
1:13:00	50	25	7
1:14:00	50	25	7
1:15:00	50	26	7
1:16:00	50	25	7
1:17:00	50	25	7
1:18:00	50	26	7
1:19:00	50	25	7
1:20:00	50	26	7
1:21:00	50	25	7
1:22:00	50	25	6
1:23:00	50	25	6
1:24:00	50	25	6
1:25:00	50	25	6
1:26:00	50	25	6
1:27:00	50	25	7
1:28:00	50	25	7
1:29:00	50	25	7
1:30:00	50	25	6
1:31:00	50	25	6
1:32:00	50	25	7
1:33:00	50	25	6
1:34:00	50	25	6
1:35:00	50	25	10
1:36:00	50	25	10
1:37:00	50	25	12
1:38:00	50	25	10
1:39:00	50	25	9
1:40:00	50	25	9
1:41:00	50	25	9
1:42:00	50	25	9
1:43:00	50	25	9
1:44:00	50	25	9
1:45:00	50	25	9
1:46:00	50	25	13
1:47:00	50	25	14
1:48:00	50	25	15
1:49:00	50	25	15
1:50:00	50	25	26
1:51:00	50	25	23
1:52:00	50	25	20
1:53:00	50	25	27
1:54:00	50	25	27
1:55:00	50	25	48
1:56:00	50	25	29
1:57:00	50	25	16
1:58:00	50	25	17
1:59:00	50	25	17
2:00:00	50	25	17
2:01:00	50	25	18
2:02:00	50	25	19
2:03:00	50	25	20
2:04:00	50	25	20
2:05:00	50	25	21
2:06:00	50	25	22
2:07:00	50	25	23
2:08:00	50	25	24
2:09:00	50	25	25
2:10:00	50	25	26
2:11:00	50	25	29
2:12:00	50	25	28
2:13:00	50	25	50
2:14:00	50	25	37
2:15:00	50	25	37
2:16:00	50	25	47
2:17:00	50	25	40
2:18:00	50	25	39
2:19:00	50	25	42
2:20:00	50	25	43
2:21:00	50	25	44
2:22:00	50	25	47
2:23:00	50	25	57
2:24:00	50	25	57
2:25:00	50	25	57
2:26:00	50	25	84
2:27:00	50	25	66
2:28:00	50	25	68
2:29:00	50	25	66
2:30:00	50	25	69
2:31:00	50	25	73
2:32:00	50	25	76
2:33:00	50	25	80
2:34:00	50	25	85
2:35:00	50	25	86

File: project-root/data/Data Acquisition/Data Acquisition/2002 year (647)/Con 2 Sovetsky G1900+0.8%TDF-1 (50C).txt
--Test Summary--
Full Path and File Name	
Instrument Name	7222 #2
Instrument Type	Consistometer
Instrument Serial Number	128
Test Start Date	11.10.2002
Test Start Time	10:38:20
Test Stop Date	11.10.2002
Test Stop Time	14:22:37
Test Length	3:44:17
Final Sample Time Offset	3:44:00
Controller Schedule Name	
Sampling Period	60 seconds
Comments	MPa: 25(30min); T: 50C(30min); tap water, dry-blending
Information	WellID	56/1800
Information	Customer	Sovetsky
Information	CementClass	G
Information	CementMfr	Dyckerhoff
Information	Additives	0.8%TDF-1
Information	Density	1900
Information	BHCT	50
Information	BHST	65
Information	FluidLoss	
Information	JobType	146 mm csg tail slurry
Calculated Value	Thickening_Time	3:44:00
Calculated Value	Setting Time	N/A
Initial Temperature (°C)	24 °C
Final Temperature (°C)	50 °C
Initial Pressure (MPa)	2 MPa
Final Pressure (MPa)	25 MPa
Initial Consistency (Bc)	1 Bc
Final Consistency (Bc)	72 Bc
--Data--
Time (HH:MM:SS)	Temperature (°C)	Pressure (MPa)	Consistency (Bc)
0:00:00	24	2	1
0:01:00	24	3	1
0:02:00	24	4	1
0:03:00	24	5	1
0:04:00	24	5	1
0:05:00	24	6	2
0:06:00	25	7	2
0:07:00	26	8	3
0:08:00	27	9	3
0:09:00	28	10	2
0:10:00	29	10	2
0:11:00	30	11	2
0:12:00	31	12	2
0:13:00	32	13	2
0:14:00	33	13	2
0:15:00	34	14	2
0:16:00	35	15	2
0:17:00	37	16	2
0:18:00	38	17	2
0:19:00	39	17	2
0:20:00	40	18	2
0:21:00	41	19	2
0:22:00	42	20	2
0:23:00	43	21	2
0:24:00	44	21	2
0:25:00	45	22	2
0:26:00	46	22	2
0:27:00	47	23	2
0:28:00	48	24	2
0:29:00	48	25	2
0:30:00	49	26	2
0:31:00	50	26	2
0:32:00	51	26	2
0:33:00	52	26	2
0:34:00	52	26	2
0:35:00	53	26	2
0:36:00	53	26	2
0:37:00	53	25	2
0:38:00	54	25	1
0:39:00	54	25	1
0:40:00	54	25	1
0:41:00	53	25	1
0:42:00	53	25	1
0:43:00	53	25	1
0:44:00	53	25	1
0:45:00	52	25	1
0:46:00	52	25	1
0:47:00	52	25	1
0:48:00	52	25	1
0:49:00	51	25	1
0:50:00	51	25	1
0:51:00	51	25	1
0:52:00	51	25	1
0:53:00	51	25	1
0:54:00	51	25	1
0:55:00	50	25	1
0:56:00	50	25	1
0:57:00	50	25	1
0:58:00	50	25	1
0:59:00	50	25	1
1:00:00	50	25	1
1:01:00	50	25	1
1:02:00	50	25	1
1:03:00	50	25	1
1:04:00	50	25	1
1:05:00	50	25	1
1:06:00	50	25	1
1:07:00	50	25	1
1:08:00	50	25	1
1:09:00	50	25	1
1:10:00	50	25	1
1:11:00	50	25	1
1:12:00	50	25	1
1:13:00	50	25	1
1:14:00	50	25	1
1:15:00	50	25	2
1:16:00	50	25	2
1:17:00	50	25	2
1:18:00	50	25	2
1:19:00	50	25	2
1:20:00	50	25	2
1:21:00	50	25	1
1:22:00	50	25	1
1:23:00	50	25	1
1:24:00	50	25	1
1:25:00	50	25	1
1:26:00	50	25	1
1:27:00	50	25	1
1:28:00	50	25	1
1:29:00	50	25	1
1:30:00	50	25	1
1:31:00	50	25	1
1:32:00	50	25	1
1:33:00	50	25	1
1:34:00	50	26	1
1:35:00	50	25	1
1:36:00	50	25	1
1:37:00	50	25	1
1:38:00	50	25	1
1:39:00	50	25	1
1:40:00	50	26	1
1:41:00	50	26	1
1:42:00	50	25	1
1:43:00	50	25	1
1:44:00	50	25	1
1:45:00	50	25	1
1:46:00	50	25	1
1:47:00	50	25	1
1:48:00	50	25	1
1:49:00	50	25	1
1:50:00	50	25	1
1:51:00	50	25	1
1:52:00	50	25	1
1:53:00	50	25	1
1:54:00	50	26	1
1:55:00	50	26	1
1:56:00	50	25	1
1:57:00	50	25	1
1:58:00	50	26	1
1:59:00	50	25	1
2:00:00	50	25	1
2:01:00	50	25	1
2:02:00	50	25	1
2:03:00	50	25	1
2:04:00	50	25	1
2:05:00	50	25	1
2:06:00	50	25	1
2:07:00	50	25	1
2:08:00	50	25	1
2:09:00	50	25	1
2:10:00	50	25	1
2:11:00	50	25	1
2:12:00	50	25	1
2:13:00	50	25	1
2:14:00	50	25	1
2:15:00	50	25	1
2:16:00	50	25	1
2:17:00	50	25	1
2:18:00	50	25	1
2:19:00	50	25	2
2:20:00	50	25	2
2:21:00	50	25	2
2:22:00	50	25	2
2:23:00	50	25	2
2:24:00	50	25	2
2:25:00	50	25	2
2:26:00	50	25	2
2:27:00	50	25	2
2:28:00	50	25	3
2:29:00	50	25	4
2:30:00	50	25	4
2:31:00	50	26	4
2:32:00	50	25	4
2:33:00	50	25	5
2:34:00	50	25	5
2:35:00	50	25	6
2:36:00	50	25	6
2:37:00	50	25	6
2:38:00	50	25	7
2:39:00	50	25	7
2:40:00	50	25	8
2:41:00	50	25	8
2:42:00	50	25	9
2:43:00	50	25	9
2:44:00	50	25	9
2:45:00	50	25	10
2:46:00	50	25	11
2:47:00	50	25	11
2:48:00	50	25	12
2:49:00	50	25	13
2:50:00	50	25	13
2:51:00	50	25	14
2:52:00	50	25	15
2:53:00	50	25	16
2:54:00	50	25	16
2:55:00	50	25	17
2:56:00	50	25	18
2:57:00	50	25	19
2:58:00	50	25	20
2:59:00	50	25	21
3:00:00	50	25	21
3:01:00	50	25	22
3:02:00	50	25	23
3:03:00	50	25	23
3:04:00	50	25	24
3:05:00	50	25	26
3:06:00	50	25	27
3:07:00	50	25	27
3:08:00	50	25	28
3:09:00	50	25	29
3:10:00	50	25	29
3:11:00	50	25	30
3:12:00	50	25	31
3:13:00	50	25	32
3:14:00	50	26	33
3:15:00	50	25	33
3:16:00	50	25	35
3:17:00	50	25	36
3:18:00	50	25	37
3:19:00	50	25	38
3:20:00	50	25	38
3:21:00	50	25	40
3:22:00	50	25	41
3:23:00	50	25	44
3:24:00	50	25	45
3:25:00	50	25	46
3:26:00	50	25	47
3:27:00	50	25	48
3:28:00	50	25	49
3:29:00	50	25	50
3:30:00	50	25	52
3:31:00	50	25	52
3:32:00	50	25	54
3:33:00	50	25	55
3:34:00	50	25	51
3:35:00	50	25	57
3:36:00	50	25	59
3:37:00	50	25	61
3:38:00	50	25	62
3:39:00	50	25	64
3:40:00	50	25	65
3:41:00	50	25	67
3:42:00	50	25	69
3:43:00	50	25	70
3:44:00	50	25	72

File: project-root/data/Data Acquisition/Data Acquisition/2002 year (647)/Con 2 Sovetsky G1900+0.8%TDF-1+0.03%Lignocan (50C).txt
--Test Summary--
Full Path and File Name	
Instrument Name	7222 #2
Instrument Type	Consistometer
Instrument Serial Number	128
Test Start Date	19.11.2002
Test Start Time	10:55:16
Test Stop Date	19.11.2002
Test Stop Time	14:30:37
Test Length	3:35:21
Final Sample Time Offset	3:35:00
Controller Schedule Name	
Sampling Period	60 seconds
Comments	MPa: 25(30min), T: 50C(30min), tap water, dry blending
Information	WellID	56/1851
Information	Customer	Sovetsky
Information	CementClass	G
Information	CementMfr	Dyckerhoff
Information	Additives	0.8%TDF-1+0.03%Lignocan
Information	Density	1900
Information	BHCT	50
Information	BHST	65
Information	FluidLoss	
Information	JobType	146 mm csg tail slurry
Calculated Value	Thickening_Time	3:27:00
Calculated Value	Setting Time	N/A
Initial Temperature (°C)	24 °C
Final Temperature (°C)	50 °C
Initial Pressure (MPa)	1 MPa
Final Pressure (MPa)	25 MPa
Initial Consistency (Bc)	2 Bc
Final Consistency (Bc)	90 Bc
--Data--
Time (HH:MM:SS)	Temperature (°C)	Pressure (MPa)	Consistency (Bc)
0:00:00	24	1	2
0:01:00	24	3	6
0:02:00	24	4	6
0:03:00	25	4	5
0:04:00	25	5	5
0:05:00	25	6	6
0:06:00	25	6	4
0:07:00	26	7	7
0:08:00	27	8	6
0:09:00	28	9	5
0:10:00	29	10	8
0:11:00	30	11	12
0:12:00	31	12	6
0:13:00	32	13	8
0:14:00	33	13	10
0:15:00	34	14	6
0:16:00	35	15	6
0:17:00	36	16	8
0:18:00	38	16	5
0:19:00	39	17	4
0:20:00	40	18	5
0:21:00	41	18	5
0:22:00	42	19	4
0:23:00	43	20	4
0:24:00	44	21	4
0:25:00	45	22	4
0:26:00	46	23	4
0:27:00	47	23	4
0:28:00	48	24	4
0:29:00	48	25	4
0:30:00	49	26	4
0:31:00	50	26	4
0:32:00	51	26	4
0:33:00	52	26	4
0:34:00	52	25	9
0:35:00	53	25	16
0:36:00	54	25	17
0:37:00	54	25	16
0:38:00	54	25	12
0:39:00	54	25	16
0:40:00	54	25	15
0:41:00	54	25	11
0:42:00	54	25	12
0:43:00	53	25	14
0:44:00	53	25	13
0:45:00	53	25	14
0:46:00	53	25	15
0:47:00	52	25	12
0:48:00	52	25	10
0:49:00	52	25	12
0:50:00	52	25	11
0:51:00	51	25	11
0:52:00	51	25	12
0:53:00	51	25	14
0:54:00	51	25	14
0:55:00	51	25	17
0:56:00	51	25	13
0:57:00	50	25	10
0:58:00	50	25	10
0:59:00	50	25	9
1:00:00	50	25	10
1:01:00	50	25	9
1:02:00	50	25	9
1:03:00	50	25	9
1:04:00	50	25	8
1:05:00	50	25	9
1:06:00	50	25	9
1:07:00	50	25	10
1:08:00	50	25	9
1:09:00	50	25	11
1:10:00	50	26	11
1:11:00	50	25	13
1:12:00	50	25	12
1:13:00	51	25	9
1:14:00	51	25	11
1:15:00	51	26	17
1:16:00	51	25	8
1:17:00	51	25	9
1:18:00	51	25	11
1:19:00	50	25	10
1:20:00	50	26	10
1:21:00	50	25	12
1:22:00	50	25	11
1:23:00	50	25	10
1:24:00	50	25	11
1:25:00	50	25	10
1:26:00	50	25	11
1:27:00	50	25	8
1:28:00	50	25	10
1:29:00	50	25	9
1:30:00	50	26	10
1:31:00	50	26	9
1:32:00	50	25	10
1:33:00	50	25	11
1:34:00	50	25	11
1:35:00	50	25	10
1:36:00	50	25	11
1:37:00	50	25	11
1:38:00	50	25	10
1:39:00	50	25	10
1:40:00	50	25	9
1:41:00	50	25	9
1:42:00	50	25	9
1:43:00	50	25	9
1:44:00	50	25	9
1:45:00	50	25	8
1:46:00	50	25	8
1:47:00	50	25	9
1:48:00	50	25	9
1:49:00	50	25	9
1:50:00	50	25	9
1:51:00	50	26	9
1:52:00	50	25	9
1:53:00	50	25	9
1:54:00	50	25	9
1:55:00	50	25	8
1:56:00	50	25	8
1:57:00	50	25	8
1:58:00	50	25	8
1:59:00	50	25	8
2:00:00	50	25	8
2:01:00	50	25	8
2:02:00	50	25	8
2:03:00	50	25	9
2:04:00	50	25	9
2:05:00	50	25	9
2:06:00	50	25	8
2:07:00	50	25	8
2:08:00	50	25	9
2:09:00	50	25	9
2:10:00	50	25	9
2:11:00	50	25	9
2:12:00	50	25	9
2:13:00	50	25	9
2:14:00	50	25	8
2:15:00	50	25	8
2:16:00	50	25	8
2:17:00	50	25	8
2:18:00	50	25	9
2:19:00	50	25	9
2:20:00	50	25	9
2:21:00	50	25	9
2:22:00	50	25	8
2:23:00	50	25	9
2:24:00	50	25	9
2:25:00	50	25	9
2:26:00	50	25	8
2:27:00	50	25	8
2:28:00	50	25	8
2:29:00	50	25	8
2:30:00	50	25	7
2:31:00	50	25	7
2:32:00	50	25	7
2:33:00	50	25	7
2:34:00	50	25	7
2:35:00	50	25	7
2:36:00	50	25	7
2:37:00	50	25	7
2:38:00	50	25	7
2:39:00	50	25	7
2:40:00	50	25	7
2:41:00	50	25	9
2:42:00	50	25	11
2:43:00	50	25	11
2:44:00	50	25	11
2:45:00	50	25	12
2:46:00	50	25	12
2:47:00	50	25	13
2:48:00	50	25	13
2:49:00	50	25	14
2:50:00	50	25	14
2:51:00	50	25	15
2:52:00	50	25	15
2:53:00	50	25	17
2:54:00	50	25	17
2:55:00	50	25	17
2:56:00	50	25	37
2:57:00	50	25	20
2:58:00	50	25	22
2:59:00	50	25	22
3:00:00	50	25	24
3:01:00	50	25	24
3:02:00	50	25	41
3:03:00	50	25	32
3:04:00	50	25	29
3:05:00	50	25	33
3:06:00	50	25	30
3:07:00	50	25	34
3:08:00	50	25	33
3:09:00	50	25	33
3:10:00	50	25	57
3:11:00	50	25	37
3:12:00	50	25	37
3:13:00	50	25	44
3:14:00	50	25	44
3:15:00	50	25	49
3:16:00	50	25	44
3:17:00	50	25	48
3:18:00	50	25	51
3:19:00	50	25	55
3:20:00	50	25	55
3:21:00	50	25	60
3:22:00	50	25	57
3:23:00	50	25	58
3:24:00	50	25	61
3:25:00	50	25	63
3:26:00	50	25	92
3:27:00	50	25	75
3:28:00	50	25	68
3:29:00	50	25	70
3:30:00	50	25	75
3:31:00	50	25	88
3:32:00	50	25	86
3:33:00	50	25	95
3:34:00	50	25	87
3:35:00	50	25	90

File: project-root/data/Data Acquisition/Data Acquisition/2002 year (647)/Con 2 Sovetsky G1900+0.8%TDF-1+0.05%TR-1 (50C).txt
--Test Summary--
Full Path and File Name	
Instrument Name	7222 #2
Instrument Type	Consistometer
Instrument Serial Number	128
Test Start Date	21.03.2002
Test Start Time	22:43:58
Test Stop Date	22.03.2002
Test Stop Time	0:26:23
Test Length	1:42:25
Final Sample Time Offset	1:42:00
Controller Schedule Name	
Sampling Period	60 seconds
Comments	MPa: 35(30C); T: 50C(30min); tap water, dry blending
Information	WellID	
Information	Customer	Sovetsky
Information	CementClass	G
Information	CementMfr	Dyckerhoff
Information	Additives	0.8%TDF-1+0.05%TR-1
Information	Density	1900
Information	BHCT	50
Information	BHST	60
Information	FluidLoss	
Information	JobType	Research
Calculated Value	Thickening_Time	1:38:00
Calculated Value	Setting Time	N/A
Initial Temperature (°C)	26 °C
Final Temperature (°C)	49 °C
Initial Pressure (MPa)	2 MPa
Final Pressure (MPa)	35 MPa
Initial Consistency (Bc)	9 Bc
Final Consistency (Bc)	97 Bc
--Data--
Time (HH:MM:SS)	Temperature (°C)	Pressure (MPa)	Consistency (Bc)
0:00:00	26	2	9
0:01:00	26	3	9
0:02:00	26	4	7
0:03:00	26	6	8
0:04:00	26	6	7
0:05:00	26	8	9
0:06:00	26	9	9
0:07:00	27	10	9
0:08:00	28	11	10
0:09:00	29	12	9
0:10:00	30	13	8
0:11:00	31	14	10
0:12:00	32	15	11
0:13:00	33	17	12
0:14:00	34	18	9
0:15:00	35	19	10
0:16:00	36	20	12
0:17:00	37	21	11
0:18:00	38	22	9
0:19:00	39	23	14
0:20:00	40	24	13
0:21:00	41	25	27
0:22:00	42	26	12
0:23:00	43	27	8
0:24:00	44	28	12
0:25:00	45	30	14
0:26:00	46	31	16
0:27:00	47	32	11
0:28:00	47	33	10
0:29:00	48	34	13
0:30:00	49	35	9
0:31:00	49	35	8
0:32:00	50	36	8
0:33:00	51	36	8
0:34:00	51	36	8
0:35:00	51	36	9
0:36:00	52	36	9
0:37:00	52	36	9
0:38:00	52	35	9
0:39:00	52	35	10
0:40:00	52	35	10
0:41:00	52	35	10
0:42:00	52	35	10
0:43:00	51	35	10
0:44:00	51	35	11
0:45:00	51	35	12
0:46:00	51	35	29
0:47:00	50	35	12
0:48:00	50	35	19
0:49:00	50	35	12
0:50:00	50	35	12
0:51:00	49	35	12
0:52:00	49	35	12
0:53:00	49	35	13
0:54:00	49	35	12
0:55:00	49	36	12
0:56:00	49	36	12
0:57:00	49	36	12
0:58:00	49	36	12
0:59:00	49	36	14
1:00:00	49	36	14
1:01:00	49	36	15
1:02:00	49	36	15
1:03:00	49	36	16
1:04:00	49	36	17
1:05:00	49	36	17
1:06:00	49	36	17
1:07:00	49	36	18
1:08:00	49	36	19
1:09:00	49	36	23
1:10:00	49	36	21
1:11:00	49	36	22
1:12:00	49	36	22
1:13:00	49	36	23
1:14:00	49	36	24
1:15:00	49	36	25
1:16:00	49	36	26
1:17:00	49	36	46
1:18:00	49	36	27
1:19:00	49	36	29
1:20:00	50	36	29
1:21:00	49	35	32
1:22:00	49	35	33
1:23:00	50	35	34
1:24:00	50	35	36
1:25:00	50	35	38
1:26:00	50	35	40
1:27:00	50	35	42
1:28:00	50	35	46
1:29:00	50	35	43
1:30:00	49	35	50
1:31:00	49	35	71
1:32:00	49	35	60
1:33:00	49	35	65
1:34:00	49	35	69
1:35:00	49	35	74
1:36:00	49	35	69
1:37:00	49	35	74
1:38:00	49	35	78
1:39:00	49	35	83
1:40:00	49	35	88
1:41:00	49	35	92
1:42:00	49	35	97

File: project-root/data/Data Acquisition/Data Acquisition/2002 year (647)/Con 2 Sovetsky G1900+0.8%TDF-1+0.1%Lignocan (47C).txt
--Test Summary--
Full Path and File Name	
Instrument Name	7222 #2
Instrument Type	Consistometer
Instrument Serial Number	128
Test Start Date	06.05.2002
Test Start Time	21:12:30
Test Stop Date	06.05.2002
Test Stop Time	23:40:22
Test Length	2:27:52
Final Sample Time Offset	2:27:00
Controller Schedule Name	
Sampling Period	60 seconds
Comments	MPa: 35(30min); T: 47C(30min); tap water, dry blending
Information	WellID	46/7284
Information	Customer	Sovetsky
Information	CementClass	G
Information	CementMfr	Dyckerhoff
Information	Additives	0.8%TDF-1+0.1%LignoCan
Information	Density	1900
Information	BHCT	47
Information	BHST	66
Information	FluidLoss	
Information	JobType	146 mm csg tail slurry
Calculated Value	Thickening_Time	2:25:00
Calculated Value	Setting Time	N/A
Initial Temperature (°C)	25 °C
Final Temperature (°C)	46 °C
Initial Pressure (MPa)	2 MPa
Final Pressure (MPa)	35 MPa
Initial Consistency (Bc)	23 Bc
Final Consistency (Bc)	82 Bc
--Data--
Time (HH:MM:SS)	Temperature (°C)	Pressure (MPa)	Consistency (Bc)
0:00:00	25	2	23
0:01:00	25	3	22
0:02:00	25	5	20
0:03:00	25	5	24
0:04:00	26	6	18
0:05:00	26	9	20
0:06:00	26	9	24
0:07:00	27	10	26
0:08:00	27	11	22
0:09:00	28	12	27
0:10:00	28	13	21
0:11:00	29	14	30
0:12:00	30	15	26
0:13:00	31	17	20
0:14:00	32	18	33
0:15:00	34	18	31
0:16:00	35	20	22
0:17:00	36	21	19
0:18:00	37	22	21
0:19:00	38	23	34
0:20:00	39	24	31
0:21:00	40	25	30
0:22:00	40	26	31
0:23:00	41	27	27
0:24:00	42	29	34
0:25:00	42	30	24
0:26:00	43	31	33
0:27:00	44	32	28
0:28:00	45	33	30
0:29:00	45	34	33
0:30:00	46	35	24
0:31:00	46	36	30
0:32:00	47	36	33
0:33:00	48	36	25
0:34:00	48	36	24
0:35:00	49	36	25
0:36:00	49	35	26
0:37:00	49	35	26
0:38:00	49	35	29
0:39:00	49	35	29
0:40:00	49	35	28
0:41:00	49	35	26
0:42:00	49	35	26
0:43:00	49	35	33
0:44:00	48	35	30
0:45:00	48	35	30
0:46:00	47	35	32
0:47:00	47	35	26
0:48:00	47	35	27
0:49:00	46	35	34
0:50:00	46	35	29
0:51:00	46	35	29
0:52:00	46	35	28
0:53:00	45	35	25
0:54:00	45	36	25
0:55:00	45	36	25
0:56:00	45	36	25
0:57:00	45	36	25
0:58:00	45	36	25
0:59:00	45	36	25
1:00:00	45	36	26
1:01:00	45	36	25
1:02:00	45	36	25
1:03:00	46	36	23
1:04:00	46	36	24
1:05:00	46	36	25
1:06:00	46	36	22
1:07:00	46	36	23
1:08:00	46	36	26
1:09:00	46	36	26
1:10:00	46	36	25
1:11:00	46	36	25
1:12:00	46	36	25
1:13:00	46	36	26
1:14:00	46	36	26
1:15:00	46	36	29
1:16:00	46	36	28
1:17:00	46	36	27
1:18:00	46	36	27
1:19:00	46	36	27
1:20:00	46	36	29
1:21:00	46	36	27
1:22:00	46	36	27
1:23:00	46	36	32
1:24:00	46	36	32
1:25:00	46	36	31
1:26:00	46	36	30
1:27:00	46	36	29
1:28:00	46	36	29
1:29:00	46	36	34
1:30:00	46	36	31
1:31:00	46	36	31
1:32:00	46	36	30
1:33:00	46	36	30
1:34:00	46	36	31
1:35:00	46	36	31
1:36:00	46	36	30
1:37:00	46	36	30
1:38:00	46	36	34
1:39:00	46	36	35
1:40:00	46	36	34
1:41:00	46	36	33
1:42:00	46	36	33
1:43:00	46	36	34
1:44:00	46	36	34
1:45:00	46	36	34
1:46:00	46	36	33
1:47:00	46	36	35
1:48:00	46	36	35
1:49:00	46	36	36
1:50:00	46	36	37
1:51:00	46	36	36
1:52:00	46	36	36
1:53:00	46	36	36
1:54:00	46	36	36
1:55:00	46	36	37
1:56:00	46	36	37
1:57:00	46	36	39
1:58:00	46	36	39
1:59:00	46	36	39
2:00:00	46	36	41
2:01:00	46	36	40
2:02:00	46	36	37
2:03:00	46	36	38
2:04:00	46	36	39
2:05:00	46	36	39
2:06:00	46	36	40
2:07:00	46	36	46
2:08:00	46	36	43
2:09:00	46	36	43
2:10:00	46	35	46
2:11:00	46	35	45
2:12:00	46	35	46
2:13:00	46	35	50
2:14:00	46	35	55
2:15:00	46	35	50
2:16:00	46	35	51
2:17:00	46	35	60
2:18:00	46	35	73
2:19:00	46	35	56
2:20:00	46	35	66
2:21:00	46	35	65
2:22:00	46	35	66
2:23:00	46	35	64
2:24:00	46	35	71
2:25:00	46	35	71
2:26:00	46	35	72
2:27:00	46	35	82

File: project-root/data/Data Acquisition/Data Acquisition/2002 year (647)/Con 2 Sovetsky G1900+0.8%TDF-1+0.1%TR-1(50C).txt
--Test Summary--
Full Path and File Name	
Instrument Name	7222 #2
Instrument Type	Consistometer
Instrument Serial Number	128
Test Start Date	22.03.2002
Test Start Time	1:03:58
Test Stop Date	22.03.2002
Test Stop Time	3:38:30
Test Length	2:34:32
Final Sample Time Offset	2:34:00
Controller Schedule Name	
Sampling Period	60 seconds
Comments	MPa: 35(30C); T: 50C(30min); tap water, dry blending
Information	WellID	
Information	Customer	Sovetsky
Information	CementClass	G
Information	CementMfr	Dyckerhoff
Information	Additives	0.8%TDF-1+0.1%TR-1
Information	Density	1900
Information	BHCT	50
Information	BHST	60
Information	FluidLoss	
Information	JobType	Research
Calculated Value	Thickening_Time	2:28:00
Calculated Value	Setting Time	N/A
Initial Temperature (°C)	26 °C
Final Temperature (°C)	50 °C
Initial Pressure (MPa)	2 MPa
Final Pressure (MPa)	35 MPa
Initial Consistency (Bc)	17 Bc
Final Consistency (Bc)	91 Bc
--Data--
Time (HH:MM:SS)	Temperature (°C)	Pressure (MPa)	Consistency (Bc)
0:00:00	26	2	17
0:01:00	25	3	10
0:02:00	25	4	20
0:03:00	25	5	12
0:04:00	25	6	13
0:05:00	25	8	16
0:06:00	25	8	12
0:07:00	26	10	20
0:08:00	26	11	15
0:09:00	27	12	15
0:10:00	28	13	13
0:11:00	29	14	15
0:12:00	30	15	11
0:13:00	31	16	13
0:14:00	33	17	16
0:15:00	34	19	17
0:16:00	36	19	26
0:17:00	37	21	14
0:18:00	38	22	16
0:19:00	40	23	18
0:20:00	41	24	11
0:21:00	42	25	12
0:22:00	43	26	11
0:23:00	44	27	13
0:24:00	45	28	18
0:25:00	46	30	15
0:26:00	47	30	16
0:27:00	48	32	13
0:28:00	49	33	15
0:29:00	49	34	18
0:30:00	50	35	11
0:31:00	51	35	9
0:32:00	51	35	9
0:33:00	52	35	10
0:34:00	52	36	10
0:35:00	52	35	9
0:36:00	52	35	9
0:37:00	52	35	9
0:38:00	52	35	9
0:39:00	52	35	10
0:40:00	52	35	20
0:41:00	52	35	21
0:42:00	52	35	22
0:43:00	51	35	21
0:44:00	51	35	16
0:45:00	51	35	15
0:46:00	51	35	20
0:47:00	50	35	15
0:48:00	50	35	7
0:49:00	50	35	7
0:50:00	50	35	16
0:51:00	49	35	12
0:52:00	49	35	11
0:53:00	49	35	10
0:54:00	49	35	18
0:55:00	49	35	14
0:56:00	49	36	13
0:57:00	49	36	11
0:58:00	49	36	17
0:59:00	49	36	15
1:00:00	49	36	14
1:01:00	49	36	25
1:02:00	49	36	16
1:03:00	49	36	13
1:04:00	49	36	11
1:05:00	49	36	19
1:06:00	49	36	18
1:07:00	49	36	14
1:08:00	49	36	13
1:09:00	49	36	17
1:10:00	49	36	10
1:11:00	49	36	9
1:12:00	49	36	9
1:13:00	49	36	9
1:14:00	49	36	19
1:15:00	49	36	15
1:16:00	49	36	15
1:17:00	49	36	13
1:18:00	49	36	13
1:19:00	49	36	20
1:20:00	49	36	15
1:21:00	49	36	18
1:22:00	49	36	15
1:23:00	49	36	15
1:24:00	49	36	16
1:25:00	49	36	15
1:26:00	49	36	17
1:27:00	49	36	16
1:28:00	49	36	15
1:29:00	49	36	15
1:30:00	49	36	16
1:31:00	49	36	15
1:32:00	49	36	15
1:33:00	49	36	15
1:34:00	49	36	15
1:35:00	49	36	23
1:36:00	49	36	24
1:37:00	49	36	14
1:38:00	49	36	14
1:39:00	49	36	14
1:40:00	49	36	14
1:41:00	49	36	14
1:42:00	49	36	50
1:43:00	49	36	22
1:44:00	49	36	29
1:45:00	49	36	35
1:46:00	49	36	29
1:47:00	49	36	12
1:48:00	49	36	13
1:49:00	49	36	13
1:50:00	49	36	13
1:51:00	49	36	15
1:52:00	49	36	15
1:53:00	49	36	15
1:54:00	49	36	16
1:55:00	49	36	16
1:56:00	49	36	16
1:57:00	49	36	17
1:58:00	49	36	18
1:59:00	49	36	25
2:00:00	49	36	31
2:01:00	49	36	34
2:02:00	49	36	25
2:03:00	49	36	21
2:04:00	49	36	22
2:05:00	49	36	21
2:06:00	49	36	22
2:07:00	49	36	23
2:08:00	49	36	24
2:09:00	49	36	25
2:10:00	49	36	27
2:11:00	49	35	28
2:12:00	49	36	28
2:13:00	49	35	29
2:14:00	49	35	31
2:15:00	49	35	33
2:16:00	49	35	35
2:17:00	50	35	36
2:18:00	50	35	38
2:19:00	50	35	40
2:20:00	50	35	42
2:21:00	50	35	44
2:22:00	50	35	46
2:23:00	50	35	48
2:24:00	50	35	51
2:25:00	50	35	54
2:26:00	50	35	57
2:27:00	50	35	77
2:28:00	50	35	71
2:29:00	50	35	82
2:30:00	50	35	77
2:31:00	50	35	75
2:32:00	50	35	81
2:33:00	50	35	85
2:34:00	50	35	91

File: project-root/data/Data Acquisition/Data Acquisition/2002 year (647)/Con 2 Sovetsky G1900+0.8%TDF-1+0.12%Lignocan (47C).txt
--Test Summary--
Full Path and File Name	
Instrument Name	7222 #2
Instrument Type	Consistometer
Instrument Serial Number	128
Test Start Date	07.05.2002
Test Start Time	0:58:31
Test Stop Date	07.05.2002
Test Stop Time	3:44:49
Test Length	2:46:18
Final Sample Time Offset	2:46:00
Controller Schedule Name	
Sampling Period	60 seconds
Comments	MPa: 35(30min); T: 47C(30min); tap water, dry blending
Information	WellID	46/7284
Information	Customer	Sovetsky
Information	CementClass	G
Information	CementMfr	Dyckerhoff
Information	Additives	0.8%TDF-1+0.12%LignoCan
Information	Density	1900
Information	BHCT	47
Information	BHST	66
Information	FluidLoss	
Information	JobType	146 mm csg tail slurry
Calculated Value	Thickening_Time	2:43:00
Calculated Value	Setting Time	N/A
Initial Temperature (°C)	27 °C
Final Temperature (°C)	46 °C
Initial Pressure (MPa)	2 MPa
Final Pressure (MPa)	35 MPa
Initial Consistency (Bc)	4 Bc
Final Consistency (Bc)	81 Bc
--Data--
Time (HH:MM:SS)	Temperature (°C)	Pressure (MPa)	Consistency (Bc)
0:00:00	27	2	4
0:01:00	27	3	5
0:02:00	27	4	6
0:03:00	27	5	4
0:04:00	27	6	5
0:05:00	27	8	5
0:06:00	27	9	6
0:07:00	27	10	6
0:08:00	28	11	6
0:09:00	28	12	5
0:10:00	29	13	7
0:11:00	30	14	5
0:12:00	31	16	5
0:13:00	32	16	6
0:14:00	33	17	8
0:15:00	34	18	8
0:16:00	35	20	7
0:17:00	36	21	7
0:18:00	37	22	7
0:19:00	38	23	7
0:20:00	39	24	7
0:21:00	40	25	7
0:22:00	41	26	8
0:23:00	41	28	8
0:24:00	42	28	8
0:25:00	43	29	8
0:26:00	44	31	7
0:27:00	44	32	8
0:28:00	45	33	10
0:29:00	46	34	10
0:30:00	46	35	11
0:31:00	47	35	11
0:32:00	47	35	10
0:33:00	48	35	10
0:34:00	48	35	11
0:35:00	49	35	11
0:36:00	49	35	11
0:37:00	49	35	11
0:38:00	49	35	11
0:39:00	49	35	11
0:40:00	49	35	11
0:41:00	49	35	11
0:42:00	49	35	11
0:43:00	48	35	11
0:44:00	48	35	11
0:45:00	48	35	12
0:46:00	48	35	13
0:47:00	47	35	12
0:48:00	47	35	11
0:49:00	47	35	12
0:50:00	46	35	11
0:51:00	46	35	12
0:52:00	46	35	11
0:53:00	46	35	11
0:54:00	46	36	11
0:55:00	45	36	11
0:56:00	45	36	12
0:57:00	45	36	11
0:58:00	45	36	11
0:59:00	45	36	12
1:00:00	45	36	12
1:01:00	45	36	12
1:02:00	45	36	12
1:03:00	45	36	13
1:04:00	46	36	13
1:05:00	46	36	13
1:06:00	46	36	13
1:07:00	46	36	13
1:08:00	46	36	13
1:09:00	46	36	13
1:10:00	46	36	13
1:11:00	46	36	13
1:12:00	46	36	13
1:13:00	46	36	13
1:14:00	47	36	13
1:15:00	47	36	13
1:16:00	47	36	13
1:17:00	47	36	14
1:18:00	47	36	14
1:19:00	47	36	14
1:20:00	47	36	14
1:21:00	47	36	14
1:22:00	46	36	14
1:23:00	46	36	14
1:24:00	46	36	14
1:25:00	46	36	15
1:26:00	46	36	15
1:27:00	46	36	15
1:28:00	46	36	15
1:29:00	46	36	16
1:30:00	46	36	15
1:31:00	46	36	15
1:32:00	46	36	15
1:33:00	46	36	15
1:34:00	46	36	15
1:35:00	46	36	15
1:36:00	46	36	15
1:37:00	46	36	15
1:38:00	46	36	15
1:39:00	46	36	15
1:40:00	46	36	15
1:41:00	46	36	16
1:42:00	46	36	16
1:43:00	46	36	16
1:44:00	46	36	17
1:45:00	46	36	18
1:46:00	46	36	17
1:47:00	46	36	17
1:48:00	46	36	17
1:49:00	46	36	17
1:50:00	46	36	17
1:51:00	46	36	17
1:52:00	46	36	17
1:53:00	46	36	18
1:54:00	46	36	19
1:55:00	46	36	19
1:56:00	46	36	20
1:57:00	46	36	20
1:58:00	46	36	20
1:59:00	46	36	21
2:00:00	46	36	22
2:01:00	46	36	22
2:02:00	46	36	22
2:03:00	46	36	22
2:04:00	46	36	22
2:05:00	46	36	22
2:06:00	46	36	22
2:07:00	46	36	22
2:08:00	46	36	25
2:09:00	46	36	25
2:10:00	46	36	25
2:11:00	46	36	25
2:12:00	46	36	25
2:13:00	46	36	27
2:14:00	46	36	28
2:15:00	46	36	30
2:16:00	46	36	30
2:17:00	46	35	30
2:18:00	46	35	32
2:19:00	46	35	32
2:20:00	46	35	34
2:21:00	46	35	34
2:22:00	46	35	34
2:23:00	46	35	36
2:24:00	46	35	37
2:25:00	46	35	38
2:26:00	46	35	39
2:27:00	46	35	41
2:28:00	46	35	42
2:29:00	46	35	43
2:30:00	46	35	45
2:31:00	46	35	47
2:32:00	46	35	48
2:33:00	46	35	50
2:34:00	46	35	52
2:35:00	46	35	54
2:36:00	46	35	56
2:37:00	46	35	57
2:38:00	46	35	59
2:39:00	46	35	60
2:40:00	46	35	65
2:41:00	46	35	67
2:42:00	46	35	71
2:43:00	46	35	74
2:44:00	46	35	76
2:45:00	46	35	79
2:46:00	46	35	81

File: project-root/data/Data Acquisition/Data Acquisition/2002 year (647)/Con 2 Sovetsky G1900+0.8%TDF-1+0.12%Lignocan (47C-13 May).txt
--Test Summary--
Full Path and File Name	
Instrument Name	7222 #2
Instrument Type	Consistometer
Instrument Serial Number	128
Test Start Date	14.05.2002
Test Start Time	0:39:12
Test Stop Date	14.05.2002
Test Stop Time	2:32:11
Test Length	1:52:59
Final Sample Time Offset	1:52:00
Controller Schedule Name	
Sampling Period	60 seconds
Comments	MPa: 35(30min); T: 47C(30min); field water, dry blending, confirm test
Information	WellID	46/7284
Information	Customer	Sovetsky
Information	CementClass	G
Information	CementMfr	Dyckerhoff
Information	Additives	0.8%TDF-1+0.12%LignoCan
Information	Density	1900
Information	BHCT	47
Information	BHST	66
Information	FluidLoss	
Information	JobType	146 mm csg tail slurry
Calculated Value	Thickening_Time	1:47:00
Calculated Value	Setting Time	N/A
Initial Temperature (°C)	25 °C
Final Temperature (°C)	46 °C
Initial Pressure (MPa)	2 MPa
Final Pressure (MPa)	35 MPa
Initial Consistency (Bc)	16 Bc
Final Consistency (Bc)	87 Bc
--Data--
Time (HH:MM:SS)	Temperature (°C)	Pressure (MPa)	Consistency (Bc)
0:00:00	25	2	16
0:01:00	24	3	13
0:02:00	24	4	14
0:03:00	24	5	15
0:04:00	25	7	14
0:05:00	25	8	14
0:06:00	25	9	15
0:07:00	26	10	14
0:08:00	26	11	15
0:09:00	27	12	14
0:10:00	28	13	15
0:11:00	28	14	14
0:12:00	29	15	13
0:13:00	30	17	14
0:14:00	31	17	14
0:15:00	32	18	17
0:16:00	33	20	16
0:17:00	34	21	16
0:18:00	36	22	15
0:19:00	37	23	16
0:20:00	38	24	14
0:21:00	39	25	22
0:22:00	41	27	17
0:23:00	42	27	18
0:24:00	42	29	21
0:25:00	43	29	16
0:26:00	44	31	22
0:27:00	45	32	18
0:28:00	45	33	18
0:29:00	46	34	13
0:30:00	47	35	14
0:31:00	47	35	14
0:32:00	48	35	14
0:33:00	48	35	13
0:34:00	49	35	13
0:35:00	49	35	14
0:36:00	49	35	15
0:37:00	49	35	15
0:38:00	49	35	15
0:39:00	49	35	14
0:40:00	49	35	14
0:41:00	49	35	14
0:42:00	49	35	14
0:43:00	48	35	14
0:44:00	48	35	15
0:45:00	48	35	17
0:46:00	47	35	20
0:47:00	47	35	19
0:48:00	47	35	21
0:49:00	46	35	20
0:50:00	46	35	18
0:51:00	46	35	17
0:52:00	46	35	17
0:53:00	46	35	18
0:54:00	45	35	18
0:55:00	45	36	19
0:56:00	45	36	19
0:57:00	45	36	20
0:58:00	45	36	20
0:59:00	45	36	20
1:00:00	45	36	24
1:01:00	45	36	23
1:02:00	45	36	23
1:03:00	45	36	23
1:04:00	46	36	24
1:05:00	46	36	23
1:06:00	46	36	23
1:07:00	46	36	24
1:08:00	46	36	25
1:09:00	46	36	24
1:10:00	46	36	26
1:11:00	46	36	26
1:12:00	46	36	27
1:13:00	46	36	26
1:14:00	46	36	27
1:15:00	46	36	28
1:16:00	46	36	28
1:17:00	46	36	29
1:18:00	46	36	30
1:19:00	46	36	30
1:20:00	46	36	31
1:21:00	46	36	32
1:22:00	46	36	33
1:23:00	46	36	36
1:24:00	46	36	36
1:25:00	46	36	36
1:26:00	46	36	37
1:27:00	46	35	38
1:28:00	46	36	40
1:29:00	46	36	41
1:30:00	46	36	42
1:31:00	46	36	43
1:32:00	46	35	50
1:33:00	46	36	46
1:34:00	46	35	57
1:35:00	46	35	60
1:36:00	46	35	76
1:37:00	46	35	50
1:38:00	46	35	52
1:39:00	46	35	53
1:40:00	46	35	54
1:41:00	46	35	56
1:42:00	46	35	60
1:43:00	46	35	61
1:44:00	46	35	61
1:45:00	46	35	69
1:46:00	46	35	73
1:47:00	46	35	72
1:48:00	46	35	74
1:49:00	46	35	77
1:50:00	47	35	78
1:51:00	46	35	84
1:52:00	46	35	87

File: project-root/data/Data Acquisition/Data Acquisition/2002 year (647)/Con 2 Sovetsky G1900+1%CFL-117+0.1%DO-13 (50C).txt
--Test Summary--
Full Path and File Name	
Instrument Name	7222 #2
Instrument Type	Consistometer
Instrument Serial Number	128
Test Start Date	03.02.2002
Test Start Time	4:31:13
Test Stop Date	03.02.2002
Test Stop Time	20:09:30
Test Length	15:38:17
Final Sample Time Offset	15:38:00
Controller Schedule Name	
Sampling Period	60 seconds
Comments	MPa: 35(30min); T: 50C(30min); tap water, dry-blending
Information	WellID	46 / 5904
Information	Customer	Sovetsky
Information	CementClass	G
Information	CementMfr	Dyckerhoff
Information	Additives	1.0%CFL-117+0.1%D0-13
Information	Density	1900
Information	BHCT	50
Information	BHST	64
Information	FluidLoss	
Information	JobType	146 mm csg tail slurry
Calculated Value	Thickening_Time	1:55:00
Calculated Value	Setting Time	N/A
Initial Temperature (°C)	22 °C
Final Temperature (°C)	24 °C
Initial Pressure (MPa)	2 MPa
Final Pressure (MPa)	8 MPa
Initial Consistency (Bc)	17 Bc
Final Consistency (Bc)	73 Bc
--Data--
Time (HH:MM:SS)	Temperature (°C)	Pressure (MPa)	Consistency (Bc)
0:00:00	22	2	17
0:01:00	22	4	17
0:02:00	21	5	18
0:03:00	21	6	18
0:04:00	22	7	19
0:05:00	22	8	20
0:06:00	23	9	18
0:07:00	23	10	19
0:08:00	24	11	19
0:09:00	25	12	21
0:10:00	26	13	31
0:11:00	27	14	21
0:12:00	29	15	24
0:13:00	30	16	21
0:14:00	31	18	24
0:15:00	32	19	20
0:16:00	34	20	19
0:17:00	35	21	20
0:18:00	37	22	20
0:19:00	38	23	19
0:20:00	39	24	19
0:21:00	40	25	20
0:22:00	42	27	20
0:23:00	43	28	20
0:24:00	44	29	20
0:25:00	45	30	19
0:26:00	46	31	19
0:27:00	47	32	18
0:28:00	48	33	18
0:29:00	48	34	18
0:30:00	49	35	17
0:31:00	50	36	18
0:32:00	51	36	17
0:33:00	51	36	18
0:34:00	52	36	17
0:35:00	52	36	17
0:36:00	52	36	19
0:37:00	53	36	18
0:38:00	53	36	18
0:39:00	53	36	18
0:40:00	53	36	18
0:41:00	52	36	19
0:42:00	52	36	20
0:43:00	52	35	22
0:44:00	52	35	22
0:45:00	52	35	22
0:46:00	51	35	25
0:47:00	51	35	27
0:48:00	51	35	27
0:49:00	51	35	26
0:50:00	51	35	24
0:51:00	50	35	22
0:52:00	50	35	21
0:53:00	50	35	20
0:54:00	50	35	20
0:55:00	50	35	20
0:56:00	50	35	20
0:57:00	50	35	20
0:58:00	49	35	20
0:59:00	49	35	20
1:00:00	49	35	20
1:01:00	49	36	20
1:02:00	49	36	20
1:03:00	49	36	21
1:04:00	49	36	21
1:05:00	49	36	21
1:06:00	49	36	21
1:07:00	49	36	21
1:08:00	49	36	21
1:09:00	49	36	21
1:10:00	49	36	21
1:11:00	49	36	21
1:12:00	49	36	21
1:13:00	49	36	21
1:14:00	49	36	21
1:15:00	49	36	21
1:16:00	49	36	22
1:17:00	49	36	26
1:18:00	49	36	23
1:19:00	49	36	23
1:20:00	49	36	25
1:21:00	49	36	25
1:22:00	49	36	27
1:23:00	49	36	29
1:24:00	49	36	25
1:25:00	49	36	25
1:26:00	50	36	27
1:27:00	50	36	28
1:28:00	50	36	26
1:29:00	49	36	28
1:30:00	50	36	28
1:31:00	49	36	32
1:32:00	50	36	27
1:33:00	49	36	28
1:34:00	49	36	28
1:35:00	49	36	29
1:36:00	50	36	29
1:37:00	50	36	30
1:38:00	50	36	29
1:39:00	50	36	31
1:40:00	50	36	34
1:41:00	49	36	37
1:42:00	50	35	38
1:43:00	50	35	41
1:44:00	49	35	42
1:45:00	49	35	44
1:46:00	49	35	47
1:47:00	49	35	49
1:48:00	50	35	51
1:49:00	50	35	53
1:50:00	49	35	55
1:51:00	50	35	58
1:52:00	50	35	62
1:53:00	49	35	65
1:54:00	50	35	96
1:55:00	50	35	97
1:56:00	50	35	78
1:57:00	50	35	85
1:58:00	50	35	87
1:59:00	50	35	94
2:00:00	50	35	71
2:01:00	50	35	70
2:02:00	50	35	70
2:03:00	50	35	70
2:04:00	50	35	70
2:05:00	50	35	70
2:06:00	50	35	70
2:07:00	50	35	70
2:08:00	51	35	70
2:09:00	51	35	70
2:10:00	51	35	70
2:11:00	51	35	70
2:12:00	51	35	70
2:13:00	52	35	70
2:14:00	52	35	70
2:15:00	52	35	70
2:16:00	52	35	70
2:17:00	52	35	70
2:18:00	53	35	70
2:19:00	53	35	70
2:20:00	53	35	70
2:21:00	53	35	70
2:22:00	54	35	70
2:23:00	54	35	70
2:24:00	54	35	70
2:25:00	54	35	70
2:26:00	55	35	70
2:27:00	55	35	70
2:28:00	55	35	70
2:29:00	56	35	70
2:30:00	56	35	70
2:31:00	56	35	70
2:32:00	56	35	70
2:33:00	57	35	70
2:34:00	57	35	70
2:35:00	57	35	70
2:36:00	57	35	70
2:37:00	58	35	70
2:38:00	58	35	70
2:39:00	58	35	70
2:40:00	59	35	70
2:41:00	59	35	70
2:42:00	59	35	70
2:43:00	59	35	70
2:44:00	59	35	70
2:45:00	60	35	70
2:46:00	60	35	70
2:47:00	60	35	70
2:48:00	60	35	70
2:49:00	60	35	70
2:50:00	60	35	70
2:51:00	61	35	70
2:52:00	61	35	70
2:53:00	61	35	70
2:54:00	61	35	70
2:55:00	61	35	70
2:56:00	61	35	70
2:57:00	61	35	70
2:58:00	61	35	70
2:59:00	61	35	70
3:00:00	61	35	70
3:01:00	61	35	70
3:02:00	61	35	70
3:03:00	61	35	70
3:04:00	61	35	70
3:05:00	61	35	70
3:06:00	61	35	70
3:07:00	61	35	70
3:08:00	61	35	70
3:09:00	61	35	70
3:10:00	61	35	70
3:11:00	61	35	70
3:12:00	61	35	70
3:13:00	61	35	70
3:14:00	61	35	70
3:15:00	60	35	70
3:16:00	60	35	70
3:17:00	60	35	70
3:18:00	60	35	70
3:19:00	60	35	70
3:20:00	60	35	70
3:21:00	60	35	70
3:22:00	60	35	70
3:23:00	59	35	70
3:24:00	59	35	70
3:25:00	59	35	70
3:26:00	59	35	70
3:27:00	59	35	70
3:28:00	59	35	70
3:29:00	59	35	70
3:30:00	58	35	70
3:31:00	58	35	70
3:32:00	58	35	70
3:33:00	58	35	70
3:34:00	58	35	70
3:35:00	57	35	70
3:36:00	57	35	70
3:37:00	57	35	70
3:38:00	57	35	70
3:39:00	57	35	70
3:40:00	57	35	70
3:41:00	56	35	70
3:42:00	56	35	70
3:43:00	56	35	70
3:44:00	56	35	70
3:45:00	56	35	70
3:46:00	55	35	70
3:47:00	55	35	70
3:48:00	55	35	70
3:49:00	55	35	70
3:50:00	55	35	70
3:51:00	54	35	70
3:52:00	54	35	70
3:53:00	54	35	70
3:54:00	54	35	70
3:55:00	54	35	70
3:56:00	54	35	70
3:57:00	53	35	70
3:58:00	53	35	70
3:59:00	53	35	70
4:00:00	53	35	70
4:01:00	53	35	70
4:02:00	53	35	70
4:03:00	52	35	70
4:04:00	52	35	70
4:05:00	52	35	70
4:06:00	52	35	70
4:07:00	52	35	70
4:08:00	52	35	70
4:09:00	51	35	70
4:10:00	51	35	70
4:11:00	51	35	71
4:12:00	51	35	70
4:13:00	51	35	70
4:14:00	51	35	71
4:15:00	50	35	70
4:16:00	50	35	71
4:17:00	50	35	71
4:18:00	50	35	71
4:19:00	50	35	71
4:20:00	50	35	71
4:21:00	49	35	71
4:22:00	49	35	71
4:23:00	49	35	71
4:24:00	49	35	71
4:25:00	49	35	71
4:26:00	49	35	71
4:27:00	49	35	71
4:28:00	48	35	71
4:29:00	48	35	71
4:30:00	48	35	71
4:31:00	48	35	71
4:32:00	48	35	71
4:33:00	48	35	71
4:34:00	48	35	71
4:35:00	48	35	71
4:36:00	47	35	71
4:37:00	47	35	71
4:38:00	47	35	71
4:39:00	47	35	71
4:40:00	47	35	71
4:41:00	47	35	71
4:42:00	47	35	71
4:43:00	47	35	71
4:44:00	46	35	71
4:45:00	46	35	71
4:46:00	46	35	71
4:47:00	46	35	71
4:48:00	46	35	71
4:49:00	46	35	71
4:50:00	46	35	71
4:51:00	46	35	71
4:52:00	45	35	71
4:53:00	45	35	71
4:54:00	45	35	71
4:55:00	45	35	71
4:56:00	45	35	71
4:57:00	45	35	71
4:58:00	45	35	71
4:59:00	45	35	71
5:00:00	45	35	71
5:01:00	44	35	71
5:02:00	44	35	71
5:03:00	44	35	71
5:04:00	44	35	71
5:05:00	44	35	71
5:06:00	44	35	71
5:07:00	44	35	71
5:08:00	44	35	71
5:09:00	44	35	71
5:10:00	44	35	71
5:11:00	43	35	71
5:12:00	43	35	71
5:13:00	43	35	71
5:14:00	43	35	71
5:15:00	43	35	71
5:16:00	43	35	71
5:17:00	43	35	71
5:18:00	43	35	71
5:19:00	43	35	71
5:20:00	43	35	71
5:21:00	43	35	71
5:22:00	42	35	71
5:23:00	42	35	71
5:24:00	42	35	71
5:25:00	42	35	71
5:26:00	42	35	71
5:27:00	42	35	71
5:28:00	42	35	71
5:29:00	42	35	71
5:30:00	42	35	71
5:31:00	42	35	71
5:32:00	42	35	71
5:33:00	42	35	71
5:34:00	41	35	71
5:35:00	41	36	71
5:36:00	41	35	71
5:37:00	41	35	71
5:38:00	41	35	71
5:39:00	41	35	71
5:40:00	41	35	71
5:41:00	41	35	71
5:42:00	41	35	71
5:43:00	41	35	71
5:44:00	41	35	71
5:45:00	41	35	71
5:46:00	40	35	71
5:47:00	40	35	71
5:48:00	40	35	71
5:49:00	40	35	71
5:50:00	40	35	71
5:51:00	40	35	71
5:52:00	40	35	71
5:53:00	40	35	71
5:54:00	40	35	71
5:55:00	40	35	71
5:56:00	40	35	71
5:57:00	40	35	71
5:58:00	40	35	71
5:59:00	40	35	71
6:00:00	39	35	71
6:01:00	39	35	71
6:02:00	39	35	71
6:03:00	39	35	71
6:04:00	39	35	71
6:05:00	39	35	71
6:06:00	39	35	71
6:07:00	39	35	71
6:08:00	39	35	71
6:09:00	39	35	71
6:10:00	39	35	71
6:11:00	39	35	71
6:12:00	39	35	71
6:13:00	39	35	71
6:14:00	39	35	71
6:15:00	39	35	71
6:16:00	38	35	71
6:17:00	38	35	71
6:18:00	38	35	71
6:19:00	38	35	71
6:20:00	38	35	71
6:21:00	38	35	71
6:22:00	38	35	71
6:23:00	38	35	71
6:24:00	38	35	71
6:25:00	38	35	71
6:26:00	38	35	71
6:27:00	38	35	71
6:28:00	38	35	71
6:29:00	38	35	71
6:30:00	38	35	71
6:31:00	38	35	71
6:32:00	38	35	71
6:33:00	37	35	71
6:34:00	37	35	71
6:35:00	37	35	71
6:36:00	37	35	71
6:37:00	37	35	71
6:38:00	37	35	71
6:39:00	37	35	71
6:40:00	37	35	71
6:41:00	37	35	71
6:42:00	37	35	71
6:43:00	37	35	71
6:44:00	37	35	71
6:45:00	37	35	71
6:46:00	37	35	71
6:47:00	37	35	71
6:48:00	37	35	71
6:49:00	37	35	71
6:50:00	37	35	71
6:51:00	36	35	71
6:52:00	36	35	71
6:53:00	36	35	71
6:54:00	36	35	71
6:55:00	36	35	71
6:56:00	36	35	71
6:57:00	36	35	71
6:58:00	36	35	71
6:59:00	36	35	71
7:00:00	36	35	71
7:01:00	36	35	71
7:02:00	36	35	71
7:03:00	36	35	71
7:04:00	36	35	71
7:05:00	36	35	71
7:06:00	36	35	71
7:07:00	36	35	71
7:08:00	36	35	71
7:09:00	36	35	71
7:10:00	36	35	71
7:11:00	35	35	71
7:12:00	35	35	71
7:13:00	35	35	71
7:14:00	35	35	71
7:15:00	35	35	71
7:16:00	35	35	71
7:17:00	35	35	71
7:18:00	35	35	71
7:19:00	35	35	71
7:20:00	35	35	71
7:21:00	35	35	71
7:22:00	35	35	71
7:23:00	35	35	71
7:24:00	35	35	71
7:25:00	35	35	71
7:26:00	35	35	71
7:27:00	35	35	71
7:28:00	35	35	71
7:29:00	35	35	71
7:30:00	35	35	71
7:31:00	35	35	71
7:32:00	35	35	71
7:33:00	35	35	71
7:34:00	34	35	71
7:35:00	34	35	71
7:36:00	34	35	71
7:37:00	34	35	71
7:38:00	34	35	71
7:39:00	34	35	71
7:40:00	34	35	71
7:41:00	34	35	71
7:42:00	34	35	71
7:43:00	34	35	71
7:44:00	34	35	71
7:45:00	34	35	71
7:46:00	34	35	71
7:47:00	34	35	71
7:48:00	34	35	71
7:49:00	34	35	71
7:50:00	34	35	71
7:51:00	34	35	71
7:52:00	34	35	71
7:53:00	34	35	71
7:54:00	34	35	71
7:55:00	34	35	71
7:56:00	34	35	71
7:57:00	34	35	71
7:58:00	34	35	71
7:59:00	33	35	71
8:00:00	33	35	71
8:01:00	33	35	71
8:02:00	33	35	71
8:03:00	33	36	71
8:04:00	33	35	71
8:05:00	33	35	71
8:06:00	33	35	71
8:07:00	33	35	71
8:08:00	33	35	71
8:09:00	33	35	71
8:10:00	33	35	71
8:11:00	33	35	71
8:12:00	33	35	71
8:13:00	33	35	71
8:14:00	33	35	71
8:15:00	33	35	71
8:16:00	33	35	71
8:17:00	33	35	71
8:18:00	33	35	71
8:19:00	33	35	71
8:20:00	33	35	71
8:21:00	33	35	71
8:22:00	33	35	71
8:23:00	33	35	71
8:24:00	33	35	71
8:25:00	33	35	71
8:26:00	33	35	71
8:27:00	33	35	71
8:28:00	32	35	71
8:29:00	32	35	71
8:30:00	32	35	71
8:31:00	32	35	71
8:32:00	32	35	71
8:33:00	32	35	71
8:34:00	32	35	71
8:35:00	32	35	71
8:36:00	32	35	71
8:37:00	32	35	71
8:38:00	32	35	71
8:39:00	32	35	71
8:40:00	32	35	71
8:41:00	32	35	71
8:42:00	32	35	71
8:43:00	32	35	71
8:44:00	32	35	71
8:45:00	32	35	71
8:46:00	32	35	71
8:47:00	32	35	71
8:48:00	32	35	71
8:49:00	32	35	71
8:50:00	32	35	71
8:51:00	32	35	71
8:52:00	32	35	71
8:53:00	32	35	71
8:54:00	32	35	71
8:55:00	32	35	71
8:56:00	32	35	71
8:57:00	32	35	71
8:58:00	31	35	71
8:59:00	31	35	71
9:00:00	31	35	71
9:01:00	31	35	71
9:02:00	31	35	71
9:03:00	31	35	71
9:04:00	31	35	71
9:05:00	31	36	71
9:06:00	31	35	71
9:07:00	31	35	71
9:08:00	31	35	71
9:09:00	31	35	71
9:10:00	31	35	71
9:11:00	31	35	71
9:12:00	31	35	71
9:13:00	31	35	71
9:14:00	31	35	71
9:15:00	31	35	71
9:16:00	31	35	71
9:17:00	31	35	71
9:18:00	31	35	71
9:19:00	31	35	71
9:20:00	31	35	71
9:21:00	31	35	71
9:22:00	31	35	71
9:23:00	31	35	71
9:24:00	31	35	71
9:25:00	31	35	71
9:26:00	31	35	71
9:27:00	31	35	71
9:28:00	31	35	71
9:29:00	31	35	71
9:30:00	31	35	71
9:31:00	31	35	71
9:32:00	31	35	71
9:33:00	30	35	71
9:34:00	30	35	71
9:35:00	30	35	71
9:36:00	30	35	71
9:37:00	30	35	71
9:38:00	30	35	71
9:39:00	30	35	71
9:40:00	30	36	71
9:41:00	30	35	71
9:42:00	30	35	71
9:43:00	30	35	71
9:44:00	30	35	71
9:45:00	30	35	71
9:46:00	30	35	71
9:47:00	30	35	71
9:48:00	30	35	71
9:49:00	30	35	71
9:50:00	30	35	71
9:51:00	30	35	71
9:52:00	30	35	71
9:53:00	30	35	71
9:54:00	30	35	71
9:55:00	30	35	71
9:56:00	30	35	71
9:57:00	30	35	71
9:58:00	30	35	71
9:59:00	30	35	71
10:00:00	30	35	71
10:01:00	30	35	71
10:02:00	30	35	71
10:03:00	30	35	71
10:04:00	30	35	71
10:05:00	30	35	71
10:06:00	30	35	71
10:07:00	30	35	71
10:08:00	30	35	71
10:09:00	30	35	71
10:10:00	30	35	71
10:11:00	30	35	71
10:12:00	30	35	71
10:13:00	29	35	71
10:14:00	29	35	71
10:15:00	29	35	71
10:16:00	29	35	71
10:17:00	29	35	71
10:18:00	29	35	71
10:19:00	29	35	71
10:20:00	29	35	71
10:21:00	29	35	71
10:22:00	29	35	71
10:23:00	29	35	71
10:24:00	29	35	71
10:25:00	29	35	71
10:26:00	29	35	71
10:27:00	29	35	71
10:28:00	29	35	71
10:29:00	29	35	71
10:30:00	29	35	71
10:31:00	29	35	71
10:32:00	29	35	71
10:33:00	29	35	71
10:34:00	29	35	71
10:35:00	29	35	71
10:36:00	29	35	71
10:37:00	29	35	71
10:38:00	29	35	71
10:39:00	29	35	71
10:40:00	29	35	71
10:41:00	29	35	71
10:42:00	29	35	71
10:43:00	29	35	71
10:44:00	29	35	71
10:45:00	29	35	71
10:46:00	29	35	71
10:47:00	29	35	71
10:48:00	29	35	71
10:49:00	29	35	71
10:50:00	29	35	71
10:51:00	29	35	71
10:52:00	29	35	71
10:53:00	29	35	71
10:54:00	28	35	71
10:55:00	28	35	71
10:56:00	28	35	71
10:57:00	28	35	71
10:58:00	28	35	71
10:59:00	28	35	71
11:00:00	28	35	71
11:01:00	28	35	71
11:02:00	28	35	71
11:03:00	28	35	71
11:04:00	28	35	71
11:05:00	28	35	71
11:06:00	28	35	71
11:07:00	28	35	71
11:08:00	28	35	71
11:09:00	28	35	71
11:10:00	28	35	71
11:11:00	28	35	71
11:12:00	28	35	71
11:13:00	28	35	71
11:14:00	28	35	71
11:15:00	28	35	71
11:16:00	28	35	71
11:17:00	28	35	71
11:18:00	28	35	71
11:19:00	28	35	71
11:20:00	28	35	71
11:21:00	28	35	71
11:22:00	28	35	71
11:23:00	28	35	71
11:24:00	28	35	71
11:25:00	28	35	71
11:26:00	28	35	71
11:27:00	28	35	71
11:28:00	28	35	71
11:29:00	28	35	71
11:30:00	28	35	71
11:31:00	28	35	71
11:32:00	28	35	71
11:33:00	28	35	71
11:34:00	28	35	71
11:35:00	28	35	71
11:36:00	28	35	71
11:37:00	28	35	71
11:38:00	28	35	71
11:39:00	28	35	71
11:40:00	28	35	71
11:41:00	28	35	71
11:42:00	28	35	71
11:43:00	28	35	71
11:44:00	28	35	71
11:45:00	28	35	71
11:46:00	28	35	71
11:47:00	28	35	71
11:48:00	27	35	71
11:49:00	27	35	71
11:50:00	27	35	71
11:51:00	27	35	71
11:52:00	27	35	71
11:53:00	27	35	71
11:54:00	27	35	71
11:55:00	27	35	71
11:56:00	27	35	71
11:57:00	27	35	71
11:58:00	27	35	71
11:59:00	27	35	71
12:00:00	27	35	71
12:01:00	27	35	71
12:02:00	27	35	71
12:03:00	27	35	71
12:04:00	27	35	71
12:05:00	27	35	71
12:06:00	27	35	71
12:07:00	27	35	71
12:08:00	27	35	71
12:09:00	27	35	71
12:10:00	27	35	71
12:11:00	27	35	71
12:12:00	27	35	71
12:13:00	27	35	71
12:14:00	27	35	71
12:15:00	27	35	71
12:16:00	27	35	71
12:17:00	27	35	71
12:18:00	27	35	71
12:19:00	27	35	71
12:20:00	27	35	71
12:21:00	27	35	71
12:22:00	27	35	71
12:23:00	27	35	71
12:24:00	27	35	71
12:25:00	27	35	71
12:26:00	27	35	71
12:27:00	27	35	71
12:28:00	27	35	71
12:29:00	27	35	71
12:30:00	27	35	71
12:31:00	27	35	71
12:32:00	27	35	71
12:33:00	27	35	71
12:34:00	27	35	71
12:35:00	27	35	71
12:36:00	27	35	71
12:37:00	27	35	71
12:38:00	27	35	71
12:39:00	27	35	71
12:40:00	27	35	71
12:41:00	27	35	71
12:42:00	27	35	71
12:43:00	27	35	71
12:44:00	27	35	71
12:45:00	27	35	71
12:46:00	27	35	71
12:47:00	27	35	71
12:48:00	27	35	71
12:49:00	27	35	71
12:50:00	27	35	71
12:51:00	27	35	71
12:52:00	26	35	71
12:53:00	26	35	71
12:54:00	26	35	71
12:55:00	26	35	71
12:56:00	26	35	71
12:57:00	26	35	71
12:58:00	26	35	71
12:59:00	26	35	71
13:00:00	26	35	71
13:01:00	26	35	71
13:02:00	26	35	71
13:03:00	26	35	71
13:04:00	26	35	71
13:05:00	26	35	71
13:06:00	26	35	71
13:07:00	26	35	71
13:08:00	26	35	71
13:09:00	26	35	71
13:10:00	26	35	71
13:11:00	26	35	71
13:12:00	26	35	71
13:13:00	26	35	71
13:14:00	26	35	71
13:15:00	26	35	71
13:16:00	26	35	71
13:17:00	26	35	71
13:18:00	26	35	71
13:19:00	26	35	71
13:20:00	26	35	71
13:21:00	26	35	71
13:22:00	26	35	71
13:23:00	26	35	71
13:24:00	26	35	71
13:25:00	26	35	71
13:26:00	26	35	71
13:27:00	26	35	71
13:28:00	26	35	71
13:29:00	26	35	71
13:30:00	26	35	71
13:31:00	26	35	71
13:32:00	26	35	71
13:33:00	26	35	71
13:34:00	26	35	71
13:35:00	26	35	71
13:36:00	26	35	71
13:37:00	26	35	71
13:38:00	26	35	71
13:39:00	26	35	71
13:40:00	26	35	71
13:41:00	26	35	71
13:42:00	26	35	71
13:43:00	26	35	71
13:44:00	26	35	71
13:45:00	26	35	71
13:46:00	26	35	71
13:47:00	26	35	71
13:48:00	26	35	71
13:49:00	26	35	71
13:50:00	26	35	71
13:51:00	26	35	71
13:52:00	26	35	71
13:53:00	26	35	71
13:54:00	26	35	71
13:55:00	26	35	71
13:56:00	26	35	71
13:57:00	26	35	71
13:58:00	26	35	71
13:59:00	26	36	72
14:00:00	26	35	72
14:01:00	26	35	72
14:02:00	26	35	72
14:03:00	26	35	72
14:04:00	26	35	72
14:05:00	26	35	72
14:06:00	26	35	72
14:07:00	26	35	72
14:08:00	26	35	72
14:09:00	26	35	72
14:10:00	25	35	72
14:11:00	26	35	72
14:12:00	26	35	72
14:13:00	25	35	72
14:14:00	25	35	72
14:15:00	25	35	72
14:16:00	25	35	72
14:17:00	25	35	72
14:18:00	25	35	72
14:19:00	25	35	72
14:20:00	25	35	72
14:21:00	25	35	72
14:22:00	25	35	72
14:23:00	25	35	72
14:24:00	25	35	72
14:25:00	25	35	72
14:26:00	25	35	72
14:27:00	25	35	72
14:28:00	25	35	72
14:29:00	25	35	72
14:30:00	25	35	72
14:31:00	25	35	72
14:32:00	25	35	72
14:33:00	25	35	72
14:34:00	25	35	72
14:35:00	25	35	72
14:36:00	25	35	72
14:37:00	25	35	72
14:38:00	25	35	72
14:39:00	25	35	72
14:40:00	25	35	72
14:41:00	25	35	72
14:42:00	25	35	72
14:43:00	25	35	72
14:44:00	25	35	72
14:45:00	25	35	72
14:46:00	25	35	72
14:47:00	25	35	72
14:48:00	25	35	72
14:49:00	25	35	72
14:50:00	25	35	72
14:51:00	25	35	72
14:52:00	25	35	72
14:53:00	25	35	72
14:54:00	25	35	72
14:55:00	25	35	72
14:56:00	25	35	72
14:57:00	25	35	72
14:58:00	25	35	72
14:59:00	25	35	72
15:00:00	25	35	72
15:01:00	25	35	72
15:02:00	25	35	72
15:03:00	25	35	72
15:04:00	25	35	72
15:05:00	25	35	72
15:06:00	25	35	72
15:07:00	25	35	72
15:08:00	25	35	72
15:09:00	25	35	72
15:10:00	25	35	72
15:11:00	25	35	72
15:12:00	25	35	72
15:13:00	25	35	72
15:14:00	25	35	72
15:15:00	25	35	72
15:16:00	25	35	72
15:17:00	25	35	72
15:18:00	25	35	72
15:19:00	25	35	72
15:20:00	25	35	72
15:21:00	25	35	72
15:22:00	25	35	72
15:23:00	25	35	72
15:24:00	25	35	72
15:25:00	25	35	72
15:26:00	25	35	72
15:27:00	25	35	72
15:28:00	25	35	72
15:29:00	25	35	72
15:30:00	25	35	72
15:31:00	25	35	72
15:32:00	25	34	72
15:33:00	24	19	72
15:34:00	24	11	73
15:35:00	24	6	74
15:36:00	24	6	73
15:37:00	24	7	73
15:38:00	24	8	73
