Repository: ProgWizer/parser

File: project-root/data/Data Acquisition/Data Acquisition/2002 year (647)/Con 2 Sovetsky G1900+1%CFL-117+0.1%DO-13 (61C, squeeze).txt
--Test Summary--
Full Path and File Name	
Instrument Name	7222 #2
Instrument Type	Consistometer
Instrument Serial Number	128
Test Start Date	28.12.2001
Test Start Time	21:26:16
Test Stop Date	28.12.2001
Test Stop Time	23:36:49
Test Length	2:10:33
Final Sample Time Offset	2:10:00
Controller Schedule Name	
Sampling Period	60 seconds
Comments	MPa: 35(30min); T: 61C(30min), tap water, dry-blending
Information	WellID	78 / 10256P
Information	Customer	Sovetsky
Information	CementClass	G
Information	CementMfr	Dyckerhoff
Information	Additives	1%CFL-117+0.1%DO-13
Information	Density	1900
Information	BHCT	61
Information	BHST	61
Information	FluidLoss	
Information	JobType	146 mm csg hesitation squeeze
Calculated Value	Thickening_Time	N/A
Calculated Value	Setting Time	N/A
Initial Temperature (°C)	24 °C
Final Temperature (°C)	59 °C
Initial Pressure (MPa)	1 MPa
Final Pressure (MPa)	36 MPa
Initial Consistency (Bc)	25 Bc
Final Consistency (Bc)	110 Bc
--Data--
Time (HH:MM:SS)	Temperature (°C)	Pressure (MPa)	Consistency (Bc)
0:00:00	24	1	25
0:01:00	24	3	22
0:02:00	24	4	22
0:03:00	24	5	22
0:04:00	24	6	22
0:05:00	25	7	22
0:06:00	26	8	22
0:07:00	26	10	22
0:08:00	28	11	21
0:09:00	29	12	20
0:10:00	30	14	20
0:11:00	31	15	20
0:12:00	33	16	19
0:13:00	35	17	19
0:14:00	36	18	19
0:15:00	38	19	19
0:16:00	39	20	18
0:17:00	41	21	18
0:18:00	43	23	18
0:19:00	44	24	18
0:20:00	46	25	17
0:21:00	47	26	17
0:22:00	49	27	17
0:23:00	50	28	17
0:24:00	51	29	17
0:25:00	53	30	17
0:26:00	54	31	17
0:27:00	55	32	17
0:28:00	56	33	16
0:29:00	58	34	16
0:30:00	59	35	8
0:31:00	59	36	8
0:32:00	59	36	8
0:33:00	59	36	7
0:34:00	59	36	6
0:35:00	59	36	7
0:36:00	60	36	7
0:37:00	60	36	8
0:38:00	60	36	8
0:39:00	60	36	8
0:40:00	61	36	8
0:41:00	65	35	12
0:42:00	66	35	12
0:43:00	66	35	12
0:44:00	66	35	12
0:45:00	66	35	9
0:46:00	66	35	9
0:47:00	66	35	9
0:48:00	66	35	9
0:49:00	66	35	9
0:50:00	66	35	9
0:51:00	66	35	9
0:52:00	66	35	9
0:53:00	66	35	9
0:54:00	66	35	9
0:55:00	66	35	9
0:56:00	64	35	16
0:57:00	62	35	16
0:58:00	62	35	15
0:59:00	61	35	15
1:00:00	60	35	13
1:01:00	60	35	12
1:02:00	60	35	12
1:03:00	60	35	12
1:04:00	60	35	12
1:05:00	60	35	12
1:06:00	60	35	12
1:07:00	60	35	12
1:08:00	59	35	12
1:09:00	59	35	12
1:10:00	59	35	12
1:11:00	58	35	16
1:12:00	58	35	17
1:13:00	57	36	17
1:14:00	57	36	18
1:15:00	57	36	19
1:16:00	57	36	11
1:17:00	57	36	10
1:18:00	57	36	16
1:19:00	57	36	20
1:20:00	57	36	16
1:21:00	57	36	14
1:22:00	57	36	18
1:23:00	57	36	13
1:24:00	57	36	13
1:25:00	57	36	12
1:26:00	60	35	19
1:27:00	60	35	19
1:28:00	60	35	19
1:29:00	60	35	19
1:30:00	60	35	9
1:31:00	60	35	9
1:32:00	60	35	9
1:33:00	60	35	9
1:34:00	61	35	9
1:35:00	61	35	9
1:36:00	61	35	8
1:37:00	61	35	8
1:38:00	61	35	9
1:39:00	61	35	9
1:40:00	61	35	9
1:41:00	61	35	28
1:42:00	61	35	29
1:43:00	60	35	28
1:44:00	60	35	27
1:45:00	60	35	10
1:46:00	60	35	10
1:47:00	60	35	10
1:48:00	60	35	10
1:49:00	60	35	10
1:50:00	60	35	10
1:51:00	60	35	10
1:52:00	60	35	10
1:53:00	60	35	10
1:54:00	60	35	10
1:55:00	60	35	46
1:56:00	59	36	50
1:57:00	59	36	48
1:58:00	58	36	48
1:59:00	58	35	48
2:00:00	58	36	17
2:01:00	58	36	17
2:02:00	58	36	17
2:03:00	58	36	17
2:04:00	58	36	17
2:05:00	58	36	17
2:06:00	58	36	17
2:07:00	58	36	17
2:08:00	59	36	17
2:09:00	59	36	17
2:10:00	59	36	110

File: project-root/data/Data Acquisition/Data Acquisition/2002 year (647)/Con 2 Sovetsky G1900+1.2%TDF-1 (65C).txt
--Test Summary--
Full Path and File Name	
Instrument Name	7222 #2
Instrument Type	Consistometer
Instrument Serial Number	128
Test Start Date	17.09.2002
Test Start Time	9:19:53
Test Stop Date	17.09.2002
Test Stop Time	13:37:16
Test Length	4:17:23
Final Sample Time Offset	4:17:00
Controller Schedule Name	
Sampling Period	60 seconds
Comments	MPa: 35(30min); T: 65C(30min); tap water, dry-blending
Information	WellID	56/1849
Information	Customer	URAYNEFTEGAZ
Information	CementClass	G
Information	CementMfr	Dyckerhoff
Information	Additives	1.2%TDF-1
Information	Density	1900
Information	BHCT	65
Information	BHST	90
Information	FluidLoss	
Information	JobType	146 mm csg tail slurry
Calculated Value	Thickening_Time	N/A
Calculated Value	Setting Time	N/A
Initial Temperature (°C)	24 °C
Final Temperature (°C)	65 °C
Initial Pressure (MPa)	2 MPa
Final Pressure (MPa)	35 MPa
Initial Consistency (Bc)	9 Bc
Final Consistency (Bc)	88 Bc
--Data--
Time (HH:MM:SS)	Temperature (°C)	Pressure (MPa)	Consistency (Bc)
0:00:00	24	2	9
0:01:00	25	3	9
0:02:00	25	4	8
0:03:00	25	5	11
0:04:00	26	6	11
0:05:00	26	8	5
0:06:00	27	9	5
0:07:00	28	10	11
0:08:00	29	11	11
0:09:00	30	13	9
0:10:00	32	14	4
0:11:00	33	15	4
0:12:00	35	16	4
0:13:00	37	17	5
0:14:00	39	18	11
0:15:00	41	19	10
0:16:00	43	21	13
0:17:00	45	21	8
0:18:00	46	23	9
0:19:00	48	24	9
0:20:00	50	25	9
0:21:00	52	26	8
0:22:00	54	27	10
0:23:00	55	28	9
0:24:00	57	29	9
0:25:00	58	30	10
0:26:00	60	31	8
0:27:00	61	32	12
0:28:00	62	33	9
0:29:00	64	34	11
0:30:00	65	35	8
0:31:00	66	36	9
0:32:00	67	36	8
0:33:00	68	36	8
0:34:00	69	36	8
0:35:00	70	36	9
0:36:00	71	36	9
0:37:00	71	35	7
0:38:00	71	35	6
0:39:00	71	35	6
0:40:00	71	35	6
0:41:00	70	35	6
0:42:00	70	35	6
0:43:00	69	35	6
0:44:00	69	35	6
0:45:00	68	35	6
0:46:00	68	35	6
0:47:00	67	35	6
0:48:00	67	35	6
0:49:00	66	35	6
0:50:00	66	35	6
0:51:00	66	35	5
0:52:00	65	35	6
0:53:00	65	35	6
0:54:00	65	35	6
0:55:00	65	36	6
0:56:00	65	36	6
0:57:00	65	36	6
0:58:00	65	36	6
0:59:00	65	36	6
1:00:00	65	36	6
1:01:00	65	36	6
1:02:00	65	36	6
1:03:00	65	36	6
1:04:00	65	36	6
1:05:00	65	36	6
1:06:00	65	36	6
1:07:00	65	36	6
1:08:00	65	36	6
1:09:00	66	36	6
1:10:00	66	36	6
1:11:00	66	36	5
1:12:00	66	36	5
1:13:00	66	36	5
1:14:00	66	36	5
1:15:00	66	36	6
1:16:00	66	36	8
1:17:00	66	36	7
1:18:00	66	36	7
1:19:00	66	36	7
1:20:00	66	36	7
1:21:00	66	36	7
1:22:00	66	36	7
1:23:00	66	36	7
1:24:00	66	36	7
1:25:00	66	36	7
1:26:00	66	36	7
1:27:00	66	36	7
1:28:00	66	36	6
1:29:00	66	36	6
1:30:00	65	36	6
1:31:00	66	36	6
1:32:00	65	36	6
1:33:00	66	36	6
1:34:00	66	36	5
1:35:00	65	36	5
1:36:00	65	36	5
1:37:00	65	36	5
1:38:00	65	36	4
1:39:00	65	36	4
1:40:00	65	36	4
1:41:00	65	36	4
1:42:00	65	36	4
1:43:00	65	36	4
1:44:00	65	36	4
1:45:00	65	36	4
1:46:00	65	36	4
1:47:00	65	36	4
1:48:00	65	36	4
1:49:00	65	36	4
1:50:00	65	36	4
1:51:00	65	36	4
1:52:00	65	36	4
1:53:00	66	36	4
1:54:00	65	36	4
1:55:00	65	36	4
1:56:00	66	36	4
1:57:00	66	36	4
1:58:00	65	36	4
1:59:00	65	36	4
2:00:00	65	36	4
2:01:00	65	36	4
2:02:00	65	36	4
2:03:00	65	36	4
2:04:00	65	36	4
2:05:00	65	36	4
2:06:00	66	36	4
2:07:00	66	36	4
2:08:00	65	36	4
2:09:00	66	36	4
2:10:00	65	36	4
2:11:00	66	36	4
2:12:00	65	36	4
2:13:00	65	36	4
2:14:00	65	36	4
2:15:00	65	36	4
2:16:00	65	36	4
2:17:00	65	36	4
2:18:00	65	36	4
2:19:00	65	36	4
2:20:00	65	36	4
2:21:00	65	36	4
2:22:00	65	36	4
2:23:00	65	36	4
2:24:00	65	36	4
2:25:00	65	36	4
2:26:00	65	36	4
2:27:00	66	36	4
2:28:00	66	36	4
2:29:00	65	36	4
2:30:00	65	36	3
2:31:00	65	36	4
2:32:00	66	36	4
2:33:00	65	36	4
2:34:00	65	36	3
2:35:00	65	36	3
2:36:00	65	36	4
2:37:00	65	36	3
2:38:00	65	36	3
2:39:00	65	36	3
2:40:00	65	36	3
2:41:00	65	36	3
2:42:00	65	36	3
2:43:00	65	36	3
2:44:00	65	36	3
2:45:00	65	36	3
2:46:00	65	36	3
2:47:00	65	36	4
2:48:00	65	36	3
2:49:00	65	36	3
2:50:00	65	36	3
2:51:00	65	36	3
2:52:00	65	36	3
2:53:00	65	36	3
2:54:00	65	36	3
2:55:00	65	36	3
2:56:00	65	36	3
2:57:00	65	36	3
2:58:00	65	36	3
2:59:00	65	36	3
3:00:00	65	36	3
3:01:00	65	36	3
3:02:00	65	36	3
3:03:00	65	36	3
3:04:00	65	36	3
3:05:00	65	36	3
3:06:00	65	36	3
3:07:00	65	36	3
3:08:00	65	36	3
3:09:00	65	36	3
3:10:00	65	36	3
3:11:00	65	36	3
3:12:00	65	36	3
3:13:00	65	36	3
3:14:00	65	36	3
3:15:00	65	36	3
3:16:00	65	36	3
3:17:00	65	36	3
3:18:00	65	36	3
3:19:00	65	36	3
3:20:00	65	36	3
3:21:00	65	35	3
3:22:00	65	36	3
3:23:00	65	36	3
3:24:00	65	36	3
3:25:00	65	35	3
3:26:00	65	35	3
3:27:00	65	36	3
3:28:00	65	35	3
3:29:00	65	35	3
3:30:00	65	35	3
3:31:00	65	35	3
3:32:00	65	35	3
3:33:00	65	35	3
3:34:00	65	35	3
3:35:00	65	35	8
3:36:00	66	35	8
3:37:00	66	35	7
3:38:00	65	35	7
3:39:00	65	35	8
3:40:00	66	35	9
3:41:00	66	35	9
3:42:00	66	35	10
3:43:00	66	35	10
3:44:00	66	35	11
3:45:00	66	35	11
3:46:00	66	35	11
3:47:00	66	35	12
3:48:00	66	35	13
3:49:00	66	35	15
3:50:00	66	35	18
3:51:00	66	35	17
3:52:00	66	35	17
3:53:00	66	35	21
3:54:00	66	35	18
3:55:00	66	35	18
3:56:00	66	35	19
3:57:00	66	35	21
3:58:00	66	35	22
3:59:00	66	35	23
4:00:00	66	35	24
4:01:00	66	35	26
4:02:00	66	35	28
4:03:00	66	35	30
4:04:00	66	35	33
4:05:00	66	35	35
4:06:00	66	35	38
4:07:00	66	35	41
4:08:00	66	35	44
4:09:00	66	35	47
4:10:00	65	35	50
4:11:00	65	35	53
4:12:00	65	35	56
4:13:00	65	35	59
4:14:00	65	35	63
4:15:00	65	35	67
4:16:00	65	35	70
4:17:00	65	35	88

File: project-root/data/Data Acquisition/Data Acquisition/2002 year (647)/Con 2 Sovetsky G1900+1.2%TDF-1+0.05%Lignocan (65C).txt
--Test Summary--
Full Path and File Name	
Instrument Name	7222 #2
Instrument Type	Consistometer
Instrument Serial Number	128
Test Start Date	16.09.2002
Test Start Time	16:44:37
Test Stop Date	17.09.2002
Test Stop Time	8:01:53
Test Length	15:17:16
Final Sample Time Offset	15:17:00
Controller Schedule Name	
Sampling Period	60 seconds
Comments	MPa: 35(30min); T: 65C(30min); tap water, dry-blending
Information	WellID	56/1849
Information	Customer	URAYNEFTEGAZ
Information	CementClass	G
Information	CementMfr	Dyckerhoff
Information	Additives	1.2%TDF-1+0.05%Lignocan
Information	Density	1900
Information	BHCT	65
Information	BHST	90
Information	FluidLoss	
Information	JobType	146 mm csg tail slurry
Calculated Value	Thickening_Time	5:54:00
Calculated Value	Setting Time	N/A
Initial Temperature (°C)	22 °C
Final Temperature (°C)	30 °C
Initial Pressure (MPa)	2 MPa
Final Pressure (MPa)	35 MPa
Initial Consistency (Bc)	7 Bc
Final Consistency (Bc)	47 Bc
--Data--
Time (HH:MM:SS)	Temperature (°C)	Pressure (MPa)	Consistency (Bc)
0:00:00	22	2	7
0:01:00	22	3	6
0:02:00	22	4	7
0:03:00	23	5	7
0:04:00	23	7	7
0:05:00	23	8	8
0:06:00	24	9	12
0:07:00	25	11	12
0:08:00	26	12	11
0:09:00	28	13	13
0:10:00	30	14	12
0:11:00	32	15	10
0:12:00	34	16	9
0:13:00	36	17	7
0:14:00	38	18	6
0:15:00	40	19	5
0:16:00	42	21	5
0:17:00	44	22	5
0:18:00	46	23	6
0:19:00	49	24	7
0:20:00	50	25	6
0:21:00	52	26	7
0:22:00	54	27	6
0:23:00	55	28	7
0:24:00	57	28	7
0:25:00	58	30	6
0:26:00	60	31	6
0:27:00	61	32	5
0:28:00	62	33	5
0:29:00	63	34	6
0:30:00	65	35	5
0:31:00	66	36	6
0:32:00	67	36	6
0:33:00	68	36	6
0:34:00	69	36	6
0:35:00	70	36	6
0:36:00	70	36	6
0:37:00	70	36	6
0:38:00	71	35	6
0:39:00	70	35	6
0:40:00	70	35	5
0:41:00	70	35	5
0:42:00	70	35	5
0:43:00	69	35	6
0:44:00	69	35	6
0:45:00	68	35	6
0:46:00	68	35	6
0:47:00	67	35	6
0:48:00	67	35	6
0:49:00	66	35	6
0:50:00	66	35	6
0:51:00	66	35	6
0:52:00	66	35	6
0:53:00	65	35	6
0:54:00	65	35	6
0:55:00	65	36	5
0:56:00	65	36	5
0:57:00	65	36	5
0:58:00	65	36	5
0:59:00	65	36	5
1:00:00	65	36	5
1:01:00	65	36	5
1:02:00	65	36	5
1:03:00	65	36	5
1:04:00	65	36	5
1:05:00	65	36	5
1:06:00	65	36	5
1:07:00	65	36	5
1:08:00	66	36	5
1:09:00	66	36	5
1:10:00	66	36	5
1:11:00	66	36	5
1:12:00	66	36	5
1:13:00	66	36	5
1:14:00	66	36	5
1:15:00	66	36	5
1:16:00	66	36	5
1:17:00	66	36	5
1:18:00	66	36	5
1:19:00	66	36	5
1:20:00	66	36	5
1:21:00	66	36	5
1:22:00	66	36	5
1:23:00	66	36	5
1:24:00	66	36	5
1:25:00	66	36	5
1:26:00	66	36	5
1:27:00	66	36	5
1:28:00	66	36	5
1:29:00	65	36	5
1:30:00	65	36	5
1:31:00	65	36	5
1:32:00	65	36	5
1:33:00	65	36	5
1:34:00	65	36	5
1:35:00	65	36	5
1:36:00	65	36	5
1:37:00	65	36	5
1:38:00	65	36	5
1:39:00	65	36	5
1:40:00	65	36	4
1:41:00	65	36	4
1:42:00	65	36	4
1:43:00	65	36	4
1:44:00	65	36	4
1:45:00	65	36	4
1:46:00	65	36	4
1:47:00	65	36	4
1:48:00	65	36	4
1:49:00	65	36	4
1:50:00	65	36	4
1:51:00	65	36	4
1:52:00	65	36	4
1:53:00	65	36	4
1:54:00	65	36	4
1:55:00	65	36	5
1:56:00	65	36	4
1:57:00	65	36	4
1:58:00	65	36	4
1:59:00	65	36	4
2:00:00	65	36	4
2:01:00	65	36	4
2:02:00	65	36	4
2:03:00	65	36	4
2:04:00	65	36	5
2:05:00	65	36	5
2:06:00	65	36	4
2:07:00	65	36	4
2:08:00	65	36	5
2:09:00	65	36	5
2:10:00	65	36	5
2:11:00	65	36	4
2:12:00	65	36	4
2:13:00	65	36	4
2:14:00	65	36	4
2:15:00	65	36	4
2:16:00	65	36	4
2:17:00	65	36	4
2:18:00	65	36	4
2:19:00	65	36	4
2:20:00	65	36	4
2:21:00	65	36	4
2:22:00	65	36	4
2:23:00	65	36	4
2:24:00	65	36	4
2:25:00	65	36	4
2:26:00	65	36	4
2:27:00	65	36	5
2:28:00	65	36	5
2:29:00	65	36	5
2:30:00	65	36	5
2:31:00	65	36	5
2:32:00	65	36	5
2:33:00	65	36	5
2:34:00	65	36	5
2:35:00	65	36	5
2:36:00	65	36	5
2:37:00	65	36	5
2:38:00	65	36	4
2:39:00	65	36	5
2:40:00	65	36	4
2:41:00	65	36	4
2:42:00	65	36	4
2:43:00	65	36	4
2:44:00	65	36	4
2:45:00	65	36	4
2:46:00	65	36	5
2:47:00	65	36	5
2:48:00	65	36	5
2:49:00	65	36	5
2:50:00	65	36	5
2:51:00	65	36	5
2:52:00	65	36	5
2:53:00	65	36	5
2:54:00	65	36	5
2:55:00	65	36	5
2:56:00	65	36	5
2:57:00	65	36	5
2:58:00	65	36	5
2:59:00	65	36	5
3:00:00	65	36	5
3:01:00	65	36	5
3:02:00	65	36	5
3:03:00	65	36	5
3:04:00	65	36	5
3:05:00	65	36	5
3:06:00	65	36	5
3:07:00	65	36	5
3:08:00	65	36	5
3:09:00	65	36	5
3:10:00	65	36	5
3:11:00	65	36	5
3:12:00	65	36	5
3:13:00	65	36	5
3:14:00	65	36	5
3:15:00	65	36	5
3:16:00	65	36	4
3:17:00	65	36	4
3:18:00	65	36	4
3:19:00	65	36	3
3:20:00	65	36	3
3:21:00	65	36	3
3:22:00	65	36	3
3:23:00	65	36	3
3:24:00	65	36	3
3:25:00	65	36	3
3:26:00	65	36	3
3:27:00	65	36	3
3:28:00	65	36	3
3:29:00	65	36	3
3:30:00	65	36	3
3:31:00	65	36	3
3:32:00	65	36	3
3:33:00	65	36	3
3:34:00	65	36	3
3:35:00	65	36	3
3:36:00	65	36	3
3:37:00	65	36	3
3:38:00	65	36	3
3:39:00	65	36	3
3:40:00	65	36	3
3:41:00	65	36	3
3:42:00	65	36	3
3:43:00	65	36	3
3:44:00	65	36	3
3:45:00	65	36	3
3:46:00	65	36	3
3:47:00	65	36	3
3:48:00	65	36	3
3:49:00	65	36	3
3:50:00	65	36	3
3:51:00	65	36	3
3:52:00	65	36	3
3:53:00	65	36	3
3:54:00	65	36	3
3:55:00	65	36	3
3:56:00	65	36	3
3:57:00	65	36	3
3:58:00	65	36	3
3:59:00	65	36	3
4:00:00	65	36	3
4:01:00	65	36	3
4:02:00	65	36	3
4:03:00	65	36	3
4:04:00	65	36	3
4:05:00	65	36	3
4:06:00	65	36	3
4:07:00	65	36	3
4:08:00	65	36	3
4:09:00	65	36	3
4:10:00	65	36	3
4:11:00	65	36	3
4:12:00	65	36	3
4:13:00	65	36	3
4:14:00	65	36	3
4:15:00	65	36	3
4:16:00	65	36	3
4:17:00	65	36	3
4:18:00	65	36	3
4:19:00	65	36	3
4:20:00	65	36	3
4:21:00	65	36	3
4:22:00	65	36	3
4:23:00	65	36	3
4:24:00	65	36	3
4:25:00	65	36	3
4:26:00	65	36	3
4:27:00	65	36	3
4:28:00	65	36	3
4:29:00	65	36	3
4:30:00	65	36	3
4:31:00	65	36	3
4:32:00	65	36	3
4:33:00	65	36	3
4:34:00	65	36	3
4:35:00	65	36	3
4:36:00	65	36	3
4:37:00	65	36	3
4:38:00	65	36	3
4:39:00	65	36	3
4:40:00	65	36	3
4:41:00	65	36	3
4:42:00	65	36	3
4:43:00	65	36	3
4:44:00	65	36	3
4:45:00	65	36	3
4:46:00	65	36	3
4:47:00	65	36	3
4:48:00	65	36	3
4:49:00	65	36	3
4:50:00	65	35	3
4:51:00	65	36	3
4:52:00	65	36	3
4:53:00	65	36	3
4:54:00	65	36	3
4:55:00	65	35	3
4:56:00	65	36	3
4:57:00	65	36	3
4:58:00	65	35	3
4:59:00	65	36	3
5:00:00	65	36	3
5:01:00	65	36	3
5:02:00	65	36	3
5:03:00	65	35	3
5:04:00	65	35	3
5:05:00	65	35	3
5:06:00	65	35	3
5:07:00	65	35	3
5:08:00	65	35	3
5:09:00	65	35	3
5:10:00	65	35	3
5:11:00	65	35	4
5:12:00	65	35	4
5:13:00	65	35	4
5:14:00	65	35	4
5:15:00	65	35	4
5:16:00	65	35	5
5:17:00	65	35	5
5:18:00	65	35	5
5:19:00	65	35	5
5:20:00	66	35	5
5:21:00	65	35	5
5:22:00	66	35	6
5:23:00	65	35	6
5:24:00	66	35	6
5:25:00	66	35	7
5:26:00	66	35	6
5:27:00	66	35	8
5:28:00	66	35	9
5:29:00	66	35	10
5:30:00	66	35	10
5:31:00	66	35	11
5:32:00	66	35	12
5:33:00	66	35	15
5:34:00	66	35	15
5:35:00	66	35	17
5:36:00	66	35	22
5:37:00	66	35	23
5:38:00	66	35	24
5:39:00	66	35	26
5:40:00	66	35	29
5:41:00	66	35	30
5:42:00	66	35	33
5:43:00	66	35	36
5:44:00	66	35	40
5:45:00	66	35	43
5:46:00	66	35	45
5:47:00	66	35	48
5:48:00	66	35	52
5:49:00	66	35	56
5:50:00	66	35	60
5:51:00	66	35	65
5:52:00	66	35	70
5:53:00	66	35	74
5:54:00	66	35	79
5:55:00	66	35	85
5:56:00	66	35	90
5:57:00	66	35	96
5:58:00	66	35	100
5:59:00	66	35	44
6:00:00	66	35	44
6:01:00	66	35	44
6:02:00	66	35	44
6:03:00	66	35	44
6:04:00	67	35	44
6:05:00	67	35	44
6:06:00	67	35	44
6:07:00	67	35	44
6:08:00	67	34	44
6:09:00	67	35	44
6:10:00	68	35	44
6:11:00	68	35	44
6:12:00	68	35	44
6:13:00	68	35	44
6:14:00	68	35	44
6:15:00	68	35	44
6:16:00	68	35	44
6:17:00	69	35	44
6:18:00	69	35	44
6:19:00	69	35	43
6:20:00	69	35	43
6:21:00	69	35	43
6:22:00	69	35	43
6:23:00	69	35	43
6:24:00	69	35	43
6:25:00	70	35	43
6:26:00	70	35	43
6:27:00	70	35	43
6:28:00	70	35	43
6:29:00	70	35	43
6:30:00	70	35	43
6:31:00	70	35	43
6:32:00	70	35	43
6:33:00	70	35	43
6:34:00	70	35	43
6:35:00	70	35	43
6:36:00	70	35	43
6:37:00	70	35	43
6:38:00	70	35	43
6:39:00	70	35	43
6:40:00	70	35	43
6:41:00	70	35	43
6:42:00	70	35	43
6:43:00	70	35	43
6:44:00	70	35	43
6:45:00	70	35	43
6:46:00	70	35	44
6:47:00	70	35	44
6:48:00	70	35	44
6:49:00	70	35	44
6:50:00	69	35	44
6:51:00	69	35	44
6:52:00	69	35	44
6:53:00	69	35	44
6:54:00	69	35	44
6:55:00	69	35	44
6:56:00	69	35	44
6:57:00	69	35	44
6:58:00	69	35	44
6:59:00	68	35	44
7:00:00	68	35	44
7:01:00	68	35	44
7:02:00	68	35	45
7:03:00	68	35	45
7:04:00	68	35	45
7:05:00	68	35	45
7:06:00	68	36	45
7:07:00	67	35	46
7:08:00	67	35	46
7:09:00	67	35	46
7:10:00	67	35	46
7:11:00	67	35	46
7:12:00	67	35	46
7:13:00	66	35	46
7:14:00	66	35	46
7:15:00	66	35	46
7:16:00	66	35	46
7:17:00	66	35	46
7:18:00	66	35	45
7:19:00	66	35	45
7:20:00	65	35	45
7:21:00	65	35	45
7:22:00	65	35	45
7:23:00	65	35	45
7:24:00	65	35	45
7:25:00	65	35	45
7:26:00	64	35	45
7:27:00	64	35	45
7:28:00	64	35	45
7:29:00	64	35	45
7:30:00	64	35	45
7:31:00	64	35	45
7:32:00	63	35	45
7:33:00	63	35	45
7:34:00	63	35	45
7:35:00	63	35	45
7:36:00	63	35	45
7:37:00	63	35	45
7:38:00	62	35	45
7:39:00	62	35	45
7:40:00	62	35	45
7:41:00	62	35	45
7:42:00	62	35	45
7:43:00	62	35	45
7:44:00	62	35	45
7:45:00	61	35	45
7:46:00	61	35	45
7:47:00	61	35	45
7:48:00	61	35	45
7:49:00	61	35	45
7:50:00	61	35	45
7:51:00	60	35	45
7:52:00	60	35	45
7:53:00	60	35	45
7:54:00	60	35	45
7:55:00	60	35	45
7:56:00	60	35	45
7:57:00	59	35	45
7:58:00	59	35	45
7:59:00	59	35	45
8:00:00	59	35	45
8:01:00	59	35	45
8:02:00	59	35	45
8:03:00	58	35	45
8:04:00	58	35	45
8:05:00	58	35	45
8:06:00	58	35	45
8:07:00	58	35	45
8:08:00	58	35	45
8:09:00	58	35	45
8:10:00	58	35	45
8:11:00	57	35	45
8:12:00	57	35	45
8:13:00	57	35	45
8:14:00	57	35	45
8:15:00	57	35	45
8:16:00	57	35	45
8:17:00	57	35	45
8:18:00	56	35	45
8:19:00	56	35	45
8:20:00	56	35	45
8:21:00	56	35	45
8:22:00	56	35	45
8:23:00	56	35	45
8:24:00	56	35	45
8:25:00	56	35	45
8:26:00	55	35	45
8:27:00	55	35	45
8:28:00	55	35	45
8:29:00	55	35	45
8:30:00	55	35	45
8:31:00	55	35	45
8:32:00	55	35	45
8:33:00	54	35	45
8:34:00	54	35	45
8:35:00	54	35	45
8:36:00	54	35	45
8:37:00	54	35	45
8:38:00	54	35	45
8:39:00	54	35	45
8:40:00	54	35	45
8:41:00	53	35	45
8:42:00	53	35	45
8:43:00	53	35	45
8:44:00	53	35	45
8:45:00	53	35	45
8:46:00	53	35	45
8:47:00	53	35	46
8:48:00	53	35	46
8:49:00	53	35	46
8:50:00	52	35	46
8:51:00	52	35	46
8:52:00	52	35	45
8:53:00	52	35	45
8:54:00	52	35	46
8:55:00	52	35	46
8:56:00	52	35	46
8:57:00	52	35	46
8:58:00	52	35	46
8:59:00	51	35	46
9:00:00	51	35	45
9:01:00	51	35	45
9:02:00	51	35	45
9:03:00	51	35	45
9:04:00	51	35	46
9:05:00	51	35	46
9:06:00	51	35	46
9:07:00	51	35	46
9:08:00	50	35	46
9:09:00	50	35	46
9:10:00	50	35	46
9:11:00	50	35	46
9:12:00	50	35	46
9:13:00	50	35	46
9:14:00	50	35	46
9:15:00	50	35	46
9:16:00	50	35	46
9:17:00	50	35	46
9:18:00	49	35	46
9:19:00	49	35	46
9:20:00	49	35	46
9:21:00	49	35	46
9:22:00	49	35	46
9:23:00	49	35	46
9:24:00	49	35	46
9:25:00	49	35	46
9:26:00	49	35	46
9:27:00	49	35	50
9:28:00	49	35	49
9:29:00	48	35	49
9:30:00	48	35	49
9:31:00	48	35	47
9:32:00	48	35	46
9:33:00	48	35	46
9:34:00	48	35	46
9:35:00	48	35	46
9:36:00	48	35	46
9:37:00	48	35	46
9:38:00	48	35	46
9:39:00	47	35	46
9:40:00	47	35	46
9:41:00	47	35	46
9:42:00	47	35	46
9:43:00	47	35	46
9:44:00	47	35	46
9:45:00	47	35	46
9:46:00	47	35	46
9:47:00	47	35	46
9:48:00	47	35	46
9:49:00	47	35	46
9:50:00	47	35	45
9:51:00	46	35	45
9:52:00	46	35	45
9:53:00	46	35	45
9:54:00	46	35	45
9:55:00	46	35	45
9:56:00	46	35	45
9:57:00	46	35	46
9:58:00	46	35	46
9:59:00	46	35	46
10:00:00	46	35	46
10:01:00	46	35	46
10:02:00	46	35	46
10:03:00	45	35	46
10:04:00	45	35	46
10:05:00	45	35	46
10:06:00	45	35	46
10:07:00	45	35	46
10:08:00	45	35	46
10:09:00	45	35	46
10:10:00	45	35	46
10:11:00	45	35	46
10:12:00	45	35	46
10:13:00	45	35	46
10:14:00	45	35	46
10:15:00	44	35	46
10:16:00	44	35	46
10:17:00	44	35	46
10:18:00	44	35	46
10:19:00	44	35	47
10:20:00	44	35	47
10:21:00	44	35	47
10:22:00	44	35	47
10:23:00	44	35	47
10:24:00	44	35	47
10:25:00	44	35	47
10:26:00	44	35	46
10:27:00	44	35	46
10:28:00	43	35	46
10:29:00	43	35	46
10:30:00	43	35	46
10:31:00	43	35	46
10:32:00	43	35	46
10:33:00	43	35	46
10:34:00	43	35	46
10:35:00	43	35	46
10:36:00	43	35	46
10:37:00	43	35	46
10:38:00	43	35	46
10:39:00	43	35	46
10:40:00	43	35	48
10:41:00	43	35	48
10:42:00	43	35	48
10:43:00	42	35	48
10:44:00	42	35	48
10:45:00	42	35	48
10:46:00	42	35	48
10:47:00	42	35	48
10:48:00	42	35	48
10:49:00	42	35	48
10:50:00	42	35	47
10:51:00	42	35	47
10:52:00	42	35	47
10:53:00	42	35	47
10:54:00	42	35	47
10:55:00	42	35	47
10:56:00	42	35	47
10:57:00	42	35	47
10:58:00	41	35	47
10:59:00	41	35	47
11:00:00	41	35	47
11:01:00	41	35	47
11:02:00	41	35	47
11:03:00	41	35	47
11:04:00	41	35	47
11:05:00	41	35	47
11:06:00	41	35	47
11:07:00	41	35	47
11:08:00	41	35	47
11:09:00	41	35	47
11:10:00	41	35	47
11:11:00	41	35	47
11:12:00	41	35	47
11:13:00	41	35	47
11:14:00	40	35	47
11:15:00	40	35	47
11:16:00	40	35	47
11:17:00	40	35	47
11:18:00	40	35	47
11:19:00	40	35	47
11:20:00	40	35	47
11:21:00	40	35	47
11:22:00	40	35	47
11:23:00	40	35	47
11:24:00	40	35	47
11:25:00	40	35	47
11:26:00	40	35	47
11:27:00	40	35	47
11:28:00	40	35	47
11:29:00	40	35	47
11:30:00	40	35	47
11:31:00	39	35	47
11:32:00	39	35	47
11:33:00	39	35	47
11:34:00	39	35	47
11:35:00	39	35	47
11:36:00	39	35	47
11:37:00	39	35	47
11:38:00	39	35	47
11:39:00	39	35	47
11:40:00	39	35	47
11:41:00	39	35	47
11:42:00	39	35	47
11:43:00	39	35	47
11:44:00	39	35	47
11:45:00	39	35	47
11:46:00	39	35	47
11:47:00	39	35	47
11:48:00	38	35	47
11:49:00	38	35	47
11:50:00	38	35	47
11:51:00	38	35	47
11:52:00	38	35	47
11:53:00	38	35	47
11:54:00	38	35	47
11:55:00	38	35	47
11:56:00	38	35	47
11:57:00	38	35	47
11:58:00	38	35	47
11:59:00	38	35	47
12:00:00	38	35	47
12:01:00	38	35	47
12:02:00	38	35	47
12:03:00	38	35	47
12:04:00	38	35	47
12:05:00	38	35	47
12:06:00	38	35	47
12:07:00	37	35	47
12:08:00	37	35	47
12:09:00	37	35	47
12:10:00	37	35	47
12:11:00	37	35	47
12:12:00	37	35	47
12:13:00	37	35	47
12:14:00	37	35	47
12:15:00	37	35	47
12:16:00	37	35	47
12:17:00	37	35	47
12:18:00	37	35	47
12:19:00	37	35	47
12:20:00	37	35	47
12:21:00	37	35	47
12:22:00	37	35	47
12:23:00	37	35	47
12:24:00	37	35	47
12:25:00	37	35	47
12:26:00	37	35	46
12:27:00	36	35	46
12:28:00	37	35	46
12:29:00	36	35	46
12:30:00	36	35	46
12:31:00	36	35	46
12:32:00	36	35	47
12:33:00	36	35	47
12:34:00	36	35	47
12:35:00	36	35	47
12:36:00	36	35	47
12:37:00	36	35	47
12:38:00	36	35	47
12:39:00	36	35	46
12:40:00	36	35	46
12:41:00	36	35	46
12:42:00	36	35	46
12:43:00	36	35	46
12:44:00	36	35	46
12:45:00	36	35	46
12:46:00	36	35	46
12:47:00	36	35	46
12:48:00	36	35	46
12:49:00	36	35	46
12:50:00	35	35	46
12:51:00	35	35	46
12:52:00	35	35	46
12:53:00	35	35	46
12:54:00	35	35	46
12:55:00	35	35	46
12:56:00	35	35	46
12:57:00	35	35	49
12:58:00	35	35	48
12:59:00	35	35	48
13:00:00	35	35	48
13:01:00	35	35	48
13:02:00	35	35	48
13:03:00	35	35	48
13:04:00	35	35	48
13:05:00	35	35	47
13:06:00	35	35	47
13:07:00	35	35	47
13:08:00	35	35	47
13:09:00	35	35	47
13:10:00	35	35	47
13:11:00	35	35	47
13:12:00	35	35	47
13:13:00	34	35	47
13:14:00	34	35	47
13:15:00	34	35	47
13:16:00	34	35	47
13:17:00	34	35	47
13:18:00	34	35	47
13:19:00	34	35	47
13:20:00	34	35	47
13:21:00	34	35	47
13:22:00	34	35	47
13:23:00	34	35	47
13:24:00	34	35	47
13:25:00	34	35	47
13:26:00	34	35	47
13:27:00	34	35	47
13:28:00	34	35	47
13:29:00	34	35	47
13:30:00	34	35	47
13:31:00	34	35	47
13:32:00	34	35	47
13:33:00	34	35	47
13:34:00	34	35	47
13:35:00	34	35	47
13:36:00	34	35	47
13:37:00	34	35	47
13:38:00	34	35	47
13:39:00	34	35	46
13:40:00	34	35	46
13:41:00	33	35	46
13:42:00	33	35	47
13:43:00	33	35	47
13:44:00	33	35	47
13:45:00	33	35	47
13:46:00	33	35	47
13:47:00	33	35	47
13:48:00	33	35	47
13:49:00	33	35	47
13:50:00	33	35	47
13:51:00	33	35	47
13:52:00	33	35	47
13:53:00	33	35	48
13:54:00	33	35	47
13:55:00	33	35	47
13:56:00	33	35	47
13:57:00	33	35	47
13:58:00	33	35	47
13:59:00	33	35	47
14:00:00	33	35	47
14:01:00	33	35	47
14:02:00	33	35	47
14:03:00	33	35	47
14:04:00	33	35	47
14:05:00	33	35	47
14:06:00	33	35	48
14:07:00	33	35	48
14:08:00	32	35	48
14:09:00	32	35	48
14:10:00	32	35	48
14:11:00	32	35	48
14:12:00	32	35	48
14:13:00	32	35	48
14:14:00	32	35	48
14:15:00	32	35	48
14:16:00	32	35	48
14:17:00	32	35	48
14:18:00	32	35	48
14:19:00	32	35	48
14:20:00	32	35	48
14:21:00	32	35	48
14:22:00	32	35	48
14:23:00	32	35	48
14:24:00	32	35	48
14:25:00	32	35	48
14:26:00	32	35	48
14:27:00	32	35	48
14:28:00	32	35	48
14:29:00	32	35	48
14:30:00	32	35	48
14:31:00	32	35	48
14:32:00	32	35	48
14:33:00	32	35	48
14:34:00	32	35	48
14:35:00	32	35	48
14:36:00	32	35	48
14:37:00	32	35	48
14:38:00	32	35	48
14:39:00	31	35	48
14:40:00	31	35	48
14:41:00	31	35	48
14:42:00	31	35	48
14:43:00	31	35	48
14:44:00	31	35	48
14:45:00	31	35	48
14:46:00	31	35	48
14:47:00	31	35	48
14:48:00	31	35	48
14:49:00	31	35	48
14:50:00	31	35	48
14:51:00	31	35	48
14:52:00	31	35	48
14:53:00	31	35	48
14:54:00	31	35	48
14:55:00	31	35	47
14:56:00	31	35	47
14:57:00	31	35	47
14:58:00	31	35	47
14:59:00	31	35	47
15:00:00	31	35	47
15:01:00	31	35	47
15:02:00	31	35	47
15:03:00	31	35	47
15:04:00	31	35	47
15:05:00	31	35	47
15:06:00	31	35	47
15:07:00	31	35	47
15:08:00	31	35	47
15:09:00	31	35	47
15:10:00	31	35	47
15:11:00	30	35	47
15:12:00	31	35	47
15:13:00	30	35	47
15:14:00	31	35	47
15:15:00	30	35	47
15:16:00	30	35	47
15:17:00	30	35	47
