Repository: ProgWizer/parser

File: project-root/data/Data Acquisition/Data Acquisition/2002 year (647)/Con 2 Standard Sovetsky G1900 (52C).txt
--Test Summary--
Full Path and File Name	
Instrument Name	7222 #2
Instrument Type	Consistometer
Instrument Serial Number	128
Test Start Date	10.10.2002
Test Start Time	15:47:34
Test Stop Date	10.10.2002
Test Stop Time	17:53:04
Test Length	2:05:30
Final Sample Time Offset	2:05:00
Controller Schedule Name	
Sampling Period	60 seconds
Comments	MPa: 35.6(28min) T:52(28min), sample G from 10.10.02
Information	WellID	
Information	Customer	Sovetsky
Information	CementClass	G
Information	CementMfr	Dyckerhoff
Information	Additives	no
Information	Density	1900
Information	BHCT	52
Information	BHST	
Information	FluidLoss	
Information	JobType	Standart test
Calculated Value	Thickening_Time	1:51:00
Calculated Value	Setting Time	N/A
Initial Temperature (°C)	24 °C
Final Temperature (°C)	52 °C
Initial Pressure (MPa)	1 MPa
Final Pressure (MPa)	36 MPa
Initial Consistency (Bc)	3 Bc
Final Consistency (Bc)	99 Bc
--Data--
Time (HH:MM:SS)	Temperature (°C)	Pressure (MPa)	Consistency (Bc)
0:00:00	24	1	3
0:01:00	24	3	3
0:02:00	24	4	4
0:03:00	24	5	4
0:04:00	25	7	4
0:05:00	25	8	4
0:06:00	26	9	4
0:07:00	26	10	4
0:08:00	27	12	3
0:09:00	28	13	4
0:10:00	30	14	4
0:11:00	31	15	4
0:12:00	32	16	3
0:13:00	33	17	3
0:14:00	35	19	3
0:15:00	36	20	3
0:16:00	37	21	3
0:17:00	38	23	3
0:18:00	40	24	3
0:19:00	41	25	3
0:20:00	42	26	4
0:21:00	43	28	4
0:22:00	45	28	4
0:23:00	46	30	4
0:24:00	47	31	4
0:25:00	48	32	4
0:26:00	49	33	4
0:27:00	50	34	4
0:28:00	51	36	4
0:29:00	52	36	4
0:30:00	53	36	4
0:31:00	54	37	4
0:32:00	55	36	4
0:33:00	55	36	4
0:34:00	56	36	4
0:35:00	56	36	4
0:36:00	56	36	4
0:37:00	56	36	4
0:38:00	56	36	4
0:39:00	56	35	4
0:40:00	56	36	4
0:41:00	55	36	4
0:42:00	55	36	4
0:43:00	55	36	4
0:44:00	55	36	4
0:45:00	54	36	4
0:46:00	54	36	4
0:47:00	54	36	4
0:48:00	54	36	4
0:49:00	53	36	4
0:50:00	53	36	4
0:51:00	53	36	4
0:52:00	53	35	4
0:53:00	53	36	5
0:54:00	53	36	5
0:55:00	53	36	5
0:56:00	53	36	5
0:57:00	53	35	7
0:58:00	52	36	7
0:59:00	52	36	7
1:00:00	52	36	7
1:01:00	52	36	7
1:02:00	52	36	7
1:03:00	52	36	8
1:04:00	52	36	8
1:05:00	52	36	9
1:06:00	52	35	9
1:07:00	52	36	9
1:08:00	52	36	10
1:09:00	52	36	10
1:10:00	52	36	11
1:11:00	52	36	11
1:12:00	52	36	12
1:13:00	52	36	13
1:14:00	52	36	13
1:15:00	52	36	14
1:16:00	52	36	14
1:17:00	52	36	16
1:18:00	52	36	17
1:19:00	52	36	17
1:20:00	52	36	-0
1:21:00	52	36	28
1:22:00	52	36	23
1:23:00	52	36	24
1:24:00	52	36	25
1:25:00	52	36	26
1:26:00	53	36	28
1:27:00	52	36	29
1:28:00	53	36	30
1:29:00	52	36	33
1:30:00	52	36	37
1:31:00	52	35	38
1:32:00	52	36	39
1:33:00	52	36	41
1:34:00	52	36	50
1:35:00	52	36	50
1:36:00	52	36	52
1:37:00	52	36	53
1:38:00	52	36	51
1:39:00	52	36	53
1:40:00	52	36	54
1:41:00	52	35	56
1:42:00	52	36	59
1:43:00	52	36	59
1:44:00	52	36	64
1:45:00	52	36	64
1:46:00	52	36	65
1:47:00	52	35	67
1:48:00	52	36	67
1:49:00	52	36	68
1:50:00	52	36	70
1:51:00	52	36	72
1:52:00	52	36	73
1:53:00	52	36	74
1:54:00	52	35	76
1:55:00	52	36	78
1:56:00	52	36	79
1:57:00	52	36	81
1:58:00	52	36	82
1:59:00	52	36	87
2:00:00	52	36	88
2:01:00	52	36	90
2:02:00	52	36	93
2:03:00	52	35	95
2:04:00	52	35	97
2:05:00	52	36	99

File: project-root/data/Data Acquisition/Data Acquisition/2002 year (647)/Con 2 Standart A1830 (22C Rus).txt
--Test Summary--
Full Path and File Name	
Instrument Name	7222 #2
Instrument Type	Consistometer
Instrument Serial Number	128
Test Start Date	22.07.2002
Test Start Time	11:58:29
Test Stop Date	22.07.2002
Test Stop Time	15:38:39
Test Length	3:40:10
Final Sample Time Offset	3:40:00
Controller Schedule Name	
Sampling Period	60 seconds
Comments	MPa: atmosphere T:22(20 min) WCR=0.5
Information	WellID	Standart
Information	Customer	Luk AIK
Information	CementClass	A
Information	CementMfr	Suhoy Log
Information	Additives	no
Information	Density	1830
Information	BHCT	22
Information	BHST	22
Information	FluidLoss	
Information	JobType	Standart test
Calculated Value	Thickening_Time	N/A
Calculated Value	Setting Time	N/A
Initial Temperature (°C)	28 °C
Final Temperature (°C)	25 °C
Initial Pressure (MPa)	1 MPa
Final Pressure (MPa)	1 MPa
Initial Consistency (Bc)	16 Bc
Final Consistency (Bc)	30 Bc
--Data--
Time (HH:MM:SS)	Temperature (°C)	Pressure (MPa)	Consistency (Bc)
0:00:00	28	1	16
0:01:00	28	1	16
0:02:00	28	1	16
0:03:00	28	1	16
0:04:00	28	1	16
0:05:00	28	1	16
0:06:00	28	1	17
0:07:00	28	1	17
0:08:00	28	1	17
0:09:00	28	1	17
0:10:00	27	1	17
0:11:00	27	1	17
0:12:00	27	1	17
0:13:00	27	1	18
0:14:00	27	1	18
0:15:00	27	1	18
0:16:00	27	1	18
0:17:00	27	1	18
0:18:00	27	1	18
0:19:00	27	1	18
0:20:00	27	1	18
0:21:00	27	1	18
0:22:00	27	1	18
0:23:00	27	1	18
0:24:00	26	1	18
0:25:00	26	1	18
0:26:00	26	1	19
0:27:00	26	1	19
0:28:00	26	1	19
0:29:00	26	1	19
0:30:00	26	1	19
0:31:00	26	1	19
0:32:00	26	1	19
0:33:00	26	1	19
0:34:00	26	1	19
0:35:00	26	1	19
0:36:00	25	1	19
0:37:00	25	1	19
0:38:00	25	1	19
0:39:00	25	1	19
0:40:00	25	1	19
0:41:00	25	1	20
0:42:00	25	1	20
0:43:00	25	1	20
0:44:00	25	1	20
0:45:00	25	1	20
0:46:00	25	1	20
0:47:00	25	1	20
0:48:00	25	1	20
0:49:00	25	1	20
0:50:00	25	1	20
0:51:00	25	1	20
0:52:00	25	1	20
0:53:00	25	1	20
0:54:00	25	1	21
0:55:00	25	1	21
0:56:00	25	1	21
0:57:00	25	1	21
0:58:00	25	1	21
0:59:00	25	1	21
1:00:00	25	1	21
1:01:00	25	1	21
1:02:00	25	1	21
1:03:00	25	1	21
1:04:00	25	1	21
1:05:00	25	1	21
1:06:00	25	1	21
1:07:00	25	1	22
1:08:00	25	1	22
1:09:00	25	1	22
1:10:00	25	1	22
1:11:00	25	1	22
1:12:00	25	1	22
1:13:00	25	1	22
1:14:00	24	1	22
1:15:00	24	1	22
1:16:00	24	1	22
1:17:00	24	1	22
1:18:00	24	1	22
1:19:00	25	1	22
1:20:00	24	1	22
1:21:00	24	1	22
1:22:00	24	1	22
1:23:00	24	1	22
1:24:00	24	1	22
1:25:00	24	1	22
1:26:00	24	1	22
1:27:00	24	1	22
1:28:00	24	1	22
1:29:00	24	1	22
1:30:00	24	1	22
1:31:00	24	1	22
1:32:00	24	1	22
1:33:00	24	1	22
1:34:00	24	1	22
1:35:00	24	1	22
1:36:00	24	1	23
1:37:00	24	1	23
1:38:00	24	1	23
1:39:00	24	1	23
1:40:00	24	1	23
1:41:00	24	1	23
1:42:00	24	1	23
1:43:00	24	1	23
1:44:00	24	1	23
1:45:00	24	1	23
1:46:00	24	1	23
1:47:00	25	1	23
1:48:00	25	1	23
1:49:00	25	1	23
1:50:00	25	1	23
1:51:00	24	1	23
1:52:00	25	1	23
1:53:00	24	1	23
1:54:00	24	1	23
1:55:00	24	1	23
1:56:00	24	1	23
1:57:00	24	1	23
1:58:00	24	1	23
1:59:00	24	1	23
2:00:00	24	1	23
2:01:00	24	1	23
2:02:00	24	1	23
2:03:00	24	1	23
2:04:00	24	1	23
2:05:00	24	1	23
2:06:00	24	1	23
2:07:00	24	1	23
2:08:00	24	1	23
2:09:00	24	1	23
2:10:00	24	1	23
2:11:00	24	1	23
2:12:00	24	1	23
2:13:00	24	1	23
2:14:00	24	1	23
2:15:00	24	1	23
2:16:00	24	1	23
2:17:00	24	1	23
2:18:00	24	1	23
2:19:00	24	1	23
2:20:00	24	1	23
2:21:00	24	1	23
2:22:00	24	1	23
2:23:00	25	1	23
2:24:00	24	1	23
2:25:00	25	1	23
2:26:00	24	1	23
2:27:00	24	1	23
2:28:00	24	1	23
2:29:00	24	1	23
2:30:00	24	1	24
2:31:00	24	1	24
2:32:00	24	1	24
2:33:00	24	1	24
2:34:00	24	1	24
2:35:00	24	1	24
2:36:00	24	1	24
2:37:00	24	1	24
2:38:00	24	1	24
2:39:00	24	1	24
2:40:00	24	1	24
2:41:00	24	1	24
2:42:00	24	1	24
2:43:00	24	1	24
2:44:00	24	1	24
2:45:00	24	1	24
2:46:00	24	1	24
2:47:00	24	1	24
2:48:00	24	1	25
2:49:00	24	1	25
2:50:00	24	1	25
2:51:00	24	1	25
2:52:00	24	1	25
2:53:00	24	1	25
2:54:00	24	1	25
2:55:00	24	1	25
2:56:00	24	1	25
2:57:00	24	1	25
2:58:00	24	1	25
2:59:00	24	1	25
3:00:00	24	1	25
3:01:00	24	1	26
3:02:00	24	1	26
3:03:00	24	1	26
3:04:00	24	1	26
3:05:00	24	1	26
3:06:00	24	1	26
3:07:00	24	1	26
3:08:00	24	1	26
3:09:00	24	1	26
3:10:00	24	1	26
3:11:00	24	1	27
3:12:00	25	1	27
3:13:00	24	1	27
3:14:00	24	1	27
3:15:00	25	1	27
3:16:00	25	1	27
3:17:00	25	1	27
3:18:00	25	1	27
3:19:00	25	1	27
3:20:00	25	1	28
3:21:00	25	1	28
3:22:00	25	1	28
3:23:00	25	1	28
3:24:00	25	1	28
3:25:00	25	1	29
3:26:00	25	1	29
3:27:00	25	1	29
3:28:00	25	1	29
3:29:00	24	1	29
3:30:00	25	1	29
3:31:00	24	1	29
3:32:00	25	1	29
3:33:00	25	1	29
3:34:00	24	1	29
3:35:00	24	1	29
3:36:00	24	1	29
3:37:00	24	1	29
3:38:00	24	1	30
3:39:00	24	1	30
3:40:00	25	1	30

File: project-root/data/Data Acquisition/Data Acquisition/2002 year (647)/Con 2 Standart Test AIK A1870 (45C).txt
--Test Summary--
Full Path and File Name	
Instrument Name	7222 #2
Instrument Type	Consistometer
Instrument Serial Number	128
Test Start Date	19.07.2002
Test Start Time	10:48:05
Test Stop Date	19.07.2002
Test Stop Time	12:43:36
Test Length	1:55:31
Final Sample Time Offset	1:55:00
Controller Schedule Name	
Sampling Period	60 seconds
Comments	MPa: 26.2 (20min) T:45 (20min) API spec.
Information	WellID	Standart
Information	Customer	Luk AIK
Information	CementClass	A
Information	CementMfr	Suhoy Log
Information	Additives	no
Information	Density	1870
Information	BHCT	45
Information	BHST	45
Information	FluidLoss	
Information	JobType	Standart test
Calculated Value	Thickening_Time	1:42:00
Calculated Value	Setting Time	N/A
Initial Temperature (°C)	27 °C
Final Temperature (°C)	45 °C
Initial Pressure (MPa)	1 MPa
Final Pressure (MPa)	26 MPa
Initial Consistency (Bc)	21 Bc
Final Consistency (Bc)	99 Bc
--Data--
Time (HH:MM:SS)	Temperature (°C)	Pressure (MPa)	Consistency (Bc)
0:00:00	27	1	21
0:01:00	27	3	22
0:02:00	27	4	20
0:03:00	27	6	19
0:04:00	27	7	19
0:05:00	27	8	19
0:06:00	28	9	19
0:07:00	29	11	19
0:08:00	29	11	20
0:09:00	30	13	20
0:10:00	31	14	20
0:11:00	32	15	20
0:12:00	33	16	21
0:13:00	34	18	21
0:14:00	35	19	21
0:15:00	36	20	21
0:16:00	38	21	22
0:17:00	39	23	21
0:18:00	41	24	22
0:19:00	43	25	23
0:20:00	44	26	23
0:21:00	46	27	24
0:22:00	47	27	24
0:23:00	48	26	24
0:24:00	50	26	25
0:25:00	50	26	25
0:26:00	51	26	25
0:27:00	51	26	25
0:28:00	51	26	26
0:29:00	51	26	27
0:30:00	51	26	27
0:31:00	50	26	27
0:32:00	50	26	27
0:33:00	50	27	27
0:34:00	49	26	27
0:35:00	49	26	27
0:36:00	48	26	27
0:37:00	47	26	27
0:38:00	47	26	27
0:39:00	47	26	27
0:40:00	46	26	27
0:41:00	46	26	27
0:42:00	46	26	27
0:43:00	45	27	28
0:44:00	45	26	27
0:45:00	45	27	28
0:46:00	45	27	28
0:47:00	45	27	28
0:48:00	45	27	28
0:49:00	45	27	28
0:50:00	44	27	28
0:51:00	45	27	29
0:52:00	45	27	29
0:53:00	45	27	29
0:54:00	45	27	29
0:55:00	45	27	29
0:56:00	45	27	29
0:57:00	45	27	29
0:58:00	45	27	29
0:59:00	45	27	30
1:00:00	45	27	30
1:01:00	45	27	30
1:02:00	45	27	31
1:03:00	45	27	31
1:04:00	46	27	32
1:05:00	46	27	32
1:06:00	46	27	31
1:07:00	46	27	33
1:08:00	46	27	33
1:09:00	46	27	33
1:10:00	46	27	33
1:11:00	46	27	34
1:12:00	46	27	35
1:13:00	46	27	36
1:14:00	46	27	37
1:15:00	46	27	37
1:16:00	46	26	40
1:17:00	46	26	46
1:18:00	46	27	39
1:19:00	46	26	40
1:20:00	46	26	41
1:21:00	46	26	42
1:22:00	45	26	43
1:23:00	45	26	44
1:24:00	46	26	43
1:25:00	46	26	53
1:26:00	45	26	45
1:27:00	45	26	49
1:28:00	45	26	50
1:29:00	45	26	51
1:30:00	45	26	52
1:31:00	45	26	53
1:32:00	46	26	54
1:33:00	45	26	56
1:34:00	45	26	57
1:35:00	45	26	58
1:36:00	45	26	59
1:37:00	45	26	61
1:38:00	46	26	63
1:39:00	45	26	64
1:40:00	45	26	65
1:41:00	45	26	71
1:42:00	45	26	72
1:43:00	45	26	73
1:44:00	45	26	76
1:45:00	45	26	76
1:46:00	45	26	79
1:47:00	45	26	81
1:48:00	45	26	83
1:49:00	45	26	89
1:50:00	45	26	88
1:51:00	45	26	89
1:52:00	45	26	92
1:53:00	45	26	94
1:54:00	45	26	96
1:55:00	45	26	99

File: project-root/data/Data Acquisition/Data Acquisition/2002 year (647)/Con 2 Usinsk A1500+0.5%Gel+1%SMS+0.05%TR-1 (47C).txt
--Test Summary--
Full Path and File Name	
Instrument Name	7222 #2
Instrument Type	Consistometer
Instrument Serial Number	128
Test Start Date	29.08.2002
Test Start Time	14:01:14
Test Stop Date	29.08.2002
Test Stop Time	16:20:53
Test Length	2:19:39
Final Sample Time Offset	2:19:00
Controller Schedule Name	
Sampling Period	60 seconds
Comments	MPa: 25(40min) T:47(40min), field water, all dry blend
Information	WellID	30
Information	Customer	KomiOil-Usinsk
Information	CementClass	A
Information	CementMfr	Sukhoy Log
Information	Additives	0.5%Gel+1%SMS+0.05%TR-1
Information	Density	1500
Information	BHCT	47
Information	BHST	57
Information	FluidLoss	
Information	JobType	168.3 mm csg Lead slurry
Calculated Value	Thickening_Time	2:07:00
Calculated Value	Setting Time	N/A
Initial Temperature (°C)	25 °C
Final Temperature (°C)	47 °C
Initial Pressure (MPa)	1 MPa
Final Pressure (MPa)	25 MPa
Initial Consistency (Bc)	8 Bc
Final Consistency (Bc)	80 Bc
--Data--
Time (HH:MM:SS)	Temperature (°C)	Pressure (MPa)	Consistency (Bc)
0:00:00	25	1	8
0:01:00	25	2	15
0:02:00	25	3	13
0:03:00	25	4	10
0:04:00	25	4	13
0:05:00	25	5	11
0:06:00	25	6	16
0:07:00	26	6	11
0:08:00	26	7	12
0:09:00	27	7	13
0:10:00	28	8	19
0:11:00	29	8	13
0:12:00	29	9	12
0:13:00	30	9	15
0:14:00	31	10	15
0:15:00	31	10	14
0:16:00	32	11	12
0:17:00	33	12	12
0:18:00	34	12	17
0:19:00	35	13	11
0:20:00	35	13	16
0:21:00	36	14	15
0:22:00	37	15	17
0:23:00	38	15	14
0:24:00	38	16	16
0:25:00	39	16	17
0:26:00	39	17	15
0:27:00	40	17	21
0:28:00	40	18	14
0:29:00	41	19	15
0:30:00	41	19	19
0:31:00	42	20	14
0:32:00	42	21	16
0:33:00	43	21	18
0:34:00	44	22	20
0:35:00	44	22	13
0:36:00	45	23	14
0:37:00	45	23	17
0:38:00	46	24	15
0:39:00	46	25	18
0:40:00	47	25	23
0:41:00	47	25	18
0:42:00	48	26	17
0:43:00	48	26	21
0:44:00	49	26	22
0:45:00	49	26	20
0:46:00	49	25	20
0:47:00	49	26	21
0:48:00	49	25	46
0:49:00	49	25	22
0:50:00	49	25	19
0:51:00	49	25	34
0:52:00	49	25	18
0:53:00	49	25	28
0:54:00	49	25	28
0:55:00	49	25	20
0:56:00	49	25	29
0:57:00	48	25	27
0:58:00	48	25	30
0:59:00	48	25	22
1:00:00	48	25	23
1:01:00	48	25	25
1:02:00	48	25	21
1:03:00	48	25	20
1:04:00	47	25	23
1:05:00	47	25	24
1:06:00	47	25	32
1:07:00	47	25	16
1:08:00	47	25	22
1:09:00	47	25	19
1:10:00	47	25	23
1:11:00	47	25	23
1:12:00	47	25	27
1:13:00	47	25	20
1:14:00	47	25	20
1:15:00	47	25	22
1:16:00	47	25	21
1:17:00	47	25	27
1:18:00	47	25	24
1:19:00	48	25	26
1:20:00	48	25	25
1:21:00	48	25	22
1:22:00	47	25	22
1:23:00	47	25	22
1:24:00	47	25	23
1:25:00	47	25	26
1:26:00	47	25	25
1:27:00	47	25	24
1:28:00	47	25	26
1:29:00	47	25	26
1:30:00	47	25	25
1:31:00	47	25	26
1:32:00	47	25	29
1:33:00	47	25	31
1:34:00	47	25	25
1:35:00	47	25	26
1:36:00	47	25	22
1:37:00	47	25	22
1:38:00	47	25	23
1:39:00	47	25	23
1:40:00	47	25	23
1:41:00	47	25	36
1:42:00	47	25	25
1:43:00	47	25	24
1:44:00	47	25	24
1:45:00	47	25	24
1:46:00	47	25	25
1:47:00	47	25	25
1:48:00	47	25	26
1:49:00	47	25	28
1:50:00	47	25	29
1:51:00	47	25	30
1:52:00	47	25	31
1:53:00	47	25	31
1:54:00	47	25	32
1:55:00	47	25	34
1:56:00	47	25	35
1:57:00	47	25	36
1:58:00	47	25	38
1:59:00	47	25	46
2:00:00	47	25	49
2:01:00	47	25	45
2:02:00	47	25	44
2:03:00	47	25	45
2:04:00	47	25	45
2:05:00	47	25	47
2:06:00	47	25	73
2:07:00	47	25	72
2:08:00	47	25	53
2:09:00	47	25	50
2:10:00	47	25	83
2:11:00	47	25	62
2:12:00	47	25	64
2:13:00	47	25	66
2:14:00	47	25	67
2:15:00	47	25	69
2:16:00	47	25	73
2:17:00	47	25	76
2:18:00	47	25	78
2:19:00	47	25	80

File: project-root/data/Data Acquisition/Data Acquisition/2002 year (647)/Con 2 Usinsk G1500+1%SMS(Trican)+1%TC-101 (40C).txt
--Test Summary--
Full Path and File Name	
Instrument Name	7222 #2
Instrument Type	Consistometer
Instrument Serial Number	128
Test Start Date	05.06.2002
Test Start Time	4:34:37
Test Stop Date	05.06.2002
Test Stop Time	9:12:37
Test Length	4:38:00
Final Sample Time Offset	4:38:00
Controller Schedule Name	
Sampling Period	60 seconds
Comments	MPa: 28(50min); T: 40C(50min), tap water, dry blending
Information	WellID	1-G. I (Gas Injection)
Information	Customer	Sever Tek
Information	CementClass	G
Information	CementMfr	Dyckerhoff
Information	Additives	1%SMS(Trican)+1%TC-101
Information	Density	1500
Information	BHCT	40
Information	BHST	60
Information	FluidLoss	
Information	JobType	177.8 mm lead slurry
Calculated Value	Thickening_Time	3:58:00
Calculated Value	Setting Time	4:38:00
Initial Temperature (°C)	26 °C
Final Temperature (°C)	39 °C
Initial Pressure (MPa)	2 MPa
Final Pressure (MPa)	28 MPa
Initial Consistency (Bc)	11 Bc
Final Consistency (Bc)	99 Bc
--Data--
Time (HH:MM:SS)	Temperature (°C)	Pressure (MPa)	Consistency (Bc)
0:00:00	26	2	11
0:01:00	25	3	11
0:02:00	25	3	11
0:03:00	25	4	11
0:04:00	25	4	11
0:05:00	26	5	11
0:06:00	26	5	11
0:07:00	26	6	12
0:08:00	26	6	12
0:09:00	26	7	13
0:10:00	27	8	13
0:11:00	27	8	14
0:12:00	28	9	15
0:13:00	28	9	15
0:14:00	28	10	15
0:15:00	29	10	14
0:16:00	29	11	14
0:17:00	30	11	14
0:18:00	30	12	14
0:19:00	30	12	14
0:20:00	31	13	13
0:21:00	31	13	13
0:22:00	32	14	13
0:23:00	32	14	12
0:24:00	32	15	12
0:25:00	33	16	12
0:26:00	33	16	12
0:27:00	33	16	12
0:28:00	34	17	12
0:29:00	34	18	12
0:30:00	34	18	12
0:31:00	34	19	12
0:32:00	35	19	13
0:33:00	35	20	13
0:34:00	35	20	12
0:35:00	35	21	13
0:36:00	35	21	13
0:37:00	36	22	12
0:38:00	36	22	12
0:39:00	36	23	12
0:40:00	36	23	12
0:41:00	36	24	12
0:42:00	37	25	12
0:43:00	37	25	12
0:44:00	37	25	12
0:45:00	37	26	12
0:46:00	38	26	13
0:47:00	38	27	13
0:48:00	38	27	13
0:49:00	38	28	13
0:50:00	39	28	12
0:51:00	39	28	12
0:52:00	39	28	13
0:53:00	39	28	13
0:54:00	40	28	13
0:55:00	40	28	13
0:56:00	40	28	13
0:57:00	40	28	13
0:58:00	40	28	12
0:59:00	40	28	12
1:00:00	40	28	12
1:01:00	40	28	13
1:02:00	40	28	13
1:03:00	40	28	13
1:04:00	40	28	12
1:05:00	40	28	12
1:06:00	40	28	13
1:07:00	40	28	13
1:08:00	40	28	13
1:09:00	40	28	13
1:10:00	39	28	13
1:11:00	39	28	13
1:12:00	39	28	13
1:13:00	39	28	13
1:14:00	39	28	13
1:15:00	39	28	13
1:16:00	39	28	13
1:17:00	39	28	13
1:18:00	39	28	13
1:19:00	39	28	13
1:20:00	39	28	-0
1:21:00	39	28	13
1:22:00	39	28	13
1:23:00	39	28	13
1:24:00	39	28	13
1:25:00	39	28	13
1:26:00	39	28	13
1:27:00	39	28	13
1:28:00	39	28	13
1:29:00	39	28	13
1:30:00	39	28	14
1:31:00	39	28	14
1:32:00	39	28	14
1:33:00	39	28	14
1:34:00	39	28	15
1:35:00	39	28	15
1:36:00	39	28	14
1:37:00	39	28	15
1:38:00	39	28	15
1:39:00	39	28	15
1:40:00	39	28	15
1:41:00	39	28	17
1:42:00	39	28	17
1:43:00	39	28	17
1:44:00	39	28	17
1:45:00	39	28	16
1:46:00	39	28	18
1:47:00	39	28	18
1:48:00	39	28	19
1:49:00	39	28	19
1:50:00	39	28	19
1:51:00	39	28	19
1:52:00	39	28	19
1:53:00	39	28	20
1:54:00	39	28	20
1:55:00	39	28	20
1:56:00	39	28	20
1:57:00	39	28	20
1:58:00	39	28	20
1:59:00	39	28	20
2:00:00	39	28	21
2:01:00	39	28	21
2:02:00	39	28	22
2:03:00	39	28	22
2:04:00	39	28	22
2:05:00	39	28	22
2:06:00	39	28	23
2:07:00	39	28	23
2:08:00	39	28	23
2:09:00	39	28	23
2:10:00	39	28	23
2:11:00	39	28	24
2:12:00	39	28	24
2:13:00	39	28	5
2:14:00	39	28	24
2:15:00	39	28	25
2:16:00	39	28	26
2:17:00	39	28	26
2:18:00	39	28	28
2:19:00	39	28	31
2:20:00	39	28	28
2:21:00	39	28	36
2:22:00	39	28	33
2:23:00	39	28	34
2:24:00	39	28	29
2:25:00	39	28	29
2:26:00	39	28	29
2:27:00	39	28	29
2:28:00	39	28	29
2:29:00	39	28	29
2:30:00	39	28	30
2:31:00	39	28	31
2:32:00	39	28	31
2:33:00	39	28	32
2:34:00	39	28	32
2:35:00	39	28	33
2:36:00	39	28	34
2:37:00	39	28	34
2:38:00	39	28	34
2:39:00	39	28	35
2:40:00	39	28	35
2:41:00	39	28	35
2:42:00	39	28	35
2:43:00	39	28	36
2:44:00	39	28	36
2:45:00	39	28	36
2:46:00	39	28	37
2:47:00	39	28	38
2:48:00	39	28	38
2:49:00	39	28	38
2:50:00	39	28	39
2:51:00	39	28	40
2:52:00	39	28	40
2:53:00	39	28	40
2:54:00	39	28	40
2:55:00	39	28	41
2:56:00	39	28	41
2:57:00	39	28	42
2:58:00	39	28	42
2:59:00	39	28	43
3:00:00	39	28	43
3:01:00	39	28	43
3:02:00	39	28	43
3:03:00	39	28	44
3:04:00	39	28	3
3:05:00	39	28	45
3:06:00	39	28	46
3:07:00	39	28	46
3:08:00	39	28	46
3:09:00	39	28	46
3:10:00	39	28	47
3:11:00	39	28	48
3:12:00	39	28	48
3:13:00	39	28	48
3:14:00	39	28	48
3:15:00	39	28	49
3:16:00	39	28	49
3:17:00	39	28	50
3:18:00	39	28	50
3:19:00	39	28	50
3:20:00	39	28	50
3:21:00	39	28	50
3:22:00	39	28	51
3:23:00	39	28	52
3:24:00	39	28	54
3:25:00	39	28	55
3:26:00	39	28	56
3:27:00	39	28	56
3:28:00	39	28	57
3:29:00	39	28	58
3:30:00	39	28	58
3:31:00	39	28	59
3:32:00	39	28	59
3:33:00	39	28	59
3:34:00	39	28	60
3:35:00	39	28	60
3:36:00	39	28	61
3:37:00	39	28	61
3:38:00	39	28	61
3:39:00	39	28	61
3:40:00	39	28	62
3:41:00	39	28	62
3:42:00	39	28	63
3:43:00	39	28	64
3:44:00	39	28	65
3:45:00	39	28	65
3:46:00	39	28	65
3:47:00	39	28	65
3:48:00	39	28	66
3:49:00	39	28	66
3:50:00	39	28	66
3:51:00	39	28	66
3:52:00	39	28	67
3:53:00	39	28	67
3:54:00	39	28	69
3:55:00	39	28	69
3:56:00	39	28	70
3:57:00	39	28	71
3:58:00	39	28	71
3:59:00	39	28	73
4:00:00	39	28	73
4:01:00	39	28	73
4:02:00	39	28	73
4:03:00	39	28	76
4:04:00	39	28	76
4:05:00	39	28	76
4:06:00	39	28	79
4:07:00	39	28	79
4:08:00	39	28	80
4:09:00	39	28	80
4:10:00	39	28	80
4:11:00	39	28	81
4:12:00	39	28	82
4:13:00	39	28	82
4:14:00	39	28	82
4:15:00	39	28	83
4:16:00	39	28	84
4:17:00	39	28	84
4:18:00	39	28	84
4:19:00	39	28	88
4:20:00	39	28	88
4:21:00	39	28	89
4:22:00	39	28	90
4:23:00	39	28	90
4:24:00	39	28	90
4:25:00	39	28	91
4:26:00	39	28	92
4:27:00	39	28	92
4:28:00	39	28	93
4:29:00	39	28	94
4:30:00	39	28	94
4:31:00	39	28	94
4:32:00	39	28	95
4:33:00	39	28	95
4:34:00	39	28	95
4:35:00	39	28	98
4:36:00	39	28	99
4:37:00	39	28	99
4:38:00	39	28	99

File: project-root/data/Data Acquisition/Data Acquisition/2002 year (647)/Con 2 Usinsk G1500+1%SMS(Trican)+1%TC-101(35C).txt
--Test Summary--
Full Path and File Name	
Instrument Name	7222 #2
Instrument Type	Consistometer
Instrument Serial Number	128
Test Start Date	06.06.2002
Test Start Time	21:51:09
Test Stop Date	07.06.2002
Test Stop Time	5:38:09
Test Length	7:47:00
Final Sample Time Offset	7:47:00
Controller Schedule Name	
Sampling Period	60 seconds
Comments	MPa: 20(40min) T:35(40min) tap water all dryblend
Information	WellID	1-G. I (Gas Injection)
Information	Customer	Sever Tek
Information	CementClass	G
Information	CementMfr	Dyckerhoff
Information	Additives	1%SMS(Trican)+1%TC-101
Information	Density	1500
Information	BHCT	35
Information	BHST	40
Information	FluidLoss	
Information	JobType	177.8 mm tail slurry
Calculated Value	Thickening_Time	6:32:00
Calculated Value	Setting Time	7:47:00
Initial Temperature (°C)	24 °C
Final Temperature (°C)	34 °C
Initial Pressure (MPa)	1 MPa
Final Pressure (MPa)	20 MPa
Initial Consistency (Bc)	10 Bc
Final Consistency (Bc)	99 Bc
--Data--
Time (HH:MM:SS)	Temperature (°C)	Pressure (MPa)	Consistency (Bc)
0:00:00	24	1	10
0:01:00	24	2	10
0:02:00	24	3	10
0:03:00	24	3	10
0:04:00	24	4	10
0:05:00	24	4	10
0:06:00	24	5	10
0:07:00	25	5	10
0:08:00	25	6	10
0:09:00	25	6	10
0:10:00	25	7	11
0:11:00	26	7	11
0:12:00	26	7	11
0:13:00	26	8	11
0:14:00	27	8	10
0:15:00	27	9	10
0:16:00	28	9	10
0:17:00	28	9	10
0:18:00	28	10	10
0:19:00	29	11	10
0:20:00	29	11	11
0:21:00	29	11	10
0:22:00	30	12	11
0:23:00	30	12	11
0:24:00	30	13	11
0:25:00	31	13	11
0:26:00	31	13	11
0:27:00	31	14	11
0:28:00	31	15	11
0:29:00	32	15	11
0:30:00	32	15	11
0:31:00	32	16	11
0:32:00	32	16	11
0:33:00	33	17	11
0:34:00	33	17	11
0:35:00	33	17	11
0:36:00	33	18	11
0:37:00	33	18	11
0:38:00	33	19	11
0:39:00	34	19	11
0:40:00	34	20	11
0:41:00	34	20	11
0:42:00	34	20	11
0:43:00	35	20	11
0:44:00	35	20	11
0:45:00	35	20	11
0:46:00	35	20	11
0:47:00	35	20	11
0:48:00	35	20	11
0:49:00	35	20	11
0:50:00	35	20	11
0:51:00	35	20	11
0:52:00	35	20	11
0:53:00	35	20	11
0:54:00	35	20	11
0:55:00	35	20	11
0:56:00	35	20	11
0:57:00	35	20	11
0:58:00	35	20	11
0:59:00	34	20	11
1:00:00	34	20	11
1:01:00	34	20	11
1:02:00	34	20	11
1:03:00	34	20	11
1:04:00	34	20	12
1:05:00	34	20	12
1:06:00	34	20	12
1:07:00	34	20	12
1:08:00	34	20	12
1:09:00	34	20	12
1:10:00	34	20	12
1:11:00	34	20	12
1:12:00	34	20	12
1:13:00	34	20	12
1:14:00	34	20	12
1:15:00	34	20	12
1:16:00	34	20	12
1:17:00	34	20	12
1:18:00	34	20	12
1:19:00	34	20	12
1:20:00	34	20	12
1:21:00	34	20	12
1:22:00	34	20	12
1:23:00	34	20	12
1:24:00	34	20	12
1:25:00	34	20	12
1:26:00	34	20	13
1:27:00	34	20	13
1:28:00	34	20	13
1:29:00	34	20	13
1:30:00	34	20	13
1:31:00	34	20	13
1:32:00	34	20	13
1:33:00	34	20	13
1:34:00	34	20	13
1:35:00	34	20	13
1:36:00	34	20	13
1:37:00	34	20	13
1:38:00	34	20	13
1:39:00	34	20	13
1:40:00	34	20	13
1:41:00	34	20	13
1:42:00	34	20	13
1:43:00	34	20	13
1:44:00	34	20	13
1:45:00	34	20	13
1:46:00	34	20	13
1:47:00	34	20	14
1:48:00	34	20	14
1:49:00	34	20	14
1:50:00	34	20	14
1:51:00	34	20	14
1:52:00	34	20	14
1:53:00	34	20	14
1:54:00	34	20	14
1:55:00	34	20	14
1:56:00	34	20	14
1:57:00	34	20	14
1:58:00	34	20	14
1:59:00	34	20	14
2:00:00	34	20	14
2:01:00	34	20	15
2:02:00	34	20	15
2:03:00	34	20	15
2:04:00	34	20	15
2:05:00	34	20	15
2:06:00	34	20	15
2:07:00	34	20	15
2:08:00	34	20	15
2:09:00	34	20	15
2:10:00	34	20	15
2:11:00	34	20	15
2:12:00	34	20	15
2:13:00	34	20	15
2:14:00	34	20	15
2:15:00	34	20	16
2:16:00	34	20	16
2:17:00	34	20	15
2:18:00	34	20	15
2:19:00	34	20	16
2:20:00	34	20	16
2:21:00	34	20	16
2:22:00	34	20	16
2:23:00	34	20	16
2:24:00	34	20	16
2:25:00	34	20	16
2:26:00	34	20	16
2:27:00	34	20	17
2:28:00	34	20	17
2:29:00	34	20	17
2:30:00	34	20	17
2:31:00	34	20	17
2:32:00	34	20	17
2:33:00	34	20	17
2:34:00	34	20	17
2:35:00	34	20	17
2:36:00	34	20	17
2:37:00	34	20	17
2:38:00	34	20	17
2:39:00	34	20	17
2:40:00	34	20	17
2:41:00	34	20	17
2:42:00	34	20	17
2:43:00	34	20	17
2:44:00	34	20	17
2:45:00	34	20	17
2:46:00	34	20	18
2:47:00	34	20	18
2:48:00	34	20	18
2:49:00	34	20	18
2:50:00	34	20	18
2:51:00	34	20	18
2:52:00	34	20	18
2:53:00	34	20	18
2:54:00	34	20	18
2:55:00	34	20	18
2:56:00	34	20	18
2:57:00	34	20	18
2:58:00	34	20	19
2:59:00	34	20	19
3:00:00	34	20	19
3:01:00	34	20	20
3:02:00	34	20	20
3:03:00	34	20	21
3:04:00	34	20	21
3:05:00	34	20	21
3:06:00	34	20	21
3:07:00	34	20	21
3:08:00	34	20	21
3:09:00	34	20	21
3:10:00	34	20	21
3:11:00	34	20	21
3:12:00	34	20	21
3:13:00	34	20	21
3:14:00	34	20	22
3:15:00	34	20	22
3:16:00	34	20	22
3:17:00	34	20	23
3:18:00	34	20	23
3:19:00	34	20	23
3:20:00	34	20	23
3:21:00	34	20	23
3:22:00	34	20	23
3:23:00	34	20	23
3:24:00	34	20	24
3:25:00	34	20	24
3:26:00	34	20	24
3:27:00	34	20	24
3:28:00	34	20	24
3:29:00	34	20	25
3:30:00	34	20	25
3:31:00	34	20	25
3:32:00	34	20	25
3:33:00	34	20	25
3:34:00	34	20	25
3:35:00	34	20	25
3:36:00	34	20	25
3:37:00	34	20	25
3:38:00	34	20	25
3:39:00	34	20	25
3:40:00	34	20	25
3:41:00	34	20	25
3:42:00	34	20	26
3:43:00	34	20	26
3:44:00	34	20	27
3:45:00	34	20	27
3:46:00	34	20	27
3:47:00	34	20	27
3:48:00	34	20	27
3:49:00	34	20	27
3:50:00	34	20	28
3:51:00	34	20	28
3:52:00	34	20	29
3:53:00	34	20	29
3:54:00	34	20	29
3:55:00	34	20	29
3:56:00	34	20	30
3:57:00	34	20	30
3:58:00	34	20	31
3:59:00	34	20	31
4:00:00	34	20	31
4:01:00	34	20	31
4:02:00	34	20	31
4:03:00	34	20	31
4:04:00	34	20	30
4:05:00	34	20	32
4:06:00	34	20	33
4:07:00	34	20	34
4:08:00	34	20	35
4:09:00	34	20	36
4:10:00	34	20	34
4:11:00	34	20	33
4:12:00	34	20	35
4:13:00	34	20	35
4:14:00	34	20	35
4:15:00	34	20	35
4:16:00	34	20	35
4:17:00	34	20	36
4:18:00	34	20	36
4:19:00	34	20	36
4:20:00	34	20	36
4:21:00	34	20	36
4:22:00	34	20	37
4:23:00	34	20	37
4:24:00	34	20	37
4:25:00	34	20	37
4:26:00	34	20	38
4:27:00	34	20	38
4:28:00	34	20	38
4:29:00	34	20	38
4:30:00	34	20	39
4:31:00	34	20	39
4:32:00	34	20	39
4:33:00	34	20	39
4:34:00	34	20	39
4:35:00	34	20	40
4:36:00	34	20	40
4:37:00	34	20	40
4:38:00	34	20	40
4:39:00	34	20	40
4:40:00	34	20	41
4:41:00	34	20	41
4:42:00	34	20	41
4:43:00	34	20	42
4:44:00	34	20	42
4:45:00	34	20	42
4:46:00	34	20	42
4:47:00	34	20	43
4:48:00	34	20	43
4:49:00	34	20	43
4:50:00	34	20	43
4:51:00	34	20	44
4:52:00	34	20	44
4:53:00	34	20	44
4:54:00	34	20	44
4:55:00	34	20	44
4:56:00	34	20	45
4:57:00	34	20	45
4:58:00	34	20	45
4:59:00	34	20	45
5:00:00	34	20	45
5:01:00	34	20	45
5:02:00	34	20	46
5:03:00	34	20	46
5:04:00	34	20	46
5:05:00	34	20	47
5:06:00	34	20	47
5:07:00	34	20	47
5:08:00	34	20	47
5:09:00	34	20	47
5:10:00	34	20	47
5:11:00	34	20	48
5:12:00	34	20	48
5:13:00	34	20	48
5:14:00	34	20	49
5:15:00	34	20	49
5:16:00	34	20	49
5:17:00	34	20	49
5:18:00	34	20	49
5:19:00	34	20	49
5:20:00	34	20	49
5:21:00	34	20	50
5:22:00	34	20	50
5:23:00	34	20	50
5:24:00	34	20	50
5:25:00	34	20	51
5:26:00	34	20	51
5:27:00	34	20	51
5:28:00	34	20	52
5:29:00	34	20	52
5:30:00	34	20	52
5:31:00	34	20	53
5:32:00	34	20	53
5:33:00	34	20	53
5:34:00	34	20	54
5:35:00	34	20	54
5:36:00	34	20	54
5:37:00	34	20	54
5:38:00	34	20	55
5:39:00	34	20	55
5:40:00	34	20	55
5:41:00	34	20	55
5:42:00	34	20	55
5:43:00	34	20	55
5:44:00	34	20	56
5:45:00	34	20	56
5:46:00	34	20	57
5:47:00	34	20	57
5:48:00	34	20	57
5:49:00	34	20	57
5:50:00	34	20	57
5:51:00	34	20	57
5:52:00	34	20	58
5:53:00	34	20	58
5:54:00	34	20	58
5:55:00	34	20	59
5:56:00	34	20	59
5:57:00	34	20	59
5:58:00	34	20	59
5:59:00	34	20	60
6:00:00	34	20	60
6:01:00	34	20	61
6:02:00	34	20	61
6:03:00	34	20	61
6:04:00	34	20	62
6:05:00	34	20	62
6:06:00	34	20	62
6:07:00	34	20	63
6:08:00	34	20	63
6:09:00	34	20	63
6:10:00	34	20	64
6:11:00	34	20	64
6:12:00	34	20	64
6:13:00	34	20	65
6:14:00	34	20	65
6:15:00	34	20	65
6:16:00	34	20	65
6:17:00	34	20	65
6:18:00	34	20	66
6:19:00	34	20	66
6:20:00	34	20	66
6:21:00	34	20	67
6:22:00	34	20	67
6:23:00	34	20	67
6:24:00	34	20	67
6:25:00	34	20	68
6:26:00	34	20	68
6:27:00	34	20	68
6:28:00	34	20	69
6:29:00	34	20	69
6:30:00	34	20	70
6:31:00	34	20	70
6:32:00	34	20	71
6:33:00	34	20	72
6:34:00	34	20	72
6:35:00	34	20	72
6:36:00	34	20	72
6:37:00	34	20	72
6:38:00	34	20	73
6:39:00	34	20	73
6:40:00	34	20	73
6:41:00	34	20	74
6:42:00	34	20	75
6:43:00	34	20	75
6:44:00	34	20	76
6:45:00	34	20	77
6:46:00	34	20	77
6:47:00	34	20	78
6:48:00	34	20	78
6:49:00	34	20	78
6:50:00	34	20	79
6:51:00	34	20	81
6:52:00	34	20	82
6:53:00	34	20	82
6:54:00	34	20	82
6:55:00	34	20	82
6:56:00	34	20	83
6:57:00	34	20	84
6:58:00	34	20	85
6:59:00	34	20	85
7:00:00	34	20	85
7:01:00	34	20	85
7:02:00	34	20	85
7:03:00	34	20	85
7:04:00	34	20	85
7:05:00	34	20	86
7:06:00	34	20	86
7:07:00	34	20	87
7:08:00	34	20	87
7:09:00	34	20	87
7:10:00	34	20	87
7:11:00	34	20	87
7:12:00	34	20	88
7:13:00	34	20	88
7:14:00	34	20	88
7:15:00	34	20	89
7:16:00	34	20	89
7:17:00	34	20	89
7:18:00	34	20	90
7:19:00	34	20	90
7:20:00	34	20	91
7:21:00	34	20	91
7:22:00	34	20	91
7:23:00	34	20	91
7:24:00	34	20	92
7:25:00	34	20	93
7:26:00	34	20	93
7:27:00	34	20	93
7:28:00	34	20	93
7:29:00	34	20	94
7:30:00	34	20	94
7:31:00	34	20	94
7:32:00	34	20	94
7:33:00	34	20	95
7:34:00	34	20	95
7:35:00	34	20	95
7:36:00	34	20	95
7:37:00	34	20	96
7:38:00	34	20	95
7:39:00	34	20	96
7:40:00	34	20	96
7:41:00	34	20	97
7:42:00	34	20	97
7:43:00	34	20	98
7:44:00	34	20	98
7:45:00	34	20	99
7:46:00	34	20	99
7:47:00	34	20	99

File: project-root/data/Data Acquisition/Data Acquisition/2002 year (647)/Con 2 Usinsk G1500+1.5%SMS(Fr) (35C).txt
--Test Summary--
Full Path and File Name	
Instrument Name	7222 #2
Instrument Type	Consistometer
Instrument Serial Number	128
Test Start Date	03.10.2002
Test Start Time	9:03:02
Test Stop Date	03.10.2002
Test Stop Time	21:07:02
Test Length	12:04:00
Final Sample Time Offset	12:04:00
Controller Schedule Name	
Sampling Period	60 seconds
Comments	MPa: 15(30min) T:35(30min), tap water, all dry blending
Information	WellID	North / 10
Information	Customer	SeverTek
Information	CementClass	G
Information	CementMfr	Dyckerhoff
Information	Additives	1.5%SMS(Fr)
Information	Density	1500
Information	BHCT	35
Information	BHST	39
Information	FluidLoss	
Information	JobType	Intermediate Csg
Calculated Value	Thickening_Time	9:57:00
Calculated Value	Setting Time	12:04:00
Initial Temperature (°C)	24 °C
Final Temperature (°C)	35 °C
Initial Pressure (MPa)	1 MPa
Final Pressure (MPa)	15 MPa
Initial Consistency (Bc)	3 Bc
Final Consistency (Bc)	99 Bc
--Data--
Time (HH:MM:SS)	Temperature (°C)	Pressure (MPa)	Consistency (Bc)
0:00:00	24	1	3
0:01:00	25	2	3
0:02:00	26	3	3
0:03:00	26	3	3
0:04:00	26	4	3
0:05:00	27	4	2
0:06:00	27	4	2
0:07:00	27	5	2
0:08:00	28	5	2
0:09:00	28	6	2
0:10:00	28	6	2
0:11:00	28	7	2
0:12:00	29	7	2
0:13:00	29	8	2
0:14:00	29	8	2
0:15:00	29	9	2
0:16:00	30	9	2
0:17:00	30	9	2
0:18:00	30	10	2
0:19:00	30	10	2
0:20:00	31	11	2
0:21:00	31	11	2
0:22:00	31	12	2
0:23:00	32	12	1
0:24:00	32	13	2
0:25:00	32	13	2
0:26:00	33	13	2
0:27:00	33	13	1
0:28:00	34	14	1
0:29:00	34	15	1
0:30:00	35	15	1
0:31:00	35	15	1
0:32:00	36	15	1
0:33:00	36	15	1
0:34:00	36	15	1
0:35:00	37	15	1
0:36:00	37	15	1
0:37:00	37	15	1
0:38:00	37	15	2
0:39:00	37	15	2
0:40:00	37	15	2
0:41:00	37	15	2
0:42:00	37	15	2
0:43:00	37	15	2
0:44:00	37	15	2
0:45:00	37	15	2
0:46:00	37	15	2
0:47:00	36	15	1
0:48:00	36	15	1
0:49:00	36	15	1
0:50:00	36	15	1
0:51:00	36	15	1
0:52:00	35	15	1
0:53:00	35	15	2
0:54:00	35	15	2
0:55:00	35	15	2
0:56:00	35	15	1
0:57:00	35	15	1
0:58:00	35	15	1
0:59:00	35	15	1
1:00:00	35	15	1
1:01:00	35	15	1
1:02:00	35	15	1
1:03:00	35	15	1
1:04:00	35	15	1
1:05:00	35	15	1
1:06:00	35	15	1
1:07:00	35	15	2
1:08:00	35	15	2
1:09:00	35	15	2
1:10:00	35	15	2
1:11:00	35	15	2
1:12:00	35	15	2
1:13:00	35	15	2
1:14:00	35	15	2
1:15:00	35	15	2
1:16:00	35	15	2
1:17:00	35	15	2
1:18:00	35	15	2
1:19:00	35	15	2
1:20:00	35	15	2
1:21:00	35	15	2
1:22:00	35	15	2
1:23:00	35	15	2
1:24:00	35	15	2
1:25:00	35	15	2
1:26:00	35	15	2
1:27:00	35	15	2
1:28:00	35	15	2
1:29:00	35	15	2
1:30:00	35	15	2
1:31:00	35	15	2
1:32:00	35	15	2
1:33:00	35	15	2
1:34:00	35	15	2
1:35:00	35	15	2
1:36:00	35	15	2
1:37:00	35	15	2
1:38:00	35	15	2
1:39:00	35	15	2
1:40:00	35	15	2
1:41:00	35	15	2
1:42:00	35	15	2
1:43:00	35	15	2
1:44:00	35	15	2
1:45:00	35	15	2
1:46:00	35	15	2
1:47:00	35	15	2
1:48:00	35	15	2
1:49:00	35	15	2
1:50:00	35	15	2
1:51:00	35	15	2
1:52:00	35	15	2
1:53:00	35	15	2
1:54:00	35	15	2
1:55:00	35	15	2
1:56:00	35	15	2
1:57:00	35	15	2
1:58:00	35	15	2
1:59:00	35	15	2
2:00:00	35	15	2
2:01:00	35	15	2
2:02:00	35	15	2
2:03:00	35	15	2
2:04:00	35	15	2
2:05:00	35	15	2
2:06:00	35	15	2
2:07:00	35	15	2
2:08:00	35	15	2
2:09:00	35	15	2
2:10:00	35	15	2
2:11:00	35	15	2
2:12:00	35	15	2
2:13:00	35	15	2
2:14:00	35	15	2
2:15:00	35	15	2
2:16:00	35	15	2
2:17:00	35	15	2
2:18:00	35	15	2
2:19:00	35	15	2
2:20:00	35	15	2
2:21:00	35	15	2
2:22:00	35	15	2
2:23:00	35	15	2
2:24:00	35	15	2
2:25:00	35	15	2
2:26:00	35	15	2
2:27:00	35	15	2
2:28:00	35	15	2
2:29:00	35	15	3
2:30:00	35	15	3
2:31:00	35	15	4
2:32:00	35	15	4
2:33:00	35	15	4
2:34:00	35	15	4
2:35:00	35	15	4
2:36:00	35	15	4
2:37:00	35	15	4
2:38:00	35	15	4
2:39:00	35	15	4
2:40:00	35	15	4
2:41:00	35	15	4
2:42:00	35	15	4
2:43:00	35	15	5
2:44:00	35	15	4
2:45:00	35	15	4
2:46:00	35	15	5
2:47:00	35	15	5
2:48:00	35	15	5
2:49:00	35	15	6
2:50:00	35	15	6
2:51:00	35	15	6
2:52:00	35	15	6
2:53:00	35	15	6
2:54:00	35	15	6
2:55:00	35	15	6
2:56:00	35	15	6
2:57:00	35	15	6
2:58:00	35	15	6
2:59:00	35	15	6
3:00:00	35	15	6
3:01:00	35	15	6
3:02:00	35	15	6
3:03:00	35	15	6
3:04:00	35	15	6
3:05:00	35	15	6
3:06:00	35	15	6
3:07:00	35	15	6
3:08:00	35	15	6
3:09:00	35	15	6
3:10:00	35	15	6
3:11:00	35	15	7
3:12:00	35	15	7
3:13:00	35	15	7
3:14:00	35	15	7
3:15:00	35	15	7
3:16:00	35	15	7
3:17:00	35	15	7
3:18:00	35	15	7
3:19:00	35	15	7
3:20:00	35	15	7
3:21:00	35	15	8
3:22:00	35	15	8
3:23:00	35	15	8
3:24:00	35	15	8
3:25:00	35	15	8
3:26:00	35	15	8
3:27:00	35	15	9
3:28:00	35	15	9
3:29:00	35	15	9
3:30:00	35	15	9
3:31:00	35	15	9
3:32:00	35	15	9
3:33:00	35	15	9
3:34:00	35	15	9
3:35:00	35	15	9
3:36:00	35	15	9
3:37:00	35	15	9
3:38:00	35	15	9
3:39:00	35	15	10
3:40:00	35	15	10
3:41:00	35	15	10
3:42:00	35	15	10
3:43:00	35	15	10
3:44:00	35	15	10
3:45:00	35	15	10
3:46:00	35	15	10
3:47:00	35	15	10
3:48:00	35	15	10
3:49:00	35	15	10
3:50:00	35	15	10
3:51:00	35	15	10
3:52:00	35	15	10
3:53:00	35	15	10
3:54:00	35	15	10
3:55:00	35	15	11
3:56:00	35	15	11
3:57:00	35	15	11
3:58:00	35	15	11
3:59:00	35	15	11
4:00:00	35	15	11
4:01:00	35	15	11
4:02:00	35	15	11
4:03:00	35	15	11
4:04:00	35	15	11
4:05:00	35	15	11
4:06:00	35	15	12
4:07:00	35	15	12
4:08:00	35	15	12
4:09:00	35	15	12
4:10:00	35	15	12
4:11:00	35	15	12
4:12:00	35	15	13
4:13:00	35	15	13
4:14:00	35	15	13
4:15:00	35	15	13
4:16:00	35	15	13
4:17:00	35	15	13
4:18:00	35	15	13
4:19:00	35	15	13
4:20:00	35	15	13
4:21:00	35	15	13
4:22:00	35	15	14
4:23:00	35	15	14
4:24:00	35	15	14
4:25:00	35	15	15
4:26:00	35	15	15
4:27:00	35	15	15
4:28:00	35	15	15
4:29:00	35	15	15
4:30:00	35	15	15
4:31:00	35	15	15
4:32:00	35	15	15
4:33:00	35	15	15
4:34:00	35	15	15
4:35:00	35	15	15
4:36:00	35	15	16
4:37:00	35	15	16
4:38:00	35	15	16
4:39:00	35	15	16
4:40:00	35	15	16
4:41:00	35	15	16
4:42:00	35	15	17
4:43:00	35	15	17
4:44:00	35	15	17
4:45:00	35	15	17
4:46:00	35	15	17
4:47:00	35	15	17
4:48:00	35	15	17
4:49:00	35	15	17
4:50:00	35	15	17
4:51:00	35	15	17
4:52:00	35	15	18
4:53:00	35	15	18
4:54:00	35	15	18
4:55:00	35	15	18
4:56:00	35	15	18
4:57:00	35	15	18
4:58:00	35	15	18
4:59:00	35	15	19
5:00:00	35	15	19
5:01:00	35	15	19
5:02:00	35	15	19
5:03:00	35	15	19
5:04:00	35	15	19
5:05:00	35	15	21
5:06:00	35	15	19
5:07:00	35	15	20
5:08:00	35	15	20
5:09:00	35	15	20
5:10:00	35	15	20
5:11:00	35	15	20
5:12:00	35	15	20
5:13:00	35	15	20
5:14:00	35	15	21
5:15:00	35	15	21
5:16:00	35	15	21
5:17:00	35	15	21
5:18:00	35	15	21
5:19:00	35	15	21
5:20:00	35	15	21
5:21:00	35	15	21
5:22:00	35	15	22
5:23:00	35	15	22
5:24:00	35	15	22
5:25:00	35	15	22
5:26:00	35	15	22
5:27:00	35	15	22
5:28:00	35	15	22
5:29:00	35	15	23
5:30:00	35	15	22
5:31:00	35	15	23
5:32:00	35	15	23
5:33:00	35	15	23
5:34:00	35	15	23
5:35:00	35	15	23
5:36:00	35	15	23
5:37:00	35	15	24
5:38:00	35	15	24
5:39:00	35	15	24
5:40:00	35	15	24
5:41:00	35	15	24
5:42:00	35	15	24
5:43:00	35	15	24
5:44:00	35	15	24
5:45:00	35	15	25
5:46:00	35	15	25
5:47:00	35	15	25
5:48:00	35	15	25
5:49:00	35	15	25
5:50:00	35	15	26
5:51:00	35	15	26
5:52:00	35	15	26
5:53:00	35	15	26
5:54:00	35	15	26
5:55:00	35	15	26
5:56:00	35	15	26
5:57:00	35	15	27
5:58:00	35	15	27
5:59:00	35	15	27
6:00:00	35	15	27
6:01:00	35	15	27
6:02:00	35	15	27
6:03:00	35	15	27
6:04:00	35	15	27
6:05:00	35	15	27
6:06:00	35	15	27
6:07:00	35	15	27
6:08:00	35	15	28
6:09:00	35	17	28
6:10:00	35	15	28
6:11:00	35	15	28
6:12:00	35	15	28
6:13:00	35	15	29
6:14:00	35	15	29
6:15:00	35	15	29
6:16:00	35	15	29
6:17:00	35	15	29
6:18:00	35	15	29
6:19:00	35	15	29
6:20:00	35	15	29
6:21:00	35	15	29
6:22:00	35	15	30
6:23:00	35	15	30
6:24:00	35	15	30
6:25:00	35	15	31
6:26:00	35	15	31
6:27:00	35	15	31
6:28:00	35	15	31
6:29:00	35	15	31
6:30:00	35	15	31
6:31:00	35	15	31
6:32:00	35	15	31
6:33:00	35	15	31
6:34:00	35	15	31
6:35:00	35	15	31
6:36:00	35	15	32
6:37:00	35	15	32
6:38:00	35	15	32
6:39:00	35	15	32
6:40:00	35	15	32
6:41:00	35	15	32
6:42:00	35	15	33
6:43:00	35	15	33
6:44:00	35	15	33
6:45:00	35	15	33
6:46:00	35	15	33
6:47:00	35	15	34
6:48:00	35	15	34
6:49:00	35	15	34
6:50:00	35	15	34
6:51:00	35	15	34
6:52:00	35	15	34
6:53:00	35	15	35
6:54:00	35	15	35
6:55:00	35	15	35
6:56:00	35	15	35
6:57:00	35	15	35
6:58:00	35	15	35
6:59:00	35	15	35
7:00:00	35	15	35
7:01:00	35	15	35
7:02:00	35	15	36
7:03:00	35	15	36
7:04:00	35	15	36
7:05:00	35	15	36
7:06:00	35	15	36
7:07:00	35	15	36
7:08:00	35	15	37
7:09:00	35	15	37
7:10:00	35	15	38
7:11:00	35	15	38
7:12:00	35	15	38
7:13:00	35	15	38
7:14:00	35	15	38
7:15:00	35	15	38
7:16:00	35	15	38
7:17:00	35	15	39
7:18:00	35	15	39
7:19:00	35	15	39
7:20:00	35	15	39
7:21:00	35	15	39
7:22:00	35	15	40
7:23:00	35	15	40
7:24:00	35	15	40
7:25:00	35	15	41
7:26:00	35	15	41
7:27:00	35	15	41
7:28:00	35	15	41
7:29:00	35	15	41
7:30:00	35	15	42
7:31:00	35	15	42
7:32:00	35	15	42
7:33:00	35	15	43
7:34:00	35	15	43
7:35:00	35	15	43
7:36:00	35	15	43
7:37:00	35	15	43
7:38:00	35	15	44
7:39:00	35	15	44
7:40:00	35	15	44
7:41:00	35	15	44
7:42:00	35	15	45
7:43:00	35	15	45
7:44:00	35	15	45
7:45:00	35	15	45
7:46:00	35	15	45
7:47:00	35	15	46
7:48:00	35	15	46
7:49:00	35	15	46
7:50:00	35	15	46
7:51:00	35	15	46
7:52:00	35	15	47
7:53:00	35	15	47
7:54:00	35	15	47
7:55:00	35	15	47
7:56:00	35	15	48
7:57:00	35	15	48
7:58:00	35	15	48
7:59:00	35	15	48
8:00:00	35	15	48
8:01:00	35	15	49
8:02:00	35	15	49
8:03:00	35	15	49
8:04:00	35	15	49
8:05:00	35	15	49
8:06:00	35	15	49
8:07:00	35	15	50
8:08:00	35	15	50
8:09:00	35	15	50
8:10:00	35	15	50
8:11:00	35	15	50
8:12:00	35	15	50
8:13:00	35	15	50
8:14:00	35	15	51
8:15:00	35	15	51
8:16:00	35	15	51
8:17:00	35	15	52
8:18:00	35	15	52
8:19:00	35	15	52
8:20:00	35	15	53
8:21:00	35	15	53
8:22:00	35	15	53
8:23:00	35	15	53
8:24:00	35	15	54
8:25:00	35	15	54
8:26:00	35	15	54
8:27:00	35	15	54
8:28:00	35	15	55
8:29:00	35	15	55
8:30:00	35	15	55
8:31:00	35	15	55
8:32:00	35	15	56
8:33:00	35	15	56
8:34:00	35	15	56
8:35:00	35	15	56
8:36:00	35	15	57
8:37:00	35	15	57
8:38:00	35	15	57
8:39:00	35	15	57
8:40:00	35	15	57
8:41:00	35	15	57
8:42:00	35	15	58
8:43:00	35	15	58
8:44:00	35	15	58
8:45:00	35	15	59
8:46:00	35	15	59
8:47:00	35	15	59
8:48:00	35	15	59
8:49:00	35	15	59
8:50:00	35	15	59
8:51:00	35	15	60
8:52:00	35	15	60
8:53:00	35	15	60
8:54:00	35	15	60
8:55:00	35	15	60
8:56:00	35	15	61
8:57:00	35	15	61
8:58:00	35	15	61
8:59:00	35	15	61
9:00:00	35	15	61
9:01:00	35	15	62
9:02:00	35	15	62
9:03:00	35	15	62
9:04:00	35	15	62
9:05:00	35	15	62
9:06:00	35	15	62
9:07:00	35	15	62
9:08:00	35	15	62
9:09:00	35	15	62
9:10:00	35	15	63
9:11:00	35	15	63
9:12:00	35	15	64
9:13:00	35	15	64
9:14:00	35	15	64
9:15:00	35	15	64
9:16:00	35	15	65
9:17:00	35	15	63
9:18:00	35	15	63
9:19:00	35	15	63
9:20:00	35	15	63
9:21:00	35	15	63
9:22:00	35	15	63
9:23:00	35	15	63
9:24:00	35	15	64
9:25:00	35	15	64
9:26:00	35	15	64
9:27:00	35	15	64
9:28:00	35	15	64
9:29:00	35	15	64
9:30:00	35	15	64
9:31:00	35	15	65
9:32:00	35	15	65
9:33:00	35	15	65
9:34:00	35	15	65
9:35:00	35	15	65
9:36:00	35	15	65
9:37:00	35	15	66
9:38:00	35	15	66
9:39:00	35	15	66
9:40:00	35	15	66
9:41:00	35	15	66
9:42:00	35	15	67
9:43:00	35	15	67
9:44:00	35	15	67
9:45:00	35	15	67
9:46:00	35	15	67
9:47:00	35	15	67
9:48:00	35	15	68
9:49:00	35	15	68
9:50:00	35	15	69
9:51:00	35	15	68
9:52:00	35	15	69
9:53:00	35	15	70
9:54:00	35	15	70
9:55:00	35	15	70
9:56:00	35	15	71
9:57:00	35	15	71
9:58:00	35	15	71
9:59:00	35	15	71
10:00:00	35	15	71
10:01:00	35	15	71
10:02:00	35	15	71
10:03:00	35	15	72
10:04:00	35	15	72
10:05:00	35	15	72
10:06:00	35	15	72
10:07:00	35	15	73
10:08:00	35	15	73
10:09:00	35	15	73
10:10:00	35	15	73
10:11:00	35	15	73
10:12:00	35	15	74
10:13:00	35	15	74
10:14:00	35	15	74
10:15:00	35	15	74
10:16:00	35	15	75
10:17:00	35	15	75
10:18:00	35	15	75
10:19:00	35	15	75
10:20:00	35	15	76
10:21:00	35	15	76
10:22:00	35	15	76
10:23:00	35	15	76
10:24:00	35	15	76
10:25:00	35	15	77
10:26:00	35	15	77
10:27:00	35	15	77
10:28:00	35	15	77
10:29:00	35	15	78
10:30:00	35	15	78
10:31:00	35	15	78
10:32:00	35	15	78
10:33:00	35	15	79
10:34:00	35	15	79
10:35:00	35	15	79
10:36:00	35	15	79
10:37:00	35	15	79
10:38:00	35	15	79
10:39:00	35	15	80
10:40:00	35	15	80
10:41:00	35	15	80
10:42:00	35	15	80
10:43:00	35	15	81
10:44:00	35	15	81
10:45:00	35	15	81
10:46:00	35	15	82
10:47:00	35	15	82
10:48:00	35	15	82
10:49:00	35	15	82
10:50:00	35	15	82
10:51:00	35	15	82
10:52:00	35	15	83
10:53:00	35	15	83
10:54:00	35	15	83
10:55:00	35	15	84
10:56:00	35	15	84
10:57:00	35	15	84
10:58:00	35	15	84
10:59:00	35	15	84
11:00:00	35	15	85
11:01:00	35	15	85
11:02:00	35	15	85
11:03:00	35	15	85
11:04:00	35	15	86
11:05:00	35	15	88
11:06:00	35	15	88
11:07:00	35	15	88
11:08:00	35	15	89
11:09:00	35	15	90
11:10:00	35	15	90
11:11:00	35	15	90
11:12:00	35	15	90
11:13:00	35	15	90
11:14:00	35	15	90
11:15:00	35	15	90
11:16:00	35	15	91
11:17:00	35	15	91
11:18:00	35	15	92
11:19:00	35	15	91
11:20:00	35	15	91
11:21:00	35	15	91
11:22:00	35	15	91
11:23:00	35	15	91
11:24:00	35	15	91
11:25:00	35	15	92
11:26:00	35	15	93
11:27:00	35	15	93
11:28:00	35	15	92
11:29:00	35	15	92
11:30:00	35	15	92
11:31:00	35	15	92
11:32:00	35	15	92
11:33:00	35	15	93
11:34:00	35	15	93
11:35:00	35	15	93
11:36:00	35	15	94
11:37:00	35	15	94
11:38:00	35	15	94
11:39:00	35	15	94
11:40:00	35	15	95
11:41:00	35	15	95
11:42:00	35	15	94
11:43:00	35	15	95
11:44:00	35	15	95
11:45:00	35	15	96
11:46:00	35	15	96
11:47:00	35	15	96
11:48:00	35	15	96
11:49:00	35	15	96
11:50:00	35	15	97
11:51:00	35	15	97
11:52:00	35	15	97
11:53:00	35	15	97
11:54:00	35	15	97
11:55:00	35	15	97
11:56:00	35	15	97
11:57:00	35	15	97
11:58:00	35	15	98
11:59:00	35	15	98
12:00:00	35	15	98
12:01:00	35	15	98
12:02:00	35	15	99
12:03:00	35	15	99
12:04:00	35	15	99
