Repository: ProgWizer/parser

File: project-root/data/Data Acquisition/Data Acquisition/2002 year (647)/Con 2 Usinsk G1900+0.5%TA-1+0.8%TDF-1 (35C).txt
--Test Summary--
Full Path and File Name	
Instrument Name	7222 #2
Instrument Type	Consistometer
Instrument Serial Number	128
Test Start Date	07.02.2002
Test Start Time	0:59:00
Test Stop Date	07.02.2002
Test Stop Time	4:24:50
Test Length	3:25:50
Final Sample Time Offset	3:25:32
Controller Schedule Name	
Sampling Period	60 seconds
Comments	MPa: 30(60min); T: 35C(60min); tap water; dry blending
Information	WellID	
Information	Customer	Usinsk
Information	CementClass	G
Information	CementMfr	Dyckerhoff
Information	Additives	0.5%TA-1+0.8%TDF-1
Information	Density	1900
Information	BHCT	35
Information	BHST	50
Information	FluidLoss	80cc/3.68min
Information	JobType	Research
Calculated Value	Thickening_Time	N/A
Calculated Value	Setting Time	N/A
Initial Temperature (°C)	28 °C
Final Temperature (°C)	35 °C
Initial Pressure (MPa)	2 MPa
Final Pressure (MPa)	30 MPa
Initial Consistency (Bc)	27 Bc
Final Consistency (Bc)	71 Bc
--Data--
Time (HH:MM:SS)	Temperature (°C)	Pressure (MPa)	Consistency (Bc)
0:00:00	28	2	27
0:01:00	28	3	20
0:02:00	28	3	18
0:03:00	28	3	18
0:04:00	28	4	17
0:05:00	29	4	17
0:06:00	29	5	19
0:07:00	29	6	18
0:08:00	29	6	18
0:09:00	29	7	19
0:10:00	29	7	18
0:11:00	30	7	19
0:12:00	30	7	18
0:13:00	30	8	19
0:14:00	30	9	19
0:15:00	30	9	21
0:16:00	30	9	22
0:17:00	30	10	19
0:18:00	30	10	21
0:19:00	30	11	20
0:20:00	30	12	24
0:21:00	30	12	19
0:22:00	30	12	31
0:23:00	30	13	22
0:24:00	30	13	23
0:25:00	30	14	21
0:26:00	30	14	24
0:27:00	31	15	27
0:28:00	31	16	31
0:29:00	31	16	22
0:30:00	31	16	23
0:31:00	31	17	21
0:32:00	31	17	46
0:33:00	31	18	28
0:34:00	31	18	27
0:35:00	31	18	24
0:36:00	31	19	21
0:37:00	31	19	23
0:38:00	31	20	35
0:39:00	31	20	32
0:40:00	31	21	22
0:44:32			
0:44:32	32	23	24
0:45:32	32	23	23
0:46:32	32	24	24
0:47:32	32	24	23
0:48:32	33	25	27
0:49:32	33	25	23
0:50:32	33	26	24
0:51:32	33	26	26
0:52:32	33	27	26
0:53:32	33	27	29
0:54:32	33	28	26
0:55:32	33	28	25
0:56:32	33	28	33
0:57:32	34	29	29
0:58:32	34	30	23
0:59:32	34	30	29
1:00:32	34	30	31
1:01:32	34	30	27
1:02:32	34	30	25
1:03:32	34	30	24
1:04:32	34	30	27
1:05:32	34	30	25
1:06:32	34	30	25
1:07:32	34	30	24
1:08:32	34	30	24
1:09:32	34	30	24
1:10:32	34	30	23
1:11:32	34	30	23
1:12:32	34	30	23
1:13:32	34	30	23
1:14:32	34	30	23
1:15:32	34	30	23
1:16:32	34	30	23
1:17:32	34	30	23
1:18:32	34	31	23
1:19:32	34	31	23
1:20:32	34	30	23
1:21:32	34	31	23
1:22:32	34	31	23
1:23:32	34	31	24
1:24:32	34	30	24
1:25:32	34	30	24
1:26:32	34	30	24
1:27:32	34	30	24
1:28:32	34	30	24
1:29:32	34	30	24
1:30:32	34	30	25
1:31:32	34	30	25
1:32:32	34	30	25
1:33:32	34	31	25
1:34:32	34	30	25
1:35:32	34	30	25
1:36:32	34	30	25
1:37:32	34	31	25
1:38:32	34	31	25
1:39:32	34	31	25
1:40:32	34	30	25
1:41:32	34	30	25
1:42:32	34	30	26
1:43:32	34	31	26
1:44:32	34	31	26
1:45:32	34	30	27
1:46:32	34	30	27
1:47:32	34	31	27
1:48:32	34	30	27
1:49:32	34	30	27
1:50:32	34	30	27
1:51:32	34	30	27
1:52:32	34	30	27
1:53:32	34	30	27
1:54:32	34	30	27
1:55:32	34	30	27
1:56:32	34	30	28
1:57:32	34	30	28
1:58:32	34	30	28
1:59:32	34	31	28
2:00:32	34	31	28
2:01:32	34	30	28
2:02:32	34	30	35
2:03:32	34	30	42
2:04:32	34	30	38
2:05:32	34	30	37
2:06:32	34	30	37
2:07:32	34	30	36
2:08:32	34	30	35
2:09:32	34	30	35
2:10:32	34	30	35
2:11:32	34	30	34
2:12:32	34	30	34
2:13:32	34	30	33
2:14:32	34	30	34
2:15:32	34	30	34
2:16:32	34	30	26
2:17:32	34	30	27
2:18:32	34	30	26
2:19:32	34	30	27
2:20:32	34	30	27
2:21:32	34	30	27
2:22:32	34	30	27
2:23:32	34	30	27
2:24:32	34	30	27
2:25:32	34	30	27
2:26:32	34	30	28
2:27:32	34	30	28
2:28:32	34	30	28
2:29:32	34	30	29
2:30:32	34	30	29
2:31:32	34	30	29
2:32:32	34	30	29
2:33:32	34	30	30
2:34:32	34	30	30
2:35:32	34	30	31
2:36:32	34	30	31
2:37:32	34	30	31
2:38:32	34	30	31
2:39:32	34	30	32
2:40:32	34	30	32
2:41:32	34	30	32
2:42:32	34	30	33
2:43:32	34	30	33
2:44:32	34	30	34
2:45:32	34	30	35
2:46:32	34	30	36
2:47:32	34	30	36
2:48:32	34	30	36
2:49:32	34	30	37
2:50:32	34	30	37
2:51:32	34	30	37
2:52:32	34	30	38
2:53:32	34	30	38
2:54:32	34	30	39
2:55:32	34	30	39
2:56:32	34	30	40
2:57:32	34	30	41
2:58:32	34	30	42
2:59:32	34	30	43
3:00:32	34	30	44
3:01:32	34	30	44
3:02:32	34	30	45
3:03:32	34	30	46
3:04:32	34	30	57
3:05:32	34	30	48
3:06:32	34	30	49
3:07:32	34	30	51
3:08:32	34	30	51
3:09:32	34	30	52
3:10:32	34	30	54
3:11:32	34	30	55
3:12:32	34	30	55
3:13:32	34	30	57
3:14:32	34	30	58
3:15:32	34	30	59
3:16:32	34	30	60
3:17:32	35	30	61
3:18:32	34	30	62
3:19:32	35	30	64
3:20:32	35	30	65
3:21:32	35	30	66
3:22:32	35	30	67
3:23:32	35	30	68
3:24:32	35	30	70
3:25:32	35	30	71

File: project-root/data/Data Acquisition/Data Acquisition/2002 year (647)/Con 2 Usinsk G1900+1.2%TDF-1+0.2%TC-101+0.05%TR-1 (40C).txt
--Test Summary--
Full Path and File Name	
Instrument Name	7222 #2
Instrument Type	Consistometer
Instrument Serial Number	128
Test Start Date	15.06.2002
Test Start Time	3:46:15
Test Stop Date	15.06.2002
Test Stop Time	10:28:15
Test Length	6:42:00
Final Sample Time Offset	6:42:00
Controller Schedule Name	
Sampling Period	60 seconds
Comments	MPa: 28(50min); T: 40C(50min); tap water, dry blending 
Information	WellID	1-G. I (Gas Injection)
Information	Customer	Sever Tech
Information	CementClass	G
Information	CementMfr	Dyckerhoff
Information	Additives	1.2%TDF-1+0.2%TC-101+0.05%TR-1
Information	Density	1900
Information	BHCT	40
Information	BHST	60
Information	FluidLoss	
Information	JobType	177.8 mm csg  tail slurry
Calculated Value	Thickening_Time	2:36:00
Calculated Value	Setting Time	6:42:00
Initial Temperature (°C)	29 °C
Final Temperature (°C)	37 °C
Initial Pressure (MPa)	1 MPa
Final Pressure (MPa)	28 MPa
Initial Consistency (Bc)	11 Bc
Final Consistency (Bc)	99 Bc
--Data--
Time (HH:MM:SS)	Temperature (°C)	Pressure (MPa)	Consistency (Bc)
0:00:00	29	1	11
0:01:00	30	2	12
0:02:00	30	3	12
0:03:00	30	3	12
0:04:00	30	4	13
0:05:00	31	5	13
0:06:00	31	5	12
0:07:00	31	5	12
0:08:00	31	6	12
0:09:00	31	6	12
0:10:00	32	7	12
0:11:00	32	8	12
0:12:00	32	8	12
0:13:00	32	9	12
0:14:00	32	9	12
0:15:00	32	10	12
0:16:00	32	10	12
0:17:00	32	11	12
0:18:00	32	11	12
0:19:00	32	12	12
0:20:00	33	12	12
0:21:00	33	13	12
0:22:00	33	13	12
0:23:00	33	14	12
0:24:00	33	15	12
0:25:00	33	15	12
0:26:00	34	16	12
0:27:00	34	16	12
0:28:00	34	16	12
0:29:00	34	17	12
0:30:00	34	17	11
0:31:00	35	18	11
0:32:00	35	19	11
0:33:00	35	19	11
0:34:00	36	20	11
0:35:00	36	20	11
0:36:00	36	21	11
0:37:00	36	21	12
0:38:00	37	22	12
0:39:00	37	22	12
0:40:00	37	23	12
0:41:00	37	23	12
0:42:00	38	24	13
0:43:00	38	25	13
0:44:00	38	25	13
0:45:00	38	26	13
0:46:00	38	26	13
0:47:00	39	27	13
0:48:00	39	27	13
0:49:00	39	27	14
0:50:00	39	28	14
0:51:00	39	28	14
0:52:00	40	28	13
0:53:00	40	28	13
0:54:00	40	28	13
0:55:00	40	28	13
0:56:00	40	28	13
0:57:00	40	28	13
0:58:00	40	28	13
0:59:00	40	28	13
1:00:00	40	28	13
1:01:00	40	28	13
1:02:00	40	28	13
1:03:00	40	28	13
1:04:00	40	28	13
1:05:00	40	28	13
1:06:00	40	28	13
1:07:00	40	28	13
1:08:00	40	28	13
1:09:00	39	28	13
1:10:00	39	28	13
1:11:00	39	28	13
1:12:00	39	28	14
1:13:00	39	28	14
1:14:00	39	28	14
1:15:00	39	28	15
1:16:00	39	28	15
1:17:00	39	28	16
1:18:00	39	28	17
1:19:00	39	28	17
1:20:00	39	28	17
1:21:00	39	28	17
1:22:00	39	28	17
1:23:00	39	28	17
1:24:00	39	28	17
1:25:00	39	28	17
1:26:00	39	28	17
1:27:00	39	28	18
1:28:00	39	28	19
1:29:00	39	28	19
1:30:00	39	28	19
1:31:00	39	28	19
1:32:00	39	28	19
1:33:00	39	28	20
1:34:00	39	28	21
1:35:00	39	28	21
1:36:00	39	28	21
1:37:00	39	28	21
1:38:00	39	28	23
1:39:00	39	28	24
1:40:00	39	28	24
1:41:00	39	28	24
1:42:00	39	28	24
1:43:00	39	28	25
1:44:00	39	28	26
1:45:00	39	28	27
1:46:00	39	28	27
1:47:00	39	28	27
1:48:00	39	28	27
1:49:00	39	28	27
1:50:00	39	28	28
1:51:00	39	28	28
1:52:00	39	28	28
1:53:00	39	28	31
1:54:00	39	28	31
1:55:00	39	28	32
1:56:00	39	28	32
1:57:00	39	28	33
1:58:00	39	28	34
1:59:00	39	28	35
2:00:00	39	28	35
2:01:00	39	28	35
2:02:00	39	28	37
2:03:00	39	28	37
2:04:00	39	28	38
2:05:00	39	28	38
2:06:00	39	28	39
2:07:00	39	28	39
2:08:00	39	28	41
2:09:00	39	28	42
2:10:00	39	28	43
2:11:00	39	28	44
2:12:00	39	28	44
2:13:00	39	28	45
2:14:00	39	28	45
2:15:00	39	28	46
2:16:00	39	28	47
2:17:00	39	28	47
2:18:00	39	28	48
2:19:00	39	28	50
2:20:00	39	28	51
2:21:00	39	28	52
2:22:00	39	28	54
2:23:00	39	28	54
2:24:00	39	28	56
2:25:00	39	28	57
2:26:00	39	28	58
2:27:00	39	28	60
2:28:00	39	28	61
2:29:00	39	28	62
2:30:00	39	28	64
2:31:00	39	28	66
2:32:00	39	28	67
2:33:00	39	28	68
2:34:00	39	28	70
2:35:00	39	28	72
2:36:00	39	28	73
2:37:00	39	28	76
2:38:00	40	28	76
2:39:00	40	28	80
2:40:00	40	28	82
2:41:00	40	28	84
2:42:00	40	28	88
2:43:00	40	28	91
2:44:00	40	28	98
2:45:00	40	28	97
2:46:00	40	28	97
2:47:00	40	28	97
2:48:00	40	28	98
2:49:00	41	28	98
2:50:00	41	28	98
2:51:00	41	28	98
2:52:00	41	28	98
2:53:00	41	28	98
2:54:00	42	28	98
2:55:00	42	28	98
2:56:00	42	28	98
2:57:00	42	28	98
2:58:00	42	28	98
2:59:00	42	28	98
3:00:00	43	28	98
3:01:00	43	28	98
3:02:00	43	28	97
3:03:00	43	28	97
3:04:00	43	28	97
3:05:00	43	28	97
3:06:00	43	28	97
3:07:00	43	28	97
3:08:00	44	28	97
3:09:00	44	28	97
3:10:00	44	28	97
3:11:00	44	28	97
3:12:00	44	28	97
3:13:00	44	28	97
3:14:00	44	28	97
3:15:00	44	28	97
3:16:00	45	28	97
3:17:00	45	28	97
3:18:00	45	28	97
3:19:00	45	28	97
3:20:00	45	28	97
3:21:00	45	28	97
3:22:00	45	28	97
3:23:00	45	28	97
3:24:00	45	28	97
3:25:00	45	28	97
3:26:00	45	28	97
3:27:00	45	28	97
3:28:00	45	28	97
3:29:00	45	28	97
3:30:00	45	28	97
3:31:00	46	28	97
3:32:00	46	28	97
3:33:00	46	28	97
3:34:00	46	28	97
3:35:00	46	28	97
3:36:00	46	28	97
3:37:00	46	28	97
3:38:00	46	28	97
3:39:00	46	28	97
3:40:00	46	28	97
3:41:00	46	28	98
3:42:00	46	28	98
3:43:00	46	28	97
3:44:00	46	28	96
3:45:00	46	28	96
3:46:00	46	28	96
3:47:00	46	28	96
3:48:00	46	28	99
3:49:00	46	28	100
3:50:00	46	28	98
3:51:00	46	28	97
3:52:00	46	28	97
3:53:00	46	28	96
3:54:00	46	28	95
3:55:00	46	28	96
3:56:00	46	28	96
3:57:00	46	28	97
3:58:00	46	28	96
3:59:00	46	28	96
4:00:00	46	28	94
4:01:00	46	28	92
4:02:00	46	28	92
4:03:00	46	28	92
4:04:00	46	28	91
4:05:00	46	28	91
4:06:00	46	28	91
4:07:00	46	28	91
4:08:00	46	28	91
4:09:00	46	28	91
4:10:00	46	28	91
4:11:00	46	28	91
4:12:00	46	28	91
4:13:00	46	28	91
4:14:00	46	28	91
4:15:00	45	28	91
4:16:00	45	28	91
4:17:00	45	28	92
4:18:00	45	28	91
4:19:00	45	28	91
4:20:00	45	28	-0
4:21:00	45	28	91
4:22:00	45	28	91
4:23:00	45	28	91
4:24:00	45	28	91
4:25:00	45	28	91
4:26:00	45	28	91
4:27:00	45	28	91
4:28:00	45	28	91
4:29:00	45	28	91
4:30:00	45	28	91
4:31:00	45	28	91
4:32:00	45	28	92
4:33:00	45	28	92
4:34:00	45	28	92
4:35:00	45	28	95
4:36:00	44	28	94
4:37:00	44	28	94
4:38:00	44	28	94
4:39:00	44	28	93
4:40:00	44	28	94
4:41:00	44	28	93
4:42:00	44	28	92
4:43:00	44	28	92
4:44:00	44	28	91
4:45:00	44	28	91
4:46:00	44	28	91
4:47:00	44	28	91
4:48:00	44	28	92
4:49:00	44	28	93
4:50:00	44	28	93
4:51:00	44	28	93
4:52:00	44	28	94
4:53:00	43	28	95
4:54:00	43	28	96
4:55:00	43	28	96
4:56:00	43	28	96
4:57:00	43	28	99
4:58:00	43	28	97
4:59:00	43	28	98
5:00:00	43	28	94
5:01:00	43	28	93
5:02:00	43	28	93
5:03:00	43	28	93
5:04:00	43	28	92
5:05:00	43	28	92
5:06:00	43	28	92
5:07:00	42	28	92
5:08:00	42	28	92
5:09:00	42	28	94
5:10:00	42	28	93
5:11:00	42	28	93
5:12:00	42	28	94
5:13:00	42	28	94
5:14:00	42	28	94
5:15:00	42	28	94
5:16:00	42	28	94
5:17:00	42	28	94
5:18:00	42	28	95
5:19:00	42	28	95
5:20:00	42	28	95
5:21:00	42	28	93
5:22:00	42	28	93
5:23:00	42	28	93
5:24:00	41	28	94
5:25:00	41	28	94
5:26:00	41	28	94
5:27:00	41	28	94
5:28:00	41	28	96
5:29:00	41	28	95
5:30:00	41	28	95
5:31:00	41	28	95
5:32:00	41	28	93
5:33:00	41	28	93
5:34:00	41	28	93
5:35:00	41	28	93
5:36:00	41	28	92
5:37:00	41	28	92
5:38:00	41	28	92
5:39:00	40	28	92
5:40:00	40	28	92
5:41:00	40	28	91
5:42:00	40	28	91
5:43:00	40	28	91
5:44:00	40	28	91
5:45:00	40	28	91
5:46:00	40	28	91
5:47:00	40	28	91
5:48:00	40	28	91
5:49:00	40	28	91
5:50:00	40	28	91
5:51:00	40	28	91
5:52:00	40	28	91
5:53:00	40	28	91
5:54:00	40	28	91
5:55:00	39	28	91
5:56:00	39	28	91
5:57:00	39	28	91
5:58:00	39	28	91
5:59:00	39	28	91
6:00:00	39	28	91
6:01:00	39	28	91
6:02:00	39	28	91
6:03:00	39	28	91
6:04:00	39	28	91
6:05:00	39	28	92
6:06:00	39	28	92
6:07:00	39	28	92
6:08:00	39	28	92
6:09:00	39	28	92
6:10:00	39	28	92
6:11:00	39	28	92
6:12:00	38	28	92
6:13:00	38	28	92
6:14:00	38	28	92
6:15:00	38	28	92
6:16:00	38	28	92
6:17:00	38	28	92
6:18:00	38	28	92
6:19:00	38	28	92
6:20:00	38	28	92
6:21:00	38	28	92
6:22:00	38	28	92
6:23:00	38	28	92
6:24:00	38	28	92
6:25:00	38	28	93
6:26:00	38	28	93
6:27:00	38	28	93
6:28:00	38	28	93
6:29:00	38	28	93
6:30:00	38	28	93
6:31:00	37	28	93
6:32:00	37	28	93
6:33:00	37	28	93
6:34:00	37	28	93
6:35:00	37	28	92
6:36:00	37	28	94
6:37:00	37	28	95
6:38:00	37	28	96
6:39:00	37	28	97
6:40:00	37	28	99
6:41:00	37	28	99
6:42:00	37	28	99

File: project-root/data/Data Acquisition/Data Acquisition/2002 year (647)/Con 2 Usinsk G1900+1.2%TDF-1+0.2%TC-101+0.15%TR-1 (35C).txt
--Test Summary--
Full Path and File Name	
Instrument Name	7222 #2
Instrument Type	Consistometer
Instrument Serial Number	128
Test Start Date	17.06.2002
Test Start Time	21:38:21
Test Stop Date	18.06.2002
Test Stop Time	1:09:14
Test Length	3:30:53
Final Sample Time Offset	3:30:00
Controller Schedule Name	
Sampling Period	60 seconds
Comments	MPa: 28(50min); T: 35C(50min), tap water, dry blending
Information	WellID	1-G. I (Gas Injection)
Information	Customer	Sever Tech
Information	CementClass	G
Information	CementMfr	Dyckerhoff
Information	Additives	1.2%TDF-1+0.2%TC-101+0.15%TR-1
Information	Density	1900
Information	BHCT	35
Information	BHST	40
Information	FluidLoss	
Information	JobType	177.8 mm csg  tail slurry
Calculated Value	Thickening_Time	3:26:00
Calculated Value	Setting Time	N/A
Initial Temperature (°C)	23 °C
Final Temperature (°C)	34 °C
Initial Pressure (MPa)	2 MPa
Final Pressure (MPa)	28 MPa
Initial Consistency (Bc)	11 Bc
Final Consistency (Bc)	78 Bc
--Data--
Time (HH:MM:SS)	Temperature (°C)	Pressure (MPa)	Consistency (Bc)
0:00:00	23	2	11
0:01:00	23	2	11
0:02:00	23	3	11
0:03:00	23	4	11
0:04:00	23	4	11
0:05:00	23	5	11
0:06:00	23	5	11
0:07:00	23	6	11
0:08:00	23	6	11
0:09:00	24	7	12
0:10:00	24	7	13
0:11:00	24	8	13
0:12:00	24	8	14
0:13:00	25	9	14
0:14:00	25	9	14
0:15:00	25	10	14
0:16:00	26	10	14
0:17:00	26	11	14
0:18:00	26	11	13
0:19:00	27	12	16
0:20:00	27	12	16
0:21:00	27	13	17
0:22:00	28	13	17
0:23:00	28	14	19
0:24:00	28	15	15
0:25:00	28	15	16
0:26:00	29	15	16
0:27:00	29	16	19
0:28:00	29	17	19
0:29:00	29	18	21
0:30:00	29	18	20
0:31:00	30	18	22
0:32:00	30	19	24
0:33:00	30	19	22
0:34:00	30	20	19
0:35:00	31	20	21
0:36:00	31	21	20
0:37:00	31	21	20
0:38:00	31	22	19
0:39:00	31	23	19
0:40:00	32	23	20
0:41:00	32	23	27
0:42:00	32	24	21
0:43:00	32	25	18
0:44:00	32	25	21
0:45:00	33	25	24
0:46:00	33	26	22
0:47:00	33	27	24
0:48:00	33	27	21
0:49:00	33	28	18
0:50:00	34	28	18
0:51:00	34	28	18
0:52:00	34	28	18
0:53:00	34	28	18
0:54:00	34	28	18
0:55:00	34	28	18
0:56:00	35	28	18
0:57:00	35	28	18
0:58:00	35	28	18
0:59:00	35	28	18
1:00:00	35	28	18
1:01:00	35	28	18
1:02:00	35	28	18
1:03:00	35	28	19
1:04:00	35	28	19
1:05:00	35	28	19
1:06:00	34	28	19
1:07:00	34	28	19
1:08:00	34	28	19
1:09:00	34	28	19
1:10:00	34	28	18
1:11:00	34	28	19
1:12:00	34	28	19
1:13:00	34	28	19
1:14:00	34	28	19
1:15:00	34	28	19
1:16:00	34	28	19
1:17:00	34	28	19
1:18:00	34	28	19
1:19:00	34	28	19
1:20:00	34	28	19
1:21:00	34	28	19
1:22:00	34	28	19
1:23:00	34	28	19
1:24:00	34	28	20
1:25:00	34	28	20
1:26:00	34	28	20
1:27:00	34	28	20
1:28:00	34	28	20
1:29:00	34	28	20
1:30:00	34	28	19
1:31:00	34	28	19
1:32:00	34	28	19
1:33:00	34	28	19
1:34:00	34	28	20
1:35:00	34	28	20
1:36:00	34	28	20
1:37:00	34	28	20
1:38:00	34	28	20
1:39:00	34	28	20
1:40:00	34	28	20
1:41:00	34	28	24
1:42:00	34	28	23
1:43:00	34	28	22
1:44:00	34	28	22
1:45:00	34	28	22
1:46:00	34	28	22
1:47:00	34	28	22
1:48:00	34	28	21
1:49:00	34	28	21
1:50:00	34	29	21
1:51:00	34	28	21
1:52:00	34	29	21
1:53:00	34	28	21
1:54:00	34	28	22
1:55:00	34	29	23
1:56:00	34	29	23
1:57:00	34	29	23
1:58:00	34	28	23
1:59:00	34	29	23
2:00:00	34	29	23
2:01:00	34	29	22
2:02:00	34	29	22
2:03:00	34	29	22
2:04:00	34	29	22
2:05:00	34	29	22
2:06:00	34	29	22
2:07:00	34	29	22
2:08:00	34	29	22
2:09:00	34	29	23
2:10:00	34	29	23
2:11:00	34	28	24
2:12:00	34	29	25
2:13:00	34	29	25
2:14:00	34	28	25
2:15:00	34	29	26
2:16:00	34	29	26
2:17:00	34	28	26
2:18:00	34	28	26
2:19:00	34	29	27
2:20:00	34	29	27
2:21:00	34	29	27
2:22:00	34	29	28
2:23:00	34	29	28
2:24:00	34	29	29
2:25:00	34	29	29
2:26:00	34	29	29
2:27:00	34	28	29
2:28:00	34	29	29
2:29:00	34	29	30
2:30:00	34	28	30
2:31:00	34	29	31
2:32:00	34	29	31
2:33:00	34	28	31
2:34:00	34	28	32
2:35:00	34	28	32
2:36:00	34	28	32
2:37:00	34	28	34
2:38:00	34	29	33
2:39:00	34	29	33
2:40:00	34	28	33
2:41:00	34	29	34
2:42:00	34	28	35
2:43:00	34	29	36
2:44:00	34	29	36
2:45:00	34	28	37
2:46:00	34	28	37
2:47:00	34	28	38
2:48:00	34	28	39
2:49:00	34	28	39
2:50:00	34	28	39
2:51:00	34	28	40
2:52:00	34	28	41
2:53:00	34	28	42
2:54:00	34	29	43
2:55:00	34	28	44
2:56:00	34	28	45
2:57:00	34	28	45
2:58:00	34	28	45
2:59:00	34	28	46
3:00:00	34	28	46
3:01:00	34	28	47
3:02:00	34	28	48
3:03:00	34	28	49
3:04:00	34	28	51
3:05:00	34	28	52
3:06:00	34	28	52
3:07:00	34	28	53
3:08:00	34	28	54
3:09:00	34	28	55
3:10:00	34	28	56
3:11:00	34	28	57
3:12:00	34	28	58
3:13:00	34	28	58
3:14:00	34	28	59
3:15:00	34	28	60
3:16:00	34	28	61
3:17:00	34	28	62
3:18:00	34	28	65
3:19:00	34	28	62
3:20:00	34	28	65
3:21:00	34	28	68
3:22:00	34	28	68
3:23:00	34	28	68
3:24:00	34	28	69
3:25:00	34	28	70
3:26:00	34	28	71
3:27:00	34	28	73
3:28:00	34	28	74
3:29:00	34	28	76
3:30:00	34	28	78

File: project-root/data/Data Acquisition/Data Acquisition/2002 year (647)/Con 2 Usinsk G1940+3%KCl+0.5%Diacel FL+0.5%D-19 (24C).txt
--Test Summary--
Full Path and File Name	
Instrument Name	7222#2
Instrument Type	Model 7222 Consistometer
Instrument Serial Number	128
Test Start Date	26.12.2002
Test Start Time	15:49:59
Test Stop Date	26.12.2002
Test Stop Time	18:46:00
Test Length	2:56:01
Final Sample Time Offset	2:56:00
Controller Schedule Name	
Sampling Period	20 seconds
Comments	MPa: 25(30min), T: 24C(30min), tap water, dry-blending
Information	WellID	
Information	Customer	SeverTek
Information	EngName	
Information	CementClass	G
Information	CementMfr	Dyckerhoff
Information	Additives	0.5%Diacel FL+0.5%D-19+3%KCl
Information	Density	1940
Information	BHCT	24
Information	BHST	26
Information	FluidLoss	
Information	JobType	Research
Calculated Value	30Bc - TT	2:29:40
Calculated Value	70Bc - TT	2:56:00
Calculated Value	100Bc - TT	N/A
Initial Temperature (°C)	25 °C
Final Temperature (°C)	24 °C
Initial Pressure (MPa)	0,8 MPa
Final Pressure (MPa)	24,9 MPa
Initial Consistency (Bc)	10 Bc
Final Consistency (Bc)	73 Bc
--Data--
Time (HH:MM:SS)	Temperature (°C)	Pressure (MPa)	Consistency (Bc)
0:00:00	25	0,8	10
0:00:20	25	2,4	9
0:00:40	25	2,1	9
0:01:00	25	2,6	10
0:01:20	24	2,6	10
0:01:40	24	3,1	10
0:02:00	24	3,4	10
0:02:20	24	3,4	10
0:02:40	24	4,1	10
0:03:00	24	4,0	10
0:03:20	24	4,4	11
0:03:40	23	4,6	11
0:04:00	23	5,0	11
0:04:20	23	5,1	11
0:04:40	23	5,5	10
0:05:00	23	5,7	10
0:05:20	23	6,2	10
0:05:40	23	6,4	11
0:06:00	23	6,3	10
0:06:20	23	6,6	10
0:06:40	23	7,1	11
0:07:00	23	7,3	11
0:07:20	23	7,4	11
0:07:40	23	7,5	11
0:08:00	23	8,2	14
0:08:20	23	8,1	13
0:08:40	23	8,9	15
0:09:00	23	8,9	14
0:09:20	23	9,0	13
0:09:40	23	9,2	13
0:10:00	23	9,7	15
0:10:20	23	9,9	13
0:10:40	23	10,0	13
0:11:00	23	10,0	12
0:11:20	23	10,8	11
0:11:40	23	10,9	11
0:12:00	23	11,4	11
0:12:20	23	11,2	10
0:12:40	23	11,5	9
0:13:00	23	12,3	15
0:13:20	23	12,3	13
0:13:40	23	12,1	12
0:14:00	23	12,9	13
0:14:20	24	12,7	13
0:14:40	24	13,5	16
0:15:00	24	13,3	15
0:15:20	24	13,8	13
0:15:40	24	13,7	14
0:16:00	24	14,0	14
0:16:20	24	14,4	12
0:16:40	24	14,6	12
0:17:00	24	15,1	12
0:17:20	24	15,0	12
0:17:40	24	15,7	12
0:18:00	24	15,4	12
0:18:20	25	15,9	13
0:18:40	25	16,1	13
0:19:00	25	16,5	14
0:19:20	25	17,1	17
0:19:40	25	17,0	19
0:20:00	25	17,4	16
0:20:20	25	17,5	14
0:20:40	25	17,8	15
0:21:00	25	17,9	15
0:21:20	25	18,2	16
0:21:40	25	18,9	18
0:22:00	25	18,7	17
0:22:20	25	19,0	22
0:22:40	25	19,6	30
0:23:00	25	19,5	20
0:23:20	25	19,9	22
0:23:40	25	19,8	18
0:24:00	25	20,4	18
0:24:20	25	20,8	27
0:24:40	25	20,6	21
0:25:00	25	21,2	19
0:25:20	25	21,1	16
0:25:40	25	21,8	22
0:26:00	25	21,5	20
0:26:20	25	22,2	25
0:26:40	25	22,6	33
0:27:00	25	22,7	23
0:27:20	25	23,0	25
0:27:40	25	23,0	17
0:28:00	25	23,6	23
0:28:20	25	23,6	18
0:28:40	25	24,1	15
0:29:00	25	24,1	14
0:29:20	25	24,4	29
0:29:40	25	24,4	29
0:30:00	25	25,1	29
0:30:20	25	25,0	25
0:30:40	24	24,9	24
0:31:00	24	25,1	21
0:31:20	24	25,3	33
0:31:40	24	25,3	27
0:32:00	24	25,3	30
0:32:20	24	25,3	29
0:32:40	24	25,3	23
0:33:00	24	25,4	24
0:33:20	24	25,3	22
0:33:40	24	25,3	22
0:34:00	24	25,2	20
0:34:20	24	25,3	26
0:34:40	24	25,1	25
0:35:00	24	25,2	25
0:35:20	24	25,1	22
0:35:40	24	24,9	21
0:36:00	24	25,0	20
0:36:20	24	25,1	18
0:36:40	24	25,1	18
0:37:00	24	25,0	19
0:37:20	24	25,0	19
0:37:40	24	25,0	18
0:38:00	24	24,9	19
0:38:20	24	25,4	24
0:38:40	24	25,4	23
0:39:00	24	25,5	22
0:39:20	24	25,5	19
0:39:40	24	25,3	19
0:40:00	24	25,5	17
0:40:20	24	25,3	16
0:40:40	24	25,5	16
0:41:00	23	25,2	15
0:41:20	24	25,4	15
0:41:40	24	25,2	15
0:42:00	23	25,4	15
0:42:20	23	25,3	15
0:42:40	23	25,1	15
0:43:00	23	25,3	15
0:43:20	23	25,1	15
0:43:40	23	25,3	15
0:44:00	23	25,1	15
0:44:20	23	25,2	15
0:44:40	23	25,2	15
0:45:00	23	25,1	16
0:45:20	23	25,0	16
0:45:40	23	25,1	15
0:46:00	23	25,2	15
0:46:20	23	25,2	15
0:46:40	23	25,1	15
0:47:00	23	25,1	15
0:47:20	23	25,0	15
0:47:40	23	25,0	15
0:48:00	23	25,0	15
0:48:20	23	25,1	15
0:48:40	23	25,2	15
0:49:00	23	25,2	15
0:49:20	23	25,2	15
0:49:40	23	25,2	15
0:50:00	23	25,2	15
0:50:20	23	25,2	15
0:50:40	23	25,1	15
0:51:00	23	25,1	15
0:51:20	23	25,1	16
0:51:40	23	25,2	17
0:52:00	23	25,3	18
0:52:20	23	25,3	21
0:52:40	23	25,1	20
0:53:00	23	25,3	21
0:53:20	23	25,2	20
0:53:40	23	25,4	20
0:54:00	23	25,3	23
0:54:20	23	25,2	20
0:54:40	23	25,4	23
0:55:00	23	25,3	23
0:55:20	23	25,4	21
0:55:40	23	25,4	23
0:56:00	23	25,4	18
0:56:20	23	25,4	19
0:56:40	23	25,5	22
0:57:00	23	25,3	22
0:57:20	23	25,4	23
0:57:40	23	25,4	21
0:58:00	23	25,4	22
0:58:20	23	25,4	20
0:58:40	23	25,5	24
0:59:00	23	25,3	21
0:59:20	23	25,3	23
0:59:40	23	25,5	20
1:00:00	23	25,4	21
1:00:20	23	25,5	24
1:00:40	23	25,4	26
1:01:00	23	25,3	28
1:01:20	23	25,5	24
1:01:40	23	25,3	26
1:02:00	23	25,5	27
1:02:20	23	25,5	24
1:02:40	23	25,3	25
1:03:00	23	25,3	21
1:03:20	23	25,5	19
1:03:40	23	25,3	18
1:04:00	23	25,4	19
1:04:20	23	25,3	19
1:04:40	23	25,3	19
1:05:00	23	25,3	21
1:05:20	23	25,3	23
1:05:40	23	25,3	22
1:06:00	23	25,3	26
1:06:20	23	25,3	24
1:06:40	23	25,4	25
1:07:00	23	25,3	20
1:07:20	23	25,5	21
1:07:40	23	25,4	22
1:08:00	23	25,2	21
1:08:20	23	25,2	20
1:08:40	23	25,4	21
1:09:00	24	25,2	24
1:09:20	23	25,1	25
1:09:40	23	25,2	25
1:10:00	23	25,1	24
1:10:20	23	25,2	24
1:10:40	23	25,1	24
1:11:00	23	25,2	22
1:11:20	23	25,2	21
1:11:40	23	25,2	20
1:12:00	23	25,2	20
1:12:20	23	25,1	20
1:12:40	23	25,1	20
1:13:00	23	25,1	20
1:13:20	23	25,0	20
1:13:40	23	25,0	20
1:14:00	23	25,2	20
1:14:20	23	25,2	20
1:14:40	23	25,1	20
1:15:00	23	25,2	20
1:15:20	23	25,0	20
1:15:40	23	25,2	20
1:16:00	23	25,1	20
1:16:20	23	25,1	20
1:16:40	23	25,2	20
1:17:00	23	25,0	20
1:17:20	23	25,2	20
1:17:40	23	25,2	20
1:18:00	23	25,2	20
1:18:20	23	25,0	20
1:18:40	23	25,2	20
1:19:00	23	25,2	20
1:19:20	23	25,2	20
1:19:40	23	25,1	20
1:20:00	23	25,0	20
1:20:20	23	25,0	20
1:20:40	23	25,0	20
1:21:00	23	25,2	20
1:21:20	23	25,2	20
1:21:40	23	25,1	20
1:22:00	23	25,0	20
1:22:20	23	25,1	20
1:22:40	23	25,2	20
1:23:00	23	25,1	20
1:23:20	23	25,2	20
1:23:40	23	25,2	20
1:24:00	23	25,1	20
1:24:20	23	25,3	20
1:24:40	23	25,0	20
1:25:00	23	25,3	20
1:25:20	23	25,2	20
1:25:40	23	25,3	20
1:26:00	23	25,1	20
1:26:20	23	25,2	20
1:26:40	23	25,2	20
1:27:00	23	25,3	20
1:27:20	23	25,1	20
1:27:40	23	25,3	20
1:28:00	23	25,4	20
1:28:20	23	25,2	20
1:28:40	23	25,3	20
1:29:00	23	25,2	20
1:29:20	23	25,3	20
1:29:40	23	25,3	20
1:30:00	23	25,2	20
1:30:20	23	25,3	20
1:30:40	23	25,1	20
1:31:00	23	25,3	20
1:31:20	23	25,1	20
1:31:40	23	25,2	20
1:32:00	23	25,1	20
1:32:20	23	25,1	20
1:32:40	23	25,1	20
1:33:00	23	25,3	20
1:33:20	23	25,1	20
1:33:40	23	25,2	19
1:34:00	23	25,3	19
1:34:20	23	25,3	19
1:34:40	23	25,2	19
1:35:00	23	25,1	19
1:35:20	23	25,2	19
1:35:40	23	25,1	19
1:36:00	23	25,1	19
1:36:20	23	25,2	19
1:36:40	23	25,0	19
1:37:00	23	25,0	19
1:37:20	23	25,0	19
1:37:40	23	25,0	19
1:38:00	23	25,1	19
1:38:20	23	25,1	19
1:38:40	23	25,1	19
1:39:00	23	25,0	19
1:39:20	23	25,0	19
1:39:40	23	25,0	19
1:40:00	23	25,1	19
1:40:20	23	25,2	19
1:40:40	23	25,2	19
1:41:00	23	25,1	19
1:41:20	23	25,0	19
1:41:40	23	25,1	19
1:42:00	23	25,2	19
1:42:20	23	25,2	19
1:42:40	23	25,1	19
1:43:00	23	25,0	19
1:43:20	23	25,0	19
1:43:40	23	25,0	19
1:44:00	23	25,0	19
1:44:20	23	25,2	19
1:44:40	23	25,1	19
1:45:00	23	25,2	19
1:45:20	23	25,1	18
1:45:40	23	25,0	18
1:46:00	23	24,9	18
1:46:20	23	25,0	18
1:46:40	23	25,1	18
1:47:00	23	25,2	18
1:47:20	23	25,1	18
1:47:40	23	25,1	18
1:48:00	23	25,0	18
1:48:20	23	25,0	18
1:48:40	23	24,9	18
1:49:00	23	24,9	18
1:49:20	23	25,0	18
1:49:40	23	24,9	18
1:50:00	23	24,9	18
1:50:20	23	25,0	18
1:50:40	23	25,1	18
1:51:00	23	25,2	18
1:51:20	23	25,2	18
1:51:40	23	25,2	19
1:52:00	23	25,2	19
1:52:20	23	25,1	19
1:52:40	23	25,2	19
1:53:00	23	25,1	19
1:53:20	23	25,0	19
1:53:40	23	25,0	19
1:54:00	23	25,1	19
1:54:20	23	25,2	19
1:54:40	23	25,0	19
1:55:00	23	25,0	19
1:55:20	23	25,1	19
1:55:40	23	25,2	19
1:56:00	23	25,2	19
1:56:20	23	25,0	19
1:56:40	23	25,0	19
1:57:00	23	25,0	19
1:57:20	23	25,2	18
1:57:40	23	25,2	18
1:58:00	23	25,0	18
1:58:20	23	25,0	18
1:58:40	23	25,0	18
1:59:00	23	25,0	18
1:59:20	23	25,2	18
1:59:40	23	25,2	18
2:00:00	23	25,0	18
2:00:20	23	24,9	18
2:00:40	23	25,1	18
2:01:00	23	25,1	18
2:01:20	23	24,9	18
2:01:40	23	25,1	18
2:02:00	23	24,9	18
2:02:20	23	25,2	18
2:02:40	23	25,0	18
2:03:00	23	25,0	18
2:03:20	23	25,1	18
2:03:40	23	25,0	18
2:04:00	23	25,1	18
2:04:20	23	24,9	18
2:04:40	23	25,1	19
2:05:00	23	25,0	19
2:05:20	23	24,9	19
2:05:40	23	25,1	19
2:06:00	23	25,1	19
2:06:20	23	24,9	19
2:06:40	23	24,9	19
2:07:00	23	24,9	19
2:07:20	23	24,9	19
2:07:40	23	25,1	19
2:08:00	23	25,0	19
2:08:20	23	24,9	19
2:08:40	23	24,9	20
2:09:00	23	25,1	21
2:09:20	23	25,0	20
2:09:40	23	25,1	20
2:10:00	23	25,1	19
2:10:20	23	25,1	19
2:10:40	23	25,0	19
2:11:00	23	25,1	20
2:11:20	23	24,9	20
2:11:40	23	24,9	20
2:12:00	23	24,9	21
2:12:20	23	24,9	22
2:12:40	23	25,1	20
2:13:00	23	24,9	20
2:13:20	23	25,1	21
2:13:40	23	25,0	21
2:14:00	23	24,9	22
2:14:20	23	24,9	23
2:14:40	23	24,9	24
2:15:00	23	25,0	20
2:15:20	23	24,9	20
2:15:40	23	25,1	21
2:16:00	23	25,0	22
2:16:20	23	25,1	22
2:16:40	23	25,1	23
2:17:00	23	24,9	23
2:17:20	23	25,0	24
2:17:40	23	24,9	23
2:18:00	23	25,1	22
2:18:20	23	25,0	22
2:18:40	23	24,9	22
2:19:00	23	25,1	22
2:19:20	23	25,1	22
2:19:40	23	25,1	22
2:20:00	23	24,9	20
2:20:20	23	25,1	20
2:20:40	23	25,1	20
2:21:00	23	25,1	20
2:21:20	23	24,9	20
2:21:40	24	25,0	20
2:22:00	23	24,9	21
2:22:20	24	24,9	21
2:22:40	23	25,1	22
2:23:00	23	25,1	22
2:23:20	23	24,9	22
2:23:40	23	24,9	22
2:24:00	23	25,1	22
2:24:20	23	25,1	22
2:24:40	23	24,9	22
2:25:00	23	24,8	23
2:25:20	23	25,1	23
2:25:40	23	25,1	24
2:26:00	24	25,0	23
2:26:20	23	25,0	23
2:26:40	23	24,8	23
2:27:00	24	24,9	24
2:27:20	24	25,1	33
2:27:40	23	25,1	29
2:28:00	23	24,9	28
2:28:20	24	24,8	27
2:28:40	24	25,1	26
2:29:00	23	25,0	26
2:29:20	24	24,8	30
2:29:40	24	25,0	32
2:30:00	24	25,0	30
2:30:20	24	25,0	30
2:30:40	23	24,8	29
2:31:00	24	25,1	30
2:31:20	24	24,9	28
2:31:40	24	25,1	28
2:32:00	24	25,0	28
2:32:20	24	24,9	31
2:32:40	23	25,1	31
2:33:00	24	24,8	31
2:33:20	24	24,9	32
2:33:40	24	24,9	32
2:34:00	24	24,9	33
2:34:20	24	25,0	33
2:34:40	24	24,8	34
2:35:00	24	25,1	33
2:35:20	24	25,0	33
2:35:40	24	24,8	33
2:36:00	24	24,9	33
2:36:20	24	25,0	34
2:36:40	24	25,0	34
2:37:00	24	24,9	34
2:37:20	24	25,0	34
2:37:40	24	24,8	34
2:38:00	24	24,8	35
2:38:20	24	25,0	35
2:38:40	24	24,8	35
2:39:00	24	25,1	35
2:39:20	24	24,9	35
2:39:40	24	25,1	36
2:40:00	24	24,8	37
2:40:20	24	25,0	36
2:40:40	24	24,8	35
2:41:00	24	25,0	35
2:41:20	24	24,9	37
2:41:40	24	24,9	37
2:42:00	24	25,0	39
2:42:20	24	24,8	45
2:42:40	24	25,1	51
2:43:00	24	25,0	61
2:43:20	24	24,9	41
2:43:40	24	24,9	42
2:44:00	24	25,0	43
2:44:20	24	24,9	42
2:44:40	24	25,0	43
2:45:00	24	25,0	45
2:45:20	24	24,8	45
2:45:40	24	24,9	46
2:46:00	24	25,0	47
2:46:20	24	25,1	49
2:46:40	24	24,8	50
2:47:00	24	24,8	51
2:47:20	24	25,1	53
2:47:40	24	25,0	53
2:48:00	24	24,9	55
2:48:20	24	25,1	56
2:48:40	24	24,9	55
2:49:00	24	25,0	55
2:49:20	24	25,1	54
2:49:40	24	24,8	55
2:50:00	24	24,9	55
2:50:20	24	24,9	55
2:50:40	24	25,0	56
2:51:00	24	25,0	56
2:51:20	24	24,9	57
2:51:40	24	24,9	57
2:52:00	24	25,0	58
2:52:20	24	25,1	59
2:52:40	24	24,8	60
2:53:00	24	24,9	60
2:53:20	24	25,0	61
2:53:40	24	24,9	62
2:54:00	24	24,8	63
2:54:20	24	24,8	64
2:54:40	24	25,1	65
2:55:00	24	25,1	67
2:55:20	24	24,8	68
2:55:40	24	24,8	70
2:56:00	24	24,9	73

File: project-root/data/Data Acquisition/Data Acquisition/2002 year (647)/Con 2 Usinsk PCT-II-50 1500+1%Gel(NB)+1.25%SMS(Fr)+0.05%TR-1 (47C).txt
--Test Summary--
Full Path and File Name	
Instrument Name	7222 #2
Instrument Type	Consistometer
Instrument Serial Number	128
Test Start Date	28.08.2002
Test Start Time	15:48:32
Test Stop Date	29.08.2002
Test Stop Time	8:41:16
Test Length	16:52:44
Final Sample Time Offset	16:52:00
Controller Schedule Name	
Sampling Period	60 seconds
Comments	MPa: 25(40min) T: 47(40min), tap water
Information	WellID	30
Information	Customer	KomiOil-Usinsk
Information	CementClass	PCT-II-50
Information	CementMfr	Sukhoy Log
Information	Additives	1%Gel+1.25%SMS+0.05%TR-1
Information	Density	1500
Information	BHCT	47
Information	BHST	57
Information	FluidLoss	
Information	JobType	245 mm csg tail slurry
Calculated Value	Thickening_Time	3:24:00
Calculated Value	Setting Time	N/A
Initial Temperature (°C)	24 °C
Final Temperature (°C)	26 °C
Initial Pressure (MPa)	1 MPa
Final Pressure (MPa)	25 MPa
Initial Consistency (Bc)	3 Bc
Final Consistency (Bc)	87 Bc
--Data--
Time (HH:MM:SS)	Temperature (°C)	Pressure (MPa)	Consistency (Bc)
0:00:00	24	1	3
0:01:00	24	2	5
0:02:00	24	3	5
0:03:00	25	4	6
0:04:00	25	4	5
0:05:00	25	5	6
0:06:00	25	5	8
0:07:00	26	6	6
0:08:00	26	7	5
0:09:00	26	7	8
0:10:00	27	8	7
0:11:00	27	8	7
0:12:00	28	9	6
0:13:00	29	10	6
0:14:00	30	10	7
0:15:00	31	11	9
0:16:00	31	11	7
0:17:00	32	12	7
0:18:00	33	12	8
0:19:00	34	13	6
0:20:00	35	14	6
0:21:00	36	14	7
0:22:00	36	14	8
0:23:00	37	15	11
0:24:00	38	16	10
0:25:00	39	16	12
0:26:00	39	17	14
0:27:00	40	17	12
0:28:00	40	18	11
0:29:00	41	18	12
0:30:00	42	19	26
0:31:00	42	20	15
0:32:00	43	20	14
0:33:00	43	21	15
0:34:00	44	21	15
0:35:00	44	22	15
0:36:00	45	23	17
0:37:00	45	23	20
0:38:00	46	24	20
0:39:00	46	25	20
0:40:00	47	25	21
0:41:00	47	25	18
0:42:00	48	26	20
0:43:00	48	26	21
0:44:00	49	26	22
0:45:00	49	26	19
0:46:00	49	25	23
0:47:00	49	25	23
0:48:00	50	25	22
0:49:00	50	25	21
0:50:00	49	25	21
0:51:00	49	25	21
0:52:00	49	25	20
0:53:00	49	25	20
0:54:00	49	25	20
0:55:00	49	25	18
0:56:00	48	25	20
0:57:00	48	25	19
0:58:00	48	25	19
0:59:00	48	25	20
1:00:00	47	25	19
1:01:00	47	25	18
1:02:00	47	25	19
1:03:00	47	25	18
1:04:00	47	25	18
1:05:00	47	26	19
1:06:00	46	26	19
1:07:00	46	26	19
1:08:00	46	26	19
1:09:00	46	26	23
1:10:00	46	26	16
1:11:00	46	26	14
1:12:00	47	26	15
1:13:00	47	26	15
1:14:00	47	26	15
1:15:00	47	26	15
1:16:00	47	26	15
1:17:00	47	26	15
1:18:00	47	26	15
1:19:00	47	26	15
1:20:00	47	26	16
1:21:00	47	26	16
1:22:00	47	26	16
1:23:00	48	26	16
1:24:00	48	26	17
1:25:00	48	26	17
1:26:00	48	26	19
1:27:00	48	25	19
1:28:00	48	26	19
1:29:00	48	26	18
1:30:00	48	26	18
1:31:00	48	25	19
1:32:00	48	25	29
1:33:00	48	25	21
1:34:00	48	25	20
1:35:00	47	25	20
1:36:00	47	25	20
1:37:00	47	25	20
1:38:00	47	25	20
1:39:00	47	25	20
1:40:00	47	25	21
1:41:00	47	25	21
1:42:00	47	25	21
1:43:00	47	25	21
1:44:00	47	25	21
1:45:00	47	25	21
1:46:00	47	25	21
1:47:00	47	25	22
1:48:00	47	25	22
1:49:00	47	25	23
1:50:00	47	25	24
1:51:00	47	25	24
1:52:00	47	25	25
1:53:00	47	25	25
1:54:00	47	25	23
1:55:00	47	25	25
1:56:00	47	25	25
1:57:00	47	25	25
1:58:00	47	25	26
1:59:00	47	25	27
2:00:00	47	25	28
2:01:00	47	25	28
2:02:00	47	25	29
2:03:00	47	25	29
2:04:00	47	25	29
2:05:00	47	25	30
2:06:00	47	25	30
2:07:00	47	25	31
2:08:00	47	25	31
2:09:00	47	25	32
2:10:00	47	25	32
2:11:00	47	25	32
2:12:00	47	25	32
2:13:00	47	25	33
2:14:00	47	25	34
2:15:00	47	25	34
2:16:00	47	25	35
2:17:00	47	25	36
2:18:00	47	25	35
2:19:00	47	25	37
2:20:00	47	25	35
2:21:00	47	25	36
2:22:00	47	25	37
2:23:00	47	25	37
2:24:00	47	25	38
2:25:00	47	25	38
2:26:00	47	25	39
2:27:00	47	25	39
2:28:00	47	25	40
2:29:00	47	25	40
2:30:00	47	25	44
2:31:00	47	25	44
2:32:00	47	25	44
2:33:00	47	25	44
2:34:00	47	25	44
2:35:00	47	25	45
2:36:00	47	25	45
2:37:00	47	25	45
2:38:00	47	25	46
2:39:00	47	25	47
2:40:00	47	25	47
2:41:00	47	25	48
2:42:00	47	25	48
2:43:00	47	25	48
2:44:00	47	25	48
2:45:00	47	25	49
2:46:00	47	25	50
2:47:00	47	25	51
2:48:00	47	25	51
2:49:00	47	25	52
2:50:00	47	25	53
2:51:00	47	25	53
2:52:00	47	25	54
2:53:00	47	25	54
2:54:00	47	25	55
2:55:00	47	25	56
2:56:00	47	25	57
2:57:00	47	25	57
2:58:00	47	25	57
2:59:00	47	25	58
3:00:00	47	25	58
3:01:00	47	25	59
3:02:00	47	25	59
3:03:00	47	25	60
3:04:00	47	25	60
3:05:00	47	25	60
3:06:00	47	25	61
3:07:00	47	25	61
3:08:00	47	25	63
3:09:00	47	25	63
3:10:00	47	25	63
3:11:00	47	25	63
3:12:00	47	25	63
3:13:00	47	25	65
3:14:00	47	25	65
3:15:00	47	25	66
3:16:00	47	25	66
3:17:00	47	25	67
3:18:00	47	25	67
3:19:00	47	25	67
3:20:00	47	25	67
3:21:00	47	25	67
3:22:00	47	25	68
3:23:00	47	25	70
3:24:00	47	25	76
3:25:00	47	25	75
3:26:00	47	25	75
3:27:00	47	25	75
3:28:00	47	25	75
3:29:00	47	25	76
3:30:00	47	25	76
3:31:00	47	25	76
3:32:00	47	25	77
3:33:00	47	25	79
3:34:00	47	25	79
3:35:00	47	25	80
3:36:00	47	25	81
3:37:00	47	25	81
3:38:00	47	25	81
3:39:00	47	25	83
3:40:00	47	25	84
3:41:00	47	25	84
3:42:00	47	25	85
3:43:00	47	25	87
3:44:00	47	25	88
3:45:00	47	25	88
3:46:00	47	25	89
3:47:00	47	25	89
3:48:00	47	25	89
3:49:00	47	25	91
3:50:00	47	25	93
3:51:00	47	25	94
3:52:00	47	25	94
3:53:00	47	25	95
3:54:00	47	25	95
3:55:00	47	25	96
3:56:00	47	25	96
3:57:00	47	25	96
3:58:00	47	25	97
3:59:00	47	25	97
4:00:00	47	25	97
4:01:00	47	25	97
4:02:00	47	25	97
4:03:00	47	25	98
4:04:00	47	25	98
4:05:00	47	25	98
4:06:00	47	25	98
4:07:00	47	25	99
4:08:00	47	25	98
4:09:00	47	25	99
4:10:00	47	25	101
4:11:00	47	25	80
4:12:00	47	25	80
4:13:00	47	25	80
4:14:00	48	25	80
4:15:00	48	25	80
4:16:00	48	25	80
4:17:00	48	25	80
4:18:00	48	25	80
4:19:00	48	25	80
4:20:00	48	25	80
4:21:00	48	25	80
4:22:00	48	25	80
4:23:00	48	25	80
4:24:00	48	25	80
4:25:00	48	25	80
4:26:00	48	25	80
4:27:00	48	25	80
4:28:00	48	25	80
4:29:00	48	25	80
4:30:00	48	25	80
4:31:00	48	25	80
4:32:00	48	25	80
4:33:00	47	25	80
4:34:00	47	25	80
4:35:00	47	25	80
4:36:00	47	25	80
4:37:00	47	25	80
4:38:00	47	25	80
4:39:00	47	25	80
4:40:00	47	25	80
4:41:00	47	25	80
4:42:00	47	25	80
4:43:00	47	25	80
4:44:00	47	25	80
4:45:00	47	25	80
4:46:00	47	25	80
4:47:00	47	25	80
4:48:00	47	25	80
4:49:00	47	25	80
4:50:00	47	25	80
4:51:00	47	25	80
4:52:00	47	25	80
4:53:00	47	25	80
4:54:00	47	25	80
4:55:00	47	25	80
4:56:00	46	25	80
4:57:00	46	25	80
4:58:00	46	25	80
4:59:00	46	25	80
5:00:00	46	25	80
5:01:00	46	25	80
5:02:00	46	25	80
5:03:00	46	25	80
5:04:00	46	25	80
5:05:00	46	25	80
5:06:00	46	25	80
5:07:00	46	25	80
5:08:00	46	25	80
5:09:00	46	25	80
5:10:00	46	25	80
5:11:00	46	25	80
5:12:00	45	25	80
5:13:00	45	25	80
5:14:00	45	25	80
5:15:00	45	25	80
5:16:00	45	25	80
5:17:00	45	25	80
5:18:00	45	25	80
5:19:00	45	25	80
5:20:00	45	25	80
5:21:00	45	25	80
5:22:00	45	25	80
5:23:00	45	25	80
5:24:00	45	25	80
5:25:00	45	25	80
5:26:00	45	25	80
5:27:00	45	25	80
5:28:00	44	25	80
5:29:00	44	25	80
5:30:00	44	25	80
5:31:00	44	25	80
5:32:00	44	25	80
5:33:00	44	25	80
5:34:00	44	25	80
5:35:00	44	25	80
5:36:00	44	25	80
5:37:00	44	25	80
5:38:00	44	25	80
5:39:00	44	25	80
5:40:00	44	25	80
5:41:00	44	25	80
5:42:00	44	25	80
5:43:00	44	25	80
5:44:00	44	25	80
5:45:00	43	25	80
5:46:00	43	25	80
5:47:00	43	25	80
5:48:00	43	25	80
5:49:00	43	25	80
5:50:00	43	25	80
5:51:00	43	25	79
5:52:00	43	25	79
5:53:00	43	25	79
5:54:00	43	25	79
5:55:00	43	25	79
5:56:00	43	25	79
5:57:00	43	25	79
5:58:00	43	25	79
5:59:00	43	25	79
6:00:00	43	25	79
6:01:00	43	25	80
6:02:00	42	25	80
6:03:00	42	25	80
6:04:00	42	25	80
6:05:00	42	25	79
6:06:00	42	25	80
6:07:00	42	25	80
6:08:00	42	25	80
6:09:00	42	25	80
6:10:00	42	25	80
6:11:00	42	25	80
6:12:00	42	25	80
6:13:00	42	25	80
6:14:00	42	25	80
6:15:00	42	25	80
6:16:00	42	25	80
6:17:00	42	25	80
6:18:00	42	25	80
6:19:00	42	25	80
6:20:00	41	25	80
6:21:00	41	25	80
6:22:00	41	25	80
6:23:00	41	25	80
6:24:00	41	25	80
6:25:00	41	25	80
6:26:00	41	25	80
6:27:00	41	25	80
6:28:00	41	25	80
6:29:00	41	25	80
6:30:00	41	25	80
6:31:00	41	25	80
6:32:00	41	25	80
6:33:00	41	25	80
6:34:00	41	25	80
6:35:00	41	25	80
6:36:00	41	25	80
6:37:00	41	25	80
6:38:00	41	25	80
6:39:00	40	25	80
6:40:00	40	25	80
6:41:00	40	25	80
6:42:00	40	25	80
6:43:00	40	25	80
6:44:00	40	25	80
6:45:00	40	25	80
6:46:00	40	25	80
6:47:00	40	25	80
6:48:00	40	25	80
6:49:00	40	25	80
6:50:00	40	25	80
6:51:00	40	25	80
6:52:00	40	25	80
6:53:00	40	25	80
6:54:00	40	25	80
6:55:00	40	25	80
6:56:00	40	25	80
6:57:00	40	25	80
6:58:00	39	25	80
6:59:00	40	25	80
7:00:00	39	25	80
7:01:00	39	25	80
7:02:00	39	25	80
7:03:00	39	25	80
7:04:00	39	25	80
7:05:00	39	25	80
7:06:00	39	25	80
7:07:00	39	25	80
7:08:00	39	25	80
7:09:00	39	25	80
7:10:00	39	25	80
7:11:00	39	25	80
7:12:00	39	25	80
7:13:00	39	25	80
7:14:00	39	25	80
7:15:00	39	25	80
7:16:00	39	25	80
7:17:00	39	25	80
7:18:00	39	25	80
7:19:00	39	25	80
7:20:00	39	25	80
7:21:00	38	25	80
7:22:00	38	25	80
7:23:00	38	25	80
7:24:00	38	25	80
7:25:00	38	25	80
7:26:00	38	25	80
7:27:00	38	25	80
7:28:00	38	25	80
7:29:00	38	25	80
7:30:00	38	25	80
7:31:00	38	25	80
7:32:00	38	25	80
7:33:00	38	25	80
7:34:00	38	25	80
7:35:00	38	25	80
7:36:00	38	25	80
7:37:00	38	25	81
7:38:00	38	25	81
7:39:00	38	25	81
7:40:00	38	25	81
7:41:00	38	25	81
7:42:00	38	25	81
7:43:00	37	25	81
7:44:00	37	25	81
7:45:00	37	25	81
7:46:00	37	25	81
7:47:00	37	25	81
7:48:00	37	25	81
7:49:00	37	25	81
7:50:00	37	25	81
7:51:00	37	25	81
7:52:00	37	25	81
7:53:00	37	25	81
7:54:00	37	25	81
7:55:00	37	25	81
7:56:00	37	25	81
7:57:00	37	25	81
7:58:00	37	25	81
7:59:00	37	25	81
8:00:00	37	25	80
8:01:00	37	25	80
8:02:00	37	25	80
8:03:00	37	25	80
8:04:00	37	25	80
8:05:00	37	25	80
8:06:00	37	25	80
8:07:00	36	25	82
8:08:00	36	25	82
8:09:00	36	25	82
8:10:00	36	25	82
8:11:00	36	25	82
8:12:00	36	25	82
8:13:00	36	25	82
8:14:00	36	25	82
8:15:00	36	25	82
8:16:00	36	25	81
8:17:00	36	25	82
8:18:00	36	25	81
8:19:00	36	25	81
8:20:00	36	25	81
8:21:00	36	25	81
8:22:00	36	25	81
8:23:00	36	25	81
8:24:00	36	25	81
8:25:00	36	25	81
8:26:00	36	25	81
8:27:00	36	25	81
8:28:00	36	25	81
8:29:00	36	25	81
8:30:00	36	25	81
8:31:00	36	25	81
8:32:00	36	25	81
8:33:00	35	25	81
8:34:00	35	25	81
8:35:00	35	25	81
8:36:00	35	25	81
8:37:00	35	25	81
8:38:00	35	25	81
8:39:00	35	25	81
8:40:00	35	25	81
8:41:00	35	25	81
8:42:00	35	25	81
8:43:00	35	25	81
8:44:00	35	25	81
8:45:00	35	25	81
8:46:00	35	25	81
8:47:00	35	25	81
8:48:00	35	25	81
8:49:00	35	25	81
8:50:00	35	25	81
8:51:00	35	25	81
8:52:00	35	25	81
8:53:00	35	25	81
8:54:00	35	25	81
8:55:00	35	25	81
8:56:00	35	25	82
8:57:00	35	25	82
8:58:00	35	25	82
8:59:00	35	25	82
9:00:00	35	25	82
9:01:00	35	25	82
9:02:00	35	25	82
9:03:00	34	25	82
9:04:00	34	25	82
9:05:00	34	25	82
9:06:00	34	25	82
9:07:00	34	25	82
9:08:00	34	25	82
9:09:00	34	25	82
9:10:00	34	25	82
9:11:00	34	25	82
9:12:00	34	25	82
9:13:00	34	25	82
9:14:00	34	25	82
9:15:00	34	25	82
9:16:00	34	25	82
9:17:00	34	25	82
9:18:00	34	25	82
9:19:00	34	25	82
9:20:00	34	25	82
9:21:00	34	25	82
9:22:00	34	25	82
9:23:00	34	25	82
9:24:00	34	25	83
9:25:00	34	25	83
9:26:00	34	25	83
9:27:00	34	25	83
9:28:00	34	25	82
9:29:00	34	25	82
9:30:00	34	25	82
9:31:00	34	25	82
9:32:00	34	25	82
9:33:00	34	25	83
9:34:00	34	25	83
9:35:00	34	25	83
9:36:00	34	25	83
9:37:00	33	25	83
9:38:00	33	25	83
9:39:00	33	25	83
9:40:00	33	25	83
9:41:00	33	25	83
9:42:00	33	25	83
9:43:00	33	25	83
9:44:00	33	25	83
9:45:00	33	25	83
9:46:00	33	25	83
9:47:00	33	25	83
9:48:00	33	25	83
9:49:00	33	25	83
9:50:00	33	25	83
9:51:00	33	25	83
9:52:00	33	25	83
9:53:00	33	25	83
9:54:00	33	25	83
9:55:00	33	25	83
9:56:00	33	25	83
9:57:00	33	25	83
9:58:00	33	25	83
9:59:00	33	25	83
10:00:00	33	25	83
10:01:00	33	25	83
10:02:00	33	25	83
10:03:00	33	25	83
10:04:00	33	25	83
10:05:00	33	25	83
10:06:00	33	25	83
10:07:00	33	25	83
10:08:00	33	25	83
10:09:00	33	25	83
10:10:00	33	25	83
10:11:00	33	25	83
10:12:00	32	25	83
10:13:00	32	25	83
10:14:00	32	25	83
10:15:00	32	25	84
10:16:00	32	25	83
10:17:00	32	25	84
10:18:00	32	25	84
10:19:00	32	25	84
10:20:00	32	25	84
10:21:00	32	25	84
10:22:00	32	25	83
10:23:00	32	25	83
10:24:00	32	25	83
10:25:00	32	25	83
10:26:00	32	25	83
10:27:00	32	25	83
10:28:00	32	25	83
10:29:00	32	25	83
10:30:00	32	25	83
10:31:00	32	25	83
10:32:00	32	25	83
10:33:00	32	25	83
10:34:00	32	25	83
10:35:00	32	25	83
10:36:00	32	25	84
10:37:00	32	25	84
10:38:00	32	25	84
10:39:00	32	25	84
10:40:00	32	25	84
10:41:00	32	25	84
10:42:00	32	25	84
10:43:00	32	25	84
10:44:00	32	25	84
10:45:00	32	25	84
10:46:00	32	25	84
10:47:00	32	25	85
10:48:00	32	25	85
10:49:00	32	25	85
10:50:00	32	25	85
10:51:00	32	25	85
10:52:00	32	25	85
10:53:00	32	25	85
10:54:00	32	25	85
10:55:00	31	25	85
10:56:00	31	25	85
10:57:00	31	25	85
10:58:00	31	25	85
10:59:00	31	25	85
11:00:00	31	25	85
11:01:00	31	25	85
11:02:00	31	25	85
11:03:00	31	25	85
11:04:00	31	25	85
11:05:00	31	25	85
11:06:00	31	25	85
11:07:00	31	25	85
11:08:00	31	25	85
11:09:00	31	25	85
11:10:00	31	25	85
11:11:00	31	25	85
11:12:00	31	25	85
11:13:00	31	25	85
11:14:00	31	25	85
11:15:00	31	25	85
11:16:00	31	25	85
11:17:00	31	25	85
11:18:00	31	25	85
11:19:00	31	25	85
11:20:00	31	25	85
11:21:00	31	25	86
11:22:00	31	25	86
11:23:00	31	25	86
11:24:00	31	25	86
11:25:00	31	25	86
11:26:00	31	25	86
11:27:00	31	25	86
11:28:00	31	25	86
11:29:00	31	25	86
11:30:00	31	25	86
11:31:00	31	25	86
11:32:00	31	25	86
11:33:00	31	25	86
11:34:00	31	25	86
11:35:00	31	25	86
11:36:00	31	25	86
11:37:00	31	25	86
11:38:00	30	25	86
11:39:00	31	25	86
11:40:00	31	25	86
11:41:00	31	25	86
11:42:00	30	25	86
11:43:00	30	25	86
11:44:00	30	25	86
11:45:00	30	25	86
11:46:00	30	25	86
11:47:00	30	25	86
11:48:00	30	25	87
11:49:00	30	25	87
11:50:00	30	25	87
11:51:00	30	25	87
11:52:00	30	25	86
11:53:00	30	25	86
11:54:00	30	25	86
11:55:00	30	25	86
11:56:00	30	25	86
11:57:00	30	25	86
11:58:00	30	25	86
11:59:00	30	25	86
12:00:00	30	25	87
12:01:00	30	25	87
12:02:00	30	25	87
12:03:00	30	25	87
12:04:00	30	25	87
12:05:00	30	25	87
12:06:00	30	25	87
12:07:00	30	25	87
12:08:00	30	25	87
12:09:00	30	25	87
12:10:00	30	25	87
12:11:00	30	25	87
12:12:00	30	25	87
12:13:00	30	25	87
12:14:00	30	25	87
12:15:00	30	25	86
12:16:00	30	25	86
12:17:00	30	25	86
12:18:00	30	25	86
12:19:00	30	25	86
12:20:00	30	25	86
12:21:00	30	25	86
12:22:00	30	25	86
12:23:00	30	25	86
12:24:00	30	25	86
12:25:00	30	25	85
12:26:00	30	25	85
12:27:00	30	25	85
12:28:00	30	25	85
12:29:00	30	25	85
12:30:00	30	25	85
12:31:00	30	25	85
12:32:00	30	25	85
12:33:00	30	25	85
12:34:00	29	25	85
12:35:00	30	25	85
12:36:00	29	25	85
12:37:00	29	25	85
12:38:00	29	25	85
12:39:00	29	25	85
12:40:00	29	25	85
12:41:00	29	25	85
12:42:00	29	25	85
12:43:00	29	25	86
12:44:00	29	25	86
12:45:00	29	25	86
12:46:00	29	25	86
12:47:00	29	25	86
12:48:00	29	25	86
12:49:00	29	25	85
12:50:00	29	25	85
12:51:00	29	25	86
12:52:00	29	25	85
12:53:00	29	25	85
12:54:00	29	25	84
12:55:00	29	25	84
12:56:00	29	25	84
12:57:00	29	25	84
12:58:00	29	25	84
12:59:00	29	25	84
13:00:00	29	25	84
13:01:00	29	25	84
13:02:00	29	25	84
13:03:00	29	25	84
13:04:00	29	25	84
13:05:00	29	25	83
13:06:00	29	25	83
13:07:00	29	25	83
13:08:00	29	25	83
13:09:00	29	25	83
13:10:00	29	25	83
13:11:00	29	25	83
13:12:00	29	25	83
13:13:00	29	25	83
13:14:00	29	25	83
13:15:00	29	25	83
13:16:00	29	25	83
13:17:00	29	25	83
13:18:00	29	25	83
13:19:00	29	25	83
13:20:00	29	25	83
13:21:00	29	25	83
13:22:00	29	25	83
13:23:00	29	25	83
13:24:00	29	25	83
13:25:00	29	25	83
13:26:00	29	25	83
13:27:00	29	25	83
13:28:00	29	25	83
13:29:00	29	25	83
13:30:00	29	25	83
13:31:00	29	25	83
13:32:00	29	25	83
13:33:00	29	25	83
13:34:00	29	25	83
13:35:00	29	25	83
13:36:00	29	25	83
13:37:00	28	25	83
13:38:00	29	25	83
13:39:00	29	25	83
13:40:00	28	25	83
13:41:00	28	25	83
13:42:00	28	25	83
13:43:00	28	25	83
13:44:00	28	25	83
13:45:00	28	25	83
13:46:00	28	25	83
13:47:00	28	25	83
13:48:00	28	25	83
13:49:00	28	25	83
13:50:00	28	25	83
13:51:00	28	25	83
13:52:00	28	25	83
13:53:00	28	25	83
13:54:00	28	25	83
13:55:00	28	25	83
13:56:00	28	25	82
13:57:00	28	25	83
13:58:00	28	25	83
13:59:00	28	25	83
14:00:00	28	25	83
14:01:00	28	25	83
14:02:00	28	25	83
14:03:00	28	25	83
14:04:00	28	25	83
14:05:00	28	25	83
14:06:00	28	25	83
14:07:00	28	25	83
14:08:00	28	25	83
14:09:00	28	25	83
14:10:00	28	25	83
14:11:00	28	25	83
14:12:00	28	25	83
14:13:00	28	25	83
14:14:00	28	25	83
14:15:00	28	25	83
14:16:00	28	25	83
14:17:00	28	25	84
14:18:00	28	25	84
14:19:00	28	25	84
14:20:00	28	25	84
14:21:00	28	25	84
14:22:00	28	25	84
14:23:00	28	25	84
14:24:00	28	25	84
14:25:00	28	25	84
14:26:00	28	25	84
14:27:00	28	25	84
14:28:00	28	25	84
14:29:00	28	25	84
14:30:00	28	25	84
14:31:00	28	25	84
14:32:00	28	25	85
14:33:00	28	25	85
14:34:00	28	25	85
14:35:00	28	25	84
14:36:00	28	25	84
14:37:00	28	25	84
14:38:00	28	25	84
14:39:00	28	25	84
14:40:00	28	25	84
14:41:00	28	25	84
14:42:00	28	25	84
14:43:00	28	25	84
14:44:00	28	25	84
14:45:00	28	25	84
14:46:00	28	25	85
14:47:00	28	25	85
14:48:00	28	25	85
14:49:00	28	25	85
14:50:00	28	25	85
14:51:00	28	25	85
14:52:00	28	25	85
14:53:00	28	25	85
14:54:00	28	25	85
14:55:00	28	25	85
14:56:00	27	25	85
14:57:00	28	25	85
14:58:00	27	25	85
14:59:00	27	25	85
15:00:00	27	25	85
15:01:00	27	25	85
15:02:00	27	25	85
15:03:00	27	25	85
15:04:00	27	25	85
15:05:00	27	25	85
15:06:00	27	25	85
15:07:00	27	25	85
15:08:00	27	25	85
15:09:00	27	25	86
15:10:00	27	25	86
15:11:00	27	25	86
15:12:00	27	25	86
15:13:00	27	25	86
15:14:00	27	25	86
15:15:00	27	25	86
15:16:00	27	25	85
15:17:00	27	25	85
15:18:00	27	25	85
15:19:00	27	25	86
15:20:00	27	25	86
15:21:00	27	25	87
15:22:00	27	25	86
15:23:00	27	25	86
15:24:00	27	25	86
15:25:00	27	25	86
15:26:00	27	25	86
15:27:00	27	25	86
15:28:00	27	25	86
15:29:00	27	25	86
15:30:00	27	25	86
15:31:00	27	25	87
15:32:00	27	25	87
15:33:00	27	25	87
15:34:00	27	25	87
15:35:00	27	25	87
15:36:00	27	25	87
15:37:00	27	25	87
15:38:00	27	25	87
15:39:00	27	25	87
15:40:00	27	25	87
15:41:00	27	25	87
15:42:00	27	25	87
15:43:00	27	25	87
15:44:00	27	25	87
15:45:00	27	25	87
15:46:00	27	25	87
15:47:00	27	25	86
15:48:00	27	25	86
15:49:00	27	25	86
15:50:00	27	25	86
15:51:00	27	25	86
15:52:00	27	25	86
15:53:00	27	25	86
15:54:00	27	25	86
15:55:00	27	25	86
15:56:00	27	25	86
15:57:00	27	25	86
15:58:00	27	25	86
15:59:00	27	25	86
16:00:00	27	25	86
16:01:00	27	25	86
16:02:00	27	25	86
16:03:00	27	25	86
16:04:00	27	25	86
16:05:00	27	25	86
16:06:00	27	25	86
16:07:00	27	25	87
16:08:00	27	25	86
16:09:00	27	25	86
16:10:00	27	25	86
16:11:00	27	25	86
16:12:00	27	25	86
16:13:00	27	25	86
16:14:00	27	25	86
16:15:00	27	25	86
16:16:00	27	25	86
16:17:00	27	25	86
16:18:00	27	25	85
16:19:00	27	25	85
16:20:00	27	25	85
16:21:00	27	25	85
16:22:00	27	25	85
16:23:00	27	25	85
16:24:00	27	25	85
16:25:00	27	25	85
16:26:00	27	25	86
16:27:00	27	25	86
16:28:00	27	25	86
16:29:00	27	25	86
16:30:00	27	25	86
16:31:00	27	25	86
16:32:00	27	25	86
16:33:00	27	25	87
16:34:00	26	25	87
16:35:00	26	25	87
16:36:00	27	25	87
16:37:00	26	25	87
16:38:00	26	25	87
16:39:00	26	25	87
16:40:00	27	25	87
16:41:00	26	25	87
16:42:00	26	25	87
16:43:00	26	25	87
16:44:00	26	25	87
16:45:00	26	25	87
16:46:00	26	25	87
16:47:00	26	25	87
16:48:00	26	25	87
16:49:00	26	25	87
16:50:00	26	25	87
16:51:00	26	25	87
16:52:00	26	25	87
