Repository: ProgWizer/parser

File: project-root/data/Data Acquisition/Data Acquisition/2002 year (647)/Con 2 Usinsk PCT-II-50 1500+1%Gel+1.25%SMS (22C-hot).txt
--Test Summary--
Full Path and File Name	
Instrument Name	7222 #2
Instrument Type	Consistometer
Instrument Serial Number	128
Test Start Date	30.11.2002
Test Start Time	14:31:51
Test Stop Date	01.12.2002
Test Stop Time	14:29:17
Test Length	23:57:26
Final Sample Time Offset	23:57:00
Controller Schedule Name	
Sampling Period	60 seconds
Comments	MPa: 15(30min); T: 22C(30min); field water "Hot"; all dry-blended
Information	WellID	1
Information	Customer	LukOil Komi
Information	CementClass	PCT-II-50
Information	CementMfr	Sukhoy Log
Information	Additives	1%Gel+1.25%SMS
Information	Density	1500
Information	BHCT	22
Information	BHST	22
Information	FluidLoss	
Information	JobType	245 mm csg lead slurry
Calculated Value	Thickening_Time	16:04:00
Calculated Value	Setting Time	N/A
Initial Temperature (°C)	25 °C
Final Temperature (°C)	24 °C
Initial Pressure (MPa)	2 MPa
Final Pressure (MPa)	15 MPa
Initial Consistency (Bc)	7 Bc
Final Consistency (Bc)	88 Bc
--Data--
Time (HH:MM:SS)	Temperature (°C)	Pressure (MPa)	Consistency (Bc)
0:00:00	25	2	7
0:01:00	25	2	8
0:02:00	24	3	7
0:03:00	24	3	6
0:04:00	24	3	7
0:05:00	24	4	7
0:06:00	24	5	8
0:07:00	24	5	6
0:08:00	24	6	7
0:09:00	24	6	6
0:10:00	24	6	6
0:11:00	24	7	6
0:12:00	24	7	6
0:13:00	24	8	5
0:14:00	24	8	5
0:15:00	24	9	5
0:16:00	24	9	5
0:17:00	24	10	7
0:18:00	24	10	8
0:19:00	24	10	9
0:20:00	24	11	9
0:21:00	24	11	10
0:22:00	24	12	7
0:23:00	24	12	7
0:24:00	24	12	8
0:25:00	24	13	11
0:26:00	24	13	10
0:27:00	24	14	10
0:28:00	24	14	12
0:29:00	23	15	10
0:30:00	23	15	11
0:31:00	24	15	9
0:32:00	24	15	8
0:33:00	23	15	7
0:34:00	23	15	7
0:35:00	23	15	8
0:36:00	23	15	7
0:37:00	23	15	7
0:38:00	23	15	9
0:39:00	23	15	8
0:40:00	23	15	8
0:41:00	23	15	10
0:42:00	23	15	15
0:43:00	23	15	10
0:44:00	23	15	9
0:45:00	23	15	9
0:46:00	23	15	9
0:47:00	23	15	10
0:48:00	23	15	9
0:49:00	23	15	10
0:50:00	23	15	9
0:51:00	23	15	8
0:52:00	23	15	8
0:53:00	23	15	8
0:54:00	23	15	8
0:55:00	23	15	8
0:56:00	23	15	8
0:57:00	23	15	9
0:58:00	23	15	10
0:59:00	23	15	9
1:00:00	23	15	8
1:01:00	23	15	8
1:02:00	23	15	9
1:03:00	23	15	9
1:04:00	23	15	9
1:05:00	23	15	10
1:06:00	23	15	14
1:07:00	23	15	13
1:08:00	23	15	12
1:09:00	23	15	11
1:10:00	23	15	11
1:11:00	23	15	11
1:12:00	23	15	11
1:13:00	23	15	11
1:14:00	23	15	11
1:15:00	23	15	11
1:16:00	23	15	11
1:17:00	23	15	12
1:18:00	23	15	12
1:19:00	23	15	11
1:20:00	23	15	11
1:21:00	23	15	11
1:22:00	23	15	19
1:23:00	23	15	17
1:24:00	23	15	13
1:25:00	23	15	13
1:26:00	23	15	12
1:27:00	23	15	12
1:28:00	23	15	12
1:29:00	23	15	12
1:30:00	23	15	12
1:31:00	23	15	12
1:32:00	23	15	11
1:33:00	23	15	12
1:34:00	23	15	12
1:35:00	23	15	13
1:36:00	23	15	13
1:37:00	23	15	12
1:38:00	23	15	12
1:39:00	23	15	11
1:40:00	23	15	11
1:41:00	23	15	11
1:42:00	23	15	11
1:43:00	23	15	11
1:44:00	23	15	11
1:45:00	23	15	11
1:46:00	23	15	11
1:47:00	23	15	11
1:48:00	23	15	11
1:49:00	23	15	11
1:50:00	23	15	11
1:51:00	23	15	11
1:52:00	23	15	10
1:53:00	23	15	10
1:54:00	23	15	10
1:55:00	23	15	10
1:56:00	23	15	10
1:57:00	23	15	10
1:58:00	23	15	10
1:59:00	23	15	10
2:00:00	23	15	18
2:01:00	23	15	12
2:02:00	23	15	12
2:03:00	23	15	11
2:04:00	23	15	11
2:05:00	23	15	11
2:06:00	23	16	15
2:07:00	23	16	13
2:08:00	23	15	13
2:09:00	23	15	13
2:10:00	23	15	12
2:11:00	23	15	10
2:12:00	23	15	11
2:13:00	23	15	11
2:14:00	23	15	11
2:15:00	23	15	11
2:16:00	23	15	11
2:17:00	23	15	11
2:18:00	23	15	11
2:19:00	23	15	11
2:20:00	23	15	10
2:21:00	23	15	11
2:22:00	23	15	10
2:23:00	23	15	11
2:24:00	23	15	11
2:25:00	23	15	11
2:26:00	23	15	11
2:27:00	23	15	11
2:28:00	23	15	11
2:29:00	23	15	11
2:30:00	23	15	11
2:31:00	23	15	11
2:32:00	23	15	11
2:33:00	23	15	11
2:34:00	23	15	11
2:35:00	23	15	11
2:36:00	23	15	11
2:37:00	23	15	11
2:38:00	23	15	11
2:39:00	23	15	11
2:40:00	23	15	10
2:41:00	23	15	10
2:42:00	23	15	10
2:43:00	23	15	10
2:44:00	23	15	10
2:45:00	23	15	10
2:46:00	23	15	10
2:47:00	23	15	10
2:48:00	23	15	10
2:49:00	23	15	10
2:50:00	23	15	10
2:51:00	23	15	13
2:52:00	23	15	14
2:53:00	23	15	14
2:54:00	23	15	10
2:55:00	23	15	10
2:56:00	23	15	10
2:57:00	23	15	10
2:58:00	23	15	10
2:59:00	23	15	10
3:00:00	23	15	10
3:01:00	23	15	10
3:02:00	23	15	10
3:03:00	23	15	10
3:04:00	23	15	10
3:05:00	23	15	10
3:06:00	23	15	10
3:07:00	23	15	10
3:08:00	23	15	9
3:09:00	23	15	9
3:10:00	23	15	9
3:11:00	23	15	9
3:12:00	23	15	9
3:13:00	23	15	9
3:14:00	23	15	9
3:15:00	23	15	9
3:16:00	23	15	9
3:17:00	23	15	9
3:18:00	23	15	9
3:19:00	23	15	9
3:20:00	23	15	9
3:21:00	23	15	9
3:22:00	23	15	9
3:23:00	23	15	9
3:24:00	23	15	9
3:25:00	23	15	9
3:26:00	23	15	9
3:27:00	23	15	12
3:28:00	23	15	13
3:29:00	23	15	13
3:30:00	23	15	13
3:31:00	23	15	13
3:32:00	23	15	12
3:33:00	23	15	12
3:34:00	23	15	12
3:35:00	23	15	11
3:36:00	23	15	11
3:37:00	23	15	11
3:38:00	23	15	11
3:39:00	23	15	11
3:40:00	23	15	11
3:41:00	23	15	11
3:42:00	23	15	11
3:43:00	23	15	11
3:44:00	23	15	11
3:45:00	23	15	11
3:46:00	23	15	10
3:47:00	23	15	10
3:48:00	23	15	10
3:49:00	23	15	10
3:50:00	23	15	10
3:51:00	23	15	10
3:52:00	23	15	10
3:53:00	23	15	10
3:54:00	23	15	10
3:55:00	23	15	10
3:56:00	23	15	10
3:57:00	23	15	10
3:58:00	23	15	10
3:59:00	23	15	10
4:00:00	23	15	10
4:01:00	23	15	10
4:02:00	23	15	10
4:03:00	23	15	10
4:04:00	23	15	10
4:05:00	23	15	10
4:06:00	23	15	10
4:07:00	23	15	10
4:08:00	23	15	10
4:09:00	24	15	11
4:10:00	24	15	11
4:11:00	23	15	11
4:12:00	23	15	11
4:13:00	23	15	11
4:14:00	23	15	11
4:15:00	23	15	11
4:16:00	24	15	11
4:17:00	23	15	11
4:18:00	24	15	11
4:19:00	23	15	11
4:20:00	23	15	11
4:21:00	24	15	14
4:22:00	24	16	14
4:23:00	24	15	14
4:24:00	23	15	12
4:25:00	24	15	12
4:26:00	24	15	12
4:27:00	24	15	12
4:28:00	23	15	12
4:29:00	23	15	12
4:30:00	24	15	12
4:31:00	24	15	12
4:32:00	24	15	12
4:33:00	24	15	12
4:34:00	24	15	12
4:35:00	23	15	12
4:36:00	24	15	12
4:37:00	24	15	11
4:38:00	24	15	11
4:39:00	24	15	11
4:40:00	24	15	11
4:41:00	24	15	12
4:42:00	24	15	12
4:43:00	24	15	13
4:44:00	24	15	13
4:45:00	24	15	13
4:46:00	24	15	13
4:47:00	24	15	13
4:48:00	24	15	13
4:49:00	24	15	13
4:50:00	24	15	13
4:51:00	24	15	13
4:52:00	24	15	13
4:53:00	24	15	13
4:54:00	24	15	13
4:55:00	24	15	13
4:56:00	24	15	13
4:57:00	24	15	13
4:58:00	24	15	13
4:59:00	24	15	14
5:00:00	24	15	14
5:01:00	24	15	14
5:02:00	24	15	14
5:03:00	24	15	14
5:04:00	24	15	14
5:05:00	24	15	14
5:06:00	24	15	14
5:07:00	24	15	14
5:08:00	24	15	14
5:09:00	24	15	14
5:10:00	24	15	14
5:11:00	24	15	14
5:12:00	24	15	14
5:13:00	24	15	14
5:14:00	24	15	14
5:15:00	24	15	14
5:16:00	24	15	14
5:17:00	24	15	14
5:18:00	24	15	14
5:19:00	24	15	14
5:20:00	24	15	14
5:21:00	24	15	14
5:22:00	24	15	14
5:23:00	24	15	14
5:24:00	24	15	14
5:25:00	24	15	14
5:26:00	24	15	14
5:27:00	24	15	14
5:28:00	24	15	14
5:29:00	24	15	14
5:30:00	24	15	14
5:31:00	24	15	15
5:32:00	24	15	15
5:33:00	24	15	15
5:34:00	24	15	15
5:35:00	24	15	15
5:36:00	24	15	15
5:37:00	24	15	15
5:38:00	24	15	17
5:39:00	24	15	16
5:40:00	24	15	16
5:41:00	24	15	16
5:42:00	24	15	16
5:43:00	24	15	16
5:44:00	24	15	16
5:45:00	24	15	16
5:46:00	24	15	16
5:47:00	24	15	16
5:48:00	24	15	16
5:49:00	24	15	16
5:50:00	24	15	16
5:51:00	24	15	17
5:52:00	24	15	17
5:53:00	24	15	17
5:54:00	24	15	17
5:55:00	24	15	18
5:56:00	24	15	18
5:57:00	24	15	18
5:58:00	24	15	18
5:59:00	24	15	18
6:00:00	24	15	18
6:01:00	24	15	18
6:02:00	24	15	18
6:03:00	24	15	18
6:04:00	24	15	18
6:05:00	24	16	22
6:06:00	24	16	21
6:07:00	24	15	21
6:08:00	24	16	20
6:09:00	24	16	20
6:10:00	24	16	20
6:11:00	24	15	20
6:12:00	24	16	20
6:13:00	24	15	20
6:14:00	24	16	20
6:15:00	24	16	20
6:16:00	24	15	20
6:17:00	24	15	20
6:18:00	24	15	20
6:19:00	24	15	20
6:20:00	24	15	20
6:21:00	24	15	20
6:22:00	24	15	20
6:23:00	24	15	20
6:24:00	24	15	20
6:25:00	24	15	20
6:26:00	24	15	21
6:27:00	24	15	21
6:28:00	24	15	21
6:29:00	24	15	21
6:30:00	24	15	21
6:31:00	24	15	21
6:32:00	24	15	21
6:33:00	24	15	21
6:34:00	24	15	21
6:35:00	24	15	21
6:36:00	24	15	21
6:37:00	24	15	21
6:38:00	24	15	21
6:39:00	24	15	21
6:40:00	24	15	22
6:41:00	24	15	22
6:42:00	24	15	22
6:43:00	24	15	22
6:44:00	24	15	22
6:45:00	24	15	22
6:46:00	24	15	22
6:47:00	24	15	22
6:48:00	24	15	22
6:49:00	24	15	22
6:50:00	24	15	22
6:51:00	24	15	22
6:52:00	24	15	22
6:53:00	24	15	23
6:54:00	24	15	23
6:55:00	24	15	23
6:56:00	24	15	23
6:57:00	24	15	23
6:58:00	24	15	23
6:59:00	24	15	23
7:00:00	24	15	23
7:01:00	24	15	23
7:02:00	24	15	23
7:03:00	24	15	23
7:04:00	24	15	23
7:05:00	24	15	24
7:06:00	24	15	24
7:07:00	24	15	24
7:08:00	24	15	24
7:09:00	24	15	24
7:10:00	24	15	24
7:11:00	24	15	24
7:12:00	24	15	24
7:13:00	24	15	24
7:14:00	24	15	24
7:15:00	24	15	24
7:16:00	24	15	24
7:17:00	24	15	24
7:18:00	24	15	25
7:19:00	24	15	25
7:20:00	24	15	25
7:21:00	24	15	25
7:22:00	24	15	25
7:23:00	24	15	25
7:24:00	24	15	25
7:25:00	24	15	25
7:26:00	24	15	25
7:27:00	24	15	25
7:28:00	24	15	25
7:29:00	24	15	24
7:30:00	24	15	24
7:31:00	24	15	25
7:32:00	24	15	25
7:33:00	24	15	25
7:34:00	24	15	25
7:35:00	24	15	25
7:36:00	24	15	25
7:37:00	24	15	25
7:38:00	24	15	25
7:39:00	24	15	25
7:40:00	24	15	26
7:41:00	24	15	26
7:42:00	24	15	26
7:43:00	24	15	26
7:44:00	24	15	26
7:45:00	24	15	26
7:46:00	24	15	26
7:47:00	24	15	27
7:48:00	24	15	27
7:49:00	24	15	27
7:50:00	24	15	27
7:51:00	24	15	27
7:52:00	24	15	27
7:53:00	24	15	27
7:54:00	24	15	27
7:55:00	24	15	27
7:56:00	24	15	27
7:57:00	24	15	28
7:58:00	24	15	28
7:59:00	24	15	28
8:00:00	24	15	28
8:01:00	24	15	28
8:02:00	24	15	28
8:03:00	24	15	28
8:04:00	24	15	28
8:05:00	24	15	28
8:06:00	24	16	28
8:07:00	24	15	28
8:08:00	24	15	28
8:09:00	24	15	28
8:10:00	24	15	28
8:11:00	24	15	28
8:12:00	24	15	29
8:13:00	24	15	28
8:14:00	24	15	29
8:15:00	24	15	29
8:16:00	24	15	29
8:17:00	24	15	29
8:18:00	24	15	29
8:19:00	24	15	29
8:20:00	24	15	29
8:21:00	24	15	29
8:22:00	24	15	29
8:23:00	24	15	29
8:24:00	24	15	29
8:25:00	24	15	29
8:26:00	24	15	29
8:27:00	24	15	30
8:28:00	24	15	30
8:29:00	24	15	30
8:30:00	24	15	30
8:31:00	24	15	30
8:32:00	24	15	30
8:33:00	24	15	30
8:34:00	24	15	30
8:35:00	24	15	30
8:36:00	24	15	30
8:37:00	24	15	30
8:38:00	24	15	30
8:39:00	24	15	30
8:40:00	24	15	30
8:41:00	24	15	30
8:42:00	24	15	31
8:43:00	24	15	30
8:44:00	24	15	31
8:45:00	24	15	31
8:46:00	24	15	32
8:47:00	24	15	32
8:48:00	24	15	32
8:49:00	24	15	32
8:50:00	24	15	32
8:51:00	24	15	32
8:52:00	24	15	32
8:53:00	24	15	32
8:54:00	24	15	33
8:55:00	24	15	33
8:56:00	24	15	34
8:57:00	24	15	34
8:58:00	24	15	34
8:59:00	24	15	34
9:00:00	24	15	34
9:01:00	24	15	34
9:02:00	24	15	34
9:03:00	24	15	35
9:04:00	24	15	35
9:05:00	24	15	35
9:06:00	24	15	35
9:07:00	24	15	36
9:08:00	24	15	36
9:09:00	24	15	37
9:10:00	24	15	37
9:11:00	24	15	37
9:12:00	24	15	37
9:13:00	24	15	37
9:14:00	24	15	38
9:15:00	24	15	38
9:16:00	24	15	38
9:17:00	24	15	38
9:18:00	24	15	39
9:19:00	24	15	38
9:20:00	24	15	37
9:21:00	24	15	36
9:22:00	24	15	37
9:23:00	24	15	37
9:24:00	24	15	37
9:25:00	24	15	37
9:26:00	24	15	37
9:27:00	24	15	37
9:28:00	24	15	37
9:29:00	24	15	37
9:30:00	24	15	37
9:31:00	24	15	37
9:32:00	24	15	37
9:33:00	24	15	37
9:34:00	24	15	37
9:35:00	24	15	37
9:36:00	24	15	37
9:37:00	24	15	37
9:38:00	24	15	38
9:39:00	24	15	38
9:40:00	24	15	38
9:41:00	24	15	38
9:42:00	24	15	38
9:43:00	24	15	38
9:44:00	24	15	38
9:45:00	24	15	38
9:46:00	24	15	38
9:47:00	24	15	38
9:48:00	24	15	38
9:49:00	24	15	38
9:50:00	24	15	38
9:51:00	24	15	38
9:52:00	24	15	38
9:53:00	24	15	38
9:54:00	24	15	38
9:55:00	24	15	39
9:56:00	24	15	38
9:57:00	24	15	38
9:58:00	24	15	38
9:59:00	24	15	38
10:00:00	24	15	38
10:01:00	24	15	38
10:02:00	24	15	38
10:03:00	24	15	38
10:04:00	24	15	38
10:05:00	24	15	38
10:06:00	24	15	38
10:07:00	24	15	38
10:08:00	24	15	38
10:09:00	24	15	39
10:10:00	24	15	39
10:11:00	24	15	39
10:12:00	24	15	39
10:13:00	24	15	39
10:14:00	24	15	39
10:15:00	24	15	39
10:16:00	24	15	39
10:17:00	24	15	39
10:18:00	24	15	39
10:19:00	24	15	39
10:20:00	24	15	39
10:21:00	24	15	39
10:22:00	24	15	40
10:23:00	24	15	40
10:24:00	24	15	40
10:25:00	24	15	40
10:26:00	24	15	40
10:27:00	24	15	40
10:28:00	24	15	40
10:29:00	24	15	40
10:30:00	24	15	40
10:31:00	24	15	40
10:32:00	24	15	40
10:33:00	24	15	40
10:34:00	24	15	41
10:35:00	24	15	41
10:36:00	24	15	41
10:37:00	24	15	41
10:38:00	24	15	42
10:39:00	24	15	42
10:40:00	24	15	42
10:41:00	24	15	42
10:42:00	24	15	42
10:43:00	24	15	42
10:44:00	24	15	43
10:45:00	24	15	43
10:46:00	24	15	43
10:47:00	24	15	43
10:48:00	24	15	43
10:49:00	24	15	43
10:50:00	24	15	43
10:51:00	24	15	43
10:52:00	24	15	43
10:53:00	24	15	43
10:54:00	24	15	43
10:55:00	24	15	43
10:56:00	24	15	43
10:57:00	24	15	43
10:58:00	24	15	43
10:59:00	24	15	43
11:00:00	24	15	43
11:01:00	24	15	43
11:02:00	24	15	43
11:03:00	24	15	43
11:04:00	24	15	44
11:05:00	24	15	44
11:06:00	24	15	44
11:07:00	24	15	44
11:08:00	24	15	44
11:09:00	24	15	44
11:10:00	24	15	44
11:11:00	24	15	45
11:12:00	24	15	45
11:13:00	24	15	45
11:14:00	24	15	45
11:15:00	24	15	45
11:16:00	24	15	45
11:17:00	24	15	45
11:18:00	24	15	45
11:19:00	24	15	45
11:20:00	24	15	46
11:21:00	24	15	46
11:22:00	24	15	46
11:23:00	24	15	46
11:24:00	24	15	46
11:25:00	24	15	46
11:26:00	24	15	47
11:27:00	24	15	47
11:28:00	24	15	47
11:29:00	24	15	47
11:30:00	24	15	47
11:31:00	24	15	47
11:32:00	24	15	47
11:33:00	24	15	48
11:34:00	24	15	48
11:35:00	24	15	48
11:36:00	24	15	48
11:37:00	24	15	48
11:38:00	24	15	48
11:39:00	24	15	48
11:40:00	24	15	48
11:41:00	24	15	48
11:42:00	24	15	48
11:43:00	24	15	48
11:44:00	24	15	48
11:45:00	24	15	48
11:46:00	24	15	48
11:47:00	24	15	48
11:48:00	24	15	49
11:49:00	24	15	49
11:50:00	24	15	49
11:51:00	24	15	49
11:52:00	24	15	49
11:53:00	24	15	49
11:54:00	24	15	49
11:55:00	24	15	49
11:56:00	24	15	49
11:57:00	24	15	50
11:58:00	24	15	50
11:59:00	24	15	50
12:00:00	24	15	50
12:01:00	24	15	50
12:02:00	24	15	50
12:03:00	24	15	50
12:04:00	24	15	50
12:05:00	24	15	51
12:06:00	24	15	51
12:07:00	24	15	51
12:08:00	24	15	50
12:09:00	24	15	51
12:10:00	24	15	51
12:11:00	24	15	51
12:12:00	24	15	51
12:13:00	24	15	51
12:14:00	24	15	52
12:15:00	24	15	52
12:16:00	24	15	52
12:17:00	24	15	52
12:18:00	24	15	52
12:19:00	24	15	52
12:20:00	24	15	52
12:21:00	24	15	52
12:22:00	24	15	52
12:23:00	24	15	52
12:24:00	24	15	53
12:25:00	24	15	53
12:26:00	24	15	53
12:27:00	24	15	53
12:28:00	24	15	53
12:29:00	24	15	53
12:30:00	24	15	53
12:31:00	24	15	53
12:32:00	24	15	53
12:33:00	24	15	53
12:34:00	24	15	53
12:35:00	24	15	53
12:36:00	24	15	53
12:37:00	24	15	53
12:38:00	24	15	53
12:39:00	24	15	55
12:40:00	24	15	55
12:41:00	24	15	55
12:42:00	24	15	55
12:43:00	24	15	55
12:44:00	24	15	55
12:45:00	24	15	55
12:46:00	24	15	55
12:47:00	24	15	55
12:48:00	24	15	55
12:49:00	24	15	57
12:50:00	24	15	56
12:51:00	24	15	56
12:52:00	24	15	56
12:53:00	24	15	56
12:54:00	24	15	56
12:55:00	24	15	56
12:56:00	24	15	56
12:57:00	24	15	57
12:58:00	24	15	57
12:59:00	24	15	57
13:00:00	24	15	58
13:01:00	24	15	58
13:02:00	24	15	58
13:03:00	24	15	58
13:04:00	24	15	58
13:05:00	24	15	58
13:06:00	24	15	58
13:07:00	24	15	58
13:08:00	24	15	58
13:09:00	24	15	58
13:10:00	24	15	58
13:11:00	24	15	58
13:12:00	24	15	59
13:13:00	24	16	59
13:14:00	24	15	59
13:15:00	24	16	59
13:16:00	24	16	59
13:17:00	24	16	59
13:18:00	24	15	59
13:19:00	24	15	59
13:20:00	24	16	59
13:21:00	24	16	59
13:22:00	24	16	59
13:23:00	24	16	60
13:24:00	24	15	60
13:25:00	24	16	60
13:26:00	24	15	60
13:27:00	24	15	60
13:28:00	24	16	60
13:29:00	24	15	60
13:30:00	24	15	60
13:31:00	24	15	60
13:32:00	24	16	59
13:33:00	24	15	59
13:34:00	24	15	61
13:35:00	24	15	61
13:36:00	24	15	61
13:37:00	24	15	61
13:38:00	24	15	61
13:39:00	24	15	61
13:40:00	24	15	61
13:41:00	24	15	61
13:42:00	24	15	61
13:43:00	24	15	61
13:44:00	24	15	61
13:45:00	24	15	61
13:46:00	24	15	61
13:47:00	24	15	61
13:48:00	24	15	61
13:49:00	24	15	61
13:50:00	24	15	61
13:51:00	24	15	61
13:52:00	24	15	61
13:53:00	24	15	61
13:54:00	24	15	61
13:55:00	24	15	62
13:56:00	24	15	62
13:57:00	24	15	62
13:58:00	24	15	62
13:59:00	24	15	62
14:00:00	24	15	62
14:01:00	24	15	62
14:02:00	24	15	62
14:03:00	24	15	62
14:04:00	24	15	62
14:05:00	24	15	62
14:06:00	24	15	62
14:07:00	24	15	62
14:08:00	24	15	62
14:09:00	24	15	63
14:10:00	24	15	63
14:11:00	24	15	63
14:12:00	24	15	63
14:13:00	24	15	63
14:14:00	24	15	63
14:15:00	24	15	63
14:16:00	24	15	63
14:17:00	24	15	63
14:18:00	24	15	63
14:19:00	24	15	63
14:20:00	24	15	64
14:21:00	24	15	64
14:22:00	24	15	64
14:23:00	24	15	64
14:24:00	24	15	64
14:25:00	24	15	64
14:26:00	24	15	64
14:27:00	24	15	64
14:28:00	24	15	64
14:29:00	24	15	64
14:30:00	24	15	64
14:31:00	24	15	64
14:32:00	24	15	64
14:33:00	24	15	64
14:34:00	24	15	64
14:35:00	24	15	64
14:36:00	24	15	64
14:37:00	24	15	64
14:38:00	24	15	64
14:39:00	24	15	65
14:40:00	24	15	65
14:41:00	24	15	65
14:42:00	24	15	65
14:43:00	24	15	65
14:44:00	24	15	65
14:45:00	24	15	65
14:46:00	24	15	66
14:47:00	24	15	66
14:48:00	24	15	65
14:49:00	24	15	66
14:50:00	24	15	66
14:51:00	24	15	66
14:52:00	24	15	66
14:53:00	24	15	66
14:54:00	24	15	66
14:55:00	24	15	66
14:56:00	24	15	66
14:57:00	24	15	66
14:58:00	24	15	67
14:59:00	24	15	67
15:00:00	24	15	67
15:01:00	24	15	67
15:02:00	24	15	67
15:03:00	24	15	67
15:04:00	24	15	67
15:05:00	24	15	67
15:06:00	24	15	67
15:07:00	24	15	67
15:08:00	24	15	67
15:09:00	24	15	67
15:10:00	24	15	67
15:11:00	24	15	67
15:12:00	24	15	67
15:13:00	24	15	67
15:14:00	24	15	67
15:15:00	24	15	67
15:16:00	24	15	67
15:17:00	24	15	67
15:18:00	24	15	67
15:19:00	24	15	67
15:20:00	24	15	68
15:21:00	24	15	68
15:22:00	24	15	68
15:23:00	24	15	68
15:24:00	24	15	68
15:25:00	24	15	68
15:26:00	24	15	68
15:27:00	24	15	68
15:28:00	24	15	68
15:29:00	24	15	68
15:30:00	24	15	68
15:31:00	24	15	68
15:32:00	24	15	68
15:33:00	24	15	68
15:34:00	24	15	68
15:35:00	24	15	68
15:36:00	24	15	68
15:37:00	24	15	67
15:38:00	24	15	68
15:39:00	24	15	68
15:40:00	24	15	68
15:41:00	24	15	69
15:42:00	24	15	69
15:43:00	24	15	69
15:44:00	24	15	69
15:45:00	24	15	69
15:46:00	24	15	69
15:47:00	24	15	69
15:48:00	24	15	69
15:49:00	24	15	69
15:50:00	24	15	69
15:51:00	24	15	70
15:52:00	24	15	70
15:53:00	24	15	70
15:54:00	24	15	70
15:55:00	24	15	70
15:56:00	24	15	70
15:57:00	24	15	70
15:58:00	24	15	70
15:59:00	24	15	70
16:00:00	24	15	70
16:01:00	24	15	70
16:02:00	24	15	70
16:03:00	24	15	70
16:04:00	24	15	70
16:05:00	24	15	70
16:06:00	24	15	70
16:07:00	24	15	70
16:08:00	24	15	70
16:09:00	24	15	70
16:10:00	24	15	70
16:11:00	24	15	70
16:12:00	24	15	71
16:13:00	24	15	71
16:14:00	24	15	71
16:15:00	24	15	71
16:16:00	24	15	71
16:17:00	24	15	71
16:18:00	24	15	71
16:19:00	24	15	71
16:20:00	24	15	71
16:21:00	24	15	71
16:22:00	24	15	71
16:23:00	24	15	71
16:24:00	24	15	71
16:25:00	24	15	71
16:26:00	24	15	26
16:27:00	24	15	72
16:28:00	24	15	72
16:29:00	24	15	72
16:30:00	24	15	72
16:31:00	24	15	72
16:32:00	24	15	72
16:33:00	24	15	72
16:34:00	24	15	72
16:35:00	24	15	72
16:36:00	24	15	72
16:37:00	24	15	72
16:38:00	24	15	72
16:39:00	24	15	72
16:40:00	24	15	72
16:41:00	24	15	72
16:42:00	24	15	72
16:43:00	24	15	72
16:44:00	24	15	72
16:45:00	24	15	73
16:46:00	24	15	73
16:47:00	24	15	72
16:48:00	24	15	73
16:49:00	24	15	73
16:50:00	24	15	73
16:51:00	24	15	72
16:52:00	24	15	73
16:53:00	24	15	73
16:54:00	24	15	73
16:55:00	24	15	73
16:56:00	24	15	73
16:57:00	24	15	73
16:58:00	24	15	73
16:59:00	24	15	73
17:00:00	24	15	72
17:01:00	24	15	72
17:02:00	24	15	72
17:03:00	24	15	72
17:04:00	24	15	72
17:05:00	24	15	72
17:06:00	24	15	73
17:07:00	24	15	73
17:08:00	24	15	72
17:09:00	24	15	72
17:10:00	24	15	73
17:11:00	24	15	73
17:12:00	24	15	73
17:13:00	24	15	73
17:14:00	24	15	74
17:15:00	24	15	74
17:16:00	24	15	74
17:17:00	24	15	74
17:18:00	24	15	74
17:19:00	24	15	74
17:20:00	24	15	74
17:21:00	24	15	74
17:22:00	24	15	74
17:23:00	24	15	74
17:24:00	24	15	74
17:25:00	24	15	74
17:26:00	24	15	74
17:27:00	24	15	74
17:28:00	24	15	74
17:29:00	24	15	74
17:30:00	24	15	74
17:31:00	24	15	74
17:32:00	24	15	74
17:33:00	24	15	74
17:34:00	24	15	74
17:35:00	24	15	74
17:36:00	24	15	74
17:37:00	24	15	74
17:38:00	24	15	74
17:39:00	24	15	74
17:40:00	24	15	74
17:41:00	24	15	75
17:42:00	24	15	75
17:43:00	24	15	75
17:44:00	24	15	75
17:45:00	24	15	75
17:46:00	24	15	75
17:47:00	24	15	75
17:48:00	24	15	75
17:49:00	24	15	75
17:50:00	24	15	75
17:51:00	24	15	75
17:52:00	24	15	75
17:53:00	24	15	75
17:54:00	24	15	75
17:55:00	24	15	75
17:56:00	24	15	75
17:57:00	24	15	75
17:58:00	24	15	75
17:59:00	24	15	76
18:00:00	24	15	76
18:01:00	24	15	76
18:02:00	24	15	75
18:03:00	24	15	75
18:04:00	24	15	76
18:05:00	24	15	76
18:06:00	24	15	76
18:07:00	24	15	76
18:08:00	24	15	76
18:09:00	24	15	76
18:10:00	24	15	76
18:11:00	24	15	76
18:12:00	24	15	76
18:13:00	24	15	76
18:14:00	24	15	76
18:15:00	24	15	76
18:16:00	24	15	76
18:17:00	24	15	77
18:18:00	24	15	77
18:19:00	24	15	77
18:20:00	24	15	77
18:21:00	24	15	77
18:22:00	24	15	77
18:23:00	24	15	77
18:24:00	24	15	77
18:25:00	24	15	77
18:26:00	24	15	77
18:27:00	24	15	77
18:28:00	24	15	77
18:29:00	24	15	77
18:30:00	24	15	77
18:31:00	24	15	77
18:32:00	24	15	77
18:33:00	24	15	77
18:34:00	24	15	77
18:35:00	24	15	77
18:36:00	24	15	77
18:37:00	24	15	77
18:38:00	24	15	77
18:39:00	24	15	78
18:40:00	24	15	77
18:41:00	24	15	77
18:42:00	24	15	77
18:43:00	24	15	78
18:44:00	24	15	78
18:45:00	24	15	78
18:46:00	24	15	78
18:47:00	24	15	78
18:48:00	24	15	78
18:49:00	24	15	78
18:50:00	24	15	78
18:51:00	24	15	78
18:52:00	24	15	78
18:53:00	24	15	78
18:54:00	24	15	78
18:55:00	24	15	78
18:56:00	24	15	78
18:57:00	24	15	78
18:58:00	24	15	78
18:59:00	24	15	78
19:00:00	24	15	78
19:01:00	24	15	78
19:02:00	24	15	78
19:03:00	24	15	79
19:04:00	24	15	78
19:05:00	24	15	79
19:06:00	24	15	79
19:07:00	24	15	79
19:08:00	24	15	79
19:09:00	24	15	79
19:10:00	24	15	79
19:11:00	24	15	79
19:12:00	24	15	79
19:13:00	24	15	79
19:14:00	24	15	79
19:15:00	24	15	79
19:16:00	24	15	79
19:17:00	24	15	79
19:18:00	24	15	79
19:19:00	24	15	79
19:20:00	24	15	79
19:21:00	24	15	79
19:22:00	24	15	79
19:23:00	24	15	79
19:24:00	24	15	79
19:25:00	24	15	79
19:26:00	24	15	79
19:27:00	24	15	80
19:28:00	24	15	80
19:29:00	24	15	80
19:30:00	24	15	80
19:31:00	24	15	79
19:32:00	24	15	79
19:33:00	24	15	80
19:34:00	24	15	80
19:35:00	24	15	80
19:36:00	24	15	80
19:37:00	24	15	80
19:38:00	24	15	80
19:39:00	24	15	80
19:40:00	24	15	80
19:41:00	24	15	80
19:42:00	24	15	80
19:43:00	24	15	80
19:44:00	24	15	80
19:45:00	24	15	80
19:46:00	24	15	80
19:47:00	24	15	80
19:48:00	24	15	80
19:49:00	24	15	50
19:50:00	24	15	80
19:51:00	24	15	80
19:52:00	24	15	80
19:53:00	24	15	80
19:54:00	24	15	80
19:55:00	24	15	80
19:56:00	24	15	81
19:57:00	24	15	81
19:58:00	24	15	81
19:59:00	24	15	81
20:00:00	24	15	81
20:01:00	24	15	81
20:02:00	24	15	81
20:03:00	24	15	81
20:04:00	24	15	81
20:05:00	24	15	81
20:06:00	24	15	81
20:07:00	24	15	81
20:08:00	24	15	81
20:09:00	24	15	81
20:10:00	24	15	81
20:11:00	24	15	81
20:12:00	24	15	81
20:13:00	24	15	81
20:14:00	24	15	82
20:15:00	24	15	82
20:16:00	24	15	82
20:17:00	24	15	82
20:18:00	24	15	82
20:19:00	24	15	82
20:20:00	24	15	82
20:21:00	24	15	82
20:22:00	24	15	82
20:23:00	24	15	82
20:24:00	24	15	82
20:25:00	24	15	82
20:26:00	24	15	82
20:27:00	24	15	82
20:28:00	24	15	82
20:29:00	24	15	82
20:30:00	24	15	82
20:31:00	24	15	82
20:32:00	24	15	82
20:33:00	24	15	82
20:34:00	24	15	82
20:35:00	24	15	82
20:36:00	24	15	82
20:37:00	24	15	82
20:38:00	24	15	82
20:39:00	24	15	83
20:40:00	24	15	83
20:41:00	24	15	83
20:42:00	24	15	83
20:43:00	24	15	83
20:44:00	24	15	83
20:45:00	24	15	83
20:46:00	24	15	83
20:47:00	24	15	83
20:48:00	24	15	83
20:49:00	24	15	83
20:50:00	24	15	83
20:51:00	24	15	83
20:52:00	24	15	83
20:53:00	24	15	83
20:54:00	24	15	83
20:55:00	24	15	83
20:56:00	24	15	83
20:57:00	24	15	83
20:58:00	24	15	83
20:59:00	24	15	83
21:00:00	24	15	83
21:01:00	24	15	83
21:02:00	24	15	83
21:03:00	24	15	83
21:04:00	24	15	83
21:05:00	24	15	83
21:06:00	24	15	83
21:07:00	24	15	83
21:08:00	24	15	84
21:09:00	24	15	84
21:10:00	24	15	84
21:11:00	24	15	84
21:12:00	24	15	84
21:13:00	24	15	84
21:14:00	24	15	84
21:15:00	24	15	84
21:16:00	24	15	84
21:17:00	24	15	84
21:18:00	24	15	84
21:19:00	24	15	84
21:20:00	24	15	84
21:21:00	24	15	84
21:22:00	24	15	84
21:23:00	24	15	84
21:24:00	24	15	84
21:25:00	24	15	84
21:26:00	24	15	84
21:27:00	24	15	84
21:28:00	24	15	84
21:29:00	24	15	84
21:30:00	24	15	84
21:31:00	24	15	84
21:32:00	24	15	84
21:33:00	24	15	84
21:34:00	24	15	84
21:35:00	24	15	84
21:36:00	24	15	84
21:37:00	24	15	84
21:38:00	24	15	84
21:39:00	24	15	84
21:40:00	24	15	85
21:41:00	24	15	84
21:42:00	24	15	84
21:43:00	24	15	84
21:44:00	24	15	85
21:45:00	24	15	85
21:46:00	24	15	85
21:47:00	24	15	85
21:48:00	24	15	85
21:49:00	24	15	85
21:50:00	24	15	85
21:51:00	24	15	85
21:52:00	24	15	85
21:53:00	24	15	85
21:54:00	24	15	85
21:55:00	24	15	85
21:56:00	24	15	85
21:57:00	24	15	85
21:58:00	24	15	85
21:59:00	24	15	85
22:00:00	24	15	85
22:01:00	24	15	85
22:02:00	24	15	85
22:03:00	24	15	85
22:04:00	24	15	85
22:05:00	24	15	85
22:06:00	24	15	85
22:07:00	24	15	85
22:08:00	24	15	85
22:09:00	24	15	85
22:10:00	24	15	85
22:11:00	24	15	85
22:12:00	24	15	85
22:13:00	24	15	86
22:14:00	24	15	85
22:15:00	24	15	85
22:16:00	24	15	85
22:17:00	24	15	86
22:18:00	24	15	85
22:19:00	24	15	85
22:20:00	24	15	85
22:21:00	24	15	86
22:22:00	24	15	86
22:23:00	24	15	86
22:24:00	24	15	86
22:25:00	24	15	86
22:26:00	24	15	86
22:27:00	24	15	86
22:28:00	24	15	86
22:29:00	24	15	86
22:30:00	24	15	86
22:31:00	24	15	86
22:32:00	24	15	86
22:33:00	24	15	86
22:34:00	24	15	86
22:35:00	24	15	86
22:36:00	24	15	86
22:37:00	24	15	86
22:38:00	24	15	86
22:39:00	24	15	86
22:40:00	24	15	86
22:41:00	24	15	86
22:42:00	24	15	86
22:43:00	24	15	87
22:44:00	24	15	84
22:45:00	24	15	86
22:46:00	24	15	86
22:47:00	24	15	86
22:48:00	24	15	86
22:49:00	24	15	86
22:50:00	24	15	86
22:51:00	24	15	86
22:52:00	24	15	87
22:53:00	24	15	87
22:54:00	24	15	87
22:55:00	24	15	87
22:56:00	24	15	87
22:57:00	24	15	87
22:58:00	24	15	87
22:59:00	24	15	86
23:00:00	24	15	87
23:01:00	24	15	87
23:02:00	24	15	87
23:03:00	24	15	87
23:04:00	24	15	87
23:05:00	24	15	87
23:06:00	24	15	87
23:07:00	24	15	87
23:08:00	24	15	87
23:09:00	24	15	87
23:10:00	24	15	87
23:11:00	24	15	87
23:12:00	24	15	87
23:13:00	24	15	87
23:14:00	24	15	87
23:15:00	24	15	87
23:16:00	24	15	87
23:17:00	24	15	87
23:18:00	24	15	87
23:19:00	24	15	87
23:20:00	24	15	87
23:21:00	24	15	87
23:22:00	24	15	87
23:23:00	24	15	87
23:24:00	24	15	88
23:25:00	24	15	88
23:26:00	24	15	88
23:27:00	24	15	88
23:28:00	24	15	88
23:29:00	24	15	88
23:30:00	24	15	88
23:31:00	24	15	88
23:32:00	24	15	88
23:33:00	24	15	88
23:34:00	24	15	88
23:35:00	24	15	88
23:36:00	24	15	88
23:37:00	24	15	88
23:38:00	24	15	88
23:39:00	24	15	88
23:40:00	24	15	88
23:41:00	24	15	88
23:42:00	24	15	88
23:43:00	24	15	88
23:44:00	24	15	88
23:45:00	24	15	88
23:46:00	24	15	88
23:47:00	24	15	88
23:48:00	24	15	88
23:49:00	24	15	88
23:50:00	24	15	88
23:51:00	24	15	88
23:52:00	24	15	88
23:53:00	24	15	88
23:54:00	24	15	88
23:55:00	24	15	88
23:56:00	24	15	88
23:57:00	24	15	88

File: project-root/data/Data Acquisition/Data Acquisition/2002 year (647)/Con 2 Usinsk PCT-II-50 1900+1%TDF-1+0.2%D-19 (47C).txt
--Test Summary--
Full Path and File Name	
Instrument Name	7222 #2
Instrument Type	Consistometer
Instrument Serial Number	128
Test Start Date	28.08.2002
Test Start Time	12:22:19
Test Stop Date	28.08.2002
Test Stop Time	15:01:31
Test Length	2:39:12
Final Sample Time Offset	2:39:00
Controller Schedule Name	
Sampling Period	60 seconds
Comments	MPa: 25(40min) T: 47(40min), tap water
Information	WellID	30
Information	Customer	KomiOil-Usinsk
Information	CementClass	PCT-II-50
Information	CementMfr	Sukhoy Log
Information	Additives	1%TDF-1+0.2%D-19
Information	Density	1900
Information	BHCT	47
Information	BHST	57
Information	FluidLoss	
Information	JobType	245 mm csg tail slurry
Calculated Value	Thickening_Time	N/A
Calculated Value	Setting Time	N/A
Initial Temperature (°C)	24 °C
Final Temperature (°C)	47 °C
Initial Pressure (MPa)	1 MPa
Final Pressure (MPa)	25 MPa
Initial Consistency (Bc)	2 Bc
Final Consistency (Bc)	70 Bc
--Data--
Time (HH:MM:SS)	Temperature (°C)	Pressure (MPa)	Consistency (Bc)
0:00:00	24	1	2
0:01:00	24	3	2
0:02:00	24	3	3
0:03:00	24	4	3
0:04:00	24	4	3
0:05:00	24	5	4
0:06:00	25	5	6
0:07:00	25	6	6
0:08:00	25	7	5
0:09:00	26	7	5
0:10:00	26	8	7
0:11:00	27	9	12
0:12:00	28	9	13
0:13:00	29	10	12
0:14:00	30	11	12
0:15:00	31	11	13
0:16:00	31	12	9
0:17:00	32	12	11
0:18:00	33	13	4
0:19:00	34	13	4
0:20:00	35	13	5
0:21:00	36	14	6
0:22:00	37	14	6
0:23:00	37	15	4
0:24:00	38	16	2
0:25:00	39	17	2
0:26:00	39	17	2
0:27:00	40	18	3
0:28:00	40	18	3
0:29:00	41	19	4
0:30:00	41	19	3
0:31:00	42	20	2
0:32:00	42	20	2
0:33:00	43	21	2
0:34:00	43	21	3
0:35:00	44	23	5
0:36:00	44	23	3
0:37:00	45	23	3
0:38:00	46	24	3
0:39:00	46	24	3
0:40:00	47	25	4
0:41:00	48	26	4
0:42:00	48	26	5
0:43:00	48	26	5
0:44:00	49	26	7
0:45:00	49	26	7
0:46:00	50	25	8
0:47:00	50	25	9
0:48:00	50	25	9
0:49:00	50	25	10
0:50:00	50	25	10
0:51:00	49	25	11
0:52:00	49	25	12
0:53:00	49	25	11
0:54:00	49	25	11
0:55:00	48	25	14
0:56:00	48	25	33
0:57:00	48	25	22
0:58:00	48	25	22
0:59:00	47	25	21
1:00:00	47	25	26
1:01:00	47	25	21
1:02:00	47	25	21
1:03:00	47	25	20
1:04:00	47	25	18
1:05:00	47	25	24
1:06:00	47	26	23
1:07:00	47	25	22
1:08:00	47	26	24
1:09:00	47	26	24
1:10:00	47	26	23
1:11:00	47	26	25
1:12:00	47	26	22
1:13:00	47	26	29
1:14:00	47	26	27
1:15:00	47	26	23
1:16:00	47	26	38
1:17:00	47	26	30
1:18:00	47	26	28
1:19:00	47	26	21
1:20:00	47	26	31
1:21:00	47	26	26
1:22:00	47	26	25
1:23:00	47	26	24
1:24:00	47	26	27
1:25:00	47	26	25
1:26:00	47	26	25
1:27:00	47	26	27
1:28:00	47	26	25
1:29:00	47	26	29
1:30:00	47	26	22
1:31:00	47	26	23
1:32:00	47	26	22
1:33:00	47	26	23
1:34:00	47	26	25
1:35:00	47	26	23
1:36:00	47	26	23
1:37:00	47	26	23
1:38:00	47	26	27
1:39:00	47	26	25
1:40:00	47	26	25
1:41:00	47	26	25
1:42:00	47	26	25
1:43:00	47	26	27
1:44:00	47	26	26
1:45:00	47	26	27
1:46:00	47	26	28
1:47:00	47	26	28
1:48:00	47	26	36
1:49:00	47	26	32
1:50:00	47	26	31
1:51:00	47	26	31
1:52:00	47	26	31
1:53:00	47	26	32
1:54:00	47	26	34
1:55:00	47	26	34
1:56:00	47	26	35
1:57:00	47	26	35
1:58:00	47	26	35
1:59:00	47	26	35
2:00:00	47	26	36
2:01:00	47	26	36
2:02:00	47	26	37
2:03:00	47	26	38
2:04:00	47	25	39
2:05:00	47	26	39
2:06:00	47	25	40
2:07:00	47	25	41
2:08:00	47	25	42
2:09:00	47	25	46
2:10:00	47	25	47
2:11:00	47	25	46
2:12:00	47	25	46
2:13:00	47	25	47
2:14:00	47	25	47
2:15:00	47	25	49
2:16:00	47	25	49
2:17:00	47	25	51
2:18:00	47	25	57
2:19:00	47	25	56
2:20:00	47	25	56
2:21:00	47	25	56
2:22:00	47	25	57
2:23:00	47	25	57
2:24:00	47	25	57
2:25:00	47	25	58
2:26:00	47	25	59
2:27:00	47	25	59
2:28:00	47	25	61
2:29:00	47	25	62
2:30:00	47	25	65
2:31:00	47	25	67
2:32:00	47	25	67
2:33:00	47	25	64
2:34:00	47	25	65
2:35:00	47	25	67
2:36:00	47	25	68
2:37:00	47	25	69
2:38:00	47	25	70
2:39:00	47	25	70

File: project-root/data/Data Acquisition/Data Acquisition/2002 year (647)/Con 2 Usinsk PCT-II-50 1900+2%CaCl2 (25C).txt
--Test Summary--
Full Path and File Name	
Instrument Name	7222 #2
Instrument Type	Consistometer
Instrument Serial Number	128
Test Start Date	04.09.2002
Test Start Time	15:28:42
Test Stop Date	04.09.2002
Test Stop Time	18:32:43
Test Length	3:04:01
Final Sample Time Offset	3:04:00
Controller Schedule Name	
Sampling Period	60 seconds
Comments	MPa: 13(30min) T: 25(30min)
Information	WellID	1/85
Information	Customer	AGD-Usinsk
Information	CementClass	PCT-II-50
Information	CementMfr	Sukhoy Log
Information	Additives	2%CaCl2
Information	Density	1900
Information	BHCT	25
Information	BHST	25
Information	FluidLoss	
Information	JobType	PLUG
Calculated Value	Thickening_Time	2:45:00
Calculated Value	Setting Time	3:04:00
Initial Temperature (°C)	29 °C
Final Temperature (°C)	32 °C
Initial Pressure (MPa)	2 MPa
Final Pressure (MPa)	13 MPa
Initial Consistency (Bc)	22 Bc
Final Consistency (Bc)	100 Bc
--Data--
Time (HH:MM:SS)	Temperature (°C)	Pressure (MPa)	Consistency (Bc)
0:00:00	29	2	22
0:01:00	28	3	23
0:02:00	28	3	22
0:03:00	28	3	23
0:04:00	28	4	23
0:05:00	28	4	22
0:06:00	28	4	21
0:07:00	28	4	21
0:08:00	27	5	21
0:09:00	27	5	21
0:10:00	27	6	21
0:11:00	27	6	21
0:12:00	27	6	21
0:13:00	27	7	21
0:14:00	27	7	23
0:15:00	27	8	21
0:16:00	27	8	21
0:17:00	27	8	21
0:18:00	27	9	21
0:19:00	27	9	22
0:20:00	27	10	22
0:21:00	27	10	21
0:22:00	27	10	22
0:23:00	27	10	22
0:24:00	27	11	22
0:25:00	27	11	22
0:26:00	27	12	22
0:27:00	27	12	22
0:28:00	27	13	22
0:29:00	27	13	22
0:30:00	27	13	22
0:31:00	27	13	22
0:32:00	27	13	22
0:33:00	27	13	22
0:34:00	27	13	22
0:35:00	27	13	22
0:36:00	27	13	22
0:37:00	27	13	22
0:38:00	27	13	22
0:39:00	27	13	22
0:40:00	27	13	22
0:41:00	27	13	22
0:42:00	27	13	22
0:43:00	27	13	22
0:44:00	27	13	22
0:45:00	27	13	22
0:46:00	27	13	22
0:47:00	27	13	22
0:48:00	27	13	22
0:49:00	27	13	22
0:50:00	27	13	22
0:51:00	27	13	22
0:52:00	28	13	22
0:53:00	28	13	22
0:54:00	28	13	22
0:55:00	28	13	22
0:56:00	28	13	22
0:57:00	28	13	22
0:58:00	28	13	22
0:59:00	28	13	22
1:00:00	28	13	22
1:01:00	28	13	22
1:02:00	28	13	22
1:03:00	28	13	22
1:04:00	28	13	22
1:05:00	28	13	22
1:06:00	28	13	22
1:07:00	28	13	22
1:08:00	28	13	22
1:09:00	28	13	22
1:10:00	28	13	22
1:11:00	28	13	22
1:12:00	28	13	22
1:13:00	28	13	22
1:14:00	28	13	22
1:15:00	29	13	22
1:16:00	29	13	22
1:17:00	29	13	22
1:18:00	29	13	21
1:19:00	29	13	22
1:20:00	29	13	21
1:21:00	29	13	21
1:22:00	29	13	21
1:23:00	29	13	21
1:24:00	29	13	22
1:25:00	29	13	22
1:26:00	29	13	22
1:27:00	29	13	21
1:28:00	29	13	22
1:29:00	29	13	22
1:30:00	29	13	22
1:31:00	29	13	22
1:32:00	29	13	22
1:33:00	29	13	22
1:34:00	29	13	22
1:35:00	29	13	22
1:36:00	29	13	22
1:37:00	29	13	22
1:38:00	29	13	22
1:39:00	29	13	22
1:40:00	29	13	22
1:41:00	29	13	21
1:42:00	29	13	22
1:43:00	30	13	22
1:44:00	30	13	21
1:45:00	30	13	21
1:46:00	30	13	22
1:47:00	30	13	22
1:48:00	30	13	23
1:49:00	30	13	23
1:50:00	30	13	24
1:51:00	30	13	24
1:52:00	30	13	25
1:53:00	30	13	27
1:54:00	30	13	28
1:55:00	30	13	29
1:56:00	30	13	30
1:57:00	30	13	31
1:58:00	30	13	32
1:59:00	30	13	32
2:00:00	30	13	33
2:01:00	30	13	33
2:02:00	30	13	34
2:03:00	30	13	34
2:04:00	30	13	35
2:05:00	30	13	35
2:06:00	30	13	37
2:07:00	30	13	38
2:08:00	30	13	40
2:09:00	31	13	43
2:10:00	31	13	41
2:11:00	31	13	48
2:12:00	30	13	39
2:13:00	31	13	43
2:14:00	31	13	39
2:15:00	31	13	40
2:16:00	31	13	40
2:17:00	31	13	41
2:18:00	31	13	42
2:19:00	31	13	43
2:20:00	31	13	44
2:21:00	31	13	44
2:22:00	31	13	45
2:23:00	31	13	46
2:24:00	31	13	47
2:25:00	31	13	47
2:26:00	31	13	48
2:27:00	31	13	48
2:28:00	31	13	51
2:29:00	31	13	51
2:30:00	31	13	54
2:31:00	31	13	59
2:32:00	31	13	55
2:33:00	31	13	58
2:34:00	31	13	57
2:35:00	31	13	59
2:36:00	31	13	59
2:37:00	31	13	60
2:38:00	31	13	61
2:39:00	31	13	62
2:40:00	31	13	65
2:41:00	31	13	67
2:42:00	31	13	69
2:43:00	32	13	69
2:44:00	32	13	70
2:45:00	32	13	71
2:46:00	32	13	72
2:47:00	32	13	73
2:48:00	32	13	74
2:49:00	32	13	75
2:50:00	32	13	76
2:51:00	32	13	77
2:52:00	32	13	77
2:53:00	32	13	78
2:54:00	32	13	84
2:55:00	32	13	82
2:56:00	32	13	82
2:57:00	32	13	85
2:58:00	32	13	86
2:59:00	32	13	89
3:00:00	32	13	90
3:01:00	32	13	92
3:02:00	32	13	97
3:03:00	32	13	99
3:04:00	32	13	100
