Repository: ProgWizer/parser

File: project-root/data/Data Acquisition/Data Acquisition/2002 year (647)/UCA L AGD A1500+6%Bentonite (35C).txt (part 1 of 2)
--Test Summary--
Full Path and File Name	
Instrument Name	4262 L
Instrument Type	UCA
Instrument Serial Number	111
Test Start Date	19.06.2002
Test Start Time	1:36:21
Test Stop Date	21.06.2002
Test Stop Time	2:57:32
Test Length	49:21:11
Final Sample Time Offset	49:21:00
Controller Schedule Name	
Sampling Period	60 seconds
Comments	T: 35C(40min), 40C(240min); tap water, dry blending
Information	WellID	Toravey
Information	Customer	AGD-Usinsk
Information	CementClass	A
Information	CementMfr	Suhoy Log
Information	Additives	6%Bentonite
Information	Density	1500
Information	BHCT	35
Information	BHST	40
Information	FluidLoss	
Information	JobType	177.8 mm lead slurry
Calculated Value	Finish Set	7:28:00
Calculated Curve	Compressive Strength	Compressive strength type A (less than 14 lb/gal)
Initial Temperature (°C)	24 °C
Final Temperature (°C)	40 °C
Initial Transit Time (microsec/in)	16,91 microsec/in
Final Transit Time (microsec/in)	12,17 microsec/in
Initial Compressive Strength (MPa)	0,00 MPa
Final Compressive Strength (MPa)	3,98 MPa
--Data--
Time (HH:MM:SS)	Temperature (°C)	Transit Time (microsec/in)	Compressive Strength (MPa)
0:00:00	24	16,91	0,00
0:01:00	24	16,89	0,00
0:02:00	24	16,89	0,00
0:03:00	24	16,89	0,00
0:04:00	24	16,89	0,00
0:05:00	24	16,89	0,00
0:06:00	24	16,90	0,00
0:07:00	25	16,90	0,00
0:08:00	25	16,90	0,00
0:09:00	25	16,91	0,00
0:10:00	25	16,91	0,00
0:11:00	25	16,91	0,00
0:12:00	26	16,91	0,00
0:13:00	26	16,90	0,00
0:14:00	26	16,90	0,00
0:15:00	27	16,90	0,00
0:16:00	27	16,89	0,00
0:17:00	27	16,89	0,00
0:18:00	28	16,89	0,01
0:19:00	28	16,89	0,01
0:20:00	28	16,88	0,01
0:21:00	28	16,86	0,02
0:22:00	29	16,85	0,02
0:23:00	29	16,84	0,02
0:24:00	30	16,84	0,02
0:25:00	30	16,84	0,02
0:26:00	30	16,83	0,03
0:27:00	30	16,82	0,03
0:28:00	31	16,81	0,03
0:29:00	31	16,80	0,03
0:30:00	31	16,80	0,03
0:31:00	32	16,79	0,04
0:32:00	32	16,78	0,04
0:33:00	32	16,78	0,04
0:34:00	33	16,77	0,04
0:35:00	33	16,76	0,05
0:36:00	33	16,75	0,05
0:37:00	34	16,75	0,05
0:38:00	34	16,75	0,05
0:39:00	34	16,74	0,05
0:40:00	34	16,73	0,06
0:41:00	35	16,72	0,06
0:42:00	35	16,72	0,06
0:43:00	35	16,72	0,06
0:44:00	35	16,71	0,06
0:45:00	35	16,71	0,06
0:46:00	36	16,68	0,07
0:47:00	36	16,67	0,08
0:48:00	36	16,66	0,08
0:49:00	36	16,66	0,08
0:50:00	36	16,66	0,08
0:51:00	36	16,65	0,08
0:52:00	36	16,64	0,09
0:53:00	36	16,64	0,09
0:54:00	36	16,64	0,09
0:55:00	36	16,64	0,09
0:56:00	36	16,64	0,09
0:57:00	36	16,64	0,09
0:58:00	36	16,64	0,09
0:59:00	36	16,64	0,09
1:00:00	36	16,64	0,09
1:01:00	36	16,64	0,09
1:02:00	36	16,64	0,09
1:03:00	36	16,65	0,08
1:04:00	36	16,65	0,08
1:05:00	36	16,65	0,08
1:06:00	36	16,65	0,08
1:07:00	36	16,65	0,08
1:08:00	36	16,65	0,08
1:09:00	36	16,66	0,08
1:10:00	36	16,66	0,08
1:11:00	36	16,66	0,08
1:12:00	36	16,66	0,08
1:13:00	36	16,66	0,08
1:14:00	36	16,66	0,08
1:15:00	36	16,66	0,08
1:16:00	36	16,66	0,08
1:17:00	36	16,66	0,08
1:18:00	36	16,67	0,08
1:19:00	36	16,67	0,08
1:20:00	36	16,67	0,08
1:21:00	36	16,67	0,08
1:22:00	36	16,68	0,07
1:23:00	36	16,68	0,07
1:24:00	36	16,68	0,07
1:25:00	36	16,68	0,07
1:26:00	36	16,68	0,07
1:27:00	36	16,68	0,07
1:28:00	36	16,68	0,07
1:29:00	36	16,68	0,07
1:30:00	36	16,69	0,07
1:31:00	36	16,68	0,07
1:32:00	36	16,68	0,07
1:33:00	36	16,69	0,07
1:34:00	36	16,69	0,07
1:35:00	36	16,69	0,07
1:36:00	36	16,69	0,07
1:37:00	36	16,69	0,07
1:38:00	36	16,70	0,07
1:39:00	36	16,70	0,07
1:40:00	36	16,70	0,07
1:41:00	36	16,70	0,07
1:42:00	36	16,70	0,07
1:43:00	36	16,70	0,07
1:44:00	36	16,71	0,06
1:45:00	36	16,70	0,07
1:46:00	36	16,71	0,06
1:47:00	36	16,72	0,06
1:48:00	36	16,72	0,06
1:49:00	36	16,71	0,06
1:50:00	37	16,72	0,06
1:51:00	36	16,72	0,06
1:52:00	36	16,72	0,06
1:53:00	36	16,72	0,06
1:54:00	36	16,72	0,06
1:55:00	36	16,72	0,06
1:56:00	36	16,73	0,06
1:57:00	36	16,73	0,06
1:58:00	36	16,73	0,06
1:59:00	36	16,73	0,06
2:00:00	36	16,73	0,06
2:01:00	36	16,73	0,06
2:02:00	36	16,75	0,05
2:03:00	37	16,74	0,05
2:04:00	36	16,75	0,05
2:05:00	37	16,75	0,05
2:06:00	37	16,75	0,05
2:07:00	36	16,76	0,05
2:08:00	37	16,75	0,05
2:09:00	37	16,75	0,05
2:10:00	36	16,76	0,05
2:11:00	37	16,77	0,04
2:12:00	37	16,77	0,04
2:13:00	37	16,78	0,04
2:14:00	37	16,78	0,04
2:15:00	37	16,78	0,04
2:16:00	37	16,78	0,04
2:17:00	37	16,79	0,04
2:18:00	37	16,79	0,04
2:19:00	37	16,80	0,03
2:20:00	37	16,80	0,03
2:21:00	37	16,80	0,03
2:22:00	37	16,81	0,03
2:23:00	37	16,82	0,03
2:24:00	37	16,82	0,03
2:25:00	37	16,83	0,03
2:26:00	37	16,84	0,02
2:27:00	37	16,84	0,02
2:28:00	37	16,84	0,02
2:29:00	37	16,85	0,02
2:30:00	37	16,84	0,02
2:31:00	37	16,86	0,02
2:32:00	37	16,86	0,01
2:33:00	37	16,87	0,01
2:34:00	37	16,87	0,01
2:35:00	37	16,88	0,01
2:36:00	37	16,88	0,01
2:37:00	37	16,89	0,01
2:38:00	37	16,89	0,00
2:39:00	38	16,91	0,00
2:40:00	37	16,92	0,00
2:41:00	37	16,93	0,00
2:42:00	37	16,93	0,00
2:43:00	37	16,94	0,00
2:44:00	37	16,92	0,00
2:45:00	37	16,92	0,00
2:46:00	37	16,93	0,00
2:47:00	37	16,94	0,00
2:48:00	37	16,94	0,00
2:49:00	37	16,95	0,00
2:50:00	37	16,96	0,00
2:51:00	37	16,96	0,00
2:52:00	37	16,96	0,00
2:53:00	38	16,97	0,00
2:54:00	38	16,98	0,00
2:55:00	38	16,98	0,00
2:56:00	38	16,99	0,00
2:57:00	38	16,99	0,00
2:58:00	38	16,99	0,00
2:59:00	37	17,00	0,00
3:00:00	38	17,01	0,00
3:01:00	38	17,01	0,00
3:02:00	38	17,02	0,00
3:03:00	38	17,03	0,00
3:04:00	38	17,02	0,00
3:05:00	38	17,03	0,00
3:06:00	38	17,04	0,00
3:07:00	38	17,04	0,00
3:08:00	38	17,05	0,00
3:09:00	38	17,05	0,00
3:10:00	38	17,05	0,00
3:11:00	38	17,05	0,00
3:12:00	38	17,05	0,00
3:13:00	38	17,06	0,00
3:14:00	38	17,05	0,00
3:15:00	38	17,06	0,00
3:16:00	38	17,06	0,00
3:17:00	38	17,06	0,00
3:18:00	38	17,07	0,00
3:19:00	38	17,07	0,00
3:20:00	38	17,07	0,00
3:21:00	38	17,07	0,00
3:22:00	38	17,08	0,00
3:23:00	38	17,08	0,00
3:24:00	38	17,07	0,00
3:25:00	38	17,08	0,00
3:26:00	38	17,08	0,00
3:27:00	38	17,08	0,00
3:28:00	38	17,08	0,00
3:29:00	38	17,08	0,00
3:30:00	38	17,08	0,00
3:31:00	38	17,08	0,00
3:32:00	38	17,08	0,00
3:33:00	39	17,08	0,00
3:34:00	39	17,08	0,00
3:35:00	38	17,08	0,00
3:36:00	38	17,08	0,00
3:37:00	38	17,08	0,00
3:38:00	38	17,08	0,00
3:39:00	38	17,08	0,00
3:40:00	39	17,08	0,00
3:41:00	39	17,08	0,00
3:42:00	39	17,08	0,00
3:43:00	39	17,08	0,00
3:44:00	39	17,08	0,00
3:45:00	39	17,08	0,00
3:46:00	39	17,08	0,00
3:47:00	39	17,08	0,00
3:48:00	38	17,08	0,00
3:49:00	39	17,07	0,00
3:50:00	39	17,08	0,00
3:51:00	39	17,07	0,00
3:52:00	38	17,07	0,00
3:53:00	39	17,07	0,00
3:54:00	39	17,07	0,00
3:55:00	39	17,07	0,00
3:56:00	39	17,06	0,00
3:57:00	39	17,06	0,00
3:58:00	39	17,06	0,00
3:59:00	39	17,06	0,00
4:00:00	39	17,06	0,00
4:01:00	39	17,03	0,00
4:02:00	39	17,03	0,00
4:03:00	39	17,03	0,00
4:04:00	39	17,02	0,00
4:05:00	39	17,03	0,00
4:06:00	39	17,02	0,00
4:07:00	39	17,02	0,00
4:08:00	39	17,02	0,00
4:09:00	39	17,02	0,00
4:10:00	39	17,02	0,00
4:11:00	39	17,02	0,00
4:12:00	39	17,01	0,00
4:13:00	40	17,01	0,00
4:14:00	39	17,01	0,00
4:15:00	39	17,00	0,00
4:16:00	39	17,00	0,00
4:17:00	39	17,00	0,00
4:18:00	39	16,99	0,00
4:19:00	39	16,99	0,00
4:20:00	39	16,98	0,00
4:21:00	39	16,98	0,00
4:22:00	39	16,98	0,00
4:23:00	39	16,98	0,00
4:24:00	39	16,98	0,00
4:25:00	39	16,97	0,00
4:26:00	40	16,96	0,00
4:27:00	39	16,96	0,00
4:28:00	39	16,96	0,00
4:29:00	40	16,96	0,00
4:30:00	40	16,96	0,00
4:31:00	39	16,95	0,00
4:32:00	40	16,94	0,00
4:33:00	40	16,94	0,00
4:34:00	40	16,93	0,00
4:35:00	40	16,93	0,00
4:36:00	40	16,93	0,00
4:37:00	39	16,92	0,00
4:38:00	40	16,92	0,00
4:39:00	40	16,92	0,00
4:40:00	40	16,91	0,00
4:41:00	40	16,91	0,00
4:42:00	40	16,90	0,00
4:43:00	40	16,90	0,00
4:44:00	40	16,90	0,00
4:45:00	40	16,89	0,00
4:46:00	40	16,89	0,01
4:47:00	40	16,89	0,01
4:48:00	40	16,89	0,01
4:49:00	40	16,88	0,01
4:50:00	40	16,88	0,01
4:51:00	40	16,87	0,01
4:52:00	40	16,87	0,01
4:53:00	40	16,86	0,01
4:54:00	40	16,86	0,01
4:55:00	40	16,86	0,02
4:56:00	40	16,85	0,02
4:57:00	40	16,85	0,02
4:58:00	40	16,84	0,02
4:59:00	40	16,84	0,02
5:00:00	40	16,84	0,02
5:01:00	40	16,84	0,02
5:02:00	40	16,83	0,03
5:03:00	40	16,83	0,03
5:04:00	40	16,82	0,03
5:05:00	40	16,81	0,03
5:06:00	39	16,81	0,03
5:07:00	40	16,80	0,03
5:08:00	40	16,80	0,03
5:09:00	39	16,80	0,03
5:10:00	40	16,80	0,03
5:11:00	40	16,79	0,04
5:12:00	40	16,78	0,04
5:13:00	40	16,78	0,04
5:14:00	40	16,78	0,04
5:15:00	40	16,78	0,04
5:16:00	40	16,75	0,05
5:17:00	40	16,75	0,05
5:18:00	40	16,75	0,05
5:19:00	40	16,74	0,05
5:20:00	40	16,73	0,06
5:21:00	40	16,73	0,06
5:22:00	40	16,72	0,06
5:23:00	40	16,72	0,06
5:24:00	40	16,72	0,06
5:25:00	40	16,71	0,06
5:26:00	40	16,71	0,06
5:27:00	40	16,70	0,07
5:28:00	40	16,69	0,07
5:29:00	40	16,68	0,07
5:30:00	40	16,68	0,07
5:31:00	40	16,68	0,07
5:32:00	40	16,68	0,07
5:33:00	40	16,67	0,08
5:34:00	40	16,66	0,08
5:35:00	39	16,66	0,08
5:36:00	39	16,66	0,08
5:37:00	39	16,65	0,08
5:38:00	39	16,64	0,09
5:39:00	40	16,63	0,09
5:40:00	40	16,63	0,09
5:41:00	40	16,63	0,09
5:42:00	40	16,62	0,09
5:43:00	40	16,61	0,10
5:44:00	40	16,61	0,10
5:45:00	40	16,60	0,10
5:46:00	40	16,60	0,10
5:47:00	40	16,59	0,10
5:48:00	40	16,58	0,11
5:49:00	40	16,57	0,11
5:50:00	40	16,57	0,11
5:51:00	40	16,57	0,11
5:52:00	40	16,57	0,11
5:53:00	40	16,56	0,11
5:54:00	40	16,55	0,12
5:55:00	40	16,54	0,12
5:56:00	40	16,54	0,12
5:57:00	40	16,54	0,12
5:58:00	40	16,53	0,12
5:59:00	40	16,53	0,12
6:00:00	40	16,52	0,13
6:01:00	40	16,51	0,13
6:02:00	39	16,51	0,13
6:03:00	40	16,51	0,13
6:04:00	40	16,50	0,13
6:05:00	40	16,49	0,14
6:06:00	40	16,49	0,14
6:07:00	40	16,48	0,14
6:08:00	40	16,48	0,14
6:09:00	40	16,47	0,15
6:10:00	39	16,47	0,15
6:11:00	40	16,46	0,15
6:12:00	40	16,45	0,15
6:13:00	40	16,45	0,15
6:14:00	40	16,45	0,15
6:15:00	40	16,44	0,16
6:16:00	40	16,43	0,16
6:17:00	40	16,42	0,16
6:18:00	40	16,42	0,16
6:19:00	40	16,42	0,16
6:20:00	40	16,41	0,17
6:21:00	39	16,40	0,17
6:22:00	40	16,40	0,17
6:23:00	40	16,39	0,17
6:24:00	40	16,38	0,18
6:25:00	40	16,38	0,18
6:26:00	40	16,38	0,18
6:27:00	40	16,35	0,19
6:28:00	40	16,34	0,19
6:29:00	40	16,34	0,19
6:30:00	40	16,33	0,19
6:31:00	40	16,32	0,20
6:32:00	40	16,32	0,20
6:33:00	40	16,31	0,20
6:34:00	40	16,30	0,21
6:35:00	40	16,30	0,21
6:36:00	40	16,30	0,21
6:37:00	40	16,29	0,21
6:38:00	40	16,28	0,21
6:39:00	40	16,27	0,22
6:40:00	40	16,27	0,22
6:41:00	40	16,27	0,22
6:42:00	40	16,26	0,22
6:43:00	40	16,25	0,23
6:44:00	40	16,24	0,23
6:45:00	40	16,24	0,23
6:46:00	40	16,23	0,23
6:47:00	40	16,22	0,24
6:48:00	40	16,22	0,24
6:49:00	40	16,21	0,24
6:50:00	40	16,21	0,24
6:51:00	40	16,20	0,25
6:52:00	40	16,19	0,25
6:53:00	40	16,18	0,25
6:54:00	40	16,18	0,25
6:55:00	40	16,17	0,26
6:56:00	40	16,16	0,26
6:57:00	40	16,16	0,26
6:58:00	40	16,15	0,26
6:59:00	40	16,14	0,27
7:00:00	40	16,14	0,27
7:01:00	40	16,13	0,27
7:02:00	40	16,12	0,28
7:03:00	40	16,12	0,28
7:04:00	40	16,11	0,28
7:05:00	40	16,10	0,28
7:06:00	40	16,09	0,29
7:07:00	40	16,09	0,29
7:08:00	40	16,08	0,29
7:09:00	40	16,08	0,29
7:10:00	39	16,07	0,30
7:11:00	40	16,06	0,30
7:12:00	40	16,06	0,30
7:13:00	40	16,05	0,31
7:14:00	39	16,04	0,31
7:15:00	40	16,03	0,31
7:16:00	39	16,03	0,31
7:17:00	40	16,03	0,31
7:18:00	40	16,02	0,32
7:19:00	40	16,01	0,32
7:20:00	40	16,00	0,32
7:21:00	40	16,00	0,33
7:22:00	40	16,00	0,33
7:23:00	40	15,99	0,33
7:24:00	40	15,98	0,33
7:25:00	39	15,97	0,34
7:26:00	40	15,96	0,34
7:27:00	39	15,96	0,34
7:28:00	40	15,95	0,35
7:29:00	40	15,94	0,35
7:30:00	40	15,94	0,35
7:31:00	40	15,93	0,36
7:32:00	40	15,92	0,36
7:33:00	40	15,92	0,36
7:34:00	39	15,91	0,36
7:35:00	40	15,91	0,37
7:36:00	40	15,90	0,37
7:37:00	40	15,89	0,37
7:38:00	40	15,88	0,38
7:39:00	39	15,88	0,38
7:40:00	40	15,88	0,38
7:41:00	40	15,87	0,38
7:42:00	40	15,86	0,38
7:43:00	40	15,85	0,39
7:44:00	40	15,84	0,39
7:45:00	40	15,82	0,40
7:46:00	39	15,82	0,40
7:47:00	40	15,81	0,41
7:48:00	40	15,80	0,41
7:49:00	40	15,79	0,41
7:50:00	39	15,79	0,41
7:51:00	40	15,79	0,42
7:52:00	40	15,78	0,42
7:53:00	40	15,77	0,42
7:54:00	40	15,76	0,43
7:55:00	40	15,76	0,43
7:56:00	40	15,75	0,43
7:57:00	40	15,74	0,44
7:58:00	40	15,73	0,44
7:59:00	40	15,73	0,44
8:00:00	40	15,73	0,45
8:01:00	40	15,72	0,45
8:02:00	40	15,71	0,45
8:03:00	40	15,70	0,46
8:04:00	40	15,70	0,46
8:05:00	40	15,69	0,46
8:06:00	40	15,68	0,47
8:07:00	40	15,67	0,47
8:08:00	40	15,66	0,47
8:09:00	40	15,66	0,48
8:10:00	40	15,65	0,48
8:11:00	40	15,64	0,48
8:12:00	40	15,64	0,49
8:13:00	40	15,64	0,49
8:14:00	40	15,63	0,49
8:15:00	40	15,62	0,49
8:16:00	39	15,61	0,50
8:17:00	39	15,61	0,50
8:18:00	40	15,60	0,51
8:19:00	40	15,59	0,51
8:20:00	40	15,58	0,51
8:21:00	40	15,58	0,52
8:22:00	40	15,57	0,52
8:23:00	40	15,57	0,52
8:24:00	40	15,56	0,52
8:25:00	40	15,55	0,53
8:26:00	40	15,55	0,53
8:27:00	40	15,54	0,53
8:28:00	40	15,53	0,54
8:29:00	40	15,52	0,54
8:30:00	39	15,52	0,55
8:31:00	40	15,51	0,55
8:32:00	40	15,50	0,55
8:33:00	40	15,49	0,56
8:34:00	40	15,48	0,56
8:35:00	40	15,48	0,56
8:36:00	40	15,48	0,56
8:37:00	40	15,47	0,57
8:38:00	40	15,46	0,57
8:39:00	40	15,46	0,58
8:40:00	40	15,45	0,58
8:41:00	40	15,44	0,58
8:42:00	40	15,44	0,58
8:43:00	40	15,43	0,59
8:44:00	40	15,43	0,59
8:45:00	40	15,42	0,59
8:46:00	40	15,41	0,60
8:47:00	40	15,40	0,60
8:48:00	40	15,40	0,60
8:49:00	40	15,39	0,61
8:50:00	40	15,39	0,61
8:51:00	40	15,38	0,61
8:52:00	40	15,38	0,61
8:53:00	40	15,36	0,62
8:54:00	40	15,36	0,62
8:55:00	40	15,36	0,63
8:56:00	40	15,35	0,63
8:57:00	40	15,34	0,63
8:58:00	40	15,34	0,64
8:59:00	40	15,33	0,64
9:00:00	40	15,33	0,64
9:01:00	40	15,32	0,65
9:02:00	40	15,31	0,65
9:03:00	40	15,30	0,65
9:04:00	40	15,30	0,65
9:05:00	40	15,30	0,66
9:06:00	40	15,29	0,66
9:07:00	40	15,28	0,67
9:08:00	40	15,28	0,67
9:09:00	40	15,27	0,67
9:10:00	40	15,25	0,69
9:11:00	40	15,25	0,69
9:12:00	40	15,24	0,69
9:13:00	40	15,23	0,69
9:14:00	40	15,22	0,70
9:15:00	40	15,22	0,70
9:16:00	40	15,21	0,71
9:17:00	40	15,21	0,71
9:18:00	40	15,20	0,71
9:19:00	40	15,19	0,71
9:20:00	40	15,18	0,72
9:21:00	40	15,18	0,72
9:22:00	40	15,18	0,72
9:23:00	40	15,17	0,73
9:24:00	40	15,16	0,73
9:25:00	40	15,16	0,74
9:26:00	40	15,15	0,74
9:27:00	40	15,14	0,74
9:28:00	39	15,14	0,74
9:29:00	40	15,13	0,75
9:30:00	39	15,13	0,75
9:31:00	40	15,12	0,76
9:32:00	40	15,11	0,76
9:33:00	40	15,10	0,77
9:34:00	40	15,10	0,77
9:35:00	40	15,10	0,77
9:36:00	40	15,09	0,77
9:37:00	40	15,09	0,77
9:38:00	40	15,08	0,78
9:39:00	39	15,07	0,78
9:40:00	40	15,07	0,79
9:41:00	40	15,06	0,79
9:42:00	40	15,05	0,80
9:43:00	40	15,05	0,80
9:44:00	40	15,04	0,80
9:45:00	40	15,04	0,80
9:46:00	40	15,03	0,81
9:47:00	40	15,03	0,81
9:48:00	40	15,02	0,81
9:49:00	40	15,01	0,82
9:50:00	40	15,01	0,82
9:51:00	40	15,00	0,83
9:52:00	40	14,99	0,83
9:53:00	40	14,99	0,83
9:54:00	40	14,98	0,84
9:55:00	40	14,98	0,84
9:56:00	40	14,97	0,85
9:57:00	40	14,96	0,85
9:58:00	40	14,96	0,85
9:59:00	40	14,95	0,85
10:00:00	40	14,95	0,86
10:01:00	40	14,95	0,86
10:02:00	40	14,94	0,86
10:03:00	40	14,93	0,87
10:04:00	40	14,93	0,87
10:05:00	39	14,92	0,87
10:06:00	40	14,92	0,88
10:07:00	40	14,91	0,88
10:08:00	40	14,91	0,88
10:09:00	40	14,90	0,89
10:10:00	40	14,89	0,89
10:11:00	40	14,89	0,89
10:12:00	40	14,88	0,90
10:13:00	40	14,88	0,90
10:14:00	40	14,87	0,91
10:15:00	40	14,87	0,91
10:16:00	40	14,86	0,91
10:17:00	40	14,86	0,91
10:18:00	40	14,86	0,91
10:19:00	40	14,85	0,92
10:20:00	40	14,84	0,92
10:21:00	40	14,84	0,92
10:22:00	40	14,83	0,93
10:23:00	40	14,82	0,93
10:24:00	40	14,82	0,93
10:25:00	40	14,82	0,94
10:26:00	40	14,81	0,94
10:27:00	40	14,81	0,94
10:28:00	40	14,80	0,95
10:29:00	40	14,80	0,95
10:30:00	40	14,80	0,95
10:31:00	40	14,79	0,96
10:32:00	40	14,78	0,96
10:33:00	40	14,78	0,96
10:34:00	40	14,77	0,97
10:35:00	40	14,77	0,97
10:36:00	40	14,77	0,97
10:37:00	40	14,77	0,97
10:38:00	40	14,74	0,99
10:39:00	40	14,74	0,99
10:40:00	39	14,73	1,00
10:41:00	40	14,73	1,00
10:42:00	40	14,72	1,00
10:43:00	40	14,71	1,01
10:44:00	40	14,71	1,01
10:45:00	40	14,71	1,01
10:46:00	40	14,71	1,01
10:47:00	40	14,70	1,02
10:48:00	40	14,70	1,02
10:49:00	40	14,69	1,02
10:50:00	40	14,68	1,03
10:51:00	40	14,68	1,03
10:52:00	40	14,68	1,03
10:53:00	40	14,67	1,04
10:54:00	40	14,66	1,04
10:55:00	40	14,66	1,04
10:56:00	40	14,65	1,05
10:57:00	40	14,65	1,05
10:58:00	40	14,64	1,05
10:59:00	40	14,64	1,06
11:00:00	40	14,64	1,06
11:01:00	40	14,63	1,06
11:02:00	40	14,63	1,06
11:03:00	40	14,62	1,07
11:04:00	39	14,62	1,07
11:05:00	39	14,61	1,08
11:06:00	40	14,61	1,08
11:07:00	40	14,60	1,08
11:08:00	40	14,60	1,08
11:09:00	40	14,59	1,09
11:10:00	40	14,59	1,09
11:11:00	40	14,59	1,09
11:12:00	40	14,58	1,10
11:13:00	40	14,58	1,10
11:14:00	40	14,57	1,10
11:15:00	40	14,57	1,10
11:16:00	40	14,56	1,11
11:17:00	40	14,56	1,12
11:18:00	40	14,56	1,12
11:19:00	40	14,55	1,12
11:20:00	40	14,54	1,13
11:21:00	40	14,54	1,13
11:22:00	40	14,53	1,13
11:23:00	40	14,53	1,13
11:24:00	40	14,53	1,14
11:25:00	40	14,52	1,14
11:26:00	40	14,52	1,14
11:27:00	39	14,51	1,15
11:28:00	40	14,51	1,15
11:29:00	40	14,50	1,15
11:30:00	40	14,50	1,15
11:31:00	40	14,50	1,16
11:32:00	40	14,50	1,16
11:33:00	40	14,49	1,16
11:34:00	40	14,49	1,16
11:35:00	40	14,48	1,17
11:36:00	40	14,48	1,17
11:37:00	40	14,47	1,17
11:38:00	40	14,47	1,17
11:39:00	40	14,46	1,18
11:40:00	40	14,46	1,18
11:41:00	40	14,46	1,19
11:42:00	39	14,46	1,19
11:43:00	39	14,45	1,19
11:44:00	40	14,45	1,19
11:45:00	40	14,44	1,20
11:46:00	40	14,44	1,20
11:47:00	40	14,44	1,20
11:48:00	40	14,44	1,20
11:49:00	40	14,43	1,21
11:50:00	40	14,43	1,21
11:51:00	40	14,42	1,21
11:52:00	40	14,42	1,21
11:53:00	40	14,41	1,22
11:54:00	40	14,41	1,22
11:55:00	40	14,41	1,22
11:56:00	40	14,41	1,22
11:57:00	40	14,40	1,23
11:58:00	40	14,40	1,23
11:59:00	40	14,39	1,24
12:00:00	40	14,39	1,24
12:01:00	40	14,38	1,24
12:02:00	40	14,38	1,24
12:03:00	40	14,38	1,25
12:04:00	40	14,38	1,25
12:05:00	40	14,37	1,25
12:06:00	40	14,37	1,25
12:07:00	40	14,36	1,26
12:08:00	40	14,36	1,26
12:09:00	39	14,35	1,26
12:10:00	40	14,35	1,26
12:11:00	40	14,35	1,26
12:12:00	40	14,34	1,27
12:13:00	39	14,34	1,27
12:14:00	40	14,34	1,28
12:15:00	40	14,34	1,28
12:16:00	40	14,32	1,29
12:17:00	40	14,32	1,29
12:18:00	40	14,32	1,29
12:19:00	40	14,31	1,30
12:20:00	39	14,31	1,30
12:21:00	40	14,30	1,31
12:22:00	40	14,30	1,31
12:23:00	40	14,29	1,31
12:24:00	40	14,29	1,31
12:25:00	40	14,29	1,32
12:26:00	40	14,29	1,32
12:27:00	40	14,29	1,32
12:28:00	40	14,28	1,32
12:29:00	40	14,28	1,32
12:30:00	40	14,27	1,33
12:31:00	40	14,27	1,33
12:32:00	40	14,26	1,33
12:33:00	40	14,26	1,33
12:34:00	40	14,26	1,34
12:35:00	40	14,26	1,34
12:36:00	40	14,25	1,35
12:37:00	40	14,25	1,35
12:38:00	40	14,25	1,35
12:39:00	40	14,24	1,35
12:40:00	40	14,24	1,35
12:41:00	39	14,23	1,36
12:42:00	40	14,23	1,36
12:43:00	40	14,23	1,36
12:44:00	40	14,23	1,36
12:45:00	40	14,23	1,36
12:46:00	40	14,22	1,37
12:47:00	40	14,22	1,37
12:48:00	40	14,21	1,38
12:49:00	40	14,21	1,38
12:50:00	39	14,20	1,38
12:51:00	39	14,20	1,38
12:52:00	40	14,20	1,38
12:53:00	39	14,20	1,39
12:54:00	40	14,20	1,39
12:55:00	40	14,19	1,39
12:56:00	40	14,19	1,39
12:57:00	40	14,18	1,40
12:58:00	39	14,18	1,40
12:59:00	40	14,18	1,40
13:00:00	40	14,17	1,41
13:01:00	40	14,17	1,41
13:02:00	40	14,16	1,41
13:03:00	40	14,16	1,41
13:04:00	40	14,16	1,42
13:05:00	40	14,16	1,42
13:06:00	40	14,16	1,42
13:07:00	40	14,15	1,43
13:08:00	40	14,15	1,43
13:09:00	40	14,14	1,43
13:10:00	40	14,14	1,43
13:11:00	40	14,14	1,43
13:12:00	40	14,14	1,44
13:13:00	40	14,14	1,44
13:14:00	40	14,13	1,44
13:15:00	40	14,13	1,44
13:16:00	40	14,13	1,44
13:17:00	40	14,12	1,45
13:18:00	40	14,12	1,45
13:19:00	40	14,12	1,45
13:20:00	39	14,11	1,46
13:21:00	40	14,11	1,46
13:22:00	40	14,11	1,46
13:23:00	40	14,11	1,46
13:24:00	40	14,11	1,46
13:25:00	40	14,10	1,47
13:26:00	40	14,10	1,47
13:27:00	40	14,09	1,48
13:28:00	40	14,09	1,48
13:29:00	40	14,09	1,48
13:30:00	39	14,08	1,48
13:31:00	39	14,08	1,48
13:32:00	39	14,08	1,49
13:33:00	40	14,08	1,49
13:34:00	40	14,08	1,49
13:35:00	40	14,07	1,50
13:36:00	40	14,07	1,50
13:37:00	40	14,07	1,50
13:38:00	40	14,06	1,50
13:39:00	40	14,06	1,50
13:40:00	40	14,05	1,51
13:41:00	40	14,05	1,51
13:42:00	40	14,05	1,51
13:43:00	40	14,05	1,51
13:44:00	40	14,05	1,51
13:45:00	40	14,05	1,51
13:46:00	40	14,04	1,52
13:47:00	40	14,04	1,52
13:48:00	40	14,04	1,52
13:49:00	40	14,03	1,53
13:50:00	40	14,03	1,53
13:51:00	40	14,03	1,53
13:52:00	40	14,02	1,53
13:53:00	40	14,02	1,53
13:54:00	40	14,02	1,53
13:55:00	40	14,02	1,53
13:56:00	40	14,02	1,54
13:57:00	40	14,02	1,54
13:58:00	40	14,01	1,55
13:59:00	40	14,01	1,55
14:00:00	40	14,01	1,55
14:01:00	40	14,00	1,55
14:02:00	40	14,00	1,55
14:03:00	40	14,00	1,55
14:04:00	40	14,00	1,55
14:05:00	40	13,99	1,56
14:06:00	40	13,99	1,56
14:07:00	40	13,99	1,56
14:08:00	40	13,98	1,57
14:09:00	39	13,98	1,57
14:10:00	40	13,98	1,57
14:11:00	40	13,98	1,57
14:12:00	40	13,98	1,57
14:13:00	40	13,98	1,57
14:14:00	40	13,97	1,58
14:15:00	40	13,97	1,58
14:16:00	40	13,97	1,58
14:17:00	40	13,97	1,58
14:18:00	40	13,96	1,59
14:19:00	40	13,96	1,59
14:20:00	40	13,96	1,59
14:21:00	40	13,96	1,59
14:22:00	40	13,96	1,59
14:23:00	40	13,96	1,59
14:24:00	39	13,96	1,59
14:25:00	40	13,95	1,60
14:26:00	40	13,95	1,60
14:27:00	40	13,93	1,61
14:28:00	40	13,93	1,61
14:29:00	40	13,93	1,61
14:30:00	40	13,93	1,62
14:31:00	40	13,93	1,62
14:32:00	40	13,92	1,63
14:33:00	39	13,92	1,63
14:34:00	40	13,92	1,63
14:35:00	40	13,91	1,63
14:36:00	40	13,91	1,63
14:37:00	40	13,91	1,63
14:38:00	40	13,91	1,63
14:39:00	39	13,90	1,64
14:40:00	40	13,90	1,64
14:41:00	39	13,90	1,64
14:42:00	40	13,89	1,65
14:43:00	40	13,89	1,65
14:44:00	40	13,89	1,65
14:45:00	40	13,89	1,66
14:46:00	40	13,89	1,66
14:47:00	40	13,89	1,66
14:48:00	40	13,88	1,66
14:49:00	40	13,88	1,66
14:50:00	39	13,88	1,66
14:51:00	40	13,88	1,66
14:52:00	40	13,87	1,67
14:53:00	40	13,87	1,67
14:54:00	40	13,87	1,67
14:55:00	40	13,87	1,68
14:56:00	40	13,87	1,68
14:57:00	40	13,87	1,68
14:58:00	40	13,86	1,68
14:59:00	40	13,86	1,68
15:00:00	40	13,86	1,68
15:01:00	40	13,86	1,68
15:02:00	40	13,85	1,69
15:03:00	40	13,85	1,69
15:04:00	40	13,85	1,69
15:05:00	40	13,84	1,70
15:06:00	39	13,84	1,70
15:07:00	40	13,84	1,70
15:08:00	40	13,84	1,70
15:09:00	39	13,84	1,70
15:10:00	40	13,84	1,70
15:11:00	40	13,84	1,70
15:12:00	40	13,83	1,71
15:13:00	39	13,83	1,71
15:14:00	40	13,83	1,71
15:15:00	40	13,82	1,72
15:16:00	39	13,82	1,72
15:17:00	40	13,82	1,72
15:18:00	40	13,82	1,72
15:19:00	40	13,81	1,73
15:20:00	40	13,81	1,73
15:21:00	40	13,81	1,73
15:22:00	39	13,80	1,73
15:23:00	40	13,80	1,73
15:24:00	40	13,80	1,73
15:25:00	40	13,80	1,74
15:26:00	40	13,80	1,74
15:27:00	40	13,80	1,74
15:28:00	40	13,79	1,75
15:29:00	40	13,79	1,75
15:30:00	40	13,79	1,75
15:31:00	40	13,79	1,75
15:32:00	40	13,78	1,75
15:33:00	40	13,78	1,75
15:34:00	40	13,78	1,75
15:35:00	39	13,78	1,75
15:36:00	40	13,78	1,76
15:37:00	39	13,78	1,76
15:38:00	40	13,78	1,76
15:39:00	40	13,77	1,77
15:40:00	40	13,77	1,77
15:41:00	40	13,77	1,77
15:42:00	40	13,77	1,77
15:43:00	40	13,76	1,78
15:44:00	40	13,76	1,78
15:45:00	40	13,76	1,78
15:46:00	40	13,76	1,78
15:47:00	40	13,75	1,78
15:48:00	40	13,75	1,78
15:49:00	40	13,75	1,78
15:50:00	40	13,75	1,78
15:51:00	40	13,75	1,79
15:52:00	39	13,75	1,79
15:53:00	40	13,75	1,79
15:54:00	40	13,74	1,80
15:55:00	40	13,74	1,80
15:56:00	40	13,74	1,80
15:57:00	40	13,74	1,80
15:58:00	40	13,73	1,81
15:59:00	40	13,73	1,81
16:00:00	40	13,73	1,81
16:01:00	40	13,73	1,81
16:02:00	40	13,72	1,81
16:03:00	40	13,72	1,81
16:04:00	40	13,72	1,81
16:05:00	40	13,71	1,82
16:06:00	40	13,71	1,82
16:07:00	40	13,71	1,82
16:08:00	40	13,71	1,82
16:09:00	39	13,71	1,82
16:10:00	40	13,71	1,83
16:11:00	40	13,71	1,83
16:12:00	40	13,71	1,83
16:13:00	40	13,71	1,83
16:14:00	40	13,70	1,83
16:15:00	40	13,70	1,83
16:16:00	40	13,70	1,83
16:17:00	40	13,69	1,84
16:18:00	40	13,69	1,84
16:19:00	40	13,69	1,84
16:20:00	40	13,69	1,84
16:21:00	40	13,68	1,85
16:22:00	40	13,68	1,85
16:23:00	40	13,68	1,85
16:24:00	40	13,68	1,85
16:25:00	39	13,68	1,85
16:26:00	40	13,68	1,85
16:27:00	40	13,68	1,86
16:28:00	40	13,68	1,86
16:29:00	40	13,68	1,86
16:30:00	40	13,67	1,86
16:31:00	40	13,67	1,86
16:32:00	40	13,67	1,86
16:33:00	40	13,67	1,86
16:34:00	40	13,67	1,86
16:35:00	40	13,66	1,87
16:36:00	40	13,66	1,87
16:37:00	40	13,66	1,87
16:38:00	40	13,66	1,87
16:39:00	40	13,66	1,87
16:40:00	40	13,66	1,88
16:41:00	40	13,66	1,88
16:42:00	40	13,66	1,88
16:43:00	40	13,65	1,89
16:44:00	40	13,65	1,89
16:45:00	39	13,65	1,89
16:46:00	39	13,65	1,89
16:47:00	40	13,65	1,89
16:48:00	40	13,65	1,89
16:49:00	40	13,64	1,90
16:50:00	39	13,64	1,90
16:51:00	40	13,64	1,90
16:52:00	40	13,64	1,90
16:53:00	40	13,63	1,90
16:54:00	40	13,63	1,90
16:55:00	40	13,63	1,90
16:56:00	40	13,63	1,90
16:57:00	40	13,63	1,90
16:58:00	40	13,62	1,92
16:59:00	40	13,62	1,92
17:00:00	40	13,62	1,92
17:01:00	40	13,61	1,93
17:02:00	40	13,61	1,93
17:03:00	40	13,61	1,93
17:04:00	39	13,60	1,93
17:05:00	40	13,60	1,93
17:06:00	40	13,60	1,93
17:07:00	40	13,60	1,93
17:08:00	40	13,60	1,93
17:09:00	40	13,59	1,94
17:10:00	40	13,59	1,94
17:11:00	40	13,59	1,94
17:12:00	40	13,59	1,94
17:13:00	40	13,59	1,94
17:14:00	40	13,59	1,95
17:15:00	40	13,59	1,95
17:16:00	40	13,59	1,95
17:17:00	40	13,58	1,96
17:18:00	40	13,58	1,96
17:19:00	40	13,58	1,96
17:20:00	40	13,58	1,96
17:21:00	40	13,57	1,96
17:22:00	40	13,57	1,96
17:23:00	40	13,57	1,96
17:24:00	40	13,57	1,96
17:25:00	40	13,57	1,96
17:26:00	40	13,57	1,96
17:27:00	40	13,57	1,97
17:28:00	40	13,57	1,97
17:29:00	40	13,57	1,97
17:30:00	40	13,57	1,97
17:31:00	40	13,56	1,98
17:32:00	39	13,56	1,98
17:33:00	40	13,56	1,98
17:34:00	40	13,56	1,98
17:35:00	40	13,55	1,99
17:36:00	40	13,55	1,99
17:37:00	40	13,55	1,99
17:38:00	39	13,55	1,99
17:39:00	40	13,55	1,99
17:40:00	40	13,54	2,00
17:41:00	40	13,54	2,00
17:42:00	40	13,54	2,00
17:43:00	40	13,54	2,00
17:44:00	40	13,54	2,00
17:45:00	40	13,54	2,00
17:46:00	40	13,54	2,00
17:47:00	39	13,54	2,00
17:48:00	40	13,54	2,00
17:49:00	40	13,54	2,00
17:50:00	40	13,53	2,01
17:51:00	40	13,53	2,01
17:52:00	40	13,53	2,01
17:53:00	40	13,52	2,02
17:54:00	40	13,52	2,02
17:55:00	40	13,52	2,02
17:56:00	40	13,52	2,02
17:57:00	40	13,52	2,02
17:58:00	40	13,51	2,03
17:59:00	40	13,51	2,03
18:00:00	40	13,51	2,03
18:01:00	40	13,51	2,03
18:02:00	40	13,51	2,03
18:03:00	39	13,50	2,04
18:04:00	40	13,50	2,04
18:05:00	40	13,50	2,04
18:06:00	40	13,50	2,04
18:07:00	40	13,50	2,04
18:08:00	40	13,50	2,04
18:09:00	40	13,50	2,04
18:10:00	40	13,50	2,04
18:11:00	40	13,50	2,04
18:12:00	40	13,49	2,05
18:13:00	40	13,49	2,05
18:14:00	40	13,49	2,05
18:15:00	40	13,49	2,05
18:16:00	40	13,49	2,05
18:17:00	40	13,48	2,06
18:18:00	40	13,48	2,06
18:19:00	40	13,48	2,06
18:20:00	39	13,48	2,06
18:21:00	40	13,48	2,06
18:22:00	40	13,48	2,07
18:23:00	39	13,48	2,07
18:24:00	39	13,48	2,07
18:25:00	40	13,48	2,07
18:26:00	40	13,48	2,07
18:27:00	40	13,47	2,08
18:28:00	40	13,47	2,08
18:29:00	40	13,47	2,08
18:30:00	40	13,47	2,08
18:31:00	40	13,47	2,08
18:32:00	40	13,46	2,09
18:33:00	40	13,46	2,09
18:34:00	40	13,46	2,09
18:35:00	40	13,46	2,09
18:36:00	40	13,45	2,09
18:37:00	40	13,45	2,09
18:38:00	40	13,45	2,09
18:39:00	40	13,45	2,09
18:40:00	40	13,45	2,09
18:41:00	40	13,45	2,09
18:42:00	40	13,45	2,10
18:43:00	40	13,45	2,10
18:44:00	40	13,45	2,10
18:45:00	40	13,45	2,10
18:46:00	40	13,45	2,10
18:47:00	40	13,44	2,11
18:48:00	40	13,44	2,11
18:49:00	40	13,44	2,11
18:50:00	40	13,43	2,12
18:51:00	40	13,43	2,12
18:52:00	40	13,43	2,12
18:53:00	40	13,43	2,12
18:54:00	39	13,43	2,12
18:55:00	40	13,43	2,12
18:56:00	40	13,42	2,13
18:57:00	40	13,42	2,13
18:58:00	40	13,42	2,13
18:59:00	40	13,42	2,13
19:00:00	40	13,42	2,13
19:01:00	40	13,42	2,13
19:02:00	40	13,42	2,13
19:03:00	40	13,41	2,14
19:04:00	40	13,41	2,14
19:05:00	40	13,41	2,14
19:06:00	40	13,41	2,14
19:07:00	40	13,41	2,14
19:08:00	40	13,41	2,14
19:09:00	40	13,41	2,14
19:10:00	40	13,41	2,14
19:11:00	40	13,41	2,14
19:12:00	40	13,41	2,14
19:13:00	40	13,41	2,14
19:14:00	40	13,41	2,14
19:15:00	40	13,41	2,14
19:16:00	40	13,41	2,14
19:17:00	40	13,40	2,15
19:18:00	40	13,40	2,15
19:19:00	39	13,40	2,15
19:20:00	40	13,39	2,16
19:21:00	40	13,39	2,16
19:22:00	40	13,39	2,17
19:23:00	40	13,39	2,17
19:24:00	40	13,38	2,18
19:25:00	40	13,38	2,18
19:26:00	40	13,38	2,18
19:27:00	40	13,38	2,18
19:28:00	40	13,38	2,18
19:29:00	40	13,38	2,18
19:30:00	40	13,38	2,18
19:31:00	40	13,37	2,19
19:32:00	40	13,37	2,19
19:33:00	40	13,37	2,19
19:34:00	40	13,37	2,19
19:35:00	40	13,37	2,19
19:36:00	40	13,37	2,19
19:37:00	40	13,36	2,19
19:38:00	40	13,36	2,19
19:39:00	40	13,36	2,19
19:40:00	40	13,36	2,19
19:41:00	40	13,36	2,19
19:42:00	40	13,36	2,19
19:43:00	40	13,36	2,19
19:44:00	40	13,36	2,20
19:45:00	40	13,36	2,20
19:46:00	40	13,36	2,20
19:47:00	40	13,36	2,20
19:48:00	39	13,36	2,20
19:49:00	40	13,36	2,20
19:50:00	40	13,35	2,21
19:51:00	40	13,35	2,21
19:52:00	40	13,35	2,21
19:53:00	40	13,35	2,21
19:54:00	40	13,34	2,22
19:55:00	40	13,34	2,22
19:56:00	40	13,34	2,22
19:57:00	40	13,34	2,22
19:58:00	40	13,34	2,22
19:59:00	40	13,34	2,22
20:00:00	40	13,34	2,22
20:01:00	40	13,34	2,22
20:02:00	40	13,33	2,23
20:03:00	40	13,33	2,23
20:04:00	40	13,33	2,23
20:05:00	40	13,33	2,23
20:06:00	40	13,33	2,23
20:07:00	40	13,33	2,23
20:08:00	40	13,33	2,23
20:09:00	40	13,32	2,25
20:10:00	40	13,32	2,25
20:11:00	40	13,32	2,25
20:12:00	40	13,32	2,25
20:13:00	40	13,31	2,26
20:14:00	40	13,31	2,26
20:15:00	40	13,31	2,26
20:16:00	40	13,31	2,26
20:17:00	40	13,31	2,26
20:18:00	40	13,31	2,26
20:19:00	40	13,31	2,26
20:20:00	40	13,31	2,26
20:21:00	40	13,30	2,26
20:22:00	40	13,30	2,26
20:23:00	40	13,30	2,26
20:24:00	40	13,30	2,26
20:25:00	40	13,30	2,26
20:26:00	40	13,30	2,27
20:27:00	40	13,30	2,27
20:28:00	40	13,30	2,27
20:29:00	40	13,30	2,27
20:30:00	40	13,30	2,27
20:31:00	40	13,30	2,27
20:32:00	40	13,29	2,28
20:33:00	40	13,29	2,28
20:34:00	40	13,29	2,28
20:35:00	40	13,29	2,28
20:36:00	40	13,28	2,29
20:37:00	40	13,28	2,29
20:38:00	40	13,28	2,29
20:39:00	40	13,28	2,29
20:40:00	40	13,28	2,29
20:41:00	40	13,28	2,29
20:42:00	40	13,27	2,30
20:43:00	40	13,27	2,30
20:44:00	40	13,27	2,30
20:45:00	40	13,27	2,30
20:46:00	40	13,27	2,30
20:47:00	40	13,27	2,30
20:48:00	40	13,27	2,30
20:49:00	39	13,27	2,31
20:50:00	40	13,27	2,31
20:51:00	40	13,27	2,31
20:52:00	40	13,27	2,31
20:53:00	40	13,27	2,31
20:54:00	40	13,27	2,31
20:55:00	40	13,27	2,31
20:56:00	40	13,26	2,32
20:57:00	40	13,26	2,32
20:58:00	40	13,26	2,32
20:59:00	40	13,26	2,32
21:00:00	40	13,26	2,32
21:01:00	40	13,26	2,32
21:02:00	40	13,26	2,32
21:03:00	40	13,26	2,32
21:04:00	40	13,25	2,33
21:05:00	40	13,25	2,33
21:06:00	40	13,25	2,33
21:07:00	40	13,25	2,33
21:08:00	40	13,25	2,33
21:09:00	40	13,24	2,34
21:10:00	40	13,24	2,34
21:11:00	40	13,24	2,34
21:12:00	40	13,24	2,34
21:13:00	39	13,24	2,34
21:14:00	40	13,24	2,34
21:15:00	40	13,24	2,34
21:16:00	40	13,23	2,34
21:17:00	39	13,23	2,34
21:18:00	40	13,23	2,34
21:19:00	40	13,23	2,34
21:20:00	40	13,23	2,34
21:21:00	40	13,23	2,34
21:22:00	40	13,23	2,34
21:23:00	40	13,23	2,35
21:24:00	40	13,23	2,35
21:25:00	40	13,23	2,35
21:26:00	40	13,23	2,35
21:27:00	40	13,22	2,36
21:28:00	40	13,23	2,35
21:29:00	40	13,22	2,36
21:30:00	40	13,22	2,36
21:31:00	40	13,22	2,36
21:32:00	40	13,22	2,36
21:33:00	40	13,22	2,36
21:34:00	40	13,21	2,37
21:35:00	40	13,21	2,37
21:36:00	40	13,21	2,37
21:37:00	40	13,21	2,37
21:38:00	40	13,21	2,37
21:39:00	40	13,21	2,37
21:40:00	40	13,21	2,37
21:41:00	40	13,21	2,38
21:42:00	40	13,21	2,38
21:43:00	40	13,21	2,38
21:44:00	40	13,21	2,38
21:45:00	40	13,21	2,38
21:46:00	40	13,21	2,38
21:47:00	40	13,21	2,38
21:48:00	40	13,20	2,39
21:49:00	40	13,20	2,39
21:50:00	40	13,20	2,39
21:51:00	40	13,20	2,39
21:52:00	40	13,20	2,39
21:53:00	40	13,20	2,39
21:54:00	40	13,20	2,39
21:55:00	40	13,20	2,39
21:56:00	40	13,20	2,39
21:57:00	40	13,20	2,39
21:58:00	40	13,19	2,40
21:59:00	40	13,18	2,41
22:00:00	39	13,18	2,41
22:01:00	39	13,18	2,42
22:02:00	39	13,18	2,42
22:03:00	40	13,18	2,42
22:04:00	40	13,18	2,42
22:05:00	40	13,18	2,42
22:06:00	40	13,18	2,42
22:07:00	40	13,17	2,43
22:08:00	40	13,17	2,43
22:09:00	40	13,17	2,43
22:10:00	40	13,17	2,43
22:11:00	40	13,17	2,43
22:12:00	40	13,17	2,43
22:13:00	40	13,16	2,44
22:14:00	39	13,16	2,44
22:15:00	40	13,16	2,44
22:16:00	40	13,16	2,44
22:17:00	39	13,15	2,45
22:18:00	40	13,15	2,45
22:19:00	40	13,15	2,45
22:20:00	40	13,15	2,45
22:21:00	40	13,15	2,45
22:22:00	39	13,15	2,45
22:23:00	40	13,15	2,45
22:24:00	40	13,14	2,46
22:25:00	40	13,14	2,46
22:26:00	40	13,14	2,46
22:27:00	39	13,14	2,46
22:28:00	39	13,14	2,46
22:29:00	40	13,14	2,46
22:30:00	40	13,14	2,46
22:31:00	40	13,14	2,46
22:32:00	40	13,14	2,46
22:33:00	40	13,14	2,46
22:34:00	40	13,14	2,46
22:35:00	40	13,13	2,47
22:36:00	40	13,13	2,47
22:37:00	40	13,13	2,47
22:38:00	40	13,13	2,47
22:39:00	40	13,13	2,47
22:40:00	40	13,13	2,47
22:41:00	40	13,12	2,48
22:42:00	40	13,12	2,48
22:43:00	39	13,12	2,48
22:44:00	40	13,12	2,48
22:45:00	39	13,12	2,48
22:46:00	40	13,12	2,48
22:47:00	40	13,11	2,49
22:48:00	40	13,11	2,49
22:49:00	40	13,11	2,49
22:50:00	39	13,11	2,49
22:51:00	40	13,11	2,49
22:52:00	40	13,11	2,50
22:53:00	40	13,11	2,50
22:54:00	40	13,11	2,50
22:55:00	40	13,11	2,50
22:56:00	40	13,11	2,50
22:57:00	40	13,11	2,50
22:58:00	40	13,10	2,51
22:59:00	40	13,10	2,51
23:00:00	40	13,10	2,51
23:01:00	40	13,10	2,51
23:02:00	40	13,10	2,51
23:03:00	40	13,10	2,51
23:04:00	40	13,09	2,52
23:05:00	40	13,09	2,52
23:06:00	40	13,09	2,52
23:07:00	40	13,09	2,52
23:08:00	40	13,09	2,52
23:09:00	40	13,09	2,52
23:10:00	40	13,09	2,53
23:11:00	40	13,09	2,53
23:12:00	40	13,09	2,53
23:13:00	40	13,09	2,53
23:14:00	40	13,09	2,53
23:15:00	40	13,09	2,53
23:16:00	40	13,08	2,54
23:17:00	40	13,08	2,54
23:18:00	40	13,08	2,54
23:19:00	40	13,08	2,54
23:20:00	40	13,08	2,54
23:21:00	40	13,08	2,54
23:22:00	40	13,07	2,55
23:23:00	40	13,07	2,55
23:24:00	40	13,07	2,55
23:25:00	40	13,07	2,55
23:26:00	40	13,07	2,55
23:27:00	40	13,07	2,55
23:28:00	40	13,07	2,55
23:29:00	40	13,06	2,56
23:30:00	40	13,06	2,56
23:31:00	40	13,06	2,56
23:32:00	40	13,06	2,56
23:33:00	40	13,06	2,56
23:34:00	40	13,06	2,56
23:35:00	40	13,06	2,56
23:36:00	40	13,05	2,57
23:37:00	39	13,05	2,57
23:38:00	40	13,05	2,57
23:39:00	40	13,05	2,57
23:40:00	40	13,05	2,57
23:41:00	40	13,05	2,57
23:42:00	40	13,05	2,57
23:43:00	40	13,05	2,57
23:44:00	40	13,05	2,58
23:45:00	40	13,05	2,58
23:46:00	40	13,05	2,58
23:47:00	40	13,05	2,58
23:48:00	39	13,05	2,58
23:49:00	40	13,05	2,58
23:50:00	40	13,04	2,59
23:51:00	40	13,04	2,59
23:52:00	40	13,04	2,59
23:53:00	40	13,04	2,59
23:54:00	40	13,04	2,59
23:55:00	39	13,04	2,59
23:56:00	40	13,04	2,59
23:57:00	40	13,04	2,59
23:58:00	39	13,04	2,59
23:59:00	40	13,04	2,59
24:00:00	40	13,03	2,60
24:01:00	40	13,03	2,60
24:02:00	40	13,03	2,60
24:03:00	40	13,03	2,60
24:04:00	40	13,03	2,60
24:05:00	40	13,03	2,60
24:06:00	40	13,03	2,60
24:07:00	40	13,03	2,60
24:08:00	39	13,03	2,60
24:09:00	40	13,03	2,60
24:10:00	40	13,03	2,60
24:11:00	40	13,03	2,60
24:12:00	40	13,03	2,60
24:13:00	40	13,03	2,60
24:14:00	40	13,03	2,60
24:15:00	40	13,03	2,60
24:16:00	40	13,03	2,60
24:17:00	40	13,03	2,60
24:18:00	40	13,03	2,60
24:19:00	40	13,03	2,60
24:20:00	40	13,03	2,60
24:21:00	40	13,03	2,60
24:22:00	40	13,03	2,60
24:23:00	39	13,02	2,61
24:24:00	40	13,02	2,61
24:25:00	40	13,02	2,61
24:26:00	40	13,02	2,62
24:27:00	40	13,02	2,62
24:28:00	40	13,02	2,62
24:29:00	40	13,02	2,62
24:30:00	40	13,02	2,62
24:31:00	40	13,02	2,62
24:32:00	40	13,02	2,62
24:33:00	40	13,02	2,62
24:34:00	40	13,02	2,62
24:35:00	40	13,02	2,62
24:36:00	40	13,02	2,62
24:37:00	40	13,02	2,62
24:38:00	40	13,01	2,63
24:39:00	40	13,02	2,62
24:40:00	40	13,01	2,63
24:41:00	40	13,01	2,63
24:42:00	39	13,01	2,63
24:43:00	40	13,01	2,63
24:44:00	40	13,01	2,63
24:45:00	40	13,01	2,63
24:46:00	40	13,01	2,63
24:47:00	40	13,01	2,63
24:48:00	40	13,01	2,63
24:49:00	39	13,00	2,64
24:50:00	40	13,00	2,64
24:51:00	40	13,00	2,64
24:52:00	40	13,00	2,64
24:53:00	40	13,00	2,65
24:54:00	40	13,00	2,65
24:55:00	40	13,00	2,65
24:56:00	40	13,00	2,65
24:57:00	39	13,00	2,65
24:58:00	40	13,00	2,65
24:59:00	40	12,99	2,66
25:00:00	40	12,99	2,66
25:01:00	40	12,99	2,66
25:02:00	40	12,99	2,66
25:03:00	40	12,99	2,66
25:04:00	40	12,99	2,66
25:05:00	40	12,98	2,67
25:06:00	40	12,98	2,67
25:07:00	40	12,98	2,67
25:08:00	40	12,98	2,67
25:09:00	39	12,98	2,67
25:10:00	40	12,98	2,67
25:11:00	40	12,98	2,67
25:12:00	40	12,98	2,67
25:13:00	40	12,98	2,67
25:14:00	40	12,98	2,67
25:15:00	40	12,98	2,67
25:16:00	40	12,98	2,67
25:17:00	40	12,98	2,67
25:18:00	40	12,97	2,68
25:19:00	40	12,97	2,68
25:20:00	40	12,97	2,68
25:21:00	39	12,97	2,68
25:22:00	40	12,97	2,68
25:23:00	39	12,97	2,68
25:24:00	40	12,97	2,68
25:25:00	40	12,97	2,68
25:26:00	40	12,97	2,68
25:27:00	40	12,96	2,69
25:28:00	40	12,96	2,69
25:29:00	40	12,96	2,69
25:30:00	40	12,96	2,69
25:31:00	40	12,96	2,69
25:32:00	40	12,96	2,69
25:33:00	40	12,96	2,69
25:34:00	39	12,96	2,69
25:35:00	40	12,96	2,69
25:36:00	40	12,95	2,71
25:37:00	40	12,95	2,71
25:38:00	40	12,95	2,71
25:39:00	40	12,95	2,71
25:40:00	40	12,95	2,71
25:41:00	40	12,95	2,71
25:42:00	40	12,95	2,71
25:43:00	40	12,95	2,71
25:44:00	40	12,95	2,71
25:45:00	40	12,94	2,72
25:46:00	40	12,94	2,72
25:47:00	40	12,94	2,72
25:48:00	40	12,94	2,72
25:49:00	40	12,94	2,72
25:50:00	40	12,94	2,72
25:51:00	40	12,94	2,72
25:52:00	40	12,94	2,72
25:53:00	40	12,94	2,72
25:54:00	40	12,94	2,72
25:55:00	39	12,93	2,73
25:56:00	39	12,93	2,73
25:57:00	40	12,93	2,73
25:58:00	40	12,93	2,73
25:59:00	40	12,93	2,73
26:00:00	40	12,93	2,73
26:01:00	40	12,93	2,73
26:02:00	40	12,93	2,73
26:03:00	39	12,93	2,73
26:04:00	40	12,93	2,73
26:05:00	40	12,93	2,74
26:06:00	40	12,93	2,73
26:07:00	40	12,93	2,74
26:08:00	40	12,93	2,74
26:09:00	40	12,93	2,74
26:10:00	40	12,93	2,74
26:11:00	40	12,93	2,74
26:12:00	40	12,93	2,74
26:13:00	40	12,93	2,74
26:14:00	40	12,93	2,74
26:15:00	39	12,92	2,75
26:16:00	40	12,92	2,75
26:17:00	40	12,92	2,75
26:18:00	40	12,92	2,75
26:19:00	40	12,92	2,75
26:20:00	40	12,92	2,75
26:21:00	40	12,92	2,75
26:22:00	39	12,92	2,75
26:23:00	40	12,92	2,75
26:24:00	40	12,91	2,76
26:25:00	40	12,91	2,76
26:26:00	40	12,91	2,76
26:27:00	40	12,91	2,76
26:28:00	40	12,91	2,76
26:29:00	40	12,91	2,76
26:30:00	40	12,91	2,76
26:31:00	40	12,91	2,77
26:32:00	40	12,91	2,77
26:33:00	40	12,91	2,77
26:34:00	40	12,91	2,77
26:35:00	40	12,91	2,77
26:36:00	40	12,91	2,77
26:37:00	40	12,90	2,78
26:38:00	39	12,90	2,78
26:39:00	40	12,90	2,78
26:40:00	39	12,90	2,78
26:41:00	39	12,90	2,78
26:42:00	40	12,90	2,78
26:43:00	40	12,90	2,78
26:44:00	40	12,90	2,78
26:45:00	40	12,89	2,79
26:46:00	39	12,89	2,79
26:47:00	40	12,89	2,79
26:48:00	40	12,89	2,79
26:49:00	40	12,89	2,79
26:50:00	40	12,89	2,79
26:51:00	40	12,89	2,79
26:52:00	40	12,89	2,79
26:53:00	39	12,88	2,80
26:54:00	40	12,88	2,80
26:55:00	40	12,88	2,80
26:56:00	40	12,88	2,80
26:57:00	39	12,88	2,80
26:58:00	39	12,88	2,80
26:59:00	40	12,88	2,80
27:00:00	40	12,88	2,80
27:01:00	40	12,88	2,80
27:02:00	40	12,88	2,80
27:03:00	40	12,88	2,80
27:04:00	40	12,88	2,81
27:05:00	40	12,88	2,81
27:06:00	40	12,88	2,81
27:07:00	40	12,88	2,81
27:08:00	40	12,88	2,81
27:09:00	40	12,88	2,81
27:10:00	40	12,88	2,81
27:11:00	40	12,88	2,81
27:12:00	40	12,88	2,81
27:13:00	40	12,88	2,81
27:14:00	40	12,88	2,81
27:15:00	40	12,87	2,82
27:16:00	40	12,88	2,81
27:17:00	40	12,87	2,82
27:18:00	39	12,87	2,82
27:19:00	40	12,87	2,82
27:20:00	39	12,87	2,82
27:21:00	40	12,87	2,82
27:22:00	40	12,87	2,82
27:23:00	40	12,87	2,82
27:24:00	40	12,87	2,82
27:25:00	39	12,87	2,82
27:26:00	40	12,86	2,84
27:27:00	40	12,86	2,84
27:28:00	40	12,86	2,84
27:29:00	40	12,86	2,84
27:30:00	40	12,86	2,84
27:31:00	40	12,86	2,84
27:32:00	40	12,86	2,84
27:33:00	40	12,86	2,84
27:34:00	40	12,86	2,84
27:35:00	40	12,86	2,84
27:36:00	40	12,85	2,85
27:37:00	39	12,85	2,85
27:38:00	40	12,85	2,85
27:39:00	40	12,85	2,85
27:40:00	40	12,85	2,85
27:41:00	39	12,85	2,85
27:42:00	40	12,85	2,85
27:43:00	39	12,85	2,85
27:44:00	40	12,84	2,86
27:45:00	40	12,84	2,86
27:46:00	40	12,84	2,86
27:47:00	40	12,84	2,87
27:48:00	40	12,84	2,87
27:49:00	40	12,84	2,87
27:50:00	40	12,84	2,87
27:51:00	39	12,84	2,87
27:52:00	40	12,84	2,87
27:53:00	39	12,84	2,87
27:54:00	40	12,84	2,87
27:55:00	40	12,84	2,87
27:56:00	40	12,83	2,88
27:57:00	39	12,83	2,88
27:58:00	40	12,83	2,88
27:59:00	40	12,83	2,88
28:00:00	40	12,83	2,88
28:01:00	39	12,83	2,88
28:02:00	39	12,83	2,88
28:03:00	40	12,83	2,88
28:04:00	39	12,82	2,89
28:05:00	40	12,82	2,89
28:06:00	40	12,82	2,89
28:07:00	40	12,82	2,89
28:08:00	40	12,82	2,89
28:09:00	40	12,82	2,89
28:10:00	40	12,82	2,89
28:11:00	40	12,82	2,89
28:12:00	39	12,82	2,89
28:13:00	40	12,82	2,90
28:14:00	40	12,82	2,90
28:15:00	40	12,82	2,90
28:16:00	40	12,82	2,90
28:17:00	40	12,82	2,90
28:18:00	40	12,82	2,90
28:19:00	40	12,82	2,90
28:20:00	40	12,82	2,90
28:21:00	40	12,82	2,90
28:22:00	40	12,82	2,90
28:23:00	40	12,82	2,90
28:24:00	40	12,82	2,90
28:25:00	40	12,82	2,90
28:26:00	40	12,81	2,91
28:27:00	40	12,81	2,91
28:28:00	40	12,81	2,91
28:29:00	40	12,81	2,91
28:30:00	40	12,81	2,91
28:31:00	40	12,81	2,91
28:32:00	40	12,81	2,91
28:33:00	40	12,81	2,91
28:34:00	39	12,81	2,91
