Repository: ProgWizer/parser

File: project-root/data/Data Acquisition/Data Acquisition/2002 year (647)/UCA L AGD G1900 (30C).txt
--Test Summary--
Full Path and File Name	
Instrument Name	4262 L
Instrument Type	UCA
Instrument Serial Number	111
Test Start Date	29.05.2002
Test Start Time	22:17:13
Test Stop Date	30.05.2002
Test Stop Time	23:34:15
Test Length	25:17:02
Final Sample Time Offset	25:17:00
Controller Schedule Name	
Sampling Period	60 seconds
Comments	T: 30C(30min), 35C(240min); tap water, AGD sample cement
Information	WellID	Varandy
Information	Customer	Usinsk
Information	CementClass	G
Information	CementMfr	Dyckerhoff
Information	Additives	no
Information	Density	1900
Information	BHCT	30
Information	BHST	35
Information	FluidLoss	766.8cc/30min (70cc/1min)
Information	JobType	244.5 mm csg tail slurry
Calculated Value	Finish Set	4:13:00
Calculated Curve	Compressive Strength	Compressive strength type B (more than 14 lb/gal)
Initial Temperature (°C)	23 °C
Final Temperature (°C)	35 °C
Initial Transit Time (microsec/in)	16,68 microsec/in
Final Transit Time (microsec/in)	8,74 microsec/in
Initial Compressive Strength (MPa)	0,00 MPa
Final Compressive Strength (MPa)	16,26 MPa
--Data--
Time (HH:MM:SS)	Temperature (°C)	Transit Time (microsec/in)	Compressive Strength (MPa)
0:00:00	23	16,68	0,00
0:01:00	23	16,70	0,00
0:02:00	23	16,72	0,00
0:03:00	23	16,74	0,00
0:04:00	24	16,77	0,00
0:05:00	24	16,78	0,00
0:06:00	24	16,79	0,00
0:07:00	24	16,80	0,00
0:08:00	24	16,81	0,00
0:09:00	24	16,82	0,00
0:10:00	25	16,83	0,00
0:11:00	25	16,84	0,00
0:12:00	25	16,85	0,00
0:13:00	25	16,85	0,00
0:14:00	26	16,86	0,00
0:15:00	26	16,85	0,00
0:16:00	26	16,86	0,00
0:17:00	26	16,86	0,00
0:18:00	27	16,85	0,00
0:19:00	27	16,86	0,00
0:20:00	27	16,82	0,00
0:21:00	27	16,82	0,00
0:22:00	27	16,82	0,00
0:23:00	28	16,81	0,00
0:24:00	28	16,81	0,00
0:25:00	28	16,81	0,00
0:26:00	29	16,80	0,00
0:27:00	29	16,80	0,00
0:28:00	29	16,80	0,00
0:29:00	29	16,79	0,00
0:30:00	29	16,79	0,00
0:31:00	30	16,78	0,00
0:32:00	30	16,77	0,00
0:33:00	30	16,77	0,00
0:34:00	30	16,77	0,00
0:35:00	30	16,76	0,00
0:36:00	31	16,76	0,00
0:37:00	31	16,76	0,00
0:38:00	31	16,75	0,00
0:39:00	31	16,75	0,00
0:40:00	31	16,74	0,00
0:41:00	31	16,74	0,00
0:42:00	31	16,74	0,00
0:43:00	31	16,74	0,00
0:44:00	31	16,75	0,00
0:45:00	31	16,75	0,00
0:46:00	31	16,75	0,00
0:47:00	31	16,75	0,00
0:48:00	31	16,74	0,00
0:49:00	31	16,74	0,00
0:50:00	31	16,76	0,00
0:51:00	31	16,75	0,00
0:52:00	31	16,75	0,00
0:53:00	31	16,76	0,00
0:54:00	31	16,77	0,00
0:55:00	31	16,77	0,00
0:56:00	31	16,77	0,00
0:57:00	31	16,77	0,00
0:58:00	31	16,78	0,00
0:59:00	31	16,78	0,00
1:00:00	31	16,78	0,00
1:01:00	31	16,78	0,00
1:02:00	31	16,79	0,00
1:03:00	31	16,79	0,00
1:04:00	31	16,79	0,00
1:05:00	31	16,80	0,00
1:06:00	31	16,80	0,00
1:07:00	31	16,80	0,00
1:08:00	31	16,80	0,00
1:09:00	31	16,81	0,00
1:10:00	31	16,81	0,00
1:11:00	31	16,81	0,00
1:12:00	31	16,81	0,00
1:13:00	31	16,82	0,00
1:14:00	31	16,81	0,00
1:15:00	31	16,82	0,00
1:16:00	31	16,83	0,00
1:17:00	31	16,82	0,00
1:18:00	31	16,82	0,00
1:19:00	31	16,83	0,00
1:20:00	31	16,83	0,00
1:21:00	31	16,83	0,00
1:22:00	31	16,83	0,00
1:23:00	31	16,83	0,00
1:24:00	31	16,83	0,00
1:25:00	31	16,83	0,00
1:26:00	31	16,83	0,00
1:27:00	31	16,83	0,00
1:28:00	31	16,83	0,00
1:29:00	31	16,83	0,00
1:30:00	31	16,83	0,00
1:31:00	31	16,83	0,00
1:32:00	31	16,83	0,00
1:33:00	31	16,83	0,00
1:34:00	31	16,83	0,00
1:35:00	31	16,83	0,00
1:36:00	31	16,83	0,00
1:37:00	31	16,83	0,00
1:38:00	31	16,83	0,00
1:39:00	31	16,83	0,00
1:40:00	31	16,83	0,00
1:41:00	31	16,83	0,00
1:42:00	31	16,83	0,00
1:43:00	31	16,83	0,00
1:44:00	31	16,82	0,00
1:45:00	31	16,82	0,00
1:46:00	31	16,82	0,00
1:47:00	31	16,81	0,00
1:48:00	31	16,81	0,00
1:49:00	31	16,81	0,00
1:50:00	32	16,81	0,00
1:51:00	31	16,81	0,00
1:52:00	31	16,81	0,00
1:53:00	32	16,80	0,00
1:54:00	31	16,80	0,00
1:55:00	31	16,80	0,00
1:56:00	32	16,80	0,00
1:57:00	32	16,80	0,00
1:58:00	32	16,80	0,00
1:59:00	32	16,80	0,00
2:00:00	32	16,79	0,00
2:01:00	32	16,79	0,00
2:02:00	32	16,79	0,00
2:03:00	32	16,78	0,00
2:04:00	32	16,77	0,00
2:05:00	32	16,77	0,00
2:06:00	32	16,77	0,00
2:07:00	32	16,77	0,00
2:08:00	32	16,76	0,00
2:09:00	32	16,76	0,00
2:10:00	32	16,76	0,00
2:11:00	32	16,75	0,00
2:12:00	32	16,75	0,00
2:13:00	32	16,75	0,00
2:14:00	32	16,75	0,00
2:15:00	32	16,74	0,00
2:16:00	32	16,74	0,00
2:17:00	32	16,74	0,00
2:18:00	32	16,74	0,00
2:19:00	32	16,74	0,00
2:20:00	32	16,73	0,00
2:21:00	32	16,73	0,00
2:22:00	32	16,72	0,00
2:23:00	32	16,72	0,00
2:24:00	32	16,71	0,00
2:25:00	32	16,71	0,00
2:26:00	32	16,71	0,00
2:27:00	32	16,70	0,00
2:28:00	32	16,70	0,00
2:29:00	32	16,69	0,00
2:30:00	32	16,69	0,00
2:31:00	33	16,67	0,00
2:32:00	32	16,66	0,00
2:33:00	32	16,66	0,00
2:34:00	32	16,65	0,01
2:35:00	32	16,65	0,01
2:36:00	32	16,65	0,01
2:37:00	32	16,63	0,01
2:38:00	32	16,63	0,01
2:39:00	32	16,62	0,01
2:40:00	33	16,62	0,01
2:41:00	33	16,61	0,02
2:42:00	33	16,60	0,02
2:43:00	33	16,60	0,02
2:44:00	33	16,59	0,02
2:45:00	33	16,59	0,02
2:46:00	32	16,58	0,02
2:47:00	33	16,57	0,03
2:48:00	33	16,56	0,03
2:49:00	33	16,56	0,03
2:50:00	33	16,55	0,03
2:51:00	32	16,54	0,03
2:52:00	33	16,53	0,04
2:53:00	33	16,53	0,04
2:54:00	32	16,52	0,04
2:55:00	33	16,50	0,04
2:56:00	33	16,50	0,04
2:57:00	33	16,49	0,05
2:58:00	33	16,48	0,05
2:59:00	33	16,47	0,05
3:00:00	33	16,47	0,05
3:01:00	33	16,46	0,05
3:02:00	33	16,45	0,06
3:03:00	33	16,44	0,06
3:04:00	33	16,43	0,06
3:05:00	33	16,42	0,06
3:06:00	33	16,41	0,07
3:07:00	33	16,40	0,07
3:08:00	33	16,39	0,07
3:09:00	33	16,38	0,07
3:10:00	33	16,38	0,08
3:11:00	33	16,36	0,08
3:12:00	33	16,35	0,08
3:13:00	33	16,35	0,08
3:14:00	33	16,34	0,09
3:15:00	33	16,33	0,09
3:16:00	34	16,32	0,09
3:17:00	33	16,31	0,09
3:18:00	33	16,29	0,10
3:19:00	33	16,29	0,10
3:20:00	33	16,28	0,10
3:21:00	33	16,26	0,11
3:22:00	33	16,26	0,11
3:23:00	33	16,24	0,11
3:24:00	33	16,23	0,12
3:25:00	34	16,22	0,12
3:26:00	33	16,21	0,12
3:27:00	33	16,18	0,13
3:28:00	33	16,17	0,13
3:29:00	33	16,16	0,14
3:30:00	33	16,14	0,14
3:31:00	34	16,13	0,15
3:32:00	33	16,12	0,15
3:33:00	34	16,11	0,15
3:34:00	33	16,09	0,16
3:35:00	33	16,08	0,16
3:36:00	33	16,07	0,16
3:37:00	34	16,05	0,17
3:38:00	33	16,04	0,17
3:39:00	34	16,02	0,18
3:40:00	34	16,01	0,18
3:41:00	34	15,99	0,19
3:42:00	34	15,98	0,19
3:43:00	34	15,96	0,19
3:44:00	34	15,95	0,20
3:45:00	34	15,93	0,20
3:46:00	34	15,93	0,21
3:47:00	34	15,91	0,21
3:48:00	34	15,89	0,22
3:49:00	34	15,87	0,22
3:50:00	34	15,86	0,23
3:51:00	34	15,84	0,23
3:52:00	34	15,83	0,24
3:53:00	34	15,81	0,24
3:54:00	34	15,80	0,25
3:55:00	34	15,78	0,25
3:56:00	34	15,77	0,26
3:57:00	34	15,75	0,26
3:58:00	34	15,73	0,27
3:59:00	34	15,72	0,27
4:00:00	34	15,71	0,28
4:01:00	34	15,69	0,28
4:02:00	34	15,68	0,29
4:03:00	34	15,66	0,29
4:04:00	34	15,64	0,30
4:05:00	34	15,63	0,30
4:06:00	34	15,61	0,31
4:07:00	34	15,60	0,32
4:08:00	34	15,58	0,32
4:09:00	34	15,56	0,33
4:10:00	34	15,54	0,33
4:11:00	34	15,53	0,34
4:12:00	34	15,51	0,34
4:13:00	34	15,50	0,35
4:14:00	34	15,48	0,36
4:15:00	35	15,45	0,37
4:16:00	35	15,43	0,37
4:17:00	35	15,42	0,38
4:18:00	35	15,40	0,39
4:19:00	34	15,39	0,39
4:20:00	35	15,36	0,40
4:21:00	34	15,35	0,41
4:22:00	35	15,33	0,41
4:23:00	35	15,32	0,42
4:24:00	35	15,30	0,43
4:25:00	35	15,28	0,43
4:26:00	35	15,27	0,44
4:27:00	35	15,24	0,45
4:28:00	35	15,23	0,45
4:29:00	35	15,21	0,46
4:30:00	35	15,19	0,47
4:31:00	35	15,17	0,48
4:32:00	35	15,15	0,48
4:33:00	35	15,14	0,49
4:34:00	35	15,12	0,50
4:35:00	35	15,10	0,51
4:36:00	35	15,08	0,51
4:37:00	35	15,06	0,52
4:38:00	35	15,04	0,53
4:39:00	35	15,03	0,54
4:40:00	35	15,00	0,55
4:41:00	35	14,99	0,55
4:42:00	35	14,97	0,56
4:43:00	35	14,96	0,57
4:44:00	35	14,94	0,58
4:45:00	35	14,92	0,58
4:46:00	35	14,91	0,59
4:47:00	35	14,88	0,60
4:48:00	35	14,87	0,61
4:49:00	35	14,85	0,61
4:50:00	35	14,83	0,62
4:51:00	35	14,82	0,63
4:52:00	35	14,80	0,64
4:53:00	35	14,78	0,65
4:54:00	35	14,76	0,66
4:55:00	34	14,74	0,67
4:56:00	35	14,73	0,67
4:57:00	35	14,71	0,68
4:58:00	35	14,69	0,69
4:59:00	35	14,68	0,70
5:00:00	35	14,66	0,71
5:01:00	35	14,63	0,72
5:02:00	35	14,61	0,73
5:03:00	35	14,59	0,74
5:04:00	35	14,58	0,75
5:05:00	35	14,56	0,76
5:06:00	35	14,54	0,77
5:07:00	35	14,52	0,78
5:08:00	35	14,51	0,78
5:09:00	35	14,49	0,79
5:10:00	35	14,47	0,80
5:11:00	34	14,46	0,81
5:12:00	35	14,43	0,82
5:13:00	35	14,42	0,83
5:14:00	35	14,40	0,84
5:15:00	35	14,38	0,85
5:16:00	35	14,37	0,86
5:17:00	35	14,34	0,87
5:18:00	35	14,33	0,88
5:19:00	35	14,31	0,89
5:20:00	35	14,30	0,90
5:21:00	35	14,28	0,91
5:22:00	35	14,26	0,92
5:23:00	35	14,25	0,93
5:24:00	35	14,22	0,94
5:25:00	35	14,21	0,95
5:26:00	35	14,19	0,97
5:27:00	35	14,17	0,97
5:28:00	35	14,16	0,98
5:29:00	35	14,13	1,00
5:30:00	35	14,13	1,00
5:31:00	35	14,10	1,02
5:32:00	35	14,09	1,02
5:33:00	35	14,07	1,03
5:34:00	35	14,06	1,04
5:35:00	35	14,04	1,05
5:36:00	35	14,03	1,06
5:37:00	35	14,01	1,08
5:38:00	35	13,99	1,09
5:39:00	35	13,98	1,10
5:40:00	35	13,96	1,11
5:41:00	35	13,95	1,12
5:42:00	35	13,93	1,13
5:43:00	35	13,91	1,14
5:44:00	34	13,89	1,15
5:45:00	35	13,88	1,16
5:46:00	35	13,86	1,17
5:47:00	35	13,85	1,18
5:48:00	35	13,83	1,20
5:49:00	35	13,82	1,20
5:50:00	35	13,79	1,22
5:51:00	35	13,77	1,23
5:52:00	35	13,76	1,24
5:53:00	35	13,74	1,26
5:54:00	35	13,72	1,27
5:55:00	35	13,71	1,28
5:56:00	35	13,69	1,29
5:57:00	35	13,68	1,30
5:58:00	35	13,66	1,31
5:59:00	35	13,65	1,33
6:00:00	35	13,63	1,34
6:01:00	35	13,62	1,35
6:02:00	35	13,59	1,36
6:03:00	35	13,58	1,38
6:04:00	34	13,56	1,39
6:05:00	35	13,55	1,40
6:06:00	35	13,54	1,41
6:07:00	35	13,52	1,42
6:08:00	35	13,50	1,43
6:09:00	35	13,48	1,45
6:10:00	35	13,47	1,46
6:11:00	35	13,45	1,48
6:12:00	35	13,44	1,49
6:13:00	35	13,42	1,50
6:14:00	34	13,41	1,51
6:15:00	35	13,39	1,52
6:16:00	35	13,38	1,54
6:17:00	35	13,36	1,55
6:18:00	35	13,35	1,56
6:19:00	35	13,33	1,58
6:20:00	35	13,32	1,59
6:21:00	35	13,30	1,60
6:22:00	35	13,29	1,61
6:23:00	35	13,27	1,63
6:24:00	34	13,26	1,64
6:25:00	34	13,25	1,65
6:26:00	35	13,23	1,66
6:27:00	34	13,21	1,68
6:28:00	35	13,20	1,69
6:29:00	35	13,18	1,71
6:30:00	34	13,17	1,72
6:31:00	35	13,15	1,73
6:32:00	35	13,14	1,74
6:33:00	35	13,13	1,75
6:34:00	35	13,11	1,77
6:35:00	35	13,10	1,78
6:36:00	35	13,08	1,80
6:37:00	35	13,07	1,81
6:38:00	34	13,05	1,82
6:39:00	35	13,04	1,84
6:40:00	35	13,02	1,85
6:41:00	35	13,01	1,87
6:42:00	35	12,99	1,88
6:43:00	35	12,98	1,90
6:44:00	35	12,96	1,91
6:45:00	35	12,95	1,93
6:46:00	35	12,93	1,94
6:47:00	34	12,92	1,96
6:48:00	35	12,91	1,97
6:49:00	35	12,89	1,99
6:50:00	35	12,88	2,00
6:51:00	35	12,87	2,01
6:52:00	35	12,85	2,03
6:53:00	35	12,84	2,04
6:54:00	35	12,82	2,06
6:55:00	34	12,81	2,07
6:56:00	35	12,79	2,09
6:57:00	35	12,78	2,11
6:58:00	35	12,77	2,11
6:59:00	35	12,75	2,13
7:00:00	35	12,74	2,15
7:01:00	35	12,73	2,16
7:02:00	35	12,71	2,18
7:03:00	35	12,70	2,19
7:04:00	35	12,69	2,20
7:05:00	35	12,67	2,22
7:06:00	35	12,66	2,24
7:07:00	35	12,64	2,25
7:08:00	35	12,63	2,27
7:09:00	35	12,62	2,28
7:10:00	35	12,61	2,30
7:11:00	35	12,59	2,32
7:12:00	35	12,57	2,33
7:13:00	35	12,56	2,35
7:14:00	35	12,55	2,36
7:15:00	35	12,54	2,38
7:16:00	35	12,52	2,40
7:17:00	35	12,51	2,41
7:18:00	35	12,50	2,42
7:19:00	35	12,48	2,44
7:20:00	35	12,48	2,45
7:21:00	35	12,46	2,47
7:22:00	35	12,45	2,49
7:23:00	35	12,43	2,51
7:24:00	35	12,42	2,52
7:25:00	34	12,41	2,53
7:26:00	35	12,39	2,55
7:27:00	35	12,38	2,57
7:28:00	35	12,37	2,58
7:29:00	35	12,36	2,60
7:30:00	35	12,35	2,61
7:31:00	35	12,34	2,63
7:32:00	35	12,32	2,65
7:33:00	35	12,30	2,67
7:34:00	35	12,30	2,68
7:35:00	35	12,28	2,70
7:36:00	35	12,27	2,72
7:37:00	35	12,25	2,74
7:38:00	35	12,24	2,76
7:39:00	35	12,23	2,77
7:40:00	35	12,21	2,79
7:41:00	35	12,20	2,81
7:42:00	35	12,19	2,82
7:43:00	35	12,18	2,84
7:44:00	35	12,16	2,87
7:45:00	34	12,16	2,88
7:46:00	35	12,14	2,90
7:47:00	35	12,13	2,92
7:48:00	35	12,12	2,93
7:49:00	35	12,10	2,95
7:50:00	35	12,09	2,96
7:51:00	35	12,08	2,98
7:52:00	35	12,07	3,00
7:53:00	35	12,06	3,02
7:54:00	35	12,04	3,04
7:55:00	35	12,04	3,05
7:56:00	35	12,02	3,07
7:57:00	35	12,00	3,10
7:58:00	35	12,00	3,11
7:59:00	35	11,98	3,13
8:00:00	35	11,97	3,14
8:01:00	35	11,96	3,17
8:02:00	35	11,95	3,19
8:03:00	35	11,94	3,20
8:04:00	35	11,92	3,23
8:05:00	35	11,91	3,25
8:06:00	35	11,90	3,26
8:07:00	35	11,88	3,29
8:08:00	35	11,88	3,30
8:09:00	35	11,86	3,32
8:10:00	35	11,85	3,35
8:11:00	35	11,84	3,36
8:12:00	35	11,82	3,38
8:13:00	35	11,82	3,40
8:14:00	35	11,80	3,42
8:15:00	35	11,79	3,43
8:16:00	35	11,78	3,46
8:17:00	35	11,77	3,47
8:18:00	35	11,76	3,50
8:19:00	35	11,75	3,51
8:20:00	35	11,74	3,52
8:21:00	35	11,73	3,55
8:22:00	35	11,71	3,57
8:23:00	35	11,71	3,59
8:24:00	35	11,69	3,61
8:25:00	35	11,68	3,63
8:26:00	35	11,67	3,65
8:27:00	35	11,66	3,67
8:28:00	35	11,65	3,68
8:29:00	35	11,64	3,71
8:30:00	35	11,62	3,74
8:31:00	35	11,61	3,75
8:32:00	35	11,61	3,76
8:33:00	34	11,59	3,79
8:34:00	35	11,58	3,81
8:35:00	35	11,57	3,83
8:36:00	35	11,56	3,85
8:37:00	35	11,55	3,88
8:38:00	35	11,53	3,90
8:39:00	35	11,52	3,92
8:40:00	35	11,51	3,95
8:41:00	35	11,49	3,98
8:42:00	35	11,49	3,99
8:43:00	34	11,47	4,02
8:44:00	35	11,46	4,04
8:45:00	35	11,46	4,05
8:46:00	35	11,44	4,08
8:47:00	35	11,43	4,09
8:48:00	35	11,42	4,12
8:49:00	35	11,41	4,14
8:50:00	35	11,41	4,16
8:51:00	35	11,39	4,19
8:52:00	35	11,38	4,20
8:53:00	35	11,38	4,22
8:54:00	35	11,36	4,25
8:55:00	35	11,35	4,26
8:56:00	35	11,34	4,28
8:57:00	35	11,33	4,31
8:58:00	35	11,32	4,33
8:59:00	35	11,31	4,36
9:00:00	34	11,30	4,37
9:01:00	35	11,29	4,39
9:02:00	35	11,28	4,42
9:03:00	35	11,27	4,44
9:04:00	35	11,26	4,46
9:05:00	35	11,25	4,49
9:06:00	35	11,24	4,50
9:07:00	35	11,23	4,54
9:08:00	34	11,22	4,55
9:09:00	35	11,21	4,57
9:10:00	34	11,20	4,61
9:11:00	35	11,19	4,62
9:12:00	35	11,17	4,66
9:13:00	35	11,16	4,67
9:14:00	34	11,16	4,69
9:15:00	35	11,15	4,71
9:16:00	35	11,14	4,73
9:17:00	35	11,13	4,76
9:18:00	35	11,12	4,78
9:19:00	35	11,11	4,80
9:20:00	35	11,10	4,83
9:21:00	35	11,09	4,85
9:22:00	35	11,08	4,87
9:23:00	35	11,07	4,88
9:24:00	35	11,06	4,92
9:25:00	35	11,05	4,94
9:26:00	35	11,04	4,96
9:27:00	34	11,04	4,97
9:28:00	35	11,03	4,99
9:29:00	35	11,02	5,03
9:30:00	35	11,01	5,05
9:31:00	34	11,00	5,07
9:32:00	35	10,99	5,09
9:33:00	35	10,98	5,12
9:34:00	35	10,97	5,14
9:35:00	35	10,96	5,16
9:36:00	34	10,95	5,18
9:37:00	35	10,95	5,20
9:38:00	35	10,93	5,24
9:39:00	35	10,93	5,26
9:40:00	35	10,92	5,28
9:41:00	35	10,91	5,30
9:42:00	35	10,90	5,32
9:43:00	35	10,89	5,36
9:44:00	35	10,88	5,38
9:45:00	35	10,87	5,40
9:46:00	35	10,86	5,42
9:47:00	35	10,85	5,46
9:48:00	35	10,84	5,48
9:49:00	35	10,84	5,50
9:50:00	35	10,83	5,52
9:51:00	35	10,82	5,54
9:52:00	35	10,81	5,56
9:53:00	34	10,80	5,58
9:54:00	35	10,79	5,62
9:55:00	34	10,79	5,62
9:56:00	35	10,77	5,66
9:57:00	35	10,77	5,68
9:58:00	35	10,76	5,70
9:59:00	35	10,75	5,72
10:00:00	35	10,75	5,75
10:01:00	35	10,74	5,77
10:02:00	35	10,73	5,79
10:03:00	35	10,72	5,81
10:04:00	35	10,71	5,85
10:05:00	34	10,70	5,88
10:06:00	35	10,69	5,90
10:07:00	34	10,68	5,92
10:08:00	35	10,68	5,94
10:09:00	34	10,67	5,96
10:10:00	35	10,66	5,99
10:11:00	35	10,66	6,01
10:12:00	35	10,65	6,03
10:13:00	35	10,64	6,05
10:14:00	35	10,63	6,07
10:15:00	35	10,63	6,10
10:16:00	35	10,62	6,12
10:17:00	35	10,61	6,14
10:18:00	35	10,60	6,17
10:19:00	35	10,59	6,19
10:20:00	35	10,59	6,21
10:21:00	35	10,58	6,24
10:22:00	35	10,57	6,26
10:23:00	35	10,56	6,28
10:24:00	35	10,56	6,31
10:25:00	35	10,55	6,33
10:26:00	35	10,54	6,35
10:27:00	35	10,54	6,38
10:28:00	34	10,53	6,40
10:29:00	35	10,52	6,42
10:30:00	35	10,51	6,45
10:31:00	35	10,50	6,47
10:32:00	35	10,50	6,50
10:33:00	35	10,49	6,52
10:34:00	35	10,48	6,55
10:35:00	35	10,47	6,57
10:36:00	35	10,47	6,59
10:37:00	35	10,47	6,59
10:38:00	35	10,46	6,62
10:39:00	35	10,45	6,64
10:40:00	35	10,45	6,67
10:41:00	35	10,44	6,69
10:42:00	35	10,43	6,72
10:43:00	35	10,42	6,74
10:44:00	35	10,41	6,77
10:45:00	35	10,41	6,79
10:46:00	35	10,41	6,79
10:47:00	35	10,40	6,82
10:48:00	35	10,39	6,85
10:49:00	34	10,38	6,87
10:50:00	35	10,38	6,90
10:51:00	34	10,38	6,90
10:52:00	35	10,37	6,92
10:53:00	35	10,36	6,95
10:54:00	35	10,36	6,98
10:55:00	35	10,35	7,00
10:56:00	35	10,34	7,03
10:57:00	35	10,34	7,03
10:58:00	35	10,33	7,05
10:59:00	35	10,32	7,08
11:00:00	35	10,32	7,11
11:01:00	35	10,32	7,11
11:02:00	35	10,31	7,13
11:03:00	35	10,30	7,16
11:04:00	35	10,29	7,19
11:05:00	34	10,29	7,22
11:06:00	35	10,28	7,24
11:07:00	35	10,27	7,27
11:08:00	35	10,27	7,30
11:09:00	35	10,27	7,30
11:10:00	35	10,26	7,33
11:11:00	35	10,25	7,35
11:12:00	35	10,24	7,38
11:13:00	35	10,23	7,41
11:14:00	35	10,23	7,41
11:15:00	35	10,23	7,44
11:16:00	35	10,22	7,47
11:17:00	35	10,22	7,47
11:18:00	35	10,21	7,49
11:19:00	35	10,21	7,52
11:20:00	35	10,21	7,52
11:21:00	34	10,20	7,55
11:22:00	35	10,19	7,58
11:23:00	35	10,18	7,61
11:24:00	35	10,18	7,61
11:25:00	35	10,18	7,64
11:26:00	35	10,17	7,67
11:27:00	35	10,16	7,69
11:28:00	35	10,16	7,69
11:29:00	35	10,15	7,72
11:30:00	35	10,14	7,75
11:31:00	35	10,14	7,75
11:32:00	35	10,14	7,78
11:33:00	35	10,13	7,81
11:34:00	35	10,13	7,81
11:35:00	35	10,12	7,84
11:36:00	35	10,11	7,87
11:37:00	35	10,11	7,87
11:38:00	35	10,11	7,90
11:39:00	35	10,10	7,93
11:40:00	35	10,10	7,93
11:41:00	35	10,09	7,96
11:42:00	35	10,09	7,96
11:43:00	35	10,08	7,99
11:44:00	35	10,08	8,02
11:45:00	35	10,08	8,02
11:46:00	35	10,07	8,05
11:47:00	35	10,06	8,08
11:48:00	35	10,06	8,08
11:49:00	35	10,05	8,12
11:50:00	35	10,05	8,15
11:51:00	34	10,05	8,15
11:52:00	35	10,04	8,18
11:53:00	35	10,03	8,21
11:54:00	35	10,03	8,21
11:55:00	35	10,02	8,24
11:56:00	35	10,02	8,24
11:57:00	35	10,02	8,27
11:58:00	35	10,01	8,30
11:59:00	35	10,01	8,30
12:00:00	35	10,00	8,33
12:01:00	34	10,00	8,33
12:02:00	35	9,99	8,37
12:03:00	35	9,99	8,37
12:04:00	35	9,99	8,40
12:05:00	35	9,99	8,40
12:06:00	35	9,98	8,43
12:07:00	35	9,98	8,43
12:08:00	35	9,97	8,46
12:09:00	35	9,97	8,46
12:10:00	35	9,96	8,50
12:11:00	35	9,96	8,53
12:12:00	35	9,96	8,53
12:13:00	35	9,96	8,53
12:14:00	35	9,95	8,56
12:15:00	35	9,94	8,59
12:16:00	34	9,94	8,59
12:17:00	35	9,93	8,63
12:18:00	35	9,93	8,63
12:19:00	35	9,93	8,66
12:20:00	35	9,93	8,66
12:21:00	35	9,92	8,69
12:22:00	35	9,92	8,69
12:23:00	35	9,91	8,73
12:24:00	35	9,91	8,73
12:25:00	35	9,91	8,76
12:26:00	35	9,91	8,76
12:27:00	35	9,90	8,79
12:28:00	34	9,90	8,79
12:29:00	35	9,89	8,83
12:30:00	35	9,88	8,86
12:31:00	35	9,88	8,86
12:32:00	35	9,88	8,90
12:33:00	35	9,88	8,90
12:34:00	35	9,87	8,93
12:35:00	34	9,87	8,93
12:36:00	35	9,86	8,96
12:37:00	35	9,86	8,96
12:38:00	35	9,85	9,00
12:39:00	35	9,85	9,00
12:40:00	35	9,84	9,03
12:41:00	35	9,84	9,03
12:42:00	34	9,84	9,07
12:43:00	35	9,84	9,07
12:44:00	35	9,84	9,07
12:45:00	35	9,83	9,10
12:46:00	35	9,83	9,10
12:47:00	35	9,82	9,14
12:48:00	35	9,82	9,14
12:49:00	35	9,82	9,17
12:50:00	35	9,82	9,17
12:51:00	35	9,81	9,21
12:52:00	35	9,81	9,21
12:53:00	35	9,81	9,21
12:54:00	35	9,80	9,25
12:55:00	35	9,80	9,25
12:56:00	35	9,79	9,28
12:57:00	35	9,79	9,28
12:58:00	35	9,79	9,32
12:59:00	35	9,79	9,32
13:00:00	35	9,78	9,35
13:01:00	35	9,78	9,35
13:02:00	35	9,78	9,35
13:03:00	35	9,77	9,39
13:04:00	34	9,77	9,39
13:05:00	35	9,76	9,43
13:06:00	35	9,76	9,43
13:07:00	35	9,75	9,46
13:08:00	35	9,75	9,46
13:09:00	35	9,75	9,46
13:10:00	35	9,75	9,50
13:11:00	35	9,75	9,50
13:12:00	35	9,74	9,54
13:13:00	35	9,74	9,54
13:14:00	35	9,73	9,57
13:15:00	35	9,73	9,57
13:16:00	35	9,73	9,57
13:17:00	35	9,73	9,61
13:18:00	35	9,73	9,61
13:19:00	35	9,72	9,65
13:20:00	35	9,72	9,65
13:21:00	35	9,72	9,65
13:22:00	35	9,71	9,68
13:23:00	34	9,71	9,68
13:24:00	34	9,71	9,68
13:25:00	35	9,70	9,72
13:26:00	35	9,70	9,72
13:27:00	35	9,70	9,72
13:28:00	35	9,70	9,76
13:29:00	35	9,70	9,76
13:30:00	35	9,69	9,80
13:31:00	35	9,69	9,80
13:32:00	35	9,68	9,84
13:33:00	35	9,68	9,84
13:34:00	35	9,67	9,88
13:35:00	35	9,67	9,88
13:36:00	35	9,67	9,88
13:37:00	34	9,66	9,91
13:38:00	35	9,66	9,91
13:39:00	35	9,66	9,91
13:40:00	35	9,66	9,95
13:41:00	35	9,66	9,95
13:42:00	35	9,66	9,95
13:43:00	35	9,65	9,99
13:44:00	35	9,65	9,99
13:45:00	35	9,65	9,99
13:46:00	35	9,64	10,03
13:47:00	35	9,64	10,03
13:48:00	35	9,64	10,03
13:49:00	35	9,63	10,07
13:50:00	35	9,63	10,07
13:51:00	35	9,63	10,07
13:52:00	34	9,63	10,11
13:53:00	35	9,63	10,11
13:54:00	35	9,63	10,11
13:55:00	35	9,62	10,15
13:56:00	35	9,62	10,15
13:57:00	35	9,62	10,15
13:58:00	34	9,61	10,19
13:59:00	35	9,61	10,19
14:00:00	35	9,61	10,23
14:01:00	35	9,61	10,23
14:02:00	35	9,61	10,23
14:03:00	35	9,61	10,23
14:04:00	35	9,60	10,27
14:05:00	35	9,60	10,27
14:06:00	35	9,59	10,31
14:07:00	35	9,59	10,31
14:08:00	35	9,59	10,31
14:09:00	35	9,59	10,31
14:10:00	34	9,58	10,35
14:11:00	35	9,58	10,35
14:12:00	35	9,57	10,39
14:13:00	35	9,57	10,39
14:14:00	35	9,57	10,43
14:15:00	35	9,57	10,43
14:16:00	35	9,57	10,43
14:17:00	35	9,56	10,47
14:18:00	35	9,56	10,47
14:19:00	35	9,56	10,47
14:20:00	35	9,56	10,47
14:21:00	35	9,55	10,51
14:22:00	35	9,55	10,51
14:23:00	35	9,55	10,51
14:24:00	35	9,54	10,55
14:25:00	34	9,54	10,55
14:26:00	35	9,54	10,55
14:27:00	35	9,54	10,55
14:28:00	35	9,54	10,59
14:29:00	35	9,54	10,59
14:30:00	35	9,53	10,64
14:31:00	34	9,53	10,64
14:32:00	35	9,53	10,64
14:33:00	35	9,52	10,68
14:34:00	35	9,52	10,68
14:35:00	35	9,52	10,68
14:36:00	35	9,52	10,72
14:37:00	35	9,52	10,72
14:38:00	35	9,52	10,72
14:39:00	35	9,52	10,72
14:40:00	35	9,51	10,76
14:41:00	35	9,51	10,76
14:42:00	35	9,51	10,76
14:43:00	35	9,51	10,76
14:44:00	35	9,50	10,80
14:45:00	35	9,50	10,80
14:46:00	34	9,49	10,85
14:47:00	35	9,49	10,85
14:48:00	35	9,49	10,85
14:49:00	35	9,49	10,85
14:50:00	35	9,48	10,89
14:51:00	35	9,48	10,89
14:52:00	35	9,48	10,89
14:53:00	35	9,48	10,89
14:54:00	35	9,48	10,93
14:55:00	35	9,48	10,93
14:56:00	35	9,48	10,93
14:57:00	35	9,47	10,98
14:58:00	35	9,47	10,98
14:59:00	35	9,47	10,98
15:00:00	35	9,46	11,02
15:01:00	35	9,46	11,02
15:02:00	34	9,46	11,02
15:03:00	35	9,46	11,02
15:04:00	35	9,45	11,06
15:05:00	35	9,45	11,06
15:06:00	35	9,45	11,06
15:07:00	35	9,45	11,06
15:08:00	35	9,45	11,11
15:09:00	35	9,45	11,11
15:10:00	35	9,44	11,15
15:11:00	35	9,45	11,11
15:12:00	35	9,44	11,15
15:13:00	35	9,44	11,15
15:14:00	34	9,44	11,15
15:15:00	35	9,43	11,20
15:16:00	35	9,43	11,20
15:17:00	35	9,43	11,20
15:18:00	35	9,43	11,24
15:19:00	35	9,43	11,24
15:20:00	35	9,43	11,24
15:21:00	35	9,43	11,24
15:22:00	35	9,43	11,24
15:23:00	35	9,42	11,28
15:24:00	35	9,42	11,28
15:25:00	35	9,42	11,28
15:26:00	35	9,41	11,33
15:27:00	34	9,41	11,33
15:28:00	35	9,41	11,33
15:29:00	34	9,41	11,33
15:30:00	35	9,40	11,37
15:31:00	35	9,40	11,37
15:32:00	35	9,40	11,37
15:33:00	35	9,39	11,42
15:34:00	35	9,39	11,42
15:35:00	35	9,39	11,42
15:36:00	35	9,39	11,42
15:37:00	35	9,39	11,46
15:38:00	35	9,39	11,46
15:39:00	35	9,39	11,46
15:40:00	35	9,39	11,46
15:41:00	35	9,39	11,46
15:42:00	35	9,38	11,51
15:43:00	35	9,38	11,51
15:44:00	35	9,38	11,51
15:45:00	35	9,38	11,51
15:46:00	35	9,37	11,56
15:47:00	35	9,37	11,56
15:48:00	35	9,37	11,56
15:49:00	34	9,37	11,56
15:50:00	35	9,36	11,60
15:51:00	35	9,36	11,60
15:52:00	35	9,36	11,60
15:53:00	35	9,36	11,60
15:54:00	35	9,36	11,65
15:55:00	34	9,36	11,65
15:56:00	35	9,36	11,65
15:57:00	35	9,36	11,65
15:58:00	35	9,35	11,69
15:59:00	35	9,35	11,69
16:00:00	35	9,35	11,69
16:01:00	35	9,35	11,69
16:02:00	35	9,35	11,69
16:03:00	35	9,34	11,74
16:04:00	35	9,34	11,74
16:05:00	35	9,34	11,74
16:06:00	35	9,34	11,74
16:07:00	35	9,34	11,74
16:08:00	35	9,34	11,79
16:09:00	34	9,34	11,79
16:10:00	35	9,34	11,79
16:11:00	35	9,33	11,83
16:12:00	35	9,33	11,83
16:13:00	35	9,33	11,83
16:14:00	35	9,32	11,88
16:15:00	35	9,32	11,88
16:16:00	35	9,32	11,88
16:17:00	35	9,32	11,88
16:18:00	35	9,31	11,93
16:19:00	35	9,31	11,93
16:20:00	35	9,31	11,93
16:21:00	35	9,31	11,93
16:22:00	35	9,31	11,93
16:23:00	35	9,30	11,98
16:24:00	35	9,30	11,98
16:25:00	35	9,30	11,98
16:26:00	35	9,30	11,98
16:27:00	35	9,30	11,98
16:28:00	34	9,30	12,02
16:29:00	35	9,30	12,02
16:30:00	35	9,30	12,02
16:31:00	35	9,29	12,07
16:32:00	34	9,29	12,07
16:33:00	35	9,29	12,07
16:34:00	35	9,29	12,07
16:35:00	35	9,29	12,07
16:36:00	35	9,28	12,12
16:37:00	35	9,28	12,12
16:38:00	35	9,28	12,12
16:39:00	35	9,28	12,12
16:40:00	35	9,28	12,12
16:41:00	35	9,27	12,17
16:42:00	35	9,27	12,17
16:43:00	35	9,27	12,17
16:44:00	35	9,27	12,17
16:45:00	35	9,27	12,22
16:46:00	35	9,27	12,22
16:47:00	34	9,27	12,22
16:48:00	35	9,27	12,22
16:49:00	34	9,27	12,22
16:50:00	35	9,26	12,27
16:51:00	35	9,26	12,27
16:52:00	35	9,26	12,27
16:53:00	35	9,26	12,27
16:54:00	35	9,26	12,27
16:55:00	34	9,25	12,32
16:56:00	35	9,25	12,32
16:57:00	35	9,25	12,32
16:58:00	34	9,25	12,32
16:59:00	35	9,25	12,37
17:00:00	35	9,25	12,37
17:01:00	35	9,25	12,37
17:02:00	35	9,25	12,37
17:03:00	35	9,25	12,37
17:04:00	35	9,25	12,37
17:05:00	35	9,24	12,42
17:06:00	35	9,24	12,42
17:07:00	35	9,24	12,42
17:08:00	35	9,24	12,42
17:09:00	34	9,23	12,47
17:10:00	35	9,23	12,47
17:11:00	34	9,23	12,47
17:12:00	35	9,23	12,47
17:13:00	34	9,23	12,47
17:14:00	35	9,23	12,47
17:15:00	34	9,22	12,52
17:16:00	35	9,22	12,52
17:17:00	35	9,22	12,52
17:18:00	35	9,22	12,52
17:19:00	35	9,21	12,57
17:20:00	35	9,21	12,57
17:21:00	35	9,21	12,57
17:22:00	35	9,21	12,57
17:23:00	34	9,21	12,57
17:24:00	34	9,21	12,62
17:25:00	34	9,21	12,62
17:26:00	35	9,21	12,62
17:27:00	35	9,21	12,62
17:28:00	35	9,21	12,62
17:29:00	35	9,20	12,67
17:30:00	35	9,20	12,67
17:31:00	35	9,20	12,67
17:32:00	35	9,20	12,67
17:33:00	35	9,20	12,67
17:34:00	35	9,20	12,67
17:35:00	35	9,19	12,72
17:36:00	35	9,19	12,72
17:37:00	35	9,19	12,72
17:38:00	35	9,19	12,72
17:39:00	35	9,19	12,72
17:40:00	35	9,18	12,77
17:41:00	35	9,18	12,77
17:42:00	35	9,18	12,77
17:43:00	34	9,18	12,77
17:44:00	35	9,18	12,77
17:45:00	35	9,18	12,82
17:46:00	35	9,18	12,82
17:47:00	35	9,18	12,82
17:48:00	35	9,18	12,82
17:49:00	35	9,18	12,82
17:50:00	35	9,17	12,87
17:51:00	35	9,17	12,87
17:52:00	34	9,17	12,87
17:53:00	34	9,17	12,87
17:54:00	35	9,17	12,87
17:55:00	35	9,17	12,87
17:56:00	35	9,16	12,92
17:57:00	35	9,16	12,92
17:58:00	35	9,16	12,92
17:59:00	35	9,16	12,92
18:00:00	35	9,16	12,92
18:01:00	35	9,16	12,98
18:02:00	35	9,16	12,98
18:03:00	35	9,16	12,98
18:04:00	35	9,16	12,98
18:05:00	35	9,16	12,98
18:06:00	35	9,16	12,98
18:07:00	35	9,15	13,03
18:08:00	35	9,15	13,03
18:09:00	35	9,15	13,03
18:10:00	35	9,15	13,03
18:11:00	34	9,15	13,03
18:12:00	35	9,15	13,03
18:13:00	35	9,14	13,08
18:14:00	35	9,14	13,08
18:15:00	35	9,14	13,08
18:16:00	35	9,14	13,08
18:17:00	35	9,14	13,08
18:18:00	35	9,14	13,08
18:19:00	35	9,13	13,13
18:20:00	35	9,13	13,13
18:21:00	35	9,13	13,13
18:22:00	35	9,13	13,13
18:23:00	35	9,13	13,13
18:24:00	35	9,13	13,19
18:25:00	35	9,13	13,19
18:26:00	35	9,13	13,19
18:27:00	35	9,13	13,19
18:28:00	35	9,13	13,19
18:29:00	35	9,13	13,19
18:30:00	35	9,12	13,24
18:31:00	34	9,12	13,24
18:32:00	35	9,12	13,24
18:33:00	35	9,12	13,24
18:34:00	35	9,12	13,24
18:35:00	35	9,12	13,24
18:36:00	35	9,11	13,29
18:37:00	35	9,11	13,29
18:38:00	35	9,11	13,29
18:39:00	35	9,11	13,29
18:40:00	35	9,11	13,29
18:41:00	35	9,10	13,35
18:42:00	35	9,10	13,35
18:43:00	35	9,10	13,35
18:44:00	35	9,10	13,35
18:45:00	34	9,10	13,35
18:46:00	35	9,09	13,40
18:47:00	35	9,09	13,40
18:48:00	35	9,09	13,40
18:49:00	35	9,09	13,40
18:50:00	35	9,09	13,40
18:51:00	35	9,09	13,40
18:52:00	35	9,09	13,40
18:53:00	34	9,09	13,40
18:54:00	35	9,09	13,46
18:55:00	35	9,09	13,46
18:56:00	35	9,09	13,46
18:57:00	35	9,09	13,46
18:58:00	35	9,09	13,46
18:59:00	35	9,08	13,51
19:00:00	35	9,08	13,51
19:01:00	35	9,08	13,51
19:02:00	35	9,08	13,51
19:03:00	35	9,08	13,51
19:04:00	35	9,07	13,57
19:05:00	35	9,07	13,57
19:06:00	35	9,07	13,57
19:07:00	35	9,07	13,57
19:08:00	35	9,07	13,57
19:09:00	35	9,07	13,57
19:10:00	34	9,07	13,57
19:11:00	35	9,06	13,62
19:12:00	35	9,06	13,62
19:13:00	35	9,06	13,62
19:14:00	35	9,06	13,62
19:15:00	35	9,06	13,62
19:16:00	35	9,06	13,62
19:17:00	35	9,06	13,62
19:18:00	35	9,06	13,68
19:19:00	35	9,06	13,68
19:20:00	35	9,06	13,68
19:21:00	35	9,06	13,68
19:22:00	35	9,06	13,68
19:23:00	35	9,06	13,68
19:24:00	35	9,05	13,73
19:25:00	34	9,05	13,73
19:26:00	35	9,05	13,73
19:27:00	35	9,05	13,73
19:28:00	35	9,05	13,73
19:29:00	35	9,05	13,73
19:30:00	35	9,04	13,79
19:31:00	35	9,04	13,79
19:32:00	35	9,04	13,79
19:33:00	35	9,04	13,79
19:34:00	35	9,04	13,79
19:35:00	35	9,04	13,79
19:36:00	35	9,04	13,79
19:37:00	35	9,04	13,85
19:38:00	35	9,04	13,85
19:39:00	35	9,04	13,85
19:40:00	35	9,04	13,85
19:41:00	35	9,04	13,85
19:42:00	35	9,04	13,85
19:43:00	35	9,04	13,85
19:44:00	35	9,04	13,85
19:45:00	35	9,03	13,90
19:46:00	34	9,03	13,90
19:47:00	35	9,03	13,90
19:48:00	35	9,03	13,90
19:49:00	35	9,03	13,90
19:50:00	35	9,03	13,90
19:51:00	35	9,02	13,96
19:52:00	35	9,02	13,96
19:53:00	35	9,02	13,96
19:54:00	35	9,02	13,96
19:55:00	35	9,02	13,96
19:56:00	35	9,02	13,96
19:57:00	35	9,01	14,02
19:58:00	34	9,01	14,02
19:59:00	35	9,01	14,02
20:00:00	35	9,01	14,02
20:01:00	35	9,01	14,02
20:02:00	35	9,01	14,02
20:03:00	35	9,00	14,07
20:04:00	35	9,00	14,07
20:05:00	35	9,00	14,07
20:06:00	35	9,00	14,07
20:07:00	35	9,00	14,07
20:08:00	35	9,00	14,07
20:09:00	35	9,00	14,07
20:10:00	35	9,00	14,07
20:11:00	35	9,00	14,13
20:12:00	35	9,00	14,13
20:13:00	35	9,00	14,13
20:14:00	35	9,00	14,13
20:15:00	35	9,00	14,13
20:16:00	34	9,00	14,13
20:17:00	35	9,00	14,13
20:18:00	35	8,99	14,19
20:19:00	35	8,99	14,19
20:20:00	35	8,99	14,19
20:21:00	35	8,99	14,19
20:22:00	35	8,99	14,19
20:23:00	34	8,99	14,19
20:24:00	35	8,99	14,19
20:25:00	35	8,98	14,25
20:26:00	35	8,98	14,25
20:27:00	35	8,98	14,25
20:28:00	35	8,98	14,25
20:29:00	35	8,98	14,25
20:30:00	35	8,98	14,25
20:31:00	35	8,98	14,25
20:32:00	35	8,98	14,25
20:33:00	34	8,97	14,30
20:34:00	35	8,97	14,30
20:35:00	35	8,97	14,30
20:36:00	35	8,97	14,30
20:37:00	35	8,97	14,30
20:38:00	35	8,97	14,30
20:39:00	35	8,97	14,30
20:40:00	35	8,97	14,30
20:41:00	35	8,97	14,36
20:42:00	35	8,97	14,36
20:43:00	35	8,97	14,36
20:44:00	35	8,97	14,36
20:45:00	35	8,97	14,36
20:46:00	35	8,97	14,36
20:47:00	35	8,97	14,36
20:48:00	35	8,96	14,42
20:49:00	35	8,96	14,42
20:50:00	34	8,96	14,42
20:51:00	35	8,96	14,42
20:52:00	35	8,96	14,42
20:53:00	35	8,96	14,42
20:54:00	35	8,96	14,42
20:55:00	35	8,96	14,42
20:56:00	35	8,95	14,48
20:57:00	35	8,95	14,48
20:58:00	35	8,95	14,48
20:59:00	35	8,95	14,48
21:00:00	34	8,95	14,48
21:01:00	35	8,95	14,48
21:02:00	35	8,95	14,48
21:03:00	35	8,95	14,48
21:04:00	35	8,95	14,48
21:05:00	35	8,95	14,54
21:06:00	35	8,95	14,54
21:07:00	35	8,95	14,54
21:08:00	35	8,95	14,54
21:09:00	35	8,95	14,54
21:10:00	35	8,95	14,54
21:11:00	35	8,94	14,60
21:12:00	35	8,94	14,60
21:13:00	34	8,94	14,60
21:14:00	35	8,94	14,60
21:15:00	35	8,94	14,60
21:16:00	35	8,94	14,60
21:17:00	35	8,93	14,66
21:18:00	35	8,93	14,66
21:19:00	35	8,93	14,66
21:20:00	35	8,93	14,66
21:21:00	35	8,93	14,66
21:22:00	35	8,93	14,66
21:23:00	35	8,93	14,66
21:24:00	35	8,93	14,66
21:25:00	35	8,93	14,66
21:26:00	35	8,92	14,72
21:27:00	35	8,92	14,72
21:28:00	35	8,92	14,72
21:29:00	35	8,92	14,72
21:30:00	35	8,92	14,72
21:31:00	35	8,92	14,72
21:32:00	35	8,92	14,72
21:33:00	35	8,91	14,78
21:34:00	35	8,91	14,78
21:35:00	35	8,91	14,78
21:36:00	35	8,91	14,78
21:37:00	35	8,91	14,78
21:38:00	35	8,91	14,78
21:39:00	35	8,91	14,78
21:40:00	35	8,91	14,78
21:41:00	35	8,91	14,78
21:42:00	35	8,91	14,78
21:43:00	35	8,91	14,84
21:44:00	35	8,91	14,84
21:45:00	35	8,91	14,84
21:46:00	35	8,91	14,84
21:47:00	35	8,91	14,84
21:48:00	35	8,90	14,90
21:49:00	35	8,91	14,84
21:50:00	35	8,90	14,90
21:51:00	35	8,90	14,90
21:52:00	35	8,90	14,90
21:53:00	35	8,90	14,90
21:54:00	35	8,90	14,90
21:55:00	35	8,90	14,90
21:56:00	35	8,90	14,90
21:57:00	35	8,89	14,96
21:58:00	35	8,89	14,96
21:59:00	35	8,89	14,96
22:00:00	35	8,89	14,96
22:01:00	35	8,89	14,96
22:02:00	35	8,89	14,96
22:03:00	35	8,89	14,96
22:04:00	35	8,89	14,96
22:05:00	35	8,89	14,96
22:06:00	35	8,88	15,03
22:07:00	35	8,88	15,03
22:08:00	35	8,88	15,03
22:09:00	35	8,88	15,03
22:10:00	35	8,88	15,03
22:11:00	35	8,88	15,03
22:12:00	35	8,88	15,03
22:13:00	35	8,88	15,03
22:14:00	35	8,88	15,09
22:15:00	35	8,88	15,09
22:16:00	35	8,88	15,09
22:17:00	35	8,88	15,09
22:18:00	35	8,88	15,09
22:19:00	35	8,88	15,09
22:20:00	35	8,88	15,09
22:21:00	35	8,88	15,09
22:22:00	35	8,88	15,09
22:23:00	35	8,88	15,09
22:24:00	35	8,87	15,15
22:25:00	35	8,87	15,15
22:26:00	35	8,87	15,15
22:27:00	35	8,87	15,15
22:28:00	35	8,87	15,15
22:29:00	35	8,87	15,15
22:30:00	35	8,87	15,15
22:31:00	35	8,87	15,15
22:32:00	35	8,86	15,21
22:33:00	35	8,86	15,21
22:34:00	35	8,86	15,21
22:35:00	35	8,86	15,21
22:36:00	35	8,86	15,21
22:37:00	35	8,86	15,21
22:38:00	35	8,86	15,21
22:39:00	35	8,86	15,21
22:40:00	35	8,86	15,21
22:41:00	35	8,86	15,28
22:42:00	35	8,86	15,28
22:43:00	35	8,86	15,28
22:44:00	35	8,86	15,28
22:45:00	35	8,86	15,28
22:46:00	35	8,86	15,28
22:47:00	35	8,86	15,28
22:48:00	35	8,86	15,28
22:49:00	35	8,85	15,34
22:50:00	35	8,85	15,34
22:51:00	35	8,85	15,34
22:52:00	35	8,85	15,34
22:53:00	35	8,85	15,34
22:54:00	35	8,85	15,34
22:55:00	35	8,85	15,34
22:56:00	35	8,85	15,34
22:57:00	35	8,85	15,34
22:58:00	35	8,84	15,40
22:59:00	35	8,84	15,40
23:00:00	35	8,84	15,40
23:01:00	35	8,84	15,40
23:02:00	35	8,84	15,40
23:03:00	35	8,84	15,40
23:04:00	35	8,84	15,40
23:05:00	35	8,84	15,40
23:06:00	35	8,84	15,40
23:07:00	35	8,84	15,40
23:08:00	35	8,83	15,47
23:09:00	35	8,83	15,47
23:10:00	35	8,83	15,47
23:11:00	35	8,83	15,47
23:12:00	35	8,83	15,47
23:13:00	35	8,83	15,47
23:14:00	35	8,83	15,47
23:15:00	35	8,83	15,47
23:16:00	35	8,83	15,47
23:17:00	35	8,82	15,53
23:18:00	35	8,82	15,53
23:19:00	35	8,82	15,53
23:20:00	35	8,82	15,53
23:21:00	35	8,82	15,53
23:22:00	35	8,82	15,53
23:23:00	35	8,82	15,53
23:24:00	35	8,82	15,53
23:25:00	35	8,82	15,53
23:26:00	35	8,82	15,53
23:27:00	35	8,82	15,60
23:28:00	35	8,82	15,60
23:29:00	35	8,82	15,60
23:30:00	35	8,82	15,60
23:31:00	35	8,82	15,60
23:32:00	35	8,82	15,60
23:33:00	35	8,82	15,60
23:34:00	35	8,82	15,60
23:35:00	35	8,82	15,60
23:36:00	35	8,82	15,60
23:37:00	35	8,81	15,66
23:38:00	35	8,82	15,60
23:39:00	35	8,81	15,66
23:40:00	35	8,81	15,66
23:41:00	35	8,81	15,66
23:42:00	35	8,81	15,66
23:43:00	35	8,81	15,66
23:44:00	35	8,81	15,66
23:45:00	35	8,81	15,66
23:46:00	35	8,81	15,66
23:47:00	35	8,80	15,73
23:48:00	35	8,81	15,66
23:49:00	35	8,80	15,73
23:50:00	35	8,80	15,73
23:51:00	35	8,80	15,73
23:52:00	35	8,80	15,73
23:53:00	35	8,80	15,73
23:54:00	35	8,80	15,73
23:55:00	35	8,80	15,73
23:56:00	35	8,80	15,73
23:57:00	35	8,80	15,73
23:58:00	35	8,80	15,73
23:59:00	35	8,80	15,73
24:00:00	35	8,79	15,79
24:01:00	35	8,79	15,79
24:02:00	35	8,79	15,79
24:03:00	35	8,79	15,79
24:04:00	35	8,79	15,79
24:05:00	35	8,79	15,79
24:06:00	35	8,79	15,79
24:07:00	35	8,79	15,86
24:08:00	35	8,79	15,86
24:09:00	35	8,79	15,86
24:10:00	35	8,79	15,86
24:11:00	35	8,79	15,86
24:12:00	35	8,79	15,86
24:13:00	35	8,79	15,86
24:14:00	35	8,79	15,86
24:15:00	35	8,79	15,86
24:16:00	35	8,79	15,86
24:17:00	35	8,79	15,86
24:18:00	35	8,78	15,92
24:19:00	35	8,78	15,92
24:20:00	35	8,78	15,92
24:21:00	35	8,78	15,92
24:22:00	35	8,78	15,92
24:23:00	35	8,78	15,92
24:24:00	35	8,78	15,92
24:25:00	35	8,78	15,92
24:26:00	35	8,78	15,92
24:27:00	35	8,78	15,92
24:28:00	35	8,77	15,99
24:29:00	35	8,77	15,99
24:30:00	35	8,77	15,99
24:31:00	35	8,77	15,99
24:32:00	35	8,77	15,99
24:33:00	35	8,77	15,99
24:34:00	34	8,77	15,99
24:35:00	35	8,77	15,99
24:36:00	35	8,77	15,99
24:37:00	34	8,77	16,06
24:38:00	35	8,77	15,99
24:39:00	35	8,77	16,06
24:40:00	35	8,77	16,06
24:41:00	35	8,77	16,06
24:42:00	35	8,77	16,06
24:43:00	35	8,77	16,06
24:44:00	35	8,77	16,06
24:45:00	35	8,77	16,06
24:46:00	35	8,77	16,06
24:47:00	34	8,77	16,06
24:48:00	35	8,77	16,06
24:49:00	35	8,76	16,12
24:50:00	35	8,76	16,12
24:51:00	35	8,76	16,12
24:52:00	35	8,76	16,12
24:53:00	35	8,76	16,12
24:54:00	35	8,76	16,12
24:55:00	35	8,76	16,12
24:56:00	35	8,76	16,12
24:57:00	35	8,75	16,19
24:58:00	34	8,76	16,12
24:59:00	35	8,75	16,19
25:00:00	35	8,75	16,19
25:01:00	35	8,75	16,19
25:02:00	35	8,75	16,19
25:03:00	35	8,75	16,19
25:04:00	35	8,75	16,19
25:05:00	34	8,75	16,19
25:06:00	34	8,75	16,19
25:07:00	35	8,75	16,19
25:08:00	35	8,75	16,19
25:09:00	35	8,75	16,19
25:10:00	35	8,74	16,26
25:11:00	35	8,74	16,26
25:12:00	35	8,74	16,26
25:13:00	34	8,74	16,26
25:14:00	34	8,74	16,26
25:15:00	35	8,74	16,26
25:16:00	35	8,74	16,26
25:17:00	35	8,74	16,26

File: project-root/data/Data Acquisition/Data Acquisition/2002 year (647)/UCA L AGD PCT-II-50 1900+0.4%TDF-1+0.4%D-19 (35C).txt (part 1 of 3)
--Test Summary--
Full Path and File Name	
Instrument Name	4262 L
Instrument Type	UCA
Instrument Serial Number	111
Test Start Date	16.08.2002
Test Start Time	13:47:47
Test Stop Date	19.08.2002
Test Stop Time	16:01:03
Test Length	74:13:16
Final Sample Time Offset	74:12:51
Controller Schedule Name	
Sampling Period	60 seconds
Comments	T: 35(30min), 37(240min) , field water, all dry blend
Information	WellID	3/53
Information	Customer	AGD-Usinsk
Information	CementClass	PCT-II-50
Information	CementMfr	Suhoy Log
Information	Additives	0.4%TDF-1+0.4%D-19
Information	Density	1900
Information	BHCT	35
Information	BHST	37
Information	FluidLoss	5.7cc/30min
Information	JobType	168.3 mm csg Tail slurry
Calculated Value	Finish Set	5:58:00
Calculated Curve	Compressive Strength	Compressive strength type B (more than 14 lb/gal)
Initial Temperature (°C)	24 °C
Final Temperature (°C)	37 °C
Initial Transit Time (microsec/in)	16,74 microsec/in
Final Transit Time (microsec/in)	7,91 microsec/in
Initial Compressive Strength (MPa)	0,00 MPa
Final Compressive Strength (MPa)	26,32 MPa
--Data--
Time (HH:MM:SS)	Temperature (°C)	Transit Time (microsec/in)	Compressive Strength (MPa)
0:00:00	24	16,74	0,00
0:01:00	24	16,85	0,00
0:02:00	24	16,92	0,00
0:03:00	24	16,94	0,00
0:04:00	24	16,95	0,00
0:05:00	25	16,95	0,00
0:06:00	25	16,95	0,00
0:07:00	25	16,95	0,00
0:08:00	25	16,94	0,00
0:09:00	25	16,94	0,00
0:10:00	26	16,94	0,00
0:11:00	26	16,93	0,00
0:12:00	26	16,93	0,00
0:13:00	27	16,93	0,00
0:14:00	27	16,92	0,00
0:15:00	28	16,92	0,00
0:16:00	28	16,92	0,00
0:17:00	28	16,91	0,00
0:18:00	29	16,91	0,00
0:19:00	29	16,89	0,00
0:20:00	30	16,89	0,00
0:21:00	30	16,89	0,00
0:22:00	30	16,86	0,00
0:23:00	31	16,85	0,00
0:24:00	31	16,84	0,00
0:25:00	32	16,83	0,00
0:26:00	32	16,82	0,00
0:27:00	33	16,81	0,00
0:28:00	33	16,80	0,00
0:29:00	34	16,79	0,00
0:30:00	34	16,78	0,00
0:31:00	34	16,77	0,00
0:32:00	35	16,77	0,00
0:33:00	35	16,75	0,00
0:34:00	35	16,74	0,00
0:35:00	35	16,73	0,00
0:36:00	36	16,71	0,01
0:37:00	36	16,71	0,01
0:38:00	36	16,70	0,01
0:39:00	36	16,69	0,01
0:40:00	37	16,68	0,01
0:41:00	36	16,68	0,01
0:42:00	36	16,68	0,02
0:43:00	37	16,67	0,02
0:44:00	36	16,67	0,02
0:45:00	37	16,66	0,02
0:46:00	37	16,66	0,02
0:47:00	37	16,66	0,02
0:48:00	37	16,66	0,02
0:49:00	37	16,65	0,02
0:50:00	37	16,65	0,02
0:51:00	36	16,65	0,02
0:52:00	37	16,65	0,02
0:53:00	36	16,65	0,02
0:54:00	36	16,65	0,02
0:55:00	36	16,65	0,02
0:56:00	36	16,65	0,02
0:57:00	36	16,65	0,02
0:58:00	36	16,65	0,02
0:59:00	36	16,65	0,02
1:00:00	36	16,65	0,02
1:01:00	36	16,65	0,02
1:02:00	36	16,65	0,02
1:03:00	36	16,65	0,02
1:04:00	36	16,65	0,02
1:05:00	36	16,65	0,02
1:06:00	36	16,65	0,02
1:07:00	36	16,65	0,02
1:08:00	36	16,66	0,02
1:09:00	36	16,66	0,02
1:10:00	36	16,64	0,03
1:11:00	36	16,65	0,02
1:12:00	36	16,65	0,02
1:13:00	36	16,65	0,02
1:14:00	36	16,65	0,02
1:15:00	36	16,65	0,02
1:16:00	36	16,65	0,02
1:17:00	36	16,65	0,02
1:18:00	36	16,64	0,03
1:19:00	36	16,64	0,03
1:20:00	36	16,64	0,03
1:21:00	36	16,65	0,02
1:22:00	36	16,65	0,02
1:23:00	36	16,65	0,02
1:24:00	36	16,65	0,02
1:25:00	36	16,65	0,02
1:26:00	36	16,65	0,02
1:27:00	36	16,65	0,02
1:28:00	36	16,65	0,02
1:29:00	36	16,65	0,02
1:30:00	36	16,65	0,02
1:31:00	36	16,65	0,02
1:32:00	36	16,65	0,02
1:33:00	36	16,65	0,02
1:34:00	36	16,65	0,02
1:35:00	36	16,65	0,02
1:36:00	36	16,65	0,02
1:37:00	36	16,65	0,02
1:38:00	36	16,65	0,02
1:39:00	36	16,65	0,02
1:40:00	36	16,64	0,03
1:41:00	35	16,64	0,03
1:42:00	36	16,64	0,03
1:43:00	36	16,64	0,03
1:44:00	36	16,64	0,03
1:45:00	36	16,64	0,03
1:46:00	36	16,64	0,03
1:47:00	36	16,64	0,03
1:48:00	36	16,64	0,03
1:49:00	36	16,64	0,03
1:50:00	36	16,64	0,03
1:51:00	36	16,64	0,03
1:52:00	36	16,64	0,03
1:53:00	36	16,64	0,03
1:54:00	36	16,64	0,03
1:55:00	36	16,64	0,03
1:56:00	36	16,64	0,03
1:57:00	36	16,63	0,03
1:58:00	36	16,63	0,03
1:59:00	36	16,63	0,03
2:00:00	36	16,63	0,03
2:01:00	36	16,63	0,03
2:02:00	36	16,63	0,03
2:03:00	36	16,63	0,03
2:04:00	36	16,63	0,03
2:05:00	36	16,63	0,03
2:06:00	36	16,63	0,03
2:07:00	36	16,63	0,03
2:08:00	36	16,63	0,03
2:09:00	36	16,63	0,03
2:10:00	36	16,64	0,03
2:11:00	36	16,63	0,03
2:12:00	36	16,63	0,03
2:13:00	36	16,63	0,03
2:14:00	36	16,63	0,03
2:15:00	36	16,63	0,03
2:16:00	36	16,63	0,03
2:17:00	36	16,63	0,03
2:18:00	36	16,63	0,03
2:19:00	36	16,63	0,03
2:20:00	36	16,64	0,03
2:21:00	36	16,64	0,03
2:22:00	36	16,64	0,03
2:23:00	36	16,64	0,03
2:24:00	36	16,64	0,03
2:25:00	36	16,64	0,03
2:26:00	36	16,63	0,03
2:27:00	36	16,63	0,03
2:28:00	36	16,64	0,03
2:29:00	36	16,64	0,03
2:30:00	36	16,63	0,03
2:31:00	36	16,63	0,03
2:32:00	36	16,64	0,03
2:33:00	36	16,64	0,03
2:34:00	36	16,63	0,03
2:35:00	36	16,64	0,03
2:36:00	36	16,63	0,03
2:37:00	36	16,64	0,03
2:38:00	36	16,62	0,03
2:39:00	36	16,62	0,03
2:40:00	36	16,62	0,03
2:41:00	36	16,62	0,03
2:42:00	36	16,62	0,03
2:43:00	36	16,62	0,03
2:44:00	36	16,62	0,03
2:45:00	36	16,62	0,03
2:46:00	36	16,62	0,03
2:47:00	36	16,62	0,03
2:48:00	36	16,62	0,03
2:49:00	36	16,62	0,03
2:50:00	36	16,62	0,03
2:51:00	36	16,62	0,03
2:52:00	36	16,62	0,03
2:53:00	36	16,61	0,03
2:54:00	36	16,61	0,03
2:55:00	37	16,61	0,03
2:56:00	36	16,61	0,03
2:57:00	36	16,61	0,03
2:58:00	36	16,62	0,03
2:59:00	36	16,61	0,03
3:00:00	36	16,61	0,03
3:01:00	36	16,61	0,03
3:02:00	36	16,61	0,03
3:03:00	36	16,61	0,03
3:04:00	36	16,61	0,03
3:05:00	37	16,61	0,03
3:06:00	36	16,61	0,03
3:07:00	36	16,61	0,03
3:08:00	36	16,62	0,03
3:09:00	36	16,62	0,03
3:10:00	36	16,61	0,03
3:11:00	36	16,62	0,03
3:12:00	37	16,62	0,03
3:13:00	36	16,61	0,03
3:14:00	36	16,61	0,03
3:15:00	36	16,61	0,03
3:16:00	37	16,61	0,03
3:17:00	36	16,61	0,03
3:18:00	36	16,61	0,03
3:19:00	36	16,62	0,03
3:20:00	36	16,59	0,04
3:21:00	37	16,59	0,04
3:22:00	36	16,59	0,04
3:23:00	36	16,59	0,04
3:24:00	36	16,59	0,04
3:25:00	37	16,59	0,04
3:26:00	37	16,59	0,04
3:27:00	37	16,59	0,04
3:28:00	37	16,59	0,04
3:29:00	37	16,59	0,04
3:30:00	37	16,59	0,04
3:31:00	37	16,59	0,04
3:32:00	37	16,59	0,04
3:33:00	36	16,59	0,04
3:34:00	37	16,59	0,04
3:35:00	36	16,59	0,04
3:36:00	37	16,59	0,04
3:37:00	37	16,59	0,04
3:38:00	37	16,58	0,04
3:39:00	37	16,58	0,04
3:40:00	37	16,58	0,04
3:41:00	37	16,57	0,04
3:42:00	37	16,57	0,04
3:43:00	37	16,57	0,04
3:44:00	37	16,57	0,04
3:45:00	37	16,57	0,04
3:46:00	37	16,57	0,04
3:47:00	37	16,57	0,04
3:48:00	37	16,57	0,04
3:49:00	37	16,57	0,04
3:50:00	37	16,57	0,04
3:51:00	37	16,57	0,04
3:52:00	37	16,56	0,04
3:53:00	37	16,56	0,04
3:54:00	37	16,56	0,04
3:55:00	37	16,56	0,04
3:56:00	37	16,56	0,04
3:57:00	37	16,56	0,04
3:58:00	37	16,56	0,05
3:59:00	37	16,56	0,05
4:00:00	37	16,56	0,05
4:01:00	37	16,56	0,05
4:02:00	37	16,56	0,05
4:03:00	37	16,55	0,05
4:04:00	37	16,55	0,05
4:05:00	37	16,55	0,05
4:06:00	37	16,55	0,05
4:07:00	37	16,54	0,05
4:08:00	37	16,55	0,05
4:09:00	37	16,54	0,05
4:10:00	37	16,54	0,05
4:11:00	37	16,54	0,05
4:12:00	37	16,52	0,06
4:13:00	37	16,52	0,06
4:14:00	37	16,52	0,06
4:15:00	37	16,51	0,06
4:16:00	37	16,51	0,06
4:17:00	37	16,50	0,06
4:18:00	37	16,50	0,06
4:19:00	37	16,50	0,06
4:20:00	37	16,50	0,06
4:21:00	37	16,50	0,06
4:22:00	37	16,49	0,06
4:23:00	37	16,49	0,06
4:24:00	37	16,48	0,06
4:25:00	37	16,47	0,07
4:26:00	37	16,47	0,07
4:27:00	37	16,47	0,07
4:28:00	37	16,47	0,07
4:29:00	37	16,47	0,07
4:30:00	37	16,46	0,07
4:31:00	37	16,45	0,07
4:32:00	37	16,45	0,07
4:33:00	37	16,44	0,07
4:34:00	37	16,44	0,07
4:35:00	37	16,44	0,08
4:36:00	37	16,44	0,08
4:37:00	37	16,43	0,08
4:38:00	37	16,43	0,08
4:39:00	37	16,42	0,08
4:40:00	37	16,41	0,08
4:41:00	37	16,41	0,08
4:42:00	37	16,40	0,09
4:43:00	38	16,40	0,09
4:44:00	37	16,39	0,09
4:45:00	37	16,38	0,09
4:46:00	37	16,38	0,09
4:47:00	37	16,38	0,09
4:48:00	37	16,37	0,09
4:49:00	37	16,36	0,10
4:50:00	37	16,36	0,10
4:51:00	37	16,35	0,10
4:52:00	37	16,35	0,10
4:53:00	37	16,32	0,11
4:54:00	37	16,32	0,11
4:55:00	37	16,31	0,11
4:56:00	37	16,30	0,11
4:57:00	37	16,29	0,11
4:58:00	37	16,29	0,12
4:59:00	37	16,28	0,12
5:00:00	37	16,27	0,12
5:01:00	37	16,26	0,12
5:02:00	37	16,26	0,12
5:03:00	37	16,25	0,13
5:04:00	37	16,24	0,13
5:05:00	37	16,23	0,13
5:06:00	37	16,22	0,14
5:07:00	37	16,21	0,14
5:08:00	37	16,20	0,14
5:09:00	37	16,20	0,14
5:10:00	37	16,18	0,15
5:11:00	38	16,17	0,15
5:12:00	37	16,16	0,15
5:13:00	37	16,15	0,15
5:14:00	37	16,14	0,16
5:15:00	37	16,13	0,16
5:16:00	37	16,12	0,16
5:17:00	37	16,11	0,17
5:18:00	37	16,10	0,17
5:19:00	37	16,09	0,17
5:20:00	37	16,08	0,18
5:21:00	37	16,07	0,18
5:22:00	37	16,06	0,18
5:23:00	37	16,05	0,19
5:24:00	37	16,04	0,19
5:25:00	37	16,02	0,19
5:26:00	37	16,02	0,19
5:27:00	37	16,00	0,20
5:28:00	37	15,99	0,20
5:29:00	37	15,98	0,21
5:30:00	37	15,97	0,21
5:31:00	37	15,96	0,21
5:32:00	37	15,94	0,22
5:33:00	37	15,93	0,22
5:34:00	37		
5:35:00	37	15,90	0,23
5:36:00	37	15,89	0,23
5:37:00	37	15,87	0,24
5:38:00	37	15,85	0,25
5:39:00	37	15,84	0,25
5:40:00	38	15,82	0,26
5:41:00	37	15,81	0,26
5:42:00	37	15,80	0,26
5:43:00	37	15,78	0,27
5:44:00	37	15,77	0,27
5:45:00	37	15,75	0,28
5:46:00	37	15,74	0,28
5:47:00	37	15,72	0,29
5:48:00	37	15,71	0,29
5:49:00	37	15,69	0,30
5:50:00	37	15,68	0,30
5:51:00	37	15,66	0,31
5:52:00	37	15,65	0,31
5:53:00	37	15,63	0,32
5:54:00	37	15,61	0,33
5:55:00	37	15,60	0,33
5:56:00	37	15,58	0,34
5:57:00	37	15,57	0,34
5:58:00	37	15,55	0,35
5:59:00	37	15,54	0,35
6:00:00	37	15,52	0,36
6:01:00	37	15,50	0,37
6:02:00	37	15,48	0,37
6:03:00	37	15,47	0,38
6:04:00	37	15,45	0,38
6:05:00	37	15,44	0,39
6:06:00	37	15,42	0,39
6:07:00	37	15,41	0,40
6:08:00	37	15,39	0,40
6:09:00	37	15,38	0,41
6:10:00	37	15,36	0,42
6:11:00	37	15,34	0,43
6:12:00	37	15,33	0,43
6:13:00	37	15,30	0,44
6:14:00	37	15,29	0,45
6:15:00	37	15,27	0,45
6:16:00	37	15,26	0,46
6:17:00	37	15,24	0,46
6:18:00	37	15,23	0,47
6:19:00	37	15,21	0,48
6:20:00	37	15,19	0,48
6:21:00	37	15,18	0,49
6:22:00	37	15,15	0,50
6:23:00	37	15,12	0,51
6:24:00	37	15,11	0,52
6:25:00	37	15,09	0,52
6:26:00	37	15,08	0,53
6:27:00	37	15,06	0,54
6:28:00	37	15,04	0,55
6:29:00	37	15,03	0,55
6:30:00	37	15,01	0,56
6:31:00	37	14,99	0,57
6:32:00	37	14,97	0,58
6:33:00	37	14,95	0,59
6:34:00	37	14,94	0,59
6:35:00	37	14,91	0,60
6:36:00	37	14,90	0,61
6:37:00	37	14,88	0,62
6:38:00	37	14,87	0,62
6:39:00	37	14,85	0,63
6:40:00	37	14,83	0,64
6:41:00	37	14,82	0,65
6:42:00	37	14,79	0,66
6:43:00	37	14,78	0,67
6:44:00	37	14,76	0,67
6:45:00	37	14,75	0,68
6:46:00	37	14,73	0,69
6:47:00	37	14,71	0,70
6:48:00	37	14,70	0,71
6:49:00	37	14,68	0,71
6:50:00	37	14,66	0,72
6:51:00	37	14,64	0,73
6:52:00	37	14,63	0,74
6:53:00	37	14,61	0,75
6:54:00	37	14,60	0,75
6:55:00	37	14,58	0,77
6:56:00	37	14,56	0,77
6:57:00	37	14,55	0,78
6:58:00	37	14,53	0,79
6:59:00	37	14,52	0,80
7:00:00	37	14,49	0,81
7:01:00	37	14,48	0,82
7:02:00	37	14,46	0,82
7:03:00	37	14,45	0,83
7:04:00	37	14,43	0,84
7:05:00	37	14,41	0,85
7:06:00	37	14,40	0,86
7:07:00	37	14,38	0,87
7:08:00	37	14,35	0,89
7:09:00	37	14,34	0,89
7:10:00	37	14,32	0,90
7:11:00	37	14,31	0,91
7:12:00	37	14,29	0,92
7:13:00	37	14,27	0,93
7:14:00	37	14,25	0,94
7:15:00	37	14,24	0,95
7:16:00	37	14,22	0,96
7:17:00	37	14,20	0,97
7:18:00	37	14,19	0,98
7:19:00	37	14,17	0,99
7:20:00	37	14,16	1,00
7:21:00	37	14,14	1,01
7:22:00	37	14,13	1,02
7:23:00	37	14,10	1,03
7:24:00	37	14,09	1,04
7:25:00	37	14,07	1,05
7:26:00	37	14,06	1,06
7:27:00	37	14,04	1,07
7:28:00	37	14,03	1,08
7:29:00	37	14,01	1,09
7:30:00	37	14,00	1,10
7:31:00	37	13,98	1,11
7:32:00	37	13,96	1,12
7:33:00	37	13,95	1,13
7:34:00	37	13,93	1,14
7:35:00	37	13,92	1,15
7:36:00	37	13,90	1,16
7:37:00	37	13,89	1,17
7:38:00	37	13,87	1,18
7:39:00	38	13,86	1,19
7:40:00	37	13,84	1,20
7:41:00	37	13,83	1,21
7:42:00	37	13,81	1,22
7:43:00	37	13,80	1,23
7:44:00	37	13,78	1,24
7:45:00	37	13,77	1,25
7:46:00	37	13,75	1,27
7:47:00	37	13,74	1,28
7:48:00	37	13,72	1,29
7:49:00	37	13,71	1,29
7:50:00	37	13,70	1,30
7:51:00	37	13,68	1,31
7:52:00	37	13,67	1,32
7:53:00	37	13,65	1,34
7:54:00	37	13,64	1,35
7:55:00	37	13,63	1,36
7:56:00	37	13,61	1,37
7:57:00	37	13,59	1,38
7:58:00	37	13,58	1,39
7:59:00	37	13,56	1,40
8:00:00	37	13,55	1,42
8:01:00	37	13,54	1,42
8:02:00	37	13,53	1,43
8:03:00	37	13,50	1,46
8:04:00	37	13,49	1,46
8:05:00	37	13,47	1,47
8:06:00	37	13,46	1,49
8:07:00	37	13,45	1,50
8:08:00	37	13,43	1,51
8:09:00	38	13,41	1,52
8:10:00	37	13,41	1,53
8:11:00	37	13,39	1,54
8:12:00	37	13,38	1,55
8:13:00	37	13,36	1,57
8:14:00	37	13,35	1,58
8:15:00	37	13,33	1,59
8:16:00	37	13,32	1,60
8:17:00	37	13,31	1,61
8:18:00	37	13,29	1,62
8:19:00	37	13,29	1,63
8:20:00	37	13,27	1,64
8:21:00	37	13,26	1,66
8:22:00	37	13,24	1,67
8:23:00	37	13,23	1,68
8:24:00	37	13,22	1,69
8:25:00	37	13,20	1,70
8:26:00	37	13,20	1,71
8:27:00	37	13,18	1,72
8:28:00	37	13,17	1,74
8:29:00	37	13,16	1,74
8:30:00	37	13,14	1,76
8:31:00	37	13,13	1,77
8:32:00	37	13,11	1,78
8:33:00	37	13,11	1,79
8:34:00	37	13,09	1,80
8:35:00	37	13,08	1,82
8:36:00	37	13,07	1,83
8:37:00	37	13,05	1,84
8:38:00	37	13,05	1,85
8:39:00	37	13,03	1,86
8:40:00	37	13,02	1,88
8:41:00	37	13,01	1,88
8:42:00	37	12,99	1,90
8:43:00	37	12,98	1,91
8:44:00	37	12,97	1,92
8:45:00	38	12,96	1,94
8:46:00	37	12,95	1,94
8:47:00	37	12,93	1,96
8:48:00	37	12,93	1,97
8:49:00	37	12,91	1,98
8:50:00	37	12,90	1,99
8:51:00	37	12,89	2,00
8:52:00	37	12,88	2,02
8:53:00	37	12,87	2,03
8:54:00	37	12,85	2,04
8:55:00	37	12,84	2,05
8:56:00	37	12,83	2,07
8:57:00	37	12,82	2,07
8:58:00	37	12,81	2,09
8:59:00	37	12,79	2,11
9:00:00	37	12,79	2,11
9:01:00	37	12,76	2,14
9:02:00	37	12,75	2,15
9:03:00	37	12,74	2,16
9:04:00	37	12,73	2,17
9:05:00	37	12,72	2,18
9:06:00	37	12,71	2,19
9:07:00	37	12,70	2,20
9:08:00	37	12,69	2,22
9:09:00	37	12,68	2,23
9:10:00	37	12,66	2,25
9:11:00	37	12,66	2,25
9:12:00	38	12,64	2,27
9:13:00	37	12,63	2,28
9:14:00	37	12,62	2,30
9:15:00	37	12,61	2,31
9:16:00	37	12,60	2,32
9:17:00	37	12,59	2,33
9:18:00	37	12,57	2,35
9:19:00	37	12,57	2,36
9:20:00	37	12,55	2,38
9:21:00	37	12,54	2,38
9:22:00	37	12,53	2,40
9:23:00	37	12,52	2,41
9:24:00	37	12,51	2,42
9:25:00	37	12,50	2,44
9:26:00	38	12,49	2,45
9:27:00	37	12,48	2,47
9:28:00	37	12,47	2,48
9:29:00	37	12,45	2,49
9:30:00	37	12,45	2,50
9:31:00	37	12,44	2,51
9:32:00	37	12,43	2,53
9:33:00	37	12,42	2,54
9:34:00	37	12,41	2,55
9:35:00	37	12,39	2,57
9:36:00	37	12,39	2,58
9:37:00	37	12,38	2,59
9:38:00	37	12,36	2,61
9:39:00	37	12,36	2,62
9:40:00	37	12,35	2,63
9:41:00	37	12,34	2,65
9:42:00	37	12,33	2,66
9:43:00	37	12,32	2,67
9:44:00	37	12,30	2,69
9:45:00	37	12,30	2,70
9:46:00	37	12,29	2,71
9:47:00	37	12,27	2,73
9:48:00	37	12,27	2,74
9:49:00	37	12,26	2,75
9:50:00	37	12,24	2,77
9:51:00	37	12,24	2,78
9:52:00	37	12,23	2,79
9:53:00	37	12,21	2,81
9:54:00	37	12,21	2,82
9:55:00	37	12,20	2,83
9:56:00	37	12,19	2,84
9:57:00	37	12,18	2,86
9:58:00	37	12,17	2,87
9:59:00	37	12,16	2,88
10:00:00	37	12,15	2,89
10:01:00	37	12,14	2,91
10:02:00	37	12,13	2,92
10:03:00	37	12,13	2,94
10:04:00	37	12,12	2,95
10:05:00	37	12,10	2,97
10:06:00	37	12,09	2,98
10:07:00	37	12,09	2,99
10:08:00	37	12,07	3,01
10:09:00	37	12,06	3,02
10:10:00	37	12,06	3,03
10:11:00	37	12,05	3,05
10:12:00	37	12,04	3,06
10:13:00	37	12,02	3,09
10:14:00	37	12,01	3,10
10:15:00	37	12,00	3,11
10:16:00	37	12,00	3,12
10:17:00	37	11,98	3,15
10:18:00	37	11,97	3,16
10:19:00	37	11,97	3,17
10:20:00	37	11,96	3,18
10:21:00	37	11,95	3,19
10:22:00	37	11,94	3,22
10:23:00	37	11,93	3,23
10:24:00	37	11,92	3,24
10:25:00	37	11,91	3,25
10:26:00	37	11,91	3,27
10:27:00	37	11,89	3,29
10:28:00	37	11,88	3,30
10:29:00	37	11,88	3,31
10:30:00	37	11,87	3,33
10:31:00	37	11,86	3,35
10:32:00	37	11,85	3,36
10:33:00	37	11,84	3,37
10:34:00	37	11,83	3,39
10:35:00	37	11,82	3,40
10:36:00	37	11,82	3,41
10:37:00	37	11,80	3,44
10:38:00	37	11,79	3,45
10:39:00	37	11,79	3,46
10:40:00	37	11,78	3,47
10:41:00	37	11,77	3,49
10:42:00	37	11,76	3,50
10:43:00	37	11,76	3,51
10:44:00	37	11,74	3,54
10:45:00	37	11,73	3,55
10:46:00	37	11,73	3,56
10:47:00	37	11,72	3,58
10:48:00	37	11,71	3,59
10:49:00	37	11,70	3,60
10:50:00	38	11,70	3,62
10:51:00	38	11,69	3,63
10:52:00	37	11,68	3,64
10:53:00	37	11,67	3,67
10:54:00	37	11,66	3,68
10:55:00	37	11,65	3,70
10:56:00	37	11,64	3,71
10:57:00	37	11,64	3,72
10:58:00	37	11,63	3,74
10:59:00	37	11,62	3,75
11:00:00	37	11,61	3,77
11:01:00	37	11,61	3,78
11:02:00	37	11,60	3,79
11:03:00	37	11,59	3,81
11:04:00	37	11,58	3,82
11:05:00	37	11,57	3,85
11:06:00	37	11,57	3,85
11:07:00	37	11,55	3,88
11:08:00	37	11,55	3,89
11:09:00	37	11,54	3,91
11:10:00	37	11,53	3,92
11:11:00	37	11,52	3,93
11:12:00	37	11,52	3,95
11:13:00	37	11,51	3,96
11:14:00	37	11,50	3,98
11:15:00	37	11,49	3,99
11:16:00	37	11,49	4,01
11:17:00	37	11,48	4,02
11:18:00	37	11,47	4,04
11:19:00	37	11,46	4,05
11:20:00	37	11,46	4,07
11:21:00	37	11,45	4,08
11:22:00	37	11,44	4,10
11:23:00	37	11,43	4,11
11:24:00	37	11,43	4,13
11:25:00	37	11,42	4,14
11:26:00	37	11,40	4,17
11:27:00	37	11,40	4,19
11:28:00	37	11,39	4,20
11:29:00	37	11,38	4,22
11:30:00	37	11,38	4,23
11:31:00	37	11,37	4,25
11:32:00	37	11,36	4,26
11:33:00	37	11,35	4,28
11:34:00	37	11,34	4,30
11:35:00	37	11,34	4,31
11:36:00	37	11,33	4,33
11:37:00	37	11,32	4,34
11:38:00	37	11,31	4,36
11:39:00	37	11,31	4,37
11:40:00	37	11,30	4,39
11:41:00	37	11,29	4,41
11:42:00	37	11,29	4,42
11:43:00	37	11,28	4,44
11:44:00	37	11,27	4,46
11:45:00	37	11,26	4,47
11:46:00	37	11,25	4,49
11:47:00	37	11,25	4,50
11:48:00	37	11,24	4,52
11:49:00	37	11,23	4,54
11:50:00	37	11,22	4,55
11:51:00	37	11,22	4,57
11:52:00	37	11,21	4,59
11:53:00	37	11,20	4,60
11:54:00	37	11,19	4,62
11:55:00	38	11,19	4,64
11:56:00	37	11,18	4,66
11:57:00	37	11,17	4,67
11:58:00	37	11,16	4,69
11:59:00	37	11,16	4,71
12:00:00	37	11,15	4,72
12:01:00	37	11,14	4,74
12:02:00	37	11,14	4,74
12:03:00	37	11,13	4,76
12:04:00	37	11,13	4,78
12:05:00	37	11,12	4,79
12:06:00	37	11,11	4,81
12:07:00	37	11,10	4,83
12:08:00	37	11,10	4,85
12:09:00	37	11,09	4,86
12:10:00	37	11,09	4,86
12:11:00	37	11,07	4,90
12:12:00	37	11,07	4,90
12:13:00	37	11,07	4,92
12:14:00	37	11,06	4,94
12:15:00	37	11,05	4,95
12:16:00	37	11,04	4,97
12:17:00	38	11,04	4,99
12:18:00	37	11,03	5,01
12:19:00	37	11,02	5,03
12:20:00	37	11,01	5,05
12:21:00	37	11,01	5,05
12:22:00	37	11,01	5,06
12:23:00	37	11,00	5,08
12:24:00	37	10,99	5,10
12:25:00	37	10,98	5,12
12:26:00	37	10,98	5,14
12:27:00	37	10,97	5,16
12:28:00	38	10,96	5,18
12:29:00	37	10,95	5,20
12:30:00	37	10,95	5,20
12:31:00	37	10,95	5,22
12:32:00	37	10,94	5,24
12:33:00	37	10,93	5,25
12:34:00	37	10,93	5,27
12:35:00	37	10,92	5,29
12:36:00	37	10,91	5,31
12:37:00	37	10,90	5,33
12:38:00	37	10,90	5,33
12:39:00	37	10,89	5,35
12:40:00	37	10,89	5,37
12:41:00	37	10,88	5,39
12:42:00	37	10,87	5,41
12:43:00	37	10,86	5,43
12:44:00	37	10,86	5,45
12:45:00	37	10,86	5,45
12:46:00	37	10,84	5,49
12:47:00	37	10,84	5,49
12:48:00	37	10,84	5,51
12:49:00	37	10,83	5,53
12:50:00	37	10,83	5,53
12:51:00	37	10,81	5,57
12:52:00	37	10,80	5,59
12:53:00	37	10,80	5,61
12:54:00	37	10,79	5,64
12:55:00	37	10,78	5,66
12:56:00	37	10,78	5,66
12:57:00	37	10,77	5,68
12:58:00	37	10,77	5,70
12:59:00	37	10,76	5,72
13:00:00	37	10,75	5,74
13:01:00	37	10,74	5,76
13:02:00	37	10,74	5,78
13:03:00	37	10,74	5,78
13:04:00	37	10,73	5,80
13:05:00	37	10,72	5,83
13:06:00	37	10,71	5,85
13:07:00	37	10,71	5,87
13:08:00	37	10,70	5,89
13:09:00	37	10,70	5,89
13:10:00	37	10,69	5,91
13:11:00	37	10,68	5,93
13:12:00	38	10,68	5,96
13:13:00	37	10,67	5,98
13:14:00	37	10,66	6,00
13:15:00	37	10,66	6,00
13:16:00	37	10,65	6,02
13:17:00	37	10,65	6,05
13:18:00	37	10,64	6,07
13:19:00	37	10,63	6,09
13:20:00	37	10,63	6,09
13:21:00	37	10,63	6,11
13:22:00	37	10,62	6,14
13:23:00	37	10,61	6,16
13:24:00	37	10,60	6,18
13:25:00	37	10,60	6,18
13:26:00	37	10,59	6,21
13:27:00	37	10,59	6,23
13:28:00	37	10,58	6,25
13:29:00	37	10,57	6,27
13:30:00	37	10,57	6,27
13:31:00	37	10,56	6,30
13:32:00	37	10,56	6,32
13:33:00	37	10,55	6,34
13:34:00	37	10,55	6,34
13:35:00	37	10,54	6,37
13:36:00	37	10,54	6,39
13:37:00	37	10,53	6,42
13:38:00	37	10,53	6,42
13:39:00	37	10,52	6,44
13:40:00	37	10,51	6,46
13:41:00	37	10,50	6,49
13:42:00	37	10,50	6,49
13:43:00	37	10,50	6,51
13:44:00	37	10,49	6,54
13:45:00	38	10,48	6,56
13:46:00	37	10,47	6,59
13:47:00	37	10,47	6,59
13:48:00	37	10,47	6,61
13:49:00	37	10,46	6,64
13:50:00	37	10,46	6,64
13:51:00	37	10,45	6,66
13:52:00	37	10,45	6,68
13:53:00	37	10,44	6,71
13:54:00	37	10,43	6,73
13:55:00	37	10,43	6,73
13:56:00	37	10,42	6,76
13:57:00	37	10,41	6,79
13:58:00	37	10,41	6,79
13:59:00	37	10,41	6,81
14:00:00	37	10,40	6,84
14:01:00	37	10,39	6,86
14:02:00	37	10,39	6,86
14:03:00	37	10,38	6,89
14:04:00	37	10,38	6,91
14:05:00	37	10,37	6,94
14:06:00	37	10,37	6,94
14:07:00	38	10,36	6,97
14:08:00	37	10,36	6,99
14:09:00	37	10,35	7,02
14:10:00	37	10,35	7,02
14:11:00	37	10,34	7,04
14:12:00	37	10,33	7,07
14:13:00	37	10,32	7,10
14:14:00	37	10,32	7,10
14:15:00	37	10,32	7,12
14:16:00	37	10,32	7,12
14:17:00	37	10,30	7,18
14:18:00	37	10,29	7,20
14:19:00	37	10,29	7,23
14:20:00	37	10,29	7,23
14:21:00	37	10,28	7,26
14:22:00	37	10,28	7,26
14:23:00	37	10,27	7,29
14:24:00	37	10,26	7,31
14:25:00	37	10,26	7,31
14:26:00	37	10,25	7,37
14:27:00	37	10,25	7,37
14:28:00	37	10,24	7,40
14:29:00	37	10,23	7,43
14:30:00	37	10,23	7,43
14:31:00	37	10,23	7,45
14:32:00	37	10,22	7,48
14:33:00	37	10,21	7,51
14:34:00	37	10,21	7,51
14:35:00	37	10,20	7,54
14:36:00	37	10,20	7,54
14:37:00	37	10,20	7,57
14:38:00	37	10,19	7,60
14:39:00	37	10,18	7,62
14:40:00	38	10,17	7,65
14:41:00	37	10,17	7,65
14:42:00	37	10,17	7,68
14:43:00	37	10,17	7,68
14:44:00	37	10,16	7,71
14:45:00	37	10,15	7,74
14:46:00	37	10,14	7,77
14:47:00	37	10,14	7,77
14:48:00	37	10,14	7,80
14:49:00	37	10,13	7,83
14:50:00	37	10,13	7,83
14:51:00	37	10,12	7,86
14:52:00	37	10,12	7,86
14:53:00	37	10,11	7,89
14:54:00	37	10,11	7,92
14:55:00	37	10,10	7,95
14:56:00	37	10,10	7,95
14:57:00	37	10,09	7,98
14:58:00	37	10,09	7,98
14:59:00	37	10,08	8,01
15:00:00	37	10,08	8,04
15:01:00	37	10,08	8,04
15:02:00	37	10,07	8,07
15:03:00	37	10,06	8,10
15:04:00	37	10,05	8,13
15:05:00	37	10,05	8,13
15:06:00	37	10,05	8,16
15:07:00	37	10,04	8,19
15:08:00	37	10,04	8,19
15:09:00	37	10,03	8,22
15:10:00	37	10,03	8,22
15:11:00	37	10,02	8,26
15:12:00	37	10,02	8,29
15:13:00	37	10,02	8,29
15:14:00	37	10,01	8,32
15:15:00	38	10,00	8,35
15:16:00	37	10,00	8,35
15:17:00	37	9,99	8,38
15:18:00	37	9,99	8,41
15:19:00	37	9,99	8,41
15:20:00	37	9,98	8,45
15:21:00	37	9,98	8,45
15:22:00	37	9,97	8,48
15:23:00	37	9,96	8,51
15:24:00	37	9,96	8,51
15:25:00	37	9,96	8,54
15:26:00	37	9,95	8,58
15:27:00	37	9,95	8,58
15:28:00	38	9,94	8,61
15:29:00	37	9,94	8,61
15:30:00	37	9,93	8,64
15:31:00	37	9,93	8,68
15:32:00	38	9,93	8,68
15:33:00	37	9,92	8,71
15:34:00	37	9,92	8,71
15:35:00	37	9,91	8,74
15:36:00	37	9,90	8,78
15:37:00	37	9,90	8,78
15:38:00	37	9,90	8,81
15:39:00	37	9,89	8,84
15:40:00	37	9,89	8,84
15:41:00	37	9,88	8,88
15:42:00	38	9,88	8,88
15:43:00	37	9,88	8,91
15:44:00	37	9,88	8,91
15:45:00	37	9,87	8,95
15:46:00	37	9,86	8,98
15:47:00	37	9,86	8,98
15:48:00	37	9,85	9,02
15:49:00	37	9,84	9,05
15:50:00	37	9,84	9,08
15:51:00	37	9,84	9,08
15:52:00	37	9,83	9,12
15:53:00	37	9,83	9,12
15:54:00	37	9,82	9,15
15:55:00	37	9,81	9,19
15:56:00	37	9,81	9,19
15:57:00	37	9,81	9,23
15:58:00	37	9,80	9,26
15:59:00	37	9,80	9,26
16:00:00	37	9,79	9,30
16:01:00	37	9,79	9,30
16:02:00	37	9,79	9,30
16:03:00	37	9,79	9,33
16:04:00	37	9,78	9,37
16:05:00	37	9,77	9,41
16:06:00	37	9,77	9,41
16:07:00	37	9,77	9,41
16:08:00	37	9,76	9,44
16:09:00	37	9,75	9,48
16:10:00	37	9,75	9,48
16:11:00	37	9,75	9,52
16:12:00	37	9,74	9,55
16:13:00	37	9,74	9,55
16:14:00	37	9,73	9,59
16:15:00	37	9,73	9,59
16:16:00	37	9,72	9,63
16:17:00	37	9,72	9,63
16:18:00	37	9,72	9,66
16:19:00	37	9,72	9,66
16:20:00	37	9,71	9,70
16:21:00	37	9,71	9,70
16:22:00	37	9,70	9,74
16:23:00	37	9,70	9,74
16:24:00	37	9,69	9,78
16:25:00	37	9,69	9,78
16:26:00	37	9,69	9,81
16:27:00	37	9,69	9,81
16:28:00	37	9,68	9,85
16:29:00	37	9,67	9,89
16:30:00	37	9,67	9,89
16:31:00	37	9,66	9,93
16:32:00	37	9,66	9,93
16:33:00	37	9,66	9,97
16:34:00	37	9,66	9,97
16:35:00	37	9,65	10,01
16:36:00	37	9,65	10,01
16:37:00	37	9,64	10,05
16:38:00	37	9,64	10,05
16:39:00	37	9,63	10,09
16:40:00	37	9,63	10,09
16:41:00	37	9,63	10,12
16:42:00	37	9,63	10,12
16:43:00	37	9,62	10,16
16:44:00	37	9,62	10,16
16:45:00	37	9,62	10,16
16:46:00	37	9,61	10,20
16:47:00	37	9,60	10,24
16:48:00	37	9,60	10,24
16:49:00	37	9,60	10,28
16:50:00	37	9,60	10,28
16:51:00	37	9,59	10,32
16:52:00	37	9,59	10,32
16:53:00	37	9,58	10,36
16:54:00	37	9,58	10,36
16:55:00	37	9,57	10,41
16:56:00	37	9,57	10,41
16:57:00	37	9,57	10,45
16:58:00	38	9,57	10,45
16:59:00	37	9,56	10,49
17:00:00	37	9,56	10,49
17:01:00	37	9,56	10,49
17:02:00	37	9,55	10,53
17:03:00	37	9,54	10,57
17:04:00	37	9,54	10,57
17:05:00	37	9,54	10,57
17:06:00	37	9,54	10,61
17:07:00	37	9,54	10,61
17:08:00	37	9,53	10,65
17:09:00	37	9,53	10,65
17:10:00	37	9,52	10,69
17:11:00	37	9,52	10,69
17:12:00	37	9,51	10,74
17:13:00	37	9,51	10,74
17:14:00	37	9,51	10,78
17:15:00	37	9,51	10,78
17:16:00	37	9,50	10,82
17:17:00	37	9,50	10,82
17:18:00	37	9,50	10,82
17:19:00	38	9,49	10,86
17:20:00	37	9,49	10,86
17:21:00	37	9,48	10,91
17:22:00	37	9,48	10,91
17:23:00	37	9,48	10,95
17:24:00	37	9,48	10,95
17:25:00	37	9,48	10,95
17:26:00	37	9,47	10,99
17:27:00	37	9,46	11,04
17:28:00	37	9,46	11,04
17:29:00	37	9,45	11,08
17:30:00	37	9,45	11,08
17:31:00	37	9,45	11,08
17:32:00	37	9,45	11,12
17:33:00	37	9,45	11,12
17:34:00	37	9,44	11,17
17:35:00	37	9,44	11,17
17:36:00	37	9,43	11,21
17:37:00	37	9,43	11,26
17:38:00	37	9,43	11,26
17:39:00	37	9,43	11,26
17:40:00	37	9,42	11,30
17:41:00	37	9,42	11,30
17:42:00	37	9,41	11,34
17:43:00	37	9,41	11,34
17:44:00	37	9,41	11,34
17:45:00	37	9,41	11,34
17:46:00	37	9,40	11,39
17:47:00	37	9,40	11,39
17:48:00	37	9,39	11,43
17:49:00	37	9,39	11,43
17:50:00	37	9,39	11,48
17:51:00	37	9,39	11,48
17:52:00	37	9,38	11,53
17:53:00	37	9,38	11,53
17:54:00	37	9,38	11,53
17:55:00	37	9,37	11,57
17:56:00	37	9,37	11,57
17:57:00	37	9,36	11,62
17:58:00	37	9,36	11,62
17:59:00	37	9,36	11,62
18:00:00	37	9,36	11,66
18:01:00	37	9,36	11,66
18:02:00	37	9,35	11,71
18:03:00	37	9,35	11,71
18:04:00	37	9,35	11,71
18:05:00	37	9,34	11,76
18:06:00	37	9,34	11,76
18:07:00	37	9,34	11,80
18:08:00	37	9,34	11,80
18:09:00	37	9,34	11,80
18:10:00	37	9,33	11,85
18:11:00	37	9,33	11,85
18:12:00	37	9,32	11,90
18:13:00	37	9,32	11,90
18:14:00	37	9,32	11,90
18:15:00	37	9,31	11,95
18:16:00	37	9,31	11,95
18:17:00	38	9,31	11,95
18:18:00	37	9,30	11,99
18:19:00	37	9,30	11,99
18:20:00	37	9,30	11,99
18:21:00	37	9,30	12,04
18:22:00	37	9,30	12,04
18:23:00	37	9,29	12,09
18:24:00	37	9,29	12,09
18:25:00	37	9,29	12,09
18:26:00	37	9,28	12,14
18:27:00	37	9,28	12,14
18:28:00	37	9,28	12,14
18:29:00	37	9,27	12,19
18:30:00	37	9,27	12,19
18:31:00	37	9,27	12,19
18:32:00	37	9,27	12,23
18:33:00	37	9,27	12,23
18:34:00	37	9,26	12,28
18:35:00	37	9,26	12,28
18:36:00	37	9,26	12,28
18:37:00	37	9,25	12,33
18:38:00	37	9,25	12,33
18:39:00	37	9,25	12,33
18:40:00	37	9,25	12,33
18:41:00	37	9,24	12,38
18:42:00	37	9,24	12,38
18:43:00	37	9,24	12,38
18:44:00	37	9,24	12,43
18:45:00	37	9,24	12,43
18:46:00	37	9,24	12,43
18:47:00	37	9,23	12,48
18:48:00	37	9,23	12,48
18:49:00	37	9,23	12,48
18:50:00	37	9,22	12,53
18:51:00	37	9,22	12,53
18:52:00	37	9,21	12,58
18:53:00	37	9,21	12,58
18:54:00	37	9,21	12,58
18:55:00	37	9,21	12,58
18:56:00	37	9,21	12,63
18:57:00	37	9,21	12,63
18:58:00	37	9,21	12,63
18:59:00	37	9,20	12,68
19:00:00	37	9,20	12,68
19:01:00	37	9,20	12,68
19:02:00	37	9,20	12,68
19:03:00	37	9,19	12,73
19:04:00	37	9,18	12,79
19:05:00	37	9,18	12,79
19:06:00	37	9,18	12,79
19:07:00	37	9,18	12,84
19:08:00	37	9,18	12,84
19:09:00	37	9,18	12,84
19:10:00	37	9,17	12,89
19:11:00	37	9,17	12,89
19:12:00	37	9,17	12,89
19:13:00	37	9,16	12,94
22:40:51			
22:40:51	37	8,82	15,61
22:41:51	37	8,82	15,61
22:42:51	37	8,81	15,68
22:43:51	37	8,81	15,68
22:44:51	37	8,81	15,68
22:45:51	37	8,81	15,68
22:46:51	37	8,80	15,74
22:47:51	37	8,80	15,74
22:48:51	37	8,80	15,74
22:49:51	37	8,80	15,74
22:50:51	37	8,80	15,74
22:51:51	37	8,80	15,74
22:52:51	37	8,80	15,74
22:53:51	37	8,79	15,81
22:54:51	37	8,79	15,81
22:55:51	37	8,79	15,81
22:56:51	37	8,79	15,81
22:57:51	37	8,79	15,81
22:58:51	37	8,79	15,81
22:59:51	37	8,79	15,81
23:00:51	37	8,79	15,87
23:01:51	37	8,79	15,87
23:02:51	37	8,79	15,87
23:03:51	37	8,79	15,87
23:04:51	37	8,79	15,87
23:05:51	37	8,79	15,87
23:06:51	37	8,79	15,87
23:07:51	37	8,78	15,94
23:08:51	37	8,78	15,94
23:09:51	37	8,78	15,94
23:10:51	37	8,78	15,94
23:11:51	37	8,78	15,94
23:12:51	37	8,77	16,00
23:13:51	37	8,77	16,00
23:14:51	37	8,77	16,00
23:15:51	37	8,77	16,00
23:16:51	37	8,77	16,00
23:17:51	37	8,77	16,00
23:18:51	37	8,77	16,00
23:19:51	37	8,76	16,07
23:20:51	37	8,76	16,07
23:21:51	37	8,76	16,07
23:22:51	37	8,76	16,07
23:23:51	37	8,76	16,07
23:24:51	37	8,76	16,07
23:25:51	37	8,76	16,07
23:26:51	37	8,76	16,14
23:27:51	37	8,76	16,14
23:28:51	37	8,76	16,14
23:29:51	37	8,76	16,14
23:30:51	37	8,76	16,14
23:31:51	37	8,75	16,21
23:32:51	37	8,75	16,21
23:33:51	37	8,75	16,21
23:34:51	37	8,75	16,21
23:35:51	37	8,75	16,21
23:36:51	37	8,75	16,21
23:37:51	37	8,75	16,21
23:38:51	37	8,74	16,27
23:39:51	37	8,74	16,27
23:40:51	37	8,74	16,27
23:41:51	37	8,74	16,27
23:42:51	37	8,74	16,27
23:43:51	37	8,74	16,27
23:44:51	37	8,74	16,27
23:45:51	37	8,74	16,27
23:46:51	37	8,74	16,27
23:47:51	37	8,73	16,34
23:48:51	37	8,73	16,34
23:49:51	37	8,73	16,34
23:50:51	37	8,73	16,34
23:51:51	37	8,73	16,34
23:52:51	37	8,73	16,34
23:53:51	37	8,73	16,41
23:54:51	37	8,73	16,41
23:55:51	37	8,73	16,41
23:56:51	37	8,73	16,41
23:57:51	37	8,73	16,41
23:58:51	37	8,73	16,41
23:59:51	37	8,73	16,41
24:00:51	37	8,73	16,41
24:01:51	37	8,72	16,48
24:02:51	37	8,72	16,48
24:03:51	37	8,72	16,48
24:04:51	37	8,72	16,48
24:05:51	37	8,72	16,48
24:06:51	37	8,72	16,48
24:07:51	37	8,72	16,48
24:08:51	37	8,72	16,48
24:09:51	37	8,72	16,48
24:10:51	37	8,71	16,55
24:11:51	37	8,71	16,55
24:12:51	37	8,71	16,55
24:13:51	37	8,71	16,55
24:14:51	37	8,71	16,55
24:15:51	37	8,71	16,55
24:16:51	37	8,71	16,55
24:17:51	37	8,70	16,62
24:18:51	37	8,70	16,62
24:19:51	37	8,70	16,62
24:20:51	37	8,70	16,62
24:21:51	37	8,70	16,69
24:22:51	37	8,70	16,69
24:23:51	37	8,70	16,69
24:24:51	37	8,70	16,69
24:25:51	37	8,70	16,69
24:26:51	37	8,70	16,69
24:27:51	37	8,70	16,69
24:28:51	37	8,70	16,69
24:29:51	37	8,69	16,76
24:30:51	37	8,69	16,76
24:31:51	37	8,69	16,76
24:32:51	37	8,69	16,76
24:33:51	37	8,69	16,76
24:34:51	37	8,69	16,76
24:35:51	37	8,69	16,76
24:36:51	37	8,69	16,76
24:37:51	37	8,68	16,83
24:38:51	37	8,68	16,83
24:39:51	37	8,68	16,83
24:40:51	37	8,68	16,83
24:41:51	37	8,68	16,83
24:42:51	37	8,68	16,83
24:43:51	37	8,67	16,90
24:44:51	37	8,67	16,90
24:45:51	37	8,67	16,90
24:46:51	37	8,67	16,90
24:47:51	37	8,67	16,90
24:48:51	37	8,67	16,90
24:49:51	37	8,67	16,90
24:50:51	37	8,67	16,90
24:51:51	37	8,67	16,97
24:52:51	37	8,67	16,97
24:53:51	37	8,67	16,97
24:54:51	37	8,67	16,97
24:55:51	37	8,67	16,97
24:56:51	37	8,67	16,97
24:57:51	37	8,67	16,97
24:58:51	37	8,67	16,97
24:59:51	37	8,67	16,97
25:00:51	37	8,66	17,04
25:01:51	37	8,66	17,04
25:02:51	37	8,66	17,04
25:03:51	37	8,66	17,04
25:04:51	37	8,66	17,04
25:05:51	37	8,66	17,04
25:06:51	37	8,66	17,04
25:07:51	37	8,66	17,04
25:08:51	37	8,65	17,11
25:09:51	37	8,65	17,11
25:10:51	37	8,65	17,11
25:11:51	37	8,65	17,11
25:12:51	37	8,65	17,11
25:13:51	37	8,65	17,11
25:14:51	37	8,65	17,11
25:15:51	37	8,64	17,18
25:16:51	37	8,64	17,18
25:17:51	37	8,64	17,18
25:18:51	37	8,64	17,18
25:19:51	37	8,64	17,18
25:20:51	37	8,64	17,18
25:21:51	37	8,64	17,18
25:22:51	37	8,64	17,18
25:23:51	37	8,64	17,18
25:24:51	37	8,64	17,25
25:25:51	38	8,64	17,25
25:26:51	37	8,64	17,25
25:27:51	37	8,64	17,25
25:28:51	37	8,64	17,25
25:29:51	37	8,64	17,25
25:30:51	37	8,64	17,25
25:31:51	37	8,64	17,25
25:32:51	37	8,63	17,33
25:33:51	37	8,63	17,33
25:34:51	37	8,63	17,33
25:35:51	37	8,63	17,33
25:36:51	37	8,63	17,33
25:37:51	37	8,63	17,33
25:38:51	37	8,63	17,33
25:39:51	37	8,63	17,33
25:40:51	37	8,63	17,33
25:41:51	37	8,63	17,33
25:42:51	37	8,62	17,40
25:43:51	37	8,62	17,40
25:44:51	37	8,62	17,40
25:45:51	37	8,62	17,40
25:46:51	37	8,62	17,40
25:47:51	37	8,62	17,40
25:48:51	37	8,62	17,40
25:49:51	37	8,62	17,40
25:50:51	37	8,62	17,40
25:51:51	37	8,61	17,47
25:52:51	37	8,61	17,47
25:53:51	37	8,61	17,47
25:54:51	37	8,61	17,47
25:55:51	37	8,61	17,47
25:56:51	37	8,61	17,47
25:57:51	37	8,61	17,47
25:58:51	37	8,61	17,47
25:59:51	37	8,61	17,47
26:00:51	37	8,61	17,55
26:01:51	37	8,61	17,55
26:02:51	38	8,61	17,55
26:03:51	37	8,61	17,55
26:04:51	37	8,61	17,55
26:05:51	37	8,61	17,55
26:06:51	37	8,61	17,55
26:07:51	37	8,61	17,55
26:08:51	37	8,61	17,55
26:09:51	37	8,61	17,55
26:10:51	37	8,60	17,62
26:11:51	37	8,60	17,62
26:12:51	37	8,60	17,62
26:13:51	37	8,60	17,62
26:14:51	37	8,60	17,62
26:15:51	37	8,60	17,62
26:16:51	37	8,60	17,62
26:17:51	37	8,60	17,62
26:18:51	37	8,60	17,62
26:19:51	37	8,59	17,70
26:20:51	37	8,59	17,70
26:21:51	37	8,59	17,70
26:22:51	37	8,59	17,70
26:23:51	37	8,59	17,70
26:24:51	37	8,58	17,77
26:25:51	37	8,58	17,77
26:26:51	37	8,58	17,77
26:27:51	37	8,58	17,77
26:28:51	37	8,58	17,77
26:29:51	37	8,58	17,77
26:30:51	37	8,58	17,77
26:31:51	37	8,58	17,77
26:32:51	37	8,58	17,77
26:33:51	37	8,58	17,85
26:34:51	37	8,58	17,85
26:35:51	37	8,58	17,85
26:36:51	37	8,58	17,85
26:37:51	37	8,58	17,85
26:38:51	37	8,58	17,85
26:39:51	37	8,58	17,85
26:40:51	37	8,58	17,85
26:41:51	37	8,58	17,85
26:42:51	37	8,58	17,85
26:43:51	37	8,57	17,92
26:44:51	37	8,57	17,92
26:45:51	37	8,57	17,92
26:46:51	37	8,57	17,92
26:47:51	37	8,57	17,92
26:48:51	37	8,57	17,92
26:49:51	37	8,57	17,92
26:50:51	37	8,57	17,92
26:51:51	37	8,57	17,92
26:52:51	37	8,56	18,00
26:53:51	37	8,56	18,00
26:54:51	37	8,56	18,00
26:55:51	37	8,56	18,00
26:56:51	37	8,56	18,00
26:57:51	37	8,56	18,00
26:58:51	37	8,56	18,00
26:59:51	37	8,56	18,00
27:00:51	37	8,56	18,00
27:01:51	37	8,55	18,07
27:02:51	37	8,55	18,07
27:03:51	37	8,55	18,07
27:04:51	37	8,55	18,07
27:05:51	37	8,55	18,07
27:06:51	37	8,55	18,07
27:07:51	37	8,55	18,07
27:08:51	37	8,55	18,07
27:09:51	37	8,55	18,07
27:10:51	38	8,55	18,07
27:11:51	37	8,55	18,07
27:12:51	37	8,55	18,15
27:13:51	37	8,55	18,15
27:14:51	37	8,55	18,15
27:15:51	37	8,55	18,15
27:16:51	37	8,55	18,15
27:17:51	37	8,55	18,15
27:18:51	37	8,55	18,15
27:19:51	37	8,55	18,15
27:20:51	37	8,54	18,23
27:21:51	37	8,54	18,23
27:22:51	37	8,54	18,23
27:23:51	37	8,54	18,23
27:24:51	37	8,54	18,23
27:25:51	37	8,54	18,23
27:26:51	37	8,54	18,23
27:27:51	37	8,54	18,23
27:28:51	37	8,54	18,23
27:29:51	37	8,54	18,23
27:30:51	37	8,54	18,23
27:31:51	37	8,54	18,23
27:32:51	37	8,53	18,31
27:33:51	37	8,53	18,31
27:34:51	37	8,53	18,31
27:35:51	37	8,53	18,31
27:36:51	37	8,53	18,31
27:37:51	37	8,53	18,31
27:38:51	37	8,53	18,31
27:39:51	37	8,53	18,31
27:40:51	37	8,53	18,31
27:41:51	37	8,53	18,31
27:42:51	37	8,53	18,31
27:43:51	37	8,52	18,38
27:44:51	37	8,52	18,38
27:45:51	37	8,52	18,38
27:46:51	37	8,52	18,38
27:47:51	37	8,52	18,38
27:48:51	37	8,52	18,38
27:49:51	37	8,52	18,38
27:50:51	37	8,52	18,38
27:51:51	37	8,52	18,38
27:52:51	37	8,52	18,38
27:53:51	37	8,52	18,38
27:54:51	37	8,52	18,46
27:55:51	37	8,52	18,46
27:56:51	37	8,52	18,46
27:57:51	37	8,52	18,46
27:58:51	37	8,52	18,46
27:59:51	37	8,52	18,46
28:00:51	37	8,52	18,46
28:01:51	37	8,52	18,46
28:02:51	37	8,52	18,46
28:03:51	37	8,52	18,46
28:04:51	37	8,52	18,46
28:05:51	37	8,52	18,46
28:06:51	37	8,51	18,54
28:07:51	37	8,51	18,54
28:08:51	37	8,51	18,54
28:09:51	37	8,51	18,54
28:10:51	37	8,51	18,54
28:11:51	37	8,51	18,54
28:12:51	37	8,51	18,54
28:13:51	37	8,51	18,54
28:14:51	37	8,51	18,54
28:15:51	37	8,51	18,54
28:16:51	37	8,51	18,54
28:17:51	37	8,50	18,62
28:18:51	37	8,50	18,62
28:19:51	37	8,50	18,62
28:20:51	37	8,50	18,62
28:21:51	37	8,50	18,62
28:22:51	37	8,50	18,62
28:23:51	37	8,50	18,62
28:24:51	37	8,49	18,70
28:25:51	37	8,49	18,70
28:26:51	37	8,49	18,70
28:27:51	37	8,49	18,70
28:28:51	37	8,49	18,70
28:29:51	37	8,49	18,70
28:30:51	37	8,49	18,70
28:31:51	37	8,49	18,70
28:32:51	37	8,49	18,70
28:33:51	37	8,49	18,70
28:34:51	37	8,49	18,78
28:35:51	37	8,49	18,78
28:36:51	37	8,49	18,78
28:37:51	37	8,49	18,78
28:38:51	37	8,49	18,78
28:39:51	37	8,49	18,78
28:40:51	37	8,49	18,78
28:41:51	37	8,49	18,78
28:42:51	37	8,49	18,78
28:43:51	37	8,49	18,78
28:44:51	37	8,49	18,78
28:45:51	37	8,49	18,78
28:46:51	37	8,49	18,78
28:47:51	37	8,48	18,86
28:48:51	37	8,48	18,86
28:49:51	37	8,48	18,86
28:50:51	37	8,48	18,86
28:51:51	37	8,48	18,86
28:52:51	37	8,48	18,86
28:53:51	37	8,48	18,86
28:54:51	37	8,48	18,86
28:55:51	37	8,48	18,86
28:56:51	37	8,48	18,86
28:57:51	37	8,48	18,86
28:58:51	37	8,48	18,86
28:59:51	37	8,48	18,86
29:00:51	37	8,47	18,94
29:01:51	37	8,47	18,94
29:02:51	37	8,47	18,94
29:03:51	37	8,47	18,94
29:04:51	37	8,47	18,94
29:05:51	37	8,47	18,94
29:06:51	37	8,47	18,94
29:07:51	37	8,47	18,94
29:08:51	37	8,47	18,94
29:09:51	37	8,47	18,94
29:10:51	37	8,47	18,94
29:11:51	37	8,47	18,94
29:12:51	37	8,46	19,02
29:13:51	37	8,46	19,02
29:14:51	37	8,46	19,02
29:15:51	37	8,46	19,02
29:16:51	37	8,46	19,02
29:17:51	37	8,46	19,02
29:18:51	37	8,46	19,02
29:19:51	37	8,46	19,02
29:20:51	37	8,46	19,02
29:21:51	37	8,46	19,02
29:22:51	37	8,46	19,02
29:23:51	37	8,46	19,02
29:24:51	37	8,46	19,10
29:25:51	37	8,46	19,10
29:26:51	37	8,46	19,10
29:27:51	37	8,46	19,10
29:28:51	37	8,46	19,10
29:29:51	38	8,46	19,10
29:30:51	37	8,46	19,10
29:31:51	37	8,46	19,10
29:32:51	38	8,46	19,10
29:33:51	37	8,46	19,10
29:34:51	37	8,46	19,10
29:35:51	37	8,46	19,10
29:36:51	37	8,46	19,10
29:37:51	37	8,46	19,10
29:38:51	37	8,45	19,18
29:39:51	37	8,45	19,18
29:40:51	37	8,45	19,18
29:41:51	37	8,45	19,18
29:42:51	37	8,45	19,18
29:43:51	37	8,45	19,18
29:44:51	37	8,44	19,27
29:45:51	37	8,44	19,27
29:46:51	37	8,44	19,27
29:47:51	38	8,44	19,27
29:48:51	37	8,44	19,27
29:49:51	37	8,44	19,27
29:50:51	37	8,44	19,27
29:51:51	37	8,44	19,27
29:52:51	37	8,44	19,27
29:53:51	37	8,44	19,27
29:54:51	37	8,44	19,27
29:55:51	37	8,44	19,27
29:56:51	37	8,43	19,35
29:57:51	38	8,43	19,35
29:58:51	37	8,43	19,35
29:59:51	37	8,43	19,35
30:00:51	37	8,43	19,35
30:01:51	37	8,43	19,35
30:02:51	37	8,43	19,35
30:03:51	37	8,43	19,35
30:04:51	37	8,43	19,35
30:05:51	37	8,43	19,35
30:06:51	37	8,43	19,35
30:07:51	37	8,43	19,35
30:08:51	37	8,43	19,35
30:09:51	37	8,43	19,43
30:10:51	37	8,43	19,43
30:11:51	37	8,43	19,43
30:12:51	37	8,43	19,43
30:13:51	37	8,43	19,43
30:14:51	37	8,43	19,43
30:15:51	37	8,43	19,43
30:16:51	37	8,43	19,43
30:17:51	37	8,43	19,43
30:18:51	37	8,43	19,43
30:19:51	38	8,43	19,43
30:20:51	37	8,43	19,43
30:21:51	37	8,43	19,43
30:22:51	38	8,42	19,51
30:23:51	37	8,42	19,51
30:24:51	37	8,42	19,51
30:25:51	37	8,42	19,51
30:26:51	37	8,42	19,51
30:27:51	37	8,42	19,51
30:28:51	37	8,42	19,51
30:29:51	37	8,42	19,51
30:30:51	37	8,42	19,51
30:31:51	37	8,42	19,51
30:32:51	37	8,42	19,51
30:33:51	37	8,42	19,51
30:34:51	37	8,42	19,51
30:35:51	37	8,41	19,60
30:36:51	37	8,41	19,60
30:37:51	37	8,41	19,60
30:38:51	37	8,41	19,60
30:39:51	37	8,41	19,60
30:40:51	37	8,41	19,60
30:41:51	37	8,41	19,60
30:42:51	37	8,41	19,60
30:43:51	37	8,41	19,60
30:44:51	37	8,41	19,60
30:45:51	37	8,41	19,60
30:46:51	37	8,41	19,60
30:47:51	37	8,41	19,60
30:48:51	37	8,41	19,60
30:49:51	37	8,40	19,68
30:50:51	37	8,40	19,68
30:51:51	37	8,40	19,68
30:52:51	37	8,40	19,68
30:53:51	37	8,40	19,68
30:54:51	37	8,40	19,68
30:55:51	37	8,40	19,68
30:56:51	37	8,40	19,68
30:57:51	37	8,40	19,68
30:58:51	37	8,40	19,68
30:59:51	38	8,40	19,68
31:00:51	37	8,40	19,68
31:01:51	37	8,40	19,68
31:02:51	37	8,40	19,68
31:03:51	37	8,40	19,77
31:04:51	37	8,40	19,77
31:05:51	37	8,40	19,77
31:06:51	37	8,40	19,77
31:07:51	37	8,40	19,77
31:08:51	37	8,40	19,77
31:09:51	37	8,40	19,77
31:10:51	37	8,40	19,77
31:11:51	37	8,40	19,77
31:12:51	37	8,40	19,77
31:13:51	37	8,40	19,77
31:14:51	37	8,40	19,77
31:15:51	37	8,40	19,77
31:16:51	37	8,40	19,77
31:17:51	37	8,39	19,85
31:18:51	37	8,39	19,85
31:19:51	37	8,39	19,85
31:20:51	38	8,39	19,85
31:21:51	37	8,39	19,85
31:22:51	37	8,39	19,85
31:23:51	37	8,39	19,85
31:24:51	37	8,39	19,85
31:25:51	37	8,39	19,85
31:26:51	37	8,39	19,85
31:27:51	37	8,39	19,85
31:28:51	37	8,39	19,85
31:29:51	37	8,39	19,85
31:30:51	38	8,39	19,85
31:31:51	37	8,39	19,85
31:32:51	37	8,38	19,94
31:33:51	37	8,38	19,94
31:34:51	37	8,38	19,94
31:35:51	37	8,38	19,94
31:36:51	37	8,38	19,94
31:37:51	37	8,38	19,94
31:38:51	37	8,38	19,94
31:39:51	37	8,38	19,94
31:40:51	37	8,38	19,94
31:41:51	37	8,38	19,94
31:42:51	37	8,38	20,02
31:43:51	37	8,38	20,02
31:44:51	37	8,38	20,02
31:45:51	37	8,38	20,02
31:46:51	37	8,38	20,02
31:47:51	37	8,38	20,02
31:48:51	37	8,38	20,02
31:49:51	37	8,38	20,02
31:50:51	37	8,38	20,02
31:51:51	37	8,38	20,02
31:52:51	37	8,38	20,02
31:53:51	37	8,38	20,02
31:54:51	37	8,38	20,02
31:55:51	37	8,38	20,02
31:56:51	37	8,38	20,02
31:57:51	37	8,38	20,02
31:58:51	37	8,38	20,02
31:59:51	37	8,37	20,11
32:00:51	37	8,37	20,11
32:01:51	37	8,37	20,11
32:02:51	37	8,37	20,11
