Repository: ProgWizer/parser

File: project-root/data/Data Acquisition/Data Acquisition/2002 year (647)/UCA L Khvalynskaya 4 G1950+0.04NTF (90C).txt
--Test Summary--
Full Path and File Name	
Instrument Name	4262 L
Instrument Type	UCA
Instrument Serial Number	111
Test Start Date	25.06.2002
Test Start Time	20:56:37
Test Stop Date	26.06.2002
Test Stop Time	20:49:54
Test Length	23:53:17
Final Sample Time Offset	23:53:00
Controller Schedule Name	
Sampling Period	60 seconds
Comments	T: 70C(30min), 90C(20min); 115 (240min) field water, premix NTF.
Information	WellID	Khvalynskaya 4
Information	Customer	LUKOIL
Information	CementClass	G
Information	CementMfr	Dyckerhoff
Information	Additives	0.04%NTF
Information	Density	1950
Information	BHCT	90
Information	BHST	115
Information	FluidLoss	
Information	JobType	PLUG
Calculated Value	Finish Set	4:50:00
Calculated Curve	Compressive Strength	Compressive strength type B (more than 14 lb/gal)
Initial Temperature (°C)	25 °C
Final Temperature (°C)	114 °C
Initial Transit Time (microsec/in)	16,03 microsec/in
Final Transit Time (microsec/in)	ERROR
Initial Compressive Strength (MPa)	0,00 MPa
Final Compressive Strength (MPa)	N/A
--Data--
Time (HH:MM:SS)	Temperature (°C)	Transit Time (microsec/in)	Compressive Strength (MPa)
0:00:00	25	16,03	0,00
0:01:00	24	16,05	0,00
0:02:00	25	16,06	0,00
0:03:00	25	16,08	0,00
0:04:00	25	16,09	0,00
0:05:00	26	16,12	0,00
0:06:00	26	16,13	0,00
0:07:00	27	16,14	0,00
0:08:00	28	16,14	0,00
0:09:00	30	16,15	0,00
0:10:00	31	16,13	0,00
0:11:00	32	16,12	0,00
0:12:00	34	16,10	0,00
0:13:00	36	16,06	0,00
0:14:00	38	16,06	0,00
0:15:00	39		
0:16:00	41	16,06	0,00
0:17:00	42	16,06	0,00
0:18:00	44	16,03	0,00
0:19:00	46	16,04	0,00
0:20:00	48	16,04	0,00
0:21:00	50	16,03	0,00
0:22:00	51	16,03	0,00
0:23:00	53		
0:24:00	54		
0:25:00	56		
0:26:00	58		
0:27:00	60		
0:28:00	62		
0:29:00	63		
0:30:00	65		
0:31:00	67		
0:32:00	68		
0:33:00	69		
0:34:00	71		
0:35:00	72		
0:36:00	74		
0:37:00	75		
0:38:00	77		
0:39:00	77		
0:40:00	79		
0:41:00	80		
0:42:00	81		
0:43:00	82		
0:44:00	83		
0:45:00	84		
0:46:00	85		
0:47:00	86		
0:48:00	87		
0:49:00	88		
0:50:00	89		
0:51:00	90		
0:52:00	91		
0:53:00	92		
0:54:00	92		
0:55:00	93		
0:56:00	94		
0:57:00	94		
0:58:00	95		
0:59:00	95		
1:00:00	95		
1:01:00	95		
1:02:00	96		
1:03:00	96		
1:04:00	96		
1:05:00	96		
1:06:00	96		
1:07:00	96		
1:08:00	96		
1:09:00	96		
1:10:00	96		
1:11:00	96		
1:12:00	96		
1:13:00	96		
1:14:00	96		
1:15:00	96		
1:16:00	96		
1:17:00	96		
1:18:00	96		
1:19:00	95		
1:20:00	96		
1:21:00	95		
1:22:00	95		
1:23:00	95		
1:24:00	95		
1:25:00	95		
1:26:00	95		
1:27:00	96		
1:28:00	95		
1:29:00	95		
1:30:00	95		
1:31:00	95		
1:32:00	96		
1:33:00	95		
1:34:00	95		
1:35:00	95		
1:36:00	95		
1:37:00	96		
1:38:00	95		
1:39:00	95		
1:40:00	95		
1:41:00	95		
1:42:00	96		
1:43:00	96		
1:44:00	96		
1:45:00	96		
1:46:00	96		
1:47:00	96		
1:48:00	96		
1:49:00	96		
1:50:00	96		
1:51:00	96		
1:52:00	96		
1:53:00	96		
1:54:00	96		
1:55:00	97		
1:56:00	96		
1:57:00	97		
1:58:00	97		
1:59:00	96		
2:00:00	97		
2:01:00	97		
2:02:00	97		
2:03:00	97		
2:04:00	97		
2:05:00	97		
2:06:00	97		
2:07:00	97		
2:08:00	97		
2:09:00	97		
2:10:00	98		
2:11:00	98		
2:12:00	98		
2:13:00	98		
2:14:00	98		
2:15:00	98		
2:16:00	98		
2:17:00	98		
2:18:00	98		
2:19:00	99		
2:20:00	99		
2:21:00	99		
2:22:00	99		
2:23:00	99		
2:24:00	99		
2:25:00	99		
2:26:00	99		
2:27:00	99		
2:28:00	99		
2:29:00	99		
2:30:00	100		
2:31:00	99		
2:32:00	100		
2:33:00	100		
2:34:00	100		
2:35:00	100		
2:36:00	100		
2:37:00	100		
2:38:00	100		
2:39:00	101		
2:40:00	101		
2:41:00	101		
2:42:00	101		
2:43:00	101		
2:44:00	101		
2:45:00	101		
2:46:00	101		
2:47:00	101		
2:48:00	101		
2:49:00	102		
2:50:00	102		
2:51:00	101		
2:52:00	102		
2:53:00	102		
2:54:00	102		
2:55:00	102		
2:56:00	102		
2:57:00	102		
2:58:00	102		
2:59:00	102		
3:00:00	103		
3:01:00	103		
3:02:00	103		
3:03:00	103		
3:04:00	103		
3:05:00	103		
3:06:00	103		
3:07:00	103		
3:08:00	104		
3:09:00	104		
3:10:00	104		
3:11:00	104		
3:12:00	104		
3:13:00	104		
3:14:00	104		
3:15:00	104		
3:16:00	104		
3:17:00	105		
3:18:00	105		
3:19:00	104		
3:20:00	105		
3:21:00	105		
3:22:00	105		
3:23:00	105		
3:24:00	105		
3:25:00	105		
3:26:00	105		
3:27:00	106		
3:28:00	106		
3:29:00	106		
3:30:00	106		
3:31:00	106		
3:32:00	106	16,32	0,00
3:33:00	106	16,19	0,00
3:34:00	106		
3:35:00	106		
3:36:00	106		
3:37:00	107		
3:38:00	107		
3:39:00	107		
3:40:00	107		
3:41:00	107		
3:42:00	107		
3:43:00	107		
3:44:00	107		
3:45:00	107		
3:46:00	107		
3:47:00	108		
3:48:00	108		
3:49:00	108		
3:50:00	108		
3:51:00	108		
3:52:00	108		
3:53:00	108		
3:54:00	108		
3:55:00	108		
3:56:00	108		
3:57:00	109		
3:58:00	109		
3:59:00	109		
4:00:00	109		
4:01:00	109		
4:02:00	109		
4:03:00	109		
4:04:00	109		
4:05:00	109		
4:06:00	110	16,72	0,00
4:07:00	110	16,72	0,00
4:08:00	110	16,72	0,00
4:09:00	110		
4:10:00	110	16,72	0,00
4:11:00	110		
4:12:00	110		
4:13:00	110		
4:14:00	110		
4:15:00	110		
4:16:00	111		
4:17:00	111		
4:18:00	110		
4:19:00	111		
4:20:00	111		
4:21:00	111	16,70	0,00
4:22:00	111		
4:23:00	111		
4:24:00	111	16,68	0,00
4:25:00	111	16,68	0,00
4:26:00	112	16,68	0,00
4:27:00	112		
4:28:00	112	16,60	0,00
4:29:00	112	16,60	0,00
4:30:00	112		
4:31:00	112	16,57	0,00
4:32:00	112		
4:33:00	112	16,51	0,00
4:34:00	112		
4:35:00	113	16,44	0,00
4:36:00	113	16,38	0,00
4:37:00	113	16,34	0,00
4:38:00	113	16,28	0,00
4:39:00	113		
4:40:00	113	16,11	0,00
4:41:00	113	16,02	0,00
4:42:00	113	15,92	0,03
4:43:00	113	15,82	0,07
4:44:00	114	15,69	0,11
4:45:00	114	15,56	0,15
4:46:00	114	15,43	0,20
4:47:00	114	15,27	0,26
4:48:00	114	15,10	0,33
4:49:00	114	14,93	0,41
4:50:00	114	14,75	0,49
4:51:00	114	14,56	0,58
4:52:00	114	14,38	0,68
4:53:00	114	14,18	0,80
4:54:00	115	13,98	0,92
4:55:00	115	13,80	1,04
4:56:00	115	13,61	1,18
4:57:00	115	13,42	1,33
4:58:00	115	13,25	1,47
4:59:00	115	13,08	1,63
5:00:00	115	12,91	1,79
5:01:00	115	12,76	1,96
5:02:00	115	12,61	2,12
5:03:00	115	12,46	2,29
5:04:00	115	12,33	2,47
5:05:00	115	12,21	2,63
5:06:00	115		
5:07:00	115	11,97	2,98
5:08:00	115	11,86	3,16
5:09:00	115	11,75	3,34
5:10:00	115	11,65	3,51
5:11:00	115	11,55	3,70
5:12:00	115	11,46	3,88
5:13:00	115	11,37	4,06
5:14:00	114	11,29	4,23
5:15:00	114	11,22	4,38
5:16:00	114	11,13	4,57
5:17:00	114	11,07	4,73
5:18:00	114	11,01	4,87
5:19:00	114	10,93	5,06
5:20:00	114	10,88	5,20
5:21:00	114	10,82	5,36
5:22:00	114	10,76	5,53
5:23:00	114	10,71	5,68
5:24:00	114	10,67	5,79
5:25:00	114	10,62	5,95
5:26:00	114	10,57	6,11
5:27:00	114	10,53	6,23
5:28:00	114	10,49	6,35
5:29:00	114	10,45	6,47
5:30:00	114	10,41	6,60
5:31:00	114	10,38	6,72
5:32:00	114	10,35	6,83
5:33:00	114	10,32	6,91
5:34:00	114	10,30	7,02
5:35:00	114	10,27	7,12
5:36:00	114	10,23	7,24
5:37:00	114	10,21	7,32
5:38:00	114	10,19	7,41
5:39:00	114	10,16	7,52
5:40:00	114	10,14	7,58
5:41:00	114	10,11	7,70
5:42:00	114	10,09	7,79
5:43:00	114	10,08	7,85
5:44:00	114	10,05	7,94
5:45:00	114	10,04	8,00
5:46:00	114	10,02	8,07
5:47:00	114	10,00	8,16
5:48:00	114	9,99	8,22
5:49:00	114	9,97	8,29
5:50:00	114	9,95	8,39
5:51:00	114	9,93	8,45
5:52:00	114	9,93	8,49
5:53:00	114	9,91	8,55
5:54:00	114	9,89	8,65
5:55:00	114	9,88	8,69
5:56:00	114	9,87	8,76
5:57:00	114	9,86	8,79
5:58:00	114	9,84	8,86
5:59:00	114	9,83	8,93
6:00:00	114	9,82	8,96
6:01:00	114	9,82	9,00
6:02:00	114	9,79	9,11
6:03:00	114	9,79	9,14
6:04:00	114	9,78	9,18
6:05:00	114	9,76	9,25
6:06:00	114	9,76	9,29
6:07:00	114	9,74	9,36
6:08:00	114	9,74	9,36
6:09:00	114	9,73	9,44
6:10:00	114	9,72	9,47
6:11:00	114	9,71	9,51
6:12:00	114	9,70	9,55
6:13:00	114	9,70	9,59
6:14:00	114	9,68	9,66
6:15:00	114	9,68	9,66
6:16:00	114	9,66	9,74
6:17:00	114	9,66	9,74
6:18:00	114	9,66	9,78
6:19:00	114	9,65	9,82
6:20:00	114	9,64	9,86
6:21:00	114	9,63	9,90
6:22:00	114	9,63	9,93
6:23:00	114	9,62	9,97
6:24:00	114	9,62	9,97
6:25:00	114	9,61	10,01
6:26:00	114	9,61	10,05
6:27:00	114	9,60	10,09
6:28:00	114	9,59	10,13
6:29:00	114	9,58	10,17
6:30:00	114	9,57	10,22
6:31:00	114	9,57	10,22
6:32:00	114	9,57	10,26
6:33:00	114	9,56	10,30
6:34:00	114	9,55	10,34
6:35:00	114	9,55	10,34
6:36:00	114	9,54	10,42
6:37:00	114	9,54	10,42
6:38:00	114	9,54	10,42
6:39:00	114	9,53	10,46
6:40:00	114	9,53	10,46
6:41:00	114	9,52	10,50
6:42:00	114	9,52	10,55
6:43:00	114	9,52	10,55
6:44:00	114	9,51	10,59
6:45:00	114	9,50	10,63
6:46:00	114	9,50	10,63
6:47:00	114	9,49	10,67
6:48:00	114	9,49	10,67
6:49:00	114	9,48	10,72
6:50:00	114	9,48	10,76
6:51:00	114	9,48	10,76
6:52:00	114	9,47	10,80
6:53:00	114	9,47	10,80
6:54:00	114	9,46	10,85
6:55:00	114	9,46	10,89
6:56:00	114	9,46	10,89
6:57:00	114	9,45	10,93
6:58:00	114	9,45	10,93
6:59:00	114	9,44	10,98
7:00:00	114	9,44	10,98
7:01:00	114	9,43	11,02
7:02:00	114	9,43	11,02
7:03:00	114	9,43	11,07
7:04:00	114	9,43	11,07
7:05:00	114	9,43	11,07
7:06:00	114	9,42	11,11
7:07:00	114	9,42	11,11
7:08:00	114	9,41	11,15
7:09:00	114	9,41	11,15
7:10:00	114	9,40	11,20
7:11:00	114	9,40	11,20
7:12:00	114	9,40	11,20
7:13:00	114	9,39	11,25
7:14:00	114	9,39	11,25
7:15:00	114	9,39	11,29
7:16:00	114	9,39	11,29
7:17:00	114	9,39	11,29
7:18:00	114	9,38	11,34
7:19:00	114	9,38	11,34
7:20:00	114	9,38	11,34
7:21:00	114	9,37	11,38
7:22:00	114	9,37	11,38
7:23:00	114	9,37	11,43
7:24:00	114	9,37	11,43
7:25:00	114	9,37	11,43
7:26:00	114	9,36	11,47
7:27:00	114	9,36	11,47
7:28:00	114	9,36	11,47
7:29:00	114	9,35	11,52
7:30:00	114	9,35	11,52
7:31:00	114	9,34	11,57
7:32:00	114	9,34	11,57
7:33:00	114	9,34	11,57
7:34:00	114	9,34	11,57
7:35:00	114	9,34	11,61
7:36:00	114	9,34	11,61
7:37:00	114	9,34	11,61
7:38:00	114	9,33	11,66
7:39:00	114	9,33	11,66
7:40:00	114	9,32	11,71
7:41:00	114	9,32	11,71
7:42:00	114	9,32	11,71
7:43:00	114	9,31	11,76
7:44:00	114	9,31	11,76
7:45:00	114	9,31	11,76
7:46:00	114	9,31	11,76
7:47:00	114	9,30	11,80
7:48:00	114	9,30	11,80
7:49:00	114	9,30	11,80
7:50:00	114	9,30	11,80
7:51:00	114	9,30	11,85
7:52:00	114	9,30	11,85
7:53:00	114	9,30	11,85
7:54:00	114	9,30	11,85
7:55:00	114	9,29	11,90
7:56:00	114	9,29	11,90
7:57:00	114	9,29	11,90
7:58:00	114	9,28	11,95
7:59:00	114	9,29	11,90
8:00:00	114	9,28	11,95
8:01:00	114	9,28	11,95
8:02:00	114	9,28	11,95
8:03:00	114	9,28	12,00
8:04:00	114	9,28	12,00
8:05:00	114	9,28	12,00
8:06:00	114	9,28	12,00
8:07:00	114	9,28	12,00
8:08:00	114	9,27	12,04
8:09:00	114	9,27	12,04
8:10:00	114	9,27	12,04
8:11:00	114	9,27	12,04
8:12:00	114	9,26	12,09
8:13:00	114	9,26	12,09
8:14:00	114	9,26	12,09
8:15:00	114	9,26	12,09
8:16:00	114	9,26	12,09
8:17:00	114	9,26	12,09
8:18:00	114	9,25	12,14
8:19:00	114	9,25	12,14
8:20:00	114	9,25	12,14
8:21:00	114	9,25	12,14
8:22:00	114	9,25	12,14
8:23:00	114	9,25	12,14
8:24:00	114	9,25	12,14
8:25:00	114	9,25	12,14
8:26:00	114	9,25	12,14
8:27:00	114	9,25	12,14
8:28:00	114	9,25	12,19
8:29:00	114	9,25	12,19
8:30:00	114	9,25	12,14
8:31:00	114	9,25	12,19
8:32:00	114	9,25	12,14
8:33:00	114	9,25	12,19
8:34:00	114	9,25	12,19
8:35:00	114	9,24	12,24
8:36:00	114	9,24	12,24
8:37:00	114	9,24	12,24
8:38:00	114	9,24	12,24
8:39:00	114	9,24	12,24
8:40:00	114	9,24	12,24
8:41:00	114	9,24	12,24
8:42:00	114	9,23	12,29
8:43:00	114	9,23	12,29
8:44:00	114	9,23	12,29
8:45:00	114	9,23	12,29
8:46:00	114	9,23	12,29
8:47:00	114	9,23	12,29
8:48:00	114	9,23	12,29
8:49:00	114	9,23	12,29
8:50:00	114	9,23	12,29
8:51:00	114	9,22	12,34
8:52:00	114	9,22	12,34
8:53:00	114	9,22	12,34
8:54:00	114	9,22	12,34
8:55:00	114	9,22	12,34
8:56:00	114	9,22	12,34
8:57:00	114	9,22	12,34
8:58:00	114	9,22	12,34
8:59:00	114	9,22	12,34
9:00:00	114	9,21	12,39
9:01:00	114	9,21	12,39
9:02:00	114	9,21	12,39
9:03:00	114	9,21	12,39
9:04:00	114	9,21	12,39
9:05:00	114	9,21	12,39
9:06:00	114	9,21	12,39
9:07:00	114	9,21	12,44
9:08:00	114	9,21	12,39
9:09:00	114	9,21	12,39
9:10:00	114	9,21	12,44
9:11:00	114	9,21	12,44
9:12:00	114	9,21	12,44
9:13:00	114	9,21	12,44
9:14:00	114	9,21	12,44
9:15:00	114	9,21	12,44
9:16:00	114	9,21	12,44
9:17:00	114	9,21	12,44
9:18:00	114	9,21	12,44
9:19:00	114	9,21	12,44
9:20:00	114	9,21	12,44
9:21:00	114	9,20	12,49
9:22:00	114	9,20	12,49
9:23:00	114	9,20	12,49
9:24:00	114	9,20	12,49
9:25:00	114	9,20	12,49
9:26:00	114	9,20	12,49
9:27:00	114	9,20	12,49
9:28:00	114	9,20	12,49
9:29:00	114	9,19	12,54
9:30:00	114	9,19	12,54
9:31:00	114	9,19	12,54
9:32:00	114	9,19	12,54
9:33:00	114	9,19	12,54
9:34:00	114	9,19	12,54
9:35:00	114	9,19	12,54
9:36:00	114	9,19	12,54
9:37:00	114	9,19	12,54
9:38:00	114	9,18	12,60
9:39:00	114	9,18	12,60
9:40:00	114	9,18	12,60
9:41:00	114	9,18	12,60
9:42:00	114	9,18	12,60
9:43:00	114	9,18	12,60
9:44:00	114	9,18	12,60
9:45:00	114	9,18	12,60
9:46:00	114	9,18	12,60
9:47:00	114	9,18	12,65
9:48:00	114	9,18	12,65
9:49:00	114	9,18	12,65
9:50:00	114	9,18	12,65
9:51:00	114	9,18	12,65
9:52:00	114	9,18	12,65
9:53:00	114	9,18	12,65
9:54:00	114	9,18	12,65
9:55:00	114	9,18	12,65
9:56:00	114	9,18	12,65
9:57:00	114	9,18	12,65
9:58:00	114	9,18	12,65
9:59:00	114	9,18	12,65
10:00:00	114	9,18	12,65
10:01:00	114	9,17	12,70
10:02:00	114	9,18	12,65
10:03:00	114	9,17	12,70
10:04:00	114	9,18	12,65
10:05:00	114	9,17	12,70
10:06:00	114	9,17	12,70
10:07:00	114	9,17	12,70
10:08:00	114	9,17	12,70
10:09:00	114	9,17	12,70
10:10:00	114	9,17	12,70
10:11:00	114	9,17	12,70
10:12:00	114	9,17	12,70
10:13:00	114	9,17	12,70
10:14:00	114	9,17	12,70
10:15:00	114	9,17	12,70
10:16:00	114	9,17	12,70
10:17:00	114	9,16	12,75
10:18:00	114	9,16	12,75
10:19:00	114	9,17	12,70
10:20:00	114	9,17	12,70
10:21:00	114	9,17	12,70
10:22:00	114	9,16	12,75
10:23:00	114	9,16	12,75
10:24:00	114	9,16	12,75
10:25:00	114	9,16	12,75
10:26:00	114	9,16	12,75
10:27:00	114	9,17	12,70
10:28:00	114	9,16	12,75
10:29:00	114	9,16	12,75
10:30:00	114	9,16	12,80
10:31:00	114	9,16	12,75
10:32:00	114	9,16	12,80
10:33:00	114	9,16	12,80
10:34:00	114	9,16	12,80
10:35:00	114	9,16	12,80
10:36:00	114	9,16	12,80
10:37:00	114	9,16	12,80
10:38:00	114	9,16	12,80
10:39:00	114	9,16	12,80
10:40:00	114	9,16	12,80
10:41:00	114	9,16	12,80
10:42:00	114	9,16	12,80
10:43:00	114	9,16	12,80
10:44:00	114	9,15	12,86
10:45:00	114	9,16	12,80
10:46:00	114	9,16	12,80
10:47:00	114	9,16	12,80
10:48:00	114	9,15	12,86
10:49:00	114	9,15	12,86
10:50:00	114	9,15	12,86
10:51:00	114	9,15	12,86
10:52:00	114	9,15	12,86
10:53:00	114	9,15	12,86
10:54:00	114		
10:55:00	114		
10:56:00	114	9,16	12,80
10:57:00	114	9,15	12,86
10:58:00	114	9,15	12,86
10:59:00	114	9,15	12,86
11:00:00	114	9,15	12,86
11:01:00	114		
11:02:00	114	9,14	12,91
11:03:00	114		
11:04:00	114	9,14	12,91
11:05:00	114	9,15	12,86
11:06:00	114	9,15	12,86
11:07:00	114	9,15	12,86
11:08:00	114		
11:09:00	114	9,15	12,86
11:10:00	114	9,13	12,96
11:11:00	114	9,15	12,86
11:12:00	114	9,15	12,86
11:13:00	114		
11:14:00	114	9,13	12,96
11:15:00	114	9,14	12,91
11:16:00	114	9,16	12,80
11:17:00	114	9,14	12,91
11:18:00	114	9,14	12,91
11:19:00	114		
11:20:00	114		
11:21:00	114	9,14	12,91
11:22:00	114		
11:23:00	114		
11:24:00	114	9,14	12,91
11:25:00	114		
11:26:00	114	9,13	12,96
11:27:00	114		
11:28:00	114	9,15	12,86
11:29:00	114	9,13	12,96
11:30:00	114		
11:31:00	114	9,14	12,91
11:32:00	114	9,13	13,01
11:33:00	114		
11:34:00	114	9,13	12,96
11:35:00	114		
11:36:00	114		
11:37:00	114		
11:38:00	114		
11:39:00	114	10,14	7,61
11:40:00	114	10,14	7,61
11:41:00	114	10,13	7,64
11:42:00	114	10,14	7,61
11:43:00	114	10,14	7,61
11:44:00	114	10,13	7,64
11:45:00	114	10,13	7,64
11:46:00	114	10,13	7,64
11:47:00	114	10,13	7,64
11:48:00	114	10,13	7,64
11:49:00	114	10,13	7,64
11:50:00	114	10,13	7,64
11:51:00	114	10,12	7,67
11:52:00	114	10,12	7,67
11:53:00	114	10,13	7,64
11:54:00	114	10,12	7,67
11:55:00	114	10,12	7,67
11:56:00	114	10,12	7,67
11:57:00	114	10,12	7,67
11:58:00	114		
11:59:00	114		
12:00:00	114	10,12	7,67
12:01:00	114	10,11	7,70
12:02:00	114	10,11	7,70
12:03:00	114	10,11	7,70
12:04:00	114		
12:05:00	114	11,13	4,59
12:06:00	114	11,13	4,59
12:07:00	114	11,13	4,59
12:08:00	114	11,13	4,59
12:09:00	114	11,13	4,59
12:10:00	114	11,13	4,59
12:11:00	114	11,13	4,59
12:12:00	114	11,13	4,59
12:13:00	114	11,13	4,59
12:14:00	114	11,12	4,60
12:15:00	114	11,13	4,59
12:16:00	114	11,13	4,59
12:17:00	114	11,12	4,60
12:18:00	114	11,13	4,59
12:19:00	114	11,12	4,60
12:20:00	114	11,13	4,59
12:21:00	114	11,12	4,60
12:22:00	114	11,12	4,60
12:23:00	114	11,12	4,60
12:24:00	114	11,12	4,60
12:25:00	114	11,12	4,60
12:26:00	114	11,12	4,60
12:27:00	114	11,12	4,60
12:28:00	114	11,11	4,62
12:29:00	114	11,12	4,60
12:30:00	114	11,11	4,62
12:31:00	114	11,12	4,60
12:32:00	114	11,11	4,62
12:33:00	114	11,12	4,60
12:34:00	114	11,11	4,62
12:35:00	114	11,12	4,60
12:36:00	114		
12:37:00	114		
12:38:00	114		
12:39:00	114		
12:40:00	114		
12:41:00	114		
12:42:00	114		
12:43:00	114		
12:44:00	114		
12:45:00	114		
12:46:00	114	11,10	4,66
12:47:00	114		
12:48:00	114		
12:49:00	114		
12:50:00	114		
12:51:00	114		
12:52:00	114		
12:53:00	114		
12:54:00	114		
12:55:00	114		
12:56:00	114		
12:57:00	114		
12:58:00	114		
12:59:00	114		
13:00:00	114		
13:01:00	114		
13:02:00	114		
13:03:00	114		
13:04:00	114		
13:05:00	114		
13:06:00	114		
13:07:00	114		
13:08:00	114		
13:09:00	114		
13:10:00	114		
13:11:00	114		
13:12:00	114		
13:13:00	114		
13:14:00	114		
13:15:00	114		
13:16:00	114		
13:17:00	114		
13:18:00	114		
13:19:00	114		
13:20:00	114		
13:21:00	114		
13:22:00	114		
13:23:00	114		
13:24:00	114		
13:25:00	114		
13:26:00	114		
13:27:00	114		
13:28:00	114		
13:29:00	114		
13:30:00	114		
13:31:00	114		
13:32:00	114		
13:33:00	114		
13:34:00	114		
13:35:00	114		
13:36:00	114		
13:37:00	114		
13:38:00	114		
13:39:00	114		
13:40:00	114		
13:41:00	114		
13:42:00	114		
13:43:00	114		
13:44:00	114		
13:45:00	114		
13:46:00	114		
13:47:00	114		
13:48:00	114		
13:49:00	114		
13:50:00	114		
13:51:00	114		
13:52:00	114		
13:53:00	114		
13:54:00	114		
13:55:00	114		
13:56:00	114		
13:57:00	114		
13:58:00	114		
13:59:00	114		
14:00:00	114		
14:01:00	114		
14:02:00	114		
14:03:00	114		
14:04:00	114		
14:05:00	114		
14:06:00	114		
14:07:00	114		
14:08:00	114		
14:09:00	114		
14:10:00	114		
14:11:00	114		
14:12:00	115		
14:13:00	114		
14:14:00	114		
14:15:00	114		
14:16:00	114		
14:17:00	114		
14:18:00	114		
14:19:00	114		
14:20:00	114		
14:21:00	114		
14:22:00	114		
14:23:00	114		
14:24:00	114		
14:25:00	114		
14:26:00	114		
14:27:00	115		
14:28:00	114		
14:29:00	114		
14:30:00	114		
14:31:00	114		
14:32:00	114		
14:33:00	114		
14:34:00	114		
14:35:00	114		
14:36:00	114		
14:37:00	114		
14:38:00	114		
14:39:00	114		
14:40:00	114		
14:41:00	114		
14:42:00	114		
14:43:00	114		
14:44:00	114		
14:45:00	114		
14:46:00	114		
14:47:00	114		
14:48:00	114		
14:49:00	114		
14:50:00	114		
14:51:00	114		
14:52:00	114		
14:53:00	115		
14:54:00	114		
14:55:00	114		
14:56:00	114		
14:57:00	114		
14:58:00	114		
14:59:00	114		
15:00:00	114		
15:01:00	114		
15:02:00	114		
15:03:00	114		
15:04:00	114		
15:05:00	114		
15:06:00	114		
15:07:00	114		
15:08:00	114		
15:09:00	114		
15:10:00	114		
15:11:00	114		
15:12:00	115		
15:13:00	114		
15:14:00	114		
15:15:00	114		
15:16:00	114		
15:17:00	114		
15:18:00	114		
15:19:00	114		
15:20:00	114		
15:21:00	114		
15:22:00	114		
15:23:00	114		
15:24:00	114		
15:25:00	114		
15:26:00	114		
15:27:00	114		
15:28:00	114		
15:29:00	114		
15:30:00	114		
15:31:00	114		
15:32:00	114		
15:33:00	114		
15:34:00	114		
15:35:00	114		
15:36:00	114		
15:37:00	114		
15:38:00	114		
15:39:00	114		
15:40:00	114		
15:41:00	114		
15:42:00	114		
15:43:00	114		
15:44:00	114		
15:45:00	114		
15:46:00	114		
15:47:00	114		
15:48:00	114		
15:49:00	114		
15:50:00	114		
15:51:00	114		
15:52:00	114		
15:53:00	114		
15:54:00	114		
15:55:00	114		
15:56:00	114		
15:57:00	114		
15:58:00	114		
15:59:00	114		
16:00:00	114		
16:01:00	114		
16:02:00	114		
16:03:00	114		
16:04:00	114		
16:05:00	114		
16:06:00	114		
16:07:00	114		
16:08:00	114		
16:09:00	114		
16:10:00	114		
16:11:00	114		
16:12:00	114		
16:13:00	114		
16:14:00	114		
16:15:00	114		
16:16:00	114		
16:17:00	114		
16:18:00	114		
16:19:00	114		
16:20:00	114		
16:21:00	114		
16:22:00	115		
16:23:00	114		
16:24:00	114		
16:25:00	114		
16:26:00	114		
16:27:00	114		
16:28:00	114		
16:29:00	114		
16:30:00	114		
16:31:00	114		
16:32:00	114		
16:33:00	114		
16:34:00	114		
16:35:00	114		
16:36:00	115		
16:37:00	114		
16:38:00	114		
16:39:00	115		
16:40:00	114		
16:41:00	114		
16:42:00	114		
16:43:00	114		
16:44:00	114		
16:45:00	114		
16:46:00	114		
16:47:00	114		
16:48:00	114		
16:49:00	114		
16:50:00	114		
16:51:00	114		
16:52:00	114		
16:53:00	114		
16:54:00	114		
16:55:00	114		
16:56:00	114		
16:57:00	114		
16:58:00	114		
16:59:00	114		
17:00:00	115		
17:01:00	114		
17:02:00	114		
17:03:00	114		
17:04:00	114		
17:05:00	114		
17:06:00	114		
17:07:00	114		
17:08:00	114		
17:09:00	114		
17:10:00	114		
17:11:00	114		
17:12:00	115		
17:13:00	114		
17:14:00	114		
17:15:00	114		
17:16:00	114		
17:17:00	114		
17:18:00	114		
17:19:00	114		
17:20:00	114		
17:21:00	114		
17:22:00	114		
17:23:00	114		
17:24:00	114		
17:25:00	114		
17:26:00	114		
17:27:00	114		
17:28:00	114		
17:29:00	114		
17:30:00	115		
17:31:00	114		
17:32:00	114		
17:33:00	114		
17:34:00	114		
17:35:00	114		
17:36:00	114		
17:37:00	114		
17:38:00	114		
17:39:00	114		
17:40:00	114		
17:41:00	114		
17:42:00	114		
17:43:00	115		
17:44:00	114		
17:45:00	114		
17:46:00	114		
17:47:00	114		
17:48:00	114		
17:49:00	114		
17:50:00	114		
17:51:00	114		
17:52:00	114		
17:53:00	114		
17:54:00	114		
17:55:00	115		
17:56:00	114		
17:57:00	114		
17:58:00	114		
17:59:00	115		
18:00:00	114		
18:01:00	114		
18:02:00	114		
18:03:00	114		
18:04:00	114		
18:05:00	114		
18:06:00	114		
18:07:00	114		
18:08:00	114		
18:09:00	114		
18:10:00	114		
18:11:00	114		
18:12:00	114		
18:13:00	114		
18:14:00	114		
18:15:00	114		
18:16:00	114		
18:17:00	114		
18:18:00	114		
18:19:00	114		
18:20:00	114		
18:21:00	114		
18:22:00	114		
18:23:00	114		
18:24:00	114		
18:25:00	114		
18:26:00	114		
18:27:00	114		
18:28:00	114		
18:29:00	114		
18:30:00	114		
18:31:00	114		
18:32:00	114		
18:33:00	114		
18:34:00	114		
18:35:00	114		
18:36:00	114		
18:37:00	114		
18:38:00	114		
18:39:00	114		
18:40:00	114		
18:41:00	114		
18:42:00	114		
18:43:00	114		
18:44:00	114		
18:45:00	114		
18:46:00	114		
18:47:00	114		
18:48:00	114		
18:49:00	114		
18:50:00	114		
18:51:00	114		
18:52:00	114		
18:53:00	114		
18:54:00	114		
18:55:00	114		
18:56:00	114		
18:57:00	114		
18:58:00	114		
18:59:00	114		
19:00:00	114		
19:01:00	114		
19:02:00	114		
19:03:00	114		
19:04:00	114		
19:05:00	114		
19:06:00	114		
19:07:00	114		
19:08:00	114		
19:09:00	114		
19:10:00	114		
19:11:00	114		
19:12:00	114		
19:13:00	114		
19:14:00	114		
19:15:00	114		
19:16:00	114		
19:17:00	114		
19:18:00	114		
19:19:00	114		
19:20:00	114		
19:21:00	114		
19:22:00	114		
19:23:00	114		
19:24:00	114		
19:25:00	114		
19:26:00	114		
19:27:00	114		
19:28:00	114		
19:29:00	114		
19:30:00	114		
19:31:00	114		
19:32:00	114		
19:33:00	114		
19:34:00	114		
19:35:00	114		
19:36:00	114		
19:37:00	114		
19:38:00	114		
19:39:00	114		
19:40:00	114		
19:41:00	114		
19:42:00	114		
19:43:00	114		
19:44:00	114		
19:45:00	114		
19:46:00	114		
19:47:00	114		
19:48:00	114		
19:49:00	114		
19:50:00	114		
19:51:00	115		
19:52:00	114		
19:53:00	114		
19:54:00	114		
19:55:00	114		
19:56:00	114		
19:57:00	114		
19:58:00	114		
19:59:00	114		
20:00:00	114		
20:01:00	114		
20:02:00	114		
20:03:00	114		
20:04:00	114		
20:05:00	114		
20:06:00	114		
20:07:00	114		
20:08:00	114		
20:09:00	114		
20:10:00	114		
20:11:00	114		
20:12:00	114		
20:13:00	114		
20:14:00	114		
20:15:00	114		
20:16:00	114		
20:17:00	114		
20:18:00	114		
20:19:00	114		
20:20:00	114		
20:21:00	114		
20:22:00	114		
20:23:00	114		
20:24:00	114		
20:25:00	114		
20:26:00	114		
20:27:00	114		
20:28:00	114		
20:29:00	114		
20:30:00	114		
20:31:00	114		
20:32:00	114		
20:33:00	114		
20:34:00	114		
20:35:00	114		
20:36:00	114		
20:37:00	114		
20:38:00	114		
20:39:00	114		
20:40:00	114		
20:41:00	114		
20:42:00	114		
20:43:00	114		
20:44:00	114		
20:45:00	114		
20:46:00	114		
20:47:00	114		
20:48:00	114		
20:49:00	114		
20:50:00	114		
20:51:00	114		
20:52:00	114		
20:53:00	114		
20:54:00	114		
20:55:00	114		
20:56:00	114		
20:57:00	114		
20:58:00	114		
20:59:00	114		
21:00:00	114		
21:01:00	114		
21:02:00	114		
21:03:00	114		
21:04:00	114		
21:05:00	114		
21:06:00	114		
21:07:00	114		
21:08:00	114		
21:09:00	114		
21:10:00	114		
21:11:00	114		
21:12:00	114		
21:13:00	114		
21:14:00	114		
21:15:00	114		
21:16:00	114		
21:17:00	114		
21:18:00	114		
21:19:00	114		
21:20:00	114		
21:21:00	114		
21:22:00	114		
21:23:00	114		
21:24:00	114		
21:25:00	114		
21:26:00	114		
21:27:00	114		
21:28:00	114		
21:29:00	114		
21:30:00	114		
21:31:00	114		
21:32:00	114		
21:33:00	114		
21:34:00	114		
21:35:00	114		
21:36:00	114		
21:37:00	114		
21:38:00	114		
21:39:00	114		
21:40:00	114		
21:41:00	114		
21:42:00	114		
21:43:00	114		
21:44:00	114		
21:45:00	114		
21:46:00	114		
21:47:00	114		
21:48:00	114		
21:49:00	114		
21:50:00	114		
21:51:00	114		
21:52:00	114		
21:53:00	114		
21:54:00	114		
21:55:00	114		
21:56:00	114		
21:57:00	114		
21:58:00	114		
21:59:00	114		
22:00:00	114		
22:01:00	114		
22:02:00	114		
22:03:00	114		
22:04:00	114		
22:05:00	114		
22:06:00	114		
22:07:00	114		
22:08:00	114		
22:09:00	114		
22:10:00	114		
22:11:00	114		
22:12:00	114		
22:13:00	114		
22:14:00	114		
22:15:00	114		
22:16:00	114		
22:17:00	114		
22:18:00	114		
22:19:00	114		
22:20:00	114		
22:21:00	114		
22:22:00	114		
22:23:00	114		
22:24:00	114		
22:25:00	114		
22:26:00	114		
22:27:00	114		
22:28:00	114		
22:29:00	114		
22:30:00	114		
22:31:00	114		
22:32:00	114		
22:33:00	114		
22:34:00	114		
22:35:00	114		
22:36:00	114		
22:37:00	114		
22:38:00	114		
22:39:00	114		
22:40:00	114		
22:41:00	114		
22:42:00	114		
22:43:00	114		
22:44:00	114		
22:45:00	114		
22:46:00	114		
22:47:00	114		
22:48:00	114		
22:49:00	114		
22:50:00	114		
22:51:00	114		
22:52:00	114		
22:53:00	114		
22:54:00	114		
22:55:00	114		
22:56:00	114		
22:57:00	114		
22:58:00	114		
22:59:00	114		
23:00:00	114		
23:01:00	114		
23:02:00	114		
23:03:00	114		
23:04:00	114		
23:05:00	114		
23:06:00	114		
23:07:00	114		
23:08:00	114		
23:09:00	114		
23:10:00	114		
23:11:00	114		
23:12:00	114		
23:13:00	114		
23:14:00	114		
23:15:00	114		
23:16:00	114		
23:17:00	114		
23:18:00	114		
23:19:00	114		
23:20:00	114		
23:21:00	114		
23:22:00	114		
23:23:00	114		
23:24:00	114		
23:25:00	114		
23:26:00	114		
23:27:00	114		
23:28:00	114		
23:29:00	114		
23:30:00	114		
23:31:00	114		
23:32:00	114		
23:33:00	114		
23:34:00	114		
23:35:00	114		
23:36:00	114		
23:37:00	114		
23:38:00	114		
23:39:00	114		
23:40:00	114		
23:41:00	114		
23:42:00	113		
23:43:00	112		
23:44:00	111		
23:45:00	111		
23:46:00	111		
23:47:00	112		
23:48:00	113		
23:49:00	114		
23:50:00	114		
23:51:00	114		
23:52:00	114		
23:53:00	114

File: project-root/data/Data Acquisition/Data Acquisition/2002 year (647)/UCA L Khvalynskaya 4 G1950+0.09%NTF (bwoc) (85C).txt
--Test Summary--
Full Path and File Name	
Instrument Name	4262 L
Instrument Type	UCA
Instrument Serial Number	111
Test Start Date	14.07.2002
Test Start Time	23:17:10
Test Stop Date	15.07.2002
Test Stop Time	19:39:33
Test Length	20:22:23
Final Sample Time Offset	20:22:00
Controller Schedule Name	
Sampling Period	60 seconds
Comments	T: 65C(30min), 85C(20min), 110C(240min); field water (sample from 27.06.02), premix NTF
Information	WellID	Khvalynskaya 4
Information	Customer	LUKOIL
Information	CementClass	G
Information	CementMfr	Dyckerhoff
Information	Additives	0.09%NTF bwoc
Information	Density	1950
Information	BHCT	85
Information	BHST	104
Information	FluidLoss	
Information	JobType	PLUG
Calculated Value	Finish Set	0:05:00
Calculated Curve	Compressive Strength	Compressive strength type B (more than 14 lb/gal)
Initial Temperature (°C)	24 °C
Final Temperature (°C)	108 °C
Initial Transit Time (microsec/in)	18,48 microsec/in
Final Transit Time (microsec/in)	9,36 microsec/in
Initial Compressive Strength (MPa)	0,00 MPa
Final Compressive Strength (MPa)	11,98 MPa
--Data--
Time (HH:MM:SS)	Temperature (°C)	Transit Time (microsec/in)	Compressive Strength (MPa)
0:00:00	24	18,48	0,00
0:01:00	25		
0:02:00	24		
0:03:00	24		
0:04:00	25	16,50	0,37
0:05:00	25	16,51	0,37
0:06:00	25		
0:07:00	25		
0:08:00	25		
0:09:00	26		
0:10:00	26		
0:11:00	27		
0:12:00	28		
0:13:00	29	16,47	0,38
0:14:00	30	16,47	0,38
0:15:00	32		
0:16:00	33		
0:17:00	34		
0:18:00	36		
0:19:00	38	16,35	0,41
0:20:00	39		
0:21:00	40		
0:22:00	42		
0:23:00	44		
0:24:00	45		
0:25:00	46		
0:26:00	48		
0:27:00	49		
0:28:00	50		
0:29:00	52		
0:30:00	54		
0:31:00	56		
0:32:00	57		
0:33:00	59		
0:34:00	60		
0:35:00	62		
0:36:00	63		
0:37:00	65		
0:38:00	66		
0:39:00	68		
0:40:00	69		
0:41:00	71		
0:42:00	72		
0:43:00	73		
0:44:00	74		
0:45:00	75		
0:46:00	76		
0:47:00	77		
0:48:00	78		
0:49:00	79		
0:50:00	80		
0:51:00	81		
0:52:00	82		
0:53:00	83		
0:54:00	84		
0:55:00	85		
0:56:00	88		
0:57:00	89		
0:58:00	89		
0:59:00	90		
1:00:00	90		
1:01:00	89		
1:02:00	89		
1:03:00	89		
1:04:00	89		
1:05:00	89		
1:06:00	89		
1:07:00	88		
1:08:00	88		
1:09:00	87		
1:10:00	87		
1:11:00	87		
1:12:00	87		
1:13:00	87		
1:14:00	87		
1:15:00	87		
1:16:00	87		
1:17:00	87		
1:18:00	87		
1:19:00	87		
1:20:00	87		
1:21:00	87		
1:22:00	87		
1:23:00	88		
1:24:00	87		
1:25:00	88		
1:26:00	88		
1:27:00	88		
1:28:00	88		
1:29:00	88		
1:30:00	88		
1:31:00	88		
1:32:00	88		
1:33:00	88		
1:34:00	88		
1:35:00	89		
1:36:00	89		
1:37:00	89		
1:38:00	89		
1:39:00	89		
1:40:00	89		
1:41:00	89		
1:42:00	89		
1:43:00	89		
1:44:00	90		
1:45:00	90		
1:46:00	90		
1:47:00	90		
1:48:00	90		
1:49:00	90		
1:50:00	90		
1:51:00	90		
1:52:00	90		
1:53:00	90		
1:54:00	91		
1:55:00	91		
1:56:00	91		
1:57:00	91		
1:58:00	91		
1:59:00	91		
2:00:00	92		
2:01:00	91		
2:02:00	92		
2:03:00	91		
2:04:00	92		
2:05:00	92		
2:06:00	92		
2:07:00	92		
2:08:00	92		
2:09:00	92		
2:10:00	93		
2:11:00	92		
2:12:00	92		
2:13:00	93		
2:14:00	93		
2:15:00	93		
2:16:00	93		
2:17:00	93		
2:18:00	93		
2:19:00	94		
2:20:00	93		
2:21:00	93		
2:22:00	94		
2:23:00	94		
2:24:00	94		
2:25:00	94		
2:26:00	94		
2:27:00	94		
2:28:00	94		
2:29:00	94		
2:30:00	95		
2:31:00	95		
2:32:00	95		
2:33:00	95		
2:34:00	95		
2:35:00	95		
2:36:00	95		
2:37:00	95		
2:38:00	95		
2:39:00	95		
2:40:00	96		
2:41:00	96		
2:42:00	96		
2:43:00	96		
2:44:00	96		
2:45:00	96		
2:46:00	96		
2:47:00	96		
2:48:00	96		
2:49:00	96		
2:50:00	96		
2:51:00	96		
2:52:00	96		
2:53:00	97		
2:54:00	97		
2:55:00	97		
2:56:00	97		
2:57:00	98		
2:58:00	97		
2:59:00	97		
3:00:00	98		
3:01:00	98		
3:02:00	98		
3:03:00	98		
3:04:00	98		
3:05:00	98		
3:06:00	98		
3:07:00	98		
3:08:00	98		
3:09:00	99		
3:10:00	99		
3:11:00	99		
3:12:00	99		
3:13:00	99		
3:14:00	99		
3:15:00	99		
3:16:00	99		
3:17:00	99		
3:18:00	99		
3:19:00	99		
3:20:00	100		
3:21:00	99		
3:22:00	99		
3:23:00	100		
3:24:00	100		
3:25:00	100		
3:26:00	100		
3:27:00	100		
3:28:00	100		
3:29:00	100		
3:30:00	100		
3:31:00	101		
3:32:00	101		
3:33:00	101		
3:34:00	101		
3:35:00	101		
3:36:00	101		
3:37:00	101		
3:38:00	101		
3:39:00	102		
3:40:00	102		
3:41:00	102		
3:42:00	102		
3:43:00	102		
3:44:00	102		
3:45:00	103		
3:46:00	102		
3:47:00	103		
3:48:00	103		
3:49:00	103		
3:50:00	103		
3:51:00	103		
3:52:00	103		
3:53:00	103		
3:54:00	103		
3:55:00	103		
3:56:00	103		
3:57:00	103		
3:58:00	104		
3:59:00	103		
4:00:00	104		
4:01:00	104		
4:02:00	104		
4:03:00	104		
4:04:00	104		
4:05:00	104		
4:06:00	105		
4:07:00	105		
4:08:00	105		
4:09:00	105		
4:10:00	105		
4:11:00	105		
4:12:00	105		
4:13:00	105		
4:14:00	106		
4:15:00	105	18,14	0,05
4:16:00	106	18,14	0,05
4:17:00	106	18,15	0,05
4:18:00	106	18,16	0,05
4:19:00	106	18,13	0,05
4:20:00	106	18,14	0,05
4:21:00	106	18,15	0,05
4:22:00	106	18,15	0,05
4:23:00	107	18,16	0,05
4:24:00	106		
4:25:00	107		
4:26:00	107	17,17	0,22
4:27:00	107	17,17	0,22
4:28:00	107	17,19	0,22
4:29:00	107	17,19	0,21
4:30:00	107	17,19	0,21
4:31:00	107	17,22	0,21
4:32:00	107	17,22	0,21
4:33:00	108	17,23	0,21
4:34:00	108	17,22	0,21
4:35:00	108	17,24	0,21
4:36:00	108	17,25	0,20
4:37:00	108	17,25	0,20
4:38:00	108	18,31	0,02
4:39:00	108	18,30	0,03
4:40:00	108	18,30	0,03
4:41:00	108	18,31	0,02
4:42:00	109	18,31	0,02
4:43:00	108	18,31	0,02
4:44:00	108	18,33	0,02
4:45:00	108	18,33	0,02
4:46:00	109	18,34	0,02
4:47:00	109	18,34	0,02
4:48:00	109	18,34	0,02
4:49:00	109	18,36	0,02
4:50:00	109	18,37	0,02
4:51:00	109	18,38	0,01
4:52:00	109	18,39	0,01
4:53:00	109		
4:54:00	110	16,37	0,41
4:55:00	110	16,36	0,41
4:56:00	110	16,38	0,41
4:57:00	110	16,38	0,41
4:58:00	110	16,39	0,40
4:59:00	110	16,40	0,40
5:00:00	110	16,41	0,40
5:01:00	110	16,41	0,40
5:02:00	110	16,42	0,39
5:03:00	110	16,43	0,39
5:04:00	110	16,43	0,39
5:05:00	110	16,45	0,39
5:06:00	110	16,45	0,39
5:07:00	110	16,46	0,38
5:08:00	110	16,45	0,39
5:09:00	110	16,46	0,38
5:10:00	110	16,47	0,38
5:11:00	110	16,47	0,38
5:12:00	110	16,47	0,38
5:13:00	110	16,47	0,38
5:14:00	110	16,47	0,38
5:15:00	110	16,47	0,38
5:16:00	110	16,46	0,38
5:17:00	110	16,46	0,38
5:18:00	110	16,45	0,39
5:19:00	110	16,41	0,40
5:20:00	110	16,39	0,40
5:21:00	110	16,38	0,41
5:22:00	110	16,35	0,41
5:23:00	110	16,33	0,42
5:24:00	110	16,31	0,42
5:25:00	110	16,27	0,44
5:26:00	110	16,22	0,45
5:27:00	110	16,17	0,46
5:28:00	110	16,11	0,48
5:29:00	110	16,05	0,50
5:30:00	110	15,97	0,52
5:31:00	110	15,90	0,54
5:32:00	110	15,81	0,57
5:33:00	109	15,72	0,60
5:34:00	110	15,62	0,64
5:35:00	110	15,51	0,68
5:36:00	109	15,40	0,72
5:37:00	109	15,27	0,76
5:38:00	110	15,15	0,82
5:39:00	110	15,02	0,87
5:40:00	110	14,88	0,93
5:41:00	110	14,74	1,00
5:42:00	110	14,61	1,06
5:43:00	110	14,45	1,15
5:44:00	110	14,30	1,23
5:45:00	110	14,14	1,32
5:46:00	110	13,98	1,42
5:47:00	109	13,83	1,53
5:48:00	109	13,66	1,64
5:49:00	110	13,50	1,76
5:50:00	110	13,36	1,89
5:51:00	110	13,21	2,01
5:52:00	110	13,06	2,15
5:53:00	110	12,91	2,30
5:54:00	110	12,76	2,45
5:55:00	110	12,63	2,60
5:56:00	110	12,50	2,75
5:57:00	110	12,37	2,91
5:58:00	109	12,25	3,07
5:59:00	110	12,13	3,24
6:00:00	110	12,02	3,40
6:01:00	110	11,92	3,55
6:02:00	110	11,82	3,72
6:03:00	110	11,72	3,89
6:04:00	110	11,62	4,07
6:05:00	109	11,52	4,25
6:06:00	110	11,43	4,42
6:07:00	110	11,35	4,59
6:08:00	109	11,26	4,78
6:09:00	110	11,18	4,97
6:10:00	110	11,11	5,12
6:11:00	110	11,04	5,29
6:12:00	109	10,97	5,47
6:13:00	109	10,89	5,67
6:14:00	110	10,83	5,85
6:15:00	109	10,77	6,01
6:16:00	109	10,70	6,20
6:17:00	109	10,64	6,38
6:18:00	109	10,58	6,56
6:19:00	109	10,52	6,75
6:20:00	109	10,47	6,90
6:21:00	109	10,42	7,07
6:22:00	109	10,37	7,25
6:23:00	110	10,32	7,41
6:24:00	109	10,27	7,60
6:25:00	109	10,23	7,74
6:26:00	109	10,19	7,91
6:27:00	109	10,15	8,05
6:28:00	109	10,11	8,23
6:29:00	109	10,08	8,35
6:30:00	109	10,04	8,51
6:31:00	109	10,00	8,66
6:32:00	109	9,97	8,79
6:33:00	109	9,93	8,96
6:34:00	109	9,91	9,09
6:35:00	109	9,88	9,22
6:36:00	110	9,84	9,36
6:37:00	109	9,82	9,50
6:38:00	109	9,79	9,61
6:39:00	109	9,77	9,72
6:40:00	109	9,75	9,83
6:41:00	109	9,72	9,94
6:42:00	109	9,70	10,09
6:43:00	109	9,68	10,17
6:44:00	110	9,66	10,28
6:45:00	109	9,63	10,40
6:46:00	109	9,61	10,52
6:47:00	109	9,60	10,60
6:48:00	109	9,57	10,72
6:49:00	109	9,56	10,80
6:50:00	109	9,54	10,92
6:51:00	109	9,52	11,05
6:52:00	109	9,50	11,13
6:53:00	109	9,48	11,22
6:54:00	109	9,47	11,31
6:55:00	109	9,45	11,39
6:56:00	109	9,44	11,48
6:57:00	109	9,43	11,57
6:58:00	109	9,42	11,61
6:59:00	109	9,40	11,70
7:00:00	109	9,39	11,79
7:01:00	109	9,38	11,84
7:02:00	109	9,36	11,93
7:03:00	109	9,36	11,98
7:04:00	109	9,34	12,07
7:05:00	109	9,33	12,16
7:06:00	109	9,32	12,21
7:07:00	109	9,31	12,26
7:08:00	109	9,30	12,31
7:09:00	109	9,29	12,40
7:10:00	110	9,28	12,45
7:11:00	109	9,27	12,55
7:12:00	109	9,26	12,60
7:13:00	109	9,25	12,65
7:14:00	110	9,25	12,69
7:15:00	109	9,24	12,74
7:16:00	109	9,22	12,84
7:17:00	109	9,22	12,84
7:18:00	109	9,21	12,95
7:19:00	109	9,20	13,00
7:20:00	109	9,19	13,05
7:21:00	110	9,19	13,05
7:22:00	109	9,18	13,15
7:23:00	110	9,18	13,15
7:24:00	109	9,17	13,20
7:25:00	109	9,15	13,31
7:26:00	109	9,15	13,31
7:27:00	110	9,15	13,36
7:28:00	109	9,14	13,41
7:29:00	109	9,13	13,46
7:30:00	109	9,13	13,52
7:31:00	109	9,12	13,57
7:32:00	109	9,12	13,57
7:33:00	109	9,11	13,62
7:34:00	109	9,10	13,68
7:35:00	110	9,09	13,73
7:36:00	109	9,09	13,73
7:37:00	109	9,09	13,79
7:38:00	109	9,08	13,84
7:39:00	109	9,07	13,90
7:40:00	109	9,07	13,90
7:41:00	109	9,06	13,95
7:42:00	109	9,06	13,95
7:43:00	109	9,06	14,01
7:44:00	109	9,05	14,06
7:45:00	109	9,05	14,06
7:46:00	109	9,04	14,12
7:47:00	109	9,04	14,12
7:48:00	109	9,03	14,23
7:49:00	109	9,02	14,29
7:50:00	109	9,02	14,29
7:51:00	109	9,01	14,34
7:52:00	109	9,00	14,40
7:53:00	109	9,00	14,40
7:54:00	109	9,00	14,40
7:55:00	109	9,00	14,46
7:56:00	109	9,00	14,46
7:57:00	110	8,99	14,52
7:58:00	109	8,98	14,58
7:59:00	109	8,98	14,58
8:00:00	109	8,97	14,63
8:01:00	109	8,97	14,63
8:02:00	109	8,97	14,63
8:03:00	109	8,97	14,69
8:04:00	109	8,97	14,69
8:05:00	109	8,96	14,75
8:06:00	109	8,95	14,81
8:07:00	109	8,95	14,81
8:08:00	109	8,95	14,81
8:09:00	109	8,95	14,87
8:10:00	109	8,94	14,93
8:11:00	109	8,94	14,93
8:12:00	109	8,93	14,99
8:13:00	109	8,93	14,99
8:14:00	109	8,93	14,99
8:15:00	109	8,93	14,99
8:16:00	110	8,92	15,05
8:17:00	109	8,92	15,05
8:18:00	109	8,91	15,11
8:19:00	109	8,91	15,11
8:20:00	110	8,91	15,11
8:21:00	109	8,91	15,17
8:22:00	109	8,91	15,17
8:23:00	109	8,91	15,17
8:24:00	110	8,90	15,23
8:25:00	109	8,90	15,23
8:26:00	109	8,89	15,29
8:27:00	109	8,89	15,29
8:28:00	109	8,89	15,36
8:29:00	109	8,89	15,36
8:30:00	109	8,89	15,36
8:31:00	109	8,88	15,42
8:32:00	110	8,88	15,42
8:33:00	110	8,88	15,42
8:34:00	109	8,87	15,48
8:35:00	109	8,87	15,48
8:36:00	109	8,87	15,48
8:37:00	110	8,86	15,54
8:38:00	110	8,86	15,54
8:39:00	110	8,86	15,61
8:40:00	109	8,86	15,54
8:41:00	109	8,86	15,61
8:42:00	110	8,86	15,61
8:43:00	109	8,86	15,61
8:44:00	110	8,84	15,73
8:45:00	109	8,84	15,73
8:46:00	109	8,84	15,73
8:47:00	109	8,84	15,73
8:48:00	109	8,84	15,73
8:49:00	109	8,83	15,80
8:50:00	109	8,83	15,80
8:51:00	109	8,83	15,80
8:52:00	109	8,82	15,86
8:53:00	109	8,82	15,86
8:54:00	109	8,82	15,92
8:55:00	110	8,82	15,92
8:56:00	109	8,82	15,92
8:57:00	110	8,82	15,92
8:58:00	110	8,81	15,99
8:59:00	109	8,81	15,99
9:00:00	109	8,81	15,99
9:01:00	110	8,80	16,05
9:02:00	109	8,80	16,12
9:03:00	109	8,80	16,05
9:04:00	110	8,80	16,12
9:05:00	110	8,80	16,12
9:06:00	109	8,80	16,12
9:07:00	109	8,80	16,12
9:08:00	109	8,80	16,12
9:09:00	109	8,80	16,12
9:10:00	110	8,79	16,19
9:11:00	109	8,79	16,19
9:12:00	109	8,78	16,25
9:13:00	109	8,78	16,25
9:14:00	109	8,77	16,32
9:15:00	109	8,77	16,32
9:16:00	109	8,77	16,32
9:17:00	109	8,77	16,32
9:18:00	110	8,77	16,32
9:19:00	109	8,77	16,38
9:20:00	109	8,77	16,38
9:21:00	109	8,77	16,38
9:22:00	109	8,77	16,38
9:23:00	109	8,76	16,45
9:24:00	109	8,76	16,45
9:25:00	109	8,76	16,45
9:26:00	109	8,76	16,45
9:27:00	109	8,76	16,45
9:28:00	109	8,75	16,52
9:29:00	109	8,75	16,52
9:30:00	109	8,75	16,52
9:31:00	110	8,74	16,59
9:32:00	110	8,74	16,59
9:33:00	109	8,74	16,59
9:34:00	109	8,74	16,59
9:35:00	109	8,74	16,59
9:36:00	109	8,73	16,65
9:37:00	109	8,73	16,65
9:38:00	109	8,73	16,65
9:39:00	109	8,73	16,65
9:40:00	109	8,73	16,72
9:41:00	109	8,73	16,72
9:42:00	110	8,73	16,72
9:43:00	109	8,73	16,72
9:44:00	109	8,72	16,79
9:45:00	110	8,72	16,79
9:46:00	109	8,72	16,79
9:47:00	109	8,72	16,79
9:48:00	109	8,72	16,79
9:49:00	110	8,72	16,79
9:50:00	109	8,71	16,86
9:51:00	109	8,71	16,86
9:52:00	109	8,71	16,86
9:53:00	109	8,71	16,86
9:54:00	109	8,71	16,86
9:55:00	109	8,70	16,93
9:56:00	110	8,70	16,93
9:57:00	109	8,70	16,93
9:58:00	109	8,70	16,93
9:59:00	109	8,70	16,93
10:00:00	109	8,70	16,93
10:01:00	109	8,70	16,93
10:02:00	109	8,70	17,00
10:03:00	109	8,70	17,00
10:04:00	109	8,70	17,00
10:05:00	109	8,70	17,00
10:06:00	109	8,70	17,00
10:07:00	109	8,69	17,07
10:08:00	109	8,69	17,07
10:09:00	110	8,69	17,07
10:10:00	109	8,69	17,07
10:11:00	109	8,69	17,07
10:12:00	109	8,68	17,14
10:13:00	109	8,68	17,14
10:14:00	109	8,68	17,14
10:15:00	110	8,68	17,14
10:16:00	109	8,68	17,14
10:17:00	109	8,68	17,14
10:18:00	110	8,68	17,14
10:19:00	109	8,68	17,14
10:20:00	109	8,67	17,21
10:21:00	110	8,68	17,14
10:22:00	109	8,67	17,21
10:23:00	109	8,67	17,21
10:24:00	109	8,67	17,21
10:25:00	109	8,67	17,21
10:26:00	109	8,67	17,28
10:27:00	109	8,67	17,28
10:28:00	109	8,67	17,28
10:29:00	110	8,67	17,28
10:30:00	109	8,66	17,35
10:31:00	109	8,66	17,35
10:32:00	109	8,66	17,35
10:33:00	109	8,66	17,35
10:34:00	109	8,65	17,42
10:35:00	109	8,65	17,42
10:36:00	109	8,66	17,35
10:37:00	109	8,65	17,42
10:38:00	109	8,65	17,42
10:39:00	110	8,65	17,42
10:40:00	110	8,65	17,42
10:41:00	109	8,65	17,42
10:42:00	109	8,65	17,42
10:43:00	109	8,65	17,42
10:44:00	109	8,64	17,50
10:45:00	109	8,64	17,50
10:46:00	109	8,64	17,50
10:47:00	109	8,64	17,50
10:48:00	109	8,64	17,50
10:49:00	109	8,64	17,57
10:50:00	110	8,64	17,57
10:51:00	109	8,64	17,57
10:52:00	109	8,64	17,57
10:53:00	109	8,64	17,57
10:54:00	109	8,64	17,57
10:55:00	109	8,64	17,57
10:56:00	109	8,63	17,64
10:57:00	109	8,63	17,64
10:58:00	109	8,63	17,64
10:59:00	109	8,63	17,64
11:00:00	109	8,63	17,64
11:01:00	109	8,62	17,71
11:02:00	109	8,63	17,64
11:03:00	109	8,62	17,71
11:04:00	109	8,62	17,71
11:05:00	109	8,62	17,71
11:06:00	109	8,62	17,71
11:07:00	109	8,62	17,71
11:08:00	109	8,62	17,71
11:09:00	109	8,62	17,71
11:10:00	109	8,62	17,71
11:11:00	109	8,61	17,79
11:12:00	109	8,62	17,71
11:13:00	109	8,61	17,79
11:14:00	109	8,61	17,79
11:15:00	109	8,61	17,79
11:16:00	109	8,61	17,79
11:17:00	109	8,61	17,79
11:18:00	109	8,61	17,86
11:19:00	109	8,61	17,86
11:20:00	109	8,61	17,86
11:21:00	109	8,61	17,86
11:22:00	109	8,61	17,86
11:23:00	109	8,61	17,86
11:24:00	109	8,61	17,86
11:25:00	109	8,60	17,93
11:26:00	109	8,60	17,93
11:27:00	109	8,60	17,93
11:28:00	109	8,60	17,93
11:29:00	110	8,60	17,93
11:30:00	109	8,60	17,93
11:31:00	109	8,60	17,93
11:32:00	109	8,60	17,93
11:33:00	109	8,60	17,93
11:34:00	110	8,60	17,93
11:35:00	109	8,59	18,01
11:36:00	109	8,59	18,01
11:37:00	109	8,59	18,01
11:38:00	109	8,59	18,01
11:39:00	109	8,59	18,01
11:40:00	110	8,59	18,01
11:41:00	109	8,59	18,01
11:42:00	109	8,59	18,01
11:43:00	109	8,59	18,01
11:44:00	109	8,59	18,08
11:45:00	109	8,59	18,08
11:46:00	109	8,59	18,08
11:47:00	110	8,58	18,16
11:48:00	109	8,58	18,16
11:49:00	109	8,59	18,08
11:50:00	109	8,59	18,08
11:51:00	109	8,59	18,08
11:52:00	109	8,58	18,16
11:53:00	109	8,58	18,16
11:54:00	109	8,58	18,16
11:55:00	109	8,58	18,16
11:56:00	109	8,58	18,16
11:57:00	109	8,58	18,16
11:58:00	109	8,58	18,16
11:59:00	109	8,58	18,16
12:00:00	109	8,58	18,16
12:01:00	110	8,58	18,16
12:02:00	109	8,57	18,23
12:03:00	109	8,57	18,23
12:04:00	109	8,57	18,23
12:05:00	110	8,57	18,23
12:06:00	109	8,57	18,23
12:07:00	109	8,57	18,23
12:08:00	109	8,57	18,23
12:09:00	109	8,57	18,23
12:10:00	109	8,57	18,23
12:11:00	109	8,57	18,23
12:12:00	109	8,56	18,31
12:13:00	109	8,56	18,31
12:14:00	109	8,56	18,31
12:15:00	109	8,56	18,31
12:16:00	109	8,56	18,31
12:17:00	109	8,56	18,31
12:18:00	109	8,55	18,39
12:19:00	109	8,56	18,31
12:20:00	110	8,56	18,31
12:21:00	109	8,56	18,31
12:22:00	109	8,56	18,31
12:23:00	110	8,55	18,39
12:24:00	109	8,56	18,31
12:25:00	109	8,55	18,39
12:26:00	109	8,55	18,39
12:27:00	109	8,55	18,39
12:28:00	109	8,55	18,46
12:29:00	109	8,55	18,46
12:30:00	109	8,55	18,46
12:31:00	109	8,55	18,46
12:32:00	109	8,55	18,46
12:33:00	109	8,55	18,46
12:34:00	109	8,54	18,54
12:35:00	109	8,54	18,54
12:36:00	109	8,55	18,46
12:37:00	109	8,54	18,54
12:38:00	109	8,54	18,54
12:39:00	109	8,54	18,54
12:40:00	110	8,54	18,54
12:41:00	109	8,54	18,54
12:42:00	109	8,54	18,54
12:43:00	110	8,54	18,54
12:44:00	110	8,54	18,54
12:45:00	109	8,54	18,54
12:46:00	109	8,54	18,54
12:47:00	110	8,54	18,54
12:48:00	109	8,54	18,54
12:49:00	109	8,53	18,62
12:50:00	109	8,53	18,62
12:51:00	109	8,53	18,62
12:52:00	109	8,53	18,62
12:53:00	110	8,53	18,62
12:54:00	109	8,52	18,70
12:55:00	109	8,52	18,70
12:56:00	109	8,52	18,70
12:57:00	109	8,52	18,70
12:58:00	109	8,52	18,70
12:59:00	109	8,53	18,62
13:00:00	109	8,53	18,62
13:01:00	110	8,52	18,70
13:02:00	109	8,52	18,70
13:03:00	109	8,52	18,70
13:04:00	109	8,52	18,70
13:05:00	110	8,52	18,70
13:06:00	109	8,52	18,70
13:07:00	109	8,52	18,70
13:08:00	109	8,52	18,70
13:09:00	110	8,52	18,70
13:10:00	109	8,52	18,70
13:11:00	109	8,52	18,70
13:12:00	109	8,52	18,77
13:13:00	109	8,52	18,77
13:14:00	109	8,52	18,77
13:15:00	109	8,52	18,70
13:16:00	109	8,51	18,85
13:17:00	110	8,52	18,77
13:18:00	109	8,51	18,85
13:19:00	109	8,51	18,85
13:20:00	109	8,52	18,77
13:21:00	109	8,52	18,77
13:22:00	109	8,51	18,85
13:23:00	110	8,51	18,85
13:24:00	110	8,51	18,85
13:25:00	109	8,50	18,93
13:26:00	109	8,51	18,85
13:27:00	109	8,50	18,93
13:28:00	109	8,50	18,93
13:29:00	109	8,50	18,93
13:30:00	109	8,50	18,93
13:31:00	109	8,50	18,93
13:32:00	109	8,50	18,93
13:33:00	109	8,50	18,93
13:34:00	109	8,50	18,93
13:35:00	109	8,50	18,93
13:36:00	110	8,50	18,93
13:37:00	109	8,50	18,93
13:38:00	109	8,50	18,93
13:39:00	110	8,50	18,93
13:40:00	109	8,50	18,93
13:41:00	109	8,50	18,93
13:42:00	109	8,50	18,93
13:43:00	109	8,50	19,01
13:44:00	109	8,50	19,01
13:45:00	109	8,50	19,01
13:46:00	109	8,50	19,01
13:47:00	109	8,50	19,01
13:48:00	109	8,50	19,01
13:49:00	109	8,50	19,01
13:50:00	109	8,50	19,01
13:51:00	109	8,50	19,01
13:52:00	109	8,49	19,09
13:53:00	109	8,49	19,09
13:54:00	110	8,49	19,09
13:55:00	109	8,49	19,09
13:56:00	109	8,48	19,17
13:57:00	109	8,48	19,17
13:58:00	109	8,48	19,17
13:59:00	109	8,47	19,25
14:00:00	109	8,47	19,25
14:01:00	109	8,47	19,25
14:02:00	109	8,47	19,25
14:03:00	109	8,47	19,25
14:04:00	109	8,47	19,25
14:05:00	109	8,47	19,25
14:06:00	110	8,47	19,25
14:07:00	110	8,47	19,25
14:08:00	110	8,47	19,25
14:09:00	109	8,46	19,33
14:10:00	109	8,47	19,25
14:11:00	110	8,46	19,33
14:12:00	109	8,46	19,33
14:13:00	109	8,46	19,33
14:14:00	109	8,46	19,33
14:15:00	109	8,46	19,33
14:16:00	109	8,46	19,33
14:17:00	109	8,46	19,33
14:18:00	110	8,46	19,33
14:19:00	110	8,46	19,33
14:20:00	110	8,46	19,33
14:21:00	109	8,46	19,33
14:22:00	110	8,46	19,41
14:23:00	109	8,46	19,41
14:24:00	109	8,46	19,41
14:25:00	109	8,46	19,41
14:26:00	109	8,46	19,41
14:27:00	109	8,46	19,41
14:28:00	109	8,46	19,41
14:29:00	109	8,46	19,41
14:30:00	109	8,46	19,41
14:31:00	109	8,46	19,41
14:32:00	109	8,46	19,41
14:33:00	109	8,46	19,41
14:34:00	109	8,46	19,41
14:35:00	109	8,45	19,50
14:36:00	109	8,45	19,50
14:37:00	109	8,46	19,41
14:38:00	109	8,45	19,50
14:39:00	109	8,45	19,50
14:40:00	109	8,45	19,50
14:41:00	109	8,45	19,50
14:42:00	109	8,45	19,50
14:43:00	109	8,45	19,50
14:44:00	109	8,45	19,50
14:45:00	109	8,45	19,50
14:46:00	109	8,45	19,50
14:47:00	109	8,45	19,50
14:48:00	110	8,45	19,50
14:49:00	109	8,45	19,50
14:50:00	109	8,44	19,58
14:51:00	109	8,44	19,58
14:52:00	110	8,44	19,58
14:53:00	109	8,44	19,58
14:54:00	109	8,44	19,58
14:55:00	109	8,44	19,58
14:56:00	109	8,44	19,58
14:57:00	110	8,44	19,58
14:58:00	109	8,44	19,58
14:59:00	109	8,44	19,58
15:00:00	110	8,44	19,58
15:01:00	109	8,44	19,58
15:02:00	109	8,44	19,58
15:03:00	109	8,43	19,66
15:04:00	109	8,44	19,58
15:05:00	109	8,43	19,66
15:06:00	109	8,43	19,66
15:07:00	109	8,43	19,66
15:08:00	109	8,43	19,66
15:09:00	109	8,43	19,66
15:10:00	109	8,43	19,66
15:11:00	109	8,43	19,66
15:12:00	109	8,43	19,66
15:13:00	109	8,43	19,66
15:14:00	109	8,43	19,66
15:15:00	110	8,43	19,66
15:16:00	109	8,43	19,66
15:17:00	109	8,43	19,66
15:18:00	109	8,43	19,66
15:19:00	110	8,43	19,66
15:20:00	110	8,43	19,66
15:21:00	109	8,43	19,74
15:22:00	109	8,43	19,74
15:23:00	109	8,43	19,74
15:24:00	109	8,43	19,74
15:25:00	109	8,43	19,74
15:26:00	110	8,43	19,74
15:27:00	110	8,43	19,74
15:28:00	109	8,43	19,74
15:29:00	109	8,43	19,74
15:30:00	109	8,43	19,74
15:31:00	109	8,43	19,74
15:32:00	109	8,43	19,74
15:33:00	109	8,43	19,74
15:34:00	109	8,42	19,83
15:35:00	109	8,42	19,83
15:36:00	109	8,42	19,83
15:37:00	109	8,42	19,83
15:38:00	109	8,42	19,83
15:39:00	109	8,42	19,83
15:40:00	109	8,42	19,83
15:41:00	110	8,42	19,83
15:42:00	109	8,42	19,83
15:43:00	109	8,42	19,83
15:44:00	109	8,42	19,83
15:45:00	109	8,42	19,83
15:46:00	110	8,42	19,83
15:47:00	109	8,42	19,83
15:48:00	110	8,42	19,83
15:49:00	110	8,42	19,83
15:50:00	109	8,41	19,91
15:51:00	109	8,41	19,91
15:52:00	109	8,41	19,91
15:53:00	109	8,41	19,91
15:54:00	109	8,41	19,91
15:55:00	109	8,41	19,91
15:56:00	109	8,41	19,91
15:57:00	109	8,41	19,91
15:58:00	109		
15:59:00	110	8,41	19,91
16:00:00	109		
16:01:00	109		
16:02:00	109	8,41	19,91
16:03:00	109	8,41	19,91
16:04:00	110		
16:05:00	109	9,45	11,39
16:06:00	109	9,45	11,39
16:07:00	109	9,45	11,39
16:08:00	109	9,45	11,44
16:09:00	109	9,45	11,44
16:10:00	109	9,45	11,39
16:11:00	110	9,45	11,44
16:12:00	109	9,45	11,44
16:13:00	109	9,45	11,44
16:14:00	109	9,45	11,44
16:15:00	109	9,45	11,44
16:16:00	109	9,45	11,44
16:17:00	109	9,45	11,44
16:18:00	110	9,45	11,44
16:19:00	109	9,45	11,44
16:20:00	109	9,45	11,44
16:21:00	109	9,45	11,44
16:22:00	109	9,45	11,44
16:23:00	109	9,45	11,44
16:24:00	109	9,44	11,48
16:25:00	109	9,45	11,44
16:26:00	110	9,45	11,44
16:27:00	109	9,45	11,44
16:28:00	109	9,44	11,48
16:29:00	109	9,44	11,48
16:30:00	109	9,44	11,48
16:31:00	109	9,44	11,48
16:32:00	110	9,44	11,48
16:33:00	109	9,44	11,48
16:34:00	109	9,44	11,48
16:35:00	109	9,44	11,48
16:36:00	109	9,44	11,48
16:37:00	109	9,44	11,48
16:38:00	109	9,44	11,48
16:39:00	109	9,44	11,48
16:40:00	109	9,44	11,48
16:41:00	109	9,44	11,48
16:42:00	110	9,44	11,48
16:43:00	110	9,44	11,48
16:44:00	109	9,44	11,48
16:45:00	110	9,44	11,48
16:46:00	110	9,44	11,48
16:47:00	109	9,43	11,52
16:48:00	109	9,43	11,52
16:49:00	109	9,43	11,52
16:50:00	109	9,43	11,52
16:51:00	109	9,43	11,52
16:52:00	109	9,43	11,52
16:53:00	109	9,43	11,52
16:54:00	109	9,43	11,52
16:55:00	109	9,43	11,52
16:56:00	109	9,43	11,52
16:57:00	109	9,43	11,52
16:58:00	110	9,43	11,52
16:59:00	110	9,43	11,52
17:00:00	110	9,43	11,52
17:01:00	109	9,43	11,52
17:02:00	109	9,43	11,52
17:03:00	109	9,43	11,52
17:04:00	109	9,43	11,52
17:05:00	109	9,43	11,52
17:06:00	109	9,43	11,52
17:07:00	109	9,43	11,52
17:08:00	109	9,43	11,57
17:09:00	109	9,43	11,57
17:10:00	109	9,43	11,57
17:11:00	109	9,43	11,57
17:12:00	109	9,43	11,57
17:13:00	109	9,43	11,57
17:14:00	109	9,43	11,57
17:15:00	109	9,43	11,57
17:16:00	109	9,43	11,57
17:17:00	109	9,43	11,57
17:18:00	110	9,43	11,57
17:19:00	109	9,43	11,57
17:20:00	109	9,43	11,57
17:21:00	109	9,43	11,57
17:22:00	109	9,43	11,57
17:23:00	109	9,43	11,57
17:24:00	109	9,43	11,57
17:25:00	109	9,43	11,57
17:26:00	109	9,43	11,57
17:27:00	109	9,43	11,57
17:28:00	109	9,43	11,57
17:29:00	109	9,43	11,57
17:30:00	109	9,43	11,57
17:31:00	109	9,42	11,61
17:32:00	109	9,43	11,57
17:33:00	109	9,43	11,57
17:34:00	109	9,42	11,61
17:35:00	109	9,42	11,61
17:36:00	109	9,42	11,61
17:37:00	109	9,42	11,61
17:38:00	109	9,42	11,61
17:39:00	109	9,42	11,61
17:40:00	109	9,42	11,61
17:41:00	109	9,42	11,61
17:42:00	109	9,42	11,61
17:43:00	109	9,42	11,61
17:44:00	110	9,41	11,66
17:45:00	109	9,42	11,61
17:46:00	110	9,41	11,66
17:47:00	109	9,41	11,66
17:48:00	109	9,41	11,66
17:49:00	109	9,41	11,66
17:50:00	109	9,41	11,66
17:51:00	109	9,41	11,66
17:52:00	109	9,41	11,66
17:53:00	109	9,41	11,66
17:54:00	109	9,41	11,66
17:55:00	109	9,41	11,66
17:56:00	109	9,41	11,66
17:57:00	109	9,41	11,66
17:58:00	110	9,41	11,66
17:59:00	109	9,41	11,66
18:00:00	109	9,41	11,66
18:01:00	109	9,41	11,66
18:02:00	109	9,41	11,66
18:03:00	109	9,41	11,66
18:04:00	109	9,41	11,66
18:05:00	109	9,41	11,66
18:06:00	109	9,41	11,66
18:07:00	109	9,41	11,66
18:08:00	109	9,41	11,66
18:09:00	109	9,40	11,70
18:10:00	109	9,41	11,66
18:11:00	109	9,40	11,70
18:12:00	109	9,40	11,70
18:13:00	109	9,40	11,70
18:14:00	109	9,40	11,70
18:15:00	110	9,40	11,70
18:16:00	109	9,40	11,70
18:17:00	109	9,40	11,70
18:18:00	109	9,40	11,70
18:19:00	109	9,40	11,70
18:20:00	109	9,40	11,70
18:21:00	109	9,40	11,70
18:22:00	110	9,40	11,70
18:23:00	109	9,40	11,70
18:24:00	109	9,40	11,70
18:25:00	109	9,40	11,70
18:26:00	109	9,40	11,70
18:27:00	109	9,40	11,70
18:28:00	109	9,40	11,70
18:29:00	109	9,40	11,70
18:30:00	109	9,40	11,70
18:31:00	109	9,40	11,70
18:32:00	109	9,40	11,70
18:33:00	109	9,40	11,70
18:34:00	109	9,40	11,70
18:35:00	109	9,40	11,70
18:36:00	109	9,40	11,70
18:37:00	109	9,39	11,75
18:38:00	109	9,39	11,75
18:39:00	109	9,39	11,75
18:40:00	110	9,39	11,75
18:41:00	109	9,39	11,75
18:42:00	109	9,39	11,75
18:43:00	109	9,39	11,75
18:44:00	109	9,39	11,75
18:45:00	109	9,39	11,75
18:46:00	109	9,39	11,75
18:47:00	110	9,39	11,75
18:48:00	109	9,39	11,75
18:49:00	109	9,39	11,75
18:50:00	109	9,39	11,75
18:51:00	109	9,39	11,75
18:52:00	109	9,39	11,75
18:53:00	109	9,39	11,75
18:54:00	109	9,39	11,75
18:55:00	109	9,39	11,75
18:56:00	110	9,39	11,75
18:57:00	109	9,39	11,79
18:58:00	109	9,39	11,79
18:59:00	109	9,39	11,79
19:00:00	109	9,39	11,79
19:01:00	109	9,39	11,79
19:02:00	109	9,39	11,79
19:03:00	109	9,39	11,79
19:04:00	110	9,39	11,79
19:05:00	109	9,39	11,79
19:06:00	110	9,39	11,79
19:07:00	110	9,39	11,79
19:08:00	109	9,39	11,79
19:09:00	109	9,39	11,79
19:10:00	109	9,39	11,79
19:11:00	109	9,39	11,79
19:12:00	109	9,39	11,79
19:13:00	110	9,39	11,79
19:14:00	109	9,39	11,79
19:15:00	109	9,39	11,79
19:16:00	109	9,39	11,79
19:17:00	109	9,39	11,79
19:18:00	109	9,39	11,79
19:19:00	109	9,39	11,79
19:20:00	109	9,38	11,84
19:21:00	109	9,38	11,84
19:22:00	109	9,38	11,84
19:23:00	109	9,38	11,84
19:24:00	109	9,38	11,84
19:25:00	109	9,38	11,84
19:26:00	109	9,38	11,84
19:27:00	109	9,38	11,84
19:28:00	109	9,38	11,84
19:29:00	109	9,38	11,84
19:30:00	109	9,38	11,84
19:31:00	109	9,38	11,84
19:32:00	109	9,38	11,84
19:33:00	109	9,38	11,84
19:34:00	110	9,38	11,84
19:35:00	110	9,38	11,84
19:36:00	109	9,38	11,84
19:37:00	109	9,38	11,84
19:38:00	110	9,38	11,84
19:39:00	109	9,38	11,84
19:40:00	109	9,38	11,84
19:41:00	110	9,38	11,84
19:42:00	109	9,38	11,84
19:43:00	109	9,38	11,84
19:44:00	109	9,38	11,84
19:45:00	109	9,38	11,84
19:46:00	109	9,38	11,84
19:47:00	109	9,38	11,84
19:48:00	109	9,38	11,84
19:49:00	109	9,38	11,84
19:50:00	109	9,38	11,84
19:51:00	109	9,38	11,84
19:52:00	109	9,38	11,84
19:53:00	109	9,38	11,84
19:54:00	109	9,38	11,84
19:55:00	109	9,38	11,84
19:56:00	109	9,38	11,84
19:57:00	109	9,37	11,88
19:58:00	109	9,38	11,84
19:59:00	109	9,37	11,88
20:00:00	109	9,38	11,84
20:01:00	109	9,37	11,88
20:02:00	109	9,37	11,88
20:03:00	109	9,37	11,88
20:04:00	109	9,37	11,88
20:05:00	109	9,37	11,88
20:06:00	109	9,37	11,88
20:07:00	109	9,37	11,88
20:08:00	109	9,36	11,93
20:09:00	109	9,36	11,93
20:10:00	109	9,36	11,93
20:11:00	109	9,36	11,93
20:12:00	109	9,36	11,93
20:13:00	109	9,36	11,93
20:14:00	109	9,36	11,93
20:15:00	109	9,36	11,93
20:16:00	109	9,36	11,93
20:17:00	109	9,36	11,93
20:18:00	109	9,36	11,93
20:19:00	109	9,36	11,93
20:20:00	109	9,36	11,93
20:21:00	110	9,36	11,93
20:22:00	108	9,36	11,98
