Repository: ProgWizer/parser

File: project-root/data/Data Acquisition/Data Acquisition/2002 year (647)/UCA L Khvalynskaya 4 G1950+30%SF+0.04%NTF(bwodb) (95C).txt
--Test Summary--
Full Path and File Name	
Instrument Name	4262 L
Instrument Type	UCA
Instrument Serial Number	111
Test Start Date	17.04.2002
Test Start Time	1:18:27
Test Stop Date	18.04.2002
Test Stop Time	1:27:31
Test Length	24:09:04
Final Sample Time Offset	24:09:00
Controller Schedule Name	
Sampling Period	60 seconds
Comments	MPa: 50(30min); T: 70(30min), 95C(20min); fresh water, new NTF, 0.04% bwodb, premix
Information	WellID	Khvalynskaya 4
Information	Customer	LUKOIL
Information	CementClass	G
Information	CementMfr	Dyckerhoff
Information	Additives	30%SF+0.04%NTF(bwodb)+fresh water+Dfmr
Information	Density	1950
Information	BHCT	95
Information	BHST	110
Information	FluidLoss	
Information	JobType	194 mm csg tail slurry
Calculated Value	Finish Set	7:17:00
Calculated Curve	Compressive Strength	Compressive strength type B (more than 14 lb/gal)
Initial Temperature (°C)	25 °C
Final Temperature (°C)	94 °C
Initial Transit Time (microsec/in)	16,40 microsec/in
Final Transit Time (microsec/in)	8,51 microsec/in
Initial Compressive Strength (MPa)	0,00 MPa
Final Compressive Strength (MPa)	18,45 MPa
--Data--
Time (HH:MM:SS)	Temperature (°C)	Transit Time (microsec/in)	Compressive Strength (MPa)
0:00:00	25	16,40	0,00
0:01:00	25	16,41	0,00
0:02:00	25	16,41	0,00
0:03:00	25	16,42	0,00
0:04:00	25	16,42	0,00
0:05:00	26	16,44	0,00
0:06:00	26	16,42	0,00
0:07:00	28	16,42	0,00
0:08:00	29	16,41	0,00
0:09:00	30	16,40	0,00
0:10:00	32	16,37	0,01
0:11:00	34	16,35	0,01
0:12:00	35	16,31	0,02
0:13:00	37	16,27	0,03
0:14:00	39	16,24	0,04
0:15:00	41	16,21	0,05
0:16:00	43	16,18	0,06
0:17:00	44	16,16	0,07
0:18:00	46	16,14	0,07
0:19:00	47	16,11	0,08
0:20:00	49	16,08	0,09
0:21:00	51	16,04	0,10
0:22:00	52	16,02	0,11
0:23:00	54		
0:24:00	56	15,99	0,12
0:25:00	58	15,95	0,13
0:26:00	60	15,94	0,13
0:27:00	61	15,93	0,14
0:28:00	63	15,91	0,14
0:29:00	65	15,91	0,14
0:30:00	66	15,90	0,15
0:31:00	68	15,90	0,14
0:32:00	69	15,92	0,14
0:33:00	71	15,91	0,14
0:34:00	73	15,91	0,14
0:35:00	74	15,93	0,13
0:36:00	76	15,93	0,14
0:37:00	77	15,92	0,14
0:38:00	79	15,93	0,13
0:39:00	80	15,94	0,13
0:40:00	82	15,96	0,13
0:41:00	83	15,95	0,13
0:42:00	84		
0:43:00	85	18,98	0,00
0:44:00	87	18,99	0,00
0:45:00	88	18,99	0,00
0:46:00	89	19,00	0,00
0:47:00	91	19,02	0,00
0:48:00	92	19,03	0,00
0:49:00	93	19,04	0,00
0:50:00	94	19,05	0,00
0:51:00	96	19,05	0,00
0:52:00	97	19,07	0,00
0:53:00	98	19,08	0,00
0:54:00	99	19,11	0,00
0:55:00	99	19,11	0,00
0:56:00	100	19,13	0,00
0:57:00	100	19,14	0,00
0:58:00	100	19,16	0,00
0:59:00	101	19,17	0,00
1:00:00	101	19,17	0,00
1:01:00	101	19,17	0,00
1:02:00	101	19,20	0,00
1:03:00	101	19,20	0,00
1:04:00	101	19,20	0,00
1:05:00	101	19,22	0,00
1:06:00	101	19,23	0,00
1:07:00	100	19,23	0,00
1:08:00	100	19,23	0,00
1:09:00	100	19,23	0,00
1:10:00	100	19,25	0,00
1:11:00	100	19,25	0,00
1:12:00	100	19,26	0,00
1:13:00	99	19,25	0,00
1:14:00	99	19,26	0,00
1:15:00	99	19,26	0,00
1:16:00	99	19,26	0,00
1:17:00	99	19,26	0,00
1:18:00	98	19,26	0,00
1:19:00	98	19,27	0,00
1:20:00	98	17,19	0,00
1:21:00	98	17,19	0,00
1:22:00	97	17,19	0,00
1:23:00	98	17,18	0,00
1:24:00	97	17,18	0,00
1:25:00	97	17,17	0,00
1:26:00	97	17,18	0,00
1:27:00	97	17,17	0,00
1:28:00	97	17,17	0,00
1:29:00	97	17,16	0,00
1:30:00	96	17,15	0,00
1:31:00	96	17,16	0,00
1:32:00	96	17,16	0,00
1:33:00	96	17,16	0,00
1:34:00	96	17,16	0,00
1:35:00	96	17,16	0,00
1:36:00	96	17,16	0,00
1:37:00	96	17,16	0,00
1:38:00	96	17,15	0,00
1:39:00	95	17,16	0,00
1:40:00	95	17,15	0,00
1:41:00	95	17,15	0,00
1:42:00	95	17,15	0,00
1:43:00	95	17,15	0,00
1:44:00	95	17,15	0,00
1:45:00	95	17,15	0,00
1:46:00	95	17,15	0,00
1:47:00	95	17,14	0,00
1:48:00	95	17,15	0,00
1:49:00	95	17,15	0,00
1:50:00	95	17,15	0,00
1:51:00	94	17,15	0,00
1:52:00	95	17,15	0,00
1:53:00	95	17,15	0,00
1:54:00	95	17,15	0,00
1:55:00	95	17,15	0,00
1:56:00	95	17,14	0,00
1:57:00	94	17,15	0,00
1:58:00	94	17,15	0,00
1:59:00	95	17,14	0,00
2:00:00	95	17,15	0,00
2:01:00	94	17,14	0,00
2:02:00	94	17,15	0,00
2:03:00	95	17,14	0,00
2:04:00	95	17,15	0,00
2:05:00	94	17,14	0,00
2:06:00	94	17,15	0,00
2:07:00	94	17,15	0,00
2:08:00	94	17,15	0,00
2:09:00	94	17,13	0,00
2:10:00	94	17,14	0,00
2:11:00	94	17,15	0,00
2:12:00	94	17,14	0,00
2:13:00	94	17,14	0,00
2:14:00	94	17,15	0,00
2:15:00	94	17,15	0,00
2:16:00	94	17,14	0,00
2:17:00	94	17,16	0,00
2:18:00	94	17,16	0,00
2:19:00	94	17,16	0,00
2:20:00	94	17,13	0,00
2:21:00	94	17,13	0,00
2:22:00	94	17,13	0,00
2:23:00	94	17,13	0,00
2:24:00	94	17,13	0,00
2:25:00	94	17,13	0,00
2:26:00	94	17,13	0,00
2:27:00	94	17,13	0,00
2:28:00	94	17,13	0,00
2:29:00	94	17,13	0,00
2:30:00	94	17,13	0,00
2:31:00	94	17,13	0,00
2:32:00	94	17,13	0,00
2:33:00	94	17,13	0,00
2:34:00	94	17,14	0,00
2:35:00	94	17,13	0,00
2:36:00	94	17,13	0,00
2:37:00	94	17,13	0,00
2:38:00	94	17,13	0,00
2:39:00	94	17,13	0,00
2:40:00	94	17,13	0,00
2:41:00	94	17,13	0,00
2:42:00	94	17,14	0,00
2:43:00	94	17,14	0,00
2:44:00	94	17,13	0,00
2:45:00	94	17,13	0,00
2:46:00	94	17,13	0,00
2:47:00	94	17,13	0,00
2:48:00	94	17,13	0,00
2:49:00	94	17,13	0,00
2:50:00	94	17,13	0,00
2:51:00	94	17,13	0,00
2:52:00	94	17,13	0,00
2:53:00	94	17,13	0,00
2:54:00	94	17,13	0,00
2:55:00	94	17,13	0,00
2:56:00	94	17,13	0,00
2:57:00	94	17,13	0,00
2:58:00	94	17,13	0,00
2:59:00	94	17,13	0,00
3:00:00	94	17,13	0,00
3:01:00	94	17,13	0,00
3:02:00	94	17,13	0,00
3:03:00	94	17,13	0,00
3:04:00	94	17,13	0,00
3:05:00	94	17,13	0,00
3:06:00	94	17,13	0,00
3:07:00	94	17,13	0,00
3:08:00	94	17,14	0,00
3:09:00	94	17,13	0,00
3:10:00	94	17,13	0,00
3:11:00	94	17,14	0,00
3:12:00	94	17,13	0,00
3:13:00	94	17,13	0,00
3:14:00	94	17,14	0,00
3:15:00	94	17,13	0,00
3:16:00	94	17,13	0,00
3:17:00	94	17,13	0,00
3:18:00	94	17,13	0,00
3:19:00	94	17,13	0,00
3:20:00	94	17,13	0,00
3:21:00	94	17,13	0,00
3:22:00	94	17,14	0,00
3:23:00	94	17,13	0,00
3:24:00	94	17,13	0,00
3:25:00	94	17,14	0,00
3:26:00	94	17,14	0,00
3:27:00	94	17,14	0,00
3:28:00	94	17,13	0,00
3:29:00	94	17,13	0,00
3:30:00	94	17,13	0,00
3:31:00	94	17,14	0,00
3:32:00	94	17,14	0,00
3:33:00	94	17,13	0,00
3:34:00	94	17,14	0,00
3:35:00	94	17,14	0,00
3:36:00	94	17,14	0,00
3:37:00	94	17,13	0,00
3:38:00	94	17,14	0,00
3:39:00	94	17,14	0,00
3:40:00	94	17,13	0,00
3:41:00	94	17,14	0,00
3:42:00	94	17,13	0,00
3:43:00	94	17,14	0,00
3:44:00	94	17,14	0,00
3:45:00	94	17,14	0,00
3:46:00	94	17,13	0,00
3:47:00	94	17,14	0,00
3:48:00	94	17,13	0,00
3:49:00	94	17,14	0,00
3:50:00	94	17,14	0,00
3:51:00	94	17,14	0,00
3:52:00	94	17,14	0,00
3:53:00	94	17,15	0,00
3:54:00	94	17,15	0,00
3:55:00	94	17,15	0,00
3:56:00	94	17,15	0,00
3:57:00	94	17,14	0,00
3:58:00	94	17,15	0,00
3:59:00	94	17,14	0,00
4:00:00	94	17,14	0,00
4:01:00	94	17,16	0,00
4:02:00	94	17,14	0,00
4:03:00	94	17,16	0,00
4:04:00	94	17,15	0,00
4:05:00	94	17,15	0,00
4:06:00	94	17,16	0,00
4:07:00	94	17,15	0,00
4:08:00	94	17,15	0,00
4:09:00	94	17,15	0,00
4:10:00	94	17,16	0,00
4:11:00	94	17,16	0,00
4:12:00	94	17,16	0,00
4:13:00	94	17,15	0,00
4:14:00	94	17,16	0,00
4:15:00	94	17,16	0,00
4:16:00	94	17,16	0,00
4:17:00	94	17,16	0,00
4:18:00	94	17,16	0,00
4:19:00	94	17,16	0,00
4:20:00	94	17,16	0,00
4:21:00	94	17,16	0,00
4:22:00	94	17,16	0,00
4:23:00	94	17,16	0,00
4:24:00	94	17,16	0,00
4:25:00	94	17,16	0,00
4:26:00	94	17,16	0,00
4:27:00	94	17,16	0,00
4:28:00	94	17,17	0,00
4:29:00	94	17,16	0,00
4:30:00	94	17,17	0,00
4:31:00	94	17,16	0,00
4:32:00	94	17,16	0,00
4:33:00	94	17,16	0,00
4:34:00	94	17,17	0,00
4:35:00	94	17,16	0,00
4:36:00	94	17,17	0,00
4:37:00	94	17,17	0,00
4:38:00	94	17,17	0,00
4:39:00	94	17,16	0,00
4:40:00	94	17,16	0,00
4:41:00	94	17,16	0,00
4:42:00	94	17,16	0,00
4:43:00	94	17,17	0,00
4:44:00	94	17,17	0,00
4:45:00	94	17,17	0,00
4:46:00	94	17,16	0,00
4:47:00	94	17,17	0,00
4:48:00	94	17,17	0,00
4:49:00	94	17,17	0,00
4:50:00	94	17,17	0,00
4:51:00	94	17,18	0,00
4:52:00	94	17,18	0,00
4:53:00	94	17,18	0,00
4:54:00	94	17,18	0,00
4:55:00	94	17,18	0,00
4:56:00	94	17,18	0,00
4:57:00	94	17,18	0,00
4:58:00	94	17,18	0,00
4:59:00	94	17,19	0,00
5:00:00	94	17,18	0,00
5:01:00	94	17,18	0,00
5:02:00	94	17,19	0,00
5:03:00	94	17,19	0,00
5:04:00	94	17,19	0,00
5:05:00	94	17,19	0,00
5:06:00	94	17,20	0,00
5:07:00	94	17,17	0,00
5:08:00	94	17,17	0,00
5:09:00	94	17,17	0,00
5:10:00	94	17,17	0,00
5:11:00	94	17,18	0,00
5:12:00	94	17,17	0,00
5:13:00	94	17,17	0,00
5:14:00	94	17,17	0,00
5:15:00	94	17,18	0,00
5:16:00	94	17,17	0,00
5:17:00	94	17,18	0,00
5:18:00	94	17,18	0,00
5:19:00	94	17,17	0,00
5:20:00	94	17,18	0,00
5:21:00	94	17,19	0,00
5:22:00	94	17,18	0,00
5:23:00	94	17,19	0,00
5:24:00	94	17,19	0,00
5:25:00	94	17,19	0,00
5:26:00	94	17,18	0,00
5:27:00	94	17,19	0,00
5:28:00	94	17,19	0,00
5:29:00	94	17,19	0,00
5:30:00	94	17,19	0,00
5:31:00	94	17,19	0,00
5:32:00	94	17,19	0,00
5:33:00	94	17,19	0,00
5:34:00	94	17,19	0,00
5:35:00	94	17,19	0,00
5:36:00	94	17,19	0,00
5:37:00	94	17,19	0,00
5:38:00	94	17,19	0,00
5:39:00	94	17,19	0,00
5:40:00	94	17,20	0,00
5:41:00	94	17,19	0,00
5:42:00	94	17,20	0,00
5:43:00	94	17,19	0,00
5:44:00	94	17,19	0,00
5:45:00	94	17,21	0,00
5:46:00	94	17,20	0,00
5:47:00	94	17,20	0,00
5:48:00	94	17,20	0,00
5:49:00	94	17,20	0,00
5:50:00	94	17,20	0,00
5:51:00	94	17,21	0,00
5:52:00	94	17,20	0,00
5:53:00	94	17,21	0,00
5:54:00	94	17,21	0,00
5:55:00	94	17,20	0,00
5:56:00	94	17,21	0,00
5:57:00	94	17,21	0,00
5:58:00	94	17,21	0,00
5:59:00	94	17,20	0,00
6:00:00	94	17,21	0,00
6:01:00	94	17,22	0,00
6:02:00	94	17,21	0,00
6:03:00	94	17,21	0,00
6:04:00	94	16,26	0,04
6:05:00	94	16,25	0,04
6:06:00	94	16,24	0,04
6:07:00	94	16,25	0,04
6:08:00	94	16,25	0,04
6:09:00	94	16,24	0,04
6:10:00	94	16,25	0,04
6:11:00	94	16,24	0,04
6:12:00	94	16,24	0,04
6:13:00	94	16,25	0,04
6:14:00	94	16,23	0,04
6:15:00	94	16,24	0,04
6:16:00	94	16,24	0,04
6:17:00	94	16,23	0,04
6:18:00	94	16,24	0,04
6:19:00	94	16,23	0,04
6:20:00	94	16,23	0,05
6:21:00	94	16,22	0,05
6:22:00	94	16,23	0,05
6:23:00	94	16,22	0,05
6:24:00	94	16,23	0,05
6:25:00	94	16,23	0,05
6:26:00	94	16,23	0,05
6:27:00	94	16,22	0,05
6:28:00	94	16,20	0,05
6:29:00	94	16,21	0,05
6:30:00	94	16,21	0,05
6:31:00	94	16,20	0,06
6:32:00	94	16,20	0,06
6:33:00	94	16,20	0,06
6:34:00	94	16,20	0,06
6:35:00	94	16,18	0,06
6:36:00	94	16,17	0,06
6:37:00	94	16,17	0,06
6:38:00	94	16,17	0,06
6:39:00	94	16,17	0,06
6:40:00	94	16,16	0,07
6:41:00	94	16,16	0,07
6:42:00	94	16,15	0,07
6:43:00	94	16,14	0,07
6:44:00	94	16,14	0,07
6:45:00	94	16,12	0,08
6:46:00	94	16,11	0,08
6:47:00	94	16,10	0,08
6:48:00	94	16,08	0,09
6:49:00	94	16,08	0,09
6:50:00	94	16,06	0,09
6:51:00	94	16,04	0,10
6:52:00	94	16,04	0,10
6:53:00	94	16,02	0,11
6:54:00	94	16,00	0,11
6:55:00	94	15,99	0,12
6:56:00	94	15,97	0,12
6:57:00	94	15,94	0,13
6:58:00	94	15,93	0,14
6:59:00	94	15,90	0,14
7:00:00	94	15,90	0,15
7:01:00	94	15,86	0,16
7:02:00	94	15,82	0,17
7:03:00	94	15,80	0,18
7:04:00	94	15,77	0,19
7:05:00	94	15,74	0,20
7:06:00	94	15,71	0,21
7:07:00	94	15,68	0,22
7:08:00	94	15,64	0,23
7:09:00	94	15,61	0,24
7:10:00	94	15,57	0,25
7:11:00	94	15,54	0,27
7:12:00	94	15,50	0,28
7:13:00	94	15,46	0,29
7:14:00	94	15,42	0,31
7:15:00	94	15,37	0,33
7:16:00	94	15,33	0,34
7:17:00	94	15,29	0,36
7:18:00	94	15,24	0,38
7:19:00	94	15,21	0,39
7:20:00	94	15,16	0,41
7:21:00	94	15,12	0,43
7:22:00	94	15,06	0,45
7:23:00	94	15,01	0,47
7:24:00	94	14,97	0,49
7:25:00	94	14,91	0,52
7:26:00	94	14,86	0,54
7:27:00	94	14,81	0,57
7:28:00	94	14,76	0,59
7:29:00	94	14,71	0,61
7:30:00	94	14,66	0,64
7:31:00	94	14,61	0,66
7:32:00	94	14,55	0,69
7:33:00	94	14,50	0,72
7:34:00	94	14,45	0,75
7:35:00	94	14,40	0,77
7:36:00	94	14,34	0,80
7:37:00	94	14,29	0,83
7:38:00	94	14,25	0,86
7:39:00	94	14,20	0,89
7:40:00	94	14,15	0,92
7:41:00	94	14,10	0,95
7:42:00	94	14,05	0,98
7:43:00	94	13,98	1,02
7:44:00	94	13,94	1,05
7:45:00	94	13,89	1,09
7:46:00	94	13,84	1,12
7:47:00	94	13,79	1,15
7:48:00	94	13,75	1,18
7:49:00	94	13,69	1,22
7:50:00	94	13,65	1,26
7:51:00	94	13,60	1,29
7:52:00	94	13,56	1,32
7:53:00	94	13,50	1,36
7:54:00	94	13,46	1,40
7:55:00	94	13,41	1,44
7:56:00	94	13,38	1,47
7:57:00	94	13,34	1,50
7:58:00	94	13,29	1,54
7:59:00	94	13,26	1,57
8:00:00	94	13,21	1,61
8:01:00	94	13,17	1,65
8:02:00	94	13,13	1,68
8:03:00	94	13,09	1,72
8:04:00	94	13,05	1,76
8:05:00	94	13,01	1,80
8:06:00	94	12,97	1,83
8:07:00	94	12,93	1,87
8:08:00	94	12,90	1,91
8:09:00	94	12,86	1,95
8:10:00	94	12,82	1,99
8:11:00	94	12,79	2,03
8:12:00	94	12,75	2,07
8:13:00	94	12,72	2,10
8:14:00	94	12,68	2,14
8:15:00	94	12,65	2,18
8:16:00	94	12,61	2,22
8:17:00	94	12,57	2,26
8:18:00	94	12,54	2,30
8:19:00	94	12,52	2,33
8:20:00	94	12,48	2,38
8:21:00	94	12,45	2,42
8:22:00	94	12,42	2,45
8:23:00	94	12,39	2,49
8:24:00	94	12,34	2,55
8:25:00	94	12,31	2,59
8:26:00	94	12,28	2,63
8:27:00	94	12,25	2,67
8:28:00	94	12,22	2,71
8:29:00	94	12,19	2,75
8:30:00	94	12,16	2,80
8:31:00	94	12,13	2,84
8:32:00	94	12,10	2,88
8:33:00	94	12,07	2,93
8:34:00	94	12,05	2,96
8:35:00	94	12,02	3,00
8:36:00	94	11,99	3,05
8:37:00	94	11,97	3,08
8:38:00	94	11,94	3,13
8:39:00	94	11,91	3,17
8:40:00	94	11,88	3,21
8:41:00	94	11,86	3,25
8:42:00	94	11,83	3,30
8:43:00	94	11,81	3,34
8:44:00	94	11,79	3,38
8:45:00	94	11,76	3,43
8:46:00	94	11,73	3,47
8:47:00	94	11,71	3,50
8:48:00	94	11,68	3,56
8:49:00	94	11,66	3,60
8:50:00	94	11,64	3,64
8:51:00	94	11,61	3,68
8:52:00	94	11,59	3,72
8:53:00	94	11,57	3,76
8:54:00	94	11,55	3,81
8:55:00	94	11,52	3,85
8:56:00	94	11,50	3,89
8:57:00	94	11,48	3,94
8:58:00	94	11,46	3,98
8:59:00	94	11,43	4,02
9:00:00	94	11,41	4,07
9:01:00	94	11,39	4,12
9:02:00	94	11,37	4,16
9:03:00	94	11,35	4,19
9:04:00	94	11,33	4,24
9:05:00	94	11,31	4,29
9:06:00	94	11,29	4,34
9:07:00	94	11,27	4,37
9:08:00	94	11,25	4,42
9:09:00	94	11,23	4,47
9:10:00	94	11,21	4,50
9:11:00	94	11,19	4,55
9:12:00	94	11,17	4,59
9:13:00	94	11,15	4,64
9:14:00	94	11,13	4,69
9:15:00	94	11,11	4,74
9:16:00	94	11,09	4,78
9:17:00	94	11,07	4,81
9:18:00	94	11,04	4,89
9:19:00	94	11,03	4,92
9:20:00	94	11,01	4,98
9:21:00	94	10,99	5,02
9:22:00	94	10,98	5,05
9:23:00	94	10,95	5,11
9:24:00	94	10,94	5,15
9:25:00	94	10,92	5,21
9:26:00	94	10,90	5,25
9:27:00	94	10,89	5,29
9:28:00	94	10,86	5,35
9:29:00	94	10,85	5,39
9:30:00	94	10,84	5,43
9:31:00	94	10,82	5,47
9:32:00	94	10,80	5,53
9:33:00	94	10,78	5,57
9:34:00	94	10,77	5,61
9:35:00	94	10,75	5,68
9:36:00	94	10,73	5,72
9:37:00	94	10,71	5,76
9:38:00	94	10,70	5,80
9:39:00	94	10,68	5,85
9:40:00	94	10,67	5,89
9:41:00	94	10,66	5,94
9:42:00	94	10,63	6,00
9:43:00	94	10,62	6,05
9:44:00	94	10,60	6,10
9:45:00	95	10,59	6,14
9:46:00	94	10,57	6,19
9:47:00	94	10,56	6,24
9:48:00	94	10,54	6,28
9:49:00	94	10,53	6,33
9:50:00	94	10,51	6,38
9:51:00	94	10,50	6,43
9:52:00	94	10,48	6,48
9:53:00	94	10,47	6,52
9:54:00	94	10,45	6,57
9:55:00	94	10,44	6,62
9:56:00	94	10,42	6,67
9:57:00	95	10,41	6,72
9:58:00	94	10,39	6,78
9:59:00	94	10,38	6,80
10:00:00	94	10,37	6,85
10:01:00	94	10,36	6,91
10:02:00	94	10,34	6,96
10:03:00	94	10,32	7,01
10:04:00	94	10,31	7,06
10:05:00	94	10,30	7,09
10:06:00	94	10,29	7,15
10:07:00	94	10,27	7,20
10:08:00	94	10,26	7,26
10:09:00	94	10,25	7,28
10:10:00	94	10,23	7,34
10:11:00	94	10,22	7,40
10:12:00	94	10,21	7,45
10:13:00	94	10,20	7,48
10:14:00	94	10,18	7,54
10:15:00	94	10,17	7,60
10:16:00	94	10,15	7,65
10:17:00	94	10,14	7,68
10:18:00	94	10,13	7,74
10:19:00	94	10,12	7,77
10:20:00	94	10,11	7,83
10:21:00	94	10,09	7,89
10:22:00	94	10,08	7,92
10:23:00	94	10,06	8,01
10:24:00	94	10,05	8,05
10:25:00	94	10,05	8,08
10:26:00	94	10,02	8,17
10:27:00	94	10,02	8,20
10:28:00	94	10,00	8,26
10:29:00	94	9,99	8,30
10:30:00	94	9,98	8,36
10:31:00	94	9,97	8,39
10:32:00	94	9,96	8,46
10:33:00	94	9,94	8,52
10:34:00	94	9,93	8,56
10:35:00	94	9,92	8,62
10:36:00	94	9,91	8,66
10:37:00	94	9,90	8,72
10:38:00	94	9,89	8,76
10:39:00	94	9,88	8,83
10:40:00	94	9,87	8,86
10:41:00	94	9,85	8,93
10:42:00	95	9,84	8,96
10:43:00	94	9,83	9,03
10:44:00	94	9,82	9,07
10:45:00	94	9,81	9,14
10:46:00	94	9,80	9,18
10:47:00	94	9,79	9,21
10:48:00	94	9,78	9,28
10:49:00	94	9,77	9,32
10:50:00	94	9,75	9,39
10:51:00	94	9,75	9,43
10:52:00	94	9,74	9,47
10:53:00	94	9,73	9,54
10:54:00	94	9,72	9,58
10:55:00	94	9,70	9,65
10:56:00	94	9,70	9,69
10:57:00	94	9,69	9,73
10:58:00	94	9,67	9,80
10:59:00	94	9,66	9,84
11:00:00	94	9,66	9,88
11:01:00	94	9,65	9,92
11:02:00	94	9,63	10,00
11:03:00	94	9,63	10,00
11:04:00	94	9,62	10,08
11:05:00	94	9,61	10,12
11:06:00	94	9,61	10,16
11:07:00	94	9,60	10,20
11:08:00	94	9,59	10,24
11:09:00	94	9,57	10,32
11:10:00	94	9,57	10,36
11:11:00	94	9,56	10,40
11:12:00	94	9,55	10,44
11:13:00	94	9,54	10,48
11:14:00	94	9,54	10,52
11:15:00	94	9,53	10,57
11:16:00	94	9,52	10,61
11:17:00	94	9,52	10,65
11:18:00	94	9,51	10,69
11:19:00	94	9,50	10,73
11:20:00	94	9,49	10,78
11:21:00	94	9,48	10,82
11:22:00	94	9,48	10,86
11:23:00	94	9,47	10,91
11:24:00	94	9,46	10,95
11:25:00	94	9,45	10,99
11:26:00	94	9,45	10,99
11:27:00	94	9,45	11,04
11:28:00	94	9,44	11,08
11:29:00	94	9,43	11,17
11:30:00	94	9,43	11,17
11:31:00	94	9,42	11,21
11:32:00	94	9,41	11,26
11:33:00	94	9,41	11,26
11:34:00	94	9,40	11,30
11:35:00	94	9,39	11,35
11:36:00	94	9,39	11,39
11:37:00	94	9,39	11,39
11:38:00	94	9,38	11,44
11:39:00	94	9,37	11,49
11:40:00	94	9,36	11,53
11:41:00	94	9,36	11,53
11:42:00	94	9,36	11,58
11:43:00	94	9,35	11,62
11:44:00	94	9,35	11,62
11:45:00	94	9,34	11,67
11:46:00	94	9,34	11,67
11:47:00	94	9,34	11,72
11:48:00	94	9,33	11,76
11:49:00	94	9,32	11,81
11:50:00	94	9,32	11,81
11:51:00	94	9,31	11,86
11:52:00	94	9,30	11,91
11:53:00	94	9,30	11,91
11:54:00	94	9,30	11,95
11:55:00	94	9,30	11,95
11:56:00	94	9,29	12,00
11:57:00	94	9,28	12,05
11:58:00	94	9,28	12,05
11:59:00	94	9,28	12,05
12:00:00	94	9,27	12,10
12:01:00	94	9,27	12,15
12:02:00	94	9,27	12,15
12:03:00	94	9,27	12,15
12:04:00	94	9,26	12,20
12:05:00	94	9,25	12,25
12:06:00	94	9,25	12,25
12:07:00	94	9,25	12,30
12:08:00	94	9,25	12,30
12:09:00	94	9,24	12,35
12:10:00	94	9,24	12,35
12:11:00	94	9,23	12,40
12:12:00	94	9,23	12,40
12:13:00	94	9,22	12,45
12:14:00	94	9,22	12,45
12:15:00	94	9,21	12,50
12:16:00	94	9,21	12,50
12:17:00	94	9,21	12,50
12:18:00	94	9,21	12,55
12:19:00	94	9,21	12,55
12:20:00	94	9,20	12,60
12:21:00	94	9,20	12,60
12:22:00	94	9,19	12,65
12:23:00	94	9,19	12,65
12:24:00	94	9,18	12,70
12:25:00	94	9,18	12,70
12:26:00	94	9,18	12,70
12:27:00	94	9,18	12,75
12:28:00	94	9,18	12,75
12:29:00	94	9,17	12,80
12:30:00	94	9,17	12,80
12:31:00	94	9,17	12,80
12:32:00	94	9,16	12,85
12:33:00	94	9,16	12,85
12:34:00	94	9,16	12,85
12:35:00	94	9,16	12,91
12:36:00	94	9,16	12,91
12:37:00	94	9,16	12,91
12:38:00	94	9,15	12,96
12:39:00	94	9,14	13,01
12:40:00	94	9,14	13,01
12:41:00	94	9,14	13,01
12:42:00	94	9,14	13,01
12:43:00	94	9,13	13,06
12:44:00	94	9,13	13,06
12:45:00	94	9,13	13,06
12:46:00	94	9,13	13,12
12:47:00	94	9,13	13,12
12:48:00	94	9,12	13,17
12:49:00	94	9,12	13,17
12:50:00	94	9,12	13,17
12:51:00	94	9,11	13,22
12:52:00	94	9,11	13,22
12:53:00	94	9,11	13,22
12:54:00	94	9,11	13,22
12:55:00	94	9,10	13,28
12:56:00	94	9,10	13,28
12:57:00	94	9,10	13,28
12:58:00	94	9,09	13,33
12:59:00	94	9,09	13,33
13:00:00	94	9,09	13,33
13:01:00	94	9,09	13,39
13:02:00	94	9,09	13,39
13:03:00	95	9,09	13,39
13:04:00	94	9,08	13,44
13:05:00	94	9,08	13,44
13:06:00	94	9,08	13,44
13:07:00	94	9,08	13,44
13:08:00	94	9,07	13,50
13:09:00	94	9,07	13,50
13:10:00	94	9,07	13,50
13:11:00	94	9,06	13,55
13:12:00	94	9,06	13,55
13:13:00	94	9,06	13,61
13:14:00	94	9,06	13,61
13:15:00	94	9,06	13,61
13:16:00	94	9,06	13,61
13:17:00	94	9,06	13,61
13:18:00	94	9,06	13,61
13:19:00	94	9,05	13,66
13:20:00	94	9,05	13,66
13:21:00	94	9,04	13,72
13:22:00	94	9,04	13,72
13:23:00	94	9,04	13,72
13:24:00	94	9,04	13,78
13:25:00	94	9,04	13,78
13:26:00	94	9,04	13,78
13:27:00	94	9,04	13,78
13:28:00	95	9,04	13,78
13:29:00	94	9,03	13,83
13:30:00	94	9,03	13,83
13:31:00	94	9,03	13,83
13:32:00	94	9,02	13,89
13:33:00	94	9,02	13,89
13:34:00	94	9,02	13,89
13:35:00	94	9,02	13,89
13:36:00	94	9,01	13,95
13:37:00	94	9,01	13,95
13:38:00	94	9,01	13,95
13:39:00	94	9,01	13,95
13:40:00	94	9,01	13,95
13:41:00	94	9,00	14,00
13:42:00	94	9,00	14,00
13:43:00	94	9,00	14,00
13:44:00	94	9,00	14,06
13:45:00	94	9,00	14,06
13:46:00	94	9,00	14,06
13:47:00	94	9,00	14,06
13:48:00	94	8,99	14,12
13:49:00	94	8,99	14,12
13:50:00	94	8,99	14,12
13:51:00	94	8,99	14,12
13:52:00	94	8,98	14,18
13:53:00	94	8,98	14,18
13:54:00	94	8,98	14,18
13:55:00	94	8,98	14,18
13:56:00	94	8,97	14,23
13:57:00	94	8,97	14,23
13:58:00	94	8,97	14,23
13:59:00	94	8,97	14,23
14:00:00	94	8,97	14,29
14:01:00	94	8,97	14,29
14:02:00	94	8,97	14,29
14:03:00	94	8,97	14,29
14:04:00	94	8,96	14,35
14:05:00	94	8,96	14,35
14:06:00	94	8,96	14,35
14:07:00	94	8,96	14,35
14:08:00	94	8,96	14,35
14:09:00	94	8,95	14,41
14:10:00	94	8,95	14,41
14:11:00	94	8,95	14,41
14:12:00	94	8,95	14,47
14:13:00	94	8,95	14,41
14:14:00	94	8,95	14,47
14:15:00	94	8,95	14,47
14:16:00	94	8,95	14,47
14:17:00	95	8,95	14,47
14:18:00	94	8,94	14,53
14:19:00	94	8,94	14,53
14:20:00	94	8,94	14,53
14:21:00	94	8,94	14,53
14:22:00	94	8,94	14,53
14:23:00	94	8,93	14,59
14:24:00	94	8,93	14,59
14:25:00	94	8,93	14,59
14:26:00	94	8,93	14,59
14:27:00	94	8,92	14,65
14:28:00	94	8,92	14,65
14:29:00	94	8,92	14,65
14:30:00	94	8,92	14,65
14:31:00	94	8,92	14,65
14:32:00	94	8,92	14,65
14:33:00	94	8,91	14,71
14:34:00	94	8,91	14,71
14:35:00	94	8,91	14,71
14:36:00	94	8,91	14,71
14:37:00	94	8,91	14,71
14:38:00	94	8,91	14,71
14:39:00	94	8,91	14,77
14:40:00	94	8,91	14,77
14:41:00	94	8,91	14,77
14:42:00	94	8,90	14,83
14:43:00	94	8,90	14,83
14:44:00	94	8,90	14,83
14:45:00	94	8,90	14,83
14:46:00	94	8,90	14,83
14:47:00	94	8,90	14,83
14:48:00	94	8,89	14,89
14:49:00	94	8,90	14,83
14:50:00	94	8,89	14,89
14:51:00	94	8,89	14,89
14:52:00	94	8,89	14,89
14:53:00	94	8,88	14,96
14:54:00	94	8,88	14,96
14:55:00	94	8,88	14,96
14:56:00	94	8,88	14,96
14:57:00	94	8,88	14,96
14:58:00	94	8,88	14,96
14:59:00	94	8,88	15,02
15:00:00	94	8,88	15,02
15:01:00	94	8,88	15,02
15:02:00	94	8,88	15,02
15:03:00	94	8,88	15,02
15:04:00	94	8,88	15,02
15:05:00	94	8,88	15,02
15:06:00	94	8,87	15,08
15:07:00	94	8,87	15,08
15:08:00	94	8,87	15,08
15:09:00	94	8,87	15,08
15:10:00	94	8,87	15,08
15:11:00	94	8,87	15,08
15:12:00	94	8,87	15,08
15:13:00	94	8,86	15,14
15:14:00	94	8,86	15,14
15:15:00	94	8,86	15,14
15:16:00	94	8,86	15,14
15:17:00	94	8,86	15,14
15:18:00	94	8,86	15,21
15:19:00	94	8,86	15,21
15:20:00	94	8,86	15,21
15:21:00	94	8,86	15,21
15:22:00	94	8,86	15,21
15:23:00	94	8,86	15,21
15:24:00	94	8,85	15,27
15:25:00	94	8,85	15,27
15:26:00	94	8,85	15,27
15:27:00	94	8,85	15,27
15:28:00	94	8,85	15,27
15:29:00	94	8,85	15,27
15:30:00	94	8,85	15,27
15:31:00	94	8,84	15,33
15:32:00	94	8,84	15,33
15:33:00	94	8,84	15,33
15:34:00	94	8,84	15,33
15:35:00	94	8,84	15,33
15:36:00	94	8,84	15,33
15:37:00	94	8,84	15,33
15:38:00	94	8,84	15,33
15:39:00	94	8,83	15,40
15:40:00	94	8,83	15,40
15:41:00	94	8,83	15,40
15:42:00	94	8,83	15,40
15:43:00	94	8,83	15,40
15:44:00	95	8,82	15,46
15:45:00	94	8,82	15,46
15:46:00	94	8,82	15,46
15:47:00	94	8,82	15,46
15:48:00	94	8,82	15,46
15:49:00	94	8,82	15,46
15:50:00	94	8,82	15,46
15:51:00	94	8,82	15,46
15:52:00	94	8,82	15,53
15:53:00	94	8,82	15,53
15:54:00	94	8,82	15,53
15:55:00	94	8,82	15,53
15:56:00	94	8,82	15,53
15:57:00	94	8,82	15,53
15:58:00	94	8,82	15,53
15:59:00	94	8,81	15,59
16:00:00	95	8,81	15,59
16:01:00	94	8,81	15,59
16:02:00	94	8,81	15,59
16:03:00	94	8,81	15,59
16:04:00	94	8,81	15,59
16:05:00	94	8,81	15,59
16:06:00	94	8,80	15,66
16:07:00	94	8,80	15,66
16:08:00	95	8,80	15,66
16:09:00	94	8,80	15,66
16:10:00	94	8,80	15,66
16:11:00	94	8,80	15,66
16:12:00	94	8,80	15,66
16:13:00	94	8,80	15,66
16:14:00	94	8,79	15,72
16:15:00	94	8,79	15,72
16:16:00	94	8,79	15,72
16:17:00	94	8,79	15,72
16:18:00	94	8,79	15,72
16:19:00	94	8,79	15,79
16:20:00	94	8,79	15,79
16:21:00	94	8,79	15,79
16:22:00	94	8,79	15,79
16:23:00	94	8,79	15,79
16:24:00	94	8,79	15,79
16:25:00	94	8,79	15,79
16:26:00	94	8,79	15,79
16:27:00	94	8,78	15,85
16:28:00	94	8,78	15,85
16:29:00	94	8,78	15,85
16:30:00	94	8,78	15,85
16:31:00	94	8,78	15,85
16:32:00	94	8,78	15,85
16:33:00	94	8,78	15,85
16:34:00	94	8,78	15,85
16:35:00	94	8,78	15,85
16:36:00	94	8,77	15,92
16:37:00	94	8,77	15,92
16:38:00	94	8,77	15,92
16:39:00	94	8,77	15,92
16:40:00	94	8,77	15,92
16:41:00	94	8,77	15,92
16:42:00	94	8,77	15,92
16:43:00	94	8,77	15,99
16:44:00	94	8,77	15,99
16:45:00	95	8,77	15,99
16:46:00	94	8,77	15,99
16:47:00	94	8,77	15,99
16:48:00	94	8,77	15,99
16:49:00	94	8,77	15,99
16:50:00	94	8,77	15,99
16:51:00	94	8,77	15,99
16:52:00	94	8,76	16,05
16:53:00	94	8,76	16,05
16:54:00	94	8,76	16,05
16:55:00	94	8,76	16,05
16:56:00	94	8,76	16,05
16:57:00	94	8,76	16,05
16:58:00	94	8,76	16,05
16:59:00	94	8,76	16,05
17:00:00	94	8,75	16,12
17:01:00	94	8,75	16,12
17:02:00	94	8,75	16,12
17:03:00	94	8,75	16,12
17:04:00	94	8,75	16,12
17:05:00	94	8,75	16,12
17:06:00	94	8,75	16,12
17:07:00	94	8,75	16,12
17:08:00	94	8,74	16,19
17:09:00	94	8,74	16,19
17:10:00	94	8,75	16,12
17:11:00	94	8,74	16,19
17:12:00	94	8,74	16,19
17:13:00	94	8,74	16,19
17:14:00	94	8,74	16,19
17:15:00	94	8,74	16,19
17:16:00	94	8,74	16,19
17:17:00	94	8,74	16,19
17:18:00	94	8,73	16,25
17:19:00	94	8,73	16,25
17:20:00	94	8,73	16,25
17:21:00	94	8,73	16,25
17:22:00	94	8,73	16,25
17:23:00	94	8,73	16,25
17:24:00	94	8,73	16,25
17:25:00	94	8,73	16,25
17:26:00	94	8,73	16,25
17:27:00	94	8,73	16,32
17:28:00	94	8,73	16,25
17:29:00	94	8,73	16,32
17:30:00	94	8,73	16,32
17:31:00	94	8,73	16,32
17:32:00	94	8,73	16,32
17:33:00	94	8,73	16,32
17:34:00	94	8,72	16,39
17:35:00	94	8,72	16,39
17:36:00	94	8,72	16,39
17:37:00	94	8,72	16,39
17:38:00	94	8,72	16,39
17:39:00	94	8,72	16,39
17:40:00	94	8,73	16,32
17:41:00	94	8,72	16,39
17:42:00	94	8,72	16,39
17:43:00	94	8,72	16,39
17:44:00	94	8,72	16,39
17:45:00	94	8,72	16,39
17:46:00	94	8,72	16,39
17:47:00	94	8,71	16,46
17:48:00	94	8,71	16,46
17:49:00	94	8,71	16,46
17:50:00	94	8,71	16,46
17:51:00	94	8,71	16,46
17:52:00	94	8,71	16,46
17:53:00	94	8,71	16,46
17:54:00	94	8,71	16,46
17:55:00	94	8,71	16,53
17:56:00	94	8,71	16,53
17:57:00	94	8,71	16,53
17:58:00	94	8,71	16,53
17:59:00	94	8,71	16,53
18:00:00	94	8,71	16,53
18:01:00	94	8,71	16,53
18:02:00	94	8,71	16,53
18:03:00	94	8,70	16,60
18:04:00	94	8,70	16,60
18:05:00	94	8,71	16,53
18:06:00	94	8,70	16,60
18:07:00	94	8,70	16,60
18:08:00	94	8,70	16,60
18:09:00	94	8,70	16,60
18:10:00	94	8,70	16,60
18:11:00	94	8,70	16,60
18:12:00	94	8,70	16,60
18:13:00	94	8,70	16,60
18:14:00	94	8,70	16,60
18:15:00	94	8,70	16,60
18:16:00	94	8,70	16,60
18:17:00	94	8,69	16,67
18:18:00	94	8,70	16,60
18:19:00	94	8,69	16,67
18:20:00	94	8,69	16,67
18:21:00	94	8,69	16,67
18:22:00	94	8,69	16,67
18:23:00	94	8,69	16,67
18:24:00	94	8,69	16,67
18:25:00	94	8,69	16,67
18:26:00	94	8,69	16,67
18:27:00	94	8,69	16,67
18:28:00	94	8,68	16,74
18:29:00	94	8,69	16,67
18:30:00	94	8,68	16,74
18:31:00	94	8,68	16,74
18:32:00	94	8,68	16,74
18:33:00	94	8,68	16,74
18:34:00	94	8,68	16,74
18:35:00	94	8,68	16,74
18:36:00	94	8,68	16,74
18:37:00	94	8,68	16,74
18:38:00	94	8,68	16,81
18:39:00	94	8,68	16,74
18:40:00	94	8,68	16,74
18:41:00	94	8,68	16,74
18:42:00	94	8,68	16,74
18:43:00	94	8,68	16,81
18:44:00	94	8,68	16,81
18:45:00	94	8,68	16,81
18:46:00	94	8,68	16,81
18:47:00	94	8,68	16,81
18:48:00	94	8,68	16,81
18:49:00	94	8,68	16,81
18:50:00	94	8,68	16,81
18:51:00	94	8,68	16,81
18:52:00	94	8,68	16,81
18:53:00	94	8,68	16,81
18:54:00	94	8,67	16,88
18:55:00	94	8,67	16,88
18:56:00	94	8,67	16,88
18:57:00	94	8,67	16,88
18:58:00	94	8,67	16,88
18:59:00	94	8,67	16,88
19:00:00	94	8,67	16,88
19:01:00	94	8,67	16,88
19:02:00	94	8,67	16,88
19:03:00	94	8,67	16,88
19:04:00	94	8,67	16,88
19:05:00	94	8,66	16,95
19:06:00	94	8,66	16,95
19:07:00	94	8,67	16,88
19:08:00	94	8,66	16,95
19:09:00	94	8,66	16,95
19:10:00	94	8,66	16,95
19:11:00	94	8,66	16,95
19:12:00	94	8,66	16,95
19:13:00	94	8,66	16,95
19:14:00	94	8,66	16,95
19:15:00	94	8,66	16,95
19:16:00	94	8,66	16,95
19:17:00	94	8,66	16,95
19:18:00	94	8,66	16,95
19:19:00	94	8,65	17,02
19:20:00	95	8,65	17,02
19:21:00	95	8,65	17,02
19:22:00	94	8,65	17,02
19:23:00	94	8,65	17,02
19:24:00	94	8,65	17,02
19:25:00	94	8,65	17,02
19:26:00	95	8,65	17,02
19:27:00	94	8,64	17,10
19:28:00	94	8,65	17,02
19:29:00	95	8,64	17,10
19:30:00	94	8,64	17,10
19:31:00	94	8,64	17,10
19:32:00	94	8,64	17,10
19:33:00	94	8,64	17,10
19:34:00	94	8,64	17,10
19:35:00	94	8,64	17,10
19:36:00	94	8,64	17,10
19:37:00	94	8,64	17,10
19:38:00	94	8,64	17,10
19:39:00	94	8,64	17,10
19:40:00	94	8,64	17,17
19:41:00	94	8,64	17,17
19:42:00	95	8,64	17,17
19:43:00	94	8,64	17,17
19:44:00	94	8,64	17,17
19:45:00	94	8,64	17,17
19:46:00	94	8,64	17,17
19:47:00	94	8,64	17,17
19:48:00	95	8,64	17,17
19:49:00	94	8,64	17,17
19:50:00	94	8,64	17,17
19:51:00	94	8,63	17,24
19:52:00	94	8,64	17,17
19:53:00	94	8,63	17,24
19:54:00	94	8,63	17,24
19:55:00	94	8,63	17,24
19:56:00	94	8,63	17,24
19:57:00	94	8,63	17,24
19:58:00	94	8,63	17,24
19:59:00	94	8,63	17,24
20:00:00	94	8,63	17,24
20:01:00	94	8,63	17,24
20:02:00	94	8,63	17,24
20:03:00	94	8,63	17,24
20:04:00	94	8,62	17,31
20:05:00	94	8,62	17,31
20:06:00	94	8,62	17,31
20:07:00	94	8,62	17,31
20:08:00	94	8,62	17,31
20:09:00	94	8,62	17,31
20:10:00	94	8,62	17,31
20:11:00	94	8,62	17,31
20:12:00	94	8,62	17,31
20:13:00	94	8,62	17,31
20:14:00	94	8,62	17,31
20:15:00	94	8,62	17,31
20:16:00	94	8,61	17,39
20:17:00	94	8,61	17,39
20:18:00	94	8,62	17,31
20:19:00	94	8,61	17,39
20:20:00	94	8,61	17,39
20:21:00	94	8,61	17,39
20:22:00	94	8,61	17,39
20:23:00	94	8,61	17,39
20:24:00	94	8,61	17,39
20:25:00	94	8,61	17,39
20:26:00	94	8,61	17,46
20:27:00	94	8,61	17,39
20:28:00	94	8,61	17,46
20:29:00	94	8,61	17,39
20:30:00	94	8,61	17,46
20:31:00	94	8,61	17,46
20:32:00	94	8,61	17,46
20:33:00	94	8,61	17,46
20:34:00	94	8,61	17,46
20:35:00	94	8,61	17,46
20:36:00	94	8,61	17,46
20:37:00	94	8,61	17,46
20:38:00	94	8,61	17,46
20:39:00	94	8,61	17,46
20:40:00	94	8,61	17,46
20:41:00	94	8,61	17,46
20:42:00	94	8,61	17,46
20:43:00	94	8,61	17,46
20:44:00	94	8,60	17,54
20:45:00	94	8,60	17,54
20:46:00	94	8,60	17,54
20:47:00	94	8,60	17,54
20:48:00	94	8,60	17,54
20:49:00	94	8,60	17,54
20:50:00	94	8,60	17,54
20:51:00	94	8,60	17,54
20:52:00	94	8,60	17,54
20:53:00	94	8,60	17,54
20:54:00	94	8,59	17,61
20:55:00	94	8,60	17,54
20:56:00	94	8,60	17,54
20:57:00	94	8,59	17,61
20:58:00	94	8,59	17,61
20:59:00	94	8,59	17,61
21:00:00	94	8,59	17,61
21:01:00	94	8,59	17,61
21:02:00	94	8,59	17,61
21:03:00	94	8,59	17,61
21:04:00	94	8,59	17,61
21:05:00	94	8,59	17,61
21:06:00	94	8,59	17,61
21:07:00	94	8,59	17,61
21:08:00	94	8,59	17,61
21:09:00	94	8,59	17,61
21:10:00	94	8,59	17,61
21:11:00	94	8,59	17,61
21:12:00	94	8,59	17,61
21:13:00	94	8,58	17,68
21:14:00	94	8,58	17,68
21:15:00	94	8,58	17,68
21:16:00	94	8,58	17,68
21:17:00	94	8,58	17,68
21:18:00	94	8,58	17,68
21:19:00	94	8,58	17,68
21:20:00	94	8,58	17,68
21:21:00	94	8,58	17,76
21:22:00	94	8,58	17,68
21:23:00	94	8,58	17,68
21:24:00	94	8,58	17,68
21:25:00	94	8,58	17,68
21:26:00	94	8,58	17,68
21:27:00	94	8,58	17,76
21:28:00	94	8,58	17,76
21:29:00	94	8,58	17,76
21:30:00	94	8,58	17,76
21:31:00	94	8,58	17,76
21:32:00	94	8,58	17,76
21:33:00	94	8,58	17,76
21:34:00	94	8,58	17,76
21:35:00	94	8,58	17,76
21:36:00	94	8,58	17,76
21:37:00	94	8,58	17,76
21:38:00	94	8,58	17,76
21:39:00	94	8,58	17,76
21:40:00	94	8,57	17,84
21:41:00	94	8,58	17,76
21:42:00	94	8,58	17,76
21:43:00	94	8,58	17,76
21:44:00	94	8,57	17,84
21:45:00	94	8,57	17,84
21:46:00	94	8,57	17,84
21:47:00	94	8,57	17,84
21:48:00	94	8,57	17,84
21:49:00	94	8,57	17,84
21:50:00	94	8,57	17,84
21:51:00	94	8,57	17,84
21:52:00	94	8,57	17,84
21:53:00	94	8,57	17,84
21:54:00	94	8,57	17,84
21:55:00	94	8,57	17,84
21:56:00	94	8,57	17,84
21:57:00	94	8,57	17,84
21:58:00	94	8,57	17,84
21:59:00	94	8,57	17,84
22:00:00	94	8,56	17,91
22:01:00	94	8,57	17,84
22:02:00	94	8,57	17,84
22:03:00	94	8,57	17,84
22:04:00	94	8,56	17,91
22:05:00	95	8,56	17,91
22:06:00	94	8,56	17,91
22:07:00	94	8,56	17,91
22:08:00	94	8,56	17,91
22:09:00	94	8,56	17,91
22:10:00	94	8,56	17,91
22:11:00	94	8,56	17,91
22:12:00	94	8,56	17,91
22:13:00	94	8,56	17,91
22:14:00	94	8,56	17,91
22:15:00	94	8,56	17,91
22:16:00	94	8,56	17,91
22:17:00	94	8,56	17,91
22:18:00	94	8,55	17,99
22:19:00	94	8,55	17,99
22:20:00	94	8,55	17,99
22:21:00	94	8,55	17,99
22:22:00	94	8,55	17,99
22:23:00	94	8,55	17,99
22:24:00	94	8,55	17,99
22:25:00	94	8,55	17,99
22:26:00	94	8,55	17,99
22:27:00	94	8,55	17,99
22:28:00	94	8,55	17,99
22:29:00	94	8,55	17,99
22:30:00	95	8,55	17,99
22:31:00	94	8,55	17,99
22:32:00	94	8,55	17,99
22:33:00	94	8,55	17,99
22:34:00	94	8,55	18,06
22:35:00	94	8,55	17,99
22:36:00	94	8,55	18,06
22:37:00	94	8,55	18,06
22:38:00	94	8,55	17,99
22:39:00	94	8,55	18,06
22:40:00	94	8,55	18,06
22:41:00	94	8,55	18,06
22:42:00	94	8,55	18,06
22:43:00	94	8,55	18,06
22:44:00	94	8,55	18,06
22:45:00	94	8,55	18,06
22:46:00	94	8,55	18,06
22:47:00	94	8,55	18,06
22:48:00	94	8,55	18,06
22:49:00	94	8,55	18,06
22:50:00	94	8,55	18,06
22:51:00	94	8,54	18,14
22:52:00	94	8,55	18,06
22:53:00	94	8,54	18,14
22:54:00	94	8,54	18,14
22:55:00	94	8,54	18,14
22:56:00	94	8,54	18,14
22:57:00	94	8,54	18,14
22:58:00	94	8,54	18,14
22:59:00	94	8,54	18,14
23:00:00	94	8,54	18,14
23:01:00	94	8,54	18,14
23:02:00	94	8,54	18,14
23:03:00	94	8,54	18,14
23:04:00	94	8,54	18,14
23:05:00	94	8,54	18,14
23:06:00	94	8,54	18,14
23:07:00	94	8,54	18,14
23:08:00	94	8,54	18,14
23:09:00	94	8,54	18,14
23:10:00	94	8,53	18,22
23:11:00	94	8,53	18,22
23:12:00	94	8,53	18,22
23:13:00	94	8,53	18,22
23:14:00	94	8,53	18,22
23:15:00	94	8,53	18,22
23:16:00	94	8,53	18,22
23:17:00	94	8,53	18,22
23:18:00	94	8,53	18,22
23:19:00	94	8,53	18,22
23:20:00	94	8,53	18,22
23:21:00	94	8,53	18,22
23:22:00	94	8,53	18,22
23:23:00	94	8,53	18,22
23:24:00	94	8,53	18,22
23:25:00	94	8,53	18,22
23:26:00	94	8,53	18,22
23:27:00	94	8,53	18,22
23:28:00	94	8,53	18,22
23:29:00	94	8,52	18,30
23:30:00	94	8,52	18,30
23:31:00	94	8,52	18,30
23:32:00	94	8,52	18,30
23:33:00	94	8,53	18,22
23:34:00	94	8,52	18,30
23:35:00	94	8,53	18,22
23:36:00	94	8,52	18,30
23:37:00	94	8,52	18,30
23:38:00	94	8,52	18,30
23:39:00	94	8,52	18,30
23:40:00	94	8,52	18,30
23:41:00	94	8,52	18,38
23:42:00	94	8,52	18,38
23:43:00	94	8,52	18,38
23:44:00	94	8,52	18,38
23:45:00	94	8,52	18,38
23:46:00	94	8,52	18,38
23:47:00	94	8,52	18,38
23:48:00	94	8,52	18,38
23:49:00	94	8,52	18,38
23:50:00	94	8,52	18,38
23:51:00	94	8,52	18,38
23:52:00	94	8,52	18,38
23:53:00	94	8,52	18,38
23:54:00	94	8,52	18,38
23:55:00	94	8,52	18,38
23:56:00	94	8,52	18,38
23:57:00	94	8,51	18,45
23:58:00	94	8,51	18,45
23:59:00	94	8,51	18,45
24:00:00	94	8,51	18,45
24:01:00	94	8,51	18,45
24:02:00	94	8,51	18,45
24:03:00	94	8,51	18,45
24:04:00	94	8,51	18,45
24:05:00	94	8,51	18,45
24:06:00	94	8,51	18,45
24:07:00	94	8,51	18,45
24:08:00	94	8,51	18,45
24:09:00	94	8,51	18,45
