Repository: ProgWizer/parser

File: project-root/data/Data Acquisition/Data Acquisition/2002 year (647)/UCA L Kogalym G1900+0.8%TDF-1 (49C).txt
--Test Summary--
Full Path and File Name	
Instrument Name	4262 L
Instrument Type	UCA
Instrument Serial Number	111
Test Start Date	18.01.2002
Test Start Time	3:37:05
Test Stop Date	19.01.2002
Test Stop Time	1:41:39
Test Length	22:04:34
Final Sample Time Offset	22:04:00
Controller Schedule Name	
Sampling Period	60 seconds
Comments	T: 49C(30min); tap water, dry blending
Information	WellID	4630-13a
Information	Customer	Kogalym
Information	CementClass	G
Information	CementMfr	Dyckerhoff
Information	Additives	0.8%TDF-1
Information	Density	1900
Information	BHCT	49
Information	BHST	70
Information	FluidLoss	
Information	JobType	146 mm csg tail slurry
Calculated Value	Finish Set	4:39:00
Calculated Curve	Compressive Strength	Compressive strength type B (more than 14 lb/gal)
Initial Temperature (°C)	25 °C
Final Temperature (°C)	30 °C
Initial Transit Time (microsec/in)	16,75 microsec/in
Final Transit Time (microsec/in)	ERROR
Initial Compressive Strength (MPa)	0,00 MPa
Final Compressive Strength (MPa)	N/A
--Data--
Time (HH:MM:SS)	Temperature (°C)	Transit Time (microsec/in)	Compressive Strength (MPa)
0:00:00	25	16,75	0,00
0:01:00	25	16,74	0,00
0:02:00	25	16,76	0,00
0:03:00	25	16,76	0,00
0:04:00	25	16,75	0,00
0:05:00	25	16,77	0,00
0:06:00	26	16,77	0,00
0:07:00	26	16,77	0,00
0:08:00	27	16,77	0,00
0:09:00	27	16,77	0,00
0:10:00	28	16,76	0,00
0:11:00	29	16,75	0,00
0:12:00	30	16,74	0,00
0:13:00	31	16,71	0,01
0:14:00	31	16,70	0,01
0:15:00	32	16,68	0,02
0:16:00	33	16,67	0,02
0:17:00	34	16,65	0,02
0:18:00	35	16,64	0,03
0:19:00	36	16,63	0,03
0:20:00	37	16,62	0,03
0:21:00	37	16,61	0,03
0:22:00	39	16,58	0,04
0:23:00	40	16,55	0,05
0:24:00	40	16,53	0,05
0:25:00	41	16,51	0,06
0:26:00	42	16,50	0,06
0:27:00	43	16,47	0,07
0:28:00	44	16,47	0,07
0:29:00	45	16,44	0,08
0:30:00	46	16,42	0,08
0:31:00	47	16,41	0,08
0:32:00	48	16,40	0,09
0:33:00	49	16,39	0,09
0:34:00	50	16,38	0,09
0:35:00	50	16,36	0,10
0:36:00	51	16,38	0,09
0:37:00	51	16,38	0,09
0:38:00	51	16,36	0,10
0:39:00	51	16,36	0,10
0:40:00	52	16,36	0,10
0:41:00	52	16,34	0,10
0:42:00	52	16,34	0,10
0:43:00	52	16,34	0,10
0:44:00	53	16,33	0,11
0:45:00	53	16,33	0,11
0:46:00	53	16,32	0,11
0:47:00	53	16,35	0,10
0:48:00	53	16,35	0,10
0:49:00	53	16,35	0,10
0:50:00	53	16,34	0,10
0:51:00	53	16,34	0,10
0:52:00	53	16,35	0,10
0:53:00	53	16,35	0,10
0:54:00	53	16,35	0,10
0:55:00	53	16,36	0,10
0:56:00	53	16,35	0,10
0:57:00	53	16,35	0,10
0:58:00	52	16,35	0,10
0:59:00	53	16,37	0,10
1:00:00	52	16,37	0,10
1:01:00	52	16,38	0,09
1:02:00	53	16,37	0,10
1:03:00	52	16,38	0,09
1:04:00	53	16,38	0,09
1:05:00	52	16,38	0,09
1:06:00	53	16,38	0,09
1:07:00	53	16,38	0,09
1:08:00	53	16,39	0,09
1:09:00	53	16,38	0,09
1:10:00	53	16,38	0,09
1:11:00	53	16,39	0,09
1:12:00	53	16,40	0,09
1:13:00	53	16,38	0,09
1:14:00	53	16,39	0,09
1:15:00	53	16,39	0,09
1:16:00	53	16,40	0,09
1:17:00	53	16,41	0,09
1:18:00	53	16,39	0,09
1:19:00	53	16,40	0,09
1:20:00	54	16,38	0,09
1:21:00	53		
1:22:00	53	16,39	0,09
1:23:00	54	16,38	0,09
1:24:00	54	16,39	0,09
1:25:00	54	16,39	0,09
1:26:00	54	16,38	0,09
1:27:00	54	16,39	0,09
1:28:00	54	16,39	0,09
1:29:00	54	16,40	0,09
1:30:00	54	16,40	0,09
1:31:00	54	16,39	0,09
1:32:00	54	16,39	0,09
1:33:00	54	16,39	0,09
1:34:00	54	16,39	0,09
1:35:00	54	16,38	0,09
1:36:00	55	16,39	0,09
1:37:00	54	16,39	0,09
1:38:00	55	16,40	0,09
1:39:00	55	16,40	0,09
1:40:00	54	16,38	0,09
1:41:00	55	16,39	0,09
1:42:00	55	16,38	0,09
1:43:00	55	16,40	0,09
1:44:00	55	16,40	0,09
1:45:00	55	16,40	0,09
1:46:00	55	16,40	0,09
1:47:00	55	16,40	0,09
1:48:00	55	16,39	0,09
1:49:00	56	16,39	0,09
1:50:00	56	16,41	0,09
1:51:00	56		
1:52:00	56	16,41	0,09
1:53:00	56	16,41	0,09
1:54:00	56	16,39	0,09
1:55:00	56	16,39	0,09
1:56:00	56	16,41	0,09
1:57:00	56	16,41	0,09
1:58:00	56	16,41	0,09
1:59:00	56	16,41	0,08
2:00:00	57	16,40	0,09
2:01:00	56	16,40	0,09
2:02:00	57	16,41	0,09
2:03:00	57	16,40	0,09
2:04:00	57	16,40	0,09
2:05:00	57	16,40	0,09
2:06:00	57	16,41	0,09
2:07:00	57	16,41	0,09
2:08:00	57	16,41	0,08
2:09:00	57	16,42	0,08
2:10:00	57	16,40	0,09
2:11:00	57	16,41	0,09
2:12:00	58	16,41	0,09
2:13:00	57	16,41	0,09
2:14:00	58	16,41	0,09
2:15:00	58	16,41	0,09
2:16:00	58	16,41	0,08
2:17:00	58	16,41	0,08
2:18:00	58	16,41	0,09
2:19:00	58	16,41	0,08
2:20:00	58	16,41	0,09
2:21:00	58	16,41	0,09
2:22:00	58	16,42	0,08
2:23:00	58	16,41	0,08
2:24:00	58	16,42	0,08
2:25:00	59	16,41	0,08
2:26:00	59	16,41	0,08
2:27:00	59	16,42	0,08
2:28:00	59	16,41	0,09
2:29:00	59	16,42	0,08
2:30:00	59	16,42	0,08
2:31:00	59	16,43	0,08
2:32:00	59	16,42	0,08
2:33:00	59	16,43	0,08
2:34:00	59	16,42	0,08
2:35:00	59	16,43	0,08
2:36:00	60	16,43	0,08
2:37:00	59	16,42	0,08
2:38:00	60	16,44	0,08
2:39:00	60	16,43	0,08
2:40:00	60	16,44	0,08
2:41:00	60	16,43	0,08
2:42:00	60	16,43	0,08
2:43:00	60	16,44	0,08
2:44:00	60	16,43	0,08
2:45:00	61	16,44	0,08
2:46:00	60	16,43	0,08
2:47:00	61	16,43	0,08
2:48:00	61	16,44	0,08
2:49:00	61	16,44	0,08
2:50:00	61	16,45	0,07
2:51:00	61	16,45	0,07
2:52:00	61	16,44	0,08
2:53:00	61	16,43	0,08
2:54:00	61	16,44	0,08
2:55:00	61	16,44	0,08
2:56:00	61	16,45	0,07
2:57:00	61	16,45	0,07
2:58:00	61	16,47	0,07
2:59:00	61	16,46	0,07
3:00:00	62	16,47	0,07
3:01:00	62	16,46	0,07
3:02:00	62	16,46	0,07
3:03:00	62	16,46	0,07
3:04:00	62	16,47	0,07
3:05:00	62	16,46	0,07
3:06:00	62	16,45	0,07
3:07:00	62	16,46	0,07
3:08:00	62	16,47	0,07
3:09:00	63	16,45	0,07
3:10:00	62	16,47	0,07
3:11:00	63	16,47	0,07
3:12:00	62	16,46	0,07
3:13:00	63	16,47	0,07
3:14:00	63	16,47	0,07
3:15:00	63	16,47	0,07
3:16:00	63	16,47	0,07
3:17:00	63	16,47	0,07
3:18:00	63	16,47	0,07
3:19:00	63	16,47	0,07
3:20:00	63	16,47	0,07
3:21:00	63	16,47	0,07
3:22:00	64	16,47	0,07
3:23:00	64	16,47	0,07
3:24:00	64	16,48	0,07
3:25:00	64	16,47	0,07
3:26:00	64	16,47	0,07
3:27:00	64	16,47	0,07
3:28:00	64	16,47	0,07
3:29:00	64	16,47	0,07
3:30:00	64	16,48	0,07
3:31:00	64	16,47	0,07
3:32:00	64	16,47	0,07
3:33:00	64	16,47	0,07
3:34:00	64	16,47	0,07
3:35:00	65	16,47	0,07
3:36:00	65	16,47	0,07
3:37:00	65	16,47	0,07
3:38:00	65	16,47	0,07
3:39:00	65	16,47	0,07
3:40:00	65	16,47	0,07
3:41:00	65	16,47	0,07
3:42:00	65	16,47	0,07
3:43:00	65	16,47	0,07
3:44:00	65	16,47	0,07
3:45:00	65	16,47	0,07
3:46:00	65	16,46	0,07
3:47:00	66	16,47	0,07
3:48:00	66	16,46	0,07
3:49:00	66	16,46	0,07
3:50:00	66	16,45	0,07
3:51:00	66	16,45	0,07
3:52:00	66	16,45	0,07
3:53:00	66	16,45	0,07
3:54:00	66	16,45	0,07
3:55:00	66	16,44	0,08
3:56:00	66	16,44	0,08
3:57:00	66	16,43	0,08
3:58:00	67	16,43	0,08
3:59:00	67	16,41	0,08
4:00:00	66	16,41	0,08
4:01:00	67	16,41	0,08
4:02:00	67	16,41	0,08
4:03:00	67	16,41	0,09
4:04:00	67	16,40	0,09
4:05:00	67	16,40	0,09
4:06:00	67	16,38	0,09
4:07:00	67	16,38	0,09
4:08:00	68	16,37	0,10
4:09:00	68	16,35	0,10
4:10:00	68	16,35	0,10
4:11:00	68	16,34	0,10
4:12:00	68	16,32	0,11
4:13:00	68	16,32	0,11
4:14:00	68	16,30	0,11
4:15:00	68	16,29	0,12
4:16:00	68	16,28	0,12
4:17:00	68	16,26	0,13
4:18:00	69	16,25	0,13
4:19:00	68	16,23	0,14
4:20:00	69	16,20	0,14
4:21:00	69	16,19	0,15
4:22:00	69	16,17	0,15
4:23:00	69	16,14	0,16
4:24:00	69	16,11	0,17
4:25:00	69	16,08	0,18
4:26:00	69	16,05	0,18
4:27:00	69	16,02	0,19
4:28:00	70	15,99	0,21
4:29:00	69	15,96	0,21
4:30:00	69	15,92	0,23
4:31:00	70	15,87	0,24
4:32:00	69	15,84	0,25
4:33:00	70	15,80	0,26
4:34:00	70	15,75	0,28
4:35:00	70	15,71	0,29
4:36:00	70	15,66	0,31
4:37:00	70	15,62	0,33
4:38:00	70	15,57	0,34
4:39:00	70	15,51	0,36
4:40:00	70	15,46	0,38
4:41:00	70	15,41	0,40
4:42:00	70	15,33	0,43
4:43:00	70	15,28	0,45
4:44:00	70	15,21	0,48
4:45:00	70	15,16	0,50
4:46:00	70	15,10	0,52
4:47:00	70	15,04	0,55
4:48:00	70	14,98	0,57
4:49:00	70	14,92	0,60
4:50:00	70	14,86	0,63
4:51:00	70	14,81	0,65
4:52:00	69	14,74	0,69
4:53:00	70	14,68	0,71
4:54:00	70	14,61	0,75
4:55:00	70	14,55	0,78
4:56:00	70	14,49	0,81
4:57:00	70	14,43	0,85
4:58:00	70	14,37	0,88
4:59:00	70	14,31	0,91
5:00:00	70	14,25	0,95
5:01:00	70	14,19	0,98
5:02:00	70	14,13	1,01
5:03:00	70	14,07	1,06
5:04:00	70	14,01	1,09
5:05:00	70	13,95	1,13
5:06:00	70	13,89	1,17
5:07:00	70	13,83	1,21
5:08:00	70	13,77	1,25
5:09:00	70	13,71	1,29
5:10:00	70	13,66	1,34
5:11:00	70	13,60	1,38
5:12:00	70	13,55	1,42
5:13:00	70	13,50	1,46
5:14:00	69	13,44	1,51
5:15:00	70	13,38	1,55
5:16:00	70	13,34	1,59
5:17:00	70	13,29	1,62
5:18:00	70	13,24	1,67
5:19:00	70	13,20	1,71
5:20:00	70	13,15	1,75
5:21:00	69	13,10	1,80
5:22:00	70	13,05	1,84
5:23:00	69	13,01	1,89
5:24:00	70	12,96	1,93
5:25:00	69	12,92	1,97
5:26:00	70	12,88	2,02
5:27:00	70	12,84	2,06
5:28:00	69	12,79	2,11
5:29:00	70	12,75	2,15
5:30:00	69	12,72	2,19
5:31:00	70	12,68	2,23
5:32:00	69	12,63	2,29
5:33:00	69	12,59	2,33
5:34:00	70	12,55	2,38
5:35:00	69	12,52	2,42
5:36:00	70	12,48	2,47
5:37:00	69	12,45	2,50
5:38:00	69	12,41	2,55
5:39:00	69	12,37	2,60
5:40:00	69	12,34	2,64
5:41:00	69	12,31	2,68
5:42:00	69	12,27	2,73
5:43:00	69	12,25	2,77
5:44:00	69	12,21	2,81
5:45:00	69	12,18	2,85
5:46:00	69	12,16	2,89
5:47:00	69	12,13	2,94
5:48:00	69	12,09	2,98
5:49:00	69	12,06	3,02
5:50:00	69	12,04	3,06
5:51:00	69	12,01	3,10
5:52:00	69	11,98	3,15
5:53:00	69	11,96	3,18
5:54:00	69	11,93	3,23
5:55:00	69	11,91	3,27
5:56:00	69	11,88	3,30
5:57:00	69	11,86	3,34
5:58:00	69	11,84	3,38
5:59:00	69	11,82	3,41
6:00:00	69	11,79	3,45
6:01:00	69	11,77	3,50
6:02:00	69	11,74	3,54
6:03:00	69	11,72	3,58
6:04:00	69	11,70	3,62
6:05:00	69	11,68	3,66
6:06:00	69	11,66	3,69
6:07:00	69	11,64	3,73
6:08:00	70	11,61	3,77
6:09:00	69	11,60	3,80
6:10:00	69	11,57	3,85
6:11:00	69	11,55	3,88
6:12:00	69	11,54	3,91
6:13:00	69	11,52	3,95
6:14:00	70	11,51	3,97
6:15:00	69	11,49	4,01
6:16:00	69	11,47	4,04
6:17:00	69	11,45	4,08
6:18:00	69	11,43	4,11
6:19:00	69	11,42	4,14
6:20:00	69	11,41	4,17
6:21:00	70	11,38	4,22
6:22:00	69	11,38	4,23
6:23:00	69	11,35	4,28
6:24:00	69	11,34	4,31
6:25:00	69	11,32	4,34
6:26:00	69	11,31	4,38
6:27:00	69	11,30	4,39
6:28:00	69	11,28	4,44
6:29:00	69	11,27	4,46
6:30:00	69	11,25	4,49
6:31:00	69	11,24	4,52
6:32:00	69	11,23	4,56
6:33:00	69	11,21	4,59
6:34:00	69	11,20	4,62
6:35:00	69	11,19	4,64
6:36:00	70	11,17	4,67
6:37:00	69	11,16	4,71
6:38:00	69	11,15	4,73
6:39:00	69	11,13	4,76
6:40:00	69	11,12	4,80
6:41:00	69	11,11	4,83
6:42:00	69	11,10	4,85
6:43:00	69	11,08	4,88
6:44:00	69	11,07	4,90
6:45:00	69	11,07	4,92
6:46:00	69	11,04	4,97
6:47:00	69	11,04	4,99
6:48:00	69	11,02	5,03
6:49:00	69	11,01	5,07
6:50:00	70	11,00	5,09
6:51:00	70	10,99	5,10
6:52:00	69	10,98	5,14
6:53:00	69	10,96	5,18
6:54:00	69	10,95	5,20
6:55:00	69	10,95	5,22
6:56:00	69	10,93	5,26
6:57:00	70	10,93	5,28
6:58:00	69	10,91	5,31
6:59:00	69	10,90	5,33
7:00:00	69	10,89	5,35
7:01:00	69	10,88	5,39
7:02:00	69	10,87	5,41
7:03:00	70	10,86	5,43
7:04:00	69	10,85	5,47
7:05:00	69	10,84	5,49
7:06:00	69	10,83	5,53
7:07:00	69	10,83	5,53
7:08:00	69	10,81	5,58
7:09:00	69	10,80	5,60
7:10:00	69	10,80	5,62
7:11:00	69	10,79	5,64
7:12:00	70	10,77	5,68
7:13:00	69	10,77	5,70
7:14:00	69	10,75	5,74
7:15:00	69	10,75	5,76
7:16:00	70	10,74	5,78
7:17:00	69	10,73	5,81
7:18:00	69	10,72	5,83
7:19:00	69	10,71	5,85
7:20:00	69	10,70	5,89
7:21:00	69	10,69	5,91
7:22:00	69	10,68	5,94
7:23:00	70	10,68	5,96
7:24:00	69	10,67	5,98
7:25:00	70	10,66	6,03
7:26:00	69	10,65	6,05
7:27:00	69	10,64	6,07
7:28:00	69	10,63	6,09
7:29:00	69	10,63	6,12
7:30:00	69	10,62	6,14
7:31:00	70	10,61	6,16
7:32:00	69	10,59	6,21
7:33:00	69	10,59	6,23
7:34:00	69	10,58	6,25
7:35:00	69	10,57	6,28
7:36:00	69	10,56	6,30
7:37:00	69	10,55	6,35
7:38:00	69	10,55	6,35
7:39:00	69	10,54	6,37
7:40:00	69	10,54	6,39
7:41:00	70	10,53	6,42
7:42:00	69	10,51	6,47
7:43:00	69	10,50	6,49
7:44:00	69	10,50	6,51
7:45:00	69	10,49	6,54
7:46:00	69	10,48	6,56
7:47:00	69	10,48	6,56
7:48:00	69	10,47	6,59
7:49:00	69	10,47	6,61
7:50:00	69	10,45	6,66
7:51:00	69	10,45	6,69
7:52:00	69	10,44	6,71
7:53:00	69	10,43	6,74
7:54:00	69	10,42	6,76
7:55:00	69	10,41	6,79
7:56:00	69	10,41	6,81
7:57:00	69	10,40	6,84
7:58:00	69	10,39	6,86
7:59:00	69	10,38	6,89
8:00:00	69	10,38	6,92
8:01:00	69	10,37	6,94
8:02:00	69	10,37	6,94
8:03:00	69	10,36	6,97
8:04:00	70	10,36	6,99
8:05:00	69	10,34	7,05
8:06:00	69	10,34	7,05
8:07:00	69	10,33	7,07
8:08:00	69	10,32	7,10
8:09:00	69	10,32	7,13
8:10:00	69	10,32	7,13
8:11:00	69	10,31	7,15
8:12:00	69	10,29	7,21
8:13:00	69	10,29	7,21
8:14:00	69	10,29	7,23
8:15:00	69	10,28	7,26
8:16:00	69	10,27	7,29
8:17:00	69	10,27	7,29
8:18:00	70	10,26	7,34
8:19:00	69	10,25	7,37
8:20:00	69	10,25	7,37
8:21:00	69	10,24	7,40
8:22:00	69	10,23	7,43
8:23:00	69	10,23	7,45
8:24:00	69	10,22	7,48
8:25:00	69	10,22	7,48
8:26:00	69	10,21	7,51
8:27:00	69	10,21	7,54
8:28:00	70	10,20	7,57
8:29:00	69	10,20	7,57
8:30:00	69	10,19	7,60
8:31:00	69	10,18	7,63
8:32:00	70	10,18	7,65
8:33:00	69	10,17	7,68
8:34:00	69	10,16	7,71
8:35:00	69	10,16	7,71
8:36:00	69	10,15	7,74
8:37:00	70	10,14	7,77
8:38:00	69	10,14	7,80
8:39:00	70	10,13	7,83
8:40:00	69	10,13	7,83
8:41:00	69	10,12	7,86
8:42:00	69	10,11	7,89
8:43:00	69	10,11	7,89
8:44:00	69	10,11	7,92
8:45:00	69	10,10	7,95
8:46:00	70	10,09	7,98
8:47:00	69	10,09	7,98
8:48:00	69	10,08	8,01
8:49:00	69	10,08	8,04
8:50:00	70	10,07	8,07
8:51:00	69	10,07	8,07
8:52:00	69	10,06	8,10
8:53:00	69	10,05	8,13
8:54:00	69	10,05	8,13
8:55:00	69	10,05	8,16
8:56:00	69	10,04	8,20
8:57:00	69	10,04	8,20
8:58:00	69	10,03	8,23
8:59:00	69	10,02	8,26
9:00:00	69	10,02	8,26
9:01:00	69	10,02	8,29
9:02:00	69	10,01	8,32
9:03:00	69	10,00	8,35
9:04:00	69	10,00	8,35
9:05:00	69	10,00	8,35
9:06:00	69	9,99	8,38
9:07:00	70	9,99	8,42
9:08:00	69	9,98	8,45
9:09:00	69	9,98	8,45
9:10:00	69	9,97	8,48
9:11:00	69	9,97	8,48
9:12:00	69	9,96	8,51
9:13:00	70	9,96	8,55
9:14:00	69	9,96	8,55
9:15:00	69	9,95	8,58
9:16:00	70	9,94	8,61
9:17:00	69	9,94	8,61
9:18:00	70	9,93	8,64
9:19:00	69	9,93	8,68
9:20:00	69	9,93	8,68
9:21:00	69	9,92	8,71
9:22:00	69	9,92	8,71
9:23:00	69	9,91	8,74
9:24:00	69	9,91	8,78
9:25:00	69	9,91	8,78
9:26:00	69	9,90	8,81
9:27:00	69	9,89	8,85
9:28:00	70	9,89	8,85
9:29:00	69	9,88	8,88
9:30:00	69	9,88	8,88
9:31:00	69	9,88	8,91
9:32:00	69	9,88	8,91
9:33:00	69	9,87	8,95
9:34:00	69	9,86	8,98
9:35:00	69	9,86	8,98
9:36:00	69	9,85	9,02
9:37:00	69	9,85	9,02
9:38:00	70	9,84	9,05
9:39:00	69	9,84	9,05
9:40:00	69	9,84	9,09
9:41:00	69	9,84	9,09
9:42:00	70	9,83	9,12
9:43:00	69	9,83	9,12
9:44:00	69	9,82	9,16
9:45:00	70	9,82	9,16
9:46:00	70	9,82	9,19
9:47:00	69	9,82	9,19
9:48:00	69	9,81	9,23
9:49:00	69	9,81	9,23
9:50:00	69	9,80	9,26
9:51:00	69	9,80	9,26
9:52:00	69	9,79	9,30
9:53:00	69	9,79	9,30
9:54:00	70	9,79	9,33
9:55:00	69	9,79	9,33
9:56:00	69	9,78	9,37
9:57:00	69	9,78	9,37
9:58:00	69	9,77	9,41
9:59:00	69	9,77	9,41
10:00:00	69	9,76	9,44
10:01:00	69	9,76	9,44
10:02:00	70	9,75	9,48
10:03:00	69	9,75	9,48
10:04:00	69	9,75	9,48
10:05:00	69	9,75	9,52
10:06:00	69	9,74	9,55
10:07:00	69	9,74	9,55
10:08:00	69	9,74	9,55
10:09:00	69	9,73	9,59
10:10:00	69	9,73	9,59
10:11:00	69	9,73	9,63
10:12:00	69	9,73	9,63
10:13:00	69	9,72	9,67
10:14:00	69	9,72	9,67
10:15:00	69	9,72	9,67
10:16:00	69	9,71	9,70
10:17:00	69	9,71	9,70
10:18:00	69	9,70	9,74
10:19:00	69	9,70	9,74
10:20:00	69	9,70	9,78
10:21:00	70	9,70	9,78
10:22:00	69	9,70	9,78
10:23:00	69	9,69	9,82
10:24:00	70	9,69	9,82
10:25:00	70	9,68	9,85
10:26:00	69	9,68	9,85
10:27:00	69	9,67	9,89
10:28:00	69	9,67	9,89
10:29:00	69	9,66	9,93
10:30:00	69	9,66	9,93
10:31:00	69	9,66	9,97
10:32:00	69	9,66	9,97
10:33:00	69	9,66	9,97
10:34:00	69	9,65	10,01
10:35:00	69	9,65	10,01
10:36:00	69	9,64	10,05
10:37:00	69	9,64	10,05
10:38:00	69	9,64	10,05
10:39:00	70	9,64	10,05
10:40:00	70	9,63	10,09
10:41:00	69	9,63	10,09
10:42:00	69	9,63	10,13
10:43:00	70	9,63	10,13
10:44:00	69	9,63	10,13
10:45:00	69	9,62	10,17
10:46:00	69	9,62	10,17
10:47:00	69	9,62	10,17
10:48:00	69	9,61	10,21
10:49:00	70	9,61	10,21
10:50:00	69	9,61	10,21
10:51:00	69	9,61	10,25
10:52:00	69	9,61	10,25
10:53:00	69	9,60	10,29
10:54:00	69	9,60	10,29
10:55:00	69	9,59	10,33
10:56:00	69	9,59	10,33
10:57:00	69	9,59	10,33
10:58:00	69	9,58	10,37
10:59:00	70	9,58	10,37
11:00:00	69	9,58	10,37
11:01:00	69	9,57	10,41
11:02:00	70	9,57	10,41
11:03:00	70	9,57	10,41
11:04:00	69	9,57	10,45
11:05:00	70	9,56	10,49
11:06:00	70	9,56	10,49
11:07:00	69	9,56	10,49
11:08:00	69	9,56	10,49
11:09:00	69	9,56	10,49
11:10:00	70	9,55	10,53
11:11:00	69	9,55	10,53
11:12:00	69	9,55	10,53
11:13:00	69	9,54	10,57
11:14:00	69	9,54	10,57
11:15:00	69	9,54	10,57
11:16:00	69	9,54	10,61
11:17:00	69	9,54	10,61
11:18:00	70	9,54	10,61
11:19:00	70	9,53	10,65
11:20:00	69	9,53	10,65
11:21:00	69	9,53	10,65
11:22:00	69	9,52	10,70
11:23:00	69	9,52	10,70
11:24:00	70	9,52	10,70
11:25:00	69	9,52	10,70
11:26:00	69	9,52	10,74
11:27:00	69	9,52	10,74
11:28:00	69	9,52	10,74
11:29:00	70	9,51	10,78
11:30:00	69	9,51	10,78
11:31:00	69	9,51	10,78
11:32:00	69	9,50	10,82
11:33:00	69	9,50	10,82
11:34:00	69	9,50	10,82
11:35:00	69	9,49	10,87
11:36:00	69	9,49	10,87
11:37:00	69	9,49	10,87
11:38:00	69	9,49	10,87
11:39:00	70	9,48	10,91
11:40:00	70	9,48	10,91
11:41:00	69	9,48	10,91
11:42:00	69	9,48	10,91
11:43:00	69	9,48	10,95
11:44:00	70	9,48	10,95
11:45:00	69	9,48	10,95
11:46:00	69	9,48	10,95
11:47:00	69	9,47	10,99
11:48:00	69	9,47	10,99
11:49:00	69	9,47	10,99
11:50:00	70	9,46	11,04
11:51:00	69	9,46	11,04
11:52:00	69	9,46	11,04
11:53:00	69	9,46	11,04
11:54:00	69	9,46	11,04
11:55:00	69	9,45	11,08
11:56:00	69	9,45	11,08
11:57:00	69	9,45	11,08
11:58:00	69	9,45	11,08
11:59:00	69	9,45	11,12
12:00:00	69	9,45	11,12
12:01:00	69	9,45	11,12
12:02:00	69	9,45	11,12
12:03:00	69	9,44	11,17
12:04:00	69	9,44	11,17
12:05:00	70	9,44	11,17
12:06:00	69	9,44	11,17
12:07:00	69	9,43	11,21
12:08:00	69	9,43	11,21
12:09:00	70	9,43	11,21
12:10:00	69	9,43	11,21
12:11:00	69	9,43	11,26
12:12:00	69	9,43	11,26
12:13:00	69	9,43	11,26
12:14:00	69	9,42	11,30
12:15:00	69	9,42	11,30
12:16:00	69	9,42	11,30
12:17:00	70	9,42	11,30
12:18:00	69	9,42	11,30
12:19:00	69	9,42	11,30
12:20:00	69	9,41	11,35
12:21:00	69	9,41	11,35
12:22:00	69	9,41	11,35
12:23:00	69	9,40	11,39
12:24:00	69	9,40	11,39
12:25:00	69	9,40	11,39
12:26:00	69	9,40	11,39
12:27:00	70	9,40	11,39
12:28:00	69	9,40	11,39
12:29:00	69	9,39	11,44
12:30:00	69	9,39	11,44
12:31:00	69	9,39	11,44
12:32:00	69	9,39	11,44
12:33:00	69	9,39	11,44
12:34:00	69	9,39	11,48
12:35:00	70	9,39	11,48
12:36:00	69	9,39	11,48
12:37:00	69	9,39	11,48
12:38:00	69	9,38	11,53
12:39:00	69	9,38	11,53
12:40:00	69	9,38	11,53
12:41:00	69	9,38	11,53
12:42:00	69	9,37	11,57
12:43:00	69	9,37	11,57
12:44:00	69	9,37	11,57
12:45:00	69	9,37	11,57
12:46:00	69	9,37	11,57
12:47:00	69	9,37	11,57
12:48:00	70	9,36	11,62
12:49:00	69	9,36	11,62
12:50:00	69	9,36	11,62
12:51:00	70	9,36	11,62
12:52:00	69	9,36	11,67
12:53:00	69	9,36	11,62
12:54:00	69	9,36	11,67
12:55:00	70	9,36	11,67
12:56:00	69	9,35	11,71
12:57:00	69	9,35	11,71
12:58:00	69	9,35	11,71
12:59:00	69	9,35	11,71
13:00:00	69	9,35	11,71
13:01:00	70	9,34	11,76
13:02:00	69	9,35	11,71
13:03:00	69	9,34	11,76
13:04:00	70	9,34	11,76
13:05:00	69	9,34	11,76
13:06:00	69	9,34	11,76
13:07:00	69	9,34	11,81
13:08:00	69	9,34	11,81
13:09:00	70	9,34	11,81
13:10:00	69	9,34	11,81
13:11:00	70	9,34	11,81
13:12:00	69	9,33	11,85
13:13:00	70	9,33	11,85
13:14:00	69	9,33	11,85
13:15:00	69	9,33	11,85
13:16:00	69	9,33	11,85
13:17:00	70	9,32	11,90
13:18:00	70	9,32	11,90
13:19:00	69	9,32	11,90
13:20:00	69	9,32	11,90
13:21:00	70	9,32	11,90
13:22:00	69	9,31	11,95
13:23:00	69	9,31	11,95
13:24:00	69	9,31	11,95
13:25:00	69	9,31	11,95
13:26:00	69	9,31	11,95
13:27:00	69	9,31	11,95
13:28:00	69	9,31	11,95
13:29:00	69	9,30	11,99
13:30:00	70	9,30	11,99
13:31:00	69	9,30	11,99
13:32:00	69	9,30	11,99
13:33:00	69	9,30	11,99
13:34:00	69	9,30	11,99
13:35:00	69	9,30	12,04
13:36:00	69	9,30	12,04
13:37:00	69	9,30	12,04
13:38:00	69	9,30	12,04
13:39:00	69	9,30	12,04
13:40:00	69	9,30	12,04
13:41:00	69	9,30	12,04
13:42:00	69	9,29	12,09
13:43:00	69	9,30	12,04
13:44:00	69	9,29	12,09
13:45:00	70	9,29	12,09
13:46:00	69	9,29	12,09
13:47:00	70	9,29	12,09
13:48:00	69	9,29	12,09
13:49:00	69	9,29	12,09
13:50:00	69	9,28	12,14
13:51:00	69	9,28	12,14
13:52:00	69	9,28	12,14
13:53:00	69	9,28	12,14
13:54:00	70	9,28	12,14
13:55:00	69	9,27	12,19
13:56:00	69	9,28	12,14
13:57:00	69	9,27	12,19
13:58:00	70	9,27	12,19
13:59:00	69	9,27	12,19
14:00:00	69	9,27	12,19
14:01:00	70	9,27	12,19
14:02:00	69	9,27	12,19
14:03:00	69	9,27	12,24
14:04:00	69	9,27	12,24
14:05:00	69	9,27	12,24
14:06:00	69	9,27	12,24
14:07:00	69	9,27	12,24
14:08:00	69	9,26	12,28
14:09:00	69	9,26	12,28
14:10:00	69	9,26	12,28
14:11:00	69	9,26	12,28
14:12:00	69	9,26	12,28
14:13:00	69	9,26	12,28
14:14:00	69	9,26	12,28
14:15:00	69	9,26	12,28
14:16:00	70	9,25	12,33
14:17:00	69	9,25	12,33
14:18:00	70	9,25	12,33
14:19:00	69	9,25	12,33
14:20:00	69	9,25	12,33
14:21:00	69	9,25	12,33
14:22:00	69	9,25	12,33
14:23:00	69	9,25	12,38
14:24:00	69	9,25	12,33
14:25:00	69	9,25	12,38
14:26:00	69	9,25	12,38
14:27:00	69	9,25	12,38
14:28:00	69	9,25	12,38
14:29:00	70	9,25	12,38
14:30:00	69	9,25	12,38
14:31:00	69	9,24	12,43
14:32:00	69	9,24	12,43
14:33:00	70	9,24	12,43
14:34:00	69	9,24	12,43
14:35:00	69	9,24	12,43
14:36:00	70	9,24	12,43
14:37:00	69	9,24	12,43
14:38:00	69	9,23	12,48
14:39:00	69	9,23	12,48
14:40:00	69	9,23	12,48
14:41:00	69	9,23	12,48
14:42:00	69	9,23	12,48
14:43:00	69	9,23	12,48
14:44:00	69	9,23	12,48
14:45:00	69	9,23	12,48
14:46:00	69	9,23	12,48
14:47:00	69	9,23	12,48
14:48:00	69	9,22	12,53
14:49:00	69	9,22	12,53
14:50:00	69	9,22	12,53
14:51:00	69	9,22	12,53
14:52:00	70	9,22	12,53
14:53:00	69	9,22	12,53
14:54:00	69	9,21	12,58
14:55:00	69	9,22	12,53
14:56:00	69	9,21	12,58
14:57:00	69	9,21	12,58
14:58:00	69	9,21	12,58
14:59:00	69	9,21	12,58
15:00:00	69	9,21	12,58
15:01:00	69	9,21	12,58
15:02:00	69	9,21	12,58
15:03:00	69	9,21	12,58
15:04:00	70	9,21	12,63
15:05:00	69	9,21	12,63
15:06:00	69	9,21	12,63
15:07:00	69	9,21	12,63
15:08:00	70	9,21	12,63
15:09:00	69	9,21	12,63
15:10:00	69	9,21	12,63
15:11:00	69	9,21	12,63
15:12:00	69	9,21	12,63
15:13:00	69	9,20	12,68
15:14:00	69	9,20	12,68
15:15:00	69	9,20	12,68
15:16:00	69	9,20	12,68
15:17:00	69	9,20	12,68
15:18:00	69	9,20	12,68
15:19:00	69	9,20	12,68
15:20:00	69	9,20	12,68
15:21:00	69	9,20	12,68
15:22:00	69	9,19	12,74
15:23:00	69	9,19	12,74
15:24:00	69	9,19	12,74
15:25:00	69	9,19	12,74
15:26:00	69	9,19	12,74
15:27:00	69	9,19	12,74
15:28:00	69	9,19	12,74
15:29:00	69	9,19	12,74
15:30:00	69	9,18	12,79
15:31:00	69	9,18	12,79
15:32:00	69	9,18	12,79
15:33:00	69	9,18	12,79
15:34:00	69	9,18	12,79
15:35:00	70	9,18	12,79
15:36:00	69	9,18	12,79
15:37:00	70	9,18	12,79
15:38:00	69	9,18	12,84
15:39:00	69	9,18	12,84
15:40:00	69	9,18	12,84
15:41:00	69	9,18	12,84
15:42:00	69	9,18	12,84
15:43:00	69	9,18	12,84
15:44:00	69	9,18	12,84
15:45:00	69	9,18	12,84
15:46:00	69	9,18	12,84
15:47:00	69	9,18	12,84
15:48:00	69	9,18	12,84
15:49:00	69	9,17	12,89
15:50:00	69	9,17	12,89
15:51:00	70	9,17	12,89
15:52:00	69	9,17	12,89
15:53:00	69	9,17	12,89
15:54:00	69	9,17	12,89
15:55:00	69	9,17	12,89
15:56:00	69	9,17	12,89
15:57:00	69	9,17	12,89
15:58:00	70	9,16	12,94
15:59:00	70	9,17	12,89
16:00:00	69	9,16	12,94
16:01:00	69	9,16	12,94
16:02:00	70	9,16	12,94
16:03:00	69	9,16	12,94
16:04:00	69	9,16	12,94
16:05:00	69	9,16	12,94
16:06:00	70	9,16	12,94
16:07:00	69	9,16	12,94
16:08:00	69	9,16	12,99
16:09:00	69	9,16	12,99
16:10:00	69	9,16	12,99
16:11:00	69	9,16	12,99
16:12:00	70	9,16	12,99
16:13:00	69	9,16	12,99
16:14:00	70	9,16	12,99
16:15:00	69	9,16	12,99
16:16:00	69	9,16	12,99
16:17:00	69	9,15	13,05
16:18:00	70	9,15	13,05
16:19:00	69	9,15	13,05
16:20:00	69	9,15	13,05
16:21:00	69	9,15	13,05
16:22:00	70	9,15	13,05
16:23:00	69	9,15	13,05
16:24:00	69	9,15	13,05
16:25:00	69	9,15	13,05
16:26:00	69	9,15	13,05
16:27:00	69	9,15	13,05
16:28:00	69	9,15	13,05
16:29:00	69	9,14	13,10
16:30:00	69	9,14	13,10
16:31:00	69	9,14	13,10
16:32:00	69	9,14	13,10
16:33:00	69	9,14	13,10
16:34:00	69	9,14	13,10
16:35:00	69	9,14	13,10
16:36:00	69	9,14	13,10
16:37:00	69	9,14	13,10
16:38:00	69	9,14	13,10
16:39:00	69	9,13	13,15
16:40:00	69	9,13	13,15
16:41:00	69	9,13	13,15
16:42:00	69	9,13	13,15
16:43:00	69	9,13	13,15
16:44:00	69	9,13	13,15
16:45:00	69	9,13	13,15
16:46:00	69	9,13	13,15
16:47:00	69	9,13	13,15
16:48:00	69	9,13	13,15
16:49:00	70	9,12	13,26
16:50:00	69	9,12	13,26
16:51:00	69	9,12	13,26
16:52:00	69	9,12	13,26
16:53:00	70	9,12	13,26
16:54:00	69	9,12	13,26
16:55:00	69	9,12	13,26
16:56:00	69	9,12	13,26
16:57:00	69	9,12	13,26
16:58:00	69	9,12	13,26
16:59:00	69	9,12	13,26
17:00:00	69	9,11	13,31
17:01:00	69	9,11	13,31
17:02:00	69	9,11	13,31
17:03:00	69	9,11	13,31
17:04:00	69	9,11	13,31
17:05:00	69	9,11	13,31
17:06:00	69	9,11	13,31
17:07:00	69	9,11	13,31
17:08:00	69	9,11	13,31
17:09:00	69	9,11	13,31
17:10:00	69	9,11	13,31
17:11:00	70	9,10	13,37
17:12:00	69	9,11	13,31
17:13:00	69	9,10	13,37
17:14:00	69	9,10	13,37
17:15:00	69	9,10	13,37
17:16:00	69	9,10	13,37
17:17:00	69	9,10	13,37
17:18:00	69	9,10	13,37
17:19:00	69	9,10	13,37
17:20:00	69	9,10	13,37
17:21:00	69	9,09	13,42
17:22:00	69	9,10	13,37
17:23:00	69	9,10	13,37
17:24:00	69	9,09	13,42
17:25:00	69	9,09	13,42
17:26:00	69	9,09	13,42
17:27:00	69	9,09	13,42
17:28:00	69	9,09	13,42
17:29:00	70	9,09	13,42
17:30:00	69	9,09	13,42
17:31:00	69	9,09	13,42
17:32:00	69	9,09	13,42
17:33:00	69	9,09	13,42
17:34:00	69	9,09	13,42
17:35:00	69	9,09	13,42
17:36:00	70	9,09	13,48
17:37:00	69	9,09	13,48
17:38:00	69	9,09	13,42
17:39:00	69	9,09	13,48
17:40:00	69	9,09	13,48
17:41:00	69	9,09	13,48
17:42:00	69	9,09	13,48
17:43:00	69	9,09	13,48
17:44:00	69	9,09	13,48
17:45:00	69	9,09	13,48
17:46:00	69	9,09	13,48
17:47:00	69	9,08	13,53
17:48:00	69	9,08	13,53
17:49:00	70	9,08	13,53
17:50:00	69	9,08	13,53
17:51:00	69	9,08	13,53
17:52:00	69	9,08	13,53
17:53:00	69	9,08	13,53
17:54:00	70	9,08	13,53
17:55:00	69	9,08	13,53
17:56:00	69	9,08	13,53
17:57:00	69	9,08	13,53
17:58:00	69	9,08	13,53
17:59:00	69	9,08	13,53
18:00:00	69	9,08	13,53
18:01:00	69	9,08	13,53
18:02:00	69	9,08	13,53
18:03:00	69	9,07	13,58
18:04:00	69	9,07	13,58
18:05:00	69	9,07	13,58
18:06:00	69	9,07	13,58
18:07:00	69	9,07	13,58
18:08:00	69	9,07	13,58
18:09:00	69	9,07	13,58
18:10:00	69	9,07	13,58
18:11:00	69	9,07	13,58
18:12:00	69	9,06	13,64
18:13:00	70	9,06	13,64
18:14:00	69	9,06	13,64
18:15:00	69	9,06	13,64
18:16:00	69	9,06	13,64
18:17:00	69	9,06	13,64
18:18:00	69	9,06	13,64
18:19:00	69	9,06	13,64
18:20:00	69	9,06	13,64
18:21:00	70	9,06	13,64
18:22:00	69	9,06	13,64
18:23:00	69	9,06	13,64
18:24:00	69	9,06	13,64
18:25:00	69	9,06	13,70
18:26:00	69	9,06	13,70
18:27:00	70	9,06	13,70
18:28:00	69	9,06	13,70
18:29:00	69	9,06	13,70
18:30:00	69	9,06	13,70
18:31:00	70	9,06	13,70
18:32:00	69	9,06	13,70
18:33:00	69	9,06	13,70
18:34:00	70	9,06	13,70
18:35:00	69	9,06	13,70
18:36:00	69	9,06	13,70
18:37:00	69	9,05	13,75
18:38:00	70	9,06	13,70
18:39:00	69	9,06	13,70
18:40:00	69	9,06	13,70
18:41:00	69	9,05	13,75
18:42:00	69	9,05	13,75
18:43:00	69	9,05	13,75
18:44:00	69	9,05	13,75
18:45:00	69	9,05	13,75
18:46:00	70	9,05	13,75
18:47:00	69	9,05	13,75
18:48:00	70	9,05	13,75
18:49:00	69	9,05	13,75
18:50:00	69	9,05	13,75
18:51:00	70	9,05	13,75
18:52:00	69	9,05	13,75
18:53:00	69	9,04	13,81
18:54:00	70	9,04	13,81
18:55:00	69	9,04	13,81
18:56:00	69	9,04	13,81
18:57:00	69	9,04	13,81
18:58:00	69	9,04	13,81
18:59:00	69	9,04	13,81
19:00:00	69	9,04	13,81
19:01:00	69	9,04	13,81
19:02:00	69	9,04	13,81
19:03:00	69	9,04	13,81
19:04:00	70	9,04	13,81
19:05:00	69	9,04	13,81
19:06:00	69	9,04	13,86
19:07:00	70	9,04	13,81
19:08:00	69	9,04	13,86
19:09:00	69	9,04	13,81
19:10:00	69	9,04	13,86
19:11:00	69	9,04	13,81
19:12:00	70	9,04	13,86
19:13:00	69	9,04	13,86
19:14:00	69	9,04	13,86
19:15:00	69	9,04	13,86
19:16:00	69	9,04	13,86
19:17:00	69	9,04	13,86
19:18:00	69	9,04	13,86
19:19:00	69	9,04	13,86
19:20:00	70	9,04	13,86
19:21:00	69	9,04	13,86
19:22:00	69	9,04	13,86
19:23:00	69	9,03	13,92
19:24:00	70	9,04	13,86
19:25:00	69	9,03	13,92
19:26:00	69	9,03	13,92
19:27:00	69	9,03	13,92
19:28:00	69	9,03	13,92
19:29:00	69	9,03	13,92
19:30:00	69	9,03	13,92
19:31:00	69	9,03	13,92
19:32:00	69	9,03	13,92
19:33:00	69	9,03	13,92
19:34:00	69	9,03	13,92
19:35:00	69	9,03	13,92
19:36:00	69	9,03	13,92
19:37:00	69	9,03	13,92
19:38:00	70	9,03	13,92
19:39:00	69	9,03	13,92
19:40:00	70	9,03	13,92
19:41:00	69	9,03	13,92
19:42:00	69	9,03	13,92
19:43:00	69	9,02	13,98
19:44:00	69	9,02	13,98
19:45:00	70	9,02	13,98
19:46:00	69	9,02	13,98
19:47:00	69	9,02	13,98
19:48:00	69	9,02	13,98
19:49:00	69	9,02	13,98
19:50:00	69	9,02	13,98
19:51:00	69	9,02	13,98
19:52:00	69	9,02	13,98
19:53:00	69	9,02	13,98
19:54:00	70	9,02	13,98
19:55:00	69	9,02	13,98
19:56:00	69	9,01	14,03
19:57:00	70	9,02	13,98
19:58:00	69	9,01	14,03
19:59:00	69	9,01	14,03
20:00:00	69	9,01	14,03
20:01:00	69	9,01	14,03
20:02:00	69	9,01	14,03
20:03:00	69	9,01	14,03
20:04:00	69	9,01	14,03
20:05:00	69	9,01	14,03
20:06:00	69	9,01	14,03
20:07:00	69	9,01	14,03
20:08:00	69	9,01	14,03
20:09:00	69	9,01	14,03
20:10:00	69	9,01	14,03
20:11:00	69	9,01	14,03
20:12:00	69	9,01	14,03
20:13:00	69	9,01	14,03
20:14:00	69	9,01	14,03
20:15:00	69	9,01	14,03
20:16:00	69	9,01	14,03
20:17:00	69	9,01	14,03
20:18:00	69	9,00	14,09
20:19:00	69	9,00	14,09
20:20:00	69	9,00	14,09
20:21:00	69	9,00	14,09
20:22:00	69	9,00	14,09
20:23:00	69	9,00	14,09
20:24:00	69	9,00	14,09
20:25:00	69	9,00	14,09
20:26:00	69	9,00	14,09
20:27:00	69	9,00	14,09
20:28:00	69	9,00	14,09
20:29:00	69	9,00	14,09
20:30:00	69	9,00	14,09
20:31:00	69	9,00	14,09
20:32:00	69	9,00	14,09
20:33:00	69	9,00	14,09
20:34:00	69	9,00	14,15
20:35:00	69	9,00	14,15
20:36:00	69	9,00	14,15
20:37:00	70	9,00	14,09
20:38:00	69	9,00	14,15
20:39:00	69	9,00	14,15
20:40:00	69	9,00	14,15
20:41:00	69	9,00	14,15
20:42:00	69	9,00	14,15
20:43:00	69	9,00	14,15
20:44:00	69	9,00	14,15
20:45:00	69	9,00	14,15
20:46:00	69	9,00	14,15
20:47:00	69	9,00	14,15
20:48:00	69	8,99	14,21
20:49:00	69	9,00	14,15
20:50:00	69	9,00	14,15
20:51:00	69	9,00	14,15
20:52:00	69	9,00	14,15
20:53:00	69	9,00	14,15
20:54:00	69	9,00	14,15
20:55:00	69	9,00	14,15
20:56:00	69	8,99	14,21
20:57:00	69	9,00	14,15
20:58:00	69	9,00	14,15
20:59:00	69	8,99	14,21
21:00:00	69	8,99	14,21
21:01:00	69	8,99	14,21
21:02:00	70	8,99	14,21
21:03:00	69	8,99	14,21
21:04:00	69	8,99	14,21
21:05:00	69	8,99	14,21
21:06:00	69	8,99	14,21
21:07:00	69	8,99	14,21
21:08:00	69	8,99	14,21
21:09:00	69	8,99	14,21
21:10:00	69	8,99	14,21
21:11:00	69	8,98	14,26
21:12:00	69	8,99	14,21
21:13:00	69	8,99	14,21
21:14:00	69	8,99	14,21
21:15:00	69	8,99	14,21
21:16:00	69	8,99	14,21
21:17:00	70	8,99	14,21
21:18:00	69	8,98	14,26
21:19:00	69	8,98	14,26
21:20:00	69	8,98	14,26
21:21:00	69	8,98	14,26
21:22:00	69	8,98	14,26
21:23:00	69	8,98	14,26
21:24:00	69	8,98	14,26
21:25:00	69	8,98	14,26
21:26:00	69	8,98	14,26
21:27:00	69	8,98	14,26
21:28:00	69	8,98	14,26
21:29:00	69	8,98	14,26
21:30:00	69	8,98	14,26
21:31:00	69	8,98	14,26
21:32:00	69	8,98	14,26
21:33:00	70	8,98	14,26
21:34:00	69	8,97	14,32
21:35:00	69	8,97	14,32
21:36:00	69	8,98	14,26
21:37:00	69	8,97	14,32
21:38:00	69	8,97	14,32
21:39:00	69	8,97	14,32
21:40:00	69	8,97	14,32
21:41:00	69	8,97	14,32
21:42:00	69	8,97	14,32
21:43:00	69	8,97	14,32
21:44:00	69	8,97	14,32
21:45:00	69	8,97	14,32
21:46:00	69	8,97	14,32
21:47:00	69	8,97	14,32
21:48:00	69	8,97	14,32
21:49:00	69	8,97	14,32
21:50:00	69	8,97	14,32
21:51:00	69	8,97	14,38
21:52:00	69	8,97	14,38
21:53:00	69	8,97	14,32
21:54:00	69	8,97	14,38
21:55:00	69	8,97	14,38
21:56:00	69	8,97	14,38
21:57:00	69	9,33	11,85
21:58:00	69	9,25	12,38
21:59:00	1287		
22:00:00	33		
22:01:00	32		
22:02:00	32		
22:03:00	31		
22:04:00	30
