Repository: ProgWizer/parser

File: project-root/data/Data Acquisition/Data Acquisition/2002 year (647)/UCA L Research A1400+0.5%PPB Gel+1.0%SMS(Fr) (50C).txt
--Test Summary--
Full Path and File Name	
Instrument Name	4262 L
Instrument Type	UCA
Instrument Serial Number	111
Test Start Date	20.05.2002
Test Start Time	23:06:47
Test Stop Date	22.05.2002
Test Stop Time	2:05:50
Test Length	26:59:03
Final Sample Time Offset	26:59:00
Controller Schedule Name	
Sampling Period	60 seconds
Comments	T: 50C(30min); tap water, dry blending
Information	WellID	
Information	Customer	Sovetsky
Information	CementClass	A
Information	CementMfr	Suhoy Log
Information	Additives	0.5%PPB Gel+1%SMS-Fr
Information	Density	1400
Information	BHCT	50
Information	BHST	60
Information	FluidLoss	960cc/30min
Information	JobType	Research
Calculated Value	Finish Set	3:47:00
Calculated Curve	Compressive Strength	Compressive strength type A (less than 14 lb/gal)
Initial Temperature (°C)	22 °C
Final Temperature (°C)	50 °C
Initial Transit Time (microsec/in)	16,74 microsec/in
Final Transit Time (microsec/in)	13,35 microsec/in
Initial Compressive Strength (MPa)	0,00 MPa
Final Compressive Strength (MPa)	2,16 MPa
--Data--
Time (HH:MM:SS)	Temperature (°C)	Transit Time (microsec/in)	Compressive Strength (MPa)
0:00:00	22	16,74	0,00
0:01:00	22	16,74	0,00
0:02:00	22	16,74	0,00
0:03:00	23	16,75	0,00
0:04:00	22	16,76	0,00
0:05:00	23	16,76	0,00
0:06:00	23	16,76	0,00
0:07:00	24	16,76	0,00
0:08:00	24	16,76	0,00
0:09:00	25	16,75	0,00
0:10:00	26	16,75	0,00
0:11:00	26	16,74	0,00
0:12:00	28	16,72	0,01
0:13:00	29	16,71	0,01
0:14:00	30	16,68	0,02
0:15:00	31	16,66	0,03
0:16:00	32	16,65	0,03
0:17:00	33	16,63	0,04
0:18:00	34	16,61	0,04
0:19:00	35	16,59	0,05
0:20:00	36	16,56	0,06
0:21:00	37	16,55	0,06
0:22:00	38	16,53	0,07
0:23:00	39	16,50	0,08
0:24:00	40	16,48	0,09
0:25:00	42	16,46	0,10
0:26:00	43	16,44	0,10
0:27:00	44	16,42	0,11
0:28:00	45	16,41	0,12
0:29:00	46	16,39	0,12
0:30:00	47	16,38	0,13
0:31:00	48	16,36	0,13
0:32:00	49	16,35	0,13
0:33:00	50	16,34	0,14
0:34:00	51	16,34	0,14
0:35:00	52	16,36	0,13
0:36:00	52	16,39	0,12
0:37:00	53	16,39	0,12
0:38:00	53	16,38	0,12
0:39:00	53	16,38	0,13
0:40:00	53	16,37	0,13
0:41:00	54	16,37	0,13
0:42:00	54	16,36	0,13
0:43:00	54	16,36	0,13
0:44:00	54	16,35	0,13
0:45:00	54	16,35	0,13
0:46:00	54	16,35	0,13
0:47:00	54	16,36	0,13
0:48:00	54	16,36	0,13
0:49:00	54	16,36	0,13
0:50:00	54	16,37	0,13
0:51:00	53	16,37	0,13
0:52:00	53	16,37	0,13
0:53:00	54	16,38	0,13
0:54:00	53	16,38	0,13
0:55:00	53	16,38	0,12
0:56:00	53	16,39	0,12
0:57:00	53	16,39	0,12
0:58:00	53	16,40	0,12
0:59:00	53	16,40	0,12
1:00:00	52	16,41	0,12
1:01:00	52	16,41	0,12
1:02:00	52	16,41	0,11
1:03:00	52	16,42	0,11
1:04:00	52	16,43	0,11
1:05:00	52	16,43	0,11
1:06:00	51	16,44	0,10
1:07:00	51	16,44	0,10
1:08:00	51	16,44	0,10
1:09:00	51	16,46	0,10
1:10:00	51	16,47	0,09
1:11:00	51	16,47	0,09
1:12:00	51	16,48	0,09
1:13:00	51	16,47	0,09
1:14:00	51	16,47	0,09
1:15:00	51	16,48	0,09
1:16:00	51	16,49	0,09
1:17:00	51	16,50	0,08
1:18:00	51	16,50	0,08
1:19:00	51	16,50	0,08
1:20:00	51	16,51	0,08
1:21:00	51	16,52	0,08
1:22:00	51	16,53	0,07
1:23:00	50	16,53	0,07
1:24:00	51	16,55	0,06
1:25:00	51	16,55	0,06
1:26:00	51	16,56	0,06
1:27:00	51	16,56	0,06
1:28:00	50	16,57	0,06
1:29:00	50	16,58	0,05
1:30:00	50	16,58	0,05
1:31:00	50	16,59	0,05
1:32:00	50	16,59	0,05
1:33:00	50	16,60	0,05
1:34:00	50	16,61	0,04
1:35:00	50	16,62	0,04
1:36:00	50	16,62	0,04
1:37:00	50	16,62	0,04
1:38:00	50	16,63	0,04
1:39:00	50	16,63	0,04
1:40:00	50	16,64	0,03
1:41:00	50	16,64	0,03
1:42:00	50	16,65	0,03
1:43:00	50	16,65	0,03
1:44:00	50	16,65	0,03
1:45:00	50	16,65	0,03
1:46:00	50	16,65	0,03
1:47:00	50	16,66	0,03
1:48:00	50	16,66	0,03
1:49:00	50	16,66	0,03
1:50:00	50	16,66	0,03
1:51:00	50	16,66	0,03
1:52:00	50	16,66	0,03
1:53:00	50	16,66	0,03
1:54:00	50	16,66	0,03
1:55:00	50	16,66	0,03
1:56:00	50	16,66	0,03
1:57:00	50	16,66	0,03
1:58:00	50	16,66	0,03
1:59:00	50	16,66	0,03
2:00:00	50	16,66	0,03
2:01:00	50	16,65	0,03
2:02:00	50	16,65	0,03
2:03:00	50	16,65	0,03
2:04:00	50	16,65	0,03
2:05:00	50	16,65	0,03
2:06:00	49	16,65	0,03
2:07:00	50	16,62	0,04
2:08:00	50	16,62	0,04
2:09:00	50	16,62	0,04
2:10:00	50	16,62	0,04
2:11:00	49	16,62	0,04
2:12:00	50	16,61	0,04
2:13:00	50	16,61	0,04
2:14:00	49	16,60	0,05
2:15:00	50	16,59	0,05
2:16:00	50	16,59	0,05
2:17:00	50	16,59	0,05
2:18:00	50	16,59	0,05
2:19:00	50	16,59	0,05
2:20:00	49	16,58	0,05
2:21:00	49	16,57	0,06
2:22:00	50	16,56	0,06
2:23:00	50	16,56	0,06
2:24:00	50	16,56	0,06
2:25:00	50	16,56	0,06
2:26:00	50	16,55	0,06
2:27:00	50	16,54	0,07
2:28:00	50	16,53	0,07
2:29:00	50	16,53	0,07
2:30:00	50	16,53	0,07
2:31:00	50	16,53	0,07
2:32:00	50	16,52	0,08
2:33:00	50	16,51	0,08
2:34:00	50	16,50	0,08
2:35:00	50	16,50	0,08
2:36:00	50	16,49	0,09
2:37:00	50	16,49	0,09
2:38:00	50	16,48	0,09
2:39:00	50	16,47	0,09
2:40:00	50	16,47	0,09
2:41:00	50	16,46	0,10
2:42:00	50	16,45	0,10
2:43:00	50	16,44	0,10
2:44:00	49	16,44	0,10
2:45:00	50	16,43	0,11
2:46:00	50	16,42	0,11
2:47:00	50	16,41	0,11
2:48:00	50	16,41	0,12
2:49:00	50	16,40	0,12
2:50:00	50	16,39	0,12
2:51:00	49	16,38	0,12
2:52:00	50	16,38	0,13
2:53:00	50	16,36	0,13
2:54:00	50	16,35	0,13
2:55:00	50	16,35	0,14
2:56:00	50	16,34	0,14
2:57:00	49	16,33	0,14
2:58:00	50	16,33	0,14
2:59:00	50	16,29	0,16
3:00:00	50	16,29	0,16
3:01:00	50	16,28	0,16
3:02:00	50	16,27	0,17
3:03:00	50	16,26	0,17
3:04:00	50	16,25	0,17
3:05:00	50	16,24	0,18
3:06:00	50	16,23	0,18
3:07:00	50	16,22	0,19
3:08:00	50	16,21	0,19
3:09:00	50	16,20	0,19
3:10:00	50	16,19	0,20
3:11:00	50	16,18	0,20
3:12:00	50	16,17	0,21
3:13:00	49	16,16	0,21
3:14:00	50	16,14	0,21
3:15:00	50	16,14	0,22
3:16:00	50	16,13	0,22
3:17:00	50	16,11	0,23
3:18:00	50	16,11	0,23
3:19:00	50	16,10	0,23
3:20:00	50	16,09	0,24
3:21:00	49	16,08	0,24
3:22:00	50	16,07	0,24
3:23:00	49	16,06	0,25
3:24:00	50	16,05	0,25
3:25:00	50	16,04	0,26
3:26:00	50	16,03	0,26
3:27:00	50	16,02	0,27
3:28:00	50	16,01	0,27
3:29:00	49	16,00	0,27
3:30:00	50	15,99	0,28
3:31:00	50	15,98	0,28
3:32:00	50	15,97	0,28
3:33:00	50	15,96	0,29
3:34:00	50	15,95	0,29
3:35:00	50	15,94	0,30
3:36:00	50	15,93	0,30
3:37:00	50	15,92	0,31
3:38:00	50	15,91	0,31
3:39:00	50	15,90	0,32
3:40:00	50	15,89	0,32
3:41:00	50	15,88	0,32
3:42:00	50	15,87	0,33
3:43:00	50	15,87	0,33
3:44:00	50	15,85	0,34
3:45:00	50	15,84	0,34
3:46:00	50	15,84	0,34
3:47:00	49	15,83	0,35
3:48:00	50	15,81	0,35
3:49:00	50	15,81	0,36
3:50:00	50	15,80	0,36
3:51:00	50	15,79	0,36
3:52:00	50	15,78	0,37
3:53:00	50	15,77	0,37
3:54:00	50	15,76	0,38
3:55:00	50	15,75	0,38
3:56:00	50	15,75	0,38
3:57:00	50	15,74	0,39
3:58:00	50	15,72	0,39
3:59:00	50	15,72	0,40
4:00:00	50	15,71	0,40
4:01:00	50	15,70	0,40
4:02:00	50	15,69	0,41
4:03:00	50	15,69	0,41
4:04:00	50	15,69	0,41
4:05:00	50	15,65	0,43
4:06:00	50	15,64	0,43
4:07:00	49	15,63	0,44
4:08:00	49	15,63	0,44
4:09:00	50	15,62	0,44
4:10:00	50	15,61	0,45
4:11:00	49	15,60	0,45
4:12:00	50	15,60	0,45
4:13:00	50	15,59	0,46
4:14:00	50	15,58	0,46
4:15:00	50	15,57	0,46
4:16:00	50	15,57	0,47
4:17:00	50	15,56	0,47
4:18:00	49	15,55	0,48
4:19:00	50	15,54	0,48
4:20:00	50	15,54	0,48
4:21:00	50	15,53	0,49
4:22:00	50	15,52	0,49
4:23:00	50	15,51	0,49
4:24:00	50	15,51	0,50
4:25:00	49	15,50	0,50
4:26:00	49	15,49	0,50
4:27:00	50	15,48	0,51
4:28:00	49	15,48	0,51
4:29:00	50	15,47	0,52
4:30:00	50	15,46	0,52
4:31:00	50	15,46	0,52
4:32:00	50	15,45	0,52
4:33:00	50	15,45	0,53
4:34:00	50	15,44	0,53
4:35:00	50	15,43	0,53
4:36:00	50	15,42	0,54
4:37:00	50	15,42	0,54
4:38:00	50	15,42	0,54
4:39:00	50	15,41	0,55
4:40:00	50	15,40	0,55
4:41:00	50	15,40	0,55
4:42:00	50	15,39	0,55
4:43:00	50	15,39	0,56
4:44:00	49	15,38	0,56
4:45:00	50	15,38	0,56
4:46:00	50	15,37	0,57
4:47:00	50	15,36	0,57
4:48:00	50	15,36	0,57
4:49:00	50	15,36	0,57
4:50:00	50	15,35	0,58
4:51:00	50	15,34	0,58
4:52:00	50	15,34	0,58
4:53:00	50	15,33	0,59
4:54:00	50	15,33	0,59
4:55:00	49	15,33	0,59
4:56:00	50	15,32	0,59
4:57:00	49	15,31	0,60
4:58:00	50	15,30	0,60
4:59:00	50	15,30	0,60
5:00:00	50	15,30	0,61
5:01:00	50	15,29	0,61
5:02:00	50	15,29	0,61
5:03:00	50	15,28	0,61
5:04:00	50	15,27	0,62
5:05:00	50	15,27	0,62
5:06:00	50	15,27	0,62
5:07:00	50	15,26	0,63
5:08:00	50	15,26	0,63
5:09:00	50	15,25	0,63
5:10:00	49	15,24	0,63
5:11:00	50	15,24	0,63
5:12:00	50	15,24	0,64
5:13:00	50	15,24	0,64
5:14:00	50	15,23	0,64
5:15:00	50	15,22	0,65
5:16:00	50	15,22	0,65
5:17:00	50	15,21	0,65
5:18:00	49	15,21	0,65
5:19:00	49	15,21	0,65
5:20:00	49	15,20	0,66
5:21:00	50	15,20	0,66
5:22:00	50	15,19	0,66
5:23:00	50	15,19	0,66
5:24:00	50	15,18	0,67
5:25:00	50	15,18	0,67
5:26:00	49	15,18	0,67
5:27:00	50	15,17	0,68
5:28:00	49	15,17	0,68
5:29:00	50	15,16	0,68
5:30:00	50	15,16	0,68
5:31:00	50	15,15	0,68
5:32:00	50	15,15	0,68
5:33:00	50	15,15	0,69
5:34:00	50	15,15	0,69
5:35:00	50	15,14	0,69
5:36:00	50	15,14	0,69
5:37:00	50	15,13	0,70
5:38:00	49	15,13	0,70
5:39:00	50	15,11	0,71
5:40:00	50	15,11	0,71
5:41:00	50	15,10	0,71
5:42:00	50	15,10	0,71
5:43:00	50	15,09	0,72
5:44:00	50	15,09	0,72
5:45:00	50	15,09	0,72
5:46:00	50	15,09	0,72
5:47:00	50	15,08	0,73
5:48:00	50	15,08	0,73
5:49:00	49	15,07	0,73
5:50:00	50	15,07	0,73
5:51:00	50	15,06	0,74
5:52:00	50	15,06	0,74
5:53:00	50	15,06	0,74
5:54:00	50	15,06	0,74
5:55:00	50	15,05	0,74
5:56:00	50	15,05	0,74
5:57:00	49	15,04	0,75
5:58:00	50	15,04	0,75
5:59:00	50	15,04	0,75
6:00:00	50	15,03	0,75
6:01:00	50	15,03	0,75
6:02:00	50	15,03	0,76
6:03:00	50	15,03	0,76
6:04:00	50	15,02	0,76
6:05:00	50	15,02	0,76
6:06:00	50	15,02	0,76
6:07:00	50	15,01	0,77
6:08:00	50	15,01	0,77
6:09:00	50	15,00	0,77
6:10:00	49	15,00	0,77
6:11:00	50	15,00	0,78
6:12:00	50	15,00	0,78
6:13:00	50	15,00	0,78
6:14:00	50	14,99	0,78
6:15:00	50	14,99	0,78
6:16:00	50	14,98	0,78
6:17:00	49	14,98	0,78
6:18:00	50	14,97	0,79
6:19:00	50	14,97	0,79
6:20:00	50	14,97	0,79
6:21:00	50	14,97	0,79
6:22:00	50	14,97	0,79
6:23:00	50	14,96	0,80
6:24:00	50	14,96	0,80
6:25:00	50	14,95	0,80
6:26:00	50	14,95	0,80
6:27:00	50	14,95	0,80
6:28:00	50	14,94	0,81
6:29:00	50	14,94	0,81
6:30:00	49	14,94	0,81
6:31:00	50	14,94	0,81
6:32:00	50	14,94	0,81
6:33:00	49	14,93	0,82
6:34:00	50	14,93	0,82
6:35:00	50	14,93	0,82
6:36:00	50	14,92	0,82
6:37:00	50	14,92	0,82
6:38:00	50	14,92	0,82
6:39:00	50	14,91	0,83
6:40:00	50	14,91	0,83
6:41:00	50	14,91	0,83
6:42:00	50	14,91	0,83
6:43:00	50	14,91	0,83
6:44:00	49	14,91	0,83
6:45:00	50	14,90	0,83
6:46:00	50	14,90	0,83
6:47:00	50	14,89	0,84
6:48:00	50	14,89	0,84
6:49:00	50	14,89	0,84
6:50:00	50	14,88	0,84
6:51:00	50	14,88	0,84
6:52:00	50	14,88	0,84
6:53:00	49	14,88	0,85
6:54:00	50	14,88	0,85
6:55:00	50	14,88	0,85
6:56:00	50	14,87	0,85
6:57:00	50	14,87	0,85
6:58:00	50	14,87	0,85
6:59:00	50	14,86	0,86
7:00:00	50	14,86	0,86
7:01:00	50	14,85	0,86
7:02:00	49	14,85	0,86
7:03:00	50	14,85	0,86
7:04:00	50	14,85	0,87
7:05:00	50	14,85	0,87
7:06:00	50	14,85	0,87
7:07:00	50	14,84	0,87
7:08:00	50	14,84	0,87
7:09:00	50	14,84	0,87
7:10:00	50	14,83	0,88
7:11:00	50	14,83	0,88
7:12:00	49	14,83	0,88
7:13:00	50	14,82	0,88
7:14:00	50	14,82	0,88
7:15:00	50	14,82	0,88
7:16:00	50	14,82	0,89
7:17:00	49	14,82	0,89
7:18:00	50	14,82	0,89
7:19:00	50	14,81	0,89
7:20:00	50	14,81	0,89
7:21:00	50	14,81	0,89
7:22:00	50	14,80	0,90
7:23:00	50	14,80	0,90
7:24:00	50	14,80	0,90
7:25:00	50	14,79	0,90
7:26:00	50	14,79	0,90
7:27:00	50	14,79	0,90
7:28:00	50	14,79	0,91
7:29:00	50	14,79	0,91
7:30:00	50	14,78	0,91
7:31:00	50	14,78	0,91
7:32:00	50	14,78	0,91
7:33:00	50	14,78	0,91
7:34:00	50	14,77	0,92
7:35:00	50	14,77	0,92
7:36:00	50	14,77	0,92
7:37:00	49	14,77	0,92
7:38:00	50	14,75	0,93
7:39:00	50	14,75	0,93
7:40:00	50	14,75	0,93
7:41:00	50	14,74	0,94
7:42:00	50	14,74	0,94
7:43:00	49	14,74	0,94
7:44:00	50	14,73	0,94
7:45:00	49	14,73	0,94
7:46:00	50	14,73	0,95
7:47:00	50	14,73	0,95
7:48:00	50	14,73	0,95
7:49:00	49	14,72	0,95
7:50:00	49	14,72	0,95
7:51:00	50	14,72	0,95
7:52:00	50	14,71	0,96
7:53:00	49	14,71	0,96
7:54:00	50	14,71	0,96
7:55:00	50	14,71	0,96
7:56:00	49	14,70	0,96
7:57:00	50	14,70	0,96
7:58:00	50	14,70	0,96
7:59:00	50	14,70	0,97
8:00:00	50	14,70	0,97
8:01:00	50	14,70	0,97
8:02:00	50	14,70	0,97
8:03:00	50	14,69	0,97
8:04:00	50	14,69	0,97
8:05:00	50	14,69	0,97
8:06:00	50	14,68	0,98
8:07:00	50	14,68	0,98
8:08:00	49	14,68	0,98
8:09:00	50	14,67	0,98
8:10:00	50	14,67	0,98
8:11:00	50	14,67	0,98
8:12:00	50	14,67	0,99
8:13:00	50	14,67	0,99
8:14:00	49	14,67	0,99
8:15:00	50	14,67	0,99
8:16:00	50	14,66	0,99
8:17:00	50	14,66	0,99
8:18:00	50	14,65	1,00
8:19:00	50	14,65	1,00
8:20:00	50	14,65	1,00
8:21:00	50	14,65	1,00
8:22:00	50	14,64	1,00
8:23:00	50	14,64	1,00
8:24:00	50	14,64	1,00
8:25:00	50	14,64	1,01
8:26:00	50	14,64	1,01
8:27:00	50	14,64	1,01
8:28:00	50	14,63	1,01
8:29:00	50	14,63	1,01
8:30:00	50	14,62	1,02
8:31:00	50	14,62	1,02
8:32:00	50	14,62	1,02
8:33:00	50	14,62	1,02
8:34:00	50	14,61	1,02
8:35:00	50	14,61	1,02
8:36:00	50	14,61	1,02
8:37:00	50	14,61	1,02
8:38:00	50	14,61	1,03
8:39:00	50	14,61	1,03
8:40:00	50	14,61	1,03
8:41:00	50	14,61	1,03
8:42:00	49	14,61	1,03
8:43:00	50	14,60	1,03
8:44:00	50	14,60	1,03
8:45:00	50	14,60	1,03
8:46:00	49	14,59	1,04
8:47:00	50	14,59	1,04
8:48:00	50	14,59	1,04
8:49:00	50	14,59	1,04
8:50:00	49	14,58	1,04
8:51:00	50	14,58	1,04
8:52:00	50	14,58	1,04
8:53:00	49	14,58	1,05
8:54:00	50	14,58	1,05
8:55:00	50	14,58	1,05
8:56:00	49	14,58	1,05
8:57:00	50	14,57	1,05
8:58:00	50	14,57	1,05
8:59:00	50	14,57	1,05
9:00:00	49	14,57	1,05
9:01:00	49	14,56	1,06
9:02:00	50	14,56	1,06
9:03:00	49	14,56	1,06
9:04:00	50	14,55	1,06
9:05:00	50	14,55	1,06
9:06:00	49	14,55	1,06
9:07:00	50	14,55	1,06
9:08:00	50	14,55	1,07
9:09:00	50	14,55	1,07
9:10:00	50	14,55	1,07
9:11:00	49	14,55	1,07
9:12:00	49	14,54	1,07
9:13:00	50	14,54	1,07
9:14:00	50	14,54	1,07
9:15:00	50	14,53	1,08
9:16:00	50	14,53	1,08
9:17:00	50	14,53	1,08
9:18:00	50	14,53	1,08
9:19:00	50	14,52	1,08
9:20:00	50	14,52	1,08
9:21:00	50	14,52	1,08
9:22:00	50	14,52	1,08
9:23:00	49	14,52	1,09
9:24:00	50	14,52	1,09
9:25:00	50	14,52	1,09
9:26:00	50	14,52	1,09
9:27:00	49	14,51	1,10
9:28:00	50	14,51	1,10
9:29:00	50	14,51	1,10
9:30:00	50	14,50	1,10
9:31:00	50	14,50	1,10
9:32:00	50	14,50	1,10
9:33:00	49	14,50	1,10
9:34:00	50	14,49	1,11
9:35:00	50	14,49	1,11
9:36:00	50	14,49	1,11
9:37:00	50	14,49	1,11
9:38:00	50	14,49	1,11
9:39:00	50	14,49	1,11
9:40:00	50	14,49	1,11
9:41:00	50	14,48	1,12
9:42:00	50	14,48	1,12
9:43:00	50	14,48	1,12
9:44:00	49	14,48	1,12
9:45:00	50	14,48	1,12
9:46:00	50	14,47	1,12
9:47:00	50	14,47	1,12
9:48:00	50	14,47	1,12
9:49:00	50	14,47	1,12
9:50:00	49	14,47	1,12
9:51:00	50	14,47	1,12
9:52:00	50	14,45	1,14
9:53:00	50	14,45	1,14
9:54:00	50	14,44	1,14
9:55:00	50	14,44	1,14
9:56:00	50	14,44	1,14
9:57:00	50	14,44	1,14
9:58:00	50	14,43	1,15
9:59:00	49	14,43	1,15
10:00:00	50	14,43	1,15
10:01:00	50	14,43	1,15
10:02:00	50	14,43	1,16
10:03:00	50	14,43	1,16
10:04:00	50	14,43	1,16
10:05:00	49	14,43	1,16
10:06:00	50	14,42	1,16
10:07:00	49	14,42	1,16
10:08:00	50	14,42	1,16
10:09:00	50	14,42	1,16
10:10:00	50	14,41	1,17
10:11:00	50	14,41	1,17
10:12:00	49	14,40	1,17
10:13:00	50	14,40	1,17
10:14:00	50	14,40	1,17
10:15:00	50	14,40	1,17
10:16:00	50	14,40	1,17
10:17:00	50	14,40	1,18
10:18:00	50	14,40	1,18
10:19:00	50	14,40	1,18
10:20:00	50	14,39	1,18
10:21:00	50	14,39	1,18
10:22:00	50	14,39	1,18
10:23:00	50	14,39	1,18
10:24:00	50	14,39	1,18
10:25:00	50	14,38	1,19
10:26:00	50	14,38	1,19
10:27:00	50	14,38	1,19
10:28:00	50	14,37	1,20
10:29:00	50	14,37	1,20
10:30:00	50	14,37	1,20
10:31:00	50	14,37	1,20
10:32:00	50	14,37	1,20
10:33:00	50	14,37	1,20
10:34:00	50	14,37	1,20
10:35:00	49	14,37	1,20
10:36:00	49	14,37	1,20
10:37:00	50	14,36	1,21
10:38:00	50	14,36	1,21
10:39:00	50	14,36	1,21
10:40:00	50	14,36	1,21
10:41:00	50	14,35	1,21
10:42:00	49	14,35	1,21
10:43:00	50	14,35	1,21
10:44:00	50	14,34	1,22
10:45:00	50	14,34	1,22
10:46:00	50	14,34	1,22
10:47:00	50	14,34	1,22
10:48:00	50	14,34	1,22
10:49:00	50	14,34	1,22
10:50:00	50	14,34	1,22
10:51:00	50	14,34	1,22
10:52:00	50	14,34	1,22
10:53:00	50	14,33	1,23
10:54:00	50	14,33	1,23
10:55:00	50	14,33	1,23
10:56:00	50	14,33	1,23
10:57:00	50	14,32	1,24
10:58:00	50	14,32	1,24
10:59:00	50	14,32	1,24
11:00:00	50	14,31	1,24
11:01:00	50	14,31	1,24
11:02:00	50	14,31	1,24
11:03:00	50	14,31	1,24
11:04:00	50	14,31	1,25
11:05:00	50	14,31	1,25
11:06:00	50	14,31	1,25
11:07:00	50	14,31	1,25
11:08:00	50	14,30	1,25
11:09:00	50	14,30	1,25
11:10:00	50	14,30	1,25
11:11:00	50	14,30	1,25
11:12:00	50	14,29	1,26
11:13:00	50	14,29	1,26
11:14:00	50	14,29	1,26
11:15:00	50	14,29	1,26
11:16:00	50	14,28	1,27
11:17:00	49	14,28	1,27
11:18:00	50	14,28	1,27
11:19:00	50	14,28	1,27
11:20:00	50	14,28	1,27
11:21:00	50	14,28	1,27
11:22:00	50	14,28	1,27
11:23:00	50	14,28	1,27
11:24:00	50	14,28	1,27
11:25:00	50	14,28	1,27
11:26:00	50	14,28	1,27
11:27:00	50	14,27	1,28
11:28:00	50	14,27	1,28
11:29:00	50	14,27	1,28
11:30:00	50	14,27	1,28
11:31:00	50	14,27	1,28
11:32:00	50	14,26	1,28
11:33:00	50	14,26	1,28
11:34:00	50	14,26	1,28
11:35:00	50	14,26	1,28
11:36:00	50	14,25	1,29
11:37:00	50	14,25	1,29
11:38:00	50	14,25	1,29
11:39:00	50	14,25	1,29
11:40:00	50	14,25	1,29
11:41:00	50	14,25	1,29
11:42:00	49	14,25	1,29
11:43:00	50	14,25	1,29
11:44:00	50	14,24	1,30
11:45:00	50	14,24	1,30
11:46:00	50	14,24	1,30
11:47:00	50	14,24	1,30
11:48:00	50	14,24	1,30
11:49:00	50	14,24	1,30
11:50:00	50	14,23	1,31
11:51:00	50	14,23	1,31
11:52:00	50	14,23	1,31
11:53:00	50	14,22	1,31
11:54:00	50	14,22	1,31
11:55:00	50	14,22	1,31
11:56:00	50	14,22	1,31
11:57:00	50	14,22	1,31
11:58:00	50	14,22	1,31
11:59:00	50	14,22	1,32
12:00:00	49	14,22	1,32
12:01:00	50	14,22	1,32
12:02:00	50	14,22	1,32
12:03:00	50	14,21	1,32
12:04:00	50	14,21	1,32
12:05:00	50	14,21	1,32
12:06:00	49	14,21	1,32
12:07:00	50	14,20	1,33
12:08:00	50	14,20	1,33
12:09:00	50	14,20	1,33
12:10:00	49	14,20	1,33
12:11:00	50	14,20	1,33
12:12:00	50	14,19	1,34
12:13:00	50	14,20	1,33
12:14:00	49	14,19	1,34
12:15:00	50	14,19	1,34
12:16:00	50	14,19	1,34
12:17:00	50	14,19	1,34
12:18:00	50	14,19	1,34
12:19:00	50	14,19	1,34
12:20:00	50	14,18	1,35
12:21:00	50	14,19	1,34
12:22:00	50	14,18	1,35
12:23:00	50	14,18	1,35
12:24:00	50	14,18	1,35
12:25:00	50	14,18	1,35
12:26:00	50	14,18	1,35
12:27:00	50	14,17	1,36
12:28:00	49	14,17	1,36
12:29:00	50	14,17	1,36
12:30:00	49	14,17	1,36
12:31:00	49	14,17	1,36
12:32:00	50	14,16	1,37
12:33:00	50	14,16	1,37
12:34:00	50	14,15	1,37
12:35:00	49	14,15	1,37
12:36:00	50	14,15	1,37
12:37:00	50	14,15	1,37
12:38:00	50	14,15	1,37
12:39:00	50	14,14	1,38
12:40:00	50	14,14	1,38
12:41:00	50	14,14	1,38
12:42:00	50	14,14	1,38
12:43:00	50	14,13	1,39
12:44:00	50	14,13	1,39
12:45:00	50	14,13	1,39
12:46:00	50	14,13	1,39
12:47:00	50	14,13	1,39
12:48:00	50	14,13	1,39
12:49:00	50	14,13	1,39
12:50:00	50	14,13	1,39
12:51:00	50	14,13	1,39
12:52:00	50	14,12	1,40
12:53:00	50	14,12	1,40
12:54:00	50	14,12	1,40
12:55:00	49	14,12	1,40
12:56:00	50	14,11	1,41
12:57:00	50	14,11	1,41
12:58:00	50	14,11	1,41
12:59:00	50	14,11	1,41
13:00:00	50	14,11	1,41
13:01:00	50	14,10	1,41
13:02:00	50	14,10	1,41
13:03:00	50	14,10	1,41
13:04:00	50	14,10	1,41
13:05:00	50	14,10	1,42
13:06:00	50	14,10	1,42
13:07:00	49	14,10	1,42
13:08:00	50	14,10	1,42
13:09:00	49	14,09	1,42
13:10:00	49	14,10	1,42
13:11:00	49	14,09	1,42
13:12:00	50	14,09	1,42
13:13:00	50	14,09	1,42
13:14:00	49	14,08	1,43
13:15:00	49	14,08	1,43
13:16:00	49	14,08	1,43
13:17:00	50	14,08	1,43
13:18:00	50	14,08	1,43
13:19:00	50	14,08	1,43
13:20:00	50	14,07	1,44
13:21:00	50	14,07	1,44
13:22:00	50	14,07	1,44
13:23:00	50	14,07	1,44
13:24:00	50	14,07	1,44
13:25:00	49	14,07	1,44
13:26:00	50	14,07	1,44
13:27:00	50	14,07	1,44
13:28:00	50	14,06	1,45
13:29:00	50	14,06	1,45
13:30:00	50	14,06	1,45
13:31:00	50	14,06	1,45
13:32:00	49	14,06	1,45
13:33:00	50	14,05	1,46
13:34:00	50	14,05	1,46
13:35:00	50	14,05	1,46
13:36:00	50	14,05	1,46
13:37:00	50	14,05	1,46
13:38:00	50	14,04	1,46
13:39:00	50	14,04	1,46
13:40:00	50	14,04	1,46
13:41:00	50	14,04	1,46
13:42:00	50	14,04	1,46
13:43:00	50	14,04	1,46
13:44:00	50	14,04	1,47
13:45:00	50	14,04	1,47
13:46:00	50	14,04	1,47
13:47:00	50	14,04	1,47
13:48:00	50	14,03	1,48
13:49:00	50	14,03	1,48
13:50:00	50	14,03	1,48
13:51:00	50	14,03	1,48
13:52:00	50	14,03	1,48
13:53:00	50	14,03	1,48
13:54:00	50	14,02	1,48
13:55:00	49	14,02	1,48
13:56:00	50	14,02	1,48
13:57:00	49	14,02	1,48
13:58:00	50	14,02	1,48
13:59:00	50	14,02	1,48
14:00:00	50	14,02	1,48
14:01:00	50	14,01	1,49
14:02:00	50	14,01	1,49
14:03:00	50	14,01	1,49
14:04:00	49	14,01	1,50
14:05:00	50	14,01	1,50
14:06:00	50	14,01	1,50
14:07:00	50	14,01	1,50
14:08:00	49	14,01	1,50
14:09:00	50	14,01	1,50
14:10:00	50	14,00	1,50
14:11:00	50	14,00	1,50
14:12:00	50	14,00	1,50
14:13:00	50	14,00	1,50
14:14:00	50	13,99	1,51
14:15:00	49	13,99	1,51
14:16:00	49	13,99	1,51
14:17:00	50	13,99	1,51
14:18:00	50	13,99	1,51
14:19:00	50	13,98	1,52
14:20:00	50	13,98	1,52
14:21:00	50	13,98	1,52
14:22:00	50	13,98	1,52
14:23:00	50	13,98	1,52
14:24:00	50	13,98	1,52
14:25:00	50	13,98	1,52
14:26:00	49	13,98	1,52
14:27:00	50	13,98	1,52
14:28:00	50	13,98	1,52
14:29:00	50	13,98	1,52
14:30:00	50	13,97	1,53
14:31:00	50	13,97	1,53
14:32:00	50	13,97	1,53
14:33:00	50	13,97	1,53
14:34:00	50	13,97	1,53
14:35:00	50	13,97	1,53
14:36:00	49	13,96	1,54
14:37:00	50	13,96	1,54
14:38:00	50	13,96	1,54
14:39:00	50	13,96	1,54
14:40:00	50	13,96	1,54
14:41:00	50	13,96	1,54
14:42:00	49	13,95	1,54
14:43:00	50	13,95	1,54
14:44:00	49	13,95	1,54
14:45:00	50	13,95	1,54
14:46:00	50	13,95	1,54
14:47:00	50	13,95	1,54
14:48:00	50	13,95	1,54
14:49:00	50	13,95	1,55
14:50:00	50	13,95	1,55
14:51:00	50	13,95	1,55
14:52:00	49	13,95	1,55
14:53:00	50	13,95	1,55
14:54:00	49	13,95	1,55
14:55:00	50	13,94	1,56
14:56:00	50	13,94	1,56
14:57:00	49	13,94	1,56
14:58:00	50	13,94	1,56
14:59:00	50	13,94	1,56
15:00:00	49	13,94	1,56
15:01:00	50	13,94	1,56
15:02:00	50	13,93	1,56
15:03:00	50	13,93	1,56
15:04:00	50	13,93	1,56
15:05:00	50	13,93	1,56
15:06:00	50	13,92	1,57
15:07:00	50	13,92	1,57
15:08:00	50	13,92	1,57
15:09:00	50	13,92	1,57
15:10:00	50	13,92	1,57
15:11:00	50	13,92	1,57
15:12:00	50	13,92	1,57
15:13:00	50	13,92	1,57
15:14:00	50	13,92	1,58
15:15:00	50	13,92	1,58
15:16:00	50	13,92	1,58
15:17:00	50	13,92	1,58
15:18:00	49	13,92	1,58
15:19:00	50	13,92	1,58
15:20:00	50	13,91	1,58
15:21:00	50	13,91	1,58
15:22:00	50	13,91	1,58
15:23:00	50	13,91	1,58
15:24:00	50	13,91	1,58
15:25:00	49	13,91	1,58
15:26:00	50	13,91	1,58
15:27:00	50	13,90	1,59
15:28:00	50	13,90	1,59
15:29:00	50	13,90	1,59
15:30:00	50	13,90	1,59
15:31:00	50	13,90	1,59
15:32:00	50	13,90	1,59
15:33:00	50	13,89	1,60
15:34:00	50	13,89	1,60
15:35:00	50	13,89	1,60
15:36:00	50	13,89	1,60
15:37:00	50	13,89	1,60
15:38:00	49	13,89	1,60
15:39:00	50	13,89	1,60
15:40:00	50	13,89	1,60
15:41:00	50	13,89	1,60
15:42:00	50	13,89	1,60
15:43:00	49	13,89	1,60
15:44:00	50	13,88	1,61
15:45:00	50	13,89	1,60
15:46:00	50	13,88	1,61
15:47:00	50	13,88	1,61
15:48:00	50	13,88	1,61
15:49:00	50	13,88	1,61
15:50:00	50	13,88	1,61
15:51:00	50	13,88	1,61
15:52:00	49	13,87	1,62
15:53:00	50	13,87	1,62
15:54:00	50	13,87	1,62
15:55:00	50	13,87	1,62
15:56:00	50	13,87	1,62
15:57:00	50	13,87	1,62
15:58:00	50	13,87	1,62
15:59:00	50	13,87	1,62
16:00:00	50	13,87	1,62
16:01:00	49	13,85	1,64
16:02:00	50	13,85	1,64
16:03:00	50	13,85	1,64
16:04:00	50	13,85	1,64
16:05:00	50	13,85	1,64
16:06:00	50	13,85	1,64
16:07:00	49	13,85	1,64
16:08:00	50	13,84	1,65
16:09:00	50	13,84	1,65
16:10:00	50	13,84	1,65
16:11:00	50	13,84	1,65
16:12:00	49	13,84	1,65
16:13:00	50	13,84	1,65
16:14:00	50	13,84	1,65
16:15:00	50	13,84	1,65
16:16:00	50	13,84	1,65
16:17:00	50	13,84	1,65
16:18:00	50	13,84	1,65
16:19:00	50	13,84	1,65
16:20:00	50	13,83	1,66
16:21:00	49	13,83	1,66
16:22:00	50	13,83	1,66
16:23:00	50	13,83	1,66
16:24:00	49	13,83	1,66
16:25:00	50	13,83	1,66
16:26:00	50	13,82	1,67
16:27:00	50	13,82	1,67
16:28:00	50	13,82	1,67
16:29:00	50	13,82	1,67
16:30:00	49	13,82	1,67
16:31:00	50	13,82	1,67
16:32:00	50	13,81	1,67
16:33:00	50	13,81	1,67
16:34:00	50	13,81	1,67
16:35:00	50	13,81	1,67
16:36:00	49	13,81	1,67
16:37:00	50	13,80	1,68
16:38:00	49	13,80	1,68
16:39:00	50	13,80	1,68
16:40:00	49	13,80	1,68
16:41:00	50	13,80	1,68
16:42:00	50	13,80	1,68
16:43:00	50	13,80	1,68
16:44:00	50	13,80	1,69
16:45:00	50	13,80	1,69
16:46:00	50	13,80	1,69
16:47:00	50	13,80	1,69
16:48:00	50	13,80	1,69
16:49:00	50	13,80	1,69
16:50:00	50	13,80	1,69
16:51:00	50	13,79	1,70
16:52:00	49	13,79	1,70
16:53:00	50	13,79	1,70
16:54:00	50	13,79	1,70
16:55:00	50	13,79	1,70
16:56:00	50	13,79	1,70
16:57:00	50	13,79	1,70
16:58:00	50	13,78	1,70
16:59:00	50	13,78	1,70
17:00:00	50	13,78	1,70
17:01:00	49	13,78	1,70
17:02:00	50	13,78	1,70
17:03:00	50	13,78	1,70
17:04:00	50	13,77	1,71
17:05:00	50	13,77	1,71
17:06:00	50	13,77	1,71
17:07:00	50	13,77	1,71
17:08:00	50	13,77	1,71
17:09:00	50	13,77	1,71
17:10:00	50	13,77	1,71
17:11:00	50	13,77	1,71
17:12:00	50	13,77	1,71
17:13:00	50	13,77	1,72
17:14:00	50	13,77	1,72
17:15:00	50	13,77	1,72
17:16:00	50	13,77	1,72
17:17:00	50	13,77	1,72
17:18:00	50	13,77	1,72
17:19:00	49	13,76	1,72
17:20:00	50	13,76	1,72
17:21:00	50	13,76	1,72
17:22:00	50	13,76	1,72
17:23:00	50	13,76	1,72
17:24:00	49	13,76	1,72
17:25:00	50	13,76	1,72
17:26:00	49	13,75	1,73
17:27:00	50	13,75	1,73
17:28:00	50	13,75	1,73
17:29:00	50	13,75	1,73
17:30:00	50	13,75	1,73
17:31:00	50	13,75	1,73
17:32:00	49	13,75	1,74
17:33:00	50	13,75	1,74
17:34:00	50	13,75	1,74
17:35:00	50	13,75	1,74
17:36:00	50	13,75	1,74
17:37:00	49	13,75	1,74
17:38:00	50	13,75	1,74
17:39:00	50	13,74	1,75
17:40:00	50	13,74	1,75
17:41:00	50	13,74	1,75
17:42:00	50	13,74	1,75
17:43:00	49	13,74	1,75
17:44:00	50	13,74	1,75
17:45:00	50	13,74	1,75
17:46:00	50	13,73	1,75
17:47:00	50	13,73	1,75
17:48:00	50	13,73	1,75
17:49:00	50	13,73	1,75
17:50:00	50	13,73	1,75
17:51:00	50	13,73	1,75
17:52:00	50	13,73	1,75
17:53:00	50	13,73	1,75
17:54:00	50	13,72	1,76
17:55:00	50	13,72	1,76
17:56:00	50	13,72	1,76
17:57:00	50	13,72	1,76
17:58:00	50	13,72	1,76
17:59:00	50	13,72	1,76
18:00:00	50	13,72	1,76
18:01:00	50	13,72	1,76
18:02:00	50	13,72	1,76
18:03:00	50	13,72	1,76
18:04:00	49	13,71	1,77
18:05:00	50	13,71	1,77
18:06:00	50	13,71	1,77
18:07:00	50	13,71	1,77
18:08:00	50	13,71	1,77
18:09:00	50	13,71	1,77
18:10:00	50	13,71	1,77
18:11:00	50	13,71	1,78
18:12:00	50	13,71	1,78
18:13:00	50	13,71	1,78
18:14:00	50	13,71	1,78
18:15:00	50	13,71	1,78
18:16:00	50	13,71	1,78
18:17:00	50	13,71	1,78
18:18:00	50	13,71	1,78
18:19:00	50	13,71	1,78
18:20:00	50	13,71	1,78
18:21:00	50	13,70	1,78
18:22:00	50	13,70	1,78
18:23:00	50	13,70	1,78
18:24:00	50	13,70	1,78
18:25:00	50	13,70	1,78
18:26:00	50	13,70	1,78
18:27:00	50	13,70	1,78
18:28:00	50	13,70	1,78
18:29:00	50	13,69	1,79
18:30:00	49	13,69	1,79
18:31:00	50	13,69	1,79
18:32:00	50	13,69	1,79
18:33:00	50	13,69	1,79
18:34:00	49	13,69	1,79
18:35:00	50	13,69	1,79
18:36:00	50	13,69	1,79
18:37:00	50	13,69	1,79
18:38:00	50	13,69	1,79
18:39:00	49	13,69	1,79
18:40:00	50	13,68	1,80
18:41:00	50	13,68	1,80
18:42:00	50	13,68	1,80
18:43:00	50	13,68	1,80
18:44:00	49	13,68	1,80
18:45:00	50	13,68	1,80
18:46:00	49	13,68	1,80
18:47:00	50	13,68	1,80
18:48:00	49	13,68	1,81
18:49:00	50	13,68	1,81
18:50:00	50	13,68	1,81
18:51:00	50	13,68	1,81
18:52:00	50	13,68	1,81
18:53:00	50	13,68	1,81
18:54:00	50	13,68	1,81
18:55:00	50	13,68	1,81
18:56:00	50	13,67	1,81
18:57:00	50	13,67	1,81
18:58:00	50	13,67	1,81
18:59:00	50	13,67	1,81
19:00:00	50	13,67	1,81
19:01:00	50	13,67	1,81
19:02:00	50	13,67	1,81
19:03:00	50	13,67	1,81
19:04:00	49	13,67	1,81
19:05:00	50	13,67	1,81
19:06:00	50	13,66	1,83
19:07:00	50	13,66	1,83
19:08:00	49	13,66	1,83
19:09:00	50	13,66	1,83
19:10:00	50	13,66	1,83
19:11:00	49	13,65	1,84
19:12:00	50	13,65	1,84
19:13:00	50	13,65	1,84
19:14:00	50	13,65	1,84
19:15:00	50	13,65	1,84
19:16:00	50	13,65	1,84
19:17:00	50	13,65	1,84
19:18:00	50	13,64	1,84
19:19:00	50	13,64	1,84
19:20:00	49	13,64	1,84
19:21:00	50	13,64	1,84
19:22:00	49	13,64	1,84
19:23:00	50	13,64	1,84
19:24:00	50	13,64	1,84
19:25:00	50	13,64	1,84
19:26:00	50	13,64	1,84
19:27:00	49	13,63	1,85
19:28:00	50	13,63	1,85
19:29:00	50	13,63	1,85
19:30:00	50	13,63	1,85
19:31:00	50	13,63	1,85
19:32:00	50	13,63	1,85
19:33:00	50	13,63	1,85
19:34:00	50	13,63	1,85
19:35:00	49	13,63	1,86
19:36:00	49	13,63	1,86
19:37:00	50	13,63	1,86
19:38:00	50	13,63	1,86
19:39:00	49	13,63	1,86
19:40:00	50	13,63	1,86
19:41:00	50	13,63	1,86
19:42:00	50	13,63	1,86
19:43:00	50	13,63	1,86
19:44:00	50	13,62	1,87
19:45:00	50	13,62	1,87
19:46:00	50	13,62	1,87
19:47:00	50	13,62	1,87
19:48:00	49	13,62	1,87
19:49:00	50	13,62	1,87
19:50:00	50	13,62	1,87
19:51:00	50	13,62	1,87
19:52:00	50	13,62	1,87
19:53:00	50	13,61	1,87
19:54:00	50	13,61	1,87
19:55:00	50	13,61	1,87
19:56:00	49	13,61	1,87
19:57:00	50	13,61	1,87
19:58:00	50	13,61	1,87
19:59:00	50	13,61	1,87
20:00:00	49	13,61	1,87
20:01:00	50	13,60	1,88
20:02:00	50	13,60	1,88
20:03:00	50	13,60	1,88
20:04:00	50	13,60	1,88
20:05:00	50	13,60	1,88
20:06:00	50	13,60	1,88
20:07:00	50	13,59	1,89
20:08:00	50	13,60	1,88
20:09:00	50	13,59	1,89
20:10:00	50	13,59	1,89
20:11:00	50	13,59	1,89
20:12:00	50	13,59	1,89
20:13:00	50	13,59	1,89
20:14:00	50	13,59	1,89
20:15:00	50	13,59	1,89
20:16:00	50	13,59	1,89
20:17:00	50	13,59	1,89
20:18:00	50	13,59	1,90
20:19:00	50	13,59	1,90
20:20:00	50	13,59	1,90
20:21:00	50	13,59	1,90
20:22:00	50	13,59	1,90
20:23:00	49	13,59	1,90
20:24:00	50	13,59	1,90
20:25:00	50	13,59	1,90
20:26:00	50	13,59	1,90
20:27:00	50	13,59	1,90
20:28:00	49	13,58	1,91
20:29:00	50	13,58	1,91
20:30:00	50	13,58	1,91
20:31:00	50	13,58	1,91
20:32:00	50	13,58	1,91
20:33:00	50	13,58	1,91
20:34:00	49	13,58	1,91
20:35:00	50	13,58	1,91
20:36:00	50	13,58	1,91
20:37:00	50	13,58	1,91
20:38:00	50	13,57	1,91
20:39:00	50	13,57	1,91
20:40:00	50	13,57	1,91
20:41:00	50	13,57	1,91
20:42:00	50	13,57	1,91
20:43:00	50	13,57	1,91
20:44:00	50	13,57	1,91
20:45:00	50	13,57	1,91
20:46:00	50	13,57	1,91
20:47:00	50	13,56	1,92
20:48:00	50	13,56	1,92
20:49:00	50	13,56	1,92
20:50:00	50	13,56	1,92
20:51:00	50	13,56	1,92
20:52:00	50	13,56	1,92
20:53:00	50	13,56	1,92
20:54:00	50	13,56	1,93
20:55:00	50	13,56	1,92
20:56:00	50	13,56	1,93
20:57:00	50	13,56	1,93
20:58:00	50	13,56	1,93
20:59:00	50	13,56	1,93
21:00:00	50	13,56	1,93
21:01:00	50	13,56	1,93
21:02:00	50	13,56	1,93
21:03:00	50	13,56	1,93
21:04:00	50	13,56	1,93
21:05:00	49	13,55	1,94
21:06:00	50	13,55	1,94
21:07:00	50	13,55	1,94
21:08:00	49	13,55	1,94
21:09:00	50	13,55	1,94
21:10:00	50	13,55	1,94
21:11:00	49	13,55	1,94
21:12:00	50	13,55	1,94
21:13:00	49	13,55	1,94
21:14:00	49	13,55	1,94
21:15:00	50	13,54	1,94
21:16:00	50	13,54	1,94
21:17:00	50	13,54	1,94
21:18:00	50	13,54	1,94
21:19:00	49	13,54	1,94
21:20:00	50	13,54	1,94
21:21:00	50	13,54	1,94
21:22:00	50	13,54	1,94
21:23:00	50	13,54	1,94
21:24:00	50	13,54	1,94
21:25:00	50	13,54	1,95
21:26:00	49	13,54	1,95
21:27:00	50	13,54	1,95
21:28:00	50	13,54	1,95
21:29:00	50	13,54	1,95
21:30:00	50	13,54	1,95
21:31:00	50	13,54	1,95
21:32:00	50	13,54	1,95
21:33:00	50	13,54	1,95
21:34:00	50	13,54	1,95
21:35:00	50	13,54	1,95
21:36:00	49	13,53	1,96
21:37:00	49	13,53	1,96
21:38:00	50	13,53	1,96
21:39:00	50	13,53	1,96
21:40:00	50	13,53	1,96
21:41:00	50	13,53	1,96
21:42:00	50	13,53	1,96
21:43:00	50	13,53	1,96
21:44:00	50	13,53	1,96
21:45:00	50	13,53	1,96
21:46:00	50	13,53	1,96
21:47:00	49	13,53	1,96
21:48:00	50	13,53	1,96
21:49:00	50	13,52	1,97
21:50:00	50	13,52	1,97
21:51:00	50	13,52	1,97
21:52:00	50	13,52	1,97
21:53:00	50	13,52	1,97
21:54:00	50	13,52	1,97
21:55:00	50	13,52	1,97
21:56:00	50	13,52	1,97
21:57:00	50	13,52	1,97
21:58:00	50	13,52	1,97
21:59:00	49	13,52	1,97
22:00:00	50	13,52	1,97
22:01:00	50	13,52	1,97
22:02:00	49	13,52	1,97
22:03:00	50	13,51	1,98
22:04:00	49	13,51	1,98
22:05:00	50	13,51	1,98
22:06:00	50	13,51	1,98
22:07:00	50	13,51	1,98
22:08:00	50	13,51	1,98
22:09:00	50	13,51	1,98
22:10:00	50	13,51	1,98
22:11:00	50	13,51	1,98
22:12:00	50	13,51	1,98
22:13:00	49	13,51	1,98
22:14:00	49	13,51	1,98
22:15:00	50	13,51	1,98
22:16:00	50	13,51	1,98
22:17:00	50	13,50	1,98
22:18:00	50	13,50	1,98
22:19:00	50	13,50	1,98
22:20:00	49	13,50	1,98
22:21:00	50	13,50	1,98
22:22:00	50	13,50	1,98
22:23:00	50	13,50	1,98
22:24:00	50	13,50	1,98
22:25:00	50	13,50	1,98
22:26:00	50	13,50	1,98
22:27:00	50	13,50	1,98
22:28:00	50	13,50	1,98
22:29:00	50	13,50	1,98
22:30:00	50	13,50	1,98
22:31:00	50	13,50	1,99
22:32:00	50	13,50	1,99
22:33:00	49	13,50	1,99
22:34:00	50	13,50	1,99
22:35:00	50	13,50	1,99
22:36:00	50	13,50	1,99
22:37:00	50	13,50	1,99
22:38:00	50	13,50	1,99
22:39:00	50	13,50	1,99
22:40:00	50	13,49	2,00
22:41:00	50	13,50	1,99
22:42:00	49	13,50	1,99
22:43:00	50	13,48	2,01
22:44:00	50	13,48	2,01
22:45:00	50	13,48	2,01
22:46:00	50	13,48	2,01
22:47:00	49	13,47	2,02
22:48:00	50	13,47	2,02
22:49:00	50	13,48	2,01
22:50:00	50	13,47	2,02
22:51:00	50	13,47	2,02
22:52:00	50	13,47	2,02
22:53:00	50	13,47	2,02
22:54:00	50	13,47	2,02
22:55:00	50	13,47	2,02
22:56:00	50	13,47	2,02
22:57:00	50	13,47	2,02
22:58:00	50	13,47	2,02
22:59:00	50	13,47	2,02
23:00:00	50	13,47	2,02
23:01:00	50	13,47	2,03
23:02:00	49	13,47	2,03
23:03:00	50	13,47	2,03
23:04:00	50	13,47	2,03
23:05:00	50	13,47	2,03
23:06:00	50	13,47	2,03
23:07:00	50	13,47	2,03
23:08:00	50	13,47	2,03
23:09:00	50	13,47	2,03
23:10:00	50	13,47	2,03
23:11:00	50	13,47	2,03
23:12:00	49	13,46	2,03
23:13:00	50	13,46	2,03
23:14:00	50	13,46	2,03
23:15:00	50	13,46	2,03
23:16:00	49	13,46	2,03
23:17:00	50	13,46	2,03
23:18:00	50	13,46	2,03
23:19:00	50	13,46	2,03
23:20:00	50	13,46	2,03
23:21:00	50	13,46	2,03
23:22:00	50	13,46	2,03
23:23:00	50	13,46	2,03
23:24:00	50	13,46	2,03
23:25:00	50	13,46	2,03
23:26:00	50	13,45	2,04
23:27:00	50	13,45	2,04
23:28:00	50	13,45	2,04
23:29:00	50	13,45	2,04
23:30:00	50	13,45	2,04
23:31:00	50	13,45	2,04
23:32:00	50	13,45	2,04
23:33:00	50	13,45	2,04
23:34:00	50	13,45	2,04
23:35:00	50	13,45	2,04
23:36:00	50	13,45	2,04
23:37:00	50	13,45	2,04
23:38:00	50	13,45	2,05
23:39:00	50	13,45	2,05
23:40:00	50	13,45	2,05
23:41:00	50	13,45	2,05
23:42:00	50	13,45	2,05
23:43:00	50	13,45	2,05
23:44:00	50	13,45	2,05
23:45:00	50	13,45	2,05
23:46:00	50	13,45	2,05
23:47:00	49	13,45	2,05
23:48:00	49	13,45	2,05
23:49:00	50	13,45	2,05
23:50:00	50	13,44	2,06
23:51:00	50	13,44	2,06
23:52:00	50	13,45	2,05
23:53:00	50	13,44	2,06
23:54:00	50	13,44	2,06
23:55:00	50	13,44	2,06
23:56:00	50	13,44	2,06
23:57:00	50	13,44	2,06
23:58:00	50	13,44	2,06
23:59:00	49	13,44	2,06
24:00:00	50	13,43	2,07
24:01:00	49	13,43	2,07
24:02:00	50	13,44	2,06
24:03:00	50	13,44	2,06
24:04:00	50	13,44	2,06
24:05:00	50	13,43	2,07
24:06:00	50	13,43	2,07
24:07:00	50	13,43	2,07
24:08:00	50	13,43	2,07
24:09:00	50	13,43	2,07
24:10:00	50	13,43	2,07
24:11:00	50	13,43	2,07
24:12:00	50	13,43	2,07
24:13:00	50	13,43	2,07
24:14:00	50	13,43	2,07
24:15:00	49	13,42	2,08
24:16:00	49	13,42	2,08
24:17:00	50	13,42	2,08
24:18:00	50	13,42	2,08
24:19:00	50	13,42	2,08
24:20:00	49	13,42	2,08
24:21:00	50	13,42	2,08
24:22:00	50	13,42	2,08
24:23:00	50	13,42	2,08
24:24:00	50	13,42	2,08
24:25:00	50	13,42	2,08
24:26:00	50	13,42	2,08
24:27:00	50	13,42	2,08
24:28:00	50	13,41	2,08
24:29:00	50	13,41	2,08
24:30:00	50	13,41	2,08
24:31:00	50	13,41	2,08
24:32:00	50	13,41	2,08
24:33:00	50	13,41	2,08
24:34:00	50	13,41	2,08
24:35:00	50	13,41	2,08
24:36:00	49	13,41	2,08
24:37:00	50	13,41	2,09
24:38:00	50	13,41	2,08
24:39:00	50	13,41	2,08
24:40:00	50	13,41	2,08
24:41:00	50	13,41	2,08
24:42:00	50	13,41	2,09
24:43:00	50	13,41	2,09
24:44:00	50	13,41	2,09
24:45:00	50	13,41	2,09
24:46:00	49	13,41	2,09
24:47:00	50	13,41	2,09
24:48:00	50	13,41	2,09
24:49:00	50	13,41	2,09
24:50:00	50	13,41	2,09
24:51:00	50	13,41	2,09
24:52:00	49	13,40	2,10
24:53:00	50	13,41	2,09
24:54:00	50	13,40	2,10
24:55:00	50	13,40	2,10
24:56:00	50	13,40	2,10
24:57:00	49	13,40	2,10
24:58:00	50	13,40	2,10
24:59:00	49	13,40	2,10
25:00:00	50	13,40	2,10
25:01:00	50	13,40	2,10
25:02:00	50	13,40	2,10
25:03:00	50	13,40	2,10
25:04:00	50	13,40	2,10
25:05:00	49	13,40	2,10
25:06:00	50	13,40	2,10
25:07:00	50	13,40	2,10
25:08:00	50	13,40	2,10
25:09:00	50	13,39	2,11
25:10:00	50	13,39	2,11
25:11:00	50	13,39	2,11
25:12:00	50	13,39	2,11
25:13:00	49	13,39	2,11
25:14:00	50	13,39	2,11
25:15:00	50	13,39	2,11
25:16:00	50	13,39	2,11
25:17:00	50	13,39	2,11
25:18:00	50	13,39	2,11
25:19:00	50	13,38	2,12
25:20:00	49	13,39	2,11
25:21:00	50	13,38	2,12
25:22:00	50	13,38	2,12
25:23:00	50	13,38	2,12
25:24:00	49	13,38	2,12
25:25:00	50	13,38	2,12
25:26:00	50	13,38	2,12
25:27:00	49	13,38	2,12
25:28:00	50	13,38	2,12
25:29:00	50	13,38	2,12
25:30:00	50	13,38	2,12
25:31:00	50	13,38	2,12
25:32:00	50	13,38	2,12
25:33:00	50	13,38	2,12
25:34:00	50	13,38	2,12
25:35:00	50	13,38	2,12
25:36:00	49	13,38	2,13
25:37:00	50	13,38	2,13
25:38:00	50	13,38	2,13
25:39:00	50	13,38	2,13
25:40:00	50	13,38	2,13
25:41:00	50	13,38	2,13
25:42:00	50	13,38	2,13
25:43:00	50	13,38	2,13
25:44:00	50	13,38	2,13
25:45:00	49	13,38	2,13
25:46:00	50	13,38	2,13
25:47:00	49	13,38	2,13
25:48:00	50	13,38	2,13
25:49:00	50	13,38	2,13
25:50:00	50	13,38	2,13
25:51:00	50	13,37	2,13
25:52:00	50	13,37	2,13
25:53:00	50	13,37	2,13
25:54:00	50	13,37	2,13
25:55:00	50	13,37	2,13
25:56:00	50	13,37	2,13
25:57:00	50	13,37	2,13
25:58:00	50	13,37	2,13
25:59:00	50	13,37	2,13
26:00:00	50	13,37	2,13
26:01:00	49	13,37	2,13
26:02:00	50	13,37	2,13
26:03:00	50	13,37	2,13
26:04:00	50	13,37	2,13
26:05:00	50	13,36	2,14
26:06:00	50	13,36	2,14
26:07:00	50	13,36	2,14
26:08:00	50	13,36	2,14
26:09:00	49	13,36	2,14
26:10:00	50	13,36	2,14
26:11:00	50	13,36	2,14
26:12:00	50	13,36	2,14
26:13:00	50	13,36	2,14
26:14:00	50	13,36	2,14
26:15:00	49	13,36	2,14
26:16:00	50	13,36	2,14
26:17:00	50	13,36	2,14
26:18:00	50	13,36	2,14
26:19:00	49	13,36	2,15
26:20:00	50	13,36	2,15
26:21:00	50	13,36	2,15
26:22:00	50	13,36	2,14
26:23:00	50	13,36	2,15
26:24:00	50	13,36	2,14
26:25:00	50	13,36	2,15
26:26:00	50	13,36	2,15
26:27:00	50	13,36	2,15
26:28:00	50	13,36	2,15
26:29:00	50	13,36	2,15
26:30:00	49	13,36	2,15
26:31:00	50	13,36	2,15
26:32:00	50	13,36	2,15
26:33:00	50	13,36	2,15
26:34:00	50	13,36	2,15
26:35:00	50	13,36	2,15
26:36:00	50	13,36	2,15
26:37:00	49	13,36	2,15
26:38:00	50	13,36	2,15
26:39:00	50	13,36	2,15
26:40:00	50	13,36	2,15
26:41:00	50	13,36	2,15
26:42:00	50	13,36	2,15
26:43:00	50	13,36	2,15
26:44:00	50	13,36	2,15
26:45:00	49	13,35	2,16
26:46:00	50	13,36	2,15
26:47:00	50	13,35	2,16
26:48:00	50	13,35	2,16
26:49:00	49	13,35	2,16
26:50:00	50	13,35	2,16
26:51:00	50	13,35	2,16
26:52:00	49	13,35	2,16
26:53:00	50	13,35	2,16
26:54:00	50	13,35	2,16
26:55:00	50	13,35	2,16
26:56:00	50	13,35	2,16
26:57:00	50	13,35	2,16
26:58:00	50	13,35	2,16
26:59:00	50	13,35	2,16

File: project-root/data/Data Acquisition/Data Acquisition/2002 year (647)/UCA L Research G1500+0.5%PPB Gel+1.5%SMS(Fr) (45C).txt (part 1 of 3)
--Test Summary--
Full Path and File Name	
Instrument Name	4262 L
Instrument Type	UCA
Instrument Serial Number	111
Test Start Date	27.04.2002
Test Start Time	1:01:17
Test Stop Date	29.04.2002
Test Stop Time	20:54:43
Test Length	67:53:26
Final Sample Time Offset	67:53:00
Controller Schedule Name	
Sampling Period	60 seconds
Comments	T: 45C(30min); tap water, dry blending

FW=0.5%

Sprd=24.5 cm
Information	WellID	
Information	Customer	Petro-Aliance
Information	CementClass	G
Information	CementMfr	Dyckerhoff
Information	Additives	0.5%PPB Gel+1.5%SMS(Fr)
Information	Density	1500
Information	BHCT	45
Information	BHST	55
Information	FluidLoss	
Information	JobType	Research
Calculated Value	Finish Set	4:46:00
Calculated Curve	Compressive Strength	Compressive strength type B (more than 14 lb/gal)
Initial Temperature (°C)	27 °C
Final Temperature (°C)	44 °C
Initial Transit Time (microsec/in)	16,74 microsec/in
Final Transit Time (microsec/in)	11,45 microsec/in
Initial Compressive Strength (MPa)	0,00 MPa
Final Compressive Strength (MPa)	4,08 MPa
--Data--
Time (HH:MM:SS)	Temperature (°C)	Transit Time (microsec/in)	Compressive Strength (MPa)
0:00:00	27	16,74	0,00
0:01:00	27	16,74	0,00
0:02:00	27	16,74	0,00
0:03:00	27	16,74	0,00
0:04:00	28	16,74	0,00
0:05:00	28	16,74	0,00
0:06:00	28	16,73	0,00
0:07:00	28	16,74	0,00
0:08:00	28	16,71	0,01
0:09:00	29	16,71	0,01
0:10:00	29	16,70	0,01
0:11:00	30	16,69	0,01
0:12:00	30	16,68	0,01
0:13:00	31	16,68	0,01
0:14:00	32	16,68	0,02
0:15:00	33	16,67	0,02
0:16:00	33	16,66	0,02
0:17:00	34	16,65	0,02
0:18:00	35	16,65	0,02
0:19:00	36	16,64	0,03
0:20:00	36	16,62	0,03
0:21:00	37	16,62	0,03
0:22:00	37	16,61	0,03
0:23:00	38	16,59	0,04
0:24:00	39	16,59	0,04
0:25:00	39	16,57	0,04
0:26:00	40	16,56	0,04
0:27:00	41	16,56	0,05
0:28:00	42	16,55	0,05
0:29:00	42	16,53	0,05
0:30:00	43	16,53	0,05
0:31:00	43	16,53	0,05
0:32:00	44	16,52	0,06
0:33:00	45	16,51	0,06
0:34:00	45	16,50	0,06
0:35:00	46	16,50	0,06
0:36:00	46	16,50	0,06
0:37:00	47	16,49	0,06
0:38:00	47	16,49	0,06
0:39:00	47	16,48	0,06
0:40:00	47	16,49	0,06
0:41:00	47	16,48	0,06
0:42:00	47	16,48	0,06
0:43:00	47	16,49	0,06
0:44:00	47	16,49	0,06
0:45:00	48	16,49	0,06
0:46:00	48	16,50	0,06
0:47:00	48	16,50	0,06
0:48:00	48	16,50	0,06
0:49:00	48	16,51	0,06
0:50:00	47	16,51	0,06
0:51:00	47	16,51	0,06
0:52:00	47	16,52	0,06
0:53:00	47	16,52	0,06
0:54:00	47	16,52	0,06
0:55:00	47	16,53	0,05
0:56:00	47	16,54	0,05
0:57:00	47	16,54	0,05
0:58:00	47	16,55	0,05
0:59:00	47	16,56	0,05
1:00:00	47	16,56	0,05
1:01:00	47	16,57	0,04
1:02:00	47	16,59	0,04
1:03:00	46	16,59	0,04
1:04:00	46	16,59	0,04
1:05:00	46	16,59	0,04
1:06:00	46	16,60	0,03
1:07:00	46	16,60	0,03
1:08:00	46	16,62	0,03
1:09:00	46	16,63	0,03
1:10:00	46	16,64	0,03
1:11:00	46	16,64	0,03
1:12:00	46	16,65	0,02
1:13:00	46	16,65	0,02
1:14:00	46	16,66	0,02
1:15:00	46	16,66	0,02
1:16:00	46	16,68	0,02
1:17:00	46	16,68	0,02
1:18:00	46	16,68	0,01
1:19:00	46	16,68	0,01
1:20:00	46	16,71	0,01
1:21:00	46	16,72	0,01
1:22:00	45	16,74	0,00
1:23:00	45	16,74	0,00
1:24:00	45	16,75	0,00
1:25:00	46	16,77	0,00
1:26:00	45	16,77	0,00
1:27:00	45	16,77	0,00
1:28:00	45	16,78	0,00
1:29:00	46	16,79	0,00
1:30:00	45	16,79	0,00
1:31:00	45	16,80	0,00
1:32:00	46	16,81	0,00
1:33:00	45	16,82	0,00
1:34:00	45	16,83	0,00
1:35:00	45	16,83	0,00
1:36:00	45	16,85	0,00
1:37:00	45	16,85	0,00
1:38:00	45	16,85	0,00
1:39:00	45	16,86	0,00
1:40:00	45	16,85	0,00
1:41:00	45	16,84	0,00
1:42:00	45	16,85	0,00
1:43:00	45	16,86	0,00
1:44:00	45	16,85	0,00
1:45:00	45	16,86	0,00
1:46:00	45	16,86	0,00
1:47:00	45	16,87	0,00
1:48:00	45	16,88	0,00
1:49:00	45	16,88	0,00
1:50:00	45	16,88	0,00
1:51:00	45	16,88	0,00
1:52:00	45	16,89	0,00
1:53:00	45	16,88	0,00
1:54:00	45	16,88	0,00
1:55:00	45	16,87	0,00
1:56:00	45	16,88	0,00
1:57:00	45	16,89	0,00
1:58:00	45	16,87	0,00
1:59:00	45	16,87	0,00
2:00:00	45	16,88	0,00
2:01:00	45	16,87	0,00
2:02:00	45	16,88	0,00
2:03:00	45	16,87	0,00
2:04:00	45	16,86	0,00
2:05:00	45	16,87	0,00
2:06:00	45	16,86	0,00
2:07:00	45	16,87	0,00
2:08:00	45	16,86	0,00
2:09:00	45	16,86	0,00
2:10:00	45	16,86	0,00
2:11:00	45	16,85	0,00
2:12:00	45	16,85	0,00
2:13:00	45	16,85	0,00
2:14:00	45	16,84	0,00
2:15:00	45	16,84	0,00
2:16:00	45	16,83	0,00
2:17:00	45	16,83	0,00
2:18:00	45	16,83	0,00
2:19:00	45	16,82	0,00
2:20:00	45	16,82	0,00
2:21:00	45	16,81	0,00
2:22:00	45	16,81	0,00
2:23:00	45	16,81	0,00
2:24:00	45	16,80	0,00
2:25:00	45	16,80	0,00
2:26:00	45	16,79	0,00
2:27:00	45	16,79	0,00
2:28:00	45	16,78	0,00
2:29:00	45	16,77	0,00
2:30:00	45	16,77	0,00
2:31:00	45	16,77	0,00
2:32:00	45	16,76	0,00
2:33:00	45	16,74	0,00
2:34:00	45	16,74	0,00
2:35:00	45	16,72	0,01
2:36:00	45	16,72	0,01
2:37:00	44	16,71	0,01
2:38:00	45	16,71	0,01
2:39:00	45	16,70	0,01
2:40:00	45	16,69	0,01
2:41:00	45	16,68	0,01
2:42:00	45	16,68	0,02
2:43:00	45	16,67	0,02
2:44:00	45	16,67	0,02
2:45:00	45	16,66	0,02
2:46:00	45	16,65	0,02
2:47:00	45	16,65	0,02
2:48:00	45	16,64	0,03
2:49:00	45	16,63	0,03
2:50:00	45	16,62	0,03
2:51:00	45	16,61	0,03
2:52:00	45	16,60	0,03
2:53:00	45	16,59	0,04
2:54:00	45	16,59	0,04
2:55:00	45	16,58	0,04
2:56:00	45	16,57	0,04
2:57:00	45	16,56	0,04
2:58:00	45	16,56	0,05
2:59:00	45	16,55	0,05
3:00:00	45	16,54	0,05
3:01:00	45	16,53	0,05
3:02:00	45	16,53	0,05
3:03:00	45	16,52	0,06
3:04:00	45	16,51	0,06
3:05:00	45	16,50	0,06
3:06:00	44	16,50	0,06
3:07:00	45	16,49	0,06
3:08:00	45	16,48	0,06
3:09:00	45	16,47	0,07
3:10:00	45	16,47	0,07
3:11:00	45	16,45	0,07
3:12:00	45	16,44	0,07
3:13:00	44	16,44	0,08
3:14:00	45	16,43	0,08
3:15:00	45	16,42	0,08
3:16:00	45	16,41	0,08
3:17:00	45	16,41	0,08
3:18:00	45	16,40	0,09
3:19:00	45	16,38	0,09
3:20:00	45	16,38	0,09
3:21:00	45	16,38	0,09
3:22:00	45	16,36	0,10
3:23:00	45	16,35	0,10
3:24:00	45	16,35	0,10
3:25:00	45	16,34	0,10
3:26:00	45	16,33	0,10
3:27:00	45	16,32	0,11
3:28:00	45	16,31	0,11
3:29:00	45	16,30	0,11
3:30:00	45	16,30	0,11
3:31:00	45	16,29	0,11
3:32:00	45	16,26	0,12
3:33:00	45	16,26	0,12
3:34:00	45	16,24	0,13
3:35:00	45	16,23	0,13
3:36:00	44	16,23	0,13
3:37:00	45	16,22	0,14
3:38:00	45	16,20	0,14
3:39:00	44	16,20	0,14
3:40:00	45	16,19	0,14
3:41:00	45	16,18	0,15
3:42:00	45	16,17	0,15
3:43:00	44	16,17	0,15
3:44:00	45	16,16	0,15
3:45:00	45	16,14	0,16
3:46:00	45	16,14	0,16
3:47:00	45	16,13	0,16
3:48:00	45	16,12	0,16
3:49:00	45	16,11	0,17
3:50:00	45	16,10	0,17
3:51:00	45	16,08	0,17
3:52:00	45	16,08	0,18
3:53:00	45	16,07	0,18
3:54:00	45	16,06	0,18
3:55:00	45	16,05	0,19
3:56:00	45	16,04	0,19
3:57:00	45	16,03	0,19
3:58:00	44	16,02	0,19
3:59:00	45	16,01	0,20
4:00:00	44	16,00	0,20
4:01:00	45	15,99	0,20
4:02:00	44	15,99	0,20
4:03:00	45	15,98	0,21
4:04:00	45	15,97	0,21
4:05:00	45	15,96	0,21
4:06:00	45	15,95	0,22
4:07:00	45	15,94	0,22
4:08:00	45	15,93	0,22
4:09:00	45	15,93	0,22
4:10:00	45	15,91	0,23
4:11:00	45	15,90	0,23
4:12:00	44	15,90	0,23
4:13:00	45	15,88	0,24
4:14:00	45	15,87	0,24
4:15:00	45	15,87	0,24
4:16:00	45	15,86	0,24
4:17:00	45	15,85	0,25
4:18:00	45	15,84	0,25
4:19:00	45	15,83	0,25
4:20:00	45	15,82	0,26
4:21:00	45	15,81	0,26
4:22:00	45	15,80	0,26
4:23:00	45	15,79	0,27
4:24:00	45	15,78	0,27
4:25:00	45	15,77	0,27
4:26:00	45	15,76	0,28
4:27:00	45	15,75	0,28
4:28:00	45	15,75	0,28
4:29:00	45	15,73	0,29
4:30:00	45	15,72	0,29
4:31:00	45	15,72	0,29
4:32:00	45	15,70	0,30
4:33:00	44	15,69	0,30
4:34:00	45	15,69	0,30
4:35:00	45	15,68	0,30
4:36:00	45	15,67	0,31
4:37:00	44	15,66	0,31
4:38:00	45	15,66	0,31
4:39:00	45	15,63	0,32
4:40:00	45	15,62	0,32
4:41:00	45	15,61	0,33
4:42:00	45	15,60	0,33
4:43:00	45	15,59	0,33
4:44:00	45	15,58	0,34
4:45:00	45	15,57	0,34
4:46:00	45	15,56	0,34
4:47:00	45	15,55	0,35
4:48:00	45	15,54	0,35
4:49:00	45	15,53	0,36
4:50:00	44	15,52	0,36
4:51:00	45	15,51	0,36
4:52:00	45	15,50	0,37
4:53:00	45	15,49	0,37
4:54:00	45	15,48	0,37
4:55:00	45	15,48	0,37
4:56:00	45	15,46	0,38
4:57:00	45	15,45	0,38
4:58:00	45	15,45	0,39
4:59:00	45	15,44	0,39
5:00:00	45	15,42	0,39
5:01:00	45	15,42	0,40
5:02:00	45	15,41	0,40
5:03:00	45	15,40	0,40
5:04:00	45	15,39	0,41
5:05:00	45	15,38	0,41
5:06:00	45	15,37	0,41
5:07:00	45	15,36	0,42
5:08:00	45	15,35	0,42
5:09:00	45	15,34	0,43
5:10:00	45	15,33	0,43
5:11:00	45	15,33	0,43
5:12:00	45	15,31	0,44
5:13:00	45	15,30	0,44
5:14:00	45	15,30	0,44
5:15:00	45	15,29	0,45
5:16:00	45	15,28	0,45
5:17:00	45	15,27	0,45
5:18:00	45	15,26	0,46
5:19:00	45	15,25	0,46
5:20:00	45	15,24	0,46
5:21:00	45	15,24	0,47
5:22:00	45	15,22	0,47
5:23:00	45	15,21	0,48
5:24:00	45	15,21	0,48
5:25:00	45	15,20	0,48
5:26:00	45	15,19	0,48
5:27:00	45	15,18	0,49
5:28:00	45	15,17	0,49
5:29:00	44	15,16	0,50
5:30:00	45	15,15	0,50
5:31:00	45	15,15	0,50
5:32:00	45	15,14	0,51
5:33:00	44	15,12	0,51
5:34:00	45	15,12	0,52
5:35:00	45	15,11	0,52
5:36:00	45	15,10	0,52
5:37:00	45	15,09	0,52
5:38:00	45	15,09	0,53
5:39:00	45	15,07	0,53
5:40:00	45	15,06	0,54
5:41:00	45	15,06	0,54
5:42:00	45	15,05	0,54
5:43:00	45	15,04	0,55
5:44:00	45	15,03	0,55
5:45:00	45	15,02	0,56
5:46:00	45	15,01	0,56
5:47:00	45	15,00	0,56
5:48:00	45	15,00	0,57
5:49:00	45	14,99	0,57
5:50:00	44	14,97	0,58
5:51:00	45	14,97	0,58
5:52:00	44	14,97	0,58
5:53:00	45	14,95	0,59
5:54:00	45	14,94	0,59
5:55:00	45	14,94	0,59
5:56:00	44	14,91	0,60
5:57:00	44	14,91	0,61
5:58:00	45	14,90	0,61
5:59:00	45	14,89	0,61
6:00:00	45	14,88	0,62
6:01:00	44	14,87	0,62
6:02:00	45	14,86	0,63
6:03:00	45	14,85	0,63
6:04:00	45	14,85	0,63
6:05:00	45	14,84	0,64
6:06:00	45	14,83	0,64
6:07:00	45	14,82	0,64
6:08:00	45	14,82	0,65
6:09:00	45	14,81	0,65
6:10:00	45	14,80	0,66
6:11:00	45	14,79	0,66
6:12:00	45	14,78	0,67
6:13:00	44	14,77	0,67
6:14:00	45	14,76	0,67
6:15:00	45	14,76	0,67
6:16:00	45	14,75	0,68
6:17:00	45	14,74	0,68
6:18:00	45	14,73	0,69
6:19:00	45	14,73	0,69
6:20:00	45	14,72	0,69
6:21:00	45	14,71	0,70
6:22:00	45	14,70	0,71
6:23:00	44	14,69	0,71
6:24:00	44	14,68	0,71
6:25:00	45	14,67	0,72
6:26:00	44	14,67	0,72
6:27:00	45	14,66	0,72
6:28:00	45	14,65	0,73
6:29:00	45	14,64	0,73
6:30:00	45	14,64	0,74
6:31:00	45	14,63	0,74
6:32:00	45	14,62	0,74
6:33:00	45	14,61	0,75
6:34:00	45	14,61	0,75
6:35:00	45	14,60	0,75
6:36:00	45	14,59	0,76
6:37:00	45	14,58	0,76
6:38:00	45	14,58	0,77
6:39:00	45	14,57	0,77
6:40:00	45	14,56	0,77
6:41:00	45	14,56	0,77
6:42:00	45	14,55	0,78
6:43:00	45	14,54	0,78
6:44:00	45	14,54	0,78
6:45:00	44	14,52	0,79
6:46:00	45	14,52	0,79
6:47:00	45	14,51	0,80
6:48:00	45	14,50	0,80
6:49:00	45	14,50	0,80
6:50:00	45	14,49	0,81
6:51:00	45	14,49	0,81
6:52:00	45	14,48	0,82
6:53:00	45	14,47	0,82
6:54:00	45	14,46	0,82
6:55:00	45	14,46	0,83
6:56:00	45	14,45	0,83
6:57:00	45	14,44	0,84
6:58:00	44	14,43	0,84
6:59:00	45	14,43	0,84
7:00:00	45	14,42	0,85
7:01:00	45	14,41	0,85
7:02:00	45	14,40	0,86
7:03:00	45	14,40	0,86
7:04:00	44	14,39	0,87
7:05:00	45	14,38	0,87
7:06:00	45	14,37	0,87
7:07:00	45	14,37	0,87
7:08:00	45	14,37	0,88
7:09:00	45	14,36	0,88
7:10:00	45	14,35	0,89
7:11:00	45	14,34	0,89
7:12:00	45	14,34	0,89
7:13:00	45	14,33	0,90
7:14:00	45	14,32	0,90
7:15:00	45	14,31	0,91
7:16:00	45	14,31	0,91
7:17:00	44	14,29	0,92
7:18:00	44	14,29	0,92
7:19:00	45	14,28	0,92
7:20:00	45	14,28	0,93
7:21:00	45	14,27	0,93
7:22:00	45	14,26	0,94
7:23:00	45	14,25	0,94
7:24:00	45	14,25	0,95
7:25:00	45	14,24	0,95
7:26:00	45	14,23	0,95
7:27:00	45	14,22	0,96
7:28:00	45	14,22	0,96
7:29:00	45	14,22	0,96
7:30:00	45	14,21	0,97
7:31:00	45	14,20	0,97
7:32:00	45	14,19	0,98
7:33:00	45	14,19	0,98
7:34:00	45	14,18	0,99
7:35:00	45	14,18	0,99
7:36:00	45	14,17	0,99
7:37:00	45	14,16	0,99
7:38:00	45	14,16	1,00
7:39:00	45	14,16	1,00
7:40:00	44	14,14	1,01
7:41:00	45	14,14	1,01
7:42:00	45	14,13	1,01
7:43:00	45	14,13	1,02
7:44:00	45	14,12	1,02
7:45:00	45	14,11	1,03
7:46:00	45	14,11	1,03
7:47:00	45	14,10	1,04
7:48:00	44	14,10	1,04
7:49:00	45	14,09	1,04
7:50:00	45	14,08	1,05
7:51:00	45	14,07	1,05
7:52:00	45	14,07	1,05
7:53:00	45	14,07	1,05
7:54:00	45	14,06	1,06
7:55:00	45	14,05	1,06
7:56:00	45	14,05	1,06
7:57:00	45	14,04	1,07
7:58:00	45	14,04	1,07
7:59:00	45	14,03	1,08
8:00:00	45	14,02	1,08
8:01:00	45	14,02	1,08
8:02:00	45	14,01	1,09
8:03:00	45	14,01	1,09
8:04:00	45	14,01	1,09
8:05:00	45	14,00	1,10
8:06:00	45	13,99	1,10
8:07:00	45	13,99	1,10
8:08:00	45	13,98	1,11
8:09:00	44	13,98	1,11
8:10:00	45	13,97	1,12
8:11:00	45	13,97	1,12
8:12:00	45	13,96	1,12
8:13:00	45	13,96	1,12
8:14:00	45	13,95	1,13
8:15:00	45	13,95	1,13
8:16:00	45	13,94	1,14
8:17:00	45	13,94	1,14
8:18:00	44	13,93	1,14
8:19:00	45	13,92	1,15
8:20:00	45	13,92	1,15
8:21:00	45	13,92	1,15
8:22:00	45	13,91	1,16
8:23:00	45	13,91	1,16
8:24:00	45	13,90	1,16
8:25:00	45	13,89	1,17
8:26:00	45	13,89	1,17
8:27:00	45	13,89	1,17
8:28:00	45	13,88	1,18
8:29:00	45	13,87	1,18
8:30:00	44	13,87	1,18
8:31:00	45	13,86	1,19
8:32:00	45	13,86	1,19
8:33:00	45	13,86	1,19
8:34:00	45	13,85	1,20
8:35:00	45	13,84	1,20
8:36:00	45	13,84	1,20
8:37:00	44	13,84	1,21
8:38:00	45	13,84	1,21
8:39:00	45	13,83	1,21
8:40:00	45	13,82	1,22
8:41:00	45	13,81	1,22
8:42:00	44	13,81	1,22
8:43:00	45	13,80	1,23
8:44:00	45	13,80	1,23
8:45:00	45	13,80	1,23
8:46:00	45	13,79	1,24
8:47:00	44	13,79	1,24
8:48:00	44	13,78	1,24
8:49:00	45	13,77	1,25
8:50:00	45	13,77	1,25
8:51:00	45	13,77	1,25
8:52:00	45	13,75	1,27
8:53:00	45	13,75	1,27
8:54:00	45	13,75	1,27
8:55:00	45	13,74	1,28
8:56:00	45	13,74	1,28
8:57:00	45	13,73	1,28
8:58:00	45	13,73	1,28
8:59:00	45	13,72	1,29
9:00:00	45	13,71	1,29
9:01:00	45	13,71	1,29
9:02:00	45	13,71	1,30
9:03:00	45	13,70	1,30
9:04:00	45	13,70	1,30
9:05:00	45	13,69	1,31
9:06:00	45	13,69	1,31
9:07:00	45	13,68	1,31
9:08:00	44	13,68	1,32
9:09:00	45	13,68	1,32
9:10:00	45	13,67	1,32
9:11:00	45	13,67	1,32
9:12:00	45	13,66	1,33
9:13:00	45	13,66	1,33
9:14:00	45	13,66	1,34
9:15:00	45	13,65	1,34
9:16:00	45	13,65	1,34
9:17:00	45	13,64	1,35
9:18:00	44	13,64	1,35
9:19:00	45	13,63	1,35
9:20:00	44	13,63	1,36
9:21:00	45	13,63	1,36
9:22:00	45	13,63	1,36
9:23:00	45	13,62	1,36
9:24:00	45	13,61	1,37
9:25:00	45	13,61	1,37
9:26:00	45	13,60	1,38
9:27:00	45	13,59	1,38
9:28:00	45	13,59	1,38
9:29:00	45	13,59	1,39
9:30:00	45	13,59	1,39
9:31:00	45	13,58	1,39
9:32:00	45	13,58	1,39
9:33:00	45	13,57	1,40
9:34:00	45	13,56	1,40
9:35:00	45	13,56	1,40
9:36:00	45	13,56	1,41
9:37:00	45	13,56	1,41
9:38:00	45	13,55	1,42
9:39:00	45	13,55	1,42
9:40:00	45	13,54	1,42
9:41:00	45	13,54	1,42
9:42:00	45	13,54	1,43
9:43:00	45	13,54	1,43
9:44:00	45	13,53	1,43
9:45:00	45	13,53	1,43
9:46:00	45	13,52	1,44
9:47:00	45	13,52	1,44
9:48:00	45	13,51	1,44
9:49:00	45	13,51	1,44
9:50:00	45	13,50	1,45
9:51:00	45	13,50	1,45
9:52:00	45	13,50	1,46
9:53:00	45	13,50	1,46
9:54:00	44	13,49	1,46
9:55:00	45	13,49	1,46
9:56:00	45	13,48	1,47
9:57:00	44	13,48	1,47
9:58:00	45	13,47	1,47
9:59:00	45	13,47	1,47
10:00:00	44	13,47	1,48
10:01:00	45	13,47	1,48
10:02:00	44	13,46	1,49
10:03:00	45	13,46	1,49
10:04:00	45	13,45	1,49
10:05:00	45	13,45	1,49
10:06:00	45	13,45	1,50
10:07:00	45	13,45	1,50
10:08:00	45	13,45	1,50
10:09:00	44	13,44	1,50
10:10:00	45	13,44	1,50
10:11:00	45	13,43	1,51
10:12:00	45	13,43	1,51
10:13:00	45	13,42	1,52
10:14:00	45	13,42	1,52
10:15:00	45	13,41	1,52
10:16:00	45	13,41	1,52
10:17:00	45	13,41	1,53
10:18:00	45	13,41	1,53
10:19:00	45	13,40	1,53
10:20:00	45	13,40	1,53
10:21:00	45	13,40	1,53
10:22:00	45	13,39	1,54
10:23:00	45	13,38	1,55
10:24:00	45	13,38	1,55
10:25:00	45	13,38	1,55
10:26:00	45	13,38	1,55
10:27:00	45	13,38	1,55
10:28:00	44	13,36	1,57
10:29:00	45	13,36	1,57
10:30:00	45	13,36	1,57
10:31:00	45	13,36	1,57
10:32:00	45	13,36	1,57
10:33:00	45	13,35	1,58
10:34:00	45	13,35	1,58
10:35:00	44	13,34	1,58
10:36:00	45	13,34	1,58
10:37:00	45	13,33	1,59
10:38:00	45	13,33	1,59
10:39:00	45	13,33	1,59
10:40:00	44	13,32	1,60
10:41:00	45	13,32	1,60
10:42:00	44	13,32	1,60
10:43:00	45	13,32	1,60
10:44:00	45	13,31	1,61
10:45:00	45	13,31	1,61
10:46:00	45	13,30	1,62
10:47:00	45	13,30	1,62
10:48:00	45	13,30	1,62
10:49:00	45	13,29	1,62
10:50:00	44	13,29	1,62
10:51:00	45	13,29	1,63
10:52:00	45	13,29	1,63
10:53:00	44	13,29	1,63
10:54:00	45	13,28	1,64
10:55:00	45	13,28	1,64
10:56:00	45	13,27	1,64
10:57:00	45	13,27	1,64
10:58:00	45	13,27	1,65
10:59:00	45	13,27	1,65
11:00:00	45	13,27	1,65
11:01:00	45	13,26	1,66
11:02:00	45	13,26	1,66
11:03:00	45	13,26	1,66
11:04:00	45	13,25	1,66
11:05:00	45	13,25	1,66
11:06:00	45	13,24	1,67
11:07:00	45	13,24	1,67
11:08:00	45	13,24	1,67
11:09:00	44	13,23	1,68
11:10:00	45	13,23	1,68
11:11:00	45	13,23	1,68
11:12:00	45	13,23	1,68
11:13:00	45	13,23	1,68
11:14:00	45	13,22	1,69
11:15:00	45	13,22	1,69
11:16:00	45	13,21	1,70
11:17:00	45	13,21	1,70
11:18:00	45	13,21	1,70
11:19:00	45	13,21	1,70
11:20:00	45	13,21	1,70
11:21:00	45	13,20	1,71
11:22:00	45	13,20	1,71
11:23:00	45	13,19	1,72
11:24:00	45	13,19	1,72
11:25:00	45	13,19	1,72
11:26:00	45	13,18	1,72
11:27:00	45	13,18	1,72
11:28:00	45	13,18	1,72
11:29:00	45	13,18	1,73
11:30:00	45	13,18	1,73
11:31:00	45	13,18	1,73
11:32:00	45	13,17	1,74
11:33:00	45	13,17	1,74
11:34:00	45	13,17	1,74
11:35:00	45	13,16	1,74
11:36:00	45	13,16	1,74
11:37:00	44	13,15	1,75
11:38:00	45	13,15	1,75
11:39:00	44	13,14	1,76
11:40:00	45	13,14	1,76
11:41:00	44	13,14	1,76
11:42:00	45	13,14	1,76
11:43:00	45	13,14	1,76
11:44:00	45	13,14	1,76
11:45:00	45	13,13	1,77
11:46:00	45	13,13	1,77
11:47:00	45	13,13	1,77
11:48:00	45	13,12	1,78
11:49:00	45	13,12	1,78
11:50:00	44	13,12	1,78
11:51:00	45	13,12	1,78
11:52:00	45	13,11	1,78
11:53:00	45	13,11	1,78
11:54:00	44	13,11	1,79
11:55:00	45	13,11	1,79
11:56:00	45	13,11	1,79
11:57:00	44	13,11	1,79
11:58:00	45	13,10	1,80
11:59:00	45	13,10	1,80
12:00:00	45	13,09	1,80
12:01:00	45	13,09	1,80
12:02:00	45	13,09	1,80
12:03:00	45	13,08	1,81
12:04:00	45	13,08	1,81
12:05:00	45	13,08	1,82
12:06:00	44	13,08	1,81
12:07:00	45	13,08	1,82
12:08:00	45	13,08	1,82
12:09:00	45	13,07	1,83
12:10:00	45	13,07	1,83
12:11:00	45	13,07	1,83
12:12:00	45	13,06	1,83
12:13:00	45	13,06	1,83
12:14:00	45	13,06	1,83
12:15:00	45	13,05	1,84
12:16:00	45	13,05	1,84
12:17:00	45	13,05	1,84
12:18:00	45	13,05	1,84
12:19:00	45	13,05	1,85
12:20:00	45	13,05	1,85
12:21:00	44	13,04	1,85
12:22:00	45	13,04	1,85
12:23:00	44	13,04	1,85
12:24:00	45	13,04	1,85
12:25:00	45	13,02	1,87
12:26:00	45	13,02	1,87
12:27:00	45	13,02	1,88
12:28:00	45	13,02	1,88
12:29:00	45	13,02	1,88
12:30:00	45	13,02	1,88
12:31:00	45	13,01	1,88
12:32:00	45	13,01	1,88
12:33:00	45	13,00	1,89
12:34:00	45	13,00	1,89
12:35:00	45	13,00	1,89
12:36:00	45	12,99	1,90
12:37:00	44	12,99	1,90
12:38:00	45	12,99	1,90
12:39:00	45	12,99	1,90
12:40:00	45	12,99	1,91
12:41:00	45	12,99	1,91
12:42:00	45	12,98	1,91
12:43:00	45	12,98	1,91
12:44:00	45	12,98	1,91
12:45:00	45	12,98	1,91
12:46:00	45	12,97	1,92
12:47:00	45	12,97	1,92
12:48:00	45	12,97	1,92
12:49:00	45	12,96	1,93
12:50:00	45	12,96	1,93
12:51:00	45	12,96	1,93
12:52:00	45	12,96	1,93
12:53:00	45	12,96	1,94
12:54:00	45	12,96	1,94
12:55:00	45	12,96	1,94
12:56:00	45	12,95	1,94
12:57:00	45	12,95	1,94
12:58:00	45	12,95	1,94
12:59:00	44	12,94	1,95
13:00:00	45	12,94	1,95
13:01:00	45	12,94	1,95
13:02:00	45	12,93	1,96
13:03:00	45	12,93	1,96
13:04:00	45	12,93	1,97
13:05:00	45	12,93	1,96
13:06:00	45	12,93	1,97
13:07:00	45	12,93	1,97
13:08:00	45	12,92	1,97
13:09:00	44	12,92	1,97
13:10:00	45	12,92	1,97
13:11:00	45	12,91	1,98
13:12:00	45	12,91	1,98
13:13:00	44	12,91	1,98
13:14:00	45	12,91	1,98
13:15:00	45	12,91	1,99
13:16:00	45	12,91	1,99
13:17:00	45	12,91	1,99
13:18:00	45	12,91	1,99
13:19:00	45	12,90	2,00
13:20:00	45	12,90	2,00
13:21:00	45	12,90	2,00
13:22:00	45	12,89	2,00
13:23:00	45	12,90	2,00
13:24:00	45	12,89	2,00
13:25:00	45	12,89	2,00
13:26:00	44	12,89	2,00
13:27:00	45	12,88	2,01
13:28:00	45	12,88	2,01
13:29:00	45	12,88	2,02
13:30:00	45	12,88	2,02
13:31:00	45	12,88	2,02
13:32:00	45	12,88	2,02
13:33:00	45	12,87	2,03
13:34:00	45	12,87	2,03
13:35:00	45	12,87	2,03
13:36:00	45	12,87	2,03
13:37:00	45	12,86	2,03
13:38:00	45	12,86	2,03
13:39:00	45	12,86	2,03
13:40:00	45	12,86	2,03
13:41:00	45	12,85	2,04
13:42:00	45	12,85	2,04
13:43:00	45	12,85	2,04
13:44:00	45	12,85	2,04
13:45:00	45	12,85	2,04
13:46:00	45	12,84	2,05
13:47:00	45	12,84	2,05
13:48:00	45	12,84	2,06
13:49:00	45	12,84	2,06
13:50:00	45	12,84	2,06
13:51:00	45	12,84	2,06
13:52:00	45	12,84	2,06
13:53:00	45	12,83	2,07
13:54:00	45	12,83	2,07
13:55:00	45	12,83	2,07
13:56:00	44	12,83	2,07
13:57:00	45	12,83	2,07
13:58:00	45	12,82	2,07
13:59:00	45	12,82	2,07
14:00:00	45	12,82	2,07
14:01:00	45	12,82	2,07
14:02:00	45	12,82	2,08
14:03:00	45	12,82	2,08
14:04:00	45	12,81	2,09
14:05:00	44	12,81	2,09
14:06:00	45	12,81	2,09
14:07:00	45	12,81	2,09
14:08:00	44	12,81	2,09
14:09:00	45	12,80	2,10
14:10:00	45	12,80	2,10
14:11:00	45	12,80	2,10
14:12:00	45	12,80	2,10
14:13:00	45	12,79	2,11
14:14:00	45	12,79	2,11
14:15:00	44	12,79	2,11
14:16:00	45	12,79	2,11
14:17:00	45	12,79	2,11
14:18:00	44	12,79	2,11
14:19:00	44	12,79	2,11
14:20:00	44	12,79	2,11
14:21:00	45	12,79	2,11
14:22:00	45	12,78	2,12
14:23:00	44	12,78	2,12
14:24:00	45	12,78	2,12
14:25:00	45	12,78	2,12
14:26:00	45	12,77	2,13
14:27:00	45	12,77	2,13
14:28:00	45	12,77	2,13
14:29:00	45	12,77	2,13
14:30:00	45	12,76	2,14
14:31:00	45	12,76	2,14
14:32:00	45	12,76	2,14
14:33:00	45	12,76	2,14
14:34:00	44	12,75	2,15
14:35:00	45	12,75	2,15
14:36:00	45	12,75	2,15
14:37:00	45	12,75	2,15
14:38:00	45	12,75	2,15
14:39:00	44	12,74	2,16
14:40:00	45	12,74	2,16
14:41:00	45	12,74	2,16
14:42:00	45	12,73	2,17
14:43:00	45	12,73	2,17
14:44:00	45	12,73	2,17
14:45:00	45	12,73	2,17
14:46:00	45	12,73	2,18
14:47:00	45	12,73	2,18
14:48:00	45	12,73	2,18
14:49:00	45	12,73	2,18
14:50:00	44	12,73	2,18
14:51:00	45	12,72	2,19
14:52:00	45	12,72	2,19
14:53:00	45	12,72	2,19
14:54:00	45	12,71	2,19
14:55:00	45	12,72	2,19
14:56:00	45	12,71	2,19
14:57:00	45	12,71	2,19
14:58:00	45	12,71	2,19
14:59:00	45	12,71	2,19
15:00:00	45	12,70	2,20
15:01:00	44	12,70	2,20
15:02:00	45	12,70	2,20
15:03:00	45	12,70	2,20
15:04:00	45	12,70	2,20
15:05:00	45	12,70	2,21
15:06:00	45	12,70	2,21
15:07:00	45	12,70	2,21
15:08:00	45	12,69	2,22
15:09:00	45	12,69	2,22
15:10:00	45	12,69	2,22
15:11:00	45	12,69	2,22
15:12:00	44	12,69	2,22
15:13:00	45	12,68	2,23
15:14:00	45	12,68	2,23
15:15:00	44	12,68	2,23
15:16:00	45	12,68	2,23
15:17:00	45	12,67	2,24
15:18:00	45	12,67	2,24
15:19:00	45	12,67	2,24
15:20:00	45	12,67	2,24
15:21:00	45	12,67	2,24
15:22:00	45	12,66	2,25
15:23:00	45	12,66	2,25
15:24:00	45	12,66	2,25
15:25:00	45	12,66	2,25
15:26:00	45	12,66	2,25
15:27:00	45	12,66	2,25
15:28:00	44	12,66	2,25
15:29:00	45	12,66	2,25
15:30:00	45	12,65	2,26
15:31:00	45	12,65	2,26
15:32:00	45	12,65	2,26
15:33:00	45	12,65	2,26
15:34:00	45	12,64	2,27
15:35:00	45	12,64	2,27
15:36:00	45	12,64	2,27
15:37:00	45	12,64	2,27
15:38:00	45	12,64	2,27
15:39:00	45	12,64	2,27
15:40:00	45	12,63	2,28
15:41:00	45	12,63	2,28
15:42:00	45	12,63	2,28
15:43:00	45	12,63	2,29
15:44:00	45	12,63	2,28
15:45:00	45	12,63	2,29
15:46:00	45	12,63	2,29
15:47:00	45	12,63	2,29
15:48:00	45	12,63	2,29
15:49:00	45	12,62	2,30
15:50:00	45	12,62	2,30
15:51:00	45	12,62	2,30
15:52:00	45	12,61	2,31
15:53:00	45	12,61	2,31
15:54:00	45	12,61	2,31
15:55:00	45	12,61	2,31
15:56:00	45	12,61	2,31
15:57:00	45	12,61	2,31
15:58:00	45	12,61	2,31
15:59:00	45	12,61	2,31
16:00:00	45	12,61	2,31
16:01:00	45	12,61	2,31
16:02:00	45	12,61	2,31
16:03:00	45	12,60	2,32
16:04:00	45	12,60	2,32
16:05:00	45	12,60	2,32
16:06:00	45	12,60	2,32
16:07:00	45	12,59	2,33
16:08:00	44	12,59	2,33
16:09:00	44	12,59	2,33
16:10:00	45	12,59	2,33
16:11:00	45	12,59	2,33
16:12:00	44	12,59	2,33
16:13:00	45	12,58	2,34
16:14:00	45	12,58	2,34
16:15:00	45	12,58	2,34
16:16:00	45	12,58	2,34
16:17:00	45	12,57	2,35
16:18:00	45	12,57	2,35
16:19:00	45	12,57	2,35
16:20:00	45	12,57	2,35
16:21:00	45	12,57	2,35
16:22:00	44	12,57	2,36
16:23:00	45	12,57	2,36
16:24:00	45	12,57	2,36
16:25:00	45	12,57	2,36
16:26:00	44	12,56	2,37
16:27:00	45	12,57	2,36
16:28:00	45	12,56	2,37
16:29:00	45	12,56	2,37
16:30:00	45	12,56	2,37
16:31:00	45	12,56	2,37
16:32:00	45	12,55	2,38
16:33:00	45	12,55	2,38
16:34:00	45	12,55	2,38
16:35:00	45	12,55	2,38
16:36:00	45	12,55	2,38
16:37:00	44	12,55	2,38
16:38:00	45	12,54	2,38
16:39:00	45	12,54	2,38
16:40:00	45	12,54	2,38
16:41:00	45	12,54	2,38
16:42:00	45	12,54	2,38
16:43:00	45	12,54	2,39
16:44:00	44	12,54	2,39
16:45:00	45	12,54	2,39
16:46:00	45	12,54	2,39
16:47:00	45	12,54	2,39
16:48:00	45	12,54	2,39
16:49:00	45	12,53	2,40
16:50:00	44	12,53	2,40
16:51:00	45	12,53	2,40
16:52:00	45	12,53	2,40
16:53:00	45	12,53	2,40
16:54:00	45	12,53	2,40
16:55:00	45	12,52	2,41
16:56:00	45	12,52	2,41
16:57:00	45	12,52	2,41
16:58:00	45	12,52	2,41
16:59:00	45	12,52	2,41
17:00:00	45	12,52	2,41
17:01:00	45	12,52	2,42
17:02:00	45	12,52	2,42
17:03:00	45	12,52	2,42
17:04:00	45	12,52	2,42
17:05:00	45	12,52	2,42
17:06:00	45	12,52	2,42
17:07:00	45	12,51	2,43
17:08:00	45	12,52	2,42
17:09:00	45	12,51	2,43
17:10:00	45	12,51	2,43
17:11:00	45	12,51	2,43
17:12:00	45	12,51	2,43
17:13:00	45	12,50	2,44
17:14:00	45	12,50	2,44
17:15:00	45	12,50	2,44
17:16:00	45	12,50	2,44
17:17:00	45	12,50	2,44
17:18:00	45	12,50	2,44
17:19:00	45	12,49	2,45
17:20:00	45	12,49	2,45
17:21:00	45	12,49	2,45
17:22:00	45	12,49	2,45
17:23:00	45	12,49	2,45
17:24:00	45	12,49	2,45
17:25:00	45	12,48	2,46
17:26:00	45	12,48	2,46
17:27:00	45	12,48	2,46
17:28:00	45	12,48	2,46
17:29:00	45	12,48	2,46
17:30:00	45	12,48	2,46
17:31:00	45	12,48	2,46
17:32:00	45	12,48	2,46
17:33:00	45	12,48	2,47
17:34:00	44	12,48	2,47
17:35:00	45	12,48	2,47
17:36:00	45	12,48	2,47
17:37:00	45	12,47	2,48
17:38:00	45	12,47	2,48
17:39:00	45	12,47	2,48
17:40:00	45	12,47	2,48
17:41:00	44	12,47	2,48
17:42:00	45	12,47	2,48
17:43:00	45	12,47	2,48
17:44:00	45	12,46	2,48
17:45:00	45	12,46	2,48
17:46:00	45	12,46	2,48
17:47:00	45	12,46	2,48
17:48:00	45	12,46	2,48
17:49:00	44	12,46	2,48
17:50:00	45	12,46	2,48
17:51:00	45	12,45	2,49
17:52:00	45	12,46	2,48
17:53:00	45	12,45	2,50
17:54:00	44	12,45	2,50
17:55:00	45	12,45	2,50
17:56:00	45	12,45	2,50
17:57:00	44	12,44	2,51
17:58:00	45	12,44	2,51
17:59:00	44	12,44	2,51
18:00:00	45	12,44	2,51
18:01:00	45	12,44	2,51
18:02:00	45	12,43	2,52
18:03:00	45	12,44	2,51
18:04:00	45	12,44	2,51
18:05:00	45	12,43	2,52
18:06:00	45	12,43	2,52
18:07:00	45	12,43	2,52
18:08:00	45	12,43	2,52
18:09:00	45	12,43	2,53
18:10:00	45	12,43	2,53
18:11:00	45	12,43	2,53
18:12:00	45	12,43	2,53
18:13:00	45	12,43	2,53
18:14:00	45	12,43	2,53
18:15:00	45	12,43	2,53
18:16:00	45	12,42	2,54
18:17:00	45	12,42	2,54
18:18:00	45	12,42	2,54
18:19:00	45	12,42	2,54
18:20:00	45	12,41	2,55
18:21:00	44	12,41	2,55
18:22:00	45	12,41	2,55
18:23:00	45	12,41	2,55
18:24:00	45	12,41	2,55
18:25:00	45	12,41	2,55
18:26:00	45	12,41	2,55
18:27:00	45	12,40	2,56
18:28:00	45	12,40	2,56
18:29:00	44	12,40	2,56
18:30:00	45	12,40	2,56
18:31:00	45	12,40	2,56
18:32:00	45	12,40	2,56
18:33:00	45	12,40	2,56
18:34:00	45	12,39	2,57
18:35:00	45	12,39	2,57
18:36:00	44	12,39	2,57
18:37:00	45	12,39	2,57
18:38:00	45	12,39	2,57
18:39:00	45	12,39	2,57
18:40:00	45	12,39	2,57
18:41:00	45	12,39	2,57
18:42:00	45	12,39	2,58
18:43:00	45	12,39	2,58
18:44:00	45	12,39	2,58
18:45:00	45	12,39	2,58
18:46:00	45	12,39	2,58
18:47:00	45	12,38	2,59
18:48:00	45	12,38	2,59
18:49:00	45	12,38	2,59
18:50:00	45	12,38	2,59
18:51:00	45	12,38	2,59
18:52:00	44	12,38	2,59
18:53:00	45	12,38	2,59
18:54:00	45	12,37	2,60
18:55:00	45	12,37	2,60
18:56:00	45	12,37	2,60
18:57:00	45	12,37	2,60
18:58:00	45	12,36	2,61
18:59:00	45	12,36	2,61
19:00:00	45	12,36	2,61
19:01:00	45	12,36	2,61
19:02:00	45	12,36	2,61
19:03:00	45	12,36	2,61
19:04:00	45	12,36	2,61
19:05:00	45	12,36	2,61
19:06:00	45	12,36	2,62
19:07:00	45	12,36	2,61
19:08:00	45	12,36	2,62
19:09:00	45	12,36	2,62
19:10:00	45	12,36	2,62
19:11:00	45	12,36	2,62
19:12:00	45	12,36	2,62
19:13:00	45	12,36	2,62
19:14:00	45	12,35	2,63
19:15:00	45	12,35	2,63
19:16:00	44	12,35	2,63
19:17:00	45	12,35	2,63
19:18:00	45	12,35	2,63
19:19:00	45	12,35	2,63
19:20:00	45	12,35	2,63
19:21:00	45	12,34	2,64
19:22:00	45	12,34	2,64
19:23:00	45	12,34	2,64
19:24:00	45	12,34	2,64
19:25:00	45	12,34	2,64
19:26:00	45	12,34	2,64
19:27:00	45	12,34	2,64
19:28:00	45	12,34	2,65
19:29:00	45	12,34	2,65
19:30:00	45	12,34	2,65
19:31:00	45	12,34	2,65
19:32:00	45	12,34	2,65
19:33:00	45	12,34	2,65
19:34:00	45	12,34	2,65
19:35:00	45	12,34	2,65
19:36:00	45	12,33	2,66
19:37:00	45	12,33	2,66
19:38:00	45	12,33	2,66
19:39:00	44	12,33	2,66
19:40:00	45	12,33	2,66
19:41:00	45	12,33	2,66
19:42:00	45	12,33	2,66
19:43:00	45	12,33	2,66
19:44:00	45	12,33	2,66
19:45:00	45	12,32	2,67
19:46:00	45	12,32	2,67
19:47:00	45	12,32	2,67
19:48:00	45	12,32	2,67
19:49:00	45	12,32	2,67
19:50:00	45	12,32	2,67
19:51:00	45	12,32	2,67
19:52:00	45	12,32	2,67
19:53:00	45	12,31	2,68
19:54:00	45	12,31	2,68
19:55:00	45	12,31	2,68
19:56:00	45	12,31	2,68
19:57:00	45	12,31	2,68
19:58:00	45	12,31	2,68
19:59:00	45	12,31	2,68
20:00:00	45	12,30	2,69
20:01:00	45	12,30	2,69
20:02:00	45	12,30	2,69
20:03:00	45	12,30	2,69
20:04:00	45	12,30	2,69
20:05:00	45	12,30	2,69
20:06:00	45	12,30	2,69
20:07:00	45	12,30	2,70
20:08:00	45	12,30	2,69
20:09:00	44	12,30	2,69
20:10:00	45	12,30	2,70
20:11:00	45	12,30	2,70
20:12:00	45	12,30	2,70
20:13:00	45	12,30	2,70
20:14:00	44	12,30	2,70
20:15:00	44	12,30	2,70
20:16:00	45	12,29	2,71
20:17:00	45	12,29	2,71
20:18:00	45	12,30	2,70
20:19:00	44	12,29	2,71
20:20:00	45	12,29	2,71
20:21:00	44	12,29	2,71
20:22:00	45	12,29	2,71
20:23:00	45	12,28	2,72
20:24:00	44	12,28	2,72
20:25:00	45	12,28	2,72
20:26:00	45	12,28	2,72
20:27:00	45	12,28	2,72
20:28:00	45	12,27	2,73
20:29:00	45	12,27	2,73
20:30:00	45	12,27	2,73
20:31:00	45	12,27	2,73
20:32:00	45	12,27	2,73
20:33:00	45	12,27	2,73
20:34:00	45	12,27	2,74
20:35:00	45	12,27	2,73
20:36:00	45	12,27	2,74
20:37:00	45	12,27	2,74
20:38:00	45	12,27	2,74
20:39:00	45	12,27	2,74
20:40:00	45	12,27	2,74
20:41:00	45	12,27	2,74
20:42:00	45	12,27	2,74
20:43:00	44	12,26	2,75
20:44:00	44	12,26	2,75
20:45:00	45	12,26	2,75
20:46:00	45	12,26	2,75
20:47:00	45	12,26	2,75
20:48:00	45	12,26	2,75
20:49:00	45	12,26	2,75
20:50:00	45	12,26	2,75
20:51:00	44	12,26	2,75
20:52:00	45	12,25	2,76
20:53:00	44	12,25	2,76
20:54:00	45	12,25	2,76
20:55:00	45	12,25	2,76
20:56:00	44	12,25	2,76
20:57:00	45	12,25	2,76
20:58:00	45	12,25	2,76
20:59:00	45	12,25	2,76
21:00:00	45	12,25	2,77
21:01:00	45	12,25	2,77
21:02:00	45	12,25	2,77
21:03:00	45	12,25	2,77
21:04:00	45	12,25	2,77
21:05:00	45	12,25	2,77
21:06:00	45	12,25	2,77
21:07:00	45	12,24	2,78
21:08:00	44	12,24	2,78
21:09:00	44	12,24	2,78
21:10:00	45	12,24	2,78
21:11:00	45	12,25	2,77
21:12:00	45	12,24	2,78
21:13:00	45	12,24	2,78
21:14:00	45	12,24	2,78
21:15:00	45	12,23	2,79
21:16:00	44	12,23	2,79
21:17:00	45	12,23	2,79
21:18:00	44	12,23	2,79
21:19:00	45	12,23	2,79
21:20:00	45	12,23	2,79
21:21:00	45	12,23	2,79
21:22:00	45	12,22	2,80
21:23:00	45	12,22	2,80
21:24:00	45	12,23	2,79
21:25:00	45	12,22	2,80
21:26:00	45	12,22	2,80
21:27:00	45	12,22	2,80
21:28:00	45	12,22	2,80
21:29:00	45	12,22	2,80
21:30:00	44	12,22	2,80
21:31:00	45	12,22	2,80
21:32:00	44	12,22	2,80
21:33:00	45	12,21	2,81
21:34:00	45	12,22	2,80
21:35:00	45	12,21	2,81
21:36:00	45	12,21	2,81
21:37:00	45	12,21	2,81
21:38:00	45	12,21	2,81
21:39:00	45	12,21	2,81
21:40:00	45	12,21	2,82
21:41:00	45	12,21	2,82
21:42:00	45	12,21	2,81
21:43:00	45	12,21	2,82
21:44:00	45	12,21	2,82
21:45:00	45	12,21	2,82
21:46:00	45	12,21	2,82
21:47:00	45	12,21	2,82
21:48:00	45	12,21	2,82
21:49:00	45	12,21	2,82
21:50:00	44	12,20	2,83
21:51:00	45	12,20	2,83
21:52:00	45	12,20	2,83
21:53:00	45	12,20	2,83
21:54:00	45	12,20	2,83
21:55:00	45	12,19	2,84
21:56:00	45	12,20	2,83
21:57:00	45	12,20	2,83
21:58:00	44	12,20	2,83
21:59:00	45	12,19	2,84
22:00:00	45	12,19	2,84
22:01:00	45	12,19	2,84
22:02:00	45	12,19	2,84
22:03:00	45	12,19	2,84
22:04:00	45	12,19	2,84
22:05:00	45	12,19	2,84
22:06:00	45	12,18	2,85
22:07:00	45	12,18	2,85
22:08:00	45	12,18	2,85
22:09:00	45	12,18	2,85
22:10:00	45	12,18	2,85
22:11:00	45	12,18	2,85
22:12:00	45	12,18	2,85
22:13:00	45	12,18	2,85
22:14:00	45	12,18	2,85
22:15:00	45	12,18	2,86
22:16:00	45	12,18	2,85
22:17:00	45	12,18	2,86
22:18:00	45	12,18	2,86
22:19:00	44	12,18	2,86
22:20:00	45	12,18	2,86
22:21:00	45	12,18	2,86
22:22:00	45	12,18	2,86
22:23:00	45	12,18	2,86
22:24:00	45	12,18	2,86
22:25:00	45	12,18	2,86
22:26:00	45	12,17	2,87
22:27:00	45	12,17	2,87
22:28:00	45	12,17	2,87
22:29:00	45	12,17	2,87
22:30:00	45	12,17	2,87
22:31:00	45	12,17	2,87
22:32:00	45	12,17	2,87
22:33:00	45	12,17	2,87
22:34:00	45	12,17	2,87
22:35:00	44	12,16	2,88
22:36:00	45	12,16	2,88
22:37:00	45	12,16	2,88
22:38:00	45	12,16	2,88
22:39:00	45	12,16	2,88
22:40:00	45	12,16	2,88
22:41:00	45	12,16	2,88
22:42:00	45	12,16	2,88
22:43:00	45	12,16	2,88
22:44:00	45	12,16	2,89
22:45:00	45	12,16	2,89
22:46:00	45	12,16	2,89
22:47:00	45	12,16	2,89
22:48:00	45	12,16	2,89
22:49:00	45	12,16	2,89
22:50:00	45	12,16	2,89
22:51:00	45	12,16	2,89
22:52:00	45	12,16	2,89
22:53:00	45	12,16	2,89
22:54:00	45	12,16	2,89
22:55:00	45	12,15	2,90
22:56:00	45	12,16	2,89
22:57:00	45	12,16	2,89
22:58:00	45	12,15	2,90
22:59:00	45	12,15	2,90
23:00:00	44	12,15	2,90
23:01:00	45	12,15	2,90
23:02:00	45	12,15	2,90
23:03:00	45	12,15	2,90
23:04:00	45	12,15	2,90
23:05:00	45	12,14	2,91
23:06:00	45	12,14	2,91
23:07:00	45	12,14	2,91
23:08:00	45	12,14	2,91
23:09:00	45	12,14	2,91
23:10:00	45	12,14	2,91
23:11:00	44	12,14	2,91
23:12:00	45	12,14	2,91
23:13:00	45	12,14	2,91
23:14:00	45	12,13	2,92
23:15:00	45	12,13	2,92
23:16:00	45	12,14	2,91
23:17:00	45	12,13	2,92
23:18:00	45	12,13	2,92
23:19:00	45	12,13	2,92
23:20:00	45	12,13	2,92
23:21:00	45	12,13	2,92
23:22:00	45	12,13	2,92
23:23:00	45	12,13	2,94
23:24:00	45	12,13	2,94
23:25:00	45	12,13	2,94
23:26:00	45	12,13	2,94
23:27:00	45	12,13	2,94
23:28:00	45	12,13	2,94
23:29:00	45	12,13	2,94
23:30:00	45	12,13	2,94
23:31:00	45	12,13	2,94
23:32:00	45	12,12	2,95
23:33:00	45	12,12	2,95
23:34:00	45	12,12	2,95
23:35:00	45	12,12	2,95
23:36:00	44	12,12	2,95
23:37:00	45	12,12	2,95
23:38:00	45	12,12	2,95
23:39:00	45	12,12	2,95
23:40:00	45	12,12	2,95
23:41:00	45	12,12	2,95
23:42:00	45	12,12	2,95
23:43:00	45	12,12	2,95
23:44:00	45	12,12	2,95
23:45:00	45	12,12	2,95
23:46:00	45	12,12	2,95
23:47:00	45	12,11	2,96
23:48:00	45	12,11	2,96
23:49:00	45	12,11	2,96
23:50:00	45	12,11	2,96
23:51:00	45	12,11	2,96
23:52:00	45	12,11	2,96
23:53:00	45	12,11	2,96
23:54:00	45	12,11	2,96
23:55:00	45	12,11	2,96
23:56:00	45	12,11	2,96
23:57:00	45	12,11	2,96
23:58:00	45	12,11	2,96
23:59:00	45	12,11	2,96
24:00:00	45	12,11	2,96
24:01:00	45	12,11	2,96
24:02:00	45	12,10	2,97
24:03:00	44	12,10	2,97
24:04:00	45	12,10	2,97
24:05:00	45	12,10	2,97
24:06:00	45	12,10	2,97
24:07:00	45	12,10	2,97
24:08:00	45	12,10	2,97
24:09:00	45	12,10	2,97
24:10:00	45	12,10	2,97
24:11:00	45	12,10	2,97
24:12:00	45	12,10	2,97
24:13:00	45	12,09	2,98
24:14:00	45	12,10	2,97
24:15:00	45	12,09	2,98
24:16:00	44	12,09	2,98
24:17:00	45	12,09	2,98
24:18:00	45	12,09	2,98
24:19:00	45	12,09	2,98
24:20:00	45	12,09	2,98
24:21:00	45	12,09	2,98
24:22:00	45	12,09	2,98
24:23:00	45	12,09	2,98
24:24:00	45	12,09	2,98
24:25:00	45	12,09	2,98
24:26:00	45	12,09	2,99
24:27:00	45	12,09	2,99
24:28:00	45	12,09	2,99
24:29:00	45	12,09	2,98
24:30:00	44	12,08	3,00
24:31:00	45	12,08	3,00
24:32:00	45	12,08	3,00
24:33:00	45	12,08	3,00
24:34:00	45	12,08	3,00
24:35:00	45	12,08	3,00
24:36:00	45	12,08	3,00
24:37:00	45	12,08	3,00
24:38:00	45	12,08	3,00
24:39:00	45	12,07	3,01
24:40:00	45	12,07	3,01
24:41:00	45	12,07	3,01
24:42:00	45	12,07	3,01
24:43:00	45	12,07	3,01
24:44:00	45	12,07	3,01
24:45:00	45	12,07	3,01
24:46:00	45	12,07	3,01
24:47:00	45	12,07	3,01
24:48:00	45	12,06	3,02
24:49:00	45	12,07	3,01
24:50:00	45	12,06	3,02
24:51:00	45	12,07	3,01
24:52:00	45	12,06	3,02
24:53:00	45	12,06	3,02
24:54:00	45	12,06	3,02
24:55:00	45	12,06	3,02
24:56:00	45	12,06	3,02
24:57:00	45	12,06	3,02
24:58:00	45	12,06	3,02
24:59:00	45	12,06	3,02
25:00:00	45	12,06	3,02
25:01:00	45	12,06	3,03
25:02:00	45	12,06	3,03
25:03:00	45	12,06	3,02
25:04:00	44	12,06	3,03
25:05:00	45	12,06	3,03
25:06:00	45	12,06	3,03
25:07:00	44	12,06	3,03
25:08:00	45	12,06	3,03
25:09:00	45	12,06	3,03
25:10:00	45	12,06	3,03
25:11:00	45	12,06	3,03
25:12:00	45	12,06	3,03
25:13:00	45	12,06	3,03
25:14:00	45	12,05	3,05
25:15:00	45	12,05	3,05
25:16:00	45	12,05	3,05
25:17:00	45	12,05	3,05
25:18:00	45	12,05	3,05
25:19:00	45	12,05	3,05
25:20:00	45	12,05	3,05
25:21:00	45	12,05	3,05
25:22:00	45	12,05	3,05
25:23:00	45	12,05	3,05
25:24:00	45	12,05	3,05
25:25:00	45	12,05	3,05
25:26:00	45	12,04	3,06
25:27:00	45	12,04	3,06
25:28:00	45	12,04	3,06
25:29:00	45	12,04	3,06
25:30:00	45	12,04	3,06
25:31:00	45	12,04	3,06
25:32:00	45	12,04	3,06
25:33:00	45	12,04	3,06
25:34:00	45	12,04	3,06
25:35:00	45	12,04	3,06
25:36:00	45	12,04	3,06
25:37:00	44	12,04	3,06
25:38:00	45	12,04	3,07
25:39:00	45	12,04	3,06
25:40:00	45	12,04	3,07
25:41:00	45	12,04	3,07
25:42:00	45	12,04	3,07
25:43:00	45	12,04	3,07
25:44:00	45	12,04	3,07
25:45:00	45	12,04	3,07
25:46:00	45	12,04	3,07
25:47:00	45	12,04	3,07
25:48:00	45	12,04	3,07
25:49:00	45	12,04	3,07
25:50:00	45	12,04	3,07
25:51:00	45	12,03	3,08
25:52:00	45	12,03	3,08
25:53:00	45	12,03	3,08
25:54:00	45	12,03	3,08
25:55:00	45	12,03	3,08
25:56:00	45	12,03	3,08
25:57:00	45	12,03	3,08
25:58:00	45	12,03	3,08
25:59:00	45	12,03	3,08
26:00:00	45	12,03	3,08
26:01:00	45	12,03	3,08
26:02:00	45	12,03	3,08
26:03:00	45	12,03	3,08
26:04:00	45	12,03	3,08
26:05:00	45	12,02	3,09
26:06:00	45	12,02	3,09
26:07:00	45	12,02	3,09
26:08:00	45	12,02	3,09
26:09:00	45	12,02	3,09
26:10:00	45	12,02	3,09
26:11:00	45	12,02	3,09
26:12:00	45	12,02	3,09
26:13:00	44	12,02	3,09
26:14:00	45	12,02	3,09
26:15:00	45	12,02	3,09
26:16:00	45	12,02	3,09
26:17:00	45	12,01	3,10
26:18:00	45	12,01	3,10
26:19:00	45	12,02	3,09
26:20:00	45	12,01	3,10
26:21:00	45	12,01	3,10
26:22:00	45	12,01	3,10
26:23:00	45	12,01	3,10
26:24:00	45	12,01	3,10
26:25:00	45	12,01	3,10
26:26:00	45	12,01	3,10
26:27:00	45	12,00	3,11
26:28:00	45	12,01	3,10
26:29:00	45	12,00	3,11
26:30:00	45	12,00	3,11
26:31:00	45	12,00	3,11
26:32:00	45	12,00	3,11
26:33:00	44	12,00	3,11
26:34:00	45	12,00	3,11
26:35:00	45	12,00	3,11
26:36:00	45	12,00	3,11
26:37:00	45	12,00	3,11
26:38:00	45	12,00	3,11
26:39:00	45	12,00	3,11
26:40:00	45	12,00	3,11
26:41:00	45	12,00	3,11
26:42:00	45	12,00	3,11
26:43:00	45	12,00	3,11
26:44:00	45	12,00	3,11
26:45:00	45	12,00	3,12
26:46:00	45	12,00	3,12
26:47:00	45	12,00	3,12
26:48:00	45	12,00	3,12
26:49:00	45	12,00	3,12
26:50:00	45	12,00	3,12
26:51:00	45	12,00	3,12
26:52:00	45	12,00	3,12
26:53:00	45	12,00	3,12
26:54:00	45	12,00	3,12
26:55:00	44	11,99	3,14
26:56:00	45	11,99	3,14
26:57:00	45	11,99	3,14
26:58:00	45	11,99	3,14
26:59:00	45	11,99	3,14
27:00:00	45	11,99	3,14
27:01:00	45	11,99	3,14
27:02:00	45	11,99	3,14
27:03:00	45	11,99	3,14
27:04:00	45	11,99	3,14
27:05:00	45	11,99	3,14
27:06:00	45	11,99	3,14
27:07:00	45	11,99	3,14
27:08:00	45	11,99	3,14
27:09:00	45	11,99	3,14
27:10:00	45	11,99	3,14
27:11:00	45	11,99	3,14
27:12:00	44	11,99	3,14
27:13:00	45	11,99	3,14
27:14:00	45	11,99	3,14
27:15:00	45	11,99	3,14
27:16:00	45	11,99	3,14
27:17:00	45	11,98	3,15
27:18:00	45	11,98	3,15
27:19:00	44	11,98	3,15
27:20:00	44	11,98	3,15
27:21:00	45	11,98	3,15
27:22:00	45	11,98	3,15
27:23:00	45	11,98	3,15
27:24:00	45	11,98	3,15
27:25:00	45	11,98	3,15
27:26:00	45	11,98	3,15
27:27:00	45	11,98	3,15
27:28:00	45	11,98	3,15
27:29:00	45	11,98	3,15
27:30:00	45	11,98	3,15
27:31:00	45	11,98	3,15
27:32:00	45	11,98	3,15
27:33:00	44	11,98	3,15
27:34:00	45	11,97	3,16
27:35:00	45	11,98	3,15
27:36:00	45	11,97	3,16
27:37:00	44	11,97	3,16
27:38:00	45	11,97	3,16
27:39:00	45	11,97	3,16
27:40:00	45	11,97	3,16
27:41:00	45	11,97	3,16
27:42:00	45	11,97	3,16
27:43:00	45	11,97	3,16
27:44:00	45	11,97	3,16
27:45:00	45	11,97	3,16
27:46:00	45	11,97	3,16
27:47:00	45	11,97	3,16
27:48:00	45	11,97	3,16
27:49:00	44	11,97	3,16
27:50:00	45	11,97	3,17
27:51:00	45	11,97	3,16
27:52:00	45	11,97	3,17
27:53:00	45	11,97	3,17
27:54:00	45	11,97	3,16
27:55:00	45	11,96	3,18
27:56:00	45	11,96	3,18
27:57:00	45	11,97	3,17
27:58:00	45	11,96	3,18
27:59:00	45	11,96	3,18
28:00:00	45	11,96	3,18
28:01:00	45	11,96	3,18
28:02:00	45	11,96	3,18
28:03:00	45	11,96	3,18
28:04:00	45	11,96	3,18
28:05:00	45	11,96	3,18
28:06:00	45	11,96	3,18
28:07:00	45	11,96	3,18
28:08:00	45	11,96	3,18
28:09:00	45	11,96	3,18
28:10:00	45	11,96	3,18
28:11:00	45	11,95	3,19
28:12:00	45	11,95	3,19
28:13:00	45	11,95	3,19
28:14:00	45	11,95	3,19
28:15:00	45	11,95	3,19
28:16:00	45	11,95	3,19
28:17:00	45	11,95	3,19
28:18:00	45	11,95	3,19
28:19:00	45	11,95	3,19
28:20:00	45	11,95	3,19
28:21:00	44	11,95	3,19
28:22:00	45	11,95	3,21
28:23:00	45	11,95	3,19
28:24:00	45	11,95	3,21
28:25:00	45	11,95	3,21
28:26:00	45	11,95	3,21
28:27:00	45	11,95	3,21
28:28:00	45	11,95	3,21
28:29:00	45	11,95	3,21
28:30:00	45	11,95	3,21
28:31:00	45	11,95	3,21
28:32:00	45	11,95	3,21
28:33:00	45	11,95	3,21
28:34:00	45	11,95	3,21
