Repository: ProgWizer/parser

File: project-root/data/Data Acquisition/Data Acquisition/2002 year (647)/UCA L Research G1500+1%PPB Gel+1.2%SMS (50C-12 Apr).txt (part 1 of 3)
--Test Summary--
Full Path and File Name	
Instrument Name	4262 L
Instrument Type	UCA
Instrument Serial Number	111
Test Start Date	13.04.2002
Test Start Time	0:06:28
Test Stop Date	15.04.2002
Test Stop Time	19:21:24
Test Length	67:14:56
Final Sample Time Offset	67:14:30
Controller Schedule Name	
Sampling Period	60 seconds
Comments	T: 50C(30min); tap water, dry blendin
Information	WellID	
Information	Customer	Petro-Aliance
Information	CementClass	G
Information	CementMfr	Dyckerhoff
Information	Additives	1%PPB Gel+1.2%SMS
Information	Density	1500
Information	BHCT	50
Information	BHST	60
Information	FluidLoss	2292cc/30min (148cc/0.5min)
Information	JobType	Research
Calculated Value	Finish Set	3:22:00
Calculated Curve	Compressive Strength	Compressive strength type A (less than 14 lb/gal)
Initial Temperature (°C)	25 °C
Final Temperature (°C)	49 °C
Initial Transit Time (microsec/in)	16,83 microsec/in
Final Transit Time (microsec/in)	11,96 microsec/in
Initial Compressive Strength (MPa)	0,00 MPa
Final Compressive Strength (MPa)	4,38 MPa
--Data--
Time (HH:MM:SS)	Temperature (°C)	Transit Time (microsec/in)	Compressive Strength (MPa)
0:00:00	25	16,83	0,00
0:01:00	25	16,83	0,00
0:02:00	25	16,83	0,00
0:03:00	25	16,84	0,00
0:04:00	25	16,83	0,00
0:05:00	25	16,84	0,00
0:06:00	26	16,84	0,00
0:07:00	26	16,84	0,00
0:08:00	27	16,84	0,00
0:09:00	27	16,84	0,00
0:10:00	29	16,84	0,00
0:11:00	29	16,84	0,00
0:12:00	30	16,83	0,00
0:13:00	31	16,83	0,00
0:14:00	32	16,81	0,01
0:15:00	33	16,80	0,01
0:16:00	34	16,78	0,02
0:17:00	35	16,77	0,02
0:18:00	35	16,75	0,03
0:19:00	36	16,74	0,03
0:20:00	37	16,72	0,04
0:21:00	38	16,70	0,04
0:22:00	39	16,68	0,05
0:23:00	40	16,66	0,06
0:24:00	41	16,65	0,06
0:25:00	42	16,64	0,06
0:26:00	43	16,63	0,07
0:27:00	44	16,61	0,07
0:28:00	45	16,62	0,07
0:29:00	46	16,61	0,07
0:30:00	47	16,59	0,08
0:31:00	48	16,58	0,08
0:32:00	49	16,56	0,09
0:33:00	50	16,54	0,10
0:34:00	50	16,54	0,10
0:35:00	51	16,53	0,10
0:36:00	52	16,52	0,10
0:37:00	52	16,51	0,11
0:38:00	53	16,50	0,11
0:39:00	53	16,50	0,11
0:40:00	53	16,50	0,11
0:41:00	53	16,50	0,11
0:42:00	53	16,50	0,11
0:43:00	53	16,50	0,11
0:44:00	53	16,50	0,11
0:45:00	53	16,50	0,11
0:46:00	53	16,51	0,11
0:47:00	53	16,52	0,10
0:48:00	53	16,52	0,10
0:49:00	53	16,53	0,10
0:50:00	53	16,53	0,10
0:51:00	53	16,55	0,09
0:52:00	52	16,55	0,09
0:53:00	53	16,56	0,09
0:54:00	53	16,54	0,10
0:55:00	52	16,55	0,09
0:56:00	52	16,56	0,09
0:57:00	52	16,58	0,08
0:58:00	52	16,58	0,08
0:59:00	52	16,59	0,08
1:00:00	51	16,60	0,08
1:01:00	51	16,62	0,07
1:02:00	51	16,63	0,07
1:03:00	51	16,64	0,06
1:04:00	51	16,65	0,06
1:05:00	51	16,65	0,06
1:06:00	51	16,67	0,05
1:07:00	51	16,66	0,06
1:08:00	51	16,68	0,05
1:09:00	51	16,68	0,05
1:10:00	51	16,70	0,04
1:11:00	51	16,70	0,04
1:12:00	51	16,71	0,04
1:13:00	51	16,72	0,04
1:14:00	51	16,74	0,03
1:15:00	51	16,73	0,03
1:16:00	51	16,74	0,03
1:17:00	50	16,74	0,03
1:18:00	50	16,75	0,03
1:19:00	50	16,76	0,02
1:20:00	50	16,75	0,03
1:21:00	50	16,77	0,02
1:22:00	50	16,77	0,02
1:23:00	50	16,77	0,02
1:24:00	50	16,77	0,02
1:25:00	50	16,76	0,02
1:26:00	50	16,76	0,02
1:27:00	50	16,77	0,02
1:28:00	50	16,76	0,02
1:29:00	50	16,77	0,02
1:30:00	50	16,76	0,02
1:31:00	50	16,76	0,02
1:32:00	50	16,76	0,02
1:33:00	50	16,76	0,02
1:34:00	50	16,74	0,03
1:35:00	50	16,75	0,03
1:36:00	50	16,76	0,02
1:37:00	50	16,76	0,02
1:38:00	50	16,73	0,03
1:39:00	50	16,73	0,03
1:40:00	50	16,71	0,04
1:41:00	50	16,72	0,04
1:42:00	50	16,71	0,04
1:43:00	50	16,70	0,04
1:44:00	50	16,70	0,04
1:45:00	50	16,69	0,05
1:46:00	50	16,69	0,05
1:47:00	50	16,68	0,05
1:48:00	50	16,68	0,05
1:49:00	50	16,68	0,05
1:50:00	50	16,65	0,06
1:51:00	49	16,65	0,06
1:52:00	50	16,65	0,06
1:53:00	50	16,64	0,06
1:54:00	50	16,63	0,07
1:55:00	50	16,62	0,07
1:56:00	50	16,62	0,07
1:57:00	49	16,61	0,07
1:58:00	50	16,60	0,08
1:59:00	50	16,59	0,08
2:00:00	50	16,59	0,08
2:01:00	50	16,58	0,08
2:02:00	50	16,57	0,09
2:03:00	50	16,56	0,09
2:04:00	50	16,56	0,09
2:05:00	49	16,56	0,09
2:06:00	50	16,53	0,10
2:07:00	50	16,52	0,10
2:08:00	50	16,52	0,10
2:09:00	49	16,50	0,11
2:10:00	50	16,50	0,11
2:11:00	50	16,49	0,11
2:12:00	50	16,48	0,12
2:13:00	50	16,48	0,12
2:14:00	49	16,47	0,12
2:15:00	50	16,46	0,13
2:16:00	49	16,45	0,13
2:17:00	50	16,44	0,13
2:18:00	50	16,44	0,13
2:19:00	50	16,44	0,13
2:20:00	50	16,43	0,14
2:21:00	49	16,43	0,14
2:22:00	50	16,39	0,15
2:23:00	49	16,39	0,15
2:24:00	50	16,38	0,15
2:25:00	50	16,38	0,15
2:26:00	50	16,36	0,16
2:27:00	50	16,36	0,16
2:28:00	50	16,35	0,16
2:29:00	50	16,34	0,17
2:30:00	50	16,33	0,17
2:31:00	50	16,33	0,17
2:32:00	50	16,32	0,18
2:33:00	50	16,31	0,18
2:34:00	50	16,30	0,18
2:35:00	49	16,30	0,18
2:36:00	50	16,29	0,19
2:37:00	50	16,29	0,19
2:38:00	50	16,29	0,19
2:39:00	50	16,26	0,20
2:40:00	50	16,25	0,20
2:41:00	49	16,24	0,21
2:42:00	50	16,23	0,21
2:43:00	50	16,23	0,21
2:44:00	50	16,22	0,21
2:45:00	50	16,20	0,22
2:46:00	50	16,20	0,22
2:47:00	50	16,19	0,23
2:48:00	50	16,18	0,23
2:49:00	50	16,17	0,23
2:50:00	50	16,17	0,23
2:51:00	49	16,16	0,24
2:52:00	50	16,15	0,24
2:53:00	50	16,14	0,24
2:54:00	50	16,14	0,24
2:55:00	49	16,14	0,25
2:56:00	50	16,13	0,25
2:57:00	50	16,10	0,26
2:58:00	50	16,09	0,26
2:59:00	50	16,08	0,27
3:00:00	49	16,08	0,27
3:01:00	50	16,07	0,27
3:02:00	50	16,06	0,28
3:03:00	50	16,05	0,28
3:04:00	50	16,05	0,28
3:05:00	50	16,04	0,29
3:06:00	50	16,03	0,29
3:07:00	50	16,02	0,29
3:08:00	50	16,01	0,30
3:09:00	50	16,01	0,30
3:10:00	50	16,00	0,30
3:11:00	50	15,99	0,31
3:12:00	50	15,98	0,31
3:13:00	50	15,97	0,31
3:14:00	50	15,96	0,32
3:15:00	50	15,96	0,32
3:16:00	50	15,96	0,32
3:17:00	50	15,95	0,32
3:18:00	50	15,94	0,33
3:19:00	50	15,92	0,34
3:20:00	50	15,91	0,34
3:21:00	50	15,90	0,35
3:22:00	50	15,89	0,35
3:23:00	50	15,88	0,35
3:24:00	50	15,87	0,36
3:25:00	50	15,87	0,36
3:26:00	50	15,87	0,36
3:27:00	50	15,85	0,36
3:28:00	49	15,84	0,37
3:29:00	50	15,84	0,37
3:30:00	50	15,83	0,37
3:31:00	50	15,82	0,38
3:32:00	50	15,81	0,38
3:33:00	49	15,81	0,38
3:34:00	49	15,80	0,39
3:35:00	50	15,79	0,39
3:36:00	50	15,78	0,40
3:37:00	50	15,78	0,40
3:38:00	50	15,77	0,40
3:39:00	50	15,76	0,41
3:40:00	50	15,73	0,42
3:41:00	50	15,73	0,42
3:42:00	50	15,72	0,42
3:43:00	50	15,72	0,43
3:44:00	50	15,71	0,43
3:45:00	50	15,69	0,44
3:46:00	50	15,69	0,44
3:47:00	50	15,68	0,44
3:48:00	50	15,68	0,44
3:49:00	50	15,66	0,45
3:50:00	50	15,66	0,45
3:51:00	49	15,65	0,46
3:52:00	50	15,64	0,46
3:53:00	50	15,63	0,46
3:54:00	50	15,63	0,47
3:55:00	49	15,62	0,47
3:56:00	50	15,61	0,47
3:57:00	50	15,60	0,48
3:58:00	50	15,60	0,48
3:59:00	50	15,59	0,49
4:00:00	50	15,57	0,49
4:01:00	50	15,57	0,49
4:02:00	50	15,57	0,50
4:03:00	49	15,54	0,51
4:04:00	50	15,53	0,51
4:05:00	49	15,52	0,52
4:06:00	50	15,52	0,52
4:07:00	50	15,51	0,53
4:08:00	49	15,50	0,53
4:09:00	50	15,50	0,53
4:10:00	50	15,48	0,54
4:11:00	50	15,48	0,54
4:12:00	50	15,47	0,54
4:13:00	49	15,46	0,55
4:14:00	49	15,45	0,55
4:15:00	50	15,45	0,56
4:16:00	50	15,44	0,56
4:17:00	50	15,43	0,56
4:18:00	50	15,42	0,57
4:19:00	50	15,42	0,57
4:20:00	49	15,41	0,58
4:21:00	50	15,40	0,58
4:22:00	50	15,39	0,58
4:23:00	50	15,39	0,59
4:24:00	50	15,37	0,59
4:25:00	50	15,36	0,60
4:26:00	50	15,36	0,60
4:27:00	50	15,36	0,60
4:28:00	50	15,35	0,61
4:29:00	50	15,34	0,61
4:30:00	50	15,33	0,61
4:31:00	50	15,33	0,61
4:32:00	50	15,30	0,63
4:33:00	50	15,30	0,63
4:34:00	50	15,29	0,64
4:35:00	50	15,28	0,64
4:36:00	50	15,27	0,65
4:37:00	50	15,27	0,65
4:38:00	50	15,26	0,65
4:39:00	50	15,25	0,66
4:40:00	50	15,24	0,66
4:41:00	49	15,24	0,67
4:42:00	49	15,23	0,67
4:43:00	50	15,22	0,67
4:44:00	50	15,21	0,68
4:45:00	50	15,21	0,68
4:46:00	50	15,20	0,69
4:47:00	50	15,19	0,69
4:48:00	50	15,18	0,70
4:49:00	50	15,18	0,70
4:50:00	50	15,17	0,70
4:51:00	50	15,16	0,71
4:52:00	50	15,15	0,71
4:53:00	50	15,15	0,72
4:54:00	50	15,14	0,72
4:55:00	50	15,13	0,73
4:56:00	50	15,12	0,73
4:57:00	50	15,12	0,73
4:58:00	50	15,11	0,74
4:59:00	50	15,10	0,74
5:00:00	50	15,09	0,75
5:01:00	50	15,09	0,75
5:02:00	50	15,08	0,76
5:03:00	50	15,07	0,76
5:04:00	50	15,07	0,76
5:05:00	50	15,06	0,76
5:06:00	50	15,06	0,77
5:07:00	50	15,05	0,77
5:08:00	50	15,05	0,77
5:09:00	50	15,04	0,78
5:10:00	50	15,02	0,79
5:11:00	49	15,00	0,80
5:12:00	49	15,00	0,80
5:13:00	50	14,99	0,81
5:14:00	50	14,98	0,81
5:15:00	50	14,97	0,82
5:16:00	50	14,97	0,82
5:17:00	49	14,97	0,82
5:18:00	50	14,96	0,83
5:19:00	50	14,95	0,83
5:20:00	50	14,94	0,84
5:21:00	49	14,94	0,84
5:22:00	50	14,94	0,84
5:23:00	50	14,92	0,85
5:24:00	50	14,92	0,85
5:25:00	50	14,91	0,85
5:26:00	50	14,91	0,86
5:27:00	50	14,90	0,86
5:28:00	50	14,89	0,87
5:29:00	50	14,88	0,87
5:30:00	50	14,88	0,88
5:31:00	50	14,87	0,88
5:32:00	50	14,86	0,89
5:33:00	49	14,86	0,89
5:34:00	50	14,85	0,89
5:35:00	50	14,85	0,90
5:36:00	50	14,84	0,90
5:37:00	50	14,83	0,91
5:38:00	50	14,82	0,91
5:39:00	50	14,82	0,91
5:40:00	50	14,82	0,92
5:41:00	50	14,81	0,92
5:42:00	50	14,80	0,92
5:43:00	50	14,79	0,93
5:44:00	50	14,79	0,93
5:45:00	50	14,79	0,93
5:46:00	50	14,78	0,94
5:47:00	50	14,77	0,94
5:48:00	49	14,76	0,95
5:49:00	50	14,76	0,95
5:50:00	50	14,75	0,96
5:51:00	50	14,75	0,96
5:52:00	50	14,74	0,96
5:53:00	49	14,73	0,97
5:54:00	50	14,73	0,97
5:55:00	50	14,73	0,97
5:56:00	50	14,72	0,98
5:57:00	49	14,71	0,98
5:58:00	50	14,70	0,99
5:59:00	50	14,70	0,99
6:00:00	50	14,70	0,99
6:01:00	50	14,69	1,00
6:02:00	50	14,68	1,00
6:03:00	50	14,68	1,00
6:04:00	49	14,67	1,01
6:05:00	50	14,67	1,01
6:06:00	50	14,67	1,01
6:07:00	50	14,66	1,02
6:08:00	50	14,66	1,02
6:09:00	50	14,65	1,02
6:10:00	50	14,64	1,03
6:11:00	50	14,62	1,04
6:12:00	50	14,61	1,05
6:13:00	50	14,61	1,05
6:14:00	50	14,61	1,06
6:15:00	50	14,60	1,06
6:16:00	50	14,59	1,07
6:17:00	50	14,59	1,07
6:18:00	50	14,58	1,07
6:19:00	50	14,58	1,08
6:20:00	50	14,58	1,08
6:21:00	50	14,57	1,08
6:22:00	50	14,56	1,09
6:23:00	50	14,55	1,09
6:24:00	50	14,55	1,09
6:25:00	50	14,55	1,10
6:26:00	50	14,55	1,10
6:27:00	50	14,54	1,10
6:28:00	50	14,53	1,11
6:29:00	50	14,52	1,11
6:30:00	50	14,52	1,11
6:31:00	50	14,52	1,12
6:32:00	50	14,51	1,12
6:33:00	50	14,51	1,12
6:34:00	50	14,50	1,13
6:35:00	50	14,49	1,14
6:36:00	50	14,49	1,14
6:37:00	50	14,49	1,14
6:38:00	50	14,48	1,15
6:39:00	50	14,48	1,15
6:40:00	50	14,47	1,15
6:41:00	50	14,47	1,15
6:42:00	50	14,46	1,16
6:43:00	50	14,46	1,16
6:44:00	50	14,45	1,17
6:45:00	50	14,45	1,17
6:46:00	49	14,44	1,17
6:47:00	50	14,43	1,18
6:48:00	50	14,43	1,18
6:49:00	50	14,43	1,18
6:50:00	50	14,43	1,18
6:51:00	50	14,42	1,19
6:52:00	50	14,41	1,20
6:53:00	50	14,41	1,20
6:54:00	49	14,40	1,20
6:55:00	50	14,40	1,21
6:56:00	50	14,40	1,21
6:57:00	50	14,39	1,21
6:58:00	50	14,39	1,21
6:59:00	50	14,38	1,22
7:00:00	50	14,37	1,22
7:01:00	50	14,37	1,22
7:02:00	50	14,37	1,23
7:03:00	50	14,37	1,23
7:04:00	50	14,36	1,24
7:05:00	50	14,35	1,24
7:06:00	49	14,35	1,24
7:07:00	49	14,34	1,25
7:08:00	50	14,34	1,25
7:09:00	50	14,34	1,25
7:10:00	50	14,34	1,25
7:11:00	50	14,33	1,26
7:12:00	50	14,32	1,26
7:13:00	50	14,32	1,26
7:14:00	50	14,31	1,27
7:15:00	50	14,31	1,27
7:16:00	50	14,31	1,28
7:17:00	49	14,31	1,28
7:18:00	49	14,30	1,28
7:19:00	50	14,30	1,28
7:20:00	50	14,29	1,29
7:21:00	50	14,29	1,29
7:22:00	50	14,28	1,29
7:23:00	50	14,28	1,30
7:24:00	49	14,28	1,30
7:25:00	50	14,27	1,31
7:26:00	50	14,27	1,31
7:27:00	49	14,26	1,31
7:28:00	49	14,25	1,32
7:29:00	50	14,25	1,32
7:30:00	50	14,25	1,32
7:31:00	50	14,25	1,32
7:32:00	50	14,24	1,33
7:33:00	49	14,24	1,33
7:34:00	49	14,24	1,33
7:35:00	50	14,23	1,34
7:36:00	50	14,22	1,34
7:37:00	50	14,22	1,34
7:38:00	50	14,22	1,34
7:39:00	50	14,22	1,35
7:40:00	50	14,22	1,35
7:41:00	50	14,21	1,35
7:42:00	50	14,21	1,35
7:43:00	50	14,21	1,35
7:44:00	50	14,19	1,37
7:45:00	50	14,19	1,37
7:46:00	49	14,18	1,38
7:47:00	50	14,18	1,38
7:48:00	50	14,17	1,38
7:49:00	49	14,16	1,39
7:50:00	50	14,16	1,39
7:51:00	50	14,16	1,40
7:52:00	50	14,16	1,40
7:53:00	50	14,15	1,40
7:54:00	50	14,15	1,40
7:55:00	50	14,14	1,41
7:56:00	50	14,14	1,41
7:57:00	50	14,13	1,42
7:58:00	50	14,13	1,42
7:59:00	49	14,13	1,42
8:00:00	50	14,13	1,42
8:01:00	50	14,12	1,43
8:02:00	49	14,12	1,43
8:03:00	50	14,11	1,43
8:04:00	50	14,11	1,43
8:05:00	50	14,11	1,43
8:06:00	49	14,10	1,44
8:07:00	50	14,10	1,44
8:08:00	50	14,10	1,45
8:09:00	50	14,10	1,45
8:10:00	50	14,09	1,45
8:11:00	49	14,09	1,45
8:12:00	50	14,08	1,46
8:13:00	50	14,08	1,46
8:14:00	50	14,08	1,46
8:15:00	50	14,07	1,47
8:16:00	50	14,07	1,47
8:17:00	49	14,07	1,47
8:18:00	50	14,07	1,47
8:19:00	50	14,06	1,48
8:20:00	50	14,06	1,48
8:21:00	50	14,05	1,49
8:22:00	49	14,05	1,49
8:23:00	50	14,04	1,49
8:24:00	50	14,04	1,49
8:25:00	50	14,04	1,50
8:26:00	50	14,04	1,50
8:27:00	50	14,03	1,50
8:28:00	50	14,03	1,50
8:29:00	50	14,03	1,50
8:30:00	50	14,02	1,51
8:31:00	50	14,02	1,51
8:32:00	49	14,01	1,52
8:33:00	49	14,01	1,52
8:34:00	50	14,01	1,52
8:35:00	50	14,01	1,52
8:36:00	50	14,01	1,52
8:37:00	49	14,00	1,53
8:38:00	49	13,99	1,54
8:39:00	50	13,99	1,54
8:40:00	49	13,99	1,54
8:41:00	50	13,98	1,54
8:42:00	50	13,98	1,54
8:43:00	50	13,98	1,55
8:44:00	49	13,98	1,55
8:45:00	50	13,98	1,55
8:46:00	50	13,97	1,56
8:47:00	50	13,97	1,56
8:48:00	50	13,96	1,56
8:49:00	50	13,96	1,56
8:50:00	50	13,95	1,57
8:51:00	50	13,95	1,57
8:52:00	50	13,95	1,57
8:53:00	49	13,95	1,58
8:54:00	50	13,95	1,58
8:55:00	50	13,94	1,58
8:56:00	50	13,94	1,58
8:57:00	50	13,93	1,59
8:58:00	50	13,93	1,59
8:59:00	49	13,93	1,59
9:00:00	50	13,92	1,60
9:01:00	49	13,92	1,60
9:02:00	50	13,92	1,60
9:03:00	50	13,92	1,60
9:04:00	50	13,92	1,60
9:05:00	50	13,91	1,61
9:06:00	49	13,91	1,61
9:07:00	50	13,90	1,62
9:08:00	50	13,90	1,62
9:09:00	50	13,90	1,62
9:10:00	50	13,90	1,62
9:11:00	50	13,89	1,63
9:12:00	50	13,89	1,63
9:13:00	49	13,89	1,63
9:14:00	49	13,89	1,63
9:15:00	50	13,88	1,64
9:16:00	50	13,88	1,64
9:17:00	50	13,88	1,64
9:18:00	50	13,87	1,65
9:19:00	50	13,87	1,65
9:20:00	50	13,87	1,65
9:21:00	50	13,86	1,65
9:22:00	50	13,86	1,66
9:23:00	50	13,86	1,65
9:24:00	50	13,86	1,66
9:25:00	49	13,85	1,67
9:26:00	50	13,86	1,66
9:27:00	50	13,85	1,67
9:28:00	50	13,84	1,67
9:29:00	50	13,84	1,67
9:30:00	50	13,84	1,67
9:31:00	50	13,84	1,68
9:32:00	50	13,84	1,68
9:33:00	50	13,83	1,69
9:34:00	50	13,83	1,69
9:35:00	50	13,83	1,69
9:36:00	50	13,82	1,70
9:37:00	49	13,82	1,70
9:38:00	50	13,82	1,70
9:39:00	50	13,81	1,70
9:40:00	50	13,81	1,70
9:41:00	50	13,81	1,70
9:42:00	50	13,80	1,71
9:43:00	49	13,80	1,71
9:44:00	50	13,80	1,71
9:45:00	50	13,80	1,72
9:46:00	50	13,80	1,72
9:47:00	50	13,79	1,72
9:48:00	50	13,79	1,72
9:49:00	50	13,79	1,72
9:50:00	50	13,78	1,73
9:51:00	49	13,78	1,73
9:52:00	50	13,78	1,73
9:53:00	49	13,77	1,74
9:54:00	50	13,77	1,74
9:55:00	49	13,77	1,74
9:56:00	50	13,77	1,75
9:57:00	50	13,77	1,75
9:58:00	50	13,76	1,75
9:59:00	50	13,76	1,75
10:00:00	50	13,76	1,75
10:01:00	50	13,76	1,75
10:02:00	50	13,75	1,76
10:03:00	50	13,75	1,76
10:04:00	50	13,75	1,76
10:05:00	50	13,75	1,77
10:06:00	50	13,75	1,77
10:07:00	49	13,74	1,77
10:08:00	49	13,74	1,77
10:09:00	49	13,74	1,77
10:10:00	49	13,74	1,77
10:11:00	50	13,74	1,77
10:12:00	50	13,73	1,78
10:13:00	49	13,73	1,78
10:14:00	49	13,73	1,78
10:15:00	50	13,72	1,79
10:16:00	49	13,72	1,79
10:17:00	49	13,72	1,79
10:18:00	50	13,70	1,81
10:19:00	50	13,70	1,81
10:20:00	50	13,70	1,81
10:21:00	49	13,70	1,81
10:22:00	50	13,69	1,82
10:23:00	50	13,69	1,82
10:24:00	50	13,69	1,82
10:25:00	49	13,69	1,82
10:26:00	49	13,68	1,83
10:27:00	50	13,68	1,83
10:28:00	50	13,68	1,83
10:29:00	50	13,68	1,83
10:30:00	50	13,68	1,83
10:31:00	50	13,67	1,84
10:32:00	50	13,67	1,84
10:33:00	50	13,67	1,84
10:34:00	50	13,66	1,85
10:35:00	50	13,66	1,85
10:36:00	50	13,66	1,85
10:37:00	50	13,66	1,86
10:38:00	50	13,66	1,86
10:39:00	50	13,66	1,86
10:40:00	50	13,66	1,86
10:41:00	50	13,65	1,86
10:42:00	50	13,65	1,86
10:43:00	50	13,65	1,86
10:44:00	50	13,64	1,87
10:45:00	50	13,64	1,87
10:46:00	50	13,63	1,88
10:47:00	50	13,63	1,88
10:48:00	49	13,63	1,88
10:49:00	50	13,63	1,88
10:50:00	50	13,63	1,89
10:51:00	49	13,63	1,89
10:52:00	50	13,63	1,89
10:53:00	50	13,62	1,89
10:54:00	50	13,61	1,90
10:55:00	50	13,62	1,89
10:56:00	49	13,62	1,89
10:57:00	50	13,61	1,90
10:58:00	50	13,61	1,90
10:59:00	50	13,60	1,91
11:00:00	50	13,60	1,91
11:01:00	50	13,60	1,91
11:02:00	50	13,60	1,91
11:03:00	50	13,59	1,92
11:04:00	50	13,59	1,92
11:05:00	50	13,59	1,93
11:06:00	50	13,59	1,93
11:07:00	49	13,59	1,93
11:08:00	50	13,59	1,93
11:09:00	50	13,58	1,93
11:10:00	50	13,58	1,93
11:11:00	50	13,57	1,94
11:12:00	50	13,57	1,94
11:13:00	49	13,57	1,94
11:14:00	49	13,57	1,94
11:15:00	49	13,56	1,95
11:16:00	50	13,56	1,95
11:17:00	49	13,56	1,95
11:18:00	50	13,56	1,96
11:19:00	49	13,56	1,96
11:20:00	49	13,56	1,96
11:21:00	50	13,55	1,97
11:22:00	50	13,55	1,97
11:23:00	50	13,55	1,97
11:24:00	50	13,55	1,97
11:25:00	50	13,54	1,97
11:26:00	49	13,54	1,97
11:27:00	50	13,54	1,97
11:28:00	50	13,54	1,98
11:29:00	50	13,54	1,98
11:30:00	50	13,54	1,98
11:31:00	49	13,53	1,99
11:32:00	50	13,53	1,99
11:33:00	50	13,53	1,99
11:34:00	50	13,52	2,00
11:35:00	50	13,52	2,00
11:36:00	50	13,52	2,00
11:37:00	49	13,52	2,00
11:38:00	50	13,51	2,01
11:39:00	49	13,51	2,01
11:40:00	50	13,51	2,01
11:41:00	50	13,50	2,01
11:42:00	50	13,50	2,01
11:43:00	50	13,50	2,01
11:44:00	50	13,50	2,02
11:45:00	50	13,50	2,02
11:46:00	50	13,50	2,02
11:47:00	50	13,50	2,02
11:48:00	50	13,50	2,02
11:49:00	50	13,49	2,03
11:50:00	50	13,49	2,03
11:51:00	49	13,49	2,03
11:52:00	50	13,48	2,04
11:53:00	49	13,48	2,04
11:54:00	50	13,48	2,04
11:55:00	50	13,47	2,05
11:56:00	50	13,47	2,05
11:57:00	50	13,47	2,05
11:58:00	50	13,47	2,05
11:59:00	50	13,47	2,05
12:00:00	49	13,47	2,05
12:01:00	50	13,47	2,05
12:02:00	50	13,47	2,05
12:03:00	50	13,46	2,06
12:04:00	50	13,46	2,06
12:05:00	49	13,46	2,06
12:06:00	50	13,45	2,07
12:07:00	50	13,45	2,07
12:08:00	50	13,45	2,07
12:09:00	49	13,45	2,07
12:10:00	50	13,45	2,08
12:11:00	50	13,45	2,08
12:12:00	50	13,45	2,08
12:13:00	49	13,44	2,09
12:14:00	49	13,44	2,09
12:15:00	50	13,44	2,09
12:16:00	49	13,44	2,09
12:17:00	50	13,43	2,10
12:18:00	50	13,43	2,10
12:19:00	50	13,43	2,10
12:20:00	50	13,43	2,10
12:21:00	49	13,42	2,10
12:22:00	50	13,42	2,10
12:23:00	50	13,42	2,10
12:24:00	49	13,42	2,10
12:25:00	50	13,41	2,11
12:26:00	50	13,41	2,11
12:27:00	50	13,41	2,11
12:28:00	50	13,41	2,12
12:29:00	50	13,41	2,12
12:30:00	50	13,41	2,12
12:31:00	50	13,41	2,12
12:32:00	50	13,40	2,13
12:33:00	50	13,40	2,13
12:34:00	50	13,40	2,13
12:35:00	50	13,40	2,13
12:36:00	49	13,40	2,13
12:37:00	49	13,39	2,14
12:38:00	50	13,39	2,14
12:39:00	50	13,39	2,14
12:40:00	49	13,38	2,15
12:41:00	50	13,38	2,15
12:42:00	49	13,38	2,15
12:43:00	50	13,38	2,15
12:44:00	50	13,38	2,15
12:45:00	50	13,38	2,15
12:46:00	50	13,38	2,15
12:47:00	50	13,38	2,15
12:48:00	50	13,37	2,16
12:49:00	50	13,37	2,16
12:50:00	50	13,37	2,16
12:51:00	49	13,37	2,16
12:52:00	50	13,37	2,16
12:53:00	49	13,36	2,17
12:54:00	50	13,36	2,17
12:55:00	49	13,36	2,17
12:56:00	50	13,36	2,18
12:57:00	50	13,36	2,18
12:58:00	50	13,36	2,18
12:59:00	49	13,36	2,18
13:00:00	50	13,35	2,19
13:01:00	49	13,35	2,19
13:02:00	50	13,35	2,19
13:03:00	50	13,35	2,19
13:04:00	50	13,34	2,20
13:05:00	50	13,34	2,20
13:06:00	49	13,34	2,20
13:07:00	50	13,34	2,20
13:08:00	50	13,34	2,20
13:09:00	50	13,33	2,21
13:10:00	50	13,33	2,21
13:11:00	50	13,33	2,21
13:12:00	50	13,33	2,21
13:13:00	50	13,32	2,21
13:14:00	50	13,32	2,21
13:15:00	50	13,32	2,21
13:16:00	50	13,32	2,21
13:17:00	49	13,32	2,21
13:18:00	49	13,32	2,21
13:19:00	50	13,32	2,22
13:20:00	50	13,32	2,22
13:21:00	49	13,32	2,22
13:22:00	49	13,32	2,22
13:23:00	49	13,32	2,22
13:24:00	49	13,32	2,22
13:25:00	50	13,31	2,23
13:26:00	50	13,31	2,23
13:27:00	49	13,31	2,23
13:28:00	49	13,31	2,23
13:29:00	49	13,30	2,24
13:30:00	49	13,30	2,24
13:31:00	50	13,30	2,24
13:32:00	50	13,30	2,24
13:33:00	49	13,30	2,24
13:34:00	50	13,30	2,24
13:35:00	49	13,29	2,25
13:36:00	50	13,29	2,25
13:37:00	50	13,29	2,25
13:38:00	49	13,29	2,26
13:39:00	49	13,29	2,25
13:40:00	49	13,27	2,28
13:41:00	50	13,28	2,27
13:42:00	50	13,27	2,28
13:43:00	49	13,27	2,28
13:44:00	50	13,27	2,28
13:45:00	49	13,27	2,29
13:46:00	50	13,27	2,29
13:47:00	49	13,27	2,29
13:48:00	49	13,27	2,29
13:49:00	49	13,26	2,29
13:50:00	50	13,26	2,29
13:51:00	50	13,26	2,29
13:52:00	50	13,26	2,29
13:53:00	50	13,25	2,30
13:54:00	50	13,25	2,30
13:55:00	50	13,25	2,30
13:56:00	50	13,25	2,30
13:57:00	50	13,25	2,30
13:58:00	50	13,25	2,30
13:59:00	50	13,25	2,30
14:00:00	50	13,24	2,31
14:01:00	50	13,24	2,31
14:02:00	50	13,24	2,31
14:03:00	50	13,24	2,31
14:04:00	50	13,24	2,31
14:05:00	50	13,23	2,32
14:06:00	50	13,23	2,32
14:07:00	50	13,23	2,32
14:08:00	50	13,23	2,33
14:09:00	50	13,23	2,33
14:10:00	50	13,23	2,33
14:11:00	50	13,23	2,33
14:12:00	49	13,23	2,33
14:13:00	50	13,23	2,33
14:14:00	50	13,22	2,34
14:15:00	49	13,22	2,34
14:16:00	50	13,22	2,34
14:17:00	50	13,21	2,35
14:18:00	50	13,22	2,34
14:19:00	50	13,21	2,35
14:20:00	50	13,21	2,35
14:21:00	50	13,21	2,35
14:22:00	50	13,21	2,35
14:23:00	50	13,21	2,36
14:24:00	50	13,21	2,36
14:25:00	50	13,21	2,36
14:26:00	49	13,21	2,36
14:27:00	50	13,21	2,36
14:28:00	50	13,20	2,37
14:29:00	50	13,20	2,37
14:30:00	50	13,20	2,37
14:31:00	50	13,20	2,37
14:32:00	50	13,20	2,37
14:33:00	49	13,19	2,38
14:34:00	49	13,19	2,38
14:35:00	50	13,19	2,38
14:36:00	50	13,19	2,38
14:37:00	49	13,19	2,38
14:38:00	49	13,19	2,38
14:39:00	50	13,18	2,39
14:40:00	50	13,18	2,39
14:41:00	50	13,18	2,39
14:42:00	50	13,18	2,39
14:43:00	50	13,18	2,39
14:44:00	50	13,18	2,39
14:45:00	50	13,18	2,39
14:46:00	49	13,17	2,40
14:47:00	49	13,17	2,40
14:48:00	50	13,17	2,40
14:49:00	50	13,17	2,40
14:50:00	50	13,17	2,40
14:51:00	49	13,17	2,40
14:52:00	49	13,16	2,41
14:53:00	50	13,16	2,41
14:54:00	50	13,16	2,41
14:55:00	50	13,16	2,41
14:56:00	50	13,16	2,41
14:57:00	50	13,16	2,41
14:58:00	50	13,16	2,41
14:59:00	50	13,15	2,42
15:00:00	50	13,15	2,42
15:01:00	50	13,15	2,42
15:02:00	50	13,14	2,43
15:03:00	50	13,14	2,43
15:04:00	50	13,14	2,43
15:05:00	50	13,14	2,43
15:06:00	50	13,14	2,43
15:07:00	50	13,14	2,43
15:08:00	50	13,14	2,44
15:09:00	50	13,14	2,44
15:10:00	50	13,14	2,44
15:11:00	50	13,14	2,44
15:12:00	50	13,14	2,44
15:13:00	50	13,14	2,44
15:14:00	50	13,14	2,44
15:15:00	50	13,13	2,45
15:16:00	50	13,13	2,45
15:17:00	50	13,13	2,45
15:18:00	50	13,13	2,45
15:19:00	50	13,12	2,46
15:20:00	49	13,12	2,46
15:21:00	50	13,12	2,46
15:22:00	49	13,12	2,46
15:23:00	49	13,12	2,46
15:24:00	50	13,11	2,47
15:25:00	49	13,11	2,47
15:26:00	50	13,11	2,47
15:27:00	50	13,11	2,47
15:28:00	50	13,11	2,47
15:29:00	50	13,11	2,47
15:30:00	50	13,11	2,48
15:31:00	50	13,11	2,48
15:32:00	50	13,11	2,48
15:33:00	50	13,11	2,48
15:34:00	50	13,11	2,48
15:35:00	50	13,10	2,49
15:36:00	49	13,10	2,49
15:37:00	50	13,10	2,49
15:38:00	49	13,10	2,49
15:39:00	50	13,10	2,49
15:40:00	50	13,10	2,49
15:41:00	49	13,10	2,49
15:42:00	50	13,09	2,50
15:43:00	50	13,09	2,50
15:44:00	49	13,09	2,50
15:45:00	50	13,09	2,50
15:46:00	50	13,09	2,50
15:47:00	50	13,08	2,51
15:48:00	50	13,08	2,51
15:49:00	49	13,08	2,51
15:50:00	50	13,08	2,51
15:51:00	50	13,08	2,51
15:52:00	49	13,08	2,52
15:53:00	50	13,08	2,52
15:54:00	50	13,08	2,52
15:55:00	50	13,08	2,52
15:56:00	50	13,08	2,52
15:57:00	50	13,08	2,52
15:58:00	50	13,07	2,53
15:59:00	50	13,07	2,53
16:00:00	50	13,07	2,53
16:01:00	50	13,07	2,53
16:02:00	50	13,07	2,53
16:03:00	50	13,07	2,53
16:04:00	50	13,06	2,54
16:05:00	50	13,06	2,54
16:06:00	50	13,06	2,54
16:07:00	49	13,06	2,54
16:08:00	50	13,06	2,54
16:09:00	50	13,06	2,54
16:10:00	50	13,06	2,54
16:11:00	50	13,05	2,55
16:12:00	50	13,05	2,55
16:13:00	50	13,05	2,55
16:14:00	50	13,05	2,55
16:15:00	50	13,05	2,55
16:16:00	50	13,05	2,55
16:17:00	50	13,05	2,56
16:18:00	50	13,05	2,55
16:19:00	50	13,05	2,56
16:20:00	50	13,05	2,56
16:21:00	50	13,05	2,56
16:22:00	50	13,05	2,56
16:23:00	50	13,05	2,56
16:24:00	49	13,05	2,56
16:25:00	49	13,05	2,56
16:26:00	49	13,05	2,56
16:27:00	49	13,04	2,57
16:28:00	50	13,04	2,57
16:29:00	50	13,04	2,57
16:30:00	49	13,04	2,57
16:31:00	50	13,04	2,57
16:32:00	50	13,04	2,57
16:33:00	49	13,04	2,57
16:34:00	49	13,04	2,57
16:35:00	49	13,03	2,58
16:36:00	49	13,03	2,58
16:37:00	49	13,03	2,58
16:38:00	49	13,03	2,58
16:39:00	49	13,03	2,58
16:40:00	50	13,02	2,60
16:41:00	49	13,02	2,60
16:42:00	49	13,02	2,60
16:43:00	50	13,02	2,60
16:44:00	50	13,01	2,61
16:45:00	49	13,01	2,61
16:46:00	50	13,01	2,61
16:47:00	49	13,01	2,61
16:48:00	50	13,01	2,61
16:49:00	50	13,01	2,61
16:50:00	49	13,00	2,62
16:51:00	50	13,00	2,62
16:52:00	50	13,00	2,62
16:53:00	50	13,00	2,62
16:54:00	50	13,00	2,62
16:55:00	50	13,00	2,62
16:56:00	50	13,00	2,62
16:57:00	50	13,00	2,62
16:58:00	50	13,00	2,62
16:59:00	50	12,99	2,63
17:00:00	50	12,99	2,63
17:01:00	50	12,99	2,63
17:02:00	50	12,99	2,63
17:03:00	50	12,99	2,63
17:04:00	49	12,99	2,64
17:05:00	50	12,99	2,64
17:06:00	50	12,99	2,64
17:07:00	50	12,99	2,64
17:08:00	50	12,99	2,64
17:09:00	49	12,99	2,64
17:10:00	50	12,99	2,64
17:11:00	50	12,99	2,64
17:12:00	50	12,98	2,65
17:13:00	50	12,98	2,65
17:14:00	50	12,98	2,65
17:15:00	50	12,98	2,65
17:16:00	49	12,97	2,66
17:17:00	50	12,98	2,65
17:18:00	49	12,97	2,66
17:19:00	49	12,97	2,66
17:20:00	50	12,97	2,66
17:21:00	50	12,97	2,66
17:22:00	50	12,97	2,66
17:23:00	50	12,97	2,66
17:24:00	50	12,97	2,66
17:25:00	50	12,96	2,67
17:26:00	50	12,96	2,67
17:27:00	50	12,96	2,67
17:28:00	49	12,96	2,67
17:29:00	50	12,96	2,67
17:30:00	50	12,96	2,67
17:31:00	50	12,96	2,67
17:32:00	50	12,96	2,68
17:33:00	50	12,96	2,68
17:34:00	50	12,96	2,68
17:35:00	49	12,96	2,68
17:36:00	50	12,96	2,68
17:37:00	50	12,96	2,68
17:38:00	50	12,95	2,69
17:39:00	50	12,95	2,69
17:40:00	50	12,95	2,69
17:41:00	50	12,95	2,69
17:42:00	50	12,95	2,69
17:43:00	49	12,95	2,69
17:44:00	50	12,95	2,69
17:45:00	50	12,95	2,69
17:46:00	50	12,95	2,69
17:47:00	50	12,94	2,70
17:48:00	50	12,94	2,70
17:49:00	50	12,94	2,70
17:50:00	50	12,94	2,70
17:51:00	50	12,94	2,70
17:52:00	50	12,94	2,70
17:53:00	50	12,93	2,71
17:54:00	50	12,93	2,71
17:55:00	50	12,94	2,70
17:56:00	50	12,93	2,71
17:57:00	49	12,93	2,71
17:58:00	49	12,93	2,71
17:59:00	50	12,93	2,72
18:00:00	49	12,93	2,72
18:01:00	50	12,93	2,71
18:02:00	49	12,93	2,72
18:03:00	50	12,93	2,72
18:04:00	50	12,93	2,72
18:05:00	50	12,93	2,72
18:06:00	50	12,93	2,72
18:07:00	49	12,93	2,72
18:08:00	50	12,92	2,73
18:09:00	50	12,92	2,73
18:10:00	49	12,92	2,73
18:11:00	50	12,92	2,73
18:12:00	50	12,92	2,73
18:13:00	50	12,92	2,73
18:14:00	50	12,92	2,73
18:15:00	50	12,91	2,74
18:16:00	50	12,91	2,74
18:17:00	50	12,91	2,74
18:18:00	50	12,91	2,74
18:19:00	50	12,91	2,74
18:20:00	50	12,91	2,74
18:21:00	50	12,91	2,74
18:22:00	50	12,91	2,74
18:23:00	50	12,91	2,75
18:24:00	50	12,91	2,75
18:25:00	50	12,91	2,75
18:26:00	50	12,91	2,75
18:27:00	50	12,91	2,75
18:28:00	50	12,91	2,75
18:29:00	50	12,91	2,75
18:30:00	50	12,91	2,75
18:31:00	50	12,90	2,76
18:32:00	50	12,90	2,76
18:33:00	50	12,90	2,76
18:34:00	50	12,90	2,76
18:35:00	50	12,90	2,76
18:36:00	50	12,90	2,76
18:37:00	50	12,90	2,76
18:38:00	50	12,89	2,77
18:39:00	49	12,89	2,77
18:40:00	50	12,89	2,77
18:41:00	50	12,90	2,76
18:42:00	50	12,89	2,77
18:43:00	49	12,89	2,77
18:44:00	50	12,89	2,77
18:45:00	50	12,89	2,77
18:46:00	50	12,88	2,78
18:47:00	50	12,88	2,78
18:48:00	50	12,88	2,78
18:49:00	50	12,88	2,78
18:50:00	50	12,88	2,78
18:51:00	50	12,88	2,78
18:52:00	50	12,88	2,78
18:53:00	49	12,88	2,79
18:54:00	50	12,88	2,78
18:55:00	50	12,88	2,78
18:56:00	50	12,88	2,79
18:57:00	49	12,88	2,79
18:58:00	50	12,88	2,79
18:59:00	49	12,88	2,79
19:00:00	50	12,88	2,79
19:01:00	50	12,88	2,79
19:02:00	50	12,87	2,80
19:03:00	50	12,88	2,79
19:04:00	50	12,87	2,80
19:05:00	50	12,87	2,80
19:06:00	50	12,87	2,80
19:07:00	50	12,87	2,80
19:08:00	50	12,87	2,80
19:09:00	50	12,87	2,80
19:10:00	50	12,87	2,80
19:11:00	49	12,87	2,80
19:12:00	50	12,86	2,81
19:13:00	50	12,86	2,81
19:14:00	50	12,86	2,81
19:15:00	50	12,86	2,81
19:16:00	50	12,86	2,81
19:17:00	50	12,86	2,81
19:18:00	50	12,86	2,81
19:19:00	50	12,85	2,82
19:20:00	50	12,85	2,82
19:21:00	50	12,85	2,82
19:22:00	50	12,85	2,82
19:23:00	50	12,85	2,82
19:24:00	50	12,85	2,82
19:25:00	49	12,85	2,82
19:26:00	50	12,85	2,82
19:27:00	50	12,85	2,82
19:28:00	49	12,85	2,82
19:29:00	50	12,84	2,83
19:30:00	50	12,84	2,83
19:31:00	50	12,84	2,83
19:32:00	49	12,84	2,83
19:33:00	50	12,84	2,83
19:34:00	49	12,84	2,83
19:35:00	50	12,84	2,83
19:36:00	50	12,84	2,84
19:37:00	50	12,84	2,84
19:38:00	50	12,84	2,84
19:39:00	50	12,84	2,84
19:40:00	49	12,84	2,84
19:41:00	50	12,84	2,84
19:42:00	50	12,84	2,84
19:43:00	50	12,84	2,84
19:44:00	50	12,84	2,84
19:45:00	50	12,83	2,86
19:46:00	50	12,83	2,86
19:47:00	49	12,83	2,86
19:48:00	50	12,83	2,86
19:49:00	50	12,83	2,86
19:50:00	50	12,83	2,86
19:51:00	50	12,83	2,86
19:52:00	50	12,83	2,86
19:53:00	50	12,83	2,86
19:54:00	50	12,82	2,87
19:55:00	50	12,82	2,87
19:56:00	49	12,82	2,87
19:57:00	50	12,82	2,87
19:58:00	50	12,82	2,87
19:59:00	50	12,82	2,87
20:00:00	49	12,82	2,87
20:01:00	49	12,82	2,87
20:02:00	49	12,82	2,87
20:03:00	49	12,82	2,87
20:04:00	49	12,82	2,88
20:05:00	50	12,82	2,88
20:06:00	49	12,82	2,88
20:07:00	49	12,82	2,88
20:08:00	50	12,82	2,88
20:09:00	50	12,82	2,88
20:10:00	49	12,82	2,88
20:11:00	49	12,82	2,88
20:12:00	49	12,81	2,89
20:13:00	50	12,81	2,89
20:14:00	49	12,81	2,89
20:15:00	50	12,81	2,89
20:16:00	50	12,81	2,89
20:17:00	50	12,81	2,89
20:18:00	50	12,81	2,89
20:19:00	50	12,81	2,89
20:20:00	50	12,81	2,89
20:21:00	50	12,80	2,90
20:22:00	50	12,80	2,90
20:23:00	50	12,81	2,89
20:24:00	50	12,80	2,90
20:25:00	50	12,80	2,90
20:26:00	49	12,80	2,90
20:27:00	50	12,80	2,90
20:28:00	50	12,80	2,90
20:29:00	50	12,80	2,90
20:30:00	49	12,80	2,90
20:31:00	50	12,80	2,90
20:32:00	49	12,79	2,91
20:33:00	50	12,79	2,91
20:34:00	50	12,79	2,91
20:35:00	50	12,79	2,91
20:36:00	50	12,79	2,91
20:37:00	50	12,79	2,91
20:38:00	50	12,79	2,91
20:39:00	50	12,79	2,91
20:40:00	49	12,79	2,91
20:41:00	50	12,79	2,91
20:42:00	49	12,79	2,92
20:43:00	50	12,79	2,92
20:44:00	50	12,79	2,92
20:45:00	49	12,79	2,92
20:46:00	50	12,79	2,92
20:47:00	50	12,79	2,92
20:48:00	50	12,79	2,92
20:49:00	50	12,79	2,92
20:50:00	49	12,79	2,92
20:51:00	50	12,78	2,93
20:52:00	49	12,79	2,92
20:53:00	50	12,78	2,93
20:54:00	50	12,78	2,93
20:55:00	50	12,78	2,93
20:56:00	50	12,78	2,93
20:57:00	50	12,78	2,93
20:58:00	50	12,78	2,93
20:59:00	50	12,78	2,93
21:00:00	50	12,78	2,93
21:01:00	50	12,77	2,94
21:02:00	50	12,77	2,94
21:03:00	50	12,77	2,94
21:04:00	50	12,77	2,94
21:05:00	50	12,77	2,94
21:06:00	50	12,77	2,94
21:07:00	50	12,77	2,94
21:08:00	50	12,77	2,94
21:09:00	50	12,77	2,94
21:10:00	50	12,77	2,94
21:11:00	49	12,77	2,94
21:12:00	49	12,77	2,94
21:13:00	50	12,77	2,94
21:14:00	50	12,76	2,95
21:15:00	49	12,76	2,95
21:16:00	50	12,76	2,95
21:17:00	50	12,76	2,95
21:18:00	50	12,76	2,95
21:19:00	50	12,76	2,95
21:20:00	50	12,76	2,95
21:21:00	50	12,76	2,95
21:22:00	50	12,76	2,95
21:23:00	49	12,76	2,95
21:24:00	50	12,76	2,95
21:25:00	50	12,75	2,96
21:26:00	50	12,75	2,96
21:27:00	50	12,75	2,96
21:28:00	50	12,75	2,96
21:29:00	50	12,75	2,96
21:30:00	50	12,75	2,96
21:31:00	50	12,75	2,96
21:32:00	50	12,75	2,96
21:33:00	50	12,75	2,96
21:34:00	50	12,75	2,96
21:35:00	50	12,75	2,96
21:36:00	50	12,75	2,96
21:37:00	50	12,75	2,98
21:38:00	50	12,75	2,98
21:39:00	50	12,75	2,98
21:40:00	50	12,75	2,98
21:41:00	50	12,75	2,98
21:42:00	50	12,75	2,98
21:43:00	50	12,75	2,98
21:44:00	50	12,75	2,98
21:45:00	50	12,75	2,98
21:46:00	50	12,75	2,98
21:47:00	50	12,74	2,99
21:48:00	50	12,75	2,98
21:49:00	50	12,75	2,98
21:50:00	50	12,75	2,98
21:51:00	50	12,74	2,99
21:52:00	50	12,75	2,98
21:53:00	50	12,74	2,99
21:54:00	50	12,74	2,99
21:55:00	50	12,74	2,99
21:56:00	50	12,74	2,99
21:57:00	50	12,74	2,99
21:58:00	49	12,74	2,99
21:59:00	50	12,74	2,99
22:00:00	50	12,74	2,99
22:01:00	49	12,73	3,00
22:02:00	49	12,73	3,00
22:03:00	50	12,74	2,99
22:04:00	50	12,73	3,00
22:05:00	50	12,73	3,00
22:06:00	50	12,73	3,00
22:07:00	49	12,73	3,00
22:08:00	50	12,73	3,00
22:09:00	50	12,73	3,00
22:10:00	50	12,73	3,01
22:11:00	50	12,73	3,00
22:12:00	50	12,73	3,00
22:13:00	49	12,73	3,00
22:14:00	50	12,73	3,00
22:15:00	49	12,73	3,00
22:16:00	50	12,73	3,01
22:17:00	50	12,72	3,02
22:18:00	50	12,72	3,02
22:19:00	50	12,71	3,03
22:20:00	50	12,72	3,02
22:21:00	50	12,71	3,03
22:22:00	50	12,72	3,02
22:23:00	50	12,71	3,03
22:24:00	50	12,71	3,03
22:25:00	50	12,71	3,03
22:26:00	50	12,71	3,03
22:27:00	50	12,71	3,03
22:28:00	50	12,71	3,03
22:29:00	50	12,71	3,03
22:30:00	50	12,71	3,03
22:31:00	50	12,71	3,03
22:32:00	50	12,71	3,03
22:33:00	49	12,71	3,03
22:34:00	50	12,70	3,04
22:35:00	50	12,70	3,04
22:36:00	50	12,70	3,04
22:39:30			
22:39:30	50	12,70	3,04
22:40:30	50	12,70	3,04
22:41:30	50	12,70	3,04
22:42:30	50	12,70	3,05
22:43:30	50	12,70	3,04
22:44:30	50	12,70	3,04
22:45:30	50	12,70	3,04
22:46:30	49	12,70	3,04
22:47:30	50	12,70	3,05
22:48:30	50	12,70	3,05
22:49:30	50	12,70	3,05
22:50:30	50	12,70	3,05
22:51:30	50	12,70	3,05
22:52:30	50	12,70	3,05
22:53:30	50	12,70	3,05
22:54:30	49	12,70	3,05
22:55:30	50	12,70	3,05
22:56:30	50	12,70	3,05
22:57:30	50	12,70	3,05
22:58:30	50	12,69	3,07
22:59:30	50	12,69	3,07
23:00:30	50	12,69	3,07
23:01:30	50	12,69	3,07
23:02:30	50	12,69	3,07
23:03:30	50	12,69	3,07
23:04:30	49	12,69	3,07
23:05:30	50	12,69	3,07
23:06:30	50	12,69	3,07
23:07:30	50	12,69	3,07
23:08:30	50	12,69	3,07
23:09:30	50	12,69	3,07
23:10:30	50	12,68	3,08
23:11:30	50	12,68	3,08
23:12:30	50	12,68	3,08
23:13:30	50	12,68	3,08
23:14:30	50	12,68	3,08
23:15:30	50	12,68	3,08
23:16:30	50	12,68	3,08
23:17:30	50	12,68	3,08
23:18:30	49	12,68	3,08
23:19:30	50	12,68	3,08
23:20:30	50	12,68	3,08
23:21:30	50	12,67	3,09
23:22:30	50	12,67	3,09
23:23:30	50	12,67	3,09
23:24:30	50	12,67	3,09
23:25:30	50	12,67	3,09
23:26:30	50	12,67	3,09
23:27:30	50	12,67	3,09
23:28:30	50	12,67	3,09
23:29:30	50	12,67	3,09
23:30:30	50	12,67	3,09
23:31:30	50	12,67	3,09
23:32:30	50	12,67	3,09
23:33:30	50	12,67	3,09
23:34:30	50	12,66	3,10
23:35:30	50	12,67	3,09
23:36:30	50	12,66	3,10
23:37:30	50	12,66	3,10
23:38:30	50	12,66	3,10
23:39:30	50	12,66	3,10
23:40:30	50	12,66	3,10
23:41:30	50	12,66	3,10
23:42:30	50	12,66	3,10
23:43:30	50	12,66	3,10
23:44:30	50	12,66	3,10
23:45:30	50	12,66	3,10
23:46:30	50	12,66	3,10
23:47:30	49	12,66	3,10
23:48:30	50	12,66	3,10
23:49:30	50	12,66	3,11
23:50:30	50	12,66	3,11
23:51:30	50	12,66	3,11
23:52:30	50	12,66	3,11
23:53:30	50	12,66	3,11
23:54:30	50	12,66	3,11
23:55:30	50	12,66	3,11
23:56:30	50	12,66	3,11
23:57:30	50	12,66	3,11
23:58:30	50	12,65	3,12
23:59:30	50	12,66	3,11
24:00:30	50	12,66	3,11
24:01:30	50	12,66	3,11
24:02:30	50	12,65	3,12
24:03:30	49	12,65	3,12
24:04:30	50	12,65	3,12
24:05:30	50	12,65	3,12
24:06:30	50	12,65	3,12
24:07:30	50	12,65	3,12
24:08:30	50	12,65	3,12
24:09:30	50	12,65	3,12
24:10:30	50	12,65	3,12
24:11:30	50	12,65	3,12
24:12:30	50	12,65	3,12
24:13:30	50	12,64	3,14
24:14:30	50	12,65	3,12
24:15:30	50	12,64	3,14
24:16:30	50	12,64	3,14
24:17:30	50	12,64	3,14
24:18:30	50	12,64	3,14
24:19:30	50	12,64	3,14
24:20:30	50	12,64	3,14
24:21:30	49	12,64	3,14
24:22:30	50	12,64	3,14
24:23:30	50	12,64	3,14
24:24:30	50	12,64	3,14
24:25:30	50	12,63	3,15
24:26:30	50	12,64	3,14
24:27:30	49	12,64	3,14
24:28:30	50	12,64	3,14
24:29:30	50	12,63	3,15
24:30:30	50	12,63	3,15
24:31:30	50	12,63	3,15
24:32:30	50	12,63	3,15
24:33:30	50	12,63	3,15
24:34:30	50	12,63	3,15
24:35:30	50	12,63	3,15
24:36:30	50	12,63	3,15
24:37:30	50	12,63	3,15
24:38:30	50	12,63	3,15
24:39:30	49	12,63	3,16
24:40:30	50	12,63	3,15
24:41:30	50	12,63	3,16
24:42:30	50	12,63	3,16
24:43:30	50	12,63	3,16
24:44:30	49	12,63	3,16
24:45:30	50	12,63	3,16
24:46:30	50	12,63	3,16
24:47:30	50	12,63	3,16
24:48:30	50	12,63	3,16
24:49:30	50	12,63	3,16
24:50:30	50	12,63	3,16
24:51:30	50	12,63	3,16
24:52:30	50	12,63	3,16
24:53:30	50	12,62	3,17
24:54:30	50	12,63	3,16
24:55:30	50	12,62	3,17
24:56:30	50	12,63	3,16
24:57:30	50	12,62	3,17
24:58:30	50	12,62	3,17
24:59:30	50	12,62	3,17
25:00:30	50	12,62	3,17
25:01:30	49	12,62	3,17
25:02:30	50	12,62	3,17
25:03:30	50	12,62	3,17
25:04:30	50	12,62	3,17
25:05:30	50	12,62	3,17
25:06:30	50	12,62	3,17
25:07:30	50	12,62	3,17
25:08:30	50	12,61	3,18
25:09:30	50	12,61	3,18
25:10:30	50	12,61	3,18
25:11:30	50	12,61	3,18
25:12:30	50	12,61	3,18
25:13:30	50	12,61	3,18
25:14:30	50	12,61	3,18
25:15:30	50	12,61	3,18
25:16:30	50	12,61	3,18
25:17:30	49	12,61	3,18
25:18:30	50	12,61	3,18
25:19:30	50	12,61	3,18
25:20:30	50	12,61	3,18
25:21:30	50	12,61	3,18
25:22:30	50	12,61	3,19
25:23:30	50	12,61	3,19
25:24:30	49	12,61	3,19
25:25:30	50	12,61	3,19
25:26:30	50	12,61	3,19
25:27:30	50	12,61	3,19
25:28:30	49	12,61	3,19
25:29:30	50	12,61	3,19
25:30:30	50	12,61	3,19
25:31:30	50	12,61	3,19
25:32:30	50	12,61	3,19
25:33:30	50	12,61	3,19
25:34:30	50	12,61	3,19
25:35:30	50	12,61	3,19
25:36:30	49	12,61	3,19
25:37:30	50	12,61	3,19
25:38:30	50	12,61	3,19
25:39:30	49	12,61	3,19
25:40:30	50	12,60	3,21
25:41:30	50	12,61	3,19
25:42:30	50	12,60	3,21
25:43:30	50	12,60	3,21
25:44:30	49	12,60	3,21
25:45:30	49	12,61	3,19
25:46:30	49	12,61	3,19
25:47:30	49	12,60	3,21
25:48:30	49	12,60	3,21
25:49:30	49	12,60	3,21
25:50:30	49	12,60	3,21
25:51:30	50	12,60	3,21
25:52:30	49	12,61	3,19
25:53:30	49	12,60	3,21
25:54:30	49	12,59	3,22
25:55:30	49	12,58	3,23
25:56:30	50	12,59	3,22
25:57:30	50	12,59	3,22
25:58:30	49	12,58	3,23
25:59:30	49	12,59	3,22
26:00:30	50	12,58	3,23
26:01:30	50	12,58	3,23
26:02:30	50	12,58	3,23
26:03:30	49	12,58	3,23
26:04:30	50	12,58	3,23
26:05:30	50	12,58	3,23
26:06:30	50	12,58	3,23
26:07:30	50	12,58	3,23
26:08:30	50	12,58	3,23
26:09:30	50	12,58	3,23
26:10:30	50	12,58	3,23
26:11:30	50	12,58	3,23
26:12:30	50	12,58	3,23
26:13:30	50	12,57	3,24
26:14:30	50	12,58	3,23
26:15:30	50	12,57	3,24
26:16:30	50	12,57	3,24
26:17:30	50	12,57	3,24
26:18:30	50	12,57	3,24
26:19:30	50	12,57	3,24
26:20:30	49	12,57	3,24
26:21:30	50	12,57	3,24
26:22:30	50	12,57	3,24
26:23:30	50	12,57	3,24
26:24:30	49	12,57	3,24
26:25:30	50	12,57	3,24
26:26:30	50	12,57	3,24
26:27:30	49	12,57	3,24
26:28:30	50	12,57	3,24
26:29:30	50	12,57	3,24
26:30:30	50	12,57	3,24
26:31:30	50	12,57	3,25
26:32:30	50	12,57	3,25
26:33:30	50	12,57	3,25
26:34:30	50	12,57	3,25
26:35:30	50	12,57	3,25
26:36:30	50	12,57	3,25
26:37:30	50	12,57	3,25
26:38:30	50	12,57	3,25
26:39:30	50	12,57	3,25
26:40:30	50	12,57	3,25
26:41:30	50	12,57	3,25
26:42:30	50	12,57	3,25
26:43:30	50	12,56	3,27
26:44:30	50	12,57	3,25
26:45:30	50	12,57	3,25
26:46:30	50	12,57	3,25
26:47:30	50	12,56	3,27
26:48:30	50	12,56	3,27
26:49:30	50	12,56	3,27
26:50:30	50	12,56	3,27
26:51:30	49	12,56	3,27
26:52:30	50	12,56	3,27
26:53:30	50	12,56	3,27
26:54:30	49	12,56	3,27
26:55:30	50	12,56	3,27
26:56:30	50	12,56	3,27
26:57:30	50	12,56	3,27
26:58:30	50	12,56	3,27
26:59:30	49	12,55	3,28
27:00:30	50	12,56	3,27
27:01:30	50	12,56	3,27
27:02:30	50	12,55	3,28
27:03:30	50	12,56	3,27
27:04:30	50	12,55	3,28
27:05:30	50	12,55	3,28
27:06:30	50	12,55	3,28
27:07:30	49	12,55	3,28
27:08:30	50	12,55	3,28
27:09:30	50	12,55	3,28
27:10:30	49	12,55	3,28
27:11:30	50	12,55	3,28
27:12:30	50	12,55	3,28
27:13:30	50	12,55	3,28
27:14:30	49	12,55	3,28
27:15:30	50	12,55	3,28
27:16:30	50	12,55	3,28
27:17:30	50	12,54	3,29
27:18:30	49	12,54	3,29
27:19:30	50	12,55	3,28
27:20:30	50	12,54	3,29
27:21:30	50	12,54	3,29
27:22:30	50	12,54	3,29
27:23:30	50	12,54	3,29
27:24:30	50	12,54	3,29
27:25:30	50	12,54	3,29
27:26:30	50	12,54	3,29
27:27:30	50	12,54	3,29
27:28:30	50	12,54	3,29
27:29:30	49	12,54	3,29
27:30:30	50	12,54	3,29
27:31:30	50	12,54	3,29
27:32:30	50	12,54	3,29
27:33:30	50	12,54	3,30
27:34:30	49	12,54	3,29
27:35:30	50	12,54	3,30
27:36:30	50	12,54	3,30
27:37:30	50	12,54	3,30
27:38:30	50	12,54	3,30
27:39:30	50	12,54	3,30
27:40:30	50	12,54	3,30
27:41:30	50	12,54	3,30
27:42:30	50	12,54	3,30
27:43:30	50	12,54	3,30
27:44:30	50	12,54	3,30
27:45:30	50	12,54	3,30
27:46:30	50	12,54	3,30
27:47:30	50	12,54	3,30
27:48:30	50	12,54	3,30
27:49:30	49	12,54	3,30
27:50:30	50	12,54	3,30
27:51:30	50	12,53	3,32
27:52:30	50	12,53	3,32
27:53:30	50	12,53	3,32
27:54:30	50	12,53	3,32
27:55:30	50	12,53	3,32
27:56:30	50	12,53	3,32
27:57:30	50	12,53	3,32
27:58:30	50	12,53	3,32
27:59:30	50	12,53	3,32
28:00:30	50	12,53	3,32
28:01:30	50	12,53	3,32
28:02:30	50	12,53	3,32
28:03:30	50	12,53	3,32
28:04:30	50	12,53	3,32
28:05:30	50	12,53	3,32
28:06:30	50	12,53	3,32
28:07:30	50	12,53	3,32
28:08:30	50	12,52	3,33
28:09:30	50	12,53	3,32
28:10:30	50	12,52	3,33
28:11:30	50	12,52	3,33
28:12:30	50	12,52	3,33
28:13:30	50	12,52	3,33
28:14:30	50	12,52	3,33
28:15:30	50	12,52	3,33
28:16:30	49	12,52	3,33
28:17:30	50	12,52	3,33
28:18:30	50	12,52	3,33
28:19:30	50	12,52	3,33
28:20:30	50	12,52	3,33
28:21:30	50	12,52	3,33
28:22:30	49	12,52	3,33
28:23:30	50	12,52	3,33
28:24:30	49	12,52	3,33
28:25:30	50	12,52	3,33
28:26:30	50	12,52	3,33
28:27:30	50	12,52	3,34
28:28:30	50	12,52	3,34
28:29:30	50	12,52	3,34
28:30:30	49	12,52	3,34
28:31:30	50	12,52	3,34
28:32:30	50	12,52	3,34
28:33:30	50	12,52	3,34
28:34:30	49	12,52	3,34
28:35:30	49	12,52	3,34
28:36:30	50	12,52	3,34
