Repository: ProgWizer/parser

File: project-root/data/Data Acquisition/Data Acquisition/2002 year (647)/UCA L Research G1500+1%PPB Gel+1.2%SMS (Trican) (50C-18 Apr).txt (part 1 of 4)
--Test Summary--
Full Path and File Name	
Instrument Name	4262 L
Instrument Type	UCA
Instrument Serial Number	111
Test Start Date	18.04.2002
Test Start Time	21:11:16
Test Stop Date	22.04.2002
Test Stop Time	20:12:39
Test Length	95:01:23
Final Sample Time Offset	95:00:00
Controller Schedule Name	
Sampling Period	60 seconds
Comments	T: 50C(30min); tap water, dry blending; Usinsk cement, Trican SMS
Information	WellID	
Information	Customer	Petro-Aliance
Information	CementClass	G
Information	CementMfr	Dyckerhoff
Information	Additives	1%PPB Gel+1.2%SMS (Trican)
Information	Density	1500
Information	BHCT	50
Information	BHST	60
Information	FluidLoss	
Information	JobType	Research
Calculated Value	Finish Set	3:15:00
Calculated Curve	Compressive Strength	Compressive strength type A (less than 14 lb/gal)
Initial Temperature (°C)	25 °C
Final Temperature (°C)	50 °C
Initial Transit Time (microsec/in)	16,78 microsec/in
Final Transit Time (microsec/in)	11,24 microsec/in
Initial Compressive Strength (MPa)	0,00 MPa
Final Compressive Strength (MPa)	6,20 MPa
--Data--
Time (HH:MM:SS)	Temperature (°C)	Transit Time (microsec/in)	Compressive Strength (MPa)
0:00:00	25	16,78	0,00
0:01:00	25	16,77	0,00
0:02:00	25	16,77	0,00
0:03:00	25	16,78	0,00
0:04:00	25	16,78	0,00
0:05:00	25	16,78	0,00
0:06:00	26	16,79	0,00
0:07:00	27	16,78	0,00
0:08:00	27	16,77	0,00
0:09:00	28	16,77	0,00
0:10:00	29	16,77	0,00
0:11:00	29	16,77	0,00
0:12:00	30	16,76	0,01
0:13:00	31	16,74	0,01
0:14:00	32	16,74	0,01
0:15:00	33	16,72	0,02
0:16:00	34	16,71	0,02
0:17:00	34	16,69	0,03
0:18:00	35	16,68	0,03
0:19:00	36	16,66	0,04
0:20:00	37	16,65	0,04
0:21:00	38	16,63	0,05
0:22:00	39	16,62	0,05
0:23:00	40	16,60	0,06
0:24:00	41	16,59	0,06
0:25:00	42	16,56	0,07
0:26:00	43	16,55	0,08
0:27:00	44	16,53	0,08
0:28:00	45	16,53	0,08
0:29:00	46	16,50	0,09
0:30:00	47	16,49	0,10
0:31:00	48	16,48	0,10
0:32:00	49	16,47	0,11
0:33:00	50	16,45	0,11
0:34:00	50	16,44	0,12
0:35:00	51	16,43	0,12
0:36:00	51	16,41	0,12
0:37:00	52	16,41	0,13
0:38:00	52	16,40	0,13
0:39:00	52	16,39	0,13
0:40:00	52	16,39	0,13
0:41:00	53	16,38	0,14
0:42:00	53	16,38	0,14
0:43:00	53	16,38	0,14
0:44:00	53	16,37	0,14
0:45:00	53	16,37	0,14
0:46:00	53	16,37	0,14
0:47:00	53	16,37	0,14
0:48:00	53	16,37	0,14
0:49:00	53	16,37	0,14
0:50:00	53	16,38	0,14
0:51:00	53	16,38	0,14
0:52:00	52	16,38	0,14
0:53:00	52	16,38	0,14
0:54:00	52	16,38	0,14
0:55:00	52	16,39	0,13
0:56:00	52	16,39	0,13
0:57:00	52	16,40	0,13
0:58:00	52	16,40	0,13
0:59:00	52	16,41	0,12
1:00:00	52	16,41	0,12
1:01:00	52	16,43	0,12
1:02:00	52	16,44	0,12
1:03:00	51	16,44	0,11
1:04:00	51	16,46	0,11
1:05:00	52	16,47	0,11
1:06:00	51	16,48	0,10
1:07:00	51	16,49	0,10
1:08:00	51	16,50	0,09
1:09:00	51	16,51	0,09
1:10:00	51	16,52	0,09
1:11:00	51	16,53	0,08
1:12:00	51	16,55	0,08
1:13:00	51	16,56	0,07
1:14:00	51	16,58	0,07
1:15:00	51	16,60	0,06
1:16:00	51	16,63	0,05
1:17:00	50	16,65	0,04
1:18:00	51	16,62	0,05
1:19:00	51	16,64	0,05
1:20:00	51	16,65	0,04
1:21:00	51	16,66	0,04
1:22:00	50	16,68	0,03
1:23:00	50	16,68	0,03
1:24:00	50	16,70	0,03
1:25:00	50	16,70	0,03
1:26:00	50	16,74	0,01
1:27:00	50	16,75	0,01
1:28:00	50	16,77	0,00
1:29:00	50	16,77	0,00
1:30:00	50	16,78	0,00
1:31:00	50	16,79	0,00
1:32:00	50	16,80	0,00
1:33:00	50	16,82	0,00
1:34:00	50	16,82	0,00
1:35:00	50	16,83	0,00
1:36:00	50	16,84	0,00
1:37:00	50	16,84	0,00
1:38:00	50	16,85	0,00
1:39:00	50	16,86	0,00
1:40:00	50	16,86	0,00
1:41:00	50	16,87	0,00
1:42:00	50	16,86	0,00
1:43:00	50	16,87	0,00
1:44:00	50	16,88	0,00
1:45:00	50	16,87	0,00
1:46:00	50	16,88	0,00
1:47:00	50	16,88	0,00
1:48:00	50	16,86	0,00
1:49:00	50	16,86	0,00
1:50:00	50	16,85	0,00
1:51:00	50	16,85	0,00
1:52:00	50	16,86	0,00
1:53:00	50	16,84	0,00
1:54:00	50	16,83	0,00
1:55:00	50	16,83	0,00
1:56:00	50	16,83	0,00
1:57:00	50	16,83	0,00
1:58:00	50	16,82	0,00
1:59:00	50	16,81	0,00
2:00:00	50	16,81	0,00
2:01:00	50	16,80	0,00
2:02:00	50	16,80	0,00
2:03:00	50	16,79	0,00
2:04:00	50	16,79	0,00
2:05:00	50	16,78	0,00
2:06:00	50	16,77	0,00
2:07:00	50	16,76	0,01
2:08:00	50	16,75	0,01
2:09:00	50	16,74	0,01
2:10:00	50	16,74	0,01
2:11:00	49	16,73	0,02
2:12:00	50	16,72	0,02
2:13:00	50	16,71	0,02
2:14:00	50	16,70	0,03
2:15:00	50	16,68	0,03
2:16:00	50	16,68	0,03
2:17:00	50	16,67	0,04
2:18:00	50	16,66	0,04
2:19:00	50	16,65	0,04
2:20:00	50	16,64	0,05
2:21:00	50	16,63	0,05
2:22:00	50	16,60	0,06
2:23:00	49	16,59	0,06
2:24:00	50	16,58	0,07
2:25:00	49	16,57	0,07
2:26:00	50	16,56	0,07
2:27:00	50	16,54	0,08
2:28:00	50	16,53	0,08
2:29:00	50	16,51	0,09
2:30:00	50	16,50	0,09
2:31:00	50	16,49	0,10
2:32:00	50	16,47	0,10
2:33:00	50	16,47	0,11
2:34:00	50	16,45	0,11
2:35:00	50	16,44	0,12
2:36:00	50	16,42	0,12
2:37:00	50	16,41	0,12
2:38:00	50	16,40	0,13
2:39:00	49	16,38	0,14
2:40:00	50	16,38	0,14
2:41:00	50	16,36	0,14
2:42:00	50	16,35	0,15
2:43:00	49	16,33	0,15
2:44:00	50	16,32	0,16
2:45:00	50	16,31	0,16
2:46:00	49	16,29	0,17
2:47:00	49	16,28	0,17
2:48:00	50	16,26	0,18
2:49:00	50	16,25	0,19
2:50:00	49	16,23	0,19
2:51:00	50	16,22	0,20
2:52:00	50	16,20	0,20
2:53:00	50	16,19	0,21
2:54:00	49	16,17	0,21
2:55:00	50	16,16	0,22
2:56:00	50	16,14	0,23
2:57:00	50	16,13	0,23
2:58:00	50	16,12	0,24
2:59:00	50	16,11	0,24
3:00:00	49	16,08	0,25
3:01:00	50	16,08	0,25
3:02:00	49	16,05	0,27
3:03:00	50	16,03	0,27
3:04:00	49	16,02	0,28
3:05:00	50	15,99	0,29
3:06:00	50	15,99	0,29
3:07:00	50	15,96	0,30
3:08:00	50	15,96	0,30
3:09:00	50	15,94	0,31
3:10:00	50	15,92	0,32
3:11:00	49	15,90	0,33
3:12:00	50	15,88	0,34
3:13:00	50	15,87	0,34
3:14:00	50	15,86	0,35
3:15:00	50	15,84	0,35
3:16:00	50	15,83	0,36
3:17:00	49	15,81	0,36
3:18:00	50	15,80	0,37
3:19:00	50	15,78	0,38
3:20:00	50	15,77	0,39
3:21:00	50	15,75	0,39
3:22:00	50	15,74	0,40
3:23:00	49	15,72	0,41
3:24:00	50	15,71	0,41
3:25:00	50	15,69	0,42
3:26:00	49	15,67	0,43
3:27:00	50	15,66	0,44
3:28:00	50	15,64	0,44
3:29:00	50	15,63	0,45
3:30:00	49	15,61	0,46
3:31:00	49	15,60	0,46
3:32:00	50	15,58	0,47
3:33:00	50	15,57	0,48
3:34:00	50	15,55	0,49
3:35:00	50	15,54	0,49
3:36:00	50	15,52	0,50
3:37:00	50	15,51	0,51
3:38:00	50	15,49	0,52
3:39:00	50	15,48	0,52
3:40:00	50	15,46	0,53
3:41:00	50	15,45	0,54
3:42:00	50	15,44	0,54
3:43:00	50	15,42	0,55
3:44:00	50	15,40	0,56
3:45:00	50	15,39	0,57
3:46:00	50	15,38	0,57
3:47:00	49	15,36	0,58
3:48:00	50	15,35	0,59
3:49:00	50	15,33	0,60
3:50:00	50	15,33	0,60
3:51:00	50	15,30	0,62
3:52:00	49	15,28	0,63
3:53:00	50	15,27	0,63
3:54:00	50	15,25	0,64
3:55:00	50	15,24	0,65
3:56:00	50	15,22	0,66
3:57:00	50	15,21	0,66
3:58:00	50	15,20	0,67
3:59:00	50	15,18	0,68
4:00:00	49	15,16	0,69
4:01:00	50	15,15	0,70
4:02:00	50	15,14	0,70
4:03:00	50	15,12	0,71
4:04:00	50	15,11	0,72
4:05:00	50	15,10	0,73
4:06:00	50	15,09	0,73
4:07:00	49	15,07	0,74
4:08:00	50	15,06	0,75
4:09:00	50	15,05	0,76
4:10:00	50	15,03	0,77
4:11:00	50	15,02	0,77
4:12:00	50	15,01	0,78
4:13:00	50	15,00	0,79
4:14:00	50	14,98	0,80
4:15:00	50	14,97	0,80
4:16:00	50	14,96	0,81
4:17:00	50	14,94	0,82
4:18:00	49	14,94	0,82
4:19:00	50	14,93	0,83
4:20:00	49	14,91	0,84
4:21:00	49	14,90	0,85
4:22:00	50	14,88	0,86
4:23:00	50	14,88	0,86
4:24:00	50	14,86	0,87
4:25:00	50	14,85	0,88
4:26:00	50	14,84	0,88
4:27:00	50	14,82	0,89
4:28:00	49	14,82	0,90
4:29:00	50	14,80	0,91
4:30:00	50	14,79	0,92
4:31:00	49	14,78	0,92
4:32:00	50	14,77	0,93
4:33:00	50	14,76	0,94
4:34:00	50	14,75	0,94
4:35:00	50	14,73	0,95
4:36:00	50	14,73	0,96
4:37:00	49	14,71	0,97
4:38:00	50	14,70	0,98
4:39:00	50	14,69	0,98
4:40:00	50	14,68	0,99
4:41:00	50	14,67	1,00
4:42:00	50	14,66	1,00
4:43:00	50	14,64	1,01
4:44:00	50	14,64	1,01
4:45:00	50	14,62	1,03
4:46:00	50	14,61	1,03
4:47:00	50	14,61	1,04
4:48:00	50	14,60	1,04
4:49:00	50	14,59	1,05
4:50:00	49	14,58	1,05
4:51:00	49	14,58	1,06
4:52:00	50	14,55	1,08
4:53:00	49	14,54	1,09
4:54:00	50	14,52	1,10
4:55:00	50	14,52	1,10
4:56:00	50	14,50	1,11
4:57:00	50	14,49	1,12
4:58:00	49	14,49	1,12
4:59:00	50	14,47	1,13
5:00:00	49	14,46	1,14
5:01:00	50	14,46	1,15
5:02:00	50	14,44	1,16
5:03:00	50	14,43	1,16
5:04:00	50	14,43	1,17
5:05:00	50	14,42	1,17
5:06:00	49	14,41	1,18
5:07:00	50	14,40	1,19
5:08:00	50	14,39	1,20
5:09:00	50	14,38	1,20
5:10:00	50	14,37	1,21
5:11:00	50	14,37	1,21
5:12:00	50	14,35	1,22
5:13:00	49	14,34	1,23
5:14:00	50	14,34	1,24
5:15:00	50	14,33	1,24
5:16:00	50	14,32	1,25
5:17:00	49	14,31	1,25
5:18:00	49	14,31	1,26
5:19:00	50	14,30	1,27
5:20:00	50	14,29	1,27
5:21:00	50	14,28	1,28
5:22:00	50	14,27	1,29
5:23:00	50	14,26	1,29
5:24:00	50	14,25	1,30
5:25:00	50	14,25	1,31
5:26:00	50	14,24	1,31
5:27:00	50	14,23	1,32
5:28:00	50	14,22	1,32
5:29:00	50	14,22	1,33
5:30:00	49	14,21	1,34
5:31:00	50	14,20	1,34
5:32:00	50	14,19	1,35
5:33:00	49	14,19	1,36
5:34:00	50	14,18	1,36
5:35:00	50	14,17	1,37
5:36:00	50	14,16	1,37
5:37:00	50	14,16	1,38
5:38:00	50	14,15	1,39
5:39:00	50	14,14	1,39
5:40:00	49	14,13	1,40
5:41:00	50	14,13	1,40
5:42:00	50	14,12	1,41
5:43:00	50	14,10	1,42
5:44:00	50	14,10	1,42
5:45:00	50	14,10	1,43
5:46:00	50	14,09	1,44
5:47:00	50	14,08	1,44
5:48:00	50	14,07	1,45
5:49:00	50	14,07	1,45
5:50:00	49	14,06	1,46
5:51:00	49	14,05	1,47
5:52:00	50	14,04	1,47
5:53:00	50	14,04	1,47
5:54:00	50	14,04	1,48
5:55:00	50	14,03	1,49
5:56:00	50	14,02	1,49
5:57:00	50	14,01	1,50
5:58:00	50	14,01	1,51
5:59:00	50	14,00	1,51
6:00:00	50	14,00	1,51
6:01:00	50	13,99	1,52
6:02:00	50	13,98	1,53
6:03:00	50	13,98	1,53
6:04:00	50	13,98	1,53
6:05:00	50	13,97	1,54
6:06:00	50	13,96	1,55
6:07:00	50	13,95	1,55
6:08:00	50	13,95	1,56
6:09:00	50	13,95	1,56
6:10:00	50	13,94	1,57
6:11:00	49	13,93	1,57
6:12:00	50	13,92	1,58
6:13:00	50	13,92	1,58
6:14:00	50	13,92	1,59
6:15:00	50	13,91	1,59
6:16:00	50	13,90	1,60
6:17:00	50	13,90	1,60
6:18:00	50	13,88	1,62
6:19:00	50	13,87	1,63
6:20:00	50	13,86	1,64
6:21:00	50	13,86	1,64
6:22:00	50	13,86	1,64
6:23:00	50	13,85	1,65
6:24:00	50	13,84	1,66
6:25:00	50	13,84	1,66
6:26:00	50	13,84	1,66
6:27:00	50	13,83	1,67
6:28:00	50	13,82	1,68
6:29:00	50	13,82	1,68
6:30:00	50	13,80	1,69
6:31:00	50	13,80	1,69
6:32:00	50	13,80	1,70
6:33:00	50	13,79	1,71
6:34:00	50	13,78	1,71
6:35:00	50	13,77	1,72
6:36:00	50	13,77	1,72
6:37:00	50	13,77	1,73
6:38:00	50	13,76	1,74
6:39:00	50	13,76	1,74
6:40:00	50	13,75	1,74
6:41:00	50	13,75	1,75
6:42:00	50	13,75	1,75
6:43:00	50	13,74	1,76
6:44:00	50	13,74	1,76
6:45:00	50	13,73	1,77
6:46:00	50	13,72	1,77
6:47:00	50	13,71	1,78
6:48:00	50	13,71	1,78
6:49:00	50	13,71	1,79
6:50:00	50	13,70	1,80
6:51:00	50	13,69	1,80
6:52:00	49	13,69	1,80
6:53:00	50	13,68	1,81
6:54:00	50	13,68	1,81
6:55:00	50	13,68	1,82
6:56:00	50	13,67	1,83
6:57:00	50	13,66	1,83
6:58:00	50	13,66	1,83
6:59:00	50	13,66	1,84
7:00:00	49	13,65	1,85
7:01:00	50	13,65	1,85
7:02:00	49	13,64	1,86
7:03:00	50	13,63	1,86
7:04:00	50	13,63	1,86
7:05:00	50	13,63	1,87
7:06:00	50	13,63	1,87
7:07:00	49	13,62	1,88
7:08:00	50	13,61	1,89
7:09:00	50	13,61	1,89
7:10:00	50	13,60	1,89
7:11:00	50	13,59	1,90
7:12:00	50	13,59	1,90
7:13:00	50	13,59	1,91
7:14:00	50	13,58	1,92
7:15:00	50	13,58	1,92
7:16:00	49	13,57	1,93
7:17:00	49	13,57	1,93
7:18:00	50	13,56	1,93
7:19:00	50	13,56	1,94
7:20:00	50	13,56	1,94
7:21:00	50	13,55	1,95
7:22:00	50	13,54	1,96
7:23:00	50	13,54	1,96
7:24:00	50	13,54	1,96
7:25:00	50	13,54	1,96
7:26:00	50	13,53	1,97
7:27:00	50	13,53	1,97
7:28:00	49	13,52	1,98
7:29:00	49	13,51	1,99
7:30:00	50	13,51	1,99
7:31:00	50	13,50	2,00
7:32:00	50	13,50	2,00
7:33:00	50	13,50	2,00
7:34:00	50	13,50	2,00
7:35:00	50	13,49	2,01
7:36:00	50	13,48	2,02
7:37:00	50	13,48	2,02
7:38:00	50	13,47	2,03
7:39:00	50	13,47	2,04
7:40:00	50	13,47	2,04
7:41:00	50	13,47	2,04
7:42:00	50	13,46	2,05
7:43:00	50	13,45	2,05
7:44:00	50	13,45	2,05
7:45:00	50	13,45	2,06
7:46:00	50	13,44	2,07
7:47:00	50	13,44	2,07
7:48:00	50	13,43	2,08
7:49:00	50	13,43	2,08
7:50:00	50	13,43	2,08
7:51:00	50	13,42	2,09
7:52:00	50	13,42	2,09
7:53:00	50	13,41	2,10
7:54:00	49	13,41	2,10
7:55:00	50	13,41	2,10
7:56:00	50	13,39	2,12
7:57:00	49	13,39	2,12
7:58:00	50	13,38	2,13
7:59:00	49	13,38	2,14
8:00:00	50	13,38	2,14
8:01:00	49	13,38	2,14
8:02:00	50	13,37	2,15
8:03:00	50	13,37	2,15
8:04:00	49	13,36	2,16
8:05:00	49	13,36	2,16
8:06:00	50	13,36	2,16
8:07:00	50	13,36	2,16
8:08:00	50	13,35	2,17
8:09:00	50	13,34	2,18
8:10:00	50	13,34	2,18
8:11:00	49	13,33	2,19
8:12:00	50	13,33	2,19
8:13:00	50	13,32	2,20
8:14:00	49	13,32	2,20
8:15:00	50	13,32	2,21
8:16:00	50	13,32	2,21
8:17:00	50	13,31	2,22
8:18:00	50	13,31	2,22
8:19:00	49	13,30	2,22
8:20:00	49	13,30	2,22
8:21:00	49	13,29	2,23
8:22:00	50	13,29	2,23
8:23:00	50	13,29	2,24
8:24:00	50	13,29	2,24
8:25:00	50	13,29	2,24
8:26:00	49	13,28	2,25
8:27:00	49	13,27	2,26
8:28:00	50	13,27	2,26
8:29:00	50	13,27	2,26
8:30:00	50	13,27	2,27
8:31:00	50	13,27	2,27
8:32:00	50	13,26	2,28
8:33:00	50	13,26	2,28
8:34:00	50	13,25	2,29
8:35:00	50	13,25	2,29
8:36:00	50	13,24	2,30
8:37:00	50	13,24	2,30
8:38:00	49	13,23	2,30
8:39:00	49	13,23	2,30
8:40:00	50	13,23	2,31
8:41:00	49	13,23	2,31
8:42:00	50	13,23	2,31
8:43:00	50	13,22	2,32
8:44:00	50	13,22	2,32
8:45:00	49	13,21	2,33
8:46:00	50	13,21	2,33
8:47:00	50	13,21	2,34
8:48:00	50	13,20	2,35
8:49:00	49	13,20	2,35
8:50:00	50	13,19	2,36
8:51:00	50	13,19	2,36
8:52:00	50	13,19	2,36
8:53:00	50	13,18	2,37
8:54:00	49	13,18	2,37
8:55:00	50	13,18	2,37
8:56:00	50	13,18	2,38
8:57:00	50	13,18	2,38
8:58:00	50	13,17	2,39
8:59:00	50	13,17	2,39
9:00:00	50	13,16	2,40
9:01:00	50	13,16	2,40
9:02:00	50	13,15	2,41
9:03:00	50	13,15	2,41
9:04:00	50	13,14	2,42
9:05:00	50	13,14	2,42
9:06:00	50	13,14	2,42
9:07:00	50	13,14	2,42
9:08:00	50	13,14	2,42
9:09:00	50	13,13	2,43
9:10:00	50	13,13	2,43
9:11:00	50	13,12	2,44
9:12:00	50	13,12	2,44
9:13:00	50	13,12	2,44
9:14:00	50	13,11	2,45
9:15:00	50	13,11	2,45
9:16:00	50	13,11	2,46
9:17:00	50	13,11	2,46
9:18:00	50	13,10	2,47
9:19:00	49	13,10	2,47
9:20:00	50	13,09	2,48
9:21:00	50	13,09	2,48
9:22:00	50	13,09	2,48
9:23:00	50	13,08	2,49
9:24:00	50	13,08	2,49
9:25:00	50	13,08	2,50
9:26:00	50	13,08	2,50
9:27:00	50	13,08	2,50
9:28:00	49	13,07	2,51
9:29:00	50	13,07	2,51
9:30:00	50	13,06	2,52
9:31:00	50	13,06	2,52
9:32:00	50	13,05	2,53
9:33:00	50	13,05	2,53
9:34:00	50	13,05	2,53
9:35:00	50	13,05	2,53
9:36:00	50	13,05	2,54
9:37:00	50	13,05	2,54
9:38:00	50	13,03	2,56
9:39:00	50	13,02	2,57
9:40:00	50	13,02	2,57
9:41:00	50	13,02	2,57
9:42:00	50	13,02	2,57
9:43:00	50	13,02	2,58
9:44:00	50	13,02	2,58
9:45:00	50	13,01	2,59
9:46:00	50	13,01	2,59
9:47:00	50	13,01	2,59
9:48:00	49	13,00	2,60
9:49:00	49	13,00	2,60
9:50:00	49	12,99	2,61
9:51:00	50	12,99	2,61
9:52:00	50	12,99	2,61
9:53:00	50	12,99	2,62
9:54:00	50	12,99	2,62
9:55:00	50	12,99	2,62
9:56:00	50	12,98	2,63
9:57:00	50	12,98	2,63
9:58:00	50	12,97	2,64
9:59:00	50	12,97	2,64
10:00:00	50	12,96	2,65
10:01:00	50	12,96	2,65
10:02:00	50	12,96	2,65
10:03:00	50	12,96	2,66
10:04:00	49	12,96	2,66
10:05:00	50	12,96	2,66
10:06:00	50	12,95	2,67
10:07:00	50	12,95	2,67
10:08:00	50	12,94	2,68
10:09:00	50	12,94	2,68
10:10:00	50	12,93	2,69
10:11:00	50	12,93	2,69
10:12:00	50	12,93	2,69
10:13:00	49	12,93	2,70
10:14:00	50	12,93	2,70
10:15:00	49	12,93	2,70
10:16:00	50	12,92	2,71
10:17:00	50	12,92	2,71
10:18:00	50	12,92	2,71
10:19:00	50	12,91	2,72
10:20:00	49	12,91	2,72
10:21:00	50	12,91	2,72
10:22:00	50	12,91	2,73
10:23:00	49	12,91	2,73
10:24:00	50	12,90	2,74
10:25:00	49	12,91	2,73
10:26:00	50	12,90	2,74
10:27:00	50	12,89	2,75
10:28:00	50	12,89	2,75
10:29:00	50	12,89	2,75
10:30:00	50	12,89	2,75
10:31:00	50	12,88	2,76
10:32:00	50	12,88	2,76
10:33:00	49	12,88	2,77
10:34:00	50	12,88	2,77
10:35:00	50	12,88	2,77
10:36:00	50	12,88	2,77
10:37:00	50	12,87	2,79
10:38:00	50	12,87	2,79
10:39:00	49	12,87	2,79
10:40:00	50	12,86	2,80
10:41:00	50	12,86	2,80
10:42:00	50	12,85	2,81
10:43:00	50	12,85	2,81
10:44:00	50	12,85	2,81
10:45:00	50	12,84	2,82
10:46:00	50	12,84	2,82
10:47:00	50	12,84	2,82
10:48:00	50	12,84	2,83
10:49:00	50	12,84	2,83
10:50:00	49	12,84	2,83
10:51:00	50	12,83	2,84
10:52:00	50	12,83	2,84
10:53:00	50	12,83	2,84
10:54:00	50	12,82	2,85
10:55:00	50	12,82	2,85
10:56:00	50	12,82	2,85
10:57:00	50	12,82	2,86
10:58:00	50	12,82	2,86
10:59:00	50	12,82	2,86
11:00:00	50	12,81	2,87
11:01:00	50	12,81	2,87
11:02:00	50	12,81	2,87
11:03:00	50	12,80	2,88
11:04:00	50	12,80	2,88
11:05:00	50	12,80	2,88
11:06:00	49	12,79	2,89
11:07:00	50	12,79	2,89
11:08:00	50	12,79	2,89
11:09:00	50	12,79	2,90
11:10:00	50	12,79	2,90
11:11:00	50	12,79	2,90
11:12:00	49	12,78	2,91
11:13:00	50	12,78	2,91
11:14:00	50	12,78	2,91
11:15:00	49	12,77	2,93
11:16:00	50	12,77	2,93
11:17:00	50	12,76	2,94
11:18:00	50	12,77	2,93
11:19:00	50	12,76	2,94
11:20:00	49	12,76	2,94
11:21:00	50	12,75	2,95
11:22:00	50	12,75	2,95
11:23:00	50	12,75	2,95
11:24:00	50	12,75	2,96
11:25:00	50	12,75	2,96
11:26:00	50	12,75	2,96
11:27:00	50	12,74	2,97
11:28:00	50	12,74	2,97
11:29:00	50	12,74	2,97
11:30:00	50	12,73	2,98
11:31:00	50	12,73	2,98
11:32:00	50	12,73	2,98
11:33:00	50	12,73	2,98
11:34:00	49	12,73	2,99
11:35:00	50	12,73	2,99
11:36:00	50	12,73	2,99
11:37:00	50	12,73	2,99
11:38:00	50	12,72	3,00
11:39:00	50	12,72	3,00
11:40:00	50	12,72	3,00
11:41:00	49	12,72	3,00
11:42:00	50	12,71	3,02
11:43:00	50	12,71	3,02
11:44:00	50	12,71	3,02
11:45:00	50	12,70	3,03
11:46:00	50	12,70	3,03
11:47:00	49	12,70	3,03
11:48:00	50	12,70	3,04
11:49:00	50	12,70	3,04
11:50:00	49	12,70	3,04
11:51:00	50	12,69	3,05
11:52:00	50	12,70	3,04
11:53:00	50	12,69	3,05
11:54:00	50	12,69	3,05
11:55:00	50	12,68	3,06
11:56:00	49	12,68	3,06
11:57:00	50	12,68	3,06
11:58:00	49	12,68	3,06
11:59:00	50	12,68	3,06
12:00:00	50	12,67	3,07
12:01:00	50	12,67	3,07
12:02:00	50	12,67	3,07
12:03:00	50	12,66	3,08
12:04:00	50	12,66	3,08
12:05:00	50	12,66	3,08
12:06:00	49	12,66	3,08
12:07:00	49	12,66	3,10
12:08:00	49	12,66	3,10
12:09:00	49	12,66	3,10
12:10:00	50	12,66	3,10
12:11:00	49	12,65	3,11
12:12:00	50	12,65	3,11
12:13:00	49	12,63	3,13
12:14:00	49	12,63	3,14
12:15:00	49	12,63	3,14
12:16:00	49	12,63	3,14
12:17:00	49	12,63	3,14
12:18:00	50	12,62	3,15
12:19:00	50	12,62	3,15
12:20:00	50	12,62	3,15
12:21:00	50	12,61	3,17
12:22:00	50	12,61	3,17
12:23:00	50	12,61	3,17
12:24:00	50	12,61	3,18
12:25:00	50	12,61	3,18
12:26:00	50	12,61	3,18
12:27:00	50	12,61	3,18
12:28:00	50	12,60	3,19
12:29:00	50	12,60	3,19
12:30:00	50	12,60	3,19
12:31:00	50	12,60	3,19
12:32:00	50	12,60	3,19
12:33:00	50	12,59	3,20
12:34:00	50	12,59	3,20
12:35:00	50	12,59	3,20
12:36:00	50	12,59	3,20
12:37:00	50	12,58	3,21
12:38:00	50	12,58	3,21
12:39:00	50	12,57	3,23
12:40:00	50	12,57	3,23
12:41:00	49	12,57	3,23
12:42:00	50	12,57	3,23
12:43:00	50	12,57	3,24
12:44:00	50	12,57	3,24
12:45:00	50	12,57	3,24
12:46:00	49	12,57	3,24
12:47:00	50	12,56	3,25
12:48:00	50	12,56	3,25
12:49:00	50	12,56	3,25
12:50:00	49	12,56	3,25
12:51:00	50	12,56	3,25
12:52:00	50	12,55	3,26
12:53:00	50	12,55	3,26
12:54:00	50	12,55	3,26
12:55:00	50	12,54	3,27
12:56:00	50	12,54	3,27
12:57:00	50	12,54	3,27
12:58:00	50	12,54	3,29
12:59:00	50	12,54	3,29
13:00:00	50	12,54	3,29
13:01:00	50	12,54	3,29
13:02:00	50	12,54	3,29
13:03:00	50	12,53	3,30
13:04:00	50	12,53	3,30
13:05:00	50	12,53	3,30
13:06:00	49	12,53	3,30
13:07:00	50	12,52	3,31
13:08:00	50	12,52	3,31
13:09:00	50	12,52	3,31
13:10:00	49	12,52	3,32
13:11:00	50	12,52	3,32
13:12:00	50	12,52	3,32
13:13:00	50	12,52	3,32
13:14:00	50	12,52	3,32
13:15:00	49	12,51	3,34
13:16:00	50	12,51	3,34
13:17:00	50	12,51	3,34
13:18:00	50	12,51	3,34
13:19:00	50	12,50	3,35
13:20:00	49	12,50	3,35
13:21:00	50	12,50	3,35
13:22:00	50	12,50	3,35
13:23:00	49	12,49	3,36
13:24:00	50	12,49	3,36
13:25:00	50	12,49	3,36
13:26:00	50	12,49	3,36
13:27:00	50	12,49	3,36
13:28:00	50	12,48	3,37
13:29:00	50	12,48	3,37
13:30:00	50	12,48	3,37
13:31:00	49	12,48	3,39
13:32:00	50	12,48	3,39
13:33:00	49	12,48	3,39
13:34:00	50	12,48	3,39
13:35:00	50	12,47	3,40
13:36:00	50	12,47	3,40
13:37:00	50	12,47	3,40
13:38:00	50	12,47	3,40
13:39:00	50	12,47	3,40
13:40:00	49	12,46	3,41
13:41:00	50	12,46	3,41
13:42:00	50	12,46	3,41
13:43:00	50	12,46	3,41
13:44:00	50	12,46	3,41
13:45:00	49	12,45	3,42
13:46:00	50	12,45	3,42
13:47:00	50	12,45	3,42
13:48:00	50	12,45	3,44
13:49:00	50	12,45	3,44
13:50:00	49	12,45	3,44
13:51:00	50	12,45	3,44
13:52:00	50	12,45	3,44
13:53:00	50	12,44	3,45
13:54:00	50	12,44	3,45
13:55:00	50	12,44	3,45
13:56:00	49	12,44	3,45
13:57:00	50	12,44	3,45
13:58:00	50	12,44	3,45
13:59:00	50	12,43	3,46
14:00:00	50	12,43	3,46
14:01:00	50	12,43	3,46
14:02:00	49	12,43	3,46
14:03:00	50	12,43	3,48
14:04:00	49	12,43	3,48
14:05:00	50	12,43	3,48
14:06:00	50	12,42	3,49
14:07:00	50	12,42	3,49
14:08:00	50	12,42	3,49
14:09:00	50	12,42	3,49
14:10:00	50	12,42	3,49
14:11:00	50	12,42	3,49
14:12:00	50	12,41	3,50
14:13:00	50	12,41	3,50
14:14:00	50	12,41	3,50
14:15:00	50	12,40	3,51
14:16:00	50	12,40	3,51
14:17:00	50	12,40	3,51
14:18:00	50	12,40	3,51
14:19:00	50	12,40	3,51
14:20:00	50	12,40	3,51
14:21:00	50	12,39	3,53
14:22:00	50	12,39	3,53
14:23:00	50	12,39	3,53
14:24:00	50	12,39	3,53
14:25:00	49	12,39	3,53
14:26:00	50	12,39	3,54
14:27:00	49	12,39	3,54
14:28:00	50	12,39	3,54
14:29:00	50	12,39	3,54
14:30:00	50	12,38	3,55
14:31:00	50	12,38	3,55
14:32:00	50	12,38	3,55
14:33:00	50	12,38	3,55
14:34:00	50	12,38	3,55
14:35:00	50	12,38	3,55
14:36:00	50	12,37	3,57
14:37:00	49	12,37	3,57
14:38:00	50	12,37	3,57
14:39:00	50	12,37	3,57
14:40:00	49	12,36	3,58
14:41:00	50	12,36	3,58
14:42:00	50	12,36	3,58
14:43:00	50	12,36	3,58
14:44:00	50	12,36	3,58
14:45:00	49	12,36	3,59
14:46:00	50	12,36	3,59
14:47:00	49	12,36	3,59
14:48:00	49	12,36	3,59
14:49:00	50	12,36	3,59
14:50:00	50	12,36	3,59
14:51:00	50	12,35	3,61
14:52:00	50	12,35	3,61
14:53:00	50	12,35	3,61
14:54:00	49	12,35	3,61
14:55:00	50	12,35	3,61
14:56:00	50	12,34	3,62
14:57:00	50	12,34	3,62
14:58:00	50	12,34	3,62
14:59:00	50	12,34	3,62
15:00:00	50	12,34	3,62
15:01:00	49	12,34	3,62
15:02:00	50	12,34	3,63
15:03:00	50	12,34	3,63
15:04:00	50	12,34	3,63
15:05:00	50	12,34	3,63
15:06:00	50	12,34	3,63
15:07:00	50	12,33	3,65
15:08:00	50	12,33	3,65
15:09:00	50	12,33	3,65
15:10:00	50	12,33	3,65
15:11:00	50	12,33	3,65
15:12:00	50	12,33	3,65
15:13:00	50	12,32	3,66
15:14:00	50	12,32	3,66
15:15:00	50	12,32	3,66
15:16:00	50	12,32	3,66
15:17:00	50	12,32	3,66
15:18:00	50	12,31	3,67
15:19:00	49	12,31	3,67
15:20:00	49	12,31	3,67
15:21:00	50	12,31	3,67
15:22:00	50	12,31	3,67
15:23:00	50	12,31	3,67
15:24:00	50	12,30	3,69
15:25:00	50	12,30	3,69
15:26:00	50	12,30	3,69
15:27:00	50	12,30	3,69
15:28:00	50	12,30	3,69
15:29:00	50	12,30	3,70
15:30:00	50	12,30	3,70
15:31:00	50	12,30	3,70
15:32:00	50	12,30	3,70
15:33:00	50	12,30	3,70
15:34:00	49	12,30	3,70
15:35:00	50	12,29	3,72
15:36:00	49	12,29	3,72
15:37:00	50	12,29	3,72
15:38:00	50	12,29	3,72
15:39:00	50	12,29	3,72
15:40:00	49	12,29	3,72
15:41:00	50	12,29	3,72
15:42:00	50	12,28	3,73
15:43:00	49	12,27	3,74
15:44:00	49	12,27	3,74
15:45:00	50	12,27	3,76
15:46:00	49	12,27	3,76
15:47:00	50	12,27	3,76
15:48:00	50	12,27	3,76
15:49:00	50	12,27	3,76
15:50:00	49	12,27	3,76
15:51:00	49	12,27	3,76
15:52:00	50	12,26	3,77
15:53:00	50	12,26	3,77
15:54:00	50	12,26	3,77
15:55:00	50	12,26	3,77
15:56:00	49	12,26	3,77
15:57:00	49	12,25	3,78
15:58:00	50	12,25	3,78
15:59:00	50	12,25	3,78
16:00:00	50	12,25	3,78
16:01:00	50	12,25	3,78
16:02:00	50	12,25	3,78
16:03:00	50	12,25	3,80
16:04:00	49	12,25	3,80
16:05:00	50	12,25	3,80
16:06:00	50	12,25	3,80
16:07:00	50	12,25	3,80
16:08:00	50	12,25	3,80
16:09:00	49	12,24	3,81
16:10:00	50	12,24	3,81
16:11:00	50	12,24	3,81
16:12:00	50	12,24	3,81
16:13:00	50	12,23	3,83
16:14:00	50	12,23	3,83
16:15:00	50	12,23	3,83
16:16:00	49	12,23	3,83
16:17:00	50	12,23	3,83
16:18:00	50	12,23	3,83
16:19:00	50	12,22	3,84
16:20:00	50	12,22	3,84
16:21:00	50	12,22	3,84
16:22:00	49	12,22	3,84
16:23:00	50	12,22	3,84
16:24:00	50	12,22	3,84
16:25:00	50	12,21	3,85
16:26:00	49	12,21	3,85
16:27:00	50	12,21	3,85
16:28:00	50	12,21	3,85
16:29:00	50	12,21	3,85
16:30:00	50	12,21	3,85
16:31:00	50	12,21	3,85
16:32:00	50	12,21	3,87
16:33:00	50	12,21	3,87
16:34:00	50	12,21	3,87
16:35:00	50	12,21	3,87
16:36:00	50	12,21	3,87
16:37:00	50	12,21	3,87
16:38:00	50	12,21	3,87
16:39:00	50	12,21	3,87
16:40:00	49	12,20	3,88
16:41:00	50	12,20	3,88
16:42:00	50	12,20	3,88
16:43:00	50	12,20	3,88
16:44:00	50	12,20	3,88
16:45:00	50	12,19	3,90
16:46:00	50	12,19	3,90
16:47:00	50	12,19	3,90
16:48:00	50	12,19	3,90
16:49:00	50	12,19	3,90
16:50:00	49	12,19	3,90
16:51:00	50	12,18	3,91
16:52:00	50	12,18	3,91
16:53:00	50	12,18	3,91
16:54:00	50	12,18	3,91
16:55:00	50	12,18	3,91
16:56:00	50	12,18	3,91
16:57:00	50	12,18	3,93
16:58:00	49	12,18	3,93
16:59:00	50	12,18	3,93
17:00:00	50	12,18	3,93
17:01:00	49	12,18	3,93
17:02:00	50	12,18	3,93
17:03:00	50	12,18	3,93
17:04:00	50	12,18	3,93
17:05:00	50	12,18	3,93
17:06:00	50	12,17	3,94
17:07:00	50	12,17	3,94
17:08:00	50	12,17	3,94
17:09:00	50	12,17	3,94
17:10:00	50	12,17	3,94
17:11:00	50	12,17	3,94
17:12:00	49	12,17	3,94
17:13:00	49	12,16	3,96
17:14:00	50	12,16	3,96
17:15:00	50	12,16	3,96
17:16:00	50	12,16	3,96
17:17:00	50	12,16	3,96
17:18:00	50	12,16	3,97
17:19:00	50	12,16	3,97
17:20:00	50	12,16	3,97
17:21:00	50	12,16	3,97
17:22:00	50	12,16	3,97
17:23:00	50	12,16	3,97
17:24:00	50	12,16	3,97
17:25:00	50	12,15	3,98
17:26:00	50	12,16	3,97
17:27:00	50	12,15	3,98
17:28:00	50	12,15	3,98
17:29:00	50	12,15	3,98
17:30:00	50	12,15	3,98
17:31:00	50	12,14	4,00
17:32:00	50	12,14	4,00
17:33:00	50	12,14	4,00
17:34:00	50	12,14	4,00
17:35:00	50	12,14	4,00
17:36:00	50	12,14	4,00
17:37:00	50	12,14	4,00
17:38:00	50	12,14	4,00
17:39:00	50	12,13	4,01
17:40:00	50	12,13	4,01
17:41:00	50	12,13	4,01
17:42:00	50	12,13	4,01
17:43:00	50	12,13	4,01
17:44:00	50	12,13	4,01
17:45:00	50	12,13	4,03
17:46:00	49	12,13	4,03
17:47:00	50	12,13	4,03
17:48:00	49	12,13	4,03
17:49:00	50	12,13	4,03
17:50:00	49	12,13	4,03
17:51:00	49	12,13	4,03
17:52:00	50	12,13	4,03
17:53:00	50	12,12	4,04
17:54:00	50	12,12	4,04
17:55:00	50	12,12	4,04
17:56:00	50	12,12	4,04
17:57:00	50	12,12	4,04
17:58:00	50	12,12	4,04
17:59:00	50	12,12	4,04
18:00:00	50	12,11	4,06
18:01:00	50	12,11	4,06
18:02:00	50	12,11	4,06
18:03:00	50	12,11	4,06
18:04:00	50	12,11	4,06
18:05:00	50	12,11	4,06
18:06:00	50	12,11	4,06
18:07:00	50	12,11	4,06
18:08:00	49	12,10	4,07
18:09:00	50	12,10	4,07
18:10:00	50	12,10	4,07
18:11:00	50	12,10	4,07
18:12:00	50	12,10	4,07
18:13:00	49	12,10	4,07
18:14:00	50	12,10	4,07
18:15:00	49	12,09	4,09
18:16:00	50	12,09	4,09
18:17:00	50	12,09	4,09
18:18:00	50	12,09	4,09
18:19:00	50	12,09	4,09
18:20:00	50	12,09	4,09
18:21:00	49	12,09	4,09
18:22:00	50	12,09	4,09
18:23:00	50	12,09	4,09
18:24:00	50	12,09	4,09
18:25:00	49	12,09	4,09
18:26:00	49	12,08	4,12
18:27:00	50	12,08	4,12
18:28:00	49	12,08	4,12
18:29:00	50	12,08	4,12
18:30:00	50	12,08	4,12
18:31:00	50	12,08	4,12
18:32:00	50	12,08	4,12
18:33:00	50	12,07	4,13
18:34:00	50	12,07	4,13
18:35:00	50	12,07	4,13
18:36:00	50	12,07	4,13
18:37:00	50	12,07	4,13
18:38:00	50	12,07	4,13
18:39:00	50	12,06	4,15
18:40:00	50	12,07	4,13
18:41:00	49	12,06	4,15
18:42:00	50	12,06	4,15
18:43:00	50	12,06	4,15
18:44:00	50	12,06	4,15
18:45:00	50	12,06	4,15
18:46:00	50	12,06	4,15
18:47:00	50	12,06	4,15
18:48:00	49	12,06	4,16
18:49:00	49	12,06	4,16
18:50:00	50	12,06	4,16
18:51:00	50	12,06	4,16
18:52:00	50	12,06	4,16
18:53:00	50	12,06	4,16
18:54:00	50	12,06	4,16
18:55:00	50	12,05	4,18
18:56:00	50	12,05	4,18
18:57:00	50	12,05	4,18
18:58:00	50	12,05	4,18
18:59:00	50	12,05	4,18
19:00:00	50	12,05	4,18
19:01:00	50	12,05	4,18
19:02:00	50	12,05	4,18
19:03:00	50	12,04	4,19
19:04:00	50	12,04	4,19
19:05:00	50	12,04	4,19
19:06:00	49	12,04	4,19
19:07:00	50	12,04	4,19
19:08:00	50	12,04	4,19
19:09:00	50	12,04	4,19
19:10:00	50	12,04	4,21
19:11:00	50	12,04	4,21
19:12:00	50	12,04	4,21
19:13:00	50	12,04	4,21
19:14:00	50	12,04	4,21
19:15:00	50	12,04	4,21
19:16:00	50	12,04	4,21
19:17:00	50	12,04	4,21
19:18:00	50	12,04	4,21
19:19:00	50	12,03	4,23
19:20:00	50	12,03	4,23
19:21:00	50	12,03	4,23
19:22:00	50	12,03	4,23
19:23:00	50	12,03	4,23
19:24:00	50	12,03	4,23
19:25:00	50	12,03	4,23
19:26:00	50	12,03	4,23
19:27:00	50	12,03	4,23
19:28:00	50	12,03	4,23
19:29:00	50	12,02	4,24
19:30:00	50	12,02	4,24
19:31:00	50	12,02	4,24
19:32:00	50	12,02	4,24
19:33:00	50	12,02	4,24
19:34:00	50	12,02	4,24
19:35:00	50	12,02	4,24
19:36:00	50	12,02	4,24
19:37:00	50	12,02	4,24
19:38:00	50	12,01	4,26
19:39:00	49	12,01	4,26
19:40:00	50	12,01	4,26
19:41:00	49	12,01	4,26
19:42:00	50	12,01	4,26
19:43:00	50	12,01	4,26
19:44:00	50	12,01	4,26
19:45:00	50	12,00	4,27
19:46:00	50	12,00	4,27
19:47:00	50	12,00	4,27
19:48:00	50	12,00	4,27
19:49:00	50	12,00	4,27
19:50:00	50	12,00	4,27
19:51:00	50	12,00	4,27
19:52:00	49	12,00	4,27
19:53:00	49	12,00	4,27
19:54:00	50	12,00	4,27
19:55:00	49	12,00	4,29
19:56:00	50	12,00	4,29
19:57:00	50	12,00	4,29
19:58:00	50	12,00	4,29
19:59:00	50	12,00	4,29
20:00:00	50	12,00	4,29
20:01:00	50	12,00	4,29
20:02:00	50	12,00	4,29
20:03:00	50	12,00	4,29
20:04:00	50	12,00	4,29
20:05:00	50	11,99	4,30
20:06:00	49	11,99	4,30
20:07:00	50	11,99	4,30
20:08:00	49	11,99	4,30
20:09:00	50	11,99	4,30
20:10:00	50	11,99	4,30
20:11:00	50	11,99	4,30
20:12:00	49	11,99	4,30
20:13:00	50	11,98	4,32
20:14:00	49	11,98	4,32
20:15:00	50	11,98	4,32
20:16:00	50	11,98	4,32
20:17:00	50	11,98	4,32
20:18:00	50	11,98	4,32
20:19:00	50	11,98	4,32
20:20:00	50	11,98	4,32
20:21:00	50	11,98	4,32
20:22:00	49	11,97	4,34
20:23:00	50	11,97	4,34
20:24:00	49	11,97	4,34
20:25:00	50	11,97	4,34
20:26:00	50	11,97	4,34
20:27:00	50	11,97	4,34
20:28:00	50	11,97	4,34
20:29:00	50	11,97	4,34
20:30:00	50	11,97	4,34
20:31:00	50	11,97	4,34
20:32:00	50	11,97	4,34
20:33:00	50	11,97	4,35
20:34:00	50	11,97	4,35
20:35:00	49	11,97	4,35
20:36:00	49	11,97	4,35
20:37:00	50	11,97	4,35
20:38:00	50	11,97	4,35
20:39:00	49	11,97	4,35
20:40:00	50	11,97	4,35
20:41:00	50	11,97	4,35
20:42:00	50	11,97	4,35
20:43:00	50	11,97	4,35
20:44:00	49	11,96	4,37
20:45:00	50	11,96	4,37
20:46:00	50	11,96	4,37
20:47:00	50	11,96	4,37
20:48:00	49	11,96	4,37
20:49:00	50	11,96	4,37
20:50:00	50	11,96	4,37
20:51:00	50	11,96	4,37
20:52:00	50	11,95	4,38
20:53:00	50	11,95	4,38
20:54:00	50	11,95	4,38
20:55:00	50	11,95	4,38
20:56:00	50	11,95	4,38
20:57:00	50	11,95	4,38
20:58:00	50	11,95	4,38
20:59:00	50	11,95	4,38
21:00:00	50	11,95	4,38
21:01:00	50	11,95	4,40
21:02:00	50	11,95	4,40
21:03:00	50	11,95	4,40
21:04:00	50	11,95	4,40
21:05:00	50	11,95	4,40
21:06:00	50	11,95	4,40
21:07:00	50	11,95	4,40
21:08:00	50	11,95	4,40
21:09:00	50	11,95	4,40
21:10:00	50	11,94	4,42
21:11:00	50	11,95	4,40
21:12:00	50	11,94	4,42
21:13:00	50	11,94	4,42
21:14:00	50	11,94	4,42
21:15:00	50	11,94	4,42
21:16:00	50	11,94	4,42
21:17:00	50	11,94	4,42
21:18:00	50	11,94	4,42
21:19:00	50	11,94	4,42
21:20:00	50	11,94	4,42
21:21:00	50	11,94	4,42
21:22:00	50	11,93	4,43
21:23:00	50	11,94	4,42
21:24:00	49	11,94	4,42
21:25:00	50	11,93	4,43
21:26:00	50	11,93	4,43
21:27:00	49	11,93	4,43
21:28:00	50	11,93	4,43
21:29:00	50	11,93	4,43
21:30:00	50	11,93	4,43
21:31:00	50	11,93	4,43
21:32:00	50	11,93	4,43
21:33:00	50	11,93	4,43
21:34:00	50	11,92	4,45
21:35:00	50	11,93	4,43
21:36:00	50	11,92	4,45
21:37:00	50	11,92	4,45
21:38:00	50	11,92	4,45
21:39:00	50	11,92	4,45
21:40:00	50	11,92	4,45
21:41:00	50	11,92	4,45
21:42:00	49	11,92	4,45
21:43:00	49	11,92	4,45
21:44:00	50	11,92	4,45
21:45:00	49	11,92	4,45
21:46:00	50	11,92	4,45
21:47:00	49	11,91	4,46
21:48:00	49	11,92	4,45
21:49:00	49	11,92	4,45
21:50:00	49	11,91	4,48
21:51:00	50	11,91	4,48
21:52:00	50	11,91	4,48
21:53:00	50	11,91	4,48
21:54:00	50	11,91	4,48
21:55:00	50	11,90	4,50
21:56:00	50	11,90	4,50
21:57:00	50	11,90	4,50
21:58:00	50	11,90	4,50
21:59:00	50	11,90	4,50
22:00:00	50	11,90	4,50
22:01:00	50	11,90	4,50
22:02:00	49	11,90	4,50
22:03:00	49	11,90	4,50
22:04:00	50	11,90	4,50
22:05:00	50	11,89	4,51
22:06:00	50	11,90	4,50
22:07:00	50	11,90	4,50
22:08:00	49	11,90	4,50
22:09:00	50	11,89	4,51
22:10:00	50	11,89	4,51
22:11:00	49	11,89	4,51
22:12:00	50	11,89	4,51
22:13:00	50	11,89	4,51
22:14:00	50	11,89	4,51
22:15:00	50	11,88	4,53
22:16:00	50	11,89	4,51
22:17:00	49	11,89	4,51
22:18:00	49	11,88	4,53
22:19:00	50	11,88	4,53
22:20:00	49	11,88	4,53
22:21:00	49	11,88	4,53
22:22:00	50	11,88	4,53
22:23:00	50	11,88	4,53
22:24:00	50	11,88	4,53
22:25:00	50	11,88	4,53
22:26:00	49	11,88	4,53
22:27:00	49	11,88	4,55
22:28:00	50	11,88	4,55
22:29:00	50	11,88	4,55
22:30:00	50	11,88	4,55
22:31:00	50	11,88	4,55
22:32:00	50	11,88	4,55
22:33:00	50	11,88	4,55
22:34:00	50	11,88	4,55
22:35:00	50	11,88	4,55
22:36:00	50	11,88	4,55
22:37:00	50	11,88	4,55
22:38:00	49	11,88	4,55
22:39:00	49	11,87	4,56
22:40:00	50	11,87	4,56
22:41:00	50	11,87	4,56
22:42:00	50	11,87	4,56
22:43:00	50	11,87	4,56
22:44:00	49	11,87	4,56
22:45:00	50	11,87	4,56
22:46:00	50	11,87	4,56
22:47:00	50	11,87	4,56
22:48:00	50	11,87	4,56
22:49:00	49	11,87	4,56
22:50:00	50	11,87	4,56
22:51:00	50	11,87	4,56
22:52:00	50	11,87	4,56
22:53:00	50	11,87	4,56
22:54:00	49	11,87	4,56
22:55:00	50	11,86	4,58
22:56:00	50	11,86	4,58
22:57:00	49	11,86	4,58
22:58:00	50	11,86	4,58
22:59:00	50	11,86	4,58
23:00:00	50	11,86	4,58
23:01:00	50	11,86	4,58
23:02:00	50	11,86	4,58
23:03:00	50	11,86	4,58
23:04:00	50	11,86	4,58
23:05:00	50	11,86	4,58
23:06:00	50	11,86	4,58
23:07:00	50	11,86	4,58
23:08:00	50	11,86	4,58
23:09:00	50	11,86	4,60
23:10:00	50	11,86	4,60
23:11:00	49	11,86	4,60
23:12:00	50	11,86	4,60
23:13:00	50	11,86	4,60
23:14:00	50	11,86	4,60
23:15:00	50	11,86	4,60
23:16:00	50	11,86	4,60
23:17:00	50	11,86	4,60
23:18:00	50	11,86	4,60
23:19:00	50	11,85	4,61
23:20:00	50	11,86	4,60
23:21:00	49	11,85	4,61
23:22:00	50	11,85	4,61
23:23:00	50	11,85	4,61
23:24:00	49	11,85	4,61
23:25:00	50	11,85	4,61
23:26:00	50	11,85	4,61
23:27:00	50	11,85	4,61
23:28:00	50	11,85	4,61
23:29:00	50	11,85	4,61
23:30:00	50	11,85	4,61
23:31:00	50	11,85	4,61
23:32:00	49	11,85	4,61
23:33:00	50	11,84	4,63
23:34:00	50	11,84	4,63
23:35:00	50	11,85	4,61
23:36:00	50	11,84	4,63
23:37:00	50	11,84	4,63
23:38:00	50	11,84	4,63
23:39:00	50	11,84	4,63
23:40:00	50	11,84	4,63
23:41:00	50	11,84	4,63
23:42:00	50	11,84	4,63
23:43:00	50	11,83	4,65
23:44:00	50	11,83	4,65
23:45:00	50	11,83	4,65
23:46:00	50	11,84	4,63
23:47:00	50	11,83	4,65
23:48:00	49	11,83	4,65
23:49:00	49	11,83	4,65
23:50:00	50	11,83	4,65
23:51:00	50	11,83	4,65
23:52:00	50	11,83	4,65
23:53:00	50	11,83	4,65
23:54:00	50	11,82	4,66
23:55:00	49	11,83	4,65
23:56:00	50	11,83	4,65
23:57:00	50	11,82	4,66
23:58:00	50	11,82	4,66
23:59:00	50	11,83	4,65
24:00:00	49	11,82	4,66
24:01:00	50	11,82	4,66
24:02:00	50	11,82	4,66
24:03:00	50	11,82	4,66
24:04:00	50	11,82	4,66
24:05:00	50	11,82	4,66
24:06:00	50	11,82	4,66
24:07:00	50	11,82	4,66
24:08:00	50	11,82	4,66
24:09:00	49	11,82	4,66
24:10:00	50	11,82	4,66
24:11:00	49	11,82	4,66
24:12:00	50	11,82	4,66
24:13:00	50	11,82	4,68
24:14:00	49	11,82	4,68
24:15:00	50	11,82	4,68
24:16:00	50	11,82	4,68
24:17:00	50	11,82	4,68
24:18:00	50	11,82	4,68
24:19:00	49	11,82	4,68
24:20:00	50	11,82	4,68
24:21:00	50	11,82	4,68
24:22:00	49	11,82	4,68
24:23:00	50	11,82	4,68
24:24:00	49	11,82	4,68
24:25:00	50	11,82	4,68
24:26:00	50	11,82	4,68
24:27:00	50	11,82	4,68
24:28:00	49	11,82	4,68
24:29:00	50	11,81	4,70
24:30:00	49	11,81	4,70
24:31:00	50	11,82	4,68
24:32:00	50	11,81	4,70
24:33:00	50	11,81	4,70
24:34:00	50	11,81	4,70
24:35:00	50	11,81	4,70
24:36:00	50	11,81	4,70
24:37:00	50	11,81	4,70
24:38:00	50	11,81	4,70
24:39:00	50	11,81	4,70
24:40:00	50	11,80	4,72
24:41:00	50	11,81	4,70
24:42:00	50	11,81	4,70
24:43:00	50	11,81	4,70
24:44:00	50	11,80	4,72
24:45:00	50	11,81	4,70
24:46:00	50	11,81	4,70
24:47:00	50	11,80	4,72
24:48:00	50	11,80	4,72
24:49:00	50	11,81	4,70
24:50:00	50	11,80	4,72
24:51:00	49	11,80	4,72
24:52:00	50	11,80	4,72
24:53:00	50	11,80	4,72
24:54:00	50	11,80	4,72
24:55:00	50	11,80	4,72
24:56:00	50	11,80	4,72
24:57:00	50	11,80	4,72
24:58:00	50	11,80	4,72
24:59:00	50	11,79	4,73
25:00:00	50	11,80	4,72
25:01:00	50	11,79	4,73
25:02:00	50	11,79	4,73
25:03:00	50	11,79	4,73
25:04:00	50	11,79	4,73
25:05:00	50	11,79	4,73
25:06:00	50	11,79	4,73
25:07:00	50	11,79	4,73
25:08:00	50	11,79	4,73
25:09:00	50	11,79	4,73
25:10:00	50	11,79	4,73
25:11:00	49	11,79	4,73
25:12:00	50	11,79	4,73
25:13:00	50	11,79	4,73
25:14:00	50	11,79	4,73
25:15:00	49	11,79	4,73
25:16:00	50	11,79	4,75
25:17:00	50	11,79	4,75
25:18:00	50	11,79	4,75
25:19:00	50	11,79	4,75
25:20:00	50	11,79	4,75
25:21:00	49	11,79	4,75
25:22:00	50	11,79	4,75
25:23:00	50	11,79	4,75
25:24:00	50	11,79	4,75
25:25:00	50	11,79	4,75
25:26:00	49	11,79	4,75
25:27:00	50	11,79	4,75
25:28:00	50	11,79	4,75
25:29:00	50	11,79	4,75
25:30:00	50	11,79	4,75
25:31:00	50	11,79	4,75
25:32:00	50	11,79	4,75
25:33:00	50	11,79	4,75
25:34:00	50	11,78	4,77
25:35:00	50	11,78	4,77
25:36:00	50	11,78	4,77
25:37:00	49	11,78	4,77
25:38:00	50	11,78	4,77
25:39:00	49	11,78	4,77
25:40:00	49	11,78	4,77
25:41:00	49	11,78	4,77
25:42:00	49	11,78	4,77
25:43:00	49	11,78	4,77
25:44:00	49	11,78	4,77
25:45:00	49	11,78	4,77
25:46:00	49	11,78	4,77
25:47:00	49	11,77	4,80
25:48:00	50	11,77	4,80
25:49:00	49	11,77	4,80
25:50:00	50	11,77	4,80
25:51:00	50	11,77	4,80
25:52:00	50	11,77	4,80
25:53:00	50	11,77	4,80
25:54:00	49	11,77	4,80
25:55:00	50	11,77	4,80
25:56:00	50	11,77	4,80
25:57:00	50	11,77	4,80
25:58:00	50	11,77	4,80
25:59:00	50	11,76	4,82
26:00:00	50	11,77	4,80
26:01:00	50	11,77	4,80
26:02:00	50	11,76	4,82
26:03:00	50	11,76	4,82
26:04:00	49	11,76	4,82
26:05:00	50	11,76	4,82
26:06:00	50	11,76	4,82
26:07:00	49	11,76	4,82
26:08:00	50	11,76	4,82
26:09:00	50	11,76	4,82
26:10:00	50	11,76	4,82
26:11:00	49	11,76	4,82
26:12:00	50	11,76	4,82
26:13:00	50	11,76	4,82
26:14:00	50	11,76	4,82
26:15:00	50	11,76	4,82
26:16:00	50	11,75	4,84
26:17:00	50	11,75	4,84
26:18:00	50	11,76	4,82
26:19:00	50	11,75	4,84
26:20:00	50	11,75	4,84
26:21:00	50	11,75	4,84
26:22:00	50	11,75	4,84
26:23:00	50	11,75	4,84
26:24:00	50	11,75	4,84
26:25:00	50	11,75	4,84
26:26:00	50	11,75	4,84
26:27:00	50	11,75	4,84
26:28:00	50	11,75	4,84
26:29:00	50	11,75	4,84
26:30:00	50	11,75	4,84
26:31:00	50	11,75	4,84
26:32:00	49	11,75	4,84
26:33:00	50	11,75	4,84
26:34:00	50	11,75	4,84
26:35:00	50	11,75	4,84
26:36:00	50	11,75	4,84
26:37:00	50	11,74	4,85
26:38:00	50	11,74	4,85
26:39:00	50	11,74	4,85
26:40:00	50	11,74	4,85
26:41:00	50	11,74	4,85
26:42:00	50	11,74	4,85
26:43:00	50	11,74	4,85
26:44:00	50	11,74	4,85
26:45:00	50	11,74	4,85
26:46:00	50	11,74	4,85
26:47:00	49	11,73	4,87
26:48:00	50	11,74	4,85
26:49:00	49	11,74	4,85
26:50:00	50	11,73	4,87
26:51:00	50	11,73	4,87
26:52:00	50	11,73	4,87
26:53:00	50	11,73	4,87
26:54:00	50	11,73	4,87
26:55:00	50	11,73	4,87
26:56:00	50	11,74	4,85
26:57:00	50	11,73	4,87
26:58:00	49	11,73	4,87
26:59:00	50	11,73	4,87
27:00:00	50	11,73	4,87
27:01:00	50	11,73	4,87
27:02:00	50	11,73	4,87
27:03:00	50	11,73	4,87
27:04:00	50	11,73	4,87
27:05:00	50	11,73	4,87
27:06:00	50	11,73	4,87
27:07:00	50	11,73	4,87
27:08:00	50	11,73	4,87
27:09:00	50	11,73	4,87
27:10:00	49	11,73	4,89
27:11:00	50	11,73	4,87
27:12:00	49	11,73	4,89
27:13:00	50	11,73	4,89
27:14:00	50	11,73	4,89
27:15:00	50	11,73	4,89
27:16:00	50	11,73	4,89
27:17:00	49	11,73	4,89
27:18:00	50	11,73	4,89
27:19:00	50	11,73	4,89
27:20:00	49	11,73	4,89
27:21:00	50	11,73	4,89
27:22:00	49	11,73	4,89
27:23:00	50	11,73	4,89
27:24:00	50	11,73	4,89
27:25:00	50	11,73	4,89
27:26:00	50	11,73	4,89
27:27:00	50	11,73	4,89
27:28:00	50	11,72	4,91
27:29:00	50	11,73	4,89
27:30:00	50	11,72	4,91
27:31:00	50	11,73	4,89
27:32:00	50	11,72	4,91
27:33:00	50	11,72	4,91
27:34:00	50	11,72	4,91
27:35:00	50	11,72	4,91
27:36:00	50	11,72	4,91
27:37:00	50	11,72	4,91
27:38:00	50	11,72	4,91
27:39:00	50	11,72	4,91
27:40:00	50	11,72	4,91
27:41:00	50	11,72	4,91
27:42:00	50	11,72	4,91
27:43:00	50	11,72	4,91
27:44:00	50	11,72	4,91
27:45:00	50	11,72	4,91
27:46:00	50	11,72	4,91
27:47:00	50	11,72	4,91
27:48:00	50	11,72	4,91
27:49:00	50	11,71	4,93
27:50:00	50	11,72	4,91
27:51:00	50	11,71	4,93
27:52:00	50	11,71	4,93
27:53:00	50	11,71	4,93
27:54:00	50	11,71	4,93
27:55:00	49	11,71	4,93
27:56:00	50	11,71	4,93
27:57:00	50	11,71	4,93
27:58:00	50	11,71	4,93
27:59:00	50	11,71	4,93
28:00:00	50	11,71	4,93
28:01:00	49	11,71	4,93
28:02:00	49	11,71	4,93
28:03:00	50	11,71	4,93
28:04:00	50	11,71	4,93
28:05:00	50	11,71	4,93
28:06:00	50	11,71	4,93
28:07:00	50	11,71	4,93
28:08:00	50	11,71	4,93
28:09:00	50	11,71	4,93
28:10:00	50	11,71	4,94
28:11:00	50	11,71	4,93
28:12:00	50	11,71	4,94
28:13:00	50	11,71	4,94
28:14:00	50	11,71	4,94
28:15:00	49	11,71	4,94
28:16:00	50	11,71	4,94
28:17:00	50	11,71	4,94
28:18:00	50	11,71	4,94
28:19:00	49	11,71	4,94
28:20:00	49	11,71	4,94
28:21:00	49	11,71	4,94
28:22:00	50	11,71	4,94
28:23:00	50	11,71	4,94
28:24:00	50	11,71	4,94
28:25:00	50	11,71	4,94
28:26:00	50	11,71	4,94
28:27:00	50	11,71	4,94
28:28:00	50	11,71	4,94
28:29:00	49	11,71	4,94
28:30:00	50	11,71	4,94
28:31:00	50	11,71	4,94
28:32:00	50	11,70	4,96
28:33:00	49	11,70	4,96
28:34:00	50	11,70	4,96
