Repository: ProgWizer/parser

File: project-root/data/Data Acquisition/Data Acquisition/2002 year (647)/UCA L Research G1500+1.25%SMS(Perm)+1.25%TC-101+0.2%TR-1 (40C).txt (part 1 of 2)
--Test Summary--
Full Path and File Name	
Instrument Name	4262 L
Instrument Type	UCA
Instrument Serial Number	111
Test Start Date	08.04.2002
Test Start Time	21:55:37
Test Stop Date	10.04.2002
Test Stop Time	22:19:31
Test Length	48:23:54
Final Sample Time Offset	48:23:00
Controller Schedule Name	
Sampling Period	60 seconds
Comments	T: 40C(50min); tap water, dry blending


Information	WellID	
Information	Customer	Petro-Aliance
Information	CementClass	G
Information	CementMfr	Dyckerhoff
Information	Additives	1.25%SMS+1.25%TC-101+0.2%TR-1
Information	Density	1500
Information	BHCT	40
Information	BHST	40
Information	FluidLoss	
Information	JobType	Research
Calculated Value	Finish Set	6:27:00
Calculated Curve	Compressive Strength	Compressive strength type A (less than 14 lb/gal)
Initial Temperature (°C)	25 °C
Final Temperature (°C)	40 °C
Initial Transit Time (microsec/in)	16,88 microsec/in
Final Transit Time (microsec/in)	12,21 microsec/in
Initial Compressive Strength (MPa)	0,00 MPa
Final Compressive Strength (MPa)	3,89 MPa
--Data--
Time (HH:MM:SS)	Temperature (°C)	Transit Time (microsec/in)	Compressive Strength (MPa)
0:00:00	25	16,88	0,00
0:01:00	25	16,88	0,00
0:02:00	25	16,89	0,00
0:03:00	25	16,89	0,00
0:04:00	25	16,89	0,00
0:05:00	25	16,89	0,00
0:06:00	25	16,89	0,00
0:07:00	25	16,90	0,00
0:08:00	26	16,89	0,00
0:09:00	26	16,89	0,00
0:10:00	26	16,89	0,00
0:11:00	26	16,89	0,00
0:12:00	27	16,89	0,00
0:13:00	27	16,89	0,00
0:14:00	27	16,89	0,00
0:15:00	28	16,89	0,00
0:16:00	28	16,88	0,00
0:17:00	28	16,88	0,00
0:18:00	28	16,86	0,00
0:19:00	29	16,86	0,00
0:20:00	29	16,86	0,00
0:21:00	30	16,86	0,01
0:22:00	30	16,84	0,01
0:23:00	31	16,84	0,01
0:24:00	31	16,83	0,01
0:25:00	31	16,83	0,02
0:26:00	31	16,82	0,02
0:27:00	32	16,81	0,02
0:28:00	32	16,80	0,02
0:29:00	32	16,80	0,03
0:30:00	33	16,80	0,03
0:31:00	33	16,79	0,03
0:32:00	33	16,78	0,03
0:33:00	34	16,78	0,03
0:34:00	34	16,77	0,03
0:35:00	34	16,77	0,03
0:36:00	35	16,76	0,04
0:37:00	35	16,76	0,04
0:38:00	35	16,76	0,04
0:39:00	36	16,75	0,04
0:40:00	36	16,74	0,04
0:41:00	36	16,74	0,04
0:42:00	37	16,74	0,04
0:43:00	37	16,74	0,04
0:44:00	38	16,73	0,05
0:45:00	38	16,72	0,05
0:46:00	38	16,72	0,05
0:47:00	38	16,72	0,05
0:48:00	39	16,71	0,05
0:49:00	39	16,71	0,05
0:50:00	40	16,71	0,05
0:51:00	40	16,71	0,05
0:52:00	40	16,70	0,06
0:53:00	40	16,70	0,06
0:54:00	41	16,70	0,06
0:55:00	41	16,70	0,06
0:56:00	41	16,70	0,06
0:57:00	41	16,69	0,06
0:58:00	41	16,69	0,06
0:59:00	41	16,69	0,06
1:00:00	41	16,69	0,06
1:01:00	41	16,68	0,06
1:02:00	41	16,69	0,06
1:03:00	41	16,69	0,06
1:04:00	41	16,69	0,06
1:05:00	41	16,70	0,06
1:06:00	41	16,70	0,06
1:07:00	41	16,71	0,05
1:08:00	41	16,70	0,06
1:09:00	41	16,71	0,05
1:10:00	41	16,71	0,05
1:11:00	41	16,71	0,05
1:12:00	41	16,72	0,05
1:13:00	41	16,73	0,05
1:14:00	41	16,72	0,05
1:15:00	41	16,73	0,05
1:16:00	41	16,74	0,04
1:17:00	41	16,74	0,04
1:18:00	40	16,74	0,04
1:19:00	41	16,74	0,04
1:20:00	41	16,74	0,04
1:21:00	41	16,75	0,04
1:22:00	41	16,75	0,04
1:23:00	40	16,76	0,04
1:24:00	41	16,76	0,04
1:25:00	40	16,76	0,04
1:26:00	41	16,77	0,04
1:27:00	40	16,77	0,04
1:28:00	40	16,77	0,03
1:29:00	40	16,77	0,03
1:30:00	40	16,77	0,03
1:31:00	40	16,77	0,04
1:32:00	40	16,77	0,03
1:33:00	40	16,79	0,03
1:34:00	40	16,79	0,03
1:35:00	40	16,79	0,03
1:36:00	40	16,79	0,03
1:37:00	40	16,78	0,03
1:38:00	40	16,78	0,03
1:39:00	40	16,80	0,03
1:40:00	40	16,80	0,03
1:41:00	40	16,79	0,03
1:42:00	40	16,80	0,02
1:43:00	40	16,80	0,03
1:44:00	40	16,82	0,02
1:45:00	40	16,81	0,02
1:46:00	40	16,82	0,02
1:47:00	40	16,82	0,02
1:48:00	40	16,80	0,02
1:49:00	40	16,80	0,02
1:50:00	40	16,80	0,02
1:51:00	40	16,81	0,02
1:52:00	40	16,81	0,02
1:53:00	40	16,81	0,02
1:54:00	40	16,81	0,02
1:55:00	40	16,82	0,02
1:56:00	40	16,82	0,02
1:57:00	40	16,82	0,02
1:58:00	40	16,82	0,02
1:59:00	40	16,82	0,02
2:00:00	40	16,83	0,01
2:01:00	40	16,83	0,01
2:02:00	40	16,83	0,02
2:03:00	40	16,83	0,02
2:04:00	40	16,83	0,01
2:05:00	40	16,83	0,01
2:06:00	40	16,83	0,01
2:07:00	40	16,84	0,01
2:08:00	40	16,85	0,01
2:09:00	40	16,86	0,01
2:10:00	40	16,84	0,01
2:11:00	40	16,85	0,01
2:12:00	40	16,85	0,01
2:13:00	40	16,86	0,01
2:14:00	40	16,85	0,01
2:15:00	40	16,86	0,01
2:16:00	40	16,86	0,01
2:17:00	40	16,86	0,00
2:18:00	40	16,86	0,00
2:19:00	40	16,86	0,00
2:20:00	40	16,86	0,00
2:21:00	40	16,86	0,00
2:22:00	40	16,86	0,00
2:23:00	40	16,88	0,00
2:24:00	40	16,87	0,00
2:25:00	40	16,88	0,00
2:26:00	40	16,87	0,00
2:27:00	40	16,88	0,00
2:28:00	40	16,88	0,00
2:29:00	40	16,88	0,00
2:30:00	40	16,88	0,00
2:31:00	40	16,89	0,00
2:32:00	40	16,89	0,00
2:33:00	40	16,89	0,00
2:34:00	40	16,89	0,00
2:35:00	40	16,89	0,00
2:36:00	40	16,89	0,00
2:37:00	40	16,89	0,00
2:38:00	40	16,89	0,00
2:39:00	40	16,89	0,00
2:40:00	40	16,89	0,00
2:41:00	40	16,90	0,00
2:42:00	40	16,90	0,00
2:43:00	40	16,89	0,00
2:44:00	40	16,89	0,00
2:45:00	40	16,90	0,00
2:46:00	40	16,90	0,00
2:47:00	40	16,91	0,00
2:48:00	40	16,91	0,00
2:49:00	40	16,88	0,00
2:50:00	40	16,88	0,00
2:51:00	40	16,88	0,00
2:52:00	40	16,88	0,00
2:53:00	40	16,89	0,00
2:54:00	40	16,88	0,00
2:55:00	40	16,88	0,00
2:56:00	40	16,88	0,00
2:57:00	40	16,88	0,00
2:58:00	40	16,88	0,00
2:59:00	40	16,88	0,00
3:00:00	40	16,87	0,00
3:01:00	39	16,88	0,00
3:02:00	40	16,87	0,00
3:03:00	40	16,87	0,00
3:04:00	40	16,87	0,00
3:05:00	40	16,87	0,00
3:06:00	40	16,87	0,00
3:07:00	40	16,87	0,00
3:08:00	40	16,87	0,00
3:09:00	40	16,86	0,00
3:10:00	40	16,86	0,00
3:11:00	40	16,86	0,00
3:12:00	40	16,86	0,00
3:13:00	40	16,86	0,01
3:14:00	39	16,86	0,00
3:15:00	40	16,86	0,01
3:16:00	40	16,86	0,01
3:17:00	40	16,85	0,01
3:18:00	40	16,86	0,01
3:19:00	40	16,85	0,01
3:20:00	40	16,85	0,01
3:21:00	40	16,85	0,01
3:22:00	40	16,85	0,01
3:23:00	40	16,85	0,01
3:24:00	40	16,84	0,01
3:25:00	40	16,84	0,01
3:26:00	40	16,83	0,01
3:27:00	40	16,83	0,01
3:28:00	40	16,83	0,01
3:29:00	40	16,83	0,01
3:30:00	40	16,83	0,02
3:31:00	40	16,83	0,02
3:32:00	40	16,83	0,02
3:33:00	40	16,82	0,02
3:34:00	40	16,81	0,02
3:35:00	40	16,82	0,02
3:36:00	40	16,81	0,02
3:37:00	40	16,81	0,02
3:38:00	39	16,81	0,02
3:39:00	40	16,80	0,02
3:40:00	40	16,80	0,02
3:41:00	40	16,80	0,02
3:42:00	40	16,80	0,03
3:43:00	40	16,80	0,02
3:44:00	40	16,80	0,02
3:45:00	40	16,80	0,03
3:46:00	40	16,79	0,03
3:47:00	40	16,79	0,03
3:48:00	40	16,79	0,03
3:49:00	40	16,79	0,03
3:50:00	40	16,79	0,03
3:51:00	40	16,79	0,03
3:52:00	40	16,79	0,03
3:53:00	40	16,78	0,03
3:54:00	39	16,78	0,03
3:55:00	40	16,75	0,04
3:56:00	40	16,74	0,04
3:57:00	40	16,74	0,04
3:58:00	40	16,74	0,04
3:59:00	40	16,74	0,04
4:00:00	40	16,74	0,04
4:01:00	40	16,73	0,05
4:02:00	40	16,73	0,05
4:03:00	40	16,72	0,05
4:04:00	40	16,72	0,05
4:05:00	40	16,71	0,05
4:06:00	40	16,71	0,05
4:07:00	40	16,71	0,05
4:08:00	40	16,71	0,05
4:09:00	40	16,70	0,06
4:10:00	40	16,70	0,06
4:11:00	40	16,69	0,06
4:12:00	40	16,69	0,06
4:13:00	40	16,68	0,06
4:14:00	40	16,68	0,06
4:15:00	40	16,68	0,06
4:16:00	40	16,68	0,06
4:17:00	40	16,68	0,06
4:18:00	40	16,66	0,07
4:19:00	40	16,66	0,07
4:20:00	40	16,66	0,07
4:21:00	40	16,65	0,07
4:22:00	40	16,65	0,07
4:23:00	40	16,65	0,07
4:24:00	40	16,64	0,08
4:25:00	40	16,64	0,08
4:26:00	40	16,63	0,08
4:27:00	40	16,62	0,08
4:28:00	40	16,62	0,08
4:29:00	40	16,62	0,08
4:30:00	40	16,62	0,08
4:31:00	39	16,61	0,09
4:32:00	40	16,60	0,09
4:33:00	40	16,60	0,09
4:34:00	40	16,59	0,09
4:35:00	40	16,59	0,09
4:36:00	40	16,59	0,09
4:37:00	40	16,59	0,09
4:38:00	40	16,58	0,10
4:39:00	40	16,58	0,10
4:40:00	40	16,57	0,10
4:41:00	40	16,57	0,10
4:42:00	40	16,57	0,10
4:43:00	40	16,55	0,11
4:44:00	40	16,54	0,11
4:45:00	40	16,54	0,11
4:46:00	40	16,53	0,11
4:47:00	40	16,53	0,12
4:48:00	40	16,52	0,12
4:49:00	40	16,51	0,12
4:50:00	40	16,51	0,12
4:51:00	40	16,50	0,13
4:52:00	40	16,50	0,13
4:53:00	40	16,49	0,13
4:54:00	40	16,49	0,13
4:55:00	40	16,48	0,13
4:56:00	40	16,47	0,13
4:57:00	40	16,47	0,14
4:58:00	40	16,47	0,14
4:59:00	40	16,47	0,14
5:00:00	40	16,46	0,14
5:01:00	39	16,45	0,14
5:02:00	40	16,45	0,14
5:03:00	40	16,45	0,14
5:04:00	40	16,44	0,14
5:05:00	39	16,44	0,14
5:06:00	40	16,44	0,15
5:07:00	40	16,43	0,15
5:08:00	40	16,43	0,15
5:09:00	40	16,42	0,15
5:10:00	40	16,41	0,16
5:11:00	40	16,41	0,16
5:12:00	40	16,40	0,16
5:13:00	40	16,40	0,16
5:14:00	39	16,39	0,16
5:15:00	40	16,38	0,17
5:16:00	40	16,38	0,17
5:17:00	39	16,38	0,17
5:18:00	40	16,37	0,17
5:19:00	39	16,36	0,17
5:20:00	39	16,35	0,18
5:21:00	40	16,35	0,18
5:22:00	40	16,35	0,18
5:23:00	40	16,32	0,19
5:24:00	40	16,32	0,19
5:25:00	40	16,32	0,19
5:26:00	40	16,31	0,19
5:27:00	40	16,30	0,20
5:28:00	40	16,30	0,20
5:29:00	40	16,29	0,20
5:30:00	40	16,29	0,20
5:31:00	40	16,29	0,20
5:32:00	40	16,29	0,20
5:33:00	40	16,28	0,20
5:34:00	40	16,27	0,21
5:35:00	40	16,26	0,21
5:36:00	40	16,26	0,21
5:37:00	40	16,26	0,21
5:38:00	40	16,25	0,22
5:39:00	40	16,24	0,22
5:40:00	40	16,23	0,22
5:41:00	39	16,23	0,22
5:42:00	39	16,23	0,22
5:43:00	40	16,22	0,23
5:44:00	40	16,21	0,23
5:45:00	40	16,20	0,23
5:46:00	40	16,20	0,24
5:47:00	40	16,20	0,24
5:48:00	40	16,19	0,24
5:49:00	40	16,18	0,24
5:50:00	40	16,17	0,25
5:51:00	39	16,17	0,25
5:52:00	40	16,17	0,25
5:53:00	40	16,16	0,25
5:54:00	40	16,16	0,25
5:55:00	40	16,14	0,26
5:56:00	40	16,14	0,26
5:57:00	40	16,14	0,26
5:58:00	40	16,13	0,26
5:59:00	40	16,13	0,26
6:00:00	40	16,13	0,26
6:01:00	39	16,10	0,28
6:02:00	40	16,09	0,28
6:03:00	40	16,08	0,28
6:04:00	40	16,08	0,28
6:05:00	40	16,08	0,28
6:06:00	40	16,06	0,29
6:07:00	40	16,05	0,29
6:08:00	40	16,05	0,29
6:09:00	40	16,05	0,30
6:10:00	40	16,05	0,30
6:11:00	40	16,04	0,30
6:12:00	40	16,03	0,30
6:13:00	40	16,02	0,31
6:14:00	40	16,02	0,31
6:15:00	40	16,02	0,31
6:16:00	40	16,01	0,31
6:17:00	40	16,00	0,31
6:18:00	40	15,99	0,32
6:19:00	40	15,99	0,32
6:20:00	40	15,99	0,32
6:21:00	40	15,98	0,32
6:22:00	40	15,97	0,33
6:23:00	40	15,96	0,33
6:24:00	40	15,96	0,33
6:25:00	40	15,95	0,34
6:26:00	40	15,94	0,34
6:27:00	40	15,94	0,34
6:28:00	40	15,93	0,35
6:29:00	40	15,93	0,35
6:30:00	40	15,92	0,35
6:31:00	40	15,91	0,35
6:32:00	40	15,90	0,36
6:33:00	40	15,90	0,36
6:34:00	40	15,90	0,36
6:35:00	39	15,89	0,36
6:36:00	40	15,88	0,37
6:37:00	40	15,88	0,37
6:38:00	40	15,87	0,37
6:39:00	40	15,87	0,37
6:40:00	40	15,86	0,38
6:41:00	40	15,85	0,38
6:42:00	40	15,84	0,38
6:43:00	40	15,84	0,39
6:44:00	40	15,84	0,39
6:45:00	40	15,84	0,39
6:46:00	40	15,83	0,39
6:47:00	40	15,80	0,40
6:48:00	40	15,79	0,41
6:49:00	40	15,79	0,41
6:50:00	40	15,78	0,41
6:51:00	40	15,78	0,41
6:52:00	39	15,77	0,42
6:53:00	40	15,76	0,42
6:54:00	39	15,75	0,42
6:55:00	40	15,75	0,43
6:56:00	40	15,74	0,43
6:57:00	40	15,73	0,43
6:58:00	40	15,72	0,44
6:59:00	40	15,72	0,44
7:00:00	40	15,72	0,44
7:01:00	40	15,71	0,44
7:02:00	40	15,70	0,45
7:03:00	40	15,69	0,45
7:04:00	40	15,69	0,45
7:05:00	40	15,69	0,45
7:06:00	40	15,68	0,46
7:07:00	40	15,67	0,46
7:08:00	40	15,66	0,46
7:09:00	40	15,66	0,46
7:10:00	40	15,66	0,47
7:11:00	40	15,65	0,47
7:12:00	40	15,64	0,47
7:13:00	40	15,63	0,48
7:14:00	40	15,63	0,48
7:15:00	40	15,62	0,49
7:16:00	40	15,61	0,49
7:17:00	40	15,61	0,49
7:18:00	40	15,60	0,49
7:19:00	40	15,60	0,50
7:20:00	40	15,59	0,50
7:21:00	40	15,58	0,50
7:22:00	40	15,57	0,51
7:23:00	40	15,57	0,51
7:24:00	40	15,57	0,51
7:25:00	40	15,56	0,51
7:26:00	40	15,55	0,52
7:27:00	40	15,54	0,52
7:28:00	40	15,54	0,53
7:29:00	40	15,53	0,53
7:30:00	40	15,53	0,53
7:31:00	40	15,52	0,53
7:32:00	39	15,51	0,54
7:33:00	40	15,51	0,54
7:34:00	39	15,50	0,54
7:35:00	39	15,50	0,54
7:36:00	40	15,49	0,55
7:37:00	40	15,48	0,55
7:38:00	40	15,48	0,55
7:39:00	40	15,47	0,56
7:40:00	40	15,46	0,56
7:41:00	40	15,45	0,57
7:42:00	40	15,45	0,57
7:43:00	40	15,45	0,57
7:44:00	40	15,44	0,57
7:45:00	40	15,42	0,59
7:46:00	40	15,41	0,59
7:47:00	39	15,40	0,59
7:48:00	40	15,40	0,59
7:49:00	40	15,39	0,60
7:50:00	40	15,39	0,60
7:51:00	40	15,38	0,60
7:52:00	39	15,37	0,61
7:53:00	40	15,36	0,61
7:54:00	40	15,36	0,62
7:55:00	40	15,35	0,62
7:56:00	40	15,34	0,62
7:57:00	40	15,33	0,63
7:58:00	40	15,33	0,63
7:59:00	40	15,33	0,63
8:00:00	40	15,32	0,64
8:01:00	40	15,31	0,64
8:02:00	40	15,30	0,64
8:03:00	40	15,30	0,64
8:04:00	40	15,30	0,65
8:05:00	40	15,29	0,65
8:06:00	40	15,28	0,66
8:07:00	40	15,27	0,66
8:08:00	40	15,27	0,66
8:09:00	40	15,27	0,66
8:10:00	40	15,26	0,67
8:11:00	40	15,25	0,67
8:12:00	40	15,24	0,68
8:13:00	40	15,24	0,68
8:14:00	40	15,24	0,68
8:15:00	40	15,23	0,68
8:16:00	40	15,22	0,69
8:17:00	40	15,21	0,69
8:18:00	40	15,21	0,70
8:19:00	40	15,21	0,70
8:20:00	40	15,20	0,70
8:21:00	40	15,19	0,71
8:22:00	40	15,18	0,71
8:23:00	40	15,18	0,71
8:24:00	40	15,17	0,72
8:25:00	40	15,17	0,72
8:26:00	40	15,16	0,72
8:27:00	40	15,15	0,73
8:28:00	40	15,15	0,73
8:29:00	40	15,14	0,73
8:30:00	40	15,13	0,74
8:31:00	40	15,13	0,74
8:32:00	40	15,12	0,74
8:33:00	40	15,12	0,75
8:34:00	40	15,11	0,75
8:35:00	40	15,10	0,76
8:36:00	40	15,09	0,76
8:37:00	40	15,09	0,76
8:38:00	40	15,09	0,76
8:39:00	40	15,08	0,77
8:40:00	39	15,07	0,77
8:41:00	40	15,06	0,78
8:42:00	40	15,06	0,78
8:43:00	40	15,06	0,78
8:44:00	40	15,05	0,79
8:45:00	40	15,04	0,79
8:46:00	40	15,03	0,80
8:47:00	40	15,03	0,80
8:48:00	39	15,03	0,80
8:49:00	40	15,02	0,80
8:50:00	40	15,01	0,81
8:51:00	40	15,00	0,81
8:52:00	40	15,00	0,82
8:53:00	40	14,99	0,82
8:54:00	40	14,99	0,82
8:55:00	40	14,98	0,83
8:56:00	40	14,98	0,83
8:57:00	40	14,97	0,83
8:58:00	39	14,97	0,83
8:59:00	40	14,97	0,83
9:00:00	40	14,94	0,85
9:01:00	40	14,94	0,85
9:02:00	39	14,93	0,86
9:03:00	40	14,93	0,86
9:04:00	40	14,92	0,86
9:05:00	40	14,91	0,87
9:06:00	40	14,91	0,87
9:07:00	40	14,90	0,88
9:08:00	39	14,89	0,88
9:09:00	40	14,88	0,89
9:10:00	40	14,88	0,89
9:11:00	40	14,88	0,89
9:12:00	40	14,87	0,90
9:13:00	40	14,86	0,90
9:14:00	40	14,85	0,91
9:15:00	40	14,85	0,91
9:16:00	39	14,85	0,91
9:17:00	40	14,84	0,91
9:18:00	40	14,83	0,92
9:19:00	40	14,83	0,92
9:20:00	40	14,82	0,92
9:21:00	40	14,82	0,93
9:22:00	40	14,82	0,93
9:23:00	40	14,81	0,93
9:24:00	40	14,80	0,94
9:25:00	40	14,79	0,94
9:26:00	40	14,79	0,94
9:27:00	40	14,79	0,95
9:28:00	40	14,78	0,95
9:29:00	40	14,77	0,96
9:30:00	40	14,76	0,96
9:31:00	40	14,76	0,96
9:32:00	40	14,76	0,97
9:33:00	40	14,75	0,97
9:34:00	40	14,74	0,98
9:35:00	40	14,73	0,98
9:36:00	40	14,73	0,98
9:37:00	40	14,73	0,99
9:38:00	40	14,72	0,99
9:39:00	40	14,71	1,00
9:40:00	40	14,71	1,00
9:41:00	40	14,70	1,00
9:42:00	40	14,70	1,01
9:43:00	40	14,70	1,01
9:44:00	40	14,69	1,01
9:45:00	40	14,68	1,02
9:46:00	40	14,68	1,02
9:47:00	40	14,67	1,02
9:48:00	40	14,67	1,03
9:49:00	40	14,66	1,03
9:50:00	40	14,66	1,03
9:51:00	40	14,65	1,04
9:52:00	40	14,64	1,04
9:53:00	40	14,64	1,04
9:54:00	40	14,64	1,05
9:55:00	40	14,63	1,05
9:56:00	40	14,62	1,06
9:57:00	40	14,61	1,06
9:58:00	40	14,61	1,06
9:59:00	40	14,61	1,07
10:00:00	40	14,60	1,07
10:01:00	40	14,60	1,07
10:02:00	40	14,59	1,08
10:03:00	40	14,58	1,08
10:04:00	40	14,58	1,08
10:05:00	40	14,58	1,09
10:06:00	40	14,57	1,10
10:07:00	40	14,56	1,10
10:08:00	40	14,56	1,10
10:09:00	40	14,55	1,11
10:10:00	39	14,55	1,11
10:11:00	40	14,55	1,11
10:12:00	40	14,54	1,12
10:13:00	40	14,53	1,12
10:14:00	40	14,53	1,12
10:15:00	40	14,52	1,13
10:16:00	40	14,52	1,13
10:17:00	40	14,52	1,13
10:18:00	40	14,51	1,14
10:19:00	40	14,50	1,14
10:20:00	40	14,50	1,14
10:21:00	40	14,49	1,15
10:22:00	40	14,49	1,15
10:23:00	40	14,49	1,15
10:24:00	40	14,48	1,16
10:25:00	40	14,47	1,17
10:26:00	40	14,47	1,17
10:27:00	40	14,46	1,17
10:28:00	39	14,46	1,18
10:29:00	40	14,46	1,18
10:30:00	40	14,45	1,18
10:31:00	40	14,45	1,18
10:32:00	40	14,44	1,19
10:33:00	40	14,44	1,19
10:34:00	40	14,43	1,19
10:35:00	40	14,43	1,19
10:36:00	40	14,43	1,20
10:37:00	40	14,40	1,22
10:38:00	40	14,40	1,22
10:39:00	40	14,40	1,22
10:40:00	40	14,39	1,23
10:41:00	40	14,39	1,23
10:42:00	40	14,38	1,23
10:43:00	40	14,37	1,24
10:44:00	40	14,37	1,24
10:45:00	40	14,37	1,24
10:46:00	40	14,36	1,25
10:47:00	40	14,35	1,26
10:48:00	40	14,35	1,26
10:49:00	40	14,34	1,26
10:50:00	40	14,34	1,27
10:51:00	39	14,34	1,27
10:52:00	40	14,33	1,27
10:53:00	40	14,33	1,27
10:54:00	40	14,32	1,28
10:55:00	40	14,31	1,28
10:56:00	40	14,31	1,28
10:57:00	40	14,31	1,29
10:58:00	40	14,30	1,30
10:59:00	40	14,30	1,30
11:00:00	40	14,29	1,30
11:01:00	40	14,29	1,30
11:02:00	40	14,28	1,31
11:03:00	40	14,28	1,31
11:04:00	40	14,28	1,31
11:05:00	40	14,27	1,32
11:06:00	40	14,27	1,32
11:07:00	40	14,26	1,33
11:08:00	40	14,26	1,33
11:09:00	40	14,25	1,33
11:10:00	40	14,25	1,34
11:11:00	40	14,25	1,34
11:12:00	40	14,24	1,34
11:13:00	40	14,24	1,34
11:14:00	40	14,23	1,35
11:15:00	40	14,22	1,36
11:16:00	40	14,22	1,36
11:17:00	40	14,22	1,36
11:18:00	40	14,22	1,36
11:19:00	40	14,21	1,37
11:20:00	40	14,21	1,37
11:21:00	39	14,20	1,37
11:22:00	40	14,19	1,38
11:23:00	39	14,19	1,38
11:24:00	40	14,19	1,39
11:25:00	40	14,19	1,39
11:26:00	40	14,18	1,39
11:27:00	40	14,18	1,39
11:28:00	40	14,17	1,40
11:29:00	40	14,17	1,40
11:30:00	40	14,16	1,40
11:31:00	40	14,16	1,40
11:32:00	40	14,16	1,41
11:33:00	40	14,15	1,42
11:34:00	40	14,15	1,42
11:35:00	39	14,15	1,42
11:36:00	40	14,14	1,42
11:37:00	39	14,13	1,43
11:38:00	40	14,13	1,43
11:39:00	40	14,13	1,43
11:40:00	40	14,13	1,44
11:41:00	40	14,12	1,44
11:42:00	40	14,12	1,44
11:43:00	40	14,11	1,45
11:44:00	40	14,11	1,45
11:45:00	40	14,10	1,45
11:46:00	39	14,10	1,45
11:47:00	40	14,10	1,46
11:48:00	40	14,10	1,46
11:49:00	40	14,09	1,47
11:50:00	40	14,09	1,47
11:51:00	40	14,08	1,47
11:52:00	40	14,08	1,47
11:53:00	40	14,07	1,48
11:54:00	40	14,07	1,48
11:55:00	40	14,07	1,49
11:56:00	40	14,07	1,49
11:57:00	40	14,06	1,49
11:58:00	40	14,06	1,49
11:59:00	40	14,05	1,50
12:00:00	40	14,05	1,50
12:01:00	39	14,04	1,51
12:02:00	40	14,04	1,51
12:03:00	40	14,04	1,51
12:04:00	40	14,04	1,51
12:05:00	40	14,03	1,52
12:06:00	39	14,03	1,52
12:07:00	40	14,02	1,53
12:08:00	40	14,02	1,53
12:09:00	40	14,01	1,53
12:10:00	40	14,01	1,53
12:11:00	40	14,01	1,54
12:12:00	40	14,01	1,54
12:13:00	39	14,00	1,54
12:14:00	39	14,00	1,54
12:15:00	40	13,99	1,55
12:16:00	40	13,99	1,55
12:17:00	40	13,98	1,56
12:18:00	40	13,98	1,56
12:19:00	40	13,98	1,56
12:20:00	40	13,98	1,56
12:21:00	40	13,97	1,57
12:22:00	40	13,97	1,57
12:23:00	40	13,97	1,57
12:24:00	40	13,96	1,58
12:25:00	40	13,96	1,58
12:26:00	40	13,95	1,58
12:27:00	40	13,95	1,58
12:28:00	40	13,95	1,58
12:29:00	40	13,95	1,58
12:30:00	40	13,95	1,59
12:31:00	40	13,95	1,59
12:32:00	40	13,95	1,59
12:33:00	40	13,92	1,61
12:34:00	40	13,92	1,62
12:35:00	40	13,92	1,62
12:36:00	40	13,91	1,63
12:37:00	40	13,91	1,63
12:38:00	39	13,91	1,63
12:39:00	40	13,90	1,63
12:40:00	40	13,90	1,63
12:41:00	40	13,89	1,64
12:42:00	40	13,89	1,64
12:43:00	40	13,89	1,65
12:44:00	40	13,89	1,65
12:45:00	40	13,89	1,65
12:46:00	40	13,88	1,65
12:47:00	39	13,88	1,65
12:48:00	40	13,87	1,66
12:49:00	40	13,87	1,66
12:50:00	40	13,86	1,67
12:51:00	40	13,86	1,67
12:52:00	40	13,86	1,67
12:53:00	40	13,86	1,67
12:54:00	40	13,86	1,67
12:55:00	39	13,85	1,68
12:56:00	40	13,85	1,68
12:57:00	40	13,84	1,69
12:58:00	40	13,84	1,69
12:59:00	40	13,84	1,69
13:00:00	40	13,84	1,69
13:01:00	40	13,84	1,69
13:02:00	40	13,83	1,70
13:03:00	40	13,83	1,70
13:04:00	40	13,83	1,70
13:05:00	40	13,82	1,71
13:06:00	40	13,82	1,71
13:07:00	40	13,82	1,71
13:08:00	40	13,81	1,72
13:09:00	40	13,81	1,72
13:10:00	40	13,80	1,72
13:11:00	40	13,80	1,72
13:12:00	40	13,80	1,72
13:13:00	40	13,80	1,73
13:14:00	40	13,80	1,73
13:15:00	40	13,80	1,73
13:16:00	40	13,79	1,74
13:17:00	40	13,79	1,74
13:18:00	40	13,78	1,74
13:19:00	40	13,78	1,74
13:20:00	40	13,78	1,74
13:21:00	40	13,77	1,75
13:22:00	40	13,77	1,75
13:23:00	40	13,77	1,76
13:24:00	39	13,77	1,76
13:25:00	40	13,77	1,76
13:26:00	40	13,77	1,76
13:27:00	40	13,76	1,77
13:28:00	40	13,76	1,77
13:29:00	40	13,75	1,77
13:30:00	40	13,75	1,77
13:31:00	40	13,75	1,77
13:32:00	40	13,75	1,78
13:33:00	40	13,75	1,78
13:34:00	40	13,74	1,79
13:35:00	39	13,74	1,79
13:36:00	40	13,74	1,79
13:37:00	39	13,73	1,80
13:38:00	40	13,73	1,80
13:39:00	40	13,73	1,80
13:40:00	40	13,72	1,80
13:41:00	40	13,72	1,80
13:42:00	40	13,72	1,80
13:43:00	39	13,72	1,80
13:44:00	40	13,71	1,81
13:45:00	40	13,71	1,81
13:46:00	40	13,71	1,81
13:47:00	40	13,71	1,82
13:48:00	39	13,71	1,82
13:49:00	40	13,70	1,83
13:50:00	40	13,70	1,83
13:51:00	40	13,70	1,83
13:52:00	40	13,69	1,83
13:53:00	39	13,69	1,83
13:54:00	40	13,69	1,83
13:55:00	40	13,69	1,83
13:56:00	40	13,68	1,84
13:57:00	40	13,68	1,84
13:58:00	40	13,68	1,85
13:59:00	40	13,68	1,85
14:00:00	40	13,68	1,85
14:01:00	40	13,68	1,85
14:02:00	40	13,67	1,86
14:03:00	40	13,67	1,86
14:04:00	40	13,67	1,86
14:05:00	39	13,66	1,86
14:06:00	40	13,66	1,86
14:07:00	40	13,66	1,86
14:08:00	40	13,66	1,87
14:09:00	40	13,66	1,87
14:10:00	40	13,66	1,87
14:11:00	39	13,66	1,87
14:12:00	40	13,65	1,88
14:13:00	40	13,65	1,88
14:14:00	40	13,65	1,88
14:15:00	40	13,64	1,89
14:16:00	40	13,64	1,89
14:17:00	40	13,64	1,89
14:18:00	40	13,64	1,89
14:19:00	40	13,63	1,89
14:20:00	40	13,63	1,89
14:21:00	40	13,63	1,89
14:22:00	40	13,63	1,90
14:23:00	40	13,63	1,90
14:24:00	40	13,63	1,90
14:25:00	40	13,63	1,90
14:26:00	40	13,62	1,91
14:27:00	40	13,62	1,91
14:28:00	40	13,62	1,91
14:29:00	40	13,61	1,92
14:30:00	40	13,61	1,92
14:31:00	40	13,61	1,92
14:32:00	40	13,60	1,92
14:33:00	40	13,60	1,92
14:34:00	40	13,60	1,92
14:35:00	39	13,60	1,92
14:36:00	40	13,59	1,93
14:37:00	40	13,59	1,93
14:38:00	40	13,59	1,93
14:39:00	39	13,59	1,93
14:40:00	40	13,59	1,94
14:41:00	40	13,59	1,94
14:42:00	40	13,59	1,94
14:43:00	40	13,58	1,95
14:44:00	40	13,58	1,95
14:45:00	40	13,58	1,95
14:46:00	40	13,58	1,95
14:47:00	40	13,58	1,95
14:48:00	40	13,57	1,96
14:49:00	40	13,57	1,96
14:50:00	40	13,57	1,96
14:51:00	40	13,56	1,96
14:52:00	40	13,56	1,96
14:53:00	40	13,56	1,96
14:54:00	40	13,56	1,96
14:55:00	40	13,56	1,96
14:56:00	40	13,56	1,96
14:57:00	40	13,56	1,96
14:58:00	40	13,56	1,96
14:59:00	39	13,54	1,99
15:00:00	39	13,54	1,99
15:01:00	40	13,54	1,99
15:02:00	40	13,54	2,00
15:03:00	40	13,54	2,00
15:04:00	40	13,54	2,00
15:05:00	40	13,53	2,00
15:06:00	40	13,53	2,00
15:07:00	40	13,53	2,00
15:08:00	40	13,53	2,00
15:09:00	40	13,53	2,00
15:10:00	40	13,52	2,01
15:11:00	40	13,52	2,01
15:12:00	39	13,52	2,01
15:13:00	40	13,51	2,02
15:14:00	40	13,51	2,02
15:15:00	39	13,51	2,02
15:16:00	40	13,51	2,02
15:17:00	40	13,51	2,02
15:18:00	40	13,50	2,03
15:19:00	40	13,50	2,03
15:20:00	40	13,50	2,03
15:21:00	39	13,50	2,04
15:22:00	40	13,50	2,04
15:23:00	40	13,50	2,04
15:24:00	40	13,50	2,04
15:25:00	40	13,49	2,04
15:26:00	40	13,49	2,04
15:27:00	40	13,49	2,04
15:28:00	40	13,49	2,04
15:29:00	40	13,48	2,05
15:30:00	40	13,48	2,05
15:31:00	40	13,48	2,05
15:32:00	40	13,48	2,05
15:33:00	40	13,47	2,06
15:34:00	40	13,47	2,06
15:35:00	40	13,47	2,06
15:36:00	40	13,47	2,06
15:37:00	39	13,47	2,06
15:38:00	40	13,47	2,07
15:39:00	40	13,47	2,07
15:40:00	40	13,47	2,07
15:41:00	40	13,47	2,07
15:42:00	40	13,47	2,07
15:43:00	40	13,46	2,08
15:44:00	40	13,46	2,08
15:45:00	40	13,46	2,08
15:46:00	40	13,46	2,08
15:47:00	40	13,46	2,08
15:48:00	40	13,45	2,08
15:49:00	40	13,45	2,08
15:50:00	40	13,45	2,08
15:51:00	40	13,45	2,08
15:52:00	39	13,45	2,09
15:53:00	40	13,45	2,09
15:54:00	39	13,45	2,09
15:55:00	40	13,45	2,09
15:56:00	40	13,45	2,09
15:57:00	40	13,44	2,10
15:58:00	40	13,44	2,10
15:59:00	40	13,44	2,10
16:00:00	40	13,44	2,10
16:01:00	40	13,43	2,11
16:02:00	40	13,43	2,11
16:03:00	40	13,43	2,11
16:04:00	40	13,43	2,11
16:05:00	40	13,43	2,11
16:06:00	40	13,43	2,11
16:07:00	40	13,43	2,11
16:08:00	40	13,42	2,12
16:09:00	40	13,42	2,12
16:10:00	40	13,42	2,12
16:11:00	40	13,42	2,12
16:12:00	40	13,41	2,13
16:13:00	40	13,41	2,13
16:14:00	39	13,41	2,13
16:15:00	40	13,41	2,13
16:16:00	40	13,41	2,13
16:17:00	40	13,41	2,13
16:18:00	40	13,41	2,13
16:19:00	40	13,41	2,13
16:20:00	40	13,41	2,13
16:21:00	40	13,40	2,14
16:22:00	40	13,40	2,14
16:23:00	40	13,40	2,14
16:24:00	40	13,40	2,14
16:25:00	40	13,40	2,14
16:26:00	40	13,39	2,15
16:27:00	40	13,39	2,15
16:28:00	40	13,39	2,15
16:29:00	40	13,39	2,15
16:30:00	39	13,39	2,15
16:31:00	39	13,38	2,16
16:32:00	40	13,38	2,16
16:33:00	39	13,38	2,16
16:34:00	40	13,38	2,16
16:35:00	40	13,38	2,16
16:36:00	40	13,38	2,16
16:37:00	40	13,38	2,17
16:38:00	39	13,38	2,17
16:39:00	39	13,38	2,17
16:40:00	39	13,38	2,17
16:41:00	40	13,38	2,17
16:42:00	40	13,37	2,18
16:43:00	40	13,37	2,18
16:44:00	40	13,37	2,18
16:45:00	39	13,37	2,18
16:46:00	40	13,37	2,18
16:47:00	40	13,37	2,18
16:48:00	40	13,36	2,19
16:49:00	40	13,36	2,19
16:50:00	40	13,36	2,19
16:51:00	40	13,36	2,19
16:52:00	40	13,36	2,19
16:53:00	40	13,36	2,19
16:54:00	40	13,36	2,19
16:55:00	40	13,36	2,19
16:56:00	39	13,36	2,19
16:57:00	40	13,36	2,19
16:58:00	40	13,35	2,20
16:59:00	40	13,35	2,20
17:00:00	40	13,35	2,20
17:01:00	40	13,35	2,20
17:02:00	40	13,35	2,20
17:03:00	40	13,35	2,20
17:04:00	40	13,34	2,21
17:05:00	40	13,35	2,20
17:06:00	40	13,34	2,21
17:07:00	40	13,34	2,21
17:08:00	40	13,34	2,21
17:09:00	40	13,34	2,21
17:10:00	40	13,33	2,22
17:11:00	40	13,33	2,22
17:12:00	40	13,33	2,22
17:13:00	40	13,33	2,22
17:14:00	40	13,33	2,22
17:15:00	39	13,33	2,22
17:16:00	40	13,32	2,23
17:17:00	40	13,32	2,23
17:18:00	39	13,32	2,23
17:19:00	40	13,32	2,23
17:20:00	40	13,32	2,23
17:21:00	40	13,32	2,24
17:22:00	39	13,32	2,24
17:23:00	40	13,32	2,24
17:24:00	40	13,32	2,24
17:25:00	40	13,32	2,24
17:26:00	40	13,32	2,24
17:27:00	40	13,32	2,24
17:28:00	40	13,31	2,25
17:29:00	39	13,31	2,25
17:30:00	40	13,31	2,25
17:31:00	40	13,31	2,25
17:32:00	40	13,31	2,25
17:33:00	40	13,30	2,26
17:34:00	40	13,30	2,26
17:35:00	39	13,30	2,26
17:36:00	40	13,30	2,26
17:37:00	40	13,30	2,26
17:38:00	40	13,30	2,26
17:39:00	40	13,30	2,26
17:40:00	40	13,29	2,26
17:41:00	40	13,29	2,26
17:42:00	40	13,29	2,26
17:43:00	40	13,29	2,26
17:44:00	40	13,29	2,26
17:45:00	39	13,29	2,27
17:46:00	40	13,29	2,27
17:47:00	40	13,29	2,27
17:48:00	40	13,29	2,27
17:49:00	40	13,29	2,27
17:50:00	40	13,28	2,28
17:51:00	40	13,29	2,27
17:52:00	40	13,28	2,28
17:53:00	40	13,28	2,28
17:54:00	39	13,28	2,28
17:55:00	40	13,28	2,28
17:56:00	39	13,28	2,28
17:57:00	40	13,27	2,29
17:58:00	39	13,27	2,29
17:59:00	40	13,27	2,29
18:00:00	40	13,27	2,29
18:01:00	39	13,27	2,29
18:02:00	40	13,27	2,29
18:03:00	40	13,27	2,29
18:04:00	40	13,27	2,30
18:05:00	39	13,27	2,30
18:06:00	40	13,27	2,30
18:07:00	40	13,27	2,30
18:08:00	40	13,27	2,30
18:09:00	40	13,27	2,30
18:10:00	40	13,26	2,31
18:11:00	40	13,26	2,31
18:12:00	40	13,26	2,31
18:13:00	40	13,26	2,31
18:14:00	40	13,26	2,31
18:15:00	40	13,25	2,32
18:16:00	40	13,26	2,31
18:17:00	40	13,25	2,32
18:18:00	39	13,25	2,32
18:19:00	39	13,25	2,32
18:20:00	39	13,25	2,32
18:21:00	39	13,25	2,32
18:22:00	39	13,24	2,33
18:23:00	40	13,24	2,33
18:24:00	40	13,24	2,33
18:25:00	40	13,24	2,33
18:26:00	40	13,24	2,33
18:27:00	40	13,24	2,33
18:28:00	40	13,24	2,33
18:29:00	40	13,24	2,33
18:30:00	40	13,23	2,34
18:31:00	40	13,23	2,34
18:32:00	40	13,23	2,34
18:33:00	39	13,23	2,34
18:34:00	40	13,23	2,34
18:35:00	40	13,23	2,34
18:36:00	40	13,23	2,34
18:37:00	40	13,23	2,34
18:38:00	40	13,23	2,34
18:39:00	40	13,23	2,34
18:40:00	40	13,23	2,34
18:41:00	40	13,22	2,35
18:42:00	40	13,23	2,34
18:43:00	40	13,22	2,35
18:44:00	40	13,22	2,35
18:45:00	40	13,22	2,35
18:46:00	40	13,22	2,35
18:47:00	40	13,22	2,35
18:48:00	40	13,22	2,35
18:49:00	40	13,22	2,35
18:50:00	40	13,21	2,36
18:51:00	40	13,22	2,35
18:52:00	40	13,21	2,36
18:53:00	40	13,21	2,36
18:54:00	40	13,22	2,35
18:55:00	40	13,21	2,36
18:56:00	40	13,21	2,36
18:57:00	40	13,21	2,36
18:58:00	40	13,21	2,36
18:59:00	40	13,21	2,36
19:00:00	40	13,21	2,36
19:01:00	40	13,21	2,37
19:02:00	40	13,21	2,37
19:03:00	40	13,21	2,37
19:04:00	40	13,21	2,37
19:05:00	40	13,21	2,37
19:06:00	40	13,21	2,37
19:07:00	40	13,21	2,37
19:08:00	39	13,19	2,39
19:09:00	40	13,19	2,39
19:10:00	40	13,19	2,39
19:11:00	39	13,18	2,40
19:12:00	40	13,18	2,40
19:13:00	40	13,18	2,40
19:14:00	40	13,18	2,40
19:15:00	40	13,18	2,40
19:16:00	40	13,18	2,41
19:17:00	40	13,18	2,41
19:18:00	40	13,18	2,41
19:19:00	40	13,18	2,41
19:20:00	40	13,18	2,41
19:21:00	40	13,18	2,41
19:22:00	40	13,18	2,41
19:23:00	40	13,17	2,42
19:24:00	40	13,17	2,42
19:25:00	40	13,17	2,42
19:26:00	40	13,17	2,42
19:27:00	40	13,17	2,42
19:28:00	40	13,17	2,42
19:29:00	40	13,17	2,42
19:30:00	40	13,16	2,43
19:31:00	40	13,16	2,43
19:32:00	40	13,16	2,43
19:33:00	40	13,16	2,43
19:34:00	40	13,16	2,43
19:35:00	40	13,16	2,43
19:36:00	40	13,15	2,44
19:37:00	40	13,15	2,44
19:38:00	40	13,15	2,44
19:39:00	40	13,15	2,44
19:40:00	40	13,15	2,44
19:41:00	40	13,15	2,44
19:42:00	40	13,15	2,44
19:43:00	40	13,14	2,45
19:44:00	40	13,14	2,45
19:45:00	40	13,14	2,45
19:46:00	40	13,14	2,45
19:47:00	40	13,14	2,45
19:48:00	40	13,14	2,45
19:49:00	40	13,14	2,46
19:50:00	40	13,14	2,45
19:51:00	40	13,14	2,46
19:52:00	40	13,14	2,46
19:53:00	40	13,14	2,46
19:54:00	39	13,14	2,46
19:55:00	40	13,14	2,46
19:56:00	40	13,14	2,46
19:57:00	39	13,14	2,46
19:58:00	40	13,13	2,46
19:59:00	40	13,13	2,46
20:00:00	40	13,13	2,46
20:01:00	40	13,13	2,46
20:02:00	39	13,13	2,46
20:03:00	40	13,13	2,46
20:04:00	40	13,13	2,46
20:05:00	40	13,12	2,47
20:06:00	40	13,12	2,47
20:07:00	40	13,12	2,47
20:08:00	40	13,12	2,47
20:09:00	40	13,12	2,47
20:10:00	39	13,12	2,47
20:11:00	40	13,12	2,47
20:12:00	40	13,12	2,47
20:13:00	40	13,11	2,48
20:14:00	39	13,11	2,48
20:15:00	40	13,11	2,48
20:16:00	40	13,11	2,48
20:17:00	40	13,11	2,48
20:18:00	40	13,11	2,48
20:19:00	40	13,11	2,48
20:20:00	39	13,11	2,48
20:21:00	40	13,11	2,49
20:22:00	40	13,11	2,49
20:23:00	40	13,11	2,49
20:24:00	40	13,11	2,49
20:25:00	40	13,11	2,49
20:26:00	40	13,11	2,49
20:27:00	40	13,10	2,50
20:28:00	40	13,10	2,50
20:29:00	40	13,10	2,50
20:30:00	40	13,10	2,50
20:31:00	40	13,10	2,50
20:32:00	40	13,10	2,50
20:33:00	40	13,10	2,50
20:34:00	40	13,10	2,50
20:35:00	40	13,09	2,51
20:36:00	40	13,09	2,51
20:37:00	40	13,09	2,51
20:38:00	40	13,09	2,51
20:39:00	40	13,09	2,51
20:40:00	40	13,09	2,51
20:41:00	40	13,09	2,51
20:42:00	40	13,08	2,52
20:43:00	40	13,08	2,52
20:44:00	40	13,08	2,52
20:45:00	40	13,08	2,52
20:46:00	40	13,08	2,52
20:47:00	40	13,08	2,52
20:48:00	40	13,08	2,52
20:49:00	40	13,08	2,52
20:50:00	40	13,08	2,53
20:51:00	40	13,08	2,53
20:52:00	40	13,08	2,53
20:53:00	40	13,08	2,53
20:54:00	40	13,08	2,53
20:55:00	40	13,08	2,53
20:56:00	40	13,08	2,53
20:57:00	40	13,08	2,53
20:58:00	40	13,08	2,53
20:59:00	40	13,08	2,53
21:00:00	40	13,07	2,54
21:01:00	40	13,07	2,54
21:02:00	40	13,07	2,54
21:03:00	40	13,07	2,54
21:04:00	40	13,07	2,54
21:05:00	40	13,07	2,54
21:06:00	39	13,07	2,54
21:07:00	40	13,06	2,55
21:08:00	39	13,06	2,55
21:09:00	40	13,06	2,55
21:10:00	40	13,06	2,55
21:11:00	40	13,06	2,55
21:12:00	40	13,06	2,55
21:13:00	40	13,06	2,55
21:14:00	40	13,05	2,56
21:15:00	40	13,05	2,56
21:16:00	40	13,05	2,56
21:17:00	40	13,05	2,56
21:18:00	40	13,05	2,56
21:19:00	39	13,05	2,56
21:20:00	40	13,05	2,56
21:21:00	40	13,05	2,56
21:22:00	40	13,05	2,57
21:23:00	40	13,05	2,57
21:24:00	40	13,05	2,57
21:25:00	40	13,05	2,57
21:26:00	39	13,05	2,57
21:27:00	40	13,05	2,57
21:28:00	40	13,05	2,57
21:29:00	40	13,05	2,57
21:30:00	40	13,05	2,57
21:31:00	40	13,04	2,58
21:32:00	40	13,04	2,58
21:33:00	40	13,04	2,58
21:34:00	40	13,04	2,58
21:35:00	40	13,04	2,58
21:36:00	40	13,04	2,58
21:37:00	40	13,04	2,58
21:38:00	40	13,04	2,58
21:39:00	40	13,03	2,59
21:40:00	40	13,03	2,59
21:41:00	40	13,03	2,59
21:42:00	40	13,03	2,59
21:43:00	40	13,03	2,59
21:44:00	40	13,03	2,59
21:45:00	40	13,03	2,59
21:46:00	40	13,02	2,60
21:47:00	40	13,02	2,60
21:48:00	40	13,02	2,60
21:49:00	40	13,02	2,60
21:50:00	40	13,02	2,60
21:51:00	40	13,02	2,60
21:52:00	40	13,02	2,60
21:53:00	40	13,02	2,60
21:54:00	40	13,02	2,61
21:55:00	40	13,02	2,61
21:56:00	40	13,02	2,61
21:57:00	40	13,02	2,61
21:58:00	40	13,02	2,61
21:59:00	40	13,02	2,61
22:00:00	40	13,02	2,61
22:01:00	40	13,01	2,62
22:02:00	40	13,01	2,62
22:03:00	40	13,01	2,62
22:04:00	40	13,01	2,62
22:05:00	40	13,01	2,62
22:06:00	40	13,01	2,62
22:07:00	40	13,01	2,62
22:08:00	40	13,01	2,62
22:09:00	40	13,01	2,62
22:10:00	40	13,00	2,63
22:11:00	40	13,00	2,63
22:12:00	40	13,00	2,63
22:13:00	40	13,00	2,63
22:14:00	40	13,00	2,63
22:15:00	40	13,00	2,63
22:16:00	40	13,00	2,63
22:17:00	40	12,99	2,64
22:18:00	40	13,00	2,63
22:19:00	40	13,00	2,63
22:20:00	40	13,00	2,63
22:21:00	40	12,99	2,64
22:22:00	40	12,99	2,64
22:23:00	40	12,99	2,64
22:24:00	40	12,99	2,64
22:25:00	40	12,99	2,65
22:26:00	40	12,99	2,64
22:27:00	40	12,99	2,65
22:28:00	40	12,99	2,65
22:29:00	40	12,99	2,65
22:30:00	40	12,99	2,65
22:31:00	40	12,99	2,65
22:32:00	40	12,98	2,66
22:33:00	39	12,98	2,66
22:34:00	40	12,99	2,65
22:35:00	40	12,98	2,66
22:36:00	40	12,98	2,66
22:37:00	40	12,98	2,66
22:38:00	40	12,98	2,66
22:39:00	40	12,98	2,66
22:40:00	40	12,98	2,66
22:41:00	40	12,98	2,66
22:42:00	40	12,98	2,66
22:43:00	40	12,98	2,66
22:44:00	39	12,97	2,67
22:45:00	40	12,98	2,66
22:46:00	40	12,97	2,67
22:47:00	40	12,97	2,67
22:48:00	40	12,97	2,67
22:49:00	40	12,97	2,67
22:50:00	40	12,97	2,67
22:51:00	40	12,97	2,67
22:52:00	40	12,97	2,67
22:53:00	40	12,96	2,68
22:54:00	40	12,96	2,68
22:55:00	39	12,96	2,68
22:56:00	40	12,96	2,68
22:57:00	40	12,96	2,68
22:58:00	39	12,96	2,68
22:59:00	40	12,96	2,68
23:00:00	40	12,96	2,68
23:01:00	40	12,96	2,69
23:02:00	40	12,96	2,68
23:03:00	40	12,96	2,69
23:04:00	40	12,96	2,69
23:05:00	40	12,96	2,69
23:06:00	40	12,96	2,69
23:07:00	40	12,96	2,69
23:08:00	40	12,96	2,69
23:09:00	40	12,95	2,70
23:10:00	40	12,95	2,70
23:11:00	40	12,96	2,69
23:12:00	39	12,95	2,70
23:13:00	40	12,95	2,70
23:14:00	40	12,95	2,70
23:15:00	40	12,95	2,70
23:16:00	40	12,95	2,70
23:17:00	40	12,95	2,70
23:18:00	40	12,95	2,70
23:19:00	40	12,94	2,71
23:20:00	40	12,94	2,71
23:21:00	39	12,94	2,71
23:22:00	40	12,94	2,71
23:23:00	39	12,94	2,71
23:24:00	40	12,94	2,71
23:25:00	40	12,94	2,71
23:26:00	40	12,94	2,71
23:27:00	40	12,94	2,71
23:28:00	40	12,94	2,71
23:29:00	40	12,94	2,71
23:30:00	40	12,93	2,72
23:31:00	40	12,93	2,72
23:32:00	40	12,93	2,72
23:33:00	40	12,93	2,72
23:34:00	40	12,93	2,72
23:35:00	40	12,93	2,72
23:36:00	39	12,93	2,72
23:37:00	39	12,93	2,72
23:38:00	40	12,93	2,73
23:39:00	40	12,93	2,73
23:40:00	40	12,93	2,73
23:41:00	40	12,93	2,73
23:42:00	40	12,93	2,73
23:43:00	40	12,93	2,73
23:44:00	40	12,93	2,73
23:45:00	40	12,93	2,73
23:46:00	40	12,93	2,73
23:47:00	40	12,93	2,73
23:48:00	40	12,92	2,74
23:49:00	40	12,92	2,74
23:50:00	40	12,92	2,74
23:51:00	40	12,92	2,74
23:52:00	40	12,92	2,74
23:53:00	40	12,92	2,74
23:54:00	40	12,92	2,74
23:55:00	40	12,92	2,74
23:56:00	40	12,91	2,75
23:57:00	40	12,91	2,75
23:58:00	40	12,91	2,75
23:59:00	40	12,91	2,75
24:00:00	40	12,91	2,75
24:01:00	40	12,91	2,75
24:02:00	40	12,91	2,75
24:03:00	40	12,91	2,75
24:04:00	40	12,91	2,75
24:05:00	40	12,91	2,76
24:06:00	40	12,91	2,76
24:07:00	40	12,91	2,76
24:08:00	40	12,91	2,76
24:09:00	40	12,91	2,76
24:10:00	40	12,91	2,76
24:11:00	40	12,91	2,76
24:12:00	40	12,91	2,76
24:13:00	40	12,91	2,76
24:14:00	39	12,91	2,76
24:15:00	40	12,91	2,76
24:16:00	40	12,90	2,77
24:17:00	40	12,90	2,77
24:18:00	39	12,90	2,77
24:19:00	40	12,90	2,77
24:20:00	40	12,90	2,77
24:21:00	40	12,90	2,77
24:22:00	39	12,90	2,77
24:23:00	40	12,90	2,77
24:24:00	40	12,89	2,78
24:25:00	40	12,89	2,78
24:26:00	39	12,89	2,78
24:27:00	40	12,89	2,78
24:28:00	39	12,89	2,78
24:29:00	40	12,89	2,78
24:30:00	40	12,89	2,78
24:31:00	40	12,89	2,78
24:32:00	40	12,89	2,78
24:33:00	40	12,89	2,78
24:34:00	40	12,88	2,79
24:35:00	40	12,88	2,79
24:36:00	40	12,88	2,79
24:37:00	40	12,88	2,79
24:38:00	40	12,88	2,79
24:39:00	40	12,88	2,79
24:40:00	40	12,88	2,81
24:41:00	40	12,88	2,79
24:42:00	40	12,88	2,81
24:43:00	40	12,88	2,81
24:44:00	40	12,88	2,79
24:45:00	40	12,88	2,81
24:46:00	40	12,88	2,81
24:47:00	40	12,88	2,81
24:48:00	40	12,88	2,81
24:49:00	40	12,88	2,81
24:50:00	40	12,88	2,81
24:51:00	40	12,88	2,81
24:52:00	40	12,88	2,81
24:53:00	40	12,87	2,82
24:54:00	40	12,87	2,82
24:55:00	40	12,87	2,82
24:56:00	40	12,87	2,82
24:57:00	40	12,87	2,82
24:58:00	40	12,87	2,82
24:59:00	40	12,87	2,82
25:00:00	40	12,87	2,82
25:01:00	40	12,87	2,82
25:02:00	40	12,87	2,82
25:03:00	40	12,86	2,83
25:04:00	40	12,86	2,83
25:05:00	39	12,86	2,83
25:06:00	40	12,86	2,83
25:07:00	40	12,86	2,83
25:08:00	40	12,86	2,83
25:09:00	40	12,86	2,83
25:10:00	40	12,86	2,83
25:11:00	40	12,86	2,83
25:12:00	40	12,86	2,83
25:13:00	40	12,86	2,83
25:14:00	40	12,86	2,83
25:15:00	40	12,85	2,84
25:16:00	40	12,85	2,84
25:17:00	40	12,85	2,84
25:18:00	40	12,85	2,84
25:19:00	40	12,85	2,84
25:20:00	40	12,85	2,84
25:21:00	40	12,85	2,84
25:22:00	40	12,85	2,84
25:23:00	40	12,85	2,84
25:24:00	40	12,85	2,84
25:25:00	40	12,85	2,84
25:26:00	40	12,85	2,84
25:27:00	40	12,85	2,84
25:28:00	40	12,85	2,84
25:29:00	40	12,85	2,84
25:30:00	40	12,85	2,84
25:31:00	40	12,85	2,84
25:32:00	40	12,85	2,84
25:33:00	40	12,84	2,86
25:34:00	40	12,84	2,86
25:35:00	40	12,84	2,86
25:36:00	40	12,83	2,87
25:37:00	40	12,83	2,87
25:38:00	39	12,83	2,87
25:39:00	40	12,83	2,87
25:40:00	40	12,83	2,87
25:41:00	40	12,83	2,87
25:42:00	40	12,83	2,87
25:43:00	40	12,83	2,87
25:44:00	40	12,83	2,87
25:45:00	40	12,83	2,87
25:46:00	40	12,82	2,88
25:47:00	40	12,82	2,88
25:48:00	40	12,82	2,88
25:49:00	40	12,82	2,88
25:50:00	40	12,82	2,88
25:51:00	40	12,82	2,88
25:52:00	40	12,82	2,88
25:53:00	40	12,82	2,88
25:54:00	40	12,82	2,88
25:55:00	40	12,82	2,89
25:56:00	40	12,82	2,89
25:57:00	40	12,82	2,89
25:58:00	40	12,82	2,89
25:59:00	40	12,82	2,89
26:00:00	40	12,82	2,89
26:01:00	40	12,82	2,89
26:02:00	40	12,82	2,89
26:03:00	40	12,82	2,89
26:04:00	39	12,82	2,89
26:05:00	40	12,81	2,90
26:06:00	40	12,81	2,90
26:07:00	40	12,81	2,90
26:08:00	40	12,81	2,90
26:09:00	40	12,81	2,90
26:10:00	40	12,81	2,90
26:11:00	39	12,81	2,90
26:12:00	40	12,81	2,90
26:13:00	40	12,81	2,90
26:14:00	40	12,81	2,90
26:15:00	40	12,80	2,91
26:16:00	40	12,80	2,91
26:17:00	40	12,80	2,91
26:18:00	40	12,80	2,91
26:19:00	40	12,80	2,91
26:20:00	40	12,80	2,91
26:21:00	40	12,80	2,91
26:22:00	39	12,80	2,91
26:23:00	40	12,80	2,91
26:24:00	40	12,80	2,91
26:25:00	40	12,80	2,91
26:26:00	40	12,80	2,91
26:27:00	39	12,79	2,92
26:28:00	40	12,79	2,92
26:29:00	40	12,79	2,92
26:30:00	40	12,79	2,92
26:31:00	40	12,79	2,92
26:32:00	40	12,79	2,92
26:33:00	40	12,79	2,92
26:34:00	40	12,79	2,92
26:35:00	40	12,79	2,92
26:36:00	40	12,79	2,92
26:37:00	40	12,79	2,92
26:38:00	40	12,79	2,93
26:39:00	40	12,79	2,93
26:40:00	40	12,79	2,93
26:41:00	40	12,79	2,93
26:42:00	40	12,79	2,93
26:43:00	40	12,79	2,93
26:44:00	40	12,79	2,93
26:45:00	40	12,79	2,93
26:46:00	40	12,79	2,93
26:47:00	40	12,79	2,93
26:48:00	40	12,78	2,95
26:49:00	40	12,78	2,95
26:50:00	40	12,79	2,93
26:51:00	40	12,78	2,95
26:52:00	40	12,78	2,95
26:53:00	40	12,78	2,95
26:54:00	40	12,78	2,95
26:55:00	40	12,78	2,95
26:56:00	40	12,78	2,95
26:57:00	40	12,78	2,95
26:58:00	40	12,78	2,95
26:59:00	40	12,78	2,95
27:00:00	40	12,78	2,95
27:01:00	40	12,77	2,96
27:02:00	40	12,77	2,96
27:03:00	39	12,77	2,96
27:04:00	40	12,77	2,96
27:05:00	40	12,77	2,96
27:06:00	40	12,77	2,96
27:07:00	40	12,77	2,96
27:08:00	40	12,77	2,96
27:09:00	40	12,77	2,96
27:10:00	40	12,76	2,97
27:11:00	40	12,76	2,97
27:12:00	40	12,76	2,97
27:13:00	40	12,76	2,97
27:14:00	40	12,76	2,97
27:15:00	40	12,76	2,97
27:16:00	40	12,76	2,97
27:17:00	40	12,76	2,97
27:18:00	40	12,76	2,97
27:19:00	40	12,76	2,97
27:20:00	40	12,76	2,97
27:21:00	40	12,75	2,98
27:22:00	40	12,76	2,97
27:23:00	40	12,75	2,98
27:24:00	40	12,75	2,98
27:25:00	40	12,75	2,98
27:26:00	40	12,75	2,98
27:27:00	40	12,75	2,98
27:28:00	40	12,75	2,98
27:29:00	40	12,75	2,98
27:30:00	39	12,75	2,98
27:31:00	40	12,75	2,99
27:32:00	40	12,75	2,99
27:33:00	40	12,75	2,99
27:34:00	40	12,75	2,99
27:35:00	40	12,75	2,99
27:36:00	40	12,75	2,99
27:37:00	40	12,75	2,99
27:38:00	40	12,75	2,99
27:39:00	40	12,75	2,99
27:40:00	40	12,75	2,99
27:41:00	40	12,75	2,99
27:42:00	39	12,75	2,99
27:43:00	39	12,75	2,99
27:44:00	40	12,74	3,00
27:45:00	40	12,74	3,00
27:46:00	40	12,74	3,00
27:47:00	40	12,74	3,00
27:48:00	40	12,74	3,00
27:49:00	39	12,74	3,00
27:50:00	40	12,74	3,00
27:51:00	40	12,74	3,00
27:52:00	40	12,74	3,00
27:53:00	40	12,74	3,00
27:54:00	40	12,74	3,00
27:55:00	40	12,73	3,01
27:56:00	40	12,73	3,01
27:57:00	40	12,73	3,01
27:58:00	40	12,73	3,01
27:59:00	40	12,73	3,01
28:00:00	40	12,73	3,01
28:01:00	40	12,73	3,01
28:02:00	40	12,73	3,01
28:03:00	40	12,73	3,01
28:04:00	40	12,73	3,01
28:05:00	40	12,73	3,01
28:06:00	40	12,73	3,02
28:07:00	40	12,73	3,02
28:08:00	40	12,73	3,02
28:09:00	40	12,73	3,02
28:10:00	40	12,73	3,02
28:11:00	40	12,73	3,02
28:12:00	40	12,73	3,02
28:13:00	40	12,73	3,02
28:14:00	39	12,73	3,02
28:15:00	40	12,73	3,02
28:16:00	40	12,72	3,03
28:17:00	40	12,73	3,02
28:18:00	40	12,72	3,03
28:19:00	40	12,72	3,03
28:20:00	40	12,72	3,03
28:21:00	40	12,72	3,03
28:22:00	39	12,72	3,03
28:23:00	40	12,72	3,03
28:24:00	40	12,72	3,03
28:25:00	40	12,72	3,03
28:26:00	40	12,72	3,03
28:27:00	39	12,72	3,03
28:28:00	40	12,72	3,03
28:29:00	40	12,71	3,05
28:30:00	40	12,71	3,05
28:31:00	40	12,71	3,05
28:32:00	40	12,71	3,05
28:33:00	40	12,71	3,05
28:34:00	39	12,71	3,05
28:35:00	40	12,71	3,05
