Repository: ProgWizer/parser

File: project-root/data/Data Acquisition/Data Acquisition/2002 year (647)/UCA L Usinsk A1900+0.8%TDF-1+0.2%TR-1(35C).txt (part 1 of 2)
--Test Summary--
Full Path and File Name	
Instrument Name	4262 L
Instrument Type	UCA
Instrument Serial Number	111
Test Start Date	11.06.2002
Test Start Time	23:39:53
Test Stop Date	13.06.2002
Test Stop Time	23:41:37
Test Length	48:01:44
Final Sample Time Offset	48:01:00
Controller Schedule Name	
Sampling Period	60 seconds
Comments	T: 35(30min) 40 (240min), field water, all dryblend
Information	WellID	
Information	Customer	Usinsk
Information	CementClass	A
Information	CementMfr	Suhoy Log
Information	Additives	0.8%TDF-1+0.2%TR-1
Information	Density	1900
Information	BHCT	35
Information	BHST	40
Information	FluidLoss	32cc/30min
Information	JobType	Research
Calculated Value	Finish Set	5:26:00
Calculated Curve	Compressive Strength	Compressive strength type B (more than 14 lb/gal)
Initial Temperature (°C)	25 °C
Final Temperature (°C)	40 °C
Initial Transit Time (microsec/in)	16,65 microsec/in
Final Transit Time (microsec/in)	8,11 microsec/in
Initial Compressive Strength (MPa)	0,00 MPa
Final Compressive Strength (MPa)	23,41 MPa
--Data--
Time (HH:MM:SS)	Temperature (°C)	Transit Time (microsec/in)	Compressive Strength (MPa)
0:00:00	25	16,65	0,00
0:01:00	25	16,68	0,00
0:02:00	25	16,70	0,00
0:03:00	25	16,72	0,00
0:04:00	25	16,75	0,00
0:05:00	25	16,77	0,00
0:06:00	25	16,78	0,00
0:07:00	26	16,80	0,00
0:08:00	26	16,81	0,00
0:09:00	26	16,82	0,00
0:10:00	27	16,82	0,00
0:11:00	27	16,84	0,00
0:12:00	27	16,84	0,00
0:13:00	28	16,84	0,00
0:14:00	28	16,84	0,00
0:15:00	28	16,82	0,00
0:16:00	29	16,84	0,00
0:17:00	29	16,82	0,00
0:18:00	29	16,82	0,00
0:19:00	30	16,82	0,00
0:20:00	30	16,81	0,00
0:21:00	31	16,80	0,00
0:22:00	31	16,80	0,00
0:23:00	31	16,79	0,00
0:24:00	32	16,78	0,00
0:25:00	32	16,78	0,00
0:26:00	33	16,77	0,00
0:27:00	33	16,77	0,00
0:28:00	33	16,76	0,00
0:29:00	34	16,75	0,00
0:30:00	34	16,74	0,00
0:31:00	34	16,74	0,00
0:32:00	34	16,74	0,00
0:33:00	35	16,72	0,00
0:34:00	35	16,72	0,00
0:35:00	35	16,71	0,00
0:36:00	36	16,71	0,00
0:37:00	36	16,70	0,00
0:38:00	36	16,70	0,00
0:39:00	36	16,69	0,00
0:40:00	36	16,69	0,00
0:41:00	36	16,68	0,00
0:42:00	36	16,68	0,00
0:43:00	36	16,68	0,00
0:44:00	36	16,68	0,00
0:45:00	37	16,68	0,00
0:46:00	37	16,68	0,00
0:47:00	36	16,68	0,00
0:48:00	37	16,68	0,00
0:49:00	37	16,68	0,00
0:50:00	36	16,68	0,00
0:51:00	37	16,69	0,00
0:52:00	36	16,69	0,00
0:53:00	36	16,69	0,00
0:54:00	36	16,69	0,00
0:55:00	37	16,70	0,00
0:56:00	36	16,70	0,00
0:57:00	36	16,69	0,00
0:58:00	36	16,70	0,00
0:59:00	36	16,70	0,00
1:00:00	36	16,71	0,00
1:01:00	36	16,71	0,00
1:02:00	36	16,71	0,00
1:03:00	36	16,71	0,00
1:04:00	36	16,72	0,00
1:05:00	36	16,72	0,00
1:06:00	36	16,72	0,00
1:07:00	36	16,72	0,00
1:08:00	36	16,72	0,00
1:09:00	36	16,72	0,00
1:10:00	36	16,72	0,00
1:11:00	36	16,72	0,00
1:12:00	36	16,72	0,00
1:13:00	36	16,73	0,00
1:14:00	36	16,72	0,00
1:15:00	36	16,72	0,00
1:16:00	36	16,72	0,00
1:17:00	36	16,72	0,00
1:18:00	36	16,72	0,00
1:19:00	36	16,73	0,00
1:20:00	36	16,73	0,00
1:21:00	36	16,73	0,00
1:22:00	36	16,73	0,00
1:23:00	36	16,73	0,00
1:24:00	36	16,73	0,00
1:25:00	36	16,73	0,00
1:26:00	36	16,73	0,00
1:27:00	36	16,73	0,00
1:28:00	36	16,73	0,00
1:29:00	36	16,73	0,00
1:30:00	36	16,73	0,00
1:31:00	36	16,73	0,00
1:32:00	36	16,73	0,00
1:33:00	36	16,73	0,00
1:34:00	36	16,72	0,00
1:35:00	36	16,72	0,00
1:36:00	36	16,72	0,00
1:37:00	36	16,72	0,00
1:38:00	36	16,73	0,00
1:39:00	36	16,72	0,00
1:40:00	36	16,72	0,00
1:41:00	36	16,72	0,00
1:42:00	36	16,72	0,00
1:43:00	37	16,72	0,00
1:44:00	36	16,72	0,00
1:45:00	36	16,72	0,00
1:46:00	37	16,72	0,00
1:47:00	36	16,72	0,00
1:48:00	36	16,72	0,00
1:49:00	36	16,72	0,00
1:50:00	36	16,72	0,00
1:51:00	36	16,72	0,00
1:52:00	37	16,72	0,00
1:53:00	36	16,72	0,00
1:54:00	37	16,72	0,00
1:55:00	37	16,72	0,00
1:56:00	37	16,72	0,00
1:57:00	37	16,72	0,00
1:58:00	36	16,72	0,00
1:59:00	37	16,72	0,00
2:00:00	37	16,72	0,00
2:01:00	37	16,72	0,00
2:02:00	37	16,72	0,00
2:03:00	37	16,72	0,00
2:04:00	37	16,72	0,00
2:05:00	37	16,72	0,00
2:06:00	37	16,72	0,00
2:07:00	37	16,72	0,00
2:08:00	37	16,72	0,00
2:09:00	37	16,71	0,00
2:10:00	37	16,72	0,00
2:11:00	37	16,72	0,00
2:12:00	37	16,71	0,00
2:13:00	37	16,71	0,00
2:14:00	37	16,71	0,00
2:15:00	37	16,71	0,00
2:16:00	37	16,71	0,00
2:17:00	37	16,71	0,00
2:18:00	37	16,71	0,00
2:19:00	37	16,71	0,00
2:20:00	37	16,71	0,00
2:21:00	37	16,71	0,00
2:22:00	37	16,71	0,00
2:23:00	37	16,71	0,00
2:24:00	37	16,71	0,00
2:25:00	37	16,71	0,00
2:26:00	37	16,71	0,00
2:27:00	37	16,71	0,00
2:28:00	37	16,71	0,00
2:29:00	37	16,70	0,00
2:30:00	37	16,70	0,00
2:31:00	37	16,70	0,00
2:32:00	37	16,70	0,00
2:33:00	37	16,70	0,00
2:34:00	37	16,70	0,00
2:35:00	37	16,70	0,00
2:36:00	37	16,70	0,00
2:37:00	37	16,70	0,00
2:38:00	37	16,70	0,00
2:39:00	37	16,69	0,00
2:40:00	37	16,69	0,00
2:41:00	38	16,70	0,00
2:42:00	37	16,70	0,00
2:43:00	38	16,70	0,00
2:44:00	38	16,69	0,00
2:45:00	38	16,70	0,00
2:46:00	38	16,69	0,00
2:47:00	38	16,69	0,00
2:48:00	38	16,69	0,00
2:49:00	38	16,69	0,00
2:50:00	38	16,69	0,00
2:51:00	38	16,69	0,00
2:52:00	37	16,68	0,00
2:53:00	38	16,68	0,00
2:54:00	38	16,68	0,00
2:55:00	38	16,68	0,00
2:56:00	38	16,67	0,00
2:57:00	38	16,67	0,00
2:58:00	38	16,67	0,00
2:59:00	38	16,67	0,00
3:00:00	38	16,68	0,00
3:01:00	38	16,68	0,00
3:02:00	38	16,68	0,00
3:03:00	38	16,67	0,00
3:04:00	38	16,67	0,00
3:05:00	38	16,68	0,00
3:06:00	38	16,67	0,00
3:07:00	38	16,67	0,00
3:08:00	38	16,67	0,00
3:09:00	38	16,67	0,00
3:10:00	38	16,67	0,00
3:11:00	38	16,67	0,00
3:12:00	38	16,67	0,00
3:13:00	38	16,66	0,00
3:14:00	38	16,66	0,00
3:15:00	38	16,66	0,00
3:16:00	38	16,66	0,00
3:17:00	38	16,66	0,00
3:18:00	38	16,66	0,00
3:19:00	38	16,66	0,00
3:20:00	39	16,66	0,00
3:21:00	38	16,66	0,00
3:22:00	38	16,65	0,00
3:23:00	38	16,65	0,00
3:24:00	38	16,65	0,00
3:25:00	38	16,64	0,00
3:26:00	39	16,64	0,00
3:27:00	38	16,64	0,00
3:28:00	38	16,64	0,00
3:29:00	39	16,62	0,01
3:30:00	38	16,62	0,01
3:31:00	39	16,61	0,01
3:32:00	38	16,61	0,01
3:33:00	38	16,60	0,01
3:34:00	39	16,60	0,01
3:35:00	38	16,60	0,01
3:36:00	39	16,60	0,01
3:37:00	39	16,60	0,01
3:38:00	39	16,60	0,01
3:39:00	39	16,59	0,01
3:40:00	39	16,59	0,01
3:41:00	39	16,58	0,02
3:42:00	39	16,58	0,02
3:43:00	39	16,58	0,02
3:44:00	39	16,57	0,02
3:45:00	39	16,57	0,02
3:46:00	39	16,57	0,02
3:47:00	39	16,57	0,02
3:48:00	39	16,57	0,02
3:49:00	39	16,56	0,02
3:50:00	39	16,56	0,02
3:51:00	39	16,55	0,02
3:52:00	39	16,54	0,03
3:53:00	39	16,54	0,03
3:54:00	39	16,54	0,03
3:55:00	39	16,54	0,03
3:56:00	39	16,53	0,03
3:57:00	39	16,52	0,03
3:58:00	39	16,52	0,03
3:59:00	39	16,51	0,03
4:00:00	39	16,51	0,03
4:01:00	39	16,51	0,04
4:02:00	39	16,50	0,04
4:03:00	39	16,49	0,04
4:04:00	39	16,49	0,04
4:05:00	39	16,48	0,04
4:06:00	39	16,48	0,04
4:07:00	39	16,47	0,05
4:08:00	39	16,47	0,05
4:09:00	39	16,45	0,05
4:10:00	39	16,45	0,05
4:11:00	39	16,45	0,05
4:12:00	40	16,44	0,05
4:13:00	40	16,43	0,05
4:14:00	40	16,42	0,06
4:15:00	39	16,42	0,06
4:16:00	39	16,42	0,06
4:17:00	40	16,41	0,06
4:18:00	40	16,40	0,06
4:19:00	40	16,39	0,06
4:20:00	39	16,38	0,07
4:21:00	40	16,38	0,07
4:22:00	39	16,37	0,07
4:23:00	39	16,36	0,07
4:24:00	39	16,36	0,07
4:25:00	39	16,35	0,08
4:26:00	40	16,34	0,08
4:27:00	40	16,33	0,08
4:28:00	40	16,32	0,08
4:29:00	40	16,31	0,09
4:30:00	39	16,30	0,09
4:31:00	40	16,30	0,09
4:32:00	40	16,29	0,09
4:33:00	40	16,28	0,10
4:34:00	40	16,27	0,10
4:35:00	40	16,26	0,10
4:36:00	40	16,25	0,10
4:37:00	40	16,24	0,11
4:38:00	40	16,23	0,11
4:39:00	40	16,21	0,11
4:40:00	40	16,21	0,12
4:41:00	40	16,19	0,12
4:42:00	40	16,18	0,12
4:43:00	40	16,17	0,13
4:44:00	40	16,16	0,13
4:45:00	40	16,14	0,14
4:46:00	40	16,12	0,14
4:47:00	40	16,11	0,14
4:48:00	40	16,10	0,15
4:49:00	40	16,09	0,15
4:50:00	40	16,08	0,15
4:51:00	40	16,06	0,16
4:52:00	40	16,05	0,16
4:53:00	40	16,03	0,17
4:54:00	40	16,03	0,17
4:55:00	40	16,01	0,17
4:56:00	40	16,00	0,18
4:57:00	40	15,98	0,18
4:58:00	40	15,96	0,19
4:59:00	40	15,95	0,19
5:00:00	40	15,94	0,20
5:01:00	40	15,91	0,20
5:02:00	40	15,90	0,21
5:03:00	40	15,88	0,21
5:04:00	40	15,87	0,22
5:05:00	40	15,85	0,22
5:06:00	40	15,84	0,23
5:07:00	40	15,82	0,23
5:08:00	40	15,81	0,24
5:09:00	40	15,79	0,24
5:10:00	40	15,78	0,25
5:11:00	40	15,76	0,25
5:12:00	40	15,75	0,26
5:13:00	40	15,73	0,26
5:14:00	40	15,71	0,27
5:15:00	40	15,69	0,28
5:16:00	40	15,67	0,28
5:17:00	40	15,65	0,29
5:18:00	40	15,64	0,29
5:19:00	40	15,62	0,30
5:20:00	40	15,61	0,31
5:21:00	40	15,58	0,31
5:22:00	40	15,57	0,32
5:23:00	40	15,55	0,33
5:24:00	40	15,53	0,33
5:25:00	40	15,51	0,34
5:26:00	40	15,49	0,35
5:27:00	39	15,47	0,35
5:28:00	40	15,46	0,36
5:29:00	40	15,43	0,37
5:30:00	40	15,42	0,37
5:31:00	40	15,39	0,38
5:32:00	40	15,37	0,39
5:33:00	40	15,36	0,40
5:34:00	40	15,34	0,40
5:35:00	40	15,32	0,41
5:36:00	40	15,28	0,43
5:37:00	40	15,27	0,43
5:38:00	40	15,25	0,44
5:39:00	39	15,23	0,45
5:40:00	40	15,21	0,45
5:41:00	39	15,18	0,46
5:42:00	40	15,17	0,47
5:43:00	40	15,15	0,48
5:44:00	40	15,13	0,49
5:45:00	40	15,10	0,50
5:46:00	40	15,08	0,51
5:47:00	40	15,06	0,52
5:48:00	40	15,04	0,52
5:49:00	40	15,02	0,53
5:50:00	40	15,00	0,54
5:51:00	40	14,98	0,55
5:52:00	40	14,96	0,56
5:53:00	40	14,94	0,57
5:54:00	40	14,92	0,58
5:55:00	40	14,90	0,59
5:56:00	40	14,88	0,60
5:57:00	40	14,86	0,61
5:58:00	40	14,83	0,62
5:59:00	40	14,82	0,62
6:00:00	40	14,80	0,64
6:01:00	40	14,77	0,65
6:02:00	39	14,75	0,66
6:03:00	39	14,73	0,67
6:04:00	40	14,71	0,67
6:05:00	40	14,69	0,69
6:06:00	40	14,67	0,70
6:07:00	40	14,64	0,71
6:08:00	40	14,62	0,72
6:09:00	40	14,61	0,73
6:10:00	40	14,59	0,74
6:11:00	40	14,56	0,75
6:12:00	40	14,54	0,76
6:13:00	40	14,53	0,77
6:14:00	40	14,50	0,78
6:15:00	40	14,48	0,79
6:16:00	40	14,46	0,80
6:17:00	39	14,44	0,82
6:18:00	40	14,42	0,83
6:19:00	40	14,39	0,84
6:20:00	39	14,37	0,85
6:21:00	40	14,34	0,87
6:22:00	40	14,33	0,88
6:23:00	40	14,31	0,89
6:24:00	40	14,29	0,90
6:25:00	40	14,26	0,91
6:26:00	40	14,25	0,92
6:27:00	40	14,23	0,94
6:28:00	40	14,20	0,95
6:29:00	39	14,18	0,96
6:30:00	40	14,16	0,98
6:31:00	40	14,14	0,99
6:32:00	40	14,11	1,00
6:33:00	40	14,10	1,01
6:34:00	40	14,08	1,03
6:35:00	40	14,06	1,04
6:36:00	40	14,04	1,05
6:37:00	40	14,02	1,06
6:38:00	40	14,00	1,07
6:39:00	40	13,98	1,09
6:40:00	40	13,96	1,10
6:41:00	40	13,94	1,11
6:42:00	40	13,92	1,13
6:43:00	40	13,90	1,14
6:44:00	40	13,88	1,15
6:45:00	40	13,86	1,17
6:46:00	40	13,84	1,18
6:47:00	40	13,82	1,19
6:48:00	40	13,80	1,21
6:49:00	40	13,78	1,23
6:50:00	40	13,76	1,24
6:51:00	40	13,74	1,25
6:52:00	40	13,71	1,27
6:53:00	40	13,70	1,28
6:54:00	40	13,68	1,30
6:55:00	40	13,66	1,31
6:56:00	40	13,64	1,32
6:57:00	40	13,62	1,34
6:58:00	40	13,60	1,35
6:59:00	40	13,58	1,37
7:00:00	39	13,55	1,39
7:01:00	40	13,54	1,40
7:02:00	40	13,51	1,42
7:03:00	40	13,50	1,43
7:04:00	40	13,48	1,45
7:05:00	40	13,45	1,47
7:06:00	40	13,44	1,48
7:07:00	40	13,41	1,50
7:08:00	40	13,39	1,52
7:09:00	40	13,37	1,54
7:10:00	40	13,36	1,55
7:11:00	40	13,34	1,56
7:12:00	40	13,32	1,58
7:13:00	40	13,30	1,59
7:14:00	40	13,28	1,61
7:15:00	40	13,27	1,63
7:16:00	40	13,24	1,65
7:17:00	40	13,23	1,66
7:18:00	40	13,21	1,68
7:19:00	40	13,19	1,69
7:20:00	40	13,18	1,71
7:21:00	40	13,15	1,73
7:22:00	40	13,14	1,74
7:23:00	40	13,11	1,76
7:24:00	40	13,10	1,77
7:25:00	40	13,08	1,80
7:26:00	40	13,06	1,81
7:27:00	40	13,04	1,83
7:28:00	40	13,02	1,85
7:29:00	40	13,01	1,86
7:30:00	40	12,99	1,88
7:31:00	40	12,96	1,90
7:32:00	40	12,95	1,92
7:33:00	40	12,93	1,93
7:34:00	40	12,91	1,96
7:35:00	40	12,90	1,97
7:36:00	40	12,88	1,99
7:37:00	40	12,86	2,01
7:38:00	40	12,84	2,03
7:39:00	40	12,82	2,05
7:40:00	40	12,81	2,07
7:41:00	40	12,79	2,08
7:42:00	40	12,76	2,11
7:43:00	39	12,75	2,13
7:44:00	40	12,73	2,15
7:45:00	40	12,71	2,17
7:46:00	40	12,70	2,19
7:47:00	39	12,68	2,20
7:48:00	40	12,66	2,23
7:49:00	40	12,64	2,25
7:50:00	40	12,63	2,26
7:51:00	40	12,61	2,29
7:52:00	40	12,59	2,31
7:53:00	40	12,57	2,33
7:54:00	40	12,55	2,35
7:55:00	40	12,54	2,37
7:56:00	40	12,52	2,40
7:57:00	40	12,50	2,42
7:58:00	40	12,48	2,43
7:59:00	40	12,47	2,45
8:00:00	40	12,45	2,48
8:01:00	40	12,43	2,50
8:02:00	40	12,42	2,52
8:03:00	40	12,40	2,54
8:04:00	40	12,39	2,56
8:05:00	39	12,37	2,57
8:06:00	40	12,36	2,59
8:07:00	40	12,34	2,62
8:08:00	40	12,32	2,64
8:09:00	40	12,30	2,66
8:10:00	40	12,29	2,68
8:11:00	40	12,27	2,71
8:12:00	40	12,25	2,73
8:13:00	40	12,24	2,75
8:14:00	40	12,22	2,77
8:15:00	40	12,21	2,80
8:16:00	40	12,19	2,82
8:17:00	40	12,18	2,84
8:18:00	40	12,16	2,87
8:19:00	40	12,14	2,89
8:20:00	40	12,13	2,91
8:21:00	40	12,11	2,93
8:22:00	40	12,09	2,96
8:23:00	39	12,08	2,98
8:24:00	40	12,07	3,00
8:25:00	40	12,04	3,03
8:26:00	40	12,03	3,06
8:27:00	40	12,01	3,08
8:28:00	40	12,00	3,10
8:29:00	40	11,98	3,12
8:30:00	39	11,97	3,15
8:31:00	40	11,95	3,17
8:32:00	40	11,94	3,19
8:33:00	40	11,91	3,23
8:34:00	40	11,90	3,25
8:35:00	40	11,89	3,28
8:36:00	40	11,87	3,30
8:37:00	40	11,86	3,33
8:38:00	40	11,84	3,35
8:39:00	40	11,82	3,38
8:40:00	40	11,81	3,40
8:41:00	40	11,80	3,43
8:42:00	40	11,79	3,44
8:43:00	40	11,77	3,46
8:44:00	40	11,76	3,49
8:45:00	40	11,74	3,52
8:46:00	40	11,73	3,54
8:47:00	40	11,71	3,57
8:48:00	39	11,70	3,59
8:49:00	40	11,68	3,62
8:50:00	39	11,67	3,65
8:51:00	40	11,65	3,67
8:52:00	40	11,64	3,70
8:53:00	40	11,63	3,71
8:54:00	40	11,61	3,74
8:55:00	40	11,60	3,77
8:56:00	40	11,59	3,80
8:57:00	40	11,57	3,83
8:58:00	40	11,56	3,84
8:59:00	40	11,55	3,87
9:00:00	40	11,53	3,90
9:01:00	40	11,52	3,93
9:02:00	40	11,50	3,95
9:03:00	40	11,50	3,97
9:04:00	40	11,48	4,00
9:05:00	40	11,46	4,03
9:06:00	40	11,45	4,06
9:07:00	40	11,44	4,07
9:08:00	40	11,43	4,10
9:09:00	40	11,41	4,15
9:10:00	40	11,40	4,16
9:11:00	40	11,38	4,19
9:12:00	40	11,38	4,21
9:13:00	40	11,36	4,24
9:14:00	40	11,34	4,27
9:15:00	40	11,33	4,30
9:16:00	40	11,32	4,32
9:17:00	40	11,31	4,35
9:18:00	40	11,29	4,38
9:19:00	40	11,29	4,40
9:20:00	40	11,27	4,43
9:21:00	40	11,26	4,46
9:22:00	40	11,25	4,48
9:23:00	40	11,23	4,51
9:24:00	40	11,23	4,53
9:25:00	40	11,21	4,56
9:26:00	40	11,20	4,58
9:27:00	40	11,19	4,61
9:28:00	40	11,18	4,63
9:29:00	40	11,16	4,67
9:30:00	40	11,16	4,68
9:31:00	40	11,14	4,72
9:32:00	40	11,13	4,74
9:33:00	40	11,12	4,77
9:34:00	40	11,11	4,79
9:35:00	40	11,10	4,82
9:36:00	40	11,09	4,84
9:37:00	40	11,08	4,86
9:38:00	40	11,07	4,89
9:39:00	40	11,06	4,91
9:40:00	40	11,04	4,95
9:41:00	40	11,04	4,97
9:42:00	39	11,03	4,99
9:43:00	40	11,02	5,00
9:44:00	40	11,01	5,04
9:45:00	40	11,00	5,06
9:46:00	40	10,98	5,10
9:47:00	40	10,98	5,12
9:48:00	40	10,96	5,15
9:49:00	40	10,96	5,17
9:50:00	40	10,95	5,19
9:51:00	40	10,94	5,21
9:52:00	40	10,93	5,25
9:53:00	40	10,92	5,27
9:54:00	40	10,91	5,29
9:55:00	40	10,89	5,33
9:56:00	40	10,89	5,35
9:57:00	40	10,88	5,37
9:58:00	40	10,87	5,39
9:59:00	40	10,86	5,43
10:00:00	40	10,85	5,45
10:01:00	40	10,84	5,47
10:02:00	40	10,83	5,51
10:03:00	40	10,82	5,53
10:04:00	40	10,81	5,55
10:05:00	40	10,80	5,57
10:06:00	40	10,80	5,59
10:07:00	40	10,79	5,61
10:08:00	40	10,78	5,63
10:09:00	39	10,77	5,67
10:10:00	40	10,76	5,70
10:11:00	40	10,75	5,72
10:12:00	40	10,75	5,74
10:13:00	40	10,74	5,76
10:14:00	40	10,73	5,78
10:15:00	40	10,71	5,82
10:16:00	40	10,71	5,85
10:17:00	40	10,70	5,87
10:18:00	40	10,69	5,89
10:19:00	40	10,68	5,91
10:20:00	40	10,68	5,93
10:21:00	40	10,67	5,96
10:22:00	40	10,66	5,98
10:23:00	40	10,66	6,00
10:24:00	40	10,65	6,02
10:25:00	40	10,64	6,05
10:26:00	40	10,63	6,07
10:27:00	40	10,63	6,09
10:28:00	40	10,62	6,11
10:29:00	40	10,61	6,14
10:30:00	40	10,60	6,16
10:31:00	40	10,59	6,18
10:32:00	40	10,59	6,20
10:33:00	39	10,58	6,23
10:34:00	40	10,57	6,25
10:35:00	40	10,57	6,27
10:36:00	40	10,56	6,30
10:37:00	40	10,56	6,30
10:38:00	40	10,55	6,32
10:39:00	40	10,54	6,35
10:40:00	39	10,54	6,37
10:41:00	40	10,53	6,39
10:42:00	40	10,52	6,42
10:43:00	40	10,51	6,44
10:44:00	40	10,50	6,46
10:45:00	40	10,50	6,49
10:46:00	39	10,50	6,49
10:47:00	40	10,49	6,51
10:48:00	40	10,48	6,54
10:49:00	40	10,48	6,56
10:50:00	40	10,47	6,59
10:51:00	40	10,46	6,61
10:52:00	40	10,46	6,61
10:53:00	40	10,45	6,64
10:54:00	40	10,45	6,66
10:55:00	39	10,43	6,71
10:56:00	40	10,43	6,71
10:57:00	40	10,42	6,74
10:58:00	40	10,41	6,76
10:59:00	39	10,41	6,79
11:00:00	40	10,41	6,79
11:01:00	39	10,40	6,81
11:02:00	40	10,39	6,84
11:03:00	40	10,39	6,86
11:04:00	40	10,39	6,86
11:05:00	40	10,38	6,89
11:06:00	40	10,37	6,92
11:07:00	40	10,36	6,94
11:08:00	40	10,36	6,97
11:09:00	40	10,36	6,97
11:10:00	40	10,35	6,99
11:11:00	40	10,34	7,02
11:12:00	40	10,33	7,05
11:13:00	40	10,33	7,05
11:14:00	39	10,32	7,07
11:15:00	40	10,32	7,10
11:16:00	40	10,31	7,13
11:17:00	40	10,31	7,13
11:18:00	40	10,30	7,15
11:19:00	40	10,30	7,18
11:20:00	40	10,30	7,18
11:21:00	40	10,29	7,21
11:22:00	40	10,28	7,24
11:23:00	40	10,28	7,24
11:24:00	40	10,27	7,26
11:25:00	40	10,27	7,29
11:26:00	40	10,27	7,29
11:27:00	40	10,26	7,32
11:28:00	40	10,25	7,35
11:29:00	40	10,25	7,35
11:30:00	40	10,24	7,37
11:31:00	40	10,23	7,40
11:32:00	40	10,23	7,40
11:33:00	40	10,23	7,43
11:34:00	40	10,22	7,46
11:35:00	40	10,22	7,46
11:36:00	40	10,21	7,49
11:37:00	40	10,21	7,51
11:38:00	40	10,21	7,51
11:39:00	40	10,20	7,54
11:40:00	40	10,20	7,54
11:41:00	40	10,19	7,57
11:42:00	40	10,18	7,60
11:43:00	40	10,18	7,60
11:44:00	40	10,18	7,63
11:45:00	40	10,17	7,66
11:46:00	40	10,17	7,66
11:47:00	39	10,16	7,69
11:48:00	40	10,16	7,69
11:49:00	40	10,15	7,72
11:50:00	40	10,15	7,72
11:51:00	40	10,14	7,75
11:52:00	40	10,14	7,78
11:53:00	40	10,14	7,78
11:54:00	40	10,13	7,81
11:55:00	40	10,13	7,81
11:56:00	40	10,12	7,83
11:57:00	40	10,12	7,83
11:58:00	39	10,11	7,86
11:59:00	40	10,11	7,89
12:00:00	40	10,11	7,89
12:01:00	40	10,10	7,92
12:02:00	40	10,09	7,95
12:03:00	40	10,09	7,95
12:04:00	40	10,09	7,99
12:05:00	40	10,08	8,02
12:06:00	40	10,08	8,02
12:07:00	40	10,07	8,05
12:08:00	40	10,07	8,05
12:09:00	40	10,06	8,08
12:10:00	40	10,06	8,08
12:11:00	40	10,05	8,11
12:12:00	40	10,05	8,11
12:13:00	40	10,05	8,14
12:14:00	40	10,05	8,14
12:15:00	40	10,04	8,17
12:16:00	40	10,03	8,20
12:17:00	40	10,03	8,20
12:18:00	40	10,02	8,23
12:19:00	40	10,02	8,23
12:20:00	40	10,02	8,26
12:21:00	40	10,02	8,26
12:22:00	40	10,01	8,30
12:23:00	40	10,01	8,30
12:24:00	40	10,00	8,33
12:25:00	40	10,00	8,33
12:26:00	40	10,00	8,36
12:27:00	39	10,00	8,36
12:28:00	40	9,99	8,39
12:29:00	40	9,99	8,39
12:30:00	40	9,98	8,42
12:31:00	40	9,98	8,42
12:32:00	40	9,97	8,46
12:33:00	40	9,97	8,46
12:34:00	40	9,96	8,49
12:35:00	40	9,96	8,49
12:36:00	40	9,96	8,52
12:37:00	40	9,96	8,52
12:38:00	40	9,95	8,55
12:39:00	40	9,95	8,55
12:40:00	40	9,95	8,55
12:41:00	40	9,94	8,59
12:42:00	40	9,94	8,59
12:43:00	40	9,93	8,62
12:44:00	39	9,93	8,62
12:45:00	39	9,93	8,65
12:46:00	40	9,93	8,65
12:47:00	40	9,92	8,69
12:48:00	40	9,92	8,69
12:49:00	40	9,91	8,72
12:50:00	40	9,91	8,72
12:51:00	40	9,91	8,75
12:52:00	40	9,91	8,75
12:53:00	40	9,91	8,75
12:54:00	40	9,90	8,79
12:55:00	40	9,90	8,79
12:56:00	40	9,89	8,82
12:57:00	40	9,89	8,82
12:58:00	40	9,88	8,85
12:59:00	40	9,88	8,85
13:00:00	40	9,88	8,89
13:01:00	40	9,88	8,89
13:02:00	39	9,87	8,92
13:03:00	40	9,87	8,92
13:04:00	40	9,87	8,92
13:05:00	39	9,86	8,96
13:06:00	40	9,86	8,96
13:07:00	40	9,85	8,99
13:08:00	40	9,85	8,99
13:09:00	40	9,84	9,03
13:10:00	40	9,84	9,03
13:11:00	40	9,84	9,03
13:12:00	40	9,84	9,06
13:13:00	40	9,84	9,06
13:14:00	40	9,83	9,10
13:15:00	40	9,83	9,10
13:16:00	40	9,83	9,10
13:17:00	40	9,82	9,13
13:18:00	40	9,82	9,17
13:19:00	40	9,82	9,17
13:20:00	40	9,81	9,20
13:21:00	40	9,81	9,20
13:22:00	40	9,81	9,20
13:23:00	40	9,80	9,24
13:24:00	40	9,80	9,24
13:25:00	40	9,79	9,27
13:26:00	40	9,79	9,27
13:27:00	40	9,79	9,27
13:28:00	40	9,79	9,31
13:29:00	40	9,79	9,31
13:30:00	40	9,78	9,35
13:31:00	40	9,78	9,35
13:32:00	40	9,78	9,35
13:33:00	40	9,77	9,38
13:34:00	40	9,77	9,38
13:35:00	40	9,76	9,42
13:36:00	39	9,76	9,42
13:37:00	40	9,76	9,42
13:38:00	40	9,76	9,45
13:39:00	39	9,76	9,45
13:40:00	40	9,75	9,49
13:41:00	40	9,75	9,49
13:42:00	40	9,75	9,49
13:43:00	40	9,74	9,53
13:44:00	40	9,74	9,53
13:45:00	40	9,73	9,57
13:46:00	40	9,73	9,57
13:47:00	40	9,73	9,57
13:48:00	40	9,73	9,60
13:49:00	40	9,73	9,60
13:50:00	40	9,72	9,64
13:51:00	40	9,72	9,64
13:52:00	40	9,72	9,64
13:53:00	40	9,71	9,68
13:54:00	39	9,71	9,68
13:55:00	40	9,71	9,68
13:56:00	40	9,70	9,72
13:57:00	40	9,70	9,72
13:58:00	40	9,70	9,72
13:59:00	40	9,70	9,75
14:00:00	40	9,70	9,75
14:01:00	40	9,70	9,75
14:02:00	40	9,69	9,79
14:03:00	40	9,69	9,79
14:04:00	40	9,69	9,79
14:05:00	40	9,68	9,83
14:06:00	40	9,68	9,83
14:07:00	40	9,67	9,87
14:08:00	40	9,67	9,87
14:09:00	40	9,67	9,87
14:10:00	40	9,66	9,91
14:11:00	40	9,66	9,91
14:12:00	40	9,66	9,91
14:13:00	39	9,66	9,94
14:14:00	40	9,66	9,94
14:15:00	40	9,66	9,94
14:16:00	40	9,65	9,98
14:17:00	40	9,65	9,98
14:18:00	40	9,65	9,98
14:19:00	40	9,64	10,02
14:20:00	40	9,64	10,02
14:21:00	40	9,64	10,02
14:22:00	40	9,63	10,06
14:23:00	40	9,63	10,06
14:24:00	40	9,63	10,06
14:25:00	40	9,63	10,10
14:26:00	40	9,63	10,10
14:27:00	40	9,63	10,10
14:28:00	40	9,62	10,14
14:29:00	40	9,62	10,14
14:30:00	40	9,62	10,14
14:31:00	39	9,61	10,18
14:32:00	40	9,61	10,18
14:33:00	40	9,61	10,18
14:34:00	40	9,61	10,22
14:35:00	40	9,61	10,22
14:36:00	39	9,61	10,22
14:37:00	40	9,60	10,26
14:38:00	40	9,60	10,26
14:39:00	40	9,60	10,26
14:40:00	40	9,59	10,30
14:41:00	40	9,59	10,30
14:42:00	40	9,58	10,34
14:43:00	40	9,58	10,34
14:44:00	40	9,57	10,38
14:45:00	40	9,57	10,38
14:46:00	40	9,57	10,38
14:47:00	39	9,57	10,38
14:48:00	39	9,57	10,42
14:49:00	40	9,57	10,42
14:50:00	40	9,57	10,42
14:51:00	40	9,56	10,46
14:52:00	40	9,56	10,46
14:53:00	40	9,56	10,46
14:54:00	40	9,55	10,50
14:55:00	39	9,55	10,50
14:56:00	40	9,55	10,50
14:57:00	40	9,55	10,50
14:58:00	40	9,54	10,55
14:59:00	40	9,54	10,55
15:00:00	40	9,54	10,55
15:01:00	40	9,54	10,59
15:02:00	40	9,54	10,59
15:03:00	40	9,54	10,59
15:04:00	40	9,53	10,63
15:05:00	40	9,53	10,63
15:06:00	40	9,53	10,63
15:07:00	40	9,52	10,67
15:08:00	40	9,52	10,67
15:09:00	40	9,52	10,67
15:10:00	39	9,52	10,67
15:11:00	40	9,52	10,71
15:12:00	40	9,52	10,71
15:13:00	40	9,52	10,71
15:14:00	40	9,51	10,76
15:15:00	40	9,51	10,76
15:16:00	40	9,51	10,76
15:17:00	40	9,50	10,80
15:18:00	40	9,50	10,80
15:19:00	40	9,50	10,80
15:20:00	40	9,50	10,80
15:21:00	40	9,49	10,84
15:22:00	40	9,49	10,84
15:23:00	40	9,49	10,84
15:24:00	40	9,48	10,88
15:25:00	40	9,48	10,88
15:26:00	40	9,48	10,88
15:27:00	40	9,48	10,88
15:28:00	40	9,48	10,93
15:29:00	40	9,48	10,93
15:30:00	40	9,48	10,93
15:31:00	40	9,47	10,97
15:32:00	40	9,47	10,97
15:33:00	40	9,47	10,97
15:34:00	40	9,47	10,97
15:35:00	40	9,46	11,01
15:36:00	40	9,46	11,01
15:37:00	40	9,46	11,01
15:38:00	40	9,46	11,06
15:39:00	39	9,46	11,06
15:40:00	40	9,46	11,06
15:41:00	40	9,46	11,06
15:42:00	40	9,45	11,10
15:43:00	40	9,45	11,10
15:44:00	40	9,45	11,10
15:45:00	40	9,45	11,10
15:46:00	40	9,44	11,14
15:47:00	40	9,44	11,14
15:48:00	40	9,44	11,14
15:49:00	40	9,44	11,14
15:50:00	40	9,43	11,19
15:51:00	40	9,43	11,19
15:52:00	40	9,43	11,19
15:53:00	40	9,43	11,19
15:54:00	40	9,43	11,23
15:55:00	40	9,43	11,23
15:56:00	40	9,43	11,23
15:57:00	40	9,42	11,28
15:58:00	40	9,42	11,28
15:59:00	40	9,42	11,28
16:00:00	40	9,42	11,28
16:01:00	40	9,41	11,32
16:02:00	40	9,41	11,32
16:03:00	39	9,41	11,32
16:04:00	40	9,41	11,32
16:05:00	40	9,41	11,32
16:06:00	40	9,40	11,37
16:07:00	40	9,40	11,37
16:08:00	40	9,39	11,41
16:09:00	40	9,39	11,41
16:10:00	40	9,39	11,41
16:11:00	39	9,39	11,41
16:12:00	40	9,39	11,46
16:13:00	40	9,39	11,46
16:14:00	40	9,39	11,46
16:15:00	40	9,38	11,50
16:16:00	40	9,38	11,50
16:17:00	40	9,38	11,50
16:18:00	40	9,38	11,50
16:19:00	40	9,37	11,55
16:20:00	40	9,37	11,55
16:21:00	39	9,37	11,55
16:22:00	40	9,37	11,55
16:23:00	40	9,37	11,59
16:24:00	40	9,37	11,59
16:25:00	40	9,37	11,59
16:26:00	40	9,37	11,59
16:27:00	40	9,36	11,64
16:28:00	40	9,36	11,64
16:29:00	40	9,36	11,64
16:30:00	40	9,36	11,64
16:31:00	40	9,35	11,69
16:32:00	39	9,35	11,69
16:33:00	39	9,35	11,69
16:34:00	40	9,35	11,69
16:35:00	40	9,34	11,73
16:36:00	40	9,34	11,73
16:37:00	40	9,34	11,73
16:38:00	40	9,34	11,73
16:39:00	40	9,34	11,78
16:40:00	40	9,34	11,78
16:41:00	40	9,34	11,78
16:42:00	40	9,34	11,78
16:43:00	40	9,33	11,83
16:44:00	40	9,33	11,83
16:45:00	40	9,33	11,83
16:46:00	40	9,33	11,83
16:47:00	40	9,32	11,87
16:48:00	40	9,32	11,87
16:49:00	40	9,32	11,87
16:50:00	40	9,32	11,87
16:51:00	40	9,32	11,87
16:52:00	40	9,31	11,92
16:53:00	40	9,31	11,92
16:54:00	40	9,31	11,92
16:55:00	39	9,31	11,92
16:56:00	39	9,30	11,97
16:57:00	40	9,30	11,97
16:58:00	40	9,30	11,97
16:59:00	40	9,30	11,97
17:00:00	40	9,30	11,97
17:01:00	40	9,30	12,02
17:02:00	40	9,30	12,02
17:03:00	40	9,30	12,02
17:04:00	40	9,30	12,02
17:05:00	40	9,29	12,07
17:06:00	40	9,29	12,07
17:07:00	40	9,29	12,07
17:08:00	40	9,29	12,07
17:09:00	40	9,29	12,07
17:10:00	40	9,28	12,11
17:11:00	40	9,28	12,11
17:12:00	40	9,28	12,11
17:13:00	40	9,28	12,11
17:14:00	40	9,28	12,11
17:15:00	40	9,28	12,16
17:16:00	40	9,28	12,16
17:17:00	40	9,28	12,16
17:18:00	40	9,28	12,16
17:19:00	40	9,27	12,21
17:20:00	40	9,27	12,21
17:21:00	40	9,27	12,21
17:22:00	40	9,27	12,21
17:23:00	40	9,26	12,26
17:24:00	40	9,26	12,26
17:25:00	40	9,26	12,26
17:26:00	40	9,26	12,26
17:27:00	40	9,26	12,26
17:28:00	40	9,26	12,26
17:29:00	40	9,25	12,31
17:30:00	40	9,25	12,31
17:31:00	40	9,25	12,31
17:32:00	39	9,25	12,31
17:33:00	40	9,25	12,31
17:34:00	40	9,25	12,36
17:35:00	39	9,25	12,31
17:36:00	40	9,25	12,36
17:37:00	40	9,24	12,41
17:38:00	39	9,24	12,41
17:39:00	40	9,24	12,41
17:40:00	40	9,24	12,41
17:41:00	40	9,23	12,46
17:42:00	40	9,23	12,46
17:43:00	40	9,23	12,46
17:44:00	40	9,23	12,46
17:45:00	40	9,23	12,46
17:46:00	40	9,22	12,51
17:47:00	40	9,22	12,51
17:48:00	40	9,22	12,51
17:49:00	40	9,22	12,51
17:50:00	40	9,21	12,56
17:51:00	40	9,21	12,56
17:52:00	40	9,21	12,56
17:53:00	39	9,21	12,56
17:54:00	40	9,21	12,56
17:55:00	40	9,21	12,56
17:56:00	40	9,21	12,61
17:57:00	40	9,21	12,61
17:58:00	40	9,21	12,61
17:59:00	40	9,21	12,61
18:00:00	39	9,20	12,66
18:01:00	40	9,20	12,66
18:02:00	40	9,20	12,66
18:03:00	39	9,20	12,66
18:04:00	40	9,20	12,66
18:05:00	40	9,20	12,66
18:06:00	40	9,19	12,71
18:07:00	39	9,19	12,71
18:08:00	39	9,19	12,71
18:09:00	39	9,19	12,71
18:10:00	40	9,19	12,71
18:11:00	40	9,19	12,71
18:12:00	40	9,18	12,76
18:13:00	40	9,18	12,76
18:14:00	40	9,18	12,76
18:15:00	40	9,18	12,76
18:16:00	40	9,18	12,81
18:17:00	40	9,18	12,81
18:18:00	40	9,18	12,81
18:19:00	40	9,18	12,81
18:20:00	40	9,18	12,81
18:21:00	40	9,17	12,87
18:22:00	39	9,17	12,87
18:23:00	40	9,17	12,87
18:24:00	40	9,17	12,87
18:25:00	40	9,17	12,87
18:26:00	40	9,16	12,92
18:27:00	40	9,16	12,92
18:28:00	40	9,16	12,92
18:29:00	40	9,16	12,92
18:30:00	40	9,16	12,92
18:31:00	40	9,16	12,92
18:32:00	40	9,16	12,97
18:33:00	40	9,16	12,97
18:34:00	40	9,16	12,97
18:35:00	40	9,16	12,97
18:36:00	40	9,16	12,97
18:37:00	40	9,15	13,02
18:38:00	40	9,15	13,02
18:39:00	40	9,15	13,02
18:40:00	40	9,15	13,02
18:41:00	40	9,15	13,02
18:42:00	40	9,15	13,02
18:43:00	40	9,14	13,07
18:44:00	40	9,14	13,07
18:45:00	40	9,14	13,07
18:46:00	40	9,14	13,07
18:47:00	40	9,14	13,07
18:48:00	40	9,14	13,07
18:49:00	40	9,13	13,13
18:50:00	39	9,13	13,13
18:51:00	40	9,13	13,13
18:52:00	40	9,13	13,13
18:53:00	40	9,13	13,13
18:54:00	40	9,13	13,18
18:55:00	40	9,13	13,18
18:56:00	40	9,13	13,18
18:57:00	40	9,13	13,18
18:58:00	40	9,13	13,18
18:59:00	40	9,13	13,18
19:00:00	40	9,12	13,23
19:01:00	40	9,12	13,23
19:02:00	40	9,12	13,23
19:03:00	40	9,12	13,23
19:04:00	40	9,12	13,23
19:05:00	40	9,12	13,23
19:06:00	40	9,11	13,29
19:07:00	40	9,11	13,29
19:08:00	40	9,11	13,29
19:09:00	40	9,11	13,29
19:10:00	40	9,11	13,29
19:11:00	40	9,11	13,29
19:12:00	40	9,10	13,34
19:13:00	40	9,10	13,34
19:14:00	40	9,10	13,34
19:15:00	40	9,10	13,34
19:16:00	40	9,10	13,34
19:17:00	40	9,10	13,34
19:18:00	40	9,09	13,40
19:19:00	40	9,09	13,40
19:20:00	40	9,09	13,40
19:21:00	40	9,09	13,40
19:22:00	40	9,09	13,45
19:23:00	40	9,09	13,45
19:24:00	40	9,09	13,45
19:25:00	40	9,09	13,45
19:26:00	40	9,09	13,45
19:27:00	40	9,09	13,45
19:28:00	40	9,08	13,50
19:29:00	40	9,08	13,50
19:30:00	40	9,08	13,50
19:31:00	40	9,08	13,50
19:32:00	39	9,08	13,50
19:33:00	40	9,07	13,56
19:34:00	40	9,07	13,56
19:35:00	40	9,07	13,56
19:36:00	40	9,07	13,56
19:37:00	40	9,07	13,56
19:38:00	40	9,07	13,56
19:39:00	40	9,07	13,56
19:40:00	40	9,07	13,61
19:41:00	40	9,07	13,61
19:42:00	40	9,07	13,61
19:43:00	40	9,07	13,61
19:44:00	40	9,06	13,67
19:45:00	40	9,06	13,67
19:46:00	40	9,06	13,67
19:47:00	40	9,06	13,67
19:48:00	40	9,06	13,67
19:49:00	40	9,06	13,67
19:50:00	40	9,06	13,67
19:51:00	40	9,05	13,73
19:52:00	40	9,05	13,73
19:53:00	40	9,05	13,73
19:54:00	40	9,05	13,73
19:55:00	40	9,05	13,73
19:56:00	40	9,05	13,73
19:57:00	40	9,05	13,73
19:58:00	40	9,04	13,78
19:59:00	40	9,04	13,78
20:00:00	39	9,04	13,78
20:01:00	40	9,04	13,78
20:02:00	40	9,04	13,78
20:03:00	40	9,04	13,78
20:04:00	40	9,04	13,84
20:05:00	40	9,04	13,84
20:06:00	40	9,04	13,84
20:07:00	40	9,04	13,84
20:08:00	40	9,04	13,84
20:09:00	39	9,04	13,84
20:10:00	40	9,03	13,89
20:11:00	40	9,03	13,89
20:12:00	40	9,03	13,89
20:13:00	40	9,03	13,89
20:14:00	40	9,03	13,89
20:15:00	40	9,03	13,89
20:16:00	40	9,03	13,89
20:17:00	40	9,02	13,95
20:18:00	39	9,02	13,95
20:19:00	40	9,02	13,95
20:20:00	40	9,02	13,95
20:21:00	40	9,02	13,95
20:22:00	40	9,02	13,95
20:23:00	40	9,02	13,95
20:24:00	40	9,01	14,01
20:25:00	40	9,01	14,01
20:26:00	40	9,01	14,01
20:27:00	40	9,01	14,01
20:28:00	40	9,01	14,01
20:29:00	40	9,01	14,01
20:30:00	39	9,01	14,01
20:31:00	40	9,00	14,07
20:32:00	40	9,00	14,07
20:33:00	40	9,00	14,07
20:34:00	40	9,00	14,07
20:35:00	40	9,00	14,07
20:36:00	39	9,00	14,07
20:37:00	40	9,00	14,12
20:38:00	40	9,00	14,12
20:39:00	40	9,00	14,12
20:40:00	40	9,00	14,12
20:41:00	40	9,00	14,12
20:42:00	40	9,00	14,12
20:43:00	40	9,00	14,12
20:44:00	40	8,99	14,18
20:45:00	40	8,99	14,18
20:46:00	40	8,99	14,18
20:47:00	40	8,99	14,18
20:48:00	40	8,99	14,18
20:49:00	40	8,99	14,18
20:50:00	40	8,99	14,18
20:51:00	39	8,98	14,24
20:52:00	40	8,98	14,24
20:53:00	40	8,98	14,24
20:54:00	39	8,98	14,24
20:55:00	40	8,98	14,24
20:56:00	40	8,98	14,24
20:57:00	40	8,98	14,24
20:58:00	40	8,98	14,24
20:59:00	40	8,98	14,30
21:00:00	40	8,98	14,30
21:01:00	40	8,98	14,30
21:02:00	40	8,98	14,30
21:03:00	40	8,97	14,36
21:04:00	40	8,97	14,36
21:05:00	40	8,97	14,36
21:06:00	40	8,97	14,36
21:07:00	40	8,97	14,36
21:08:00	40	8,97	14,36
21:09:00	40	8,97	14,36
21:10:00	40	8,97	14,36
21:11:00	40	8,96	14,41
21:12:00	40	8,96	14,41
21:13:00	40	8,96	14,41
21:14:00	40	8,96	14,41
21:15:00	40	8,96	14,41
21:16:00	40	8,96	14,41
21:17:00	40	8,95	14,47
21:18:00	40	8,95	14,47
21:19:00	40	8,95	14,47
21:20:00	40	8,95	14,47
21:21:00	40	8,95	14,47
21:22:00	40	8,95	14,47
21:23:00	40	8,95	14,47
21:24:00	40	8,95	14,47
21:25:00	40	8,95	14,53
21:26:00	40	8,95	14,53
21:27:00	40	8,95	14,53
21:28:00	40	8,95	14,53
21:29:00	39	8,95	14,53
21:30:00	40	8,95	14,53
21:31:00	40	8,94	14,59
21:32:00	40	8,94	14,59
21:33:00	40	8,94	14,59
21:34:00	40	8,94	14,59
21:35:00	40	8,94	14,59
21:36:00	40	8,94	14,59
21:37:00	40	8,94	14,59
21:38:00	40	8,93	14,65
21:39:00	40	8,93	14,65
21:40:00	40	8,93	14,65
21:41:00	40	8,93	14,65
21:42:00	40	8,93	14,65
21:43:00	40	8,93	14,65
21:44:00	39	8,93	14,65
21:45:00	40	8,93	14,65
21:46:00	40	8,93	14,65
21:47:00	40	8,92	14,71
21:48:00	40	8,92	14,71
21:49:00	40	8,92	14,71
21:50:00	40	8,92	14,71
21:51:00	40	8,92	14,71
21:52:00	40	8,92	14,71
21:53:00	40	8,91	14,77
21:54:00	40	8,91	14,77
21:55:00	40	8,91	14,77
21:56:00	40	8,91	14,77
21:57:00	40	8,91	14,77
21:58:00	40	8,91	14,77
21:59:00	40	8,91	14,77
22:00:00	40	8,91	14,77
22:01:00	40	8,91	14,83
22:02:00	40	8,91	14,83
22:03:00	40	8,91	14,83
22:04:00	40	8,91	14,83
22:05:00	39	8,91	14,83
22:06:00	40	8,91	14,83
22:07:00	40	8,91	14,83
22:08:00	40	8,91	14,83
22:09:00	40	8,90	14,90
22:10:00	40	8,90	14,90
22:11:00	40	8,90	14,90
22:12:00	40	8,90	14,90
22:13:00	40	8,90	14,90
22:14:00	40	8,90	14,90
22:15:00	40	8,90	14,90
22:16:00	40	8,90	14,90
22:17:00	40	8,90	14,90
22:18:00	40	8,89	14,96
22:19:00	40	8,89	14,96
22:20:00	40	8,89	14,96
22:21:00	40	8,89	14,96
22:22:00	40	8,89	14,96
22:23:00	40	8,89	14,96
22:24:00	40	8,89	14,96
22:25:00	40	8,89	14,96
22:26:00	40	8,89	14,96
22:27:00	40	8,89	15,02
22:28:00	40	8,89	15,02
22:29:00	40	8,89	15,02
22:30:00	40	8,89	15,02
22:31:00	40	8,89	15,02
22:32:00	40	8,89	15,02
22:33:00	40	8,89	15,02
22:34:00	40	8,88	15,08
22:35:00	40	8,88	15,08
22:36:00	40	8,88	15,08
22:37:00	40	8,88	15,08
22:38:00	40	8,88	15,08
22:39:00	40	8,88	15,08
22:40:00	40	8,88	15,08
22:41:00	40	8,88	15,08
22:42:00	40	8,87	15,14
22:43:00	39	8,87	15,14
22:44:00	40	8,87	15,14
22:45:00	40	8,87	15,14
22:46:00	40	8,87	15,14
22:47:00	40	8,87	15,14
22:48:00	40	8,87	15,14
22:49:00	39	8,87	15,14
22:50:00	40	8,86	15,21
22:51:00	40	8,86	15,21
22:52:00	40	8,86	15,21
22:53:00	40	8,86	15,21
22:54:00	40	8,86	15,21
22:55:00	40	8,86	15,21
22:56:00	40	8,86	15,21
22:57:00	40	8,86	15,27
22:58:00	40	8,86	15,27
22:59:00	40	8,86	15,27
23:00:00	40	8,86	15,27
23:01:00	39	8,86	15,27
23:02:00	40	8,86	15,27
23:03:00	40	8,86	15,27
23:04:00	40	8,85	15,33
23:05:00	39	8,85	15,33
23:06:00	40	8,85	15,33
23:07:00	40	8,85	15,33
23:08:00	39	8,85	15,33
23:09:00	40	8,85	15,33
23:10:00	40	8,85	15,33
23:11:00	40	8,85	15,33
23:12:00	40	8,85	15,33
23:13:00	40	8,84	15,40
23:14:00	40	8,84	15,40
23:15:00	40	8,84	15,40
23:16:00	40	8,84	15,40
23:17:00	40	8,84	15,40
23:18:00	40	8,84	15,40
23:19:00	40	8,84	15,40
23:20:00	40	8,84	15,40
23:21:00	40	8,83	15,46
23:22:00	40	8,83	15,46
23:23:00	40	8,83	15,46
23:24:00	40	8,83	15,46
23:25:00	40	8,83	15,46
23:26:00	40	8,83	15,46
23:27:00	39	8,83	15,46
23:28:00	40	8,83	15,46
23:29:00	39	8,82	15,52
23:30:00	40	8,82	15,52
23:31:00	40	8,82	15,52
23:32:00	39	8,82	15,52
23:33:00	40	8,82	15,52
23:34:00	40	8,82	15,52
23:35:00	40	8,82	15,52
23:36:00	40	8,82	15,52
23:37:00	40	8,82	15,52
23:38:00	39	8,82	15,59
23:39:00	40	8,82	15,59
23:40:00	40	8,82	15,59
23:41:00	40	8,82	15,59
23:42:00	40	8,82	15,59
23:43:00	40	8,82	15,59
23:44:00	40	8,82	15,59
23:45:00	40	8,82	15,59
23:46:00	40	8,81	15,65
23:47:00	40	8,81	15,65
23:48:00	40	8,81	15,65
23:49:00	40	8,81	15,65
23:50:00	40	8,81	15,65
23:51:00	40	8,81	15,65
23:52:00	39	8,81	15,65
23:53:00	40	8,81	15,65
23:54:00	40	8,81	15,65
23:55:00	40	8,80	15,72
23:56:00	40	8,80	15,72
23:57:00	40	8,80	15,72
23:58:00	40	8,80	15,72
23:59:00	40	8,80	15,72
24:00:00	40	8,80	15,72
24:01:00	40	8,80	15,72
24:02:00	40	8,80	15,72
24:03:00	40	8,80	15,72
24:04:00	40	8,80	15,72
24:05:00	40	8,80	15,78
24:06:00	40	8,80	15,78
24:07:00	40	8,80	15,78
24:08:00	40	8,80	15,78
24:09:00	39	8,80	15,78
24:10:00	40	8,80	15,78
24:11:00	40	8,80	15,78
24:12:00	40	8,80	15,78
24:13:00	40	8,80	15,78
24:14:00	40	8,80	15,78
24:15:00	40	8,79	15,85
24:16:00	40	8,79	15,85
24:17:00	40	8,79	15,85
24:18:00	40	8,79	15,85
24:19:00	40	8,79	15,85
24:20:00	40	8,79	15,85
24:21:00	40	8,79	15,85
24:22:00	40	8,79	15,85
24:23:00	40	8,78	15,92
24:24:00	40	8,78	15,92
24:25:00	40	8,78	15,92
24:26:00	40	8,78	15,92
24:27:00	40	8,78	15,92
24:28:00	40	8,78	15,92
24:29:00	40	8,78	15,92
24:30:00	40	8,78	15,92
24:31:00	40	8,78	15,92
24:32:00	40	8,78	15,92
24:33:00	39	8,77	15,98
24:34:00	40	8,77	15,98
24:35:00	40	8,77	15,98
24:36:00	40	8,77	15,98
24:37:00	40	8,77	15,98
24:38:00	40	8,77	15,98
24:39:00	40	8,77	15,98
24:40:00	40	8,77	15,98
24:41:00	40	8,77	16,05
24:42:00	40	8,77	15,98
24:43:00	40	8,77	16,05
24:44:00	40	8,77	16,05
24:45:00	40	8,77	16,05
24:46:00	40	8,77	15,98
24:47:00	40	8,77	16,05
24:48:00	40	8,77	16,05
24:49:00	40	8,77	16,05
24:50:00	40	8,77	16,05
24:51:00	40	8,76	16,11
24:52:00	40	8,76	16,11
24:53:00	40	8,76	16,11
24:54:00	40	8,76	16,11
24:55:00	40	8,76	16,11
24:56:00	40	8,76	16,11
24:57:00	40	8,76	16,11
24:58:00	40	8,75	16,18
24:59:00	40	8,75	16,18
25:00:00	40	8,75	16,18
25:01:00	40	8,75	16,18
25:02:00	40	8,75	16,18
25:03:00	40	8,75	16,18
25:04:00	40	8,75	16,18
25:05:00	40	8,75	16,18
25:06:00	40	8,75	16,18
25:07:00	40	8,74	16,25
25:08:00	39	8,74	16,25
25:09:00	40	8,74	16,25
25:10:00	40	8,74	16,25
25:11:00	40	8,74	16,25
25:12:00	40	8,74	16,25
25:13:00	40	8,74	16,25
25:14:00	40	8,74	16,25
25:15:00	40	8,74	16,25
25:16:00	40	8,73	16,32
25:17:00	40	8,74	16,25
25:18:00	40	8,73	16,32
25:19:00	40	8,73	16,32
25:20:00	40	8,73	16,32
25:21:00	39	8,73	16,32
25:22:00	40	8,73	16,32
25:23:00	39	8,73	16,32
25:24:00	40	8,73	16,32
25:25:00	40	8,73	16,32
25:26:00	40	8,73	16,39
25:27:00	40	8,73	16,32
25:28:00	39	8,73	16,39
25:29:00	40	8,73	16,39
25:30:00	40	8,73	16,39
25:31:00	40	8,73	16,39
25:32:00	40	8,73	16,39
25:33:00	40	8,73	16,39
25:34:00	40	8,73	16,39
25:35:00	40	8,73	16,39
25:36:00	40	8,72	16,45
25:37:00	40	8,72	16,45
25:38:00	40	8,72	16,45
25:39:00	40	8,72	16,45
25:40:00	40	8,72	16,45
25:41:00	39	8,72	16,45
25:42:00	40	8,72	16,45
25:43:00	40	8,72	16,45
25:44:00	40	8,72	16,45
25:45:00	40	8,71	16,52
25:46:00	40	8,71	16,52
25:47:00	40	8,71	16,52
25:48:00	40	8,71	16,52
25:49:00	40	8,71	16,52
25:50:00	40	8,71	16,52
25:51:00	40	8,71	16,52
25:52:00	40	8,71	16,52
25:53:00	40	8,71	16,52
25:54:00	40	8,71	16,52
25:55:00	40	8,71	16,52
25:56:00	40	8,71	16,59
25:57:00	40	8,71	16,59
25:58:00	40	8,71	16,59
25:59:00	40	8,71	16,59
26:00:00	40	8,71	16,59
26:01:00	40	8,71	16,59
26:02:00	40	8,71	16,59
26:03:00	40	8,71	16,59
26:04:00	40	8,71	16,59
26:05:00	40	8,71	16,59
26:06:00	40	8,70	16,66
26:07:00	40	8,70	16,66
26:08:00	40	8,70	16,66
26:09:00	40	8,70	16,66
26:10:00	39	8,70	16,66
26:11:00	40	8,70	16,66
26:12:00	40	8,70	16,66
26:13:00	40	8,70	16,66
26:14:00	40	8,70	16,66
26:15:00	40	8,70	16,66
26:16:00	40	8,69	16,73
26:17:00	40	8,69	16,73
26:18:00	40	8,69	16,73
26:19:00	40	8,69	16,73
26:20:00	40	8,69	16,73
26:21:00	40	8,69	16,73
26:22:00	40	8,69	16,73
26:23:00	40	8,69	16,73
26:24:00	40	8,69	16,73
26:25:00	40	8,69	16,73
26:26:00	40	8,69	16,73
26:27:00	40	8,68	16,80
26:28:00	40	8,68	16,80
26:29:00	40	8,68	16,80
26:30:00	40	8,68	16,80
26:31:00	40	8,68	16,80
26:32:00	40	8,68	16,80
26:33:00	40	8,68	16,80
26:34:00	40	8,68	16,80
26:35:00	40	8,68	16,80
26:36:00	40	8,68	16,80
26:37:00	40	8,68	16,80
26:38:00	40	8,68	16,87
26:39:00	40	8,68	16,87
26:40:00	40	8,68	16,87
26:41:00	40	8,68	16,87
26:42:00	40	8,68	16,87
26:43:00	40	8,68	16,87
26:44:00	40	8,68	16,87
26:45:00	40	8,68	16,87
26:46:00	40	8,68	16,87
26:47:00	40	8,68	16,87
26:48:00	39	8,68	16,87
26:49:00	40	8,68	16,87
26:50:00	40	8,67	16,94
26:51:00	40	8,67	16,94
26:52:00	40	8,67	16,94
26:53:00	40	8,67	16,94
26:54:00	40	8,67	16,94
26:55:00	40	8,67	16,94
26:56:00	40	8,67	16,94
26:57:00	40	8,66	17,02
26:58:00	40	8,66	17,02
26:59:00	40	8,66	17,02
27:00:00	40	8,66	17,02
27:01:00	40	8,66	17,02
27:02:00	40	8,66	17,02
27:03:00	40	8,66	17,02
27:04:00	40	8,66	17,02
27:05:00	40	8,66	17,02
27:06:00	39	8,65	17,09
27:07:00	40	8,65	17,09
27:08:00	40	8,65	17,09
27:09:00	40	8,65	17,09
27:10:00	40	8,65	17,09
27:11:00	39	8,65	17,09
27:12:00	40	8,65	17,09
27:13:00	40	8,65	17,09
27:14:00	40	8,65	17,09
27:15:00	40	8,65	17,09
27:16:00	40	8,65	17,09
27:17:00	40	8,64	17,16
27:18:00	40	8,64	17,16
27:19:00	40	8,64	17,16
27:20:00	40	8,64	17,16
27:21:00	40	8,64	17,16
27:22:00	40	8,64	17,16
27:23:00	40	8,64	17,16
27:24:00	40	8,64	17,16
27:25:00	40	8,64	17,16
27:26:00	40	8,64	17,23
27:27:00	40	8,64	17,16
27:28:00	40	8,64	17,23
27:29:00	40	8,64	17,23
27:30:00	40	8,64	17,23
27:31:00	40	8,64	17,23
27:32:00	40	8,64	17,23
27:33:00	40	8,64	17,23
27:34:00	39	8,64	17,23
27:35:00	40	8,64	17,23
27:36:00	40	8,64	17,23
27:37:00	40	8,64	17,23
27:38:00	40	8,63	17,30
27:39:00	40	8,63	17,30
27:40:00	40	8,63	17,30
27:41:00	40	8,63	17,30
27:42:00	39	8,63	17,30
27:43:00	40	8,63	17,30
27:44:00	40	8,63	17,30
27:45:00	39	8,63	17,30
27:46:00	40	8,63	17,30
27:47:00	40	8,63	17,30
27:48:00	40	8,62	17,38
27:49:00	40	8,62	17,38
27:50:00	40	8,62	17,38
27:51:00	40	8,62	17,38
27:52:00	40	8,62	17,38
27:53:00	40	8,62	17,38
27:54:00	40	8,62	17,38
27:55:00	40	8,62	17,38
27:56:00	40	8,62	17,38
27:57:00	40	8,62	17,38
27:58:00	40	8,62	17,38
27:59:00	40	8,62	17,38
28:00:00	40	8,62	17,38
28:01:00	39	8,61	17,45
28:02:00	40	8,61	17,45
28:03:00	40	8,61	17,45
28:04:00	40	8,61	17,45
28:05:00	40	8,61	17,45
28:06:00	40	8,61	17,45
28:07:00	40	8,61	17,45
28:08:00	40	8,61	17,45
28:09:00	40	8,61	17,45
28:10:00	40	8,61	17,45
28:11:00	40	8,61	17,45
28:12:00	39	8,61	17,45
28:13:00	40	8,61	17,52
28:14:00	40	8,61	17,52
28:15:00	40	8,61	17,52
28:16:00	40	8,61	17,52
28:17:00	40	8,61	17,52
28:18:00	40	8,61	17,52
28:19:00	39	8,61	17,52
28:20:00	40	8,61	17,52
28:21:00	40	8,61	17,52
28:22:00	40	8,61	17,52
28:23:00	40	8,61	17,52
28:24:00	40	8,60	17,60
28:25:00	40	8,60	17,60
28:26:00	40	8,60	17,60
28:27:00	40	8,60	17,60
28:28:00	40	8,60	17,60
28:29:00	40	8,60	17,60
28:30:00	40	8,60	17,60
28:31:00	40	8,60	17,60
28:32:00	40	8,60	17,60
28:33:00	40	8,60	17,60
28:34:00	40	8,59	17,67
28:35:00	40	8,59	17,67
28:36:00	40	8,59	17,67
28:37:00	40	8,59	17,67
28:38:00	40	8,59	17,67
28:39:00	40	8,59	17,67
