Repository: ProgWizer/parser

File: project-root/data/Data Acquisition/Data Acquisition/2002 year (647)/UCA L Usinsk G1500+1%SMS(Trican)+1%TC-101 (40C).txt (part 1 of 2)
--Test Summary--
Full Path and File Name	
Instrument Name	4262 L
Instrument Type	UCA
Instrument Serial Number	111
Test Start Date	05.06.2002
Test Start Time	23:42:06
Test Stop Date	07.06.2002
Test Stop Time	23:40:53
Test Length	47:58:47
Final Sample Time Offset	47:58:01
Controller Schedule Name	
Sampling Period	60 seconds
Comments	T: 40C(50min), 60C(240min); tap water, dry blending
Information	WellID	1-G. I (Gas Injection)
Information	Customer	Sever Tek
Information	CementClass	G
Information	CementMfr	Dyckerhoff
Information	Additives	1%SMS(Trican)+1%TC-101
Information	Density	1500
Information	BHCT	40
Information	BHST	60
Information	FluidLoss	358cc/30min
Information	JobType	177.8 mm tail slurry
Calculated Value	Finish Set	3:22:01
Calculated Curve	Compressive Strength	Compressive strength type A (less than 14 lb/gal)
Initial Temperature (°C)	27 °C
Final Temperature (°C)	59 °C
Initial Transit Time (microsec/in)	ERROR
Final Transit Time (microsec/in)	12,04 microsec/in
Initial Compressive Strength (MPa)	N/A
Final Compressive Strength (MPa)	4,16 MPa
--Data--
Time (HH:MM:SS)	Temperature (°C)	Transit Time (microsec/in)	Compressive Strength (MPa)
0:00:00	27		
0:01:00	27	16,68	0,00
0:02:00	27		
0:03:00	26		
0:04:00	27		
0:05:00	27		
0:06:00	27		
0:07:00	27	16,67	0,00
0:08:00	27		
0:09:00	28		
0:13:01			
0:13:01	28		
0:14:01	29	16,66	0,00
0:15:01	29	16,66	0,00
0:16:01	29		
0:17:01	29	16,66	0,00
0:18:01	29		
0:19:01	29	16,66	0,00
0:20:01	29	16,66	0,00
0:21:01	29	16,67	0,00
0:22:01	29	16,67	0,00
0:23:01	29	16,67	0,00
0:24:01	29	16,67	0,00
0:25:01	29	16,67	0,00
0:26:01	29	16,67	0,00
0:27:01	29	16,67	0,00
0:28:01	30		
0:29:01	30	16,68	0,00
0:30:01	30	16,67	0,00
0:31:01	30	16,68	0,00
0:32:01	30		
0:33:01	31	16,68	0,00
0:34:01	31		
0:35:01	31	16,67	0,00
0:36:01	31	16,68	0,00
0:37:01	31	16,67	0,00
0:38:01	32	16,67	0,00
0:39:01	32	16,67	0,00
0:40:01	32	16,67	0,00
0:41:01	32	16,66	0,00
0:42:01	32	16,66	0,00
0:43:01	33		
0:44:01	33		
0:45:01	33	16,66	0,01
0:46:01	34	16,65	0,01
0:47:01	33		
0:48:01	34	16,65	0,01
0:49:01	34	16,65	0,01
0:50:01	35	16,64	0,01
0:51:01	35	16,64	0,01
0:52:01	35	16,64	0,01
0:53:01	35		
0:54:01	36	16,63	0,01
0:55:01	36	16,63	0,01
0:56:01	36	16,63	0,01
0:57:01	36	16,63	0,01
0:58:01	37	16,63	0,01
0:59:01	37	16,63	0,01
1:00:01	37	16,63	0,01
1:01:01	37	16,63	0,01
1:02:01	37	16,63	0,02
1:03:01	38	16,63	0,01
1:04:01	38	16,63	0,01
1:05:01	38	16,64	0,01
1:06:01	38		
1:07:01	38	16,64	0,01
1:08:01	39	16,65	0,01
1:09:01	39	16,66	0,01
1:10:01	39		
1:11:01	40		
1:12:01	40		
1:13:01	40		
1:14:01	40		
1:15:01	40	16,68	0,00
1:16:01	41	16,68	0,00
1:17:01	40	16,70	0,00
1:18:01	41	16,70	0,00
1:19:01	41		
1:20:01	41	16,72	0,00
1:21:01	41	16,72	0,00
1:22:01	41	16,73	0,00
1:23:01	41		
1:24:01	42	16,75	0,00
1:25:01	41	16,77	0,00
1:26:01	42	16,77	0,00
1:27:01	42	16,78	0,00
1:28:01	42	16,78	0,00
1:29:01	42	16,79	0,00
1:30:01	42		
1:31:01	42	16,80	0,00
1:32:01	42		
1:33:01	42	16,81	0,00
1:34:01	42	16,82	0,00
1:35:01	43	16,83	0,00
1:36:01	42	16,83	0,00
1:37:01	42	16,84	0,00
1:38:01	42		
1:39:01	43	16,84	0,00
1:40:01	42	16,84	0,00
1:41:01	43	16,84	0,00
1:42:01	43	16,85	0,00
1:43:01	43	16,85	0,00
1:44:01	43	16,85	0,00
1:45:01	43	16,85	0,00
1:46:01	43	16,85	0,00
1:47:01	43	16,85	0,00
1:48:01	43	16,84	0,00
1:49:01	43	16,84	0,00
1:50:01	43	16,84	0,00
1:51:01	43	16,84	0,00
1:52:01	43	16,84	0,00
1:53:01	44	16,84	0,00
1:54:01	44	16,84	0,00
1:55:01	44	16,83	0,00
1:56:01	43	16,83	0,00
1:57:01	44	16,82	0,00
1:58:01	44	16,82	0,00
1:59:01	44	16,81	0,00
2:00:01	44	16,81	0,00
2:01:01	44	16,80	0,00
2:02:01	44	16,80	0,00
2:03:01	44	16,80	0,00
2:04:01	44	16,79	0,00
2:05:01	44	16,78	0,00
2:06:01	45	16,78	0,00
2:07:01	45	16,77	0,00
2:08:01	44	16,77	0,00
2:09:01	45	16,75	0,00
2:10:01	45	16,75	0,00
2:11:01	45	16,72	0,00
2:12:01	45	16,72	0,00
2:13:01	45	16,71	0,00
2:14:01	45	16,70	0,00
2:15:01	46	16,69	0,00
2:16:01	46	16,68	0,00
2:17:01	45	16,66	0,01
2:18:01	45	16,65	0,01
2:19:01	45	16,64	0,01
2:20:01	46	16,63	0,02
2:21:01	46	16,62	0,02
2:22:01	46	16,60	0,03
2:23:01	46	16,60	0,03
2:24:01	46	16,58	0,03
2:25:01	46	16,57	0,04
2:26:01	46	16,57	0,04
2:27:01	46	16,55	0,04
2:28:01	46	16,54	0,05
2:29:01	46	16,52	0,05
2:30:01	46	16,51	0,06
2:31:01	46	16,50	0,06
2:32:01	47	16,49	0,06
2:33:01	46	16,48	0,07
2:34:01	46	16,46	0,07
2:35:01	47	16,45	0,08
2:36:01	47	16,44	0,08
2:37:01	47	16,42	0,09
2:38:01	47	16,41	0,09
2:39:01	47	16,40	0,10
2:40:01	47	16,38	0,10
2:41:01	48	16,37	0,11
2:42:01	47	16,36	0,11
2:43:01	47	16,34	0,12
2:44:01	47	16,33	0,12
2:45:01	47	16,32	0,13
2:46:01	48	16,30	0,13
2:47:01	48	16,29	0,14
2:48:01	48	16,27	0,14
2:49:01	48	16,27	0,15
2:50:01	48	16,25	0,15
2:51:01	48	16,24	0,16
2:52:01	48	16,22	0,16
2:53:01	48	16,21	0,17
2:54:01	48	16,19	0,17
2:55:01	48	16,18	0,18
2:56:01	48	16,16	0,19
2:57:01	48	16,14	0,19
2:58:01	49	16,13	0,20
2:59:01	49	16,12	0,20
3:00:01	49	16,11	0,21
3:01:01	49	16,09	0,22
3:02:01	49	16,08	0,22
3:03:01	49	16,06	0,23
3:04:01	49	16,05	0,23
3:05:01	49	16,03	0,24
3:06:01	49	16,02	0,24
3:07:01	49	16,00	0,25
3:08:01	50	15,99	0,26
3:09:01	49	15,97	0,26
3:10:01	50	15,96	0,27
3:11:01	50	15,94	0,28
3:12:01	50	15,93	0,28
3:13:01	50	15,91	0,29
3:14:01	50	15,90	0,29
3:15:01	50	15,88	0,30
3:16:01	50	15,86	0,31
3:17:01	50	15,84	0,32
3:18:01	51	15,83	0,32
3:19:01	50	15,82	0,33
3:20:01	50	15,80	0,34
3:21:01	50	15,79	0,34
3:22:01	50	15,77	0,35
3:23:01	51	15,76	0,36
3:24:01	50	15,74	0,36
3:25:01	51	15,73	0,37
3:26:01	51	15,71	0,38
3:27:01	51	15,70	0,39
3:28:01	51	15,68	0,39
3:29:01	51	15,66	0,40
3:30:01	51	15,65	0,41
3:31:01	52	15,64	0,41
3:32:01	51	15,62	0,42
3:33:01	51	15,61	0,43
3:34:01	52	15,59	0,43
3:35:01	52	15,58	0,44
3:36:01	52	15,56	0,45
3:37:01	52	15,55	0,46
3:38:01	52	15,52	0,47
3:39:01	52	15,52	0,47
3:40:01	52	15,49	0,48
3:41:01	52	15,48	0,49
3:42:01	52	15,46	0,50
3:43:01	52	15,46	0,50
3:44:01	52	15,43	0,51
3:45:01	53	15,43	0,52
3:46:01	53	15,39	0,54
3:47:01	53	15,38	0,54
3:48:01	53	15,36	0,55
3:49:01	52	15,35	0,56
3:50:01	53	15,34	0,56
3:51:01	53	15,32	0,57
3:52:01	53	15,30	0,58
3:53:01	53	15,29	0,59
3:54:01	53	15,28	0,60
3:55:01	53	15,26	0,60
3:56:01	54	15,25	0,61
3:57:01	54	15,23	0,62
3:58:01	54	15,22	0,62
3:59:01	54	15,20	0,64
4:00:01	54	15,18	0,64
4:01:01	53	15,18	0,65
4:02:01	54	15,16	0,66
4:03:01	54	15,15	0,67
4:04:01	54	15,13	0,67
4:05:01	54	15,12	0,68
4:06:01	54	15,10	0,69
4:07:01	54	15,09	0,70
4:08:01	55	15,07	0,71
4:09:01	55	15,06	0,72
4:10:01	55	15,05	0,72
4:11:01	55	15,04	0,73
4:12:01	55	15,02	0,74
4:13:01	55	15,01	0,75
4:14:01	55	14,99	0,76
4:15:01	55	14,98	0,76
4:16:01	55	14,97	0,77
4:17:01	55	14,95	0,78
4:18:01	56	14,94	0,79
4:19:01	56	14,93	0,79
4:20:01	56	14,92	0,80
4:21:01	55	14,90	0,81
4:22:01	55	14,89	0,82
4:23:01	55	14,88	0,83
4:24:01	56	14,87	0,83
4:25:01	56	14,86	0,84
4:26:01	56	14,85	0,85
4:27:01	56	14,83	0,86
4:28:01	56	14,82	0,86
4:29:01	56	14,81	0,87
4:30:01	56	14,80	0,88
4:31:01	56	14,79	0,88
4:32:01	56	14,78	0,89
4:33:01	56	14,77	0,90
4:34:01	56	14,75	0,91
4:35:01	57	14,74	0,91
4:36:01	57	14,74	0,92
4:37:01	57	14,72	0,93
4:38:01	57	14,71	0,93
4:39:01	57	14,70	0,94
4:40:01	57	14,69	0,95
4:41:01	57	14,68	0,95
4:42:01	57	14,67	0,96
4:43:01	57	14,66	0,97
4:44:01	57	14,65	0,97
4:45:01	57	14,64	0,98
4:46:01	58	14,63	0,99
4:47:01	58	14,62	0,99
4:48:01	58	14,61	1,00
4:49:01	58	14,60	1,01
4:50:01	58	14,59	1,02
4:51:01	58	14,59	1,02
4:52:01	58	14,56	1,04
4:53:01	58	14,56	1,04
4:54:01	58	14,55	1,05
4:55:01	58	14,54	1,05
4:56:01	58	14,53	1,06
4:57:01	58	14,52	1,07
4:58:01	59	14,51	1,07
4:59:01	58	14,50	1,08
5:00:01	59	14,49	1,09
5:01:01	59	14,48	1,10
5:02:01	58	14,47	1,10
5:03:01	59	14,46	1,11
5:04:01	59	14,46	1,11
5:05:01	59	14,45	1,12
5:06:01	59	14,44	1,12
5:07:01	59	14,44	1,13
5:08:01	59	14,43	1,13
5:09:01	59	14,42	1,14
5:10:01	59	14,41	1,15
5:11:01	60	14,41	1,15
5:12:01	60	14,40	1,16
5:13:01	59	14,40	1,16
5:14:01	60	14,38	1,17
5:15:01	60	14,38	1,17
5:16:01	60	14,38	1,17
5:17:01	60	14,37	1,18
5:18:01	60	14,36	1,18
5:19:01	60	14,35	1,19
5:20:01	60	14,34	1,20
5:21:01	60	14,34	1,20
5:22:01	60	14,33	1,21
5:23:01	60	14,33	1,21
5:24:01	60	14,32	1,21
5:25:01	60	14,32	1,22
5:26:01	60	14,31	1,23
5:27:01	60	14,30	1,23
5:28:01	60	14,30	1,23
5:29:01	60	14,28	1,25
5:30:01	60	14,28	1,25
5:31:01	60	14,27	1,25
5:32:01	60	14,26	1,26
5:33:01	60	14,26	1,27
5:34:01	60	14,25	1,27
5:35:01	60	14,24	1,28
5:36:01	60	14,23	1,28
5:37:01	60	14,23	1,29
5:38:01	60	14,22	1,30
5:39:01	60	14,21	1,30
5:40:01	60	14,20	1,31
5:41:01	60	14,20	1,31
5:42:01	60	14,20	1,32
5:43:01	60	14,19	1,32
5:44:01	60	14,18	1,33
5:45:01	60	14,17	1,33
5:46:01	60	14,17	1,33
5:47:01	60	14,16	1,34
5:48:01	60	14,16	1,35
5:49:01	60	14,15	1,35
5:50:01	60	14,15	1,35
5:51:01	60	14,14	1,36
5:52:01	60	14,14	1,36
5:53:01	60	14,13	1,37
5:54:01	60	14,13	1,37
5:55:01	60	14,12	1,38
5:56:01	60	14,11	1,38
5:57:01	60	14,11	1,38
5:58:01	59	14,11	1,39
5:59:01	60	14,10	1,40
6:00:01	60	14,10	1,40
6:01:01	60	14,09	1,40
6:02:01	60	14,08	1,41
6:03:01	60	14,08	1,42
6:04:01	60	14,08	1,42
6:05:01	59	14,07	1,42
6:06:01	60	14,06	1,43
6:07:01	60	14,05	1,43
6:08:01	60	14,05	1,43
6:09:01	60	14,04	1,45
6:10:01	60	14,03	1,45
6:11:01	60	14,02	1,46
6:12:01	60	14,02	1,46
6:13:01	60	14,02	1,47
6:14:01	60	14,01	1,47
6:15:01	60	14,01	1,47
6:16:01	60	14,00	1,48
6:17:01	60	13,99	1,49
6:18:01	60	13,98	1,49
6:19:01	60	13,98	1,50
6:20:01	60	13,98	1,50
6:21:01	60	13,97	1,51
6:22:01	60	13,96	1,51
6:23:01	60	13,96	1,52
6:24:01	60	13,96	1,52
6:25:01	59	13,95	1,53
6:26:01	59	13,95	1,53
6:27:01	59	13,94	1,53
6:28:01	60	13,94	1,53
6:29:01	59	13,93	1,54
6:30:01	60	13,93	1,55
6:31:01	60	13,92	1,55
6:32:01	60	13,92	1,55
6:33:01	60	13,91	1,56
6:34:01	60	13,90	1,57
6:35:01	60	13,90	1,57
6:36:01	60	13,89	1,57
6:37:01	60	13,89	1,58
6:38:01	60	13,89	1,58
6:39:01	60	13,88	1,59
6:40:01	60	13,87	1,60
6:41:01	60	13,87	1,60
6:42:01	60	13,87	1,60
6:43:01	60	13,86	1,61
6:44:01	60	13,86	1,61
6:45:01	60	13,85	1,62
6:46:01	60	13,85	1,62
6:47:01	59	13,84	1,62
6:48:01	60	13,84	1,63
6:49:01	60	13,84	1,63
6:50:01	60	13,83	1,64
6:51:01	60	13,82	1,64
6:52:01	59	13,82	1,64
6:53:01	60	13,81	1,65
6:54:01	60	13,80	1,66
6:55:01	60	13,80	1,66
6:56:01	60	13,80	1,67
6:57:01	60	13,80	1,67
6:58:01	60	13,79	1,67
6:59:01	60	13,78	1,68
7:00:01	59	13,78	1,68
7:01:01	59	13,78	1,68
7:02:01	59	13,77	1,69
7:03:01	60	13,76	1,70
7:04:01	59	13,75	1,71
7:05:01	60	13,75	1,71
7:06:01	59	13,75	1,72
7:07:01	59	13,75	1,72
7:08:01	59	13,74	1,72
7:09:01	60	13,73	1,73
7:10:01	59	13,73	1,73
7:11:01	59	13,72	1,74
7:12:01	59	13,72	1,74
7:13:01	60	13,71	1,75
7:14:01	60	13,71	1,75
7:15:01	60	13,71	1,75
7:16:01	60	13,70	1,76
7:17:01	59	13,69	1,77
7:18:01	60	13,69	1,77
7:19:01	60	13,68	1,78
7:20:01	59	13,68	1,78
7:21:01	59	13,68	1,78
7:22:01	60	13,67	1,79
7:23:01	60	13,67	1,79
7:24:01	60	13,66	1,80
7:25:01	59	13,66	1,80
7:26:01	60	13,66	1,81
7:27:01	59	13,66	1,81
7:28:01	60	13,65	1,81
7:29:01	60	13,65	1,81
7:30:01	60	13,64	1,82
7:31:01	59	13,64	1,82
7:32:01	59	13,63	1,83
7:33:01	60	13,63	1,83
7:34:01	60	13,63	1,84
7:35:01	60	13,62	1,84
7:36:01	60	13,62	1,84
7:37:01	60	13,61	1,85
7:38:01	60	13,61	1,85
7:39:01	59	13,60	1,86
7:40:01	60	13,60	1,86
7:41:01	60	13,59	1,87
7:42:01	60	13,59	1,87
7:43:01	60	13,59	1,88
7:44:01	60	13,59	1,88
7:45:01	60	13,58	1,88
7:46:01	60	13,57	1,89
7:47:01	60	13,57	1,89
7:48:01	60	13,57	1,89
7:49:01	59	13,57	1,90
7:50:01	59	13,57	1,90
7:51:01	59	13,56	1,91
7:52:01	60	13,55	1,91
7:53:01	60	13,55	1,91
7:54:01	59	13,55	1,91
7:55:01	60	13,54	1,92
7:56:01	59	13,54	1,93
7:57:01	60	13,54	1,93
7:58:01	59	13,53	1,94
7:59:01	60	13,53	1,94
8:00:01	60	13,52	1,95
8:01:01	59	13,52	1,95
8:02:01	59	13,51	1,95
8:03:01	60	13,51	1,95
8:04:01	59	13,50	1,96
8:05:01	60	13,50	1,96
8:06:01	59	13,49	1,98
8:07:01	60	13,49	1,98
8:08:01	60	13,48	1,99
8:09:01	59	13,48	1,99
8:10:01	60	13,48	1,99
8:11:01	60	13,48	2,00
8:12:01	60	13,47	2,00
8:13:01	59	13,47	2,00
8:14:01	60	13,46	2,01
8:15:01	59	13,46	2,01
8:16:01	60	13,45	2,02
8:17:01	60	13,45	2,02
8:18:01	60	13,45	2,03
8:19:01	60	13,45	2,03
8:20:01	60	13,44	2,04
8:21:01	60	13,44	2,04
8:22:01	60	13,43	2,04
8:23:01	60	13,43	2,04
8:24:01	60	13,42	2,05
8:25:01	60	13,42	2,05
8:26:01	60	13,41	2,06
8:27:01	60	13,41	2,06
8:28:01	60	13,41	2,06
8:29:01	60	13,41	2,07
8:30:01	59	13,41	2,07
8:31:01	60	13,40	2,08
8:32:01	60	13,40	2,08
8:33:01	60	13,39	2,09
8:34:01	60	13,39	2,09
8:35:01	59	13,39	2,10
8:36:01	60	13,39	2,10
8:37:01	60	13,39	2,10
8:38:01	60	13,38	2,10
8:39:01	60	13,38	2,10
8:40:01	60	13,37	2,11
8:41:01	60	13,37	2,11
8:42:01	59	13,36	2,12
8:43:01	60	13,36	2,12
8:44:01	60	13,36	2,12
8:45:01	60	13,36	2,13
8:46:01	60	13,36	2,13
8:47:01	60	13,35	2,14
8:48:01	60	13,35	2,14
8:49:01	59	13,34	2,15
8:50:01	60	13,34	2,15
8:51:01	60	13,34	2,15
8:52:01	60	13,33	2,16
8:53:01	60	13,33	2,16
8:54:01	60	13,32	2,16
8:55:01	60	13,32	2,16
8:56:01	60	13,32	2,17
8:57:01	60	13,32	2,17
8:58:01	60	13,32	2,17
8:59:01	60	13,31	2,18
9:00:01	60	13,31	2,18
9:01:01	59	13,30	2,19
9:02:01	60	13,30	2,19
9:03:01	60	13,30	2,20
9:04:01	60	13,30	2,20
9:05:01	60	13,30	2,20
9:06:01	59	13,29	2,21
9:07:01	60	13,29	2,21
9:08:01	59	13,29	2,21
9:09:01	60	13,28	2,22
9:10:01	60	13,28	2,22
9:11:01	59	13,28	2,22
9:12:01	60	13,27	2,23
9:13:01	60	13,27	2,23
9:14:01	59	13,27	2,23
9:15:01	60	13,27	2,23
9:16:01	59	13,27	2,23
9:17:01	60	13,26	2,24
9:18:01	59	13,26	2,24
9:19:01	59	13,26	2,24
9:20:01	59	13,25	2,25
9:21:01	60	13,23	2,27
9:22:01	60	13,23	2,27
9:23:01	60	13,23	2,27
9:24:01	60	13,23	2,28
9:25:01	60	13,23	2,28
9:26:01	60	13,23	2,28
9:27:01	60	13,22	2,29
9:28:01	59	13,22	2,29
9:29:01	59	13,22	2,29
9:30:01	60	13,21	2,30
9:31:01	59	13,21	2,30
9:32:01	60	13,21	2,30
9:33:01	59	13,21	2,31
9:34:01	60	13,21	2,31
9:35:01	60	13,20	2,32
9:36:01	59	13,20	2,32
9:37:01	59	13,20	2,32
9:38:01	60	13,19	2,33
9:39:01	60	13,19	2,33
9:40:01	59	13,18	2,33
9:41:01	60	13,18	2,33
9:42:01	59	13,18	2,33
9:43:01	60	13,18	2,34
9:44:01	60	13,18	2,34
9:45:01	60	13,18	2,34
9:46:01	60	13,17	2,35
9:47:01	60	13,17	2,35
9:48:01	60	13,16	2,36
9:49:01	59	13,16	2,36
9:50:01	59	13,16	2,36
9:51:01	60	13,15	2,37
9:52:01	59	13,15	2,37
9:53:01	59	13,15	2,37
9:54:01	60	13,15	2,37
9:55:01	60	13,14	2,38
9:56:01	60	13,14	2,38
9:57:01	60	13,14	2,38
9:58:01	59	13,14	2,39
9:59:01	59	13,14	2,39
10:00:01	60	13,14	2,39
10:01:01	60	13,13	2,40
10:02:01	60	13,13	2,40
10:03:01	60	13,12	2,41
10:04:01	59	13,12	2,41
10:05:01	60	13,12	2,41
10:06:01	60	13,11	2,42
10:07:01	59	13,11	2,42
10:08:01	59	13,11	2,42
10:09:01	60	13,11	2,42
10:10:01	60	13,11	2,43
10:11:01	60	13,11	2,43
10:12:01	60	13,11	2,43
10:13:01	59	13,10	2,44
10:14:01	59	13,10	2,44
10:15:01	60	13,10	2,44
10:16:01	60	13,09	2,45
10:17:01	60	13,09	2,45
10:18:01	60	13,09	2,45
10:19:01	60	13,09	2,46
10:20:01	60	13,09	2,46
10:21:01	60	13,09	2,46
10:22:01	60	13,09	2,46
10:23:01	60	13,08	2,47
10:24:01	60	13,08	2,47
10:25:01	59	13,08	2,47
10:26:01	60	13,07	2,48
10:27:01	60	13,07	2,48
10:28:01	60	13,07	2,48
10:29:01	60	13,06	2,49
10:30:01	59	13,06	2,49
10:31:01	60	13,06	2,49
10:32:01	60	13,06	2,49
10:33:01	60	13,05	2,50
10:34:01	59	13,05	2,50
10:35:01	60	13,05	2,51
10:36:01	60	13,05	2,51
10:37:01	60	13,05	2,51
10:38:01	60	13,05	2,51
10:39:01	60	13,04	2,52
10:40:01	60	13,04	2,52
10:41:01	60	13,04	2,52
10:42:01	60	13,04	2,52
10:43:01	60	13,04	2,52
10:44:01	60	13,03	2,53
10:45:01	60	13,03	2,53
10:46:01	60	13,02	2,54
10:47:01	60	13,02	2,54
10:48:01	60	13,02	2,54
10:49:01	60	13,02	2,54
10:50:01	60	13,02	2,54
10:51:01	59	13,02	2,54
10:52:01	60	13,01	2,56
10:53:01	60	13,01	2,56
10:54:01	60	13,00	2,57
10:55:01	60	13,00	2,57
10:56:01	60	13,00	2,57
10:57:01	60	13,00	2,57
10:58:01	60	13,00	2,58
10:59:01	60	13,00	2,58
11:00:01	60	13,00	2,58
11:01:01	60	13,00	2,58
11:02:01	60	12,99	2,59
11:03:01	60	12,99	2,59
11:04:01	59	12,99	2,59
11:05:01	60	12,99	2,59
11:06:01	60	12,98	2,60
11:07:01	60	12,98	2,60
11:08:01	60	12,98	2,60
11:09:01	59	12,97	2,61
11:10:01	60	12,97	2,61
11:11:01	60	12,97	2,61
11:12:01	59	12,96	2,62
11:13:01	60	12,96	2,62
11:14:01	60	12,96	2,62
11:15:01	60	12,96	2,62
11:16:01	59	12,96	2,63
11:17:01	60	12,96	2,63
11:18:01	60	12,96	2,63
11:19:01	59	12,96	2,63
11:20:01	59	12,95	2,64
11:21:01	59	12,95	2,64
11:22:01	60	12,95	2,64
11:23:01	59	12,94	2,65
11:24:01	59	12,94	2,65
11:25:01	60	12,94	2,65
11:26:01	60	12,94	2,65
11:27:01	60	12,93	2,66
11:28:01	59	12,93	2,66
11:29:01	59	12,93	2,66
11:30:01	60	12,93	2,66
11:31:01	60	12,93	2,66
11:32:01	60	12,93	2,67
11:33:01	60	12,93	2,67
11:34:01	60	12,93	2,67
11:35:01	60	12,93	2,67
11:36:01	59	12,93	2,67
11:37:01	60	12,92	2,68
11:38:01	60	12,92	2,68
11:39:01	60	12,92	2,68
11:40:01	60	12,91	2,69
11:41:01	60	12,91	2,69
11:42:01	60	12,91	2,69
11:43:01	59	12,91	2,69
11:44:01	60	12,91	2,69
11:45:01	60	12,91	2,70
11:46:01	60	12,91	2,70
11:47:01	60	12,90	2,71
11:48:01	60	12,91	2,70
11:49:01	60	12,90	2,71
11:50:01	59	12,90	2,71
11:51:01	60	12,90	2,71
11:52:01	60	12,90	2,71
11:53:01	60	12,89	2,72
11:54:01	60	12,89	2,72
11:55:01	59	12,89	2,72
11:56:01	59	12,89	2,72
11:57:01	60	12,89	2,72
11:58:01	60	12,88	2,73
11:59:01	60	12,88	2,73
12:00:01	60	12,88	2,73
12:01:01	60	12,88	2,73
12:02:01	59	12,88	2,73
12:03:01	60	12,88	2,74
12:04:01	60	12,88	2,74
12:05:01	59	12,88	2,74
12:06:01	60	12,88	2,74
12:07:01	60	12,88	2,74
12:08:01	60	12,87	2,75
12:09:01	60	12,87	2,75
12:10:01	60	12,87	2,75
12:11:01	60	12,87	2,75
12:12:01	60	12,86	2,76
12:13:01	60	12,86	2,76
12:14:01	59	12,86	2,76
12:15:01	60	12,86	2,76
12:16:01	59	12,85	2,77
12:17:01	59	12,85	2,77
12:18:01	60	12,85	2,77
12:19:01	59	12,85	2,77
12:20:01	60	12,85	2,77
12:21:01	59	12,84	2,78
12:22:01	60	12,85	2,77
12:23:01	60	12,84	2,78
12:24:01	60	12,84	2,78
12:25:01	60	12,84	2,78
12:26:01	59	12,84	2,79
12:27:01	60	12,84	2,79
12:28:01	60	12,84	2,79
12:29:01	60	12,84	2,79
12:30:01	60	12,84	2,79
12:31:01	60	12,83	2,80
12:32:01	60	12,83	2,80
12:33:01	60	12,83	2,80
12:34:01	60	12,83	2,80
12:35:01	60	12,83	2,80
12:36:01	60	12,83	2,80
12:37:01	60	12,83	2,80
12:38:01	60	12,82	2,83
12:39:01	59	12,82	2,83
12:40:01	60	12,82	2,83
12:41:01	60	12,81	2,84
12:42:01	60	12,81	2,84
12:43:01	60	12,81	2,84
12:44:01	60	12,81	2,84
12:45:01	60	12,81	2,84
12:46:01	60	12,81	2,84
12:47:01	60	12,81	2,84
12:48:01	60	12,81	2,84
12:49:01	59	12,80	2,85
12:50:01	60	12,80	2,85
12:51:01	59	12,80	2,85
12:52:01	60	12,80	2,85
12:53:01	60	12,79	2,86
12:54:01	60	12,79	2,86
12:55:01	60	12,79	2,86
12:56:01	60	12,79	2,86
12:57:01	60	12,79	2,86
12:58:01	59	12,79	2,87
12:59:01	60	12,79	2,87
13:00:01	60	12,79	2,87
13:01:01	60	12,79	2,87
13:02:01	60	12,79	2,87
13:03:01	60	12,79	2,87
13:04:01	60	12,78	2,88
13:05:01	60	12,78	2,88
13:06:01	60	12,78	2,88
13:07:01	60	12,78	2,88
13:08:01	60	12,78	2,88
13:09:01	60	12,77	2,89
13:10:01	60	12,77	2,89
13:11:01	60	12,77	2,89
13:12:01	60	12,77	2,89
13:13:01	60	12,76	2,90
13:14:01	59	12,76	2,90
13:15:01	60	12,76	2,90
13:16:01	60	12,76	2,90
13:17:01	60	12,76	2,90
13:18:01	59	12,76	2,90
13:19:01	60	12,76	2,91
13:20:01	60	12,76	2,91
13:21:01	59	12,76	2,91
13:22:01	60	12,76	2,91
13:23:01	60	12,76	2,91
13:24:01	60	12,76	2,91
13:25:01	60	12,75	2,93
13:26:01	60	12,75	2,93
13:27:01	60	12,75	2,93
13:28:01	60	12,75	2,93
13:29:01	60	12,75	2,93
13:30:01	60	12,75	2,93
13:31:01	59	12,75	2,93
13:32:01	60	12,74	2,94
13:33:01	60	12,74	2,94
13:34:01	60	12,74	2,94
13:35:01	60	12,74	2,94
13:36:01	60	12,74	2,94
13:37:01	60	12,73	2,95
13:38:01	60	12,74	2,94
13:39:01	60	12,73	2,95
13:40:01	60	12,73	2,95
13:41:01	60	12,73	2,95
13:42:01	60	12,73	2,95
13:43:01	60	12,73	2,96
13:44:01	60	12,73	2,96
13:45:01	60	12,73	2,96
13:46:01	60	12,73	2,96
13:47:01	60	12,73	2,96
13:48:01	59	12,73	2,96
13:49:01	60	12,73	2,96
13:50:01	59	12,72	2,97
13:51:01	59	12,72	2,97
13:52:01	60	12,72	2,97
13:53:01	59	12,72	2,97
13:54:01	60	12,72	2,97
13:55:01	60	12,72	2,97
13:56:01	60	12,72	2,97
13:57:01	60	12,71	2,98
13:58:01	60	12,71	2,98
13:59:01	60	12,71	2,98
14:00:01	60	12,71	2,98
14:01:01	60	12,71	2,98
14:02:01	60	12,71	2,98
14:03:01	60	12,71	2,98
14:04:01	60	12,71	2,98
14:05:01	60	12,70	2,99
14:06:01	60	12,70	2,99
14:07:01	60	12,70	2,99
14:08:01	59	12,70	2,99
14:09:01	60	12,70	2,99
14:10:01	60	12,70	2,99
14:11:01	60	12,70	3,00
14:12:01	60	12,70	3,00
14:13:01	59	12,70	3,00
14:14:01	60	12,70	3,00
14:15:01	60	12,70	3,00
14:16:01	60	12,70	3,00
14:17:01	60	12,70	3,00
14:18:01	60	12,69	3,02
14:19:01	60	12,69	3,02
14:20:01	60	12,69	3,02
14:21:01	60	12,69	3,02
14:22:01	59	12,69	3,02
14:23:01	60	12,69	3,02
14:24:01	59	12,69	3,02
14:25:01	60	12,68	3,03
14:26:01	60	12,68	3,03
14:27:01	60	12,68	3,03
14:28:01	59	12,68	3,03
14:29:01	60	12,68	3,03
14:30:01	60	12,68	3,03
14:31:01	59	12,67	3,04
14:32:01	60	12,68	3,03
14:33:01	60	12,67	3,04
14:34:01	59	12,67	3,04
14:35:01	60	12,67	3,04
14:36:01	60	12,67	3,04
14:37:01	59	12,67	3,04
14:38:01	60	12,67	3,04
14:39:01	59	12,67	3,04
14:40:01	60	12,67	3,04
14:41:01	59	12,67	3,04
14:42:01	60	12,66	3,06
14:43:01	59	12,66	3,06
14:44:01	59	12,66	3,06
14:45:01	60	12,66	3,06
14:46:01	60	12,66	3,06
14:47:01	59	12,65	3,07
14:48:01	60	12,65	3,07
14:49:01	60	12,66	3,06
14:50:01	59	12,65	3,07
14:51:01	60	12,65	3,07
14:52:01	59	12,65	3,07
14:53:01	60	12,65	3,07
14:54:01	60	12,65	3,07
14:55:01	60	12,65	3,07
14:56:01	60	12,65	3,07
14:57:01	60	12,65	3,07
14:58:01	59	12,65	3,07
14:59:01	60	12,65	3,07
15:00:01	60	12,64	3,09
15:01:01	60	12,64	3,09
15:02:01	60	12,64	3,09
15:03:01	60	12,64	3,09
15:04:01	60	12,64	3,09
15:05:01	59	12,64	3,09
15:06:01	60	12,64	3,09
15:07:01	59	12,63	3,10
15:08:01	59	12,63	3,10
15:09:01	60	12,63	3,10
15:10:01	60	12,63	3,10
15:11:01	59	12,63	3,10
15:12:01	60	12,63	3,10
15:13:01	60	12,63	3,11
15:14:01	60	12,63	3,11
15:15:01	60	12,63	3,11
15:16:01	60	12,63	3,11
15:17:01	60	12,63	3,11
15:18:01	60	12,63	3,11
15:19:01	60	12,63	3,11
15:20:01	60	12,63	3,11
15:21:01	60	12,62	3,12
15:22:01	60	12,62	3,12
15:23:01	60	12,62	3,12
15:24:01	60	12,62	3,12
15:25:01	60	12,62	3,12
15:26:01	59	12,62	3,12
15:27:01	60	12,62	3,12
15:28:01	60	12,62	3,12
15:29:01	60	12,61	3,13
15:30:01	60	12,61	3,13
15:31:01	60	12,61	3,13
15:32:01	59	12,61	3,13
15:33:01	60	12,61	3,13
15:34:01	60	12,61	3,13
15:35:01	60	12,61	3,13
15:36:01	60	12,61	3,13
15:37:01	60	12,61	3,14
15:38:01	60	12,61	3,14
15:39:01	60	12,61	3,14
15:40:01	59	12,61	3,14
15:41:01	60	12,61	3,14
15:42:01	60	12,61	3,14
15:43:01	59	12,61	3,14
15:44:01	60	12,61	3,14
15:45:01	59	12,61	3,14
15:46:01	60	12,61	3,14
15:47:01	60	12,61	3,14
15:48:01	60	12,60	3,16
15:49:01	60	12,60	3,16
15:50:01	59	12,60	3,16
15:51:01	60	12,60	3,16
15:52:01	59	12,60	3,16
15:53:01	60	12,60	3,16
15:54:01	60	12,60	3,16
15:55:01	59	12,60	3,16
15:56:01	59	12,60	3,16
15:57:01	60	12,60	3,16
15:58:01	60	12,59	3,17
15:59:01	60	12,59	3,17
16:00:01	60	12,59	3,17
16:01:01	59	12,59	3,17
16:02:01	60	12,59	3,17
16:03:01	60	12,59	3,17
16:04:01	60	12,59	3,17
16:05:01	60	12,59	3,17
16:06:01	60	12,59	3,17
16:07:01	60	12,59	3,17
16:08:01	60	12,58	3,18
16:09:01	60	12,58	3,18
16:10:01	60	12,58	3,18
16:11:01	60	12,58	3,18
16:12:01	60	12,58	3,18
16:13:01	60	12,58	3,18
16:14:01	60	12,58	3,18
16:15:01	60	12,58	3,18
16:16:01	60	12,58	3,18
16:17:01	60	12,57	3,19
16:18:01	60	12,57	3,19
16:19:01	60	12,57	3,19
16:20:01	60	12,57	3,19
16:21:01	60	12,57	3,19
16:22:01	60	12,57	3,19
16:23:01	60	12,57	3,19
16:24:01	60	12,57	3,19
16:25:01	60	12,57	3,19
16:26:01	60	12,57	3,19
16:27:01	60	12,57	3,19
16:28:01	59	12,57	3,20
16:29:01	60	12,57	3,20
16:30:01	60	12,57	3,20
16:31:01	60	12,57	3,20
16:32:01	60	12,57	3,20
16:33:01	60	12,57	3,20
16:34:01	60	12,57	3,20
16:35:01	60	12,57	3,20
16:36:01	60	12,57	3,20
16:37:01	60	12,57	3,20
16:38:01	60	12,57	3,20
16:39:01	60	12,56	3,22
16:40:01	60	12,56	3,22
16:41:01	60	12,56	3,22
16:42:01	60	12,56	3,22
16:43:01	60	12,56	3,22
16:44:01	60	12,56	3,22
16:45:01	59	12,56	3,22
16:46:01	60	12,56	3,22
16:47:01	60	12,56	3,22
16:48:01	60	12,56	3,22
16:49:01	59	12,56	3,22
16:50:01	60	12,55	3,23
16:51:01	59	12,56	3,22
16:52:01	59	12,55	3,23
16:53:01	60	12,55	3,23
16:54:01	60	12,55	3,23
16:55:01	59	12,55	3,23
16:56:01	59	12,55	3,23
16:57:01	60	12,54	3,24
16:58:01	60	12,54	3,24
16:59:01	60	12,54	3,24
17:00:01	59	12,54	3,24
17:01:01	59	12,54	3,24
17:02:01	60	12,54	3,24
17:03:01	59	12,54	3,25
17:04:01	60	12,54	3,25
17:05:01	60	12,54	3,25
17:06:01	60	12,54	3,25
17:07:01	60	12,54	3,25
17:08:01	59	12,54	3,25
17:09:01	60	12,54	3,25
17:10:01	59	12,54	3,25
17:11:01	59	12,54	3,25
17:12:01	60	12,54	3,25
17:13:01	60	12,54	3,25
17:14:01	60	12,54	3,25
17:15:01	60	12,54	3,25
17:16:01	59	12,53	3,27
17:17:01	60	12,53	3,27
17:18:01	60	12,53	3,27
17:19:01	59	12,53	3,27
17:20:01	60	12,53	3,27
17:21:01	59	12,53	3,27
17:22:01	60	12,53	3,27
17:23:01	60	12,53	3,27
17:24:01	59	12,53	3,27
17:25:01	60	12,53	3,27
17:26:01	60	12,52	3,28
17:27:01	59	12,53	3,27
17:28:01	60	12,52	3,28
17:29:01	60	12,52	3,28
17:30:01	60	12,52	3,28
17:31:01	60	12,52	3,28
17:32:01	60	12,52	3,28
17:33:01	60	12,52	3,28
17:34:01	60	12,52	3,28
17:35:01	60	12,52	3,28
17:36:01	60	12,52	3,28
17:37:01	60	12,52	3,28
17:38:01	59	12,52	3,28
17:39:01	60	12,52	3,28
17:40:01	59	12,52	3,28
17:41:01	60	12,52	3,29
17:42:01	59	12,52	3,29
17:43:01	60	12,52	3,29
17:44:01	60	12,52	3,29
17:45:01	59	12,52	3,29
17:46:01	60	12,52	3,29
17:47:01	60	12,52	3,29
17:48:01	60	12,52	3,29
17:49:01	60	12,52	3,29
17:50:01	60	12,52	3,29
17:51:01	60	12,51	3,30
17:52:01	60	12,51	3,30
17:53:01	59	12,51	3,30
17:54:01	60	12,51	3,30
17:55:01	60	12,51	3,30
17:56:01	60	12,51	3,30
17:57:01	60	12,51	3,30
17:58:01	60	12,51	3,30
17:59:01	60	12,51	3,30
18:00:01	60	12,51	3,30
18:01:01	60	12,51	3,30
18:02:01	60	12,51	3,30
18:03:01	59	12,50	3,31
18:04:01	60	12,51	3,30
18:05:01	60	12,50	3,31
18:06:01	59	12,50	3,31
18:07:01	59	12,50	3,31
18:08:01	60	12,50	3,31
18:09:01	59	12,50	3,31
18:10:01	60	12,50	3,31
18:11:01	59	12,50	3,31
18:12:01	60	12,50	3,31
18:13:01	60	12,50	3,31
18:14:01	59	12,50	3,31
18:15:01	60	12,49	3,33
18:16:01	60	12,49	3,33
18:17:01	59	12,49	3,33
18:18:01	60	12,49	3,33
18:19:01	59	12,49	3,33
18:20:01	60	12,49	3,33
18:21:01	60	12,49	3,33
18:22:01	60	12,49	3,33
18:23:01	59	12,49	3,33
18:24:01	60	12,49	3,33
18:25:01	60	12,49	3,33
18:26:01	59	12,49	3,33
18:27:01	60	12,49	3,33
18:28:01	60	12,49	3,33
18:29:01	60	12,49	3,33
18:30:01	60	12,49	3,33
18:31:01	60	12,48	3,34
18:32:01	60	12,49	3,33
18:33:01	60	12,48	3,34
18:34:01	60	12,48	3,34
18:35:01	59	12,48	3,34
18:36:01	60	12,48	3,34
18:37:01	59	12,48	3,34
18:38:01	60	12,48	3,34
18:39:01	60	12,48	3,34
18:40:01	59	12,48	3,34
18:41:01	60	12,48	3,34
18:42:01	59	12,48	3,34
18:43:01	60	12,48	3,34
18:44:01	59	12,48	3,34
18:45:01	59	12,48	3,35
18:46:01	59	12,48	3,35
18:47:01	60	12,48	3,35
18:48:01	60	12,48	3,35
18:49:01	59	12,48	3,35
18:50:01	60	12,48	3,35
18:51:01	60	12,48	3,35
18:52:01	60	12,48	3,35
18:53:01	60	12,48	3,35
18:54:01	60	12,48	3,35
18:55:01	60	12,48	3,35
18:56:01	60	12,48	3,35
18:57:01	60	12,48	3,35
18:58:01	59	12,48	3,35
18:59:01	59	12,48	3,35
19:00:01	60	12,47	3,37
19:01:01	60	12,48	3,35
19:02:01	59	12,48	3,35
19:03:01	60	12,47	3,37
19:04:01	60	12,47	3,37
19:05:01	60	12,47	3,37
19:06:01	60	12,47	3,37
19:07:01	60	12,47	3,37
19:08:01	60	12,47	3,37
19:09:01	59	12,47	3,37
19:10:01	60	12,47	3,37
19:11:01	59	12,47	3,37
19:12:01	59	12,47	3,37
19:13:01	60	12,47	3,37
19:14:01	59	12,47	3,37
19:15:01	60	12,47	3,37
19:16:01	59	12,46	3,38
19:17:01	60	12,47	3,37
19:18:01	60	12,46	3,38
19:19:01	60	12,46	3,38
19:20:01	60	12,46	3,38
19:21:01	60	12,46	3,38
19:22:01	59	12,46	3,38
19:23:01	60	12,46	3,38
19:24:01	60	12,46	3,38
19:25:01	59	12,46	3,38
19:26:01	60	12,46	3,38
19:27:01	60	12,46	3,38
19:28:01	59	12,46	3,38
19:29:01	60	12,46	3,38
19:30:01	60	12,46	3,38
19:31:01	59	12,46	3,38
19:32:01	60	12,46	3,39
19:33:01	60	12,46	3,38
19:34:01	59	12,46	3,39
19:35:01	60	12,46	3,39
19:36:01	60	12,46	3,39
19:37:01	60	12,46	3,39
19:38:01	59	12,46	3,39
19:39:01	60	12,46	3,39
19:40:01	59	12,45	3,40
19:41:01	59	12,45	3,40
19:42:01	59	12,45	3,40
19:43:01	60	12,45	3,40
19:44:01	59	12,45	3,40
19:45:01	60	12,45	3,40
19:46:01	59	12,45	3,40
19:47:01	59	12,45	3,40
19:48:01	60	12,45	3,40
19:49:01	59	12,45	3,40
19:50:01	60	12,45	3,40
19:51:01	60	12,45	3,40
19:52:01	60	12,44	3,42
19:53:01	60	12,44	3,42
19:54:01	60	12,44	3,42
19:55:01	60	12,45	3,40
19:56:01	59	12,44	3,42
19:57:01	60	12,44	3,42
19:58:01	60	12,44	3,42
19:59:01	59	12,44	3,42
20:00:01	60	12,44	3,42
20:01:01	59	12,44	3,42
20:02:01	60	12,44	3,42
20:03:01	59	12,44	3,42
20:04:01	60	12,44	3,42
20:05:01	60	12,44	3,42
20:06:01	59	12,43	3,43
20:07:01	59	12,44	3,42
20:08:01	60	12,44	3,42
20:09:01	60	12,43	3,43
20:10:01	59	12,43	3,43
20:11:01	59	12,43	3,43
20:12:01	59	12,43	3,43
20:13:01	59	12,43	3,43
20:14:01	59	12,43	3,43
20:15:01	60	12,43	3,43
20:16:01	59	12,43	3,43
20:17:01	60	12,43	3,43
20:18:01	59	12,43	3,43
20:19:01	60	12,43	3,43
20:20:01	60	12,43	3,43
20:21:01	60	12,43	3,43
20:22:01	60	12,43	3,43
20:23:01	59	12,43	3,43
20:24:01	59	12,43	3,43
20:25:01	60	12,43	3,44
20:26:01	59	12,43	3,44
20:27:01	60	12,43	3,44
20:28:01	60	12,43	3,44
20:29:01	60	12,43	3,44
20:30:01	59	12,43	3,44
20:31:01	60	12,43	3,44
20:32:01	59	12,43	3,44
20:33:01	59	12,43	3,44
20:34:01	60	12,43	3,44
20:35:01	60	12,43	3,44
20:36:01	60	12,43	3,44
20:37:01	60	12,43	3,44
20:38:01	59	12,43	3,44
20:39:01	60	12,42	3,45
20:40:01	60	12,42	3,45
20:41:01	59	12,42	3,45
20:42:01	59	12,43	3,44
20:43:01	59	12,42	3,45
20:44:01	59	12,42	3,45
20:45:01	60	12,42	3,45
20:46:01	60	12,42	3,45
20:47:01	60	12,42	3,45
20:48:01	59	12,42	3,45
20:49:01	60	12,42	3,45
20:50:01	59	12,42	3,45
20:51:01	60	12,42	3,45
20:52:01	60	12,42	3,45
20:53:01	60	12,42	3,45
20:54:01	59	12,42	3,45
20:55:01	59	12,42	3,45
20:56:01	59	12,41	3,47
20:57:01	59	12,42	3,45
20:58:01	60	12,41	3,47
20:59:01	59	12,41	3,47
21:00:01	60	12,41	3,47
21:01:01	60	12,41	3,47
21:02:01	59	12,41	3,47
21:03:01	60	12,41	3,47
21:04:01	59	12,41	3,47
21:05:01	60	12,41	3,47
21:06:01	59	12,41	3,47
21:07:01	60	12,41	3,47
21:08:01	59	12,41	3,47
21:09:01	59	12,41	3,47
21:10:01	59	12,41	3,47
21:11:01	59	12,41	3,47
21:12:01	60	12,41	3,47
21:13:01	59	12,41	3,47
21:14:01	60	12,41	3,47
21:15:01	60	12,41	3,47
21:16:01	59	12,41	3,47
21:17:01	59	12,41	3,47
21:18:01	60	12,40	3,48
21:19:01	59	12,40	3,48
21:20:01	60	12,40	3,48
21:21:01	59	12,40	3,48
21:22:01	60	12,40	3,48
21:23:01	60	12,40	3,48
21:24:01	59	12,40	3,48
21:25:01	60	12,40	3,48
21:26:01	60	12,40	3,48
21:27:01	60	12,40	3,48
21:28:01	60	12,40	3,48
21:29:01	60	12,40	3,48
21:30:01	59	12,40	3,48
21:31:01	60	12,40	3,48
21:32:01	59	12,40	3,48
21:33:01	59	12,40	3,48
21:34:01	59	12,40	3,48
21:35:01	59	12,40	3,48
21:36:01	60	12,40	3,48
21:37:01	59	12,40	3,48
21:38:01	60	12,40	3,48
21:39:01	60	12,39	3,49
21:40:01	60	12,39	3,49
21:41:01	59	12,39	3,49
21:42:01	60	12,39	3,49
21:43:01	60	12,40	3,48
21:44:01	59	12,39	3,49
21:45:01	60	12,39	3,49
21:46:01	60	12,39	3,49
21:47:01	60	12,39	3,49
21:48:01	60	12,39	3,49
21:49:01	60	12,39	3,49
21:50:01	60	12,39	3,49
21:51:01	59	12,39	3,49
21:52:01	60	12,39	3,49
21:53:01	59	12,39	3,49
21:54:01	60	12,39	3,49
21:55:01	60	12,39	3,49
21:56:01	60	12,39	3,49
21:57:01	59	12,39	3,49
21:58:01	59	12,39	3,51
21:59:01	60	12,39	3,49
22:00:01	60	12,39	3,51
22:01:01	60	12,39	3,51
22:02:01	59	12,39	3,51
22:03:01	60	12,39	3,51
22:04:01	59	12,39	3,51
22:05:01	59	12,39	3,51
22:06:01	59	12,39	3,51
22:07:01	60	12,39	3,51
22:08:01	60	12,39	3,51
22:09:01	59	12,39	3,51
22:10:01	59	12,39	3,51
22:11:01	59	12,39	3,51
22:12:01	59	12,39	3,51
22:13:01	60	12,39	3,51
22:14:01	59	12,39	3,51
22:15:01	59	12,38	3,52
22:16:01	59	12,39	3,51
22:17:01	59	12,38	3,52
22:18:01	59	12,38	3,52
22:19:01	59	12,38	3,52
22:20:01	59	12,38	3,52
22:21:01	60	12,38	3,52
22:22:01	59	12,39	3,51
22:23:01	59	12,38	3,52
22:24:01	60	12,38	3,52
22:25:01	59	12,38	3,52
22:26:01	59	12,38	3,52
22:27:01	59	12,38	3,52
22:28:01	60	12,38	3,52
22:29:01	60	12,38	3,52
22:30:01	59	12,38	3,52
22:31:01	60	12,38	3,52
22:32:01	59	12,37	3,53
22:33:01	60	12,37	3,53
22:34:01	60	12,37	3,53
22:35:01	59	12,37	3,53
22:36:01	60	12,37	3,53
22:37:01	59	12,37	3,53
22:38:01	60	12,37	3,53
22:39:01	59	12,37	3,53
22:40:01	60	12,37	3,53
22:41:01	60	12,37	3,53
22:42:01	60	12,37	3,53
22:43:01	59	12,37	3,53
22:44:01	59	12,37	3,53
22:45:01	60	12,37	3,53
22:46:01	60	12,37	3,53
22:47:01	60	12,37	3,55
22:48:01	60	12,37	3,55
22:49:01	60	12,37	3,55
22:50:01	59	12,37	3,55
22:51:01	60	12,37	3,55
22:52:01	59	12,37	3,55
22:53:01	60	12,37	3,55
22:54:01	59	12,37	3,55
22:55:01	60	12,37	3,55
22:56:01	59	12,37	3,55
22:57:01	59	12,37	3,55
22:58:01	60	12,37	3,55
22:59:01	60	12,37	3,55
23:00:01	59	12,37	3,55
23:01:01	60	12,37	3,55
23:02:01	60	12,37	3,55
23:03:01	59	12,37	3,55
23:04:01	60	12,37	3,55
23:05:01	60	12,37	3,55
23:06:01	60	12,37	3,55
23:07:01	60	12,37	3,55
23:08:01	59	12,37	3,55
23:09:01	60	12,36	3,56
23:10:01	60	12,36	3,56
23:11:01	59	12,36	3,56
23:12:01	60	12,36	3,56
23:13:01	59	12,36	3,56
23:14:01	59	12,36	3,56
23:15:01	60	12,36	3,56
23:16:01	59	12,36	3,56
23:17:01	59	12,36	3,56
23:18:01	59	12,36	3,56
23:19:01	59	12,36	3,56
23:20:01	60	12,36	3,56
23:21:01	59	12,36	3,56
23:22:01	59	12,36	3,56
23:23:01	60	12,36	3,56
23:24:01	60	12,36	3,56
23:25:01	59	12,36	3,56
23:26:01	60	12,35	3,57
23:27:01	60	12,35	3,57
23:28:01	59	12,35	3,57
23:29:01	59	12,35	3,57
23:30:01	59	12,35	3,57
23:31:01	60	12,35	3,57
23:32:01	59	12,35	3,57
23:33:01	59	12,35	3,57
23:34:01	59	12,35	3,57
23:35:01	59	12,35	3,57
23:36:01	60	12,35	3,57
23:37:01	60	12,35	3,57
23:38:01	59	12,35	3,57
23:39:01	59	12,35	3,57
23:40:01	60	12,35	3,57
23:41:01	60	12,35	3,57
23:42:01	59	12,35	3,57
23:43:01	60	12,35	3,57
23:44:01	60	12,35	3,57
23:45:01	60	12,35	3,57
23:46:01	60	12,35	3,57
23:47:01	59	12,34	3,59
23:48:01	60	12,35	3,57
23:49:01	60	12,34	3,59
23:50:01	59	12,35	3,57
23:51:01	59	12,34	3,59
23:52:01	60	12,34	3,59
23:53:01	59	12,34	3,59
23:54:01	60	12,34	3,59
23:55:01	59	12,34	3,59
23:56:01	59	12,34	3,59
23:57:01	59	12,34	3,59
23:58:01	60	12,34	3,59
23:59:01	60	12,34	3,59
24:00:01	59	12,34	3,59
24:01:01	60	12,34	3,59
24:02:01	60	12,34	3,59
24:03:01	60	12,34	3,59
24:04:01	59	12,34	3,59
24:05:01	60	12,34	3,59
24:06:01	60	12,34	3,59
24:07:01	59	12,34	3,59
24:08:01	59	12,34	3,59
24:09:01	59	12,34	3,60
24:10:01	60	12,34	3,59
24:11:01	59	12,34	3,59
24:12:01	60	12,34	3,59
24:13:01	59	12,34	3,60
24:14:01	60	12,34	3,60
24:15:01	60	12,34	3,60
24:16:01	59	12,34	3,60
24:17:01	59	12,34	3,60
24:18:01	59	12,34	3,60
24:19:01	60	12,34	3,60
24:20:01	59	12,34	3,60
24:21:01	60	12,34	3,60
24:22:01	59	12,34	3,60
24:23:01	59	12,34	3,60
24:24:01	59	12,34	3,60
24:25:01	59	12,34	3,60
24:26:01	59	12,34	3,60
24:27:01	59	12,34	3,60
24:28:01	60	12,34	3,60
24:29:01	59	12,34	3,60
24:30:01	60	12,34	3,60
24:31:01	60	12,34	3,60
24:32:01	60	12,34	3,60
24:33:01	59	12,34	3,60
24:34:01	59	12,34	3,60
24:35:01	59	12,33	3,61
24:36:01	60	12,34	3,60
24:37:01	59	12,33	3,61
24:38:01	60	12,34	3,60
24:39:01	60	12,34	3,60
24:40:01	59	12,33	3,61
24:41:01	60	12,33	3,61
24:42:01	59	12,33	3,61
24:43:01	59	12,33	3,61
24:44:01	59	12,34	3,60
24:45:01	60	12,33	3,61
24:46:01	60	12,33	3,61
24:47:01	59	12,33	3,61
24:48:01	60	12,33	3,61
24:49:01	59	12,33	3,61
24:50:01	59	12,33	3,61
24:51:01	59	12,33	3,61
24:52:01	59	12,33	3,61
24:53:01	59	12,33	3,61
24:54:01	60	12,33	3,61
24:55:01	60	12,33	3,61
24:56:01	60	12,33	3,61
24:57:01	60	12,33	3,61
24:58:01	59	12,33	3,61
24:59:01	60	12,33	3,61
25:00:01	59	12,33	3,61
25:01:01	59	12,33	3,61
25:02:01	60	12,33	3,61
25:03:01	60	12,33	3,61
25:04:01	59	12,33	3,61
25:05:01	59	12,33	3,61
25:06:01	60	12,33	3,61
25:07:01	59	12,32	3,63
25:08:01	60	12,33	3,61
25:09:01	59	12,32	3,63
25:10:01	59	12,32	3,63
25:11:01	60	12,32	3,63
25:12:01	59	12,32	3,63
25:13:01	60	12,32	3,63
25:14:01	59	12,32	3,63
25:15:01	59	12,32	3,63
25:16:01	59	12,32	3,63
25:17:01	59	12,32	3,63
25:18:01	60	12,32	3,63
25:19:01	60	12,32	3,63
25:20:01	59	12,32	3,63
25:21:01	60	12,32	3,63
25:22:01	60	12,32	3,63
25:23:01	60	12,32	3,63
25:24:01	60	12,32	3,63
25:25:01	60	12,32	3,63
25:26:01	60	12,32	3,63
25:27:01	59	12,32	3,63
25:28:01	60	12,32	3,63
25:29:01	59	12,32	3,63
25:30:01	60	12,31	3,64
25:31:01	59	12,32	3,63
25:32:01	60	12,32	3,63
25:33:01	60	12,32	3,63
25:34:01	60	12,31	3,64
25:35:01	60	12,31	3,64
25:36:01	59	12,32	3,63
25:37:01	60	12,32	3,63
25:38:01	60	12,31	3,64
25:39:01	60	12,31	3,64
25:40:01	59	12,31	3,64
25:41:01	59	12,31	3,64
25:42:01	60	12,31	3,64
25:43:01	59	12,31	3,64
25:44:01	59	12,31	3,64
25:45:01	59	12,31	3,64
25:46:01	59	12,31	3,64
25:47:01	60	12,31	3,64
25:48:01	60	12,31	3,64
25:49:01	59	12,31	3,64
25:50:01	60	12,31	3,64
25:51:01	59	12,31	3,64
25:52:01	60	12,31	3,64
25:53:01	60	12,31	3,64
25:54:01	59	12,30	3,65
25:55:01	59	12,30	3,65
25:56:01	59	12,30	3,65
25:57:01	59	12,30	3,65
25:58:01	59	12,30	3,65
25:59:01	60	12,30	3,65
26:00:01	60	12,30	3,65
26:01:01	60	12,30	3,65
26:02:01	59	12,30	3,65
26:03:01	60	12,30	3,65
26:04:01	60	12,30	3,65
26:05:01	60	12,30	3,65
26:06:01	60	12,30	3,65
26:07:01	60	12,30	3,65
26:08:01	59	12,30	3,65
26:09:01	60	12,30	3,67
26:10:01	60	12,30	3,65
26:11:01	59	12,30	3,65
26:12:01	59	12,30	3,65
26:13:01	59	12,30	3,67
26:14:01	59	12,30	3,67
26:15:01	60	12,30	3,67
26:16:01	59	12,30	3,67
26:17:01	60	12,30	3,67
26:18:01	59	12,30	3,67
26:19:01	59	12,30	3,67
26:20:01	59	12,30	3,67
26:21:01	59	12,30	3,67
26:22:01	60	12,30	3,67
26:23:01	59	12,30	3,67
26:24:01	59	12,30	3,67
26:25:01	60	12,30	3,67
26:26:01	59	12,30	3,67
26:27:01	60	12,30	3,67
26:28:01	60	12,30	3,67
26:29:01	59	12,30	3,67
26:30:01	60	12,30	3,67
26:31:01	59	12,30	3,67
26:32:01	59	12,30	3,67
26:33:01	59	12,30	3,67
26:34:01	59	12,30	3,67
26:35:01	60	12,30	3,67
26:36:01	59	12,30	3,67
26:37:01	59	12,29	3,68
26:38:01	60	12,29	3,68
26:39:01	60	12,29	3,68
26:40:01	59	12,30	3,67
26:41:01	60	12,29	3,68
26:42:01	60	12,29	3,68
26:43:01	60	12,29	3,68
26:44:01	59	12,29	3,68
26:45:01	59	12,29	3,68
26:46:01	59	12,29	3,68
26:47:01	59	12,29	3,68
26:48:01	60	12,29	3,68
26:49:01	59	12,29	3,68
26:50:01	59	12,29	3,68
26:51:01	59	12,29	3,68
26:52:01	60	12,29	3,68
26:53:01	59	12,29	3,68
26:54:01	59	12,29	3,68
26:55:01	60	12,29	3,68
26:56:01	60	12,29	3,68
26:57:01	59	12,29	3,68
26:58:01	60	12,29	3,68
26:59:01	59	12,28	3,69
27:00:01	59	12,28	3,69
27:01:01	60	12,29	3,68
27:02:01	60	12,28	3,69
27:03:01	60	12,28	3,69
27:04:01	60	12,28	3,69
27:05:01	59	12,28	3,69
27:06:01	60	12,28	3,69
27:07:01	59	12,28	3,69
27:08:01	60	12,28	3,69
27:09:01	59	12,28	3,69
27:10:01	59	12,28	3,69
27:11:01	59	12,28	3,69
27:12:01	59	12,28	3,69
27:13:01	59	12,28	3,69
27:14:01	60	12,28	3,69
27:15:01	59	12,28	3,69
27:16:01	59	12,28	3,69
27:17:01	59	12,28	3,69
27:18:01	59	12,28	3,69
27:19:01	59	12,28	3,69
27:20:01	60	12,28	3,69
27:21:01	60	12,28	3,69
27:22:01	59	12,28	3,69
27:23:01	60	12,28	3,71
27:24:01	59	12,28	3,69
27:25:01	59	12,28	3,69
27:26:01	59	12,28	3,71
27:27:01	59	12,28	3,71
27:28:01	60	12,28	3,71
27:29:01	60	12,28	3,71
27:30:01	59	12,28	3,71
27:31:01	60	12,28	3,71
27:32:01	59	12,28	3,71
27:33:01	60	12,28	3,71
27:34:01	59	12,28	3,71
27:35:01	59	12,28	3,71
27:36:01	59	12,28	3,71
27:37:01	60	12,28	3,71
27:38:01	60	12,28	3,71
27:39:01	59	12,28	3,71
27:40:01	59	12,28	3,71
27:41:01	60	12,28	3,71
27:42:01	60	12,28	3,71
27:43:01	59	12,28	3,71
27:44:01	60	12,27	3,72
27:45:01	60	12,28	3,71
27:46:01	59	12,28	3,71
27:47:01	60	12,27	3,72
27:48:01	59	12,28	3,71
27:49:01	59	12,28	3,71
27:50:01	59	12,27	3,72
27:51:01	60	12,28	3,71
27:52:01	59	12,27	3,72
27:53:01	59	12,28	3,71
27:54:01	60	12,27	3,72
27:55:01	59	12,28	3,71
27:56:01	60	12,27	3,72
27:57:01	60	12,27	3,72
27:58:01	59	12,27	3,72
27:59:01	59	12,27	3,72
28:00:01	60	12,27	3,72
28:01:01	60	12,27	3,72
28:02:01	59	12,27	3,72
28:03:01	59	12,27	3,72
28:04:01	59	12,27	3,72
28:05:01	60	12,27	3,72
28:06:01	59	12,27	3,72
28:07:01	60	12,27	3,72
28:08:01	60	12,27	3,72
28:09:01	59	12,27	3,72
28:10:01	60	12,27	3,72
28:11:01	60	12,27	3,72
28:12:01	59	12,27	3,72
28:13:01	60	12,27	3,72
28:14:01	60	12,27	3,72
28:15:01	60	12,27	3,72
28:16:01	60	12,27	3,72
28:17:01	60	12,27	3,72
28:18:01	59	12,27	3,72
28:19:01	60	12,27	3,72
28:20:01	60	12,27	3,72
28:21:01	60	12,27	3,72
28:22:01	60	12,27	3,72
28:23:01	59	12,27	3,72
28:24:01	60	12,27	3,72
28:25:01	59	12,27	3,72
28:26:01	60	12,27	3,72
28:27:01	60	12,27	3,72
28:28:01	59	12,27	3,72
28:29:01	60	12,27	3,72
28:30:01	60	12,27	3,72
28:31:01	60	12,27	3,72
28:32:01	59	12,26	3,74
28:33:01	59	12,27	3,72
28:34:01	59	12,26	3,74
28:35:01	59	12,26	3,74
28:36:01	59	12,26	3,74
28:37:01	60	12,26	3,74
28:38:01	60	12,26	3,74
28:39:01	60	12,26	3,74
28:40:01	60	12,26	3,74
28:41:01	60	12,26	3,74
28:42:01	59	12,26	3,74
28:43:01	59	12,26	3,74
28:44:01	60	12,26	3,74
28:45:01	60	12,26	3,74
28:46:01	59	12,26	3,74
28:47:01	60	12,26	3,74
