Repository: ProgWizer/parser

File: project-root/data/Data Acquisition/Data Acquisition/2002 year (647)/UCA L Usinsk PCT-II-50 1900+2%CaCl2 (54C).txt (part 1 of 4)
--Test Summary--
Full Path and File Name	
Instrument Name	4262 L
Instrument Type	UCA
Instrument Serial Number	111
Test Start Date	04.09.2002
Test Start Time	12:51:21
Test Stop Date	09.09.2002
Test Stop Time	10:52:05
Test Length	118:00:44
Final Sample Time Offset	117:59:53
Controller Schedule Name	
Sampling Period	60 seconds
Comments	T: 25(30min)
Information	WellID	1/85
Information	Customer	AGD-Usinsk
Information	CementClass	PCT-II-50
Information	CementMfr	Sukhoy Log
Information	Additives	2%CaCl2
Information	Density	1900
Information	BHCT	25
Information	BHST	25
Information	FluidLoss	
Information	JobType	PLUG
Calculated Value	Finish Set	3:54:00
Calculated Curve	Compressive Strength	Compressive strength type B (more than 14 lb/gal)
Initial Temperature (°C)	25 °C
Final Temperature (°C)	31 °C
Initial Transit Time (microsec/in)	ERROR
Final Transit Time (microsec/in)	7,78 microsec/in
Initial Compressive Strength (MPa)	N/A
Final Compressive Strength (MPa)	28,41 MPa
--Data--
Time (HH:MM:SS)	Temperature (°C)	Transit Time (microsec/in)	Compressive Strength (MPa)
0:00:00	25		
0:01:00	25		
0:02:00	25		
0:03:00	25		
0:04:00	25	16,64	0,00
0:05:00	25	16,66	0,00
0:06:00	25	16,67	0,00
0:07:00	25	16,67	0,00
0:08:00	25	16,68	0,00
0:09:00	25	16,71	0,00
0:10:00	25	16,70	0,00
0:11:00	25	16,73	0,00
0:12:00	25	16,74	0,00
0:13:00	25	16,74	0,00
0:14:00	25	16,74	0,00
0:15:00	25	16,76	0,00
0:16:00	25	16,75	0,00
0:17:00	25	16,74	0,00
0:18:00	25	16,76	0,00
0:19:00	25	16,77	0,00
0:20:00	25	16,77	0,00
0:21:00	25	16,76	0,00
0:22:00	25	16,77	0,00
0:23:00	25	16,76	0,00
0:24:00	26	16,77	0,00
0:25:00	25	16,77	0,00
0:26:00	25	16,77	0,00
0:27:00	25	16,77	0,00
0:28:00	25	16,78	0,00
0:29:00	25	16,77	0,00
0:30:00	25	16,77	0,00
0:31:00	25	16,78	0,00
0:32:00	25	16,79	0,00
0:33:00	25	16,79	0,00
0:34:00	25	16,77	0,00
0:35:00	25	16,77	0,00
0:36:00	25	16,78	0,00
0:37:00	25	16,78	0,00
0:38:00	25	16,79	0,00
0:39:00	26	16,79	0,00
0:40:00	25	16,78	0,00
0:41:00	25	16,77	0,00
0:42:00	26	16,78	0,00
0:43:00	25	16,79	0,00
0:44:00	25	16,79	0,00
0:45:00	25	16,79	0,00
0:46:00	25	16,79	0,00
0:47:00	26	16,79	0,00
0:48:00	25	16,79	0,00
0:49:00	25	16,78	0,00
0:50:00	25	16,78	0,00
0:51:00	25	16,79	0,00
0:52:00	25	16,79	0,00
0:53:00	25	16,79	0,00
0:54:00	26	16,79	0,00
0:55:00	25	16,79	0,00
0:56:00	25	16,79	0,00
0:57:00	25	16,78	0,00
0:58:00	25	16,79	0,00
0:59:00	25	16,79	0,00
1:00:00	25	16,79	0,00
1:01:00	25	16,79	0,00
1:02:00	25	16,79	0,00
1:03:00	25	16,79	0,00
1:04:00	25	16,79	0,00
1:05:00	26	16,79	0,00
1:06:00	25	16,79	0,00
1:07:00	26	16,79	0,00
1:08:00	25	16,77	0,00
1:09:00	25	16,77	0,00
1:10:00	25	16,77	0,00
1:11:00	26	16,77	0,00
1:12:00	25	16,77	0,00
1:13:00	26	16,78	0,00
1:14:00	26	16,77	0,00
1:15:00	25	16,77	0,00
1:16:00	25	16,77	0,00
1:17:00	26	16,77	0,00
1:18:00	26	16,77	0,00
1:19:00	25	16,77	0,00
1:20:00	26	16,77	0,00
1:21:00	26	16,77	0,00
1:22:00	26	16,75	0,00
1:23:00	26	16,76	0,00
1:24:00	25	16,75	0,00
1:25:00	26	16,75	0,00
1:26:00	26	16,75	0,00
1:27:00	26	16,74	0,00
1:28:00	25	16,75	0,00
1:29:00	26	16,74	0,00
1:30:00	25	16,74	0,00
1:31:00	26	16,74	0,00
1:32:00	26	16,74	0,00
1:33:00	26	16,74	0,00
1:34:00	26	16,74	0,00
1:35:00	26	16,73	0,00
1:36:00	26	16,72	0,00
1:37:00	26	16,71	0,00
1:38:00	26	16,71	0,00
1:39:00	26	16,71	0,00
1:40:00	26	16,71	0,00
1:41:00	26	16,71	0,00
1:42:00	26	16,71	0,00
1:43:00	26	16,71	0,00
1:44:00	26	16,71	0,00
1:45:00	26	16,70	0,00
1:46:00	26	16,70	0,00
1:47:00	26	16,69	0,00
1:48:00	26	16,69	0,00
1:49:00	26	16,68	0,00
1:50:00	26	16,68	0,00
1:51:00	26	16,68	0,00
1:52:00	26	16,66	0,00
1:53:00	26	16,66	0,00
1:54:00	26	16,66	0,00
1:55:00	26	16,65	0,00
1:56:00	26	16,65	0,00
1:57:00	26	16,65	0,00
1:58:00	26	16,65	0,00
1:59:00	26	16,65	0,00
2:00:00	26	16,64	0,00
2:01:00	26	16,63	0,00
2:02:00	26	16,63	0,00
2:03:00	26	16,62	0,00
2:04:00	26	16,62	0,00
2:05:00	26	16,60	0,01
2:06:00	26	16,60	0,01
2:07:00	26	16,60	0,01
2:08:00	26	16,60	0,01
2:09:00	26	16,59	0,01
2:10:00	26	16,59	0,01
2:11:00	26	16,59	0,01
2:12:00	26	16,59	0,01
2:13:00	26	16,58	0,01
2:14:00	26	16,57	0,02
2:15:00	26	16,57	0,02
2:16:00	26	16,56	0,02
2:17:00	26	16,56	0,02
2:18:00	26	16,55	0,02
2:19:00	26	16,54	0,02
2:20:00	26	16,53	0,03
2:21:00	26	16,53	0,03
2:22:00	26	16,53	0,03
2:23:00	26	16,52	0,03
2:24:00	26	16,49	0,04
2:25:00	26	16,48	0,04
2:26:00	26	16,47	0,04
2:27:00	27	16,47	0,04
2:28:00	26	16,46	0,05
2:29:00	26	16,45	0,05
2:30:00	27	16,44	0,05
2:31:00	26	16,43	0,05
2:32:00	26	16,42	0,06
2:33:00	26	16,41	0,06
2:34:00	27	16,40	0,06
2:35:00	26	16,39	0,06
2:36:00	27	16,38	0,06
2:37:00	26	16,38	0,07
2:38:00	26	16,36	0,07
2:39:00	27	16,35	0,07
2:40:00	26	16,35	0,08
2:41:00	26	16,34	0,08
2:42:00	27	16,32	0,08
2:43:00	27	16,32	0,08
2:44:00	27	16,31	0,09
2:45:00	27	16,29	0,09
2:46:00	27	16,29	0,09
2:47:00	27	16,28	0,09
2:48:00	27	16,26	0,10
2:49:00	27	16,26	0,10
2:50:00	27	16,25	0,10
2:51:00	27	16,23	0,11
2:52:00	27	16,22	0,11
2:53:00	27	16,20	0,11
2:54:00	27	16,20	0,12
2:55:00	27	16,18	0,12
2:56:00	27	16,17	0,12
2:57:00	26	16,17	0,13
2:58:00	27	16,15	0,13
2:59:00	27	16,15	0,13
3:00:00	27	16,14	0,13
3:01:00	27	16,13	0,14
3:02:00	27	16,11	0,14
3:03:00	27	16,11	0,14
3:04:00	27	16,10	0,14
3:05:00	27	16,09	0,15
3:06:00	27	16,08	0,15
3:07:00	27	16,06	0,16
3:08:00	27	16,05	0,16
3:09:00	27	16,05	0,16
3:10:00	27	16,04	0,16
3:11:00	27	16,02	0,17
3:12:00	27	16,02	0,17
3:13:00	27	16,00	0,17
3:14:00	27	15,98	0,18
3:15:00	27	15,96	0,19
3:16:00	27	15,96	0,19
3:17:00	27	15,95	0,19
3:18:00	27	15,93	0,19
3:19:00	27	15,93	0,20
3:20:00	27	15,91	0,20
3:21:00	27	15,90	0,20
3:22:00	27	15,90	0,21
3:23:00	27	15,88	0,21
3:24:00	27	15,87	0,21
3:25:00	27	15,86	0,22
3:26:00	27	15,85	0,22
3:27:00	27	15,84	0,23
3:28:00	27	15,82	0,23
3:29:00	27	15,81	0,23
3:30:00	27	15,80	0,24
3:31:00	27	15,79	0,24
3:32:00	27	15,78	0,24
3:33:00	27	15,76	0,25
3:34:00	27	15,75	0,25
3:35:00	27	15,74	0,26
3:36:00	27	15,72	0,26
3:37:00	27	15,72	0,26
3:38:00	27	15,69	0,28
3:39:00	27	15,67	0,28
3:40:00	27	15,66	0,29
3:41:00	27	15,65	0,29
3:42:00	27	15,63	0,29
3:43:00	27	15,62	0,30
3:44:00	27	15,61	0,30
3:45:00	27	15,60	0,31
3:46:00	27	15,58	0,31
3:47:00	27	15,57	0,31
3:48:00	27	15,56	0,32
3:49:00	27	15,54	0,32
3:50:00	27	15,53	0,33
3:51:00	27	15,52	0,33
3:52:00	27	15,51	0,34
3:53:00	27	15,49	0,34
3:54:00	27	15,48	0,35
3:55:00	27	15,46	0,35
3:56:00	27	15,45	0,36
3:57:00	27	15,43	0,37
3:58:00	27	15,42	0,37
3:59:00	27	15,39	0,38
4:00:00	27	15,37	0,39
4:01:00	27	15,36	0,39
4:02:00	27	15,34	0,40
4:03:00	27	15,33	0,41
4:04:00	27	15,31	0,41
4:05:00	27	15,30	0,42
4:06:00	27	15,28	0,42
4:07:00	28	15,27	0,43
4:08:00	27	15,25	0,44
4:09:00	27	15,24	0,44
4:10:00	27	15,22	0,45
4:11:00	27	15,21	0,45
4:12:00	27	15,19	0,46
4:13:00	27	15,18	0,47
4:14:00	27	15,16	0,47
4:15:00	27	15,15	0,48
4:16:00	27	15,13	0,48
4:17:00	27	15,11	0,49
4:18:00	27	15,10	0,50
4:19:00	27	15,09	0,50
4:20:00	28	15,06	0,51
4:21:00	27	15,05	0,52
4:22:00	27	15,03	0,53
4:23:00	27	15,02	0,53
4:24:00	27	14,99	0,54
4:25:00	28	14,97	0,55
4:26:00	28	14,96	0,56
4:27:00	28	14,94	0,56
4:28:00	28	14,92	0,57
4:29:00	28	14,91	0,58
4:30:00	28	14,89	0,59
4:31:00	27	14,88	0,60
4:32:00	28	14,86	0,60
4:33:00	28	14,85	0,61
4:34:00	28	14,83	0,62
4:35:00	28	14,81	0,63
4:36:00	28	14,79	0,63
4:37:00	27	14,78	0,64
4:38:00	28	14,76	0,65
4:39:00	27	14,75	0,65
4:40:00	27	14,73	0,66
4:41:00	28	14,71	0,67
4:42:00	28	14,70	0,68
4:43:00	27	14,68	0,69
4:44:00	28	14,67	0,70
4:45:00	28	14,64	0,71
4:46:00	28	14,62	0,72
4:47:00	28	14,60	0,73
4:48:00	28	14,58	0,74
4:49:00	28	14,57	0,74
4:50:00	28	14,55	0,75
4:51:00	28	14,54	0,76
4:52:00	28	14,52	0,77
4:53:00	28	14,51	0,78
4:54:00	28	14,49	0,79
4:55:00	28	14,47	0,80
4:56:00	28	14,46	0,80
4:57:00	28	14,44	0,81
4:58:00	28	14,43	0,82
4:59:00	28	14,41	0,83
5:00:00	28	14,38	0,84
5:01:00	28	14,37	0,85
5:02:00	28	14,34	0,87
5:03:00	28	14,33	0,87
5:04:00	28	14,31	0,88
5:05:00	28	14,30	0,89
5:06:00	28	14,28	0,90
5:07:00	28	14,27	0,91
5:08:00	28	14,25	0,92
5:09:00	28	14,24	0,93
5:10:00	28	14,22	0,93
5:11:00	28	14,21	0,94
5:12:00	28	14,19	0,95
5:13:00	28	14,18	0,96
5:14:00	28	14,16	0,97
5:15:00	28	14,14	0,98
5:16:00	28	14,13	0,99
5:17:00	28	14,10	1,01
5:18:00	28	14,09	1,02
5:19:00	28	14,07	1,03
5:20:00	28	14,05	1,04
5:21:00	28	14,04	1,05
5:22:00	28	14,03	1,05
5:23:00	28	14,01	1,07
5:24:00	28	13,99	1,08
5:25:00	28	13,98	1,09
5:26:00	28	13,97	1,09
5:27:00	28	13,95	1,10
5:28:00	28	13,94	1,11
5:29:00	28	13,93	1,12
5:30:00	28	13,90	1,14
5:31:00	28	13,89	1,14
5:32:00	28	13,87	1,16
5:33:00	28	13,86	1,16
5:34:00	28	13,85	1,17
5:35:00	29	13,84	1,18
5:36:00	28	13,82	1,19
5:37:00	28	13,80	1,20
5:38:00	28	13,79	1,21
5:39:00	28	13,79	1,21
5:40:00	28	13,75	1,24
5:41:00	28	13,74	1,25
5:42:00	28	13,72	1,26
5:43:00	29	13,71	1,27
5:44:00	28	13,69	1,28
5:45:00	28	13,68	1,29
5:46:00	28	13,66	1,31
5:47:00	29	13,65	1,31
5:48:00	28	13,64	1,32
5:49:00	28	13,63	1,33
5:50:00	28	13,61	1,34
5:51:00	28	13,60	1,35
5:52:00	28	13,59	1,36
5:53:00	28	13,57	1,37
5:54:00	28	13,56	1,38
5:55:00	28	13,55	1,39
5:56:00	28	13,54	1,40
5:57:00	28	13,52	1,41
5:58:00	28	13,51	1,42
5:59:00	28	13,50	1,43
6:00:00	28	13,49	1,44
6:01:00	28	13,47	1,45
6:02:00	28	13,46	1,46
6:03:00	28	13,45	1,47
6:04:00	28	13,44	1,48
6:05:00	28	13,42	1,49
6:06:00	28	13,41	1,50
6:07:00	29	13,38	1,52
6:08:00	28	13,38	1,53
6:09:00	28	13,36	1,54
6:10:00	28	13,35	1,55
6:11:00	28	13,33	1,57
6:12:00	28	13,32	1,57
6:13:00	28	13,31	1,59
6:14:00	28	13,30	1,59
6:15:00	29	13,29	1,60
6:16:00	28	13,28	1,61
6:17:00	28	13,26	1,62
6:18:00	28	13,26	1,63
6:19:00	28	13,24	1,64
6:20:00	28	13,23	1,65
6:21:00	28	13,22	1,66
6:22:00	28	13,21	1,67
6:23:00	28	13,20	1,68
6:24:00	28	13,19	1,69
6:25:00	28	13,18	1,70
6:26:00	29	13,17	1,71
6:27:00	28	13,16	1,72
6:28:00	28	13,14	1,73
6:29:00	28	13,14	1,74
6:30:00	28	13,13	1,74
6:31:00	29	13,11	1,76
6:32:00	28	13,11	1,77
6:33:00	28	13,09	1,78
6:34:00	28	13,08	1,79
6:35:00	29	13,07	1,80
6:36:00	29	13,05	1,82
6:37:00	28	13,04	1,83
6:38:00	28	13,03	1,84
6:39:00	28	13,02	1,84
6:40:00	28	13,02	1,85
6:41:00	29	13,01	1,86
6:42:00	28	13,00	1,87
6:43:00	29	12,99	1,87
6:44:00	28	12,99	1,88
6:45:00	29	12,97	1,90
6:46:00	28	12,96	1,90
6:47:00	28	12,96	1,91
6:48:00	28	12,95	1,92
6:49:00	29	12,93	1,93
6:50:00	28	12,92	1,95
6:51:00	28	12,91	1,96
6:52:00	28	12,90	1,97
6:53:00	28	12,89	1,98
6:54:00	28	12,88	1,99
6:55:00	28	12,88	1,99
6:56:00	28	12,87	2,00
6:57:00	28	12,86	2,01
6:58:00	28	12,85	2,02
6:59:00	29	12,84	2,02
7:00:00	29	12,84	2,03
7:01:00	29	12,83	2,04
7:02:00	28	12,81	2,06
7:03:00	29	12,81	2,06
7:04:00	28	12,80	2,07
7:05:00	28	12,79	2,08
7:06:00	28	12,78	2,10
7:07:00	29	12,77	2,10
7:08:00	28	12,76	2,11
7:09:00	28	12,75	2,13
7:10:00	28	12,74	2,14
7:11:00	29	12,73	2,14
7:12:00	29	12,72	2,15
7:13:00	28	12,72	2,16
7:14:00	28	12,72	2,16
7:15:00	29	12,71	2,17
7:16:00	28	12,69	2,19
7:17:00	29	12,69	2,19
7:18:00	28	12,68	2,20
7:19:00	28	12,67	2,21
7:20:00	29	12,66	2,22
7:21:00	29	12,66	2,23
7:22:00	28	12,65	2,24
7:23:00	28	12,64	2,25
7:24:00	28	12,63	2,25
7:25:00	29	12,62	2,27
7:26:00	28	12,61	2,28
7:27:00	28	12,61	2,28
7:28:00	28	12,60	2,29
7:29:00	28	12,60	2,30
7:30:00	28	12,59	2,31
7:31:00	28	12,58	2,31
7:32:00	29	12,57	2,32
7:33:00	29	12,57	2,32
7:34:00	28	12,56	2,34
7:35:00	28	12,55	2,35
7:36:00	28	12,54	2,36
7:37:00	28	12,54	2,37
7:38:00	28	12,52	2,39
7:39:00	28	12,52	2,39
7:40:00	28	12,51	2,40
7:41:00	28	12,51	2,40
7:42:00	28	12,50	2,41
7:43:00	28	12,49	2,42
7:44:00	28	12,49	2,42
7:45:00	28	12,48	2,43
7:46:00	28	12,48	2,44
7:47:00	28	12,47	2,45
7:48:00	29	12,46	2,46
7:49:00	28	12,45	2,47
7:50:00	28	12,45	2,48
7:51:00	29	12,44	2,49
7:52:00	28	12,43	2,50
7:53:00	28	12,43	2,51
7:54:00	28	12,42	2,52
7:55:00	28	12,42	2,52
7:56:00	28	12,41	2,52
7:57:00	28	12,40	2,53
7:58:00	28	12,39	2,54
7:59:00	28	12,39	2,55
8:00:00	28	12,38	2,56
8:01:00	28	12,37	2,57
8:02:00	28	12,37	2,57
8:03:00	28	12,36	2,58
8:04:00	28	12,36	2,59
8:05:00	28	12,36	2,59
8:06:00	28	12,35	2,60
8:07:00	28	12,34	2,61
8:08:00	28	12,34	2,62
8:09:00	28	12,33	2,63
8:10:00	28	12,32	2,64
8:11:00	28	12,31	2,65
8:12:00	28	12,30	2,66
8:13:00	28	12,30	2,67
8:14:00	28	12,29	2,68
8:15:00	28	12,28	2,69
8:16:00	28	12,28	2,69
8:17:00	28	12,27	2,70
8:18:00	28	12,27	2,71
8:19:00	29	12,27	2,71
8:20:00	28	12,26	2,72
8:21:00	28	12,25	2,73
8:22:00	28	12,24	2,74
8:23:00	28	12,24	2,75
8:24:00	28	12,24	2,75
8:25:00	28	12,23	2,76
8:26:00	28	12,22	2,77
8:27:00	28	12,21	2,78
8:28:00	29	12,21	2,78
8:29:00	28	12,20	2,80
8:30:00	28	12,19	2,81
8:31:00	28	12,19	2,81
8:32:00	28	12,18	2,82
8:33:00	28	12,18	2,84
8:34:00	29	12,17	2,85
8:35:00	28	12,16	2,86
8:36:00	29	12,16	2,86
8:37:00	28	12,15	2,87
8:38:00	28	12,15	2,87
8:39:00	28	12,15	2,88
8:40:00	28	12,14	2,89
8:41:00	28	12,13	2,90
8:42:00	28	12,13	2,90
8:43:00	28	12,13	2,91
8:44:00	29	12,12	2,92
8:45:00	28	12,12	2,92
8:46:00	28	12,10	2,94
8:47:00	28	12,09	2,95
8:48:00	28	12,09	2,95
8:49:00	28	12,09	2,96
8:50:00	28	12,08	2,98
8:51:00	28	12,07	2,99
8:52:00	28	12,06	3,00
8:53:00	28	12,06	3,00
8:54:00	28	12,06	3,01
8:55:00	28	12,06	3,01
8:56:00	28	12,05	3,02
8:57:00	28	12,04	3,03
8:58:00	28	12,04	3,03
8:59:00	28	12,04	3,03
9:00:00	28	12,03	3,05
9:01:00	28	12,02	3,06
9:02:00	28	12,01	3,08
9:03:00	28	12,00	3,09
9:04:00	28	12,00	3,09
9:05:00	28	12,00	3,10
9:06:00	28	12,00	3,10
9:07:00	28	11,99	3,11
9:08:00	28	11,98	3,12
9:09:00	28	11,98	3,12
9:10:00	28	11,97	3,13
9:11:00	28	11,97	3,15
9:12:00	28	11,96	3,16
9:13:00	28	11,95	3,17
9:14:00	28	11,95	3,17
9:15:00	28	11,95	3,18
9:16:00	28	11,94	3,19
9:17:00	28	11,94	3,19
9:18:00	28	11,93	3,20
9:19:00	28	11,92	3,22
9:20:00	28	11,92	3,22
9:21:00	28	11,91	3,23
9:22:00	28	11,91	3,23
9:23:00	28	11,91	3,24
9:24:00	28	11,90	3,25
9:25:00	28	11,89	3,26
9:26:00	28	11,88	3,28
9:27:00	28	11,88	3,28
9:28:00	28	11,88	3,29
9:29:00	28	11,88	3,29
9:30:00	28	11,87	3,30
9:31:00	28	11,87	3,30
9:32:00	28	11,86	3,31
9:33:00	28	11,86	3,32
9:34:00	28	11,85	3,34
9:35:00	28	11,84	3,35
9:36:00	28	11,84	3,35
9:37:00	28	11,83	3,36
9:38:00	28	11,83	3,36
9:39:00	28	11,82	3,37
9:40:00	28	11,82	3,39
9:41:00	28	11,82	3,39
9:42:00	28	11,81	3,40
9:43:00	28	11,80	3,41
9:44:00	28	11,79	3,42
9:45:00	28	11,79	3,42
9:46:00	28	11,79	3,44
9:47:00	28	11,79	3,44
9:48:00	28	11,78	3,45
9:49:00	28	11,78	3,45
9:50:00	28	11,77	3,46
9:51:00	28	11,77	3,46
9:52:00	28	11,76	3,49
9:53:00	28	11,76	3,49
9:54:00	28	11,75	3,50
9:55:00	28	11,74	3,51
9:56:00	28	11,74	3,51
9:57:00	28	11,73	3,53
9:58:00	28	11,73	3,54
9:59:00	28	11,73	3,54
10:00:00	28	11,72	3,55
10:01:00	28	11,72	3,55
10:02:00	28	11,71	3,57
10:03:00	28	11,71	3,57
10:04:00	28	11,70	3,58
10:05:00	28	11,70	3,59
10:06:00	28	11,70	3,59
10:07:00	28	11,69	3,61
10:08:00	28	11,68	3,62
10:09:00	28	11,68	3,62
10:10:00	28	11,67	3,63
10:11:00	28	11,67	3,63
10:12:00	28	11,67	3,65
10:13:00	28	11,66	3,66
10:14:00	28	11,65	3,67
10:15:00	28	11,64	3,69
10:16:00	28	11,64	3,69
10:17:00	27	11,64	3,69
10:18:00	28	11,64	3,70
10:19:00	28	11,64	3,70
10:20:00	28	11,63	3,71
10:21:00	28	11,62	3,73
10:22:00	28	11,62	3,73
10:23:00	28	11,61	3,74
10:24:00	28	11,61	3,74
10:25:00	28	11,61	3,75
10:26:00	28	11,60	3,77
10:27:00	28	11,60	3,77
10:28:00	28	11,59	3,78
10:29:00	28	11,58	3,80
10:30:00	28	11,58	3,80
10:31:00	28	11,58	3,81
10:32:00	28	11,57	3,82
10:33:00	28	11,57	3,82
10:34:00	28	11,56	3,84
10:35:00	28	11,56	3,84
10:36:00	28	11,55	3,85
10:37:00	28	11,55	3,85
10:38:00	28	11,55	3,87
10:39:00	28	11,55	3,87
10:40:00	28	11,54	3,88
10:41:00	28	11,54	3,88
10:42:00	27	11,53	3,90
10:43:00	28	11,52	3,91
10:44:00	28	11,52	3,91
10:45:00	28	11,52	3,92
10:46:00	28	11,52	3,92
10:47:00	28	11,51	3,94
10:48:00	28	11,51	3,94
10:49:00	28	11,50	3,95
10:50:00	28	11,50	3,95
10:51:00	28	11,49	3,97
10:52:00	28	11,49	3,97
10:53:00	28	11,49	3,98
10:54:00	28	11,49	3,98
10:55:00	28	11,48	4,00
10:56:00	28	11,47	4,01
10:57:00	28	11,47	4,01
10:58:00	28	11,46	4,03
10:59:00	28	11,46	4,03
11:00:00	27	11,46	4,04
11:01:00	28	11,45	4,06
11:02:00	28	11,45	4,06
11:03:00	28	11,44	4,07
11:04:00	28	11,43	4,09
11:05:00	28	11,43	4,09
11:06:00	28	11,43	4,10
11:07:00	27	11,43	4,10
11:08:00	27	11,42	4,12
11:09:00	28	11,42	4,12
11:10:00	28	11,41	4,13
11:11:00	28	11,41	4,13
11:12:00	27	11,40	4,15
11:13:00	27	11,40	4,15
11:14:00	28	11,40	4,16
11:15:00	28	11,40	4,16
11:16:00	27	11,39	4,18
11:17:00	27	11,39	4,18
11:18:00	28	11,38	4,19
11:19:00	28	11,38	4,19
11:20:00	27	11,38	4,21
11:21:00	28	11,38	4,21
11:22:00	28	11,37	4,22
11:23:00	27	11,36	4,24
11:24:00	28	11,36	4,24
11:25:00	28	11,35	4,25
11:26:00	28	11,35	4,25
11:27:00	28	11,34	4,27
11:28:00	28	11,34	4,27
11:29:00	28	11,34	4,27
11:30:00	28	11,34	4,29
11:31:00	28	11,33	4,30
11:32:00	28	11,33	4,30
11:33:00	28	11,32	4,32
11:34:00	28	11,31	4,33
11:35:00	28	11,31	4,33
11:36:00	28	11,31	4,35
11:37:00	27	11,31	4,35
11:38:00	28	11,30	4,37
11:39:00	28	11,30	4,37
11:40:00	28	11,29	4,38
11:41:00	28	11,29	4,38
11:42:00	28	11,29	4,40
11:43:00	28	11,29	4,40
11:44:00	28	11,28	4,41
11:45:00	27	11,28	4,41
11:46:00	27	11,27	4,43
11:47:00	28	11,27	4,43
11:48:00	28	11,26	4,45
11:49:00	28	11,26	4,45
11:50:00	28	11,25	4,46
11:51:00	28	11,25	4,46
11:52:00	27	11,25	4,48
11:53:00	28	11,25	4,48
11:54:00	28	11,24	4,50
11:55:00	27	11,24	4,50
11:56:00	28	11,23	4,51
11:57:00	27	11,23	4,51
11:58:00	27	11,22	4,53
11:59:00	28	11,22	4,53
12:00:00	28	11,22	4,55
12:01:00	27	11,22	4,55
12:02:00	28	11,22	4,55
12:03:00	28	11,21	4,56
12:04:00	28	11,21	4,56
12:05:00	28	11,20	4,58
12:06:00	27	11,20	4,58
12:07:00	27	11,19	4,60
12:08:00	28	11,19	4,61
12:09:00	27	11,19	4,61
12:10:00	28	11,18	4,63
12:11:00	28	11,18	4,63
12:12:00	27	11,17	4,65
12:13:00	28	11,17	4,65
12:14:00	28	11,16	4,66
12:15:00	28	11,16	4,66
12:16:00	28	11,16	4,68
12:17:00	27	11,16	4,68
12:18:00	28	11,15	4,70
12:19:00	28	11,15	4,70
12:20:00	28	11,14	4,72
12:21:00	27	11,14	4,72
12:22:00	27	11,13	4,73
12:23:00	27	11,13	4,73
12:24:00	28	11,13	4,73
12:25:00	27	11,13	4,75
12:26:00	28	11,13	4,75
12:27:00	27	11,12	4,77
12:28:00	28	11,12	4,77
12:29:00	27	11,11	4,79
12:30:00	27	11,11	4,79
12:31:00	27	11,11	4,79
12:32:00	27	11,10	4,80
12:33:00	27	11,10	4,80
12:34:00	27	11,10	4,82
12:35:00	27	11,10	4,82
12:36:00	27	11,09	4,84
12:37:00	27	11,09	4,84
12:38:00	28	11,08	4,86
12:39:00	28	11,08	4,86
12:40:00	27	11,08	4,86
12:41:00	28	11,07	4,88
12:42:00	27	11,07	4,88
12:43:00	27	11,07	4,89
12:44:00	28	11,07	4,89
12:45:00	27	11,06	4,91
12:46:00	27	11,06	4,91
12:47:00	27	11,05	4,93
12:48:00	27	11,05	4,93
12:49:00	27	11,04	4,95
12:50:00	28	11,04	4,95
12:51:00	27	11,04	4,97
12:52:00	28	11,04	4,97
12:53:00	27	11,03	4,98
12:54:00	27	11,03	4,98
12:55:00	27	11,03	4,98
12:56:00	27	11,02	5,00
12:57:00	27	11,02	5,00
12:58:00	27	11,02	5,00
12:59:00	27	11,01	5,02
13:00:00	27	11,01	5,04
13:01:00	27	11,01	5,04
13:02:00	28	11,00	5,06
13:03:00	27	11,00	5,06
13:04:00	27	10,99	5,08
13:05:00	27	10,99	5,08
13:06:00	27	10,98	5,10
13:07:00	28	10,98	5,10
13:08:00	27	10,98	5,10
13:09:00	27	10,98	5,11
13:10:00	27	10,98	5,11
13:11:00	27	10,97	5,13
13:12:00	27	10,97	5,13
13:13:00	27	10,97	5,13
13:14:00	27	10,96	5,15
13:15:00	27	10,96	5,15
13:16:00	27	10,95	5,17
13:17:00	27	10,95	5,17
13:18:00	27	10,95	5,19
13:19:00	27	10,95	5,19
13:20:00	27	10,94	5,21
13:21:00	27	10,94	5,21
13:22:00	27	10,94	5,21
13:23:00	27	10,93	5,23
13:24:00	27	10,93	5,23
13:25:00	27	10,93	5,25
13:26:00	27	10,93	5,25
13:27:00	27	10,93	5,25
13:28:00	28	10,92	5,27
13:29:00	27	10,92	5,27
13:30:00	28	10,91	5,29
13:31:00	27	10,91	5,29
13:32:00	27	10,90	5,31
13:33:00	27	10,90	5,31
13:34:00	27	10,89	5,33
13:35:00	27	10,89	5,33
13:36:00	27	10,89	5,33
13:37:00	27	10,89	5,35
13:38:00	27	10,89	5,35
13:39:00	27	10,88	5,37
13:40:00	27	10,88	5,37
13:41:00	27	10,88	5,37
13:42:00	27	10,87	5,39
13:43:00	28	10,87	5,39
13:44:00	28	10,87	5,39
13:45:00	27	10,86	5,41
13:46:00	27	10,86	5,41
13:47:00	27	10,86	5,41
13:48:00	27	10,86	5,43
13:49:00	27	10,85	5,45
13:50:00	27	10,85	5,45
13:51:00	27	10,85	5,45
13:52:00	27	10,84	5,47
13:53:00	27	10,84	5,47
13:54:00	27	10,84	5,47
13:55:00	27	10,84	5,49
13:56:00	27	10,84	5,49
13:57:00	27	10,83	5,51
13:58:00	28	10,83	5,51
13:59:00	27	10,83	5,51
14:00:00	27	10,83	5,51
14:01:00	27	10,82	5,53
14:02:00	27	10,81	5,55
14:03:00	27	10,81	5,55
14:04:00	27	10,80	5,57
14:05:00	27	10,80	5,57
14:06:00	27	10,80	5,57
14:07:00	27	10,80	5,59
14:08:00	28	10,80	5,59
14:09:00	27	10,79	5,61
14:10:00	27	10,79	5,61
14:11:00	28	10,79	5,61
14:12:00	27	10,78	5,63
14:13:00	27	10,78	5,63
14:14:00	27	10,77	5,65
14:15:00	27	10,77	5,65
14:16:00	27	10,77	5,65
14:17:00	27	10,77	5,67
14:18:00	27	10,77	5,67
14:19:00	28	10,77	5,67
14:20:00	27	10,76	5,69
14:21:00	27	10,76	5,69
14:22:00	27	10,75	5,72
14:23:00	27	10,75	5,72
14:24:00	27	10,74	5,74
14:25:00	27	10,74	5,74
14:26:00	27	10,74	5,74
14:27:00	27	10,74	5,76
14:28:00	27	10,74	5,76
14:29:00	27	10,73	5,78
14:30:00	27	10,73	5,78
14:31:00	27	10,73	5,78
14:32:00	27	10,72	5,80
14:33:00	27	10,72	5,80
14:34:00	28	10,72	5,80
14:35:00	27	10,71	5,82
14:36:00	27	10,71	5,82
14:37:00	27	10,71	5,82
14:38:00	27	10,71	5,84
14:39:00	27	10,71	5,84
14:40:00	27	10,71	5,84
14:41:00	27	10,70	5,87
14:42:00	27	10,70	5,87
14:43:00	27	10,69	5,89
14:44:00	27	10,69	5,89
14:45:00	27	10,69	5,89
14:46:00	27	10,68	5,91
14:47:00	27	10,68	5,91
14:48:00	27	10,68	5,93
14:49:00	27	10,68	5,93
14:50:00	27	10,67	5,95
14:51:00	27	10,67	5,95
14:52:00	27	10,67	5,95
14:53:00	27	10,66	5,98
14:54:00	27	10,66	5,98
14:55:00	27	10,66	5,98
14:56:00	27	10,65	6,00
14:57:00	27	10,65	6,00
14:58:00	27	10,65	6,00
14:59:00	27	10,65	6,02
15:00:00	27	10,65	6,02
15:01:00	27	10,65	6,02
15:02:00	27	10,64	6,04
15:03:00	27	10,64	6,04
15:04:00	27	10,63	6,07
15:05:00	27	10,63	6,07
15:06:00	27	10,63	6,07
15:07:00	27	10,63	6,09
15:08:00	27	10,63	6,09
15:09:00	27	10,63	6,09
15:10:00	27	10,62	6,11
15:11:00	27	10,62	6,11
15:12:00	27	10,62	6,11
15:13:00	27	10,61	6,13
15:14:00	27	10,61	6,13
15:15:00	27	10,60	6,16
15:16:00	27	10,60	6,16
15:17:00	27	10,60	6,16
15:18:00	27	10,60	6,16
15:19:00	27	10,59	6,18
15:20:00	27	10,59	6,18
15:21:00	27	10,59	6,18
15:22:00	27	10,59	6,20
15:23:00	27	10,59	6,20
15:24:00	27	10,59	6,20
15:25:00	27	10,58	6,23
15:26:00	27	10,58	6,23
15:27:00	27	10,58	6,23
15:28:00	27	10,57	6,25
15:29:00	27	10,57	6,25
15:30:00	27	10,56	6,27
15:31:00	27	10,56	6,27
15:32:00	27	10,56	6,27
15:33:00	27	10,56	6,30
15:34:00	27	10,56	6,30
15:35:00	27	10,56	6,30
15:36:00	27	10,55	6,32
15:37:00	27	10,55	6,32
15:38:00	27	10,54	6,34
15:39:00	27	10,54	6,34
15:40:00	27	10,54	6,34
15:41:00	27	10,54	6,37
15:42:00	27	10,54	6,37
15:43:00	27	10,54	6,37
15:44:00	27	10,54	6,37
15:45:00	27	10,53	6,39
15:46:00	27	10,53	6,39
15:47:00	27	10,53	6,39
15:48:00	27	10,52	6,41
15:49:00	27	10,52	6,41
15:50:00	27	10,52	6,41
15:51:00	27	10,51	6,44
15:52:00	27	10,51	6,44
15:53:00	27	10,51	6,44
15:54:00	27	10,50	6,46
15:55:00	27	10,50	6,46
15:56:00	27	10,50	6,46
15:57:00	27	10,50	6,46
15:58:00	27	10,50	6,49
15:59:00	27	10,50	6,49
16:00:00	27	10,50	6,49
16:01:00	27	10,49	6,51
16:02:00	27	10,49	6,51
16:03:00	27	10,48	6,54
16:04:00	27	10,48	6,54
16:05:00	27	10,48	6,54
16:06:00	27	10,47	6,56
16:07:00	27	10,47	6,56
16:08:00	27	10,47	6,56
16:09:00	27	10,47	6,59
16:10:00	27	10,47	6,59
16:11:00	27	10,47	6,59
16:12:00	27	10,46	6,61
16:13:00	27	10,46	6,61
16:14:00	27	10,46	6,61
16:15:00	27	10,45	6,63
16:16:00	27	10,45	6,63
16:17:00	27	10,45	6,63
16:18:00	27	10,45	6,63
16:19:00	27	10,45	6,63
16:20:00	27	10,45	6,66
16:21:00	27	10,45	6,66
16:22:00	27	10,45	6,66
16:23:00	27	10,44	6,68
16:24:00	27	10,44	6,68
16:25:00	27	10,44	6,68
16:26:00	27	10,43	6,71
16:27:00	27	10,43	6,71
16:28:00	27	10,43	6,71
16:29:00	27	10,42	6,74
16:30:00	27	10,42	6,74
16:31:00	27	10,42	6,74
16:32:00	27	10,41	6,76
16:33:00	27	10,41	6,76
16:34:00	27	10,41	6,76
16:35:00	27	10,41	6,79
16:36:00	27	10,41	6,79
16:37:00	27	10,40	6,81
16:38:00	27	10,40	6,81
16:39:00	27	10,40	6,81
16:40:00	27	10,40	6,81
16:41:00	27	10,39	6,84
16:42:00	27	10,39	6,84
16:43:00	27	10,39	6,84
16:44:00	27	10,38	6,86
16:45:00	27	10,38	6,86
16:46:00	27	10,38	6,86
16:47:00	27	10,38	6,86
16:48:00	27	10,38	6,89
16:49:00	27	10,38	6,89
16:50:00	27	10,38	6,89
16:51:00	27	10,38	6,89
16:52:00	27	10,37	6,91
16:53:00	27	10,37	6,91
16:54:00	26	10,37	6,91
16:55:00	27	10,36	6,94
16:56:00	27	10,36	6,94
16:57:00	27	10,36	6,94
16:58:00	27	10,36	6,97
16:59:00	27	10,36	6,97
17:00:00	27	10,36	6,97
17:01:00	27	10,36	6,97
17:02:00	27	10,35	6,99
17:03:00	27	10,35	6,99
17:04:00	27	10,35	6,99
17:05:00	27	10,34	7,02
17:06:00	27	10,34	7,02
17:07:00	27	10,34	7,02
17:08:00	27	10,33	7,05
17:09:00	27	10,33	7,05
17:10:00	27	10,33	7,05
17:11:00	27	10,32	7,07
17:12:00	27	10,32	7,07
17:13:00	27	10,32	7,07
17:14:00	27	10,32	7,07
17:15:00	27	10,32	7,10
17:16:00	27	10,32	7,10
17:17:00	27	10,32	7,10
17:18:00	27	10,31	7,13
17:19:00	27	10,31	7,13
17:20:00	27	10,31	7,13
17:21:00	27	10,31	7,13
17:22:00	27	10,30	7,15
17:23:00	27	10,30	7,15
17:24:00	27	10,30	7,15
17:25:00	27	10,30	7,15
17:26:00	27	10,29	7,18
17:27:00	27	10,29	7,18
17:28:00	27	10,29	7,18
17:29:00	27	10,29	7,18
17:30:00	27	10,29	7,21
17:31:00	27	10,29	7,21
17:32:00	26	10,29	7,21
17:33:00	27	10,29	7,21
17:34:00	27	10,28	7,23
17:35:00	27	10,28	7,23
17:36:00	27	10,28	7,23
17:37:00	27	10,27	7,26
17:38:00	27	10,27	7,26
17:39:00	27	10,27	7,26
17:40:00	27	10,26	7,29
17:41:00	27	10,26	7,29
17:42:00	26	10,26	7,29
17:43:00	27	10,26	7,32
17:44:00	27	10,26	7,32
17:45:00	27	10,26	7,32
17:46:00	27	10,26	7,32
17:47:00	27	10,25	7,34
17:48:00	27	10,25	7,34
17:49:00	27	10,25	7,34
17:50:00	27	10,25	7,34
17:51:00	27	10,24	7,37
17:52:00	27	10,24	7,37
17:53:00	27	10,24	7,37
17:54:00	27	10,24	7,37
17:55:00	27	10,23	7,40
17:56:00	27	10,23	7,40
17:57:00	27	10,23	7,40
17:58:00	27	10,23	7,43
17:59:00	27	10,23	7,43
18:00:00	27	10,23	7,43
18:01:00	27	10,23	7,43
18:02:00	27	10,23	7,43
18:03:00	27	10,23	7,43
18:04:00	27	10,22	7,46
18:05:00	27	10,22	7,46
18:06:00	27	10,21	7,48
18:07:00	27	10,21	7,48
18:08:00	27	10,20	7,51
18:09:00	27	10,20	7,51
18:10:00	27	10,20	7,51
18:11:00	27	10,20	7,51
18:12:00	27	10,20	7,51
18:13:00	27	10,20	7,54
18:14:00	27	10,20	7,54
18:15:00	27	10,20	7,54
18:16:00	26	10,19	7,57
18:17:00	27	10,19	7,57
18:18:00	27	10,19	7,57
18:19:00	27	10,19	7,57
18:20:00	27	10,18	7,60
18:21:00	27	10,18	7,60
18:22:00	27	10,18	7,60
18:23:00	27	10,18	7,60
18:24:00	27	10,18	7,60
18:25:00	27	10,17	7,63
18:26:00	26	10,17	7,63
18:27:00	27	10,17	7,63
18:28:00	27	10,17	7,63
18:29:00	27	10,17	7,63
18:30:00	27	10,17	7,66
18:31:00	27	10,17	7,66
18:32:00	27	10,16	7,69
18:33:00	27	10,16	7,69
18:34:00	27	10,16	7,69
18:35:00	27	10,16	7,69
18:36:00	27	10,15	7,71
18:37:00	27	10,15	7,71
18:38:00	27	10,15	7,71
18:39:00	27	10,14	7,74
18:40:00	26	10,14	7,74
18:41:00	26	10,14	7,74
18:42:00	27	10,14	7,74
18:43:00	27	10,14	7,74
18:44:00	27	10,14	7,74
18:45:00	26	10,14	7,77
18:46:00	27	10,14	7,77
18:47:00	27	10,14	7,77
18:48:00	26	10,14	7,77
18:49:00	27	10,13	7,80
18:50:00	27	10,13	7,80
18:51:00	27	10,13	7,80
18:52:00	27	10,13	7,80
18:53:00	27	10,12	7,83
18:54:00	27	10,12	7,83
18:55:00	27	10,12	7,83
18:56:00	27	10,12	7,83
18:57:00	27	10,11	7,86
18:58:00	27	10,11	7,86
18:59:00	27	10,11	7,86
19:00:00	27	10,11	7,86
19:01:00	26	10,11	7,86
19:02:00	27	10,11	7,89
19:03:00	26	10,11	7,89
19:04:00	27	10,11	7,89
19:05:00	27	10,10	7,92
19:06:00	27	10,10	7,92
19:07:00	27	10,10	7,92
19:08:00	27	10,09	7,95
19:09:00	27	10,09	7,95
19:10:00	26	10,09	7,95
19:11:00	27	10,09	7,95
19:12:00	27	10,08	7,98
19:13:00	27	10,08	7,98
19:14:00	26	10,08	7,98
19:15:00	27	10,08	7,98
19:16:00	26	10,08	7,98
19:17:00	26	10,08	8,01
19:18:00	27	10,08	8,01
19:19:00	27	10,08	8,01
19:20:00	27	10,07	8,04
19:21:00	27	10,07	8,04
19:22:00	27	10,07	8,04
19:23:00	27	10,07	8,04
19:24:00	27	10,07	8,04
19:25:00	27	10,06	8,08
19:26:00	27	10,06	8,08
19:27:00	27	10,06	8,08
19:28:00	27	10,06	8,08
19:29:00	27	10,06	8,08
19:30:00	27	10,05	8,11
19:31:00	27	10,05	8,11
19:32:00	27	10,05	8,11
19:33:00	26	10,05	8,14
19:34:00	27	10,05	8,14
19:35:00	27	10,05	8,14
19:36:00	26	10,05	8,14
19:37:00	26	10,05	8,14
19:38:00	27	10,05	8,14
19:39:00	26	10,04	8,17
19:40:00	26	10,04	8,17
19:41:00	27	10,04	8,17
19:42:00	26	10,04	8,17
19:43:00	26	10,03	8,20
19:44:00	26	10,03	8,20
19:45:00	26	10,03	8,20
19:46:00	27	10,02	8,23
19:47:00	26	10,02	8,23
19:48:00	27	10,02	8,23
19:49:00	26	10,02	8,23
19:50:00	26	10,02	8,23
19:51:00	27	10,02	8,26
19:52:00	26	10,02	8,26
19:53:00	26	10,02	8,26
19:54:00	26	10,02	8,26
19:55:00	26	10,01	8,29
19:56:00	26	10,01	8,29
19:57:00	26	10,01	8,29
19:58:00	26	10,01	8,29
19:59:00	26	10,00	8,33
20:00:00	27	10,00	8,33
20:01:00	26	10,00	8,33
20:02:00	26	10,00	8,33
20:03:00	26	10,00	8,33
20:04:00	26	9,99	8,36
20:05:00	26	9,99	8,36
20:06:00	26	9,99	8,36
20:07:00	26	9,99	8,36
20:08:00	26	9,99	8,39
20:09:00	26	9,99	8,39
20:10:00	26	9,99	8,39
20:11:00	27	9,99	8,39
20:12:00	26	9,99	8,39
20:13:00	26	9,98	8,42
20:14:00	26	9,98	8,42
20:15:00	26	9,98	8,42
20:16:00	26	9,98	8,42
20:17:00	26	9,98	8,42
20:18:00	26	9,97	8,45
20:19:00	26	9,97	8,45
20:20:00	26	9,97	8,45
20:21:00	26	9,97	8,45
20:22:00	26	9,96	8,49
20:23:00	26	9,96	8,49
20:24:00	26	9,96	8,49
20:25:00	26	9,96	8,49
20:26:00	26	9,96	8,49
20:27:00	26	9,96	8,52
20:28:00	26	9,96	8,52
20:29:00	26	9,96	8,52
20:30:00	26	9,96	8,52
20:31:00	26	9,96	8,52
20:32:00	26	9,96	8,52
20:33:00	26	9,95	8,55
20:34:00	26	9,95	8,55
20:35:00	26	9,95	8,55
20:36:00	26	9,94	8,58
20:37:00	26	9,94	8,58
20:38:00	26	9,94	8,58
20:39:00	26	9,94	8,58
20:40:00	26	9,93	8,62
20:41:00	26	9,93	8,62
20:42:00	26	9,93	8,62
20:43:00	26	9,93	8,62
20:44:00	26	9,93	8,62
20:45:00	26	9,93	8,65
20:46:00	26	9,93	8,65
20:47:00	25	9,93	8,65
20:48:00	26	9,93	8,65
20:49:00	26	9,93	8,65
20:50:00	26	9,92	8,68
20:51:00	26	9,92	8,68
20:52:00	26	9,92	8,68
20:53:00	26	9,92	8,68
20:54:00	26	9,92	8,68
20:55:00	26	9,91	8,72
20:56:00	26	9,91	8,72
20:57:00	26	9,91	8,72
20:58:00	26	9,91	8,72
20:59:00	26	9,90	8,75
21:00:00	26	9,90	8,75
21:01:00	26	9,90	8,75
21:02:00	26	9,90	8,75
21:03:00	26	9,90	8,75
21:04:00	26	9,90	8,75
21:05:00	26	9,90	8,78
21:06:00	26	9,90	8,78
21:07:00	26	9,90	8,78
21:08:00	26	9,90	8,78
21:09:00	25	9,90	8,78
21:10:00	26	9,90	8,78
21:11:00	26	9,89	8,82
21:12:00	26	9,89	8,82
21:13:00	26	9,89	8,82
21:14:00	25	9,88	8,85
21:15:00	26	9,88	8,85
21:16:00	26	9,88	8,85
21:17:00	25	9,88	8,85
21:18:00	26	9,88	8,85
21:19:00	26	9,88	8,89
21:20:00	25	9,88	8,89
21:21:00	26	9,88	8,89
21:22:00	25	9,88	8,89
21:23:00	26	9,88	8,89
21:24:00	25	9,87	8,92
21:25:00	25	9,87	8,92
21:26:00	25	9,87	8,92
21:27:00	25	9,87	8,92
21:28:00	25	9,87	8,92
21:29:00	25	9,86	8,96
21:30:00	25	9,86	8,96
21:31:00	25	9,86	8,96
21:32:00	25	9,86	8,96
21:33:00	25	9,86	8,96
21:34:00	25	9,85	8,99
21:35:00	25	9,85	8,99
21:36:00	25	9,85	8,99
21:37:00	25	9,85	8,99
21:38:00	25	9,85	8,99
21:39:00	25	9,85	8,99
21:40:00	25	9,84	9,02
21:41:00	25	9,84	9,02
21:42:00	25	9,84	9,02
21:43:00	26	9,84	9,02
21:44:00	25	9,84	9,02
21:45:00	25	9,84	9,02
21:46:00	25	9,84	9,02
21:47:00	25	9,84	9,06
21:48:00	25	9,84	9,06
21:49:00	25	9,84	9,06
21:50:00	25	9,83	9,09
21:51:00	25	9,83	9,09
21:52:00	25	9,83	9,09
21:53:00	25	9,83	9,09
21:54:00	25	9,83	9,09
21:55:00	25	9,82	9,13
21:56:00	25	9,82	9,13
21:57:00	25	9,82	9,13
21:58:00	25	9,82	9,13
21:59:00	25	9,82	9,13
22:00:00	25	9,82	9,13
22:01:00	25	9,81	9,17
22:02:00	25	9,81	9,17
22:03:00	25	9,81	9,17
22:04:00	25	9,81	9,17
22:05:00	25	9,81	9,17
22:06:00	25	9,81	9,20
22:07:00	25	9,81	9,20
22:08:00	25	9,81	9,20
22:09:00	25	9,81	9,20
22:10:00	25	9,81	9,20
22:11:00	25	9,81	9,20
22:12:00	25	9,80	9,24
22:13:00	25	9,80	9,24
22:14:00	25	9,80	9,24
22:15:00	25	9,80	9,24
22:16:00	25	9,80	9,24
22:17:00	25	9,80	9,24
22:18:00	25	9,80	9,24
22:19:00	25	9,79	9,27
22:20:00	25	9,79	9,27
22:21:00	25	9,79	9,27
22:22:00	25	9,79	9,31
22:23:00	25	9,79	9,31
22:24:00	25	9,79	9,31
22:25:00	24	9,79	9,31
22:26:00	25	9,79	9,31
22:27:00	25	9,79	9,31
22:28:00	25	9,79	9,31
22:29:00	25	9,79	9,31
22:30:00	25	9,79	9,31
22:31:00	25	9,79	9,31
22:32:00	25	9,78	9,34
22:33:00	25	9,78	9,34
22:34:00	25	9,78	9,34
22:35:00	25	9,77	9,38
22:36:00	25	9,77	9,38
22:37:00	25	9,77	9,38
22:38:00	25	9,77	9,38
22:39:00	25	9,77	9,38
22:40:00	25	9,77	9,38
22:41:00	25	9,76	9,42
22:42:00	25	9,76	9,42
22:43:00	25	9,76	9,42
22:44:00	25	9,76	9,42
22:45:00	25	9,76	9,42
22:46:00	25	9,75	9,45
22:47:00	25	9,75	9,45
22:48:00	24	9,75	9,45
22:49:00	25	9,75	9,45
22:50:00	25	9,75	9,45
22:51:00	25	9,75	9,45
22:52:00	25	9,75	9,45
22:53:00	24	9,75	9,49
22:54:00	25	9,75	9,49
22:55:00	24	9,75	9,49
22:56:00	25	9,75	9,49
22:57:00	24	9,75	9,49
22:58:00	25	9,75	9,49
22:59:00	25	9,74	9,53
23:00:00	25	9,74	9,53
23:01:00	24	9,74	9,53
23:02:00	24	9,74	9,53
23:03:00	24	9,74	9,53
23:04:00	24	9,74	9,53
23:05:00	24	9,74	9,53
23:06:00	24	9,73	9,56
23:07:00	25	9,73	9,56
23:08:00	24	9,73	9,56
23:09:00	24	9,73	9,56
23:10:00	24	9,73	9,56
23:11:00	25	9,73	9,56
23:12:00	24	9,72	9,60
23:13:00	24	9,72	9,60
23:14:00	24	9,72	9,60
23:15:00	24	9,72	9,60
23:16:00	25	9,72	9,60
23:17:00	24	9,72	9,60
23:18:00	24	9,72	9,64
23:19:00	24	9,72	9,64
23:20:00	24	9,72	9,64
23:21:00	24	9,72	9,64
23:22:00	24	9,72	9,64
23:23:00	24	9,72	9,64
23:24:00	24	9,71	9,68
23:25:00	24	9,71	9,68
23:26:00	25	9,71	9,68
23:27:00	24	9,71	9,68
23:28:00	25	9,71	9,68
23:29:00	25	9,70	9,71
23:30:00	25	9,70	9,71
23:31:00	25	9,70	9,71
23:32:00	24	9,70	9,71
23:33:00	24	9,70	9,71
23:34:00	24	9,70	9,71
23:35:00	24	9,70	9,71
23:36:00	24	9,69	9,75
23:37:00	24	9,69	9,75
23:38:00	25	9,69	9,75
23:39:00	25	9,69	9,75
23:40:00	24	9,69	9,75
23:41:00	24	9,69	9,75
23:42:00	24	9,69	9,75
23:43:00	24	9,69	9,79
23:44:00	24	9,69	9,79
23:45:00	24	9,69	9,79
23:46:00	24	9,69	9,79
23:47:00	24	9,69	9,79
23:48:00	24	9,69	9,79
23:49:00	24	9,68	9,83
23:50:00	24	9,68	9,83
23:51:00	24	9,68	9,83
23:52:00	24	9,68	9,83
23:53:00	24	9,68	9,83
23:54:00	24	9,68	9,83
23:55:00	24	9,68	9,83
23:56:00	24	9,67	9,87
23:57:00	24	9,67	9,87
23:58:00	24	9,67	9,87
23:59:00	24	9,67	9,87
24:00:00	24	9,67	9,87
24:01:00	24	9,66	9,90
24:02:00	24	9,66	9,90
24:03:00	24	9,66	9,90
24:04:00	24	9,66	9,90
24:05:00	24	9,66	9,90
24:06:00	24	9,66	9,90
24:07:00	24	9,66	9,90
24:08:00	24	9,66	9,90
24:09:00	24	9,66	9,94
24:10:00	24	9,66	9,94
24:11:00	24	9,66	9,94
24:12:00	24	9,66	9,94
24:13:00	24	9,66	9,94
24:14:00	24	9,66	9,94
24:15:00	24	9,65	9,98
24:16:00	24	9,65	9,98
24:17:00	24	9,65	9,98
24:18:00	24	9,65	9,98
24:19:00	24	9,65	9,98
24:20:00	24	9,65	9,98
24:21:00	24	9,65	9,98
24:22:00	24	9,65	9,98
24:23:00	24	9,64	10,02
24:24:00	24	9,64	10,02
24:25:00	24	9,64	10,02
24:26:00	24	9,64	10,02
24:27:00	24	9,64	10,02
24:28:00	24	9,64	10,02
24:29:00	24	9,64	10,02
24:30:00	24	9,64	10,02
24:31:00	24	9,63	10,06
24:32:00	24	9,63	10,06
24:33:00	24	9,63	10,06
24:34:00	24	9,63	10,06
24:35:00	24	9,63	10,06
24:36:00	24	9,63	10,06
24:37:00	24	9,63	10,10
24:38:00	24	9,63	10,10
24:39:00	24	9,63	10,10
24:40:00	24	9,63	10,10
24:41:00	24	9,63	10,10
24:42:00	24	9,63	10,10
24:43:00	24	9,63	10,10
24:44:00	24	9,62	10,14
24:45:00	24	9,62	10,14
24:46:00	24	9,62	10,14
24:47:00	24	9,62	10,14
24:48:00	24	9,62	10,14
24:49:00	24	9,62	10,14
24:50:00	24	9,62	10,14
24:51:00	24	9,62	10,14
24:52:00	24	9,61	10,18
24:53:00	24	9,61	10,18
24:54:00	24	9,61	10,18
24:55:00	24	9,61	10,18
24:56:00	24	9,61	10,18
24:57:00	24	9,61	10,18
24:58:00	24	9,61	10,18
24:59:00	24	9,60	10,22
25:00:00	24	9,60	10,22
25:01:00	24	9,60	10,22
25:02:00	24	9,60	10,22
25:03:00	24	9,60	10,22
25:04:00	24	9,60	10,26
25:05:00	24	9,60	10,26
25:06:00	24	9,60	10,26
25:07:00	24	9,60	10,26
25:08:00	24	9,60	10,26
25:09:00	24	9,60	10,26
25:10:00	24	9,60	10,26
25:11:00	24	9,60	10,26
25:12:00	24	9,59	10,30
25:13:00	24	9,59	10,30
25:14:00	24	9,59	10,30
25:15:00	24	9,59	10,30
25:16:00	24	9,59	10,30
25:17:00	24	9,59	10,30
25:18:00	24	9,59	10,30
25:19:00	24	9,59	10,30
25:20:00	24	9,59	10,30
25:21:00	25	9,58	10,34
25:22:00	25	9,58	10,34
25:23:00	25	9,58	10,34
25:24:00	25	9,58	10,34
25:25:00	25	9,58	10,34
25:26:00	25	9,58	10,34
25:27:00	24	9,58	10,34
25:28:00	24	9,58	10,34
25:29:00	25	9,58	10,34
25:30:00	25	9,58	10,34
25:31:00	25	9,58	10,34
25:32:00	25	9,57	10,38
25:33:00	24	9,57	10,38
25:34:00	25	9,57	10,38
25:35:00	25	9,57	10,38
25:36:00	25	9,57	10,42
25:37:00	25	9,57	10,42
25:38:00	25	9,57	10,42
25:39:00	25	9,57	10,42
25:40:00	25	9,57	10,42
25:41:00	25	9,57	10,42
25:42:00	25	9,57	10,42
25:43:00	25	9,57	10,42
25:44:00	25	9,56	10,46
25:45:00	25	9,56	10,46
25:46:00	25	9,56	10,46
25:47:00	25	9,56	10,46
25:48:00	25	9,56	10,46
25:49:00	26	9,56	10,46
25:50:00	25	9,56	10,46
25:51:00	25	9,56	10,46
25:52:00	26	9,56	10,46
25:53:00	25	9,55	10,50
25:54:00	25	9,55	10,50
25:55:00	25	9,55	10,50
25:56:00	25	9,55	10,50
25:57:00	25	9,55	10,50
25:58:00	25	9,54	10,54
25:59:00	26	9,54	10,54
26:00:00	25	9,54	10,54
26:01:00	26	9,54	10,54
26:02:00	26	9,54	10,54
26:03:00	25	9,54	10,54
26:04:00	26	9,54	10,54
26:05:00	26	9,54	10,54
26:06:00	25	9,54	10,54
26:07:00	26	9,54	10,54
26:08:00	26	9,54	10,59
26:09:00	26	9,54	10,59
26:10:00	26	9,54	10,59
26:11:00	26	9,54	10,59
26:12:00	26	9,54	10,59
26:13:00	26	9,54	10,59
26:14:00	26	9,53	10,63
26:15:00	26	9,53	10,63
26:16:00	26	9,53	10,63
26:17:00	26	9,53	10,63
26:18:00	26	9,53	10,63
26:19:00	26	9,53	10,63
26:20:00	26	9,53	10,63
26:21:00	26	9,53	10,63
26:22:00	26	9,52	10,67
26:23:00	26	9,52	10,67
26:24:00	26	9,52	10,67
26:25:00	26	9,52	10,67
26:26:00	26	9,52	10,67
26:27:00	26	9,52	10,67
26:28:00	26	9,52	10,67
26:29:00	26	9,52	10,67
26:30:00	26	9,51	10,71
26:31:00	26	9,51	10,71
26:32:00	26	9,51	10,71
26:33:00	26	9,51	10,71
26:34:00	26	9,51	10,71
26:35:00	26	9,51	10,71
26:36:00	26	9,51	10,71
26:37:00	27	9,51	10,71
26:38:00	26	9,51	10,75
26:39:00	27	9,51	10,75
26:40:00	27	9,51	10,75
26:41:00	27	9,51	10,75
26:42:00	26	9,51	10,75
26:43:00	27	9,51	10,75
26:44:00	27	9,50	10,80
26:45:00	27	9,50	10,80
26:46:00	27	9,50	10,80
26:47:00	27	9,50	10,80
26:48:00	27	9,50	10,80
26:49:00	27	9,50	10,80
26:50:00	27	9,50	10,80
26:51:00	27	9,50	10,80
26:52:00	27	9,49	10,84
26:53:00	27	9,49	10,84
26:54:00	27	9,49	10,84
26:55:00	27	9,49	10,84
26:56:00	27	9,49	10,84
26:57:00	27	9,49	10,84
26:58:00	27	9,49	10,84
26:59:00	27	9,48	10,88
27:00:00	27	9,48	10,88
27:01:00	27	9,48	10,88
27:02:00	27	9,48	10,88
27:03:00	27	9,48	10,88
27:04:00	27	9,48	10,88
27:05:00	27	9,48	10,88
27:06:00	27	9,48	10,88
27:07:00	27	9,48	10,92
27:08:00	27	9,48	10,92
27:09:00	27	9,48	10,92
27:10:00	27	9,48	10,92
27:11:00	27	9,48	10,92
27:12:00	27	9,48	10,92
27:13:00	27	9,48	10,92
27:14:00	27	9,48	10,92
27:15:00	27	9,48	10,92
27:16:00	28	9,48	10,92
27:17:00	28	9,47	10,97
27:18:00	28	9,47	10,97
27:19:00	28	9,47	10,97
27:20:00	28	9,47	10,97
27:21:00	27	9,47	10,97
27:22:00	28	9,47	10,97
27:23:00	27	9,46	11,01
27:24:00	28	9,46	11,01
27:25:00	28	9,46	11,01
27:26:00	28	9,46	11,01
27:27:00	28	9,46	11,01
27:28:00	28	9,46	11,01
27:29:00	28	9,46	11,01
27:30:00	28	9,46	11,01
27:31:00	27	9,45	11,05
27:32:00	28	9,45	11,05
27:33:00	28	9,45	11,05
27:34:00	28	9,45	11,05
27:35:00	28	9,45	11,05
27:36:00	28	9,45	11,10
27:37:00	28	9,45	11,10
27:38:00	28	9,45	11,10
27:39:00	28	9,45	11,10
27:40:00	28	9,45	11,10
27:41:00	28	9,45	11,10
27:42:00	28	9,45	11,10
27:43:00	28	9,44	11,14
27:44:00	28	9,44	11,14
27:45:00	29	9,44	11,14
27:46:00	28	9,44	11,14
27:47:00	28	9,44	11,14
27:48:00	28	9,44	11,14
27:49:00	28	9,44	11,14
27:50:00	28	9,43	11,19
27:51:00	28	9,43	11,19
27:52:00	28	9,43	11,19
27:53:00	28	9,43	11,19
27:54:00	29	9,43	11,19
27:55:00	28	9,43	11,19
27:56:00	28	9,43	11,23
27:57:00	28	9,43	11,23
27:58:00	28	9,43	11,23
27:59:00	28	9,43	11,23
28:00:00	28	9,43	11,23
28:01:00	28	9,43	11,23
28:02:00	29	9,43	11,23
28:03:00	28	9,43	11,23
28:04:00	29	9,43	11,23
28:05:00	28	9,42	11,27
28:06:00	28	9,42	11,27
28:07:00	28	9,42	11,27
28:08:00	28	9,42	11,27
28:09:00	29	9,42	11,27
28:10:00	28	9,42	11,27
28:11:00	29	9,42	11,27
28:12:00	28	9,41	11,32
28:13:00	28	9,41	11,32
28:14:00	28	9,41	11,32
28:15:00	28	9,41	11,32
28:16:00	29	9,41	11,32
28:17:00	28	9,41	11,32
28:18:00	29	9,41	11,32
28:19:00	29	9,40	11,36
28:20:00	29	9,40	11,36
28:21:00	29	9,40	11,36
28:22:00	29	9,40	11,36
28:23:00	28	9,40	11,36
28:24:00	29	9,40	11,36
28:25:00	29	9,39	11,41
28:26:00	29	9,39	11,41
28:27:00	29	9,39	11,41
28:28:00	29	9,39	11,41
28:29:00	29	9,39	11,41
28:30:00	29	9,39	11,41
28:31:00	29	9,39	11,41
28:32:00	28	9,39	11,41
28:33:00	29	9,39	11,46
28:34:00	29	9,39	11,46
28:35:00	29	9,39	11,46
28:36:00	29	9,39	11,46
28:37:00	29	9,39	11,46
28:38:00	29	9,39	11,46
28:39:00	29	9,39	11,46
28:40:00	29	9,38	11,50
28:41:00	29	9,38	11,50
28:42:00	29	9,38	11,50
28:43:00	29	9,38	11,50
28:44:00	29	9,38	11,50
28:45:00	29	9,38	11,50
28:46:00	29	9,38	11,50
28:47:00	29	9,37	11,55
28:48:00	29	9,37	11,55
28:49:00	29	9,37	11,55
28:50:00	29	9,37	11,55
