Repository: ProgWizer/parser

File: project-root/data/Data Acquisition/Data Acquisition/2002 year (647)/UCA R AGD PCT-II-50 1500 1%Gel+1.5%SMS+0.05%LignoCan (35C).txt (part 1 of 2)
--Test Summary--
Full Path and File Name	
Instrument Name	4262 R
Instrument Type	UCA
Instrument Serial Number	111
Test Start Date	18.08.2002
Test Start Time	12:38:18
Test Stop Date	20.08.2002
Test Stop Time	12:39:15
Test Length	48:00:57
Final Sample Time Offset	48:00:00
Controller Schedule Name	
Sampling Period	60 seconds
Comments	T: 35C(30min), 37C(240min);  field water, dry-blending
Information	WellID	3/53
Information	Customer	AGD-Usinsk
Information	CementClass	PCT-II-50
Information	CementMfr	Sukhoy Log
Information	Additives	1%Gel+1.5%SMS+0.05%LignoCan
Information	Density	1500
Information	BHCT	35
Information	BHST	37
Information	FluidLoss	
Information	JobType	168.3 mm csg Tail slurry
Calculated Value	Finish Set	3:25:00
Calculated Curve	Compressive Strength	Compressive strength type B (more than 14 lb/gal)
Initial Temperature (°C)	28 °C
Final Temperature (°C)	37 °C
Initial Transit Time (microsec/in)	ERROR
Final Transit Time (microsec/in)	11,20 microsec/in
Initial Compressive Strength (MPa)	N/A
Final Compressive Strength (MPa)	4,98 MPa
--Data--
Time (HH:MM:SS)	Temperature (°C)	Transit Time (microsec/in)	Compressive Strength (MPa)
0:00:00	28		
0:01:00	29		
0:02:00	29		
0:03:00	29		
0:04:00	29		
0:05:00	30		
0:06:00	29		
0:07:00	30		
0:08:00	30		
0:09:00	30		
0:10:00	30		
0:11:00	30		
0:12:00	31		
0:13:00	31		
0:14:00	32		
0:15:00	32		
0:16:00	32		
0:17:00	32		
0:18:00	33		
0:19:00	33		
0:20:00	33		
0:21:00	34		
0:22:00	33		
0:23:00	34		
0:24:00	34		
0:25:00	34		
0:26:00	34		
0:27:00	35		
0:28:00	34		
0:29:00	35		
0:30:00	36		
0:31:00	35		
0:32:00	36		
0:33:00	36		
0:34:00	35		
0:35:00	36		
0:36:00	36		
0:37:00	36		
0:38:00	36		
0:39:00	36		
0:40:00	36		
0:41:00	35		
0:42:00	36		
0:43:00	36		
0:44:00	36		
0:45:00	36		
0:46:00	36		
0:47:00	36		
0:48:00	36		
0:49:00	36		
0:50:00	35		
0:51:00	36		
0:52:00	35		
0:53:00	36		
0:54:00	36		
0:55:00	35		
0:56:00	36		
0:57:00	36		
0:58:00	35		
0:59:00	36		
1:00:00	36		
1:01:00	35		
1:02:00	35		
1:03:00	36		
1:04:00	35		
1:05:00	35		
1:06:00	35		
1:07:00	35		
1:08:00	35		
1:09:00	36		
1:10:00	35		
1:11:00	35		
1:12:00	36		
1:13:00	35		
1:14:00	35		
1:15:00	36		
1:16:00	35		
1:17:00	35		
1:18:00	35		
1:19:00	35		
1:20:00	36		
1:21:00	35		
1:22:00	36		
1:23:00	36		
1:24:00	36		
1:25:00	35		
1:26:00	36		
1:27:00	35		
1:28:00	35		
1:29:00	35		
1:30:00	36		
1:31:00	36		
1:32:00	35		
1:33:00	35		
1:34:00	36		
1:35:00	36		
1:36:00	35		
1:37:00	35		
1:38:00	36		
1:39:00	36		
1:40:00	35		
1:41:00	35		
1:42:00	35		
1:43:00	36		
1:44:00	35		
1:45:00	35		
1:46:00	35		
1:47:00	36		
1:48:00	35		
1:49:00	36		
1:50:00	36		
1:51:00	36		
1:52:00	36		
1:53:00	36		
1:54:00	36		
1:55:00	36		
1:56:00	36		
1:57:00	35		
1:58:00	35		
1:59:00	36		
2:00:00	35		
2:01:00	36		
2:02:00	36		
2:03:00	35		
2:04:00	35		
2:05:00	36		
2:06:00	36		
2:07:00	36		
2:08:00	36		
2:09:00	35		
2:10:00	36		
2:11:00	36		
2:12:00	35		
2:13:00	36		
2:14:00	35		
2:15:00	36		
2:16:00	35		
2:17:00	36		
2:18:00	36		
2:19:00	35		
2:20:00	36		
2:21:00	36		
2:22:00	36		
2:23:00	36		
2:24:00	36		
2:25:00	36		
2:26:00	35		
2:27:00	36		
2:28:00	36		
2:29:00	36		
2:30:00	36		
2:31:00	36		
2:32:00	36		
2:33:00	35		
2:34:00	36		
2:35:00	36		
2:36:00	35		
2:37:00	36		
2:38:00	36		
2:39:00	36		
2:40:00	36		
2:41:00	36		
2:42:00	36		
2:43:00	36		
2:44:00	36		
2:45:00	36		
2:46:00	36		
2:47:00	36		
2:48:00	36		
2:49:00	36	18,95	0,00
2:50:00	36	18,94	0,00
2:51:00	36	18,94	0,00
2:52:00	36	18,94	0,00
2:53:00	36	18,94	0,00
2:54:00	36	18,92	0,00
2:55:00	36	18,92	0,00
2:56:00	36	18,93	0,00
2:57:00	36	18,92	0,00
2:58:00	36	18,92	0,00
2:59:00	36	18,91	0,00
3:00:00	36	18,91	0,00
3:01:00	36	18,90	0,01
3:02:00	36	18,91	0,01
3:03:00	36	18,90	0,01
3:04:00	36	18,89	0,01
3:05:00	36	18,88	0,01
3:06:00	36	18,88	0,01
3:07:00	36	18,88	0,01
3:08:00	36	18,88	0,01
3:09:00	36	18,88	0,01
3:10:00	36	18,86	0,01
3:11:00	36	18,86	0,01
3:12:00	36	18,86	0,01
3:13:00	36	18,85	0,01
3:14:00	36	18,84	0,01
3:15:00	36	18,85	0,01
3:16:00	36	18,83	0,01
3:17:00	37	18,84	0,01
3:18:00	36	18,82	0,02
3:19:00	36	18,81	0,02
3:20:00	36	18,82	0,02
3:21:00	36	18,80	0,02
3:22:00	36	18,80	0,02
3:23:00	36	18,79	0,02
3:24:00	36	16,69	0,38
3:25:00	36	16,69	0,39
3:26:00	36	16,68	0,39
3:27:00	36	16,69	0,39
3:28:00	36	16,67	0,39
3:29:00	37	16,66	0,39
3:30:00	36	16,66	0,39
3:31:00	36	16,66	0,39
3:32:00	36	16,66	0,39
3:33:00	36	16,65	0,40
3:34:00	36	16,65	0,40
3:35:00	36	16,63	0,40
3:36:00	37	16,63	0,40
3:37:00	36	16,62	0,40
3:38:00	36	16,61	0,40
3:39:00	36	16,60	0,41
3:40:00	36	16,59	0,41
3:41:00	37	16,58	0,41
3:42:00	36	16,57	0,41
3:43:00	36	16,57	0,41
3:44:00	36	16,57	0,42
3:45:00	37	16,56	0,42
3:46:00	36	16,57	0,42
3:47:00	36	16,55	0,42
3:48:00	37	16,55	0,42
3:49:00	37	16,54	0,42
3:50:00	36	16,54	0,42
3:51:00	36	16,54	0,42
3:52:00	37	16,52	0,43
3:53:00	36	16,51	0,43
3:54:00	36	16,51	0,43
3:55:00	37	16,48	0,44
3:56:00	36	16,47	0,44
3:57:00	36	16,47	0,44
3:58:00	37	16,45	0,44
3:59:00	37	16,45	0,45
4:00:00	37	16,45	0,45
4:01:00	36	16,43	0,45
4:02:00	36	16,43	0,45
4:03:00	37	16,41	0,45
4:04:00	37	16,41	0,45
4:05:00	37	16,41	0,45
4:06:00	37	16,41	0,46
4:07:00	37	16,39	0,46
4:08:00	37	16,39	0,46
4:09:00	37	16,40	0,46
4:10:00	37	16,38	0,46
4:11:00	37	16,36	0,47
4:12:00	37	16,34	0,47
4:13:00	37	16,36	0,47
4:14:00	37	16,33	0,48
4:15:00	37	16,32	0,48
4:16:00	36	16,32	0,48
4:17:00	37	16,30	0,48
4:18:00	37	16,29	0,49
4:19:00	37	16,29	0,49
4:20:00	37	16,29	0,49
4:21:00	37	16,27	0,49
4:22:00	37	16,27	0,49
4:23:00	37	16,25	0,50
4:24:00	37	16,24	0,50
4:25:00	37	16,22	0,51
4:26:00	37	16,22	0,51
4:27:00	36	16,21	0,51
4:28:00	37	16,19	0,52
4:29:00	37	16,19	0,52
4:30:00	37	16,19	0,52
4:31:00	36	16,18	0,52
4:32:00	37	16,16	0,52
4:33:00	37	16,15	0,53
4:34:00	37	16,15	0,53
4:35:00	37	16,12	0,54
4:36:00	37	16,11	0,54
4:37:00	37	16,11	0,54
4:38:00	37	16,10	0,54
4:39:00	36	16,09	0,55
4:40:00	37	16,07	0,55
4:41:00	37	16,06	0,55
4:42:00	37	16,05	0,56
4:43:00	37	16,05	0,56
4:44:00	37	16,04	0,56
4:45:00	36	16,03	0,56
4:46:00	36	16,03	0,56
4:47:00	37	16,01	0,57
4:48:00	36	16,00	0,57
4:49:00	37	15,99	0,58
4:50:00	37	15,97	0,58
4:51:00	37	15,96	0,58
4:52:00	37	15,96	0,58
4:53:00	36	15,94	0,59
4:54:00	37	15,93	0,59
4:55:00	37	15,91	0,60
4:56:00	37	15,92	0,60
4:57:00	36	15,90	0,60
4:58:00	37	15,89	0,61
4:59:00	37	15,88	0,61
5:00:00	37	15,86	0,62
5:01:00	37	15,85	0,62
5:02:00	37	15,83	0,62
5:03:00	37	15,81	0,63
5:04:00	37	15,82	0,63
5:05:00	37	15,81	0,63
5:06:00	37	15,79	0,64
5:07:00	36	15,79	0,64
5:08:00	37	15,76	0,65
5:09:00	37	15,76	0,65
5:10:00	37	15,74	0,65
5:11:00	37	15,73	0,66
5:12:00	37	15,72	0,66
5:13:00	37	15,70	0,67
5:14:00	37	15,68	0,67
5:15:00	37	15,67	0,68
5:16:00	36	15,66	0,68
5:17:00	37	15,65	0,68
5:18:00	37	15,63	0,69
5:19:00	37	15,63	0,69
5:20:00	37	15,61	0,70
5:21:00	36	15,59	0,71
5:22:00	36	15,57	0,71
5:23:00	37	15,57	0,71
5:24:00	36	15,55	0,72
5:25:00	37	15,53	0,73
5:26:00	37	15,52	0,73
5:27:00	37	15,52	0,73
5:28:00	37	15,52	0,73
5:29:00	37	15,49	0,74
5:30:00	37	15,48	0,75
5:31:00	37	15,49	0,74
5:32:00	37	15,47	0,75
5:33:00	37	15,46	0,75
5:34:00	37	15,45	0,76
5:35:00	37	15,43	0,76
5:36:00	36	15,43	0,76
5:37:00	37	15,40	0,77
5:38:00	36	15,39	0,78
5:39:00	37	15,39	0,78
5:40:00	36	15,37	0,79
5:41:00	37	15,35	0,79
5:42:00	37	15,35	0,79
5:43:00	37	15,35	0,79
5:44:00	37	15,34	0,80
5:45:00	36	15,32	0,81
5:46:00	37	15,31	0,81
5:47:00	37	15,31	0,81
5:48:00	37	15,28	0,82
5:49:00	37	15,28	0,82
5:50:00	37	15,26	0,83
5:51:00	37	15,25	0,83
5:52:00	37	15,23	0,84
5:53:00	37	15,23	0,84
5:54:00	37	15,22	0,84
5:55:00	36	15,21	0,85
5:56:00	37	15,19	0,86
5:57:00	36	15,19	0,86
5:58:00	37	15,17	0,87
5:59:00	37	15,16	0,87
6:00:00	37	15,15	0,87
6:01:00	36	15,14	0,88
6:02:00	37	15,12	0,89
6:03:00	37	15,11	0,89
6:04:00	37	15,09	0,90
6:05:00	36	15,09	0,90
6:06:00	37	15,09	0,90
6:07:00	36	15,07	0,91
6:08:00	37	15,06	0,91
6:09:00	37	15,04	0,92
6:10:00	37	15,04	0,92
6:11:00	37	15,02	0,93
6:12:00	37	15,00	0,94
6:13:00	37	14,99	0,94
6:14:00	37	14,98	0,95
6:15:00	37	14,97	0,95
6:16:00	37	14,96	0,95
6:17:00	37	14,95	0,96
6:18:00	37	14,92	0,97
6:19:00	36	14,91	0,98
6:20:00	37	14,90	0,98
6:21:00	37	14,89	0,99
6:22:00	36	14,87	1,00
6:23:00	37	14,86	1,00
6:24:00	37	14,85	1,01
6:25:00	37	14,84	1,01
6:26:00	37	14,83	1,01
6:27:00	37	14,83	1,02
6:28:00	37	14,81	1,02
6:29:00	37	14,80	1,03
6:30:00	37	14,78	1,04
6:31:00	37	14,77	1,04
6:32:00	37	14,77	1,04
6:33:00	37	14,75	1,05
6:34:00	37	14,75	1,05
6:35:00	37	14,73	1,06
6:36:00	37	14,72	1,07
6:37:00	37	14,73	1,06
6:38:00	37	14,71	1,07
6:39:00	37	14,69	1,08
6:40:00	37	14,69	1,08
6:41:00	37	14,68	1,09
6:42:00	36	14,66	1,10
6:43:00	37	14,65	1,10
6:44:00	37	14,65	1,10
6:45:00	36	14,64	1,11
6:46:00	37	14,63	1,11
6:47:00	37	14,61	1,12
6:48:00	37	14,61	1,12
6:49:00	37	14,60	1,13
6:50:00	37	14,59	1,13
6:51:00	37	14,58	1,14
6:52:00	37	14,58	1,14
6:53:00	36	14,56	1,15
6:54:00	37	14,55	1,15
6:55:00	37	14,55	1,15
6:56:00	36	14,53	1,16
6:57:00	37	14,53	1,16
6:58:00	37	14,51	1,17
6:59:00	37	14,51	1,17
7:00:00	37	14,51	1,17
7:01:00	37	14,50	1,18
7:02:00	37	14,49	1,18
7:03:00	37	14,47	1,19
7:04:00	37	14,48	1,19
7:05:00	37	14,47	1,19
7:06:00	37	14,45	1,20
7:07:00	37	14,44	1,21
7:08:00	37	14,43	1,22
7:09:00	37	14,43	1,22
7:10:00	37	14,41	1,22
7:11:00	37	14,41	1,22
7:12:00	37	14,41	1,23
7:13:00	37	14,39	1,24
7:14:00	37	14,38	1,24
7:15:00	37	14,38	1,25
7:16:00	37	14,37	1,25
7:17:00	37	14,35	1,26
7:18:00	37	14,35	1,26
7:19:00	37	14,34	1,27
7:20:00	36	14,35	1,26
7:21:00	37	14,32	1,27
7:22:00	37	14,32	1,28
7:23:00	37	14,30	1,29
7:24:00	37	14,29	1,29
7:25:00	37	14,29	1,30
7:26:00	36	14,29	1,30
7:27:00	37	14,28	1,30
7:28:00	37	14,26	1,31
7:29:00	36	14,26	1,31
7:30:00	37	14,26	1,31
7:31:00	37	14,25	1,32
7:32:00	37	14,24	1,32
7:33:00	37	14,23	1,33
7:34:00	36	14,23	1,33
7:35:00	37	14,22	1,34
7:36:00	37	14,21	1,34
7:37:00	37	14,20	1,34
7:38:00	37	14,19	1,35
7:39:00	37	14,19	1,35
7:40:00	37	14,17	1,36
7:41:00	37	14,17	1,37
7:42:00	36	14,16	1,37
7:43:00	37	14,15	1,38
7:44:00	37	14,15	1,38
7:45:00	37	14,14	1,38
7:46:00	37	14,13	1,39
7:47:00	36	14,14	1,39
7:48:00	37	14,13	1,39
7:49:00	37	14,11	1,40
7:50:00	37	14,11	1,40
7:51:00	37	14,11	1,40
7:52:00	37	14,10	1,41
7:53:00	37	14,10	1,41
7:54:00	37	14,08	1,42
7:55:00	37	14,07	1,42
7:56:00	37	14,07	1,42
7:57:00	36	14,07	1,43
7:58:00	37	14,06	1,43
7:59:00	37	14,05	1,44
8:00:00	37	14,05	1,44
8:01:00	37	14,04	1,45
8:02:00	37	14,04	1,45
8:03:00	37	14,03	1,45
8:04:00	37	14,02	1,46
8:05:00	36	14,01	1,46
8:06:00	37	14,01	1,46
8:07:00	36	14,01	1,46
8:08:00	37	14,01	1,46
8:09:00	37	13,99	1,47
8:10:00	37	13,99	1,48
8:11:00	37	13,98	1,48
8:12:00	37	13,99	1,48
8:13:00	37	13,98	1,48
8:14:00	37	13,96	1,50
8:15:00	37	13,96	1,50
8:16:00	37	13,94	1,51
8:17:00	37	13,94	1,51
8:18:00	37	13,94	1,51
8:19:00	37	13,93	1,52
8:20:00	37	13,92	1,52
8:21:00	37	13,92	1,52
8:22:00	37	13,91	1,53
8:23:00	37	13,92	1,52
8:24:00	36	13,91	1,53
8:25:00	37	13,90	1,53
8:26:00	37	13,89	1,54
8:27:00	37	13,89	1,54
8:28:00	37	13,88	1,55
8:29:00	37	13,87	1,55
8:30:00	36	13,87	1,55
8:31:00	37	13,87	1,55
8:32:00	37	13,87	1,56
8:33:00	37	13,86	1,56
8:34:00	37	13,85	1,57
8:35:00	36	13,84	1,58
8:36:00	37	13,83	1,58
8:37:00	36	13,82	1,59
8:38:00	37	13,82	1,59
8:39:00	37	13,81	1,59
8:40:00	37	13,81	1,60
8:41:00	37	13,81	1,60
8:42:00	37	13,80	1,61
8:43:00	37	13,79	1,61
8:44:00	36	13,79	1,61
8:45:00	36	13,78	1,62
8:46:00	37	13,78	1,62
8:47:00	37	13,78	1,62
8:48:00	37	13,77	1,63
8:49:00	37	13,76	1,63
8:50:00	36	13,76	1,63
8:51:00	36	13,75	1,64
8:52:00	37	13,75	1,64
8:53:00	37	13,75	1,64
8:54:00	37	13,74	1,65
8:55:00	37	13,74	1,65
8:56:00	37	13,74	1,65
8:57:00	37	13,73	1,65
8:58:00	37	13,72	1,66
8:59:00	37	13,71	1,66
9:00:00	37	13,71	1,67
9:01:00	37	13,71	1,67
9:02:00	36	13,71	1,67
9:03:00	36	13,70	1,67
9:04:00	37	13,69	1,68
9:05:00	37	13,69	1,68
9:06:00	37	13,69	1,69
9:07:00	37	13,68	1,69
9:08:00	37	13,67	1,70
9:09:00	37	13,67	1,70
9:10:00	37	13,67	1,70
9:11:00	37	13,67	1,70
9:12:00	37	13,66	1,70
9:13:00	37	13,66	1,71
9:14:00	37	13,65	1,71
9:15:00	37	13,64	1,72
9:16:00	37	13,65	1,71
9:17:00	37	13,64	1,72
9:18:00	37	13,63	1,72
9:19:00	37	13,63	1,72
9:20:00	37	13,63	1,72
9:21:00	37	13,63	1,73
9:22:00	37	13,62	1,74
9:23:00	37	13,62	1,74
9:24:00	37	13,62	1,74
9:25:00	37	13,61	1,74
9:26:00	37	13,61	1,74
9:27:00	37	13,60	1,75
9:28:00	37	13,60	1,75
9:29:00	37	13,59	1,76
9:30:00	37	13,59	1,76
9:31:00	37	13,59	1,76
9:32:00	37	13,58	1,76
9:33:00	37	13,58	1,76
9:34:00	37	13,57	1,77
9:35:00	37	13,57	1,78
9:36:00	36	13,56	1,78
9:37:00	36	13,57	1,78
9:38:00	37	13,56	1,78
9:39:00	37	13,56	1,78
9:40:00	37	13,57	1,78
9:41:00	37	13,55	1,79
9:42:00	37	13,55	1,79
9:43:00	37	13,55	1,79
9:44:00	37	13,54	1,79
9:45:00	37	13,54	1,79
9:46:00	37	13,54	1,79
9:47:00	36	13,54	1,80
9:48:00	37	13,53	1,80
9:49:00	37	13,53	1,80
9:50:00	37	13,52	1,81
9:51:00	37	13,51	1,82
9:52:00	37	13,51	1,82
9:53:00	37	13,50	1,83
9:54:00	37	13,50	1,83
9:55:00	37	13,50	1,83
9:56:00	37	13,48	1,84
9:57:00	37	13,48	1,84
9:58:00	37	13,48	1,85
9:59:00	37	13,48	1,85
10:00:00	37	13,48	1,85
10:01:00	37	13,48	1,85
10:02:00	37	13,47	1,85
10:03:00	37	13,46	1,86
10:04:00	37	13,47	1,85
10:05:00	37	13,45	1,86
10:06:00	37	13,46	1,86
10:07:00	37	13,45	1,86
10:08:00	37	13,44	1,88
10:09:00	36	13,44	1,88
10:10:00	37	13,45	1,87
10:11:00	37	13,44	1,88
10:12:00	37	13,44	1,88
10:13:00	37	13,44	1,88
10:14:00	37	13,43	1,88
10:15:00	37	13,43	1,88
10:16:00	37	13,42	1,89
10:17:00	37	13,41	1,89
10:18:00	37	13,42	1,89
10:19:00	37	13,41	1,89
10:20:00	37	13,41	1,89
10:21:00	37	13,41	1,90
10:22:00	37	13,41	1,90
10:23:00	36	13,40	1,91
10:24:00	37	13,41	1,90
10:25:00	37	13,40	1,91
10:26:00	37	13,40	1,91
10:27:00	37	13,39	1,91
10:28:00	37	13,39	1,92
10:29:00	36	13,39	1,92
10:30:00	37	13,39	1,92
10:31:00	37	13,37	1,93
10:32:00	37	13,38	1,93
10:33:00	36	13,37	1,93
10:34:00	37	13,36	1,94
10:35:00	37	13,36	1,94
10:36:00	37	13,36	1,94
10:37:00	37	13,36	1,94
10:38:00	37	13,36	1,94
10:39:00	37	13,35	1,95
10:40:00	37	13,35	1,95
10:41:00	37	13,35	1,95
10:42:00	37	13,35	1,95
10:43:00	37	13,35	1,95
10:44:00	37	13,34	1,96
10:45:00	37	13,33	1,96
10:46:00	37	13,32	1,97
10:47:00	37	13,32	1,98
10:48:00	37	13,32	1,97
10:49:00	37	13,31	1,98
10:50:00	37	13,31	1,98
10:51:00	37	13,31	1,98
10:52:00	36	13,30	1,99
10:53:00	37	13,31	1,98
10:54:00	37	13,30	1,99
10:55:00	37	13,30	2,00
10:56:00	37	13,30	1,99
10:57:00	37	13,30	1,99
10:58:00	37	13,29	2,00
10:59:00	37	13,28	2,01
11:00:00	36	13,28	2,01
11:01:00	37	13,29	2,00
11:02:00	37	13,28	2,01
11:03:00	37	13,28	2,01
11:04:00	37	13,27	2,01
11:05:00	37	13,27	2,02
11:06:00	37	13,27	2,02
11:07:00	37	13,27	2,02
11:08:00	37	13,27	2,02
11:09:00	37	13,26	2,03
11:10:00	37	13,26	2,03
11:11:00	37	13,25	2,03
11:12:00	36	13,23	2,05
11:13:00	37	13,25	2,03
11:14:00	37	13,24	2,04
11:15:00	37	13,25	2,03
11:16:00	37	13,23	2,05
11:17:00	37	13,22	2,06
11:18:00	37	13,23	2,05
11:19:00	37	13,21	2,07
11:20:00	37	13,22	2,06
11:21:00	37	13,22	2,06
11:22:00	37	13,21	2,07
11:23:00	37	13,21	2,07
11:24:00	37	13,21	2,07
11:25:00	37	13,20	2,08
11:26:00	37	13,20	2,08
11:27:00	37	13,19	2,09
11:28:00	37	13,19	2,09
11:29:00	37	13,19	2,09
11:30:00	36	13,18	2,09
11:31:00	37	13,19	2,09
11:32:00	37	13,18	2,09
11:33:00	37	13,18	2,09
11:34:00	37	13,18	2,10
11:35:00	37	13,18	2,10
11:36:00	37	13,18	2,10
11:37:00	37	13,18	2,10
11:38:00	36	13,18	2,10
11:39:00	37	13,17	2,11
11:40:00	37	13,17	2,11
11:41:00	37	13,16	2,11
11:42:00	37	13,15	2,12
11:43:00	37	13,15	2,12
11:44:00	37	13,15	2,12
11:45:00	37	13,15	2,12
11:46:00	37	13,14	2,13
11:47:00	37	13,14	2,13
11:48:00	37	13,14	2,13
11:49:00	37	13,14	2,14
11:50:00	36	13,14	2,13
11:51:00	37	13,14	2,14
11:52:00	37	13,13	2,14
11:53:00	37	13,14	2,14
11:54:00	37	13,12	2,15
11:55:00	37	13,13	2,14
11:56:00	37	13,12	2,15
11:57:00	37	13,12	2,15
11:58:00	37	13,12	2,15
11:59:00	37	13,12	2,15
12:00:00	37	13,12	2,15
12:01:00	37	13,11	2,16
12:02:00	37	13,12	2,16
12:03:00	37	13,11	2,16
12:04:00	37	13,10	2,17
12:05:00	37	13,11	2,16
12:06:00	37	13,10	2,17
12:07:00	37	13,09	2,18
12:08:00	36	13,10	2,17
12:09:00	36	13,09	2,18
12:10:00	37	13,09	2,18
12:11:00	37	13,09	2,18
12:12:00	37	13,09	2,18
12:13:00	37	13,08	2,19
12:14:00	37	13,09	2,18
12:15:00	37	13,09	2,18
12:16:00	37	13,08	2,19
12:17:00	37	13,07	2,20
12:18:00	37	13,08	2,19
12:19:00	37	13,08	2,19
12:20:00	36	13,08	2,19
12:21:00	37	13,06	2,21
12:22:00	37	13,07	2,20
12:23:00	37	13,06	2,21
12:24:00	37	13,06	2,21
12:25:00	37	13,06	2,21
12:26:00	37	13,06	2,21
12:27:00	37	13,05	2,21
12:28:00	37	13,06	2,21
12:29:00	36	13,05	2,21
12:30:00	36	13,05	2,21
12:31:00	37	13,05	2,22
12:32:00	37	13,05	2,22
12:33:00	37	13,05	2,22
12:34:00	37	13,05	2,22
12:35:00	37	13,04	2,23
12:36:00	37	13,04	2,23
12:37:00	37	13,04	2,23
12:38:00	37	13,04	2,23
12:39:00	37	13,04	2,23
12:40:00	37	13,03	2,23
12:41:00	37	13,03	2,23
12:42:00	37	13,03	2,24
12:43:00	36	13,03	2,24
12:44:00	37	13,01	2,26
12:45:00	37	13,02	2,25
12:46:00	37	13,03	2,24
12:47:00	36	13,02	2,25
12:48:00	37	13,01	2,26
12:49:00	36	13,01	2,26
12:50:00	37	13,00	2,26
12:51:00	37	13,00	2,26
12:52:00	37	12,98	2,28
12:53:00	37	12,98	2,28
12:54:00	37	12,98	2,28
12:55:00	37	12,97	2,29
12:56:00	37	12,98	2,28
12:57:00	36	12,97	2,29
12:58:00	36	12,96	2,30
12:59:00	37	12,97	2,29
13:00:00	36	12,97	2,29
13:01:00	37	12,97	2,29
13:02:00	37	12,96	2,31
13:03:00	37	12,95	2,31
13:04:00	37	12,96	2,31
13:05:00	37	12,95	2,31
13:06:00	36	12,96	2,30
13:07:00	37	12,94	2,32
13:08:00	37	12,95	2,31
13:09:00	36	12,94	2,32
13:10:00	37	12,94	2,32
13:11:00	37	12,94	2,32
13:12:00	37	12,94	2,33
13:13:00	36	12,94	2,33
13:14:00	37	12,94	2,32
13:15:00	37	12,94	2,33
13:16:00	37	12,93	2,34
13:17:00	37	12,92	2,34
13:18:00	36	12,92	2,34
13:19:00	37	12,93	2,34
13:20:00	37	12,91	2,35
13:21:00	37	12,91	2,35
13:22:00	37	12,92	2,34
13:23:00	37	12,91	2,36
13:24:00	37	12,91	2,36
13:25:00	37	12,91	2,36
13:26:00	37	12,91	2,36
13:27:00	37	12,90	2,37
13:28:00	37	12,90	2,37
13:29:00	37	12,90	2,37
13:30:00	37	12,90	2,37
13:31:00	36	12,88	2,38
13:32:00	37	12,88	2,38
13:33:00	37	12,88	2,39
13:34:00	37	12,89	2,38
13:35:00	37	12,88	2,38
13:36:00	37	12,88	2,39
13:37:00	37	12,87	2,40
13:38:00	37	12,87	2,40
13:39:00	36	12,87	2,40
13:40:00	37	12,87	2,40
13:41:00	37	12,86	2,41
13:42:00	37	12,86	2,41
13:43:00	37	12,86	2,41
13:44:00	37	12,84	2,42
13:45:00	37	12,85	2,41
13:46:00	37	12,84	2,42
13:47:00	37	12,84	2,42
13:48:00	36	12,84	2,42
13:49:00	37	12,84	2,42
13:50:00	37	12,84	2,43
13:51:00	37	12,84	2,43
13:52:00	37	12,84	2,43
13:53:00	37	12,84	2,42
13:54:00	37	12,84	2,43
13:55:00	37	12,84	2,43
13:56:00	37	12,83	2,44
13:57:00	36	12,83	2,44
13:58:00	37	12,82	2,45
13:59:00	36	12,82	2,45
14:00:00	37	12,82	2,45
14:01:00	37	12,82	2,45
14:02:00	37	12,82	2,45
14:03:00	37	12,82	2,45
14:04:00	37	12,82	2,45
14:05:00	37	12,82	2,45
14:06:00	37	12,82	2,45
14:07:00	37	12,81	2,46
14:08:00	37	12,81	2,46
14:09:00	37	12,81	2,46
14:10:00	37	12,81	2,46
14:11:00	36	12,81	2,46
14:12:00	37	12,80	2,47
14:13:00	37	12,80	2,47
14:14:00	37	12,80	2,47
14:15:00	36	12,80	2,47
14:16:00	37	12,81	2,46
14:17:00	37	12,80	2,47
14:18:00	37	12,79	2,48
14:19:00	37	12,80	2,47
14:20:00	37	12,79	2,48
14:21:00	37	12,80	2,47
14:22:00	36	12,79	2,48
14:23:00	36	12,79	2,48
14:24:00	37	12,77	2,50
14:25:00	37	12,77	2,50
14:26:00	36	12,77	2,50
14:27:00	37	12,77	2,50
14:28:00	37	12,76	2,51
14:29:00	37	12,75	2,52
14:30:00	37	12,76	2,51
14:31:00	37	12,75	2,52
14:32:00	37	12,76	2,51
14:33:00	37	12,75	2,53
14:34:00	37	12,75	2,53
14:35:00	37	12,75	2,52
14:36:00	37	12,74	2,53
14:37:00	37	12,75	2,53
14:38:00	37	12,74	2,53
14:39:00	37	12,75	2,53
14:40:00	36	12,73	2,54
14:41:00	37	12,73	2,54
14:42:00	37	12,73	2,54
14:43:00	37	12,73	2,54
14:44:00	37	12,73	2,55
14:45:00	36	12,73	2,55
14:46:00	37	12,73	2,55
14:47:00	37	12,73	2,55
14:48:00	37	12,73	2,55
14:49:00	37	12,72	2,56
14:50:00	37	12,72	2,56
14:51:00	37	12,72	2,56
14:52:00	37	12,72	2,56
14:53:00	37	12,71	2,57
14:54:00	37	12,70	2,57
14:55:00	37	12,71	2,57
14:56:00	36	12,70	2,57
14:57:00	37	12,70	2,57
14:58:00	37	12,70	2,57
14:59:00	37	12,70	2,58
15:00:00	37	12,70	2,58
15:01:00	37	12,70	2,58
15:02:00	37	12,70	2,58
15:03:00	37	12,69	2,59
15:04:00	37	12,69	2,59
15:05:00	37	12,69	2,59
15:06:00	36	12,69	2,59
15:07:00	37	12,68	2,60
15:08:00	36	12,69	2,59
15:09:00	37	12,68	2,60
15:10:00	37	12,68	2,60
15:11:00	37	12,69	2,59
15:12:00	37	12,68	2,60
15:13:00	37	12,68	2,60
15:14:00	37	12,67	2,61
15:15:00	37	12,66	2,62
15:16:00	37	12,67	2,61
15:17:00	37	12,66	2,63
15:18:00	37	12,66	2,62
15:19:00	37	12,67	2,61
15:20:00	37	12,66	2,62
15:21:00	36	12,66	2,62
15:22:00	37	12,66	2,63
15:23:00	37	12,66	2,63
15:24:00	37	12,65	2,63
15:25:00	37	12,66	2,63
15:26:00	37	12,65	2,63
15:27:00	37	12,64	2,64
15:28:00	37	12,66	2,63
15:29:00	37	12,64	2,64
15:30:00	37	12,65	2,63
15:31:00	37	12,64	2,64
15:32:00	37	12,64	2,64
15:33:00	37	12,64	2,65
15:34:00	37	12,64	2,64
15:35:00	37	12,65	2,63
15:36:00	36	12,63	2,66
15:37:00	37	12,63	2,66
15:38:00	37	12,64	2,65
15:39:00	37	12,63	2,66
15:40:00	37	12,61	2,68
15:41:00	37	12,63	2,66
15:42:00	37	12,62	2,67
15:43:00	37	12,62	2,67
15:44:00	37	12,62	2,67
15:45:00	37	12,61	2,68
15:46:00	37	12,61	2,68
15:47:00	37	12,61	2,68
15:48:00	37	12,61	2,68
15:49:00	37	12,61	2,68
15:50:00	37	12,61	2,68
15:51:00	37	12,61	2,69
15:52:00	36	12,61	2,68
15:53:00	37	12,61	2,69
15:54:00	36	12,61	2,69
15:55:00	37	12,61	2,69
15:56:00	36	12,60	2,69
15:57:00	37	12,60	2,69
15:58:00	37	12,60	2,69
15:59:00	37	12,60	2,69
16:00:00	37	12,61	2,69
16:01:00	37	12,59	2,70
16:02:00	37	12,59	2,70
16:03:00	37	12,59	2,70
16:04:00	36	12,59	2,70
16:05:00	36	12,59	2,70
16:06:00	37	12,59	2,70
16:07:00	37	12,60	2,69
16:08:00	37	12,58	2,71
16:09:00	37	12,57	2,72
16:10:00	37	12,57	2,72
16:11:00	37	12,57	2,72
16:12:00	36	12,57	2,73
16:13:00	37	12,57	2,73
16:14:00	36	12,57	2,72
16:15:00	37	12,57	2,73
16:16:00	37	12,57	2,73
16:17:00	37	12,57	2,73
16:18:00	37	12,56	2,74
16:19:00	37	12,57	2,73
16:20:00	37	12,55	2,75
16:21:00	37	12,55	2,75
16:22:00	37	12,55	2,75
16:23:00	37	12,56	2,74
16:24:00	37	12,55	2,75
16:25:00	36	12,55	2,75
16:26:00	37	12,55	2,76
16:27:00	36	12,55	2,76
16:28:00	37	12,54	2,77
16:29:00	37	12,55	2,76
16:30:00	37	12,54	2,77
16:31:00	37	12,55	2,76
16:32:00	37	12,54	2,77
16:33:00	37	12,54	2,77
16:34:00	36	12,53	2,77
16:35:00	37	12,53	2,77
16:36:00	37	12,53	2,77
16:37:00	36	12,53	2,77
16:38:00	37	12,53	2,77
16:39:00	36	12,53	2,77
16:40:00	37	12,52	2,79
16:41:00	37	12,52	2,78
16:42:00	37	12,52	2,78
16:43:00	37	12,52	2,78
16:44:00	37	12,52	2,79
16:45:00	37	12,52	2,79
16:46:00	37	12,52	2,79
16:47:00	37	12,52	2,79
16:48:00	37	12,52	2,79
16:49:00	37	12,51	2,80
16:50:00	37	12,51	2,80
16:51:00	37	12,51	2,80
16:52:00	37	12,51	2,80
16:53:00	37	12,50	2,81
16:54:00	37	12,50	2,81
16:55:00	37	12,51	2,80
16:56:00	37	12,50	2,81
16:57:00	37	12,50	2,81
16:58:00	37	12,50	2,81
16:59:00	37	12,49	2,82
17:00:00	37	12,49	2,83
17:01:00	37	12,49	2,83
17:02:00	37	12,49	2,82
17:03:00	37	12,49	2,82
17:04:00	37	12,49	2,83
17:05:00	36	12,48	2,84
17:06:00	37	12,49	2,83
17:07:00	37	12,48	2,84
17:08:00	37	12,49	2,83
17:09:00	36	12,48	2,84
17:10:00	37	12,48	2,84
17:11:00	37	12,48	2,84
17:12:00	36	12,47	2,85
17:13:00	37	12,47	2,85
17:14:00	37	12,47	2,85
17:15:00	37	12,47	2,85
17:16:00	37	12,46	2,86
17:17:00	37	12,47	2,85
17:18:00	37	12,47	2,85
17:19:00	37	12,46	2,86
17:20:00	37	12,46	2,86
17:21:00	37	12,46	2,87
17:22:00	37	12,46	2,87
17:23:00	36	12,46	2,87
17:24:00	37	12,46	2,87
17:25:00	37	12,46	2,87
17:26:00	37	12,46	2,87
17:27:00	37	12,46	2,86
17:28:00	37	12,45	2,87
17:29:00	37	12,44	2,88
17:30:00	37	12,45	2,87
17:31:00	37	12,44	2,88
17:32:00	37	12,44	2,88
17:33:00	37	12,44	2,88
17:34:00	37	12,45	2,87
17:35:00	37	12,45	2,87
17:36:00	37	12,43	2,89
17:37:00	37	12,44	2,88
17:38:00	37	12,45	2,87
17:39:00	37	12,43	2,89
17:40:00	37	12,43	2,89
17:41:00	37	12,43	2,90
17:42:00	37	12,43	2,89
17:43:00	37	12,43	2,90
17:44:00	37	12,43	2,90
17:45:00	37	12,42	2,91
17:46:00	37	12,42	2,91
17:47:00	37	12,43	2,90
17:48:00	37	12,42	2,91
17:49:00	36	12,41	2,92
17:50:00	37	12,42	2,91
17:51:00	37	12,42	2,91
17:52:00	37	12,41	2,92
17:53:00	37	12,42	2,91
17:54:00	37	12,40	2,93
17:55:00	37	12,39	2,94
17:56:00	37	12,41	2,92
17:57:00	37	12,41	2,92
17:58:00	37	12,40	2,93
17:59:00	36	12,40	2,93
18:00:00	37	12,39	2,95
18:01:00	37	12,39	2,94
18:02:00	37	12,39	2,95
18:03:00	37	12,39	2,95
18:04:00	37	12,38	2,96
18:05:00	36	12,38	2,96
18:06:00	37	12,38	2,96
18:07:00	37	12,39	2,95
18:08:00	37	12,39	2,94
18:09:00	37	12,39	2,94
18:10:00	37	12,38	2,96
18:11:00	37	12,39	2,94
18:12:00	37	12,38	2,96
18:13:00	37	12,39	2,95
18:14:00	37	12,36	2,98
18:15:00	37	12,36	2,98
18:16:00	37	12,39	2,95
18:17:00	37	12,39	2,95
18:18:00	37	12,38	2,96
18:19:00	37	12,37	2,97
18:20:00	37	12,37	2,97
18:21:00	36	12,37	2,97
18:22:00	37	12,38	2,96
18:23:00	37	12,36	2,98
18:24:00	37	12,37	2,97
18:25:00	37	12,36	2,98
18:26:00	37	12,36	2,98
18:27:00	37	12,36	2,98
18:28:00	37	12,36	2,99
18:29:00	37	12,36	2,99
18:30:00	37	12,36	2,99
18:31:00	37	12,36	2,99
18:32:00	37	12,36	2,99
18:33:00	37	12,36	2,99
18:34:00	36	12,36	2,99
18:35:00	36	12,35	3,00
18:36:00	37	12,35	3,00
18:37:00	37	12,36	2,99
18:38:00	37	12,35	3,00
18:39:00	37	12,35	3,00
18:40:00	37	12,34	3,01
18:41:00	36	12,34	3,01
18:42:00	37	12,34	3,01
18:43:00	37	12,34	3,01
18:44:00	37	12,35	3,00
18:45:00	37	12,34	3,02
18:46:00	37	12,34	3,01
18:47:00	37	12,34	3,01
18:48:00	37	12,34	3,02
18:49:00	36	12,34	3,02
18:50:00	37	12,33	3,03
18:51:00	37	12,34	3,02
18:52:00	37	12,33	3,03
18:53:00	37	12,34	3,02
18:54:00	37	12,34	3,02
18:55:00	37	12,33	3,03
18:56:00	37	12,33	3,03
18:57:00	36	12,32	3,04
18:58:00	37	12,32	3,04
18:59:00	36	12,32	3,04
19:00:00	37	12,33	3,03
19:01:00	37	12,33	3,03
19:02:00	37	12,32	3,04
19:03:00	37	12,31	3,05
19:04:00	36	12,31	3,05
19:05:00	37	12,31	3,05
19:06:00	37	12,31	3,05
19:07:00	37	12,31	3,05
19:08:00	37	12,31	3,05
19:09:00	37	12,31	3,05
19:10:00	37	12,31	3,05
19:11:00	37	12,30	3,06
19:12:00	36	12,30	3,06
19:13:00	37	12,31	3,05
19:14:00	37	12,30	3,06
19:15:00	37	12,31	3,05
19:16:00	37	12,30	3,06
19:17:00	37	12,30	3,06
19:18:00	37	12,30	3,07
19:19:00	37	12,30	3,07
19:20:00	37	12,29	3,08
19:21:00	37	12,30	3,07
19:22:00	37	12,29	3,08
19:23:00	37	12,29	3,08
19:24:00	37	12,30	3,07
19:25:00	37	12,30	3,07
19:26:00	37	12,29	3,08
19:27:00	37	12,29	3,08
19:28:00	37	12,29	3,08
19:29:00	37	12,29	3,08
19:30:00	37	12,28	3,09
19:31:00	37	12,28	3,09
19:32:00	37	12,28	3,09
19:33:00	37	12,27	3,10
19:34:00	37	12,27	3,10
19:35:00	37	12,27	3,10
19:36:00	37	12,28	3,09
19:37:00	37	12,27	3,10
19:38:00	37	12,28	3,09
19:39:00	37	12,27	3,11
19:40:00	37	12,26	3,12
19:41:00	37	12,27	3,11
19:42:00	37	12,26	3,12
19:43:00	37	12,27	3,11
19:44:00	37	12,26	3,12
19:45:00	36	12,25	3,13
19:46:00	37	12,26	3,12
19:47:00	37	12,25	3,13
19:48:00	37	12,25	3,13
19:49:00	37	12,25	3,14
19:50:00	37	12,25	3,14
19:51:00	37	12,25	3,13
19:52:00	37	12,25	3,13
19:53:00	37	12,25	3,14
19:54:00	37	12,25	3,14
19:55:00	37	12,24	3,15
19:56:00	37	12,24	3,15
19:57:00	37	12,25	3,14
19:58:00	37	12,24	3,15
19:59:00	36	12,24	3,15
20:00:00	37	12,24	3,15
20:01:00	37	12,25	3,13
20:02:00	37	12,25	3,14
20:03:00	37	12,24	3,15
20:04:00	37	12,23	3,16
20:05:00	37	12,23	3,16
20:06:00	37	12,23	3,16
20:07:00	37	12,24	3,15
20:08:00	36	12,23	3,16
20:09:00	37	12,23	3,16
20:10:00	37	12,23	3,16
20:11:00	37	12,22	3,17
20:12:00	37	12,23	3,16
20:13:00	37	12,23	3,16
20:14:00	37	12,22	3,17
20:15:00	36	12,23	3,16
20:16:00	37	12,21	3,18
20:17:00	36	12,22	3,17
20:18:00	37	12,22	3,17
20:19:00	37	12,21	3,18
20:20:00	37	12,21	3,18
20:21:00	37	12,21	3,18
20:22:00	37	12,21	3,19
20:23:00	36	12,21	3,19
20:24:00	37	12,21	3,19
20:25:00	37	12,21	3,18
20:26:00	37	12,21	3,19
20:27:00	37	12,21	3,19
20:28:00	36	12,21	3,19
20:29:00	37	12,20	3,20
20:30:00	37	12,21	3,19
20:31:00	37	12,20	3,20
20:32:00	37	12,21	3,19
20:33:00	37	12,21	3,19
20:34:00	37	12,21	3,19
20:35:00	37	12,20	3,20
20:36:00	37	12,20	3,20
20:37:00	37	12,20	3,20
20:38:00	37	12,19	3,21
20:39:00	37	12,20	3,20
20:40:00	37	12,19	3,22
20:41:00	37	12,19	3,21
20:42:00	37	12,19	3,22
20:43:00	37	12,19	3,21
20:44:00	37	12,19	3,22
20:45:00	37	12,19	3,22
20:46:00	37	12,19	3,22
20:47:00	37	12,19	3,22
20:48:00	37	12,19	3,21
20:49:00	37	12,18	3,23
20:50:00	37	12,18	3,23
20:51:00	37	12,19	3,22
20:52:00	37	12,18	3,23
20:53:00	37	12,17	3,24
20:54:00	37	12,19	3,22
20:55:00	36	12,17	3,24
20:56:00	37	12,18	3,23
20:57:00	37	12,18	3,23
20:58:00	37	12,19	3,22
20:59:00	37	12,17	3,24
21:00:00	37	12,17	3,24
21:01:00	37	12,17	3,24
21:02:00	37	12,18	3,23
21:03:00	37	12,17	3,24
21:04:00	37	12,16	3,25
21:05:00	37	12,16	3,25
21:06:00	37	12,16	3,25
21:07:00	37	12,16	3,25
21:08:00	36	12,16	3,26
21:09:00	37	12,16	3,25
21:10:00	37	12,16	3,25
21:11:00	37	12,16	3,25
21:12:00	37	12,16	3,25
21:13:00	37	12,16	3,26
21:14:00	37	12,16	3,26
21:15:00	37	12,15	3,27
21:16:00	37	12,15	3,27
21:17:00	37	12,15	3,27
21:18:00	37	12,15	3,27
21:19:00	37	12,15	3,27
21:20:00	37	12,15	3,27
21:21:00	37	12,14	3,29
21:22:00	37	12,14	3,29
21:23:00	37	12,14	3,29
21:24:00	37	12,14	3,29
21:25:00	37	12,13	3,30
21:26:00	37	12,15	3,27
21:27:00	37	12,14	3,29
21:28:00	37	12,14	3,29
21:29:00	37	12,13	3,30
21:30:00	37	12,13	3,30
21:31:00	37	12,13	3,30
21:32:00	37	12,13	3,30
21:33:00	37	12,14	3,29
21:34:00	37	12,13	3,30
21:35:00	37	12,13	3,31
21:36:00	37	12,13	3,31
21:37:00	37	12,13	3,31
21:38:00	37	12,13	3,31
21:39:00	36	12,12	3,32
21:40:00	37	12,13	3,31
21:41:00	37	12,13	3,31
21:42:00	37	12,12	3,32
21:43:00	37	12,13	3,31
21:44:00	37	12,12	3,32
21:45:00	37	12,12	3,32
21:46:00	37	12,12	3,32
21:47:00	37	12,12	3,32
21:48:00	37	12,12	3,32
21:49:00	37	12,12	3,32
21:50:00	37	12,12	3,32
21:51:00	37	12,11	3,33
21:52:00	37	12,11	3,33
21:53:00	37	12,11	3,33
21:54:00	37	12,12	3,32
21:55:00	37	12,11	3,33
21:56:00	37	12,12	3,32
21:57:00	36	12,10	3,34
21:58:00	37	12,11	3,33
21:59:00	37	12,11	3,33
22:00:00	37	12,10	3,34
22:01:00	37	12,10	3,34
22:02:00	37	12,10	3,34
22:03:00	37	12,10	3,34
22:04:00	37	12,11	3,33
22:05:00	37	12,10	3,34
22:06:00	37	12,10	3,34
22:07:00	37	12,10	3,35
22:08:00	37	12,09	3,36
22:09:00	37	12,09	3,36
22:10:00	37	12,10	3,35
22:11:00	37	12,09	3,36
22:12:00	36	12,09	3,36
22:13:00	37	12,09	3,36
22:14:00	37	12,08	3,37
22:15:00	36	12,09	3,36
22:16:00	36	12,08	3,37
22:17:00	37	12,09	3,36
22:18:00	37	12,09	3,36
22:19:00	37	12,08	3,37
22:20:00	37	12,08	3,37
22:21:00	37	12,08	3,37
22:22:00	37	12,08	3,37
22:23:00	37	12,08	3,37
22:24:00	37	12,08	3,37
22:25:00	37	12,07	3,38
22:26:00	37	12,09	3,36
22:27:00	37	12,07	3,38
22:28:00	37	12,07	3,38
22:29:00	37	12,07	3,38
22:30:00	37	12,07	3,39
22:31:00	37	12,07	3,39
22:32:00	37	12,07	3,38
22:33:00	37	12,07	3,39
22:34:00	37	12,06	3,41
22:35:00	37	12,06	3,41
22:36:00	37	12,07	3,38
22:37:00	37	12,07	3,39
22:38:00	37	12,07	3,38
22:39:00	37	12,07	3,38
22:40:00	37	12,07	3,39
22:41:00	37	12,07	3,39
22:42:00	37	12,07	3,38
22:43:00	37	12,07	3,39
22:44:00	37	12,06	3,41
22:45:00	36	12,06	3,41
22:46:00	37	12,07	3,39
22:47:00	37	12,05	3,42
22:48:00	37	12,06	3,41
22:49:00	37	12,05	3,42
22:50:00	37	12,06	3,41
22:51:00	37	12,05	3,42
22:52:00	37	12,05	3,42
22:53:00	37	12,04	3,43
22:54:00	37	12,05	3,42
22:55:00	37	12,04	3,43
22:56:00	37	12,05	3,42
22:57:00	36	12,04	3,43
22:58:00	37	12,05	3,42
22:59:00	37	12,04	3,43
23:00:00	37	12,04	3,43
23:01:00	37	12,04	3,43
23:02:00	37	12,03	3,45
23:03:00	37	12,04	3,44
23:04:00	37	12,03	3,45
23:05:00	37	12,04	3,44
23:06:00	37	12,03	3,45
23:07:00	36	12,04	3,44
23:08:00	37	12,04	3,44
23:09:00	37	12,03	3,45
23:10:00	37	12,02	3,46
23:11:00	37	12,01	3,48
23:12:00	37	12,03	3,45
23:13:00	37	12,02	3,46
23:14:00	37	12,02	3,46
23:15:00	37	12,03	3,45
23:16:00	37	12,02	3,46
23:17:00	37	12,02	3,46
23:18:00	37	12,01	3,47
23:19:00	37	12,01	3,47
23:20:00	37	12,01	3,47
23:21:00	37	12,01	3,47
23:22:00	37	12,02	3,46
23:23:00	37	12,01	3,47
23:24:00	37	12,01	3,47
23:25:00	37	12,01	3,47
23:26:00	37	12,01	3,48
23:27:00	37	12,01	3,48
23:28:00	37	12,01	3,48
23:29:00	37	12,01	3,48
23:30:00	37	12,01	3,47
23:31:00	37	12,01	3,48
23:32:00	37	12,01	3,48
23:33:00	37	12,01	3,48
23:34:00	37	12,01	3,48
23:35:00	37	12,01	3,48
23:36:00	37	12,00	3,50
23:37:00	37	12,01	3,48
23:38:00	37	12,01	3,48
23:39:00	37	12,00	3,50
23:40:00	37	12,01	3,48
23:41:00	37	12,00	3,50
23:42:00	37	12,00	3,50
23:43:00	37	12,00	3,50
23:44:00	37	12,00	3,50
23:45:00	37	12,01	3,48
23:46:00	37	11,99	3,51
23:47:00	37	12,00	3,50
23:48:00	37	11,99	3,51
23:49:00	37	12,00	3,50
23:50:00	36	11,99	3,51
23:51:00	36	11,98	3,52
23:52:00	37	11,99	3,51
23:53:00	37	12,00	3,50
23:54:00	37	11,99	3,51
23:55:00	37	12,00	3,50
23:56:00	37	12,00	3,50
23:57:00	37	11,99	3,51
23:58:00	37	11,97	3,54
23:59:00	37	11,98	3,53
24:00:00	36	11,98	3,53
24:01:00	37	11,98	3,53
24:02:00	37	11,98	3,53
24:03:00	37	11,98	3,53
24:04:00	37	11,98	3,53
24:05:00	36	11,98	3,53
24:06:00	37	11,97	3,54
24:07:00	37	11,97	3,54
24:08:00	37	11,97	3,54
24:09:00	37	11,97	3,54
24:10:00	37	11,98	3,53
24:11:00	37	11,96	3,55
24:12:00	37	11,96	3,55
24:13:00	37	11,98	3,53
24:14:00	36	11,98	3,53
24:15:00	37	11,97	3,54
24:16:00	37	11,96	3,55
24:17:00	37	11,96	3,55
24:18:00	37	11,97	3,54
24:19:00	37	11,95	3,57
24:20:00	37	11,97	3,54
24:21:00	37	11,95	3,57
24:22:00	37	11,96	3,55
24:23:00	37	11,97	3,54
24:24:00	37	11,95	3,57
24:25:00	36	11,96	3,55
24:26:00	37	11,95	3,58
24:27:00	37	11,95	3,57
24:28:00	37	11,95	3,57
24:29:00	37	11,95	3,58
24:30:00	37	11,95	3,57
24:31:00	37	11,95	3,57
24:32:00	37	11,95	3,57
24:33:00	37	11,95	3,58
24:34:00	37	11,95	3,57
24:35:00	37	11,95	3,57
24:36:00	37	11,95	3,58
24:37:00	37	11,94	3,59
24:38:00	37	11,94	3,59
24:39:00	37	11,95	3,58
24:40:00	37	11,95	3,58
24:41:00	37	11,94	3,59
24:42:00	37	11,94	3,59
24:43:00	37	11,95	3,58
24:44:00	37	11,94	3,59
24:45:00	37	11,94	3,59
24:46:00	36	11,94	3,59
24:47:00	37	11,93	3,60
24:48:00	37	11,94	3,59
24:49:00	37	11,93	3,60
24:50:00	37	11,93	3,60
24:51:00	37	11,94	3,59
24:52:00	37	11,93	3,60
24:53:00	37	11,93	3,60
24:54:00	36	11,94	3,59
24:55:00	37	11,94	3,59
24:56:00	37	11,93	3,60
24:57:00	37	11,93	3,60
24:58:00	37	11,92	3,61
24:59:00	37	11,92	3,61
25:00:00	37	11,92	3,61
25:01:00	37	11,91	3,62
25:02:00	37	11,92	3,61
25:03:00	37	11,92	3,61
25:04:00	37	11,92	3,61
25:05:00	37	11,91	3,64
25:06:00	37	11,92	3,61
25:07:00	37	11,91	3,62
25:08:00	37	11,91	3,62
25:09:00	37	11,92	3,61
25:10:00	37	11,91	3,64
25:11:00	37	11,91	3,64
25:12:00	37	11,91	3,62
25:13:00	37	11,91	3,64
25:14:00	37	11,90	3,65
25:15:00	36	11,91	3,62
25:16:00	37	11,91	3,62
25:17:00	37	11,91	3,64
25:18:00	37	11,91	3,64
25:19:00	37	11,91	3,62
25:20:00	37	11,90	3,65
25:21:00	37	11,91	3,64
25:22:00	37	11,89	3,66
25:23:00	37	11,90	3,65
25:24:00	37	11,89	3,66
25:25:00	37	11,90	3,65
25:26:00	37	11,91	3,64
25:27:00	37	11,90	3,65
25:28:00	37	11,89	3,67
25:29:00	37	11,89	3,66
25:30:00	37	11,89	3,66
25:31:00	37	11,90	3,65
25:32:00	37	11,89	3,66
25:33:00	37	11,90	3,65
25:34:00	37	11,89	3,66
25:35:00	37	11,89	3,66
25:36:00	37	11,89	3,67
25:37:00	37	11,89	3,67
25:38:00	37	11,89	3,67
25:39:00	37	11,89	3,67
25:40:00	37	11,89	3,67
25:41:00	37	11,89	3,67
25:42:00	37	11,87	3,70
25:43:00	37	11,87	3,70
25:44:00	37	11,88	3,69
25:45:00	37	11,88	3,69
25:46:00	37	11,88	3,69
25:47:00	37	11,89	3,67
25:48:00	36	11,88	3,69
25:49:00	36	11,87	3,70
25:50:00	37	11,88	3,69
25:51:00	36	11,89	3,67
25:52:00	37	11,89	3,66
25:53:00	37	11,86	3,72
25:54:00	37	11,88	3,69
25:55:00	37	11,87	3,70
25:56:00	37	11,87	3,70
25:57:00	36	11,86	3,71
25:58:00	37	11,86	3,71
25:59:00	37	11,86	3,71
26:00:00	37	11,86	3,71
26:01:00	37	11,86	3,72
26:02:00	37	11,86	3,71
26:03:00	37	11,86	3,71
26:04:00	36	11,86	3,72
26:05:00	37	11,86	3,71
26:06:00	37	11,86	3,72
26:07:00	37	11,86	3,72
26:08:00	37	11,85	3,73
26:09:00	37	11,86	3,72
26:10:00	37	11,86	3,72
26:11:00	37	11,85	3,73
26:12:00	37	11,86	3,72
26:13:00	37	11,86	3,72
26:14:00	37	11,86	3,72
26:15:00	37	11,85	3,73
26:16:00	37	11,85	3,73
26:17:00	37	11,84	3,75
26:18:00	37	11,85	3,73
26:19:00	37	11,84	3,75
26:20:00	37	11,85	3,73
26:21:00	37	11,85	3,73
26:22:00	37	11,84	3,75
26:23:00	37	11,85	3,73
26:24:00	36	11,84	3,75
26:25:00	36	11,85	3,73
26:26:00	37	11,85	3,73
26:27:00	37	11,85	3,73
26:28:00	37	11,84	3,75
26:29:00	36	11,83	3,76
26:30:00	37	11,84	3,75
26:31:00	37	11,83	3,76
26:32:00	37	11,84	3,75
26:33:00	37	11,83	3,76
26:34:00	37	11,82	3,77
26:35:00	37	11,83	3,76
26:36:00	37	11,83	3,76
26:37:00	37	11,82	3,77
26:38:00	37	11,83	3,76
26:39:00	37	11,83	3,76
26:40:00	37	11,83	3,76
26:41:00	37	11,84	3,75
26:42:00	37	11,83	3,76
26:43:00	37	11,82	3,77
26:44:00	37	11,82	3,77
26:45:00	37	11,82	3,77
26:46:00	37	11,82	3,77
26:47:00	37	11,83	3,76
26:48:00	37	11,81	3,80
26:49:00	37	11,82	3,78
26:50:00	37	11,82	3,78
26:51:00	37	11,82	3,78
26:52:00	37	11,81	3,80
26:53:00	37	11,82	3,77
26:54:00	37	11,82	3,78
26:55:00	37	11,81	3,80
26:56:00	37	11,82	3,78
26:57:00	37	11,82	3,78
26:58:00	37	11,82	3,78
26:59:00	37	11,81	3,80
27:00:00	37	11,80	3,81
27:01:00	37	11,80	3,81
27:02:00	37	11,81	3,80
27:03:00	37	11,81	3,80
27:04:00	37	11,82	3,78
27:05:00	37	11,80	3,81
27:06:00	37	11,80	3,82
27:07:00	37	11,80	3,81
27:08:00	37	11,80	3,82
27:09:00	37	11,80	3,81
27:10:00	37	11,80	3,81
27:11:00	37	11,81	3,80
27:12:00	37	11,80	3,82
27:13:00	37	11,80	3,81
27:14:00	37	11,80	3,82
27:15:00	37	11,80	3,82
27:16:00	37	11,80	3,82
27:17:00	37	11,80	3,82
27:18:00	37	11,80	3,81
27:19:00	37	11,80	3,82
27:20:00	37	11,80	3,82
27:21:00	37	11,79	3,83
27:22:00	37	11,80	3,82
27:23:00	37	11,80	3,82
27:24:00	37	11,79	3,83
27:25:00	37	11,84	3,75
27:26:00	37	11,80	3,81
27:27:00	37	11,80	3,82
27:28:00	37	11,80	3,82
27:29:00	37	11,80	3,82
27:30:00	37	11,80	3,82
27:31:00	37	11,79	3,83
27:32:00	37	11,79	3,83
27:33:00	37	11,80	3,82
27:34:00	37	11,79	3,83
27:35:00	37	11,78	3,85
27:36:00	37	11,78	3,85
27:37:00	37	11,79	3,83
27:38:00	37	11,77	3,86
27:39:00	37	11,77	3,86
27:40:00	37	11,78	3,85
27:41:00	37	11,79	3,83
27:42:00	37	11,78	3,85
27:43:00	37	11,79	3,83
27:44:00	37	11,78	3,85
27:45:00	37	11,78	3,85
27:46:00	37	11,78	3,85
27:47:00	37	11,77	3,86
27:48:00	37	11,78	3,85
27:49:00	37	11,78	3,85
27:50:00	37	11,77	3,86
27:51:00	36	11,77	3,87
27:52:00	37	11,77	3,86
27:53:00	37	11,77	3,86
27:54:00	37	11,77	3,87
27:55:00	37	11,77	3,86
27:56:00	37	11,77	3,86
27:57:00	37	11,77	3,86
27:58:00	37	11,77	3,87
27:59:00	37	11,77	3,87
28:00:00	37	11,75	3,90
28:01:00	37	11,76	3,88
28:02:00	37	11,76	3,88
28:03:00	37	11,76	3,88
28:04:00	37	11,77	3,87
28:05:00	37	11,76	3,88
28:06:00	37	11,76	3,88
28:07:00	37	11,74	3,91
28:08:00	37	11,75	3,90
28:09:00	37	11,76	3,88
28:10:00	37	11,75	3,90
28:11:00	37	11,74	3,91
28:12:00	37	11,74	3,91
28:13:00	37	11,76	3,88
28:14:00	37	11,75	3,90
28:15:00	37	11,75	3,90
28:16:00	37	11,75	3,90
28:17:00	37	11,75	3,90
28:18:00	37	11,76	3,88
28:19:00	37	11,74	3,91
28:20:00	37	11,76	3,88
28:21:00	37	11,75	3,90
28:22:00	37	11,76	3,88
28:23:00	37	11,75	3,90
28:24:00	37	11,75	3,90
28:25:00	37	11,74	3,91
28:26:00	36	11,74	3,91
28:27:00	37	11,74	3,91
28:28:00	37	11,73	3,94
28:29:00	37	11,74	3,91
28:30:00	37	11,74	3,91
28:31:00	37	11,75	3,90
28:32:00	37	11,74	3,91
28:33:00	37	11,75	3,90
28:34:00	37	11,75	3,90
28:35:00	37	11,74	3,91
28:36:00	37	11,73	3,92
28:37:00	37	11,73	3,94
28:38:00	37	11,73	3,92
28:39:00	36	11,73	3,92
28:40:00	37	11,73	3,92
28:41:00	36	11,74	3,91
28:42:00	37	11,73	3,92
28:43:00	37	11,73	3,92
28:44:00	37	11,73	3,94
28:45:00	37	11,73	3,94
28:46:00	37	11,73	3,94
28:47:00	37	11,73	3,94
28:48:00	37	11,72	3,95
28:49:00	37	11,73	3,92
28:50:00	37	11,73	3,94
28:51:00	37	11,73	3,94
28:52:00	37	11,73	3,94
28:53:00	37	11,73	3,94
28:54:00	37	11,73	3,94
28:55:00	37	11,73	3,94
28:56:00	37	11,73	3,94
28:57:00	37	11,73	3,94
28:58:00	37	11,73	3,94
28:59:00	37	11,72	3,95
29:00:00	37	11,72	3,95
29:01:00	37	11,72	3,95
29:02:00	37	11,72	3,95
29:03:00	37	11,72	3,95
29:04:00	37	11,73	3,94
29:05:00	37	11,71	3,96
29:06:00	37	11,72	3,95
29:07:00	37	11,72	3,95
29:08:00	36	11,72	3,95
29:09:00	37	11,71	3,96
29:10:00	37	11,71	3,98
29:11:00	37	11,71	3,96
29:12:00	37	11,71	3,98
29:13:00	37	11,72	3,95
29:14:00	36	11,71	3,96
29:15:00	37	11,71	3,98
29:16:00	36	11,71	3,98
29:17:00	37	11,71	3,96
29:18:00	37	11,71	3,96
29:19:00	37	11,71	3,98
29:20:00	37	11,71	3,96
29:21:00	37	11,71	3,98
29:22:00	36	11,71	3,98
29:23:00	37	11,72	3,95
29:24:00	37	11,71	3,96
29:25:00	37	11,70	3,99
29:26:00	37	11,71	3,96
29:27:00	36	11,71	3,96
29:28:00	37	11,70	3,99
29:29:00	37	11,71	3,98
29:30:00	37	11,71	3,96
29:31:00	36	11,71	3,98
29:32:00	37	11,71	3,98
29:33:00	36	11,71	3,98
29:34:00	37	11,70	3,99
29:35:00	37	11,70	3,99
29:36:00	37	11,70	3,99
29:37:00	37	11,71	3,98
29:38:00	37	11,70	3,99
29:39:00	37	11,69	4,00
29:40:00	37	11,69	4,00
