Repository: ProgWizer/parser

File: project-root/data/Data Acquisition/Data Acquisition/2002 year (647)/UCA R AGD PCT-II-50 1500+1.5%Gel (NB)+1.25%SMS(Fr) (35C).txt (part 1 of 4)
--Test Summary--
Full Path and File Name	
Instrument Name	4262 R
Instrument Type	UCA
Instrument Serial Number	111
Test Start Date	21.08.2002
Test Start Time	13:56:32
Test Stop Date	26.08.2002
Test Stop Time	11:03:01
Test Length	117:06:29
Final Sample Time Offset	117:04:00
Controller Schedule Name	
Sampling Period	60 seconds
Comments	T: 35(30min) 37(240min), Gel-NB, SMS- french
Information	WellID	3/53
Information	Customer	AGD-Usinsk
Information	CementClass	PCT-II-50
Information	CementMfr	Sukhoy Log
Information	Additives	1.5%Gel+1.25%SMS
Information	Density	1500
Information	BHCT	35
Information	BHST	37
Information	FluidLoss	
Information	JobType	146 mm csg lead slurry
Calculated Value	Finish Set	5:36:00
Calculated Curve	Compressive Strength	Compressive strength type A (less than 14 lb/gal)
Initial Temperature (°C)	23 °C
Final Temperature (°C)	37 °C
Initial Transit Time (microsec/in)	16,78 microsec/in
Final Transit Time (microsec/in)	11,16 microsec/in
Initial Compressive Strength (MPa)	0,00 MPa
Final Compressive Strength (MPa)	6,45 MPa
--Data--
Time (HH:MM:SS)	Temperature (°C)	Transit Time (microsec/in)	Compressive Strength (MPa)
0:00:00	23	16,78	0,00
0:01:00	23	16,78	0,00
0:02:00	23	16,76	0,00
0:03:00	23	16,77	0,00
0:04:00	24	16,78	0,00
0:05:00	24	16,76	0,00
0:06:00	24	16,74	0,01
0:07:00	24	16,75	0,01
0:08:00	24	16,74	0,01
0:09:00	25	16,74	0,01
0:10:00	25	16,75	0,01
0:11:00	25	16,73	0,01
0:12:00	26	16,74	0,01
0:13:00	26	16,75	0,01
0:14:00	27	16,72	0,02
0:15:00	26	16,75	0,01
0:16:00	27	16,72	0,02
0:17:00	28	16,73	0,01
0:18:00	28	16,73	0,01
0:19:00	29	16,70	0,02
0:20:00	29	16,71	0,02
0:21:00	29	16,71	0,02
0:22:00	30	16,69	0,03
0:23:00	30	16,69	0,03
0:24:00	31	16,69	0,03
0:25:00	31		
0:26:00	32	16,68	0,03
0:27:00	32	16,68	0,03
0:28:00	33	16,67	0,03
0:29:00	33	16,68	0,03
0:30:00	33	16,68	0,03
0:31:00	34		
0:32:00	34		
0:33:00	35		
0:34:00	35		
0:35:00	35		
0:36:00	36		
0:37:00	36		
0:38:00	36		
0:39:00	36		
0:40:00	36		
0:41:00	36		
0:42:00	36		
0:43:00	36		
0:44:00	37		
0:45:00	36		
0:46:00	36		
0:47:00	36		
0:48:00	36		
0:49:00	37		
0:50:00	37		
0:51:00	37		
0:52:00	36		
0:53:00	37		
0:54:00	37		
0:55:00	36		
0:56:00	36		
0:57:00	36		
0:58:00	36		
0:59:00	36		
1:00:00	36		
1:01:00	36		
1:02:00	36		
1:03:00	36		
1:04:00	36		
1:05:00	36		
1:06:00	36		
1:07:00	36		
1:08:00	36		
1:09:00	36		
1:10:00	36		
1:11:00	36		
1:12:00	36		
1:13:00	36		
1:14:00	36		
1:15:00	36		
1:16:00	36		
1:17:00	36		
1:18:00	36		
1:19:00	36		
1:20:00	36		
1:21:00	35		
1:22:00	36		
1:23:00	36		
1:24:00	35		
1:25:00	36		
1:26:00	35		
1:27:00	35		
1:28:00	35		
1:29:00	35		
1:30:00	35		
1:31:00	35		
1:32:00	35		
1:33:00	35		
1:34:00	35		
1:35:00	35		
1:36:00	36		
1:37:00	35		
1:38:00	35		
1:39:00	36	16,78	0,00
1:40:00	35	16,81	0,00
1:41:00	35	16,80	0,00
1:42:00	35	16,81	0,00
1:43:00	36	16,78	0,00
1:44:00	36	16,80	0,00
1:45:00	35	16,79	0,00
1:46:00	35		
1:47:00	35	16,81	0,00
1:48:00	35	16,81	0,00
1:49:00	35	16,80	0,00
1:50:00	36	16,81	0,00
1:51:00	36	16,80	0,00
1:52:00	35	16,79	0,00
1:53:00	35	16,80	0,00
1:54:00	36	16,79	0,00
1:55:00	35	16,80	0,00
1:56:00	36	16,81	0,00
1:57:00	35	16,81	0,00
1:58:00	36	16,80	0,00
1:59:00	36		
2:00:00	35		
2:01:00	35		
2:02:00	35		
2:03:00	35	16,81	0,00
2:04:00	36	16,81	0,00
2:05:00	36	16,81	0,00
2:06:00	35	16,81	0,00
2:07:00	35	16,80	0,00
2:08:00	36	16,81	0,00
2:09:00	36	16,80	0,00
2:10:00	35	16,80	0,00
2:11:00	35	16,80	0,00
2:12:00	35	16,80	0,00
2:13:00	36	16,81	0,00
2:14:00	35	16,80	0,00
2:15:00	35	16,81	0,00
2:16:00	36	16,80	0,00
2:17:00	36	16,80	0,00
2:18:00	36	16,81	0,00
2:19:00	36	16,81	0,00
2:20:00	35	16,81	0,00
2:21:00	35	16,81	0,00
2:22:00	35	16,79	0,00
2:23:00	36	16,81	0,00
2:24:00	36	16,80	0,00
2:25:00	35	16,79	0,00
2:26:00	36	16,79	0,00
2:27:00	36	16,78	0,00
2:28:00	36	16,78	0,00
2:29:00	36	16,79	0,00
2:30:00	36	16,78	0,00
2:31:00	36	16,79	0,00
2:32:00	36	16,79	0,00
2:33:00	36	16,78	0,00
2:34:00	36	16,78	0,00
2:35:00	36	16,78	0,00
2:36:00	36	16,78	0,00
2:37:00	36	16,79	0,00
2:38:00	36	16,78	0,00
2:39:00	36	16,78	0,00
2:40:00	35	16,78	0,00
2:41:00	36	16,76	0,00
2:42:00	36	16,77	0,00
2:43:00	36	16,76	0,00
2:44:00	36	16,76	0,00
2:45:00	36	16,76	0,00
2:46:00	36	16,77	0,00
2:47:00	35	16,75	0,01
2:48:00	36	16,75	0,01
2:49:00	36	16,75	0,01
2:50:00	36	16,75	0,01
2:51:00	36	16,75	0,01
2:52:00	36	16,75	0,01
2:53:00	36	16,75	0,01
2:54:00	36	16,75	0,01
2:55:00	36	16,74	0,01
2:56:00	36	16,75	0,01
2:57:00	36	16,71	0,02
2:58:00	36	16,73	0,01
2:59:00	36	16,72	0,02
3:00:00	36	16,71	0,02
3:01:00	36	16,71	0,02
3:02:00	36	16,71	0,02
3:03:00	36	16,71	0,02
3:04:00	36	16,71	0,02
3:05:00	36	16,71	0,02
3:06:00	36	16,71	0,02
3:07:00	36	16,70	0,02
3:08:00	36	16,70	0,02
3:09:00	36	16,70	0,02
3:10:00	36	16,69	0,03
3:11:00	36	16,69	0,03
3:12:00	36	16,69	0,03
3:13:00	36	16,68	0,03
3:14:00	36	16,67	0,03
3:15:00	36	16,67	0,03
3:16:00	36	16,66	0,04
3:17:00	36	16,66	0,04
3:18:00	36	16,66	0,04
3:19:00	36	16,66	0,04
3:20:00	36	16,66	0,04
3:21:00	36	16,66	0,04
3:22:00	36	16,65	0,04
3:23:00	36	16,65	0,04
3:24:00	36	16,63	0,05
3:25:00	36	16,64	0,04
3:26:00	36	16,63	0,05
3:27:00	36	16,63	0,05
3:28:00	36	16,63	0,05
3:29:00	36	16,63	0,05
3:30:00	36	16,60	0,06
3:31:00	36	16,60	0,06
3:32:00	36	16,60	0,06
3:33:00	37	16,59	0,06
3:34:00	36	16,59	0,06
3:35:00	36	16,59	0,06
3:36:00	36	16,58	0,06
3:37:00	37	16,57	0,07
3:38:00	36	16,58	0,06
3:39:00	36	16,57	0,07
3:40:00	36	16,57	0,07
3:41:00	36	16,56	0,07
3:42:00	36	16,56	0,07
3:43:00	36	16,55	0,07
3:44:00	36	16,55	0,07
3:45:00	36	16,54	0,08
3:46:00	36	16,55	0,07
3:47:00	36	16,54	0,08
3:48:00	36	16,54	0,08
3:49:00	36	16,51	0,09
3:50:00	37	16,52	0,08
3:51:00	36	16,51	0,09
3:52:00	36	16,51	0,09
3:53:00	36	16,51	0,09
3:54:00	36	16,49	0,10
3:55:00	37	16,49	0,10
3:56:00	37	16,48	0,10
3:57:00	36	16,48	0,10
3:58:00	37	16,47	0,10
3:59:00	36	16,47	0,10
4:00:00	36	16,47	0,10
4:01:00	36	16,46	0,11
4:02:00	37	16,46	0,11
4:03:00	36	16,45	0,11
4:04:00	36	16,46	0,11
4:05:00	36	16,43	0,12
4:06:00	36	16,42	0,12
4:07:00	36	16,42	0,12
4:08:00	37	16,42	0,12
4:09:00	37	16,41	0,12
4:10:00	36	16,41	0,12
4:11:00	36	16,41	0,12
4:12:00	37	16,40	0,13
4:13:00	36	16,39	0,13
4:14:00	36	16,40	0,13
4:15:00	37	16,39	0,13
4:16:00	36	16,39	0,13
4:17:00	37	16,38	0,14
4:18:00	36	16,37	0,14
4:19:00	37	16,38	0,14
4:20:00	37	16,34	0,15
4:21:00	37	16,35	0,15
4:22:00	36	16,33	0,16
4:23:00	37	16,33	0,15
4:24:00	37	16,33	0,15
4:25:00	37	16,32	0,16
4:26:00	37	16,31	0,16
4:27:00	37	16,30	0,16
4:28:00	37	16,30	0,16
4:29:00	37	16,29	0,17
4:30:00	36	16,29	0,17
4:31:00	37	16,30	0,17
4:32:00	37	16,28	0,17
4:33:00	36	16,27	0,17
4:34:00	37	16,27	0,17
4:35:00	36	16,24	0,19
4:36:00	37	16,24	0,19
4:37:00	37	16,24	0,19
4:38:00	37	16,23	0,19
4:39:00	37	16,22	0,19
4:40:00	36	16,22	0,19
4:41:00	37	16,21	0,20
4:42:00	37	16,21	0,20
4:43:00	36	16,20	0,20
4:44:00	37	16,19	0,21
4:45:00	37	16,19	0,21
4:46:00	36	16,18	0,21
4:47:00	37	16,18	0,21
4:48:00	37	16,18	0,21
4:49:00	37	16,16	0,22
4:50:00	37	16,15	0,22
4:51:00	37	16,15	0,22
4:52:00	37	16,15	0,22
4:53:00	37	16,14	0,23
4:54:00	37	16,13	0,23
4:55:00	36	16,13	0,23
4:56:00	37	16,11	0,24
4:57:00	37	16,12	0,23
4:58:00	37	16,11	0,24
4:59:00	37	16,10	0,24
5:00:00	37	16,11	0,24
5:01:00	37	16,09	0,25
5:02:00	37	16,10	0,24
5:03:00	37	16,07	0,25
5:04:00	37	16,07	0,25
5:05:00	36	16,06	0,26
5:06:00	37	16,06	0,26
5:07:00	37	16,06	0,26
5:08:00	37	16,05	0,26
5:09:00	37	16,04	0,27
5:10:00	37	16,04	0,27
5:11:00	36	16,03	0,27
5:12:00	37	16,03	0,27
5:13:00	37	16,03	0,27
5:14:00	37	16,02	0,28
5:15:00	37	16,01	0,28
5:16:00	37	16,00	0,28
5:17:00	36	16,00	0,28
5:18:00	37	16,00	0,29
5:19:00	37	16,00	0,29
5:20:00	37	15,98	0,29
5:21:00	37	15,97	0,30
5:22:00	37	15,96	0,30
5:23:00	37	15,95	0,30
5:24:00	37	15,94	0,31
5:25:00	37	15,94	0,31
5:26:00	37	15,94	0,31
5:27:00	37	15,94	0,31
5:28:00	37	15,94	0,31
5:29:00	37	15,91	0,32
5:30:00	37	15,92	0,32
5:31:00	37	15,92	0,32
5:32:00	37	15,91	0,32
5:33:00	37	15,89	0,33
5:34:00	36	15,90	0,33
5:35:00	37	15,86	0,34
5:36:00	37	15,86	0,34
5:37:00	36	15,87	0,34
5:38:00	37	15,86	0,34
5:39:00	36	15,85	0,35
5:40:00	37	15,85	0,35
5:41:00	37	15,83	0,36
5:42:00	36	15,83	0,36
5:43:00	37	15,82	0,36
5:44:00	37	15,82	0,36
5:45:00	37	15,81	0,37
5:46:00	37	15,80	0,37
5:47:00	37	15,80	0,37
5:48:00	36	15,79	0,38
5:49:00	37	15,79	0,38
5:50:00	36	15,79	0,38
5:51:00	37	15,76	0,39
5:52:00	36	15,76	0,39
5:53:00	37	15,75	0,39
5:54:00	37	15,75	0,39
5:55:00	37	15,74	0,40
5:56:00	37	15,73	0,40
5:57:00	37	15,73	0,40
5:58:00	37	15,73	0,40
5:59:00	37	15,72	0,41
6:00:00	37	15,71	0,41
6:01:00	37	15,70	0,41
6:02:00	36	15,70	0,42
6:03:00	37	15,70	0,42
6:04:00	37	15,69	0,42
6:05:00	37	15,68	0,42
6:06:00	37	15,67	0,43
6:07:00	37	15,67	0,43
6:08:00	37	15,66	0,43
6:09:00	36	15,65	0,44
6:10:00	37	15,65	0,44
6:11:00	37	15,65	0,44
6:12:00	37	15,63	0,45
6:13:00	37	15,63	0,45
6:14:00	37	15,61	0,46
6:15:00	37	15,61	0,46
6:16:00	36	15,60	0,46
6:17:00	37	15,59	0,47
6:18:00	37	15,58	0,47
6:19:00	37	15,58	0,47
6:20:00	37	15,57	0,47
6:21:00	37	15,56	0,48
6:22:00	37	15,56	0,48
6:23:00	37	15,55	0,48
6:24:00	37	15,55	0,49
6:25:00	37	15,55	0,49
6:26:00	37	15,54	0,49
6:27:00	36	15,53	0,50
6:28:00	36	15,52	0,50
6:29:00	37	15,52	0,50
6:30:00	36	15,52	0,50
6:31:00	37	15,51	0,51
6:32:00	37	15,49	0,51
6:33:00	37	15,49	0,52
6:34:00	37	15,49	0,51
6:35:00	37	15,49	0,52
6:36:00	37	15,48	0,52
6:37:00	37	15,47	0,53
6:38:00	37	15,46	0,53
6:39:00	36	15,45	0,54
6:40:00	37	15,45	0,54
6:41:00	36	15,44	0,54
6:42:00	37	15,43	0,55
6:43:00	37	15,43	0,54
6:44:00	37	15,41	0,56
6:45:00	37	15,41	0,56
6:46:00	36	15,40	0,56
6:47:00	37	15,39	0,56
6:48:00	37	15,39	0,57
6:49:00	37	15,38	0,57
6:50:00	36	15,38	0,57
6:51:00	37	15,37	0,58
6:52:00	37	15,37	0,58
6:53:00	37	15,36	0,58
6:54:00	36	15,35	0,59
6:55:00	37	15,34	0,59
6:56:00	37	15,34	0,59
6:57:00	37	15,34	0,60
6:58:00	37	15,33	0,60
6:59:00	37	15,33	0,60
7:00:00	37	15,31	0,61
7:01:00	37	15,31	0,61
7:02:00	37	15,31	0,61
7:03:00	37	15,29	0,62
7:04:00	36	15,28	0,63
7:05:00	37	15,28	0,63
7:06:00	37	15,27	0,63
7:07:00	37	15,26	0,64
7:08:00	36	15,26	0,64
7:09:00	37	15,25	0,64
7:10:00	36	15,25	0,64
7:11:00	37	15,24	0,65
7:12:00	37	15,23	0,65
7:13:00	37	15,22	0,66
7:14:00	36	15,22	0,66
7:15:00	37	15,21	0,66
7:16:00	37	15,21	0,66
7:17:00	37	15,21	0,66
7:18:00	37	15,20	0,67
7:19:00	37	15,19	0,67
7:20:00	37	15,19	0,68
7:21:00	37	15,18	0,68
7:22:00	37	15,17	0,69
7:23:00	36	15,17	0,69
7:24:00	37	15,16	0,69
7:25:00	37	15,16	0,69
7:26:00	37	15,15	0,70
7:27:00	37	15,14	0,70
7:28:00	37	15,13	0,71
7:29:00	37	15,13	0,71
7:30:00	37	15,13	0,71
7:31:00	37	15,12	0,71
7:32:00	37	15,12	0,71
7:33:00	37	15,09	0,73
7:34:00	37	15,09	0,73
7:35:00	37	15,09	0,73
7:36:00	37	15,09	0,73
7:37:00	37	15,08	0,74
7:38:00	37	15,07	0,75
7:39:00	37	15,07	0,75
7:40:00	37	15,06	0,75
7:41:00	36	15,06	0,75
7:42:00	37	15,04	0,76
7:43:00	37	15,04	0,76
7:44:00	37	15,04	0,76
7:45:00	36	15,03	0,77
7:46:00	37	15,03	0,77
7:47:00	37	15,02	0,77
7:48:00	37	15,01	0,78
7:49:00	37	15,01	0,78
7:50:00	37	15,01	0,78
7:51:00	37	15,00	0,78
7:52:00	37	15,00	0,78
7:53:00	37	14,99	0,79
7:54:00	37	14,98	0,79
7:55:00	37	14,98	0,79
7:56:00	37	14,98	0,80
7:57:00	37	14,98	0,80
7:58:00	37	14,97	0,80
7:59:00	37	14,96	0,81
8:00:00	37	14,94	0,82
8:01:00	36	14,95	0,81
8:02:00	37	14,95	0,82
8:03:00	37	14,93	0,83
8:04:00	37	14,92	0,83
8:05:00	37	14,91	0,84
8:06:00	37	14,91	0,84
8:07:00	36	14,90	0,84
8:08:00	37	14,91	0,84
8:09:00	36	14,89	0,85
8:10:00	37	14,89	0,85
8:11:00	37	14,89	0,85
8:12:00	36	14,87	0,86
8:13:00	36	14,87	0,86
8:14:00	37	14,87	0,86
8:15:00	36	14,86	0,87
8:16:00	37	14,86	0,87
8:17:00	37	14,85	0,88
8:18:00	37	14,85	0,88
8:19:00	37	14,85	0,88
8:20:00	37	14,84	0,88
8:21:00	37	14,83	0,89
8:22:00	37	14,83	0,89
8:23:00	37	14,83	0,89
8:24:00	37	14,83	0,89
8:25:00	37	14,82	0,90
8:26:00	37	14,81	0,90
8:27:00	37	14,80	0,91
8:28:00	37	14,80	0,91
8:29:00	37	14,80	0,91
8:30:00	37	14,79	0,92
8:31:00	37	14,78	0,92
8:32:00	37	14,78	0,92
8:33:00	37	14,78	0,92
8:34:00	37	14,77	0,93
8:35:00	37	14,77	0,93
8:36:00	37	14,77	0,93
8:37:00	37	14,75	0,94
8:38:00	37	14,74	0,95
8:39:00	37	14,74	0,95
8:40:00	37	14,74	0,95
8:41:00	37	14,73	0,96
8:42:00	37	14,73	0,96
8:43:00	37	14,73	0,96
8:44:00	37	14,71	0,96
8:45:00	37	14,71	0,97
8:46:00	37	14,71	0,96
8:47:00	37	14,71	0,97
8:48:00	36	14,70	0,98
8:49:00	37	14,69	0,98
8:50:00	37	14,69	0,98
8:51:00	37	14,68	0,99
8:52:00	37	14,68	0,99
8:53:00	37	14,68	0,99
8:54:00	36	14,67	1,00
8:55:00	37	14,67	1,00
8:56:00	36	14,68	0,99
8:57:00	37	14,65	1,01
8:58:00	37	14,65	1,01
8:59:00	37	14,65	1,01
9:00:00	37	14,65	1,01
9:01:00	37	14,64	1,02
9:02:00	37	14,63	1,02
9:03:00	37	14,63	1,02
9:04:00	37	14,62	1,03
9:05:00	37	14,62	1,03
9:06:00	37	14,62	1,03
9:07:00	37	14,61	1,04
9:08:00	37	14,61	1,04
9:09:00	36	14,61	1,04
9:10:00	37	14,60	1,04
9:11:00	36	14,59	1,05
9:12:00	36	14,59	1,05
9:13:00	37	14,58	1,06
9:14:00	36	14,58	1,06
9:15:00	37	14,56	1,07
9:16:00	36	14,57	1,06
9:17:00	37	14,55	1,07
9:18:00	37	14,55	1,07
9:19:00	37	14,55	1,07
9:20:00	37	14,55	1,08
9:21:00	37	14,55	1,08
9:22:00	37	14,54	1,08
9:23:00	37	14,54	1,08
9:24:00	37	14,53	1,09
9:25:00	37	14,53	1,09
9:26:00	37	14,53	1,09
9:27:00	37	14,52	1,10
9:28:00	36	14,52	1,10
9:29:00	37	14,51	1,11
9:30:00	37	14,51	1,11
9:31:00	37	14,50	1,11
9:32:00	37	14,50	1,12
9:33:00	37	14,50	1,12
9:34:00	37	14,49	1,12
9:35:00	36	14,49	1,12
9:36:00	37	14,49	1,12
9:37:00	37	14,49	1,12
9:38:00	37	14,47	1,13
9:39:00	37	14,47	1,13
9:40:00	37	14,47	1,14
9:41:00	37	14,47	1,13
9:42:00	37	14,47	1,14
9:43:00	37	14,44	1,15
9:44:00	36	14,44	1,16
9:45:00	36	14,44	1,15
9:46:00	37	14,44	1,16
9:47:00	36	14,43	1,17
9:48:00	37	14,43	1,17
9:49:00	37	14,43	1,17
9:50:00	36	14,43	1,17
9:51:00	37	14,41	1,18
9:52:00	36	14,41	1,18
9:53:00	37	14,41	1,18
9:54:00	36	14,41	1,18
9:55:00	37	14,39	1,19
9:56:00	37	14,40	1,19
9:57:00	37	14,39	1,19
9:58:00	37	14,39	1,19
9:59:00	37	14,38	1,20
10:00:00	37	14,39	1,19
10:01:00	37	14,38	1,21
10:02:00	37	14,38	1,21
10:03:00	37	14,36	1,22
10:04:00	37	14,36	1,22
10:05:00	37	14,36	1,22
10:06:00	37	14,35	1,22
10:07:00	37	14,35	1,23
10:08:00	37	14,35	1,23
10:09:00	37	14,35	1,23
10:10:00	37	14,34	1,23
10:11:00	37	14,34	1,23
10:12:00	36	14,34	1,23
10:13:00	37	14,34	1,23
10:14:00	36	14,33	1,24
10:15:00	37	14,33	1,24
10:16:00	37	14,32	1,25
10:17:00	37	14,32	1,25
10:18:00	37	14,32	1,25
10:19:00	37	14,32	1,25
10:20:00	37	14,29	1,27
10:21:00	36	14,30	1,26
10:22:00	36	14,29	1,27
10:23:00	37	14,29	1,27
10:24:00	36	14,29	1,27
10:25:00	36	14,28	1,28
10:26:00	37	14,29	1,27
10:27:00	36	14,27	1,29
10:28:00	37	14,28	1,28
10:29:00	37	14,26	1,29
10:30:00	37	14,26	1,29
10:31:00	37	14,26	1,29
10:32:00	37	14,26	1,30
10:33:00	37	14,26	1,30
10:34:00	37	14,25	1,30
10:35:00	37	14,25	1,30
10:36:00	37	14,25	1,30
10:37:00	37	14,24	1,31
10:38:00	37	14,23	1,32
10:39:00	37	14,24	1,31
10:40:00	37	14,23	1,32
10:41:00	37	14,23	1,32
10:42:00	36	14,23	1,32
10:43:00	37	14,22	1,33
10:44:00	36	14,22	1,33
10:45:00	36	14,21	1,33
10:46:00	37	14,21	1,33
10:47:00	37	14,21	1,33
10:48:00	36	14,21	1,33
10:49:00	37	14,20	1,34
10:50:00	37	14,20	1,35
10:51:00	37	14,20	1,35
10:52:00	37	14,20	1,35
10:53:00	36	14,18	1,36
10:54:00	37	14,18	1,36
10:55:00	37	14,17	1,37
10:56:00	37	14,17	1,37
10:57:00	37	14,17	1,37
10:58:00	37	14,17	1,37
10:59:00	36	14,16	1,38
11:00:00	37	14,16	1,38
11:01:00	37	14,16	1,38
11:02:00	37	14,16	1,38
11:03:00	37	14,15	1,38
11:04:00	37	14,15	1,38
11:05:00	37	14,14	1,39
11:06:00	37	14,14	1,39
11:07:00	36	14,14	1,40
11:08:00	37	14,13	1,40
11:09:00	37	14,14	1,40
11:10:00	37	14,13	1,40
11:11:00	37	14,13	1,40
11:12:00	36	14,12	1,41
11:13:00	37	14,11	1,41
11:14:00	36	14,11	1,41
11:15:00	37	14,11	1,41
11:16:00	37	14,11	1,41
11:17:00	36	14,11	1,42
11:18:00	37	14,10	1,43
11:19:00	37	14,11	1,42
11:20:00	37	14,10	1,43
11:21:00	36	14,09	1,43
11:22:00	36	14,09	1,43
11:23:00	37	14,09	1,43
11:24:00	37	14,08	1,44
11:25:00	37	14,08	1,44
11:26:00	37	14,08	1,44
11:27:00	37	14,07	1,45
11:28:00	37	14,07	1,45
11:29:00	37	14,07	1,45
11:30:00	37	14,07	1,45
11:31:00	36	14,07	1,45
11:32:00	37	14,06	1,46
11:33:00	37	14,05	1,47
11:34:00	37	14,05	1,47
11:35:00	37	14,05	1,47
11:36:00	37	14,05	1,47
11:37:00	37	14,04	1,48
11:38:00	37	14,04	1,48
11:39:00	37	14,04	1,48
11:40:00	37	14,04	1,48
11:41:00	37	14,03	1,49
11:42:00	37	14,02	1,49
11:43:00	36	14,02	1,49
11:44:00	37	14,02	1,49
11:45:00	37	14,02	1,50
11:46:00	37	14,02	1,50
11:47:00	37	14,02	1,50
11:48:00	37	14,02	1,50
11:49:00	37	14,01	1,51
11:50:00	37	14,01	1,51
11:51:00	37	14,00	1,51
11:52:00	37	14,01	1,51
11:53:00	37	14,00	1,51
11:54:00	36	13,99	1,52
11:55:00	37	14,00	1,51
11:56:00	37	13,99	1,52
11:57:00	37	13,99	1,52
11:58:00	37	13,99	1,53
11:59:00	37	13,98	1,53
12:00:00	37	13,99	1,53
12:01:00	37	13,97	1,54
12:02:00	37	13,97	1,54
12:03:00	37	13,97	1,54
12:04:00	37	13,96	1,55
12:05:00	37	13,96	1,55
12:06:00	37	13,96	1,55
12:07:00	37	13,96	1,55
12:08:00	37	13,95	1,56
12:09:00	36	13,94	1,57
12:10:00	37	13,95	1,56
12:11:00	37	13,94	1,57
12:12:00	37	13,94	1,57
12:13:00	37	13,93	1,57
12:14:00	37	13,93	1,57
12:15:00	37	13,93	1,57
12:16:00	37	13,93	1,58
12:17:00	37	13,93	1,58
12:18:00	36	13,93	1,58
12:19:00	37	13,92	1,59
12:20:00	37	13,92	1,59
12:21:00	37	13,92	1,59
12:22:00	37	13,91	1,59
12:23:00	37	13,91	1,59
12:24:00	37	13,90	1,60
12:25:00	37	13,91	1,59
12:26:00	37	13,89	1,61
12:27:00	37	13,90	1,60
12:28:00	37	13,89	1,61
12:29:00	37	13,89	1,61
12:30:00	37	13,89	1,61
12:31:00	37	13,89	1,61
12:32:00	37	13,89	1,61
12:33:00	37	13,89	1,61
12:34:00	36	13,88	1,62
12:35:00	37	13,89	1,61
12:36:00	37	13,88	1,62
12:37:00	37	13,87	1,63
12:38:00	37	13,87	1,63
12:39:00	37	13,87	1,63
12:40:00	36	13,87	1,63
12:41:00	37	13,87	1,63
12:42:00	36	13,86	1,64
12:43:00	36	13,86	1,64
12:44:00	37	13,86	1,64
12:45:00	37	13,85	1,65
12:46:00	37	13,85	1,65
12:47:00	37	13,84	1,65
12:48:00	37	13,84	1,65
12:49:00	37	13,84	1,65
12:50:00	37	13,84	1,65
12:51:00	37	13,84	1,66
12:52:00	37	13,84	1,66
12:53:00	37	13,83	1,67
12:54:00	37	13,83	1,67
12:55:00	37	13,83	1,67
12:56:00	36	13,82	1,68
12:57:00	36	13,82	1,68
12:58:00	37	13,82	1,68
12:59:00	37	13,82	1,68
13:00:00	37	13,81	1,68
13:01:00	36	13,81	1,68
13:02:00	36	13,81	1,68
13:03:00	37	13,81	1,68
13:04:00	37	13,81	1,69
13:05:00	37	13,80	1,70
13:06:00	37	13,81	1,69
13:07:00	37	13,80	1,70
13:08:00	36	13,79	1,70
13:09:00	37	13,80	1,70
13:10:00	36	13,80	1,70
13:11:00	37	13,79	1,70
13:12:00	37	13,79	1,70
13:13:00	36	13,79	1,70
13:14:00	37	13,78	1,71
13:15:00	37	13,78	1,71
13:16:00	37	13,78	1,71
13:17:00	36	13,78	1,72
13:18:00	37	13,78	1,72
13:19:00	37	13,78	1,71
13:20:00	37	13,78	1,72
13:21:00	37	13,78	1,72
13:22:00	36	13,78	1,72
13:23:00	36	13,78	1,72
13:24:00	37	13,77	1,73
13:25:00	37	13,77	1,73
13:26:00	37	13,77	1,73
13:27:00	37	13,77	1,73
13:28:00	37	13,76	1,73
13:29:00	37	13,77	1,73
13:30:00	37	13,77	1,73
13:31:00	36	13,77	1,73
13:32:00	37	13,75	1,74
13:33:00	37	13,75	1,74
13:34:00	37	13,75	1,74
13:35:00	37	13,75	1,75
13:36:00	37	13,74	1,76
13:37:00	37	13,73	1,76
13:38:00	36	13,72	1,77
13:39:00	37	13,72	1,77
13:40:00	37	13,72	1,77
13:41:00	37	13,71	1,78
13:42:00	37	13,72	1,77
13:43:00	37	13,71	1,78
13:44:00	37	13,71	1,78
13:45:00	37	13,71	1,79
13:46:00	37	13,71	1,79
13:47:00	36	13,71	1,79
13:48:00	37	13,71	1,79
13:49:00	37	13,71	1,79
13:50:00	37	13,70	1,79
13:51:00	37	13,71	1,79
13:52:00	37	13,70	1,79
13:53:00	37	13,69	1,80
13:54:00	37	13,70	1,79
13:55:00	37	13,69	1,80
13:56:00	37	13,69	1,80
13:57:00	37	13,69	1,81
13:58:00	36	13,69	1,80
13:59:00	37	13,69	1,81
14:00:00	37	13,68	1,82
14:01:00	36	13,69	1,81
14:02:00	37	13,69	1,81
14:03:00	37	13,68	1,82
14:04:00	37	13,68	1,82
14:05:00	37	13,69	1,81
14:06:00	37	13,67	1,82
14:07:00	37	13,68	1,82
14:08:00	37	13,66	1,83
14:09:00	37	13,67	1,82
14:10:00	37	13,67	1,82
14:11:00	36	13,66	1,83
14:12:00	37	13,66	1,83
14:13:00	37	13,66	1,83
14:14:00	36	13,66	1,84
14:15:00	37	13,66	1,83
14:16:00	37	13,66	1,83
14:17:00	37	13,64	1,85
14:18:00	36	13,64	1,85
14:19:00	36	13,64	1,85
14:20:00	37	13,63	1,86
14:21:00	37	13,65	1,85
14:22:00	36	13,64	1,85
14:23:00	37	13,63	1,86
14:24:00	37	13,63	1,86
14:25:00	37	13,63	1,86
14:26:00	36	13,63	1,87
14:27:00	37	13,63	1,86
14:28:00	37	13,63	1,86
14:29:00	37	13,63	1,87
14:30:00	37	13,62	1,88
14:31:00	37	13,62	1,88
14:32:00	37	13,61	1,88
14:33:00	37	13,61	1,88
14:34:00	37	13,61	1,88
14:35:00	37	13,61	1,88
14:36:00	37	13,62	1,88
14:37:00	37	13,60	1,89
14:38:00	37	13,60	1,89
14:39:00	36	13,60	1,89
14:40:00	37	13,60	1,89
14:41:00	36	13,61	1,88
14:42:00	36	13,60	1,89
14:43:00	37	13,60	1,89
14:44:00	36	13,60	1,90
14:45:00	36	13,60	1,90
14:46:00	37	13,59	1,91
14:47:00	37	13,59	1,91
14:48:00	37	13,59	1,91
14:49:00	37	13,60	1,90
14:50:00	36	13,59	1,91
14:51:00	36	13,59	1,91
14:52:00	37	13,59	1,91
14:53:00	37	13,57	1,92
14:54:00	36	13,57	1,92
14:55:00	37	13,57	1,93
14:56:00	37	13,57	1,92
14:57:00	37	13,57	1,93
14:58:00	37	13,57	1,92
14:59:00	36	13,56	1,94
15:00:00	37	13,56	1,94
15:01:00	36	13,56	1,94
15:02:00	37	13,57	1,93
15:03:00	37	13,56	1,94
15:04:00	36	13,55	1,95
15:05:00	37	13,55	1,95
15:06:00	37	13,56	1,94
15:07:00	37	13,55	1,95
15:08:00	37	13,55	1,95
15:09:00	37	13,55	1,95
15:10:00	36	13,54	1,95
15:11:00	36	13,55	1,95
15:12:00	37	13,54	1,95
15:13:00	37	13,54	1,95
15:14:00	36	13,54	1,96
15:15:00	37	13,54	1,96
15:16:00	37	13,54	1,96
15:17:00	36	13,54	1,96
15:18:00	36	13,54	1,95
15:19:00	36	13,54	1,96
15:20:00	37	13,54	1,96
15:21:00	37	13,54	1,96
15:22:00	37	13,52	1,98
15:23:00	36	13,52	1,98
15:24:00	37	13,52	1,98
15:25:00	36	13,53	1,97
15:26:00	37	13,52	1,98
15:27:00	36	13,51	1,99
15:28:00	37	13,51	1,99
15:29:00	37	13,51	1,99
15:30:00	36	13,51	1,99
15:31:00	36	13,51	1,99
15:32:00	37	13,51	1,99
15:33:00	36	13,50	2,00
15:34:00	36	13,50	2,00
15:35:00	37	13,50	2,00
15:36:00	36	13,50	2,00
15:37:00	37	13,49	2,01
15:38:00	36	13,49	2,01
15:39:00	37	13,50	2,00
15:40:00	37	13,49	2,01
15:41:00	37	13,48	2,02
15:42:00	37	13,49	2,01
15:43:00	37	13,48	2,02
15:44:00	37	13,48	2,02
15:45:00	37	13,48	2,03
15:46:00	37	13,48	2,02
15:47:00	37	13,48	2,03
15:48:00	36	13,48	2,03
15:49:00	37	13,48	2,03
15:50:00	36	13,47	2,04
15:51:00	37	13,46	2,04
15:52:00	37	13,47	2,04
15:53:00	37	13,47	2,04
15:54:00	36	13,47	2,04
15:55:00	37	13,46	2,04
15:56:00	37	13,47	2,04
15:57:00	37	13,47	2,04
15:58:00	37	13,45	2,05
15:59:00	37	13,45	2,05
16:00:00	36	13,45	2,06
16:01:00	37	13,45	2,06
16:02:00	37	13,45	2,06
16:03:00	36	13,44	2,07
16:04:00	36	13,45	2,06
16:05:00	37	13,45	2,06
16:06:00	37	13,45	2,06
16:07:00	37	13,44	2,07
16:08:00	37	13,44	2,07
16:09:00	37	13,44	2,07
16:10:00	37	13,44	2,07
16:11:00	37	13,43	2,08
16:12:00	37	13,43	2,08
16:13:00	36	13,43	2,08
16:14:00	37	13,43	2,08
16:15:00	37	13,43	2,08
16:16:00	37	13,43	2,08
16:17:00	37	13,43	2,08
16:18:00	37	13,41	2,09
16:19:00	36	13,42	2,08
16:20:00	37	13,42	2,08
16:21:00	37	13,42	2,08
16:22:00	37	13,42	2,08
16:23:00	37	13,41	2,09
16:24:00	37	13,41	2,09
16:25:00	37	13,41	2,09
16:26:00	37	13,41	2,09
16:27:00	36	13,41	2,10
16:28:00	37	13,41	2,09
16:29:00	36	13,41	2,10
16:30:00	37	13,41	2,10
16:31:00	37	13,40	2,11
16:32:00	37	13,40	2,11
16:33:00	37	13,40	2,11
16:34:00	37	13,40	2,11
16:35:00	36	13,39	2,12
16:36:00	37	13,40	2,11
16:37:00	37	13,39	2,12
16:38:00	37	13,39	2,12
16:39:00	37	13,39	2,12
16:40:00	36	13,39	2,12
16:41:00	36	13,39	2,12
16:42:00	36	13,38	2,14
16:43:00	36	13,38	2,14
16:44:00	37	13,38	2,14
16:45:00	36	13,37	2,14
16:46:00	36	13,37	2,14
16:47:00	37	13,37	2,14
16:48:00	37	13,37	2,14
16:49:00	37	13,37	2,14
16:50:00	37	13,37	2,14
16:51:00	37	13,36	2,15
16:52:00	37	13,36	2,15
16:53:00	37	13,37	2,14
16:54:00	37	13,36	2,15
16:55:00	37	13,36	2,16
16:56:00	37	13,36	2,15
16:57:00	36	13,36	2,16
16:58:00	37	13,36	2,16
16:59:00	37	13,34	2,18
17:00:00	36	13,35	2,17
17:01:00	37	13,35	2,17
17:02:00	36	13,35	2,17
17:03:00	37	13,36	2,16
17:04:00	37	13,37	2,14
17:05:00	37	13,36	2,15
17:06:00	37	13,35	2,17
17:07:00	37	13,36	2,16
17:08:00	37	13,38	2,14
17:09:00	37	13,35	2,17
17:10:00	37	13,36	2,15
17:11:00	37	13,37	2,14
17:12:00	37	13,36	2,15
17:13:00	36	13,37	2,14
17:14:00	37	13,36	2,16
17:15:00	37	13,35	2,17
17:16:00	37	13,35	2,17
17:17:00	37	13,36	2,15
17:18:00	37	13,36	2,16
17:19:00	36	13,36	2,16
17:20:00	37	13,35	2,17
17:21:00	37	13,36	2,15
17:22:00	37	13,35	2,17
17:23:00	37	13,34	2,18
17:24:00	37	13,33	2,19
17:25:00	37	13,33	2,19
17:26:00	37	13,34	2,18
17:27:00	36	13,38	2,14
17:28:00	37	13,33	2,19
17:29:00	37	13,32	2,20
17:30:00	37	13,35	2,17
17:31:00	36	13,33	2,19
17:32:00	37	13,33	2,19
17:33:00	37	13,33	2,19
17:34:00	37	13,34	2,18
17:35:00	37	13,34	2,18
17:36:00	37	13,35	2,17
17:37:00	36	13,31	2,21
17:38:00	37	13,32	2,20
17:39:00	37	13,32	2,20
17:40:00	36	13,31	2,21
17:41:00	37	13,30	2,22
17:42:00	37	13,30	2,22
17:43:00	37	13,30	2,23
17:44:00	37	13,28	2,25
17:45:00	37	13,27	2,27
17:46:00	36	13,27	2,27
17:47:00	37	13,27	2,27
17:48:00	37	13,27	2,27
17:49:00	36	13,27	2,26
17:50:00	37	13,27	2,27
17:51:00	36	13,27	2,27
17:52:00	36	13,27	2,27
17:53:00	37	13,26	2,28
17:54:00	37	13,26	2,28
17:55:00	37	13,26	2,28
17:56:00	37	13,25	2,28
17:57:00	37	13,25	2,28
17:58:00	36	13,25	2,28
17:59:00	37	13,25	2,28
18:00:00	37	13,25	2,28
18:01:00	37	13,24	2,29
18:02:00	36	13,24	2,29
18:03:00	37	13,25	2,28
18:04:00	37	13,24	2,29
18:05:00	37	13,25	2,28
18:06:00	37	13,24	2,29
18:07:00	37	13,24	2,29
18:08:00	36	13,24	2,29
18:09:00	37	13,24	2,29
18:10:00	36	13,24	2,29
18:11:00	36	13,23	2,30
18:12:00	36	13,23	2,30
18:13:00	36	13,23	2,30
18:14:00	36	13,23	2,30
18:15:00	36	13,23	2,30
18:16:00	36	13,23	2,30
18:17:00	37	13,22	2,32
18:18:00	37	13,22	2,32
18:19:00	36	13,21	2,33
18:20:00	37	13,21	2,34
18:21:00	36	13,21	2,34
18:22:00	37	13,21	2,33
18:23:00	37	13,21	2,34
18:24:00	37	13,21	2,34
18:25:00	37	13,21	2,34
18:26:00	37	13,21	2,34
18:27:00	37	13,21	2,34
18:28:00	37	13,20	2,35
18:29:00	36	13,20	2,35
18:30:00	37	13,20	2,35
18:31:00	37	13,20	2,35
18:32:00	37	13,20	2,35
18:33:00	37	13,19	2,36
18:34:00	37	13,19	2,36
18:35:00	36	13,19	2,36
18:36:00	37	13,19	2,36
18:37:00	37	13,19	2,36
18:38:00	37	13,19	2,36
18:39:00	37	13,18	2,37
18:40:00	37	13,18	2,37
18:41:00	36	13,18	2,37
18:42:00	37	13,18	2,37
18:43:00	37	13,18	2,37
18:44:00	37	13,18	2,37
18:45:00	37	13,18	2,38
18:46:00	37	13,18	2,38
18:47:00	37	13,18	2,38
18:48:00	37	13,18	2,38
18:49:00	36	13,18	2,38
18:50:00	37	13,17	2,39
18:51:00	37	13,17	2,39
18:52:00	37	13,17	2,39
18:53:00	37	13,17	2,39
18:54:00	37	13,16	2,39
18:55:00	37	13,17	2,39
18:56:00	37	13,17	2,39
18:57:00	37	13,16	2,39
18:58:00	36	13,16	2,39
18:59:00	37	13,16	2,39
19:00:00	37	13,15	2,40
19:01:00	36	13,15	2,40
19:02:00	37	13,16	2,39
19:03:00	36	13,15	2,40
19:04:00	37	13,15	2,40
19:05:00	37	13,14	2,41
19:06:00	37	13,15	2,40
19:07:00	37	13,15	2,40
19:08:00	37	13,14	2,41
19:09:00	37	13,14	2,41
19:10:00	37	13,14	2,41
19:11:00	37	13,14	2,41
19:12:00	37	13,14	2,41
19:13:00	37	13,14	2,41
19:14:00	37	13,14	2,41
19:15:00	36	13,14	2,41
19:16:00	37	13,14	2,41
19:17:00	37	13,14	2,42
19:18:00	37	13,14	2,42
19:19:00	37	13,14	2,42
19:20:00	37	13,14	2,42
19:21:00	37	13,14	2,42
19:22:00	37	13,13	2,43
19:23:00	37	13,13	2,43
19:24:00	37	13,13	2,43
19:25:00	36	13,13	2,43
19:26:00	37	13,13	2,43
19:27:00	36	13,12	2,44
19:28:00	37	13,12	2,44
19:29:00	37	13,12	2,44
19:30:00	37	13,12	2,45
19:31:00	37	13,12	2,45
19:32:00	36	13,11	2,46
19:33:00	37	13,11	2,46
19:34:00	36	13,12	2,45
19:35:00	37	13,12	2,45
19:36:00	37	13,11	2,46
19:37:00	37	13,11	2,46
19:38:00	37	13,11	2,46
19:39:00	37	13,11	2,46
19:40:00	37	13,10	2,47
19:41:00	37	13,10	2,47
19:42:00	37	13,10	2,47
19:43:00	37	13,10	2,47
19:44:00	37	13,10	2,47
19:45:00	37	13,09	2,48
19:46:00	37	13,10	2,47
19:47:00	37	13,10	2,47
19:48:00	37	13,09	2,48
19:49:00	37	13,09	2,48
19:50:00	37	13,10	2,47
19:51:00	36	13,09	2,48
19:52:00	37	13,09	2,48
19:53:00	37	13,09	2,49
19:54:00	37	13,09	2,48
19:55:00	36	13,09	2,48
19:56:00	37	13,09	2,48
19:57:00	37	13,09	2,49
19:58:00	37	13,09	2,49
19:59:00	37	13,09	2,49
20:00:00	37	13,09	2,49
20:01:00	37	13,08	2,50
20:02:00	37	13,08	2,50
20:03:00	36	13,08	2,50
20:04:00	37	13,07	2,51
20:05:00	37	13,08	2,50
20:06:00	37	13,09	2,49
20:07:00	37	13,08	2,50
20:08:00	37	13,07	2,51
20:09:00	37	13,06	2,52
20:10:00	37	13,06	2,52
20:11:00	37	13,06	2,52
20:12:00	36	13,06	2,52
20:13:00	37	13,06	2,52
20:14:00	37		
20:15:00	37	13,05	2,53
20:16:00	37	13,05	2,53
20:17:00	37	13,06	2,52
20:18:00	37	13,05	2,53
20:19:00	37	13,05	2,53
20:20:00	37	13,05	2,53
20:21:00	36	13,05	2,53
20:22:00	37	13,05	2,53
20:23:00	37	13,05	2,54
20:24:00	37	13,05	2,54
20:25:00	37	13,05	2,53
20:26:00	37	13,05	2,54
20:27:00	37	13,05	2,54
20:28:00	36	13,05	2,54
20:29:00	37	13,05	2,54
20:30:00	37	13,04	2,55
20:31:00	37	13,04	2,55
20:32:00	37	13,04	2,55
20:33:00	37	13,03	2,56
20:34:00	37	13,04	2,55
20:35:00	37	13,03	2,56
20:36:00	37	13,03	2,56
20:37:00	36	13,03	2,57
20:38:00	37	13,03	2,56
20:39:00	37	13,03	2,57
20:40:00	37	13,03	2,57
20:41:00	37	13,03	2,57
20:42:00	36	13,02	2,58
20:43:00	37	13,03	2,57
20:44:00	37	13,02	2,58
20:45:00	37	13,02	2,58
20:46:00	37	13,02	2,58
20:47:00	37	13,00	2,60
20:48:00	37	13,01	2,59
20:49:00	37	13,01	2,59
20:50:00	37	13,01	2,59
20:51:00	37	13,01	2,59
20:52:00	36	13,00	2,60
20:53:00	37	13,00	2,60
20:54:00	37	13,00	2,61
20:55:00	37	13,00	2,60
20:56:00	37	13,00	2,60
20:57:00	37	13,00	2,60
20:58:00	37	13,00	2,60
20:59:00	37	13,00	2,61
21:00:00	36	13,00	2,61
21:01:00	37	13,00	2,61
21:02:00	37	13,00	2,61
21:03:00	37	13,00	2,61
21:04:00	37	12,99	2,62
21:05:00	37	12,99	2,62
21:06:00	37	12,98	2,63
21:07:00	37	12,99	2,62
21:08:00	37	12,99	2,62
21:09:00	37	12,99	2,62
21:10:00	36	12,99	2,62
21:11:00	37	12,99	2,62
21:12:00	37	12,98	2,63
21:13:00	37	12,98	2,63
21:14:00	37	12,98	2,63
21:15:00	37	12,97	2,64
21:16:00	37	12,97	2,64
21:17:00	37	12,98	2,63
21:18:00	37	12,98	2,63
21:19:00	37	12,97	2,64
21:20:00	37	12,97	2,64
21:21:00	37	12,97	2,64
21:22:00	37	12,97	2,64
21:23:00	37	12,96	2,65
21:24:00	36	12,97	2,64
21:25:00	37	12,96	2,65
21:26:00	37	12,97	2,64
21:27:00	37	12,96	2,65
21:28:00	37	12,96	2,65
21:29:00	37	12,95	2,67
21:30:00	37	12,96	2,66
21:31:00	37	12,96	2,65
21:32:00	37	12,96	2,66
21:33:00	36	12,96	2,65
21:34:00	37	12,95	2,67
21:35:00	37	12,96	2,66
21:36:00	37	12,96	2,66
21:37:00	37	12,96	2,66
21:38:00	37	12,95	2,67
21:39:00	37	12,95	2,67
21:40:00	37	12,95	2,67
21:41:00	37	12,96	2,66
21:42:00	37	12,94	2,69
21:43:00	37	12,94	2,69
21:44:00	37	12,94	2,69
21:45:00	37	12,94	2,69
21:46:00	37	12,94	2,69
21:47:00	37	12,94	2,69
21:48:00	37	12,94	2,69
21:49:00	37	12,94	2,69
21:50:00	37	12,94	2,69
21:51:00	37	12,94	2,69
21:52:00	37	12,93	2,70
21:53:00	37	12,93	2,70
21:54:00	37	12,93	2,70
21:55:00	37	12,93	2,70
21:56:00	37	12,93	2,70
21:57:00	37	12,93	2,70
21:58:00	37	12,93	2,70
21:59:00	37	12,92	2,71
22:00:00	37	12,91	2,72
22:01:00	37	12,91	2,72
22:02:00	37	12,91	2,72
22:03:00	36	12,91	2,72
22:04:00	37	12,91	2,72
22:05:00	37	12,91	2,72
22:06:00	37	12,91	2,73
22:07:00	37	12,91	2,73
22:08:00	37	12,91	2,73
22:09:00	37	12,90	2,74
22:10:00	36	12,91	2,73
22:11:00	37	12,90	2,74
22:12:00	37	12,90	2,74
22:13:00	36	12,91	2,73
22:14:00	37	12,90	2,74
22:15:00	37	12,90	2,74
22:16:00	37	12,90	2,74
22:17:00	37	12,90	2,74
22:18:00	37	12,89	2,75
22:19:00	37	12,89	2,75
22:20:00	37	12,89	2,75
22:21:00	36	12,90	2,74
22:22:00	37	12,89	2,75
22:23:00	37	12,89	2,75
22:24:00	36	12,89	2,75
22:25:00	37	12,88	2,76
22:26:00	37	12,89	2,75
22:27:00	37	12,88	2,76
22:28:00	37	12,88	2,76
22:29:00	37	12,88	2,76
22:30:00	37	12,88	2,76
22:31:00	36	12,88	2,77
22:32:00	37	12,88	2,76
22:33:00	37	12,88	2,77
22:34:00	36	12,88	2,77
22:35:00	37	12,88	2,77
22:36:00	37	12,88	2,77
22:37:00	37	12,88	2,77
22:38:00	37	12,88	2,77
22:39:00	37	12,88	2,77
22:40:00	37	12,87	2,78
22:41:00	37	12,87	2,78
22:42:00	37	12,87	2,78
22:43:00	37	12,87	2,78
22:44:00	37	12,87	2,78
22:45:00	37	12,87	2,78
22:46:00	37	12,87	2,78
22:47:00	37	12,87	2,78
22:48:00	36	12,86	2,79
22:49:00	37	12,87	2,78
22:50:00	36	12,87	2,78
22:51:00	36	12,85	2,80
22:52:00	37	12,86	2,79
22:53:00	37	12,86	2,79
22:54:00	37	12,86	2,79
22:55:00	37	12,86	2,79
22:56:00	37	12,85	2,80
22:57:00	37	12,85	2,80
22:58:00	37	12,85	2,80
22:59:00	37	12,84	2,81
23:00:00	37	12,85	2,80
23:01:00	37	12,85	2,80
23:02:00	37	12,85	2,80
23:03:00	37	12,84	2,81
23:04:00	37	12,84	2,81
23:05:00	37	12,84	2,81
23:06:00	37	12,84	2,83
23:07:00	37	12,84	2,83
23:08:00	37	12,83	2,84
23:09:00	37	12,83	2,84
23:10:00	36	12,84	2,83
23:11:00	37	12,83	2,84
23:12:00	37	12,83	2,84
23:13:00	37	12,83	2,84
23:14:00	37	12,83	2,84
23:15:00	36	12,82	2,85
23:16:00	37	12,82	2,85
23:17:00	37	12,83	2,84
23:18:00	37	12,82	2,85
23:19:00	37	12,82	2,85
23:20:00	36	12,82	2,85
23:21:00	36	12,82	2,85
23:22:00	37	12,82	2,85
23:23:00	37	12,82	2,85
23:24:00	37	12,82	2,86
23:25:00	37	12,82	2,86
23:26:00	36	12,82	2,86
23:27:00	36	12,82	2,86
23:28:00	37	12,82	2,86
23:29:00	37	12,82	2,86
23:30:00	37	12,82	2,86
23:31:00	37	12,82	2,86
23:32:00	37	12,81	2,87
23:33:00	37	12,81	2,87
23:34:00	37	12,82	2,86
23:35:00	37	12,81	2,87
23:36:00	37	12,81	2,87
23:37:00	37	12,81	2,87
23:38:00	37	12,80	2,88
23:39:00	36	12,81	2,87
23:40:00	37	12,80	2,88
23:41:00	37	12,80	2,88
23:42:00	37	12,80	2,88
23:43:00	37	12,79	2,89
23:44:00	37	12,80	2,88
23:45:00	37	12,79	2,89
23:46:00	37	12,79	2,89
23:47:00	36	12,79	2,89
23:48:00	37	12,79	2,89
23:49:00	37	12,80	2,88
23:50:00	37	12,79	2,90
23:51:00	37	12,79	2,89
23:52:00	37	12,79	2,90
23:53:00	37	12,80	2,88
23:54:00	36	12,79	2,90
23:55:00	37	12,79	2,90
23:56:00	37	12,79	2,90
23:57:00	37	12,79	2,90
23:58:00	37	12,78	2,91
23:59:00	37	12,78	2,91
24:00:00	37	12,79	2,90
24:01:00	37	12,79	2,90
24:02:00	37	12,78	2,91
24:03:00	37	12,79	2,90
24:04:00	37	12,78	2,91
24:05:00	37	12,78	2,91
24:06:00	37	12,78	2,91
24:07:00	37	12,78	2,91
24:08:00	37	12,77	2,92
24:09:00	37	12,77	2,92
24:10:00	37	12,77	2,92
24:11:00	37	12,76	2,93
24:12:00	37	12,77	2,92
24:13:00	36	12,77	2,92
24:14:00	37	12,77	2,92
24:15:00	37	12,77	2,92
24:16:00	36	12,76	2,93
24:17:00	37	12,76	2,93
24:18:00	37	12,76	2,93
24:19:00	37	12,77	2,92
24:20:00	37	12,77	2,92
24:21:00	37	12,76	2,93
24:22:00	37	12,76	2,93
24:23:00	37	12,75	2,95
24:24:00	37	12,76	2,93
24:25:00	37	12,75	2,95
24:26:00	37	12,75	2,95
24:27:00	36	12,75	2,95
24:28:00	37	12,75	2,95
24:29:00	37	12,75	2,95
24:30:00	37	12,75	2,95
24:31:00	37	12,75	2,95
24:32:00	37	12,75	2,95
24:33:00	36	12,75	2,95
24:34:00	37	12,74	2,97
24:35:00	37	12,75	2,96
24:36:00	37	12,75	2,96
24:37:00	36	12,75	2,95
24:38:00	37	12,75	2,96
24:39:00	37	12,75	2,96
24:40:00	37	12,73	2,98
24:41:00	37	12,73	2,98
24:42:00	37	12,73	2,98
24:43:00	37	12,73	2,98
24:44:00	37	12,73	2,98
24:45:00	37	12,73	2,98
24:46:00	37	12,73	2,98
24:47:00	37	12,73	2,98
24:48:00	37	12,73	2,99
24:49:00	37	12,73	2,99
24:50:00	37	12,73	2,99
24:51:00	37	12,73	2,99
24:52:00	37	12,73	2,98
24:53:00	37	12,73	2,99
24:54:00	37	12,73	2,99
24:55:00	37	12,73	2,99
24:56:00	37	12,72	3,00
24:57:00	37	12,72	3,00
24:58:00	37	12,73	2,99
24:59:00	37	12,73	2,99
25:00:00	37	12,73	2,99
25:01:00	37	12,72	3,00
25:02:00	37	12,72	3,00
25:03:00	37	12,72	3,00
25:04:00	37	12,72	3,00
25:05:00	37	12,72	3,00
25:06:00	37	12,71	3,01
25:07:00	37	12,71	3,01
25:08:00	37	12,71	3,01
25:09:00	37	12,70	3,04
25:10:00	37	12,70	3,04
25:11:00	37	12,70	3,02
25:12:00	37	12,70	3,02
25:13:00	37	12,70	3,02
25:14:00	37	12,70	3,02
25:15:00	37	12,70	3,02
25:16:00	36	12,70	3,02
25:17:00	37	12,70	3,02
25:18:00	37	12,70	3,02
25:19:00	37	12,70	3,04
25:20:00	37	12,70	3,04
25:21:00	37	12,70	3,04
25:22:00	37	12,70	3,04
25:23:00	37	12,70	3,04
25:24:00	36	12,70	3,04
25:25:00	37	12,70	3,04
25:26:00	37	12,70	3,04
25:27:00	37	12,69	3,05
25:28:00	36	12,69	3,05
25:29:00	37	12,69	3,05
25:30:00	37	12,69	3,05
25:31:00	37	12,68	3,06
25:32:00	37	12,69	3,05
25:33:00	36	12,68	3,06
25:34:00	37	12,68	3,06
25:35:00	37	12,68	3,06
25:36:00	37	12,68	3,06
25:37:00	37	12,68	3,06
25:38:00	37	12,67	3,07
25:39:00	37	12,68	3,06
25:40:00	37	12,67	3,07
25:41:00	37	12,67	3,07
25:42:00	37	12,67	3,07
25:43:00	37	12,66	3,08
25:44:00	37	12,67	3,07
25:45:00	37	12,66	3,08
25:46:00	36	12,68	3,06
25:47:00	37	12,66	3,08
25:48:00	37	12,66	3,08
25:49:00	37	12,66	3,08
25:50:00	37	12,66	3,08
25:51:00	37	12,66	3,08
25:52:00	37	12,66	3,08
25:53:00	37	12,66	3,08
25:54:00	37	12,66	3,09
25:55:00	37	12,66	3,09
25:56:00	37	12,66	3,09
25:57:00	37	12,66	3,08
25:58:00	37	12,66	3,09
25:59:00	37	12,66	3,09
26:00:00	37	12,66	3,08
26:01:00	37	12,66	3,09
26:02:00	37	12,65	3,11
26:03:00	37	12,66	3,09
26:04:00	37	12,65	3,11
26:05:00	37	12,65	3,11
26:06:00	37	12,65	3,11
26:07:00	36	12,65	3,11
26:08:00	37	12,65	3,11
26:09:00	37	12,65	3,11
26:10:00	37	12,65	3,11
26:11:00	37	12,64	3,13
26:12:00	37	12,64	3,13
26:13:00	37	12,64	3,13
26:14:00	36	12,64	3,13
26:15:00	37	12,64	3,12
26:16:00	37	12,64	3,13
26:17:00	37	12,64	3,13
26:18:00	37	12,64	3,13
26:19:00	37	12,64	3,13
26:20:00	37	12,64	3,13
26:21:00	37	12,63	3,14
26:22:00	37	12,64	3,13
26:23:00	37	12,63	3,14
26:24:00	37	12,63	3,14
26:25:00	37	12,62	3,15
26:26:00	37	12,62	3,15
26:27:00	37	12,62	3,15
26:28:00	37	12,64	3,13
26:29:00	36	12,62	3,15
26:30:00	37	12,62	3,15
26:31:00	37	12,61	3,16
26:32:00	37	12,63	3,14
26:33:00	37	12,62	3,15
26:34:00	37	12,62	3,15
26:35:00	37	12,63	3,14
26:36:00	37	12,63	3,14
26:37:00	37	12,62	3,15
26:38:00	37	12,61	3,16
26:39:00	37	12,61	3,16
26:40:00	37	12,62	3,15
26:41:00	37	12,62	3,15
26:42:00	37	12,62	3,15
26:43:00	36	12,62	3,15
26:44:00	37	12,61	3,16
26:45:00	36	12,61	3,16
26:46:00	37	12,61	3,16
26:47:00	37	12,62	3,15
26:48:00	37	12,61	3,16
26:49:00	37	12,61	3,18
26:50:00	37	12,61	3,18
26:51:00	37	12,61	3,16
26:52:00	37	12,61	3,18
26:53:00	37	12,60	3,19
26:54:00	37	12,60	3,19
26:55:00	36	12,61	3,18
26:56:00	37	12,61	3,18
26:57:00	37	12,60	3,19
26:58:00	36	12,61	3,18
26:59:00	37	12,61	3,16
27:00:00	36	12,59	3,20
27:01:00	37	12,59	3,20
27:02:00	37	12,59	3,20
27:03:00	37	12,59	3,20
27:04:00	37	12,58	3,21
27:05:00	37	12,58	3,21
27:06:00	37	12,59	3,20
27:07:00	36	12,58	3,21
27:08:00	37	12,59	3,20
27:09:00	37	12,58	3,21
27:10:00	37	12,58	3,21
27:11:00	37	12,59	3,20
27:12:00	37	12,59	3,20
27:13:00	37	12,57	3,22
27:14:00	37	12,58	3,21
27:15:00	37	12,58	3,21
27:16:00	37	12,58	3,21
27:17:00	36	12,59	3,20
27:18:00	37	12,57	3,22
27:19:00	37	12,58	3,21
27:20:00	37	12,57	3,22
27:21:00	37	12,57	3,22
27:22:00	36	12,57	3,22
27:23:00	37	12,57	3,22
27:24:00	37	12,57	3,22
27:25:00	37	12,57	3,24
27:26:00	37	12,57	3,22
27:27:00	37	12,57	3,22
27:28:00	37	12,57	3,24
27:29:00	37	12,57	3,24
27:30:00	37	12,57	3,24
27:31:00	37	12,57	3,24
27:32:00	37	12,57	3,24
27:33:00	37	12,57	3,22
27:34:00	37	12,57	3,24
27:35:00	37	12,57	3,24
27:36:00	36	12,56	3,25
27:37:00	37	12,57	3,24
27:38:00	37	12,56	3,25
27:39:00	37	12,57	3,24
27:40:00	37	12,57	3,24
27:41:00	37	12,56	3,25
27:42:00	37	12,56	3,25
27:43:00	36	12,56	3,25
27:44:00	37	12,57	3,24
27:45:00	36	12,56	3,25
27:46:00	37	12,56	3,25
27:47:00	37	12,56	3,25
27:48:00	37	12,56	3,25
27:49:00	37	12,56	3,25
27:50:00	37	12,56	3,25
27:51:00	37	12,56	3,25
27:52:00	37	12,55	3,26
27:53:00	37	12,55	3,26
27:54:00	37	12,56	3,25
27:55:00	36	12,55	3,26
27:56:00	36	12,55	3,26
27:57:00	37	12,55	3,26
27:58:00	36	12,55	3,26
27:59:00	37	12,55	3,26
28:00:00	37	12,55	3,27
28:01:00	37	12,55	3,27
28:02:00	37	12,55	3,27
28:03:00	37	12,55	3,27
28:04:00	37	12,55	3,27
28:05:00	36	12,55	3,27
28:06:00	37	12,54	3,28
28:07:00	37	12,55	3,26
28:08:00	37	12,54	3,28
28:09:00	37	12,54	3,28
28:10:00	37	12,54	3,28
28:11:00	37	12,54	3,28
28:12:00	36	12,54	3,28
28:13:00	37	12,54	3,28
28:14:00	37	12,53	3,30
28:15:00	37	12,53	3,30
28:16:00	37	12,52	3,31
28:17:00	36	12,53	3,30
28:18:00	37	12,52	3,31
28:19:00	36	12,52	3,32
28:20:00	37	12,52	3,31
28:21:00	37	12,52	3,31
28:22:00	36	12,52	3,32
28:23:00	36	12,52	3,31
28:24:00	37	12,52	3,32
28:25:00	37	12,52	3,31
28:26:00	36	12,52	3,32
28:27:00	37	12,52	3,32
28:28:00	36	12,52	3,32
28:29:00	37	12,52	3,32
28:30:00	37	12,52	3,32
28:31:00	37	12,52	3,32
28:32:00	36	12,52	3,32
28:33:00	37	12,51	3,33
28:34:00	37	12,51	3,33
28:35:00	37	12,52	3,32
28:36:00	37	12,51	3,33
28:37:00	37	12,51	3,33
28:38:00	37	12,51	3,33
28:39:00	37	12,51	3,33
28:40:00	37	12,51	3,33
28:41:00	37	12,51	3,33
28:42:00	37	12,51	3,33
28:43:00	37	12,51	3,33
28:44:00	37	12,50	3,35
28:45:00	37	12,50	3,35
28:46:00	36	12,51	3,33
28:47:00	37	12,50	3,35
28:48:00	37	12,50	3,35
28:49:00	37	12,50	3,35
28:50:00	36	12,50	3,35
28:51:00	37	12,50	3,35
28:52:00	37	12,49	3,36
28:53:00	37	12,50	3,35
28:54:00	37	12,49	3,37
28:55:00	37	12,49	3,36
28:56:00	37	12,49	3,36
28:57:00	37	12,49	3,36
28:58:00	37	12,49	3,36
28:59:00	37	12,49	3,36
29:00:00	37	12,49	3,37
29:01:00	37	12,49	3,36
29:02:00	37	12,49	3,36
29:03:00	36	12,49	3,37
