Repository: ProgWizer/parser

File: project-root/data/Data Acquisition/Data Acquisition/2002 year (647)/UCA R AGD PCT-II-50 1500+14%Gel+0.7%D-19 (35C).txt (part 1 of 2)
--Test Summary--
Full Path and File Name	
Instrument Name	4262 R
Instrument Type	UCA
Instrument Serial Number	111
Test Start Date	16.08.2002
Test Start Time	10:16:11
Test Stop Date	18.08.2002
Test Stop Time	12:04:53
Test Length	49:48:42
Final Sample Time Offset	49:48:15
Controller Schedule Name	
Sampling Period	60 seconds
Comments	T: 35(30min), 37(240min) , field water, all dry blend
Information	WellID	3/53
Information	Customer	AGD-Usinsk
Information	CementClass	PCT-II-50
Information	CementMfr	Suhoy Log
Information	Additives	14%PPB Gel+0.7%D-19
Information	Density	1500
Information	BHCT	35
Information	BHST	37
Information	FluidLoss	
Information	JobType	168.3 mm csg Lead slurry
Calculated Value	Finish Set	8:12:00
Calculated Curve	Compressive Strength	Compressive strength type B (more than 14 lb/gal)
Initial Temperature (°C)	23 °C
Final Temperature (°C)	35 °C
Initial Transit Time (microsec/in)	17,04 microsec/in
Final Transit Time (microsec/in)	12,25 microsec/in
Initial Compressive Strength (MPa)	0,00 MPa
Final Compressive Strength (MPa)	2,83 MPa
--Data--
Time (HH:MM:SS)	Temperature (°C)	Transit Time (microsec/in)	Compressive Strength (MPa)
0:00:00	23	17,04	0,00
0:01:00	23	17,02	0,00
0:02:00	23	17,07	0,00
0:03:00	23	17,07	0,00
0:04:00	23	17,06	0,00
0:05:00	23	17,06	0,00
0:06:00	23	17,07	0,00
0:07:00	23	17,09	0,00
0:08:00	24	17,08	0,00
0:09:00	24	17,09	0,00
0:10:00	25	17,06	0,00
0:11:00	25	17,05	0,00
0:12:00	25	17,05	0,00
0:13:00	26	17,05	0,00
0:14:00	26	17,04	0,00
0:15:00	27	17,05	0,00
0:16:00	27	17,07	0,00
0:17:00	28	17,04	0,00
0:18:00	28	17,05	0,00
0:19:00	28	17,05	0,00
0:20:00	29	17,02	0,00
0:21:00	29	17,03	0,00
0:22:00	30	17,02	0,00
0:23:00	30	17,01	0,01
0:24:00	31	17,02	0,00
0:25:00	31	17,00	0,01
0:26:00	32	16,97	0,01
0:27:00	32	16,96	0,02
0:28:00	32	16,93	0,02
0:29:00	33	16,93	0,02
0:30:00	33	16,93	0,02
0:31:00	34	16,89	0,03
0:32:00	34	16,91	0,03
0:33:00	35	16,87	0,04
0:34:00	35	16,89	0,03
0:35:00	35	16,88	0,03
0:36:00	36	16,91	0,03
0:37:00	36	16,89	0,03
0:38:00	36	16,88	0,03
0:39:00	36	16,87	0,04
0:40:00	36	16,86	0,04
0:41:00	36	16,82	0,05
0:42:00	36	16,83	0,05
0:43:00	36	16,81	0,05
0:44:00	36	16,85	0,04
0:45:00	37	16,83	0,05
0:46:00	36	16,83	0,05
0:47:00	36	16,79	0,06
0:48:00	36	16,80	0,05
0:49:00	36	16,80	0,05
0:50:00	36	16,80	0,05
0:51:00	36	16,83	0,05
0:52:00	36	16,82	0,05
0:53:00	36	16,83	0,05
0:54:00	36	16,81	0,05
0:55:00	36	16,81	0,05
0:56:00	36	16,79	0,06
0:57:00	36	16,81	0,05
0:58:00	36	16,81	0,05
0:59:00	36	16,80	0,05
1:00:00	36	16,76	0,06
1:01:00	36	16,78	0,06
1:02:00	35	16,80	0,05
1:03:00	36	16,78	0,06
1:04:00	36	16,77	0,06
1:05:00	36	16,78	0,06
1:06:00	36	16,77	0,06
1:07:00	36	16,78	0,06
1:08:00	35	16,81	0,05
1:09:00	35	16,79	0,06
1:10:00	35	16,81	0,05
1:11:00	35	16,83	0,05
1:12:00	35	16,84	0,04
1:13:00	36	16,84	0,04
1:14:00	35	16,82	0,05
1:15:00	35	16,78	0,06
1:16:00	35	16,82	0,05
1:17:00	35	16,84	0,04
1:18:00	35	16,84	0,04
1:19:00	35	16,85	0,04
1:20:00	35	16,83	0,05
1:21:00	35	16,83	0,05
1:22:00	35	16,83	0,05
1:23:00	35	16,84	0,04
1:24:00	35	16,84	0,04
1:25:00	35	16,81	0,05
1:26:00	35	16,82	0,05
1:27:00	35	16,82	0,05
1:28:00	35	16,81	0,05
1:29:00	35	16,78	0,06
1:30:00	35	16,84	0,04
1:31:00	35	16,81	0,05
1:32:00	35	16,82	0,05
1:33:00	35	16,84	0,04
1:34:00	35	16,87	0,04
1:35:00	35	16,83	0,05
1:36:00	35	16,84	0,04
1:37:00	35	16,83	0,05
1:38:00	35	16,84	0,04
1:39:00	35	16,83	0,05
1:40:00	35	16,81	0,05
1:41:00	35	16,84	0,04
1:42:00	35	16,82	0,05
1:43:00	35	16,87	0,04
1:44:00	35	16,84	0,04
1:45:00	35	16,84	0,04
1:46:00	35	16,85	0,04
1:47:00	35	16,86	0,04
1:48:00	35	16,86	0,04
1:49:00	35	16,86	0,04
1:50:00	35	16,88	0,03
1:51:00	35	16,82	0,05
1:52:00	35	16,87	0,04
1:53:00	35	16,87	0,04
1:54:00	35	16,89	0,03
1:55:00	35	16,84	0,04
1:56:00	35	16,87	0,04
1:57:00	35	16,87	0,04
1:58:00	35	16,89	0,03
1:59:00	35	16,87	0,04
2:00:00	35	16,89	0,03
2:01:00	35	16,88	0,03
2:02:00	35	16,89	0,03
2:03:00	35	16,89	0,03
2:04:00	35	16,89	0,03
2:05:00	35	16,91	0,03
2:06:00	35	16,91	0,03
2:07:00	35	16,92	0,03
2:08:00	35	16,90	0,03
2:09:00	35	16,90	0,03
2:10:00	35	16,91	0,03
2:11:00	35	16,91	0,03
2:12:00	35	16,92	0,03
2:13:00	35	16,94	0,02
2:14:00	35	16,93	0,02
2:15:00	35	16,93	0,02
2:16:00	35	16,93	0,02
2:17:00	35	16,95	0,02
2:18:00	35	16,94	0,02
2:19:00	35	16,96	0,02
2:20:00	35	16,96	0,02
2:21:00	35	16,96	0,02
2:22:00	35	16,95	0,02
2:23:00	35	16,97	0,01
2:24:00	35	16,97	0,01
2:25:00	35	16,99	0,01
2:26:00	35	16,99	0,01
2:27:00	35	16,99	0,01
2:28:00	35	16,96	0,02
2:29:00	35	16,98	0,01
2:30:00	35	16,94	0,02
2:31:00	35	16,97	0,01
2:32:00	35	16,98	0,01
2:33:00	35	16,96	0,02
2:34:00	34	16,97	0,01
2:35:00	35	16,98	0,01
2:36:00	35	16,97	0,01
2:37:00	35	16,99	0,01
2:38:00	35	16,99	0,01
2:39:00	35	17,02	0,00
2:40:00	35	17,00	0,01
2:41:00	35	17,02	0,00
2:42:00	35	17,02	0,00
2:43:00	35	17,00	0,01
2:44:00	35	17,02	0,00
2:45:00	35	17,02	0,00
2:46:00	35	17,01	0,01
2:47:00	35	17,02	0,00
2:48:00	35	17,03	0,00
2:49:00	35	17,05	0,00
2:50:00	35	17,02	0,00
2:51:00	35	17,07	0,00
2:52:00	35	17,06	0,00
2:53:00	35	17,07	0,00
2:54:00	35	17,08	0,00
2:55:00	35	17,09	0,00
2:56:00	35	17,11	0,00
2:57:00	35	17,11	0,00
2:58:00	35	17,10	0,00
2:59:00	35	17,12	0,00
3:00:00	34	17,13	0,00
3:01:00	35	17,14	0,00
3:02:00	35	17,14	0,00
3:03:00	35	17,14	0,00
3:04:00	35	17,12	0,00
3:05:00	35	17,14	0,00
3:06:00	35	17,14	0,00
3:07:00	35	17,17	0,00
3:08:00	35	17,15	0,00
3:09:00	35	17,14	0,00
3:10:00	35	17,15	0,00
3:11:00	35	17,17	0,00
3:12:00	35	17,16	0,00
3:13:00	35	17,19	0,00
3:14:00	35	17,18	0,00
3:15:00	35	17,20	0,00
3:16:00	35	17,20	0,00
3:17:00	35	17,20	0,00
3:18:00	35	17,18	0,00
3:19:00	35	17,18	0,00
3:20:00	35	17,20	0,00
3:21:00	35	17,21	0,00
3:22:00	35	17,21	0,00
3:23:00	35	17,22	0,00
3:24:00	35	17,21	0,00
3:25:00	35	17,22	0,00
3:26:00	35	17,22	0,00
3:27:00	35	17,22	0,00
3:28:00	35	17,20	0,00
3:29:00	35	17,21	0,00
3:30:00	35	17,24	0,00
3:31:00	35	17,23	0,00
3:32:00	35	17,23	0,00
3:33:00	35	17,20	0,00
3:34:00	35	17,21	0,00
3:35:00	35	17,20	0,00
3:36:00	34	17,20	0,00
3:37:00	35	17,21	0,00
3:38:00	35	17,21	0,00
3:39:00	35	17,20	0,00
3:40:00	35	17,22	0,00
3:41:00	35	17,23	0,00
3:42:00	35	17,24	0,00
3:43:00	35	17,24	0,00
3:44:00	35	17,21	0,00
3:45:00	35	17,22	0,00
3:46:00	35	17,21	0,00
3:47:00	35	17,20	0,00
3:48:00	35	17,20	0,00
3:49:00	35	17,20	0,00
3:50:00	35	17,20	0,00
3:51:00	34	17,20	0,00
3:52:00	35	17,21	0,00
3:53:00	35	17,22	0,00
3:54:00	35	17,20	0,00
3:55:00	35	17,19	0,00
3:56:00	35	17,19	0,00
3:57:00	35	17,20	0,00
3:58:00	35	17,20	0,00
3:59:00	35	17,19	0,00
4:00:00	35	17,17	0,00
4:01:00	35	17,19	0,00
4:02:00	35	17,18	0,00
4:03:00	35	17,18	0,00
4:04:00	35	17,18	0,00
4:05:00	35	17,18	0,00
4:06:00	35	17,17	0,00
4:07:00	35	17,17	0,00
4:08:00	35	17,17	0,00
4:09:00	35	17,16	0,00
4:10:00	35	17,16	0,00
4:11:00	35	17,17	0,00
4:12:00	35	17,16	0,00
4:13:00	35	17,15	0,00
4:14:00	35	17,15	0,00
4:15:00	35	17,14	0,00
4:16:00	35	17,15	0,00
4:17:00	35	17,14	0,00
4:18:00	35	17,14	0,00
4:19:00	35	17,13	0,00
4:20:00	35	17,14	0,00
4:21:00	35	17,13	0,00
4:22:00	35	17,12	0,00
4:23:00	35	17,14	0,00
4:24:00	35	17,13	0,00
4:25:00	35	17,12	0,00
4:26:00	35	17,11	0,00
4:27:00	35	17,12	0,00
4:28:00	35	17,11	0,00
4:29:00	35	17,11	0,00
4:30:00	35	17,11	0,00
4:31:00	35	17,11	0,00
4:32:00	35	17,09	0,00
4:33:00	35	17,11	0,00
4:34:00	35	17,11	0,00
4:35:00	35	17,10	0,00
4:36:00	35	17,09	0,00
4:37:00	35	17,09	0,00
4:38:00	35	17,08	0,00
4:39:00	35	17,08	0,00
4:40:00	35	17,07	0,00
4:41:00	35	17,07	0,00
4:42:00	35	17,06	0,00
4:43:00	35	17,05	0,00
4:44:00	35	17,05	0,00
4:45:00	35	17,05	0,00
4:46:00	35	17,05	0,00
4:47:00	35	17,05	0,00
4:48:00	35	17,04	0,00
4:49:00	35	17,04	0,00
4:50:00	35	17,02	0,00
4:51:00	35	17,02	0,00
4:52:00	35	17,02	0,00
4:53:00	35	17,02	0,00
4:54:00	35	17,01	0,01
4:55:00	35	17,00	0,01
4:56:00	35	17,00	0,01
4:57:00	35	17,00	0,01
4:58:00	35	17,00	0,01
4:59:00	35	17,00	0,01
5:00:00	35	16,99	0,01
5:01:00	35	16,99	0,01
5:02:00	35	16,99	0,01
5:03:00	35	16,99	0,01
5:04:00	35	16,98	0,01
5:05:00	35	16,97	0,01
5:06:00	35	16,97	0,01
5:07:00	35	16,96	0,02
5:08:00	35	16,96	0,02
5:09:00	35	16,96	0,02
5:10:00	35	16,96	0,02
5:11:00	35	16,95	0,02
5:12:00	35	16,93	0,02
5:13:00	35	16,93	0,02
5:14:00	35	16,93	0,02
5:15:00	35	16,93	0,02
5:16:00	35	16,91	0,03
5:17:00	35	16,90	0,03
5:18:00	35	16,91	0,03
5:19:00	35	16,90	0,03
5:20:00	35	16,90	0,03
5:21:00	35	16,89	0,03
5:22:00	35	16,89	0,03
5:23:00	35	16,89	0,03
5:24:00	35	16,88	0,03
5:25:00	35	16,88	0,03
5:26:00	35	16,87	0,04
5:27:00	35	16,87	0,04
5:28:00	35	16,86	0,04
5:29:00	35	16,85	0,04
5:30:00	35	16,85	0,04
5:31:00	35	16,84	0,04
5:32:00	35	16,84	0,04
5:33:00	35	16,84	0,04
5:34:00	35	16,84	0,04
5:35:00	35	16,83	0,05
5:36:00	35	16,83	0,05
5:37:00	35	16,81	0,05
5:38:00	35	16,81	0,05
5:39:00	35	16,81	0,05
5:40:00	35	16,81	0,05
5:41:00	35	16,80	0,05
5:42:00	35	16,81	0,05
5:43:00	35	16,80	0,05
5:44:00	35	16,78	0,06
5:45:00	35	16,78	0,06
5:46:00	35	16,78	0,06
5:47:00	35	16,77	0,06
5:48:00	35	16,77	0,06
5:49:00	35	16,77	0,06
5:50:00	35	16,76	0,06
5:51:00	35	16,75	0,06
5:52:00	35	16,75	0,07
5:53:00	35	16,75	0,06
5:54:00	35	16,74	0,07
5:55:00	35	16,73	0,07
5:56:00	35	16,73	0,07
5:57:00	34	16,72	0,07
5:58:00	35	16,72	0,07
5:59:00	35	16,71	0,07
6:00:00	34	16,71	0,07
6:01:00	34	16,71	0,07
6:02:00	35	16,70	0,08
6:03:00	35	16,69	0,08
6:04:00	35	16,69	0,08
6:05:00	34	16,69	0,08
6:06:00	35	16,68	0,08
6:07:00	35	16,67	0,08
6:08:00	35	16,66	0,09
6:09:00	35	16,65	0,09
6:10:00	35	16,64	0,09
6:11:00	35	16,63	0,09
6:12:00	35	16,63	0,09
6:13:00	35	16,63	0,09
6:14:00	35	16,62	0,10
6:15:00	35	16,61	0,10
6:16:00	35	16,60	0,10
6:17:00	35	16,60	0,10
6:18:00	35	16,60	0,10
6:19:00	35	16,59	0,10
6:20:00	35	16,59	0,10
6:21:00	35	16,58	0,11
6:22:00	35	16,57	0,11
6:23:00	35	16,57	0,11
6:24:00	35	16,56	0,11
6:25:00	35	16,55	0,11
6:26:00	35	16,54	0,12
6:27:00	35	16,54	0,12
6:28:00	35	16,53	0,12
6:29:00	35	16,53	0,12
6:30:00	35	16,52	0,12
6:31:00	35	16,51	0,12
6:32:00	35	16,51	0,12
6:33:00	35	16,51	0,12
6:34:00	35	16,51	0,12
6:35:00	35	16,49	0,13
6:36:00	35	16,48	0,13
6:37:00	35	16,48	0,13
6:38:00	34	16,48	0,13
6:39:00	35	16,47	0,13
6:40:00	35	16,46	0,14
6:41:00	35	16,46	0,14
6:42:00	35	16,45	0,14
6:43:00	35	16,45	0,14
6:44:00	35	16,45	0,14
6:45:00	34	16,43	0,14
6:46:00	34	16,43	0,14
6:47:00	35	16,42	0,15
6:48:00	35	16,42	0,15
6:49:00	35	16,41	0,15
6:50:00	35	16,41	0,15
6:51:00	35	16,39	0,16
6:52:00	35	16,37	0,16
6:53:00	35	16,37	0,16
6:54:00	35	16,36	0,16
6:55:00	35	16,36	0,16
6:56:00	35	16,35	0,17
6:57:00	35	16,34	0,17
6:58:00	35	16,33	0,17
6:59:00	35	16,33	0,17
7:00:00	35	16,32	0,17
7:01:00	35	16,31	0,18
7:02:00	34	16,31	0,18
7:03:00	35	16,30	0,18
7:04:00	35	16,29	0,18
7:05:00	35	16,28	0,18
7:06:00	35	16,28	0,18
7:07:00	35	16,27	0,19
7:08:00	35	16,26	0,19
7:09:00	35	16,24	0,19
7:10:00	35	16,24	0,19
7:11:00	35	16,23	0,20
7:12:00	35	16,22	0,20
7:13:00	35	16,21	0,20
7:14:00	34	16,21	0,21
7:15:00	35	16,21	0,21
7:16:00	35	16,20	0,21
7:17:00	35	16,18	0,21
7:18:00	34	16,18	0,21
7:19:00	35	16,17	0,22
7:20:00	35	16,17	0,22
7:21:00	34	16,15	0,22
7:22:00	35	16,15	0,22
7:23:00	35	16,14	0,22
7:24:00	35	16,14	0,22
7:25:00	35	16,13	0,23
7:26:00	35	16,12	0,23
7:27:00	35	16,12	0,23
7:28:00	35	16,11	0,23
7:29:00	35	16,10	0,24
7:30:00	35	16,10	0,24
7:31:00	35	16,09	0,24
7:32:00	35	16,08	0,24
7:33:00	35	16,08	0,24
7:34:00	35	16,08	0,24
7:35:00	35	16,05	0,25
7:36:00	35	16,05	0,25
7:37:00	35	16,05	0,25
7:38:00	35	16,03	0,26
7:39:00	35	16,03	0,26
7:40:00	35	16,03	0,26
7:41:00	35	16,01	0,26
7:42:00	35	16,01	0,26
7:43:00	35	15,99	0,27
7:44:00	35	15,98	0,27
7:45:00	35	15,97	0,28
7:46:00	35	15,96	0,28
7:47:00	35	15,96	0,28
7:48:00	35	15,95	0,28
7:49:00	35	15,94	0,29
7:50:00	35	15,94	0,29
7:51:00	35	15,92	0,29
7:52:00	35	15,91	0,29
7:53:00	35	15,91	0,29
7:54:00	35	15,89	0,30
7:55:00	35	15,89	0,30
7:56:00	35	15,88	0,30
7:57:00	35	15,87	0,31
7:58:00	35	15,87	0,31
7:59:00	35	15,85	0,31
8:00:00	35	15,84	0,32
8:01:00	35	15,83	0,32
8:02:00	35	15,83	0,32
8:03:00	34	15,82	0,32
8:04:00	35	15,82	0,32
8:05:00	35	15,81	0,33
8:06:00	35	15,80	0,33
8:07:00	35	15,79	0,33
8:08:00	35	15,79	0,33
8:09:00	35	15,78	0,34
8:10:00	35	15,78	0,34
8:11:00	34	15,76	0,34
8:12:00	35	15,76	0,34
8:13:00	35	15,75	0,35
8:14:00	35	15,73	0,35
8:15:00	34	15,73	0,35
8:16:00	35	15,73	0,35
8:17:00	35	15,72	0,36
8:18:00	35	15,70	0,36
8:19:00	35	15,70	0,36
8:20:00	35	15,70	0,36
8:21:00	35	15,69	0,37
8:22:00	35	15,68	0,37
8:23:00	35	15,67	0,37
8:24:00	35	15,67	0,37
8:25:00	35	15,64	0,38
8:26:00	35	15,63	0,39
8:27:00	35	15,63	0,39
8:28:00	35	15,62	0,39
8:29:00	35	15,61	0,39
8:30:00	35	15,61	0,39
8:31:00	35	15,59	0,40
8:32:00	35	15,58	0,40
8:33:00	35	15,57	0,41
8:34:00	35	15,57	0,41
8:35:00	35	15,57	0,41
8:36:00	35	15,56	0,41
8:37:00	35	15,55	0,41
8:38:00	35	15,55	0,42
8:39:00	35	15,53	0,42
8:40:00	35	15,53	0,42
8:41:00	34	15,52	0,43
8:42:00	34	15,50	0,43
8:43:00	35	15,49	0,44
8:44:00	35	15,49	0,43
8:45:00	35	15,49	0,43
8:46:00	35	15,49	0,44
8:47:00	35	15,47	0,44
8:48:00	35	15,47	0,44
8:49:00	35	15,46	0,45
8:50:00	35	15,46	0,45
8:51:00	35	15,46	0,45
8:52:00	34	15,45	0,45
8:53:00	34	15,44	0,45
8:54:00	35	15,43	0,46
8:55:00	35	15,43	0,46
8:56:00	35	15,42	0,46
8:57:00	35	15,41	0,46
8:58:00	35	15,40	0,47
8:59:00	35	15,39	0,47
9:00:00	34	15,39	0,47
9:01:00	35	15,39	0,47
9:02:00	35	15,39	0,47
9:03:00	35	15,38	0,48
9:04:00	35	15,37	0,48
9:05:00	35	15,35	0,49
9:06:00	35	15,37	0,48
9:07:00	35	15,34	0,49
9:08:00	35	15,34	0,49
9:09:00	35	15,31	0,50
9:10:00	35	15,30	0,51
9:11:00	35	15,30	0,51
9:12:00	35	15,31	0,51
9:13:00	35	15,28	0,51
9:14:00	35	15,29	0,51
9:15:00	35	15,28	0,52
9:16:00	35	15,26	0,52
9:17:00	35	15,26	0,52
9:18:00	35	15,24	0,53
9:19:00	35	15,26	0,52
9:20:00	34	15,26	0,52
9:21:00	35	15,21	0,54
9:22:00	35	15,23	0,53
9:23:00	35	15,24	0,53
9:24:00	35	15,22	0,54
9:25:00	35	15,21	0,54
9:26:00	35	15,21	0,54
9:27:00	35	15,20	0,55
9:28:00	35	15,20	0,55
9:29:00	35	15,19	0,55
9:30:00	35	15,19	0,55
9:31:00	35	15,19	0,55
9:32:00	35	15,19	0,55
9:33:00	35	15,18	0,56
9:34:00	35	15,17	0,56
9:35:00	35	15,16	0,56
9:36:00	35	15,16	0,57
9:37:00	35	15,16	0,57
9:38:00	35	15,15	0,57
9:39:00	35	15,14	0,57
9:40:00	35	15,14	0,57
9:41:00	35	15,13	0,58
9:42:00	35	15,11	0,58
9:43:00	35	15,13	0,58
9:44:00	35	15,13	0,57
9:45:00	35	15,11	0,58
9:46:00	34	15,10	0,59
9:47:00	35	15,09	0,59
9:48:00	35	15,10	0,59
9:49:00	35	15,09	0,59
9:50:00	35	15,09	0,59
9:51:00	35	15,08	0,60
9:52:00	35	15,08	0,60
9:53:00	35	15,08	0,60
9:54:00	35	15,06	0,61
9:55:00	35	15,06	0,61
9:56:00	35	15,05	0,61
9:57:00	35	15,04	0,61
9:58:00	35	15,04	0,61
9:59:00	35	15,03	0,62
10:00:00	35	15,03	0,62
10:01:00	35	15,01	0,63
10:02:00	35	15,02	0,62
10:03:00	35	15,01	0,63
10:04:00	35	15,01	0,63
10:05:00	35	15,01	0,63
10:06:00	35	15,00	0,63
10:07:00	35	14,99	0,64
10:08:00	35	14,98	0,64
10:09:00	35	14,98	0,64
10:10:00	35	14,97	0,65
10:11:00	35	14,97	0,65
10:12:00	35	14,98	0,64
10:13:00	35	14,97	0,65
10:14:00	35	14,98	0,64
10:15:00	35	14,96	0,65
10:16:00	35	14,93	0,66
10:17:00	35	14,91	0,67
10:18:00	35	14,91	0,67
10:19:00	35	14,92	0,67
10:20:00	35	14,91	0,67
10:21:00	35	14,90	0,68
10:22:00	35	14,91	0,67
10:23:00	35	14,89	0,68
10:24:00	35	14,92	0,67
10:25:00	35	14,89	0,68
10:26:00	35	14,88	0,69
10:27:00	35	14,87	0,69
10:28:00	35	14,91	0,67
10:29:00	35	14,91	0,67
10:30:00	35	14,91	0,67
10:31:00	35	14,90	0,68
10:32:00	35	14,88	0,69
10:33:00	35	14,90	0,68
10:34:00	35	14,88	0,69
10:35:00	35	14,87	0,69
10:36:00	35	14,89	0,68
10:37:00	35	14,88	0,69
10:38:00	35	14,87	0,69
10:39:00	34	14,85	0,70
10:40:00	35	14,85	0,70
10:41:00	35	14,83	0,71
10:42:00	35	14,84	0,70
10:43:00	35	14,83	0,71
10:44:00	35	14,83	0,71
10:45:00	35	14,82	0,71
10:46:00	35	14,81	0,72
10:47:00	35	14,81	0,72
10:48:00	35	14,82	0,71
10:49:00	35	14,80	0,72
10:50:00	35	14,80	0,72
10:51:00	35	14,79	0,73
10:52:00	35	14,79	0,73
10:53:00	35	14,77	0,73
10:54:00	35	14,77	0,73
10:55:00	35	14,76	0,74
10:56:00	35	14,75	0,75
10:57:00	35	14,75	0,75
10:58:00	35	14,76	0,74
10:59:00	35	14,74	0,75
11:00:00	35	14,75	0,75
11:01:00	35	14,76	0,74
11:02:00	34	14,77	0,74
11:03:00	35	14,76	0,74
11:04:00	35	14,76	0,74
11:05:00	35	14,74	0,75
11:06:00	35	14,74	0,75
11:07:00	35	14,74	0,75
11:08:00	35	14,72	0,76
11:09:00	35	14,72	0,76
11:10:00	35	14,72	0,76
11:11:00	35	14,72	0,76
11:12:00	35	14,72	0,76
11:13:00	35	14,71	0,76
11:14:00	35	14,72	0,76
11:15:00	35	14,70	0,77
11:16:00	35	14,71	0,76
11:17:00	35	14,71	0,77
11:18:00	35	14,71	0,77
11:19:00	35	14,70	0,77
11:20:00	35	14,71	0,77
11:21:00	35	14,70	0,77
11:22:00	35	14,70	0,77
11:23:00	35	14,70	0,77
11:24:00	34	14,70	0,77
11:25:00	35	14,69	0,77
11:26:00	35	14,69	0,77
11:27:00	35	14,68	0,78
11:28:00	34	14,68	0,78
11:29:00	35	14,68	0,78
11:30:00	34	14,67	0,79
11:31:00	35	14,67	0,79
11:32:00	35	14,68	0,78
11:33:00	35	14,66	0,79
11:34:00	35	14,65	0,80
11:35:00	35	14,65	0,80
11:36:00	34	14,64	0,80
11:37:00	35	14,64	0,80
11:38:00	35	14,63	0,80
11:39:00	35	14,64	0,80
11:40:00	35	14,63	0,80
11:41:00	34	14,61	0,82
11:42:00	35	14,61	0,81
11:43:00	35	14,61	0,81
11:44:00	35	14,61	0,81
11:45:00	35	14,61	0,82
11:46:00	35	14,61	0,82
11:47:00	35	14,60	0,82
11:48:00	35	14,60	0,82
11:49:00	35	14,58	0,83
11:50:00	35	14,59	0,82
11:51:00	35	14,59	0,83
11:52:00	34	14,59	0,83
11:53:00	35	14,59	0,83
11:54:00	35	14,58	0,83
11:55:00	35	14,58	0,83
11:56:00	35	14,57	0,84
11:57:00	34	14,57	0,84
11:58:00	35	14,56	0,84
11:59:00	35	14,56	0,84
12:00:00	35	14,55	0,84
12:01:00	35	14,56	0,84
12:02:00	35	14,55	0,85
12:03:00	35	14,55	0,85
12:04:00	35	14,55	0,85
12:05:00	34	14,54	0,85
12:06:00	34	14,53	0,85
12:07:00	35	14,54	0,85
12:08:00	35	14,53	0,86
12:09:00	35	14,53	0,86
12:10:00	35	14,53	0,86
12:11:00	35	14,52	0,86
12:12:00	35	14,52	0,86
12:13:00	35	14,51	0,87
12:14:00	35	14,50	0,87
12:15:00	35	14,51	0,87
12:16:00	35	14,50	0,87
12:17:00	34	14,50	0,87
12:18:00	35	14,50	0,87
12:19:00	34	14,50	0,87
12:20:00	35	14,50	0,87
12:21:00	35	14,49	0,88
12:22:00	35	14,49	0,88
12:23:00	35	14,47	0,89
12:24:00	35	14,47	0,89
12:25:00	35	14,47	0,89
12:26:00	35	14,47	0,89
12:27:00	34	14,48	0,88
12:28:00	35	14,47	0,89
12:29:00	35	14,47	0,89
12:30:00	35	14,46	0,89
12:31:00	35	14,47	0,89
12:32:00	35	14,45	0,90
12:33:00	35	14,44	0,91
12:34:00	35	14,44	0,90
12:35:00	35	14,44	0,90
12:36:00	35	14,42	0,91
12:37:00	35	14,44	0,91
12:38:00	35	14,44	0,91
12:39:00	35	14,42	0,91
12:40:00	35	14,44	0,91
12:41:00	35	14,43	0,91
12:42:00	35	14,43	0,91
12:43:00	35	14,42	0,91
12:44:00	35	14,41	0,92
12:45:00	35	14,41	0,92
12:46:00	34	14,41	0,92
12:47:00	35	14,41	0,92
12:48:00	35	14,41	0,92
12:49:00	35	14,40	0,93
12:50:00	35	14,40	0,93
12:51:00	35	14,39	0,93
12:52:00	35	14,41	0,92
12:53:00	35	14,40	0,93
12:54:00	35	14,40	0,93
12:55:00	35	14,39	0,93
12:56:00	35	14,39	0,93
12:57:00	35	14,40	0,93
12:58:00	34	14,38	0,94
12:59:00	35	14,39	0,93
13:00:00	35	14,38	0,94
13:01:00	35	14,36	0,95
13:02:00	35	14,35	0,96
13:03:00	35	14,36	0,95
13:04:00	35	14,37	0,94
13:05:00	35	14,37	0,94
13:06:00	35	14,35	0,96
13:07:00	35	14,34	0,96
13:08:00	35	14,34	0,96
13:09:00	35	14,35	0,96
13:10:00	35	14,35	0,95
13:11:00	35	14,32	0,97
13:12:00	35	14,36	0,95
13:13:00	35	14,35	0,95
13:14:00	35	14,35	0,95
13:15:00	35	14,35	0,95
13:16:00	35	14,35	0,96
13:17:00	35	14,34	0,96
13:18:00	35	14,32	0,97
13:19:00	35	14,32	0,97
13:20:00	34	14,32	0,97
13:21:00	35	14,31	0,98
13:22:00	35	14,33	0,96
13:23:00	35	14,34	0,96
13:24:00	35	14,32	0,97
13:25:00	35	14,32	0,97
13:26:00	35	14,33	0,96
13:27:00	35	14,32	0,97
13:28:00	35	14,32	0,97
13:29:00	35	14,31	0,98
13:30:00	35	14,30	0,98
13:31:00	35	14,29	0,99
13:32:00	35	14,29	0,99
13:33:00	35	14,30	0,98
13:34:00	35	14,31	0,98
13:35:00	35	14,31	0,98
13:36:00	35	14,30	0,98
13:37:00	34	14,30	0,98
13:38:00	35	14,29	0,99
13:39:00	35	14,29	0,99
13:40:00	35	14,29	0,99
13:41:00	35	14,29	0,99
13:42:00	35	14,28	0,99
13:43:00	35	14,26	1,00
13:44:00	35	14,26	1,01
13:45:00	35	14,24	1,02
13:46:00	35	14,24	1,02
13:47:00	34	14,24	1,02
13:48:00	35	14,24	1,02
13:49:00	34	14,23	1,02
13:50:00	35	14,23	1,02
13:51:00	34	14,23	1,02
13:52:00	35	14,23	1,02
13:53:00	35	14,23	1,02
13:54:00	34	14,23	1,02
13:55:00	35	14,23	1,02
13:56:00	35	14,23	1,02
13:57:00	35	14,23	1,02
13:58:00	35	14,23	1,02
13:59:00	35	14,23	1,02
14:00:00	34	14,23	1,02
14:01:00	35	14,22	1,03
14:02:00	35	14,22	1,03
14:03:00	35	14,23	1,02
14:04:00	35	14,21	1,03
14:05:00	35	14,18	1,05
14:06:00	35	14,20	1,04
14:07:00	35	14,22	1,03
14:08:00	35	14,21	1,03
14:09:00	35	14,21	1,03
14:10:00	35	14,20	1,04
14:11:00	35	14,17	1,06
14:12:00	35	14,19	1,05
14:13:00	35	14,19	1,05
14:14:00	35	14,19	1,05
14:15:00	35	14,19	1,05
14:16:00	35	14,20	1,04
14:17:00	35	14,18	1,05
14:18:00	35	14,19	1,05
14:19:00	35	14,18	1,05
14:20:00	35	14,17	1,06
14:21:00	35	14,18	1,05
14:22:00	35	14,17	1,06
14:23:00	34	14,17	1,06
14:24:00	35	14,17	1,06
14:25:00	35	14,17	1,06
14:26:00	35	14,17	1,06
14:27:00	35	14,17	1,06
14:28:00	35	14,17	1,06
14:29:00	34	14,15	1,07
14:30:00	35	14,16	1,07
14:31:00	34	14,16	1,07
14:32:00	35	14,15	1,07
14:33:00	35	14,15	1,07
14:34:00	35	14,15	1,07
14:35:00	34	14,14	1,07
14:36:00	35	14,15	1,07
14:37:00	35	14,14	1,07
14:38:00	35	14,14	1,08
14:39:00	35	14,14	1,07
14:40:00	35	14,14	1,08
14:41:00	35	14,14	1,07
14:42:00	35	14,14	1,08
14:43:00	34	14,13	1,08
14:44:00	35	14,13	1,08
14:45:00	34	14,13	1,08
14:46:00	35	14,12	1,09
14:47:00	35	14,12	1,09
14:48:00	35	14,12	1,09
14:49:00	35	14,12	1,09
14:50:00	35	14,12	1,09
14:51:00	34	14,12	1,09
14:52:00	35	14,11	1,09
14:53:00	35	14,11	1,09
14:54:00	35	14,11	1,09
14:55:00	35	14,11	1,09
14:56:00	35	14,11	1,10
14:57:00	34	14,10	1,10
14:58:00	35	14,08	1,11
14:59:00	35	14,08	1,11
15:00:00	35	14,09	1,11
15:01:00	35	14,09	1,11
15:02:00	35	14,08	1,11
15:03:00	34	14,07	1,12
15:04:00	35	14,08	1,11
15:05:00	34	14,07	1,12
15:06:00	35	14,07	1,12
15:07:00	35	14,07	1,12
15:08:00	35	14,07	1,12
15:09:00	35	14,05	1,13
15:10:00	35	14,06	1,13
15:11:00	34	14,07	1,12
15:12:00	35	14,07	1,12
15:13:00	35	14,07	1,12
15:14:00	35	14,06	1,13
15:15:00	35	14,06	1,13
15:16:00	35	14,05	1,13
15:17:00	35	14,06	1,13
15:18:00	35	14,05	1,13
15:19:00	35	14,05	1,13
15:20:00	35	14,05	1,13
15:21:00	35	14,05	1,13
15:22:00	34	14,05	1,13
15:23:00	35	14,05	1,13
15:24:00	35	14,05	1,13
15:25:00	34	14,04	1,14
15:26:00	35	14,05	1,13
15:27:00	35	14,04	1,14
15:28:00	35	14,03	1,14
15:29:00	35	14,03	1,14
15:30:00	35	14,04	1,14
15:31:00	35	14,04	1,14
15:32:00	35	14,03	1,14
15:33:00	35	14,03	1,14
15:34:00	35	14,03	1,14
15:35:00	35	14,03	1,14
15:36:00	35	14,02	1,15
15:37:00	34	14,02	1,15
15:38:00	35	14,02	1,15
15:39:00	35	14,02	1,15
15:40:00	35	14,02	1,15
15:41:00	35	14,02	1,15
15:42:00	35	14,02	1,15
15:43:00	35	14,02	1,15
15:44:00	35	14,02	1,15
15:45:00	35	14,02	1,15
15:46:00	35	14,02	1,15
15:47:00	35	14,02	1,15
15:48:00	35	14,01	1,16
15:49:00	35	14,01	1,16
15:50:00	34	14,01	1,16
15:51:00	35	14,01	1,16
15:52:00	35	14,01	1,16
15:53:00	35	14,01	1,16
15:54:00	35	14,01	1,16
15:55:00	35	14,00	1,16
15:56:00	35	14,00	1,16
15:57:00	35	14,00	1,16
15:58:00	35	14,00	1,16
15:59:00	35	13,97	1,18
16:00:00	35	13,98	1,18
16:01:00	35	13,97	1,18
16:02:00	35	13,98	1,18
16:03:00	35	13,98	1,18
16:04:00	35	13,98	1,18
16:05:00	35	13,99	1,17
16:06:00	35	13,98	1,18
16:07:00	35	13,98	1,18
16:08:00	35	13,98	1,18
16:09:00	35	13,97	1,18
16:10:00	35	13,97	1,18
16:11:00	35	13,97	1,18
16:12:00	35	13,97	1,18
16:13:00	35	13,97	1,18
16:14:00	35	13,96	1,19
16:15:00	35	13,96	1,19
16:16:00	35	13,96	1,19
16:17:00	34	13,96	1,19
16:18:00	35	13,96	1,19
16:19:00	35	13,96	1,19
16:20:00	35	13,95	1,20
16:21:00	35	13,96	1,19
16:22:00	35	13,96	1,19
16:23:00	35	13,94	1,20
16:24:00	35	13,94	1,20
16:25:00	35	13,94	1,20
16:26:00	35	13,93	1,21
16:27:00	35	13,93	1,21
16:28:00	35	13,93	1,21
16:29:00	35	13,93	1,21
16:30:00	35	13,93	1,21
16:31:00	35	13,93	1,21
16:32:00	35	13,93	1,21
16:33:00	35	13,92	1,22
16:34:00	35	13,92	1,22
16:35:00	35	13,92	1,22
16:36:00	35	13,93	1,21
16:37:00	34	13,91	1,22
16:38:00	35	13,91	1,22
16:39:00	35	13,92	1,22
16:40:00	35	13,92	1,22
16:41:00	34	13,91	1,22
16:42:00	35	13,91	1,22
16:43:00	34	13,90	1,23
16:44:00	35	13,89	1,23
16:45:00	35	13,88	1,24
16:46:00	35	13,89	1,23
16:47:00	35	13,89	1,24
16:48:00	35	13,89	1,24
16:49:00	35	13,89	1,24
16:50:00	34	13,89	1,24
16:51:00	35	13,88	1,24
16:52:00	35	13,89	1,24
16:53:00	35	13,88	1,24
16:54:00	35	13,89	1,24
16:55:00	35	13,86	1,26
16:56:00	35	13,87	1,25
16:57:00	35	13,87	1,25
16:58:00	35	13,89	1,24
16:59:00	35	13,85	1,26
17:00:00	35	13,86	1,26
17:01:00	35	13,87	1,25
17:02:00	35	13,87	1,25
17:03:00	35	13,86	1,26
17:04:00	34	13,87	1,25
17:05:00	35	13,87	1,25
17:06:00	35	13,86	1,26
17:07:00	35	13,87	1,25
17:08:00	35	13,86	1,26
17:09:00	34	13,86	1,26
17:10:00	35	13,86	1,26
17:11:00	35	13,86	1,26
17:12:00	35	13,85	1,26
17:13:00	35	13,85	1,26
17:14:00	35	13,85	1,26
17:15:00	34	13,84	1,27
17:16:00	35	13,85	1,26
17:17:00	35	13,84	1,27
17:18:00	35	13,84	1,27
17:19:00	35	13,84	1,27
17:20:00	35	13,84	1,27
17:21:00	35	13,84	1,27
17:22:00	35	13,84	1,27
17:23:00	35	13,84	1,27
17:24:00	35	13,84	1,27
17:25:00	34	13,84	1,27
17:26:00	35	13,82	1,28
17:27:00	35	13,81	1,29
17:28:00	35	13,83	1,28
17:29:00	35	13,83	1,28
17:30:00	35	13,83	1,28
17:31:00	34	13,81	1,29
17:32:00	35	13,81	1,29
17:33:00	35	13,82	1,28
17:34:00	35	13,82	1,28
17:35:00	35	13,82	1,28
17:36:00	35	13,82	1,28
17:37:00	35	13,81	1,29
17:38:00	35	13,81	1,29
17:39:00	35	13,81	1,29
17:40:00	34	13,81	1,29
17:41:00	35	13,81	1,29
17:42:00	35	13,81	1,29
17:43:00	35	13,81	1,29
17:44:00	34	13,81	1,29
17:45:00	35	13,80	1,30
17:46:00	35	13,81	1,29
17:47:00	35	13,81	1,29
17:48:00	34	13,79	1,30
17:49:00	35	13,78	1,31
17:50:00	35	13,78	1,31
17:51:00	35	13,78	1,31
17:52:00	35	13,78	1,31
17:53:00	34	13,78	1,31
17:54:00	35	13,78	1,31
17:55:00	34	13,78	1,31
17:56:00	34	13,78	1,31
17:57:00	35	13,77	1,32
17:58:00	35	13,77	1,32
17:59:00	35	13,75	1,33
18:00:00	35	13,76	1,33
18:01:00	35	13,77	1,32
18:02:00	34	13,77	1,32
18:03:00	35	13,75	1,33
18:04:00	35	13,75	1,33
18:05:00	35	13,75	1,33
18:06:00	35	13,76	1,33
18:07:00	35	13,76	1,33
18:08:00	35	13,77	1,32
18:09:00	35	13,75	1,33
18:10:00	35	13,71	1,36
18:11:00	35	13,75	1,34
18:12:00	35	13,75	1,34
18:13:00	34	13,75	1,34
18:14:00	35	13,74	1,34
18:15:00	35	13,75	1,34
18:16:00	35	13,74	1,34
18:17:00	35	13,72	1,35
18:18:00	35	13,74	1,34
18:19:00	35	13,74	1,34
18:20:00	35	13,71	1,36
18:21:00	34	13,74	1,34
18:22:00	34	13,74	1,34
18:23:00	35	13,73	1,35
18:24:00	35	13,74	1,34
18:25:00	35	13,70	1,37
18:26:00	35	13,71	1,36
18:27:00	35	13,71	1,36
18:28:00	34	13,72	1,35
18:29:00	35	13,72	1,35
18:30:00	35	13,71	1,36
18:31:00	35	13,71	1,36
18:32:00	35	13,72	1,35
18:33:00	35	13,72	1,35
18:34:00	35	13,71	1,36
18:35:00	34	13,71	1,36
18:36:00	35	13,71	1,36
18:37:00	35	13,71	1,36
18:38:00	35	13,71	1,36
18:39:00	35	13,71	1,36
18:40:00	35	13,71	1,36
18:41:00	35	13,71	1,36
18:42:00	35	13,71	1,36
18:43:00	35	13,71	1,36
18:44:00	35	13,71	1,36
18:45:00	35	13,71	1,36
18:46:00	35	13,71	1,36
18:47:00	35	13,71	1,36
18:48:00	35	13,70	1,37
18:49:00	35	13,70	1,37
18:50:00	35	13,70	1,37
18:51:00	35	13,70	1,37
18:52:00	35	13,70	1,37
18:53:00	35	13,69	1,37
18:54:00	34	13,69	1,37
18:55:00	35	13,69	1,37
18:56:00	34	13,69	1,37
18:57:00	35	13,69	1,37
18:58:00	35	13,69	1,37
18:59:00	35	13,69	1,38
19:00:00	35	13,69	1,37
19:01:00	35	13,69	1,38
19:02:00	35	13,69	1,38
19:03:00	35	13,68	1,38
19:04:00	35	13,69	1,38
19:05:00	35	13,68	1,38
19:06:00	34	13,67	1,39
19:07:00	35	13,68	1,38
19:08:00	35	13,67	1,39
19:09:00	35	13,68	1,38
19:10:00	35	13,68	1,38
19:11:00	34	13,67	1,39
19:12:00	35	13,67	1,39
19:13:00	35	13,67	1,39
19:14:00	35	13,66	1,40
19:15:00	35	13,66	1,40
19:16:00	35	13,66	1,40
19:17:00	35	13,66	1,40
19:18:00	35	13,66	1,40
19:19:00	35	13,66	1,40
19:20:00	34	13,67	1,39
19:21:00	35	13,65	1,41
19:22:00	35	13,63	1,42
19:23:00	35	13,63	1,42
19:24:00	35	13,64	1,41
19:25:00	35	13,63	1,42
19:26:00	35	13,63	1,42
19:27:00	34	13,63	1,42
19:28:00	35	13,65	1,41
19:29:00	34	13,63	1,42
19:30:00	35	13,64	1,41
19:31:00	35	13,62	1,43
19:32:00	35	13,63	1,42
19:33:00	34	13,62	1,43
19:34:00	35	13,61	1,44
19:35:00	35	13,61	1,44
19:36:00	35	13,61	1,44
19:37:00	35	13,61	1,44
19:38:00	35	13,61	1,44
19:39:00	35	13,61	1,44
19:40:00	35	13,61	1,44
19:41:00	35	13,61	1,44
19:42:00	35	13,61	1,44
19:43:00	35	13,61	1,44
19:44:00	35	13,61	1,44
19:45:00	35	13,61	1,44
19:46:00	34	13,60	1,44
19:47:00	34	13,60	1,45
19:48:00	35	13,59	1,45
19:49:00	35	13,60	1,45
19:50:00	35	13,60	1,45
19:51:00	35	13,60	1,45
19:52:00	35	13,60	1,45
19:53:00	34	13,59	1,45
19:54:00	35	13,60	1,45
19:55:00	35	13,60	1,45
19:56:00	35	13,59	1,45
19:57:00	35	13,60	1,45
19:58:00	35	13,60	1,45
19:59:00	35	13,60	1,45
20:00:00	35	13,60	1,44
20:01:00	35	13,60	1,44
20:02:00	35	13,59	1,45
20:03:00	35	13,59	1,45
20:04:00	35	13,59	1,45
20:05:00	35	13,59	1,45
20:06:00	34	13,59	1,45
20:07:00	35	13,59	1,45
20:08:00	35	13,58	1,46
20:09:00	35	13,60	1,45
20:10:00	35	13,59	1,45
20:11:00	35	13,59	1,45
20:12:00	35	13,58	1,46
20:13:00	35	13,60	1,45
20:14:00	35	13,59	1,45
20:15:00	35	13,59	1,45
20:16:00	34	13,58	1,46
20:17:00	35	13,58	1,46
20:18:00	35	13,58	1,46
20:19:00	35	13,57	1,47
20:20:00	35	13,56	1,48
20:21:00	35	13,56	1,48
20:22:00	35	13,55	1,48
20:23:00	35	13,55	1,48
20:24:00	35	13,56	1,48
20:25:00	34	13,55	1,48
20:26:00	35	13,56	1,48
20:27:00	35	13,56	1,48
20:28:00	34	13,56	1,48
20:29:00	35	13,54	1,49
20:30:00	34	13,55	1,48
20:31:00	35	13,54	1,49
20:32:00	35	13,54	1,49
20:33:00	35	13,54	1,49
20:34:00	35	13,54	1,49
20:35:00	35	13,55	1,48
20:36:00	35	13,54	1,49
20:37:00	34	13,54	1,49
20:38:00	35	13,54	1,49
20:39:00	35	13,54	1,49
20:40:00	34	13,54	1,49
20:41:00	35	13,54	1,49
20:42:00	35	13,54	1,49
20:43:00	35	13,53	1,50
20:44:00	35	13,54	1,49
20:45:00	34	13,53	1,50
20:46:00	35	13,53	1,50
20:47:00	35	13,52	1,50
20:48:00	34	13,52	1,50
20:49:00	35	13,52	1,50
20:50:00	35	13,52	1,50
20:51:00	35	13,51	1,51
20:52:00	35	13,52	1,50
20:53:00	35	13,53	1,50
20:54:00	35	13,53	1,50
20:55:00	34	13,52	1,50
20:56:00	34	13,53	1,50
20:57:00	35	13,51	1,51
20:58:00	35	13,51	1,51
20:59:00	35	13,51	1,51
21:00:00	34	13,51	1,51
21:01:00	35	13,51	1,52
21:02:00	35	13,50	1,52
21:03:00	35	13,51	1,52
21:04:00	35	13,51	1,52
21:05:00	35	13,49	1,53
21:06:00	35	13,49	1,53
21:07:00	35	13,51	1,52
21:08:00	35	13,51	1,52
21:09:00	35	13,50	1,52
21:10:00	35	13,49	1,53
21:11:00	35	13,49	1,53
21:12:00	35	13,48	1,53
21:13:00	35	13,50	1,52
21:14:00	35	13,49	1,53
21:15:00	35	13,49	1,53
21:16:00	35	13,48	1,54
21:17:00	35	13,49	1,53
21:18:00	35	13,49	1,53
21:19:00	35	13,49	1,53
21:20:00	35	13,49	1,53
21:21:00	35	13,49	1,53
21:22:00	35	13,49	1,53
21:23:00	35	13,48	1,53
21:24:00	35	13,47	1,55
21:25:00	34	13,47	1,55
21:26:00	35	13,46	1,55
21:27:00	35	13,48	1,54
21:28:00	35	13,48	1,54
21:29:00	35	13,48	1,54
21:30:00	35	13,48	1,54
21:31:00	35	13,48	1,54
21:32:00	34	13,48	1,54
21:33:00	35	13,48	1,54
21:34:00	34	13,48	1,54
21:35:00	35	13,47	1,55
21:36:00	35	13,48	1,54
21:37:00	35	13,47	1,55
21:38:00	35	13,44	1,57
21:39:00	35	13,45	1,56
21:40:00	35	13,46	1,55
21:41:00	35	13,47	1,55
21:42:00	35	13,47	1,55
21:43:00	35	13,46	1,55
21:44:00	35	13,46	1,55
21:45:00	35	13,46	1,55
21:46:00	35	13,45	1,56
21:47:00	35	13,45	1,56
21:48:00	35	13,45	1,56
21:49:00	35	13,45	1,56
21:50:00	34	13,45	1,56
21:51:00	35	13,45	1,56
21:52:00	35	13,43	1,58
21:53:00	34	13,43	1,58
21:54:00	35	13,43	1,58
21:55:00	34	13,42	1,58
21:56:00	35	13,45	1,56
21:57:00	35	13,42	1,58
21:58:00	35	13,42	1,58
21:59:00	35	13,42	1,58
22:00:00	35	13,44	1,57
22:01:00	35	13,42	1,58
22:02:00	35	13,42	1,58
22:03:00	35	13,42	1,58
22:04:00	35	13,41	1,59
22:05:00	34	13,41	1,59
22:06:00	34	13,42	1,58
22:07:00	35	13,41	1,59
22:08:00	35	13,41	1,59
22:09:00	34	13,41	1,59
22:10:00	35	13,41	1,59
22:11:00	35	13,42	1,58
22:12:00	35	13,40	1,60
22:13:00	35	13,41	1,59
22:14:00	35	13,43	1,58
22:15:00	35	13,43	1,58
22:16:00	34	13,43	1,58
22:17:00	35	13,42	1,58
22:18:00	35	13,42	1,58
22:19:00	35	13,41	1,59
22:20:00	35	13,42	1,58
22:21:00	35	13,41	1,59
22:22:00	35	13,41	1,59
22:23:00	35	13,41	1,59
22:24:00	35	13,42	1,58
22:25:00	35	13,41	1,59
22:26:00	35	13,41	1,59
22:27:00	35	13,41	1,59
22:28:00	35	13,41	1,59
22:29:00	34	13,40	1,60
22:30:00	35	13,41	1,59
22:31:00	34	13,41	1,59
22:32:00	35	13,41	1,59
22:33:00	35	13,39	1,61
22:34:00	35	13,41	1,59
22:35:00	35	13,41	1,59
22:36:00	35	13,39	1,61
22:37:00	35	13,39	1,61
22:38:00	35	13,39	1,61
22:39:00	35	13,40	1,60
22:40:00	35	13,39	1,61
22:41:00	35	13,39	1,61
22:42:00	35	13,38	1,62
22:43:00	35	13,39	1,61
22:44:00	35	13,37	1,63
26:12:15			
26:12:15	35	13,17	1,80
26:13:15	34	13,15	1,82
26:14:15	35	13,15	1,82
26:15:15	35	13,15	1,82
26:16:15	35	13,15	1,82
26:17:15	34	13,15	1,82
26:18:15	35	13,15	1,82
26:19:15	35	13,15	1,82
26:20:15	35	13,14	1,82
26:21:15	35	13,14	1,82
26:22:15	35	13,14	1,82
26:23:15	35	13,14	1,82
26:24:15	35	13,14	1,83
26:25:15	35	13,12	1,85
26:26:15	35	13,14	1,83
26:27:15	35	13,14	1,83
26:28:15	35	13,14	1,83
26:29:15	35	13,14	1,83
26:30:15	35	13,13	1,84
26:31:15	34	13,14	1,83
26:32:15	35	13,13	1,84
26:33:15	35	13,13	1,84
26:34:15	34	13,13	1,84
26:35:15	35	13,14	1,83
26:36:15	34	13,13	1,84
26:37:15	35	13,13	1,84
26:38:15	35	13,13	1,84
26:39:15	35	13,12	1,84
26:40:15	35	13,12	1,84
26:41:15	35	13,13	1,84
26:42:15	35	13,13	1,84
26:43:15	35	13,12	1,84
26:44:15	35	13,12	1,84
26:45:15	35	13,12	1,84
26:46:15	35	13,12	1,84
26:47:15	35	13,12	1,84
26:48:15	35	13,12	1,84
26:49:15	35	13,12	1,84
26:50:15	35	13,12	1,85
26:51:15	35	13,12	1,84
26:52:15	35	13,12	1,85
26:53:15	35	13,12	1,85
26:54:15	35	13,12	1,85
26:55:15	34	13,12	1,85
26:56:15	34	13,12	1,85
26:57:15	35	13,12	1,85
26:58:15	35	13,12	1,85
26:59:15	35	13,12	1,85
27:00:15	35	13,11	1,86
27:01:15	35	13,12	1,85
27:02:15	35	13,11	1,86
27:03:15	35	13,12	1,85
27:04:15	35	13,11	1,86
27:05:15	35	13,09	1,87
27:06:15	35	13,10	1,86
27:07:15	35	13,10	1,86
27:08:15	35	13,11	1,86
27:09:15	35	13,11	1,86
27:10:15	35	13,11	1,86
27:11:15	35	13,11	1,86
27:12:15	35	13,10	1,86
27:13:15	35	13,10	1,86
27:14:15	35	13,11	1,86
27:15:15	35	13,11	1,86
27:16:15	34	13,11	1,86
27:17:15	34	13,11	1,86
27:18:15	35	13,10	1,86
27:19:15	35	13,09	1,87
27:20:15	35	13,10	1,86
27:21:15	35	13,10	1,86
27:22:15	35	13,10	1,86
27:23:15	35	13,09	1,87
27:24:15	34	13,09	1,88
27:25:15	34	13,09	1,88
27:26:15	35	13,08	1,88
27:27:15	35	13,08	1,88
27:28:15	35	13,09	1,88
27:29:15	35	13,09	1,88
27:30:15	35	13,06	1,90
27:31:15	35	13,09	1,88
27:32:15	35	13,09	1,88
27:33:15	35	13,09	1,88
27:34:15	35	13,09	1,88
27:35:15	35	13,09	1,88
27:36:15	35	13,09	1,88
27:37:15	35	13,08	1,88
27:38:15	35	13,09	1,88
27:39:15	35	13,09	1,88
27:40:15	35	13,08	1,88
27:41:15	35	13,09	1,88
27:42:15	35	13,08	1,88
27:43:15	35	13,08	1,88
27:44:15	35	13,08	1,88
27:45:15	35	13,08	1,88
27:46:15	35	13,08	1,88
27:47:15	34	13,09	1,88
27:48:15	35	13,09	1,88
27:49:15	35	13,07	1,89
27:50:15	35	13,07	1,89
27:51:15	35	13,07	1,89
27:52:15	34	13,07	1,89
27:53:15	35	13,07	1,89
27:54:15	35	13,07	1,89
27:55:15	35	13,07	1,89
27:56:15	35	13,07	1,89
27:57:15	35	13,06	1,90
27:58:15	35	13,06	1,90
27:59:15	35	13,05	1,91
28:00:15	34	13,06	1,90
28:01:15	35	13,06	1,90
28:02:15	35	13,05	1,91
28:03:15	35	13,05	1,91
28:04:15	35	13,06	1,90
28:05:15	35	13,06	1,90
28:06:15	35	13,05	1,91
28:07:15	35	13,05	1,91
28:08:15	35	13,06	1,90
28:09:15	35	13,06	1,90
28:10:15	35	13,06	1,90
28:11:15	35	13,05	1,91
28:12:15	35	13,05	1,91
28:13:15	35	13,05	1,91
28:14:15	35	13,05	1,91
28:15:15	35	13,05	1,91
28:16:15	35	13,05	1,91
28:17:15	35	13,05	1,91
28:18:15	35	13,05	1,91
28:19:15	35	13,04	1,92
28:20:15	35	13,05	1,91
28:21:15	35	13,04	1,92
28:22:15	35	13,04	1,92
28:23:15	35	13,04	1,92
28:24:15	35	13,03	1,93
28:25:15	35	13,04	1,92
28:26:15	35	13,05	1,91
28:27:15	35	13,04	1,92
28:28:15	35	13,03	1,93
28:29:15	35	13,04	1,92
28:30:15	35	13,04	1,92
28:31:15	35	13,04	1,92
28:32:15	35	13,03	1,93
28:33:15	35	13,03	1,93
28:34:15	35	13,04	1,92
28:35:15	35	13,04	1,92
28:36:15	35	13,03	1,93
28:37:15	35	13,03	1,93
28:38:15	35	13,03	1,93
28:39:15	35	13,03	1,93
28:40:15	34	13,03	1,93
28:41:15	35	13,03	1,93
28:42:15	35	13,03	1,93
28:43:15	35	13,03	1,93
28:44:15	35	13,02	1,94
28:45:15	35	13,03	1,93
28:46:15	35	13,03	1,93
28:47:15	35	13,03	1,93
28:48:15	35	13,03	1,93
28:49:15	34	13,03	1,93
28:50:15	35	13,02	1,94
28:51:15	35	13,02	1,94
28:52:15	35	13,02	1,94
28:53:15	35	13,02	1,94
28:54:15	35	13,02	1,94
28:55:15	35	13,02	1,94
28:56:15	35	13,02	1,94
28:57:15	35	13,02	1,94
28:58:15	35	13,02	1,94
28:59:15	35	13,01	1,95
29:00:15	35	13,01	1,95
29:01:15	35	13,01	1,95
29:02:15	35	13,01	1,95
29:03:15	35	13,02	1,94
29:04:15	35	13,01	1,95
29:05:15	35	13,01	1,95
29:06:15	35	13,01	1,95
29:07:15	35	13,00	1,96
29:08:15	35	13,01	1,95
29:09:15	35	13,01	1,95
29:10:15	34	13,01	1,95
29:11:15	35	13,02	1,94
29:12:15	35	13,00	1,96
29:13:15	35	13,00	1,96
29:14:15	35	13,01	1,95
29:15:15	35	13,00	1,96
29:16:15	34	13,00	1,96
29:17:15	35	13,00	1,96
29:18:15	35	13,00	1,96
29:19:15	35	13,00	1,96
29:20:15	35	13,00	1,96
29:21:15	35	13,00	1,96
29:22:15	35	13,00	1,96
29:23:15	35	12,99	1,97
29:24:15	35	13,00	1,96
29:25:15	35	13,00	1,96
29:26:15	35	13,00	1,96
29:27:15	34	13,00	1,96
29:28:15	35	13,00	1,96
29:29:15	35	12,99	1,97
29:30:15	35	12,99	1,97
29:31:15	34	12,99	1,97
29:32:15	35	12,99	1,97
29:33:15	35	12,99	1,97
29:34:15	35	12,99	1,97
29:35:15	35	12,99	1,97
29:36:15	35	13,00	1,96
29:37:15	35	12,99	1,97
29:38:15	35	12,99	1,97
29:39:15	35	12,99	1,97
29:40:15	34	12,98	1,98
29:41:15	34	12,98	1,98
29:42:15	34	12,99	1,97
29:43:15	35	12,98	1,98
29:44:15	35	12,98	1,98
29:45:15	35	12,98	1,98
29:46:15	34	12,99	1,97
29:47:15	35	12,99	1,97
29:48:15	35	12,98	1,98
29:49:15	35	12,99	1,97
29:50:15	35	12,97	1,99
29:51:15	35	12,97	1,99
29:52:15	35	12,96	1,99
29:53:15	35	12,97	1,99
29:54:15	35	12,96	1,99
29:55:15	35	12,96	2,00
29:56:15	35	12,97	1,99
29:57:15	35	12,96	1,99
29:58:15	35	12,96	2,00
29:59:15	35	12,96	2,00
30:00:15	35	12,96	2,00
30:01:15	35	12,96	2,00
30:02:15	35	12,96	2,00
30:03:15	35	12,96	2,00
30:04:15	35	12,96	2,00
30:05:15	35	12,96	2,00
30:06:15	35	12,96	1,99
30:07:15	35	12,96	2,00
30:08:15	35	12,96	2,00
30:09:15	35	12,96	2,00
30:10:15	35	12,95	2,01
30:11:15	35	12,96	2,00
30:12:15	34	12,95	2,01
30:13:15	35	12,96	2,00
30:14:15	34	12,95	2,01
30:15:15	35	12,95	2,01
30:16:15	35	12,94	2,02
30:17:15	34	12,95	2,01
30:18:15	35	12,95	2,01
30:19:15	35	12,95	2,01
30:20:15	35	12,95	2,01
30:21:15	35	12,95	2,01
30:22:15	34	12,95	2,01
30:23:15	35	12,95	2,01
30:24:15	35	12,95	2,01
30:25:15	35	12,94	2,02
30:26:15	35	12,94	2,02
30:27:15	35	12,94	2,02
30:28:15	35	12,94	2,02
30:29:15	35	12,94	2,02
30:30:15	35	12,94	2,02
30:31:15	35	12,94	2,02
30:32:15	35	12,94	2,02
30:33:15	35	12,93	2,03
30:34:15	35	12,94	2,02
30:35:15	35	12,94	2,02
30:36:15	35	12,94	2,02
30:37:15	35	12,94	2,02
30:38:15	35	12,94	2,02
30:39:15	35	12,94	2,02
30:40:15	35	12,93	2,03
30:41:15	35	12,94	2,02
30:42:15	35	12,93	2,03
30:43:15	35	12,93	2,03
30:44:15	35	12,92	2,04
30:45:15	35	12,92	2,04
30:46:15	35	12,92	2,04
30:47:15	35	12,93	2,03
30:48:15	34	12,93	2,03
30:49:15	35	12,93	2,03
30:50:15	35	12,94	2,02
30:51:15	35	12,92	2,04
30:52:15	35	12,93	2,03
30:53:15	35	12,92	2,04
30:54:15	35	12,92	2,04
30:55:15	35	12,91	2,05
30:56:15	35	12,92	2,04
30:57:15	35	12,92	2,04
30:58:15	35	12,92	2,04
30:59:15	35	12,91	2,05
31:00:15	35	12,91	2,05
31:01:15	35	12,91	2,05
31:02:15	35	12,92	2,04
31:03:15	35	12,91	2,05
31:04:15	35	12,92	2,04
31:05:15	35	12,91	2,05
31:06:15	35	12,91	2,05
31:07:15	35	12,91	2,05
31:08:15	35	12,91	2,05
31:09:15	35	12,91	2,05
31:10:15	34	12,90	2,06
31:11:15	35	12,90	2,06
31:12:15	35	12,91	2,05
31:13:15	35	12,90	2,06
31:14:15	35	12,91	2,05
31:15:15	35	12,91	2,05
31:16:15	34	12,90	2,06
31:17:15	35	12,91	2,05
31:18:15	35	12,90	2,06
31:19:15	35	12,90	2,06
31:20:15	35	12,90	2,06
31:21:15	35	12,90	2,06
31:22:15	35	12,90	2,06
31:23:15	34	12,90	2,06
31:24:15	35	12,91	2,05
31:25:15	35	12,89	2,07
31:26:15	34	12,90	2,06
31:27:15	35	12,89	2,07
31:28:15	35	12,90	2,06
31:29:15	35	12,90	2,06
31:30:15	35	12,90	2,06
31:31:15	35	12,90	2,06
31:32:15	35	12,89	2,07
31:33:15	35	12,89	2,07
31:34:15	35	12,90	2,06
31:35:15	35	12,89	2,07
31:36:15	35	12,89	2,07
31:37:15	35	12,88	2,08
31:38:15	35	12,89	2,07
31:39:15	34	12,89	2,07
31:40:15	35	12,89	2,07
31:41:15	35	12,89	2,07
31:42:15	35	12,89	2,07
31:43:15	34	12,88	2,08
31:44:15	35	12,89	2,07
31:45:15	35	12,89	2,07
31:46:15	35	12,88	2,08
31:47:15	35	12,88	2,08
31:48:15	35	12,88	2,08
31:49:15	35	12,88	2,08
31:50:15	35	12,88	2,08
31:51:15	35	12,88	2,08
31:52:15	35	12,89	2,07
31:53:15	35	12,88	2,08
31:54:15	35	12,87	2,09
31:55:15	35	12,88	2,08
31:56:15	35	12,87	2,09
31:57:15	35	12,87	2,09
31:58:15	35	12,87	2,09
31:59:15	35	12,88	2,08
32:00:15	35	12,87	2,09
