Repository: ProgWizer/parser

File: project-root/data/Data Acquisition/Data Acquisition/2002 year (647)/UCA R Khvalynskaya 4 G1950+0.08%NTF (90C).txt (part 1 of 2)
--Test Summary--
Full Path and File Name	
Instrument Name	4262 R
Instrument Type	UCA
Instrument Serial Number	111
Test Start Date	29.06.2002
Test Start Time	5:00:03
Test Stop Date	30.06.2002
Test Stop Time	21:30:48
Test Length	40:30:45
Final Sample Time Offset	40:30:00
Controller Schedule Name	
Sampling Period	60 seconds
Comments	T: 70C(30min), 90C(20min), 118C(240min); tap water, NTF premix, new ASTRA cement sample
Information	WellID	Khvalynskaya 4
Information	Customer	LUKOIL
Information	CementClass	G
Information	CementMfr	Dyckerhoff
Information	Additives	0.08%NTF
Information	Density	1950
Information	BHCT	90
Information	BHST	118
Information	FluidLoss	
Information	JobType	PLUG
Calculated Value	Finish Set	4:45:00
Calculated Curve	Compressive Strength	Compressive strength type B (more than 14 lb/gal)
Initial Temperature (°C)	33 °C
Final Temperature (°C)	116 °C
Initial Transit Time (microsec/in)	16,49 microsec/in
Final Transit Time (microsec/in)	8,22 microsec/in
Initial Compressive Strength (MPa)	0,00 MPa
Final Compressive Strength (MPa)	21,87 MPa
--Data--
Time (HH:MM:SS)	Temperature (°C)	Transit Time (microsec/in)	Compressive Strength (MPa)
0:00:00	33	16,49	0,00
0:01:00	32	16,50	0,00
0:02:00	32	16,51	0,00
0:03:00	32	16,52	0,00
0:04:00	32	16,54	0,00
0:05:00	33	16,55	0,00
0:06:00	34	16,56	0,00
0:07:00	35	16,58	0,00
0:08:00	36	16,58	0,00
0:09:00	37	16,57	0,00
0:10:00	39	16,57	0,00
0:11:00	40	16,57	0,00
0:12:00	41	16,55	0,00
0:13:00	42	16,54	0,00
0:14:00	44	16,51	0,00
0:15:00	45	16,49	0,00
0:16:00	46	16,48	0,00
0:17:00	48	16,48	0,00
0:18:00	49	16,45	0,01
0:19:00	50	16,43	0,02
0:20:00	52	16,40	0,02
0:21:00	53	16,39	0,03
0:22:00	55	16,37	0,03
0:23:00	56	16,35	0,04
0:24:00	57	16,33	0,04
0:25:00	59	16,30	0,05
0:26:00	60	16,29	0,05
0:27:00	61	16,27	0,06
0:28:00	62	16,27	0,06
0:29:00	64	16,25	0,06
0:30:00	65	16,25	0,06
0:31:00	67	16,23	0,07
0:32:00	68	16,23	0,07
0:33:00	69	16,23	0,07
0:34:00	70	16,22	0,07
0:35:00	71	16,22	0,07
0:36:00	73	16,21	0,08
0:37:00	74	16,21	0,08
0:38:00	75	16,21	0,08
0:39:00	76	16,21	0,07
0:40:00	78	16,20	0,08
0:41:00	79	16,21	0,08
0:42:00	80	16,21	0,07
0:43:00	81	16,22	0,07
0:44:00	82	16,22	0,07
0:45:00	82	16,22	0,07
0:46:00	83	16,23	0,07
0:47:00	84	16,23	0,07
0:48:00	86	16,23	0,07
0:49:00	87	16,23	0,07
0:50:00	88	16,24	0,07
0:51:00	89	16,23	0,07
0:52:00	90	16,25	0,06
0:53:00	91	16,26	0,06
0:54:00	92	16,27	0,06
0:55:00	92	16,27	0,06
0:56:00	93	16,28	0,06
0:57:00	93	16,27	0,06
0:58:00	93	16,28	0,06
0:59:00	94	16,29	0,05
1:00:00	94	16,29	0,05
1:01:00	94	16,29	0,05
1:02:00	94	16,31	0,05
1:03:00	94	16,30	0,05
1:04:00	95	16,32	0,05
1:05:00	95	16,32	0,05
1:06:00	95	16,33	0,04
1:07:00	95	16,34	0,04
1:08:00	95	16,35	0,04
1:09:00	95	16,36	0,04
1:10:00	95	16,34	0,04
1:11:00	95	16,35	0,04
1:12:00	95	16,36	0,04
1:13:00	95	16,36	0,03
1:14:00	95	16,36	0,03
1:15:00	95	16,36	0,03
1:16:00	95	16,38	0,03
1:17:00	95	16,37	0,03
1:18:00	95	16,39	0,03
1:19:00	95	16,37	0,03
1:20:00	95	16,39	0,03
1:21:00	95	16,39	0,03
1:22:00	95	16,39	0,03
1:23:00	95	16,42	0,02
1:24:00	95	16,40	0,02
1:25:00	95	16,42	0,02
1:26:00	95	16,40	0,02
1:27:00	95	16,42	0,02
1:28:00	95	16,42	0,02
1:29:00	95	16,42	0,02
1:30:00	95	16,42	0,02
1:31:00	95	16,42	0,02
1:32:00	95	16,42	0,02
1:33:00	95	16,42	0,02
1:34:00	95	16,42	0,02
1:35:00	95	16,42	0,02
1:36:00	95	16,43	0,02
1:37:00	95	16,42	0,02
1:38:00	95	16,42	0,02
1:39:00	95	16,43	0,02
1:40:00	95	16,42	0,02
1:41:00	96	16,45	0,01
1:42:00	95	16,42	0,02
1:43:00	95	16,42	0,02
1:44:00	96	16,41	0,02
1:45:00	96	16,42	0,02
1:46:00	96	16,43	0,02
1:47:00	96	16,42	0,02
1:48:00	96	16,42	0,02
1:49:00	96	16,44	0,01
1:50:00	96	16,45	0,01
1:51:00	96	16,43	0,02
1:52:00	96	16,42	0,02
1:53:00	96	16,44	0,01
1:54:00	96	16,44	0,01
1:55:00	97	16,45	0,01
1:56:00	97	16,45	0,01
1:57:00	97	16,44	0,01
1:58:00	96	16,45	0,01
1:59:00	97	16,45	0,01
2:00:00	97	16,45	0,01
2:01:00	97	16,45	0,01
2:02:00	97	16,45	0,01
2:03:00	97	16,48	0,00
2:04:00	97	16,45	0,01
2:05:00	98	16,46	0,01
2:06:00	98	16,45	0,01
2:07:00	98	16,45	0,01
2:08:00	98	16,45	0,01
2:09:00	98	16,46	0,01
2:10:00	98	16,47	0,01
2:11:00	98	16,47	0,01
2:12:00	98	16,45	0,01
2:13:00	98	16,46	0,01
2:14:00	98	16,45	0,01
2:15:00	98	16,45	0,01
2:16:00	99	16,47	0,01
2:17:00	99	16,46	0,01
2:18:00	99	16,46	0,01
2:19:00	99	16,49	0,00
2:20:00	99	16,47	0,01
2:21:00	99	16,47	0,01
2:22:00	100	16,49	0,00
2:23:00	99	16,48	0,00
2:24:00	100	16,48	0,00
2:25:00	100	16,46	0,01
2:26:00	100	16,48	0,00
2:27:00	100	16,49	0,00
2:28:00	100	16,46	0,01
2:29:00	100	16,48	0,00
2:30:00	100	16,49	0,00
2:31:00	100	16,47	0,01
2:32:00	100	16,46	0,01
2:33:00	100	16,47	0,01
2:34:00	100	16,45	0,01
2:35:00	101	16,46	0,01
2:36:00	101	16,47	0,01
2:37:00	101	16,46	0,01
2:38:00	101	16,49	0,00
2:39:00	101	16,48	0,00
2:40:00	101	16,45	0,01
2:41:00	102	16,48	0,00
2:42:00	101	16,46	0,01
2:43:00	102	16,46	0,01
2:44:00	102	16,47	0,01
2:45:00	102	16,45	0,01
2:46:00	102	16,44	0,01
2:47:00	102	16,45	0,01
2:48:00	102	16,45	0,01
2:49:00	103	16,46	0,01
2:50:00	102	16,45	0,01
2:51:00	103	16,42	0,02
2:52:00	103	16,45	0,01
2:53:00	103	16,44	0,01
2:54:00	103	16,41	0,02
2:55:00	103	16,42	0,02
2:56:00	103	16,42	0,02
2:57:00	104	16,40	0,02
2:58:00	103	16,39	0,03
2:59:00	103	16,39	0,03
3:00:00	104	16,39	0,03
3:01:00	104	16,39	0,03
3:02:00	103	16,39	0,03
3:03:00	104	16,39	0,03
3:04:00	104	16,38	0,03
3:05:00	104	16,38	0,03
3:06:00	105	16,36	0,03
3:07:00	105	16,36	0,03
3:08:00	104	16,36	0,04
3:09:00	105	16,36	0,03
3:10:00	105	16,35	0,04
3:11:00	105	16,35	0,04
3:12:00	105	16,35	0,04
3:13:00	105	16,33	0,04
3:14:00	105	16,34	0,04
3:15:00	105	16,33	0,04
3:16:00	106	16,33	0,04
3:17:00	106	16,32	0,05
3:18:00	106	16,31	0,05
3:19:00	106	16,30	0,05
3:20:00	106	16,30	0,05
3:21:00	106	16,30	0,05
3:22:00	106	16,29	0,05
3:23:00	106	16,29	0,05
3:24:00	106	16,29	0,05
3:25:00	107	16,29	0,05
3:26:00	107	16,29	0,05
3:27:00	107	16,29	0,05
3:28:00	107	16,29	0,05
3:29:00	107	16,29	0,05
3:30:00	107	16,29	0,05
3:31:00	108	16,30	0,05
3:32:00	107	16,30	0,05
3:33:00	108	16,33	0,04
3:34:00	108	16,36	0,04
3:35:00	107	16,39	0,03
3:36:00	108	16,39	0,03
3:37:00	108	16,41	0,02
3:38:00	108	16,42	0,02
3:39:00	108	16,42	0,02
3:40:00	108	16,42	0,02
3:41:00	108	16,42	0,02
3:42:00	108	16,43	0,02
3:43:00	109	16,42	0,02
3:44:00	109	16,42	0,02
3:45:00	109	16,42	0,02
3:46:00	109	16,42	0,02
3:47:00	110	16,42	0,02
3:48:00	109	16,42	0,02
3:49:00	109	16,42	0,02
3:50:00	110	16,42	0,02
3:51:00	110	16,42	0,02
3:52:00	110	16,42	0,02
3:53:00	110	16,41	0,02
3:54:00	110	16,42	0,02
3:55:00	110	16,41	0,02
3:56:00	110	16,41	0,02
3:57:00	110	16,41	0,02
3:58:00	110	16,41	0,02
3:59:00	110	16,42	0,02
4:00:00	110	16,42	0,02
4:01:00	111	16,42	0,02
4:02:00	111	16,43	0,02
4:03:00	111	16,44	0,01
4:04:00	111	16,40	0,02
4:05:00	111	16,40	0,02
4:06:00	111	16,40	0,02
4:07:00	111	16,40	0,02
4:08:00	111	16,40	0,02
4:09:00	112	16,41	0,02
4:10:00	112	16,41	0,02
4:11:00	112	16,42	0,02
4:12:00	112	16,42	0,02
4:13:00	112	16,42	0,02
4:14:00	112	16,42	0,02
4:15:00	112	16,42	0,02
4:16:00	112	16,42	0,02
4:17:00	112	16,43	0,02
4:18:00	113	16,43	0,02
4:19:00	113	16,44	0,01
4:20:00	113	16,43	0,02
4:21:00	113	16,43	0,02
4:22:00	113	16,43	0,02
4:23:00	113	16,43	0,02
4:24:00	113	16,42	0,02
4:25:00	113	16,42	0,02
4:26:00	113	16,41	0,02
4:27:00	114	16,40	0,02
4:28:00	113	16,38	0,03
4:29:00	114	16,36	0,03
4:30:00	114	16,34	0,04
4:31:00	114	16,32	0,05
4:32:00	114	16,27	0,06
4:33:00	114	16,23	0,07
4:34:00	115	16,19	0,08
4:35:00	114	16,14	0,10
4:36:00	115	16,08	0,11
4:37:00	115	16,01	0,13
4:38:00	115	15,94	0,15
4:39:00	115	15,85	0,18
4:40:00	115	15,76	0,21
4:41:00	115	15,67	0,25
4:42:00	116	15,56	0,28
4:43:00	116	15,43	0,33
4:44:00	116	15,32	0,37
4:45:00	116	15,18	0,43
4:46:00	116	15,03	0,49
4:47:00	116	14,86	0,56
4:48:00	116	14,70	0,64
4:49:00	116	14,52	0,73
4:50:00	117	14,35	0,83
4:51:00	116	14,17	0,93
4:52:00	117	14,00	1,04
4:53:00	117	13,84	1,14
4:54:00	117	13,69	1,25
4:55:00	117	13,54	1,36
4:56:00	117	13,38	1,49
4:57:00	117	13,23	1,61
4:58:00	117	13,09	1,74
4:59:00	117	12,96	1,87
5:00:00	117	12,82	2,01
5:01:00	117	12,70	2,15
5:02:00	117	12,57	2,29
5:03:00	117	12,46	2,42
5:04:00	117	12,34	2,57
5:05:00	117	12,22	2,73
5:06:00	117	12,11	2,89
5:07:00	117	12,00	3,05
5:08:00	117	11,90	3,21
5:09:00	117	11,80	3,39
5:10:00	117	11,70	3,55
5:11:00	117	11,61	3,72
5:12:00	117	11,52	3,89
5:13:00	117	11,43	4,05
5:14:00	117	11,35	4,22
5:15:00	117	11,27	4,39
5:16:00	117	11,20	4,56
5:17:00	116	11,12	4,73
5:18:00	116	11,04	4,91
5:19:00	117	10,98	5,08
5:20:00	117	10,91	5,25
5:21:00	117	10,85	5,41
5:22:00	116	10,79	5,57
5:23:00	117	10,73	5,74
5:24:00	117	10,68	5,89
5:25:00	116	10,63	6,05
5:26:00	117	10,57	6,21
5:27:00	116	10,51	6,40
5:28:00	116	10,47	6,55
5:29:00	116	10,42	6,70
5:30:00	117	10,38	6,85
5:31:00	116	10,34	6,98
5:32:00	116	10,30	7,12
5:33:00	117	10,27	7,25
5:34:00	116	10,23	7,39
5:35:00	116	10,19	7,53
5:36:00	116	10,16	7,65
5:37:00	116	10,13	7,77
5:38:00	116	10,09	7,92
5:39:00	116	10,07	8,01
5:40:00	116	10,04	8,13
5:41:00	116	10,01	8,26
5:42:00	116	9,99	8,35
5:43:00	116	9,96	8,45
5:44:00	116	9,93	8,58
5:45:00	116	9,91	8,68
5:46:00	116	9,89	8,78
5:47:00	116	9,87	8,88
5:48:00	116	9,84	8,99
5:49:00	116	9,83	9,06
5:50:00	116	9,81	9,16
5:51:00	116	9,79	9,23
5:52:00	116	9,77	9,34
5:53:00	116	9,75	9,42
5:54:00	116	9,73	9,53
5:55:00	116	9,72	9,60
5:56:00	116	9,70	9,68
5:57:00	116	9,69	9,75
5:58:00	116	9,67	9,83
5:59:00	116	9,65	9,94
6:00:00	116	9,64	9,98
6:01:00	116	9,63	10,06
6:02:00	116	9,61	10,14
6:03:00	116	9,60	10,22
6:04:00	116	9,58	10,30
6:05:00	116	9,57	10,38
6:06:00	116	9,55	10,47
6:07:00	117	9,54	10,51
6:08:00	116	9,53	10,59
6:09:00	116	9,52	10,63
6:10:00	116	9,51	10,72
6:11:00	116	9,49	10,80
6:12:00	116	9,48	10,84
6:13:00	116	9,47	10,93
6:14:00	116	9,46	10,97
6:15:00	116	9,45	11,02
6:16:00	116	9,44	11,10
6:17:00	116	9,43	11,15
6:18:00	116	9,43	11,19
6:19:00	116	9,42	11,24
6:20:00	116	9,40	11,33
6:21:00	116	9,39	11,37
6:22:00	116	9,39	11,42
6:23:00	116	9,37	11,51
6:24:00	116	9,37	11,51
6:25:00	116	9,36	11,60
6:26:00	117	9,35	11,65
6:27:00	116	9,34	11,69
6:28:00	116	9,34	11,74
6:29:00	116	9,33	11,79
6:30:00	116	9,32	11,83
6:31:00	116	9,31	11,88
6:32:00	116	9,30	11,93
6:33:00	116	9,30	11,98
6:34:00	116	9,29	12,03
6:35:00	116	9,28	12,07
6:36:00	116	9,28	12,12
6:37:00	116	9,27	12,17
6:38:00	116	9,27	12,17
6:39:00	116	9,26	12,22
6:40:00	116	9,25	12,27
6:41:00	116	9,25	12,32
6:42:00	116	9,24	12,37
6:43:00	116	9,24	12,37
6:44:00	116	9,23	12,42
6:45:00	116	9,22	12,47
6:46:00	116	9,21	12,52
6:47:00	116	9,21	12,57
6:48:00	116	9,21	12,57
6:49:00	116	9,20	12,62
6:50:00	116	9,19	12,67
6:51:00	116	9,19	12,72
6:52:00	116	9,19	12,72
6:53:00	116	9,18	12,77
6:54:00	116	9,17	12,83
6:55:00	116	9,17	12,83
6:56:00	116	9,16	12,88
6:57:00	116	9,16	12,93
6:58:00	116	9,16	12,93
6:59:00	116	9,15	12,98
7:00:00	116	9,14	13,04
7:01:00	116	9,14	13,04
7:02:00	116	9,13	13,09
7:03:00	116	9,13	13,09
7:04:00	116	9,13	13,14
7:05:00	116	9,12	13,19
7:06:00	116	9,12	13,19
7:07:00	116	9,11	13,25
7:08:00	116	9,11	13,25
7:09:00	117	9,10	13,30
7:10:00	116	9,10	13,30
7:11:00	116	9,09	13,36
7:12:00	116	9,09	13,36
7:13:00	116	9,09	13,41
7:14:00	116	9,08	13,47
7:15:00	116	9,07	13,52
7:16:00	116	9,07	13,52
7:17:00	116	9,07	13,58
7:18:00	116	9,07	13,58
7:19:00	116	9,06	13,63
7:20:00	116	9,06	13,63
7:21:00	116	9,05	13,69
7:22:00	116	9,05	13,69
7:23:00	117	9,05	13,69
7:24:00	116	9,04	13,74
7:25:00	116	9,04	13,80
7:26:00	116	9,04	13,80
7:27:00	116	9,04	13,80
7:28:00	116	9,03	13,86
7:29:00	116	9,03	13,86
7:30:00	116	9,02	13,91
7:31:00	116	9,02	13,91
7:32:00	116	9,01	13,97
7:33:00	116	9,01	13,97
7:34:00	116	9,01	13,97
7:35:00	116	9,00	14,03
7:36:00	116	9,00	14,03
7:37:00	116	9,00	14,03
7:38:00	116	9,00	14,08
7:39:00	116	9,00	14,08
7:40:00	116	8,99	14,14
7:41:00	116	8,99	14,14
7:42:00	116	8,98	14,20
7:43:00	117	8,98	14,20
7:44:00	116	8,98	14,20
7:45:00	116	8,98	14,26
7:46:00	116	8,98	14,26
7:47:00	116	8,98	14,26
7:48:00	116	8,97	14,32
7:49:00	116	8,97	14,32
7:50:00	116	8,96	14,38
7:51:00	116	8,96	14,38
7:52:00	116	8,96	14,38
7:53:00	116	8,96	14,38
7:54:00	116	8,95	14,43
7:55:00	116	8,95	14,43
7:56:00	116	8,95	14,43
7:57:00	116	8,95	14,49
7:58:00	116	8,95	14,49
7:59:00	116	8,95	14,49
8:00:00	116	8,94	14,55
8:01:00	116	8,94	14,55
8:02:00	116	8,94	14,55
8:03:00	116	8,94	14,55
8:04:00	116	8,93	14,61
8:05:00	116	8,93	14,61
8:06:00	116	8,93	14,61
8:07:00	116	8,92	14,67
8:08:00	116	8,92	14,67
8:09:00	116	8,92	14,67
8:10:00	117	8,91	14,73
8:11:00	116	8,91	14,73
8:12:00	116	8,91	14,73
8:13:00	116	8,91	14,80
8:14:00	116	8,91	14,80
8:15:00	116	8,91	14,80
8:16:00	116	8,91	14,80
8:17:00	116	8,90	14,86
8:18:00	116	8,90	14,86
8:19:00	116	8,90	14,86
8:20:00	116	8,89	14,92
8:21:00	116	8,89	14,92
8:22:00	116	8,89	14,92
8:23:00	117	8,89	14,92
8:24:00	116	8,89	14,98
8:25:00	116	8,89	14,98
8:26:00	116	8,89	14,98
8:27:00	116	8,89	14,98
8:28:00	116	8,88	15,04
8:29:00	116	8,88	15,04
8:30:00	117	8,88	15,04
8:31:00	116	8,88	15,04
8:32:00	116	8,87	15,10
8:33:00	116	8,87	15,10
8:34:00	117	8,87	15,10
8:35:00	116	8,87	15,10
8:36:00	116	8,86	15,17
8:37:00	116	8,86	15,17
8:38:00	116	8,86	15,17
8:39:00	116	8,86	15,17
8:40:00	116	8,86	15,23
8:41:00	116	8,86	15,23
8:42:00	116	8,86	15,23
8:43:00	116	8,86	15,23
8:44:00	116	8,86	15,23
8:45:00	116	8,85	15,29
8:46:00	116	8,85	15,29
8:47:00	116	8,85	15,29
8:48:00	116	8,85	15,29
8:49:00	116	8,84	15,36
8:50:00	117	8,84	15,36
8:51:00	116	8,84	15,36
8:52:00	116	8,84	15,36
8:53:00	116	8,84	15,36
8:54:00	116	8,83	15,42
8:55:00	117	8,83	15,42
8:56:00	116	8,83	15,42
8:57:00	116	8,83	15,42
8:58:00	116	8,83	15,42
8:59:00	116	8,83	15,42
9:00:00	116	8,82	15,48
9:01:00	117	8,82	15,55
9:02:00	116	8,82	15,55
9:03:00	117	8,82	15,55
9:04:00	116	8,82	15,55
9:05:00	117	8,82	15,55
9:06:00	117	8,81	15,61
9:07:00	116	8,81	15,61
9:08:00	116	8,81	15,61
9:09:00	117	8,81	15,61
9:10:00	116	8,81	15,61
9:11:00	116	8,81	15,61
9:12:00	116	8,80	15,68
9:13:00	116	8,80	15,68
9:14:00	116	8,80	15,68
9:15:00	116	8,80	15,68
9:16:00	116	8,80	15,74
9:17:00	116	8,80	15,74
9:18:00	116	8,80	15,74
9:19:00	116	8,80	15,74
9:20:00	116	8,80	15,74
9:21:00	116	8,79	15,81
9:22:00	116	8,79	15,81
9:23:00	116	8,79	15,81
9:24:00	116	8,79	15,81
9:25:00	116	8,79	15,81
9:26:00	116	8,79	15,81
9:27:00	116	8,78	15,88
9:28:00	116	8,78	15,88
9:29:00	116	8,78	15,88
9:30:00	116	8,78	15,88
9:31:00	116	8,78	15,88
9:32:00	116	8,78	15,88
9:33:00	116	8,77	15,94
9:34:00	116	8,77	15,94
9:35:00	116	8,77	15,94
9:36:00	117	8,77	15,94
9:37:00	116	8,77	15,94
9:38:00	116	8,77	15,94
9:39:00	116	8,77	15,94
9:40:00	116	8,77	16,01
9:41:00	117	8,77	16,01
9:42:00	116	8,77	16,01
9:43:00	116	8,77	16,01
9:44:00	117	8,77	16,01
9:45:00	116	8,76	16,08
9:46:00	116	8,76	16,08
9:47:00	116	8,76	16,08
9:48:00	116	8,76	16,08
9:49:00	116	8,76	16,08
9:50:00	116	8,76	16,08
9:51:00	116	8,75	16,14
9:52:00	116	8,75	16,14
9:53:00	116	8,75	16,14
9:54:00	116	8,75	16,14
9:55:00	116	8,75	16,14
9:56:00	116	8,75	16,14
9:57:00	116	8,74	16,21
9:58:00	116	8,75	16,14
9:59:00	116	8,74	16,21
10:00:00	117	8,74	16,21
10:01:00	116	8,74	16,21
10:02:00	116	8,74	16,21
10:03:00	116	8,74	16,21
10:04:00	116	8,74	16,21
10:05:00	116	8,73	16,28
10:06:00	116	8,73	16,28
10:07:00	117	8,73	16,28
10:08:00	117	8,73	16,28
10:09:00	117	8,73	16,28
10:10:00	116	8,73	16,28
10:11:00	117	8,73	16,35
10:12:00	116	8,73	16,35
10:13:00	116	8,73	16,35
10:14:00	116	8,73	16,35
10:15:00	116	8,73	16,35
10:16:00	117	8,73	16,35
10:17:00	116	8,73	16,35
10:18:00	116	8,72	16,42
10:19:00	116	8,72	16,42
10:20:00	116	8,72	16,42
10:21:00	116	8,72	16,42
10:22:00	117	8,72	16,42
10:23:00	116	8,72	16,42
10:24:00	117	8,72	16,42
10:25:00	116	8,72	16,42
10:26:00	116	8,71	16,48
10:27:00	116	8,71	16,48
10:28:00	116	8,71	16,48
10:29:00	116	8,71	16,48
10:30:00	116	8,71	16,48
10:31:00	117	8,71	16,48
10:32:00	116	8,71	16,48
10:33:00	116	8,71	16,55
10:34:00	117	8,71	16,55
10:35:00	116	8,71	16,55
10:36:00	117	8,71	16,55
10:37:00	116	8,71	16,55
10:38:00	116	8,71	16,55
10:39:00	116	8,71	16,55
10:40:00	116	8,71	16,55
10:41:00	116	8,71	16,55
10:42:00	116	8,70	16,62
10:43:00	116	8,70	16,62
10:44:00	116	8,70	16,62
10:45:00	117	8,70	16,62
10:46:00	116	8,70	16,62
10:47:00	116	8,70	16,62
10:48:00	116	8,70	16,62
10:49:00	117	8,69	16,69
10:50:00	116	8,69	16,69
10:51:00	116	8,69	16,69
10:52:00	116	8,69	16,69
10:53:00	116	8,69	16,69
10:54:00	116	8,69	16,69
10:55:00	116	8,69	16,69
10:56:00	116	8,69	16,69
10:57:00	116	8,69	16,69
10:58:00	116	8,68	16,76
10:59:00	117	8,68	16,76
11:00:00	117	8,68	16,76
11:01:00	116	8,68	16,76
11:02:00	116	8,68	16,76
11:03:00	116	8,68	16,76
11:04:00	116	8,68	16,76
11:05:00	116	8,68	16,83
11:06:00	116	8,68	16,76
11:07:00	116	8,68	16,83
11:08:00	116	8,68	16,83
11:09:00	116	8,68	16,83
11:10:00	116	8,68	16,83
11:11:00	117	8,68	16,83
11:12:00	116	8,68	16,83
11:13:00	117	8,67	16,90
11:14:00	116	8,67	16,90
11:15:00	116	8,67	16,90
11:16:00	116	8,67	16,90
11:17:00	116	8,67	16,90
11:18:00	117	8,67	16,90
11:19:00	116	8,67	16,90
11:20:00	116	8,67	16,90
11:21:00	116	8,67	16,90
11:22:00	116	8,67	16,90
11:23:00	116	8,66	16,98
11:24:00	117	8,66	16,98
11:25:00	116	8,66	16,98
11:26:00	116	8,66	16,98
11:27:00	116	8,66	16,98
11:28:00	116	8,66	16,98
11:29:00	116	8,65	17,05
11:30:00	116	8,65	17,05
11:31:00	116	8,65	17,05
11:32:00	116	8,65	17,05
11:33:00	117	8,65	17,05
11:34:00	116	8,65	17,05
11:35:00	116	8,65	17,05
11:36:00	116	8,64	17,12
11:37:00	116	8,65	17,05
11:38:00	116	8,64	17,12
11:39:00	116	8,64	17,12
11:40:00	116	8,64	17,12
11:41:00	116	8,64	17,12
11:42:00	116	8,64	17,12
11:43:00	116	8,64	17,12
11:44:00	116	8,64	17,12
11:45:00	116	8,64	17,12
11:46:00	117	8,64	17,12
11:47:00	116	8,64	17,12
11:48:00	116	8,64	17,19
11:49:00	116	8,64	17,19
11:50:00	116	8,64	17,19
11:51:00	117	8,64	17,19
11:52:00	116	8,64	17,19
11:53:00	116	8,64	17,19
11:54:00	116	8,64	17,19
11:55:00	116	8,64	17,19
11:56:00	116	8,64	17,19
11:57:00	116	8,63	17,26
11:58:00	116	8,63	17,26
11:59:00	116	8,63	17,26
12:00:00	116	8,63	17,26
12:01:00	117	8,63	17,26
12:02:00	116	8,63	17,26
12:03:00	116	8,63	17,26
12:04:00	116	8,63	17,26
12:05:00	116	8,63	17,26
12:06:00	116	8,63	17,26
12:07:00	116	8,62	17,34
12:08:00	116	8,62	17,34
12:09:00	117	8,62	17,34
12:10:00	116	8,62	17,34
12:11:00	117	8,62	17,34
12:12:00	116	8,62	17,34
12:13:00	116	8,62	17,34
12:14:00	116	8,62	17,34
12:15:00	116	8,62	17,34
12:16:00	116	8,62	17,34
12:17:00	116	8,62	17,41
12:18:00	116	8,62	17,41
12:19:00	116	8,62	17,41
12:20:00	116	8,62	17,41
12:21:00	116	8,62	17,41
12:22:00	116	8,62	17,41
12:23:00	116	8,62	17,41
12:24:00	116	8,62	17,41
12:25:00	116	8,62	17,41
12:26:00	116	8,62	17,41
12:27:00	116	8,61	17,48
12:28:00	116	8,61	17,48
12:29:00	116	8,61	17,48
12:30:00	116	8,61	17,48
12:31:00	116	8,61	17,48
12:32:00	116	8,61	17,48
12:33:00	116	8,61	17,48
12:34:00	116	8,61	17,48
12:35:00	116	8,61	17,48
12:36:00	116	8,61	17,48
12:37:00	117	8,61	17,48
12:38:00	116	8,60	17,56
12:39:00	116	8,60	17,56
12:40:00	116	8,60	17,56
12:41:00	116	8,60	17,56
12:42:00	116	8,60	17,56
12:43:00	116	8,60	17,56
12:44:00	116	8,60	17,56
12:45:00	116	8,60	17,56
12:46:00	116	8,60	17,56
12:47:00	116	8,60	17,56
12:48:00	116	8,60	17,56
12:49:00	116	8,60	17,56
12:50:00	116	8,59	17,63
12:51:00	116	8,59	17,63
12:52:00	116	8,59	17,63
12:53:00	116	8,59	17,63
12:54:00	116	8,59	17,63
12:55:00	116	8,59	17,63
12:56:00	116	8,59	17,63
12:57:00	117	8,59	17,63
12:58:00	116	8,59	17,63
12:59:00	116	8,59	17,63
13:00:00	116	8,59	17,71
13:01:00	116	8,59	17,63
13:02:00	116	8,59	17,71
13:03:00	116	8,59	17,71
13:04:00	116	8,59	17,71
13:05:00	117	8,59	17,71
13:06:00	116	8,59	17,71
13:07:00	116	8,59	17,71
13:08:00	116	8,59	17,71
13:09:00	117	8,59	17,71
13:10:00	116	8,59	17,71
13:11:00	116	8,59	17,71
13:12:00	116	8,59	17,71
13:13:00	116	8,58	17,78
13:14:00	116	8,58	17,78
13:15:00	116	8,58	17,78
13:16:00	116	8,58	17,78
13:17:00	116	8,58	17,78
13:18:00	116	8,58	17,78
13:19:00	116	8,58	17,78
13:20:00	116	8,58	17,78
13:21:00	116	8,58	17,78
13:22:00	116	8,58	17,78
13:23:00	116	8,58	17,78
13:24:00	116	8,57	17,86
13:25:00	116	8,58	17,78
13:26:00	116	8,57	17,86
13:27:00	116	8,57	17,86
13:28:00	117	8,57	17,86
13:29:00	116	8,57	17,86
13:30:00	116	8,57	17,86
13:31:00	116	8,57	17,86
13:32:00	116	8,57	17,86
13:33:00	116	8,57	17,86
13:34:00	116	8,57	17,86
13:35:00	116	8,57	17,86
13:36:00	116	8,57	17,86
13:37:00	117	8,57	17,86
13:38:00	116	8,56	17,94
13:39:00	116	8,56	17,94
13:40:00	116	8,56	17,94
13:41:00	116	8,56	17,94
13:42:00	116	8,56	17,94
13:43:00	116	8,56	17,94
13:44:00	116	8,56	17,94
13:45:00	116	8,56	17,94
13:46:00	116	8,56	17,94
13:47:00	116	8,56	17,94
13:48:00	116	8,56	17,94
13:49:00	116	8,56	17,94
13:50:00	116	8,56	17,94
13:51:00	117	8,56	17,94
13:52:00	116	8,55	18,01
13:53:00	116	8,55	18,01
13:54:00	116	8,55	18,01
13:55:00	116	8,55	18,01
13:56:00	116	8,55	18,01
13:57:00	116	8,55	18,01
13:58:00	116	8,55	18,01
13:59:00	117	8,55	18,01
14:00:00	116	8,55	18,01
14:01:00	116	8,55	18,01
14:02:00	116	8,55	18,01
14:03:00	116	8,55	18,09
14:04:00	116	8,55	18,09
14:05:00	116	8,55	18,09
14:06:00	116	8,55	18,09
14:07:00	116	8,55	18,09
14:08:00	116	8,55	18,09
14:09:00	116	8,55	18,09
14:10:00	116	8,55	18,09
14:11:00	116	8,55	18,09
14:12:00	116	8,55	18,09
14:13:00	116	8,55	18,09
14:14:00	116	8,55	18,09
14:15:00	117	8,55	18,09
14:16:00	116	8,54	18,17
14:17:00	117	8,54	18,17
14:18:00	116	8,54	18,17
14:19:00	116	8,54	18,17
14:20:00	116	8,54	18,17
14:21:00	116	8,54	18,17
14:22:00	116	8,54	18,17
14:23:00	116	8,54	18,17
14:24:00	117	8,54	18,17
14:25:00	116	8,54	18,17
14:26:00	116	8,54	18,17
14:27:00	116	8,54	18,17
14:28:00	116	8,54	18,17
14:29:00	116	8,54	18,17
14:30:00	116	8,53	18,24
14:31:00	116	8,53	18,24
14:32:00	116	8,53	18,24
14:33:00	116	8,53	18,24
14:34:00	116	8,53	18,24
14:35:00	116	8,53	18,24
14:36:00	116	8,53	18,24
14:37:00	116	8,53	18,24
14:38:00	116	8,53	18,24
14:39:00	117	8,53	18,24
14:40:00	116	8,53	18,24
14:41:00	116	8,53	18,24
14:42:00	116	8,52	18,32
14:43:00	116	8,52	18,32
14:44:00	116	8,52	18,32
14:45:00	116	8,52	18,32
14:46:00	116	8,52	18,32
14:47:00	116	8,52	18,32
14:48:00	116	8,52	18,32
14:49:00	116	8,52	18,32
14:50:00	116	8,52	18,32
14:51:00	116	8,52	18,40
14:52:00	117	8,52	18,32
14:53:00	116	8,52	18,40
14:54:00	116	8,52	18,40
14:55:00	116	8,52	18,40
14:56:00	117	8,52	18,40
14:57:00	116	8,52	18,40
14:58:00	116	8,52	18,40
14:59:00	116	8,52	18,40
15:00:00	116	8,52	18,40
15:01:00	116	8,52	18,40
15:02:00	116	8,52	18,40
15:03:00	116	8,52	18,40
15:04:00	116	8,52	18,40
15:05:00	116	8,52	18,40
15:06:00	116	8,51	18,48
15:07:00	116	8,52	18,40
15:08:00	116	8,52	18,40
15:09:00	116	8,52	18,40
15:10:00	116	8,51	18,48
15:11:00	116	8,51	18,48
15:12:00	116	8,51	18,48
15:13:00	116	8,51	18,48
15:14:00	116	8,51	18,48
15:15:00	116	8,51	18,48
15:16:00	116	8,51	18,48
15:17:00	116	8,51	18,48
15:18:00	116	8,51	18,48
15:19:00	116	8,51	18,48
15:20:00	116	8,51	18,48
15:21:00	117	8,51	18,48
15:22:00	116	8,51	18,48
15:23:00	116	8,51	18,48
15:24:00	116	8,50	18,56
15:25:00	116	8,50	18,56
15:26:00	116	8,50	18,56
15:27:00	117	8,50	18,56
15:28:00	116	8,50	18,56
15:29:00	116	8,50	18,56
15:30:00	116	8,50	18,56
15:31:00	116	8,50	18,56
15:32:00	116	8,50	18,56
15:33:00	116	8,50	18,56
15:34:00	116	8,50	18,64
15:35:00	116	8,50	18,64
15:36:00	116	8,50	18,64
15:37:00	116	8,50	18,56
15:38:00	116	8,50	18,64
15:39:00	116	8,50	18,64
15:40:00	116	8,50	18,64
15:41:00	116	8,50	18,64
15:42:00	116	8,50	18,64
15:43:00	116	8,50	18,64
15:44:00	116	8,50	18,64
15:45:00	116	8,50	18,64
15:46:00	116	8,50	18,64
15:47:00	116	8,50	18,64
15:48:00	116	8,50	18,64
15:49:00	116	8,50	18,64
15:50:00	116	8,50	18,64
15:51:00	116	8,49	18,72
15:52:00	116	8,50	18,64
15:53:00	116	8,50	18,64
15:54:00	116	8,50	18,64
15:55:00	116	8,50	18,64
15:56:00	116	8,49	18,72
15:57:00	116	8,49	18,72
15:58:00	116	8,49	18,72
15:59:00	116	8,49	18,72
16:00:00	117	8,49	18,72
16:01:00	116	8,49	18,72
16:02:00	116	8,49	18,72
16:03:00	117	8,49	18,72
16:04:00	116	8,49	18,72
16:05:00	116	8,49	18,72
16:06:00	116	8,49	18,72
16:07:00	116	8,49	18,72
16:08:00	116	8,49	18,72
16:09:00	116	8,48	18,80
16:10:00	116	8,48	18,80
16:11:00	116	8,48	18,80
16:12:00	116	8,48	18,80
16:13:00	116	8,48	18,80
16:14:00	116	8,48	18,80
16:15:00	116	8,48	18,80
16:16:00	116	8,48	18,80
16:17:00	117	8,48	18,80
16:18:00	116	8,48	18,80
16:19:00	116	8,48	18,80
16:20:00	116	8,48	18,80
16:21:00	116	8,48	18,80
16:22:00	116	8,48	18,80
16:23:00	116	8,48	18,80
16:24:00	116	8,48	18,80
16:25:00	116	8,48	18,80
16:26:00	116	8,47	18,88
16:27:00	116	8,47	18,88
16:28:00	116	8,48	18,80
16:29:00	116	8,47	18,88
16:30:00	116	8,47	18,88
16:31:00	116	8,47	18,88
16:32:00	117	8,47	18,88
16:33:00	116	8,47	18,88
16:34:00	116	8,47	18,88
16:35:00	116	8,47	18,88
16:36:00	116	8,47	18,88
16:37:00	116	8,47	18,88
16:38:00	116	8,47	18,88
16:39:00	117	8,47	18,88
16:40:00	116	8,47	18,88
16:41:00	117	8,47	18,88
16:42:00	116	8,47	18,88
16:43:00	116	8,47	18,88
16:44:00	116	8,47	18,88
16:45:00	117	8,46	18,96
16:46:00	116	8,46	18,96
16:47:00	116	8,46	18,96
16:48:00	116	8,46	18,96
16:49:00	116	8,46	18,96
16:50:00	116	8,46	18,96
16:51:00	116	8,46	18,96
16:52:00	116	8,46	18,96
16:53:00	116	8,46	18,96
16:54:00	116	8,46	18,96
16:55:00	116	8,46	18,96
16:56:00	116	8,46	18,96
16:57:00	116	8,46	18,96
16:58:00	116	8,46	18,96
16:59:00	116	8,46	18,96
17:00:00	116	8,46	18,96
17:01:00	116	8,46	18,96
17:02:00	116	8,46	19,04
17:03:00	116	8,46	18,96
17:04:00	116	8,46	19,04
17:05:00	116	8,46	19,04
17:06:00	116	8,46	19,04
17:07:00	116	8,46	19,04
17:08:00	116	8,46	19,04
17:09:00	116	8,46	19,04
17:10:00	116	8,46	19,04
17:11:00	116	8,46	19,04
17:12:00	116	8,46	19,04
17:13:00	116	8,46	19,04
17:14:00	116	8,46	19,04
17:15:00	116	8,46	19,04
17:16:00	116	8,46	19,04
17:17:00	116	8,46	19,04
17:18:00	116	8,46	19,04
17:19:00	116	8,46	19,04
17:20:00	116	8,45	19,12
17:21:00	116	8,45	19,12
17:22:00	116	8,45	19,12
17:23:00	116	8,45	19,12
17:24:00	116	8,45	19,12
17:25:00	116	8,45	19,12
17:26:00	116	8,45	19,12
17:27:00	117	8,45	19,12
17:28:00	116	8,45	19,12
17:29:00	116	8,45	19,12
17:30:00	116	8,45	19,12
17:31:00	116	8,45	19,12
17:32:00	116	8,45	19,12
17:33:00	116	8,45	19,12
17:34:00	116	8,45	19,12
17:35:00	116	8,45	19,12
17:36:00	116	8,44	19,20
17:37:00	116	8,45	19,12
17:38:00	116	8,44	19,20
17:39:00	116	8,44	19,20
17:40:00	116	8,44	19,20
17:41:00	116	8,44	19,20
17:42:00	116	8,44	19,20
17:43:00	116	8,44	19,20
17:44:00	117	8,44	19,20
17:45:00	116	8,44	19,20
17:46:00	116	8,44	19,20
17:47:00	116	8,44	19,20
17:48:00	116	8,44	19,20
17:49:00	116	8,44	19,20
17:50:00	116	8,44	19,20
17:51:00	116	8,44	19,20
17:52:00	116	8,44	19,20
17:53:00	116	8,44	19,20
17:54:00	116	8,44	19,20
17:55:00	116	8,44	19,20
17:56:00	116	8,44	19,20
17:57:00	116	8,44	19,20
17:58:00	116	8,43	19,29
17:59:00	116	8,44	19,20
18:00:00	116	8,44	19,20
18:01:00	116	8,43	19,29
18:02:00	116	8,43	19,29
18:03:00	117	8,43	19,29
18:04:00	116	8,43	19,29
18:05:00	116	8,43	19,29
18:06:00	116	8,43	19,29
18:07:00	116	8,43	19,29
18:08:00	116	8,43	19,29
18:09:00	116	8,43	19,29
18:10:00	116	8,43	19,29
18:11:00	116	8,43	19,29
18:12:00	116	8,43	19,29
18:13:00	116	8,43	19,29
18:14:00	116	8,43	19,29
18:15:00	116	8,43	19,29
18:16:00	116	8,43	19,29
18:17:00	116	8,43	19,29
18:18:00	116	8,43	19,29
18:19:00	116	8,43	19,29
18:20:00	116	8,43	19,37
18:21:00	116	8,43	19,37
18:22:00	116	8,43	19,37
18:23:00	116	8,43	19,37
18:24:00	116	8,43	19,37
18:25:00	116	8,43	19,37
18:26:00	116	8,43	19,37
18:27:00	116	8,43	19,37
18:28:00	117	8,43	19,37
18:29:00	116	8,43	19,37
18:30:00	116	8,43	19,37
18:31:00	116	8,43	19,37
18:32:00	116	8,43	19,37
18:33:00	116	8,43	19,37
18:34:00	117	8,43	19,37
18:35:00	116	8,43	19,37
18:36:00	116	8,43	19,37
18:37:00	116	8,43	19,37
18:38:00	116	8,43	19,37
18:39:00	116	8,42	19,45
18:40:00	116	8,43	19,37
18:41:00	116	8,42	19,45
18:42:00	116	8,42	19,45
18:43:00	116	8,42	19,45
18:44:00	116	8,42	19,45
18:45:00	116	8,42	19,45
18:46:00	116	8,42	19,45
18:47:00	116	8,42	19,45
18:48:00	116	8,42	19,45
18:49:00	116	8,42	19,45
18:50:00	116	8,42	19,45
18:51:00	116	8,42	19,45
18:52:00	116	8,42	19,45
18:53:00	116	8,42	19,45
18:54:00	117	8,42	19,45
18:55:00	116	8,42	19,45
18:56:00	116	8,42	19,45
18:57:00	116	8,42	19,45
18:58:00	116	8,42	19,45
18:59:00	116	8,42	19,45
19:00:00	116	8,42	19,45
19:01:00	116	8,42	19,45
19:02:00	116	8,42	19,45
19:03:00	116	8,41	19,54
19:04:00	116	8,41	19,54
19:05:00	116	8,41	19,54
19:06:00	116	8,41	19,54
19:07:00	116	8,41	19,54
19:08:00	116	8,41	19,54
19:09:00	116	8,41	19,54
19:10:00	116	8,41	19,54
19:11:00	116	8,41	19,54
19:12:00	116	8,41	19,54
19:13:00	116	8,41	19,54
19:14:00	116	8,41	19,54
19:15:00	116	8,41	19,54
19:16:00	116	8,41	19,54
19:17:00	116	8,41	19,54
19:18:00	116	8,41	19,54
19:19:00	116	8,41	19,62
19:20:00	117	8,41	19,62
19:21:00	116	8,41	19,62
19:22:00	116	8,41	19,62
19:23:00	116	8,41	19,62
19:24:00	116	8,41	19,62
19:25:00	116	8,41	19,62
19:26:00	116	8,41	19,62
19:27:00	116	8,41	19,62
19:28:00	116	8,41	19,62
19:29:00	116	8,41	19,62
19:30:00	116	8,41	19,62
19:31:00	116	8,41	19,62
19:32:00	116	8,41	19,62
19:33:00	116	8,41	19,62
19:34:00	116	8,40	19,70
19:35:00	117	8,41	19,62
19:36:00	116	8,41	19,62
19:37:00	116	8,41	19,62
19:38:00	116	8,40	19,70
19:39:00	116	8,41	19,62
19:40:00	116	8,40	19,70
19:41:00	116	8,41	19,62
19:42:00	116	8,40	19,70
19:43:00	116	8,40	19,70
19:44:00	116	8,40	19,70
19:45:00	116	8,40	19,70
19:46:00	116	8,40	19,70
19:47:00	116	8,40	19,70
19:48:00	116	8,40	19,70
19:49:00	116	8,40	19,70
19:50:00	116	8,40	19,70
19:51:00	116	8,40	19,70
19:52:00	116	8,40	19,70
19:53:00	116	8,40	19,70
19:54:00	116	8,40	19,70
19:55:00	116	8,40	19,70
19:56:00	116	8,40	19,70
19:57:00	116	8,40	19,70
19:58:00	116	8,40	19,70
19:59:00	116	8,40	19,70
20:00:00	116	8,40	19,70
20:01:00	116	8,39	19,79
20:02:00	116	8,40	19,70
20:03:00	116	8,40	19,70
20:04:00	116	8,39	19,79
20:05:00	116	8,39	19,79
20:06:00	116	8,39	19,79
20:07:00	116	8,39	19,79
20:08:00	116	8,39	19,79
20:09:00	116	8,39	19,79
20:10:00	116	8,39	19,79
20:11:00	116	8,39	19,79
20:12:00	117	8,39	19,79
20:13:00	116	8,39	19,79
20:14:00	116	8,39	19,79
20:15:00	117	8,39	19,79
20:16:00	116	8,39	19,79
20:17:00	116	8,39	19,79
20:18:00	116	8,39	19,79
20:19:00	116	8,39	19,79
20:20:00	116	8,39	19,79
20:21:00	116	8,39	19,79
20:22:00	116	8,39	19,79
20:23:00	116	8,38	19,88
20:24:00	116	8,39	19,79
20:25:00	116	8,38	19,88
20:26:00	116	8,38	19,88
20:27:00	116	8,38	19,88
20:28:00	116	8,38	19,88
20:29:00	116	8,38	19,88
20:30:00	116	8,38	19,88
20:31:00	116	8,38	19,88
20:32:00	116	8,38	19,88
20:33:00	116	8,38	19,88
20:34:00	116	8,38	19,88
20:35:00	117	8,38	19,88
20:36:00	116	8,38	19,88
20:37:00	116	8,38	19,88
20:38:00	116	8,38	19,88
20:39:00	116	8,38	19,88
20:40:00	116	8,38	19,88
20:41:00	116	8,38	19,88
20:42:00	116	8,38	19,88
20:43:00	116	8,38	19,88
20:44:00	116	8,38	19,88
20:45:00	116	8,38	19,88
20:46:00	116	8,38	19,88
20:47:00	116	8,38	19,88
20:48:00	116	8,38	19,88
20:49:00	116	8,38	19,88
20:50:00	116	8,38	19,96
20:51:00	116	8,38	19,96
20:52:00	116	8,38	19,96
20:53:00	116	8,38	19,96
20:54:00	116	8,38	19,96
20:55:00	116	8,38	19,96
20:56:00	116	8,38	19,96
20:57:00	117	8,38	19,96
20:58:00	116	8,38	19,96
20:59:00	116	8,38	19,96
21:00:00	116	8,38	19,96
21:01:00	116	8,38	19,96
21:02:00	116	8,38	19,96
21:03:00	117	8,38	19,96
21:04:00	116	8,38	19,96
21:05:00	116	8,38	19,96
21:06:00	116	8,38	19,96
21:07:00	116	8,38	19,96
21:08:00	116	8,38	19,96
21:09:00	116	8,38	19,96
21:10:00	116	8,38	19,96
21:11:00	116	8,38	19,96
21:12:00	116	8,38	19,96
21:13:00	116	8,38	19,96
21:14:00	116	8,38	19,96
21:15:00	116	8,38	19,96
21:16:00	116	8,38	19,96
21:17:00	116	8,38	19,96
21:18:00	117	8,37	20,05
21:19:00	116	8,37	20,05
21:20:00	116	8,37	20,05
21:21:00	116	8,37	20,05
21:22:00	116	8,37	20,05
21:23:00	116	8,37	20,05
21:24:00	116	8,37	20,05
21:25:00	116	8,37	20,05
21:26:00	116	8,37	20,05
21:27:00	117	8,37	20,05
21:28:00	116	8,37	20,05
21:29:00	116	8,37	20,05
21:30:00	116	8,37	20,05
21:31:00	116	8,37	20,05
21:32:00	116	8,37	20,05
21:33:00	116	8,37	20,05
21:34:00	116	8,37	20,05
21:35:00	116	8,37	20,05
21:36:00	116	8,37	20,05
21:37:00	116	8,37	20,05
21:38:00	116	8,37	20,05
21:39:00	116	8,37	20,05
21:40:00	116	8,37	20,05
21:41:00	116	8,37	20,05
21:42:00	116	8,37	20,05
21:43:00	116	8,37	20,05
21:44:00	116	8,37	20,05
21:45:00	116	8,36	20,14
21:46:00	116	8,36	20,14
21:47:00	116	8,36	20,14
21:48:00	116	8,36	20,14
21:49:00	116	8,36	20,14
21:50:00	116	8,36	20,14
21:51:00	116	8,36	20,14
21:52:00	116	8,36	20,14
21:53:00	116	8,36	20,14
21:54:00	116	8,36	20,14
21:55:00	116	8,36	20,14
21:56:00	116	8,36	20,14
21:57:00	116	8,36	20,14
21:58:00	116	8,36	20,14
21:59:00	116	8,36	20,14
22:00:00	116	8,36	20,14
22:01:00	116	8,36	20,14
22:02:00	116	8,36	20,14
22:03:00	116	8,36	20,14
22:04:00	116	8,35	20,22
22:05:00	116	8,36	20,14
22:06:00	116	8,36	20,14
22:07:00	116	8,36	20,14
22:08:00	116	8,36	20,14
22:09:00	116	8,36	20,14
22:10:00	116	8,36	20,14
22:11:00	116	8,35	20,22
22:12:00	117	8,36	20,14
22:13:00	117	8,36	20,14
22:14:00	116	8,35	20,22
22:15:00	116	8,35	20,22
22:16:00	116	8,35	20,22
22:17:00	117	8,35	20,22
22:18:00	116	8,35	20,22
22:19:00	116	8,35	20,22
22:20:00	116	8,35	20,22
22:21:00	116	8,35	20,22
22:22:00	116	8,35	20,22
22:23:00	116	8,35	20,22
22:24:00	116	8,35	20,22
22:25:00	116	8,35	20,22
22:26:00	116	8,35	20,22
22:27:00	116	8,35	20,22
22:28:00	116	8,35	20,22
22:29:00	116	8,35	20,22
22:30:00	116	8,35	20,22
22:31:00	116	8,35	20,22
22:32:00	116	8,35	20,22
22:33:00	116	8,35	20,22
22:34:00	116	8,35	20,22
22:35:00	116	8,35	20,22
22:36:00	116	8,35	20,22
22:37:00	116	8,35	20,22
22:38:00	116	8,35	20,22
22:39:00	116	8,35	20,22
22:40:00	116	8,35	20,22
22:41:00	116	8,35	20,22
22:42:00	116	8,34	20,31
22:43:00	116	8,34	20,31
22:44:00	116	8,34	20,31
22:45:00	117	8,34	20,31
22:46:00	117	8,34	20,31
22:47:00	116	8,34	20,31
22:48:00	116	8,34	20,31
22:49:00	117	8,34	20,31
22:50:00	116	8,34	20,31
22:51:00	116	8,34	20,31
22:52:00	116	8,34	20,31
22:53:00	116	8,34	20,31
22:54:00	116	8,34	20,31
22:55:00	116	8,34	20,31
22:56:00	116	8,34	20,31
22:57:00	116	8,34	20,31
22:58:00	116	8,34	20,31
22:59:00	116	8,34	20,31
23:00:00	116	8,34	20,31
23:01:00	116	8,34	20,31
23:02:00	116	8,34	20,31
23:03:00	117	8,34	20,31
23:04:00	116	8,34	20,31
23:05:00	116	8,34	20,31
23:06:00	116	8,34	20,31
23:07:00	116	8,34	20,31
23:08:00	116	8,34	20,31
23:09:00	116	8,34	20,31
23:10:00	116	8,34	20,40
23:11:00	116	8,34	20,31
23:12:00	116	8,34	20,31
23:13:00	116	8,34	20,40
23:14:00	116	8,34	20,31
23:15:00	116	8,34	20,40
23:16:00	116	8,34	20,40
23:17:00	116	8,34	20,40
23:18:00	116	8,34	20,40
23:19:00	116	8,34	20,40
23:20:00	117	8,34	20,31
23:21:00	116	8,34	20,40
23:22:00	116	8,34	20,40
23:23:00	116	8,34	20,40
23:24:00	116	8,34	20,40
23:25:00	116	8,34	20,40
23:26:00	116	8,34	20,40
23:27:00	116	8,34	20,40
23:28:00	116	8,34	20,40
23:29:00	116	8,34	20,40
23:30:00	116	8,34	20,40
23:31:00	116	8,34	20,40
23:32:00	116	8,34	20,40
23:33:00	116	8,34	20,40
23:34:00	116	8,34	20,40
23:35:00	116	8,34	20,40
23:36:00	116	8,34	20,40
23:37:00	117	8,33	20,49
23:38:00	116	8,34	20,40
23:39:00	116	8,34	20,40
23:40:00	116	8,34	20,40
23:41:00	116	8,34	20,40
23:42:00	116	8,34	20,40
23:43:00	116	8,33	20,49
23:44:00	116	8,33	20,49
23:45:00	116	8,34	20,40
23:46:00	116	8,33	20,49
23:47:00	116	8,34	20,40
23:48:00	116	8,33	20,49
23:49:00	116	8,34	20,40
23:50:00	116	8,33	20,49
23:51:00	116	8,33	20,49
23:52:00	116	8,33	20,49
23:53:00	116	8,33	20,49
23:54:00	116	8,33	20,49
23:55:00	116	8,33	20,49
23:56:00	117	8,33	20,49
23:57:00	116	8,33	20,49
23:58:00	116	8,33	20,49
23:59:00	116	8,33	20,49
24:00:00	116	8,33	20,49
24:01:00	116	8,33	20,49
24:02:00	116	8,33	20,49
24:03:00	117	8,33	20,49
24:04:00	116	8,33	20,49
24:05:00	116	8,33	20,49
24:06:00	116	8,33	20,49
24:07:00	116	8,33	20,49
24:08:00	116	8,33	20,49
24:09:00	116	8,33	20,49
24:10:00	116	8,33	20,49
24:11:00	116	8,33	20,49
24:12:00	116	8,33	20,49
24:13:00	116	8,33	20,49
24:14:00	116	8,33	20,49
24:15:00	117	8,33	20,49
24:16:00	116	8,33	20,49
24:17:00	116	8,33	20,49
24:18:00	116	8,33	20,49
24:19:00	116	8,33	20,49
24:20:00	116	8,32	20,58
24:21:00	116	8,33	20,49
24:22:00	116	8,33	20,49
24:23:00	116	8,32	20,58
24:24:00	116	8,33	20,49
24:25:00	116	8,33	20,49
24:26:00	116	8,33	20,49
24:27:00	116	8,32	20,58
24:28:00	116	8,32	20,58
24:29:00	116	8,32	20,58
24:30:00	116	8,32	20,58
24:31:00	116	8,32	20,58
24:32:00	116	8,32	20,58
24:33:00	116	8,32	20,58
24:34:00	116	8,32	20,58
24:35:00	116	8,32	20,58
24:36:00	116	8,32	20,58
24:37:00	116	8,32	20,58
24:38:00	116	8,32	20,58
24:39:00	116	8,32	20,58
24:40:00	116	8,32	20,67
24:41:00	116	8,32	20,67
24:42:00	116	8,32	20,58
24:43:00	116	8,32	20,67
24:44:00	116	8,32	20,67
24:45:00	116	8,32	20,67
24:46:00	116	8,32	20,67
24:47:00	116	8,32	20,67
24:48:00	117	8,32	20,67
24:49:00	116	8,32	20,67
24:50:00	116	8,32	20,67
24:51:00	116	8,32	20,67
24:52:00	116	8,32	20,67
24:53:00	116	8,32	20,67
24:54:00	116	8,32	20,67
24:55:00	116	8,32	20,67
24:56:00	116	8,32	20,67
24:57:00	116	8,32	20,67
24:58:00	116	8,32	20,67
24:59:00	116	8,32	20,67
25:00:00	116	8,32	20,67
25:01:00	116	8,32	20,67
25:02:00	116	8,32	20,67
25:03:00	116	8,32	20,67
25:04:00	116	8,32	20,67
25:05:00	116	8,32	20,67
25:06:00	116	8,32	20,67
25:07:00	116	8,32	20,67
25:08:00	116	8,32	20,67
25:09:00	116	8,32	20,67
25:10:00	116	8,32	20,67
25:11:00	116	8,32	20,67
25:12:00	116	8,31	20,76
25:13:00	116	8,31	20,76
25:14:00	116	8,31	20,76
25:15:00	116	8,32	20,67
25:16:00	116	8,32	20,67
25:17:00	116	8,31	20,76
25:18:00	116	8,31	20,76
25:19:00	116	8,31	20,76
25:20:00	116	8,31	20,76
25:21:00	116	8,31	20,76
25:22:00	116	8,31	20,76
25:23:00	116	8,31	20,76
25:24:00	116	8,31	20,76
25:25:00	116	8,31	20,76
25:26:00	116	8,31	20,76
25:27:00	116	8,31	20,76
25:28:00	116	8,31	20,76
25:29:00	116	8,31	20,76
25:30:00	116	8,31	20,76
25:31:00	116	8,31	20,76
25:32:00	116	8,31	20,76
25:33:00	116	8,31	20,76
25:34:00	116	8,31	20,76
25:35:00	117	8,31	20,76
25:36:00	116	8,31	20,76
25:37:00	117	8,31	20,76
25:38:00	116	8,31	20,76
25:39:00	116	8,31	20,76
25:40:00	116	8,31	20,76
25:41:00	116	8,31	20,76
25:42:00	116	8,31	20,76
25:43:00	116	8,31	20,76
25:44:00	116	8,31	20,76
25:45:00	116	8,31	20,76
25:46:00	116	8,31	20,76
25:47:00	116	8,31	20,76
25:48:00	116	8,31	20,76
25:49:00	116	8,31	20,76
25:50:00	116	8,31	20,76
25:51:00	116	8,30	20,85
25:52:00	116	8,31	20,76
25:53:00	116	8,30	20,85
25:54:00	116	8,31	20,76
25:55:00	116	8,31	20,76
25:56:00	116	8,31	20,76
25:57:00	116	8,30	20,85
25:58:00	116	8,30	20,85
25:59:00	116	8,30	20,85
26:00:00	116	8,30	20,85
26:01:00	116	8,30	20,85
26:02:00	116	8,30	20,85
26:03:00	116	8,30	20,85
26:04:00	116	8,30	20,85
26:05:00	116	8,30	20,85
26:06:00	116	8,30	20,85
26:07:00	116	8,30	20,85
26:08:00	116	8,30	20,85
26:09:00	116	8,30	20,85
26:10:00	117	8,30	20,85
26:11:00	116	8,30	20,85
26:12:00	116	8,30	20,85
26:13:00	116	8,30	20,85
26:14:00	116	8,30	20,85
26:15:00	117	8,30	20,85
26:16:00	116	8,30	20,85
26:17:00	116	8,30	20,85
26:18:00	116	8,30	20,85
26:19:00	116	8,30	20,85
26:20:00	117	8,30	20,85
26:21:00	117	8,30	20,85
26:22:00	117	8,30	20,85
26:23:00	116	8,30	20,85
26:24:00	116	8,30	20,85
26:25:00	116	8,30	20,85
26:26:00	117	8,30	20,85
26:27:00	116	8,30	20,85
26:28:00	117	8,30	20,85
26:29:00	117	8,30	20,85
26:30:00	116	8,30	20,85
26:31:00	116	8,30	20,85
26:32:00	116	8,30	20,85
26:33:00	116	8,30	20,85
26:34:00	116	8,30	20,85
26:35:00	116	8,30	20,85
26:36:00	116	8,30	20,85
26:37:00	116	8,30	20,85
26:38:00	116	8,30	20,85
26:39:00	116	8,29	20,94
26:40:00	116	8,29	20,94
26:41:00	116	8,29	20,94
26:42:00	116	8,29	20,94
26:43:00	116	8,29	20,94
26:44:00	116	8,29	20,94
26:45:00	116	8,29	20,94
26:46:00	116	8,29	20,94
26:47:00	117	8,29	20,94
26:48:00	116	8,29	20,94
26:49:00	116	8,29	20,94
26:50:00	116	8,29	20,94
26:51:00	116	8,29	20,94
26:52:00	116	8,29	20,94
26:53:00	117	8,29	20,94
26:54:00	116	8,29	20,94
26:55:00	116	8,29	20,94
26:56:00	116	8,29	20,94
26:57:00	116	8,29	20,94
26:58:00	116	8,29	20,94
26:59:00	116	8,29	20,94
27:00:00	116	8,29	20,94
27:01:00	116	8,29	20,94
27:02:00	116	8,29	20,94
27:03:00	116	8,29	20,94
27:04:00	116	8,29	20,94
27:05:00	116	8,29	20,94
27:06:00	116	8,29	20,94
27:07:00	116	8,29	20,94
27:08:00	116	8,29	20,94
27:09:00	116	8,29	20,94
27:10:00	116	8,29	20,94
27:11:00	116	8,29	20,94
27:12:00	116	8,29	20,94
27:13:00	116	8,29	20,94
27:14:00	116	8,29	20,94
27:15:00	116	8,29	20,94
27:16:00	116	8,29	20,94
27:17:00	116	8,29	21,03
27:18:00	116	8,29	20,94
27:19:00	116	8,29	21,03
27:20:00	116	8,29	20,94
27:21:00	116	8,29	21,03
27:22:00	116	8,29	21,03
27:23:00	116	8,29	21,03
27:24:00	116	8,29	21,03
27:25:00	117	8,29	21,03
27:26:00	116	8,29	21,03
27:27:00	116	8,29	21,03
27:28:00	116	8,29	21,03
27:29:00	116	8,29	21,03
