Repository: ProgWizer/parser

File: project-root/data/Data Acquisition/Data Acquisition/2002 year (647)/UCA R Kogalym 8%PPB Gel+0.7%CFR-10+0.35%DO-13+Dfmr.txt (part 1 of 4)
--Test Summary--
Full Path and File Name	
Instrument Name	4262 R
Instrument Type	UCA
Instrument Serial Number	111
Test Start Date	27.09.2001
Test Start Time	2:33:52
Test Stop Date	29.09.2001
Test Stop Time	2:52:14
Test Length	48:18:22
Final Sample Time Offset	48:18:09
Controller Schedule Name	
Sampling Period	30 seconds
Comments	T: 45C(30min), tap water, all dry-blending
Information	WellID	1256 Pokachevneftegaz
Information	Customer	Kogalym
Information	EngName	
Information	CementClass	A
Information	CementMfr	Suhoy Log
Information	Additives	8%PPB Gel+0.7%CFR-10+0.35%DO-13+Dfmr
Information	Density	1500
Information	BHCT	45
Information	BHST	45
Information	FluidLoss	
Information	JobType	146 MM CSG lead slurry
Calculated Value	Finish Set	11:48:30
Calculated Curve	Compressive Strength	Compressive strength type A (less than 14 lb/gal)
Initial Temperature (°C)	23 °C
Final Temperature (°C)	44 °C
Initial Transit Time (microsec/in)	17,07 microsec/in
Final Transit Time (microsec/in)	11,82 microsec/in
Initial Compressive Strength (MPa)	0,00 MPa
Final Compressive Strength (MPa)	4,77 MPa
--Data--
Time (HH:MM:SS)	Temperature (°C)	Transit Time (microsec/in)	Compressive Strength (MPa)
0:00:00	23	17,07	0,00
0:00:30	23	16,99	0,03
0:01:00	24	17,02	0,02
0:01:30	24	17,03	0,01
0:02:00	24	17,05	0,01
0:02:30	24	17,03	0,01
0:03:00	24	17,03	0,01
0:03:30	25	17,04	0,01
0:04:00	25	17,04	0,01
0:04:30	25	17,04	0,01
0:05:00	25	17,04	0,01
0:05:30	25	17,04	0,01
0:06:00	25	17,04	0,01
0:06:30	25	17,04	0,01
0:07:00	26	17,03	0,01
0:07:30	26	17,03	0,01
0:08:00	26	17,03	0,01
0:08:30	26	17,03	0,01
0:09:00	26	17,03	0,01
0:09:30	27	17,02	0,02
0:10:00	27	17,02	0,02
0:10:30	28	17,02	0,02
0:11:00	28	17,02	0,02
0:11:30	28	17,02	0,02
0:12:00	28	17,02	0,02
0:12:30	29	17,01	0,02
0:13:00	29	17,01	0,02
0:13:30	30	17,00	0,02
0:14:00	30	17,00	0,02
0:14:30	31	16,99	0,02
0:15:00	31	16,99	0,02
0:15:30	31	16,99	0,03
0:16:00	32	16,98	0,03
0:16:30	32	16,98	0,03
0:17:00	33	16,97	0,03
0:17:30	33	16,96	0,03
0:18:00	33	16,95	0,04
0:18:30	34	16,95	0,04
0:19:00	34	16,93	0,04
0:19:30	34	16,93	0,04
0:20:00	35	16,92	0,05
0:20:30	35	16,91	0,05
0:21:00	36	16,90	0,05
0:21:30	36	16,90	0,05
0:22:00	37	16,89	0,05
0:22:30	37	16,89	0,06
0:23:00	37	16,88	0,06
0:23:30	38	16,86	0,06
0:24:00	38	16,87	0,06
0:24:30	39	16,87	0,06
0:25:00	39	16,86	0,06
0:25:30	40	16,86	0,07
0:26:00	40	16,83	0,07
0:26:30	40	16,83	0,07
0:27:00	41	16,81	0,08
0:27:30	41	16,81	0,08
0:28:00	42	16,81	0,08
0:28:30	42	16,80	0,08
0:29:00	42	16,80	0,08
0:29:30	43	16,79	0,09
0:30:00	43	16,79	0,09
0:30:30	43	16,78	0,09
0:31:00	44	16,77	0,09
0:31:30	44	16,77	0,09
0:32:00	44	16,77	0,09
0:32:30	44	16,76	0,10
0:33:00	44	16,77	0,09
0:33:30	45	16,74	0,10
0:34:00	45	16,73	0,11
0:34:30	45	16,72	0,11
0:35:00	45	16,72	0,11
0:35:30	45	16,72	0,11
0:36:00	45	16,71	0,11
0:36:30	45	16,71	0,11
0:37:00	45	16,71	0,11
0:37:30	45	16,71	0,11
0:38:00	45	16,71	0,11
0:38:30	46	16,70	0,12
0:39:00	45	16,70	0,12
0:39:30	46	16,71	0,11
0:40:00	46	16,69	0,12
0:40:30	46	16,69	0,12
0:41:00	46	16,69	0,12
0:41:30	46	16,68	0,12
0:42:00	46	16,67	0,13
0:42:30	46	16,67	0,13
0:43:00	46	16,67	0,13
0:43:30	46	16,67	0,13
0:44:00	46	16,67	0,13
0:44:30	46	16,67	0,13
0:45:00	46	16,65	0,13
0:45:30	46	16,66	0,13
0:46:00	45	16,67	0,13
0:46:30	46	16,68	0,12
0:47:00	46	16,68	0,12
0:47:30	46	16,65	0,13
0:48:00	46	16,66	0,13
0:48:30	46	16,65	0,13
0:49:00	46	16,66	0,13
0:49:30	46	16,65	0,13
0:50:00	46	16,68	0,12
0:50:30	46	16,68	0,12
0:51:00	46	16,69	0,12
0:51:30	46	16,69	0,12
0:52:00	46	16,69	0,12
0:52:30	45	16,69	0,12
0:53:00	46	16,69	0,12
0:53:30	46	16,69	0,12
0:54:00	45	16,69	0,12
0:54:30	45	16,69	0,12
0:55:00	45	16,69	0,12
0:55:30	46	16,69	0,12
0:56:00	46	16,69	0,12
0:56:30	46	16,69	0,12
0:57:00	45	16,69	0,12
0:57:30	45	16,69	0,12
0:58:00	45	16,69	0,12
0:58:30	45	16,69	0,12
0:59:00	45	16,69	0,12
0:59:30	45	16,69	0,12
1:00:00	45	16,69	0,12
1:00:30	45	16,70	0,12
1:01:00	45	16,69	0,12
1:01:30	45	16,70	0,12
1:02:00	45	16,70	0,12
1:02:30	45	16,70	0,12
1:03:00	45	16,70	0,12
1:03:30	45	16,70	0,12
1:04:00	45	16,70	0,12
1:04:30	45	16,70	0,12
1:05:00	45	16,70	0,12
1:05:30	45	16,70	0,12
1:06:00	45	16,71	0,11
1:06:30	45	16,70	0,12
1:07:00	45	16,71	0,11
1:07:30	45	16,71	0,11
1:08:00	45	16,71	0,11
1:08:30	45	16,71	0,11
1:09:00	45	16,70	0,12
1:09:30	45	16,71	0,11
1:10:00	45	16,71	0,11
1:10:30	45	16,71	0,11
1:11:00	45	16,71	0,11
1:11:30	45	16,71	0,11
1:12:00	45	16,71	0,11
1:12:30	45	16,71	0,11
1:13:00	45	16,71	0,11
1:13:30	45	16,71	0,11
1:14:00	44	16,71	0,11
1:14:30	45	16,71	0,11
1:15:00	44	16,71	0,11
1:15:30	44	16,71	0,11
1:16:00	44	16,71	0,11
1:16:30	44	16,71	0,11
1:17:00	44	16,71	0,11
1:17:30	44	16,71	0,11
1:18:00	44	16,71	0,11
1:18:30	44	16,71	0,11
1:19:00	44	16,71	0,11
1:19:30	44	16,70	0,12
1:20:00	45	16,70	0,12
1:20:30	44	16,70	0,12
1:21:00	44	16,70	0,12
1:21:30	44	16,70	0,12
1:22:00	44	16,70	0,12
1:22:30	44	16,70	0,12
1:23:00	44	16,70	0,12
1:23:30	44	16,69	0,12
1:24:00	44	16,69	0,12
1:24:30	44	16,69	0,12
1:25:00	44	16,69	0,12
1:25:30	44	16,69	0,12
1:26:00	44	16,69	0,12
1:26:30	44	16,69	0,12
1:27:00	44	16,69	0,12
1:27:30	44	16,69	0,12
1:28:00	44	16,69	0,12
1:28:30	44	16,69	0,12
1:29:00	44	16,69	0,12
1:29:30	44	16,69	0,12
1:30:00	44	16,68	0,12
1:30:30	44	16,69	0,12
1:31:00	44	16,68	0,12
1:31:30	44	16,67	0,13
1:32:00	44	16,67	0,13
1:32:30	44	16,67	0,13
1:33:00	44	16,67	0,13
1:33:30	44	16,67	0,13
1:34:00	44	16,67	0,13
1:34:30	44	16,67	0,13
1:35:00	44	16,67	0,13
1:35:30	44	16,66	0,13
1:36:00	44	16,66	0,13
1:36:30	44	16,65	0,13
1:37:00	44	16,65	0,13
1:37:30	44	16,65	0,13
1:38:00	44	16,65	0,13
1:38:30	44	16,66	0,13
1:39:00	44	16,65	0,13
1:39:30	44	16,65	0,13
1:40:00	44	16,66	0,13
1:40:30	44	16,66	0,13
1:41:00	44	16,67	0,13
1:41:30	44	16,66	0,13
1:42:00	44	16,66	0,13
1:42:30	44	16,66	0,13
1:43:00	44	16,66	0,13
1:43:30	44	16,66	0,13
1:44:00	44	16,66	0,13
1:44:30	44	16,66	0,13
1:45:00	44	16,66	0,13
1:45:30	44	16,66	0,13
1:46:00	44	16,65	0,13
1:46:30	44	16,65	0,13
1:47:00	44	16,66	0,13
1:47:30	44	16,66	0,13
1:48:00	44	16,66	0,13
1:48:30	44	16,66	0,13
1:49:00	44	16,66	0,13
1:49:30	44	16,66	0,13
1:50:00	44	16,66	0,13
1:50:30	44	16,66	0,13
1:51:00	44	16,66	0,13
1:51:30	44	16,66	0,13
1:52:00	44	16,66	0,13
1:52:30	44	16,66	0,13
1:53:00	44	16,66	0,13
1:53:30	44	16,66	0,13
1:54:00	44	16,66	0,13
1:54:30	44	16,67	0,13
1:55:00	44	16,66	0,13
1:55:30	44	16,67	0,13
1:56:00	44	16,67	0,13
1:56:30	44	16,67	0,13
1:57:00	44	16,67	0,13
1:57:30	44	16,67	0,13
1:58:00	44	16,67	0,13
1:58:30	44	16,67	0,13
1:59:00	44	16,67	0,13
1:59:30	44	16,67	0,13
2:00:00	44	16,67	0,13
2:00:30	44	16,67	0,13
2:01:00	44	16,68	0,12
2:01:30	44	16,67	0,13
2:02:00	44	16,67	0,13
2:02:30	44	16,67	0,13
2:03:00	44	16,67	0,13
2:03:30	44	16,68	0,12
2:04:00	44	16,68	0,12
2:04:30	44	16,68	0,12
2:05:00	44	16,68	0,12
2:05:30	44	16,68	0,12
2:06:00	44	16,68	0,12
2:06:30	44	16,68	0,12
2:07:00	44	16,68	0,12
2:07:30	44	16,68	0,12
2:08:00	44	16,68	0,12
2:08:30	44	16,68	0,12
2:09:00	44	16,68	0,12
2:09:30	44	16,68	0,12
2:10:00	44	16,68	0,12
2:10:30	44	16,69	0,12
2:11:00	44	16,70	0,12
2:11:30	44	16,71	0,11
2:12:00	44	16,71	0,11
2:12:30	44	16,71	0,11
2:13:00	44	16,69	0,12
2:13:30	44	16,69	0,12
2:14:00	44	16,69	0,12
2:14:30	44	16,70	0,12
2:15:00	44	16,70	0,12
2:15:30	44	16,70	0,12
2:16:00	44	16,70	0,12
2:16:30	44	16,70	0,12
2:17:00	44	16,71	0,11
2:17:30	44	16,71	0,11
2:18:00	44	16,71	0,11
2:18:30	44	16,71	0,11
2:19:00	44	16,71	0,11
2:19:30	44	16,71	0,11
2:20:00	44	16,70	0,12
2:20:30	44	16,70	0,12
2:21:00	44	16,69	0,12
2:21:30	44	16,69	0,12
2:22:00	44	16,69	0,12
2:22:30	44	16,70	0,12
2:23:00	44	16,70	0,12
2:23:30	44	16,70	0,12
2:24:00	44	16,70	0,12
2:24:30	44	16,71	0,11
2:25:00	44	16,71	0,11
2:25:30	44	16,71	0,11
2:26:00	44	16,71	0,11
2:26:30	44	16,70	0,12
2:27:00	44	16,71	0,11
2:27:30	44	16,71	0,11
2:28:00	44	16,71	0,11
2:28:30	44	16,71	0,11
2:29:00	44	16,71	0,11
2:29:30	44	16,71	0,11
2:30:00	44	16,71	0,11
2:30:30	44	16,71	0,11
2:31:00	44	16,71	0,11
2:31:30	44	16,71	0,11
2:32:00	44	16,68	0,12
2:32:30	44	16,69	0,12
2:33:00	44	16,69	0,12
2:33:30	44	16,69	0,12
2:34:00	44	16,69	0,12
2:34:30	44	16,68	0,12
2:35:00	44	16,69	0,12
2:35:30	44	16,69	0,12
2:36:00	44	16,69	0,12
2:36:30	44	16,69	0,12
2:37:00	44	16,69	0,12
2:37:30	44	16,69	0,12
2:38:00	44	16,69	0,12
2:38:30	44	16,69	0,12
2:39:00	44	16,69	0,12
2:39:30	44	16,69	0,12
2:40:00	44	16,69	0,12
2:40:30	44	16,69	0,12
2:41:00	44	16,69	0,12
2:41:30	44	16,69	0,12
2:42:00	44	16,69	0,12
2:42:30	44	16,69	0,12
2:43:00	44	16,69	0,12
2:43:30	44	16,69	0,12
2:44:00	44	16,69	0,12
2:44:30	44	16,69	0,12
2:45:00	44	16,69	0,12
2:45:30	44	16,69	0,12
2:46:00	44	16,69	0,12
2:46:30	44	16,69	0,12
2:47:00	44	16,69	0,12
2:47:30	44	16,69	0,12
2:48:00	44	16,69	0,12
2:48:30	44	16,69	0,12
2:49:00	44	16,69	0,12
2:49:30	44	16,69	0,12
2:50:00	44	16,69	0,12
2:50:30	44	16,69	0,12
2:51:00	44	16,69	0,12
2:51:30	44	16,69	0,12
2:52:00	44	16,69	0,12
2:52:30	44	16,69	0,12
2:53:00	43	16,69	0,12
2:53:30	44	16,69	0,12
2:54:00	44	16,69	0,12
2:54:30	44	16,69	0,12
2:55:00	44	16,69	0,12
2:55:30	44	16,69	0,12
2:56:00	44	16,69	0,12
2:56:30	44	16,69	0,12
2:57:00	44	16,69	0,12
2:57:30	44	16,69	0,12
2:58:00	44	16,69	0,12
2:58:30	43	16,69	0,12
2:59:00	44	16,69	0,12
2:59:30	44	16,69	0,12
3:00:00	44	16,69	0,12
3:00:30	44	16,69	0,12
3:01:00	44	16,69	0,12
3:01:30	44	16,69	0,12
3:02:00	44	16,69	0,12
3:02:30	44	16,69	0,12
3:03:00	44	16,69	0,12
3:03:30	44	16,69	0,12
3:04:00	44	16,69	0,12
3:04:30	44	16,69	0,12
3:05:00	44	16,69	0,12
3:05:30	44	16,69	0,12
3:06:00	44	16,69	0,12
3:06:30	44	16,69	0,12
3:07:00	44	16,69	0,12
3:07:30	44	16,69	0,12
3:08:00	44	16,69	0,12
3:08:30	44	16,69	0,12
3:09:00	44	16,69	0,12
3:09:30	44	16,69	0,12
3:10:00	44	16,69	0,12
3:10:30	44	16,69	0,12
3:11:00	44	16,69	0,12
3:11:30	44	16,69	0,12
3:12:00	44	16,69	0,12
3:12:30	44	16,69	0,12
3:13:00	44	16,69	0,12
3:13:30	44	16,69	0,12
3:14:00	44	16,69	0,12
3:14:30	44	16,69	0,12
3:15:00	44	16,69	0,12
3:15:30	44	16,69	0,12
3:16:00	44	16,69	0,12
3:16:30	44	16,69	0,12
3:17:00	44	16,69	0,12
3:17:30	44	16,69	0,12
3:18:00	43	16,69	0,12
3:18:30	44	16,69	0,12
3:19:00	44	16,69	0,12
3:19:30	44	16,69	0,12
3:20:00	44	16,69	0,12
3:20:30	44	16,69	0,12
3:21:00	44	16,69	0,12
3:21:30	43	16,69	0,12
3:22:00	44	16,69	0,12
3:22:30	44	16,69	0,12
3:23:00	44	16,69	0,12
3:23:30	44	16,69	0,12
3:24:00	44	16,69	0,12
3:24:30	44	16,69	0,12
3:25:00	44	16,69	0,12
3:25:30	44	16,69	0,12
3:26:00	44	16,69	0,12
3:26:30	44	16,69	0,12
3:27:00	44	16,69	0,12
3:27:30	44	16,69	0,12
3:28:00	44	16,69	0,12
3:28:30	44	16,68	0,12
3:29:00	44	16,69	0,12
3:29:30	44	16,69	0,12
3:30:00	44	16,69	0,12
3:30:30	44	16,69	0,12
3:31:00	44	16,69	0,12
3:31:30	44	16,69	0,12
3:32:00	44	16,69	0,12
3:32:30	44	16,69	0,12
3:33:00	44	16,69	0,12
3:33:30	44	16,69	0,12
3:34:00	44	16,69	0,12
3:34:30	44	16,69	0,12
3:35:00	44	16,69	0,12
3:35:30	44	16,69	0,12
3:36:00	44	16,69	0,12
3:36:30	44	16,69	0,12
3:37:00	44	16,70	0,12
3:37:30	44	16,70	0,12
3:38:00	44	16,70	0,12
3:38:30	44	16,69	0,12
3:39:00	44	16,70	0,12
3:39:30	44	16,70	0,12
3:40:00	44	16,70	0,12
3:40:30	44	16,70	0,12
3:41:00	44	16,70	0,12
3:41:30	44	16,70	0,12
3:42:00	44	16,70	0,12
3:42:30	44	16,70	0,12
3:43:00	44	16,70	0,12
3:43:30	44	16,70	0,12
3:44:00	44	16,70	0,12
3:44:30	43	16,70	0,12
3:45:00	44	16,70	0,12
3:45:30	44	16,70	0,12
3:46:00	44	16,70	0,12
3:46:30	44	16,70	0,12
3:47:00	44	16,70	0,12
3:47:30	44	16,71	0,11
3:48:00	44	16,71	0,11
3:48:30	44	16,71	0,11
3:49:00	44	16,70	0,12
3:49:30	44	16,71	0,11
3:50:00	44	16,71	0,11
3:50:30	44	16,71	0,11
3:51:00	44	16,70	0,12
3:51:30	44	16,71	0,11
3:52:00	44	16,70	0,12
3:52:30	44	16,69	0,12
3:53:00	44	16,69	0,12
3:53:30	44	16,69	0,12
3:54:00	44	16,69	0,12
3:54:30	44	16,69	0,12
3:55:00	44	16,69	0,12
3:55:30	44	16,69	0,12
3:56:00	44	16,69	0,12
3:56:30	44	16,69	0,12
3:57:00	44	16,69	0,12
3:57:30	44	16,69	0,12
3:58:00	44	16,69	0,12
3:58:30	44	16,69	0,12
3:59:00	44	16,69	0,12
3:59:30	44	16,69	0,12
4:00:00	44	16,69	0,12
4:00:30	44	16,69	0,12
4:01:00	44	16,69	0,12
4:01:30	44	16,69	0,12
4:02:00	44	16,69	0,12
4:02:30	44	16,69	0,12
4:03:00	44	16,69	0,12
4:03:30	44	16,69	0,12
4:04:00	44	16,69	0,12
4:04:30	44	16,69	0,12
4:05:00	43	16,69	0,12
4:05:30	44	16,69	0,12
4:06:00	44	16,70	0,12
4:06:30	44	16,69	0,12
4:07:00	44	16,69	0,12
4:07:30	44	16,69	0,12
4:08:00	44	16,69	0,12
4:08:30	44	16,69	0,12
4:09:00	44	16,69	0,12
4:09:30	44	16,69	0,12
4:10:00	44	16,69	0,12
4:10:30	44	16,70	0,12
4:11:00	44	16,69	0,12
4:11:30	44	16,69	0,12
4:12:00	44	16,69	0,12
4:12:30	44	16,69	0,12
4:13:00	44	16,70	0,12
4:13:30	44	16,69	0,12
4:14:00	44	16,69	0,12
4:14:30	44	16,69	0,12
4:15:00	44	16,70	0,12
4:15:30	44	16,69	0,12
4:16:00	44	16,69	0,12
4:16:30	44	16,70	0,12
4:17:00	44	16,69	0,12
4:17:30	44	16,70	0,12
4:18:00	44	16,69	0,12
4:18:30	44	16,69	0,12
4:19:00	44	16,69	0,12
4:19:30	44	16,70	0,12
4:20:00	44	16,70	0,12
4:20:30	44	16,70	0,12
4:21:00	44	16,70	0,12
4:21:30	44	16,70	0,12
4:22:00	44	16,70	0,12
4:22:30	44	16,70	0,12
4:23:00	44	16,70	0,12
4:23:30	44	16,70	0,12
4:24:00	44	16,70	0,12
4:24:30	44	16,70	0,12
4:25:00	44	16,70	0,12
4:25:30	44	16,70	0,12
4:26:00	44	16,70	0,12
4:26:30	44	16,70	0,12
4:27:00	44	16,70	0,12
4:27:30	44	16,70	0,12
4:28:00	44	16,69	0,12
4:28:30	44	16,70	0,12
4:29:00	44	16,70	0,12
4:29:30	44	16,70	0,12
4:30:00	44	16,70	0,12
4:30:30	44	16,70	0,12
4:31:00	44	16,70	0,12
4:31:30	44	16,70	0,12
4:32:00	44	16,70	0,12
4:32:30	44	16,70	0,12
4:33:00	44	16,69	0,12
4:33:30	44	16,70	0,12
4:34:00	44	16,71	0,11
4:34:30	44	16,70	0,12
4:35:00	44	16,70	0,12
4:35:30	44	16,70	0,12
4:36:00	44	16,70	0,12
4:36:30	44	16,70	0,12
4:37:00	44	16,70	0,12
4:37:30	43	16,70	0,12
4:38:00	44	16,70	0,12
4:38:30	44	16,70	0,12
4:39:00	43	16,70	0,12
4:39:30	44	16,70	0,12
4:40:00	44	16,70	0,12
4:40:30	44	16,70	0,12
4:41:00	44	16,70	0,12
4:41:30	44	16,70	0,12
4:42:00	44	16,70	0,12
4:42:30	44	16,70	0,12
4:43:00	44	16,70	0,12
4:43:30	44	16,70	0,12
4:44:00	44	16,71	0,11
4:44:30	44	16,70	0,12
4:45:00	44	16,70	0,12
4:45:30	44	16,70	0,12
4:46:00	44	16,71	0,11
4:46:30	44	16,70	0,12
4:47:00	44	16,70	0,12
4:47:30	44	16,70	0,12
4:48:00	44	16,70	0,12
4:48:30	44	16,71	0,11
4:49:00	44	16,70	0,12
4:49:30	44	16,70	0,12
4:50:00	44	16,71	0,11
4:50:30	44	16,71	0,11
4:51:00	44	16,70	0,12
4:51:30	44	16,70	0,12
4:52:00	43	16,71	0,11
4:52:30	44	16,70	0,12
4:53:00	44	16,70	0,12
4:53:30	44	16,71	0,11
4:54:00	44	16,71	0,11
4:54:30	44	16,70	0,12
4:55:00	44	16,71	0,11
4:55:30	44	16,70	0,12
4:56:00	44	16,71	0,11
4:56:30	44	16,70	0,12
4:57:00	44	16,71	0,11
4:57:30	44	16,71	0,11
4:58:00	44	16,71	0,11
4:58:30	44	16,71	0,11
4:59:00	44	16,71	0,11
4:59:30	44	16,71	0,11
5:00:00	44	16,71	0,11
5:00:30	44	16,71	0,11
5:01:00	44	16,71	0,11
5:01:30	44	16,71	0,11
5:02:00	44	16,71	0,11
5:02:30	44	16,71	0,11
5:03:00	44	16,71	0,11
5:03:30	44	16,71	0,11
5:04:00	44	16,71	0,11
5:04:30	44	16,71	0,11
5:05:00	44	16,71	0,11
5:05:30	44	16,71	0,11
5:06:00	44	16,71	0,11
5:06:30	44	16,71	0,11
5:07:00	44	16,71	0,11
5:07:30	44	16,71	0,11
5:08:00	44	16,71	0,11
5:08:30	44	16,71	0,11
5:09:00	44	16,71	0,11
5:09:30	44	16,71	0,11
5:10:00	44	16,71	0,11
5:10:30	44	16,71	0,11
5:11:00	44	16,71	0,11
5:11:30	44	16,71	0,11
5:12:00	44	16,71	0,11
5:12:30	44	16,71	0,11
5:13:00	44	16,71	0,11
5:13:30	44	16,71	0,11
5:14:00	44	16,71	0,11
5:14:30	44	16,71	0,11
5:15:00	44	16,71	0,11
5:15:30	44	16,71	0,11
5:16:00	44	16,71	0,11
5:16:30	44	16,71	0,11
5:17:00	44	16,71	0,11
5:17:30	44	16,71	0,11
5:18:00	44	16,71	0,11
5:18:30	44	16,71	0,11
5:19:00	44	16,71	0,11
5:19:30	44	16,70	0,12
5:20:00	44	16,70	0,12
5:20:30	44	16,70	0,12
5:21:00	44	16,70	0,12
5:21:30	44	16,70	0,12
5:22:00	44	16,70	0,12
5:22:30	44	16,71	0,11
5:23:00	44	16,70	0,12
5:23:30	44	16,70	0,12
5:24:00	44	16,71	0,11
5:24:30	44	16,71	0,11
5:25:00	44	16,71	0,11
5:25:30	44	16,71	0,11
5:26:00	44	16,71	0,11
5:26:30	44	16,71	0,11
5:27:00	44	16,71	0,11
5:27:30	44	16,71	0,11
5:28:00	44	16,71	0,11
5:28:30	44	16,71	0,11
5:29:00	44	16,71	0,11
5:29:30	44	16,71	0,11
5:30:00	44	16,71	0,11
5:30:30	44	16,71	0,11
5:31:00	44	16,71	0,11
5:31:30	44	16,71	0,11
5:32:00	44	16,71	0,11
5:32:30	44	16,71	0,11
5:33:00	43	16,71	0,11
5:33:30	44	16,71	0,11
5:34:00	44	16,71	0,11
5:34:30	44	16,71	0,11
5:35:00	44	16,71	0,11
5:35:30	44	16,71	0,11
5:36:00	44	16,71	0,11
5:36:30	44	16,71	0,11
5:37:00	44	16,71	0,11
5:37:30	44	16,71	0,11
5:38:00	44	16,71	0,11
5:38:30	44	16,71	0,11
5:39:00	43	16,72	0,11
5:39:30	44	16,72	0,11
5:40:00	44	16,72	0,11
5:40:30	44	16,72	0,11
5:41:00	44	16,72	0,11
5:41:30	44	16,72	0,11
5:42:00	44	16,72	0,11
5:42:30	44	16,72	0,11
5:43:00	44	16,71	0,11
5:43:30	44	16,71	0,11
5:44:00	44	16,71	0,11
5:44:30	44	16,71	0,11
5:45:00	44	16,71	0,11
5:45:30	44	16,71	0,11
5:46:00	44	16,71	0,11
5:46:30	44	16,71	0,11
5:47:00	44	16,71	0,11
5:47:30	44	16,71	0,11
5:48:00	44	16,71	0,11
5:48:30	43	16,71	0,11
5:49:00	44	16,71	0,11
5:49:30	44	16,71	0,11
5:50:00	44	16,71	0,11
5:50:30	44	16,71	0,11
5:51:00	44	16,71	0,11
5:51:30	44	16,71	0,11
5:52:00	44	16,71	0,11
5:52:30	44	16,71	0,11
5:53:00	44	16,71	0,11
5:53:30	44	16,71	0,11
5:54:00	44	16,71	0,11
5:54:30	44	16,71	0,11
5:55:00	44	16,71	0,11
5:55:30	44	16,71	0,11
5:56:00	44	16,71	0,11
5:56:30	44	16,71	0,11
5:57:00	44	16,72	0,11
5:57:30	44	16,71	0,11
5:58:00	44	16,71	0,11
5:58:30	44	16,72	0,11
5:59:00	44	16,71	0,11
5:59:30	44	16,72	0,11
6:00:00	44	16,71	0,11
6:00:30	44	16,71	0,11
6:01:00	44	16,71	0,11
6:01:30	44	16,71	0,11
6:02:00	44	16,71	0,11
6:02:30	44	16,71	0,11
6:03:00	44	16,71	0,11
6:03:30	44	16,71	0,11
6:04:00	44	16,71	0,11
6:04:30	44	16,71	0,11
6:05:00	44	16,71	0,11
6:05:30	44	16,71	0,11
6:06:00	44	16,71	0,11
6:06:30	44	16,72	0,11
6:07:00	44	16,71	0,11
6:07:30	44	16,71	0,11
6:08:00	44	16,71	0,11
6:08:30	44	16,71	0,11
6:09:00	44	16,71	0,11
6:09:30	44	16,72	0,11
6:10:00	44	16,72	0,11
6:10:30	44	16,72	0,11
6:11:00	43	16,72	0,11
6:11:30	44	16,72	0,11
6:12:00	44	16,72	0,11
6:12:30	44	16,72	0,11
6:13:00	43	16,72	0,11
6:13:30	44	16,73	0,11
6:14:00	44	16,72	0,11
6:14:30	44	16,73	0,11
6:15:00	44	16,73	0,11
6:15:30	43	16,73	0,11
6:16:00	44	16,73	0,11
6:16:30	44	16,73	0,11
6:17:00	44	16,73	0,11
6:17:30	44	16,73	0,11
6:18:00	44	16,73	0,11
6:18:30	44	16,73	0,11
6:19:00	44	16,73	0,11
6:19:30	44	16,73	0,11
6:20:00	44	16,73	0,11
6:20:30	43	16,73	0,11
6:21:00	44	16,74	0,10
6:21:30	44	16,73	0,11
6:22:00	44	16,74	0,10
6:22:30	44	16,72	0,11
6:23:00	44	16,72	0,11
6:23:30	43	16,72	0,11
6:24:00	44	16,72	0,11
6:24:30	44	16,72	0,11
6:25:00	44	16,72	0,11
6:25:30	44	16,72	0,11
6:26:00	44	16,72	0,11
6:26:30	44	16,72	0,11
6:27:00	44	16,73	0,11
6:27:30	44	16,72	0,11
6:28:00	44	16,73	0,11
6:28:30	44	16,72	0,11
6:29:00	44	16,73	0,11
6:29:30	44	16,73	0,11
6:30:00	44	16,73	0,11
6:30:30	44	16,73	0,11
6:31:00	44	16,73	0,11
6:31:30	44	16,73	0,11
6:32:00	44	16,73	0,11
6:32:30	44	16,72	0,11
6:33:00	44	16,72	0,11
6:33:30	44	16,72	0,11
6:34:00	43	16,72	0,11
6:34:30	44	16,72	0,11
6:35:00	44	16,72	0,11
6:35:30	44	16,72	0,11
6:36:00	44	16,72	0,11
6:36:30	44	16,72	0,11
6:37:00	44	16,73	0,11
6:37:30	44	16,73	0,11
6:38:00	44	16,73	0,11
6:38:30	44	16,73	0,11
6:39:00	44	16,73	0,11
6:39:30	44	16,73	0,11
6:40:00	44	16,73	0,11
6:40:30	44	16,73	0,11
6:41:00	44	16,73	0,11
6:41:30	44	16,73	0,11
6:42:00	44	16,73	0,11
6:42:30	44	16,73	0,11
6:43:00	44	16,73	0,11
6:43:30	44	16,73	0,11
6:44:00	44	16,73	0,11
6:44:30	44	16,74	0,10
6:45:00	44	16,74	0,10
6:45:30	44	16,74	0,10
6:46:00	44	16,74	0,10
6:46:30	44	16,74	0,10
6:47:00	44	16,74	0,10
6:47:30	44	16,74	0,10
6:48:00	44	16,74	0,10
6:48:30	43	16,74	0,10
6:49:00	44	16,75	0,10
6:49:30	44	16,75	0,10
6:50:00	44	16,75	0,10
6:50:30	44	16,75	0,10
6:51:00	44	16,73	0,11
6:51:30	44	16,74	0,10
6:52:00	44	16,74	0,10
6:52:30	44	16,74	0,10
6:53:00	44	16,74	0,10
6:53:30	44	16,74	0,10
6:54:00	44	16,74	0,10
6:54:30	44	16,74	0,10
6:55:00	44	16,74	0,10
6:55:30	44	16,74	0,10
6:56:00	43	16,74	0,10
6:56:30	44	16,74	0,10
6:57:00	44	16,74	0,10
6:57:30	44	16,74	0,10
6:58:00	44	16,74	0,10
6:58:30	44	16,74	0,10
6:59:00	44	16,73	0,11
6:59:30	44	16,73	0,11
7:00:00	44	16,73	0,11
7:00:30	44	16,73	0,11
7:01:00	44	16,73	0,11
7:01:30	44	16,73	0,11
7:02:00	44	16,73	0,11
7:02:30	43	16,74	0,10
7:03:00	44	16,74	0,10
7:03:30	44	16,74	0,10
7:04:00	44	16,74	0,10
7:04:30	44	16,74	0,10
7:05:00	44	16,74	0,10
7:05:30	44	16,74	0,10
7:06:00	44	16,74	0,10
7:06:30	44	16,74	0,10
7:07:00	44	16,74	0,10
7:07:30	44	16,75	0,10
7:08:00	44	16,75	0,10
7:08:30	44	16,75	0,10
7:09:00	44	16,75	0,10
7:09:30	44	16,75	0,10
7:10:00	44	16,75	0,10
7:10:30	44	16,75	0,10
7:11:00	44	16,75	0,10
7:11:30	44	16,75	0,10
7:12:00	44	16,75	0,10
7:12:30	44	16,75	0,10
7:13:00	44	16,75	0,10
7:13:30	44	16,75	0,10
7:14:00	44	16,75	0,10
7:14:30	44	16,75	0,10
7:15:00	44	16,75	0,10
7:15:30	44	16,75	0,10
7:16:00	44	16,75	0,10
7:16:30	44	16,76	0,10
7:17:00	44	16,75	0,10
7:17:30	44	16,75	0,10
7:18:00	44	16,75	0,10
7:18:30	44	16,75	0,10
7:19:00	44	16,75	0,10
7:19:30	44	16,75	0,10
7:20:00	43	16,75	0,10
7:20:30	44	16,75	0,10
7:21:00	44	16,75	0,10
7:21:30	44	16,75	0,10
7:22:00	43	16,75	0,10
7:22:30	44	16,75	0,10
7:23:00	44	16,75	0,10
7:23:30	44	16,75	0,10
7:24:00	44	16,75	0,10
7:24:30	44	16,75	0,10
7:25:00	44	16,75	0,10
7:25:30	44	16,74	0,10
7:26:00	44	16,75	0,10
7:26:30	44	16,75	0,10
7:27:00	44	16,74	0,10
7:27:30	44	16,75	0,10
7:28:00	44	16,75	0,10
7:28:30	44	16,75	0,10
7:29:00	44	16,75	0,10
7:29:30	44	16,75	0,10
7:30:00	44	16,75	0,10
7:30:30	44	16,75	0,10
7:31:00	44	16,75	0,10
7:31:30	43	16,75	0,10
7:32:00	44	16,75	0,10
7:32:30	44	16,75	0,10
7:33:00	44	16,75	0,10
7:33:30	44	16,75	0,10
7:34:00	44	16,76	0,10
7:34:30	44	16,76	0,10
7:35:00	44	16,76	0,10
7:35:30	44	16,76	0,10
7:36:00	43	16,75	0,10
7:36:30	44	16,76	0,10
7:37:00	44	16,76	0,10
7:37:30	43	16,76	0,10
7:38:00	44	16,76	0,10
7:38:30	44	16,76	0,10
7:39:00	44	16,77	0,09
7:39:30	44	16,77	0,09
7:40:00	44	16,77	0,09
7:40:30	44	16,77	0,09
7:41:00	44	16,77	0,09
7:41:30	44	16,77	0,09
7:42:00	44	16,77	0,09
7:42:30	44	16,76	0,10
7:43:00	44	16,76	0,10
7:43:30	43	16,76	0,10
7:44:00	44	16,76	0,10
7:44:30	44	16,76	0,10
7:45:00	43	16,76	0,10
7:45:30	44	16,77	0,09
7:46:00	44	16,76	0,10
7:46:30	43	16,77	0,09
7:47:00	43	16,76	0,10
7:47:30	44	16,77	0,09
7:48:00	44	16,77	0,09
7:48:30	44	16,77	0,09
7:49:00	44	16,77	0,09
7:49:30	44	16,77	0,09
7:50:00	44	16,77	0,09
7:50:30	44	16,77	0,09
7:51:00	44	16,77	0,09
7:51:30	43	16,76	0,10
7:52:00	44	16,76	0,10
7:52:30	44	16,76	0,10
7:53:00	44	16,76	0,10
7:53:30	44	16,76	0,10
7:54:00	44	16,77	0,09
7:54:30	44	16,77	0,09
7:55:00	44	16,77	0,09
7:55:30	43	16,77	0,09
7:56:00	44	16,77	0,09
7:56:30	44	16,77	0,09
7:57:00	44	16,77	0,09
7:57:30	44	16,77	0,09
7:58:00	44	16,77	0,09
7:58:30	44	16,77	0,09
7:59:00	44	16,77	0,09
7:59:30	44	16,77	0,09
8:00:00	44	16,77	0,09
8:00:30	44	16,77	0,09
8:01:00	44	16,77	0,09
8:01:30	44	16,77	0,09
8:02:00	44	16,77	0,09
8:02:30	44	16,77	0,09
8:03:00	44	16,78	0,09
8:03:30	44	16,77	0,09
8:04:00	44	16,78	0,09
8:04:30	44	16,78	0,09
8:05:00	44	16,78	0,09
8:05:30	44	16,78	0,09
8:06:00	44	16,78	0,09
8:06:30	44	16,78	0,09
8:07:00	44	16,78	0,09
8:07:30	44	16,79	0,09
8:08:00	44	16,78	0,09
8:08:30	43	16,79	0,09
8:09:00	44	16,79	0,09
8:09:30	44	16,79	0,09
8:10:00	44	16,79	0,09
8:10:30	44	16,79	0,09
8:11:00	44	16,77	0,09
8:11:30	44	16,77	0,09
8:12:00	44	16,78	0,09
8:12:30	44	16,78	0,09
8:13:00	44	16,78	0,09
8:13:30	44	16,78	0,09
8:14:00	44	16,78	0,09
8:14:30	44	16,78	0,09
8:15:00	44	16,79	0,09
8:15:30	44	16,78	0,09
8:16:00	44	16,78	0,09
8:16:30	44	16,78	0,09
8:17:00	44	16,79	0,09
8:17:30	44	16,79	0,09
8:18:00	44	16,79	0,09
8:18:30	44	16,79	0,09
8:19:00	44	16,79	0,09
8:19:30	44	16,80	0,08
8:20:00	44	16,80	0,08
8:20:30	43	16,80	0,08
8:21:00	44	16,80	0,08
8:21:30	44	16,79	0,09
8:22:00	44	16,79	0,09
8:22:30	44	16,79	0,09
8:23:00	44	16,80	0,08
8:23:30	44	16,79	0,09
8:24:00	44	16,80	0,08
8:24:30	44	16,80	0,08
8:25:00	44	16,80	0,08
8:25:30	44	16,80	0,08
8:26:00	44	16,80	0,08
8:26:30	44	16,80	0,08
8:27:00	44	16,80	0,08
8:27:30	44	16,80	0,08
8:28:00	44	16,80	0,08
8:28:30	44	16,80	0,08
8:29:00	43	16,80	0,08
8:29:30	44	16,80	0,08
8:30:00	44	16,81	0,08
8:30:30	44	16,81	0,08
8:31:00	44	16,81	0,08
8:31:30	44	16,81	0,08
8:32:00	44	16,81	0,08
8:32:30	44	16,82	0,08
8:33:00	44	16,82	0,08
8:33:30	44	16,82	0,08
8:34:00	44	16,82	0,08
8:34:30	44	16,82	0,08
8:35:00	44	16,82	0,08
8:35:30	44	16,82	0,08
8:36:00	44	16,82	0,08
8:36:30	44	16,82	0,08
8:37:00	44	16,83	0,07
8:37:30	44	16,83	0,07
8:38:00	44	16,83	0,07
8:38:30	44	16,83	0,07
8:39:00	43	16,83	0,07
8:39:30	44	16,83	0,07
8:40:00	44	16,83	0,07
8:40:30	44	16,83	0,07
8:41:00	44	16,83	0,07
8:41:30	44	16,83	0,07
8:42:00	44	16,83	0,07
8:42:30	44	16,82	0,08
8:43:00	44	16,83	0,07
8:43:30	44	16,83	0,07
8:44:00	44	16,82	0,08
8:44:30	44	16,83	0,07
8:45:00	44	16,83	0,07
8:45:30	44	16,83	0,07
8:46:00	44	16,83	0,07
8:46:30	44	16,83	0,07
8:47:00	44	16,83	0,07
8:47:30	44	16,83	0,07
8:48:00	44	16,83	0,07
8:48:30	44	16,83	0,07
8:49:00	44	16,83	0,07
8:49:30	44	16,83	0,07
8:50:00	44	16,83	0,07
8:50:30	44	16,83	0,07
8:51:00	44	16,83	0,07
8:51:30	43	16,84	0,07
8:52:00	44	16,84	0,07
8:52:30	44	16,84	0,07
8:53:00	44	16,84	0,07
8:53:30	43	16,85	0,07
8:54:00	43	16,84	0,07
8:54:30	44	16,84	0,07
8:55:00	44	16,85	0,07
8:55:30	44	16,84	0,07
8:56:00	44	16,84	0,07
8:56:30	44	16,84	0,07
8:57:00	44	16,84	0,07
8:57:30	44	16,85	0,07
8:58:00	44	16,85	0,07
8:58:30	44	16,85	0,07
8:59:00	44	16,85	0,07
8:59:30	44	16,85	0,07
9:00:00	44	16,86	0,07
9:00:30	43	16,86	0,07
9:01:00	44	16,86	0,07
9:01:30	44	16,86	0,06
9:02:00	44	16,86	0,07
9:02:30	44	16,86	0,06
9:03:00	44	16,87	0,06
9:03:30	44	16,87	0,06
9:04:00	44	16,87	0,06
9:04:30	43	16,87	0,06
9:05:00	43	16,88	0,06
9:05:30	44	16,88	0,06
9:06:00	44	16,89	0,06
9:06:30	44	16,89	0,06
9:07:00	44	16,89	0,06
9:07:30	44	16,89	0,06
9:08:00	44	16,89	0,06
9:08:30	43	16,89	0,05
9:09:00	44	16,89	0,05
9:09:30	43	16,89	0,05
9:10:00	44	16,90	0,05
9:10:30	44	16,90	0,05
9:11:00	44	16,90	0,05
9:11:30	44	16,91	0,05
9:12:00	44	16,91	0,05
9:12:30	43	16,91	0,05
9:13:00	44	16,92	0,05
9:13:30	44	16,92	0,05
9:14:00	44	16,92	0,05
9:14:30	44	16,93	0,04
9:15:00	44	16,93	0,04
9:15:30	44	16,93	0,04
9:16:00	44	16,93	0,04
9:16:30	44	16,92	0,05
9:17:00	44	16,92	0,05
9:17:30	44	16,93	0,04
9:18:00	44	16,92	0,05
9:18:30	44	16,93	0,04
9:19:00	44	16,93	0,04
9:19:30	44	16,93	0,04
9:20:00	44	16,94	0,04
9:20:30	44	16,94	0,04
9:21:00	44	16,94	0,04
9:21:30	44	16,94	0,04
9:22:00	43	16,95	0,04
9:22:30	44	16,95	0,04
9:23:00	44	16,95	0,04
9:23:30	44	16,95	0,04
9:24:00	44	16,95	0,04
9:24:30	43	16,95	0,04
9:25:00	44	16,96	0,03
9:25:30	44	16,96	0,03
9:26:00	44	16,96	0,03
9:26:30	44	16,96	0,03
9:27:00	44	16,96	0,03
9:27:30	43	16,97	0,03
9:28:00	43	16,97	0,03
9:28:30	44	16,97	0,03
9:29:00	44	16,98	0,03
9:29:30	44	16,98	0,03
9:30:00	44	16,99	0,03
9:30:30	44	16,98	0,03
9:31:00	44	16,99	0,03
9:31:30	44	16,99	0,02
9:32:00	44	16,99	0,03
9:32:30	44	16,99	0,03
9:33:00	44	16,99	0,03
9:33:30	44	16,99	0,03
9:34:00	44	16,99	0,02
9:34:30	44	16,99	0,02
9:35:00	44	17,00	0,02
9:35:30	44	17,00	0,02
9:36:00	44	17,00	0,02
9:36:30	44	17,00	0,02
9:37:00	44	17,01	0,02
9:37:30	44	17,01	0,02
9:38:00	44	17,01	0,02
9:38:30	44	17,02	0,02
9:39:00	44	17,02	0,02
9:39:30	44	17,02	0,02
9:40:00	44	17,02	0,02
9:40:30	44	17,02	0,02
9:41:00	44	17,03	0,01
9:41:30	44	17,03	0,01
9:42:00	44	17,04	0,01
9:42:30	44	17,04	0,01
9:43:00	44	17,04	0,01
9:43:30	44	17,04	0,01
9:44:00	44	17,05	0,01
9:44:30	44	17,05	0,01
9:45:00	44	17,05	0,01
9:45:30	44	17,05	0,01
9:46:00	44	17,05	0,01
9:46:30	44	17,05	0,01
9:47:00	44	17,05	0,01
9:47:30	44	17,06	0,00
9:48:00	44	17,06	0,00
9:48:30	44	17,06	0,00
9:49:00	44	17,06	0,00
9:49:30	44	17,07	0,00
9:50:00	44	17,07	0,00
9:50:30	44	17,07	0,00
9:51:00	43	17,07	0,00
9:51:30	44	17,07	0,00
9:52:00	44	17,07	0,00
9:52:30	44	17,07	0,00
9:53:00	44	17,07	0,00
9:53:30	44	17,08	0,00
9:54:00	44	17,08	0,00
9:54:30	43	17,08	0,00
9:55:00	44	17,07	0,00
9:55:30	44	17,07	0,00
9:56:00	44	17,07	0,00
9:56:30	44	17,07	0,00
9:57:00	44	17,07	0,00
9:57:30	44	17,07	0,00
9:58:00	44	17,07	0,00
9:58:30	44	17,07	0,00
9:59:00	44	17,07	0,00
9:59:30	44	17,08	0,00
10:00:00	44	17,08	0,00
10:00:30	44	17,08	0,00
10:01:00	44	17,08	0,00
10:01:30	44	17,08	0,00
10:02:00	44	17,08	0,00
10:02:30	44	17,08	0,00
10:03:00	44	17,08	0,00
10:03:30	44	17,08	0,00
10:04:00	44	17,08	0,00
10:04:30	44	17,08	0,00
10:05:00	44	17,09	0,00
10:05:30	44	17,08	0,00
10:06:00	44	17,08	0,00
10:06:30	44	17,09	0,00
10:07:00	44	17,09	0,00
10:07:30	44	17,09	0,00
10:08:00	44	17,08	0,00
10:08:30	44	17,08	0,00
10:09:00	44	17,08	0,00
10:09:30	44	17,08	0,00
10:10:00	44	17,08	0,00
10:10:30	44	17,08	0,00
10:11:00	44	17,07	0,00
10:11:30	44	17,07	0,00
10:12:00	44	17,07	0,00
10:12:30	44	17,07	0,00
10:13:00	44	17,07	0,00
10:13:30	44	17,07	0,00
10:14:00	44	17,07	0,00
10:14:30	44	17,07	0,00
10:15:00	44	17,07	0,00
10:15:30	44	17,07	0,00
10:16:00	44	17,07	0,00
10:16:30	44	17,07	0,00
10:17:00	44	17,07	0,00
10:17:30	43	17,07	0,00
10:18:00	44	17,07	0,00
10:18:30	44	17,07	0,00
10:19:00	44	17,07	0,00
10:19:30	44	17,07	0,00
10:20:00	44	17,07	0,00
10:20:30	44	17,07	0,00
10:21:00	44	17,07	0,00
10:21:30	44	17,07	0,00
10:22:00	44	17,07	0,00
10:22:30	43	17,07	0,00
10:23:00	44	17,06	0,00
10:23:30	44	17,06	0,00
10:24:00	44	17,06	0,00
10:24:30	44	17,06	0,00
10:25:00	44	17,06	0,00
10:25:30	44	17,06	0,00
10:26:00	44	17,05	0,01
10:26:30	44	17,05	0,01
10:27:00	44	17,05	0,01
10:27:30	44	17,05	0,01
10:28:00	44	17,05	0,01
10:28:30	44	17,05	0,01
10:29:00	44	17,04	0,01
10:29:30	44	17,04	0,01
10:30:00	44	17,04	0,01
10:30:30	44	17,04	0,01
10:31:00	44	17,03	0,01
10:31:30	44	17,03	0,01
10:32:00	44	17,03	0,01
10:32:30	44	17,02	0,02
10:33:00	44	17,01	0,02
10:33:30	44	17,01	0,02
10:34:00	43	17,01	0,02
10:34:30	43	17,00	0,02
10:35:00	44	17,00	0,02
10:35:30	44	16,99	0,02
10:36:00	44	16,99	0,02
10:36:30	44	16,99	0,03
10:37:00	44	16,99	0,03
10:37:30	44	16,99	0,03
10:38:00	44	16,98	0,03
10:38:30	44	16,98	0,03
10:39:00	44	16,97	0,03
10:39:30	44	16,97	0,03
10:40:00	44	16,96	0,03
10:40:30	44	16,96	0,03
10:41:00	44	16,95	0,04
10:41:30	44	16,95	0,04
10:42:00	44	16,95	0,04
10:42:30	44	16,95	0,04
10:43:00	44	16,94	0,04
10:43:30	44	16,94	0,04
10:44:00	44	16,93	0,04
10:44:30	44	16,93	0,04
10:45:00	44	16,93	0,04
10:45:30	44	16,92	0,05
10:46:00	44	16,91	0,05
10:46:30	44	16,90	0,05
10:47:00	44	16,90	0,05
10:47:30	44	16,89	0,05
10:48:00	44	16,89	0,05
10:48:30	44	16,89	0,06
10:49:00	44	16,89	0,06
10:49:30	43	16,88	0,06
10:50:00	44	16,88	0,06
10:50:30	44	16,87	0,06
10:51:00	44	16,87	0,06
10:51:30	44	16,86	0,06
10:52:00	44	16,86	0,07
10:52:30	44	16,86	0,07
10:53:00	44	16,85	0,07
10:53:30	44	16,85	0,07
10:54:00	44	16,84	0,07
10:54:30	44	16,83	0,07
10:55:00	44	16,83	0,07
10:55:30	44	16,83	0,07
10:56:00	43	16,83	0,07
10:56:30	44	16,82	0,08
10:57:00	44	16,81	0,08
10:57:30	44	16,81	0,08
10:58:00	44	16,80	0,08
10:58:30	44	16,80	0,08
10:59:00	44	16,80	0,08
10:59:30	44	16,79	0,09
11:00:00	44	16,78	0,09
11:00:30	44	16,78	0,09
11:01:00	44	16,77	0,09
11:01:30	44	16,77	0,09
11:02:00	44	16,76	0,10
11:02:30	43	16,76	0,10
11:03:00	44	16,75	0,10
11:03:30	43	16,75	0,10
11:04:00	44	16,74	0,10
11:04:30	44	16,74	0,10
11:05:00	44	16,73	0,11
11:05:30	44	16,72	0,11
11:06:00	44	16,71	0,11
11:06:30	44	16,70	0,12
11:07:00	44	16,69	0,12
11:07:30	44	16,69	0,12
11:08:00	44	16,69	0,12
11:08:30	44	16,68	0,12
11:09:00	44	16,67	0,13
11:09:30	44	16,66	0,13
11:10:00	44	16,65	0,13
11:10:30	44	16,65	0,13
11:11:00	44	16,64	0,14
11:11:30	43	16,64	0,14
11:12:00	44	16,63	0,14
11:12:30	44	16,63	0,14
11:13:00	44	16,62	0,14
11:13:30	44	16,61	0,15
11:14:00	44	16,60	0,15
11:14:30	44	16,60	0,15
11:15:00	44	16,59	0,15
11:15:30	44	16,59	0,15
11:16:00	44	16,58	0,16
11:16:30	44	16,57	0,16
11:17:00	44	16,56	0,16
11:17:30	44	16,55	0,17
11:18:00	44	16,54	0,17
11:18:30	44	16,54	0,17
11:19:00	44	16,54	0,17
11:19:30	44	16,53	0,17
11:20:00	44	16,52	0,18
11:20:30	44	16,51	0,18
11:21:00	44	16,51	0,18
11:21:30	44	16,50	0,18
11:22:00	44	16,49	0,19
11:22:30	44	16,48	0,19
11:23:00	43	16,48	0,19
11:23:30	44	16,47	0,19
11:24:00	44	16,47	0,19
11:24:30	44	16,46	0,20
11:25:00	43	16,45	0,20
11:25:30	44	16,45	0,20
11:26:00	44	16,44	0,21
11:26:30	44	16,43	0,21
11:27:00	44	16,42	0,21
11:27:30	44	16,42	0,21
11:28:00	44	16,41	0,21
11:28:30	44	16,40	0,22
11:29:00	44	16,40	0,22
11:29:30	44	16,39	0,22
11:30:00	44	16,39	0,22
11:30:30	44	16,38	0,23
11:31:00	44	16,37	0,23
11:31:30	44	16,36	0,23
11:32:00	44	16,35	0,24
11:32:30	44	16,35	0,24
11:33:00	44	16,34	0,24
11:33:30	44	16,33	0,24
11:34:00	44	16,32	0,25
11:34:30	44	16,32	0,25
11:35:00	44	16,31	0,25
11:35:30	44	16,30	0,25
11:36:00	44	16,29	0,26
11:36:30	44	16,27	0,27
11:37:00	44	16,27	0,27
11:37:30	44	16,26	0,27
11:38:00	44	16,25	0,27
11:38:30	44	16,24	0,28
11:39:00	44	16,23	0,28
11:39:30	44	16,23	0,28
11:40:00	44	16,22	0,29
11:40:30	44	16,21	0,29
11:41:00	44	16,20	0,29
11:41:30	44	16,19	0,30
11:42:00	44	16,18	0,30
11:42:30	44	16,18	0,30
11:43:00	44	16,17	0,31
11:43:30	44	16,16	0,31
11:44:00	44	16,15	0,31
11:44:30	44	16,14	0,32
11:45:00	44	16,14	0,32
11:45:30	44	16,13	0,32
11:46:00	44	16,11	0,33
11:46:30	44	16,11	0,33
11:47:00	44	16,10	0,33
11:47:30	44	16,09	0,34
11:48:00	44	16,08	0,34
11:48:30	44	16,07	0,35
11:49:00	44	16,06	0,35
11:49:30	44	16,05	0,35
11:50:00	44	16,05	0,35
11:50:30	44	16,04	0,36
11:51:00	44	16,03	0,36
11:51:30	43	16,03	0,36
11:52:00	44	16,02	0,37
11:52:30	44	16,01	0,37
11:53:00	44	16,00	0,38
11:53:30	44	15,99	0,38
11:54:00	44	15,98	0,38
11:54:30	43	15,97	0,39
11:55:00	44	15,96	0,39
11:55:30	44	15,96	0,39
11:56:00	44	15,95	0,40
11:56:30	44	15,94	0,40
11:57:00	44	15,93	0,40
11:57:30	44	15,92	0,41
11:58:00	44	15,91	0,41
11:58:30	43	15,91	0,41
11:59:00	44	15,90	0,42
11:59:30	44	15,89	0,42
12:00:00	44	15,88	0,42
12:00:30	44	15,88	0,43
12:01:00	44	15,87	0,43
12:01:30	44	15,86	0,43
12:02:00	44	15,84	0,44
12:02:30	44	15,84	0,44
12:03:00	44	15,83	0,45
12:03:30	44	15,82	0,45
12:04:00	44	15,81	0,45
12:04:30	44	15,81	0,46
12:05:00	44	15,80	0,46
12:05:30	44	15,78	0,47
12:06:00	44	15,77	0,47
12:06:30	44	15,76	0,48
12:07:00	44	15,75	0,48
12:07:30	44	15,75	0,48
12:08:00	44	15,74	0,49
12:08:30	44	15,73	0,49
12:09:00	44	15,72	0,50
12:09:30	44	15,71	0,50
12:10:00	44	15,70	0,50
12:10:30	44	15,70	0,51
12:11:00	44	15,69	0,51
12:11:30	44	15,67	0,52
12:12:00	44	15,66	0,52
12:12:30	44	15,66	0,53
12:13:00	43	15,65	0,53
12:13:30	44	15,64	0,53
12:14:00	44	15,63	0,54
12:14:30	44	15,62	0,54
12:15:00	44	15,61	0,55
12:15:30	44	15,61	0,55
12:16:00	44	15,60	0,55
12:16:30	44	15,59	0,56
12:17:00	44	15,58	0,56
12:17:30	44	15,57	0,56
12:18:00	43	15,57	0,57
12:18:30	44	15,56	0,57
12:19:00	44	15,55	0,58
12:19:30	44	15,55	0,58
12:20:00	44	15,54	0,58
12:20:30	44	15,52	0,59
12:21:00	44	15,52	0,59
12:21:30	44	15,52	0,59
12:22:00	44	15,51	0,60
12:22:30	44	15,50	0,60
12:23:00	44	15,49	0,61
12:23:30	44	15,48	0,61
12:24:00	44	15,47	0,62
12:24:30	44	15,46	0,62
12:25:00	43	15,45	0,62
12:25:30	44	15,45	0,63
12:26:00	44	15,44	0,63
12:26:30	44	15,43	0,64
12:27:00	44	15,43	0,64
12:27:30	44	15,42	0,64
12:28:00	44	15,41	0,65
12:28:30	44	15,40	0,65
12:29:00	44	15,39	0,65
12:29:30	44	15,39	0,66
12:30:00	44	15,38	0,66
12:30:30	44	15,37	0,67
12:31:00	44	15,37	0,67
12:31:30	44	15,36	0,67
12:32:00	43	15,36	0,67
12:32:30	43	15,35	0,68
12:33:00	44	15,34	0,68
12:33:30	44	15,33	0,69
12:34:00	43	15,33	0,69
12:34:30	44	15,31	0,70
12:35:00	44	15,30	0,70
12:35:30	44	15,30	0,71
12:36:00	44	15,29	0,71
12:36:30	44	15,28	0,71
12:37:00	44	15,27	0,72
12:37:30	44	15,27	0,72
12:38:00	43	15,26	0,73
12:38:30	44	15,26	0,73
12:39:00	44	15,25	0,73
12:39:30	44	15,25	0,73
12:40:00	44	15,24	0,74
12:40:30	44	15,23	0,74
12:41:00	44	15,22	0,75
12:41:30	44	15,21	0,75
12:42:00	44	15,21	0,76
12:42:30	44	15,20	0,76
12:43:00	44	15,20	0,76
12:43:30	44	15,19	0,76
12:44:00	44	15,19	0,77
12:44:30	44	15,18	0,77
12:45:00	44	15,17	0,78
12:45:30	43	15,16	0,78
12:46:00	44	15,15	0,78
12:46:30	44	15,15	0,79
12:47:00	44	15,14	0,79
12:47:30	44	15,13	0,80
12:48:00	44	15,13	0,80
12:48:30	44	15,13	0,80
12:49:00	44	15,12	0,81
12:49:30	44	15,11	0,81
12:50:00	44	15,11	0,81
12:50:30	44	15,10	0,81
12:51:00	44	15,09	0,82
12:51:30	44	15,09	0,82
12:52:00	44	15,09	0,82
12:52:30	44	15,08	0,83
12:53:00	44	15,07	0,83
12:53:30	44	15,07	0,84
12:54:00	44	15,06	0,84
12:54:30	44	15,06	0,84
12:55:00	43	15,05	0,84
12:55:30	43	15,04	0,85
12:56:00	44	15,04	0,85
12:56:30	43	15,04	0,85
12:57:00	44	15,03	0,86
12:57:30	44	15,02	0,86
12:58:00	43	15,02	0,86
12:58:30	44	15,01	0,87
12:59:00	44	15,01	0,87
12:59:30	43	15,00	0,88
13:00:00	44	15,00	0,88
13:00:30	44	14,99	0,88
13:01:00	44	14,98	0,89
13:01:30	44	14,98	0,89
13:02:00	44	14,98	0,89
13:02:30	44	14,97	0,89
13:03:00	44	14,96	0,90
13:03:30	44	14,96	0,90
13:04:00	44	14,95	0,90
13:04:30	44	14,95	0,90
13:05:00	44	14,95	0,91
13:05:30	44	14,94	0,91
13:06:00	44	14,92	0,92
13:06:30	44	14,91	0,93
13:07:00	44	14,91	0,93
13:07:30	44	14,91	0,93
13:08:00	44	14,91	0,93
13:08:30	43	14,90	0,94
13:09:00	44	14,89	0,94
13:09:30	43	14,89	0,94
13:10:00	44	14,89	0,94
13:10:30	44	14,88	0,95
13:11:00	44	14,88	0,95
13:11:30	44	14,87	0,95
13:12:00	44	14,86	0,96
13:12:30	44	14,86	0,96
13:13:00	43	14,85	0,96
13:13:30	44	14,85	0,97
13:14:00	44	14,85	0,97
13:14:30	44	14,84	0,97
13:15:00	44	14,83	0,98
13:15:30	44	14,83	0,98
13:16:00	44	14,82	0,98
13:16:30	44	14,82	0,98
13:17:00	44	14,82	0,99
13:17:30	44	14,81	0,99
13:18:00	44	14,81	0,99
13:18:30	43	14,80	1,00
13:19:00	44	14,80	1,00
13:19:30	44	14,79	1,00
13:20:00	44	14,79	1,01
13:20:30	44	14,78	1,01
13:21:00	43	14,78	1,01
13:21:30	44	14,77	1,02
13:22:00	44	14,77	1,02
13:22:30	44	14,77	1,02
13:23:00	44	14,76	1,03
13:23:30	44	14,76	1,03
13:24:00	44	14,75	1,03
13:24:30	44	14,75	1,03
13:25:00	44	14,74	1,04
13:25:30	44	14,73	1,04
13:26:00	44	14,73	1,04
13:26:30	44	14,73	1,05
13:27:00	44	14,73	1,05
13:27:30	44	14,72	1,05
13:28:00	44	14,72	1,05
13:28:30	43	14,71	1,06
13:29:00	44	14,71	1,06
13:29:30	44	14,71	1,06
13:30:00	44	14,71	1,06
13:30:30	44	14,70	1,07
13:31:00	44	14,70	1,07
13:31:30	44	14,69	1,07
13:32:00	44	14,69	1,07
13:32:30	44	14,68	1,08
13:33:00	44	14,68	1,08
13:33:30	44	14,68	1,08
13:34:00	44	14,67	1,09
13:34:30	44	14,67	1,09
13:35:00	44	14,66	1,09
13:35:30	44	14,66	1,09
13:36:00	43	14,65	1,10
13:36:30	44	14,65	1,10
13:37:00	44	14,64	1,10
13:37:30	44	14,64	1,10
13:38:00	44	14,64	1,11
13:38:30	44	14,64	1,11
13:39:00	44	14,63	1,11
13:39:30	44	14,63	1,11
13:40:00	44	14,62	1,12
13:40:30	44	14,62	1,12
13:41:00	44	14,61	1,12
13:41:30	44	14,61	1,12
13:42:00	44	14,61	1,13
13:42:30	44	14,61	1,13
13:43:00	44	14,59	1,14
13:43:30	44	14,59	1,14
13:44:00	44	14,59	1,14
13:44:30	44	14,59	1,14
13:45:00	44	14,58	1,15
13:45:30	44	14,58	1,15
13:46:00	43	14,58	1,15
13:46:30	44	14,57	1,15
13:47:00	44	14,56	1,16
13:47:30	44	14,56	1,16
13:48:00	44	14,55	1,16
13:48:30	43	14,55	1,16
13:49:00	44	14,55	1,17
13:49:30	44	14,55	1,17
13:50:00	44	14,55	1,17
13:50:30	44	14,54	1,17
13:51:00	44	14,54	1,17
13:51:30	44	14,53	1,18
13:52:00	44	14,53	1,18
13:52:30	43	14,53	1,19
13:53:00	44	14,53	1,19
13:53:30	44	14,52	1,19
13:54:00	43	14,52	1,19
13:54:30	44	14,51	1,20
13:55:00	44	14,51	1,20
13:55:30	44	14,50	1,20
13:56:00	44	14,50	1,20
13:56:30	44	14,50	1,20
13:57:00	44	14,50	1,21
13:57:30	44	14,50	1,21
13:58:00	44	14,49	1,21
13:58:30	44	14,49	1,21
13:59:00	44	14,48	1,22
13:59:30	44	14,48	1,22
14:00:00	44	14,47	1,22
14:00:30	44	14,47	1,22
14:01:00	44	14,46	1,23
14:01:30	43	14,46	1,23
14:02:00	44	14,46	1,23
14:02:30	44	14,46	1,23
14:03:00	44	14,45	1,24
14:03:30	44	14,45	1,24
14:04:00	44	14,44	1,25
14:04:30	43	14,44	1,25
14:05:00	44	14,44	1,25
14:05:30	44	14,43	1,25
14:06:00	44	14,43	1,25
14:06:30	44	14,43	1,25
14:07:00	44	14,43	1,26
14:07:30	44	14,43	1,26
14:08:00	44	14,42	1,26
14:08:30	44	14,42	1,26
14:09:00	43	14,41	1,27
14:09:30	43	14,41	1,27
14:10:00	44	14,41	1,27
14:10:30	44	14,41	1,27
14:11:00	44	14,41	1,27
14:11:30	44	14,40	1,28
14:12:00	44	14,40	1,28
14:12:30	44	14,40	1,28
14:13:00	44	14,39	1,28
14:13:30	44	14,39	1,28
14:14:00	44	14,39	1,28
14:14:30	44	14,38	1,29
14:15:00	44	14,38	1,29
14:15:30	44	14,38	1,29
14:16:00	44	14,38	1,30
14:16:30	44	14,38	1,30
14:17:00	43	14,38	1,30
14:17:30	44	14,37	1,30
14:18:00	43	14,37	1,30
14:18:30	44	14,37	1,30
14:19:00	44	14,36	1,31
14:19:30	44	14,36	1,31
14:20:00	44	14,35	1,31
14:20:30	44	14,35	1,31
14:21:00	44	14,35	1,31
14:21:30	44	14,34	1,32
14:22:00	44	14,34	1,32
14:22:30	43	14,34	1,32
14:23:00	44	14,34	1,32
14:23:30	44	14,34	1,32
14:24:00	44	14,33	1,33
14:24:30	44	14,33	1,33
14:25:00	44	14,33	1,33
14:25:30	44	14,32	1,34
14:26:00	44	14,32	1,34
14:26:30	44	14,31	1,35
14:27:00	44	14,31	1,35
14:27:30	44	14,31	1,35
14:28:00	44	14,30	1,35
14:28:30	44	14,30	1,35
14:29:00	44	14,30	1,35
