Repository: ProgWizer/parser

File: project-root/data/Data Acquisition/Data Acquisition/2002 year (647)/UCA R Kogalym A1500+4%Gel+0.3%KSSB+0.02%NTF+0.04%TBF(50C).txt (part 1 of 2)
--Test Summary--
Full Path and File Name	
Instrument Name	4262 R
Instrument Type	UCA
Instrument Serial Number	111
Test Start Date	05.12.2001
Test Start Time	21:51:15
Test Stop Date	07.12.2001
Test Stop Time	21:53:25
Test Length	48:02:10
Final Sample Time Offset	48:02:00
Controller Schedule Name	
Sampling Period	60 seconds
Comments	T:50(23min), 61(240min) tap water, all dry-blending
Information	WellID	13A/4287
Information	Customer	Kogalym
Information	CementClass	A
Information	CementMfr	Suhoy Log
Information	Additives	4%PPB+0.3%KSSB+0.02%NTF+0.04%TBF
Information	Density	1500
Information	BHCT	50
Information	BHST	61
Information	FluidLoss	
Information	JobType	146 mm csg lead slurry
Calculated Value	Finish Set	6:06:00
Calculated Curve	Compressive Strength	Compressive strength type A (less than 14 lb/gal)
Initial Temperature (°C)	19 °C
Final Temperature (°C)	60 °C
Initial Transit Time (microsec/in)	17,04 microsec/in
Final Transit Time (microsec/in)	12,11 microsec/in
Initial Compressive Strength (MPa)	0,00 MPa
Final Compressive Strength (MPa)	4,14 MPa
--Data--
Time (HH:MM:SS)	Temperature (°C)	Transit Time (microsec/in)	Compressive Strength (MPa)
0:00:00	19	17,04	0,00
0:01:00	19	17,04	0,00
0:02:00	19	17,04	0,00
0:03:00	19	17,04	0,00
0:04:00	20	17,06	0,00
0:05:00	20	17,06	0,00
0:06:00	21	17,06	0,00
0:07:00	22	17,04	0,00
0:08:00	23	17,04	0,00
0:09:00	24	17,03	0,00
0:10:00	25	17,02	0,00
0:11:00	26	17,01	0,01
0:12:00	28	16,99	0,01
0:13:00	29	16,98	0,02
0:14:00	30	16,96	0,02
0:15:00	31	16,94	0,03
0:16:00	33	16,92	0,04
0:17:00	35	16,89	0,04
0:18:00	35	16,86	0,05
0:19:00	37	16,84	0,06
0:20:00	39	16,81	0,07
0:21:00	40	16,80	0,07
0:22:00	42	16,77	0,08
0:23:00	43	16,74	0,09
0:24:00	45	16,71	0,10
0:25:00	46	16,70	0,10
0:26:00	48	16,67	0,11
0:27:00	49	16,64	0,12
0:28:00	50	16,62	0,13
0:29:00	51	16,59	0,14
0:30:00	51	16,57	0,15
0:31:00	52	16,57	0,15
0:32:00	52	16,55	0,15
0:33:00	52	16,54	0,16
0:34:00	53	16,51	0,17
0:35:00	53	16,50	0,17
0:36:00	53	16,50	0,17
0:37:00	53	16,49	0,18
0:38:00	53	16,48	0,18
0:39:00	53	16,48	0,18
0:40:00	53	16,48	0,18
0:41:00	53	16,47	0,18
0:42:00	53	16,47	0,18
0:43:00	53	16,46	0,19
0:44:00	53	16,46	0,19
0:45:00	53	16,46	0,19
0:46:00	53	16,45	0,19
0:47:00	53	16,45	0,19
0:48:00	53	16,45	0,19
0:49:00	53	16,45	0,19
0:50:00	53	16,45	0,19
0:51:00	53	16,45	0,19
0:52:00	53	16,45	0,19
0:53:00	52	16,45	0,19
0:54:00	52	16,45	0,19
0:55:00	52	16,45	0,19
0:56:00	52	16,45	0,19
0:57:00	52	16,45	0,19
0:58:00	52	16,46	0,19
0:59:00	51	16,46	0,19
1:00:00	52	16,46	0,19
1:01:00	52	16,47	0,18
1:02:00	52	16,47	0,18
1:03:00	52	16,47	0,18
1:04:00	52	16,47	0,18
1:05:00	52	16,47	0,18
1:06:00	52	16,47	0,18
1:07:00	52	16,47	0,18
1:08:00	52	16,47	0,18
1:09:00	51	16,47	0,18
1:10:00	52	16,47	0,18
1:11:00	52	16,47	0,18
1:12:00	52	16,47	0,18
1:13:00	52	16,47	0,18
1:14:00	52	16,48	0,18
1:15:00	52	16,47	0,18
1:16:00	52	16,48	0,18
1:17:00	52	16,47	0,18
1:18:00	52	16,47	0,18
1:19:00	52	16,47	0,18
1:20:00	51	16,48	0,18
1:21:00	52	16,47	0,18
1:22:00	52	16,47	0,18
1:23:00	51	16,47	0,18
1:24:00	52	16,47	0,18
1:25:00	52	16,47	0,18
1:26:00	52	16,47	0,18
1:27:00	52	16,47	0,18
1:28:00	52	16,47	0,18
1:29:00	52	16,47	0,18
1:30:00	52	16,47	0,18
1:31:00	52	16,46	0,19
1:32:00	52	16,46	0,19
1:33:00	52	16,46	0,19
1:34:00	52	16,46	0,19
1:35:00	52	16,46	0,19
1:36:00	52	16,46	0,19
1:37:00	52	16,46	0,19
1:38:00	52	16,46	0,19
1:39:00	52	16,45	0,19
1:40:00	52	16,45	0,19
1:41:00	52	16,45	0,19
1:42:00	52	16,45	0,19
1:43:00	52	16,45	0,19
1:44:00	52	16,45	0,19
1:45:00	53	16,45	0,19
1:46:00	53	16,45	0,19
1:47:00	53	16,44	0,19
1:48:00	53	16,44	0,19
1:49:00	52	16,44	0,19
1:50:00	53	16,44	0,19
1:51:00	53	16,44	0,19
1:52:00	53	16,44	0,19
1:53:00	53	16,44	0,19
1:54:00	53	16,44	0,19
1:55:00	53	16,44	0,19
1:56:00	53	16,44	0,19
1:57:00	53	16,44	0,19
1:58:00	53	16,44	0,19
1:59:00	53	16,44	0,19
2:00:00	53	16,44	0,19
2:01:00	53	16,43	0,20
2:02:00	53	16,44	0,19
2:03:00	53	16,44	0,19
2:04:00	53	16,44	0,19
2:05:00	53	16,44	0,19
2:06:00	53	16,44	0,19
2:07:00	53	16,44	0,19
2:08:00	54	16,44	0,19
2:09:00	54	16,44	0,19
2:10:00	54	16,44	0,19
2:11:00	54	16,44	0,19
2:12:00	54	16,44	0,19
2:13:00	54	16,44	0,19
2:14:00	54	16,44	0,19
2:15:00	54	16,44	0,19
2:16:00	54	16,43	0,20
2:17:00	54	16,43	0,20
2:18:00	54	16,44	0,19
2:19:00	54	16,44	0,19
2:20:00	54	16,44	0,19
2:21:00	54	16,44	0,19
2:22:00	54	16,44	0,19
2:23:00	54	16,44	0,19
2:24:00	54	16,44	0,19
2:25:00	54	16,44	0,19
2:26:00	54	16,44	0,19
2:27:00	54	16,44	0,19
2:28:00	54	16,43	0,20
2:29:00	54	16,43	0,20
2:30:00	55	16,43	0,20
2:31:00	55	16,43	0,20
2:32:00	55	16,43	0,20
2:33:00	55	16,44	0,19
2:34:00	55	16,44	0,19
2:35:00	55	16,44	0,19
2:36:00	54	16,44	0,19
2:37:00	55	16,44	0,19
2:38:00	55	16,44	0,19
2:39:00	55	16,44	0,19
2:40:00	55	16,44	0,19
2:41:00	55	16,44	0,19
2:42:00	55	16,43	0,20
2:43:00	55	16,44	0,19
2:44:00	55	16,43	0,20
2:45:00	55	16,43	0,20
2:46:00	55	16,43	0,20
2:47:00	55	16,44	0,19
2:48:00	55	16,44	0,19
2:49:00	55	16,44	0,19
2:50:00	56	16,44	0,19
2:51:00	55	16,44	0,19
2:52:00	55	16,44	0,19
2:53:00	56	16,44	0,19
2:54:00	55	16,44	0,19
2:55:00	56	16,44	0,19
2:56:00	56	16,44	0,19
2:57:00	56	16,44	0,19
2:58:00	56	16,44	0,19
2:59:00	56	16,44	0,19
3:00:00	56	16,44	0,19
3:01:00	56	16,44	0,19
3:02:00	56	16,44	0,19
3:03:00	56	16,44	0,19
3:04:00	56	16,44	0,19
3:05:00	56	16,44	0,19
3:06:00	56	16,44	0,19
3:07:00	56	16,44	0,19
3:08:00	56	16,44	0,19
3:09:00	56	16,44	0,19
3:10:00	56	16,44	0,19
3:11:00	56	16,44	0,19
3:12:00	56	16,44	0,19
3:13:00	56	16,44	0,19
3:14:00	57	16,44	0,19
3:15:00	57	16,44	0,19
3:16:00	57	16,44	0,19
3:17:00	56	16,44	0,19
3:18:00	56	16,44	0,19
3:19:00	57	16,44	0,19
3:20:00	57	16,45	0,19
3:21:00	56	16,44	0,19
3:22:00	57	16,45	0,19
3:23:00	57	16,45	0,19
3:24:00	57	16,44	0,19
3:25:00	57	16,45	0,19
3:26:00	57	16,45	0,19
3:27:00	57	16,45	0,19
3:28:00	57	16,45	0,19
3:29:00	57	16,45	0,19
3:30:00	57	16,45	0,19
3:31:00	57	16,45	0,19
3:32:00	57	16,46	0,19
3:33:00	57	16,46	0,19
3:34:00	57	16,46	0,19
3:35:00	58	16,48	0,18
3:36:00	57	16,47	0,18
3:37:00	58	16,48	0,18
3:38:00	58	16,48	0,18
3:39:00	58	16,48	0,18
3:40:00	58	16,48	0,18
3:41:00	58	16,48	0,18
3:42:00	58	16,49	0,18
3:43:00	58	16,49	0,18
3:44:00	58	16,50	0,17
3:45:00	58	16,50	0,17
3:46:00	58	16,50	0,17
3:47:00	58	16,50	0,17
3:48:00	58	16,50	0,17
3:49:00	58	16,52	0,17
3:50:00	58	16,53	0,16
3:51:00	58	16,53	0,16
3:52:00	58	16,54	0,16
3:53:00	58	16,54	0,16
3:54:00	58	16,55	0,15
3:55:00	58	16,56	0,15
3:56:00	59	16,51	0,17
3:57:00	58	16,52	0,17
3:58:00	59	16,53	0,16
3:59:00	59	16,53	0,16
4:00:00	59	16,54	0,16
4:01:00	58	16,54	0,16
4:02:00	58	16,55	0,15
4:03:00	59	16,56	0,15
4:04:00	59	16,56	0,15
4:05:00	59	16,56	0,15
4:06:00	59	16,56	0,15
4:07:00	59	16,57	0,15
4:08:00	59	16,57	0,15
4:09:00	59	16,59	0,14
4:10:00	59	16,59	0,14
4:11:00	59	16,59	0,14
4:12:00	59	16,60	0,14
4:13:00	59	16,62	0,13
4:14:00	59	16,62	0,13
4:15:00	59	16,62	0,13
4:16:00	59	16,63	0,13
4:17:00	59	16,64	0,12
4:18:00	59	16,65	0,12
4:19:00	59	16,65	0,12
4:20:00	60	16,65	0,12
4:21:00	60	16,67	0,11
4:22:00	60	16,68	0,11
4:23:00	60	16,69	0,11
4:24:00	60	16,68	0,11
4:25:00	60	16,69	0,11
4:26:00	60	16,70	0,10
4:27:00	60	16,70	0,10
4:28:00	60	16,71	0,10
4:29:00	60	16,71	0,10
4:30:00	60	16,72	0,10
4:31:00	60	16,73	0,09
4:32:00	60	16,74	0,09
4:33:00	60	16,74	0,09
4:34:00	60	16,75	0,09
4:35:00	60	16,75	0,09
4:36:00	60	16,77	0,08
4:37:00	60	16,77	0,08
4:38:00	60	16,77	0,08
4:39:00	60	16,78	0,08
4:40:00	60	16,79	0,08
4:41:00	60	16,79	0,08
4:42:00	60	16,80	0,07
4:43:00	60	16,80	0,07
4:44:00	60	16,81	0,07
4:45:00	60	16,82	0,07
4:46:00	60	16,82	0,07
4:47:00	60	16,83	0,06
4:48:00	60	16,83	0,06
4:49:00	60	16,83	0,06
4:50:00	60	16,83	0,06
4:51:00	60	16,83	0,06
4:52:00	60	16,83	0,06
4:53:00	60	16,83	0,06
4:54:00	60	16,84	0,06
4:55:00	60	16,84	0,06
4:56:00	60	16,85	0,06
4:57:00	60	16,81	0,07
4:58:00	60	16,81	0,07
4:59:00	60	16,80	0,07
5:00:00	60	16,80	0,07
5:01:00	60	16,80	0,07
5:02:00	60	16,80	0,07
5:03:00	60	16,80	0,07
5:04:00	60	16,80	0,07
5:05:00	60	16,79	0,08
5:06:00	60	16,79	0,08
5:07:00	60	16,78	0,08
5:08:00	60	16,78	0,08
5:09:00	60	16,77	0,08
5:10:00	60	16,77	0,08
5:11:00	60	16,77	0,08
5:12:00	60	16,76	0,09
5:13:00	60	16,75	0,09
5:14:00	60	16,74	0,09
5:15:00	60	16,74	0,09
5:16:00	60	16,73	0,09
5:17:00	60	16,72	0,10
5:18:00	60	16,71	0,10
5:19:00	60	16,71	0,10
5:20:00	60	16,70	0,10
5:21:00	60	16,69	0,11
5:22:00	60	16,68	0,11
5:23:00	60	16,67	0,11
5:24:00	60	16,66	0,12
5:25:00	60	16,65	0,12
5:26:00	60	16,65	0,12
5:27:00	60	16,63	0,13
5:28:00	60	16,63	0,13
5:29:00	60	16,62	0,13
5:30:00	60	16,59	0,14
5:31:00	60	16,58	0,14
5:32:00	60	16,56	0,15
5:33:00	60	16,54	0,16
5:34:00	60	16,54	0,16
5:35:00	60	16,52	0,17
5:36:00	60	16,50	0,17
5:37:00	60	16,50	0,17
5:38:00	60	16,48	0,18
5:39:00	60	16,47	0,18
5:40:00	60	16,45	0,19
5:41:00	60	16,44	0,19
5:42:00	60	16,43	0,20
5:43:00	60	16,41	0,20
5:44:00	60	16,40	0,21
5:45:00	60	16,38	0,21
5:46:00	60	16,37	0,22
5:47:00	60	16,35	0,22
5:48:00	60	16,34	0,23
5:49:00	60	16,32	0,24
5:50:00	60	16,30	0,24
5:51:00	60	16,29	0,25
5:52:00	60	16,27	0,26
5:53:00	60	16,26	0,26
5:54:00	60	16,24	0,27
5:55:00	60	16,22	0,28
5:56:00	60	16,20	0,28
5:57:00	60	16,19	0,29
5:58:00	60	16,17	0,30
5:59:00	59	16,15	0,30
6:00:00	60	16,13	0,31
6:01:00	60	16,11	0,32
6:02:00	60	16,10	0,32
6:03:00	60	16,08	0,33
6:04:00	60	16,07	0,33
6:05:00	60	16,02	0,35
6:06:00	60	16,01	0,36
6:07:00	60	16,00	0,37
6:08:00	60	15,97	0,37
6:09:00	60	15,96	0,38
6:10:00	60	15,94	0,39
6:11:00	60	15,92	0,40
6:12:00	60	15,90	0,40
6:13:00	60	15,89	0,41
6:14:00	60	15,87	0,42
6:15:00	60	15,85	0,43
6:16:00	60	15,84	0,43
6:17:00	59	15,81	0,44
6:18:00	60	15,80	0,45
6:19:00	60	15,78	0,46
6:20:00	60	15,76	0,47
6:21:00	60	15,75	0,47
6:22:00	60	15,73	0,48
6:23:00	60	15,72	0,49
6:24:00	60	15,70	0,49
6:25:00	60	15,69	0,50
6:26:00	60	15,66	0,51
6:27:00	60	15,65	0,52
6:28:00	59	15,63	0,53
6:29:00	60	15,62	0,53
6:30:00	60	15,60	0,54
6:31:00	60	15,59	0,55
6:32:00	60	15,57	0,55
6:33:00	59	15,56	0,56
6:34:00	59	15,54	0,57
6:35:00	60	15,53	0,58
6:36:00	60	15,52	0,58
6:37:00	60	15,50	0,59
6:38:00	60	15,49	0,59
6:39:00	60	15,48	0,60
6:40:00	60	15,46	0,61
6:41:00	60	15,45	0,62
6:42:00	60	15,44	0,62
6:43:00	60	15,42	0,63
6:44:00	60	15,41	0,64
6:45:00	59	15,40	0,64
6:46:00	60	15,39	0,65
6:47:00	60	15,38	0,65
6:48:00	59	15,37	0,66
6:49:00	60	15,33	0,68
6:50:00	59	15,33	0,68
6:51:00	59	15,31	0,69
6:52:00	59	15,30	0,70
6:53:00	60	15,29	0,70
6:54:00	60	15,28	0,70
6:55:00	60	15,27	0,71
6:56:00	60	15,26	0,72
6:57:00	59	15,24	0,72
6:58:00	59	15,24	0,73
6:59:00	60	15,23	0,73
7:00:00	60	15,21	0,74
7:01:00	60	15,21	0,74
7:02:00	60	15,20	0,75
7:03:00	60	15,18	0,76
7:04:00	60	15,18	0,76
7:05:00	60	15,17	0,77
7:06:00	60	15,16	0,77
7:07:00	60	15,15	0,77
7:08:00	60	15,14	0,78
7:09:00	60	15,13	0,79
7:10:00	60	15,12	0,79
7:11:00	60	15,12	0,79
7:12:00	59	15,10	0,80
7:13:00	60	15,09	0,81
7:14:00	60	15,09	0,81
7:15:00	60	15,08	0,82
7:16:00	59	15,07	0,82
7:17:00	60	15,06	0,83
7:18:00	59	15,06	0,83
7:19:00	60	15,04	0,84
7:20:00	60	15,04	0,84
7:21:00	60	15,03	0,85
7:22:00	60	15,02	0,85
7:23:00	60	15,01	0,86
7:24:00	60	15,00	0,86
7:25:00	60	15,00	0,87
7:26:00	60	14,99	0,87
7:27:00	60	14,98	0,87
7:28:00	60	14,98	0,88
7:29:00	60	14,97	0,88
7:30:00	60	14,96	0,89
7:31:00	60	14,94	0,90
7:32:00	60	14,94	0,90
7:33:00	60	14,93	0,91
7:34:00	60	14,92	0,91
7:35:00	60	14,91	0,92
7:36:00	60	14,91	0,92
7:37:00	60	14,90	0,92
7:38:00	60	14,89	0,93
7:39:00	60	14,89	0,93
7:40:00	60	14,87	0,94
7:41:00	60	14,86	0,95
7:42:00	60	14,85	0,95
7:43:00	60	14,85	0,96
7:44:00	60	14,84	0,96
7:45:00	60	14,84	0,96
7:46:00	60	14,82	0,97
7:47:00	60	14,82	0,98
7:48:00	60	14,81	0,98
7:49:00	60	14,80	0,99
7:50:00	60	14,79	0,99
7:51:00	60	14,79	1,00
7:52:00	60	14,78	1,00
7:53:00	60	14,77	1,01
7:54:00	59	14,76	1,01
7:55:00	59	14,76	1,02
7:56:00	60	14,76	1,02
7:57:00	60	14,75	1,02
7:58:00	60	14,74	1,03
7:59:00	60	14,73	1,03
8:00:00	60	14,73	1,04
8:01:00	60	14,72	1,04
8:02:00	60	14,71	1,05
8:03:00	60	14,70	1,05
8:04:00	60	14,70	1,06
8:05:00	59	14,69	1,06
8:06:00	60	14,69	1,06
8:07:00	60	14,68	1,07
8:08:00	59	14,68	1,07
8:09:00	60	14,67	1,08
8:10:00	59	14,66	1,08
8:11:00	59	14,65	1,09
8:12:00	59	14,64	1,09
8:13:00	60	14,64	1,09
8:14:00	60	14,64	1,10
8:15:00	60	14,63	1,10
8:16:00	60	14,62	1,11
8:17:00	60	14,62	1,11
8:18:00	60	14,61	1,11
8:19:00	59	14,61	1,12
8:20:00	60	14,60	1,12
8:21:00	60	14,59	1,13
8:22:00	59	14,58	1,13
8:23:00	59	14,58	1,13
8:24:00	60	14,58	1,14
8:25:00	60	14,57	1,14
8:26:00	60	14,56	1,15
8:27:00	60	14,55	1,15
8:28:00	60	14,55	1,16
8:29:00	60	14,55	1,16
8:30:00	59	14,54	1,16
8:31:00	60	14,53	1,17
8:32:00	60	14,53	1,17
8:33:00	60	14,52	1,18
8:34:00	60	14,52	1,18
8:35:00	60	14,51	1,19
8:36:00	60	14,50	1,19
8:37:00	60	14,50	1,20
8:38:00	60	14,50	1,20
8:39:00	60	14,49	1,20
8:40:00	60	14,48	1,21
8:41:00	60	14,47	1,21
8:42:00	60	14,47	1,21
8:43:00	60	14,46	1,22
8:44:00	60	14,46	1,22
8:45:00	59	14,45	1,23
8:46:00	60	14,45	1,23
8:47:00	59	14,44	1,23
8:48:00	60	14,43	1,24
8:49:00	60	14,43	1,25
8:50:00	60	14,42	1,25
8:51:00	60	14,42	1,25
8:52:00	60	14,41	1,26
8:53:00	59	14,41	1,26
8:54:00	60	14,40	1,26
8:55:00	60	14,40	1,26
8:56:00	59	14,38	1,28
8:57:00	60	14,38	1,28
8:58:00	59	14,38	1,29
8:59:00	60	14,37	1,29
9:00:00	60	14,37	1,29
9:01:00	60	14,35	1,30
9:02:00	60	14,34	1,31
9:03:00	59	14,34	1,31
9:04:00	60	14,34	1,31
9:05:00	59	14,33	1,32
9:06:00	60	14,33	1,32
9:07:00	60	14,32	1,33
9:08:00	60	14,31	1,33
9:09:00	60	14,31	1,33
9:10:00	60	14,31	1,34
9:11:00	60	14,30	1,34
9:12:00	60	14,30	1,34
9:13:00	60	14,29	1,35
9:14:00	60	14,28	1,35
9:15:00	60	14,28	1,35
9:16:00	60	14,28	1,36
9:17:00	60	14,28	1,36
9:18:00	60	14,27	1,37
9:19:00	60	14,26	1,37
9:20:00	60	14,26	1,37
9:21:00	60	14,25	1,38
9:22:00	60	14,25	1,38
9:23:00	60	14,25	1,38
9:24:00	60	14,24	1,39
9:25:00	60	14,23	1,40
9:26:00	60	14,23	1,40
9:27:00	60	14,22	1,40
9:28:00	60	14,22	1,40
9:29:00	60	14,22	1,41
9:30:00	60	14,21	1,41
9:31:00	60	14,21	1,41
9:32:00	59	14,20	1,42
9:33:00	60	14,20	1,42
9:34:00	60	14,20	1,43
9:35:00	60	14,19	1,43
9:36:00	59	14,18	1,44
9:37:00	60	14,18	1,44
9:38:00	60	14,17	1,45
9:39:00	60	14,17	1,45
9:40:00	59	14,16	1,45
9:41:00	60	14,16	1,46
9:42:00	60	14,16	1,46
9:43:00	60	14,15	1,46
9:44:00	60	14,15	1,46
9:45:00	60	14,14	1,47
9:46:00	60	14,13	1,48
9:47:00	60	14,13	1,48
9:48:00	60	14,13	1,48
9:49:00	60	14,12	1,49
9:50:00	60	14,12	1,49
9:51:00	60	14,11	1,50
9:52:00	60	14,11	1,50
9:53:00	60	14,10	1,50
9:54:00	60	14,10	1,51
9:55:00	60	14,10	1,51
9:56:00	60	14,09	1,51
9:57:00	60	14,09	1,51
9:58:00	60	14,08	1,52
9:59:00	60	14,08	1,52
10:00:00	60	14,07	1,53
10:01:00	60	14,07	1,53
10:02:00	60	14,07	1,53
10:03:00	60	14,06	1,54
10:04:00	60	14,05	1,55
10:05:00	60	14,05	1,55
10:06:00	60	14,04	1,55
10:07:00	60	14,04	1,55
10:08:00	60	14,04	1,56
10:09:00	59	14,04	1,56
10:10:00	60	14,03	1,57
10:11:00	60	14,02	1,57
10:12:00	60	14,02	1,57
10:13:00	60	14,02	1,58
10:14:00	60	14,02	1,58
10:15:00	60	14,01	1,59
10:16:00	60	14,01	1,59
10:17:00	60	14,00	1,59
10:18:00	60	14,00	1,59
10:19:00	60	13,99	1,60
10:20:00	60	13,99	1,60
10:21:00	60	13,98	1,61
10:22:00	60	13,98	1,61
10:23:00	60	13,98	1,61
10:24:00	60	13,98	1,61
10:25:00	60	13,97	1,62
10:26:00	60	13,97	1,62
10:27:00	60	13,96	1,63
10:28:00	60	13,95	1,64
10:29:00	60	13,95	1,64
10:30:00	59	13,94	1,65
10:31:00	60	13,94	1,65
10:32:00	60	13,93	1,65
10:33:00	59	13,93	1,65
10:34:00	59	13,92	1,66
10:35:00	60	13,92	1,66
10:36:00	60	13,91	1,67
10:37:00	60	13,91	1,67
10:38:00	60	13,90	1,68
10:39:00	60	13,90	1,68
10:40:00	60	13,89	1,69
10:41:00	60	13,89	1,69
10:42:00	59	13,89	1,69
10:43:00	60	13,88	1,70
10:44:00	60	13,88	1,70
10:45:00	60	13,87	1,71
10:46:00	59	13,87	1,71
10:47:00	60	13,86	1,71
10:48:00	59	13,86	1,71
10:49:00	60	13,86	1,72
10:50:00	60	13,86	1,72
10:51:00	59	13,85	1,73
10:52:00	60	13,85	1,73
10:53:00	60	13,84	1,74
10:54:00	59	13,84	1,74
10:55:00	60	13,84	1,74
10:56:00	60	13,84	1,74
10:57:00	60	13,83	1,75
10:58:00	60	13,83	1,75
10:59:00	60	13,82	1,76
11:00:00	60	13,82	1,76
11:01:00	59	13,81	1,76
11:02:00	60	13,81	1,76
11:03:00	60	13,80	1,77
11:04:00	60	13,80	1,77
11:05:00	59	13,80	1,78
11:06:00	60	13,80	1,78
11:07:00	60	13,80	1,78
11:08:00	60	13,79	1,78
11:09:00	60	13,78	1,79
11:10:00	60	13,78	1,79
11:11:00	60	13,78	1,79
11:12:00	60	13,77	1,80
11:13:00	60	13,77	1,80
11:14:00	60	13,77	1,81
11:15:00	60	13,76	1,81
11:16:00	60	13,76	1,81
11:17:00	60	13,75	1,82
11:18:00	60	13,75	1,82
11:19:00	60	13,75	1,82
11:20:00	60	13,75	1,83
11:21:00	60	13,75	1,83
11:22:00	59	13,74	1,84
11:23:00	59	13,74	1,84
11:24:00	60	13,73	1,84
11:25:00	60	13,73	1,84
11:26:00	60	13,72	1,85
11:27:00	60	13,72	1,85
11:28:00	60	13,71	1,86
11:29:00	60	13,71	1,86
11:30:00	59	13,71	1,87
11:31:00	60	13,71	1,87
11:32:00	59	13,70	1,87
11:33:00	60	13,70	1,87
11:34:00	60	13,69	1,88
11:35:00	60	13,69	1,88
11:36:00	59	13,68	1,89
11:37:00	60	13,68	1,89
11:38:00	59	13,68	1,89
11:39:00	59	13,68	1,90
11:40:00	60	13,68	1,90
11:41:00	60	13,67	1,90
11:42:00	60	13,67	1,90
11:43:00	60	13,66	1,91
11:44:00	59	13,66	1,91
11:45:00	60	13,65	1,92
11:46:00	60	13,65	1,92
11:47:00	60	13,65	1,93
11:48:00	60	13,65	1,93
11:49:00	59	13,64	1,93
11:50:00	59	13,64	1,93
11:51:00	60	13,63	1,94
11:52:00	60	13,63	1,94
11:53:00	60	13,63	1,94
11:54:00	59	13,63	1,95
11:55:00	60	13,63	1,95
11:56:00	60	13,62	1,96
11:57:00	59	13,62	1,96
11:58:00	60	13,61	1,96
11:59:00	60	13,61	1,96
12:00:00	60	13,61	1,96
12:01:00	60	13,60	1,97
12:02:00	60	13,60	1,97
12:03:00	60	13,59	1,98
12:04:00	59	13,59	1,98
12:05:00	60	13,59	1,99
12:06:00	60	13,59	1,99
12:07:00	60	13,58	2,00
12:08:00	59	13,58	2,00
12:09:00	60	13,58	2,00
12:10:00	60	13,57	2,00
12:11:00	60	13,57	2,00
12:12:00	60	13,57	2,00
12:13:00	60	13,56	2,01
12:14:00	60	13,56	2,01
12:15:00	60	13,56	2,02
12:16:00	60	13,56	2,02
12:17:00	60	13,55	2,03
12:18:00	60	13,55	2,03
12:19:00	60	13,54	2,03
12:20:00	60	13,54	2,03
12:21:00	60	13,54	2,04
12:22:00	60	13,54	2,04
12:23:00	60	13,53	2,05
12:24:00	60	13,53	2,05
12:25:00	60	13,53	2,05
12:26:00	59	13,52	2,06
12:27:00	60	13,52	2,06
12:28:00	60	13,51	2,07
12:29:00	60	13,51	2,07
12:30:00	59	13,51	2,07
12:31:00	60	13,51	2,07
12:32:00	59	13,50	2,08
12:33:00	60	13,50	2,08
12:34:00	59	13,49	2,09
12:35:00	60	13,49	2,09
12:36:00	60	13,48	2,10
12:37:00	60	13,48	2,10
12:38:00	60	13,48	2,10
12:39:00	60	13,47	2,11
12:40:00	60	13,47	2,11
12:41:00	60	13,47	2,12
12:42:00	60	13,47	2,12
12:43:00	60	13,46	2,12
12:44:00	59	13,46	2,12
12:45:00	60	13,45	2,13
12:46:00	60	13,45	2,13
12:47:00	60	13,45	2,14
12:48:00	60	13,45	2,14
12:49:00	60	13,45	2,14
12:50:00	60	13,44	2,15
12:51:00	60	13,44	2,15
12:52:00	59	13,44	2,15
12:53:00	60	13,43	2,16
12:54:00	60	13,43	2,16
12:55:00	60	13,43	2,16
12:56:00	60	13,42	2,17
12:57:00	59	13,42	2,17
12:58:00	60	13,41	2,17
12:59:00	60	13,41	2,17
13:00:00	60	13,41	2,17
13:01:00	60	13,41	2,18
13:02:00	60	13,41	2,18
13:03:00	60	13,41	2,18
13:04:00	60	13,40	2,19
13:05:00	60	13,40	2,19
13:06:00	60	13,40	2,19
13:07:00	60	13,39	2,20
13:08:00	59	13,39	2,20
13:09:00	60	13,39	2,20
13:10:00	60	13,38	2,21
13:11:00	60	13,38	2,21
13:12:00	60	13,38	2,22
13:13:00	60	13,38	2,22
13:14:00	60	13,38	2,22
13:15:00	60	13,37	2,22
13:16:00	59	13,37	2,22
13:17:00	60	13,37	2,22
13:18:00	60	13,36	2,23
13:19:00	60	13,36	2,23
13:20:00	59	13,36	2,23
13:21:00	60	13,36	2,24
13:22:00	60	13,36	2,24
13:23:00	59	13,36	2,24
13:24:00	60	13,35	2,25
13:25:00	59	13,35	2,25
13:26:00	60	13,35	2,25
13:27:00	60	13,34	2,26
13:28:00	59	13,34	2,26
13:29:00	60	13,34	2,26
13:30:00	60	13,33	2,27
13:31:00	59	13,33	2,27
13:32:00	60	13,32	2,28
13:33:00	60	13,32	2,28
13:34:00	60	13,32	2,28
13:35:00	60	13,32	2,28
13:36:00	60	13,32	2,28
13:37:00	60	13,32	2,28
13:38:00	60	13,32	2,28
13:39:00	60	13,31	2,29
13:40:00	59	13,31	2,29
13:41:00	60	13,31	2,29
13:42:00	60	13,30	2,30
13:43:00	60	13,30	2,30
13:44:00	59	13,30	2,30
13:45:00	60	13,29	2,31
13:46:00	60	13,29	2,31
13:47:00	60	13,29	2,31
13:48:00	60	13,29	2,32
13:49:00	59	13,29	2,32
13:50:00	60	13,28	2,33
13:51:00	60	13,28	2,33
13:52:00	59	13,28	2,33
13:53:00	60	13,27	2,34
13:54:00	59	13,27	2,34
13:55:00	60	13,27	2,34
13:56:00	60	13,27	2,35
13:57:00	60	13,27	2,35
13:58:00	60	13,27	2,35
13:59:00	60	13,27	2,35
14:00:00	60	13,26	2,36
14:01:00	60	13,26	2,36
14:02:00	60	13,26	2,36
14:03:00	60	13,25	2,36
14:04:00	59	13,25	2,36
14:05:00	60	13,25	2,36
14:06:00	60	13,25	2,36
14:07:00	60	13,24	2,37
14:08:00	60	13,24	2,37
14:09:00	60	13,23	2,38
14:10:00	60	13,23	2,38
14:11:00	60	13,23	2,38
14:12:00	60	13,23	2,38
14:13:00	59	13,23	2,39
14:14:00	60	13,23	2,39
14:15:00	59	13,22	2,40
14:16:00	59	13,22	2,40
14:17:00	59	13,22	2,40
14:18:00	59	13,22	2,40
14:19:00	60	13,21	2,41
14:20:00	60	13,21	2,41
14:21:00	60	13,21	2,41
14:22:00	60	13,20	2,42
14:23:00	60	13,20	2,42
14:24:00	60	13,20	2,42
14:25:00	60	13,20	2,42
14:26:00	60	13,20	2,43
14:27:00	60	13,20	2,43
14:28:00	60	13,20	2,43
14:29:00	60	13,19	2,44
14:30:00	60	13,19	2,44
14:31:00	59	13,19	2,44
14:32:00	60	13,19	2,44
14:33:00	60	13,18	2,45
14:34:00	60	13,18	2,45
14:35:00	59	13,18	2,45
14:36:00	59	13,18	2,46
14:37:00	60	13,18	2,46
14:38:00	60	13,18	2,46
14:39:00	60	13,18	2,46
14:40:00	59	13,17	2,47
14:41:00	60	13,17	2,47
14:42:00	60	13,17	2,47
14:43:00	60	13,17	2,47
14:44:00	60	13,16	2,47
14:45:00	60	13,16	2,47
14:46:00	60	13,15	2,48
14:47:00	60	13,15	2,48
14:48:00	60	13,15	2,48
14:49:00	60	13,15	2,48
14:50:00	60	13,14	2,49
14:51:00	60	13,14	2,49
14:52:00	60	13,14	2,49
14:53:00	59	13,14	2,49
14:54:00	60	13,14	2,50
14:55:00	60	13,14	2,50
14:56:00	60	13,14	2,50
14:57:00	59	13,14	2,50
14:58:00	59	13,13	2,51
14:59:00	60	13,13	2,51
15:00:00	60	13,13	2,51
15:01:00	60	13,13	2,51
15:02:00	60	13,12	2,52
15:03:00	60	13,12	2,52
15:04:00	60	13,12	2,52
15:05:00	59	13,12	2,52
15:06:00	60	13,11	2,53
15:07:00	59	13,11	2,53
15:08:00	60	13,11	2,53
15:09:00	60	13,11	2,53
15:10:00	60	13,11	2,54
15:11:00	60	13,11	2,54
15:12:00	60	13,11	2,54
15:13:00	60	13,11	2,54
15:14:00	60	13,10	2,55
15:15:00	60	13,10	2,55
15:16:00	60	13,10	2,55
15:17:00	60	13,10	2,55
15:18:00	60	13,10	2,55
15:19:00	60	13,09	2,56
15:20:00	60	13,09	2,56
15:21:00	60	13,09	2,56
15:22:00	60	13,08	2,57
15:23:00	60	13,08	2,57
15:24:00	60	13,08	2,57
15:25:00	60	13,08	2,57
15:26:00	60	13,08	2,58
15:27:00	60	13,08	2,58
15:28:00	59	13,08	2,58
15:29:00	59	13,08	2,58
15:30:00	60	13,08	2,58
15:31:00	60	13,08	2,58
15:32:00	59	13,07	2,59
15:33:00	59	13,07	2,59
15:34:00	59	13,07	2,59
15:35:00	60	13,07	2,59
15:36:00	59	13,07	2,59
15:37:00	59	13,06	2,60
15:38:00	59	13,06	2,60
15:39:00	59	13,06	2,60
15:40:00	60	13,05	2,61
15:41:00	59	13,05	2,61
15:42:00	59	13,05	2,61
15:43:00	59	13,05	2,61
15:44:00	59	13,05	2,61
15:45:00	59	13,05	2,62
15:46:00	59	13,05	2,62
15:47:00	59	13,05	2,62
15:48:00	59	13,05	2,62
15:49:00	59	13,05	2,62
15:50:00	60	13,04	2,63
15:51:00	59	13,04	2,63
15:52:00	60	13,02	2,65
15:53:00	59	13,02	2,65
15:54:00	59	13,02	2,66
15:55:00	60	13,02	2,66
15:56:00	60	13,02	2,66
15:57:00	59	13,02	2,66
15:58:00	60	13,02	2,66
15:59:00	60	13,02	2,66
16:00:00	60	13,01	2,67
16:01:00	60	13,01	2,67
16:02:00	59	13,00	2,68
16:03:00	60	13,00	2,68
16:04:00	60	13,00	2,68
16:05:00	60	13,00	2,68
16:06:00	60	13,00	2,68
16:07:00	60	12,99	2,69
16:08:00	59	12,99	2,69
16:09:00	60	12,99	2,69
16:10:00	60	12,99	2,69
16:11:00	60	12,99	2,69
16:12:00	60	12,99	2,70
16:13:00	60	12,99	2,70
16:14:00	60	12,99	2,70
16:15:00	60	12,99	2,70
16:16:00	60	12,98	2,71
16:17:00	60	12,98	2,71
16:18:00	60	12,98	2,71
16:19:00	60	12,98	2,71
16:20:00	60	12,98	2,71
16:21:00	60	12,98	2,71
16:22:00	60	12,97	2,72
16:23:00	60	12,97	2,72
16:24:00	60	12,97	2,72
16:25:00	60	12,97	2,72
16:26:00	60	12,96	2,73
16:27:00	60	12,97	2,72
16:28:00	60	12,96	2,73
16:29:00	60	12,96	2,73
16:30:00	60	12,96	2,73
16:31:00	60	12,96	2,74
16:32:00	59	12,96	2,74
16:33:00	60	12,96	2,74
16:34:00	60	12,96	2,74
16:35:00	59	12,96	2,74
16:36:00	60	12,95	2,75
16:37:00	60	12,95	2,75
16:38:00	59	12,95	2,75
16:39:00	60	12,95	2,75
16:40:00	59	12,95	2,75
16:41:00	60	12,94	2,76
16:42:00	60	12,94	2,76
16:43:00	60	12,94	2,76
16:44:00	60	12,94	2,76
16:45:00	60	12,94	2,76
16:46:00	60	12,93	2,77
16:47:00	60	12,93	2,77
16:48:00	60	12,93	2,77
16:49:00	60	12,93	2,77
16:50:00	60	12,93	2,77
16:51:00	60	12,93	2,77
16:52:00	60	12,93	2,78
16:53:00	59	12,93	2,78
16:54:00	60	12,93	2,78
16:55:00	60	12,93	2,78
16:56:00	60	12,93	2,78
16:57:00	60	12,92	2,79
16:58:00	60	12,92	2,79
16:59:00	60	12,92	2,79
17:00:00	60	12,92	2,79
17:01:00	60	12,91	2,80
17:02:00	60	12,91	2,80
17:03:00	60	12,91	2,80
17:04:00	60	12,91	2,80
17:05:00	59	12,91	2,80
17:06:00	60	12,91	2,80
17:07:00	60	12,90	2,81
17:08:00	60	12,90	2,81
17:09:00	60	12,90	2,81
17:10:00	60	12,90	2,81
17:11:00	60	12,90	2,81
17:12:00	59	12,90	2,82
17:13:00	60	12,90	2,82
17:14:00	60	12,90	2,82
17:15:00	59	12,90	2,82
17:16:00	60	12,90	2,82
17:17:00	60	12,90	2,82
17:18:00	60	12,90	2,82
17:19:00	59	12,89	2,83
17:20:00	60	12,89	2,83
17:21:00	59	12,89	2,83
17:22:00	60	12,89	2,83
17:23:00	60	12,89	2,83
17:24:00	59	12,88	2,84
17:25:00	60	12,88	2,84
17:26:00	60	12,88	2,84
17:27:00	60	12,88	2,84
17:28:00	59	12,88	2,84
17:29:00	60	12,88	2,84
17:30:00	60	12,88	2,85
17:31:00	60	12,88	2,85
17:32:00	60	12,88	2,85
17:33:00	59	12,88	2,85
17:34:00	60	12,88	2,85
17:35:00	59	12,87	2,86
17:36:00	60	12,87	2,86
17:37:00	60	12,87	2,86
17:38:00	59	12,87	2,86
17:39:00	60	12,87	2,86
17:40:00	60	12,87	2,86
17:41:00	60	12,86	2,87
17:42:00	60	12,86	2,87
17:43:00	59	12,86	2,87
17:44:00	60	12,86	2,87
17:45:00	60	12,86	2,87
17:46:00	60	12,86	2,87
17:47:00	60	12,86	2,87
17:48:00	60	12,85	2,88
17:49:00	60	12,85	2,88
17:50:00	60	12,85	2,88
17:51:00	60	12,85	2,88
17:52:00	60	12,85	2,88
17:53:00	60	12,85	2,88
17:54:00	60	12,84	2,89
17:55:00	59	12,84	2,89
17:56:00	60	12,84	2,89
17:57:00	60	12,84	2,89
17:58:00	60	12,84	2,89
17:59:00	60	12,84	2,89
18:00:00	60	12,84	2,91
18:01:00	60	12,84	2,91
18:02:00	60	12,84	2,91
18:03:00	60	12,84	2,91
18:04:00	60	12,84	2,91
18:05:00	60	12,83	2,92
18:06:00	60	12,83	2,92
18:07:00	60	12,83	2,92
18:08:00	60	12,83	2,92
18:09:00	60	12,83	2,92
18:10:00	60	12,83	2,92
18:11:00	60	12,82	2,93
18:12:00	60	12,82	2,93
18:13:00	60	12,82	2,93
18:14:00	60	12,82	2,93
18:15:00	60	12,82	2,93
18:16:00	59	12,82	2,93
18:17:00	60	12,82	2,93
18:18:00	60	12,82	2,94
18:19:00	60	12,82	2,94
18:20:00	60	12,82	2,94
18:21:00	60	12,82	2,94
18:22:00	59	12,82	2,94
18:23:00	60	12,82	2,94
18:24:00	60	12,82	2,94
18:25:00	60	12,81	2,95
18:26:00	60	12,81	2,95
18:27:00	59	12,81	2,95
18:28:00	60	12,81	2,95
18:29:00	60	12,81	2,95
18:30:00	59	12,81	2,95
18:31:00	60	12,80	2,96
18:32:00	60	12,80	2,96
18:33:00	60	12,80	2,96
18:34:00	60	12,80	2,96
18:35:00	60	12,80	2,96
18:36:00	59	12,80	2,96
18:37:00	60	12,80	2,96
18:38:00	60	12,79	2,97
18:39:00	59	12,79	2,97
18:40:00	60	12,79	2,97
18:41:00	60	12,79	2,97
18:42:00	60	12,79	2,97
18:43:00	60	12,79	2,97
18:44:00	60	12,79	2,97
18:45:00	60	12,79	2,98
18:46:00	59	12,79	2,98
18:47:00	60	12,79	2,98
18:48:00	60	12,79	2,98
18:49:00	60	12,79	2,98
18:50:00	60	12,79	2,98
18:51:00	60	12,79	2,98
18:52:00	60	12,78	2,99
18:53:00	60	12,78	2,99
18:54:00	60	12,78	2,99
18:55:00	60	12,78	2,99
18:56:00	60	12,78	2,99
18:57:00	59	12,78	2,99
18:58:00	59	12,78	2,99
18:59:00	60	12,77	3,00
19:00:00	60	12,77	3,00
19:01:00	59	12,77	3,00
19:02:00	59	12,77	3,00
19:03:00	60	12,77	3,00
19:04:00	60	12,77	3,00
19:05:00	60	12,77	3,00
19:06:00	60	12,76	3,01
19:07:00	60	12,76	3,01
19:08:00	59	12,76	3,01
19:09:00	60	12,76	3,01
19:10:00	60	12,76	3,01
19:11:00	60	12,76	3,01
19:12:00	59	12,76	3,01
19:13:00	60	12,76	3,01
19:14:00	60	12,75	3,03
19:15:00	60	12,75	3,03
19:16:00	60	12,75	3,03
19:17:00	60	12,75	3,03
19:18:00	60	12,75	3,03
19:19:00	60	12,75	3,03
19:20:00	59	12,75	3,04
19:21:00	60	12,75	3,04
19:22:00	60	12,75	3,04
19:23:00	59	12,75	3,04
19:24:00	60	12,75	3,04
19:25:00	60	12,75	3,04
19:26:00	60	12,75	3,04
19:27:00	60	12,75	3,04
19:28:00	60	12,75	3,04
19:29:00	60	12,74	3,05
19:30:00	60	12,74	3,05
19:31:00	60	12,74	3,05
19:32:00	60	12,74	3,05
19:33:00	60	12,74	3,05
19:34:00	60	12,74	3,05
19:35:00	60	12,74	3,05
19:36:00	60	12,74	3,05
19:37:00	60	12,74	3,05
19:38:00	60	12,73	3,06
19:39:00	60	12,73	3,06
19:40:00	60	12,73	3,06
19:41:00	60	12,73	3,06
19:42:00	60	12,73	3,06
19:43:00	60	12,73	3,07
19:44:00	60	12,73	3,07
19:45:00	60	12,73	3,07
19:46:00	60	12,73	3,07
19:47:00	59	12,73	3,07
19:48:00	60	12,73	3,07
19:49:00	60	12,73	3,07
19:50:00	60	12,73	3,07
19:51:00	60	12,73	3,07
19:52:00	60	12,73	3,07
19:53:00	59	12,72	3,08
19:54:00	60	12,72	3,08
19:55:00	60	12,72	3,08
19:56:00	59	12,72	3,08
19:57:00	60	12,72	3,08
19:58:00	60	12,72	3,08
19:59:00	60	12,72	3,08
20:00:00	60	12,72	3,08
20:01:00	60	12,72	3,08
20:02:00	59	12,72	3,08
20:03:00	60	12,72	3,08
20:04:00	59	12,71	3,09
20:05:00	60	12,71	3,09
20:06:00	60	12,71	3,09
20:07:00	60	12,71	3,09
20:08:00	60	12,71	3,09
20:09:00	60	12,71	3,09
20:10:00	60	12,70	3,10
20:11:00	60	12,70	3,10
20:12:00	60	12,70	3,12
20:13:00	59	12,70	3,12
20:14:00	60	12,70	3,12
20:15:00	60	12,70	3,12
20:16:00	60	12,70	3,12
20:17:00	60	12,70	3,12
20:18:00	60	12,70	3,12
20:19:00	60	12,70	3,12
20:20:00	60	12,69	3,13
20:21:00	60	12,69	3,13
20:22:00	59	12,69	3,13
20:23:00	60	12,69	3,13
20:24:00	60	12,69	3,13
20:25:00	60	12,69	3,13
20:26:00	60	12,69	3,13
20:27:00	60	12,69	3,13
20:28:00	60	12,69	3,13
20:29:00	60	12,68	3,14
20:30:00	60	12,68	3,14
20:31:00	60	12,68	3,14
20:32:00	60	12,68	3,14
20:33:00	60	12,68	3,14
20:34:00	60	12,68	3,14
20:35:00	60	12,68	3,14
20:36:00	60	12,68	3,14
20:37:00	60	12,68	3,14
20:38:00	60	12,67	3,15
20:39:00	60	12,67	3,15
20:40:00	60	12,67	3,15
20:41:00	60	12,67	3,15
20:42:00	60	12,67	3,15
20:43:00	60	12,67	3,15
20:44:00	60	12,66	3,16
20:45:00	60	12,67	3,15
20:46:00	60	12,66	3,16
20:47:00	60	12,66	3,16
20:48:00	60	12,66	3,16
20:49:00	59	12,66	3,16
20:50:00	60	12,66	3,16
20:51:00	59	12,66	3,16
20:52:00	60	12,66	3,16
20:53:00	59	12,66	3,16
20:54:00	60	12,66	3,17
20:55:00	60	12,66	3,17
20:56:00	60	12,66	3,17
20:57:00	60	12,66	3,17
20:58:00	60	12,66	3,17
20:59:00	60	12,66	3,17
21:00:00	60	12,66	3,17
21:01:00	60	12,66	3,17
21:02:00	59	12,65	3,19
21:03:00	60	12,66	3,17
21:04:00	60	12,66	3,17
21:05:00	60	12,65	3,19
21:06:00	60	12,65	3,19
21:07:00	60	12,65	3,19
21:08:00	60	12,65	3,19
21:09:00	60	12,65	3,19
21:10:00	60	12,65	3,19
21:11:00	60	12,65	3,19
21:12:00	60	12,65	3,19
21:13:00	60	12,65	3,19
21:14:00	60	12,64	3,20
21:15:00	59	12,64	3,20
21:16:00	60	12,65	3,19
21:17:00	59	12,64	3,20
21:18:00	60	12,64	3,20
21:19:00	60	12,64	3,20
21:20:00	59	12,64	3,20
21:21:00	59	12,64	3,20
21:22:00	59	12,64	3,20
21:23:00	59	12,64	3,20
21:24:00	59	12,64	3,20
21:25:00	60	12,64	3,20
21:26:00	60	12,64	3,20
21:27:00	60	12,63	3,21
21:28:00	60	12,63	3,21
21:29:00	60	12,63	3,21
21:30:00	60	12,63	3,21
21:31:00	60	12,63	3,21
21:32:00	60	12,63	3,21
21:33:00	59	12,63	3,21
21:34:00	60	12,63	3,21
21:35:00	60	12,63	3,21
21:36:00	60	12,63	3,21
21:37:00	60	12,63	3,22
21:38:00	60	12,63	3,22
21:39:00	60	12,63	3,22
21:40:00	60	12,63	3,22
21:41:00	60	12,63	3,22
21:42:00	59	12,63	3,22
21:43:00	60	12,63	3,22
21:44:00	60	12,63	3,22
21:45:00	60	12,63	3,22
21:46:00	60	12,63	3,22
21:47:00	60	12,62	3,23
21:48:00	60	12,62	3,23
21:49:00	59	12,62	3,23
21:50:00	60	12,62	3,23
21:51:00	59	12,62	3,23
21:52:00	60	12,62	3,23
21:53:00	60	12,62	3,23
21:54:00	60	12,62	3,23
21:55:00	60	12,62	3,23
21:56:00	60	12,62	3,23
21:57:00	60	12,62	3,23
21:58:00	60	12,61	3,24
21:59:00	60	12,61	3,24
22:00:00	60	12,61	3,24
22:01:00	60	12,61	3,24
22:02:00	59	12,61	3,24
22:03:00	60	12,61	3,24
22:04:00	60	12,61	3,24
22:05:00	60	12,61	3,24
22:06:00	60	12,61	3,24
22:07:00	60	12,61	3,24
22:08:00	60	12,61	3,24
22:09:00	60	12,60	3,26
22:10:00	60	12,60	3,26
22:11:00	60	12,60	3,26
22:12:00	60	12,60	3,26
22:13:00	60	12,60	3,26
22:14:00	60	12,60	3,26
22:15:00	60	12,60	3,26
22:16:00	60	12,60	3,26
22:17:00	60	12,60	3,26
22:18:00	60	12,60	3,26
22:19:00	60	12,60	3,26
22:20:00	59	12,60	3,27
22:21:00	60	12,60	3,27
22:22:00	60	12,60	3,27
22:23:00	60	12,60	3,27
22:24:00	60	12,60	3,27
22:25:00	59	12,60	3,27
22:26:00	60	12,60	3,27
22:27:00	59	12,60	3,27
22:28:00	60	12,60	3,27
22:29:00	60	12,60	3,27
22:30:00	60	12,60	3,27
22:31:00	60	12,59	3,28
22:32:00	60	12,59	3,28
22:33:00	59	12,59	3,28
22:34:00	60	12,59	3,28
22:35:00	60	12,59	3,28
22:36:00	60	12,59	3,28
22:37:00	60	12,59	3,28
22:38:00	60	12,59	3,28
22:39:00	60	12,59	3,28
22:40:00	60	12,59	3,28
22:41:00	60	12,59	3,28
22:42:00	60	12,59	3,28
22:43:00	60	12,59	3,28
22:44:00	60	12,58	3,29
22:45:00	59	12,58	3,29
22:46:00	60	12,58	3,29
22:47:00	60	12,58	3,29
22:48:00	60	12,58	3,29
22:49:00	60	12,58	3,29
22:50:00	59	12,58	3,29
22:51:00	60	12,58	3,29
22:52:00	60	12,58	3,29
22:53:00	60	12,58	3,29
22:54:00	60	12,58	3,29
22:55:00	60	12,57	3,30
22:56:00	60	12,57	3,30
22:57:00	60	12,57	3,30
22:58:00	60	12,57	3,30
22:59:00	60	12,57	3,30
23:00:00	60	12,57	3,30
23:01:00	60	12,57	3,30
23:02:00	60	12,57	3,30
23:03:00	60	12,57	3,30
23:04:00	60	12,57	3,30
23:05:00	60	12,57	3,30
23:06:00	59	12,57	3,32
23:07:00	60	12,57	3,30
23:08:00	60	12,57	3,32
23:09:00	60	12,57	3,32
23:10:00	59	12,57	3,32
23:11:00	60	12,57	3,32
23:12:00	60	12,57	3,32
23:13:00	60	12,57	3,32
23:14:00	60	12,57	3,32
23:15:00	60	12,57	3,32
23:16:00	60	12,57	3,32
23:17:00	60	12,57	3,32
23:18:00	60	12,57	3,32
23:19:00	60	12,56	3,33
23:20:00	60	12,56	3,33
23:21:00	60	12,56	3,33
23:22:00	59	12,56	3,33
23:23:00	60	12,56	3,33
23:24:00	60	12,56	3,33
23:25:00	60	12,56	3,33
23:26:00	60	12,56	3,33
23:27:00	60	12,56	3,33
23:28:00	60	12,56	3,33
23:29:00	59	12,55	3,34
23:30:00	60	12,56	3,33
23:31:00	59	12,55	3,34
23:32:00	60	12,56	3,33
23:33:00	60	12,55	3,34
23:34:00	60	12,56	3,33
23:35:00	60	12,55	3,34
23:36:00	60	12,55	3,34
23:37:00	60	12,55	3,34
23:38:00	60	12,55	3,34
23:39:00	59	12,55	3,34
23:40:00	60	12,55	3,34
23:41:00	60	12,55	3,34
23:42:00	60	12,55	3,34
23:43:00	60	12,55	3,34
23:44:00	60	12,55	3,34
23:45:00	60	12,54	3,35
23:46:00	60	12,55	3,34
23:47:00	60	12,54	3,35
23:48:00	60	12,54	3,35
23:49:00	60	12,54	3,35
23:50:00	60	12,54	3,35
23:51:00	60	12,54	3,35
23:52:00	60	12,54	3,35
23:53:00	60	12,54	3,35
23:54:00	60	12,54	3,35
23:55:00	60	12,54	3,35
23:56:00	60	12,54	3,35
23:57:00	60	12,54	3,35
23:58:00	60	12,54	3,35
23:59:00	60	12,54	3,35
24:00:00	59	12,54	3,35
24:01:00	59	12,54	3,36
24:02:00	60	12,53	3,38
24:03:00	60	12,53	3,38
24:04:00	60	12,54	3,36
24:05:00	60	12,53	3,38
24:06:00	60	12,53	3,38
24:07:00	59	12,53	3,38
24:08:00	60	12,53	3,38
24:09:00	60	12,53	3,38
24:10:00	60	12,53	3,38
24:11:00	60	12,53	3,38
24:12:00	60	12,53	3,38
24:13:00	60	12,53	3,38
24:14:00	60	12,53	3,38
24:15:00	60	12,53	3,38
24:16:00	60	12,53	3,38
24:17:00	60	12,52	3,39
24:18:00	60	12,52	3,39
24:19:00	60	12,52	3,39
24:20:00	60	12,52	3,39
24:21:00	60	12,52	3,39
24:22:00	60	12,52	3,39
24:23:00	60	12,52	3,39
24:24:00	60	12,52	3,39
24:25:00	60	12,52	3,39
24:26:00	60	12,52	3,39
24:27:00	59	12,52	3,39
24:28:00	60	12,52	3,39
24:29:00	60	12,52	3,39
24:30:00	60	12,52	3,40
24:31:00	59	12,52	3,40
24:32:00	59	12,52	3,40
24:33:00	60	12,52	3,40
24:34:00	60	12,52	3,40
24:35:00	60	12,52	3,40
24:36:00	60	12,52	3,40
24:37:00	60	12,52	3,40
24:38:00	60	12,52	3,40
24:39:00	60	12,52	3,40
24:40:00	60	12,52	3,40
24:41:00	60	12,52	3,40
24:42:00	60	12,52	3,40
24:43:00	60	12,52	3,40
24:44:00	60	12,51	3,41
24:45:00	59	12,51	3,41
24:46:00	59	12,51	3,41
24:47:00	59	12,51	3,41
24:48:00	60	12,51	3,41
24:49:00	59	12,51	3,41
24:50:00	60	12,51	3,41
24:51:00	60	12,51	3,41
24:52:00	60	12,51	3,41
24:53:00	60	12,51	3,41
24:54:00	60	12,51	3,41
24:55:00	60	12,50	3,43
24:56:00	60	12,50	3,43
24:57:00	59	12,50	3,43
24:58:00	60	12,50	3,43
24:59:00	60	12,50	3,43
25:00:00	59	12,50	3,43
25:01:00	60	12,50	3,43
25:02:00	60	12,50	3,43
25:03:00	60	12,50	3,43
25:04:00	60	12,50	3,43
25:05:00	60	12,50	3,43
25:06:00	60	12,50	3,43
25:07:00	60	12,50	3,43
25:08:00	60	12,50	3,43
25:09:00	60	12,50	3,43
25:10:00	60	12,49	3,44
25:11:00	60	12,49	3,44
25:12:00	60	12,49	3,44
25:13:00	60	12,49	3,44
25:14:00	60	12,49	3,44
25:15:00	60	12,49	3,44
25:16:00	60	12,49	3,44
25:17:00	60	12,49	3,44
25:18:00	60	12,49	3,44
25:19:00	59	12,49	3,44
25:20:00	60	12,49	3,44
25:21:00	60	12,49	3,44
25:22:00	60	12,49	3,44
25:23:00	60	12,49	3,44
25:24:00	60	12,49	3,44
25:25:00	60	12,48	3,45
25:26:00	60	12,48	3,45
25:27:00	60	12,48	3,45
25:28:00	60	12,48	3,45
25:29:00	60	12,48	3,45
25:30:00	60	12,48	3,45
25:31:00	60	12,48	3,45
25:32:00	59	12,48	3,45
25:33:00	60	12,48	3,45
25:34:00	60	12,48	3,45
25:35:00	59	12,48	3,45
25:36:00	60	12,48	3,45
25:37:00	60	12,48	3,45
25:38:00	60	12,48	3,45
25:39:00	60	12,48	3,45
25:40:00	60	12,48	3,45
25:41:00	60	12,48	3,45
25:42:00	60	12,48	3,45
25:43:00	60	12,48	3,45
25:44:00	60	12,48	3,46
25:45:00	60	12,48	3,46
25:46:00	60	12,48	3,46
25:47:00	60	12,48	3,46
25:48:00	59	12,48	3,46
25:49:00	59	12,48	3,46
25:50:00	59	12,48	3,46
25:51:00	59	12,48	3,46
25:52:00	60	12,48	3,46
25:53:00	60	12,48	3,46
25:54:00	60	12,48	3,46
25:55:00	60	12,48	3,46
25:56:00	60	12,48	3,46
25:57:00	60	12,48	3,46
25:58:00	60	12,48	3,46
25:59:00	59	12,48	3,46
26:00:00	59	12,48	3,46
26:01:00	60	12,48	3,46
26:02:00	60	12,48	3,46
26:03:00	60	12,47	3,48
26:04:00	60	12,47	3,48
26:05:00	60	12,47	3,48
26:06:00	60	12,47	3,48
26:07:00	60	12,47	3,48
26:08:00	60	12,47	3,48
26:09:00	60	12,47	3,48
26:10:00	60	12,47	3,48
26:11:00	60	12,47	3,48
26:12:00	60	12,47	3,48
26:13:00	60	12,47	3,48
26:14:00	60	12,47	3,48
26:15:00	59	12,47	3,48
26:16:00	60	12,47	3,48
26:17:00	60	12,47	3,48
26:18:00	60	12,47	3,48
26:19:00	60	12,47	3,48
26:20:00	59	12,47	3,48
26:21:00	60	12,46	3,49
26:22:00	60	12,46	3,49
26:23:00	59	12,46	3,49
26:24:00	60	12,46	3,49
26:25:00	60	12,46	3,49
26:26:00	60	12,46	3,49
26:27:00	60	12,46	3,49
26:28:00	60	12,46	3,49
26:29:00	59	12,46	3,49
26:30:00	59	12,46	3,49
26:31:00	60	12,46	3,49
26:32:00	60	12,46	3,49
26:33:00	60	12,46	3,49
26:34:00	60	12,45	3,50
26:35:00	60	12,45	3,50
26:36:00	60	12,45	3,50
26:37:00	60	12,45	3,50
26:38:00	60	12,45	3,50
26:39:00	59	12,45	3,50
26:40:00	60	12,45	3,50
26:41:00	60	12,45	3,50
26:42:00	59	12,45	3,50
26:43:00	60	12,45	3,50
26:44:00	60	12,45	3,50
26:45:00	60	12,45	3,50
26:46:00	60	12,45	3,50
26:47:00	60	12,45	3,50
26:48:00	60	12,45	3,50
26:49:00	60	12,45	3,50
26:50:00	60	12,45	3,50
26:51:00	60	12,45	3,50
26:52:00	60	12,45	3,50
26:53:00	60	12,45	3,52
26:54:00	60	12,45	3,50
26:55:00	60	12,45	3,50
26:56:00	60	12,45	3,52
26:57:00	60	12,45	3,52
26:58:00	60	12,45	3,52
26:59:00	60	12,45	3,52
27:00:00	60	12,45	3,52
27:01:00	60	12,45	3,52
27:02:00	59	12,45	3,52
27:03:00	60	12,45	3,52
27:04:00	60	12,45	3,52
27:05:00	60	12,45	3,52
27:06:00	60	12,45	3,52
27:07:00	60	12,45	3,52
27:08:00	60	12,45	3,52
27:09:00	60	12,45	3,52
27:10:00	60	12,45	3,52
27:11:00	59	12,45	3,52
27:12:00	60	12,44	3,53
27:13:00	60	12,44	3,53
27:14:00	59	12,44	3,53
27:15:00	60	12,44	3,53
27:16:00	60	12,44	3,53
27:17:00	60	12,44	3,53
27:18:00	60	12,44	3,53
27:19:00	60	12,44	3,53
27:20:00	60	12,44	3,53
27:21:00	60	12,44	3,53
27:22:00	60	12,44	3,53
27:23:00	60	12,44	3,53
27:24:00	60	12,44	3,53
27:25:00	60	12,44	3,53
27:26:00	60	12,44	3,53
27:27:00	60	12,44	3,53
27:28:00	59	12,44	3,53
27:29:00	59	12,43	3,54
27:30:00	59	12,43	3,54
27:31:00	59	12,43	3,54
27:32:00	60	12,43	3,54
27:33:00	60	12,43	3,54
27:34:00	59	12,43	3,54
27:35:00	60	12,43	3,54
27:36:00	59	12,43	3,54
27:37:00	60	12,43	3,54
27:38:00	60	12,43	3,54
27:39:00	60	12,43	3,54
27:40:00	60	12,43	3,54
27:41:00	59	12,43	3,54
27:42:00	60	12,43	3,54
27:43:00	60	12,43	3,54
27:44:00	60	12,43	3,54
27:45:00	59	12,43	3,54
27:46:00	60	12,43	3,55
27:47:00	60	12,43	3,55
27:48:00	60	12,43	3,55
27:49:00	60	12,43	3,55
27:50:00	60	12,43	3,55
27:51:00	59	12,43	3,55
27:52:00	60	12,43	3,55
27:53:00	60	12,43	3,55
27:54:00	60	12,43	3,55
27:55:00	60	12,43	3,55
27:56:00	60	12,43	3,55
27:57:00	60	12,43	3,55
27:58:00	60	12,43	3,55
27:59:00	59	12,43	3,55
28:00:00	59	12,43	3,55
28:01:00	60	12,43	3,55
28:02:00	60	12,43	3,55
28:03:00	59	12,43	3,55
28:04:00	60	12,43	3,55
28:05:00	59	12,43	3,55
28:06:00	59	12,43	3,55
28:07:00	60	12,43	3,55
28:08:00	60	12,42	3,57
28:09:00	60	12,42	3,57
28:10:00	60	12,42	3,57
28:11:00	60	12,42	3,57
28:12:00	60	12,42	3,57
28:13:00	60	12,42	3,57
28:14:00	59	12,42	3,57
28:15:00	59	12,42	3,57
28:16:00	59	12,42	3,57
28:17:00	60	12,42	3,57
28:18:00	60	12,42	3,57
28:19:00	60	12,42	3,57
28:20:00	60	12,42	3,57
28:21:00	60	12,42	3,57
28:22:00	59	12,41	3,58
28:23:00	60	12,41	3,58
28:24:00	59	12,41	3,58
28:25:00	60	12,41	3,58
28:26:00	59	12,41	3,58
28:27:00	59	12,41	3,58
28:28:00	59	12,41	3,58
28:29:00	59	12,41	3,58
28:30:00	59	12,41	3,58
28:31:00	60	12,40	3,59
28:32:00	60	12,40	3,59
28:33:00	60	12,40	3,59
