Repository: ProgWizer/parser

File: project-root/data/Data Acquisition/Data Acquisition/2002 year (647)/UCA R Kogalym G1500+1.25%SMS+0.3%R-7 (61C).txt (part 1 of 2)
--Test Summary--
Full Path and File Name	
Instrument Name	4262 R
Instrument Type	UCA
Instrument Serial Number	111
Test Start Date	26.10.2002
Test Start Time	17:15:23
Test Stop Date	28.10.2002
Test Stop Time	13:00:07
Test Length	43:44:44
Final Sample Time Offset	44:44:00
Controller Schedule Name	
Sampling Period	60 seconds
Comments	T: 61C(37min), 90C(240min), tap water, dry dlending
Information	WellID	304
Information	Customer	Evikon-Kogalym
Information	CementClass	G
Information	CementMfr	Dyckerhoff
Information	Additives	1.25%SMS+0.3%R-7
Information	Density	1500
Information	BHCT	60
Information	BHST	90
Information	FluidLoss	
Information	JobType	168.3 mm csg Lead slurry
Calculated Value	Finish Set	5:32:00
Calculated Curve	Compressive Strength	Compressive strength type A (less than 14 lb/gal)
Initial Temperature (°C)	18 °C
Final Temperature (°C)	89 °C
Initial Transit Time (microsec/in)	19,09 microsec/in
Final Transit Time (microsec/in)	14,38 microsec/in
Initial Compressive Strength (MPa)	0,00 MPa
Final Compressive Strength (MPa)	1,72 MPa
--Data--
Time (HH:MM:SS)	Temperature (°C)	Transit Time (microsec/in)	Compressive Strength (MPa)
0:00:00	18	19,09	0,00
0:01:00	18	19,10	0,00
0:02:00	17	19,10	0,00
0:03:00	18	19,06	0,00
0:04:00	18	19,07	0,00
0:05:00	19	19,07	0,00
0:06:00	19		
0:07:00	20	19,08	0,00
0:08:00	21	19,05	0,01
0:09:00	22	19,04	0,01
0:10:00	23	19,02	0,01
0:11:00	25	19,01	0,01
0:12:00	26	18,99	0,02
0:13:00	27	18,97	0,02
0:14:00	28	18,96	0,02
0:15:00	29	18,93	0,02
0:16:00	31	18,90	0,03
0:17:00	32	18,87	0,04
0:18:00	34	18,88	0,03
0:19:00	35	18,86	0,04
0:20:00	36	18,84	0,04
0:21:00	37	18,82	0,04
0:22:00	39	18,81	0,05
0:23:00	40	18,78	0,05
0:24:00	41	18,76	0,05
0:25:00	42	18,74	0,06
0:26:00	44	18,71	0,06
0:27:00	46	18,66	0,07
0:28:00	46	18,63	0,08
0:29:00	48	18,61	0,08
0:30:00	50	18,58	0,09
0:31:00	50	18,56	0,09
0:32:00	52	18,54	0,09
0:33:00	53	18,53	0,09
0:34:00	55	18,51	0,10
0:35:00	56	18,49	0,10
0:36:00	58	18,51	0,10
0:37:00	59	18,47	0,11
0:38:00	60	18,47	0,11
0:39:00	61	18,45	0,11
0:40:00	62	18,43	0,11
0:41:00	63	18,42	0,12
0:42:00	64	18,40	0,12
0:43:00	65	18,40	0,12
0:44:00	65	18,42	0,11
0:45:00	65	18,41	0,12
0:46:00	66	18,41	0,12
0:47:00	66	18,41	0,12
0:48:00	66	18,40	0,12
0:49:00	67	18,40	0,12
0:50:00	67	18,40	0,12
0:51:00	67	18,40	0,12
0:52:00	67	18,41	0,12
0:53:00	67	18,42	0,12
0:54:00	67	18,43	0,11
0:55:00	67	18,42	0,11
0:56:00	67	18,43	0,11
0:57:00	67	18,43	0,11
0:58:00	67	18,43	0,11
0:59:00	67	18,43	0,11
1:00:00	67	18,44	0,11
1:01:00	67	18,45	0,11
1:02:00	67	18,44	0,11
1:03:00	67	18,45	0,11
1:04:00	67	18,45	0,11
1:05:00	67	18,46	0,11
1:06:00	67	18,46	0,11
1:07:00	67	18,47	0,11
1:08:00	67	18,47	0,11
1:09:00	67	18,47	0,11
1:10:00	67	18,46	0,11
1:11:00	67	18,46	0,11
1:12:00	67	18,47	0,11
1:13:00	67	18,47	0,11
1:14:00	67	18,48	0,10
1:15:00	67	18,48	0,10
1:16:00	67	18,48	0,10
1:17:00	67	18,49	0,10
1:18:00	67	18,48	0,10
1:19:00	67	18,48	0,10
1:20:00	67	18,46	0,11
1:21:00	67	18,48	0,10
1:22:00	68	18,48	0,10
1:23:00	67	18,47	0,11
1:24:00	67	18,47	0,11
1:25:00	68	18,48	0,10
1:26:00	68	18,48	0,10
1:27:00	68	18,47	0,11
1:28:00	68	18,48	0,10
1:29:00	68	18,48	0,10
1:30:00	68	18,48	0,10
1:31:00	68	18,48	0,10
1:32:00	68	18,48	0,10
1:33:00	68	18,48	0,10
1:34:00	68	18,48	0,10
1:35:00	69	18,48	0,10
1:36:00	68	18,48	0,10
1:37:00	68	18,50	0,10
1:38:00	69	18,49	0,10
1:39:00	69	18,49	0,10
1:40:00	69	18,49	0,10
1:41:00	69	18,50	0,10
1:42:00	69	18,51	0,10
1:43:00	69	18,50	0,10
1:44:00	69	18,50	0,10
1:45:00	69	18,50	0,10
1:46:00	69	18,51	0,10
1:47:00	69	18,51	0,10
1:48:00	70	18,51	0,10
1:49:00	70	18,51	0,10
1:50:00	70	18,50	0,10
1:51:00	70	18,50	0,10
1:52:00	70	18,51	0,10
1:53:00	70	18,51	0,10
1:54:00	70	18,51	0,10
1:55:00	70	18,51	0,10
1:56:00	70	18,50	0,10
1:57:00	71	18,50	0,10
1:58:00	71	18,51	0,10
1:59:00	71	18,51	0,10
2:00:00	71	18,51	0,10
2:01:00	71	18,51	0,10
2:02:00	71	18,51	0,10
2:03:00	71	18,51	0,10
2:04:00	71	18,51	0,10
2:05:00	72	18,51	0,10
2:06:00	72	18,51	0,10
2:07:00	71	18,51	0,10
2:08:00	72	18,51	0,10
2:09:00	72	18,52	0,10
2:10:00	72	18,51	0,10
2:11:00	72	18,51	0,10
2:12:00	72	18,52	0,10
2:13:00	72	18,52	0,10
2:14:00	72	18,51	0,10
2:15:00	72	18,51	0,10
2:16:00	73	18,51	0,10
2:17:00	73	18,52	0,10
2:18:00	73	18,51	0,10
2:19:00	73	18,53	0,09
2:20:00	73	18,54	0,09
2:21:00	73	18,54	0,09
2:22:00	73	18,53	0,09
2:23:00	74	18,54	0,09
2:24:00	74	18,54	0,09
2:25:00	73	18,54	0,09
2:26:00	74	18,54	0,09
2:27:00	74	18,55	0,09
2:28:00	74	18,54	0,09
2:29:00	74	18,55	0,09
2:30:00	74	18,55	0,09
2:31:00	74	18,55	0,09
2:32:00	75	18,57	0,09
2:33:00	75	18,57	0,09
2:34:00	75	18,55	0,09
2:35:00	75	18,55	0,09
2:36:00	75	18,56	0,09
2:37:00	75		
2:38:00	75		
2:39:00	75		
2:40:00	75		
2:41:00	76		
2:42:00	76		
2:43:00	76	18,56	0,09
2:44:00	76	18,55	0,09
2:45:00	76	18,55	0,09
2:46:00	76		
2:47:00	76		
2:48:00	77		
2:49:00	77		
2:50:00	77		
2:51:00	77		
2:52:00	77		
2:53:00	77		
2:54:00	77		
2:55:00	77		
2:56:00	77		
2:57:00	78		
2:58:00	78		
2:59:00	78		
3:00:00	78		
3:01:00	78		
3:02:00	78		
3:03:00	78		
3:04:00	78		
3:05:00	79		
3:06:00	79		
3:07:00	79		
3:08:00	79		
3:09:00	79		
3:10:00	79		
3:11:00	79		
3:12:00	79		
3:13:00	80		
3:14:00	79		
3:15:00	80		
3:16:00	80		
3:17:00	80		
3:18:00	80		
3:19:00	80		
3:20:00	80		
3:21:00	80		
3:22:00	81		
3:23:00	81		
3:24:00	81		
3:25:00	81		
3:26:00	81		
3:27:00	81		
3:28:00	81		
3:29:00	81		
3:30:00	81		
3:31:00	82		
3:32:00	82		
3:33:00	82		
3:34:00	82		
3:35:00	82		
3:36:00	82		
3:37:00	83		
3:38:00	82		
3:39:00	83		
3:40:00	83		
3:41:00	83		
3:42:00	83		
3:43:00	83		
3:44:00	83		
3:45:00	83		
3:46:00	83		
3:47:00	84		
3:48:00	84		
3:49:00	84		
3:50:00	83		
3:51:00	84		
3:52:00	84		
3:53:00	85		
3:54:00	84		
3:55:00	84		
3:56:00	84		
3:57:00	85		
3:58:00	85		
3:59:00	85		
4:00:00	85		
4:01:00	86		
4:02:00	86		
4:03:00	85		
4:04:00	86		
4:05:00	86		
4:06:00	86		
4:07:00	86		
4:08:00	86		
4:09:00	86		
4:10:00	86		
4:11:00	86		
4:12:00	87		
4:13:00	86		
4:14:00	87		
4:15:00	87		
4:16:00	87		
4:17:00	87		
4:18:00	87		
4:19:00	87		
4:20:00	87		
4:21:00	88		
4:22:00	87		
4:23:00	88		
4:24:00	88		
4:25:00	88		
4:26:00	88		
4:27:00	88		
4:28:00	88		
4:29:00	88		
4:30:00	89		
4:31:00	89		
4:32:00	89		
4:33:00	89		
4:34:00	89		
4:35:00	89		
4:36:00	89		
4:37:00	89		
4:38:00	89		
4:39:00	89		
4:40:00	90		
4:41:00	90		
4:42:00	90		
4:43:00	90		
4:44:00	90		
4:45:00	90		
4:46:00	90		
4:47:00	90		
4:48:00	90		
4:49:00	90		
4:50:00	90		
4:51:00	90		
4:52:00	90		
4:53:00	90		
4:54:00	90		
4:55:00	90		
4:56:00	90		
4:57:00	90		
4:58:00	90		
4:59:00	90		
5:00:00	90		
5:01:00	90		
5:02:00	90		
5:03:00	90		
5:04:00	90		
5:05:00	90		
5:06:00	90		
5:07:00	90		
5:08:00	90		
5:09:00	90		
5:10:00	90		
5:11:00	89		
5:12:00	90		
5:13:00	90		
5:14:00	90		
5:15:00	90		
5:16:00	90		
5:17:00	90		
5:18:00	90		
5:19:00	90		
5:20:00	90		
5:21:00	90		
5:22:00	90		
5:23:00	89		
5:24:00	89		
5:25:00	90		
5:26:00	90		
5:27:00	90		
5:28:00	89		
5:29:00	90		
5:30:00	90	16,83	0,50
5:31:00	90		
5:32:00	90	16,82	0,51
5:33:00	90	16,80	0,51
5:34:00	89	16,79	0,52
5:35:00	89	18,86	0,04
5:36:00	89	18,85	0,04
5:37:00	89	18,84	0,04
5:38:00	89	18,82	0,04
5:39:00	90	18,82	0,04
5:40:00	90	18,80	0,05
5:41:00	90	18,80	0,05
5:42:00	89	18,74	0,06
5:43:00	89	18,74	0,06
5:44:00	89	18,72	0,06
5:45:00	90	18,71	0,06
5:46:00	90	18,70	0,06
5:47:00	90	18,69	0,07
5:48:00	89	18,66	0,07
5:49:00	90	16,56	0,59
5:50:00	90	16,55	0,60
5:51:00	90	16,53	0,60
5:52:00	89	16,52	0,61
5:53:00	89	16,50	0,61
5:54:00	90	16,47	0,63
5:55:00	90	16,41	0,64
5:56:00	90	18,50	0,10
5:57:00	89	18,48	0,10
5:58:00	90	18,45	0,11
5:59:00	89	18,42	0,11
6:00:00	89	18,41	0,12
6:01:00	89	18,38	0,12
6:02:00	90	18,36	0,13
6:03:00	89	18,34	0,13
6:04:00	90	18,30	0,14
6:05:00	90	18,29	0,14
6:06:00	90	18,27	0,14
6:07:00	90	18,24	0,15
6:08:00	89	18,21	0,15
6:09:00	90	18,18	0,16
6:10:00	90	18,16	0,17
6:11:00	90	18,14	0,17
6:12:00	90	18,11	0,18
6:13:00	90	18,08	0,18
6:14:00	89	18,04	0,19
6:15:00	90	18,02	0,20
6:16:00	89	17,98	0,20
6:17:00	89	17,97	0,21
6:18:00	90	17,95	0,21
6:19:00	90	17,92	0,22
6:20:00	90	17,89	0,22
6:21:00	89	17,87	0,23
6:22:00	89	17,85	0,23
6:23:00	90	17,82	0,24
6:24:00	89	17,79	0,25
6:25:00	89	17,77	0,25
6:26:00	89	17,75	0,26
6:27:00	90	17,73	0,26
6:28:00	90	17,70	0,27
6:29:00	89	17,68	0,27
6:30:00	89	17,66	0,28
6:31:00	90	17,64	0,28
6:32:00	90	17,62	0,29
6:33:00	89	17,60	0,29
6:34:00	90	15,47	1,05
6:35:00	89	15,47	1,05
6:36:00	89	15,43	1,07
6:37:00	89	15,42	1,07
6:38:00	90	15,40	1,08
6:39:00	89	15,37	1,10
6:40:00	89	15,36	1,11
6:41:00	89	15,34	1,11
6:42:00	90	15,31	1,13
6:43:00	90	15,30	1,14
6:44:00	90	15,28	1,14
6:45:00	89	15,26	1,16
6:46:00	89	15,24	1,17
6:47:00	89	15,21	1,18
6:48:00	90	15,21	1,19
6:49:00	90	15,18	1,20
6:50:00	89	15,18	1,20
6:51:00	89	15,15	1,22
6:52:00	89	15,14	1,22
6:53:00	90	15,13	1,23
6:54:00	90	15,11	1,24
6:55:00	89	15,10	1,25
6:56:00	89	15,09	1,25
6:57:00	89	15,07	1,26
6:58:00	89	15,06	1,27
6:59:00	89	15,03	1,28
7:00:00	90	15,02	1,29
7:01:00	89	15,00	1,31
7:02:00	89	14,99	1,31
7:03:00	89	14,97	1,32
7:04:00	90	14,97	1,32
7:05:00	89	14,95	1,33
7:06:00	89	14,94	1,34
7:07:00	90	14,93	1,35
7:08:00	89	14,91	1,36
7:09:00	89	14,90	1,37
7:10:00	89	14,88	1,38
7:11:00	89	14,87	1,38
7:12:00	89	14,86	1,39
7:13:00	90	14,85	1,40
7:14:00	89	14,83	1,41
7:15:00	89	14,82	1,42
7:16:00	90	14,81	1,42
7:17:00	90	14,80	1,43
7:18:00	90	14,77	1,45
7:19:00	89	14,78	1,44
7:20:00	90	14,76	1,45
7:21:00	90	14,75	1,46
7:22:00	89	14,73	1,47
7:23:00	89	14,73	1,48
7:24:00	90	14,71	1,49
7:25:00	90	14,70	1,49
7:26:00	89	14,70	1,50
7:27:00	89	14,68	1,51
7:28:00	89	14,65	1,53
7:29:00	89	14,65	1,53
7:30:00	89	14,64	1,54
7:31:00	89	14,63	1,54
7:32:00	90	14,61	1,55
7:33:00	89	14,61	1,56
7:34:00	89	14,61	1,56
7:35:00	90	14,58	1,57
7:36:00	89	14,56	1,59
7:37:00	89	14,55	1,60
7:38:00	90	14,53	1,61
7:39:00	89	14,53	1,61
7:40:00	90	14,51	1,63
7:41:00	89	14,50	1,63
7:42:00	89	14,49	1,64
7:43:00	90	14,49	1,64
7:44:00	90		
7:45:00	90		
7:46:00	89	14,46	1,67
7:47:00	89	14,45	1,67
7:48:00	89	14,45	1,67
7:49:00	90	14,43	1,68
7:50:00	89	14,41	1,70
7:51:00	90	14,40	1,70
7:52:00	89	14,39	1,72
7:53:00	89		
7:54:00	90	14,38	1,72
7:55:00	89	14,38	1,73
7:56:00	89	14,36	1,74
7:57:00	89		
7:58:00	89		
7:59:00	89		
8:00:00	89	15,34	1,11
8:01:00	89	15,33	1,12
8:02:00	90	15,33	1,12
8:03:00	89	15,33	1,12
8:04:00	89	15,30	1,13
8:05:00	90	15,30	1,14
8:06:00	89	15,30	1,14
8:07:00	89	15,28	1,14
8:08:00	89	15,27	1,15
8:09:00	90	15,27	1,15
8:10:00	90	15,27	1,15
8:11:00	89	15,25	1,16
8:12:00	89	15,25	1,16
8:13:00	89	15,24	1,17
8:14:00	89	15,24	1,17
8:15:00	89	15,23	1,17
8:16:00	89	15,22	1,18
8:17:00	89	15,21	1,18
8:18:00	90	15,21	1,19
8:19:00	89	15,20	1,19
8:20:00	89	15,19	1,19
8:21:00	89	15,18	1,20
8:22:00	90	15,18	1,20
8:23:00	90	15,17	1,21
8:24:00	89	15,16	1,21
8:25:00	90	15,15	1,22
8:26:00	89	15,15	1,22
8:27:00	89	15,15	1,22
8:28:00	90	15,14	1,22
8:29:00	89	15,13	1,23
8:30:00	89	15,12	1,24
8:31:00	89	15,11	1,24
8:32:00	89	15,11	1,24
8:33:00	90	15,09	1,25
8:34:00	89	15,09	1,25
8:35:00	90	15,09	1,25
8:36:00	89	15,08	1,26
8:37:00	89	15,09	1,25
8:38:00	89	15,06	1,27
8:39:00	89	15,04	1,28
8:40:00	89	15,04	1,28
8:41:00	89	15,04	1,28
8:42:00	89	15,03	1,28
8:43:00	90	15,02	1,29
8:44:00	89	15,01	1,30
8:45:00	89	15,00	1,30
8:46:00	90	15,00	1,30
8:47:00	89	15,00	1,31
8:48:00	89	15,00	1,31
8:49:00	89	14,98	1,32
8:50:00	90	14,98	1,32
8:51:00	89	14,98	1,32
8:52:00	89	14,97	1,32
8:53:00	89	14,97	1,32
8:54:00	89	14,95	1,33
8:55:00	89	14,95	1,33
8:56:00	89	14,95	1,33
8:57:00	89	14,94	1,34
8:58:00	89	14,94	1,34
8:59:00	89	14,94	1,34
9:00:00	89	14,92	1,35
9:01:00	90	14,92	1,35
9:02:00	89	14,91	1,36
9:03:00	89	14,91	1,36
9:04:00	89	14,90	1,37
9:05:00	90	14,90	1,37
9:06:00	90	14,88	1,38
9:07:00	89	14,88	1,38
9:08:00	89	14,88	1,38
9:09:00	89	14,87	1,38
9:10:00	90	14,87	1,38
9:11:00	89	14,87	1,38
9:12:00	90	14,86	1,39
9:13:00	89	14,86	1,39
9:14:00	89	14,86	1,39
9:15:00	89	14,85	1,40
9:16:00	90	14,85	1,40
9:17:00	89	14,83	1,41
9:18:00	89	14,84	1,40
9:19:00	89	14,83	1,41
9:20:00	89	14,83	1,41
9:21:00	90	14,82	1,41
9:22:00	89	14,82	1,42
9:23:00	89	14,81	1,42
9:24:00	89	14,81	1,42
9:25:00	89	14,81	1,42
9:26:00	90	14,80	1,43
9:27:00	89	14,79	1,43
9:28:00	89	14,79	1,43
9:29:00	89	14,78	1,44
9:30:00	90	14,79	1,44
9:31:00	89	14,77	1,45
9:32:00	90	14,76	1,45
9:33:00	90	14,77	1,45
9:34:00	90	14,77	1,45
9:35:00	90	14,76	1,45
9:36:00	90	14,75	1,46
9:37:00	89	14,76	1,45
9:38:00	89	14,75	1,46
9:39:00	89	14,74	1,47
9:40:00	89	14,74	1,47
9:41:00	89	14,74	1,47
9:42:00	90	14,73	1,47
9:43:00	89	14,73	1,48
9:44:00	89	14,72	1,48
9:45:00	89	14,72	1,48
9:46:00	89	14,72	1,48
9:47:00	90	14,71	1,49
9:48:00	89	14,71	1,49
9:49:00	89	14,70	1,49
9:50:00	89	14,70	1,49
9:51:00	90	14,69	1,50
9:52:00	90	14,69	1,50
9:53:00	89	14,69	1,50
9:54:00	90	14,69	1,50
9:55:00	89	14,69	1,50
9:56:00	90	14,67	1,52
9:57:00	89	14,67	1,52
9:58:00	89	14,67	1,52
9:59:00	89	14,67	1,52
10:00:00	90	14,65	1,53
10:01:00	89	14,65	1,53
10:02:00	90	14,65	1,53
10:03:00	90	14,64	1,53
10:04:00	89	14,64	1,53
10:05:00	89	14,64	1,54
10:06:00	89	14,64	1,53
10:07:00	89	14,64	1,54
10:08:00	90	14,63	1,54
10:09:00	90	14,64	1,54
10:10:00	90	14,62	1,55
10:11:00	89	14,62	1,55
10:12:00	90	14,62	1,55
10:13:00	90	14,61	1,55
10:14:00	89	14,61	1,55
10:15:00	89	14,61	1,56
10:16:00	89	14,61	1,56
10:17:00	90	14,61	1,56
10:18:00	90	14,61	1,56
10:19:00	90	14,60	1,56
10:20:00	89	14,60	1,56
10:21:00	89	14,58	1,57
10:22:00	89	14,59	1,57
10:23:00	89	14,58	1,57
10:24:00	90	14,58	1,57
10:25:00	90	14,58	1,58
10:26:00	89	14,57	1,58
10:27:00	89	14,57	1,58
10:28:00	89	14,56	1,59
10:29:00	90	14,57	1,58
10:30:00	89	14,55	1,59
10:31:00	89	14,55	1,59
10:32:00	90	14,55	1,59
10:33:00	89	14,55	1,60
10:34:00	89	14,55	1,60
10:35:00	89	14,54	1,61
10:36:00	89	14,54	1,61
10:37:00	89	14,53	1,61
10:38:00	89	14,53	1,61
10:39:00	89	14,52	1,62
10:40:00	89	14,52	1,62
10:41:00	89	14,52	1,62
10:42:00	89	14,52	1,62
10:43:00	89	14,52	1,62
10:44:00	89	14,52	1,62
10:45:00	89	14,52	1,62
10:46:00	89	14,52	1,62
10:47:00	89	14,50	1,63
10:48:00	90	14,50	1,63
10:49:00	90	14,50	1,63
10:50:00	89	14,50	1,63
10:51:00	89	14,50	1,63
10:52:00	89	14,50	1,63
10:53:00	89	14,49	1,64
10:54:00	90	14,49	1,64
10:55:00	89	14,49	1,64
10:56:00	89	14,49	1,64
10:57:00	89	14,49	1,64
10:58:00	89	14,48	1,65
10:59:00	89	14,48	1,65
11:00:00	90	14,47	1,65
11:01:00	89	14,47	1,65
11:02:00	89	14,47	1,65
11:03:00	90	14,47	1,65
11:04:00	89	14,46	1,66
11:05:00	89	14,46	1,67
11:06:00	90	14,45	1,67
11:07:00	89	14,46	1,67
11:08:00	89	14,45	1,67
11:09:00	89	14,46	1,67
11:10:00	89	14,45	1,67
11:11:00	89	14,45	1,67
11:12:00	89	14,44	1,68
11:13:00	89	14,44	1,68
11:14:00	90	14,43	1,68
11:15:00	89	14,44	1,68
11:16:00	90	14,42	1,69
11:17:00	89	14,42	1,69
11:18:00	89	14,42	1,69
11:19:00	89	14,41	1,70
11:20:00	89	14,41	1,70
11:21:00	90	14,42	1,69
11:22:00	89	14,41	1,70
11:23:00	89	14,41	1,70
11:24:00	89	14,40	1,70
11:25:00	89	14,40	1,70
11:26:00	89	14,40	1,71
11:27:00	89	14,40	1,71
11:28:00	90	14,40	1,71
11:29:00	89	14,39	1,72
11:30:00	90	14,39	1,72
11:31:00	89	14,39	1,72
11:32:00	89	14,39	1,72
11:33:00	89	14,39	1,72
11:34:00	90	14,38	1,72
11:35:00	89	14,39	1,72
11:36:00	89	14,38	1,72
11:37:00	89	14,38	1,73
11:38:00	90	14,38	1,73
11:39:00	90	14,38	1,73
11:40:00	89	14,37	1,73
11:41:00	89	14,36	1,74
11:42:00	89	14,36	1,74
11:43:00	90	14,37	1,73
11:44:00	90	14,36	1,74
11:45:00	89	14,37	1,73
11:46:00	89	14,35	1,74
11:47:00	89	14,35	1,74
11:48:00	90	14,34	1,75
11:49:00	89	14,34	1,75
11:50:00	89	14,34	1,75
11:51:00	90	14,34	1,75
11:52:00	89	14,35	1,74
11:53:00	90	14,34	1,76
11:54:00	89	14,34	1,76
11:55:00	90	14,33	1,76
11:56:00	89	14,33	1,76
11:57:00	89	14,34	1,76
11:58:00	89	14,33	1,76
11:59:00	89	14,32	1,77
12:00:00	90	14,32	1,77
12:01:00	89	14,32	1,77
12:02:00	90	14,31	1,77
12:03:00	89	14,33	1,76
12:04:00	90	14,32	1,77
12:05:00	90	14,32	1,77
12:06:00	90	14,31	1,78
12:07:00	89	14,31	1,78
12:08:00	90	14,31	1,78
12:09:00	89	14,31	1,78
12:10:00	89	14,30	1,78
12:11:00	90	14,29	1,79
12:12:00	89	14,30	1,78
12:13:00	89	14,30	1,78
12:14:00	89	14,29	1,79
12:15:00	89	14,28	1,80
12:16:00	89	14,29	1,79
12:17:00	89	14,29	1,79
12:18:00	89	14,29	1,79
12:19:00	89	14,28	1,80
12:20:00	89	14,28	1,80
12:21:00	89	14,28	1,80
12:22:00	89	14,28	1,80
12:23:00	90	14,28	1,80
12:24:00	90	14,28	1,80
12:25:00	89	14,27	1,81
12:26:00	89	14,27	1,81
12:27:00	89	14,27	1,81
12:28:00	90	14,27	1,81
12:29:00	89	14,28	1,80
12:30:00	90	14,26	1,81
12:31:00	89	14,26	1,81
12:32:00	89	14,27	1,81
12:33:00	89	14,26	1,81
12:34:00	90	14,26	1,81
12:35:00	90	14,26	1,81
12:36:00	89	14,25	1,82
12:37:00	89	14,25	1,82
12:38:00	90	14,25	1,82
12:39:00	89	14,25	1,83
12:40:00	89	14,25	1,82
12:41:00	90	14,24	1,83
12:42:00	90	14,25	1,83
12:43:00	90	14,25	1,83
12:44:00	89	14,24	1,83
12:45:00	89	14,24	1,83
12:46:00	89	14,25	1,83
12:47:00	89	14,22	1,84
12:48:00	89	14,22	1,84
12:49:00	89	14,23	1,84
12:50:00	89	14,22	1,84
12:51:00	89	14,23	1,84
12:52:00	89	14,22	1,84
12:53:00	90	14,22	1,85
12:54:00	90	14,22	1,85
12:55:00	89	14,22	1,85
12:56:00	89	14,22	1,85
12:57:00	89	14,22	1,85
12:58:00	90	14,21	1,86
12:59:00	90	14,21	1,86
13:00:00	89	14,21	1,86
13:01:00	89	14,21	1,86
13:02:00	89	14,20	1,86
13:03:00	89	14,21	1,86
13:04:00	89	14,20	1,86
13:05:00	89	14,20	1,86
13:06:00	90	14,20	1,86
13:07:00	90	14,20	1,86
13:08:00	89	14,19	1,87
13:09:00	89	14,19	1,87
13:10:00	89	14,19	1,87
13:11:00	89	14,20	1,86
13:12:00	89	14,19	1,87
13:13:00	90	14,19	1,87
13:14:00	89	14,19	1,87
13:15:00	89	14,19	1,87
13:16:00	89	14,19	1,87
13:17:00	89	14,18	1,88
13:18:00	90	14,19	1,87
13:19:00	89	14,18	1,88
13:20:00	90	14,18	1,88
13:21:00	89	14,18	1,88
13:22:00	89	14,17	1,89
13:23:00	89	14,18	1,88
13:24:00	89	14,18	1,88
13:25:00	89	14,17	1,89
13:26:00	89	14,16	1,89
13:27:00	89	14,16	1,89
13:28:00	89	14,16	1,89
13:29:00	89	14,16	1,89
13:30:00	89	14,16	1,89
13:31:00	89	14,16	1,89
13:32:00	90	14,16	1,89
13:33:00	89	14,16	1,89
13:34:00	89	14,16	1,90
13:35:00	90	14,16	1,90
13:36:00	89	14,16	1,90
13:37:00	90	14,16	1,90
13:38:00	89	14,15	1,91
13:39:00	89	14,15	1,91
13:40:00	90	14,15	1,91
13:41:00	89	14,15	1,91
13:42:00	90	14,15	1,91
13:43:00	89	14,14	1,91
13:44:00	90	14,14	1,91
13:45:00	89	14,15	1,91
13:46:00	89	14,14	1,91
13:47:00	90	14,13	1,92
13:48:00	89	14,13	1,92
13:49:00	89	14,13	1,92
13:50:00	89	14,13	1,92
13:51:00	89	14,13	1,92
13:52:00	89	14,13	1,92
13:53:00	89	14,13	1,92
13:54:00	89	14,13	1,92
13:55:00	89	14,13	1,92
13:56:00	89	14,13	1,92
13:57:00	89	14,12	1,93
13:58:00	89	14,13	1,92
13:59:00	89	14,13	1,92
14:00:00	89	14,13	1,92
14:01:00	89	14,12	1,93
14:02:00	89	14,13	1,92
14:03:00	89	14,12	1,93
14:04:00	89	14,13	1,92
14:05:00	89	14,12	1,93
14:06:00	90	14,11	1,94
14:07:00	89	14,12	1,93
14:08:00	90	14,12	1,93
14:09:00	90	14,11	1,94
14:10:00	90	14,11	1,94
14:11:00	90	14,10	1,94
14:12:00	89	14,11	1,94
14:13:00	89	14,11	1,94
14:14:00	90	14,11	1,94
14:15:00	89	14,10	1,94
14:16:00	89	14,10	1,94
14:17:00	89	14,11	1,94
14:18:00	90	14,10	1,94
14:19:00	90	14,10	1,94
14:20:00	89	14,09	1,96
14:21:00	89	14,10	1,95
14:22:00	90	14,10	1,95
14:23:00	89	14,10	1,95
14:24:00	89	14,10	1,95
14:25:00	89	14,10	1,95
14:26:00	89	14,10	1,95
14:27:00	89	14,09	1,96
14:28:00	89	14,09	1,96
14:29:00	89	14,09	1,96
14:30:00	89	14,09	1,96
14:31:00	89	14,07	1,97
14:32:00	89	14,08	1,96
14:33:00	89	14,07	1,97
14:34:00	90	14,07	1,97
14:35:00	89	14,07	1,97
14:36:00	89	14,07	1,97
14:37:00	89	14,07	1,97
14:38:00	89	14,06	1,98
14:39:00	89	14,06	1,98
14:40:00	89	14,06	1,98
14:41:00	89	14,06	1,98
14:42:00	90	14,06	1,98
14:43:00	89	14,06	1,98
14:44:00	89	14,06	1,98
14:45:00	90	14,06	1,98
14:46:00	90	14,06	1,98
14:47:00	90	14,06	1,98
14:48:00	89	14,05	1,99
14:49:00	89	14,06	1,98
14:50:00	89	14,05	1,99
14:51:00	90	14,05	1,99
14:52:00	89	14,04	1,99
14:53:00	90	14,05	1,99
14:54:00	90	14,04	1,99
14:55:00	89	14,05	1,99
14:56:00	89	14,04	1,99
14:57:00	89	14,05	1,99
14:58:00	89	14,05	1,99
14:59:00	90	14,04	1,99
15:00:00	89	14,04	1,99
15:01:00	90	14,04	1,99
15:02:00	89	14,04	2,00
15:03:00	90	14,04	2,00
15:04:00	89	14,04	2,00
15:05:00	89	14,04	2,00
15:06:00	89	14,03	2,01
15:07:00	90	14,04	2,00
15:08:00	89	14,03	2,01
15:09:00	89	14,04	2,00
15:10:00	90	14,04	2,00
15:11:00	90	14,04	2,00
15:12:00	89	14,03	2,01
15:13:00	89	14,03	2,01
15:14:00	89	14,02	2,01
15:15:00	90	14,03	2,01
15:16:00	89	14,02	2,01
15:17:00	90	14,02	2,01
15:18:00	90	14,02	2,01
15:19:00	89	14,01	2,02
15:20:00	89	14,02	2,01
15:21:00	89	14,03	2,01
15:22:00	90	14,01	2,02
15:23:00	89	14,02	2,01
15:24:00	90	14,01	2,02
15:25:00	90	14,02	2,01
15:26:00	89	14,01	2,03
15:27:00	90	14,01	2,02
15:28:00	89	14,01	2,02
15:29:00	89	14,01	2,03
15:30:00	89	14,01	2,02
15:31:00	89	14,02	2,01
15:32:00	89	14,00	2,03
15:33:00	89	14,00	2,03
15:34:00	89	14,00	2,03
15:35:00	89	14,01	2,03
15:36:00	90	14,00	2,03
15:37:00	89	13,99	2,04
15:38:00	89	13,99	2,04
15:39:00	90	13,99	2,04
15:40:00	89	14,00	2,03
15:41:00	90	13,98	2,05
15:42:00	89	13,98	2,05
15:43:00	89	13,99	2,04
15:44:00	89	13,99	2,04
15:45:00	89	13,98	2,05
15:46:00	89	13,98	2,05
15:47:00	90	13,98	2,05
15:48:00	89	13,98	2,05
15:49:00	89	13,98	2,05
15:50:00	89	13,98	2,05
15:51:00	89	13,98	2,05
15:52:00	89	13,98	2,05
15:53:00	89	13,98	2,05
15:54:00	90	13,98	2,05
15:55:00	89	13,98	2,05
15:56:00	89	13,98	2,05
15:57:00	89	13,98	2,05
15:58:00	90	13,97	2,06
15:59:00	89	13,97	2,06
16:00:00	89	13,97	2,06
16:01:00	90	13,98	2,05
16:02:00	90	13,98	2,05
16:03:00	89	13,97	2,06
16:04:00	90	13,97	2,06
16:05:00	90	13,97	2,06
16:06:00	89	13,98	2,05
16:07:00	89	13,97	2,06
16:08:00	90	13,96	2,07
16:09:00	89	13,97	2,06
16:10:00	89	13,96	2,07
16:11:00	89	13,96	2,07
16:12:00	89	13,95	2,07
16:13:00	89	13,96	2,07
16:14:00	89	13,95	2,07
16:15:00	89	13,96	2,07
16:16:00	89	13,95	2,07
16:17:00	89	13,95	2,07
16:18:00	89	13,96	2,07
16:19:00	90	13,95	2,07
16:20:00	90	13,96	2,07
16:21:00	89	13,95	2,07
16:22:00	89	13,96	2,07
16:23:00	89	13,95	2,08
16:24:00	89	13,94	2,09
16:25:00	89	13,95	2,07
16:26:00	89	13,94	2,09
16:27:00	90	13,95	2,08
16:28:00	89	13,94	2,09
16:29:00	89	13,94	2,09
16:30:00	89	13,94	2,09
16:31:00	90	13,94	2,09
16:32:00	89	13,95	2,08
16:33:00	89	13,93	2,09
16:34:00	90	13,93	2,09
16:35:00	89	13,93	2,09
16:36:00	90	13,92	2,10
16:37:00	89	13,93	2,09
16:38:00	89	13,93	2,09
16:39:00	89	13,92	2,10
16:40:00	89	13,92	2,10
16:41:00	89	13,92	2,10
16:42:00	89	13,93	2,09
16:43:00	89	13,92	2,10
16:44:00	90	13,93	2,09
16:45:00	89	13,92	2,10
16:46:00	89	13,92	2,10
16:47:00	89	13,92	2,10
16:48:00	89	13,92	2,10
16:49:00	89	13,92	2,10
16:50:00	89	13,92	2,10
16:51:00	89	13,91	2,11
16:52:00	89	13,92	2,11
16:53:00	90	13,92	2,11
16:54:00	89	13,91	2,11
16:55:00	89	13,92	2,11
16:56:00	89	13,92	2,11
16:57:00	90	13,92	2,11
16:58:00	89	13,91	2,11
16:59:00	90	13,91	2,11
17:00:00	89	13,91	2,11
17:01:00	90	13,91	2,11
17:02:00	89	13,90	2,12
17:03:00	90	13,91	2,11
17:04:00	90	13,91	2,11
17:05:00	90	13,91	2,11
17:06:00	90	13,90	2,12
17:07:00	89	13,90	2,12
17:08:00	89	13,91	2,11
17:09:00	89	13,90	2,12
17:10:00	90	13,90	2,12
17:11:00	90	13,91	2,11
17:12:00	90	13,91	2,11
17:13:00	90	13,91	2,11
17:14:00	90	13,90	2,12
17:15:00	90	13,90	2,12
17:16:00	90	13,89	2,13
17:17:00	89	13,90	2,12
17:18:00	89	13,89	2,13
17:19:00	90	13,89	2,13
17:20:00	90	13,89	2,13
17:21:00	89	13,89	2,13
17:22:00	89	13,89	2,13
17:23:00	89	13,89	2,13
17:24:00	89	13,89	2,13
17:25:00	89	13,89	2,13
17:26:00	90	13,89	2,13
17:27:00	89	13,89	2,13
17:28:00	90	13,89	2,13
17:29:00	89	13,89	2,13
17:30:00	89	13,89	2,13
17:31:00	90	13,89	2,13
17:32:00	89	13,88	2,14
17:33:00	90	13,89	2,13
17:34:00	90	13,89	2,13
17:35:00	89	13,88	2,14
17:36:00	89	13,88	2,14
17:37:00	89	13,88	2,14
17:38:00	89	13,87	2,15
17:39:00	89	13,88	2,14
17:40:00	89	13,88	2,14
17:41:00	90	13,88	2,14
17:42:00	89	13,88	2,14
17:43:00	89	13,88	2,14
17:44:00	89	13,87	2,15
17:45:00	89	13,87	2,15
17:46:00	89	13,87	2,15
17:47:00	89	13,87	2,15
17:48:00	89	13,87	2,15
17:49:00	89	13,86	2,16
17:50:00	89	13,87	2,15
17:51:00	89	13,86	2,16
17:52:00	89	13,86	2,16
17:53:00	89	13,86	2,16
17:54:00	89	13,86	2,16
17:55:00	89	13,86	2,16
17:56:00	89	13,86	2,16
17:57:00	90	13,86	2,16
17:58:00	89	13,86	2,16
17:59:00	89	13,86	2,16
18:00:00	90	13,86	2,16
18:01:00	90	13,85	2,17
18:02:00	89	13,86	2,16
18:03:00	89	13,86	2,16
18:04:00	89	13,86	2,16
18:05:00	89	13,86	2,16
18:06:00	89	13,86	2,16
18:07:00	89	13,86	2,16
18:08:00	89	13,86	2,16
18:09:00	89	13,86	2,16
18:10:00	89	13,84	2,18
18:11:00	89	13,86	2,16
18:12:00	89	13,85	2,17
18:13:00	89	13,85	2,17
18:14:00	90	13,85	2,17
18:15:00	89	13,86	2,16
18:16:00	89	13,85	2,17
18:17:00	90	13,85	2,17
18:18:00	89	13,86	2,16
18:19:00	89	13,85	2,17
18:20:00	89	13,85	2,17
18:21:00	90	13,85	2,17
18:22:00	89	13,85	2,17
18:23:00	89	13,84	2,18
18:24:00	89	13,84	2,18
18:25:00	89	13,85	2,17
18:26:00	90	13,84	2,18
18:27:00	89	13,84	2,18
18:28:00	89	13,84	2,18
18:29:00	89	13,84	2,18
18:30:00	89	13,83	2,19
18:31:00	90	13,83	2,18
18:32:00	89	13,83	2,19
18:33:00	89	13,84	2,18
18:34:00	89	13,82	2,20
18:35:00	90	13,82	2,20
18:36:00	89	13,83	2,19
18:37:00	89	13,82	2,20
18:38:00	89	13,83	2,19
18:39:00	89	13,82	2,20
18:40:00	89	13,82	2,20
18:41:00	89	13,83	2,19
18:42:00	90	13,83	2,19
18:43:00	90	13,83	2,19
18:44:00	89	13,81	2,21
18:45:00	89	13,81	2,21
18:46:00	89	13,82	2,20
18:47:00	90	13,81	2,21
18:48:00	89	13,82	2,20
18:49:00	89	13,81	2,21
18:50:00	89	13,81	2,21
18:51:00	89	13,81	2,21
18:52:00	89	13,82	2,20
18:53:00	89	13,81	2,21
18:54:00	89	13,81	2,21
18:55:00	89	13,81	2,21
18:56:00	89	13,80	2,21
18:57:00	89	13,81	2,21
18:58:00	90	13,81	2,21
18:59:00	89	13,81	2,21
19:00:00	89	13,81	2,21
19:01:00	89	13,81	2,21
19:02:00	89	13,80	2,21
19:03:00	89	13,81	2,21
19:04:00	89	13,81	2,21
19:05:00	90	13,80	2,21
19:06:00	89	13,80	2,21
19:07:00	89	13,80	2,21
19:08:00	89	13,80	2,21
19:09:00	89	13,80	2,21
19:10:00	89	13,80	2,21
19:11:00	89	13,80	2,22
19:12:00	89	13,80	2,21
19:13:00	90	13,80	2,21
19:14:00	90	13,80	2,21
19:15:00	89	13,80	2,21
19:16:00	89	13,80	2,22
19:17:00	89	13,80	2,21
19:18:00	89	13,80	2,22
19:19:00	89	13,80	2,22
19:20:00	90	13,80	2,22
19:21:00	89	13,80	2,22
19:22:00	89	13,80	2,22
19:23:00	89	13,80	2,22
19:24:00	90	13,79	2,23
19:25:00	89	13,80	2,22
19:26:00	89	13,79	2,23
19:27:00	89	13,80	2,22
19:28:00	89	13,80	2,22
19:29:00	90	13,79	2,23
19:30:00	89	13,78	2,23
19:31:00	89	13,79	2,23
19:32:00	89	13,79	2,23
19:33:00	89	13,79	2,23
19:34:00	89	13,78	2,23
19:35:00	90	13,78	2,23
19:36:00	89	13,78	2,23
19:37:00	89	13,79	2,23
19:38:00	89	13,79	2,23
19:39:00	90	13,79	2,23
19:40:00	89	13,79	2,23
19:41:00	90	13,78	2,23
19:42:00	89	13,80	2,22
19:43:00	90	13,78	2,23
19:44:00	90	13,78	2,23
19:45:00	89	13,78	2,23
19:46:00	89	13,78	2,23
19:47:00	89	13,77	2,24
19:48:00	90	13,79	2,23
19:49:00	89	13,79	2,23
19:50:00	89	13,79	2,23
19:51:00	89	13,79	2,23
19:52:00	90	13,77	2,24
19:53:00	89	13,77	2,24
19:54:00	89	13,77	2,24
19:55:00	90	13,77	2,24
19:56:00	90	13,78	2,23
19:57:00	89	13,77	2,24
19:58:00	89	13,77	2,24
19:59:00	89	13,77	2,24
20:00:00	90	13,77	2,24
20:01:00	89	13,76	2,26
20:02:00	90	13,77	2,24
20:03:00	89	13,77	2,24
20:04:00	90	13,77	2,25
20:05:00	90	13,77	2,25
20:06:00	89	13,76	2,26
20:07:00	89	13,77	2,25
20:08:00	89	13,76	2,26
20:09:00	89	13,77	2,25
20:10:00	89	13,76	2,26
20:11:00	89	13,76	2,26
20:12:00	89	13,76	2,26
20:13:00	89	13,76	2,26
20:14:00	89	13,76	2,26
20:15:00	89	13,77	2,25
20:16:00	90	13,76	2,26
20:17:00	89	13,75	2,26
20:18:00	89	13,76	2,26
20:19:00	89	13,75	2,26
20:20:00	90	13,76	2,26
20:21:00	89	13,76	2,26
20:22:00	89	13,77	2,25
20:23:00	89	13,77	2,25
20:24:00	89	13,76	2,26
20:25:00	89	13,76	2,26
20:26:00	89	13,76	2,26
20:27:00	90	13,76	2,26
20:28:00	89	13,76	2,26
20:29:00	89	13,76	2,26
20:30:00	90	13,77	2,25
20:31:00	90	13,77	2,25
20:32:00	89	13,77	2,25
20:33:00	89	13,77	2,25
20:34:00	89	13,75	2,26
20:35:00	89	13,76	2,26
20:36:00	89	13,75	2,26
20:37:00	89	13,76	2,26
20:38:00	90	13,75	2,26
20:39:00	89	13,74	2,27
20:40:00	89	13,74	2,27
20:41:00	89	13,75	2,26
20:42:00	89	13,75	2,26
20:43:00	89	13,76	2,26
20:44:00	89	13,76	2,26
20:45:00	89	13,75	2,26
20:46:00	89	13,75	2,26
20:47:00	89	13,74	2,27
20:48:00	89	13,75	2,26
20:49:00	89	13,75	2,26
20:50:00	89	13,75	2,26
20:51:00	90	13,75	2,26
20:52:00	89	13,74	2,27
20:53:00	89	13,75	2,26
20:54:00	90	13,74	2,28
20:55:00	89	13,73	2,28
20:56:00	89	13,73	2,28
20:57:00	89	13,74	2,28
20:58:00	90	13,73	2,28
20:59:00	89	13,74	2,28
21:00:00	90	13,73	2,28
21:01:00	90	13,72	2,29
21:02:00	89	13,73	2,28
21:03:00	90	13,72	2,29
21:04:00	89	13,72	2,29
21:05:00	89	13,72	2,29
21:06:00	89	13,72	2,29
21:07:00	90	13,72	2,29
21:08:00	89	13,71	2,30
21:09:00	89	13,71	2,31
21:10:00	90	13,72	2,29
21:11:00	89	13,72	2,29
21:12:00	89	13,72	2,29
21:13:00	89	13,71	2,30
21:14:00	89	13,71	2,30
21:15:00	90	13,72	2,29
21:16:00	89	13,71	2,30
21:17:00	89	13,71	2,30
21:18:00	90	13,71	2,30
21:19:00	90	13,71	2,30
21:20:00	90	13,71	2,30
21:21:00	89	13,71	2,31
21:22:00	89	13,71	2,31
21:23:00	89	13,71	2,30
21:24:00	89	13,71	2,30
21:25:00	89	13,70	2,31
21:26:00	90	13,71	2,30
21:27:00	90	13,71	2,30
21:28:00	89	13,71	2,30
21:29:00	89	13,71	2,31
21:30:00	89	13,71	2,30
21:31:00	89	13,71	2,30
21:32:00	89	13,71	2,31
21:33:00	89	13,71	2,31
21:34:00	89	13,70	2,31
21:35:00	90	13,71	2,30
21:36:00	89	13,71	2,31
21:37:00	89	13,71	2,31
21:38:00	90	13,71	2,31
21:39:00	89	13,70	2,31
21:40:00	89	13,71	2,31
21:41:00	89	13,71	2,31
21:42:00	89	13,71	2,31
21:43:00	89	13,71	2,31
21:44:00	89	13,71	2,30
21:45:00	89	13,71	2,31
21:46:00	89	13,71	2,31
21:47:00	90	13,71	2,31
21:48:00	90	13,71	2,31
21:49:00	90	13,69	2,32
21:50:00	90	13,71	2,30
21:51:00	90	13,70	2,31
21:52:00	89	13,70	2,31
21:53:00	90	13,68	2,33
21:54:00	89	13,70	2,31
21:55:00	89	13,69	2,32
21:56:00	89	13,69	2,32
21:57:00	89	13,71	2,31
21:58:00	90	13,69	2,32
21:59:00	89	13,70	2,31
22:00:00	90	13,70	2,31
22:01:00	89	13,70	2,31
22:02:00	89	13,69	2,32
22:03:00	89	13,70	2,31
22:04:00	89	13,69	2,32
22:05:00	89	13,70	2,31
22:06:00	90	13,70	2,31
22:07:00	89	13,69	2,32
22:08:00	89	13,68	2,33
22:09:00	89	13,69	2,32
22:10:00	89	13,69	2,32
22:11:00	90	13,69	2,32
22:12:00	89	13,68	2,33
22:13:00	89	13,68	2,33
22:14:00	90	13,69	2,32
22:15:00	89	13,68	2,33
22:16:00	89	13,68	2,33
22:17:00	89	13,68	2,33
22:18:00	89	13,68	2,33
22:19:00	89	13,68	2,33
22:20:00	90	13,68	2,34
22:21:00	89	13,69	2,32
22:22:00	89	13,68	2,33
22:23:00	89	13,68	2,33
22:24:00	89	13,69	2,32
22:25:00	89	13,68	2,33
22:26:00	89	13,68	2,34
22:27:00	89	13,68	2,34
22:28:00	89	13,68	2,33
22:29:00	90	13,68	2,34
22:30:00	89	13,68	2,33
22:31:00	89	13,68	2,34
22:32:00	89	13,68	2,33
22:33:00	89	13,68	2,34
22:34:00	89	13,68	2,33
22:35:00	89	13,68	2,34
22:36:00	89	13,68	2,34
22:37:00	90	13,68	2,34
22:38:00	89	13,68	2,33
22:39:00	89	13,68	2,33
22:40:00	89	13,68	2,33
22:41:00	89	13,68	2,34
22:42:00	89	13,68	2,34
22:43:00	89	13,68	2,34
22:44:00	89	13,68	2,33
22:45:00	89	13,68	2,34
22:46:00	89	13,68	2,34
22:47:00	89	13,68	2,33
22:48:00	90	13,68	2,34
22:49:00	89	13,68	2,34
22:50:00	89	13,68	2,33
22:51:00	89	13,68	2,34
22:52:00	89	13,67	2,34
22:53:00	89	13,68	2,34
22:54:00	89	13,68	2,34
22:55:00	89	13,68	2,34
22:56:00	89	13,68	2,34
22:57:00	90	13,68	2,34
22:58:00	90	13,66	2,35
22:59:00	90	13,66	2,35
23:00:00	89	13,66	2,35
23:01:00	89	13,66	2,35
23:02:00	89	13,66	2,35
23:03:00	90	13,66	2,36
23:04:00	89	13,66	2,36
23:05:00	89	13,65	2,37
23:06:00	90	13,66	2,36
23:07:00	90	13,66	2,35
23:08:00	89	13,66	2,36
23:09:00	90	13,66	2,35
23:10:00	89	13,66	2,36
23:11:00	90	13,66	2,36
23:12:00	90	13,66	2,36
23:13:00	89	13,66	2,36
23:14:00	89	13,66	2,36
23:15:00	89	13,66	2,36
23:16:00	89	13,66	2,36
23:17:00	89	13,66	2,35
23:18:00	90	13,66	2,35
23:19:00	89	13,65	2,37
23:20:00	89	13,65	2,37
23:21:00	90	13,66	2,36
23:22:00	90	13,66	2,36
23:23:00	90	13,65	2,37
23:24:00	89	13,66	2,36
23:25:00	89	13,66	2,36
23:26:00	89	13,66	2,36
23:27:00	89	13,65	2,37
23:28:00	90	13,65	2,37
23:29:00	89	13,65	2,37
23:30:00	89	13,65	2,37
23:31:00	89	13,64	2,37
23:32:00	90	13,65	2,37
23:33:00	89	13,65	2,37
23:34:00	89	13,65	2,37
23:35:00	90	13,65	2,37
23:36:00	89	13,64	2,37
23:37:00	89	13,65	2,37
23:38:00	90	13,65	2,37
23:39:00	89	13,65	2,37
23:40:00	89	13,65	2,37
23:41:00	90	13,64	2,37
23:42:00	90	13,65	2,37
23:43:00	89	13,65	2,37
23:44:00	89	13,65	2,37
23:45:00	89	13,65	2,37
23:46:00	89	13,64	2,37
23:47:00	89	13,65	2,37
23:48:00	89	13,64	2,37
23:49:00	90	13,64	2,37
23:50:00	90	13,63	2,38
23:51:00	89	13,64	2,37
23:52:00	89	13,63	2,38
23:53:00	89	13,65	2,37
23:54:00	89	13,63	2,38
23:55:00	89	13,64	2,37
23:56:00	89	13,63	2,38
23:57:00	89	13,63	2,38
23:58:00	89	13,64	2,37
23:59:00	89	13,64	2,37
24:00:00	90	13,64	2,37
24:01:00	89	13,64	2,37
24:02:00	89	13,63	2,38
24:03:00	89	13,64	2,37
24:04:00	89	13,63	2,38
24:05:00	90	13,63	2,38
24:06:00	89	13,64	2,37
24:07:00	89	13,63	2,38
24:08:00	89	13,63	2,38
24:09:00	89	13,63	2,38
24:10:00	89	13,63	2,38
24:11:00	89	13,63	2,38
24:12:00	90	13,63	2,38
24:13:00	89	13,63	2,38
24:14:00	89	13,63	2,39
24:15:00	90	13,63	2,38
24:16:00	89	13,63	2,39
24:17:00	89	13,63	2,39
24:18:00	89	13,63	2,38
24:19:00	89	13,63	2,39
24:20:00	89	13,63	2,38
24:21:00	89	13,63	2,39
24:22:00	89	13,63	2,38
24:23:00	89	13,63	2,38
24:24:00	89	13,63	2,39
24:25:00	89	13,63	2,38
24:26:00	90	13,63	2,39
24:27:00	89	13,63	2,39
24:28:00	89	13,62	2,40
24:29:00	89	13,63	2,39
24:30:00	89	13,63	2,38
24:31:00	89	13,63	2,39
24:32:00	89	13,62	2,40
24:33:00	89	13,62	2,40
24:34:00	89	13,62	2,40
24:35:00	89	13,62	2,40
24:36:00	89	13,62	2,40
24:37:00	89	13,61	2,41
24:38:00	90	13,62	2,40
24:39:00	89	13,60	2,41
24:40:00	89	13,61	2,41
24:41:00	89	13,61	2,41
24:42:00	89	13,61	2,41
24:43:00	89	13,61	2,41
24:44:00	89	13,61	2,41
24:45:00	89	13,61	2,41
24:46:00	89	13,61	2,41
24:47:00	89	13,62	2,40
24:48:00	90	13,61	2,41
24:49:00	89	13,60	2,41
24:50:00	89	13,61	2,41
24:51:00	90	13,61	2,41
24:52:00	89	13,61	2,41
24:53:00	89	13,61	2,41
24:54:00	89	13,61	2,41
24:55:00	90	13,60	2,41
24:56:00	90	12,58	3,73
24:57:00	89	12,58	3,73
24:58:00	89		
24:59:00	89	13,60	2,41
25:00:00	90	13,60	2,41
25:01:00	89	14,67	1,51
25:02:00	89	14,68	1,51
25:03:00	89	14,68	1,51
25:04:00	89	14,67	1,51
25:05:00	89	14,67	1,51
25:06:00	89	14,67	1,51
25:07:00	90	14,67	1,51
25:08:00	89	14,67	1,51
25:09:00	90	14,67	1,51
25:10:00	89	14,67	1,51
25:11:00	90	14,67	1,51
25:12:00	90	14,67	1,51
25:13:00	89	14,67	1,51
25:14:00	89	14,67	1,51
25:15:00	89	14,67	1,51
25:16:00	89	14,67	1,51
25:17:00	89	14,67	1,51
25:18:00	90	14,67	1,51
25:19:00	89	14,67	1,52
25:20:00	89	14,67	1,51
25:21:00	89	14,67	1,51
25:22:00	89	14,67	1,51
25:23:00	89	14,67	1,51
25:24:00	89	14,66	1,52
25:25:00	89	14,65	1,53
25:26:00	89	14,66	1,52
25:27:00	90	14,66	1,52
25:28:00	89	14,66	1,52
25:29:00	89	14,65	1,53
25:30:00	89	14,66	1,52
25:31:00	90	14,65	1,53
25:32:00	89	14,64	1,53
25:33:00	90	14,65	1,53
25:34:00	90	14,65	1,53
25:35:00	90	14,65	1,53
25:36:00	89	14,65	1,53
25:37:00	89	14,65	1,53
25:38:00	89	14,65	1,53
25:39:00	89	14,64	1,53
25:40:00	89	14,66	1,52
25:41:00	90	14,64	1,54
25:42:00	89	14,66	1,52
25:43:00	90	14,65	1,53
25:44:00	90	14,64	1,53
25:45:00	90	14,66	1,52
25:46:00	89	14,64	1,53
25:47:00	89	14,64	1,53
25:48:00	89	14,65	1,53
25:49:00	89	14,65	1,53
25:50:00	89	14,64	1,53
25:51:00	89	14,65	1,53
25:52:00	90	14,65	1,53
25:53:00	89	14,64	1,53
25:54:00	90	14,64	1,54
25:55:00	90	14,64	1,53
25:56:00	89	14,64	1,53
25:57:00	90	14,64	1,53
25:58:00	90	14,65	1,53
25:59:00	89	14,64	1,53
26:00:00	89	14,64	1,53
26:01:00	89	14,64	1,53
26:02:00	90	14,64	1,53
26:03:00	89	14,64	1,53
26:04:00	89	14,64	1,53
26:05:00	89	14,64	1,54
26:06:00	89	14,64	1,53
26:07:00	89	14,64	1,54
26:08:00	89	14,64	1,53
26:09:00	90	14,64	1,53
26:10:00	90	14,64	1,53
26:11:00	89	14,64	1,53
26:12:00	89	14,64	1,54
26:13:00	90	14,64	1,54
26:14:00	89	14,64	1,53
26:15:00	89	14,64	1,54
26:16:00	89	14,64	1,54
26:17:00	89	14,64	1,54
26:18:00	89	14,64	1,54
26:19:00	89	14,64	1,54
26:20:00	89	14,64	1,54
26:21:00	89	14,64	1,54
26:22:00	90	14,64	1,54
26:23:00	90	14,64	1,54
26:24:00	89	14,64	1,54
26:25:00	89	14,64	1,54
26:26:00	89	14,64	1,54
26:27:00	89	14,64	1,54
26:28:00	89	14,64	1,54
26:29:00	89	14,63	1,54
26:30:00	89	14,64	1,54
26:31:00	89	14,63	1,54
26:32:00	89	14,63	1,54
26:33:00	89	14,63	1,54
26:34:00	89	14,63	1,54
26:35:00	90	14,63	1,54
26:36:00	89	14,64	1,54
26:37:00	89	14,63	1,54
26:38:00	89	14,63	1,54
26:39:00	89	14,63	1,54
26:40:00	89	14,63	1,54
26:41:00	89	14,63	1,54
26:42:00	89	14,63	1,54
26:43:00	89	14,63	1,54
26:44:00	89	14,63	1,54
26:45:00	90	14,63	1,54
26:46:00	89	14,63	1,54
26:47:00	90	14,63	1,54
26:48:00	89	14,62	1,55
26:49:00	89	14,62	1,55
26:50:00	89	14,62	1,55
26:51:00	89	14,62	1,55
26:52:00	89	14,63	1,54
26:53:00	89	14,63	1,54
26:54:00	90	14,62	1,55
26:55:00	89	14,62	1,55
26:56:00	90	14,62	1,55
26:57:00	89	14,63	1,54
26:58:00	89	14,62	1,55
26:59:00	89	14,62	1,55
27:00:00	90	14,62	1,55
27:01:00	89	14,62	1,55
27:02:00	90	14,62	1,55
27:03:00	89	14,62	1,55
27:04:00	89	14,62	1,55
27:05:00	89	14,62	1,55
27:06:00	89	14,62	1,55
27:07:00	89	14,62	1,55
27:08:00	90	14,62	1,55
27:09:00	89	14,62	1,55
27:10:00	89	14,61	1,55
27:11:00	89	14,61	1,55
27:12:00	89	14,62	1,55
27:13:00	90	14,61	1,55
27:14:00	89	14,61	1,55
27:15:00	89	14,61	1,56
27:16:00	89	14,61	1,56
27:17:00	89	14,61	1,56
27:18:00	89	14,61	1,55
27:19:00	90	14,61	1,56
27:20:00	89	14,61	1,56
27:21:00	89	14,61	1,56
27:22:00	89	14,61	1,56
27:23:00	89	14,61	1,56
27:24:00	89	14,61	1,56
27:25:00	89	14,61	1,56
27:26:00	89	14,61	1,56
27:27:00	89	14,61	1,56
27:28:00	89	14,61	1,56
27:29:00	89	14,61	1,56
27:30:00	89	14,61	1,56
27:31:00	89	14,61	1,56
27:32:00	89	14,61	1,55
27:33:00	89	14,61	1,56
27:34:00	89	14,61	1,56
27:35:00	90	14,61	1,56
27:36:00	89	14,61	1,56
27:37:00	90	14,61	1,56
27:38:00	89	14,61	1,56
27:39:00	89	14,61	1,56
27:40:00	90	14,61	1,56
27:41:00	89	14,61	1,56
27:42:00	89	14,61	1,56
27:43:00	89	14,61	1,56
27:44:00	89	14,61	1,56
27:45:00	90	14,61	1,56
27:46:00	90	14,61	1,56
27:47:00	89	14,60	1,56
27:48:00	89	14,60	1,56
27:49:00	89	14,61	1,56
27:50:00	89	14,60	1,56
27:51:00	90	14,60	1,56
27:52:00	89	14,60	1,56
27:53:00	89	14,60	1,56
27:54:00	89	14,60	1,56
27:55:00	89	14,60	1,56
27:56:00	89	14,60	1,56
27:57:00	89	14,60	1,56
27:58:00	89	14,60	1,56
27:59:00	89	14,60	1,56
28:00:00	89	14,60	1,56
28:01:00	90	14,60	1,56
28:02:00	89	14,60	1,56
28:03:00	90	14,60	1,56
28:04:00	89	14,61	1,56
28:05:00	89	14,60	1,56
28:06:00	89	14,60	1,56
28:07:00	89	14,60	1,56
28:08:00	89	14,61	1,56
28:09:00	89	14,60	1,56
28:10:00	89	14,60	1,56
28:11:00	89	14,60	1,56
28:12:00	89	14,60	1,56
28:13:00	89	14,60	1,56
28:14:00	89	14,60	1,56
28:15:00	89	14,60	1,56
28:16:00	89	14,60	1,56
28:17:00	90	14,60	1,56
28:18:00	89	14,60	1,56
28:19:00	89	14,60	1,56
28:20:00	90	14,60	1,56
28:21:00	89	14,60	1,56
28:22:00	89	14,60	1,56
28:23:00	89	14,58	1,57
28:24:00	90	14,58	1,57
28:25:00	89	14,58	1,57
28:26:00	89	14,58	1,57
28:27:00	89	14,58	1,57
28:28:00	89	14,58	1,57
28:29:00	89	14,58	1,57
28:30:00	89	14,58	1,57
28:31:00	89	14,58	1,58
28:32:00	89	14,58	1,58
28:33:00	89	14,58	1,57
28:34:00	89	14,58	1,57
28:35:00	90	14,58	1,57
28:36:00	90	14,58	1,58
28:37:00	89	14,58	1,58
28:38:00	90	14,58	1,57
28:39:00	89	14,58	1,58
28:40:00	89	14,58	1,57
28:41:00	89	14,58	1,58
28:42:00	90	14,58	1,58
28:43:00	90	14,58	1,58
28:44:00	89	14,58	1,58
28:45:00	90	14,58	1,58
28:46:00	89	14,58	1,58
28:47:00	90	14,58	1,58
28:48:00	90	14,58	1,58
28:49:00	89	14,58	1,58
28:50:00	90	14,58	1,58
28:51:00	89	14,58	1,58
28:52:00	89	14,58	1,58
28:53:00	89	14,58	1,58
28:54:00	89	14,58	1,58
28:55:00	90	14,58	1,58
28:56:00	89	14,58	1,58
28:57:00	89	14,58	1,58
28:58:00	89	14,58	1,58
28:59:00	89	14,58	1,58
29:00:00	89	14,57	1,58
29:01:00	89	14,58	1,58
29:02:00	90	14,57	1,58
29:03:00	89	14,58	1,58
29:04:00	89	14,58	1,58
29:05:00	89	14,57	1,58
29:06:00	89	14,57	1,58
29:07:00	89	14,57	1,58
29:08:00	89	14,57	1,58
29:09:00	89	14,58	1,58
29:10:00	89	14,57	1,58
29:11:00	89	14,57	1,58
29:12:00	90	14,58	1,58
29:13:00	89	14,57	1,58
29:14:00	89	14,57	1,58
29:15:00	89	14,57	1,58
29:16:00	89	14,57	1,58
29:17:00	90	14,57	1,58
29:18:00	89	14,57	1,58
29:19:00	89	14,57	1,58
29:20:00	90	14,57	1,58
29:21:00	89	14,57	1,58
29:22:00	89	14,57	1,58
29:23:00	89	14,57	1,58
29:24:00	89	14,57	1,58
29:25:00	89	14,56	1,59
29:26:00	89	14,56	1,59
29:27:00	89	14,56	1,59
29:28:00	90	14,56	1,59
29:29:00	90	14,56	1,59
29:30:00	89	14,57	1,58
29:31:00	90	14,57	1,58
29:32:00	90	14,56	1,59
29:33:00	89	14,57	1,58
29:34:00	89	14,56	1,59
29:35:00	89	14,56	1,59
29:36:00	89	14,56	1,59
29:37:00	89	14,56	1,59
29:38:00	89	14,56	1,59
29:39:00	89	14,56	1,59
29:40:00	89	14,56	1,59
29:41:00	90	14,56	1,59
29:42:00	89	14,56	1,59
29:43:00	89	14,56	1,59
29:44:00	89	14,56	1,59
