Repository: ProgWizer/parser

File: project-root/data/Data Acquisition/Data Acquisition/2002 year (647)/UCA R Kogalym G1900+1%TDF-1 (75C).txt (part 1 of 2)
--Test Summary--
Full Path and File Name	
Instrument Name	4262 R
Instrument Type	UCA
Instrument Serial Number	111
Test Start Date	16.10.2002
Test Start Time	9:38:38
Test Stop Date	18.10.2002
Test Stop Time	13:08:19
Test Length	51:29:41
Final Sample Time Offset	51:29:00
Controller Schedule Name	
Sampling Period	60 seconds
Comments	T: 75(33min) 95(240min), all dry blend, tap water
Information	WellID	1b/130
Information	Customer	Kogalym-LUKAIK
Information	CementClass	G
Information	CementMfr	Dyckerhoff
Information	Additives	1%TDF-1
Information	Density	1900
Information	BHCT	75
Information	BHST	95
Information	FluidLoss	
Information	JobType	146 mm csg tail slurry
Calculated Value	Finish Set	5:01:00
Calculated Curve	Compressive Strength	Compressive strength type A (less than 14 lb/gal)
Initial Temperature (°C)	23 °C
Final Temperature (°C)	94 °C
Initial Transit Time (microsec/in)	16,48 microsec/in
Final Transit Time (microsec/in)	8,07 microsec/in
Initial Compressive Strength (MPa)	0,00 MPa
Final Compressive Strength (MPa)	32,55 MPa
--Data--
Time (HH:MM:SS)	Temperature (°C)	Transit Time (microsec/in)	Compressive Strength (MPa)
0:00:00	23	16,48	0,00
0:01:00	23	16,49	0,00
0:02:00	23	16,48	0,00
0:03:00	23	16,47	0,00
0:04:00	24	16,48	0,00
0:05:00	24	16,48	0,00
0:06:00	25	16,47	0,01
0:07:00	26	16,46	0,01
0:08:00	27	16,45	0,01
0:09:00	29	16,44	0,01
0:10:00	30	16,43	0,02
0:11:00	32	16,41	0,03
0:12:00	33	16,39	0,03
0:13:00	35	16,37	0,04
0:14:00	37	16,34	0,05
0:15:00	38	16,32	0,06
0:16:00	40	16,29	0,07
0:17:00	41	16,26	0,08
0:18:00	43	16,23	0,09
0:19:00	45	16,19	0,11
0:20:00	47	16,16	0,12
0:21:00	49	16,12	0,13
0:22:00	51	16,08	0,15
0:23:00	53	16,05	0,17
0:24:00	55	16,02	0,17
0:25:00	57	15,99	0,19
0:26:00	58	15,97	0,20
0:27:00	60	15,96	0,20
0:28:00	62	15,93	0,21
0:29:00	64	15,91	0,22
0:30:00	65	15,90	0,23
0:31:00	68	15,88	0,23
0:32:00	69	15,86	0,24
0:33:00	71	15,85	0,25
0:34:00	72	15,84	0,25
0:35:00	74	15,85	0,25
0:36:00	75	15,84	0,25
0:37:00	76	15,84	0,25
0:38:00	78	15,85	0,25
0:39:00	78	15,86	0,24
0:40:00	79	15,87	0,24
0:41:00	79	15,89	0,23
0:42:00	80	15,90	0,23
0:43:00	80	15,92	0,22
0:44:00	81	15,93	0,21
0:45:00	81	15,94	0,21
0:46:00	81	15,95	0,21
0:47:00	81	15,97	0,20
0:48:00	82	15,99	0,19
0:49:00	81	16,00	0,18
0:50:00	81	16,02	0,17
0:51:00	81	16,02	0,17
0:52:00	82	16,05	0,17
0:53:00	81	16,02	0,17
0:54:00	82	16,04	0,17
0:55:00	81	16,05	0,16
0:56:00	81	16,05	0,16
0:57:00	81	16,06	0,16
0:58:00	81	16,08	0,15
0:59:00	81	16,08	0,15
1:00:00	81	16,11	0,14
1:01:00	81	16,10	0,14
1:02:00	81	16,11	0,14
1:03:00	81	16,12	0,13
1:04:00	81	16,14	0,13
1:05:00	81	16,14	0,13
1:06:00	81	16,14	0,13
1:07:00	81	16,15	0,12
1:08:00	81	16,15	0,12
1:09:00	81	16,16	0,12
1:10:00	80	16,17	0,12
1:11:00	80	16,16	0,12
1:12:00	81	16,16	0,12
1:13:00	80	16,15	0,12
1:14:00	81	16,14	0,13
1:15:00	80	16,15	0,12
1:16:00	80	16,15	0,12
1:17:00	80	16,15	0,12
1:18:00	80	16,15	0,12
1:19:00	80	16,14	0,13
1:20:00	80	16,15	0,12
1:21:00	80	16,14	0,13
1:22:00	80	16,14	0,13
1:23:00	80	16,15	0,12
1:24:00	80	16,15	0,12
1:25:00	80	16,15	0,12
1:26:00	80	16,14	0,13
1:27:00	80	16,15	0,12
1:28:00	80	16,14	0,13
1:29:00	80	16,15	0,12
1:30:00	80	16,16	0,12
1:31:00	80	16,17	0,12
1:32:00	80	16,17	0,11
1:33:00	80	16,17	0,11
1:34:00	80	16,17	0,11
1:35:00	80	16,17	0,11
1:36:00	80	16,18	0,11
1:37:00	81	16,18	0,11
1:38:00	80	16,18	0,11
1:39:00	81	16,16	0,12
1:40:00	81	16,16	0,12
1:41:00	81	16,17	0,12
1:42:00	81	16,17	0,12
1:43:00	81	16,17	0,12
1:44:00	81	16,16	0,12
1:45:00	81	16,17	0,12
1:46:00	81	16,17	0,12
1:47:00	81	16,17	0,11
1:48:00	81	16,17	0,12
1:49:00	81	16,17	0,12
1:50:00	81	16,17	0,12
1:51:00	81	16,17	0,12
1:52:00	81	16,17	0,12
1:53:00	81	16,16	0,12
1:54:00	81	16,16	0,12
1:55:00	81	16,17	0,12
1:56:00	82	16,17	0,12
1:57:00	82	16,17	0,12
1:58:00	82	16,17	0,12
1:59:00	82	16,17	0,12
2:00:00	82	16,17	0,11
2:01:00	82	16,18	0,11
2:02:00	82	16,17	0,11
2:03:00	82	16,18	0,11
2:04:00	82	16,18	0,11
2:05:00	82	16,18	0,11
2:06:00	82	16,18	0,11
2:07:00	83	16,19	0,11
2:08:00	82	16,18	0,11
2:09:00	83	16,19	0,11
2:10:00	83	16,19	0,11
2:11:00	83	16,19	0,11
2:12:00	83	16,19	0,11
2:13:00	83	16,17	0,12
2:14:00	83	16,16	0,12
2:15:00	83	16,16	0,12
2:16:00	83	16,16	0,12
2:17:00	83	16,16	0,12
2:18:00	83	16,17	0,12
2:19:00	83	16,16	0,12
2:20:00	83	16,16	0,12
2:21:00	84	16,16	0,12
2:22:00	84	16,17	0,12
2:23:00	84	16,16	0,12
2:24:00	84	16,16	0,12
2:25:00	84	16,17	0,11
2:26:00	84	16,17	0,11
2:27:00	84	16,18	0,11
2:28:00	84	16,18	0,11
2:29:00	84	16,17	0,11
2:30:00	84	16,18	0,11
2:31:00	84	16,17	0,11
2:32:00	85	16,17	0,11
2:33:00	84	16,18	0,11
2:34:00	85	16,17	0,11
2:35:00	85	16,18	0,11
2:36:00	85	16,18	0,11
2:37:00	85	16,18	0,11
2:38:00	85	16,18	0,11
2:39:00	85	16,18	0,11
2:40:00	85	16,18	0,11
2:41:00	85	16,18	0,11
2:42:00	85	16,18	0,11
2:43:00	85	16,19	0,11
2:44:00	86	16,18	0,11
2:45:00	85	16,19	0,11
2:46:00	85	16,19	0,11
2:47:00	86	16,19	0,11
2:48:00	86	16,19	0,11
2:49:00	86	16,19	0,11
2:50:00	86	16,19	0,11
2:51:00	86	16,19	0,11
2:52:00	86	16,19	0,11
2:53:00	86	16,18	0,11
2:54:00	86	16,19	0,11
2:55:00	86	16,18	0,11
2:56:00	87	16,19	0,11
2:57:00	86	16,18	0,11
2:58:00	86	16,18	0,11
2:59:00	86	16,18	0,11
3:00:00	87	16,18	0,11
3:01:00	87	16,18	0,11
3:02:00	87	16,18	0,11
3:03:00	87	16,18	0,11
3:04:00	87	16,18	0,11
3:05:00	87	16,18	0,11
3:06:00	87	16,17	0,11
3:07:00	87	16,18	0,11
3:08:00	87	16,18	0,11
3:09:00	87	16,17	0,11
3:10:00	87	16,17	0,11
3:11:00	88	16,17	0,11
3:12:00	87	16,17	0,11
3:13:00	87	16,18	0,11
3:14:00	88	16,18	0,11
3:15:00	88	16,18	0,11
3:16:00	88	16,19	0,11
3:17:00	88	16,19	0,11
3:18:00	88	16,20	0,11
3:19:00	88	16,20	0,11
3:20:00	88	16,20	0,11
3:21:00	88	16,20	0,11
3:22:00	88	16,20	0,11
3:23:00	89	16,20	0,11
3:24:00	89	16,19	0,11
3:25:00	89	16,20	0,11
3:26:00	89	16,19	0,11
3:27:00	89	16,19	0,11
3:28:00	89	16,18	0,11
3:29:00	89	16,19	0,11
3:30:00	89	16,19	0,11
3:31:00	89	16,19	0,11
3:32:00	89	16,19	0,11
3:33:00	89	16,18	0,11
3:34:00	89	16,18	0,11
3:35:00	89	16,18	0,11
3:36:00	90	16,18	0,11
3:37:00	90	16,18	0,11
3:38:00	90	16,18	0,11
3:39:00	90	16,18	0,11
3:40:00	90	16,17	0,11
3:41:00	90	16,17	0,11
3:42:00	90	16,17	0,11
3:43:00	90	16,17	0,11
3:44:00	90	16,17	0,11
3:45:00	90	16,17	0,12
3:46:00	90	16,17	0,11
3:47:00	91	16,17	0,12
3:48:00	91	16,17	0,12
3:49:00	91	16,17	0,12
3:50:00	91	16,17	0,12
3:51:00	91	16,17	0,12
3:52:00	91	16,16	0,12
3:53:00	91	16,17	0,12
3:54:00	91	16,17	0,12
3:55:00	91	16,16	0,12
3:56:00	91	16,16	0,12
3:57:00	91	16,16	0,12
3:58:00	91	16,16	0,12
3:59:00	92	16,15	0,12
4:00:00	92	16,15	0,12
4:01:00	92	16,15	0,12
4:02:00	92	16,15	0,12
4:03:00	92	16,15	0,12
4:04:00	92	16,15	0,12
4:05:00	92	16,14	0,13
4:06:00	92	16,15	0,12
4:07:00	92	16,14	0,13
4:08:00	92	16,15	0,12
4:09:00	92	16,15	0,12
4:10:00	92	16,15	0,12
4:11:00	93	16,15	0,12
4:12:00	93	16,16	0,12
4:13:00	93	16,15	0,12
4:14:00	93	16,15	0,12
4:15:00	93	16,16	0,12
4:16:00	93	16,15	0,12
4:17:00	93	16,15	0,12
4:18:00	93	16,15	0,12
4:19:00	93	16,15	0,12
4:20:00	93	16,14	0,13
4:21:00	94	16,14	0,13
4:22:00	93	16,14	0,13
4:23:00	94	16,13	0,13
4:24:00	93	16,12	0,13
4:25:00	94	16,11	0,14
4:26:00	94	16,11	0,14
4:27:00	94	16,11	0,14
4:28:00	94	16,10	0,14
4:29:00	94	16,10	0,14
4:30:00	94	16,09	0,15
4:31:00	94	16,08	0,15
4:32:00	94	16,08	0,15
4:33:00	95	16,07	0,16
4:34:00	94	16,06	0,16
4:35:00	95	16,05	0,16
4:36:00	95	16,05	0,17
4:37:00	94	16,04	0,17
4:38:00	94	16,03	0,17
4:39:00	95	16,02	0,18
4:40:00	95	16,01	0,18
4:41:00	95	16,00	0,18
4:42:00	95	15,99	0,19
4:43:00	95	15,97	0,20
4:44:00	95	15,94	0,21
4:45:00	95	15,93	0,22
4:46:00	95	15,92	0,22
4:47:00	95	15,90	0,23
4:48:00	95	15,89	0,23
4:49:00	95	15,88	0,24
4:50:00	95	15,85	0,25
4:51:00	95	15,84	0,25
4:52:00	95	15,82	0,26
4:53:00	95	15,80	0,27
4:54:00	95	15,78	0,28
4:55:00	95	15,75	0,29
4:56:00	95	15,73	0,30
4:57:00	95	15,71	0,31
4:58:00	95	15,69	0,32
4:59:00	95	15,66	0,34
5:00:00	95	15,63	0,35
5:01:00	94	15,60	0,36
5:02:00	95	15,57	0,38
5:03:00	95	15,54	0,39
5:04:00	95	15,51	0,41
5:05:00	95	15,47	0,43
5:06:00	95	15,43	0,45
5:07:00	95	15,39	0,47
5:08:00	95	15,34	0,49
5:09:00	95	15,30	0,52
5:10:00	95	15,25	0,54
5:11:00	94	15,20	0,57
5:12:00	95	15,15	0,60
5:13:00	95	15,09	0,63
5:14:00	95	15,03	0,67
5:15:00	95	14,97	0,70
5:16:00	95	14,90	0,75
5:17:00	95	14,82	0,79
5:18:00	95	14,73	0,85
5:19:00	95	14,66	0,90
5:20:00	95	14,58	0,96
5:21:00	95	14,49	1,02
5:22:00	95	14,41	1,08
5:23:00	95	14,32	1,15
5:24:00	95	14,23	1,22
5:25:00	95	14,14	1,29
5:26:00	95	14,05	1,37
5:27:00	95	13,95	1,45
5:28:00	95	13,86	1,54
5:29:00	95	13,76	1,64
5:30:00	95	13,66	1,73
5:31:00	95	13,57	1,82
5:32:00	95	13,48	1,92
5:33:00	95	13,38	2,03
5:34:00	95	13,29	2,14
5:35:00	94	13,20	2,25
5:36:00	94	13,10	2,37
5:37:00	95	13,01	2,49
5:38:00	95	12,91	2,62
5:39:00	95	12,82	2,75
5:40:00	95	12,74	2,87
5:41:00	94	12,66	3,00
5:42:00	95	12,57	3,14
5:43:00	95	12,48	3,27
5:44:00	95	12,39	3,43
5:45:00	95	12,31	3,57
5:46:00	95	12,23	3,73
5:47:00	95	12,16	3,87
5:48:00	95	12,08	4,02
5:49:00	95	12,00	4,17
5:50:00	94	11,93	4,33
5:51:00	95	11,86	4,48
5:52:00	95	11,79	4,65
5:53:00	94	11,72	4,81
5:54:00	95	11,65	4,97
5:55:00	94	11,59	5,12
5:56:00	95	11,52	5,30
5:57:00	94	11,46	5,46
5:58:00	94	11,41	5,62
5:59:00	94	11,34	5,79
6:00:00	95	11,29	5,94
6:01:00	95	11,24	6,10
6:02:00	95	11,19	6,26
6:03:00	94	11,14	6,42
6:04:00	94	11,08	6,59
6:05:00	94	11,03	6,77
6:06:00	95	10,98	6,92
6:07:00	94	10,93	7,10
6:08:00	94	10,88	7,29
6:09:00	94	10,84	7,43
6:10:00	94	10,80	7,60
6:11:00	94	10,75	7,77
6:12:00	94	10,71	7,91
6:13:00	94	10,68	8,06
6:14:00	94	10,63	8,25
6:15:00	95	10,60	8,40
6:16:00	94	10,56	8,56
6:17:00	94	10,52	8,72
6:18:00	94	10,49	8,86
6:19:00	94	10,46	8,99
6:20:00	95	10,42	9,16
6:21:00	94	10,39	9,30
6:22:00	94	10,36	9,44
6:23:00	94	10,33	9,59
6:24:00	94	10,30	9,73
6:25:00	94	10,27	9,88
6:26:00	94	10,24	10,03
6:27:00	94	10,22	10,15
6:28:00	94	10,20	10,27
6:29:00	94	10,17	10,42
6:30:00	94	10,14	10,54
6:31:00	94	10,12	10,67
6:32:00	95	10,09	10,83
6:33:00	94	10,07	10,95
6:34:00	94	10,05	11,08
6:35:00	94	10,02	11,21
6:36:00	94	10,00	11,34
6:37:00	94	9,99	11,43
6:38:00	94	9,96	11,56
6:39:00	94	9,94	11,69
6:40:00	94	9,93	11,78
6:41:00	94	9,91	11,92
6:42:00	94	9,89	12,01
6:43:00	94	9,87	12,15
6:44:00	94	9,85	12,25
6:45:00	94	9,83	12,39
6:46:00	94	9,81	12,54
6:47:00	94	9,79	12,63
6:48:00	94	9,78	12,73
6:49:00	94	9,76	12,83
6:50:00	94	9,75	12,93
6:51:00	95	9,73	13,03
6:52:00	94	9,72	13,14
6:53:00	94	9,70	13,24
6:54:00	94	9,69	13,34
6:55:00	94	9,67	13,45
6:56:00	95	9,66	13,55
6:57:00	94	9,65	13,61
6:58:00	94	9,64	13,71
6:59:00	94	9,62	13,82
7:00:00	94	9,61	13,93
7:01:00	94	9,60	13,98
7:02:00	94	9,58	14,10
7:03:00	94	9,57	14,21
7:04:00	94	9,56	14,26
7:05:00	94	9,55	14,38
7:06:00	94	9,53	14,49
7:07:00	94	9,52	14,55
7:08:00	94	9,51	14,66
7:09:00	94	9,50	14,72
7:10:00	94	9,49	14,78
7:11:00	94	9,48	14,90
7:12:00	94	9,47	14,95
7:13:00	94	9,45	15,07
7:14:00	94	9,45	15,13
7:15:00	95	9,44	15,19
7:16:00	94	9,43	15,31
7:17:00	94	9,42	15,38
7:18:00	94	9,41	15,44
7:19:00	94	9,40	15,50
7:20:00	95	9,39	15,62
7:21:00	94	9,38	15,68
7:22:00	94	9,37	15,75
7:23:00	94	9,36	15,81
7:24:00	94	9,36	15,87
7:25:00	94	9,35	15,94
7:26:00	94	9,34	16,00
7:27:00	94	9,34	16,06
7:28:00	94	9,32	16,19
7:29:00	94	9,32	16,19
7:30:00	94	9,31	16,26
7:31:00	94	9,30	16,32
7:32:00	94	9,30	16,39
7:33:00	94	9,29	16,45
7:34:00	94	9,28	16,52
7:35:00	94	9,27	16,59
7:36:00	94	9,27	16,65
7:37:00	95	9,26	16,72
7:38:00	94	9,25	16,79
7:39:00	95	9,25	16,86
7:40:00	95	9,24	16,92
7:41:00	94	9,23	16,99
7:42:00	94	9,22	17,06
7:43:00	94	9,22	17,06
7:44:00	94	9,21	17,13
7:45:00	94	9,21	17,20
7:46:00	94	9,20	17,27
7:47:00	94	9,19	17,34
7:48:00	94	9,19	17,34
7:49:00	94	9,18	17,41
7:50:00	94	9,18	17,48
7:51:00	94	9,17	17,55
7:52:00	94	9,16	17,62
7:53:00	94	9,16	17,69
7:54:00	94	9,16	17,69
7:55:00	95	9,15	17,76
7:56:00	94	9,14	17,84
7:57:00	94	9,13	17,91
7:58:00	94	9,13	17,91
7:59:00	95	9,13	17,98
8:00:00	94	9,13	17,98
8:01:00	95	9,12	18,05
8:02:00	94	9,11	18,13
8:03:00	94	9,10	18,20
8:04:00	94	9,10	18,20
8:05:00	94	9,10	18,28
8:06:00	94	9,10	18,28
8:07:00	94	9,09	18,35
8:08:00	94	9,08	18,42
8:09:00	94	9,08	18,42
8:10:00	94	9,07	18,50
8:11:00	95	9,07	18,58
8:12:00	94	9,07	18,58
8:13:00	94	9,06	18,65
8:14:00	94	9,05	18,73
8:15:00	94	9,05	18,73
8:16:00	94	9,04	18,80
8:17:00	94	9,04	18,80
8:18:00	94	9,04	18,80
8:19:00	94	9,04	18,88
8:20:00	95	9,03	18,96
8:21:00	94	9,03	18,96
8:22:00	94	9,02	19,04
8:23:00	94	9,02	19,04
8:24:00	94	9,01	19,11
8:25:00	94	9,00	19,19
8:26:00	94	9,00	19,19
8:27:00	95	9,00	19,27
8:28:00	95	9,00	19,27
8:29:00	94	9,00	19,27
8:30:00	95	8,99	19,35
8:31:00	94	8,99	19,35
8:32:00	94	8,98	19,43
8:33:00	94	8,98	19,43
8:34:00	94	8,97	19,51
8:35:00	94	8,97	19,51
8:36:00	94	8,97	19,59
8:37:00	94	8,97	19,59
8:38:00	94	8,96	19,67
8:39:00	94	8,96	19,67
8:40:00	94	8,95	19,75
8:41:00	94	8,95	19,75
8:42:00	94	8,95	19,83
8:43:00	95	8,95	19,83
8:44:00	94	8,95	19,83
8:45:00	94	8,94	19,91
8:46:00	94	8,94	19,91
8:47:00	95	8,93	20,00
8:48:00	94	8,93	20,00
8:49:00	95	8,92	20,08
8:50:00	94	8,92	20,08
8:51:00	95	8,91	20,16
8:52:00	94	8,91	20,16
8:53:00	95	8,91	20,16
8:54:00	94	8,91	20,24
8:55:00	94	8,91	20,24
8:56:00	94	8,91	20,24
8:57:00	94	8,90	20,33
8:58:00	94	8,90	20,33
8:59:00	95	8,90	20,33
9:00:00	94	8,89	20,41
9:01:00	94	8,88	20,50
9:02:00	95	8,88	20,50
9:03:00	94	8,88	20,50
9:04:00	94	8,88	20,50
9:05:00	94	8,88	20,58
9:06:00	94	8,88	20,58
9:07:00	94	8,88	20,58
9:08:00	94	8,87	20,67
9:09:00	94	8,87	20,67
9:10:00	94	8,87	20,67
9:11:00	94	8,86	20,75
9:12:00	94	8,86	20,75
9:13:00	94	8,86	20,84
9:14:00	95	8,86	20,84
9:15:00	94	8,86	20,84
9:16:00	94	8,85	20,93
9:17:00	95	8,85	20,93
9:18:00	94	8,85	20,93
9:19:00	95	8,84	21,01
9:20:00	95	8,84	21,01
9:21:00	94	8,84	21,01
9:22:00	95	8,84	21,01
9:23:00	95	8,83	21,10
9:24:00	94	8,83	21,10
9:25:00	94	8,83	21,10
9:26:00	94	8,82	21,19
9:27:00	95	8,82	21,19
9:28:00	94	8,82	21,19
9:29:00	94	8,82	21,28
9:30:00	95	8,82	21,28
9:31:00	94	8,82	21,28
9:32:00	95	8,81	21,36
9:33:00	95	8,81	21,36
9:34:00	94	8,81	21,36
9:35:00	94	8,81	21,36
9:36:00	94	8,80	21,45
9:37:00	95	8,80	21,45
9:38:00	95	8,80	21,45
9:39:00	95	8,80	21,45
9:40:00	94	8,80	21,54
9:41:00	94	8,80	21,54
9:42:00	94	8,80	21,54
9:43:00	94	8,80	21,54
9:44:00	94	8,79	21,63
9:45:00	94	8,79	21,63
9:46:00	95	8,79	21,63
9:47:00	94	8,78	21,72
9:48:00	95	8,78	21,72
9:49:00	95	8,78	21,72
9:50:00	94	8,78	21,72
9:51:00	94	8,77	21,81
9:52:00	94	8,77	21,81
9:53:00	94	8,77	21,81
9:54:00	94	8,77	21,81
9:55:00	94	8,77	21,90
9:56:00	95	8,77	21,90
9:57:00	94	8,77	21,90
9:58:00	95	8,76	22,00
9:59:00	94	8,76	22,00
10:00:00	94	8,76	22,00
10:01:00	94	8,76	22,00
10:02:00	94	8,75	22,09
10:03:00	94	8,75	22,09
10:04:00	95	8,75	22,09
10:05:00	94	8,75	22,09
10:06:00	94	8,75	22,09
10:07:00	94	8,74	22,18
10:08:00	94	8,74	22,18
10:09:00	94	8,74	22,18
10:10:00	94	8,74	22,18
10:11:00	94	8,73	22,27
10:12:00	94	8,73	22,27
10:13:00	94	8,73	22,27
10:14:00	94	8,73	22,27
10:15:00	94	8,73	22,27
10:16:00	94	8,73	22,37
10:17:00	94	8,73	22,37
10:18:00	95	8,73	22,37
10:19:00	94	8,73	22,37
10:20:00	94	8,72	22,46
10:21:00	94	8,72	22,46
10:22:00	94	8,72	22,46
10:23:00	94	8,71	22,56
10:24:00	94	8,72	22,46
10:25:00	94	8,71	22,56
10:26:00	94	8,71	22,56
10:27:00	94	8,71	22,56
10:28:00	94	8,71	22,56
10:29:00	95	8,71	22,65
10:30:00	94	8,71	22,65
10:31:00	94	8,71	22,65
10:32:00	94	8,71	22,65
10:33:00	94	8,71	22,65
10:34:00	94	8,70	22,75
10:35:00	94	8,70	22,75
10:36:00	95	8,70	22,75
10:37:00	94	8,70	22,75
10:38:00	94	8,70	22,75
10:39:00	94	8,70	22,75
10:40:00	95	8,70	22,75
10:41:00	94	8,69	22,84
10:42:00	94	8,69	22,84
10:43:00	95	8,69	22,84
10:44:00	94	8,68	22,94
10:45:00	94	8,68	22,94
10:46:00	94	8,68	22,94
10:47:00	94	8,68	22,94
10:48:00	94	8,68	23,03
10:49:00	94	8,68	22,94
10:50:00	94	8,68	22,94
10:51:00	94	8,68	23,03
10:52:00	94	8,68	23,03
10:53:00	94	8,68	23,03
10:54:00	94	8,67	23,13
10:55:00	94	8,67	23,13
10:56:00	94	8,67	23,13
10:57:00	95	8,67	23,13
10:58:00	95	8,67	23,13
10:59:00	94	8,67	23,13
11:00:00	94	8,67	23,13
11:01:00	95	8,66	23,23
11:02:00	94	8,66	23,23
11:03:00	94	8,66	23,23
11:04:00	94	8,66	23,23
11:05:00	94	8,65	23,33
11:06:00	95	8,66	23,23
11:07:00	95	8,65	23,33
11:08:00	95	8,65	23,33
11:09:00	94	8,65	23,33
11:10:00	94	8,65	23,33
11:11:00	94	8,65	23,33
11:12:00	95	8,64	23,43
11:13:00	94	8,64	23,43
11:14:00	94	8,64	23,43
11:15:00	94	8,64	23,43
11:16:00	95	8,64	23,43
11:17:00	95	8,64	23,52
11:18:00	94	8,64	23,52
11:19:00	94	8,64	23,52
11:20:00	94	8,64	23,52
11:21:00	95	8,64	23,52
11:22:00	95	8,64	23,52
11:23:00	94	8,64	23,52
11:24:00	95	8,63	23,62
11:25:00	95	8,63	23,62
11:26:00	94	8,63	23,62
11:27:00	94	8,63	23,62
11:28:00	95	8,63	23,62
11:29:00	94	8,63	23,62
11:30:00	94	8,63	23,62
11:31:00	95	8,63	23,62
11:32:00	94	8,63	23,62
11:33:00	94	8,62	23,72
11:34:00	95	8,62	23,72
11:35:00	94	8,62	23,72
11:36:00	94	8,62	23,72
11:37:00	95	8,62	23,72
11:38:00	94	8,62	23,72
11:39:00	94	8,62	23,82
11:40:00	94	8,62	23,82
11:41:00	95	8,62	23,82
11:42:00	94	8,62	23,82
11:43:00	94	8,62	23,82
11:44:00	94	8,62	23,82
11:45:00	94	8,62	23,82
11:46:00	95	8,61	23,93
11:47:00	94	8,61	23,93
11:48:00	94	8,61	23,93
11:49:00	94	8,61	23,93
11:50:00	94	8,61	23,93
11:51:00	94	8,61	23,93
11:52:00	95	8,61	23,93
11:53:00	94	8,60	24,03
11:54:00	94	8,60	24,03
11:55:00	94	8,60	24,03
11:56:00	94	8,60	24,03
11:57:00	94	8,59	24,13
11:58:00	94	8,59	24,13
11:59:00	94	8,59	24,13
12:00:00	95	8,59	24,13
12:01:00	94	8,59	24,13
12:02:00	94	8,59	24,13
12:03:00	94	8,59	24,13
12:04:00	94	8,59	24,13
12:05:00	94	8,59	24,13
12:06:00	94	8,59	24,13
12:07:00	94	8,59	24,23
12:08:00	94	8,59	24,23
12:09:00	94	8,59	24,23
12:10:00	94	8,59	24,23
12:11:00	94	8,59	24,23
12:12:00	94	8,59	24,23
12:13:00	94	8,59	24,23
12:14:00	94	8,58	24,33
12:15:00	94	8,59	24,23
12:16:00	94	8,59	24,23
12:17:00	94	8,58	24,33
12:18:00	94	8,58	24,33
12:19:00	95	8,58	24,33
12:20:00	94	8,58	24,33
12:21:00	94	8,58	24,33
12:22:00	95	8,58	24,33
12:23:00	95	8,58	24,33
12:24:00	95	8,57	24,44
12:25:00	94	8,57	24,44
12:26:00	94	8,57	24,44
12:27:00	95	8,57	24,44
12:28:00	94	8,57	24,44
12:29:00	94	8,57	24,44
12:30:00	94	8,56	24,54
12:31:00	94	8,57	24,44
12:32:00	94	8,57	24,44
12:33:00	95	8,56	24,54
12:34:00	94	8,56	24,54
12:35:00	94	8,56	24,54
12:36:00	94	8,56	24,54
12:37:00	94	8,56	24,54
12:38:00	94	8,56	24,54
12:39:00	94	8,56	24,54
12:40:00	94	8,55	24,65
12:41:00	94	8,55	24,65
12:42:00	94	8,55	24,65
12:43:00	94	8,55	24,65
12:44:00	94	8,55	24,65
12:45:00	94	8,55	24,65
12:46:00	94	8,55	24,65
12:47:00	95	8,55	24,65
12:48:00	94	8,55	24,65
12:49:00	94	8,55	24,65
12:50:00	94	8,55	24,75
12:51:00	95	8,55	24,75
12:52:00	94	8,55	24,75
12:53:00	94	8,55	24,75
12:54:00	95	8,55	24,75
12:55:00	94	8,55	24,75
12:56:00	94	8,55	24,75
12:57:00	94	8,55	24,75
12:58:00	94	8,55	24,75
12:59:00	94	8,54	24,86
13:00:00	94	8,55	24,75
13:01:00	94	8,54	24,86
13:02:00	95	8,54	24,86
13:03:00	94	8,54	24,86
13:04:00	94	8,54	24,86
13:05:00	94	8,54	24,86
13:06:00	94	8,54	24,86
13:07:00	94	8,54	24,86
13:08:00	94	8,53	24,96
13:09:00	95	8,53	24,96
13:10:00	94	8,53	24,96
13:11:00	94	8,53	24,96
13:12:00	94	8,53	24,96
13:13:00	94	8,53	24,96
13:14:00	94	8,53	24,96
13:15:00	94	8,53	24,96
13:16:00	95	8,53	24,96
13:17:00	94	8,53	24,96
13:18:00	94	8,53	24,96
13:19:00	94	8,52	25,07
13:20:00	94	8,52	25,07
13:21:00	95	8,52	25,07
13:22:00	94	8,52	25,07
13:23:00	94	8,52	25,07
13:24:00	94	8,52	25,07
13:25:00	94	8,52	25,07
13:26:00	95	8,52	25,07
13:27:00	95	8,52	25,07
13:28:00	95	8,52	25,07
13:29:00	95	8,52	25,18
13:30:00	95	8,52	25,18
13:31:00	94	8,52	25,07
13:32:00	94	8,52	25,18
13:33:00	94	8,52	25,18
13:34:00	94	8,52	25,18
13:35:00	94	8,52	25,18
13:36:00	95	8,52	25,18
13:37:00	94	8,52	25,18
13:38:00	95	8,52	25,18
13:39:00	94	8,51	25,28
13:40:00	94	8,51	25,28
13:41:00	94	8,52	25,18
13:42:00	94	8,52	25,18
13:43:00	94	8,51	25,28
13:44:00	94	8,51	25,28
13:45:00	94	8,51	25,28
13:46:00	94	8,51	25,28
13:47:00	95	8,51	25,28
13:48:00	94	8,51	25,28
13:49:00	94	8,51	25,28
13:50:00	94	8,51	25,28
13:51:00	94	8,51	25,28
13:52:00	94	8,50	25,39
13:53:00	94	8,50	25,39
13:54:00	94	8,50	25,39
13:55:00	95	8,50	25,39
13:56:00	95	8,50	25,39
13:57:00	95	8,50	25,39
13:58:00	95	8,50	25,39
13:59:00	94	8,50	25,50
14:00:00	94	8,50	25,39
14:01:00	94	8,50	25,50
14:02:00	94	8,50	25,39
14:03:00	94	8,50	25,50
14:04:00	94	8,50	25,50
14:05:00	94	8,50	25,50
14:06:00	94	8,50	25,50
14:07:00	94	8,50	25,50
14:08:00	94	8,50	25,50
14:09:00	94	8,50	25,50
14:10:00	94	8,50	25,50
14:11:00	94	8,50	25,50
14:12:00	95	8,50	25,50
14:13:00	94	8,50	25,50
14:14:00	94	8,50	25,50
14:15:00	95	8,50	25,50
14:16:00	95	8,49	25,61
14:17:00	94	8,49	25,61
14:18:00	94	8,49	25,61
14:19:00	95	8,49	25,61
14:20:00	94	8,49	25,61
14:21:00	94	8,49	25,61
14:22:00	95	8,49	25,61
14:23:00	95	8,49	25,61
14:24:00	94	8,48	25,72
14:25:00	94	8,49	25,61
14:26:00	94	8,49	25,61
14:27:00	94	8,48	25,72
14:28:00	94	8,48	25,72
14:29:00	95	8,48	25,72
14:30:00	95	8,48	25,72
14:31:00	95	8,48	25,72
14:32:00	95	8,48	25,72
14:33:00	94	8,48	25,72
14:34:00	94	8,47	25,83
14:35:00	94	8,47	25,83
14:36:00	94	8,47	25,83
14:37:00	94	8,47	25,83
14:38:00	95	8,47	25,83
14:39:00	94	8,47	25,83
14:40:00	95	8,47	25,83
14:41:00	95	8,47	25,83
14:42:00	94	8,47	25,83
14:43:00	94	8,47	25,83
14:44:00	94	8,47	25,83
14:45:00	94	8,47	25,83
14:46:00	94	8,46	25,94
14:47:00	94	8,46	25,94
14:48:00	95	8,46	25,94
14:49:00	94	8,46	25,94
14:50:00	95	8,46	25,94
14:51:00	94	8,46	25,94
14:52:00	95	8,46	25,94
14:53:00	94	8,46	25,94
14:54:00	94	8,46	25,94
14:55:00	95	8,46	25,94
14:56:00	94	8,46	25,94
14:57:00	95	8,46	25,94
14:58:00	95	8,46	25,94
14:59:00	94	8,46	25,94
15:00:00	94	8,46	25,94
15:01:00	95	8,46	25,94
15:02:00	95	8,46	25,94
15:03:00	94	8,46	26,05
15:04:00	94	8,46	26,05
15:05:00	95	8,46	26,05
15:06:00	94	8,46	26,05
15:07:00	95	8,46	26,05
15:08:00	94	8,46	26,05
15:09:00	94	8,46	26,05
15:10:00	95	8,46	26,05
15:11:00	94	8,46	26,05
15:12:00	94	8,46	26,05
15:13:00	94	8,46	26,05
15:14:00	94	8,46	26,05
15:15:00	95	8,46	26,05
15:16:00	94	8,45	26,16
15:17:00	94	8,45	26,16
15:18:00	94	8,45	26,16
15:19:00	94	8,45	26,16
15:20:00	94	8,45	26,16
15:21:00	94	8,45	26,16
15:22:00	94	8,45	26,16
15:23:00	94	8,45	26,16
15:24:00	95	8,45	26,16
15:25:00	94	8,45	26,16
15:26:00	94	8,45	26,16
15:27:00	94	8,45	26,16
15:28:00	95	8,44	26,28
15:29:00	94	8,44	26,28
15:30:00	94	8,44	26,28
15:31:00	94	8,44	26,28
15:32:00	94	8,44	26,28
15:33:00	95	8,44	26,28
15:34:00	94	8,44	26,28
15:35:00	94	8,44	26,28
15:36:00	95	8,44	26,28
15:37:00	94	8,44	26,28
15:38:00	94	8,44	26,28
15:39:00	95	8,44	26,28
15:40:00	94	8,44	26,28
15:41:00	95	8,44	26,28
15:42:00	94	8,43	26,39
15:43:00	95	8,43	26,39
15:44:00	94	8,43	26,39
15:45:00	95	8,43	26,39
15:46:00	94	8,43	26,39
15:47:00	94	8,43	26,39
15:48:00	95	8,43	26,39
15:49:00	95	8,43	26,39
15:50:00	95	8,43	26,39
15:51:00	94	8,43	26,39
15:52:00	94	8,43	26,39
15:53:00	94	8,43	26,39
15:54:00	94	8,43	26,39
15:55:00	94	8,43	26,39
15:56:00	94	8,43	26,50
15:57:00	94	8,43	26,39
15:58:00	94	8,43	26,50
15:59:00	94	8,43	26,50
16:00:00	94	8,43	26,50
16:01:00	94	8,43	26,50
16:02:00	94	8,43	26,50
16:03:00	94	8,43	26,50
16:04:00	95	8,43	26,50
16:05:00	95	8,43	26,50
16:06:00	94	8,43	26,50
16:07:00	95	8,43	26,50
16:08:00	94	8,43	26,50
16:09:00	95	8,43	26,50
16:10:00	95	8,43	26,50
16:11:00	94	8,43	26,50
16:12:00	94	8,43	26,50
16:13:00	94	8,43	26,50
16:14:00	94	8,43	26,50
16:15:00	95	8,42	26,62
16:16:00	94	8,42	26,62
16:17:00	94	8,42	26,62
16:18:00	94	8,42	26,62
16:19:00	94	8,42	26,62
16:20:00	95	8,42	26,62
16:21:00	94	8,42	26,62
16:22:00	94	8,42	26,62
16:23:00	94	8,42	26,62
16:24:00	94	8,42	26,62
16:25:00	95	8,41	26,73
16:26:00	95	8,42	26,62
16:27:00	95	8,41	26,73
16:28:00	95	8,42	26,62
16:29:00	94	8,41	26,73
16:30:00	94	8,41	26,73
16:31:00	95	8,41	26,73
16:32:00	95	8,41	26,73
16:33:00	95	8,41	26,73
16:34:00	94	8,41	26,73
16:35:00	94	8,41	26,73
16:36:00	94	8,41	26,73
16:37:00	94	8,41	26,73
16:38:00	94	8,41	26,73
16:39:00	94	8,41	26,73
16:40:00	95	8,41	26,73
16:41:00	94	8,41	26,73
16:42:00	95	8,41	26,85
16:43:00	94	8,41	26,85
16:44:00	94	8,41	26,85
16:45:00	94	8,41	26,85
16:46:00	94	8,41	26,85
16:47:00	94	8,41	26,85
16:48:00	95	8,41	26,85
16:49:00	95	8,41	26,85
16:50:00	94	8,41	26,85
16:51:00	95	8,41	26,85
16:52:00	95	8,41	26,85
16:53:00	95	8,41	26,85
16:54:00	94	8,41	26,85
16:55:00	95	8,41	26,85
16:56:00	94	8,41	26,85
16:57:00	95	8,41	26,85
16:58:00	95	8,41	26,85
16:59:00	95	8,41	26,85
17:00:00	94	8,41	26,85
17:01:00	94	8,40	26,96
17:02:00	94	8,40	26,96
17:03:00	94	8,40	26,96
17:04:00	94	8,40	26,96
17:05:00	94	8,40	26,96
17:06:00	94	8,40	26,96
17:07:00	95	8,40	26,96
17:08:00	94	8,40	26,96
17:09:00	95	8,40	26,96
17:10:00	94	8,40	26,96
17:11:00	94	8,40	26,96
17:12:00	94	8,40	26,96
17:13:00	95	8,40	26,96
17:14:00	94	8,40	26,96
17:15:00	94	8,40	26,96
17:16:00	94	8,40	26,96
17:17:00	94	8,39	27,08
17:18:00	94	8,39	27,08
17:19:00	95	8,39	27,08
17:20:00	94	8,39	27,08
17:21:00	95	8,39	27,08
17:22:00	94	8,39	27,08
17:23:00	94	8,39	27,08
17:24:00	94	8,39	27,08
17:25:00	94	8,39	27,08
17:26:00	94	8,38	27,20
17:27:00	95	8,38	27,20
17:28:00	95	8,38	27,20
17:29:00	94	8,38	27,20
17:30:00	94	8,38	27,20
17:31:00	95	8,39	27,08
17:32:00	94	8,39	27,08
17:33:00	95	8,38	27,20
17:34:00	95	8,38	27,20
17:35:00	94	8,38	27,20
17:36:00	94	8,39	27,08
17:37:00	94	8,38	27,20
17:38:00	95	8,38	27,20
17:39:00	94	8,38	27,20
17:40:00	94	8,38	27,20
17:41:00	94	8,38	27,20
17:42:00	95	8,38	27,20
17:43:00	94	8,38	27,20
17:44:00	95	8,38	27,20
17:45:00	94	8,38	27,20
17:46:00	94	8,38	27,20
17:47:00	94	8,38	27,20
17:48:00	94	8,38	27,20
17:49:00	95	8,38	27,20
17:50:00	95	8,38	27,20
17:51:00	95	8,38	27,20
17:52:00	95	8,38	27,20
17:53:00	94	8,38	27,20
17:54:00	95	8,38	27,31
17:55:00	94	8,38	27,20
17:56:00	94	8,38	27,31
17:57:00	94	8,38	27,31
17:58:00	94	8,38	27,31
17:59:00	94	8,38	27,31
18:00:00	94	8,38	27,31
18:01:00	94	8,38	27,31
18:02:00	95	8,38	27,31
18:03:00	95	8,38	27,31
18:04:00	94	8,38	27,31
18:05:00	94	8,38	27,31
18:06:00	94	8,38	27,31
18:07:00	94	8,38	27,31
18:08:00	95	8,38	27,31
18:09:00	95	8,38	27,31
18:10:00	95	8,37	27,43
18:11:00	94	8,37	27,43
18:12:00	95	8,37	27,43
18:13:00	94	8,37	27,43
18:14:00	94	8,37	27,43
18:15:00	94	8,37	27,43
18:16:00	94	8,37	27,43
18:17:00	94	8,37	27,43
18:18:00	94	8,37	27,43
18:19:00	94	8,37	27,43
18:20:00	94	8,37	27,43
18:21:00	95	8,37	27,43
18:22:00	94	8,37	27,43
18:23:00	95	8,37	27,43
18:24:00	94	8,37	27,43
18:25:00	95	8,37	27,43
18:26:00	94	8,37	27,43
18:27:00	94	8,37	27,43
18:28:00	95	8,37	27,43
18:29:00	95	8,36	27,55
18:30:00	95	8,36	27,55
18:31:00	95	8,36	27,55
18:32:00	94	8,36	27,55
18:33:00	94	8,35	27,67
18:34:00	95	8,35	27,67
18:35:00	94	8,35	27,67
18:36:00	94	8,36	27,55
18:37:00	94	8,36	27,55
18:38:00	94	8,36	27,55
18:39:00	95	8,36	27,55
18:40:00	95	8,36	27,55
18:41:00	94	8,36	27,55
18:42:00	94	8,36	27,55
18:43:00	95	8,36	27,55
18:44:00	95	8,36	27,55
18:45:00	94	8,36	27,55
18:46:00	95	8,36	27,55
18:47:00	94	8,36	27,55
18:48:00	94	8,35	27,67
18:49:00	95	8,35	27,67
18:50:00	94	8,35	27,67
18:51:00	94	8,35	27,67
18:52:00	94	8,35	27,67
18:53:00	94	8,35	27,67
18:54:00	95	8,35	27,67
18:55:00	94	8,35	27,67
18:56:00	94	8,35	27,67
18:57:00	95	8,35	27,67
18:58:00	94	8,35	27,67
18:59:00	94	8,35	27,67
19:00:00	94	8,35	27,67
19:01:00	94	8,35	27,67
19:02:00	94	8,35	27,67
19:03:00	95	8,35	27,67
19:04:00	94	8,35	27,67
19:05:00	94	8,35	27,67
19:06:00	95	8,35	27,67
19:07:00	95	8,35	27,67
19:08:00	94	8,35	27,67
19:09:00	95	8,35	27,67
19:10:00	94	8,34	27,79
19:11:00	94	8,34	27,79
19:12:00	95	8,34	27,79
19:13:00	94	8,34	27,79
19:14:00	95	8,34	27,79
19:15:00	94	8,34	27,79
19:16:00	95	8,34	27,79
19:17:00	95	8,34	27,79
19:18:00	94	8,34	27,79
19:19:00	94	8,34	27,79
19:20:00	95	8,34	27,79
19:21:00	95	8,34	27,79
19:22:00	95	8,34	27,79
19:23:00	95	8,34	27,79
19:24:00	95	8,34	27,79
19:25:00	94	8,34	27,79
19:26:00	94	8,34	27,79
19:27:00	94	8,34	27,79
19:28:00	94	8,34	27,79
19:29:00	94	8,34	27,79
19:30:00	94	8,34	27,79
19:31:00	94	8,34	27,91
19:32:00	95	8,34	27,91
19:33:00	94	8,34	27,91
19:34:00	94	8,34	27,91
19:35:00	95	8,34	27,91
19:36:00	94	8,34	27,91
19:37:00	94	8,33	28,03
19:38:00	95	8,33	28,03
19:39:00	95	8,33	28,03
19:40:00	94	8,33	28,03
19:41:00	95	8,33	28,03
19:42:00	94	8,33	28,03
19:43:00	94	8,33	28,03
19:44:00	94	8,33	28,03
19:45:00	95	8,33	28,03
19:46:00	94	8,33	28,03
19:47:00	94	8,33	28,03
19:48:00	94	8,33	28,03
19:49:00	94	8,33	28,03
19:50:00	94	8,33	28,03
19:51:00	94	8,33	28,03
19:52:00	94	8,33	28,03
19:53:00	95	8,33	28,03
19:54:00	94	8,34	27,91
19:55:00	95	8,33	28,03
19:56:00	94	8,33	28,03
19:57:00	94	8,33	28,03
19:58:00	94	8,33	28,03
19:59:00	94	8,33	28,03
20:00:00	95	8,33	28,03
20:01:00	95	8,33	28,03
20:02:00	94	8,33	28,03
20:03:00	94	8,33	28,03
20:04:00	94	8,33	28,03
20:05:00	94	8,33	28,03
20:06:00	95	8,33	28,03
20:07:00	94	8,33	28,03
20:08:00	94	8,33	28,03
20:09:00	94	8,33	28,03
20:10:00	94	8,33	28,03
20:11:00	94	8,33	28,03
20:12:00	94	8,33	28,03
20:13:00	94	8,33	28,03
20:14:00	94	8,32	28,16
20:15:00	95	8,32	28,16
20:16:00	94	8,32	28,16
20:17:00	94	8,32	28,16
20:18:00	94	8,32	28,16
20:19:00	94	8,32	28,16
20:20:00	94	8,32	28,16
20:21:00	94	8,32	28,16
20:22:00	94	8,32	28,16
20:23:00	94	8,32	28,16
20:24:00	94	8,32	28,16
20:25:00	94	8,32	28,16
20:26:00	95	8,32	28,16
20:27:00	94	8,32	28,16
20:28:00	94	8,32	28,16
20:29:00	94	8,32	28,16
20:30:00	94	8,32	28,16
20:31:00	94	8,32	28,16
20:32:00	94	8,32	28,16
20:33:00	94	8,32	28,16
20:34:00	95	8,32	28,16
20:35:00	94	8,32	28,16
20:36:00	94	8,32	28,28
20:37:00	94	8,32	28,16
20:38:00	94	8,32	28,28
20:39:00	94	8,32	28,28
20:40:00	95	8,32	28,28
20:41:00	94	8,32	28,28
20:42:00	94	8,32	28,28
20:43:00	94	8,32	28,28
20:44:00	94	8,32	28,28
20:45:00	95	8,32	28,28
20:46:00	94	8,32	28,28
20:47:00	94	8,32	28,28
20:48:00	94	8,32	28,28
20:49:00	94	8,32	28,28
20:50:00	94	8,32	28,28
20:51:00	94	8,32	28,28
20:52:00	94	8,32	28,28
20:53:00	95	8,32	28,28
20:54:00	95	8,32	28,28
20:55:00	94	8,32	28,28
20:56:00	94	8,32	28,28
20:57:00	94	8,32	28,28
20:58:00	94	8,31	28,40
20:59:00	94	8,31	28,40
21:00:00	95	8,31	28,40
21:01:00	95	8,31	28,40
21:02:00	95	8,31	28,40
21:03:00	94	8,31	28,40
21:04:00	94	8,31	28,40
21:05:00	94	8,31	28,40
21:06:00	94	8,31	28,40
21:07:00	94	8,31	28,40
21:08:00	95	8,31	28,40
21:09:00	94	8,31	28,40
21:10:00	94	8,31	28,40
21:11:00	94	8,31	28,40
21:12:00	94	8,31	28,40
21:13:00	94	8,31	28,40
21:14:00	94	8,31	28,40
21:15:00	94	8,31	28,40
21:16:00	94	8,31	28,40
21:17:00	94	8,31	28,40
21:18:00	95	8,31	28,40
21:19:00	94	8,31	28,40
21:20:00	94	8,31	28,40
21:21:00	94	8,31	28,40
21:22:00	94	8,31	28,40
21:23:00	95	8,31	28,40
21:24:00	94	8,31	28,40
21:25:00	95	8,30	28,52
21:26:00	94	8,30	28,52
21:27:00	94	8,30	28,52
21:28:00	94	8,31	28,40
21:29:00	94	8,30	28,52
21:30:00	94	8,30	28,52
21:31:00	94	8,30	28,52
21:32:00	94	8,30	28,52
21:33:00	95	8,30	28,52
21:34:00	94	8,30	28,52
21:35:00	94	8,30	28,52
21:36:00	94	8,30	28,52
21:37:00	94	8,30	28,52
21:38:00	95	8,30	28,52
21:39:00	94	8,30	28,52
21:40:00	95	8,30	28,52
21:41:00	94	8,30	28,52
21:42:00	95	8,30	28,52
21:43:00	94	8,30	28,52
21:44:00	95	8,30	28,52
21:45:00	94	8,30	28,52
21:46:00	94	8,30	28,52
21:47:00	94	8,30	28,52
21:48:00	95	8,30	28,52
21:49:00	95	8,30	28,52
21:50:00	94	8,29	28,65
21:51:00	94	8,29	28,65
21:52:00	94	8,29	28,65
21:53:00	94	8,29	28,65
21:54:00	95	8,29	28,65
21:55:00	94	8,29	28,65
21:56:00	95	8,29	28,65
21:57:00	94	8,29	28,65
21:58:00	94	8,29	28,65
21:59:00	94	8,29	28,65
22:00:00	94	8,29	28,65
22:01:00	94	8,29	28,65
22:02:00	94	8,29	28,65
22:03:00	94	8,29	28,65
22:04:00	94	8,29	28,65
22:05:00	95	8,29	28,65
22:06:00	94	8,29	28,65
22:07:00	94	8,29	28,65
22:08:00	95	8,29	28,65
22:09:00	95	8,29	28,65
22:10:00	94	8,29	28,65
22:11:00	95	8,29	28,65
22:12:00	95	8,29	28,65
22:13:00	94	8,29	28,65
22:14:00	94	8,29	28,65
22:15:00	94	8,29	28,65
22:16:00	95	8,29	28,65
22:17:00	94	8,29	28,65
22:18:00	94	8,29	28,65
22:19:00	95	8,29	28,65
22:20:00	94	8,29	28,77
22:21:00	94	8,29	28,77
22:22:00	95	8,29	28,77
22:23:00	94	8,29	28,77
22:24:00	94	8,29	28,77
22:25:00	94	8,29	28,77
22:26:00	94	8,29	28,77
22:27:00	94	8,29	28,77
22:28:00	94	8,29	28,77
22:29:00	95	8,29	28,77
22:30:00	95	8,29	28,77
22:31:00	94	8,29	28,77
22:32:00	94	8,29	28,77
22:33:00	94	8,29	28,77
22:34:00	94	8,29	28,77
22:35:00	94	8,29	28,77
22:36:00	94	8,29	28,77
22:37:00	94	8,29	28,77
22:38:00	94	8,29	28,77
22:39:00	94	8,29	28,77
22:40:00	95	8,29	28,77
22:41:00	94	8,29	28,77
22:42:00	94	8,29	28,77
22:43:00	94	8,29	28,77
22:44:00	94	8,28	28,90
22:45:00	94	8,28	28,90
22:46:00	94	8,28	28,90
22:47:00	94	8,28	28,90
22:48:00	94	8,28	28,90
22:49:00	94	8,28	28,90
22:50:00	94	8,29	28,77
22:51:00	94	8,28	28,90
22:52:00	94	8,28	28,90
22:53:00	94	8,28	28,90
22:54:00	95	8,28	28,90
22:55:00	94	8,28	28,90
22:56:00	94	8,28	28,90
22:57:00	95	8,28	28,90
22:58:00	95	8,28	28,90
22:59:00	94	8,28	28,90
23:00:00	94	8,28	28,90
23:01:00	94	8,28	28,90
23:02:00	95	8,28	28,90
23:03:00	94	8,28	28,90
23:04:00	94	8,28	28,90
23:05:00	94	8,28	28,90
23:06:00	94	8,28	28,90
23:07:00	95	8,28	28,90
23:08:00	94	8,28	28,90
23:09:00	94	8,28	28,90
23:10:00	94	8,28	28,90
23:11:00	94	8,28	28,90
23:12:00	95	8,28	28,90
23:13:00	94	8,28	28,90
23:14:00	94	8,28	28,90
23:15:00	94	8,28	28,90
23:16:00	94	8,27	29,03
23:17:00	95	8,27	29,03
23:18:00	94	8,27	29,03
23:19:00	95	8,27	29,03
23:20:00	95	8,28	28,90
23:21:00	94	8,27	29,03
23:22:00	94	8,27	29,03
23:23:00	94	8,27	29,03
23:24:00	94	8,27	29,03
23:25:00	95	8,27	29,03
23:26:00	94	8,27	29,03
23:27:00	94	8,27	29,03
23:28:00	94	8,27	29,03
23:29:00	94	8,27	29,03
23:30:00	95	8,27	29,03
23:31:00	95	8,27	29,03
23:32:00	95	8,27	29,03
23:33:00	94	8,27	29,03
23:34:00	94	8,27	29,03
23:35:00	95	8,27	29,03
23:36:00	94	8,27	29,03
23:37:00	94	8,26	29,15
23:38:00	94	8,27	29,03
23:39:00	94	8,27	29,03
23:40:00	94	8,27	29,03
23:41:00	94	8,26	29,15
23:42:00	94	8,27	29,03
23:43:00	94	8,27	29,03
23:44:00	94	8,26	29,15
23:45:00	94	8,27	29,03
23:46:00	95	8,27	29,03
23:47:00	94	8,26	29,15
23:48:00	94	8,26	29,15
23:49:00	94	8,27	29,03
23:50:00	94	8,26	29,15
23:51:00	94	8,26	29,15
23:52:00	95	8,26	29,15
23:53:00	94	8,26	29,15
23:54:00	94	8,27	29,03
23:55:00	94	8,26	29,15
23:56:00	95	8,26	29,15
23:57:00	94	8,26	29,15
23:58:00	94	8,26	29,15
23:59:00	95	8,26	29,15
24:00:00	94	8,26	29,15
24:01:00	94	8,26	29,15
24:02:00	94	8,26	29,15
24:03:00	95	8,26	29,15
24:04:00	95	8,26	29,15
24:05:00	94	8,26	29,15
24:06:00	94	8,26	29,15
24:07:00	94	8,26	29,15
24:08:00	95	8,26	29,15
24:09:00	94	8,26	29,15
24:10:00	94	8,26	29,15
24:11:00	94	8,26	29,15
24:12:00	94	8,25	29,28
24:13:00	94	8,26	29,15
24:14:00	94	8,25	29,28
24:15:00	94	8,26	29,15
24:16:00	94	8,25	29,28
24:17:00	94	8,25	29,28
24:18:00	95	8,25	29,28
24:19:00	94	8,25	29,28
24:20:00	94	8,25	29,28
24:21:00	94	8,25	29,28
24:22:00	95	8,25	29,28
24:23:00	94	8,25	29,28
24:24:00	95	8,25	29,28
24:25:00	95	8,25	29,28
24:26:00	94	8,25	29,28
24:27:00	94	8,25	29,28
24:28:00	94	8,25	29,28
24:29:00	94	8,25	29,28
24:30:00	94	8,25	29,28
24:31:00	94	8,25	29,28
24:32:00	94	8,25	29,28
24:33:00	94	8,25	29,28
24:34:00	94	8,25	29,28
24:35:00	94	8,25	29,28
24:36:00	94	8,25	29,28
24:37:00	94	8,25	29,28
24:38:00	94	8,25	29,28
24:39:00	95	8,25	29,28
24:40:00	94	8,25	29,28
24:41:00	94	8,25	29,28
24:42:00	94	8,25	29,28
24:43:00	95	8,25	29,28
24:44:00	94	8,25	29,28
24:45:00	94	8,25	29,41
24:46:00	94	8,25	29,28
24:47:00	94	8,25	29,41
24:48:00	94	8,25	29,41
24:49:00	94	8,25	29,28
24:50:00	94	8,25	29,41
24:51:00	94	8,25	29,41
24:52:00	94	8,25	29,41
24:53:00	94	8,25	29,41
24:54:00	94	8,25	29,41
24:55:00	95	8,25	29,41
24:56:00	94	8,24	29,54
24:57:00	94	8,25	29,41
24:58:00	95	8,25	29,41
24:59:00	94	8,24	29,54
25:00:00	94	8,25	29,41
25:01:00	95	8,25	29,41
25:02:00	94	8,25	29,41
25:03:00	94	8,25	29,41
25:04:00	94	8,24	29,54
25:05:00	94	8,24	29,54
25:06:00	94	8,24	29,54
25:07:00	94	8,24	29,54
25:08:00	94	8,24	29,54
25:09:00	95	8,25	29,41
25:10:00	94	8,24	29,54
25:11:00	94	8,25	29,41
25:12:00	94	8,24	29,54
25:13:00	94	8,24	29,54
25:14:00	94	8,24	29,54
25:15:00	94	8,24	29,54
25:16:00	94	8,25	29,41
25:17:00	95	8,24	29,54
25:18:00	94	8,24	29,54
25:19:00	94	8,24	29,54
25:20:00	94	8,24	29,54
25:21:00	94	8,24	29,54
25:22:00	95	8,24	29,54
25:23:00	95	8,24	29,54
25:24:00	94	8,24	29,54
25:25:00	94	8,24	29,54
25:26:00	94	8,24	29,54
25:27:00	94	8,24	29,54
25:28:00	95	8,24	29,54
25:29:00	94	8,24	29,54
25:30:00	94	8,24	29,54
25:31:00	94	8,24	29,54
25:32:00	94	8,24	29,54
25:33:00	94	8,24	29,54
25:34:00	94	8,24	29,54
25:35:00	95	8,24	29,54
25:36:00	95	8,24	29,54
25:37:00	94	8,24	29,54
25:38:00	94	8,24	29,54
25:39:00	95	8,24	29,54
25:40:00	94	8,24	29,54
25:41:00	95	8,24	29,54
25:42:00	94	8,24	29,54
25:43:00	94	8,24	29,54
25:44:00	94	8,24	29,54
25:45:00	94	8,24	29,54
25:46:00	94	8,24	29,54
25:47:00	94	8,24	29,54
25:48:00	94	8,23	29,67
25:49:00	94	8,24	29,54
25:50:00	94	8,23	29,67
25:51:00	94	8,23	29,67
25:52:00	94	8,23	29,67
25:53:00	94	8,23	29,67
25:54:00	94	8,23	29,67
25:55:00	94	8,23	29,67
25:56:00	94	8,24	29,54
25:57:00	94	8,23	29,67
25:58:00	94	8,23	29,67
25:59:00	94	8,23	29,67
26:00:00	94	8,23	29,67
26:01:00	95	8,23	29,67
26:02:00	94	8,23	29,67
26:03:00	94	8,23	29,67
26:04:00	95	8,23	29,67
26:05:00	94	8,23	29,67
26:06:00	94	8,23	29,67
26:07:00	94	8,23	29,67
26:08:00	94	8,23	29,67
26:09:00	94	8,23	29,67
26:10:00	95	8,23	29,67
26:11:00	94	8,23	29,67
26:12:00	94	8,23	29,67
26:13:00	94	8,23	29,67
26:14:00	94	8,23	29,67
26:15:00	94	8,23	29,67
26:16:00	94	8,23	29,67
26:17:00	94	8,23	29,67
26:18:00	94	8,23	29,67
26:19:00	95	8,23	29,67
26:20:00	94	8,23	29,67
26:21:00	95	8,23	29,67
26:22:00	94	8,23	29,67
26:23:00	95	8,23	29,67
26:24:00	94	8,23	29,67
26:25:00	95	8,23	29,67
26:26:00	94	8,23	29,67
26:27:00	94	8,23	29,67
26:28:00	94	8,23	29,67
26:29:00	95	8,23	29,67
26:30:00	94	8,23	29,80
26:31:00	94	8,23	29,80
26:32:00	94	8,23	29,67
26:33:00	94	8,23	29,80
26:34:00	94	8,23	29,67
26:35:00	94	8,23	29,80
26:36:00	94	8,23	29,80
26:37:00	94	8,23	29,80
26:38:00	94	8,23	29,80
26:39:00	94	8,23	29,67
26:40:00	94	8,23	29,67
26:41:00	94	8,23	29,67
26:42:00	94	8,23	29,80
26:43:00	94	8,23	29,80
26:44:00	94	8,23	29,80
26:45:00	95	8,23	29,80
26:46:00	94	8,23	29,80
26:47:00	94	8,23	29,80
26:48:00	94	8,23	29,80
26:49:00	94	8,23	29,80
26:50:00	94	8,23	29,80
26:51:00	95	8,23	29,80
26:52:00	94	8,22	29,93
26:53:00	94	8,22	29,93
26:54:00	94	8,22	29,93
26:55:00	94	8,22	29,93
26:56:00	94	8,22	29,93
26:57:00	94	8,22	29,93
26:58:00	94	8,22	29,93
26:59:00	94	8,22	29,93
27:00:00	94	8,23	29,80
27:01:00	94	8,22	29,93
27:02:00	94	8,22	29,93
27:03:00	94	8,22	29,93
27:04:00	94	8,22	29,93
27:05:00	94	8,22	29,93
27:06:00	94	8,22	29,93
27:07:00	94	8,22	29,93
27:08:00	94	8,22	29,93
27:09:00	94	8,22	29,93
27:10:00	94	8,22	29,93
27:11:00	94	8,22	29,93
27:12:00	94	8,22	29,93
27:13:00	95	8,22	29,93
27:14:00	95	8,22	29,93
27:15:00	94	8,22	29,93
27:16:00	94	8,22	29,93
27:17:00	94	8,22	29,93
27:18:00	94	8,22	29,93
27:19:00	94	8,22	29,93
27:20:00	94	8,22	29,93
27:21:00	94	8,22	29,93
27:22:00	94	8,22	29,93
27:23:00	94	8,22	29,93
27:24:00	94	8,22	29,93
27:25:00	94	8,22	29,93
27:26:00	94	8,22	29,93
27:27:00	94	8,22	29,93
27:28:00	94	8,22	29,93
27:29:00	94	8,22	29,93
27:30:00	94	8,21	30,06
27:31:00	94	8,22	29,93
27:32:00	94	8,22	29,93
27:33:00	94	8,22	29,93
27:34:00	95	8,22	29,93
27:35:00	95	8,22	29,93
27:36:00	94	8,22	29,93
27:37:00	94	8,21	30,06
27:38:00	94	8,21	30,06
27:39:00	94	8,21	30,06
27:40:00	94	8,22	29,93
27:41:00	94	8,22	29,93
27:42:00	94	8,21	30,06
27:43:00	94	8,21	30,06
27:44:00	94	8,21	30,06
27:45:00	95	8,21	30,06
27:46:00	94	8,21	30,06
27:47:00	94	8,21	30,06
27:48:00	94	8,21	30,06
27:49:00	94	8,21	30,06
27:50:00	94	8,21	30,06
27:51:00	94	8,21	30,06
27:52:00	94	8,21	30,06
27:53:00	94	8,21	30,06
27:54:00	95	8,21	30,06
27:55:00	94	8,21	30,06
27:56:00	94	8,21	30,06
27:57:00	94	8,21	30,06
27:58:00	94	8,21	30,06
27:59:00	95	8,21	30,06
28:00:00	94	8,21	30,06
28:01:00	94	8,21	30,06
28:02:00	94	8,21	30,06
28:03:00	94	8,21	30,06
28:04:00	94	8,21	30,06
28:05:00	95	8,21	30,06
28:06:00	94	8,21	30,06
28:07:00	94	8,21	30,06
28:08:00	94	8,21	30,06
28:09:00	94	8,21	30,06
28:10:00	94	8,21	30,06
28:11:00	94	8,21	30,06
28:12:00	94	8,21	30,06
28:13:00	94	8,21	30,06
28:14:00	94	8,21	30,06
28:15:00	94	8,21	30,06
28:16:00	94	8,21	30,06
28:17:00	94	8,21	30,06
28:18:00	94	8,21	30,06
28:19:00	94	8,21	30,06
28:20:00	94	8,21	30,06
28:21:00	94	8,21	30,06
28:22:00	94	8,21	30,06
28:23:00	95	8,20	30,19
28:24:00	95	8,21	30,06
28:25:00	94	8,20	30,19
28:26:00	94	8,21	30,06
28:27:00	94	8,20	30,19
28:28:00	94	8,20	30,19
28:29:00	94	8,21	30,06
28:30:00	94	8,21	30,06
28:31:00	94	8,20	30,19
28:32:00	95	8,20	30,19
28:33:00	94	8,20	30,33
28:34:00	94	8,20	30,33
