Repository: ProgWizer/parser

File: project-root/data/Data Acquisition/Data Acquisition/2002 year (647)/UCA R Kogalym G1900+1%TDF-1+0.15%LignoCan (50C).txt (part 1 of 3)
--Test Summary--
Full Path and File Name	
Instrument Name	4262 R
Instrument Type	UCA
Instrument Serial Number	111
Test Start Date	31.05.2002
Test Start Time	1:49:39
Test Stop Date	03.06.2002
Test Stop Time	19:29:26
Test Length	89:39:47
Final Sample Time Offset	89:38:57
Controller Schedule Name	
Sampling Period	60 seconds
Comments	T: 50C(30min), 65C(240min); tap water, dry blending
Information	WellID	42/480
Information	Customer	Kogalym
Information	CementClass	G
Information	CementMfr	Dyckerhoff
Information	Additives	1%TDF-1+0.15%LignoCan
Information	Density	1900
Information	BHCT	50
Information	BHST	65
Information	FluidLoss	
Information	JobType	139.7 mm Liner
Calculated Value	Finish Set	6:26:00
Calculated Curve	Compressive Strength	Compressive strength type B (more than 14 lb/gal)
Initial Temperature (°C)	26 °C
Final Temperature (°C)	64 °C
Initial Transit Time (microsec/in)	16,54 microsec/in
Final Transit Time (microsec/in)	8,23 microsec/in
Initial Compressive Strength (MPa)	0,00 MPa
Final Compressive Strength (MPa)	21,79 MPa
--Data--
Time (HH:MM:SS)	Temperature (°C)	Transit Time (microsec/in)	Compressive Strength (MPa)
0:00:00	26	16,54	0,00
0:01:00	25	16,58	0,00
0:02:00	26	16,61	0,00
0:03:00	26	16,64	0,00
0:04:00	26	16,66	0,00
0:05:00	26	16,69	0,00
0:06:00	27	16,71	0,00
0:07:00	28	16,72	0,00
0:08:00	28	16,74	0,00
0:09:00	28	16,75	0,00
0:10:00	29	16,75	0,00
0:11:00	30	16,75	0,00
0:12:00	31	16,75	0,00
0:13:00	32	16,75	0,00
0:14:00	32	16,76	0,00
0:15:00	33	16,76	0,00
0:16:00	34	16,75	0,00
0:17:00	34	16,74	0,00
0:18:00	35	16,74	0,00
0:19:00	36	16,73	0,00
0:20:00	37	16,71	0,00
0:21:00	38	16,71	0,00
0:22:00	39	16,69	0,00
0:23:00	40	16,67	0,00
0:24:00	41	16,66	0,00
0:25:00	41	16,64	0,00
0:26:00	43	16,63	0,00
0:27:00	43	16,63	0,00
0:28:00	44	16,63	0,00
0:29:00	45	16,62	0,00
0:30:00	46	16,60	0,00
0:31:00	47	16,60	0,00
0:32:00	48	16,59	0,00
0:33:00	48	16,57	0,00
0:34:00	49	16,57	0,00
0:35:00	50	16,57	0,00
0:36:00	50	16,53	0,00
0:37:00	51	16,54	0,00
0:38:00	51	16,53	0,00
0:39:00	51	16,51	0,01
0:40:00	51	16,51	0,01
0:41:00	52	16,51	0,01
0:42:00	52	16,50	0,01
0:43:00	52	16,51	0,01
0:44:00	52	16,49	0,01
0:45:00	52	16,50	0,01
0:46:00	52	16,48	0,01
0:47:00	52	16,48	0,02
0:48:00	52	16,48	0,02
0:49:00	52	16,48	0,01
0:50:00	52	16,48	0,01
0:51:00	52	16,48	0,01
0:52:00	52	16,48	0,02
0:53:00	52	16,48	0,01
0:54:00	52	16,48	0,01
0:55:00	52	16,48	0,01
0:56:00	52	16,49	0,01
0:57:00	52	16,48	0,02
0:58:00	52	16,49	0,01
0:59:00	52	16,48	0,01
1:00:00	52	16,48	0,01
1:01:00	51	16,48	0,01
1:02:00	51	16,48	0,01
1:03:00	52	16,48	0,01
1:04:00	52	16,49	0,01
1:05:00	51	16,48	0,01
1:06:00	51	16,48	0,01
1:07:00	52	16,48	0,01
1:08:00	52	16,48	0,01
1:09:00	52	16,48	0,01
1:10:00	52	16,48	0,01
1:11:00	52	16,48	0,01
1:12:00	52	16,48	0,01
1:13:00	52	16,48	0,02
1:14:00	52	16,48	0,01
1:15:00	52	16,48	0,02
1:16:00	52	16,48	0,01
1:17:00	52	16,48	0,02
1:18:00	52	16,48	0,01
1:19:00	52	16,48	0,02
1:20:00	52	16,48	0,02
1:21:00	52	16,48	0,02
1:22:00	52	16,48	0,02
1:23:00	52	16,46	0,02
1:24:00	52	16,48	0,02
1:25:00	52	16,48	0,01
1:26:00	52	16,48	0,02
1:27:00	53	16,47	0,02
1:28:00	52	16,48	0,02
1:29:00	52	16,47	0,02
1:30:00	53	16,47	0,02
1:31:00	52	16,48	0,02
1:32:00	53	16,47	0,02
1:33:00	53	16,48	0,01
1:34:00	53	16,47	0,02
1:35:00	53	16,47	0,02
1:36:00	53	16,47	0,02
1:37:00	53	16,46	0,02
1:38:00	53	16,46	0,02
1:39:00	53	16,45	0,02
1:40:00	53	16,46	0,02
1:41:00	53	16,45	0,02
1:42:00	53	16,46	0,02
1:43:00	53	16,46	0,02
1:44:00	53	16,45	0,02
1:45:00	53	16,45	0,02
1:46:00	53	16,45	0,02
1:47:00	54	16,45	0,02
1:48:00	53	16,45	0,02
1:49:00	54	16,45	0,02
1:50:00	53	16,45	0,02
1:51:00	54	16,46	0,02
1:52:00	54	16,45	0,02
1:53:00	54	16,45	0,02
1:54:00	54	16,45	0,02
1:55:00	54	16,45	0,02
1:56:00	54	16,45	0,02
1:57:00	54	16,45	0,02
1:58:00	54	16,45	0,02
1:59:00	54	16,45	0,02
2:00:00	55	16,45	0,02
2:01:00	55	16,45	0,02
2:02:00	54	16,45	0,02
2:03:00	54	16,45	0,02
2:04:00	54	16,45	0,02
2:05:00	54	16,44	0,03
2:06:00	55	16,44	0,03
2:07:00	55	16,44	0,03
2:08:00	55	16,45	0,02
2:09:00	55	16,45	0,02
2:10:00	55	16,44	0,03
2:11:00	55	16,44	0,03
2:12:00	55	16,44	0,03
2:13:00	55	16,44	0,03
2:14:00	55	16,44	0,03
2:15:00	55	16,44	0,03
2:16:00	55	16,44	0,03
2:17:00	55	16,44	0,03
2:18:00	56	16,43	0,03
2:19:00	55	16,43	0,03
2:20:00	55	16,44	0,03
2:21:00	55	16,43	0,03
2:22:00	56	16,43	0,03
2:23:00	55	16,43	0,03
2:24:00	56	16,43	0,03
2:25:00	56	16,43	0,03
2:26:00	56	16,43	0,03
2:27:00	56	16,43	0,03
2:28:00	56	16,42	0,03
2:29:00	56	16,43	0,03
2:30:00	56	16,43	0,03
2:31:00	56	16,42	0,03
2:32:00	56	16,42	0,03
2:33:00	56	16,43	0,03
2:34:00	56	16,42	0,03
2:35:00	56	16,42	0,03
2:36:00	56	16,42	0,03
2:37:00	56	16,42	0,03
2:38:00	57	16,42	0,03
2:39:00	57	16,42	0,03
2:40:00	57	16,42	0,03
2:41:00	56	16,42	0,03
2:42:00	57	16,43	0,03
2:43:00	57	16,42	0,03
2:44:00	57	16,42	0,03
2:45:00	57	16,42	0,03
2:46:00	57	16,42	0,03
2:47:00	57	16,42	0,03
2:48:00	57	16,43	0,03
2:49:00	58	16,41	0,03
2:50:00	57	16,42	0,03
2:51:00	57	16,42	0,03
2:52:00	57	16,42	0,03
2:53:00	57	16,42	0,03
2:54:00	58	16,43	0,03
2:55:00	58	16,43	0,03
2:56:00	58	16,42	0,03
2:57:00	58	16,42	0,03
2:58:00	58	16,42	0,03
2:59:00	58	16,43	0,03
3:00:00	58	16,43	0,03
3:01:00	58	16,43	0,03
3:02:00	58	16,43	0,03
3:03:00	58	16,44	0,03
3:04:00	58	16,43	0,03
3:05:00	58	16,44	0,03
3:06:00	58	16,45	0,02
3:07:00	58	16,45	0,02
3:08:00	59	16,44	0,03
3:09:00	58	16,44	0,03
3:10:00	59	16,45	0,02
3:11:00	58	16,45	0,02
3:12:00	59	16,45	0,02
3:13:00	59	16,45	0,02
3:14:00	59	16,45	0,02
3:15:00	59	16,45	0,02
3:16:00	59	16,45	0,02
3:17:00	59	16,45	0,02
3:18:00	59	16,45	0,02
3:19:00	59	16,45	0,02
3:20:00	59	16,44	0,03
3:21:00	59	16,45	0,02
3:22:00	59	16,45	0,02
3:23:00	59	16,45	0,02
3:24:00	59	16,45	0,02
3:25:00	59	16,45	0,02
3:26:00	60	16,45	0,02
3:27:00	60	16,45	0,02
3:28:00	60	16,45	0,02
3:29:00	60	16,45	0,02
3:30:00	60	16,45	0,02
3:31:00	60	16,42	0,03
3:32:00	60	16,43	0,03
3:33:00	60	16,43	0,03
3:34:00	60	16,43	0,03
3:35:00	60	16,43	0,03
3:36:00	60	16,42	0,03
3:37:00	60	16,42	0,03
3:38:00	60	16,42	0,03
3:39:00	60	16,42	0,03
3:40:00	60	16,42	0,03
3:41:00	61	16,42	0,03
3:42:00	61	16,42	0,03
3:43:00	61	16,42	0,03
3:44:00	61	16,43	0,03
3:45:00	61	16,42	0,03
3:46:00	61	16,43	0,03
3:47:00	61	16,42	0,03
3:48:00	61	16,42	0,03
3:49:00	61	16,42	0,03
3:50:00	61	16,42	0,03
3:51:00	61	16,43	0,03
3:52:00	61	16,43	0,03
3:53:00	61	16,42	0,03
3:54:00	61	16,42	0,03
3:55:00	61	16,42	0,03
3:56:00	61	16,42	0,03
3:57:00	62	16,43	0,03
3:58:00	61	16,42	0,03
3:59:00	61	16,42	0,03
4:00:00	62	16,42	0,03
4:01:00	62	16,42	0,03
4:02:00	62	16,42	0,03
4:03:00	62	16,42	0,03
4:04:00	62	16,42	0,03
4:05:00	62	16,42	0,03
4:06:00	62	16,42	0,03
4:07:00	62	16,42	0,03
4:08:00	62	16,42	0,03
4:09:00	62	16,42	0,03
4:10:00	62	16,42	0,03
4:11:00	63	16,42	0,03
4:12:00	63	16,42	0,03
4:13:00	62	16,42	0,03
4:14:00	62	16,41	0,03
4:15:00	62	16,40	0,03
4:16:00	62	16,41	0,03
4:17:00	63	16,40	0,03
4:18:00	62	16,41	0,03
4:19:00	63	16,41	0,03
4:20:00	63	16,41	0,03
4:21:00	63	16,41	0,03
4:22:00	63	16,40	0,03
4:23:00	64	16,41	0,03
4:24:00	63	16,41	0,03
4:25:00	63	16,40	0,03
4:26:00	63	16,40	0,03
4:27:00	63	16,40	0,03
4:28:00	63	16,40	0,03
4:29:00	63	16,40	0,03
4:30:00	63	16,40	0,03
4:31:00	64	16,41	0,03
4:32:00	64	16,41	0,03
4:33:00	64	16,41	0,03
4:34:00	64	16,41	0,03
4:35:00	63	16,41	0,03
4:36:00	64	16,41	0,03
4:37:00	64	16,41	0,03
4:38:00	64	16,41	0,03
4:39:00	64	16,41	0,03
4:40:00	64	16,41	0,03
4:41:00	64	16,41	0,03
4:42:00	64	16,41	0,03
4:43:00	63	16,41	0,03
4:44:00	64	16,41	0,03
4:45:00	64	16,41	0,03
4:46:00	64	16,41	0,03
4:47:00	64	16,40	0,03
4:48:00	64	16,41	0,03
4:49:00	64	16,41	0,03
4:50:00	64	16,41	0,03
4:51:00	64	16,41	0,03
4:52:00	64	16,41	0,03
4:53:00	64	16,41	0,03
4:54:00	64	16,41	0,03
4:55:00	64	16,41	0,03
4:56:00	63	16,41	0,03
4:57:00	63	16,41	0,03
4:58:00	64	16,41	0,03
4:59:00	64	16,41	0,03
5:00:00	64	16,41	0,03
5:01:00	64	16,41	0,03
5:02:00	64	16,41	0,03
5:03:00	64	16,41	0,03
5:04:00	64	16,41	0,03
5:05:00	63	16,41	0,03
5:06:00	64	16,41	0,03
5:07:00	64	16,42	0,03
5:08:00	64	16,42	0,03
5:09:00	64	16,39	0,04
5:10:00	63	16,39	0,04
5:11:00	64	16,39	0,04
5:12:00	64	16,39	0,04
5:13:00	64	16,40	0,03
5:14:00	64	16,39	0,04
5:15:00	64	16,40	0,03
5:16:00	64	16,39	0,04
5:17:00	64	16,39	0,04
5:18:00	63	16,39	0,04
5:19:00	64	16,39	0,04
5:20:00	63	16,39	0,04
5:21:00	64	16,39	0,04
5:22:00	64	16,39	0,04
5:23:00	64	16,39	0,04
5:24:00	64	16,39	0,04
5:25:00	64	16,39	0,04
5:26:00	63	16,39	0,04
5:27:00	64	16,39	0,04
5:28:00	63	16,39	0,04
5:29:00	64	16,39	0,04
5:30:00	64	16,39	0,04
5:31:00	64	16,39	0,04
5:32:00	64	16,39	0,04
5:33:00	64	16,39	0,04
5:34:00	64	16,39	0,04
5:35:00	64	16,39	0,04
5:36:00	64	16,39	0,04
5:37:00	63	16,39	0,04
5:38:00	64	16,39	0,04
5:39:00	64	16,39	0,04
5:40:00	63	16,38	0,04
5:41:00	64	16,38	0,04
5:42:00	64	16,38	0,04
5:43:00	64	16,37	0,04
5:44:00	64	16,37	0,04
5:45:00	64	16,36	0,04
5:46:00	64	16,36	0,05
5:47:00	64	16,36	0,05
5:48:00	64	16,35	0,05
5:49:00	64	16,34	0,05
5:50:00	63	16,33	0,05
5:51:00	64	16,33	0,06
5:52:00	64	16,33	0,06
5:53:00	64	16,31	0,06
5:54:00	63	16,30	0,06
5:55:00	64	16,29	0,06
5:56:00	64	16,29	0,07
5:57:00	63	16,27	0,07
5:58:00	64	16,27	0,07
5:59:00	64	16,25	0,08
6:00:00	63	16,23	0,08
6:01:00	63	16,22	0,08
6:02:00	63	16,21	0,09
6:03:00	64	16,20	0,09
6:04:00	64	16,15	0,10
6:05:00	63	16,13	0,11
6:06:00	64	16,12	0,11
6:07:00	64	16,09	0,12
6:08:00	63	16,07	0,13
6:09:00	63	16,04	0,14
6:10:00	64	16,02	0,14
6:11:00	64	15,99	0,15
6:12:00	63	15,96	0,16
6:13:00	63	15,93	0,17
6:14:00	64	15,89	0,18
6:15:00	64	15,85	0,19
6:16:00	64	15,82	0,20
6:17:00	64	15,78	0,22
6:18:00	64	15,74	0,23
6:19:00	64	15,70	0,24
6:20:00	64	15,66	0,26
6:21:00	63	15,61	0,28
6:22:00	64	15,56	0,29
6:23:00	64	15,51	0,31
6:24:00	64	15,46	0,33
6:25:00	64	15,40	0,35
6:26:00	64	15,35	0,37
6:27:00	64	15,29	0,39
6:28:00	64	15,25	0,41
6:29:00	63	15,18	0,44
6:30:00	64	15,12	0,46
6:31:00	64	15,06	0,49
6:32:00	64	15,00	0,52
6:33:00	63	14,93	0,55
6:34:00	64	14,87	0,57
6:35:00	64	14,79	0,61
6:36:00	64	14,73	0,64
6:37:00	64	14,67	0,67
6:38:00	63	14,61	0,70
6:39:00	64	14,54	0,73
6:40:00	64	14,47	0,77
6:41:00	64	14,39	0,81
6:42:00	64	14,32	0,85
6:43:00	64	14,26	0,89
6:44:00	64	14,19	0,93
6:45:00	63	14,13	0,97
6:46:00	63	14,05	1,01
6:47:00	64	13,99	1,06
6:48:00	63	13,92	1,10
6:49:00	64	13,86	1,14
6:50:00	64	13,79	1,19
6:51:00	63	13,73	1,23
6:52:00	63	13,66	1,28
6:53:00	64	13,60	1,32
6:54:00	63	13,54	1,37
6:55:00	64	13,48	1,42
6:56:00	64	13,42	1,47
6:57:00	64	13,37	1,51
6:58:00	64	13,31	1,56
6:59:00	63	13,25	1,61
7:00:00	63	13,19	1,66
7:01:00	64	13,14	1,71
7:02:00	64	13,08	1,77
7:03:00	63	13,02	1,82
7:04:00	64	12,97	1,87
7:05:00	63	12,93	1,91
7:06:00	64	12,87	1,98
7:07:00	64	12,82	2,02
7:08:00	63	12,77	2,08
7:09:00	63	12,73	2,13
7:10:00	64	12,67	2,19
7:11:00	64	12,63	2,24
7:12:00	63	12,59	2,28
7:13:00	63	12,53	2,35
7:14:00	64	12,48	2,41
7:15:00	63	12,45	2,45
7:16:00	63	12,40	2,51
7:17:00	63	12,37	2,56
7:18:00	63	12,32	2,61
7:19:00	63	12,28	2,67
7:20:00	63	12,24	2,73
7:21:00	64	12,20	2,78
7:22:00	63	12,16	2,83
7:23:00	64	12,13	2,88
7:24:00	63	12,09	2,94
7:25:00	63	12,06	2,98
7:26:00	63	12,02	3,04
7:27:00	63	11,98	3,10
7:28:00	64	11,95	3,14
7:29:00	63	11,91	3,20
7:30:00	64	11,89	3,25
7:31:00	64	11,86	3,30
7:32:00	64	11,82	3,36
7:33:00	64	11,80	3,40
7:34:00	64	11,77	3,45
7:35:00	63	11,73	3,50
7:36:00	64	11,71	3,55
7:37:00	63	11,68	3,61
7:38:00	63	11,64	3,66
7:39:00	64	11,62	3,70
7:40:00	64	11,59	3,76
7:41:00	64	11,57	3,80
7:42:00	63	11,54	3,85
7:43:00	63	11,52	3,90
7:44:00	64	11,49	3,96
7:45:00	63	11,46	4,00
7:46:00	64	11,44	4,04
7:47:00	64	11,42	4,09
7:48:00	64	11,40	4,14
7:49:00	63	11,38	4,18
7:50:00	64	11,35	4,23
7:51:00	63	11,33	4,28
7:52:00	64	11,30	4,34
7:53:00	64	11,28	4,39
7:54:00	64	11,26	4,42
7:55:00	63	11,24	4,47
7:56:00	64	11,22	4,52
7:57:00	63	11,20	4,57
7:58:00	64	11,18	4,60
7:59:00	64	11,16	4,66
8:00:00	64	11,14	4,69
8:01:00	64	11,12	4,74
8:02:00	64	11,10	4,80
8:03:00	63	11,08	4,83
8:04:00	63	11,07	4,87
8:05:00	63	11,04	4,92
8:06:00	64	11,03	4,96
8:07:00	64	11,02	4,99
8:08:00	64	11,00	5,03
8:09:00	64	10,98	5,09
8:10:00	64	10,96	5,13
8:11:00	63	10,95	5,16
8:12:00	64	10,93	5,20
8:13:00	63	10,92	5,24
8:14:00	63	10,90	5,28
8:15:00	63	10,89	5,32
8:16:00	64	10,87	5,36
8:17:00	64	10,85	5,42
8:18:00	64	10,84	5,44
8:19:00	63	10,83	5,48
8:20:00	63	10,81	5,52
8:21:00	64	10,80	5,56
8:22:00	64	10,78	5,61
8:23:00	64	10,77	5,65
8:24:00	64	10,76	5,67
8:25:00	63	10,75	5,71
8:26:00	64	10,73	5,75
8:27:00	64	10,71	5,80
8:28:00	63	10,70	5,84
8:29:00	63	10,69	5,86
8:30:00	64	10,68	5,91
8:31:00	64	10,67	5,93
8:32:00	64	10,66	5,97
8:33:00	63	10,64	6,02
8:34:00	63	10,63	6,04
8:35:00	64	10,62	6,09
8:36:00	63	10,61	6,11
8:37:00	63	10,59	6,15
8:38:00	63	10,58	6,20
8:39:00	63	10,57	6,22
8:40:00	63	10,56	6,27
8:41:00	63	10,55	6,29
8:42:00	63	10,54	6,32
8:43:00	64	10,53	6,36
8:44:00	63	10,51	6,41
8:45:00	64	10,50	6,44
8:46:00	63	10,49	6,49
8:47:00	63	10,48	6,51
8:48:00	63	10,48	6,53
8:49:00	64	10,46	6,58
8:50:00	63	10,45	6,61
8:51:00	63	10,45	6,63
8:52:00	63	10,43	6,68
8:53:00	63	10,42	6,71
8:54:00	63	10,41	6,73
8:55:00	63	10,40	6,79
8:56:00	64	10,39	6,81
8:57:00	63	10,39	6,84
8:58:00	63	10,38	6,86
8:59:00	64	10,36	6,91
9:00:00	63	10,36	6,94
9:01:00	63	10,35	6,97
9:02:00	63	10,34	6,99
9:03:00	64	10,33	7,02
9:04:00	64	10,32	7,07
9:05:00	63	10,31	7,10
9:06:00	64	10,30	7,13
9:07:00	64	10,30	7,15
9:08:00	63	10,29	7,18
9:09:00	64	10,28	7,21
9:10:00	64	10,27	7,24
9:11:00	63	10,27	7,26
9:12:00	63	10,26	7,29
9:13:00	63	10,25	7,32
9:14:00	64	10,24	7,35
9:15:00	64	10,23	7,40
9:16:00	64	10,22	7,43
9:17:00	64	10,21	7,46
9:18:00	64	10,21	7,49
9:19:00	64	10,20	7,52
9:20:00	64	10,19	7,54
9:21:00	63	10,18	7,57
9:22:00	64	10,18	7,60
9:23:00	64	10,17	7,63
9:24:00	63	10,16	7,66
9:25:00	64	10,15	7,69
9:26:00	63	10,14	7,72
9:27:00	63	10,14	7,75
9:28:00	63	10,13	7,78
9:29:00	63	10,13	7,78
9:30:00	63	10,12	7,81
9:31:00	63	10,12	7,84
9:32:00	63	10,11	7,87
9:33:00	63	10,10	7,90
9:34:00	63	10,09	7,93
9:35:00	63	10,09	7,96
9:36:00	63	10,08	7,99
9:37:00	64	10,07	8,02
9:38:00	64	10,06	8,05
9:39:00	64	10,05	8,08
9:40:00	63	10,05	8,08
9:41:00	63	10,05	8,11
9:42:00	63	10,04	8,14
9:43:00	64	10,03	8,17
9:44:00	64	10,02	8,20
9:45:00	63	10,02	8,24
9:46:00	64	10,02	8,24
9:47:00	63	10,01	8,27
9:48:00	63	10,00	8,33
9:49:00	64	10,00	8,33
9:50:00	64	9,99	8,36
9:51:00	63	9,98	8,40
9:52:00	63	9,97	8,43
9:53:00	64	9,96	8,46
9:54:00	64	9,96	8,46
9:55:00	63	9,96	8,49
9:56:00	64	9,95	8,53
9:57:00	64	9,94	8,56
9:58:00	64	9,94	8,56
9:59:00	63	9,93	8,59
10:00:00	63	9,93	8,62
10:01:00	64	9,92	8,66
10:02:00	64	9,91	8,69
10:03:00	64	9,91	8,69
10:04:00	63	9,91	8,72
10:05:00	64	9,90	8,76
10:06:00	64	9,89	8,79
10:07:00	64	9,89	8,79
10:08:00	63	9,88	8,83
10:09:00	64	9,88	8,86
10:10:00	63	9,88	8,86
10:11:00	64	9,87	8,89
10:12:00	64	9,86	8,93
10:13:00	64	9,85	8,96
10:14:00	64	9,85	8,96
10:15:00	63	9,84	9,00
10:16:00	63	9,84	9,03
10:17:00	63	9,84	9,03
10:18:00	63	9,83	9,07
10:19:00	63	9,82	9,10
10:20:00	64	9,82	9,10
10:21:00	64	9,82	9,14
10:22:00	64	9,81	9,17
10:23:00	64	9,81	9,17
10:24:00	64	9,80	9,21
10:25:00	64	9,79	9,25
10:26:00	64	9,79	9,25
10:27:00	64	9,79	9,28
10:28:00	63	9,78	9,32
10:29:00	63	9,78	9,32
10:30:00	63	9,77	9,35
10:31:00	64	9,76	9,39
10:32:00	64	9,76	9,39
10:33:00	63	9,75	9,43
10:34:00	64	9,75	9,43
10:35:00	64	9,75	9,46
10:36:00	64	9,75	9,46
10:37:00	64	9,74	9,50
10:38:00	64	9,73	9,54
10:39:00	64	9,73	9,54
10:40:00	63	9,73	9,57
10:41:00	63	9,73	9,57
10:42:00	63	9,72	9,61
10:43:00	63	9,71	9,65
10:44:00	64	9,71	9,65
10:45:00	63	9,70	9,69
10:46:00	64	9,70	9,73
10:47:00	63	9,70	9,73
10:48:00	63	9,69	9,76
10:49:00	63	9,69	9,76
10:50:00	63	9,68	9,80
10:51:00	64	9,68	9,80
10:52:00	64	9,67	9,84
10:53:00	64	9,67	9,88
10:54:00	63	9,67	9,88
10:55:00	64	9,66	9,92
10:56:00	64	9,66	9,92
10:57:00	64	9,65	9,96
10:58:00	63	9,65	9,96
10:59:00	64	9,64	9,99
11:00:00	64	9,64	9,99
11:01:00	64	9,64	10,03
11:02:00	63	9,64	10,03
11:03:00	64	9,63	10,07
11:04:00	64	9,62	10,11
11:05:00	64	9,62	10,11
11:06:00	64	9,61	10,15
11:07:00	63	9,61	10,15
11:08:00	64	9,61	10,19
11:09:00	64	9,61	10,19
11:10:00	64	9,60	10,23
11:11:00	63	9,60	10,23
11:12:00	63	9,59	10,27
11:13:00	64	9,59	10,27
11:14:00	64	9,58	10,31
11:15:00	64	9,58	10,31
11:16:00	63	9,57	10,35
11:17:00	63	9,57	10,35
11:18:00	64	9,57	10,39
11:19:00	63	9,57	10,39
11:20:00	64	9,56	10,44
11:21:00	64	9,56	10,44
11:22:00	64	9,55	10,48
11:23:00	63	9,55	10,48
11:24:00	63	9,54	10,52
11:25:00	63	9,54	10,52
11:26:00	63	9,54	10,56
11:27:00	63	9,54	10,56
11:28:00	64	9,53	10,60
11:29:00	63	9,53	10,60
11:30:00	64	9,52	10,64
11:31:00	64	9,52	10,64
11:32:00	64	9,52	10,68
11:33:00	63	9,52	10,68
11:34:00	64	9,51	10,73
11:35:00	64	9,51	10,73
11:36:00	64	9,51	10,73
11:37:00	63	9,50	10,77
11:38:00	63	9,50	10,77
11:39:00	63	9,49	10,81
11:40:00	64	9,49	10,81
11:41:00	63	9,48	10,86
11:42:00	63	9,48	10,86
11:43:00	63	9,48	10,90
11:44:00	63	9,48	10,90
11:45:00	64	9,48	10,90
11:46:00	64	9,47	10,94
11:47:00	63	9,47	10,94
11:48:00	63	9,46	10,98
11:49:00	64	9,46	10,98
11:50:00	64	9,45	11,03
11:51:00	63	9,45	11,03
11:52:00	63	9,45	11,03
11:53:00	63	9,45	11,07
11:54:00	64	9,45	11,07
11:55:00	63	9,44	11,12
11:56:00	64	9,44	11,12
11:57:00	64	9,43	11,16
11:58:00	63	9,43	11,16
11:59:00	64	9,43	11,16
12:00:00	63	9,43	11,20
12:01:00	64	9,43	11,20
12:02:00	64	9,42	11,25
12:03:00	64	9,42	11,25
12:04:00	64	9,42	11,25
12:05:00	63	9,41	11,29
12:06:00	64	9,41	11,29
12:07:00	64	9,40	11,34
12:08:00	63	9,40	11,34
12:09:00	64	9,40	11,34
12:10:00	64	9,39	11,38
12:11:00	64	9,39	11,38
12:12:00	64	9,39	11,43
12:13:00	64	9,39	11,43
12:14:00	63	9,39	11,43
12:15:00	64	9,38	11,47
12:16:00	63	9,38	11,47
12:17:00	64	9,38	11,47
12:18:00	64	9,37	11,52
12:19:00	63	9,37	11,52
12:20:00	64	9,37	11,57
12:21:00	64	9,37	11,57
12:22:00	64	9,37	11,57
12:23:00	64	9,36	11,61
12:24:00	64	9,36	11,61
12:25:00	63	9,36	11,61
12:26:00	64	9,35	11,66
12:27:00	64	9,35	11,66
12:28:00	64	9,35	11,66
12:29:00	64	9,34	11,71
12:30:00	64	9,34	11,71
12:31:00	63	9,34	11,75
12:32:00	63	9,34	11,75
12:33:00	64	9,34	11,75
12:34:00	63	9,34	11,75
12:35:00	63	9,33	11,80
12:36:00	63	9,32	11,85
12:37:00	64	9,32	11,85
12:38:00	63	9,32	11,85
12:39:00	64	9,31	11,89
12:40:00	63	9,31	11,89
12:41:00	63	9,31	11,89
12:42:00	63	9,30	11,94
12:43:00	64	9,30	11,94
12:44:00	64	9,30	11,94
12:45:00	64	9,30	11,99
12:46:00	64	9,30	11,99
12:47:00	64	9,30	11,99
12:48:00	63	9,29	12,04
12:49:00	63	9,29	12,04
12:50:00	63	9,29	12,04
12:51:00	64	9,28	12,09
12:52:00	63	9,28	12,09
12:53:00	64	9,28	12,09
12:54:00	64	9,28	12,13
12:55:00	64	9,28	12,13
12:56:00	64	9,28	12,13
12:57:00	63	9,27	12,18
12:58:00	64	9,27	12,18
12:59:00	63	9,27	12,18
13:00:00	63	9,26	12,23
13:01:00	63	9,26	12,23
13:02:00	63	9,26	12,23
13:03:00	64	9,25	12,28
13:04:00	64	9,25	12,28
13:05:00	64	9,25	12,28
13:06:00	63	9,25	12,28
13:07:00	63	9,25	12,33
13:08:00	64	9,25	12,33
13:09:00	63	9,25	12,33
13:10:00	63	9,24	12,38
13:11:00	64	9,24	12,38
13:12:00	64	9,24	12,38
13:13:00	64	9,23	12,43
13:14:00	63	9,23	12,43
13:15:00	64	9,23	12,43
13:16:00	63	9,22	12,48
13:17:00	63	9,22	12,48
13:18:00	64	9,22	12,48
13:19:00	63	9,21	12,53
13:20:00	64	9,21	12,53
13:21:00	64	9,21	12,53
13:22:00	63	9,21	12,53
13:23:00	64	9,21	12,58
13:24:00	63	9,21	12,58
13:25:00	63	9,21	12,58
13:26:00	64	9,20	12,63
13:27:00	63	9,20	12,63
13:28:00	64	9,20	12,63
13:29:00	63	9,20	12,63
13:30:00	63	9,19	12,68
13:31:00	63	9,19	12,68
13:32:00	63	9,19	12,68
13:33:00	64	9,19	12,68
13:34:00	64	9,19	12,73
13:35:00	64	9,19	12,73
13:36:00	64	9,19	12,73
13:37:00	63	9,18	12,79
13:38:00	64	9,18	12,79
13:39:00	63	9,18	12,79
13:40:00	64	9,18	12,79
13:41:00	63	9,17	12,84
13:42:00	64	9,17	12,84
13:43:00	64	9,17	12,84
13:44:00	64	9,17	12,84
13:45:00	64	9,16	12,89
13:46:00	63	9,16	12,89
13:47:00	63	9,16	12,89
13:48:00	64	9,16	12,94
13:49:00	64	9,16	12,94
13:50:00	64	9,16	12,94
13:51:00	64	9,16	12,94
13:52:00	64	9,15	12,99
13:53:00	64	9,15	12,99
13:54:00	63	9,15	12,99
13:55:00	64	9,15	12,99
13:56:00	64	9,15	12,99
13:57:00	63	9,14	13,05
13:58:00	64	9,14	13,05
13:59:00	63	9,14	13,05
14:00:00	64	9,13	13,10
14:01:00	64	9,13	13,10
14:02:00	63	9,13	13,10
14:03:00	64	9,13	13,10
14:04:00	64	9,13	13,15
14:05:00	64	9,13	13,15
14:06:00	63	9,13	13,15
14:07:00	64	9,13	13,15
14:08:00	63	9,12	13,21
14:09:00	64	9,12	13,21
14:10:00	64	9,12	13,21
14:11:00	64	9,12	13,21
14:12:00	64	9,11	13,26
14:13:00	63	9,11	13,26
14:14:00	64	9,11	13,26
14:15:00	63	9,11	13,26
14:16:00	63	9,10	13,31
14:17:00	64	9,10	13,31
14:18:00	64	9,10	13,31
14:19:00	64	9,10	13,31
14:20:00	63	9,10	13,31
14:21:00	64	9,09	13,37
14:22:00	64	9,09	13,37
14:23:00	64	9,09	13,37
14:24:00	63	9,09	13,42
14:25:00	64	9,09	13,42
14:26:00	63	9,09	13,42
14:27:00	63	9,09	13,42
14:28:00	64	9,09	13,42
14:29:00	63	9,08	13,48
14:30:00	64	9,08	13,48
14:31:00	64	9,08	13,48
14:32:00	63	9,08	13,48
14:33:00	63	9,07	13,53
14:34:00	63	9,07	13,53
14:35:00	63	9,07	13,53
14:36:00	64	9,07	13,53
14:37:00	63	9,07	13,59
14:38:00	63	9,07	13,59
14:39:00	64	9,07	13,59
14:40:00	63	9,07	13,59
14:41:00	63	9,07	13,59
14:42:00	64	9,06	13,64
14:43:00	64	9,06	13,64
14:44:00	63	9,06	13,64
14:45:00	64	9,06	13,64
14:46:00	63	9,06	13,64
14:47:00	64	9,05	13,70
14:48:00	64	9,05	13,70
14:49:00	64	9,05	13,70
14:50:00	63	9,05	13,70
14:51:00	64	9,04	13,75
14:52:00	64	9,04	13,75
14:53:00	63	9,04	13,75
14:54:00	64	9,04	13,75
14:55:00	63	9,04	13,75
14:56:00	63	9,04	13,81
14:57:00	64	9,04	13,81
14:58:00	64	9,04	13,81
14:59:00	63	9,04	13,81
15:00:00	64	9,04	13,81
15:01:00	63	9,03	13,87
15:02:00	63	9,03	13,87
15:03:00	64	9,03	13,87
15:04:00	63	9,03	13,87
15:05:00	64	9,03	13,87
15:06:00	64	9,02	13,92
15:07:00	64	9,02	13,92
15:08:00	64	9,02	13,92
15:09:00	63	9,02	13,92
15:10:00	64	9,02	13,92
15:11:00	64	9,01	13,98
15:12:00	64	9,01	13,98
15:13:00	64	9,01	13,98
15:14:00	63	9,01	13,98
15:15:00	64	9,01	13,98
15:16:00	64	9,00	14,04
15:17:00	64	9,00	14,04
15:18:00	64	9,00	14,04
15:19:00	63	9,00	14,04
15:20:00	64	9,00	14,04
15:21:00	63	9,00	14,04
15:22:00	63	9,00	14,10
15:23:00	63	9,00	14,10
15:24:00	63	9,00	14,10
15:25:00	64	9,00	14,10
15:26:00	64	9,00	14,10
15:27:00	64	8,99	14,15
15:28:00	63	8,99	14,15
15:29:00	64	8,99	14,15
15:30:00	64	8,99	14,15
15:31:00	64	8,99	14,15
15:32:00	64	8,99	14,15
15:33:00	64	8,98	14,21
15:34:00	64	8,98	14,21
15:35:00	64	8,98	14,21
15:36:00	64	8,98	14,21
15:37:00	64	8,98	14,21
15:38:00	64	8,98	14,21
15:39:00	64	8,98	14,27
15:40:00	63	8,98	14,27
15:41:00	64	8,98	14,27
15:42:00	63	8,98	14,27
15:43:00	64	8,98	14,27
15:44:00	64	8,98	14,27
15:45:00	63	8,97	14,33
15:46:00	64	8,97	14,33
15:47:00	64	8,97	14,33
15:48:00	63	8,97	14,33
15:49:00	64	8,97	14,33
15:50:00	64	8,97	14,33
15:51:00	64	8,96	14,39
15:52:00	63	8,96	14,39
15:53:00	64	8,96	14,39
15:54:00	64	8,96	14,39
15:55:00	64	8,96	14,39
15:56:00	64	8,95	14,45
15:57:00	64	8,95	14,45
15:58:00	64	8,95	14,45
15:59:00	64	8,95	14,45
16:00:00	63	8,95	14,45
16:01:00	64	8,95	14,45
16:02:00	63	8,95	14,51
16:03:00	64	8,95	14,51
16:04:00	64	8,95	14,51
16:05:00	64	8,95	14,51
16:06:00	64	8,95	14,51
16:07:00	63	8,95	14,51
16:08:00	64	8,95	14,51
16:09:00	64	8,94	14,57
16:10:00	64	8,94	14,57
16:11:00	63	8,94	14,57
16:12:00	64	8,94	14,57
16:13:00	63	8,94	14,57
16:14:00	64	8,94	14,57
16:15:00	64	8,93	14,63
16:16:00	64	8,93	14,63
16:17:00	64	8,93	14,63
16:18:00	63	8,93	14,63
16:19:00	64	8,93	14,63
16:20:00	63	8,93	14,63
16:21:00	64	8,93	14,63
16:22:00	64	8,93	14,63
16:23:00	64	8,92	14,69
16:24:00	63	8,92	14,69
16:25:00	63	8,92	14,69
16:26:00	64	8,92	14,69
16:27:00	63	8,92	14,69
16:28:00	64	8,91	14,75
16:29:00	63	8,91	14,75
16:30:00	64	8,91	14,75
16:31:00	64	8,91	14,75
16:32:00	64	8,91	14,75
16:33:00	64	8,91	14,75
16:34:00	64	8,91	14,81
16:35:00	63	8,91	14,81
16:36:00	63	8,91	14,81
16:37:00	64	8,91	14,81
16:38:00	63	8,91	14,81
16:39:00	63	8,91	14,81
16:40:00	64	8,91	14,81
16:41:00	64	8,90	14,87
16:42:00	63	8,90	14,87
16:43:00	64	8,90	14,87
16:44:00	64	8,90	14,87
16:45:00	64	8,90	14,87
16:46:00	63	8,90	14,87
16:47:00	63	8,90	14,87
16:48:00	63	8,89	14,93
16:49:00	64	8,89	14,93
16:50:00	64	8,89	14,93
16:51:00	64	8,89	14,93
16:52:00	64	8,89	14,93
16:53:00	64	8,89	14,93
16:54:00	63	8,89	14,93
16:55:00	63	8,89	14,99
16:56:00	64	8,89	14,93
16:57:00	63	8,89	14,99
16:58:00	64	8,89	14,99
16:59:00	63	8,89	14,99
17:00:00	64	8,89	14,99
17:01:00	64	8,89	14,99
17:02:00	64	8,88	15,05
17:03:00	64	8,88	15,05
17:04:00	63	8,89	14,99
17:05:00	64	8,88	15,05
17:06:00	64	8,88	15,05
17:07:00	64	8,88	15,05
17:08:00	64	8,88	15,05
17:09:00	64	8,88	15,05
17:10:00	64	8,88	15,05
17:11:00	64	8,87	15,12
17:12:00	64	8,87	15,12
17:13:00	64	8,87	15,12
17:14:00	64	8,87	15,12
17:15:00	64	8,87	15,12
17:16:00	64	8,87	15,12
17:17:00	63	8,87	15,12
17:18:00	63	8,87	15,12
17:19:00	63	8,87	15,12
17:20:00	63	8,86	15,18
17:21:00	64	8,86	15,18
17:22:00	64	8,86	15,18
17:23:00	64	8,86	15,18
17:24:00	64	8,86	15,18
17:25:00	64	8,86	15,18
17:26:00	64	8,86	15,18
17:27:00	64	8,86	15,18
17:28:00	64	8,86	15,24
17:29:00	64	8,86	15,24
17:30:00	64	8,86	15,24
17:31:00	64	8,86	15,24
17:32:00	64	8,86	15,24
17:33:00	64	8,86	15,24
17:34:00	64	8,86	15,24
17:35:00	64	8,86	15,24
17:36:00	64	8,86	15,24
17:37:00	64	8,85	15,30
17:38:00	64	8,85	15,30
17:39:00	64	8,85	15,30
17:40:00	64	8,85	15,30
17:41:00	63	8,85	15,30
17:42:00	64	8,85	15,30
17:43:00	63	8,85	15,30
17:44:00	64	8,85	15,30
17:45:00	64	8,85	15,30
17:46:00	64	8,84	15,37
17:47:00	64	8,84	15,37
17:48:00	64	8,84	15,37
17:49:00	64	8,84	15,37
17:50:00	63	8,84	15,37
17:51:00	64	8,84	15,37
17:52:00	63	8,84	15,37
17:53:00	64	8,84	15,37
17:54:00	64	8,84	15,37
17:55:00	64	8,83	15,43
17:56:00	64	8,83	15,43
17:57:00	64	8,83	15,43
17:58:00	64	8,83	15,43
17:59:00	64	8,83	15,43
18:00:00	64	8,83	15,43
18:01:00	64	8,83	15,43
18:02:00	64	8,83	15,43
18:03:00	64	8,83	15,43
18:04:00	63	8,82	15,50
18:05:00	64	8,82	15,50
18:06:00	64	8,82	15,50
18:07:00	64	8,82	15,50
18:08:00	64	8,82	15,50
18:09:00	64	8,82	15,50
18:10:00	64	8,82	15,50
18:11:00	64	8,82	15,50
18:12:00	64	8,82	15,50
18:13:00	63	8,82	15,56
18:14:00	64	8,82	15,56
18:15:00	63	8,82	15,56
18:16:00	64	8,82	15,56
18:17:00	64	8,82	15,56
18:18:00	64	8,82	15,56
18:19:00	64	8,82	15,56
18:20:00	64	8,82	15,56
18:21:00	64	8,81	15,63
18:22:00	64	8,81	15,63
18:23:00	64	8,81	15,63
18:24:00	64	8,81	15,63
18:25:00	64	8,81	15,63
18:26:00	64	8,81	15,63
18:27:00	64	8,81	15,63
18:28:00	64	8,81	15,63
18:29:00	63	8,81	15,63
18:30:00	64	8,81	15,63
18:31:00	64	8,81	15,63
18:32:00	63	8,81	15,63
18:33:00	64	8,80	15,69
18:34:00	64	8,80	15,69
18:35:00	64	8,80	15,69
18:36:00	63	8,80	15,69
18:37:00	63	8,80	15,69
18:38:00	64	8,80	15,69
18:39:00	63	8,80	15,69
18:40:00	64	8,80	15,69
18:41:00	64	8,80	15,76
18:42:00	64	8,80	15,76
18:43:00	64	8,80	15,76
18:44:00	64	8,80	15,76
18:45:00	64	8,80	15,76
18:46:00	64	8,80	15,76
18:47:00	64	8,80	15,76
18:48:00	64	8,80	15,76
18:49:00	64	8,80	15,76
18:50:00	64	8,80	15,76
18:51:00	64	8,80	15,76
18:52:00	64	8,79	15,82
18:53:00	64	8,79	15,82
18:54:00	64	8,79	15,82
18:55:00	64	8,79	15,82
18:56:00	64	8,79	15,82
18:57:00	64	8,79	15,82
18:58:00	64	8,79	15,82
18:59:00	64	8,79	15,82
19:00:00	64	8,79	15,82
19:01:00	64	8,79	15,82
19:02:00	64	8,79	15,82
19:03:00	64	8,78	15,89
19:04:00	64	8,78	15,89
19:05:00	64	8,78	15,89
19:06:00	64	8,78	15,89
19:07:00	63	8,78	15,89
19:08:00	63	8,78	15,89
19:09:00	64	8,78	15,89
19:10:00	63	8,78	15,89
19:11:00	64	8,78	15,89
19:12:00	64	8,78	15,89
19:13:00	63	8,78	15,89
19:14:00	64	8,77	15,95
19:15:00	64	8,77	15,95
19:16:00	63	8,77	15,95
19:17:00	64	8,77	15,95
19:18:00	64	8,77	15,95
19:19:00	63	8,77	15,95
19:20:00	64	8,77	15,95
19:21:00	64	8,77	15,95
19:22:00	64	8,77	15,95
19:25:57			
19:25:57	63	8,77	16,02
19:26:57	64	8,77	16,02
19:27:57	64	8,77	16,02
19:28:57	64	8,77	16,02
19:29:57	64	8,77	16,02
19:30:57	64	8,77	16,02
19:31:57	64	8,77	16,02
19:32:57	64	8,77	16,02
19:33:57	64	8,77	16,02
19:34:57	64	8,77	16,02
19:35:57	64	8,77	16,02
19:36:57	64	8,76	16,09
19:37:57	64	8,76	16,09
19:38:57	64	8,76	16,09
19:39:57	64	8,76	16,09
19:40:57	64	8,76	16,09
19:41:57	64	8,76	16,09
19:42:57	64	8,76	16,09
19:43:57	64	8,76	16,09
19:44:57	64	8,76	16,09
19:45:57	64	8,76	16,09
19:46:57	64	8,76	16,09
19:47:57	64	8,76	16,09
19:48:57	64	8,75	16,15
19:49:57	64	8,75	16,15
19:50:57	64	8,75	16,15
19:51:57	64	8,75	16,15
19:52:57	63	8,75	16,15
19:53:57	64	8,75	16,15
19:54:57	64	8,75	16,15
19:55:57	64	8,75	16,15
19:56:57	63	8,75	16,15
19:57:57	64	8,75	16,15
19:58:57	64	8,75	16,15
19:59:57	64	8,75	16,15
20:00:57	63	8,74	16,22
20:01:57	64	8,74	16,22
20:02:57	63	8,74	16,22
20:03:57	64	8,74	16,22
20:04:57	64	8,74	16,22
20:05:57	64	8,74	16,22
20:06:57	64	8,74	16,22
20:07:57	64	8,74	16,22
20:08:57	63	8,74	16,22
20:09:57	64	8,74	16,22
20:10:57	63	8,74	16,22
20:11:57	63	8,74	16,22
20:12:57	64	8,74	16,22
20:13:57	64	8,74	16,22
20:14:57	64	8,73	16,29
20:15:57	64	8,73	16,29
20:16:57	64	8,73	16,29
20:17:57	64	8,73	16,29
20:18:57	64	8,73	16,29
20:19:57	64	8,73	16,29
20:20:57	64	8,73	16,29
20:21:57	64	8,73	16,29
20:22:57	63	8,73	16,29
20:23:57	64	8,73	16,29
20:24:57	64	8,73	16,29
20:25:57	64	8,73	16,36
20:26:57	64	8,73	16,36
20:27:57	64	8,73	16,36
20:28:57	64	8,73	16,36
20:29:57	64	8,73	16,36
20:30:57	64	8,73	16,36
20:31:57	64	8,73	16,36
20:32:57	64	8,73	16,36
20:33:57	64	8,73	16,36
20:34:57	64	8,73	16,36
20:35:57	64	8,73	16,36
20:36:57	64	8,73	16,36
20:37:57	64	8,73	16,36
20:38:57	64	8,72	16,43
20:39:57	64	8,72	16,43
20:40:57	63	8,72	16,43
20:41:57	63	8,72	16,43
20:42:57	63	8,72	16,43
20:43:57	64	8,72	16,43
20:44:57	64	8,72	16,43
20:45:57	63	8,72	16,43
20:46:57	64	8,72	16,43
20:47:57	64	8,72	16,43
20:48:57	64	8,72	16,43
20:49:57	64	8,72	16,43
20:50:57	63	8,71	16,50
20:51:57	64	8,71	16,50
20:52:57	64	8,71	16,50
20:53:57	64	8,71	16,50
20:54:57	64	8,71	16,50
20:55:57	64	8,71	16,50
20:56:57	64	8,71	16,50
20:57:57	64	8,71	16,50
20:58:57	64	8,71	16,50
20:59:57	63	8,71	16,50
21:00:57	63	8,71	16,56
21:01:57	64	8,71	16,56
21:02:57	64	8,71	16,56
21:03:57	64	8,71	16,56
21:04:57	64	8,71	16,56
21:05:57	64	8,71	16,56
21:06:57	63	8,71	16,56
21:07:57	64	8,71	16,56
21:08:57	63	8,71	16,56
21:09:57	64	8,71	16,56
21:10:57	64	8,71	16,56
21:11:57	64	8,71	16,56
21:12:57	63	8,70	16,63
21:13:57	63	8,70	16,63
21:14:57	64	8,70	16,63
21:15:57	64	8,70	16,63
21:16:57	64	8,70	16,63
21:17:57	64	8,70	16,63
21:18:57	64	8,70	16,63
21:19:57	64	8,70	16,63
21:20:57	64	8,70	16,63
21:21:57	63	8,70	16,63
21:22:57	64	8,70	16,63
21:23:57	64	8,70	16,63
21:24:57	64	8,70	16,63
21:25:57	64	8,70	16,63
21:26:57	64	8,69	16,70
21:27:57	64	8,69	16,70
21:28:57	64	8,69	16,70
21:29:57	63	8,69	16,70
21:30:57	64	8,69	16,70
21:31:57	63	8,69	16,70
21:32:57	64	8,69	16,70
21:33:57	64	8,69	16,70
21:34:57	63	8,68	16,77
21:35:57	64	8,68	16,77
21:36:57	64	8,68	16,77
21:37:57	63	8,68	16,77
21:38:57	64	8,68	16,77
21:39:57	64	8,68	16,77
21:40:57	64	8,68	16,77
21:41:57	64	8,68	16,77
21:42:57	64	8,68	16,77
21:43:57	64	8,68	16,77
21:44:57	64	8,68	16,77
21:45:57	63	8,68	16,77
21:46:57	64	8,68	16,77
21:47:57	64	8,68	16,77
21:48:57	64	8,68	16,77
21:49:57	64	8,68	16,77
21:50:57	64	8,68	16,77
21:51:57	64	8,68	16,77
21:52:57	64	8,68	16,77
21:53:57	64	8,68	16,77
21:54:57	64	8,68	16,77
21:55:57	64	8,68	16,77
21:56:57	64	8,68	16,77
21:57:57	64	8,68	16,77
21:58:57	64	8,68	16,77
21:59:57	64	8,68	16,85
22:00:57	64	8,68	16,85
22:01:57	64	8,68	16,85
22:02:57	64	8,68	16,85
22:03:57	64	8,68	16,85
22:04:57	64	8,68	16,85
22:05:57	64	8,68	16,85
22:06:57	64	8,68	16,85
22:07:57	64	8,67	16,92
22:08:57	64	8,67	16,92
22:09:57	64	8,67	16,92
22:10:57	64	8,67	16,92
22:11:57	64	8,67	16,92
22:12:57	64	8,67	16,92
22:13:57	64	8,67	16,92
22:14:57	63	8,67	16,92
22:15:57	64	8,67	16,92
22:16:57	64	8,67	16,92
22:17:57	64	8,67	16,92
22:18:57	64	8,67	16,92
22:19:57	64	8,67	16,92
22:20:57	64	8,67	16,92
22:21:57	64	8,67	16,92
22:22:57	64	8,67	16,92
22:23:57	64	8,67	16,92
22:24:57	64	8,66	16,99
22:25:57	64	8,66	16,99
22:26:57	64	8,66	16,99
22:27:57	64	8,66	16,99
22:28:57	64	8,66	16,99
22:29:57	63	8,66	16,99
22:30:57	64	8,66	16,99
22:31:57	64	8,66	16,99
22:32:57	64	8,66	16,99
22:33:57	64	8,66	16,99
22:34:57	64	8,66	16,99
22:35:57	64	8,66	16,99
22:36:57	64	8,66	16,99
22:37:57	63	8,66	16,99
22:38:57	64	8,66	16,99
22:39:57	64	8,66	16,99
22:40:57	64	8,66	16,99
22:41:57	64	8,66	16,99
22:42:57	64	8,66	16,99
22:43:57	64	8,65	17,06
22:44:57	63	8,66	16,99
22:45:57	64	8,65	17,06
22:46:57	63	8,65	17,06
22:47:57	64	8,65	17,06
22:48:57	63	8,65	17,06
22:49:57	64	8,65	17,06
22:50:57	64	8,65	17,06
22:51:57	64	8,65	17,06
22:52:57	64	8,65	17,06
22:53:57	64	8,65	17,06
22:54:57	64	8,65	17,06
22:55:57	64	8,65	17,06
22:56:57	64	8,65	17,06
22:57:57	64	8,65	17,06
22:58:57	63	8,65	17,06
22:59:57	64	8,65	17,06
23:00:57	63	8,65	17,06
23:01:57	64	8,65	17,06
23:02:57	64	8,64	17,13
23:03:57	64	8,64	17,13
23:04:57	64	8,64	17,13
23:05:57	64	8,64	17,13
23:06:57	64	8,64	17,13
23:07:57	64	8,64	17,13
23:08:57	64	8,64	17,13
23:09:57	64	8,64	17,13
23:10:57	64	8,64	17,13
23:11:57	64	8,64	17,13
23:12:57	64	8,64	17,13
23:13:57	64	8,64	17,13
23:14:57	64	8,64	17,13
23:15:57	63	8,64	17,13
23:16:57	64	8,64	17,13
23:17:57	64	8,64	17,13
23:18:57	63	8,64	17,13
23:19:57	64	8,64	17,13
23:20:57	64	8,64	17,13
23:21:57	64	8,64	17,20
23:22:57	63	8,64	17,20
23:23:57	63	8,64	17,20
23:24:57	64	8,64	17,20
23:25:57	64	8,64	17,20
23:26:57	64	8,64	17,20
23:27:57	64	8,64	17,20
23:28:57	64	8,64	17,20
23:29:57	64	8,64	17,20
23:30:57	64	8,64	17,20
23:31:57	64	8,64	17,20
23:32:57	64	8,64	17,20
23:33:57	63	8,64	17,20
23:34:57	64	8,64	17,20
23:35:57	64	8,64	17,20
23:36:57	64	8,64	17,20
23:37:57	64	8,64	17,20
23:38:57	64	8,64	17,20
23:39:57	64	8,64	17,20
23:40:57	64	8,63	17,28
23:41:57	64	8,63	17,28
23:42:57	64	8,63	17,28
23:43:57	64	8,63	17,28
23:44:57	64	8,63	17,28
23:45:57	64	8,63	17,28
23:46:57	63	8,63	17,28
23:47:57	64	8,63	17,28
23:48:57	64	8,63	17,28
23:49:57	64	8,63	17,28
23:50:57	64	8,63	17,28
23:51:57	64	8,63	17,28
23:52:57	64	8,63	17,28
23:53:57	64	8,63	17,28
23:54:57	63	8,63	17,28
23:55:57	63	8,63	17,28
23:56:57	64	8,63	17,28
23:57:57	63	8,63	17,28
23:58:57	64	8,63	17,28
23:59:57	64	8,63	17,28
24:00:57	63	8,63	17,28
24:01:57	64	8,62	17,35
24:02:57	64	8,62	17,35
24:03:57	64	8,62	17,35
24:04:57	63	8,62	17,35
24:05:57	64	8,62	17,35
24:06:57	64	8,62	17,35
24:07:57	64	8,63	17,28
24:08:57	64	8,63	17,28
24:09:57	64	8,62	17,35
24:10:57	64	8,62	17,35
24:11:57	64	8,62	17,35
24:12:57	63	8,62	17,35
24:13:57	64	8,62	17,35
24:14:57	64	8,62	17,35
24:15:57	64	8,62	17,35
24:16:57	64	8,62	17,35
24:17:57	64	8,62	17,35
24:18:57	64	8,62	17,35
24:19:57	63	8,62	17,35
24:20:57	64	8,62	17,35
24:21:57	64	8,62	17,35
24:22:57	64	8,62	17,35
24:23:57	64	8,62	17,35
24:24:57	64	8,62	17,35
24:25:57	64	8,62	17,35
24:26:57	64	8,62	17,35
24:27:57	64	8,62	17,35
24:28:57	64	8,62	17,35
24:29:57	64	8,62	17,35
24:30:57	64	8,62	17,42
24:31:57	64	8,62	17,42
24:32:57	64	8,62	17,42
24:33:57	63	8,62	17,42
24:34:57	64	8,62	17,42
24:35:57	63	8,62	17,42
24:36:57	64	8,62	17,42
24:37:57	64	8,62	17,42
24:38:57	64	8,62	17,42
24:39:57	63	8,62	17,42
24:40:57	63	8,62	17,42
24:41:57	64	8,62	17,42
24:42:57	64	8,62	17,42
24:43:57	64	8,62	17,42
24:44:57	64	8,62	17,42
24:45:57	64	8,62	17,42
24:46:57	64	8,62	17,42
24:47:57	64	8,62	17,42
24:48:57	64	8,62	17,42
24:49:57	64	8,62	17,42
24:50:57	64	8,62	17,42
24:51:57	64	8,62	17,42
24:52:57	64	8,62	17,42
24:53:57	64	8,62	17,42
24:54:57	64	8,62	17,42
24:55:57	64	8,62	17,42
24:56:57	64	8,62	17,42
24:57:57	64	8,62	17,42
24:58:57	64	8,62	17,42
24:59:57	64	8,62	17,42
25:00:57	64	8,62	17,42
25:01:57	64	8,62	17,42
25:02:57	63	8,62	17,42
25:03:57	64	8,62	17,42
25:04:57	64	8,62	17,42
25:05:57	64	8,62	17,42
25:06:57	64	8,62	17,42
25:07:57	64	8,61	17,50
25:08:57	64	8,61	17,50
25:09:57	64	8,61	17,50
25:10:57	64	8,61	17,50
25:11:57	63	8,61	17,50
25:12:57	64	8,61	17,50
25:13:57	64	8,62	17,42
25:14:57	64	8,61	17,50
25:15:57	64	8,61	17,50
25:16:57	64	8,61	17,50
25:17:57	64	8,61	17,50
25:18:57	64	8,61	17,50
25:19:57	64	8,61	17,50
25:20:57	64	8,61	17,50
25:21:57	63	8,61	17,50
25:22:57	64	8,61	17,50
25:23:57	63	8,61	17,50
25:24:57	63	8,61	17,50
25:25:57	64	8,61	17,50
25:26:57	64	8,61	17,50
25:27:57	63	8,61	17,50
25:28:57	64	8,60	17,57
25:29:57	64	8,60	17,57
25:30:57	63	8,60	17,57
25:31:57	64	8,60	17,57
25:32:57	64	8,60	17,57
25:33:57	64	8,60	17,57
25:34:57	64	8,60	17,57
25:35:57	64	8,60	17,57
25:36:57	64	8,60	17,57
25:37:57	64	8,60	17,57
25:38:57	64	8,60	17,57
25:39:57	64	8,60	17,57
25:40:57	64	8,60	17,57
25:41:57	64	8,60	17,57
25:42:57	64	8,60	17,57
25:43:57	63	8,60	17,57
25:44:57	64	8,60	17,57
25:45:57	64	8,60	17,57
25:46:57	63	8,60	17,57
25:47:57	64	8,60	17,57
25:48:57	64	8,60	17,57
25:49:57	64	8,60	17,57
25:50:57	64	8,60	17,57
25:51:57	64	8,60	17,57
25:52:57	64	8,60	17,57
25:53:57	64	8,60	17,57
25:54:57	64	8,60	17,57
25:55:57	64	8,59	17,64
25:56:57	63	8,59	17,64
25:57:57	64	8,59	17,64
25:58:57	64	8,59	17,64
25:59:57	63	8,59	17,64
26:00:57	64	8,59	17,64
26:01:57	63	8,59	17,64
26:02:57	63	8,59	17,64
26:03:57	63	8,59	17,64
26:04:57	64	8,59	17,64
26:05:57	63	8,59	17,64
26:06:57	64	8,59	17,64
26:07:57	64	8,59	17,64
26:08:57	63	8,59	17,64
26:09:57	64	8,59	17,64
26:10:57	64	8,59	17,64
26:11:57	64	8,59	17,64
26:12:57	64	8,59	17,64
26:13:57	63	8,59	17,64
26:14:57	64	8,59	17,64
26:15:57	64	8,59	17,64
26:16:57	64	8,59	17,64
26:17:57	63	8,59	17,64
26:18:57	64	8,59	17,64
26:19:57	64	8,59	17,64
26:20:57	64	8,59	17,64
26:21:57	64	8,59	17,64
26:22:57	64	8,59	17,64
26:23:57	64	8,59	17,72
26:24:57	64	8,59	17,72
26:25:57	64	8,59	17,72
26:26:57	64	8,59	17,72
26:27:57	64	8,59	17,72
26:28:57	63	8,59	17,72
26:29:57	64	8,59	17,72
26:30:57	63	8,59	17,72
26:31:57	64	8,59	17,72
26:32:57	64	8,59	17,72
26:33:57	64	8,59	17,72
26:34:57	64	8,59	17,72
26:35:57	64	8,59	17,72
26:36:57	63	8,59	17,72
26:37:57	64	8,59	17,72
26:38:57	64	8,59	17,72
26:39:57	64	8,59	17,72
26:40:57	64	8,59	17,72
26:41:57	63	8,59	17,72
26:42:57	63	8,59	17,72
26:43:57	63	8,59	17,72
26:44:57	64	8,59	17,72
26:45:57	64	8,59	17,72
26:46:57	64	8,59	17,72
26:47:57	64	8,59	17,72
26:48:57	63	8,59	17,72
26:49:57	64	8,59	17,72
26:50:57	64	8,58	17,79
26:51:57	64	8,59	17,72
26:52:57	64	8,59	17,72
26:53:57	63	8,58	17,79
26:54:57	63	8,59	17,72
26:55:57	64	8,58	17,79
26:56:57	64	8,58	17,79
26:57:57	64	8,58	17,79
26:58:57	64	8,58	17,79
26:59:57	63	8,58	17,79
27:00:57	64	8,58	17,79
27:01:57	63	8,58	17,79
27:02:57	63	8,58	17,79
27:03:57	64	8,58	17,79
27:04:57	64	8,58	17,79
27:05:57	64	8,58	17,79
27:06:57	64	8,58	17,79
27:07:57	64	8,58	17,79
27:08:57	64	8,58	17,79
27:09:57	64	8,58	17,79
27:10:57	64	8,58	17,79
27:11:57	63	8,58	17,79
27:12:57	63	8,58	17,79
27:13:57	63	8,58	17,79
27:14:57	64	8,58	17,79
27:15:57	64	8,58	17,79
27:16:57	64	8,57	17,87
27:17:57	64	8,57	17,87
27:18:57	64	8,57	17,87
27:19:57	64	8,57	17,87
27:20:57	64	8,57	17,87
27:21:57	63	8,57	17,87
27:22:57	64	8,57	17,87
27:23:57	64	8,57	17,87
27:24:57	64	8,57	17,87
27:25:57	64	8,57	17,87
27:26:57	63	8,57	17,87
27:27:57	63	8,57	17,87
27:28:57	64	8,57	17,87
27:29:57	63	8,57	17,87
27:30:57	64	8,57	17,87
27:31:57	63	8,57	17,87
27:32:57	63	8,57	17,87
27:33:57	64	8,57	17,87
27:34:57	64	8,57	17,87
27:35:57	64	8,57	17,87
27:36:57	63	8,57	17,87
27:37:57	64	8,57	17,87
27:38:57	64	8,57	17,87
27:39:57	64	8,57	17,87
27:40:57	64	8,57	17,87
27:41:57	64	8,57	17,87
27:42:57	64	8,57	17,87
27:43:57	64	8,57	17,87
27:44:57	64	8,57	17,87
27:45:57	64	8,57	17,87
27:46:57	64	8,57	17,87
27:47:57	64	8,57	17,87
27:48:57	64	8,56	17,95
27:49:57	64	8,56	17,95
27:50:57	63	8,56	17,95
27:51:57	63	8,56	17,95
27:52:57	64	8,56	17,95
27:53:57	64	8,56	17,95
27:54:57	64	8,56	17,95
27:55:57	64	8,56	17,95
27:56:57	64	8,56	17,95
27:57:57	64	8,56	17,95
27:58:57	64	8,56	17,95
27:59:57	64	8,56	17,95
28:00:57	64	8,56	17,95
28:01:57	63	8,56	17,95
28:02:57	64	8,56	17,95
28:03:57	64	8,56	17,95
28:04:57	64	8,56	17,95
28:05:57	64	8,56	17,95
28:06:57	63	8,56	17,95
28:07:57	64	8,56	17,95
28:08:57	63	8,56	17,95
28:09:57	64	8,56	17,95
28:10:57	63	8,56	17,95
28:11:57	63	8,56	17,95
28:12:57	63	8,56	17,95
28:13:57	64	8,56	17,95
28:14:57	64	8,56	17,95
28:15:57	64	8,56	17,95
28:16:57	64	8,56	17,95
28:17:57	63	8,55	18,02
28:18:57	63	8,56	17,95
28:19:57	63	8,55	18,02
28:20:57	63	8,55	18,02
28:21:57	64	8,55	18,02
28:22:57	63	8,55	18,02
28:23:57	63	8,55	18,02
28:24:57	63	8,55	18,02
28:25:57	64	8,55	18,02
28:26:57	63	8,55	18,02
28:27:57	64	8,55	18,02
28:28:57	63	8,55	18,02
28:29:57	63	8,55	18,02
28:30:57	63	8,55	18,02
28:31:57	64	8,55	18,02
28:32:57	64	8,55	18,02
28:33:57	63	8,55	18,02
28:34:57	64	8,55	18,02
28:35:57	64	8,55	18,02
28:36:57	63	8,55	18,02
28:37:57	64	8,55	18,02
28:38:57	64	8,55	18,02
28:39:57	63	8,55	18,02
