Repository: ProgWizer/parser

File: project-root/data/Data Acquisition/Data Acquisition/2002 year (647)/UCA R Kogalym G1900+1.1%TDF-1 (78C).txt (part 1 of 2)
--Test Summary--
Full Path and File Name	
Instrument Name	4262 R
Instrument Type	UCA
Instrument Serial Number	111
Test Start Date	13.01.2002
Test Start Time	3:02:09
Test Stop Date	15.01.2002
Test Stop Time	2:59:10
Test Length	47:57:01
Final Sample Time Offset	47:57:00
Controller Schedule Name	
Sampling Period	60 seconds
Comments	T: 78C(60min), 95C(240min), tap water, dry blending
Information	WellID	15 / 1237
Information	Customer	Kogalym
Information	CementClass	G
Information	CementMfr	Dyckerhoff
Information	Additives	1.1%TDF-1
Information	Density	1900
Information	BHCT	78
Information	BHST	95
Information	FluidLoss	56 cc/30min
Information	JobType	146 mm csg tail slurry
Calculated Value	Finish Set	5:14:00
Calculated Curve	Compressive Strength	Compressive strength type B (more than 14 lb/gal)
Initial Temperature (°C)	23 °C
Final Temperature (°C)	93 °C
Initial Transit Time (microsec/in)	16,54 microsec/in
Final Transit Time (microsec/in)	8,80 microsec/in
Initial Compressive Strength (MPa)	0,00 MPa
Final Compressive Strength (MPa)	15,69 MPa
--Data--
Time (HH:MM:SS)	Temperature (°C)	Transit Time (microsec/in)	Compressive Strength (MPa)
0:00:00	23	16,54	0,00
0:01:00	24	16,52	0,01
0:02:00	23	16,53	0,00
0:03:00	24	16,54	0,00
0:04:00	24	16,53	0,00
0:05:00	25	16,54	0,00
0:06:00	26	16,53	0,00
0:07:00	27	16,52	0,01
0:08:00	28	16,53	0,00
0:09:00	29	16,51	0,01
0:10:00	31	16,50	0,01
0:11:00	32	16,48	0,02
0:12:00	33	16,47	0,02
0:13:00	34	16,44	0,03
0:14:00	36	16,43	0,03
0:15:00	37	16,41	0,03
0:16:00	39	16,39	0,04
0:17:00	40	16,38	0,04
0:18:00	41	16,35	0,05
0:19:00	42	16,34	0,05
0:20:00	44	16,32	0,06
0:21:00	45	16,30	0,06
0:22:00	46	16,28	0,07
0:23:00	48	16,26	0,08
0:24:00	50	16,24	0,08
0:25:00	51	16,22	0,09
0:26:00	53	16,20	0,09
0:27:00	54	16,18	0,10
0:28:00	56	16,16	0,10
0:29:00	57	16,14	0,11
0:30:00	59	16,13	0,11
0:31:00	60	16,11	0,12
0:32:00	62	16,10	0,12
0:33:00	63	16,08	0,12
0:34:00	64	16,08	0,13
0:35:00	66	16,06	0,13
0:36:00	68	16,06	0,13
0:37:00	69	16,05	0,14
0:38:00	70	16,05	0,14
0:39:00	72	16,04	0,14
0:40:00	74	16,04	0,14
0:41:00	75	16,04	0,14
0:42:00	77	16,04	0,14
0:43:00	78	16,05	0,14
0:44:00	79	16,05	0,14
0:45:00	80	16,05	0,13
0:46:00	80	16,05	0,13
0:47:00	81	16,06	0,13
0:48:00	81	16,06	0,13
0:49:00	82	16,07	0,13
0:50:00	82	16,08	0,13
0:51:00	82	16,07	0,13
0:52:00	83	16,08	0,12
0:53:00	83	16,09	0,12
0:54:00	83	16,10	0,12
0:55:00	83	16,11	0,12
0:56:00	83	16,11	0,12
0:57:00	83	16,12	0,11
0:58:00	83	16,12	0,11
0:59:00	83	16,13	0,11
1:00:00	83	16,13	0,11
1:01:00	83	16,14	0,11
1:02:00	83	16,14	0,11
1:03:00	83	16,15	0,11
1:04:00	83	16,16	0,10
1:05:00	83	16,16	0,10
1:06:00	83	16,17	0,10
1:07:00	83	16,16	0,10
1:08:00	82	16,17	0,10
1:09:00	82	16,18	0,10
1:10:00	82	16,18	0,10
1:11:00	82	16,19	0,09
1:12:00	82	16,19	0,09
1:13:00	82	16,20	0,09
1:14:00	82	16,20	0,09
1:15:00	82	16,21	0,09
1:16:00	82	16,21	0,09
1:17:00	82	16,22	0,09
1:18:00	82	16,23	0,08
1:19:00	82	16,23	0,08
1:20:00	82	16,24	0,08
1:21:00	82	16,24	0,08
1:22:00	82	16,26	0,08
1:23:00	82	16,26	0,08
1:24:00	81	16,26	0,07
1:25:00	81	16,26	0,07
1:26:00	81	16,27	0,07
1:27:00	81	16,28	0,07
1:28:00	82	16,29	0,07
1:29:00	81	16,27	0,07
1:30:00	81	16,29	0,07
1:31:00	81	16,29	0,07
1:32:00	82	16,29	0,07
1:33:00	81	16,30	0,06
1:34:00	82	16,30	0,06
1:35:00	81	16,31	0,06
1:36:00	81	16,29	0,07
1:37:00	81	16,30	0,06
1:38:00	81	16,30	0,06
1:39:00	81	16,31	0,06
1:40:00	82	16,30	0,06
1:41:00	82	16,31	0,06
1:42:00	81	16,32	0,06
1:43:00	82	16,32	0,06
1:44:00	82	16,32	0,06
1:45:00	82	16,32	0,06
1:46:00	82	16,32	0,06
1:47:00	82	16,32	0,06
1:48:00	82	16,32	0,06
1:49:00	82	16,32	0,06
1:50:00	82	16,32	0,06
1:51:00	82	16,32	0,06
1:52:00	82	16,32	0,06
1:53:00	82	16,32	0,06
1:54:00	82	16,32	0,06
1:55:00	82	16,32	0,06
1:56:00	82	16,32	0,06
1:57:00	82	16,32	0,06
1:58:00	82	16,32	0,06
1:59:00	83	16,32	0,06
2:00:00	83	16,32	0,06
2:01:00	82	16,32	0,06
2:02:00	82	16,32	0,06
2:03:00	83	16,32	0,06
2:04:00	83	16,32	0,06
2:05:00	83	16,32	0,06
2:06:00	83	16,32	0,06
2:07:00	83	16,32	0,06
2:08:00	83	16,32	0,06
2:09:00	83	16,32	0,06
2:10:00	83	16,32	0,06
2:11:00	83	16,32	0,06
2:12:00	83	16,32	0,06
2:13:00	83	16,32	0,06
2:14:00	83	16,32	0,06
2:15:00	83	16,32	0,06
2:16:00	83	16,32	0,06
2:17:00	83	16,33	0,05
2:18:00	84	16,33	0,05
2:19:00	84	16,32	0,06
2:20:00	84	16,33	0,05
2:21:00	84	16,34	0,05
2:22:00	84	16,34	0,05
2:23:00	84	16,33	0,05
2:24:00	84	16,33	0,05
2:25:00	84	16,33	0,05
2:26:00	84	16,34	0,05
2:27:00	84	16,33	0,05
2:28:00	84	16,33	0,05
2:29:00	84	16,33	0,05
2:30:00	84	16,33	0,05
2:31:00	84	16,34	0,05
2:32:00	84	16,34	0,05
2:33:00	85	16,34	0,05
2:34:00	85	16,34	0,05
2:35:00	85	16,35	0,05
2:36:00	85	16,35	0,05
2:37:00	85	16,34	0,05
2:38:00	85	16,35	0,05
2:39:00	85	16,35	0,05
2:40:00	85	16,35	0,05
2:41:00	85	16,35	0,05
2:42:00	85	16,35	0,05
2:43:00	85	16,35	0,05
2:44:00	85	16,35	0,05
2:45:00	85	16,35	0,05
2:46:00	85	16,35	0,05
2:47:00	86	16,35	0,05
2:48:00	86	16,35	0,05
2:49:00	86	16,35	0,05
2:50:00	86	16,35	0,05
2:51:00	86	16,35	0,05
2:52:00	86	16,35	0,05
2:53:00	86	16,35	0,05
2:54:00	86	16,35	0,05
2:55:00	86	16,36	0,05
2:56:00	86	16,35	0,05
2:57:00	86	16,36	0,05
2:58:00	86	16,36	0,05
2:59:00	87	16,36	0,05
3:00:00	86	16,36	0,05
3:01:00	86	16,36	0,05
3:02:00	87	16,36	0,05
3:03:00	87	16,36	0,05
3:04:00	87	16,36	0,05
3:05:00	87	16,36	0,05
3:06:00	87	16,36	0,05
3:07:00	87	16,36	0,05
3:08:00	87	16,37	0,04
3:09:00	87	16,36	0,05
3:10:00	87	16,37	0,04
3:11:00	87	16,37	0,04
3:12:00	87	16,37	0,04
3:13:00	87	16,37	0,04
3:14:00	87	16,37	0,04
3:15:00	87	16,37	0,04
3:16:00	87	16,37	0,04
3:17:00	87	16,37	0,04
3:18:00	88	16,38	0,04
3:19:00	87	16,38	0,04
3:20:00	88	16,37	0,04
3:21:00	88	16,38	0,04
3:22:00	88	16,38	0,04
3:23:00	88	16,38	0,04
3:24:00	88	16,38	0,04
3:25:00	88	16,38	0,04
3:26:00	88	16,38	0,04
3:27:00	88	16,38	0,04
3:28:00	88	16,38	0,04
3:29:00	88	16,38	0,04
3:30:00	89	16,38	0,04
3:31:00	89	16,38	0,04
3:32:00	89	16,38	0,04
3:33:00	89	16,38	0,04
3:34:00	89	16,38	0,04
3:35:00	89	16,38	0,04
3:36:00	89	16,38	0,04
3:37:00	89	16,39	0,04
3:38:00	89	16,39	0,04
3:39:00	89	16,39	0,04
3:40:00	89	16,39	0,04
3:41:00	89	16,39	0,04
3:42:00	90	16,39	0,04
3:43:00	89	16,39	0,04
3:44:00	90	16,39	0,04
3:45:00	90	16,39	0,04
3:46:00	90	16,39	0,04
3:47:00	90	16,39	0,04
3:48:00	90	16,39	0,04
3:49:00	90	16,39	0,04
3:50:00	90	16,40	0,04
3:51:00	90	16,39	0,04
3:52:00	90	16,39	0,04
3:53:00	90	16,40	0,04
3:54:00	90	16,39	0,04
3:55:00	90	16,39	0,04
3:56:00	90	16,40	0,04
3:57:00	90	16,39	0,04
3:58:00	90	16,40	0,04
3:59:00	90	16,39	0,04
4:00:00	91	16,39	0,04
4:01:00	91	16,39	0,04
4:02:00	91	16,39	0,04
4:03:00	91	16,39	0,04
4:04:00	91	16,39	0,04
4:05:00	91	16,39	0,04
4:06:00	91	16,39	0,04
4:07:00	91	16,39	0,04
4:08:00	91	16,39	0,04
4:09:00	91	16,38	0,04
4:10:00	91	16,39	0,04
4:11:00	91	16,38	0,04
4:12:00	91	16,38	0,04
4:13:00	91	16,38	0,04
4:14:00	91	16,38	0,04
4:15:00	92	16,38	0,04
4:16:00	92	16,38	0,04
4:17:00	92	16,37	0,04
4:18:00	92	16,37	0,04
4:19:00	92	16,37	0,04
4:20:00	92	16,36	0,05
4:21:00	92	16,36	0,05
4:22:00	92	16,36	0,05
4:23:00	92	16,35	0,05
4:24:00	92	16,35	0,05
4:25:00	92	16,35	0,05
4:26:00	93	16,34	0,05
4:27:00	93	16,33	0,05
4:28:00	93	16,33	0,05
4:29:00	93	16,32	0,06
4:30:00	92	16,32	0,06
4:31:00	93	16,32	0,06
4:32:00	93	16,31	0,06
4:33:00	93	16,30	0,06
4:34:00	93	16,30	0,06
4:35:00	93	16,29	0,07
4:36:00	93	16,29	0,07
4:37:00	93	16,28	0,07
4:38:00	93	16,27	0,07
4:39:00	93	16,26	0,07
4:40:00	93	16,26	0,07
4:41:00	94	16,26	0,08
4:42:00	94	16,24	0,08
4:43:00	94	16,23	0,08
4:44:00	93	16,23	0,08
4:45:00	94	16,22	0,09
4:46:00	94	16,20	0,09
4:47:00	94	16,20	0,09
4:48:00	94	16,19	0,09
4:49:00	94	16,18	0,10
4:50:00	94	16,17	0,10
4:51:00	94	16,15	0,11
4:52:00	94	16,14	0,11
4:53:00	94	16,12	0,11
4:54:00	94	16,11	0,12
4:55:00	94	16,09	0,12
4:56:00	94	16,07	0,13
4:57:00	94	16,05	0,14
4:58:00	94	16,02	0,14
4:59:00	94	16,00	0,15
5:00:00	94	15,97	0,16
5:01:00	94	15,94	0,17
5:02:00	94	15,90	0,18
5:03:00	94	15,88	0,19
5:04:00	94	15,84	0,20
5:05:00	94	15,80	0,21
5:06:00	94	15,76	0,23
5:07:00	94	15,72	0,24
5:08:00	94	15,67	0,26
5:09:00	94	15,63	0,27
5:10:00	94	15,58	0,29
5:11:00	94	15,53	0,31
5:12:00	94	15,47	0,33
5:13:00	94	15,41	0,35
5:14:00	94	15,35	0,37
5:15:00	94	15,28	0,40
5:16:00	94	15,22	0,42
5:17:00	94	15,14	0,46
5:18:00	94	15,06	0,49
5:19:00	94	14,98	0,52
5:20:00	94	14,90	0,56
5:21:00	94	14,82	0,60
5:22:00	93	14,73	0,64
5:23:00	93	14,65	0,68
5:24:00	94	14,56	0,72
5:25:00	94	14,48	0,77
5:26:00	94	14,40	0,81
5:27:00	94	14,31	0,86
5:28:00	93	14,22	0,91
5:29:00	94	14,13	0,96
5:30:00	94	14,04	1,02
5:31:00	94	13,95	1,08
5:32:00	94	13,87	1,13
5:33:00	94	13,79	1,19
5:34:00	94	13,69	1,26
5:35:00	94	13,63	1,31
5:36:00	94	13,54	1,38
5:37:00	94	13,46	1,44
5:38:00	93	13,38	1,50
5:39:00	94	13,30	1,57
5:40:00	94	13,23	1,63
5:41:00	94	13,15	1,70
5:42:00	94	13,08	1,77
5:43:00	94	13,01	1,83
5:44:00	94	12,95	1,89
5:45:00	94	12,88	1,96
5:46:00	94	12,82	2,03
5:47:00	94	12,75	2,10
5:48:00	94	12,69	2,17
5:49:00	94	12,62	2,25
5:50:00	94	12,56	2,32
5:51:00	93	12,50	2,39
5:52:00	93	12,44	2,46
5:53:00	94	12,38	2,54
5:54:00	93	12,34	2,60
5:55:00	93	12,27	2,68
5:56:00	93	12,22	2,75
5:57:00	93	12,17	2,82
5:58:00	93	12,13	2,89
5:59:00	94	12,07	2,96
6:00:00	94	12,01	3,05
6:01:00	93	11,97	3,12
6:02:00	93	11,92	3,19
6:03:00	94	11,87	3,28
6:04:00	93	11,82	3,35
6:05:00	93	11,79	3,41
6:06:00	93	11,74	3,49
6:07:00	93	11,70	3,57
6:08:00	93	11,65	3,65
6:09:00	93	11,61	3,72
6:10:00	93	11,58	3,79
6:11:00	94	11,54	3,86
6:12:00	94	11,50	3,93
6:13:00	94	11,47	3,99
6:14:00	94	11,43	4,06
6:15:00	93	11,40	4,14
6:16:00	93	11,36	4,21
6:17:00	94	11,33	4,28
6:18:00	93	11,30	4,34
6:19:00	93	11,26	4,42
6:20:00	94	11,23	4,49
6:21:00	94	11,21	4,54
6:22:00	93	11,17	4,62
6:23:00	93	11,15	4,67
6:24:00	93	11,12	4,74
6:25:00	93	11,09	4,82
6:26:00	93	11,07	4,87
6:27:00	93	11,04	4,94
6:28:00	93	11,02	5,00
6:29:00	93	10,98	5,07
6:30:00	93	10,96	5,13
6:31:00	93	10,94	5,19
6:32:00	93	10,92	5,24
6:33:00	93	10,89	5,30
6:34:00	93	10,87	5,36
6:35:00	93	10,85	5,42
6:36:00	93	10,83	5,48
6:37:00	93	10,80	5,54
6:38:00	93	10,79	5,59
6:39:00	94	10,77	5,65
6:40:00	93	10,75	5,71
6:41:00	93	10,73	5,76
6:42:00	93	10,71	5,82
6:43:00	93	10,69	5,86
6:44:00	93	10,68	5,91
6:45:00	93	10,65	5,97
6:46:00	93	10,64	6,02
6:47:00	93	10,63	6,06
6:48:00	93	10,61	6,11
6:49:00	93	10,59	6,18
6:50:00	94	10,57	6,23
6:51:00	93	10,56	6,27
6:52:00	93	10,54	6,32
6:53:00	93	10,53	6,37
6:54:00	93	10,51	6,41
6:55:00	93	10,50	6,46
6:56:00	93	10,49	6,49
6:57:00	93	10,47	6,54
6:58:00	93	10,46	6,59
6:59:00	93	10,45	6,64
7:00:00	93	10,44	6,66
7:01:00	93	10,42	6,71
7:02:00	94	10,41	6,76
7:03:00	93	10,39	6,81
7:04:00	93	10,38	6,84
7:05:00	94	10,37	6,89
7:06:00	93	10,36	6,92
7:07:00	93	10,35	6,97
7:08:00	93	10,34	7,00
7:09:00	93	10,32	7,05
7:10:00	93	10,32	7,07
7:11:00	93	10,31	7,10
7:12:00	94	10,29	7,16
7:13:00	93	10,29	7,18
7:14:00	93	10,27	7,24
7:15:00	93	10,27	7,26
7:16:00	94	10,26	7,29
7:17:00	93	10,24	7,35
7:18:00	93	10,23	7,38
7:19:00	93	10,23	7,40
7:20:00	93	10,22	7,43
7:21:00	93	10,20	7,49
7:22:00	93	10,20	7,52
7:23:00	94	10,19	7,55
7:24:00	93	10,18	7,57
7:25:00	93	10,18	7,60
7:26:00	94	10,16	7,66
7:27:00	93	10,15	7,69
7:28:00	94	10,14	7,72
7:29:00	93	10,14	7,75
7:30:00	93	10,13	7,78
7:31:00	93	10,12	7,81
7:32:00	93	10,11	7,84
7:33:00	94	10,11	7,87
7:34:00	93	10,10	7,90
7:35:00	94	10,09	7,93
7:36:00	93	10,08	7,96
7:37:00	93	10,08	7,99
7:38:00	93	10,07	8,02
7:39:00	93	10,06	8,05
7:40:00	93	10,05	8,08
7:41:00	93	10,05	8,11
7:42:00	94	10,04	8,14
7:43:00	93	10,03	8,18
7:44:00	94	10,02	8,21
7:45:00	93	10,02	8,21
7:46:00	93	10,01	8,27
7:47:00	94	10,00	8,30
7:48:00	93	10,00	8,30
7:49:00	93	9,99	8,33
7:50:00	93	9,99	8,37
7:51:00	93	9,98	8,40
7:52:00	94	9,97	8,43
7:53:00	94	9,97	8,43
7:54:00	93	9,96	8,46
7:55:00	93	9,96	8,49
7:56:00	93	9,95	8,53
7:57:00	94	9,94	8,56
7:58:00	93	9,94	8,56
7:59:00	93	9,93	8,59
8:00:00	94	9,93	8,63
8:01:00	94	9,92	8,66
8:02:00	94	9,92	8,66
8:03:00	94	9,91	8,69
8:04:00	93	9,90	8,73
8:05:00	93	9,90	8,76
8:06:00	94	9,90	8,76
8:07:00	94	9,89	8,79
8:08:00	94	9,88	8,83
8:09:00	93	9,88	8,83
8:10:00	93	9,88	8,86
8:11:00	93	9,87	8,90
8:12:00	94	9,87	8,90
8:13:00	93	9,86	8,93
8:14:00	93	9,85	8,97
8:15:00	93	9,85	8,97
8:16:00	94	9,84	9,00
8:17:00	93	9,84	9,04
8:18:00	93	9,84	9,04
8:19:00	94	9,83	9,07
8:20:00	93	9,83	9,07
8:21:00	93	9,82	9,11
8:22:00	93	9,82	9,11
8:23:00	93	9,82	9,14
8:24:00	94	9,81	9,18
8:25:00	94	9,81	9,18
8:26:00	93	9,80	9,21
8:27:00	93	9,80	9,21
8:28:00	94	9,79	9,25
8:29:00	93	9,79	9,25
8:30:00	93	9,79	9,28
8:31:00	93	9,79	9,28
8:32:00	93	9,78	9,32
8:33:00	94	9,78	9,32
8:34:00	93	9,77	9,36
8:35:00	93	9,77	9,36
8:36:00	93	9,76	9,39
8:37:00	93	9,76	9,39
8:38:00	94	9,75	9,43
8:39:00	94	9,75	9,47
8:40:00	93	9,75	9,47
8:41:00	93	9,74	9,50
8:42:00	93	9,74	9,50
8:43:00	93	9,74	9,50
8:44:00	93	9,73	9,54
8:45:00	94	9,73	9,54
8:46:00	93	9,73	9,58
8:47:00	93	9,73	9,58
8:48:00	93	9,72	9,61
8:49:00	94	9,72	9,61
8:50:00	94	9,71	9,65
8:51:00	93	9,71	9,65
8:52:00	94	9,70	9,69
8:53:00	93	9,70	9,69
8:54:00	93	9,70	9,73
8:55:00	93	9,70	9,73
8:56:00	93	9,70	9,73
8:57:00	93	9,69	9,77
8:58:00	93	9,69	9,77
8:59:00	93	9,68	9,80
9:00:00	93	9,68	9,80
9:01:00	94	9,67	9,84
9:02:00	94	9,67	9,84
9:03:00	93	9,67	9,84
9:04:00	93	9,66	9,88
9:05:00	94	9,66	9,88
9:06:00	93	9,66	9,92
9:07:00	94	9,66	9,92
9:08:00	93	9,66	9,92
9:09:00	93	9,65	9,96
9:10:00	93	9,65	9,96
9:11:00	94	9,65	9,96
9:12:00	93	9,64	10,00
9:13:00	93	9,64	10,00
9:14:00	94	9,63	10,04
9:15:00	94	9,63	10,04
9:16:00	93	9,63	10,04
9:17:00	94	9,63	10,08
9:18:00	94	9,63	10,08
9:19:00	93	9,62	10,11
9:20:00	93	9,62	10,11
9:21:00	93	9,62	10,11
9:22:00	93	9,61	10,15
9:23:00	94	9,61	10,15
9:24:00	94	9,61	10,15
9:25:00	94	9,61	10,15
9:26:00	93	9,60	10,19
9:27:00	93	9,60	10,19
9:28:00	93	9,60	10,19
9:29:00	93	9,60	10,23
9:30:00	93	9,60	10,23
9:31:00	93	9,60	10,23
9:32:00	94	9,59	10,27
9:33:00	93	9,59	10,27
9:34:00	93	9,59	10,27
9:35:00	93	9,58	10,32
9:36:00	94	9,58	10,32
9:37:00	93	9,58	10,32
9:38:00	94	9,57	10,36
9:39:00	93	9,57	10,36
9:40:00	94	9,57	10,40
9:41:00	93	9,57	10,40
9:42:00	94	9,57	10,40
9:43:00	93	9,56	10,44
9:44:00	93	9,56	10,44
9:45:00	93	9,56	10,44
9:46:00	93	9,56	10,44
9:47:00	93	9,55	10,48
9:48:00	94	9,55	10,48
9:49:00	94	9,55	10,48
9:50:00	93	9,54	10,52
9:51:00	93	9,54	10,52
9:52:00	93	9,54	10,52
9:53:00	94	9,54	10,56
9:54:00	93	9,54	10,56
9:55:00	93	9,54	10,56
9:56:00	93	9,54	10,56
9:57:00	94	9,53	10,60
9:58:00	93	9,53	10,60
9:59:00	93	9,53	10,60
10:00:00	93	9,53	10,60
10:01:00	94	9,52	10,64
10:02:00	93	9,52	10,64
10:03:00	93	9,52	10,64
10:04:00	93	9,52	10,69
10:05:00	94	9,52	10,69
10:06:00	93	9,52	10,69
10:07:00	93	9,52	10,69
10:08:00	93	9,51	10,73
10:09:00	93	9,51	10,73
10:10:00	93	9,51	10,73
10:11:00	93	9,51	10,73
10:12:00	93	9,51	10,73
10:13:00	93	9,50	10,77
10:14:00	93	9,50	10,77
10:15:00	94	9,50	10,77
10:16:00	93	9,49	10,81
10:17:00	93	9,49	10,81
10:18:00	94	9,49	10,81
10:19:00	93	9,49	10,81
10:20:00	93	9,49	10,81
10:21:00	93	9,48	10,86
10:22:00	94	9,48	10,86
10:23:00	94	9,48	10,86
10:24:00	93	9,48	10,86
10:25:00	94	9,48	10,90
10:26:00	93	9,48	10,90
10:27:00	94	9,48	10,90
10:28:00	93	9,48	10,90
10:29:00	93	9,47	10,94
10:30:00	94	9,47	10,94
10:31:00	93	9,47	10,94
10:32:00	93	9,47	10,94
10:33:00	94	9,47	10,94
10:34:00	93	9,46	10,99
10:35:00	94	9,46	10,99
10:36:00	93	9,46	10,99
10:37:00	93	9,46	10,99
10:38:00	94	9,45	11,03
10:39:00	93	9,45	11,03
10:40:00	93	9,45	11,03
10:41:00	93	9,45	11,03
10:42:00	93	9,45	11,03
10:43:00	94	9,45	11,03
10:44:00	93	9,45	11,07
10:45:00	94	9,45	11,07
10:46:00	93	9,45	11,07
10:47:00	93	9,44	11,12
10:48:00	94	9,44	11,12
10:49:00	93	9,44	11,12
10:50:00	94	9,44	11,12
10:51:00	93	9,44	11,12
10:52:00	94	9,43	11,16
10:53:00	93	9,43	11,16
10:54:00	93	9,43	11,16
10:55:00	94	9,43	11,16
10:56:00	93	9,43	11,16
10:57:00	93	9,43	11,16
10:58:00	93	9,43	11,16
10:59:00	94	9,43	11,21
11:00:00	94	9,43	11,21
11:01:00	94	9,43	11,21
11:02:00	94	9,43	11,21
11:03:00	93	9,43	11,21
11:04:00	94	9,43	11,21
11:05:00	94	9,42	11,25
11:06:00	93	9,42	11,25
11:07:00	93	9,42	11,25
11:08:00	93	9,42	11,25
11:09:00	94	9,42	11,25
11:10:00	94	9,41	11,30
11:11:00	94	9,41	11,30
11:12:00	93	9,41	11,30
11:13:00	93	9,41	11,30
11:14:00	93	9,41	11,30
11:15:00	93	9,41	11,30
11:16:00	94	9,40	11,34
11:17:00	93	9,40	11,34
11:18:00	94	9,40	11,34
11:19:00	93	9,40	11,34
11:20:00	93	9,40	11,34
11:21:00	94	9,40	11,34
11:22:00	93	9,39	11,39
11:23:00	93	9,39	11,39
11:24:00	93	9,39	11,39
11:25:00	93	9,39	11,39
11:26:00	93	9,39	11,39
11:27:00	94	9,39	11,39
11:28:00	93	9,39	11,43
11:29:00	93	9,39	11,43
11:30:00	93	9,39	11,43
11:31:00	94	9,39	11,43
11:32:00	93	9,39	11,43
11:33:00	94	9,38	11,48
11:34:00	93	9,38	11,48
11:35:00	94	9,38	11,48
11:36:00	93	9,38	11,48
11:37:00	93	9,38	11,48
11:38:00	93	9,38	11,48
11:39:00	93	9,37	11,52
11:40:00	93	9,37	11,52
11:41:00	93	9,37	11,52
11:42:00	93	9,37	11,52
11:43:00	93	9,37	11,52
11:44:00	93	9,37	11,52
11:45:00	94	9,37	11,52
11:46:00	93	9,36	11,57
11:47:00	93	9,36	11,57
11:48:00	93	9,36	11,57
11:49:00	93	9,36	11,57
11:50:00	93	9,36	11,57
11:51:00	93	9,36	11,57
11:52:00	94	9,36	11,57
11:53:00	94	9,36	11,61
11:54:00	93	9,36	11,61
11:55:00	93	9,36	11,61
11:56:00	93	9,36	11,61
11:57:00	94	9,36	11,61
11:58:00	93	9,36	11,61
11:59:00	93	9,36	11,61
12:00:00	93	9,36	11,61
12:01:00	93	9,35	11,66
12:02:00	94	9,35	11,66
12:03:00	93	9,35	11,66
12:04:00	93	9,35	11,66
12:05:00	94	9,35	11,66
12:06:00	93	9,35	11,66
12:07:00	93	9,35	11,66
12:08:00	93	9,34	11,71
12:09:00	93	9,34	11,71
12:10:00	93	9,34	11,71
12:11:00	93	9,34	11,71
12:12:00	93	9,34	11,71
12:13:00	93	9,34	11,71
12:14:00	93	9,34	11,71
12:15:00	93	9,34	11,75
12:16:00	94	9,34	11,75
12:17:00	93	9,34	11,75
12:18:00	93	9,34	11,75
12:19:00	94	9,34	11,75
12:20:00	94	9,34	11,75
12:21:00	93	9,34	11,75
12:22:00	94	9,34	11,75
12:23:00	94	9,34	11,75
12:24:00	93	9,33	11,80
12:25:00	94	9,33	11,80
12:26:00	93	9,33	11,80
12:27:00	93	9,33	11,80
12:28:00	93	9,33	11,80
12:29:00	94	9,33	11,80
12:30:00	94	9,32	11,85
12:31:00	93	9,32	11,85
12:32:00	94	9,32	11,85
12:33:00	93	9,32	11,85
12:34:00	93	9,32	11,85
12:35:00	93	9,32	11,85
12:36:00	94	9,32	11,85
12:37:00	93	9,32	11,85
12:38:00	93	9,31	11,90
12:39:00	93	9,31	11,90
12:40:00	93	9,31	11,90
12:41:00	93	9,31	11,90
12:42:00	94	9,31	11,90
12:43:00	93	9,31	11,90
12:44:00	94	9,31	11,90
12:45:00	93	9,31	11,90
12:46:00	94	9,30	11,94
12:47:00	93	9,31	11,90
12:48:00	93	9,30	11,94
12:49:00	94	9,30	11,94
12:50:00	93	9,30	11,94
12:51:00	94	9,30	11,94
12:52:00	93	9,30	11,94
12:53:00	94	9,30	11,94
12:54:00	94	9,30	11,94
12:55:00	93	9,30	11,94
12:56:00	93	9,30	11,99
12:57:00	93	9,30	11,99
12:58:00	93	9,30	11,99
12:59:00	93	9,30	11,99
13:00:00	94	9,30	11,99
13:01:00	93	9,30	11,99
13:02:00	94	9,30	11,99
13:03:00	93	9,30	11,99
13:04:00	94	9,29	12,04
13:05:00	93	9,29	12,04
13:06:00	93	9,29	12,04
13:07:00	94	9,29	12,04
13:08:00	94	9,29	12,04
13:09:00	94	9,29	12,04
13:10:00	94	9,29	12,04
13:11:00	94	9,29	12,04
13:12:00	93	9,29	12,04
13:13:00	93	9,28	12,09
13:14:00	94	9,28	12,09
13:15:00	93	9,28	12,09
13:16:00	94	9,28	12,09
13:17:00	93	9,28	12,09
13:18:00	94	9,28	12,09
13:19:00	93	9,28	12,09
13:20:00	93	9,28	12,09
13:21:00	93	9,28	12,09
13:22:00	93	9,27	12,14
13:23:00	93	9,27	12,14
13:24:00	94	9,27	12,14
13:25:00	94	9,27	12,14
13:26:00	94	9,27	12,14
13:27:00	93	9,27	12,14
13:28:00	94	9,27	12,14
13:29:00	93	9,27	12,14
13:30:00	93	9,27	12,14
13:31:00	94	9,27	12,18
13:32:00	94	9,27	12,18
13:33:00	93	9,27	12,18
13:34:00	94	9,27	12,18
13:35:00	94	9,27	12,18
13:36:00	93	9,27	12,18
13:37:00	93	9,27	12,18
13:38:00	94	9,27	12,18
13:39:00	93	9,27	12,18
13:40:00	93	9,27	12,18
13:41:00	93	9,26	12,23
13:42:00	94	9,26	12,23
13:43:00	94	9,26	12,23
13:44:00	94	9,26	12,23
13:45:00	93	9,26	12,23
13:46:00	93	9,26	12,23
13:47:00	93	9,26	12,23
13:48:00	94	9,26	12,23
13:49:00	93	9,26	12,23
13:50:00	93	9,26	12,23
13:51:00	93	9,25	12,28
13:52:00	93	9,26	12,23
13:53:00	93	9,25	12,28
13:54:00	93	9,25	12,28
13:55:00	93	9,25	12,28
13:56:00	93	9,25	12,28
13:57:00	93	9,25	12,28
13:58:00	93	9,25	12,28
13:59:00	94	9,25	12,28
14:00:00	93	9,25	12,28
14:01:00	93	9,25	12,28
14:02:00	94	9,25	12,28
14:03:00	93	9,25	12,28
14:04:00	93	9,25	12,33
14:05:00	94	9,25	12,33
14:06:00	93	9,25	12,33
14:07:00	94	9,25	12,33
14:08:00	93	9,25	12,33
14:09:00	93	9,25	12,33
14:10:00	94	9,25	12,33
14:11:00	94	9,25	12,33
14:12:00	94	9,25	12,33
14:13:00	93	9,25	12,33
14:14:00	93	9,25	12,33
14:15:00	94	9,25	12,33
14:16:00	93	9,24	12,38
14:17:00	94	9,24	12,38
14:18:00	94	9,24	12,38
14:19:00	93	9,24	12,38
14:20:00	93	9,24	12,38
14:21:00	93	9,23	12,43
14:22:00	93	9,23	12,43
14:23:00	93	9,23	12,43
14:24:00	94	9,23	12,43
14:25:00	93	9,23	12,43
14:26:00	93	9,23	12,43
14:27:00	94	9,23	12,43
14:28:00	93	9,23	12,43
14:29:00	94	9,23	12,43
14:30:00	93	9,23	12,43
14:31:00	93	9,22	12,48
14:32:00	93	9,23	12,43
14:33:00	93	9,22	12,48
14:34:00	93	9,22	12,48
14:35:00	94	9,22	12,48
14:36:00	93	9,22	12,48
14:37:00	93	9,22	12,48
14:38:00	93	9,22	12,48
14:39:00	94	9,22	12,48
14:40:00	93	9,22	12,48
14:41:00	93	9,22	12,48
14:42:00	93	9,22	12,48
14:43:00	93	9,22	12,48
14:44:00	94	9,22	12,48
14:45:00	94	9,21	12,53
14:46:00	93	9,21	12,53
14:47:00	93	9,21	12,53
14:48:00	93	9,21	12,53
14:49:00	94	9,21	12,53
14:50:00	93	9,21	12,53
14:51:00	93	9,21	12,53
14:52:00	93	9,21	12,53
14:53:00	93	9,21	12,53
14:54:00	93	9,21	12,53
14:55:00	94	9,21	12,53
14:56:00	93	9,21	12,53
14:57:00	94	9,21	12,53
14:58:00	93	9,21	12,58
14:59:00	94	9,21	12,58
15:00:00	93	9,21	12,58
15:01:00	93	9,21	12,58
15:02:00	93	9,21	12,58
15:03:00	93	9,21	12,58
15:04:00	94	9,21	12,58
15:05:00	94	9,21	12,58
15:06:00	94	9,21	12,58
15:07:00	93	9,21	12,58
15:08:00	94	9,21	12,58
15:09:00	94	9,21	12,58
15:10:00	93	9,20	12,63
15:11:00	93	9,20	12,63
15:12:00	93	9,20	12,63
15:13:00	93	9,20	12,63
15:14:00	93	9,20	12,63
15:15:00	93	9,20	12,63
15:16:00	93	9,20	12,63
15:17:00	93	9,20	12,63
15:18:00	94	9,20	12,63
15:19:00	93	9,20	12,63
15:20:00	93	9,20	12,63
15:21:00	94	9,20	12,63
15:22:00	94	9,20	12,63
15:23:00	94	9,19	12,68
15:24:00	93	9,19	12,68
15:25:00	93	9,19	12,68
15:26:00	94	9,19	12,68
15:27:00	93	9,19	12,68
15:28:00	93	9,19	12,68
15:29:00	93	9,19	12,68
15:30:00	93	9,19	12,68
15:31:00	93	9,19	12,68
15:32:00	94	9,19	12,68
15:33:00	94	9,19	12,68
15:34:00	94	9,18	12,74
15:35:00	94	9,19	12,68
15:36:00	93	9,18	12,74
15:37:00	93	9,18	12,74
15:38:00	93	9,18	12,74
15:39:00	93	9,18	12,74
15:40:00	94	9,18	12,74
15:41:00	93	9,18	12,74
15:42:00	93	9,18	12,74
15:43:00	93	9,18	12,74
15:44:00	93	9,18	12,74
15:45:00	93	9,18	12,74
15:46:00	94	9,18	12,74
15:47:00	93	9,18	12,74
15:48:00	94	9,18	12,74
15:49:00	93	9,18	12,79
15:50:00	93	9,18	12,74
15:51:00	93	9,18	12,79
15:52:00	93	9,18	12,79
15:53:00	93	9,18	12,79
15:54:00	94	9,18	12,79
15:55:00	93	9,18	12,79
15:56:00	93	9,18	12,79
15:57:00	94	9,18	12,79
15:58:00	93	9,18	12,79
15:59:00	93	9,18	12,79
16:00:00	93	9,18	12,79
16:01:00	93	9,18	12,79
16:02:00	93	9,18	12,79
16:03:00	93	9,18	12,79
16:04:00	94	9,17	12,84
16:05:00	93	9,17	12,84
16:06:00	94	9,17	12,84
16:07:00	93	9,17	12,84
16:08:00	94	9,17	12,84
16:09:00	94	9,17	12,84
16:10:00	93	9,17	12,84
16:11:00	94	9,17	12,84
16:12:00	93	9,17	12,84
16:13:00	93	9,17	12,84
16:14:00	93	9,17	12,84
16:15:00	94	9,17	12,84
16:16:00	93	9,17	12,84
16:17:00	94	9,17	12,84
16:18:00	93	9,17	12,84
16:19:00	93	9,16	12,89
16:20:00	93	9,16	12,89
16:21:00	93	9,16	12,89
16:22:00	93	9,16	12,89
16:23:00	93	9,16	12,89
16:24:00	94	9,16	12,89
16:25:00	93	9,16	12,89
16:26:00	94	9,16	12,89
16:27:00	93	9,16	12,89
16:28:00	94	9,16	12,89
16:29:00	93	9,16	12,89
16:30:00	93	9,16	12,89
16:31:00	93	9,16	12,89
16:32:00	93	9,16	12,89
16:33:00	93	9,15	12,94
16:34:00	94	9,15	12,94
16:35:00	93	9,15	12,94
16:36:00	93	9,15	12,94
16:37:00	94	9,15	12,94
16:38:00	93	9,15	12,94
16:39:00	94	9,15	12,94
16:40:00	93	9,15	12,94
16:41:00	93	9,15	12,94
16:42:00	93	9,15	12,94
16:43:00	94	9,15	12,94
16:44:00	93	9,15	12,94
16:45:00	93	9,15	12,94
16:46:00	93	9,15	12,94
16:47:00	94	9,15	12,94
16:48:00	94	9,15	13,00
16:49:00	94	9,15	13,00
16:50:00	93	9,15	13,00
16:51:00	94	9,15	13,00
16:52:00	93	9,15	13,00
16:53:00	94	9,15	13,00
16:54:00	94	9,15	13,00
16:55:00	94	9,15	13,00
16:56:00	93	9,15	13,00
16:57:00	94	9,15	13,00
16:58:00	94	9,15	13,00
16:59:00	94	9,15	13,00
17:00:00	93	9,15	13,00
17:01:00	94	9,15	13,00
17:02:00	93	9,15	13,00
17:03:00	93	9,15	13,00
17:04:00	93	9,15	13,00
17:05:00	93	9,14	13,05
17:06:00	93	9,14	13,05
17:07:00	93	9,14	13,05
17:08:00	94	9,14	13,05
17:09:00	93	9,14	13,05
17:10:00	94	9,14	13,05
17:11:00	93	9,14	13,05
17:12:00	94	9,14	13,05
17:13:00	93	9,14	13,05
17:14:00	93	9,14	13,05
17:15:00	94	9,14	13,05
17:16:00	93	9,14	13,05
17:17:00	93	9,14	13,05
17:18:00	93	9,14	13,05
17:19:00	93	9,14	13,05
17:20:00	93	9,14	13,05
17:21:00	93	9,13	13,10
17:22:00	93	9,13	13,10
17:23:00	93	9,13	13,10
17:24:00	93	9,13	13,10
17:25:00	94	9,13	13,10
17:26:00	93	9,13	13,10
17:27:00	93	9,13	13,10
17:28:00	93	9,13	13,10
17:29:00	93	9,13	13,10
17:30:00	93	9,13	13,10
17:31:00	94	9,13	13,10
17:32:00	94	9,13	13,10
17:33:00	94	9,13	13,10
17:34:00	93	9,13	13,10
17:35:00	93	9,13	13,15
17:36:00	93	9,13	13,15
17:37:00	93	9,13	13,10
17:38:00	93	9,13	13,15
17:39:00	93	9,13	13,15
17:40:00	93	9,13	13,15
17:41:00	93	9,13	13,15
17:42:00	93	9,13	13,15
17:43:00	93	9,13	13,15
17:44:00	93	9,13	13,15
17:45:00	93	9,13	13,15
17:46:00	93	9,13	13,15
17:47:00	93	9,13	13,15
17:48:00	93	9,13	13,15
17:49:00	94	9,13	13,15
17:50:00	93	9,13	13,15
17:51:00	94	9,13	13,15
17:52:00	93	9,13	13,15
17:53:00	94	9,13	13,15
17:54:00	94	9,13	13,15
17:55:00	93	9,13	13,15
17:56:00	93	9,13	13,15
17:57:00	93	9,13	13,15
17:58:00	94	9,13	13,15
17:59:00	93	9,13	13,15
18:00:00	93	9,13	13,15
18:01:00	94	9,12	13,21
18:02:00	94	9,12	13,21
18:03:00	93	9,12	13,21
18:04:00	93	9,12	13,21
18:05:00	93	9,12	13,21
18:06:00	93	9,12	13,21
18:07:00	93	9,12	13,21
18:08:00	94	9,12	13,21
18:09:00	93	9,12	13,21
18:10:00	94	9,12	13,21
18:11:00	93	9,12	13,21
18:12:00	93	9,12	13,21
18:13:00	93	9,12	13,21
18:14:00	93	9,12	13,21
18:15:00	94	9,12	13,21
18:16:00	93	9,12	13,21
18:17:00	93	9,12	13,21
18:18:00	93	9,12	13,21
18:19:00	94	9,11	13,26
18:20:00	93	9,11	13,26
18:21:00	93	9,11	13,26
18:22:00	93	9,11	13,26
18:23:00	93	9,11	13,26
18:24:00	93	9,11	13,26
18:25:00	94	9,11	13,26
18:26:00	93	9,11	13,26
18:27:00	93	9,11	13,26
18:28:00	94	9,11	13,26
18:29:00	93	9,11	13,26
18:30:00	93	9,11	13,26
18:31:00	93	9,11	13,26
18:32:00	93	9,11	13,26
18:33:00	94	9,11	13,26
18:34:00	93	9,11	13,26
18:35:00	93	9,11	13,26
18:36:00	93	9,11	13,26
18:37:00	93	9,10	13,32
18:38:00	93	9,10	13,32
18:39:00	94	9,10	13,32
18:40:00	93	9,10	13,32
18:41:00	93	9,10	13,32
18:42:00	93	9,10	13,32
18:43:00	93	9,10	13,32
18:44:00	93	9,10	13,32
18:45:00	93	9,10	13,32
18:46:00	93	9,10	13,32
18:47:00	94	9,10	13,32
18:48:00	93	9,10	13,32
18:49:00	93	9,10	13,32
18:50:00	93	9,10	13,32
18:51:00	93	9,10	13,32
18:52:00	93	9,10	13,32
18:53:00	93	9,10	13,32
18:54:00	93	9,10	13,32
18:55:00	94	9,10	13,32
18:56:00	93	9,09	13,37
18:57:00	93	9,10	13,32
18:58:00	93	9,09	13,37
18:59:00	93	9,09	13,37
19:00:00	93	9,09	13,37
19:01:00	93	9,09	13,37
19:02:00	93	9,09	13,37
19:03:00	94	9,09	13,37
19:04:00	94	9,09	13,37
19:05:00	94	9,09	13,37
19:06:00	94	9,09	13,37
19:07:00	94	9,09	13,37
19:08:00	93	9,09	13,37
19:09:00	94	9,09	13,37
19:10:00	93	9,09	13,37
19:11:00	93	9,09	13,37
19:12:00	94	9,09	13,37
19:13:00	93	9,09	13,37
19:14:00	93	9,09	13,37
19:15:00	93	9,09	13,42
19:16:00	93	9,09	13,42
19:17:00	93	9,09	13,42
19:18:00	93	9,09	13,42
19:19:00	93	9,09	13,42
19:20:00	93	9,09	13,42
19:21:00	93	9,09	13,42
19:22:00	93	9,09	13,42
19:23:00	93	9,09	13,42
19:24:00	93	9,09	13,42
19:25:00	94	9,09	13,42
19:26:00	93	9,09	13,42
19:27:00	94	9,09	13,42
19:28:00	93	9,09	13,42
19:29:00	94	9,09	13,42
19:30:00	94	9,08	13,48
19:31:00	94	9,08	13,48
19:32:00	93	9,08	13,48
19:33:00	93	9,08	13,48
19:34:00	93	9,08	13,48
19:35:00	94	9,08	13,48
19:36:00	93	9,08	13,48
19:37:00	94	9,08	13,48
19:38:00	93	9,08	13,48
19:39:00	94	9,08	13,48
19:40:00	93	9,08	13,48
19:41:00	93	9,08	13,48
19:42:00	94	9,08	13,48
19:43:00	93	9,08	13,48
19:44:00	93	9,08	13,48
19:45:00	94	9,08	13,48
19:46:00	93	9,08	13,48
19:47:00	93	9,08	13,48
19:48:00	93	9,08	13,48
19:49:00	94	9,08	13,48
19:50:00	93	9,07	13,53
19:51:00	93	9,08	13,48
19:52:00	93	9,08	13,48
19:53:00	94	9,07	13,53
19:54:00	93	9,07	13,53
19:55:00	94	9,07	13,53
19:56:00	93	9,07	13,53
19:57:00	94	9,07	13,53
19:58:00	93	9,07	13,53
19:59:00	94	9,07	13,53
20:00:00	93	9,07	13,53
20:01:00	93	9,07	13,53
20:02:00	94	9,07	13,53
20:03:00	93	9,07	13,53
20:04:00	93	9,07	13,53
20:05:00	93	9,07	13,53
20:06:00	93	9,07	13,53
20:07:00	93	9,07	13,53
20:08:00	93	9,07	13,53
20:09:00	93	9,07	13,53
20:10:00	93	9,07	13,53
20:11:00	94	9,07	13,53
20:12:00	93	9,06	13,59
20:13:00	93	9,07	13,53
20:14:00	93	9,06	13,59
20:15:00	93	9,07	13,53
20:16:00	93	9,06	13,59
20:17:00	93	9,06	13,59
20:18:00	93	9,06	13,59
20:19:00	93	9,06	13,59
20:20:00	93	9,06	13,59
20:21:00	93	9,06	13,59
20:22:00	94	9,06	13,59
20:23:00	94	9,06	13,59
20:24:00	93	9,06	13,59
20:25:00	93	9,06	13,59
20:26:00	93	9,06	13,59
20:27:00	94	9,06	13,59
20:28:00	94	9,06	13,59
20:29:00	94	9,06	13,59
20:30:00	93	9,06	13,59
20:31:00	94	9,06	13,59
20:32:00	93	9,06	13,59
20:33:00	93	9,06	13,59
20:34:00	93	9,06	13,59
20:35:00	93	9,06	13,59
20:36:00	93	9,06	13,59
20:37:00	93	9,06	13,59
20:38:00	93	9,06	13,59
20:39:00	93	9,06	13,64
20:40:00	93	9,06	13,64
20:41:00	93	9,06	13,64
20:42:00	94	9,06	13,64
20:43:00	94	9,06	13,64
20:44:00	93	9,06	13,64
20:45:00	93	9,06	13,64
20:46:00	93	9,06	13,64
20:47:00	94	9,06	13,64
20:48:00	93	9,06	13,64
20:49:00	94	9,06	13,64
20:50:00	93	9,06	13,64
20:51:00	93	9,06	13,64
20:52:00	93	9,06	13,64
20:53:00	93	9,06	13,64
20:54:00	94	9,06	13,64
20:55:00	93	9,06	13,64
20:56:00	93	9,06	13,64
20:57:00	93	9,06	13,64
20:58:00	93	9,05	13,70
20:59:00	94	9,06	13,64
21:00:00	93	9,06	13,64
21:01:00	93	9,05	13,70
21:02:00	94	9,05	13,70
21:03:00	93	9,05	13,70
21:04:00	93	9,05	13,70
21:05:00	93	9,05	13,70
21:06:00	93	9,05	13,70
21:07:00	93	9,05	13,70
21:08:00	93	9,05	13,70
21:09:00	94	9,05	13,70
21:10:00	93	9,05	13,70
21:11:00	93	9,05	13,70
21:12:00	93	9,05	13,70
21:13:00	94	9,05	13,70
21:14:00	93	9,05	13,70
21:15:00	93	9,05	13,70
21:16:00	93	9,05	13,70
21:17:00	93	9,05	13,70
21:18:00	93	9,05	13,70
21:19:00	93	9,05	13,70
21:20:00	93	9,05	13,70
21:21:00	93	9,05	13,70
21:22:00	94	9,04	13,76
21:23:00	93	9,05	13,70
21:24:00	93	9,04	13,76
21:25:00	93	9,04	13,76
21:26:00	93	9,04	13,76
21:27:00	94	9,04	13,76
21:28:00	93	9,04	13,76
21:29:00	93	9,04	13,76
21:30:00	93	9,04	13,76
21:31:00	93	9,04	13,76
21:32:00	94	9,04	13,76
21:33:00	93	9,04	13,76
21:34:00	93	9,04	13,76
21:35:00	93	9,04	13,76
21:36:00	93	9,04	13,76
21:37:00	94	9,04	13,76
21:38:00	93	9,04	13,76
21:39:00	94	9,04	13,76
21:40:00	93	9,04	13,76
21:41:00	94	9,04	13,76
21:42:00	93	9,04	13,76
21:43:00	93	9,04	13,76
21:44:00	93	9,04	13,76
21:45:00	93	9,04	13,76
21:46:00	94	9,04	13,76
21:47:00	93	9,04	13,81
21:48:00	93	9,04	13,81
21:49:00	93	9,04	13,81
21:50:00	93	9,04	13,81
21:51:00	93	9,04	13,81
21:52:00	93	9,04	13,81
21:53:00	93	9,04	13,81
21:54:00	93	9,04	13,81
21:55:00	93	9,04	13,81
21:56:00	93	9,04	13,81
21:57:00	94	9,04	13,81
21:58:00	94	9,04	13,81
21:59:00	94	9,04	13,81
22:00:00	93	9,04	13,81
22:01:00	93	9,04	13,81
22:02:00	93	9,04	13,81
22:03:00	93	9,04	13,81
22:04:00	93	9,04	13,81
22:05:00	93	9,04	13,81
22:06:00	94	9,04	13,81
22:07:00	93	9,04	13,81
22:08:00	93	9,04	13,81
22:09:00	93	9,04	13,81
22:10:00	93	9,04	13,81
22:11:00	94	9,03	13,87
22:12:00	93	9,04	13,81
22:13:00	93	9,03	13,87
22:14:00	93	9,03	13,87
22:15:00	93	9,03	13,87
22:16:00	93	9,03	13,87
22:17:00	93	9,03	13,87
22:18:00	93	9,03	13,87
22:19:00	94	9,03	13,87
22:20:00	93	9,03	13,87
22:21:00	93	9,03	13,87
22:22:00	94	9,03	13,87
22:23:00	93	9,03	13,87
22:24:00	93	9,03	13,87
22:25:00	93	9,03	13,87
22:26:00	93	9,03	13,87
22:27:00	93	9,03	13,87
22:28:00	93	9,03	13,87
22:29:00	93	9,03	13,87
22:30:00	93	9,03	13,87
22:31:00	93	9,03	13,87
22:32:00	93	9,03	13,87
22:33:00	94	9,03	13,87
22:34:00	93	9,02	13,93
22:35:00	93	9,03	13,87
22:36:00	93	9,03	13,87
22:37:00	93	9,02	13,93
22:38:00	93	9,02	13,93
22:39:00	93	9,02	13,93
22:40:00	93	9,02	13,93
22:41:00	94	9,02	13,93
22:42:00	93	9,02	13,93
22:43:00	93	9,02	13,93
22:44:00	93	9,02	13,93
22:45:00	93	9,02	13,93
22:46:00	93	9,02	13,93
22:47:00	93	9,02	13,93
22:48:00	94	9,02	13,93
22:49:00	93	9,02	13,93
22:50:00	93	9,02	13,93
22:51:00	93	9,02	13,93
22:52:00	93	9,02	13,93
22:53:00	93	9,02	13,93
22:54:00	93	9,02	13,93
22:55:00	94	9,02	13,93
22:56:00	94	9,02	13,93
22:57:00	94	9,02	13,93
22:58:00	93	9,02	13,93
22:59:00	93	9,02	13,93
23:00:00	93	9,02	13,93
23:01:00	94	9,02	13,93
23:02:00	93	9,01	13,98
23:03:00	93	9,01	13,98
23:04:00	93	9,01	13,98
23:05:00	93	9,01	13,98
23:06:00	93	9,01	13,98
23:07:00	93	9,01	13,98
23:08:00	93	9,01	13,98
23:09:00	93	9,01	13,98
23:10:00	93	9,01	13,98
23:11:00	93	9,01	13,98
23:12:00	94	9,01	13,98
23:13:00	93	9,01	13,98
23:14:00	93	9,01	13,98
23:15:00	93	9,01	13,98
23:16:00	94	9,01	13,98
23:17:00	94	9,01	13,98
23:18:00	93	9,01	13,98
23:19:00	93	9,01	13,98
23:20:00	93	9,01	13,98
23:21:00	93	9,01	13,98
23:22:00	93	9,01	13,98
23:23:00	93	9,01	13,98
23:24:00	93	9,01	13,98
23:25:00	93	9,01	13,98
23:26:00	94	9,01	13,98
23:27:00	93	9,01	13,98
23:28:00	93	9,01	13,98
23:29:00	93	9,01	13,98
23:30:00	94	9,01	13,98
23:31:00	94	9,00	14,04
23:32:00	94	9,01	13,98
23:33:00	93	9,00	14,04
23:34:00	93	9,00	14,04
23:35:00	93	9,00	14,04
23:36:00	93	9,00	14,04
23:37:00	93	9,00	14,04
23:38:00	94	9,00	14,04
23:39:00	93	9,00	14,04
23:40:00	93	9,00	14,04
23:41:00	93	9,00	14,04
23:42:00	94	9,00	14,04
23:43:00	93	9,00	14,04
23:44:00	93	9,00	14,04
23:45:00	93	9,00	14,04
23:46:00	94	9,00	14,04
23:47:00	93	9,00	14,04
23:48:00	93	9,00	14,04
23:49:00	93	9,00	14,04
23:50:00	93	9,00	14,04
23:51:00	93	9,00	14,04
23:52:00	94	9,00	14,04
23:53:00	94	9,00	14,04
23:54:00	93	9,00	14,04
23:55:00	93	9,00	14,04
23:56:00	94	9,00	14,04
23:57:00	93	9,00	14,04
23:58:00	93	9,00	14,04
23:59:00	93	9,00	14,10
24:00:00	94	9,00	14,10
24:01:00	93	9,00	14,04
24:02:00	94	9,00	14,10
24:03:00	93	9,00	14,10
24:04:00	93	9,00	14,10
24:05:00	93	9,00	14,10
24:06:00	93	9,00	14,10
24:07:00	94	9,00	14,10
24:08:00	93	9,00	14,10
24:09:00	94	9,00	14,10
24:10:00	94	9,00	14,10
24:11:00	93	9,00	14,10
24:12:00	93	9,00	14,10
24:13:00	93	9,00	14,10
24:14:00	93	9,00	14,10
24:15:00	94	9,00	14,10
24:16:00	93	9,00	14,10
24:17:00	93	9,00	14,10
24:18:00	93	9,00	14,10
24:19:00	93	9,00	14,10
24:20:00	93	9,00	14,10
24:21:00	93	9,00	14,10
24:22:00	93	9,00	14,10
24:23:00	93	9,00	14,10
24:24:00	93	9,00	14,10
24:25:00	93	9,00	14,10
24:26:00	93	9,00	14,10
24:27:00	93	9,00	14,10
24:28:00	93	9,00	14,10
24:29:00	93	9,00	14,10
24:30:00	93	8,99	14,15
24:31:00	93	8,99	14,15
24:32:00	94	8,99	14,15
24:33:00	93	8,99	14,15
24:34:00	93	8,99	14,15
24:35:00	94	8,99	14,15
24:36:00	93	8,99	14,15
24:37:00	93	8,99	14,15
24:38:00	94	8,99	14,15
24:39:00	93	8,99	14,15
24:40:00	93	8,99	14,15
24:41:00	93	8,99	14,15
24:42:00	94	8,99	14,15
24:43:00	93	8,99	14,15
24:44:00	94	8,99	14,15
24:45:00	94	8,99	14,15
24:46:00	94	8,99	14,15
24:47:00	93	8,99	14,15
24:48:00	93	8,99	14,15
24:49:00	93	8,99	14,15
24:50:00	93	8,99	14,15
24:51:00	93	8,99	14,15
24:52:00	93	8,99	14,15
24:53:00	93	8,99	14,15
24:54:00	93	8,99	14,15
24:55:00	93	8,99	14,15
24:56:00	93	8,99	14,15
24:57:00	93	8,99	14,15
24:58:00	93	8,99	14,15
24:59:00	93	8,99	14,15
25:00:00	93	8,98	14,21
25:01:00	93	8,98	14,21
25:02:00	93	8,98	14,21
25:03:00	93	8,98	14,21
25:04:00	93	8,98	14,21
25:05:00	93	8,98	14,21
25:06:00	93	8,98	14,21
25:07:00	93	8,98	14,21
25:08:00	93	8,98	14,21
25:09:00	94	8,98	14,21
25:10:00	93	8,98	14,21
25:11:00	93	8,98	14,21
25:12:00	93	8,98	14,21
25:13:00	93	8,98	14,21
25:14:00	93	8,98	14,21
25:15:00	93	8,98	14,21
25:16:00	93	8,98	14,21
25:17:00	93	8,98	14,21
25:18:00	93	8,98	14,21
25:19:00	93	8,98	14,21
25:20:00	93	8,98	14,21
25:21:00	93	8,98	14,21
25:22:00	93	8,98	14,21
25:23:00	93	8,98	14,21
25:24:00	93	8,98	14,21
25:25:00	94	8,98	14,21
25:26:00	93	8,97	14,27
25:27:00	93	8,98	14,21
25:28:00	93	8,98	14,21
25:29:00	93	8,98	14,21
25:30:00	93	8,98	14,21
25:31:00	93	8,97	14,27
25:32:00	93	8,97	14,27
25:33:00	93	8,97	14,27
25:34:00	93	8,97	14,27
25:35:00	94	8,98	14,21
25:36:00	94	8,97	14,27
25:37:00	94	8,97	14,27
25:38:00	93	8,97	14,27
25:39:00	93	8,97	14,27
25:40:00	93	8,97	14,27
25:41:00	93	8,97	14,27
25:42:00	94	8,97	14,27
25:43:00	93	8,97	14,27
25:44:00	93	8,97	14,27
25:45:00	93	8,97	14,27
25:46:00	93	8,97	14,27
25:47:00	94	8,97	14,27
25:48:00	93	8,97	14,27
25:49:00	93	8,97	14,27
25:50:00	94	8,97	14,27
25:51:00	93	8,97	14,27
25:52:00	93	8,97	14,27
25:53:00	93	8,97	14,27
25:54:00	93	8,97	14,27
25:55:00	93	8,97	14,27
25:56:00	94	8,97	14,27
25:57:00	93	8,97	14,27
25:58:00	93	8,97	14,27
25:59:00	93	8,97	14,27
26:00:00	93	8,97	14,33
26:01:00	94	8,97	14,33
26:02:00	93	8,97	14,27
26:03:00	93	8,97	14,33
26:04:00	94	8,97	14,33
26:05:00	93	8,97	14,27
26:06:00	93	8,97	14,33
26:07:00	93	8,97	14,33
26:08:00	94	8,97	14,33
26:09:00	93	8,97	14,33
26:10:00	93	8,97	14,33
26:11:00	93	8,97	14,33
26:12:00	93	8,97	14,33
26:13:00	93	8,97	14,33
26:14:00	93	8,97	14,33
26:15:00	93	8,97	14,33
26:16:00	93	8,97	14,33
26:17:00	93	8,97	14,33
26:18:00	94	8,97	14,33
26:19:00	94	8,97	14,33
26:20:00	93	8,97	14,33
26:21:00	93	8,97	14,33
26:22:00	93	8,97	14,33
26:23:00	93	8,97	14,33
26:24:00	93	8,97	14,33
26:25:00	93	8,97	14,33
26:26:00	94	8,97	14,33
26:27:00	93	8,97	14,33
26:28:00	93	8,97	14,33
26:29:00	94	8,97	14,33
26:30:00	93	8,96	14,39
26:31:00	93	8,97	14,33
26:32:00	93	8,97	14,33
26:33:00	93	8,97	14,33
26:34:00	93	8,96	14,39
26:35:00	93	8,96	14,39
26:36:00	93	8,97	14,33
26:37:00	93	8,96	14,39
26:38:00	93	8,96	14,39
26:39:00	93	8,96	14,39
26:40:00	94	8,96	14,39
26:41:00	93	8,96	14,39
26:42:00	94	8,96	14,39
26:43:00	94	8,96	14,39
26:44:00	93	8,96	14,39
26:45:00	93	8,96	14,39
26:46:00	93	8,96	14,39
26:47:00	93	8,96	14,39
26:48:00	94	8,96	14,39
26:49:00	93	8,96	14,39
26:50:00	93	8,96	14,39
26:51:00	93	8,96	14,39
26:52:00	93	8,96	14,39
26:53:00	93	8,96	14,39
26:54:00	93	8,96	14,39
26:55:00	93	8,96	14,39
26:56:00	94	8,96	14,39
26:57:00	93	8,96	14,39
26:58:00	93	8,96	14,39
26:59:00	93	8,96	14,39
27:00:00	93	8,96	14,39
27:01:00	93	8,96	14,39
27:02:00	94	8,96	14,39
27:03:00	93	8,96	14,39
27:04:00	93	8,96	14,39
27:05:00	93	8,96	14,39
27:06:00	93	8,96	14,39
27:07:00	93	8,96	14,39
27:08:00	93	8,96	14,39
27:09:00	93	8,96	14,39
27:10:00	93	8,95	14,45
27:11:00	93	8,95	14,45
27:12:00	93	8,96	14,39
27:13:00	94	8,96	14,39
27:14:00	93	8,96	14,39
27:15:00	93	8,96	14,39
27:16:00	93	8,95	14,45
27:17:00	93	8,95	14,45
27:18:00	94	8,95	14,45
27:19:00	94	8,95	14,45
27:20:00	94	8,95	14,45
27:21:00	93	8,95	14,45
27:22:00	94	8,95	14,45
27:23:00	93	8,95	14,45
27:24:00	93	8,95	14,45
27:25:00	93	8,95	14,45
27:26:00	93	8,95	14,45
27:27:00	93	8,95	14,45
27:28:00	93	8,95	14,45
27:29:00	94	8,95	14,45
27:30:00	94	8,95	14,45
27:31:00	93	8,95	14,45
27:32:00	93	8,95	14,45
27:33:00	93	8,95	14,45
27:34:00	94	8,95	14,45
27:35:00	93	8,95	14,45
27:36:00	93	8,95	14,45
27:37:00	94	8,95	14,45
27:38:00	93	8,95	14,45
27:39:00	94	8,95	14,45
27:40:00	93	8,95	14,45
27:41:00	93	8,95	14,51
27:42:00	93	8,95	14,45
27:43:00	93	8,95	14,45
27:44:00	93	8,95	14,51
27:45:00	93	8,95	14,51
27:46:00	93	8,95	14,45
27:47:00	93	8,95	14,45
27:48:00	94	8,95	14,45
27:49:00	93	8,95	14,45
27:50:00	94	8,95	14,51
27:51:00	93	8,95	14,51
27:52:00	93	8,95	14,51
27:53:00	93	8,95	14,51
27:54:00	93	8,95	14,51
27:55:00	93	8,95	14,51
27:56:00	93	8,95	14,51
27:57:00	93	8,95	14,51
27:58:00	93	8,95	14,51
27:59:00	93	8,95	14,51
28:00:00	94	8,95	14,51
28:01:00	93	8,95	14,51
28:02:00	93	8,95	14,51
28:03:00	93	8,95	14,51
28:04:00	93	8,95	14,51
28:05:00	94	8,95	14,51
28:06:00	93	8,95	14,51
28:07:00	94	8,95	14,51
28:08:00	94	8,95	14,51
28:09:00	93	8,95	14,51
28:10:00	94	8,95	14,51
28:11:00	93	8,95	14,51
28:12:00	93	8,95	14,51
28:13:00	94	8,95	14,51
28:14:00	94	8,95	14,51
28:15:00	93	8,95	14,51
28:16:00	93	8,95	14,51
28:17:00	94	8,95	14,51
28:18:00	93	8,95	14,51
28:19:00	93	8,95	14,51
28:20:00	94	8,95	14,51
28:21:00	93	8,95	14,51
28:22:00	93	8,95	14,51
28:23:00	93	8,95	14,51
28:24:00	93	8,95	14,51
28:25:00	93	8,95	14,51
28:26:00	94	8,95	14,51
28:27:00	94	8,95	14,51
28:28:00	94	8,95	14,51
28:29:00	93	8,95	14,51
28:30:00	94	8,95	14,51
28:31:00	93	8,95	14,51
28:32:00	93	8,95	14,51
28:33:00	93	8,95	14,51
28:34:00	93	8,94	14,57
28:35:00	93	8,94	14,57
28:36:00	94	8,94	14,57
28:37:00	93	8,94	14,57
28:38:00	93	8,94	14,57
