Repository: ProgWizer/parser

File: project-root/data/Data Acquisition/Data Acquisition/2002 year (647)/UCA R Research A1500+8%Gel (Serpukhov)+0.5%D-19+0.1%LignoCan (50C).txt (part 1 of 2)
--Test Summary--
Full Path and File Name	
Instrument Name	4262 R
Instrument Type	UCA
Instrument Serial Number	111
Test Start Date	02.07.2002
Test Start Time	3:49:36
Test Stop Date	04.07.2002
Test Stop Time	19:15:55
Test Length	63:26:19
Final Sample Time Offset	63:25:38
Controller Schedule Name	
Sampling Period	60 seconds
Comments	T: 50C(30min); tap water, dry blending
Information	WellID	
Information	Customer	Petro-Aliance
Information	CementClass	A
Information	CementMfr	Suhoy Log
Information	Additives	8%PPB Gel(Serpukhov)+0.5%D-19+0.1%LignoCan
Information	Density	1500
Information	BHCT	50
Information	BHST	
Information	FluidLoss	
Information	JobType	Research
Calculated Value	Finish Set	5:27:00
Calculated Curve	Compressive Strength	Compressive strength type A (less than 14 lb/gal)
Initial Temperature (°C)	25 °C
Final Temperature (°C)	49 °C
Initial Transit Time (microsec/in)	16,98 microsec/in
Final Transit Time (microsec/in)	11,74 microsec/in
Initial Compressive Strength (MPa)	0,00 MPa
Final Compressive Strength (MPa)	4,92 MPa
--Data--
Time (HH:MM:SS)	Temperature (°C)	Transit Time (microsec/in)	Compressive Strength (MPa)
0:00:00	25	16,98	0,00
0:01:00	25	16,98	0,00
0:02:00	25	16,99	0,00
0:03:00			
0:06:00	26	17,00	0,00
0:07:00	26	17,01	0,00
0:08:00	26	17,01	0,00
0:09:00	26	17,01	0,00
0:10:00	26	17,02	0,00
0:11:00	27	17,02	0,00
0:12:00	27	17,03	0,00
0:13:00	28	17,01	0,00
0:14:00	28	17,01	0,00
0:15:00	29	17,01	0,00
0:16:00	29	17,01	0,00
0:17:00	31	17,00	0,00
0:18:00	31	16,99	0,00
0:19:00	32	16,98	0,00
0:20:00	33	16,97	0,00
0:21:00	33	16,96	0,00
0:22:00	34	16,95	0,01
0:23:00	35	16,94	0,01
0:24:00	36	16,92	0,02
0:25:00	37	16,91	0,02
0:26:00	38	16,89	0,02
0:27:00	39	16,89	0,03
0:28:00	40	16,87	0,03
0:29:00	40	16,86	0,04
0:30:00	41	16,84	0,04
0:31:00	42	16,83	0,05
0:32:00	43	16,81	0,05
0:33:00	44	16,80	0,05
0:34:00	45	16,79	0,06
0:35:00	46	16,77	0,06
0:36:00	47	16,76	0,07
0:37:00	48	16,75	0,07
0:38:00	49	16,74	0,07
0:39:00	49	16,73	0,08
0:40:00	50	16,71	0,08
0:41:00	50	16,71	0,08
0:42:00	51	16,70	0,09
0:43:00	51	16,69	0,09
0:44:00	51	16,68	0,09
0:45:00	51	16,68	0,09
0:46:00	52	16,68	0,09
0:47:00	51	16,68	0,09
0:48:00	52	16,67	0,10
0:49:00	52	16,67	0,10
0:50:00	52	16,66	0,10
0:51:00	52	16,66	0,10
0:52:00	52	16,66	0,10
0:53:00	51	16,67	0,10
0:54:00	51	16,66	0,10
0:55:00	51	16,67	0,10
0:56:00	51	16,66	0,10
0:57:00	51	16,67	0,10
0:58:00	51	16,67	0,10
0:59:00	51	16,67	0,10
1:00:00	51	16,67	0,10
1:01:00	51	16,68	0,09
1:02:00	50	16,68	0,09
1:03:00	50	16,68	0,09
1:04:00	50	16,68	0,09
1:05:00	50	16,68	0,09
1:06:00	50	16,69	0,09
1:07:00	50	16,67	0,10
1:08:00	50	16,67	0,10
1:09:00	50	16,68	0,09
1:10:00	50	16,68	0,09
1:11:00	50	16,68	0,09
1:12:00	50	16,68	0,09
1:13:00	50	16,68	0,09
1:14:00	50	16,68	0,09
1:15:00	50	16,69	0,09
1:16:00	50	16,69	0,09
1:17:00	49	16,69	0,09
1:18:00	50	16,69	0,09
1:19:00	49	16,69	0,09
1:20:00	49	16,70	0,09
1:21:00	50	16,70	0,09
1:22:00	49	16,71	0,08
1:23:00	49	16,71	0,08
1:24:00	49	16,71	0,08
1:25:00	49	16,71	0,08
1:26:00	49	16,71	0,08
1:27:00	49	16,72	0,08
1:28:00	49	16,72	0,08
1:29:00	49	16,73	0,08
1:30:00	49	16,72	0,08
1:31:00	49	16,73	0,08
1:32:00	49	16,74	0,07
1:33:00	49	16,74	0,07
1:34:00	49	16,74	0,07
1:35:00	49	16,74	0,07
1:36:00	49	16,74	0,07
1:37:00	49	16,74	0,07
1:38:00	49	16,75	0,07
1:39:00	49	16,76	0,07
1:40:00	49	16,75	0,07
1:41:00	49	16,76	0,07
1:42:00	49	16,77	0,06
1:43:00	49	16,77	0,06
1:44:00	49	16,77	0,06
1:45:00	49	16,77	0,06
1:46:00	49	16,77	0,06
1:47:00	49	16,77	0,06
1:48:00	49	16,75	0,07
1:49:00	49	16,76	0,07
1:50:00	49	16,77	0,06
1:51:00	49	16,77	0,06
1:52:00	49	16,77	0,06
1:53:00	49	16,77	0,06
1:54:00	49	16,77	0,06
1:55:00	49	16,77	0,06
1:56:00	49	16,78	0,06
1:57:00	49	16,78	0,06
1:58:00	49	16,78	0,06
1:59:00	49	16,79	0,06
2:00:00	49	16,79	0,06
2:01:00	49	16,79	0,06
2:02:00	49	16,79	0,06
2:03:00	49	16,80	0,06
2:04:00	49	16,80	0,06
2:05:00	49	16,80	0,05
2:06:00	49	16,80	0,05
2:07:00	49	16,81	0,05
2:08:00	49	16,81	0,05
2:09:00	49	16,82	0,05
2:10:00	49	16,82	0,05
2:11:00	49	16,83	0,05
2:12:00	49	16,83	0,05
2:13:00	49	16,83	0,05
2:14:00	49	16,83	0,04
2:15:00	49	16,84	0,04
2:16:00	49	16,84	0,04
2:17:00	49	16,85	0,04
2:18:00	49	16,85	0,04
2:19:00	48	16,86	0,04
2:20:00	49	16,86	0,04
2:21:00	49	16,86	0,04
2:22:00	49	16,86	0,03
2:23:00	49	16,87	0,03
2:24:00	48	16,87	0,03
2:25:00	49	16,87	0,03
2:26:00	49	16,88	0,03
2:27:00	49	16,88	0,03
2:28:00	49	16,89	0,03
2:29:00	48	16,89	0,03
2:30:00	49	16,89	0,02
2:31:00	49	16,89	0,02
2:32:00	49	16,91	0,02
2:33:00	49	16,89	0,03
2:34:00	49	16,89	0,03
2:35:00	49	16,89	0,02
2:36:00	49	16,89	0,02
2:37:00	49	16,90	0,02
2:38:00	49	16,91	0,02
2:39:00	48	16,91	0,02
2:40:00	49	16,92	0,02
2:41:00	49	16,92	0,02
2:42:00	49	16,93	0,01
2:43:00	49	16,93	0,01
2:44:00	49	16,93	0,01
2:45:00	49	16,94	0,01
2:46:00	49	16,95	0,01
2:47:00	49	16,95	0,01
2:48:00	49	16,95	0,01
2:49:00	49	16,96	0,00
2:50:00	49	16,97	0,00
2:51:00	49	16,97	0,00
2:52:00	48	16,98	0,00
2:53:00	49	16,98	0,00
2:54:00	49	16,99	0,00
2:55:00	49	16,99	0,00
2:56:00	49	17,00	0,00
2:57:00	49	17,00	0,00
2:58:00	49	17,01	0,00
2:59:00	49	17,01	0,00
3:00:00	49	17,02	0,00
3:01:00	49	17,02	0,00
3:02:00	49	17,03	0,00
3:03:00	49	17,04	0,00
3:04:00	49	17,04	0,00
3:05:00	48	17,05	0,00
3:06:00	49	17,05	0,00
3:07:00	49	17,06	0,00
3:08:00	48	17,07	0,00
3:09:00	49	17,07	0,00
3:10:00	49	17,04	0,00
3:11:00	49	17,05	0,00
3:12:00	49	17,05	0,00
3:13:00	49	17,06	0,00
3:14:00	49	17,07	0,00
3:15:00	48	17,07	0,00
3:16:00	49	17,07	0,00
3:17:00	48	17,07	0,00
3:18:00	49	17,07	0,00
3:19:00	49	17,07	0,00
3:20:00	49	17,08	0,00
3:21:00	48	17,07	0,00
3:22:00	49	17,08	0,00
3:23:00	49	17,07	0,00
3:24:00	49	17,08	0,00
3:25:00	49	17,08	0,00
3:26:00	48	17,08	0,00
3:27:00	49	17,08	0,00
3:28:00	49	17,08	0,00
3:29:00	49	17,08	0,00
3:30:00	49	17,09	0,00
3:31:00	49	17,09	0,00
3:32:00	49	17,09	0,00
3:33:00	48	17,09	0,00
3:34:00	49	17,09	0,00
3:35:00	49	17,08	0,00
3:36:00	49	17,08	0,00
3:37:00	49	17,08	0,00
3:38:00	49	17,08	0,00
3:39:00	49	17,08	0,00
3:40:00	49	17,08	0,00
3:41:00	49	17,07	0,00
3:42:00	49	17,07	0,00
3:43:00	49	17,07	0,00
3:44:00	48	17,07	0,00
3:45:00	49	17,07	0,00
3:46:00	49	17,06	0,00
3:47:00	49	17,06	0,00
3:48:00	49	17,06	0,00
3:49:00	48	17,06	0,00
3:50:00	49	17,03	0,00
3:51:00	49	17,02	0,00
3:52:00	49	17,02	0,00
3:53:00	49	17,01	0,00
3:54:00	49	17,01	0,00
3:55:00	49	17,01	0,00
3:56:00	49	17,00	0,00
3:57:00	49	17,00	0,00
3:58:00	49	16,99	0,00
3:59:00	49	16,98	0,00
4:00:00	49	16,98	0,00
4:01:00	49	16,98	0,00
4:02:00	49	16,97	0,00
4:03:00	49	16,96	0,00
4:04:00	49	16,96	0,00
4:05:00	49	16,95	0,01
4:06:00	48	16,95	0,01
4:07:00	49	16,94	0,01
4:08:00	49	16,94	0,01
4:09:00	49	16,93	0,01
4:10:00	49	16,92	0,02
4:11:00	48	16,92	0,02
4:12:00	49	16,91	0,02
4:13:00	49	16,90	0,02
4:14:00	49	16,89	0,02
4:15:00	49	16,89	0,03
4:16:00	49	16,88	0,03
4:17:00	49	16,87	0,03
4:18:00	49	16,86	0,03
4:19:00	49	16,86	0,04
4:20:00	49	16,85	0,04
4:21:00	49	16,84	0,04
4:22:00	49	16,83	0,04
4:23:00	49	16,80	0,05
4:24:00	49	16,80	0,06
4:25:00	49	16,78	0,06
4:26:00	48	16,77	0,06
4:27:00	49	16,77	0,06
4:28:00	48	16,76	0,07
4:29:00	49	16,75	0,07
4:30:00	48	16,74	0,07
4:31:00	48	16,73	0,08
4:32:00	49	16,72	0,08
4:33:00	49	16,71	0,08
4:34:00	49	16,70	0,09
4:35:00	49	16,69	0,09
4:36:00	49	16,68	0,09
4:37:00	49	16,67	0,10
4:38:00	49	16,65	0,10
4:39:00	49	16,65	0,10
4:40:00	49	16,64	0,11
4:41:00	48	16,62	0,11
4:42:00	49	16,62	0,11
4:43:00	49	16,60	0,12
4:44:00	48	16,59	0,12
4:45:00	49	16,59	0,12
4:46:00	49	16,57	0,13
4:47:00	49	16,56	0,13
4:48:00	49	16,55	0,14
4:49:00	48	16,54	0,14
4:50:00	49	16,53	0,14
4:51:00	49	16,52	0,15
4:52:00	49	16,50	0,15
4:53:00	49	16,50	0,16
4:54:00	49	16,48	0,16
4:55:00	48	16,47	0,17
4:56:00	49	16,46	0,17
4:57:00	48	16,45	0,17
4:58:00	49	16,43	0,18
4:59:00	49	16,42	0,18
5:00:00	49	16,41	0,19
5:01:00	49	16,39	0,19
5:02:00	49	16,38	0,20
5:03:00	49	16,37	0,20
5:04:00	49	16,35	0,21
5:05:00	49	16,34	0,21
5:06:00	49	16,33	0,21
5:07:00	49	16,29	0,23
5:08:00	49	16,28	0,23
5:09:00	49	16,26	0,24
5:10:00	49	16,25	0,25
5:11:00	49	16,23	0,25
5:12:00	49	16,23	0,25
5:13:00	49	16,21	0,26
5:14:00	49	16,19	0,27
5:15:00	49	16,17	0,27
5:16:00	49	16,16	0,28
5:17:00	49	16,14	0,29
5:18:00	48	16,13	0,29
5:19:00	48	16,11	0,30
5:20:00	48	16,10	0,30
5:21:00	49	16,08	0,31
5:22:00	48	16,06	0,32
5:23:00	49	16,05	0,33
5:24:00	49	16,03	0,33
5:25:00	49	16,02	0,34
5:26:00	49	16,00	0,34
5:27:00	49	15,98	0,35
5:28:00	49	15,96	0,36
5:29:00	49	15,95	0,37
5:30:00	49	15,93	0,37
5:31:00	49	15,92	0,38
5:32:00	49	15,90	0,39
5:33:00	49	15,88	0,40
5:34:00	49	15,87	0,40
5:35:00	49	15,85	0,41
5:36:00	49	15,84	0,42
5:37:00	49	15,81	0,43
5:38:00	49	15,80	0,43
5:39:00	49	15,78	0,44
5:40:00	49	15,77	0,45
5:41:00	49	15,75	0,46
5:42:00	49	15,73	0,46
5:43:00	49	15,72	0,47
5:44:00	49	15,70	0,48
5:45:00	48	15,68	0,49
5:46:00	48	15,66	0,49
5:47:00	49	15,65	0,50
5:48:00	49	15,63	0,51
5:49:00	49	15,61	0,52
5:50:00	49	15,60	0,53
5:51:00	49	15,58	0,53
5:52:00	49	15,57	0,54
5:53:00	49	15,54	0,55
5:54:00	49	15,51	0,57
5:55:00	49	15,50	0,57
5:56:00	48	15,48	0,58
5:57:00	49	15,47	0,59
5:58:00	49	15,45	0,60
5:59:00	49	15,44	0,60
6:00:00	49	15,42	0,61
6:01:00	48	15,40	0,62
6:02:00	49	15,39	0,63
6:03:00	49	15,37	0,64
6:04:00	49	15,36	0,65
6:05:00	49	15,35	0,65
6:06:00	49	15,33	0,66
6:07:00	49	15,31	0,67
6:08:00	49	15,30	0,67
6:09:00	49	15,28	0,69
6:10:00	49	15,27	0,69
6:11:00	48	15,26	0,70
6:12:00	49	15,24	0,71
6:13:00	48	15,23	0,71
6:14:00	49	15,21	0,72
6:15:00	49	15,21	0,73
6:16:00	49	15,19	0,73
6:17:00	49	15,18	0,74
6:18:00	49	15,17	0,75
6:19:00	48	15,15	0,76
6:20:00	48	15,15	0,76
6:21:00	49	15,13	0,77
6:22:00	48	15,12	0,78
6:23:00	49	15,11	0,78
6:24:00	48	15,09	0,79
6:25:00	49	15,09	0,79
6:26:00	49	15,07	0,80
6:27:00	49	15,06	0,81
6:28:00	49	15,06	0,81
6:29:00	49	15,04	0,82
6:30:00	49	15,03	0,83
6:31:00	49	15,02	0,83
6:32:00	49	15,01	0,84
6:33:00	49	15,00	0,85
6:34:00	49	14,99	0,85
6:35:00	49	14,98	0,86
6:36:00	49	14,97	0,87
6:37:00	49	14,96	0,87
6:38:00	49	14,95	0,87
6:39:00	49	14,93	0,89
6:40:00	49	14,91	0,90
6:41:00	49	14,91	0,90
6:42:00	49	14,90	0,91
6:43:00	49	14,89	0,91
6:44:00	49	14,88	0,92
6:45:00	49	14,87	0,93
6:46:00	49	14,86	0,93
6:47:00	49	14,85	0,94
6:48:00	49	14,85	0,94
6:49:00	49	14,84	0,94
6:50:00	49	14,83	0,95
6:51:00	48	14,82	0,96
6:52:00	48	14,81	0,96
6:53:00	48	14,80	0,97
6:54:00	49	14,79	0,97
6:55:00	49	14,79	0,98
6:56:00	49	14,78	0,98
6:57:00	49	14,77	0,99
6:58:00	48	14,76	0,99
6:59:00	49	14,76	1,00
7:00:00	48	14,75	1,00
7:01:00	49	14,74	1,01
7:02:00	49	14,73	1,01
7:03:00	49	14,73	1,01
7:04:00	49	14,73	1,02
7:05:00	49	14,72	1,02
7:06:00	49	14,71	1,03
7:07:00	49	14,70	1,03
7:08:00	49	14,70	1,04
7:09:00	49	14,70	1,04
7:10:00	49	14,69	1,04
7:11:00	49	14,68	1,05
7:12:00	49	14,67	1,05
7:13:00	49	14,67	1,06
7:14:00	49	14,67	1,06
7:15:00	49	14,66	1,06
7:16:00	49	14,65	1,07
7:17:00	49	14,64	1,07
7:18:00	49	14,64	1,08
7:19:00	49	14,64	1,08
7:20:00	49	14,63	1,08
7:21:00	48	14,62	1,09
7:22:00	49	14,61	1,09
7:23:00	49	14,61	1,09
7:24:00	49	14,61	1,10
7:25:00	49	14,60	1,10
7:26:00	49	14,59	1,11
7:27:00	49	14,59	1,11
7:28:00	49	14,58	1,11
7:29:00	49	14,58	1,12
7:30:00	49	14,58	1,12
7:31:00	48	14,57	1,13
7:32:00	49	14,56	1,13
7:33:00	49	14,56	1,13
7:34:00	49	14,55	1,14
7:35:00	49	14,55	1,14
7:36:00	49	14,55	1,14
7:37:00	49	14,54	1,15
7:38:00	49	14,54	1,15
7:39:00	49	14,52	1,16
7:40:00	49	14,51	1,17
7:41:00	49	14,50	1,17
7:42:00	49	14,50	1,17
7:43:00	49	14,49	1,18
7:44:00	49	14,49	1,18
7:45:00	49	14,48	1,19
7:46:00	48	14,48	1,19
7:47:00	49	14,47	1,19
7:48:00	49	14,47	1,19
7:49:00	49	14,46	1,20
7:50:00	49	14,46	1,21
7:51:00	49	14,46	1,21
7:52:00	48	14,45	1,21
7:53:00	49	14,44	1,22
7:54:00	48	14,44	1,22
7:55:00	49	14,43	1,22
7:56:00	49	14,43	1,23
7:57:00	49	14,43	1,23
7:58:00	49	14,42	1,23
7:59:00	49	14,41	1,24
8:00:00	48	14,41	1,24
8:01:00	49	14,40	1,24
8:02:00	49	14,40	1,25
8:03:00	49	14,40	1,25
8:04:00	48	14,39	1,26
8:05:00	49	14,38	1,26
8:06:00	49	14,38	1,26
8:07:00	49	14,37	1,27
8:08:00	49	14,37	1,27
8:09:00	49	14,37	1,27
8:10:00	49	14,37	1,27
8:11:00	49	14,36	1,28
8:12:00	48	14,36	1,28
8:13:00	49	14,35	1,28
8:14:00	48	14,34	1,29
8:15:00	49	14,34	1,29
8:16:00	49	14,34	1,30
8:17:00	49	14,34	1,30
8:18:00	49	14,33	1,30
8:19:00	49	14,33	1,30
8:20:00	49	14,32	1,31
8:21:00	49	14,32	1,31
8:22:00	49	14,31	1,31
8:23:00	49	14,31	1,31
8:24:00	49	14,31	1,32
8:25:00	49	14,30	1,33
8:26:00	48	14,30	1,33
8:27:00	49	14,29	1,33
8:28:00	49	14,28	1,34
8:29:00	49	14,28	1,34
8:30:00	49	14,28	1,34
8:31:00	49	14,28	1,34
8:32:00	49	14,27	1,35
8:33:00	49	14,27	1,35
8:34:00	49	14,26	1,35
8:35:00	48	14,26	1,35
8:36:00	49	14,25	1,36
8:37:00	49	14,25	1,36
8:38:00	49	14,25	1,37
8:39:00	49	14,25	1,37
8:40:00	48	14,24	1,37
8:41:00	49	14,24	1,37
8:42:00	49	14,22	1,38
8:43:00	48	14,22	1,39
8:44:00	49	14,21	1,40
8:45:00	49	14,21	1,40
8:46:00	48	14,20	1,40
8:47:00	49	14,20	1,40
8:48:00	49	14,19	1,41
8:49:00	49	14,19	1,41
8:50:00	49	14,19	1,42
8:51:00	49	14,19	1,42
8:52:00	49	14,18	1,42
8:53:00	49	14,18	1,42
8:54:00	48	14,17	1,43
8:55:00	49	14,17	1,43
8:56:00	49	14,16	1,43
8:57:00	49	14,16	1,44
8:58:00	49	14,16	1,44
8:59:00	49	14,15	1,45
9:00:00	49	14,15	1,45
9:01:00	48	14,14	1,45
9:02:00	49	14,14	1,45
9:03:00	48	14,13	1,46
9:04:00	49	14,13	1,46
9:05:00	49	14,13	1,46
9:06:00	49	14,13	1,46
9:07:00	49	14,12	1,47
9:08:00	49	14,12	1,47
9:09:00	49	14,11	1,48
9:10:00	49	14,11	1,48
9:11:00	49	14,10	1,48
9:12:00	49	14,10	1,49
9:13:00	49	14,10	1,49
9:14:00	49	14,09	1,50
9:15:00	49	14,09	1,50
9:16:00	49	14,08	1,50
9:17:00	49	14,08	1,50
9:18:00	49	14,07	1,51
9:19:00	48	14,07	1,51
9:20:00	49	14,07	1,51
9:21:00	48	14,07	1,52
9:22:00	49	14,07	1,52
9:23:00	49	14,06	1,52
9:24:00	49	14,06	1,52
9:25:00	49	14,05	1,53
9:26:00	49	14,05	1,53
9:27:00	49	14,04	1,54
9:28:00	49	14,04	1,54
9:29:00	49	14,04	1,54
9:30:00	48	14,04	1,54
9:31:00	49	14,04	1,54
9:32:00	49	14,03	1,55
9:33:00	49	14,03	1,55
9:34:00	49	14,02	1,55
9:35:00	48	14,02	1,55
9:36:00	49	14,01	1,56
9:37:00	48	14,01	1,56
9:38:00	49	14,01	1,57
9:39:00	49	14,01	1,57
9:40:00	49	14,00	1,57
9:41:00	49	14,00	1,57
9:42:00	49	14,00	1,57
9:43:00	49	13,99	1,58
9:44:00	48	13,99	1,58
9:45:00	49	13,98	1,59
9:46:00	49	13,98	1,59
9:47:00	49	13,98	1,59
9:48:00	49	13,98	1,59
9:49:00	49	13,98	1,59
9:50:00	48	13,97	1,60
9:51:00	49	13,97	1,60
9:52:00	49	13,96	1,61
9:53:00	49	13,96	1,61
9:54:00	49	13,95	1,61
9:55:00	49	13,95	1,61
9:56:00	49	13,95	1,61
9:57:00	49	13,95	1,62
9:58:00	49	13,95	1,62
9:59:00	49	13,95	1,62
10:00:00	49	13,93	1,63
10:01:00	49	13,92	1,64
10:02:00	49	13,92	1,64
10:03:00	49	13,92	1,65
10:04:00	49	13,92	1,65
10:05:00	49	13,91	1,66
10:06:00	49	13,90	1,66
10:07:00	49	13,90	1,66
10:08:00	49	13,90	1,66
10:09:00	49	13,89	1,67
10:10:00	49	13,89	1,67
10:11:00	49	13,89	1,68
10:12:00	49	13,89	1,68
10:13:00	49	13,89	1,68
10:14:00	49	13,88	1,68
10:15:00	49	13,88	1,68
10:16:00	49	13,87	1,69
10:17:00	49	13,87	1,69
10:18:00	49	13,86	1,70
10:19:00	49	13,86	1,70
10:20:00	49	13,86	1,70
10:21:00	49	13,86	1,70
10:22:00	49	13,85	1,71
10:23:00	49	13,85	1,71
10:24:00	49	13,85	1,71
10:25:00	49	13,84	1,72
10:26:00	48	13,84	1,72
10:27:00	49	13,83	1,72
10:28:00	49	13,83	1,72
10:29:00	49	13,83	1,73
10:30:00	48	13,83	1,73
10:31:00	49	13,82	1,74
10:32:00	49	13,82	1,74
10:33:00	49	13,82	1,74
10:34:00	49	13,81	1,75
10:35:00	49	13,81	1,75
10:36:00	49	13,80	1,75
10:37:00	49	13,80	1,75
10:38:00	49	13,80	1,76
10:39:00	49	13,80	1,76
10:40:00	49	13,80	1,76
10:41:00	49	13,79	1,77
10:42:00	49	13,79	1,77
10:43:00	49	13,79	1,77
10:44:00	49	13,79	1,77
10:45:00	49	13,78	1,77
10:46:00	49	13,78	1,77
10:47:00	49	13,77	1,78
10:48:00	49	13,77	1,78
10:49:00	49	13,77	1,79
10:50:00	49	13,77	1,79
10:51:00	49	13,77	1,79
10:52:00	49	13,77	1,79
10:53:00	48	13,76	1,80
10:54:00	49	13,76	1,80
10:55:00	49	13,76	1,80
10:56:00	49	13,75	1,80
10:57:00	48	13,75	1,80
10:58:00	49	13,75	1,81
10:59:00	48	13,75	1,81
11:00:00	49	13,74	1,82
11:01:00	49	13,74	1,82
11:02:00	49	13,74	1,82
11:03:00	49	13,73	1,83
11:04:00	49	13,73	1,83
11:05:00	49	13,73	1,83
11:06:00	49	13,72	1,83
11:07:00	49	13,72	1,83
11:08:00	49	13,72	1,83
11:09:00	49	13,71	1,84
11:10:00	49	13,71	1,84
11:11:00	48	13,71	1,84
11:12:00	48	13,71	1,85
11:13:00	49	13,71	1,85
11:14:00	49	13,70	1,86
11:15:00	49	13,70	1,86
11:16:00	49	13,70	1,86
11:17:00	49	13,69	1,86
11:18:00	49	13,69	1,86
11:19:00	49	13,69	1,86
11:20:00	48	13,69	1,87
11:21:00	49	13,69	1,87
11:22:00	49	13,67	1,89
11:23:00	49	13,67	1,89
11:24:00	49	13,66	1,89
11:25:00	49	13,66	1,89
11:26:00	49	13,66	1,89
11:27:00	49	13,66	1,90
11:28:00	49	13,66	1,90
11:29:00	49	13,65	1,91
11:30:00	49	13,65	1,91
11:31:00	49	13,65	1,91
11:32:00	49	13,64	1,92
11:33:00	49	13,64	1,92
11:34:00	48	13,63	1,92
11:35:00	49	13,63	1,92
11:36:00	49	13,63	1,92
11:37:00	48	13,63	1,93
11:38:00	49	13,63	1,93
11:39:00	49	13,62	1,94
11:40:00	49	13,62	1,94
11:41:00	49	13,62	1,94
11:42:00	49	13,62	1,94
11:43:00	49	13,61	1,95
11:44:00	49	13,61	1,95
11:45:00	49	13,60	1,95
11:46:00	49	13,60	1,95
11:47:00	48	13,59	1,96
11:48:00	49	13,59	1,96
11:49:00	49	13,59	1,96
11:50:00	49	13,59	1,96
11:51:00	49	13,59	1,97
11:52:00	48	13,59	1,97
11:53:00	49	13,58	1,98
11:54:00	49	13,58	1,98
11:55:00	49	13,58	1,98
11:56:00	49	13,57	1,99
11:57:00	48	13,57	1,99
11:58:00	48	13,57	1,99
11:59:00	49	13,56	1,99
12:00:00	49	13,56	1,99
12:01:00	49	13,56	1,99
12:02:00	49	13,56	2,00
12:03:00	49	13,56	2,00
12:04:00	48	13,55	2,01
12:05:00	49	13,55	2,01
12:06:00	49	13,54	2,02
12:07:00	48	13,54	2,02
12:08:00	48	13,54	2,02
12:09:00	49	13,54	2,02
12:10:00	49	13,54	2,02
12:11:00	49	13,54	2,02
12:12:00	49	13,54	2,02
12:13:00	49	13,53	2,03
12:14:00	48	13,53	2,03
12:15:00	49	13,53	2,03
12:16:00	49	13,52	2,04
12:17:00	49	13,52	2,04
12:18:00	48	13,52	2,04
12:19:00	48	13,51	2,05
12:20:00	49	13,51	2,05
12:21:00	49	13,51	2,05
12:22:00	49	13,50	2,06
12:23:00	49	13,50	2,06
12:24:00	48	13,50	2,06
12:25:00	49	13,50	2,06
12:26:00	49	13,50	2,07
12:27:00	49	13,50	2,07
12:28:00	49	13,50	2,07
12:29:00	49	13,49	2,07
12:30:00	49	13,49	2,07
12:31:00	49	13,49	2,07
12:32:00	49	13,48	2,08
12:33:00	49	13,48	2,08
12:34:00	48	13,48	2,08
12:35:00	49	13,47	2,09
12:36:00	49	13,47	2,09
12:37:00	49	13,47	2,09
12:38:00	49	13,47	2,10
12:39:00	49	13,47	2,10
12:40:00	49	13,47	2,10
12:41:00	49	13,46	2,11
12:42:00	49	13,46	2,11
12:43:00	48	13,46	2,11
12:44:00	48	13,45	2,11
12:45:00	49	13,45	2,11
12:46:00	49	13,45	2,11
12:47:00	49	13,45	2,11
12:48:00	49	13,45	2,11
12:49:00	49	13,45	2,12
12:50:00	49	13,45	2,12
12:51:00	49	13,45	2,12
12:52:00	49	13,44	2,13
12:53:00	48	13,45	2,12
12:54:00	49	13,42	2,15
12:55:00	49	13,42	2,15
12:56:00	49	13,42	2,15
12:57:00	49	13,41	2,16
12:58:00	49	13,41	2,16
12:59:00	48	13,41	2,16
13:00:00	49	13,41	2,16
13:01:00	48	13,41	2,16
13:02:00	49	13,41	2,16
13:03:00	49	13,40	2,17
13:04:00	49	13,40	2,17
13:05:00	49	13,40	2,17
13:06:00	48	13,39	2,18
13:07:00	49	13,39	2,18
13:08:00	49	13,39	2,18
13:09:00	49	13,39	2,19
13:10:00	49	13,39	2,19
13:11:00	49	13,39	2,19
13:12:00	49	13,38	2,20
13:13:00	49	13,38	2,20
13:14:00	49	13,38	2,20
13:15:00	49	13,38	2,20
13:16:00	49	13,37	2,21
13:17:00	49	13,37	2,21
13:18:00	49	13,37	2,21
13:19:00	49	13,36	2,22
13:20:00	49	13,36	2,22
13:21:00	49	13,36	2,22
13:22:00	49	13,36	2,22
13:23:00	49	13,36	2,22
13:24:00	49	13,36	2,22
13:25:00	49	13,36	2,22
13:26:00	49	13,35	2,23
13:27:00	49	13,35	2,23
13:28:00	49	13,35	2,23
13:29:00	49	13,34	2,24
13:30:00	48	13,34	2,24
13:31:00	49	13,33	2,25
13:32:00	49	13,33	2,25
13:33:00	49	13,33	2,25
13:34:00	49	13,33	2,25
13:35:00	49	13,32	2,26
13:36:00	49	13,32	2,26
13:37:00	48	13,32	2,26
13:38:00	49	13,32	2,27
13:39:00	49	13,32	2,27
13:40:00	49	13,32	2,27
13:41:00	49	13,31	2,28
13:42:00	48	13,31	2,28
13:43:00	49	13,31	2,28
13:44:00	49	13,31	2,28
13:45:00	49	13,30	2,28
13:46:00	49	13,30	2,28
13:47:00	49	13,30	2,28
13:48:00	49	13,30	2,28
13:49:00	48	13,30	2,29
13:50:00	49	13,30	2,29
13:51:00	49	13,30	2,29
13:52:00	49	13,30	2,29
13:53:00	49	13,30	2,29
13:54:00	49	13,29	2,30
13:55:00	49	13,29	2,30
13:56:00	49	13,29	2,30
13:57:00	49	13,28	2,31
13:58:00	49	13,28	2,31
13:59:00	49	13,28	2,31
14:00:00	48	13,28	2,31
14:01:00	49	13,27	2,32
14:02:00	49	13,27	2,32
14:03:00	49	13,27	2,32
14:04:00	49	13,27	2,32
14:05:00	49	13,27	2,33
14:06:00	49	13,27	2,33
14:07:00	48	13,27	2,33
14:08:00	49	13,27	2,33
14:09:00	49	13,26	2,34
14:10:00	49	13,26	2,34
14:11:00	49	13,26	2,34
14:12:00	49	13,25	2,35
14:13:00	49	13,25	2,35
14:14:00	49	13,25	2,35
14:15:00	49	13,24	2,36
14:16:00	49	13,24	2,36
14:17:00	49	13,24	2,36
14:18:00	49	13,24	2,36
14:19:00	49	13,24	2,36
14:20:00	48	13,23	2,36
14:21:00	49	13,23	2,36
14:22:00	49	13,23	2,36
14:23:00	49	13,23	2,36
14:24:00	49	13,23	2,37
14:25:00	49	13,23	2,37
14:26:00	49	13,23	2,37
14:27:00	49	13,23	2,37
14:28:00	48	13,22	2,38
14:29:00	49	13,23	2,37
14:30:00	49	13,21	2,39
14:31:00	49	13,21	2,40
14:32:00	49	13,21	2,40
14:33:00	49	13,21	2,40
14:34:00	49	13,21	2,40
14:35:00	49	13,20	2,41
14:36:00	49	13,20	2,41
14:37:00	49	13,20	2,41
14:38:00	49	13,19	2,42
14:39:00	49	13,19	2,42
14:40:00	49	13,19	2,42
14:41:00	49	13,19	2,42
14:42:00	49	13,18	2,43
14:43:00	49	13,18	2,43
14:44:00	49	13,18	2,43
14:45:00	49	13,18	2,44
14:46:00	49	13,18	2,44
14:47:00	49	13,18	2,44
14:48:00	49	13,18	2,44
14:49:00	49	13,17	2,45
14:50:00	49	13,17	2,45
14:51:00	49	13,17	2,45
14:52:00	49	13,17	2,45
14:53:00	49	13,16	2,46
14:54:00	49	13,16	2,46
14:55:00	49	13,16	2,46
14:56:00	49	13,15	2,47
14:57:00	49	13,15	2,47
14:58:00	48	13,15	2,47
14:59:00	48	13,15	2,47
15:00:00	49	13,15	2,47
15:01:00	49	13,14	2,48
15:02:00	49	13,14	2,48
15:03:00	49	13,14	2,48
15:04:00	49	13,14	2,48
15:05:00	49	13,14	2,49
15:06:00	49	13,14	2,49
15:07:00	49	13,14	2,49
15:08:00	49	13,14	2,49
15:09:00	49	13,14	2,49
15:10:00	49	13,13	2,49
15:11:00	49	13,13	2,49
15:12:00	49	13,13	2,49
15:13:00	49	13,13	2,49
15:14:00	49	13,12	2,50
15:15:00	49	13,12	2,50
15:16:00	49	13,12	2,50
15:17:00	49	13,11	2,51
15:18:00	49	13,11	2,51
15:19:00	49	13,11	2,51
15:20:00	49	13,11	2,51
15:21:00	49	13,11	2,51
15:22:00	49	13,11	2,51
15:23:00	49	13,11	2,52
15:24:00	49	13,11	2,52
15:25:00	48	13,11	2,52
15:26:00	49	13,11	2,52
15:27:00	49	13,11	2,52
15:28:00	49	13,10	2,53
15:29:00	49	13,10	2,53
15:30:00	49	13,10	2,53
15:31:00	49	13,09	2,54
15:32:00	49	13,09	2,55
15:33:00	49	13,09	2,55
15:34:00	48	13,09	2,55
15:35:00	49	13,08	2,56
15:36:00	48	13,08	2,56
15:37:00	49	13,08	2,56
15:38:00	49	13,08	2,56
15:39:00	49	13,07	2,57
15:40:00	49	13,07	2,57
15:41:00	49	13,07	2,57
15:42:00	49	13,07	2,57
15:43:00	49	13,07	2,57
15:44:00	49	13,06	2,58
15:45:00	49	13,06	2,58
15:46:00	49	13,06	2,58
15:47:00	49	13,05	2,59
15:48:00	48	13,05	2,59
15:49:00	49	13,05	2,59
15:50:00	49	13,05	2,59
15:51:00	49	13,05	2,59
15:52:00	49	13,05	2,60
15:53:00	49	13,05	2,60
15:54:00	49	13,05	2,60
15:55:00	49	13,05	2,60
15:56:00	49	13,05	2,60
15:57:00	49	13,04	2,61
15:58:00	49	13,04	2,61
15:59:00	49	13,04	2,61
16:00:00	49	13,04	2,61
16:01:00	49	13,04	2,61
16:02:00	49	13,03	2,62
16:03:00	48	13,03	2,62
16:04:00	49	13,03	2,62
16:05:00	49	13,02	2,63
16:06:00	49	13,02	2,63
16:07:00	49	13,02	2,63
16:08:00	49	13,02	2,63
16:09:00	49	13,02	2,63
16:10:00	49	13,02	2,64
16:11:00	49	13,02	2,64
16:12:00	48	13,02	2,64
16:13:00	49	13,02	2,64
16:14:00	49	13,02	2,64
16:15:00	49	13,02	2,64
16:16:00	49	13,01	2,65
16:17:00	49	13,01	2,65
16:18:00	49	13,01	2,65
16:19:00	49	13,01	2,65
16:20:00	49	13,01	2,65
16:21:00	49	13,00	2,66
16:22:00	49	13,00	2,66
16:23:00	49	13,00	2,66
16:24:00	49	13,00	2,66
16:25:00	49	13,00	2,66
16:26:00	49	13,00	2,67
16:27:00	49	13,00	2,67
16:28:00	49	12,99	2,68
16:29:00	48	12,99	2,68
16:30:00	49	12,98	2,69
16:31:00	49	12,98	2,69
16:32:00	49	12,98	2,69
16:33:00	49	12,98	2,69
16:34:00	49	12,97	2,70
16:35:00	49	12,97	2,70
16:36:00	49	12,97	2,70
16:37:00	49	12,96	2,71
16:38:00	49	12,96	2,71
16:39:00	49	12,96	2,71
16:40:00	49	12,96	2,71
16:41:00	49	12,96	2,71
16:42:00	49	12,96	2,71
16:43:00	49	12,96	2,72
16:44:00	48	12,96	2,72
16:45:00	48	12,96	2,72
16:46:00	49	12,96	2,72
16:47:00	49	12,96	2,72
16:48:00	49	12,95	2,73
16:49:00	49	12,95	2,73
16:50:00	49	12,95	2,73
16:51:00	49	12,95	2,73
16:52:00	49	12,94	2,74
16:53:00	49	12,94	2,74
16:54:00	49	12,94	2,74
16:55:00	49	12,94	2,74
16:56:00	49	12,93	2,75
16:57:00	49	12,94	2,74
16:58:00	49	12,93	2,75
16:59:00	49	12,93	2,75
17:00:00	49	12,93	2,75
17:01:00	48	12,93	2,76
17:02:00	49	12,93	2,76
17:03:00	49	12,93	2,76
17:04:00	49	12,93	2,76
17:05:00	49	12,92	2,77
17:06:00	49	12,92	2,77
17:07:00	49	12,92	2,77
17:08:00	49	12,92	2,77
17:09:00	49	12,92	2,77
17:10:00	49	12,92	2,77
17:11:00	49	12,91	2,78
17:12:00	49	12,91	2,78
17:13:00	49	12,91	2,78
17:14:00	49	12,91	2,78
17:15:00	49	12,91	2,79
17:16:00	49	12,91	2,79
17:17:00	49	12,91	2,79
17:18:00	49	12,91	2,79
17:19:00	49	12,90	2,80
17:20:00	48	12,90	2,80
17:21:00	49	12,90	2,80
17:22:00	49	12,90	2,80
17:23:00	49	12,90	2,80
17:24:00	49	12,89	2,81
17:25:00	48	12,89	2,81
17:26:00	49	12,89	2,81
17:27:00	48	12,89	2,81
17:28:00	49	12,88	2,82
17:29:00	49	12,88	2,82
17:30:00	49	12,88	2,82
17:31:00	49	12,88	2,82
17:32:00	49	12,88	2,82
17:33:00	49	12,88	2,82
17:34:00	49	12,88	2,82
17:35:00	48	12,88	2,83
17:36:00	49	12,88	2,83
17:37:00	49	12,88	2,83
17:38:00	49	12,88	2,83
17:39:00	49	12,87	2,85
17:40:00	49	12,87	2,85
17:41:00	49	12,87	2,85
17:42:00	49	12,87	2,85
17:43:00	49	12,87	2,85
17:44:00	48	12,87	2,85
17:45:00	48	12,86	2,86
17:46:00	49	12,86	2,86
17:47:00	49	12,86	2,86
17:48:00	49	12,86	2,86
17:49:00	49	12,86	2,86
17:50:00	49	12,86	2,86
17:51:00	49	12,86	2,86
17:52:00	49	12,85	2,87
17:53:00	49	12,85	2,87
17:54:00	49	12,85	2,87
17:55:00	49	12,85	2,87
17:56:00	48	12,85	2,87
17:57:00	49	12,84	2,88
17:58:00	49	12,84	2,88
17:59:00	49	12,84	2,88
18:00:00	49	12,84	2,88
18:01:00	49	12,84	2,88
18:02:00	49	12,84	2,88
18:03:00	49	12,84	2,89
18:04:00	49	12,84	2,89
18:05:00	49	12,84	2,89
18:06:00	48	12,84	2,89
18:07:00	49	12,84	2,89
18:08:00	49	12,84	2,89
18:09:00	49	12,84	2,89
18:10:00	49	12,83	2,90
18:11:00	49	12,83	2,90
18:12:00	49	12,83	2,90
18:13:00	49	12,83	2,90
18:14:00	49	12,82	2,91
18:15:00	49	12,82	2,92
18:16:00	49	12,82	2,92
18:17:00	49	12,82	2,92
18:18:00	49	12,82	2,92
18:19:00	49	12,82	2,92
18:20:00	49	12,81	2,93
18:21:00	49	12,81	2,93
18:22:00	49	12,81	2,93
18:23:00	49	12,81	2,93
18:24:00	49	12,81	2,93
18:25:00	49	12,80	2,94
18:26:00	48	12,80	2,94
18:27:00	48	12,80	2,94
18:28:00	49	12,80	2,94
18:29:00	49	12,79	2,95
18:30:00	49	12,79	2,95
18:31:00	49	12,79	2,95
18:32:00	49	12,79	2,95
18:33:00	49	12,79	2,95
18:34:00	49	12,79	2,95
18:35:00	49	12,79	2,96
18:36:00	48	12,79	2,96
18:37:00	49	12,79	2,96
18:38:00	49	12,79	2,96
18:39:00	49	12,79	2,96
18:40:00	49	12,78	2,97
18:41:00	48	12,78	2,97
18:42:00	49	12,78	2,97
18:43:00	49	12,78	2,97
18:44:00	49	12,78	2,97
18:45:00	49	12,78	2,97
18:46:00	48	12,78	2,97
18:47:00	48	12,77	2,99
18:48:00	49	12,77	2,99
18:49:00	49	12,77	2,99
18:50:00	49	12,77	2,99
18:51:00	48	12,76	3,00
18:52:00	49	12,76	3,00
18:53:00	49	12,76	3,00
18:54:00	49	12,76	3,00
18:55:00	49	12,76	3,00
18:56:00	49	12,76	3,00
18:57:00	49	12,75	3,01
18:58:00	49	12,75	3,01
18:59:00	49	12,75	3,01
19:00:00	49	12,75	3,01
19:01:00	49	12,75	3,01
19:02:00	49	12,75	3,01
19:03:00	49	12,75	3,02
19:04:00	49	12,75	3,02
19:05:00	49	12,75	3,02
19:06:00	49	12,75	3,02
19:07:00	49	12,75	3,02
19:08:00	49	12,74	3,03
19:09:00	49	12,74	3,03
19:10:00	49	12,74	3,03
19:11:00	49	12,74	3,03
19:12:00	49	12,74	3,03
19:13:00	49	12,74	3,03
19:14:00	48	12,74	3,03
19:15:00	49	12,73	3,04
19:16:00	49	12,73	3,04
19:17:00	49	12,73	3,04
19:18:00	49	12,73	3,05
19:19:00	49	12,73	3,05
19:20:00	48	12,73	3,05
19:21:00	49	12,73	3,05
19:22:00	49	12,73	3,05
19:23:00	49	12,73	3,05
19:23:38			
19:23:38	49	12,73	3,05
19:24:38	49	12,73	3,05
19:25:38	48	12,73	3,05
19:26:38	49	12,72	3,06
19:27:38	49	12,72	3,06
19:28:38	49	12,72	3,06
19:29:38	49	12,72	3,06
19:30:38	49	12,72	3,06
19:31:38	49	12,72	3,06
19:32:38	48	12,72	3,06
19:33:38	49	12,71	3,08
19:34:38	49	12,71	3,08
19:35:38	48	12,71	3,08
19:36:38	49	12,71	3,08
19:37:38	49	12,71	3,08
19:38:38	49	12,71	3,08
19:39:38	49	12,71	3,08
19:40:38	49	12,71	3,08
19:41:38	49	12,70	3,09
19:42:38	49	12,70	3,09
19:43:38	48	12,70	3,09
19:44:38	49	12,70	3,09
19:45:38	49	12,70	3,09
19:46:38	49	12,70	3,09
19:47:38	49	12,70	3,10
19:48:38	49	12,70	3,10
19:49:38	49	12,70	3,10
19:50:38	49	12,70	3,10
19:51:38	49	12,70	3,10
19:52:38	49	12,70	3,10
19:53:38	49	12,69	3,11
19:54:38	49	12,69	3,11
19:55:38	49	12,69	3,11
19:56:38	49	12,69	3,11
19:57:38	49	12,69	3,11
19:58:38	49	12,69	3,11
19:59:38	49	12,69	3,11
20:00:38	49	12,69	3,11
20:01:38	49	12,68	3,12
20:02:38	49	12,68	3,12
20:03:38	49	12,68	3,12
20:04:38	49	12,68	3,12
20:05:38	49	12,68	3,12
20:06:38	49	12,67	3,13
20:07:38	49	12,67	3,13
20:08:38	49	12,66	3,14
20:09:38	49	12,66	3,14
20:10:38	49	12,66	3,14
20:11:38	49	12,66	3,14
20:12:38	49	12,66	3,14
20:13:38	49	12,66	3,14
20:14:38	49	12,66	3,16
20:15:38	49	12,66	3,16
20:16:38	49	12,66	3,16
20:17:38	49	12,66	3,16
20:18:38	49	12,66	3,16
20:19:38	49	12,66	3,16
20:20:38	48	12,65	3,17
20:21:38	49	12,65	3,17
20:22:38	49	12,65	3,17
20:23:38	49	12,65	3,17
20:24:38	49	12,65	3,17
20:25:38	49	12,65	3,17
20:26:38	49	12,64	3,18
20:27:38	49	12,64	3,18
20:28:38	48	12,64	3,18
20:29:38	49	12,64	3,18
20:30:38	48	12,64	3,18
20:31:38	48	12,64	3,18
20:32:38	49	12,64	3,18
20:33:38	49	12,64	3,19
20:34:38	49	12,64	3,19
20:35:38	48	12,64	3,19
20:36:38	49	12,64	3,19
20:37:38	49	12,64	3,19
20:38:38	49	12,64	3,19
20:39:38	48	12,64	3,19
20:40:38	49	12,64	3,19
20:41:38	48	12,64	3,19
20:42:38	49	12,63	3,20
20:43:38	49	12,63	3,20
20:44:38	49	12,64	3,19
20:45:38	49	12,63	3,20
20:46:38	49	12,63	3,20
20:47:38	48	12,63	3,20
20:48:38	49	12,63	3,20
20:49:38	49	12,63	3,20
20:50:38	49	12,63	3,20
20:51:38	49	12,63	3,20
20:52:38	49	12,63	3,20
20:53:38	49	12,62	3,21
20:54:38	49	12,61	3,23
20:55:38	49	12,61	3,23
20:56:38	48	12,61	3,23
20:57:38	48	12,61	3,23
20:58:38	49	12,61	3,23
20:59:38	49	12,61	3,23
21:00:38	49	12,61	3,24
21:01:38	49	12,61	3,24
21:02:38	49	12,61	3,24
21:03:38	49	12,61	3,24
21:04:38	49	12,61	3,24
21:05:38	49	12,61	3,24
21:06:38	48	12,61	3,24
21:07:38	48	12,61	3,24
21:08:38	48	12,61	3,24
21:09:38	49	12,61	3,24
21:10:38	49	12,60	3,25
21:11:38	48	12,60	3,25
21:12:38	49	12,60	3,25
21:13:38	48	12,60	3,25
21:14:38	49	12,60	3,25
21:15:38	49	12,60	3,25
21:16:38	49	12,60	3,25
21:17:38	49	12,59	3,26
21:18:38	49	12,60	3,25
21:19:38	49	12,59	3,26
21:20:38	49	12,59	3,26
21:21:38	49	12,59	3,26
21:22:38	49	12,59	3,26
21:23:38	49	12,59	3,26
21:24:38	48	12,59	3,26
21:25:38	49	12,59	3,26
21:26:38	49	12,58	3,27
21:27:38	49	12,58	3,27
21:28:38	48	12,58	3,27
21:29:38	49	12,57	3,29
21:30:38	49	12,57	3,29
21:31:38	49	12,57	3,29
21:32:38	49	12,57	3,29
21:33:38	49	12,57	3,29
21:34:38	49	12,57	3,29
21:35:38	49	12,57	3,29
21:36:38	49	12,57	3,30
21:37:38	49	12,57	3,30
21:38:38	49	12,57	3,30
21:39:38	49	12,57	3,30
21:40:38	49	12,57	3,30
21:41:38	49	12,57	3,30
21:42:38	49	12,56	3,31
21:43:38	49	12,56	3,31
21:44:38	49	12,56	3,31
21:45:38	49	12,56	3,31
21:46:38	49	12,56	3,31
21:47:38	49	12,56	3,31
21:48:38	49	12,56	3,31
21:49:38	49	12,55	3,32
21:50:38	49	12,55	3,32
21:51:38	49	12,55	3,32
21:52:38	49	12,55	3,32
21:53:38	49	12,55	3,32
21:54:38	49	12,55	3,32
21:55:38	49	12,54	3,33
21:56:38	49	12,54	3,33
21:57:38	49	12,54	3,33
21:58:38	48	12,54	3,33
21:59:38	49	12,54	3,33
22:00:38	49	12,54	3,33
22:01:38	49	12,54	3,33
22:02:38	48	12,54	3,33
22:03:38	48	12,54	3,33
22:04:38	48	12,54	3,35
22:05:38	49	12,54	3,35
22:06:38	49	12,54	3,35
22:07:38	49	12,54	3,35
22:08:38	49	12,54	3,35
22:09:38	49	12,54	3,35
22:10:38	49	12,54	3,35
22:11:38	49	12,54	3,35
22:12:38	49	12,53	3,36
22:13:38	49	12,53	3,36
22:14:38	49	12,53	3,36
22:15:38	49	12,53	3,36
22:16:38	49	12,53	3,36
22:17:38	49	12,53	3,36
22:18:38	49	12,53	3,36
22:19:38	48	12,52	3,37
22:20:38	48	12,52	3,37
22:21:38	49	12,52	3,37
22:22:38	49	12,52	3,37
22:23:38	49	12,52	3,37
22:24:38	49	12,52	3,37
22:25:38	49	12,52	3,37
22:26:38	49	12,52	3,38
22:27:38	49	12,52	3,38
22:28:38	49	12,52	3,38
22:29:38	49	12,52	3,38
22:30:38	49	12,52	3,38
22:31:38	49	12,52	3,38
22:32:38	49	12,52	3,38
22:33:38	49	12,52	3,38
22:34:38	48	12,51	3,40
22:35:38	49	12,51	3,40
22:36:38	49	12,51	3,40
22:37:38	49	12,51	3,40
22:38:38	49	12,51	3,40
22:39:38	49	12,51	3,40
22:40:38	49	12,51	3,40
22:41:38	49	12,50	3,41
22:42:38	49	12,50	3,41
22:43:38	49	12,50	3,41
22:44:38	49	12,50	3,41
22:45:38	49	12,50	3,41
22:46:38	49	12,50	3,41
22:47:38	49	12,50	3,41
22:48:38	49	12,50	3,41
22:49:38	49	12,50	3,41
22:50:38	49	12,50	3,41
22:51:38	49	12,49	3,42
22:52:38	48	12,49	3,42
22:53:38	49	12,50	3,41
22:54:38	49	12,49	3,42
22:55:38	48	12,49	3,42
22:56:38	49	12,49	3,42
22:57:38	48	12,49	3,42
22:58:38	49	12,49	3,42
22:59:38	49	12,49	3,42
23:00:38	49	12,49	3,42
23:01:38	49	12,49	3,42
23:02:38	49	12,48	3,43
23:03:38	49	12,48	3,43
23:04:38	49	12,48	3,43
23:05:38	49	12,48	3,43
23:06:38	49	12,48	3,43
23:07:38	49	12,48	3,43
23:08:38	49	12,48	3,43
23:09:38	49	12,48	3,43
23:10:38	49	12,48	3,43
23:11:38	49	12,48	3,43
23:12:38	49	12,48	3,45
23:13:38	49	12,48	3,45
23:14:38	49	12,48	3,45
23:15:38	49	12,48	3,45
23:16:38	49	12,48	3,45
23:17:38	49	12,48	3,45
23:18:38	49	12,48	3,45
23:19:38	49	12,48	3,45
23:20:38	49	12,48	3,45
23:21:38	48	12,48	3,45
23:22:38	49	12,47	3,46
23:23:38	49	12,47	3,46
23:24:38	49	12,47	3,46
23:25:38	49	12,47	3,46
23:26:38	49	12,47	3,46
23:27:38	49	12,47	3,46
23:28:38	49	12,47	3,46
23:29:38	49	12,47	3,46
23:30:38	48	12,47	3,46
23:31:38	49	12,47	3,46
23:32:38	49	12,46	3,47
23:33:38	49	12,46	3,47
23:34:38	49	12,45	3,48
23:35:38	49	12,45	3,48
23:36:38	49	12,45	3,48
23:37:38	48	12,45	3,48
23:38:38	49	12,45	3,48
23:39:38	49	12,45	3,48
23:40:38	49	12,45	3,48
23:41:38	49	12,45	3,50
23:42:38	48	12,45	3,48
23:43:38	49	12,45	3,50
23:44:38	49	12,45	3,50
23:45:38	49	12,45	3,50
23:46:38	49	12,45	3,50
23:47:38	49	12,45	3,50
23:48:38	48	12,45	3,50
23:49:38	48	12,44	3,51
23:50:38	49	12,44	3,51
23:51:38	49	12,44	3,51
23:52:38	49	12,44	3,51
23:53:38	49	12,44	3,51
23:54:38	49	12,44	3,51
23:55:38	49	12,44	3,51
23:56:38	49	12,44	3,51
23:57:38	49	12,44	3,51
23:58:38	49	12,43	3,52
23:59:38	49	12,44	3,51
24:00:38	49	12,43	3,52
24:01:38	49	12,43	3,52
24:02:38	49	12,43	3,52
24:03:38	49	12,43	3,52
24:04:38	49	12,43	3,52
24:05:38	49	12,43	3,52
24:06:38	49	12,43	3,52
24:07:38	49	12,43	3,52
24:08:38	49	12,43	3,54
24:09:38	49	12,43	3,54
24:10:38	49	12,43	3,54
24:11:38	48	12,43	3,54
24:12:38	49	12,43	3,54
24:13:38	49	12,43	3,54
24:14:38	49	12,43	3,54
24:15:38	49	12,43	3,54
24:16:38	49	12,42	3,55
24:17:38	49	12,42	3,55
24:18:38	49	12,42	3,55
24:19:38	49	12,42	3,55
24:20:38	48	12,42	3,55
24:21:38	49	12,42	3,55
24:22:38	49	12,42	3,55
24:23:38	49	12,42	3,55
24:24:38	49	12,41	3,56
24:25:38	49	12,41	3,56
24:26:38	49	12,41	3,56
24:27:38	49	12,41	3,56
24:28:38	49	12,41	3,56
24:29:38	49	12,41	3,56
24:30:38	48	12,41	3,56
24:31:38	49	12,41	3,56
24:32:38	49	12,41	3,56
24:33:38	49	12,41	3,56
24:34:38	49	12,40	3,57
24:35:38	49	12,40	3,57
24:36:38	48	12,40	3,57
24:37:38	49	12,40	3,57
24:38:38	48	12,40	3,57
24:39:38	48	12,40	3,57
24:40:38	49	12,40	3,57
24:41:38	48	12,40	3,57
24:42:38	49	12,40	3,57
24:43:38	49	12,39	3,59
24:44:38	49	12,39	3,59
24:45:38	48	12,39	3,59
24:46:38	49	12,39	3,59
24:47:38	49	12,39	3,59
24:48:38	49	12,39	3,59
24:49:38	49	12,39	3,59
24:50:38	49	12,39	3,59
24:51:38	49	12,39	3,60
24:52:38	49	12,39	3,60
24:53:38	49	12,39	3,59
24:54:38	49	12,39	3,60
24:55:38	49	12,39	3,60
24:56:38	49	12,39	3,60
24:57:38	49	12,39	3,60
24:58:38	49	12,39	3,60
24:59:38	49	12,39	3,60
25:00:38	49	12,39	3,60
25:01:38	48	12,39	3,60
25:02:38	49	12,39	3,60
25:03:38	49	12,39	3,60
25:04:38	49	12,39	3,60
25:05:38	49	12,39	3,60
25:06:38	49	12,38	3,61
25:07:38	49	12,38	3,61
25:08:38	49	12,38	3,61
25:09:38	49	12,38	3,61
25:10:38	48	12,38	3,61
25:11:38	49	12,38	3,61
25:12:38	48	12,38	3,61
25:13:38	49	12,38	3,61
25:14:38	49	12,38	3,61
25:15:38	49	12,38	3,61
25:16:38	49	12,38	3,61
25:17:38	48	12,38	3,61
25:18:38	49	12,38	3,61
25:19:38	49	12,37	3,63
25:20:38	49	12,37	3,63
25:21:38	49	12,37	3,63
25:22:38	49	12,37	3,63
25:23:38	49	12,37	3,63
25:24:38	49	12,37	3,63
25:25:38	48	12,37	3,63
25:26:38	49	12,37	3,63
25:27:38	48	12,37	3,63
25:28:38	49	12,37	3,63
25:29:38	49	12,37	3,63
25:30:38	49	12,37	3,63
25:31:38	49	12,36	3,64
25:32:38	49	12,36	3,64
25:33:38	48	12,36	3,64
25:34:38	49	12,36	3,64
25:35:38	49	12,36	3,64
25:36:38	48	12,36	3,64
25:37:38	49	12,36	3,64
25:38:38	49	12,36	3,64
25:39:38	49	12,36	3,64
25:40:38	48	12,36	3,64
25:41:38	49	12,36	3,64
25:42:38	49	12,36	3,64
25:43:38	49	12,36	3,65
25:44:38	49	12,35	3,67
25:45:38	49	12,35	3,67
25:46:38	49	12,35	3,67
25:47:38	49	12,35	3,67
25:48:38	48	12,35	3,67
25:49:38	49	12,35	3,67
25:50:38	49	12,35	3,67
25:51:38	49	12,35	3,67
25:52:38	49	12,35	3,67
25:53:38	48	12,34	3,68
25:54:38	49	12,34	3,68
25:55:38	49	12,34	3,68
25:56:38	49	12,34	3,68
25:57:38	49	12,34	3,68
25:58:38	49	12,34	3,68
25:59:38	49	12,34	3,68
26:00:38	49	12,34	3,68
26:01:38	49	12,34	3,68
26:02:38	49	12,34	3,68
26:03:38	49	12,34	3,68
26:04:38	49	12,34	3,69
26:05:38	49	12,34	3,69
26:06:38	49	12,34	3,69
26:07:38	49	12,34	3,69
26:08:38	49	12,34	3,69
26:09:38	48	12,34	3,69
26:10:38	48	12,34	3,69
26:11:38	49	12,34	3,69
26:12:38	49	12,34	3,69
26:13:38	49	12,34	3,69
26:14:38	49	12,34	3,69
26:15:38	49	12,34	3,69
26:16:38	49	12,33	3,71
26:17:38	49	12,33	3,71
26:18:38	49	12,33	3,71
26:19:38	49	12,33	3,71
26:20:38	48	12,33	3,71
26:21:38	49	12,33	3,71
26:22:38	48	12,33	3,71
26:23:38	49	12,33	3,71
26:24:38	48	12,33	3,71
26:25:38	49	12,33	3,71
26:26:38	48	12,32	3,72
26:27:38	49	12,32	3,72
26:28:38	49	12,32	3,72
26:29:38	49	12,32	3,72
26:30:38	49	12,32	3,72
26:31:38	49	12,32	3,72
26:32:38	49	12,32	3,72
26:33:38	49	12,32	3,72
26:34:38	49	12,32	3,72
26:35:38	49	12,32	3,72
26:36:38	49	12,32	3,72
26:37:38	49	12,31	3,73
26:38:38	49	12,31	3,73
26:39:38	48	12,31	3,73
26:40:38	49	12,31	3,73
26:41:38	49	12,31	3,73
26:42:38	49	12,31	3,73
26:43:38	49	12,31	3,73
26:44:38	49	12,31	3,73
26:45:38	49	12,31	3,73
26:46:38	49	12,31	3,73
26:47:38	49	12,31	3,73
26:48:38	49	12,30	3,75
26:49:38	48	12,30	3,75
26:50:38	49	12,30	3,75
26:51:38	48	12,30	3,75
26:52:38	49	12,30	3,75
26:53:38	49	12,30	3,75
26:54:38	49	12,30	3,75
26:55:38	49	12,30	3,75
26:56:38	49	12,30	3,75
26:57:38	49	12,30	3,75
26:58:38	49	12,30	3,75
26:59:38	49	12,30	3,76
27:00:38	49	12,30	3,76
27:01:38	49	12,30	3,76
27:02:38	49	12,30	3,76
27:03:38	49	12,30	3,76
27:04:38	49	12,30	3,76
27:05:38	48	12,30	3,76
27:06:38	49	12,30	3,76
27:07:38	49	12,30	3,76
27:08:38	49	12,30	3,76
27:09:38	49	12,30	3,76
27:10:38	49	12,30	3,76
27:11:38	49	12,30	3,76
27:12:38	49	12,30	3,76
27:13:38	49	12,30	3,76
27:14:38	49	12,30	3,76
27:15:38	48	12,29	3,78
27:16:38	49	12,29	3,78
27:17:38	49	12,29	3,78
27:18:38	49	12,29	3,78
27:19:38	49	12,29	3,78
27:20:38	49	12,29	3,78
27:21:38	49	12,29	3,78
27:22:38	48	12,29	3,78
27:23:38	48	12,29	3,78
27:24:38	49	12,29	3,78
27:25:38	49	12,29	3,78
27:26:38	49	12,29	3,78
27:27:38	49	12,29	3,78
27:28:38	49	12,29	3,78
27:29:38	49	12,29	3,78
27:30:38	49	12,28	3,79
27:31:38	48	12,28	3,79
27:32:38	49	12,28	3,79
27:33:38	49	12,28	3,79
27:34:38	49	12,28	3,79
27:35:38	49	12,28	3,79
27:36:38	49	12,28	3,79
27:37:38	49	12,28	3,79
27:38:38	49	12,28	3,79
27:39:38	48	12,28	3,79
27:40:38	49	12,28	3,79
27:41:38	48	12,28	3,79
27:42:38	49	12,28	3,79
27:43:38	49	12,28	3,79
27:44:38	49	12,27	3,80
27:45:38	49	12,28	3,79
27:46:38	49	12,27	3,80
27:47:38	49	12,27	3,80
27:48:38	48	12,27	3,80
27:49:38	49	12,27	3,80
27:50:38	49	12,27	3,80
27:51:38	49	12,27	3,80
27:52:38	49	12,27	3,80
27:53:38	49	12,27	3,82
27:54:38	49	12,27	3,82
27:55:38	49	12,27	3,82
27:56:38	49	12,27	3,82
27:57:38	48	12,27	3,82
27:58:38	49	12,27	3,82
27:59:38	49	12,27	3,82
28:00:38	48	12,27	3,82
28:01:38	49	12,26	3,83
28:02:38	48	12,26	3,83
28:03:38	49	12,26	3,83
28:04:38	49	12,26	3,83
28:05:38	48	12,26	3,83
28:06:38	48	12,26	3,83
28:07:38	49	12,26	3,83
28:08:38	49	12,26	3,83
28:09:38	49	12,26	3,83
28:10:38	49	12,26	3,83
28:11:38	49	12,26	3,83
28:12:38	49	12,26	3,83
28:13:38	48	12,25	3,84
28:14:38	48	12,25	3,84
28:15:38	49	12,25	3,84
28:16:38	49	12,25	3,84
28:17:38	49	12,25	3,84
28:18:38	49	12,25	3,84
28:19:38	49	12,25	3,84
28:20:38	49	12,25	3,84
28:21:38	49	12,25	3,84
28:22:38	49	12,25	3,84
28:23:38	49	12,25	3,84
28:24:38	49	12,25	3,84
28:25:38	49	12,25	3,84
28:26:38	49	12,25	3,86
28:27:38	49	12,25	3,86
28:28:38	49	12,25	3,86
28:29:38	48	12,25	3,86
28:30:38	49	12,25	3,86
28:31:38	49	12,25	3,86
28:32:38	49	12,25	3,86
28:33:38	49	12,25	3,86
28:34:38	49	12,25	3,86
28:35:38	49	12,25	3,86
