Repository: ProgWizer/parser

File: project-root/data/Data Acquisition/Data Acquisition/2002 year (647)/UCA R Research G1500+1%PPB Gel+1.2%SMS (Norw) (50C-18 Apr).txt (part 1 of 4)
--Test Summary--
Full Path and File Name	
Instrument Name	4262 R
Instrument Type	UCA
Instrument Serial Number	111
Test Start Date	18.04.2002
Test Start Time	21:20:16
Test Stop Date	22.04.2002
Test Stop Time	20:12:33
Test Length	94:52:17
Final Sample Time Offset	94:51:00
Controller Schedule Name	
Sampling Period	60 seconds
Comments	T: 50C(30min); tap water, dry blending; Usinsk cement, SMS Norw
Information	WellID	
Information	Customer	Petro-Aliance
Information	CementClass	G
Information	CementMfr	Dyckerhoff
Information	Additives	1%PPB Gel+1.2%SMS (Norw)
Information	Density	1500
Information	BHCT	50
Information	BHST	60
Information	FluidLoss	
Information	JobType	Research
Calculated Value	Finish Set	3:10:00
Calculated Curve	Compressive Strength	Compressive strength type A (less than 14 lb/gal)
Initial Temperature (°C)	23 °C
Final Temperature (°C)	49 °C
Initial Transit Time (microsec/in)	16,83 microsec/in
Final Transit Time (microsec/in)	11,74 microsec/in
Initial Compressive Strength (MPa)	0,00 MPa
Final Compressive Strength (MPa)	4,87 MPa
--Data--
Time (HH:MM:SS)	Temperature (°C)	Transit Time (microsec/in)	Compressive Strength (MPa)
0:00:00	23	16,83	0,00
0:01:00	23	16,80	0,01
0:02:00	23	16,80	0,01
0:03:00	24	16,80	0,01
0:04:00	24	16,80	0,01
0:05:00	24	16,79	0,01
0:06:00	25	16,78	0,01
0:07:00	25	16,77	0,02
0:08:00	26	16,77	0,02
0:09:00	27	16,76	0,02
0:10:00	27	16,76	0,02
0:11:00	28	16,74	0,03
0:12:00	29	16,74	0,03
0:13:00	30	16,73	0,03
0:14:00	31	16,72	0,03
0:15:00	32	16,71	0,04
0:16:00	33	16,69	0,04
0:17:00	33	16,68	0,05
0:18:00	34	16,67	0,05
0:19:00	35	16,65	0,06
0:20:00	36	16,64	0,06
0:21:00	37	16,62	0,07
0:22:00	38	16,61	0,07
0:23:00	39	16,59	0,08
0:24:00	40	16,58	0,08
0:25:00	41	16,56	0,09
0:26:00	42	16,54	0,09
0:27:00	43	16,53	0,10
0:28:00	44	16,51	0,10
0:29:00	45	16,50	0,11
0:30:00	46	16,49	0,11
0:31:00	47	16,48	0,12
0:32:00	48	16,46	0,12
0:33:00	49	16,44	0,13
0:34:00	50	16,44	0,13
0:35:00	50	16,42	0,14
0:36:00	50	16,41	0,14
0:37:00	51	16,41	0,14
0:38:00	51	16,39	0,15
0:39:00	51	16,39	0,15
0:40:00	51	16,38	0,15
0:41:00	51	16,38	0,15
0:42:00	52	16,37	0,16
0:43:00	52	16,37	0,16
0:44:00	52	16,37	0,16
0:45:00	52	16,37	0,16
0:46:00	52	16,37	0,16
0:47:00	52	16,36	0,16
0:48:00	52	16,37	0,16
0:49:00	52	16,37	0,16
0:50:00	52	16,38	0,15
0:51:00	52	16,38	0,15
0:52:00	52	16,38	0,15
0:53:00	52	16,39	0,15
0:54:00	52	16,40	0,14
0:55:00	51	16,41	0,14
0:56:00	51	16,41	0,14
0:57:00	51	16,42	0,14
0:58:00	51	16,43	0,13
0:59:00	51	16,44	0,13
1:00:00	51	16,44	0,13
1:01:00	51	16,45	0,13
1:02:00	51	16,46	0,12
1:03:00	51	16,48	0,12
1:04:00	50	16,48	0,11
1:05:00	50	16,49	0,11
1:06:00	50	16,50	0,11
1:07:00	50	16,51	0,10
1:08:00	50	16,53	0,10
1:09:00	51	16,50	0,11
1:10:00	50	16,51	0,10
1:11:00	50	16,53	0,10
1:12:00	50	16,54	0,09
1:13:00	50	16,55	0,09
1:14:00	50	16,55	0,09
1:15:00	50	16,55	0,09
1:16:00	50	16,56	0,09
1:17:00	50	16,56	0,09
1:18:00	50	16,57	0,08
1:19:00	50	16,58	0,08
1:20:00	50	16,58	0,08
1:21:00	50	16,59	0,08
1:22:00	50	16,59	0,08
1:23:00	50	16,59	0,08
1:24:00	49	16,60	0,07
1:25:00	49	16,60	0,07
1:26:00	49	16,61	0,07
1:27:00	50	16,61	0,07
1:28:00	49	16,61	0,07
1:29:00	50	16,62	0,07
1:30:00	49	16,62	0,07
1:31:00	49	16,61	0,07
1:32:00	49	16,61	0,07
1:33:00	49	16,61	0,07
1:34:00	49	16,61	0,07
1:35:00	49	16,61	0,07
1:36:00	49	16,61	0,07
1:37:00	49	16,60	0,07
1:38:00	49	16,60	0,07
1:39:00	49	16,58	0,08
1:40:00	49	16,58	0,08
1:41:00	49	16,58	0,08
1:42:00	49	16,57	0,08
1:43:00	49	16,57	0,08
1:44:00	49	16,56	0,09
1:45:00	49	16,56	0,09
1:46:00	49	16,55	0,09
1:47:00	49	16,54	0,09
1:48:00	49	16,54	0,09
1:49:00	49	16,54	0,10
1:50:00	49	16,53	0,10
1:51:00	49	16,52	0,10
1:52:00	49	16,51	0,10
1:53:00	49	16,51	0,10
1:54:00	49	16,50	0,11
1:55:00	49	16,50	0,11
1:56:00	49	16,49	0,11
1:57:00	49	16,48	0,11
1:58:00	49	16,48	0,12
1:59:00	49	16,47	0,12
2:00:00	49	16,47	0,12
2:01:00	49	16,46	0,12
2:02:00	49	16,45	0,13
2:03:00	49	16,44	0,13
2:04:00	49	16,44	0,13
2:05:00	49	16,43	0,13
2:06:00	49	16,42	0,14
2:07:00	49	16,41	0,14
2:08:00	49	16,41	0,14
2:09:00	49	16,40	0,14
2:10:00	49	16,39	0,15
2:11:00	48	16,38	0,15
2:12:00	49	16,38	0,15
2:13:00	49	16,35	0,16
2:14:00	49	16,35	0,16
2:15:00	49	16,34	0,17
2:16:00	49	16,34	0,17
2:17:00	49	16,33	0,17
2:18:00	49	16,32	0,17
2:19:00	49	16,31	0,18
2:20:00	49	16,30	0,18
2:21:00	49	16,29	0,18
2:22:00	49	16,29	0,19
2:23:00	49	16,28	0,19
2:24:00	49	16,27	0,19
2:25:00	49	16,26	0,19
2:26:00	49	16,26	0,20
2:27:00	49	16,25	0,20
2:28:00	49	16,24	0,20
2:29:00	49	16,23	0,21
2:30:00	49	16,23	0,21
2:31:00	49	16,22	0,21
2:32:00	49	16,21	0,21
2:33:00	49	16,20	0,22
2:34:00	49	16,20	0,22
2:35:00	49	16,18	0,23
2:36:00	49	16,18	0,23
2:37:00	49	16,17	0,23
2:38:00	49	16,16	0,23
2:39:00	49	16,15	0,24
2:40:00	49	16,14	0,24
2:41:00	49	16,14	0,24
2:42:00	49	16,13	0,25
2:43:00	49	16,12	0,25
2:44:00	49	16,11	0,25
2:45:00	49	16,11	0,26
2:46:00	49	16,10	0,26
2:47:00	49	16,09	0,26
2:48:00	49	16,08	0,26
2:49:00	49	16,08	0,27
2:50:00	49	16,07	0,27
2:51:00	49	16,06	0,27
2:52:00	49	16,05	0,28
2:53:00	49	16,03	0,29
2:54:00	49	16,02	0,29
2:55:00	49	16,02	0,29
2:56:00	49	16,01	0,30
2:57:00	49	16,00	0,30
2:58:00	49	15,99	0,30
2:59:00	49	15,98	0,31
3:00:00	49	15,97	0,31
3:01:00	49	15,96	0,32
3:02:00	48	15,95	0,32
3:03:00	49	15,94	0,32
3:04:00	49	15,93	0,33
3:05:00	49	15,93	0,33
3:06:00	49	15,92	0,33
3:07:00	49	15,91	0,34
3:08:00	49	15,90	0,34
3:09:00	49	15,89	0,35
3:10:00	49	15,89	0,35
3:11:00	49	15,88	0,35
3:12:00	49	15,87	0,36
3:13:00	49	15,86	0,36
3:14:00	49	15,85	0,36
3:15:00	49	15,84	0,37
3:16:00	49	15,84	0,37
3:17:00	49	15,82	0,38
3:18:00	49	15,81	0,38
3:19:00	49	15,81	0,38
3:20:00	49	15,80	0,39
3:21:00	49	15,78	0,39
3:22:00	49	15,78	0,40
3:23:00	49	15,77	0,40
3:24:00	49	15,76	0,40
3:25:00	49	15,75	0,41
3:26:00	49	15,75	0,41
3:27:00	49	15,73	0,42
3:28:00	49	15,72	0,42
3:29:00	49	15,72	0,42
3:30:00	49	15,71	0,43
3:31:00	49	15,70	0,43
3:32:00	49	15,69	0,44
3:33:00	49	15,68	0,44
3:34:00	49	15,67	0,44
3:35:00	49	15,66	0,45
3:36:00	49	15,66	0,45
3:37:00	49	15,64	0,46
3:38:00	48	15,63	0,46
3:39:00	48	15,63	0,47
3:40:00	49	15,62	0,47
3:41:00	49	15,61	0,47
3:42:00	49	15,59	0,48
3:43:00	48	15,58	0,49
3:44:00	49	15,57	0,49
3:45:00	49	15,56	0,50
3:46:00	49	15,55	0,50
3:47:00	49	15,54	0,51
3:48:00	49	15,53	0,51
3:49:00	49	15,52	0,52
3:50:00	49	15,51	0,52
3:51:00	49	15,50	0,53
3:52:00	49	15,49	0,53
3:53:00	49	15,48	0,53
3:54:00	49	15,47	0,54
3:55:00	49	15,46	0,55
3:56:00	49	15,45	0,55
3:57:00	49	15,45	0,55
3:58:00	49	15,44	0,56
3:59:00	49	15,42	0,57
4:00:00	49	15,42	0,57
4:01:00	49	15,41	0,57
4:02:00	49	15,40	0,58
4:03:00	49	15,39	0,58
4:04:00	48	15,39	0,58
4:05:00	49	15,37	0,59
4:06:00	49	15,36	0,60
4:07:00	49	15,36	0,60
4:08:00	49	15,35	0,60
4:09:00	49	15,34	0,61
4:10:00	49	15,33	0,61
4:11:00	49	15,32	0,62
4:12:00	49	15,31	0,62
4:13:00	49	15,30	0,63
4:14:00	49	15,30	0,63
4:15:00	49	15,29	0,64
4:16:00	49	15,27	0,64
4:17:00	49	15,27	0,65
4:18:00	49	15,26	0,65
4:19:00	49	15,25	0,66
4:20:00	48	15,24	0,66
4:21:00	49	15,23	0,67
4:22:00	49	15,22	0,67
4:23:00	49	15,21	0,68
4:24:00	49	15,21	0,68
4:25:00	49	15,20	0,68
4:26:00	49	15,19	0,69
4:27:00	49	15,18	0,70
4:28:00	49	15,17	0,70
4:29:00	49	15,16	0,71
4:30:00	49	15,15	0,71
4:31:00	49	15,15	0,71
4:32:00	49	15,14	0,72
4:33:00	49	15,13	0,72
4:34:00	49	15,12	0,73
4:35:00	49	15,11	0,74
4:36:00	49	15,10	0,74
4:37:00	49	15,09	0,74
4:38:00	49	15,09	0,75
4:39:00	49	15,08	0,75
4:40:00	49	15,07	0,76
4:41:00	49	15,07	0,76
4:42:00	49	15,06	0,77
4:43:00	48	15,04	0,78
4:44:00	48	15,03	0,78
4:45:00	48	15,02	0,79
4:46:00	49	15,00	0,80
4:47:00	49	15,00	0,80
4:48:00	49	14,99	0,81
4:49:00	49	14,98	0,81
4:50:00	49	14,98	0,82
4:51:00	49	14,97	0,82
4:52:00	49	14,95	0,83
4:53:00	49	14,94	0,83
4:54:00	49	14,94	0,84
4:55:00	49	14,93	0,84
4:56:00	49	14,92	0,85
4:57:00	49	14,91	0,85
4:58:00	49	14,91	0,86
4:59:00	49	14,90	0,86
5:00:00	49	14,89	0,87
5:01:00	49	14,88	0,87
5:02:00	49	14,88	0,88
5:03:00	49	14,87	0,88
5:04:00	49	14,86	0,88
5:05:00	48	14,85	0,89
5:06:00	49	14,85	0,89
5:07:00	49	14,84	0,90
5:08:00	49	14,83	0,90
5:09:00	49	14,82	0,91
5:10:00	49	14,82	0,91
5:11:00	49	14,81	0,92
5:12:00	49	14,80	0,92
5:13:00	49	14,79	0,93
5:14:00	49	14,79	0,93
5:15:00	49	14,78	0,94
5:16:00	49	14,77	0,94
5:17:00	49	14,76	0,95
5:18:00	48	14,76	0,95
5:19:00	49	14,76	0,95
5:20:00	49	14,75	0,96
5:21:00	49	14,74	0,96
5:22:00	49	14,73	0,97
5:23:00	49	14,73	0,97
5:24:00	48	14,72	0,98
5:25:00	49	14,71	0,98
5:26:00	48	14,70	0,99
5:27:00	49	14,70	0,99
5:28:00	49	14,69	1,00
5:29:00	48	14,68	1,00
5:30:00	48	14,68	1,01
5:31:00	49	14,67	1,01
5:32:00	49	14,67	1,01
5:33:00	49	14,66	1,02
5:34:00	49	14,65	1,02
5:35:00	49	14,64	1,03
5:36:00	48	14,64	1,03
5:37:00	49	14,63	1,04
5:38:00	49	14,62	1,04
5:39:00	49	14,61	1,05
5:40:00	49	14,61	1,05
5:41:00	49	14,61	1,05
5:42:00	49	14,60	1,06
5:43:00	49	14,59	1,06
5:44:00	49	14,58	1,07
5:45:00	49	14,58	1,07
5:46:00	49	14,58	1,07
5:47:00	49	14,57	1,08
5:48:00	49	14,56	1,08
5:49:00	49	14,55	1,09
5:50:00	49	14,55	1,09
5:51:00	49	14,55	1,10
5:52:00	49	14,54	1,10
5:53:00	49	14,53	1,11
5:54:00	49	14,52	1,11
5:55:00	49	14,52	1,11
5:56:00	49	14,52	1,12
5:57:00	49	14,51	1,12
5:58:00	49	14,51	1,12
5:59:00	49	14,50	1,13
6:00:00	49	14,50	1,13
6:01:00	49	14,50	1,13
6:02:00	49	14,49	1,14
6:03:00	49	14,49	1,14
6:04:00	49	14,48	1,14
6:05:00	49	14,47	1,15
6:06:00	49	14,47	1,15
6:07:00	48	14,46	1,15
6:08:00	49	14,46	1,16
6:09:00	49	14,43	1,18
6:10:00	49	14,43	1,18
6:11:00	48	14,43	1,18
6:12:00	49	14,42	1,19
6:13:00	49	14,41	1,19
6:14:00	49	14,41	1,19
6:15:00	49	14,40	1,20
6:16:00	49	14,40	1,20
6:17:00	49	14,40	1,20
6:18:00	49	14,39	1,21
6:19:00	49	14,38	1,22
6:20:00	49	14,38	1,22
6:21:00	49	14,37	1,23
6:22:00	49	14,37	1,23
6:23:00	49	14,36	1,23
6:24:00	49	14,35	1,24
6:25:00	49	14,35	1,24
6:26:00	49	14,34	1,24
6:27:00	49	14,34	1,25
6:28:00	49	14,34	1,25
6:29:00	49	14,33	1,26
6:30:00	49	14,33	1,26
6:31:00	48	14,32	1,26
6:32:00	49	14,31	1,27
6:33:00	49	14,31	1,27
6:34:00	49	14,31	1,27
6:35:00	48	14,31	1,27
6:36:00	49	14,30	1,28
6:37:00	49	14,29	1,29
6:38:00	49	14,29	1,29
6:39:00	49	14,28	1,29
6:40:00	49	14,28	1,29
6:41:00	49	14,28	1,30
6:42:00	49	14,28	1,30
6:43:00	49	14,27	1,30
6:44:00	49	14,26	1,31
6:45:00	49	14,26	1,31
6:46:00	49	14,25	1,31
6:47:00	48	14,25	1,31
6:48:00	49	14,25	1,32
6:49:00	49	14,25	1,32
6:50:00	49	14,24	1,33
6:51:00	49	14,23	1,33
6:52:00	49	14,23	1,33
6:53:00	49	14,22	1,34
6:54:00	48	14,22	1,34
6:55:00	49	14,22	1,35
6:56:00	49	14,22	1,35
6:57:00	49	14,21	1,35
6:58:00	49	14,21	1,35
6:59:00	48	14,20	1,36
7:00:00	49	14,20	1,36
7:01:00	49	14,20	1,36
7:02:00	49	14,19	1,37
7:03:00	49	14,19	1,37
7:04:00	49	14,18	1,38
7:05:00	49	14,18	1,38
7:06:00	49	14,17	1,38
7:07:00	49	14,17	1,38
7:08:00	49	14,16	1,39
7:09:00	49	14,16	1,39
7:10:00	49	14,16	1,39
7:11:00	49	14,16	1,39
7:12:00	49	14,15	1,40
7:13:00	49	14,15	1,40
7:14:00	49	14,14	1,41
7:15:00	49	14,14	1,41
7:16:00	49	14,13	1,41
7:17:00	49	14,13	1,41
7:18:00	49	14,13	1,42
7:19:00	49	14,13	1,42
7:20:00	49	14,12	1,43
7:21:00	49	14,12	1,43
7:22:00	48	14,11	1,43
7:23:00	49	14,11	1,43
7:24:00	49	14,10	1,44
7:25:00	48	14,10	1,44
7:26:00	49	14,10	1,44
7:27:00	49	14,10	1,44
7:28:00	49	14,09	1,45
7:29:00	49	14,09	1,45
7:30:00	49	14,08	1,46
7:31:00	49	14,08	1,46
7:32:00	49	14,07	1,46
7:33:00	49	14,07	1,46
7:34:00	49	14,07	1,47
7:35:00	49	14,07	1,47
7:36:00	49	14,07	1,47
7:37:00	49	14,06	1,48
7:38:00	49	14,06	1,48
7:39:00	49	14,05	1,48
7:40:00	49	14,05	1,48
7:41:00	48	14,04	1,49
7:42:00	49	14,04	1,49
7:43:00	49	14,04	1,49
7:44:00	49	14,04	1,50
7:45:00	49	14,04	1,50
7:46:00	49	14,04	1,50
7:47:00	49	14,02	1,52
7:48:00	49	14,02	1,52
7:49:00	49	14,01	1,52
7:50:00	48	14,01	1,52
7:51:00	49	14,01	1,52
7:52:00	49	14,00	1,53
7:53:00	48	14,00	1,53
7:54:00	49	13,99	1,54
7:55:00	49	13,99	1,54
7:56:00	49	13,99	1,54
7:57:00	49	13,98	1,54
7:58:00	49	13,98	1,54
7:59:00	49	13,98	1,55
8:00:00	49	13,98	1,55
8:01:00	49	13,97	1,56
8:02:00	49	13,97	1,56
8:03:00	49	13,96	1,56
8:04:00	49	13,96	1,56
8:05:00	49	13,95	1,57
8:06:00	49	13,95	1,57
8:07:00	49	13,95	1,57
8:08:00	49	13,95	1,58
8:09:00	49	13,95	1,58
8:10:00	49	13,94	1,58
8:11:00	49	13,94	1,58
8:12:00	49	13,93	1,59
8:13:00	49	13,93	1,59
8:14:00	49	13,93	1,59
8:15:00	49	13,92	1,60
8:16:00	49	13,92	1,60
8:17:00	49	13,92	1,60
8:18:00	49	13,92	1,60
8:19:00	49	13,92	1,60
8:20:00	49	13,92	1,60
8:21:00	49	13,91	1,61
8:22:00	49	13,91	1,61
8:23:00	49	13,90	1,62
8:24:00	49	13,90	1,62
8:25:00	49	13,89	1,62
8:26:00	49	13,89	1,62
8:27:00	49	13,89	1,62
8:28:00	49	13,89	1,63
8:29:00	49	13,89	1,63
8:30:00	49	13,89	1,63
8:31:00	49	13,88	1,64
8:32:00	49	13,88	1,64
8:33:00	49	13,87	1,64
8:34:00	49	13,87	1,64
8:35:00	49	13,87	1,64
8:36:00	49	13,86	1,65
8:37:00	49	13,86	1,65
8:38:00	48	13,86	1,65
8:39:00	49	13,86	1,66
8:40:00	49	13,86	1,66
8:41:00	49	13,85	1,66
8:42:00	49	13,85	1,66
8:43:00	49	13,85	1,66
8:44:00	49	13,84	1,67
8:45:00	49	13,84	1,67
8:46:00	48	13,84	1,67
8:47:00	49	13,84	1,68
8:48:00	49	13,84	1,68
8:49:00	49	13,84	1,68
8:50:00	48	13,83	1,69
8:51:00	49	13,83	1,69
8:52:00	48	13,82	1,69
8:53:00	48	13,82	1,69
8:54:00	49	13,82	1,69
8:55:00	49	13,81	1,70
8:56:00	49	13,81	1,70
8:57:00	48	13,81	1,70
8:58:00	49	13,80	1,71
8:59:00	49	13,80	1,71
9:00:00	49	13,80	1,71
9:01:00	48	13,80	1,71
9:02:00	49	13,80	1,71
9:03:00	48	13,80	1,71
9:04:00	49	13,79	1,72
9:05:00	49	13,79	1,72
9:06:00	48	13,79	1,72
9:07:00	49	13,78	1,73
9:08:00	49	13,78	1,73
9:09:00	49	13,77	1,74
9:10:00	49	13,77	1,74
9:11:00	49	13,77	1,74
9:12:00	49	13,77	1,74
9:13:00	49	13,77	1,74
9:14:00	49	13,77	1,74
9:15:00	49	13,76	1,75
9:16:00	49	13,76	1,75
9:17:00	49	13,76	1,75
9:18:00	49	13,75	1,76
9:19:00	49	13,75	1,76
9:20:00	49	13,75	1,76
9:21:00	49	13,75	1,76
9:22:00	49	13,75	1,76
9:23:00	49	13,75	1,76
9:24:00	49	13,74	1,77
9:25:00	49	13,74	1,77
9:26:00	49	13,74	1,77
9:27:00	49	13,74	1,77
9:28:00	49	13,74	1,77
9:29:00	49	13,71	1,79
9:30:00	49	13,71	1,79
9:31:00	49	13,71	1,79
9:32:00	49	13,71	1,79
9:33:00	49	13,71	1,80
9:34:00	49	13,71	1,80
9:35:00	49	13,71	1,80
9:36:00	48	13,70	1,81
9:37:00	49	13,70	1,81
9:38:00	49	13,70	1,81
9:39:00	49	13,69	1,82
9:40:00	49	13,69	1,82
9:41:00	49	13,68	1,82
9:42:00	49	13,68	1,82
9:43:00	49	13,68	1,82
9:44:00	49	13,68	1,82
9:45:00	49	13,68	1,83
9:46:00	49	13,68	1,83
9:47:00	49	13,67	1,84
9:48:00	49	13,67	1,84
9:49:00	49	13,67	1,84
9:50:00	49	13,66	1,85
9:51:00	49	13,66	1,85
9:52:00	49	13,66	1,85
9:53:00	49	13,66	1,85
9:54:00	49	13,65	1,85
9:55:00	49	13,65	1,85
9:56:00	49	13,65	1,86
9:57:00	49	13,65	1,86
9:58:00	49	13,65	1,86
9:59:00	49	13,65	1,86
10:00:00	48	13,64	1,87
10:01:00	49	13,64	1,87
10:02:00	49	13,64	1,87
10:03:00	49	13,63	1,88
10:04:00	49	13,63	1,88
10:05:00	49	13,63	1,88
10:06:00	49	13,63	1,88
10:07:00	49	13,63	1,88
10:08:00	49	13,63	1,88
10:09:00	49	13,63	1,88
10:10:00	49	13,62	1,89
10:11:00	49	13,62	1,89
10:12:00	49	13,62	1,89
10:13:00	48	13,61	1,90
10:14:00	48	13,61	1,90
10:15:00	49	13,61	1,90
10:16:00	49	13,61	1,90
10:17:00	48	13,60	1,91
10:18:00	49	13,60	1,91
10:19:00	49	13,60	1,91
10:20:00	49	13,59	1,92
10:21:00	49	13,59	1,92
10:22:00	49	13,59	1,92
10:23:00	49	13,59	1,92
10:24:00	49	13,59	1,92
10:25:00	49	13,59	1,92
10:26:00	49	13,59	1,92
10:27:00	49	13,58	1,93
10:28:00	49	13,58	1,93
10:29:00	49	13,58	1,93
10:30:00	49	13,57	1,94
10:31:00	49	13,57	1,94
10:32:00	49	13,57	1,94
10:33:00	49	13,56	1,95
10:34:00	49	13,56	1,95
10:35:00	48	13,56	1,95
10:36:00	49	13,56	1,95
10:37:00	49	13,56	1,96
10:38:00	49	13,56	1,96
10:39:00	49	13,56	1,96
10:40:00	49	13,55	1,96
10:41:00	49	13,55	1,96
10:42:00	49	13,55	1,96
10:43:00	49	13,55	1,96
10:44:00	49	13,54	1,97
10:45:00	48	13,54	1,97
10:46:00	49	13,54	1,98
10:47:00	49	13,54	1,98
10:48:00	49	13,54	1,98
10:49:00	49	13,54	1,98
10:50:00	49	13,53	1,99
10:51:00	49	13,53	1,99
10:52:00	49	13,53	1,99
10:53:00	49	13,53	1,99
10:54:00	48	13,52	1,99
10:55:00	49	13,52	1,99
10:56:00	49	13,52	1,99
10:57:00	48	13,51	2,00
10:58:00	49	13,51	2,00
10:59:00	49	13,51	2,00
11:00:00	49	13,50	2,01
11:01:00	49	13,50	2,01
11:02:00	49	13,50	2,01
11:03:00	49	13,50	2,01
11:04:00	49	13,50	2,01
11:05:00	49	13,50	2,02
11:06:00	48	13,50	2,02
11:07:00	49	13,50	2,02
11:08:00	49	13,49	2,03
11:09:00	49	13,49	2,03
11:10:00	49	13,49	2,03
11:11:00	48	13,48	2,04
11:12:00	49	13,48	2,04
11:13:00	49	13,48	2,04
11:14:00	49	13,48	2,04
11:15:00	49	13,48	2,04
11:16:00	49	13,47	2,04
11:17:00	49	13,47	2,04
11:18:00	49	13,47	2,04
11:19:00	49	13,47	2,05
11:20:00	49	13,47	2,05
11:21:00	48	13,47	2,05
11:22:00	49	13,47	2,05
11:23:00	49	13,46	2,06
11:24:00	49	13,46	2,06
11:25:00	49	13,46	2,06
11:26:00	49	13,46	2,06
11:27:00	49	13,45	2,07
11:28:00	48	13,45	2,07
11:29:00	49	13,45	2,07
11:30:00	48	13,45	2,08
11:31:00	49	13,45	2,08
11:32:00	49	13,45	2,08
11:33:00	49	13,45	2,08
11:34:00	49	13,44	2,08
11:35:00	49	13,44	2,08
11:36:00	49	13,44	2,08
11:37:00	49	13,44	2,08
11:38:00	49	13,44	2,08
11:39:00	48	13,43	2,09
11:40:00	49	13,43	2,09
11:41:00	49	13,43	2,09
11:42:00	49	13,43	2,09
11:43:00	49	13,42	2,10
11:44:00	49	13,42	2,10
11:45:00	49	13,42	2,10
11:46:00	49	13,42	2,10
11:47:00	49	13,41	2,11
11:48:00	49	13,41	2,11
11:49:00	49	13,41	2,11
11:50:00	49	13,41	2,11
11:51:00	49	13,41	2,11
11:52:00	48	13,41	2,12
11:53:00	49	13,41	2,12
11:54:00	48	13,41	2,12
11:55:00	49	13,41	2,12
11:56:00	48	13,41	2,12
11:57:00	48	13,40	2,13
11:58:00	48	13,40	2,13
11:59:00	48	13,40	2,13
12:00:00	48	13,39	2,14
12:01:00	48	13,39	2,14
12:02:00	48	13,39	2,14
12:03:00	48	13,39	2,14
12:04:00	48	13,38	2,15
12:05:00	48	13,37	2,16
12:06:00	48	13,36	2,17
12:07:00	48	13,36	2,17
12:08:00	49	13,36	2,17
12:09:00	49	13,36	2,18
12:10:00	48	13,36	2,18
12:11:00	49	13,36	2,18
12:12:00	49	13,36	2,18
12:13:00	49	13,36	2,18
12:14:00	48	13,35	2,19
12:15:00	49	13,35	2,19
12:16:00	48	13,35	2,19
12:17:00	49	13,35	2,19
12:18:00	49	13,34	2,20
12:19:00	49	13,34	2,20
12:20:00	49	13,34	2,20
12:21:00	49	13,34	2,20
12:22:00	49	13,34	2,20
12:23:00	49	13,33	2,20
12:24:00	49	13,33	2,20
12:25:00	49	13,33	2,20
12:26:00	49	13,32	2,21
12:27:00	49	13,32	2,21
12:28:00	49	13,32	2,21
12:29:00	49	13,32	2,21
12:30:00	49	13,32	2,21
12:31:00	49	13,32	2,22
12:32:00	48	13,32	2,22
12:33:00	49	13,32	2,22
12:34:00	49	13,32	2,22
12:35:00	49	13,31	2,23
12:36:00	49	13,31	2,23
12:37:00	49	13,31	2,23
12:38:00	49	13,31	2,23
12:39:00	49	13,31	2,23
12:40:00	49	13,30	2,24
12:41:00	49	13,30	2,24
12:42:00	49	13,30	2,24
12:43:00	49	13,29	2,25
12:44:00	49	13,29	2,25
12:45:00	49	13,29	2,25
12:46:00	48	13,29	2,25
12:47:00	49	13,29	2,25
12:48:00	49	13,29	2,26
12:49:00	49	13,29	2,26
12:50:00	49	13,29	2,26
12:51:00	48	13,29	2,26
12:52:00	49	13,28	2,27
12:53:00	49	13,28	2,27
12:54:00	49	13,28	2,27
12:55:00	49	13,28	2,27
12:56:00	49	13,27	2,27
12:57:00	49	13,27	2,27
12:58:00	49	13,27	2,27
12:59:00	48	13,27	2,27
13:00:00	49	13,27	2,28
13:01:00	48	13,27	2,28
13:02:00	49	13,27	2,28
13:03:00	49	13,27	2,28
13:04:00	49	13,26	2,29
13:05:00	49	13,26	2,29
13:06:00	49	13,26	2,29
13:07:00	49	13,26	2,29
13:08:00	49	13,25	2,30
13:09:00	49	13,26	2,29
13:10:00	49	13,25	2,30
13:11:00	49	13,25	2,30
13:12:00	49	13,25	2,30
13:13:00	49	13,24	2,31
13:14:00	49	13,24	2,31
13:15:00	49	13,24	2,31
13:16:00	49	13,24	2,31
13:17:00	49	13,24	2,31
13:18:00	49	13,23	2,32
13:19:00	49	13,23	2,32
13:20:00	49	13,23	2,32
13:21:00	49	13,23	2,32
13:22:00	49	13,23	2,33
13:23:00	49	13,23	2,33
13:24:00	49	13,23	2,33
13:25:00	49	13,23	2,33
13:26:00	49	13,23	2,33
13:27:00	49	13,22	2,34
13:28:00	48	13,22	2,34
13:29:00	49	13,22	2,34
13:30:00	49	13,22	2,34
13:31:00	49	13,21	2,35
13:32:00	49	13,21	2,35
13:33:00	48	13,21	2,35
13:34:00	48	13,21	2,35
13:35:00	49	13,21	2,35
13:36:00	49	13,20	2,36
13:37:00	48	13,20	2,36
13:38:00	48	13,20	2,36
13:39:00	48	13,20	2,36
13:40:00	48	13,20	2,36
13:41:00	49	13,20	2,36
13:42:00	49	13,20	2,36
13:43:00	49	13,20	2,36
13:44:00	49	13,20	2,36
13:45:00	49	13,19	2,37
13:46:00	49	13,19	2,37
13:47:00	49	13,19	2,37
13:48:00	49	13,19	2,37
13:49:00	49	13,19	2,37
13:50:00	49	13,18	2,38
13:51:00	49	13,18	2,38
13:52:00	49	13,18	2,38
13:53:00	48	13,18	2,38
13:54:00	48	13,18	2,38
13:55:00	49	13,18	2,39
13:56:00	49	13,18	2,39
13:57:00	48	13,18	2,39
13:58:00	48	13,18	2,39
13:59:00	49	13,18	2,39
14:00:00	49	13,17	2,40
14:01:00	49	13,17	2,40
14:02:00	49	13,17	2,40
14:03:00	49	13,17	2,40
14:04:00	49	13,17	2,40
14:05:00	49	13,16	2,41
14:06:00	49	13,16	2,41
14:07:00	49	13,16	2,41
14:08:00	49	13,16	2,41
14:09:00	48	13,15	2,42
14:10:00	49	13,15	2,42
14:11:00	49	13,15	2,42
14:12:00	49	13,15	2,42
14:13:00	49	13,15	2,42
14:14:00	49	13,15	2,42
14:15:00	49	13,14	2,43
14:16:00	49	13,14	2,43
14:17:00	49	13,14	2,43
14:18:00	48	13,14	2,43
14:19:00	49	13,14	2,44
14:20:00	49	13,14	2,44
14:21:00	49	13,14	2,44
14:22:00	49	13,14	2,44
14:23:00	49	13,14	2,44
14:24:00	49	13,13	2,45
14:25:00	49	13,13	2,45
14:26:00	48	13,13	2,45
14:27:00	49	13,13	2,45
14:28:00	49	13,13	2,45
14:29:00	49	13,13	2,45
14:30:00	49	13,12	2,46
14:31:00	49	13,12	2,46
14:32:00	49	13,12	2,46
14:33:00	49	13,12	2,46
14:34:00	49	13,12	2,46
14:35:00	49	13,11	2,47
14:36:00	48	13,11	2,47
14:37:00	48	13,11	2,47
14:38:00	49	13,11	2,47
14:39:00	49	13,11	2,47
14:40:00	49	13,11	2,48
14:41:00	48	13,11	2,48
14:42:00	49	13,11	2,48
14:43:00	48	13,11	2,48
14:44:00	49	13,11	2,48
14:45:00	49	13,11	2,48
14:46:00	49	13,10	2,49
14:47:00	49	13,10	2,49
14:48:00	49	13,10	2,49
14:49:00	49	13,10	2,49
14:50:00	49	13,10	2,49
14:51:00	49	13,10	2,49
14:52:00	49	13,09	2,50
14:53:00	48	13,09	2,50
14:54:00	49	13,09	2,50
14:55:00	49	13,09	2,50
14:56:00	49	13,09	2,50
14:57:00	49	13,08	2,51
14:58:00	49	13,08	2,51
14:59:00	49	13,08	2,51
15:00:00	48	13,08	2,51
15:01:00	49	13,08	2,51
15:02:00	49	13,08	2,52
15:03:00	49	13,08	2,52
15:04:00	49	13,08	2,52
15:05:00	49	13,08	2,52
15:06:00	48	13,08	2,52
15:07:00	49	13,08	2,52
15:08:00	49	13,07	2,53
15:09:00	49	13,07	2,53
15:10:00	49	13,07	2,53
15:11:00	49	13,07	2,53
15:12:00	49	13,07	2,53
15:13:00	49	13,06	2,54
15:14:00	49	13,06	2,54
15:15:00	48	13,06	2,54
15:16:00	49	13,06	2,54
15:17:00	49	13,06	2,54
15:18:00	49	13,06	2,54
15:19:00	49	13,06	2,54
15:20:00	49	13,05	2,54
15:21:00	49	13,05	2,54
15:22:00	49	13,05	2,54
15:23:00	49	13,05	2,54
15:24:00	49	13,05	2,54
15:25:00	49	13,05	2,54
15:26:00	48	13,05	2,55
15:27:00	48	13,05	2,55
15:28:00	49	13,05	2,55
15:29:00	49	13,05	2,55
15:30:00	49	13,05	2,55
15:31:00	49	13,05	2,55
15:32:00	49	13,05	2,55
15:33:00	48	13,04	2,56
15:34:00	48	13,02	2,58
15:35:00	49	13,02	2,58
15:36:00	48	13,02	2,58
15:37:00	49	13,02	2,58
15:38:00	48	13,02	2,58
15:39:00	48	13,02	2,58
15:40:00	49	13,02	2,59
15:41:00	49	13,02	2,59
15:42:00	49	13,02	2,59
15:43:00	49	13,02	2,59
15:44:00	49	13,02	2,59
15:45:00	49	13,02	2,59
15:46:00	48	13,01	2,60
15:47:00	49	13,01	2,60
15:48:00	49	13,01	2,60
15:49:00	48	13,01	2,60
15:50:00	49	13,01	2,60
15:51:00	49	13,01	2,60
15:52:00	49	13,01	2,60
15:53:00	49	13,00	2,61
15:54:00	49	13,00	2,61
15:55:00	49	13,00	2,61
15:56:00	49	13,00	2,61
15:57:00	49	13,00	2,61
15:58:00	49	12,99	2,62
15:59:00	49	12,99	2,62
16:00:00	49	12,99	2,62
16:01:00	49	12,99	2,62
16:02:00	49	12,99	2,62
16:03:00	49	12,99	2,62
16:04:00	49	12,99	2,63
16:05:00	49	12,99	2,63
16:06:00	49	12,99	2,63
16:07:00	49	12,99	2,63
16:08:00	49	12,98	2,64
16:09:00	48	12,98	2,64
16:10:00	48	12,98	2,64
16:11:00	49	12,98	2,64
16:12:00	49	12,98	2,64
16:13:00	49	12,98	2,64
16:14:00	49	12,97	2,65
16:15:00	49	12,97	2,65
16:16:00	49	12,97	2,65
16:17:00	48	12,97	2,65
16:18:00	49	12,97	2,65
16:19:00	49	12,97	2,65
16:20:00	49	12,96	2,66
16:21:00	49	12,96	2,66
16:22:00	49	12,96	2,66
16:23:00	49	12,96	2,66
16:24:00	49	12,96	2,66
16:25:00	49	12,96	2,66
16:26:00	49	12,96	2,66
16:27:00	49	12,96	2,67
16:28:00	49	12,96	2,67
16:29:00	49	12,96	2,67
16:30:00	49	12,96	2,67
16:31:00	49	12,96	2,67
16:32:00	49	12,96	2,67
16:33:00	49	12,96	2,67
16:34:00	49	12,96	2,67
16:35:00	49	12,95	2,68
16:36:00	49	12,95	2,68
16:37:00	49	12,95	2,68
16:38:00	49	12,95	2,68
16:39:00	49	12,95	2,68
16:40:00	49	12,95	2,68
16:41:00	49	12,94	2,70
16:42:00	49	12,94	2,70
16:43:00	49	12,94	2,70
16:44:00	49	12,94	2,70
16:45:00	49	12,94	2,70
16:46:00	48	12,94	2,70
16:47:00	49	12,93	2,71
16:48:00	49	12,93	2,71
16:49:00	49	12,93	2,71
16:50:00	49	12,93	2,71
16:51:00	48	12,93	2,71
16:52:00	49	12,93	2,71
16:53:00	49	12,93	2,71
16:54:00	49	12,93	2,72
16:55:00	49	12,93	2,72
16:56:00	49	12,93	2,72
16:57:00	49	12,93	2,72
16:58:00	49	12,93	2,72
16:59:00	49	12,93	2,72
17:00:00	49	12,92	2,73
17:01:00	49	12,92	2,73
17:02:00	49	12,92	2,73
17:03:00	49	12,92	2,73
17:04:00	49	12,92	2,73
17:05:00	48	12,92	2,73
17:06:00	49	12,92	2,73
17:07:00	49	12,91	2,74
17:08:00	49	12,91	2,74
17:09:00	49	12,91	2,74
17:10:00	48	12,91	2,74
17:11:00	48	12,91	2,74
17:12:00	49	12,91	2,74
17:13:00	48	12,91	2,74
17:14:00	49	12,90	2,75
17:15:00	49	12,90	2,75
17:16:00	49	12,90	2,75
17:17:00	49	12,90	2,75
17:18:00	49	12,90	2,75
17:19:00	49	12,90	2,75
17:20:00	49	12,90	2,76
17:21:00	49	12,90	2,76
17:22:00	49	12,90	2,76
17:23:00	49	12,90	2,76
17:24:00	49	12,90	2,76
17:25:00	48	12,90	2,76
17:26:00	48	12,90	2,76
17:27:00	49	12,89	2,77
17:28:00	49	12,89	2,77
17:29:00	49	12,89	2,77
17:30:00	49	12,89	2,77
17:31:00	49	12,89	2,77
17:32:00	49	12,89	2,77
17:33:00	49	12,89	2,77
17:34:00	49	12,88	2,78
17:35:00	49	12,88	2,78
17:36:00	49	12,88	2,78
17:37:00	49	12,88	2,78
17:38:00	49	12,88	2,78
17:39:00	49	12,88	2,78
17:40:00	49	12,88	2,78
17:41:00	49	12,88	2,79
17:42:00	49	12,88	2,78
17:43:00	49	12,88	2,79
17:44:00	49	12,88	2,79
17:45:00	49	12,88	2,79
17:46:00	49	12,88	2,79
17:47:00	49	12,88	2,79
17:48:00	49	12,87	2,80
17:49:00	49	12,87	2,80
17:50:00	49	12,87	2,80
17:51:00	48	12,87	2,80
17:52:00	49	12,87	2,80
17:53:00	49	12,87	2,80
17:54:00	49	12,87	2,80
17:55:00	49	12,87	2,80
17:56:00	49	12,86	2,81
17:57:00	49	12,86	2,81
17:58:00	48	12,86	2,81
17:59:00	49	12,86	2,81
18:00:00	48	12,86	2,81
18:01:00	49	12,86	2,81
18:02:00	49	12,85	2,82
18:03:00	49	12,86	2,81
18:04:00	49	12,85	2,82
18:05:00	49	12,85	2,82
18:06:00	49	12,85	2,82
18:07:00	49	12,85	2,82
18:08:00	49	12,85	2,82
18:09:00	48	12,85	2,82
18:10:00	49	12,85	2,82
18:11:00	49	12,85	2,82
18:12:00	49	12,84	2,83
18:13:00	49	12,85	2,82
18:14:00	49	12,84	2,83
18:15:00	49	12,84	2,83
18:16:00	48	12,84	2,83
18:17:00	48	12,83	2,85
18:18:00	49	12,84	2,84
18:19:00	49	12,83	2,85
18:20:00	48	12,83	2,85
18:21:00	49	12,83	2,85
18:22:00	49	12,83	2,85
18:23:00	48	12,83	2,85
18:24:00	49	12,83	2,85
18:25:00	48	12,83	2,85
18:26:00	49	12,82	2,86
18:27:00	49	12,82	2,86
18:28:00	49	12,82	2,86
18:29:00	49	12,82	2,86
18:30:00	49	12,82	2,86
18:31:00	48	12,82	2,86
18:32:00	48	12,82	2,86
18:33:00	49	12,82	2,86
18:34:00	49	12,82	2,86
18:35:00	48	12,82	2,87
18:36:00	49	12,82	2,87
18:37:00	49	12,82	2,87
18:38:00	49	12,82	2,87
18:39:00	49	12,82	2,87
18:40:00	49	12,82	2,87
18:41:00	49	12,82	2,87
18:42:00	49	12,81	2,89
18:43:00	49	12,81	2,89
18:44:00	49	12,81	2,89
18:45:00	49	12,81	2,89
18:46:00	49	12,81	2,89
18:47:00	49	12,81	2,89
18:48:00	49	12,81	2,89
18:49:00	49	12,80	2,90
18:50:00	49	12,80	2,90
18:51:00	49	12,80	2,90
18:52:00	49	12,80	2,90
18:53:00	49	12,80	2,90
18:54:00	49	12,80	2,90
18:55:00	48	12,79	2,91
18:56:00	49	12,79	2,91
18:57:00	49	12,79	2,91
18:58:00	49	12,79	2,91
18:59:00	49	12,79	2,91
19:00:00	49	12,79	2,91
19:01:00	48	12,79	2,91
19:02:00	49	12,79	2,91
19:03:00	49	12,79	2,92
19:04:00	49	12,79	2,92
19:05:00	49	12,79	2,92
19:06:00	49	12,79	2,92
19:07:00	48	12,79	2,92
19:08:00	49	12,79	2,92
19:09:00	49	12,79	2,92
19:10:00	49	12,79	2,92
19:11:00	48	12,79	2,92
19:12:00	49	12,78	2,93
19:13:00	49	12,78	2,93
19:14:00	49	12,78	2,93
19:15:00	48	12,78	2,93
19:16:00	49	12,78	2,93
19:17:00	49	12,78	2,93
19:18:00	49	12,78	2,93
19:19:00	48	12,78	2,93
19:20:00	49	12,78	2,93
19:21:00	49	12,77	2,94
19:22:00	49	12,77	2,94
19:23:00	49	12,77	2,94
19:24:00	49	12,77	2,94
19:25:00	49	12,77	2,94
19:26:00	49	12,77	2,94
19:27:00	48	12,77	2,94
19:28:00	49	12,77	2,94
19:29:00	49	12,76	2,95
19:30:00	49	12,76	2,95
19:31:00	49	12,76	2,95
19:32:00	49	12,76	2,95
19:33:00	49	12,76	2,95
19:34:00	49	12,76	2,95
19:35:00	49	12,76	2,95
19:36:00	48	12,76	2,95
19:37:00	49	12,76	2,95
19:38:00	49	12,75	2,96
19:39:00	49	12,75	2,96
19:40:00	48	12,75	2,96
19:41:00	49	12,75	2,96
19:42:00	48	12,75	2,96
19:43:00	49	12,75	2,96
19:44:00	49	12,75	2,96
19:45:00	49	12,75	2,96
19:46:00	49	12,75	2,96
19:47:00	49	12,75	2,96
19:48:00	49	12,75	2,97
19:49:00	49	12,75	2,97
19:50:00	49	12,75	2,97
19:51:00	49	12,75	2,97
19:52:00	49	12,75	2,97
19:53:00	48	12,75	2,97
19:54:00	49	12,75	2,97
19:55:00	49	12,75	2,97
19:56:00	49	12,75	2,97
19:57:00	49	12,74	2,98
19:58:00	49	12,74	2,98
19:59:00	49	12,74	2,98
20:00:00	48	12,74	2,98
20:01:00	49	12,74	2,98
20:02:00	49	12,74	2,98
20:03:00	49	12,74	2,98
20:04:00	49	12,74	2,98
20:05:00	49	12,73	3,00
20:06:00	49	12,73	3,00
20:07:00	49	12,73	3,00
20:08:00	49	12,73	3,00
20:09:00	49	12,73	3,00
20:10:00	48	12,73	3,00
20:11:00	49	12,73	3,00
20:12:00	49	12,73	3,00
20:13:00	49	12,73	3,00
20:14:00	49	12,73	3,01
20:15:00	49	12,73	3,01
20:16:00	49	12,73	3,01
20:17:00	49	12,73	3,01
20:18:00	48	12,73	3,01
20:19:00	49	12,73	3,01
20:20:00	49	12,73	3,01
20:21:00	49	12,73	3,01
20:22:00	49	12,73	3,01
20:23:00	49	12,72	3,02
20:24:00	48	12,72	3,02
20:25:00	49	12,72	3,02
20:26:00	49	12,72	3,02
20:27:00	49	12,72	3,02
20:28:00	49	12,72	3,02
20:29:00	49	12,72	3,02
20:30:00	49	12,72	3,02
20:31:00	49	12,72	3,02
20:32:00	48	12,71	3,03
20:33:00	49	12,71	3,03
20:34:00	49	12,71	3,03
20:35:00	49	12,71	3,03
20:36:00	49	12,71	3,03
20:37:00	49	12,71	3,03
20:38:00	49	12,71	3,03
20:39:00	49	12,71	3,03
20:40:00	49	12,71	3,03
20:41:00	49	12,70	3,04
20:42:00	49	12,70	3,04
20:43:00	49	12,70	3,04
20:44:00	49	12,70	3,04
20:45:00	49	12,70	3,04
20:46:00	49	12,70	3,04
20:47:00	48	12,70	3,04
20:48:00	49	12,70	3,04
20:49:00	49	12,70	3,04
20:50:00	49	12,70	3,04
20:51:00	49	12,70	3,04
20:52:00	49	12,70	3,05
20:53:00	49	12,70	3,05
20:54:00	49	12,70	3,05
20:55:00	49	12,70	3,05
20:56:00	49	12,70	3,05
20:57:00	49	12,70	3,05
20:58:00	49	12,70	3,05
20:59:00	49	12,70	3,05
21:00:00	49	12,70	3,05
21:01:00	49	12,70	3,05
21:02:00	48	12,69	3,06
21:03:00	49	12,69	3,06
21:04:00	49	12,69	3,06
21:05:00	49	12,69	3,06
21:06:00	49	12,69	3,06
21:07:00	49	12,69	3,06
21:08:00	49	12,69	3,06
21:09:00	49	12,69	3,06
21:10:00	48	12,69	3,06
21:11:00	49	12,69	3,06
21:12:00	49	12,68	3,08
21:13:00	49	12,68	3,08
21:14:00	49	12,68	3,08
21:15:00	49	12,68	3,08
21:16:00	49	12,68	3,08
21:17:00	49	12,68	3,08
21:18:00	49	12,68	3,08
21:19:00	49	12,68	3,08
21:20:00	49	12,68	3,08
21:21:00	49	12,68	3,08
21:22:00	49	12,68	3,08
21:23:00	49	12,67	3,09
21:24:00	48	12,67	3,09
21:25:00	49	12,67	3,09
21:26:00	49	12,67	3,09
21:27:00	49	12,67	3,09
21:28:00	49	12,67	3,09
21:29:00	49	12,67	3,09
21:30:00	49	12,67	3,09
21:31:00	49	12,67	3,09
21:32:00	49	12,67	3,09
21:33:00	48	12,67	3,09
21:34:00	49	12,66	3,10
21:35:00	49	12,66	3,10
21:36:00	49	12,66	3,10
21:37:00	49	12,66	3,10
21:38:00	49	12,66	3,10
21:39:00	48	12,66	3,10
21:40:00	49	12,66	3,10
21:41:00	48	12,65	3,12
21:42:00	48	12,65	3,12
21:43:00	48	12,65	3,12
21:44:00	49	12,65	3,12
21:45:00	49	12,65	3,12
21:46:00	49	12,65	3,12
21:47:00	49	12,65	3,12
21:48:00	49	12,65	3,12
21:49:00	49	12,65	3,12
21:50:00	49	12,64	3,13
21:51:00	49	12,64	3,13
21:52:00	49	12,64	3,13
21:53:00	49	12,64	3,13
21:54:00	49	12,64	3,13
21:55:00	49	12,64	3,13
21:56:00	49	12,64	3,13
21:57:00	48	12,64	3,13
21:58:00	49	12,64	3,13
21:59:00	49	12,64	3,13
22:00:00	49	12,64	3,13
22:01:00	49	12,64	3,13
22:02:00	49	12,63	3,15
22:03:00	49	12,63	3,15
22:04:00	49	12,63	3,15
22:05:00	49	12,63	3,15
22:06:00	49	12,63	3,15
22:07:00	49	12,63	3,15
22:08:00	49	12,63	3,15
22:09:00	49	12,63	3,15
22:10:00	49	12,63	3,16
22:11:00	49	12,63	3,16
22:12:00	49	12,63	3,16
22:13:00	49	12,63	3,16
22:14:00	48	12,63	3,16
22:15:00	49	12,63	3,16
22:16:00	49	12,63	3,16
22:17:00	49	12,63	3,16
22:18:00	49	12,63	3,16
22:19:00	49	12,63	3,16
22:20:00	49	12,62	3,17
22:21:00	49	12,62	3,17
22:22:00	49	12,63	3,16
22:23:00	49	12,62	3,17
22:24:00	49	12,62	3,17
22:25:00	49	12,62	3,17
22:26:00	49	12,62	3,17
22:27:00	49	12,62	3,17
22:28:00	49	12,62	3,17
22:29:00	49	12,62	3,17
22:30:00	48	12,62	3,17
22:31:00	49	12,62	3,17
22:32:00	48	12,62	3,17
22:33:00	49	12,61	3,18
22:34:00	49	12,61	3,18
22:35:00	49	12,61	3,18
22:36:00	49	12,61	3,18
22:37:00	49	12,61	3,18
22:38:00	48	12,61	3,18
22:39:00	49	12,61	3,18
22:40:00	49	12,61	3,18
22:41:00	49	12,61	3,18
22:42:00	49	12,61	3,18
22:43:00	49	12,61	3,18
22:44:00	48	12,61	3,18
22:45:00	49	12,61	3,18
22:46:00	49	12,60	3,19
22:47:00	49	12,60	3,19
22:48:00	49	12,60	3,19
22:49:00	49	12,60	3,19
22:50:00	49	12,60	3,19
22:51:00	48	12,60	3,19
22:52:00	49	12,60	3,19
22:53:00	49	12,60	3,19
22:54:00	49	12,60	3,19
22:55:00	49	12,60	3,19
22:56:00	49	12,60	3,19
22:57:00	49	12,60	3,20
22:58:00	49	12,60	3,19
22:59:00	49	12,60	3,20
23:00:00	49	12,60	3,20
23:01:00	49	12,60	3,20
23:02:00	49	12,60	3,20
23:03:00	49	12,60	3,20
23:04:00	49	12,60	3,20
23:05:00	49	12,60	3,20
23:06:00	49	12,60	3,20
23:07:00	49	12,60	3,20
23:08:00	49	12,59	3,22
23:09:00	49	12,59	3,22
23:10:00	49	12,59	3,22
23:11:00	49	12,59	3,22
23:12:00	49	12,59	3,22
23:13:00	49	12,59	3,22
23:14:00	49	12,59	3,22
23:15:00	48	12,59	3,22
23:16:00	49	12,59	3,22
23:17:00	49	12,59	3,22
23:18:00	49	12,59	3,22
23:19:00	48	12,59	3,22
23:20:00	49	12,59	3,22
23:21:00	49	12,58	3,23
23:22:00	49	12,58	3,23
23:23:00	49	12,58	3,23
23:24:00	49	12,58	3,23
23:25:00	48	12,58	3,23
23:26:00	49	12,58	3,23
23:27:00	49	12,58	3,23
23:28:00	49	12,58	3,23
23:29:00	49	12,58	3,23
23:30:00	49	12,58	3,23
23:31:00	49	12,58	3,23
23:32:00	49	12,58	3,23
23:33:00	49	12,57	3,24
23:34:00	49	12,57	3,24
23:35:00	49	12,57	3,24
23:36:00	49	12,57	3,24
23:37:00	49	12,57	3,24
23:38:00	49	12,57	3,24
23:39:00	49	12,57	3,24
23:40:00	49	12,57	3,24
23:41:00	48	12,57	3,24
23:42:00	49	12,57	3,24
23:43:00	49	12,57	3,24
23:44:00	49	12,57	3,24
23:45:00	49	12,57	3,25
23:46:00	49	12,57	3,25
23:47:00	49	12,57	3,25
23:48:00	49	12,57	3,25
23:49:00	49	12,57	3,25
23:50:00	49	12,57	3,25
23:51:00	49	12,57	3,25
23:52:00	49	12,57	3,25
23:53:00	49	12,57	3,25
23:54:00	49	12,57	3,25
23:55:00	49	12,57	3,25
23:56:00	49	12,57	3,25
23:57:00	49	12,57	3,25
23:58:00	49	12,56	3,26
23:59:00	49	12,57	3,25
24:00:00	48	12,56	3,26
24:01:00	49	12,56	3,26
24:02:00	49	12,56	3,26
24:03:00	49	12,56	3,26
24:04:00	49	12,56	3,26
24:05:00	49	12,56	3,26
24:06:00	49	12,56	3,26
24:07:00	49	12,56	3,26
24:08:00	49	12,56	3,26
24:09:00	49	12,56	3,26
24:10:00	49	12,56	3,26
24:11:00	49	12,56	3,26
24:12:00	49	12,55	3,28
24:13:00	49	12,55	3,28
24:14:00	49	12,55	3,28
24:15:00	49	12,55	3,28
24:16:00	49	12,55	3,28
24:17:00	48	12,55	3,28
24:18:00	49	12,55	3,28
24:19:00	49	12,55	3,28
24:20:00	49	12,55	3,28
24:21:00	49	12,55	3,28
24:22:00	48	12,55	3,28
24:23:00	49	12,55	3,28
24:24:00	49	12,55	3,28
24:25:00	49	12,54	3,29
24:26:00	49	12,54	3,29
24:27:00	49	12,54	3,29
24:28:00	49	12,54	3,29
24:29:00	49	12,54	3,29
24:30:00	49	12,54	3,29
24:31:00	49	12,54	3,29
24:32:00	49	12,54	3,29
24:33:00	49	12,54	3,29
24:34:00	49	12,54	3,29
24:35:00	49	12,54	3,29
24:36:00	49	12,54	3,29
24:37:00	49	12,54	3,29
24:38:00	49	12,54	3,29
24:39:00	49	12,54	3,30
24:40:00	48	12,54	3,29
24:41:00	49	12,54	3,30
24:42:00	49	12,54	3,30
24:43:00	49	12,54	3,30
24:44:00	49	12,54	3,30
24:45:00	49	12,54	3,30
24:46:00	49	12,54	3,30
24:47:00	49	12,54	3,30
24:48:00	49	12,54	3,30
24:49:00	49	12,54	3,30
24:50:00	49	12,54	3,30
24:51:00	49	12,54	3,30
24:52:00	49	12,54	3,30
24:53:00	49	12,53	3,31
24:54:00	49	12,53	3,31
24:55:00	49	12,53	3,31
24:56:00	49	12,53	3,31
24:57:00	49	12,53	3,31
24:58:00	49	12,53	3,31
24:59:00	49	12,53	3,31
25:00:00	49	12,53	3,31
25:01:00	49	12,53	3,31
25:02:00	49	12,53	3,31
25:03:00	49	12,53	3,31
25:04:00	49	12,53	3,31
25:05:00	49	12,53	3,31
25:06:00	49	12,52	3,33
25:07:00	49	12,53	3,31
25:08:00	49	12,53	3,31
25:09:00	49	12,52	3,33
25:10:00	49	12,52	3,33
25:11:00	49	12,52	3,33
25:12:00	49	12,52	3,33
25:13:00	49	12,52	3,33
25:14:00	49	12,52	3,33
25:15:00	48	12,52	3,33
25:16:00	49	12,52	3,33
25:17:00	49	12,52	3,33
25:18:00	49	12,52	3,33
25:19:00	48	12,52	3,33
25:20:00	49	12,52	3,33
25:21:00	49	12,52	3,33
25:22:00	49	12,52	3,34
25:23:00	49	12,52	3,33
25:24:00	48	12,52	3,34
25:25:00	49	12,52	3,34
25:26:00	49	12,52	3,34
25:27:00	49	12,52	3,34
25:28:00	48	12,52	3,34
25:29:00	48	12,52	3,34
25:30:00	49	12,52	3,34
25:31:00	49	12,52	3,34
25:32:00	49	12,52	3,34
25:33:00	48	12,52	3,34
25:34:00	49	12,52	3,34
25:35:00	49	12,52	3,34
25:36:00	49	12,52	3,34
25:37:00	49	12,52	3,34
25:38:00	48	12,50	3,36
25:39:00	48	12,50	3,36
25:40:00	48	12,50	3,36
25:41:00	48	12,50	3,36
25:42:00	49	12,50	3,36
25:43:00	49	12,50	3,36
25:44:00	49	12,49	3,38
25:45:00	49	12,49	3,38
25:46:00	49	12,49	3,38
25:47:00	49	12,49	3,38
25:48:00	49	12,49	3,38
25:49:00	49	12,49	3,38
25:50:00	49	12,49	3,38
25:51:00	49	12,49	3,38
25:52:00	49	12,49	3,38
25:53:00	49	12,49	3,38
25:54:00	49	12,49	3,38
25:55:00	49	12,49	3,38
25:56:00	49	12,49	3,38
25:57:00	49	12,49	3,38
25:58:00	49	12,49	3,38
25:59:00	49	12,48	3,39
26:00:00	49	12,48	3,39
26:01:00	49	12,48	3,39
26:02:00	48	12,48	3,39
26:03:00	49	12,48	3,39
26:04:00	49	12,48	3,39
26:05:00	49	12,48	3,39
26:06:00	49	12,48	3,39
26:07:00	49	12,48	3,39
26:08:00	49	12,48	3,39
26:09:00	49	12,48	3,39
26:10:00	49	12,48	3,39
26:11:00	49	12,48	3,39
26:12:00	49	12,48	3,39
26:13:00	49	12,48	3,40
26:14:00	48	12,48	3,40
26:15:00	49	12,48	3,40
26:16:00	49	12,48	3,39
26:17:00	49	12,48	3,40
26:18:00	49	12,48	3,40
26:19:00	49	12,48	3,40
26:20:00	49	12,48	3,40
26:21:00	49	12,48	3,40
26:22:00	49	12,48	3,40
26:23:00	49	12,48	3,40
26:24:00	49	12,48	3,40
26:25:00	49	12,48	3,40
26:26:00	49	12,48	3,40
26:27:00	49	12,47	3,41
26:28:00	49	12,47	3,41
26:29:00	48	12,47	3,41
26:30:00	49	12,47	3,41
26:31:00	48	12,47	3,41
26:32:00	49	12,47	3,41
26:33:00	49	12,47	3,41
26:34:00	49	12,47	3,41
26:35:00	49	12,47	3,41
26:36:00	49	12,47	3,41
26:37:00	49	12,47	3,41
26:38:00	49	12,47	3,41
26:39:00	49	12,47	3,41
26:40:00	49	12,47	3,41
26:41:00	49	12,47	3,41
26:42:00	49	12,47	3,41
26:43:00	49	12,46	3,43
26:44:00	49	12,46	3,43
26:45:00	49	12,46	3,43
26:46:00	49	12,46	3,43
26:47:00	49	12,46	3,43
26:48:00	49	12,46	3,43
26:49:00	49	12,46	3,43
26:50:00	49	12,46	3,43
26:51:00	49	12,46	3,43
26:52:00	49	12,46	3,43
26:53:00	49	12,46	3,43
26:54:00	49	12,46	3,43
26:55:00	48	12,46	3,43
26:56:00	48	12,46	3,43
26:57:00	48	12,46	3,43
26:58:00	49	12,46	3,43
26:59:00	49	12,45	3,44
27:00:00	49	12,46	3,43
27:01:00	49	12,45	3,44
27:02:00	49	12,45	3,44
27:03:00	49	12,45	3,44
27:04:00	49	12,45	3,44
27:05:00	49	12,45	3,44
27:06:00	49	12,45	3,44
27:07:00	49	12,45	3,44
27:08:00	49	12,45	3,44
27:09:00	49	12,45	3,44
27:10:00	49	12,45	3,44
27:11:00	49	12,45	3,44
27:12:00	49	12,45	3,44
27:13:00	49	12,45	3,44
27:14:00	49	12,45	3,44
27:15:00	49	12,45	3,44
27:16:00	48	12,45	3,45
27:17:00	49	12,45	3,45
27:18:00	49	12,45	3,45
27:19:00	48	12,45	3,45
27:20:00	49	12,45	3,45
27:21:00	49	12,45	3,45
27:22:00	49	12,45	3,45
27:23:00	49	12,45	3,45
27:24:00	49	12,45	3,45
27:25:00	49	12,45	3,45
27:26:00	49	12,45	3,45
27:27:00	49	12,45	3,45
27:28:00	49	12,45	3,45
27:29:00	49	12,45	3,45
27:30:00	49	12,45	3,45
27:31:00	49	12,45	3,45
27:32:00	48	12,45	3,45
27:33:00	49	12,44	3,46
27:34:00	49	12,44	3,46
27:35:00	49	12,44	3,46
27:36:00	49	12,44	3,46
27:37:00	49	12,44	3,46
27:38:00	49	12,44	3,46
27:39:00	49	12,44	3,46
27:40:00	49	12,44	3,46
27:41:00	49	12,44	3,46
27:42:00	49	12,44	3,46
27:43:00	49	12,44	3,46
27:44:00	49	12,44	3,46
27:45:00	49	12,44	3,46
27:46:00	49	12,44	3,46
27:47:00	49	12,44	3,46
27:48:00	49	12,44	3,46
27:49:00	49	12,44	3,46
27:50:00	49	12,43	3,48
27:51:00	48	12,43	3,48
27:52:00	49	12,43	3,48
27:53:00	49	12,43	3,48
27:54:00	49	12,43	3,48
27:55:00	49	12,43	3,48
27:56:00	49	12,43	3,48
27:57:00	48	12,43	3,48
27:58:00	49	12,43	3,48
27:59:00	49	12,43	3,48
28:00:00	48	12,43	3,48
28:01:00	49	12,43	3,48
28:02:00	49	12,43	3,48
28:03:00	49	12,43	3,48
28:04:00	49	12,43	3,48
28:05:00	49	12,43	3,48
28:06:00	49	12,43	3,48
28:07:00	49	12,43	3,49
28:08:00	49	12,43	3,49
28:09:00	49	12,43	3,49
28:10:00	49	12,43	3,49
28:11:00	49	12,43	3,48
28:12:00	48	12,43	3,49
28:13:00	49	12,43	3,49
28:14:00	49	12,43	3,49
28:15:00	49	12,43	3,49
28:16:00	49	12,43	3,49
28:17:00	49	12,43	3,49
28:18:00	49	12,43	3,49
28:19:00	49	12,43	3,49
28:20:00	49	12,43	3,49
28:21:00	49	12,43	3,49
28:22:00	49	12,43	3,49
28:23:00	49	12,43	3,49
28:24:00	49	12,43	3,49
28:25:00	49	12,43	3,49
28:26:00	49	12,43	3,49
28:27:00	49	12,43	3,49
28:28:00	49	12,42	3,50
28:29:00	49	12,42	3,50
28:30:00	49	12,43	3,49
28:31:00	49	12,42	3,50
28:32:00	49	12,42	3,50
28:33:00	49	12,42	3,50
28:34:00	49	12,42	3,50
