Repository: ProgWizer/parser

File: project-root/data/Data Acquisition/Data Acquisition/2002 year (647)/UCA R Research G1500+1.25%SMS Norw+1.25%POHA (40C).txt (part 1 of 2)
--Test Summary--
Full Path and File Name	
Instrument Name	4262 R
Instrument Type	UCA
Instrument Serial Number	111
Test Start Date	10.04.2002
Test Start Time	21:21:15
Test Stop Date	12.04.2002
Test Stop Time	21:50:13
Test Length	48:28:58
Final Sample Time Offset	48:28:00
Controller Schedule Name	
Sampling Period	60 seconds
Comments	T: 40C(50min); tap water, dry blending, SMS from Norway
Information	WellID	
Information	Customer	Petro-Aliance
Information	CementClass	G
Information	CementMfr	Dyckerhoff
Information	Additives	1.25%SMS+1.25%POHA
Information	Density	1500
Information	BHCT	40
Information	BHST	50
Information	FluidLoss	
Information	JobType	Research
Calculated Value	Finish Set	4:37:00
Calculated Curve	Compressive Strength	Compressive strength type A (less than 14 lb/gal)
Initial Temperature (°C)	26 °C
Final Temperature (°C)	39 °C
Initial Transit Time (microsec/in)	16,76 microsec/in
Final Transit Time (microsec/in)	12,18 microsec/in
Initial Compressive Strength (MPa)	0,00 MPa
Final Compressive Strength (MPa)	3,92 MPa
--Data--
Time (HH:MM:SS)	Temperature (°C)	Transit Time (microsec/in)	Compressive Strength (MPa)
0:00:00	26	16,76	0,00
0:01:00	26	16,75	0,00
0:02:00	26	16,74	0,00
0:03:00	26	16,74	0,00
0:04:00	26	16,74	0,00
0:05:00	26	16,74	0,00
0:06:00	26	16,74	0,00
0:07:00	27	16,74	0,00
0:08:00	27	16,74	0,00
0:09:00	27	16,74	0,00
0:10:00	27	16,74	0,00
0:11:00	27	16,74	0,01
0:12:00	28	16,74	0,01
0:13:00	28	16,74	0,01
0:14:00	28	16,74	0,01
0:15:00	29	16,73	0,01
0:16:00	29	16,74	0,01
0:17:00	29	16,73	0,01
0:18:00	29	16,72	0,01
0:19:00	29	16,73	0,01
0:20:00	30	16,72	0,01
0:21:00	30	16,72	0,01
0:22:00	30	16,73	0,01
0:23:00	31	16,73	0,01
0:24:00	31	16,73	0,01
0:25:00	31	16,74	0,01
0:26:00	32	16,74	0,01
0:27:00	32	16,74	0,00
0:28:00	32	16,74	0,00
0:29:00	32	16,75	0,00
0:30:00	33	16,76	0,00
0:31:00	33	16,77	0,00
0:32:00	33	16,77	0,00
0:33:00	34	16,78	0,00
0:34:00	34	16,79	0,00
0:35:00	34	16,80	0,00
0:36:00	35	16,81	0,00
0:37:00	35	16,82	0,00
0:38:00	35	16,83	0,00
0:39:00	35	16,83	0,00
0:40:00	36	16,83	0,00
0:41:00	36	16,85	0,00
0:42:00	36	16,85	0,00
0:43:00	37	16,86	0,00
0:44:00	37	16,86	0,00
0:45:00	37	16,86	0,00
0:46:00	37	16,86	0,00
0:47:00	37	16,87	0,00
0:48:00	38	16,87	0,00
0:49:00	38	16,87	0,00
0:50:00	38	16,88	0,00
0:51:00	39	16,88	0,00
0:52:00	39	16,88	0,00
0:53:00	39	16,88	0,00
0:54:00	39	16,88	0,00
0:55:00	40	16,88	0,00
0:56:00	40	16,88	0,00
0:57:00	40	16,88	0,00
0:58:00	40	16,87	0,00
0:59:00	40	16,87	0,00
1:00:00	40	16,87	0,00
1:01:00	40	16,87	0,00
1:02:00	40	16,87	0,00
1:03:00	40	16,86	0,00
1:04:00	40	16,86	0,00
1:05:00	40	16,86	0,00
1:06:00	40	16,86	0,00
1:07:00	40	16,86	0,00
1:08:00	40	16,86	0,00
1:09:00	40	16,86	0,00
1:10:00	40	16,86	0,00
1:11:00	40	16,86	0,00
1:12:00	40	16,86	0,00
1:13:00	39	16,86	0,00
1:14:00	40	16,86	0,00
1:15:00	40	16,86	0,00
1:16:00	40	16,86	0,00
1:17:00	40	16,86	0,00
1:18:00	39	16,86	0,00
1:19:00	39	16,86	0,00
1:20:00	40	16,86	0,00
1:21:00	39	16,86	0,00
1:22:00	40	16,86	0,00
1:23:00	40	16,86	0,00
1:24:00	39	16,86	0,00
1:25:00	39	16,86	0,00
1:26:00	39	16,86	0,00
1:27:00	39	16,86	0,00
1:28:00	39	16,86	0,00
1:29:00	39	16,86	0,00
1:30:00	39	16,86	0,00
1:31:00	39	16,86	0,00
1:32:00	39	16,86	0,00
1:33:00	39	16,86	0,00
1:34:00	40	16,86	0,00
1:35:00	39	16,86	0,00
1:36:00	39	16,86	0,00
1:37:00	39	16,86	0,00
1:38:00	39	16,86	0,00
1:39:00	39	16,86	0,00
1:40:00	39	16,86	0,00
1:41:00	39	16,86	0,00
1:42:00	39	16,86	0,00
1:43:00	39	16,86	0,00
1:44:00	39	16,86	0,00
1:45:00	39	16,86	0,00
1:46:00	39	16,86	0,00
1:47:00	39	16,86	0,00
1:48:00	39	16,86	0,00
1:49:00	39	16,86	0,00
1:50:00	39	16,85	0,00
1:51:00	39	16,85	0,00
1:52:00	39	16,85	0,00
1:53:00	39	16,85	0,00
1:54:00	39	16,84	0,00
1:55:00	39	16,84	0,00
1:56:00	39	16,84	0,00
1:57:00	39	16,83	0,00
1:58:00	39	16,83	0,00
1:59:00	39	16,83	0,00
2:00:00	39	16,83	0,00
2:01:00	39	16,83	0,00
2:02:00	39	16,82	0,00
2:03:00	39	16,82	0,00
2:04:00	39	16,82	0,00
2:05:00	39	16,81	0,00
2:06:00	39	16,81	0,00
2:07:00	39	16,80	0,00
2:08:00	39	16,80	0,00
2:09:00	39	16,80	0,00
2:10:00	39	16,80	0,00
2:11:00	39	16,79	0,00
2:12:00	39	16,79	0,00
2:13:00	39	16,78	0,00
2:14:00	39	16,77	0,00
2:15:00	39	16,77	0,00
2:16:00	39	16,77	0,00
2:17:00	39	16,77	0,00
2:18:00	39	16,76	0,00
2:19:00	39	16,76	0,00
2:20:00	39	16,76	0,00
2:21:00	39	16,76	0,00
2:22:00	39	16,72	0,01
2:23:00	39	16,71	0,01
2:24:00	39	16,71	0,01
2:25:00	39	16,71	0,01
2:26:00	39	16,71	0,02
2:27:00	39	16,70	0,02
2:28:00	39	16,69	0,02
2:29:00	39	16,69	0,02
2:30:00	39	16,68	0,02
2:31:00	39	16,68	0,03
2:32:00	39	16,68	0,03
2:33:00	39	16,67	0,03
2:34:00	39	16,66	0,03
2:35:00	39	16,65	0,03
2:36:00	39	16,65	0,04
2:37:00	39	16,65	0,04
2:38:00	39	16,64	0,04
2:39:00	39	16,63	0,04
2:40:00	39	16,62	0,04
2:41:00	39	16,62	0,05
2:42:00	39	16,61	0,05
2:43:00	39	16,61	0,05
2:44:00	39	16,60	0,05
2:45:00	39	16,59	0,05
2:46:00	39	16,59	0,05
2:47:00	39	16,59	0,06
2:48:00	39	16,58	0,06
2:49:00	39	16,57	0,06
2:50:00	38	16,56	0,06
2:51:00	39	16,56	0,06
2:52:00	39	16,56	0,07
2:53:00	39	16,55	0,07
2:54:00	39	16,54	0,07
2:55:00	39	16,54	0,07
2:56:00	39	16,54	0,07
2:57:00	39	16,53	0,08
2:58:00	39	16,52	0,08
2:59:00	39	16,51	0,08
3:00:00	39	16,51	0,08
3:01:00	39	16,50	0,09
3:02:00	38	16,50	0,09
3:03:00	39	16,49	0,09
3:04:00	39	16,48	0,09
3:05:00	39	16,48	0,09
3:06:00	39	16,48	0,10
3:07:00	39	16,47	0,10
3:08:00	39	16,46	0,10
3:09:00	39	16,45	0,10
3:10:00	39	16,45	0,10
3:11:00	38	16,44	0,11
3:12:00	38	16,44	0,11
3:13:00	39	16,43	0,11
3:14:00	39	16,42	0,11
3:15:00	39	16,41	0,12
3:16:00	39	16,41	0,12
3:17:00	39	16,41	0,12
3:18:00	39	16,40	0,12
3:19:00	39	16,39	0,13
3:20:00	39	16,38	0,13
3:21:00	39	16,38	0,13
3:22:00	39	16,38	0,13
3:23:00	39	16,37	0,13
3:24:00	39	16,36	0,14
3:25:00	39	16,35	0,14
3:26:00	39	16,35	0,14
3:27:00	39	16,34	0,14
3:28:00	39	16,33	0,15
3:29:00	39	16,33	0,15
3:30:00	39	16,32	0,15
3:31:00	39	16,32	0,15
3:32:00	39	16,31	0,16
3:33:00	38	16,30	0,16
3:34:00	39	16,29	0,16
3:35:00	39	16,29	0,16
3:36:00	39	16,29	0,16
3:37:00	38	16,29	0,16
3:38:00	38	16,26	0,18
3:39:00	39	16,25	0,18
3:40:00	39	16,24	0,18
3:41:00	38	16,23	0,18
3:42:00	39	16,23	0,18
3:43:00	39	16,23	0,19
3:44:00	39	16,22	0,19
3:45:00	39	16,21	0,19
3:46:00	39	16,20	0,20
3:47:00	39	16,20	0,20
3:48:00	39	16,19	0,20
3:49:00	39	16,18	0,20
3:50:00	38	16,18	0,21
3:51:00	39	16,17	0,21
3:52:00	39	16,17	0,21
3:53:00	39	16,15	0,22
3:54:00	39	16,15	0,22
3:55:00	39	16,14	0,22
3:56:00	39	16,14	0,22
3:57:00	39	16,13	0,23
3:58:00	38	16,12	0,23
3:59:00	39	16,11	0,23
4:00:00	39	16,11	0,23
4:01:00	39	16,10	0,24
4:02:00	39	16,08	0,24
4:03:00	39	16,08	0,24
4:04:00	39	16,08	0,25
4:05:00	39	16,07	0,25
4:06:00	39	16,06	0,25
4:07:00	39	16,05	0,26
4:08:00	39	16,05	0,26
4:09:00	39	16,04	0,26
4:10:00	39	16,03	0,26
4:11:00	39	16,03	0,26
4:12:00	39	16,02	0,27
4:13:00	39	16,02	0,27
4:14:00	39	16,01	0,27
4:15:00	39	16,00	0,28
4:16:00	39	16,00	0,28
4:17:00	39	15,99	0,28
4:18:00	38	15,98	0,29
4:19:00	39	15,97	0,29
4:20:00	39	15,96	0,29
4:21:00	39	15,96	0,30
4:22:00	39	15,95	0,30
4:23:00	38	15,94	0,30
4:24:00	39	15,93	0,31
4:25:00	38	15,93	0,31
4:26:00	39	15,93	0,31
4:27:00	38	15,92	0,31
4:28:00	39	15,91	0,32
4:29:00	38	15,90	0,32
4:30:00	38	15,90	0,32
4:31:00	39	15,89	0,32
4:32:00	39	15,88	0,33
4:33:00	39	15,88	0,33
4:34:00	39	15,87	0,33
4:35:00	38	15,86	0,34
4:36:00	39	15,85	0,34
4:37:00	39	15,84	0,34
4:38:00	38	15,84	0,35
4:39:00	39	15,83	0,35
4:40:00	39	15,82	0,35
4:41:00	39	15,81	0,36
4:42:00	39	15,81	0,36
4:43:00	39	15,81	0,36
4:44:00	39	15,80	0,36
4:45:00	38	15,79	0,37
4:46:00	39	15,78	0,37
4:47:00	39	15,78	0,37
4:48:00	39	15,77	0,38
4:49:00	39	15,76	0,38
4:50:00	39	15,75	0,38
4:51:00	39	15,75	0,39
4:52:00	39	15,74	0,39
4:53:00	39	15,73	0,39
4:54:00	39	15,72	0,40
4:55:00	39	15,72	0,40
4:56:00	39	15,71	0,41
4:57:00	39	15,70	0,41
4:58:00	39	15,70	0,41
4:59:00	39	15,69	0,42
5:00:00	39	15,68	0,42
5:01:00	38	15,67	0,42
5:02:00	39	15,66	0,43
5:03:00	39	15,66	0,43
5:04:00	39	15,66	0,43
5:05:00	39	15,66	0,43
5:06:00	39	15,65	0,43
5:07:00	38	15,62	0,45
5:08:00	39	15,61	0,45
5:09:00	39	15,60	0,45
5:10:00	39	15,60	0,46
5:11:00	39	15,59	0,46
5:12:00	39	15,58	0,47
5:13:00	39	15,57	0,47
5:14:00	39	15,57	0,47
5:15:00	39	15,57	0,47
5:16:00	39	15,56	0,48
5:17:00	39	15,54	0,48
5:18:00	39	15,54	0,48
5:19:00	39	15,54	0,49
5:20:00	39	15,53	0,49
5:21:00	39	15,52	0,49
5:22:00	39	15,52	0,50
5:23:00	39	15,51	0,50
5:24:00	39	15,50	0,51
5:25:00	39	15,49	0,51
5:26:00	38	15,48	0,51
5:27:00	39	15,48	0,52
5:28:00	39	15,47	0,52
5:29:00	39	15,47	0,52
5:30:00	39	15,45	0,53
5:31:00	39	15,45	0,53
5:32:00	39	15,45	0,53
5:33:00	39	15,44	0,54
5:34:00	39	15,43	0,54
5:35:00	39	15,42	0,54
5:36:00	39	15,42	0,55
5:37:00	39	15,41	0,55
5:38:00	39	15,40	0,56
5:39:00	39	15,39	0,56
5:40:00	39	15,39	0,56
5:41:00	39	15,38	0,57
5:42:00	39	15,37	0,57
5:43:00	38	15,37	0,57
5:44:00	39	15,36	0,57
5:45:00	39	15,36	0,58
5:46:00	39	15,35	0,58
5:47:00	39	15,34	0,59
5:48:00	39	15,33	0,59
5:49:00	39	15,33	0,59
5:50:00	39	15,32	0,60
5:51:00	39	15,31	0,60
5:52:00	39	15,31	0,60
5:53:00	39	15,30	0,61
5:54:00	39	15,30	0,61
5:55:00	39	15,29	0,61
5:56:00	39	15,28	0,62
5:57:00	39	15,27	0,62
5:58:00	39	15,27	0,63
5:59:00	39	15,27	0,63
6:00:00	39	15,26	0,63
6:01:00	38	15,25	0,63
6:02:00	39	15,24	0,64
6:03:00	39	15,24	0,64
6:04:00	39	15,23	0,65
6:05:00	39	15,23	0,65
6:06:00	39	15,22	0,65
6:07:00	38	15,21	0,66
6:08:00	39	15,21	0,66
6:09:00	39	15,20	0,66
6:10:00	39	15,19	0,67
6:11:00	39	15,18	0,67
6:12:00	39	15,18	0,67
6:13:00	39	15,18	0,68
6:14:00	39	15,17	0,68
6:15:00	39	15,16	0,68
6:16:00	38	15,15	0,69
6:17:00	39	15,15	0,69
6:18:00	39	15,15	0,69
6:19:00	38	15,14	0,70
6:20:00	39	15,13	0,70
6:21:00	39	15,12	0,71
6:22:00	39	15,12	0,71
6:23:00	39	15,11	0,71
6:24:00	39	15,11	0,71
6:25:00	39	15,10	0,72
6:26:00	39	15,09	0,72
6:27:00	39	15,09	0,73
6:28:00	39	15,08	0,73
6:29:00	39	15,07	0,74
6:30:00	39	15,07	0,74
6:31:00	39	15,06	0,74
6:32:00	39	15,06	0,74
6:33:00	39	15,05	0,75
6:34:00	39	15,05	0,75
6:35:00	38	15,04	0,75
6:36:00	39	15,04	0,76
6:37:00	39	15,03	0,76
6:38:00	39	15,02	0,77
6:39:00	39	15,02	0,77
6:40:00	39	15,01	0,77
6:41:00	38	15,00	0,78
6:42:00	39	15,00	0,78
6:43:00	39	14,99	0,78
6:44:00	39	14,99	0,78
6:45:00	39	14,98	0,79
6:46:00	38	14,98	0,79
6:47:00	39	14,97	0,80
6:48:00	39	14,97	0,80
6:49:00	39	14,96	0,80
6:50:00	39	14,95	0,81
6:51:00	39	14,94	0,81
6:52:00	39	14,94	0,82
6:53:00	38	14,94	0,82
6:54:00	39	14,93	0,82
6:55:00	39	14,92	0,83
6:56:00	39	14,92	0,83
6:57:00	39	14,91	0,83
6:58:00	38	14,91	0,83
6:59:00	39	14,91	0,83
7:00:00	39	14,91	0,83
7:01:00	39	14,90	0,84
7:02:00	39	14,89	0,84
7:03:00	39	14,89	0,84
7:04:00	39	14,88	0,85
7:05:00	39	14,88	0,85
7:06:00	38	14,88	0,85
7:07:00	39	14,87	0,86
7:08:00	38	14,84	0,88
7:09:00	39	14,83	0,88
7:10:00	39	14,83	0,88
7:11:00	39	14,82	0,89
7:12:00	39	14,82	0,89
7:13:00	38	14,81	0,90
7:14:00	39	14,81	0,90
7:15:00	39	14,80	0,90
7:16:00	39	14,79	0,91
7:17:00	39	14,79	0,91
7:18:00	39	14,79	0,91
7:19:00	39	14,78	0,92
7:20:00	39	14,78	0,92
7:21:00	39	14,77	0,92
7:22:00	39	14,76	0,93
7:23:00	39	14,76	0,93
7:24:00	39	14,76	0,93
7:25:00	39	14,75	0,94
7:26:00	39	14,74	0,94
7:27:00	39	14,74	0,94
7:28:00	39	14,73	0,95
7:29:00	39	14,73	0,95
7:30:00	39	14,72	0,96
7:31:00	39	14,72	0,96
7:32:00	39	14,71	0,96
7:33:00	39	14,70	0,97
7:34:00	39	14,70	0,97
7:35:00	39	14,70	0,97
7:36:00	39	14,69	0,98
7:37:00	39	14,69	0,98
7:38:00	39	14,68	0,98
7:39:00	39	14,68	0,99
7:40:00	39	14,67	0,99
7:41:00	39	14,67	0,99
7:42:00	39	14,66	1,00
7:43:00	39		
7:44:00	39	14,65	1,00
7:45:00	38	14,64	1,01
7:46:00	39	14,64	1,01
7:47:00	39	14,64	1,01
7:48:00	39	14,63	1,02
7:49:00	38	14,62	1,02
7:50:00	39	14,62	1,02
7:51:00	39	14,61	1,03
7:52:00	39	14,61	1,03
7:53:00	39	14,61	1,03
7:54:00	39	14,60	1,04
7:55:00	39	14,60	1,04
7:56:00	39	14,59	1,04
7:57:00	39	14,58	1,05
7:58:00	39	14,58	1,05
7:59:00	39	14,58	1,05
8:00:00	38	14,58	1,05
8:01:00	39	14,57	1,06
8:02:00	39	14,56	1,06
8:03:00	39	14,56	1,06
8:04:00	39	14,55	1,07
8:05:00	39	14,55	1,07
8:06:00	38	14,55	1,07
8:07:00	39	14,54	1,08
8:08:00	39	14,54	1,08
8:09:00	39	14,53	1,08
8:10:00	39	14,52	1,09
8:11:00	39	14,52	1,09
8:12:00	39	14,52	1,10
8:13:00	39	14,52	1,10
8:14:00	39	14,51	1,10
8:15:00	38	14,51	1,10
8:16:00	39	14,50	1,11
8:17:00	39	14,50	1,11
8:18:00	38	14,50	1,11
8:19:00	39	14,49	1,12
8:20:00	39	14,49	1,12
8:21:00	39	14,48	1,12
8:22:00	39	14,48	1,12
8:23:00	39	14,47	1,13
8:24:00	38	14,46	1,13
8:25:00	39	14,46	1,13
8:26:00	39	14,46	1,14
8:27:00	39	14,46	1,14
8:28:00	39	14,45	1,14
8:29:00	39	14,45	1,14
8:30:00	39	14,44	1,15
8:31:00	39	14,44	1,15
8:32:00	39	14,43	1,16
8:33:00	39	14,43	1,16
8:34:00	39	14,43	1,16
8:35:00	39	14,42	1,17
8:36:00	39	14,42	1,17
8:37:00	39	14,41	1,17
8:38:00	39	14,41	1,17
8:39:00	39	14,40	1,18
8:40:00	39	14,40	1,18
8:41:00	39	14,40	1,18
8:42:00	39	14,39	1,19
8:43:00	39	14,39	1,19
8:44:00	39	14,38	1,19
8:45:00	39	14,38	1,19
8:46:00	39	14,38	1,20
8:47:00	39	14,38	1,20
8:48:00	39	14,37	1,21
8:49:00	39	14,37	1,21
8:50:00	38	14,36	1,21
8:51:00	39	14,36	1,21
8:52:00	39	14,35	1,22
8:53:00	38	14,35	1,22
8:54:00	39	14,34	1,22
8:55:00	39	14,34	1,22
8:56:00	39	14,34	1,23
8:57:00	38	14,34	1,23
8:58:00	39	14,33	1,23
8:59:00	38	14,33	1,23
9:00:00	39	14,32	1,24
9:01:00	39	14,32	1,24
9:02:00	39	14,31	1,25
9:03:00	39	14,31	1,25
9:04:00	39	14,31	1,25
9:05:00	39	14,31	1,25
9:06:00	39	14,30	1,26
9:07:00	39	14,30	1,26
9:08:00	39	14,29	1,26
9:09:00	39	14,29	1,26
9:10:00	39	14,28	1,27
9:11:00	39	14,28	1,27
9:12:00	39	14,28	1,28
9:13:00	39	14,28	1,28
9:14:00	39	14,27	1,28
9:15:00	39	14,27	1,28
9:16:00	39	14,26	1,29
9:17:00	39	14,26	1,29
9:18:00	39	14,25	1,29
9:19:00	39	14,25	1,29
9:20:00	39	14,25	1,30
9:21:00	39	14,25	1,30
9:22:00	39	14,25	1,30
9:23:00	39	14,25	1,30
9:24:00	39	14,24	1,31
9:25:00	39	14,24	1,31
9:26:00	39	14,22	1,32
9:27:00	39	14,22	1,32
9:28:00	39	14,21	1,33
9:29:00	39	14,21	1,33
9:30:00	39	14,20	1,34
9:31:00	39	14,20	1,34
9:32:00	39	14,20	1,34
9:33:00	39	14,20	1,34
9:34:00	39	14,19	1,35
9:35:00	39	14,19	1,35
9:36:00	39	14,19	1,35
9:37:00	39	14,18	1,35
9:38:00	39	14,18	1,35
9:39:00	39	14,17	1,36
9:40:00	39	14,17	1,36
9:41:00	39	14,16	1,37
9:42:00	39	14,16	1,37
9:43:00	39	14,16	1,37
9:44:00	39	14,16	1,37
9:45:00	39	14,16	1,37
9:46:00	39	14,15	1,38
9:47:00	39	14,15	1,38
9:48:00	39	14,14	1,39
9:49:00	39	14,14	1,39
9:50:00	39	14,13	1,39
9:51:00	39	14,13	1,39
9:52:00	39	14,13	1,40
9:53:00	39	14,13	1,40
9:54:00	38	14,13	1,40
9:55:00	39	14,12	1,40
9:56:00	39	14,12	1,40
9:57:00	39	14,11	1,41
9:58:00	38	14,11	1,41
9:59:00	38	14,10	1,42
10:00:00	39	14,10	1,42
10:01:00	39	14,10	1,42
10:02:00	39	14,10	1,42
10:03:00	39	14,10	1,42
10:04:00	39	14,09	1,43
10:05:00	39	14,09	1,43
10:06:00	39	14,09	1,43
10:07:00	39	14,08	1,44
10:08:00	38	14,08	1,44
10:09:00	39	14,07	1,44
10:10:00	39	14,07	1,44
10:11:00	39	14,07	1,45
10:12:00	39	14,07	1,45
10:13:00	39	14,07	1,45
10:14:00	38	14,06	1,45
10:15:00	39	14,06	1,45
10:16:00	38	14,05	1,46
10:17:00	39	14,05	1,46
10:18:00	39	14,05	1,46
10:19:00	39	14,04	1,47
10:20:00	39	14,04	1,47
10:21:00	39	14,04	1,47
10:22:00	39	14,04	1,47
10:23:00	39	14,03	1,48
10:24:00	39	14,03	1,48
10:25:00	39	14,03	1,48
10:26:00	39	14,02	1,49
10:27:00	39	14,02	1,49
10:28:00	39	14,02	1,49
10:29:00	39	14,02	1,49
10:30:00	39	14,02	1,49
10:31:00	39	14,01	1,50
10:32:00	38	14,01	1,50
10:33:00	39	14,01	1,50
10:34:00	39	14,00	1,51
10:35:00	39	14,00	1,51
10:36:00	39	14,00	1,51
10:37:00	39	13,99	1,51
10:38:00	39	13,99	1,51
10:39:00	39	13,98	1,52
10:40:00	39	13,98	1,52
10:41:00	39	13,98	1,52
10:42:00	39	13,98	1,53
10:43:00	39	13,98	1,53
10:44:00	39	13,98	1,53
10:45:00	39	13,97	1,53
10:46:00	39	13,97	1,53
10:47:00	38	13,97	1,53
10:48:00	39	13,96	1,54
10:49:00	39	13,96	1,54
10:50:00	39	13,96	1,54
10:51:00	39	13,95	1,55
10:52:00	39	13,95	1,55
10:53:00	39	13,95	1,55
10:54:00	39	13,95	1,55
10:55:00	39	13,95	1,55
10:56:00	39	13,94	1,56
10:57:00	39	13,94	1,56
10:58:00	38	13,94	1,56
10:59:00	39	13,93	1,57
11:00:00	39	13,93	1,57
11:01:00	39	13,93	1,57
11:02:00	39	13,92	1,57
11:03:00	38	13,92	1,57
11:04:00	39	13,92	1,57
11:05:00	39	13,92	1,58
11:06:00	39	13,92	1,58
11:07:00	39	13,92	1,58
11:08:00	39	13,91	1,59
11:09:00	39	13,91	1,59
11:10:00	39	13,91	1,59
11:11:00	39	13,90	1,59
11:12:00	39	13,90	1,59
11:13:00	38	13,90	1,59
11:14:00	39	13,89	1,60
11:15:00	38	13,89	1,60
11:16:00	39	13,89	1,60
11:17:00	38	13,89	1,61
11:18:00	39	13,89	1,61
11:19:00	39	13,89	1,61
11:20:00	39	13,88	1,62
11:21:00	39	13,88	1,62
11:22:00	39	13,88	1,62
11:23:00	39	13,87	1,62
11:24:00	39	13,87	1,62
11:25:00	39	13,87	1,62
11:26:00	39	13,86	1,63
11:27:00	39	13,86	1,63
11:28:00	39	13,86	1,63
11:29:00	39	13,86	1,63
11:30:00	38	13,86	1,64
11:31:00	39	13,86	1,64
11:32:00	39	13,86	1,64
11:33:00	39	13,85	1,64
11:34:00	39	13,85	1,64
11:35:00	39	13,85	1,64
11:36:00	39	13,84	1,65
11:37:00	39	13,84	1,65
11:38:00	39	13,84	1,65
11:39:00	39	13,84	1,66
11:40:00	39	13,84	1,66
11:41:00	38	13,84	1,66
11:42:00	39	13,84	1,66
11:43:00	38	13,83	1,66
11:44:00	39	13,83	1,66
11:45:00	39	13,83	1,66
11:46:00	39	13,82	1,67
11:47:00	39	13,82	1,67
11:48:00	39	13,82	1,67
11:49:00	39	13,81	1,68
11:50:00	38	13,81	1,68
11:51:00	39	13,81	1,68
11:52:00	38	13,80	1,69
11:53:00	39	13,80	1,69
11:54:00	39	13,80	1,69
11:55:00	39	13,80	1,69
11:56:00	39	13,80	1,69
11:57:00	39	13,80	1,69
11:58:00	38	13,80	1,69
11:59:00	39	13,79	1,70
12:00:00	39	13,79	1,70
12:01:00	38	13,79	1,70
12:02:00	39	13,79	1,70
12:03:00	39	13,78	1,71
12:04:00	39	13,78	1,71
12:05:00	39	13,78	1,71
12:06:00	39	13,77	1,71
12:07:00	39	13,77	1,71
12:08:00	39	13,77	1,71
12:09:00	39	13,77	1,71
12:10:00	39	13,77	1,72
12:11:00	39	13,77	1,72
12:12:00	39	13,77	1,72
12:13:00	39	13,77	1,72
12:14:00	39	13,76	1,73
12:15:00	38	13,76	1,73
12:16:00	39	13,76	1,73
12:17:00	39	13,75	1,74
12:18:00	39	13,75	1,74
12:19:00	38	13,75	1,74
12:20:00	39	13,75	1,74
12:21:00	39	13,75	1,74
12:22:00	39	13,75	1,74
12:23:00	39	13,75	1,74
12:24:00	39	13,75	1,74
12:25:00	39	13,74	1,75
12:26:00	39	13,74	1,75
12:27:00	39	13,74	1,75
12:28:00	39	13,73	1,76
12:29:00	39	13,73	1,76
12:30:00	38	13,73	1,76
12:31:00	39	13,73	1,76
12:32:00	39	13,73	1,76
12:33:00	38	13,72	1,77
12:34:00	39	13,72	1,77
12:35:00	39	13,72	1,77
12:36:00	39	13,72	1,77
12:37:00	39	13,71	1,78
12:38:00	39	13,71	1,78
12:39:00	39	13,70	1,79
12:40:00	39	13,70	1,79
12:41:00	39	13,70	1,79
12:42:00	39	13,69	1,80
12:43:00	39	13,69	1,80
12:44:00	39	13,69	1,80
12:45:00	39	13,68	1,80
12:46:00	39	13,68	1,80
12:47:00	39	13,68	1,80
12:48:00	39	13,68	1,80
12:49:00	39	13,68	1,81
12:50:00	38	13,68	1,81
12:51:00	39	13,68	1,81
12:52:00	39	13,68	1,81
12:53:00	39	13,67	1,82
12:54:00	39	13,67	1,82
12:55:00	39	13,67	1,82
12:56:00	39	13,67	1,82
12:57:00	39	13,66	1,83
12:58:00	38	13,66	1,83
12:59:00	39	13,66	1,83
13:00:00	38	13,66	1,83
13:01:00	39	13,65	1,83
13:02:00	39	13,65	1,83
13:03:00	39	13,65	1,83
13:04:00	39	13,65	1,83
13:05:00	39	13,65	1,83
13:06:00	39	13,65	1,84
13:07:00	39	13,65	1,84
13:08:00	39	13,65	1,84
13:09:00	39	13,64	1,85
13:10:00	39	13,64	1,85
13:11:00	39	13,64	1,85
13:12:00	39	13,64	1,85
13:13:00	39	13,63	1,86
13:14:00	39	13,63	1,86
13:15:00	39	13,63	1,86
13:16:00	39	13,63	1,86
13:17:00	39	13,63	1,86
13:18:00	38	13,63	1,86
13:19:00	39	13,63	1,86
13:20:00	39	13,63	1,86
13:21:00	39	13,62	1,87
13:22:00	38	13,62	1,87
13:23:00	39	13,62	1,87
13:24:00	39	13,62	1,87
13:25:00	39	13,61	1,88
13:26:00	39	13,61	1,88
13:27:00	39	13,61	1,88
13:28:00	39	13,61	1,88
13:29:00	39	13,60	1,89
13:30:00	39	13,60	1,89
13:31:00	39	13,60	1,89
13:32:00	39	13,60	1,89
13:33:00	39	13,60	1,89
13:34:00	39	13,59	1,89
13:35:00	39	13,59	1,89
13:36:00	38	13,59	1,89
13:37:00	39	13,59	1,89
13:38:00	39	13,59	1,90
13:39:00	39	13,59	1,90
13:40:00	39	13,59	1,90
13:41:00	39	13,59	1,90
13:42:00	39	13,58	1,91
13:43:00	39	13,58	1,91
13:44:00	39	13,58	1,91
13:45:00	39	13,58	1,91
13:46:00	39	13,58	1,91
13:47:00	39	13,57	1,92
13:48:00	39	13,57	1,92
13:49:00	39	13,57	1,92
13:50:00	39	13,57	1,92
13:51:00	38	13,56	1,93
13:52:00	39	13,56	1,93
13:53:00	39	13,56	1,93
13:54:00	39	13,56	1,93
13:55:00	39	13,56	1,93
13:56:00	39	13,56	1,93
13:57:00	38	13,56	1,93
13:58:00	39	13,56	1,93
13:59:00	39	13,56	1,93
14:00:00	39	13,55	1,94
14:01:00	39	13,55	1,94
14:02:00	39	13,55	1,94
14:03:00	39	13,55	1,94
14:04:00	39	13,55	1,94
14:05:00	39	13,54	1,95
14:06:00	39	13,54	1,95
14:07:00	39	13,54	1,95
14:08:00	39	13,54	1,95
14:09:00	39	13,54	1,96
14:10:00	39	13,54	1,96
14:11:00	39	13,54	1,96
14:12:00	39	13,54	1,96
14:13:00	39	13,54	1,96
14:14:00	39	13,54	1,96
14:15:00	39	13,53	1,97
14:16:00	38	13,53	1,97
14:17:00	39	13,53	1,97
14:18:00	39	13,52	1,97
14:19:00	39	13,52	1,97
14:20:00	39	13,52	1,97
14:21:00	39	13,52	1,97
14:22:00	39	13,52	1,97
14:23:00	39	13,52	1,97
14:24:00	39	13,51	1,98
14:25:00	39	13,51	1,98
14:26:00	39	13,51	1,98
14:27:00	39	13,51	1,98
14:28:00	39	13,51	1,98
14:29:00	39	13,51	1,98
14:30:00	39	13,50	1,99
14:31:00	38	13,50	1,99
14:32:00	39	13,50	1,99
14:33:00	39	13,50	1,99
14:34:00	39	13,50	1,99
14:35:00	39	13,50	1,99
14:36:00	39	13,50	2,00
14:37:00	39	13,50	2,00
14:38:00	39	13,50	2,00
14:39:00	39	13,50	2,00
14:40:00	39	13,50	2,00
14:41:00	39	13,50	2,00
14:42:00	39	13,50	2,00
14:43:00	39	13,50	2,00
14:44:00	39	13,50	2,00
14:45:00	39	13,49	2,01
14:46:00	39	13,50	2,00
14:47:00	39	13,49	2,01
14:48:00	39	13,49	2,01
14:49:00	39	13,49	2,01
14:50:00	39	13,49	2,01
14:51:00	39	13,49	2,01
14:52:00	39	13,47	2,03
14:53:00	39	13,47	2,02
14:54:00	39	13,47	2,03
14:55:00	39	13,47	2,03
14:56:00	39	13,47	2,03
14:57:00	39	13,47	2,03
14:58:00	39	13,47	2,03
14:59:00	39	13,47	2,03
15:00:00	38	13,46	2,04
15:01:00	38	13,46	2,04
15:02:00	39	13,46	2,04
15:03:00	39	13,46	2,04
15:04:00	39	13,46	2,04
15:05:00	38	13,45	2,05
15:06:00	39	13,45	2,05
15:07:00	39	13,45	2,05
15:08:00	39	13,45	2,05
15:09:00	39	13,45	2,05
15:10:00	39	13,45	2,05
15:11:00	39	13,45	2,06
15:12:00	39	13,45	2,06
15:13:00	39	13,45	2,06
15:14:00	39	13,45	2,06
15:15:00	39	13,44	2,06
15:16:00	39	13,44	2,06
15:17:00	39	13,44	2,06
15:18:00	39	13,44	2,06
15:19:00	39	13,44	2,06
15:20:00	39	13,44	2,06
15:21:00	39	13,43	2,07
15:22:00	39	13,43	2,07
15:23:00	39	13,43	2,07
15:24:00	38	13,43	2,07
15:25:00	39	13,43	2,07
15:26:00	39	13,43	2,07
15:27:00	39	13,42	2,08
15:28:00	39	13,42	2,08
15:29:00	38	13,42	2,08
15:30:00	39	13,42	2,08
15:31:00	39	13,42	2,08
15:32:00	38	13,41	2,09
15:33:00	39	13,41	2,09
15:34:00	39	13,41	2,09
15:35:00	39	13,41	2,09
15:36:00	39	13,41	2,09
15:37:00	39	13,41	2,10
15:38:00	39	13,41	2,10
15:39:00	39	13,41	2,10
15:40:00	39	13,41	2,10
15:41:00	39	13,41	2,10
15:42:00	39	13,41	2,10
15:43:00	39	13,41	2,10
15:44:00	38	13,40	2,11
15:45:00	39	13,40	2,11
15:46:00	39	13,40	2,11
15:47:00	39	13,40	2,11
15:48:00	39	13,40	2,11
15:49:00	39	13,39	2,11
15:50:00	39	13,39	2,11
15:51:00	39	13,39	2,11
15:52:00	39	13,39	2,11
15:53:00	38	13,39	2,11
15:54:00	39	13,38	2,12
15:55:00	39	13,38	2,12
15:56:00	39	13,38	2,12
15:57:00	39	13,38	2,12
15:58:00	38	13,38	2,12
15:59:00	39	13,38	2,12
16:00:00	39	13,38	2,13
16:01:00	39	13,38	2,13
16:02:00	39	13,38	2,13
16:03:00	39	13,38	2,13
16:04:00	39	13,38	2,13
16:05:00	39	13,38	2,13
16:06:00	39	13,37	2,14
16:07:00	39	13,37	2,14
16:08:00	39	13,37	2,14
16:09:00	38	13,37	2,14
16:10:00	39	13,37	2,14
16:11:00	39	13,36	2,15
16:12:00	39	13,36	2,15
16:13:00	39	13,36	2,15
16:14:00	39	13,36	2,15
16:15:00	38	13,36	2,15
16:16:00	39	13,36	2,15
16:17:00	39	13,36	2,16
16:18:00	38	13,36	2,16
16:19:00	39	13,36	2,16
16:20:00	39	13,36	2,16
16:21:00	39	13,36	2,16
16:22:00	39	13,36	2,16
16:23:00	39	13,36	2,16
16:24:00	39	13,36	2,16
16:25:00	39	13,35	2,17
16:26:00	39	13,35	2,17
16:27:00	38	13,35	2,17
16:28:00	39	13,35	2,17
16:29:00	39	13,35	2,17
16:30:00	39	13,35	2,17
16:31:00	39	13,34	2,17
16:32:00	39	13,34	2,17
16:33:00	38	13,34	2,17
16:34:00	38	13,34	2,17
16:35:00	39	13,34	2,17
16:36:00	39	13,34	2,17
16:37:00	39	13,34	2,17
16:38:00	39	13,33	2,18
16:39:00	39	13,33	2,18
16:40:00	38	13,33	2,18
16:41:00	39	13,33	2,18
16:42:00	39	13,33	2,18
16:43:00	39	13,32	2,19
16:44:00	39	13,32	2,19
16:45:00	39	13,32	2,19
16:46:00	39	13,32	2,19
16:47:00	39	13,32	2,19
16:48:00	39	13,32	2,19
16:49:00	39	13,32	2,19
16:50:00	39	13,32	2,20
16:51:00	39	13,32	2,20
16:52:00	38	13,32	2,20
16:53:00	39	13,32	2,20
16:54:00	39	13,32	2,20
16:55:00	39	13,32	2,20
16:56:00	39	13,32	2,20
16:57:00	39	13,31	2,21
16:58:00	39	13,31	2,21
16:59:00	39	13,31	2,21
17:00:00	39	13,31	2,21
17:01:00	39	13,31	2,21
17:02:00	39	13,31	2,21
17:03:00	39	13,30	2,22
17:04:00	38	13,30	2,22
17:05:00	38	13,30	2,22
17:06:00	39	13,30	2,22
17:07:00	38	13,30	2,22
17:08:00	39	13,30	2,22
17:09:00	39	13,30	2,22
17:10:00	39	13,29	2,23
17:11:00	39	13,29	2,23
17:12:00	39	13,29	2,23
17:13:00	39	13,29	2,23
17:14:00	39	13,29	2,23
17:15:00	39	13,29	2,23
17:16:00	39	13,29	2,23
17:17:00	39	13,29	2,23
17:18:00	39	13,29	2,23
17:19:00	39	13,29	2,23
17:20:00	39	13,29	2,23
17:21:00	38	13,29	2,23
17:22:00	39	13,29	2,23
17:23:00	39	13,28	2,24
17:24:00	39	13,28	2,24
17:25:00	39	13,28	2,24
17:26:00	39	13,28	2,24
17:27:00	39	13,28	2,24
17:28:00	39	13,28	2,24
17:29:00	39	13,27	2,25
17:30:00	39	13,27	2,25
17:31:00	39	13,27	2,25
17:32:00	39	13,27	2,25
17:33:00	39	13,27	2,25
17:34:00	39	13,27	2,25
17:35:00	39	13,27	2,25
17:36:00	39	13,27	2,25
17:37:00	39	13,27	2,26
17:38:00	39	13,27	2,26
17:39:00	39	13,27	2,26
17:40:00	39	13,27	2,26
17:41:00	38	13,27	2,26
17:42:00	39	13,27	2,26
17:43:00	39	13,27	2,26
17:44:00	38	13,26	2,27
17:45:00	39	13,26	2,27
17:46:00	39	13,26	2,27
17:47:00	39	13,26	2,27
17:48:00	39	13,26	2,27
17:49:00	38	13,26	2,27
17:50:00	39	13,26	2,27
17:51:00	39	13,26	2,27
17:52:00	39	13,25	2,28
17:53:00	38	13,25	2,28
17:54:00	39	13,25	2,28
17:55:00	39	13,25	2,28
17:56:00	39	13,25	2,28
17:57:00	39	13,25	2,28
17:58:00	39	13,25	2,28
17:59:00	39	13,24	2,29
18:00:00	39	13,24	2,29
18:01:00	39	13,24	2,29
18:02:00	38	13,24	2,29
18:03:00	39	13,24	2,29
18:04:00	39	13,24	2,29
18:05:00	39	13,24	2,29
18:06:00	39	13,23	2,30
18:07:00	39	13,23	2,30
18:08:00	38	13,23	2,30
18:09:00	39	13,23	2,30
18:10:00	39	13,23	2,30
18:11:00	39	13,23	2,30
18:12:00	39	13,23	2,30
18:13:00	39	13,23	2,30
18:14:00	39	13,23	2,31
18:15:00	38	13,23	2,31
18:16:00	38	13,23	2,31
18:17:00	39	13,23	2,31
18:18:00	39	13,23	2,31
18:19:00	39	13,23	2,31
18:20:00	39	13,23	2,31
18:21:00	38	13,23	2,31
18:22:00	39	13,23	2,31
18:23:00	39	13,23	2,31
18:24:00	38	13,23	2,31
18:25:00	38	13,21	2,32
18:26:00	39	13,21	2,32
18:27:00	39	13,21	2,32
18:28:00	39	13,20	2,33
18:29:00	39	13,20	2,33
18:30:00	39	13,20	2,33
18:31:00	39	13,20	2,33
18:32:00	38	13,20	2,33
18:33:00	39	13,20	2,33
18:34:00	39	13,20	2,33
18:35:00	39	13,20	2,33
18:36:00	38	13,20	2,34
18:37:00	39	13,20	2,34
18:38:00	39	13,20	2,34
18:39:00	39	13,20	2,34
18:40:00	38	13,20	2,34
18:41:00	39	13,20	2,34
18:42:00	39	13,20	2,34
18:43:00	39	13,20	2,34
18:44:00	38	13,19	2,35
18:45:00	39	13,19	2,35
18:46:00	39	13,19	2,35
18:47:00	39	13,19	2,35
18:48:00	39	13,19	2,35
18:49:00	39	13,19	2,35
18:50:00	39	13,19	2,35
18:51:00	39	13,18	2,36
18:52:00	39	13,18	2,36
18:53:00	39	13,18	2,36
18:54:00	39	13,18	2,36
18:55:00	39	13,18	2,36
18:56:00	39	13,18	2,36
18:57:00	39	13,18	2,36
18:58:00	39	13,18	2,36
18:59:00	39	13,18	2,37
19:00:00	39	13,18	2,37
19:01:00	39	13,18	2,37
19:02:00	39	13,18	2,37
19:03:00	39	13,18	2,37
19:04:00	39	13,18	2,37
19:05:00	39	13,17	2,38
19:06:00	39	13,17	2,38
19:07:00	39	13,17	2,38
19:08:00	39	13,17	2,38
19:09:00	39	13,17	2,38
19:10:00	39	13,17	2,38
19:11:00	39	13,17	2,38
19:12:00	39	13,17	2,38
19:13:00	39	13,16	2,39
19:14:00	39	13,16	2,39
19:15:00	39	13,16	2,39
19:16:00	39	13,16	2,39
19:17:00	39	13,16	2,39
19:18:00	39	13,16	2,39
19:19:00	39	13,16	2,39
19:20:00	39	13,16	2,39
19:21:00	39	13,15	2,40
19:22:00	39	13,15	2,40
19:23:00	39	13,15	2,40
19:24:00	38	13,15	2,40
19:25:00	39	13,15	2,40
19:26:00	39	13,15	2,40
19:27:00	39	13,15	2,40
19:28:00	39	13,14	2,41
19:29:00	38	13,14	2,41
19:30:00	39	13,14	2,41
19:31:00	39	13,14	2,41
19:32:00	39	13,14	2,41
19:33:00	39	13,14	2,41
19:34:00	39	13,14	2,41
19:35:00	39	13,14	2,41
19:36:00	39	13,14	2,42
19:37:00	39	13,14	2,42
19:38:00	39	13,14	2,42
19:39:00	39	13,14	2,42
19:40:00	39	13,14	2,42
19:41:00	39	13,14	2,42
19:42:00	39	13,14	2,42
19:43:00	39	13,13	2,43
19:44:00	39	13,13	2,43
19:45:00	39	13,13	2,43
19:46:00	39	13,13	2,43
19:47:00	39	13,13	2,43
19:48:00	39	13,13	2,43
19:49:00	39	13,13	2,43
19:50:00	39	13,12	2,44
19:51:00	39	13,13	2,43
19:52:00	39	13,12	2,44
19:53:00	39	13,12	2,44
19:54:00	39	13,12	2,44
19:55:00	39	13,12	2,44
19:56:00	39	13,12	2,44
19:57:00	39	13,12	2,44
19:58:00	39	13,12	2,44
19:59:00	39	13,11	2,45
20:00:00	39	13,11	2,45
20:01:00	39	13,11	2,45
20:02:00	39	13,11	2,45
20:03:00	39	13,11	2,45
20:04:00	39	13,11	2,45
20:05:00	39	13,11	2,45
20:06:00	39	13,11	2,45
20:07:00	38	13,11	2,45
20:08:00	39	13,11	2,45
20:09:00	39	13,11	2,46
20:10:00	39	13,11	2,46
20:11:00	38	13,11	2,46
20:12:00	39	13,11	2,46
20:13:00	39	13,11	2,46
20:14:00	38	13,11	2,46
20:15:00	39	13,11	2,46
20:16:00	39	13,11	2,46
20:17:00	39	13,11	2,46
20:18:00	39	13,10	2,47
20:19:00	38	13,10	2,47
20:20:00	39	13,10	2,47
20:21:00	39	13,10	2,47
20:22:00	39	13,10	2,47
20:23:00	39	13,10	2,47
20:24:00	39	13,10	2,47
20:25:00	39	13,09	2,47
20:26:00	39	13,09	2,47
20:27:00	39	13,09	2,47
20:28:00	39	13,09	2,47
20:29:00	39	13,09	2,47
20:30:00	39	13,09	2,47
20:31:00	39	13,09	2,47
20:32:00	39	13,09	2,47
20:33:00	39	13,09	2,47
20:34:00	39	13,09	2,47
20:35:00	39	13,08	2,48
20:36:00	39	13,08	2,48
20:37:00	39	13,08	2,48
20:38:00	39	13,08	2,48
20:39:00	39	13,08	2,48
20:40:00	38	13,08	2,48
20:41:00	39	13,08	2,48
20:42:00	39	13,08	2,48
20:43:00	39	13,08	2,49
20:44:00	39	13,08	2,49
20:45:00	39	13,08	2,49
20:46:00	38	13,08	2,49
20:47:00	39	13,08	2,49
20:48:00	39	13,08	2,49
20:49:00	39	13,08	2,49
20:50:00	39	13,08	2,49
20:51:00	39	13,08	2,49
20:52:00	39	13,07	2,50
20:53:00	39	13,07	2,50
20:54:00	39	13,07	2,50
20:55:00	39	13,07	2,50
20:56:00	39	13,07	2,50
20:57:00	39	13,07	2,50
20:58:00	39	13,07	2,50
20:59:00	39	13,07	2,50
21:00:00	38	13,06	2,51
21:01:00	39	13,06	2,51
21:02:00	39	13,06	2,51
21:03:00	39	13,06	2,51
21:04:00	39	13,06	2,51
21:05:00	39	13,06	2,51
21:06:00	39	13,06	2,51
21:07:00	39	13,06	2,51
21:08:00	39	13,05	2,52
21:09:00	39	13,06	2,51
21:10:00	39	13,05	2,52
21:11:00	39	13,05	2,52
21:12:00	39	13,05	2,52
21:13:00	38	13,05	2,52
21:14:00	39	13,05	2,52
21:15:00	39	13,05	2,52
21:16:00	39	13,05	2,52
21:17:00	38	13,05	2,52
21:18:00	39	13,05	2,52
21:19:00	38	13,05	2,53
21:20:00	39	13,05	2,53
21:21:00	39	13,05	2,53
21:22:00	39	13,05	2,53
21:23:00	39	13,05	2,53
21:24:00	39	13,05	2,53
21:25:00	39	13,05	2,53
21:26:00	39	13,04	2,54
21:27:00	39	13,04	2,54
21:28:00	39	13,04	2,54
21:29:00	39	13,04	2,54
21:30:00	39	13,04	2,54
21:31:00	39	13,04	2,54
21:32:00	39	13,04	2,54
21:33:00	39	13,04	2,54
21:34:00	39	13,04	2,54
21:35:00	39	13,04	2,54
21:36:00	39	13,03	2,55
21:37:00	39	13,03	2,55
21:38:00	39	13,03	2,55
21:39:00	39	13,03	2,55
21:40:00	39	13,03	2,55
21:41:00	39	13,03	2,55
21:42:00	39	13,03	2,55
21:43:00	39	13,03	2,55
21:44:00	39	13,03	2,55
21:45:00	39	13,02	2,56
21:46:00	39	13,02	2,56
21:47:00	39	13,02	2,56
21:48:00	39	13,02	2,56
21:49:00	39	13,02	2,56
21:50:00	39	13,02	2,56
21:51:00	39	13,02	2,56
21:52:00	39	13,02	2,56
21:53:00	39	13,02	2,56
21:54:00	39	13,02	2,56
21:55:00	38	13,02	2,57
21:56:00	38	13,02	2,57
21:57:00	39	13,02	2,57
21:58:00	39	13,02	2,57
21:59:00	39	13,02	2,57
22:00:00	38	13,02	2,57
22:01:00	39	13,02	2,57
22:02:00	39	13,02	2,57
22:03:00	39	13,02	2,57
22:04:00	38	13,01	2,58
22:05:00	38	13,01	2,58
22:06:00	38	13,01	2,58
22:07:00	39	13,01	2,58
22:08:00	39	13,01	2,58
22:09:00	39	13,01	2,58
22:10:00	39	13,01	2,58
22:11:00	39	13,01	2,58
22:12:00	39	13,01	2,58
22:13:00	39	13,01	2,58
22:14:00	39	13,00	2,59
22:15:00	39	13,00	2,59
22:16:00	39	13,00	2,59
22:17:00	39	13,00	2,59
22:18:00	39	13,00	2,59
22:19:00	38	13,00	2,59
22:20:00	39	13,00	2,59
22:21:00	39	13,00	2,59
22:22:00	39	13,00	2,59
22:23:00	39	13,00	2,59
22:24:00	39	13,00	2,59
22:25:00	39	13,00	2,59
22:26:00	39	13,00	2,59
22:27:00	39	12,99	2,61
22:28:00	39	12,99	2,61
22:29:00	39	12,99	2,61
22:30:00	39	12,99	2,61
22:31:00	38	12,99	2,61
22:32:00	39	12,99	2,61
22:33:00	39	12,98	2,62
22:34:00	39	12,98	2,62
22:35:00	38	12,98	2,62
22:36:00	39	12,98	2,62
22:37:00	39	12,98	2,62
22:38:00	39	12,98	2,62
22:39:00	39	12,98	2,62
22:40:00	39	12,98	2,62
22:41:00	38	12,97	2,63
22:42:00	39	12,97	2,63
22:43:00	39	12,97	2,63
22:44:00	39	12,97	2,63
22:45:00	39	12,97	2,63
22:46:00	39	12,97	2,63
22:47:00	39	12,97	2,63
22:48:00	39	12,97	2,63
22:49:00	39	12,97	2,63
22:50:00	39	12,97	2,63
22:51:00	39	12,96	2,64
22:52:00	39	12,96	2,64
22:53:00	39	12,96	2,64
22:54:00	39	12,96	2,64
22:55:00	39	12,96	2,64
22:56:00	39	12,96	2,64
22:57:00	39	12,96	2,64
22:58:00	39	12,96	2,64
22:59:00	39	12,96	2,65
23:00:00	39	12,96	2,65
23:01:00	39	12,96	2,65
23:02:00	39	12,96	2,65
23:03:00	39	12,96	2,65
23:04:00	39	12,96	2,65
23:05:00	39	12,96	2,65
23:06:00	39	12,96	2,65
23:07:00	39	12,96	2,65
23:08:00	39	12,95	2,66
23:09:00	39	12,95	2,66
23:10:00	39	12,95	2,66
23:11:00	39	12,95	2,66
23:12:00	39	12,95	2,66
23:13:00	39	12,95	2,66
23:14:00	39	12,95	2,66
23:15:00	39	12,95	2,66
23:16:00	39	12,95	2,66
23:17:00	39	12,95	2,66
23:18:00	39	12,94	2,67
23:19:00	39	12,94	2,67
23:20:00	39	12,94	2,67
23:21:00	39	12,94	2,67
23:22:00	39	12,94	2,67
23:23:00	39	12,94	2,67
23:24:00	39	12,94	2,67
23:25:00	39	12,94	2,67
23:26:00	39	12,94	2,67
23:27:00	39	12,94	2,67
23:28:00	39	12,93	2,68
23:29:00	39	12,93	2,68
23:30:00	39	12,93	2,68
23:31:00	39	12,93	2,68
23:32:00	39	12,93	2,68
23:33:00	39	12,93	2,68
23:34:00	39	12,93	2,68
23:35:00	39	12,93	2,68
23:36:00	39	12,93	2,68
23:37:00	39	12,93	2,68
23:38:00	39	12,93	2,69
23:39:00	39	12,93	2,69
23:40:00	39	12,93	2,69
23:41:00	39	12,93	2,69
23:42:00	39	12,93	2,69
23:43:00	39	12,93	2,69
23:44:00	39	12,93	2,69
23:45:00	39	12,93	2,69
23:46:00	39	12,93	2,69
23:47:00	39	12,93	2,69
23:48:00	39	12,92	2,70
23:49:00	39	12,92	2,70
23:50:00	39	12,92	2,70
23:51:00	39	12,92	2,70
23:52:00	39	12,92	2,70
23:53:00	39	12,92	2,70
23:54:00	39	12,92	2,70
23:55:00	39	12,91	2,71
23:56:00	39	12,91	2,71
23:57:00	39	12,91	2,71
23:58:00	39	12,91	2,71
23:59:00	39	12,91	2,71
24:00:00	39	12,91	2,71
24:01:00	39	12,91	2,71
24:02:00	39	12,91	2,71
24:03:00	39	12,91	2,71
24:04:00	39	12,91	2,71
24:05:00	39	12,91	2,71
24:06:00	39	12,91	2,71
24:07:00	39	12,91	2,71
24:08:00	39	12,90	2,73
24:09:00	39	12,90	2,73
24:10:00	39	12,90	2,73
24:11:00	39	12,90	2,73
24:12:00	39	12,90	2,73
24:13:00	39	12,90	2,73
24:14:00	39	12,90	2,73
24:15:00	39	12,90	2,73
24:16:00	39	12,90	2,73
24:17:00	39	12,90	2,73
24:18:00	39	12,90	2,73
24:19:00	39	12,90	2,74
24:20:00	39	12,90	2,74
24:21:00	39	12,90	2,74
24:22:00	39	12,90	2,74
24:23:00	39	12,90	2,74
24:24:00	39	12,90	2,74
24:25:00	39	12,90	2,74
24:26:00	39	12,90	2,74
24:27:00	39	12,90	2,74
24:28:00	39	12,90	2,74
24:29:00	39	12,89	2,75
24:30:00	39	12,89	2,75
24:31:00	39	12,89	2,75
24:32:00	39	12,89	2,75
24:33:00	39	12,89	2,75
24:34:00	39	12,89	2,75
24:35:00	39	12,89	2,75
24:36:00	39	12,89	2,75
24:37:00	39	12,89	2,75
24:38:00	39	12,89	2,75
24:39:00	39	12,89	2,75
24:40:00	39	12,88	2,76
24:41:00	39	12,88	2,76
24:42:00	39	12,88	2,76
24:43:00	39	12,88	2,76
24:44:00	39	12,88	2,76
24:45:00	39	12,88	2,76
24:46:00	39	12,88	2,76
24:47:00	39	12,88	2,76
24:48:00	39	12,88	2,76
24:49:00	39	12,88	2,76
24:50:00	38	12,88	2,77
24:51:00	39	12,88	2,77
24:52:00	39	12,88	2,77
24:53:00	39	12,88	2,77
24:54:00	39	12,88	2,77
24:55:00	39	12,88	2,77
24:56:00	39	12,88	2,77
24:57:00	39	12,88	2,77
24:58:00	39	12,88	2,77
24:59:00	39	12,88	2,77
25:00:00	39	12,87	2,78
25:01:00	39	12,87	2,78
25:02:00	39	12,87	2,78
25:03:00	39	12,87	2,78
25:04:00	39	12,87	2,78
25:05:00	39	12,87	2,78
25:06:00	39	12,87	2,78
25:07:00	39	12,87	2,78
25:08:00	39	12,87	2,78
25:09:00	39	12,87	2,78
25:10:00	39	12,87	2,78
25:11:00	39	12,87	2,78
25:12:00	39	12,86	2,79
25:13:00	39	12,86	2,79
25:14:00	39	12,86	2,79
25:15:00	39	12,86	2,79
25:16:00	39	12,86	2,79
25:17:00	39	12,86	2,79
25:18:00	39	12,86	2,79
25:19:00	39	12,86	2,79
25:20:00	39	12,86	2,79
25:21:00	39	12,86	2,79
25:22:00	39	12,86	2,79
25:23:00	39	12,86	2,79
25:24:00	39	12,85	2,80
25:25:00	39	12,85	2,80
25:26:00	39	12,85	2,80
25:27:00	39	12,85	2,80
25:28:00	39	12,85	2,80
25:29:00	39	12,85	2,80
25:30:00	39	12,85	2,80
25:31:00	39	12,85	2,80
25:32:00	39	12,85	2,80
25:33:00	39	12,85	2,80
25:34:00	39	12,85	2,80
25:35:00	39	12,84	2,81
25:36:00	39	12,84	2,81
25:37:00	39	12,84	2,81
25:38:00	39	12,84	2,81
25:39:00	39	12,84	2,81
25:40:00	39	12,84	2,81
25:41:00	39	12,84	2,81
25:42:00	39	12,84	2,81
25:43:00	38	12,84	2,81
25:44:00	39	12,84	2,81
25:45:00	39	12,84	2,82
25:46:00	39	12,84	2,82
25:47:00	39	12,84	2,82
25:48:00	39	12,84	2,82
25:49:00	39	12,84	2,82
25:50:00	39	12,84	2,82
25:51:00	39	12,84	2,82
25:52:00	39	12,84	2,82
25:53:00	39	12,84	2,82
25:54:00	39	12,84	2,82
25:55:00	39	12,84	2,82
25:56:00	39	12,84	2,82
25:57:00	39	12,83	2,83
25:58:00	39	12,83	2,83
25:59:00	39	12,83	2,83
26:00:00	39	12,83	2,83
26:01:00	38	12,83	2,83
26:02:00	39	12,83	2,83
26:03:00	39	12,83	2,83
26:04:00	39	12,83	2,83
26:05:00	39	12,83	2,83
26:06:00	39	12,83	2,83
26:07:00	39	12,83	2,83
26:08:00	39	12,83	2,83
26:09:00	39	12,82	2,84
26:10:00	39	12,82	2,84
26:11:00	39	12,82	2,84
26:12:00	39	12,82	2,84
26:13:00	39	12,82	2,84
26:14:00	39	12,83	2,83
26:15:00	39	12,83	2,83
26:16:00	39	12,82	2,85
26:17:00	39	12,82	2,85
26:18:00	39	12,82	2,85
26:19:00	39	12,82	2,85
26:20:00	39	12,82	2,85
26:21:00	39	12,82	2,85
26:22:00	39	12,82	2,85
26:23:00	39	12,81	2,86
26:24:00	39	12,81	2,86
26:25:00	39	12,81	2,86
26:26:00	39	12,81	2,86
26:27:00	39	12,81	2,86
26:28:00	39	12,81	2,86
26:29:00	39	12,81	2,86
26:30:00	39	12,81	2,86
26:31:00	39	12,81	2,86
26:32:00	39	12,81	2,86
26:33:00	39	12,81	2,86
26:34:00	39	12,80	2,87
26:35:00	39	12,80	2,87
26:36:00	39	12,80	2,87
26:37:00	38	12,80	2,87
26:38:00	39	12,80	2,87
26:39:00	39	12,80	2,87
26:40:00	39	12,80	2,87
26:41:00	39	12,80	2,87
26:42:00	39	12,80	2,87
26:43:00	39	12,80	2,87
26:44:00	39	12,80	2,87
26:45:00	39	12,79	2,89
26:46:00	38	12,79	2,89
26:47:00	39	12,79	2,89
26:48:00	39	12,79	2,89
26:49:00	39	12,79	2,89
26:50:00	39	12,79	2,89
26:51:00	39	12,79	2,89
26:52:00	39	12,79	2,89
26:53:00	39	12,79	2,89
26:54:00	39	12,79	2,90
26:55:00	39	12,79	2,90
26:56:00	39	12,79	2,90
26:57:00	39	12,79	2,90
26:58:00	39	12,79	2,90
26:59:00	39	12,79	2,90
27:00:00	39	12,79	2,90
27:01:00	39	12,79	2,90
27:02:00	39	12,79	2,90
27:03:00	39	12,79	2,90
27:04:00	39	12,78	2,91
27:05:00	39	12,78	2,91
27:06:00	39	12,78	2,91
27:07:00	39	12,78	2,91
27:08:00	39	12,78	2,91
27:09:00	39	12,78	2,91
27:10:00	38	12,78	2,91
27:11:00	39	12,78	2,91
27:12:00	39	12,78	2,91
27:13:00	39	12,78	2,91
27:14:00	38	12,78	2,91
27:15:00	39	12,78	2,91
27:16:00	39	12,77	2,92
27:17:00	39	12,77	2,92
27:18:00	39	12,77	2,92
27:19:00	39	12,77	2,92
27:20:00	39	12,77	2,92
27:21:00	38	12,77	2,92
27:22:00	39	12,77	2,92
27:23:00	39	12,77	2,92
27:24:00	39	12,77	2,92
27:25:00	39	12,77	2,92
27:26:00	39	12,77	2,92
27:27:00	39	12,76	2,93
27:28:00	39	12,76	2,93
27:29:00	39	12,76	2,93
27:30:00	39	12,76	2,93
27:31:00	39	12,76	2,93
27:32:00	39	12,76	2,93
27:33:00	39	12,76	2,93
27:34:00	39	12,76	2,93
27:35:00	39	12,76	2,93
27:36:00	39	12,76	2,93
27:37:00	39	12,76	2,93
27:38:00	39	12,76	2,93
27:39:00	39	12,76	2,93
27:40:00	38	12,75	2,94
27:41:00	39	12,75	2,94
27:42:00	39	12,75	2,94
27:43:00	39	12,75	2,94
27:44:00	39	12,75	2,94
27:45:00	39	12,75	2,94
27:46:00	39	12,75	2,94
27:47:00	39	12,75	2,94
27:48:00	39	12,75	2,94
27:49:00	39	12,75	2,95
27:50:00	39	12,75	2,94
27:51:00	39	12,75	2,95
27:52:00	39	12,75	2,95
27:53:00	39	12,75	2,95
27:54:00	39	12,75	2,95
27:55:00	39	12,75	2,95
27:56:00	39	12,75	2,95
27:57:00	39	12,75	2,95
27:58:00	39	12,75	2,95
27:59:00	39	12,75	2,95
28:00:00	39	12,74	2,96
28:01:00	39	12,75	2,95
28:02:00	39	12,74	2,96
28:03:00	39	12,75	2,95
28:04:00	38	12,75	2,95
28:05:00	39	12,74	2,96
28:06:00	39	12,74	2,96
28:07:00	39	12,74	2,96
28:08:00	39	12,74	2,96
28:09:00	39	12,74	2,96
28:10:00	39	12,74	2,96
28:11:00	39	12,74	2,96
28:12:00	39	12,74	2,96
28:13:00	39	12,74	2,96
28:14:00	38	12,73	2,97
28:15:00	39	12,73	2,97
28:16:00	39	12,73	2,97
28:17:00	39	12,73	2,97
28:18:00	39	12,73	2,97
28:19:00	39	12,73	2,97
28:20:00	39	12,73	2,97
28:21:00	39	12,73	2,97
28:22:00	39	12,73	2,97
28:23:00	39	12,73	2,97
28:24:00	39	12,73	2,97
28:25:00	39	12,73	2,97
28:26:00	39	12,73	2,97
28:27:00	38	12,73	2,97
28:28:00	39	12,73	2,99
28:29:00	39	12,73	2,99
28:30:00	39	12,73	2,99
28:31:00	39	12,73	2,99
28:32:00	39	12,73	2,99
28:33:00	39	12,73	2,99
28:34:00	39	12,73	2,99
28:35:00	39	12,73	2,99
