Repository: ProgWizer/parser

File: project-root/data/Data Acquisition/Data Acquisition/2002 year (647)/UCA R Research G1940+0.6%DiacelFL+0.25%CFR-10 (50C).txt (part 1 of 2)
--Test Summary--
Full Path and File Name	
Instrument Name	4262 R
Instrument Type	UCA
Instrument Serial Number	111
Test Start Date	24.01.2002
Test Start Time	21:14:37
Test Stop Date	26.01.2002
Test Stop Time	21:19:26
Test Length	48:04:49
Final Sample Time Offset	48:02:00
Controller Schedule Name	
Sampling Period	60 seconds
Comments	T: 50(30min) 70(240min), Usinsk cement G
Information	WellID	
Information	Customer	Petro-Aliance
Information	CementClass	G
Information	CementMfr	Dyckerhoff
Information	Additives	0.6%DiacelFL+0.25%CFR-10
Information	Density	1940
Information	BHCT	50
Information	BHST	70
Information	FluidLoss	67cc/30min@50C
Information	JobType	Research
Calculated Value	Finish Set	4:44:00
Calculated Curve	Compressive Strength	Compressive strength type B (more than 14 lb/gal)
Initial Temperature (°C)	24 °C
Final Temperature (°C)	69 °C
Initial Transit Time (microsec/in)	16,23 microsec/in
Final Transit Time (microsec/in)	7,97 microsec/in
Initial Compressive Strength (MPa)	0,00 MPa
Final Compressive Strength (MPa)	25,26 MPa
--Data--
Time (HH:MM:SS)	Temperature (°C)	Transit Time (microsec/in)	Compressive Strength (MPa)
0:00:00	24	16,23	0,00
0:01:00	24	16,24	0,00
0:02:00	24	16,26	0,00
0:03:00	24	16,26	0,00
0:04:00	24	16,27	0,00
0:05:00	25	16,28	0,00
0:06:00	26	16,28	0,00
0:07:00	26	16,28	0,00
0:08:00	27	16,28	0,00
0:09:00	27	16,28	0,00
0:10:00	28	16,27	0,00
0:11:00	29	16,27	0,00
0:12:00	30	16,26	0,00
0:13:00	31	16,25	0,00
0:14:00	31	16,24	0,00
0:15:00	32	16,23	0,00
0:16:00	33	16,21	0,01
0:17:00	34	16,20	0,01
0:18:00	35	16,18	0,02
0:19:00	36	16,16	0,02
0:20:00	37	16,14	0,03
0:21:00	38	16,12	0,03
0:22:00	39	16,11	0,04
0:23:00	40	16,09	0,04
0:24:00	41	16,08	0,05
0:25:00	42	16,05	0,05
0:26:00	43	16,04	0,06
0:27:00	44	16,03	0,06
0:28:00	45	16,02	0,06
0:29:00	46	16,00	0,07
0:30:00	46	16,00	0,07
0:31:00	47	15,98	0,07
0:32:00	48	15,97	0,08
0:33:00	49	15,96	0,08
0:34:00	50	15,94	0,09
0:35:00	50	15,93	0,09
0:36:00	50	15,93	0,09
0:37:00	51	15,92	0,09
0:38:00	51	15,91	0,10
0:39:00	51	15,90	0,10
0:40:00	51	15,90	0,10
0:41:00	52	15,89	0,10
0:42:00	52	15,89	0,10
0:43:00	52	15,88	0,11
0:44:00	52	15,88	0,11
0:45:00	52	15,88	0,11
0:46:00	53	15,88	0,11
0:47:00	53	15,88	0,11
0:48:00	53	15,88	0,11
0:49:00	53	15,88	0,11
0:50:00	53	15,88	0,11
0:51:00	53	15,88	0,11
0:52:00	53	15,88	0,11
0:53:00	53	15,88	0,11
0:54:00	53	15,88	0,11
0:55:00	53	15,88	0,11
0:56:00	53	15,87	0,11
0:57:00	53	15,88	0,11
0:58:00	53	15,88	0,11
0:59:00	53	15,88	0,11
1:00:00	53	15,88	0,11
1:01:00	53	15,88	0,11
1:02:00	53	15,88	0,11
1:03:00	53	15,88	0,11
1:04:00	53	15,88	0,11
1:05:00	53	15,88	0,11
1:06:00	53	15,88	0,11
1:07:00	53	15,88	0,11
1:08:00	53	15,88	0,11
1:09:00	53	15,89	0,10
1:10:00	53	15,89	0,10
1:11:00	53	15,89	0,10
1:12:00	53	15,89	0,10
1:13:00	54	15,89	0,10
1:14:00	53	15,89	0,10
1:15:00	53	15,89	0,10
1:16:00	53	15,90	0,10
1:17:00	53	15,90	0,10
1:18:00	53	15,90	0,10
1:19:00	53	15,90	0,10
1:20:00	54	15,90	0,10
1:21:00	54	15,90	0,10
1:22:00	54	15,90	0,10
1:23:00	54	15,90	0,10
1:24:00	54	15,90	0,10
1:25:00	54	15,90	0,10
1:26:00	54	15,90	0,10
1:27:00	54	15,90	0,10
1:28:00	54	15,90	0,10
1:29:00	54	15,90	0,10
1:30:00	54	15,90	0,10
1:31:00	54	15,90	0,10
1:32:00	54	15,90	0,10
1:33:00	54	15,90	0,10
1:34:00	54	15,90	0,10
1:35:00	54	15,90	0,10
1:36:00	54	15,90	0,10
1:37:00	54	15,90	0,10
1:38:00	55	15,90	0,10
1:39:00	55	15,90	0,10
1:40:00	55	15,90	0,10
1:41:00	55	15,90	0,10
1:42:00	55	15,90	0,10
1:43:00	55	15,90	0,10
1:44:00	55	15,90	0,10
1:45:00	55	15,90	0,10
1:46:00	55	15,90	0,10
1:47:00	55	15,90	0,10
1:48:00	55	15,90	0,10
1:49:00	55	15,90	0,10
1:50:00	55	15,90	0,10
1:51:00	56	15,90	0,10
1:52:00	56	15,90	0,10
1:53:00	56	15,90	0,10
1:54:00	56	15,90	0,10
1:55:00	56	15,90	0,10
1:56:00	56	15,90	0,10
1:57:00	56	15,90	0,10
1:58:00	56	15,90	0,10
1:59:00	56	15,90	0,10
2:00:00	56	15,90	0,10
2:01:00	56	15,90	0,10
2:02:00	56	15,91	0,10
2:03:00	56	15,90	0,10
2:04:00	57	15,91	0,10
2:05:00	57	15,91	0,10
2:06:00	57	15,91	0,10
2:07:00	57	15,91	0,10
2:08:00	57	15,91	0,10
2:09:00	57	15,91	0,10
2:10:00	57	15,91	0,10
2:11:00	57	15,92	0,09
2:12:00	57	15,91	0,10
2:13:00	57	15,92	0,09
2:14:00	57	15,92	0,09
2:15:00	57	15,93	0,09
2:16:00	58	15,93	0,09
2:17:00	58	15,93	0,09
2:18:00	58	15,93	0,09
2:19:00	58	15,93	0,09
2:20:00	58	15,93	0,09
2:21:00	58	15,93	0,09
2:22:00	58	15,94	0,09
2:23:00	58	15,94	0,09
2:24:00	58	15,95	0,08
2:25:00	58	15,95	0,08
2:26:00	58	15,95	0,08
2:27:00	58	15,95	0,08
2:28:00	58	15,96	0,08
2:29:00	59	15,96	0,08
2:30:00	58	15,96	0,08
2:31:00	59	15,96	0,08
2:32:00	59	15,96	0,08
2:33:00	59	15,97	0,08
2:34:00	59	15,97	0,08
2:35:00	59	15,98	0,07
2:36:00	59	15,98	0,07
2:37:00	59	15,99	0,07
2:38:00	59	16,00	0,07
2:39:00	59	16,00	0,07
2:40:00	60	16,00	0,07
2:41:00	60	16,00	0,07
2:42:00	60	16,01	0,07
2:43:00	60	16,01	0,07
2:44:00	60	16,02	0,06
2:45:00	60	16,02	0,06
2:46:00	60	16,02	0,06
2:47:00	60	16,02	0,06
2:48:00	60	16,04	0,06
2:49:00	60	16,04	0,06
2:50:00	61	16,05	0,05
2:51:00	60	16,05	0,05
2:52:00	60	16,05	0,05
2:53:00	61	16,07	0,05
2:54:00	61	16,07	0,05
2:55:00	61	16,08	0,05
2:56:00	61	16,08	0,05
2:57:00	61	16,09	0,04
2:58:00	61	16,10	0,04
2:59:00	61	16,11	0,04
3:00:00	61	16,12	0,03
3:01:00	61	16,13	0,03
3:02:00	61	16,14	0,03
3:03:00	61	16,15	0,02
3:04:00	62	16,16	0,02
3:05:00	62	16,17	0,02
3:06:00	61	16,17	0,02
3:07:00	62	16,18	0,01
3:08:00	62	16,19	0,01
3:09:00	62	16,20	0,01
3:10:00	62	16,21	0,01
3:11:00	62	16,22	0,00
3:12:00	62	16,23	0,00
3:13:00	62	16,24	0,00
3:14:00	62	16,25	0,00
3:15:00	62	16,26	0,00
3:16:00	63	16,27	0,00
3:17:00	63	16,28	0,00
3:18:00	63	16,29	0,00
3:19:00	63	16,30	0,00
3:20:00	63	16,31	0,00
3:21:00	63	16,32	0,00
3:22:00	63	16,33	0,00
3:23:00	63	16,34	0,00
3:24:00	63	16,34	0,00
3:25:00	63	16,35	0,00
3:26:00	64	16,37	0,00
3:27:00	63	16,38	0,00
3:28:00	63	16,38	0,00
3:29:00	64	16,38	0,00
3:30:00	64	16,40	0,00
3:31:00	64	16,41	0,00
3:32:00	64	16,41	0,00
3:33:00	64	16,42	0,00
3:34:00	64	16,43	0,00
3:35:00	64	16,44	0,00
3:36:00	64	16,44	0,00
3:37:00	65	16,45	0,00
3:38:00	65	16,46	0,00
3:39:00	64	16,46	0,00
3:40:00	65	16,47	0,00
3:41:00	65	16,48	0,00
3:42:00	65	16,48	0,00
3:43:00	65	16,48	0,00
3:44:00	65	16,49	0,00
3:45:00	65	16,50	0,00
3:46:00	65	16,50	0,00
3:47:00	65	16,50	0,00
3:48:00	65	16,50	0,00
3:49:00	65	16,51	0,00
3:50:00	65	16,51	0,00
3:51:00	65	16,51	0,00
3:52:00	66	16,51	0,00
3:53:00	66	16,52	0,00
3:54:00	66	16,52	0,00
3:55:00	66	16,52	0,00
3:56:00	66	16,52	0,00
3:57:00	66	16,52	0,00
3:58:00	66	16,52	0,00
3:59:00	66	16,52	0,00
4:00:00	66	16,52	0,00
4:01:00	66	16,52	0,00
4:02:00	67	16,52	0,00
4:03:00	66	16,51	0,00
4:04:00	66	16,51	0,00
4:05:00	67	16,50	0,00
4:06:00	67	16,50	0,00
4:07:00	67	16,50	0,00
4:08:00	67	16,49	0,00
4:09:00	67	16,49	0,00
4:10:00	67	16,48	0,00
4:11:00	67	16,48	0,00
4:12:00	67	16,46	0,00
4:13:00	67	16,45	0,00
4:14:00	67	16,44	0,00
4:15:00	68	16,43	0,00
4:16:00	67	16,41	0,00
4:17:00	67	16,40	0,00
4:18:00	67	16,38	0,00
4:19:00	68	16,36	0,00
4:20:00	68	16,34	0,00
4:21:00	68	16,32	0,00
4:22:00	68	16,29	0,00
4:23:00	68	16,26	0,00
4:24:00	68	16,24	0,00
4:25:00	68	16,21	0,01
4:26:00	68	16,17	0,02
4:27:00	68	16,14	0,03
4:28:00	68	16,09	0,04
4:29:00	69	16,05	0,05
4:30:00	69	16,01	0,07
4:31:00	69	15,96	0,08
4:32:00	69	15,92	0,09
4:33:00	69	15,87	0,11
4:34:00	69	15,81	0,13
4:35:00	69	15,76	0,14
4:36:00	69	15,71	0,16
4:37:00	69	15,64	0,18
4:38:00	69	15,58	0,21
4:39:00	69	15,52	0,23
4:40:00	69	15,44	0,26
4:41:00	69	15,36	0,29
4:42:00	69	15,29	0,31
4:43:00	69	15,21	0,34
4:44:00	69	15,14	0,37
4:45:00	69	15,06	0,41
4:46:00	69	14,98	0,44
4:47:00	69	14,89	0,48
4:48:00	69	14,81	0,52
4:49:00	69	14,73	0,56
4:50:00	69	14,64	0,60
4:51:00	69	14,55	0,65
4:52:00	69	14,46	0,69
4:53:00	69	14,38	0,74
4:54:00	69	14,29	0,79
4:55:00	69	14,21	0,84
4:56:00	69	14,12	0,89
4:57:00	69	14,03	0,95
4:58:00	69	13,95	1,00
4:59:00	69	13,86	1,06
5:00:00	69	13,77	1,12
5:01:00	69	13,69	1,18
5:02:00	69	13,62	1,23
5:03:00	69	13,54	1,30
5:04:00	69	13,46	1,36
5:05:00	69	13,38	1,42
5:06:00	69	13,30	1,49
5:07:00	69	13,23	1,55
5:08:00	69	13,15	1,62
5:09:00	69	13,08	1,69
5:10:00	69	13,00	1,76
5:11:00	69	12,93	1,83
5:12:00	69	12,87	1,90
5:13:00	69	12,81	1,96
5:14:00	69	12,74	2,03
5:15:00	69	12,68	2,10
5:16:00	69	12,61	2,17
5:17:00	69	12,55	2,24
5:18:00	69	12,49	2,32
5:19:00	69	12,44	2,38
5:20:00	69	12,38	2,46
5:21:00	68	12,33	2,53
5:22:00	69	12,27	2,59
5:23:00	69	12,22	2,67
5:24:00	69	12,17	2,74
5:25:00	69	12,12	2,81
5:26:00	69	12,06	2,89
5:27:00	69	12,02	2,96
5:28:00	69	11,97	3,03
5:29:00	69	11,93	3,10
5:30:00	69	11,88	3,17
5:31:00	69	11,84	3,24
5:32:00	69	11,79	3,32
5:33:00	69	11,75	3,39
5:34:00	69	11,71	3,46
5:35:00	69	11,67	3,54
5:36:00	69	11,63	3,61
5:37:00	69	11,58	3,69
5:38:00	69	11,55	3,76
5:39:00	69	11,51	3,83
5:40:00	69	11,48	3,89
5:41:00	69	11,44	3,96
5:42:00	69	11,41	4,03
5:43:00	69	11,38	4,10
5:44:00	69	11,34	4,16
5:45:00	68	11,32	4,23
5:46:00	68	11,29	4,29
5:47:00	69	11,25	4,37
5:48:00	69	11,22	4,44
5:49:00	69	11,19	4,51
5:50:00	69	11,16	4,56
5:51:00	68	11,13	4,63
5:52:00	68	11,10	4,70
5:53:00	69	11,08	4,75
5:54:00	68	11,05	4,82
5:55:00	69	11,03	4,88
5:56:00	69	11,00	4,95
5:57:00	69	10,98	5,01
5:58:00	68	10,95	5,07
5:59:00	68	10,93	5,14
6:00:00	69	10,91	5,18
6:01:00	69	10,89	5,24
6:02:00	69	10,86	5,32
6:03:00	68	10,84	5,36
6:04:00	69	10,81	5,44
6:05:00	68	10,80	5,48
6:06:00	69	10,77	5,55
6:07:00	69	10,75	5,61
6:08:00	69	10,73	5,67
6:09:00	69	10,71	5,74
6:10:00	68	10,69	5,78
6:11:00	69	10,67	5,85
6:12:00	69	10,65	5,91
6:13:00	68	10,63	5,96
6:14:00	69	10,61	6,03
6:15:00	68	10,59	6,07
6:16:00	68	10,57	6,14
6:17:00	69	10,56	6,19
6:18:00	68	10,54	6,26
6:19:00	68	10,52	6,31
6:20:00	69	10,50	6,36
6:21:00	69	10,49	6,41
6:22:00	69	10,47	6,45
6:23:00	69	10,46	6,50
6:24:00	68	10,45	6,55
6:25:00	68	10,42	6,63
6:26:00	68	10,41	6,68
6:27:00	68	10,39	6,73
6:28:00	69	10,38	6,78
6:29:00	68	10,36	6,83
6:30:00	69	10,35	6,89
6:31:00	69	10,34	6,91
6:32:00	68	10,32	6,97
6:33:00	69	10,31	7,02
6:34:00	69	10,29	7,07
6:35:00	69	10,28	7,13
6:36:00	69	10,27	7,18
6:37:00	69	10,26	7,21
6:38:00	69	10,24	7,27
6:39:00	69	10,23	7,32
6:40:00	69	10,21	7,38
6:41:00	68	10,20	7,41
6:42:00	68	10,19	7,46
6:43:00	69	10,18	7,52
6:44:00	69	10,17	7,55
6:45:00	68	10,15	7,61
6:46:00	69	10,14	7,67
6:47:00	68	10,12	7,73
6:48:00	69	10,11	7,76
6:49:00	69	10,11	7,79
6:50:00	68	10,09	7,85
6:51:00	69	10,08	7,88
6:52:00	69	10,07	7,94
6:53:00	69	10,05	8,00
6:54:00	69	10,05	8,03
6:55:00	69	10,04	8,06
6:56:00	68	10,02	8,12
6:57:00	68	10,02	8,16
6:58:00	69	10,00	8,22
6:59:00	69	9,99	8,25
7:00:00	69	9,98	8,32
7:01:00	69	9,97	8,35
7:02:00	68	9,96	8,41
7:03:00	69	9,95	8,45
7:04:00	68	9,93	8,51
7:05:00	69	9,93	8,54
7:06:00	69	9,92	8,58
7:07:00	69	9,90	8,65
7:08:00	69	9,90	8,68
7:09:00	68	9,89	8,71
7:10:00	69	9,88	8,78
7:11:00	68	9,87	8,81
7:12:00	69	9,86	8,85
7:13:00	69	9,85	8,88
7:14:00	69	9,84	8,95
7:15:00	68	9,83	8,99
7:16:00	69	9,82	9,02
7:17:00	69	9,82	9,06
7:18:00	69	9,80	9,13
7:19:00	68	9,79	9,17
7:20:00	68	9,79	9,20
7:21:00	69	9,78	9,24
7:22:00	69	9,76	9,31
7:23:00	68	9,75	9,35
7:24:00	68	9,75	9,38
7:25:00	69	9,74	9,42
7:26:00	68	9,73	9,46
7:27:00	69	9,73	9,50
7:28:00	69	9,72	9,53
7:29:00	69	9,70	9,61
7:30:00	69	9,70	9,65
7:31:00	69	9,69	9,68
7:32:00	69	9,68	9,72
7:33:00	69	9,67	9,76
7:34:00	69	9,66	9,80
7:35:00	69	9,66	9,84
7:36:00	69	9,65	9,88
7:37:00	69	9,64	9,92
7:38:00	69	9,63	9,95
7:39:00	69	9,63	9,99
7:40:00	69	9,62	10,03
7:41:00	69	9,61	10,07
7:42:00	69	9,60	10,11
7:43:00	69	9,60	10,15
7:44:00	69	9,59	10,19
7:45:00	69	9,58	10,23
7:46:00	69	9,57	10,27
7:47:00	68	9,57	10,31
7:48:00	68	9,56	10,36
7:49:00	68	9,55	10,40
7:50:00	68	9,54	10,44
7:51:00	69	9,54	10,48
7:52:00	69	9,53	10,52
7:53:00	69	9,52	10,56
7:54:00	69	9,52	10,61
7:55:00	69	9,51	10,65
7:56:00	69	9,50	10,69
7:57:00	69	9,49	10,73
7:58:00	69	9,48	10,78
7:59:00	69	9,48	10,82
8:00:00	68	9,48	10,82
8:01:00	69	9,47	10,86
8:02:00	68	9,46	10,90
8:03:00	69	9,45	10,95
8:04:00	68	9,45	10,99
8:05:00	69	9,44	11,04
8:06:00	68	9,43	11,08
8:07:00	69	9,43	11,12
8:08:00	69	9,43	11,12
8:09:00	69	9,41	11,21
8:10:00	69	9,41	11,21
8:11:00	69	9,40	11,26
8:12:00	69	9,39	11,30
8:13:00	68	9,39	11,35
8:14:00	69	9,38	11,39
8:15:00	69	9,37	11,44
8:16:00	69	9,37	11,44
8:17:00	68	9,36	11,49
8:18:00	68	9,36	11,53
8:19:00	69	9,35	11,58
8:20:00	69	9,34	11,63
8:21:00	69	9,34	11,67
8:22:00	68	9,34	11,67
8:23:00	69	9,33	11,72
8:24:00	69	9,32	11,77
8:25:00	69	9,31	11,81
8:26:00	68	9,31	11,81
8:27:00	69	9,30	11,86
8:28:00	69	9,30	11,91
8:29:00	69	9,29	11,96
8:30:00	69	9,29	11,96
8:31:00	69	9,28	12,01
8:32:00	69	9,27	12,05
8:33:00	69	9,27	12,10
8:34:00	69	9,27	12,10
8:35:00	69	9,26	12,15
8:36:00	69	9,25	12,20
8:37:00	69	9,25	12,25
8:38:00	69	9,25	12,25
8:39:00	69	9,24	12,30
8:40:00	69	9,23	12,35
8:41:00	69	9,23	12,35
8:42:00	69	9,22	12,40
8:43:00	68	9,21	12,45
8:44:00	69	9,21	12,45
8:45:00	69	9,21	12,50
8:46:00	68	9,20	12,55
8:47:00	69	9,20	12,55
8:48:00	68	9,19	12,60
8:49:00	69	9,18	12,65
8:50:00	69	9,18	12,65
8:51:00	69	9,18	12,71
8:52:00	68	9,17	12,76
8:53:00	68	9,17	12,76
8:54:00	69	9,16	12,81
8:55:00	69	9,15	12,86
8:56:00	68	9,15	12,86
8:57:00	68	9,15	12,91
8:58:00	69	9,15	12,91
8:59:00	68	9,14	12,97
9:00:00	69	9,13	13,02
9:01:00	69	9,13	13,02
9:02:00	69	9,13	13,07
9:03:00	68	9,12	13,13
9:04:00	69	9,12	13,13
9:05:00	69	9,11	13,18
9:06:00	69	9,11	13,18
9:07:00	69	9,10	13,23
9:08:00	68	9,09	13,29
9:09:00	68	9,09	13,29
9:10:00	69	9,09	13,34
9:11:00	69	9,09	13,34
9:12:00	69	9,08	13,40
9:13:00	68	9,07	13,45
9:14:00	69	9,07	13,45
9:15:00	69	9,06	13,51
9:16:00	68	9,06	13,51
9:17:00	69	9,06	13,56
9:18:00	69	9,06	13,56
9:19:00	69	9,05	13,62
9:20:00	68	9,05	13,62
9:21:00	69	9,04	13,67
9:22:00	69	9,04	13,67
9:23:00	69	9,04	13,73
9:24:00	69	9,03	13,79
9:25:00	68	9,03	13,79
9:26:00	69	9,02	13,84
9:27:00	69	9,02	13,84
9:28:00	69	9,01	13,90
9:29:00	69	9,01	13,90
9:30:00	69	9,00	13,96
9:31:00	69	9,00	13,96
9:32:00	69	9,00	14,02
9:33:00	69	9,00	14,02
9:34:00	69	8,99	14,07
9:35:00	69	8,99	14,07
9:36:00	68	8,98	14,13
9:37:00	69	8,98	14,13
9:38:00	69	8,97	14,19
9:39:00	69	8,97	14,25
9:40:00	69	8,97	14,25
9:41:00	69	8,96	14,31
9:42:00	68	8,96	14,31
9:43:00	68	8,95	14,37
9:44:00	69	8,95	14,37
9:45:00	69	8,95	14,43
9:46:00	69	8,95	14,43
9:47:00	69	8,94	14,49
9:48:00	68	8,94	14,49
9:49:00	68	8,94	14,49
9:50:00	69	8,93	14,55
9:51:00	69	8,92	14,61
9:52:00	69	8,92	14,61
9:53:00	68	8,92	14,61
9:54:00	69	8,91	14,67
9:55:00	69	8,91	14,67
9:56:00	69	8,91	14,73
9:57:00	69	8,91	14,73
9:58:00	68	8,90	14,79
9:59:00	69	8,90	14,79
10:00:00	69	8,90	14,79
10:01:00	69	8,89	14,85
10:02:00	69	8,89	14,85
10:03:00	69	8,88	14,91
10:04:00	69	8,88	14,91
10:05:00	69	8,88	14,97
10:06:00	68	8,88	14,97
10:07:00	69	8,88	14,97
10:08:00	68	8,87	15,04
10:09:00	69	8,87	15,04
10:10:00	69	8,86	15,10
10:11:00	68	8,86	15,10
10:12:00	68	8,86	15,16
10:13:00	69	8,86	15,16
10:14:00	69	8,86	15,16
10:15:00	69	8,85	15,22
10:16:00	68	8,85	15,22
10:17:00	69	8,84	15,29
10:18:00	68	8,84	15,29
10:19:00	69	8,84	15,29
10:20:00	68	8,83	15,35
10:21:00	68	8,83	15,35
10:22:00	68	8,82	15,42
10:23:00	69	8,82	15,42
10:24:00	68	8,82	15,42
10:25:00	68	8,82	15,48
10:26:00	69	8,82	15,48
10:27:00	69	8,82	15,48
10:28:00	68	8,81	15,55
10:29:00	69	8,81	15,55
10:30:00	69	8,80	15,61
10:31:00	69	8,80	15,61
10:32:00	69	8,80	15,61
10:33:00	69	8,79	15,68
10:34:00	69	8,79	15,68
10:35:00	69	8,79	15,68
10:36:00	68	8,79	15,74
10:37:00	69	8,79	15,74
10:38:00	69	8,79	15,74
10:39:00	68	8,78	15,81
10:40:00	69	8,78	15,81
10:41:00	69	8,78	15,81
10:42:00	69	8,77	15,87
10:43:00	69	8,77	15,87
10:44:00	69	8,77	15,87
10:45:00	69	8,77	15,94
10:46:00	68	8,77	15,94
10:47:00	69	8,77	15,94
10:48:00	68	8,76	16,01
10:49:00	69	8,76	16,01
10:50:00	69	8,76	16,01
10:51:00	69	8,75	16,07
10:52:00	69	8,75	16,07
10:53:00	69	8,75	16,07
10:54:00	69	8,74	16,14
10:55:00	69	8,74	16,14
10:56:00	68	8,74	16,14
10:57:00	68	8,73	16,21
10:58:00	68	8,73	16,21
10:59:00	69	8,73	16,21
11:00:00	68	8,73	16,21
11:01:00	69	8,73	16,28
11:02:00	69	8,73	16,28
11:03:00	69	8,73	16,28
11:04:00	68	8,72	16,35
11:05:00	69	8,72	16,35
11:06:00	69	8,72	16,35
11:07:00	68	8,71	16,42
11:08:00	69	8,71	16,42
11:09:00	69	8,71	16,42
11:10:00	69	8,70	16,48
11:11:00	68	8,70	16,48
11:12:00	69	8,70	16,48
11:13:00	69	8,70	16,48
11:14:00	69	8,70	16,55
11:15:00	69	8,70	16,55
11:16:00	68	8,70	16,55
11:17:00	69	8,70	16,55
11:18:00	69	8,69	16,62
11:19:00	69	8,69	16,62
11:20:00	69	8,69	16,62
11:21:00	69	8,69	16,62
11:22:00	69	8,68	16,69
11:23:00	69	8,68	16,69
11:24:00	69	8,68	16,69
11:25:00	68	8,68	16,69
11:26:00	68	8,68	16,77
11:27:00	68	8,68	16,77
11:28:00	68	8,68	16,77
11:29:00	69	8,67	16,84
11:30:00	69	8,67	16,84
11:31:00	69	8,67	16,84
11:32:00	68	8,67	16,84
11:33:00	69	8,66	16,91
11:34:00	69	8,66	16,91
11:35:00	68	8,66	16,91
11:36:00	69	8,66	16,91
11:37:00	69	8,65	16,98
11:38:00	68	8,65	16,98
11:39:00	69	8,65	16,98
11:40:00	68	8,65	16,98
11:41:00	69	8,64	17,05
11:42:00	69	8,64	17,05
11:43:00	69	8,64	17,05
11:44:00	69	8,64	17,05
11:45:00	69	8,64	17,12
11:46:00	69	8,64	17,12
11:47:00	69	8,64	17,12
11:48:00	69	8,64	17,12
11:49:00	69	8,63	17,20
11:50:00	68	8,63	17,20
11:51:00	68	8,63	17,20
11:52:00	69	8,63	17,20
11:53:00	69	8,62	17,27
11:54:00	69	8,62	17,27
11:55:00	68	8,62	17,27
11:56:00	69	8,62	17,27
11:57:00	69	8,61	17,34
11:58:00	69	8,61	17,34
11:59:00	68	8,61	17,34
12:00:00	69	8,61	17,34
12:01:00	69	8,61	17,34
12:02:00	68	8,61	17,42
12:03:00	69	8,61	17,42
12:04:00	69	8,61	17,42
12:05:00	69	8,61	17,42
12:06:00	69	8,60	17,49
12:07:00	68	8,60	17,49
12:08:00	69	8,60	17,49
12:09:00	69	8,60	17,49
12:10:00	69	8,60	17,49
12:11:00	68	8,59	17,57
12:12:00	68	8,59	17,57
12:13:00	69	8,59	17,57
12:14:00	69	8,59	17,57
12:15:00	69	8,59	17,57
12:16:00	68	8,58	17,64
12:17:00	69	8,58	17,64
12:18:00	69	8,58	17,64
12:19:00	68	8,58	17,64
12:20:00	69	8,58	17,72
12:21:00	68	8,58	17,72
12:22:00	69	8,58	17,72
12:23:00	69	8,58	17,72
12:24:00	69	8,58	17,72
12:25:00	69	8,58	17,72
12:26:00	69	8,57	17,79
12:27:00	68	8,57	17,79
12:28:00	69	8,57	17,79
12:29:00	69	8,57	17,79
12:30:00	68	8,57	17,79
12:31:00	69	8,56	17,87
12:32:00	69	8,56	17,87
12:33:00	69	8,56	17,87
12:34:00	68	8,56	17,87
12:35:00	69	8,56	17,87
12:36:00	69	8,55	17,94
12:37:00	69	8,55	17,94
12:38:00	68	8,55	17,94
12:39:00	69	8,55	17,94
12:40:00	69	8,55	17,94
12:41:00	69	8,55	17,94
12:42:00	68	8,55	17,94
12:43:00	68	8,55	18,02
12:44:00	69	8,55	18,02
12:45:00	69	8,55	18,02
12:46:00	69	8,55	18,02
12:47:00	69	8,55	18,02
12:48:00	69	8,54	18,10
12:49:00	69	8,54	18,10
12:50:00	69	8,54	18,10
12:51:00	69	8,54	18,10
12:52:00	68	8,54	18,10
12:53:00	69	8,54	18,10
12:54:00	69	8,54	18,10
12:55:00	69	8,53	18,17
12:56:00	69	8,53	18,17
12:57:00	68	8,53	18,17
12:58:00	69	8,53	18,17
12:59:00	69	8,53	18,17
13:00:00	69	8,53	18,17
13:01:00	68	8,52	18,25
13:02:00	69	8,52	18,25
13:03:00	69	8,52	18,25
13:04:00	69	8,52	18,25
13:05:00	68	8,52	18,25
13:06:00	69	8,52	18,25
13:07:00	69	8,52	18,33
13:08:00	69	8,52	18,33
13:09:00	69	8,52	18,33
13:10:00	68	8,52	18,33
13:11:00	68	8,52	18,33
13:12:00	68	8,52	18,33
13:13:00	68	8,52	18,33
13:14:00	69	8,51	18,41
13:15:00	69	8,51	18,41
13:16:00	69	8,51	18,41
13:17:00	68	8,51	18,41
13:18:00	69	8,51	18,41
13:19:00	68	8,51	18,41
13:20:00	69	8,51	18,41
13:21:00	69	8,50	18,49
13:22:00	69	8,50	18,49
13:23:00	69	8,50	18,49
13:24:00	69	8,50	18,49
13:25:00	69	8,50	18,49
13:26:00	69	8,50	18,49
13:27:00	68	8,50	18,49
13:28:00	69	8,50	18,49
13:29:00	69	8,49	18,57
13:30:00	68	8,49	18,57
13:31:00	69	8,49	18,57
13:32:00	69	8,49	18,57
13:33:00	68	8,49	18,57
13:34:00	69	8,49	18,57
13:35:00	69	8,49	18,57
13:36:00	69	8,49	18,65
13:37:00	69	8,49	18,65
13:38:00	69	8,49	18,65
13:39:00	69	8,49	18,65
13:40:00	68	8,49	18,65
13:41:00	69	8,49	18,65
13:42:00	69	8,49	18,65
13:43:00	69	8,48	18,73
13:44:00	68	8,48	18,73
13:45:00	69	8,48	18,73
13:46:00	69	8,48	18,73
13:47:00	69	8,48	18,73
13:48:00	69	8,48	18,73
13:49:00	69	8,48	18,73
13:50:00	69	8,47	18,81
13:51:00	69	8,47	18,81
13:52:00	68	8,47	18,81
13:53:00	69	8,47	18,81
13:54:00	69	8,47	18,81
13:55:00	69	8,47	18,81
13:56:00	69	8,47	18,81
13:57:00	69	8,47	18,81
13:58:00	69	8,47	18,81
13:59:00	69	8,46	18,89
14:00:00	69	8,46	18,89
14:01:00	69	8,46	18,89
14:02:00	69	8,46	18,89
14:03:00	69	8,46	18,89
14:04:00	69	8,46	18,89
14:05:00	68	8,46	18,89
14:06:00	69	8,46	18,97
14:07:00	69	8,46	18,97
14:08:00	69	8,46	18,97
14:09:00	68	8,46	18,97
14:10:00	69	8,46	18,97
14:11:00	68	8,46	18,97
14:12:00	69	8,46	18,97
14:13:00	69	8,45	19,05
14:14:00	69	8,45	19,05
14:15:00	69	8,45	19,05
14:16:00	69	8,45	19,05
14:17:00	69	8,45	19,05
14:18:00	68	8,45	19,05
14:19:00	68	8,45	19,05
14:20:00	68	8,45	19,05
14:21:00	69	8,45	19,05
14:22:00	69	8,45	19,05
14:23:00	69	8,45	19,05
14:24:00	69	8,44	19,13
14:25:00	69	8,44	19,13
14:26:00	69	8,44	19,13
14:27:00	69	8,44	19,13
14:28:00	69	8,44	19,13
14:29:00	69	8,44	19,13
14:30:00	68	8,44	19,13
14:31:00	68	8,43	19,22
14:32:00	69	8,43	19,22
14:33:00	69	8,43	19,22
14:34:00	69	8,43	19,22
14:35:00	69	8,43	19,22
14:36:00	68	8,43	19,22
14:37:00	68	8,43	19,22
14:38:00	68	8,43	19,22
14:39:00	69	8,43	19,22
14:40:00	69	8,43	19,22
14:41:00	69	8,43	19,30
14:42:00	69	8,43	19,30
14:43:00	68	8,43	19,30
14:44:00	68	8,43	19,30
14:45:00	68	8,43	19,30
14:46:00	69	8,43	19,30
14:47:00	69	8,43	19,30
14:48:00	69	8,43	19,30
14:49:00	69	8,43	19,30
14:50:00	68	8,43	19,30
14:51:00	69	8,42	19,38
14:52:00	69	8,42	19,38
14:53:00	69	8,42	19,38
14:54:00	69	8,42	19,38
14:55:00	68	8,42	19,38
14:56:00	69	8,42	19,38
14:57:00	69	8,42	19,38
14:58:00	69	8,42	19,38
14:59:00	69	8,42	19,38
15:00:00	69	8,41	19,47
15:01:00	69	8,41	19,47
15:02:00	69	8,41	19,47
15:03:00	68	8,41	19,47
15:04:00	69	8,41	19,47
15:05:00	69	8,41	19,47
15:06:00	69	8,41	19,47
15:07:00	69	8,41	19,47
15:08:00	68	8,41	19,47
15:09:00	69	8,41	19,47
15:10:00	69	8,41	19,47
15:11:00	68	8,40	19,55
15:12:00	69	8,40	19,55
15:13:00	69	8,40	19,55
15:14:00	69	8,40	19,55
15:15:00	69	8,40	19,55
15:16:00	69	8,40	19,55
15:17:00	69	8,40	19,55
15:18:00	68	8,40	19,55
15:19:00	69	8,40	19,55
15:20:00	69	8,40	19,55
15:21:00	69	8,40	19,55
15:22:00	69	8,40	19,64
15:23:00	69	8,40	19,64
15:24:00	69	8,40	19,64
15:25:00	69	8,40	19,64
15:26:00	69	8,40	19,64
15:27:00	69	8,40	19,64
15:28:00	69	8,40	19,64
15:29:00	69	8,40	19,64
15:30:00	69	8,40	19,64
15:31:00	69	8,40	19,64
15:32:00	69	8,40	19,64
15:33:00	69	8,39	19,72
15:34:00	68	8,39	19,72
15:35:00	69	8,39	19,72
15:36:00	69	8,39	19,72
15:37:00	69	8,39	19,72
15:38:00	69	8,39	19,72
15:39:00	69	8,39	19,72
15:40:00	69	8,39	19,72
15:41:00	69	8,39	19,72
15:42:00	69	8,39	19,72
15:43:00	69	8,39	19,72
15:44:00	69	8,39	19,72
15:45:00	69	8,39	19,72
15:46:00	69	8,38	19,81
15:47:00	69	8,38	19,81
15:48:00	69	8,38	19,81
15:49:00	69	8,38	19,81
15:50:00	69	8,38	19,81
15:51:00	68	8,38	19,81
15:52:00	68	8,38	19,81
15:53:00	69	8,38	19,81
15:54:00	69	8,38	19,81
15:55:00	69	8,38	19,81
15:56:00	69	8,38	19,81
15:57:00	69	8,38	19,81
15:58:00	69	8,38	19,81
15:59:00	69	8,38	19,89
16:00:00	68	8,38	19,89
16:01:00	68	8,38	19,89
16:02:00	69	8,38	19,89
16:03:00	68	8,38	19,89
16:04:00	68	8,38	19,89
16:05:00	69	8,38	19,89
16:06:00	69	8,38	19,89
16:07:00	69	8,38	19,89
16:08:00	68	8,38	19,89
16:09:00	69	8,38	19,89
16:10:00	69	8,38	19,89
16:11:00	68	8,38	19,89
16:12:00	68	8,37	19,98
16:13:00	69	8,37	19,98
16:14:00	68	8,37	19,98
16:15:00	69	8,37	19,98
16:16:00	69	8,37	19,98
16:17:00	68	8,37	19,98
16:18:00	69	8,37	19,98
16:19:00	69	8,37	19,98
16:20:00	68	8,37	19,98
16:21:00	69	8,37	19,98
16:22:00	69	8,37	19,98
16:23:00	68	8,36	20,07
16:24:00	68	8,36	20,07
16:25:00	69	8,36	20,07
16:26:00	68	8,36	20,07
16:27:00	68	8,36	20,07
16:28:00	68	8,36	20,07
16:29:00	68	8,36	20,07
16:30:00	69	8,36	20,07
16:31:00	69	8,36	20,07
16:32:00	69	8,36	20,07
16:33:00	68	8,36	20,07
16:34:00	69	8,36	20,07
16:35:00	69	8,35	20,15
16:36:00	69	8,35	20,15
16:37:00	68	8,35	20,15
16:38:00	69	8,35	20,15
16:39:00	69	8,35	20,15
16:40:00	69	8,35	20,15
16:41:00	68	8,35	20,15
16:42:00	69	8,35	20,15
16:43:00	68	8,35	20,15
16:44:00	69	8,35	20,15
16:45:00	68	8,35	20,15
16:46:00	69	8,35	20,15
16:47:00	69	8,35	20,15
16:48:00	69	8,34	20,24
16:49:00	69	8,34	20,24
16:50:00	69	8,34	20,24
16:51:00	68	8,34	20,24
16:52:00	69	8,34	20,24
16:53:00	69	8,34	20,24
16:54:00	68	8,34	20,24
16:55:00	69	8,34	20,24
16:56:00	68	8,34	20,24
16:57:00	69	8,34	20,24
16:58:00	69	8,34	20,24
16:59:00	68	8,34	20,24
17:00:00	69	8,34	20,24
17:01:00	69	8,34	20,24
17:02:00	69	8,34	20,24
17:03:00	69	8,34	20,24
17:04:00	69	8,34	20,33
17:05:00	69	8,34	20,33
17:06:00	69	8,34	20,33
17:07:00	69	8,34	20,33
17:08:00	69	8,34	20,33
17:09:00	68	8,34	20,33
17:10:00	69	8,34	20,33
17:11:00	69	8,34	20,33
17:12:00	69	8,34	20,33
17:13:00	68	8,34	20,33
17:14:00	69	8,34	20,33
17:15:00	68	8,34	20,33
17:16:00	68	8,34	20,33
17:17:00	69	8,34	20,33
17:18:00	69	8,34	20,33
17:19:00	68	8,33	20,42
17:20:00	69	8,33	20,42
17:21:00	69	8,33	20,42
17:22:00	68	8,33	20,42
17:23:00	68	8,33	20,42
17:24:00	69	8,33	20,42
17:25:00	68	8,33	20,42
17:26:00	68	8,33	20,42
17:27:00	69	8,33	20,42
17:28:00	69	8,33	20,42
17:29:00	69	8,33	20,42
17:30:00	68	8,33	20,42
17:31:00	69	8,33	20,42
17:32:00	69	8,33	20,42
17:33:00	69	8,32	20,51
17:34:00	68	8,32	20,51
17:35:00	68	8,32	20,51
17:36:00	69	8,32	20,51
17:37:00	69	8,32	20,51
17:38:00	69	8,32	20,51
17:39:00	69	8,32	20,51
17:40:00	69	8,32	20,51
17:41:00	69	8,32	20,51
17:42:00	68	8,32	20,51
17:43:00	69	8,32	20,51
17:44:00	69	8,32	20,51
17:45:00	69	8,32	20,51
17:46:00	69	8,32	20,51
17:47:00	69	8,32	20,51
17:48:00	69	8,32	20,51
17:49:00	69	8,32	20,60
17:50:00	68	8,32	20,60
17:51:00	69	8,32	20,60
17:52:00	69	8,32	20,60
17:53:00	69	8,32	20,60
17:54:00	68	8,32	20,60
17:55:00	69	8,32	20,60
17:56:00	69	8,32	20,60
17:57:00	69	8,32	20,60
17:58:00	69	8,32	20,60
17:59:00	68	8,32	20,60
18:00:00	69	8,32	20,60
18:01:00	68	8,32	20,60
18:02:00	69	8,32	20,60
18:03:00	69	8,32	20,60
18:04:00	69	8,32	20,60
18:05:00	68	8,32	20,60
18:06:00	68	8,31	20,69
18:07:00	69	8,31	20,69
18:08:00	69	8,32	20,60
18:09:00	69	8,31	20,69
18:10:00	69	8,31	20,69
18:11:00	69	8,31	20,69
18:12:00	69	8,31	20,69
18:13:00	69	8,31	20,69
18:14:00	68	8,31	20,69
18:15:00	69	8,31	20,69
18:16:00	69	8,31	20,69
18:17:00	68	8,31	20,69
18:18:00	69	8,31	20,69
18:19:00	68	8,31	20,69
18:20:00	69	8,31	20,69
18:21:00	69	8,31	20,69
18:22:00	68	8,31	20,69
18:23:00	69	8,31	20,69
18:24:00	69	8,30	20,78
18:25:00	69	8,31	20,69
18:26:00	69	8,30	20,78
18:27:00	69	8,30	20,78
18:28:00	69	8,30	20,78
18:29:00	68	8,30	20,78
18:30:00	69	8,30	20,78
18:31:00	68	8,30	20,78
18:32:00	68	8,30	20,78
18:33:00	69	8,30	20,78
18:34:00	69	8,30	20,78
18:35:00	69	8,30	20,78
18:36:00	68	8,30	20,78
18:37:00	69	8,30	20,78
18:38:00	69	8,30	20,78
18:39:00	69	8,30	20,78
18:40:00	68	8,30	20,78
18:41:00	69	8,30	20,78
18:42:00	69	8,29	20,87
18:43:00	69	8,30	20,78
18:44:00	69	8,29	20,87
18:45:00	69	8,29	20,87
18:46:00	68	8,29	20,87
18:47:00	69	8,29	20,87
18:48:00	69	8,29	20,87
18:49:00	68	8,29	20,87
18:50:00	69	8,29	20,87
18:51:00	68	8,29	20,87
18:52:00	68	8,29	20,87
18:53:00	69	8,29	20,87
18:54:00	69	8,29	20,87
18:55:00	69	8,29	20,87
18:56:00	68	8,29	20,87
18:57:00	69	8,29	20,87
18:58:00	69	8,29	20,87
18:59:00	69	8,29	20,96
19:00:00	68	8,29	20,96
19:01:00	69	8,29	20,96
19:02:00	69	8,29	20,96
19:03:00	69	8,29	20,96
19:04:00	69	8,29	20,96
19:05:00	69	8,29	20,96
19:06:00	69	8,29	20,96
19:07:00	68	8,29	20,96
19:08:00	69	8,29	20,96
19:09:00	69	8,29	20,96
19:10:00	69	8,29	20,96
19:11:00	69	8,29	20,96
19:12:00	69	8,29	20,96
19:13:00	69	8,29	20,96
19:14:00	68	8,29	20,96
19:15:00	69	8,29	20,96
19:16:00	68	8,28	21,05
19:17:00	69	8,28	21,05
19:18:00	69	8,29	20,96
19:19:00	69	8,28	21,05
19:20:00	69	8,28	21,05
19:21:00	68	8,28	21,05
19:22:00	68	8,28	21,05
19:23:00	69	8,28	21,05
19:24:00	69	8,28	21,05
19:25:00	68	8,28	21,05
19:26:00	69	8,28	21,05
19:27:00	69	8,28	21,05
19:28:00	69	8,28	21,05
19:29:00	69	8,28	21,05
19:30:00	69	8,28	21,05
19:31:00	68	8,28	21,05
19:32:00	69	8,28	21,05
19:33:00	69	8,28	21,05
19:34:00	69	8,28	21,05
19:35:00	69	8,27	21,14
19:36:00	69	8,28	21,05
19:37:00	69	8,28	21,05
19:38:00	69	8,27	21,14
19:39:00	69	8,27	21,14
19:40:00	69	8,27	21,14
19:41:00	69	8,27	21,14
19:42:00	69	8,27	21,14
19:43:00	69	8,27	21,14
19:44:00	69	8,27	21,14
19:45:00	69	8,27	21,14
19:46:00	69	8,27	21,14
19:47:00	68	8,27	21,14
19:48:00	68	8,27	21,14
19:49:00	68	8,27	21,14
19:50:00	69	8,27	21,14
19:51:00	69	8,27	21,14
19:52:00	68	8,27	21,14
19:53:00	68	8,27	21,14
19:54:00	69	8,27	21,14
19:55:00	68	8,26	21,24
19:56:00	68	8,26	21,24
19:57:00	69	8,26	21,24
19:58:00	69	8,26	21,24
19:59:00	69	8,26	21,24
20:00:00	68	8,26	21,24
20:01:00	69	8,26	21,24
20:02:00	69	8,26	21,24
20:03:00	68	8,26	21,24
20:04:00	69	8,26	21,24
20:05:00	69	8,26	21,24
20:06:00	69	8,26	21,24
20:07:00	68	8,26	21,24
20:08:00	69	8,26	21,24
20:09:00	69	8,26	21,24
20:10:00	69	8,26	21,24
20:11:00	69	8,26	21,24
20:12:00	69	8,26	21,24
20:13:00	69	8,26	21,24
20:14:00	68	8,26	21,24
20:15:00	69	8,26	21,24
20:16:00	69	8,25	21,33
20:17:00	68	8,25	21,33
20:18:00	68	8,25	21,33
20:19:00	69	8,25	21,33
20:20:00	69	8,25	21,33
20:21:00	69	8,25	21,33
20:22:00	68	8,25	21,33
20:23:00	69	8,25	21,33
20:24:00	68	8,25	21,33
20:25:00	69	8,25	21,33
20:26:00	68	8,25	21,33
20:27:00	69	8,25	21,33
20:28:00	69	8,25	21,33
20:29:00	69	8,25	21,33
20:30:00	69	8,25	21,33
20:31:00	68	8,25	21,33
20:32:00	69	8,25	21,33
20:33:00	69	8,25	21,33
20:34:00	69	8,25	21,33
20:35:00	69	8,25	21,33
20:36:00	69	8,25	21,33
20:37:00	68	8,25	21,42
20:38:00	69	8,25	21,42
20:39:00	69	8,25	21,42
20:40:00	69	8,25	21,42
20:41:00	68	8,25	21,42
20:42:00	69	8,25	21,42
20:43:00	69	8,25	21,42
20:44:00	68	8,25	21,42
20:45:00	69	8,25	21,42
20:46:00	68	8,25	21,42
20:47:00	69	8,25	21,42
20:48:00	69	8,25	21,42
20:49:00	68	8,25	21,42
20:50:00	68	8,25	21,42
20:51:00	69	8,25	21,42
20:52:00	69	8,25	21,42
20:53:00	68	8,25	21,42
20:54:00	69	8,25	21,42
20:55:00	69	8,25	21,42
20:56:00	68	8,25	21,42
20:57:00	69	8,25	21,42
20:58:00	69	8,25	21,42
20:59:00	68	8,24	21,52
21:00:00	69	8,25	21,42
21:01:00	69	8,25	21,42
21:02:00	68	8,24	21,52
21:03:00	69	8,24	21,52
21:04:00	69	8,24	21,52
21:05:00	69	8,24	21,52
21:06:00	68	8,24	21,52
21:07:00	69	8,24	21,52
21:08:00	69	8,24	21,52
21:09:00	69	8,24	21,52
21:10:00	69	8,24	21,52
21:11:00	68	8,24	21,52
21:12:00	69	8,24	21,52
21:13:00	69	8,24	21,52
21:14:00	68	8,24	21,52
21:15:00	68	8,24	21,52
21:16:00	69	8,24	21,52
21:17:00	69	8,24	21,52
21:18:00	69	8,24	21,52
21:19:00	69	8,24	21,52
21:20:00	69	8,24	21,52
21:21:00	69	8,24	21,52
21:22:00	69	8,23	21,61
21:23:00	69	8,24	21,52
21:24:00	69	8,23	21,61
21:25:00	69	8,23	21,61
21:26:00	69	8,23	21,61
21:27:00	69	8,23	21,61
21:28:00	69	8,23	21,61
21:29:00	69	8,23	21,61
21:30:00	69	8,23	21,61
21:31:00	69	8,23	21,61
21:32:00	69	8,23	21,61
21:33:00	69	8,23	21,61
21:34:00	69	8,23	21,61
21:35:00	69	8,23	21,61
21:36:00	69	8,23	21,61
21:37:00	69	8,23	21,61
21:38:00	69	8,23	21,61
21:39:00	69	8,23	21,61
21:40:00	69	8,23	21,61
21:41:00	69	8,23	21,61
21:42:00	68	8,23	21,61
21:43:00	69	8,23	21,61
21:44:00	69	8,23	21,61
21:45:00	69	8,23	21,61
21:46:00	69	8,23	21,61
21:47:00	69	8,23	21,61
21:48:00	69	8,23	21,61
21:49:00	68	8,23	21,61
21:50:00	69	8,23	21,71
21:51:00	69	8,23	21,71
21:52:00	69	8,23	21,71
21:53:00	68	8,23	21,71
21:54:00	68	8,23	21,71
21:55:00	68	8,23	21,71
21:56:00	69	8,23	21,71
21:57:00	69	8,23	21,71
21:58:00	69	8,23	21,71
21:59:00	69	8,23	21,71
22:00:00	69	8,23	21,71
22:01:00	68	8,23	21,71
22:02:00	69	8,23	21,71
22:03:00	69	8,23	21,71
22:04:00	69	8,23	21,71
22:05:00	69	8,23	21,71
22:06:00	68	8,23	21,71
22:07:00	69	8,23	21,71
22:08:00	69	8,23	21,71
22:09:00	69	8,23	21,71
22:10:00	69	8,23	21,71
22:11:00	69	8,23	21,71
22:12:00	69	8,23	21,71
22:13:00	69	8,22	21,80
22:14:00	69	8,22	21,80
22:15:00	69	8,22	21,80
22:16:00	69	8,22	21,80
22:17:00	68	8,22	21,80
22:18:00	69	8,22	21,80
22:19:00	69	8,22	21,80
22:20:00	69	8,22	21,80
22:21:00	69	8,22	21,80
22:22:00	69	8,22	21,80
22:23:00	69	8,22	21,80
22:24:00	69	8,22	21,80
22:25:00	68	8,22	21,80
22:26:00	69	8,22	21,80
22:27:00	69	8,22	21,80
22:28:00	69	8,22	21,80
22:29:00	69	8,22	21,80
22:30:00	68	8,22	21,80
22:31:00	69	8,22	21,80
22:32:00	69	8,22	21,80
22:33:00	69	8,22	21,80
22:34:00	69	8,22	21,80
22:35:00	69	8,22	21,80
22:36:00	69	8,22	21,80
22:37:00	69	8,22	21,80
22:38:00	68	8,22	21,80
22:39:00	69	8,22	21,80
22:40:00	69	8,21	21,90
22:41:00	69	8,21	21,90
22:42:00	69	8,21	21,90
22:43:00	68	8,21	21,90
22:44:00	69	8,21	21,90
22:45:00	69	8,21	21,90
22:46:00	69	8,21	21,90
22:47:00	68	8,21	21,90
22:48:00	69	8,21	21,90
22:49:00	69	8,21	21,90
22:50:00	69	8,21	21,90
22:51:00	69	8,21	21,90
22:52:00	68	8,21	21,90
22:53:00	69	8,21	21,90
22:54:00	69	8,21	21,90
22:55:00	68	8,21	21,90
22:56:00	69	8,21	21,90
22:57:00	69	8,21	21,90
22:58:00	68	8,21	21,90
22:59:00	69	8,21	21,90
23:00:00	69	8,21	21,90
23:01:00	69	8,21	21,90
23:02:00	68	8,21	21,90
23:03:00	69	8,21	21,90
23:04:00	69	8,20	22,00
23:05:00	69	8,20	22,00
23:06:00	69	8,20	22,00
23:07:00	69	8,20	22,00
23:08:00	69	8,20	22,00
23:09:00	69	8,20	22,00
23:10:00	69	8,20	22,00
23:11:00	68	8,20	22,00
23:12:00	68	8,20	22,00
23:13:00	68	8,20	22,00
23:14:00	68	8,20	22,00
23:15:00	69	8,20	22,00
23:16:00	68	8,20	22,00
23:17:00	69	8,20	22,00
23:18:00	69	8,20	22,00
23:19:00	69	8,20	22,00
23:20:00	69	8,20	22,00
23:21:00	68	8,20	22,00
23:22:00	69	8,20	22,00
23:23:00	69	8,20	22,00
23:24:00	68	8,20	22,00
23:25:00	68	8,20	22,00
23:26:00	69	8,20	22,00
23:27:00	69	8,20	22,00
23:28:00	69	8,20	22,00
23:29:00	69	8,20	22,00
23:30:00	69	8,20	22,00
23:31:00	68	8,20	22,09
23:32:00	69	8,20	22,09
23:33:00	69	8,20	22,09
23:34:00	69	8,20	22,09
23:35:00	69	8,20	22,09
23:36:00	69	8,20	22,09
23:37:00	69	8,20	22,09
23:38:00	69	8,20	22,09
23:39:00	68	8,20	22,09
23:40:00	69	8,20	22,09
23:41:00	69	8,20	22,09
23:42:00	69	8,20	22,09
23:43:00	69	8,20	22,09
23:44:00	69	8,20	22,09
23:45:00	68	8,20	22,09
23:46:00	69	8,20	22,09
23:47:00	68	8,20	22,09
23:48:00	68	8,20	22,09
23:49:00	68	8,20	22,09
23:50:00	69	8,20	22,09
23:51:00	69	8,20	22,09
23:52:00	69	8,20	22,09
23:53:00	69	8,20	22,09
23:54:00	69	8,20	22,09
23:55:00	69	8,20	22,09
23:56:00	69	8,20	22,09
23:57:00	69	8,19	22,19
23:58:00	69	8,20	22,09
23:59:00	69	8,19	22,19
24:00:00	69	8,19	22,19
24:01:00	68	8,19	22,19
24:02:00	69	8,19	22,19
24:03:00	69	8,19	22,19
24:04:00	69	8,19	22,19
24:05:00	68	8,19	22,19
24:06:00	69	8,19	22,19
24:07:00	68	8,19	22,19
24:08:00	69	8,19	22,19
24:09:00	68	8,19	22,19
24:10:00	69	8,19	22,19
24:11:00	69	8,19	22,19
24:12:00	68	8,19	22,19
24:13:00	69	8,19	22,19
24:14:00	69	8,19	22,19
24:15:00	69	8,19	22,19
24:16:00	69	8,19	22,19
24:17:00	68	8,19	22,19
24:18:00	69	8,19	22,19
24:19:00	69	8,19	22,19
24:20:00	69	8,19	22,19
24:21:00	68	8,19	22,19
24:22:00	69	8,19	22,19
24:23:00	69	8,19	22,19
24:24:00	68	8,19	22,19
24:25:00	69	8,19	22,19
24:26:00	68	8,19	22,19
24:27:00	69	8,19	22,19
24:28:00	69	8,18	22,29
24:29:00	69	8,18	22,29
24:30:00	69	8,18	22,29
24:31:00	69	8,18	22,29
24:32:00	68	8,18	22,29
24:33:00	68	8,18	22,29
24:34:00	68	8,18	22,29
24:35:00	69	8,18	22,29
24:36:00	68	8,18	22,29
24:37:00	68	8,18	22,29
24:38:00	68	8,18	22,29
24:39:00	69	8,18	22,29
24:40:00	68	8,18	22,29
24:41:00	68	8,18	22,29
24:42:00	69	8,18	22,29
24:43:00	68	8,18	22,29
24:44:00	68	8,18	22,29
24:45:00	69	8,18	22,29
24:46:00	68	8,18	22,29
24:47:00	68	8,18	22,29
24:48:00	68	8,18	22,29
24:49:00	69	8,18	22,29
24:50:00	68	8,18	22,29
24:51:00	68	8,18	22,29
24:52:00	69	8,17	22,39
24:53:00	68	8,17	22,39
24:54:00	68	8,17	22,39
24:55:00	69	8,17	22,39
24:56:00	69	8,17	22,39
24:57:00	69	8,17	22,39
24:58:00	69	8,17	22,39
24:59:00	68	8,17	22,39
25:00:00	68	8,17	22,39
25:01:00	69	8,17	22,39
25:02:00	69	8,17	22,39
25:03:00	69	8,17	22,39
25:04:00	69	8,17	22,39
25:05:00	68	8,17	22,39
25:06:00	69	8,17	22,39
25:07:00	69	8,17	22,39
25:08:00	69	8,17	22,39
25:09:00	69	8,17	22,39
25:10:00	68	8,17	22,39
25:11:00	68	8,17	22,39
25:12:00	69	8,17	22,39
25:13:00	69	8,17	22,39
25:14:00	69	8,17	22,39
25:15:00	69	8,17	22,39
25:16:00	69	8,17	22,39
25:17:00	68	8,17	22,39
25:18:00	68	8,17	22,39
25:19:00	69	8,17	22,39
25:20:00	69	8,17	22,39
25:21:00	69	8,17	22,39
25:22:00	69	8,17	22,39
25:23:00	68	8,17	22,39
25:24:00	69	8,17	22,39
25:25:00	69	8,16	22,49
25:26:00	69	8,17	22,39
25:27:00	69	8,17	22,39
25:28:00	69	8,16	22,49
25:29:00	69	8,16	22,49
25:30:00	68	8,16	22,49
25:31:00	69	8,16	22,49
25:32:00	68	8,16	22,49
25:33:00	69	8,16	22,49
25:34:00	68	8,16	22,49
25:35:00	69	8,16	22,49
25:36:00	69	8,16	22,49
25:37:00	69	8,16	22,49
25:38:00	69	8,16	22,49
25:39:00	69	8,16	22,49
25:40:00	69	8,16	22,49
25:41:00	69	8,16	22,49
25:42:00	69	8,16	22,49
25:43:00	68	8,16	22,49
25:44:00	69	8,16	22,49
25:45:00	69	8,16	22,49
25:46:00	68	8,16	22,49
25:47:00	69	8,16	22,49
25:48:00	69	8,16	22,49
25:49:00	69	8,16	22,49
25:50:00	69	8,16	22,49
25:51:00	69	8,16	22,49
25:52:00	68	8,16	22,49
25:53:00	69	8,16	22,49
25:54:00	69	8,16	22,49
25:55:00	68	8,16	22,49
25:56:00	69	8,16	22,49
25:57:00	69	8,16	22,49
25:58:00	69	8,16	22,49
25:59:00	69	8,16	22,49
26:00:00	69	8,16	22,59
26:01:00	69	8,16	22,59
26:02:00	69	8,16	22,59
26:03:00	69	8,16	22,59
26:04:00	68	8,16	22,59
26:05:00	69	8,16	22,59
26:06:00	69	8,16	22,59
26:07:00	68	8,16	22,59
26:08:00	69	8,16	22,59
26:09:00	69	8,16	22,59
26:10:00	69	8,16	22,59
26:11:00	69	8,16	22,59
26:12:00	69	8,16	22,59
26:13:00	69	8,16	22,59
26:14:00	69	8,16	22,59
26:15:00	69	8,16	22,59
26:16:00	69	8,16	22,59
26:17:00	68	8,16	22,59
26:18:00	69	8,16	22,59
26:19:00	68	8,16	22,59
26:20:00	69	8,16	22,59
26:21:00	69	8,16	22,59
26:22:00	69	8,16	22,59
26:23:00	69	8,16	22,59
26:24:00	69	8,16	22,59
26:25:00	69	8,16	22,59
26:26:00	68	8,16	22,59
26:27:00	69	8,16	22,59
26:28:00	69	8,16	22,59
26:29:00	69	8,15	22,69
26:30:00	69	8,15	22,69
26:31:00	69	8,15	22,69
26:32:00	69	8,15	22,69
26:33:00	68	8,15	22,69
26:34:00	69	8,15	22,69
26:35:00	69	8,15	22,69
26:36:00	69	8,15	22,69
26:37:00	69	8,15	22,69
26:38:00	69	8,15	22,69
26:39:00	69	8,15	22,69
26:40:00	69	8,15	22,69
26:41:00	69	8,15	22,69
26:42:00	69	8,15	22,69
26:43:00	69	8,15	22,69
26:44:00	69	8,15	22,69
26:45:00	69	8,15	22,69
26:46:00	69	8,15	22,69
26:47:00	69	8,15	22,69
26:48:00	69	8,15	22,69
26:49:00	69	8,15	22,69
26:50:00	68	8,15	22,69
26:51:00	69	8,15	22,69
26:52:00	69	8,15	22,69
26:53:00	69	8,15	22,69
26:54:00	68	8,15	22,69
26:55:00	68	8,15	22,69
26:56:00	69	8,15	22,69
26:57:00	69	8,15	22,69
26:58:00	69	8,15	22,69
26:59:00	69	8,15	22,69
27:00:00	68	8,15	22,69
27:01:00	69	8,15	22,69
27:02:00	68	8,15	22,69
27:03:00	69	8,14	22,79
27:04:00	69	8,14	22,79
27:05:00	69	8,14	22,79
27:06:00	69	8,14	22,79
27:07:00	69	8,14	22,79
27:08:00	69	8,14	22,79
27:09:00	69	8,14	22,79
27:10:00	69	8,14	22,79
27:11:00	69	8,14	22,79
27:12:00	68	8,14	22,79
27:13:00	69	8,14	22,79
27:14:00	69	8,14	22,79
27:15:00	68	8,14	22,79
27:16:00	69	8,14	22,79
27:17:00	69	8,14	22,79
27:18:00	69	8,14	22,79
27:19:00	69	8,14	22,79
27:20:00	69	8,14	22,79
27:21:00	69	8,14	22,79
27:22:00	69	8,14	22,79
27:23:00	69	8,14	22,79
27:24:00	69	8,14	22,79
27:25:00	69	8,14	22,79
27:26:00	69	8,14	22,79
27:27:00	69	8,14	22,79
27:28:00	68	8,14	22,79
27:29:00	69	8,14	22,79
27:30:00	69	8,14	22,79
27:31:00	69	8,14	22,79
27:32:00	69	8,14	22,79
27:33:00	69	8,14	22,79
27:34:00	69	8,14	22,79
27:35:00	69	8,14	22,79
27:36:00	69	8,14	22,79
27:37:00	69	8,13	22,89
27:38:00	69	8,14	22,79
27:39:00	68	8,13	22,89
27:40:00	69	8,13	22,89
27:41:00	69	8,13	22,89
27:42:00	69	8,13	22,89
27:43:00	69	8,13	22,89
27:44:00	69	8,13	22,89
27:45:00	69	8,13	22,89
27:46:00	69	8,13	22,89
27:47:00	68	8,13	22,89
27:48:00	68	8,13	22,89
27:49:00	69	8,13	22,89
27:50:00	69	8,13	22,89
27:51:00	69	8,13	22,89
27:52:00	68	8,13	22,89
27:53:00	69	8,13	22,89
27:54:00	68	8,13	22,89
27:55:00	69	8,13	22,89
27:56:00	69	8,13	22,89
27:57:00	69	8,13	22,89
27:58:00	69	8,13	22,89
27:59:00	69	8,13	22,89
28:00:00	69	8,13	22,89
28:01:00	69	8,13	22,89
28:02:00	69	8,13	22,89
28:03:00	69	8,13	22,89
28:04:00	69	8,13	22,89
28:05:00	69	8,13	22,89
28:06:00	69	8,13	22,89
28:07:00	69	8,13	22,89
28:08:00	69	8,13	22,89
28:09:00	69	8,13	22,89
28:10:00	69	8,13	22,89
28:11:00	69	8,13	22,99
28:12:00	69	8,13	22,89
28:13:00	68	8,13	22,89
28:14:00	69	8,13	22,89
28:15:00	69	8,13	22,99
28:16:00	69	8,13	22,99
28:17:00	69	8,13	22,89
28:18:00	68	8,13	22,99
28:19:00	69	8,13	22,99
28:20:00	69	8,13	22,99
28:21:00	69	8,13	22,99
28:22:00	69	8,13	22,99
28:23:00	68	8,13	22,99
28:24:00	69	8,13	22,99
28:25:00	69	8,13	22,99
28:26:00	69	8,13	22,99
28:27:00	69	8,13	22,99
28:28:00	69	8,13	22,99
28:29:00	69	8,13	22,99
28:30:00	69	8,13	22,99
28:31:00	69	8,13	22,99
28:32:00	69	8,13	22,99
28:33:00	69	8,13	22,99
28:34:00	68	8,13	22,99
28:35:00	69	8,13	22,99
28:36:00	68	8,13	22,99
