Repository: ProgWizer/parser

File: project-root/data/Data Acquisition/Data Acquisition/2002 year (647)/UCA R Sarmatskaya 1 G1930+30%SF+0.138%NTF bwodb (120C).txt
--Test Summary--
Full Path and File Name	
Instrument Name	4262 R
Instrument Type	UCA
Instrument Serial Number	111
Test Start Date	21.10.2002
Test Start Time	11:07:29
Test Stop Date	
Test Stop Time	
Test Length	
Final Sample Time Offset	
Controller Schedule Name	
Sampling Period	60 seconds
Comments	MPa: 45(70min), T:120C(70min), field water, 0.18%NTF bwoc premix
Information	WellID	Sarmatskaya 1
Information	Customer	LukoilShelf
Information	CementClass	G
Information	CementMfr	Dyckerhoff
Information	Additives	30%SF+0.138%NTF bwodb
Information	Density	1930
Information	BHCT	120
Information	BHST	130
Information	FluidLoss	
Information	JobType	177.8 mm csg tail slurry
Calculated Value	Finish Set	3:55:00
Calculated Curve	Compressive Strength	Compressive strength type A (less than 14 lb/gal)
Initial Temperature (°C)	24 °C
Initial Transit Time (microsec/in)	16,35 microsec/in
Initial Compressive Strength (MPa)	0,00 MPa
--Data--
Time (HH:MM:SS)	Temperature (°C)	Transit Time (microsec/in)	Compressive Strength (MPa)
0:00:00	24	16,35	0,00
0:01:00	24	16,33	0,01
0:02:00	24	16,35	0,00
0:03:00	24	16,36	0,00
0:04:00	25	16,38	0,00
0:05:00	25	16,38	0,00
0:06:00	26	16,39	0,00
0:07:00	27	16,38	0,00
0:08:00	28	16,38	0,00
0:09:00	29	16,38	0,00
0:10:00	31	16,38	0,00
0:11:00	32	16,36	0,00
0:12:00	33	16,35	0,00
0:13:00	35	16,33	0,01
0:14:00	36	16,32	0,01
0:15:00	37	16,29	0,02
0:16:00	39	16,28	0,03
0:17:00	40	16,26	0,03
0:18:00	42	16,23	0,05
0:19:00	43	16,21	0,05
0:20:00	45	16,20	0,06
0:21:00	47	16,17	0,07
0:22:00	48	16,14	0,08
0:23:00	50	16,15	0,07
0:24:00	51	16,14	0,08
0:25:00	53	16,11	0,09
0:26:00	55	16,08	0,10
0:27:00	56	16,07	0,11
0:28:00	58	16,07	0,11
0:29:00	59	16,02	0,13
0:30:00	61	16,01	0,13
0:31:00	62	15,98	0,14
0:32:00	64	16,01	0,13
0:33:00	65	16,04	0,12
0:34:00	67	16,03	0,12
0:35:00	68	16,04	0,12
0:36:00	69	16,05	0,12
0:37:00	71	16,04	0,12
0:38:00	73	16,05	0,11
0:39:00	74	16,03	0,12
0:40:00	75	16,05	0,12
0:41:00	77	16,05	0,12
0:42:00	78	16,05	0,12
0:43:00	80	16,06	0,11
0:44:00	81	16,06	0,11
0:45:00	83	16,05	0,11
0:46:00	85	16,08	0,10
0:47:00	87	16,09	0,10
0:48:00	89	16,11	0,09
0:49:00	90	16,14	0,08
0:50:00	91	16,15	0,07
0:51:00	92	16,17	0,07
0:52:00	93	16,19	0,06
0:53:00	94	16,20	0,06
0:54:00	95	16,23	0,05
0:55:00	97	16,26	0,03
0:56:00	98	16,28	0,03
0:57:00	100	16,30	0,02
0:58:00	101	16,32	0,01
0:59:00	103		
1:00:00	104	19,49	0,00
1:01:00	105	19,53	0,00
1:02:00	107	19,53	0,00
1:03:00	108	19,55	0,00
1:04:00	110	19,55	0,00
1:05:00	111	19,57	0,00
1:06:00	112	19,58	0,00
1:07:00	114	19,59	0,00
1:08:00	115	19,62	0,00
1:09:00	116	19,62	0,00
1:10:00	118	19,63	0,00
1:11:00	119	19,61	0,00
1:12:00	121	19,62	0,00
1:13:00	122	19,62	0,00
1:14:00	123	19,62	0,00
1:15:00	124	19,63	0,00
1:16:00	124	19,67	0,00
1:17:00	125	19,69	0,00
1:18:00	125	19,72	0,00
1:19:00	125	19,74	0,00
1:20:00	126	19,75	0,00
1:21:00	126	19,77	0,00
1:22:00	126	19,77	0,00
1:23:00	126	19,79	0,00
1:24:00	127	19,78	0,00
1:25:00	127	19,78	0,00
1:26:00	127	19,78	0,00
1:27:00	126	19,80	0,00
1:28:00	126	19,80	0,00
1:29:00	126	19,83	0,00
1:30:00	126	19,83	0,00
1:31:00	126	19,83	0,00
1:32:00	126	19,86	0,00
1:33:00	126	19,86	0,00
1:34:00	126	19,86	0,00
1:35:00	126	19,84	0,00
1:36:00	125	19,86	0,00
1:37:00	125	19,86	0,00
1:38:00	125	19,86	0,00
1:39:00	125	19,86	0,00
1:40:00	125	19,85	0,00
1:41:00	125	19,84	0,00
1:42:00	125	19,85	0,00
1:43:00	125	19,83	0,00
1:44:00	124	19,83	0,00
1:45:00	124	19,84	0,00
1:46:00	124	19,81	0,00
1:47:00	124	19,83	0,00
1:48:00	124	19,80	0,00
1:49:00	124	19,80	0,00
1:50:00	124	19,80	0,00
1:51:00	124	19,78	0,00
1:52:00	123	19,77	0,00
1:53:00	123	19,77	0,00
1:54:00	123	19,77	0,00
1:55:00	123	19,76	0,00
1:56:00	123	19,74	0,00
1:57:00	123	19,73	0,00
1:58:00	123	19,73	0,00
1:59:00	123	19,72	0,00
2:00:00	123	19,71	0,00
2:01:00	123	19,71	0,00
2:02:00	123	19,71	0,00
2:03:00	123	19,70	0,00
2:04:00	123	19,70	0,00
2:05:00	123	19,70	0,00
2:06:00	123	19,70	0,00
2:07:00	122	19,69	0,00
2:08:00	123	19,70	0,00
2:09:00	122	19,69	0,00
2:10:00	123	19,70	0,00
2:11:00	123	19,71	0,00
2:12:00	122	19,70	0,00
2:13:00	123	19,69	0,00
2:14:00	122	19,70	0,00
2:15:00	123	19,70	0,00
2:16:00	123	19,70	0,00
2:17:00	122	19,70	0,00
2:18:00	122	19,70	0,00
2:19:00	123	19,70	0,00
2:20:00	123	19,71	0,00
2:21:00	123	19,71	0,00
2:22:00	123	19,71	0,00
2:23:00	123	19,71	0,00
2:24:00	123	19,71	0,00
2:25:00	123	19,71	0,00
2:26:00	123	19,71	0,00
2:27:00	123	19,73	0,00
2:28:00	123	19,72	0,00
2:29:00	123	19,73	0,00
2:30:00	123	19,74	0,00
2:31:00	123	19,72	0,00
2:32:00	123	19,74	0,00
2:33:00	123	19,74	0,00
2:34:00	123	19,74	0,00
2:35:00	123	19,74	0,00
2:36:00	123	19,75	0,00
2:37:00	123	19,75	0,00
2:38:00	123	19,75	0,00
2:39:00	123	19,75	0,00
2:40:00	123	19,77	0,00
2:41:00	123	19,77	0,00
2:42:00	123	19,77	0,00
2:43:00	123	19,77	0,00
2:44:00	123	18,62	0,00
2:45:00	123	18,61	0,00
2:46:00	123	18,62	0,00
2:47:00	123	18,63	0,00
2:48:00	123	18,63	0,00
2:49:00	123	18,63	0,00
2:50:00	123	18,63	0,00
2:51:00	123	18,64	0,00
2:52:00	124	18,64	0,00
2:53:00	124	18,64	0,00
2:54:00	124	18,65	0,00
2:55:00	124	18,65	0,00
2:56:00	124	18,65	0,00
2:57:00	124	18,65	0,00
2:58:00	124	18,65	0,00
2:59:00	124	18,65	0,00
3:00:00	124	18,66	0,00
3:01:00	124	18,65	0,00
3:02:00	124	16,69	0,00
3:03:00	124	16,68	0,00
3:04:00	124	16,68	0,00
3:05:00	124	16,68	0,00
3:06:00	124	16,68	0,00
3:07:00	124	16,68	0,00
3:08:00	124	16,65	0,00
3:09:00	124	16,65	0,00
3:10:00	124	16,64	0,00
3:11:00	124	16,63	0,00
3:12:00	124	16,61	0,00
3:13:00	124	16,59	0,00
3:14:00	124	16,58	0,00
3:15:00	125	16,56	0,00
3:16:00	125	16,56	0,00
3:17:00	125	16,55	0,00
3:18:00	125	16,53	0,00
3:19:00	124	16,50	0,00
3:20:00	125	16,48	0,00
3:21:00	124	16,47	0,00
3:22:00	125	16,44	0,00
3:23:00	125	16,43	0,00
3:24:00	125	16,40	0,00
3:25:00	125	16,39	0,00
3:26:00	125	16,36	0,00
3:27:00	125	16,33	0,01
3:28:00	125	16,32	0,01
3:29:00	125	16,29	0,02
3:30:00	125	16,27	0,03
3:31:00	125	16,24	0,04
3:32:00	125	16,23	0,05
3:33:00	125	16,20	0,06
3:34:00	125	16,15	0,07
3:35:00	125	16,12	0,09
3:36:00	125	16,09	0,10
3:37:00	125	16,06	0,11
3:38:00	125	16,03	0,12
3:39:00	125	16,00	0,14
3:40:00	126	15,97	0,15
3:41:00	126	15,94	0,16
3:42:00	126	15,91	0,17
3:43:00	126	15,88	0,19
3:44:00	126	15,85	0,20
3:45:00	126	15,82	0,21
3:46:00	126	15,78	0,23
3:47:00	126	15,75	0,24
3:48:00	126	15,72	0,26
3:49:00	126	15,69	0,27
3:50:00	126	15,66	0,28
3:51:00	126	15,63	0,30
3:52:00	126	15,60	0,32
3:53:00	126	15,57	0,33
3:54:00	126	15,54	0,35
3:55:00	126	15,51	0,36
3:56:00	126	15,47	0,38
3:57:00	126	15,44	0,39
3:58:00	126	15,40	0,41
3:59:00	126	15,37	0,43
4:00:00	126	15,34	0,44
4:01:00	126	15,30	0,46
4:02:00	126	15,27	0,48
4:03:00	126	15,24	0,50
4:04:00	126	15,21	0,52
4:05:00	126	15,17	0,54
4:06:00	127	15,14	0,56
4:07:00	127	15,10	0,58
4:08:00	126	15,07	0,59
4:09:00	127	15,03	0,62
4:10:00	127	15,00	0,63
4:11:00	127	14,97	0,66
4:12:00	127	14,92	0,68
4:13:00	127	14,90	0,70
4:14:00	127	14,87	0,72
4:15:00	127	14,82	0,75
4:16:00	127	14,78	0,77
4:17:00	127	14,75	0,79
4:18:00	127	14,71	0,82
4:19:00	127	14,68	0,84
4:20:00	127	14,64	0,86
4:21:00	127	14,61	0,88
4:22:00	127	14,58	0,91
4:23:00	127	14,55	0,93
4:24:00	127	14,51	0,96
4:25:00	127	14,48	0,98
4:26:00	127	14,44	1,01
4:27:00	127	14,41	1,03
4:28:00	127	14,38	1,06
4:29:00	127	14,34	1,08
4:30:00	127	14,31	1,10
4:31:00	127	14,28	1,13
4:32:00	128	14,25	1,15
4:33:00	128	14,22	1,18
4:34:00	128	14,19	1,21
4:35:00	128	14,16	1,22
4:36:00	128	14,13	1,26
4:37:00	128	14,10	1,28
4:38:00	128	14,07	1,30
4:39:00	128	14,04	1,33
4:40:00	128	14,01	1,35
4:41:00	128	13,98	1,38
4:42:00	128	13,95	1,41
4:43:00	128	13,92	1,43
4:44:00	128	13,90	1,45
4:45:00	128	13,87	1,48
4:46:00	128	13,84	1,51
4:47:00	128	13,82	1,53
4:48:00	128	13,79	1,56
4:49:00	128	13,76	1,59
4:50:00	128	13,73	1,62
4:51:00	128	13,71	1,64
4:52:00	128	13,68	1,66
4:53:00	128	13,66	1,69
4:54:00	128	13,62	1,73
4:55:00	128	13,59	1,76
4:56:00	129	13,57	1,78
4:57:00	128	13,54	1,82
4:58:00	129	13,51	1,84
4:59:00	129	13,48	1,87
5:00:00	129	13,46	1,90
5:01:00	129	13,43	1,93
5:02:00	129	13,41	1,95
5:03:00	129	13,38	1,98
5:04:00	129	13,36	2,01
5:05:00	129	13,32	2,05
5:06:00	129	13,30	2,08
5:07:00	129	13,28	2,10
5:08:00	129	13,26	2,13
5:09:00	129	13,23	2,16
5:10:00	129	13,21	2,18
5:11:00	129	13,19	2,21
5:12:00	129	13,16	2,25
5:13:00	129	13,14	2,28
5:14:00	129	13,12	2,30
5:15:00	129	13,09	2,33
5:16:00	129	13,07	2,36
5:17:00	129	13,04	2,40
5:18:00	129	13,02	2,42
5:19:00	129	13,00	2,45
5:20:00	130	12,98	2,48
5:21:00	129	12,96	2,51
5:22:00	129	12,93	2,54
5:23:00	129	12,91	2,57
5:24:00	129	12,89	2,60
5:25:00	129	12,87	2,64
5:26:00	129	12,84	2,67
5:27:00	129	12,82	2,70
5:28:00	129	12,80	2,73
5:29:00	129	12,78	2,77
5:30:00	129	12,75	2,81
5:31:00	129	12,73	2,83
5:32:00	129	12,71	2,87
5:33:00	129	12,68	2,91
5:34:00	129	12,66	2,95
5:35:00	129	12,64	2,98
5:36:00	129	12,61	3,02
5:37:00	129	12,59	3,05
5:38:00	129	12,56	3,10
5:39:00	129	12,54	3,14
5:40:00	129	12,52	3,17
5:41:00	129	12,49	3,21
5:42:00	129	12,47	3,25
5:43:00	129	12,45	3,29
5:44:00	129	12,43	3,31
5:45:00	129	12,41	3,35
5:46:00	129	12,39	3,39
5:47:00	129	12,36	3,43
5:48:00	129	12,34	3,47
5:49:00	129	12,32	3,51
5:50:00	129	12,30	3,55
5:51:00	129	12,27	3,59
5:52:00	129	12,25	3,64
5:53:00	129	12,23	3,68
5:54:00	129	12,21	3,72
5:55:00	129	12,18	3,76
5:56:00	129	12,17	3,79
5:57:00	129	12,15	3,84
5:58:00	129	12,13	3,88
5:59:00	129	12,10	3,92
6:00:00	129	12,09	3,95
6:01:00	129	12,07	4,00
6:02:00	129	12,04	4,05
6:03:00	129	12,02	4,09
6:04:00	129	12,00	4,12
6:05:00	129	11,98	4,17
6:06:00	129	11,96	4,22
6:07:00	129	11,94	4,27
6:08:00	129	11,92	4,30
6:09:00	129	11,90	4,35
6:10:00	129	11,88	4,40

File: project-root/data/Data Acquisition/Data Acquisition/2002 year (647)/UCA R Sovetsky A1500+8%PPBGel+0.7%CFR-3+0.2%DO-13 (50C).txt (part 1 of 2)
--Test Summary--
Full Path and File Name	
Instrument Name	4262 R
Instrument Type	UCA
Instrument Serial Number	111
Test Start Date	01.03.2002
Test Start Time	23:36:49
Test Stop Date	03.03.2002
Test Stop Time	23:38:25
Test Length	48:01:36
Final Sample Time Offset	48:01:00
Controller Schedule Name	
Sampling Period	60 seconds
Comments	T:50(30min), tap water, all dry blending Spread=26cm
Information	WellID	46-5904
Information	Customer	URAYNEFTEGAZ / Sovetsky
Information	CementClass	A
Information	CementMfr	Suhoy Log
Information	Additives	8%PPB Gel+0.7%CFR-3+0.2%DO-13
Information	Density	1500
Information	BHCT	50
Information	BHST	64
Information	FluidLoss	
Information	JobType	146 mm csg lead slurry
Calculated Value	Finish Set	9:33:00
Calculated Curve	Compressive Strength	Compressive strength type A (less than 14 lb/gal)
Initial Temperature (°C)	23 °C
Final Temperature (°C)	49 °C
Initial Transit Time (microsec/in)	16,92 microsec/in
Final Transit Time (microsec/in)	12,05 microsec/in
Initial Compressive Strength (MPa)	0,00 MPa
Final Compressive Strength (MPa)	4,22 MPa
--Data--
Time (HH:MM:SS)	Temperature (°C)	Transit Time (microsec/in)	Compressive Strength (MPa)
0:00:00	23	16,92	0,00
0:01:00	22	16,92	0,00
0:02:00	22	16,92	0,00
0:03:00	23	16,93	0,00
0:04:00	23	16,93	0,00
0:05:00	23	16,94	0,00
0:06:00	24	16,94	0,00
0:07:00	24	16,95	0,00
0:08:00	25	16,95	0,00
0:09:00	26	16,95	0,00
0:10:00	26	16,94	0,00
0:11:00	27	16,94	0,00
0:12:00	28	16,93	0,00
0:13:00	29	16,92	0,00
0:14:00	30	16,92	0,00
0:15:00	31	16,90	0,00
0:16:00	32	16,89	0,01
0:17:00	33	16,88	0,01
0:18:00	34	16,86	0,02
0:19:00	35	16,85	0,02
0:20:00	35	16,83	0,03
0:21:00	36	16,81	0,03
0:22:00	38	16,80	0,04
0:23:00	39	16,78	0,04
0:24:00	40	16,76	0,05
0:25:00	41	16,74	0,05
0:26:00	42	16,72	0,06
0:27:00	43	16,71	0,07
0:28:00	44	16,69	0,07
0:29:00	45	16,68	0,08
0:30:00	46	16,66	0,08
0:31:00	47	16,65	0,09
0:32:00	48	16,63	0,09
0:33:00	49	16,62	0,10
0:34:00	50	16,60	0,10
0:35:00	50	16,59	0,11
0:36:00	51	16,57	0,11
0:37:00	51	16,56	0,11
0:38:00	52	16,55	0,12
0:39:00	52	16,54	0,12
0:40:00	52	16,54	0,12
0:41:00	52	16,53	0,13
0:42:00	52	16,52	0,13
0:43:00	52	16,51	0,13
0:44:00	52	16,50	0,13
0:45:00	52	16,50	0,13
0:46:00	52	16,50	0,14
0:47:00	52	16,50	0,14
0:48:00	52	16,49	0,14
0:49:00	52	16,49	0,14
0:50:00	52	16,49	0,14
0:51:00	52	16,49	0,14
0:52:00	52	16,49	0,14
0:53:00	52	16,49	0,14
0:54:00	51	16,48	0,14
0:55:00	51	16,49	0,14
0:56:00	51	16,49	0,14
0:57:00	51	16,49	0,14
0:58:00	51	16,48	0,15
0:59:00	51	16,48	0,14
1:00:00	51	16,48	0,14
1:01:00	51	16,48	0,15
1:02:00	51	16,48	0,14
1:03:00	50	16,48	0,14
1:04:00	50	16,49	0,14
1:05:00	50	16,49	0,14
1:06:00	50	16,49	0,14
1:07:00	50	16,49	0,14
1:08:00	50	16,50	0,14
1:09:00	50	16,50	0,14
1:10:00	50	16,50	0,14
1:11:00	50	16,50	0,14
1:12:00	50	16,50	0,13
1:13:00	50	16,50	0,13
1:14:00	50	16,50	0,13
1:15:00	50	16,50	0,13
1:16:00	50	16,51	0,13
1:17:00	50	16,51	0,13
1:18:00	50	16,51	0,13
1:19:00	50	16,51	0,13
1:20:00	50	16,51	0,13
1:21:00	50	16,51	0,13
1:22:00	49	16,52	0,13
1:23:00	49	16,52	0,13
1:24:00	49	16,52	0,13
1:25:00	49	16,52	0,13
1:26:00	49	16,52	0,13
1:27:00	49	16,53	0,13
1:28:00	49	16,50	0,13
1:29:00	49	16,50	0,13
1:30:00	49	16,50	0,13
1:31:00	49	16,51	0,13
1:32:00	49	16,51	0,13
1:33:00	49	16,51	0,13
1:34:00	49	16,51	0,13
1:35:00	49	16,51	0,13
1:36:00	49	16,51	0,13
1:37:00	49	16,52	0,13
1:38:00	49	16,52	0,13
1:39:00	49	16,52	0,13
1:40:00	49	16,52	0,13
1:41:00	49	16,52	0,13
1:42:00	49	16,52	0,13
1:43:00	49	16,52	0,13
1:44:00	49	16,52	0,13
1:45:00	49	16,52	0,13
1:46:00	49	16,52	0,13
1:47:00	49	16,52	0,13
1:48:00	49	16,52	0,13
1:49:00	49	16,52	0,13
1:50:00	49	16,52	0,13
1:51:00	49	16,53	0,13
1:52:00	49	16,53	0,13
1:53:00	49	16,53	0,13
1:54:00	49	16,53	0,13
1:55:00	49	16,53	0,13
1:56:00	49	16,53	0,13
1:57:00	49	16,53	0,13
1:58:00	49	16,53	0,13
1:59:00	49	16,53	0,13
2:00:00	49	16,53	0,13
2:01:00	49	16,53	0,13
2:02:00	49	16,52	0,13
2:03:00	49	16,53	0,13
2:04:00	49	16,53	0,13
2:05:00	49	16,53	0,13
2:06:00	49	16,53	0,13
2:07:00	49	16,53	0,13
2:08:00	49	16,53	0,13
2:09:00	49	16,53	0,13
2:10:00	49	16,53	0,13
2:11:00	49	16,53	0,13
2:12:00	49	16,53	0,13
2:13:00	49	16,53	0,13
2:14:00	49	16,53	0,13
2:15:00	49	16,53	0,13
2:16:00	48	16,53	0,13
2:17:00	49	16,53	0,13
2:18:00	49	16,53	0,13
2:19:00	49	16,53	0,13
2:20:00	49	16,53	0,13
2:21:00	49	16,53	0,13
2:22:00	49	16,53	0,13
2:23:00	48	16,53	0,13
2:24:00	49	16,53	0,13
2:25:00	49	16,53	0,13
2:26:00	49	16,53	0,13
2:27:00	49	16,53	0,13
2:28:00	48	16,53	0,13
2:29:00	49	16,53	0,13
2:30:00	48	16,53	0,13
2:31:00	48	16,53	0,13
2:32:00	49	16,53	0,13
2:33:00	49	16,53	0,13
2:34:00	49	16,53	0,13
2:35:00	49	16,53	0,13
2:36:00	49	16,53	0,13
2:37:00	49	16,53	0,13
2:38:00	49	16,53	0,13
2:39:00	49	16,53	0,13
2:40:00	49	16,53	0,13
2:41:00	49	16,53	0,13
2:42:00	49	16,53	0,13
2:43:00	49	16,53	0,13
2:44:00	49	16,53	0,13
2:45:00	49	16,53	0,13
2:46:00	49	16,53	0,13
2:47:00	49	16,53	0,13
2:48:00	49	16,53	0,13
2:49:00	49	16,53	0,13
2:50:00	49	16,53	0,13
2:51:00	49	16,53	0,13
2:52:00	49	16,54	0,12
2:53:00	49	16,53	0,13
2:54:00	49	16,53	0,13
2:55:00	49	16,54	0,12
2:56:00	49	16,53	0,13
2:57:00	49	16,53	0,13
2:58:00	49	16,53	0,13
2:59:00	49	16,53	0,13
3:00:00	49	16,54	0,12
3:01:00	49	16,53	0,13
3:02:00	49	16,53	0,13
3:03:00	49	16,53	0,13
3:04:00	49	16,53	0,13
3:05:00	49	16,54	0,12
3:06:00	49	16,54	0,12
3:07:00	49	16,53	0,13
3:08:00	49	16,54	0,12
3:09:00	49	16,54	0,12
3:10:00	49	16,54	0,12
3:11:00	49	16,54	0,12
3:12:00	49	16,54	0,12
3:13:00	49	16,54	0,12
3:14:00	49	16,54	0,12
3:15:00	49	16,54	0,12
3:16:00	49	16,54	0,12
3:17:00	49	16,54	0,12
3:18:00	49	16,54	0,12
3:19:00	49	16,54	0,12
3:20:00	49	16,53	0,13
3:21:00	49	16,54	0,12
3:22:00	49	16,54	0,12
3:23:00	49	16,54	0,12
3:24:00	49	16,54	0,12
3:25:00	49	16,54	0,12
3:26:00	49	16,54	0,12
3:27:00	49	16,54	0,12
3:28:00	49	16,54	0,12
3:29:00	49	16,54	0,12
3:30:00	49	16,54	0,12
3:31:00	49	16,54	0,12
3:32:00	49	16,54	0,12
3:33:00	49	16,54	0,12
3:34:00	49	16,54	0,12
3:35:00	49	16,54	0,12
3:36:00	49	16,54	0,12
3:37:00	49	16,54	0,12
3:38:00	49	16,54	0,12
3:39:00	49	16,54	0,12
3:40:00	49	16,54	0,12
3:41:00	49	16,54	0,12
3:42:00	49	16,54	0,12
3:43:00	49	16,54	0,12
3:44:00	49	16,54	0,12
3:45:00	48	16,54	0,12
3:46:00	49	16,54	0,12
3:47:00	49	16,54	0,12
3:48:00	49	16,54	0,12
3:49:00	49	16,54	0,12
3:50:00	49	16,54	0,12
3:51:00	49	16,54	0,12
3:52:00	49	16,54	0,12
3:53:00	49	16,55	0,12
3:54:00	49	16,55	0,12
3:55:00	49	16,55	0,12
3:56:00	49	16,55	0,12
3:57:00	49	16,55	0,12
3:58:00	49	16,55	0,12
3:59:00	49	16,55	0,12
4:00:00	49	16,55	0,12
4:01:00	49	16,55	0,12
4:02:00	49	16,55	0,12
4:03:00	49	16,55	0,12
4:04:00	49	16,55	0,12
4:05:00	49	16,55	0,12
4:06:00	49	16,55	0,12
4:07:00	48	16,56	0,12
4:08:00	49	16,56	0,12
4:09:00	49	16,56	0,12
4:10:00	48	16,56	0,12
4:11:00	49	16,56	0,12
4:12:00	49	16,56	0,12
4:13:00	49	16,56	0,12
4:14:00	48	16,56	0,12
4:15:00	49	16,56	0,11
4:16:00	48	16,56	0,11
4:17:00	49	16,56	0,11
4:18:00	48	16,56	0,11
4:19:00	48	16,56	0,11
4:20:00	49	16,56	0,11
4:21:00	49	16,56	0,11
4:22:00	49	16,56	0,11
4:23:00	49	16,57	0,11
4:24:00	49	16,56	0,12
4:25:00	49	16,56	0,12
4:26:00	48	16,56	0,11
4:27:00	49	16,56	0,11
4:28:00	49	16,56	0,11
4:29:00	49	16,56	0,11
4:30:00	49	16,56	0,11
4:31:00	49	16,57	0,11
4:32:00	49	16,56	0,11
4:33:00	49	16,57	0,11
4:34:00	49	16,57	0,11
4:35:00	49	16,57	0,11
4:36:00	49	16,57	0,11
4:37:00	49	16,58	0,11
4:38:00	48	16,58	0,11
4:39:00	49	16,58	0,11
4:40:00	49	16,58	0,11
4:41:00	49	16,59	0,11
4:42:00	49	16,59	0,11
4:43:00	49	16,59	0,11
4:44:00	48	16,59	0,10
4:45:00	49	16,57	0,11
4:46:00	49	16,58	0,11
4:47:00	49	16,58	0,11
4:48:00	49	16,58	0,11
4:49:00	49	16,57	0,11
4:50:00	49	16,57	0,11
4:51:00	48	16,57	0,11
4:52:00	49	16,58	0,11
4:53:00	49	16,58	0,11
4:54:00	49	16,58	0,11
4:55:00	49	16,58	0,11
4:56:00	49	16,58	0,11
4:57:00	49	16,59	0,11
4:58:00	49	16,59	0,11
4:59:00	49	16,59	0,11
5:00:00	49	16,59	0,11
5:01:00	49	16,59	0,10
5:02:00	49	16,59	0,10
5:03:00	49	16,59	0,10
5:04:00	49	16,59	0,10
5:05:00	49	16,59	0,10
5:06:00	49	16,60	0,10
5:07:00	49	16,60	0,10
5:08:00	49	16,59	0,10
5:09:00	49	16,58	0,11
5:10:00	49	16,59	0,11
5:11:00	49	16,59	0,11
5:12:00	49	16,59	0,10
5:13:00	49	16,59	0,10
5:14:00	48	16,59	0,10
5:15:00	49	16,59	0,10
5:16:00	49	16,59	0,10
5:17:00	49	16,59	0,10
5:18:00	49	16,59	0,10
5:19:00	49	16,59	0,10
5:20:00	49	16,60	0,10
5:21:00	49	16,60	0,10
5:22:00	49	16,61	0,10
5:23:00	49	16,60	0,10
5:24:00	49	16,61	0,10
5:25:00	48	16,61	0,10
5:26:00	49	16,62	0,10
5:27:00	49	16,62	0,10
5:28:00	49	16,62	0,10
5:29:00	49	16,62	0,10
5:30:00	49	16,62	0,10
5:31:00	48	16,62	0,09
5:32:00	49	16,62	0,10
5:33:00	49	16,62	0,10
5:34:00	49	16,60	0,10
5:35:00	49	16,61	0,10
5:36:00	49	16,61	0,10
5:37:00	49	16,61	0,10
5:38:00	49	16,61	0,10
5:39:00	49	16,61	0,10
5:40:00	49	16,61	0,10
5:41:00	49	16,61	0,10
5:42:00	49	16,62	0,10
5:43:00	49	16,62	0,10
5:44:00	49	16,62	0,10
5:45:00	49	16,62	0,09
5:46:00	49	16,62	0,09
5:47:00	49	16,63	0,09
5:48:00	49	16,63	0,09
5:49:00	49	16,63	0,09
5:50:00	49	16,63	0,09
5:51:00	49	16,63	0,09
5:52:00	49	16,64	0,09
5:53:00	49	16,64	0,09
5:54:00	49	16,64	0,09
5:55:00	49	16,64	0,09
5:56:00	49	16,64	0,09
5:57:00	49	16,64	0,09
5:58:00	49	16,65	0,09
5:59:00	49	16,65	0,09
6:00:00	49	16,65	0,09
6:01:00	49	16,65	0,09
6:02:00	49	16,63	0,09
6:03:00	49	16,64	0,09
6:04:00	49	16,65	0,09
6:05:00	49	16,64	0,09
6:06:00	49	16,65	0,09
6:07:00	49	16,65	0,09
6:08:00	49	16,65	0,09
6:09:00	49	16,65	0,09
6:10:00	49	16,65	0,09
6:11:00	49	16,65	0,09
6:12:00	49	16,65	0,08
6:13:00	49	16,65	0,08
6:14:00	49	16,66	0,08
6:15:00	48	16,66	0,08
6:16:00	49	16,66	0,08
6:17:00	49	16,67	0,08
6:18:00	49	16,67	0,08
6:19:00	49	16,68	0,08
6:20:00	49	16,68	0,08
6:21:00	49	16,68	0,08
6:22:00	49	16,68	0,07
6:23:00	49	16,68	0,07
6:24:00	49	16,68	0,07
6:25:00	49	16,69	0,07
6:26:00	49	16,69	0,07
6:27:00	49	16,69	0,07
6:28:00	48	16,70	0,07
6:29:00	49	16,70	0,07
6:30:00	49	16,70	0,07
6:31:00	49	16,71	0,07
6:32:00	48	16,71	0,07
6:33:00	49	16,71	0,07
6:34:00	49	16,71	0,06
6:35:00	49	16,71	0,06
6:36:00	49	16,72	0,06
6:37:00	49	16,71	0,07
6:38:00	48	16,71	0,07
6:39:00	49	16,71	0,06
6:40:00	49	16,71	0,06
6:41:00	49	16,71	0,06
6:42:00	49	16,71	0,06
6:43:00	49	16,72	0,06
6:44:00	49	16,72	0,06
6:45:00	49	16,72	0,06
6:46:00	49	16,73	0,06
6:47:00	49	16,73	0,06
6:48:00	48	16,74	0,06
6:49:00	49	16,74	0,06
6:50:00	49	16,74	0,05
6:51:00	48	16,75	0,05
6:52:00	49	16,75	0,05
6:53:00	49	16,76	0,05
6:54:00	49	16,76	0,05
6:55:00	49	16,77	0,05
6:56:00	49	16,77	0,05
6:57:00	49	16,77	0,04
6:58:00	49	16,77	0,04
6:59:00	49	16,78	0,04
7:00:00	49	16,79	0,04
7:01:00	49	16,80	0,04
7:02:00	49	16,80	0,04
7:03:00	49	16,80	0,03
7:04:00	49	16,80	0,03
7:05:00	49	16,81	0,03
7:06:00	49	16,81	0,03
7:07:00	48	16,81	0,03
7:08:00	48	16,82	0,03
7:09:00	49	16,83	0,03
7:10:00	49	16,83	0,03
7:11:00	48	16,83	0,03
7:12:00	49	16,83	0,03
7:13:00	49	16,84	0,02
7:14:00	48	16,85	0,02
7:15:00	49	16,85	0,02
7:16:00	48	16,86	0,02
7:17:00	48	16,87	0,01
7:18:00	49	16,85	0,02
7:19:00	49	16,86	0,02
7:20:00	49	16,86	0,02
7:21:00	49	16,86	0,02
7:22:00	49	16,86	0,02
7:23:00	48	16,86	0,02
7:24:00	49	16,87	0,01
7:25:00	49	16,87	0,01
7:26:00	49	16,88	0,01
7:27:00	49	16,88	0,01
7:28:00	49	16,89	0,01
7:29:00	49	16,89	0,01
7:30:00	48	16,89	0,01
7:31:00	48	16,89	0,01
7:32:00	49	16,89	0,01
7:33:00	49	16,89	0,01
7:34:00	48	16,90	0,00
7:35:00	49	16,90	0,00
7:36:00	49	16,91	0,00
7:37:00	49	16,91	0,00
7:38:00	48	16,91	0,00
7:39:00	48	16,91	0,00
7:40:00	49	16,91	0,00
7:41:00	49	16,92	0,00
7:42:00	49	16,92	0,00
7:43:00	49	16,92	0,00
7:44:00	48	16,92	0,00
7:45:00	48	16,92	0,00
7:46:00	49	16,92	0,00
7:47:00	48	16,92	0,00
7:48:00	49	16,92	0,00
7:49:00	49	16,92	0,00
7:50:00	49	16,92	0,00
7:51:00	49	16,92	0,00
7:52:00	49	16,92	0,00
7:53:00	49	16,92	0,00
7:54:00	49	16,92	0,00
7:55:00	49	16,92	0,00
7:56:00	49	16,91	0,00
7:57:00	49	16,91	0,00
7:58:00	49	16,91	0,00
7:59:00	49	16,91	0,00
8:00:00	49	16,90	0,00
8:01:00	49	16,90	0,00
8:02:00	49	16,88	0,01
8:03:00	49	16,88	0,01
8:04:00	49	16,88	0,01
8:05:00	49	16,88	0,01
8:06:00	49	16,87	0,01
8:07:00	49	16,87	0,01
8:08:00	49	16,86	0,02
8:09:00	49	16,86	0,02
8:10:00	49	16,85	0,02
8:11:00	49	16,85	0,02
8:12:00	49	16,84	0,02
8:13:00	49	16,83	0,03
8:14:00	49	16,83	0,03
8:15:00	48	16,83	0,03
8:16:00	49	16,82	0,03
8:17:00	49	16,82	0,03
8:18:00	49	16,81	0,03
8:19:00	49	16,80	0,03
8:20:00	49	16,80	0,04
8:21:00	49	16,80	0,04
8:22:00	49	16,79	0,04
8:23:00	49	16,78	0,04
8:24:00	49	16,77	0,04
8:25:00	49	16,77	0,05
8:26:00	48	16,76	0,05
8:27:00	49	16,75	0,05
8:28:00	49	16,74	0,05
8:29:00	49	16,74	0,06
8:30:00	49	16,73	0,06
8:31:00	49	16,72	0,06
8:32:00	49	16,71	0,06
8:33:00	49	16,71	0,07
8:34:00	49	16,70	0,07
8:35:00	49	16,69	0,07
8:36:00	49	16,68	0,07
8:37:00	49	16,68	0,08
8:38:00	49	16,66	0,08
8:39:00	49	16,65	0,08
8:40:00	49	16,65	0,09
8:41:00	49	16,64	0,09
8:42:00	49	16,62	0,09
8:43:00	48	16,62	0,10
8:44:00	49	16,61	0,10
8:45:00	49	16,59	0,10
8:46:00	48	16,59	0,11
8:47:00	49	16,58	0,11
8:48:00	49	16,56	0,11
8:49:00	49	16,56	0,12
8:50:00	48	16,54	0,12
8:51:00	49	16,54	0,12
8:52:00	49	16,53	0,13
8:53:00	49	16,51	0,13
8:54:00	49	16,50	0,13
8:55:00	49	16,50	0,14
8:56:00	49	16,49	0,14
8:57:00	49	16,48	0,14
8:58:00	49	16,47	0,15
8:59:00	48	16,46	0,15
9:00:00	48	16,41	0,17
9:01:00	49	16,41	0,17
9:02:00	49	16,39	0,17
9:03:00	49	16,38	0,18
9:04:00	49	16,36	0,19
9:05:00	48	16,35	0,19
9:06:00	49	16,34	0,19
9:07:00	48	16,32	0,20
9:08:00	49	16,32	0,20
9:09:00	49	16,30	0,21
9:10:00	49	16,29	0,21
9:11:00	48	16,27	0,22
9:12:00	48	16,26	0,22
9:13:00	49	16,25	0,23
9:14:00	49	16,23	0,23
9:15:00	49	16,22	0,24
9:16:00	49	16,20	0,25
9:17:00	49	16,19	0,25
9:18:00	49	16,18	0,26
9:19:00	49	16,16	0,26
9:20:00	48	16,15	0,27
9:21:00	49	16,14	0,27
9:22:00	48	16,12	0,28
9:23:00	49	16,11	0,28
9:24:00	49	16,09	0,29
9:25:00	49	16,08	0,30
9:26:00	48	16,06	0,30
9:27:00	49	16,04	0,31
9:28:00	49	16,02	0,32
9:29:00	49	16,01	0,32
9:30:00	49	16,00	0,33
9:31:00	49	15,98	0,34
9:32:00	48	15,96	0,34
9:33:00	49	15,95	0,35
9:34:00	49	15,93	0,35
9:35:00	49	15,92	0,36
9:36:00	49	15,90	0,37
9:37:00	49	15,89	0,37
9:38:00	49	15,88	0,38
9:39:00	49	15,86	0,39
9:40:00	49	15,84	0,40
9:41:00	49	15,83	0,40
9:42:00	49	15,81	0,41
9:43:00	49	15,80	0,41
9:44:00	49	15,78	0,42
9:45:00	49	15,76	0,43
9:46:00	49	15,75	0,44
9:47:00	49	15,73	0,44
9:48:00	49	15,71	0,45
9:49:00	49	15,70	0,46
9:50:00	49	15,69	0,46
9:51:00	49	15,66	0,48
9:52:00	49	15,64	0,49
9:53:00	49	15,63	0,49
9:54:00	49	15,61	0,50
9:55:00	49	15,60	0,51
9:56:00	49	15,58	0,51
9:57:00	49	15,57	0,52
9:58:00	49	15,55	0,53
9:59:00	49	15,54	0,54
10:00:00	49	15,52	0,54
10:01:00	49	15,51	0,55
10:02:00	49	15,49	0,56
10:03:00	49	15,48	0,57
10:04:00	49	15,46	0,57
10:05:00	49	15,45	0,58
10:06:00	49	15,43	0,59
10:07:00	49	15,42	0,60
10:08:00	49	15,41	0,60
10:09:00	49	15,39	0,61
10:10:00	49	15,39	0,61
10:11:00	49	15,37	0,62
10:12:00	49	15,36	0,63
10:13:00	48	15,35	0,63
10:14:00	49	15,33	0,64
10:15:00	49	15,33	0,64
10:16:00	49	15,31	0,65
10:17:00	49	15,30	0,66
10:18:00	48	15,29	0,66
10:19:00	49	15,27	0,67
10:20:00	49	15,27	0,68
10:21:00	49	15,26	0,68
10:22:00	49	15,24	0,69
10:23:00	49	15,24	0,69
10:24:00	49	15,22	0,70
10:25:00	49	15,21	0,70
10:26:00	49	15,20	0,71
10:27:00	49	15,19	0,72
10:28:00	49	15,18	0,73
10:29:00	49	15,17	0,73
10:30:00	49	15,16	0,73
10:31:00	49	15,15	0,74
10:32:00	49	15,14	0,75
10:33:00	49	15,13	0,75
10:34:00	48	15,12	0,75
10:35:00	49	15,12	0,76
10:36:00	49	15,10	0,77
10:37:00	49	15,09	0,77
10:38:00	49	15,09	0,78
10:39:00	49	15,08	0,78
10:40:00	49	15,07	0,79
10:41:00	49	15,06	0,79
10:42:00	49	15,05	0,80
10:43:00	49	15,04	0,80
10:44:00	48	15,04	0,81
10:45:00	49	15,03	0,81
10:46:00	49	15,02	0,82
10:47:00	49	15,01	0,82
10:48:00	49	15,00	0,82
10:49:00	49	15,00	0,83
10:50:00	49	14,99	0,83
10:51:00	49	14,98	0,84
10:52:00	49	14,98	0,84
10:53:00	49	14,97	0,85
10:54:00	49	14,96	0,85
10:55:00	49	14,95	0,86
10:56:00	49	14,94	0,86
10:57:00	49	14,94	0,87
10:58:00	49	14,93	0,87
10:59:00	49	14,93	0,87
11:00:00	48	14,91	0,88
11:01:00	48	14,91	0,88
11:02:00	49	14,91	0,88
11:03:00	49	14,89	0,89
11:04:00	49	14,88	0,90
11:05:00	48	14,88	0,90
11:06:00	49	14,87	0,91
11:07:00	49	14,87	0,91
11:08:00	49	14,86	0,91
11:09:00	49	14,85	0,92
11:10:00	49	14,85	0,92
11:11:00	49	14,84	0,93
11:12:00	49	14,83	0,93
11:13:00	49	14,82	0,94
11:14:00	49	14,82	0,94
11:15:00	49	14,81	0,95
11:16:00	49	14,81	0,95
11:17:00	49	14,80	0,95
11:18:00	49	14,79	0,96
11:19:00	49	14,79	0,96
11:20:00	49	14,78	0,96
11:21:00	49	14,77	0,97
11:22:00	49	14,77	0,97
11:23:00	48	14,76	0,97
11:24:00	49	14,76	0,98
11:25:00	49	14,75	0,98
11:26:00	49	14,75	0,98
11:27:00	49	14,74	0,99
11:28:00	49	14,73	0,99
11:29:00	49	14,73	1,00
11:30:00	49	14,73	1,00
11:31:00	49	14,72	1,00
11:32:00	49	14,71	1,01
11:33:00	49	14,71	1,01
11:34:00	49	14,70	1,01
11:35:00	49	14,70	1,02
11:36:00	49	14,70	1,02
11:37:00	49	14,69	1,02
11:38:00	48	14,68	1,03
11:39:00	49	14,68	1,03
11:40:00	49	14,68	1,03
11:41:00	48	14,67	1,04
11:42:00	48	14,66	1,04
11:43:00	49	14,66	1,04
11:44:00	49	14,65	1,05
11:45:00	48	14,65	1,05
11:46:00	49	14,64	1,05
11:47:00	49	14,64	1,06
11:48:00	49	14,63	1,07
11:49:00	48	14,63	1,07
11:50:00	49	14,62	1,07
11:51:00	49	14,61	1,08
11:52:00	49	14,61	1,08
11:53:00	49	14,61	1,08
11:54:00	49	14,60	1,09
11:55:00	49	14,60	1,09
11:56:00	49	14,59	1,09
11:57:00	49	14,58	1,10
11:58:00	49	14,58	1,10
11:59:00	49	14,58	1,10
12:00:00	49	14,58	1,10
12:01:00	48	14,57	1,11
12:02:00	49	14,56	1,11
12:03:00	49	14,56	1,11
12:04:00	48	14,55	1,12
12:05:00	49	14,55	1,12
12:06:00	49	14,55	1,12
12:07:00	48	14,54	1,13
12:08:00	48	14,53	1,13
12:09:00	48	14,53	1,13
12:10:00	49	14,52	1,14
12:11:00	49	14,52	1,14
12:12:00	49	14,52	1,14
12:13:00	49	14,51	1,15
12:14:00	49	14,51	1,15
12:15:00	49	14,50	1,16
12:16:00	49	14,50	1,16
12:17:00	49	14,50	1,16
12:18:00	49	14,49	1,17
12:19:00	49	14,49	1,17
12:20:00	49	14,48	1,17
12:21:00	48	14,47	1,18
12:22:00	49	14,47	1,18
12:23:00	49	14,46	1,18
12:24:00	49	14,46	1,18
12:25:00	49	14,46	1,19
12:26:00	49	14,46	1,19
12:27:00	49	14,45	1,19
12:28:00	49	14,44	1,20
12:29:00	48	14,44	1,20
12:30:00	49	14,43	1,20
12:31:00	49	14,43	1,20
12:32:00	49	14,43	1,21
12:33:00	48	14,43	1,21
12:34:00	49	14,43	1,21
12:35:00	49	14,40	1,23
12:36:00	49	14,40	1,23
12:37:00	49	14,40	1,23
12:38:00	49	14,40	1,23
12:39:00	49	14,39	1,24
12:40:00	49	14,39	1,24
12:41:00	49	14,38	1,24
12:42:00	49	14,38	1,24
12:43:00	49	14,38	1,25
12:44:00	49	14,37	1,26
12:45:00	48	14,37	1,26
12:46:00	49	14,36	1,26
12:47:00	49	14,36	1,26
12:48:00	49	14,35	1,27
12:49:00	49	14,35	1,27
12:50:00	49	14,34	1,27
12:51:00	49	14,34	1,27
12:52:00	49	14,34	1,28
12:53:00	49	14,34	1,28
12:54:00	49	14,33	1,28
12:55:00	49	14,32	1,29
12:56:00	48	14,32	1,29
12:57:00	49	14,31	1,30
12:58:00	49	14,31	1,30
12:59:00	49	14,31	1,30
13:00:00	48	14,30	1,31
13:01:00	49	14,30	1,31
13:02:00	49	14,29	1,31
13:03:00	49	14,29	1,31
13:04:00	49	14,28	1,32
13:05:00	49	14,28	1,32
13:06:00	49	14,28	1,32
13:07:00	49	14,28	1,32
13:08:00	49	14,27	1,33
13:09:00	48	14,27	1,33
13:10:00	49	14,27	1,33
13:11:00	49	14,26	1,34
13:12:00	49	14,26	1,34
13:13:00	49	14,25	1,34
13:14:00	49	14,25	1,34
13:15:00	49	14,25	1,35
13:16:00	49	14,25	1,35
13:17:00	49	14,24	1,35
13:18:00	49	14,24	1,35
13:19:00	49	14,23	1,36
13:20:00	48	14,23	1,36
13:21:00	49	14,22	1,37
13:22:00	49	14,22	1,37
13:23:00	48	14,22	1,37
13:24:00	48	14,22	1,37
13:25:00	49	14,21	1,38
13:26:00	49	14,21	1,38
13:27:00	49	14,20	1,38
13:28:00	48	14,20	1,38
13:29:00	49	14,20	1,38
13:30:00	49	14,20	1,39
13:31:00	49	14,20	1,39
13:32:00	49	14,19	1,40
13:33:00	48	14,19	1,40
13:34:00	49	14,18	1,40
13:35:00	49	14,18	1,40
13:36:00	49	14,17	1,41
13:37:00	49	14,17	1,41
13:38:00	49	14,16	1,42
13:39:00	49	14,16	1,42
13:40:00	49	14,16	1,42
13:41:00	49	14,16	1,42
13:42:00	49	14,16	1,42
13:43:00	49	14,15	1,43
13:44:00	49	14,15	1,43
13:45:00	49	14,14	1,43
13:46:00	49	14,14	1,43
13:47:00	49	14,13	1,44
13:48:00	49	14,13	1,44
13:49:00	48	14,13	1,45
13:50:00	49	14,13	1,45
13:51:00	49	14,13	1,45
13:52:00	49	14,12	1,45
13:53:00	48	14,12	1,45
13:54:00	48	14,11	1,46
13:55:00	48	14,11	1,46
13:56:00	49	14,10	1,47
13:57:00	49	14,10	1,47
13:58:00	48	14,10	1,47
13:59:00	49	14,10	1,47
14:00:00	49	14,10	1,47
14:01:00	49	14,09	1,48
14:02:00	49	14,09	1,48
14:03:00	49	14,08	1,48
14:04:00	49	14,08	1,48
14:05:00	49	14,08	1,48
14:06:00	49	14,07	1,49
14:07:00	49	14,07	1,49
14:08:00	49	14,07	1,50
14:09:00	49	14,07	1,50
14:10:00	48	14,07	1,50
14:11:00	49	14,06	1,50
14:12:00	49	14,06	1,50
14:13:00	49	14,05	1,51
14:14:00	49	14,05	1,51
14:15:00	49	14,04	1,52
14:16:00	49	14,04	1,52
14:17:00	49	14,04	1,52
14:18:00	49	14,04	1,52
14:19:00	49	14,04	1,52
14:20:00	49	14,03	1,53
14:21:00	49	14,03	1,53
14:22:00	48	14,02	1,54
14:23:00	49	14,02	1,54
14:24:00	49	14,02	1,54
14:25:00	49	14,02	1,54
14:26:00	49	14,02	1,54
14:27:00	49	14,01	1,55
14:28:00	49	14,01	1,55
14:29:00	49	14,01	1,55
14:30:00	49	14,00	1,56
14:31:00	49	14,00	1,56
14:32:00	48	13,99	1,56
14:33:00	49	13,99	1,56
14:34:00	49	13,98	1,57
14:35:00	49	13,98	1,57
14:36:00	49	13,98	1,57
14:37:00	49	13,98	1,58
14:38:00	49	13,98	1,58
14:39:00	49	13,98	1,58
14:40:00	48	13,97	1,58
14:41:00	49	13,97	1,58
14:42:00	49	13,96	1,59
14:43:00	48	13,96	1,59
14:44:00	49	13,96	1,59
14:45:00	48	13,95	1,60
14:46:00	49	13,95	1,60
14:47:00	49	13,95	1,60
14:48:00	49	13,95	1,60
14:49:00	49	13,95	1,60
14:50:00	48	13,95	1,60
14:51:00	48	13,94	1,61
14:52:00	49	13,94	1,61
14:53:00	49	13,94	1,61
14:54:00	49	13,93	1,62
14:55:00	48	13,93	1,62
14:56:00	49	13,93	1,62
14:57:00	49	13,92	1,62
14:58:00	49	13,92	1,62
14:59:00	49	13,92	1,62
15:00:00	49	13,92	1,63
15:01:00	49	13,92	1,63
15:02:00	49	13,92	1,63
15:03:00	48	13,89	1,65
15:04:00	48	13,89	1,65
15:05:00	48	13,89	1,65
15:06:00	49	13,89	1,66
15:07:00	49	13,89	1,66
15:08:00	49	13,89	1,66
15:09:00	48	13,88	1,66
15:10:00	49	13,88	1,66
15:11:00	49	13,88	1,66
15:12:00	49	13,87	1,67
15:13:00	49	13,87	1,67
15:14:00	49	13,86	1,68
15:15:00	49	13,86	1,68
15:16:00	49	13,86	1,68
15:17:00	49	13,86	1,69
15:18:00	49	13,86	1,69
15:19:00	49	13,85	1,69
15:20:00	49	13,85	1,69
15:21:00	49	13,84	1,70
15:22:00	48	13,84	1,70
15:23:00	49	13,84	1,70
15:24:00	49	13,84	1,71
15:25:00	48	13,84	1,71
15:26:00	49	13,84	1,71
15:27:00	49	13,83	1,71
15:28:00	49	13,83	1,71
15:29:00	49	13,83	1,71
15:30:00	49	13,82	1,72
15:31:00	49	13,82	1,72
15:32:00	49	13,82	1,72
15:33:00	49	13,81	1,73
15:34:00	49	13,81	1,73
15:35:00	49	13,81	1,73
15:36:00	48	13,80	1,73
15:37:00	49	13,80	1,73
15:38:00	49	13,80	1,73
15:39:00	49	13,80	1,73
15:40:00	49	13,80	1,74
15:41:00	49	13,80	1,74
15:42:00	49	13,79	1,75
15:43:00	49	13,79	1,75
15:44:00	49	13,79	1,75
15:45:00	49	13,78	1,76
15:46:00	49	13,78	1,76
15:47:00	49	13,78	1,76
15:48:00	49	13,77	1,76
15:49:00	48	13,77	1,76
15:50:00	49	13,77	1,76
15:51:00	49	13,77	1,77
15:52:00	49	13,77	1,77
15:53:00	49	13,77	1,77
15:54:00	49	13,76	1,78
15:55:00	49	13,76	1,78
15:56:00	49	13,76	1,78
15:57:00	49	13,75	1,79
15:58:00	49	13,75	1,79
15:59:00	49	13,75	1,79
16:00:00	49	13,75	1,79
16:01:00	49	13,75	1,79
16:02:00	49	13,75	1,79
16:03:00	49	13,74	1,80
16:04:00	49	13,74	1,80
16:05:00	49	13,74	1,80
16:06:00	49	13,73	1,81
16:07:00	48	13,73	1,81
16:08:00	49	13,73	1,81
16:09:00	49	13,72	1,81
16:10:00	49	13,72	1,81
16:11:00	49	13,72	1,81
16:12:00	48	13,71	1,82
16:13:00	48	13,71	1,82
16:14:00	48	13,71	1,82
16:15:00	48	13,71	1,83
16:16:00	49	13,71	1,83
16:17:00	49	13,71	1,83
16:18:00	49	13,70	1,84
16:19:00	49	13,70	1,84
16:20:00	49	13,70	1,84
16:21:00	49	13,69	1,84
16:22:00	49	13,69	1,84
16:23:00	49	13,69	1,84
16:24:00	49	13,68	1,85
16:25:00	49	13,68	1,85
16:26:00	49	13,68	1,85
16:27:00	49	13,68	1,85
16:28:00	49	13,68	1,86
16:29:00	49	13,68	1,86
16:30:00	49	13,68	1,86
16:31:00	49	13,67	1,87
16:32:00	49	13,67	1,87
16:33:00	49	13,67	1,87
16:34:00	49	13,67	1,87
16:35:00	49	13,66	1,87
16:36:00	49	13,66	1,87
16:37:00	48	13,65	1,88
16:38:00	49	13,65	1,88
16:39:00	49	13,65	1,88
16:40:00	49	13,65	1,88
16:41:00	49	13,65	1,89
16:42:00	49	13,65	1,89
16:43:00	49	13,65	1,89
16:44:00	49	13,64	1,90
16:45:00	48	13,64	1,90
16:46:00	48	13,64	1,90
16:47:00	49	13,63	1,91
16:48:00	49	13,63	1,91
16:49:00	49	13,63	1,91
16:50:00	49	13,63	1,91
16:51:00	48	13,63	1,91
16:52:00	49	13,63	1,91
16:53:00	48	13,63	1,91
16:54:00	49	13,62	1,92
16:55:00	49	13,62	1,92
16:56:00	49	13,62	1,92
16:57:00	49	13,61	1,93
16:58:00	49	13,61	1,93
16:59:00	49	13,61	1,93
17:00:00	49	13,61	1,93
17:01:00	49	13,60	1,94
17:02:00	49	13,60	1,94
17:03:00	48	13,60	1,94
17:04:00	49	13,59	1,94
17:05:00	48	13,59	1,94
17:06:00	49	13,59	1,94
17:07:00	48	13,59	1,95
17:08:00	49	13,59	1,95
17:09:00	48	13,59	1,95
17:10:00	49	13,58	1,96
17:11:00	49	13,58	1,96
17:12:00	49	13,58	1,96
17:13:00	49	13,58	1,96
17:14:00	49	13,57	1,97
17:15:00	49	13,57	1,97
17:16:00	49	13,57	1,97
17:17:00	49	13,57	1,97
17:18:00	49	13,56	1,98
17:19:00	49	13,56	1,98
17:20:00	49	13,56	1,98
17:21:00	49	13,56	1,98
17:22:00	49	13,56	1,98
17:23:00	49	13,56	1,98
17:24:00	49	13,56	1,98
17:25:00	48	13,54	2,00
17:26:00	49	13,54	2,00
17:27:00	48	13,54	2,00
17:28:00	48	13,54	2,01
17:29:00	49	13,54	2,01
17:30:00	48	13,54	2,01
17:31:00	49	13,53	2,01
17:32:00	49	13,53	2,01
17:33:00	49	13,53	2,01
17:34:00	49	13,53	2,01
17:35:00	49	13,52	2,02
17:36:00	49	13,52	2,02
17:37:00	48	13,52	2,02
17:38:00	48	13,52	2,02
17:39:00	49	13,51	2,03
17:40:00	49	13,51	2,03
17:41:00	49	13,51	2,03
17:42:00	49	13,50	2,04
17:43:00	49	13,50	2,04
17:44:00	48	13,50	2,04
17:45:00	49	13,50	2,04
17:46:00	49	13,50	2,05
17:47:00	48	13,50	2,05
17:48:00	49	13,49	2,06
17:49:00	49	13,49	2,06
17:50:00	48	13,49	2,06
17:51:00	49	13,49	2,06
17:52:00	49	13,48	2,06
17:53:00	49	13,48	2,06
17:54:00	49	13,48	2,06
17:55:00	48	13,47	2,07
17:56:00	49	13,47	2,07
17:57:00	49	13,47	2,07
17:58:00	49	13,47	2,08
17:59:00	48	13,47	2,08
18:00:00	49	13,47	2,08
18:01:00	49	13,46	2,09
18:02:00	48	13,46	2,09
18:03:00	49	13,46	2,09
18:04:00	49	13,46	2,09
18:05:00	49	13,45	2,10
18:06:00	48	13,45	2,10
18:07:00	49	13,45	2,10
18:08:00	49	13,45	2,10
18:09:00	49	13,45	2,10
18:10:00	48	13,45	2,10
18:11:00	49	13,45	2,10
18:12:00	48	13,45	2,10
18:13:00	49	13,44	2,11
18:14:00	48	13,44	2,11
18:15:00	49	13,44	2,11
18:16:00	49	13,44	2,11
18:17:00	49	13,43	2,12
18:18:00	49	13,43	2,12
18:19:00	49	13,43	2,12
18:20:00	49	13,43	2,12
18:21:00	49	13,42	2,13
18:22:00	49	13,42	2,13
18:23:00	49	13,42	2,13
18:24:00	49	13,42	2,13
18:25:00	49	13,41	2,14
18:26:00	49	13,41	2,14
18:27:00	49	13,41	2,14
18:28:00	49	13,41	2,15
18:29:00	49	13,41	2,15
18:30:00	49	13,41	2,15
18:31:00	49	13,41	2,15
18:32:00	49	13,41	2,15
18:33:00	49	13,40	2,15
18:34:00	49	13,40	2,15
18:35:00	49	13,40	2,15
18:36:00	49	13,40	2,15
18:37:00	49	13,39	2,16
18:38:00	49	13,39	2,16
18:39:00	49	13,39	2,16
18:40:00	49	13,39	2,16
18:41:00	49	13,38	2,17
18:42:00	49	13,38	2,17
18:43:00	49	13,38	2,17
18:44:00	49	13,38	2,17
18:45:00	49	13,38	2,18
18:46:00	49	13,38	2,18
18:47:00	48	13,38	2,18
18:48:00	49	13,38	2,18
18:49:00	49	13,37	2,19
18:50:00	49	13,37	2,19
18:51:00	49	13,37	2,19
18:52:00	49	13,37	2,19
18:53:00	49	13,36	2,20
18:54:00	49	13,36	2,20
18:55:00	49	13,36	2,20
18:56:00	49	13,36	2,20
18:57:00	48	13,36	2,21
18:58:00	49	13,36	2,21
18:59:00	49	13,36	2,21
19:00:00	49	13,36	2,21
19:01:00	48	13,35	2,21
19:02:00	48	13,35	2,21
19:03:00	49	13,35	2,21
19:04:00	49	13,35	2,21
19:05:00	49	13,34	2,22
19:06:00	49	13,34	2,22
19:07:00	49	13,34	2,22
19:08:00	49	13,34	2,22
19:09:00	49	13,33	2,23
19:10:00	49	13,33	2,23
19:11:00	49	13,33	2,23
19:12:00	49	13,33	2,23
19:13:00	48	13,32	2,24
19:14:00	49	13,32	2,24
19:15:00	49	13,32	2,24
19:16:00	48	13,32	2,24
19:17:00	49	13,32	2,24
19:18:00	49	13,32	2,25
19:19:00	49	13,32	2,25
19:20:00	49	13,32	2,25
19:21:00	49	13,32	2,25
19:22:00	49	13,31	2,26
19:23:00	48	13,31	2,26
19:24:00	49	13,31	2,26
19:25:00	48	13,31	2,26
19:26:00	48	13,30	2,27
19:27:00	49	13,30	2,27
19:28:00	49	13,30	2,27
19:29:00	48	13,30	2,27
19:30:00	49	13,29	2,28
19:31:00	49	13,29	2,28
19:32:00	49	13,29	2,28
19:33:00	48	13,29	2,28
19:34:00	49	13,29	2,28
19:35:00	49	13,29	2,28
19:36:00	49	13,29	2,28
19:37:00	49	13,29	2,28
19:38:00	49	13,29	2,28
19:39:00	48	13,28	2,29
19:40:00	49	13,28	2,29
19:41:00	49	13,28	2,29
19:42:00	48	13,27	2,30
19:43:00	49	13,27	2,30
19:44:00	49	13,27	2,30
19:45:00	49	13,27	2,30
19:46:00	49	13,27	2,30
19:47:00	49	13,27	2,31
19:48:00	49	13,27	2,31
19:49:00	49	13,27	2,31
19:50:00	49	13,27	2,31
19:51:00	49	13,26	2,32
19:52:00	49	13,26	2,32
19:53:00	48	13,26	2,32
19:54:00	49	13,26	2,32
19:55:00	48	13,25	2,33
19:56:00	49	13,25	2,33
19:57:00	49	13,25	2,33
19:58:00	49	13,25	2,33
19:59:00	49	13,24	2,34
20:00:00	49	13,24	2,34
20:01:00	49	13,24	2,34
20:02:00	49	13,24	2,34
20:03:00	49	13,23	2,35
20:04:00	49	13,23	2,35
20:05:00	49	13,23	2,35
20:06:00	49	13,23	2,35
20:07:00	49	13,23	2,36
20:08:00	49	13,23	2,36
20:09:00	49	13,23	2,36
20:10:00	48	13,23	2,36
20:11:00	49	13,23	2,36
20:12:00	49	13,22	2,37
20:13:00	49	13,22	2,37
20:14:00	49	13,22	2,37
20:15:00	49	13,22	2,37
20:16:00	49	13,21	2,37
20:17:00	48	13,21	2,37
20:18:00	49	13,21	2,37
20:19:00	49	13,21	2,37
20:20:00	48	13,20	2,38
20:21:00	48	13,21	2,37
20:22:00	49	13,20	2,38
20:23:00	49	13,20	2,38
20:24:00	48	13,20	2,38
20:25:00	49	13,20	2,39
20:26:00	49	13,19	2,40
20:27:00	49	13,19	2,40
20:28:00	48	13,19	2,40
20:29:00	49	13,19	2,40
20:30:00	49	13,19	2,40
20:31:00	49	13,18	2,41
20:32:00	49	13,18	2,41
20:33:00	48	13,18	2,41
20:34:00	49	13,18	2,41
20:35:00	49	13,18	2,42
20:36:00	49	13,18	2,42
20:37:00	49	13,18	2,42
20:38:00	49	13,18	2,42
20:39:00	49	13,18	2,42
20:40:00	49	13,17	2,43
20:41:00	49	13,17	2,43
20:42:00	49	13,17	2,43
20:43:00	49	13,17	2,43
20:44:00	49	13,17	2,43
20:45:00	49	13,16	2,44
20:46:00	49	13,16	2,44
20:47:00	49	13,16	2,44
20:48:00	49	13,16	2,44
20:49:00	49	13,16	2,44
20:50:00	49	13,15	2,45
20:51:00	49	13,15	2,45
20:52:00	49	13,15	2,45
20:53:00	49	13,15	2,45
20:54:00	49	13,14	2,46
20:55:00	49	13,14	2,46
20:56:00	49	13,14	2,46
20:57:00	49	13,14	2,46
20:58:00	49	13,14	2,47
20:59:00	48	13,14	2,47
21:00:00	49	13,14	2,47
21:01:00	49	13,14	2,47
21:02:00	49	13,13	2,48
21:03:00	49	13,13	2,48
21:04:00	49	13,13	2,48
21:05:00	49	13,13	2,48
21:06:00	49	13,12	2,49
21:07:00	49	13,12	2,49
21:08:00	49	13,12	2,49
21:09:00	49	13,12	2,49
21:10:00	49	13,12	2,49
21:11:00	49	13,12	2,49
21:12:00	49	13,11	2,50
21:13:00	49	13,11	2,50
21:14:00	49	13,11	2,50
21:15:00	49	13,11	2,50
21:16:00	49	13,11	2,50
21:17:00	49	13,11	2,50
21:18:00	49	13,11	2,50
21:19:00	49	13,11	2,50
21:20:00	49	13,10	2,51
21:21:00	49	13,10	2,51
21:22:00	49	13,10	2,51
21:23:00	49	13,10	2,51
21:24:00	49	13,10	2,51
21:25:00	49	13,10	2,51
21:26:00	49	13,09	2,52
21:27:00	48	13,09	2,52
21:28:00	49	13,09	2,52
21:29:00	49	13,09	2,52
21:30:00	49	13,09	2,52
21:31:00	49	13,08	2,53
21:32:00	48	13,08	2,53
21:33:00	49	13,08	2,53
21:34:00	49	13,08	2,53
21:35:00	49	13,08	2,53
21:36:00	49	13,08	2,54
21:37:00	48	13,08	2,54
21:38:00	49	13,08	2,54
21:39:00	49	13,08	2,54
21:40:00	49	13,08	2,54
21:41:00	49	13,07	2,55
21:42:00	48	13,07	2,55
21:43:00	49	13,07	2,55
21:44:00	49	13,07	2,55
21:45:00	49	13,07	2,55
21:46:00	49	13,07	2,55
21:47:00	49	13,06	2,56
21:48:00	49	13,06	2,56
21:49:00	49	13,06	2,56
21:50:00	49	13,06	2,56
21:51:00	48	13,05	2,57
21:52:00	49	13,05	2,57
21:53:00	49	13,05	2,57
21:54:00	49	13,05	2,57
21:55:00	49	13,05	2,57
21:56:00	49	13,05	2,57
21:57:00	49	13,05	2,58
21:58:00	49	13,05	2,58
21:59:00	49	13,05	2,58
22:00:00	49	13,05	2,58
22:01:00	49	13,05	2,58
22:02:00	48	13,04	2,59
22:03:00	49	13,04	2,59
22:04:00	49	13,04	2,59
22:05:00	49	13,04	2,59
22:06:00	49	13,04	2,59
22:07:00	49	13,04	2,59
22:08:00	49	13,03	2,60
22:09:00	49	13,03	2,60
22:10:00	48	13,03	2,60
22:11:00	49	13,03	2,60
22:12:00	49	13,03	2,60
22:13:00	49	13,02	2,61
22:14:00	49	13,02	2,61
22:15:00	49	13,02	2,61
22:16:00	49	13,02	2,61
22:17:00	49	13,02	2,61
22:18:00	48	13,02	2,62
22:19:00	49	13,02	2,62
22:20:00	49	13,02	2,62
22:21:00	49	13,02	2,62
22:22:00	49	13,02	2,62
22:23:00	49	13,02	2,62
22:24:00	49	13,01	2,63
22:25:00	48	13,01	2,63
22:26:00	49	13,01	2,63
22:27:00	49	13,01	2,63
22:28:00	49	13,01	2,63
22:29:00	49	13,00	2,64
22:30:00	49	13,00	2,64
22:31:00	49	13,00	2,64
22:32:00	49	13,00	2,64
22:33:00	49	13,00	2,64
22:34:00	49	13,00	2,64
22:35:00	49	12,99	2,65
22:36:00	48	12,99	2,65
22:37:00	49	12,99	2,65
22:38:00	49	12,99	2,65
22:39:00	49	12,99	2,65
22:40:00	49	12,99	2,66
22:41:00	49	12,99	2,66
22:42:00	49	12,99	2,66
22:43:00	49	12,99	2,66
22:44:00	49	12,99	2,66
22:45:00	48	12,98	2,67
22:46:00	49	12,98	2,67
22:47:00	49	12,98	2,67
22:48:00	49	12,98	2,67
22:49:00	49	12,98	2,67
22:50:00	49	12,98	2,67
22:51:00	48	12,97	2,68
22:52:00	48	12,97	2,68
22:53:00	49	12,97	2,68
22:54:00	49	12,97	2,68
22:55:00	49	12,97	2,68
22:56:00	49	12,97	2,68
22:57:00	49	12,96	2,69
22:58:00	49	12,96	2,69
22:59:00	49	12,96	2,69
23:00:00	49	12,96	2,69
23:01:00	49	12,96	2,69
23:02:00	49	12,96	2,69
23:03:00	49	12,96	2,70
23:04:00	49	12,96	2,70
23:05:00	49	12,96	2,70
23:06:00	49	12,96	2,70
23:07:00	49	12,96	2,70
23:08:00	49	12,95	2,71
23:09:00	49	12,95	2,71
23:10:00	49	12,95	2,71
23:11:00	49	12,95	2,71
23:12:00	49	12,94	2,72
23:13:00	49	12,94	2,72
23:14:00	49	12,94	2,72
23:15:00	49	12,94	2,72
23:16:00	49	12,94	2,72
23:17:00	49	12,94	2,72
23:18:00	49	12,94	2,72
23:19:00	49	12,93	2,73
23:20:00	49	12,93	2,73
23:21:00	49	12,93	2,73
23:22:00	49	12,93	2,73
23:23:00	49	12,93	2,73
23:24:00	49	12,93	2,74
23:25:00	49	12,93	2,74
23:26:00	49	12,93	2,74
23:27:00	49	12,93	2,74
23:28:00	49	12,93	2,74
23:29:00	49	12,93	2,74
23:30:00	49	12,92	2,75
23:31:00	49	12,92	2,75
23:32:00	49	12,92	2,75
23:33:00	49	12,92	2,75
23:34:00	48	12,92	2,75
23:35:00	49	12,92	2,75
23:36:00	49	12,91	2,76
23:37:00	49	12,91	2,76
23:38:00	48	12,91	2,76
23:39:00	49	12,91	2,76
23:40:00	49	12,91	2,76
23:41:00	49	12,91	2,76
23:42:00	48	12,91	2,76
23:43:00	48	12,90	2,77
23:44:00	49	12,90	2,77
23:45:00	49	12,90	2,77
23:46:00	49	12,90	2,77
23:47:00	49	12,90	2,77
23:48:00	49	12,90	2,77
23:49:00	49	12,90	2,78
23:50:00	49	12,90	2,78
23:51:00	49	12,90	2,78
23:52:00	48	12,90	2,78
23:53:00	49	12,90	2,78
23:54:00	49	12,89	2,80
23:55:00	49	12,89	2,80
23:56:00	49	12,89	2,80
23:57:00	49	12,89	2,80
23:58:00	48	12,89	2,80
23:59:00	49	12,89	2,80
24:00:00	49	12,89	2,80
24:01:00	49	12,89	2,80
24:02:00	49	12,88	2,81
24:03:00	48	12,88	2,81
24:04:00	49	12,88	2,81
24:05:00	49	12,88	2,81
24:06:00	49	12,88	2,81
24:07:00	49	12,88	2,81
24:08:00	49	12,88	2,81
24:09:00	49	12,88	2,82
24:10:00	49	12,88	2,82
24:11:00	49	12,88	2,82
24:12:00	49	12,88	2,82
24:13:00	49	12,88	2,82
24:14:00	49	12,86	2,84
24:15:00	49	12,86	2,84
24:16:00	49	12,86	2,84
24:17:00	49	12,86	2,84
24:18:00	49	12,86	2,84
24:19:00	49	12,86	2,84
24:20:00	49	12,86	2,84
24:21:00	49	12,85	2,85
24:22:00	49	12,85	2,85
24:23:00	49	12,85	2,85
24:24:00	49	12,85	2,85
24:25:00	49	12,85	2,85
24:26:00	49	12,85	2,85
24:27:00	49	12,84	2,86
24:28:00	49	12,84	2,86
24:29:00	49	12,84	2,86
24:30:00	49	12,84	2,86
24:31:00	49	12,84	2,86
24:32:00	48	12,84	2,86
24:33:00	49	12,84	2,87
24:34:00	49	12,84	2,87
24:35:00	49	12,84	2,87
24:36:00	49	12,84	2,87
24:37:00	49	12,84	2,87
24:38:00	49	12,84	2,87
24:39:00	49	12,83	2,88
24:40:00	49	12,84	2,87
24:41:00	49	12,83	2,88
24:42:00	49	12,83	2,88
24:43:00	49	12,83	2,88
24:44:00	49	12,83	2,88
24:45:00	49	12,83	2,88
24:46:00	49	12,82	2,89
24:47:00	49	12,82	2,89
24:48:00	49	12,82	2,89
24:49:00	49	12,82	2,89
24:50:00	49	12,82	2,89
24:51:00	49	12,82	2,89
24:52:00	49	12,82	2,89
24:53:00	49	12,82	2,90
24:54:00	49	12,82	2,90
24:55:00	49	12,82	2,90
24:56:00	49	12,82	2,90
24:57:00	49	12,82	2,90
24:58:00	49	12,82	2,90
24:59:00	49	12,81	2,91
25:00:00	49	12,81	2,91
25:01:00	49	12,81	2,91
25:02:00	49	12,81	2,91
25:03:00	49	12,81	2,91
25:04:00	49	12,81	2,91
25:05:00	49	12,80	2,92
25:06:00	49	12,80	2,92
25:07:00	49	12,80	2,92
25:08:00	49	12,80	2,92
25:09:00	48	12,80	2,92
25:10:00	49	12,80	2,92
25:11:00	49	12,80	2,92
25:12:00	48	12,79	2,93
25:13:00	49	12,79	2,93
25:14:00	48	12,79	2,93
25:15:00	48	12,79	2,93
25:16:00	49	12,79	2,93
25:17:00	49	12,79	2,95
25:18:00	48	12,79	2,95
25:19:00	49	12,79	2,95
25:20:00	49	12,79	2,95
25:21:00	48	12,79	2,95
25:22:00	49	12,79	2,95
25:23:00	49	12,79	2,95
25:24:00	49	12,78	2,96
25:25:00	49	12,78	2,96
25:26:00	49	12,78	2,96
25:27:00	48	12,78	2,96
25:28:00	49	12,78	2,96
25:29:00	49	12,78	2,96
25:30:00	49	12,78	2,96
25:31:00	49	12,77	2,97
25:32:00	49	12,77	2,97
25:33:00	49	12,77	2,97
25:34:00	48	12,77	2,97
25:35:00	49	12,77	2,97
25:36:00	48	12,77	2,97
25:37:00	49	12,76	2,98
25:38:00	49	12,76	2,98
25:39:00	49	12,76	2,98
25:40:00	49	12,76	2,98
25:41:00	49	12,76	2,98
25:42:00	49	12,76	2,98
25:43:00	49	12,76	2,98
25:44:00	48	12,75	2,99
25:45:00	49	12,75	2,99
25:46:00	49	12,75	2,99
25:47:00	49	12,75	2,99
25:48:00	49	12,75	2,99
25:49:00	49	12,75	2,99
25:50:00	49	12,75	2,99
25:51:00	49	12,75	2,99
25:52:00	49	12,75	3,00
25:53:00	48	12,75	3,00
25:54:00	49	12,75	3,00
25:55:00	49	12,75	3,00
25:56:00	48	12,75	3,00
25:57:00	48	12,75	3,00
25:58:00	48	12,75	3,00
25:59:00	49	12,75	3,00
26:00:00	49	12,74	3,01
26:01:00	49	12,74	3,01
26:02:00	49	12,74	3,01
26:03:00	49	12,74	3,01
26:04:00	49	12,74	3,01
26:05:00	49	12,74	3,01
26:06:00	49	12,74	3,01
26:07:00	49	12,74	3,01
26:08:00	49	12,73	3,02
26:09:00	49	12,73	3,02
26:10:00	49	12,73	3,02
26:11:00	49	12,73	3,02
26:12:00	49	12,73	3,02
26:13:00	49	12,73	3,02
26:14:00	49	12,73	3,03
26:15:00	49	12,73	3,03
26:16:00	49	12,73	3,03
26:17:00	49	12,73	3,03
26:18:00	49	12,73	3,03
26:19:00	48	12,73	3,03
26:20:00	48	12,73	3,03
26:21:00	49	12,73	3,03
26:22:00	49	12,72	3,05
26:23:00	49	12,72	3,05
26:24:00	49	12,72	3,05
26:25:00	49	12,72	3,05
26:26:00	48	12,72	3,05
26:27:00	49	12,72	3,05
26:28:00	49	12,72	3,05
26:29:00	49	12,72	3,05
26:30:00	49	12,71	3,06
26:31:00	48	12,71	3,06
26:32:00	49	12,71	3,06
26:33:00	49	12,71	3,06
26:34:00	49	12,71	3,06
26:35:00	48	12,71	3,06
26:36:00	49	12,71	3,06
26:37:00	48	12,70	3,07
26:38:00	48	12,70	3,07
26:39:00	49	12,70	3,07
26:40:00	49	12,70	3,07
26:41:00	49	12,70	3,07
26:42:00	49	12,70	3,07
26:43:00	49	12,70	3,07
26:44:00	49	12,70	3,07
26:45:00	49	12,70	3,08
26:46:00	48	12,70	3,08
26:47:00	48	12,70	3,08
26:48:00	49	12,70	3,08
26:49:00	49	12,70	3,08
26:50:00	49	12,70	3,08
26:51:00	49	12,70	3,08
26:52:00	49	12,70	3,08
26:53:00	49	12,69	3,09
26:54:00	48	12,69	3,09
26:55:00	49	12,69	3,09
26:56:00	49	12,69	3,09
26:57:00	49	12,69	3,09
26:58:00	49	12,69	3,09
26:59:00	49	12,68	3,10
27:00:00	49	12,68	3,10
27:01:00	49	12,68	3,10
27:02:00	49	12,68	3,10
27:03:00	49	12,68	3,10
27:04:00	49	12,68	3,10
27:05:00	49	12,68	3,10
27:06:00	49	12,68	3,10
27:07:00	49	12,68	3,10
27:08:00	49	12,68	3,10
27:09:00	49	12,67	3,11
27:10:00	48	12,67	3,11
27:11:00	49	12,67	3,11
27:12:00	49	12,67	3,11
27:13:00	49	12,67	3,11
27:14:00	49	12,67	3,11
27:15:00	49	12,67	3,11
27:16:00	49	12,67	3,11
27:17:00	49	12,66	3,13
27:18:00	49	12,66	3,13
27:19:00	49	12,66	3,13
27:20:00	49	12,66	3,13
27:21:00	49	12,66	3,13
27:22:00	48	12,66	3,13
27:23:00	49	12,66	3,13
27:24:00	49	12,66	3,13
27:25:00	49	12,66	3,14
27:26:00	49	12,66	3,14
27:27:00	49	12,66	3,14
27:28:00	49	12,66	3,14
27:29:00	49	12,66	3,14
27:30:00	48	12,66	3,14
27:31:00	49	12,66	3,14
27:32:00	49	12,66	3,14
27:33:00	49	12,65	3,15
27:34:00	49	12,65	3,15
27:35:00	49	12,65	3,15
27:36:00	49	12,65	3,15
27:37:00	49	12,65	3,15
27:38:00	49	12,65	3,15
27:39:00	48	12,65	3,15
27:40:00	49	12,65	3,15
27:41:00	49	12,64	3,16
27:42:00	49	12,64	3,16
27:43:00	48	12,64	3,16
27:44:00	49	12,64	3,16
27:45:00	48	12,64	3,16
27:46:00	49	12,64	3,16
27:47:00	49	12,64	3,16
27:48:00	49	12,64	3,16
27:49:00	49	12,64	3,16
27:50:00	49	12,63	3,17
27:51:00	49	12,63	3,17
27:52:00	49	12,63	3,17
27:53:00	49	12,63	3,17
27:54:00	49	12,63	3,17
27:55:00	49	12,63	3,17
27:56:00	48	12,63	3,17
27:57:00	48	12,63	3,17
27:58:00	49	12,63	3,18
27:59:00	49	12,63	3,18
28:00:00	48	12,63	3,18
28:01:00	48	12,63	3,18
28:02:00	49	12,63	3,18
28:03:00	49	12,63	3,18
28:04:00	49	12,63	3,18
28:05:00	49	12,63	3,18
28:06:00	49	12,63	3,18
28:07:00	49	12,63	3,18
28:08:00	49	12,62	3,20
28:09:00	49	12,62	3,20
28:10:00	49	12,62	3,20
28:11:00	49	12,62	3,20
28:12:00	49	12,62	3,20
28:13:00	49	12,62	3,20
28:14:00	49	12,62	3,20
28:15:00	49	12,61	3,21
28:16:00	49	12,61	3,21
28:17:00	49	12,61	3,21
28:18:00	49	12,61	3,21
28:19:00	49	12,61	3,21
28:20:00	49	12,61	3,21
28:21:00	49	12,61	3,21
28:22:00	48	12,61	3,21
28:23:00	49	12,61	3,21
28:24:00	48	12,60	3,22
28:25:00	49	12,60	3,22
28:26:00	49	12,60	3,22
28:27:00	48	12,60	3,22
28:28:00	49	12,60	3,22
28:29:00	49	12,60	3,22
28:30:00	49	12,60	3,22
28:31:00	49	12,60	3,22
28:32:00	49	12,60	3,22
28:33:00	49	12,60	3,22
