Repository: ProgWizer/parser

File: project-root/data/Data Acquisition/Data Acquisition/2002 year (647)/UCA R Usinsk A1500+0.5%Gel+1%SMS+0.05%TR-1 (35C).txt (part 1 of 3)
--Test Summary--
Full Path and File Name	
Instrument Name	4262 R
Instrument Type	UCA
Instrument Serial Number	111
Test Start Date	29.08.2002
Test Start Time	14:37:18
Test Stop Date	02.09.2002
Test Stop Time	9:40:06
Test Length	91:02:48
Final Sample Time Offset	91:02:30
Controller Schedule Name	
Sampling Period	60 seconds
Comments	T:35(35min), 37(240min) field water, all dry blend
Information	WellID	56/4032
Information	Customer	KomiOil-Usinsk
Information	CementClass	A
Information	CementMfr	Sukhoy Log
Information	Additives	0.5%Gel+1%SMS+0.05%TR-1
Information	Density	1500
Information	BHCT	35
Information	BHST	37
Information	FluidLoss	
Information	JobType	168.3 mm csg Lead slurry
Calculated Value	Finish Set	4:53:00
Calculated Curve	Compressive Strength	Compressive strength type A (less than 14 lb/gal)
Initial Temperature (°C)	24 °C
Final Temperature (°C)	37 °C
Initial Transit Time (microsec/in)	ERROR
Final Transit Time (microsec/in)	11,29 microsec/in
Initial Compressive Strength (MPa)	N/A
Final Compressive Strength (MPa)	6,13 MPa
--Data--
Time (HH:MM:SS)	Temperature (°C)	Transit Time (microsec/in)	Compressive Strength (MPa)
0:00:00	24		
0:01:00	24		
0:02:00	24		
0:03:00	24		
0:04:00	24		
0:05:00	25		
0:06:00	25		
0:07:00	25		
0:08:00	26		
0:09:00	26		
0:10:00	26		
0:11:00	27		
0:12:00	27		
0:13:00	27		
0:14:00	28		
0:15:00	28		
0:16:00	28		
0:17:00	29		
0:18:00	29		
0:19:00	30		
0:20:00	30		
0:21:00	30		
0:22:00	31		
0:23:00	31		
0:24:00	32		
0:25:00	33		
0:26:00	33		
0:27:00	33		
0:28:00	33		
0:29:00	34		
0:30:00	34		
0:31:00	35		
0:32:00	35		
0:33:00	35		
0:34:00	35		
0:35:00	36		
0:36:00	36		
0:37:00	36		
0:38:00	36		
0:39:00	36		
0:40:00	36		
0:41:00	36		
0:42:00	36		
0:43:00	36		
0:44:00	36		
0:45:00	36		
0:46:00	37		
0:47:00	36		
0:48:00	36		
0:49:00	36		
0:50:00	36		
0:51:00	36		
0:52:00	36		
0:53:00	36		
0:54:00	36		
0:55:00	36		
0:56:00	35		
0:57:00	36		
0:58:00	36		
0:59:00	36		
1:00:00	36		
1:01:00	36		
1:02:00	36		
1:03:00	35		
1:04:00	36		
1:05:00	36		
1:06:00	35		
1:07:00	36		
1:08:00	36		
1:09:00	36		
1:10:00	36		
1:11:00	36		
1:12:00	35		
1:13:00	35		
1:14:00	36		
1:15:00	35		
1:16:00	36		
1:17:00	35		
1:18:00	36		
1:19:00	35		
1:20:00	36		
1:21:00	35		
1:22:00	35		
1:23:00	36		
1:24:00	35		
1:25:00	35		
1:26:00	35		
1:27:00	35		
1:28:00	36		
1:29:00	35		
1:30:00	35		
1:31:00	36		
1:32:00	35		
1:33:00	35		
1:34:00	36		
1:35:00	35		
1:36:00	35		
1:37:00	35		
1:38:00	35		
1:39:00	35		
1:40:00	35		
1:41:00	35		
1:42:00	35		
1:43:00	35		
1:44:00	36		
1:45:00	36		
1:46:00	36		
1:47:00	35		
1:48:00	36		
1:49:00	35		
1:50:00	35		
1:51:00	36		
1:52:00	36		
1:53:00	35		
1:54:00	36		
1:55:00	35		
1:56:00	36		
1:57:00	36		
1:58:00	36		
1:59:00	35		
2:00:00	36		
2:01:00	36		
2:02:00	36		
2:03:00	35		
2:04:00	36		
2:05:00	36		
2:06:00	36		
2:07:00	36		
2:08:00	36		
2:09:00	36		
2:10:00	36		
2:11:00	35		
2:12:00	36		
2:13:00	36		
2:14:00	36		
2:15:00	36		
2:16:00	36		
2:17:00	36		
2:18:00	36		
2:19:00	35		
2:20:00	36		
2:21:00	36		
2:22:00	36		
2:23:00	36		
2:24:00	36		
2:25:00	36		
2:26:00	35		
2:27:00	36		
2:28:00	36		
2:29:00	36		
2:30:00	36		
2:31:00	36		
2:32:00	36		
2:33:00	36		
2:34:00	36	16,99	0,00
2:35:00	36	16,98	0,00
2:36:00	36	16,99	0,00
2:37:00	36	16,97	0,00
2:38:00	35	16,96	0,01
2:39:00	36	17,00	0,00
2:40:00	36	16,99	0,00
2:41:00	36	16,96	0,01
2:42:00	36	16,95	0,01
2:43:00	36	16,93	0,02
2:44:00	36	16,93	0,02
2:45:00	36	16,96	0,01
2:46:00	35	16,95	0,01
2:47:00	36	16,96	0,01
2:48:00	35	16,93	0,02
2:49:00	36	16,96	0,01
2:50:00	36	16,94	0,01
2:51:00	36	16,93	0,02
2:52:00	36	16,92	0,02
2:53:00	36	16,91	0,02
2:54:00	36	16,92	0,02
2:55:00	36	16,92	0,02
2:56:00	36	16,93	0,02
2:57:00	36	16,93	0,02
2:58:00	36	16,90	0,02
2:59:00	36	16,90	0,02
3:00:00	36	16,89	0,03
3:01:00	36	16,89	0,03
3:02:00	36	16,89	0,03
3:03:00	36	16,87	0,03
3:04:00	36	16,89	0,03
3:05:00	36	16,89	0,03
3:06:00	36	16,88	0,03
3:07:00	36	16,89	0,03
3:08:00	36	16,87	0,04
3:09:00	36	16,89	0,03
3:10:00	36	16,89	0,03
3:11:00	36	16,87	0,04
3:12:00	36	16,87	0,03
3:13:00	36	16,88	0,03
3:14:00	36	16,87	0,04
3:15:00	36	16,81	0,05
3:16:00	36	16,80	0,06
3:17:00	36	16,83	0,05
3:18:00	36	16,87	0,04
3:19:00	37	16,86	0,04
3:20:00	36	16,85	0,04
3:21:00	37	16,84	0,05
3:22:00	36	16,83	0,05
3:23:00	36	16,79	0,06
3:24:00	36	16,78	0,06
3:25:00	36	16,77	0,07
3:26:00	36	16,73	0,08
3:27:00	37	16,74	0,08
3:28:00	36	16,73	0,08
3:29:00	37	16,75	0,07
3:30:00	37	16,73	0,08
3:31:00	36	16,73	0,08
3:32:00	36	16,71	0,09
3:33:00	36	16,71	0,09
3:34:00	36	16,71	0,08
3:35:00	36	16,70	0,09
3:36:00	36	16,68	0,10
3:37:00	36	16,69	0,09
3:38:00	37	16,67	0,10
3:39:00	36	16,67	0,10
3:40:00	36	16,66	0,10
3:41:00	36	16,65	0,11
3:42:00	36	16,65	0,11
3:43:00	36	16,66	0,10
3:44:00	36	16,65	0,11
3:45:00	36	16,63	0,11
3:46:00	37	16,64	0,11
3:47:00	37	16,70	0,09
3:48:00	36	16,68	0,10
3:49:00	36	16,66	0,10
3:50:00	37	16,61	0,12
3:51:00	37	16,66	0,10
3:52:00	36	16,65	0,11
3:53:00	36	16,65	0,11
3:54:00	36	16,63	0,11
3:55:00	36	16,63	0,11
3:56:00	37	16,60	0,12
3:57:00	36	16,59	0,12
3:58:00	37	16,59	0,13
3:59:00	37	16,56	0,14
4:00:00	37	16,55	0,14
4:01:00	36	16,58	0,13
4:02:00	37	16,57	0,13
4:03:00	36	16,55	0,14
4:04:00	36	16,54	0,14
4:05:00	37	16,53	0,15
4:06:00	37	16,51	0,15
4:07:00	36	16,50	0,16
4:08:00	36	16,48	0,17
4:09:00	37	16,45	0,18
4:10:00	37	16,44	0,18
4:11:00	37	16,44	0,18
4:12:00	37	16,44	0,18
4:13:00	37	16,43	0,18
4:14:00	37	16,42	0,18
4:15:00	37	16,42	0,18
4:16:00	37	16,41	0,19
4:17:00	37	16,41	0,19
4:18:00	37	16,39	0,20
4:19:00	37	16,39	0,20
4:20:00	37	16,41	0,19
4:21:00	37	16,37	0,20
4:22:00	37	16,38	0,20
4:23:00	37	16,37	0,20
4:24:00	37	16,36	0,21
4:25:00	37	16,34	0,21
4:26:00	37	16,30	0,23
4:27:00	37	16,29	0,23
4:28:00	37	16,30	0,23
4:29:00	37	16,28	0,24
4:30:00	37	16,27	0,24
4:31:00	37	16,27	0,24
4:32:00	37	16,26	0,25
4:33:00	37	16,24	0,25
4:34:00	37	16,21	0,26
4:35:00	37	16,18	0,27
4:36:00	37	16,17	0,28
4:37:00	37	16,16	0,28
4:38:00	37	16,16	0,28
4:39:00	37	16,14	0,29
4:40:00	37	16,14	0,29
4:41:00	37	16,11	0,30
4:42:00	37	16,11	0,30
4:43:00	37	16,09	0,31
4:44:00	37	16,09	0,31
4:45:00	37	16,08	0,32
4:46:00	37	16,07	0,32
4:47:00	37	16,06	0,32
4:48:00	37	16,06	0,32
4:49:00	37	16,04	0,33
4:50:00	37	16,03	0,33
4:51:00	36	16,03	0,34
4:52:00	37	16,02	0,34
4:53:00	37	16,00	0,35
4:54:00	37	15,98	0,36
4:55:00	37	15,97	0,36
4:56:00	37	15,96	0,37
4:57:00	37	15,95	0,37
4:58:00	37	15,94	0,37
4:59:00	37	15,92	0,38
5:00:00	37	15,91	0,38
5:01:00	37	15,90	0,39
5:02:00	37	15,89	0,39
5:03:00	37	15,87	0,40
5:04:00	37	15,85	0,41
5:05:00	37	15,85	0,41
5:06:00	37	15,84	0,42
5:07:00	36	15,82	0,42
5:08:00	37	15,82	0,43
5:09:00	37	15,78	0,44
5:10:00	37	15,78	0,44
5:11:00	37	15,76	0,45
5:12:00	37	15,75	0,46
5:13:00	37	15,73	0,47
5:14:00	37	15,72	0,47
5:15:00	37	15,72	0,47
5:16:00	37	15,70	0,48
5:17:00	36	15,69	0,49
5:18:00	37	15,67	0,50
5:19:00	36	15,66	0,50
5:20:00	36	15,64	0,51
5:21:00	37	15,64	0,51
5:22:00	37	15,61	0,52
5:23:00	37	15,60	0,53
5:24:00	36	15,59	0,53
5:25:00	37	15,57	0,54
5:26:00	37	15,57	0,54
5:27:00	37	15,55	0,55
5:28:00	37	15,55	0,55
5:29:00	37	15,55	0,55
5:30:00	37	15,53	0,56
5:31:00	37	15,51	0,57
5:32:00	36	15,49	0,58
5:33:00	37	15,49	0,58
5:34:00	37	15,48	0,59
5:35:00	37	15,47	0,59
5:36:00	37	15,46	0,59
5:37:00	37	15,46	0,60
5:38:00	37	15,44	0,61
5:39:00	37	15,43	0,61
5:40:00	37	15,42	0,62
5:41:00	36	15,40	0,62
5:42:00	37	15,39	0,63
5:43:00	37	15,37	0,64
5:44:00	37	15,37	0,64
5:45:00	37	15,34	0,66
5:46:00	37	15,34	0,66
5:47:00	37	15,33	0,66
5:48:00	37	15,31	0,67
5:49:00	37	15,30	0,68
5:50:00	37	15,30	0,68
5:51:00	37	15,28	0,69
5:52:00	37	15,26	0,70
5:53:00	37	15,26	0,70
5:54:00	37	15,25	0,71
5:55:00	37	15,24	0,71
5:56:00	37	15,23	0,72
5:57:00	37	15,21	0,72
5:58:00	37	15,21	0,72
5:59:00	36	15,19	0,74
6:00:00	37	15,19	0,74
6:01:00	37	15,18	0,75
6:02:00	36	15,17	0,75
6:03:00	37	15,16	0,75
6:04:00	37	15,15	0,76
6:05:00	37	15,15	0,76
6:06:00	37	15,13	0,77
6:07:00	37	15,13	0,77
6:08:00	37	15,12	0,78
6:09:00	36	15,12	0,78
6:10:00	36	15,10	0,79
6:11:00	37	15,10	0,79
6:12:00	37	15,09	0,79
6:13:00	37	15,09	0,80
6:14:00	37	15,08	0,80
6:15:00	36	15,07	0,81
6:16:00	37	15,07	0,81
6:17:00	36	15,06	0,81
6:18:00	37	15,06	0,81
6:19:00	37	15,04	0,83
6:20:00	37	15,03	0,83
6:21:00	37	15,04	0,83
6:22:00	37	15,01	0,84
6:23:00	37	15,01	0,85
6:24:00	37	15,01	0,85
6:25:00	37	14,99	0,85
6:26:00	37	14,98	0,86
6:27:00	36	14,98	0,86
6:28:00	37	14,98	0,86
6:29:00	37	14,97	0,87
6:30:00	37	14,95	0,88
6:31:00	37	14,95	0,88
6:32:00	37	14,95	0,88
6:33:00	37	14,95	0,88
6:34:00	37	14,93	0,89
6:35:00	37	14,92	0,90
6:36:00	37	14,91	0,90
6:37:00	37	14,91	0,90
6:38:00	37	14,89	0,91
6:39:00	36	14,89	0,91
6:40:00	37	14,89	0,92
6:41:00	37	14,88	0,92
6:42:00	37	14,87	0,93
6:43:00	37	14,87	0,93
6:44:00	37	14,86	0,93
6:45:00	37	14,86	0,94
6:46:00	36	14,86	0,94
6:47:00	37	14,85	0,94
6:48:00	37	14,85	0,94
6:49:00	37	14,83	0,95
6:50:00	37	14,83	0,95
6:51:00	37	14,83	0,96
6:52:00	37	14,82	0,96
6:53:00	37	14,82	0,96
6:54:00	37	14,81	0,97
6:55:00	37	14,80	0,97
6:56:00	37	14,80	0,97
6:57:00	37	14,80	0,98
6:58:00	37	14,79	0,98
6:59:00	37	14,79	0,98
7:00:00	36	14,78	0,99
7:01:00	37	14,78	0,99
7:02:00	36	14,77	0,99
7:03:00	37	14,76	1,00
7:04:00	37	14,76	1,00
7:05:00	37	14,75	1,00
7:06:00	37	14,75	1,00
7:07:00	37	14,75	1,00
7:08:00	37	14,74	1,01
7:09:00	37	14,74	1,01
7:10:00	37	14,73	1,02
7:11:00	37	14,73	1,02
7:12:00	37	14,73	1,02
7:13:00	37	14,71	1,03
7:14:00	37	14,69	1,04
7:15:00	37	14,70	1,04
7:16:00	37	14,69	1,04
7:17:00	37	14,69	1,04
7:18:00	36	14,68	1,05
7:19:00	37	14,68	1,05
7:20:00	37	14,68	1,05
7:21:00	37	14,67	1,06
7:22:00	37	14,66	1,07
7:23:00	37	14,65	1,07
7:24:00	36	14,65	1,07
7:25:00	37	14,65	1,08
7:26:00	37	14,64	1,08
7:27:00	37	14,64	1,08
7:28:00	37	14,63	1,09
7:29:00	37	14,63	1,09
7:30:00	37	14,61	1,10
7:31:00	37	14,61	1,10
7:32:00	37	14,61	1,10
7:33:00	37	14,61	1,10
7:34:00	37	14,61	1,10
7:35:00	36	14,61	1,10
7:36:00	37	14,60	1,11
7:37:00	37	14,59	1,11
7:38:00	36	14,59	1,11
7:39:00	37	14,59	1,12
7:40:00	37	14,59	1,12
7:41:00	37	14,59	1,12
7:42:00	37	14,58	1,12
7:43:00	37	14,57	1,13
7:44:00	37	14,57	1,13
7:45:00	37	14,57	1,13
7:46:00	37	14,57	1,13
7:47:00	37	14,56	1,13
7:48:00	37	14,55	1,14
7:49:00	37	14,55	1,14
7:50:00	37	14,54	1,15
7:51:00	37	14,53	1,15
7:52:00	37	14,53	1,15
7:53:00	37	14,53	1,16
7:54:00	37	14,53	1,15
7:55:00	37	14,53	1,16
7:56:00	37	14,53	1,16
7:57:00	37	14,52	1,16
7:58:00	37	14,52	1,16
7:59:00	36	14,51	1,17
8:00:00	37	14,51	1,17
8:01:00	37	14,51	1,17
8:02:00	37	14,48	1,19
8:03:00	37	14,48	1,19
8:04:00	37	14,48	1,19
8:05:00	37	14,48	1,19
8:06:00	37	14,47	1,20
8:07:00	37	14,47	1,20
8:08:00	37	14,47	1,20
8:09:00	37	14,47	1,20
8:10:00	37	14,46	1,21
8:11:00	36	14,46	1,21
8:12:00	37	14,45	1,21
8:13:00	36	14,44	1,22
8:14:00	37	14,44	1,22
8:15:00	37	14,44	1,22
8:16:00	37	14,44	1,22
8:17:00	37	14,42	1,24
8:18:00	37	14,42	1,24
8:19:00	37	14,42	1,24
8:20:00	37	14,41	1,24
8:21:00	37	14,41	1,24
8:22:00	37	14,41	1,24
8:23:00	37	14,40	1,25
8:24:00	37	14,41	1,25
8:25:00	37	14,40	1,25
8:26:00	36	14,41	1,25
8:27:00	37	14,40	1,25
8:28:00	37	14,47	1,20
8:29:00	37	14,44	1,22
8:30:00	37	14,44	1,22
8:31:00	36	14,38	1,26
8:32:00	37	14,38	1,27
8:33:00	37	14,38	1,27
8:34:00	37	14,38	1,27
8:35:00	37	14,38	1,27
8:36:00	37	14,37	1,28
8:37:00	37	14,37	1,28
8:38:00	37	14,36	1,28
8:39:00	37	14,36	1,28
8:40:00	37	14,36	1,28
8:41:00	37	14,35	1,29
8:42:00	37	14,35	1,29
8:43:00	37	14,40	1,25
8:44:00	36	14,38	1,26
8:45:00	37	14,41	1,24
8:46:00	36	14,38	1,27
8:47:00	37	14,42	1,24
8:48:00	37	14,38	1,27
8:49:00	37	14,33	1,30
8:50:00	37	14,32	1,31
8:51:00	37	14,33	1,30
8:52:00	37	14,32	1,31
8:53:00	37	14,32	1,32
8:54:00	36	14,31	1,32
8:55:00	37	14,31	1,32
8:56:00	37	14,31	1,32
8:57:00	36	14,29	1,34
8:58:00	37	14,29	1,33
8:59:00	37	14,29	1,34
9:00:00	37	14,28	1,35
9:01:00	37	14,28	1,35
9:02:00	37	14,28	1,35
9:03:00	37	14,28	1,35
9:04:00	36	14,29	1,33
9:05:00	37	14,33	1,30
9:06:00	37	14,32	1,32
9:07:00	37	14,29	1,33
9:08:00	37	14,32	1,32
9:09:00	37	14,33	1,30
9:10:00	36	14,32	1,32
9:11:00	37	14,28	1,35
9:12:00	37	14,31	1,32
9:13:00	37	14,26	1,36
9:14:00	37	14,33	1,30
9:15:00	37	14,32	1,31
9:16:00	36	14,31	1,32
9:17:00	36	14,30	1,33
9:18:00	37	14,26	1,36
9:19:00	37	14,28	1,35
9:20:00	37	14,26	1,36
9:21:00	37	14,28	1,35
9:22:00	37	14,30	1,33
9:23:00	37	14,30	1,33
9:24:00	37	14,28	1,35
9:25:00	37	14,28	1,35
9:26:00	37	14,26	1,36
9:27:00	36	14,27	1,35
9:28:00	37	14,28	1,35
9:29:00	37	14,27	1,35
9:30:00	36	14,26	1,36
9:31:00	37	14,26	1,36
9:32:00	37	14,26	1,36
9:33:00	36	14,26	1,36
9:34:00	37	14,26	1,36
9:35:00	37	14,27	1,35
9:36:00	37	14,26	1,36
9:37:00	37	14,25	1,37
9:38:00	37	14,26	1,36
9:39:00	37	14,25	1,37
9:40:00	37	14,24	1,38
9:41:00	37	14,25	1,37
9:42:00	36	14,24	1,38
9:43:00	37	14,24	1,38
9:44:00	37	14,23	1,38
9:45:00	37	14,24	1,38
9:46:00	37	14,23	1,38
9:47:00	37	14,24	1,38
9:48:00	37	14,23	1,38
9:49:00	37	14,23	1,38
9:50:00	37	14,22	1,39
9:51:00	37	14,23	1,39
9:52:00	37	14,23	1,39
9:53:00	37	14,22	1,39
9:54:00	37	14,21	1,40
9:55:00	36	14,20	1,41
9:56:00	36	14,20	1,41
9:57:00	37	14,20	1,41
9:58:00	37	14,20	1,41
9:59:00	37	14,18	1,42
10:00:00	36	14,18	1,42
10:01:00	37	14,19	1,42
10:02:00	37	14,17	1,44
10:03:00	37	14,17	1,43
10:04:00	37	14,18	1,42
10:05:00	37	14,17	1,44
10:06:00	37	14,17	1,43
10:07:00	37	14,17	1,43
10:08:00	37	14,16	1,44
10:09:00	37	14,14	1,45
10:10:00	36	14,14	1,45
10:11:00	37	14,14	1,45
10:12:00	37	14,14	1,45
10:13:00	36	14,14	1,45
10:14:00	37	14,16	1,44
10:15:00	37	14,14	1,45
10:16:00	36	14,13	1,47
10:17:00	37	14,14	1,46
10:18:00	37	14,14	1,46
10:19:00	37	14,14	1,46
10:20:00	37	14,14	1,46
10:21:00	36	14,14	1,45
10:22:00	37	14,13	1,47
10:23:00	37	14,15	1,45
10:24:00	37	14,13	1,47
10:25:00	37	14,12	1,47
10:26:00	37	14,14	1,46
10:27:00	37	14,12	1,47
10:28:00	37	14,13	1,47
10:29:00	37	14,11	1,48
10:30:00	37	14,13	1,47
10:31:00	37	14,12	1,47
10:32:00	37	14,12	1,47
10:33:00	37	14,11	1,49
10:34:00	37	14,10	1,49
10:35:00	37	14,09	1,50
10:36:00	37	14,10	1,49
10:37:00	37	14,08	1,51
10:38:00	37	14,09	1,50
10:39:00	37	14,09	1,50
10:40:00	37	14,08	1,51
10:41:00	37	14,10	1,49
10:42:00	36	14,09	1,50
10:43:00	37	14,09	1,50
10:44:00	36	14,08	1,51
10:45:00	37	14,07	1,52
10:46:00	37	14,06	1,52
10:47:00	37	14,08	1,51
10:48:00	37	14,07	1,52
10:49:00	37	14,06	1,52
10:50:00	37	14,06	1,52
10:51:00	36	14,06	1,52
10:52:00	36	14,05	1,54
10:53:00	37	14,05	1,54
10:54:00	37	14,05	1,54
10:55:00	37	14,05	1,54
10:56:00	37	14,05	1,54
10:57:00	37	14,05	1,54
10:58:00	37	14,04	1,54
10:59:00	37	14,03	1,55
11:00:00	37	14,03	1,55
11:01:00	37	14,05	1,54
11:02:00	37	14,03	1,55
11:03:00	36	14,02	1,56
11:04:00	36	14,02	1,56
11:05:00	37	14,02	1,56
11:06:00	37	14,02	1,56
11:07:00	37	14,02	1,56
11:08:00	36	14,02	1,56
11:09:00	37	14,02	1,56
11:10:00	37	14,02	1,56
11:11:00	37	14,04	1,54
11:12:00	37	13,98	1,60
11:13:00	37	13,99	1,58
11:14:00	37	13,99	1,59
11:15:00	37	13,99	1,59
11:16:00	37	13,97	1,60
11:17:00	37	14,01	1,57
11:18:00	37	13,99	1,59
11:19:00	37	13,99	1,58
11:20:00	37	13,99	1,58
11:21:00	36	14,00	1,58
11:22:00	37	13,99	1,58
11:23:00	37	14,01	1,57
11:24:00	37	13,98	1,60
11:25:00	37	14,00	1,58
11:26:00	37	14,01	1,57
11:27:00	37	13,99	1,58
11:28:00	37	13,99	1,58
11:29:00	36	13,99	1,58
11:30:00	36	13,98	1,60
11:31:00	37	13,99	1,59
11:32:00	37	13,99	1,58
11:33:00	36	13,98	1,60
11:34:00	37	13,99	1,59
11:35:00	37	13,97	1,60
11:36:00	37	13,98	1,60
11:37:00	37	13,98	1,60
11:38:00	37	13,97	1,60
11:39:00	37	13,96	1,62
11:40:00	37	13,96	1,62
11:41:00	37	13,96	1,62
11:42:00	37	13,95	1,62
11:43:00	37	13,95	1,62
11:44:00	37	13,96	1,61
11:45:00	37	13,94	1,63
11:46:00	37	13,93	1,64
11:47:00	37	13,93	1,64
11:48:00	37	13,93	1,64
11:49:00	37	13,93	1,64
11:50:00	37	13,92	1,65
11:51:00	37	13,93	1,64
11:52:00	37	13,93	1,64
11:53:00	37	13,94	1,63
11:54:00	37	13,93	1,64
11:55:00	37	13,93	1,64
11:56:00	37	13,92	1,65
11:57:00	36	13,90	1,66
11:58:00	37	13,91	1,66
11:59:00	36	13,92	1,65
12:00:00	37	13,92	1,65
12:01:00	37	13,92	1,65
12:02:00	37	13,91	1,66
12:03:00	37	13,90	1,66
12:04:00	37	13,90	1,66
12:05:00	37	13,89	1,67
12:06:00	37	13,89	1,67
12:07:00	36	13,89	1,67
12:08:00	37	13,89	1,67
12:09:00	37	13,89	1,67
12:10:00	37	13,89	1,68
12:11:00	37	13,88	1,68
12:12:00	37	13,88	1,68
12:13:00	37	13,88	1,68
12:14:00	37	13,88	1,68
12:15:00	37	13,88	1,68
12:16:00	37	13,88	1,68
12:17:00	37	13,87	1,69
12:18:00	37	13,87	1,69
12:19:00	37	13,87	1,70
12:20:00	37	13,86	1,71
12:21:00	37	13,86	1,71
12:22:00	37	13,86	1,71
12:23:00	37	13,85	1,71
12:24:00	37	13,84	1,72
12:25:00	37	13,85	1,71
12:26:00	37	13,85	1,71
12:27:00	37	13,87	1,70
12:28:00	36	13,87	1,70
12:29:00	37	13,85	1,71
12:30:00	37	13,85	1,71
12:31:00	37	13,84	1,72
12:32:00	37	13,85	1,71
12:33:00	37	13,84	1,73
12:34:00	37	13,85	1,71
12:35:00	37	13,85	1,71
12:36:00	37	13,84	1,72
12:37:00	37	13,84	1,72
12:38:00	37	13,84	1,72
12:39:00	36	13,84	1,73
12:40:00	37	13,84	1,73
12:41:00	37	13,84	1,73
12:42:00	37	13,82	1,74
12:43:00	37	13,82	1,74
12:44:00	37	13,81	1,75
12:45:00	37	13,81	1,75
12:46:00	37	13,81	1,75
12:47:00	37	13,81	1,75
12:48:00	37	13,81	1,75
12:49:00	37	13,81	1,75
12:50:00	37	13,82	1,74
12:51:00	37	13,81	1,76
12:52:00	37	13,81	1,76
12:53:00	37	13,80	1,76
12:54:00	36	13,81	1,76
12:55:00	37	13,80	1,76
12:56:00	37	13,79	1,77
12:57:00	37	13,79	1,77
12:58:00	37	13,79	1,77
12:59:00	37	13,78	1,78
13:00:00	36	13,78	1,78
13:01:00	37	13,78	1,78
13:02:00	37	13,79	1,77
13:03:00	37	13,78	1,78
13:04:00	37	13,78	1,78
13:05:00	37	13,78	1,78
13:06:00	37	13,78	1,78
13:07:00	37	13,78	1,78
13:08:00	37	13,78	1,78
13:09:00	37	13,78	1,78
13:10:00	37	13,77	1,79
13:11:00	37	13,78	1,78
13:12:00	37	13,77	1,79
13:13:00	37	13,77	1,79
13:14:00	37	13,76	1,80
13:15:00	37	13,77	1,79
13:16:00	37	13,76	1,80
13:17:00	37	13,76	1,80
13:18:00	37	13,76	1,80
13:19:00	37	13,75	1,81
13:20:00	37	13,75	1,81
13:21:00	37	13,75	1,81
13:22:00	37	13,75	1,81
13:23:00	37	13,75	1,81
13:24:00	37	13,75	1,81
13:25:00	37	13,75	1,81
13:26:00	36	13,75	1,81
13:27:00	36	13,74	1,82
13:28:00	37	13,74	1,82
13:29:00	37	13,74	1,82
13:30:00	37	13,74	1,82
13:31:00	37	13,74	1,82
13:32:00	37	13,73	1,83
13:33:00	36	13,74	1,82
13:34:00	37	13,73	1,83
13:35:00	37	13,72	1,84
13:36:00	37	13,73	1,83
13:37:00	37	13,73	1,83
13:38:00	36	13,73	1,83
13:39:00	37	13,73	1,83
13:40:00	37	13,72	1,84
13:41:00	36	13,69	1,87
13:42:00	36	13,71	1,84
13:43:00	37	13,71	1,84
13:44:00	37	13,71	1,84
13:45:00	37	13,71	1,85
13:46:00	37	13,71	1,85
13:47:00	37	13,71	1,85
13:48:00	37	13,71	1,85
13:49:00	37	13,69	1,86
13:50:00	36	13,69	1,86
13:51:00	36	13,69	1,86
13:52:00	37	13,69	1,87
13:53:00	37	13,69	1,87
13:54:00	36	13,69	1,87
13:55:00	37	13,69	1,87
13:56:00	37	13,69	1,87
13:57:00	37	13,68	1,88
13:58:00	36	13,67	1,89
13:59:00	37	13,68	1,88
14:00:00	37	13,67	1,89
14:01:00	37	13,67	1,89
14:02:00	37	13,68	1,88
14:03:00	37	13,67	1,89
14:04:00	37	13,67	1,89
14:05:00	37	13,67	1,89
14:06:00	37	13,66	1,90
14:07:00	37	13,66	1,89
14:08:00	37	13,67	1,89
14:09:00	37	13,66	1,90
14:10:00	37	13,66	1,90
14:11:00	37	13,63	1,93
14:12:00	37	13,64	1,92
14:13:00	37	13,65	1,91
14:14:00	37	13,65	1,91
14:15:00	37	13,65	1,91
14:16:00	37	13,64	1,92
14:17:00	37	13,64	1,92
14:18:00	37	13,63	1,93
14:19:00	37	13,64	1,92
14:20:00	37	13,65	1,91
14:21:00	37	13,63	1,93
14:22:00	37	13,66	1,90
14:23:00	37	13,63	1,93
14:24:00	37	13,64	1,92
14:25:00	37	13,63	1,93
14:26:00	37	13,63	1,93
14:27:00	37	13,63	1,93
14:28:00	37	13,63	1,93
14:29:00	37	13,63	1,93
14:30:00	36	13,61	1,95
14:31:00	37	13,62	1,94
14:32:00	37	13,63	1,93
14:33:00	36	13,63	1,93
14:34:00	37	13,62	1,94
14:35:00	37	13,61	1,95
14:36:00	37	13,62	1,94
14:37:00	37	13,62	1,94
14:38:00	37	13,62	1,94
14:39:00	37	13,62	1,94
14:40:00	37	13,61	1,95
14:41:00	37	13,62	1,94
14:42:00	37	13,62	1,94
14:43:00	37	13,61	1,95
14:44:00	37	13,61	1,95
14:45:00	37	13,60	1,96
14:46:00	37	13,60	1,96
14:47:00	37	13,60	1,96
14:48:00	37	13,60	1,96
14:49:00	37	13,60	1,96
14:50:00	37	13,60	1,96
14:51:00	37	13,60	1,96
14:52:00	37	13,58	1,98
14:53:00	37	13,57	1,99
14:54:00	37	13,58	1,98
14:55:00	37	13,57	1,99
14:56:00	37	13,57	1,99
14:57:00	37	13,57	1,99
14:58:00	37	13,57	1,99
14:59:00	37	13,57	1,99
15:00:00	37	13,57	1,99
15:01:00	37	13,57	1,99
15:02:00	37	13,56	2,00
15:03:00	37	13,57	2,00
15:04:00	37	13,55	2,01
15:05:00	37	13,57	2,00
15:06:00	37	13,57	2,00
15:07:00	37	13,56	2,00
15:08:00	37	13,52	2,04
15:09:00	37	13,53	2,04
15:10:00	36	13,56	2,00
15:11:00	37	13,55	2,01
15:12:00	36	13,55	2,01
15:13:00	37	13,55	2,01
15:14:00	36	13,55	2,01
15:15:00	37	13,54	2,02
15:16:00	37	13,54	2,02
15:17:00	37	13,54	2,02
15:18:00	37	13,54	2,03
15:19:00	37	13,54	2,03
15:20:00	37	13,54	2,03
15:21:00	37	13,53	2,04
15:22:00	37	13,53	2,04
15:23:00	37	13,54	2,03
15:24:00	37	13,53	2,04
15:25:00	37	13,53	2,04
15:26:00	37	13,53	2,04
15:27:00	37	13,53	2,04
15:28:00	37	13,53	2,04
15:29:00	37	13,53	2,04
15:30:00	37	13,53	2,04
15:31:00	37	13,52	2,04
15:32:00	37	13,53	2,04
15:33:00	37	13,52	2,04
15:34:00	37	13,52	2,04
15:35:00	37	13,52	2,04
15:36:00	37	13,52	2,04
15:37:00	37	13,52	2,04
15:38:00	37	13,51	2,06
15:39:00	37	13,51	2,05
15:40:00	37	13,51	2,05
15:41:00	37	13,51	2,05
15:42:00	36	13,50	2,07
15:43:00	36	13,48	2,09
15:44:00	37	13,51	2,06
15:45:00	37	13,50	2,07
15:46:00	36	13,51	2,06
15:47:00	36	13,49	2,08
15:48:00	37	13,49	2,08
15:49:00	36	13,50	2,07
15:50:00	37	13,49	2,08
15:51:00	36	13,49	2,08
15:52:00	36	13,49	2,08
15:53:00	37	13,49	2,08
15:54:00	37	13,48	2,09
15:55:00	37	13,46	2,11
15:56:00	37	13,48	2,09
15:57:00	36	13,45	2,12
15:58:00	37	13,44	2,13
15:59:00	37	13,49	2,08
16:00:00	37	13,47	2,10
16:01:00	37	13,47	2,10
16:02:00	37	13,47	2,10
16:03:00	37	13,47	2,10
16:04:00	36	13,46	2,11
16:05:00	37	13,47	2,10
16:06:00	37	13,46	2,11
16:07:00	36	13,47	2,10
16:08:00	37	13,47	2,10
16:09:00	37	13,45	2,12
16:10:00	37	13,47	2,10
16:11:00	37	13,45	2,12
16:12:00	36	13,45	2,12
16:13:00	37	13,45	2,12
16:14:00	37	13,45	2,12
16:15:00	37	13,43	2,14
16:16:00	37	13,45	2,12
16:17:00	37	13,44	2,13
16:18:00	36	13,45	2,12
16:19:00	37	13,45	2,12
16:20:00	37	13,45	2,12
16:21:00	36	13,44	2,13
16:22:00	37	13,43	2,14
16:23:00	37	13,44	2,13
16:24:00	36	13,43	2,14
16:25:00	37	13,42	2,15
16:26:00	37	13,42	2,15
16:27:00	37	13,42	2,15
16:28:00	37	13,41	2,16
16:29:00	37	13,41	2,16
16:30:00	37	13,42	2,15
16:31:00	37	13,42	2,15
16:32:00	37	13,40	2,17
16:33:00	37	13,41	2,16
16:34:00	37	13,41	2,16
16:35:00	37	13,41	2,17
16:36:00	37	13,41	2,16
16:37:00	37	13,41	2,16
16:38:00	37	13,41	2,16
16:39:00	37	13,41	2,17
16:40:00	37	13,41	2,16
16:41:00	37	13,41	2,17
16:42:00	37	13,41	2,17
16:43:00	37	13,41	2,17
16:44:00	36	13,41	2,17
16:45:00	37	13,40	2,17
16:46:00	37	13,40	2,17
16:47:00	37	13,40	2,17
16:48:00	37	13,40	2,17
16:49:00	37	13,40	2,17
16:50:00	37	13,40	2,17
16:51:00	37	13,40	2,17
16:52:00	36	13,39	2,18
16:53:00	37	13,39	2,18
16:54:00	37	13,40	2,17
16:55:00	37	13,39	2,18
16:56:00	37	13,39	2,19
16:57:00	37	13,39	2,18
16:58:00	37	13,39	2,18
16:59:00	37	13,39	2,18
17:00:00	37	13,39	2,19
17:01:00	37	13,39	2,19
17:02:00	37	13,38	2,20
17:03:00	37	13,38	2,20
17:04:00	37	13,39	2,19
17:05:00	37	13,39	2,19
17:06:00	37	13,37	2,21
17:07:00	37	13,37	2,21
17:08:00	37	13,37	2,21
17:09:00	37	13,36	2,22
17:10:00	37	13,36	2,22
17:11:00	37	13,36	2,22
17:12:00	37	13,36	2,22
17:13:00	37	13,36	2,22
17:14:00	37	13,36	2,22
17:15:00	36	13,36	2,23
17:16:00	36	13,36	2,23
17:17:00	37	13,36	2,23
17:18:00	37	13,35	2,23
17:19:00	37	13,35	2,23
17:20:00	37	13,34	2,24
17:21:00	36	13,34	2,24
17:22:00	37	13,35	2,23
17:23:00	37	13,35	2,23
17:24:00	37	13,34	2,24
17:25:00	37	13,34	2,24
17:26:00	37	13,34	2,24
17:27:00	37	13,33	2,25
17:28:00	36	13,34	2,24
17:29:00	37	13,33	2,25
17:30:00	36	13,33	2,25
17:31:00	37	13,32	2,26
17:32:00	37	13,32	2,26
17:33:00	37	13,29	2,30
17:34:00	37	13,32	2,26
17:35:00	36	13,33	2,25
17:36:00	37	13,32	2,27
17:37:00	37	13,32	2,26
17:38:00	37	13,32	2,27
17:39:00	37	13,32	2,26
17:40:00	37	13,32	2,27
17:41:00	37	13,32	2,26
17:42:00	37	13,32	2,27
17:43:00	37	13,32	2,27
17:44:00	37	13,32	2,27
17:45:00	37	13,31	2,28
17:46:00	37	13,32	2,27
17:47:00	37	13,31	2,28
17:48:00	37	13,31	2,28
17:49:00	37	13,31	2,28
17:50:00	37	13,31	2,28
17:51:00	37	13,32	2,27
17:52:00	37	13,30	2,29
17:53:00	36	13,32	2,27
17:54:00	37	13,31	2,28
17:55:00	36	13,30	2,29
17:56:00	37	13,30	2,29
17:57:00	37	13,30	2,30
17:58:00	36	13,30	2,29
17:59:00	37	13,30	2,29
18:00:00	37	13,30	2,29
18:01:00	37	13,30	2,30
18:02:00	37	13,30	2,29
18:03:00	37	13,30	2,30
18:04:00	37	13,30	2,29
18:05:00	37	13,30	2,30
18:06:00	37	13,30	2,30
18:07:00	37	13,30	2,30
18:08:00	37	13,28	2,31
18:09:00	36	13,30	2,30
18:10:00	37	13,29	2,30
18:11:00	37	13,29	2,30
18:12:00	37	13,27	2,32
18:13:00	37	13,28	2,31
18:14:00	37	13,27	2,32
18:15:00	37	13,27	2,32
18:16:00	37	13,27	2,32
18:17:00	37	13,27	2,33
18:18:00	36	13,27	2,33
18:19:00	37	13,27	2,33
18:20:00	36	13,27	2,33
18:21:00	37	13,26	2,34
18:22:00	37	13,27	2,33
18:23:00	37	13,26	2,34
18:24:00	37	13,26	2,34
18:25:00	37	13,25	2,35
18:26:00	37	13,26	2,34
18:27:00	37	13,25	2,35
18:28:00	37	13,26	2,34
18:29:00	37	13,25	2,35
18:30:00	37	13,25	2,35
18:31:00	37	13,25	2,35
18:32:00	37	13,25	2,35
18:33:00	37	13,25	2,35
18:34:00	36	13,25	2,35
18:35:00	37	13,25	2,35
18:36:00	37	13,24	2,36
18:37:00	37	13,24	2,36
18:38:00	36	13,23	2,37
18:39:00	37	13,23	2,37
18:40:00	37	13,23	2,37
18:41:00	37	13,23	2,37
18:42:00	37	13,23	2,37
18:43:00	37	13,23	2,37
18:44:00	36	13,23	2,37
18:45:00	37	13,23	2,38
18:46:00	37	13,23	2,37
18:47:00	37	13,23	2,37
18:48:00	37	13,23	2,37
18:49:00	37	13,22	2,39
18:50:00	37	13,23	2,38
18:51:00	37	13,22	2,39
18:52:00	36	13,22	2,39
18:53:00	37	13,23	2,38
18:54:00	36	13,22	2,39
18:55:00	37	13,22	2,39
18:56:00	36	13,21	2,39
18:57:00	37	13,22	2,39
18:58:00	37	13,21	2,39
18:59:00	37	13,22	2,39
19:00:00	37	13,21	2,39
19:01:00	37	13,21	2,39
19:02:00	36	13,21	2,39
19:03:00	37	13,21	2,39
19:04:00	37	13,21	2,39
19:05:00	37	13,21	2,39
19:06:00	37	13,21	2,40
19:07:00	37	13,21	2,40
19:08:00	37	13,21	2,40
19:09:00	37	13,20	2,41
19:10:00	37	13,21	2,40
19:11:00	37	13,21	2,40
19:12:00	37	13,20	2,41
19:13:00	37	13,20	2,41
19:14:00	37	13,20	2,41
19:15:00	37	13,20	2,41
19:16:00	37	13,19	2,42
19:17:00	37	13,19	2,42
19:18:00	37	13,20	2,41
19:19:00	37	13,19	2,42
19:20:00	37	13,20	2,41
19:21:00	37	13,19	2,42
19:22:00	37	13,18	2,43
19:23:00	37	13,18	2,43
19:24:00	37	13,18	2,43
19:25:00	37	13,18	2,43
19:26:00	37	13,18	2,43
19:27:00	37	13,18	2,43
19:28:00	37	13,18	2,44
19:29:00	37	13,18	2,44
19:30:00	37	13,18	2,44
19:31:00	37	13,17	2,45
19:32:00	36	13,17	2,45
19:33:00	37	13,17	2,45
19:34:00	37	13,17	2,45
19:35:00	37	13,17	2,45
19:36:00	37	13,16	2,46
19:37:00	37	13,16	2,46
19:38:00	36	13,17	2,45
19:39:00	37	13,16	2,46
19:40:00	37	13,15	2,47
19:41:00	37	13,17	2,45
19:42:00	37	13,18	2,44
19:43:00	37	13,15	2,47
19:44:00	37	13,17	2,45
19:45:00	36	13,16	2,46
19:46:00	37	13,15	2,47
19:47:00	37	13,15	2,47
19:48:00	37	13,14	2,48
19:49:00	37	13,14	2,48
19:50:00	37	13,14	2,49
19:51:00	37	13,14	2,48
19:52:00	37	13,14	2,48
19:53:00	37	13,14	2,48
19:54:00	37	13,14	2,48
19:55:00	37	13,14	2,49
19:56:00	36	13,14	2,48
19:57:00	37	13,14	2,49
19:58:00	37	13,14	2,49
19:59:00	37	13,14	2,49
20:00:00	37	13,14	2,49
20:01:00	37	13,13	2,50
20:02:00	37	13,14	2,48
20:03:00	37	13,14	2,48
20:04:00	36	13,14	2,49
20:05:00	37	13,13	2,50
20:06:00	37	13,14	2,49
20:07:00	37	13,14	2,49
20:08:00	37	13,13	2,50
20:09:00	37	13,13	2,50
20:10:00	36	13,13	2,50
20:11:00	37	13,12	2,51
20:12:00	37	13,12	2,51
20:13:00	37	13,13	2,50
20:14:00	37	13,12	2,51
20:15:00	37	13,12	2,51
20:16:00	37	13,12	2,51
20:17:00	37	13,12	2,51
20:18:00	37	13,12	2,51
20:19:00	37	13,12	2,51
20:20:00	37	13,12	2,51
20:21:00	37	13,12	2,51
20:22:00	37	13,12	2,52
20:23:00	37	13,12	2,51
20:24:00	37	13,12	2,51
20:25:00	37	13,12	2,51
20:26:00	37	13,12	2,52
20:27:00	36	13,12	2,52
20:28:00	37	13,12	2,52
20:29:00	37	13,12	2,52
20:30:00	37	13,12	2,52
20:31:00	37	13,12	2,52
20:32:00	37	13,12	2,52
20:33:00	37	13,12	2,52
20:34:00	37	13,10	2,53
20:35:00	37	13,10	2,53
20:36:00	37	13,11	2,53
20:37:00	37	13,10	2,53
20:38:00	37	13,10	2,53
20:39:00	37	13,10	2,53
20:40:00	37	13,09	2,54
20:41:00	37	13,10	2,53
20:42:00	37	13,09	2,54
20:43:00	37	13,09	2,54
20:44:00	37	13,09	2,54
20:45:00	37	13,09	2,54
20:46:00	37	13,09	2,54
20:47:00	36	13,09	2,54
20:48:00	36	13,09	2,55
20:49:00	37	13,09	2,55
20:50:00	37	13,09	2,55
20:51:00	37	13,09	2,55
20:52:00	36	13,09	2,54
20:53:00	37	13,09	2,55
20:54:00	37	13,09	2,55
20:55:00	37	13,09	2,54
20:56:00	36	13,08	2,56
20:57:00	37	13,09	2,55
20:58:00	37	13,08	2,56
20:59:00	37	13,08	2,56
21:00:00	37	13,08	2,56
21:01:00	37	13,08	2,56
21:02:00	37	13,08	2,56
21:03:00	37	13,08	2,56
21:04:00	37	13,07	2,57
21:05:00	37	13,07	2,57
21:06:00	37	13,07	2,57
21:07:00	37	13,07	2,57
21:08:00	37	13,07	2,57
21:09:00	37	13,07	2,57
21:10:00	37	13,07	2,57
21:11:00	37	13,07	2,57
21:12:00	37	13,06	2,58
21:13:00	37	13,07	2,57
21:14:00	37	13,07	2,57
21:15:00	37	13,07	2,57
21:16:00	37	13,06	2,58
21:17:00	37	13,06	2,58
21:18:00	37	13,06	2,58
21:19:00	37	13,06	2,58
21:20:00	37	13,06	2,58
21:21:00	37	13,06	2,58
21:22:00	37	13,06	2,58
21:23:00	37	13,05	2,59
21:24:00	37	13,06	2,58
21:25:00	37	13,05	2,59
21:26:00	37	13,05	2,59
21:27:00	37	13,05	2,59
21:28:00	37	13,05	2,59
21:29:00	37	13,05	2,60
21:30:00	37	13,05	2,59
21:31:00	37	13,05	2,59
21:32:00	37	13,05	2,59
21:33:00	37	13,05	2,59
21:34:00	37	13,05	2,59
21:35:00	37	13,05	2,59
21:36:00	37	13,05	2,60
21:37:00	37	13,05	2,60
21:38:00	37	13,05	2,60
21:39:00	37	13,05	2,60
21:40:00	37	13,05	2,60
21:41:00	37	13,05	2,60
21:42:00	37	13,03	2,62
21:43:00	37	13,03	2,62
21:44:00	37	13,03	2,62
21:45:00	36	13,03	2,62
21:46:00	37	13,03	2,63
21:47:00	37	13,03	2,62
21:48:00	37	13,03	2,62
21:49:00	37	13,03	2,63
21:50:00	37	13,03	2,63
21:51:00	37	13,03	2,63
21:52:00	37	13,03	2,63
21:53:00	36	13,02	2,64
21:54:00	37	13,02	2,64
21:55:00	37	13,02	2,64
21:56:00	37	13,02	2,64
21:57:00	37	13,02	2,64
21:58:00	37	13,01	2,65
21:59:00	37	13,01	2,65
22:00:00	37	13,02	2,64
22:01:00	36	13,01	2,65
22:02:00	37	13,00	2,66
22:03:00	37	13,00	2,66
22:04:00	37	13,00	2,66
22:05:00	37	13,01	2,65
22:06:00	37	13,00	2,66
22:07:00	37	13,00	2,66
22:08:00	36	13,00	2,66
22:09:00	37	13,00	2,66
22:10:00	37	13,00	2,66
22:11:00	37	13,00	2,67
22:12:00	37	13,00	2,67
22:13:00	36	13,00	2,67
22:14:00	37	12,99	2,68
22:15:00	37	13,00	2,67
22:16:00	37	13,00	2,67
22:17:00	37	12,99	2,68
22:18:00	37	13,00	2,67
22:19:00	37	13,00	2,67
22:20:00	37	13,00	2,67
22:21:00	37	12,99	2,68
22:22:00	37	12,99	2,68
22:23:00	37	12,98	2,69
22:24:00	37	12,99	2,68
22:25:00	37	12,99	2,68
22:26:00	37	12,99	2,68
22:27:00	37	12,99	2,68
22:28:00	37	12,98	2,69
22:29:00	37	12,98	2,69
22:30:00	37	12,98	2,69
22:31:00	37	12,98	2,69
22:32:00	37	12,98	2,69
22:33:00	37	12,98	2,69
22:34:00	37	12,97	2,70
22:35:00	37	12,96	2,71
22:36:00	36	12,98	2,69
22:37:00	36	12,98	2,69
22:38:00	37	12,98	2,69
22:39:00	37	12,98	2,69
22:40:00	37	12,98	2,69
22:41:00	37	12,97	2,70
22:42:00	36	12,97	2,70
22:43:00	37	12,97	2,70
22:44:00	37	12,96	2,71
22:45:00	37	12,96	2,71
22:46:00	37	12,97	2,70
22:47:00	37	12,97	2,70
22:48:00	37	12,96	2,71
22:49:00	37	12,96	2,71
22:50:00	37	12,97	2,70
22:51:00	37	12,95	2,73
22:52:00	37	12,95	2,73
22:53:00	36	12,94	2,74
22:54:00	37	12,95	2,73
22:55:00	37	12,95	2,73
22:56:00	36	12,95	2,73
22:57:00	37	12,95	2,73
22:58:00	37	12,95	2,73
22:59:00	37	12,94	2,74
23:00:00	37	12,96	2,72
23:01:00	37	12,94	2,74
23:02:00	37	12,94	2,74
23:03:00	36	12,95	2,73
23:04:00	37	12,94	2,74
23:05:00	37	12,94	2,74
23:06:00	37	12,94	2,74
23:07:00	36	12,94	2,74
23:08:00	37	12,94	2,75
23:09:00	37	12,94	2,75
23:10:00	36	12,94	2,75
23:11:00	37	12,94	2,75
23:12:00	37	12,94	2,75
23:13:00	37	12,94	2,75
23:14:00	37	12,93	2,76
23:15:00	37	12,93	2,76
23:16:00	37	12,93	2,76
23:17:00	37	12,92	2,77
23:18:00	37	12,92	2,77
23:19:00	37	12,92	2,77
23:20:00	36	12,92	2,77
23:21:00	37	12,92	2,77
23:22:00	37	12,92	2,77
23:23:00	37	12,92	2,77
23:24:00	37	12,92	2,77
23:25:00	37	12,92	2,77
23:26:00	37	12,92	2,77
23:27:00	37	12,91	2,78
23:28:00	37	12,91	2,78
23:29:00	37	12,91	2,78
23:30:00	37	12,92	2,77
23:31:00	37	12,91	2,78
23:32:00	36	12,91	2,78
23:33:00	37	12,91	2,78
23:34:00	37	12,91	2,78
23:35:00	37	12,91	2,78
23:36:00	37	12,91	2,78
23:37:00	37	12,91	2,78
23:38:00	37	12,91	2,78
23:39:00	37	12,91	2,78
23:40:00	36	12,91	2,79
23:41:00	37	12,91	2,79
23:42:00	37	12,91	2,79
23:43:00	37	12,91	2,79
23:44:00	37	12,91	2,79
23:45:00	37	12,91	2,79
23:46:00	37	12,91	2,79
23:47:00	37	12,91	2,79
23:48:00	37	12,89	2,82
23:49:00	37	12,90	2,81
23:50:00	36	12,90	2,81
23:51:00	37	12,90	2,81
23:52:00	37	12,90	2,81
23:53:00	37	12,89	2,82
23:54:00	37	12,90	2,81
23:55:00	37	12,89	2,82
23:56:00	36	12,89	2,82
23:57:00	37	12,89	2,82
23:58:00	37	12,88	2,83
23:59:00	37	12,88	2,83
24:00:00	37	12,88	2,83
24:01:00	37	12,88	2,83
24:02:00	37	12,88	2,84
24:03:00	37	12,88	2,84
24:04:00	37	12,88	2,84
24:05:00	37	12,88	2,84
24:06:00	37	12,88	2,84
24:07:00	36	12,88	2,84
24:08:00	37	12,88	2,84
24:09:00	37	12,88	2,84
24:10:00	37	12,88	2,84
24:11:00	37	12,87	2,85
24:12:00	37	12,88	2,84
24:13:00	37	12,87	2,85
24:14:00	37	12,87	2,85
24:15:00	37	12,87	2,85
24:16:00	36	12,87	2,85
24:17:00	37	12,86	2,86
24:18:00	37	12,87	2,85
24:19:00	37	12,87	2,85
24:20:00	37	12,87	2,85
24:21:00	37	12,87	2,85
24:22:00	37	12,86	2,86
24:23:00	37	12,86	2,86
24:24:00	37	12,86	2,86
24:25:00	37	12,86	2,86
24:26:00	37	12,86	2,86
24:27:00	37	12,86	2,86
24:28:00	37	12,85	2,87
24:29:00	37	12,85	2,87
24:30:00	37	12,85	2,87
24:31:00	37	12,85	2,87
24:32:00	37	12,85	2,87
24:33:00	37	12,85	2,87
24:34:00	37	12,85	2,87
24:35:00	37	12,85	2,87
24:36:00	37	12,85	2,87
24:37:00	37	12,84	2,88
24:38:00	37	12,84	2,88
24:39:00	37	12,85	2,87
24:40:00	37	12,84	2,88
24:41:00	37	12,84	2,88
24:42:00	37	12,84	2,88
24:43:00	37	12,84	2,89
24:44:00	37	12,84	2,88
24:45:00	37	12,84	2,88
24:46:00	37	12,84	2,88
24:47:00	37	12,84	2,88
24:48:00	37	12,84	2,89
24:49:00	37	12,84	2,88
24:50:00	36	12,84	2,89
24:51:00	37	12,84	2,89
24:52:00	37	12,84	2,89
24:53:00	36	12,84	2,89
24:54:00	37	12,84	2,89
24:55:00	37	12,84	2,88
24:56:00	36	12,84	2,89
24:57:00	37	12,84	2,89
24:58:00	37	12,83	2,90
24:59:00	37	12,84	2,89
25:00:00	36	12,83	2,90
25:01:00	37	12,83	2,90
25:02:00	37	12,83	2,90
25:03:00	37	12,84	2,89
25:04:00	37	12,83	2,90
25:05:00	37	12,83	2,90
25:06:00	37	12,83	2,90
25:07:00	37	12,82	2,91
25:08:00	37	12,82	2,91
25:09:00	36	12,82	2,91
25:10:00	37	12,82	2,92
25:11:00	37	12,82	2,92
25:12:00	36	12,82	2,92
25:13:00	37	12,81	2,93
25:14:00	37	12,81	2,93
25:15:00	37	12,81	2,93
25:16:00	37	12,81	2,93
25:17:00	37	12,81	2,93
25:18:00	37	12,81	2,93
25:19:00	37	12,81	2,93
25:20:00	37	12,81	2,93
25:21:00	37	12,81	2,93
25:22:00	37	12,80	2,94
25:23:00	37	12,80	2,94
25:24:00	37	12,81	2,93
25:25:00	37	12,80	2,94
25:26:00	37	12,80	2,94
25:27:00	37	12,80	2,94
25:28:00	37	12,80	2,94
25:29:00	37	12,80	2,94
25:30:00	37	12,80	2,94
25:31:00	37	12,80	2,94
25:32:00	37	12,79	2,96
25:33:00	37	12,79	2,96
25:34:00	37	12,79	2,96
25:35:00	37	12,79	2,96
25:36:00	36	12,79	2,96
25:37:00	37	12,79	2,96
25:38:00	37	12,79	2,96
25:39:00	37	12,79	2,96
25:40:00	37	12,79	2,97
25:41:00	37	12,79	2,97
25:42:00	37	12,79	2,97
25:43:00	37	12,79	2,97
25:44:00	37	12,78	2,98
25:45:00	37	12,79	2,97
25:46:00	37	12,79	2,97
25:47:00	37	12,78	2,98
25:48:00	37	12,79	2,97
25:49:00	36	12,78	2,98
25:50:00	37	12,79	2,97
25:51:00	37	12,78	2,98
25:52:00	37	12,78	2,98
25:53:00	37	12,78	2,98
25:54:00	37	12,78	2,98
25:55:00	36	12,77	2,99
25:56:00	37	12,78	2,98
25:57:00	37	12,77	2,99
25:58:00	37	12,77	2,99
25:59:00	37	12,77	2,99
26:00:00	37	12,77	2,99
26:01:00	37	12,76	3,00
26:02:00	37	12,76	3,00
26:03:00	37	12,76	3,00
26:04:00	37	12,76	3,00
26:05:00	37	12,76	3,00
26:06:00	37	12,76	3,00
26:07:00	37	12,77	2,99
26:08:00	37	12,77	2,99
26:09:00	37	12,76	3,00
26:10:00	37	12,75	3,01
26:11:00	36	12,76	3,00
26:12:00	36	12,76	3,00
26:13:00	37	12,75	3,01
26:14:00	37	12,75	3,02
26:15:00	37	12,75	3,01
26:16:00	37	12,76	3,00
26:17:00	36	12,76	3,00
26:18:00	37	12,76	3,00
26:19:00	37	12,75	3,01
26:20:00	37	12,75	3,01
26:21:00	37	12,75	3,01
26:22:00	37	12,75	3,01
26:23:00	37	12,75	3,02
26:24:00	37	12,75	3,01
26:25:00	37	12,74	3,03
26:26:00	37	12,74	3,03
26:27:00	36	12,74	3,03
26:28:00	37	12,74	3,03
26:29:00	37	12,74	3,03
26:30:00	37	12,74	3,03
26:31:00	37	12,74	3,03
26:32:00	37	12,74	3,03
26:33:00	36	12,74	3,03
26:34:00	37	12,73	3,04
26:35:00	37	12,74	3,03
26:36:00	37	12,73	3,04
26:37:00	37	12,73	3,04
26:38:00	37	12,73	3,04
26:39:00	37	12,74	3,03
26:40:00	37	12,73	3,06
26:41:00	37	12,73	3,04
26:42:00	37	12,73	3,04
26:43:00	37	12,73	3,06
26:44:00	37	12,73	3,06
26:45:00	37	12,73	3,04
26:46:00	37	12,73	3,06
26:47:00	37	12,73	3,06
26:48:00	37	12,73	3,06
26:49:00	37	12,73	3,06
26:50:00	37	12,72	3,07
26:51:00	37	12,72	3,07
26:52:00	37	12,72	3,07
26:53:00	37	12,72	3,07
26:54:00	37	12,72	3,07
26:55:00	37	12,72	3,07
26:56:00	37	12,72	3,07
26:57:00	36	12,71	3,08
26:58:00	37	12,72	3,07
26:59:00	37	12,71	3,08
27:00:00	36	12,71	3,08
27:01:00	36	12,71	3,08
27:02:00	37	12,71	3,08
27:03:00	37	12,71	3,08
27:04:00	36	12,71	3,08
27:05:00	37	12,71	3,08
27:06:00	37	12,71	3,08
27:07:00	37	12,71	3,08
27:08:00	37	12,71	3,08
27:09:00	37	12,71	3,08
27:10:00	37	12,71	3,08
27:11:00	36	12,71	3,08
27:12:00	37	12,70	3,09
27:13:00	37	12,70	3,09
27:14:00	37	12,70	3,09
27:15:00	37	12,70	3,09
27:16:00	37	12,70	3,09
27:17:00	37	12,70	3,09
27:18:00	37	12,70	3,09
27:19:00	37	12,70	3,09
27:20:00	37	12,70	3,09
27:21:00	37	12,70	3,10
27:22:00	36	12,70	3,10
27:23:00	37	12,70	3,10
27:24:00	37	12,70	3,10
27:25:00	37	12,70	3,10
27:26:00	37	12,70	3,09
27:27:00	37	12,70	3,10
27:28:00	37	12,70	3,10
27:29:00	37	12,70	3,10
27:30:00	37	12,69	3,11
27:31:00	37	12,70	3,10
27:32:00	37	12,69	3,11
27:33:00	37	12,70	3,10
27:34:00	37	12,69	3,11
27:35:00	37	12,68	3,12
27:36:00	37	12,68	3,12
27:37:00	37	12,68	3,12
27:38:00	37	12,68	3,12
27:39:00	37	12,68	3,12
27:40:00	36	12,68	3,12
27:41:00	37	12,68	3,12
27:42:00	37	12,67	3,14
27:43:00	37	12,67	3,14
27:44:00	37	12,67	3,14
27:45:00	37	12,67	3,14
27:46:00	37	12,67	3,14
27:47:00	37	12,67	3,14
27:48:00	37	12,67	3,14
27:49:00	37	12,67	3,14
27:50:00	37	12,67	3,14
27:51:00	37	12,66	3,15
27:52:00	37	12,66	3,15
27:53:00	37	12,66	3,15
27:54:00	37	12,66	3,15
27:55:00	37	12,67	3,14
27:56:00	37	12,66	3,15
27:57:00	37	12,66	3,15
27:58:00	37	12,66	3,16
27:59:00	37	12,66	3,16
28:00:00	37	12,66	3,15
28:01:00	37	12,66	3,15
28:02:00	36	12,66	3,16
28:03:00	37	12,66	3,15
28:04:00	37	12,66	3,16
28:05:00	37	12,66	3,16
28:06:00	37	12,66	3,16
28:07:00	37	12,65	3,17
28:08:00	36	12,66	3,16
28:09:00	37	12,65	3,17
28:10:00	37	12,65	3,17
28:11:00	37	12,65	3,17
28:12:00	37	12,65	3,17
28:13:00	37	12,65	3,17
28:14:00	36	12,65	3,17
28:15:00	37	12,64	3,18
28:16:00	37	12,64	3,18
28:17:00	37	12,64	3,19
28:18:00	37	12,64	3,18
28:19:00	37	12,64	3,19
28:20:00	37	12,64	3,18
28:21:00	37	12,64	3,18
28:22:00	36	12,64	3,19
28:23:00	37	12,64	3,18
28:24:00	36	12,64	3,19
28:25:00	37	12,64	3,18
28:26:00	37	12,64	3,19
28:27:00	36	12,64	3,18
28:28:00	37	12,64	3,18
28:29:00	37	12,64	3,19
28:30:00	37	12,64	3,19
28:31:00	37	12,64	3,19
28:32:00	37	12,64	3,18
28:33:00	37	12,64	3,19
28:34:00	37	12,63	3,21
28:35:00	37	12,64	3,19
28:36:00	37	12,63	3,21
28:37:00	37	12,64	3,19
28:38:00	37	12,63	3,21
28:39:00	37	12,63	3,21
28:40:00	37	12,63	3,21
28:41:00	37	12,62	3,22
28:42:00	37	12,63	3,21
28:43:00	37	12,64	3,19
28:44:00	37	12,63	3,21
28:45:00	37	12,62	3,22
28:46:00	36	12,61	3,23
28:47:00	37	12,62	3,22
28:48:00	37	12,62	3,22
28:49:00	37	12,62	3,22
28:50:00	37	12,63	3,21
28:51:00	37	12,62	3,22
28:52:00	37	12,61	3,23
28:53:00	37	12,61	3,23
28:54:00	37	12,61	3,24
28:55:00	37	12,61	3,23
28:56:00	37	12,61	3,24
28:57:00	37	12,61	3,23
28:58:00	37	12,61	3,24
28:59:00	37	12,61	3,24
29:00:00	37	12,61	3,24
29:01:00	37	12,61	3,24
29:02:00	37	12,61	3,24
29:03:00	37	12,61	3,24
29:04:00	37	12,60	3,25
29:05:00	37	12,60	3,25
29:06:00	37	12,60	3,25
29:07:00	36	12,60	3,25
29:08:00	37	12,60	3,25
29:09:00	37	12,60	3,25
29:10:00	37	12,60	3,25
29:11:00	36	12,60	3,25
29:12:00	37	12,60	3,25
29:13:00	37	12,60	3,25
29:14:00	37	12,60	3,25
29:15:00	37	12,60	3,25
29:16:00	37	12,59	3,26
29:17:00	37	12,60	3,25
29:18:00	37	12,60	3,25
29:19:00	37	12,59	3,26
29:20:00	37	12,59	3,26
29:21:00	37	12,59	3,26
29:22:00	36	12,59	3,26
29:23:00	37	12,58	3,28
29:24:00	37	12,58	3,28
29:25:00	37	12,58	3,28
29:26:00	37	12,58	3,28
29:27:00	37	12,58	3,28
29:28:00	37	12,58	3,28
29:29:00	36	12,58	3,28
29:30:00	37	12,58	3,28
29:31:00	37	12,57	3,29
29:32:00	36	12,57	3,29
29:33:00	37	12,57	3,29
29:34:00	37	12,58	3,28
29:35:00	37	12,57	3,29
