Repository: ProgWizer/parser

File: project-root/data/Data Acquisition/Data Acquisition/2002 year (647)/UCA R Usinsk G1500+1%SMS+1%TC-101 (35C).txt (part 1 of 3)
--Test Summary--
Full Path and File Name	
Instrument Name	4262 R
Instrument Type	UCA
Instrument Serial Number	111
Test Start Date	08.06.2002
Test Start Time	0:28:54
Test Stop Date	11.06.2002
Test Stop Time	1:19:54
Test Length	72:51:00
Final Sample Time Offset	72:51:00
Controller Schedule Name	
Sampling Period	60 seconds
Comments	T: 35C(40min), 40C(240min); tap water
Information	WellID	1-G. I (Gas Injection)
Information	Customer	Sever Tech
Information	CementClass	G
Information	CementMfr	Dyckerhoff
Information	Additives	1%SMS(Trican)+1%TC-101
Information	Density	1500
Information	BHCT	35
Information	BHST	40
Information	FluidLoss	
Information	JobType	177.8 mm lead slurry
Calculated Value	Finish Set	4:32:00
Calculated Curve	Compressive Strength	Compressive strength type A (less than 14 lb/gal)
Initial Temperature (°C)	26 °C
Final Temperature (°C)	39 °C
Initial Transit Time (microsec/in)	16,67 microsec/in
Final Transit Time (microsec/in)	11,32 microsec/in
Initial Compressive Strength (MPa)	0,00 MPa
Final Compressive Strength (MPa)	5,94 MPa
--Data--
Time (HH:MM:SS)	Temperature (°C)	Transit Time (microsec/in)	Compressive Strength (MPa)
0:00:00	26	16,67	0,00
0:01:00	26	16,66	0,00
0:02:00	26	16,66	0,00
0:03:00	26	16,65	0,01
0:04:00	27	16,65	0,01
0:05:00	27	16,65	0,01
0:06:00	27	16,64	0,01
0:07:00	27	16,64	0,01
0:08:00	27	16,64	0,01
0:09:00	27	16,64	0,01
0:10:00	27	16,64	0,01
0:11:00	27	16,64	0,01
0:12:00	27	16,64	0,01
0:13:00	28	16,64	0,01
0:14:00	28	16,64	0,01
0:15:00	28	16,64	0,01
0:16:00	28	16,63	0,01
0:17:00	28	16,63	0,01
0:18:00	28	16,63	0,01
0:19:00	29	16,63	0,01
0:20:00	29	16,63	0,01
0:21:00	29	16,63	0,01
0:22:00	29	16,63	0,01
0:23:00	29	16,63	0,01
0:24:00	30	16,63	0,01
0:25:00	30	16,63	0,01
0:26:00	30	16,63	0,01
0:27:00	31	16,62	0,02
0:28:00	31	16,62	0,02
0:29:00	31	16,62	0,02
0:30:00	31	16,61	0,02
0:31:00	31	16,61	0,02
0:32:00	32	16,61	0,02
0:33:00	32	16,61	0,02
0:34:00	32	16,60	0,02
0:35:00	32	16,60	0,02
0:36:00	33	16,60	0,02
0:37:00	33	16,59	0,03
0:38:00	33	16,59	0,03
0:39:00	33	16,59	0,03
0:40:00	33	16,59	0,03
0:41:00	33	16,59	0,03
0:42:00	34	16,59	0,03
0:43:00	34	16,59	0,03
0:44:00	34	16,58	0,03
0:45:00	34	16,58	0,03
0:46:00	34	16,58	0,03
0:47:00	34	16,58	0,03
0:48:00	35	16,59	0,03
0:49:00	35	16,59	0,03
0:50:00	35	16,59	0,03
0:51:00	35	16,59	0,03
0:52:00	35	16,59	0,03
0:53:00	35	16,59	0,03
0:54:00	35	16,59	0,03
0:55:00	35	16,59	0,03
0:56:00	35	16,61	0,02
0:57:00	35	16,61	0,02
0:58:00	35	16,62	0,02
0:59:00	35	16,62	0,02
1:00:00	35	16,63	0,01
1:01:00	35	16,63	0,01
1:02:00	35	16,64	0,01
1:03:00	35	16,65	0,01
1:04:00	35	16,65	0,01
1:05:00	35	16,66	0,00
1:06:00	35	16,66	0,00
1:07:00	35	16,68	0,00
1:08:00	35	16,69	0,00
1:09:00	35	16,69	0,00
1:10:00	35	16,71	0,00
1:11:00	35	16,71	0,00
1:12:00	35	16,72	0,00
1:13:00	35	16,73	0,00
1:14:00	35	16,74	0,00
1:15:00	35	16,75	0,00
1:16:00	35	16,75	0,00
1:17:00	34	16,77	0,00
1:18:00	35	16,77	0,00
1:19:00	35	16,78	0,00
1:20:00	35	16,79	0,00
1:21:00	35	16,80	0,00
1:22:00	35	16,80	0,00
1:23:00	35	16,81	0,00
1:24:00	35	16,83	0,00
1:25:00	34	16,84	0,00
1:26:00	35	16,84	0,00
1:27:00	35	16,84	0,00
1:28:00	35	16,85	0,00
1:29:00	35	16,86	0,00
1:30:00	35	16,87	0,00
1:31:00	35	16,87	0,00
1:32:00	35	16,88	0,00
1:33:00	35	16,88	0,00
1:34:00	35	16,89	0,00
1:35:00	35	16,89	0,00
1:36:00	35	16,89	0,00
1:37:00	35	16,90	0,00
1:38:00	35	16,90	0,00
1:39:00	35	16,90	0,00
1:40:00	35	16,89	0,00
1:41:00	35	16,90	0,00
1:42:00	35	16,90	0,00
1:43:00	35	16,90	0,00
1:44:00	35	16,90	0,00
1:45:00	35	16,91	0,00
1:46:00	35	16,91	0,00
1:47:00	35	16,90	0,00
1:48:00	35	16,90	0,00
1:49:00	35	16,91	0,00
1:50:00	35	16,90	0,00
1:51:00	35	16,90	0,00
1:52:00	35	16,90	0,00
1:53:00	35	16,90	0,00
1:54:00	35	16,90	0,00
1:55:00	35	16,90	0,00
1:56:00	35	16,90	0,00
1:57:00	35	16,90	0,00
1:58:00	35	16,89	0,00
1:59:00	35	16,89	0,00
2:00:00	35	16,89	0,00
2:01:00	35	16,89	0,00
2:02:00	35	16,89	0,00
2:03:00	35	16,89	0,00
2:04:00	36	16,89	0,00
2:05:00	35	16,88	0,00
2:06:00	35	16,88	0,00
2:07:00	35	16,88	0,00
2:08:00	35	16,87	0,00
2:09:00	35	16,87	0,00
2:10:00	36	16,87	0,00
2:11:00	36	16,87	0,00
2:12:00	36	16,87	0,00
2:13:00	36	16,86	0,00
2:14:00	36	16,86	0,00
2:15:00	36	16,85	0,00
2:16:00	36	16,85	0,00
2:17:00	36	16,85	0,00
2:18:00	36	16,84	0,00
2:19:00	36	16,84	0,00
2:20:00	36	16,84	0,00
2:21:00	36	16,84	0,00
2:22:00	36	16,84	0,00
2:23:00	36	16,80	0,00
2:24:00	36	16,80	0,00
2:25:00	36	16,79	0,00
2:26:00	36	16,79	0,00
2:27:00	36	16,78	0,00
2:28:00	36	16,77	0,00
2:29:00	36	16,77	0,00
2:30:00	36	16,76	0,00
2:31:00	36	16,76	0,00
2:32:00	36	16,75	0,00
2:33:00	36	16,75	0,00
2:34:00	36	16,75	0,00
2:35:00	36	16,74	0,00
2:36:00	36	16,73	0,00
2:37:00	36	16,72	0,00
2:38:00	36	16,72	0,00
2:39:00	36	16,71	0,00
2:40:00	36	16,71	0,00
2:41:00	36	16,70	0,00
2:42:00	36	16,69	0,00
2:43:00	36	16,69	0,00
2:44:00	36	16,68	0,00
2:45:00	36	16,67	0,00
2:46:00	36	16,66	0,00
2:47:00	36	16,66	0,00
2:48:00	36	16,65	0,01
2:49:00	36	16,64	0,01
2:50:00	36	16,63	0,01
2:51:00	37	16,63	0,01
2:52:00	37	16,62	0,02
2:53:00	37	16,61	0,02
2:54:00	36	16,61	0,02
2:55:00	36	16,60	0,02
2:56:00	37	16,59	0,03
2:57:00	37	16,59	0,03
2:58:00	37	16,58	0,03
2:59:00	36	16,57	0,03
3:00:00	36	16,57	0,03
3:01:00	37	16,57	0,04
3:02:00	37	16,55	0,04
3:03:00	37	16,54	0,04
3:04:00	37	16,54	0,05
3:05:00	37	16,53	0,05
3:06:00	37	16,52	0,05
3:07:00	37	16,51	0,05
3:08:00	37	16,51	0,06
3:09:00	37	16,50	0,06
3:10:00	37	16,49	0,06
3:11:00	37	16,48	0,06
3:12:00	37	16,47	0,07
3:13:00	37	16,46	0,07
3:14:00	37	16,46	0,07
3:15:00	37	16,45	0,07
3:16:00	37	16,45	0,08
3:17:00	37	16,44	0,08
3:18:00	37	16,43	0,08
3:19:00	37	16,42	0,09
3:20:00	37	16,42	0,09
3:21:00	37	16,41	0,09
3:22:00	37	16,40	0,09
3:23:00	37	16,39	0,10
3:24:00	37	16,38	0,10
3:25:00	37	16,38	0,10
3:26:00	37	16,37	0,10
3:27:00	37	16,36	0,11
3:28:00	37	16,35	0,11
3:29:00	37	16,34	0,12
3:30:00	37	16,33	0,12
3:31:00	37	16,33	0,12
3:32:00	37	16,32	0,12
3:33:00	37	16,31	0,13
3:34:00	37	16,29	0,13
3:35:00	37	16,29	0,14
3:36:00	37	16,29	0,14
3:37:00	38	16,27	0,14
3:38:00	37	16,27	0,14
3:39:00	37	16,26	0,15
3:40:00	37	16,25	0,15
3:41:00	37	16,24	0,15
3:42:00	37	16,23	0,15
3:43:00	38	16,23	0,16
3:44:00	37	16,21	0,16
3:45:00	38	16,21	0,17
3:46:00	37	16,20	0,17
3:47:00	38	16,19	0,17
3:48:00	38	16,18	0,18
3:49:00	38	16,18	0,18
3:50:00	38	16,16	0,18
3:51:00	38	16,15	0,19
3:52:00	38	16,15	0,19
3:53:00	37	16,14	0,19
3:54:00	38	16,13	0,20
3:55:00	38	16,12	0,20
3:56:00	38	16,11	0,20
3:57:00	38	16,11	0,20
3:58:00	38	16,10	0,21
3:59:00	38	16,09	0,21
4:00:00	38	16,08	0,22
4:01:00	38	16,07	0,22
4:02:00	38	16,06	0,22
4:03:00	38	16,05	0,23
4:04:00	38	16,05	0,23
4:05:00	38	16,03	0,24
4:06:00	38	16,03	0,24
4:07:00	38	16,02	0,24
4:08:00	38	16,01	0,24
4:09:00	38	16,00	0,25
4:10:00	38	15,99	0,25
4:11:00	38	15,98	0,26
4:12:00	38	15,97	0,26
4:13:00	38	15,97	0,26
4:14:00	38	15,96	0,27
4:15:00	38	15,95	0,27
4:16:00	38	15,94	0,28
4:17:00	38	15,93	0,28
4:18:00	39	15,92	0,28
4:19:00	38	15,91	0,29
4:20:00	38	15,90	0,29
4:21:00	38	15,89	0,30
4:22:00	38	15,88	0,30
4:23:00	38	15,88	0,30
4:24:00	38	15,86	0,31
4:25:00	38	15,85	0,31
4:26:00	38	15,85	0,32
4:27:00	38	15,84	0,32
4:28:00	38	15,83	0,32
4:29:00	38	15,82	0,33
4:30:00	38	15,82	0,33
4:31:00	38	15,79	0,34
4:32:00	38	15,78	0,35
4:33:00	38	15,77	0,35
4:34:00	39	15,76	0,35
4:35:00	39	15,75	0,36
4:36:00	39	15,74	0,36
4:37:00	38	15,73	0,37
4:38:00	39	15,73	0,37
4:39:00	38	15,71	0,38
4:40:00	39	15,70	0,38
4:41:00	39	15,70	0,38
4:42:00	39	15,69	0,39
4:43:00	39	15,68	0,39
4:44:00	39	15,67	0,40
4:45:00	39	15,66	0,40
4:46:00	39	15,65	0,40
4:47:00	39	15,64	0,41
4:48:00	38	15,63	0,41
4:49:00	39	15,62	0,42
4:50:00	39	15,61	0,42
4:51:00	39	15,60	0,43
4:52:00	39	15,59	0,43
4:53:00	39	15,58	0,44
4:54:00	39	15,57	0,44
4:55:00	39	15,57	0,44
4:56:00	39	15,55	0,45
4:57:00	39	15,55	0,45
4:58:00	39	15,54	0,46
4:59:00	39	15,53	0,46
5:00:00	39	15,52	0,47
5:01:00	39	15,51	0,47
5:02:00	39	15,50	0,48
5:03:00	39	15,49	0,48
5:04:00	39	15,48	0,49
5:05:00	39	15,47	0,49
5:06:00	39	15,46	0,50
5:07:00	39	15,45	0,50
5:08:00	39	15,44	0,51
5:09:00	39	15,43	0,51
5:10:00	39	15,43	0,51
5:11:00	39	15,41	0,52
5:12:00	39	15,40	0,53
5:13:00	39	15,39	0,53
5:14:00	39	15,39	0,53
5:15:00	38	15,38	0,54
5:16:00	39	15,37	0,55
5:17:00	39	15,36	0,55
5:18:00	39	15,35	0,55
5:19:00	39	15,34	0,56
5:20:00	39	15,34	0,56
5:21:00	39	15,33	0,57
5:22:00	39	15,32	0,57
5:23:00	38	15,31	0,57
5:24:00	39	15,30	0,58
5:25:00	39	15,29	0,59
5:26:00	39	15,28	0,59
5:27:00	38	15,27	0,60
5:28:00	38	15,26	0,60
5:29:00	39	15,26	0,60
5:30:00	39	15,25	0,61
5:31:00	38	15,24	0,61
5:32:00	39	15,23	0,62
5:33:00	39	15,22	0,62
5:34:00	39	15,21	0,63
5:35:00	39	15,20	0,63
5:36:00	39	15,19	0,64
5:37:00	39	15,19	0,64
5:38:00	38	15,18	0,65
5:39:00	39	15,17	0,65
5:40:00	39	15,16	0,66
5:41:00	38	15,15	0,66
5:42:00	39	15,14	0,67
5:43:00	39	15,13	0,67
5:44:00	39	15,13	0,68
5:45:00	38	15,12	0,68
5:46:00	39	15,11	0,68
5:47:00	39	15,10	0,69
5:48:00	38	15,09	0,70
5:49:00	39	15,08	0,70
5:50:00	39	15,07	0,71
5:51:00	39	15,07	0,71
5:52:00	39	15,06	0,72
5:53:00	39	15,05	0,72
5:54:00	39	15,04	0,72
5:55:00	39	15,03	0,73
5:56:00	39	15,02	0,74
5:57:00	39	15,01	0,74
5:58:00	38	15,01	0,75
5:59:00	39	15,00	0,75
6:00:00	39	14,99	0,76
6:01:00	39	14,98	0,76
6:02:00	39	14,97	0,77
6:03:00	38	14,96	0,77
6:04:00	39	14,95	0,78
6:05:00	39	14,95	0,78
6:06:00	39	14,94	0,79
6:07:00	38	14,93	0,79
6:08:00	39	14,92	0,80
6:09:00	39	14,92	0,80
6:10:00	39	14,91	0,81
6:11:00	39	14,90	0,81
6:12:00	39	14,89	0,81
6:13:00	39	14,89	0,82
6:14:00	38	14,88	0,82
6:15:00	39	14,87	0,83
6:16:00	39	14,86	0,84
6:17:00	39	14,85	0,84
6:18:00	39	14,84	0,85
6:19:00	39	14,83	0,85
6:20:00	39	14,83	0,86
6:21:00	39	14,82	0,86
6:22:00	38	14,81	0,87
6:23:00	39	14,80	0,87
6:24:00	39	14,79	0,88
6:25:00	39	14,79	0,88
6:26:00	39	14,78	0,89
6:27:00	39	14,77	0,89
6:28:00	39	14,77	0,90
6:29:00	39	14,76	0,90
6:30:00	39	14,75	0,91
6:31:00	38	14,74	0,91
6:32:00	38	14,73	0,92
6:33:00	38	14,73	0,92
6:34:00	39	14,72	0,93
6:35:00	38	14,71	0,93
6:36:00	39	14,71	0,94
6:37:00	39	14,70	0,94
6:38:00	38	14,69	0,95
6:39:00	39	14,68	0,95
6:40:00	39	14,67	0,96
6:41:00	38	14,67	0,96
6:42:00	39	14,66	0,97
6:43:00	39	14,65	0,97
6:44:00	38	14,65	0,98
6:45:00	39	14,64	0,98
6:46:00	39	14,63	0,99
6:47:00	39	14,62	0,99
6:48:00	39	14,61	1,00
6:49:00	39	14,60	1,01
6:50:00	39	14,59	1,01
6:51:00	39	14,59	1,02
6:52:00	39	14,58	1,02
6:53:00	39	14,58	1,02
6:54:00	39	14,57	1,03
6:55:00	39	14,56	1,03
6:56:00	39	14,55	1,04
6:57:00	39	14,55	1,04
6:58:00	39	14,54	1,05
6:59:00	39	14,53	1,06
7:00:00	39	14,53	1,06
7:01:00	39	14,51	1,07
7:02:00	38	14,50	1,08
7:03:00	39	14,50	1,08
7:04:00	38	14,49	1,09
7:05:00	39	14,48	1,09
7:06:00	39	14,47	1,10
7:07:00	39	14,47	1,10
7:08:00	39	14,46	1,11
7:09:00	39	14,45	1,11
7:10:00	39	14,44	1,12
7:11:00	39	14,44	1,13
7:12:00	39	14,43	1,13
7:13:00	38	14,42	1,14
7:14:00	38	14,41	1,14
7:15:00	38	14,41	1,15
7:16:00	38	14,40	1,15
7:17:00	39	14,40	1,15
7:18:00	39	14,39	1,16
7:19:00	39	14,38	1,17
7:20:00	39	14,38	1,17
7:21:00	39	14,37	1,18
7:22:00	38	14,36	1,18
7:23:00	38	14,35	1,19
7:24:00	39	14,35	1,19
7:25:00	39	14,34	1,20
7:26:00	39	14,34	1,20
7:27:00	38	14,33	1,21
7:28:00	39	14,32	1,21
7:29:00	39	14,32	1,22
7:30:00	38	14,31	1,22
7:31:00	39	14,30	1,23
7:32:00	39	14,29	1,23
7:33:00	38	14,29	1,24
7:34:00	39	14,29	1,24
7:35:00	39	14,28	1,25
7:36:00	39	14,27	1,25
7:37:00	39	14,26	1,26
7:38:00	39	14,25	1,26
7:39:00	39	14,25	1,27
7:40:00	39	14,25	1,27
7:41:00	39	14,24	1,28
7:42:00	39	14,23	1,28
7:43:00	39	14,23	1,29
7:44:00	39	14,22	1,29
7:45:00	39	14,21	1,30
7:46:00	39	14,21	1,30
7:47:00	39	14,20	1,31
7:48:00	39	14,20	1,31
7:49:00	39	14,19	1,32
7:50:00	38	14,18	1,32
7:51:00	39	14,18	1,32
7:52:00	38	14,17	1,33
7:53:00	39	14,17	1,34
7:54:00	39	14,16	1,34
7:55:00	39	14,15	1,35
7:56:00	39	14,15	1,35
7:57:00	39	14,14	1,36
7:58:00	39	14,14	1,36
7:59:00	39	14,13	1,37
8:00:00	38	14,12	1,37
8:01:00	39	14,11	1,38
8:02:00	39	14,11	1,38
8:03:00	39	14,11	1,39
8:04:00	39	14,10	1,39
8:05:00	38	14,09	1,40
8:06:00	38	14,09	1,40
8:07:00	39	14,08	1,41
8:08:00	39	14,07	1,41
8:09:00	39	14,07	1,42
8:10:00	38	14,07	1,42
8:11:00	39	14,06	1,43
8:12:00	39	14,05	1,43
8:13:00	39	14,05	1,44
8:14:00	39	14,05	1,44
8:15:00	39	14,04	1,44
8:16:00	39	14,03	1,45
8:17:00	39	14,03	1,45
8:18:00	39	14,02	1,46
8:19:00	39	14,02	1,46
8:20:00	39	14,02	1,46
8:21:00	39	14,01	1,47
8:22:00	39	14,00	1,48
8:23:00	39	13,99	1,48
8:24:00	38	13,99	1,48
8:25:00	39	13,99	1,49
8:26:00	39	13,98	1,50
8:27:00	39	13,98	1,50
8:28:00	39	13,97	1,50
8:29:00	39	13,97	1,50
8:30:00	39	13,96	1,51
8:31:00	39	13,96	1,52
8:32:00	39	13,95	1,52
8:33:00	39	13,94	1,53
8:34:00	39	13,94	1,53
8:35:00	39	13,93	1,54
8:36:00	38	13,93	1,54
8:37:00	39	13,93	1,54
8:38:00	39	13,92	1,55
8:39:00	39	13,92	1,55
8:40:00	39	13,91	1,56
8:41:00	39	13,91	1,56
8:42:00	39	13,90	1,57
8:43:00	39	13,89	1,57
8:44:00	38	13,89	1,58
8:45:00	39	13,89	1,58
8:46:00	39	13,88	1,59
8:47:00	39	13,88	1,59
8:48:00	39	13,87	1,59
8:49:00	39	13,87	1,60
8:50:00	39	13,87	1,60
8:51:00	38	13,86	1,61
8:52:00	39	13,86	1,61
8:53:00	39	13,85	1,61
8:54:00	39	13,84	1,62
8:55:00	39	13,84	1,62
8:56:00	39	13,84	1,63
8:57:00	38	13,83	1,63
8:58:00	39	13,83	1,63
8:59:00	39	13,82	1,64
9:00:00	39	13,82	1,64
9:01:00	39	13,81	1,65
9:02:00	39	13,80	1,66
9:03:00	39	13,80	1,66
9:04:00	38	13,80	1,66
9:05:00	39	13,80	1,66
9:06:00	39	13,79	1,67
9:07:00	39	13,79	1,67
9:08:00	39	13,78	1,68
9:09:00	39	13,78	1,69
9:10:00	39	13,77	1,69
9:11:00	39	13,77	1,69
9:12:00	39	13,76	1,70
9:13:00	39	13,76	1,70
9:14:00	39	13,75	1,71
9:15:00	38	13,75	1,71
9:16:00	39	13,75	1,71
9:17:00	38	13,74	1,72
9:18:00	38	13,74	1,72
9:19:00	38	13,73	1,73
9:20:00	39	13,73	1,73
9:21:00	39	13,73	1,73
9:22:00	39	13,72	1,74
9:23:00	39	13,71	1,74
9:24:00	39	13,71	1,74
9:25:00	39	13,71	1,75
9:26:00	39	13,71	1,75
9:27:00	38	13,70	1,76
9:28:00	39	13,69	1,77
9:29:00	39	13,69	1,77
9:30:00	39	13,69	1,77
9:31:00	39	13,69	1,77
9:32:00	39	13,68	1,78
9:33:00	39	13,68	1,78
9:34:00	39	13,67	1,79
9:35:00	39	13,67	1,79
9:36:00	39	13,67	1,79
9:37:00	39	13,66	1,80
9:38:00	39	13,66	1,80
9:39:00	38	13,66	1,80
9:40:00	39	13,65	1,81
9:41:00	39	13,65	1,81
9:42:00	39	13,64	1,82
9:43:00	39	13,64	1,82
9:44:00	38	13,63	1,83
9:45:00	39	13,63	1,83
9:46:00	38	13,63	1,83
9:47:00	39	13,63	1,83
9:48:00	39	13,62	1,84
9:49:00	39	13,62	1,84
9:50:00	39	13,61	1,85
9:51:00	39	13,61	1,85
9:52:00	39	13,61	1,85
9:53:00	39	13,60	1,86
9:54:00	39	13,59	1,87
9:55:00	39	13,59	1,87
9:56:00	39	13,59	1,87
9:57:00	38	13,59	1,87
9:58:00	38	13,58	1,88
9:59:00	39	13,58	1,88
10:00:00	39	13,57	1,89
10:01:00	39	13,57	1,89
10:02:00	39	13,57	1,89
10:03:00	39	13,57	1,90
10:04:00	39	13,57	1,90
10:05:00	39	13,56	1,90
10:06:00	39	13,56	1,90
10:07:00	39	13,55	1,91
10:08:00	38	13,55	1,91
10:09:00	39	13,54	1,92
10:10:00	39	13,54	1,92
10:11:00	39	13,54	1,92
10:12:00	38	13,53	1,94
10:13:00	39	13,52	1,94
10:14:00	39	13,52	1,94
10:15:00	39	13,51	1,95
10:16:00	39	13,51	1,95
10:17:00	39	13,51	1,95
10:18:00	38	13,50	1,96
10:19:00	39	13,50	1,96
10:20:00	39	13,50	1,97
10:21:00	39	13,50	1,97
10:22:00	38	13,50	1,97
10:23:00	39	13,49	1,98
10:24:00	39	13,49	1,98
10:25:00	39	13,48	1,98
10:26:00	39	13,48	1,99
10:27:00	39	13,48	1,99
10:28:00	39	13,47	2,00
10:29:00	39	13,47	2,00
10:30:00	39	13,47	2,00
10:31:00	39	13,46	2,01
10:32:00	39	13,46	2,01
10:33:00	39	13,45	2,02
10:34:00	39	13,45	2,02
10:35:00	39	13,45	2,03
10:36:00	39	13,45	2,03
10:37:00	39	13,45	2,03
10:38:00	39	13,44	2,03
10:39:00	39	13,44	2,03
10:40:00	38	13,43	2,04
10:41:00	39	13,43	2,04
10:42:00	39	13,43	2,04
10:43:00	39	13,42	2,05
10:44:00	39	13,42	2,05
10:45:00	38	13,41	2,06
10:46:00	39	13,41	2,06
10:47:00	39	13,41	2,07
10:48:00	39	13,41	2,07
10:49:00	39	13,41	2,07
10:50:00	39	13,40	2,08
10:51:00	39	13,40	2,08
10:52:00	39	13,40	2,08
10:53:00	39	13,39	2,08
10:54:00	39	13,39	2,08
10:55:00	38	13,39	2,09
10:56:00	39	13,39	2,09
10:57:00	39	13,39	2,09
10:58:00	39	13,38	2,10
10:59:00	39	13,38	2,10
11:00:00	39	13,38	2,10
11:01:00	39	13,37	2,11
11:02:00	39	13,37	2,11
11:03:00	39	13,36	2,12
11:04:00	39	13,36	2,12
11:05:00	39	13,36	2,12
11:06:00	38	13,36	2,13
11:07:00	39	13,36	2,13
11:08:00	38	13,36	2,13
11:09:00	39	13,35	2,14
11:10:00	39	13,35	2,14
11:11:00	39	13,35	2,14
11:12:00	39	13,34	2,14
11:13:00	39	13,34	2,14
11:14:00	39	13,33	2,15
11:15:00	39	13,33	2,15
11:16:00	39	13,33	2,15
11:17:00	39	13,32	2,16
11:18:00	39	13,32	2,16
11:19:00	39	13,32	2,16
11:20:00	39	13,32	2,17
11:21:00	39	13,32	2,17
11:22:00	39	13,32	2,17
11:23:00	39	13,31	2,18
11:24:00	39	13,31	2,18
11:25:00	39	13,31	2,18
11:26:00	38	13,30	2,19
11:27:00	39	13,30	2,19
11:28:00	39	13,30	2,20
11:29:00	39	13,30	2,20
11:30:00	39	13,30	2,20
11:31:00	39	13,29	2,21
11:32:00	39	13,29	2,21
11:33:00	39	13,29	2,21
11:34:00	39	13,28	2,21
11:35:00	39	13,28	2,21
11:36:00	38	13,28	2,21
11:37:00	39	13,27	2,22
11:38:00	39	13,27	2,22
11:39:00	39	13,27	2,22
11:40:00	39	13,27	2,23
11:41:00	39	13,27	2,23
11:42:00	39	13,27	2,23
11:43:00	38	13,27	2,23
11:44:00	39	13,26	2,24
11:45:00	39	13,26	2,24
11:46:00	39	13,25	2,25
11:47:00	39	13,25	2,25
11:48:00	39	13,25	2,25
11:49:00	39	13,25	2,25
11:50:00	39	13,24	2,26
11:51:00	39	13,24	2,26
11:52:00	39	13,23	2,27
11:53:00	38	13,23	2,27
11:54:00	39	13,23	2,27
11:55:00	39	13,23	2,28
11:56:00	38	13,23	2,28
11:57:00	39	13,23	2,28
11:58:00	39	13,23	2,28
11:59:00	39	13,22	2,29
12:00:00	39	13,22	2,29
12:01:00	38	13,22	2,29
12:02:00	38	13,21	2,30
12:03:00	39	13,21	2,30
12:04:00	39	13,21	2,30
12:05:00	38	13,21	2,30
12:06:00	39	13,21	2,30
12:07:00	38	13,21	2,30
12:08:00	38	13,20	2,31
12:09:00	39	13,20	2,31
12:10:00	39	13,20	2,31
12:11:00	39	13,19	2,32
12:12:00	39	13,19	2,32
12:13:00	39	13,19	2,32
12:14:00	39	13,18	2,33
12:15:00	38	13,18	2,33
12:16:00	39	13,18	2,33
12:17:00	39	13,18	2,33
12:18:00	39	13,18	2,34
12:19:00	39	13,18	2,34
12:20:00	38	13,18	2,34
12:21:00	39	13,17	2,35
12:22:00	39	13,17	2,35
12:23:00	38	13,17	2,35
12:24:00	39	13,17	2,35
12:25:00	39	13,16	2,36
12:26:00	39	13,16	2,36
12:27:00	39	13,16	2,36
12:28:00	38	13,16	2,36
12:29:00	39	13,15	2,37
12:30:00	39	13,15	2,37
12:31:00	39	13,15	2,37
12:32:00	39	13,14	2,38
12:33:00	39	13,14	2,38
12:34:00	39	13,14	2,38
12:35:00	38	13,14	2,38
12:36:00	39	13,14	2,38
12:37:00	39	13,14	2,39
12:38:00	39	13,14	2,39
12:39:00	39	13,14	2,39
12:40:00	39	13,13	2,40
12:41:00	39	13,13	2,40
12:42:00	39	13,13	2,40
12:43:00	39	13,13	2,40
12:44:00	38	13,12	2,41
12:45:00	39	13,12	2,41
12:46:00	39	13,12	2,41
12:47:00	39	13,12	2,42
12:48:00	39	13,12	2,42
12:49:00	39	13,12	2,42
12:50:00	39	13,11	2,43
12:51:00	39	13,11	2,43
12:52:00	39	13,11	2,43
12:53:00	38	13,11	2,43
12:54:00	39	13,10	2,44
12:55:00	39	13,10	2,44
12:56:00	39	13,10	2,44
12:57:00	38	13,10	2,44
12:58:00	39	13,09	2,45
12:59:00	39	13,09	2,45
13:00:00	39	13,09	2,45
13:01:00	39	13,09	2,45
13:02:00	39	13,09	2,46
13:03:00	39	13,09	2,46
13:04:00	39	13,09	2,46
13:05:00	39	13,09	2,46
13:06:00	38	13,08	2,46
13:07:00	38	13,08	2,46
13:08:00	39	13,08	2,46
13:09:00	39	13,08	2,46
13:10:00	39	13,07	2,47
13:11:00	39	13,07	2,47
13:12:00	39	13,07	2,47
13:13:00	39	13,07	2,47
13:14:00	39	13,06	2,48
13:15:00	39	13,06	2,48
13:16:00	38	13,06	2,48
13:17:00	39	13,05	2,49
13:18:00	39	13,05	2,49
13:19:00	39	13,05	2,49
13:20:00	38	13,05	2,50
13:21:00	39	13,05	2,50
13:22:00	39	13,05	2,50
13:23:00	39	13,05	2,50
13:24:00	39	13,05	2,50
13:25:00	39	13,04	2,51
13:26:00	38	13,04	2,51
13:27:00	39	13,04	2,51
13:28:00	39	13,04	2,51
13:29:00	39	13,03	2,52
13:30:00	38	13,03	2,52
13:31:00	39	13,03	2,52
13:32:00	39	13,03	2,52
13:33:00	39	13,02	2,53
13:34:00	39	13,02	2,53
13:35:00	39	13,02	2,53
13:36:00	39	13,02	2,53
13:37:00	39	13,02	2,54
13:38:00	39	13,02	2,54
13:39:00	39	13,02	2,54
13:40:00	38	13,02	2,54
13:41:00	39	13,01	2,55
13:42:00	39	13,01	2,55
13:43:00	39	13,01	2,55
13:44:00	38	13,01	2,55
13:45:00	39	13,00	2,56
13:46:00	39	13,00	2,56
13:47:00	39	13,00	2,56
13:48:00	39	13,00	2,56
13:49:00	38	13,00	2,57
13:50:00	39	13,00	2,57
13:51:00	39	13,00	2,57
13:52:00	39	13,00	2,57
13:53:00	39	12,99	2,58
13:54:00	39	12,99	2,58
13:55:00	38	12,99	2,58
13:56:00	39	12,99	2,58
13:57:00	38	12,99	2,58
13:58:00	39	12,97	2,60
13:59:00	39	12,97	2,60
14:00:00	38	12,97	2,60
14:01:00	39	12,97	2,60
14:02:00	39	12,96	2,61
14:03:00	38	12,96	2,61
14:04:00	39	12,96	2,61
14:05:00	39	12,96	2,61
14:06:00	39	12,96	2,62
14:07:00	39	12,96	2,62
14:08:00	39	12,96	2,62
14:09:00	39	12,96	2,62
14:10:00	39	12,95	2,63
14:11:00	39	12,95	2,63
14:12:00	39	12,95	2,63
14:13:00	39	12,95	2,63
14:14:00	39	12,95	2,63
14:15:00	39	12,94	2,64
14:16:00	39	12,94	2,64
14:17:00	38	12,94	2,64
14:18:00	39	12,94	2,64
14:19:00	39	12,93	2,65
14:20:00	39	12,93	2,65
14:21:00	39	12,93	2,65
14:22:00	39	12,93	2,66
14:23:00	39	12,93	2,66
14:24:00	39	12,93	2,66
14:25:00	39	12,93	2,66
14:26:00	39	12,93	2,66
14:27:00	39	12,93	2,66
14:28:00	39	12,92	2,68
14:29:00	39	12,92	2,68
14:30:00	39	12,92	2,68
14:31:00	39	12,91	2,69
14:32:00	39	12,91	2,69
14:33:00	39	12,91	2,69
14:34:00	39	12,91	2,69
14:35:00	38	12,91	2,69
14:36:00	39	12,91	2,70
14:37:00	39	12,91	2,70
14:38:00	39	12,91	2,70
14:39:00	39	12,91	2,70
14:40:00	38	12,90	2,71
14:41:00	39	12,90	2,71
14:42:00	38	12,90	2,71
14:43:00	39	12,90	2,71
14:44:00	39	12,90	2,71
14:45:00	39	12,89	2,72
14:46:00	39	12,89	2,72
14:47:00	39	12,89	2,72
14:48:00	39	12,89	2,72
14:49:00	39	12,88	2,73
14:50:00	39	12,88	2,73
14:51:00	39	12,88	2,73
14:52:00	39	12,88	2,73
14:53:00	39	12,88	2,74
14:54:00	38	12,88	2,74
14:55:00	38	12,88	2,74
14:56:00	39	12,88	2,74
14:57:00	39	12,87	2,75
14:58:00	38	12,87	2,75
14:59:00	39	12,87	2,75
15:00:00	38	12,87	2,75
15:01:00	39	12,87	2,75
15:02:00	38	12,87	2,75
15:03:00	39	12,86	2,76
15:04:00	39	12,86	2,76
15:05:00	39	12,86	2,76
15:06:00	38	12,86	2,76
15:07:00	39	12,85	2,77
15:08:00	39	12,85	2,77
15:09:00	39	12,85	2,77
15:10:00	39	12,85	2,77
15:11:00	39	12,85	2,77
15:12:00	38	12,84	2,78
15:13:00	39	12,84	2,78
15:14:00	39	12,84	2,78
15:15:00	39	12,84	2,78
15:16:00	39	12,84	2,79
15:17:00	39	12,84	2,79
15:18:00	39	12,84	2,79
15:19:00	39	12,84	2,79
15:20:00	39	12,84	2,79
15:21:00	39	12,84	2,79
15:22:00	38	12,83	2,80
15:23:00	39	12,83	2,80
15:24:00	39	12,83	2,80
15:25:00	39	12,83	2,80
15:26:00	39	12,83	2,80
15:27:00	39	12,82	2,81
15:28:00	39	12,82	2,81
15:29:00	38	12,82	2,81
15:30:00	39	12,82	2,81
15:31:00	39	12,82	2,82
15:32:00	39	12,82	2,82
15:33:00	39	12,82	2,82
15:34:00	38	12,82	2,82
15:35:00	38	12,81	2,83
15:36:00	39	12,81	2,83
15:37:00	39	12,81	2,83
15:38:00	39	12,81	2,83
15:39:00	39	12,81	2,83
15:40:00	39	12,81	2,83
15:41:00	39	12,80	2,85
15:42:00	39	12,80	2,85
15:43:00	39	12,80	2,85
15:44:00	39	12,80	2,85
15:45:00	39	12,79	2,86
15:46:00	39	12,79	2,86
15:47:00	39	12,79	2,86
15:48:00	38	12,79	2,86
15:49:00	39	12,79	2,86
15:50:00	38	12,79	2,86
15:51:00	39	12,79	2,87
15:52:00	39	12,79	2,87
15:53:00	39	12,79	2,87
15:54:00	39	12,79	2,87
15:55:00	39	12,78	2,88
15:56:00	39	12,78	2,88
15:57:00	39	12,78	2,88
15:58:00	39	12,78	2,88
15:59:00	39	12,78	2,88
16:00:00	39	12,78	2,88
16:01:00	38	12,77	2,89
16:02:00	39	12,77	2,89
16:03:00	38	12,77	2,89
16:04:00	39	12,77	2,89
16:05:00	38	12,77	2,89
16:06:00	39	12,77	2,89
16:07:00	39	12,76	2,90
16:08:00	39	12,76	2,90
16:09:00	38	12,76	2,90
16:10:00	39	12,76	2,90
16:11:00	39	12,75	2,91
16:12:00	39	12,75	2,91
16:13:00	39	12,75	2,91
16:14:00	39	12,75	2,91
16:15:00	39	12,75	2,92
16:16:00	39	12,75	2,92
16:17:00	39	12,75	2,92
16:18:00	39	12,75	2,92
16:19:00	38	12,75	2,92
16:20:00	39	12,75	2,92
16:21:00	39	12,74	2,93
16:22:00	38	12,74	2,93
16:23:00	38	12,74	2,93
16:24:00	39	12,74	2,93
16:25:00	38	12,74	2,93
16:26:00	39	12,74	2,93
16:27:00	39	12,73	2,95
16:28:00	39	12,73	2,95
16:29:00	38	12,73	2,95
16:30:00	38	12,73	2,95
16:31:00	39	12,73	2,95
16:32:00	38	12,73	2,96
16:33:00	39	12,73	2,96
16:34:00	39	12,73	2,96
16:35:00	39	12,73	2,96
16:36:00	38	12,73	2,96
16:37:00	39	12,73	2,96
16:38:00	39	12,72	2,97
16:39:00	39	12,72	2,97
16:40:00	38	12,72	2,97
16:41:00	39	12,72	2,97
16:42:00	39	12,72	2,97
16:43:00	39	12,71	2,98
16:44:00	39	12,71	2,98
16:45:00	39	12,71	2,98
16:46:00	39	12,71	2,98
16:47:00	39	12,71	2,98
16:48:00	39	12,70	2,99
16:49:00	39	12,70	2,99
16:50:00	38	12,70	2,99
16:51:00	38	12,70	2,99
16:52:00	39	12,70	2,99
16:53:00	39	12,70	3,00
16:54:00	39	12,70	3,00
16:55:00	39	12,70	3,00
16:56:00	39	12,70	3,00
16:57:00	39	12,70	3,00
16:58:00	39	12,70	3,00
16:59:00	39	12,70	3,00
17:00:00	39	12,70	3,00
17:01:00	38	12,69	3,01
17:02:00	39	12,69	3,01
17:03:00	39	12,69	3,01
17:04:00	39	12,69	3,01
17:05:00	39	12,69	3,01
17:06:00	39	12,69	3,01
17:07:00	39	12,68	3,02
17:08:00	39	12,68	3,02
17:09:00	39	12,68	3,02
17:10:00	39	12,68	3,02
17:11:00	39	12,68	3,02
17:12:00	39	12,68	3,02
17:13:00	39	12,67	3,04
17:14:00	39	12,67	3,04
17:15:00	39	12,67	3,04
17:16:00	38	12,67	3,04
17:17:00	39	12,67	3,04
17:18:00	39	12,67	3,04
17:19:00	39	12,67	3,05
17:20:00	38	12,67	3,05
17:21:00	38	12,67	3,05
17:22:00	38	12,67	3,05
17:23:00	39	12,67	3,05
17:24:00	39	12,67	3,05
17:25:00	38	12,67	3,05
17:26:00	38	12,66	3,06
17:27:00	39	12,66	3,06
17:28:00	39	12,66	3,06
17:29:00	38	12,66	3,06
17:30:00	39	12,66	3,06
17:31:00	39	12,65	3,07
17:32:00	39	12,65	3,07
17:33:00	39	12,65	3,07
17:34:00	38	12,65	3,07
17:35:00	39	12,65	3,07
17:36:00	39	12,65	3,07
17:37:00	39	12,65	3,07
17:38:00	39	12,64	3,08
17:39:00	39	12,64	3,08
17:40:00	39	12,64	3,08
17:41:00	39	12,64	3,08
17:42:00	39	12,64	3,08
17:43:00	39	12,64	3,08
17:44:00	39	12,64	3,09
17:45:00	39	12,64	3,09
17:46:00	39	12,64	3,09
17:47:00	39	12,64	3,09
17:48:00	39	12,64	3,09
17:49:00	39	12,63	3,11
17:50:00	39	12,63	3,11
17:51:00	39	12,63	3,11
17:52:00	39	12,63	3,11
17:53:00	39	12,63	3,11
17:54:00	39	12,63	3,11
17:55:00	39	12,62	3,12
17:56:00	39	12,62	3,12
17:57:00	39	12,62	3,12
17:58:00	39	12,62	3,12
17:59:00	39	12,62	3,12
18:00:00	39	12,62	3,12
18:01:00	39	12,62	3,12
18:02:00	39	12,61	3,13
18:03:00	39	12,61	3,13
18:04:00	39	12,61	3,13
18:05:00	38	12,61	3,13
18:06:00	39	12,61	3,13
18:07:00	38	12,61	3,13
18:08:00	38	12,61	3,13
18:09:00	39	12,60	3,15
18:10:00	39	12,60	3,15
18:11:00	39	12,60	3,15
18:12:00	38	12,60	3,15
18:13:00	39	12,59	3,17
18:14:00	38	12,60	3,15
18:15:00	38	12,59	3,17
18:16:00	39	12,59	3,17
18:17:00	38	12,59	3,17
18:18:00	39	12,59	3,17
18:19:00	39	12,59	3,17
18:20:00	39	12,59	3,17
18:21:00	39	12,59	3,17
18:22:00	39	12,58	3,18
18:23:00	39	12,58	3,18
18:24:00	39	12,58	3,18
18:25:00	38	12,58	3,18
18:26:00	39	12,58	3,18
18:27:00	39	12,58	3,18
18:28:00	39	12,57	3,19
18:29:00	39	12,57	3,19
18:30:00	38	12,57	3,19
18:31:00	39	12,57	3,19
18:32:00	39	12,57	3,19
18:33:00	39	12,57	3,19
18:34:00	39	12,57	3,19
18:35:00	39	12,57	3,20
18:36:00	38	12,57	3,20
18:37:00	39	12,57	3,20
18:38:00	39	12,57	3,20
18:39:00	39	12,56	3,21
18:40:00	39	12,56	3,21
18:41:00	39	12,56	3,21
18:42:00	39	12,56	3,21
18:43:00	39	12,56	3,21
18:44:00	39	12,56	3,21
18:45:00	38	12,55	3,23
18:46:00	39	12,55	3,23
18:47:00	39	12,55	3,23
18:48:00	39	12,55	3,23
18:49:00	39	12,55	3,23
18:50:00	39	12,55	3,23
18:51:00	39	12,55	3,23
18:52:00	39	12,54	3,24
18:53:00	39	12,54	3,24
18:54:00	39	12,54	3,24
18:55:00	39	12,54	3,24
18:56:00	39	12,54	3,24
18:57:00	39	12,54	3,24
18:58:00	39	12,54	3,24
18:59:00	39	12,54	3,25
19:00:00	39	12,54	3,25
19:01:00	39	12,54	3,25
19:02:00	39	12,54	3,25
19:03:00	39	12,54	3,25
19:04:00	39	12,53	3,26
19:05:00	39	12,53	3,26
19:06:00	39	12,53	3,26
19:07:00	39	12,53	3,26
19:08:00	39	12,53	3,26
19:09:00	39	12,53	3,26
19:10:00	39	12,53	3,26
19:11:00	39	12,53	3,26
19:12:00	39	12,52	3,28
19:13:00	39	12,52	3,28
19:14:00	39	12,52	3,28
19:15:00	39	12,52	3,28
19:16:00	39	12,52	3,28
19:17:00	39	12,52	3,28
19:18:00	39	12,52	3,29
19:19:00	38	12,52	3,29
19:20:00	39	12,52	3,29
19:21:00	39	12,52	3,29
19:22:00	39	12,52	3,29
19:23:00	39	12,51	3,30
19:24:00	39	12,52	3,29
19:25:00	39	12,51	3,30
19:26:00	39	12,51	3,30
19:27:00	39	12,51	3,30
19:28:00	39	12,51	3,30
19:29:00	39	12,51	3,30
19:30:00	39	12,50	3,31
19:31:00	38	12,50	3,31
19:32:00	39	12,50	3,31
19:33:00	39	12,50	3,31
19:34:00	39	12,50	3,31
19:35:00	39	12,50	3,31
19:36:00	39	12,50	3,31
19:37:00	39	12,49	3,32
19:38:00	39	12,49	3,32
19:39:00	39	12,49	3,32
19:40:00	39	12,49	3,32
19:41:00	39	12,49	3,32
19:42:00	38	12,49	3,32
19:43:00	39	12,49	3,32
19:44:00	39	12,48	3,34
19:45:00	39	12,49	3,32
19:46:00	39	12,48	3,34
19:47:00	39	12,48	3,34
19:48:00	38	12,48	3,34
19:49:00	39	12,48	3,34
19:50:00	39	12,48	3,35
19:51:00	39	12,48	3,35
19:52:00	39	12,48	3,35
19:53:00	39	12,48	3,35
19:54:00	39	12,48	3,35
19:55:00	39	12,48	3,35
19:56:00	39	12,48	3,35
19:57:00	39	12,48	3,35
19:58:00	38	12,47	3,36
19:59:00	39	12,47	3,36
20:00:00	38	12,47	3,36
20:01:00	39	12,47	3,36
20:02:00	39	12,47	3,36
20:03:00	39	12,47	3,36
20:04:00	38	12,47	3,36
20:05:00	39	12,47	3,36
20:06:00	39	12,46	3,38
20:07:00	39	12,46	3,38
20:08:00	39	12,46	3,38
20:09:00	38	12,46	3,38
20:10:00	39	12,46	3,38
20:11:00	39	12,45	3,39
20:12:00	39	12,45	3,39
20:13:00	39	12,45	3,39
20:14:00	39	12,45	3,39
20:15:00	39	12,45	3,39
20:16:00	39	12,45	3,39
20:17:00	39	12,45	3,39
20:18:00	39	12,45	3,39
20:19:00	39	12,45	3,40
20:20:00	39	12,45	3,40
20:21:00	39	12,45	3,40
20:22:00	39	12,45	3,40
20:23:00	39	12,45	3,40
20:24:00	39	12,45	3,40
20:25:00	39	12,44	3,41
20:26:00	39	12,44	3,41
20:27:00	39	12,44	3,41
20:28:00	39	12,44	3,41
20:29:00	38	12,43	3,43
20:30:00	39	12,43	3,43
20:31:00	39	12,43	3,43
20:32:00	39	12,43	3,43
20:33:00	39	12,43	3,43
20:34:00	39	12,43	3,43
20:35:00	39	12,43	3,43
20:36:00	39	12,43	3,43
20:37:00	39	12,43	3,44
20:38:00	39	12,43	3,44
20:39:00	39	12,43	3,44
20:40:00	38	12,43	3,44
20:41:00	39	12,43	3,44
20:42:00	39	12,43	3,44
20:43:00	39	12,43	3,44
20:44:00	39	12,43	3,44
20:45:00	39	12,43	3,44
20:46:00	39	12,42	3,45
20:47:00	39	12,42	3,45
20:48:00	39	12,42	3,45
20:49:00	39	12,42	3,45
20:50:00	38	12,42	3,45
20:51:00	39	12,42	3,45
20:52:00	39	12,42	3,45
20:53:00	39	12,42	3,45
20:54:00	39	12,41	3,47
20:55:00	39	12,42	3,45
20:56:00	39	12,41	3,47
20:57:00	39	12,41	3,47
20:58:00	39	12,41	3,47
20:59:00	39	12,41	3,47
21:00:00	39	12,41	3,47
21:01:00	39	12,41	3,47
21:02:00	39	12,40	3,48
21:03:00	39	12,40	3,48
21:04:00	39	12,40	3,48
21:05:00	39	12,40	3,48
21:06:00	39	12,40	3,48
21:07:00	39	12,40	3,48
21:08:00	39	12,40	3,48
21:09:00	39	12,40	3,48
21:10:00	39	12,39	3,49
21:11:00	39	12,39	3,49
21:12:00	39	12,39	3,49
21:13:00	39	12,39	3,49
21:14:00	39	12,39	3,49
21:15:00	39	12,39	3,49
21:16:00	39	12,39	3,49
21:17:00	39	12,39	3,49
21:18:00	39	12,39	3,49
21:19:00	39	12,39	3,49
21:20:00	39	12,39	3,50
21:21:00	39	12,39	3,50
21:22:00	39	12,39	3,50
21:23:00	39	12,39	3,50
21:24:00	38	12,39	3,50
21:25:00	39	12,38	3,52
21:26:00	39	12,38	3,52
21:27:00	39	12,38	3,52
21:28:00	39	12,38	3,52
21:29:00	39	12,38	3,52
21:30:00	39	12,38	3,52
21:31:00	39	12,38	3,52
21:32:00	39	12,38	3,52
21:33:00	39	12,38	3,52
21:34:00	39	12,38	3,52
21:35:00	39	12,37	3,53
21:36:00	39	12,37	3,53
21:37:00	39	12,37	3,53
21:38:00	39	12,37	3,53
21:39:00	39	12,37	3,53
21:40:00	39	12,37	3,53
21:41:00	39	12,37	3,54
21:42:00	39	12,37	3,54
21:43:00	39	12,37	3,54
21:44:00	38	12,37	3,54
21:45:00	39	12,37	3,54
21:46:00	39	12,37	3,54
21:47:00	39	12,37	3,54
21:48:00	39	12,37	3,54
21:49:00	39	12,37	3,54
21:50:00	39	12,36	3,56
21:51:00	39	12,36	3,56
21:52:00	39	12,36	3,56
21:53:00	39	12,36	3,56
21:54:00	39	12,36	3,56
21:55:00	39	12,36	3,56
21:56:00	39	12,36	3,56
21:57:00	39	12,36	3,56
21:58:00	39	12,36	3,56
21:59:00	39	12,36	3,56
22:00:00	39	12,35	3,57
22:01:00	39	12,35	3,57
22:02:00	39	12,35	3,57
22:03:00	39	12,35	3,57
22:04:00	39	12,35	3,57
22:05:00	39	12,35	3,57
22:06:00	39	12,34	3,58
22:07:00	39	12,34	3,58
22:08:00	39	12,34	3,58
22:09:00	39	12,34	3,58
22:10:00	39	12,34	3,58
22:11:00	38	12,34	3,58
22:12:00	39	12,34	3,58
22:13:00	38	12,34	3,58
22:14:00	39	12,34	3,58
22:15:00	39	12,34	3,58
22:16:00	39	12,34	3,60
22:17:00	39	12,34	3,60
22:18:00	39	12,34	3,58
22:19:00	39	12,34	3,58
22:20:00	39	12,34	3,58
22:21:00	39	12,33	3,61
22:22:00	39	12,33	3,61
22:23:00	39	12,32	3,62
22:24:00	39	12,32	3,62
22:25:00	38	12,32	3,62
22:26:00	39	12,32	3,62
22:27:00	39	12,32	3,62
22:28:00	39	12,32	3,62
22:29:00	39	12,32	3,62
22:30:00	39	12,32	3,62
22:31:00	39	12,32	3,62
22:32:00	39	12,32	3,62
22:33:00	39	12,31	3,64
22:34:00	39	12,31	3,64
22:35:00	39	12,31	3,64
22:36:00	39	12,31	3,64
22:37:00	39	12,31	3,64
22:38:00	39	12,31	3,64
22:39:00	39	12,31	3,64
22:40:00	38	12,31	3,64
22:41:00	39	12,31	3,64
22:42:00	39	12,30	3,65
22:43:00	39	12,30	3,65
22:44:00	39	12,30	3,65
22:45:00	39	12,30	3,65
22:46:00	39	12,30	3,65
22:47:00	39	12,30	3,65
22:48:00	39	12,30	3,65
22:49:00	39	12,30	3,65
22:50:00	39	12,30	3,66
22:51:00	39	12,30	3,66
22:52:00	39	12,30	3,66
22:53:00	39	12,30	3,66
22:54:00	39	12,30	3,66
22:55:00	39	12,30	3,66
22:56:00	39	12,30	3,66
22:57:00	39	12,30	3,66
22:58:00	39	12,29	3,68
22:59:00	39	12,29	3,68
23:00:00	39	12,29	3,68
23:01:00	39	12,29	3,68
23:02:00	39	12,29	3,68
23:03:00	39	12,29	3,68
23:04:00	39	12,29	3,68
23:05:00	39	12,29	3,68
23:06:00	39	12,29	3,68
23:07:00	39	12,29	3,68
23:08:00	39	12,28	3,69
23:09:00	39	12,28	3,69
23:10:00	39	12,28	3,69
23:11:00	39	12,28	3,69
23:12:00	39	12,28	3,69
23:13:00	39	12,28	3,69
23:14:00	39	12,28	3,69
23:15:00	39	12,28	3,71
23:16:00	39	12,28	3,69
23:17:00	39	12,28	3,71
23:18:00	39	12,28	3,71
23:19:00	39	12,28	3,71
23:20:00	39	12,28	3,71
23:21:00	39	12,28	3,71
23:22:00	39	12,28	3,71
23:23:00	39	12,28	3,71
23:24:00	38	12,27	3,72
23:25:00	39	12,27	3,72
23:26:00	39	12,27	3,72
23:27:00	39	12,27	3,72
23:28:00	39	12,27	3,72
23:29:00	39	12,27	3,72
23:30:00	39	12,27	3,72
23:31:00	39	12,27	3,72
23:32:00	39	12,27	3,72
23:33:00	39	12,27	3,72
23:34:00	39	12,26	3,73
23:35:00	39	12,26	3,73
23:36:00	39	12,26	3,73
23:37:00	39	12,26	3,73
23:38:00	39	12,26	3,73
23:39:00	39	12,26	3,73
23:40:00	39	12,26	3,73
23:41:00	39	12,26	3,73
23:42:00	39	12,25	3,75
23:43:00	39	12,25	3,75
23:44:00	39	12,25	3,75
23:45:00	39	12,25	3,75
23:46:00	39	12,25	3,75
23:47:00	39	12,25	3,75
23:48:00	39	12,25	3,75
23:49:00	39	12,25	3,75
23:50:00	39	12,25	3,75
23:51:00	39	12,25	3,75
23:52:00	39	12,25	3,75
23:53:00	39	12,25	3,76
23:54:00	39	12,25	3,76
23:55:00	39	12,25	3,76
23:56:00	39	12,25	3,76
23:57:00	39	12,25	3,76
23:58:00	39	12,25	3,76
23:59:00	39	12,25	3,76
24:00:00	39	12,25	3,76
24:01:00	39	12,25	3,76
24:02:00	39	12,24	3,78
24:03:00	39	12,25	3,76
24:04:00	39	12,24	3,78
24:05:00	39	12,24	3,78
24:06:00	39	12,24	3,78
24:07:00	39	12,24	3,78
24:08:00	39	12,24	3,78
24:09:00	39	12,24	3,78
24:10:00	38	12,24	3,78
24:11:00	39	12,24	3,78
24:12:00	39	12,23	3,79
24:13:00	39	12,23	3,79
24:14:00	39	12,23	3,79
24:15:00	39	12,23	3,79
24:16:00	39	12,23	3,79
24:17:00	39	12,23	3,79
24:18:00	39	12,23	3,79
24:19:00	39	12,23	3,79
24:20:00	39	12,23	3,79
24:21:00	39	12,23	3,79
24:22:00	39	12,22	3,80
24:23:00	39	12,22	3,80
24:24:00	39	12,22	3,80
24:25:00	39	12,22	3,80
24:26:00	39	12,22	3,80
24:27:00	39	12,22	3,80
24:28:00	39	12,22	3,80
24:29:00	39	12,22	3,80
24:30:00	39	12,22	3,80
24:31:00	38	12,22	3,80
24:32:00	39	12,22	3,80
24:33:00	39	12,21	3,82
24:34:00	39	12,21	3,82
24:35:00	38	12,21	3,82
24:36:00	39	12,21	3,82
24:37:00	39	12,21	3,82
24:38:00	39	12,21	3,82
24:39:00	39	12,21	3,82
24:40:00	39	12,21	3,82
24:41:00	38	12,21	3,82
24:42:00	39	12,21	3,83
24:43:00	39	12,21	3,83
24:44:00	39	12,21	3,83
24:45:00	39	12,21	3,83
24:46:00	39	12,21	3,83
24:47:00	39	12,21	3,83
24:48:00	39	12,21	3,83
24:49:00	39	12,21	3,83
24:50:00	39	12,21	3,83
24:51:00	39	12,21	3,83
24:52:00	39	12,21	3,83
24:53:00	39	12,21	3,83
24:54:00	39	12,20	3,85
24:55:00	39	12,20	3,85
24:56:00	39	12,20	3,85
24:57:00	39	12,20	3,85
24:58:00	39	12,20	3,85
24:59:00	39	12,20	3,85
25:00:00	39	12,20	3,85
25:01:00	39	12,20	3,85
25:02:00	39	12,20	3,85
25:03:00	38	12,20	3,85
25:04:00	39	12,19	3,86
25:05:00	39	12,19	3,86
25:06:00	39	12,19	3,86
25:07:00	39	12,19	3,86
25:08:00	39	12,19	3,86
25:09:00	38	12,19	3,86
25:10:00	39	12,19	3,86
25:11:00	39	12,19	3,86
25:12:00	39	12,19	3,86
25:13:00	39	12,19	3,86
25:14:00	39	12,19	3,86
25:15:00	39	12,19	3,86
25:16:00	39	12,19	3,86
25:17:00	39	12,18	3,89
25:18:00	39	12,18	3,89
25:19:00	39	12,18	3,89
25:20:00	39	12,18	3,89
25:21:00	39	12,18	3,89
25:22:00	39	12,18	3,89
25:23:00	39	12,18	3,89
25:24:00	39	12,18	3,89
25:25:00	38	12,18	3,89
25:26:00	39	12,18	3,89
25:27:00	39	12,18	3,89
25:28:00	39	12,17	3,90
25:29:00	39	12,17	3,90
25:30:00	39	12,17	3,90
25:31:00	39	12,17	3,90
25:32:00	39	12,17	3,90
25:33:00	39	12,17	3,90
25:34:00	39	12,17	3,90
25:35:00	39	12,17	3,90
25:36:00	39	12,16	3,92
25:37:00	39	12,16	3,92
25:38:00	39	12,16	3,92
25:39:00	39	12,16	3,92
25:40:00	39	12,16	3,92
25:41:00	39	12,16	3,92
25:42:00	39	12,16	3,92
25:43:00	39	12,16	3,92
25:44:00	39	12,16	3,92
25:45:00	39	12,16	3,92
25:46:00	39	12,16	3,93
25:47:00	39	12,16	3,93
25:48:00	39	12,16	3,93
25:49:00	39	12,16	3,93
25:50:00	39	12,16	3,93
25:51:00	39	12,16	3,93
25:52:00	38	12,16	3,93
25:53:00	39	12,16	3,93
25:54:00	39	12,16	3,93
25:55:00	39	12,16	3,93
25:56:00	39	12,16	3,93
25:57:00	39	12,15	3,95
25:58:00	39	12,16	3,93
25:59:00	39	12,16	3,93
26:00:00	39	12,16	3,93
26:01:00	39	12,15	3,95
26:02:00	39	12,15	3,95
26:03:00	39	12,15	3,95
26:04:00	39	12,15	3,95
26:05:00	39	12,15	3,95
26:06:00	39	12,15	3,95
26:07:00	39	12,15	3,95
26:08:00	39	12,15	3,95
26:09:00	39	12,15	3,95
26:10:00	39	12,15	3,95
26:11:00	39	12,14	3,96
26:12:00	39	12,15	3,95
26:13:00	39	12,14	3,96
26:14:00	39	12,14	3,96
26:15:00	39	12,14	3,96
26:16:00	39	12,14	3,96
26:17:00	39	12,14	3,96
26:18:00	39	12,14	3,96
26:19:00	39	12,14	3,96
26:20:00	39	12,14	3,96
26:21:00	39	12,14	3,96
26:22:00	39	12,14	3,96
26:23:00	39	12,14	3,96
26:24:00	39	12,14	3,96
26:25:00	39	12,14	3,96
26:26:00	39	12,13	3,98
26:27:00	39	12,13	3,98
26:28:00	39	12,13	3,98
26:29:00	39	12,13	3,98
26:30:00	39	12,13	3,98
26:31:00	38	12,13	3,98
26:32:00	39	12,13	3,98
26:33:00	39	12,13	3,98
26:34:00	39	12,13	3,98
26:35:00	39	12,13	3,98
26:36:00	39	12,13	3,98
26:37:00	39	12,13	3,98
26:38:00	39	12,13	3,98
26:39:00	39	12,12	4,01
26:40:00	39	12,12	4,01
26:41:00	39	12,12	4,01
26:42:00	39	12,12	4,01
26:43:00	39	12,12	4,01
26:44:00	39	12,12	4,01
26:45:00	39	12,12	4,01
26:46:00	39	12,12	4,01
26:47:00	39	12,12	4,01
26:48:00	39	12,12	4,01
26:49:00	39	12,11	4,02
26:50:00	39	12,12	4,01
26:51:00	39	12,11	4,02
26:52:00	39	12,11	4,02
26:53:00	39	12,11	4,02
26:54:00	39	12,11	4,02
26:55:00	39	12,11	4,02
26:56:00	39	12,11	4,02
26:57:00	39	12,11	4,02
26:58:00	39	12,11	4,02
26:59:00	39	12,11	4,02
27:00:00	39	12,11	4,02
27:01:00	39	12,11	4,02
27:02:00	39	12,11	4,02
27:03:00	39	12,10	4,04
27:04:00	39	12,10	4,04
27:05:00	39	12,10	4,04
27:06:00	39	12,10	4,04
27:07:00	39	12,10	4,04
27:08:00	39	12,10	4,04
27:09:00	39	12,10	4,04
27:10:00	39	12,10	4,04
27:11:00	39	12,10	4,04
27:12:00	39	12,10	4,04
27:13:00	39	12,10	4,04
27:14:00	39	12,10	4,04
27:15:00	39	12,10	4,04
27:16:00	39	12,09	4,05
27:17:00	39	12,09	4,05
27:18:00	39	12,09	4,05
27:19:00	38	12,09	4,05
27:20:00	39	12,09	4,05
27:21:00	39	12,09	4,05
27:22:00	39	12,09	4,05
27:23:00	39	12,09	4,05
27:24:00	39	12,09	4,05
27:25:00	39	12,09	4,05
27:26:00	39	12,09	4,05
27:27:00	39	12,09	4,05
27:28:00	39	12,09	4,05
27:29:00	39	12,09	4,07
27:30:00	39	12,09	4,07
27:31:00	39	12,09	4,07
27:32:00	39	12,09	4,07
27:33:00	39	12,09	4,07
27:34:00	39	12,09	4,07
27:35:00	39	12,09	4,07
27:36:00	39	12,09	4,07
27:37:00	39	12,09	4,07
27:38:00	39	12,09	4,07
27:39:00	39	12,09	4,07
27:40:00	39	12,09	4,07
27:41:00	39	12,09	4,07
27:42:00	39	12,09	4,07
27:43:00	39	12,09	4,07
27:44:00	39	12,09	4,07
27:45:00	39	12,07	4,10
27:46:00	39	12,07	4,10
27:47:00	39	12,07	4,10
27:48:00	39	12,07	4,10
27:49:00	38	12,07	4,10
27:50:00	39	12,07	4,10
27:51:00	39	12,07	4,10
27:52:00	39	12,07	4,10
27:53:00	39	12,07	4,10
27:54:00	39	12,07	4,10
27:55:00	38	12,07	4,10
27:56:00	39	12,07	4,10
27:57:00	39	12,07	4,11
27:58:00	39	12,07	4,11
27:59:00	38	12,07	4,11
28:00:00	39	12,07	4,11
28:01:00	38	12,07	4,11
28:02:00	39	12,07	4,11
28:03:00	39	12,07	4,11
28:04:00	39	12,07	4,11
28:05:00	38	12,07	4,11
28:06:00	39	12,07	4,11
28:07:00	39	12,07	4,11
28:08:00	39	12,07	4,11
28:09:00	39	12,07	4,11
28:10:00	39	12,07	4,11
28:11:00	39	12,06	4,13
28:12:00	39	12,06	4,13
28:13:00	39	12,06	4,13
28:14:00	39	12,06	4,13
28:15:00	39	12,06	4,13
28:16:00	39	12,06	4,13
28:17:00	39	12,06	4,13
28:18:00	39	12,06	4,13
28:19:00	39	12,06	4,13
28:20:00	39	12,06	4,13
28:21:00	39	12,06	4,13
28:22:00	39	12,06	4,13
28:23:00	39	12,06	4,13
28:24:00	39	12,06	4,13
28:25:00	39	12,05	4,14
28:26:00	39	12,05	4,14
28:27:00	39	12,05	4,14
28:28:00	39	12,05	4,14
28:29:00	38	12,05	4,14
28:30:00	39	12,05	4,14
28:31:00	38	12,05	4,14
28:32:00	39	12,05	4,14
28:33:00	38	12,05	4,14
28:34:00	39	12,05	4,14
