Repository: ProgWizer/parser

File: project-root/data/Data Acquisition/Data Acquisition/2002 year (647)/UCA R Usinsk G1900+1%TDF-1 (40C).txt (part 1 of 2)
--Test Summary--
Full Path and File Name	
Instrument Name	4262 R
Instrument Type	UCA
Instrument Serial Number	111
Test Start Date	05.06.2002
Test Start Time	23:18:27
Test Stop Date	07.06.2002
Test Stop Time	23:40:19
Test Length	48:21:52
Final Sample Time Offset	48:21:00
Controller Schedule Name	
Sampling Period	60 seconds
Comments	T: 40C(50min), 60C(240min); tap water, dry blending
Information	WellID	1-G. I (Gas Injection)
Information	Customer	Sever Tek
Information	CementClass	G
Information	CementMfr	Dyckerhoff
Information	Additives	1%TDF-1
Information	Density	1900
Information	BHCT	40
Information	BHST	60
Information	FluidLoss	40cc/30min
Information	JobType	177.8 mm tail slurry
Calculated Value	Finish Set	5:00:00
Calculated Curve	Compressive Strength	Compressive strength type B (more than 14 lb/gal)
Initial Temperature (°C)	26 °C
Final Temperature (°C)	59 °C
Initial Transit Time (microsec/in)	16,43 microsec/in
Final Transit Time (microsec/in)	8,41 microsec/in
Initial Compressive Strength (MPa)	0,00 MPa
Final Compressive Strength (MPa)	19,52 MPa
--Data--
Time (HH:MM:SS)	Temperature (°C)	Transit Time (microsec/in)	Compressive Strength (MPa)
0:00:00	26	16,43	0,00
0:01:00	26	16,44	0,00
0:02:00	26	16,45	0,00
0:03:00	26	16,47	0,00
0:04:00	26	16,48	0,00
0:05:00	26	16,48	0,00
0:06:00	26	16,49	0,00
0:07:00	27	16,50	0,00
0:08:00	27	16,47	0,00
0:09:00	27	16,48	0,00
0:10:00	27	16,49	0,00
0:11:00	27	16,49	0,00
0:12:00	28	16,50	0,00
0:13:00	28	16,50	0,00
0:14:00	28	16,49	0,00
0:15:00	28	16,49	0,00
0:16:00	29	16,48	0,00
0:17:00	29	16,48	0,00
0:18:00	29	16,47	0,00
0:19:00	30	16,46	0,00
0:20:00	30	16,45	0,00
0:21:00	30	16,44	0,00
0:22:00	30	16,45	0,00
0:23:00	31	16,44	0,00
0:24:00	31	16,44	0,00
0:25:00	31	16,42	0,00
0:26:00	32	16,42	0,00
0:27:00	32	16,41	0,01
0:28:00	32	16,39	0,01
0:29:00	33	16,36	0,02
0:30:00	33	16,35	0,02
0:31:00	33	16,34	0,02
0:32:00	33	16,33	0,03
0:33:00	34	16,33	0,03
0:34:00	34	16,30	0,03
0:35:00	34	16,29	0,04
0:36:00	34	16,29	0,04
0:37:00	35	16,28	0,04
0:38:00	35	16,29	0,04
0:39:00	35	16,29	0,04
0:40:00	36	16,28	0,04
0:41:00	36	16,28	0,04
0:42:00	36	16,27	0,04
0:43:00	37	16,27	0,04
0:44:00	37	16,27	0,04
0:45:00	37	16,27	0,04
0:46:00	37	16,27	0,04
0:47:00	38	16,26	0,05
0:48:00	38	16,26	0,05
0:49:00	38	16,26	0,05
0:50:00	38	16,24	0,05
0:51:00	39	16,24	0,05
0:52:00	39	16,24	0,05
0:53:00	39	16,23	0,05
0:54:00	40	16,23	0,05
0:55:00	40	16,23	0,05
0:56:00	40	16,22	0,06
0:57:00	40	16,23	0,05
0:58:00	40	16,22	0,06
0:59:00	40	16,22	0,06
1:00:00	40	16,21	0,06
1:01:00	40	16,21	0,06
1:02:00	41	16,21	0,06
1:03:00	40	16,21	0,06
1:04:00	41	16,20	0,06
1:05:00	41	16,21	0,06
1:06:00	41	16,20	0,06
1:07:00	41	16,20	0,06
1:08:00	41	16,18	0,07
1:09:00	41	16,20	0,06
1:10:00	41	16,19	0,07
1:11:00	41	16,19	0,07
1:12:00	41	16,19	0,07
1:13:00	41	16,19	0,07
1:14:00	42	16,19	0,07
1:15:00	42	16,19	0,07
1:16:00	42	16,18	0,07
1:17:00	42	16,18	0,07
1:18:00	41	16,18	0,07
1:19:00	42	16,18	0,07
1:20:00	42	16,18	0,07
1:21:00	41	16,18	0,07
1:22:00	42	16,18	0,07
1:23:00	42	16,18	0,07
1:24:00	42	16,19	0,07
1:25:00	42	16,19	0,07
1:26:00	42	16,18	0,07
1:27:00	42	16,18	0,07
1:28:00	42	16,18	0,07
1:29:00	42	16,18	0,07
1:30:00	43	16,19	0,07
1:31:00	43	16,19	0,07
1:32:00	42	16,19	0,07
1:33:00	42	16,19	0,07
1:34:00	43	16,19	0,07
1:35:00	43	16,19	0,07
1:36:00	43	16,18	0,07
1:37:00	43	16,19	0,07
1:38:00	43	16,18	0,07
1:39:00	43	16,19	0,07
1:40:00	43	16,19	0,07
1:41:00	43	16,19	0,07
1:42:00	43	16,19	0,07
1:43:00	43	16,19	0,07
1:44:00	43	16,19	0,07
1:45:00	43	16,19	0,07
1:46:00	44	16,20	0,06
1:47:00	44	16,20	0,06
1:48:00	44	16,20	0,06
1:49:00	44	16,20	0,06
1:50:00	44	16,20	0,06
1:51:00	44	16,20	0,06
1:52:00	44	16,20	0,06
1:53:00	44	16,20	0,06
1:54:00	44	16,20	0,06
1:55:00	44	16,21	0,06
1:56:00	44	16,21	0,06
1:57:00	44	16,20	0,06
1:58:00	44	16,20	0,06
1:59:00	45	16,21	0,06
2:00:00	45	16,21	0,06
2:01:00	44	16,21	0,06
2:02:00	45	16,21	0,06
2:03:00	45	16,21	0,06
2:04:00	45	16,21	0,06
2:05:00	45	16,21	0,06
2:06:00	45	16,21	0,06
2:07:00	45	16,22	0,06
2:08:00	45	16,22	0,06
2:09:00	45	16,21	0,06
2:10:00	45	16,21	0,06
2:11:00	46	16,21	0,06
2:12:00	46	16,21	0,06
2:13:00	45	16,22	0,06
2:14:00	46	16,22	0,06
2:15:00	46	16,22	0,06
2:16:00	46	16,23	0,05
2:17:00	46	16,23	0,05
2:18:00	46	16,23	0,05
2:19:00	46	16,23	0,05
2:20:00	46	16,23	0,05
2:21:00	46	16,23	0,05
2:22:00	46	16,23	0,05
2:23:00	46	16,23	0,05
2:24:00	47	16,23	0,05
2:25:00	47	16,24	0,05
2:26:00	47	16,23	0,05
2:27:00	47	16,23	0,05
2:28:00	47	16,24	0,05
2:29:00	47	16,23	0,05
2:30:00	47	16,24	0,05
2:31:00	47	16,24	0,05
2:32:00	47	16,25	0,05
2:33:00	47	16,25	0,05
2:34:00	47	16,25	0,05
2:35:00	47	16,23	0,05
2:36:00	48	16,23	0,05
2:37:00	48	16,23	0,05
2:38:00	47	16,23	0,05
2:39:00	48	16,23	0,05
2:40:00	48	16,24	0,05
2:41:00	48	16,21	0,06
2:42:00	48	16,21	0,06
2:43:00	48	16,22	0,06
2:44:00	48	16,22	0,06
2:45:00	48	16,22	0,06
2:46:00	48	16,22	0,06
2:47:00	48	16,23	0,05
2:48:00	49	16,22	0,06
2:49:00	49	16,23	0,05
2:50:00	49	16,23	0,05
2:51:00	49	16,23	0,05
2:52:00	49	16,21	0,06
2:53:00	49	16,23	0,05
2:54:00	49	16,23	0,05
2:55:00	49	16,23	0,05
2:56:00	49	16,23	0,05
2:57:00	49	16,23	0,05
2:58:00	49	16,23	0,05
2:59:00	49	16,23	0,05
3:00:00	50	16,23	0,05
3:01:00	50	16,23	0,05
3:02:00	50	16,23	0,05
3:03:00	50	16,23	0,05
3:04:00	50	16,23	0,05
3:05:00	50	16,23	0,05
3:06:00	50	16,23	0,05
3:07:00	50	16,23	0,05
3:08:00	50	16,23	0,05
3:09:00	50	16,24	0,05
3:10:00	50	16,23	0,05
3:11:00	50	16,23	0,05
3:12:00	50	16,23	0,05
3:13:00	50	16,24	0,05
3:14:00	51	16,24	0,05
3:15:00	51	16,24	0,05
3:16:00	51	16,24	0,05
3:17:00	51	16,24	0,05
3:18:00	51	16,25	0,05
3:19:00	51	16,25	0,05
3:20:00	51	16,24	0,05
3:21:00	51	16,25	0,05
3:22:00	51	16,24	0,05
3:23:00	51	16,25	0,05
3:24:00	51	16,25	0,05
3:25:00	52	16,25	0,05
3:26:00	52	16,25	0,05
3:27:00	52	16,26	0,05
3:28:00	52	16,26	0,05
3:29:00	52	16,25	0,05
3:30:00	52	16,26	0,05
3:31:00	52	16,26	0,05
3:32:00	52	16,26	0,05
3:33:00	52	16,26	0,05
3:34:00	52	16,26	0,05
3:35:00	52	16,26	0,05
3:36:00	52	16,27	0,04
3:37:00	53	16,27	0,04
3:38:00	53	16,27	0,04
3:39:00	53	16,27	0,04
3:40:00	53	16,27	0,04
3:41:00	53	16,27	0,04
3:42:00	53	16,26	0,05
3:43:00	53	16,27	0,04
3:44:00	53	16,27	0,04
3:45:00	53	16,27	0,04
3:46:00	53	16,27	0,04
3:47:00	53	16,27	0,04
3:48:00	54	16,27	0,04
3:49:00	54	16,27	0,04
3:50:00	54	16,27	0,04
3:51:00	54	16,27	0,04
3:52:00	54	16,27	0,04
3:53:00	54	16,27	0,04
3:54:00	54	16,27	0,04
3:55:00	54	16,27	0,04
3:56:00	54	16,27	0,04
3:57:00	54	16,27	0,04
3:58:00	55	16,26	0,05
3:59:00	54	16,26	0,05
4:00:00	54	16,26	0,05
4:01:00	55	16,26	0,05
4:02:00	55	16,26	0,05
4:03:00	55	16,26	0,05
4:04:00	55	16,25	0,05
4:05:00	55	16,25	0,05
4:06:00	55	16,25	0,05
4:07:00	55	16,24	0,05
4:08:00	56	16,24	0,05
4:09:00	55	16,24	0,05
4:10:00	56	16,22	0,06
4:11:00	55	16,22	0,06
4:12:00	55	16,22	0,06
4:13:00	56	16,21	0,06
4:14:00	56	16,21	0,06
4:15:00	56	16,21	0,06
4:16:00	56	16,21	0,06
4:17:00	56	16,20	0,06
4:18:00	56	16,20	0,06
4:19:00	56	16,19	0,07
4:20:00	56	16,18	0,07
4:21:00	57	16,18	0,07
4:22:00	56	16,17	0,07
4:23:00	56	16,16	0,07
4:24:00	56	16,15	0,08
4:25:00	57	16,15	0,08
4:26:00	56	16,14	0,08
4:27:00	56	16,13	0,08
4:28:00	57	16,12	0,09
4:29:00	57	16,11	0,09
4:30:00	57	16,09	0,09
4:31:00	57	16,09	0,10
4:32:00	57	16,07	0,10
4:33:00	57	16,05	0,10
4:34:00	57	16,04	0,11
4:35:00	58	16,03	0,11
4:36:00	58	16,00	0,12
4:37:00	58	15,99	0,13
4:38:00	58	15,97	0,13
4:39:00	58	15,96	0,13
4:40:00	58	15,94	0,14
4:41:00	58	15,91	0,15
4:42:00	58	15,89	0,16
4:43:00	58	15,87	0,16
4:44:00	58	15,85	0,17
4:45:00	58	15,82	0,18
4:46:00	58	15,79	0,19
4:47:00	58	15,77	0,19
4:48:00	59	15,74	0,20
4:49:00	58	15,71	0,21
4:50:00	59	15,68	0,22
4:51:00	59	15,65	0,23
4:52:00	59	15,61	0,25
4:53:00	59	15,58	0,26
4:54:00	59	15,55	0,27
4:55:00	59	15,50	0,29
4:56:00	59	15,46	0,30
4:57:00	59	15,42	0,32
4:58:00	59	15,38	0,33
4:59:00	59	15,34	0,35
5:00:00	59	15,29	0,37
5:01:00	59	15,25	0,38
5:02:00	59	15,19	0,41
5:03:00	59	15,15	0,42
5:04:00	59	15,09	0,45
5:05:00	59	15,04	0,47
5:06:00	59	15,00	0,49
5:07:00	59	14,94	0,51
5:08:00	59	14,89	0,54
5:09:00	59	14,84	0,56
5:10:00	59	14,78	0,59
5:11:00	59	14,73	0,61
5:12:00	59	14,68	0,64
5:13:00	59	14,62	0,67
5:14:00	59	14,56	0,70
5:15:00	59	14,50	0,73
5:16:00	59	14,44	0,76
5:17:00	59	14,39	0,79
5:18:00	59	14,34	0,82
5:19:00	59	14,28	0,85
5:20:00	59	14,23	0,88
5:21:00	59	14,17	0,91
5:22:00	59	14,11	0,95
5:23:00	59	14,05	0,99
5:24:00	59	14,00	1,02
5:25:00	58	13,95	1,05
5:26:00	59	13,89	1,09
5:27:00	59	13,84	1,12
5:28:00	59	13,79	1,16
5:29:00	59	13,74	1,20
5:30:00	59	13,69	1,24
5:31:00	59	13,63	1,27
5:32:00	59	13,58	1,31
5:33:00	59	13,53	1,35
5:34:00	59	13,48	1,40
5:35:00	58	13,43	1,43
5:36:00	58	13,38	1,48
5:37:00	59	13,33	1,51
5:38:00	59	13,28	1,56
5:39:00	59	13,23	1,60
5:40:00	58	13,18	1,64
5:41:00	59	13,14	1,68
5:42:00	59	13,09	1,73
5:43:00	58	13,05	1,77
5:44:00	59	13,00	1,81
5:45:00	59	12,96	1,86
5:46:00	59	12,91	1,90
5:47:00	59	12,87	1,95
5:48:00	59	12,83	1,99
5:49:00	59	12,79	2,03
5:50:00	59	12,74	2,08
5:51:00	59	12,70	2,13
5:52:00	59	12,66	2,18
5:53:00	59	12,61	2,24
5:54:00	58	12,57	2,28
5:55:00	59	12,53	2,32
5:56:00	59	12,49	2,37
5:57:00	59	12,45	2,42
5:58:00	59	12,42	2,46
5:59:00	59	12,37	2,52
6:00:00	59	12,34	2,57
6:01:00	59	12,30	2,62
6:02:00	59	12,26	2,67
6:03:00	59	12,23	2,71
6:04:00	59	12,19	2,76
6:05:00	58	12,16	2,80
6:06:00	58	12,13	2,86
6:07:00	59	12,09	2,90
6:08:00	59	12,06	2,96
6:09:00	59	12,03	3,00
6:10:00	58	11,99	3,06
6:11:00	59	11,96	3,10
6:12:00	59	11,93	3,15
6:13:00	59	11,90	3,20
6:14:00	59	11,87	3,25
6:15:00	58	11,84	3,30
6:16:00	59	11,81	3,35
6:17:00	59	11,78	3,40
6:18:00	59	11,75	3,45
6:19:00	59	11,72	3,50
6:20:00	59	11,69	3,55
6:21:00	59	11,67	3,59
6:22:00	59	11,64	3,65
6:23:00	59	11,61	3,70
6:24:00	58	11,59	3,74
6:25:00	59	11,56	3,79
6:26:00	59	11,53	3,84
6:27:00	59	11,50	3,90
6:28:00	59	11,48	3,94
6:29:00	59	11,46	3,99
6:30:00	59	11,43	4,05
6:31:00	59	11,41	4,09
6:32:00	59	11,38	4,14
6:33:00	59	11,35	4,20
6:34:00	58	11,33	4,25
6:35:00	59	11,31	4,30
6:36:00	59	11,29	4,34
6:37:00	59	11,26	4,39
6:38:00	59	11,24	4,44
6:39:00	59	11,22	4,49
6:40:00	58	11,20	4,54
6:41:00	59	11,17	4,59
6:42:00	59	11,15	4,65
6:43:00	59	11,14	4,68
6:44:00	59	11,11	4,73
6:45:00	59	11,09	4,79
6:46:00	59	11,07	4,82
6:47:00	59	11,05	4,88
6:48:00	59	11,04	4,91
6:49:00	59	11,02	4,97
6:50:00	58	10,99	5,02
6:51:00	59	10,98	5,06
6:52:00	59	10,96	5,10
6:53:00	59	10,94	5,16
6:54:00	59	10,93	5,20
6:55:00	59	10,91	5,23
6:56:00	58	10,89	5,27
6:57:00	58	10,87	5,33
6:58:00	59	10,86	5,37
6:59:00	59	10,84	5,41
7:00:00	59	10,83	5,45
7:01:00	59	10,81	5,50
7:02:00	59	10,80	5,54
7:03:00	58	10,78	5,58
7:04:00	59	10,77	5,62
7:05:00	58	10,75	5,68
7:06:00	58	10,74	5,70
7:07:00	59	10,72	5,75
7:08:00	59	10,71	5,79
7:09:00	59	10,69	5,83
7:10:00	59	10,68	5,88
7:11:00	59	10,66	5,92
7:12:00	59	10,65	5,97
7:13:00	59	10,64	5,99
7:14:00	59	10,63	6,04
7:15:00	59	10,61	6,08
7:16:00	58	10,60	6,10
7:17:00	58	10,59	6,15
7:18:00	59	10,57	6,20
7:19:00	59	10,57	6,22
7:20:00	59	10,55	6,27
7:21:00	58	10,54	6,29
7:22:00	59	10,53	6,34
7:23:00	59	10,51	6,39
7:24:00	59	10,50	6,41
7:25:00	59	10,49	6,46
7:26:00	59	10,48	6,51
7:27:00	59	10,47	6,53
7:28:00	59	10,45	6,58
7:29:00	59	10,45	6,61
7:30:00	59	10,44	6,63
7:31:00	59	10,42	6,68
7:32:00	59	10,41	6,71
7:33:00	59	10,40	6,76
7:34:00	59	10,39	6,78
7:35:00	59	10,38	6,84
7:36:00	58	10,37	6,86
7:37:00	59	10,36	6,89
7:38:00	59	10,36	6,91
7:39:00	58	10,34	6,97
7:40:00	58	10,33	6,99
7:41:00	59	10,32	7,02
7:42:00	59	10,32	7,05
7:43:00	59	10,31	7,07
7:44:00	59	10,30	7,10
7:45:00	58	10,30	7,13
7:46:00	59	10,28	7,18
7:47:00	59	10,27	7,21
7:48:00	59	10,27	7,24
7:49:00	59	10,26	7,26
7:50:00	58	10,25	7,29
7:51:00	59	10,24	7,32
7:52:00	59	10,23	7,37
7:53:00	59	10,22	7,40
7:54:00	59	10,21	7,43
7:55:00	59	10,21	7,46
7:56:00	59	10,20	7,49
7:57:00	59	10,19	7,52
7:58:00	59	10,18	7,55
7:59:00	59	10,18	7,57
8:00:00	59	10,17	7,60
8:01:00	59	10,16	7,63
8:02:00	59	10,15	7,66
8:03:00	59	10,14	7,69
8:04:00	59	10,14	7,72
8:05:00	59	10,13	7,75
8:06:00	59	10,12	7,78
8:07:00	59	10,12	7,81
8:08:00	59	10,11	7,84
8:09:00	58	10,10	7,87
8:10:00	59	10,09	7,90
8:11:00	59	10,09	7,93
8:12:00	59	10,08	7,96
8:13:00	59	10,07	7,99
8:14:00	59	10,06	8,02
8:15:00	58	10,06	8,02
8:16:00	58	10,05	8,05
8:17:00	59	10,05	8,08
8:18:00	58	10,04	8,11
8:19:00	59	10,03	8,15
8:20:00	59	10,02	8,18
8:21:00	59	10,02	8,21
8:22:00	59	10,02	8,21
8:23:00	59	10,01	8,24
8:24:00	58	10,00	8,27
8:25:00	59	10,00	8,30
8:26:00	59	9,99	8,34
8:27:00	58	9,98	8,37
8:28:00	59	9,98	8,37
8:29:00	58	9,96	8,43
8:30:00	58	9,96	8,47
8:31:00	59	9,96	8,47
8:32:00	59	9,95	8,50
8:33:00	58	9,94	8,53
8:34:00	59	9,93	8,56
8:35:00	58	9,93	8,60
8:36:00	58	9,93	8,60
8:37:00	59	9,92	8,63
8:38:00	59	9,91	8,66
8:39:00	59	9,91	8,70
8:40:00	59	9,91	8,70
8:41:00	59	9,90	8,73
8:42:00	59	9,89	8,77
8:43:00	59	9,88	8,80
8:44:00	59	9,88	8,80
8:45:00	59	9,88	8,83
8:46:00	59	9,87	8,87
8:47:00	59	9,86	8,90
8:48:00	59	9,86	8,90
8:49:00	58	9,85	8,94
8:50:00	59	9,84	8,97
8:51:00	58	9,84	9,01
8:52:00	59	9,84	9,01
8:53:00	59	9,83	9,04
8:54:00	59	9,82	9,08
8:55:00	59	9,82	9,08
8:56:00	59	9,82	9,11
8:57:00	59	9,81	9,15
8:58:00	58	9,81	9,15
8:59:00	59	9,80	9,18
9:00:00	58	9,79	9,22
9:01:00	58	9,79	9,22
9:02:00	59	9,79	9,25
9:03:00	58	9,78	9,29
9:04:00	58	9,78	9,29
9:05:00	59	9,77	9,33
9:06:00	59	9,76	9,36
9:07:00	59	9,76	9,36
9:08:00	58	9,75	9,40
9:09:00	59	9,75	9,44
9:10:00	59	9,75	9,44
9:11:00	59	9,74	9,47
9:12:00	59	9,73	9,51
9:13:00	59	9,73	9,51
9:14:00	59	9,73	9,51
9:15:00	59	9,73	9,55
9:16:00	58	9,72	9,59
9:17:00	59	9,71	9,62
9:18:00	59	9,71	9,62
9:19:00	59	9,70	9,66
9:20:00	58	9,70	9,66
9:21:00	59	9,70	9,70
9:22:00	59	9,70	9,70
9:23:00	59	9,69	9,74
9:24:00	59	9,68	9,77
9:25:00	59	9,68	9,77
9:26:00	59	9,67	9,81
9:27:00	59	9,67	9,85
9:28:00	59	9,67	9,85
9:29:00	59	9,66	9,89
9:30:00	58	9,66	9,89
9:31:00	59	9,65	9,93
9:32:00	59	9,65	9,93
9:33:00	59	9,64	9,97
9:34:00	59	9,64	10,01
9:35:00	59	9,64	10,01
9:36:00	59	9,63	10,05
9:37:00	59	9,63	10,05
9:38:00	59	9,62	10,09
9:39:00	59	9,62	10,09
9:40:00	59	9,61	10,13
9:41:00	59	9,61	10,13
9:42:00	59	9,61	10,17
9:43:00	59	9,61	10,17
9:44:00	59	9,60	10,21
9:45:00	59	9,59	10,25
9:46:00	59	9,59	10,25
9:47:00	58	9,58	10,29
9:48:00	59	9,58	10,29
9:49:00	59	9,57	10,33
9:50:00	59	9,57	10,33
9:51:00	59	9,57	10,37
9:52:00	59	9,56	10,41
9:53:00	59	9,56	10,41
9:54:00	59	9,55	10,45
9:55:00	58	9,55	10,45
9:56:00	59	9,54	10,49
9:57:00	59	9,54	10,49
9:58:00	58	9,54	10,53
9:59:00	59	9,54	10,53
10:00:00	59	9,54	10,53
10:01:00	58	9,53	10,57
10:02:00	59	9,52	10,62
10:03:00	59	9,52	10,62
10:04:00	59	9,52	10,66
10:05:00	59	9,52	10,66
10:06:00	59	9,51	10,70
10:07:00	58	9,51	10,70
10:08:00	59	9,50	10,74
10:09:00	59	9,50	10,74
10:10:00	59	9,49	10,79
10:11:00	59	9,49	10,79
10:12:00	59	9,48	10,83
10:13:00	59	9,48	10,83
10:14:00	59	9,48	10,83
10:15:00	59	9,48	10,87
10:16:00	58	9,48	10,87
10:17:00	58	9,47	10,91
10:18:00	59	9,47	10,91
10:19:00	58	9,46	10,96
10:20:00	59	9,46	10,96
10:21:00	59	9,45	11,00
10:22:00	58	9,45	11,00
10:23:00	59	9,45	11,00
10:24:00	58	9,45	11,04
10:25:00	59	9,45	11,04
10:26:00	59	9,44	11,09
10:27:00	59	9,44	11,09
10:28:00	59	9,43	11,13
10:29:00	59	9,43	11,13
10:30:00	59	9,43	11,18
10:31:00	58	9,43	11,18
10:32:00	59	9,43	11,18
10:33:00	58	9,42	11,22
10:34:00	58	9,42	11,22
10:35:00	59	9,41	11,27
10:36:00	59	9,41	11,27
10:37:00	59	9,41	11,27
10:38:00	58	9,40	11,31
10:39:00	59	9,40	11,31
10:40:00	59	9,39	11,36
10:41:00	59	9,39	11,36
10:42:00	59	9,39	11,40
10:43:00	59	9,39	11,40
10:44:00	59	9,39	11,40
10:45:00	59	9,38	11,45
10:46:00	59	9,38	11,45
10:47:00	59	9,38	11,45
10:48:00	59	9,37	11,49
10:49:00	59	9,37	11,49
10:50:00	58	9,37	11,54
10:51:00	59	9,37	11,54
10:52:00	59	9,37	11,54
10:53:00	59	9,36	11,59
10:54:00	59	9,36	11,59
10:55:00	59	9,36	11,59
10:56:00	59	9,35	11,63
10:57:00	59	9,35	11,63
10:58:00	59	9,34	11,68
10:59:00	59	9,34	11,68
11:00:00	59	9,34	11,68
11:01:00	59	9,34	11,73
11:02:00	59	9,34	11,73
11:03:00	59	9,33	11,77
11:04:00	59	9,33	11,77
11:05:00	59	9,33	11,77
11:06:00	59	9,32	11,82
11:07:00	59	9,32	11,82
11:08:00	59	9,32	11,82
11:09:00	59	9,31	11,87
11:10:00	59	9,31	11,87
11:11:00	59	9,31	11,87
11:12:00	59	9,30	11,91
11:13:00	59	9,30	11,91
11:14:00	59	9,30	11,91
11:15:00	59	9,30	11,96
11:16:00	59	9,29	12,01
11:17:00	59	9,29	12,01
11:18:00	58	9,29	12,01
11:19:00	59	9,28	12,06
11:20:00	59	9,28	12,06
11:21:00	58	9,28	12,06
11:22:00	59	9,28	12,11
11:23:00	59	9,28	12,11
11:24:00	59	9,28	12,11
11:25:00	59	9,27	12,16
11:26:00	59	9,27	12,16
11:27:00	59	9,27	12,16
11:28:00	59	9,26	12,20
11:29:00	58	9,26	12,20
11:30:00	58	9,26	12,20
11:31:00	59	9,25	12,25
11:32:00	59	9,25	12,25
11:33:00	59	9,25	12,25
11:34:00	59	9,25	12,30
11:35:00	58	9,25	12,30
11:36:00	59	9,25	12,30
11:37:00	59	9,25	12,30
11:38:00	59	9,24	12,35
11:39:00	59	9,24	12,35
11:40:00	59	9,23	12,40
11:41:00	59	9,23	12,40
11:42:00	58	9,23	12,40
11:43:00	59	9,22	12,45
11:44:00	58	9,22	12,45
11:45:00	59	9,22	12,45
11:46:00	59	9,22	12,45
11:47:00	59	9,21	12,50
11:48:00	59	9,21	12,50
11:49:00	59	9,21	12,50
11:50:00	59	9,21	12,55
11:51:00	59	9,21	12,55
11:52:00	59	9,21	12,55
11:53:00	59	9,21	12,55
11:54:00	59	9,20	12,60
11:55:00	59	9,20	12,60
11:56:00	59	9,20	12,60
11:57:00	59	9,19	12,66
11:58:00	59	9,19	12,66
11:59:00	59	9,19	12,66
12:00:00	59	9,19	12,66
12:01:00	58	9,19	12,71
12:02:00	59	9,19	12,71
12:03:00	59	9,19	12,71
12:04:00	59	9,18	12,76
12:05:00	59	9,18	12,76
12:06:00	58	9,18	12,76
12:07:00	59	9,18	12,76
12:08:00	59	9,17	12,81
12:09:00	59	9,17	12,81
12:10:00	59	9,17	12,81
12:11:00	59	9,17	12,81
12:12:00	59	9,16	12,86
12:13:00	59	9,16	12,86
12:14:00	59	9,16	12,86
12:15:00	59	9,16	12,86
12:16:00	59	9,16	12,91
12:17:00	59	9,16	12,91
12:18:00	59	9,16	12,91
12:19:00	58	9,15	12,97
12:20:00	59	9,15	12,97
12:21:00	59	9,15	12,97
12:22:00	59	9,15	12,97
12:23:00	59	9,14	13,02
12:24:00	59	9,14	13,02
12:25:00	59	9,14	13,02
12:26:00	59	9,14	13,02
12:27:00	59	9,14	13,02
12:28:00	58	9,13	13,07
12:29:00	59	9,13	13,07
12:30:00	59	9,13	13,07
12:31:00	59	9,13	13,07
12:32:00	59	9,13	13,13
12:33:00	58	9,13	13,13
12:34:00	59	9,13	13,13
12:35:00	59	9,12	13,18
12:36:00	59	9,12	13,18
12:37:00	59	9,12	13,18
12:38:00	58	9,12	13,18
12:39:00	59	9,12	13,18
12:40:00	59	9,11	13,23
12:41:00	59	9,11	13,23
12:42:00	59	9,11	13,23
12:43:00	59	9,11	13,23
12:44:00	58	9,10	13,29
12:45:00	58	9,10	13,29
12:46:00	59	9,10	13,29
12:47:00	59	9,10	13,29
12:48:00	59	9,09	13,34
12:49:00	59	9,09	13,34
12:50:00	59	9,09	13,34
12:51:00	59	9,09	13,34
12:52:00	59	9,09	13,34
12:53:00	59	9,09	13,40
12:54:00	59	9,09	13,40
12:55:00	59	9,09	13,40
12:56:00	59	9,09	13,40
12:57:00	59	9,09	13,40
12:58:00	58	9,08	13,45
12:59:00	59	9,08	13,45
13:00:00	59	9,08	13,45
13:01:00	59	9,08	13,45
13:02:00	59	9,07	13,50
13:03:00	59	9,07	13,50
13:04:00	59	9,07	13,50
13:05:00	59	9,07	13,56
13:06:00	59	9,07	13,56
13:07:00	59	9,07	13,56
13:08:00	59	9,07	13,56
13:09:00	59	9,07	13,56
13:10:00	59	9,06	13,62
13:11:00	59	9,06	13,62
13:12:00	59	9,06	13,62
13:13:00	59	9,06	13,62
13:14:00	59	9,06	13,62
13:15:00	59	9,05	13,67
13:16:00	58	9,05	13,67
13:17:00	59	9,05	13,67
13:18:00	59	9,05	13,67
13:19:00	59	9,05	13,67
13:20:00	59	9,04	13,73
13:21:00	59	9,04	13,73
13:22:00	59	9,04	13,73
13:23:00	59	9,04	13,73
13:24:00	58	9,04	13,73
13:25:00	58	9,04	13,73
13:26:00	59	9,04	13,78
13:27:00	59	9,04	13,78
13:28:00	59	9,04	13,78
13:29:00	58	9,04	13,78
13:30:00	59	9,03	13,84
13:31:00	59	9,03	13,84
13:32:00	59	9,03	13,84
13:33:00	59	9,03	13,84
13:34:00	59	9,03	13,84
13:35:00	59	9,02	13,90
13:36:00	59	9,02	13,90
13:37:00	59	9,02	13,90
13:38:00	59	9,02	13,90
13:39:00	59	9,02	13,90
13:40:00	59	9,02	13,90
13:41:00	59	9,01	13,95
13:42:00	59	9,01	13,95
13:43:00	59	9,01	13,95
13:44:00	59	9,01	13,95
13:45:00	59	9,01	13,95
13:46:00	59	9,01	13,95
13:47:00	59	9,00	14,01
13:48:00	59	9,00	14,01
13:49:00	59	9,00	14,01
13:50:00	59	9,00	14,01
13:51:00	59	9,00	14,01
13:52:00	59	9,00	14,07
13:53:00	59	9,00	14,07
13:54:00	59	9,00	14,07
13:55:00	59	9,00	14,07
13:56:00	59	9,00	14,07
13:57:00	59	9,00	14,07
13:58:00	59	8,99	14,13
13:59:00	58	8,99	14,13
14:00:00	59	8,99	14,13
14:01:00	59	8,99	14,13
14:02:00	58	8,99	14,13
14:03:00	58	8,99	14,13
14:04:00	59	8,99	14,13
14:05:00	59	8,98	14,18
14:06:00	59	8,98	14,18
14:07:00	59	8,98	14,18
14:08:00	59	8,98	14,18
14:09:00	59	8,98	14,18
14:10:00	58	8,98	14,24
14:11:00	58	8,98	14,24
14:12:00	59	8,98	14,24
14:13:00	58	8,98	14,24
14:14:00	59	8,98	14,24
14:15:00	59	8,98	14,24
14:16:00	59	8,98	14,24
14:17:00	59	8,97	14,30
14:18:00	59	8,97	14,30
14:19:00	59	8,97	14,30
14:20:00	59	8,97	14,30
14:21:00	59	8,97	14,30
14:22:00	59	8,97	14,30
14:23:00	59	8,97	14,30
14:24:00	59	8,96	14,36
14:25:00	59	8,96	14,36
14:26:00	58	8,96	14,36
14:27:00	59	8,96	14,36
14:28:00	59	8,96	14,36
14:29:00	59	8,95	14,42
14:30:00	59	8,95	14,42
14:31:00	59	8,95	14,42
14:32:00	59	8,95	14,42
14:33:00	59	8,95	14,42
14:34:00	59	8,95	14,42
14:35:00	59	8,95	14,42
14:36:00	59	8,95	14,42
14:37:00	59	8,95	14,42
14:38:00	59	8,95	14,48
14:39:00	59	8,95	14,48
14:40:00	59	8,95	14,48
14:41:00	59	8,95	14,48
14:42:00	59	8,95	14,48
14:43:00	59	8,95	14,48
14:44:00	58	8,95	14,48
14:45:00	59	8,94	14,54
14:46:00	59	8,94	14,54
14:47:00	59	8,94	14,54
14:48:00	59	8,94	14,54
14:49:00	59	8,94	14,54
14:50:00	59	8,94	14,54
14:51:00	58	8,93	14,60
14:52:00	59	8,93	14,60
14:53:00	59	8,93	14,60
14:54:00	58	8,93	14,60
14:55:00	59	8,93	14,60
14:56:00	59	8,93	14,60
14:57:00	59	8,93	14,60
14:58:00	59	8,93	14,60
14:59:00	58	8,93	14,60
15:00:00	58	8,93	14,60
15:01:00	59	8,92	14,66
15:02:00	59	8,92	14,66
15:03:00	59	8,92	14,66
15:04:00	59	8,92	14,66
15:05:00	59	8,92	14,66
15:06:00	59	8,91	14,72
15:07:00	59	8,91	14,72
15:08:00	58	8,91	14,72
15:09:00	59	8,91	14,72
15:10:00	59	8,91	14,72
15:11:00	59	8,91	14,72
15:12:00	58	8,91	14,72
15:13:00	59	8,91	14,78
15:14:00	59	8,91	14,78
15:15:00	59	8,91	14,78
15:16:00	59	8,91	14,78
15:17:00	59	8,91	14,78
15:18:00	59	8,91	14,78
15:19:00	59	8,91	14,78
15:20:00	59	8,91	14,78
15:21:00	59	8,91	14,78
15:22:00	59	8,90	14,84
15:23:00	58	8,90	14,84
15:24:00	59	8,90	14,84
15:25:00	59	8,90	14,84
15:26:00	59	8,90	14,84
15:27:00	58	8,90	14,84
15:28:00	59	8,90	14,84
15:29:00	59	8,90	14,84
15:30:00	59	8,90	14,84
15:31:00	59	8,89	14,90
15:32:00	59	8,89	14,90
15:33:00	59	8,89	14,90
15:34:00	59	8,89	14,90
15:35:00	59	8,89	14,90
15:36:00	58	8,89	14,90
15:37:00	58	8,89	14,90
15:38:00	59	8,89	14,96
15:39:00	58	8,89	14,96
15:40:00	59	8,89	14,96
15:41:00	59	8,89	14,96
15:42:00	59	8,89	14,96
15:43:00	59	8,89	14,96
15:44:00	59	8,89	14,96
15:45:00	59	8,89	14,96
15:46:00	59	8,89	14,96
15:47:00	59	8,88	15,03
15:48:00	59	8,88	15,03
15:49:00	59	8,88	15,03
15:50:00	59	8,88	15,03
15:51:00	59	8,88	15,03
15:52:00	59	8,88	15,03
15:53:00	58	8,88	15,03
15:54:00	59	8,88	15,03
15:55:00	59	8,87	15,09
15:56:00	59	8,87	15,09
15:57:00	59	8,87	15,09
15:58:00	59	8,87	15,09
15:59:00	59	8,87	15,09
16:00:00	59	8,87	15,09
16:01:00	59	8,87	15,09
16:02:00	59	8,87	15,09
16:03:00	59	8,87	15,09
16:04:00	59	8,87	15,09
16:05:00	59	8,87	15,09
16:06:00	59	8,86	15,15
16:07:00	59	8,86	15,15
16:08:00	59	8,86	15,15
16:09:00	59	8,86	15,15
16:10:00	59	8,86	15,15
16:11:00	59	8,86	15,15
16:12:00	59	8,86	15,15
16:13:00	59	8,86	15,15
16:14:00	59	8,86	15,15
16:15:00	59	8,86	15,15
16:16:00	59	8,86	15,21
16:17:00	59	8,86	15,21
16:18:00	59	8,86	15,21
16:19:00	59	8,86	15,21
16:20:00	58	8,86	15,21
16:21:00	59	8,86	15,21
16:22:00	59	8,86	15,21
16:23:00	59	8,86	15,21
16:24:00	59	8,86	15,21
16:25:00	59	8,86	15,21
16:26:00	59	8,86	15,21
16:27:00	58	8,86	15,21
16:28:00	59	8,85	15,28
16:29:00	59	8,85	15,28
16:30:00	59	8,85	15,28
16:31:00	59	8,85	15,28
16:32:00	59	8,85	15,28
16:33:00	59	8,85	15,28
16:34:00	59	8,85	15,28
16:35:00	59	8,85	15,28
16:36:00	58	8,85	15,28
16:37:00	59	8,84	15,34
16:38:00	59	8,85	15,28
16:39:00	59	8,84	15,34
16:40:00	59	8,84	15,34
16:41:00	59	8,84	15,34
16:42:00	58	8,84	15,34
16:43:00	59	8,84	15,34
16:44:00	58	8,84	15,34
16:45:00	59	8,84	15,34
16:46:00	59	8,84	15,34
16:47:00	59	8,84	15,34
16:48:00	59	8,84	15,34
16:49:00	58	8,84	15,34
16:50:00	59	8,83	15,40
16:51:00	59	8,84	15,34
16:52:00	59	8,83	15,40
16:53:00	59	8,83	15,40
16:54:00	58	8,83	15,40
16:55:00	59	8,83	15,40
16:56:00	59	8,83	15,40
16:57:00	58	8,83	15,40
16:58:00	59	8,83	15,40
16:59:00	59	8,83	15,40
17:00:00	59	8,83	15,40
17:01:00	58	8,83	15,40
17:02:00	58	8,82	15,47
17:03:00	59	8,82	15,47
17:04:00	59	8,82	15,47
17:05:00	59	8,82	15,47
17:06:00	58	8,82	15,47
17:07:00	59	8,82	15,47
17:08:00	59	8,82	15,47
17:09:00	58	8,82	15,47
17:10:00	59	8,82	15,47
17:11:00	59	8,82	15,47
17:12:00	59	8,82	15,53
17:13:00	59	8,82	15,47
17:14:00	59	8,82	15,53
17:15:00	58	8,82	15,53
17:16:00	59	8,82	15,53
17:17:00	59	8,82	15,53
17:18:00	59	8,82	15,53
17:19:00	59	8,82	15,53
17:20:00	59	8,82	15,53
17:21:00	59	8,82	15,53
17:22:00	59	8,81	15,60
17:23:00	58	8,81	15,60
17:24:00	58	8,81	15,60
17:25:00	59	8,81	15,60
17:26:00	59	8,81	15,60
17:27:00	59	8,81	15,60
17:28:00	59	8,81	15,60
17:29:00	59	8,81	15,60
17:30:00	59	8,81	15,60
17:31:00	59	8,81	15,60
17:32:00	59	8,81	15,60
17:33:00	59	8,81	15,60
17:34:00	59	8,80	15,66
17:35:00	59	8,80	15,66
17:36:00	59	8,80	15,66
17:37:00	59	8,80	15,66
17:38:00	58	8,80	15,66
17:39:00	58	8,80	15,66
17:40:00	59	8,80	15,66
17:41:00	59	8,80	15,66
17:42:00	59	8,80	15,66
17:43:00	59	8,80	15,66
17:44:00	59	8,80	15,66
17:45:00	59	8,80	15,66
17:46:00	59	8,80	15,66
17:47:00	59	8,80	15,73
17:48:00	58	8,80	15,73
17:49:00	59	8,80	15,73
17:50:00	59	8,80	15,73
17:51:00	59	8,80	15,73
17:52:00	59	8,80	15,73
17:53:00	59	8,80	15,73
17:54:00	59	8,80	15,73
17:55:00	59	8,80	15,73
17:56:00	59	8,80	15,73
17:57:00	59	8,80	15,73
17:58:00	58	8,80	15,73
17:59:00	59	8,80	15,73
18:00:00	59	8,79	15,79
18:01:00	59	8,80	15,73
18:02:00	59	8,79	15,79
18:03:00	59	8,79	15,79
18:04:00	59	8,79	15,79
18:05:00	59	8,79	15,79
18:06:00	59	8,79	15,79
18:07:00	59	8,79	15,79
18:08:00	59	8,79	15,79
18:09:00	59	8,79	15,79
18:10:00	59	8,79	15,79
18:11:00	59	8,79	15,79
18:12:00	59	8,79	15,79
18:13:00	59	8,79	15,79
18:14:00	59	8,78	15,86
18:15:00	59	8,79	15,79
18:16:00	59	8,78	15,86
18:17:00	58	8,78	15,86
18:18:00	59	8,78	15,86
18:19:00	59	8,78	15,86
18:20:00	59	8,78	15,86
18:21:00	59	8,78	15,86
18:22:00	58	8,78	15,86
18:23:00	58	8,78	15,86
18:24:00	59	8,78	15,86
18:25:00	59	8,78	15,86
18:26:00	59	8,78	15,86
18:27:00	59	8,78	15,86
18:28:00	59	8,78	15,86
18:29:00	59	8,77	15,93
18:30:00	58	8,77	15,93
18:31:00	59	8,77	15,93
18:32:00	59	8,77	15,93
18:33:00	59	8,77	15,93
18:34:00	59	8,77	15,93
18:35:00	59	8,77	15,93
18:36:00	59	8,77	15,93
18:37:00	59	8,77	15,93
18:38:00	59	8,77	15,93
18:39:00	59	8,77	15,99
18:40:00	59	8,77	15,93
18:41:00	59	8,77	15,93
18:42:00	59	8,77	15,99
18:43:00	59	8,77	15,99
18:44:00	59	8,77	15,99
18:45:00	59	8,77	15,99
18:46:00	59	8,77	15,99
18:47:00	59	8,77	15,99
18:48:00	58	8,77	15,99
18:49:00	59	8,77	15,99
18:50:00	59	8,77	15,99
18:51:00	59	8,77	15,99
18:52:00	59	8,77	15,99
18:53:00	58	8,77	15,99
18:54:00	59	8,77	15,99
18:55:00	58	8,77	15,99
18:56:00	59	8,77	15,99
18:57:00	59	8,77	15,99
18:58:00	59	8,76	16,06
18:59:00	59	8,77	15,99
19:00:00	59	8,76	16,06
19:01:00	59	8,76	16,06
19:02:00	59	8,76	16,06
19:03:00	59	8,76	16,06
19:04:00	59	8,76	16,06
19:05:00	59	8,76	16,06
19:06:00	59	8,76	16,06
19:07:00	59	8,76	16,06
19:08:00	58	8,76	16,06
19:09:00	59	8,76	16,06
19:10:00	59	8,76	16,06
19:11:00	59	8,76	16,06
19:12:00	59	8,76	16,06
19:13:00	59	8,76	16,06
19:14:00	58	8,76	16,06
19:15:00	59	8,76	16,06
19:16:00	59	8,75	16,13
19:17:00	59	8,75	16,13
19:18:00	59	8,75	16,13
19:19:00	59	8,75	16,13
19:20:00	59	8,75	16,13
19:21:00	59	8,75	16,13
19:22:00	59	8,75	16,13
19:23:00	59	8,75	16,13
19:24:00	59	8,75	16,13
19:25:00	59	8,75	16,13
19:26:00	59	8,75	16,13
19:27:00	59	8,75	16,13
19:28:00	58	8,75	16,13
19:29:00	59	8,75	16,13
19:30:00	59	8,75	16,13
19:31:00	59	8,75	16,13
19:32:00	59	8,75	16,13
19:33:00	59	8,75	16,13
19:34:00	59	8,75	16,13
19:35:00	59	8,74	16,19
19:36:00	59	8,75	16,13
19:37:00	59	8,74	16,19
19:38:00	59	8,74	16,19
19:39:00	59	8,74	16,19
19:40:00	59	8,74	16,19
19:41:00	59	8,74	16,19
19:42:00	59	8,74	16,19
19:43:00	58	8,74	16,19
19:44:00	59	8,74	16,19
19:45:00	59	8,74	16,19
19:46:00	59	8,74	16,19
19:47:00	59	8,74	16,19
19:48:00	59	8,74	16,19
19:49:00	59	8,74	16,19
19:50:00	59	8,74	16,19
19:51:00	59	8,74	16,19
19:52:00	59	8,73	16,26
19:53:00	59	8,74	16,19
19:54:00	58	8,73	16,26
19:55:00	59	8,73	16,26
19:56:00	58	8,73	16,26
19:57:00	58	8,73	16,26
19:58:00	59	8,73	16,26
19:59:00	59	8,73	16,26
20:00:00	59	8,73	16,26
20:01:00	59	8,73	16,26
20:02:00	58	8,73	16,26
20:03:00	59	8,73	16,26
20:04:00	59	8,73	16,26
20:05:00	59	8,73	16,26
20:06:00	59	8,73	16,33
20:07:00	58	8,73	16,33
20:08:00	59	8,73	16,33
20:09:00	59	8,73	16,33
20:10:00	59	8,73	16,33
20:11:00	59	8,73	16,33
20:12:00	59	8,73	16,33
20:13:00	58	8,73	16,33
20:14:00	59	8,73	16,33
20:15:00	59	8,73	16,33
20:16:00	59	8,73	16,33
20:17:00	59	8,73	16,33
20:18:00	59	8,73	16,33
20:19:00	59	8,73	16,33
20:20:00	59	8,73	16,33
20:21:00	59	8,73	16,33
20:22:00	58	8,73	16,33
20:23:00	58	8,72	16,40
20:24:00	59	8,72	16,40
20:25:00	59	8,73	16,33
20:26:00	59	8,72	16,40
20:27:00	59	8,72	16,40
20:28:00	59	8,72	16,40
20:29:00	59	8,72	16,40
20:30:00	59	8,72	16,40
20:31:00	59	8,72	16,40
20:32:00	59	8,72	16,40
20:33:00	58	8,72	16,40
20:34:00	59	8,72	16,40
20:35:00	59	8,72	16,40
20:36:00	59	8,72	16,40
20:37:00	59	8,72	16,40
20:38:00	59	8,72	16,40
20:39:00	59	8,72	16,40
20:40:00	59	8,72	16,40
20:41:00	58	8,72	16,40
20:42:00	59	8,71	16,47
20:43:00	59	8,72	16,40
20:44:00	58	8,71	16,47
20:45:00	59	8,71	16,47
20:46:00	58	8,71	16,47
20:47:00	58	8,71	16,47
20:48:00	59	8,71	16,47
20:49:00	58	8,71	16,47
20:50:00	59	8,71	16,47
20:51:00	58	8,71	16,47
20:52:00	59	8,71	16,47
20:53:00	59	8,71	16,47
20:54:00	59	8,71	16,47
20:55:00	59	8,71	16,47
20:56:00	59	8,71	16,47
20:57:00	59	8,71	16,47
20:58:00	59	8,71	16,47
20:59:00	59	8,71	16,47
21:00:00	59	8,71	16,54
21:01:00	59	8,71	16,54
21:02:00	59	8,71	16,47
21:03:00	59	8,71	16,47
21:04:00	59	8,71	16,54
21:05:00	59	8,71	16,54
21:06:00	58	8,71	16,54
21:07:00	59	8,71	16,54
21:08:00	59	8,71	16,54
21:09:00	59	8,71	16,54
21:10:00	58	8,71	16,54
21:11:00	59	8,71	16,54
21:12:00	59	8,71	16,54
21:13:00	59	8,71	16,54
21:14:00	59	8,71	16,54
21:15:00	59	8,71	16,54
21:16:00	58	8,71	16,54
21:17:00	59	8,71	16,54
21:18:00	59	8,71	16,54
21:19:00	59	8,71	16,54
21:20:00	59	8,71	16,54
21:21:00	59	8,71	16,54
21:22:00	59	8,71	16,54
21:23:00	58	8,71	16,54
21:24:00	58	8,71	16,54
21:25:00	58	8,70	16,61
21:26:00	59	8,70	16,61
21:27:00	58	8,70	16,61
21:28:00	59	8,70	16,61
21:29:00	59	8,70	16,61
21:30:00	59	8,70	16,61
21:31:00	59	8,70	16,61
21:32:00	59	8,70	16,61
21:33:00	59	8,70	16,61
21:34:00	59	8,70	16,61
21:35:00	59	8,70	16,61
21:36:00	59	8,70	16,61
21:37:00	59	8,70	16,61
21:38:00	59	8,70	16,61
21:39:00	59	8,70	16,61
21:40:00	59	8,70	16,61
21:41:00	59	8,70	16,61
21:42:00	59	8,70	16,61
21:43:00	59	8,70	16,61
21:44:00	59	8,69	16,68
21:45:00	58	8,70	16,61
21:46:00	59	8,69	16,68
21:47:00	59	8,70	16,61
21:48:00	59	8,69	16,68
21:49:00	59	8,69	16,68
21:50:00	58	8,69	16,68
21:51:00	59	8,69	16,68
21:52:00	58	8,69	16,68
21:53:00	59	8,69	16,68
21:54:00	59	8,69	16,68
21:55:00	58	8,69	16,68
21:56:00	59	8,69	16,68
21:57:00	59	8,69	16,68
21:58:00	58	8,69	16,68
21:59:00	59	8,69	16,68
22:00:00	59	8,69	16,68
22:01:00	59	8,69	16,68
22:02:00	59	8,69	16,68
22:03:00	59	8,69	16,68
22:04:00	59	8,69	16,68
22:05:00	58	8,69	16,68
22:06:00	59	8,69	16,68
22:07:00	58	8,69	16,68
22:08:00	59	8,69	16,68
22:09:00	58	8,69	16,68
22:10:00	59	8,69	16,68
22:11:00	59	8,69	16,68
22:12:00	59	8,68	16,75
22:13:00	59	8,68	16,75
22:14:00	59	8,68	16,75
22:15:00	59	8,68	16,75
22:16:00	59	8,68	16,75
22:17:00	58	8,68	16,75
22:18:00	59	8,68	16,75
22:19:00	59	8,68	16,75
22:20:00	59	8,68	16,75
22:21:00	59	8,68	16,75
22:22:00	59	8,68	16,75
22:23:00	59	8,68	16,75
22:24:00	59	8,68	16,75
22:25:00	59	8,68	16,75
22:26:00	59	8,68	16,75
22:27:00	58	8,68	16,75
22:28:00	59	8,68	16,75
22:29:00	59	8,68	16,75
22:30:00	59	8,68	16,75
22:31:00	59	8,68	16,75
22:32:00	59	8,68	16,75
22:33:00	59	8,68	16,82
22:34:00	59	8,68	16,75
22:35:00	58	8,68	16,82
22:36:00	58	8,68	16,82
22:37:00	58	8,68	16,82
22:38:00	58	8,68	16,82
22:39:00	59	8,68	16,82
22:40:00	58	8,68	16,82
22:41:00	59	8,68	16,82
22:42:00	59	8,68	16,82
22:43:00	59	8,68	16,82
22:44:00	59	8,68	16,82
22:45:00	59	8,68	16,82
22:46:00	59	8,68	16,82
22:47:00	59	8,68	16,82
22:48:00	59	8,68	16,82
22:49:00	59	8,68	16,82
22:50:00	59	8,68	16,82
22:51:00	59	8,68	16,82
22:52:00	59	8,68	16,82
22:53:00	59	8,68	16,82
22:54:00	59	8,68	16,82
22:55:00	59	8,68	16,82
22:56:00	58	8,68	16,82
22:57:00	59	8,67	16,89
22:58:00	59	8,67	16,89
22:59:00	58	8,67	16,89
23:00:00	59	8,67	16,89
23:01:00	59	8,67	16,89
23:02:00	58	8,67	16,89
23:03:00	59	8,67	16,89
23:04:00	59	8,67	16,89
23:05:00	59	8,67	16,89
23:06:00	59	8,67	16,89
23:07:00	59	8,67	16,89
23:08:00	59	8,67	16,89
23:09:00	59	8,67	16,89
23:10:00	59	8,67	16,89
23:11:00	59	8,67	16,89
23:12:00	59	8,67	16,89
23:13:00	59	8,67	16,89
23:14:00	58	8,67	16,89
23:15:00	59	8,67	16,89
23:16:00	59	8,67	16,89
23:17:00	59	8,67	16,89
23:18:00	59	8,67	16,89
23:19:00	59	8,67	16,89
23:20:00	59	8,66	16,96
23:21:00	58	8,66	16,96
23:22:00	59	8,66	16,96
23:23:00	59	8,66	16,96
23:24:00	59	8,66	16,96
23:25:00	59	8,66	16,96
23:26:00	58	8,66	16,96
23:27:00	59	8,66	16,96
23:28:00	59	8,66	16,96
23:29:00	59	8,66	16,96
23:30:00	59	8,66	16,96
23:31:00	59	8,66	16,96
23:32:00	59	8,66	16,96
23:33:00	59	8,66	16,96
23:34:00	59	8,66	16,96
23:35:00	59	8,66	16,96
23:36:00	59	8,66	16,96
23:37:00	59	8,66	16,96
23:38:00	59	8,66	16,96
23:39:00	59	8,66	16,96
23:40:00	59	8,66	16,96
23:41:00	59	8,66	16,96
23:42:00	58	8,66	16,96
23:43:00	59	8,66	16,96
23:44:00	58	8,66	16,96
23:45:00	59	8,66	16,96
23:46:00	59	8,65	17,03
23:47:00	59	8,65	17,03
23:48:00	58	8,65	17,03
23:49:00	59	8,65	17,03
23:50:00	59	8,65	17,03
23:51:00	59	8,65	17,03
23:52:00	59	8,65	17,03
23:53:00	58	8,65	17,03
23:54:00	59	8,65	17,03
23:55:00	59	8,65	17,03
23:56:00	59	8,65	17,03
23:57:00	59	8,65	17,03
23:58:00	58	8,65	17,03
23:59:00	58	8,65	17,03
24:00:00	59	8,65	17,03
24:01:00	59	8,65	17,03
24:02:00	58	8,65	17,03
24:03:00	59	8,65	17,03
24:04:00	59	8,65	17,03
24:05:00	59	8,65	17,03
24:06:00	59	8,65	17,03
24:07:00	59	8,65	17,03
24:08:00	59	8,64	17,10
24:09:00	59	8,65	17,03
24:10:00	59	8,65	17,03
24:11:00	59	8,64	17,10
24:12:00	59	8,64	17,10
24:13:00	59	8,65	17,03
24:14:00	59	8,64	17,10
24:15:00	59	8,64	17,10
24:16:00	59	8,64	17,10
24:17:00	59	8,64	17,10
24:18:00	59	8,64	17,10
24:19:00	59	8,64	17,10
24:20:00	59	8,64	17,10
24:21:00	59	8,64	17,10
24:22:00	59	8,64	17,10
24:23:00	59	8,64	17,10
24:24:00	59	8,64	17,10
24:25:00	59	8,64	17,10
24:26:00	58	8,64	17,10
24:27:00	59	8,64	17,10
24:28:00	59	8,64	17,10
24:29:00	59	8,64	17,10
24:30:00	59	8,64	17,10
24:31:00	59	8,64	17,10
24:32:00	59	8,64	17,10
24:33:00	59	8,64	17,10
24:34:00	59	8,64	17,10
24:35:00	59	8,64	17,10
24:36:00	59	8,64	17,10
24:37:00	59	8,64	17,10
24:38:00	59	8,64	17,10
24:39:00	59	8,64	17,18
24:40:00	58	8,64	17,10
24:41:00	59	8,64	17,10
24:42:00	59	8,64	17,10
24:43:00	59	8,64	17,18
24:44:00	58	8,64	17,18
24:45:00	58	8,64	17,18
24:46:00	59	8,64	17,18
24:47:00	59	8,64	17,18
24:48:00	59	8,64	17,18
24:49:00	59	8,64	17,18
24:50:00	59	8,64	17,18
24:51:00	59	8,64	17,18
24:52:00	59	8,64	17,18
24:53:00	59	8,64	17,18
24:54:00	59	8,64	17,18
24:55:00	59	8,64	17,18
24:56:00	59	8,64	17,18
24:57:00	59	8,64	17,18
24:58:00	59	8,64	17,18
24:59:00	58	8,64	17,18
25:00:00	59	8,64	17,18
25:01:00	59	8,64	17,18
25:02:00	59	8,64	17,18
25:03:00	59	8,64	17,18
25:04:00	59	8,64	17,18
25:05:00	59	8,64	17,18
25:06:00	59	8,64	17,18
25:07:00	59	8,64	17,18
25:08:00	59	8,64	17,18
25:09:00	59	8,64	17,18
25:10:00	59	8,64	17,18
25:11:00	59	8,64	17,18
25:12:00	59	8,64	17,18
25:13:00	59	8,63	17,25
25:14:00	59	8,63	17,25
25:15:00	59	8,63	17,25
25:16:00	59	8,63	17,25
25:17:00	58	8,63	17,25
25:18:00	59	8,63	17,25
25:19:00	59	8,63	17,25
25:20:00	59	8,63	17,25
25:21:00	59	8,63	17,25
25:22:00	59	8,63	17,25
25:23:00	59	8,63	17,25
25:24:00	59	8,63	17,25
25:25:00	59	8,63	17,25
25:26:00	59	8,63	17,25
25:27:00	59	8,63	17,25
25:28:00	59	8,63	17,25
25:29:00	59	8,63	17,25
25:30:00	59	8,63	17,25
25:31:00	59	8,63	17,25
25:32:00	59	8,63	17,25
25:33:00	59	8,63	17,25
25:34:00	59	8,63	17,25
25:35:00	59	8,63	17,25
25:36:00	59	8,63	17,25
25:37:00	58	8,63	17,25
25:38:00	58	8,63	17,25
25:39:00	59	8,63	17,25
25:40:00	59	8,63	17,25
25:41:00	59	8,62	17,32
25:42:00	59	8,62	17,32
25:43:00	59	8,63	17,25
25:44:00	58	8,63	17,25
25:45:00	59	8,62	17,32
25:46:00	59	8,62	17,32
25:47:00	59	8,62	17,32
25:48:00	59	8,62	17,32
25:49:00	59	8,62	17,32
25:50:00	58	8,62	17,32
25:51:00	59	8,62	17,32
25:52:00	58	8,62	17,32
25:53:00	59	8,62	17,32
25:54:00	59	8,62	17,32
25:55:00	59	8,62	17,32
25:56:00	59	8,62	17,32
25:57:00	59	8,62	17,32
25:58:00	59	8,62	17,32
25:59:00	59	8,62	17,32
26:00:00	59	8,62	17,32
26:01:00	59	8,62	17,32
26:02:00	59	8,62	17,32
26:03:00	59	8,62	17,32
26:04:00	59	8,62	17,32
26:05:00	59	8,62	17,32
26:06:00	58	8,62	17,32
26:07:00	59	8,62	17,32
26:08:00	58	8,62	17,32
26:09:00	59	8,62	17,32
26:10:00	58	8,62	17,32
26:11:00	59	8,62	17,32
26:12:00	59	8,62	17,32
26:13:00	59	8,62	17,40
26:14:00	59	8,62	17,40
26:15:00	59	8,62	17,40
26:16:00	59	8,62	17,32
26:17:00	59	8,62	17,32
26:18:00	59	8,62	17,40
26:19:00	58	8,62	17,40
26:20:00	59	8,62	17,40
26:21:00	59	8,62	17,40
26:22:00	59	8,62	17,40
26:23:00	59	8,62	17,40
26:24:00	58	8,62	17,40
26:25:00	59	8,62	17,40
26:26:00	59	8,62	17,40
26:27:00	59	8,62	17,40
26:28:00	59	8,62	17,40
26:29:00	59	8,62	17,40
26:30:00	59	8,62	17,40
26:31:00	59	8,62	17,40
26:32:00	59	8,62	17,40
26:33:00	59	8,62	17,40
26:34:00	59	8,62	17,40
26:35:00	59	8,61	17,47
26:36:00	59	8,62	17,40
26:37:00	59	8,62	17,40
26:38:00	59	8,62	17,40
26:39:00	59	8,61	17,47
26:40:00	59	8,61	17,47
26:41:00	58	8,61	17,47
26:42:00	59	8,61	17,47
26:43:00	59	8,61	17,47
26:44:00	59	8,61	17,47
26:45:00	59	8,61	17,47
26:46:00	59	8,61	17,47
26:47:00	59	8,61	17,47
26:48:00	59	8,61	17,47
26:49:00	59	8,61	17,47
26:50:00	59	8,61	17,47
26:51:00	59	8,61	17,47
26:52:00	59	8,61	17,47
26:53:00	59	8,61	17,47
26:54:00	59	8,61	17,47
26:55:00	59	8,61	17,47
26:56:00	59	8,61	17,47
26:57:00	59	8,61	17,47
26:58:00	59	8,61	17,47
26:59:00	59	8,61	17,47
27:00:00	59	8,61	17,47
27:01:00	59	8,61	17,47
27:02:00	59	8,61	17,47
27:03:00	58	8,61	17,47
27:04:00	58	8,61	17,47
27:05:00	59	8,61	17,47
27:06:00	59	8,61	17,47
27:07:00	59	8,61	17,47
27:08:00	59	8,60	17,54
27:09:00	59	8,61	17,47
27:10:00	59	8,60	17,54
27:11:00	59	8,61	17,47
27:12:00	59	8,60	17,54
27:13:00	59	8,61	17,47
27:14:00	59	8,60	17,54
27:15:00	59	8,60	17,54
27:16:00	59	8,60	17,54
27:17:00	58	8,60	17,54
27:18:00	59	8,60	17,54
27:19:00	59	8,60	17,54
27:20:00	59	8,60	17,54
27:21:00	59	8,60	17,54
27:22:00	58	8,60	17,54
27:23:00	59	8,60	17,54
27:24:00	58	8,60	17,54
27:25:00	59	8,60	17,54
27:26:00	59	8,60	17,54
27:27:00	59	8,60	17,54
27:28:00	59	8,60	17,54
27:29:00	59	8,60	17,54
27:30:00	59	8,60	17,54
27:31:00	59	8,60	17,54
27:32:00	58	8,60	17,54
27:33:00	59	8,60	17,54
27:34:00	58	8,60	17,54
27:35:00	59	8,60	17,54
27:36:00	59	8,60	17,54
27:37:00	59	8,60	17,54
27:38:00	59	8,60	17,54
27:39:00	59	8,60	17,54
27:40:00	59	8,60	17,54
27:41:00	59	8,60	17,54
27:42:00	59	8,60	17,54
27:43:00	58	8,60	17,54
27:44:00	59	8,59	17,62
27:45:00	59	8,60	17,54
27:46:00	59	8,59	17,62
27:47:00	59	8,59	17,62
27:48:00	59	8,59	17,62
27:49:00	59	8,59	17,62
27:50:00	58	8,59	17,62
27:51:00	59	8,59	17,62
27:52:00	59	8,59	17,62
27:53:00	59	8,59	17,62
27:54:00	59	8,59	17,62
27:55:00	59	8,59	17,62
27:56:00	58	8,59	17,62
27:57:00	59	8,59	17,62
27:58:00	59	8,59	17,62
27:59:00	59	8,59	17,62
28:00:00	59	8,59	17,62
28:01:00	59	8,59	17,62
28:02:00	59	8,59	17,62
28:03:00	59	8,59	17,62
28:04:00	59	8,59	17,62
28:05:00	59	8,59	17,62
28:06:00	59	8,59	17,62
28:07:00	59	8,59	17,62
28:08:00	59	8,59	17,62
28:09:00	59	8,59	17,62
28:10:00	58	8,59	17,62
28:11:00	58	8,59	17,62
28:12:00	59	8,59	17,62
28:13:00	59	8,59	17,62
28:14:00	59	8,59	17,62
28:15:00	59	8,59	17,62
28:16:00	58	8,59	17,62
28:17:00	59	8,59	17,62
28:18:00	59	8,59	17,62
28:19:00	59	8,59	17,62
28:20:00	59	8,59	17,69
28:21:00	59	8,59	17,69
28:22:00	59	8,59	17,69
28:23:00	59	8,59	17,69
28:24:00	59	8,59	17,69
28:25:00	59	8,59	17,62
28:26:00	58	8,59	17,69
28:27:00	59	8,59	17,69
28:28:00	59	8,59	17,69
28:29:00	59	8,59	17,69
28:30:00	59	8,59	17,69
28:31:00	59	8,59	17,69
28:32:00	59	8,59	17,69
28:33:00	59	8,59	17,69
28:34:00	59	8,59	17,69
28:35:00	59	8,59	17,69
28:36:00	59	8,59	17,69
