Repository: ProgWizer/parser

File: project-root/data/Data Acquisition/Data Acquisition/2002 year (647)/UCA R Usinsk G1940+3%KCl+0.5%Diacel FL+0.5%D-19 (24C).txt (part 1 of 2)
--Test Summary--
Full Path and File Name	
Instrument Name	4262R
Instrument Type	Model 4262 Twin Cell UCA
Instrument Serial Number	111R
Test Start Date	27.12.2002
Test Start Time	10:31:05
Test Stop Date	30.12.2002
Test Stop Time	10:41:01
Test Length	72:09:56
Final Sample Time Offset	72:09:00
Controller Schedule Name	
Sampling Period	60 seconds
Comments	T: 24C(30min), tap water, dry-blending
Information	WellID	
Information	Customer	SeverTek
Information	EngName	
Information	CementClass	G
Information	CementMfr	Dyckerhoff
Information	Additives	0.5%Diacel FL+0.5%D-19+3%KCl
Information	Density	1940
Information	BHCT	24
Information	BHST	26
Information	FluidLoss	
Information	JobType	Research
Calculated Value	CS_50	6:09:00
Calculated Value	CS_500	11:01:00
Calculated Value	CS_Time8h	1 MPa
Calculated Value	CS_Time12h	4 MPa
Calculated Value	CS_Time24h	15 MPa
Calculated Value	CS_Time48h	26 MPa
Calculated Value	CS_Time72h	30 MPa
Calculated Curve	Compressive Strength	Compressive strength type B (more than 14 lb/gal)
Initial Temperature (°C)	22 °C
Final Temperature (°C)	24 °C
Initial Transit Time (microsec/in)	16,50 microsec/in
Final Transit Time (microsec/in)	7,70 microsec/in
Initial Compressive Strength (MPa)	0 MPa
Final Compressive Strength (MPa)	30 MPa
--Data--
Time (HH:MM:SS)	Temperature (°C)	Transit Time (microsec/in)	Compressive Strength (MPa)
0:00:00	22	16,50	0
0:01:00	22	16,09	0
0:02:00	23	16,11	0
0:03:00	22	16,12	0
0:04:00	23	16,12	0
0:05:00	23	16,12	0
0:06:00	23	16,13	0
0:07:00	23	16,14	0
0:08:00	23	16,15	0
0:09:00	23	16,17	0
0:10:00	23	16,17	0
0:11:00	23	16,18	0
0:12:00	23	16,18	0
0:13:00	23	16,19	0
0:14:00	23	16,19	0
0:15:00	23	16,20	0
0:16:00	23	16,20	0
0:17:00	23	16,18	0
0:18:00	23	16,19	0
0:19:00	23	16,19	0
0:20:00	23	16,20	0
0:21:00	23	16,20	0
0:22:00	23	16,20	0
0:23:00	23	16,20	0
0:24:00	23	16,20	0
0:25:00	24	16,20	0
0:26:00	24	16,20	0
0:27:00	24	16,20	0
0:28:00	24	16,20	0
0:29:00	24	16,20	0
0:30:00	24	16,20	0
0:31:00	24	16,20	0
0:32:00	24	16,21	0
0:33:00	24	16,21	0
0:34:00	24	16,21	0
0:35:00	24	16,21	0
0:36:00	24	16,21	0
0:37:00	24	16,22	0
0:38:00	24	16,22	0
0:39:00	24	16,22	0
0:40:00	24	16,20	0
0:41:00	24	16,20	0
0:42:00	24	16,20	0
0:43:00	24	16,20	0
0:44:00	24	16,20	0
0:45:00	24	16,20	0
0:46:00	24	16,21	0
0:47:00	24	16,20	0
0:48:00	24	16,20	0
0:49:00	24	16,20	0
0:50:00	24	16,20	0
0:51:00	24	16,20	0
0:52:00	24	16,20	0
0:53:00	24	16,21	0
0:54:00	24	16,21	0
0:55:00	24	16,22	0
0:56:00	24	16,22	0
0:57:00	24	16,22	0
0:58:00	24	16,22	0
0:59:00	24	16,23	0
1:00:00	24	16,23	0
1:01:00	24	16,23	0
1:02:00	24	16,23	0
1:03:00	24	16,20	0
1:04:00	24	16,20	0
1:05:00	24	16,20	0
1:06:00	24	16,21	0
1:07:00	24	16,22	0
1:08:00	24	16,22	0
1:09:00	24	16,21	0
1:10:00	24	16,22	0
1:11:00	24	16,22	0
1:12:00	24	16,21	0
1:13:00	24	16,21	0
1:14:00	24	16,22	0
1:15:00	24	16,22	0
1:16:00	24	16,22	0
1:17:00	24	16,22	0
1:18:00	24	16,23	0
1:19:00	24	16,23	0
1:20:00	24	16,23	0
1:21:00	24	16,23	0
1:22:00	24	16,24	0
1:23:00	24	16,24	0
1:24:00	24	16,24	0
1:25:00	24	16,25	0
1:26:00	24	16,25	0
1:27:00	24	16,26	0
1:28:00	24	16,25	0
1:29:00	24	16,25	0
1:30:00	24	16,25	0
1:31:00	24	16,19	0
1:32:00	24	16,19	0
1:33:00	24	16,18	0
1:34:00	24	16,19	0
1:35:00	24	16,19	0
1:36:00	24	16,19	0
1:37:00	24	16,19	0
1:38:00	24	16,20	0
1:39:00	24	16,20	0
1:40:00	24	16,20	0
1:41:00	24	16,20	0
1:42:00	24	16,21	0
1:43:00	24	16,20	0
1:44:00	24	16,22	0
1:45:00	24	16,24	0
1:46:00	24	16,23	0
1:47:00	24	16,22	0
1:48:00	24	16,23	0
1:49:00	24	16,23	0
1:50:00	24	16,23	0
1:51:00	24	16,23	0
1:52:00	24	16,23	0
1:53:00	24	16,24	0
1:54:00	24	16,24	0
1:55:00	24	16,24	0
1:56:00	24	16,24	0
1:57:00	24	16,24	0
1:58:00	24	16,24	0
1:59:00	24	16,25	0
2:00:00	24	16,25	0
2:01:00	24	16,25	0
2:02:00	24	16,25	0
2:03:00	24	16,26	0
2:04:00	24	16,26	0
2:05:00	24	16,26	0
2:06:00	24	16,26	0
2:07:00	24	16,27	0
2:08:00	24	16,27	0
2:09:00	24	16,28	0
2:10:00	24	16,27	0
2:11:00	24	16,28	0
2:12:00	24	16,29	0
2:13:00	24	16,29	0
2:14:00	24	16,29	0
2:15:00	24	16,27	0
2:16:00	24	16,26	0
2:17:00	24	16,26	0
2:18:00	24	16,27	0
2:19:00	24	16,28	0
2:20:00	24	16,29	0
2:21:00	24	16,29	0
2:22:00	24	16,29	0
2:23:00	24	16,29	0
2:24:00	24	16,29	0
2:25:00	24	16,29	0
2:26:00	24	16,30	0
2:27:00	24	16,30	0
2:28:00	24	16,30	0
2:29:00	24	16,31	0
2:30:00	24	16,31	0
2:31:00	24	16,31	0
2:32:00	24	16,32	0
2:33:00	24	16,32	0
2:34:00	24	16,33	0
2:35:00	24	16,32	0
2:36:00	24	16,32	0
2:37:00	24	16,32	0
2:38:00	24	16,34	0
2:39:00	24	16,34	0
2:40:00	24	16,34	0
2:41:00	24	16,35	0
2:42:00	24	16,36	0
2:43:00	24	16,36	0
2:44:00	24	16,36	0
2:45:00	24	16,36	0
2:46:00	24	16,37	0
2:47:00	24	16,35	0
2:48:00	24	16,36	0
2:49:00	24	16,36	0
2:50:00	24	16,37	0
2:51:00	24	16,37	0
2:52:00	24	16,38	0
2:53:00	24	16,38	0
2:54:00	24	16,39	0
2:55:00	24	16,39	0
2:56:00	24	16,40	0
2:57:00	24	16,41	0
2:58:00	24	16,41	0
2:59:00	24	16,41	0
3:00:00	24	16,41	0
3:01:00	24	16,41	0
3:02:00	24	16,42	0
3:03:00	24	16,43	0
3:04:00	24	16,42	0
3:05:00	24	16,44	0
3:06:00	24	16,44	0
3:07:00	24	16,45	0
3:08:00	24	16,45	0
3:09:00	24	16,46	0
3:10:00	24	16,47	0
3:11:00	24	16,48	0
3:12:00	24	16,48	0
3:13:00	24	16,48	0
3:14:00	24	16,48	0
3:15:00	24	16,49	0
3:16:00	24	16,50	0
3:17:00	24	16,50	0
3:18:00	24	16,50	0
3:19:00	24	16,50	0
3:20:00	24	16,51	0
3:21:00	24	16,53	0
3:22:00	24	16,49	0
3:23:00	24	16,50	0
3:24:00	24	16,50	0
3:25:00	24	16,51	0
3:26:00	24	16,51	0
3:27:00	24	16,51	0
3:28:00	24	16,52	0
3:29:00	24	16,52	0
3:30:00	24	16,54	0
3:31:00	24	16,53	0
3:32:00	24	16,54	0
3:33:00	24	16,54	0
3:34:00	24	16,54	0
3:35:00	24	16,54	0
3:36:00	24	16,54	0
3:37:00	24	16,55	0
3:38:00	24	16,55	0
3:39:00	24	16,56	0
3:40:00	24	16,56	0
3:41:00	24	16,56	0
3:42:00	24	16,56	0
3:43:00	24	16,56	0
3:44:00	24	16,56	0
3:45:00	24	16,57	0
3:46:00	24	16,57	0
3:47:00	24	16,57	0
3:48:00	24	16,58	0
3:49:00	24	16,58	0
3:50:00	24	16,58	0
3:51:00	24	16,58	0
3:52:00	24	16,59	0
3:53:00	24	16,59	0
3:54:00	24	16,59	0
3:55:00	24	16,59	0
3:56:00	24	16,59	0
3:57:00	24	16,57	0
3:58:00	24	16,56	0
3:59:00	24	16,56	0
4:00:00	24	16,56	0
4:01:00	24	16,57	0
4:02:00	24	16,57	0
4:03:00	24	16,57	0
4:04:00	24	16,57	0
4:05:00	24	16,57	0
4:06:00	24	16,57	0
4:07:00	24	16,57	0
4:08:00	24	16,57	0
4:09:00	24	16,57	0
4:10:00	24	16,56	0
4:11:00	24	16,56	0
4:12:00	24	16,56	0
4:13:00	24	16,56	0
4:14:00	24	16,56	0
4:15:00	24	16,56	0
4:16:00	24	16,56	0
4:17:00	24	16,56	0
4:18:00	24	16,56	0
4:19:00	24	16,56	0
4:20:00	24	16,56	0
4:21:00	24	16,56	0
4:22:00	24	16,55	0
4:23:00	24	16,55	0
4:24:00	24	16,55	0
4:25:00	24	16,54	0
4:26:00	24	16,54	0
4:27:00	24	16,54	0
4:28:00	24	16,54	0
4:29:00	24	16,54	0
4:30:00	24	16,54	0
4:31:00	24	16,54	0
4:32:00	24	16,53	0
4:33:00	24	16,53	0
4:34:00	24	16,50	0
4:35:00	24	16,50	0
4:36:00	24	16,50	0
4:37:00	24	16,50	0
4:38:00	24	16,49	0
4:39:00	24	16,49	0
4:40:00	24	16,48	0
4:41:00	24	16,48	0
4:42:00	24	16,48	0
4:43:00	24	16,47	0
4:44:00	24	16,46	0
4:45:00	24	16,45	0
4:46:00	24	16,45	0
4:47:00	24	16,45	0
4:48:00	24	16,43	0
4:49:00	24	16,42	0
4:50:00	24	16,42	0
4:51:00	24	16,41	0
4:52:00	24	16,41	0
4:53:00	24	16,40	0
4:54:00	24	16,40	0
4:55:00	24	16,38	0
4:56:00	24	16,38	0
4:57:00	24	16,38	0
4:58:00	24	16,37	0
4:59:00	24	16,36	0
5:00:00	24	16,36	0
5:01:00	24	16,35	0
5:02:00	24	16,34	0
5:03:00	24	16,33	0
5:04:00	24	16,32	0
5:05:00	24	16,32	0
5:06:00	24	16,30	0
5:07:00	24	16,29	0
5:08:00	24	16,29	0
5:09:00	24	16,28	0
5:10:00	24	16,26	0
5:11:00	24	16,26	0
5:12:00	24	16,23	0
5:13:00	24	16,22	0
5:14:00	24	16,21	0
5:15:00	24	16,20	0
5:16:00	24	16,19	0
5:17:00	24	16,18	0
5:18:00	24	16,17	0
5:19:00	24	16,16	0
5:20:00	24	16,14	0
5:21:00	24	16,14	0
5:22:00	24	16,12	0
5:23:00	24	16,11	0
5:24:00	24	16,09	0
5:25:00	24	16,08	0
5:26:00	24	16,06	0
5:27:00	24	16,05	0
5:28:00	24	16,04	0
5:29:00	24	16,03	0
5:30:00	24	16,02	0
5:31:00	24	16,00	0
5:32:00	24	15,99	0
5:33:00	24	15,98	0
5:34:00	24	15,96	0
5:35:00	24	15,95	0
5:36:00	24	15,93	0
5:37:00	24	15,92	0
5:38:00	24	15,90	0
5:39:00	24	15,90	0
5:40:00	24	15,88	0
5:41:00	24	15,86	0
5:42:00	24	15,84	0
5:43:00	24	15,83	0
5:44:00	24	15,81	0
5:45:00	24	15,80	0
5:46:00	24	15,78	0
5:47:00	24	15,77	0
5:48:00	24	15,76	0
5:49:00	24	15,72	0
5:50:00	24	15,71	0
5:51:00	24	15,69	0
5:52:00	24	15,67	0
5:53:00	24	15,66	0
5:54:00	24	15,64	0
5:55:00	24	15,63	0
5:56:00	24	15,60	0
5:57:00	24	15,59	0
5:58:00	24	15,57	0
5:59:00	24	15,55	0
6:00:00	24	15,53	0
6:01:00	24	15,52	0
6:02:00	24	15,50	0
6:03:00	24	15,48	0
6:04:00	24	15,46	0
6:05:00	24	15,45	0
6:06:00	24	15,42	0
6:07:00	24	15,42	0
6:08:00	24	15,40	0
6:09:00	24	15,38	0
6:10:00	24	15,36	0
6:11:00	24	15,35	0
6:12:00	24	15,33	0
6:13:00	24	15,31	0
6:14:00	24	15,30	0
6:15:00	24	15,27	0
6:16:00	24	15,26	0
6:17:00	24	15,24	0
6:18:00	24	15,22	0
6:19:00	24	15,21	0
6:20:00	24	15,18	0
6:21:00	24	15,17	0
6:22:00	24	15,15	0
6:23:00	24	15,13	0
6:24:00	24	15,12	0
6:25:00	24	15,09	0
6:26:00	24	15,06	0
6:27:00	24	15,05	0
6:28:00	24	15,03	0
6:29:00	24	15,01	0
6:30:00	24	15,00	1
6:31:00	24	14,98	1
6:32:00	24	14,96	1
6:33:00	24	14,95	1
6:34:00	25	14,93	1
6:35:00	24	14,91	1
6:36:00	24	14,88	1
6:37:00	24	14,86	1
6:38:00	24	14,85	1
6:39:00	24	14,83	1
6:40:00	24	14,81	1
6:41:00	24	14,79	1
6:42:00	24	14,78	1
6:43:00	24	14,76	1
6:44:00	24	14,74	1
6:45:00	24	14,73	1
6:46:00	24	14,70	1
6:47:00	24	14,69	1
6:48:00	24	14,68	1
6:49:00	24	14,66	1
6:50:00	24	14,64	1
6:51:00	24	14,62	1
6:52:00	24	14,61	1
6:53:00	24	14,59	1
6:54:00	24	14,58	1
6:55:00	24	14,56	1
6:56:00	24	14,54	1
6:57:00	24	14,52	1
6:58:00	24	14,51	1
6:59:00	24	14,50	1
7:00:00	24	14,47	1
7:01:00	24	14,46	1
7:02:00	24	14,43	1
7:03:00	24	14,41	1
7:04:00	24	14,40	1
7:05:00	25	14,38	1
7:06:00	24	14,37	1
7:07:00	24	14,35	1
7:08:00	24	14,33	1
7:09:00	24	14,32	1
7:10:00	24	14,31	1
7:11:00	24	14,28	1
7:12:00	24	14,27	1
7:13:00	24	14,25	1
7:14:00	24	14,24	1
7:15:00	25	14,22	1
7:16:00	24	14,21	1
7:17:00	24	14,20	1
7:18:00	24	14,18	1
7:19:00	25	14,16	1
7:20:00	24	14,15	1
7:21:00	24	14,13	1
7:22:00	24	14,12	1
7:23:00	24	14,10	1
7:24:00	25	14,09	1
7:25:00	24	14,07	1
7:26:00	24	14,06	1
7:27:00	24	14,05	1
7:28:00	25	14,04	1
7:29:00	24	14,02	1
7:30:00	24	14,01	1
7:31:00	24	13,99	1
7:32:00	24	13,98	1
7:33:00	24	13,96	1
7:34:00	24	13,96	1
7:35:00	24	13,94	1
7:36:00	24	13,92	1
7:37:00	24	13,92	1
7:38:00	24	13,89	1
7:39:00	24	13,88	1
7:40:00	24	13,86	1
7:41:00	24	13,85	1
7:42:00	24	13,84	1
7:43:00	24	13,82	1
7:44:00	24	13,81	1
7:45:00	24	13,80	1
7:46:00	24	13,78	1
7:47:00	24	13,77	1
7:48:00	24	13,76	1
7:49:00	24	13,75	1
7:50:00	24	13,74	1
7:51:00	24	13,72	1
7:52:00	24	13,71	1
7:53:00	24	13,69	1
7:54:00	24	13,68	1
7:55:00	24	13,67	1
7:56:00	24	13,66	1
7:57:00	24	13,64	1
7:58:00	24	13,63	1
7:59:00	24	13,62	1
8:00:00	24	13,60	1
8:01:00	24	13,59	1
8:02:00	25	13,58	1
8:03:00	24	13,57	1
8:04:00	24	13,56	1
8:05:00	24	13,54	1
8:06:00	24	13,54	1
8:07:00	24	13,52	1
8:08:00	24	13,50	1
8:09:00	24	13,50	1
8:10:00	24	13,48	1
8:11:00	24	13,47	1
8:12:00	24	13,46	1
8:13:00	24	13,45	1
8:14:00	24	13,44	1
8:15:00	24	13,42	1
8:16:00	24	13,41	1
8:17:00	24	13,41	1
8:18:00	24	13,38	1
8:19:00	24	13,37	1
8:20:00	24	13,36	2
8:21:00	24	13,35	2
8:22:00	24	13,33	2
8:23:00	24	13,32	2
8:24:00	24	13,32	2
8:25:00	24	13,31	2
8:26:00	24	13,30	2
8:27:00	24	13,28	2
8:28:00	24	13,27	2
8:29:00	24	13,26	2
8:30:00	24	13,25	2
8:31:00	24	13,23	2
8:32:00	24	13,23	2
8:33:00	24	13,21	2
8:34:00	24	13,21	2
8:35:00	24	13,19	2
8:36:00	24	13,18	2
8:37:00	24	13,17	2
8:38:00	24	13,16	2
8:39:00	24	13,15	2
8:40:00	24	13,14	2
8:41:00	24	13,13	2
8:42:00	24	13,11	2
8:43:00	24	13,11	2
8:44:00	24	13,10	2
8:45:00	24	13,08	2
8:46:00	24	13,08	2
8:47:00	24	13,06	2
8:48:00	24	13,05	2
8:49:00	24	13,04	2
8:50:00	24	13,03	2
8:51:00	24	13,02	2
8:52:00	24	13,02	2
8:53:00	24	13,00	2
8:54:00	24	13,00	2
8:55:00	24	12,99	2
8:56:00	24	12,96	2
8:57:00	24	12,96	2
8:58:00	24	12,94	2
8:59:00	24	12,93	2
9:00:00	24	12,92	2
9:01:00	24	12,91	2
9:02:00	24	12,91	2
9:03:00	24	12,90	2
9:04:00	24	12,88	2
9:05:00	24	12,88	2
9:06:00	24	12,86	2
9:07:00	24	12,85	2
9:08:00	24	12,84	2
9:09:00	24	12,83	2
9:10:00	24	12,82	2
9:11:00	24	12,81	2
9:12:00	24	12,80	2
9:13:00	24	12,79	2
9:14:00	24	12,78	2
9:15:00	24	12,77	2
9:16:00	24	12,76	2
9:17:00	24	12,75	2
9:18:00	24	12,74	2
9:19:00	24	12,73	2
9:20:00	24	12,72	2
9:21:00	24	12,71	2
9:22:00	24	12,70	2
9:23:00	24	12,69	2
9:24:00	24	12,68	2
9:25:00	24	12,67	2
9:26:00	24	12,66	2
9:27:00	24	12,66	2
9:28:00	24	12,64	2
9:29:00	24	12,63	2
9:30:00	24	12,63	2
9:31:00	24	12,61	2
9:32:00	24	12,61	2
9:33:00	24	12,60	2
9:34:00	24	12,58	2
9:35:00	24	12,57	2
9:36:00	24	12,57	2
9:37:00	24	12,55	2
9:38:00	24	12,54	2
9:39:00	24	12,53	2
9:40:00	24	12,52	2
9:41:00	24	12,51	2
9:42:00	24	12,50	2
9:43:00	24	12,49	2
9:44:00	24	12,48	2
9:45:00	24	12,47	2
9:46:00	24	12,46	2
9:47:00	24	12,45	2
9:48:00	24	12,44	2
9:49:00	24	12,43	2
9:50:00	24	12,43	2
9:51:00	24	12,42	2
9:52:00	24	12,40	2
9:53:00	24	12,39	3
9:54:00	24	12,38	3
9:55:00	24	12,37	3
9:56:00	24	12,36	3
9:57:00	24	12,36	3
9:58:00	24	12,35	3
9:59:00	24	12,34	3
10:00:00	24	12,33	3
10:01:00	24	12,32	3
10:02:00	24	12,31	3
10:03:00	24	12,30	3
10:04:00	24	12,30	3
10:05:00	24	12,28	3
10:06:00	24	12,27	3
10:07:00	24	12,27	3
10:08:00	24	12,26	3
10:09:00	24	12,25	3
10:10:00	24	12,24	3
10:11:00	24	12,23	3
10:12:00	24	12,22	3
10:13:00	24	12,21	3
10:14:00	24	12,21	3
10:15:00	24	12,19	3
10:16:00	24	12,18	3
10:17:00	24	12,18	3
10:18:00	24	12,16	3
10:19:00	24	12,15	3
10:20:00	24	12,14	3
10:21:00	24	12,13	3
10:22:00	24	12,12	3
10:23:00	24	12,11	3
10:24:00	24	12,10	3
10:25:00	24	12,09	3
10:26:00	24	12,09	3
10:27:00	24	12,08	3
10:28:00	24	12,07	3
10:29:00	24	12,06	3
10:30:00	24	12,05	3
10:31:00	24	12,04	3
10:32:00	24	12,04	3
10:33:00	24	12,02	3
10:34:00	24	12,01	3
10:35:00	24	12,00	3
10:36:00	24	12,00	3
10:37:00	24	11,99	3
10:38:00	24	11,97	3
10:39:00	24	11,97	3
10:40:00	24	11,96	3
10:41:00	24	11,95	3
10:42:00	24	11,95	3
10:43:00	24	11,94	3
10:44:00	24	11,93	3
10:45:00	24	11,92	3
10:46:00	24	11,91	3
10:47:00	24	11,90	3
10:48:00	24	11,89	3
10:49:00	24	11,88	3
10:50:00	24	11,88	3
10:51:00	24	11,87	3
10:52:00	24	11,86	3
10:53:00	24	11,86	3
10:54:00	24	11,84	3
10:55:00	24	11,83	3
10:56:00	24	11,82	3
10:57:00	24	11,82	3
10:58:00	24	11,81	3
10:59:00	24	11,80	3
11:00:00	24	11,79	3
11:01:00	24	11,78	3
11:02:00	24	11,77	3
11:03:00	24	11,76	3
11:04:00	24	11,75	3
11:05:00	24	11,74	3
11:06:00	24	11,73	3
11:07:00	24	11,73	4
11:08:00	24	11,72	4
11:09:00	24	11,71	4
11:10:00	24	11,70	4
11:11:00	24	11,69	4
11:12:00	24	11,68	4
11:13:00	24	11,68	4
11:14:00	24	11,67	4
11:15:00	24	11,66	4
11:16:00	24	11,65	4
11:17:00	24	11,64	4
11:18:00	24	11,64	4
11:19:00	24	11,62	4
11:20:00	24	11,61	4
11:21:00	24	11,61	4
11:22:00	24	11,60	4
11:23:00	24	11,59	4
11:24:00	24	11,58	4
11:25:00	24	11,58	4
11:26:00	24	11,57	4
11:27:00	24	11,56	4
11:28:00	24	11,55	4
11:29:00	24	11,54	4
11:30:00	24	11,54	4
11:31:00	24	11,52	4
11:32:00	24	11,52	4
11:33:00	24	11,52	4
11:34:00	24	11,51	4
11:35:00	24	11,50	4
11:36:00	24	11,49	4
11:37:00	24	11,49	4
11:38:00	24	11,47	4
11:39:00	24	11,46	4
11:40:00	24	11,46	4
11:41:00	24	11,45	4
11:42:00	24	11,44	4
11:43:00	24	11,43	4
11:44:00	24	11,42	4
11:45:00	24	11,41	4
11:46:00	24	11,41	4
11:47:00	24	11,40	4
11:48:00	24	11,39	4
11:49:00	24	11,38	4
11:50:00	24	11,38	4
11:51:00	24	11,36	4
11:52:00	24	11,36	4
11:53:00	24	11,35	4
11:54:00	24	11,34	4
11:55:00	24	11,34	4
11:56:00	24	11,33	4
11:57:00	24	11,32	4
11:58:00	24	11,32	4
11:59:00	24	11,30	4
12:00:00	24	11,30	4
12:01:00	24	11,29	4
12:02:00	24	11,29	4
12:03:00	24	11,27	4
12:04:00	24	11,27	4
12:05:00	24	11,26	4
12:06:00	24	11,25	4
12:07:00	24	11,25	4
12:08:00	24	11,24	4
12:09:00	24	11,23	4
12:10:00	24	11,23	4
12:11:00	24	11,22	5
12:12:00	24	11,21	5
12:13:00	24	11,20	5
12:14:00	24	11,20	5
12:15:00	24	11,19	5
12:16:00	24	11,18	5
12:17:00	24	11,18	5
12:18:00	24	11,17	5
12:19:00	24	11,16	5
12:20:00	24	11,16	5
12:21:00	24	11,15	5
12:22:00	24	11,14	5
12:23:00	24	11,13	5
12:24:00	24	11,13	5
12:25:00	24	11,12	5
12:26:00	24	11,11	5
12:27:00	24	11,11	5
12:28:00	24	11,10	5
12:29:00	24	11,09	5
12:30:00	24	11,08	5
12:31:00	24	11,07	5
12:32:00	24	11,07	5
12:33:00	24	11,06	5
12:34:00	24	11,05	5
12:35:00	24	11,04	5
12:36:00	24	11,04	5
12:37:00	24	11,04	5
12:38:00	24	11,03	5
12:39:00	24	11,02	5
12:40:00	24	11,02	5
12:41:00	24	11,01	5
12:42:00	24	11,00	5
12:43:00	24	10,99	5
12:44:00	24	10,98	5
12:45:00	24	10,98	5
12:46:00	24	10,98	5
12:47:00	24	10,97	5
12:48:00	24	10,96	5
12:49:00	24	10,95	5
12:50:00	24	10,95	5
12:51:00	24	10,94	5
12:52:00	24	10,93	5
12:53:00	24	10,93	5
12:54:00	24	10,93	5
12:55:00	24	10,92	5
12:56:00	24	10,91	5
12:57:00	24	10,90	5
12:58:00	24	10,90	5
12:59:00	24	10,89	5
13:00:00	24	10,89	5
13:01:00	24	10,88	5
13:02:00	24	10,87	5
13:03:00	24	10,87	5
13:04:00	24	10,86	5
13:05:00	24	10,86	5
13:06:00	24	10,85	5
13:07:00	24	10,85	5
13:08:00	24	10,84	5
13:09:00	24	10,84	5
13:10:00	24	10,83	5
13:11:00	24	10,82	5
13:12:00	24	10,81	6
13:13:00	24	10,80	6
13:14:00	24	10,80	6
13:15:00	24	10,79	6
13:16:00	24	10,78	6
13:17:00	24	10,78	6
13:18:00	24	10,77	6
13:19:00	24	10,77	6
13:20:00	24	10,77	6
13:21:00	24	10,76	6
13:22:00	24	10,75	6
13:23:00	24	10,75	6
13:24:00	24	10,75	6
13:25:00	24	10,74	6
13:26:00	24	10,73	6
13:27:00	24	10,72	6
13:28:00	24	10,72	6
13:29:00	24	10,71	6
13:30:00	24	10,71	6
13:31:00	24	10,70	6
13:32:00	24	10,69	6
13:33:00	24	10,68	6
13:34:00	24	10,68	6
13:35:00	24	10,68	6
13:36:00	24	10,67	6
13:37:00	24	10,67	6
13:38:00	24	10,66	6
13:39:00	24	10,66	6
13:40:00	24	10,66	6
13:41:00	24	10,65	6
13:42:00	24	10,64	6
13:43:00	24	10,63	6
13:44:00	24	10,63	6
13:45:00	24	10,63	6
13:46:00	24	10,62	6
13:47:00	24	10,62	6
13:48:00	24	10,61	6
13:49:00	24	10,60	6
13:50:00	24	10,60	6
13:51:00	24	10,59	6
13:52:00	24	10,59	6
13:53:00	24	10,59	6
13:54:00	24	10,57	6
13:55:00	24	10,57	6
13:56:00	24	10,56	6
13:57:00	24	10,56	6
13:58:00	24	10,55	6
13:59:00	24	10,54	6
14:00:00	24	10,54	6
14:01:00	24	10,54	6
14:02:00	24	10,53	6
14:03:00	24	10,53	6
14:04:00	24	10,52	6
14:05:00	24	10,51	6
14:06:00	24	10,51	6
14:07:00	24	10,50	6
14:08:00	24	10,50	6
14:09:00	24	10,50	6
14:10:00	24	10,49	6
14:11:00	25	10,49	6
14:12:00	24	10,48	7
14:13:00	24	10,47	7
14:14:00	24	10,47	7
14:15:00	24	10,47	7
14:16:00	24	10,46	7
14:17:00	24	10,46	7
14:18:00	24	10,45	7
14:19:00	24	10,45	7
14:20:00	24	10,45	7
14:21:00	24	10,44	7
14:22:00	24	10,44	7
14:23:00	24	10,43	7
14:24:00	24	10,43	7
14:25:00	24	10,42	7
14:26:00	24	10,41	7
14:27:00	24	10,41	7
14:28:00	24	10,41	7
14:29:00	24	10,40	7
14:30:00	24	10,40	7
14:31:00	24	10,39	7
14:32:00	24	10,39	7
14:33:00	24	10,38	7
14:34:00	24	10,38	7
14:35:00	24	10,38	7
14:36:00	24	10,38	7
14:37:00	24	10,37	7
14:38:00	24	10,36	7
14:39:00	24	10,36	7
14:40:00	24	10,36	7
14:41:00	24	10,35	7
14:42:00	24	10,34	7
14:43:00	24	10,34	7
14:44:00	24	10,33	7
14:45:00	24	10,33	7
14:46:00	24	10,32	7
14:47:00	24	10,32	7
14:48:00	24	10,32	7
14:49:00	24	10,31	7
14:50:00	24	10,31	7
14:51:00	24	10,30	7
14:52:00	24	10,30	7
14:53:00	24	10,30	7
14:54:00	24	10,29	7
14:55:00	25	10,29	7
14:56:00	24	10,28	7
14:57:00	24	10,28	7
14:58:00	25	10,27	7
14:59:00	24	10,27	7
15:00:00	24	10,27	7
15:01:00	24	10,26	7
15:02:00	24	10,26	7
15:03:00	24	10,25	7
15:04:00	24	10,25	7
15:05:00	24	10,24	7
15:06:00	24	10,24	7
15:07:00	24	10,23	7
15:08:00	24	10,23	7
15:09:00	24	10,23	7
15:10:00	24	10,22	7
15:11:00	24	10,22	7
15:12:00	24	10,22	7
15:13:00	24	10,21	7
15:14:00	24	10,21	7
15:15:00	24	10,21	7
15:16:00	24	10,20	8
15:17:00	24	10,20	8
15:18:00	24	10,19	8
15:19:00	24	10,19	8
15:20:00	24	10,18	8
15:21:00	24	10,18	8
15:22:00	24	10,18	8
15:23:00	24	10,18	8
15:24:00	24	10,17	8
15:25:00	24	10,17	8
15:26:00	24	10,16	8
15:27:00	24	10,15	8
15:28:00	24	10,15	8
15:29:00	24	10,14	8
15:30:00	25	10,14	8
15:31:00	24	10,14	8
15:32:00	24	10,13	8
15:33:00	24	10,13	8
15:34:00	24	10,13	8
15:35:00	24	10,12	8
15:36:00	24	10,12	8
15:37:00	24	10,11	8
15:38:00	24	10,11	8
15:39:00	24	10,11	8
15:40:00	24	10,11	8
15:41:00	24	10,10	8
15:42:00	24	10,10	8
15:43:00	24	10,09	8
15:44:00	24	10,08	8
15:45:00	24	10,08	8
15:46:00	24	10,08	8
15:47:00	24	10,08	8
15:48:00	24	10,08	8
15:49:00	24	10,07	8
15:50:00	24	10,07	8
15:51:00	24	10,06	8
15:52:00	24	10,06	8
15:53:00	24	10,05	8
15:54:00	24	10,05	8
15:55:00	25	10,05	8
15:56:00	24	10,05	8
15:57:00	24	10,04	8
15:58:00	24	10,04	8
15:59:00	24	10,04	8
16:00:00	24	10,03	8
16:01:00	24	10,03	8
16:02:00	24	10,02	8
16:03:00	24	10,02	8
16:04:00	24	10,02	8
16:05:00	24	10,02	8
16:06:00	24	10,01	8
16:07:00	24	10,01	8
16:08:00	24	10,00	8
16:09:00	24	10,00	8
16:10:00	24	10,00	8
16:11:00	24	10,00	8
16:12:00	24	9,99	8
16:13:00	24	9,99	8
16:14:00	24	9,98	8
16:15:00	24	9,98	8
16:16:00	24	9,97	8
16:17:00	24	9,97	8
16:18:00	24	9,96	8
16:19:00	25	9,96	8
16:20:00	24	9,96	8
16:21:00	25	9,96	8
16:22:00	24	9,95	9
16:23:00	24	9,95	9
16:24:00	24	9,94	9
16:25:00	24	9,94	9
16:26:00	24	9,94	9
16:27:00	24	9,93	9
16:28:00	24	9,93	9
16:29:00	24	9,93	9
16:30:00	24	9,93	9
16:31:00	24	9,92	9
16:32:00	24	9,92	9
16:33:00	24	9,91	9
16:34:00	24	9,91	9
16:35:00	24	9,91	9
16:36:00	24	9,91	9
16:37:00	24	9,91	9
16:38:00	24	9,90	9
16:39:00	24	9,90	9
16:40:00	24	9,89	9
16:41:00	24	9,89	9
16:42:00	25	9,88	9
16:43:00	24	9,88	9
16:44:00	24	9,88	9
16:45:00	24	9,88	9
16:46:00	24	9,87	9
16:47:00	24	9,87	9
16:48:00	24	9,87	9
16:49:00	24	9,87	9
16:50:00	24	9,86	9
16:51:00	24	9,86	9
16:52:00	24	9,85	9
16:53:00	24	9,85	9
16:54:00	24	9,85	9
16:55:00	24	9,84	9
16:56:00	24	9,84	9
16:57:00	24	9,84	9
16:58:00	24	9,84	9
16:59:00	24	9,83	9
17:00:00	24	9,83	9
17:01:00	25	9,83	9
17:02:00	24	9,82	9
17:03:00	24	9,82	9
17:04:00	24	9,82	9
17:05:00	24	9,82	9
17:06:00	24	9,81	9
17:07:00	24	9,81	9
17:08:00	24	9,80	9
17:09:00	24	9,80	9
17:10:00	24	9,80	9
17:11:00	24	9,79	9
17:12:00	24	9,79	9
17:13:00	24	9,79	9
17:14:00	24	9,79	9
17:15:00	25	9,79	9
17:16:00	24	9,78	9
17:17:00	24	9,78	9
17:18:00	24	9,77	9
17:19:00	24	9,77	9
17:20:00	24	9,77	9
17:21:00	24	9,76	9
17:22:00	24	9,76	9
17:23:00	24	9,75	9
17:24:00	24	9,75	9
17:25:00	24	9,75	9
17:26:00	24	9,75	9
17:27:00	24	9,75	9
17:28:00	24	9,74	9
17:29:00	24	9,74	9
17:30:00	24	9,74	9
17:31:00	24	9,73	10
17:32:00	25	9,73	10
17:33:00	24	9,73	10
17:34:00	24	9,73	10
17:35:00	24	9,73	10
17:36:00	24	9,72	10
17:37:00	24	9,72	10
17:38:00	24	9,72	10
17:39:00	24	9,71	10
17:40:00	24	9,71	10
17:41:00	24	9,71	10
17:42:00	24	9,70	10
17:43:00	24	9,70	10
17:44:00	24	9,70	10
17:45:00	24	9,70	10
17:46:00	24	9,70	10
17:47:00	24	9,69	10
17:48:00	24	9,69	10
17:49:00	24	9,69	10
17:50:00	24	9,68	10
17:51:00	25	9,68	10
17:52:00	24	9,67	10
17:53:00	24	9,67	10
17:54:00	24	9,66	10
17:55:00	25	9,66	10
17:56:00	24	9,66	10
17:57:00	24	9,66	10
17:58:00	24	9,66	10
17:59:00	24	9,65	10
18:00:00	24	9,65	10
18:01:00	24	9,65	10
18:02:00	24	9,64	10
18:03:00	24	9,64	10
18:04:00	25	9,63	10
18:05:00	24	9,63	10
18:06:00	24	9,63	10
18:07:00	24	9,63	10
18:08:00	24	9,63	10
18:09:00	24	9,63	10
18:10:00	24	9,62	10
18:11:00	24	9,62	10
18:12:00	24	9,62	10
18:13:00	24	9,61	10
18:14:00	24	9,61	10
18:15:00	24	9,61	10
18:16:00	24	9,61	10
18:17:00	24	9,60	10
18:18:00	25	9,60	10
18:19:00	24	9,60	10
18:20:00	24	9,60	10
18:21:00	24	9,59	10
18:22:00	24	9,59	10
18:23:00	24	9,59	10
18:24:00	24	9,58	10
18:25:00	24	9,58	10
18:26:00	24	9,57	10
18:27:00	24	9,57	10
18:28:00	24	9,57	10
18:29:00	24	9,57	10
18:30:00	24	9,57	10
18:31:00	24	9,57	10
18:32:00	24	9,56	10
18:33:00	24	9,56	10
18:34:00	24	9,56	10
18:35:00	24	9,56	10
18:36:00	24	9,55	10
18:37:00	24	9,55	10
18:38:00	24	9,54	11
18:39:00	24	9,54	11
18:40:00	24	9,54	11
18:41:00	24	9,54	11
18:42:00	24	9,54	11
18:43:00	24	9,53	11
18:44:00	24	9,53	11
18:45:00	24	9,52	11
18:46:00	24	9,52	11
18:47:00	25	9,52	11
18:48:00	24	9,52	11
18:49:00	24	9,52	11
18:50:00	24	9,52	11
18:51:00	24	9,51	11
18:52:00	24	9,51	11
18:53:00	24	9,51	11
18:54:00	24	9,50	11
18:55:00	24	9,50	11
18:56:00	24	9,50	11
18:57:00	24	9,49	11
18:58:00	24	9,49	11
18:59:00	24	9,48	11
19:00:00	24	9,48	11
19:01:00	24	9,48	11
19:02:00	24	9,48	11
19:03:00	24	9,48	11
19:04:00	24	9,48	11
19:05:00	24	9,48	11
19:06:00	24	9,47	11
19:07:00	24	9,47	11
19:08:00	24	9,47	11
19:09:00	24	9,46	11
19:10:00	24	9,46	11
19:11:00	24	9,46	11
19:12:00	24	9,45	11
19:13:00	24	9,45	11
19:14:00	24	9,45	11
19:15:00	24	9,45	11
19:16:00	24	9,45	11
19:17:00	24	9,45	11
19:18:00	24	9,45	11
19:19:00	24	9,44	11
19:20:00	24	9,44	11
19:21:00	24	9,43	11
19:22:00	24	9,43	11
19:23:00	24	9,43	11
19:24:00	24	9,43	11
19:25:00	24	9,43	11
19:26:00	24	9,43	11
19:27:00	24	9,43	11
19:28:00	24	9,42	11
19:29:00	24	9,42	11
19:30:00	24	9,42	11
19:31:00	24	9,41	11
19:32:00	24	9,41	11
19:33:00	24	9,41	11
19:34:00	24	9,40	11
19:35:00	24	9,40	11
19:36:00	24	9,39	11
19:37:00	24	9,39	11
19:38:00	24	9,39	11
19:39:00	24	9,39	11
19:40:00	24	9,39	11
19:41:00	24	9,39	11
19:42:00	24	9,38	11
19:43:00	24	9,38	11
19:44:00	25	9,38	11
19:45:00	24	9,37	12
19:46:00	24	9,37	12
19:47:00	24	9,37	12
19:48:00	24	9,36	12
19:49:00	25	9,36	12
19:50:00	24	9,36	12
19:51:00	24	9,36	12
19:52:00	24	9,36	12
19:53:00	24	9,36	12
19:54:00	24	9,35	12
19:55:00	24	9,35	12
19:56:00	24	9,35	12
19:57:00	24	9,35	12
19:58:00	24	9,34	12
19:59:00	24	9,34	12
20:00:00	24	9,34	12
20:01:00	25	9,34	12
20:02:00	24	9,34	12
20:03:00	24	9,34	12
20:04:00	24	9,34	12
20:05:00	24	9,33	12
20:06:00	24	9,33	12
20:07:00	24	9,33	12
20:08:00	24	9,32	12
20:09:00	24	9,32	12
20:10:00	24	9,32	12
20:11:00	24	9,32	12
20:12:00	24	9,31	12
20:13:00	24	9,31	12
20:14:00	24	9,31	12
20:15:00	24	9,30	12
20:16:00	24	9,30	12
20:17:00	24	9,30	12
20:18:00	24	9,30	12
20:19:00	24	9,30	12
20:20:00	24	9,30	12
20:21:00	24	9,30	12
20:22:00	24	9,29	12
20:23:00	24	9,29	12
20:24:00	24	9,29	12
20:25:00	24	9,28	12
20:26:00	24	9,28	12
20:27:00	24	9,28	12
20:28:00	24	9,27	12
20:29:00	24	9,27	12
20:30:00	24	9,27	12
20:31:00	24	9,27	12
20:32:00	24	9,27	12
20:33:00	24	9,27	12
20:34:00	24	9,26	12
20:35:00	24	9,26	12
20:36:00	24	9,26	12
20:37:00	24	9,26	12
20:38:00	24	9,25	12
20:39:00	24	9,25	12
20:40:00	24	9,25	12
20:41:00	24	9,25	12
20:42:00	24	9,25	12
20:43:00	24	9,25	12
20:44:00	24	9,24	12
20:45:00	24	9,24	12
20:46:00	24	9,24	12
20:47:00	24	9,24	12
20:48:00	24	9,23	12
20:49:00	24	9,23	12
20:50:00	24	9,23	12
20:51:00	24	9,22	12
20:52:00	24	9,22	12
20:53:00	24	9,22	12
20:54:00	24	9,22	12
20:55:00	24	9,21	13
20:56:00	24	9,21	13
20:57:00	24	9,21	13
20:58:00	24	9,21	13
20:59:00	24	9,21	13
21:00:00	24	9,21	13
21:01:00	24	9,21	13
21:02:00	24	9,21	13
21:03:00	24	9,20	13
21:04:00	24	9,20	13
21:05:00	24	9,20	13
21:06:00	24	9,19	13
21:07:00	24	9,19	13
21:08:00	24	9,19	13
21:09:00	24	9,19	13
21:10:00	24	9,18	13
21:11:00	24	9,18	13
21:12:00	24	9,18	13
21:13:00	24	9,18	13
21:14:00	24	9,18	13
21:15:00	24	9,18	13
21:16:00	24	9,18	13
21:17:00	24	9,17	13
21:18:00	24	9,17	13
21:19:00	24	9,17	13
21:20:00	24	9,17	13
21:21:00	24	9,16	13
21:22:00	24	9,16	13
21:23:00	24	9,16	13
21:24:00	24	9,16	13
21:25:00	24	9,16	13
21:26:00	24	9,16	13
21:27:00	24	9,15	13
21:28:00	24	9,15	13
21:29:00	24	9,15	13
21:30:00	24	9,15	13
21:31:00	24	9,14	13
21:32:00	24	9,14	13
21:33:00	24	9,14	13
21:34:00	24	9,14	13
21:35:00	24	9,13	13
21:36:00	24	9,13	13
21:37:00	24	9,13	13
21:38:00	25	9,13	13
21:39:00	24	9,13	13
21:40:00	24	9,13	13
21:41:00	24	9,13	13
21:42:00	24	9,13	13
21:43:00	24	9,12	13
21:44:00	24	9,12	13
21:45:00	24	9,12	13
21:46:00	24	9,12	13
21:47:00	24	9,11	13
21:48:00	24	9,11	13
21:49:00	24	9,11	13
21:50:00	24	9,11	13
21:51:00	24	9,10	13
21:52:00	24	9,10	13
21:53:00	24	9,10	13
21:54:00	24	9,10	13
21:55:00	24	9,09	13
21:56:00	24	9,09	13
21:57:00	24	9,09	13
21:58:00	24	9,09	13
21:59:00	24	9,09	13
22:00:00	24	9,09	13
22:01:00	24	9,09	13
22:02:00	24	9,09	13
22:03:00	24	9,08	13
22:04:00	24	9,08	13
22:05:00	24	9,08	13
22:06:00	24	9,07	14
22:07:00	24	9,07	14
22:08:00	24	9,07	14
22:09:00	24	9,07	14
22:10:00	24	9,06	14
22:11:00	24	9,06	14
22:12:00	24	9,06	14
22:13:00	24	9,06	14
22:14:00	24	9,06	14
22:15:00	24	9,06	14
22:16:00	24	9,06	14
22:17:00	24	9,06	14
22:18:00	24	9,05	14
22:19:00	24	9,05	14
22:20:00	24	9,05	14
22:21:00	24	9,05	14
22:22:00	24	9,04	14
22:23:00	24	9,04	14
22:24:00	24	9,04	14
22:25:00	24	9,04	14
22:26:00	24	9,04	14
22:27:00	24	9,04	14
22:28:00	24	9,04	14
22:29:00	24	9,04	14
22:30:00	24	9,03	14
22:31:00	24	9,03	14
22:32:00	24	9,03	14
22:33:00	24	9,03	14
22:34:00	24	9,02	14
22:35:00	24	9,02	14
22:36:00	24	9,02	14
22:37:00	24	9,02	14
22:38:00	24	9,01	14
22:39:00	24	9,01	14
22:40:00	24	9,01	14
22:41:00	24	9,01	14
22:42:00	24	9,01	14
22:43:00	24	9,01	14
22:44:00	24	9,00	14
22:45:00	24	9,00	14
22:46:00	24	9,00	14
22:47:00	24	9,00	14
22:48:00	24	9,00	14
22:49:00	24	9,00	14
22:50:00	24	9,00	14
22:51:00	24	9,00	14
22:52:00	24	9,00	14
22:53:00	24	8,99	14
22:54:00	24	8,99	14
22:55:00	24	8,99	14
22:56:00	24	8,98	14
22:57:00	24	8,98	14
22:58:00	24	8,98	14
22:59:00	24	8,98	14
23:00:00	24	8,97	14
23:01:00	24	8,97	14
23:02:00	24	8,97	14
23:03:00	24	8,97	14
23:04:00	24	8,97	14
23:05:00	24	8,97	14
23:06:00	24	8,97	14
23:07:00	24	8,97	14
23:08:00	24	8,97	14
23:09:00	24	8,97	14
23:10:00	24	8,96	14
23:11:00	24	8,96	14
23:12:00	24	8,96	14
23:13:00	24	8,96	14
23:14:00	24	8,95	14
23:15:00	24	8,95	14
23:16:00	24	8,95	14
23:17:00	24	8,95	14
23:18:00	24	8,95	14
23:19:00	24	8,95	14
23:20:00	24	8,95	14
23:21:00	24	8,95	14
23:22:00	24	8,94	15
23:23:00	24	8,94	15
23:24:00	24	8,94	15
23:25:00	24	8,94	15
23:26:00	24	8,93	15
23:27:00	24	8,93	15
23:28:00	24	8,93	15
23:29:00	24	8,93	15
23:30:00	24	8,93	15
23:31:00	24	8,93	15
23:32:00	24	8,92	15
23:33:00	24	8,92	15
23:34:00	24	8,92	15
23:35:00	24	8,92	15
23:36:00	24	8,91	15
23:37:00	24	8,91	15
23:38:00	24	8,91	15
23:39:00	24	8,91	15
23:40:00	24	8,91	15
23:41:00	24	8,91	15
23:42:00	24	8,91	15
23:43:00	24	8,91	15
23:44:00	24	8,91	15
23:45:00	24	8,90	15
23:46:00	24	8,90	15
23:47:00	24	8,90	15
23:48:00	24	8,90	15
23:49:00	24	8,89	15
23:50:00	24	8,89	15
23:51:00	24	8,89	15
23:52:00	24	8,89	15
23:53:00	24	8,89	15
23:54:00	24	8,88	15
23:55:00	24	8,88	15
23:56:00	24	8,88	15
23:57:00	24	8,88	15
23:58:00	24	8,88	15
23:59:00	24	8,88	15
24:00:00	24	8,88	15
24:01:00	24	8,88	15
24:02:00	24	8,88	15
24:03:00	24	8,87	15
24:04:00	24	8,87	15
24:05:00	24	8,87	15
24:06:00	24	8,87	15
24:07:00	24	8,87	15
24:08:00	24	8,86	15
24:09:00	24	8,86	15
24:10:00	24	8,86	15
24:11:00	24	8,86	15
24:12:00	24	8,86	15
24:13:00	24	8,86	15
24:14:00	24	8,86	15
24:15:00	24	8,86	15
24:16:00	24	8,86	15
24:17:00	24	8,86	15
24:18:00	24	8,86	15
24:19:00	24	8,85	15
24:20:00	24	8,85	15
24:21:00	24	8,85	15
24:22:00	24	8,85	15
24:23:00	24	8,85	15
24:24:00	24	8,84	15
24:25:00	24	8,84	15
24:26:00	24	8,84	15
24:27:00	24	8,84	15
24:28:00	24	8,84	15
24:29:00	24	8,84	15
24:30:00	24	8,83	15
24:31:00	24	8,83	15
24:32:00	24	8,83	15
24:33:00	24	8,83	15
24:34:00	24	8,82	15
24:35:00	24	8,82	15
24:36:00	24	8,82	15
24:37:00	24	8,82	15
24:38:00	24	8,82	15
24:39:00	24	8,82	16
24:40:00	24	8,82	16
24:41:00	24	8,82	16
24:42:00	24	8,82	16
24:43:00	24	8,82	16
24:44:00	24	8,81	16
24:45:00	24	8,81	16
24:46:00	24	8,81	16
24:47:00	24	8,81	16
24:48:00	24	8,81	16
24:49:00	24	8,80	16
24:50:00	24	8,80	16
24:51:00	24	8,80	16
24:52:00	24	8,80	16
24:53:00	24	8,80	16
24:54:00	24	8,80	16
24:55:00	24	8,80	16
24:56:00	24	8,80	16
24:57:00	24	8,80	16
24:58:00	24	8,80	16
24:59:00	24	8,79	16
25:00:00	24	8,79	16
25:01:00	24	8,79	16
25:02:00	24	8,79	16
25:03:00	24	8,79	16
25:04:00	24	8,79	16
25:05:00	24	8,78	16
25:06:00	24	8,78	16
25:07:00	24	8,78	16
25:08:00	24	8,78	16
25:09:00	24	8,78	16
25:10:00	24	8,78	16
25:11:00	24	8,77	16
25:12:00	24	8,77	16
25:13:00	24	8,77	16
25:14:00	24	8,77	16
25:15:00	24	8,77	16
25:16:00	24	8,77	16
25:17:00	24	8,77	16
25:18:00	24	8,77	16
25:19:00	24	8,77	16
25:20:00	24	8,77	16
25:21:00	24	8,77	16
25:22:00	24	8,76	16
25:23:00	24	8,76	16
25:24:00	24	8,76	16
25:25:00	24	8,76	16
25:26:00	24	8,76	16
25:27:00	24	8,75	16
25:28:00	24	8,75	16
25:29:00	24	8,75	16
25:30:00	24	8,75	16
25:31:00	24	8,75	16
25:32:00	24	8,75	16
25:33:00	24	8,74	16
25:34:00	24	8,74	16
25:35:00	24	8,74	16
25:36:00	24	8,74	16
25:37:00	24	8,74	16
25:38:00	24	8,74	16
25:39:00	24	8,73	16
25:40:00	24	8,73	16
25:41:00	24	8,73	16
25:42:00	24	8,73	16
25:43:00	24	8,73	16
25:44:00	24	8,73	16
25:45:00	24	8,73	16
25:46:00	24	8,73	16
25:47:00	24	8,73	16
25:48:00	24	8,73	16
25:49:00	24	8,72	16
25:50:00	24	8,72	16
25:51:00	24	8,72	16
25:52:00	24	8,72	16
25:53:00	24	8,72	16
25:54:00	24	8,72	16
25:55:00	24	8,71	16
25:56:00	24	8,71	16
25:57:00	24	8,71	16
25:58:00	24	8,71	16
25:59:00	24	8,71	16
26:00:00	24	8,71	16
26:01:00	24	8,71	16
26:02:00	24	8,71	17
26:03:00	24	8,71	17
26:04:00	24	8,71	17
26:05:00	24	8,71	17
26:06:00	24	8,71	17
26:07:00	24	8,71	17
26:08:00	24	8,70	17
26:09:00	24	8,70	17
26:10:00	24	8,70	17
26:11:00	24	8,70	17
26:12:00	24	8,70	17
26:13:00	24	8,69	17
26:14:00	24	8,69	17
26:15:00	24	8,69	17
26:16:00	24	8,69	17
26:17:00	24	8,69	17
26:18:00	24	8,69	17
26:19:00	24	8,68	17
26:20:00	24	8,68	17
26:21:00	24	8,68	17
26:22:00	24	8,68	17
26:23:00	24	8,68	17
26:24:00	24	8,68	17
26:25:00	24	8,68	17
26:26:00	24	8,68	17
26:27:00	24	8,68	17
26:28:00	24	8,68	17
26:29:00	24	8,68	17
26:30:00	24	8,68	17
26:31:00	24	8,67	17
26:32:00	24	8,67	17
26:33:00	24	8,67	17
26:34:00	24	8,67	17
26:35:00	24	8,67	17
26:36:00	24	8,67	17
26:37:00	24	8,66	17
26:38:00	24	8,66	17
26:39:00	24	8,66	17
26:40:00	24	8,66	17
26:41:00	24	8,66	17
26:42:00	24	8,66	17
26:43:00	24	8,66	17
26:44:00	24	8,65	17
26:45:00	24	8,65	17
26:46:00	24	8,65	17
26:47:00	24	8,65	17
26:48:00	24	8,65	17
26:49:00	24	8,65	17
26:50:00	24	8,65	17
26:51:00	24	8,64	17
26:52:00	24	8,64	17
26:53:00	24	8,64	17
26:54:00	24	8,64	17
26:55:00	24	8,64	17
26:56:00	24	8,64	17
26:57:00	24	8,64	17
26:58:00	24	8,64	17
26:59:00	24	8,64	17
27:00:00	24	8,64	17
27:01:00	24	8,64	17
27:02:00	24	8,63	17
27:03:00	24	8,63	17
27:04:00	24	8,63	17
27:05:00	24	8,63	17
27:06:00	24	8,63	17
27:07:00	24	8,63	17
27:08:00	24	8,63	17
27:09:00	24	8,62	17
27:10:00	24	8,62	17
27:11:00	24	8,62	17
27:12:00	24	8,62	17
27:13:00	24	8,62	17
27:14:00	24	8,62	17
27:15:00	24	8,61	17
27:16:00	24	8,61	17
27:17:00	24	8,61	17
27:18:00	24	8,61	17
27:19:00	24	8,61	17
27:20:00	24	8,61	17
27:21:00	24	8,61	17
27:22:00	24	8,61	17
27:23:00	24	8,61	17
27:24:00	24	8,61	17
27:25:00	24	8,61	17
27:26:00	24	8,61	17
27:27:00	24	8,61	17
27:28:00	24	8,60	18
27:29:00	24	8,60	18
27:30:00	24	8,60	18
27:31:00	24	8,60	18
27:32:00	24	8,60	18
27:33:00	24	8,60	18
27:34:00	24	8,60	18
27:35:00	24	8,60	18
27:36:00	24	8,59	18
27:37:00	24	8,59	18
27:38:00	24	8,59	18
27:39:00	24	8,59	18
27:40:00	24	8,59	18
27:41:00	24	8,59	18
27:42:00	24	8,59	18
27:43:00	24	8,58	18
27:44:00	24	8,58	18
27:45:00	24	8,58	18
27:46:00	24	8,58	18
27:47:00	24	8,58	18
27:48:00	24	8,58	18
27:49:00	24	8,58	18
27:50:00	24	8,58	18
27:51:00	24	8,58	18
27:52:00	24	8,58	18
27:53:00	24	8,58	18
27:54:00	24	8,58	18
27:55:00	24	8,58	18
27:56:00	24	8,57	18
27:57:00	24	8,57	18
27:58:00	24	8,57	18
27:59:00	24	8,57	18
28:00:00	24	8,57	18
28:01:00	24	8,57	18
28:02:00	24	8,57	18
28:03:00	24	8,57	18
28:04:00	24	8,56	18
28:05:00	24	8,56	18
28:06:00	24	8,56	18
28:07:00	24	8,56	18
28:08:00	24	8,56	18
28:09:00	24	8,56	18
28:10:00	24	8,56	18
28:11:00	24	8,55	18
28:12:00	24	8,55	18
28:13:00	24	8,55	18
28:14:00	24	8,55	18
28:15:00	24	8,55	18
28:16:00	24	8,55	18
28:17:00	24	8,55	18
28:18:00	24	8,55	18
28:19:00	24	8,55	18
28:20:00	24	8,55	18
28:21:00	24	8,55	18
28:22:00	24	8,55	18
28:23:00	24	8,55	18
28:24:00	24	8,55	18
28:25:00	24	8,55	18
28:26:00	24	8,54	18
28:27:00	24	8,54	18
28:28:00	24	8,54	18
28:29:00	24	8,54	18
28:30:00	24	8,54	18
28:31:00	24	8,54	18
28:32:00	24	8,53	18
28:33:00	24	8,53	18
28:34:00	24	8,53	18
28:35:00	24	8,53	18
28:36:00	24	8,53	18
28:37:00	24	8,53	18
28:38:00	24	8,53	18
28:39:00	24	8,53	18
28:40:00	24	8,53	18
28:41:00	24	8,52	18
28:42:00	24	8,52	18
28:43:00	24	8,52	18
28:44:00	24	8,52	18
28:45:00	24	8,52	18
28:46:00	24	8,52	18
28:47:00	24	8,52	18
28:48:00	24	8,52	18
28:49:00	24	8,52	18
28:50:00	24	8,52	18
28:51:00	24	8,52	18
28:52:00	24	8,52	18
28:53:00	24	8,52	18
28:54:00	24	8,52	18
28:55:00	24	8,51	18
28:56:00	24	8,51	18
28:57:00	24	8,51	18
28:58:00	24	8,51	18
28:59:00	24	8,50	19
29:00:00	24	8,51	18
29:01:00	24	8,50	19
29:02:00	24	8,50	19
29:03:00	24	8,50	19
29:04:00	24	8,50	19
29:05:00	24	8,50	19
29:06:00	24	8,50	19
29:07:00	24	8,50	19
29:08:00	24	8,50	19
29:09:00	24	8,50	19
29:10:00	24	8,50	19
29:11:00	24	8,50	19
29:12:00	24	8,50	19
29:13:00	24	8,50	19
29:14:00	24	8,50	19
29:15:00	24	8,50	19
29:16:00	24	8,50	19
29:17:00	24	8,49	19
29:18:00	24	8,49	19
29:19:00	24	8,49	19
29:20:00	24	8,49	19
29:21:00	24	8,49	19
29:22:00	24	8,49	19
29:23:00	24	8,49	19
29:24:00	24	8,49	19
29:25:00	24	8,48	19
29:26:00	24	8,48	19
29:27:00	24	8,48	19
29:28:00	24	8,48	19
29:29:00	24	8,48	19
29:30:00	24	8,48	19
29:31:00	24	8,48	19
29:32:00	24	8,48	19
29:33:00	24	8,47	19
29:34:00	24	8,47	19
29:35:00	24	8,47	19
29:36:00	24	8,47	19
29:37:00	24	8,47	19
29:38:00	24	8,47	19
29:39:00	24	8,47	19
29:40:00	24	8,46	19
29:41:00	24	8,46	19
29:42:00	24	8,46	19
29:43:00	24	8,46	19
29:44:00	24	8,46	19
29:45:00	24	8,46	19
29:46:00	24	8,46	19
29:47:00	24	8,46	19
29:48:00	24	8,46	19
29:49:00	24	8,46	19
29:50:00	24	8,46	19
29:51:00	24	8,46	19
29:52:00	24	8,46	19
29:53:00	24	8,46	19
29:54:00	24	8,46	19
29:55:00	24	8,46	19
29:56:00	24	8,46	19
29:57:00	24	8,45	19
29:58:00	24	8,45	19
29:59:00	24	8,45	19
30:00:00	24	8,45	19
30:01:00	24	8,45	19
30:02:00	24	8,45	19
30:03:00	24	8,45	19
30:04:00	24	8,45	19
30:05:00	24	8,45	19
30:06:00	24	8,45	19
30:07:00	24	8,44	19
30:08:00	24	8,44	19
30:09:00	24	8,44	19
30:10:00	24	8,44	19
30:11:00	24	8,44	19
30:12:00	24	8,44	19
30:13:00	24	8,44	19
30:14:00	24	8,44	19
30:15:00	24	8,43	19
30:16:00	24	8,43	19
30:17:00	24	8,43	19
30:18:00	24	8,43	19
30:19:00	24	8,43	19
30:20:00	24	8,43	19
30:21:00	24	8,43	19
30:22:00	24	8,43	19
30:23:00	24	8,43	19
30:24:00	24	8,43	19
30:25:00	24	8,43	19
30:26:00	24	8,43	19
30:27:00	24	8,43	19
30:28:00	24	8,43	19
30:29:00	24	8,43	19
30:30:00	24	8,43	19
30:31:00	24	8,43	19
30:32:00	24	8,42	19
30:33:00	24	8,42	19
30:34:00	24	8,42	19
30:35:00	24	8,42	19
30:36:00	24	8,42	19
30:37:00	24	8,42	19
30:38:00	24	8,42	19
30:39:00	24	8,42	19
30:40:00	24	8,42	19
30:41:00	24	8,41	20
30:42:00	24	8,41	20
30:43:00	24	8,41	20
30:44:00	24	8,41	20
30:45:00	24	8,41	20
30:46:00	24	8,41	20
30:47:00	24	8,41	20
30:48:00	24	8,41	20
30:49:00	24	8,41	20
30:50:00	24	8,41	20
30:51:00	24	8,41	20
30:52:00	24	8,41	20
30:53:00	24	8,41	20
30:54:00	24	8,41	20
30:55:00	24	8,41	20
30:56:00	24	8,41	20
30:57:00	24	8,41	20
30:58:00	24	8,41	20
30:59:00	24	8,40	20
31:00:00	24	8,40	20
31:01:00	24	8,40	20
31:02:00	24	8,40	20
31:03:00	24	8,40	20
31:04:00	24	8,40	20
31:05:00	24	8,40	20
31:06:00	24	8,40	20
31:07:00	24	8,40	20
31:08:00	24	8,39	20
31:09:00	24	8,39	20
31:10:00	24	8,39	20
31:11:00	24	8,39	20
31:12:00	24	8,39	20
31:13:00	24	8,39	20
31:14:00	24	8,39	20
31:15:00	24	8,39	20
31:16:00	24	8,39	20
31:17:00	24	8,39	20
31:18:00	24	8,39	20
31:19:00	24	8,38	20
31:20:00	24	8,38	20
31:21:00	24	8,38	20
31:22:00	24	8,38	20
31:23:00	24	8,38	20
31:24:00	24	8,38	20
31:25:00	24	8,38	20
31:26:00	24	8,38	20
31:27:00	24	8,38	20
31:28:00	24	8,38	20
31:29:00	24	8,38	20
31:30:00	24	8,38	20
31:31:00	24	8,38	20
31:32:00	24	8,38	20
31:33:00	24	8,38	20
31:34:00	24	8,38	20
31:35:00	24	8,38	20
31:36:00	24	8,37	20
31:37:00	24	8,37	20
31:38:00	24	8,37	20
31:39:00	24	8,37	20
31:40:00	24	8,37	20
31:41:00	24	8,37	20
31:42:00	24	8,37	20
31:43:00	24	8,37	20
31:44:00	24	8,37	20
31:45:00	24	8,37	20
31:46:00	24	8,36	20
31:47:00	24	8,36	20
31:48:00	24	8,36	20
31:49:00	24	8,36	20
31:50:00	24	8,36	20
31:51:00	24	8,36	20
31:52:00	24	8,36	20
31:53:00	24	8,36	20
31:54:00	24	8,35	20
31:55:00	24	8,36	20
31:56:00	24	8,35	20
31:57:00	24	8,35	20
31:58:00	24	8,35	20
31:59:00	24	8,35	20
32:00:00	24	8,35	20
32:01:00	24	8,35	20
32:02:00	24	8,35	20
32:03:00	24	8,35	20
32:04:00	24	8,35	20
32:05:00	24	8,35	20
32:06:00	24	8,34	20
32:07:00	24	8,34	20
32:08:00	24	8,34	20
32:09:00	24	8,34	20
32:10:00	24	8,34	20
32:11:00	24	8,34	20
32:12:00	24	8,34	20
32:13:00	24	8,34	20
32:14:00	24	8,34	20
32:15:00	24	8,34	20
32:16:00	24	8,34	20
32:17:00	24	8,34	20
32:18:00	24	8,34	20
32:19:00	24	8,34	20
32:20:00	24	8,34	20
32:21:00	24	8,34	20
32:22:00	24	8,34	20
32:23:00	24	8,34	20
32:24:00	24	8,34	20
32:25:00	24	8,34	20
32:26:00	24	8,34	20
32:27:00	24	8,33	20
32:28:00	24	8,33	20
32:29:00	24	8,33	20
32:30:00	24	8,33	20
32:31:00	24	8,33	20
32:32:00	24	8,33	20
32:33:00	24	8,33	20
32:34:00	24	8,33	20
32:35:00	24	8,33	20
32:36:00	24	8,33	20
32:37:00	24	8,32	21
32:38:00	24	8,32	21
32:39:00	24	8,32	21
32:40:00	24	8,32	21
32:41:00	24	8,32	21
32:42:00	24	8,32	21
32:43:00	24	8,32	21
32:44:00	24	8,32	21
32:45:00	24	8,32	21
