Repository: ProgWizer/parser

File: project-root/data/Data Acquisition/Data Acquisition/2003 year (492)/UCA L Research G1900+0.7%PVC A-2+0.3%Diacel RPM (60C).txt (part 1 of 2)
--Test Summary--
Full Path and File Name	
Instrument Name	4262L
Instrument Type	Model 4262 Twin Cell UCA
Instrument Serial Number	111L
Test Start Date	21.01.2003
Test Start Time	14:13:48
Test Stop Date	23.01.2003
Test Stop Time	14:39:42
Test Length	48:25:54
Final Sample Time Offset	48:25:00
Controller Schedule Name	
Sampling Period	60 seconds
Comments	T: 60(30min) 80(240min) dry-blending, tap water, fine-grained PVC
Information	WellID	
Information	Customer	
Information	EngName	
Information	CementClass	G
Information	CementMfr	Dyckerhoff
Information	Additives	0.7%PVC A-2+0.3%Diacel RPM
Information	Density	1900
Information	BHCT	60
Information	BHST	60
Information	FluidLoss	88cc/30min
Information	JobType	Research
Calculated Value	CS_50	4:21:00
Calculated Value	CS_500	5:30:00
Calculated Value	CS_Time8h	7 MPa
Calculated Value	CS_Time16h	12 MPa
Calculated Value	CS_Time24h	14 MPa
Calculated Value	CS_Time48h	16 MPa
Calculated Value	CS_Time72h	N/A
Calculated Curve	Compressive Strength	Compressive strength type B (more than 14 lb/gal)
Initial Temperature (°C)	23 °C
Final Temperature (°C)	78 °C
Initial Transit Time (microsec/in)	16,58 microsec/in
Final Transit Time (microsec/in)	8,74 microsec/in
Initial Compressive Strength (MPa)	0 MPa
Final Compressive Strength (MPa)	16 MPa
--Data--
Time (HH:MM:SS)	Temperature (°C)	Transit Time (microsec/in)	Compressive Strength (MPa)
0:00:00	23	16,58	0
0:01:00	23	16,59	0
0:02:00	24	16,60	0
0:03:00	24	16,61	0
0:04:00	24	16,62	0
0:05:00	24	16,62	0
0:06:00	25	16,62	0
0:07:00	26	16,62	0
0:08:00	26	16,61	0
0:09:00	27	16,61	0
0:10:00	28	16,59	0
0:11:00	29	16,59	0
0:12:00	31	16,57	0
0:13:00	32	16,55	0
0:14:00	33	16,53	0
0:15:00	35	16,51	0
0:16:00	36	16,48	0
0:17:00	38	16,45	0
0:18:00	39	16,43	0
0:19:00	40	16,40	0
0:20:00	42	16,38	0
0:21:00	43	16,35	0
0:22:00	44	16,33	0
0:23:00	46	16,31	0
0:24:00	47	16,29	0
0:25:00	49	16,27	0
0:26:00	50	16,26	0
0:27:00	51	16,25	0
0:28:00	52	16,23	0
0:29:00	54	16,22	0
0:30:00	55	16,20	0
0:31:00	56	16,20	0
0:32:00	58	16,18	0
0:33:00	59	16,17	0
0:34:00	60	16,17	0
0:35:00	61	16,16	0
0:36:00	62	16,16	0
0:37:00	62	16,15	0
0:38:00	63	16,16	0
0:39:00	63	16,15	0
0:40:00	63	16,14	0
0:41:00	63	16,16	0
0:42:00	64	16,16	0
0:43:00	64	16,16	0
0:44:00	64	16,16	0
0:45:00	64	16,17	0
0:46:00	64	16,17	0
0:47:00	64	16,17	0
0:48:00	63	16,18	0
0:49:00	64	16,18	0
0:50:00	63	16,19	0
0:51:00	63	16,19	0
0:52:00	63	16,21	0
0:53:00	63	16,21	0
0:54:00	63	16,22	0
0:55:00	63	16,23	0
0:56:00	63	16,23	0
0:57:00	62	16,23	0
0:58:00	62	16,21	0
0:59:00	62	16,21	0
1:00:00	62	16,22	0
1:01:00	62	16,22	0
1:02:00	62	16,23	0
1:03:00	62	16,23	0
1:04:00	62	16,23	0
1:05:00	62	16,22	0
1:06:00	62	16,22	0
1:07:00	62	16,23	0
1:08:00	63	16,23	0
1:09:00	62	16,23	0
1:10:00	63	16,23	0
1:11:00	62	16,23	0
1:12:00	62	16,23	0
1:13:00	63	16,23	0
1:14:00	62	16,23	0
1:15:00	63	16,23	0
1:16:00	63	16,24	0
1:17:00	63	16,24	0
1:18:00	62	16,23	0
1:19:00	63	16,24	0
1:20:00	63	16,24	0
1:21:00	63	16,25	0
1:22:00	63	16,24	0
1:23:00	63	16,25	0
1:24:00	63	16,23	0
1:25:00	63	16,24	0
1:26:00	63	16,24	0
1:27:00	63	16,25	0
1:28:00	63	16,24	0
1:29:00	64	16,24	0
1:30:00	64	16,25	0
1:31:00	64	16,24	0
1:32:00	64	16,25	0
1:33:00	64	16,25	0
1:34:00	64	16,25	0
1:35:00	64	16,25	0
1:36:00	64	16,26	0
1:37:00	64	16,25	0
1:38:00	64	16,26	0
1:39:00	64	16,26	0
1:40:00	65	16,26	0
1:41:00	64	16,26	0
1:42:00	65	16,26	0
1:43:00	65	16,26	0
1:44:00	65	16,26	0
1:45:00	65	16,26	0
1:46:00	65	16,26	0
1:47:00	65	16,26	0
1:48:00	65	16,26	0
1:49:00	65	16,26	0
1:50:00	65	16,26	0
1:51:00	65	16,26	0
1:52:00	65	16,27	0
1:53:00	65	16,26	0
1:54:00	66	16,27	0
1:55:00	66	16,27	0
1:56:00	66	16,27	0
1:57:00	66	16,27	0
1:58:00	66	16,27	0
1:59:00	66	16,27	0
2:00:00	66	16,28	0
2:01:00	66	16,27	0
2:02:00	66	16,28	0
2:03:00	66	16,28	0
2:04:00	66	16,29	0
2:05:00	66	16,29	0
2:06:00	66	16,29	0
2:07:00	67	16,29	0
2:08:00	66	16,29	0
2:09:00	67	16,29	0
2:10:00	67	16,29	0
2:11:00	67	16,29	0
2:12:00	67	16,30	0
2:13:00	67	16,30	0
2:14:00	67	16,30	0
2:15:00	67	16,31	0
2:16:00	67	16,31	0
2:17:00	68	16,31	0
2:18:00	68	16,31	0
2:19:00	68	16,31	0
2:20:00	68	16,32	0
2:21:00	68	16,32	0
2:22:00	68	16,32	0
2:23:00	68	16,32	0
2:24:00	68	16,33	0
2:25:00	68	16,33	0
2:26:00	68	16,33	0
2:27:00	68	16,34	0
2:28:00	68	16,34	0
2:29:00	69	16,34	0
2:30:00	69	16,35	0
2:31:00	69	16,35	0
2:32:00	69	16,35	0
2:33:00	69	16,35	0
2:34:00	69	16,36	0
2:35:00	69	16,37	0
2:36:00	69	16,37	0
2:37:00	69	16,37	0
2:38:00	69	16,37	0
2:39:00	69	16,38	0
2:40:00	69	16,38	0
2:41:00	69	16,38	0
2:42:00	70	16,38	0
2:43:00	70	16,38	0
2:44:00	70	16,38	0
2:45:00	70	16,39	0
2:46:00	70	16,39	0
2:47:00	70	16,40	0
2:48:00	70	16,40	0
2:49:00	70	16,40	0
2:50:00	71	16,40	0
2:51:00	70	16,40	0
2:52:00	70	16,41	0
2:53:00	70	16,41	0
2:54:00	71	16,41	0
2:55:00	71	16,41	0
2:56:00	71	16,41	0
2:57:00	71	16,41	0
2:58:00	71	16,41	0
2:59:00	71	16,41	0
3:00:00	71	16,42	0
3:01:00	71	16,42	0
3:02:00	71	16,43	0
3:03:00	71	16,42	0
3:04:00	71	16,43	0
3:05:00	71	16,43	0
3:06:00	72	16,43	0
3:07:00	72	16,44	0
3:08:00	72	16,43	0
3:09:00	72	16,44	0
3:10:00	72	16,44	0
3:11:00	72	16,44	0
3:12:00	72	16,44	0
3:13:00	72	16,44	0
3:14:00	72	16,44	0
3:15:00	72	16,44	0
3:16:00	72	16,44	0
3:17:00	72	16,45	0
3:18:00	72	16,45	0
3:19:00	72	16,44	0
3:20:00	72	16,45	0
3:21:00	72	16,45	0
3:22:00	73	16,46	0
3:23:00	73	16,46	0
3:24:00	73	16,46	0
3:25:00	73	16,46	0
3:26:00	73	16,46	0
3:27:00	73	16,46	0
3:28:00	73	16,46	0
3:29:00	73	16,46	0
3:30:00	73	16,46	0
3:31:00	73	16,47	0
3:32:00	74	16,47	0
3:33:00	73	16,44	0
3:34:00	74	16,44	0
3:35:00	74	16,44	0
3:36:00	74	16,44	0
3:37:00	74	16,44	0
3:38:00	74	16,44	0
3:39:00	74	16,43	0
3:40:00	74	16,43	0
3:41:00	74	16,43	0
3:42:00	74	16,43	0
3:43:00	75	16,42	0
3:44:00	75	16,42	0
3:45:00	74	16,41	0
3:46:00	74	16,41	0
3:47:00	75	16,41	0
3:48:00	75	16,40	0
3:49:00	75	16,40	0
3:50:00	75	16,38	0
3:51:00	75	16,38	0
3:52:00	75	16,36	0
3:53:00	75	16,35	0
3:54:00	75	16,34	0
3:55:00	75	16,33	0
3:56:00	76	16,32	0
3:57:00	76	16,30	0
3:58:00	76	16,29	0
3:59:00	76	16,26	0
4:00:00	76	16,24	0
4:01:00	76	16,22	0
4:02:00	76	16,20	0
4:03:00	76	16,17	0
4:04:00	76	16,14	0
4:05:00	77	16,12	0
4:06:00	77	16,09	0
4:07:00	77	16,05	0
4:08:00	76	16,02	0
4:09:00	77	15,99	0
4:10:00	77	15,95	0
4:11:00	77	15,90	0
4:12:00	77	15,87	0
4:13:00	77	15,81	0
4:14:00	77	15,77	0
4:15:00	78	15,72	0
4:16:00	77	15,67	0
4:17:00	77	15,62	0
4:18:00	78	15,56	0
4:19:00	78	15,50	0
4:20:00	78	15,45	0
4:21:00	78	15,39	0
4:22:00	78	15,32	0
4:23:00	78	15,26	0
4:24:00	78	15,19	0
4:25:00	78	15,13	0
4:26:00	78	15,06	1
4:27:00	79	14,99	1
4:28:00	79	14,91	1
4:29:00	78	14,85	1
4:30:00	79	14,77	1
4:31:00	79	14,70	1
4:32:00	79	14,62	1
4:33:00	79	14,55	1
4:34:00	79	14,47	1
4:35:00	79	14,40	1
4:36:00	79	14,33	1
4:37:00	79	14,26	1
4:38:00	79	14,19	1
4:39:00	79	14,11	1
4:40:00	79	14,04	1
4:41:00	79	13,97	1
4:42:00	79	13,89	1
4:43:00	79	13,83	1
4:44:00	79	13,76	1
4:45:00	79	13,68	1
4:46:00	79	13,61	1
4:47:00	79	13,55	1
4:48:00	79	13,48	1
4:49:00	79	13,42	1
4:50:00	79	13,36	2
4:51:00	79	13,30	2
4:52:00	79	13,23	2
4:53:00	79	13,17	2
4:54:00	79	13,12	2
4:55:00	79	13,07	2
4:56:00	79	13,02	2
4:57:00	79	12,96	2
4:58:00	79	12,91	2
4:59:00	79	12,86	2
5:00:00	79	12,81	2
5:01:00	79	12,76	2
5:02:00	79	12,72	2
5:03:00	79	12,67	2
5:04:00	79	12,63	2
5:05:00	79	12,58	2
5:06:00	78	12,54	2
5:07:00	79	12,50	2
5:08:00	79	12,46	2
5:09:00	79	12,43	2
5:10:00	78	12,38	3
5:11:00	79	12,35	3
5:12:00	79	12,31	3
5:13:00	78	12,27	3
5:14:00	79	12,24	3
5:15:00	79	12,20	3
5:16:00	79	12,17	3
5:17:00	79	12,13	3
5:18:00	79	12,11	3
5:19:00	78	12,07	3
5:20:00	79	12,04	3
5:21:00	79	12,01	3
5:22:00	79	11,99	3
5:23:00	79	11,96	3
5:24:00	79	11,93	3
5:25:00	79	11,90	3
5:26:00	79	11,88	3
5:27:00	79	11,85	3
5:28:00	79	11,82	3
5:29:00	79	11,80	3
5:30:00	79	11,77	3
5:31:00	78	11,75	3
5:32:00	79	11,73	4
5:33:00	79	11,70	4
5:34:00	78	11,68	4
5:35:00	79	11,66	4
5:36:00	79	11,64	4
5:37:00	78	11,62	4
5:38:00	78	11,59	4
5:39:00	78	11,57	4
5:40:00	78	11,55	4
5:41:00	78	11,53	4
5:42:00	78	11,51	4
5:43:00	78	11,50	4
5:44:00	78	11,47	4
5:45:00	78	11,46	4
5:46:00	79	11,43	4
5:47:00	78	11,43	4
5:48:00	78	11,40	4
5:49:00	79	11,38	4
5:50:00	78	11,36	4
5:51:00	78	11,34	4
5:52:00	78	11,33	4
5:53:00	78	11,31	4
5:54:00	78	11,29	4
5:55:00	78	11,28	4
5:56:00	78	11,26	4
5:57:00	79	11,25	4
5:58:00	78	11,22	5
5:59:00	79	11,21	5
6:00:00	79	11,20	5
6:01:00	78	11,19	5
6:02:00	79	11,17	5
6:03:00	79	11,16	5
6:04:00	78	11,14	5
6:05:00	79	11,13	5
6:06:00	78	11,11	5
6:07:00	79	11,10	5
6:08:00	79	11,09	5
6:09:00	78	11,07	5
6:10:00	79	11,06	5
6:11:00	79	11,05	5
6:12:00	78	11,04	5
6:13:00	78	11,02	5
6:14:00	78	11,01	5
6:15:00	78	11,00	5
6:16:00	79	10,98	5
6:17:00	79	10,98	5
6:18:00	79	10,96	5
6:19:00	78	10,95	5
6:20:00	78	10,94	5
6:21:00	78	10,93	5
6:22:00	78	10,92	5
6:23:00	79	10,90	5
6:24:00	78	10,89	5
6:25:00	78	10,89	5
6:26:00	79	10,87	5
6:27:00	78	10,86	5
6:28:00	79	10,85	5
6:29:00	78	10,84	5
6:30:00	78	10,84	5
6:31:00	78	10,82	6
6:32:00	79	10,81	6
6:33:00	79	10,80	6
6:34:00	79	10,79	6
6:35:00	78	10,78	6
6:36:00	79	10,77	6
6:37:00	78	10,76	6
6:38:00	78	10,75	6
6:39:00	78	10,75	6
6:40:00	78	10,74	6
6:41:00	79	10,72	6
6:42:00	78	10,71	6
6:43:00	78	10,70	6
6:44:00	78	10,69	6
6:45:00	79	10,68	6
6:46:00	78	10,68	6
6:47:00	78	10,67	6
6:48:00	78	10,65	6
6:49:00	78	10,65	6
6:50:00	78	10,64	6
6:51:00	78	10,63	6
6:52:00	79	10,63	6
6:53:00	79	10,62	6
6:54:00	79	10,61	6
6:55:00	78	10,60	6
6:56:00	79	10,59	6
6:57:00	78	10,59	6
6:58:00	79	10,58	6
6:59:00	79	10,57	6
7:00:00	79	10,56	6
7:01:00	79	10,56	6
7:02:00	78	10,55	6
7:03:00	79	10,54	6
7:04:00	79	10,54	6
7:05:00	79	10,53	6
7:06:00	78	10,52	6
7:07:00	78	10,51	6
7:08:00	78	10,50	6
7:09:00	78	10,50	6
7:10:00	79	10,49	6
7:11:00	79	10,48	7
7:12:00	78	10,47	7
7:13:00	78	10,47	7
7:14:00	79	10,47	7
7:15:00	78	10,46	7
7:16:00	79	10,45	7
7:17:00	78	10,45	7
7:18:00	79	10,44	7
7:19:00	78	10,43	7
7:20:00	78	10,42	7
7:21:00	78	10,42	7
7:22:00	78	10,41	7
7:23:00	78	10,41	7
7:24:00	78	10,40	7
7:25:00	79	10,40	7
7:26:00	78	10,39	7
7:27:00	79	10,38	7
7:28:00	79	10,38	7
7:29:00	79	10,37	7
7:30:00	78	10,37	7
7:31:00	78	10,36	7
7:32:00	78	10,36	7
7:33:00	79	10,35	7
7:34:00	79	10,35	7
7:35:00	78	10,34	7
7:36:00	79	10,33	7
7:37:00	79	10,32	7
7:38:00	78	10,32	7
7:39:00	79	10,32	7
7:40:00	79	10,31	7
7:41:00	78	10,31	7
7:42:00	78	10,30	7
7:43:00	78	10,30	7
7:44:00	78	10,30	7
7:45:00	79	10,29	7
7:46:00	78	10,28	7
7:47:00	78	10,28	7
7:48:00	78	10,27	7
7:49:00	79	10,27	7
7:50:00	78	10,27	7
7:51:00	78	10,25	7
7:52:00	78	10,25	7
7:53:00	79	10,24	7
7:54:00	78	10,23	7
7:55:00	79	10,23	7
7:56:00	79	10,23	7
7:57:00	79	10,23	7
7:58:00	78	10,22	7
7:59:00	79	10,21	7
8:00:00	78	10,21	7
8:01:00	79	10,20	7
8:02:00	79	10,20	8
8:03:00	79	10,20	8
8:04:00	79	10,19	8
8:05:00	78	10,19	8
8:06:00	78	10,18	8
8:07:00	78	10,17	8
8:08:00	79	10,17	8
8:09:00	78	10,17	8
8:10:00	79	10,17	8
8:11:00	79	10,16	8
8:12:00	79	10,16	8
8:13:00	79	10,15	8
8:14:00	79	10,14	8
8:15:00	79	10,14	8
8:16:00	79	10,14	8
8:17:00	79	10,14	8
8:18:00	79	10,13	8
8:19:00	78	10,13	8
8:20:00	79	10,12	8
8:21:00	79	10,12	8
8:22:00	79	10,11	8
8:23:00	78	10,11	8
8:24:00	78	10,11	8
8:25:00	79	10,11	8
8:26:00	79	10,10	8
8:27:00	79	10,10	8
8:28:00	78	10,09	8
8:29:00	78	10,08	8
8:30:00	78	10,08	8
8:31:00	79	10,08	8
8:32:00	79	10,08	8
8:33:00	79	10,08	8
8:34:00	79	10,07	8
8:35:00	79	10,07	8
8:36:00	79	10,06	8
8:37:00	79	10,06	8
8:38:00	78	10,05	8
8:39:00	78	10,05	8
8:40:00	79	10,05	8
8:41:00	79	10,05	8
8:42:00	79	10,04	8
8:43:00	79	10,04	8
8:44:00	78	10,04	8
8:45:00	79	10,03	8
8:46:00	78	10,03	8
8:47:00	79	10,02	8
8:48:00	79	10,02	8
8:49:00	78	10,02	8
8:50:00	78	10,02	8
8:51:00	79	10,02	8
8:52:00	79	10,01	8
8:53:00	78	10,01	8
8:54:00	79	10,00	8
8:55:00	78	10,00	8
8:56:00	78	10,00	8
8:57:00	79	10,00	8
8:58:00	78	9,99	8
8:59:00	79	9,99	8
9:00:00	79	9,99	8
9:01:00	78	9,98	8
9:02:00	78	9,98	8
9:03:00	79	9,97	8
9:04:00	78	9,97	8
9:05:00	79	9,97	8
9:06:00	78	9,96	8
9:07:00	78	9,96	8
9:08:00	78	9,96	9
9:09:00	78	9,96	9
9:10:00	78	9,96	9
9:11:00	79	9,95	9
9:12:00	78	9,95	9
9:13:00	79	9,94	9
9:14:00	78	9,93	9
9:15:00	79	9,93	9
9:16:00	78	9,93	9
9:17:00	78	9,93	9
9:18:00	79	9,93	9
9:19:00	79	9,92	9
9:20:00	78	9,92	9
9:21:00	78	9,92	9
9:22:00	78	9,91	9
9:23:00	79	9,91	9
9:24:00	79	9,91	9
9:25:00	78	9,91	9
9:26:00	78	9,91	9
9:27:00	78	9,90	9
9:28:00	78	9,90	9
9:29:00	78	9,90	9
9:30:00	78	9,89	9
9:31:00	78	9,89	9
9:32:00	78	9,88	9
9:33:00	78	9,88	9
9:34:00	79	9,88	9
9:35:00	78	9,88	9
9:36:00	78	9,88	9
9:37:00	78	9,88	9
9:38:00	78	9,87	9
9:39:00	78	9,87	9
9:40:00	79	9,87	9
9:41:00	79	9,86	9
9:42:00	78	9,86	9
9:43:00	79	9,86	9
9:44:00	79	9,85	9
9:45:00	79	9,85	9
9:46:00	78	9,84	9
9:47:00	78	9,84	9
9:48:00	79	9,84	9
9:49:00	78	9,84	9
9:50:00	79	9,84	9
9:51:00	78	9,84	9
9:52:00	79	9,84	9
9:53:00	79	9,83	9
9:54:00	78	9,83	9
9:55:00	78	9,83	9
9:56:00	79	9,82	9
9:57:00	78	9,82	9
9:58:00	78	9,82	9
9:59:00	78	9,82	9
10:00:00	79	9,82	9
10:01:00	78	9,82	9
10:02:00	79	9,82	9
10:03:00	79	9,81	9
10:04:00	79	9,81	9
10:05:00	78	9,81	9
10:06:00	78	9,80	9
10:07:00	78	9,80	9
10:08:00	78	9,80	9
10:09:00	79	9,79	9
10:10:00	78	9,79	9
10:11:00	79	9,79	9
10:12:00	78	9,79	9
10:13:00	78	9,79	9
10:14:00	78	9,79	9
10:15:00	78	9,78	9
10:16:00	78	9,78	9
10:17:00	79	9,78	9
10:18:00	79	9,78	9
10:19:00	78	9,78	9
10:20:00	78	9,77	9
10:21:00	78	9,77	9
10:22:00	78	9,77	9
10:23:00	79	9,76	9
10:24:00	79	9,76	9
10:25:00	78	9,76	9
10:26:00	78	9,76	9
10:27:00	78	9,75	9
10:28:00	79	9,75	9
10:29:00	78	9,75	9
10:30:00	79	9,75	9
10:31:00	78	9,75	9
10:32:00	79	9,75	9
10:33:00	79	9,75	9
10:34:00	78	9,74	10
10:35:00	78	9,74	10
10:36:00	78	9,74	10
10:37:00	79	9,74	10
10:38:00	78	9,73	10
10:39:00	79	9,73	10
10:40:00	78	9,72	10
10:41:00	79	9,72	10
10:42:00	78	9,72	10
10:43:00	79	9,72	10
10:44:00	79	9,72	10
10:45:00	79	9,72	10
10:46:00	78	9,72	10
10:47:00	78	9,71	10
10:48:00	79	9,71	10
10:49:00	78	9,71	10
10:50:00	78	9,71	10
10:51:00	78	9,70	10
10:52:00	79	9,70	10
10:53:00	79	9,70	10
10:54:00	78	9,70	10
10:55:00	78	9,70	10
10:56:00	79	9,70	10
10:57:00	79	9,70	10
10:58:00	78	9,69	10
10:59:00	79	9,69	10
11:00:00	78	9,69	10
11:01:00	78	9,69	10
11:02:00	78	9,68	10
11:03:00	79	9,68	10
11:04:00	79	9,68	10
11:05:00	79	9,68	10
11:06:00	78	9,67	10
11:07:00	78	9,67	10
11:08:00	78	9,67	10
11:09:00	79	9,67	10
11:10:00	78	9,66	10
11:11:00	79	9,66	10
11:12:00	79	9,66	10
11:13:00	79	9,66	10
11:14:00	78	9,66	10
11:15:00	79	9,66	10
11:16:00	79	9,66	10
11:17:00	78	9,66	10
11:18:00	79	9,65	10
11:19:00	78	9,65	10
11:20:00	78	9,65	10
11:21:00	79	9,65	10
11:22:00	79	9,65	10
11:23:00	79	9,64	10
11:24:00	79	9,64	10
11:25:00	79	9,64	10
11:26:00	79	9,64	10
11:27:00	79	9,63	10
11:28:00	79	9,63	10
11:29:00	79	9,63	10
11:30:00	79	9,63	10
11:31:00	78	9,63	10
11:32:00	78	9,63	10
11:33:00	78	9,63	10
11:34:00	79	9,63	10
11:35:00	79	9,63	10
11:36:00	79	9,63	10
11:37:00	78	9,62	10
11:38:00	79	9,62	10
11:39:00	79	9,62	10
11:40:00	79	9,62	10
11:41:00	79	9,61	10
11:42:00	78	9,61	10
11:43:00	79	9,61	10
11:44:00	79	9,61	10
11:45:00	79	9,61	10
11:46:00	78	9,61	10
11:47:00	79	9,61	10
11:48:00	79	9,61	10
11:49:00	79	9,61	10
11:50:00	79	9,60	10
11:51:00	78	9,60	10
11:52:00	78	9,60	10
11:53:00	78	9,60	10
11:54:00	78	9,60	10
11:55:00	78	9,60	10
11:56:00	79	9,59	10
11:57:00	78	9,59	10
11:58:00	78	9,59	10
11:59:00	78	9,59	10
12:00:00	79	9,58	10
12:01:00	79	9,58	10
12:02:00	78	9,58	10
12:03:00	78	9,58	10
12:04:00	78	9,58	10
12:05:00	78	9,58	10
12:06:00	78	9,57	10
12:07:00	79	9,57	10
12:08:00	78	9,57	10
12:09:00	78	9,57	10
12:10:00	79	9,57	10
12:11:00	79	9,57	10
12:12:00	78	9,57	10
12:13:00	79	9,57	10
12:14:00	78	9,57	10
12:15:00	79	9,57	10
12:16:00	78	9,56	10
12:17:00	79	9,56	10
12:18:00	79	9,56	10
12:19:00	78	9,56	10
12:20:00	78	9,55	10
12:21:00	78	9,55	10
12:22:00	78	9,55	10
12:23:00	78	9,55	10
12:24:00	79	9,54	11
12:25:00	79	9,54	11
12:26:00	78	9,54	11
12:27:00	78	9,54	11
12:28:00	78	9,54	11
12:29:00	78	9,54	11
12:30:00	79	9,54	11
12:31:00	79	9,54	11
12:32:00	78	9,54	11
12:33:00	79	9,54	11
12:34:00	79	9,54	11
12:35:00	78	9,53	11
12:36:00	78	9,53	11
12:37:00	78	9,53	11
12:38:00	79	9,53	11
12:39:00	78	9,53	11
12:40:00	78	9,52	11
12:41:00	78	9,52	11
12:42:00	79	9,52	11
12:43:00	78	9,52	11
12:44:00	78	9,52	11
12:45:00	78	9,52	11
12:46:00	78	9,52	11
12:47:00	79	9,52	11
12:48:00	78	9,52	11
12:49:00	79	9,52	11
12:50:00	79	9,52	11
12:51:00	78	9,52	11
12:52:00	79	9,51	11
12:53:00	79	9,51	11
12:54:00	78	9,51	11
12:55:00	79	9,51	11
12:56:00	79	9,51	11
12:57:00	79	9,51	11
12:58:00	79	9,50	11
12:59:00	79	9,50	11
13:00:00	78	9,50	11
13:01:00	79	9,50	11
13:02:00	78	9,50	11
13:03:00	78	9,50	11
13:04:00	79	9,49	11
13:05:00	78	9,49	11
13:06:00	78	9,49	11
13:07:00	79	9,49	11
13:08:00	78	9,49	11
13:09:00	78	9,49	11
13:10:00	79	9,48	11
13:11:00	78	9,48	11
13:12:00	79	9,48	11
13:13:00	79	9,48	11
13:14:00	78	9,48	11
13:15:00	79	9,48	11
13:16:00	78	9,48	11
13:17:00	78	9,48	11
13:18:00	79	9,48	11
13:19:00	79	9,48	11
13:20:00	79	9,48	11
13:21:00	78	9,48	11
13:22:00	78	9,48	11
13:23:00	78	9,47	11
13:24:00	79	9,47	11
13:25:00	79	9,47	11
13:26:00	79	9,47	11
13:27:00	79	9,47	11
13:28:00	78	9,47	11
13:29:00	78	9,46	11
13:30:00	79	9,46	11
13:31:00	79	9,46	11
13:32:00	78	9,46	11
13:33:00	78	9,46	11
13:34:00	78	9,46	11
13:35:00	79	9,46	11
13:36:00	79	9,45	11
13:37:00	78	9,45	11
13:38:00	78	9,45	11
13:39:00	78	9,45	11
13:40:00	79	9,45	11
13:41:00	79	9,45	11
13:42:00	78	9,45	11
13:43:00	79	9,45	11
13:44:00	78	9,45	11
13:45:00	79	9,45	11
13:46:00	78	9,45	11
13:47:00	78	9,45	11
13:48:00	78	9,45	11
13:49:00	78	9,45	11
13:50:00	79	9,45	11
13:51:00	78	9,44	11
13:52:00	79	9,44	11
13:53:00	78	9,44	11
13:54:00	78	9,44	11
13:55:00	79	9,44	11
13:56:00	79	9,44	11
13:57:00	78	9,44	11
13:58:00	78	9,43	11
13:59:00	79	9,43	11
14:00:00	79	9,43	11
14:01:00	79	9,43	11
14:02:00	79	9,43	11
14:03:00	78	9,43	11
14:04:00	79	9,43	11
14:05:00	78	9,43	11
14:06:00	78	9,43	11
14:07:00	79	9,43	11
14:08:00	78	9,43	11
14:09:00	79	9,42	11
14:10:00	79	9,42	11
14:11:00	79	9,42	11
14:12:00	78	9,42	11
14:13:00	78	9,42	11
14:14:00	78	9,42	11
14:15:00	78	9,42	11
14:16:00	78	9,41	11
14:17:00	79	9,41	11
14:18:00	78	9,41	11
14:19:00	79	9,41	11
14:20:00	78	9,41	11
14:21:00	78	9,41	11
14:22:00	78	9,41	11
14:23:00	79	9,40	11
14:24:00	78	9,40	11
14:25:00	78	9,40	11
14:26:00	78	9,40	11
14:27:00	79	9,40	11
14:28:00	79	9,40	11
14:29:00	78	9,40	11
14:30:00	78	9,39	11
14:31:00	78	9,39	11
14:32:00	79	9,39	11
14:33:00	78	9,39	11
14:34:00	79	9,39	11
14:35:00	78	9,39	11
14:36:00	79	9,39	11
14:37:00	78	9,39	11
14:38:00	79	9,39	11
14:39:00	78	9,39	11
14:40:00	78	9,39	11
14:41:00	78	9,39	11
14:42:00	78	9,39	11
14:43:00	78	9,39	11
14:44:00	79	9,39	11
14:45:00	78	9,39	11
14:46:00	79	9,38	11
14:47:00	78	9,38	11
14:48:00	78	9,38	11
14:49:00	78	9,38	11
14:50:00	79	9,38	11
14:51:00	79	9,38	11
14:52:00	78	9,38	11
14:53:00	78	9,38	11
14:54:00	79	9,37	12
14:55:00	79	9,37	12
14:56:00	79	9,37	12
14:57:00	78	9,37	12
14:58:00	79	9,37	12
14:59:00	78	9,37	12
15:00:00	79	9,37	12
15:01:00	78	9,37	12
15:02:00	78	9,36	12
15:03:00	78	9,36	12
15:04:00	78	9,36	12
15:05:00	78	9,36	12
15:06:00	78	9,36	12
15:07:00	78	9,36	12
15:08:00	78	9,36	12
15:09:00	79	9,36	12
15:10:00	79	9,36	12
15:11:00	79	9,36	12
15:12:00	79	9,36	12
15:13:00	78	9,36	12
15:14:00	79	9,36	12
15:15:00	79	9,36	12
15:16:00	78	9,36	12
15:17:00	79	9,36	12
15:18:00	78	9,35	12
15:19:00	78	9,35	12
15:20:00	78	9,35	12
15:21:00	78	9,35	12
15:22:00	78	9,35	12
15:23:00	79	9,35	12
15:24:00	79	9,35	12
15:25:00	78	9,35	12
15:26:00	79	9,35	12
15:27:00	79	9,34	12
15:28:00	79	9,34	12
15:29:00	78	9,34	12
15:30:00	79	9,34	12
15:31:00	79	9,34	12
15:32:00	78	9,34	12
15:33:00	78	9,34	12
15:34:00	78	9,34	12
15:35:00	78	9,34	12
15:36:00	79	9,34	12
15:37:00	79	9,34	12
15:38:00	78	9,34	12
15:39:00	79	9,34	12
15:40:00	79	9,34	12
15:41:00	78	9,34	12
15:42:00	79	9,34	12
15:43:00	79	9,34	12
15:44:00	78	9,33	12
15:45:00	79	9,33	12
15:46:00	78	9,33	12
15:47:00	79	9,33	12
15:48:00	78	9,33	12
15:49:00	78	9,33	12
15:50:00	78	9,33	12
15:51:00	79	9,33	12
15:52:00	79	9,33	12
15:53:00	79	9,33	12
15:54:00	79	9,33	12
15:55:00	79	9,32	12
15:56:00	78	9,32	12
15:57:00	79	9,32	12
15:58:00	78	9,32	12
15:59:00	79	9,32	12
16:00:00	79	9,32	12
16:01:00	78	9,32	12
16:02:00	78	9,32	12
16:03:00	78	9,32	12
16:04:00	79	9,31	12
16:05:00	78	9,31	12
16:06:00	79	9,31	12
16:07:00	78	9,31	12
16:08:00	78	9,31	12
16:09:00	78	9,31	12
16:10:00	78	9,31	12
16:11:00	78	9,31	12
16:12:00	78	9,31	12
16:13:00	79	9,30	12
16:14:00	78	9,30	12
16:15:00	78	9,30	12
16:16:00	79	9,30	12
16:17:00	79	9,30	12
16:18:00	79	9,30	12
16:19:00	79	9,30	12
16:20:00	78	9,30	12
16:21:00	78	9,30	12
16:22:00	79	9,30	12
16:23:00	79	9,30	12
16:24:00	78	9,30	12
16:25:00	79	9,30	12
16:26:00	78	9,30	12
16:27:00	79	9,30	12
16:28:00	78	9,29	12
16:29:00	78	9,29	12
16:30:00	79	9,29	12
16:31:00	78	9,29	12
16:32:00	78	9,29	12
16:33:00	78	9,29	12
16:34:00	79	9,29	12
16:35:00	79	9,29	12
16:36:00	78	9,29	12
16:37:00	78	9,28	12
16:38:00	79	9,28	12
16:39:00	78	9,28	12
16:40:00	79	9,28	12
16:41:00	78	9,28	12
16:42:00	78	9,28	12
16:43:00	79	9,28	12
16:44:00	79	9,28	12
16:45:00	79	9,28	12
16:46:00	78	9,27	12
16:47:00	78	9,27	12
16:48:00	78	9,27	12
16:49:00	78	9,27	12
16:50:00	78	9,27	12
16:51:00	79	9,27	12
16:52:00	78	9,27	12
16:53:00	78	9,27	12
16:54:00	79	9,27	12
16:55:00	79	9,27	12
16:56:00	78	9,27	12
16:57:00	79	9,27	12
16:58:00	79	9,27	12
16:59:00	79	9,27	12
17:00:00	79	9,27	12
17:01:00	79	9,27	12
17:02:00	78	9,27	12
17:03:00	79	9,27	12
17:04:00	78	9,27	12
17:05:00	78	9,27	12
17:06:00	79	9,26	12
17:07:00	79	9,27	12
17:08:00	79	9,26	12
17:09:00	79	9,26	12
17:10:00	79	9,26	12
17:11:00	79	9,26	12
17:12:00	78	9,26	12
17:13:00	78	9,26	12
17:14:00	78	9,26	12
17:15:00	78	9,26	12
17:16:00	78	9,25	12
17:17:00	78	9,25	12
17:18:00	78	9,25	12
17:19:00	78	9,25	12
17:20:00	78	9,25	12
17:21:00	78	9,25	12
17:22:00	79	9,25	12
17:23:00	78	9,25	12
17:24:00	79	9,25	12
17:25:00	79	9,25	12
17:26:00	79	9,25	12
17:27:00	78	9,25	12
17:28:00	79	9,25	12
17:29:00	78	9,25	12
17:30:00	79	9,25	12
17:31:00	79	9,25	12
17:32:00	78	9,25	12
17:33:00	79	9,25	12
17:34:00	78	9,25	12
17:35:00	78	9,25	12
17:36:00	78	9,25	12
17:37:00	78	9,25	12
17:38:00	78	9,25	12
17:39:00	79	9,24	12
17:40:00	79	9,24	12
17:41:00	78	9,24	12
17:42:00	79	9,24	12
17:43:00	79	9,24	12
17:44:00	78	9,24	12
17:45:00	79	9,24	12
17:46:00	78	9,24	12
17:47:00	78	9,24	12
17:48:00	78	9,24	12
17:49:00	78	9,23	12
17:50:00	79	9,23	12
17:51:00	78	9,24	12
17:52:00	79	9,23	12
17:53:00	79	9,23	12
17:54:00	78	9,23	12
17:55:00	78	9,23	12
17:56:00	78	9,23	12
17:57:00	79	9,23	12
17:58:00	79	9,23	12
17:59:00	79	9,23	12
18:00:00	78	9,23	12
18:01:00	78	9,22	12
18:02:00	78	9,22	12
18:03:00	79	9,22	12
18:04:00	79	9,22	12
18:05:00	79	9,22	12
18:06:00	79	9,22	12
18:07:00	79	9,22	12
18:08:00	78	9,22	12
18:09:00	79	9,22	12
18:10:00	78	9,22	12
18:11:00	78	9,22	12
18:12:00	79	9,22	12
18:13:00	79	9,21	13
18:14:00	79	9,21	13
18:15:00	78	9,21	13
18:16:00	78	9,21	13
18:17:00	79	9,21	13
18:18:00	79	9,21	13
18:19:00	78	9,21	13
18:20:00	78	9,21	13
18:21:00	78	9,21	13
18:22:00	78	9,21	13
18:23:00	79	9,21	13
18:24:00	78	9,21	13
18:25:00	78	9,21	13
18:26:00	78	9,21	13
18:27:00	78	9,21	13
18:28:00	78	9,21	13
18:29:00	79	9,21	13
18:30:00	78	9,21	13
18:31:00	79	9,21	13
18:32:00	79	9,21	13
18:33:00	78	9,21	13
18:34:00	78	9,21	13
18:35:00	79	9,21	13
18:36:00	79	9,21	13
18:37:00	78	9,21	13
18:38:00	79	9,20	13
18:39:00	78	9,21	13
18:40:00	79	9,20	13
18:41:00	79	9,20	13
18:42:00	79	9,20	13
18:43:00	78	9,20	13
18:44:00	78	9,20	13
18:45:00	78	9,20	13
18:46:00	79	9,19	13
18:47:00	79	9,19	13
18:48:00	78	9,19	13
18:49:00	78	9,19	13
18:50:00	79	9,19	13
18:51:00	78	9,19	13
18:52:00	79	9,19	13
18:53:00	79	9,19	13
18:54:00	78	9,19	13
18:55:00	78	9,19	13
18:56:00	78	9,19	13
18:57:00	79	9,19	13
18:58:00	78	9,19	13
18:59:00	78	9,18	13
19:00:00	78	9,18	13
19:01:00	78	9,18	13
19:02:00	78	9,18	13
19:03:00	78	9,18	13
19:04:00	78	9,18	13
19:05:00	78	9,18	13
19:06:00	79	9,18	13
19:07:00	78	9,18	13
19:08:00	78	9,18	13
19:09:00	79	9,18	13
19:10:00	78	9,18	13
19:11:00	79	9,18	13
19:12:00	78	9,18	13
19:13:00	79	9,18	13
19:14:00	78	9,18	13
19:15:00	78	9,18	13
19:16:00	79	9,18	13
19:17:00	78	9,18	13
19:18:00	78	9,18	13
19:19:00	78	9,18	13
19:20:00	79	9,18	13
19:21:00	78	9,18	13
19:22:00	79	9,18	13
19:23:00	78	9,18	13
19:24:00	79	9,17	13
19:25:00	79	9,17	13
19:26:00	78	9,17	13
19:27:00	78	9,17	13
19:28:00	78	9,17	13
19:29:00	78	9,17	13
19:30:00	78	9,17	13
19:31:00	78	9,17	13
19:32:00	78	9,17	13
19:33:00	78	9,17	13
19:34:00	78	9,17	13
19:35:00	78	9,16	13
19:36:00	78	9,17	13
19:37:00	78	9,16	13
19:38:00	78	9,16	13
19:39:00	78	9,16	13
19:40:00	78	9,16	13
19:41:00	78	9,16	13
19:42:00	78	9,16	13
19:43:00	78	9,16	13
19:44:00	79	9,16	13
19:45:00	78	9,16	13
19:46:00	78	9,16	13
19:47:00	78	9,16	13
19:48:00	79	9,16	13
19:49:00	78	9,16	13
19:50:00	79	9,16	13
19:51:00	79	9,15	13
19:52:00	78	9,15	13
19:53:00	78	9,15	13
19:54:00	79	9,15	13
19:55:00	79	9,15	13
19:56:00	79	9,15	13
19:57:00	78	9,15	13
19:58:00	78	9,15	13
19:59:00	78	9,15	13
20:00:00	79	9,15	13
20:01:00	79	9,15	13
20:02:00	79	9,15	13
20:03:00	79	9,15	13
20:04:00	79	9,15	13
20:05:00	78	9,15	13
20:06:00	79	9,15	13
20:07:00	78	9,15	13
20:08:00	79	9,15	13
20:09:00	79	9,15	13
20:10:00	79	9,15	13
20:11:00	79	9,15	13
20:12:00	78	9,15	13
20:13:00	79	9,15	13
20:14:00	78	9,15	13
20:15:00	78	9,15	13
20:16:00	78	9,15	13
20:17:00	79	9,15	13
20:18:00	79	9,15	13
20:19:00	79	9,15	13
20:20:00	79	9,15	13
20:21:00	79	9,15	13
20:22:00	78	9,14	13
20:23:00	78	9,15	13
20:24:00	78	9,14	13
20:25:00	78	9,15	13
20:26:00	79	9,14	13
20:27:00	79	9,14	13
20:28:00	78	9,14	13
20:29:00	78	9,14	13
20:30:00	79	9,14	13
20:31:00	78	9,14	13
20:32:00	79	9,14	13
20:33:00	78	9,14	13
20:34:00	79	9,14	13
20:35:00	78	9,14	13
20:36:00	79	9,13	13
20:37:00	79	9,13	13
20:38:00	79	9,13	13
20:39:00	78	9,13	13
20:40:00	78	9,13	13
20:41:00	78	9,13	13
20:42:00	79	9,13	13
20:43:00	78	9,13	13
20:44:00	79	9,13	13
20:45:00	78	9,13	13
20:46:00	78	9,13	13
20:47:00	78	9,13	13
20:48:00	78	9,13	13
20:49:00	78	9,13	13
20:50:00	78	9,13	13
20:51:00	79	9,13	13
20:52:00	78	9,13	13
20:53:00	78	9,13	13
20:54:00	78	9,13	13
20:55:00	79	9,13	13
20:56:00	78	9,13	13
20:57:00	78	9,13	13
20:58:00	78	9,13	13
20:59:00	79	9,13	13
21:00:00	78	9,13	13
21:01:00	78	9,13	13
21:02:00	78	9,13	13
21:03:00	79	9,13	13
21:04:00	79	9,13	13
21:05:00	78	9,13	13
21:06:00	78	9,13	13
21:07:00	78	9,13	13
21:08:00	79	9,12	13
21:09:00	78	9,12	13
21:10:00	78	9,12	13
21:11:00	78	9,12	13
21:12:00	79	9,12	13
21:13:00	79	9,12	13
21:14:00	78	9,12	13
21:15:00	78	9,12	13
21:16:00	79	9,11	13
21:17:00	79	9,12	13
21:18:00	78	9,11	13
21:19:00	78	9,11	13
21:20:00	79	9,11	13
21:21:00	78	9,11	13
21:22:00	79	9,11	13
21:23:00	78	9,11	13
21:24:00	78	9,11	13
21:25:00	79	9,11	13
21:26:00	78	9,11	13
21:27:00	79	9,11	13
21:28:00	78	9,11	13
21:29:00	78	9,11	13
21:30:00	78	9,11	13
21:31:00	79	9,11	13
21:32:00	78	9,10	13
21:33:00	79	9,10	13
21:34:00	79	9,10	13
21:35:00	79	9,10	13
21:36:00	78	9,10	13
21:37:00	79	9,10	13
21:38:00	79	9,10	13
21:39:00	78	9,10	13
21:40:00	78	9,10	13
21:41:00	78	9,10	13
21:42:00	78	9,10	13
21:43:00	79	9,10	13
21:44:00	79	9,10	13
21:45:00	78	9,10	13
21:46:00	79	9,10	13
21:47:00	78	9,09	13
21:48:00	78	9,09	13
21:49:00	78	9,09	13
21:50:00	78	9,09	13
21:51:00	78	9,09	13
21:52:00	78	9,09	13
21:53:00	78	9,09	13
21:54:00	78	9,09	13
21:55:00	78	9,09	13
21:56:00	78	9,09	13
21:57:00	78	9,09	13
21:58:00	79	9,09	13
21:59:00	78	9,09	13
22:00:00	78	9,09	13
22:01:00	78	9,09	13
22:02:00	78	9,09	13
22:03:00	79	9,09	13
22:04:00	78	9,09	13
22:05:00	78	9,09	13
22:06:00	78	9,09	13
22:07:00	78	9,09	13
22:08:00	78	9,09	13
22:09:00	78	9,09	13
22:10:00	78	9,09	13
22:11:00	79	9,09	13
22:12:00	78	9,09	13
22:13:00	79	9,09	13
22:14:00	79	9,09	13
22:15:00	78	9,09	13
22:16:00	79	9,09	13
22:17:00	79	9,08	13
22:18:00	78	9,08	13
22:19:00	78	9,08	13
22:20:00	78	9,08	13
22:21:00	79	9,08	13
22:22:00	79	9,08	13
22:23:00	78	9,08	13
22:24:00	78	9,08	13
22:25:00	78	9,08	13
22:26:00	78	9,08	13
22:27:00	78	9,08	13
22:28:00	78	9,08	13
22:29:00	78	9,08	13
22:30:00	79	9,08	13
22:31:00	78	9,08	13
22:32:00	79	9,08	13
22:33:00	79	9,07	14
22:34:00	79	9,07	14
22:35:00	78	9,07	14
22:36:00	78	9,07	14
22:37:00	78	9,07	14
22:38:00	78	9,07	14
22:39:00	78	9,07	14
22:40:00	79	9,07	14
22:41:00	78	9,07	14
22:42:00	78	9,07	14
22:43:00	78	9,07	14
22:44:00	78	9,07	14
22:45:00	78	9,07	14
22:46:00	78	9,07	14
22:47:00	78	9,07	14
22:48:00	78	9,07	14
22:49:00	78	9,07	14
22:50:00	78	9,06	14
22:51:00	78	9,06	14
22:52:00	78	9,06	14
22:53:00	78	9,06	14
22:54:00	78	9,06	14
22:55:00	78	9,06	14
22:56:00	78	9,06	14
22:57:00	78	9,06	14
22:58:00	78	9,06	14
22:59:00	78	9,06	14
23:00:00	78	9,06	14
23:01:00	78	9,06	14
23:02:00	78	9,06	14
23:03:00	78	9,06	14
23:04:00	79	9,06	14
23:05:00	78	9,06	14
23:06:00	79	9,06	14
23:07:00	79	9,06	14
23:08:00	78	9,06	14
23:09:00	79	9,06	14
23:10:00	79	9,06	14
23:11:00	79	9,06	14
23:12:00	79	9,06	14
23:13:00	78	9,06	14
23:14:00	79	9,06	14
23:15:00	78	9,06	14
23:16:00	78	9,06	14
23:17:00	79	9,06	14
23:18:00	78	9,06	14
23:19:00	79	9,06	14
23:20:00	78	9,06	14
23:21:00	78	9,06	14
23:22:00	79	9,06	14
23:23:00	79	9,06	14
23:24:00	79	9,06	14
23:25:00	79	9,06	14
23:26:00	79	9,06	14
23:27:00	79	9,06	14
23:28:00	79	9,06	14
23:29:00	78	9,06	14
23:30:00	79	9,05	14
23:31:00	78	9,05	14
23:32:00	78	9,05	14
23:33:00	79	9,05	14
23:34:00	79	9,05	14
23:35:00	78	9,05	14
23:36:00	78	9,05	14
23:37:00	78	9,05	14
23:38:00	78	9,05	14
23:39:00	78	9,05	14
23:40:00	79	9,05	14
23:41:00	79	9,05	14
23:42:00	78	9,05	14
23:43:00	79	9,05	14
23:44:00	78	9,05	14
23:45:00	78	9,05	14
23:46:00	79	9,04	14
23:47:00	78	9,04	14
23:48:00	79	9,04	14
23:49:00	79	9,05	14
23:50:00	78	9,04	14
23:51:00	78	9,04	14
23:52:00	78	9,04	14
23:53:00	79	9,04	14
23:54:00	79	9,04	14
23:55:00	78	9,04	14
23:56:00	78	9,04	14
23:57:00	79	9,04	14
23:58:00	79	9,04	14
23:59:00	78	9,04	14
24:00:00	78	9,04	14
24:01:00	79	9,04	14
24:02:00	78	9,04	14
24:03:00	79	9,04	14
24:04:00	78	9,04	14
24:05:00	79	9,04	14
24:06:00	79	9,04	14
24:07:00	79	9,04	14
24:08:00	79	9,04	14
24:09:00	78	9,04	14
24:10:00	78	9,04	14
24:11:00	79	9,04	14
24:12:00	78	9,04	14
24:13:00	78	9,04	14
24:14:00	78	9,04	14
24:15:00	78	9,04	14
24:16:00	79	9,04	14
24:17:00	79	9,04	14
24:18:00	78	9,04	14
24:19:00	79	9,04	14
24:20:00	78	9,04	14
24:21:00	79	9,04	14
24:22:00	78	9,04	14
24:23:00	79	9,04	14
24:24:00	78	9,04	14
24:25:00	78	9,04	14
24:26:00	79	9,04	14
24:27:00	78	9,04	14
24:28:00	78	9,03	14
24:29:00	78	9,03	14
24:30:00	79	9,03	14
24:31:00	78	9,03	14
24:32:00	78	9,03	14
24:33:00	78	9,03	14
24:34:00	79	9,03	14
24:35:00	78	9,03	14
24:36:00	78	9,03	14
24:37:00	79	9,03	14
24:38:00	78	9,03	14
24:39:00	79	9,03	14
24:40:00	79	9,03	14
24:41:00	79	9,03	14
24:42:00	79	9,03	14
24:43:00	78	9,03	14
24:44:00	78	9,02	14
24:45:00	79	9,14	13
24:46:00	78	9,14	13
24:47:00	78	9,13	13
24:48:00	78	9,13	13
24:49:00	79	9,13	13
24:50:00	78	9,13	13
24:51:00	79	9,13	13
24:52:00	79	9,13	13
24:53:00	79	9,13	13
24:54:00	79	9,12	13
24:55:00	78	9,12	13
24:56:00	79	9,12	13
24:57:00	78	9,11	13
24:58:00	79	9,11	13
24:59:00	78	9,11	13
25:00:00	79	9,10	13
25:01:00	79	9,10	13
25:02:00	79	9,11	13
25:03:00	78	9,10	13
25:04:00	78	9,10	13
25:05:00	78	9,10	13
25:06:00	78	9,10	13
25:07:00	78	9,10	13
25:08:00	78	9,10	13
25:09:00	78	9,09	13
25:10:00	79	9,09	13
25:11:00	79	9,09	13
25:12:00	78	9,09	13
25:13:00	78	9,09	13
25:14:00	78	9,09	13
25:15:00	78	9,09	13
25:16:00	78	9,09	13
25:17:00	78	9,09	13
25:18:00	78	9,09	13
25:19:00	78	9,09	13
25:20:00	78	9,09	13
25:21:00	78	9,09	13
25:22:00	78	9,09	13
25:23:00	78	9,09	13
25:24:00	79	9,09	13
25:25:00	79	9,08	13
25:26:00	78	9,08	13
25:27:00	79	9,08	13
25:28:00	78	9,08	13
25:29:00	78	9,08	13
25:30:00	79	9,08	13
25:31:00	78	9,08	13
25:32:00	78	9,08	13
25:33:00	79	9,08	13
25:34:00	79	9,07	14
25:35:00	78	9,07	14
25:36:00	79	9,07	14
25:37:00	78	9,07	14
25:38:00	78	9,07	14
25:39:00	78	9,07	14
25:40:00	78	9,07	14
25:41:00	78	9,07	14
25:42:00	78	9,07	14
25:43:00	78	9,07	14
25:44:00	78	9,06	14
25:45:00	78	9,06	14
25:46:00	78	9,06	14
25:47:00	78	9,06	14
25:48:00	79	9,06	14
25:49:00	79	9,06	14
25:50:00	78	9,06	14
25:51:00	78	9,06	14
25:52:00	79	9,06	14
25:53:00	79	9,06	14
25:54:00	78	9,06	14
25:55:00	79	9,06	14
25:56:00	78	9,06	14
25:57:00	79	9,06	14
25:58:00	79	9,06	14
25:59:00	79	9,06	14
26:00:00	78	9,06	14
26:01:00	79	9,06	14
26:02:00	79	9,06	14
26:03:00	79	9,06	14
26:04:00	78	9,06	14
26:05:00	79	9,05	14
26:06:00	78	9,05	14
26:07:00	79	9,05	14
26:08:00	78	9,05	14
26:09:00	79	9,05	14
26:10:00	79	9,05	14
26:11:00	79	9,05	14
26:12:00	78	9,05	14
26:13:00	79	9,05	14
26:14:00	79	9,05	14
26:15:00	79	9,05	14
26:16:00	79	9,05	14
26:17:00	79	9,05	14
26:18:00	78	9,05	14
26:19:00	78	9,05	14
26:20:00	78	9,04	14
26:21:00	79	9,05	14
26:22:00	78	9,04	14
26:23:00	79	9,04	14
26:24:00	79	9,04	14
26:25:00	79	9,04	14
26:26:00	79	9,04	14
26:27:00	79	9,04	14
26:28:00	79	9,04	14
26:29:00	78	9,04	14
26:30:00	78	9,04	14
26:31:00	78	9,04	14
26:32:00	79	9,04	14
26:33:00	78	9,04	14
26:34:00	79	9,04	14
26:35:00	79	9,04	14
26:36:00	79	9,04	14
26:37:00	78	9,04	14
26:38:00	79	9,04	14
26:39:00	79	9,04	14
26:40:00	79	9,04	14
26:41:00	78	9,04	14
26:42:00	78	9,04	14
26:43:00	79	9,04	14
26:44:00	79	9,04	14
26:45:00	78	9,04	14
26:46:00	78	9,04	14
26:47:00	78	9,04	14
26:48:00	79	9,04	14
26:49:00	78	9,03	14
26:50:00	79	9,03	14
26:51:00	79	9,03	14
26:52:00	78	9,03	14
26:53:00	79	9,03	14
26:54:00	79	9,03	14
26:55:00	79	9,04	14
26:56:00	79	9,04	14
26:57:00	78	9,03	14
26:58:00	79	9,04	14
26:59:00	78	9,04	14
27:00:00	79	9,03	14
27:01:00	78	9,03	14
27:02:00	79	9,03	14
27:03:00	79	9,03	14
27:04:00	79	9,02	14
27:05:00	79	9,03	14
27:06:00	79	9,02	14
27:07:00	78	9,02	14
27:08:00	78	9,02	14
27:09:00	78	9,02	14
27:10:00	79	9,02	14
27:11:00	79	9,02	14
27:12:00	78	9,02	14
27:13:00	79	9,02	14
27:14:00	79	9,02	14
27:15:00	78	9,02	14
27:16:00	78	9,02	14
27:17:00	79	9,02	14
27:18:00	79	9,02	14
27:19:00	78	9,02	14
27:20:00	78	9,01	14
27:21:00	78	9,01	14
27:22:00	79	9,01	14
27:23:00	79	9,01	14
27:24:00	78	9,01	14
27:25:00	79	9,01	14
27:26:00	78	9,01	14
27:27:00	78	9,01	14
27:28:00	78	9,01	14
27:29:00	78	9,01	14
27:30:00	79	9,01	14
27:31:00	79	9,01	14
27:32:00	78	9,00	14
27:33:00	78	9,01	14
27:34:00	78	9,01	14
27:35:00	78	9,00	14
27:36:00	78	9,00	14
27:37:00	79	9,00	14
27:38:00	79	9,00	14
27:39:00	79	9,00	14
27:40:00	79	9,00	14
27:41:00	78	9,00	14
27:42:00	78	9,00	14
27:43:00	79	9,00	14
27:44:00	79	9,00	14
27:45:00	78	9,00	14
27:46:00	79	9,00	14
27:47:00	79	9,00	14
27:48:00	79	9,00	14
27:49:00	79	9,00	14
27:50:00	78	9,00	14
27:51:00	79	9,00	14
27:52:00	78	9,00	14
27:53:00	79	9,00	14
27:54:00	79	9,00	14
27:55:00	79	9,00	14
27:56:00	78	9,00	14
27:57:00	78	9,00	14
27:58:00	78	9,00	14
27:59:00	78	9,00	14
28:00:00	79	9,00	14
28:01:00	78	9,00	14
28:02:00	78	9,00	14
28:03:00	78	9,00	14
28:04:00	79	9,00	14
28:05:00	78	9,00	14
28:06:00	79	9,00	14
28:07:00	78	9,00	14
28:08:00	78	9,00	14
28:09:00	78	9,00	14
28:10:00	79	9,00	14
28:11:00	78	9,00	14
28:12:00	79	9,00	14
28:13:00	78	9,00	14
28:14:00	78	9,00	14
28:15:00	78	9,00	14
28:16:00	78	9,00	14
28:17:00	79	9,00	14
28:18:00	79	9,00	14
28:19:00	79	9,00	14
28:20:00	79	9,00	14
28:21:00	78	9,00	14
28:22:00	79	9,00	14
28:23:00	78	9,00	14
28:24:00	79	8,99	14
28:25:00	78	8,99	14
28:26:00	79	8,99	14
28:27:00	79	8,99	14
28:28:00	78	8,98	14
28:29:00	78	8,98	14
28:30:00	79	8,98	14
28:31:00	79	8,98	14
28:32:00	78	8,98	14
28:33:00	78	8,98	14
28:34:00	78	8,98	14
28:35:00	78	8,98	14
28:36:00	79	8,98	14
28:37:00	78	8,98	14
28:38:00	79	8,98	14
28:39:00	79	8,98	14
28:40:00	78	8,98	14
28:41:00	79	8,98	14
28:42:00	78	8,98	14
28:43:00	79	8,98	14
28:44:00	79	8,98	14
28:45:00	79	8,98	14
28:46:00	79	8,98	14
28:47:00	78	8,98	14
28:48:00	78	8,98	14
28:49:00	79	8,98	14
28:50:00	79	8,98	14
28:51:00	78	8,98	14
28:52:00	79	8,98	14
28:53:00	79	8,98	14
28:54:00	79	8,98	14
28:55:00	79	8,97	14
28:56:00	79	8,97	14
28:57:00	79	8,97	14
28:58:00	79	8,97	14
28:59:00	79	8,97	14
29:00:00	79	8,97	14
29:01:00	79	8,97	14
29:02:00	79	8,97	14
29:03:00	79	8,97	14
29:04:00	79	8,97	14
29:05:00	79	8,97	14
29:06:00	79	8,97	14
29:07:00	78	8,97	14
29:08:00	78	8,97	14
29:09:00	79	8,97	14
29:10:00	79	8,97	14
29:11:00	79	8,97	14
29:12:00	79	8,97	14
29:13:00	79	8,97	14
29:14:00	79	8,97	14
29:15:00	78	8,97	14
29:16:00	78	8,97	14
29:17:00	79	8,97	14
29:18:00	78	8,97	14
29:19:00	79	8,97	14
29:20:00	79	8,97	14
29:21:00	79	8,97	14
29:22:00	79	8,97	14
29:23:00	79	8,97	14
29:24:00	79	8,97	14
29:25:00	79	8,97	14
29:26:00	79	8,97	14
29:27:00	79	8,97	14
29:28:00	79	8,97	14
29:29:00	79	8,97	14
29:30:00	78	8,97	14
29:31:00	79	8,97	14
29:32:00	79	8,97	14
29:33:00	79	8,97	14
29:34:00	78	8,96	14
29:35:00	79	8,96	14
29:36:00	78	8,96	14
29:37:00	78	8,96	14
29:38:00	79	8,96	14
29:39:00	78	8,96	14
29:40:00	79	8,97	14
29:41:00	78	8,96	14
29:42:00	79	8,96	14
29:43:00	79	8,97	14
29:44:00	79	8,97	14
29:45:00	79	8,96	14
29:46:00	79	8,96	14
29:47:00	79	8,96	14
29:48:00	79	8,96	14
29:49:00	79	8,96	14
29:50:00	79	8,96	14
29:51:00	79	8,96	14
29:52:00	79	8,96	14
29:53:00	79	8,96	14
29:54:00	79	8,96	14
29:55:00	79	8,96	14
29:56:00	79	8,95	14
29:57:00	78	8,95	14
29:58:00	79	8,95	14
29:59:00	79	8,95	14
30:00:00	79	8,95	14
30:01:00	78	8,95	14
30:02:00	79	8,95	14
30:03:00	79	8,95	14
30:04:00	79	8,95	14
30:05:00	78	8,95	14
30:06:00	79	8,95	14
30:07:00	79	8,95	14
30:08:00	79	8,95	15
30:09:00	79	8,95	15
30:10:00	79	8,95	15
30:11:00	79	8,95	15
30:12:00	78	8,95	15
30:13:00	79	8,95	15
30:14:00	79	8,95	15
30:15:00	79	8,95	15
30:16:00	79	8,95	15
30:17:00	79	8,95	15
30:18:00	79	8,95	15
30:19:00	79	8,95	15
30:20:00	79	8,95	15
30:21:00	79	8,95	15
30:22:00	78	8,95	15
30:23:00	78	8,95	15
30:24:00	79	8,95	15
30:25:00	79	8,95	15
30:26:00	78	8,95	15
30:27:00	79	8,95	15
30:28:00	79	8,95	15
30:29:00	79	8,95	15
30:30:00	78	8,95	15
30:31:00	79	8,95	15
30:32:00	79	8,95	15
30:33:00	79	8,95	15
30:34:00	79	8,95	15
30:35:00	78	8,95	15
30:36:00	78	8,95	15
30:37:00	79	8,95	15
30:38:00	79	8,95	15
30:39:00	78	8,95	15
30:40:00	79	8,95	15
30:41:00	79	8,94	15
30:42:00	79	8,94	15
30:43:00	79	8,94	15
30:44:00	78	8,94	15
30:45:00	79	8,94	15
30:46:00	79	8,94	15
30:47:00	79	8,94	15
30:48:00	79	8,94	15
30:49:00	79	8,94	15
30:50:00	79	8,94	15
30:51:00	78	8,94	15
30:52:00	79	8,94	15
30:53:00	78	8,94	15
30:54:00	78	8,94	15
30:55:00	79	8,94	15
30:56:00	79	8,94	15
30:57:00	79	8,94	15
30:58:00	79	8,94	15
30:59:00	79	8,94	15
31:00:00	79	8,94	15
31:01:00	79	8,94	15
31:02:00	79	8,94	15
31:03:00	79	8,94	15
31:04:00	79	8,94	15
31:05:00	78	8,94	15
31:06:00	79	8,94	15
31:07:00	79	8,94	15
31:08:00	79	8,94	15
31:09:00	79	8,94	15
31:10:00	79	8,94	15
31:11:00	79	8,94	15
31:12:00	79	8,94	15
31:13:00	78	8,94	15
31:14:00	78	8,93	15
31:15:00	78	8,93	15
31:16:00	79	8,93	15
31:17:00	79	8,93	15
31:18:00	78	8,93	15
31:19:00	78	8,93	15
31:20:00	79	8,93	15
31:21:00	79	8,92	15
31:22:00	79	8,93	15
31:23:00	78	8,92	15
31:24:00	79	8,92	15
31:25:00	79	8,92	15
31:26:00	78	8,92	15
31:27:00	78	8,92	15
31:28:00	79	8,92	15
31:29:00	78	8,92	15
31:30:00	79	8,92	15
31:31:00	79	8,92	15
31:32:00	78	8,92	15
31:33:00	79	8,92	15
31:34:00	78	8,92	15
31:35:00	79	8,92	15
31:36:00	79	8,92	15
31:37:00	78	8,92	15
31:38:00	79	8,92	15
31:39:00	79	8,92	15
31:40:00	79	8,92	15
31:41:00	79	8,92	15
31:42:00	79	8,92	15
31:43:00	78	8,92	15
31:44:00	79	8,92	15
31:45:00	79	8,92	15
31:46:00	79	8,92	15
31:47:00	78	8,92	15
31:48:00	79	8,92	15
31:49:00	79	8,92	15
31:50:00	78	8,92	15
31:51:00	79	8,92	15
31:52:00	79	8,92	15
31:53:00	79	8,92	15
31:54:00	78	8,92	15
31:55:00	79	8,92	15
31:56:00	79	8,92	15
31:57:00	79	8,92	15
31:58:00	78	8,91	15
31:59:00	79	8,91	15
32:00:00	79	8,91	15
32:01:00	79	8,91	15
32:02:00	79	8,91	15
32:03:00	79	8,91	15
32:04:00	78	8,91	15
32:05:00	78	8,91	15
32:06:00	79	8,91	15
32:07:00	79	8,91	15
32:08:00	79	8,91	15
32:09:00	79	8,91	15
32:10:00	79	8,91	15
32:11:00	78	8,91	15
32:12:00	79	8,91	15
32:13:00	79	8,91	15
32:14:00	79	8,91	15
32:15:00	79	8,91	15
32:16:00	79	8,91	15
32:17:00	79	8,91	15
32:18:00	79	8,91	15
32:19:00	79	8,91	15
32:20:00	79	8,91	15
32:21:00	79	8,91	15
32:22:00	79	8,91	15
32:23:00	79	8,91	15
32:24:00	79	8,91	15
32:25:00	79	8,91	15
32:26:00	79	8,91	15
32:27:00	79	8,91	15
32:28:00	79	8,91	15
32:29:00	79	8,91	15
32:30:00	79	8,91	15
32:31:00	79	8,91	15
32:32:00	79	8,91	15
32:33:00	79	8,91	15
32:34:00	79	8,91	15
32:35:00	79	8,91	15
32:36:00	79	8,91	15
32:37:00	79	8,90	15
32:38:00	79	8,90	15
32:39:00	79	8,90	15
32:40:00	79	8,90	15
32:41:00	79	8,90	15
32:42:00	79	8,90	15
32:43:00	79	8,90	15
32:44:00	78	8,90	15
