Repository: ProgWizer/parser

File: project-root/data/Data Acquisition/Data Acquisition/2003 year (492)/UCA L Research G1900+0.8%TDF-1(52C, 75C).txt (part 1 of 2)
--Test Summary--
Full Path and File Name	
Instrument Name	4262L
Instrument Type	Model 4262 Twin Cell UCA
Instrument Serial Number	111L
Test Start Date	21.07.2003
Test Start Time	11:35:00
Test Stop Date	23.07.2003
Test Stop Time	12:54:41
Test Length	49:19:41
Final Sample Time Offset	49:19:00
Controller Schedule Name	
Sampling Period	60 seconds
Comments	T:52C(30min), 75C(240min), tap water, dry-blending
Information	WellID	
Information	Customer	
Information	EngName	
Information	CementClass	G
Information	CementMfr	Dyckerhoff
Information	Additives	0.8%TDF-1
Information	Density	1900
Information	BHCT	52
Information	BHST	75
Information	FluidLoss	
Information	JobType	Research
Calculated Value	CS_50	3:27:00
Calculated Value	CS_500	4:56:00
Calculated Value	CS_Time8h	7,87 MPa
Calculated Value	CS_Time16h	11,99 MPa
Calculated Value	CS_Time24h	13,76 MPa
Calculated Value	CS_Time48h	16,29 MPa
Calculated Value	CS_Time72h	N/A
Calculated Curve	Compressive Strength	Compressive strength type B (more than 14 lb/gal)
Initial Temperature (°C)	22 °C
Final Temperature (°C)	74 °C
Initial Transit Time (microsec/in)	16,54 microsec/in
Final Transit Time (microsec/in)	8,73 microsec/in
Initial Compressive Strength (MPa)	0,00 MPa
Final Compressive Strength (MPa)	16,36 MPa
--Data--
Time (HH:MM:SS)	Temperature (°C)	Transit Time (microsec/in)	Compressive Strength (MPa)
0:00:00	22	16,54	0,00
0:01:00	22	16,55	0,00
0:02:00	22	16,56	0,00
0:03:00	22	16,55	0,00
0:04:00	22	16,56	0,00
0:05:00	23	16,56	0,00
0:06:00	23	16,56	0,00
0:07:00	24	16,56	0,00
0:08:00	25	16,56	0,00
0:09:00	26	16,55	0,00
0:10:00	27	16,53	0,00
0:11:00	28	16,52	0,01
0:12:00	29	16,50	0,01
0:13:00	30	16,47	0,02
0:14:00	31	16,44	0,03
0:15:00	32	16,42	0,03
0:16:00	34	16,38	0,04
0:17:00	34	16,36	0,05
0:18:00	36	16,33	0,05
0:19:00	37	16,30	0,06
0:20:00	38	16,28	0,07
0:21:00	39	16,26	0,08
0:22:00	40	16,23	0,08
0:23:00	41	16,20	0,09
0:24:00	42	16,18	0,10
0:25:00	43	16,17	0,10
0:26:00	45	16,15	0,11
0:27:00	46	16,14	0,11
0:28:00	47	16,12	0,11
0:29:00	48	16,11	0,12
0:30:00	49	16,10	0,12
0:31:00	50	16,09	0,12
0:32:00	51	16,08	0,13
0:33:00	52	16,08	0,13
0:34:00	53	16,06	0,13
0:35:00	54	16,05	0,13
0:36:00	54	16,05	0,14
0:37:00	55	16,05	0,14
0:38:00	55	16,04	0,14
0:39:00	55	16,03	0,14
0:40:00	56	16,04	0,14
0:41:00	56	16,03	0,14
0:42:00	56	16,04	0,14
0:43:00	56	16,05	0,14
0:44:00	56	16,05	0,14
0:45:00	56	16,05	0,13
0:46:00	56	16,05	0,13
0:47:00	56	16,06	0,13
0:48:00	56	16,07	0,13
0:49:00	56	16,08	0,13
0:50:00	56	16,05	0,13
0:51:00	56	16,07	0,13
0:52:00	56	16,08	0,13
0:53:00	55	16,07	0,13
0:54:00	55	16,07	0,13
0:55:00	55	16,07	0,13
0:56:00	55	16,08	0,12
0:57:00	54	16,08	0,12
0:58:00	55	16,09	0,12
0:59:00	54	16,09	0,12
1:00:00	54	16,10	0,12
1:01:00	54	16,11	0,12
1:02:00	55	16,11	0,12
1:03:00	54	16,11	0,12
1:04:00	55	16,11	0,12
1:05:00	55	16,11	0,12
1:06:00	55	16,12	0,11
1:07:00	55	16,13	0,11
1:08:00	55	16,13	0,11
1:09:00	55	16,13	0,11
1:10:00	55	16,13	0,11
1:11:00	55	16,11	0,12
1:12:00	55	16,12	0,11
1:13:00	55	16,12	0,11
1:14:00	55	16,12	0,11
1:15:00	56	16,13	0,11
1:16:00	55	16,12	0,11
1:17:00	56	16,13	0,11
1:18:00	55	16,13	0,11
1:19:00	56	16,14	0,11
1:20:00	56	16,13	0,11
1:21:00	56	16,14	0,11
1:22:00	56	16,14	0,11
1:23:00	56	16,14	0,11
1:24:00	56	16,14	0,11
1:25:00	56	16,14	0,11
1:26:00	57	16,15	0,11
1:27:00	56	16,14	0,11
1:28:00	57	16,14	0,11
1:29:00	56	16,14	0,11
1:30:00	57	16,15	0,11
1:31:00	57	16,15	0,11
1:32:00	57	16,16	0,10
1:33:00	57	16,16	0,10
1:34:00	57	16,17	0,10
1:35:00	57	16,17	0,10
1:36:00	57	16,17	0,10
1:37:00	57	16,17	0,10
1:38:00	58	16,18	0,10
1:39:00	57	16,18	0,10
1:40:00	57	16,18	0,10
1:41:00	57	16,19	0,09
1:42:00	58	16,19	0,09
1:43:00	58	16,18	0,10
1:44:00	58	16,20	0,09
1:45:00	58	16,18	0,10
1:46:00	58	16,18	0,10
1:47:00	58	16,18	0,10
1:48:00	58	16,20	0,09
1:49:00	58	16,19	0,09
1:50:00	59	16,19	0,09
1:51:00	58	16,20	0,09
1:52:00	59	16,20	0,09
1:53:00	59	16,20	0,09
1:54:00	59	16,20	0,09
1:55:00	59	16,21	0,09
1:56:00	59	16,21	0,09
1:57:00	59	16,21	0,09
1:58:00	59	16,22	0,09
1:59:00	59	16,22	0,09
2:00:00	60	16,23	0,08
2:01:00	59	16,22	0,09
2:02:00	60	16,23	0,08
2:03:00	60	16,23	0,08
2:04:00	60	16,23	0,08
2:05:00	60	16,23	0,08
2:06:00	60	16,23	0,08
2:07:00	60	16,24	0,08
2:08:00	60	16,24	0,08
2:09:00	60	16,25	0,08
2:10:00	60	16,25	0,08
2:11:00	60	16,25	0,08
2:12:00	60	16,26	0,08
2:13:00	61	16,26	0,07
2:14:00	61	16,26	0,08
2:15:00	61	16,26	0,07
2:16:00	61	16,26	0,07
2:17:00	61	16,26	0,07
2:18:00	61	16,27	0,07
2:19:00	61	16,27	0,07
2:20:00	61	16,28	0,07
2:21:00	61	16,28	0,07
2:22:00	61	16,26	0,07
2:23:00	61	16,26	0,07
2:24:00	62	16,26	0,07
2:25:00	62	16,26	0,07
2:26:00	62	16,27	0,07
2:27:00	62	16,27	0,07
2:28:00	62	16,27	0,07
2:29:00	62	16,27	0,07
2:30:00	62	16,27	0,07
2:31:00	62	16,27	0,07
2:32:00	62	16,28	0,07
2:33:00	62	16,28	0,07
2:34:00	62	16,29	0,07
2:35:00	63	16,28	0,07
2:36:00	62	16,28	0,07
2:37:00	63	16,28	0,07
2:38:00	63	16,27	0,07
2:39:00	63	16,27	0,07
2:40:00	63	16,27	0,07
2:41:00	63	16,28	0,07
2:42:00	63	16,28	0,07
2:43:00	63	16,27	0,07
2:44:00	63	16,27	0,07
2:45:00	64	16,27	0,07
2:46:00	63	16,27	0,07
2:47:00	64	16,26	0,07
2:48:00	64	16,26	0,07
2:49:00	64	16,26	0,07
2:50:00	64	16,26	0,08
2:51:00	64	16,26	0,08
2:52:00	64	16,25	0,08
2:53:00	64	16,24	0,08
2:54:00	64	16,23	0,08
2:55:00	65	16,23	0,08
2:56:00	65	16,22	0,09
2:57:00	65	16,21	0,09
2:58:00	65	16,20	0,09
2:59:00	65	16,19	0,09
3:00:00	65	16,18	0,10
3:01:00	65	16,17	0,10
3:02:00	65	16,14	0,11
3:03:00	65	16,12	0,11
3:04:00	65	16,11	0,12
3:05:00	65	16,09	0,12
3:06:00	65	16,07	0,13
3:07:00	66	16,05	0,13
3:08:00	66	16,03	0,14
3:09:00	66	16,01	0,15
3:10:00	66	15,98	0,16
3:11:00	66	15,96	0,16
3:12:00	66	15,93	0,17
3:13:00	66	15,90	0,18
3:14:00	66	15,87	0,19
3:15:00	66	15,84	0,20
3:16:00	67	15,81	0,21
3:17:00	67	15,78	0,22
3:18:00	67	15,74	0,23
3:19:00	67	15,71	0,24
3:20:00	67	15,67	0,26
3:21:00	67	15,63	0,27
3:22:00	67	15,59	0,28
3:23:00	67	15,54	0,30
3:24:00	67	15,50	0,32
3:25:00	67	15,46	0,33
3:26:00	68	15,41	0,35
3:27:00	68	15,37	0,36
3:28:00	68	15,32	0,38
3:29:00	68	15,27	0,40
3:30:00	68	15,23	0,42
3:31:00	68	15,18	0,44
3:32:00	68	15,13	0,46
3:33:00	68	15,08	0,48
3:34:00	68	15,03	0,50
3:35:00	69	14,98	0,52
3:36:00	69	14,92	0,55
3:37:00	69	14,87	0,57
3:38:00	69	14,82	0,60
3:39:00	69	14,76	0,62
3:40:00	69	14,71	0,65
3:41:00	70	14,64	0,68
3:42:00	69	14,59	0,71
3:43:00	69	14,53	0,74
3:44:00	69	14,48	0,77
3:45:00	69	14,42	0,80
3:46:00	70	14,37	0,83
3:47:00	70	14,31	0,86
3:48:00	70	14,25	0,89
3:49:00	70	14,20	0,92
3:50:00	70	14,15	0,95
3:51:00	70	14,09	0,99
3:52:00	70	14,04	1,02
3:53:00	70	13,98	1,06
3:54:00	70	13,93	1,09
3:55:00	70	13,88	1,13
3:56:00	71	13,83	1,16
3:57:00	71	13,77	1,20
3:58:00	71	13,73	1,23
3:59:00	71	13,68	1,27
4:00:00	71	13,63	1,31
4:01:00	71	13,57	1,35
4:02:00	71	13,53	1,38
4:03:00	71	13,47	1,42
4:04:00	71	13,43	1,46
4:05:00	71	13,38	1,50
4:06:00	71	13,33	1,54
4:07:00	72	13,29	1,58
4:08:00	72	13,24	1,62
4:09:00	72	13,20	1,66
4:10:00	72	13,15	1,70
4:11:00	72	13,11	1,74
4:12:00	72	13,07	1,78
4:13:00	72	13,02	1,82
4:14:00	72	12,99	1,86
4:15:00	72	12,94	1,90
4:16:00	73	12,91	1,94
4:17:00	73	12,87	1,98
4:18:00	73	12,83	2,02
4:19:00	73	12,79	2,06
4:20:00	73	12,75	2,10
4:21:00	73	12,72	2,14
4:22:00	73	12,68	2,18
4:23:00	73	12,65	2,21
4:24:00	73	12,61	2,26
4:25:00	73	12,58	2,29
4:26:00	73	12,54	2,33
4:27:00	74	12,52	2,37
4:28:00	74	12,48	2,41
4:29:00	74	12,45	2,44
4:30:00	74	12,43	2,48
4:31:00	74	12,39	2,53
4:32:00	74	12,36	2,56
4:33:00	74	12,34	2,60
4:34:00	74	12,30	2,65
4:35:00	74	12,27	2,69
4:36:00	74	12,25	2,72
4:37:00	74	12,21	2,76
4:38:00	74	12,18	2,80
4:39:00	74	12,16	2,83
4:40:00	74	12,13	2,87
4:41:00	74	12,11	2,91
4:42:00	74	12,09	2,94
4:43:00	74	12,06	2,98
4:44:00	74	12,04	3,02
4:45:00	74	12,01	3,05
4:46:00	74	11,99	3,09
4:47:00	74	11,97	3,12
4:48:00	74	11,95	3,16
4:49:00	74	11,92	3,19
4:50:00	74	11,90	3,23
4:51:00	74	11,88	3,26
4:52:00	74	11,86	3,30
4:53:00	74	11,84	3,33
4:54:00	74	11,82	3,36
4:55:00	74	11,80	3,40
4:56:00	74	11,77	3,44
4:57:00	74	11,76	3,46
4:58:00	74	11,73	3,50
4:59:00	74	11,72	3,53
5:00:00	74	11,70	3,57
5:01:00	74	11,68	3,59
5:02:00	74	11,66	3,63
5:03:00	74	11,64	3,68
5:04:00	74	11,62	3,70
5:05:00	74	11,60	3,74
5:06:00	74	11,58	3,77
5:07:00	74	11,57	3,80
5:08:00	74	11,55	3,84
5:09:00	74	11,53	3,87
5:10:00	74	11,52	3,90
5:11:00	74	11,50	3,93
5:12:00	74	11,49	3,96
5:13:00	74	11,46	4,00
5:14:00	73	11,46	4,02
5:15:00	74	11,43	4,06
5:16:00	74	11,42	4,09
5:17:00	74	11,41	4,12
5:18:00	74	11,39	4,15
5:19:00	74	11,38	4,17
5:20:00	74	11,37	4,20
5:21:00	74	11,35	4,23
5:22:00	74	11,34	4,26
5:23:00	74	11,32	4,29
5:24:00	74	11,32	4,31
5:25:00	74	11,30	4,34
5:26:00	74	11,29	4,37
5:27:00	74	11,27	4,41
5:28:00	74	11,25	4,44
5:29:00	74	11,25	4,45
5:30:00	74	11,23	4,49
5:31:00	74	11,22	4,52
5:32:00	74	11,20	4,55
5:33:00	74	11,20	4,57
5:34:00	74	11,19	4,59
5:35:00	74	11,16	4,64
5:36:00	74	11,15	4,67
5:37:00	74	11,14	4,69
5:38:00	74	11,13	4,73
5:39:00	74	11,11	4,76
5:40:00	74	11,11	4,78
5:41:00	74	11,09	4,82
5:42:00	73	11,08	4,83
5:43:00	73	11,07	4,87
5:44:00	74	11,06	4,89
5:45:00	74	11,04	4,92
5:46:00	74	11,04	4,94
5:47:00	74	11,02	4,98
5:48:00	74	11,02	5,00
5:49:00	74	11,00	5,03
5:50:00	74	10,99	5,05
5:51:00	74	10,98	5,09
5:52:00	74	10,97	5,11
5:53:00	74	10,95	5,15
5:54:00	74	10,95	5,17
5:55:00	74	10,94	5,19
5:56:00	74	10,93	5,22
5:57:00	74	10,92	5,24
5:58:00	74	10,91	5,26
5:59:00	74	10,90	5,28
6:00:00	74	10,89	5,32
6:01:00	74	10,88	5,34
6:02:00	74	10,87	5,36
6:03:00	74	10,86	5,38
6:04:00	74	10,85	5,42
6:05:00	74	10,84	5,44
6:06:00	74	10,84	5,46
6:07:00	74	10,83	5,48
6:08:00	74	10,81	5,52
6:09:00	74	10,80	5,54
6:10:00	74	10,80	5,57
6:11:00	74	10,79	5,59
6:12:00	74	10,78	5,61
6:13:00	74	10,77	5,65
6:14:00	74	10,76	5,67
6:15:00	73	10,75	5,69
6:16:00	74	10,75	5,71
6:17:00	74	10,73	5,76
6:18:00	74	10,72	5,78
6:19:00	73	10,71	5,80
6:20:00	74	10,71	5,82
6:21:00	74	10,70	5,84
6:22:00	73	10,68	5,89
6:23:00	74	10,68	5,91
6:24:00	73	10,67	5,93
6:25:00	74	10,66	5,95
6:26:00	74	10,65	5,97
6:27:00	74	10,65	6,00
6:28:00	73	10,64	6,02
6:29:00	74	10,63	6,04
6:30:00	74	10,63	6,06
6:31:00	74	10,62	6,09
6:32:00	74	10,61	6,11
6:33:00	74	10,60	6,13
6:34:00	74	10,59	6,16
6:35:00	74	10,59	6,18
6:36:00	74	10,58	6,20
6:37:00	74	10,57	6,23
6:38:00	74	10,56	6,27
6:39:00	74	10,56	6,27
6:40:00	74	10,55	6,30
6:41:00	74	10,54	6,32
6:42:00	74	10,54	6,34
6:43:00	74	10,53	6,37
6:44:00	74	10,52	6,39
6:45:00	74	10,51	6,41
6:46:00	73	10,50	6,44
6:47:00	74	10,50	6,44
6:48:00	73	10,50	6,46
6:49:00	74	10,49	6,49
6:50:00	73	10,48	6,51
6:51:00	74	10,47	6,54
6:52:00	74	10,47	6,56
6:53:00	74	10,47	6,56
6:54:00	74	10,46	6,59
6:55:00	73	10,45	6,61
6:56:00	74	10,44	6,66
6:57:00	74	10,44	6,66
6:58:00	74	10,43	6,69
6:59:00	74	10,42	6,71
7:00:00	74	10,41	6,74
7:01:00	74	10,41	6,76
7:02:00	74	10,40	6,79
7:03:00	73	10,39	6,81
7:04:00	74	10,39	6,81
7:05:00	74	10,38	6,84
7:06:00	74	10,38	6,86
7:07:00	73	10,37	6,89
7:08:00	74	10,36	6,92
7:09:00	74	10,36	6,94
7:10:00	74	10,36	6,94
7:11:00	73	10,35	6,97
7:12:00	74	10,34	7,00
7:13:00	74	10,34	7,00
7:14:00	73	10,33	7,02
7:15:00	73	10,32	7,05
7:16:00	74	10,32	7,07
7:17:00	73	10,32	7,07
7:18:00	74	10,31	7,10
7:19:00	73	10,30	7,13
7:20:00	74	10,30	7,16
7:21:00	74	10,30	7,16
7:22:00	73	10,29	7,18
7:23:00	74	10,28	7,21
7:24:00	74	10,28	7,21
7:25:00	74	10,27	7,24
7:26:00	74	10,27	7,26
7:27:00	74	10,27	7,26
7:28:00	73	10,26	7,29
7:29:00	74	10,25	7,32
7:30:00	73	10,25	7,32
7:31:00	74	10,24	7,35
7:32:00	74	10,23	7,38
7:33:00	74	10,23	7,38
7:34:00	74	10,23	7,40
7:35:00	74	10,22	7,43
7:36:00	74	10,22	7,43
7:37:00	74	10,21	7,46
7:38:00	74	10,21	7,46
7:39:00	74	10,20	7,49
7:40:00	74	10,20	7,52
7:41:00	74	10,20	7,52
7:42:00	73	10,19	7,55
7:43:00	73	10,18	7,57
7:44:00	74	10,17	7,60
7:45:00	74	10,17	7,60
7:46:00	74	10,17	7,63
7:47:00	74	10,17	7,63
7:48:00	74	10,16	7,66
7:49:00	74	10,15	7,69
7:50:00	74	10,15	7,69
7:51:00	74	10,14	7,72
7:52:00	74	10,14	7,72
7:53:00	74	10,14	7,75
7:54:00	74	10,13	7,78
7:55:00	74	10,13	7,78
7:56:00	74	10,12	7,81
7:57:00	74	10,11	7,84
7:58:00	74	10,11	7,84
7:59:00	74	10,11	7,87
8:00:00	74	10,11	7,87
8:01:00	74	10,10	7,90
8:02:00	74	10,10	7,90
8:03:00	74	10,09	7,93
8:04:00	74	10,09	7,93
8:05:00	74	10,08	7,96
8:06:00	74	10,08	7,99
8:07:00	74	10,08	7,99
8:08:00	74	10,08	7,99
8:09:00	74	10,07	8,02
8:10:00	74	10,07	8,02
8:11:00	73	10,06	8,05
8:12:00	73	10,06	8,05
8:13:00	74	10,05	8,08
8:14:00	74	10,05	8,08
8:15:00	74	10,05	8,11
8:16:00	74	10,04	8,14
8:17:00	74	10,04	8,14
8:18:00	74	10,03	8,18
8:19:00	74	10,03	8,18
8:20:00	74	10,02	8,21
8:21:00	74	10,02	8,21
8:22:00	74	10,02	8,24
8:23:00	74	10,02	8,24
8:24:00	74	10,01	8,27
8:25:00	74	10,01	8,27
8:26:00	74	10,01	8,27
8:27:00	74	10,00	8,30
8:28:00	73	10,00	8,30
8:29:00	74	10,00	8,33
8:30:00	74	10,00	8,33
8:31:00	74	9,99	8,37
8:32:00	74	9,99	8,37
8:33:00	74	9,98	8,40
8:34:00	74	9,98	8,40
8:35:00	73	9,98	8,40
8:36:00	74	9,97	8,43
8:37:00	73	9,97	8,43
8:38:00	74	9,96	8,46
8:39:00	74	9,96	8,49
8:40:00	74	9,96	8,49
8:41:00	74	9,95	8,53
8:42:00	74	9,95	8,53
8:43:00	74	9,95	8,53
8:44:00	74	9,94	8,56
8:45:00	74	9,93	8,59
8:46:00	74	9,93	8,59
8:47:00	74	9,93	8,59
8:48:00	74	9,93	8,63
8:49:00	74	9,93	8,63
8:50:00	74	9,93	8,63
8:51:00	74	9,92	8,66
8:52:00	74	9,91	8,69
8:53:00	73	9,91	8,69
8:54:00	74	9,91	8,69
8:55:00	74	9,91	8,73
8:56:00	74	9,91	8,73
8:57:00	74	9,91	8,73
8:58:00	73	9,90	8,76
8:59:00	74	9,90	8,76
9:00:00	74	9,89	8,79
9:01:00	74	9,89	8,79
9:02:00	74	9,89	8,79
9:03:00	74	9,88	8,83
9:04:00	74	9,88	8,83
9:05:00	73	9,88	8,86
9:06:00	74	9,88	8,86
9:07:00	74	9,88	8,86
9:08:00	74	9,87	8,90
9:09:00	73	9,87	8,90
9:10:00	74	9,87	8,90
9:11:00	74	9,86	8,93
9:12:00	73	9,86	8,93
9:13:00	73	9,85	8,97
9:14:00	73	9,85	8,97
9:15:00	74	9,85	8,97
9:16:00	74	9,84	9,00
9:17:00	73	9,84	9,00
9:18:00	74	9,84	9,00
9:19:00	74	9,84	9,04
9:20:00	74	9,84	9,04
9:21:00	74	9,83	9,07
9:22:00	74	9,83	9,07
9:23:00	74	9,83	9,07
9:24:00	74	9,82	9,11
9:25:00	74	9,82	9,11
9:26:00	74	9,82	9,11
9:27:00	74	9,82	9,14
9:28:00	74	9,82	9,14
9:29:00	74	9,82	9,14
9:30:00	74	9,82	9,14
9:31:00	74	9,81	9,18
9:32:00	74	9,81	9,18
9:33:00	74	9,81	9,18
9:34:00	73	9,80	9,21
9:35:00	74	9,80	9,21
9:36:00	74	9,80	9,21
9:37:00	74	9,79	9,25
9:38:00	74	9,79	9,25
9:39:00	74	9,79	9,28
9:40:00	73	9,79	9,28
9:41:00	74	9,79	9,28
9:42:00	74	9,78	9,32
9:43:00	74	9,78	9,32
9:44:00	74	9,78	9,32
9:45:00	74	9,77	9,36
9:46:00	74	9,77	9,36
9:47:00	73	9,77	9,36
9:48:00	74	9,76	9,39
9:49:00	74	9,76	9,39
9:50:00	74	9,76	9,39
9:51:00	74	9,75	9,43
9:52:00	74	9,75	9,43
9:53:00	73	9,75	9,43
9:54:00	74	9,75	9,47
9:55:00	74	9,75	9,47
9:56:00	74	9,75	9,47
9:57:00	74	9,74	9,50
9:58:00	74	9,74	9,50
9:59:00	74	9,74	9,50
10:00:00	74	9,74	9,50
10:01:00	74	9,73	9,54
10:02:00	73	9,73	9,54
10:03:00	74	9,73	9,54
10:04:00	74	9,73	9,54
10:05:00	74	9,72	9,58
10:06:00	73	9,72	9,58
10:07:00	74	9,72	9,58
10:08:00	74	9,72	9,61
10:09:00	74	9,72	9,61
10:10:00	74	9,72	9,61
10:11:00	73	9,71	9,65
10:12:00	74	9,71	9,65
10:13:00	74	9,71	9,65
10:14:00	74	9,71	9,65
10:15:00	74	9,70	9,69
10:16:00	73	9,70	9,69
10:17:00	74	9,70	9,69
10:18:00	74	9,70	9,73
10:19:00	74	9,70	9,73
10:20:00	74	9,70	9,73
10:21:00	74	9,70	9,73
10:22:00	74	9,70	9,73
10:23:00	73	9,69	9,77
10:24:00	74	9,69	9,77
10:25:00	74	9,69	9,77
10:26:00	74	9,68	9,80
10:27:00	73	9,68	9,80
10:28:00	74	9,68	9,80
10:29:00	74	9,68	9,80
10:30:00	74	9,67	9,84
10:31:00	74	9,67	9,84
10:32:00	74	9,67	9,84
10:33:00	74	9,66	9,88
10:34:00	74	9,66	9,88
10:35:00	74	9,66	9,88
10:36:00	74	9,66	9,88
10:37:00	74	9,66	9,88
10:38:00	73	9,66	9,92
10:39:00	74	9,66	9,92
10:40:00	74	9,66	9,92
10:41:00	74	9,66	9,92
10:42:00	74	9,65	9,96
10:43:00	74	9,65	9,96
10:44:00	74	9,65	9,96
10:45:00	73	9,65	9,96
10:46:00	74	9,65	9,96
10:47:00	74	9,64	10,00
10:48:00	74	9,64	10,00
10:49:00	73	9,64	10,00
10:50:00	73	9,63	10,04
10:51:00	74	9,63	10,04
10:52:00	74	9,63	10,04
10:53:00	74	9,63	10,04
10:54:00	74	9,63	10,04
10:55:00	73	9,63	10,08
10:56:00	74	9,63	10,08
10:57:00	74	9,63	10,08
10:58:00	74	9,63	10,08
10:59:00	74	9,62	10,11
11:00:00	74	9,62	10,11
11:01:00	74	9,62	10,11
11:02:00	74	9,62	10,11
11:03:00	74	9,61	10,15
11:04:00	74	9,61	10,15
11:05:00	74	9,61	10,15
11:06:00	74	9,61	10,15
11:07:00	74	9,61	10,19
11:08:00	74	9,61	10,19
11:09:00	74	9,61	10,19
11:10:00	74	9,61	10,19
11:11:00	74	9,61	10,19
11:12:00	74	9,60	10,23
11:13:00	73	9,60	10,23
11:14:00	74	9,60	10,23
11:15:00	73	9,60	10,23
11:16:00	74	9,59	10,27
11:17:00	74	9,59	10,27
11:18:00	74	9,59	10,27
11:19:00	74	9,59	10,27
11:20:00	74	9,58	10,32
11:21:00	73	9,58	10,32
11:22:00	74	9,58	10,32
11:23:00	74	9,58	10,32
11:24:00	74	9,58	10,32
11:25:00	74	9,58	10,32
11:26:00	74	9,57	10,36
11:27:00	74	9,57	10,36
11:28:00	74	9,57	10,36
11:29:00	74	9,57	10,36
11:30:00	73	9,57	10,40
11:31:00	74	9,57	10,40
11:32:00	74	9,57	10,40
11:33:00	74	9,57	10,40
11:34:00	74	9,57	10,40
11:35:00	74	9,56	10,44
11:36:00	73	9,56	10,44
11:37:00	74	9,56	10,44
11:38:00	74	9,56	10,44
11:39:00	74	9,56	10,44
11:40:00	74	9,56	10,44
11:41:00	73	9,55	10,48
11:42:00	74	9,55	10,48
11:43:00	74	9,55	10,48
11:44:00	73	9,55	10,48
11:45:00	74	9,55	10,48
11:46:00	74	9,54	10,52
11:47:00	74	9,54	10,52
11:48:00	74	9,54	10,52
11:49:00	74	9,54	10,52
11:50:00	74	9,54	10,52
11:51:00	74	9,54	10,52
11:52:00	74	9,54	10,56
11:53:00	74	9,54	10,56
11:54:00	73	9,54	10,56
11:55:00	74	9,54	10,56
11:56:00	74	9,53	10,60
11:57:00	73	9,53	10,60
11:58:00	73	9,53	10,60
11:59:00	74	9,53	10,60
12:00:00	73	9,53	10,60
12:01:00	74	9,53	10,60
12:02:00	74	9,53	10,60
12:03:00	74	9,52	10,64
12:04:00	74	9,52	10,64
12:05:00	74	9,52	10,64
12:06:00	74	9,52	10,64
12:07:00	74	9,52	10,64
12:08:00	73	9,52	10,64
12:09:00	74	9,52	10,64
12:10:00	74	9,52	10,69
12:11:00	74	9,52	10,69
12:12:00	74	9,52	10,69
12:13:00	74	9,52	10,69
12:14:00	74	9,51	10,73
12:15:00	74	9,51	10,73
12:16:00	74	9,51	10,73
12:17:00	74	9,51	10,73
12:18:00	74	9,51	10,73
12:19:00	74	9,51	10,73
12:20:00	74	9,51	10,73
12:21:00	74	9,50	10,77
12:22:00	74	9,50	10,77
12:23:00	74	9,50	10,77
12:24:00	74	9,50	10,77
12:25:00	74	9,50	10,77
12:26:00	74	9,49	10,81
12:27:00	74	9,49	10,81
12:28:00	74	9,49	10,81
12:29:00	74	9,49	10,81
12:30:00	74	9,49	10,81
12:31:00	74	9,49	10,81
12:32:00	73	9,49	10,81
12:33:00	74	9,48	10,86
12:34:00	74	9,48	10,86
12:35:00	74	9,48	10,86
12:36:00	74	9,48	10,86
12:37:00	74	9,48	10,86
12:38:00	74	9,48	10,90
12:39:00	74	9,48	10,90
12:40:00	74	9,48	10,90
12:41:00	74	9,48	10,90
12:42:00	74	9,48	10,90
12:43:00	73	9,48	10,90
12:44:00	74	9,47	10,94
12:45:00	74	9,47	10,94
12:46:00	74	9,47	10,94
12:47:00	74	9,47	10,94
12:48:00	74	9,47	10,94
12:49:00	73	9,47	10,94
12:50:00	73	9,47	10,94
12:51:00	74	9,46	10,99
12:52:00	74	9,46	10,99
12:53:00	74	9,46	10,99
12:54:00	74	9,46	10,99
12:55:00	74	9,46	10,99
12:56:00	74	9,46	10,99
12:57:00	74	9,46	10,99
12:58:00	73	9,46	10,99
12:59:00	73	9,45	11,03
13:00:00	73	9,45	11,03
13:01:00	74	9,45	11,03
13:02:00	74	9,45	11,03
13:03:00	73	9,45	11,07
13:04:00	74	9,45	11,07
13:05:00	74	9,45	11,07
13:06:00	74	9,45	11,07
13:07:00	74	9,45	11,07
13:08:00	74	9,45	11,07
13:09:00	74	9,45	11,07
13:10:00	74	9,45	11,07
13:11:00	74	9,44	11,12
13:12:00	74	9,44	11,12
13:13:00	74	9,44	11,12
13:14:00	74	9,44	11,12
13:15:00	74	9,44	11,12
13:16:00	74	9,44	11,12
13:17:00	73	9,44	11,12
13:18:00	74	9,43	11,16
13:19:00	74	9,43	11,16
13:20:00	74	9,43	11,16
13:21:00	74	9,43	11,16
13:22:00	74	9,43	11,16
13:23:00	74	9,43	11,21
13:24:00	74	9,43	11,21
13:25:00	74	9,43	11,21
13:26:00	74	9,43	11,21
13:27:00	74	9,43	11,21
13:28:00	74	9,43	11,21
13:29:00	74	9,43	11,21
13:30:00	74	9,43	11,21
13:31:00	73	9,43	11,21
13:32:00	74	9,42	11,25
13:33:00	73	9,42	11,25
13:34:00	74	9,42	11,25
13:35:00	74	9,42	11,25
13:36:00	74	9,42	11,25
13:37:00	73	9,42	11,25
13:38:00	74	9,42	11,25
13:39:00	74	9,42	11,25
13:40:00	73	9,41	11,30
13:41:00	74	9,41	11,30
13:42:00	74	9,41	11,30
13:43:00	74	9,41	11,30
13:44:00	74	9,41	11,30
13:45:00	74	9,41	11,30
13:46:00	74	9,40	11,34
13:47:00	74	9,40	11,34
13:48:00	74	9,40	11,34
13:49:00	74	9,40	11,34
13:50:00	74	9,40	11,34
13:51:00	73	9,40	11,34
13:52:00	74	9,40	11,34
13:53:00	74	9,40	11,34
13:54:00	74	9,39	11,39
13:55:00	74	9,39	11,39
13:56:00	74	9,39	11,39
13:57:00	74	9,39	11,39
13:58:00	74	9,39	11,39
13:59:00	74	9,39	11,39
14:00:00	74	9,39	11,39
14:01:00	74	9,39	11,39
14:02:00	74	9,39	11,39
14:03:00	74	9,39	11,39
14:04:00	73	9,39	11,43
14:05:00	74	9,39	11,43
14:06:00	73	9,39	11,43
14:07:00	74	9,39	11,43
14:08:00	74	9,39	11,43
14:09:00	73	9,39	11,43
14:10:00	74	9,39	11,43
14:11:00	74	9,39	11,43
14:12:00	73	9,39	11,43
14:13:00	74	9,39	11,43
14:14:00	74	9,38	11,48
14:15:00	74	9,38	11,48
14:16:00	74	9,38	11,48
14:17:00	74	9,38	11,48
14:18:00	74	9,37	11,52
14:19:00	74	9,37	11,52
14:20:00	74	9,37	11,52
14:21:00	74	9,37	11,52
14:22:00	74	9,37	11,52
14:23:00	74	9,37	11,52
14:24:00	74	9,37	11,52
14:25:00	73	9,37	11,52
14:26:00	73	9,36	11,57
14:27:00	74	9,36	11,57
14:28:00	74	9,36	11,57
14:29:00	73	9,36	11,57
14:30:00	73	9,36	11,57
14:31:00	74	9,36	11,57
14:32:00	74	9,36	11,57
14:33:00	74	9,36	11,57
14:34:00	74	9,36	11,61
14:35:00	74	9,36	11,61
14:36:00	74	9,36	11,61
14:37:00	74	9,36	11,61
14:38:00	74	9,36	11,61
14:39:00	74	9,36	11,61
14:40:00	74	9,36	11,61
14:41:00	74	9,36	11,61
14:42:00	74	9,36	11,61
14:43:00	73	9,35	11,66
14:44:00	73	9,35	11,66
14:45:00	74	9,35	11,66
14:46:00	74	9,35	11,66
14:47:00	73	9,35	11,66
14:48:00	74	9,35	11,66
14:49:00	74	9,35	11,66
14:50:00	74	9,35	11,66
14:51:00	73	9,35	11,66
14:52:00	73	9,34	11,71
14:53:00	74	9,34	11,71
14:54:00	74	9,34	11,71
14:55:00	74	9,34	11,71
14:56:00	74	9,34	11,71
14:57:00	74	9,34	11,71
14:58:00	73	9,34	11,71
14:59:00	74	9,34	11,71
15:00:00	74	9,34	11,75
15:01:00	74	9,34	11,75
15:02:00	74	9,34	11,75
15:03:00	74	9,34	11,75
15:04:00	74	9,34	11,75
15:05:00	74	9,34	11,75
15:06:00	74	9,34	11,75
15:07:00	74	9,34	11,75
15:08:00	74	9,34	11,75
15:09:00	74	9,34	11,75
15:10:00	74	9,33	11,80
15:11:00	74	9,33	11,80
15:12:00	74	9,33	11,80
15:13:00	73	9,33	11,80
15:14:00	73	9,33	11,80
15:15:00	73	9,33	11,80
15:16:00	74	9,33	11,80
15:17:00	74	9,33	11,80
15:18:00	74	9,33	11,80
15:19:00	74	9,33	11,80
15:20:00	74	9,32	11,85
15:21:00	74	9,32	11,85
15:22:00	74	9,32	11,85
15:23:00	73	9,32	11,85
15:24:00	74	9,32	11,85
15:25:00	74	9,32	11,85
15:26:00	74	9,32	11,85
15:27:00	73	9,32	11,85
15:28:00	74	9,32	11,85
15:29:00	73	9,31	11,90
15:30:00	74	9,31	11,90
15:31:00	74	9,31	11,90
15:32:00	74	9,31	11,90
15:33:00	74	9,31	11,90
15:34:00	74	9,31	11,90
15:35:00	74	9,31	11,90
15:36:00	73	9,31	11,90
15:37:00	74	9,31	11,90
15:38:00	74	9,30	11,94
15:39:00	74	9,30	11,94
15:40:00	73	9,30	11,94
15:41:00	74	9,30	11,94
15:42:00	74	9,30	11,94
15:43:00	74	9,30	11,94
15:44:00	74	9,30	11,94
15:45:00	73	9,30	11,94
15:46:00	74	9,30	11,94
15:47:00	74	9,30	11,94
15:48:00	74	9,30	11,99
15:49:00	73	9,30	11,99
15:50:00	74	9,30	11,99
15:51:00	74	9,30	11,99
15:52:00	74	9,30	11,99
15:53:00	73	9,30	11,99
15:54:00	74	9,30	11,99
15:55:00	74	9,30	11,99
15:56:00	74	9,30	11,99
15:57:00	74	9,30	11,99
15:58:00	74	9,30	11,99
15:59:00	74	9,30	11,99
16:00:00	74	9,30	11,99
16:01:00	74	9,29	12,04
16:02:00	74	9,29	12,04
16:03:00	74	9,29	12,04
16:04:00	74	9,29	12,04
16:05:00	73	9,29	12,04
16:06:00	73	9,29	12,04
16:07:00	74	9,29	12,04
16:08:00	74	9,28	12,09
16:09:00	74	9,29	12,04
16:10:00	74	9,28	12,09
16:11:00	74	9,28	12,09
16:12:00	74	9,28	12,09
16:13:00	74	9,28	12,09
16:14:00	74	9,28	12,09
16:15:00	74	9,28	12,09
16:16:00	74	9,28	12,09
16:17:00	73	9,28	12,09
16:18:00	74	9,28	12,09
16:19:00	74	9,28	12,09
16:20:00	73	9,28	12,09
16:21:00	73	9,27	12,14
16:22:00	74	9,27	12,14
16:23:00	74	9,27	12,14
16:24:00	74	9,27	12,14
16:25:00	74	9,27	12,14
16:26:00	74	9,27	12,14
16:27:00	74	9,27	12,14
16:28:00	74	9,27	12,14
16:29:00	74	9,27	12,14
16:30:00	74	9,27	12,14
16:31:00	74	9,27	12,14
16:32:00	74	9,27	12,18
16:33:00	74	9,27	12,18
16:34:00	74	9,27	12,18
16:35:00	74	9,27	12,18
16:36:00	74	9,27	12,18
16:37:00	74	9,27	12,18
16:38:00	74	9,27	12,18
16:39:00	74	9,27	12,18
16:40:00	74	9,27	12,18
16:41:00	74	9,26	12,23
16:42:00	73	9,26	12,23
16:43:00	74	9,26	12,23
16:44:00	73	9,26	12,23
16:45:00	74	9,26	12,23
16:46:00	74	9,26	12,23
16:47:00	74	9,26	12,23
16:48:00	73	9,26	12,23
16:49:00	74	9,26	12,23
16:50:00	74	9,26	12,23
16:51:00	74	9,26	12,23
16:52:00	74	9,26	12,23
16:53:00	73	9,25	12,28
16:54:00	74	9,25	12,28
16:55:00	74	9,25	12,28
16:56:00	74	9,25	12,28
16:57:00	74	9,25	12,28
16:58:00	74	9,25	12,28
16:59:00	74	9,25	12,28
17:00:00	74	9,25	12,28
17:01:00	74	9,25	12,28
17:02:00	74	9,25	12,28
17:03:00	73	9,25	12,28
17:04:00	74	9,25	12,33
17:05:00	74	9,25	12,33
17:06:00	74	9,25	12,33
17:07:00	73	9,25	12,33
17:08:00	74	9,25	12,33
17:09:00	74	9,25	12,33
17:10:00	74	9,25	12,33
17:11:00	74	9,25	12,33
17:12:00	74	9,25	12,33
17:13:00	74	9,25	12,33
17:14:00	74	9,25	12,33
17:15:00	74	9,24	12,38
17:16:00	74	9,24	12,38
17:17:00	73	9,24	12,38
17:18:00	74	9,24	12,38
17:19:00	74	9,24	12,38
17:20:00	73	9,24	12,38
17:21:00	74	9,24	12,38
17:22:00	74	9,24	12,38
17:23:00	74	9,24	12,38
17:24:00	74	9,24	12,38
17:25:00	74	9,24	12,38
17:26:00	74	9,23	12,43
17:27:00	74	9,23	12,43
17:28:00	74	9,23	12,43
17:29:00	74	9,23	12,43
17:30:00	74	9,23	12,43
17:31:00	74	9,23	12,43
17:32:00	74	9,23	12,43
17:33:00	74	9,23	12,43
17:34:00	74	9,23	12,43
17:35:00	74	9,23	12,43
17:36:00	74	9,23	12,43
17:37:00	73	9,23	12,43
17:38:00	73	9,22	12,48
17:39:00	74	9,22	12,48
17:40:00	74	9,22	12,48
17:41:00	74	9,22	12,48
17:42:00	73	9,22	12,48
17:43:00	74	9,22	12,48
17:44:00	74	9,22	12,48
17:45:00	74	9,22	12,48
17:46:00	73	9,22	12,48
17:47:00	74	9,22	12,48
17:48:00	73	9,22	12,48
17:49:00	74	9,21	12,53
17:50:00	74	9,21	12,53
17:51:00	74	9,21	12,53
17:52:00	74	9,21	12,53
17:53:00	74	9,21	12,53
17:54:00	74	9,21	12,53
17:55:00	74	9,21	12,53
17:56:00	74	9,21	12,53
17:57:00	74	9,21	12,53
17:58:00	73	9,21	12,53
17:59:00	74	9,21	12,53
18:00:00	74	9,21	12,53
18:01:00	74	9,21	12,53
18:02:00	74	9,21	12,53
18:03:00	74	9,21	12,58
18:04:00	74	9,21	12,58
18:05:00	74	9,21	12,58
18:06:00	74	9,21	12,58
18:07:00	74	9,21	12,58
18:08:00	74	9,21	12,58
18:09:00	74	9,21	12,58
18:10:00	74	9,21	12,58
18:11:00	73	9,21	12,58
18:12:00	74	9,21	12,58
18:13:00	74	9,21	12,58
18:14:00	74	9,21	12,58
18:15:00	73	9,21	12,58
18:16:00	74	9,20	12,63
18:17:00	74	9,20	12,63
18:18:00	74	9,20	12,63
18:19:00	74	9,20	12,63
18:20:00	74	9,20	12,63
18:21:00	74	9,20	12,63
18:22:00	74	9,20	12,63
18:23:00	74	9,20	12,63
18:24:00	74	9,20	12,63
18:25:00	74	9,20	12,63
18:26:00	73	9,20	12,63
18:27:00	74	9,20	12,63
18:28:00	74	9,20	12,63
18:29:00	74	9,20	12,63
18:30:00	74	9,20	12,63
18:31:00	74	9,20	12,63
18:32:00	74	9,20	12,63
18:33:00	74	9,19	12,68
18:34:00	74	9,19	12,68
18:35:00	74	9,19	12,68
18:36:00	74	9,19	12,68
18:37:00	74	9,19	12,68
18:38:00	74	9,19	12,68
18:39:00	74	9,19	12,68
18:40:00	74	9,19	12,68
18:41:00	74	9,19	12,68
18:42:00	74	9,18	12,74
18:43:00	74	9,18	12,74
18:44:00	73	9,18	12,74
18:45:00	74	9,18	12,74
18:46:00	74	9,18	12,74
18:47:00	73	9,18	12,74
18:48:00	73	9,18	12,74
18:49:00	73	9,18	12,74
18:50:00	74	9,18	12,74
18:51:00	74	9,18	12,74
18:52:00	74	9,18	12,74
18:53:00	74	9,18	12,74
18:54:00	74	9,18	12,79
18:55:00	74	9,18	12,74
18:56:00	74	9,18	12,79
18:57:00	74	9,18	12,79
18:58:00	74	9,18	12,79
18:59:00	74	9,18	12,79
19:00:00	74	9,18	12,79
19:01:00	74	9,18	12,79
19:02:00	74	9,18	12,79
19:03:00	74	9,18	12,79
19:04:00	74	9,18	12,79
19:05:00	73	9,18	12,79
19:06:00	74	9,18	12,79
19:07:00	74	9,18	12,79
19:08:00	74	9,17	12,84
19:09:00	73	9,18	12,79
19:10:00	74	9,17	12,84
19:11:00	74	9,17	12,84
19:12:00	74	9,17	12,84
19:13:00	74	9,17	12,84
19:14:00	73	9,17	12,84
19:15:00	74	9,17	12,84
19:16:00	74	9,17	12,84
19:17:00	74	9,17	12,84
19:18:00	73	9,17	12,84
19:19:00	74	9,17	12,84
19:20:00	74	9,17	12,84
19:21:00	74	9,17	12,84
19:22:00	74	9,17	12,84
19:23:00	74	9,17	12,84
19:24:00	74	9,17	12,84
19:25:00	74	9,17	12,84
19:26:00	73	9,16	12,89
19:27:00	74	9,16	12,89
19:28:00	73	9,16	12,89
19:29:00	74	9,16	12,89
19:30:00	74	9,16	12,89
19:31:00	74	9,16	12,89
19:32:00	74	9,16	12,89
19:33:00	74	9,16	12,89
19:34:00	74	9,16	12,89
19:35:00	74	9,16	12,89
19:36:00	74	9,16	12,89
19:37:00	74	9,15	12,94
19:38:00	74	9,15	12,94
19:39:00	74	9,15	12,94
19:40:00	74	9,15	12,94
19:41:00	74	9,15	12,94
19:42:00	74	9,15	12,94
19:43:00	73	9,15	12,94
19:44:00	74	9,15	12,94
19:45:00	74	9,15	12,94
19:46:00	74	9,15	12,94
19:47:00	74	9,15	12,94
19:48:00	74	9,15	12,94
19:49:00	74	9,15	12,94
19:50:00	74	9,15	13,00
19:51:00	74	9,15	13,00
19:52:00	74	9,15	13,00
19:53:00	74	9,15	12,94
19:54:00	74	9,15	13,00
19:55:00	74	9,15	13,00
19:56:00	74	9,15	13,00
19:57:00	73	9,15	13,00
19:58:00	73	9,15	13,00
19:59:00	74	9,15	13,00
20:00:00	73	9,15	13,00
20:01:00	74	9,15	13,00
20:02:00	74	9,15	13,00
20:03:00	74	9,15	13,00
20:04:00	74	9,15	13,00
20:05:00	74	9,15	13,00
20:06:00	73	9,15	13,00
20:07:00	73	9,15	13,00
20:08:00	74	9,14	13,05
20:09:00	74	9,14	13,05
20:10:00	74	9,14	13,05
20:11:00	74	9,14	13,05
20:12:00	73	9,14	13,05
20:13:00	74	9,14	13,05
20:14:00	74	9,14	13,05
20:15:00	73	9,14	13,05
20:16:00	74	9,14	13,05
20:17:00	74	9,14	13,05
20:18:00	74	9,14	13,05
20:19:00	74	9,14	13,05
20:20:00	74	9,14	13,05
20:21:00	74	9,14	13,05
20:22:00	74	9,14	13,05
20:23:00	74	9,13	13,10
20:24:00	74	9,13	13,10
20:25:00	74	9,13	13,10
20:26:00	74	9,13	13,10
20:27:00	74	9,13	13,10
20:28:00	74	9,13	13,10
20:29:00	74	9,13	13,10
20:30:00	74	9,13	13,10
20:31:00	73	9,13	13,10
20:32:00	74	9,13	13,10
20:33:00	74	9,13	13,10
20:34:00	74	9,13	13,10
20:35:00	74	9,13	13,10
20:36:00	73	9,13	13,10
20:37:00	73	9,13	13,15
20:38:00	74	9,13	13,15
20:39:00	74	9,13	13,15
20:40:00	74	9,13	13,15
20:41:00	73	9,13	13,15
20:42:00	74	9,13	13,15
20:43:00	74	9,13	13,15
20:44:00	74	9,13	13,15
20:45:00	74	9,13	13,15
20:46:00	74	9,13	13,15
20:47:00	74	9,13	13,15
20:48:00	74	9,13	13,15
20:49:00	74	9,13	13,15
20:50:00	74	9,13	13,15
20:51:00	74	9,13	13,15
20:52:00	74	9,13	13,15
20:53:00	74	9,13	13,15
20:54:00	74	9,13	13,15
20:55:00	74	9,12	13,21
20:56:00	74	9,12	13,21
20:57:00	73	9,12	13,21
20:58:00	74	9,12	13,21
20:59:00	74	9,12	13,21
21:00:00	74	9,12	13,21
21:01:00	74	9,12	13,21
21:02:00	74	9,12	13,21
21:03:00	74	9,12	13,21
21:04:00	73	9,12	13,21
21:05:00	74	9,12	13,21
21:06:00	74	9,12	13,21
21:07:00	74	9,12	13,21
21:08:00	74	9,11	13,26
21:09:00	74	9,12	13,21
21:10:00	74	9,11	13,26
21:11:00	74	9,12	13,21
21:12:00	74	9,11	13,26
21:13:00	74	9,11	13,26
21:14:00	73	9,11	13,26
21:15:00	74	9,11	13,26
21:16:00	74	9,11	13,26
21:17:00	74	9,11	13,26
21:18:00	74	9,11	13,26
21:19:00	74	9,11	13,26
21:20:00	74	9,11	13,26
21:21:00	74	9,11	13,26
21:22:00	74	9,11	13,26
21:23:00	74	9,11	13,26
21:24:00	74	9,11	13,26
21:25:00	74	9,11	13,26
21:26:00	74	9,11	13,26
21:27:00	74	9,10	13,32
21:28:00	74	9,11	13,26
21:29:00	73	9,10	13,32
21:30:00	74	9,10	13,32
21:31:00	74	9,10	13,32
21:32:00	73	9,10	13,32
21:33:00	73	9,10	13,32
21:34:00	73	9,10	13,32
21:35:00	74	9,10	13,32
21:36:00	74	9,10	13,32
21:37:00	74	9,10	13,32
21:38:00	74	9,10	13,32
21:39:00	74	9,10	13,32
21:40:00	74	9,10	13,32
21:41:00	74	9,10	13,32
21:42:00	74	9,10	13,32
21:43:00	74	9,10	13,32
21:44:00	74	9,10	13,32
21:45:00	74	9,10	13,32
21:46:00	74	9,09	13,37
21:47:00	73	9,09	13,37
21:48:00	74	9,09	13,37
21:49:00	74	9,09	13,37
21:50:00	74	9,09	13,37
21:51:00	74	9,09	13,37
21:52:00	74	9,09	13,37
21:53:00	74	9,09	13,37
21:54:00	74	9,09	13,37
21:55:00	74	9,09	13,37
21:56:00	74	9,09	13,37
21:57:00	74	9,09	13,37
21:58:00	74	9,09	13,37
21:59:00	74	9,09	13,37
22:00:00	74	9,09	13,37
22:01:00	74	9,09	13,37
22:02:00	74	9,09	13,37
22:03:00	74	9,09	13,37
22:04:00	73	9,09	13,37
22:05:00	74	9,09	13,37
22:06:00	73	9,09	13,42
22:07:00	73	9,09	13,37
22:08:00	74	9,09	13,42
22:09:00	74	9,09	13,42
22:10:00	73	9,09	13,42
22:11:00	74	9,09	13,42
22:12:00	74	9,09	13,42
22:13:00	74	9,09	13,42
22:14:00	74	9,09	13,42
22:15:00	74	9,09	13,42
22:16:00	74	9,09	13,42
22:17:00	74	9,09	13,42
22:18:00	74	9,09	13,42
22:19:00	74	9,08	13,48
22:20:00	74	9,08	13,48
22:21:00	74	9,08	13,48
22:22:00	74	9,08	13,48
22:23:00	74	9,08	13,48
22:24:00	74	9,08	13,48
22:25:00	74	9,08	13,48
22:26:00	74	9,08	13,48
22:27:00	74	9,08	13,48
22:28:00	73	9,08	13,48
22:29:00	74	9,08	13,48
22:30:00	74	9,08	13,48
22:31:00	73	9,08	13,48
22:32:00	74	9,08	13,48
22:33:00	73	9,08	13,48
22:34:00	74	9,08	13,48
22:35:00	74	9,08	13,48
22:36:00	74	9,08	13,48
22:37:00	74	9,07	13,53
22:38:00	74	9,07	13,53
22:39:00	74	9,07	13,53
22:40:00	74	9,07	13,53
22:41:00	74	9,07	13,53
22:42:00	74	9,07	13,53
22:43:00	74	9,07	13,53
22:44:00	74	9,07	13,53
22:45:00	74	9,07	13,53
22:46:00	74	9,07	13,53
22:47:00	74	9,07	13,53
22:48:00	74	9,07	13,53
22:49:00	73	9,07	13,53
22:50:00	74	9,07	13,53
22:51:00	74	9,07	13,53
22:52:00	74	9,07	13,53
22:53:00	74	9,07	13,53
22:54:00	74	9,06	13,59
22:55:00	74	9,06	13,59
22:56:00	74	9,06	13,59
22:57:00	74	9,06	13,59
22:58:00	74	9,06	13,59
22:59:00	74	9,06	13,59
23:00:00	74	9,06	13,59
23:01:00	74	9,06	13,59
23:02:00	74	9,06	13,59
23:03:00	74	9,06	13,59
23:04:00	74	9,06	13,59
23:05:00	74	9,06	13,59
23:06:00	74	9,06	13,59
23:07:00	74	9,06	13,59
23:08:00	74	9,06	13,59
23:09:00	73	9,06	13,59
23:10:00	73	9,06	13,59
23:11:00	74	9,06	13,64
23:12:00	73	9,06	13,64
23:13:00	74	9,06	13,64
23:14:00	74	9,06	13,64
23:15:00	73	9,06	13,64
23:16:00	74	9,06	13,64
23:17:00	73	9,06	13,64
23:18:00	73	9,06	13,64
23:19:00	74	9,06	13,64
23:20:00	74	9,06	13,64
23:21:00	74	9,06	13,64
23:22:00	74	9,06	13,64
23:23:00	74	9,06	13,64
23:24:00	74	9,06	13,64
23:25:00	74	9,06	13,64
23:26:00	74	9,06	13,64
23:27:00	74	9,06	13,64
23:28:00	74	9,06	13,64
23:29:00	73	9,06	13,64
23:30:00	74	9,06	13,64
23:31:00	74	9,06	13,64
23:32:00	73	9,06	13,64
23:33:00	74	9,05	13,70
23:34:00	74	9,05	13,70
23:35:00	74	9,05	13,70
23:36:00	74	9,05	13,70
23:37:00	74	9,05	13,70
23:38:00	73	9,05	13,70
23:39:00	74	9,05	13,70
23:40:00	74	9,05	13,70
23:41:00	74	9,05	13,70
23:42:00	74	9,05	13,70
23:43:00	74	9,05	13,70
23:44:00	73	9,05	13,70
23:45:00	73	9,05	13,70
23:46:00	74	9,05	13,70
23:47:00	74	9,05	13,70
23:48:00	74	9,05	13,70
23:49:00	74	9,05	13,70
23:50:00	74	9,05	13,70
23:51:00	74	9,04	13,76
23:52:00	74	9,04	13,76
23:53:00	74	9,04	13,76
23:54:00	74	9,04	13,76
23:55:00	73	9,04	13,76
23:56:00	74	9,04	13,76
23:57:00	74	9,04	13,76
23:58:00	74	9,04	13,76
23:59:00	74	9,04	13,76
24:00:00	74	9,04	13,76
24:01:00	74	9,04	13,76
24:02:00	74	9,04	13,76
24:03:00	74	9,04	13,76
24:04:00	74	9,04	13,76
24:05:00	74	9,04	13,76
24:06:00	74	9,04	13,76
24:07:00	73	9,04	13,81
24:08:00	73	9,04	13,81
24:09:00	74	9,04	13,81
24:10:00	74	9,04	13,81
24:11:00	74	9,04	13,81
24:12:00	74	9,04	13,81
24:13:00	74	9,04	13,81
24:14:00	74	9,04	13,81
24:15:00	74	9,04	13,81
24:16:00	74	9,04	13,81
24:17:00	74	9,04	13,81
24:18:00	74	9,04	13,81
24:19:00	74	9,04	13,81
24:20:00	74	9,04	13,81
24:21:00	74	9,04	13,81
24:22:00	74	9,04	13,81
24:23:00	74	9,04	13,81
24:24:00	73	9,04	13,81
24:25:00	74	9,04	13,81
24:26:00	74	9,04	13,81
24:27:00	74	9,04	13,81
24:28:00	74	9,03	13,87
24:29:00	74	9,03	13,87
24:30:00	73	9,03	13,87
24:31:00	73	9,03	13,87
24:32:00	74	9,03	13,87
24:33:00	74	9,03	13,87
24:34:00	73	9,03	13,87
24:35:00	74	9,03	13,87
24:36:00	73	9,03	13,87
24:37:00	74	9,03	13,87
24:38:00	74	9,03	13,87
24:39:00	74	9,03	13,87
24:40:00	74	9,03	13,87
24:41:00	74	9,03	13,87
24:42:00	74	9,03	13,87
24:43:00	74	9,03	13,87
24:44:00	73	9,03	13,87
24:45:00	73	9,03	13,87
24:46:00	74	9,03	13,87
24:47:00	73	9,03	13,87
24:48:00	73	9,03	13,87
24:49:00	73	9,02	13,93
24:50:00	73	9,03	13,87
24:51:00	73	9,02	13,93
24:52:00	74	9,02	13,93
24:53:00	74	9,02	13,93
24:54:00	74	9,02	13,93
24:55:00	73	9,02	13,93
24:56:00	73	9,02	13,93
24:57:00	73	9,02	13,93
24:58:00	73	9,02	13,93
24:59:00	74	9,02	13,93
25:00:00	74	9,02	13,93
25:01:00	74	9,02	13,93
25:02:00	73	9,02	13,93
25:03:00	73	9,02	13,93
25:04:00	74	9,02	13,93
25:05:00	74	9,02	13,93
25:06:00	74	9,02	13,93
25:07:00	73	9,02	13,93
25:08:00	74	9,02	13,93
25:09:00	74	9,02	13,93
25:10:00	74	9,02	13,93
25:11:00	73	9,02	13,93
25:12:00	74	9,02	13,93
25:13:00	74	9,02	13,93
25:14:00	73	9,02	13,93
25:15:00	74	9,02	13,93
25:16:00	74	9,01	13,98
25:17:00	73	9,02	13,93
25:18:00	74	9,02	13,93
25:19:00	74	9,02	13,93
25:20:00	74	9,02	13,93
25:21:00	73	9,02	13,93
25:22:00	74	9,02	13,93
25:23:00	74	9,02	13,93
25:24:00	74	9,02	13,93
25:25:00	74	9,02	13,93
25:26:00	74	9,01	13,98
25:27:00	74	9,01	13,98
25:28:00	74	9,01	13,98
25:29:00	74	9,01	13,98
25:30:00	74	9,01	13,98
25:31:00	74	9,01	13,98
25:32:00	74	9,01	13,98
25:33:00	74	9,01	13,98
25:34:00	74	9,01	13,98
25:35:00	74	9,01	13,98
25:36:00	74	9,01	13,98
25:37:00	74	9,01	13,98
25:38:00	74	9,01	13,98
25:39:00	74	9,01	13,98
25:40:00	73	9,01	13,98
25:41:00	74	9,01	13,98
25:42:00	74	9,00	14,04
25:43:00	74	9,00	14,04
25:44:00	74	9,00	14,04
25:45:00	74	9,00	14,04
25:46:00	74	9,00	14,04
25:47:00	74	9,00	14,04
25:48:00	74	9,00	14,04
25:49:00	74	9,00	14,04
25:50:00	74	9,00	14,04
25:51:00	74	9,00	14,04
25:52:00	74	9,00	14,04
25:53:00	74	9,00	14,04
25:54:00	74	9,00	14,04
25:55:00	74	9,00	14,04
25:56:00	74	9,00	14,10
25:57:00	74	9,00	14,10
25:58:00	73	9,00	14,10
25:59:00	74	9,00	14,10
26:00:00	74	9,00	14,10
26:01:00	74	9,00	14,10
26:02:00	74	9,00	14,10
26:03:00	74	9,00	14,10
26:04:00	74	9,00	14,10
26:05:00	74	9,00	14,10
26:06:00	74	9,00	14,10
26:07:00	74	9,00	14,10
26:08:00	74	9,00	14,10
26:09:00	74	9,00	14,10
26:10:00	74	9,00	14,10
26:11:00	74	9,00	14,10
26:12:00	74	9,00	14,10
26:13:00	73	8,99	14,15
26:14:00	74	9,00	14,10
26:15:00	74	8,99	14,15
26:16:00	74	8,99	14,15
26:17:00	74	8,99	14,15
26:18:00	74	8,99	14,15
26:19:00	74	8,99	14,15
26:20:00	74	8,99	14,15
26:21:00	74	8,99	14,15
26:22:00	74	8,99	14,15
26:23:00	73	8,99	14,15
26:24:00	74	8,99	14,15
26:25:00	74	8,99	14,15
26:26:00	74	8,99	14,15
26:27:00	73	8,99	14,15
26:28:00	73	8,99	14,15
26:29:00	74	8,99	14,15
26:30:00	74	8,99	14,15
26:31:00	74	8,99	14,15
26:32:00	74	8,99	14,15
26:33:00	74	8,99	14,15
26:34:00	74	8,99	14,15
26:35:00	74	8,98	14,21
26:36:00	74	8,98	14,21
26:37:00	74	8,98	14,21
26:38:00	74	8,98	14,21
26:39:00	74	8,98	14,21
26:40:00	74	8,98	14,21
26:41:00	74	8,98	14,21
26:42:00	74	8,98	14,21
26:43:00	74	8,98	14,21
26:44:00	74	8,98	14,21
26:45:00	74	8,98	14,21
26:46:00	74	8,98	14,21
26:47:00	74	8,98	14,21
26:48:00	73	8,98	14,21
26:49:00	74	8,98	14,21
26:50:00	74	8,98	14,21
26:51:00	74	8,98	14,21
26:52:00	73	8,98	14,21
26:53:00	74	8,98	14,21
26:54:00	74	8,98	14,21
26:55:00	74	8,98	14,21
26:56:00	74	8,98	14,21
26:57:00	74	8,98	14,21
26:58:00	74	8,98	14,21
26:59:00	74	8,98	14,21
27:00:00	74	8,98	14,21
27:01:00	73	8,98	14,21
27:02:00	73	8,98	14,21
27:03:00	74	8,97	14,27
27:04:00	74	8,97	14,27
27:05:00	74	8,97	14,27
27:06:00	73	8,97	14,27
27:07:00	73	8,97	14,27
27:08:00	74	8,97	14,27
27:09:00	74	8,97	14,27
27:10:00	74	8,97	14,27
27:11:00	73	8,97	14,27
27:12:00	74	8,97	14,27
27:13:00	74	8,97	14,27
27:14:00	74	8,97	14,27
27:15:00	74	8,97	14,27
27:16:00	74	8,97	14,27
27:17:00	74	8,97	14,27
27:18:00	74	8,97	14,27
27:19:00	74	8,97	14,27
27:20:00	74	8,97	14,27
27:21:00	74	8,97	14,27
27:22:00	74	8,97	14,27
27:23:00	74	8,97	14,27
27:24:00	74	8,97	14,27
27:25:00	73	8,97	14,27
27:26:00	74	8,97	14,27
27:27:00	74	8,97	14,27
27:28:00	74	8,97	14,33
27:29:00	74	8,97	14,27
27:30:00	74	8,97	14,33
27:31:00	74	8,97	14,33
27:32:00	74	8,97	14,33
27:33:00	74	8,97	14,33
27:34:00	74	8,97	14,33
27:35:00	74	8,97	14,33
27:36:00	74	8,97	14,33
27:37:00	74	8,97	14,33
27:38:00	74	8,97	14,33
27:39:00	74	8,97	14,33
27:40:00	73	8,97	14,33
27:41:00	74	8,97	14,33
27:42:00	74	8,97	14,33
27:43:00	73	8,97	14,33
27:44:00	74	8,97	14,33
27:45:00	74	8,97	14,33
27:46:00	74	8,97	14,33
27:47:00	74	8,97	14,33
27:48:00	74	8,97	14,33
27:49:00	73	8,97	14,33
27:50:00	74	8,97	14,33
27:51:00	74	8,97	14,33
27:52:00	74	8,97	14,33
27:53:00	74	8,97	14,33
27:54:00	74	8,96	14,39
27:55:00	74	8,96	14,39
27:56:00	74	8,96	14,39
27:57:00	73	8,96	14,39
27:58:00	74	8,96	14,39
27:59:00	74	8,96	14,39
28:00:00	74	8,96	14,39
28:01:00	74	8,96	14,39
28:02:00	74	8,96	14,39
28:03:00	74	8,96	14,39
28:04:00	74	8,96	14,39
28:05:00	74	8,96	14,39
28:06:00	74	8,96	14,39
28:07:00	74	8,96	14,39
28:08:00	74	8,96	14,39
28:09:00	74	8,96	14,39
28:10:00	74	8,95	14,45
28:11:00	74	8,96	14,39
28:12:00	74	8,96	14,39
28:13:00	74	8,95	14,45
28:14:00	73	8,96	14,39
28:15:00	74	8,95	14,45
28:16:00	74	8,95	14,45
28:17:00	73	8,95	14,45
28:18:00	74	8,95	14,45
28:19:00	73	8,95	14,45
28:20:00	74	8,95	14,45
28:21:00	74	8,95	14,45
28:22:00	74	8,95	14,45
28:23:00	74	8,95	14,45
28:24:00	73	8,95	14,45
28:25:00	74	8,95	14,45
28:26:00	74	8,95	14,45
28:27:00	74	8,95	14,45
28:28:00	74	8,95	14,45
28:29:00	74	8,95	14,45
28:30:00	74	8,95	14,45
28:31:00	74	8,95	14,45
