Repository: ProgWizer/parser

File: project-root/data/Data Acquisition/Data Acquisition/2003 year (492)/UCA L Usinsk A1500+1%Gel+1%SMS+0.31%R-7 (56C-70C).txt (part 1 of 2)
--Test Summary--
Full Path and File Name	
Instrument Name	4262L
Instrument Type	Model 4262 Twin Cell UCA
Instrument Serial Number	111L
Test Start Date	18.11.2003
Test Start Time	16:16:40
Test Stop Date	20.11.2003
Test Stop Time	16:10:23
Test Length	47:53:43
Final Sample Time Offset	47:53:00
Controller Schedule Name	
Sampling Period	60 seconds
Comments	T: 56C(106min), 70C(240min)
Information	WellID	1111 at PAD 135
Information	Customer	LukOil-Komi
Information	CementClass	G
Information	CementMfr	Dyckerhoff
Information	Additives	1%Gel+1%SMS+0.31%R-7
Information	Density	1500
Information	BHCT	56
Information	BHST	70
Information	FluidLoss	
Information	JobType	245 mm csg lead slurry
Calculated Value	CS_50	5:24:00
Calculated Value	CS_500	43:39:00
Calculated Value	CS_Time8h	1,33 MPa
Calculated Value	CS_Time16h	2,58 MPa
Calculated Value	CS_Time24h	2,95 MPa
Calculated Value	CS_Time48h	N/A
Calculated Value	CS_Time72h	N/A
Calculated Curve	Compressive Strength	Compressive strength type A (less than 14 lb/gal)
Initial Temperature (°C)	21 °C
Final Temperature (°C)	68 °C
Initial Transit Time (microsec/in)	16,95 microsec/in
Final Transit Time (microsec/in)	12,47 microsec/in
Initial Compressive Strength (MPa)	0,00 MPa
Final Compressive Strength (MPa)	3,45 MPa
--Data--
Time (HH:MM:SS)	Temperature (°C)	Transit Time (microsec/in)	Compressive Strength (MPa)
0:00:00	21	16,95	0,00
0:01:00	21	16,96	0,00
0:02:00	21	16,97	0,00
0:03:00	21	16,97	0,00
0:04:00	21	16,98	0,00
0:05:00	21	16,98	0,00
0:06:00	22	16,98	0,00
0:07:00	22	16,98	0,00
0:08:00	22	16,98	0,00
0:09:00	22	16,99	0,00
0:10:00	22	16,98	0,00
0:11:00	23	16,99	0,00
0:12:00	23	16,98	0,00
0:13:00	23	16,98	0,00
0:14:00	23	16,98	0,00
0:15:00	24	16,98	0,00
0:16:00	24	16,98	0,00
0:17:00	25	16,98	0,00
0:18:00	25	16,98	0,00
0:19:00	25	16,97	0,00
0:20:00	26	16,96	0,00
0:21:00	26	16,95	0,00
0:22:00	27	16,95	0,00
0:23:00	27	16,94	0,00
0:24:00	27	16,91	0,01
0:25:00	28	16,90	0,02
0:26:00	28	16,89	0,02
0:27:00	28	16,88	0,02
0:28:00	29	16,87	0,03
0:29:00	29	16,86	0,03
0:30:00	30	16,85	0,03
0:31:00	30	16,85	0,03
0:32:00	30	16,83	0,04
0:33:00	31	16,83	0,04
0:34:00	31	16,82	0,04
0:35:00	31	16,81	0,04
0:36:00	32	16,80	0,05
0:37:00	32	16,80	0,05
0:38:00	33	16,79	0,05
0:39:00	33	16,78	0,05
0:40:00	33	16,77	0,06
0:41:00	34	16,77	0,06
0:42:00	34	16,76	0,06
0:43:00	34	16,75	0,06
0:44:00	34	16,75	0,06
0:45:00	35	16,74	0,07
0:46:00	35	16,74	0,07
0:47:00	36	16,73	0,07
0:48:00	36	16,72	0,07
0:49:00	36	16,71	0,08
0:50:00	37	16,71	0,08
0:51:00	37	16,71	0,08
0:52:00	37	16,70	0,08
0:53:00	37	16,69	0,08
0:54:00	38	16,69	0,08
0:55:00	38	16,68	0,08
0:56:00	39	16,68	0,09
0:57:00	39	16,68	0,09
0:58:00	39	16,67	0,09
0:59:00	39	16,66	0,09
1:00:00	40	16,66	0,09
1:01:00	40	16,65	0,09
1:02:00	40	16,65	0,10
1:03:00	41	16,64	0,10
1:04:00	41	16,64	0,10
1:05:00	41	16,63	0,10
1:06:00	42	16,63	0,10
1:07:00	42	16,63	0,10
1:08:00	42	16,63	0,10
1:09:00	43	16,62	0,11
1:10:00	43	16,62	0,11
1:11:00	43	16,61	0,11
1:12:00	44	16,61	0,11
1:13:00	44	16,60	0,11
1:14:00	44	16,60	0,11
1:15:00	45	16,59	0,11
1:16:00	45	16,59	0,11
1:17:00	45	16,59	0,11
1:18:00	46	16,59	0,11
1:19:00	46	16,59	0,11
1:20:00	46	16,59	0,12
1:21:00	47	16,59	0,12
1:22:00	47	16,59	0,12
1:23:00	47	16,59	0,12
1:24:00	47	16,58	0,12
1:25:00	48	16,58	0,12
1:26:00	48	16,58	0,12
1:27:00	48	16,58	0,12
1:28:00	49	16,58	0,12
1:29:00	49	16,58	0,12
1:30:00	50	16,57	0,12
1:31:00	50	16,57	0,12
1:32:00	50	16,57	0,13
1:33:00	50	16,57	0,13
1:34:00	51	16,56	0,13
1:35:00	51	16,56	0,13
1:36:00	51	16,55	0,13
1:37:00	52	16,56	0,13
1:38:00	52	16,55	0,13
1:39:00	52	16,56	0,13
1:40:00	53	16,56	0,13
1:41:00	53	16,55	0,13
1:42:00	53	16,55	0,13
1:43:00	54	16,54	0,13
1:44:00	54	16,54	0,14
1:45:00	54	16,54	0,14
1:46:00	55	16,54	0,14
1:47:00	55	16,54	0,14
1:48:00	55	16,54	0,14
1:49:00	56	16,54	0,14
1:50:00	56	16,54	0,14
1:51:00	56	16,54	0,14
1:52:00	56	16,54	0,14
1:53:00	57	16,54	0,14
1:54:00	57	16,54	0,14
1:55:00	57	16,54	0,14
1:56:00	57	16,54	0,14
1:57:00	57	16,54	0,14
1:58:00	57	16,54	0,14
1:59:00	57	16,54	0,13
2:00:00	57	16,54	0,13
2:01:00	57	16,54	0,13
2:02:00	57	16,52	0,14
2:03:00	57	16,53	0,14
2:04:00	57	16,53	0,14
2:05:00	57	16,54	0,14
2:06:00	57	16,53	0,14
2:07:00	57	16,52	0,14
2:08:00	57	16,53	0,14
2:09:00	57	16,53	0,14
2:10:00	57	16,53	0,14
2:11:00	57	16,53	0,14
2:12:00	57	16,54	0,14
2:13:00	57	16,54	0,14
2:14:00	57	16,54	0,14
2:15:00	57	16,54	0,13
2:16:00	57	16,54	0,13
2:17:00	57	16,55	0,13
2:18:00	57	16,55	0,13
2:19:00	57	16,55	0,13
2:20:00	57	16,56	0,13
2:21:00	57	16,55	0,13
2:22:00	57	16,53	0,14
2:23:00	58	16,54	0,14
2:24:00	57	16,54	0,14
2:25:00	57	16,54	0,13
2:26:00	57	16,54	0,13
2:27:00	57	16,54	0,14
2:28:00	57	16,54	0,13
2:29:00	57	16,54	0,13
2:30:00	57	16,55	0,13
2:31:00	57	16,54	0,13
2:32:00	58	16,55	0,13
2:33:00	58	16,55	0,13
2:34:00	58	16,56	0,13
2:35:00	57	16,56	0,13
2:36:00	58	16,56	0,13
2:37:00	58	16,56	0,13
2:38:00	58	16,57	0,13
2:39:00	58	16,56	0,13
2:40:00	58	16,57	0,13
2:41:00	58	16,57	0,13
2:42:00	58	16,57	0,12
2:43:00	58	16,54	0,13
2:44:00	58	16,55	0,13
2:45:00	58	16,56	0,13
2:46:00	58	16,55	0,13
2:47:00	58	16,55	0,13
2:48:00	59	16,56	0,13
2:49:00	58	16,56	0,13
2:50:00	58	16,57	0,12
2:51:00	58	16,57	0,13
2:52:00	59	16,57	0,13
2:53:00	58	16,57	0,13
2:54:00	59	16,58	0,12
2:55:00	59	16,58	0,12
2:56:00	59	16,58	0,12
2:57:00	59	16,57	0,12
2:58:00	59	16,59	0,12
2:59:00	59	16,58	0,12
3:00:00	59	16,59	0,12
3:01:00	59	16,59	0,12
3:02:00	59	16,59	0,12
3:03:00	59	16,59	0,11
3:04:00	59	16,59	0,11
3:05:00	59	16,60	0,11
3:06:00	59	16,59	0,12
3:07:00	60	16,58	0,12
3:08:00	59	16,59	0,12
3:09:00	59	16,59	0,12
3:10:00	60	16,59	0,12
3:11:00	60	16,59	0,11
3:12:00	60	16,59	0,12
3:13:00	60	16,59	0,11
3:14:00	60	16,59	0,12
3:15:00	60	16,59	0,12
3:16:00	60	16,59	0,12
3:17:00	60	16,59	0,11
3:18:00	60	16,59	0,11
3:19:00	60	16,59	0,11
3:20:00	60	16,61	0,11
3:21:00	60	16,61	0,11
3:22:00	60	16,61	0,11
3:23:00	60	16,62	0,11
3:24:00	60	16,60	0,11
3:25:00	60	16,61	0,11
3:26:00	60	16,63	0,10
3:27:00	60	16,63	0,10
3:28:00	61	16,63	0,10
3:29:00	61	16,64	0,10
3:30:00	61	16,64	0,10
3:31:00	61	16,64	0,10
3:32:00	61	16,65	0,10
3:33:00	61	16,65	0,09
3:34:00	61	16,65	0,09
3:35:00	61	16,66	0,09
3:36:00	61	16,64	0,10
3:37:00	61	16,65	0,09
3:38:00	61	16,66	0,09
3:39:00	61	16,65	0,09
3:40:00	61	16,65	0,09
3:41:00	61	16,66	0,09
3:42:00	61	16,66	0,09
3:43:00	62	16,68	0,09
3:44:00	61	16,68	0,09
3:45:00	62	16,68	0,09
3:46:00	62	16,68	0,09
3:47:00	62	16,68	0,08
3:48:00	62	16,70	0,08
3:49:00	62	16,71	0,08
3:50:00	62	16,71	0,08
3:51:00	62	16,71	0,08
3:52:00	62	16,72	0,07
3:53:00	62	16,72	0,07
3:54:00	62	16,74	0,07
3:55:00	62	16,74	0,07
3:56:00	62	16,75	0,07
3:57:00	62	16,75	0,06
3:58:00	62	16,76	0,06
3:59:00	63	16,76	0,06
4:00:00	62	16,79	0,05
4:01:00	62	16,79	0,05
4:02:00	63	16,79	0,05
4:03:00	63	16,80	0,05
4:04:00	63	16,80	0,05
4:05:00	62	16,83	0,04
4:06:00	63	16,80	0,05
4:07:00	63	16,81	0,04
4:08:00	63	16,81	0,04
4:09:00	63	16,83	0,04
4:10:00	63	16,83	0,04
4:11:00	63	16,83	0,04
4:12:00	63	16,84	0,03
4:13:00	63	16,84	0,03
4:14:00	63	16,84	0,03
4:15:00	64	16,85	0,03
4:16:00	63	16,86	0,03
4:17:00	64	16,86	0,03
4:18:00	63	16,86	0,03
4:19:00	64	16,86	0,03
4:20:00	64	16,86	0,03
4:21:00	64	16,87	0,03
4:22:00	64	16,87	0,03
4:23:00	64	16,88	0,02
4:24:00	64	16,88	0,02
4:25:00	64	16,88	0,02
4:26:00	64	16,88	0,02
4:27:00	64	16,87	0,03
4:28:00	64	16,88	0,02
4:29:00	64	16,88	0,02
4:30:00	64	16,88	0,02
4:31:00	64	16,88	0,02
4:32:00	64	16,87	0,03
4:33:00	64	16,87	0,03
4:34:00	64	16,85	0,03
4:35:00	65	16,85	0,03
4:36:00	64	16,84	0,03
4:37:00	65	16,83	0,04
4:38:00	65	16,83	0,04
4:39:00	65	16,81	0,04
4:40:00	65	16,80	0,05
4:41:00	65	16,80	0,05
4:42:00	65	16,79	0,05
4:43:00	65	16,78	0,05
4:44:00	65	16,77	0,06
4:45:00	65	16,77	0,06
4:46:00	65	16,75	0,06
4:47:00	65	16,75	0,07
4:48:00	65	16,73	0,07
4:49:00	65	16,71	0,08
4:50:00	65	16,70	0,08
4:51:00	65	16,68	0,08
4:52:00	65	16,68	0,09
4:53:00	65	16,65	0,09
4:54:00	66	16,64	0,10
4:55:00	66	16,63	0,10
4:56:00	66	16,61	0,11
4:57:00	66	16,59	0,12
4:58:00	66	16,57	0,13
4:59:00	66	16,53	0,14
5:00:00	66	16,51	0,14
5:01:00	66	16,49	0,15
5:02:00	66	16,47	0,16
5:03:00	66	16,43	0,17
5:04:00	66	16,41	0,18
5:05:00	66	16,38	0,19
5:06:00	66	16,36	0,20
5:07:00	66	16,34	0,21
5:08:00	67	16,32	0,21
5:09:00	66	16,29	0,22
5:10:00	67	16,27	0,23
5:11:00	67	16,24	0,24
5:12:00	66	16,23	0,25
5:13:00	67	16,20	0,26
5:14:00	67	16,18	0,27
5:15:00	67	16,16	0,27
5:16:00	67	16,14	0,28
5:17:00	67	16,11	0,29
5:18:00	67	16,09	0,30
5:19:00	67	16,08	0,31
5:20:00	67	16,06	0,31
5:21:00	67	16,04	0,32
5:22:00	67	16,00	0,34
5:23:00	67	15,99	0,34
5:24:00	67	15,96	0,35
5:25:00	67	15,95	0,36
5:26:00	67	15,92	0,37
5:27:00	67	15,90	0,38
5:28:00	67	15,89	0,39
5:29:00	68	15,87	0,40
5:30:00	68	15,85	0,40
5:31:00	68	15,84	0,41
5:32:00	68	15,82	0,41
5:33:00	68	15,81	0,42
5:34:00	68	15,79	0,43
5:35:00	68	15,77	0,44
5:36:00	68	15,75	0,45
5:37:00	68	15,74	0,45
5:38:00	68	15,73	0,46
5:39:00	68	15,72	0,46
5:40:00	68	15,70	0,47
5:41:00	68	15,69	0,48
5:42:00	68	15,68	0,48
5:43:00	68	15,66	0,49
5:44:00	68	15,65	0,49
5:45:00	69	15,63	0,50
5:46:00	69	15,62	0,51
5:47:00	69	15,61	0,51
5:48:00	69	15,59	0,52
5:49:00	69	15,57	0,53
5:50:00	69	15,57	0,53
5:51:00	69	15,55	0,54
5:52:00	69	15,55	0,54
5:53:00	69	15,53	0,55
5:54:00	69	15,51	0,56
5:55:00	69	15,50	0,57
5:56:00	69	15,49	0,57
5:57:00	69	15,48	0,58
5:58:00	69	15,47	0,58
5:59:00	69	15,45	0,59
6:00:00	69	15,45	0,59
6:01:00	69	15,44	0,60
6:02:00	69	15,42	0,60
6:03:00	69	15,41	0,61
6:04:00	69	15,40	0,62
6:05:00	69	15,39	0,62
6:06:00	69	15,38	0,63
6:07:00	69	15,37	0,63
6:08:00	69	15,36	0,64
6:09:00	69	15,34	0,65
6:10:00	69	15,33	0,65
6:11:00	69	15,32	0,66
6:12:00	69	15,31	0,66
6:13:00	69	15,30	0,67
6:14:00	68	15,29	0,67
6:15:00	69	15,27	0,68
6:16:00	68	15,27	0,69
6:17:00	69	15,26	0,69
6:18:00	69	15,25	0,70
6:19:00	68	15,21	0,72
6:20:00	69	15,21	0,72
6:21:00	68	15,20	0,72
6:22:00	69	15,18	0,73
6:23:00	69	15,18	0,74
6:24:00	68	15,16	0,74
6:25:00	69	15,15	0,75
6:26:00	69	15,14	0,76
6:27:00	69	15,13	0,77
6:28:00	69	15,12	0,77
6:29:00	69	15,10	0,78
6:30:00	69	15,09	0,78
6:31:00	68	15,08	0,79
6:32:00	69	15,07	0,80
6:33:00	69	15,07	0,80
6:34:00	69	15,05	0,81
6:35:00	69	15,04	0,81
6:36:00	69	15,04	0,82
6:37:00	68	15,02	0,83
6:38:00	69	15,01	0,83
6:39:00	69	15,00	0,84
6:40:00	69	14,99	0,85
6:41:00	69	14,98	0,85
6:42:00	69	14,97	0,85
6:43:00	69	14,96	0,86
6:44:00	69	14,95	0,87
6:45:00	69	14,95	0,87
6:46:00	69	14,93	0,88
6:47:00	69	14,92	0,89
6:48:00	69	14,91	0,89
6:49:00	69	14,90	0,90
6:50:00	69	14,89	0,90
6:51:00	69	14,88	0,91
6:52:00	69	14,87	0,92
6:53:00	68	14,86	0,92
6:54:00	69	14,85	0,93
6:55:00	69	14,85	0,93
6:56:00	69	14,83	0,94
6:57:00	69	14,82	0,95
6:58:00	69	14,82	0,95
6:59:00	69	14,80	0,96
7:00:00	69	14,79	0,97
7:01:00	69	14,79	0,97
7:02:00	69	14,78	0,98
7:03:00	69	14,77	0,98
7:04:00	69	14,77	0,99
7:05:00	69	14,76	0,99
7:06:00	69	14,75	1,00
7:07:00	69	14,72	1,02
7:08:00	69	14,71	1,02
7:09:00	68	14,70	1,03
7:10:00	69	14,70	1,03
7:11:00	69	14,69	1,04
7:12:00	69	14,67	1,05
7:13:00	69	14,67	1,05
7:14:00	69	14,66	1,06
7:15:00	69	14,65	1,06
7:16:00	69	14,64	1,07
7:17:00	69	14,63	1,08
7:18:00	69	14,62	1,08
7:19:00	69	14,61	1,09
7:20:00	69	14,60	1,10
7:21:00	69	14,59	1,10
7:22:00	68	14,59	1,11
7:23:00	69	14,58	1,11
7:24:00	68	14,57	1,12
7:25:00	69	14,56	1,12
7:26:00	69	14,55	1,13
7:27:00	69	14,55	1,13
7:28:00	68	14,54	1,14
7:29:00	68	14,53	1,14
7:30:00	68	14,52	1,16
7:31:00	69	14,51	1,16
7:32:00	69	14,50	1,17
7:33:00	69	14,49	1,17
7:34:00	69	14,49	1,18
7:35:00	69	14,48	1,18
7:36:00	69	14,47	1,19
7:37:00	69	14,46	1,19
7:38:00	69	14,46	1,20
7:39:00	69	14,45	1,20
7:40:00	68	14,44	1,21
7:41:00	69	14,43	1,22
7:42:00	69	14,43	1,22
7:43:00	69	14,42	1,23
7:44:00	68	14,41	1,23
7:45:00	69	14,40	1,24
7:46:00	68	14,40	1,24
7:47:00	69	14,39	1,25
7:48:00	69	14,38	1,26
7:49:00	69	14,37	1,26
7:50:00	69	14,37	1,27
7:51:00	69	14,36	1,27
7:52:00	69	14,35	1,28
7:53:00	69	14,34	1,28
7:54:00	69	14,34	1,29
7:55:00	69	14,33	1,30
7:56:00	69	14,32	1,30
7:57:00	68	14,32	1,30
7:58:00	69	14,31	1,31
7:59:00	68	14,31	1,31
8:00:00	69	14,29	1,33
8:01:00	69	14,28	1,34
8:02:00	68	14,28	1,34
8:03:00	68	14,27	1,34
8:04:00	69	14,26	1,35
8:05:00	69	14,25	1,35
8:06:00	68	14,25	1,36
8:07:00	69	14,24	1,37
8:08:00	69	14,23	1,37
8:09:00	69	14,22	1,38
8:10:00	68	14,22	1,38
8:11:00	69	14,21	1,39
8:12:00	69	14,20	1,40
8:13:00	69	14,20	1,40
8:14:00	69	14,19	1,40
8:15:00	69	14,18	1,41
8:16:00	69	14,17	1,42
8:17:00	68	14,17	1,42
8:18:00	69	14,16	1,43
8:19:00	69	14,16	1,43
8:20:00	69	14,15	1,44
8:21:00	69	14,14	1,45
8:22:00	69	14,14	1,45
8:23:00	69	14,13	1,45
8:24:00	68	14,13	1,46
8:25:00	69	14,12	1,46
8:26:00	68	14,11	1,47
8:27:00	69	14,11	1,48
8:28:00	69	14,11	1,48
8:29:00	69	14,10	1,48
8:30:00	69	14,09	1,49
8:31:00	69	14,08	1,50
8:32:00	69	14,08	1,50
8:33:00	69	14,07	1,50
8:34:00	69	14,07	1,51
8:35:00	68	14,06	1,52
8:36:00	69	14,06	1,52
8:37:00	68	14,05	1,52
8:38:00	69	14,05	1,53
8:39:00	69	14,05	1,53
8:40:00	69	14,04	1,53
8:41:00	69	14,03	1,54
8:42:00	69	14,02	1,55
8:43:00	69	14,02	1,55
8:44:00	69	14,01	1,55
8:45:00	68	14,01	1,56
8:46:00	69	14,00	1,57
8:47:00	69	14,00	1,57
8:48:00	69	13,99	1,57
8:49:00	69	13,99	1,57
8:50:00	69	13,98	1,58
8:51:00	69	13,98	1,59
8:52:00	69	13,98	1,59
8:53:00	69	13,97	1,59
8:54:00	69	13,96	1,60
8:55:00	69	13,95	1,61
8:56:00	69	13,95	1,61
8:57:00	69	13,95	1,61
8:58:00	69	13,95	1,61
8:59:00	69	13,94	1,62
9:00:00	69	13,94	1,62
9:01:00	68	13,93	1,63
9:02:00	69	13,93	1,63
9:03:00	69	13,93	1,63
9:04:00	68	13,91	1,65
9:05:00	69	13,90	1,66
9:06:00	69	13,90	1,66
9:07:00	69	13,89	1,66
9:08:00	68	13,89	1,66
9:09:00	69	13,89	1,67
9:10:00	69	13,88	1,68
9:11:00	69	13,88	1,68
9:12:00	69	13,87	1,68
9:13:00	68	13,86	1,69
9:14:00	68	13,86	1,69
9:15:00	69	13,86	1,70
9:16:00	69	13,85	1,70
9:17:00	69	13,85	1,70
9:18:00	69	13,84	1,71
9:19:00	68	13,84	1,71
9:20:00	69	13,84	1,72
9:21:00	69	13,83	1,72
9:22:00	69	13,83	1,72
9:23:00	69	13,82	1,73
9:24:00	69	13,82	1,73
9:25:00	68	13,81	1,74
9:26:00	69	13,80	1,75
9:27:00	69	13,80	1,75
9:28:00	69	13,80	1,75
9:29:00	68	13,79	1,76
9:30:00	69	13,79	1,76
9:31:00	69	13,78	1,77
9:32:00	68	13,78	1,77
9:33:00	69	13,77	1,77
9:34:00	69	13,77	1,77
9:35:00	69	13,77	1,78
9:36:00	69	13,77	1,78
9:37:00	69	13,76	1,79
9:38:00	69	13,76	1,79
9:39:00	69	13,75	1,80
9:40:00	68	13,75	1,80
9:41:00	69	13,75	1,80
9:42:00	69	13,75	1,80
9:43:00	69	13,75	1,80
9:44:00	69	13,74	1,81
9:45:00	69	13,73	1,82
9:46:00	69	13,73	1,82
9:47:00	69	13,73	1,82
9:48:00	69	13,72	1,83
9:49:00	69	13,71	1,83
9:50:00	69	13,71	1,83
9:51:00	69	13,71	1,83
9:52:00	69	13,71	1,84
9:53:00	69	13,71	1,84
9:54:00	68	13,70	1,85
9:55:00	69	13,70	1,85
9:56:00	69	13,69	1,86
9:57:00	68	13,69	1,86
9:58:00	69	13,68	1,86
9:59:00	69	13,68	1,86
10:00:00	69	13,68	1,87
10:01:00	69	13,68	1,87
10:02:00	69	13,67	1,88
10:03:00	68	13,67	1,88
10:04:00	68	13,67	1,88
10:05:00	69	13,66	1,89
10:06:00	69	13,66	1,89
10:07:00	68	13,65	1,89
10:08:00	69	13,65	1,89
10:09:00	68	13,65	1,89
10:10:00	69	13,65	1,89
10:11:00	69	13,65	1,90
10:12:00	69	13,65	1,90
10:13:00	69	13,64	1,91
10:14:00	69	13,64	1,91
10:15:00	69	13,63	1,92
10:16:00	68	13,64	1,91
10:17:00	69	13,62	1,93
10:18:00	69	13,62	1,93
10:19:00	69	13,62	1,93
10:20:00	69	13,61	1,94
10:21:00	69	13,61	1,94
10:22:00	69	13,60	1,95
10:23:00	69	13,60	1,95
10:24:00	69	13,60	1,95
10:25:00	69	13,59	1,96
10:26:00	69	13,59	1,96
10:27:00	69	13,59	1,96
10:28:00	69	13,59	1,96
10:29:00	69	13,58	1,97
10:30:00	68	13,58	1,97
10:31:00	69	13,57	1,98
10:32:00	69	13,57	1,98
10:33:00	69	13,56	1,99
10:34:00	69	13,56	1,99
10:35:00	68	13,56	1,99
10:36:00	69	13,56	1,99
10:37:00	69	13,56	1,99
10:38:00	69	13,56	1,99
10:39:00	69	13,55	2,00
10:40:00	69	13,55	2,00
10:41:00	68	13,55	2,00
10:42:00	68	13,54	2,01
10:43:00	69	13,54	2,01
10:44:00	68	13,54	2,02
10:45:00	69	13,54	2,02
10:46:00	69	13,53	2,03
10:47:00	69	13,53	2,03
10:48:00	69	13,53	2,03
10:49:00	69	13,52	2,03
10:50:00	69	13,52	2,03
10:51:00	69	13,52	2,03
10:52:00	69	13,52	2,03
10:53:00	68	13,51	2,04
10:54:00	69	13,51	2,04
10:55:00	69	13,50	2,05
10:56:00	68	13,50	2,05
10:57:00	69	13,50	2,05
10:58:00	69	13,50	2,06
10:59:00	69	13,50	2,06
11:00:00	69	13,50	2,06
11:01:00	69	13,50	2,06
11:02:00	69	13,49	2,07
11:03:00	69	13,49	2,07
11:04:00	69	13,48	2,07
11:05:00	69	13,48	2,07
11:06:00	69	13,48	2,07
11:07:00	68	13,48	2,07
11:08:00	69	13,48	2,07
11:09:00	69	13,47	2,08
11:10:00	69	13,47	2,08
11:11:00	69	13,47	2,08
11:12:00	69	13,47	2,09
11:13:00	69	13,47	2,09
11:14:00	69	13,46	2,10
11:15:00	69	13,46	2,10
11:16:00	69	13,46	2,10
11:17:00	69	13,46	2,10
11:18:00	69	13,45	2,11
11:19:00	68	13,45	2,11
11:20:00	69	13,45	2,11
11:21:00	69	13,45	2,11
11:22:00	69	13,45	2,12
11:23:00	69	13,45	2,12
11:24:00	69	13,45	2,12
11:25:00	69	13,45	2,12
11:26:00	69	13,45	2,12
11:27:00	69	13,44	2,12
11:28:00	69	13,44	2,12
11:29:00	69	13,44	2,12
11:30:00	69	13,43	2,13
11:31:00	69	13,43	2,13
11:32:00	69	13,43	2,13
11:33:00	69	13,43	2,13
11:34:00	69	13,42	2,14
11:35:00	68	13,42	2,14
11:36:00	69	13,42	2,14
11:37:00	69	13,42	2,14
11:38:00	69	13,41	2,15
11:39:00	69	13,41	2,15
11:40:00	69	13,41	2,15
11:41:00	69	13,41	2,16
11:42:00	68	13,41	2,16
11:43:00	69	13,41	2,16
11:44:00	68	13,41	2,16
11:45:00	69	13,41	2,16
11:46:00	69	13,40	2,17
11:47:00	69	13,40	2,17
11:48:00	69	13,40	2,17
11:49:00	68	13,40	2,17
11:50:00	69	13,40	2,17
11:51:00	69	13,39	2,17
11:52:00	68	13,39	2,17
11:53:00	69	13,38	2,19
11:54:00	69	13,37	2,20
11:55:00	69	13,38	2,19
11:56:00	69	13,38	2,19
11:57:00	69	13,37	2,20
11:58:00	69	13,37	2,20
11:59:00	69	13,37	2,20
12:00:00	69	13,36	2,21
12:01:00	69	13,36	2,21
12:02:00	69	13,36	2,21
12:03:00	68	13,36	2,21
12:04:00	69	13,36	2,21
12:05:00	69	13,36	2,22
12:06:00	69	13,36	2,22
12:07:00	69	13,36	2,22
12:08:00	68	13,35	2,23
12:09:00	69	13,35	2,23
12:10:00	69	13,35	2,23
12:11:00	69	13,34	2,23
12:12:00	69	13,34	2,23
12:13:00	69	13,34	2,23
12:14:00	69	13,34	2,23
12:15:00	69	13,34	2,23
12:16:00	69	13,33	2,24
12:17:00	68	13,33	2,24
12:18:00	69	13,33	2,24
12:19:00	69	13,32	2,25
12:20:00	69	13,32	2,25
12:21:00	68	13,32	2,25
12:22:00	68	13,32	2,25
12:23:00	69	13,32	2,26
12:24:00	69	13,32	2,26
12:25:00	69	13,32	2,26
12:26:00	69	13,32	2,26
12:27:00	69	13,32	2,26
12:28:00	69	13,31	2,27
12:29:00	68	13,31	2,27
12:30:00	69	13,31	2,27
12:31:00	69	13,31	2,27
12:32:00	69	13,31	2,27
12:33:00	69	13,30	2,28
12:34:00	69	13,30	2,28
12:35:00	69	13,30	2,28
12:36:00	69	13,30	2,28
12:37:00	69	13,30	2,28
12:38:00	68	13,30	2,29
12:39:00	69	13,30	2,29
12:40:00	69	13,30	2,29
12:41:00	69	13,30	2,29
12:42:00	69	13,30	2,29
12:43:00	69	13,29	2,30
12:44:00	69	13,29	2,30
12:45:00	69	13,29	2,30
12:46:00	69	13,29	2,30
12:47:00	69	13,29	2,30
12:48:00	69	13,28	2,30
12:49:00	68	13,28	2,30
12:50:00	68	13,28	2,30
12:51:00	69	13,28	2,30
12:52:00	68	13,28	2,30
12:53:00	69	13,28	2,30
12:54:00	69	13,28	2,30
12:55:00	68	13,27	2,31
12:56:00	69	13,27	2,31
12:57:00	69	13,27	2,31
12:58:00	69	13,27	2,32
12:59:00	69	13,27	2,32
13:00:00	69	13,27	2,32
13:01:00	68	13,27	2,32
13:02:00	69	13,27	2,32
13:03:00	69	13,26	2,33
13:04:00	68	13,26	2,33
13:05:00	69	13,25	2,34
13:06:00	68	13,25	2,34
13:07:00	69	13,25	2,34
13:08:00	69	13,25	2,34
13:09:00	69	13,25	2,34
13:10:00	68	13,24	2,35
13:11:00	69	13,24	2,35
13:12:00	69	13,24	2,35
13:13:00	68	13,24	2,35
13:14:00	69	13,24	2,35
13:15:00	69	13,24	2,35
13:16:00	69	13,24	2,35
13:17:00	68	13,24	2,35
13:18:00	69	13,23	2,36
13:19:00	68	13,23	2,36
13:20:00	69	13,23	2,36
13:21:00	69	13,23	2,36
13:22:00	69	13,23	2,36
13:23:00	69	13,23	2,36
13:24:00	69	13,23	2,37
13:25:00	69	13,23	2,37
13:26:00	69	13,23	2,37
13:27:00	68	13,23	2,37
13:28:00	69	13,23	2,37
13:29:00	69	13,23	2,37
13:30:00	69	13,23	2,37
13:31:00	68	13,22	2,38
13:32:00	69	13,22	2,38
13:33:00	69	13,22	2,38
13:34:00	69	13,22	2,38
13:35:00	69	13,22	2,38
13:36:00	68	13,21	2,39
13:37:00	69	13,21	2,39
13:38:00	69	13,21	2,39
13:39:00	69	13,21	2,39
13:40:00	69	13,21	2,39
13:41:00	69	13,21	2,39
13:42:00	69	13,21	2,39
13:43:00	69	13,21	2,39
13:44:00	69	13,20	2,39
13:45:00	69	13,20	2,39
13:46:00	68	13,20	2,39
13:47:00	68	13,20	2,39
13:48:00	69	13,20	2,39
13:49:00	68	13,20	2,40
13:50:00	69	13,20	2,39
13:51:00	69	13,20	2,39
13:52:00	69	13,20	2,39
13:53:00	69	13,19	2,41
13:54:00	68	13,19	2,41
13:55:00	68	13,19	2,41
13:56:00	69	13,18	2,42
13:57:00	69	13,18	2,42
13:58:00	69	13,18	2,42
13:59:00	69	13,18	2,42
14:00:00	69	13,18	2,42
14:01:00	69	13,18	2,42
14:02:00	69	13,18	2,42
14:03:00	69	13,18	2,42
14:04:00	69	13,17	2,43
14:05:00	69	13,17	2,43
14:06:00	68	13,17	2,43
14:07:00	69	13,17	2,43
14:08:00	69	13,17	2,43
14:09:00	68	13,17	2,43
14:10:00	69	13,17	2,44
14:11:00	69	13,17	2,44
14:12:00	68	13,17	2,44
14:13:00	69	13,17	2,44
14:14:00	69	13,17	2,44
14:15:00	69	13,16	2,45
14:16:00	69	13,16	2,45
14:17:00	69	13,16	2,45
14:18:00	69	13,16	2,45
14:19:00	69	13,16	2,45
14:20:00	68	13,16	2,45
14:21:00	69	13,15	2,46
14:22:00	69	13,15	2,46
14:23:00	69	13,15	2,46
14:24:00	68	13,15	2,46
14:25:00	69	13,15	2,46
14:26:00	69	13,15	2,46
14:27:00	69	13,15	2,46
14:28:00	69	13,15	2,46
14:29:00	69	13,14	2,47
14:30:00	69	13,14	2,47
14:31:00	69	13,14	2,47
14:32:00	69	13,14	2,47
14:33:00	69	13,14	2,48
14:34:00	69	13,14	2,48
14:35:00	69	13,14	2,48
14:36:00	69	13,14	2,48
14:37:00	69	13,14	2,48
14:38:00	69	13,14	2,48
14:39:00	69	13,14	2,48
14:40:00	69	13,13	2,49
14:41:00	68	13,13	2,49
14:42:00	69	13,13	2,49
14:43:00	68	13,13	2,49
14:44:00	69	13,13	2,49
14:45:00	68	13,12	2,50
14:46:00	69	13,13	2,49
14:47:00	69	13,12	2,50
14:48:00	69	13,12	2,50
14:49:00	69	13,12	2,50
14:50:00	69	13,12	2,50
14:51:00	68	13,12	2,50
14:52:00	68	13,11	2,51
14:53:00	69	13,11	2,51
14:54:00	68	13,11	2,51
14:55:00	69	13,11	2,51
14:56:00	68	13,11	2,51
14:57:00	68	13,11	2,51
14:58:00	68	13,11	2,51
14:59:00	69	13,11	2,51
15:00:00	69	13,11	2,51
15:01:00	69	13,11	2,51
15:02:00	69	13,11	2,52
15:03:00	69	13,11	2,52
15:04:00	69	13,11	2,52
15:05:00	69	13,11	2,52
15:06:00	69	13,11	2,52
15:07:00	69	13,11	2,52
15:08:00	69	13,11	2,52
15:09:00	69	13,11	2,52
15:10:00	69	13,11	2,52
15:11:00	69	13,11	2,52
15:12:00	69	13,10	2,53
15:13:00	69	13,11	2,52
15:14:00	69	13,10	2,53
15:15:00	69	13,10	2,53
15:16:00	68	13,10	2,53
15:17:00	69	13,10	2,53
15:18:00	69	13,10	2,53
15:19:00	69	13,10	2,53
15:20:00	69	13,10	2,53
15:21:00	69	13,10	2,53
15:22:00	69	13,10	2,53
15:23:00	69	13,09	2,54
15:24:00	69	13,09	2,54
15:25:00	69	13,09	2,54
15:26:00	69	13,09	2,54
15:27:00	69	13,09	2,54
15:28:00	68	13,09	2,54
15:29:00	69	13,09	2,54
15:30:00	68	13,09	2,54
15:31:00	69	13,09	2,54
15:32:00	69	13,09	2,54
15:33:00	69	13,09	2,55
15:34:00	69	13,09	2,55
15:35:00	68	13,09	2,55
15:36:00	69	13,09	2,55
15:37:00	69	13,09	2,55
15:38:00	69	13,09	2,55
15:39:00	69	13,09	2,55
15:40:00	68	13,09	2,55
15:41:00	69	13,09	2,55
15:42:00	69	13,09	2,55
15:43:00	69	13,07	2,56
15:44:00	69	13,07	2,56
15:45:00	69	13,07	2,56
15:46:00	68	13,07	2,56
15:47:00	69	13,07	2,56
15:48:00	68	13,07	2,56
15:49:00	69	13,07	2,56
15:50:00	69	13,06	2,57
15:51:00	69	13,06	2,57
15:52:00	68	13,06	2,57
15:53:00	69	13,06	2,57
15:54:00	69	13,06	2,57
15:55:00	69	13,06	2,57
15:56:00	69	13,06	2,57
15:57:00	69	13,06	2,57
15:58:00	69	13,06	2,57
15:59:00	69	13,06	2,57
16:00:00	69	13,05	2,58
16:01:00	69	13,05	2,58
16:02:00	68	13,05	2,58
16:03:00	69	13,05	2,58
16:04:00	69	13,05	2,58
16:05:00	68	13,05	2,58
16:06:00	69	13,05	2,59
16:07:00	69	13,05	2,59
16:08:00	69	13,05	2,59
16:09:00	69	13,05	2,59
16:10:00	69	13,05	2,59
16:11:00	69	13,05	2,59
16:12:00	69	13,05	2,59
16:13:00	68	13,05	2,59
16:14:00	68	13,05	2,59
16:15:00	69	13,05	2,59
16:16:00	69	13,04	2,60
16:17:00	69	13,04	2,60
16:18:00	69	13,04	2,60
16:19:00	69	13,04	2,60
16:20:00	69	13,04	2,60
16:21:00	69	13,04	2,60
16:22:00	69	13,04	2,60
16:23:00	69	13,04	2,60
16:24:00	68	13,03	2,61
16:25:00	68	13,03	2,61
16:26:00	69	13,04	2,60
16:27:00	69	13,03	2,61
16:28:00	68	13,03	2,61
16:29:00	69	13,03	2,61
16:30:00	69	13,03	2,61
16:31:00	68	13,03	2,61
16:32:00	69	13,03	2,61
16:33:00	68	13,03	2,61
16:34:00	69	13,03	2,61
16:35:00	69	13,02	2,62
16:36:00	69	13,02	2,62
16:37:00	69	13,02	2,62
16:38:00	69	13,02	2,62
16:39:00	69	13,02	2,62
16:40:00	69	13,02	2,62
16:41:00	69	13,02	2,62
16:42:00	69	13,02	2,62
16:43:00	69	13,02	2,62
16:44:00	68	13,02	2,62
16:45:00	69	13,02	2,63
16:46:00	69	13,02	2,62
16:47:00	69	13,02	2,63
16:48:00	69	13,02	2,63
16:49:00	69	13,02	2,63
16:50:00	68	13,02	2,63
16:51:00	69	13,02	2,63
16:52:00	69	13,02	2,63
16:53:00	68	13,02	2,63
16:54:00	69	13,02	2,63
16:55:00	69	13,02	2,63
16:56:00	69	13,02	2,63
16:57:00	69	13,01	2,64
16:58:00	69	13,01	2,64
16:59:00	69	13,01	2,64
17:00:00	69	13,01	2,64
17:01:00	69	13,01	2,64
17:02:00	69	13,01	2,64
17:03:00	68	13,01	2,64
17:04:00	69	13,01	2,64
17:05:00	69	13,01	2,64
17:06:00	69	13,01	2,64
17:07:00	68	13,01	2,64
17:08:00	69	13,00	2,65
17:09:00	69	13,00	2,65
17:10:00	69	13,00	2,65
17:11:00	69	13,00	2,65
17:12:00	68	13,00	2,65
17:13:00	69	13,00	2,66
17:14:00	68	13,00	2,65
17:15:00	69	13,00	2,66
17:16:00	68	13,00	2,66
17:17:00	68	13,00	2,66
17:18:00	69	13,00	2,66
17:19:00	69	13,00	2,66
17:20:00	69	13,00	2,66
17:21:00	68	13,00	2,66
17:22:00	69	13,00	2,66
17:23:00	68	13,00	2,66
17:24:00	69	13,00	2,66
17:25:00	69	13,00	2,66
17:26:00	68	12,99	2,67
17:27:00	69	12,99	2,67
17:28:00	68	12,99	2,67
17:29:00	68	12,99	2,67
17:30:00	68	12,99	2,67
17:31:00	69	12,99	2,67
17:32:00	69	12,99	2,67
17:33:00	69	12,99	2,67
17:34:00	68	12,99	2,67
17:35:00	68	12,98	2,68
17:36:00	68	12,99	2,67
17:37:00	69	12,99	2,67
17:38:00	69	12,98	2,68
17:39:00	68	12,98	2,68
17:40:00	69	12,98	2,68
17:41:00	69	12,98	2,68
17:42:00	69	12,98	2,68
17:43:00	69	12,98	2,68
17:44:00	69	12,98	2,68
17:45:00	69	12,98	2,68
17:46:00	69	12,98	2,68
17:47:00	69	12,98	2,68
17:48:00	69	12,98	2,68
17:49:00	69	12,97	2,69
17:50:00	69	12,98	2,68
17:51:00	69	12,97	2,69
17:52:00	69	12,97	2,69
17:53:00	69	12,97	2,69
17:54:00	69	12,97	2,69
17:55:00	69	12,97	2,69
17:56:00	69	12,97	2,69
17:57:00	68	12,97	2,69
17:58:00	69	12,97	2,69
17:59:00	69	12,97	2,69
18:00:00	68	12,97	2,69
18:01:00	69	12,96	2,70
18:02:00	68	12,97	2,69
18:03:00	69	12,97	2,69
18:04:00	69	12,96	2,70
18:05:00	69	12,96	2,70
18:06:00	69	12,96	2,70
18:07:00	69	12,96	2,70
18:08:00	69	12,96	2,70
18:09:00	69	12,96	2,70
18:10:00	69	12,96	2,70
18:11:00	68	12,96	2,70
18:12:00	68	12,96	2,70
18:13:00	68	12,96	2,70
18:14:00	69	12,96	2,70
18:15:00	69	12,96	2,70
18:16:00	69	12,96	2,70
18:17:00	69	12,96	2,70
18:18:00	68	12,95	2,72
18:19:00	69	12,95	2,72
18:20:00	69	12,96	2,71
18:21:00	69	12,95	2,72
18:22:00	69	12,95	2,72
18:23:00	69	12,95	2,72
18:24:00	69	12,95	2,72
18:25:00	68	12,95	2,72
18:26:00	69	12,95	2,72
18:27:00	69	12,95	2,72
18:28:00	69	12,95	2,72
18:29:00	69	12,95	2,72
18:30:00	69	12,96	2,71
18:31:00	69	12,95	2,72
18:32:00	69	12,95	2,72
18:33:00	69	12,95	2,72
18:34:00	69	12,95	2,72
18:35:00	69	12,95	2,72
18:36:00	69	12,95	2,72
18:37:00	69	12,95	2,72
18:38:00	69	12,95	2,72
18:39:00	69	12,95	2,72
18:40:00	69	12,95	2,72
18:41:00	69	12,95	2,72
18:42:00	69	12,95	2,72
18:43:00	68	12,95	2,72
18:44:00	69	12,95	2,72
18:45:00	69	12,95	2,72
18:46:00	68	12,94	2,73
18:47:00	68	12,95	2,72
18:48:00	69	12,95	2,72
18:49:00	69	12,95	2,72
18:50:00	69	12,94	2,73
18:51:00	68	12,95	2,72
18:52:00	69	12,94	2,73
18:53:00	69	12,94	2,73
18:54:00	69	12,93	2,74
18:55:00	69	12,93	2,74
18:56:00	69	12,93	2,74
18:57:00	69	12,93	2,74
18:58:00	69	12,93	2,74
18:59:00	69	12,93	2,74
19:00:00	69	12,93	2,75
19:01:00	69	12,93	2,74
19:02:00	69	12,93	2,74
19:03:00	69	12,93	2,75
19:04:00	68	12,93	2,75
19:05:00	69	12,93	2,75
19:06:00	68	12,93	2,75
19:07:00	69	12,93	2,75
19:08:00	69	12,93	2,75
19:09:00	69	12,93	2,75
19:10:00	68	12,93	2,75
19:11:00	68	12,93	2,75
19:12:00	69	12,93	2,75
19:13:00	69	12,92	2,77
19:14:00	69	12,92	2,77
19:15:00	69	12,93	2,75
19:16:00	69	12,92	2,77
19:17:00	68	12,92	2,77
19:18:00	69	12,92	2,77
19:19:00	68	12,92	2,77
19:20:00	69	12,92	2,77
19:21:00	69	12,92	2,77
19:22:00	68	12,92	2,77
19:23:00	69	12,92	2,77
19:24:00	69	12,92	2,77
19:25:00	69	12,92	2,77
19:26:00	68	12,92	2,77
19:27:00	69	12,92	2,77
19:28:00	69	12,91	2,78
19:29:00	69	12,91	2,78
19:30:00	69	12,91	2,78
19:31:00	68	12,91	2,78
19:32:00	69	12,91	2,78
19:33:00	69	12,91	2,78
19:34:00	69	12,91	2,78
19:35:00	69	12,91	2,78
19:36:00	69	12,91	2,78
19:37:00	69	12,91	2,78
19:38:00	69	12,91	2,78
19:39:00	69	12,91	2,78
19:40:00	69	12,91	2,78
19:41:00	69	12,91	2,78
19:42:00	69	12,91	2,78
19:43:00	69	12,91	2,79
19:44:00	68	12,91	2,79
19:45:00	69	12,91	2,79
19:46:00	69	12,91	2,79
19:47:00	69	12,91	2,79
19:48:00	69	12,91	2,79
19:49:00	69	12,91	2,79
19:50:00	69	12,91	2,79
19:51:00	69	12,91	2,79
19:52:00	69	12,91	2,79
19:53:00	68	12,91	2,79
19:54:00	68	12,91	2,79
19:55:00	68	12,91	2,79
19:56:00	68	12,91	2,79
19:57:00	69	12,90	2,80
19:58:00	68	12,90	2,80
19:59:00	69	12,90	2,80
20:00:00	68	12,90	2,80
20:01:00	69	12,90	2,80
20:02:00	69	12,90	2,80
20:03:00	69	12,90	2,80
20:04:00	68	12,90	2,80
20:05:00	69	12,90	2,80
20:06:00	69	12,90	2,80
20:07:00	69	12,90	2,80
20:08:00	69	12,90	2,80
20:09:00	69	12,90	2,80
20:10:00	69	12,90	2,80
20:11:00	69	12,90	2,80
20:12:00	68	12,89	2,81
20:13:00	69	12,90	2,80
20:14:00	69	12,89	2,81
20:15:00	69	12,89	2,81
20:16:00	69	12,89	2,81
20:17:00	69	12,89	2,81
20:18:00	69	12,89	2,81
20:19:00	69	12,89	2,81
20:20:00	68	12,89	2,81
20:21:00	68	12,89	2,81
20:22:00	69	12,89	2,81
20:23:00	69	12,89	2,81
20:24:00	69	12,89	2,81
20:25:00	69	12,89	2,81
20:26:00	69	12,89	2,81
20:27:00	69	12,89	2,81
20:28:00	69	12,88	2,82
20:29:00	68	12,88	2,82
20:30:00	69	12,89	2,81
20:31:00	69	12,88	2,82
20:32:00	69	12,88	2,82
20:33:00	69	12,88	2,82
20:34:00	69	12,88	2,82
20:35:00	69	12,88	2,82
20:36:00	69	12,88	2,82
20:37:00	69	12,88	2,82
20:38:00	69	12,88	2,82
20:39:00	69	12,88	2,82
20:40:00	69	12,88	2,82
20:41:00	69	12,88	2,82
20:42:00	69	12,88	2,82
20:43:00	69	12,88	2,82
20:44:00	69	12,88	2,82
20:45:00	68	12,88	2,83
20:46:00	68	12,88	2,82
20:47:00	69	12,88	2,83
20:48:00	69	12,88	2,83
20:49:00	69	12,88	2,83
20:50:00	69	12,88	2,83
20:51:00	69	12,88	2,83
20:52:00	69	12,88	2,83
20:53:00	68	12,88	2,83
20:54:00	69	12,88	2,83
20:55:00	69	12,88	2,83
20:56:00	68	12,88	2,83
20:57:00	68	12,88	2,83
20:58:00	69	12,88	2,83
20:59:00	69	12,88	2,83
21:00:00	69	12,88	2,83
21:01:00	69	12,88	2,83
21:02:00	69	12,87	2,84
21:03:00	69	12,87	2,84
21:04:00	69	12,87	2,84
21:05:00	69	12,87	2,84
21:06:00	69	12,87	2,84
21:07:00	69	12,87	2,84
21:08:00	69	12,87	2,84
21:09:00	68	12,86	2,85
21:10:00	69	12,86	2,85
21:11:00	69	12,86	2,85
21:12:00	69	12,86	2,85
21:13:00	69	12,86	2,85
21:14:00	69	12,86	2,85
21:15:00	68	12,86	2,85
21:16:00	69	12,86	2,85
21:17:00	69	12,86	2,85
21:18:00	69	12,86	2,85
21:19:00	69	12,86	2,85
21:20:00	68	12,86	2,85
21:21:00	69	12,86	2,85
21:22:00	68	12,86	2,85
21:23:00	69	12,86	2,85
21:24:00	69	12,86	2,85
21:25:00	68	12,86	2,85
21:26:00	69	12,85	2,86
21:27:00	69	12,85	2,86
21:28:00	68	12,86	2,85
21:29:00	69	12,85	2,86
21:30:00	69	12,85	2,86
21:31:00	69	12,85	2,86
21:32:00	69	12,85	2,86
21:33:00	68	12,85	2,86
21:34:00	69	12,85	2,86
21:35:00	69	12,85	2,86
21:36:00	69	12,84	2,87
21:37:00	69	12,84	2,87
21:38:00	68	12,84	2,87
21:39:00	68	12,85	2,86
21:40:00	69	12,84	2,87
21:41:00	69	12,85	2,86
21:42:00	69	12,84	2,87
21:43:00	69	12,84	2,87
21:44:00	68	12,84	2,87
21:45:00	68	12,84	2,87
21:46:00	69	12,84	2,87
21:47:00	69	12,84	2,87
21:48:00	69	12,84	2,87
21:49:00	69	12,84	2,87
21:50:00	69	12,84	2,87
21:51:00	68	12,84	2,87
21:52:00	69	12,84	2,87
21:53:00	69	12,84	2,87
21:54:00	69	12,84	2,87
21:55:00	69	12,85	2,86
21:56:00	69	12,84	2,87
21:57:00	69	12,85	2,86
21:58:00	68	12,84	2,87
21:59:00	69	12,84	2,87
22:00:00	69	12,84	2,87
22:01:00	69	12,84	2,87
22:02:00	69	12,84	2,87
22:03:00	69	12,84	2,87
22:04:00	69	12,84	2,87
22:05:00	68	12,85	2,86
22:06:00	69	12,84	2,88
22:07:00	69	12,84	2,88
22:08:00	69	12,84	2,88
22:09:00	69	12,84	2,88
22:10:00	69	12,84	2,88
22:11:00	69	12,84	2,88
22:12:00	68	12,84	2,88
22:13:00	68	12,84	2,88
22:14:00	69	12,84	2,88
22:15:00	69	12,84	2,88
22:16:00	68	12,84	2,88
22:17:00	69	12,84	2,88
22:18:00	69	12,83	2,89
22:19:00	69	12,84	2,88
22:20:00	68	12,83	2,89
22:21:00	69	12,83	2,89
22:22:00	69	12,83	2,89
22:23:00	69	12,83	2,89
22:24:00	68	12,83	2,89
22:25:00	69	12,83	2,89
22:26:00	69	12,83	2,89
22:27:00	69	12,83	2,89
22:28:00	69	12,83	2,89
22:29:00	69	12,83	2,89
22:30:00	69	12,83	2,89
22:31:00	69	12,82	2,90
22:32:00	68	12,83	2,89
22:33:00	68	12,82	2,90
22:34:00	69	12,82	2,90
22:35:00	69	12,82	2,90
22:36:00	68	12,82	2,90
22:37:00	69	12,82	2,90
22:38:00	69	12,82	2,90
22:39:00	68	12,82	2,90
22:40:00	69	12,82	2,90
22:41:00	69	12,82	2,90
22:42:00	69	12,82	2,90
22:43:00	69	12,82	2,90
22:44:00	69	12,82	2,90
22:45:00	69	12,82	2,90
22:46:00	69	12,82	2,90
22:47:00	69	12,82	2,90
22:48:00	69	12,82	2,90
22:49:00	69	12,82	2,90
22:50:00	69	12,82	2,90
22:51:00	69	12,82	2,90
22:52:00	69	12,82	2,90
22:53:00	69	12,82	2,91
22:54:00	68	12,82	2,91
22:55:00	69	12,82	2,91
22:56:00	69	12,82	2,91
22:57:00	68	12,82	2,91
22:58:00	68	12,82	2,91
22:59:00	69	12,82	2,91
23:00:00	69	12,82	2,91
23:01:00	69	12,82	2,91
23:02:00	69	12,82	2,91
23:03:00	68	12,82	2,91
23:04:00	69	12,82	2,91
23:05:00	69	12,82	2,91
23:06:00	69	12,82	2,91
23:07:00	68	12,82	2,91
23:08:00	69	12,82	2,91
23:09:00	68	12,82	2,91
23:10:00	68	12,82	2,91
23:11:00	69	12,82	2,91
23:12:00	68	12,81	2,92
23:13:00	69	12,81	2,92
23:14:00	69	12,81	2,92
23:15:00	69	12,81	2,92
23:16:00	69	12,81	2,92
23:17:00	68	12,81	2,92
23:18:00	69	12,81	2,92
23:19:00	69	12,81	2,92
23:20:00	69	12,81	2,92
23:21:00	68	12,81	2,92
23:22:00	69	12,81	2,92
23:23:00	69	12,81	2,92
23:24:00	69	12,81	2,92
23:25:00	69	12,81	2,92
23:26:00	69	12,81	2,92
23:27:00	69	12,81	2,92
23:28:00	69	12,81	2,92
23:29:00	69	12,81	2,92
23:30:00	69	12,81	2,92
23:31:00	69	12,81	2,92
23:32:00	68	12,81	2,92
23:33:00	69	12,80	2,94
23:34:00	69	12,81	2,92
23:35:00	69	12,81	2,92
23:36:00	69	12,80	2,94
23:37:00	69	12,80	2,94
23:38:00	69	12,80	2,94
23:39:00	69	12,80	2,94
23:40:00	69	12,80	2,94
23:41:00	69	12,80	2,94
23:42:00	69	12,80	2,94
23:43:00	68	12,80	2,94
23:44:00	69	12,80	2,94
23:45:00	69	12,80	2,94
23:46:00	69	12,80	2,94
23:47:00	69	12,80	2,94
23:48:00	68	12,80	2,94
23:49:00	69	12,80	2,94
23:50:00	68	12,80	2,94
23:51:00	69	12,80	2,94
23:52:00	69	12,80	2,94
23:53:00	69	12,80	2,94
23:54:00	68	12,80	2,94
23:55:00	69	12,80	2,94
23:56:00	68	12,79	2,95
23:57:00	69	12,79	2,95
23:58:00	69	12,79	2,95
23:59:00	69	12,79	2,95
24:00:00	69	12,79	2,95
24:01:00	68	12,79	2,95
24:02:00	69	12,79	2,95
24:03:00	69	12,79	2,95
24:04:00	69	12,79	2,95
24:05:00	69	12,79	2,96
24:06:00	69	12,79	2,95
24:07:00	69	12,79	2,95
24:08:00	69	12,79	2,96
24:09:00	68	12,79	2,96
24:10:00	68	12,79	2,96
24:11:00	69	12,79	2,96
24:12:00	69	12,79	2,96
24:13:00	69	12,79	2,96
24:14:00	69	12,79	2,96
24:15:00	69	12,79	2,96
24:16:00	69	12,79	2,96
24:17:00	69	12,79	2,96
24:18:00	68	12,79	2,96
24:19:00	69	12,79	2,96
24:20:00	69	12,79	2,96
24:21:00	69	12,79	2,96
24:22:00	69	12,79	2,96
24:23:00	68	12,79	2,96
24:24:00	68	12,79	2,96
24:25:00	69	12,79	2,96
24:26:00	68	12,79	2,96
24:27:00	69	12,78	2,97
24:28:00	69	12,79	2,96
24:29:00	69	12,78	2,97
24:30:00	69	12,78	2,97
24:31:00	69	12,78	2,97
24:32:00	68	12,78	2,97
24:33:00	69	12,78	2,97
24:34:00	69	12,78	2,97
24:35:00	69	12,78	2,97
24:36:00	69	12,78	2,97
24:37:00	68	12,78	2,97
24:38:00	68	12,78	2,97
24:39:00	69	12,78	2,97
24:40:00	69	12,78	2,97
24:41:00	69	12,78	2,97
24:42:00	69	12,78	2,97
24:43:00	69	12,78	2,97
24:44:00	69	12,78	2,97
24:45:00	69	12,78	2,97
24:46:00	69	12,78	2,97
24:47:00	68	12,78	2,97
24:48:00	69	12,78	2,97
24:49:00	68	12,77	2,98
24:50:00	68	12,77	2,98
24:51:00	69	12,77	2,98
24:52:00	69	12,77	2,98
24:53:00	69	12,77	2,98
24:54:00	69	12,77	2,98
24:55:00	69	12,77	2,98
24:56:00	69	12,77	2,98
24:57:00	68	12,77	2,98
24:58:00	69	12,77	2,98
24:59:00	69	12,77	2,98
25:00:00	69	12,77	2,98
25:01:00	69	12,77	2,98
25:02:00	69	12,77	2,98
25:03:00	68	12,77	2,98
25:04:00	68	12,77	2,98
25:05:00	68	12,77	2,98
25:06:00	69	12,77	2,98
25:07:00	69	12,77	2,98
25:08:00	69	12,77	2,98
25:09:00	68	12,76	2,99
25:10:00	69	12,77	2,98
25:11:00	69	12,76	2,99
25:12:00	69	12,76	2,99
25:13:00	69	12,77	2,98
25:14:00	69	12,76	2,99
25:15:00	68	12,76	2,99
25:16:00	69	12,76	2,99
25:17:00	69	12,76	2,99
25:18:00	69	12,76	2,99
25:19:00	69	12,76	2,99
25:20:00	69	12,76	2,99
25:21:00	69	12,76	2,99
25:22:00	69	12,76	2,99
25:23:00	68	12,76	2,99
25:24:00	69	12,76	2,99
25:25:00	69	12,76	2,99
25:26:00	69	12,76	2,99
25:27:00	69	12,76	2,99
25:28:00	69	12,76	2,99
25:29:00	69	12,76	2,99
25:30:00	69	12,76	2,99
25:31:00	69	12,76	2,99
25:32:00	69	12,76	2,99
25:33:00	69	12,76	2,99
25:34:00	68	12,76	2,99
25:35:00	68	12,76	2,99
25:36:00	69	12,76	2,99
25:37:00	69	12,75	3,00
25:38:00	69	12,75	3,00
25:39:00	68	12,75	3,00
25:40:00	69	12,75	3,00
25:41:00	69	12,75	3,00
25:42:00	69	12,75	3,00
25:43:00	68	12,75	3,00
25:44:00	69	12,75	3,00
25:45:00	69	12,75	3,00
25:46:00	69	12,75	3,00
25:47:00	69	12,75	3,00
25:48:00	68	12,75	3,00
25:49:00	69	12,75	3,00
25:50:00	69	12,75	3,00
25:51:00	69	12,75	3,00
25:52:00	69	12,75	3,00
25:53:00	69	12,75	3,00
25:54:00	69	12,75	3,00
25:55:00	69	12,75	3,00
25:56:00	69	12,75	3,00
25:57:00	69	12,75	3,00
25:58:00	69	12,75	3,00
25:59:00	69	12,75	3,01
26:00:00	69	12,75	3,01
26:01:00	69	12,75	3,01
26:02:00	69	12,75	3,01
26:03:00	69	12,75	3,01
26:04:00	68	12,75	3,01
26:05:00	69	12,75	3,01
26:06:00	69	12,75	3,01
26:07:00	69	12,74	3,02
26:08:00	69	12,75	3,01
26:09:00	68	12,75	3,01
26:10:00	69	12,75	3,01
26:11:00	69	12,75	3,01
26:12:00	69	12,75	3,01
26:13:00	69	12,75	3,01
26:14:00	68	12,75	3,01
26:15:00	69	12,75	3,01
26:16:00	69	12,75	3,01
26:17:00	69	12,75	3,01
26:18:00	69	12,75	3,01
26:19:00	69	12,75	3,01
26:20:00	68	12,75	3,01
26:21:00	69	12,75	3,01
26:22:00	69	12,75	3,01
26:23:00	69	12,75	3,01
26:24:00	69	12,75	3,01
26:25:00	69	12,75	3,01
26:26:00	69	12,75	3,01
26:27:00	69	12,75	3,01
26:28:00	69	12,75	3,01
26:29:00	69	12,75	3,01
26:30:00	69	12,75	3,01
26:31:00	69	12,75	3,01
26:32:00	69	12,74	3,02
26:33:00	69	12,74	3,02
26:34:00	69	12,74	3,02
26:35:00	69	12,74	3,02
26:36:00	69	12,74	3,02
26:37:00	68	12,74	3,02
26:38:00	69	12,74	3,02
26:39:00	69	12,74	3,02
26:40:00	68	12,74	3,02
26:41:00	69	12,74	3,02
26:42:00	69	12,74	3,02
26:43:00	69	12,73	3,03
26:44:00	69	12,74	3,02
26:45:00	69	12,73	3,03
26:46:00	69	12,73	3,03
26:47:00	69	12,73	3,03
26:48:00	69	12,73	3,03
26:49:00	69	12,73	3,03
26:50:00	69	12,73	3,03
26:51:00	69	12,73	3,03
26:52:00	69	12,73	3,03
26:53:00	69	12,73	3,03
26:54:00	69	12,73	3,03
26:55:00	69	12,73	3,03
26:56:00	69	12,73	3,03
26:57:00	69	12,73	3,03
26:58:00	69	12,73	3,03
26:59:00	69	12,72	3,05
27:00:00	69	12,73	3,03
27:01:00	69	12,72	3,05
27:02:00	69	12,72	3,05
27:03:00	69	12,73	3,03
27:04:00	69	12,72	3,05
27:05:00	69	12,72	3,05
27:06:00	69	12,72	3,05
27:07:00	69	12,72	3,05
27:08:00	69	12,72	3,05
27:09:00	68	12,72	3,05
27:10:00	69	12,72	3,05
27:11:00	69	12,72	3,05
27:12:00	69	12,72	3,05
27:13:00	69	12,72	3,05
27:14:00	69	12,72	3,05
27:15:00	69	12,72	3,05
27:16:00	68	12,72	3,05
27:17:00	69	12,72	3,05
27:18:00	69	12,72	3,05
27:19:00	69	12,72	3,05
27:20:00	69	12,72	3,05
27:21:00	69	12,72	3,05
27:22:00	69	12,72	3,05
27:23:00	69	12,72	3,05
27:24:00	69	12,72	3,05
27:25:00	69	12,72	3,05
27:26:00	69	12,72	3,06
27:27:00	68	12,72	3,06
27:28:00	69	12,72	3,06
27:29:00	69	12,72	3,06
27:30:00	69	12,72	3,06
27:31:00	69	12,72	3,06
27:32:00	69	12,72	3,06
27:33:00	69	12,72	3,06
27:34:00	69	12,72	3,06
27:35:00	69	12,72	3,06
27:36:00	69	12,72	3,06
27:37:00	69	12,72	3,06
27:38:00	69	12,72	3,06
27:39:00	69	12,72	3,06
27:40:00	69	12,72	3,06
27:41:00	69	12,72	3,06
27:42:00	69	12,72	3,06
27:43:00	69	12,72	3,06
27:44:00	69	12,72	3,06
27:45:00	69	12,72	3,06
27:46:00	68	12,72	3,06
27:47:00	68	12,72	3,06
27:48:00	68	12,72	3,06
27:49:00	69	12,72	3,06
27:50:00	69	12,71	3,07
27:51:00	69	12,71	3,07
27:52:00	68	12,71	3,07
27:53:00	69	12,72	3,06
27:54:00	69	12,71	3,07
27:55:00	68	12,71	3,07
27:56:00	69	12,71	3,07
27:57:00	69	12,71	3,07
27:58:00	68	12,72	3,06
27:59:00	69	12,71	3,07
28:00:00	69	12,71	3,07
28:01:00	69	12,71	3,07
28:02:00	69	12,71	3,07
28:03:00	69	12,71	3,07
28:04:00	69	12,71	3,07
28:05:00	69	12,71	3,07
28:06:00	69	12,71	3,07
28:07:00	69	12,71	3,07
28:08:00	69	12,71	3,07
28:09:00	69	12,71	3,07
28:10:00	69	12,71	3,07
28:11:00	69	12,71	3,07
28:12:00	69	12,71	3,07
28:13:00	69	12,70	3,08
28:14:00	69	12,71	3,07
28:15:00	69	12,70	3,08
28:16:00	68	12,71	3,07
28:17:00	69	12,71	3,07
28:18:00	68	12,71	3,07
28:19:00	69	12,71	3,07
28:20:00	69	12,70	3,08
28:21:00	69	12,70	3,08
28:22:00	69	12,71	3,07
28:23:00	69	12,70	3,08
28:24:00	69	12,70	3,08
28:25:00	68	12,70	3,08
