Repository: ProgWizer/parser

File: project-root/data/Data Acquisition/Data Acquisition/2003 year (492)/UCA R Dragon G1630+0.8%SMS+0.15%R-7 (50C-66C).txt
--Test Summary--
Full Path and File Name	
Instrument Name	4262R
Instrument Type	Model 4262 Twin Cell UCA
Instrument Serial Number	111R
Test Start Date	06.06.2003
Test Start Time	18:05:15
Test Stop Date	07.06.2003
Test Stop Time	18:08:08
Test Length	24:02:53
Final Sample Time Offset	24:02:06
Controller Schedule Name	
Sampling Period	60 seconds
Comments	T: 50C(30min), 66C(240min), tap water, dry-blending
Information	WellID	
Information	Customer	Dragon
Information	CementClass	G
Information	CementMfr	Dyckerhoff
Information	Additives	0.8%SMS+0.15%R-7
Information	Density	1630
Information	BHCT	50
Information	BHST	66
Information	FluidLoss	
Information	JobType	Research
Calculated Value	CS_50	4:18:00
Calculated Value	CS_500	9:25:00
Calculated Value	CS_Time8h	2,68 MPa
Calculated Value	CS_Time16h	5,38 MPa
Calculated Value	CS_Time24h	6,40 MPa
Calculated Value	CS_Time48h	N/A
Calculated Value	CS_Time72h	N/A
Calculated Curve	Compressive Strength	Compressive strength type A (less than 14 lb/gal)
Initial Temperature (°C)	24 °C
Final Temperature (°C)	66 °C
Initial Transit Time (microsec/in)	16,85 microsec/in
Final Transit Time (microsec/in)	11,18 microsec/in
Initial Compressive Strength (MPa)	0,00 MPa
Final Compressive Strength (MPa)	6,40 MPa
--Data--
Time (HH:MM:SS)	Temperature (°C)	Transit Time (microsec/in)	Compressive Strength (MPa)
0:00:00	24	16,85	0,00
0:01:00	24	16,85	0,00
0:02:00	24	16,85	0,00
0:03:00	24	16,85	0,00
0:04:00	24	16,85	0,00
0:05:00	22	16,85	0,00
0:06:00	25	16,84	0,00
0:07:00	25	16,85	0,00
0:08:00	26	16,85	0,00
0:09:00	27	16,84	0,00
0:10:00	28	16,83	0,00
0:11:00	28	16,83	0,01
0:12:00	30	16,81	0,01
0:13:00	31	16,80	0,01
0:14:00	32	16,78	0,02
0:15:00	32	16,77	0,03
0:16:00	33	16,74	0,04
0:17:00	34	16,72	0,04
0:18:00	35	16,71	0,05
0:19:00	37	16,69	0,05
0:20:00	38	16,68	0,06
0:21:00	38	16,66	0,06
0:22:00	40	16,63	0,07
0:23:00	41	16,62	0,08
0:24:00	42	16,61	0,08
0:25:00	43	16,59	0,08
0:26:00	43	16,57	0,09
0:27:00	45	16,56	0,10
0:28:00	46	16,54	0,10
0:29:00	47	16,52	0,11
0:30:00	47	16,50	0,11
0:31:00	48		
0:32:00	50	16,48	0,12
0:33:00	51	16,47	0,13
0:34:00	51	16,45	0,13
0:35:00	52	16,45	0,14
0:36:00	53	16,44	0,14
0:37:00	52	16,43	0,14
0:38:00	53	16,42	0,14
0:39:00	53	16,42	0,14
0:40:00	53	16,41	0,15
0:41:00	54	16,41	0,15
0:42:00	54	16,42	0,14
0:43:00	54	16,42	0,14
0:44:00	54	16,42	0,14
0:45:00	54	16,42	0,14
0:46:00	54	16,42	0,14
0:47:00	54	16,42	0,14
0:48:00	54	16,42	0,14
0:49:00	54	16,42	0,14
0:50:00	54	16,42	0,14
0:51:00	53	16,43	0,14
0:52:00	53	16,43	0,14
0:53:00	53	16,43	0,14
0:54:00	53	16,43	0,14
0:55:00	53	16,44	0,14
0:56:00	53	16,44	0,14
0:57:00	53	16,45	0,14
0:58:00	53	16,42	0,14
0:59:00	53	16,42	0,14
1:00:00	53	16,43	0,14
1:01:00	53	16,43	0,14
1:02:00	53	16,43	0,14
1:03:00	53	16,43	0,14
1:04:00	53	16,44	0,14
1:05:00	54	16,44	0,14
1:06:00	53	16,44	0,14
1:07:00	53	16,44	0,14
1:08:00	53	16,45	0,14
1:09:00	53	16,45	0,14
1:10:00	53	16,45	0,14
1:11:00	53	16,45	0,14
1:12:00	54	16,45	0,14
1:13:00	53	16,45	0,13
1:14:00	53	16,45	0,13
1:15:00	53	16,45	0,13
1:16:00	54	16,45	0,13
1:17:00	53	16,45	0,13
1:18:00	54	16,45	0,13
1:19:00	53	16,45	0,13
1:20:00	54	16,45	0,13
1:21:00	54	16,46	0,13
1:22:00	54	16,46	0,13
1:23:00	54	16,45	0,13
1:24:00	54	16,46	0,13
1:25:00	54	16,46	0,13
1:26:00	54	16,46	0,13
1:27:00	54	16,46	0,13
1:28:00	54	16,46	0,13
1:29:00	54	16,46	0,13
1:30:00	54	16,46	0,13
1:31:00	54	16,46	0,13
1:32:00	54	16,46	0,13
1:33:00	54	16,46	0,13
1:34:00	54	16,46	0,13
1:35:00	54	16,46	0,13
1:36:00	54	16,46	0,13
1:37:00	54	16,46	0,13
1:38:00	55	16,47	0,13
1:39:00	55	16,46	0,13
1:40:00	55	16,46	0,13
1:41:00	54	16,47	0,13
1:42:00	55	16,47	0,13
1:43:00	55	16,46	0,13
1:44:00	55	16,46	0,13
1:45:00	55	16,47	0,13
1:46:00	54	16,46	0,13
1:47:00	55	16,47	0,13
1:48:00	55	16,47	0,13
1:49:00	56	16,47	0,13
1:50:00	55	16,46	0,13
1:51:00	55	16,47	0,13
1:52:00	55	16,47	0,13
1:53:00	55	16,47	0,13
1:54:00	55	16,47	0,13
1:55:00	55	16,47	0,13
1:56:00	55	16,47	0,13
1:57:00	55	16,47	0,13
1:58:00	55	16,47	0,13
1:59:00	56	16,48	0,12
2:00:00	56	16,48	0,12
2:01:00	56	16,48	0,12
2:02:00	56	16,48	0,12
2:03:00	56	16,48	0,12
2:04:00	57	16,48	0,12
2:05:00	56	16,48	0,12
2:06:00	56	16,48	0,12
2:07:00	56	16,49	0,12
2:08:00	56	16,48	0,12
2:09:00	57	16,50	0,12
2:10:00	56	16,50	0,12
2:11:00	57	16,50	0,12
2:12:00	57	16,49	0,12
2:13:00	56	16,50	0,11
2:14:00	57	16,50	0,11
2:15:00	57	16,50	0,11
2:16:00	57	16,50	0,11
2:17:00	57	16,51	0,11
2:18:00	57	16,51	0,11
2:19:00	57	16,51	0,11
2:20:00	57	16,51	0,11
2:21:00	57	16,53	0,11
2:22:00	57	16,53	0,11
2:23:00	57	16,54	0,10
2:24:00	57	16,54	0,10
2:25:00	57	16,54	0,10
2:26:00	57	16,54	0,10
2:27:00	58	16,54	0,10
2:28:00	58	16,55	0,10
2:29:00	58	16,56	0,10
2:30:00	57	16,55	0,10
2:31:00	58	16,55	0,10
2:32:00	58	16,56	0,09
2:33:00	58	16,56	0,09
2:34:00	58	16,56	0,09
2:35:00	58	16,58	0,09
2:36:00	58	16,59	0,09
2:37:00	58	16,59	0,08
2:38:00	59	16,60	0,08
2:39:00	58	16,59	0,08
2:40:00	59	16,61	0,08
2:41:00	59	16,62	0,08
2:42:00	59	16,62	0,08
2:43:00	59	16,62	0,07
2:44:00	59	16,63	0,07
2:45:00	59	16,63	0,07
2:46:00	59	16,64	0,07
2:47:00	59	16,64	0,07
2:48:00	59	16,66	0,06
2:49:00	59	16,66	0,06
2:50:00	59	16,66	0,06
2:51:00	59	16,66	0,06
2:52:00	59	16,67	0,06
2:53:00	59	16,68	0,06
2:54:00	59	16,68	0,05
2:55:00	59	16,68	0,05
2:56:00	59	16,70	0,05
2:57:00	60	16,70	0,05
2:58:00	60	16,71	0,05
2:59:00	59	16,72	0,04
3:00:00	60	16,72	0,04
3:01:00	60	16,74	0,04
3:02:00	60	16,74	0,04
3:03:00	60	16,74	0,03
3:04:00	60	16,75	0,03
3:05:00	60	16,76	0,03
3:06:00	60	16,76	0,03
3:07:00	60	16,77	0,03
3:08:00	60	16,77	0,03
3:09:00	60	16,77	0,02
3:10:00	60	16,77	0,02
3:11:00	60	16,78	0,02
3:12:00	61	16,79	0,02
3:13:00	61	16,78	0,02
3:14:00	61	16,78	0,02
3:15:00	61	16,78	0,02
3:16:00	61	16,79	0,02
3:17:00	61	16,79	0,02
3:18:00	61	16,79	0,02
3:19:00	61	16,79	0,02
3:20:00	61	16,79	0,02
3:21:00	61	16,79	0,02
3:22:00	61	16,78	0,02
3:23:00	61	16,78	0,02
3:24:00	61	16,78	0,02
3:25:00	62	16,78	0,02
3:26:00	61	16,77	0,02
3:27:00	61	16,77	0,02
3:28:00	61	16,77	0,03
3:29:00	62	16,76	0,03
3:30:00	62	16,76	0,03
3:31:00	62	16,75	0,03
3:32:00	62	16,74	0,04
3:33:00	62	16,74	0,04
3:34:00	62	16,73	0,04
3:35:00	62	16,72	0,04
3:36:00	63	16,71	0,04
3:37:00	62	16,70	0,05
3:38:00	63	16,69	0,05
3:39:00	62	16,68	0,05
3:40:00	63	16,67	0,06
3:41:00	62	16,66	0,06
3:42:00	63	16,65	0,07
3:43:00	63	16,64	0,07
3:44:00	63	16,62	0,07
3:45:00	63	16,61	0,08
3:46:00	63	16,59	0,09
3:47:00	63	16,57	0,09
3:48:00	63	16,56	0,10
3:49:00	63	16,54	0,10
3:50:00	63	16,53	0,11
3:51:00	63	16,50	0,11
3:52:00	63	16,49	0,12
3:53:00	63	16,48	0,12
3:54:00	63	16,46	0,13
3:55:00	63	16,44	0,14
3:56:00	64	16,41	0,15
3:57:00	64	16,40	0,15
3:58:00	64	16,38	0,16
3:59:00	64	16,36	0,17
4:00:00	64	16,34	0,17
4:01:00	64	16,32	0,18
4:02:00	64	16,29	0,19
4:03:00	64	16,27	0,20
4:04:00	64	16,25	0,21
4:05:00	64	16,23	0,21
4:06:00	64	16,19	0,23
4:07:00	65	16,17	0,24
4:08:00	64	16,14	0,25
4:09:00	64	16,12	0,26
4:10:00	64	16,09	0,27
4:11:00	65	16,06	0,28
4:12:00	65	16,05	0,29
4:13:00	65	16,02	0,30
4:14:00	65	16,00	0,31
4:15:00	65	15,97	0,32
4:16:00	65	15,94	0,33
4:17:00	65	15,92	0,34
4:18:00	65	15,90	0,35
4:19:00	65	15,88	0,36
4:20:00	65	15,85	0,37
4:21:00	65	15,82	0,38
4:22:00	65	15,80	0,39
4:23:00	65	15,78	0,40
4:24:00	65	15,75	0,41
4:25:00	66	15,72	0,43
4:26:00	66	15,70	0,44
4:27:00	65	15,68	0,45
4:28:00	66	15,66	0,46
4:29:00	66	15,62	0,48
4:30:00	66	15,59	0,49
4:31:00	66	15,57	0,50
4:32:00	66	15,54	0,51
4:33:00	66	15,52	0,52
4:34:00	66	15,49	0,54
4:35:00	66	15,47	0,55
4:36:00	66	15,45	0,56
4:37:00	66	15,43	0,57
4:38:00	66	15,41	0,58
4:39:00	66	15,39	0,59
4:40:00	66	15,36	0,60
4:41:00	66	15,34	0,61
4:42:00	66	15,32	0,63
4:43:00	66	15,30	0,63
4:44:00	66	15,28	0,65
4:45:00	66	15,26	0,66
4:46:00	66	15,24	0,67
4:47:00	66	15,22	0,68
4:48:00	66	15,18	0,70
4:49:00	66	15,17	0,71
4:50:00	66	15,15	0,72
4:51:00	66	15,13	0,73
4:52:00	66	15,10	0,75
4:53:00	66	15,09	0,76
4:54:00	66	15,06	0,77
4:55:00	66	15,05	0,78
4:56:00	66	15,03	0,79
4:57:00	66	15,01	0,80
4:58:00	66	14,99	0,81
4:59:00	66	14,98	0,82
5:00:00	66	14,96	0,83
5:01:00	66	14,94	0,84
5:02:00	66	14,92	0,85
5:03:00	66	14,90	0,87
5:04:00	66	14,88	0,88
5:05:00	66	14,87	0,89
5:06:00	66	14,85	0,90
5:07:00	66	14,83	0,91
5:08:00	66	14,80	0,93
5:09:00	66	14,79	0,94
5:10:00	66	14,77	0,95
5:11:00	66	14,75	0,96
5:12:00	66	14,73	0,97
5:13:00	66	14,71	0,99
5:14:00	66	14,70	1,00
5:15:00	66	14,68	1,01
5:16:00	66	14,67	1,02
5:17:00	66	14,65	1,03
5:18:00	66	14,64	1,04
5:19:00	66	14,62	1,05
5:20:00	66	14,61	1,06
5:21:00	66	14,59	1,07
5:22:00	65	14,58	1,08
5:23:00	66	14,56	1,09
5:24:00	66	14,55	1,10
5:25:00	66	14,53	1,11
5:26:00	66	14,52	1,12
5:27:00	66	14,50	1,13
5:28:00	66	14,49	1,15
5:29:00	66	14,47	1,16
5:30:00	66	14,44	1,18
5:31:00	66	14,43	1,18
5:32:00	66	14,42	1,19
5:33:00	66	14,40	1,21
5:34:00	65	14,39	1,22
5:35:00	66	14,38	1,23
5:36:00	66	14,36	1,24
5:37:00	65	14,34	1,25
5:38:00	65	14,33	1,26
5:39:00	65	14,31	1,27
5:40:00	66	14,30	1,29
5:41:00	66	14,29	1,29
5:42:00	66	14,28	1,30
5:43:00	66	14,27	1,31
5:44:00	66	14,25	1,32
5:45:00	66	14,24	1,33
5:46:00	65	14,22	1,35
5:47:00	65	14,22	1,35
5:48:00	66	14,20	1,36
5:49:00	66	14,19	1,38
5:50:00	66	14,18	1,38
5:51:00	66	14,16	1,39
5:52:00	66	14,15	1,41
5:53:00	66	14,14	1,41
5:54:00	66	14,13	1,43
5:55:00	66	14,12	1,43
5:56:00	66	14,10	1,44
5:57:00	66	14,08	1,46
5:58:00	66	14,07	1,48
5:59:00	66	14,06	1,48
6:00:00	66	14,04	1,50
6:01:00	66	14,04	1,50
6:02:00	66	14,02	1,52
6:03:00	66	14,02	1,52
6:04:00	66	14,00	1,54
6:05:00	65	13,99	1,54
6:06:00	66	13,98	1,56
6:07:00	66	13,96	1,57
6:08:00	66	13,96	1,58
6:09:00	66	13,94	1,59
6:10:00	66	13,93	1,60
6:11:00	65	13,92	1,61
6:12:00	66	13,91	1,62
6:13:00	66	13,89	1,63
6:14:00	66	13,89	1,64
6:15:00	66	13,88	1,64
6:16:00	65	13,86	1,66
6:17:00	65	13,86	1,66
6:18:00	66	13,85	1,67
6:19:00	66	13,84	1,69
6:20:00	66	13,83	1,69
6:21:00	66	13,82	1,70
6:22:00	66	13,80	1,71
6:23:00	65	13,80	1,72
6:24:00	65	13,78	1,74
6:25:00	66	13,77	1,74
6:26:00	66	13,77	1,75
6:27:00	66	13,75	1,76
6:28:00	66	13,75	1,77
6:29:00	66	13,74	1,78
6:30:00	66	13,71	1,80
6:31:00	65	13,71	1,81
6:32:00	66	13,69	1,82
6:33:00	66	13,68	1,83
6:34:00	66	13,68	1,84
6:35:00	66	13,67	1,85
6:36:00	66	13,66	1,86
6:37:00	65	13,65	1,87
6:38:00	66	13,64	1,88
6:39:00	65	13,63	1,88
6:40:00	66	13,62	1,90
6:41:00	66	13,61	1,91
6:42:00	66	13,59	1,92
6:43:00	66	13,59	1,93
6:44:00	66	13,58	1,94
6:45:00	65	13,56	1,95
6:46:00	66	13,56	1,96
6:47:00	66	13,55	1,97
6:48:00	66	13,54	1,98
6:49:00	65	13,54	1,99
6:50:00	65	13,53	1,99
6:51:00	66	13,51	2,01
6:52:00	66	13,50	2,02
6:53:00	65	13,50	2,03
6:54:00	66	13,49	2,03
6:55:00	66	13,48	2,04
6:56:00	66	13,47	2,06
6:57:00	66	13,46	2,07
6:58:00	66	13,45	2,08
6:59:00	66	13,45	2,08
7:00:00	66	13,44	2,09
7:01:00	66	13,43	2,10
7:02:00	66	13,42	2,11
7:03:00	66	13,41	2,12
7:04:00	65	13,41	2,13
7:05:00	66	13,40	2,13
7:06:00	66	13,38	2,16
7:07:00	66	13,37	2,17
7:08:00	66	13,36	2,18
7:09:00	66	13,36	2,18
7:10:00	66	13,35	2,19
7:11:00	66	13,34	2,20
7:12:00	65	13,32	2,22
7:13:00	66	13,32	2,22
7:14:00	66	13,31	2,24
7:15:00	66	13,30	2,25
7:16:00	66	13,30	2,25
7:17:00	66	13,29	2,26
7:18:00	66	13,28	2,27
7:19:00	66	13,27	2,28
7:20:00	66	13,26	2,30
7:21:00	66	13,25	2,31
7:22:00	66	13,24	2,32
7:23:00	66	13,23	2,33
7:24:00	66	13,23	2,34
7:25:00	66	13,22	2,34
7:26:00	66	13,21	2,35
7:27:00	66	13,21	2,35
7:28:00	66	13,20	2,37
7:29:00	66	13,19	2,38
7:30:00	66	13,18	2,39
7:31:00	66	13,18	2,40
7:32:00	66	13,17	2,41
7:33:00	66	13,16	2,42
7:34:00	66	13,15	2,43
7:35:00	65	13,14	2,44
7:36:00	66	13,14	2,45
7:37:00	65	13,13	2,46
7:38:00	66	13,12	2,47
7:39:00	66	13,12	2,47
7:40:00	66	13,11	2,47
7:41:00	66	13,11	2,48
7:42:00	66	13,10	2,49
7:43:00	66	13,09	2,50
7:44:00	66	13,07	2,53
7:45:00	66	13,07	2,53
7:46:00	65	13,06	2,54
7:47:00	66	13,05	2,55
7:48:00	66	13,05	2,56
7:49:00	66	13,04	2,57
7:50:00	65	13,03	2,58
7:51:00	65	13,02	2,59
7:52:00	66	13,02	2,60
7:53:00	66	13,01	2,61
7:54:00	65	13,00	2,62
7:55:00	66	13,00	2,63
7:56:00	66	12,99	2,64
7:57:00	66	12,98	2,65
7:58:00	65	12,97	2,66
7:59:00	66	12,96	2,67
8:00:00	66	12,96	2,68
8:01:00	66	12,95	2,69
8:02:00	66	12,94	2,70
8:03:00	66	12,93	2,71
8:04:00	66	12,93	2,72
8:05:00	66	12,93	2,72
8:06:00	66	12,92	2,73
8:07:00	66	12,91	2,74
8:08:00	66	12,91	2,75
8:09:00	66	12,90	2,76
8:10:00	66	12,90	2,76
8:11:00	66	12,89	2,77
8:12:00	66	12,88	2,79
8:13:00	66	12,88	2,80
8:14:00	65	12,87	2,81
8:15:00	66	12,86	2,82
8:16:00	65	12,86	2,82
8:17:00	66	12,85	2,83
8:18:00	66	12,84	2,84
8:19:00	65	12,84	2,85
8:20:00	66	12,83	2,86
8:21:00	66	12,83	2,86
8:22:00	66	12,82	2,87
8:23:00	66	12,82	2,88
8:24:00	66	12,81	2,89
8:25:00	66	12,80	2,90
8:26:00	66	12,80	2,90
8:27:00	66	12,78	2,94
8:28:00	66	12,78	2,94
8:29:00	66	12,77	2,95
8:30:00	66	12,76	2,96
8:31:00	66	12,75	2,97
8:32:00	66	12,75	2,97
8:33:00	66	12,75	2,98
8:34:00	66	12,74	2,99
8:35:00	66	12,74	2,99
8:36:00	66	12,73	3,00
8:37:00	66	12,73	3,01
8:38:00	66	12,72	3,03
8:39:00	65	12,71	3,04
8:40:00	65	12,71	3,04
8:41:00	66	12,70	3,05
8:42:00	66	12,70	3,06
8:43:00	66	12,69	3,07
8:44:00	66	12,69	3,07
8:45:00	66	12,68	3,08
8:46:00	65	12,67	3,09
8:47:00	66	12,66	3,11
8:48:00	66	12,66	3,12
8:49:00	66	12,66	3,12
8:50:00	66	12,65	3,13
8:51:00	66	12,64	3,14
8:52:00	66	12,64	3,14
8:53:00	66	12,63	3,15
8:54:00	65	12,63	3,16
8:55:00	66	12,62	3,18
8:56:00	66	12,62	3,18
8:57:00	66	12,61	3,19
8:58:00	66	12,61	3,20
8:59:00	66	12,61	3,20
9:00:00	66	12,60	3,21
9:01:00	65	12,59	3,22
9:02:00	66	12,59	3,22
9:03:00	66	12,58	3,24
9:04:00	66	12,57	3,25
9:05:00	66	12,57	3,25
9:06:00	66	12,57	3,26
9:07:00	66	12,57	3,26
9:08:00	66	12,56	3,27
9:09:00	65	12,55	3,28
9:10:00	66	12,55	3,28
9:11:00	66	12,54	3,30
9:12:00	66	12,54	3,31
9:13:00	66	12,54	3,31
9:14:00	66	12,53	3,32
9:15:00	66	12,52	3,35
9:16:00	66	12,52	3,35
9:17:00	66	12,51	3,36
9:18:00	66	12,50	3,37
9:19:00	66	12,50	3,37
9:20:00	66	12,49	3,38
9:21:00	65	12,49	3,38
9:22:00	65	12,48	3,40
9:23:00	66	12,48	3,40
9:24:00	66	12,48	3,41
9:25:00	66	12,47	3,42
9:26:00	66	12,47	3,42
9:27:00	66	12,46	3,43
9:28:00	66	12,45	3,45
9:29:00	66	12,45	3,45
9:30:00	66	12,45	3,46
9:31:00	65	12,45	3,46
9:32:00	66	12,44	3,47
9:33:00	66	12,43	3,48
9:34:00	66	12,43	3,48
9:35:00	66	12,43	3,50
9:36:00	65	12,43	3,50
9:37:00	66	12,42	3,51
9:38:00	66	12,41	3,52
9:39:00	66	12,41	3,52
9:40:00	65	12,40	3,54
9:41:00	66	12,39	3,55
9:42:00	66	12,39	3,55
9:43:00	66	12,39	3,55
9:44:00	66	12,39	3,56
9:45:00	66	12,38	3,58
9:46:00	66	12,38	3,58
9:47:00	66	12,37	3,59
9:48:00	66	12,37	3,59
9:49:00	66	12,36	3,60
9:50:00	66	12,36	3,60
9:51:00	66	12,36	3,60
9:52:00	66	12,36	3,61
9:53:00	66	12,35	3,63
9:54:00	66	12,35	3,63
9:55:00	65	12,34	3,64
9:56:00	66	12,34	3,64
9:57:00	66	12,34	3,65
9:58:00	66	12,34	3,65
9:59:00	66	12,33	3,67
10:00:00	66	12,33	3,67
10:01:00	66	12,32	3,68
10:02:00	66	12,32	3,68
10:03:00	66	12,32	3,68
10:04:00	66	12,31	3,70
10:05:00	66	12,30	3,71
10:06:00	66	12,30	3,71
10:07:00	66	12,30	3,72
10:08:00	66	12,29	3,74
10:09:00	66	12,28	3,75
10:10:00	66	12,28	3,75
10:11:00	66	12,27	3,76
10:12:00	66	12,27	3,76
10:13:00	66	12,27	3,76
10:14:00	66	12,27	3,78
10:15:00	65	12,27	3,78
10:16:00	66	12,26	3,79
10:17:00	66	12,26	3,79
10:18:00	66	12,25	3,81
10:19:00	66	12,25	3,81
10:20:00	66	12,25	3,82
10:21:00	66	12,25	3,82
10:22:00	65	12,24	3,83
10:23:00	66	12,24	3,83
10:24:00	65	12,23	3,85
10:25:00	66	12,23	3,85
10:26:00	65	12,22	3,86
10:27:00	65	12,22	3,86
10:28:00	66	12,21	3,88
10:29:00	66	12,21	3,88
10:30:00	66	12,21	3,89
10:31:00	66	12,21	3,89
10:32:00	66	12,21	3,89
10:33:00	66	12,20	3,90
10:34:00	66	12,20	3,90
10:35:00	66	12,19	3,92
10:36:00	66	12,19	3,92
10:37:00	66	12,18	3,93
10:38:00	66	12,18	3,93
10:39:00	66	12,18	3,95
10:40:00	66	12,18	3,95
10:41:00	66	12,17	3,96
10:42:00	66	12,17	3,96
10:43:00	66	12,17	3,96
10:44:00	66	12,16	3,98
10:45:00	66	12,16	3,98
10:46:00	66	12,16	3,99
10:47:00	66	12,16	3,99
10:48:00	65	12,16	3,99
10:49:00	66	12,15	4,01
10:50:00	66	12,15	4,01
10:51:00	66	12,14	4,02
10:52:00	66	12,14	4,02
10:53:00	66	12,14	4,02
10:54:00	66	12,13	4,04
10:55:00	66	12,13	4,04
10:56:00	66	12,13	4,04
10:57:00	65	12,13	4,05
10:58:00	66	12,13	4,05
10:59:00	66	12,12	4,06
11:00:00	66	12,12	4,06
11:01:00	66	12,12	4,06
11:02:00	66	12,11	4,08
11:03:00	66	12,11	4,08
11:04:00	66	12,11	4,08
11:05:00	66	12,10	4,09
11:06:00	66	12,10	4,09
11:07:00	66	12,09	4,12
11:08:00	65	12,09	4,12
11:09:00	66	12,09	4,12
11:10:00	66	12,08	4,14
11:11:00	65	12,08	4,14
11:12:00	66	12,08	4,14
11:13:00	66	12,07	4,15
11:14:00	66	12,07	4,15
11:15:00	66	12,06	4,17
11:16:00	66	12,06	4,17
11:17:00	66	12,06	4,17
11:18:00	66	12,06	4,19
11:19:00	66	12,06	4,19
11:20:00	66	12,06	4,19
11:21:00	66	12,05	4,20
11:22:00	66	12,05	4,20
11:23:00	66	12,04	4,22
11:24:00	66	12,04	4,22
11:25:00	66	12,04	4,22
11:26:00	66	12,04	4,23
11:27:00	66	12,04	4,23
11:28:00	65	12,04	4,23
11:29:00	66	12,03	4,25
11:30:00	66	12,03	4,25
11:31:00	66	12,02	4,26
11:32:00	66	12,02	4,26
11:33:00	66	12,02	4,26
11:34:00	66	12,02	4,26
11:35:00	66	12,01	4,28
11:36:00	65	12,01	4,28
11:37:00	66	12,01	4,28
11:38:00	66	12,00	4,29
11:39:00	66	12,00	4,29
11:40:00	66	12,00	4,31
11:41:00	66	12,00	4,31
11:42:00	65	12,00	4,31
11:43:00	65	11,99	4,32
11:44:00	66	11,99	4,32
11:45:00	66	11,99	4,32
11:46:00	66	11,98	4,34
11:47:00	65	11,98	4,34
11:48:00	66	11,98	4,34
11:49:00	66	11,97	4,36
11:50:00	66	11,97	4,36
11:51:00	65	11,97	4,36
11:52:00	66	11,97	4,37
11:53:00	66	11,97	4,37
11:54:00	66	11,97	4,37
11:55:00	66	11,97	4,37
11:56:00	66	11,97	4,37
11:57:00	66	11,96	4,39
11:58:00	65	11,96	4,39
11:59:00	65	11,96	4,39
12:00:00	66	11,95	4,40
12:01:00	66	11,95	4,40
12:02:00	66	11,95	4,42
12:03:00	66	11,95	4,42
12:04:00	66	11,95	4,42
12:05:00	66	11,95	4,42
12:06:00	66	11,94	4,44
12:07:00	66	11,94	4,44
12:08:00	66	11,94	4,44
12:09:00	66	11,94	4,44
12:10:00	65	11,93	4,45
12:11:00	66	11,93	4,45
12:12:00	66	11,93	4,45
12:13:00	66	11,91	4,49
12:14:00	66	11,91	4,49
12:15:00	66	11,91	4,49
12:16:00	65	11,91	4,49
12:17:00	66	11,91	4,50
12:18:00	65	11,91	4,50
12:19:00	66	11,91	4,50
12:20:00	66	11,90	4,52
12:21:00	66	11,90	4,52
12:22:00	66	11,90	4,52
12:23:00	66	11,90	4,52
12:24:00	66	11,90	4,52
12:25:00	66	11,89	4,53
12:26:00	66	11,89	4,53
12:27:00	66	11,88	4,55
12:28:00	66	11,88	4,55
12:29:00	65	11,88	4,55
12:30:00	66	11,88	4,55
12:31:00	65	11,88	4,57
12:32:00	66	11,88	4,57
12:33:00	66	11,88	4,57
12:34:00	66	11,87	4,58
12:35:00	66	11,87	4,58
12:36:00	66	11,87	4,58
12:37:00	66	11,87	4,58
12:38:00	66	11,86	4,60
12:39:00	66	11,86	4,60
12:40:00	66	11,86	4,60
12:41:00	66	11,86	4,60
12:42:00	66	11,86	4,62
12:43:00	66	11,86	4,62
12:44:00	66	11,86	4,62
12:45:00	66	11,85	4,63
12:46:00	66	11,85	4,63
12:47:00	66	11,85	4,63
12:48:00	66	11,85	4,63
12:49:00	66	11,85	4,63
12:50:00	66	11,84	4,65
12:51:00	66	11,84	4,65
12:52:00	66	11,84	4,65
12:53:00	65	11,83	4,67
12:54:00	66	11,83	4,67
12:55:00	66	11,83	4,67
12:56:00	66	11,82	4,69
12:57:00	66	11,82	4,69
12:58:00	66	11,82	4,69
12:59:00	66	11,82	4,69
13:00:00	66	11,82	4,70
13:01:00	66	11,82	4,70
13:02:00	66	11,82	4,70
13:03:00	65	11,82	4,70
13:04:00	66	11,82	4,70
13:05:00	66	11,81	4,72
13:06:00	66	11,81	4,72
13:07:00	66	11,81	4,72
13:08:00	66	11,81	4,72
13:09:00	66	11,81	4,72
13:10:00	66	11,80	4,74
13:11:00	66	11,80	4,74
13:12:00	66	11,80	4,74
13:13:00	65	11,80	4,74
13:14:00	66	11,80	4,75
13:15:00	66	11,80	4,75
13:16:00	66	11,80	4,75
13:17:00	66	11,80	4,75
13:18:00	66	11,80	4,75
13:19:00	66	11,79	4,77
13:20:00	66	11,79	4,77
13:21:00	66	11,79	4,77
13:22:00	66	11,79	4,77
13:23:00	65	11,79	4,77
13:24:00	66	11,77	4,81
13:25:00	66	11,77	4,81
13:26:00	66	11,77	4,81
13:27:00	66	11,77	4,81
13:28:00	66	11,77	4,82
13:29:00	66	11,77	4,82
13:30:00	66	11,77	4,82
13:31:00	66	11,77	4,82
13:32:00	66	11,76	4,84
13:33:00	66	11,76	4,84
13:34:00	66	11,76	4,84
13:35:00	66	11,76	4,84
13:36:00	66	11,76	4,84
13:37:00	66	11,75	4,86
13:38:00	66	11,75	4,86
13:39:00	66	11,75	4,86
13:40:00	66	11,74	4,88
13:41:00	66	11,73	4,89
13:42:00	66	11,73	4,89
13:43:00	66	11,73	4,89
13:44:00	66	11,73	4,89
13:45:00	66	11,73	4,89
13:46:00	66	11,73	4,91
13:47:00	66	11,73	4,91
13:48:00	66	11,73	4,91
13:49:00	66	11,73	4,91
13:50:00	66	11,73	4,91
13:51:00	66	11,72	4,93
13:52:00	66	11,72	4,93
13:53:00	66	11,72	4,93
13:54:00	66	11,72	4,93
13:55:00	66	11,72	4,93
13:56:00	66	11,71	4,95
13:57:00	66	11,71	4,95
13:58:00	66	11,71	4,95
13:59:00	66	11,71	4,95
14:00:00	65	11,71	4,95
14:01:00	66	11,71	4,95
14:02:00	66	11,71	4,97
14:03:00	66	11,71	4,97
14:04:00	66	11,71	4,97
14:05:00	66	11,71	4,97
14:06:00	65	11,70	4,98
14:07:00	66	11,70	4,98
14:08:00	65	11,70	4,98
14:09:00	66	11,69	5,00
14:10:00	66	11,69	5,00
14:11:00	65	11,69	5,00
14:12:00	66	11,68	5,02
14:13:00	66	11,68	5,02
14:14:00	66	11,68	5,02
14:15:00	66	11,68	5,02
14:16:00	66	11,68	5,02
14:17:00	66	11,68	5,04
14:18:00	66	11,68	5,04
14:19:00	65	11,68	5,04
14:20:00	66	11,68	5,04
14:21:00	66	11,67	5,06
14:22:00	66	11,67	5,06
14:23:00	66	11,67	5,06
14:24:00	66	11,67	5,06
14:25:00	66	11,67	5,06
14:26:00	66	11,66	5,07
14:27:00	66	11,66	5,07
14:28:00	66	11,66	5,07
14:29:00	66	11,66	5,07
14:30:00	66	11,66	5,07
14:31:00	66	11,66	5,07
14:32:00	66	11,65	5,09
14:33:00	66	11,65	5,09
14:34:00	65	11,65	5,09
14:35:00	66	11,65	5,09
14:36:00	66	11,65	5,09
14:37:00	66	11,64	5,11
14:38:00	66	11,64	5,11
14:39:00	66	11,64	5,11
14:40:00	66	11,64	5,11
14:41:00	66	11,64	5,11
14:42:00	66	11,64	5,13
14:43:00	66	11,64	5,13
14:44:00	66	11,64	5,13
14:45:00	66	11,64	5,13
14:46:00	66	11,64	5,13
14:47:00	66	11,64	5,13
14:48:00	66	11,63	5,15
14:49:00	66	11,63	5,15
14:50:00	66	11,63	5,15
14:51:00	66	11,63	5,15
14:52:00	66	11,62	5,17
14:53:00	66	11,62	5,17
14:54:00	66	11,62	5,17
14:55:00	66	11,62	5,17
14:56:00	66	11,62	5,17
14:57:00	66	11,62	5,17
14:58:00	66	11,61	5,19
14:59:00	65	11,61	5,19
15:00:00	66	11,61	5,19
15:01:00	65	11,61	5,19
15:02:00	66	11,61	5,19
15:03:00	65	11,61	5,19
15:04:00	66	11,61	5,19
15:05:00	66	11,61	5,19
15:06:00	66	11,61	5,21
15:07:00	66	11,61	5,21
15:08:00	66	11,61	5,21
15:09:00	66	11,61	5,21
15:10:00	66	11,61	5,21
15:11:00	66	11,61	5,21
15:12:00	66	11,60	5,22
15:13:00	65	11,60	5,22
15:14:00	66	11,60	5,22
15:15:00	66	11,60	5,22
15:16:00	66	11,60	5,22
15:17:00	66	11,60	5,22
15:18:00	66	11,60	5,22
15:19:00	66	11,60	5,22
15:20:00	66	11,59	5,24
15:21:00	66	11,59	5,24
15:22:00	66	11,59	5,24
15:23:00	66	11,59	5,24
15:24:00	66	11,58	5,26
15:25:00	66	11,58	5,26
15:26:00	66	11,58	5,26
15:27:00	65	11,58	5,26
15:28:00	66	11,58	5,28
15:29:00	66	11,58	5,28
15:30:00	66	11,58	5,28
15:31:00	66	11,58	5,28
15:32:00	66	11,58	5,28
15:33:00	66	11,58	5,28
15:34:00	66	11,57	5,30
15:35:00	66	11,57	5,30
15:36:00	66	11,57	5,30
15:37:00	65	11,57	5,30
15:38:00	66	11,57	5,30
15:39:00	66	11,57	5,30
15:40:00	66	11,57	5,30
15:41:00	66	11,56	5,32
15:42:00	66	11,56	5,32
15:43:00	66	11,56	5,32
15:44:00	66	11,56	5,32
15:45:00	66	11,56	5,32
15:46:00	66	11,56	5,32
15:47:00	66	11,56	5,32
15:48:00	66	11,55	5,34
15:49:00	66	11,55	5,34
15:50:00	66	11,55	5,34
15:51:00	66	11,55	5,34
15:52:00	66	11,55	5,34
15:53:00	66	11,55	5,34
15:54:00	66	11,55	5,36
15:55:00	66	11,55	5,36
15:56:00	66	11,55	5,36
15:57:00	66	11,55	5,36
15:58:00	66	11,54	5,38
15:59:00	66	11,54	5,38
16:00:00	66	11,54	5,38
16:01:00	65	11,54	5,38
16:02:00	66	11,54	5,38
16:03:00	66	11,54	5,38
16:04:00	66	11,54	5,38
16:05:00	66	11,53	5,40
16:06:00	66	11,53	5,40
16:07:00	66	11,53	5,40
16:08:00	65	11,53	5,40
16:09:00	66	11,53	5,40
16:10:00	66	11,53	5,40
16:11:00	66	11,53	5,40
16:12:00	66	11,52	5,42
16:13:00	66	11,53	5,40
16:14:00	66	11,52	5,42
16:15:00	66	11,52	5,42
16:16:00	66	11,52	5,44
16:17:00	66	11,52	5,44
16:18:00	66	11,52	5,44
16:19:00	66	11,52	5,44
16:20:00	66	11,52	5,44
16:21:00	66	11,52	5,44
16:22:00	65	11,52	5,44
16:23:00	66	11,52	5,44
16:24:00	66	11,51	5,46
16:25:00	65	11,51	5,46
16:26:00	66	11,51	5,46
16:27:00	66	11,51	5,46
16:28:00	66	11,51	5,46
16:29:00	66	11,51	5,46
16:30:00	66	11,50	5,48
16:31:00	65	11,50	5,48
16:32:00	66	11,50	5,48
16:33:00	66	11,50	5,48
16:34:00	66	11,50	5,48
16:35:00	66	11,50	5,48
16:36:00	66	11,50	5,48
16:37:00	66	11,50	5,48
16:38:00	66	11,50	5,48
16:39:00	66	11,50	5,48
16:40:00	66	11,50	5,50
16:41:00	66	11,50	5,50
16:42:00	66	11,50	5,50
16:43:00	66	11,50	5,50
16:44:00	66	11,50	5,50
16:45:00	66	11,50	5,50
16:46:00	65	11,50	5,50
16:47:00	66	11,50	5,50
16:48:00	65	11,50	5,50
16:49:00	66	11,49	5,52
16:50:00	66	11,49	5,52
16:51:00	66	11,49	5,52
16:52:00	66	11,49	5,52
16:53:00	66	11,49	5,52
16:54:00	66	11,49	5,52
16:55:00	66	11,49	5,52
16:56:00	66	11,48	5,54
16:57:00	65	11,48	5,54
16:58:00	65	11,48	5,54
16:59:00	66	11,48	5,54
17:00:00	66	11,47	5,56
17:01:00	66	11,47	5,56
17:02:00	66	11,47	5,56
17:03:00	66	11,47	5,56
17:04:00	66	11,47	5,56
17:05:00	66	11,47	5,56
17:06:00	66	11,47	5,56
17:07:00	66	11,47	5,56
17:08:00	66	11,46	5,58
17:09:00	66	11,46	5,58
17:10:00	66	11,46	5,58
17:11:00	65	11,46	5,58
17:12:00	66	11,46	5,58
17:13:00	66	11,46	5,58
17:14:00	66	11,46	5,58
17:15:00	66	11,46	5,58
17:16:00	65	11,46	5,58
17:17:00	66	11,46	5,60
17:18:00	66	11,46	5,60
17:19:00	66	11,46	5,60
17:20:00	66	11,46	5,60
17:21:00	66	11,46	5,60
17:22:00	66	11,46	5,60
17:23:00	66	11,46	5,60
17:24:00	66	11,45	5,62
17:25:00	66	11,45	5,62
17:26:00	66	11,45	5,62
17:27:00	66	11,45	5,62
17:28:00	66	11,45	5,62
17:29:00	65	11,45	5,62
17:30:00	65	11,45	5,62
17:31:00	66	11,45	5,62
17:32:00	66	11,45	5,62
17:33:00	66	11,44	5,64
17:34:00	66	11,44	5,64
17:35:00	66	11,44	5,64
17:36:00	66	11,44	5,64
17:37:00	66	11,44	5,64
17:38:00	66	11,44	5,64
17:39:00	65	11,44	5,64
17:40:00	66	11,44	5,64
17:41:00	66	11,43	5,66
17:42:00	66	11,43	5,66
17:43:00	66	11,43	5,66
17:44:00	66	11,43	5,66
17:45:00	66	11,43	5,66
17:46:00	66	11,43	5,66
17:47:00	66	11,43	5,66
17:48:00	66	11,43	5,66
17:49:00	66	11,43	5,68
17:50:00	66	11,43	5,68
17:51:00	66	11,43	5,68
17:52:00	66	11,43	5,68
17:53:00	66	11,43	5,68
17:54:00	66	11,43	5,68
17:55:00	65	11,43	5,68
17:56:00	66	11,43	5,68
17:57:00	66	11,42	5,70
17:58:00	66	11,42	5,70
17:59:00	66	11,42	5,70
18:00:00	66	11,42	5,70
18:01:00	66	11,42	5,70
18:02:00	65	11,42	5,70
18:03:00	66	11,42	5,70
18:04:00	66	11,42	5,70
18:05:00	66	11,42	5,70
18:06:00	66	11,42	5,70
18:07:00	66	11,41	5,72
18:08:00	66	11,41	5,72
18:09:00	66	11,41	5,72
18:10:00	66	11,41	5,72
18:11:00	66	11,41	5,72
18:12:00	66	11,41	5,72
18:13:00	66	11,41	5,72
18:14:00	66	11,41	5,74
18:15:00	65	11,41	5,74
18:16:00	66	11,41	5,74
18:17:00	66	11,41	5,74
18:18:00	66	11,41	5,74
18:19:00	66	11,41	5,74
18:20:00	66	11,41	5,74
18:21:00	66	11,41	5,74
18:22:00	65	11,41	5,74
18:23:00	66	11,41	5,74
18:24:00	66	11,40	5,76
18:25:00	66	11,40	5,76
18:26:00	66	11,40	5,76
18:27:00	66	11,40	5,76
18:28:00	66	11,40	5,76
18:29:00	66	11,40	5,76
18:30:00	66	11,40	5,76
18:31:00	66	11,40	5,76
18:32:00	66	11,39	5,78
18:33:00	66	11,39	5,78
18:34:00	66	11,39	5,78
18:35:00	65	11,39	5,78
18:36:00	66	11,39	5,78
18:37:00	66	11,39	5,78
18:38:00	66	11,39	5,78
18:39:00	66	11,39	5,78
18:40:00	66	11,39	5,78
18:41:00	66	11,39	5,78
18:42:00	66	11,39	5,78
18:43:00	65	11,38	5,80
18:44:00	66	11,38	5,80
18:45:00	66	11,38	5,80
18:46:00	66	11,38	5,80
18:47:00	66	11,38	5,80
18:48:00	66	11,38	5,83
18:49:00	66	11,38	5,83
18:50:00	66	11,38	5,83
18:51:00	66	11,38	5,83
18:52:00	65	11,38	5,83
18:53:00	66	11,38	5,83
18:54:00	66	11,38	5,83
18:55:00	66	11,38	5,83
18:56:00	66	11,38	5,83
18:57:00	66	11,38	5,83
18:58:00	66	11,38	5,83
18:59:00	66	11,38	5,83
19:00:00	66	11,38	5,83
19:01:00	66	11,38	5,83
19:02:00	66	11,38	5,83
19:03:00	66	11,37	5,85
19:04:00	66	11,37	5,85
19:05:00	66	11,37	5,85
19:06:00	66	11,37	5,85
19:07:00	66	11,37	5,85
19:08:00	66	11,37	5,85
19:09:00	66	11,37	5,85
19:10:00	66	11,37	5,85
19:11:00	66	11,37	5,85
19:12:00	66	11,37	5,85
19:13:00	66	11,37	5,85
19:14:00	66	11,37	5,85
19:15:00	66	11,36	5,87
19:16:00	66	11,36	5,87
19:17:00	66	11,35	5,89
19:18:00	65	11,35	5,89
19:19:00	66	11,35	5,89
19:20:00	66	11,35	5,89
19:21:00	65	11,35	5,89
19:22:00	66	11,35	5,89
19:23:00	66	11,35	5,89
19:24:00	66	11,35	5,89
19:25:00	66	11,35	5,89
19:26:00	66	11,35	5,89
19:27:00	66	11,35	5,89
19:28:00	66	11,34	5,91
19:29:00	66	11,35	5,89
19:30:00	66	11,34	5,91
19:31:00	66	11,34	5,91
19:32:00	66	11,34	5,91
19:33:00	66	11,34	5,91
19:34:00	66	11,34	5,91
19:35:00	66	11,34	5,91
19:36:00	66	11,34	5,91
19:37:00	66	11,34	5,91
19:38:00	66	11,34	5,91
19:39:00	66	11,34	5,93
19:40:00	66	11,34	5,93
19:41:00	66	11,34	5,93
19:42:00	66	11,34	5,93
19:43:00	66	11,34	5,93
19:44:00	66	11,34	5,93
19:45:00	66	11,34	5,93
19:46:00	66	11,34	5,93
19:47:00	66	11,34	5,93
19:48:00	65	11,33	5,95
19:49:00	66	11,33	5,95
19:50:00	66	11,33	5,95
19:51:00	66	11,33	5,95
19:52:00	66	11,33	5,95
19:53:00	66	11,33	5,95
19:54:00	66	11,33	5,95
19:55:00	66	11,33	5,95
19:56:00	66	11,33	5,95
19:57:00	66	11,32	5,98
19:58:00	66	11,33	5,95
19:59:00	66	11,32	5,98
20:00:00	66	11,32	5,98
20:01:00	66	11,32	5,98
20:02:00	65	11,32	5,98
20:03:00	65	11,32	5,98
20:04:00	66	11,32	5,98
20:05:00	66	11,32	5,98
20:06:00	66	11,32	5,98
20:07:00	66	11,32	5,98
20:08:00	66	11,32	5,98
20:09:00	66	11,32	6,00
20:10:00	66	11,32	6,00
20:11:00	66	11,32	6,00
20:12:00	66	11,32	6,00
20:13:00	66	11,32	6,00
20:14:00	66	11,32	6,00
20:15:00	66	11,32	6,00
20:16:00	66	11,32	6,00
20:17:00	66	11,32	6,00
20:18:00	65	11,32	6,00
20:19:00	66	11,32	6,00
20:20:00	66	11,31	6,02
20:21:00	66	11,31	6,02
20:22:00	66	11,31	6,02
20:23:00	66	11,31	6,02
20:24:00	66	11,31	6,02
20:25:00	65	11,31	6,02
20:26:00	66	11,31	6,02
20:27:00	66	11,31	6,02
20:28:00	66	11,31	6,02
20:29:00	66	11,31	6,02
20:30:00	66	11,31	6,02
20:31:00	66	11,31	6,02
20:32:00	66	11,30	6,04
20:33:00	66	11,30	6,04
20:34:00	66	11,30	6,04
20:35:00	66	11,31	6,02
20:36:00	66	11,30	6,04
20:37:00	66	11,30	6,04
20:38:00	65	11,30	6,04
20:39:00	66	11,30	6,04
20:40:00	66	11,30	6,04
20:41:00	66	11,30	6,04
20:42:00	66	11,29	6,06
20:43:00	66	11,29	6,06
20:44:00	66	11,29	6,06
20:45:00	66	11,29	6,06
20:46:00	66	11,29	6,06
20:47:00	66	11,29	6,06
20:48:00	66	11,29	6,06
20:49:00	66	11,29	6,06
20:50:00	66	11,29	6,06
20:51:00	66	11,29	6,06
20:52:00	66	11,29	6,09
20:53:00	66	11,29	6,09
20:54:00	65	11,29	6,09
20:55:00	66	11,29	6,09
20:56:00	65	11,29	6,09
20:57:00	66	11,29	6,09
20:58:00	66	11,29	6,09
20:59:00	66	11,29	6,09
21:00:00	66	11,29	6,09
21:01:00	66	11,29	6,09
21:02:00	66	11,29	6,09
21:03:00	66	11,29	6,09
21:04:00	66	11,29	6,09
21:05:00	66	11,28	6,11
21:06:00	66	11,28	6,11
21:07:00	66	11,28	6,11
21:08:00	66	11,28	6,11
21:09:00	66	11,28	6,11
21:10:00	65	11,28	6,11
21:11:00	66	11,28	6,11
21:12:00	65	11,28	6,11
21:13:00	66	11,28	6,11
21:14:00	66	11,28	6,11
21:15:00	66	11,28	6,11
21:16:00	66	11,27	6,13
21:17:00	66	11,27	6,13
21:18:00	66	11,27	6,13
21:19:00	66	11,27	6,13
21:20:00	66	11,27	6,13
21:21:00	66	11,27	6,13
21:22:00	66	11,27	6,13
21:23:00	65	11,27	6,13
21:24:00	66	11,27	6,13
21:25:00	66	11,27	6,13
21:26:00	66	11,27	6,13
21:27:00	66	11,27	6,13
21:28:00	66	11,26	6,15
21:29:00	66	11,27	6,13
21:30:00	65	11,27	6,13
21:31:00	66	11,26	6,15
21:32:00	66	11,26	6,15
21:33:00	66	11,26	6,15
21:34:00	66	11,26	6,15
21:35:00	66	11,26	6,15
21:36:00	66	11,26	6,15
21:37:00	66	11,26	6,15
21:38:00	65	11,26	6,15
21:39:00	66	11,26	6,15
21:40:00	66	11,25	6,17
21:41:00	66	11,25	6,17
21:42:00	66	11,25	6,17
21:43:00	65	11,25	6,17
21:44:00	66	11,25	6,17
21:45:00	66	11,25	6,17
21:46:00	65	11,25	6,17
21:47:00	66	11,25	6,17
21:48:00	66	11,25	6,17
21:49:00	66	11,25	6,17
21:50:00	66	11,25	6,17
21:51:00	66	11,25	6,17
21:52:00	66	11,25	6,20
21:53:00	66	11,25	6,20
21:54:00	66	11,25	6,20
21:55:00	66	11,25	6,20
21:56:00	66	11,25	6,20
21:57:00	66	11,25	6,20
21:58:00	66	11,25	6,20
21:59:00	66	11,25	6,20
22:00:00	66	11,25	6,20
22:01:00	65	11,25	6,20
22:02:00	66	11,25	6,20
22:03:00	66	11,25	6,20
22:04:00	66	11,25	6,20
22:05:00	66	11,25	6,20
22:06:00	65	11,25	6,20
22:07:00	66	11,25	6,20
22:08:00	66	11,25	6,20
22:09:00	66	11,25	6,20
22:10:00	66	11,24	6,22
22:11:00	66	11,24	6,22
22:12:00	66	11,24	6,22
22:13:00	66	11,24	6,22
22:14:00	66	11,24	6,22
22:15:00	66	11,24	6,22
22:16:00	66	11,24	6,22
22:17:00	66	11,24	6,22
22:18:00	66	11,24	6,22
22:19:00	66	11,24	6,22
22:20:00	66	11,23	6,24
22:21:00	66	11,23	6,24
22:22:00	65	11,23	6,24
22:23:00	65	11,23	6,24
22:24:00	66	11,23	6,24
22:25:00	66	11,23	6,24
22:26:00	66	11,23	6,24
22:27:00	66	11,23	6,27
22:28:00	66	11,23	6,24
22:29:00	66	11,23	6,27
22:30:00	66	11,23	6,27
22:31:00	66	11,23	6,27
22:32:00	66	11,23	6,27
22:33:00	66	11,23	6,27
22:34:00	66	11,23	6,27
22:35:00	66	11,23	6,27
22:36:00	66	11,23	6,27
22:37:00	65	11,23	6,27
22:38:00	66	11,23	6,27
22:39:00	65	11,23	6,27
22:40:00	66	11,23	6,27
22:41:00	66	11,22	6,29
22:42:00	66	11,22	6,29
22:43:00	66	11,22	6,29
22:44:00	66	11,22	6,29
22:45:00	66	11,22	6,29
22:46:00	66	11,22	6,29
22:47:00	66	11,22	6,29
22:48:00	66	11,22	6,29
22:49:00	66	11,22	6,29
22:50:00	66	11,22	6,29
22:51:00	66	11,22	6,29
22:52:00	66	11,22	6,29
22:53:00	66	11,22	6,29
22:54:00	66	11,22	6,29
22:55:00	66	11,21	6,31
22:56:00	66	11,21	6,31
22:57:00	66	11,21	6,31
22:58:00	66	11,21	6,31
22:59:00	65	11,21	6,31
23:00:00	66	11,21	6,31
23:01:00	66	11,21	6,31
23:02:00	66	11,21	6,31
23:03:00	66	11,21	6,31
23:04:00	65	11,21	6,31
23:05:00	66	11,21	6,31
23:06:00	66	11,21	6,31
23:07:00	66	11,21	6,31
23:08:00	66	11,20	6,33
23:09:00	65	11,20	6,33
23:10:00	66	11,20	6,33
23:11:00	66	11,20	6,33
23:12:00	66	11,20	6,33
23:13:00	66	11,20	6,33
23:14:00	66	11,20	6,33
23:15:00	66	11,20	6,33
23:16:00	65	11,20	6,33
23:17:00	66	11,20	6,33
23:18:00	66	11,20	6,33
23:19:00	66	11,20	6,33
23:20:00	66	11,20	6,33
23:21:00	66	11,20	6,36
23:22:00	66	11,20	6,33
23:23:06			
23:23:06	66	11,20	6,36
23:24:06	65	11,20	6,36
23:25:06	66	11,20	6,36
23:26:06	65	11,20	6,36
23:27:06	66	11,20	6,36
23:28:06	66	11,20	6,36
23:29:06	66	11,20	6,36
23:30:06	66	11,20	6,36
23:31:06	66	11,20	6,36
23:32:06	65	11,20	6,36
23:33:06	66	11,20	6,36
23:34:06	66	11,20	6,36
23:35:06	66	11,19	6,38
23:36:06	66	11,19	6,38
23:37:06	66	11,20	6,36
23:38:06	66	11,19	6,38
23:39:06	66	11,19	6,38
23:40:06	66	11,19	6,38
23:41:06	66	11,19	6,38
23:42:06	65	11,19	6,38
23:43:06	66	11,19	6,38
23:44:06	66	11,19	6,38
23:45:06	66	11,19	6,38
23:46:06	66	11,19	6,38
23:47:06	66	11,19	6,38
23:48:06	65	11,19	6,38
23:49:06	66	11,19	6,38
23:50:06	65	11,19	6,38
23:51:06	66	11,19	6,38
23:52:06	66	11,19	6,38
23:53:06	66	11,19	6,38
23:54:06	66	11,19	6,38
23:55:06	66	11,18	6,40
23:56:06	66	11,18	6,40
23:57:06	66	11,18	6,40
23:58:06	66	11,18	6,40
23:59:06	66	11,18	6,40
24:00:06	66	11,18	6,40
24:01:06	66	11,18	6,40
24:02:06	66	11,18	6,40
