Repository: ProgWizer/parser

File: project-root/data/Data Acquisition/Data Acquisition/2003 year (492)/Uca L Usinsk G1900+1%TA-1+0.4%DiacelFL+0.2%D-19 (40C).txt (part 1 of 3)
--Test Summary--
Full Path and File Name	
Instrument Name	4262L
Instrument Type	Model 4262 Twin Cell UCA
Instrument Serial Number	111L
Test Start Date	31.10.2003
Test Start Time	11:03:15
Test Stop Date	03.11.2003
Test Stop Time	10:46:35
Test Length	71:43:20
Final Sample Time Offset	71:43:00
Controller Schedule Name	
Sampling Period	60 seconds
Comments	T: 40C(50min), 45(240min)
Information	WellID	South Pad/well 105
Information	Customer	SeverTEK
Information	EngName	
Information	CementClass	G
Information	CementMfr	Dyckerhoff
Information	Additives	0.4%Diacel FL+0.2%D-19+1%TA-1
Information	Density	1900
Information	BHCT	40
Information	BHST	45
Information	FluidLoss	
Information	JobType	177.8 csg tail slurry
Calculated Value	CS_50	3:58:00
Calculated Value	CS_500	6:02:00
Calculated Value	CS_Time8h	7,17 MPa
Calculated Value	CS_Time16h	15,78 MPa
Calculated Value	CS_Time24h	18,69 MPa
Calculated Value	CS_Time48h	22,83 MPa
Calculated Value	CS_Time72h	N/A
Calculated Curve	Compressive Strength	Compressive strength type B (more than 14 lb/gal)
Initial Temperature (°C)	21 °C
Final Temperature (°C)	44 °C
Initial Transit Time (microsec/in)	16,39 microsec/in
Final Transit Time (microsec/in)	7,99 microsec/in
Initial Compressive Strength (MPa)	0,00 MPa
Final Compressive Strength (MPa)	25,07 MPa
--Data--
Time (HH:MM:SS)	Temperature (°C)	Transit Time (microsec/in)	Compressive Strength (MPa)
0:00:00	21	16,39	0,00
0:01:00	21	16,38	0,00
0:02:00	21	16,38	0,00
0:03:00	21	16,36	0,01
0:04:00	21	16,36	0,01
0:05:00	21	16,35	0,01
0:06:00	21	16,35	0,01
0:07:00	21	16,34	0,01
0:08:00	22	16,33	0,02
0:09:00	22	16,33	0,02
0:10:00	22	16,34	0,01
0:11:00	23	16,34	0,01
0:12:00	23	16,35	0,01
0:13:00	23	16,35	0,01
0:14:00	24	16,36	0,01
0:15:00	24	16,36	0,01
0:16:00	25	16,36	0,01
0:17:00	25	16,36	0,01
0:18:00	26	16,36	0,01
0:19:00	26	16,37	0,01
0:20:00	26	16,36	0,01
0:21:00	27	16,36	0,01
0:22:00	27	16,36	0,01
0:23:00	28	16,36	0,01
0:24:00	28	16,35	0,01
0:25:00	29	16,35	0,01
0:26:00	29	16,35	0,01
0:27:00	29	16,33	0,02
0:28:00	30	16,32	0,02
0:29:00	30	16,32	0,02
0:30:00	30	16,32	0,02
0:31:00	31	16,31	0,02
0:32:00	31	16,30	0,02
0:33:00	32	16,29	0,03
0:34:00	32	16,29	0,03
0:35:00	33	16,29	0,03
0:36:00	33	16,28	0,03
0:37:00	33	16,27	0,03
0:38:00	34	16,27	0,03
0:39:00	34	16,27	0,03
0:40:00	34	16,26	0,04
0:41:00	35	16,25	0,04
0:42:00	35	16,25	0,04
0:43:00	35	16,24	0,04
0:44:00	36	16,24	0,04
0:45:00	36	16,23	0,04
0:46:00	36	16,23	0,05
0:47:00	37	16,22	0,05
0:48:00	37	16,22	0,05
0:49:00	38	16,21	0,05
0:50:00	38	16,20	0,05
0:51:00	39	16,20	0,05
0:52:00	39	16,20	0,05
0:53:00	39	16,19	0,06
0:54:00	40	16,18	0,06
0:55:00	40	16,18	0,06
0:56:00	40	16,17	0,06
0:57:00	41	16,17	0,06
0:58:00	41	16,17	0,06
0:59:00	41	16,17	0,06
1:00:00	41	16,17	0,06
1:01:00	41	16,14	0,07
1:02:00	41	16,14	0,07
1:03:00	41	16,15	0,07
1:04:00	41	16,14	0,07
1:05:00	41	16,14	0,07
1:06:00	41	16,15	0,07
1:07:00	41	16,14	0,07
1:08:00	41	16,14	0,07
1:09:00	41	16,15	0,07
1:10:00	41	16,15	0,07
1:11:00	41	16,15	0,07
1:12:00	41	16,16	0,06
1:13:00	41	16,17	0,06
1:14:00	41	16,17	0,06
1:15:00	41	16,17	0,06
1:16:00	41	16,17	0,06
1:17:00	41	16,16	0,06
1:18:00	41	16,16	0,06
1:19:00	40	16,17	0,06
1:20:00	40	16,17	0,06
1:21:00	40	16,18	0,06
1:22:00	40	16,20	0,05
1:23:00	40	16,19	0,06
1:24:00	40	16,19	0,06
1:25:00	41	16,20	0,05
1:26:00	40	16,21	0,05
1:27:00	40	16,20	0,05
1:28:00	40	16,20	0,05
1:29:00	41	16,21	0,05
1:30:00	40	16,21	0,05
1:31:00	40	16,22	0,05
1:32:00	40	16,21	0,05
1:33:00	40	16,22	0,05
1:34:00	40	16,23	0,05
1:35:00	40	16,23	0,05
1:36:00	40	16,23	0,04
1:37:00	40	16,23	0,04
1:38:00	40	16,24	0,04
1:39:00	40	16,24	0,04
1:40:00	40	16,24	0,04
1:41:00	40	16,25	0,04
1:42:00	40	16,25	0,04
1:43:00	40	16,23	0,04
1:44:00	40	16,23	0,05
1:45:00	40	16,23	0,05
1:46:00	40	16,23	0,04
1:47:00	40	16,24	0,04
1:48:00	40	16,24	0,04
1:49:00	40	16,24	0,04
1:50:00	40	16,24	0,04
1:51:00	40	16,25	0,04
1:52:00	40	16,25	0,04
1:53:00	40	16,25	0,04
1:54:00	40	16,26	0,04
1:55:00	41	16,27	0,03
1:56:00	40	16,27	0,03
1:57:00	40	16,27	0,03
1:58:00	40	16,27	0,03
1:59:00	40	16,28	0,03
2:00:00	40	16,27	0,03
2:01:00	40	16,28	0,03
2:02:00	40	16,29	0,03
2:03:00	40	16,28	0,03
2:04:00	40	16,29	0,03
2:05:00	41	16,29	0,03
2:06:00	40	16,30	0,02
2:07:00	41	16,31	0,02
2:08:00	40	16,32	0,02
2:09:00	40	16,32	0,02
2:10:00	40	16,32	0,02
2:11:00	41	16,33	0,02
2:12:00	41	16,33	0,02
2:13:00	41	16,33	0,02
2:14:00	41	16,34	0,01
2:15:00	41	16,35	0,01
2:16:00	41	16,35	0,01
2:17:00	41	16,35	0,01
2:18:00	41	16,35	0,01
2:19:00	41	16,36	0,01
2:20:00	41	16,36	0,01
2:21:00	41	16,36	0,01
2:22:00	41	16,37	0,01
2:23:00	41	16,37	0,01
2:24:00	41	16,37	0,01
2:25:00	41	16,38	0,00
2:26:00	41	16,38	0,00
2:27:00	41	16,38	0,00
2:28:00	41	16,39	0,00
2:29:00	41	16,37	0,01
2:30:00	41	16,38	0,00
2:31:00	41	16,38	0,00
2:32:00	41	16,38	0,00
2:33:00	41	16,38	0,00
2:34:00	41	16,39	0,00
2:35:00	41	16,39	0,00
2:36:00	41	16,40	0,00
2:37:00	41	16,39	0,00
2:38:00	41	16,40	0,00
2:39:00	41	16,40	0,00
2:40:00	41	16,41	0,00
2:41:00	41	16,41	0,00
2:42:00	41	16,40	0,00
2:43:00	41	16,40	0,00
2:44:00	41	16,41	0,00
2:45:00	41	16,41	0,00
2:46:00	41	16,41	0,00
2:47:00	41	16,41	0,00
2:48:00	41	16,41	0,00
2:49:00	41	16,41	0,00
2:50:00	41	16,41	0,00
2:51:00	41	16,41	0,00
2:52:00	41	16,41	0,00
2:53:00	41	16,41	0,00
2:54:00	41	16,41	0,00
2:55:00	41	16,41	0,00
2:56:00	41	16,41	0,00
2:57:00	41	16,40	0,00
2:58:00	41	16,40	0,00
2:59:00	41	16,39	0,00
3:00:00	42	16,39	0,00
3:01:00	41	16,38	0,00
3:02:00	42	16,38	0,00
3:03:00	41	16,38	0,00
3:04:00	41	16,37	0,01
3:05:00	42	16,36	0,01
3:06:00	42	16,35	0,01
3:07:00	42	16,35	0,01
3:08:00	41	16,33	0,02
3:09:00	42	16,32	0,02
3:10:00	42	16,32	0,02
3:11:00	42	16,31	0,02
3:12:00	42	16,30	0,02
3:13:00	42	16,29	0,03
3:14:00	42	16,29	0,03
3:15:00	42	16,27	0,03
3:16:00	42	16,27	0,03
3:17:00	42	16,26	0,04
3:18:00	42	16,24	0,04
3:19:00	42	16,23	0,05
3:20:00	42	16,22	0,05
3:21:00	42	16,20	0,05
3:22:00	42	16,19	0,06
3:23:00	42	16,17	0,06
3:24:00	42	16,16	0,06
3:25:00	42	16,14	0,07
3:26:00	42	16,13	0,07
3:27:00	42	16,11	0,08
3:28:00	42	16,09	0,08
3:29:00	42	16,08	0,09
3:30:00	42	16,05	0,10
3:31:00	42	16,02	0,10
3:32:00	42	16,00	0,11
3:33:00	42	15,99	0,12
3:34:00	42	15,96	0,12
3:35:00	42	15,94	0,13
3:36:00	42	15,92	0,14
3:37:00	42	15,89	0,15
3:38:00	42	15,87	0,15
3:39:00	42	15,84	0,16
3:40:00	42	15,82	0,17
3:41:00	42	15,79	0,18
3:42:00	43	15,76	0,19
3:43:00	42	15,74	0,19
3:44:00	42	15,72	0,20
3:45:00	43	15,69	0,21
3:46:00	42	15,66	0,22
3:47:00	42	15,63	0,23
3:48:00	42	15,61	0,24
3:49:00	42	15,57	0,25
3:50:00	42	15,55	0,26
3:51:00	43	15,51	0,27
3:52:00	42	15,48	0,28
3:53:00	43	15,45	0,29
3:54:00	43	15,42	0,31
3:55:00	43	15,39	0,32
3:56:00	43	15,36	0,33
3:57:00	43	15,33	0,34
3:58:00	43	15,30	0,35
3:59:00	43	15,27	0,37
4:00:00	43	15,23	0,38
4:01:00	43	15,20	0,39
4:02:00	43	15,16	0,41
4:03:00	43	15,13	0,42
4:04:00	43	15,09	0,44
4:05:00	43	15,07	0,45
4:06:00	43	15,03	0,47
4:07:00	43	14,99	0,48
4:08:00	43	14,96	0,49
4:09:00	43	14,92	0,51
4:10:00	43	14,88	0,53
4:11:00	43	14,85	0,54
4:12:00	43	14,82	0,56
4:13:00	43	14,78	0,58
4:14:00	43	14,75	0,59
4:15:00	43	14,71	0,61
4:16:00	43	14,68	0,62
4:17:00	43	14,64	0,65
4:18:00	43	14,60	0,67
4:19:00	43	14,56	0,69
4:20:00	43	14,52	0,70
4:21:00	43	14,49	0,72
4:22:00	43	14,46	0,74
4:23:00	43	14,41	0,76
4:24:00	43	14,38	0,78
4:25:00	43	14,34	0,80
4:26:00	43	14,31	0,82
4:27:00	43	14,28	0,84
4:28:00	43	14,25	0,86
4:29:00	43	14,21	0,88
4:30:00	43	14,18	0,90
4:31:00	43	14,14	0,92
4:32:00	43	14,11	0,94
4:33:00	43	14,07	0,96
4:34:00	43	14,04	0,99
4:35:00	44	14,00	1,01
4:36:00	43	13,97	1,03
4:37:00	44	13,94	1,05
4:38:00	44	13,90	1,07
4:39:00	43	13,87	1,09
4:40:00	44	13,84	1,12
4:41:00	44	13,80	1,14
4:42:00	44	13,77	1,17
4:43:00	44	13,74	1,19
4:44:00	44	13,70	1,21
4:45:00	44	13,67	1,24
4:46:00	44	13,64	1,26
4:47:00	44	13,60	1,29
4:48:00	44	13,57	1,31
4:49:00	44	13,54	1,33
4:50:00	44	13,50	1,36
4:51:00	44	13,47	1,39
4:52:00	44	13,45	1,41
4:53:00	44	13,41	1,43
4:54:00	44	13,39	1,46
4:55:00	44	13,36	1,48
4:56:00	44	13,33	1,50
4:57:00	44	13,30	1,53
4:58:00	44	13,26	1,57
4:59:00	44	13,23	1,59
5:00:00	44	13,20	1,62
5:01:00	44	13,17	1,65
5:02:00	44	13,14	1,68
5:03:00	44	13,11	1,70
5:04:00	44	13,08	1,73
5:05:00	44	13,05	1,76
5:06:00	44	13,02	1,79
5:07:00	44	12,99	1,82
5:08:00	44	12,96	1,84
5:09:00	44	12,93	1,87
5:10:00	44	12,91	1,90
5:11:00	44	12,88	1,92
5:12:00	44	12,85	1,95
5:13:00	44	12,82	1,99
5:14:00	44	12,80	2,01
5:15:00	44	12,78	2,03
5:16:00	44	12,75	2,07
5:17:00	44	12,72	2,09
5:18:00	44	12,70	2,12
5:19:00	44	12,67	2,15
5:20:00	44	12,64	2,18
5:21:00	44	12,62	2,21
5:22:00	44	12,59	2,24
5:23:00	44	12,57	2,27
5:24:00	44	12,54	2,30
5:25:00	44	12,52	2,32
5:26:00	44	12,50	2,35
5:27:00	44	12,47	2,39
5:28:00	44	12,45	2,41
5:29:00	44	12,43	2,44
5:30:00	44	12,40	2,47
5:31:00	44	12,38	2,50
5:32:00	44	12,36	2,52
5:33:00	44	12,34	2,55
5:34:00	44	12,32	2,58
5:35:00	44	12,30	2,61
5:36:00	44	12,27	2,65
5:37:00	44	12,25	2,67
5:38:00	44	12,22	2,71
5:39:00	44	12,20	2,74
5:40:00	44	12,18	2,77
5:41:00	44	12,15	2,80
5:42:00	44	12,13	2,84
5:43:00	43	12,12	2,86
5:44:00	43	12,09	2,89
5:45:00	44	12,07	2,92
5:46:00	44	12,05	2,96
5:47:00	44	12,03	2,99
5:48:00	44	12,01	3,01
5:49:00	44	11,99	3,05
5:50:00	44	11,97	3,07
5:51:00	44	11,95	3,11
5:52:00	44	11,93	3,14
5:53:00	44	11,91	3,16
5:54:00	44	11,89	3,20
5:55:00	44	11,88	3,23
5:56:00	44	11,86	3,26
5:57:00	44	11,84	3,29
5:58:00	44	11,82	3,31
5:59:00	44	11,80	3,35
6:00:00	43	11,78	3,39
6:01:00	44	11,77	3,41
6:02:00	44	11,75	3,44
6:03:00	44	11,73	3,48
6:04:00	44	11,71	3,50
6:05:00	44	11,69	3,54
6:06:00	44	11,67	3,57
6:07:00	44	11,66	3,60
6:08:00	44	11,64	3,64
6:09:00	44	11,63	3,65
6:10:00	44	11,61	3,68
6:11:00	44	11,59	3,72
6:12:00	44	11,58	3,75
6:13:00	44	11,56	3,78
6:14:00	44	11,55	3,80
6:15:00	44	11,52	3,85
6:16:00	44	11,51	3,88
6:17:00	44	11,50	3,90
6:18:00	43	11,48	3,93
6:19:00	44	11,46	3,96
6:20:00	44	11,45	3,99
6:21:00	44	11,43	4,02
6:22:00	44	11,41	4,07
6:23:00	43	11,41	4,08
6:24:00	43	11,39	4,11
6:25:00	44	11,38	4,14
6:26:00	44	11,34	4,21
6:27:00	44	11,34	4,22
6:28:00	44	11,32	4,25
6:29:00	44	11,31	4,29
6:30:00	44	11,29	4,32
6:31:00	44	11,28	4,35
6:32:00	44	11,26	4,38
6:33:00	44	11,25	4,42
6:34:00	43	11,23	4,45
6:35:00	44	11,22	4,48
6:36:00	43	11,20	4,52
6:37:00	44	11,19	4,55
6:38:00	44	11,17	4,58
6:39:00	44	11,16	4,62
6:40:00	44	11,15	4,64
6:41:00	44	11,13	4,67
6:42:00	44	11,12	4,71
6:43:00	44	11,11	4,74
6:44:00	44	11,09	4,78
6:45:00	44	11,08	4,79
6:46:00	44	11,07	4,83
6:47:00	44	11,05	4,87
6:48:00	44	11,04	4,88
6:49:00	44	11,03	4,92
6:50:00	44	11,02	4,96
6:51:00	44	11,01	4,98
6:52:00	43	10,99	5,01
6:53:00	43	10,98	5,05
6:54:00	44	10,96	5,09
6:55:00	44	10,95	5,11
6:56:00	44	10,94	5,15
6:57:00	44	10,93	5,17
6:58:00	44	10,92	5,21
6:59:00	44	10,91	5,22
7:00:00	44	10,89	5,26
7:01:00	44	10,88	5,30
7:02:00	44	10,87	5,32
7:03:00	44	10,86	5,36
7:04:00	44	10,84	5,40
7:05:00	44	10,84	5,42
7:06:00	44	10,82	5,46
7:07:00	44	10,81	5,49
7:08:00	44	10,80	5,53
7:09:00	44	10,78	5,57
7:10:00	44	10,77	5,59
7:11:00	44	10,77	5,61
7:12:00	44	10,75	5,65
7:13:00	44	10,75	5,67
7:14:00	44	10,73	5,72
7:15:00	44	10,72	5,74
7:16:00	44	10,71	5,78
7:17:00	44	10,70	5,80
7:18:00	44	10,69	5,82
7:19:00	44	10,68	5,87
7:20:00	44	10,66	5,91
7:21:00	44	10,65	5,94
7:22:00	44	10,65	5,96
7:23:00	44	10,63	6,03
7:24:00	44	10,62	6,05
7:25:00	44	10,61	6,07
7:26:00	44	10,60	6,09
7:27:00	43	10,59	6,14
7:28:00	43	10,58	6,16
7:29:00	44	10,56	6,21
7:30:00	44	10,56	6,23
7:31:00	44	10,55	6,26
7:32:00	44	10,54	6,30
7:33:00	44	10,53	6,33
7:34:00	44	10,52	6,35
7:35:00	44	10,50	6,40
7:36:00	44	10,50	6,42
7:37:00	44	10,48	6,47
7:38:00	43	10,47	6,50
7:39:00	44	10,47	6,52
7:40:00	44	10,46	6,55
7:41:00	44	10,45	6,60
7:42:00	44	10,44	6,62
7:43:00	44	10,43	6,65
7:44:00	44	10,42	6,67
7:45:00	44	10,41	6,70
7:46:00	44	10,41	6,72
7:47:00	44	10,39	6,77
7:48:00	44	10,39	6,80
7:49:00	44	10,38	6,83
7:50:00	44	10,37	6,85
7:51:00	44	10,36	6,88
7:52:00	44	10,35	6,93
7:53:00	44	10,34	6,96
7:54:00	44	10,33	6,98
7:55:00	44	10,32	7,01
7:56:00	44	10,32	7,04
7:57:00	44	10,30	7,09
7:58:00	44	10,30	7,12
7:59:00	44	10,29	7,14
8:00:00	44	10,28	7,17
8:01:00	44	10,27	7,20
8:02:00	44	10,27	7,23
8:03:00	44	10,26	7,25
8:04:00	44	10,25	7,28
8:05:00	44	10,24	7,31
8:06:00	44	10,23	7,37
8:07:00	44	10,22	7,39
8:08:00	44	10,21	7,42
8:09:00	44	10,20	7,45
8:10:00	44	10,20	7,48
8:11:00	44	10,19	7,51
8:12:00	44	10,18	7,54
8:13:00	44	10,17	7,56
8:14:00	44	10,17	7,59
8:15:00	44	10,16	7,62
8:16:00	44	10,15	7,65
8:17:00	44	10,14	7,68
8:18:00	43	10,14	7,71
8:19:00	44	10,13	7,74
8:20:00	44	10,12	7,77
8:21:00	44	10,11	7,80
8:22:00	43	10,11	7,83
8:23:00	44	10,10	7,86
8:24:00	44	10,09	7,89
8:25:00	43	10,09	7,92
8:26:00	44	10,09	7,92
8:27:00	44	10,07	7,98
8:28:00	44	10,06	8,01
8:29:00	44	10,05	8,04
8:30:00	44	10,04	8,11
8:31:00	44	10,04	8,11
8:32:00	44	10,03	8,14
8:33:00	44	10,02	8,17
8:34:00	44	10,02	8,20
8:35:00	44	10,01	8,23
8:36:00	44	10,00	8,26
8:37:00	44	10,00	8,29
8:38:00	44	9,99	8,33
8:39:00	44	9,98	8,36
8:40:00	44	9,97	8,39
8:41:00	44	9,97	8,39
8:42:00	44	9,96	8,42
8:43:00	44	9,95	8,49
8:44:00	44	9,95	8,49
8:45:00	44	9,94	8,52
8:46:00	44	9,93	8,55
8:47:00	44	9,93	8,59
8:48:00	44	9,92	8,62
8:49:00	44	9,91	8,65
8:50:00	44	9,91	8,69
8:51:00	44	9,91	8,69
8:52:00	44	9,90	8,72
8:53:00	44	9,89	8,76
8:54:00	44	9,88	8,79
8:55:00	44	9,88	8,82
8:56:00	44	9,87	8,86
8:57:00	44	9,87	8,86
8:58:00	44	9,86	8,89
8:59:00	44	9,85	8,93
9:00:00	44	9,84	8,96
9:01:00	44	9,84	8,96
9:02:00	44	9,84	9,00
9:03:00	44	9,83	9,03
9:04:00	44	9,82	9,07
9:05:00	44	9,82	9,07
9:06:00	44	9,82	9,10
9:07:00	44	9,81	9,14
9:08:00	44	9,80	9,17
9:09:00	44	9,79	9,21
9:10:00	44	9,79	9,21
9:11:00	44	9,79	9,24
9:12:00	44	9,78	9,28
9:13:00	44	9,78	9,28
9:14:00	44	9,77	9,32
9:15:00	44	9,76	9,35
9:16:00	44	9,75	9,39
9:17:00	44	9,75	9,43
9:18:00	44	9,75	9,43
9:19:00	44	9,74	9,46
9:20:00	44	9,73	9,50
9:21:00	44	9,73	9,50
9:22:00	44	9,72	9,54
9:23:00	44	9,72	9,58
9:24:00	44	9,71	9,61
9:25:00	44	9,71	9,61
9:26:00	44	9,70	9,65
9:27:00	43	9,70	9,69
9:28:00	44	9,70	9,69
9:29:00	44	9,69	9,73
9:30:00	44	9,68	9,76
9:31:00	44	9,67	9,80
9:32:00	44	9,67	9,80
9:33:00	44	9,66	9,84
9:34:00	44	9,66	9,84
9:35:00	44	9,66	9,88
9:36:00	44	9,65	9,92
9:37:00	44	9,65	9,92
9:38:00	44	9,64	9,96
9:39:00	44	9,63	10,00
9:40:00	44	9,63	10,00
9:41:00	44	9,63	10,04
9:42:00	44	9,62	10,08
9:43:00	44	9,62	10,08
9:44:00	44	9,61	10,16
9:45:00	44	9,61	10,16
9:46:00	44	9,60	10,20
9:47:00	43	9,59	10,24
9:48:00	44	9,59	10,24
9:49:00	44	9,58	10,28
9:50:00	44	9,58	10,28
9:51:00	44	9,57	10,32
9:52:00	44	9,57	10,36
9:53:00	44	9,57	10,36
9:54:00	44	9,56	10,40
9:55:00	44	9,56	10,40
9:56:00	44	9,55	10,44
9:57:00	44	9,55	10,44
9:58:00	44	9,54	10,48
9:59:00	44	9,54	10,52
10:00:00	44	9,54	10,52
10:01:00	44	9,53	10,56
10:02:00	44	9,52	10,61
10:03:00	44	9,52	10,61
10:04:00	44	9,52	10,65
10:05:00	43	9,52	10,65
10:06:00	44	9,51	10,69
10:07:00	44	9,50	10,73
10:08:00	44	9,50	10,73
10:09:00	44	9,50	10,73
10:10:00	44	9,49	10,78
10:11:00	44	9,49	10,78
10:12:00	44	9,48	10,82
10:13:00	44	9,48	10,86
10:14:00	44	9,48	10,86
10:15:00	44	9,47	10,90
10:16:00	43	9,47	10,90
10:17:00	44	9,46	10,95
10:18:00	44	9,46	10,95
10:19:00	44	9,46	10,95
10:20:00	44	9,45	10,99
10:21:00	44	9,45	10,99
10:22:00	44	9,45	11,03
10:23:00	44	9,45	11,03
10:24:00	44	9,44	11,08
10:25:00	44	9,44	11,08
10:26:00	44	9,43	11,12
10:27:00	44	9,43	11,12
10:28:00	44	9,43	11,17
10:29:00	44	9,42	11,21
10:30:00	44	9,42	11,21
10:31:00	44	9,42	11,21
10:32:00	44	9,41	11,26
10:33:00	44	9,41	11,26
10:34:00	43	9,40	11,30
10:35:00	44	9,40	11,30
10:36:00	44	9,39	11,35
10:37:00	44	9,39	11,35
10:38:00	44	9,39	11,39
10:39:00	44	9,39	11,39
10:40:00	44	9,38	11,44
10:41:00	44	9,38	11,44
10:42:00	44	9,37	11,48
10:43:00	44	9,37	11,48
10:44:00	44	9,37	11,48
10:45:00	44	9,36	11,53
10:46:00	44	9,36	11,53
10:47:00	44	9,36	11,58
10:48:00	44	9,36	11,58
10:49:00	44	9,35	11,62
10:50:00	44	9,35	11,62
10:51:00	44	9,34	11,67
10:52:00	44	9,34	11,67
10:53:00	44	9,34	11,67
10:54:00	44	9,34	11,72
10:55:00	44	9,34	11,72
10:56:00	44	9,33	11,76
10:57:00	43	9,33	11,76
10:58:00	44	9,32	11,81
10:59:00	44	9,32	11,81
11:00:00	44	9,32	11,81
11:01:00	44	9,31	11,86
11:02:00	44	9,31	11,86
11:03:00	44	9,30	11,90
11:04:00	44	9,30	11,90
11:05:00	44	9,30	11,90
11:06:00	44	9,30	11,95
11:07:00	44	9,29	12,00
11:08:00	44	9,29	12,00
11:09:00	44	9,28	12,05
11:10:00	44	9,28	12,05
11:11:00	44	9,27	12,10
11:12:00	44	9,27	12,10
11:13:00	44	9,27	12,10
11:14:00	43	9,27	12,15
11:15:00	44	9,27	12,15
11:16:00	44	9,27	12,15
11:17:00	44	9,26	12,20
11:18:00	44	9,26	12,20
11:19:00	44	9,25	12,24
11:20:00	44	9,25	12,24
11:21:00	44	9,25	12,24
11:22:00	44	9,25	12,29
11:23:00	44	9,25	12,29
11:24:00	44	9,24	12,34
11:25:00	44	9,24	12,34
11:26:00	44	9,24	12,34
11:27:00	44	9,23	12,39
11:28:00	44	9,23	12,39
11:29:00	44	9,22	12,44
11:30:00	43	9,22	12,44
11:31:00	44	9,22	12,44
11:32:00	44	9,22	12,44
11:33:00	44	9,21	12,49
11:34:00	44	9,21	12,49
11:35:00	44	9,21	12,49
11:36:00	44	9,21	12,54
11:37:00	44	9,21	12,54
11:38:00	44	9,21	12,54
11:39:00	44	9,20	12,59
11:40:00	44	9,20	12,59
11:41:00	44	9,20	12,59
11:42:00	44	9,19	12,65
11:43:00	44	9,19	12,65
11:44:00	44	9,19	12,65
11:45:00	44	9,18	12,70
11:46:00	44	9,18	12,70
11:47:00	44	9,18	12,70
11:48:00	44	9,18	12,75
11:49:00	44	9,18	12,75
11:50:00	44	9,18	12,75
11:51:00	44	9,17	12,80
11:52:00	44	9,17	12,80
11:53:00	44	9,17	12,80
11:54:00	44	9,16	12,85
11:55:00	44	9,16	12,85
11:56:00	44	9,16	12,85
11:57:00	44	9,15	12,90
11:58:00	43	9,15	12,90
11:59:00	44	9,15	12,90
12:00:00	44	9,15	12,96
12:01:00	44	9,15	12,96
12:02:00	44	9,15	12,96
12:03:00	44	9,15	12,96
12:04:00	44	9,14	13,01
12:05:00	44	9,14	13,01
12:06:00	44	9,14	13,01
12:07:00	43	9,13	13,06
12:08:00	43	9,13	13,06
12:09:00	44	9,13	13,06
12:10:00	44	9,13	13,12
12:11:00	44	9,13	13,12
12:12:00	44	9,13	13,12
12:13:00	44	9,12	13,17
12:14:00	44	9,12	13,17
12:15:00	43	9,12	13,17
12:16:00	44	9,12	13,17
12:17:00	44	9,11	13,22
12:18:00	44	9,11	13,22
12:19:00	44	9,11	13,22
12:20:00	44	9,11	13,22
12:21:00	44	9,10	13,28
12:22:00	44	9,10	13,28
12:23:00	44	9,10	13,28
12:24:00	44	9,09	13,33
12:25:00	44	9,09	13,33
12:26:00	44	9,09	13,33
12:27:00	44	9,09	13,33
12:28:00	44	9,09	13,39
12:29:00	44	9,09	13,39
12:30:00	44	9,09	13,39
12:31:00	44	9,08	13,44
12:32:00	44	9,08	13,44
12:33:00	44	9,08	13,44
12:34:00	44	9,08	13,44
12:35:00	44	9,07	13,49
12:36:00	44	9,07	13,49
12:37:00	44	9,07	13,49
12:38:00	44	9,06	13,55
12:39:00	44	9,06	13,55
12:40:00	44	9,06	13,55
12:41:00	44	9,06	13,55
12:42:00	44	9,06	13,61
12:43:00	44	9,06	13,61
12:44:00	44	9,05	13,66
12:45:00	44	9,05	13,66
12:46:00	44	9,05	13,66
12:47:00	44	9,05	13,66
12:48:00	44	9,05	13,66
12:49:00	44	9,04	13,72
12:50:00	44	9,04	13,72
12:51:00	44	9,04	13,72
12:52:00	44	9,04	13,77
12:53:00	44	9,04	13,77
12:54:00	44	9,04	13,77
12:55:00	44	9,04	13,77
12:56:00	44	9,04	13,77
12:57:00	44	9,03	13,83
12:58:00	44	9,03	13,83
12:59:00	44	9,03	13,83
13:00:00	44	9,03	13,83
13:01:00	44	9,02	13,89
13:02:00	44	9,02	13,89
13:03:00	44	9,02	13,89
13:04:00	44	9,02	13,89
13:05:00	44	9,01	13,94
13:06:00	44	9,01	13,94
13:07:00	44	9,01	13,94
13:08:00	44	9,01	13,94
13:09:00	43	9,00	14,00
13:10:00	44	9,00	14,00
13:11:00	44	9,00	14,00
13:12:00	44	9,00	14,00
13:13:00	44	9,00	14,06
13:14:00	44	9,00	14,06
13:15:00	44	9,00	14,06
13:16:00	44	9,00	14,06
13:17:00	44	8,99	14,12
13:18:00	44	8,99	14,12
13:19:00	44	8,99	14,12
13:20:00	44	8,99	14,12
13:21:00	44	8,98	14,17
13:22:00	43	8,99	14,12
13:23:00	44	8,98	14,17
13:24:00	44	8,98	14,17
13:25:00	43	8,98	14,17
13:26:00	44	8,98	14,17
13:27:00	44	8,97	14,23
13:28:00	44	8,97	14,23
13:29:00	43	8,97	14,23
13:30:00	44	8,97	14,23
13:31:00	44	8,97	14,23
13:32:00	44	8,97	14,29
13:33:00	44	8,97	14,29
13:34:00	44	8,97	14,29
13:35:00	44	8,97	14,29
13:36:00	44	8,96	14,35
13:37:00	44	8,96	14,35
13:38:00	43	8,96	14,35
13:39:00	44	8,96	14,35
13:40:00	44	8,96	14,35
13:41:00	44	8,96	14,35
13:42:00	44	8,95	14,41
13:43:00	44	8,95	14,41
13:44:00	44	8,95	14,41
13:45:00	44	8,95	14,41
13:46:00	44	8,95	14,41
13:47:00	44	8,95	14,47
13:48:00	44	8,95	14,47
13:49:00	44	8,95	14,47
13:50:00	44	8,95	14,47
13:51:00	44	8,95	14,47
13:52:00	44	8,94	14,53
13:53:00	44	8,94	14,53
13:54:00	44	8,94	14,53
13:55:00	44	8,94	14,53
13:56:00	44	8,94	14,53
13:57:00	44	8,93	14,59
13:58:00	44	8,93	14,59
13:59:00	44	8,93	14,59
14:00:00	44	8,93	14,59
14:01:00	44	8,93	14,59
14:02:00	44	8,92	14,65
14:03:00	44	8,92	14,65
14:04:00	44	8,92	14,65
14:05:00	44	8,92	14,65
14:06:00	44	8,92	14,65
14:07:00	44	8,92	14,65
14:08:00	43	8,91	14,71
14:09:00	44	8,91	14,71
14:10:00	43	8,91	14,71
14:11:00	44	8,91	14,71
14:12:00	44	8,91	14,71
14:13:00	43	8,91	14,71
14:14:00	44	8,91	14,77
14:15:00	44	8,91	14,77
14:16:00	44	8,91	14,77
14:17:00	44	8,91	14,77
14:18:00	44	8,91	14,77
14:19:00	44	8,90	14,83
14:20:00	44	8,90	14,83
14:21:00	44	8,90	14,83
14:22:00	44	8,90	14,83
14:23:00	44	8,90	14,83
14:24:00	44	8,90	14,83
14:25:00	44	8,89	14,89
14:26:00	44	8,89	14,89
14:27:00	44	8,89	14,89
14:28:00	44	8,89	14,95
14:29:00	43	8,89	14,95
14:30:00	44	8,89	14,95
14:31:00	44	8,89	14,95
14:32:00	44	8,89	14,95
14:33:00	44	8,89	14,95
14:34:00	44	8,88	15,02
14:35:00	44	8,88	15,02
14:36:00	44	8,88	15,02
14:37:00	44	8,88	15,02
14:38:00	44	8,88	15,02
14:39:00	44	8,88	15,02
14:40:00	44	8,87	15,08
14:41:00	44	8,87	15,08
14:42:00	44	8,87	15,08
14:43:00	44	8,87	15,08
14:44:00	44	8,87	15,08
14:45:00	44	8,87	15,08
14:46:00	44	8,87	15,08
14:47:00	44	8,87	15,08
14:48:00	44	8,86	15,14
14:49:00	44	8,86	15,14
14:50:00	44	8,86	15,14
14:51:00	44	8,86	15,14
14:52:00	44	8,86	15,14
14:53:00	44	8,86	15,20
14:54:00	44	8,86	15,20
14:55:00	44	8,86	15,20
14:56:00	44	8,86	15,20
14:57:00	44	8,86	15,20
14:58:00	44	8,86	15,20
14:59:00	44	8,85	15,27
15:00:00	44	8,85	15,27
15:01:00	44	8,85	15,27
15:02:00	43	8,85	15,27
15:03:00	44	8,85	15,27
15:04:00	44	8,85	15,27
15:05:00	44	8,84	15,33
15:06:00	44	8,84	15,33
15:07:00	44	8,84	15,33
15:08:00	44	8,84	15,33
15:09:00	44	8,84	15,33
15:10:00	44	8,84	15,33
15:11:00	44	8,84	15,33
15:12:00	44	8,84	15,33
15:13:00	44	8,84	15,33
15:14:00	44	8,83	15,39
15:15:00	44	8,83	15,39
15:16:00	44	8,83	15,39
15:17:00	44	8,83	15,39
15:18:00	44	8,83	15,39
15:19:00	44	8,83	15,39
15:20:00	43	8,83	15,39
15:21:00	44	8,82	15,46
15:22:00	44	8,82	15,46
15:23:00	44	8,82	15,46
15:24:00	44	8,82	15,46
15:25:00	44	8,82	15,46
15:26:00	44	8,82	15,46
15:27:00	44	8,82	15,46
15:28:00	44	8,82	15,52
15:29:00	44	8,82	15,52
15:30:00	43	8,82	15,52
15:31:00	43	8,82	15,52
15:32:00	44	8,82	15,52
15:33:00	44	8,82	15,52
15:34:00	44	8,81	15,59
15:35:00	44	8,82	15,52
15:36:00	44	8,81	15,59
15:37:00	44	8,81	15,59
15:38:00	44	8,81	15,59
15:39:00	44	8,81	15,59
15:40:00	44	8,81	15,59
15:41:00	44	8,80	15,65
15:42:00	44	8,80	15,65
15:43:00	44	8,80	15,65
15:44:00	43	8,80	15,65
15:45:00	43	8,80	15,65
15:46:00	44	8,80	15,65
15:47:00	44	8,80	15,65
15:48:00	44	8,80	15,65
15:49:00	44	8,80	15,72
15:50:00	44	8,80	15,72
15:51:00	44	8,80	15,72
15:52:00	44	8,80	15,72
15:53:00	44	8,80	15,72
15:54:00	44	8,80	15,72
15:55:00	44	8,80	15,72
15:56:00	44	8,80	15,72
15:57:00	44	8,79	15,78
15:58:00	44	8,79	15,78
15:59:00	44	8,79	15,78
16:00:00	44	8,79	15,78
16:01:00	44	8,79	15,78
16:02:00	44	8,79	15,78
16:03:00	44	8,79	15,78
16:04:00	44	8,79	15,78
16:05:00	44	8,78	15,85
16:06:00	44	8,78	15,85
16:07:00	44	8,78	15,85
16:08:00	44	8,78	15,85
16:09:00	44	8,78	15,85
16:10:00	44	8,77	15,92
16:11:00	44	8,77	15,92
16:12:00	44	8,77	15,92
16:13:00	44	8,77	15,92
16:14:00	44	8,77	15,92
16:15:00	44	8,77	15,92
16:16:00	44	8,77	15,92
16:17:00	44	8,77	15,92
16:18:00	44	8,77	15,92
16:19:00	44	8,77	15,98
16:20:00	44	8,77	15,98
16:21:00	44	8,77	15,98
16:22:00	44	8,77	15,98
16:23:00	44	8,77	15,98
16:24:00	44	8,77	15,98
16:25:00	44	8,77	15,98
16:26:00	44	8,76	16,05
16:27:00	44	8,76	16,05
16:28:00	44	8,76	16,05
16:29:00	44	8,76	16,05
16:30:00	44	8,76	16,05
16:31:00	44	8,76	16,05
16:32:00	44	8,76	16,05
16:33:00	44	8,76	16,05
16:34:00	44	8,76	16,05
16:35:00	44	8,75	16,12
16:36:00	44	8,75	16,12
16:37:00	44	8,75	16,12
16:38:00	43	8,75	16,12
16:39:00	44	8,75	16,12
16:40:00	44	8,75	16,12
16:41:00	44	8,74	16,18
16:42:00	44	8,74	16,18
16:43:00	43	8,74	16,18
16:44:00	44	8,74	16,18
16:45:00	44	8,74	16,18
16:46:00	44	8,74	16,18
16:47:00	44	8,74	16,18
16:48:00	44	8,74	16,18
16:49:00	44	8,74	16,18
16:50:00	44	8,74	16,18
16:51:00	44	8,73	16,25
16:52:00	44	8,73	16,25
16:53:00	44	8,73	16,25
16:54:00	44	8,73	16,25
16:55:00	44	8,73	16,25
16:56:00	44	8,73	16,25
16:57:00	44	8,73	16,25
16:58:00	44	8,73	16,25
16:59:00	44	8,73	16,25
17:00:00	44	8,73	16,25
17:01:00	44	8,73	16,25
17:02:00	44	8,73	16,25
17:03:00	44	8,73	16,32
17:04:00	44	8,73	16,32
17:05:00	44	8,73	16,32
17:06:00	44	8,73	16,32
17:07:00	44	8,73	16,32
17:08:00	43	8,73	16,32
17:09:00	44	8,73	16,32
17:10:00	44	8,73	16,32
17:11:00	44	8,73	16,32
17:12:00	44	8,73	16,32
17:13:00	44	8,72	16,39
17:14:00	44	8,72	16,39
17:15:00	44	8,72	16,39
17:16:00	43	8,72	16,39
17:17:00	44	8,72	16,39
17:18:00	44	8,72	16,39
17:19:00	44	8,72	16,39
17:20:00	44	8,72	16,39
17:21:00	44	8,72	16,39
17:22:00	44	8,71	16,46
17:23:00	44	8,71	16,46
17:24:00	44	8,71	16,46
17:25:00	44	8,71	16,46
17:26:00	43	8,71	16,46
17:27:00	43	8,71	16,46
17:28:00	44	8,71	16,46
17:29:00	43	8,71	16,46
17:30:00	44	8,71	16,46
17:31:00	44	8,71	16,46
17:32:00	44	8,71	16,46
17:33:00	44	8,71	16,46
17:34:00	44	8,70	16,53
17:35:00	44	8,70	16,53
17:36:00	44	8,70	16,53
17:37:00	44	8,70	16,53
17:38:00	44	8,70	16,53
17:39:00	44	8,70	16,53
17:40:00	43	8,70	16,53
17:41:00	44	8,70	16,53
17:42:00	44	8,70	16,53
17:43:00	44	8,70	16,60
17:44:00	43	8,70	16,60
17:45:00	43	8,70	16,60
17:46:00	44	8,70	16,60
17:47:00	44	8,70	16,60
17:48:00	44	8,70	16,60
17:49:00	44	8,70	16,60
17:50:00	44	8,70	16,60
17:51:00	43	8,70	16,60
17:52:00	44	8,70	16,60
17:53:00	43	8,70	16,60
17:54:00	44	8,69	16,67
17:55:00	44	8,69	16,67
17:56:00	44	8,69	16,67
17:57:00	44	8,69	16,67
17:58:00	44	8,69	16,67
17:59:00	44	8,69	16,67
18:00:00	44	8,69	16,67
18:01:00	44	8,69	16,67
18:02:00	44	8,69	16,67
18:03:00	44	8,68	16,74
18:04:00	44	8,68	16,74
18:05:00	44	8,68	16,74
18:06:00	44	8,68	16,74
18:07:00	44	8,68	16,74
18:08:00	44	8,68	16,74
18:09:00	44	8,67	16,81
18:10:00	44	8,67	16,81
18:11:00	44	8,67	16,81
18:12:00	44	8,67	16,81
18:13:00	44	8,67	16,81
18:14:00	44	8,67	16,81
18:15:00	44	8,67	16,81
18:16:00	44	8,67	16,81
18:17:00	43	8,67	16,81
18:18:00	44	8,67	16,81
18:19:00	44	8,67	16,81
18:20:00	44	8,67	16,81
18:21:00	44	8,67	16,88
18:22:00	44	8,67	16,88
18:23:00	44	8,67	16,88
18:24:00	44	8,67	16,88
18:25:00	44	8,67	16,88
18:26:00	44	8,67	16,88
18:27:00	44	8,67	16,88
18:28:00	44	8,67	16,88
18:29:00	44	8,67	16,88
18:30:00	44	8,67	16,88
18:31:00	44	8,67	16,88
18:32:00	44	8,67	16,88
18:33:00	44	8,66	16,95
18:34:00	44	8,66	16,95
18:35:00	44	8,66	16,95
18:36:00	44	8,66	16,95
18:37:00	44	8,66	16,95
18:38:00	44	8,66	16,95
18:39:00	44	8,66	16,95
18:40:00	44	8,66	16,95
18:41:00	44	8,66	16,95
18:42:00	44	8,65	17,02
18:43:00	44	8,65	17,02
18:44:00	44	8,65	17,02
18:45:00	44	8,65	17,02
18:46:00	44	8,65	17,02
18:47:00	44	8,65	17,02
18:48:00	44	8,65	17,02
18:49:00	44	8,65	17,02
18:50:00	44	8,65	17,02
18:51:00	44	8,65	17,02
18:52:00	44	8,65	17,02
18:53:00	44	8,65	17,02
18:54:00	44	8,64	17,09
18:55:00	44	8,64	17,09
18:56:00	44	8,64	17,09
18:57:00	44	8,64	17,09
18:58:00	44	8,64	17,09
18:59:00	44	8,64	17,09
19:00:00	44	8,64	17,09
19:01:00	44	8,64	17,09
19:02:00	43	8,64	17,09
19:03:00	43	8,64	17,09
19:04:00	44	8,64	17,09
19:05:00	44	8,64	17,17
19:06:00	43	8,64	17,17
19:07:00	44	8,64	17,17
19:08:00	44	8,64	17,17
19:09:00	44	8,64	17,17
19:10:00	44	8,64	17,17
19:11:00	44	8,64	17,17
19:12:00	44	8,64	17,17
19:13:00	44	8,64	17,17
19:14:00	44	8,64	17,17
19:15:00	44	8,64	17,17
19:16:00	44	8,64	17,17
19:17:00	44	8,64	17,17
19:18:00	44	8,63	17,24
19:19:00	44	8,64	17,17
19:20:00	44	8,63	17,24
19:21:00	44	8,63	17,24
19:22:00	44	8,63	17,24
19:23:00	44	8,63	17,24
19:24:00	44	8,63	17,24
19:25:00	44	8,63	17,24
19:26:00	44	8,63	17,24
19:27:00	44	8,63	17,24
19:28:00	44	8,63	17,24
19:29:00	43	8,63	17,24
19:30:00	44	8,63	17,24
19:31:00	44	8,63	17,24
19:32:00	44	8,62	17,31
19:33:00	44	8,62	17,31
19:34:00	44	8,62	17,31
19:35:00	44	8,62	17,31
19:36:00	44	8,62	17,31
19:37:00	44	8,62	17,31
19:38:00	44	8,62	17,31
19:39:00	44	8,62	17,31
19:40:00	44	8,62	17,31
19:41:00	44	8,62	17,31
19:42:00	44	8,62	17,31
19:43:00	44	8,62	17,31
19:44:00	44	8,61	17,39
19:45:00	44	8,62	17,31
19:46:00	44	8,61	17,39
19:47:00	44	8,61	17,39
19:48:00	44	8,61	17,39
19:49:00	43	8,61	17,39
19:50:00	44	8,61	17,39
19:51:00	44	8,61	17,39
19:52:00	44	8,61	17,39
19:53:00	44	8,61	17,39
19:54:00	44	8,61	17,39
19:55:00	44	8,61	17,39
19:56:00	44	8,61	17,39
19:57:00	44	8,61	17,39
19:58:00	44	8,61	17,46
19:59:00	44	8,61	17,46
20:00:00	44	8,61	17,46
20:01:00	44	8,61	17,46
20:02:00	44	8,61	17,46
20:03:00	43	8,61	17,46
20:04:00	44	8,61	17,46
20:05:00	44	8,61	17,46
20:06:00	44	8,61	17,46
20:07:00	43	8,61	17,46
20:08:00	44	8,61	17,46
20:09:00	43	8,61	17,46
20:10:00	44	8,61	17,46
20:11:00	44	8,61	17,46
20:12:00	43	8,61	17,46
20:13:00	43	8,61	17,46
20:14:00	44	8,60	17,53
20:15:00	44	8,60	17,53
20:16:00	44	8,60	17,53
20:17:00	44	8,60	17,53
20:18:00	44	8,60	17,53
20:19:00	44	8,60	17,53
20:20:00	44	8,60	17,53
20:21:00	44	8,60	17,53
20:22:00	44	8,60	17,53
20:23:00	44	8,60	17,53
20:24:00	44	8,60	17,53
20:25:00	44	8,60	17,53
20:26:00	44	8,60	17,53
20:27:00	44	8,59	17,61
20:28:00	44	8,60	17,53
20:29:00	44	8,60	17,53
20:30:00	44	8,59	17,61
20:31:00	44	8,59	17,61
20:32:00	44	8,59	17,61
20:33:00	44	8,59	17,61
20:34:00	44	8,59	17,61
20:35:00	44	8,59	17,68
20:36:00	44	8,59	17,68
20:37:00	44	8,59	17,68
20:38:00	44	8,59	17,68
20:39:00	43	8,59	17,68
20:40:00	44	8,59	17,68
20:41:00	44	8,59	17,68
20:42:00	44	8,59	17,68
20:43:00	44	8,59	17,68
20:44:00	44	8,59	17,68
20:45:00	44	8,59	17,68
20:46:00	44	8,59	17,68
20:47:00	43	8,59	17,68
20:48:00	44	8,59	17,68
20:49:00	44	8,58	17,76
20:50:00	44	8,58	17,76
20:51:00	44	8,58	17,76
20:52:00	44	8,58	17,76
20:53:00	44	8,58	17,76
20:54:00	43	8,58	17,76
20:55:00	44	8,58	17,76
20:56:00	44	8,58	17,76
20:57:00	44	8,58	17,76
20:58:00	44	8,58	17,76
20:59:00	44	8,58	17,76
21:00:00	44	8,58	17,76
21:01:00	44	8,58	17,76
21:02:00	44	8,58	17,76
21:03:00	44	8,57	17,83
21:04:00	44	8,57	17,83
21:05:00	44	8,57	17,83
21:06:00	44	8,57	17,83
21:07:00	44	8,57	17,83
21:08:00	44	8,57	17,83
21:09:00	44	8,57	17,83
21:10:00	44	8,57	17,83
21:11:00	44	8,57	17,83
21:12:00	44	8,57	17,83
21:13:00	44	8,57	17,83
21:14:00	44	8,57	17,83
21:15:00	44	8,57	17,83
21:16:00	43	8,57	17,83
21:17:00	44	8,57	17,83
21:18:00	44	8,57	17,83
21:19:00	44	8,56	17,91
21:20:00	44	8,56	17,91
21:21:00	44	8,56	17,91
21:22:00	44	8,56	17,91
21:23:00	44	8,56	17,91
21:24:00	44	8,56	17,91
21:25:00	44	8,56	17,91
21:26:00	44	8,56	17,91
21:27:00	44	8,56	17,91
21:28:00	44	8,56	17,91
21:29:00	44	8,56	17,91
21:30:00	44	8,56	17,91
21:31:00	44	8,56	17,91
21:32:00	44	8,55	17,99
21:33:00	44	8,55	17,99
21:34:00	44	8,55	17,99
21:35:00	44	8,55	17,99
21:36:00	44	8,55	17,99
21:37:00	44	8,55	17,99
21:38:00	44	8,55	17,99
21:39:00	44	8,55	17,99
21:40:00	43	8,55	17,99
21:41:00	44	8,55	17,99
21:42:00	44	8,55	17,99
21:43:00	44	8,55	17,99
21:44:00	44	8,55	17,99
21:45:00	44	8,55	17,99
21:46:00	44	8,55	17,99
21:47:00	44	8,55	17,99
21:48:00	44	8,55	18,06
21:49:00	44	8,55	18,06
21:50:00	44	8,55	18,06
21:51:00	44	8,55	18,06
21:52:00	44	8,55	18,06
21:53:00	44	8,55	18,06
21:54:00	44	8,55	18,06
21:55:00	44	8,55	18,06
21:56:00	44	8,55	18,06
21:57:00	44	8,55	18,06
21:58:00	44	8,55	18,06
21:59:00	44	8,55	18,06
22:00:00	44	8,55	18,06
22:01:00	44	8,55	18,06
22:02:00	44	8,55	18,06
22:03:00	44	8,55	18,06
22:04:00	44	8,55	18,06
22:05:00	44	8,55	18,06
22:06:00	44	8,55	18,06
22:07:00	44	8,54	18,14
22:08:00	44	8,54	18,14
22:09:00	44	8,54	18,14
22:10:00	44	8,54	18,14
22:11:00	43	8,54	18,14
22:12:00	44	8,54	18,14
22:13:00	44	8,54	18,14
22:14:00	44	8,54	18,14
22:15:00	44	8,54	18,14
22:16:00	44	8,54	18,14
22:17:00	44	8,54	18,14
22:18:00	44	8,54	18,14
22:19:00	44	8,54	18,14
22:20:00	44	8,54	18,14
22:21:00	44	8,54	18,14
22:22:00	44	8,54	18,14
22:23:00	44	8,53	18,22
22:24:00	44	8,53	18,22
22:25:00	44	8,53	18,22
22:26:00	44	8,53	18,22
22:27:00	44	8,53	18,22
22:28:00	44	8,53	18,22
22:29:00	44	8,53	18,22
22:30:00	44	8,53	18,22
22:31:00	44	8,53	18,22
22:32:00	44	8,53	18,22
22:33:00	44	8,53	18,22
22:34:00	44	8,53	18,22
22:35:00	44	8,53	18,22
22:36:00	44	8,53	18,22
22:37:00	44	8,53	18,22
22:38:00	44	8,53	18,22
22:39:00	44	8,52	18,30
22:40:00	44	8,52	18,30
22:41:00	44	8,52	18,30
22:42:00	44	8,52	18,30
22:43:00	44	8,52	18,30
22:44:00	44	8,52	18,30
22:45:00	44	8,52	18,30
22:46:00	44	8,52	18,30
22:47:00	44	8,52	18,30
22:48:00	44	8,52	18,30
22:49:00	44	8,52	18,30
22:50:00	44	8,52	18,30
22:51:00	44	8,52	18,30
22:52:00	44	8,52	18,30
22:53:00	44	8,52	18,30
22:54:00	44	8,52	18,30
22:55:00	44	8,52	18,30
22:56:00	43	8,52	18,30
22:57:00	44	8,52	18,30
22:58:00	44	8,52	18,37
22:59:00	44	8,52	18,37
23:00:00	44	8,52	18,37
23:01:00	44	8,52	18,37
23:02:00	44	8,52	18,37
23:03:00	44	8,52	18,37
23:04:00	44	8,52	18,37
23:05:00	44	8,52	18,37
23:06:00	44	8,51	18,45
23:07:00	44	8,51	18,45
23:08:00	44	8,51	18,45
23:09:00	44	8,51	18,45
23:10:00	44	8,51	18,45
23:11:00	44	8,51	18,45
23:12:00	44	8,51	18,45
23:13:00	44	8,51	18,45
23:14:00	44	8,51	18,45
23:15:00	44	8,51	18,45
23:16:00	44	8,51	18,45
23:17:00	44	8,51	18,45
23:18:00	44	8,51	18,45
23:19:00	44	8,51	18,45
23:20:00	44	8,51	18,45
23:21:00	44	8,51	18,45
23:22:00	44	8,51	18,45
23:23:00	44	8,51	18,45
23:24:00	44	8,50	18,53
23:25:00	44	8,51	18,45
23:26:00	44	8,50	18,53
23:27:00	44	8,50	18,53
23:28:00	44	8,50	18,53
23:29:00	44	8,50	18,53
23:30:00	44	8,50	18,53
23:31:00	44	8,50	18,53
23:32:00	44	8,50	18,53
23:33:00	44	8,50	18,53
23:34:00	44	8,50	18,53
23:35:00	44	8,50	18,53
23:36:00	44	8,50	18,53
23:37:00	44	8,50	18,53
23:38:00	44	8,50	18,53
23:39:00	44	8,50	18,53
23:40:00	44	8,50	18,53
23:41:00	44	8,50	18,53
23:42:00	44	8,50	18,53
23:43:00	44	8,50	18,61
23:44:00	44	8,50	18,61
23:45:00	44	8,50	18,61
23:46:00	44	8,50	18,61
23:47:00	44	8,50	18,61
23:48:00	43	8,50	18,61
23:49:00	43	8,50	18,61
23:50:00	43	8,49	18,69
23:51:00	44	8,50	18,61
23:52:00	43	8,50	18,61
23:53:00	44	8,50	18,61
23:54:00	43	8,50	18,61
23:55:00	44	8,49	18,69
23:56:00	43	8,50	18,61
23:57:00	44	8,49	18,69
23:58:00	44	8,49	18,69
23:59:00	43	8,49	18,69
24:00:00	43	8,49	18,69
24:01:00	44	8,50	18,61
24:02:00	43	8,49	18,69
24:03:00	44	8,49	18,69
24:04:00	44	8,49	18,69
24:05:00	44	8,49	18,69
24:06:00	44	8,49	18,69
24:07:00	44	8,49	18,69
24:08:00	44	8,49	18,69
24:09:00	44	8,49	18,69
24:10:00	44	8,49	18,69
24:11:00	44	8,49	18,69
24:12:00	44	8,49	18,69
24:13:00	44	8,49	18,69
24:14:00	44	8,49	18,69
24:15:00	44	8,49	18,69
24:16:00	44	8,49	18,69
24:17:00	44	8,49	18,69
24:18:00	44	8,49	18,69
24:19:00	44	8,49	18,69
24:20:00	44	8,49	18,69
24:21:00	44	8,49	18,69
24:22:00	44	8,49	18,69
24:23:00	44	8,49	18,69
24:24:00	44	8,48	18,77
24:25:00	44	8,49	18,69
24:26:00	44	8,48	18,77
24:27:00	44	8,48	18,77
24:28:00	44	8,48	18,77
24:29:00	44	8,48	18,77
24:30:00	44	8,48	18,77
24:31:00	44	8,48	18,77
24:32:00	44	8,48	18,77
24:33:00	44	8,48	18,77
24:34:00	44	8,48	18,77
24:35:00	44	8,48	18,77
24:36:00	44	8,48	18,77
24:37:00	44	8,48	18,77
24:38:00	44	8,48	18,77
24:39:00	44	8,48	18,77
24:40:00	44	8,48	18,77
24:41:00	44	8,48	18,77
24:42:00	44	8,48	18,77
24:43:00	44	8,48	18,77
24:44:00	44	8,48	18,77
24:45:00	44	8,48	18,77
24:46:00	44	8,48	18,77
24:47:00	44	8,47	18,85
24:48:00	44	8,47	18,85
24:49:00	44	8,47	18,85
24:50:00	44	8,47	18,85
24:51:00	44	8,47	18,85
24:52:00	44	8,47	18,85
24:53:00	44	8,47	18,85
24:54:00	44	8,46	18,93
24:55:00	44	8,47	18,85
24:56:00	44	8,46	18,93
24:57:00	44	8,46	18,93
24:58:00	44	8,46	18,93
24:59:00	44	8,47	18,85
25:00:00	44	8,46	18,93
25:01:00	44	8,46	18,93
25:02:00	44	8,46	18,93
25:03:00	44	8,46	18,93
25:04:00	44	8,46	18,93
25:05:00	44	8,46	18,93
25:06:00	44	8,46	18,93
25:07:00	44	8,46	18,93
25:08:00	44	8,46	18,93
25:09:00	44	8,46	18,93
25:10:00	44	8,46	18,93
25:11:00	44	8,46	18,93
25:12:00	44	8,46	18,93
25:13:00	44	8,46	18,93
25:14:00	44	8,46	18,93
25:15:00	44	8,46	18,93
25:16:00	44	8,46	18,93
25:17:00	44	8,46	19,01
25:18:00	44	8,46	19,01
25:19:00	44	8,46	19,01
25:20:00	44	8,46	19,01
25:21:00	44	8,46	19,01
25:22:00	44	8,46	19,01
25:23:00	44	8,46	19,01
25:24:00	44	8,46	19,01
25:25:00	44	8,46	19,01
25:26:00	44	8,46	19,01
25:27:00	44	8,46	19,01
25:28:00	44	8,46	19,01
25:29:00	44	8,46	19,01
25:30:00	44	8,46	19,01
25:31:00	44	8,46	19,01
25:32:00	44	8,46	19,01
25:33:00	44	8,46	19,01
25:34:00	44	8,46	19,01
25:35:00	44	8,45	19,10
25:36:00	44	8,45	19,10
25:37:00	44	8,45	19,10
25:38:00	44	8,45	19,10
25:39:00	44	8,45	19,10
25:40:00	44	8,45	19,10
25:41:00	44	8,45	19,10
25:42:00	44	8,45	19,10
25:43:00	44	8,45	19,10
25:44:00	44	8,45	19,10
25:45:00	44	8,45	19,10
25:46:00	44	8,45	19,10
25:47:00	44	8,45	19,10
25:48:00	44	8,45	19,10
25:49:00	44	8,45	19,10
25:50:00	44	8,45	19,10
25:51:00	44	8,45	19,10
25:52:00	44	8,45	19,10
25:53:00	44	8,45	19,10
25:54:00	44	8,44	19,18
25:55:00	44	8,44	19,18
25:56:00	44	8,44	19,18
25:57:00	44	8,44	19,18
25:58:00	44	8,44	19,18
25:59:00	44	8,44	19,18
26:00:00	44	8,44	19,18
26:01:00	44	8,44	19,18
26:02:00	44	8,44	19,18
26:03:00	44	8,44	19,18
26:04:00	44	8,44	19,18
26:05:00	44	8,44	19,18
26:06:00	44	8,44	19,18
26:07:00	44	8,44	19,18
26:08:00	44	8,44	19,18
26:09:00	44	8,44	19,18
26:10:00	44	8,44	19,18
26:11:00	44	8,44	19,18
26:12:00	44	8,44	19,18
26:13:00	44	8,44	19,18
26:14:00	44	8,44	19,18
26:15:00	44	8,44	19,18
26:16:00	44	8,43	19,26
26:17:00	44	8,44	19,18
26:18:00	44	8,44	19,18
26:19:00	44	8,43	19,26
26:20:00	44	8,43	19,26
26:21:00	44	8,43	19,26
26:22:00	44	8,43	19,26
26:23:00	44	8,43	19,26
26:24:00	44	8,43	19,26
26:25:00	44	8,43	19,26
26:26:00	44	8,43	19,26
26:27:00	44	8,43	19,26
26:28:00	44	8,43	19,26
26:29:00	44	8,43	19,26
26:30:00	44	8,43	19,26
26:31:00	44	8,43	19,26
26:32:00	44	8,43	19,26
26:33:00	44	8,43	19,26
26:34:00	44	8,43	19,26
26:35:00	44	8,43	19,34
26:36:00	44	8,43	19,34
26:37:00	44	8,43	19,26
26:38:00	44	8,43	19,34
26:39:00	44	8,43	19,34
26:40:00	44	8,43	19,34
26:41:00	44	8,43	19,34
26:42:00	44	8,43	19,34
26:43:00	44	8,43	19,34
26:44:00	44	8,43	19,34
26:45:00	44	8,43	19,34
26:46:00	43	8,43	19,34
26:47:00	44	8,43	19,34
26:48:00	44	8,43	19,34
26:49:00	44	8,43	19,34
26:50:00	44	8,43	19,34
26:51:00	44	8,43	19,34
26:52:00	44	8,43	19,34
26:53:00	44	8,43	19,34
26:54:00	44	8,43	19,34
26:55:00	44	8,43	19,34
26:56:00	44	8,43	19,34
26:57:00	44	8,43	19,34
26:58:00	44	8,43	19,34
26:59:00	44	8,43	19,34
27:00:00	44	8,43	19,34
27:01:00	44	8,43	19,34
27:02:00	44	8,42	19,43
27:03:00	44	8,42	19,43
27:04:00	43	8,42	19,43
27:05:00	44	8,42	19,43
27:06:00	44	8,42	19,43
27:07:00	44	8,42	19,43
27:08:00	44	8,42	19,43
27:09:00	44	8,42	19,43
27:10:00	44	8,42	19,43
27:11:00	44	8,42	19,43
27:12:00	44	8,42	19,43
27:13:00	44	8,42	19,43
27:14:00	44	8,42	19,43
27:15:00	43	8,42	19,43
27:16:00	44	8,42	19,43
27:17:00	44	8,42	19,43
27:18:00	44	8,42	19,43
27:19:00	44	8,42	19,43
27:20:00	44	8,42	19,43
27:21:00	44	8,41	19,51
27:22:00	44	8,41	19,51
27:23:00	44	8,41	19,51
27:24:00	44	8,41	19,51
27:25:00	43	8,41	19,51
27:26:00	44	8,41	19,51
27:27:00	43	8,41	19,51
27:28:00	44	8,41	19,51
27:29:00	44	8,41	19,51
27:30:00	44	8,41	19,51
27:31:00	44	8,41	19,51
27:32:00	44	8,41	19,51
27:33:00	44	8,41	19,51
27:34:00	44	8,41	19,51
27:35:00	44	8,41	19,51
27:36:00	44	8,41	19,51
27:37:00	44	8,41	19,51
27:38:00	44	8,41	19,59
27:39:00	44	8,41	19,59
27:40:00	44	8,41	19,51
27:41:00	44	8,41	19,59
27:42:00	44	8,41	19,59
27:43:00	44	8,41	19,51
27:44:00	44	8,41	19,59
27:45:00	44	8,41	19,59
27:46:00	44	8,41	19,59
27:47:00	44	8,41	19,59
27:48:00	44	8,41	19,59
27:49:00	44	8,41	19,59
27:50:00	44	8,41	19,59
27:51:00	44	8,41	19,59
27:52:00	44	8,41	19,59
27:53:00	44	8,41	19,59
27:54:00	44	8,41	19,59
27:55:00	44	8,41	19,59
27:56:00	44	8,41	19,59
27:57:00	44	8,41	19,59
27:58:00	44	8,41	19,59
27:59:00	44	8,41	19,59
28:00:00	44	8,41	19,59
28:01:00	44	8,41	19,59
28:02:00	44	8,41	19,59
28:03:00	44	8,41	19,59
28:04:00	44	8,40	19,68
28:05:00	44	8,40	19,68
28:06:00	44	8,40	19,68
28:07:00	44	8,40	19,68
28:08:00	44	8,40	19,68
28:09:00	44	8,40	19,68
28:10:00	44	8,40	19,68
28:11:00	44	8,40	19,68
28:12:00	44	8,40	19,68
28:13:00	44	8,40	19,68
28:14:00	44	8,40	19,68
28:15:00	44	8,40	19,68
28:16:00	44	8,40	19,68
28:17:00	44	8,40	19,68
28:18:00	44	8,40	19,68
28:19:00	44	8,40	19,68
28:20:00	44	8,40	19,68
28:21:00	44	8,40	19,68
28:22:00	43	8,40	19,68
28:23:00	44	8,40	19,68
28:24:00	44	8,40	19,68
28:25:00	44	8,40	19,68
28:26:00	44	8,40	19,68
