Repository: ProgWizer/parser

File: project-root/data/Data Acquisition/Data Acquisition/2004 year (80)/UCA L Dragon G2216+1.5gpsLX-200+50%Hematite+0.2%HE-400+0.2%SMS+0.2%RPM+0.5%HTR-100 (98C).txt
--Test Summary--
Full Path and File Name	
Instrument Name	4262L
Instrument Type	Model 4262 Twin Cell UCA
Instrument Serial Number	111L
Test Start Date	23.09.2004
Test Start Time	10:34:47
Test Stop Date	23.09.2004
Test Stop Time	15:53:02
Test Length	5:18:15
Final Sample Time Offset	5:17:38
Controller Schedule Name	
Sampling Period	60 seconds
Comments	T: 98C(150min), 120C (240min), sea water, premix first HE-400, then LX-200, dry-blending all the rest. 
Information	WellID	
Information	Customer	Dragon
Information	EngName	G
Information	CementClass	Dyckerhoff
Information	CementMfr	1.5%gpsLX-200+50%Hematite+0.2%HE-400+0.2%SMS+0.2%RPM+0.4%HTR-100
Information	Additives	2216
Information	Density	0.34
Information	BHCT	98
Information	BHST	120
Information	FluidLoss	n/a
Information	JobType	0.895
Calculated Value	CS_50	N/A
Calculated Value	CS_500	N/A
Calculated Value	CS_Time8h	N/A
Calculated Value	CS_Time16h	N/A
Calculated Value	CS_Time24h	N/A
Calculated Value	CS_Time48h	N/A
Calculated Value	CS_Time72h	N/A
Calculated Curve	Compressive Strength	Compressive strength type B (more than 14 lb/gal)
Initial Temperature (°C)	21 °C
Final Temperature (°C)	112 °C
Initial Transit Time (microsec/in)	16,47 microsec/in
Final Transit Time (microsec/in)	ERROR
Initial Compressive Strength (MPa)	0,00 MPa
Final Compressive Strength (MPa)	N/A
--Data--
Time (HH:MM:SS)	Temperature (°C)	Transit Time (microsec/in)	Compressive Strength (MPa)
0:00:00	21	16,47	0,00
0:01:00	21	16,47	0,00
0:02:00	22	16,46	0,00
0:03:00	22	16,47	0,00
0:04:00	22	16,47	0,00
0:05:00	23	16,47	0,00
0:06:00	23	16,46	0,00
0:07:00	24	16,46	0,00
0:08:00	24	16,45	0,00
0:09:00	25	16,46	0,00
0:10:00	25	16,46	0,00
0:11:00	26	16,46	0,00
0:12:00	27	16,44	0,01
0:13:00	27	16,44	0,01
0:14:00	28	16,44	0,01
0:15:00	28	16,43	0,01
0:16:00	29	16,45	0,00
0:17:00	29	16,44	0,01
0:18:00	30	16,43	0,01
0:19:00	31	16,41	0,01
0:20:00	32	16,40	0,02
0:21:00	32	16,39	0,02
0:22:00	32	16,39	0,02
0:23:00	33	16,40	0,02
0:24:00	34	16,39	0,02
0:25:00	34	16,41	0,02
0:26:00	35	16,40	0,02
0:27:00	35	16,39	0,02
0:28:00	36	16,40	0,02
0:29:00	37	16,39	0,02
0:30:00	37	16,39	0,02
0:31:00	38	16,39	0,02
0:32:00	38	16,40	0,02
0:33:00	39	16,39	0,02
0:34:00	39	16,41	0,02
0:35:00	40	16,40	0,02
0:36:00	40	16,41	0,01
0:37:00	41	16,39	0,02
0:38:00	41	16,41	0,02
0:39:00	42	16,40	0,02
0:40:00	43	16,41	0,01
0:41:00	43	16,41	0,01
0:42:00	44	16,41	0,01
0:48:38			
0:48:38	47	16,44	0,01
0:49:38	48	16,46	0,00
0:50:38	48	16,44	0,01
0:51:38	49	16,46	0,00
0:52:38	50	16,45	0,00
0:53:38	50	16,44	0,01
0:54:38	50	16,45	0,00
0:55:38	51	16,47	0,00
0:56:38	51	16,47	0,00
0:57:38	52	16,47	0,00
0:58:38	52	19,47	0,00
0:59:38	53	19,47	0,00
1:00:38	54	19,48	0,00
1:01:38	54	19,48	0,00
1:02:38	54	19,49	0,00
1:03:38	55	19,48	0,00
1:04:38	55	19,48	0,00
1:05:38	56	19,50	0,00
1:06:38	56	19,49	0,00
1:07:38	57	19,50	0,00
1:08:38	57	19,50	0,00
1:09:38	58	19,51	0,00
1:10:38	58	19,50	0,00
1:11:38	59	19,50	0,00
1:12:38	59	19,54	0,00
1:13:38	60		
1:14:38	61		
1:15:38	61		
1:16:38	61		
1:17:38	62		
1:18:38	62		
1:19:38	63		
1:20:38	64		
1:21:38	64		
1:22:38	65		
1:23:38	65		
1:24:38	65		
1:25:38	66		
1:26:38	67		
1:27:38	67		
1:28:38	68		
1:29:38	68		
1:30:38	69		
1:31:38	69		
1:32:38	70		
1:33:38	70		
1:34:38	71		
1:35:38	71		
1:36:38	72		
1:37:38	72		
1:38:38	73		
1:39:38	73		
1:40:38	74		
1:41:38	74		
1:42:38	75		
1:43:38	75		
1:44:38	76		
1:45:38	76		
1:46:38	77		
1:47:38	77		
1:48:38	78		
1:49:38	78		
1:50:38	79		
1:51:38	79		
1:52:38	80		
1:53:38	80		
1:54:38	81		
1:55:38	81		
1:56:38	82		
1:57:38	82		
1:58:38	83		
1:59:38	83		
2:00:38	84		
2:01:38	84		
2:02:38	85		
2:03:38	85		
2:04:38	86		
2:05:38	86		
2:06:38	86		
2:07:38	87		
2:08:38	88		
2:09:38	88		
2:10:38	88		
2:11:38	89		
2:12:38	89		
2:13:38	90		
2:14:38	90		
2:15:38	91		
2:16:38	92		
2:17:38	92		
2:18:38	93		
2:19:38	93		
2:20:38	94		
2:21:38	94		
2:22:38	95		
2:23:38	95		
2:24:38	95		
2:25:38	96		
2:26:38	97		
2:27:38	97		
2:28:38	97		
2:29:38	98		
2:30:38	98		
2:31:38	99		
2:32:38	99		
2:33:38	99		
2:34:38	100		
2:35:38	100		
2:36:38	100		
2:37:38	100		
2:38:38	100		
2:39:38	100		
2:40:38	100		
2:41:38	101		
2:42:38	101		
2:43:38	100		
2:44:38	101		
2:45:38	100		
2:46:38	101		
2:47:38	101		
2:48:38	101		
2:49:38	101		
2:50:38	101		
2:51:38	101		
2:52:38	101		
2:53:38	101		
2:54:38	101		
2:55:38	101		
2:56:38	101		
2:57:38	101		
2:58:38	101		
2:59:38	101		
3:00:38	101		
3:01:38	101		
3:02:38	101		
3:03:38	101		
3:04:38	101		
3:05:38	101		
3:06:38	101		
3:07:38	101		
3:08:38	101		
3:09:38	101		
3:10:38	102		
3:11:38	101		
3:12:38	101		
3:13:38	101		
3:14:38	101		
3:15:38	102		
3:16:38	101		
3:17:38	102		
3:18:38	102		
3:19:38	102		
3:20:38	102		
3:21:38	102		
3:22:38	102		
3:23:38	102		
3:24:38	102		
3:25:38	102		
3:26:38	102		
3:27:38	103		
3:28:38	102		
3:29:38	103		
3:30:38	103		
3:31:38	103		
3:32:38	103		
3:33:38	103		
3:34:38	103		
3:35:38	103		
3:36:38	103		
3:37:38	103		
3:38:38	103		
3:39:38	104		
3:40:38	104		
3:41:38	104		
3:42:38	104		
3:43:38	104		
3:44:38	104		
3:45:38	104		
3:46:38	104		
3:47:38	104		
3:48:38	104		
3:49:38	104		
3:50:38	104		
3:51:38	105		
3:52:38	105		
3:53:38	104		
3:54:38	105		
3:55:38	105		
3:56:38	105		
3:57:38	105		
3:58:38	105		
3:59:38	105		
4:00:38	105		
4:01:38	106		
4:02:38	105		
4:03:38	106		
4:04:38	106		
4:05:38	106		
4:06:38	106		
4:07:38	106		
4:08:38	106		
4:09:38	106		
4:10:38	106		
4:11:38	106		
4:12:38	107		
4:13:38	107		
4:14:38	107		
4:15:38	107		
4:16:38	107		
4:17:38	107		
4:18:38	107		
4:19:38	107		
4:20:38	107		
4:21:38	107		
4:22:38	107		
4:23:38	107		
4:24:38	107		
4:25:38	107		
4:26:38	108		
4:27:38	108		
4:28:38	108		
4:29:38	108		
4:30:38	108		
4:31:38	108		
4:32:38	108		
4:33:38	108		
4:34:38	108		
4:35:38	108		
4:36:38	108		
4:37:38	109		
4:38:38	109		
4:39:38	109		
4:40:38	109		
4:41:38	109		
4:42:38	109		
4:43:38	109		
4:44:38	109		
4:45:38	109		
4:46:38	109		
4:47:38	109		
4:48:38	110		
4:49:38	110		
4:50:38	110		
4:51:38	110		
4:52:38	110		
4:53:38	110		
4:54:38	110		
4:55:38	110		
4:56:38	110		
4:57:38	111		
4:58:38	111		
4:59:38	111		
5:00:38	111	22,68	0,00
5:01:38	111		
5:02:38	111		
5:03:38	111		
5:04:38	111		
5:05:38	111		
5:06:38	111		
5:07:38	111		
5:08:38	111		
5:09:38	111		
5:10:38	112		
5:11:38	112		
5:12:38	112		
5:13:38	112		
5:14:38	112		
5:15:38	112		
5:16:38	112		
5:17:38	112

File: project-root/data/Data Acquisition/Data Acquisition/2004 year (80)/UCA L Kogalym G1500+1%Gel+1%SMS+0.2%R-7 (55C).txt (part 1 of 2)
--Test Summary--
Full Path and File Name	
Instrument Name	4262L
Instrument Type	Model 4262 Twin Cell UCA
Instrument Serial Number	111L
Test Start Date	06.02.2003
Test Start Time	11:57:18
Test Stop Date	08.02.2003
Test Stop Time	12:37:20
Test Length	48:40:02
Final Sample Time Offset	48:40:00
Controller Schedule Name	
Sampling Period	60 seconds
Comments	T: 55(30min) 65(240min)
Information	WellID	75276/4130
Information	Customer	Kogalym-TNK
Information	CementClass	G
Information	CementMfr	Dyckerhoff
Information	Additives	1%Gel+1%SMS+0.2%R-7
Information	Density	1500
Information	BHCT	55
Information	BHST	65
Information	FluidLoss	
Information	JobType	Hesitation Squeeze
Calculated Value	CS_50	6:55:00
Calculated Value	CS_500	34:57:00
Calculated Value	CS_Time8h	0,71 MPa
Calculated Value	CS_Time16h	2,30 MPa
Calculated Value	CS_Time24h	2,96 MPa
Calculated Value	CS_Time48h	3,78 MPa
Calculated Value	CS_Time72h	N/A
Calculated Curve	Compressive Strength	Compressive strength type A (less than 14 lb/gal)
Initial Temperature (°C)	23 °C
Final Temperature (°C)	63 °C
Initial Transit Time (microsec/in)	16,84 microsec/in
Final Transit Time (microsec/in)	12,26 microsec/in
Initial Compressive Strength (MPa)	0,00 MPa
Final Compressive Strength (MPa)	3,79 MPa
--Data--
Time (HH:MM:SS)	Temperature (°C)	Transit Time (microsec/in)	Compressive Strength (MPa)
0:00:00	23	16,84	0,00
0:01:00	22	16,83	0,00
0:02:00	23	16,83	0,00
0:03:00	23	16,83	0,00
0:04:00	23	16,83	0,00
0:05:00	23	16,83	0,00
0:06:00	24	16,83	0,00
0:07:00	24	16,83	0,00
0:08:00	25	16,84	0,00
0:09:00	26	16,80	0,01
0:10:00	27	16,80	0,01
0:11:00	28	16,79	0,02
0:12:00	29	16,78	0,02
0:13:00	30	16,77	0,02
0:14:00	32	16,75	0,03
0:15:00	33	16,73	0,04
0:16:00	34	16,71	0,04
0:17:00	35	16,69	0,05
0:18:00	36	16,67	0,06
0:19:00	37	16,65	0,06
0:20:00	38	16,63	0,07
0:21:00	40	16,61	0,08
0:22:00	41	16,59	0,08
0:23:00	42	16,57	0,09
0:24:00	44	16,55	0,10
0:25:00	44	16,53	0,10
0:26:00	45	16,51	0,11
0:27:00	47	16,50	0,11
0:28:00	48	16,48	0,12
0:29:00	49	16,47	0,12
0:30:00	51	16,45	0,13
0:31:00	51	16,44	0,14
0:32:00	52	16,42	0,14
0:33:00	54	16,41	0,15
0:34:00	55	16,39	0,15
0:35:00	55	16,38	0,15
0:36:00	56	16,38	0,16
0:37:00	57	16,36	0,16
0:38:00	57	16,35	0,17
0:39:00	57	16,35	0,17
0:40:00	57	16,35	0,17
0:41:00	58	16,34	0,17
0:42:00	58	16,34	0,17
0:43:00	58	16,35	0,17
0:44:00	58	16,33	0,17
0:45:00	58	16,31	0,18
0:46:00	58	16,31	0,18
0:47:00	58	16,31	0,18
0:48:00	58	16,31	0,18
0:49:00	58	16,31	0,18
0:50:00	57	16,31	0,18
0:51:00	57	16,31	0,18
0:52:00	57	16,31	0,18
0:53:00	57	16,32	0,18
0:54:00	57	16,32	0,18
0:55:00	57	16,32	0,18
0:56:00	56	16,32	0,18
0:57:00	56	16,32	0,18
0:58:00	57	16,32	0,18
0:59:00	56	16,32	0,18
1:00:00	56	16,32	0,18
1:01:00	56	16,33	0,17
1:02:00	56	16,33	0,17
1:03:00	56	16,33	0,17
1:04:00	56	16,34	0,17
1:05:00	56	16,34	0,17
1:06:00	56	16,34	0,17
1:07:00	56	16,35	0,17
1:08:00	56	16,35	0,17
1:09:00	56	16,35	0,17
1:10:00	56	16,35	0,17
1:11:00	56	16,35	0,17
1:12:00	56	16,35	0,17
1:13:00	56	16,35	0,17
1:14:00	56	16,35	0,17
1:15:00	56	16,35	0,17
1:16:00	56	16,35	0,17
1:17:00	56	16,35	0,17
1:18:00	56	16,35	0,17
1:19:00	56	16,36	0,16
1:20:00	56	16,36	0,16
1:21:00	56	16,36	0,16
1:22:00	57	16,36	0,16
1:23:00	56	16,37	0,16
1:24:00	56	16,35	0,17
1:25:00	56	16,35	0,17
1:26:00	57	16,35	0,17
1:27:00	56	16,35	0,17
1:28:00	56	16,35	0,17
1:29:00	56	16,35	0,17
1:30:00	56	16,35	0,17
1:31:00	56	16,35	0,17
1:32:00	56	16,35	0,17
1:33:00	56	16,35	0,17
1:34:00	56	16,35	0,17
1:35:00	56	16,35	0,17
1:36:00	57	16,35	0,17
1:37:00	57	16,35	0,17
1:38:00	57	16,35	0,17
1:39:00	57	16,35	0,17
1:40:00	57	16,35	0,17
1:41:00	57	16,35	0,17
1:42:00	57	16,36	0,16
1:43:00	57	16,36	0,16
1:44:00	56	16,37	0,16
1:45:00	57	16,37	0,16
1:46:00	57	16,37	0,16
1:47:00	56	16,37	0,16
1:48:00	57	16,38	0,16
1:49:00	57	16,37	0,16
1:50:00	57	16,38	0,16
1:51:00	57	16,38	0,16
1:52:00	57	16,37	0,16
1:53:00	57	16,38	0,16
1:54:00	57	16,38	0,16
1:55:00	57	16,38	0,16
1:56:00	57	16,37	0,16
1:57:00	57	16,35	0,17
1:58:00	57	16,35	0,17
1:59:00	58	16,35	0,17
2:00:00	57	16,35	0,17
2:01:00	57	16,35	0,17
2:02:00	57	16,35	0,17
2:03:00	57	16,35	0,17
2:04:00	58	16,35	0,17
2:05:00	58	16,35	0,17
2:06:00	58	16,35	0,17
2:07:00	58	16,35	0,17
2:08:00	58	16,35	0,17
2:09:00	58	16,35	0,17
2:10:00	57	16,35	0,17
2:11:00	58	16,35	0,17
2:12:00	58	16,36	0,16
2:13:00	58	16,36	0,16
2:14:00	58	16,36	0,16
2:15:00	58	16,36	0,16
2:16:00	58	16,35	0,17
2:17:00	58	16,36	0,16
2:18:00	58	16,36	0,16
2:19:00	58	16,36	0,16
2:20:00	58	16,36	0,16
2:21:00	58	16,36	0,16
2:22:00	58	16,36	0,16
2:23:00	58	16,36	0,16
2:24:00	59	16,36	0,16
2:25:00	58	16,36	0,16
2:26:00	58	16,36	0,16
2:27:00	58	16,36	0,16
2:28:00	58	16,36	0,16
2:29:00	59	16,36	0,16
2:30:00	59	16,36	0,16
2:31:00	59	16,36	0,16
2:32:00	59	16,37	0,16
2:33:00	59	16,37	0,16
2:34:00	58	16,37	0,16
2:35:00	59	16,37	0,16
2:36:00	59	16,37	0,16
2:37:00	59	16,37	0,16
2:38:00	59	16,38	0,16
2:39:00	59	16,38	0,16
2:40:00	59	16,38	0,16
2:41:00	59	16,38	0,16
2:42:00	59	16,38	0,16
2:43:00	59	16,38	0,15
2:44:00	59	16,38	0,15
2:45:00	59	16,39	0,15
2:46:00	59	16,40	0,15
2:47:00	59	16,36	0,16
2:48:00	59	16,35	0,17
2:49:00	59	16,36	0,16
2:50:00	59	16,36	0,16
2:51:00	59	16,36	0,16
2:52:00	60	16,35	0,17
2:53:00	59	16,36	0,16
2:54:00	60	16,36	0,16
2:55:00	60	16,36	0,16
2:56:00	60	16,36	0,16
2:57:00	60	16,37	0,16
2:58:00	60	16,37	0,16
2:59:00	60	16,37	0,16
3:00:00	59	16,37	0,16
3:01:00	60	16,37	0,16
3:02:00	60	16,37	0,16
3:03:00	60	16,37	0,16
3:04:00	60	16,37	0,16
3:05:00	60	16,37	0,16
3:06:00	60	16,37	0,16
3:07:00	60	16,37	0,16
3:08:00	60	16,36	0,16
3:09:00	60	16,37	0,16
3:10:00	60	16,36	0,16
3:11:00	60	16,37	0,16
3:12:00	60	16,36	0,16
3:13:00	60	16,37	0,16
3:14:00	61	16,37	0,16
3:15:00	60	16,37	0,16
3:16:00	60	16,37	0,16
3:17:00	61	16,37	0,16
3:18:00	60	16,37	0,16
3:19:00	61	16,38	0,16
3:20:00	61	16,37	0,16
3:21:00	60	16,38	0,16
3:22:00	61	16,38	0,16
3:23:00	61	16,38	0,16
3:24:00	61	16,38	0,16
3:25:00	61	16,38	0,15
3:26:00	61	16,38	0,15
3:27:00	61	16,38	0,15
3:28:00	61	16,39	0,15
3:29:00	61	16,39	0,15
3:30:00	61	16,41	0,15
3:31:00	61	16,38	0,15
3:32:00	61	16,38	0,16
3:33:00	61	16,37	0,16
3:34:00	61	16,38	0,16
3:35:00	61	16,38	0,16
3:36:00	61	16,38	0,15
3:37:00	62	16,39	0,15
3:38:00	61	16,40	0,15
3:39:00	62	16,40	0,15
3:40:00	61	16,41	0,15
3:41:00	62	16,40	0,15
3:42:00	62	16,41	0,15
3:43:00	61	16,41	0,15
3:44:00	62	16,41	0,14
3:45:00	62	16,41	0,14
3:46:00	62	16,41	0,14
3:47:00	62	16,41	0,14
3:48:00	62	16,42	0,14
3:49:00	62	16,42	0,14
3:50:00	62	16,41	0,15
3:51:00	62	16,40	0,15
3:52:00	62	16,40	0,15
3:53:00	62	16,41	0,15
3:54:00	62	16,41	0,15
3:55:00	62	16,41	0,15
3:56:00	62	16,41	0,14
3:57:00	62	16,41	0,14
3:58:00	62	16,42	0,14
3:59:00	62	16,42	0,14
4:00:00	62	16,42	0,14
4:01:00	62	16,43	0,14
4:02:00	62	16,43	0,14
4:03:00	63	16,43	0,14
4:04:00	63	16,44	0,14
4:05:00	63	16,44	0,14
4:06:00	62	16,44	0,13
4:07:00	63	16,46	0,13
4:08:00	62	16,43	0,14
4:09:00	63	16,43	0,14
4:10:00	63	16,43	0,14
4:11:00	63	16,44	0,14
4:12:00	63	16,44	0,14
4:13:00	63	16,44	0,13
4:14:00	63	16,44	0,13
4:15:00	63	16,44	0,13
4:16:00	63	16,45	0,13
4:17:00	63	16,45	0,13
4:18:00	63	16,45	0,13
4:19:00	63	16,46	0,13
4:20:00	63	16,46	0,13
4:21:00	63	16,47	0,12
4:22:00	63	16,47	0,12
4:23:00	63	16,47	0,12
4:24:00	63	16,47	0,12
4:25:00	63	16,50	0,11
4:26:00	63	16,47	0,12
4:27:00	63	16,47	0,12
4:28:00	64	16,47	0,12
4:29:00	64	16,47	0,12
4:30:00	64	16,47	0,12
4:31:00	63	16,48	0,12
4:32:00	64	16,49	0,12
4:33:00	64	16,51	0,11
4:34:00	64	16,50	0,11
4:35:00	64	16,50	0,11
4:36:00	64	16,50	0,11
4:37:00	64	16,50	0,11
4:38:00	64	16,51	0,11
4:39:00	64	16,51	0,11
4:40:00	64	16,52	0,11
4:41:00	64	16,53	0,10
4:42:00	64	16,53	0,10
4:43:00	64	16,53	0,10
4:44:00	64	16,54	0,10
4:45:00	63	16,54	0,10
4:46:00	64	16,55	0,10
4:47:00	64	16,56	0,09
4:48:00	64	16,56	0,09
4:49:00	64	16,56	0,09
4:50:00	64	16,58	0,09
4:51:00	64	16,55	0,10
4:52:00	64	16,55	0,10
4:53:00	64	16,55	0,10
4:54:00	64	16,56	0,09
4:55:00	64	16,56	0,09
4:56:00	64	16,56	0,09
4:57:00	63	16,56	0,09
4:58:00	64	16,57	0,09
4:59:00	64	16,58	0,09
5:00:00	64	16,58	0,09
5:01:00	64	16,59	0,08
5:02:00	64	16,59	0,08
5:03:00	64	16,59	0,08
5:04:00	64	16,60	0,08
5:05:00	64	16,61	0,08
5:06:00	64	16,62	0,07
5:07:00	64	16,62	0,07
5:08:00	64	16,63	0,07
5:09:00	64	16,65	0,06
5:10:00	63	16,66	0,06
5:11:00	64	16,68	0,05
5:12:00	64	16,64	0,07
5:13:00	64	16,63	0,07
5:14:00	64	16,65	0,06
5:15:00	64	16,65	0,06
5:16:00	64	16,65	0,06
5:17:00	64	16,65	0,06
5:18:00	64	16,65	0,06
5:19:00	64	16,66	0,06
5:20:00	64	16,66	0,06
5:21:00	64	16,67	0,06
5:22:00	64	16,67	0,06
5:23:00	64	16,67	0,06
5:24:00	64	16,68	0,05
5:25:00	64	16,68	0,05
5:26:00	63	16,68	0,05
5:27:00	64	16,68	0,05
5:28:00	63	16,68	0,05
5:29:00	64	16,69	0,05
5:30:00	63	16,70	0,05
5:31:00	63	16,70	0,05
5:32:00	64	16,71	0,04
5:33:00	64	16,71	0,04
5:34:00	64	16,72	0,04
5:35:00	64	16,70	0,05
5:36:00	64	16,68	0,05
5:37:00	63	16,68	0,05
5:38:00	64	16,68	0,05
5:39:00	63	16,68	0,05
5:40:00	64	16,68	0,05
5:41:00	64	16,68	0,05
5:42:00	64	16,68	0,05
5:43:00	64	16,67	0,06
5:44:00	63	16,67	0,06
5:45:00	64	16,67	0,06
5:46:00	64	16,66	0,06
5:47:00	64	16,66	0,06
5:48:00	64	16,65	0,06
5:49:00	64	16,65	0,06
5:50:00	64	16,65	0,06
5:51:00	64	16,64	0,07
5:52:00	64	16,64	0,07
5:53:00	64	16,63	0,07
5:54:00	64	16,63	0,07
5:55:00	64	16,62	0,07
5:56:00	64	16,62	0,07
5:57:00	64	16,62	0,07
5:58:00	64	16,62	0,07
5:59:00	64	16,62	0,07
6:00:00	64	16,59	0,08
6:01:00	64	16,57	0,09
6:02:00	64	16,56	0,09
6:03:00	64	16,55	0,10
6:04:00	64	16,54	0,10
6:05:00	64	16,53	0,10
6:06:00	63	16,53	0,10
6:07:00	63	16,52	0,11
6:08:00	64	16,50	0,11
6:09:00	64	16,50	0,11
6:10:00	64	16,49	0,12
6:11:00	63	16,47	0,12
6:12:00	63	16,47	0,12
6:13:00	64	16,45	0,13
6:14:00	64	16,44	0,13
6:15:00	63	16,44	0,14
6:16:00	64	16,43	0,14
6:17:00	64	16,41	0,14
6:18:00	64	16,41	0,15
6:19:00	64	16,39	0,15
6:20:00	64	16,38	0,15
6:21:00	63	16,37	0,16
6:22:00	64	16,37	0,16
6:23:00	64	16,37	0,16
6:24:00	64	16,34	0,17
6:25:00	64	16,32	0,18
6:26:00	64	16,29	0,19
6:27:00	64	16,28	0,19
6:28:00	64	16,26	0,20
6:29:00	63	16,26	0,20
6:30:00	64	16,24	0,21
6:31:00	63	16,23	0,21
6:32:00	64	16,21	0,22
6:33:00	64	16,20	0,22
6:34:00	64	16,19	0,23
6:35:00	64	16,17	0,23
6:36:00	64	16,16	0,24
6:37:00	64	16,14	0,25
6:38:00	64	16,14	0,25
6:39:00	64	16,12	0,25
6:40:00	64	16,11	0,26
6:41:00	64	16,09	0,27
6:42:00	63	16,08	0,27
6:43:00	64	16,07	0,28
6:44:00	64	16,05	0,28
6:45:00	64	16,05	0,28
6:46:00	63	16,03	0,29
6:47:00	64	16,02	0,29
6:48:00	64	16,02	0,30
6:49:00	64	16,02	0,30
6:50:00	63	15,97	0,32
6:51:00	64	15,95	0,33
6:52:00	64	15,93	0,33
6:53:00	64	15,93	0,33
6:54:00	64	15,91	0,34
6:55:00	64	15,90	0,35
6:56:00	64	15,88	0,35
6:57:00	64	15,87	0,36
6:58:00	64	15,85	0,37
6:59:00	64	15,84	0,37
7:00:00	64	15,83	0,38
7:01:00	63	15,81	0,38
7:02:00	64	15,81	0,39
7:03:00	64	15,79	0,39
7:04:00	63	15,78	0,40
7:05:00	64	15,78	0,40
7:06:00	64	15,76	0,41
7:07:00	63	15,75	0,41
7:08:00	64	15,74	0,42
7:09:00	64	15,72	0,42
7:10:00	64	15,72	0,42
7:11:00	64	15,72	0,42
7:12:00	63	15,68	0,45
7:13:00	64	15,66	0,45
7:14:00	64	15,65	0,46
7:15:00	64	15,63	0,47
7:16:00	63	15,63	0,47
7:17:00	63	15,61	0,48
7:18:00	64	15,60	0,48
7:19:00	64	15,59	0,49
7:20:00	63	15,58	0,49
7:21:00	64	15,57	0,50
7:22:00	63	15,56	0,50
7:23:00	63	15,54	0,51
7:24:00	63	15,54	0,51
7:25:00	63	15,53	0,52
7:26:00	64	15,51	0,52
7:27:00	64	15,51	0,53
7:28:00	64	15,51	0,53
7:29:00	64	15,51	0,53
7:30:00	64	15,47	0,55
7:31:00	64	15,45	0,55
7:32:00	64	15,45	0,56
7:33:00	63	15,43	0,57
7:34:00	63	15,42	0,57
7:35:00	64	15,42	0,57
7:36:00	63	15,40	0,58
7:37:00	64	15,39	0,59
7:38:00	63	15,39	0,59
7:39:00	64	15,37	0,60
7:40:00	64	15,36	0,60
7:41:00	64	15,35	0,61
7:42:00	64	15,34	0,61
7:43:00	64	15,33	0,62
7:44:00	64	15,32	0,62
7:45:00	64	15,31	0,63
7:46:00	64	15,30	0,63
7:47:00	64	15,30	0,64
7:48:00	64	15,29	0,64
7:49:00	64	15,29	0,64
7:50:00	64	15,28	0,64
7:51:00	64	15,26	0,66
7:52:00	63	15,24	0,67
7:53:00	64	15,22	0,68
7:54:00	64	15,21	0,68
7:55:00	63	15,21	0,69
7:56:00	64	15,19	0,69
7:57:00	63	15,18	0,70
7:58:00	64	15,18	0,70
7:59:00	64	15,17	0,71
8:00:00	64	15,15	0,71
8:01:00	64	15,15	0,72
8:02:00	63	15,14	0,72
8:03:00	64	15,13	0,73
8:04:00	64	15,12	0,73
8:05:00	64	15,12	0,74
8:06:00	64	15,11	0,74
8:07:00	64	15,09	0,75
8:08:00	63	15,09	0,75
8:09:00	64	15,08	0,76
8:10:00	63	15,07	0,76
8:11:00	64	15,06	0,77
8:12:00	63	15,06	0,77
8:13:00	64	15,06	0,77
8:14:00	64	15,05	0,78
8:15:00	64	15,05	0,78
8:16:00	64	15,05	0,78
8:17:00	64	15,05	0,78
8:18:00	64	15,01	0,80
8:19:00	64	15,00	0,81
8:20:00	63	14,99	0,81
8:21:00	63	14,98	0,82
8:22:00	64	14,97	0,82
8:23:00	63	14,97	0,82
8:24:00	63	14,96	0,83
8:25:00	64	14,94	0,84
8:26:00	64	14,94	0,84
8:27:00	64	14,93	0,85
8:28:00	63	14,92	0,85
8:29:00	64	14,91	0,86
8:30:00	64	14,91	0,86
8:31:00	64	14,90	0,87
8:32:00	64	14,89	0,87
8:33:00	64	14,88	0,88
8:34:00	64	14,88	0,88
8:35:00	64	14,88	0,88
8:36:00	64	14,87	0,88
8:37:00	64	14,86	0,89
8:38:00	63	14,85	0,89
8:39:00	64	14,85	0,89
8:40:00	64	14,85	0,90
8:41:00	64	14,84	0,90
8:42:00	64	14,83	0,91
8:43:00	64	14,82	0,91
8:44:00	64	14,82	0,92
8:45:00	64	14,82	0,92
8:46:00	63	14,82	0,92
8:47:00	63	14,79	0,93
8:48:00	64	14,78	0,94
8:49:00	64	14,76	0,95
8:50:00	64	14,76	0,96
8:51:00	64	14,75	0,96
8:52:00	64	14,74	0,97
8:53:00	64	14,74	0,97
8:54:00	64	14,73	0,97
8:55:00	64	14,73	0,98
8:56:00	64	14,72	0,98
8:57:00	63	14,71	0,99
8:58:00	64	14,70	0,99
8:59:00	63	14,70	1,00
9:00:00	64	14,69	1,00
9:01:00	64	14,69	1,00
9:02:00	64	14,68	1,01
9:03:00	64	14,67	1,01
9:04:00	63	14,67	1,02
9:05:00	64	14,67	1,02
9:06:00	64	14,66	1,02
9:07:00	63	14,65	1,03
9:08:00	64	14,64	1,03
9:09:00	64	14,64	1,04
9:10:00	64	14,64	1,04
9:11:00	64	14,63	1,04
9:12:00	64	14,63	1,04
9:13:00	63	14,62	1,05
9:14:00	64	14,61	1,05
9:15:00	64	14,62	1,05
9:16:00	63	14,61	1,05
9:17:00	64	14,58	1,07
9:18:00	64	14,58	1,08
9:19:00	64	14,57	1,08
9:20:00	63	14,56	1,09
9:21:00	64	14,55	1,09
9:22:00	64	14,55	1,09
9:23:00	63	14,55	1,10
9:24:00	63	14,54	1,11
9:25:00	64	14,53	1,11
9:26:00	64	14,53	1,11
9:27:00	64	14,52	1,12
9:28:00	63	14,52	1,12
9:29:00	64	14,51	1,13
9:30:00	63	14,50	1,13
9:31:00	64	14,50	1,13
9:32:00	63	14,49	1,14
9:33:00	64	14,49	1,14
9:34:00	64	14,48	1,15
9:35:00	64	14,48	1,15
9:36:00	64	14,47	1,15
9:37:00	64	14,46	1,16
9:38:00	64	14,46	1,16
9:39:00	64	14,46	1,16
9:40:00	63	14,45	1,17
9:41:00	64	14,45	1,17
9:42:00	64	14,45	1,17
9:43:00	63	14,45	1,17
9:44:00	64	14,45	1,17
9:45:00	64	14,42	1,19
9:46:00	64	14,41	1,20
9:47:00	64	14,40	1,20
9:48:00	64	14,40	1,21
9:49:00	63	14,39	1,22
9:50:00	64	14,38	1,22
9:51:00	64	14,37	1,23
9:52:00	64	14,37	1,23
9:53:00	64	14,37	1,23
9:54:00	64	14,37	1,23
9:55:00	64	14,36	1,24
9:56:00	64	14,35	1,24
9:57:00	64	14,34	1,25
9:58:00	64	14,34	1,25
9:59:00	64	14,34	1,26
10:00:00	64	14,33	1,26
10:01:00	63	14,33	1,26
10:02:00	64	14,32	1,27
10:03:00	64	14,31	1,27
10:04:00	64	14,31	1,27
10:05:00	64	14,31	1,27
10:06:00	63	14,31	1,28
10:07:00	63	14,31	1,28
10:08:00	64	14,31	1,28
10:09:00	63	14,30	1,28
10:10:00	64	14,30	1,28
10:11:00	64	14,29	1,29
10:12:00	64	14,29	1,29
10:13:00	64	14,28	1,30
10:14:00	64	14,28	1,30
10:15:00	63	14,28	1,30
10:16:00	64	14,28	1,30
10:17:00	64	14,28	1,30
10:18:00	64	14,27	1,31
10:19:00	63	14,27	1,31
10:20:00	64	14,26	1,31
10:21:00	63	14,26	1,31
10:22:00	63	14,25	1,32
10:23:00	63	14,25	1,33
10:24:00	64	14,25	1,33
10:25:00	63	14,24	1,33
10:26:00	63	14,24	1,33
10:27:00	63	14,23	1,34
10:28:00	63	14,22	1,34
10:29:00	64	14,22	1,34
10:30:00	63	14,22	1,34
10:31:00	63	14,22	1,34
10:32:00	64	14,20	1,36
10:33:00	64	14,19	1,37
10:34:00	64	14,16	1,39
10:35:00	63	14,15	1,40
10:36:00	63	14,15	1,40
10:37:00	63	14,14	1,41
10:38:00	63	14,14	1,41
10:39:00	63	14,13	1,42
10:40:00	64	14,13	1,42
10:41:00	64	14,13	1,42
10:42:00	64	14,12	1,43
10:43:00	64	14,12	1,43
10:44:00	64	14,11	1,44
10:45:00	64	14,10	1,44
10:46:00	63	14,10	1,44
10:47:00	64	14,10	1,45
10:48:00	63	14,10	1,45
10:49:00	64	14,09	1,46
10:50:00	64	14,09	1,46
10:51:00	64	14,09	1,46
10:52:00	63	14,09	1,46
10:53:00	64	14,09	1,46
10:54:00	63	14,09	1,46
10:55:00	64	14,06	1,48
10:56:00	64	14,05	1,49
10:57:00	64	14,04	1,49
10:58:00	63	14,04	1,49
10:59:00	63	14,04	1,50
11:00:00	63	14,04	1,50
11:01:00	64	14,04	1,50
11:02:00	64	14,04	1,50
11:03:00	63	14,04	1,50
11:04:00	63	14,03	1,51
11:05:00	64	14,03	1,51
11:06:00	64	14,03	1,51
11:07:00	63	14,03	1,51
11:08:00	64	14,02	1,51
11:09:00	64	14,02	1,51
11:10:00	63	14,02	1,51
11:11:00	64	14,01	1,52
11:12:00	64	14,01	1,52
11:13:00	63	14,01	1,53
11:14:00	63	14,01	1,53
11:15:00	64	14,00	1,53
11:16:00	64	14,00	1,53
11:17:00	64	13,99	1,54
11:18:00	64	13,99	1,54
11:19:00	64	13,98	1,55
11:20:00	63	13,98	1,55
11:21:00	63	13,98	1,55
11:22:00	64	13,98	1,55
11:23:00	64	13,97	1,56
11:24:00	64	13,97	1,56
11:25:00	64	13,96	1,57
11:26:00	63	13,96	1,57
11:27:00	63	13,95	1,57
11:28:00	63	13,95	1,57
11:29:00	64	13,95	1,58
11:30:00	64	13,95	1,58
11:31:00	64	13,94	1,59
11:32:00	64	13,94	1,59
11:33:00	64	13,93	1,59
11:34:00	64	13,93	1,59
11:35:00	64	13,93	1,60
11:36:00	63	13,93	1,60
11:37:00	63	13,89	1,63
11:38:00	64	13,88	1,64
11:39:00	64	13,87	1,65
11:40:00	64	13,87	1,65
11:41:00	64	13,86	1,66
11:42:00	64	13,86	1,66
11:43:00	64	13,86	1,66
11:44:00	64	13,86	1,66
11:45:00	64	13,86	1,66
11:46:00	64	13,85	1,67
11:47:00	64	13,84	1,68
11:48:00	64	13,84	1,68
11:49:00	64	13,84	1,68
11:50:00	64	13,84	1,68
11:51:00	63	13,83	1,69
11:52:00	64	13,83	1,69
11:53:00	64	13,84	1,68
11:54:00	64	13,84	1,68
11:55:00	64	13,82	1,70
11:56:00	64	13,81	1,70
11:57:00	63	13,80	1,71
11:58:00	64	13,80	1,71
11:59:00	64	13,80	1,71
12:00:00	63	13,80	1,72
12:01:00	64	13,80	1,72
12:02:00	64	13,80	1,72
12:03:00	64	13,79	1,73
12:04:00	64	13,79	1,73
12:05:00	64	13,79	1,73
12:06:00	64	13,78	1,73
12:07:00	63	13,78	1,73
12:08:00	63	13,78	1,73
12:09:00	64	13,77	1,74
12:10:00	64	13,77	1,74
12:11:00	63	13,77	1,74
12:12:00	64	13,77	1,75
12:13:00	64	13,77	1,75
12:14:00	64	13,77	1,75
12:15:00	64	13,77	1,75
12:16:00	63	13,76	1,75
12:17:00	64	13,76	1,75
12:18:00	64	13,75	1,76
12:19:00	63	13,75	1,76
12:20:00	64	13,75	1,76
12:21:00	64	13,75	1,76
12:22:00	64	13,75	1,77
12:23:00	64	13,75	1,77
12:24:00	63	13,74	1,78
12:25:00	64	13,74	1,78
12:26:00	64	13,74	1,78
12:27:00	64	13,73	1,78
12:28:00	63	13,73	1,78
12:29:00	63	13,72	1,79
12:30:00	63	13,72	1,79
12:31:00	64	13,72	1,79
12:32:00	64	13,71	1,80
12:33:00	64	13,71	1,80
12:34:00	63	13,71	1,81
12:35:00	64	13,71	1,81
12:36:00	64	13,71	1,81
12:37:00	63	13,70	1,81
12:38:00	64	13,70	1,81
12:39:00	64	13,69	1,82
12:40:00	63	13,69	1,82
12:41:00	64	13,69	1,82
12:42:00	63	13,69	1,82
12:43:00	64	13,68	1,83
12:44:00	64	13,68	1,83
12:45:00	64	13,68	1,84
12:46:00	64	13,68	1,84
12:47:00	63	13,68	1,84
12:48:00	64	13,67	1,84
12:49:00	64	13,67	1,84
12:50:00	64	13,66	1,85
12:51:00	64	13,66	1,85
12:52:00	64	13,65	1,86
12:53:00	63	13,64	1,87
12:54:00	63	13,63	1,88
12:55:00	64	13,63	1,89
12:56:00	64	13,63	1,88
12:57:00	64	13,63	1,88
12:58:00	63	13,63	1,88
12:59:00	63	13,63	1,88
13:00:00	64	13,63	1,88
13:01:00	63	13,63	1,88
13:02:00	64	13,63	1,89
13:03:00	64	13,63	1,89
13:04:00	64	13,63	1,89
13:05:00	64	13,62	1,90
13:06:00	63	13,62	1,90
13:07:00	64	13,62	1,90
13:08:00	63	13,61	1,91
13:09:00	64	13,61	1,91
13:10:00	63	13,61	1,91
13:11:00	64	13,60	1,91
13:12:00	64	13,60	1,91
13:13:00	64	13,60	1,91
13:14:00	63	13,59	1,92
13:15:00	63	13,59	1,92
13:16:00	63	13,59	1,92
13:17:00	63	13,59	1,92
13:18:00	64	13,59	1,92
13:19:00	63	13,60	1,91
13:20:00	64	13,58	1,94
13:21:00	64	13,57	1,94
13:22:00	63	13,57	1,94
13:23:00	64	13,56	1,95
13:24:00	64	13,56	1,95
13:25:00	63	13,56	1,95
13:26:00	64	13,56	1,95
13:27:00	64	13,56	1,96
13:28:00	64	13,56	1,96
13:29:00	64	13,56	1,96
13:30:00	64	13,55	1,97
13:31:00	63	13,55	1,97
13:32:00	63	13,55	1,97
13:33:00	64	13,55	1,97
13:34:00	64	13,54	1,98
13:35:00	64	13,54	1,98
13:36:00	63	13,54	1,98
13:37:00	64	13,54	1,98
13:38:00	64	13,54	1,98
13:39:00	64	13,54	1,98
13:40:00	64	13,54	1,98
13:41:00	64	13,53	1,99
13:42:00	63	13,53	1,99
13:43:00	63	13,53	1,99
13:44:00	63	13,52	2,00
13:45:00	64	13,52	2,00
13:46:00	63	13,52	2,00
13:47:00	63	13,52	2,00
13:48:00	64	13,53	1,99
13:49:00	64	13,51	2,01
13:50:00	64	13,50	2,02
13:51:00	64	13,50	2,02
13:52:00	64	13,50	2,02
13:53:00	64	13,49	2,03
13:54:00	64	13,49	2,03
13:55:00	63	13,49	2,03
13:56:00	64	13,49	2,03
13:57:00	64	13,48	2,04
13:58:00	63	13,48	2,04
13:59:00	64	13,48	2,04
14:00:00	64	13,47	2,05
14:01:00	64	13,47	2,05
14:02:00	64	13,47	2,05
14:03:00	64	13,47	2,05
14:04:00	63	13,47	2,06
14:05:00	63	13,47	2,06
14:06:00	63	13,47	2,06
14:07:00	64	13,47	2,06
14:08:00	64	13,46	2,06
14:09:00	64	13,46	2,06
14:10:00	64	13,46	2,06
14:11:00	64	13,46	2,06
14:12:00	64	13,45	2,07
14:13:00	64	13,45	2,07
14:14:00	64	13,45	2,07
14:15:00	64	13,45	2,07
14:16:00	64	13,45	2,08
14:17:00	64	13,45	2,08
14:18:00	63	13,45	2,08
14:19:00	63	13,45	2,08
14:20:00	64	13,44	2,09
14:21:00	64	13,44	2,09
14:22:00	64	13,44	2,09
14:23:00	63	13,44	2,09
14:24:00	63	13,44	2,09
14:25:00	63	13,45	2,08
14:26:00	64	13,42	2,11
14:27:00	64	13,42	2,11
14:28:00	64	13,41	2,11
14:29:00	64	13,41	2,11
14:30:00	64	13,41	2,11
14:31:00	64	13,41	2,12
14:32:00	63	13,41	2,12
14:33:00	63	13,41	2,12
14:34:00	64	13,41	2,12
14:35:00	64	13,40	2,13
14:36:00	64	13,40	2,13
14:37:00	64	13,39	2,14
14:38:00	63	13,39	2,14
14:39:00	63	13,39	2,14
14:40:00	64	13,39	2,14
14:41:00	64	13,38	2,15
14:42:00	64	13,38	2,15
14:43:00	63	13,38	2,15
14:44:00	64	13,38	2,15
14:45:00	63	13,38	2,16
14:46:00	64	13,38	2,16
14:47:00	64	13,38	2,16
14:48:00	64	13,38	2,16
14:49:00	64	13,38	2,16
14:50:00	64	13,37	2,17
14:51:00	64	13,37	2,17
14:52:00	64	13,37	2,17
14:53:00	64	13,37	2,17
14:54:00	63	13,36	2,17
14:55:00	64	13,36	2,17
14:56:00	64	13,36	2,17
14:57:00	63	13,36	2,17
14:58:00	63	13,36	2,18
14:59:00	64	13,36	2,18
15:00:00	64	13,36	2,18
15:01:00	63	13,36	2,18
15:02:00	64	13,35	2,19
15:03:00	63	13,36	2,18
15:04:00	64	13,35	2,19
15:05:00	64	13,35	2,19
15:06:00	64	13,35	2,19
15:07:00	64	13,35	2,19
15:08:00	63	13,34	2,20
15:09:00	64	13,34	2,20
15:10:00	64	13,34	2,20
15:11:00	63	13,35	2,19
15:12:00	63	13,35	2,19
15:13:00	63	13,33	2,21
15:14:00	64	13,32	2,22
15:15:00	64	13,32	2,22
15:16:00	64	13,32	2,22
15:17:00	64	13,32	2,23
15:18:00	64	13,32	2,23
15:19:00	64	13,32	2,23
15:20:00	64	13,32	2,23
15:21:00	64	13,32	2,23
15:22:00	64	13,31	2,23
15:23:00	63	13,31	2,23
15:24:00	63	13,31	2,23
15:25:00	64	13,30	2,24
15:26:00	64	13,30	2,24
15:27:00	63	13,30	2,24
15:28:00	63	13,30	2,24
15:29:00	64	13,30	2,25
15:30:00	63	13,30	2,25
15:31:00	64	13,30	2,25
15:32:00	64	13,30	2,25
15:33:00	64	13,30	2,25
15:34:00	64	13,29	2,26
15:35:00	64	13,29	2,26
15:36:00	63	13,29	2,26
15:37:00	64	13,29	2,26
15:38:00	64	13,29	2,26
15:39:00	63	13,28	2,27
15:40:00	63	13,28	2,27
15:41:00	63	13,28	2,27
15:42:00	64	13,28	2,27
15:43:00	64	13,28	2,27
15:44:00	64	13,27	2,28
15:45:00	64	13,27	2,28
15:46:00	64	13,27	2,28
15:47:00	63	13,27	2,28
15:48:00	64	13,27	2,28
15:49:00	63	13,27	2,28
15:50:00	63	13,27	2,29
15:51:00	64	13,27	2,29
15:52:00	64	13,27	2,29
15:53:00	63	13,27	2,29
15:54:00	64	13,27	2,29
15:55:00	63	13,26	2,30
15:56:00	63	13,26	2,30
15:57:00	64	13,26	2,30
15:58:00	64	13,26	2,30
15:59:00	63	13,26	2,30
16:00:00	64	13,26	2,30
16:01:00	64	13,27	2,29
16:02:00	64	13,25	2,31
16:03:00	63	13,25	2,31
16:04:00	64	13,24	2,31
16:05:00	63	13,23	2,32
16:06:00	64	13,23	2,32
16:07:00	64	13,23	2,32
16:08:00	64	13,23	2,32
16:09:00	64	13,23	2,33
16:10:00	64	13,23	2,33
16:11:00	64	13,23	2,33
16:12:00	64	13,23	2,33
16:13:00	64	13,23	2,33
16:14:00	64	13,23	2,33
16:15:00	64	13,23	2,33
16:16:00	63	13,22	2,34
16:17:00	64	13,22	2,34
16:18:00	64	13,22	2,34
16:19:00	64	13,22	2,34
16:20:00	63	13,21	2,35
16:21:00	64	13,21	2,35
16:22:00	63	13,21	2,35
16:23:00	64	13,21	2,35
16:24:00	64	13,21	2,35
16:25:00	64	13,21	2,35
16:26:00	64	13,21	2,35
16:27:00	64	13,20	2,36
16:28:00	64	13,20	2,36
16:29:00	64	13,20	2,36
16:30:00	64	13,20	2,36
16:31:00	63	13,20	2,36
16:32:00	63	13,20	2,36
16:33:00	64	13,20	2,36
16:34:00	63	13,20	2,37
16:35:00	64	13,20	2,37
16:36:00	64	13,20	2,37
16:37:00	64	13,20	2,37
16:38:00	64	13,20	2,37
16:39:00	64	13,20	2,37
16:40:00	64	13,19	2,38
16:41:00	63	13,19	2,38
16:42:00	64	13,19	2,38
16:43:00	64	13,19	2,38
16:44:00	63	13,20	2,37
16:45:00	63	13,20	2,37
16:46:00	63	13,20	2,37
16:47:00	64	13,18	2,39
16:48:00	64	13,17	2,40
16:49:00	63	13,17	2,40
16:50:00	63	13,17	2,40
16:51:00	64	13,17	2,40
16:52:00	64	13,17	2,40
16:53:00	64	13,17	2,41
16:54:00	63	13,17	2,41
16:55:00	64	13,17	2,41
16:56:00	64	13,17	2,41
16:57:00	64	13,17	2,41
16:58:00	64	13,17	2,41
16:59:00	64	13,16	2,42
17:00:00	64	13,16	2,42
17:01:00	64	13,16	2,42
17:02:00	64	13,16	2,42
17:03:00	64	13,16	2,42
17:04:00	64	13,16	2,42
17:05:00	63	13,16	2,42
17:06:00	64	13,15	2,43
17:07:00	63	13,15	2,43
17:08:00	64	13,15	2,43
17:09:00	64	13,15	2,43
17:10:00	64	13,14	2,43
17:11:00	64	13,14	2,43
17:12:00	63	13,14	2,43
17:13:00	64	13,14	2,44
17:14:00	64	13,14	2,44
17:15:00	64	13,14	2,44
17:16:00	63	13,14	2,44
17:17:00	63	13,14	2,44
17:18:00	63	13,14	2,44
17:19:00	63	13,14	2,44
17:20:00	64	13,13	2,45
17:21:00	64	13,13	2,45
17:22:00	64	13,13	2,45
17:23:00	63	13,13	2,45
17:24:00	64	13,13	2,45
17:25:00	63	13,13	2,45
17:26:00	64	13,13	2,45
17:27:00	64	13,13	2,45
17:28:00	63	13,12	2,46
17:29:00	63	13,12	2,46
17:30:00	63	13,12	2,46
17:31:00	64	13,12	2,46
17:32:00	64	13,12	2,46
17:33:00	64	13,12	2,46
17:34:00	63	13,12	2,46
17:35:00	64	13,11	2,47
17:36:00	64	13,11	2,47
17:37:00	64	13,11	2,47
17:38:00	63	13,11	2,47
17:39:00	64	13,11	2,47
17:40:00	64	13,11	2,47
17:41:00	64	13,11	2,47
17:42:00	64	13,11	2,48
17:43:00	64	13,11	2,48
17:44:00	63	13,11	2,47
17:45:00	63	13,11	2,47
17:46:00	63	13,11	2,48
17:47:00	63	13,10	2,49
17:48:00	64	13,10	2,49
17:49:00	63	13,10	2,49
17:50:00	63	13,10	2,49
17:51:00	64	13,09	2,50
17:52:00	63	13,09	2,50
17:53:00	64	13,09	2,50
17:54:00	64	13,08	2,51
17:55:00	63	13,08	2,51
17:56:00	63	13,08	2,51
17:57:00	63	13,08	2,51
17:58:00	64	13,08	2,51
17:59:00	64	13,08	2,51
18:00:00	64	13,08	2,51
18:01:00	64	13,08	2,51
18:02:00	63	13,08	2,51
18:03:00	64	13,08	2,52
18:04:00	64	13,08	2,52
18:05:00	64	13,08	2,52
18:06:00	64	13,08	2,52
18:07:00	64	13,08	2,52
18:08:00	63	13,08	2,52
18:09:00	64	13,08	2,52
18:10:00	64	13,07	2,53
18:11:00	63	13,07	2,53
18:12:00	63	13,07	2,53
18:13:00	63	13,07	2,53
18:14:00	63	13,07	2,53
18:15:00	64	13,07	2,53
18:16:00	64	13,07	2,53
18:17:00	63	13,07	2,53
18:18:00	64	13,07	2,53
18:19:00	63	13,06	2,54
18:20:00	63	13,06	2,54
18:21:00	64	13,06	2,54
18:22:00	64	13,06	2,54
18:23:00	63	13,06	2,54
18:24:00	64	13,06	2,54
18:25:00	64	13,06	2,54
18:26:00	64	13,05	2,55
18:27:00	63	13,05	2,55
18:28:00	64	13,05	2,55
18:29:00	64	13,05	2,55
18:30:00	64	13,05	2,55
18:31:00	63	13,05	2,55
18:32:00	63	13,05	2,55
18:33:00	64	13,05	2,55
18:34:00	63	13,06	2,54
18:35:00	63	13,05	2,56
18:36:00	63	13,05	2,56
18:37:00	64	13,04	2,57
18:38:00	64	13,04	2,57
18:39:00	63	13,04	2,57
18:40:00	63	13,04	2,57
18:41:00	64	13,04	2,57
18:42:00	64	13,04	2,57
18:43:00	64	13,03	2,58
18:44:00	64	13,03	2,58
18:45:00	64	13,03	2,58
18:46:00	64	13,03	2,58
18:47:00	64	13,03	2,58
18:48:00	63	13,03	2,58
18:49:00	64	13,02	2,59
18:50:00	64	13,02	2,59
18:51:00	64	13,02	2,59
18:52:00	64	13,02	2,59
18:53:00	64	13,02	2,59
18:54:00	64	13,02	2,59
18:55:00	63	13,02	2,59
18:56:00	63	13,02	2,59
18:57:00	64	13,02	2,60
18:58:00	63	13,02	2,60
18:59:00	64	13,02	2,60
19:00:00	64	13,02	2,60
19:01:00	64	13,02	2,60
19:02:00	64	13,02	2,60
19:03:00	64	13,02	2,60
19:04:00	64	13,02	2,60
19:05:00	64	13,02	2,60
19:06:00	63	13,01	2,61
19:07:00	64	13,01	2,61
19:08:00	64	13,01	2,61
19:09:00	64	13,01	2,61
19:10:00	64	13,01	2,61
19:11:00	64	13,01	2,61
19:12:00	63	13,01	2,61
19:13:00	64	13,01	2,61
19:14:00	64	13,01	2,61
19:15:00	64	13,00	2,62
19:16:00	63	13,00	2,62
19:17:00	63	13,00	2,62
19:18:00	64	13,00	2,62
19:19:00	64	13,00	2,62
19:20:00	64	13,00	2,62
19:21:00	63	13,00	2,62
19:22:00	63	13,00	2,62
19:23:00	63	13,00	2,62
19:24:00	64	13,00	2,62
19:25:00	63	13,00	2,63
19:26:00	63	13,00	2,62
19:27:00	63	13,00	2,62
19:28:00	63	13,01	2,61
19:29:00	63	13,00	2,63
19:30:00	63	12,99	2,64
19:31:00	64	12,99	2,64
19:32:00	64	12,99	2,64
19:33:00	63	12,99	2,64
19:34:00	64	12,99	2,64
19:35:00	63	12,98	2,65
19:36:00	64	12,98	2,65
19:37:00	64	12,98	2,65
19:38:00	64	12,98	2,65
19:39:00	63	12,98	2,65
19:40:00	64	12,98	2,65
19:41:00	64	12,97	2,66
19:42:00	64	12,97	2,66
19:43:00	63	12,97	2,66
19:44:00	63	12,97	2,66
19:45:00	64	12,97	2,66
19:46:00	64	12,97	2,66
19:47:00	64	12,97	2,66
19:48:00	64	12,97	2,66
19:49:00	63	12,97	2,66
19:50:00	63	12,97	2,66
19:51:00	63	12,97	2,66
19:52:00	64	12,97	2,66
19:53:00	64	12,96	2,67
19:54:00	64	12,96	2,67
19:55:00	64	12,96	2,67
19:56:00	64	12,96	2,67
19:57:00	63	12,96	2,67
19:58:00	63	12,96	2,67
19:59:00	63	12,96	2,67
20:00:00	64	12,96	2,67
20:01:00	63	12,96	2,67
20:02:00	64	12,96	2,67
20:03:00	63	12,96	2,67
20:04:00	64	12,96	2,68
20:05:00	63	12,96	2,68
20:06:00	63	12,96	2,68
20:07:00	63	12,96	2,68
20:08:00	63	12,96	2,68
20:09:00	64	12,96	2,68
20:10:00	64	12,96	2,68
20:11:00	64	12,96	2,68
20:12:00	64	12,96	2,68
20:13:00	64	12,96	2,68
20:14:00	63	12,95	2,69
20:15:00	63	12,95	2,69
20:16:00	63	12,96	2,68
20:17:00	63	12,96	2,68
20:18:00	63	12,96	2,67
20:19:00	64	12,94	2,70
20:20:00	63	12,94	2,70
20:21:00	64	12,94	2,70
20:22:00	64	12,94	2,70
20:23:00	63	12,94	2,70
20:24:00	64	12,93	2,71
20:25:00	64	12,93	2,71
20:26:00	64	12,93	2,71
20:27:00	64	12,93	2,71
20:28:00	64	12,93	2,71
20:29:00	64	12,93	2,71
20:30:00	63	12,93	2,71
20:31:00	64	12,93	2,71
20:32:00	63	12,93	2,71
20:33:00	64	12,93	2,72
20:34:00	64	12,93	2,72
20:35:00	64	12,93	2,72
20:36:00	64	12,93	2,72
20:37:00	64	12,93	2,72
20:38:00	64	12,93	2,72
20:39:00	63	12,93	2,72
20:40:00	64	12,93	2,72
20:41:00	64	12,92	2,73
20:42:00	64	12,92	2,73
20:43:00	64	12,92	2,73
20:44:00	64	12,92	2,73
20:45:00	64	12,92	2,73
20:46:00	63	12,92	2,73
20:47:00	64	12,92	2,73
20:48:00	63	12,92	2,73
20:49:00	64	12,92	2,73
20:50:00	64	12,92	2,73
20:51:00	64	12,92	2,73
20:52:00	64	12,92	2,73
20:53:00	63	12,92	2,73
20:54:00	64	12,91	2,74
20:55:00	64	12,91	2,74
20:56:00	64	12,91	2,74
20:57:00	63	12,91	2,74
20:58:00	64	12,91	2,74
20:59:00	63	12,91	2,74
21:00:00	64	12,91	2,74
21:01:00	64	12,91	2,74
21:02:00	64	12,91	2,74
21:03:00	64	12,91	2,74
21:04:00	64	12,91	2,75
21:05:00	64	12,91	2,75
21:06:00	63	12,91	2,75
21:07:00	64	12,91	2,75
21:08:00	63	12,91	2,75
21:09:00	64	12,91	2,75
21:10:00	63	12,91	2,75
21:11:00	64	12,91	2,75
21:12:00	64	12,91	2,75
21:13:00	63	12,91	2,75
21:14:00	63	12,91	2,75
21:15:00	63	12,91	2,74
21:16:00	63	12,91	2,74
21:17:00	63	12,91	2,74
21:18:00	63	12,90	2,76
21:19:00	64	12,89	2,77
21:20:00	63	12,89	2,77
21:21:00	64	12,89	2,77
21:22:00	64	12,89	2,77
21:23:00	63	12,89	2,77
21:24:00	63	12,87	2,80
21:25:00	64	12,86	2,81
21:26:00	64	12,86	2,81
21:27:00	63	12,86	2,81
21:28:00	64	12,87	2,80
21:29:00	63	12,86	2,81
21:30:00	64	12,86	2,81
21:31:00	64	12,86	2,81
21:32:00	63	12,86	2,81
21:33:00	64	12,86	2,81
21:34:00	63	12,85	2,83
21:35:00	63	12,85	2,83
21:36:00	64	12,85	2,83
21:37:00	63	12,85	2,83
21:38:00	64	12,85	2,83
21:39:00	63	12,85	2,83
21:40:00	64	12,85	2,83
21:41:00	64	12,85	2,83
21:42:00	63	12,85	2,83
21:43:00	64	12,85	2,83
21:44:00	64	12,85	2,83
21:45:00	64	12,85	2,83
21:46:00	63	12,84	2,84
21:47:00	64	12,84	2,84
21:48:00	63	12,84	2,84
21:49:00	63	12,84	2,84
21:50:00	64	12,84	2,84
21:51:00	63	12,84	2,84
21:52:00	63	12,84	2,84
21:53:00	64	12,84	2,84
21:54:00	64	12,84	2,84
21:55:00	64	12,84	2,85
21:56:00	64	12,84	2,84
21:57:00	64	12,84	2,85
21:58:00	64	12,84	2,85
21:59:00	64	12,84	2,85
22:00:00	63	12,84	2,85
22:01:00	64	12,84	2,85
22:02:00	63	12,84	2,85
22:03:00	63	12,84	2,85
22:04:00	64	12,84	2,85
22:05:00	64	12,84	2,85
22:06:00	64	12,83	2,86
22:07:00	64	12,84	2,85
22:08:00	63	12,83	2,86
22:09:00	64	12,83	2,86
22:10:00	64	12,83	2,86
22:11:00	64	12,83	2,86
22:12:00	64	12,83	2,86
22:13:00	63	12,83	2,86
22:14:00	64	12,83	2,86
22:15:00	63	12,83	2,86
22:16:00	63	12,82	2,87
22:17:00	63	12,82	2,87
22:18:00	64	12,82	2,87
22:19:00	64	12,82	2,87
22:20:00	64	12,82	2,87
22:21:00	64	12,82	2,87
22:22:00	64	12,82	2,87
22:23:00	63	12,82	2,87
22:24:00	63	12,82	2,88
22:25:00	63	12,82	2,87
22:26:00	64	12,82	2,87
22:27:00	63	12,82	2,87
22:28:00	64	12,82	2,88
22:29:00	64	12,82	2,88
22:30:00	64	12,82	2,88
22:31:00	63	12,82	2,88
22:32:00	64	12,82	2,88
22:33:00	64	12,82	2,88
22:34:00	64	12,82	2,88
22:35:00	64	12,82	2,88
22:36:00	64	12,82	2,88
22:37:00	63	12,82	2,88
22:38:00	63	12,81	2,89
22:39:00	63	12,81	2,89
22:40:00	64	12,81	2,89
22:41:00	64	12,81	2,89
22:42:00	64	12,81	2,89
22:43:00	64	12,81	2,89
22:44:00	64	12,81	2,89
22:45:00	64	12,81	2,89
22:46:00	64	12,81	2,89
22:47:00	64	12,81	2,89
22:48:00	63	12,81	2,89
22:49:00	63	12,80	2,90
22:50:00	64	12,80	2,90
22:51:00	64	12,80	2,90
22:52:00	64	12,80	2,90
22:53:00	64	12,80	2,90
22:54:00	64	12,80	2,90
22:55:00	64	12,80	2,90
22:56:00	64	12,80	2,90
22:57:00	64	12,80	2,90
22:58:00	64	12,80	2,90
22:59:00	64	12,80	2,90
23:00:00	63	12,79	2,91
23:01:00	64	12,79	2,91
23:02:00	64	12,79	2,91
23:03:00	64	12,79	2,91
23:04:00	63	12,79	2,91
23:05:00	63	12,79	2,91
23:06:00	63	12,79	2,91
23:07:00	63	12,79	2,91
23:08:00	64	12,79	2,91
23:09:00	64	12,79	2,91
23:10:00	63	12,79	2,91
23:11:00	64	12,79	2,91
23:12:00	63	12,79	2,91
23:13:00	64	12,79	2,91
23:14:00	64	12,79	2,91
23:15:00	64	12,79	2,92
23:16:00	64	12,79	2,91
23:17:00	64	12,79	2,92
23:18:00	63	12,79	2,92
23:19:00	63	12,79	2,92
23:20:00	64	12,79	2,92
23:21:00	64	12,79	2,92
23:22:00	63	12,79	2,92
23:23:00	63	12,79	2,92
23:24:00	63	12,79	2,92
23:25:00	64	12,79	2,92
23:26:00	63	12,79	2,92
23:27:00	63	12,79	2,92
23:28:00	63	12,79	2,92
23:29:00	64	12,79	2,92
23:30:00	64	12,78	2,93
23:31:00	63	12,79	2,92
23:32:00	63	12,78	2,93
23:33:00	63	12,78	2,93
23:34:00	63	12,78	2,93
23:35:00	63	12,78	2,93
23:36:00	63	12,78	2,93
23:37:00	63	12,78	2,93
23:38:00	64	12,78	2,93
23:39:00	63	12,78	2,93
23:40:00	64	12,77	2,94
23:41:00	63	12,78	2,93
23:42:00	63	12,78	2,93
23:43:00	63	12,78	2,93
23:44:00	63	12,77	2,94
23:45:00	63	12,78	2,93
23:46:00	64	12,77	2,94
23:47:00	63	12,77	2,94
23:48:00	63	12,77	2,94
23:49:00	63	12,77	2,94
23:50:00	63	12,77	2,94
23:51:00	63	12,77	2,94
23:52:00	63	12,77	2,94
23:53:00	64	12,76	2,96
23:54:00	63	12,77	2,94
23:55:00	63	12,77	2,94
23:56:00	63	12,77	2,94
23:57:00	63	12,76	2,96
23:58:00	63	12,77	2,94
23:59:00	63	12,77	2,94
24:00:00	63	12,76	2,96
24:01:00	63	12,76	2,96
24:02:00	63	12,76	2,96
24:03:00	63	12,76	2,96
24:04:00	63	12,76	2,96
24:05:00	63	12,76	2,96
24:06:00	63	12,76	2,96
24:07:00	63	12,76	2,96
24:08:00	63	12,76	2,96
24:09:00	63	12,76	2,96
24:10:00	63	12,76	2,96
24:11:00	63	12,76	2,96
24:12:00	63	12,75	2,97
24:13:00	63	12,75	2,97
24:14:00	63	12,75	2,97
24:15:00	63	12,75	2,97
24:16:00	63	12,75	2,97
24:17:00	64	12,75	2,97
24:18:00	63	12,75	2,97
24:19:00	63	12,75	2,97
24:20:00	64	12,75	2,97
24:21:00	64	12,75	2,97
24:22:00	63	12,75	2,97
24:23:00	63	12,75	2,98
24:24:00	64	12,75	2,98
24:25:00	63	12,75	2,98
24:26:00	63	12,75	2,98
24:27:00	63	12,75	2,98
24:28:00	63	12,75	2,98
24:29:00	63	12,75	2,98
24:30:00	63	12,75	2,98
24:31:00	63	12,75	2,98
24:32:00	63	12,75	2,98
24:33:00	63	12,75	2,98
24:34:00	63	12,75	2,98
24:35:00	63	12,75	2,98
24:36:00	63	12,75	2,98
24:37:00	63	12,74	2,99
24:38:00	63	12,74	2,99
24:39:00	64	12,74	2,99
24:40:00	63	12,74	2,99
24:41:00	63	12,74	2,99
24:42:00	63	12,74	2,99
24:43:00	63	12,74	2,99
24:44:00	63	12,74	2,99
24:45:00	63	12,74	2,99
24:46:00	63	12,74	2,99
24:47:00	63	12,74	2,99
24:48:00	63	12,74	2,99
24:49:00	63	12,74	2,99
24:50:00	63	12,74	2,99
24:51:00	63	12,73	3,00
24:52:00	63	12,73	3,00
24:53:00	63	12,73	3,00
24:54:00	63	12,73	3,00
24:55:00	63	12,73	3,00
24:56:00	63	12,73	3,00
24:57:00	63	12,73	3,00
24:58:00	63	12,73	3,00
24:59:00	63	12,73	3,00
25:00:00	63	12,73	3,00
25:01:00	63	12,73	3,00
25:02:00	63	12,73	3,00
25:03:00	63	12,73	3,00
25:04:00	63	12,72	3,01
25:05:00	63	12,72	3,01
25:06:00	63	12,72	3,01
25:07:00	63	12,72	3,01
25:08:00	63	12,72	3,01
25:09:00	63	12,72	3,01
25:10:00	63	12,72	3,01
25:11:00	63	12,72	3,01
25:12:00	63	12,72	3,01
25:13:00	63	12,72	3,01
25:14:00	63	12,72	3,01
25:15:00	63	12,72	3,01
25:16:00	63	12,72	3,01
25:17:00	63	12,72	3,01
25:18:00	63	12,72	3,01
25:19:00	63	12,72	3,02
25:20:00	63	12,72	3,01
25:21:00	63	12,72	3,02
25:22:00	63	12,72	3,02
25:23:00	64	12,72	3,02
25:24:00	63	12,72	3,02
25:25:00	63	12,72	3,02
25:26:00	63	12,72	3,02
25:27:00	63	12,72	3,02
25:28:00	63	12,72	3,02
25:29:00	64	12,72	3,02
25:30:00	63	12,72	3,02
25:31:00	63	12,72	3,02
25:32:00	63	12,72	3,02
25:33:00	63	12,71	3,03
25:34:00	63	12,71	3,03
25:35:00	63	12,71	3,03
25:36:00	63	12,71	3,03
25:37:00	63	12,71	3,03
25:38:00	64	12,71	3,03
25:39:00	63	12,71	3,03
25:40:00	63	12,71	3,03
25:41:00	63	12,71	3,03
25:42:00	64	12,71	3,03
25:43:00	63	12,71	3,03
25:44:00	63	12,71	3,03
25:45:00	63	12,71	3,03
25:46:00	64	12,71	3,03
25:47:00	63	12,70	3,05
25:48:00	63	12,70	3,05
25:49:00	63	12,70	3,05
25:50:00	63	12,70	3,05
25:51:00	63	12,70	3,05
25:52:00	63	12,70	3,05
25:53:00	63	12,70	3,05
25:54:00	63	12,70	3,05
25:55:00	63	12,70	3,05
25:56:00	64	12,70	3,05
25:57:00	63	12,70	3,05
25:58:00	63	12,70	3,05
25:59:00	64	12,70	3,05
26:00:00	63	12,70	3,05
26:01:00	63	12,70	3,06
26:02:00	63	12,70	3,05
26:03:00	63	12,70	3,06
26:04:00	64	12,70	3,05
26:05:00	64	12,70	3,06
26:06:00	63	12,70	3,06
26:07:00	63	12,70	3,06
26:08:00	63	12,70	3,06
26:09:00	63	12,70	3,06
26:10:00	63	12,70	3,06
26:11:00	63	12,70	3,06
26:12:00	63	12,70	3,06
26:13:00	63	12,70	3,06
26:14:00	63	12,70	3,06
26:15:00	63	12,70	3,06
26:16:00	63	12,70	3,06
26:17:00	63	12,70	3,06
26:18:00	63	12,69	3,07
26:19:00	63	12,69	3,07
26:20:00	63	12,69	3,07
26:21:00	64	12,69	3,07
26:22:00	64	12,69	3,07
26:23:00	63	12,69	3,07
26:24:00	63	12,69	3,07
26:25:00	64	12,69	3,07
26:26:00	64	12,69	3,07
26:27:00	63	12,69	3,07
26:28:00	63	12,69	3,07
26:29:00	63	12,69	3,07
26:30:00	64	12,69	3,07
26:31:00	63	12,69	3,07
26:32:00	63	12,69	3,07
26:33:00	63	12,68	3,08
26:34:00	63	12,69	3,07
26:35:00	63	12,68	3,08
26:36:00	63	12,68	3,08
26:37:00	63	12,68	3,08
26:38:00	64	12,68	3,08
26:39:00	63	12,68	3,08
26:40:00	63	12,68	3,08
26:41:00	63	12,68	3,08
26:42:00	63	12,68	3,08
26:43:00	63	12,68	3,08
26:44:00	63	12,68	3,08
26:45:00	63	12,68	3,08
26:46:00	64	12,68	3,08
26:47:00	63	12,68	3,08
26:48:00	64	12,68	3,08
26:49:00	63	12,68	3,08
26:50:00	63	12,67	3,09
26:51:00	63	12,67	3,09
26:52:00	63	12,67	3,09
26:53:00	63	12,67	3,09
26:54:00	64	12,67	3,09
26:55:00	63	12,67	3,09
26:56:00	63	12,67	3,09
26:57:00	63	12,67	3,09
26:58:00	64	12,67	3,09
26:59:00	63	12,67	3,09
27:00:00	63	12,67	3,09
27:01:00	63	12,67	3,09
27:02:00	63	12,67	3,09
27:03:00	63	12,67	3,09
27:04:00	63	12,67	3,09
27:05:00	63	12,67	3,09
27:06:00	63	12,66	3,10
27:07:00	64	12,66	3,10
27:08:00	63	12,66	3,10
27:09:00	63	12,66	3,10
27:10:00	63	12,66	3,10
27:11:00	63	12,66	3,10
27:12:00	63	12,66	3,10
27:13:00	63	12,66	3,10
27:14:00	64	12,66	3,10
27:15:00	64	12,66	3,10
27:16:00	63	12,66	3,10
27:17:00	63	12,66	3,10
27:18:00	63	12,66	3,10
27:19:00	63	12,66	3,10
27:20:00	63	12,66	3,11
27:21:00	63	12,66	3,11
27:22:00	63	12,66	3,11
27:23:00	63	12,66	3,11
27:24:00	63	12,66	3,11
27:25:00	63	12,66	3,11
27:26:00	63	12,66	3,11
27:27:00	63	12,66	3,11
27:28:00	64	12,66	3,11
27:29:00	63	12,66	3,11
27:30:00	63	12,66	3,11
27:31:00	63	12,66	3,11
27:32:00	63	12,66	3,11
27:33:00	63	12,66	3,11
27:34:00	64	12,66	3,11
27:35:00	63	12,66	3,11
27:36:00	63	12,66	3,11
27:37:00	64	12,65	3,13
27:38:00	63	12,65	3,13
27:39:00	63	12,65	3,13
27:40:00	63	12,65	3,13
27:41:00	63	12,65	3,13
27:42:00	64	12,65	3,13
27:43:00	63	12,65	3,13
27:44:00	63	12,65	3,13
27:45:00	63	12,65	3,13
27:46:00	63	12,65	3,13
27:47:00	63	12,65	3,13
27:48:00	63	12,65	3,13
27:49:00	63	12,65	3,13
27:50:00	63	12,65	3,13
27:51:00	64	12,65	3,13
27:52:00	64	12,65	3,13
27:53:00	63	12,64	3,14
27:54:00	64	12,64	3,14
27:55:00	64	12,64	3,14
27:56:00	64	12,64	3,14
27:57:00	63	12,64	3,14
27:58:00	63	12,64	3,14
27:59:00	63	12,64	3,14
28:00:00	64	12,64	3,14
28:01:00	63	12,64	3,14
28:02:00	63	12,64	3,14
28:03:00	63	12,64	3,14
28:04:00	63	12,64	3,14
28:05:00	63	12,64	3,14
28:06:00	63	12,64	3,14
28:07:00	63	12,64	3,14
28:08:00	63	12,64	3,14
28:09:00	63	12,63	3,15
28:10:00	64	12,63	3,15
28:11:00	63	12,63	3,15
28:12:00	63	12,63	3,15
28:13:00	63	12,63	3,15
28:14:00	63	12,63	3,15
28:15:00	63	12,63	3,15
28:16:00	63	12,63	3,15
28:17:00	63	12,63	3,15
28:18:00	64	12,63	3,15
28:19:00	63	12,63	3,15
28:20:00	64	12,63	3,15
28:21:00	63	12,63	3,15
28:22:00	63	12,63	3,15
28:23:00	64	12,63	3,15
28:24:00	63	12,63	3,15
28:25:00	63	12,63	3,15
