Repository: ProgWizer/parser

File: project-root/data/Data Acquisition/Data Acquisition/2004 year (80)/UCA L Kogalym G1900+7%SMS+1%CD-12+0.4%R-7(Permofrost).txt (part 1 of 3)
--Test Summary--
Full Path and File Name	
Instrument Name	4262L
Instrument Type	Model 4262 Twin Cell UCA
Instrument Serial Number	111L
Test Start Date	16.10.2004
Test Start Time	4:23:19
Test Stop Date	19.10.2004
Test Stop Time	2:00:30
Test Length	69:37:11
Final Sample Time Offset	69:36:00
Controller Schedule Name	
Sampling Period	60 seconds
Comments	
Information	WellID	
Information	Customer	LUKoil-AIK
Information	CementClass	PCT-I-G
Information	CementMfr	Duckerhoff
Information	Additives	7%SMS+1%CD-12+0.4%R-7
Information	Density	1900
Information	BHCT	permafrost
Information	BHST	permafrost
Information	FluidLoss	
Information	JobType	Research
Calculated Value	CS_50	0:29:00
Calculated Value	CS_500	19:20:00
Calculated Value	CS_Time8h	1,21 MPa
Calculated Value	CS_Time16h	2,61 MPa
Calculated Value	CS_Time24h	4,63 MPa
Calculated Value	CS_Time48h	9,87 MPa
Calculated Value	CS_Time72h	N/A
Calculated Curve	Compressive Strength	Compressive strength type B (more than 14 lb/gal)
Initial Temperature (°C)	24 °C
Final Temperature (°C)	14 °C
Initial Transit Time (microsec/in)	15,36 microsec/in
Final Transit Time (microsec/in)	9,13 microsec/in
Initial Compressive Strength (MPa)	0,00 MPa
Final Compressive Strength (MPa)	12,79 MPa
--Data--
Time (HH:MM:SS)	Temperature (°C)	Transit Time (microsec/in)	Compressive Strength (MPa)
0:00:00	24	15,36	0,00
0:01:00	24	15,27	0,04
0:02:00	24	15,20	0,06
0:03:00	24	15,15	0,08
0:04:00	24	15,11	0,10
0:05:00	24	15,07	0,12
0:06:00	23	15,03	0,13
0:07:00	23	15,00	0,15
0:08:00	23	14,97	0,16
0:09:00	23	14,94	0,17
0:10:00	23		
0:11:00	23	14,89	0,20
0:12:00	23	14,87	0,21
0:13:00	23	14,84	0,22
0:14:00	23	14,81	0,24
0:15:00	22	14,79	0,25
0:16:00	22	14,76	0,26
0:17:00	22	14,75	0,26
0:18:00	22	14,73	0,27
0:19:00	22	14,71	0,28
0:20:00	22	14,70	0,29
0:21:00	21	14,68	0,30
0:22:00	21	14,67	0,30
0:23:00	21	14,65	0,31
0:24:00	21	14,64	0,32
0:25:00	21	14,63	0,32
0:26:00	21	14,61	0,33
0:27:00	20	14,61	0,33
0:28:00	20	14,59	0,34
0:29:00	20	14,58	0,35
0:30:00	20	14,57	0,35
0:31:00	20	14,56	0,36
0:32:00	20	14,55	0,36
0:33:00	20	14,54	0,37
0:34:00	20	14,53	0,37
0:35:00	20	14,52	0,38
0:36:00	20	14,52	0,38
0:37:00	19	14,51	0,38
0:38:00	19	14,49	0,39
0:39:00	19	14,49	0,40
0:40:00	19	14,48	0,40
0:41:00	19	14,48	0,40
0:42:00	19	14,46	0,41
0:43:00	19	14,46	0,41
0:44:00	19	14,45	0,42
0:45:00	19	14,44	0,42
0:46:00	19	14,43	0,42
0:47:00	18	14,43	0,42
0:48:00	19	14,42	0,43
0:49:00	18	14,41	0,44
0:50:00	18	14,41	0,44
0:51:00	19	14,40	0,44
0:52:00	18	14,40	0,44
0:53:00	19	14,39	0,45
0:54:00	19	14,38	0,45
0:55:00	18	14,38	0,46
0:56:00	18	14,37	0,46
0:57:00	18	14,37	0,46
0:58:00	18	14,36	0,47
0:59:00	18	14,35	0,47
1:00:00	18	14,35	0,47
1:01:00	18	14,34	0,47
1:02:00	18	14,32	0,49
1:03:00	18	14,31	0,49
1:04:00	17	14,31	0,49
1:05:00	18	14,31	0,50
1:06:00	18	14,30	0,50
1:07:00	18	14,29	0,50
1:08:00	18	14,29	0,50
1:09:00	18	14,28	0,51
1:10:00	18	14,28	0,51
1:11:00	17	14,28	0,51
1:12:00	18	14,27	0,52
1:13:00	17	14,26	0,52
1:14:00	18	14,26	0,52
1:15:00	17	14,25	0,53
1:16:00	17	14,25	0,53
1:17:00	17	14,25	0,53
1:18:00	17	14,24	0,53
1:19:00	17	14,24	0,53
1:20:00	18	14,23	0,54
1:21:00	17	14,22	0,54
1:22:00	17	14,22	0,54
1:23:00	17	14,22	0,55
1:24:00	17	14,22	0,55
1:25:00	17	14,21	0,55
1:26:00	17	14,20	0,56
1:27:00	17	14,20	0,56
1:28:00	17	14,19	0,56
1:29:00	17	14,19	0,56
1:30:00	17	14,19	0,57
1:31:00	17	14,19	0,57
1:32:00	17	14,18	0,57
1:33:00	17	14,18	0,57
1:34:00	17	14,17	0,57
1:35:00	17	14,16	0,58
1:36:00	17	14,16	0,58
1:37:00	17	14,16	0,58
1:38:00	17	14,16	0,58
1:39:00	17	14,16	0,58
1:40:00	17	14,15	0,59
1:41:00	17	14,14	0,59
1:42:00	17	14,14	0,59
1:43:00	17	14,14	0,59
1:44:00	17	14,13	0,60
1:45:00	16	14,13	0,60
1:46:00	17	14,13	0,60
1:47:00	16	14,13	0,60
1:48:00	17	14,12	0,61
1:49:00	17	14,12	0,61
1:50:00	17	14,11	0,61
1:51:00	17	14,11	0,61
1:52:00	17	14,10	0,62
1:53:00	17	14,10	0,62
1:54:00	17	14,10	0,62
1:55:00	16	14,10	0,62
1:56:00	17	14,10	0,62
1:57:00	17	14,09	0,62
1:58:00	16	14,09	0,62
1:59:00	16	14,08	0,63
2:00:00	17	14,08	0,63
2:01:00	17	14,07	0,63
2:02:00	16	14,07	0,63
2:03:00	17	14,07	0,63
2:04:00	17	14,07	0,64
2:05:00	17	14,07	0,64
2:06:00	16	14,07	0,64
2:07:00	17	14,06	0,64
2:08:00	17	14,06	0,64
2:09:00	16	14,05	0,65
2:10:00	16	14,05	0,65
2:11:00	16	14,05	0,65
2:12:00	16	14,04	0,65
2:13:00	16	14,04	0,65
2:14:00	16	14,04	0,66
2:15:00	16	14,04	0,66
2:16:00	17	14,03	0,66
2:17:00	16	14,03	0,66
2:18:00	17	14,03	0,66
2:19:00	16	14,02	0,67
2:20:00	16	14,02	0,67
2:21:00	16	14,01	0,67
2:22:00	17	14,01	0,67
2:23:00	16	14,01	0,67
2:24:00	17	14,01	0,68
2:25:00	16	14,01	0,68
2:26:00	17	14,00	0,68
2:27:00	16	14,00	0,68
2:28:00	17	14,00	0,68
2:29:00	16	14,00	0,68
2:30:00	16	13,99	0,69
2:31:00	16	13,99	0,69
2:32:00	17	13,98	0,69
2:33:00	17	13,98	0,69
2:34:00	17	13,98	0,69
2:35:00	16	13,98	0,70
2:36:00	17	13,98	0,70
2:37:00	17	13,98	0,70
2:38:00	16	13,97	0,70
2:39:00	16	13,97	0,70
2:40:00	17	13,96	0,71
2:41:00	16	13,96	0,71
2:42:00	16	13,96	0,71
2:43:00	16	13,96	0,71
2:44:00	16	13,95	0,71
2:45:00	17	13,95	0,71
2:46:00	16	13,95	0,72
2:47:00	17	13,95	0,72
2:48:00	16	13,94	0,72
2:49:00	16	13,94	0,72
2:50:00	17	13,94	0,72
2:51:00	16	13,94	0,72
2:52:00	17	13,93	0,73
2:53:00	17	13,93	0,73
2:54:00	16	13,93	0,73
2:55:00	17	13,92	0,73
2:56:00	17	13,92	0,73
2:57:00	17	13,92	0,73
2:58:00	17	13,92	0,74
2:59:00	17	13,92	0,74
3:00:00	17	13,91	0,74
3:01:00	17	13,91	0,74
3:02:00	17	13,91	0,74
3:03:00	17	13,90	0,75
3:04:00	17	13,90	0,75
3:05:00	17	13,90	0,75
3:06:00	17	13,90	0,75
3:07:00	17	13,89	0,75
3:08:00	17	13,89	0,75
3:09:00	17	13,89	0,75
3:10:00	17	13,89	0,76
3:11:00	17	13,89	0,76
3:12:00	17	13,89	0,76
3:13:00	17	13,88	0,76
3:14:00	17	13,88	0,76
3:15:00	17	13,88	0,76
3:16:00	17	13,87	0,77
3:17:00	17	13,87	0,77
3:18:00	17	13,87	0,77
3:19:00	17	13,86	0,77
3:20:00	17	13,86	0,77
3:21:00	17	13,86	0,77
3:22:00	17	13,86	0,78
3:23:00	17	13,86	0,78
3:24:00	17	13,86	0,78
3:25:00	17	13,85	0,78
3:26:00	17	13,85	0,78
3:27:00	17	13,85	0,78
3:28:00	17	13,85	0,78
3:29:00	16	13,85	0,78
3:30:00	17	13,84	0,79
3:31:00	17	13,84	0,79
3:32:00	17	13,84	0,79
3:33:00	17	13,83	0,79
3:34:00	17	13,83	0,79
3:35:00	17	13,83	0,80
3:36:00	17	13,83	0,80
3:37:00	17	13,83	0,80
3:38:00	17	13,83	0,80
3:39:00	17	13,82	0,80
3:40:00	17	13,82	0,80
3:41:00	17	13,82	0,80
3:42:00	17	13,81	0,81
3:43:00	17	13,81	0,81
3:44:00	17	13,81	0,81
3:45:00	17	13,80	0,81
3:46:00	17	13,80	0,81
3:47:00	17	13,80	0,81
3:48:00	17	13,80	0,82
3:49:00	17	13,80	0,82
3:50:00	17	13,79	0,82
3:51:00	17	13,80	0,82
3:52:00	17	13,79	0,82
3:53:00	17	13,79	0,82
3:54:00	17	13,79	0,82
3:55:00	17	13,78	0,83
3:56:00	17	13,78	0,83
3:57:00	17	13,78	0,83
3:58:00	17	13,77	0,83
3:59:00	17	13,77	0,83
4:00:00	17	13,77	0,83
4:01:00	17	13,77	0,84
4:02:00	17	13,77	0,84
4:03:00	17	13,77	0,84
4:04:00	17	13,77	0,84
4:05:00	17	13,76	0,84
4:06:00	17	13,76	0,84
4:07:00	17	13,76	0,84
4:08:00	17	13,76	0,84
4:09:00	17	13,75	0,85
4:10:00	17	13,75	0,85
4:11:00	17	13,75	0,85
4:12:00	17	13,75	0,85
4:13:00	17	13,75	0,85
4:14:00	17	13,75	0,85
4:15:00	17	13,74	0,86
4:16:00	17	13,74	0,86
4:17:00	17	13,74	0,86
4:18:00	17	13,73	0,86
4:19:00	17	13,73	0,86
4:20:00	17	13,73	0,86
4:21:00	17	13,73	0,86
4:22:00	17	13,72	0,87
4:23:00	17	13,72	0,87
4:24:00	17	13,72	0,87
4:25:00	17	13,72	0,87
4:26:00	17	13,71	0,88
4:27:00	17	13,71	0,88
4:28:00	17	13,71	0,88
4:29:00	17	13,71	0,88
4:30:00	17	13,71	0,88
4:31:00	17	13,71	0,88
4:32:00	17	13,71	0,88
4:33:00	17	13,70	0,89
4:34:00	17	13,70	0,89
4:35:00	17	13,70	0,89
4:36:00	17	13,70	0,89
4:37:00	17	13,69	0,89
4:38:00	17	13,69	0,89
4:39:00	17	13,69	0,89
4:40:00	17	13,68	0,90
4:41:00	17	13,68	0,90
4:42:00	17	13,68	0,90
4:43:00	17	13,68	0,90
4:44:00	17	13,68	0,90
4:45:00	17	13,68	0,90
4:46:00	17	13,68	0,90
4:47:00	17	13,68	0,90
4:48:00	17	13,67	0,91
4:49:00	17	13,67	0,91
4:50:00	17	13,67	0,91
4:51:00	17	13,66	0,91
4:52:00	17	13,66	0,91
4:53:00	17	13,66	0,91
4:54:00	17	13,66	0,92
4:55:00	17	13,66	0,92
4:56:00	17	13,66	0,92
4:57:00	17	13,66	0,92
4:58:00	17	13,65	0,93
4:59:00	17	13,65	0,93
5:00:00	18	13,65	0,93
5:01:00	18	13,65	0,93
5:02:00	17	13,64	0,93
5:03:00	18	13,64	0,93
5:04:00	18	13,64	0,93
5:05:00	18	13,63	0,94
5:06:00	18	13,63	0,94
5:07:00	18	13,63	0,94
5:08:00	17	13,63	0,94
5:09:00	18	13,63	0,94
5:10:00	17	13,63	0,94
5:11:00	18	13,63	0,94
5:12:00	18	13,63	0,94
5:13:00	17	13,62	0,95
5:14:00	18	13,62	0,95
5:15:00	17	13,62	0,95
5:16:00	18	13,62	0,95
5:17:00	17	13,61	0,95
5:18:00	18	13,61	0,95
5:19:00	18	13,61	0,95
5:20:00	18	13,61	0,95
5:21:00	18	13,60	0,96
5:22:00	17	13,60	0,96
5:23:00	17	13,60	0,96
5:24:00	18	13,59	0,96
5:25:00	18	13,59	0,96
5:26:00	17	13,59	0,96
5:27:00	17	13,59	0,96
5:28:00	17	13,59	0,97
5:29:00	17	13,59	0,97
5:30:00	17	13,59	0,97
5:31:00	18	13,59	0,97
5:32:00	18	13,59	0,97
5:33:00	18	13,58	0,98
5:34:00	18	13,58	0,98
5:35:00	18	13,58	0,98
5:36:00	18	13,57	0,98
5:37:00	17	13,57	0,98
5:38:00	17	13,57	0,98
5:39:00	18	13,57	0,98
5:40:00	18	13,57	0,99
5:41:00	18	13,57	0,99
5:42:00	17	13,57	0,99
5:43:00	18	13,57	0,99
5:44:00	17	13,57	0,99
5:45:00	18	13,56	0,99
5:46:00	17	13,56	0,99
5:47:00	17	13,56	0,99
5:48:00	18	13,56	0,99
5:49:00	18	13,55	1,00
5:50:00	18	13,55	1,00
5:51:00	18	13,55	1,00
5:52:00	17	13,55	1,00
5:53:00	17	13,54	1,00
5:54:00	17	13,54	1,00
5:55:00	18	13,54	1,00
5:56:00	17	13,54	1,00
5:57:00	18	13,54	1,01
5:58:00	17	13,54	1,01
5:59:00	18	13,54	1,01
6:00:00	17	13,54	1,01
6:01:00	17	13,53	1,02
6:02:00	18	13,53	1,02
6:03:00	17	13,53	1,02
6:04:00	17	13,53	1,02
6:05:00	18	13,52	1,02
6:06:00	17	13,52	1,02
6:07:00	17	13,52	1,02
6:08:00	17	13,52	1,02
6:09:00	18	13,52	1,02
6:10:00	17	13,51	1,03
6:11:00	18	13,51	1,03
6:12:00	17	13,51	1,03
6:13:00	17	13,51	1,03
6:14:00	17	13,50	1,03
6:15:00	17	13,50	1,03
6:16:00	18	13,50	1,03
6:17:00	18	13,50	1,03
6:18:00	17	13,50	1,04
6:19:00	17	13,50	1,03
6:20:00	17	13,50	1,04
6:21:00	17	13,50	1,04
6:22:00	17	13,50	1,04
6:23:00	17	13,49	1,05
6:24:00	18	13,49	1,05
6:25:00	18	13,49	1,05
6:26:00	17	13,49	1,05
6:27:00	17	13,48	1,05
6:28:00	18	13,47	1,06
6:29:00	18	13,47	1,06
6:30:00	17	13,47	1,06
6:31:00	18	13,46	1,07
6:32:00	17	13,46	1,07
6:33:00	18	13,46	1,07
6:34:00	18	13,45	1,08
6:35:00	17	13,45	1,08
6:36:00	17	13,45	1,08
6:37:00	17	13,45	1,08
6:38:00	17	13,45	1,08
6:39:00	17	13,45	1,08
6:40:00	17	13,45	1,08
6:41:00	17	13,45	1,08
6:42:00	17	13,45	1,08
6:43:00	18	13,44	1,09
6:44:00	17	13,44	1,09
6:45:00	17	13,44	1,09
6:46:00	18	13,43	1,09
6:47:00	17	13,43	1,09
6:48:00	17	13,43	1,09
6:49:00	17	13,43	1,09
6:50:00	17	13,43	1,09
6:51:00	17	13,43	1,09
6:52:00	18	13,42	1,10
6:53:00	17	13,42	1,10
6:54:00	17	13,42	1,10
6:55:00	17	13,41	1,11
6:56:00	18	13,41	1,11
6:57:00	18	13,41	1,11
6:58:00	17	13,41	1,11
6:59:00	18	13,41	1,11
7:00:00	17	13,41	1,11
7:01:00	17	13,41	1,11
7:02:00	17	13,41	1,11
7:03:00	17	13,41	1,11
7:04:00	17	13,40	1,12
7:05:00	18	13,40	1,12
7:06:00	17	13,39	1,12
7:07:00	18	13,39	1,12
7:08:00	17	13,39	1,12
7:09:00	18	13,39	1,12
7:10:00	17	13,39	1,12
7:11:00	17	13,38	1,13
7:12:00	18	13,38	1,13
7:13:00	18	13,38	1,13
7:14:00	17	13,38	1,13
7:15:00	17	13,38	1,14
7:16:00	18	13,38	1,14
7:17:00	18	13,38	1,14
7:18:00	17	13,38	1,14
7:19:00	17	13,37	1,14
7:20:00	18	13,37	1,14
7:21:00	17	13,37	1,14
7:22:00	17	13,36	1,15
7:23:00	17	13,36	1,15
7:24:00	18	13,36	1,15
7:25:00	18	13,36	1,15
7:26:00	18	13,36	1,16
7:27:00	17	13,36	1,16
7:28:00	18	13,36	1,16
7:29:00	18	13,36	1,16
7:30:00	18	13,35	1,16
7:31:00	17	13,35	1,16
7:32:00	18	13,35	1,16
7:33:00	17	13,34	1,17
7:34:00	17	13,35	1,16
7:35:00	17	13,34	1,17
7:36:00	18	13,34	1,17
7:37:00	18	13,34	1,17
7:38:00	18	13,33	1,17
7:39:00	18	13,33	1,17
7:40:00	18	13,33	1,17
7:41:00	17	13,32	1,18
7:42:00	18	13,32	1,18
7:43:00	18	13,32	1,18
7:44:00	18	13,32	1,18
7:45:00	18	13,32	1,19
7:46:00	18	13,32	1,19
7:47:00	17	13,32	1,19
7:48:00	18	13,31	1,19
7:49:00	18	13,31	1,19
7:50:00	18	13,31	1,19
7:51:00	17	13,31	1,19
7:52:00	17	13,30	1,20
7:53:00	18	13,30	1,20
7:54:00	17	13,30	1,20
7:55:00	18	13,30	1,20
7:56:00	18	13,29	1,21
7:57:00	17	13,29	1,21
7:58:00	18	13,29	1,21
7:59:00	18	13,29	1,21
8:00:00	18	13,29	1,21
8:01:00	18	13,29	1,21
8:02:00	18	13,29	1,21
8:03:00	17	13,28	1,22
8:04:00	18	13,28	1,22
8:05:00	17	13,28	1,22
8:06:00	18	13,28	1,22
8:07:00	18	13,27	1,23
8:08:00	18	13,27	1,23
8:09:00	18	13,27	1,23
8:10:00	18	13,27	1,23
8:11:00	18	13,27	1,23
8:12:00	18	13,27	1,23
8:13:00	18	13,27	1,23
8:14:00	18	13,27	1,23
8:15:00	18	13,26	1,24
8:16:00	17	13,26	1,24
8:17:00	18	13,26	1,24
8:18:00	18	13,25	1,25
8:19:00	17	13,25	1,25
8:20:00	18	13,25	1,25
8:21:00	17	13,25	1,25
8:22:00	18	13,24	1,25
8:23:00	18	13,24	1,25
8:24:00	17	13,24	1,25
8:25:00	18	13,24	1,25
8:26:00	18	13,23	1,26
8:27:00	17	13,23	1,26
8:28:00	18	13,23	1,26
8:29:00	17	13,23	1,27
8:30:00	17	13,23	1,27
8:31:00	18	13,23	1,27
8:32:00	18	13,23	1,27
8:33:00	18	13,22	1,27
8:34:00	18	13,22	1,27
8:35:00	18	13,22	1,27
8:36:00	18	13,21	1,28
8:37:00	18	13,21	1,28
8:38:00	18	13,21	1,28
8:39:00	18	13,21	1,28
8:40:00	18	13,20	1,29
8:41:00	18	13,20	1,29
8:42:00	18	13,20	1,29
8:43:00	18	13,20	1,29
8:44:00	18	13,20	1,29
8:45:00	18	13,20	1,29
8:46:00	18	13,19	1,30
8:47:00	18	13,19	1,30
8:48:00	18	13,19	1,30
8:49:00	18	13,19	1,30
8:50:00	18	13,18	1,31
8:51:00	18	13,18	1,31
8:52:00	18	13,18	1,31
8:53:00	18	13,18	1,31
8:54:00	18	13,18	1,31
8:55:00	18	13,18	1,31
8:56:00	18	13,18	1,31
8:57:00	18	13,17	1,32
8:58:00	18	13,17	1,32
8:59:00	18	13,17	1,32
9:00:00	18	13,16	1,33
9:01:00	18	13,16	1,33
9:02:00	18	13,16	1,33
9:03:00	18	13,15	1,33
9:04:00	18	13,15	1,33
9:05:00	18	13,15	1,33
9:06:00	17	13,15	1,33
9:07:00	18	13,14	1,34
9:08:00	18	13,14	1,34
9:09:00	18	13,14	1,34
9:10:00	18	13,14	1,35
9:11:00	18	13,14	1,35
9:12:00	18	13,14	1,35
9:13:00	18	13,13	1,35
9:14:00	18	13,13	1,35
9:15:00	18	13,13	1,35
9:16:00	18	13,13	1,35
9:17:00	18	13,12	1,36
9:18:00	18	13,12	1,36
9:19:00	18	13,12	1,37
9:20:00	18	13,12	1,37
9:21:00	18	13,12	1,37
9:22:00	18	13,12	1,37
9:23:00	18	13,11	1,37
9:24:00	18	13,11	1,37
9:25:00	18	13,11	1,37
9:26:00	18	13,11	1,37
9:27:00	18	13,10	1,38
9:28:00	18	13,10	1,38
9:29:00	18	13,10	1,38
9:30:00	18	13,09	1,39
9:31:00	18	13,09	1,39
9:32:00	18	13,09	1,39
9:33:00	18	13,09	1,40
9:34:00	18	13,09	1,40
9:35:00	18	13,09	1,40
9:36:00	18	13,08	1,40
9:37:00	18	13,08	1,40
9:38:00	18	13,08	1,40
9:39:00	18	13,07	1,41
9:40:00	18	13,07	1,41
9:41:00	18	13,07	1,41
9:42:00	18	13,07	1,41
9:43:00	18	13,06	1,42
9:44:00	18	13,06	1,42
9:45:00	18	13,05	1,42
9:46:00	18	13,05	1,42
9:47:00	18	13,05	1,42
9:48:00	18	13,05	1,42
9:49:00	18	13,05	1,43
9:50:00	18	13,05	1,43
9:51:00	18	13,05	1,43
9:52:00	18	13,04	1,44
9:53:00	18	13,04	1,44
9:54:00	18	13,04	1,44
9:55:00	18	13,03	1,45
9:56:00	18	13,03	1,45
9:57:00	18	13,03	1,45
9:58:00	18	13,02	1,45
9:59:00	18	13,02	1,45
10:00:00	18	13,02	1,45
10:01:00	18	13,02	1,46
10:02:00	18	13,02	1,46
10:03:00	18	13,01	1,47
10:04:00	18	13,01	1,47
10:05:00	18	13,01	1,47
10:06:00	18	13,01	1,47
10:07:00	18	13,00	1,47
10:08:00	18	13,00	1,47
10:09:00	18	12,99	1,48
10:10:00	18	12,99	1,48
10:11:00	18	12,99	1,48
10:12:00	18	12,99	1,48
10:13:00	18	12,99	1,49
10:14:00	18	12,99	1,49
10:15:00	18	12,99	1,49
10:16:00	18	12,99	1,49
10:17:00	18	12,98	1,50
10:18:00	18	12,98	1,50
10:19:00	18	12,98	1,50
10:20:00	18	12,97	1,50
10:21:00	19	12,97	1,50
10:22:00	18	12,96	1,51
10:23:00	19	12,96	1,51
10:24:00	18	12,96	1,51
10:25:00	18	12,96	1,52
10:26:00	18	12,96	1,52
10:27:00	18	12,96	1,52
10:28:00	18	12,95	1,53
10:29:00	19	12,95	1,53
10:30:00	18	12,95	1,53
10:31:00	18	12,94	1,53
10:32:00	19	12,94	1,53
10:33:00	18	12,94	1,53
10:34:00	18	12,93	1,54
10:35:00	18	12,93	1,54
10:36:00	18	12,93	1,54
10:37:00	19	12,93	1,55
10:38:00	18	12,93	1,55
10:39:00	18	12,93	1,55
10:40:00	19	12,93	1,55
10:41:00	18	12,92	1,56
10:42:00	18	12,92	1,56
10:43:00	18	12,91	1,56
10:44:00	18	12,91	1,56
10:45:00	18	12,91	1,56
10:46:00	18	12,90	1,57
10:47:00	18	12,90	1,57
10:48:00	18	12,90	1,57
10:49:00	18	12,90	1,58
10:50:00	18	12,90	1,58
10:51:00	18	12,90	1,58
10:52:00	18	12,89	1,59
10:53:00	18	12,89	1,59
10:54:00	18	12,89	1,59
10:55:00	18	12,88	1,59
10:56:00	18	12,88	1,59
10:57:00	18	12,88	1,59
10:58:00	18	12,88	1,60
10:59:00	19	12,88	1,60
11:00:00	19	12,88	1,60
11:01:00	18	12,87	1,61
11:02:00	18	12,87	1,61
11:03:00	18	12,87	1,61
11:04:00	18	12,86	1,62
11:05:00	18	12,86	1,62
11:06:00	18	12,86	1,62
11:07:00	18	12,85	1,63
11:08:00	18	12,85	1,63
11:09:00	18	12,84	1,63
11:10:00	18	12,84	1,63
11:11:00	18	12,84	1,63
11:12:00	18	12,84	1,63
11:13:00	18	12,84	1,64
11:14:00	18	12,84	1,64
11:15:00	18	12,83	1,65
11:16:00	18	12,83	1,65
11:17:00	18	12,83	1,65
11:18:00	18	12,83	1,65
11:19:00	18	12,82	1,66
11:20:00	18	12,82	1,66
11:21:00	18	12,82	1,66
11:22:00	18	12,82	1,66
11:23:00	18	12,82	1,66
11:24:00	18	12,81	1,67
11:25:00	18	12,81	1,67
11:26:00	18	12,81	1,67
11:27:00	18	12,80	1,68
11:28:00	18	12,80	1,68
11:29:00	18	12,80	1,68
11:30:00	18	12,79	1,69
11:31:00	18	12,79	1,69
11:32:00	18	12,79	1,69
11:33:00	18	12,79	1,70
11:34:00	18	12,79	1,70
11:35:00	18	12,79	1,70
11:36:00	18	12,78	1,70
11:37:00	18	12,78	1,70
11:38:00	18	12,78	1,70
11:39:00	18	12,77	1,71
11:40:00	18	12,77	1,71
11:41:00	18	12,76	1,72
11:42:00	18	12,76	1,72
11:43:00	18	12,76	1,72
11:44:00	18	12,76	1,72
11:45:00	18	12,75	1,73
11:46:00	18	12,75	1,73
11:47:00	18	12,75	1,73
11:48:00	18	12,75	1,74
11:49:00	18	12,75	1,74
11:50:00	18	12,74	1,75
11:51:00	18	12,74	1,75
11:52:00	18	12,74	1,75
11:53:00	17	12,73	1,75
11:54:00	18	12,73	1,75
11:55:00	18	12,73	1,75
11:56:00	18	12,73	1,76
11:57:00	18	12,73	1,76
11:58:00	18	12,73	1,76
11:59:00	18	12,72	1,77
12:00:00	18	12,72	1,77
12:01:00	18	12,72	1,77
12:02:00	18	12,71	1,78
12:03:00	18	12,71	1,78
12:04:00	18	12,70	1,79
12:05:00	18	12,70	1,79
12:06:00	18	12,70	1,79
12:07:00	18	12,70	1,80
12:08:00	18	12,70	1,80
12:09:00	18	12,70	1,80
12:10:00	18	12,70	1,80
12:11:00	18	12,69	1,80
12:12:00	18	12,69	1,80
12:13:00	18	12,68	1,81
12:14:00	18	12,68	1,81
12:15:00	18	12,68	1,81
12:16:00	18	12,68	1,81
12:17:00	18	12,67	1,82
12:18:00	18	12,67	1,82
12:19:00	18	12,66	1,83
12:20:00	18	12,66	1,83
12:21:00	18	12,66	1,83
12:22:00	18	12,66	1,84
12:23:00	18	12,66	1,84
12:24:00	18	12,66	1,84
12:25:00	18	12,65	1,85
12:26:00	18	12,65	1,85
12:27:00	18	12,64	1,85
12:28:00	17	12,64	1,85
12:29:00	18	12,64	1,85
12:30:00	18	12,64	1,85
12:31:00	18	12,64	1,86
12:32:00	17	12,64	1,86
12:33:00	18	12,64	1,86
12:34:00	18	12,63	1,87
12:35:00	18	12,63	1,87
12:36:00	18	12,62	1,88
12:37:00	18	12,62	1,88
12:38:00	17	12,62	1,88
12:39:00	18	12,62	1,88
12:40:00	18	12,61	1,89
12:41:00	18	12,61	1,89
12:42:00	18	12,61	1,89
12:43:00	18	12,61	1,90
12:44:00	18	12,61	1,90
12:45:00	18	12,61	1,90
12:46:00	18	12,60	1,91
12:47:00	18	12,60	1,91
12:48:00	17	12,58	1,92
12:49:00	18	12,58	1,92
12:50:00	18	12,57	1,93
12:51:00	18	12,57	1,93
12:52:00	18	12,57	1,93
12:53:00	18	12,57	1,94
12:54:00	18	12,57	1,94
12:55:00	18	12,57	1,94
12:56:00	17	12,56	1,95
12:57:00	18	12,56	1,95
12:58:00	17	12,55	1,96
12:59:00	18	12,55	1,96
13:00:00	18	12,55	1,96
13:01:00	18	12,54	1,97
13:02:00	18	12,54	1,97
13:03:00	18	12,54	1,98
13:04:00	18	12,54	1,98
13:05:00	18	12,54	1,98
13:06:00	18	12,54	1,98
13:07:00	18	12,53	1,99
13:08:00	18	12,53	1,99
13:09:00	18	12,53	1,99
13:10:00	17	12,52	1,99
13:11:00	18	12,52	1,99
13:12:00	18	12,52	2,00
13:13:00	18	12,52	2,00
13:14:00	18	12,52	2,00
13:15:00	18	12,51	2,01
13:16:00	18	12,51	2,01
13:17:00	18	12,51	2,01
13:18:00	18	12,50	2,02
13:19:00	18	12,50	2,02
13:20:00	18	12,50	2,02
13:21:00	17	12,49	2,03
13:22:00	18	12,49	2,03
13:23:00	18	12,48	2,04
13:24:00	18	12,48	2,04
13:25:00	18	12,48	2,04
13:26:00	18	12,48	2,05
13:27:00	17	12,48	2,05
13:28:00	18	12,48	2,05
13:29:00	18	12,47	2,06
13:30:00	18	12,47	2,06
13:31:00	18	12,47	2,06
13:32:00	18	12,46	2,07
13:33:00	18	12,46	2,07
13:34:00	18	12,46	2,07
13:35:00	18	12,45	2,08
13:36:00	18	12,45	2,08
13:37:00	18	12,45	2,09
13:38:00	18	12,45	2,09
13:39:00	18	12,45	2,09
13:40:00	18	12,44	2,10
13:41:00	18	12,44	2,10
13:42:00	18	12,44	2,10
13:43:00	18	12,43	2,11
13:44:00	18	12,43	2,11
13:45:00	18	12,43	2,11
13:46:00	18	12,43	2,11
13:47:00	18	12,43	2,11
13:48:00	18	12,42	2,12
13:49:00	18	12,42	2,12
13:50:00	18	12,42	2,12
13:51:00	18	12,41	2,13
13:52:00	18	12,41	2,13
13:53:00	18	12,41	2,13
13:54:00	18	12,40	2,14
13:55:00	18	12,40	2,14
13:56:00	18	12,40	2,14
13:57:00	18	12,39	2,15
13:58:00	18	12,39	2,15
13:59:00	18	12,39	2,16
14:00:00	18	12,39	2,16
14:01:00	18	12,39	2,16
14:02:00	18	12,38	2,17
14:03:00	18	12,38	2,17
14:04:00	18	12,38	2,17
14:05:00	18	12,37	2,18
14:06:00	18	12,37	2,18
14:07:00	18	12,37	2,18
14:08:00	18	12,36	2,19
14:09:00	18	12,36	2,19
14:10:00	18	12,36	2,20
14:11:00	18	12,36	2,20
14:12:00	18	12,36	2,20
14:13:00	18	12,36	2,20
14:14:00	18	12,35	2,21
14:15:00	18	12,35	2,21
14:16:00	18	12,34	2,22
14:17:00	18	12,34	2,22
14:18:00	18	12,34	2,22
14:19:00	18	12,34	2,23
14:20:00	18	12,34	2,23
14:21:00	18	12,33	2,24
14:22:00	18	12,33	2,24
14:23:00	18	12,33	2,24
14:24:00	18	12,33	2,24
14:25:00	18	12,32	2,25
14:26:00	18	12,32	2,25
14:27:00	18	12,31	2,26
14:28:00	18	12,31	2,26
14:29:00	18	12,31	2,26
14:30:00	18	12,30	2,27
14:31:00	18	12,30	2,27
14:32:00	18	12,30	2,28
14:33:00	18	12,30	2,28
14:34:00	18	12,30	2,28
14:35:00	18	12,29	2,29
14:36:00	18	12,29	2,29
14:37:00	18	12,29	2,29
14:38:00	18	12,28	2,30
14:39:00	18	12,28	2,30
14:40:00	18	12,28	2,30
14:41:00	18	12,27	2,31
14:42:00	18	12,27	2,31
14:43:00	18	12,27	2,31
14:44:00	18	12,27	2,32
14:45:00	18	12,27	2,32
14:46:00	18	12,26	2,33
14:47:00	18	12,26	2,33
14:48:00	18	12,26	2,33
14:49:00	18	12,25	2,34
14:50:00	18	12,25	2,34
14:51:00	18	12,25	2,34
14:52:00	18	12,25	2,35
14:53:00	18	12,25	2,35
14:54:00	18	12,25	2,35
14:55:00	18	12,24	2,36
14:56:00	18	12,24	2,36
14:57:00	18	12,24	2,36
14:58:00	18	12,23	2,37
14:59:00	18	12,23	2,37
15:00:00	18	12,22	2,38
15:01:00	18	12,22	2,38
15:02:00	18	12,22	2,38
15:03:00	18	12,21	2,39
15:04:00	18	12,21	2,39
15:05:00	18	12,21	2,39
15:06:00	18	12,21	2,40
15:07:00	18	12,21	2,40
15:08:00	18	12,21	2,40
15:09:00	18	12,20	2,41
15:10:00	18	12,20	2,41
15:11:00	18	12,20	2,41
15:12:00	18	12,19	2,42
15:13:00	18	12,19	2,42
15:14:00	18	12,18	2,43
15:15:00	18	12,18	2,43
15:16:00	18	12,18	2,43
15:17:00	18	12,18	2,44
15:18:00	18	12,18	2,44
15:19:00	18	12,18	2,44
15:20:00	18	12,17	2,45
15:21:00	18	12,17	2,45
15:22:00	18	12,16	2,47
15:23:00	18	12,16	2,47
15:24:00	18	12,16	2,47
15:25:00	18	12,16	2,48
15:26:00	17	12,16	2,48
15:27:00	18	12,16	2,48
15:28:00	18	12,15	2,49
15:29:00	18	12,15	2,49
15:30:00	18	12,15	2,49
15:31:00	18	12,14	2,50
15:32:00	18	12,14	2,50
15:33:00	18	12,13	2,51
15:34:00	18	12,13	2,51
15:35:00	18	12,13	2,51
15:36:00	18	12,13	2,51
15:37:00	18	12,13	2,52
15:38:00	18	12,13	2,52
15:39:00	18	12,13	2,52
15:40:00	18	12,12	2,53
15:41:00	18	12,12	2,53
15:42:00	18	12,11	2,54
15:43:00	18	12,11	2,54
15:44:00	18	12,11	2,54
15:45:00	18	12,10	2,55
15:46:00	17	12,10	2,55
15:47:00	18	12,10	2,55
15:48:00	18	12,09	2,56
15:49:00	18	12,09	2,56
15:50:00	18	12,09	2,56
15:51:00	18	12,09	2,57
15:52:00	18	12,09	2,57
15:53:00	18	12,08	2,58
15:54:00	18	12,08	2,58
15:55:00	18	12,08	2,58
15:56:00	18	12,08	2,58
15:57:00	18	12,07	2,60
15:58:00	17	12,07	2,60
15:59:00	18	12,07	2,60
16:00:00	18	12,07	2,61
16:01:00	17	12,07	2,61
16:02:00	18	12,06	2,62
16:03:00	17	12,06	2,62
16:04:00	17	12,05	2,63
16:05:00	18	12,06	2,62
16:06:00	17	12,05	2,63
16:07:00	18	12,05	2,63
16:08:00	17	12,05	2,63
16:09:00	18	12,04	2,64
16:10:00	18	12,04	2,64
16:11:00	17	12,04	2,65
16:12:00	17	12,04	2,65
16:13:00	17	12,04	2,65
16:14:00	17	12,03	2,66
16:15:00	17	12,03	2,66
16:16:00	17	12,03	2,66
16:17:00	18	12,02	2,67
16:18:00	18	12,02	2,67
16:19:00	17	12,02	2,67
16:20:00	17	12,01	2,69
16:21:00	17	12,01	2,69
16:22:00	17	12,00	2,70
16:23:00	17	12,00	2,70
16:24:00	18	12,00	2,70
16:25:00	17	12,00	2,70
16:26:00	17	12,00	2,71
16:27:00	17	12,00	2,71
16:28:00	17	11,99	2,72
16:29:00	17	11,99	2,72
16:30:00	17	11,99	2,72
16:31:00	17	11,98	2,73
16:32:00	17	11,98	2,73
16:33:00	17	11,98	2,73
16:34:00	17	11,97	2,74
16:35:00	17	11,97	2,74
16:36:00	17	11,97	2,74
16:37:00	17	11,97	2,75
16:38:00	17	11,97	2,75
16:39:00	17	11,97	2,75
16:40:00	17	11,96	2,77
16:41:00	17	11,96	2,77
16:42:00	17	11,96	2,77
16:43:00	17	11,95	2,78
16:44:00	17	11,95	2,78
16:45:00	17	11,95	2,78
16:46:00	17	11,95	2,79
16:47:00	17	11,95	2,79
16:48:00	17	11,95	2,79
16:49:00	17	11,94	2,80
16:50:00	17	11,94	2,80
16:51:00	17	11,94	2,80
16:52:00	17	11,93	2,81
16:53:00	17	11,93	2,81
16:54:00	17	11,93	2,81
16:55:00	17	11,93	2,81
16:56:00	17	11,92	2,82
16:57:00	17	11,92	2,82
16:58:00	17	11,91	2,84
16:59:00	17	11,91	2,84
17:00:00	17	11,91	2,84
17:01:00	17	11,91	2,84
17:02:00	17	11,91	2,85
17:03:00	17	11,91	2,85
17:04:00	17	11,91	2,85
17:05:00	17	11,90	2,86
17:06:00	17	11,90	2,86
17:07:00	17	11,90	2,86
17:08:00	17	11,89	2,87
17:09:00	17	11,89	2,87
17:10:00	16	11,89	2,87
17:11:00	17	11,88	2,88
17:12:00	17	11,88	2,88
17:13:00	17	11,88	2,88
17:14:00	17	11,88	2,90
17:15:00	17	11,88	2,90
17:16:00	17	11,88	2,90
17:17:00	17	11,87	2,91
17:18:00	17	11,87	2,91
17:19:00	17	11,87	2,91
17:20:00	17	11,86	2,92
17:21:00	17	11,86	2,92
17:22:00	17	11,86	2,92
17:23:00	17	11,86	2,92
17:24:00	17	11,86	2,93
17:25:00	17	11,86	2,93
17:26:00	17	11,86	2,93
17:27:00	17	11,85	2,95
17:28:00	17	11,85	2,95
17:29:00	17	11,85	2,95
17:30:00	17	11,85	2,95
17:31:00	17	11,84	2,96
17:32:00	17	11,84	2,96
17:33:00	17	11,84	2,96
17:34:00	17	11,83	2,97
17:35:00	17	11,83	2,97
17:36:00	17	11,82	2,98
17:37:00	17	11,82	2,98
17:38:00	16	11,82	2,98
17:39:00	16	11,82	2,98
17:40:00	17	11,82	3,00
17:41:00	17	11,82	3,00
17:42:00	16	11,82	3,00
17:43:00	17	11,81	3,01
17:44:00	16	11,81	3,01
17:45:00	17	11,81	3,01
17:46:00	17	11,81	3,01
17:47:00	17	11,80	3,02
17:48:00	17	11,79	3,03
17:49:00	17	11,79	3,05
17:50:00	17	11,79	3,05
17:51:00	16	11,79	3,05
17:52:00	17	11,79	3,05
17:53:00	16	11,78	3,06
17:54:00	17	11,78	3,06
17:55:00	17	11,77	3,07
17:56:00	17	11,78	3,06
17:57:00	17	11,77	3,07
17:58:00	16	11,77	3,08
17:59:00	17	11,77	3,08
18:00:00	17	11,77	3,08
18:01:00	17	11,77	3,08
18:02:00	17	11,76	3,10
18:03:00	17	11,76	3,10
18:04:00	16	11,75	3,11
18:05:00	16	11,75	3,11
18:06:00	17	11,75	3,11
18:07:00	17	11,75	3,11
18:08:00	17	11,74	3,12
18:09:00	17	11,74	3,12
18:10:00	17	11,74	3,12
18:11:00	16	11,73	3,14
18:12:00	16	11,73	3,14
18:13:00	17	11,73	3,14
18:14:00	16	11,73	3,14
18:15:00	16	11,73	3,15
18:16:00	17	11,73	3,15
18:17:00	16	11,73	3,15
18:18:00	17	11,72	3,16
18:19:00	17	11,72	3,16
18:20:00	17	11,72	3,16
18:21:00	16	11,71	3,17
18:22:00	17	11,71	3,17
18:23:00	17	11,71	3,17
18:24:00	17	11,71	3,17
18:25:00	16	11,70	3,19
18:26:00	17	11,70	3,19
18:27:00	16	11,70	3,19
18:28:00	16	11,70	3,20
18:29:00	16	11,70	3,20
18:30:00	16	11,70	3,20
18:31:00	17	11,70	3,20
18:32:00	17	11,69	3,21
18:33:00	16	11,69	3,21
18:34:00	16	11,68	3,23
18:35:00	16	11,68	3,23
18:36:00	16	11,68	3,23
18:37:00	16	11,68	3,23
18:38:00	16	11,68	3,24
18:39:00	16	11,68	3,24
18:40:00	16	11,68	3,24
18:41:00	17	11,68	3,24
18:42:00	16	11,67	3,25
18:43:00	16	11,67	3,25
18:44:00	16	11,66	3,27
18:45:00	16	11,66	3,27
18:46:00	16	11,66	3,27
18:47:00	16	11,66	3,27
18:48:00	16	11,65	3,28
18:49:00	16	11,65	3,28
18:50:00	16	11,65	3,28
18:51:00	16	11,65	3,28
18:52:00	16	11,64	3,29
18:53:00	16	11,64	3,29
18:54:00	16	11,64	3,29
18:55:00	16	11,64	3,31
18:56:00	16	11,64	3,31
18:57:00	16	11,64	3,31
18:58:00	16	11,63	3,32
18:59:00	16	11,63	3,32
19:00:00	16	11,63	3,32
19:01:00	16	11,63	3,32
19:02:00	16	11,62	3,34
19:03:00	16	11,62	3,34
19:04:00	16	11,62	3,34
19:05:00	16	11,62	3,35
19:06:00	17	11,62	3,35
19:07:00	16	11,62	3,35
19:08:00	16	11,62	3,35
19:09:00	16	11,61	3,36
19:10:00	16	11,61	3,36
19:11:00	16	11,61	3,36
19:12:00	16	11,60	3,38
19:13:00	16	11,60	3,38
19:14:00	16	11,60	3,38
19:15:00	16	11,60	3,38
19:16:00	16	11,59	3,39
19:17:00	17	11,59	3,39
19:18:00	16	11,59	3,39
19:19:00	16	11,59	3,40
19:20:00	16	11,59	3,40
19:21:00	16	11,59	3,40
19:22:00	16	11,59	3,40
19:23:00	16	11,58	3,42
19:24:00	16	11,58	3,42
19:25:00	16	11,58	3,42
19:26:00	16	11,57	3,43
19:27:00	16	11,57	3,43
19:28:00	16	11,57	3,43
19:29:00	17	11,56	3,45
19:30:00	16	11,56	3,45
19:31:00	17	11,56	3,45
19:32:00	16	11,56	3,45
19:33:00	16	11,55	3,46
19:34:00	17	11,55	3,46
19:35:00	16	11,55	3,46
19:36:00	16	11,55	3,48
19:37:00	16	11,55	3,48
19:38:00	16	11,55	3,48
19:39:00	16	11,55	3,48
19:40:00	16	11,54	3,49
19:41:00	16	11,54	3,49
19:42:00	17	11,54	3,49
19:43:00	16	11,53	3,50
19:44:00	17	11,53	3,50
19:45:00	16	11,53	3,50
19:46:00	16	11,53	3,50
19:47:00	16	11,52	3,52
19:48:00	16	11,52	3,52
19:49:00	16	11,52	3,52
19:50:00	16	11,52	3,53
19:51:00	17	11,52	3,53
19:52:00	16	11,52	3,53
19:53:00	16	11,52	3,53
19:54:00	16	11,51	3,55
19:55:00	16	11,51	3,55
19:56:00	17	11,51	3,55
19:57:00	17	11,51	3,55
19:58:00	16	11,50	3,56
19:59:00	17	11,50	3,56
20:00:00	16	11,50	3,56
20:01:00	16	11,49	3,58
20:02:00	16	11,49	3,58
20:03:00	16	11,49	3,58
20:04:00	16	11,49	3,58
20:05:00	17	11,49	3,59
20:06:00	16	11,49	3,59
20:07:00	16	11,49	3,59
20:08:00	16	11,49	3,59
20:09:00	17	11,48	3,61
20:10:00	16	11,48	3,61
20:11:00	16	11,48	3,61
20:12:00	16	11,47	3,62
20:13:00	17	11,47	3,62
20:14:00	17	11,47	3,62
20:15:00	16	11,47	3,62
20:16:00	16	11,46	3,63
20:17:00	17	11,46	3,63
20:18:00	16	11,46	3,63
20:19:00	16	11,46	3,63
20:20:00	16	11,46	3,65
20:21:00	16	11,46	3,65
20:22:00	17	11,46	3,65
20:23:00	16	11,45	3,66
20:24:00	16	11,45	3,66
20:25:00	16	11,45	3,66
20:26:00	17	11,45	3,66
20:27:00	17	11,44	3,68
20:28:00	17	11,44	3,68
20:29:00	16	11,44	3,68
20:30:00	16	11,43	3,69
20:31:00	17	11,43	3,69
20:32:00	17	11,43	3,69
20:33:00	17	11,43	3,69
20:34:00	17	11,43	3,71
20:35:00	17	11,43	3,71
20:36:00	17	11,43	3,71
20:37:00	16	11,42	3,72
20:38:00	16	11,42	3,72
20:39:00	16	11,42	3,72
20:40:00	16	11,42	3,72
20:41:00	17	11,41	3,74
20:42:00	16	11,41	3,74
20:43:00	17	11,41	3,74
20:44:00	16	11,40	3,76
20:45:00	17	11,40	3,76
20:46:00	17	11,40	3,76
20:47:00	17	11,40	3,76
20:48:00	17	11,40	3,77
20:49:00	17	11,40	3,77
20:50:00	17	11,40	3,77
20:51:00	17	11,39	3,79
20:52:00	17	11,39	3,79
20:53:00	16	11,39	3,79
20:54:00	17	11,39	3,79
20:55:00	16	11,38	3,80
20:56:00	17	11,38	3,80
20:57:00	17	11,38	3,80
20:58:00	17	11,38	3,82
20:59:00	17	11,38	3,82
21:00:00	17	11,38	3,82
21:01:00	17	11,38	3,82
21:02:00	17	11,37	3,83
21:03:00	17	11,37	3,83
21:04:00	17	11,37	3,83
21:05:00	17	11,37	3,83
21:06:00	16	11,36	3,85
21:07:00	17	11,36	3,85
21:08:00	17	11,36	3,85
21:09:00	17	11,35	3,86
21:10:00	17	11,35	3,86
21:11:00	16	11,35	3,86
21:12:00	17	11,35	3,86
21:13:00	17	11,34	3,88
21:14:00	16	11,34	3,88
21:15:00	16	11,34	3,88
21:16:00	17	11,34	3,89
21:17:00	17	11,34	3,89
21:18:00	17	11,34	3,89
21:19:00	17	11,34	3,89
21:20:00	17	11,33	3,91
21:21:00	17	11,33	3,91
21:22:00	17	11,33	3,91
21:23:00	16	11,33	3,91
21:24:00	16	11,32	3,93
21:25:00	17	11,32	3,93
21:26:00	17	11,32	3,93
21:27:00	16	11,32	3,93
21:28:00	17	11,32	3,94
21:29:00	16	11,32	3,94
21:30:00	16	11,32	3,94
21:31:00	17	11,31	3,96
21:32:00	17	11,31	3,96
21:33:00	17	11,31	3,96
21:34:00	16	11,31	3,96
21:35:00	16	11,30	3,97
21:36:00	16	11,30	3,97
21:37:00	16	11,30	3,97
21:38:00	16	11,30	3,97
21:39:00	17	11,29	3,99
21:40:00	17	11,29	3,99
21:41:00	17	11,29	3,99
21:42:00	17	11,29	4,01
21:43:00	17	11,29	4,01
21:44:00	17	11,29	4,01
21:45:00	17	11,28	4,02
21:46:00	17	11,28	4,02
21:47:00	17	11,28	4,02
21:48:00	17	11,28	4,02
21:49:00	17	11,28	4,02
21:50:00	17	11,27	4,04
21:51:00	17	11,27	4,04
21:52:00	17	11,27	4,04
21:53:00	17	11,26	4,06
21:54:00	17	11,26	4,06
21:55:00	17	11,26	4,06
21:56:00	17	11,25	4,07
21:57:00	17	11,25	4,07
21:58:00	17	11,25	4,07
21:59:00	17	11,25	4,07
22:00:00	17	11,25	4,07
22:01:00	17	11,25	4,09
22:02:00	17	11,25	4,09
22:03:00	17	11,25	4,09
22:04:00	17	11,25	4,09
22:05:00	17	11,24	4,10
22:06:00	17	11,24	4,10
22:07:00	17	11,24	4,10
22:08:00	17	11,24	4,10
22:09:00	17	11,23	4,12
22:10:00	17	11,23	4,12
22:11:00	17	11,23	4,12
22:12:00	17	11,23	4,14
22:13:00	17	11,23	4,14
22:14:00	16	11,23	4,14
22:15:00	17	11,23	4,14
22:16:00	17	11,22	4,15
22:17:00	17	11,22	4,15
22:18:00	17	11,22	4,15
22:19:00	17	11,22	4,15
22:20:00	17	11,21	4,17
22:21:00	17	11,21	4,17
22:22:00	17	11,21	4,17
22:23:00	17	11,20	4,19
22:24:00	17	11,20	4,19
22:25:00	17	11,20	4,19
22:26:00	17	11,20	4,19
22:27:00	17	11,20	4,20
22:28:00	17	11,20	4,20
22:29:00	17	11,20	4,20
22:30:00	17	11,20	4,20
22:31:00	17	11,19	4,22
22:32:00	17	11,19	4,22
22:33:00	17	11,19	4,22
22:34:00	17	11,19	4,22
22:35:00	17	11,18	4,24
22:36:00	17	11,18	4,24
22:37:00	17	11,18	4,24
22:38:00	17	11,18	4,24
22:39:00	17	11,17	4,26
22:40:00	17	11,17	4,26
22:41:00	17	11,17	4,26
22:42:00	17	11,17	4,26
22:43:00	17	11,16	4,27
22:44:00	17	11,16	4,27
22:45:00	17	11,16	4,27
22:46:00	17	11,16	4,29
22:47:00	17	11,16	4,29
22:48:00	17	11,16	4,29
22:49:00	17	11,16	4,29
22:50:00	17	11,15	4,31
22:51:00	17	11,15	4,31
22:52:00	17	11,15	4,31
22:53:00	17	11,15	4,31
22:54:00	17	11,14	4,32
22:55:00	17	11,14	4,32
22:56:00	18	11,14	4,34
22:57:00	17	11,14	4,34
22:58:00	17	11,14	4,34
22:59:00	17	11,14	4,34
23:00:00	17	11,14	4,34
23:01:00	17	11,14	4,34
23:02:00	17	11,13	4,36
23:03:00	17	11,13	4,36
23:04:00	17	11,13	4,36
23:05:00	17	11,12	4,38
23:06:00	17	11,12	4,38
23:07:00	17	11,12	4,38
23:08:00	17	11,12	4,38
23:09:00	17	11,11	4,39
23:10:00	18	11,11	4,39
23:11:00	17	11,11	4,39
23:12:00	17	11,11	4,39
23:13:00	17	11,11	4,41
23:14:00	17	11,11	4,41
23:15:00	17	11,11	4,41
23:16:00	17	11,11	4,41
23:17:00	17	11,10	4,43
23:18:00	17	11,10	4,43
23:19:00	17	11,10	4,43
23:20:00	18	11,10	4,43
23:21:00	18	11,09	4,45
23:22:00	17	11,09	4,45
23:23:00	17	11,09	4,45
23:24:00	17	11,08	4,47
23:25:00	18	11,08	4,47
23:26:00	17	11,08	4,47
23:27:00	17	11,08	4,47
23:28:00	17	11,07	4,48
23:29:00	17	11,07	4,48
23:30:00	17	11,07	4,48
23:31:00	17	11,07	4,48
23:32:00	17	11,07	4,48
23:33:00	17	11,07	4,50
23:34:00	17	11,07	4,50
23:35:00	17	11,07	4,50
23:36:00	17	11,06	4,52
23:37:00	17	11,06	4,52
23:38:00	17	11,06	4,52
23:39:00	17	11,06	4,52
23:40:00	17	11,05	4,54
23:41:00	18	11,05	4,54
23:42:00	17	11,05	4,54
23:43:00	17	11,05	4,54
23:44:00	18	11,04	4,56
23:45:00	18	11,04	4,56
23:46:00	17	11,04	4,56
23:47:00	18	11,04	4,56
23:48:00	17	11,04	4,57
23:49:00	18	11,04	4,57
23:50:00	17	11,04	4,57
23:51:00	17	11,03	4,59
23:52:00	17	11,03	4,59
23:53:00	17	11,03	4,59
23:54:00	17	11,03	4,59
23:55:00	18	11,02	4,61
23:56:00	17	11,02	4,61
23:57:00	18	11,02	4,61
23:58:00	18	11,02	4,63
23:59:00	17	11,02	4,63
24:00:00	17	11,02	4,63
24:01:00	18	11,02	4,63
24:02:00	18	11,02	4,63
24:03:00	17	11,02	4,63
24:04:00	18	11,01	4,65
24:05:00	17	11,01	4,65
24:06:00	17	11,01	4,65
24:07:00	18	11,00	4,67
24:08:00	17	11,00	4,67
24:09:00	17	11,00	4,67
24:10:00	17	11,00	4,67
24:11:00	17	10,99	4,69
24:12:00	17	10,99	4,69
24:13:00	18	10,99	4,69
24:14:00	18	10,99	4,69
24:15:00	17	10,98	4,70
24:16:00	18	10,98	4,70
24:17:00	17	10,98	4,70
24:18:00	18	10,98	4,70
24:19:00	18	10,98	4,70
24:20:00	17	10,98	4,70
24:21:00	18	10,98	4,72
24:22:00	17	10,98	4,72
24:23:00	17	10,98	4,72
24:24:00	17	10,98	4,72
24:25:00	18	10,97	4,74
24:26:00	17	10,96	4,76
24:27:00	18	10,95	4,78
24:28:00	18	10,95	4,78
24:29:00	17	10,95	4,78
24:30:00	17	10,95	4,78
24:31:00	18	10,95	4,78
24:32:00	17	10,95	4,78
24:33:00	17	10,95	4,80
24:34:00	18	10,95	4,80
24:35:00	18	10,95	4,80
24:36:00	17	10,94	4,82
24:37:00	18	10,94	4,82
24:38:00	17	10,94	4,82
24:39:00	17	10,94	4,82
24:40:00	18	10,93	4,84
24:41:00	17	10,93	4,84
24:42:00	17	10,93	4,84
24:43:00	17	10,93	4,84
24:44:00	18	10,93	4,86
24:45:00	17	10,93	4,86
24:46:00	18	10,93	4,86
24:47:00	17	10,93	4,86
24:48:00	18	10,92	4,88
24:49:00	18	10,92	4,88
24:50:00	18	10,92	4,88
24:51:00	17	10,92	4,88
24:52:00	17	10,91	4,90
24:53:00	17	10,91	4,90
24:54:00	18	10,91	4,90
24:55:00	17	10,91	4,90
24:56:00	18	10,90	4,92
24:57:00	17	10,90	4,92
24:58:00	17	10,90	4,92
24:59:00	17	10,90	4,92
25:00:00	18	10,89	4,94
25:01:00	17	10,89	4,94
25:02:00	18	10,89	4,94
25:03:00	17	10,89	4,94
25:04:00	17	10,89	4,94
25:05:00	17	10,89	4,96
25:06:00	17	10,89	4,96
25:07:00	17	10,89	4,96
25:08:00	18	10,89	4,96
25:09:00	18	10,88	4,98
25:10:00	17	10,88	4,98
25:11:00	18	10,88	4,98
25:12:00	17	10,88	4,98
25:13:00	18	10,87	5,00
25:14:00	18	10,87	5,00
25:15:00	17	10,87	5,00
25:16:00	18	10,87	5,00
25:17:00	18	10,86	5,02
25:18:00	17	10,86	5,02
25:19:00	18	10,86	5,02
25:20:00	17	10,86	5,02
25:21:00	18	10,86	5,04
25:22:00	17	10,86	5,04
25:23:00	18	10,86	5,04
25:24:00	17	10,86	5,04
25:25:00	18	10,86	5,04
25:26:00	17	10,85	5,06
25:27:00	18	10,85	5,06
25:28:00	17	10,85	5,06
25:29:00	18	10,85	5,06
25:30:00	18	10,84	5,08
25:31:00	17	10,84	5,08
25:32:00	17	10,84	5,08
25:33:00	17	10,84	5,08
25:34:00	17	10,84	5,10
25:35:00	18	10,84	5,10
25:36:00	17	10,84	5,10
25:37:00	18	10,84	5,10
25:38:00	18	10,84	5,10
25:39:00	17	10,83	5,12
25:40:00	18	10,83	5,12
25:41:00	18	10,83	5,12
25:42:00	18	10,83	5,12
25:43:00	18	10,82	5,14
25:44:00	17	10,82	5,14
25:45:00	17	10,82	5,14
25:46:00	17	10,82	5,14
25:47:00	18	10,81	5,16
25:48:00	17	10,81	5,16
25:49:00	17	10,81	5,16
25:50:00	17	10,81	5,16
25:51:00	17	10,81	5,16
25:52:00	18	10,80	5,18
25:53:00	17	10,80	5,18
25:54:00	18	10,80	5,18
25:55:00	17	10,80	5,18
25:56:00	18	10,80	5,20
25:57:00	18	10,80	5,20
25:58:00	17	10,80	5,20
25:59:00	17	10,80	5,20
26:00:00	17	10,79	5,22
26:01:00	17	10,79	5,22
26:02:00	17	10,79	5,22
26:03:00	17	10,79	5,22
26:04:00	17	10,78	5,24
26:05:00	17	10,78	5,24
26:06:00	17	10,78	5,24
26:07:00	17	10,78	5,24
26:08:00	17	10,77	5,26
26:09:00	17	10,77	5,26
26:10:00	17	10,77	5,26
26:11:00	17	10,77	5,26
26:12:00	17	10,77	5,26
26:13:00	17	10,77	5,28
26:14:00	17	10,77	5,28
26:15:00	17	10,77	5,28
26:16:00	17	10,77	5,28
26:17:00	17	10,77	5,28
26:18:00	17	10,76	5,30
26:19:00	17	10,76	5,30
26:20:00	17	10,76	5,30
26:21:00	17	10,76	5,30
26:22:00	17	10,75	5,32
26:23:00	17	10,75	5,32
26:24:00	17	10,75	5,32
26:25:00	17	10,75	5,32
26:26:00	17	10,75	5,35
26:27:00	17	10,75	5,35
26:28:00	17	10,75	5,35
26:29:00	17	10,75	5,35
26:30:00	17	10,75	5,35
26:31:00	17	10,75	5,35
26:32:00	17	10,74	5,37
26:33:00	17	10,74	5,37
26:34:00	17	10,74	5,37
26:35:00	17	10,74	5,37
26:36:00	17	10,73	5,39
26:37:00	17	10,73	5,39
26:38:00	17	10,73	5,39
26:39:00	17	10,73	5,39
26:40:00	17	10,73	5,39
26:41:00	17	10,72	5,41
26:42:00	17	10,72	5,41
26:43:00	17	10,72	5,41
26:44:00	17	10,72	5,41
26:45:00	17	10,72	5,41
26:46:00	17	10,71	5,43
26:47:00	17	10,71	5,43
26:48:00	17	10,71	5,43
26:49:00	17	10,71	5,43
26:50:00	17	10,71	5,43
26:51:00	17	10,71	5,43
26:52:00	17	10,71	5,45
26:53:00	17	10,71	5,45
26:54:00	17	10,71	5,45
26:55:00	17	10,71	5,45
26:56:00	17	10,71	5,45
26:57:00	17	10,70	5,47
26:58:00	17	10,70	5,47
26:59:00	17	10,70	5,47
27:00:00	17	10,70	5,47
27:01:00	17	10,70	5,47
27:02:00	17	10,69	5,50
27:03:00	17	10,69	5,50
27:04:00	17	10,69	5,50
27:05:00	17	10,69	5,50
27:06:00	17	10,68	5,52
27:07:00	17	10,68	5,52
27:08:00	17	10,68	5,52
27:09:00	17	10,68	5,52
27:10:00	17	10,68	5,52
27:11:00	17	10,68	5,54
27:12:00	17	10,68	5,54
27:13:00	17	10,68	5,54
27:14:00	17	10,68	5,54
27:15:00	17	10,68	5,54
27:16:00	16	10,67	5,56
27:17:00	17	10,67	5,56
27:18:00	16	10,67	5,56
27:19:00	17	10,67	5,56
27:20:00	17	10,66	5,58
27:21:00	17	10,66	5,58
27:22:00	16	10,66	5,58
27:23:00	16	10,66	5,58
27:24:00	16	10,66	5,58
27:25:00	17	10,66	5,61
27:26:00	16	10,66	5,61
27:27:00	16	10,66	5,61
27:28:00	16	10,66	5,61
27:29:00	16	10,66	5,61
27:30:00	17	10,65	5,63
27:31:00	16	10,65	5,63
27:32:00	16	10,65	5,63
27:33:00	17	10,65	5,63
27:34:00	17	10,65	5,63
27:35:00	17	10,65	5,63
27:36:00	17	10,64	5,65
27:37:00	16	10,64	5,65
27:38:00	17	10,64	5,65
27:39:00	16	10,64	5,65
27:40:00	16	10,64	5,65
27:41:00	17	10,64	5,65
27:42:00	17	10,63	5,67
27:43:00	17	10,63	5,67
27:44:00	17	10,63	5,67
27:45:00	16	10,63	5,67
27:46:00	16	10,63	5,67
27:47:00	16	10,63	5,70
27:48:00	16	10,63	5,70
27:49:00	16	10,63	5,70
27:50:00	17	10,63	5,70
27:51:00	16	10,63	5,70
27:52:00	17	10,63	5,70
27:53:00	17	10,62	5,72
27:54:00	17	10,62	5,72
27:55:00	17	10,62	5,72
27:56:00	17	10,62	5,72
27:57:00	17	10,62	5,72
27:58:00	16	10,62	5,72
27:59:00	17	10,61	5,74
28:00:00	17	10,61	5,74
28:01:00	17	10,61	5,74
28:02:00	17	10,61	5,74
28:03:00	17	10,61	5,74
28:04:00	17	10,60	5,77
28:05:00	17	10,60	5,77
28:06:00	17	10,60	5,77
28:07:00	17	10,60	5,77
28:08:00	17	10,60	5,77
28:09:00	17	10,59	5,79
28:10:00	17	10,59	5,79
28:11:00	17	10,59	5,79
28:12:00	17	10,59	5,79
28:13:00	17	10,59	5,79
28:14:00	17	10,59	5,79
28:15:00	17	10,59	5,79
28:16:00	17	10,59	5,81
28:17:00	17	10,59	5,81
28:18:00	17	10,59	5,81
28:19:00	18	10,59	5,81
28:20:00	17	10,59	5,81
28:21:00	17	10,58	5,83
28:22:00	18	10,58	5,83
28:23:00	17	10,58	5,83
28:24:00	17	10,58	5,83
28:25:00	17	10,58	5,83
28:26:00	17	10,58	5,83
28:27:00	17	10,57	5,86
