Repository: ProgWizer/parser

File: project-root/data/Data Acquisition/Data Acquisition/2004 year (80)/UCA L Novy Urengoy G1920+1.2%Diacel FL+1.2%CD-12+1.5%TA-1 (80-104C).txt
--Test Summary--
Full Path and File Name	
Instrument Name	4262L
Instrument Type	Model 4262 Twin Cell UCA
Instrument Serial Number	111L
Test Start Date	04.10.2004
Test Start Time	22:16:41
Test Stop Date	05.10.2004
Test Stop Time	22:26:25
Test Length	24:09:44
Final Sample Time Offset	24:09:00
Controller Schedule Name	
Sampling Period	60 seconds
Comments	T:80(60),104(240)
Information	WellID	12-2-03
Information	Customer	Rospan
Information	EngName	
Information	CementClass	G
Information	CementMfr	Dyckerhoff
Information	Additives	1.2%FL+1.2%CD-12+1.5%TA-1
Information	Density	1920
Information	BHCT	80
Information	BHST	104
Information	FluidLoss	
Information	JobType	168.3 mm csg Tail Sl
Calculated Value	CS_50	5:42:00
Calculated Value	CS_500	6:30:00
Calculated Value	CS_Time8h	7,56 MPa
Calculated Value	CS_Time16h	13,13 MPa
Calculated Value	CS_Time24h	15,12 MPa
Calculated Value	CS_Time48h	N/A
Calculated Value	CS_Time72h	N/A
Calculated Curve	Compressive Strength	Compressive strength type B (more than 14 lb/gal)
Initial Temperature (°C)	19 °C
Final Temperature (°C)	102 °C
Initial Transit Time (microsec/in)	16,08 microsec/in
Final Transit Time (microsec/in)	8,86 microsec/in
Initial Compressive Strength (MPa)	0,00 MPa
Final Compressive Strength (MPa)	15,12 MPa
--Data--
Time (HH:MM:SS)	Temperature (°C)	Transit Time (microsec/in)	Compressive Strength (MPa)
0:00:00	19	16,08	0,00
0:01:00	19	16,08	0,00
0:02:00	19	16,09	0,00
0:03:00	19	16,10	0,00
0:04:00	20	16,11	0,00
0:05:00	20	16,11	0,00
0:06:00	21	16,12	0,00
0:07:00	21	16,11	0,00
0:08:00	22	16,08	0,00
0:09:00	22	16,08	0,00
0:10:00	24	16,08	0,00
0:11:00	24	16,07	0,00
0:12:00	25	16,05	0,01
0:13:00	27	16,03	0,01
0:14:00	28	16,02	0,02
0:15:00	29	15,99	0,02
0:16:00	30	15,97	0,03
0:17:00	31	15,95	0,04
0:18:00	32	15,93	0,05
0:19:00	34	15,90	0,05
0:20:00	35	15,87	0,06
0:21:00	36	15,85	0,07
0:22:00	37	15,83	0,08
0:23:00	38	15,81	0,08
0:24:00	39	15,78	0,09
0:25:00	41	15,76	0,10
0:26:00	42	15,75	0,10
0:27:00	43	15,74	0,11
0:28:00	44	15,72	0,11
0:29:00	45	15,71	0,12
0:30:00	46	15,69	0,12
0:31:00	47	15,68	0,13
0:32:00	49	15,67	0,13
0:33:00	50	15,66	0,13
0:34:00	51	15,65	0,14
0:35:00	52	15,64	0,14
0:36:00	53	15,63	0,14
0:37:00	54	15,63	0,14
0:38:00	55	15,62	0,15
0:39:00	56	15,62	0,15
0:40:00	57	15,61	0,15
0:41:00	58	15,61	0,15
0:42:00	60	15,61	0,15
0:43:00	61	15,60	0,15
0:44:00	61	15,60	0,15
0:45:00	63	15,60	0,15
0:46:00	64	15,60	0,15
0:47:00	65	15,60	0,15
0:48:00	66	15,60	0,15
0:49:00	67	15,60	0,15
0:50:00	68	15,60	0,15
0:51:00	69	15,60	0,15
0:52:00	70	15,61	0,15
0:53:00	71	15,61	0,15
0:54:00	72	15,61	0,15
0:55:00	73	15,62	0,15
0:56:00	74	15,63	0,14
0:57:00	75	15,63	0,14
0:58:00	76	15,63	0,14
0:59:00	77	15,64	0,14
1:00:00	78	15,65	0,14
1:01:00	79	15,65	0,14
1:02:00	80	15,66	0,13
1:03:00	81	15,67	0,13
1:04:00	82	15,67	0,13
1:05:00	83	15,68	0,13
1:06:00	83	15,69	0,12
1:07:00	83	15,70	0,12
1:08:00	84	15,71	0,12
1:09:00	84	15,71	0,12
1:10:00	84	15,72	0,11
1:11:00	84	15,72	0,11
1:12:00	84	15,73	0,11
1:13:00	84	15,73	0,11
1:14:00	84	15,74	0,11
1:15:00	84	15,74	0,11
1:16:00	84	15,74	0,11
1:17:00	83	15,74	0,11
1:18:00	83	15,74	0,11
1:19:00	83	15,74	0,11
1:20:00	83	15,74	0,11
1:21:00	83	15,74	0,11
1:22:00	82	15,73	0,11
1:23:00	82	15,74	0,11
1:24:00	82	15,73	0,11
1:25:00	81	15,73	0,11
1:26:00	81	15,73	0,11
1:27:00	81	15,73	0,11
1:28:00	82	15,73	0,11
1:29:00	82	15,73	0,11
1:30:00	81	15,73	0,11
1:31:00	82	15,73	0,11
1:32:00	82	15,74	0,11
1:33:00	82	15,74	0,11
1:34:00	82	15,75	0,10
1:35:00	82	15,75	0,10
1:36:00	82	15,75	0,10
1:37:00	82	15,76	0,10
1:38:00	82	15,76	0,10
1:39:00	82	15,77	0,10
1:40:00	83	15,78	0,09
1:41:00	83	15,78	0,09
1:42:00	83	15,79	0,09
1:43:00	83	15,79	0,09
1:44:00	83	15,80	0,09
1:45:00	83	15,81	0,08
1:46:00	83	15,81	0,08
1:47:00	83	15,81	0,08
1:48:00	83	15,81	0,08
1:49:00	83	15,82	0,08
1:50:00	83	15,83	0,08
1:51:00	83	15,84	0,07
1:52:00	84	15,84	0,07
1:53:00	84	15,84	0,07
1:54:00	84	15,84	0,07
1:55:00	84	15,84	0,07
1:56:00	84	15,85	0,07
1:57:00	84	15,85	0,07
1:58:00	84	15,85	0,07
1:59:00	84	15,86	0,07
2:00:00	85	15,86	0,07
2:01:00	84	15,87	0,06
2:02:00	85	15,87	0,06
2:03:00	85	15,87	0,06
2:04:00	85	15,88	0,06
2:05:00	85	15,88	0,06
2:06:00	85	15,89	0,06
2:07:00	85	15,90	0,05
2:08:00	85	15,87	0,06
2:09:00	85	15,88	0,06
2:10:00	85	15,89	0,06
2:11:00	86	15,90	0,05
2:12:00	86	15,90	0,05
2:13:00	86	15,90	0,05
2:14:00	86	15,90	0,05
2:15:00	86	15,91	0,05
2:16:00	86	15,92	0,05
2:17:00	86	15,93	0,05
2:18:00	86	15,93	0,04
2:19:00	86	15,94	0,04
2:20:00	86	15,95	0,04
2:21:00	87	15,95	0,04
2:22:00	86	15,96	0,04
2:23:00	87	15,97	0,03
2:24:00	87	15,98	0,03
2:25:00	87	15,98	0,03
2:26:00	87	15,99	0,03
2:27:00	87	15,97	0,03
2:28:00	87	15,98	0,03
2:29:00	87	15,99	0,03
2:30:00	88	15,99	0,02
2:31:00	88	16,00	0,02
2:32:00	88	16,01	0,02
2:33:00	88	16,02	0,02
2:34:00	88	16,02	0,02
2:35:00	88	16,03	0,01
2:36:00	88	16,03	0,01
2:37:00	88	16,05	0,01
2:38:00	88	16,05	0,01
2:39:00	88	16,05	0,01
2:40:00	88	16,06	0,00
2:41:00	89	16,08	0,00
2:42:00	89	16,10	0,00
2:43:00	89	16,11	0,00
2:44:00	89	16,11	0,00
2:45:00	89	16,13	0,00
2:46:00	89	16,14	0,00
2:47:00	89	16,14	0,00
2:48:00	89	16,15	0,00
2:49:00	90	16,16	0,00
2:50:00	90	16,17	0,00
2:51:00	90	16,19	0,00
2:52:00	90	16,20	0,00
2:53:00	90	16,20	0,00
2:54:00	90	16,19	0,00
2:55:00	90	16,22	0,00
2:56:00	90	16,22	0,00
2:57:00	90	16,23	0,00
2:58:00	90	16,23	0,00
2:59:00	90	16,24	0,00
3:00:00	91	16,25	0,00
3:01:00	91	16,27	0,00
3:02:00	91	16,28	0,00
3:03:00	91	16,29	0,00
3:04:00	91	16,30	0,00
3:05:00	91	16,31	0,00
3:06:00	91	16,32	0,00
3:07:00	91	16,33	0,00
3:08:00	91	16,34	0,00
3:09:00	91	16,35	0,00
3:10:00	91	16,34	0,00
3:11:00	91	16,35	0,00
3:12:00	92	16,36	0,00
3:13:00	92	16,36	0,00
3:14:00	92	16,38	0,00
3:15:00	92	16,38	0,00
3:16:00	92	16,38	0,00
3:17:00	92	16,40	0,00
3:18:00	93	16,41	0,00
3:19:00	92	16,43	0,00
3:20:00	92	16,44	0,00
3:21:00	93	16,45	0,00
3:22:00	93	16,46	0,00
3:23:00	93	16,47	0,00
3:24:00	93	16,47	0,00
3:25:00	93	16,49	0,00
3:26:00	93	16,47	0,00
3:27:00	93	16,47	0,00
3:28:00	93	16,50	0,00
3:29:00	93	16,50	0,00
3:30:00	93	16,50	0,00
3:31:00	94	16,52	0,00
3:32:00	94	16,51	0,00
3:33:00	94	16,51	0,00
3:34:00	94	16,53	0,00
3:35:00	94	16,53	0,00
3:36:00	94	16,56	0,00
3:37:00	94	16,55	0,00
3:38:00	94	16,56	0,00
3:39:00	95	16,56	0,00
3:40:00	94	16,57	0,00
3:41:00	95	16,58	0,00
3:42:00	95	16,57	0,00
3:43:00	95	16,59	0,00
3:44:00	95	16,59	0,00
3:45:00	95	16,60	0,00
3:46:00	95	16,60	0,00
3:47:00	95	16,61	0,00
3:48:00	95	16,62	0,00
3:49:00	95	16,62	0,00
3:50:00	95	16,62	0,00
3:51:00	96	16,60	0,00
3:52:00	96	16,60	0,00
3:53:00	96	16,60	0,00
3:54:00	96	16,61	0,00
3:55:00	96	16,62	0,00
3:56:00	96	16,62	0,00
3:57:00	96	16,62	0,00
3:58:00	97	16,62	0,00
3:59:00	96	16,63	0,00
4:00:00	96	16,62	0,00
4:01:00	97	16,62	0,00
4:02:00	97	16,62	0,00
4:03:00	97	16,62	0,00
4:04:00	97	16,62	0,00
4:05:00	97	16,63	0,00
4:06:00	97	16,62	0,00
4:07:00	97	16,62	0,00
4:08:00	97	16,62	0,00
4:09:00	98	16,62	0,00
4:10:00	98	16,63	0,00
4:11:00	98	16,63	0,00
4:12:00	98	16,63	0,00
4:13:00	98	16,63	0,00
4:14:00	98	16,62	0,00
4:15:00	98	16,62	0,00
4:16:00	98	16,63	0,00
4:17:00	98	16,62	0,00
4:18:00	98	16,62	0,00
4:19:00	98	16,62	0,00
4:20:00	99	16,62	0,00
4:21:00	99	16,61	0,00
4:22:00	98	16,62	0,00
4:23:00	99	16,61	0,00
4:24:00	99	16,61	0,00
4:25:00	99	16,60	0,00
4:26:00	99	16,60	0,00
4:27:00	99	16,57	0,00
4:28:00	99	16,56	0,00
4:29:00	99	16,56	0,00
4:30:00	100	16,56	0,00
4:31:00	100	16,55	0,00
4:32:00	100	16,54	0,00
4:33:00	100	16,53	0,00
4:34:00	100	16,52	0,00
4:35:00	100	16,52	0,00
4:36:00	100	16,50	0,00
4:37:00	100	16,50	0,00
4:38:00	101	16,49	0,00
4:39:00	101	16,48	0,00
4:40:00	101	16,47	0,00
4:41:00	101	16,46	0,00
4:42:00	101	16,46	0,00
4:43:00	101	16,44	0,00
4:44:00	101	16,44	0,00
4:45:00	101	16,43	0,00
4:46:00	101	16,41	0,00
4:47:00	101	16,40	0,00
4:48:00	101	16,40	0,00
4:49:00	102	16,38	0,00
4:50:00	102	16,38	0,00
4:51:00	102	16,37	0,00
4:52:00	102	16,35	0,00
4:53:00	102	16,34	0,00
4:54:00	102	16,34	0,00
4:55:00	102	16,32	0,00
4:56:00	102	16,31	0,00
4:57:00	102	16,30	0,00
4:58:00	102	16,29	0,00
4:59:00	102	16,27	0,00
5:00:00	103	16,26	0,00
5:01:00	102	16,26	0,00
5:02:00	103	16,23	0,00
5:03:00	103	16,23	0,00
5:04:00	103	16,21	0,00
5:05:00	103	16,20	0,00
5:06:00	103	16,17	0,00
5:07:00	103	16,17	0,00
5:08:00	103	16,14	0,00
5:09:00	103	16,12	0,00
5:10:00	103	16,11	0,00
5:11:00	103	16,08	0,00
5:12:00	103	16,05	0,01
5:13:00	103	16,04	0,01
5:14:00	103	16,02	0,02
5:15:00	103	16,00	0,02
5:16:00	103	15,98	0,03
5:17:00	103	15,96	0,04
5:18:00	103	15,93	0,04
5:19:00	103	15,91	0,05
5:20:00	103	15,89	0,06
5:21:00	103	15,87	0,06
5:22:00	103	15,84	0,07
5:23:00	103	15,81	0,08
5:24:00	103	15,78	0,09
5:25:00	103	15,75	0,10
5:26:00	103	15,72	0,11
5:27:00	103	15,70	0,12
5:28:00	103	15,66	0,13
5:29:00	103	15,63	0,14
5:30:00	103	15,60	0,15
5:31:00	103	15,57	0,17
5:32:00	103	15,53	0,18
5:33:00	103	15,48	0,20
5:34:00	103	15,43	0,21
5:35:00	103	15,39	0,23
5:36:00	103	15,35	0,25
5:37:00	103	15,30	0,26
5:38:00	103	15,25	0,28
5:39:00	103	15,20	0,30
5:40:00	103	15,15	0,33
5:41:00	103	15,09	0,35
5:42:00	103	15,03	0,37
5:43:00	103	14,97	0,40
5:44:00	103	14,92	0,42
5:45:00	103	14,86	0,45
5:46:00	103	14,80	0,48
5:47:00	103	14,73	0,51
5:48:00	103	14,67	0,54
5:49:00	103	14,60	0,58
5:50:00	103	14,53	0,61
5:51:00	103	14,46	0,65
5:52:00	103	14,39	0,69
5:53:00	103	14,31	0,73
5:54:00	103	14,24	0,77
5:55:00	103	14,16	0,82
5:56:00	103	14,07	0,87
5:57:00	103	14,00	0,92
5:58:00	103	13,92	0,98
5:59:00	103	13,83	1,04
6:00:00	103	13,74	1,10
6:01:00	103	13,65	1,16
6:02:00	103	13,57	1,23
6:03:00	103	13,48	1,29
6:04:00	103	13,40	1,36
6:05:00	103	13,32	1,43
6:06:00	103	13,23	1,51
6:07:00	103	13,14	1,58
6:08:00	103	13,05	1,66
6:09:00	103	12,97	1,74
6:10:00	102	12,89	1,83
6:11:00	103	12,81	1,91
6:12:00	103	12,73	2,00
6:13:00	103	12,65	2,09
6:14:00	103	12,57	2,17
6:15:00	103	12,50	2,26
6:16:00	103	12,43	2,35
6:17:00	103	12,36	2,44
6:18:00	103	12,28	2,54
6:19:00	103	12,22	2,62
6:20:00	103	12,15	2,72
6:21:00	103	12,09	2,80
6:22:00	103	12,04	2,89
6:23:00	103	11,98	2,97
6:24:00	103	11,93	3,05
6:25:00	103	11,88	3,14
6:26:00	103	11,82	3,22
6:27:00	103	11,78	3,30
6:28:00	102	11,73	3,39
6:29:00	102	11,68	3,47
6:30:00	103	11,64	3,55
6:31:00	103	11,60	3,62
6:32:00	103	11,55	3,70
6:33:00	102	11,52	3,77
6:34:00	102	11,48	3,85
6:35:00	103	11,44	3,92
6:36:00	103	11,41	3,99
6:37:00	103	11,37	4,07
6:38:00	102	11,33	4,15
6:39:00	102	11,30	4,21
6:40:00	103	11,27	4,28
6:41:00	102	11,24	4,34
6:42:00	103	11,21	4,41
6:43:00	102	11,19	4,46
6:44:00	102	11,16	4,53
6:45:00	103	11,13	4,60
6:46:00	103	11,11	4,65
6:47:00	102	11,07	4,72
6:48:00	102	11,05	4,78
6:49:00	103	11,03	4,83
6:50:00	102	11,01	4,89
6:51:00	102	10,98	4,94
6:52:00	103	10,97	4,98
6:53:00	103	10,95	5,04
6:54:00	102	10,93	5,10
6:55:00	103	10,89	5,18
6:56:00	102	10,88	5,22
6:57:00	103	10,86	5,28
6:58:00	102	10,84	5,32
6:59:00	102	10,83	5,36
7:00:00	102	10,80	5,42
7:01:00	103	10,79	5,46
7:02:00	102	10,77	5,52
7:03:00	102	10,75	5,56
7:04:00	103	10,74	5,61
7:05:00	102	10,72	5,65
7:06:00	103	10,71	5,69
7:07:00	102	10,69	5,74
7:08:00	102	10,68	5,78
7:09:00	103	10,66	5,82
7:10:00	103	10,65	5,87
7:11:00	103	10,63	5,91
7:12:00	102	10,62	5,96
7:13:00	103	10,60	6,01
7:14:00	102	10,59	6,05
7:15:00	102	10,58	6,07
7:16:00	102	10,57	6,12
7:17:00	102	10,55	6,17
7:18:00	103	10,54	6,19
7:19:00	102	10,53	6,24
7:20:00	102	10,51	6,29
7:21:00	102	10,50	6,34
7:22:00	102	10,49	6,36
7:23:00	102	10,48	6,41
7:24:00	103	10,47	6,43
7:25:00	102	10,46	6,46
7:26:00	102	10,45	6,51
7:27:00	103	10,44	6,53
7:28:00	102	10,42	6,58
7:29:00	102	10,41	6,61
7:30:00	102	10,41	6,63
7:31:00	102	10,39	6,69
7:32:00	103	10,39	6,71
7:33:00	102	10,38	6,74
7:34:00	102	10,36	6,79
7:35:00	102	10,36	6,82
7:36:00	103	10,35	6,84
7:37:00	102	10,34	6,87
7:38:00	102	10,33	6,89
7:39:00	102	10,32	6,92
7:40:00	102	10,31	6,97
7:41:00	102	10,30	7,00
7:42:00	103	10,30	7,03
7:43:00	102	10,29	7,06
7:44:00	102	10,28	7,08
7:45:00	103	10,27	7,11
7:46:00	103	10,27	7,14
7:47:00	102	10,25	7,19
7:48:00	103	10,24	7,22
7:49:00	102	10,23	7,25
7:50:00	102	10,23	7,28
7:51:00	102	10,22	7,30
7:52:00	103	10,21	7,33
7:53:00	103	10,20	7,36
7:54:00	103	10,20	7,39
7:55:00	103	10,19	7,42
7:56:00	102	10,18	7,45
7:57:00	103	10,18	7,48
7:58:00	102	10,17	7,51
7:59:00	102	10,16	7,53
8:00:00	103	10,15	7,56
8:01:00	103	10,14	7,59
8:02:00	103	10,14	7,62
8:03:00	103	10,13	7,65
8:04:00	103	10,13	7,65
8:05:00	102	10,12	7,68
8:06:00	103	10,11	7,71
8:07:00	103	10,11	7,74
8:08:00	102	10,10	7,77
8:09:00	102	10,09	7,80
8:10:00	103	10,09	7,80
8:11:00	103	10,09	7,83
8:12:00	102	10,08	7,86
8:13:00	103	10,07	7,89
8:14:00	103	10,06	7,92
8:15:00	102	10,06	7,92
8:16:00	103	10,05	7,95
8:17:00	102	10,05	7,99
8:18:00	103	10,04	8,02
8:19:00	102	10,03	8,05
8:20:00	103	10,02	8,08
8:21:00	102	10,02	8,11
8:22:00	103	10,02	8,11
8:23:00	102	10,01	8,14
8:24:00	102	10,00	8,17
8:25:00	103	10,00	8,21
8:26:00	103	10,00	8,21
8:27:00	102	9,99	8,24
8:28:00	102	9,98	8,27
8:29:00	103	9,97	8,30
8:30:00	102	9,97	8,30
8:31:00	102	9,96	8,34
8:32:00	102	9,96	8,37
8:33:00	102	9,96	8,37
8:34:00	102	9,95	8,40
8:35:00	102	9,94	8,43
8:36:00	103	9,94	8,43
8:37:00	103	9,93	8,47
8:38:00	103	9,93	8,50
8:39:00	103	9,93	8,50
8:40:00	102	9,92	8,53
8:41:00	103	9,91	8,57
8:42:00	102	9,91	8,57
8:43:00	103	9,91	8,60
8:44:00	103	9,91	8,60
8:45:00	102	9,90	8,63
8:46:00	103	9,89	8,67
8:47:00	103	9,88	8,70
8:48:00	103	9,88	8,70
8:49:00	103	9,88	8,70
8:50:00	102	9,88	8,74
8:51:00	102	9,87	8,77
8:52:00	103	9,87	8,77
8:53:00	102	9,86	8,80
8:54:00	102	9,85	8,84
8:55:00	103	9,85	8,84
8:56:00	103	9,84	8,87
8:57:00	102	9,84	8,87
8:58:00	102	9,84	8,91
8:59:00	103	9,83	8,94
9:00:00	102	9,83	8,94
9:01:00	103	9,82	8,98
9:02:00	102	9,82	9,01
9:03:00	102	9,82	9,01
9:04:00	102	9,81	9,05
9:05:00	102	9,81	9,05
9:06:00	103	9,80	9,08
9:07:00	103	9,79	9,12
9:08:00	102	9,79	9,12
9:09:00	103	9,79	9,12
9:10:00	102	9,79	9,16
9:11:00	103	9,78	9,19
9:12:00	103	9,78	9,19
9:13:00	102	9,77	9,23
9:14:00	103	9,77	9,23
9:15:00	102	9,77	9,23
9:16:00	103	9,76	9,27
9:17:00	103	9,75	9,30
9:18:00	103	9,75	9,30
9:19:00	102	9,75	9,34
9:20:00	103	9,75	9,34
9:21:00	102	9,74	9,38
9:22:00	103	9,74	9,38
9:23:00	102	9,74	9,38
9:24:00	103	9,73	9,41
9:25:00	103	9,73	9,45
9:26:00	103	9,73	9,45
9:27:00	103	9,73	9,45
9:28:00	103	9,72	9,49
9:29:00	103	9,72	9,49
9:30:00	103	9,71	9,52
9:31:00	103	9,71	9,52
9:32:00	102	9,70	9,56
9:33:00	102	9,70	9,56
9:34:00	102	9,70	9,60
9:35:00	102	9,70	9,60
9:36:00	103	9,69	9,64
9:37:00	102	9,69	9,64
9:38:00	103	9,68	9,68
9:39:00	102	9,68	9,68
9:40:00	103	9,68	9,68
9:41:00	103	9,67	9,71
9:42:00	103	9,67	9,71
9:43:00	102	9,66	9,75
9:44:00	102	9,66	9,75
9:45:00	102	9,66	9,79
9:46:00	103	9,66	9,79
9:47:00	103	9,65	9,83
9:48:00	103	9,65	9,83
9:49:00	103	9,65	9,83
9:50:00	103	9,64	9,87
9:51:00	102	9,64	9,87
9:52:00	103	9,64	9,87
9:53:00	102	9,63	9,91
9:54:00	102	9,63	9,91
9:55:00	103	9,63	9,95
9:56:00	103	9,63	9,95
9:57:00	102	9,63	9,95
9:58:00	102	9,62	9,99
9:59:00	103	9,62	9,99
10:00:00	102	9,62	9,99
10:01:00	103	9,61	10,03
10:02:00	103	9,61	10,07
10:03:00	103	9,61	10,07
10:04:00	103	9,60	10,11
10:05:00	103	9,60	10,11
10:06:00	103	9,60	10,11
10:07:00	103	9,60	10,11
10:08:00	102	9,59	10,15
10:09:00	102	9,59	10,15
10:10:00	102	9,59	10,15
10:11:00	102	9,58	10,19
10:12:00	102	9,58	10,19
10:13:00	102	9,57	10,23
10:14:00	102	9,57	10,23
10:15:00	103	9,57	10,27
10:16:00	103	9,57	10,27
10:17:00	103	9,57	10,27
10:18:00	102	9,57	10,27
10:19:00	103	9,56	10,31
10:20:00	102	9,56	10,31
10:21:00	102	9,56	10,31
10:22:00	103	9,55	10,35
10:23:00	102	9,55	10,35
10:24:00	103	9,55	10,35
10:25:00	102	9,54	10,39
10:26:00	103	9,54	10,39
10:27:00	102	9,54	10,39
10:28:00	102	9,54	10,43
10:29:00	102	9,54	10,43
10:30:00	103	9,54	10,43
10:31:00	102	9,53	10,48
10:32:00	102	9,53	10,48
10:33:00	102	9,53	10,48
10:34:00	103	9,53	10,48
10:35:00	102	9,52	10,52
10:36:00	103	9,52	10,52
10:37:00	102	9,52	10,52
10:38:00	103	9,52	10,56
10:39:00	102	9,52	10,56
10:40:00	103	9,51	10,60
10:41:00	103	9,51	10,60
10:42:00	103	9,51	10,60
10:43:00	103	9,51	10,60
10:44:00	102	9,50	10,64
10:45:00	103	9,50	10,64
10:46:00	102	9,50	10,64
10:47:00	103	9,49	10,69
10:48:00	103	9,49	10,69
10:49:00	103	9,49	10,69
10:50:00	102	9,48	10,73
10:51:00	102	9,48	10,73
10:52:00	102	9,48	10,73
10:53:00	103	9,48	10,77
10:54:00	102	9,48	10,77
10:55:00	102	9,48	10,77
10:56:00	103	9,48	10,77
10:57:00	102	9,47	10,82
10:58:00	103	9,47	10,82
10:59:00	103	9,47	10,82
11:00:00	103	9,47	10,82
11:01:00	102	9,46	10,86
11:02:00	102	9,46	10,86
11:03:00	102	9,46	10,86
11:04:00	102	9,45	10,90
11:05:00	103	9,45	10,90
11:06:00	103	9,45	10,90
11:07:00	103	9,45	10,90
11:08:00	103	9,45	10,90
11:09:00	103	9,45	10,95
11:10:00	103	9,45	10,95
11:11:00	103	9,45	10,95
11:12:00	103	9,45	10,95
11:13:00	102	9,44	10,99
11:14:00	102	9,44	10,99
11:15:00	103	9,44	10,99
11:16:00	103	9,44	10,99
11:17:00	102	9,43	11,03
11:18:00	102	9,43	11,03
11:19:00	103	9,43	11,03
11:20:00	102	9,43	11,08
11:21:00	103	9,43	11,08
11:22:00	103	9,43	11,08
11:23:00	102	9,43	11,08
11:24:00	102	9,43	11,08
11:25:00	102	9,42	11,12
11:26:00	103	9,42	11,12
11:27:00	103	9,42	11,12
11:28:00	102	9,42	11,12
11:29:00	102	9,41	11,17
11:30:00	102	9,41	11,17
11:31:00	102	9,41	11,17
11:32:00	102	9,40	11,21
11:33:00	102	9,40	11,21
11:34:00	103	9,40	11,21
11:35:00	103	9,40	11,21
11:36:00	103	9,40	11,21
11:37:00	103	9,39	11,26
11:38:00	103	9,39	11,26
11:39:00	102	9,39	11,26
11:40:00	103	9,39	11,30
11:41:00	102	9,39	11,30
11:42:00	102	9,39	11,30
11:43:00	103	9,39	11,30
11:44:00	103	9,39	11,30
11:45:00	103	9,39	11,30
11:46:00	103	9,38	11,35
11:47:00	103	9,38	11,35
11:48:00	103	9,38	11,35
11:49:00	103	9,38	11,35
11:50:00	103	9,37	11,40
11:51:00	103	9,37	11,40
11:52:00	103	9,37	11,40
11:53:00	103	9,37	11,40
11:54:00	103	9,37	11,44
11:55:00	103	9,37	11,44
11:56:00	102	9,37	11,44
11:57:00	102	9,37	11,44
11:58:00	103	9,37	11,44
11:59:00	103	9,37	11,44
12:00:00	103	9,36	11,49
12:01:00	103	9,36	11,49
12:02:00	103	9,36	11,49
12:03:00	103	9,36	11,49
12:04:00	102	9,36	11,49
12:05:00	103	9,35	11,53
12:06:00	103	9,35	11,53
12:07:00	103	9,35	11,53
12:08:00	103	9,35	11,53
12:09:00	102	9,35	11,53
12:10:00	103	9,34	11,58
12:11:00	103	9,34	11,58
12:12:00	103	9,34	11,58
12:13:00	102	9,34	11,58
12:14:00	103	9,34	11,58
12:15:00	103	9,34	11,63
12:16:00	102	9,34	11,63
12:17:00	103	9,34	11,63
12:18:00	103	9,34	11,63
12:19:00	102	9,34	11,63
12:20:00	103	9,33	11,67
12:21:00	103	9,33	11,67
12:22:00	103	9,33	11,67
12:23:00	103	9,33	11,67
12:24:00	103	9,33	11,67
12:25:00	103	9,32	11,72
12:26:00	103	9,32	11,72
12:27:00	102	9,32	11,72
12:28:00	103	9,32	11,72
12:29:00	103	9,32	11,72
12:30:00	103	9,31	11,77
12:31:00	102	9,31	11,77
12:32:00	103	9,31	11,77
12:33:00	103	9,31	11,77
12:34:00	103	9,31	11,77
12:35:00	103	9,30	11,82
12:36:00	102	9,30	11,82
12:37:00	103	9,30	11,82
12:38:00	103	9,30	11,82
12:39:00	103	9,30	11,82
12:40:00	102	9,30	11,82
12:41:00	103	9,30	11,82
12:42:00	102	9,30	11,86
12:43:00	103	9,30	11,86
12:44:00	102	9,30	11,86
12:45:00	102	9,30	11,86
12:46:00	103	9,30	11,86
12:47:00	103	9,30	11,86
12:48:00	102	9,30	11,86
12:49:00	103	9,29	11,91
12:50:00	103	9,29	11,91
12:51:00	102	9,29	11,91
12:52:00	102	9,29	11,91
12:53:00	103	9,28	11,96
12:54:00	103	9,28	11,96
12:55:00	103	9,28	11,96
12:56:00	102	9,28	11,96
12:57:00	103	9,28	11,96
12:58:00	102	9,28	12,01
12:59:00	103	9,28	12,01
13:00:00	103	9,28	12,01
13:01:00	102	9,28	12,01
13:02:00	103	9,28	12,01
13:03:00	103	9,28	12,01
13:04:00	103	9,28	12,01
13:05:00	102	9,27	12,06
13:06:00	103	9,27	12,06
13:07:00	103	9,27	12,06
13:08:00	103	9,27	12,06
13:09:00	102	9,27	12,06
13:10:00	102	9,27	12,06
13:11:00	103	9,26	12,11
13:12:00	103	9,26	12,11
13:13:00	102	9,26	12,11
13:14:00	103	9,26	12,11
13:15:00	103	9,26	12,11
13:16:00	103	9,26	12,11
13:17:00	103	9,25	12,16
13:18:00	102	9,25	12,16
13:19:00	103	9,25	12,16
13:20:00	103	9,25	12,16
13:21:00	103	9,25	12,21
13:22:00	103	9,25	12,16
13:23:00	103	9,25	12,21
13:24:00	102	9,25	12,21
13:25:00	103	9,25	12,21
13:26:00	103	9,25	12,21
13:27:00	102	9,25	12,21
13:28:00	103	9,25	12,21
13:29:00	103	9,25	12,21
13:30:00	103	9,25	12,21
13:31:00	102	9,24	12,25
13:32:00	102	9,24	12,25
13:33:00	103	9,24	12,25
13:34:00	103	9,24	12,25
13:35:00	103	9,24	12,25
13:36:00	103	9,24	12,25
13:37:00	102	9,24	12,25
13:38:00	102	9,24	12,25
13:39:00	103	9,23	12,30
13:40:00	102	9,23	12,30
13:41:00	103	9,23	12,30
13:42:00	103	9,23	12,30
13:43:00	103	9,23	12,30
13:44:00	103	9,23	12,30
13:45:00	102	9,23	12,30
13:46:00	102	9,23	12,30
13:47:00	102	9,22	12,35
13:48:00	103	9,22	12,35
13:49:00	103	9,22	12,35
13:50:00	103	9,22	12,35
13:51:00	103	9,22	12,35
13:52:00	103	9,21	12,41
13:53:00	102	9,21	12,41
13:54:00	103	9,21	12,41
13:55:00	103	9,21	12,41
13:56:00	102	9,21	12,41
13:57:00	103	9,21	12,41
13:58:00	103	9,21	12,41
13:59:00	103	9,21	12,46
14:00:00	102	9,21	12,46
14:01:00	102	9,21	12,46
14:02:00	102	9,21	12,46
14:03:00	103	9,21	12,46
14:04:00	103	9,21	12,46
14:05:00	102	9,21	12,46
14:06:00	102	9,21	12,46
14:07:00	103	9,20	12,51
14:08:00	103	9,20	12,51
14:09:00	103	9,20	12,51
14:10:00	103	9,20	12,51
14:11:00	103	9,20	12,51
14:12:00	102	9,20	12,51
14:13:00	103	9,20	12,51
14:14:00	103	9,20	12,51
14:15:00	103	9,19	12,56
14:16:00	103	9,19	12,56
14:17:00	103	9,19	12,56
14:18:00	103	9,19	12,56
14:19:00	103	9,19	12,56
14:20:00	102	9,19	12,56
14:21:00	103	9,18	12,61
14:22:00	103	9,18	12,61
14:23:00	102	9,18	12,61
14:24:00	102	9,18	12,61
14:25:00	102	9,18	12,61
14:26:00	103	9,18	12,61
14:27:00	103	9,18	12,61
14:28:00	103	9,18	12,61
14:29:00	103	9,18	12,61
14:30:00	103	9,18	12,61
14:31:00	103	9,18	12,61
14:32:00	103	9,18	12,66
14:33:00	102	9,18	12,66
14:34:00	103	9,18	12,66
14:35:00	103	9,18	12,66
14:36:00	103	9,18	12,66
14:37:00	103	9,18	12,66
14:38:00	102	9,18	12,66
14:39:00	103	9,18	12,66
14:40:00	103	9,17	12,71
14:41:00	103	9,17	12,71
14:42:00	102	9,17	12,71
14:43:00	103	9,17	12,71
14:44:00	103	9,17	12,71
14:45:00	103	9,17	12,71
14:46:00	102	9,17	12,71
14:47:00	103	9,17	12,71
14:48:00	103	9,17	12,71
14:49:00	103	9,16	12,76
14:50:00	102	9,16	12,76
14:51:00	103	9,16	12,76
14:52:00	103	9,16	12,76
14:53:00	103	9,16	12,76
14:54:00	103	9,16	12,76
14:55:00	103	9,16	12,76
14:56:00	103	9,16	12,76
14:57:00	102	9,15	12,82
14:58:00	103	9,15	12,82
14:59:00	103	9,15	12,82
15:00:00	103	9,15	12,82
15:01:00	103	9,15	12,82
15:02:00	103	9,15	12,82
15:03:00	102	9,15	12,87
15:04:00	103	9,15	12,82
15:05:00	102	9,15	12,87
15:06:00	103	9,15	12,87
15:07:00	103	9,15	12,87
15:08:00	102	9,15	12,87
15:09:00	103	9,15	12,87
15:10:00	103	9,15	12,87
15:11:00	103	9,15	12,87
15:12:00	103	9,15	12,87
15:13:00	102	9,14	12,92
15:14:00	103	9,14	12,92
15:15:00	103	9,14	12,92
15:16:00	103	9,14	12,92
15:17:00	103	9,14	12,92
15:18:00	103	9,14	12,92
15:19:00	103	9,14	12,92
15:20:00	102	9,14	12,92
15:21:00	103	9,14	12,92
15:22:00	103	9,13	12,97
15:23:00	103	9,13	12,97
15:24:00	103	9,13	12,97
15:25:00	102	9,13	12,97
15:26:00	103	9,13	12,97
15:27:00	103	9,13	12,97
15:28:00	102	9,13	12,97
15:29:00	103	9,13	12,97
15:30:00	103	9,13	13,03
15:31:00	103	9,13	13,03
15:32:00	103	9,13	13,03
15:33:00	103	9,13	13,03
15:34:00	102	9,13	13,03
15:35:00	102	9,13	13,03
15:36:00	103	9,13	13,03
15:37:00	103	9,13	13,03
15:38:00	103	9,13	13,03
15:39:00	102	9,13	13,03
15:40:00	103	9,13	13,03
15:41:00	103	9,13	13,03
15:42:00	103	9,12	13,08
15:43:00	103	9,12	13,08
15:44:00	102	9,12	13,08
15:45:00	103	9,12	13,08
15:46:00	103	9,12	13,08
15:47:00	103	9,12	13,08
15:48:00	102	9,12	13,08
15:49:00	103	9,12	13,08
15:50:00	102	9,11	13,13
15:51:00	103	9,11	13,13
15:52:00	103	9,11	13,13
15:53:00	103	9,11	13,13
15:54:00	103	9,11	13,13
15:55:00	103	9,11	13,13
15:56:00	103	9,11	13,13
15:57:00	103	9,11	13,13
15:58:00	102	9,11	13,13
15:59:00	103	9,11	13,13
16:00:00	103	9,11	13,13
16:01:00	103	9,10	13,19
16:02:00	103	9,10	13,19
16:03:00	102	9,10	13,19
16:04:00	103	9,10	13,19
16:05:00	103	9,10	13,19
16:06:00	102	9,10	13,19
16:07:00	103	9,10	13,19
16:08:00	103	9,10	13,19
16:09:00	103	9,10	13,19
16:10:00	102	9,09	13,24
16:11:00	103	9,09	13,24
16:12:00	103	9,09	13,24
16:13:00	102	9,09	13,24
16:14:00	103	9,09	13,24
16:15:00	103	9,09	13,24
16:16:00	103	9,09	13,24
16:17:00	103	9,09	13,24
16:18:00	102	9,09	13,24
16:19:00	102	9,09	13,30
16:20:00	103	9,09	13,30
16:21:00	103	9,09	13,30
16:22:00	102	9,09	13,30
16:23:00	103	9,09	13,30
16:24:00	103	9,09	13,30
16:25:00	103	9,09	13,30
16:26:00	103	9,09	13,30
16:27:00	103	9,09	13,30
16:28:00	103	9,09	13,30
16:29:00	103	9,09	13,30
16:30:00	102	9,09	13,30
16:31:00	102	9,09	13,30
16:32:00	103	9,08	13,35
16:33:00	103	9,08	13,35
16:34:00	103	9,08	13,35
16:35:00	103	9,08	13,35
16:36:00	103	9,08	13,35
16:37:00	103	9,08	13,35
16:38:00	102	9,08	13,35
16:39:00	103	9,08	13,35
16:40:00	103	9,08	13,35
16:41:00	103	9,08	13,35
16:42:00	102	9,08	13,35
16:43:00	103	9,07	13,41
16:44:00	103	9,08	13,35
16:45:00	103	9,07	13,41
16:46:00	103	9,07	13,41
16:47:00	103	9,07	13,41
16:48:00	103	9,07	13,41
16:49:00	103	9,07	13,41
16:50:00	103	9,07	13,46
16:51:00	103	9,07	13,41
16:52:00	103	9,07	13,46
16:53:00	103	9,07	13,46
16:54:00	103	9,07	13,46
16:55:00	103	9,07	13,46
16:56:00	103	9,07	13,46
16:57:00	103	9,07	13,46
16:58:00	103	9,07	13,46
16:59:00	103	9,07	13,46
17:00:00	102	9,07	13,46
17:01:00	103	9,07	13,46
17:02:00	102	9,07	13,46
17:03:00	103	9,07	13,46
17:04:00	103	9,07	13,46
17:05:00	103	9,06	13,52
17:06:00	103	9,06	13,52
17:07:00	103	9,06	13,52
17:08:00	103	9,06	13,52
17:09:00	103	9,06	13,52
17:10:00	103	9,06	13,52
17:11:00	102	9,06	13,52
17:12:00	103	9,06	13,52
17:13:00	103	9,06	13,52
17:14:00	103	9,05	13,57
17:15:00	103	9,05	13,57
17:16:00	103	9,05	13,57
17:17:00	103	9,05	13,57
17:18:00	102	9,05	13,57
17:19:00	102	9,05	13,57
17:20:00	102	9,05	13,57
17:21:00	102	9,05	13,57
17:22:00	103	9,05	13,57
17:23:00	103	9,05	13,57
17:24:00	103	9,05	13,57
17:25:00	103	9,05	13,57
17:26:00	102	9,04	13,63
17:27:00	103	9,04	13,63
17:28:00	103	9,04	13,63
17:29:00	103	9,04	13,63
17:30:00	102	9,04	13,63
17:31:00	103	9,04	13,63
17:32:00	103	9,04	13,63
17:33:00	103	9,04	13,63
17:34:00	102	9,04	13,63
17:35:00	103	9,04	13,63
17:36:00	103	9,04	13,63
17:37:00	102	9,04	13,63
17:38:00	102	9,04	13,68
17:39:00	102	9,04	13,68
17:40:00	103	9,04	13,68
17:41:00	103	9,04	13,68
17:42:00	103	9,04	13,68
17:43:00	103	9,04	13,68
17:44:00	102	9,04	13,68
17:45:00	102	9,03	13,74
17:46:00	103	9,03	13,74
17:47:00	103	9,03	13,74
17:48:00	103	9,03	13,74
17:49:00	103	9,03	13,74
17:50:00	103	9,03	13,74
17:51:00	102	9,03	13,74
17:52:00	103	9,03	13,74
17:53:00	103	9,03	13,74
17:54:00	103	9,03	13,74
17:55:00	103	9,03	13,74
17:56:00	103	9,03	13,74
17:57:00	103	9,03	13,74
17:58:00	103	9,03	13,74
17:59:00	103	9,03	13,74
18:00:00	103	9,03	13,74
18:01:00	103	9,02	13,80
18:02:00	103	9,02	13,80
18:03:00	103	9,02	13,80
18:04:00	102	9,02	13,80
18:05:00	103	9,02	13,80
18:06:00	103	9,02	13,80
18:07:00	103	9,02	13,80
18:08:00	103	9,02	13,80
18:09:00	103	9,02	13,80
18:10:00	102	9,02	13,80
18:11:00	102	9,02	13,80
18:12:00	103	9,01	13,86
18:13:00	103	9,01	13,86
18:14:00	103	9,01	13,86
18:15:00	103	9,01	13,86
18:16:00	103	9,01	13,86
18:17:00	102	9,01	13,86
18:18:00	102	9,01	13,86
18:19:00	103	9,01	13,86
18:20:00	103	9,01	13,86
18:21:00	103	9,01	13,86
18:22:00	103	9,01	13,86
18:23:00	103	9,01	13,86
18:24:00	102	9,01	13,86
18:25:00	102	9,00	13,91
18:26:00	103	9,01	13,86
18:27:00	103	9,00	13,91
18:28:00	103	9,00	13,91
18:29:00	103	9,00	13,91
18:30:00	103	9,00	13,91
18:31:00	102	9,00	13,91
18:32:00	102	9,00	13,91
18:33:00	102	9,00	13,91
18:34:00	103	9,00	13,91
18:35:00	103	9,00	13,91
18:36:00	103	9,00	13,91
18:37:00	103	9,00	13,91
18:38:00	103	9,00	13,97
18:39:00	103	9,00	13,97
18:40:00	103	9,00	13,97
18:41:00	103	9,00	13,97
18:42:00	102	9,00	13,97
18:43:00	103	9,00	13,97
18:44:00	103	9,00	13,97
18:45:00	103	9,00	13,97
18:46:00	102	9,00	13,97
18:47:00	103	9,00	13,97
18:48:00	103	9,00	13,97
18:49:00	103	9,00	13,97
18:50:00	103	9,00	13,97
18:51:00	103	8,99	14,03
18:52:00	103	8,99	14,03
18:53:00	103	8,99	14,03
18:54:00	102	8,99	14,03
18:55:00	102	8,99	14,03
18:56:00	103	8,99	14,03
18:57:00	103	8,99	14,03
18:58:00	103	8,99	14,03
18:59:00	103	8,99	14,03
19:00:00	103	8,99	14,03
19:01:00	103	8,99	14,03
19:02:00	103	8,99	14,03
19:03:00	103	8,99	14,03
19:04:00	103	8,99	14,03
19:05:00	103	8,98	14,09
19:06:00	103	8,98	14,09
19:07:00	103	8,98	14,09
19:08:00	103	8,98	14,09
19:09:00	103	8,98	14,09
19:10:00	103	8,98	14,09
19:11:00	103	8,98	14,09
19:12:00	103	8,98	14,09
19:13:00	103	8,98	14,09
19:14:00	103	8,98	14,09
19:15:00	103	8,98	14,09
19:16:00	103	8,98	14,09
19:17:00	103	8,98	14,09
19:18:00	103	8,98	14,09
19:19:00	103	8,98	14,09
19:20:00	103	8,98	14,14
19:21:00	103	8,98	14,14
19:22:00	103	8,98	14,14
19:23:00	103	8,98	14,14
19:24:00	103	8,98	14,14
19:25:00	102	8,98	14,14
19:26:00	103	8,98	14,14
19:27:00	102	8,98	14,14
19:28:00	103	8,98	14,14
19:29:00	103	8,98	14,14
19:30:00	103	8,98	14,14
19:31:00	103	8,98	14,14
19:32:00	102	8,97	14,20
19:33:00	103	8,97	14,20
19:34:00	103	8,97	14,20
19:35:00	103	8,97	14,20
19:36:00	103	8,97	14,20
19:37:00	103	8,97	14,20
19:38:00	103	8,97	14,20
19:39:00	103	8,97	14,20
19:40:00	103	8,97	14,20
19:41:00	103	8,97	14,20
19:42:00	103	8,97	14,20
19:43:00	103	8,97	14,20
19:44:00	103	8,97	14,20
19:45:00	103	8,97	14,20
19:46:00	103	8,96	14,26
19:47:00	103	8,97	14,20
19:48:00	102	8,97	14,20
19:49:00	103	8,96	14,26
19:50:00	103	8,96	14,26
19:51:00	103	8,96	14,26
19:52:00	103	8,96	14,26
19:53:00	103	8,96	14,26
19:54:00	103	8,96	14,26
19:55:00	102	8,96	14,26
19:56:00	103	8,96	14,26
19:57:00	103	8,96	14,26
19:58:00	103	8,96	14,26
19:59:00	103	8,96	14,26
20:00:00	103	8,96	14,26
20:01:00	103	8,96	14,26
20:02:00	103	8,95	14,32
20:03:00	103	8,95	14,32
20:04:00	103	8,95	14,32
20:05:00	102	8,95	14,32
20:06:00	103	8,95	14,32
20:07:00	103	8,95	14,32
20:08:00	103	8,95	14,32
20:09:00	102	8,95	14,32
20:10:00	103	8,95	14,32
20:11:00	103	8,95	14,32
20:12:00	103	8,95	14,32
20:13:00	103	8,95	14,32
20:14:00	103	8,95	14,32
20:15:00	103	8,95	14,32
20:16:00	103	8,95	14,32
20:17:00	103	8,95	14,32
20:18:00	102	8,95	14,32
20:19:00	102	8,95	14,38
20:20:00	103	8,95	14,32
20:21:00	103	8,95	14,38
20:22:00	103	8,95	14,38
20:23:00	103	8,95	14,38
20:24:00	102	8,95	14,38
20:25:00	103	8,95	14,38
20:26:00	103	8,95	14,38
20:27:00	103	8,95	14,38
20:28:00	103	8,95	14,38
20:29:00	103	8,94	14,44
20:30:00	103	8,95	14,38
20:31:00	102	8,94	14,44
20:32:00	103	8,95	14,38
20:33:00	103	8,95	14,38
20:34:00	103	8,94	14,44
20:35:00	102	8,95	14,38
20:36:00	102	8,94	14,44
20:37:00	103	8,94	14,44
20:38:00	103	8,94	14,44
20:39:00	103	8,94	14,44
20:40:00	103	8,94	14,44
20:41:00	103	8,94	14,44
20:42:00	103	8,94	14,44
20:43:00	103	8,94	14,44
20:44:00	103	8,94	14,44
20:45:00	103	8,94	14,44
20:46:00	103	8,93	14,50
20:47:00	103	8,94	14,44
20:48:00	103	8,94	14,44
20:49:00	103	8,93	14,50
20:50:00	103	8,94	14,44
20:51:00	103	8,93	14,50
20:52:00	103	8,93	14,50
20:53:00	103	8,94	14,44
20:54:00	103	8,93	14,50
20:55:00	103	8,93	14,50
20:56:00	103	8,93	14,50
20:57:00	103	8,93	14,50
20:58:00	103	8,93	14,50
20:59:00	103	8,93	14,50
21:00:00	103	8,93	14,50
21:01:00	102	8,93	14,50
21:02:00	103	8,93	14,50
21:03:00	103	8,93	14,50
21:04:00	103	8,92	14,56
21:05:00	102	8,92	14,56
21:06:00	103	8,92	14,56
21:07:00	103	8,92	14,56
21:08:00	102	8,93	14,50
21:09:00	103	8,93	14,50
21:10:00	103	8,92	14,56
21:11:00	102	8,92	14,56
21:12:00	103	8,92	14,56
21:13:00	103	8,92	14,56
21:14:00	103	8,92	14,56
21:15:00	102	8,92	14,56
21:16:00	103	8,92	14,56
21:17:00	103	8,91	14,62
21:18:00	103	8,91	14,62
21:19:00	103	8,92	14,56
21:20:00	103	8,91	14,62
21:21:00	103	8,91	14,62
21:22:00	103	8,91	14,62
21:23:00	102	8,91	14,62
21:24:00	102	8,91	14,62
21:25:00	102	8,91	14,62
21:26:00	103	8,91	14,62
21:27:00	103	8,91	14,62
21:28:00	102	8,91	14,62
21:29:00	103	8,91	14,62
21:30:00	103	8,91	14,62
21:31:00	103	8,91	14,62
21:32:00	103	8,91	14,62
21:33:00	102	8,91	14,62
21:34:00	103	8,91	14,62
21:35:00	102	8,91	14,62
21:36:00	103	8,91	14,68
21:37:00	103	8,91	14,68
21:38:00	103	8,91	14,68
21:39:00	103	8,91	14,68
21:40:00	103	8,91	14,68
21:41:00	103	8,91	14,68
21:42:00	103	8,91	14,68
21:43:00	103	8,91	14,68
21:44:00	103	8,91	14,68
21:45:00	102	8,91	14,68
21:46:00	103	8,91	14,68
21:47:00	103	8,91	14,68
21:48:00	103	8,91	14,68
21:49:00	103	8,91	14,68
21:50:00	103	8,91	14,68
21:51:00	103	8,91	14,68
21:52:00	103	8,91	14,68
21:53:00	103	8,91	14,68
21:54:00	102	8,90	14,74
21:55:00	103	8,91	14,68
21:56:00	103	8,91	14,68
21:57:00	102	8,90	14,74
21:58:00	103	8,90	14,74
21:59:00	103	8,90	14,74
22:00:00	103	8,90	14,74
22:01:00	103	8,90	14,74
22:02:00	103	8,90	14,74
22:03:00	102	8,90	14,74
22:04:00	103	8,90	14,74
22:05:00	103	8,90	14,74
22:06:00	103	8,90	14,74
22:07:00	103	8,90	14,74
22:08:00	102	8,90	14,74
22:09:00	102	8,90	14,74
22:10:00	102	8,90	14,74
22:11:00	103	8,90	14,74
22:12:00	102	8,90	14,74
22:13:00	103	8,90	14,74
22:14:00	102	8,89	14,80
22:15:00	103	8,90	14,74
22:16:00	103	8,89	14,80
22:17:00	103	8,89	14,80
22:18:00	102	8,89	14,80
22:19:00	103	8,89	14,80
22:20:00	102	8,89	14,80
22:21:00	103	8,89	14,80
22:22:00	103	8,89	14,80
22:23:00	103	8,89	14,80
22:24:00	102	8,89	14,80
22:25:00	102	8,89	14,80
22:26:00	103	8,89	14,80
22:27:00	103	8,89	14,80
22:28:00	102	8,89	14,80
22:29:00	102	8,89	14,87
22:30:00	103	8,89	14,87
22:31:00	103	8,89	14,87
22:32:00	103	8,89	14,87
22:33:00	103	8,89	14,87
22:34:00	102	8,89	14,87
22:35:00	102	8,89	14,87
22:36:00	103	8,89	14,87
22:37:00	103	8,89	14,87
22:38:00	102	8,89	14,87
22:39:00	103	8,89	14,87
22:40:00	103	8,89	14,87
22:41:00	102	8,89	14,87
22:42:00	103	8,89	14,87
22:43:00	102	8,89	14,87
22:44:00	102	8,89	14,87
22:45:00	103	8,89	14,87
22:46:00	103	8,89	14,87
22:47:00	102	8,89	14,87
22:48:00	102	8,89	14,87
22:49:00	103	8,88	14,93
22:50:00	102	8,89	14,87
22:51:00	102	8,88	14,93
22:52:00	102	8,88	14,93
22:53:00	102	8,88	14,93
22:54:00	103	8,88	14,93
22:55:00	103	8,88	14,93
22:56:00	103	8,88	14,93
22:57:00	102	8,88	14,93
22:58:00	103	8,88	14,93
22:59:00	102	8,88	14,93
23:00:00	103	8,88	14,93
23:01:00	103	8,88	14,93
23:02:00	103	8,88	14,93
23:03:00	103	8,88	14,93
23:04:00	102	8,88	14,93
23:05:00	102	8,88	14,93
23:06:00	102	8,88	14,93
23:07:00	103	8,88	14,93
23:08:00	102	8,87	14,99
23:09:00	103	8,88	14,93
23:10:00	103	8,87	14,99
23:11:00	103	8,87	14,99
23:12:00	102	8,87	14,99
23:13:00	103	8,87	14,99
23:14:00	103	8,87	14,99
23:15:00	102	8,87	14,99
23:16:00	103	8,87	14,99
23:17:00	103	8,87	14,99
23:18:00	103	8,87	14,99
23:19:00	103	8,87	14,99
23:20:00	102	8,87	14,99
23:21:00	102	8,87	14,99
23:22:00	103	8,87	14,99
23:23:00	103	8,87	14,99
23:24:00	103	8,87	14,99
23:25:00	102	8,87	14,99
23:26:00	103	8,87	14,99
23:27:00	102	8,87	14,99
23:28:00	102	8,86	15,05
23:29:00	102	8,86	15,05
23:30:00	103	8,86	15,05
23:31:00	103	8,86	15,05
23:32:00	103	8,86	15,05
23:33:00	103	8,86	15,05
23:34:00	103	8,86	15,05
23:35:00	102	8,86	15,05
23:36:00	103	8,86	15,05
23:37:00	103	8,86	15,05
23:38:00	102	8,86	15,05
23:39:00	103	8,86	15,05
23:40:00	103	8,86	15,05
23:41:00	103	8,86	15,05
23:42:00	103	8,86	15,05
23:43:00	102	8,86	15,05
23:44:00	103	8,86	15,05
23:45:00	103	8,86	15,05
23:46:00	103	8,86	15,05
23:47:00	103	8,86	15,05
23:48:00	103	8,86	15,05
23:49:00	103	8,86	15,05
23:50:00	103	8,86	15,12
23:51:00	103	8,86	15,05
23:52:00	103	8,86	15,12
23:53:00	102	8,86	15,12
23:54:00	103	8,86	15,12
23:55:00	102	8,86	15,12
23:56:00	103	8,86	15,12
23:57:00	103	8,86	15,12
23:58:00	103	8,86	15,12
23:59:00	102	8,86	15,12
24:00:00	103	8,86	15,12
24:01:00	103	8,86	15,12
24:02:00	103	8,86	15,12
24:03:00	102	8,86	15,12
24:04:00	103	8,86	15,12
24:05:00	103	8,86	15,12
24:06:00	103	8,86	15,12
24:07:00	103	8,86	15,12
24:08:00	103	8,86	15,12
24:09:00	102	8,86	15,12
