Repository: ProgWizer/parser

File: project-root/data/Data Acquisition/Data Acquisition/2004 year (80)/UCA L Novy Urengoy G1920+1.5%FL+0.75%RPM+0.15%LTR-100 (83C).txt (part 1 of 3)
--Test Summary--
Full Path and File Name	
Instrument Name	4262L
Instrument Type	Model 4262 Twin Cell UCA
Instrument Serial Number	111L
Test Start Date	12.03.2004
Test Start Time	19:53:49
Test Stop Date	15.03.2004
Test Stop Time	12:25:10
Test Length	64:31:21
Final Sample Time Offset	64:31:11
Controller Schedule Name	
Sampling Period	60 seconds
Comments	T: 66C(20min), 83C(10min), 106 (240min); dryblend, batch mixing, field water, Usinsk cement.
Information	WellID	1-21-07
Information	Customer	ZAO "ROSPAN" & TNK-BP
Information	EngName	
Information	CementClass	G
Information	CementMfr	Dyckerhoff
Information	Additives	1.5%Diacel FL+0.75%RPM+0.15%LTR-100
Information	Density	1920
Information	BHCT	83
Information	BHST	106
Information	FluidLoss	30cc/30min
Information	JobType	114 mm Liner Slurry
Calculated Value	CS_50	8:06:00
Calculated Value	CS_500	9:11:00
Calculated Value	CS_Time8h	0,26 MPa
Calculated Value	CS_Time16h	12,80 MPa
Calculated Value	CS_Time24h	15,44 MPa
Calculated Value	CS_Time48h	17,43 MPa
Calculated Value	CS_Time72h	N/A
Calculated Curve	Compressive Strength	Compressive strength type B (more than 14 lb/gal)
Initial Temperature (°C)	24 °C
Final Temperature (°C)	105 °C
Initial Transit Time (microsec/in)	16,58 microsec/in
Final Transit Time (microsec/in)	8,59 microsec/in
Initial Compressive Strength (MPa)	0,00 MPa
Final Compressive Strength (MPa)	17,66 MPa
--Data--
Time (HH:MM:SS)	Temperature (°C)	Transit Time (microsec/in)	Compressive Strength (MPa)
0:00:00	24	16,58	0,00
0:01:00	24	16,56	0,00
0:02:00	24	16,56	0,00
0:03:00	24	16,56	0,00
0:04:00	24	16,56	0,01
0:05:00	25	16,56	0,01
0:06:00	26	16,56	0,01
0:07:00	27	16,56	0,01
0:08:00	28	16,55	0,01
0:09:00	30	16,53	0,01
0:10:00	31	16,51	0,02
0:11:00	33	16,50	0,02
0:12:00	35	16,47	0,03
0:13:00	37	16,45	0,03
0:14:00	40	16,42	0,04
0:15:00	42	16,39	0,05
0:16:00	44	16,37	0,05
0:17:00	46	16,35	0,06
0:18:00	48	16,32	0,07
0:19:00	50	16,30	0,07
0:20:00	52	16,29	0,08
0:21:00	54	16,28	0,08
0:22:00	56	16,26	0,08
0:23:00	59	16,23	0,09
0:24:00	61	16,22	0,10
0:25:00	64	16,20	0,10
0:26:00	66	16,20	0,10
0:27:00	69	16,20	0,10
0:28:00	71	16,20	0,10
0:29:00	73	16,20	0,10
0:30:00	75	16,21	0,10
0:31:00	78	16,21	0,10
0:32:00	82	16,22	0,10
0:33:00	85	16,23	0,09
0:34:00	87	16,23	0,09
0:35:00	87	16,26	0,08
0:36:00	87	16,27	0,08
0:37:00	87	16,29	0,07
0:38:00	88	16,30	0,07
0:39:00	89	16,29	0,07
0:40:00	89	16,30	0,07
0:41:00	89	16,32	0,07
0:42:00	89	16,32	0,07
0:43:00	89	16,33	0,06
0:44:00	88	16,33	0,06
0:45:00	88	16,34	0,06
0:46:00	88	16,35	0,06
0:47:00	88	16,35	0,06
0:48:00	88	16,35	0,06
0:49:00	87	16,35	0,06
0:50:00	87	16,36	0,06
0:51:00	86	16,36	0,06
0:52:00	86	16,34	0,06
0:53:00	85	16,35	0,06
0:54:00	85	16,34	0,06
0:55:00	85	16,34	0,06
0:56:00	85	16,34	0,06
0:57:00	84	16,35	0,06
0:58:00	85	16,35	0,06
0:59:00	85	16,35	0,06
1:00:00	85	16,35	0,06
1:01:00	85	16,35	0,06
1:02:00	85	16,35	0,06
1:03:00	84	16,35	0,06
1:04:00	85	16,35	0,06
1:05:00	85	16,34	0,06
1:06:00	85	16,35	0,06
1:07:00	85	16,35	0,06
1:08:00	85	16,35	0,06
1:09:00	85	16,35	0,06
1:10:00	85	16,35	0,06
1:11:00	86	16,35	0,06
1:12:00	86	16,35	0,06
1:13:00	85	16,35	0,06
1:14:00	85	16,36	0,06
1:15:00	86	16,36	0,06
1:16:00	86	16,36	0,06
1:17:00	86	16,37	0,05
1:18:00	86	16,37	0,05
1:19:00	86	16,37	0,05
1:20:00	86	16,38	0,05
1:21:00	86	16,38	0,05
1:22:00	87	16,38	0,05
1:23:00	87	16,39	0,05
1:24:00	87	16,37	0,05
1:25:00	87	16,37	0,05
1:26:00	87	16,37	0,05
1:27:00	87	16,38	0,05
1:28:00	87	16,38	0,05
1:29:00	87	16,38	0,05
1:30:00	87	16,38	0,05
1:31:00	87	16,38	0,05
1:32:00	87	16,38	0,05
1:33:00	88	16,38	0,05
1:34:00	87	16,38	0,05
1:35:00	88	16,39	0,05
1:36:00	88	16,39	0,05
1:37:00	88	16,40	0,05
1:38:00	88	16,41	0,04
1:39:00	88	16,41	0,04
1:40:00	88	16,40	0,05
1:41:00	88	16,41	0,04
1:42:00	88	16,41	0,04
1:43:00	88	16,39	0,05
1:44:00	89	16,39	0,05
1:45:00	89	16,39	0,05
1:46:00	89	16,40	0,05
1:47:00	89	16,40	0,05
1:48:00	89	16,41	0,04
1:49:00	89	16,41	0,04
1:50:00	89	16,41	0,04
1:51:00	89	16,41	0,04
1:52:00	89	16,41	0,04
1:53:00	90	16,43	0,04
1:54:00	90	16,42	0,04
1:55:00	90	16,42	0,04
1:56:00	90	16,42	0,04
1:57:00	90	16,44	0,04
1:58:00	90	16,43	0,04
1:59:00	90	16,44	0,04
2:00:00	90	16,44	0,03
2:01:00	90	16,42	0,04
2:02:00	90	16,42	0,04
2:03:00	90	16,42	0,04
2:04:00	90	16,44	0,04
2:05:00	91	16,43	0,04
2:06:00	91	16,43	0,04
2:07:00	91	16,44	0,04
2:08:00	91	16,44	0,04
2:09:00	91	16,44	0,04
2:10:00	91	16,44	0,04
2:11:00	91	16,44	0,03
2:12:00	91	16,44	0,03
2:13:00	91	16,46	0,03
2:14:00	91	16,46	0,03
2:15:00	92	16,47	0,03
2:16:00	92	16,46	0,03
2:17:00	92	16,47	0,03
2:18:00	92	16,47	0,03
2:19:00	92	16,48	0,02
2:20:00	92	16,48	0,02
2:21:00	92	16,49	0,02
2:22:00	92	16,49	0,02
2:23:00	92	16,47	0,03
2:24:00	93	16,47	0,03
2:25:00	92	16,47	0,03
2:26:00	93	16,47	0,03
2:27:00	93	16,49	0,02
2:28:00	93	16,48	0,02
2:29:00	93	16,50	0,02
2:30:00	93	16,49	0,02
2:31:00	93	16,50	0,02
2:32:00	93	16,50	0,02
2:33:00	94	16,51	0,02
2:34:00	93	16,52	0,02
2:35:00	94	16,52	0,02
2:36:00	94	16,52	0,02
2:37:00	94	16,54	0,01
2:38:00	94	16,54	0,01
2:39:00	94	16,54	0,01
2:40:00	94	16,56	0,01
2:41:00	94	16,56	0,00
2:42:00	94	16,56	0,01
2:43:00	94	16,56	0,00
2:44:00	94	16,54	0,01
2:45:00	94	16,56	0,00
2:46:00	94	16,57	0,00
2:47:00	94	16,56	0,00
2:48:00	95	16,56	0,01
2:49:00	95	16,57	0,00
2:50:00	95	16,58	0,00
2:51:00	95	16,58	0,00
2:52:00	95	16,59	0,00
2:53:00	96	16,59	0,00
2:54:00	95	16,59	0,00
2:55:00	95	16,59	0,00
2:56:00	95	16,60	0,00
2:57:00	96	16,59	0,00
2:58:00	96	16,59	0,00
2:59:00	96	16,59	0,00
3:00:00	96	16,59	0,00
3:01:00	96	16,60	0,00
3:02:00	96	16,61	0,00
3:03:00	96	16,62	0,00
3:04:00	96	16,60	0,00
3:05:00	96	16,62	0,00
3:06:00	96	16,61	0,00
3:07:00	97	16,64	0,00
3:08:00	97	16,63	0,00
3:09:00	97	16,63	0,00
3:10:00	97	16,62	0,00
3:11:00	97	16,63	0,00
3:12:00	97	16,63	0,00
3:13:00	97	16,62	0,00
3:14:00	97	16,62	0,00
3:15:00	97	16,62	0,00
3:16:00	97	16,62	0,00
3:17:00	98	16,63	0,00
3:18:00	98	16,64	0,00
3:19:00	98	16,62	0,00
3:20:00	98	16,62	0,00
3:21:00	98	16,64	0,00
3:22:00	98	16,63	0,00
3:23:00	98	16,64	0,00
3:24:00	98	16,63	0,00
3:25:00	98	16,65	0,00
3:26:00	98	16,63	0,00
3:27:00	98	16,64	0,00
3:28:00	99	16,63	0,00
3:29:00	99	16,63	0,00
3:30:00	99	16,64	0,00
3:31:00	99	16,63	0,00
3:32:00	99	16,63	0,00
3:33:00	99	16,65	0,00
3:34:00	99	16,65	0,00
3:35:00	99	16,65	0,00
3:36:00	99	16,64	0,00
3:37:00	99	16,64	0,00
3:38:00	99	16,65	0,00
3:39:00	100	16,63	0,00
3:40:00	100	16,63	0,00
3:41:00	100	16,63	0,00
3:42:00	100	16,62	0,00
3:43:00	100	16,63	0,00
3:44:00	100	16,65	0,00
3:45:00	100	16,62	0,00
3:46:00	100	16,62	0,00
3:47:00	100	16,62	0,00
3:48:00	100	16,64	0,00
3:49:00	101	16,65	0,00
3:50:00	101	16,64	0,00
3:51:00	101	16,64	0,00
3:52:00	101	16,65	0,00
3:53:00	101	16,64	0,00
3:54:00	101	16,65	0,00
3:55:00	102	16,63	0,00
3:56:00	101	16,66	0,00
3:57:00	102	16,64	0,00
3:58:00	102	16,65	0,00
3:59:00	101	16,65	0,00
4:00:00	102	16,65	0,00
4:01:00	102	16,64	0,00
4:02:00	102	16,66	0,00
4:03:00	102	16,66	0,00
4:04:00	102	16,65	0,00
4:05:00	102	16,65	0,00
4:06:00	102	16,67	0,00
4:07:00	102	16,66	0,00
4:08:00	102	16,65	0,00
4:09:00	103	16,66	0,00
4:10:00	103	16,64	0,00
4:11:00	102	16,63	0,00
4:12:00	103	16,64	0,00
4:13:00	103	16,63	0,00
4:14:00	103	16,63	0,00
4:15:00	103	16,64	0,00
4:16:00	103	16,63	0,00
4:17:00	103	16,62	0,00
4:18:00	103	16,63	0,00
4:19:00	103	16,64	0,00
4:20:00	103	16,63	0,00
4:21:00	103	16,62	0,00
4:22:00	103	16,63	0,00
4:23:00	104	16,63	0,00
4:24:00	104	16,63	0,00
4:25:00	104	16,63	0,00
4:26:00	104	16,64	0,00
4:27:00	104	16,64	0,00
4:28:00	104	16,65	0,00
4:29:00	105	16,65	0,00
4:30:00	105	16,65	0,00
4:31:00	105	16,66	0,00
4:32:00	105	16,65	0,00
4:33:00	105	16,65	0,00
4:34:00	105	16,65	0,00
4:35:00	105	16,66	0,00
4:36:00	105	16,65	0,00
4:37:00	105	16,65	0,00
4:38:00	105	16,65	0,00
4:39:00	105	16,66	0,00
4:40:00	105	16,67	0,00
4:41:00	105	16,65	0,00
4:42:00	105	16,67	0,00
4:43:00	105	16,66	0,00
4:44:00	105	16,65	0,00
4:45:00	105	16,67	0,00
4:46:00	105	16,67	0,00
4:47:00	105	16,67	0,00
4:48:00	105	16,66	0,00
4:49:00	105	16,64	0,00
4:50:00	105	16,65	0,00
4:51:00	105	16,66	0,00
4:52:00	105	16,65	0,00
4:53:00	105	16,65	0,00
4:54:00	105	16,66	0,00
4:55:00	105	16,67	0,00
4:56:00	105	16,65	0,00
4:57:00	105	16,66	0,00
4:58:00	105	16,67	0,00
4:59:00	105	16,66	0,00
5:00:00	105	16,67	0,00
5:01:00	105	16,67	0,00
5:02:00	105	16,63	0,00
5:03:00	105	16,64	0,00
5:04:00	105	16,63	0,00
5:05:00	105	16,64	0,00
5:06:00	105	16,63	0,00
5:07:00	105	16,62	0,00
5:08:00	105	16,63	0,00
5:09:00	105	16,63	0,00
5:10:00	105	16,65	0,00
5:11:00	105	16,65	0,00
5:12:00	105	16,65	0,00
5:13:00	105	16,64	0,00
5:14:00	105	16,65	0,00
5:15:00	105	16,63	0,00
5:16:00	105	16,63	0,00
5:17:00	105	16,64	0,00
5:18:00	105	16,65	0,00
5:19:00	105	16,65	0,00
5:20:00	105	16,64	0,00
5:21:00	105	16,65	0,00
5:22:00	105	16,66	0,00
5:23:00	105	16,65	0,00
5:24:00	105	16,67	0,00
5:25:00	105	16,67	0,00
5:26:00	105	16,65	0,00
5:27:00	104	16,66	0,00
5:28:00	105	16,66	0,00
5:29:00	105	16,67	0,00
5:30:00	105	16,67	0,00
5:31:00	105	16,67	0,00
5:32:00	104	16,68	0,00
5:33:00	105	16,66	0,00
5:34:00	104	16,66	0,00
5:35:00	105	16,67	0,00
5:36:00	105	16,66	0,00
5:37:00	105	16,67	0,00
5:38:00	105	16,66	0,00
5:39:00	105	16,68	0,00
5:40:00	105	16,68	0,00
5:41:00	105	16,68	0,00
5:42:00	105	16,68	0,00
5:43:00	105	16,69	0,00
5:44:00	105	16,68	0,00
5:45:00	105	16,70	0,00
5:46:00	104	16,69	0,00
5:47:00	105	16,69	0,00
5:48:00	105	16,71	0,00
5:49:00	105	16,69	0,00
5:50:00	105	16,69	0,00
5:51:00	105	16,70	0,00
5:52:00	105	16,68	0,00
5:53:00	105	16,68	0,00
5:54:00	105	16,69	0,00
5:55:00	105	16,68	0,00
5:56:00	105	16,70	0,00
5:57:00	105	16,68	0,00
5:58:00	105	16,70	0,00
5:59:00	105	16,70	0,00
6:00:00	105	16,70	0,00
6:01:00	105	16,70	0,00
6:02:00	105	16,71	0,00
6:03:00	105	16,71	0,00
6:04:00	104	16,71	0,00
6:05:00	105	16,71	0,00
6:06:00	105	16,71	0,00
6:07:00	104	16,71	0,00
6:08:00	105	16,71	0,00
6:09:00	105	16,71	0,00
6:10:00	104	16,72	0,00
6:11:00	105	16,72	0,00
6:12:00	105	16,72	0,00
6:13:00	105	16,74	0,00
6:14:00	105	16,73	0,00
6:15:00	105	16,74	0,00
6:16:00	105	16,74	0,00
6:17:00	105	16,74	0,00
6:18:00	105	16,74	0,00
6:19:00	104	16,75	0,00
6:20:00	105	16,74	0,00
6:21:00	105	16,74	0,00
6:22:00	105	16,75	0,00
6:23:00	105	16,75	0,00
6:24:00	105	16,77	0,00
6:25:00	105	16,75	0,00
6:26:00	105	16,77	0,00
6:27:00	104	16,78	0,00
6:28:00	105	16,79	0,00
6:29:00	105	16,81	0,00
6:30:00	104	16,82	0,00
6:31:00	105	16,83	0,00
6:32:00	105	16,84	0,00
6:33:00	105	16,83	0,00
6:34:00	105	16,83	0,00
6:35:00	105	16,85	0,00
6:36:00	105	16,84	0,00
6:37:00	105	16,85	0,00
6:38:00	105	16,84	0,00
6:39:00	105	16,86	0,00
6:40:00	104	16,86	0,00
6:41:00	105	16,86	0,00
6:42:00	105	16,86	0,00
6:43:00	105	16,86	0,00
6:44:00	105	16,85	0,00
6:45:00	105	16,86	0,00
6:46:00	104	16,86	0,00
6:47:00	105	16,87	0,00
6:48:00	105	16,87	0,00
6:49:00	105	16,88	0,00
6:50:00	105	16,88	0,00
6:51:00	105	16,87	0,00
6:52:00	105	16,91	0,00
6:53:00	105	16,92	0,00
6:54:00	105	16,92	0,00
6:55:00	104	16,93	0,00
6:56:00	105	16,92	0,00
6:57:00	105	16,93	0,00
6:58:00	105	16,93	0,00
6:59:00	105	16,93	0,00
7:00:00	105	16,93	0,00
7:01:00	105	16,95	0,00
7:02:00	105	16,94	0,00
7:03:00	105	16,95	0,00
7:04:00	105	16,94	0,00
7:05:00	105	16,95	0,00
7:06:00	105	16,95	0,00
7:07:00	105	16,95	0,00
7:08:00	104	16,95	0,00
7:09:00	104	16,95	0,00
7:10:00	105	16,95	0,00
7:11:00	105	16,94	0,00
7:12:00	104	16,94	0,00
7:13:00	104	16,94	0,00
7:14:00	105	16,93	0,00
7:15:00	105	16,92	0,00
7:16:00	104	16,92	0,00
7:17:00	105	16,91	0,00
7:18:00	104	16,90	0,00
7:19:00	105	16,90	0,00
7:20:00	104	16,89	0,00
7:21:00	105	16,88	0,00
7:22:00	105	16,86	0,00
7:23:00	105	16,86	0,00
7:24:00	104	16,86	0,00
7:25:00	104	16,84	0,00
7:26:00	105	16,83	0,00
7:27:00	105	16,82	0,00
7:28:00	105	16,79	0,00
7:29:00	105	16,77	0,00
7:30:00	105	16,77	0,00
7:31:00	105	16,74	0,00
7:32:00	105	16,72	0,00
7:33:00	105	16,71	0,00
7:34:00	105	16,69	0,00
7:35:00	105	16,68	0,00
7:36:00	105	16,65	0,00
7:37:00	104	16,62	0,00
7:38:00	105	16,59	0,00
7:39:00	105	16,56	0,00
7:40:00	105	16,53	0,01
7:41:00	105	16,51	0,02
7:42:00	104	16,47	0,03
7:43:00	104	16,45	0,03
7:44:00	105	16,41	0,04
7:45:00	105	16,38	0,05
7:46:00	105	16,35	0,06
7:47:00	105	16,30	0,07
7:48:00	105	16,26	0,08
7:49:00	105	16,22	0,10
7:50:00	104	16,18	0,11
7:51:00	105	16,14	0,12
7:52:00	105	16,09	0,13
7:53:00	105	16,05	0,14
7:54:00	105	16,00	0,16
7:55:00	105	15,96	0,17
7:56:00	105	15,90	0,19
7:57:00	105	15,85	0,21
7:58:00	104	15,81	0,22
7:59:00	105	15,75	0,24
8:00:00	105	15,70	0,26
8:01:00	105	15,65	0,27
8:02:00	105	15,59	0,29
8:03:00	105	15,54	0,31
8:04:00	105	15,48	0,33
8:05:00	104	15,42	0,36
8:06:00	105	15,36	0,38
8:07:00	105	15,28	0,41
8:08:00	105	15,21	0,44
8:09:00	105	15,16	0,46
8:10:00	105	15,09	0,48
8:11:00	105	15,03	0,51
8:12:00	105	14,97	0,54
8:13:00	105	14,90	0,57
8:14:00	104	14,83	0,60
8:15:00	105	14,76	0,63
8:16:00	105	14,69	0,67
8:17:00	105	14,62	0,70
8:18:00	105	14,56	0,73
8:19:00	105	14,49	0,77
8:20:00	105	14,43	0,80
8:21:00	105	14,37	0,84
8:22:00	105	14,30	0,88
8:23:00	104	14,23	0,91
8:24:00	105	14,16	0,96
8:25:00	105	14,10	0,99
8:26:00	104	14,04	1,03
8:27:00	105	13,98	1,07
8:28:00	105	13,92	1,11
8:29:00	105	13,86	1,15
8:30:00	105	13,79	1,20
8:31:00	105	13,73	1,24
8:32:00	105	13,67	1,28
8:33:00	105	13,59	1,34
8:34:00	105	13,54	1,39
8:35:00	105	13,48	1,43
8:36:00	105	13,41	1,48
8:37:00	105	13,36	1,53
8:38:00	105	13,30	1,58
8:39:00	105	13,24	1,63
8:40:00	105	13,19	1,68
8:41:00	105	13,13	1,73
8:42:00	105	13,08	1,78
8:43:00	105	13,02	1,83
8:44:00	105	12,96	1,89
8:45:00	105	12,91	1,94
8:46:00	105	12,87	1,99
8:47:00	105	12,82	2,04
8:48:00	105	12,76	2,10
8:49:00	105	12,71	2,15
8:50:00	105	12,66	2,21
8:51:00	104	12,61	2,27
8:52:00	105	12,56	2,33
8:53:00	105	12,51	2,39
8:54:00	105	12,46	2,44
8:55:00	105	12,42	2,50
8:56:00	104	12,37	2,57
8:57:00	105	12,32	2,63
8:58:00	105	12,28	2,69
8:59:00	105	12,23	2,75
9:00:00	105	12,18	2,81
9:01:00	105	12,14	2,87
9:02:00	104	12,09	2,94
9:03:00	105	12,05	3,01
9:04:00	105	12,01	3,06
9:05:00	105	11,98	3,12
9:06:00	104	11,93	3,19
9:07:00	105	11,89	3,25
9:08:00	105	11,85	3,32
9:09:00	104	11,81	3,38
9:10:00	104	11,77	3,45
9:11:00	105	11,73	3,51
9:12:00	105	11,69	3,59
9:13:00	105	11,65	3,66
9:14:00	105	11,61	3,73
9:15:00	104	11,59	3,78
9:16:00	105	11,55	3,85
9:17:00	104	11,51	3,92
9:18:00	105	11,46	4,01
9:19:00	105	11,43	4,09
9:20:00	105	11,40	4,15
9:21:00	105	11,36	4,22
9:22:00	105	11,33	4,29
9:23:00	104	11,29	4,37
9:24:00	105	11,26	4,43
9:25:00	105	11,23	4,50
9:26:00	104	11,20	4,56
9:27:00	105	11,16	4,65
9:28:00	105	11,13	4,72
9:29:00	105	11,11	4,79
9:30:00	104	11,08	4,84
9:31:00	105	11,05	4,91
9:32:00	105	11,02	4,99
9:33:00	105	10,99	5,06
9:34:00	105	10,97	5,12
9:35:00	105	10,95	5,18
9:36:00	105	10,92	5,25
9:37:00	104	10,89	5,31
9:38:00	105	10,87	5,37
9:39:00	105	10,84	5,45
9:40:00	104	10,82	5,51
9:41:00	105	10,80	5,57
9:42:00	105	10,78	5,64
9:43:00	105	10,75	5,70
9:44:00	105	10,74	5,74
9:45:00	105	10,71	5,81
9:46:00	105	10,69	5,87
9:47:00	105	10,67	5,94
9:48:00	105	10,65	5,98
9:49:00	105	10,63	6,05
9:50:00	105	10,62	6,10
9:51:00	105	10,59	6,17
9:52:00	105	10,58	6,21
9:53:00	105	10,57	6,26
9:54:00	105	10,55	6,30
9:55:00	105	10,54	6,35
9:56:00	104	10,52	6,40
9:57:00	105	10,50	6,47
9:58:00	104	10,48	6,52
9:59:00	104	10,47	6,57
10:00:00	105	10,46	6,60
10:01:00	105	10,45	6,64
10:02:00	105	10,43	6,70
10:03:00	105	10,41	6,75
10:04:00	105	10,41	6,77
10:05:00	105	10,39	6,85
10:06:00	105	10,38	6,87
10:07:00	105	10,36	6,93
10:08:00	105	10,35	6,98
10:09:00	105	10,33	7,03
10:10:00	105	10,32	7,06
10:11:00	105	10,31	7,11
10:12:00	105	10,30	7,14
10:13:00	104	10,29	7,19
10:14:00	105	10,28	7,22
10:15:00	105	10,27	7,25
10:16:00	105	10,26	7,30
10:17:00	105	10,25	7,33
10:18:00	105	10,24	7,36
10:19:00	105	10,23	7,41
10:20:00	105	10,22	7,44
10:21:00	105	10,21	7,47
10:22:00	105	10,20	7,50
10:23:00	104	10,20	7,53
10:24:00	105	10,18	7,58
10:25:00	105	10,18	7,61
10:26:00	105	10,17	7,64
10:27:00	104	10,16	7,67
10:28:00	105	10,15	7,70
10:29:00	105	10,14	7,73
10:30:00	104	10,14	7,76
10:31:00	104	10,13	7,79
10:32:00	104	10,12	7,82
10:33:00	104	10,11	7,88
10:34:00	104	10,10	7,91
10:35:00	105	10,09	7,94
10:36:00	105	10,09	7,97
10:37:00	105	10,08	8,00
10:38:00	104	10,07	8,03
10:39:00	105	10,06	8,06
10:40:00	105	10,05	8,09
10:41:00	105	10,05	8,12
10:42:00	105	10,05	8,12
10:43:00	105	10,04	8,15
10:44:00	105	10,02	8,22
10:45:00	105	10,02	8,22
10:46:00	105	10,02	8,25
10:47:00	105	10,01	8,28
10:48:00	104	10,00	8,31
10:49:00	104	10,00	8,34
10:50:00	105	9,99	8,37
10:51:00	105	9,99	8,37
10:52:00	105	9,98	8,41
10:53:00	105	9,97	8,44
10:54:00	105	9,96	8,47
10:55:00	105	9,96	8,50
10:56:00	104	9,95	8,54
10:57:00	104	9,95	8,54
10:58:00	105	9,94	8,57
10:59:00	105	9,93	8,60
11:00:00	105	9,93	8,64
11:01:00	104	9,93	8,64
11:02:00	105	9,92	8,67
11:03:00	104	9,91	8,70
11:04:00	104	9,91	8,74
11:05:00	105	9,91	8,74
11:06:00	104	9,90	8,77
11:07:00	105	9,89	8,80
11:08:00	104	9,89	8,80
11:09:00	105	9,88	8,84
11:10:00	105	9,88	8,87
11:11:00	105	9,87	8,91
11:12:00	105	9,87	8,91
11:13:00	105	9,86	8,94
11:14:00	105	9,86	8,94
11:15:00	105	9,85	8,98
11:16:00	105	9,84	9,01
11:17:00	105	9,84	9,01
11:18:00	105	9,84	9,04
11:19:00	104	9,84	9,04
11:20:00	105	9,83	9,08
11:21:00	105	9,82	9,11
11:22:00	105	9,82	9,11
11:23:00	105	9,82	9,15
11:24:00	105	9,81	9,19
11:25:00	105	9,81	9,19
11:26:00	105	9,80	9,22
11:27:00	105	9,79	9,26
11:28:00	104	9,79	9,26
11:29:00	104	9,79	9,29
11:30:00	104	9,79	9,29
11:31:00	105	9,78	9,33
11:32:00	105	9,77	9,37
11:33:00	105	9,77	9,37
11:34:00	105	9,76	9,40
11:35:00	105	9,76	9,40
11:36:00	105	9,75	9,44
11:37:00	104	9,75	9,48
11:38:00	105	9,75	9,48
11:39:00	104	9,75	9,48
11:40:00	105	9,74	9,51
11:41:00	105	9,73	9,55
11:42:00	105	9,73	9,55
11:43:00	105	9,73	9,59
11:44:00	105	9,73	9,59
11:45:00	105	9,72	9,62
11:46:00	105	9,72	9,62
11:47:00	105	9,72	9,62
11:48:00	105	9,71	9,66
11:49:00	105	9,70	9,70
11:50:00	105	9,70	9,70
11:51:00	105	9,70	9,74
11:52:00	105	9,70	9,74
11:53:00	105	9,69	9,77
11:54:00	104	9,69	9,77
11:55:00	105	9,68	9,81
11:56:00	105	9,68	9,81
11:57:00	104	9,67	9,85
11:58:00	105	9,67	9,85
11:59:00	105	9,67	9,85
12:00:00	105	9,66	9,89
12:01:00	105	9,66	9,89
12:02:00	105	9,66	9,93
12:03:00	105	9,66	9,93
12:04:00	105	9,65	9,97
12:05:00	105	9,65	9,97
12:06:00	105	9,64	10,01
12:07:00	105	9,64	10,01
12:08:00	105	9,63	10,05
12:09:00	104	9,63	10,05
12:10:00	105	9,63	10,08
12:11:00	104	9,63	10,08
12:12:00	105	9,62	10,12
12:13:00	105	9,62	10,12
12:14:00	105	9,61	10,16
12:15:00	105	9,61	10,16
12:16:00	104	9,61	10,16
12:17:00	105	9,61	10,20
12:18:00	105	9,61	10,20
12:19:00	105	9,60	10,24
12:20:00	105	9,60	10,24
12:21:00	105	9,59	10,28
12:22:00	105	9,59	10,28
12:23:00	105	9,59	10,28
12:24:00	105	9,58	10,32
12:25:00	105	9,58	10,32
12:26:00	105	9,58	10,32
12:27:00	105	9,57	10,37
12:28:00	105	9,57	10,37
12:29:00	105	9,57	10,41
12:30:00	105	9,57	10,41
12:31:00	105	9,57	10,41
12:32:00	105	9,56	10,45
12:33:00	105	9,56	10,45
12:34:00	105	9,56	10,45
12:35:00	104	9,56	10,45
12:36:00	105	9,55	10,49
12:37:00	105	9,55	10,49
12:38:00	105	9,54	10,53
12:39:00	105	9,54	10,53
12:40:00	105	9,54	10,57
12:41:00	105	9,54	10,57
12:42:00	104	9,53	10,61
12:43:00	105	9,53	10,61
12:44:00	104	9,53	10,61
12:45:00	105	9,52	10,65
12:46:00	105	9,52	10,65
12:47:00	105	9,52	10,65
12:48:00	105	9,52	10,70
12:49:00	105	9,52	10,70
12:50:00	105	9,52	10,70
12:51:00	105	9,51	10,74
12:52:00	104	9,51	10,74
12:53:00	105	9,51	10,74
12:54:00	105	9,50	10,78
12:55:00	104	9,50	10,78
12:56:00	105	9,50	10,78
12:57:00	105	9,50	10,78
12:58:00	105	9,49	10,82
12:59:00	105	9,48	10,87
13:00:00	105	9,48	10,87
13:01:00	105	9,48	10,87
13:02:00	104	9,48	10,91
13:03:00	104	9,48	10,91
13:04:00	105	9,48	10,91
13:05:00	105	9,48	10,91
13:06:00	105	9,47	10,95
13:07:00	105	9,47	10,95
13:08:00	105	9,47	10,95
13:09:00	105	9,46	11,00
13:10:00	105	9,46	11,00
13:11:00	105	9,46	11,00
13:12:00	105	9,45	11,04
13:13:00	105	9,45	11,04
13:14:00	105	9,45	11,04
13:15:00	105	9,45	11,08
13:16:00	105	9,45	11,08
13:17:00	105	9,45	11,08
13:18:00	105	9,45	11,08
13:19:00	105	9,44	11,13
13:20:00	105	9,44	11,13
13:21:00	105	9,44	11,13
13:22:00	105	9,43	11,17
13:23:00	105	9,43	11,17
13:24:00	105	9,43	11,17
13:25:00	105	9,43	11,17
13:26:00	105	9,43	11,17
13:27:00	105	9,43	11,22
13:28:00	105	9,43	11,22
13:29:00	105	9,42	11,26
13:30:00	104	9,42	11,26
13:31:00	105	9,42	11,26
13:32:00	105	9,41	11,30
13:33:00	105	9,41	11,30
13:34:00	105	9,41	11,30
13:35:00	105	9,41	11,30
13:36:00	105	9,40	11,35
13:37:00	105	9,40	11,35
13:38:00	105	9,40	11,35
13:39:00	104	9,39	11,39
13:40:00	104	9,39	11,39
13:41:00	105	9,39	11,39
13:42:00	105	9,39	11,39
13:43:00	105	9,39	11,44
13:44:00	105	9,39	11,44
13:45:00	105	9,39	11,44
13:46:00	104	9,39	11,44
13:47:00	104	9,39	11,44
13:48:00	105	9,38	11,49
13:49:00	105	9,38	11,49
13:50:00	105	9,37	11,53
13:51:00	105	9,37	11,53
13:52:00	105	9,37	11,53
13:53:00	105	9,37	11,53
13:54:00	105	9,37	11,58
13:55:00	105	9,37	11,58
13:56:00	105	9,37	11,58
13:57:00	105	9,37	11,58
13:58:00	104	9,36	11,62
13:59:00	104	9,36	11,62
14:00:00	105	9,36	11,62
14:01:00	105	9,36	11,62
14:02:00	105	9,36	11,62
14:03:00	105	9,36	11,62
14:04:00	105	9,35	11,67
14:05:00	105	9,35	11,67
14:06:00	104	9,35	11,67
14:07:00	105	9,35	11,67
14:08:00	105	9,34	11,72
14:09:00	105	9,34	11,72
14:10:00	105	9,34	11,72
14:11:00	105	9,34	11,72
14:12:00	105	9,34	11,72
14:13:00	105	9,34	11,76
14:14:00	105	9,34	11,76
14:15:00	104	9,34	11,76
14:16:00	104	9,34	11,76
14:17:00	104	9,33	11,81
14:18:00	105	9,33	11,81
14:19:00	105	9,33	11,81
14:20:00	105	9,33	11,81
14:21:00	105	9,33	11,81
14:22:00	104	9,32	11,86
14:23:00	104	9,32	11,86
14:24:00	104	9,31	11,91
14:25:00	105	9,31	11,91
14:26:00	104	9,31	11,91
14:27:00	104	9,31	11,91
14:28:00	105	9,31	11,91
14:29:00	105	9,30	11,95
14:30:00	105	9,30	11,95
14:31:00	105	9,30	11,95
14:32:00	104	9,30	11,95
14:33:00	105	9,30	12,00
14:34:00	105	9,30	12,00
14:35:00	105	9,30	12,00
14:36:00	105	9,30	12,00
14:37:00	105	9,30	12,00
14:38:00	105	9,29	12,05
14:39:00	104	9,29	12,05
14:40:00	105	9,29	12,05
14:41:00	105	9,29	12,05
14:42:00	104	9,28	12,10
14:43:00	105	9,28	12,10
14:44:00	105	9,28	12,10
14:45:00	105	9,28	12,10
14:46:00	105	9,28	12,10
14:47:00	104	9,28	12,15
14:48:00	105	9,28	12,15
14:49:00	105	9,28	12,15
14:50:00	105	9,28	12,15
14:51:00	105	9,28	12,15
14:52:00	104	9,27	12,19
14:53:00	104	9,27	12,19
14:54:00	105	9,27	12,19
14:55:00	105	9,27	12,19
14:56:00	104	9,27	12,19
14:57:00	104	9,27	12,19
14:58:00	105	9,26	12,24
14:59:00	105	9,26	12,24
15:00:00	105	9,26	12,24
15:01:00	105	9,26	12,24
15:02:00	105	9,26	12,24
15:03:00	105	9,25	12,29
15:04:00	105	9,25	12,29
15:05:00	105	9,25	12,29
15:06:00	105	9,25	12,29
15:07:00	105	9,25	12,34
15:08:00	105	9,25	12,34
15:09:00	105	9,25	12,34
15:10:00	105	9,25	12,34
15:11:00	105	9,25	12,34
15:12:00	105	9,24	12,39
15:13:00	105	9,24	12,39
15:14:00	105	9,24	12,39
15:15:00	105	9,24	12,39
15:16:00	104	9,24	12,39
15:17:00	105	9,24	12,39
15:18:00	105	9,23	12,44
15:19:00	105	9,23	12,44
15:20:00	105	9,23	12,44
15:21:00	104	9,23	12,44
15:22:00	105	9,23	12,44
15:23:00	105	9,23	12,44
15:24:00	105	9,23	12,44
15:25:00	105	9,22	12,49
15:26:00	105	9,22	12,49
15:27:00	104	9,22	12,49
15:28:00	105	9,22	12,49
15:29:00	105	9,22	12,49
15:30:00	105	9,21	12,54
15:31:00	105	9,21	12,54
15:32:00	105	9,21	12,54
15:33:00	105	9,21	12,54
15:34:00	105	9,21	12,54
15:35:00	105	9,21	12,59
15:36:00	105	9,21	12,59
15:37:00	105	9,21	12,59
15:38:00	105	9,21	12,59
15:39:00	105	9,21	12,59
15:40:00	105	9,21	12,59
15:41:00	105	9,20	12,64
15:42:00	105	9,20	12,64
15:43:00	105	9,20	12,64
15:44:00	105	9,20	12,64
15:45:00	105	9,20	12,64
15:46:00	105	9,19	12,69
15:47:00	105	9,19	12,69
15:48:00	105	9,19	12,69
15:49:00	105	9,19	12,69
15:50:00	105	9,19	12,69
15:51:00	105	9,19	12,69
15:52:00	105	9,19	12,69
15:53:00	105	9,19	12,69
15:54:00	104	9,18	12,75
15:55:00	105	9,18	12,75
15:56:00	104	9,18	12,75
15:57:00	105	9,18	12,75
15:58:00	105	9,18	12,80
15:59:00	105	9,18	12,80
16:00:00	105	9,18	12,80
16:01:00	105	9,18	12,80
16:02:00	105	9,18	12,80
16:03:00	105	9,18	12,80
16:04:00	105	9,18	12,80
16:05:00	105	9,17	12,85
16:06:00	105	9,17	12,85
16:07:00	105	9,17	12,85
16:08:00	105	9,17	12,85
16:09:00	104	9,16	12,90
16:10:00	104	9,16	12,90
16:11:00	105	9,16	12,90
16:12:00	105	9,16	12,90
16:13:00	104	9,16	12,90
16:14:00	105	9,15	12,95
16:15:00	105	9,15	12,95
16:16:00	104	9,15	12,95
16:17:00	105	9,15	12,95
16:18:00	105	9,15	12,95
16:19:00	104	9,15	13,01
16:20:00	105	9,15	12,95
16:21:00	105	9,15	12,95
16:22:00	105	9,15	12,95
16:23:00	104	9,15	13,01
16:24:00	105	9,15	13,01
16:25:00	105	9,15	13,01
16:26:00	105	9,15	13,01
16:27:00	104	9,15	13,01
16:28:00	105	9,15	13,01
16:29:00	104	9,14	13,06
16:30:00	105	9,14	13,06
16:31:00	105	9,14	13,06
16:32:00	105	9,14	13,06
16:33:00	105	9,14	13,06
16:34:00	105	9,14	13,06
16:35:00	104	9,14	13,06
16:36:00	105	9,14	13,06
16:37:00	105	9,13	13,11
16:38:00	105	9,13	13,11
16:39:00	105	9,13	13,11
16:40:00	105	9,13	13,11
16:41:00	105	9,13	13,11
16:42:00	104	9,13	13,11
16:43:00	104	9,13	13,16
16:44:00	105	9,13	13,16
16:45:00	104	9,13	13,16
16:46:00	105	9,13	13,16
16:47:00	105	9,13	13,16
16:48:00	105	9,13	13,16
16:49:00	104	9,13	13,16
16:50:00	105	9,12	13,22
16:51:00	105	9,12	13,22
16:52:00	105	9,12	13,22
16:53:00	105	9,12	13,22
16:54:00	105	9,12	13,22
16:55:00	105	9,12	13,22
16:56:00	105	9,12	13,22
16:57:00	105	9,11	13,27
16:58:00	105	9,11	13,27
16:59:00	104	9,11	13,27
17:00:00	105	9,11	13,27
17:01:00	105	9,11	13,27
17:02:00	105	9,11	13,27
17:03:00	105	9,11	13,27
17:04:00	105	9,10	13,32
17:05:00	105	9,10	13,32
17:06:00	104	9,10	13,32
17:07:00	105	9,10	13,32
17:08:00	104	9,10	13,32
17:09:00	104	9,10	13,32
17:10:00	105	9,10	13,32
17:11:00	105	9,09	13,38
17:12:00	104	9,09	13,38
17:13:00	105	9,09	13,38
17:14:00	105	9,09	13,38
17:15:00	104	9,09	13,38
17:16:00	104	9,09	13,38
17:17:00	105	9,09	13,38
17:18:00	105	9,09	13,38
17:19:00	105	9,09	13,38
17:20:00	105	9,09	13,43
17:21:00	104	9,09	13,43
17:22:00	105	9,09	13,43
17:23:00	105	9,09	13,43
17:24:00	105	9,09	13,43
17:25:00	105	9,09	13,43
17:26:00	105	9,09	13,43
17:27:00	105	9,09	13,43
17:28:00	105	9,09	13,43
17:29:00	104	9,09	13,43
17:30:00	104	9,09	13,43
17:31:00	105	9,08	13,49
17:32:00	105	9,08	13,49
17:33:00	105	9,08	13,49
17:34:00	105	9,08	13,49
17:35:00	105	9,08	13,49
17:36:00	105	9,08	13,49
17:37:00	105	9,07	13,54
17:38:00	105	9,07	13,54
17:39:00	104	9,07	13,54
17:40:00	105	9,07	13,54
17:41:00	105	9,07	13,54
17:42:00	104	9,07	13,54
17:43:00	105	9,07	13,60
17:44:00	105	9,07	13,60
17:45:00	105	9,07	13,60
17:46:00	104	9,07	13,60
17:47:00	104	9,07	13,60
17:48:00	104	9,07	13,60
17:49:00	105	9,07	13,60
17:50:00	105	9,07	13,60
17:51:00	105	9,06	13,65
17:52:00	105	9,06	13,65
17:53:00	104	9,06	13,65
17:54:00	105	9,06	13,65
17:55:00	105	9,06	13,65
17:56:00	105	9,06	13,65
17:57:00	105	9,06	13,65
17:58:00	104	9,05	13,71
17:59:00	105	9,05	13,71
18:00:00	105	9,05	13,71
18:01:00	104	9,05	13,71
18:02:00	105	9,05	13,71
18:03:00	104	9,05	13,71
18:04:00	105	9,05	13,71
18:05:00	105	9,05	13,71
18:06:00	105	9,05	13,71
18:07:00	105	9,04	13,77
18:08:00	105	9,04	13,77
18:09:00	104	9,04	13,77
18:10:00	105	9,04	13,77
18:11:00	104	9,04	13,77
18:12:00	105	9,04	13,77
18:13:00	105	9,04	13,77
18:14:00	105	9,04	13,77
18:15:00	105	9,04	13,82
18:16:00	105	9,04	13,82
18:17:00	105	9,04	13,82
18:18:00	105	9,04	13,82
18:19:00	105	9,04	13,82
18:20:00	105	9,04	13,82
18:21:00	104	9,04	13,82
18:22:00	105	9,04	13,82
18:23:00	104	9,04	13,82
18:24:00	105	9,03	13,88
18:25:00	104	9,03	13,88
18:26:00	104	9,03	13,88
18:27:00	104	9,03	13,88
18:28:00	104	9,03	13,88
18:29:00	104	9,03	13,88
18:30:00	104	9,03	13,88
18:31:00	104	9,03	13,88
18:32:00	104	9,03	13,88
18:33:00	105	9,03	13,88
18:34:00	104	9,03	13,88
18:35:00	104	9,02	13,93
18:36:00	104	9,02	13,93
18:37:00	104	9,02	13,93
18:38:00	104	9,02	13,93
18:39:00	104	9,02	13,93
18:40:00	104	9,02	13,93
18:41:00	104	9,02	13,93
18:42:00	105	9,02	13,93
18:43:00	105	9,02	13,93
18:44:00	104	9,02	13,93
18:45:00	104	9,02	13,93
18:46:00	105	9,02	13,93
18:47:00	105	9,01	13,99
18:48:00	105	9,01	13,99
18:49:00	105	9,01	13,99
18:50:00	104	9,01	13,99
18:51:00	104	9,01	13,99
18:52:00	104	9,01	13,99
18:53:00	105	9,01	13,99
18:54:00	105	9,00	14,05
18:55:00	104	9,00	14,05
18:56:00	105	9,00	14,05
18:57:00	105	9,00	14,05
18:58:00	104	9,00	14,05
18:59:00	105	9,00	14,05
19:00:00	104	9,00	14,05
19:01:00	105	9,00	14,05
19:02:00	105	9,00	14,05
19:03:00	105	9,00	14,05
19:04:00	105	9,00	14,05
19:05:00	105	9,00	14,05
19:06:00	105	9,00	14,05
19:07:00	105	9,00	14,11
19:08:00	105	9,00	14,11
19:09:00	105	9,00	14,11
19:10:00	105	9,00	14,11
19:11:00	105	9,00	14,11
19:12:00	105	9,00	14,11
19:13:00	105	9,00	14,11
19:14:00	105	9,00	14,11
19:15:00	105	9,00	14,11
19:16:00	105	8,99	14,16
19:17:00	105	8,99	14,16
19:18:00	105	8,99	14,16
19:19:00	105	8,99	14,16
19:20:00	105	8,99	14,16
19:21:00	105	8,99	14,16
19:22:00	105	8,99	14,16
19:23:00	105	8,99	14,16
19:24:00	105	8,99	14,16
19:25:00	105	8,99	14,16
19:26:00	105	8,99	14,16
19:27:00	105	8,99	14,16
19:28:00	105	8,98	14,22
19:29:00	104	8,98	14,22
19:30:00	105	8,98	14,22
19:31:00	105	8,98	14,22
19:32:00	105	8,98	14,22
19:33:00	105	8,98	14,22
19:34:00	105	8,98	14,22
19:35:00	105	8,98	14,28
19:36:00	105	8,98	14,28
19:37:00	105	8,98	14,28
19:38:00	105	8,98	14,28
19:39:00	104	8,98	14,28
19:40:00	105	8,98	14,28
19:41:00	105	8,98	14,28
19:42:00	105	8,98	14,28
19:43:00	105	8,98	14,28
19:44:00	104	8,98	14,28
19:45:00	105	8,98	14,28
19:46:00	105	8,97	14,34
19:47:00	105	8,97	14,34
19:48:00	105	8,97	14,34
19:49:00	105	8,97	14,34
19:50:00	105	8,97	14,34
19:51:00	104	8,97	14,34
19:52:00	105	8,97	14,34
19:53:00	105	8,97	14,34
19:54:00	105	8,97	14,34
19:55:00	105	8,96	14,40
19:56:00	104	8,97	14,34
19:57:00	105	8,96	14,40
19:58:00	105	8,96	14,40
19:59:00	105	8,96	14,40
20:00:00	104	8,96	14,40
20:01:00	105	8,96	14,40
20:02:00	105	8,96	14,40
20:03:00	105	8,96	14,40
20:04:00	104	8,96	14,40
20:05:00	104	8,96	14,40
20:06:00	105	8,96	14,40
20:07:00	105	8,95	14,46
20:08:00	105	8,95	14,46
20:09:00	105	8,95	14,46
20:10:00	105	8,95	14,46
20:11:00	105	8,95	14,46
20:12:00	105	8,95	14,46
20:13:00	104	8,95	14,46
20:14:00	105	8,95	14,46
20:15:00	105	8,95	14,46
20:16:00	105	8,95	14,46
20:17:00	105	8,95	14,46
20:18:00	105	8,95	14,52
20:19:00	105	8,95	14,52
20:20:00	105	8,95	14,52
20:21:00	105	8,95	14,52
20:22:00	104	8,95	14,52
20:23:00	105	8,95	14,52
20:24:00	104	8,95	14,52
20:25:00	105	8,95	14,52
20:26:00	105	8,95	14,52
20:27:00	105	8,95	14,52
20:28:00	105	8,95	14,52
20:29:00	104	8,94	14,58
20:30:00	105	8,94	14,58
20:31:00	104	8,94	14,58
20:32:00	105	8,94	14,58
20:33:00	105	8,94	14,58
20:34:00	105	8,94	14,58
20:35:00	105	8,94	14,58
20:36:00	105	8,94	14,58
20:37:00	104	8,94	14,58
20:38:00	105	8,94	14,58
20:39:00	105	8,94	14,58
20:40:00	105	8,94	14,58
20:41:00	105	8,94	14,58
20:42:00	105	8,93	14,64
20:43:00	105	8,93	14,64
20:44:00	105	8,93	14,64
20:45:00	105	8,93	14,64
20:46:00	104	8,93	14,64
20:47:00	105	8,93	14,64
20:48:00	104	8,93	14,64
20:49:00	105	8,93	14,64
20:50:00	104	8,93	14,64
20:51:00	105	8,93	14,64
20:52:00	104	8,93	14,64
20:53:00	105	8,93	14,64
20:54:00	104	8,92	14,70
20:55:00	105	8,92	14,70
20:56:00	105	8,92	14,70
20:57:00	105	8,92	14,70
20:58:00	104	8,92	14,70
20:59:00	104	8,92	14,70
21:00:00	105	8,92	14,70
21:01:00	105	8,92	14,70
21:02:00	105	8,92	14,70
21:03:00	105	8,92	14,70
21:04:00	105	8,92	14,70
21:05:00	105	8,92	14,70
21:06:00	105	8,92	14,70
21:07:00	105	8,92	14,70
21:08:00	104	8,92	14,70
21:09:00	104	8,91	14,76
21:10:00	104	8,91	14,76
21:11:00	105	8,91	14,76
21:12:00	105	8,91	14,76
21:13:00	104	8,91	14,76
21:14:00	105	8,91	14,76
21:15:00	105	8,91	14,76
21:16:00	105	8,91	14,76
21:17:00	105	8,91	14,76
21:18:00	104	8,91	14,76
21:19:00	105	8,91	14,76
21:20:00	105	8,91	14,82
21:21:00	104	8,91	14,82
21:22:00	105	8,91	14,82
21:23:00	105	8,91	14,82
21:24:00	104	8,91	14,82
21:25:00	105	8,91	14,82
21:26:00	105	8,91	14,82
21:27:00	105	8,91	14,82
21:28:00	105	8,91	14,82
21:29:00	105	8,91	14,82
21:30:00	105	8,91	14,82
21:31:00	105	8,91	14,82
21:32:00	104	8,91	14,82
21:33:00	105	8,90	14,88
21:34:00	105	8,90	14,88
21:35:00	105	8,90	14,88
21:36:00	105	8,90	14,88
21:37:00	104	8,90	14,88
21:38:00	105	8,90	14,88
21:39:00	105	8,90	14,88
21:40:00	105	8,90	14,88
21:41:00	104	8,90	14,88
21:42:00	104	8,90	14,88
21:43:00	105	8,90	14,88
21:44:00	105	8,90	14,88
21:45:00	105	8,90	14,88
21:46:00	105	8,90	14,88
21:47:00	104	8,90	14,88
21:48:00	105	8,90	14,88
21:49:00	104	8,89	14,94
21:50:00	104	8,89	14,94
21:51:00	104	8,89	14,94
21:52:00	105	8,89	14,94
21:53:00	105	8,89	14,94
21:54:00	105	8,89	14,94
21:55:00	104	8,89	14,94
21:56:00	105	8,89	14,94
21:57:00	105	8,89	14,94
21:58:00	105	8,89	14,94
21:59:00	104	8,89	14,94
22:00:00	105	8,89	15,00
22:01:00	105	8,89	15,00
22:02:00	105	8,89	15,00
22:03:00	105	8,89	15,00
22:04:00	105	8,89	15,00
22:05:00	105	8,89	15,00
22:06:00	105	8,89	15,00
22:07:00	105	8,89	15,00
22:08:00	105	8,89	15,00
22:09:00	105	8,89	15,00
22:10:00	105	8,89	15,00
22:11:00	105	8,89	15,00
22:12:00	104	8,89	15,00
22:13:00	105	8,89	15,00
22:14:00	105	8,89	15,00
22:15:00	104	8,89	15,00
22:16:00	105	8,89	15,00
22:17:00	105	8,88	15,06
22:18:00	105	8,88	15,06
22:19:00	105	8,88	15,06
22:20:00	105	8,88	15,06
22:21:00	105	8,88	15,06
22:22:00	105	8,88	15,06
22:23:00	105	8,88	15,06
22:24:00	105	8,88	15,06
22:25:00	105	8,88	15,06
22:26:00	104	8,88	15,06
22:27:00	105	8,88	15,06
22:28:00	105	8,88	15,06
22:29:00	105	8,88	15,06
22:30:00	105	8,88	15,06
22:31:00	105	8,88	15,06
22:32:00	105	8,88	15,06
22:33:00	104	8,87	15,13
22:34:00	105	8,87	15,13
22:35:00	105	8,87	15,13
22:36:00	105	8,87	15,13
22:37:00	105	8,87	15,13
22:38:00	105	8,87	15,13
22:39:00	105	8,87	15,13
22:40:00	105	8,87	15,13
22:41:00	104	8,87	15,13
22:42:00	104	8,87	15,13
22:43:00	105	8,87	15,13
22:44:00	105	8,87	15,13
22:45:00	105	8,87	15,13
22:46:00	105	8,87	15,13
22:47:00	105	8,86	15,19
22:48:00	105	8,87	15,13
22:49:00	105	8,86	15,19
22:50:00	105	8,86	15,19
22:51:00	104	8,86	15,19
22:52:00	105	8,86	15,19
22:53:00	105	8,86	15,19
22:54:00	105	8,86	15,19
22:55:00	105	8,86	15,19
22:56:00	104	8,86	15,19
22:57:00	105	8,86	15,19
22:58:00	104	8,86	15,19
22:59:00	105	8,86	15,19
23:00:00	104	8,86	15,19
23:01:00	105	8,86	15,19
23:02:00	105	8,86	15,19
23:03:00	105	8,86	15,19
23:04:00	104	8,86	15,19
23:05:00	105	8,86	15,25
23:06:00	105	8,86	15,25
23:07:00	105	8,86	15,25
23:08:00	105	8,86	15,25
23:09:00	105	8,86	15,25
23:10:00	105	8,86	15,25
23:11:00	105	8,86	15,25
23:12:00	105	8,86	15,25
23:13:00	105	8,86	15,25
23:14:00	105	8,86	15,25
23:15:00	104	8,86	15,25
23:16:00	105	8,86	15,25
23:17:00	105	8,86	15,25
23:18:00	104	8,86	15,25
23:19:00	105	8,86	15,25
23:20:00	105	8,86	15,25
23:21:00	105	8,86	15,25
23:22:00	105	8,85	15,32
23:23:00	105	8,85	15,32
23:24:00	105	8,85	15,32
23:25:00	105	8,85	15,32
23:26:00	105	8,85	15,32
23:27:00	105	8,85	15,32
23:28:00	105	8,85	15,32
23:29:00	104	8,85	15,32
23:30:00	105	8,85	15,32
23:31:00	105	8,85	15,32
23:32:00	105	8,85	15,32
23:33:00	104	8,85	15,32
23:34:00	104	8,85	15,32
23:35:00	104	8,85	15,32
23:36:00	105	8,85	15,32
23:37:00	105	8,85	15,32
23:38:00	105	8,85	15,32
23:39:00	105	8,85	15,32
23:40:00	105	8,85	15,32
23:41:00	104	8,84	15,38
23:42:00	105	8,84	15,38
23:43:00	104	8,84	15,38
23:44:00	104	8,84	15,38
23:45:00	105	8,84	15,38
23:46:00	105	8,84	15,38
23:47:00	105	8,84	15,38
23:48:00	105	8,84	15,38
23:49:00	104	8,84	15,38
23:50:00	105	8,84	15,38
23:51:00	104	8,84	15,38
23:52:00	105	8,84	15,38
23:53:00	105	8,84	15,38
23:54:00	104	8,84	15,38
23:55:00	105	8,84	15,38
23:56:00	105	8,84	15,38
23:57:00	104	8,84	15,38
23:58:00	104	8,83	15,44
23:59:00	104	8,83	15,44
24:00:00	105	8,83	15,44
24:01:00	105	8,83	15,44
24:02:00	105	8,83	15,44
24:03:00	105	8,83	15,44
24:04:00	105	8,83	15,44
24:05:00	105	8,83	15,44
24:06:00	105	8,83	15,44
24:07:00	105	8,83	15,44
24:08:00	105	8,83	15,44
24:09:00	105	8,83	15,44
24:10:00	105	8,83	15,44
24:11:00	105	8,83	15,44
24:12:00	105	8,83	15,44
24:13:00	105	8,83	15,44
24:14:00	105	8,83	15,44
24:15:00	105	8,83	15,44
24:16:00	105	8,82	15,51
24:17:00	105	8,82	15,51
24:18:00	105	8,82	15,51
24:19:00	105	8,82	15,51
24:20:00	105	8,82	15,51
24:21:00	104	8,82	15,51
24:22:00	105	8,82	15,51
24:23:00	105	8,82	15,51
24:24:00	104	8,82	15,51
24:25:00	105	8,82	15,51
24:26:00	105	8,82	15,51
24:27:00	105	8,82	15,51
24:28:00	105	8,82	15,51
24:29:00	105	8,82	15,51
24:30:00	105	8,82	15,51
24:31:00	104	8,82	15,51
24:32:00	105	8,82	15,51
24:33:00	105	8,82	15,51
24:34:00	105	8,82	15,51
24:35:00	105	8,82	15,57
24:36:00	104	8,82	15,57
24:37:00	105	8,82	15,57
24:38:00	105	8,82	15,57
24:39:00	105	8,82	15,57
24:40:00	105	8,82	15,57
24:41:00	105	8,82	15,57
24:42:00	104	8,82	15,57
24:43:00	105	8,82	15,57
24:44:00	105	8,82	15,57
24:45:00	105	8,82	15,57
24:46:00	105	8,82	15,57
24:47:00	105	8,82	15,57
24:48:00	105	8,82	15,57
24:49:00	105	8,82	15,57
24:50:00	104	8,82	15,57
24:51:00	104	8,82	15,57
24:52:00	105	8,82	15,57
24:53:00	105	8,82	15,57
24:54:00	105	8,81	15,64
24:55:00	105	8,81	15,64
24:56:00	105	8,82	15,57
24:57:00	104	8,81	15,64
24:58:00	104	8,81	15,64
24:59:00	105	8,81	15,64
25:00:00	104	8,81	15,64
25:01:00	105	8,81	15,64
25:02:00	105	8,81	15,64
25:03:00	105	8,81	15,64
25:04:00	105	8,81	15,64
25:05:00	105	8,81	15,64
25:06:00	105	8,81	15,64
25:07:00	105	8,81	15,64
25:08:00	104	8,81	15,64
25:09:00	104	8,81	15,64
25:10:00	104	8,81	15,64
25:11:00	105	8,81	15,64
25:12:00	105	8,81	15,64
25:13:00	105	8,81	15,64
25:14:00	105	8,81	15,64
25:15:00	105	8,81	15,64
25:16:00	105	8,81	15,64
25:17:00	105	8,80	15,70
25:18:00	105	8,80	15,70
25:19:00	105	8,80	15,70
25:20:00	105	8,80	15,70
25:21:00	105	8,80	15,70
25:22:00	105	8,80	15,70
25:23:00	105	8,80	15,70
25:24:00	105	8,80	15,70
25:25:00	105	8,80	15,70
25:26:00	105	8,80	15,70
25:27:00	105	8,80	15,70
25:28:00	105	8,80	15,70
25:29:00	105	8,80	15,70
25:30:00	105	8,80	15,70
25:31:00	105	8,80	15,70
25:32:00	105	8,80	15,70
25:33:00	105	8,80	15,70
25:34:00	104	8,80	15,70
25:35:00	105	8,80	15,77
25:36:00	104	8,80	15,77
25:37:00	105	8,80	15,70
25:38:00	105	8,80	15,77
25:39:00	105	8,80	15,77
25:40:00	105	8,80	15,77
25:41:00	104	8,80	15,77
25:42:00	105	8,80	15,77
25:43:00	105	8,80	15,77
25:44:00	104	8,80	15,77
25:45:00	104	8,80	15,77
25:46:00	105	8,80	15,77
25:47:00	105	8,80	15,77
25:48:00	105	8,80	15,77
25:49:00	105	8,80	15,77
25:50:00	105	8,80	15,77
25:51:00	105	8,80	15,77
25:52:00	105	8,80	15,77
25:53:00	105	8,80	15,77
25:54:00	105	8,80	15,77
25:55:00	105	8,80	15,77
25:56:00	105	8,80	15,77
25:57:00	105	8,80	15,77
25:58:00	105	8,80	15,77
25:59:00	105	8,80	15,77
26:00:00	105	8,80	15,77
26:01:00	105	8,79	15,83
26:02:00	105	8,79	15,83
26:03:00	105	8,79	15,83
26:04:00	105	8,79	15,83
26:05:00	105	8,79	15,83
26:06:00	105	8,79	15,83
26:07:00	105	8,79	15,83
26:08:00	104	8,79	15,83
26:09:00	105	8,79	15,83
26:10:00	105	8,79	15,83
26:11:00	105	8,79	15,83
26:12:00	105	8,79	15,83
26:13:00	105	8,79	15,83
26:14:00	105	8,79	15,83
26:15:00	105	8,79	15,83
26:16:00	105	8,79	15,83
26:17:00	105	8,79	15,83
26:18:00	105	8,79	15,83
26:19:00	105	8,79	15,83
26:20:00	105	8,79	15,83
26:21:00	105	8,79	15,83
26:22:00	105	8,79	15,83
26:23:00	105	8,78	15,90
26:24:00	105	8,78	15,90
26:25:00	105	8,78	15,90
26:26:00	105	8,79	15,83
26:27:00	105	8,78	15,90
26:28:00	104	8,78	15,90
26:29:00	105	8,78	15,90
26:30:00	105	8,78	15,90
26:31:00	105	8,78	15,90
26:32:00	104	8,78	15,90
26:33:00	105	8,78	15,90
26:34:00	105	8,78	15,90
26:35:00	105	8,78	15,90
26:36:00	105	8,78	15,90
26:37:00	104	8,78	15,90
26:38:00	105	8,78	15,90
26:39:00	105	8,78	15,90
26:40:00	104	8,78	15,90
26:41:00	104	8,78	15,90
26:42:00	105	8,78	15,90
26:43:00	105	8,78	15,90
26:44:00	104	8,78	15,90
26:45:00	105	8,78	15,90
26:46:00	105	8,78	15,90
26:47:00	104	8,78	15,90
26:48:00	105	8,77	15,96
26:49:00	105	8,78	15,90
26:50:00	105	8,78	15,90
26:51:00	105	8,77	15,96
26:52:00	105	8,77	15,96
26:53:00	105	8,77	15,96
26:54:00	105	8,77	15,96
26:55:00	105	8,77	15,96
26:56:00	105	8,77	15,96
26:57:00	104	8,77	15,96
26:58:00	104	8,77	15,96
26:59:00	105	8,77	15,96
27:00:00	105	8,77	15,96
27:01:00	104	8,77	15,96
27:02:00	104	8,77	15,96
27:03:00	105	8,77	15,96
27:04:00	105	8,77	15,96
27:05:00	104	8,77	15,96
27:06:00	105	8,77	15,96
27:07:00	105	8,77	15,96
27:08:00	104	8,77	15,96
27:09:00	105	8,77	15,96
27:10:00	105	8,77	15,96
27:11:00	104	8,77	15,96
27:12:00	105	8,77	15,96
27:13:00	105	8,77	15,96
27:14:00	104	8,77	15,96
27:15:00	105	8,77	15,96
27:16:00	105	8,77	15,96
27:17:00	105	8,77	15,96
27:18:00	105	8,77	15,96
27:19:00	104	8,77	16,03
27:20:00	104	8,77	15,96
27:21:00	105	8,77	16,03
