Repository: ProgWizer/parser

File: project-root/data/Data Acquisition/Data Acquisition/2004 year (80)/UCA L Novy Urengoy PCT-I-50 1820+3%CaCl2 (cool down).txt (part 1 of 2)
--Test Summary--
Full Path and File Name	
Instrument Name	4262L
Instrument Type	Model 4262 Twin Cell UCA
Instrument Serial Number	111L
Test Start Date	07.03.2004
Test Start Time	17:14:24
Test Stop Date	09.03.2004
Test Stop Time	17:31:32
Test Length	48:17:08
Final Sample Time Offset	48:17:00
Controller Schedule Name	
Sampling Period	60 seconds
Comments	cool down, field water, dry blending
Information	WellID	
Information	Customer	ZAO "ROSPAN" & TNK-BP
Information	EngName	
Information	CementClass	PCT-I-50
Information	CementMfr	Dylog
Information	Additives	3%CaCl2
Information	Density	1820
Information	BHCT	6
Information	BHST	4
Information	FluidLoss	
Information	JobType	324 mm Surface Csg.Tail Slurry
Calculated Value	CS_50	5:11:00
Calculated Value	CS_500	18:17:00
Calculated Value	CS_Time8h	1,10 MPa
Calculated Value	CS_Time16h	2,99 MPa
Calculated Value	CS_Time24h	4,40 MPa
Calculated Value	CS_Time48h	7,22 MPa
Calculated Value	CS_Time72h	N/A
Calculated Curve	Compressive Strength	Compressive strength type B (more than 14 lb/gal)
Initial Temperature (°C)	25 °C
Final Temperature (°C)	10 °C
Initial Transit Time (microsec/in)	16,38 microsec/in
Final Transit Time (microsec/in)	10,27 microsec/in
Initial Compressive Strength (MPa)	0,00 MPa
Final Compressive Strength (MPa)	7,22 MPa
--Data--
Time (HH:MM:SS)	Temperature (°C)	Transit Time (microsec/in)	Compressive Strength (MPa)
0:00:00	25	16,38	0,00
0:01:00	25	16,38	0,00
0:02:00	25	16,40	0,00
0:03:00	25	16,41	0,00
0:04:00	25	16,43	0,00
0:05:00	25	16,45	0,00
0:06:00	25	16,45	0,00
0:07:00	25	16,47	0,00
0:08:00	25	16,47	0,00
0:09:00	24	16,48	0,00
0:10:00	24	16,48	0,00
0:11:00	24	16,49	0,00
0:12:00	24	16,49	0,00
0:13:00	24	16,49	0,00
0:14:00	24	16,50	0,00
0:15:00	24	16,51	0,00
0:16:00	24	16,49	0,00
0:17:00	24	16,49	0,00
0:18:00	23	16,50	0,00
0:19:00	23	16,50	0,00
0:20:00	23	16,50	0,00
0:21:00	23	16,51	0,00
0:22:00	23	16,50	0,00
0:23:00	23	16,51	0,00
0:24:00	23	16,51	0,00
0:25:00	23	16,51	0,00
0:26:00	23	16,52	0,00
0:27:00	23	16,52	0,00
0:28:00	22	16,52	0,00
0:29:00	22	16,52	0,00
0:30:00	22	16,51	0,00
0:31:00	22	16,51	0,00
0:32:00	22	16,53	0,00
0:33:00	22	16,53	0,00
0:34:00	22	16,53	0,00
0:35:00	22	16,53	0,00
0:36:00	22	16,55	0,00
0:37:00	21	16,55	0,00
0:38:00	22	16,56	0,00
0:39:00	22	16,56	0,00
0:40:00	21	16,56	0,00
0:41:00	21	16,56	0,00
0:42:00	21	16,58	0,00
0:43:00	21	16,58	0,00
0:44:00	21	16,58	0,00
0:45:00	21	16,59	0,00
0:46:00	21	16,59	0,00
0:47:00	21	16,60	0,00
0:48:00	21	16,60	0,00
0:49:00	20	16,62	0,00
0:50:00	20	16,60	0,00
0:51:00	20	16,62	0,00
0:52:00	20	16,62	0,00
0:53:00	20	16,64	0,00
0:54:00	20	16,64	0,00
0:55:00	20	16,65	0,00
0:56:00	20	16,66	0,00
0:57:00	20	16,65	0,00
0:58:00	20	16,67	0,00
0:59:00	19	16,68	0,00
1:00:00	20	16,68	0,00
1:01:00	19	16,69	0,00
1:02:00	19	16,69	0,00
1:03:00	19	16,70	0,00
1:04:00	19	16,71	0,00
1:05:00	19	16,71	0,00
1:06:00	19	16,71	0,00
1:07:00	19	16,72	0,00
1:08:00	19	16,74	0,00
1:09:00	18	16,74	0,00
1:10:00	19	16,74	0,00
1:11:00	18	16,75	0,00
1:12:00	18	16,76	0,00
1:13:00	18	16,77	0,00
1:14:00	18	16,77	0,00
1:15:00	18	16,79	0,00
1:16:00	18	16,78	0,00
1:17:00	18	16,79	0,00
1:18:00	18	16,80	0,00
1:19:00	18	16,80	0,00
1:20:00	18	16,82	0,00
1:21:00	17	16,82	0,00
1:22:00	18	16,83	0,00
1:23:00	17	16,83	0,00
1:24:00	18	16,83	0,00
1:25:00	17	16,85	0,00
1:26:00	17	16,85	0,00
1:27:00	17	16,85	0,00
1:28:00	17	16,87	0,00
1:29:00	17	16,87	0,00
1:30:00	17	16,88	0,00
1:31:00	17	16,88	0,00
1:32:00	17	16,88	0,00
1:33:00	17	16,90	0,00
1:34:00	17	16,92	0,00
1:35:00	17	16,91	0,00
1:36:00	17	16,92	0,00
1:37:00	17	16,92	0,00
1:38:00	17	16,93	0,00
1:39:00	17	16,93	0,00
1:40:00	16	16,91	0,00
1:41:00	16	16,92	0,00
1:42:00	17	16,92	0,00
1:43:00	16	16,93	0,00
1:44:00	17	16,93	0,00
1:45:00	16	16,93	0,00
1:46:00	17	16,94	0,00
1:47:00	17	16,94	0,00
1:48:00	16	16,95	0,00
1:49:00	16	16,95	0,00
1:50:00	16	16,95	0,00
1:51:00	16	16,95	0,00
1:52:00	16	16,95	0,00
1:53:00	16	16,95	0,00
1:54:00	16	16,96	0,00
1:55:00	16	16,96	0,00
1:56:00	16	16,97	0,00
1:57:00	16	16,97	0,00
1:58:00	16	16,97	0,00
1:59:00	16	16,97	0,00
2:00:00	16	16,97	0,00
2:01:00	16	16,98	0,00
2:02:00	16	16,98	0,00
2:03:00	16	16,98	0,00
2:04:00	16	16,98	0,00
2:05:00	16	16,98	0,00
2:06:00	16	16,98	0,00
2:07:00	16	16,98	0,00
2:08:00	16	16,98	0,00
2:09:00	16	16,97	0,00
2:10:00	16	16,97	0,00
2:11:00	16	16,97	0,00
2:12:00	16	16,97	0,00
2:13:00	16	16,97	0,00
2:14:00	15	16,98	0,00
2:15:00	16	16,97	0,00
2:16:00	16	16,98	0,00
2:17:00	16	16,98	0,00
2:18:00	16	16,98	0,00
2:19:00	16	16,98	0,00
2:20:00	16	16,98	0,00
2:21:00	16	16,98	0,00
2:22:00	15	16,97	0,00
2:23:00	15	16,98	0,00
2:24:00	16	16,98	0,00
2:25:00	16	16,97	0,00
2:26:00	16	16,97	0,00
2:27:00	16	16,97	0,00
2:28:00	16	16,97	0,00
2:29:00	16	16,97	0,00
2:30:00	16	16,95	0,00
2:31:00	16	16,95	0,00
2:32:00	15	16,95	0,00
2:33:00	16	16,95	0,00
2:34:00	15	16,95	0,00
2:35:00	15	16,95	0,00
2:36:00	15	16,94	0,00
2:37:00	16	16,94	0,00
2:38:00	16	16,93	0,00
2:39:00	16	16,92	0,00
2:40:00	15	16,92	0,00
2:41:00	16	16,92	0,00
2:42:00	16	16,92	0,00
2:43:00	16	16,92	0,00
2:44:00	16	16,91	0,00
2:45:00	15	16,90	0,00
2:46:00	16	16,90	0,00
2:47:00	15	16,89	0,00
2:48:00	15	16,89	0,00
2:49:00	16	16,89	0,00
2:50:00	15	16,88	0,00
2:51:00	15	16,87	0,00
2:52:00	16	16,87	0,00
2:53:00	16	16,86	0,00
2:54:00	16	16,86	0,00
2:55:00	16	16,85	0,00
2:56:00	16	16,84	0,00
2:57:00	15	16,83	0,00
2:58:00	16	16,82	0,00
2:59:00	16	16,81	0,00
3:00:00	15	16,81	0,00
3:01:00	16	16,80	0,00
3:02:00	15	16,80	0,00
3:03:00	15	16,79	0,00
3:04:00	15	16,78	0,00
3:05:00	16	16,77	0,00
3:06:00	16	16,77	0,00
3:07:00	15	16,77	0,00
3:08:00	16	16,76	0,00
3:09:00	16	16,75	0,00
3:10:00	15	16,74	0,00
3:11:00	16	16,74	0,00
3:12:00	16	16,73	0,00
3:13:00	15	16,72	0,00
3:14:00	15	16,71	0,00
3:15:00	15	16,71	0,00
3:16:00	16	16,70	0,00
3:17:00	16	16,69	0,00
3:18:00	16	16,68	0,00
3:19:00	15	16,68	0,00
3:20:00	15	16,65	0,00
3:21:00	15	16,63	0,00
3:22:00	16	16,62	0,00
3:23:00	16	16,62	0,00
3:24:00	16	16,60	0,00
3:25:00	15	16,59	0,00
3:26:00	15	16,59	0,00
3:27:00	16	16,57	0,00
3:28:00	16	16,56	0,00
3:29:00	16	16,56	0,00
3:30:00	15	16,54	0,00
3:31:00	16	16,53	0,00
3:32:00	16	16,52	0,00
3:33:00	16	16,51	0,00
3:34:00	15	16,50	0,00
3:35:00	15	16,49	0,00
3:36:00	16	16,47	0,00
3:37:00	15	16,46	0,00
3:38:00	16	16,44	0,00
3:39:00	15	16,44	0,00
3:40:00	15	16,43	0,00
3:41:00	16	16,41	0,00
3:42:00	15	16,40	0,00
3:43:00	16	16,39	0,00
3:44:00	16	16,38	0,00
3:45:00	15	16,37	0,00
3:46:00	15	16,35	0,01
3:47:00	16	16,35	0,01
3:48:00	15	16,34	0,01
3:49:00	16	16,32	0,01
3:50:00	15	16,32	0,02
3:51:00	16	16,30	0,02
3:52:00	15	16,29	0,02
3:53:00	16	16,28	0,03
3:54:00	16	16,26	0,03
3:55:00	16	16,26	0,03
3:56:00	15	16,24	0,04
3:57:00	16	16,23	0,04
3:58:00	16	16,23	0,04
3:59:00	15	16,20	0,05
4:00:00	15	16,19	0,05
4:01:00	15	16,17	0,06
4:02:00	15	16,16	0,06
4:03:00	16	16,14	0,06
4:04:00	15	16,13	0,07
4:05:00	15	16,12	0,07
4:06:00	15	16,11	0,08
4:07:00	16	16,09	0,08
4:08:00	16	16,08	0,08
4:09:00	16	16,07	0,09
4:10:00	16	16,05	0,09
4:11:00	16	16,04	0,10
4:12:00	16	16,02	0,10
4:13:00	16	16,02	0,10
4:14:00	16	16,00	0,11
4:15:00	16	15,99	0,11
4:16:00	16	15,96	0,12
4:17:00	16	15,95	0,12
4:18:00	16	15,93	0,13
4:19:00	16	15,93	0,13
4:20:00	16	15,91	0,13
4:21:00	16	15,90	0,14
4:22:00	16	15,88	0,14
4:23:00	16	15,87	0,15
4:24:00	16	15,86	0,15
4:25:00	16	15,84	0,16
4:26:00	16	15,83	0,16
4:27:00	16	15,82	0,16
4:28:00	16	15,81	0,17
4:29:00	16	15,80	0,17
4:30:00	16	15,78	0,18
4:31:00	16	15,77	0,18
4:32:00	16	15,75	0,19
4:33:00	16	15,75	0,19
4:34:00	16	15,73	0,19
4:35:00	16	15,72	0,20
4:36:00	16	15,71	0,20
4:37:00	16	15,69	0,21
4:38:00	16	15,68	0,21
4:39:00	16	15,66	0,22
4:40:00	16	15,64	0,22
4:41:00	15	15,63	0,23
4:42:00	16	15,62	0,23
4:43:00	16	15,60	0,24
4:44:00	16	15,60	0,24
4:45:00	16	15,58	0,24
4:46:00	15	15,57	0,25
4:47:00	15	15,56	0,25
4:48:00	16	15,54	0,26
4:49:00	15	15,54	0,26
4:50:00	15	15,53	0,26
4:51:00	16	15,51	0,27
4:52:00	16	15,50	0,27
4:53:00	15	15,49	0,28
4:54:00	15	15,48	0,28
4:55:00	15	15,46	0,29
4:56:00	15	15,45	0,29
4:57:00	15	15,45	0,29
4:58:00	15	15,43	0,30
4:59:00	15	15,42	0,30
5:00:00	15	15,41	0,31
5:01:00	15	15,40	0,31
5:02:00	14	15,39	0,31
5:03:00	15	15,39	0,32
5:04:00	14	15,38	0,32
5:05:00	15	15,36	0,32
5:06:00	15	15,36	0,33
5:07:00	15	15,35	0,33
5:08:00	15	15,34	0,33
5:09:00	15	15,33	0,34
5:10:00	15	15,32	0,34
5:11:00	14	15,31	0,34
5:12:00	15	15,30	0,35
5:13:00	15	15,30	0,35
5:14:00	14	15,28	0,36
5:15:00	15	15,27	0,36
5:16:00	15	15,25	0,37
5:17:00	15	15,24	0,37
5:18:00	15	15,24	0,37
5:19:00	14	15,23	0,38
5:20:00	15	15,22	0,38
5:21:00	14	15,21	0,39
5:22:00	15	15,20	0,39
5:23:00	14	15,18	0,40
5:24:00	15	15,18	0,40
5:25:00	15	15,17	0,40
5:26:00	15	15,16	0,40
5:27:00	15	15,15	0,41
5:28:00	15	15,14	0,41
5:29:00	15	15,12	0,42
5:30:00	15	15,12	0,42
5:31:00	15	15,11	0,43
5:32:00	15	15,10	0,43
5:33:00	15	15,09	0,44
5:34:00	15	15,08	0,44
5:35:00	14	15,07	0,44
5:36:00	15	15,06	0,45
5:37:00	15	15,05	0,45
5:38:00	14	15,04	0,45
5:39:00	15	15,03	0,46
5:40:00	15	15,02	0,46
5:41:00	15	15,00	0,47
5:42:00	15	15,00	0,47
5:43:00	15	14,98	0,48
5:44:00	15	14,97	0,48
5:45:00	15	14,97	0,49
5:46:00	15	14,96	0,49
5:47:00	15	14,94	0,50
5:48:00	15	14,94	0,50
5:49:00	15	14,93	0,50
5:50:00	15	14,92	0,51
5:51:00	15	14,91	0,51
5:52:00	15	14,90	0,52
5:53:00	15	14,89	0,52
5:54:00	15	14,88	0,52
5:55:00	15	14,88	0,53
5:56:00	15	14,87	0,53
5:57:00	15	14,86	0,53
5:58:00	15	14,85	0,54
5:59:00	15	14,84	0,55
6:00:00	15	14,83	0,55
6:01:00	15	14,82	0,55
6:02:00	15	14,82	0,56
6:03:00	15	14,79	0,57
6:04:00	15	14,79	0,57
6:05:00	15	14,78	0,57
6:06:00	15	14,76	0,58
6:07:00	15	14,76	0,58
6:08:00	15	14,75	0,59
6:09:00	15	14,74	0,59
6:10:00	16	14,73	0,60
6:11:00	15	14,72	0,60
6:12:00	15	14,71	0,61
6:13:00	15	14,70	0,61
6:14:00	15	14,70	0,61
6:15:00	15	14,68	0,62
6:16:00	16	14,67	0,62
6:17:00	15	14,67	0,63
6:18:00	15	14,66	0,63
6:19:00	16	14,65	0,64
6:20:00	15	14,64	0,64
6:21:00	16	14,63	0,65
6:22:00	16	14,62	0,65
6:23:00	16	14,61	0,65
6:24:00	16	14,60	0,66
6:25:00	16	14,59	0,67
6:26:00	16	14,58	0,67
6:27:00	16	14,58	0,67
6:28:00	16	14,57	0,68
6:29:00	15	14,56	0,68
6:30:00	16	14,55	0,69
6:31:00	16	14,53	0,70
6:32:00	16	14,52	0,70
6:33:00	16	14,52	0,70
6:34:00	16	14,51	0,71
6:35:00	16	14,50	0,71
6:36:00	16	14,49	0,72
6:37:00	16	14,49	0,72
6:38:00	16	14,48	0,72
6:39:00	16	14,47	0,73
6:40:00	16	14,46	0,73
6:41:00	16	14,46	0,74
6:42:00	16	14,45	0,74
6:43:00	16	14,44	0,74
6:44:00	16	14,43	0,75
6:45:00	16	14,43	0,75
6:46:00	16	14,42	0,76
6:47:00	16	14,41	0,76
6:48:00	16	14,40	0,76
6:49:00	16	14,40	0,77
6:50:00	16	14,38	0,78
6:51:00	16	14,38	0,78
6:52:00	16	14,37	0,79
6:53:00	16	14,36	0,79
6:54:00	16	14,35	0,79
6:55:00	16	14,34	0,80
6:56:00	16	14,34	0,80
6:57:00	16	14,33	0,81
6:58:00	16	14,32	0,81
6:59:00	16	14,31	0,82
7:00:00	16	14,31	0,82
7:01:00	16	14,29	0,83
7:02:00	16	14,28	0,83
7:03:00	16	14,28	0,84
7:04:00	16	14,27	0,84
7:05:00	16	14,26	0,85
7:06:00	16	14,25	0,85
7:07:00	16	14,25	0,85
7:08:00	16	14,24	0,86
7:09:00	16	14,23	0,86
7:10:00	16	14,22	0,87
7:11:00	16	14,22	0,87
7:12:00	16	14,21	0,88
7:13:00	16	14,20	0,88
7:14:00	16	14,19	0,88
7:15:00	16	14,19	0,89
7:16:00	16	14,18	0,89
7:17:00	16	14,17	0,90
7:18:00	16	14,16	0,90
7:19:00	16	14,16	0,91
7:20:00	16	14,15	0,91
7:21:00	16	14,13	0,92
7:22:00	16	14,13	0,93
7:23:00	16	14,12	0,93
7:24:00	16	14,11	0,93
7:25:00	16	14,10	0,94
7:26:00	17	14,10	0,94
7:27:00	16	14,09	0,95
7:28:00	17	14,08	0,95
7:29:00	16	14,07	0,96
7:30:00	16	14,07	0,96
7:31:00	16	14,06	0,97
7:32:00	16	14,06	0,97
7:33:00	16	14,05	0,97
7:34:00	16	14,04	0,98
7:35:00	16	14,04	0,98
7:36:00	16	14,03	0,99
7:37:00	16	14,02	0,99
7:38:00	17	14,02	0,99
7:39:00	16	14,01	1,00
7:40:00	17	14,01	1,00
7:41:00	17	14,00	1,01
7:42:00	16	13,99	1,01
7:43:00	17	13,98	1,02
7:44:00	16	13,97	1,02
7:45:00	16	13,96	1,03
7:46:00	17	13,95	1,03
7:47:00	17	13,95	1,04
7:48:00	16	13,94	1,04
7:49:00	16	13,94	1,04
7:50:00	16	13,93	1,05
7:51:00	16	13,92	1,06
7:52:00	16	13,91	1,06
7:53:00	16	13,91	1,06
7:54:00	16	13,90	1,07
7:55:00	16	13,89	1,07
7:56:00	17	13,89	1,08
7:57:00	16	13,88	1,08
7:58:00	16	13,87	1,09
7:59:00	16	13,87	1,09
8:00:00	17	13,86	1,10
8:01:00	16	13,85	1,11
8:02:00	17	13,84	1,11
8:03:00	16	13,84	1,11
8:04:00	16	13,84	1,12
8:05:00	16	13,83	1,12
8:06:00	17	13,82	1,13
8:07:00	17	13,81	1,13
8:08:00	17	13,80	1,14
8:09:00	16	13,80	1,14
8:10:00	17	13,79	1,15
8:11:00	16	13,78	1,15
8:12:00	16	13,78	1,16
8:13:00	17	13,78	1,16
8:14:00	16	13,77	1,16
8:15:00	16	13,76	1,17
8:16:00	17	13,75	1,17
8:17:00	16	13,74	1,18
8:18:00	17	13,74	1,18
8:19:00	16	13,73	1,19
8:20:00	17	13,72	1,19
8:21:00	16	13,71	1,20
8:22:00	17	13,71	1,20
8:23:00	16	13,71	1,21
8:24:00	17	13,71	1,21
8:25:00	17	13,70	1,21
8:26:00	17	13,69	1,22
8:27:00	17	13,68	1,22
8:28:00	17	13,68	1,23
8:29:00	17	13,68	1,23
8:30:00	17	13,67	1,23
8:31:00	17	13,66	1,24
8:32:00	17	13,65	1,24
8:33:00	16	13,65	1,24
8:34:00	16	13,65	1,25
8:35:00	17	13,64	1,25
8:36:00	17	13,63	1,26
8:37:00	17	13,62	1,27
8:38:00	16	13,62	1,27
8:39:00	17	13,61	1,28
8:40:00	17	13,60	1,28
8:41:00	17	13,59	1,29
8:42:00	17	13,59	1,29
8:43:00	17	13,59	1,29
8:44:00	17	13,58	1,30
8:45:00	17	13,57	1,31
8:46:00	17	13,57	1,31
8:47:00	17	13,57	1,31
8:48:00	17	13,55	1,32
8:49:00	17	13,55	1,32
8:50:00	17	13,54	1,33
8:51:00	17	13,54	1,33
8:52:00	17	13,53	1,34
8:53:00	16	13,53	1,34
8:54:00	17	13,52	1,35
8:55:00	17	13,51	1,35
8:56:00	17	13,50	1,36
8:57:00	17	13,50	1,36
8:58:00	17	13,50	1,36
8:59:00	16	13,49	1,37
9:00:00	17	13,48	1,38
9:01:00	16	13,48	1,38
9:02:00	17	13,48	1,38
9:03:00	17	13,47	1,39
9:04:00	17	13,46	1,39
9:05:00	17	13,45	1,40
9:06:00	17	13,45	1,40
9:07:00	17	13,45	1,41
9:08:00	17	13,44	1,41
9:09:00	17	13,44	1,41
9:10:00	17	13,43	1,42
9:11:00	17	13,42	1,42
9:12:00	17	13,41	1,43
9:13:00	17	13,41	1,44
9:14:00	17	13,40	1,44
9:15:00	17	13,39	1,45
9:16:00	17	13,39	1,45
9:17:00	17	13,39	1,46
9:18:00	17	13,38	1,46
9:19:00	17	13,38	1,46
9:20:00	17	13,37	1,47
9:21:00	17	13,36	1,47
9:22:00	17	13,36	1,47
9:23:00	17	13,36	1,48
9:24:00	17	13,35	1,49
9:25:00	17	13,35	1,49
9:26:00	17	13,34	1,49
9:27:00	17	13,34	1,49
9:28:00	17	13,33	1,50
9:29:00	17	13,32	1,51
9:30:00	17	13,32	1,51
9:31:00	17	13,32	1,51
9:32:00	16	13,31	1,52
9:33:00	16	13,31	1,52
9:34:00	17	13,30	1,52
9:35:00	17	13,30	1,52
9:36:00	17	13,30	1,53
9:37:00	17	13,29	1,54
9:38:00	17	13,28	1,54
9:39:00	17	13,27	1,55
9:40:00	17	13,27	1,56
9:41:00	17	13,26	1,56
9:42:00	16	13,26	1,56
9:43:00	17	13,25	1,57
9:44:00	17	13,24	1,58
9:45:00	17	13,24	1,58
9:46:00	17	13,23	1,58
9:47:00	16	13,23	1,59
9:48:00	17	13,23	1,59
9:49:00	17	13,22	1,60
9:50:00	17	13,22	1,60
9:51:00	16	13,21	1,60
9:52:00	16	13,20	1,61
9:53:00	17	13,20	1,61
9:54:00	17	13,20	1,62
9:55:00	17	13,19	1,62
9:56:00	16	13,18	1,63
9:57:00	17	13,18	1,63
9:58:00	17	13,18	1,64
9:59:00	17	13,17	1,64
10:00:00	17	13,17	1,64
10:01:00	17	13,16	1,65
10:02:00	16	13,15	1,66
10:03:00	17	13,15	1,66
10:04:00	17	13,14	1,66
10:05:00	17	13,14	1,67
10:06:00	16	13,14	1,67
10:07:00	17	13,13	1,68
10:08:00	17	13,13	1,68
10:09:00	17	13,12	1,68
10:10:00	17	13,11	1,69
10:11:00	17	13,11	1,69
10:12:00	17	13,11	1,70
10:13:00	17	13,11	1,70
10:14:00	17	13,10	1,71
10:15:00	17	13,09	1,71
10:16:00	17	13,09	1,71
10:17:00	16	13,09	1,72
10:18:00	17	13,09	1,72
10:19:00	17	13,08	1,73
10:20:00	17	13,07	1,73
10:21:00	17	13,07	1,73
10:22:00	17	13,06	1,74
10:23:00	17	13,06	1,74
10:24:00	17	13,05	1,75
10:25:00	17	13,05	1,75
10:26:00	16	13,05	1,76
10:27:00	17	13,04	1,76
10:28:00	17	13,04	1,76
10:29:00	17	13,03	1,77
10:30:00	16	13,03	1,77
10:31:00	17	13,02	1,78
10:32:00	17	13,02	1,78
10:33:00	17	13,02	1,78
10:34:00	17	13,01	1,79
10:35:00	17	13,01	1,79
10:36:00	17	13,00	1,80
10:37:00	17	13,00	1,81
10:38:00	16	12,99	1,81
10:39:00	17	12,99	1,81
10:40:00	17	12,98	1,82
10:41:00	17	12,98	1,82
10:42:00	17	12,97	1,83
10:43:00	17	12,97	1,83
10:44:00	16	12,96	1,84
10:45:00	16	12,96	1,84
10:46:00	17	12,96	1,84
10:47:00	17	12,96	1,84
10:48:00	17	12,95	1,85
10:49:00	17	12,94	1,86
10:50:00	17	12,94	1,86
10:51:00	17	12,94	1,86
10:52:00	17	12,93	1,87
10:53:00	17	12,93	1,87
10:54:00	17	12,93	1,87
10:55:00	17	12,93	1,87
10:56:00	17	12,92	1,88
10:57:00	17	12,92	1,88
10:58:00	17	12,91	1,89
10:59:00	17	12,91	1,90
11:00:00	17	12,91	1,90
11:01:00	17	12,91	1,90
11:02:00	17	12,89	1,91
11:03:00	16	12,88	1,92
11:04:00	17	12,88	1,92
11:05:00	17	12,88	1,93
11:06:00	17	12,88	1,93
11:07:00	17	12,87	1,93
11:08:00	16	12,87	1,93
11:09:00	17	12,86	1,94
11:10:00	17	12,86	1,94
11:11:00	17	12,85	1,95
11:12:00	17	12,85	1,95
11:13:00	16	12,84	1,96
11:14:00	16	12,84	1,96
11:15:00	17	12,84	1,97
11:16:00	16	12,83	1,97
11:17:00	16	12,83	1,97
11:18:00	17	12,82	1,98
11:19:00	17	12,82	1,98
11:20:00	16	12,82	1,98
11:21:00	17	12,82	1,99
11:22:00	16	12,81	2,00
11:23:00	16	12,81	2,00
11:24:00	16	12,81	2,00
11:25:00	17	12,80	2,00
11:26:00	16	12,80	2,00
11:27:00	16	12,79	2,01
11:28:00	16	12,79	2,01
11:29:00	16	12,79	2,02
11:30:00	16	12,78	2,03
11:31:00	16	12,78	2,03
11:32:00	16	12,78	2,03
11:33:00	16	12,77	2,04
11:34:00	16	12,76	2,05
11:35:00	16	12,76	2,05
11:36:00	16	12,75	2,05
11:37:00	16	12,75	2,05
11:38:00	16	12,75	2,06
11:39:00	16	12,75	2,06
11:40:00	16	12,74	2,07
11:41:00	16	12,74	2,07
11:42:00	16	12,73	2,08
11:43:00	16	12,73	2,08
11:44:00	16	12,73	2,08
11:45:00	16	12,73	2,09
11:46:00	16	12,73	2,09
11:47:00	16	12,72	2,09
11:48:00	16	12,72	2,09
11:49:00	16	12,72	2,09
11:50:00	16	12,71	2,10
11:51:00	16	12,71	2,10
11:52:00	16	12,71	2,10
11:53:00	16	12,70	2,11
11:54:00	15	12,70	2,11
11:55:00	16	12,70	2,12
11:56:00	16	12,70	2,12
11:57:00	16	12,69	2,13
11:58:00	16	12,69	2,13
11:59:00	16	12,68	2,14
12:00:00	16	12,68	2,14
12:01:00	15	12,67	2,14
12:02:00	16	12,67	2,14
12:03:00	15	12,66	2,15
12:04:00	16	12,66	2,15
12:05:00	15	12,66	2,15
12:06:00	16	12,66	2,16
12:07:00	15	12,66	2,16
12:08:00	15	12,65	2,17
12:09:00	15	12,65	2,17
12:10:00	15	12,65	2,17
12:11:00	15	12,64	2,18
12:12:00	16	12,64	2,18
12:13:00	15	12,63	2,19
12:14:00	15	12,63	2,20
12:15:00	15	12,63	2,20
12:16:00	15	12,63	2,20
12:17:00	15	12,62	2,20
12:18:00	15	12,62	2,20
12:19:00	15	12,62	2,20
12:20:00	15	12,61	2,21
12:21:00	15	12,61	2,21
12:22:00	15	12,61	2,22
12:23:00	15	12,61	2,22
12:24:00	15	12,61	2,22
12:25:00	15	12,60	2,23
12:26:00	15	12,60	2,23
12:27:00	15	12,59	2,24
12:28:00	15	12,59	2,24
12:29:00	15	12,58	2,25
12:30:00	15	12,58	2,25
12:31:00	15	12,58	2,25
12:32:00	15	12,57	2,26
12:33:00	15	12,57	2,26
12:34:00	15	12,57	2,27
12:35:00	15	12,57	2,27
12:36:00	15	12,57	2,27
12:37:00	15	12,56	2,27
12:38:00	15	12,56	2,27
12:39:00	15	12,55	2,28
12:40:00	15	12,55	2,28
12:41:00	15	12,54	2,29
12:42:00	15	12,54	2,29
12:43:00	15	12,54	2,29
12:44:00	15	12,54	2,30
12:45:00	15	12,53	2,31
12:46:00	15	12,53	2,31
12:47:00	15	12,53	2,31
12:48:00	15	12,52	2,32
12:49:00	15	12,52	2,32
12:50:00	15	12,52	2,33
12:51:00	15	12,52	2,33
12:52:00	15	12,52	2,33
12:53:00	15	12,52	2,33
12:54:00	15	12,51	2,34
12:55:00	15	12,51	2,34
12:56:00	15	12,50	2,35
12:57:00	15	12,50	2,35
12:58:00	15	12,50	2,35
12:59:00	15	12,49	2,36
13:00:00	15	12,49	2,36
13:01:00	15	12,49	2,36
13:02:00	15	12,48	2,36
13:03:00	15	12,48	2,36
13:04:00	15	12,48	2,36
13:05:00	15	12,48	2,36
13:06:00	15	12,48	2,37
13:07:00	15	12,48	2,37
13:08:00	16	12,47	2,38
13:09:00	15	12,46	2,39
13:10:00	15	12,45	2,40
13:11:00	15	12,45	2,40
13:12:00	15	12,45	2,41
13:13:00	15	12,45	2,41
13:14:00	15	12,45	2,41
13:15:00	15	12,44	2,42
13:16:00	15	12,44	2,42
13:17:00	16	12,44	2,42
13:18:00	16	12,43	2,43
13:19:00	15	12,43	2,43
13:20:00	15	12,43	2,44
13:21:00	15	12,43	2,44
13:22:00	15	12,43	2,44
13:23:00	15	12,42	2,45
13:24:00	15	12,42	2,45
13:25:00	15	12,42	2,45
13:26:00	16	12,41	2,46
13:27:00	15	12,41	2,46
13:28:00	15	12,40	2,47
13:29:00	15	12,40	2,47
13:30:00	15	12,40	2,47
13:31:00	16	12,39	2,48
13:32:00	15	12,39	2,48
13:33:00	16	12,39	2,48
13:34:00	15	12,39	2,49
13:35:00	15	12,39	2,49
13:36:00	15	12,38	2,50
13:37:00	16	12,38	2,50
13:38:00	15	12,38	2,50
13:39:00	16	12,37	2,51
13:40:00	15	12,37	2,51
13:41:00	16	12,37	2,51
13:42:00	15	12,37	2,52
13:43:00	15	12,37	2,52
13:44:00	16	12,37	2,52
13:45:00	15	12,36	2,53
13:46:00	15	12,36	2,53
13:47:00	15	12,36	2,53
13:48:00	16	12,35	2,53
13:49:00	15	12,35	2,53
13:50:00	16	12,35	2,53
13:51:00	15	12,34	2,54
13:52:00	15	12,34	2,54
13:53:00	15	12,34	2,54
13:54:00	15	12,34	2,55
13:55:00	15	12,34	2,55
13:56:00	16	12,34	2,55
13:57:00	15	12,33	2,56
13:58:00	15	12,33	2,56
13:59:00	15	12,33	2,56
14:00:00	16	12,32	2,57
14:01:00	15	12,32	2,57
14:02:00	15	12,31	2,58
14:03:00	15	12,31	2,58
14:04:00	15	12,30	2,59
14:05:00	16	12,30	2,59
14:06:00	15	12,30	2,59
14:07:00	16	12,30	2,59
14:08:00	15	12,30	2,60
14:09:00	15	12,30	2,60
14:10:00	15	12,29	2,61
14:11:00	15	12,29	2,61
14:12:00	15	12,29	2,61
14:13:00	15	12,28	2,62
14:14:00	15	12,28	2,62
14:15:00	15	12,28	2,62
14:16:00	15	12,28	2,63
14:17:00	16	12,28	2,63
14:18:00	16	12,28	2,63
14:19:00	15	12,27	2,64
14:20:00	15	12,27	2,64
14:21:00	15	12,26	2,65
14:22:00	15	12,26	2,65
14:23:00	15	12,25	2,66
14:24:00	15	12,25	2,66
14:25:00	15	12,25	2,66
14:26:00	16	12,25	2,67
14:27:00	15	12,25	2,67
14:28:00	15	12,25	2,67
14:29:00	15	12,25	2,67
14:30:00	15	12,24	2,68
14:31:00	16	12,24	2,68
14:32:00	15	12,24	2,68
14:33:00	15	12,23	2,70
14:34:00	15	12,23	2,70
14:35:00	15	12,23	2,70
14:36:00	16	12,23	2,70
14:37:00	15	12,22	2,71
14:38:00	15	12,22	2,71
14:39:00	15	12,22	2,71
14:40:00	15	12,21	2,72
14:41:00	15	12,21	2,72
14:42:00	15	12,21	2,72
14:43:00	16	12,21	2,73
14:44:00	15	12,20	2,74
14:45:00	16	12,20	2,74
14:46:00	15	12,20	2,74
14:47:00	15	12,19	2,75
14:48:00	15	12,19	2,75
14:49:00	15	12,19	2,75
14:50:00	15	12,18	2,76
14:51:00	15	12,18	2,76
14:52:00	15	12,18	2,76
14:53:00	16	12,18	2,77
14:54:00	15	12,18	2,77
14:55:00	15	12,18	2,77
14:56:00	15	12,17	2,78
14:57:00	15	12,17	2,78
14:58:00	15	12,17	2,78
14:59:00	15	12,16	2,79
15:00:00	15	12,16	2,79
15:01:00	15	12,16	2,79
15:02:00	15	12,16	2,79
15:03:00	15	12,15	2,80
15:04:00	15	12,15	2,80
15:05:00	15	12,15	2,80
15:06:00	15	12,15	2,81
15:07:00	15	12,15	2,81
15:08:00	15	12,14	2,82
15:09:00	15	12,14	2,82
15:10:00	15	12,14	2,82
15:11:00	15	12,13	2,83
15:12:00	15	12,13	2,83
15:13:00	15	12,13	2,83
15:14:00	15	12,13	2,83
15:15:00	15	12,13	2,84
15:16:00	15	12,13	2,84
15:17:00	15	12,13	2,84
15:18:00	16	12,13	2,84
15:19:00	15	12,12	2,85
15:20:00	15	12,12	2,85
15:21:00	15	12,12	2,85
15:22:00	15	12,11	2,86
15:23:00	15	12,11	2,86
15:24:00	15	12,11	2,86
15:25:00	15	12,10	2,88
15:26:00	15	12,10	2,88
15:27:00	15	12,10	2,88
15:28:00	15	12,10	2,88
15:29:00	15	12,09	2,89
15:30:00	15	12,09	2,89
15:31:00	15	12,09	2,89
15:32:00	15	12,09	2,90
15:33:00	15	12,09	2,90
15:34:00	15	12,09	2,90
15:35:00	15	12,09	2,90
15:36:00	15	12,08	2,91
15:37:00	15	12,08	2,91
15:38:00	15	12,08	2,91
15:39:00	15	12,07	2,92
15:40:00	15	12,07	2,92
15:41:00	15	12,07	2,92
15:42:00	15	12,07	2,92
15:43:00	15	12,07	2,93
15:44:00	15	12,07	2,93
15:45:00	15	12,07	2,93
15:46:00	15	12,06	2,94
15:47:00	15	12,06	2,94
15:48:00	15	12,06	2,94
15:49:00	15	12,05	2,95
15:50:00	15	12,05	2,95
15:51:00	15	12,05	2,95
15:52:00	15	12,05	2,95
15:53:00	15	12,05	2,95
15:54:00	15	12,04	2,96
15:55:00	15	12,04	2,96
15:56:00	15	12,04	2,98
15:57:00	15	12,04	2,98
15:58:00	15	12,03	2,99
15:59:00	15	12,03	2,99
16:00:00	15	12,03	2,99
16:01:00	15	12,02	3,00
16:02:00	15	12,02	3,00
16:03:00	15	12,02	3,00
16:04:00	15	12,02	3,00
16:05:00	15	12,02	3,00
16:06:00	15	12,01	3,01
16:07:00	15	12,01	3,01
16:08:00	15	12,01	3,01
16:09:00	15	12,01	3,01
16:10:00	15	12,00	3,02
16:11:00	15	12,00	3,02
16:12:00	15	12,00	3,02
16:13:00	15	12,00	3,02
16:14:00	15	12,00	3,02
16:15:00	15	12,00	3,03
16:16:00	15	12,00	3,03
16:17:00	15	12,00	3,03
16:18:00	15	11,99	3,04
16:19:00	15	11,98	3,06
16:20:00	14	11,98	3,06
16:21:00	15	11,98	3,06
16:22:00	15	11,98	3,07
16:23:00	15	11,98	3,07
16:24:00	15	11,98	3,07
16:25:00	15	11,98	3,07
16:26:00	15	11,97	3,08
16:27:00	15	11,97	3,08
16:28:00	15	11,97	3,08
16:29:00	15	11,97	3,08
16:30:00	15	11,96	3,09
16:31:00	15	11,96	3,09
16:32:00	15	11,96	3,09
16:33:00	15	11,95	3,10
16:34:00	15	11,95	3,10
16:35:00	15	11,95	3,10
16:36:00	15	11,95	3,10
16:37:00	15	11,95	3,11
16:38:00	15	11,95	3,11
16:39:00	15	11,95	3,11
16:40:00	15	11,95	3,11
16:41:00	15	11,94	3,13
16:42:00	15	11,94	3,13
16:43:00	15	11,94	3,13
16:44:00	15	11,94	3,13
16:45:00	15	11,93	3,14
16:46:00	15	11,93	3,14
16:47:00	15	11,93	3,14
16:48:00	15	11,92	3,15
16:49:00	15	11,92	3,15
16:50:00	15	11,92	3,15
16:51:00	14	11,92	3,15
16:52:00	15	11,91	3,16
16:53:00	15	11,91	3,16
16:54:00	14	11,91	3,16
16:55:00	14	11,91	3,16
16:56:00	15	11,91	3,17
16:57:00	15	11,91	3,17
16:58:00	14	11,91	3,17
16:59:00	14	11,90	3,18
17:00:00	15	11,90	3,18
17:01:00	14	11,90	3,18
17:02:00	15	11,90	3,18
17:03:00	14	11,89	3,20
17:04:00	15	11,89	3,20
17:05:00	14	11,89	3,20
17:06:00	14	11,89	3,20
17:07:00	14	11,89	3,20
17:08:00	14	11,89	3,20
17:09:00	14	11,89	3,21
17:10:00	14	11,89	3,21
17:11:00	14	11,89	3,21
17:12:00	14	11,89	3,21
17:13:00	14	11,89	3,21
17:14:00	14	11,89	3,21
17:15:00	14	11,88	3,22
17:16:00	14	11,88	3,22
17:17:00	15	11,88	3,22
17:18:00	14	11,88	3,22
17:19:00	14	11,88	3,22
17:20:00	14	11,87	3,23
17:21:00	15	11,87	3,23
17:22:00	14	11,86	3,25
17:23:00	14	11,86	3,25
17:24:00	14	11,86	3,25
17:25:00	14	11,86	3,26
17:26:00	14	11,86	3,26
17:27:00	14	11,86	3,26
17:28:00	14	11,86	3,26
17:29:00	14	11,86	3,26
17:30:00	14	11,85	3,27
17:31:00	14	11,85	3,27
17:32:00	14	11,85	3,27
17:33:00	14	11,85	3,27
17:34:00	14	11,84	3,28
17:35:00	14	11,84	3,28
17:36:00	14	11,84	3,28
17:37:00	14	11,84	3,28
17:38:00	14	11,83	3,29
17:39:00	14	11,83	3,29
17:40:00	14	11,83	3,29
17:41:00	14	11,82	3,31
17:42:00	14	11,82	3,31
17:43:00	14	11,82	3,31
17:44:00	14	11,82	3,31
17:45:00	14	11,82	3,31
17:46:00	14	11,82	3,32
17:47:00	14	11,82	3,32
17:48:00	14	11,82	3,32
17:49:00	14	11,82	3,32
17:50:00	14	11,81	3,33
17:51:00	14	11,81	3,33
17:52:00	14	11,81	3,33
17:53:00	14	11,81	3,33
17:54:00	14	11,81	3,33
17:55:00	14	11,80	3,34
17:56:00	13	11,80	3,34
17:57:00	14	11,80	3,34
17:58:00	14	11,80	3,34
17:59:00	14	11,80	3,36
18:00:00	14	11,80	3,36
18:01:00	14	11,80	3,36
18:02:00	14	11,79	3,37
18:03:00	14	11,79	3,37
18:04:00	14	11,79	3,37
18:05:00	14	11,79	3,37
18:06:00	14	11,79	3,37
18:07:00	14	11,78	3,38
18:08:00	14	11,78	3,38
18:09:00	14	11,78	3,38
18:10:00	14	11,78	3,38
18:11:00	14	11,77	3,40
18:12:00	13	11,77	3,40
18:13:00	14	11,77	3,40
18:14:00	14	11,77	3,40
18:15:00	14	11,77	3,40
18:16:00	14	11,77	3,41
18:17:00	14	11,77	3,41
18:18:00	14	11,77	3,41
18:19:00	14	11,77	3,41
18:20:00	14	11,76	3,42
18:21:00	14	11,76	3,42
18:22:00	14	11,76	3,42
18:23:00	14	11,76	3,42
18:24:00	13	11,75	3,43
18:25:00	14	11,75	3,43
18:26:00	14	11,74	3,45
18:27:00	14	11,74	3,45
18:28:00	14	11,74	3,45
18:29:00	14	11,74	3,45
18:30:00	14	11,74	3,45
18:31:00	14	11,74	3,45
18:32:00	14	11,73	3,46
18:33:00	14	11,73	3,46
18:34:00	14	11,73	3,46
18:35:00	14	11,73	3,46
18:36:00	13	11,73	3,46
18:37:00	14	11,73	3,46
18:38:00	14	11,73	3,47
18:39:00	14	11,73	3,47
18:40:00	14	11,73	3,47
18:41:00	14	11,73	3,47
18:42:00	14	11,73	3,47
18:43:00	14	11,73	3,47
18:44:00	14	11,72	3,49
18:45:00	14	11,72	3,49
18:46:00	14	11,72	3,49
18:47:00	14	11,71	3,50
18:48:00	14	11,71	3,50
18:49:00	14	11,71	3,50
18:50:00	14	11,71	3,50
18:51:00	14	11,70	3,51
18:52:00	14	11,70	3,51
18:53:00	14	11,70	3,51
18:54:00	13	11,70	3,51
18:55:00	14	11,70	3,53
18:56:00	14	11,70	3,53
18:57:00	14	11,70	3,53
18:58:00	14	11,70	3,53
18:59:00	14	11,70	3,53
19:00:00	14	11,69	3,54
19:01:00	14	11,69	3,54
19:02:00	14	11,69	3,54
19:03:00	14	11,69	3,54
19:04:00	14	11,69	3,54
19:05:00	13	11,69	3,54
19:06:00	14	11,68	3,55
19:07:00	14	11,68	3,55
19:08:00	14	11,68	3,57
19:09:00	14	11,68	3,55
19:10:00	14	11,68	3,57
19:11:00	14	11,68	3,57
19:12:00	13	11,68	3,57
19:13:00	14	11,68	3,57
19:14:00	13	11,67	3,58
19:15:00	14	11,67	3,58
19:16:00	14	11,67	3,58
19:17:00	14	11,67	3,58
19:18:00	14	11,67	3,58
19:19:00	13	11,66	3,59
19:20:00	14	11,66	3,59
19:21:00	14	11,66	3,59
19:22:00	14	11,66	3,59
19:23:00	14	11,65	3,61
19:24:00	14	11,65	3,61
19:25:00	14	11,65	3,61
19:26:00	14	11,65	3,61
19:27:00	14	11,64	3,62
19:28:00	14	11,64	3,62
19:29:00	14	11,64	3,62
19:30:00	14	11,64	3,62
19:31:00	14	11,64	3,62
19:32:00	14	11,64	3,62
19:33:00	14	11,64	3,63
19:34:00	14	11,64	3,63
19:35:00	14	11,64	3,63
19:36:00	14	11,64	3,63
19:37:00	14	11,64	3,63
19:38:00	14	11,63	3,65
19:39:00	14	11,63	3,65
19:40:00	14	11,63	3,65
19:41:00	13	11,63	3,65
19:42:00	14	11,62	3,66
19:43:00	14	11,62	3,66
19:44:00	14	11,62	3,66
19:45:00	14	11,62	3,66
19:46:00	14	11,62	3,66
19:47:00	14	11,62	3,66
19:48:00	13	11,61	3,67
19:49:00	14	11,61	3,67
19:50:00	14	11,61	3,67
19:51:00	14	11,61	3,69
19:52:00	14	11,61	3,69
19:53:00	14	11,61	3,69
19:54:00	14	11,61	3,69
19:55:00	13	11,60	3,70
19:56:00	14	11,60	3,70
19:57:00	14	11,60	3,70
19:58:00	14	11,60	3,70
19:59:00	13	11,60	3,70
20:00:00	14	11,60	3,70
20:01:00	14	11,59	3,72
20:02:00	14	11,59	3,72
20:03:00	14	11,59	3,72
20:04:00	14	11,59	3,72
20:05:00	14	11,59	3,72
20:06:00	14	11,59	3,72
20:07:00	14	11,59	3,73
20:08:00	14	11,59	3,73
20:09:00	14	11,59	3,73
20:10:00	14	11,59	3,73
20:11:00	14	11,59	3,73
20:12:00	14	11,59	3,73
20:13:00	14	11,59	3,73
20:14:00	14	11,58	3,74
20:15:00	14	11,58	3,74
20:16:00	14	11,58	3,74
20:17:00	14	11,58	3,74
20:18:00	14	11,58	3,74
20:19:00	14	11,57	3,76
20:20:00	14	11,57	3,76
20:21:00	14	11,57	3,76
20:22:00	14	11,56	3,77
20:23:00	14	11,56	3,77
20:24:00	14	11,56	3,77
20:25:00	14	11,56	3,77
20:26:00	14	11,55	3,79
20:27:00	14	11,55	3,79
20:28:00	14	11,55	3,79
20:29:00	14	11,55	3,79
20:30:00	14	11,55	3,79
20:31:00	14	11,55	3,80
20:32:00	14	11,55	3,80
20:33:00	14	11,55	3,80
20:34:00	14	11,55	3,80
20:35:00	14	11,55	3,80
20:36:00	14	11,54	3,81
20:37:00	14	11,54	3,81
20:38:00	14	11,54	3,81
20:39:00	15	11,54	3,81
20:40:00	14	11,54	3,81
20:41:00	14	11,53	3,83
20:42:00	15	11,53	3,83
20:43:00	14	11,53	3,83
20:44:00	14	11,53	3,83
20:45:00	14	11,52	3,84
20:46:00	14	11,52	3,84
20:47:00	14	11,52	3,84
20:48:00	14	11,52	3,84
20:49:00	14	11,52	3,84
20:50:00	14	11,52	3,86
20:51:00	15	11,52	3,86
20:52:00	14	11,52	3,86
20:53:00	14	11,52	3,86
20:54:00	15	11,52	3,86
20:55:00	15	11,51	3,87
20:56:00	14	11,51	3,87
20:57:00	14	11,51	3,87
20:58:00	15	11,51	3,87
20:59:00	14	11,51	3,87
21:00:00	15	11,50	3,89
21:01:00	14	11,50	3,89
21:02:00	15	11,50	3,89
21:03:00	14	11,50	3,89
21:04:00	15	11,50	3,90
21:05:00	15	11,50	3,90
21:06:00	15	11,50	3,90
21:07:00	14	11,50	3,90
21:08:00	15	11,50	3,90
21:09:00	14	11,50	3,90
21:10:00	15	11,49	3,91
21:11:00	15	11,49	3,91
21:12:00	15	11,49	3,91
21:13:00	15	11,49	3,91
21:14:00	15	11,48	3,93
21:15:00	15	11,48	3,93
21:16:00	14	11,48	3,93
21:17:00	15	11,48	3,93
21:18:00	14	11,48	3,93
21:19:00	15	11,48	3,93
21:20:00	15	11,47	3,94
21:21:00	14	11,47	3,94
21:22:00	15	11,47	3,94
21:23:00	15	11,47	3,94
21:24:00	14	11,47	3,94
21:25:00	15	11,46	3,96
21:26:00	15	11,46	3,96
21:27:00	15	11,46	3,96
21:28:00	15	11,46	3,96
21:29:00	15	11,46	3,97
21:30:00	15	11,46	3,97
21:31:00	15	11,46	3,97
21:32:00	15	11,46	3,97
21:33:00	15	11,46	3,97
21:34:00	15	11,45	3,99
21:35:00	15	11,45	3,99
21:36:00	15	11,45	3,99
21:37:00	15	11,45	3,99
21:38:00	15	11,45	3,99
21:39:00	15	11,44	4,00
21:40:00	15	11,44	4,00
21:41:00	15	11,44	4,00
21:42:00	15	11,44	4,00
21:43:00	15	11,44	4,00
21:44:00	15	11,44	4,00
21:45:00	15	11,43	4,02
21:46:00	15	11,43	4,02
21:47:00	15	11,43	4,02
21:48:00	15	11,43	4,02
21:49:00	15	11,43	4,02
21:50:00	15	11,43	4,03
21:51:00	15	11,43	4,03
21:52:00	15	11,43	4,03
21:53:00	15	11,43	4,03
21:54:00	15	11,42	4,05
21:55:00	15	11,42	4,05
21:56:00	15	11,42	4,05
21:57:00	15	11,42	4,05
21:58:00	15	11,42	4,05
21:59:00	15	11,42	4,05
22:00:00	15	11,41	4,06
22:01:00	15	11,41	4,06
22:02:00	15	11,41	4,06
22:03:00	15	11,41	4,06
22:04:00	15	11,41	4,06
22:05:00	15	11,41	4,08
22:06:00	15	11,41	4,08
22:07:00	15	11,41	4,08
22:08:00	15	11,41	4,08
22:09:00	15	11,41	4,08
22:10:00	15	11,41	4,08
22:11:00	15	11,41	4,08
22:12:00	15	11,40	4,09
22:13:00	15	11,41	4,08
22:14:00	15	11,40	4,09
22:15:00	15	11,40	4,09
22:16:00	15	11,40	4,09
22:17:00	15	11,40	4,09
22:18:00	15	11,40	4,09
22:19:00	15	11,39	4,11
22:20:00	15	11,39	4,11
22:21:00	14	11,39	4,11
22:22:00	15	11,39	4,11
22:23:00	15	11,39	4,11
22:24:00	15	11,39	4,11
22:25:00	15	11,38	4,13
22:26:00	15	11,38	4,13
22:27:00	15	11,38	4,13
22:28:00	15	11,38	4,13
22:29:00	14	11,38	4,13
22:30:00	15	11,38	4,14
22:31:00	15	11,38	4,14
22:32:00	15	11,38	4,14
22:33:00	15	11,38	4,14
22:34:00	15	11,38	4,14
22:35:00	15	11,37	4,16
22:36:00	14	11,37	4,16
22:37:00	15	11,37	4,16
22:38:00	15	11,37	4,16
22:39:00	15	11,37	4,16
22:40:00	15	11,37	4,16
22:41:00	15	11,37	4,16
22:42:00	15	11,37	4,16
22:43:00	15	11,37	4,16
22:44:00	14	11,36	4,17
22:45:00	14	11,35	4,19
22:46:00	15	11,35	4,19
22:47:00	15	11,35	4,19
22:48:00	15	11,35	4,19
22:49:00	14	11,34	4,20
22:50:00	15	11,34	4,20
22:51:00	15	11,34	4,20
22:52:00	14	11,34	4,20
22:53:00	15	11,34	4,20
22:54:00	15	11,34	4,20
22:55:00	15	11,34	4,20
22:56:00	15	11,34	4,20
22:57:00	14	11,34	4,22
22:58:00	15	11,34	4,22
22:59:00	15	11,33	4,23
23:00:00	15	11,33	4,23
23:01:00	15	11,33	4,23
23:02:00	15	11,33	4,23
23:03:00	15	11,33	4,23
23:04:00	15	11,33	4,23
23:05:00	14	11,33	4,23
23:06:00	14	11,32	4,25
23:07:00	15	11,32	4,25
23:08:00	14	11,32	4,25
23:09:00	15	11,32	4,25
23:10:00	15	11,32	4,25
23:11:00	15	11,32	4,25
23:12:00	15	11,32	4,25
23:13:00	15	11,32	4,27
23:14:00	15	11,32	4,27
23:15:00	15	11,32	4,27
23:16:00	15	11,32	4,27
23:17:00	15	11,32	4,27
23:18:00	14	11,31	4,28
23:19:00	15	11,31	4,28
23:20:00	15	11,31	4,28
23:21:00	15	11,31	4,28
23:22:00	15	11,31	4,28
23:23:00	14	11,30	4,30
23:24:00	15	11,30	4,30
23:25:00	14	11,30	4,30
23:26:00	15	11,30	4,30
23:27:00	15	11,30	4,30
23:28:00	15	11,30	4,30
23:29:00	14	11,29	4,31
23:30:00	15	11,29	4,31
23:31:00	15	11,29	4,31
23:32:00	15	11,29	4,31
23:33:00	15	11,29	4,31
23:34:00	15	11,29	4,31
23:35:00	14	11,29	4,31
23:36:00	15	11,29	4,31
23:37:00	15	11,29	4,31
23:38:00	15	11,29	4,33
23:39:00	15	11,29	4,33
23:40:00	15	11,29	4,33
23:41:00	15	11,29	4,33
23:42:00	15	11,29	4,33
23:43:00	14	11,29	4,33
23:44:00	15	11,28	4,35
23:45:00	15	11,28	4,35
23:46:00	15	11,28	4,35
23:47:00	14	11,27	4,36
23:48:00	14	11,27	4,36
23:49:00	15	11,27	4,36
23:50:00	15	11,27	4,36
23:51:00	15	11,27	4,36
23:52:00	15	11,27	4,36
23:53:00	15	11,26	4,38
23:54:00	15	11,26	4,38
23:55:00	14	11,26	4,38
23:56:00	15	11,26	4,38
23:57:00	14	11,26	4,38
23:58:00	15	11,26	4,38
23:59:00	14	11,25	4,40
24:00:00	15	11,25	4,40
24:01:00	15	11,25	4,40
24:02:00	14	11,25	4,40
24:03:00	14	11,25	4,40
24:04:00	14	11,25	4,40
24:05:00	14	11,25	4,40
24:06:00	15	11,25	4,41
24:07:00	15	11,25	4,40
24:08:00	14	11,25	4,41
24:09:00	14	11,25	4,41
24:10:00	15	11,25	4,41
24:11:00	15	11,25	4,41
24:12:00	14	11,25	4,41
24:13:00	15	11,25	4,41
24:14:00	14	11,25	4,41
24:15:00	14	11,24	4,43
24:16:00	14	11,24	4,43
24:17:00	14	11,24	4,43
24:18:00	15	11,24	4,43
24:19:00	15	11,23	4,45
24:20:00	14	11,23	4,45
24:21:00	15	11,23	4,45
24:22:00	14	11,23	4,45
24:23:00	15	11,23	4,45
24:24:00	14	11,23	4,45
24:25:00	15	11,23	4,45
24:26:00	14	11,23	4,45
24:27:00	14	11,23	4,46
24:28:00	14	11,23	4,46
24:29:00	14	11,23	4,46
24:30:00	15	11,23	4,46
24:31:00	14	11,23	4,46
24:32:00	14	11,23	4,46
24:33:00	14	11,23	4,46
24:34:00	14	11,22	4,48
24:35:00	14	11,22	4,48
24:36:00	14	11,22	4,48
24:37:00	14	11,22	4,48
24:38:00	14	11,22	4,48
24:39:00	14	11,22	4,48
24:40:00	14	11,22	4,48
24:41:00	14	11,21	4,50
24:42:00	14	11,21	4,50
24:43:00	14	11,21	4,50
24:44:00	14	11,21	4,50
24:45:00	14	11,21	4,50
24:46:00	14	11,21	4,50
24:47:00	14	11,20	4,51
24:48:00	14	11,20	4,51
24:49:00	14	11,20	4,51
24:50:00	15	11,20	4,51
24:51:00	14	11,20	4,51
24:52:00	14	11,20	4,51
24:53:00	14	11,20	4,53
24:54:00	14	11,20	4,53
24:55:00	14	11,20	4,53
24:56:00	14	11,20	4,53
24:57:00	14	11,20	4,53
24:58:00	14	11,19	4,55
24:59:00	14	11,19	4,55
25:00:00	14	11,19	4,55
25:01:00	14	11,19	4,55
25:02:00	14	11,19	4,55
25:03:00	14	11,19	4,55
25:04:00	14	11,19	4,55
25:05:00	14	11,19	4,55
25:06:00	14	11,18	4,56
25:07:00	14	11,18	4,56
25:08:00	14	11,18	4,56
25:09:00	14	11,18	4,56
25:10:00	14	11,18	4,56
25:11:00	14	11,18	4,56
25:12:00	14	11,18	4,56
25:13:00	15	11,18	4,56
25:14:00	15	11,18	4,56
25:15:00	15	11,17	4,58
25:16:00	14	11,17	4,58
25:17:00	14	11,17	4,58
25:18:00	14	11,17	4,58
25:19:00	14	11,17	4,58
25:20:00	14	11,17	4,58
25:21:00	14	11,17	4,58
25:22:00	14	11,17	4,58
25:23:00	14	11,16	4,60
25:24:00	14	11,16	4,60
25:25:00	14	11,16	4,60
25:26:00	14	11,16	4,61
25:27:00	14	11,16	4,61
25:28:00	14	11,16	4,61
25:29:00	14	11,16	4,61
25:30:00	14	11,16	4,61
25:31:00	14	11,16	4,61
25:32:00	15	11,16	4,61
25:33:00	14	11,16	4,61
25:34:00	15	11,15	4,63
25:35:00	14	11,15	4,63
25:36:00	14	11,15	4,63
25:37:00	14	11,15	4,63
25:38:00	14	11,15	4,63
25:39:00	14	11,15	4,63
25:40:00	14	11,14	4,65
25:41:00	15	11,14	4,65
25:42:00	14	11,14	4,65
25:43:00	14	11,14	4,65
25:44:00	14	11,13	4,67
25:45:00	14	11,14	4,65
25:46:00	14	11,13	4,67
25:47:00	14	11,13	4,67
25:48:00	15	11,13	4,67
25:49:00	14	11,13	4,67
25:50:00	14	11,13	4,67
25:51:00	14	11,13	4,67
25:52:00	14	11,13	4,67
25:53:00	14	11,13	4,67
25:54:00	14	11,13	4,67
25:55:00	14	11,13	4,68
25:56:00	14	11,13	4,68
25:57:00	14	11,13	4,68
25:58:00	14	11,13	4,68
25:59:00	14	11,13	4,68
26:00:00	14	11,13	4,68
26:01:00	14	11,13	4,68
26:02:00	14	11,12	4,70
26:03:00	14	11,12	4,70
26:04:00	14	11,12	4,70
26:05:00	14	11,12	4,70
26:06:00	14	11,12	4,70
26:07:00	15	11,12	4,70
26:08:00	14	11,12	4,70
26:09:00	14	11,11	4,72
26:10:00	14	11,11	4,72
26:11:00	14	11,11	4,72
26:12:00	14	11,11	4,72
26:13:00	14	11,11	4,72
26:14:00	14	11,11	4,72
26:15:00	14	11,11	4,72
26:16:00	14	11,11	4,72
26:17:00	14	11,11	4,74
26:18:00	14	11,11	4,74
26:19:00	14	11,11	4,74
26:20:00	14	11,11	4,74
26:21:00	14	11,11	4,74
26:22:00	14	11,11	4,74
26:23:00	14	11,11	4,74
26:24:00	14	11,10	4,75
26:25:00	14	11,10	4,75
26:26:00	14	11,10	4,75
26:27:00	14	11,10	4,75
26:28:00	14	11,10	4,75
26:29:00	14	11,10	4,75
26:30:00	14	11,10	4,75
26:31:00	14	11,09	4,77
26:32:00	15	11,09	4,77
26:33:00	14	11,09	4,77
26:34:00	14	11,09	4,77
26:35:00	14	11,09	4,77
26:36:00	14	11,08	4,79
26:37:00	14	11,09	4,77
26:38:00	14	11,08	4,79
26:39:00	14	11,08	4,79
26:40:00	14	11,08	4,79
26:41:00	14	11,08	4,79
26:42:00	14	11,08	4,79
26:43:00	14	11,08	4,79
26:44:00	14	11,08	4,79
26:45:00	14	11,08	4,79
26:46:00	14	11,08	4,79
26:47:00	14	11,08	4,79
26:48:00	14	11,07	4,81
26:49:00	14	11,07	4,81
26:50:00	14	11,07	4,81
26:51:00	14	11,07	4,81
26:52:00	14	11,07	4,81
26:53:00	14	11,07	4,81
26:54:00	14	11,07	4,81
26:55:00	14	11,07	4,81
26:56:00	14	11,07	4,83
26:57:00	14	11,07	4,83
26:58:00	15	11,07	4,83
26:59:00	15	11,07	4,83
27:00:00	14	11,06	4,84
27:01:00	14	11,06	4,84
27:02:00	14	11,06	4,84
27:03:00	14	11,06	4,84
27:04:00	14	11,06	4,84
27:05:00	14	11,06	4,84
27:06:00	14	11,06	4,84
27:07:00	14	11,06	4,84
27:08:00	14	11,06	4,84
27:09:00	14	11,05	4,86
27:10:00	14	11,05	4,86
27:11:00	14	11,05	4,86
27:12:00	14	11,05	4,86
27:13:00	14	11,05	4,86
27:14:00	14	11,05	4,86
27:15:00	14	11,05	4,86
27:16:00	14	11,05	4,86
27:17:00	14	11,04	4,88
27:18:00	14	11,04	4,88
27:19:00	14	11,04	4,88
27:20:00	14	11,04	4,88
27:21:00	14	11,04	4,88
27:22:00	14	11,04	4,88
27:23:00	14	11,04	4,88
27:24:00	14	11,04	4,88
27:25:00	14	11,04	4,88
27:26:00	14	11,04	4,90
27:27:00	14	11,04	4,90
27:28:00	14	11,04	4,90
27:29:00	14	11,04	4,90
27:30:00	14	11,04	4,90
27:31:00	14	11,04	4,90
27:32:00	14	11,04	4,90
27:33:00	14	11,04	4,90
27:34:00	14	11,04	4,90
27:35:00	14	11,03	4,92
27:36:00	14	11,03	4,92
27:37:00	14	11,03	4,92
27:38:00	14	11,03	4,92
27:39:00	14	11,03	4,92
27:40:00	14	11,03	4,92
27:41:00	14	11,02	4,94
27:42:00	14	11,02	4,94
27:43:00	14	11,02	4,94
27:44:00	14	11,02	4,94
27:45:00	14	11,02	4,94
27:46:00	14	11,02	4,94
27:47:00	14	11,02	4,94
27:48:00	14	11,02	4,94
27:49:00	14	11,02	4,94
27:50:00	14	11,02	4,95
27:51:00	14	11,02	4,95
27:52:00	14	11,02	4,95
27:53:00	14	11,02	4,95
27:54:00	14	11,02	4,95
27:55:00	14	11,02	4,95
27:56:00	14	11,01	4,97
27:57:00	14	11,01	4,97
27:58:00	14	11,01	4,97
27:59:00	14	11,01	4,97
28:00:00	14	11,01	4,97
28:01:00	14	11,01	4,97
28:02:00	14	11,01	4,97
28:03:00	14	11,00	4,99
28:04:00	14	11,01	4,97
28:05:00	14	11,01	4,97
28:06:00	14	11,01	4,97
28:07:00	15	11,00	4,99
28:08:00	14	11,00	4,99
28:09:00	14	11,01	4,97
28:10:00	14	11,00	4,99
28:11:00	14	11,00	4,99
28:12:00	14	11,00	4,99
28:13:00	14	11,00	4,99
28:14:00	14	11,00	4,99
28:15:00	14	11,00	4,99
28:16:00	15	11,00	4,99
28:17:00	14	10,99	5,01
28:18:00	15	10,99	5,01
28:19:00	14	10,99	5,01
28:20:00	15	10,99	5,01
28:21:00	14	10,99	5,01
28:22:00	15	10,99	5,01
28:23:00	15	10,98	5,03
28:24:00	14	10,98	5,03
