Repository: ProgWizer/parser

File: project-root/data/Data Acquisition/Data Acquisition/2004 year (80)/UCA L Research G1450+0.75%Gel+2%SMS+0.5%ZnB (84-20C Combi).txt (part 1 of 2)
--Test Summary--
Full Path and File Name	
Instrument Name	4262L
Instrument Type	Model 4262 Twin Cell UCA
Instrument Serial Number	111L
Test Start Date	04.08.2004
Test Start Time	15:17:47
Test Stop Date	06.08.2004
Test Stop Time	8:54:07
Test Length	41:36:20
Final Sample Time Offset	41:36:00
Controller Schedule Name	
Sampling Period	60 seconds
Comments	T:80(110),dwell (80), 18(120)
Information	WellID	
Information	Customer	Petro-Alliance
Information	CementClass	G
Information	CementMfr	Dyckerhoff
Information	Additives	0.75%Gel+2%SMS+0.5%ZnB
Information	Density	1450
Information	BHCT	80
Information	BHST	20
Information	FluidLoss	
Information	JobType	Research
Calculated Value	CS_50	3:36:00
Calculated Value	CS_500	N/A
Calculated Value	CS_Time8h	0,58 MPa
Calculated Value	CS_Time16h	0,84 MPa
Calculated Value	CS_Time24h	1,09 MPa
Calculated Value	CS_Time48h	N/A
Calculated Value	CS_Time72h	N/A
Calculated Curve	Compressive Strength	Compressive strength type A (less than 14 lb/gal)
Initial Temperature (°C)	24 °C
Final Temperature (°C)	26 °C
Initial Transit Time (microsec/in)	16,67 microsec/in
Final Transit Time (microsec/in)	13,93 microsec/in
Initial Compressive Strength (MPa)	0,00 MPa
Final Compressive Strength (MPa)	1,54 MPa
--Data--
Time (HH:MM:SS)	Temperature (°C)	Transit Time (microsec/in)	Compressive Strength (MPa)
0:00:00	24	16,67	0,00
0:01:00	24	16,68	0,00
0:02:00	24	16,68	0,00
0:03:00	24	16,69	0,00
0:04:00	24	16,70	0,00
0:05:00	24	16,70	0,00
0:06:00	25	16,71	0,00
0:07:00	25	16,71	0,00
0:08:00	25	16,70	0,00
0:09:00	26	16,71	0,00
0:10:00	26	16,71	0,00
0:11:00	27	16,70	0,00
0:12:00	27	16,70	0,00
0:13:00	28	16,70	0,00
0:14:00	28	16,69	0,00
0:15:00	29	16,68	0,00
0:16:00	30	16,68	0,00
0:17:00	30	16,67	0,00
0:18:00	31	16,64	0,01
0:19:00	31	16,63	0,01
0:20:00	32	16,62	0,02
0:21:00	32	16,61	0,02
0:22:00	33	16,60	0,02
0:23:00	34	16,59	0,03
0:24:00	34	16,58	0,03
0:25:00	35	16,57	0,03
0:26:00	35	16,56	0,04
0:27:00	36	16,55	0,04
0:28:00	36	16,53	0,05
0:29:00	37	16,53	0,05
0:30:00	38	16,53	0,05
0:31:00	38	16,52	0,05
0:32:00	39	16,53	0,05
0:33:00	39	16,52	0,05
0:34:00	40	16,52	0,05
0:35:00	40	16,51	0,05
0:36:00	41	16,51	0,05
0:37:00	41	16,50	0,06
0:38:00	42	16,50	0,06
0:39:00	42	16,50	0,06
0:40:00	43	16,49	0,06
0:41:00	44	16,48	0,06
0:42:00	44	16,48	0,06
0:43:00	45	16,47	0,07
0:44:00	45	16,47	0,07
0:45:00	46	16,46	0,07
0:46:00	46	16,46	0,07
0:47:00	47	16,46	0,07
0:48:00	47	16,46	0,07
0:49:00	48	16,45	0,07
0:50:00	48	16,45	0,07
0:51:00	49	16,45	0,07
0:52:00	49	16,44	0,08
0:53:00	50	16,44	0,08
0:54:00	50	16,44	0,08
0:55:00	51	16,44	0,08
0:56:00	52	16,43	0,08
0:57:00	52	16,43	0,08
0:58:00	53	16,42	0,09
0:59:00	53	16,43	0,08
1:00:00	53	16,43	0,08
1:01:00	54	16,44	0,08
1:02:00	55	16,44	0,08
1:03:00	55	16,44	0,08
1:04:00	56	16,42	0,09
1:05:00	56	16,43	0,08
1:06:00	57	16,43	0,08
1:07:00	57	16,44	0,08
1:08:00	57	16,44	0,08
1:09:00	58	16,44	0,08
1:10:00	59	16,44	0,08
1:11:00	59	16,44	0,08
1:12:00	59	16,44	0,08
1:13:00	60	16,44	0,08
1:14:00	61	16,44	0,08
1:15:00	61	16,44	0,08
1:16:00	62	16,45	0,07
1:17:00	62	16,46	0,07
1:18:00	63	16,46	0,07
1:19:00	63	16,44	0,08
1:20:00	64	16,44	0,08
1:21:00	64	16,45	0,07
1:22:00	65	16,45	0,07
1:23:00	65	16,46	0,07
1:24:00	66	16,47	0,07
1:25:00	66	16,47	0,07
1:26:00	67	16,48	0,06
1:27:00	67	16,48	0,06
1:28:00	68	16,49	0,06
1:29:00	68	16,50	0,06
1:30:00	69	16,50	0,06
1:31:00	69	16,51	0,05
1:32:00	70	16,51	0,05
1:33:00	70	16,53	0,05
1:34:00	71	16,53	0,05
1:35:00	71	16,55	0,04
1:36:00	72	16,55	0,04
1:37:00	72	16,56	0,04
1:38:00	73	16,57	0,03
1:39:00	73	16,58	0,03
1:40:00	74	16,59	0,03
1:41:00	74	16,59	0,03
1:42:00	75	16,62	0,01
1:43:00	75	16,62	0,01
1:44:00	76	16,65	0,01
1:45:00	76	16,65	0,00
1:46:00	77	16,68	0,00
1:47:00	77	16,69	0,00
1:48:00	78	16,70	0,00
1:49:00	78	16,71	0,00
1:50:00	79	16,74	0,00
1:51:00	79	16,75	0,00
1:52:00	80	16,77	0,00
1:53:00	80	16,79	0,00
1:54:00	81	16,80	0,00
1:55:00	81	16,82	0,00
1:56:00	81	16,83	0,00
1:57:00	81	16,84	0,00
1:58:00	81	16,86	0,00
1:59:00	80	16,87	0,00
2:00:00	79	16,86	0,00
2:01:00	78	16,87	0,00
2:02:00	77	16,88	0,00
2:03:00	77	16,89	0,00
2:04:00	77	16,89	0,00
2:05:00	78	16,89	0,00
2:06:00	78	16,90	0,00
2:07:00	79	16,91	0,00
2:08:00	79	16,91	0,00
2:09:00	79	16,90	0,00
2:10:00	80	16,90	0,00
2:11:00	80	16,89	0,00
2:12:00	80	16,90	0,00
2:13:00	80	16,89	0,00
2:14:00	80	16,89	0,00
2:15:00	80	16,89	0,00
2:16:00	80	16,88	0,00
2:17:00	79	16,87	0,00
2:18:00	80	16,86	0,00
2:19:00	80	16,86	0,00
2:20:00	80	16,85	0,00
2:21:00	80	16,82	0,00
2:22:00	79	16,81	0,00
2:23:00	79	16,80	0,00
2:24:00	79	16,80	0,00
2:25:00	79	16,79	0,00
2:26:00	80	16,77	0,00
2:27:00	79	16,75	0,00
2:28:00	79	16,74	0,00
2:29:00	80	16,73	0,00
2:30:00	80	16,72	0,00
2:31:00	79	16,71	0,00
2:32:00	79	16,69	0,00
2:33:00	79	16,68	0,00
2:34:00	79	16,67	0,00
2:35:00	79	16,65	0,00
2:36:00	79	16,64	0,01
2:37:00	79	16,62	0,01
2:38:00	79	16,61	0,02
2:39:00	79	16,59	0,03
2:40:00	79	16,59	0,03
2:41:00	79	16,57	0,03
2:42:00	79	16,53	0,05
2:43:00	79	16,52	0,05
2:44:00	79	16,50	0,06
2:45:00	79	16,49	0,06
2:46:00	79	16,48	0,06
2:47:00	79	16,46	0,07
2:48:00	79	16,45	0,07
2:49:00	79	16,44	0,08
2:50:00	79	16,42	0,09
2:51:00	79	16,41	0,09
2:52:00	79	16,39	0,10
2:53:00	79	16,38	0,10
2:54:00	79	16,36	0,11
2:55:00	79	16,35	0,11
2:56:00	79	16,33	0,12
2:57:00	79	16,32	0,12
2:58:00	78	16,31	0,13
2:59:00	79	16,29	0,13
3:00:00	79	16,28	0,14
3:01:00	79	16,27	0,14
3:02:00	79	16,26	0,15
3:03:00	79	16,24	0,15
3:04:00	79	16,23	0,16
3:05:00	79	16,21	0,16
3:06:00	79	16,20	0,17
3:07:00	79	16,19	0,17
3:08:00	79	16,17	0,18
3:09:00	79	16,16	0,18
3:10:00	79	16,14	0,19
3:11:00	79	16,14	0,19
3:12:00	79	16,13	0,20
3:13:00	79	16,08	0,21
3:14:00	79	16,08	0,22
3:15:00	78	16,06	0,22
3:16:00	76	16,05	0,23
3:17:00	75	16,03	0,24
3:18:00	75	16,02	0,24
3:19:00	74	16,00	0,25
3:20:00	74	15,99	0,25
3:21:00	74	15,97	0,26
3:22:00	74	15,96	0,26
3:23:00	74	15,95	0,27
3:24:00	73	15,93	0,28
3:25:00	72	15,93	0,28
3:26:00	71	15,90	0,29
3:27:00	70	15,90	0,29
3:28:00	70	15,88	0,30
3:29:00	70	15,87	0,31
3:30:00	70	15,84	0,32
3:31:00	70	15,83	0,32
3:32:00	70	15,81	0,33
3:33:00	70	15,81	0,33
3:34:00	68	15,79	0,34
3:35:00	66	15,78	0,35
3:36:00	66	15,77	0,35
3:37:00	65	15,75	0,36
3:38:00	65	15,75	0,36
3:39:00	65	15,73	0,37
3:40:00	65	15,72	0,37
3:41:00	65	15,72	0,37
3:42:00	64	15,71	0,38
3:43:00	63	15,69	0,38
3:44:00	63	15,69	0,39
3:45:00	62	15,68	0,39
3:46:00	61	15,67	0,39
3:47:00	61	15,64	0,41
3:48:00	61	15,64	0,41
3:49:00	61	15,63	0,41
3:50:00	61	15,63	0,41
3:51:00	60	15,62	0,42
3:52:00	59	15,62	0,42
3:53:00	58	15,60	0,43
3:54:00	57	15,60	0,43
3:55:00	57	15,59	0,43
3:56:00	57	15,58	0,44
3:57:00	57	15,57	0,44
3:58:00	57	15,57	0,44
3:59:00	57	15,56	0,45
4:00:00	56	15,55	0,45
4:01:00	55	15,55	0,45
4:02:00	54	15,54	0,45
4:03:00	53	15,54	0,46
4:04:00	53	15,54	0,46
4:05:00	52	15,53	0,46
4:06:00	52	15,52	0,47
4:07:00	52	15,51	0,47
4:08:00	52	15,51	0,47
4:09:00	51	15,49	0,48
4:10:00	51	15,49	0,48
4:11:00	50	15,48	0,48
4:12:00	49	15,48	0,48
4:13:00	48	15,48	0,49
4:14:00	48	15,47	0,49
4:15:00	48	15,47	0,49
4:16:00	48	15,47	0,49
4:17:00	48	15,46	0,50
4:18:00	47	15,46	0,50
4:19:00	47	15,45	0,50
4:20:00	46	15,45	0,50
4:21:00	45	15,45	0,50
4:22:00	45	15,45	0,50
4:23:00	44	15,45	0,50
4:24:00	43	15,45	0,50
4:25:00	43	15,45	0,50
4:26:00	42	15,45	0,50
4:27:00	42	15,45	0,50
4:28:00	42	15,45	0,50
4:29:00	42	15,44	0,51
4:30:00	41	15,45	0,50
4:31:00	41	15,42	0,51
4:32:00	41	15,42	0,51
4:33:00	40	15,42	0,51
4:34:00	39	15,42	0,51
4:35:00	39	15,42	0,51
4:36:00	39	15,42	0,51
4:37:00	38	15,42	0,52
4:38:00	38	15,42	0,52
4:39:00	37	15,42	0,52
4:40:00	37	15,42	0,52
4:41:00	36	15,42	0,52
4:42:00	36	15,42	0,52
4:43:00	35	15,42	0,51
4:44:00	35	15,42	0,51
4:45:00	35	15,42	0,51
4:46:00	34	15,42	0,51
4:47:00	34	15,42	0,51
4:48:00	33	15,42	0,51
4:49:00	33	15,42	0,51
4:50:00	33	15,42	0,51
4:51:00	33	15,43	0,51
4:52:00	32	15,43	0,51
4:53:00	32	15,43	0,51
4:54:00	32	15,43	0,51
4:55:00	32	15,43	0,51
4:56:00	31	15,44	0,51
4:57:00	31	15,44	0,51
4:58:00	31	15,42	0,51
4:59:00	31	15,42	0,51
5:00:00	30	15,42	0,51
5:01:00	30	15,43	0,51
5:02:00	30	15,43	0,51
5:03:00	30	15,43	0,51
5:04:00	29	15,43	0,51
5:05:00	29	15,43	0,51
5:06:00	29	15,44	0,51
5:07:00	29	15,44	0,51
5:08:00	29	15,44	0,51
5:09:00	28	15,44	0,51
5:10:00	28	15,43	0,51
5:11:00	28	15,43	0,51
5:12:00	28	15,44	0,51
5:13:00	28	15,44	0,51
5:14:00	27	15,45	0,50
5:15:00	27	15,45	0,50
5:16:00	27	15,45	0,50
5:17:00	27	15,45	0,50
5:18:00	27	15,45	0,50
5:19:00	26	15,45	0,50
5:20:00	27	15,45	0,50
5:21:00	26	15,45	0,50
5:22:00	26	15,45	0,50
5:23:00	26	15,45	0,50
5:24:00	26	15,45	0,50
5:25:00	26	15,45	0,50
5:26:00	26	15,45	0,50
5:27:00	26	15,45	0,50
5:28:00	26	15,45	0,50
5:29:00	26	15,45	0,50
5:30:00	25	15,45	0,50
5:31:00	25	15,43	0,51
5:32:00	25	15,44	0,51
5:33:00	25	15,44	0,51
5:34:00	25	15,44	0,51
5:35:00	25	15,44	0,51
5:36:00	25	15,44	0,51
5:37:00	24	15,44	0,51
5:38:00	25	15,44	0,51
5:39:00	25	15,44	0,51
5:40:00	25	15,44	0,51
5:41:00	25	15,44	0,51
5:42:00	25	15,44	0,51
5:43:00	24	15,44	0,51
5:44:00	25	15,44	0,51
5:45:00	24	15,44	0,51
5:46:00	24	15,44	0,51
5:47:00	24	15,44	0,51
5:48:00	24	15,44	0,51
5:49:00	25	15,44	0,51
5:50:00	25	15,44	0,51
5:51:00	24	15,44	0,51
5:52:00	25	15,43	0,51
5:53:00	24	15,43	0,51
5:54:00	24	15,43	0,51
5:55:00	24	15,43	0,51
5:56:00	24	15,43	0,51
5:57:00	24	15,42	0,51
5:58:00	24	15,42	0,51
5:59:00	24	15,42	0,51
6:00:00	24	15,42	0,51
6:01:00	24	15,42	0,52
6:02:00	24	15,42	0,52
6:03:00	24	15,42	0,52
6:04:00	24	15,42	0,52
6:05:00	24	15,42	0,52
6:06:00	24	15,42	0,52
6:07:00	24	15,42	0,52
6:08:00	24	15,42	0,52
6:09:00	24	15,42	0,52
6:10:00	24	15,41	0,52
6:11:00	23	15,41	0,52
6:12:00	23	15,41	0,52
6:13:00	24	15,41	0,52
6:14:00	23	15,41	0,52
6:15:00	24	15,41	0,52
6:16:00	24	15,41	0,52
6:17:00	24	15,41	0,52
6:18:00	24	15,40	0,53
6:19:00	24	15,40	0,53
6:20:00	23	15,40	0,53
6:21:00	23	15,40	0,53
6:22:00	24	15,40	0,53
6:23:00	24	15,40	0,53
6:24:00	23	15,40	0,53
6:25:00	24	15,40	0,53
6:26:00	24	15,40	0,53
6:27:00	23	15,40	0,53
6:28:00	24	15,40	0,53
6:29:00	23	15,40	0,53
6:30:00	23	15,40	0,53
6:31:00	23	15,40	0,53
6:32:00	23	15,39	0,53
6:33:00	23	15,38	0,54
6:34:00	23	15,38	0,54
6:35:00	23	15,38	0,54
6:36:00	23	15,38	0,54
6:37:00	23	15,38	0,54
6:38:00	23	15,38	0,54
6:39:00	23	15,37	0,54
6:40:00	23	15,38	0,54
6:41:00	24	15,38	0,54
6:42:00	23	15,38	0,54
6:43:00	23	15,37	0,54
6:44:00	23	15,37	0,54
6:45:00	23	15,37	0,54
6:46:00	23	15,37	0,54
6:47:00	24	15,36	0,55
6:48:00	23	15,37	0,54
6:49:00	23	15,37	0,54
6:50:00	23	15,37	0,54
6:51:00	23	15,36	0,55
6:52:00	23	15,36	0,55
6:53:00	23	15,36	0,55
6:54:00	23	15,36	0,55
6:55:00	23	15,36	0,55
6:56:00	23	15,36	0,55
6:57:00	23	15,36	0,55
6:58:00	23	15,36	0,55
6:59:00	23	15,36	0,55
7:00:00	23	15,36	0,55
7:01:00	23	15,35	0,55
7:02:00	23	15,35	0,55
7:03:00	23	15,35	0,55
7:04:00	23	15,35	0,55
7:05:00	23	15,35	0,55
7:06:00	23	15,35	0,55
7:07:00	23	15,35	0,55
7:08:00	23	15,35	0,55
7:09:00	23	15,35	0,55
7:10:00	23	15,34	0,56
7:11:00	23	15,34	0,56
7:12:00	23	15,34	0,56
7:13:00	23	15,34	0,56
7:14:00	23	15,34	0,56
7:15:00	22	15,34	0,56
7:16:00	23	15,34	0,56
7:17:00	23	15,33	0,56
7:18:00	23	15,33	0,56
7:19:00	23	15,33	0,56
7:20:00	23	15,33	0,56
7:21:00	23	15,33	0,56
7:22:00	23	15,33	0,56
7:23:00	23	15,33	0,56
7:24:00	23	15,33	0,56
7:25:00	23	15,33	0,56
7:26:00	23	15,33	0,56
7:27:00	23	15,33	0,57
7:28:00	23	15,33	0,57
7:29:00	23	15,33	0,57
7:30:00	23	15,33	0,57
7:31:00	23	15,33	0,57
7:32:00	23	15,33	0,57
7:33:00	23	15,33	0,57
7:34:00	23	15,33	0,57
7:35:00	23	15,32	0,57
7:36:00	23	15,32	0,57
7:37:00	23	15,32	0,57
7:38:00	23	15,32	0,57
7:39:00	23	15,32	0,57
7:40:00	23	15,31	0,57
7:41:00	23	15,31	0,57
7:42:00	23	15,31	0,57
7:43:00	23	15,31	0,57
7:44:00	23	15,31	0,57
7:45:00	23	15,31	0,57
7:46:00	23	15,31	0,57
7:47:00	22	15,30	0,58
7:48:00	23	15,30	0,58
7:49:00	23	15,30	0,58
7:50:00	23	15,30	0,58
7:51:00	23	15,30	0,58
7:52:00	23	15,30	0,58
7:53:00	23	15,30	0,58
7:54:00	23	15,30	0,58
7:55:00	22	15,30	0,58
7:56:00	23	15,30	0,58
7:57:00	23	15,30	0,58
7:58:00	23	15,30	0,58
7:59:00	23	15,30	0,58
8:00:00	22	15,30	0,58
8:01:00	22	15,30	0,58
8:02:00	22	15,29	0,59
8:03:00	23	15,30	0,58
8:04:00	23	15,30	0,58
8:05:00	23	15,30	0,58
8:06:00	23	15,30	0,58
8:07:00	23	15,30	0,58
8:08:00	23	15,30	0,58
8:09:00	23	15,29	0,59
8:10:00	23	15,29	0,59
8:11:00	22	15,29	0,59
8:12:00	23	15,29	0,59
8:13:00	22	15,29	0,59
8:14:00	23	15,27	0,60
8:15:00	22	15,27	0,60
8:16:00	23	15,27	0,60
8:17:00	22	15,27	0,60
8:18:00	22	15,27	0,60
8:19:00	22	15,27	0,60
8:20:00	22	15,27	0,60
8:21:00	22	15,27	0,60
8:22:00	22	15,27	0,60
8:23:00	22	15,27	0,60
8:24:00	22	15,27	0,60
8:25:00	23	15,27	0,60
8:26:00	22	15,27	0,60
8:27:00	22	15,26	0,60
8:28:00	23	15,26	0,60
8:29:00	23	15,26	0,60
8:30:00	22	15,26	0,60
8:31:00	22	15,26	0,60
8:32:00	22	15,26	0,60
8:33:00	23	15,26	0,60
8:34:00	22	15,26	0,60
8:35:00	22	15,25	0,61
8:36:00	22	15,25	0,61
8:37:00	22	15,25	0,61
8:38:00	22	15,25	0,61
8:39:00	22	15,24	0,61
8:40:00	22	15,24	0,61
8:41:00	22	15,24	0,61
8:42:00	22	15,24	0,61
8:43:00	22	15,24	0,61
8:44:00	22	15,24	0,61
8:45:00	22	15,24	0,61
8:46:00	22	15,24	0,61
8:47:00	22	15,24	0,61
8:48:00	22	15,24	0,61
8:49:00	22	15,24	0,61
8:50:00	22	15,24	0,61
8:51:00	22	15,24	0,61
8:52:00	22	15,24	0,61
8:53:00	22	15,24	0,61
8:54:00	22	15,24	0,61
8:55:00	22	15,24	0,61
8:56:00	22	15,23	0,62
8:57:00	22	15,23	0,62
8:58:00	22	15,23	0,62
8:59:00	22	15,23	0,62
9:00:00	22	15,23	0,62
9:01:00	22	15,23	0,62
9:02:00	22	15,23	0,62
9:03:00	22	15,23	0,62
9:04:00	22	15,23	0,62
9:05:00	22	15,23	0,62
9:06:00	23	15,23	0,62
9:07:00	22	15,22	0,62
9:08:00	22	15,22	0,62
9:09:00	23	15,22	0,62
9:10:00	22	15,22	0,62
9:11:00	22	15,22	0,62
9:12:00	22	15,22	0,62
9:13:00	22	15,22	0,62
9:14:00	22	15,22	0,62
9:15:00	22	15,21	0,63
9:16:00	22	15,21	0,63
9:17:00	22	15,21	0,63
9:18:00	22	15,21	0,63
9:19:00	22	15,21	0,63
9:20:00	22	15,21	0,63
9:21:00	22	15,21	0,63
9:22:00	22	15,21	0,63
9:23:00	22	15,21	0,63
9:24:00	21	15,21	0,63
9:25:00	22	15,21	0,63
9:26:00	22	15,21	0,63
9:27:00	22	15,21	0,63
9:28:00	21	15,21	0,63
9:29:00	22	15,21	0,63
9:30:00	22	15,21	0,63
9:31:00	22	15,21	0,63
9:32:00	22	15,20	0,63
9:33:00	22	15,20	0,63
9:34:00	22	15,20	0,63
9:35:00	22	15,20	0,63
9:36:00	22	15,19	0,64
9:37:00	22	15,19	0,64
9:38:00	22	15,19	0,64
9:39:00	22	15,19	0,64
9:40:00	22	15,19	0,64
9:41:00	22	15,19	0,64
9:42:00	21	15,19	0,64
9:43:00	22	15,19	0,64
9:44:00	22	15,18	0,64
9:45:00	22	15,18	0,64
9:46:00	22	15,18	0,64
9:47:00	22	15,18	0,64
9:48:00	22	15,18	0,64
9:49:00	22	15,18	0,64
9:50:00	22	15,18	0,64
9:51:00	22	15,18	0,64
9:52:00	21	15,18	0,64
9:53:00	22	15,18	0,65
9:54:00	22	15,18	0,65
9:55:00	22	15,18	0,65
9:56:00	21	15,18	0,65
9:57:00	22	15,18	0,65
9:58:00	22	15,18	0,65
9:59:00	22	15,18	0,65
10:00:00	22	15,18	0,65
10:01:00	22	15,17	0,65
10:02:00	22	15,17	0,65
10:03:00	22	15,17	0,65
10:04:00	22	15,17	0,65
10:05:00	22	15,17	0,65
10:06:00	22	15,17	0,65
10:07:00	22	15,17	0,65
10:08:00	22	15,17	0,65
10:09:00	22	15,17	0,65
10:10:00	22	15,17	0,65
10:11:00	22	15,17	0,65
10:12:00	22	15,17	0,65
10:13:00	22	15,17	0,65
10:14:00	21	15,17	0,65
10:15:00	22	15,16	0,66
10:16:00	21	15,17	0,65
10:17:00	22	15,16	0,66
10:18:00	22	15,16	0,66
10:19:00	21	15,16	0,66
10:20:00	21	15,16	0,66
10:21:00	22	15,16	0,66
10:22:00	22	15,16	0,66
10:23:00	22	15,14	0,67
10:24:00	21	15,14	0,67
10:25:00	22	15,14	0,67
10:26:00	21	15,14	0,67
10:27:00	21	15,14	0,67
10:28:00	22	15,14	0,67
10:29:00	22	15,14	0,67
10:30:00	22	15,14	0,67
10:31:00	22	15,14	0,67
10:32:00	22	15,14	0,67
10:33:00	22	15,14	0,67
10:34:00	22	15,14	0,67
10:35:00	22	15,14	0,67
10:36:00	22	15,14	0,67
10:37:00	21	15,13	0,67
10:38:00	22	15,13	0,67
10:39:00	22	15,13	0,67
10:40:00	22	15,13	0,67
10:41:00	22	15,12	0,68
10:42:00	22	15,13	0,67
10:43:00	22	15,13	0,67
10:44:00	22	15,12	0,68
10:45:00	22	15,12	0,68
10:46:00	22	15,12	0,68
10:47:00	22	15,12	0,68
10:48:00	22	15,12	0,68
10:49:00	21	15,12	0,68
10:50:00	22	15,12	0,68
10:51:00	21	15,12	0,68
10:52:00	22	15,12	0,68
10:53:00	22	15,12	0,68
10:54:00	22	15,12	0,68
10:55:00	21	15,12	0,68
10:56:00	21	15,12	0,68
10:57:00	22	15,12	0,68
10:58:00	22	15,12	0,68
10:59:00	21	15,11	0,68
11:00:00	22	15,12	0,68
11:01:00	22	15,11	0,68
11:02:00	22	15,11	0,68
11:03:00	22	15,11	0,68
11:04:00	21	15,11	0,68
11:05:00	21	15,11	0,68
11:06:00	21	15,10	0,69
11:07:00	22	15,10	0,69
11:08:00	21	15,10	0,69
11:09:00	21	15,10	0,69
11:10:00	21	15,10	0,69
11:11:00	21	15,10	0,69
11:12:00	22	15,10	0,69
11:13:00	21	15,10	0,69
11:14:00	21	15,10	0,69
11:15:00	21	15,10	0,69
11:16:00	21	15,09	0,69
11:17:00	21	15,09	0,69
11:18:00	21	15,09	0,69
11:19:00	22	15,09	0,69
11:20:00	22	15,09	0,69
11:21:00	22	15,09	0,69
11:22:00	21	15,09	0,69
11:23:00	21	15,09	0,69
11:24:00	21	15,09	0,70
11:25:00	21	15,09	0,69
11:26:00	22	15,09	0,70
11:27:00	22	15,09	0,70
11:28:00	22	15,09	0,70
11:29:00	21	15,09	0,70
11:30:00	22	15,09	0,70
11:31:00	22	15,09	0,70
11:32:00	21	15,09	0,70
11:33:00	22	15,09	0,70
11:34:00	21	15,09	0,70
11:35:00	21	15,08	0,70
11:36:00	22	15,08	0,70
11:37:00	22	15,08	0,70
11:38:00	22	15,08	0,70
11:39:00	21	15,08	0,70
11:40:00	22	15,08	0,70
11:41:00	22	15,08	0,70
11:42:00	22	15,08	0,70
11:43:00	21	15,07	0,71
11:44:00	21	15,07	0,71
11:45:00	21	15,07	0,71
11:46:00	22	15,07	0,71
11:47:00	21	15,07	0,71
11:48:00	22	15,07	0,71
11:49:00	21	15,07	0,71
11:50:00	21	15,07	0,71
11:51:00	21	15,07	0,71
11:52:00	21	15,06	0,71
11:53:00	21	15,06	0,71
11:54:00	21	15,06	0,71
11:55:00	22	15,06	0,71
11:56:00	21	15,06	0,71
11:57:00	22	15,06	0,72
11:58:00	21	15,06	0,72
11:59:00	22	15,06	0,72
12:00:00	21	15,06	0,72
12:01:00	22	15,06	0,72
12:02:00	21	15,06	0,72
12:03:00	21	15,06	0,72
12:04:00	22	15,06	0,72
12:05:00	21	15,06	0,72
12:06:00	22	15,06	0,72
12:07:00	22	15,06	0,72
12:08:00	22	15,05	0,72
12:09:00	21	15,05	0,72
12:10:00	22	15,05	0,72
12:11:00	21	15,05	0,72
12:12:00	21	15,05	0,72
12:13:00	21	15,05	0,72
12:14:00	21	15,05	0,72
12:15:00	21	15,05	0,72
12:16:00	21	15,05	0,72
12:17:00	22	15,04	0,72
12:18:00	21	15,04	0,72
12:19:00	21	15,04	0,72
12:20:00	21	15,04	0,72
12:21:00	21	15,04	0,72
12:22:00	21	15,04	0,72
12:23:00	22	15,04	0,72
12:24:00	22	15,04	0,72
12:25:00	21	15,04	0,72
12:26:00	21	15,03	0,73
12:27:00	21	15,04	0,72
12:28:00	21	15,03	0,73
12:29:00	21	15,03	0,73
12:30:00	22	15,03	0,73
12:31:00	21	15,03	0,73
12:32:00	21	15,03	0,73
12:33:00	21	15,03	0,73
12:34:00	21	15,03	0,73
12:35:00	21	15,03	0,73
12:36:00	21	15,03	0,73
12:37:00	21	15,03	0,73
12:38:00	21	15,03	0,73
12:39:00	21	15,03	0,73
12:40:00	21	15,03	0,73
12:41:00	21	15,01	0,74
12:42:00	22	15,01	0,74
12:43:00	21	15,01	0,74
12:44:00	21	15,01	0,74
12:45:00	21	15,01	0,74
12:46:00	21	15,01	0,74
12:47:00	21	15,01	0,74
12:48:00	21	15,01	0,74
12:49:00	22	15,01	0,74
12:50:00	21	15,01	0,74
12:51:00	21	15,00	0,75
12:52:00	21	15,00	0,75
12:53:00	21	15,00	0,75
12:54:00	22	15,00	0,75
12:55:00	22	15,00	0,75
12:56:00	21	15,00	0,75
12:57:00	21	15,00	0,75
12:58:00	22	15,00	0,75
12:59:00	21	15,00	0,75
13:00:00	21	15,00	0,75
13:01:00	21	15,00	0,75
13:02:00	21	15,00	0,75
13:03:00	21	15,00	0,75
13:04:00	22	15,00	0,75
13:05:00	22	15,00	0,75
13:06:00	21	15,00	0,75
13:07:00	21	15,00	0,75
13:08:00	21	15,00	0,75
13:09:00	21	14,99	0,76
13:10:00	21	14,99	0,76
13:11:00	21	15,00	0,75
13:12:00	21	14,99	0,76
13:13:00	21	14,99	0,76
13:14:00	22	14,99	0,76
13:15:00	22	14,99	0,76
13:16:00	21	14,99	0,76
13:17:00	21	14,99	0,76
13:18:00	21	14,99	0,76
13:19:00	21	14,98	0,76
13:20:00	21	14,98	0,76
13:21:00	22	14,98	0,76
13:22:00	21	14,98	0,76
13:23:00	21	14,98	0,76
13:24:00	21	14,98	0,76
13:25:00	21	14,98	0,76
13:26:00	21	14,98	0,76
13:27:00	21	14,97	0,76
13:28:00	21	14,97	0,76
13:29:00	21	14,97	0,76
13:30:00	21	14,97	0,76
13:31:00	22	14,97	0,76
13:32:00	22	14,97	0,76
13:33:00	21	14,97	0,76
13:34:00	22	14,97	0,76
13:35:00	21	14,97	0,76
13:36:00	21	14,97	0,76
13:37:00	21	14,97	0,77
13:38:00	21	14,97	0,77
13:39:00	22	14,97	0,77
13:40:00	21	14,97	0,77
13:41:00	21	14,97	0,77
13:42:00	22	14,97	0,77
13:43:00	21	14,97	0,77
13:44:00	21	14,96	0,77
13:45:00	21	14,97	0,77
13:46:00	21	14,96	0,77
13:47:00	21	14,96	0,77
13:48:00	21	14,96	0,77
13:49:00	21	14,96	0,77
13:50:00	21	14,96	0,77
13:51:00	21	14,96	0,77
13:52:00	21	14,96	0,77
13:53:00	21	14,95	0,78
13:54:00	22	14,95	0,78
13:55:00	21	14,95	0,78
13:56:00	22	14,95	0,78
13:57:00	21	14,95	0,78
13:58:00	21	14,95	0,78
13:59:00	21	14,95	0,78
14:00:00	21	14,95	0,78
14:01:00	21	14,95	0,78
14:02:00	22	14,95	0,78
14:03:00	21	14,94	0,78
14:04:00	21	14,94	0,78
14:05:00	21	14,94	0,78
14:06:00	21	14,94	0,78
14:07:00	21	14,94	0,78
14:08:00	22	14,94	0,78
14:09:00	21	14,94	0,78
14:10:00	21	14,94	0,78
14:11:00	22	14,94	0,78
14:12:00	21	14,94	0,78
14:13:00	21	14,94	0,78
14:14:00	22	14,94	0,79
14:15:00	21	14,94	0,79
14:16:00	22	14,94	0,79
14:17:00	22	14,94	0,79
14:18:00	22	14,94	0,79
14:19:00	21	14,94	0,79
14:20:00	22	14,94	0,79
14:21:00	21	14,94	0,79
14:22:00	21	14,94	0,79
14:23:00	21	14,94	0,79
14:24:00	21	14,94	0,79
14:25:00	21	14,94	0,79
14:26:00	21	14,93	0,79
14:27:00	22	14,94	0,79
14:28:00	21	14,93	0,79
14:29:00	22	14,93	0,79
14:30:00	22	14,93	0,79
14:31:00	21	14,93	0,79
14:32:00	21	14,93	0,79
14:33:00	21	14,93	0,79
14:34:00	21	14,93	0,79
14:35:00	21	14,93	0,79
14:36:00	21	14,93	0,79
14:37:00	21	14,93	0,79
14:38:00	21	14,93	0,79
14:39:00	22	14,93	0,79
14:40:00	21	14,93	0,79
14:41:00	21	14,92	0,80
14:42:00	21	14,92	0,80
14:43:00	22	14,92	0,80
14:44:00	21	14,92	0,80
14:45:00	22	14,92	0,80
14:46:00	21	14,92	0,80
14:47:00	21	14,92	0,80
14:48:00	21	14,92	0,80
14:49:00	21	14,92	0,80
14:50:00	21	14,90	0,81
14:51:00	21	14,90	0,81
14:52:00	21	14,90	0,81
14:53:00	21	14,90	0,81
14:54:00	21	14,90	0,81
14:55:00	22	14,90	0,81
14:56:00	21	14,90	0,81
14:57:00	21	14,90	0,81
14:58:00	21	14,90	0,81
14:59:00	21	14,90	0,81
15:00:00	21	14,90	0,81
15:01:00	21	14,90	0,81
15:02:00	21	14,89	0,81
15:03:00	21	14,90	0,81
15:04:00	21	14,90	0,81
15:05:00	21	14,89	0,81
15:06:00	21	14,89	0,81
15:07:00	21	14,89	0,81
15:08:00	21	14,89	0,81
15:09:00	21	14,89	0,81
15:10:00	21	14,89	0,81
15:11:00	21	14,89	0,81
15:12:00	21	14,89	0,81
15:13:00	21	14,88	0,82
15:14:00	21	14,88	0,82
15:15:00	21	14,88	0,82
15:16:00	21	14,88	0,82
15:17:00	21	14,88	0,82
15:18:00	21	14,88	0,82
15:19:00	21	14,88	0,82
15:20:00	21	14,88	0,82
15:21:00	21	14,88	0,82
15:22:00	21	14,88	0,82
15:23:00	21	14,88	0,82
15:24:00	21	14,88	0,82
15:25:00	21	14,88	0,82
15:26:00	21	14,88	0,82
15:27:00	21	14,88	0,82
15:28:00	21	14,88	0,82
15:29:00	21	14,88	0,82
15:30:00	21	14,88	0,82
15:31:00	21	14,88	0,82
15:32:00	21	14,88	0,82
15:33:00	21	14,88	0,82
15:34:00	21	14,88	0,82
15:35:00	21	14,88	0,82
15:36:00	21	14,88	0,82
15:37:00	21	14,87	0,83
15:38:00	21	14,87	0,83
15:39:00	22	14,87	0,83
15:40:00	21	14,87	0,83
15:41:00	21	14,87	0,83
15:42:00	21	14,87	0,83
15:43:00	21	14,87	0,83
15:44:00	21	14,87	0,83
15:45:00	21	14,87	0,83
15:46:00	21	14,86	0,83
15:47:00	21	14,86	0,83
15:48:00	21	14,86	0,83
15:49:00	21	14,86	0,83
15:50:00	22	14,86	0,83
15:51:00	21	14,86	0,83
15:52:00	21	14,86	0,83
15:53:00	21	14,86	0,83
15:54:00	21	14,86	0,83
15:55:00	21	14,86	0,83
15:56:00	21	14,86	0,83
15:57:00	21	14,85	0,84
15:58:00	21	14,85	0,84
15:59:00	21	14,85	0,84
16:00:00	21	14,85	0,84
16:01:00	21	14,85	0,84
16:02:00	21	14,85	0,84
16:03:00	21	14,85	0,84
16:04:00	21	14,85	0,84
16:05:00	21	14,85	0,84
16:06:00	21	14,85	0,84
16:07:00	21	14,85	0,84
16:08:00	21	14,85	0,84
16:09:00	21	14,85	0,84
16:10:00	21	14,85	0,84
16:11:00	21	14,85	0,84
16:12:00	21	14,85	0,84
16:13:00	21	14,85	0,84
16:14:00	21	14,85	0,84
16:15:00	21	14,85	0,84
16:16:00	21	14,85	0,84
16:17:00	21	14,85	0,84
16:18:00	21	14,84	0,85
16:19:00	21	14,84	0,85
16:20:00	21	14,84	0,85
16:21:00	21	14,84	0,85
16:22:00	21	14,84	0,85
16:23:00	22	14,84	0,85
16:24:00	21	14,84	0,85
16:25:00	21	14,84	0,85
16:26:00	21	14,84	0,85
16:27:00	21	14,83	0,85
16:28:00	22	14,82	0,86
16:29:00	21	14,83	0,85
16:30:00	21	14,83	0,85
16:31:00	21	14,83	0,85
16:32:00	21	14,82	0,86
16:33:00	21	14,82	0,86
16:34:00	21	14,82	0,86
16:35:00	21	14,82	0,86
16:36:00	22	14,82	0,86
16:37:00	22	14,82	0,86
16:38:00	22	14,82	0,86
16:39:00	22	14,82	0,86
16:40:00	21	14,82	0,86
16:41:00	22	14,82	0,86
16:42:00	22	14,82	0,86
16:43:00	22	14,82	0,86
16:44:00	22	14,82	0,86
16:45:00	22	14,82	0,86
16:46:00	22	14,82	0,86
16:47:00	22	14,82	0,86
16:48:00	22	14,82	0,86
16:49:00	22	14,82	0,86
16:50:00	22	14,82	0,86
16:51:00	22	14,81	0,87
16:52:00	22	14,81	0,87
16:53:00	22	14,81	0,87
16:54:00	22	14,81	0,87
16:55:00	22	14,81	0,87
16:56:00	22	14,81	0,87
16:57:00	22	14,81	0,87
16:58:00	22	14,81	0,87
16:59:00	22	14,81	0,87
17:00:00	22	14,81	0,87
17:01:00	22	14,81	0,87
17:02:00	22	14,81	0,87
17:03:00	22	14,80	0,87
17:04:00	22	14,80	0,87
17:05:00	22	14,80	0,87
17:06:00	22	14,80	0,87
17:07:00	22	14,80	0,87
17:08:00	22	14,80	0,87
17:09:00	22	14,80	0,87
17:10:00	22	14,80	0,87
17:11:00	22	14,80	0,87
17:12:00	22	14,80	0,87
17:13:00	22	14,78	0,89
17:14:00	22	14,78	0,89
17:15:00	22	14,78	0,89
17:16:00	22	14,78	0,89
17:17:00	22	14,78	0,89
17:18:00	22	14,78	0,89
17:19:00	22	14,78	0,89
17:20:00	22	14,78	0,89
17:21:00	22	14,77	0,89
17:22:00	22	14,77	0,89
17:23:00	22	14,77	0,89
17:24:00	22	14,77	0,89
17:25:00	22	14,77	0,89
17:26:00	22	14,77	0,89
17:27:00	23	14,77	0,89
17:28:00	22	14,77	0,89
17:29:00	22	14,76	0,90
17:30:00	22	14,76	0,90
17:31:00	22	14,76	0,90
17:32:00	22	14,76	0,90
17:33:00	22	14,76	0,90
17:34:00	22	14,76	0,90
17:35:00	22	14,76	0,90
17:36:00	22	14,76	0,90
17:37:00	23	14,76	0,90
17:38:00	22	14,76	0,90
17:39:00	22	14,76	0,90
17:40:00	22	14,76	0,90
17:41:00	22	14,76	0,90
17:42:00	22	14,76	0,90
17:43:00	23	14,76	0,90
17:44:00	22	14,76	0,90
17:45:00	22	14,75	0,91
17:46:00	22	14,75	0,91
17:47:00	23	14,75	0,91
17:48:00	23	14,75	0,91
17:49:00	22	14,75	0,91
17:50:00	22	14,75	0,91
17:51:00	23	14,75	0,91
17:52:00	23	14,75	0,91
17:53:00	23	14,75	0,91
17:54:00	23	14,75	0,91
17:55:00	23	14,74	0,91
17:56:00	22	14,74	0,91
17:57:00	23	14,74	0,91
17:58:00	23	14,74	0,91
17:59:00	23	14,74	0,91
18:00:00	23	14,74	0,91
18:01:00	23	14,74	0,91
18:02:00	23	14,73	0,92
18:03:00	23	14,73	0,92
18:04:00	23	14,73	0,92
18:05:00	22	14,73	0,92
18:06:00	23	14,73	0,92
18:07:00	23	14,73	0,92
18:08:00	23	14,73	0,92
18:09:00	23	14,73	0,92
18:10:00	23	14,73	0,92
18:11:00	23	14,73	0,92
18:12:00	23	14,73	0,92
18:13:00	23	14,73	0,92
18:14:00	23	14,73	0,92
18:15:00	23	14,73	0,92
18:16:00	23	14,73	0,92
18:17:00	23	14,73	0,92
18:18:00	23	14,72	0,93
18:19:00	23	14,72	0,93
18:20:00	23	14,72	0,93
18:21:00	23	14,72	0,93
18:22:00	23	14,72	0,93
18:23:00	23	14,72	0,93
18:24:00	23	14,72	0,93
18:25:00	23	14,71	0,93
18:26:00	23	14,72	0,93
18:27:00	23	14,71	0,93
18:28:00	23	14,71	0,93
18:29:00	23	14,71	0,93
18:30:00	23	14,71	0,93
18:31:00	23	14,71	0,93
18:32:00	23	14,71	0,93
18:33:00	23	14,70	0,94
18:34:00	23	14,70	0,94
18:35:00	23	14,70	0,94
18:36:00	23	14,70	0,94
18:37:00	23	14,70	0,94
18:38:00	23	14,70	0,94
18:39:00	23	14,70	0,94
18:40:00	24	14,70	0,94
18:41:00	23	14,70	0,94
18:42:00	23	14,70	0,94
18:43:00	23	14,70	0,94
18:44:00	23	14,70	0,94
18:45:00	23	14,70	0,94
18:46:00	23	14,70	0,94
18:47:00	23	14,70	0,94
18:48:00	23	14,69	0,95
18:49:00	23	14,69	0,95
18:50:00	23	14,69	0,95
18:51:00	23	14,69	0,95
18:52:00	24	14,69	0,95
18:53:00	23	14,69	0,95
18:54:00	23	14,69	0,95
18:55:00	23	14,69	0,95
18:56:00	23	14,68	0,95
18:57:00	24	14,68	0,95
18:58:00	23	14,68	0,95
18:59:00	23	14,68	0,95
19:00:00	24	14,68	0,95
19:01:00	24	14,68	0,95
19:02:00	23	14,68	0,95
19:03:00	24	14,68	0,95
19:04:00	24	14,67	0,96
19:05:00	24	14,67	0,96
19:06:00	24	14,67	0,96
19:07:00	23	14,67	0,96
19:08:00	24	14,67	0,96
19:09:00	24	14,67	0,96
19:10:00	24	14,67	0,96
19:11:00	24	14,67	0,96
19:12:00	24	14,67	0,96
19:13:00	24	14,67	0,96
19:14:00	24	14,67	0,96
19:15:00	23	14,67	0,96
19:16:00	24	14,67	0,96
19:17:00	24	14,67	0,96
19:18:00	23	14,67	0,96
19:19:00	24	14,67	0,96
19:20:00	24	14,67	0,96
19:21:00	24	14,67	0,96
19:22:00	24	14,67	0,96
19:23:00	24	14,66	0,97
19:24:00	24	14,66	0,97
19:25:00	24	14,66	0,97
19:26:00	24	14,66	0,97
19:27:00	24	14,66	0,97
19:28:00	24	14,66	0,97
19:29:00	24	14,66	0,97
19:30:00	24	14,66	0,97
19:31:00	24	14,65	0,97
19:32:00	24	14,65	0,97
19:33:00	24	14,65	0,97
19:34:00	24	14,65	0,97
19:35:00	24	14,65	0,97
19:36:00	24	14,65	0,97
19:37:00	24	14,64	0,98
19:38:00	24	14,65	0,97
19:39:00	24	14,65	0,97
19:40:00	24	14,64	0,98
19:41:00	24	14,64	0,98
19:42:00	24	14,64	0,98
19:43:00	24	14,64	0,98
19:44:00	24	14,64	0,98
19:45:00	24	14,64	0,98
19:46:00	24	14,64	0,98
19:47:00	24	14,64	0,98
19:48:00	23	14,64	0,98
19:49:00	23	14,64	0,98
19:50:00	23	14,64	0,98
19:51:00	24	14,64	0,98
19:52:00	24	14,64	0,98
19:53:00	23	14,64	0,98
19:54:00	23	14,64	0,98
19:55:00	23	14,64	0,98
19:56:00	23	14,64	0,98
19:57:00	23	14,64	0,98
19:58:00	23	14,64	0,98
19:59:00	23	14,64	0,98
20:00:00	23	14,64	0,98
20:01:00	23	14,64	0,98
20:02:00	23	14,64	0,98
20:03:00	23	14,64	0,98
20:04:00	23	14,64	0,98
20:05:00	23	14,64	0,98
20:06:00	23	14,64	0,98
20:07:00	23	14,64	0,98
20:08:00	23	14,64	0,98
20:09:00	23	14,64	0,98
20:10:00	23	14,64	0,98
20:11:00	22	14,64	0,98
20:12:00	23	14,64	0,98
20:13:00	23	14,64	0,98
20:14:00	23	14,64	0,98
20:15:00	23	14,64	0,98
20:16:00	23	14,64	0,98
20:17:00	22	14,64	0,98
20:18:00	23	14,64	0,98
20:19:00	23	14,64	0,98
20:20:00	22	14,64	0,98
20:21:00	22	14,64	0,98
20:22:00	23	14,64	0,98
20:23:00	22	14,64	0,98
20:24:00	23	14,64	0,98
20:25:00	23	14,64	0,98
20:26:00	23	14,64	0,98
20:27:00	22	14,64	0,98
20:28:00	22	14,64	0,98
20:29:00	22	14,64	0,98
20:30:00	22	14,64	0,98
20:31:00	22	14,64	0,98
20:32:00	22	14,64	0,98
20:33:00	22	14,64	0,98
20:34:00	22	14,62	0,99
20:35:00	22	14,62	0,99
20:36:00	22	14,62	0,99
20:37:00	22	14,62	0,99
20:38:00	22	14,62	0,99
20:39:00	22	14,62	0,99
20:40:00	22	14,62	0,99
20:41:00	23	14,62	0,99
20:42:00	22	14,61	1,00
20:43:00	22	14,62	0,99
20:44:00	22	14,62	0,99
20:45:00	22	14,62	0,99
20:46:00	22	14,62	0,99
20:47:00	22	14,61	1,00
20:48:00	22	14,61	1,00
20:49:00	22	14,61	1,00
20:50:00	22	14,61	1,00
20:51:00	22	14,61	1,00
20:52:00	22	14,61	1,00
20:53:00	22	14,61	1,00
20:54:00	22	14,61	1,00
20:55:00	22	14,61	1,00
20:56:00	22	14,61	1,00
20:57:00	22	14,61	1,00
20:58:00	22	14,61	1,00
20:59:00	22	14,61	1,00
21:00:00	22	14,61	1,00
21:01:00	22	14,61	1,00
21:02:00	22	14,61	1,00
21:03:00	22	14,61	1,00
21:04:00	22	14,61	1,00
21:05:00	22	14,61	1,00
21:06:00	22	14,61	1,00
21:07:00	22	14,61	1,00
21:08:00	22	14,61	1,00
21:09:00	22	14,61	1,00
21:10:00	22	14,61	1,00
21:11:00	22	14,61	1,00
21:12:00	22	14,61	1,00
21:13:00	22	14,61	1,00
21:14:00	22	14,61	1,00
21:15:00	22	14,61	1,00
21:16:00	22	14,61	1,00
21:17:00	22	14,60	1,01
21:18:00	22	14,61	1,00
21:19:00	22	14,60	1,01
21:20:00	22	14,60	1,01
21:21:00	22	14,60	1,01
21:22:00	22	14,60	1,01
21:23:00	22	14,60	1,01
21:24:00	22	14,60	1,01
21:25:00	22	14,60	1,01
21:26:00	22	14,60	1,01
21:27:00	22	14,59	1,01
21:28:00	22	14,60	1,01
21:29:00	22	14,60	1,01
21:30:00	22	14,59	1,01
21:31:00	22	14,59	1,01
21:32:00	22	14,59	1,01
21:33:00	22	14,59	1,01
21:34:00	22	14,59	1,01
21:35:00	22	14,59	1,01
21:36:00	22	14,59	1,01
21:37:00	22	14,59	1,01
21:38:00	22	14,59	1,01
21:39:00	22	14,59	1,01
21:40:00	22	14,58	1,02
21:41:00	22	14,58	1,02
21:42:00	22	14,58	1,02
21:43:00	22	14,58	1,02
21:44:00	22	14,58	1,02
21:45:00	22	14,58	1,02
21:46:00	22	14,58	1,02
21:47:00	22	14,58	1,02
21:48:00	22	14,58	1,02
21:49:00	22	14,58	1,02
21:50:00	22	14,58	1,02
21:51:00	22	14,58	1,02
21:52:00	22	14,58	1,02
21:53:00	22	14,58	1,02
21:54:00	22	14,58	1,02
21:55:00	22	14,58	1,02
21:56:00	22	14,58	1,02
21:57:00	22	14,58	1,02
21:58:00	22	14,58	1,02
21:59:00	22	14,58	1,02
22:00:00	22	14,58	1,02
22:01:00	22	14,58	1,02
22:02:00	22	14,58	1,02
22:03:00	22	14,57	1,03
22:04:00	22	14,57	1,03
22:05:00	22	14,57	1,03
22:06:00	22	14,57	1,03
22:07:00	22	14,57	1,03
22:08:00	22	14,57	1,03
22:09:00	22	14,57	1,03
22:10:00	22	14,57	1,03
22:11:00	22	14,57	1,03
22:12:00	22	14,57	1,03
22:13:00	22	14,57	1,03
22:14:00	22	14,57	1,03
22:15:00	22	14,57	1,03
22:16:00	22	14,57	1,03
22:17:00	22	14,57	1,03
22:18:00	22	14,57	1,03
22:19:00	22	14,57	1,03
22:20:00	22	14,57	1,03
22:21:00	22	14,57	1,03
22:22:00	22	14,57	1,03
22:23:00	22	14,57	1,03
22:24:00	22	14,57	1,03
22:25:00	22	14,57	1,03
22:26:00	22	14,56	1,03
22:27:00	22	14,56	1,03
22:28:00	22	14,56	1,03
22:29:00	22	14,56	1,03
22:30:00	22	14,56	1,03
22:31:00	22	14,56	1,03
22:32:00	22	14,57	1,03
22:33:00	22	14,57	1,03
22:34:00	22	14,55	1,04
22:35:00	22	14,55	1,04
22:36:00	22	14,55	1,04
22:37:00	22	14,55	1,04
22:38:00	22	14,55	1,04
22:39:00	22	14,55	1,04
22:40:00	22	14,55	1,04
22:41:00	22	14,55	1,04
22:42:00	22	14,55	1,04
22:43:00	22	14,55	1,04
22:44:00	22	14,55	1,04
22:45:00	22	14,55	1,04
22:46:00	22	14,55	1,04
22:47:00	22	14,55	1,04
22:48:00	22	14,55	1,04
22:49:00	22	14,55	1,04
22:50:00	22	14,54	1,05
22:51:00	23	14,54	1,05
22:52:00	22	14,54	1,05
22:53:00	22	14,54	1,05
22:54:00	22	14,54	1,05
22:55:00	22	14,54	1,05
22:56:00	22	14,53	1,06
22:57:00	22	14,54	1,05
22:58:00	22	14,53	1,06
22:59:00	23	14,53	1,06
23:00:00	23	14,53	1,06
23:01:00	22	14,53	1,06
23:02:00	23	14,53	1,06
23:03:00	23	14,53	1,06
23:04:00	23	14,53	1,06
23:05:00	23	14,52	1,06
23:06:00	23	14,52	1,06
23:07:00	23	14,52	1,06
23:08:00	22	14,52	1,06
23:09:00	23	14,52	1,06
23:10:00	23	14,52	1,06
23:11:00	23	14,52	1,06
23:12:00	23	14,52	1,06
23:13:00	23	14,52	1,07
23:14:00	23	14,52	1,06
23:15:00	23	14,52	1,07
23:16:00	23	14,52	1,07
23:17:00	23	14,52	1,07
23:18:00	23	14,52	1,07
23:19:00	23	14,52	1,07
23:20:00	23	14,52	1,07
23:21:00	23	14,52	1,07
23:22:00	23	14,52	1,07
23:23:00	23	14,51	1,07
23:24:00	23	14,51	1,07
23:25:00	23	14,51	1,07
23:26:00	23	14,51	1,07
23:27:00	23	14,51	1,07
23:28:00	23	14,51	1,07
23:29:00	23	14,51	1,07
23:30:00	23	14,50	1,08
23:31:00	23	14,50	1,08
23:32:00	23	14,50	1,08
23:33:00	23	14,50	1,08
23:34:00	23	14,50	1,08
23:35:00	23	14,50	1,08
23:36:00	23	14,50	1,08
23:37:00	24	14,50	1,08
23:38:00	23	14,49	1,08
23:39:00	23	14,49	1,08
23:40:00	23	14,49	1,08
23:41:00	23	14,49	1,08
23:42:00	24	14,49	1,08
23:43:00	23	14,49	1,08
23:44:00	23	14,49	1,08
23:45:00	23	14,49	1,08
23:46:00	23	14,49	1,08
23:47:00	23	14,49	1,08
23:48:00	23	14,49	1,09
23:49:00	23	14,49	1,09
23:50:00	24	14,49	1,09
23:51:00	23	14,49	1,09
23:52:00	24	14,49	1,09
23:53:00	24	14,49	1,09
23:54:00	23	14,49	1,09
23:55:00	23	14,49	1,09
23:56:00	23	14,48	1,09
23:57:00	24	14,48	1,09
23:58:00	24	14,48	1,09
23:59:00	24	14,48	1,09
24:00:00	24	14,48	1,09
24:01:00	24	14,48	1,09
24:02:00	24	14,48	1,09
24:03:00	24	14,48	1,09
24:04:00	24	14,47	1,10
24:05:00	24	14,47	1,10
24:06:00	24	14,47	1,10
24:07:00	24	14,47	1,10
24:08:00	24	14,47	1,10
24:09:00	24	14,47	1,10
24:10:00	24	14,46	1,10
24:11:00	24	14,47	1,10
24:12:00	24	14,46	1,10
24:13:00	24	14,46	1,10
24:14:00	24	14,46	1,10
24:15:00	24	14,46	1,10
24:16:00	24	14,46	1,10
24:17:00	24	14,46	1,10
24:18:00	24	14,46	1,10
24:19:00	24	14,46	1,10
24:20:00	24	14,46	1,10
24:21:00	24	14,46	1,11
24:22:00	24	14,46	1,10
24:23:00	24	14,46	1,11
24:24:00	24	14,46	1,11
24:25:00	24	14,46	1,11
24:26:00	24	14,46	1,11
24:27:00	24	14,46	1,11
24:28:00	24	14,46	1,11
24:29:00	24	14,46	1,11
24:30:00	24	14,45	1,11
24:31:00	24	14,45	1,11
24:32:00	24	14,45	1,11
24:33:00	24	14,45	1,11
24:34:00	24	14,45	1,11
24:35:00	24	14,45	1,11
24:36:00	24	14,45	1,11
24:37:00	24	14,45	1,11
24:38:00	24	14,45	1,11
24:39:00	24	14,45	1,11
24:40:00	24	14,44	1,12
24:41:00	24	14,44	1,12
24:42:00	24	14,44	1,12
24:43:00	25	14,44	1,12
24:44:00	24	14,44	1,12
24:45:00	24	14,44	1,12
24:46:00	24	14,44	1,12
24:47:00	24	14,44	1,12
24:48:00	24	14,43	1,13
24:49:00	24	14,43	1,13
24:50:00	24	14,43	1,13
24:51:00	24	14,43	1,13
24:52:00	24	14,43	1,13
24:53:00	24	14,43	1,13
24:54:00	24	14,43	1,13
24:55:00	24	14,43	1,13
24:56:00	25	14,43	1,13
24:57:00	25	14,43	1,13
24:58:00	25	14,43	1,13
24:59:00	25	14,43	1,13
25:00:00	25	14,43	1,13
25:01:00	25	14,43	1,13
25:02:00	25	14,43	1,13
25:03:00	24	14,43	1,13
25:04:00	25	14,43	1,13
25:05:00	25	14,43	1,13
25:06:00	25	14,43	1,13
25:07:00	25	14,42	1,14
25:08:00	25	14,42	1,14
25:09:00	25	14,42	1,14
25:10:00	24	14,42	1,14
25:11:00	25	14,42	1,14
25:12:00	25	14,42	1,14
25:13:00	25	14,42	1,14
25:14:00	25	14,41	1,14
25:15:00	25	14,41	1,14
25:16:00	25	14,42	1,14
25:17:00	25	14,41	1,14
25:18:00	24	14,41	1,14
25:19:00	25	14,41	1,14
25:20:00	25	14,41	1,14
25:21:00	25	14,41	1,14
25:22:00	25	14,41	1,14
25:23:00	25	14,41	1,14
25:24:00	25	14,41	1,14
25:25:00	25	14,40	1,15
25:26:00	25	14,40	1,15
25:27:00	25	14,40	1,15
25:28:00	25	14,40	1,15
25:29:00	25	14,40	1,15
25:30:00	25	14,40	1,15
25:31:00	25	14,40	1,15
25:32:00	25	14,40	1,15
25:33:00	24	14,40	1,15
25:34:00	25	14,40	1,15
25:35:00	24	14,40	1,15
25:36:00	24	14,40	1,15
25:37:00	25	14,40	1,15
25:38:00	24	14,40	1,15
25:39:00	24	14,40	1,15
25:40:00	24	14,40	1,15
25:41:00	24	14,40	1,15
25:42:00	24	14,40	1,15
25:43:00	24	14,40	1,15
25:44:00	24	14,40	1,15
25:45:00	24	14,40	1,15
25:46:00	24	14,40	1,15
25:47:00	24	14,41	1,14
25:48:00	24	14,40	1,15
25:49:00	24	14,40	1,15
25:50:00	24	14,40	1,15
25:51:00	23	14,41	1,14
25:52:00	23	14,41	1,14
25:53:00	24	14,41	1,14
25:54:00	24	14,41	1,14
25:55:00	24	14,41	1,14
25:56:00	24	14,41	1,14
25:57:00	24	14,41	1,14
25:58:00	24	14,41	1,14
25:59:00	24	14,41	1,14
26:00:00	24	14,40	1,15
26:01:00	24	14,41	1,14
26:02:00	24	14,41	1,14
26:03:00	23	14,40	1,15
26:04:00	24	14,40	1,15
26:05:00	24	14,40	1,15
26:06:00	24	14,40	1,15
26:07:00	24	14,40	1,15
26:08:00	24	14,40	1,15
26:09:00	24	14,40	1,15
26:10:00	24	14,40	1,15
26:11:00	24	14,40	1,15
26:12:00	23	14,40	1,15
26:13:00	24	14,40	1,15
26:14:00	23	14,40	1,15
26:15:00	24	14,40	1,15
26:16:00	24	14,40	1,15
26:17:00	24	14,40	1,15
26:18:00	24	14,40	1,15
26:19:00	24	14,40	1,15
26:20:00	24	14,40	1,15
26:21:00	24	14,40	1,15
26:22:00	24	14,40	1,15
26:23:00	24	14,40	1,15
26:24:00	24	14,40	1,15
26:25:00	24	14,40	1,15
26:26:00	24	14,40	1,15
26:27:00	24	14,39	1,16
26:28:00	24	14,39	1,16
26:29:00	24	14,39	1,16
26:30:00	24	14,39	1,16
26:31:00	24	14,39	1,16
26:32:00	24	14,39	1,16
26:33:00	24	14,39	1,16
26:34:00	24	14,39	1,16
26:35:00	24	14,39	1,16
26:36:00	24	14,38	1,17
26:37:00	24	14,38	1,17
26:38:00	24	14,38	1,17
26:39:00	24	14,38	1,17
26:40:00	24	14,38	1,17
26:41:00	24	14,38	1,17
26:42:00	24	14,38	1,17
26:43:00	24	14,38	1,17
26:44:00	24	14,38	1,17
26:45:00	24	14,37	1,17
26:46:00	24	14,37	1,17
26:47:00	24	14,37	1,17
26:48:00	24	14,37	1,17
26:49:00	24	14,37	1,17
26:50:00	24	14,37	1,17
26:51:00	24	14,37	1,17
26:52:00	24	14,37	1,17
26:53:00	24	14,37	1,17
26:54:00	25	14,37	1,18
26:55:00	24	14,37	1,18
26:56:00	24	14,37	1,18
26:57:00	24	14,37	1,18
26:58:00	24	14,37	1,18
26:59:00	24	14,37	1,18
27:00:00	24	14,37	1,18
27:01:00	24	14,37	1,18
27:02:00	24	14,37	1,18
27:03:00	24	14,37	1,18
27:04:00	24	14,36	1,18
27:05:00	24	14,36	1,18
27:06:00	24	14,36	1,18
27:07:00	24	14,36	1,18
27:08:00	25	14,36	1,18
27:09:00	24	14,36	1,18
27:10:00	24	14,36	1,18
27:11:00	25	14,36	1,18
27:12:00	25	14,36	1,18
27:13:00	24	14,35	1,19
27:14:00	25	14,35	1,19
27:15:00	25	14,35	1,19
27:16:00	24	14,35	1,19
27:17:00	25	14,35	1,19
27:18:00	24	14,35	1,19
27:19:00	25	14,35	1,19
27:20:00	25	14,35	1,19
27:21:00	24	14,35	1,19
27:22:00	25	14,34	1,19
27:23:00	25	14,34	1,19
27:24:00	24	14,34	1,19
27:25:00	24	14,34	1,19
27:26:00	25	14,34	1,19
27:27:00	25	14,34	1,19
27:28:00	25	14,34	1,19
27:29:00	25	14,34	1,19
27:30:00	25	14,34	1,19
27:31:00	25	14,34	1,20
27:32:00	25	14,34	1,20
27:33:00	25	14,34	1,20
27:34:00	25	14,34	1,20
27:35:00	25	14,34	1,20
27:36:00	24	14,34	1,20
27:37:00	25	14,34	1,20
27:38:00	25	14,34	1,20
27:39:00	25	14,34	1,20
27:40:00	25	14,34	1,20
27:41:00	25	14,34	1,20
27:42:00	25	14,33	1,21
27:43:00	25	14,33	1,21
27:44:00	25	14,33	1,21
27:45:00	25	14,33	1,21
27:46:00	25	14,33	1,21
27:47:00	25	14,33	1,21
27:48:00	25	14,33	1,21
27:49:00	25	14,33	1,21
27:50:00	25	14,33	1,21
27:51:00	25	14,33	1,21
27:52:00	25	14,33	1,21
27:53:00	25	14,32	1,21
27:54:00	25	14,32	1,21
27:55:00	25	14,32	1,21
27:56:00	25	14,32	1,21
27:57:00	25	14,32	1,21
27:58:00	25	14,32	1,21
27:59:00	25	14,32	1,21
28:00:00	25	14,32	1,21
28:01:00	25	14,32	1,21
28:02:00	25	14,32	1,21
28:03:00	25	14,31	1,22
28:04:00	25	14,31	1,22
28:05:00	25	14,31	1,22
28:06:00	25	14,31	1,22
28:07:00	25	14,31	1,22
28:08:00	25	14,31	1,22
28:09:00	25	14,31	1,22
28:10:00	25	14,31	1,22
28:11:00	25	14,31	1,22
28:12:00	26	14,31	1,22
28:13:00	25	14,31	1,22
28:14:00	25	14,31	1,22
28:15:00	25	14,31	1,22
28:16:00	25	14,31	1,22
28:17:00	26	14,31	1,22
28:18:00	25	14,31	1,22
28:19:00	25	14,31	1,22
28:20:00	25	14,31	1,22
28:21:00	25	14,31	1,22
28:22:00	25	14,31	1,22
28:23:00	25	14,31	1,22
28:24:00	25	14,31	1,22
28:25:00	25	14,31	1,22
28:26:00	25	14,30	1,23
