Repository: ProgWizer/parser

File: project-root/data/Data Acquisition/Data Acquisition/2004 year (80)/UCA L Research G1450+8%MS-AS+1%SMS+0.2%R-7(74C).txt (part 1 of 2)
--Test Summary--
Full Path and File Name	
Instrument Name	4262L
Instrument Type	Model 4262 Twin Cell UCA
Instrument Serial Number	111L
Test Start Date	12.10.2004
Test Start Time	3:22:02
Test Stop Date	13.10.2004
Test Stop Time	22:23:14
Test Length	43:01:12
Final Sample Time Offset	43:01:00
Controller Schedule Name	
Sampling Period	60 seconds
Comments	T:74(60), 96 (240)
Information	WellID	
Information	Customer	Rospan
Information	CementClass	PCT-I-G
Information	CementMfr	Duckerhoff
Information	Additives	8%MS-AS+1%SMS+0.2%R-7
Information	Density	1450
Information	BHCT	74
Information	BHST	96
Information	FluidLoss	
Information	JobType	Research
Calculated Value	CS_50	0:34:00
Calculated Value	CS_500	15:11:00
Calculated Value	CS_Time8h	1,89 MPa
Calculated Value	CS_Time16h	3,50 MPa
Calculated Value	CS_Time24h	4,20 MPa
Calculated Value	CS_Time48h	N/A
Calculated Value	CS_Time72h	N/A
Calculated Curve	Compressive Strength	Compressive strength type A (less than 14 lb/gal)
Initial Temperature (°C)	24 °C
Final Temperature (°C)	95 °C
Initial Transit Time (microsec/in)	17,01 microsec/in
Final Transit Time (microsec/in)	11,77 microsec/in
Initial Compressive Strength (MPa)	0,00 MPa
Final Compressive Strength (MPa)	4,86 MPa
--Data--
Time (HH:MM:SS)	Temperature (°C)	Transit Time (microsec/in)	Compressive Strength (MPa)
0:00:00	24	17,01	0,00
0:01:00	24	17,19	0,00
0:02:00	24	17,23	0,00
0:03:00	24	17,26	0,00
0:04:00	24		
0:05:00	24	16,25	0,26
0:06:00	25	16,26	0,25
0:07:00	25	16,28	0,25
0:08:00	25	16,29	0,24
0:09:00	26	16,30	0,24
0:10:00	26	16,30	0,24
0:11:00	27	16,31	0,23
0:12:00	28	16,31	0,23
0:13:00	29	16,31	0,23
0:14:00	30	16,30	0,24
0:15:00	31	16,29	0,24
0:16:00	32	16,28	0,25
0:17:00	33	16,26	0,25
0:18:00	34	16,25	0,26
0:19:00	35	16,23	0,26
0:20:00	37	16,22	0,27
0:21:00	37	16,20	0,27
0:22:00	38	16,19	0,28
0:23:00	39	16,17	0,29
0:24:00	41	16,16	0,29
0:25:00	41	16,14	0,30
0:26:00	42	16,13	0,30
0:27:00	43	16,11	0,31
0:28:00	44	16,10	0,32
0:29:00	45	16,09	0,32
0:30:00	46	16,08	0,32
0:31:00	47	16,07	0,33
0:32:00	48	16,05	0,33
0:33:00	49	16,04	0,34
0:34:00	50	16,03	0,34
0:35:00	51	16,02	0,35
0:36:00	52	16,01	0,35
0:37:00	53	16,00	0,36
0:38:00	54	15,99	0,36
0:39:00	54	15,98	0,36
0:40:00	56	15,98	0,36
0:41:00	56	15,97	0,37
0:42:00	57	15,97	0,37
0:43:00	58	15,96	0,37
0:44:00	59	15,96	0,37
0:45:00	60	15,96	0,37
0:46:00	61	15,95	0,38
0:47:00	62	15,94	0,38
0:48:00	62	15,95	0,38
0:49:00	63	15,94	0,38
0:50:00	64	15,94	0,38
0:51:00	65	15,94	0,38
0:52:00	66	15,93	0,38
0:53:00	67	15,93	0,38
0:54:00	67	15,94	0,38
0:55:00	68	15,93	0,38
0:56:00	69	15,94	0,38
0:57:00	70	15,95	0,38
0:58:00	71	15,94	0,38
0:59:00	72	15,95	0,38
1:00:00	73	15,95	0,38
1:01:00	73	15,96	0,37
1:02:00	74	15,96	0,37
1:03:00	75	15,96	0,37
1:04:00	76	15,96	0,37
1:05:00	77	15,96	0,37
1:06:00	77	15,97	0,37
1:07:00	77	15,98	0,36
1:08:00	78	15,98	0,36
1:09:00	78	15,99	0,36
1:10:00	77	15,99	0,36
1:11:00	77	15,99	0,36
1:12:00	77	15,99	0,36
1:13:00	77	15,99	0,36
1:14:00	77	16,00	0,36
1:15:00	76	16,00	0,36
1:16:00	77	16,01	0,35
1:17:00	76	16,01	0,35
1:18:00	76	16,01	0,35
1:19:00	76	16,02	0,35
1:20:00	76	16,02	0,35
1:21:00	76	16,02	0,35
1:22:00	76	16,02	0,35
1:23:00	76	16,02	0,35
1:24:00	76	16,02	0,35
1:25:00	76	16,02	0,35
1:26:00	76	16,02	0,35
1:27:00	76	16,02	0,35
1:28:00	76	16,02	0,35
1:29:00	76	16,02	0,35
1:30:00	76	16,03	0,34
1:31:00	76	16,02	0,35
1:32:00	76	16,03	0,34
1:33:00	76	16,02	0,35
1:34:00	76	16,03	0,34
1:35:00	77	16,03	0,34
1:36:00	77	16,02	0,35
1:37:00	77	16,03	0,34
1:38:00	77	16,03	0,34
1:39:00	77	16,03	0,34
1:40:00	77	16,03	0,34
1:41:00	77	16,04	0,34
1:42:00	77	16,04	0,34
1:43:00	77	16,04	0,34
1:44:00	77	16,04	0,34
1:45:00	78	16,04	0,34
1:46:00	78	16,04	0,34
1:47:00	78	16,03	0,34
1:48:00	78	16,04	0,34
1:49:00	78	16,05	0,34
1:50:00	78	16,05	0,34
1:51:00	78	16,05	0,34
1:52:00	78	16,05	0,34
1:53:00	78	16,05	0,34
1:54:00	78	16,05	0,34
1:55:00	78	16,05	0,34
1:56:00	78	16,05	0,33
1:57:00	79	16,05	0,33
1:58:00	79	16,05	0,34
1:59:00	79	16,05	0,33
2:00:00	79	16,05	0,33
2:01:00	79	16,05	0,33
2:02:00	79	16,05	0,33
2:03:00	79	16,05	0,33
2:04:00	79	16,05	0,33
2:05:00	79	16,05	0,33
2:06:00	79	16,06	0,33
2:07:00	79	16,05	0,33
2:08:00	80	16,05	0,33
2:09:00	80	16,06	0,33
2:10:00	80	16,05	0,33
2:11:00	80	16,05	0,33
2:12:00	80	16,06	0,33
2:13:00	80	16,06	0,33
2:14:00	80	16,07	0,33
2:15:00	80	16,07	0,33
2:16:00	80	16,06	0,33
2:17:00	80	16,06	0,33
2:18:00	80	16,07	0,33
2:19:00	81	16,06	0,33
2:20:00	81	16,07	0,33
2:21:00	81	16,06	0,33
2:22:00	81	16,06	0,33
2:23:00	81	16,07	0,33
2:24:00	81	16,07	0,33
2:25:00	81	16,07	0,33
2:26:00	81	16,07	0,33
2:27:00	81	16,08	0,32
2:28:00	81	16,08	0,32
2:29:00	82	16,07	0,33
2:30:00	81	16,08	0,32
2:31:00	82	16,07	0,33
2:32:00	81	16,08	0,32
2:33:00	82	16,07	0,33
2:34:00	82	16,08	0,32
2:35:00	82	16,07	0,33
2:36:00	82	16,08	0,32
2:37:00	82	16,08	0,32
2:38:00	82	16,08	0,32
2:39:00	83	16,08	0,32
2:40:00	82	16,08	0,32
2:41:00	83	16,08	0,32
2:42:00	83	16,08	0,32
2:43:00	83	16,08	0,32
2:44:00	83	16,08	0,32
2:45:00	83	16,08	0,32
2:46:00	83	16,08	0,32
2:47:00	83	16,09	0,32
2:48:00	83	16,09	0,32
2:49:00	83	16,09	0,32
2:50:00	83	16,09	0,32
2:51:00	83	16,09	0,32
2:52:00	84	16,10	0,32
2:53:00	84	16,10	0,32
2:54:00	84	16,10	0,32
2:55:00	84	16,10	0,32
2:56:00	84	16,10	0,32
2:57:00	84	16,11	0,31
2:58:00	84	16,11	0,31
2:59:00	84	16,11	0,31
3:00:00	84	16,11	0,31
3:01:00	84	16,11	0,31
3:02:00	85	16,11	0,31
3:03:00	85	16,11	0,31
3:04:00	85	16,11	0,31
3:05:00	85	16,11	0,31
3:06:00	85	16,11	0,31
3:07:00	85	16,12	0,31
3:08:00	85	16,12	0,31
3:09:00	85	16,12	0,31
3:10:00	85	16,12	0,31
3:11:00	85	16,12	0,31
3:12:00	85	16,12	0,31
3:13:00	86	16,13	0,30
3:14:00	86	16,13	0,30
3:15:00	86	16,13	0,30
3:16:00	85	16,14	0,30
3:17:00	86	16,14	0,30
3:18:00	86	16,14	0,30
3:19:00	86	16,14	0,30
3:20:00	86	16,14	0,30
3:21:00	86	16,14	0,30
3:22:00	86	16,16	0,29
3:23:00	86	16,14	0,30
3:24:00	87	16,15	0,29
3:25:00	87	16,15	0,29
3:26:00	87	16,15	0,29
3:27:00	87	16,16	0,29
3:28:00	87	16,16	0,29
3:29:00	87	16,17	0,29
3:30:00	87	16,17	0,29
3:31:00	87	16,17	0,29
3:32:00	87	16,18	0,28
3:33:00	87	16,17	0,29
3:34:00	88	16,17	0,29
3:35:00	87	16,18	0,28
3:36:00	88	16,18	0,28
3:37:00	88	16,18	0,28
3:38:00	88	16,19	0,28
3:39:00	88	16,19	0,28
3:40:00	88	16,18	0,28
3:41:00	88	16,19	0,28
3:42:00	88	16,20	0,28
3:43:00	88	16,20	0,27
3:44:00	88	16,20	0,28
3:45:00	89	16,20	0,27
3:46:00	89	16,20	0,27
3:47:00	89	16,21	0,27
3:48:00	89	16,21	0,27
3:49:00	89	16,21	0,27
3:50:00	89	16,21	0,27
3:51:00	89	16,22	0,27
3:52:00	89	16,23	0,27
3:53:00	89	16,23	0,27
3:54:00	89	16,23	0,26
3:55:00	89	16,23	0,27
3:56:00	89	16,23	0,27
3:57:00	89	16,23	0,26
3:58:00	90	16,23	0,26
3:59:00	90	16,25	0,26
4:00:00	90	16,24	0,26
4:01:00	90	16,25	0,26
4:02:00	90	16,27	0,25
4:03:00	90	16,26	0,25
4:04:00	90	16,27	0,25
4:05:00	90	16,27	0,25
4:06:00	90	16,28	0,25
4:07:00	90	16,28	0,25
4:08:00	90	16,29	0,24
4:09:00	91	16,28	0,25
4:10:00	91	16,30	0,24
4:11:00	91	16,29	0,24
4:12:00	91	16,30	0,24
4:13:00	91	16,32	0,23
4:14:00	91	16,30	0,24
4:15:00	91	16,33	0,23
4:16:00	91	16,32	0,23
4:17:00	91	16,32	0,23
4:18:00	91	16,34	0,22
4:19:00	91	16,33	0,23
4:20:00	92	16,32	0,23
4:21:00	92	16,34	0,22
4:22:00	92	16,35	0,22
4:23:00	92	16,35	0,22
4:24:00	92	16,35	0,22
4:25:00	92	16,36	0,21
4:26:00	92	16,37	0,21
4:27:00	92	16,38	0,21
4:28:00	92	16,39	0,20
4:29:00	92	16,39	0,20
4:30:00	92	16,41	0,20
4:31:00	93	16,41	0,20
4:32:00	93	16,43	0,19
4:33:00	93	16,42	0,19
4:34:00	93	16,44	0,19
4:35:00	93	16,44	0,19
4:36:00	93	16,45	0,18
4:37:00	93	16,47	0,18
4:38:00	94	16,46	0,18
4:39:00	93	16,47	0,17
4:40:00	93	16,53	0,16
4:41:00	93	16,52	0,16
4:42:00	94	16,54	0,15
4:43:00	93	16,54	0,15
4:44:00	94	16,53	0,15
4:45:00	94	16,54	0,15
4:46:00	94	16,54	0,15
4:47:00	94	16,56	0,15
4:48:00	94	16,56	0,14
4:49:00	94	16,57	0,14
4:50:00	94	16,56	0,14
4:51:00	94	16,57	0,14
4:52:00	94	16,58	0,14
4:53:00	95	16,58	0,14
4:54:00	95	16,59	0,13
4:55:00	95	16,59	0,13
4:56:00	95	16,60	0,13
4:57:00	95	16,64	0,12
4:58:00	95	16,65	0,11
4:59:00	95	16,65	0,12
5:00:00	95	16,67	0,11
5:01:00	95	16,67	0,11
5:02:00	95	16,68	0,10
5:03:00	95	16,68	0,10
5:04:00	96	16,68	0,10
5:05:00	95	16,70	0,10
5:06:00	96	16,69	0,10
5:07:00	96	16,71	0,10
5:08:00	96	16,71	0,10
5:09:00	96	16,71	0,09
5:10:00	96	16,71	0,09
5:11:00	95	16,71	0,10
5:12:00	96	16,71	0,09
5:13:00	96	16,73	0,09
5:14:00	96	16,74	0,09
5:15:00	96	16,75	0,08
5:16:00	96	16,74	0,08
5:17:00	96	16,74	0,09
5:18:00	96	16,75	0,08
5:19:00	96	16,75	0,08
5:20:00	96	16,74	0,08
5:21:00	96	16,75	0,08
5:22:00	96	16,75	0,08
5:23:00	96	16,76	0,08
5:24:00	96	16,75	0,08
5:25:00	96	16,76	0,08
5:26:00	96	16,76	0,08
5:27:00	96	16,74	0,08
5:28:00	95	16,74	0,08
5:29:00	96	16,74	0,09
5:30:00	95	16,74	0,09
5:31:00	96	16,74	0,09
5:32:00	96	16,72	0,09
5:33:00	96	16,73	0,09
5:34:00	96	16,71	0,09
5:35:00	95	16,71	0,09
5:36:00	96	16,71	0,10
5:37:00	96	16,69	0,10
5:38:00	95	16,69	0,10
5:39:00	95	16,68	0,11
5:40:00	95	16,67	0,11
5:41:00	95	16,65	0,11
5:42:00	95	16,65	0,11
5:43:00	95	16,63	0,12
5:44:00	95	16,62	0,13
5:45:00	95	16,60	0,13
5:46:00	95	16,59	0,14
5:47:00	96	16,57	0,14
5:48:00	96	16,56	0,15
5:49:00	95	16,53	0,15
5:50:00	95	16,50	0,16
5:51:00	95	16,49	0,17
5:52:00	95	16,47	0,17
5:53:00	95	16,44	0,19
5:54:00	95	16,43	0,19
5:55:00	95	16,40	0,20
5:56:00	95	16,37	0,21
5:57:00	96	16,34	0,22
5:58:00	96	16,32	0,23
5:59:00	95	16,29	0,24
6:00:00	96	16,26	0,25
6:01:00	95	16,23	0,26
6:02:00	95	16,20	0,27
6:03:00	96	16,17	0,29
6:04:00	95	16,14	0,30
6:05:00	95	16,11	0,31
6:06:00	95	16,08	0,32
6:07:00	95	16,05	0,33
6:08:00	96	16,02	0,35
6:09:00	96	15,99	0,36
6:10:00	96	15,95	0,38
6:11:00	96	15,92	0,39
6:12:00	96	15,89	0,40
6:13:00	96	15,86	0,42
6:14:00	95	15,83	0,43
6:15:00	96	15,79	0,45
6:16:00	96	15,76	0,46
6:17:00	96	15,72	0,48
6:18:00	95	15,69	0,49
6:19:00	95	15,66	0,50
6:20:00	95	15,63	0,52
6:21:00	95	15,60	0,54
6:22:00	96	15,57	0,55
6:23:00	95	15,53	0,57
6:24:00	95	15,50	0,58
6:25:00	95	15,47	0,60
6:26:00	95	15,43	0,62
6:27:00	95	15,40	0,63
6:28:00	95	15,36	0,65
6:29:00	95	15,33	0,67
6:30:00	95	15,30	0,68
6:31:00	96	15,27	0,70
6:32:00	95	15,24	0,72
6:33:00	95	15,21	0,74
6:34:00	95	15,18	0,75
6:35:00	95	15,15	0,77
6:36:00	95	15,12	0,79
6:37:00	96	15,08	0,81
6:38:00	95	15,05	0,83
6:39:00	95	15,02	0,85
6:40:00	96	14,99	0,86
6:41:00	95	14,97	0,88
6:42:00	95	14,94	0,89
6:43:00	95	14,91	0,91
6:44:00	95	14,88	0,93
6:45:00	95	14,85	0,95
6:46:00	95	14,82	0,97
6:47:00	95	14,79	0,98
6:48:00	95	14,77	1,00
6:49:00	95	14,75	1,01
6:50:00	95	14,72	1,03
6:51:00	95	14,70	1,05
6:52:00	95	14,67	1,06
6:53:00	95	14,64	1,08
6:54:00	95	14,62	1,10
6:55:00	95	14,60	1,12
6:56:00	95	14,58	1,13
6:57:00	95	14,55	1,15
6:58:00	95	14,53	1,16
6:59:00	95	14,51	1,18
7:00:00	95	14,49	1,20
7:01:00	95	14,47	1,21
7:02:00	96	14,45	1,22
7:03:00	95	14,43	1,24
7:04:00	95	14,40	1,26
7:05:00	95	14,39	1,27
7:06:00	95	14,37	1,28
7:07:00	95	14,35	1,30
7:08:00	95	14,33	1,31
7:09:00	95	14,31	1,32
7:10:00	95	14,29	1,34
7:11:00	95	14,28	1,35
7:12:00	95	14,26	1,37
7:13:00	95	14,25	1,38
7:14:00	96	14,22	1,40
7:15:00	95	14,21	1,41
7:16:00	96	14,19	1,42
7:17:00	95	14,18	1,43
7:18:00	95	14,16	1,44
7:19:00	95	14,15	1,46
7:20:00	95	14,13	1,47
7:21:00	95	14,12	1,48
7:22:00	95	14,10	1,49
7:23:00	95	14,09	1,51
7:24:00	95	14,07	1,52
7:25:00	95	14,06	1,53
7:26:00	95	14,05	1,54
7:27:00	95	14,04	1,55
7:28:00	96	14,02	1,57
7:29:00	95	14,01	1,58
7:30:00	95	13,99	1,59
7:31:00	95	13,98	1,60
7:32:00	95	13,97	1,61
7:33:00	95	13,95	1,63
7:34:00	95	13,95	1,63
7:35:00	96	13,93	1,65
7:36:00	95	13,92	1,66
7:37:00	95	13,91	1,67
7:38:00	96	13,89	1,68
7:39:00	95	13,89	1,69
7:40:00	95	13,88	1,69
7:41:00	95	13,86	1,71
7:42:00	96	13,86	1,71
7:43:00	95	13,84	1,73
7:44:00	95	13,83	1,74
7:45:00	96	13,82	1,75
7:46:00	95	13,81	1,76
7:47:00	95	13,80	1,76
7:48:00	96	13,79	1,78
7:49:00	95	13,78	1,79
7:50:00	95	13,77	1,79
7:51:00	95	13,76	1,81
7:52:00	95	13,75	1,81
7:53:00	95	13,75	1,82
7:54:00	95	13,73	1,84
7:55:00	96	13,72	1,84
7:56:00	96	13,71	1,85
7:57:00	95	13,71	1,86
7:58:00	95	13,70	1,87
7:59:00	95	13,69	1,87
8:00:00	95	13,68	1,89
8:01:00	95	13,67	1,90
8:02:00	95	13,66	1,90
8:03:00	95	13,66	1,91
8:04:00	95	13,65	1,92
8:05:00	95	13,64	1,93
8:06:00	96	13,63	1,93
8:07:00	95	13,63	1,94
8:08:00	95	13,62	1,95
8:09:00	95	13,61	1,96
8:10:00	95	13,60	1,97
8:11:00	95	13,59	1,98
8:12:00	95	13,58	1,99
8:13:00	95	13,58	1,99
8:14:00	95	13,57	2,00
8:15:00	95	13,56	2,01
8:16:00	95	13,56	2,01
8:17:00	95	13,55	2,02
8:18:00	95	13,54	2,03
8:19:00	95	13,54	2,04
8:20:00	95	13,53	2,04
8:21:00	95	13,52	2,05
8:22:00	95	13,51	2,06
8:23:00	95	13,50	2,07
8:24:00	95	13,50	2,08
8:25:00	95	13,49	2,08
8:26:00	95	13,48	2,09
8:27:00	95	13,47	2,10
8:28:00	95	13,47	2,10
8:29:00	96	13,47	2,11
8:30:00	95	13,46	2,12
8:31:00	95	13,45	2,13
8:32:00	95	13,45	2,13
8:33:00	95	13,45	2,13
8:34:00	95	13,44	2,14
8:35:00	95	13,43	2,15
8:36:00	95	13,42	2,16
8:37:00	95	13,41	2,17
8:38:00	96	13,41	2,18
8:39:00	95	13,41	2,18
8:40:00	95	13,40	2,18
8:41:00	95	13,39	2,19
8:42:00	95	13,39	2,19
8:43:00	95	13,38	2,20
8:44:00	95	13,38	2,21
8:45:00	95	13,37	2,22
8:46:00	95	13,37	2,22
8:47:00	95	13,36	2,23
8:48:00	95	13,36	2,23
8:49:00	95	13,35	2,24
8:50:00	95	13,35	2,24
8:51:00	95	13,34	2,25
8:52:00	95	13,33	2,26
8:53:00	95	13,32	2,27
8:54:00	95	13,32	2,27
8:55:00	96	13,32	2,27
8:56:00	95	13,31	2,29
8:57:00	95	13,31	2,29
8:58:00	95	13,30	2,30
8:59:00	95	13,30	2,30
9:00:00	95	13,29	2,30
9:01:00	95	13,29	2,31
9:02:00	95	13,29	2,31
9:03:00	95	13,28	2,32
9:04:00	96	13,28	2,32
9:05:00	95	13,27	2,33
9:06:00	95	13,27	2,34
9:07:00	95	13,27	2,34
9:08:00	96	13,26	2,35
9:09:00	95	13,25	2,36
9:10:00	95	13,25	2,36
9:11:00	95	13,24	2,37
9:12:00	95	13,24	2,37
9:13:00	95	13,23	2,38
9:14:00	95	13,23	2,38
9:15:00	95	13,23	2,39
9:16:00	96	13,22	2,39
9:17:00	95	13,22	2,39
9:18:00	95	13,21	2,40
9:19:00	95	13,21	2,40
9:20:00	95	13,20	2,41
9:21:00	95	13,20	2,42
9:22:00	95	13,20	2,42
9:23:00	95	13,20	2,42
9:24:00	95	13,19	2,43
9:25:00	95	13,19	2,43
9:26:00	95	13,18	2,44
9:27:00	96	13,18	2,45
9:28:00	95	13,18	2,45
9:29:00	95	13,17	2,46
9:30:00	95	13,17	2,46
9:31:00	95	13,16	2,47
9:32:00	95	13,16	2,47
9:33:00	95	13,15	2,48
9:34:00	95	13,15	2,48
9:35:00	95	13,14	2,49
9:36:00	95	13,14	2,49
9:37:00	95	13,14	2,50
9:38:00	95	13,14	2,50
9:39:00	95	13,13	2,51
9:40:00	96	13,13	2,51
9:41:00	95	13,12	2,52
9:42:00	95	13,12	2,52
9:43:00	95	13,12	2,52
9:44:00	95	13,12	2,52
9:45:00	95	13,12	2,52
9:46:00	95	13,11	2,53
9:47:00	95	13,11	2,53
9:48:00	95	13,10	2,54
9:49:00	95	13,10	2,54
9:50:00	95	13,09	2,55
9:51:00	95	13,09	2,55
9:52:00	95	13,09	2,55
9:53:00	95	13,09	2,56
9:54:00	95	13,08	2,57
9:55:00	95	13,08	2,57
9:56:00	95	13,08	2,57
9:57:00	95	13,07	2,58
9:58:00	95	13,07	2,58
9:59:00	96	13,06	2,59
10:00:00	95	13,06	2,59
10:01:00	95	13,06	2,59
10:02:00	95	13,05	2,60
10:03:00	95	13,05	2,60
10:04:00	95	13,05	2,61
10:05:00	95	13,05	2,61
10:06:00	95	13,04	2,62
10:07:00	96	13,04	2,62
10:08:00	96	13,04	2,62
10:09:00	95	13,03	2,63
10:10:00	95	13,03	2,63
10:11:00	95	13,02	2,64
10:12:00	96	13,02	2,64
10:13:00	95	13,02	2,64
10:14:00	95	13,02	2,65
10:15:00	96	13,02	2,65
10:16:00	95	13,01	2,66
10:17:00	95	13,01	2,66
10:18:00	95	13,01	2,66
10:19:00	95	13,00	2,67
10:20:00	95	13,00	2,67
10:21:00	95	12,99	2,68
10:22:00	95	12,99	2,68
10:23:00	95	12,99	2,68
10:24:00	95	12,99	2,69
10:25:00	95	12,99	2,69
10:26:00	95	12,99	2,69
10:27:00	95	12,98	2,70
10:28:00	95	12,98	2,70
10:29:00	95	12,97	2,71
10:30:00	95	12,97	2,71
10:31:00	95	12,97	2,71
10:32:00	95	12,96	2,72
10:33:00	95	12,96	2,72
10:34:00	95	12,96	2,72
10:35:00	95	12,96	2,73
10:36:00	95	12,96	2,73
10:37:00	95	12,96	2,73
10:38:00	95	12,95	2,74
10:39:00	95	12,95	2,74
10:40:00	95	12,95	2,74
10:41:00	95	12,94	2,75
10:42:00	95	12,94	2,75
10:43:00	95	12,94	2,75
10:44:00	95	12,93	2,76
10:45:00	95	12,93	2,76
10:46:00	96	12,93	2,76
10:47:00	95	12,93	2,77
10:48:00	95	12,93	2,77
10:49:00	96	12,93	2,77
10:50:00	95	12,92	2,78
10:51:00	96	12,92	2,78
10:52:00	95	12,92	2,78
10:53:00	95	12,92	2,78
10:54:00	95	12,91	2,79
10:55:00	95	12,91	2,79
10:56:00	95	12,91	2,79
10:57:00	95	12,90	2,80
10:58:00	95	12,90	2,80
10:59:00	95	12,90	2,80
11:00:00	95	12,90	2,81
11:01:00	95	12,90	2,81
11:02:00	95	12,90	2,81
11:03:00	95	12,89	2,82
11:04:00	95	12,89	2,82
11:05:00	96	12,89	2,82
11:06:00	95	12,89	2,82
11:07:00	95	12,88	2,84
11:08:00	95	12,88	2,84
11:09:00	96	12,88	2,84
11:10:00	95	12,88	2,85
11:11:00	95	12,88	2,85
11:12:00	95	12,88	2,85
11:13:00	95	12,88	2,85
11:14:00	95	12,87	2,86
11:15:00	95	12,87	2,86
11:16:00	95	12,87	2,86
11:17:00	95	12,86	2,87
11:18:00	95	12,86	2,87
11:19:00	95	12,86	2,87
11:20:00	95	12,85	2,88
11:21:00	95	12,85	2,88
11:22:00	95	12,85	2,88
11:23:00	95	12,85	2,88
11:24:00	95	12,84	2,89
11:25:00	95	12,84	2,89
11:26:00	95	12,84	2,89
11:27:00	95	12,84	2,90
11:28:00	95	12,84	2,90
11:29:00	96	12,84	2,90
11:30:00	95	12,84	2,90
11:31:00	96	12,84	2,90
11:32:00	95	12,83	2,91
11:33:00	95	12,83	2,91
11:34:00	95	12,82	2,92
11:35:00	95	12,82	2,92
11:36:00	96	12,82	2,92
11:37:00	95	12,82	2,93
11:38:00	95	12,82	2,93
11:39:00	95	12,81	2,94
11:40:00	95	12,81	2,94
11:41:00	95	12,81	2,94
11:42:00	95	12,81	2,94
11:43:00	95	12,81	2,94
11:44:00	96	12,80	2,95
11:45:00	95	12,80	2,95
11:46:00	95	12,80	2,95
11:47:00	95	12,80	2,95
11:48:00	96	12,79	2,96
11:49:00	95	12,79	2,96
11:50:00	95	12,79	2,96
11:51:00	95	12,79	2,96
11:52:00	95	12,79	2,98
11:53:00	95	12,79	2,98
11:54:00	95	12,79	2,98
11:55:00	96	12,79	2,98
11:56:00	95	12,78	2,99
11:57:00	95	12,78	2,99
11:58:00	95	12,78	2,99
11:59:00	95	12,77	3,00
12:00:00	95	12,77	3,00
12:01:00	95	12,77	3,00
12:02:00	95	12,77	3,00
12:03:00	95	12,76	3,01
12:04:00	95	12,76	3,01
12:05:00	95	12,76	3,01
12:06:00	95	12,76	3,01
12:07:00	95	12,75	3,02
12:08:00	95	12,75	3,02
12:09:00	95	12,75	3,02
12:10:00	95	12,75	3,02
12:11:00	95	12,75	3,03
12:12:00	95	12,75	3,03
12:13:00	95	12,75	3,03
12:14:00	95	12,75	3,03
12:15:00	95	12,74	3,04
12:16:00	95	12,75	3,03
12:17:00	95	12,74	3,04
12:18:00	96	12,74	3,04
12:19:00	95	12,74	3,04
12:20:00	95	12,73	3,05
12:21:00	95	12,73	3,05
12:22:00	95	12,73	3,05
12:23:00	95	12,73	3,05
12:24:00	96	12,73	3,06
12:25:00	95	12,73	3,06
12:26:00	95	12,73	3,06
12:27:00	95	12,73	3,06
12:28:00	95	12,72	3,08
12:29:00	95	12,72	3,08
12:30:00	96	12,72	3,08
12:31:00	95	12,72	3,08
12:32:00	95	12,72	3,08
12:33:00	95	12,71	3,09
12:34:00	95	12,72	3,08
12:35:00	95	12,71	3,09
12:36:00	96	12,71	3,09
12:37:00	95	12,71	3,09
12:38:00	96	12,71	3,09
12:39:00	95	12,70	3,10
12:40:00	96	12,70	3,10
12:41:00	95	12,70	3,10
12:42:00	95	12,70	3,10
12:43:00	95	12,70	3,11
12:44:00	95	12,70	3,11
12:45:00	95	12,70	3,11
12:46:00	95	12,70	3,11
12:47:00	95	12,70	3,11
12:48:00	95	12,69	3,12
12:49:00	95	12,69	3,12
12:50:00	95	12,69	3,12
12:51:00	95	12,69	3,12
12:52:00	95	12,69	3,12
12:53:00	95	12,69	3,12
12:54:00	96	12,68	3,13
12:55:00	95	12,68	3,13
12:56:00	95	12,68	3,13
12:57:00	95	12,68	3,13
12:58:00	95	12,68	3,13
12:59:00	95	12,67	3,14
13:00:00	95	12,67	3,14
13:01:00	95	12,67	3,14
13:02:00	95	12,67	3,14
13:03:00	95	12,66	3,16
13:04:00	96	12,66	3,16
13:05:00	95	12,66	3,16
13:06:00	95	12,66	3,16
13:07:00	96	12,66	3,16
13:08:00	96	12,66	3,17
13:09:00	95	12,66	3,17
13:10:00	95	12,66	3,17
13:11:00	96	12,66	3,17
13:12:00	95	12,66	3,17
13:13:00	95	12,65	3,18
13:14:00	95	12,65	3,18
13:15:00	96	12,65	3,18
13:16:00	96	12,65	3,18
13:17:00	95	12,65	3,18
13:18:00	95	12,64	3,19
13:19:00	95	12,64	3,19
13:20:00	96	12,64	3,19
13:21:00	95	12,64	3,19
13:22:00	95	12,64	3,19
13:23:00	95	12,64	3,19
13:24:00	95	12,64	3,20
13:25:00	95	12,64	3,20
13:26:00	95	12,64	3,20
13:27:00	95	12,64	3,20
13:28:00	96	12,64	3,20
13:29:00	95	12,64	3,20
13:30:00	95	12,63	3,21
13:31:00	95	12,63	3,21
13:32:00	95	12,63	3,21
13:33:00	95	12,63	3,21
13:34:00	95	12,63	3,21
13:35:00	95	12,62	3,23
13:36:00	95	12,62	3,23
13:37:00	95	12,62	3,23
13:38:00	95	12,62	3,23
13:39:00	95	12,62	3,23
13:40:00	95	12,61	3,24
13:41:00	95	12,61	3,24
13:42:00	95	12,61	3,24
13:43:00	95	12,61	3,24
13:44:00	95	12,61	3,24
13:45:00	95	12,61	3,24
13:46:00	95	12,61	3,25
13:47:00	95	12,61	3,25
13:48:00	95	12,61	3,25
13:49:00	96	12,61	3,25
13:50:00	95	12,61	3,25
13:51:00	95	12,61	3,25
13:52:00	95	12,60	3,26
13:53:00	95	12,60	3,26
13:54:00	96	12,60	3,26
13:55:00	95	12,60	3,26
13:56:00	95	12,60	3,26
13:57:00	96	12,60	3,26
13:58:00	95	12,59	3,27
13:59:00	95	12,59	3,27
14:00:00	96	12,59	3,27
14:01:00	95	12,59	3,27
14:02:00	95	12,59	3,27
14:03:00	95	12,59	3,27
14:04:00	95	12,58	3,29
14:05:00	95	12,58	3,29
14:06:00	95	12,58	3,29
14:07:00	95	12,58	3,29
14:08:00	95	12,58	3,29
14:09:00	95	12,57	3,30
14:10:00	95	12,58	3,29
14:11:00	95	12,57	3,30
14:12:00	95	12,57	3,30
14:13:00	95	12,57	3,30
14:14:00	95	12,57	3,30
14:15:00	95	12,57	3,30
14:16:00	95	12,57	3,30
14:17:00	95	12,57	3,31
14:18:00	95	12,57	3,31
14:19:00	96	12,57	3,31
14:20:00	95	12,57	3,31
14:21:00	95	12,57	3,31
14:22:00	95	12,57	3,31
14:23:00	95	12,57	3,31
14:24:00	95	12,56	3,32
14:25:00	95	12,56	3,32
14:26:00	95	12,56	3,32
14:27:00	95	12,56	3,32
14:28:00	95	12,56	3,32
14:29:00	95	12,55	3,33
14:30:00	95	12,55	3,33
14:31:00	95	12,55	3,33
14:32:00	95	12,55	3,33
14:33:00	95	12,55	3,33
14:34:00	95	12,55	3,33
14:35:00	96	12,55	3,33
14:36:00	95	12,54	3,35
14:37:00	95	12,54	3,35
14:38:00	95	12,54	3,35
14:39:00	95	12,54	3,35
14:40:00	95	12,54	3,35
14:41:00	95	12,54	3,35
14:42:00	96	12,54	3,36
14:43:00	95	12,54	3,36
14:44:00	95	12,54	3,36
14:45:00	95	12,54	3,36
14:46:00	95	12,54	3,36
14:47:00	95	12,54	3,36
14:48:00	95	12,54	3,36
14:49:00	95	12,53	3,37
14:50:00	95	12,53	3,37
14:51:00	95	12,53	3,37
14:52:00	95	12,53	3,37
14:53:00	95	12,53	3,37
14:54:00	95	12,53	3,37
14:55:00	95	12,53	3,37
14:56:00	95	12,52	3,38
14:57:00	95	12,52	3,38
14:58:00	95	12,52	3,38
14:59:00	95	12,52	3,38
15:00:00	95	12,52	3,38
15:01:00	95	12,52	3,38
15:02:00	95	12,52	3,38
15:03:00	96	12,52	3,40
15:04:00	96	12,52	3,40
15:05:00	95	12,52	3,40
15:06:00	95	12,52	3,40
15:07:00	95	12,52	3,40
15:08:00	95	12,52	3,40
15:09:00	95	12,52	3,40
15:10:00	95	12,51	3,41
15:11:00	95	12,51	3,41
15:12:00	96	12,51	3,41
15:13:00	95	12,51	3,41
15:14:00	95	12,51	3,41
15:15:00	95	12,51	3,41
15:16:00	95	12,50	3,42
15:17:00	95	12,50	3,42
15:18:00	95	12,50	3,42
15:19:00	95	12,50	3,42
15:20:00	95	12,50	3,42
15:21:00	95	12,50	3,42
15:22:00	95	12,49	3,43
15:23:00	95	12,49	3,43
15:24:00	95	12,49	3,43
15:25:00	95	12,49	3,43
15:26:00	95	12,49	3,43
15:27:00	95	12,49	3,43
15:28:00	95	12,49	3,43
15:29:00	95	12,49	3,43
15:30:00	95	12,48	3,45
15:31:00	95	12,48	3,45
15:32:00	95	12,48	3,45
15:33:00	95	12,48	3,45
15:34:00	95	12,48	3,45
15:35:00	95	12,48	3,45
15:36:00	95	12,48	3,45
15:37:00	95	12,48	3,46
15:38:00	95	12,48	3,46
15:39:00	96	12,48	3,46
15:40:00	95	12,48	3,46
15:41:00	95	12,48	3,46
15:42:00	95	12,48	3,46
15:43:00	95	12,48	3,46
15:44:00	95	12,48	3,46
15:45:00	95	12,47	3,47
15:46:00	95	12,47	3,47
15:47:00	95	12,47	3,47
15:48:00	95	12,47	3,47
15:49:00	95	12,47	3,47
15:50:00	95	12,47	3,47
15:51:00	95	12,47	3,47
15:52:00	95	12,46	3,48
15:53:00	95	12,46	3,48
15:54:00	95	12,46	3,48
15:55:00	95	12,46	3,48
15:56:00	95	12,46	3,48
15:57:00	95	12,46	3,48
15:58:00	95	12,45	3,50
15:59:00	95	12,45	3,50
16:00:00	95	12,45	3,50
16:01:00	95	12,45	3,50
16:02:00	95	12,45	3,50
16:03:00	95	12,45	3,50
16:04:00	95	12,45	3,50
16:05:00	95	12,45	3,50
16:06:00	95	12,45	3,50
16:07:00	95	12,45	3,51
16:08:00	95	12,45	3,51
16:09:00	95	12,45	3,51
16:10:00	95	12,45	3,51
16:11:00	95	12,45	3,51
16:12:00	95	12,45	3,51
16:13:00	95	12,45	3,51
16:14:00	95	12,44	3,52
16:15:00	95	12,44	3,52
16:16:00	95	12,44	3,52
16:17:00	95	12,44	3,52
16:18:00	95	12,44	3,52
16:19:00	95	12,44	3,52
16:20:00	95	12,43	3,53
16:21:00	95	12,43	3,53
16:22:00	95	12,43	3,53
16:23:00	95	12,43	3,53
16:24:00	95	12,43	3,53
16:25:00	95	12,43	3,53
16:26:00	95	12,43	3,55
16:27:00	95	12,43	3,53
16:28:00	95	12,43	3,55
16:29:00	95	12,43	3,55
16:30:00	95	12,43	3,55
16:31:00	95	12,43	3,55
16:32:00	95	12,43	3,55
16:33:00	95	12,43	3,55
16:34:00	95	12,43	3,55
16:35:00	95	12,42	3,56
16:36:00	95	12,42	3,56
16:37:00	95	12,42	3,56
16:38:00	95	12,42	3,56
16:39:00	95	12,42	3,56
16:40:00	95	12,42	3,56
16:41:00	95	12,42	3,56
16:42:00	95	12,42	3,56
16:43:00	95	12,42	3,56
16:44:00	95	12,41	3,57
16:45:00	95	12,41	3,57
16:46:00	95	12,41	3,57
16:47:00	95	12,41	3,57
16:48:00	95	12,41	3,57
16:49:00	95	12,41	3,57
16:50:00	95	12,41	3,57
16:51:00	95	12,41	3,57
16:52:00	95	12,40	3,59
16:53:00	95	12,41	3,57
16:54:00	95	12,40	3,59
16:55:00	95	12,40	3,59
16:56:00	95	12,40	3,59
16:57:00	95	12,40	3,59
16:58:00	95	12,39	3,60
16:59:00	95	12,39	3,60
17:00:00	95	12,40	3,59
17:01:00	95	12,39	3,60
17:02:00	95	12,39	3,60
17:03:00	95	12,39	3,60
17:04:00	95	12,39	3,60
17:05:00	95	12,39	3,60
17:06:00	95	12,39	3,61
17:07:00	95	12,39	3,61
17:08:00	95	12,39	3,60
17:09:00	95	12,39	3,61
17:10:00	95	12,39	3,61
17:11:00	95	12,39	3,61
17:12:00	95	12,39	3,61
17:13:00	95	12,39	3,61
17:14:00	95	12,39	3,61
17:15:00	95	12,39	3,61
17:16:00	95	12,39	3,61
17:17:00	95	12,38	3,63
17:18:00	95	12,38	3,63
17:19:00	95	12,38	3,63
17:20:00	95	12,38	3,63
17:21:00	95	12,38	3,63
17:22:00	95	12,38	3,63
17:23:00	95	12,38	3,63
17:24:00	95	12,37	3,64
17:25:00	95	12,37	3,64
17:26:00	95	12,37	3,64
17:27:00	95	12,37	3,64
17:28:00	95	12,37	3,64
17:29:00	95	12,37	3,64
17:30:00	95	12,36	3,65
17:31:00	95	12,37	3,64
17:32:00	95	12,36	3,65
17:33:00	95	12,36	3,65
17:34:00	95	12,36	3,65
17:35:00	95	12,36	3,65
17:36:00	95	12,36	3,65
17:37:00	95	12,36	3,65
17:38:00	95	12,36	3,65
17:39:00	95	12,36	3,65
17:40:00	95	12,36	3,66
17:41:00	95	12,36	3,66
17:42:00	95	12,36	3,66
17:43:00	95	12,36	3,66
17:44:00	95	12,36	3,66
17:45:00	95	12,36	3,66
17:46:00	95	12,35	3,68
17:47:00	95	12,36	3,66
17:48:00	95	12,35	3,68
17:49:00	95	12,35	3,68
17:50:00	95	12,35	3,68
17:51:00	95	12,35	3,68
17:52:00	95	12,35	3,68
17:53:00	95	12,35	3,68
17:54:00	95	12,35	3,68
17:55:00	95	12,34	3,69
17:56:00	95	12,35	3,68
17:57:00	95	12,34	3,69
17:58:00	95	12,34	3,69
17:59:00	95	12,34	3,69
18:00:00	95	12,34	3,69
18:01:00	95	12,34	3,69
18:02:00	95	12,34	3,69
18:03:00	95	12,34	3,70
18:04:00	95	12,34	3,70
18:05:00	95	12,34	3,70
18:06:00	95	12,34	3,70
18:07:00	95	12,34	3,70
18:08:00	95	12,33	3,72
18:09:00	95	12,34	3,70
18:10:00	95	12,33	3,72
18:11:00	95	12,33	3,72
18:12:00	95	12,33	3,72
18:13:00	95	12,33	3,72
18:14:00	95	12,33	3,72
18:15:00	95	12,33	3,72
18:16:00	95	12,33	3,72
18:17:00	95	12,33	3,72
18:18:00	95	12,33	3,72
18:19:00	95	12,33	3,72
18:20:00	95	12,32	3,73
18:21:00	95	12,33	3,72
18:22:00	95	12,32	3,73
18:23:00	95	12,32	3,73
18:24:00	95	12,32	3,73
18:25:00	95	12,32	3,73
18:26:00	95	12,32	3,73
18:27:00	95	12,32	3,73
18:28:00	95	12,32	3,73
18:29:00	95	12,31	3,75
18:30:00	95	12,31	3,75
18:31:00	95	12,31	3,75
18:32:00	95	12,31	3,75
18:33:00	95	12,31	3,75
18:34:00	95	12,31	3,75
18:35:00	95	12,31	3,75
18:36:00	95	12,30	3,76
18:37:00	95	12,30	3,76
18:38:00	95	12,30	3,76
18:39:00	95	12,30	3,76
18:40:00	95	12,30	3,76
18:41:00	95	12,30	3,76
18:42:00	95	12,30	3,76
18:43:00	95	12,30	3,76
18:44:00	95	12,30	3,76
18:45:00	95	12,30	3,76
18:46:00	95	12,30	3,76
18:47:00	95	12,30	3,77
18:48:00	95	12,30	3,77
18:49:00	95	12,30	3,77
18:50:00	95	12,30	3,77
18:51:00	95	12,30	3,77
18:52:00	95	12,30	3,77
18:53:00	95	12,29	3,79
18:54:00	95	12,30	3,77
18:55:00	95	12,29	3,79
18:56:00	95	12,29	3,79
18:57:00	95	12,29	3,79
18:58:00	95	12,29	3,79
18:59:00	95	12,29	3,79
19:00:00	95	12,29	3,79
19:01:00	95	12,29	3,79
19:02:00	95	12,29	3,79
19:03:00	95	12,29	3,79
19:04:00	95	12,29	3,79
19:05:00	95	12,28	3,80
19:06:00	95	12,28	3,80
19:07:00	95	12,28	3,80
19:08:00	95	12,28	3,80
19:09:00	95	12,28	3,80
19:10:00	95	12,28	3,80
19:11:00	95	12,27	3,81
19:12:00	95	12,27	3,81
19:13:00	95	12,27	3,81
19:14:00	95	12,27	3,81
19:15:00	95	12,27	3,81
19:16:00	95	12,27	3,81
19:17:00	95	12,27	3,81
19:18:00	95	12,27	3,83
19:19:00	95	12,27	3,81
19:20:00	95	12,27	3,83
19:21:00	95	12,27	3,83
19:22:00	95	12,27	3,83
19:23:00	95	12,27	3,83
19:24:00	95	12,27	3,83
19:25:00	95	12,27	3,83
19:26:00	95	12,27	3,83
19:27:00	95	12,27	3,83
19:28:00	95	12,27	3,83
19:29:00	95	12,27	3,83
19:30:00	95	12,27	3,83
19:31:00	95	12,27	3,83
19:32:00	95	12,26	3,84
19:33:00	95	12,26	3,84
19:34:00	95	12,26	3,84
19:35:00	95	12,26	3,84
19:36:00	95	12,26	3,84
19:37:00	95	12,26	3,84
19:38:00	95	12,26	3,84
19:39:00	95	12,25	3,86
19:40:00	95	12,25	3,86
19:41:00	95	12,25	3,86
19:42:00	95	12,25	3,86
19:43:00	95	12,25	3,86
19:44:00	95	12,25	3,86
19:45:00	95	12,25	3,86
19:46:00	95	12,25	3,86
19:47:00	95	12,25	3,87
19:48:00	95	12,25	3,87
19:49:00	95	12,25	3,87
19:50:00	95	12,25	3,87
19:51:00	95	12,25	3,87
19:52:00	95	12,25	3,87
19:53:00	95	12,25	3,87
19:54:00	95	12,25	3,87
19:55:00	95	12,25	3,87
19:56:00	95	12,24	3,88
19:57:00	95	12,24	3,88
19:58:00	95	12,24	3,88
19:59:00	95	12,24	3,88
20:00:00	95	12,24	3,88
20:01:00	95	12,24	3,88
20:02:00	95	12,24	3,88
20:03:00	95	12,24	3,88
20:04:00	95	12,23	3,90
20:05:00	95	12,23	3,90
20:06:00	95	12,23	3,90
20:07:00	95	12,23	3,90
20:08:00	95	12,23	3,90
20:09:00	95	12,23	3,90
20:10:00	95	12,23	3,90
20:11:00	95	12,23	3,90
20:12:00	95	12,23	3,90
20:13:00	95	12,23	3,90
20:14:00	95	12,22	3,91
20:15:00	95	12,23	3,90
20:16:00	95	12,22	3,91
20:17:00	95	12,22	3,91
20:18:00	95	12,22	3,91
20:19:00	95	12,22	3,91
20:20:00	95	12,22	3,91
20:21:00	95	12,22	3,91
20:22:00	95	12,21	3,93
20:23:00	95	12,22	3,91
20:24:00	95	12,22	3,91
20:25:00	95	12,21	3,93
20:26:00	95	12,21	3,93
20:27:00	95	12,21	3,93
20:28:00	95	12,21	3,93
20:29:00	95	12,21	3,93
20:30:00	95	12,21	3,93
20:31:00	95	12,21	3,93
20:32:00	95	12,21	3,93
20:33:00	95	12,21	3,93
20:34:00	95	12,21	3,93
20:35:00	95	12,21	3,94
20:36:00	95	12,21	3,94
20:37:00	95	12,21	3,94
20:38:00	95	12,21	3,94
20:39:00	95	12,21	3,94
20:40:00	95	12,21	3,94
20:41:00	95	12,21	3,94
20:42:00	95	12,21	3,94
20:43:00	95	12,21	3,94
20:44:00	95	12,20	3,95
20:45:00	95	12,20	3,95
20:46:00	95	12,20	3,95
20:47:00	95	12,20	3,95
20:48:00	95	12,20	3,95
20:49:00	95	12,20	3,95
20:50:00	95	12,20	3,95
20:51:00	95	12,20	3,95
20:52:00	95	12,20	3,95
20:53:00	95	12,20	3,95
20:54:00	95	12,19	3,97
20:55:00	95	12,19	3,97
20:56:00	95	12,19	3,97
20:57:00	95	12,19	3,97
20:58:00	95	12,19	3,97
20:59:00	95	12,19	3,97
21:00:00	95	12,19	3,97
21:01:00	95	12,19	3,97
21:02:00	95	12,19	3,97
21:03:00	95	12,19	3,97
21:04:00	95	12,18	3,98
21:05:00	95	12,18	3,98
21:06:00	95	12,18	3,98
21:07:00	95	12,18	3,98
21:08:00	95	12,18	3,98
21:09:00	95	12,18	3,98
21:10:00	95	12,18	3,98
21:11:00	95	12,18	3,98
21:12:00	95	12,18	3,98
21:13:00	95	12,18	4,00
21:14:00	95	12,18	4,00
21:15:00	95	12,18	4,00
21:16:00	95	12,18	4,00
21:17:00	95	12,18	4,00
21:18:00	95	12,18	4,00
21:19:00	95	12,18	4,00
21:20:00	95	12,18	4,00
21:21:00	95	12,18	4,00
21:22:00	95	12,18	4,00
21:23:00	95	12,18	4,00
21:24:00	95	12,18	4,00
21:25:00	95	12,17	4,01
21:26:00	95	12,17	4,01
21:27:00	95	12,17	4,01
21:28:00	95	12,17	4,01
21:29:00	95	12,17	4,01
21:30:00	95	12,17	4,01
21:31:00	95	12,17	4,01
21:32:00	95	12,17	4,01
21:33:00	95	12,17	4,01
21:34:00	95	12,16	4,03
21:35:00	95	12,16	4,03
21:36:00	95	12,16	4,03
21:37:00	95	12,16	4,03
21:38:00	95	12,16	4,03
21:39:00	95	12,16	4,03
21:40:00	95	12,16	4,03
21:41:00	95	12,16	4,03
21:42:00	95	12,16	4,03
21:43:00	95	12,16	4,03
21:44:00	95	12,16	4,03
21:45:00	95	12,16	4,03
21:46:00	95	12,16	4,04
21:47:00	95	12,16	4,04
21:48:00	95	12,16	4,04
21:49:00	95	12,16	4,04
21:50:00	95	12,16	4,04
21:51:00	96	12,16	4,04
21:52:00	95	12,16	4,04
21:53:00	96	12,16	4,04
21:54:00	95	12,16	4,04
21:55:00	95	12,16	4,04
21:56:00	95	12,16	4,04
21:57:00	95	12,15	4,06
21:58:00	95	12,15	4,06
21:59:00	95	12,15	4,06
22:00:00	95	12,15	4,06
22:01:00	95	12,15	4,06
22:02:00	95	12,15	4,06
22:03:00	95	12,15	4,06
22:04:00	95	12,15	4,06
22:05:00	95	12,14	4,07
22:06:00	95	12,15	4,06
22:07:00	95	12,15	4,06
22:08:00	95	12,15	4,06
22:09:00	95	12,14	4,07
22:10:00	96	12,14	4,07
22:11:00	95	12,14	4,07
22:12:00	95	12,14	4,07
22:13:00	95	12,14	4,07
22:14:00	95	12,14	4,07
22:15:00	95	12,14	4,07
22:16:00	95	12,14	4,07
22:17:00	95	12,14	4,07
22:18:00	95	12,13	4,09
22:19:00	95	12,13	4,09
22:20:00	95	12,13	4,09
22:21:00	95	12,13	4,09
22:22:00	95	12,13	4,09
22:23:00	95	12,13	4,09
22:24:00	95	12,13	4,09
22:25:00	95	12,13	4,09
22:26:00	95	12,13	4,09
22:27:00	95	12,13	4,09
22:28:00	95	12,13	4,10
22:29:00	95	12,13	4,10
22:30:00	95	12,13	4,10
22:31:00	95	12,13	4,10
22:32:00	95	12,13	4,10
22:33:00	95	12,13	4,10
22:34:00	95	12,13	4,10
22:35:00	95	12,13	4,10
22:36:00	95	12,13	4,10
22:37:00	95	12,13	4,10
22:38:00	95	12,12	4,11
22:39:00	95	12,12	4,11
22:40:00	95	12,12	4,11
22:41:00	95	12,12	4,11
22:42:00	95	12,12	4,11
22:43:00	95	12,12	4,11
22:44:00	95	12,12	4,11
22:45:00	95	12,12	4,11
22:46:00	95	12,12	4,11
22:47:00	96	12,12	4,11
22:48:00	95	12,12	4,11
22:49:00	95	12,12	4,11
22:50:00	95	12,11	4,13
22:51:00	95	12,12	4,11
22:52:00	95	12,11	4,13
22:53:00	95	12,11	4,13
22:54:00	95	12,11	4,13
22:55:00	95	12,11	4,13
22:56:00	95	12,11	4,13
22:57:00	95	12,11	4,13
22:58:00	95	12,11	4,13
22:59:00	95	12,11	4,13
23:00:00	95	12,11	4,13
23:01:00	95	12,10	4,14
23:02:00	95	12,11	4,13
23:03:00	95	12,11	4,13
23:04:00	95	12,10	4,14
23:05:00	95	12,10	4,14
23:06:00	95	12,10	4,14
23:07:00	95	12,10	4,14
23:08:00	95	12,10	4,14
23:09:00	95	12,10	4,14
23:10:00	95	12,10	4,14
23:11:00	95	12,10	4,14
23:12:00	95	12,10	4,14
23:13:00	95	12,10	4,14
23:14:00	95	12,09	4,16
23:15:00	95	12,09	4,16
23:16:00	95	12,09	4,16
23:17:00	95	12,09	4,16
23:18:00	95	12,09	4,16
23:19:00	95	12,09	4,16
23:20:00	95	12,09	4,16
23:21:00	95	12,09	4,16
23:22:00	95	12,09	4,16
23:23:00	95	12,09	4,16
23:24:00	95	12,09	4,16
23:25:00	95	12,09	4,16
23:26:00	95	12,09	4,17
23:27:00	95	12,09	4,16
23:28:00	95	12,09	4,17
23:29:00	95	12,09	4,17
23:30:00	95	12,09	4,17
23:31:00	96	12,09	4,17
23:32:00	95	12,09	4,17
23:33:00	95	12,09	4,17
23:34:00	95	12,09	4,17
23:35:00	95	12,09	4,17
23:36:00	95	12,09	4,17
23:37:00	95	12,08	4,19
23:38:00	95	12,09	4,17
23:39:00	95	12,08	4,19
23:40:00	95	12,08	4,19
23:41:00	95	12,08	4,19
23:42:00	95	12,08	4,19
23:43:00	95	12,08	4,19
23:44:00	95	12,08	4,19
23:45:00	95	12,08	4,19
23:46:00	95	12,08	4,19
23:47:00	95	12,08	4,19
23:48:00	95	12,08	4,19
23:49:00	95	12,08	4,19
23:50:00	95	12,07	4,20
23:51:00	95	12,08	4,19
23:52:00	95	12,07	4,20
23:53:00	95	12,07	4,20
23:54:00	95	12,07	4,20
23:55:00	95	12,07	4,20
23:56:00	95	12,07	4,20
23:57:00	95	12,07	4,20
23:58:00	95	12,07	4,20
23:59:00	96	12,07	4,20
24:00:00	95	12,07	4,20
24:01:00	95	12,07	4,20
24:02:00	95	12,07	4,20
24:03:00	95	12,07	4,20
24:04:00	95	12,07	4,22
24:05:00	95	12,07	4,22
24:06:00	95	12,07	4,22
24:07:00	95	12,07	4,22
24:08:00	95	12,07	4,22
24:09:00	95	12,07	4,22
24:10:00	95	12,07	4,22
24:11:00	95	12,07	4,22
24:12:00	95	12,07	4,22
24:13:00	95	12,06	4,24
24:14:00	95	12,07	4,22
24:15:00	95	12,06	4,24
24:16:00	95	12,06	4,24
24:17:00	95	12,06	4,24
24:18:00	95	12,06	4,24
24:19:00	95	12,06	4,24
24:20:00	95	12,06	4,24
24:21:00	95	12,06	4,24
24:22:00	95	12,06	4,24
24:23:00	95	12,06	4,24
24:24:00	95	12,06	4,24
24:25:00	95	12,06	4,24
24:26:00	96	12,06	4,24
24:27:00	95	12,06	4,24
24:28:00	95	12,06	4,24
24:29:00	95	12,05	4,25
24:30:00	95	12,06	4,24
24:31:00	95	12,05	4,25
24:32:00	95	12,05	4,25
24:33:00	95	12,05	4,25
24:34:00	95	12,05	4,25
24:35:00	95	12,05	4,25
24:36:00	95	12,05	4,25
24:37:00	95	12,05	4,25
24:38:00	96	12,05	4,25
24:39:00	95	12,05	4,25
24:40:00	95	12,04	4,27
24:41:00	95	12,04	4,27
24:42:00	95	12,04	4,27
24:43:00	95	12,04	4,27
24:44:00	95	12,04	4,27
24:45:00	95	12,05	4,25
24:46:00	95	12,04	4,27
24:47:00	95	12,04	4,27
24:48:00	96	12,04	4,27
24:49:00	95	12,04	4,27
24:50:00	95	12,04	4,27
24:51:00	95	12,04	4,27
24:52:00	95	12,04	4,27
24:53:00	95	12,04	4,27
24:54:00	95	12,04	4,28
24:55:00	95	12,04	4,28
24:56:00	95	12,04	4,28
24:57:00	95	12,04	4,28
24:58:00	95	12,04	4,28
24:59:00	95	12,04	4,28
25:00:00	95	12,04	4,28
25:01:00	95	12,04	4,28
25:02:00	95	12,04	4,28
25:03:00	95	12,04	4,28
25:04:00	95	12,04	4,28
25:05:00	95	12,04	4,28
25:06:00	95	12,04	4,28
25:07:00	95	12,04	4,28
25:08:00	95	12,04	4,28
25:09:00	95	12,03	4,30
25:10:00	95	12,03	4,30
25:11:00	95	12,03	4,30
25:12:00	95	12,03	4,30
25:13:00	95	12,03	4,30
25:14:00	95	12,03	4,30
25:15:00	96	12,03	4,30
25:16:00	95	12,03	4,30
25:17:00	95	12,03	4,30
25:18:00	95	12,03	4,30
25:19:00	95	12,03	4,30
25:20:00	95	12,03	4,30
25:21:00	95	12,03	4,30
25:22:00	96	12,03	4,30
25:23:00	95	12,03	4,30
25:24:00	95	12,02	4,31
25:25:00	95	12,02	4,31
25:26:00	95	12,02	4,31
25:27:00	95	12,02	4,31
25:28:00	95	12,02	4,31
25:29:00	95	12,02	4,31
25:30:00	95	12,02	4,31
25:31:00	95	12,02	4,31
25:32:00	95	12,02	4,31
25:33:00	96	12,02	4,31
25:34:00	95	12,02	4,31
25:35:00	95	12,02	4,31
25:36:00	95	12,02	4,31
25:37:00	95	12,02	4,31
25:38:00	95	12,01	4,33
25:39:00	95	12,01	4,33
25:40:00	95	12,02	4,31
25:41:00	95	12,01	4,33
25:42:00	95	12,01	4,33
25:43:00	95	12,01	4,33
25:44:00	95	12,01	4,33
25:45:00	95	12,01	4,33
25:46:00	96	12,01	4,33
25:47:00	95	12,01	4,33
25:48:00	95	12,01	4,33
25:49:00	95	12,01	4,33
25:50:00	95	12,01	4,33
25:51:00	95	12,01	4,33
25:52:00	95	12,01	4,33
25:53:00	95	12,01	4,33
25:54:00	95	12,00	4,34
25:55:00	95	12,00	4,34
25:56:00	95	12,00	4,34
25:57:00	95	12,00	4,34
25:58:00	95	12,00	4,34
25:59:00	95	12,00	4,34
26:00:00	95	12,00	4,34
26:01:00	95	12,00	4,34
26:02:00	95	12,00	4,34
26:03:00	95	12,00	4,34
26:04:00	95	12,00	4,34
26:05:00	95	12,00	4,34
26:06:00	95	12,00	4,34
26:07:00	95	12,00	4,34
26:08:00	95	12,00	4,34
26:09:00	95	12,00	4,36
26:10:00	95	12,00	4,36
26:11:00	95	12,00	4,36
26:12:00	95	12,00	4,36
26:13:00	95	12,00	4,36
26:14:00	95	12,00	4,36
26:15:00	95	12,00	4,36
26:16:00	95	12,00	4,36
26:17:00	95	12,00	4,36
26:18:00	95	12,00	4,36
26:19:00	95	12,00	4,36
26:20:00	95	12,00	4,36
26:21:00	95	12,00	4,36
26:22:00	95	12,00	4,36
26:23:00	96	11,99	4,37
26:24:00	95	11,99	4,37
26:25:00	95	11,99	4,37
26:26:00	95	11,99	4,37
26:27:00	95	11,99	4,37
26:28:00	95	11,99	4,37
26:29:00	96	11,99	4,37
26:30:00	95	11,99	4,37
26:31:00	95	11,99	4,37
26:32:00	95	11,99	4,37
26:33:00	96	11,99	4,37
26:34:00	95	11,99	4,37
26:35:00	95	11,99	4,37
26:36:00	95	11,99	4,37
26:37:00	95	11,99	4,37
26:38:00	95	11,99	4,37
26:39:00	95	11,99	4,37
26:40:00	95	11,99	4,37
26:41:00	95	11,99	4,37
26:42:00	95	11,98	4,39
26:43:00	95	11,98	4,39
26:44:00	95	11,98	4,39
26:45:00	95	11,98	4,39
26:46:00	95	11,98	4,39
26:47:00	95	11,98	4,39
26:48:00	95	11,98	4,39
26:49:00	95	11,98	4,39
26:50:00	95	11,98	4,39
26:51:00	95	11,98	4,39
26:52:00	95	11,98	4,39
26:53:00	95	11,98	4,39
26:54:00	95	11,98	4,39
26:55:00	95	11,98	4,39
26:56:00	95	11,98	4,39
26:57:00	95	11,98	4,39
26:58:00	95	11,97	4,41
26:59:00	95	11,97	4,41
27:00:00	95	11,97	4,41
27:01:00	95	11,97	4,41
27:02:00	95	11,97	4,41
27:03:00	95	11,97	4,41
27:04:00	95	11,97	4,41
27:05:00	95	11,97	4,41
27:06:00	95	11,97	4,41
27:07:00	95	11,97	4,41
27:08:00	95	11,97	4,41
27:09:00	95	11,97	4,41
27:10:00	95	11,97	4,41
27:11:00	95	11,97	4,41
27:12:00	95	11,97	4,41
27:13:00	95	11,97	4,41
27:14:00	95	11,97	4,41
27:15:00	95	11,97	4,41
27:16:00	95	11,97	4,42
27:17:00	95	11,97	4,41
27:18:00	95	11,97	4,42
27:19:00	95	11,97	4,42
27:20:00	96	11,97	4,42
27:21:00	95	11,97	4,42
27:22:00	95	11,97	4,42
27:23:00	95	11,97	4,42
27:24:00	95	11,97	4,42
27:25:00	95	11,97	4,42
27:26:00	95	11,97	4,42
27:27:00	95	11,97	4,42
27:28:00	95	11,97	4,42
27:29:00	95	11,97	4,42
27:30:00	95	11,97	4,42
27:31:00	95	11,97	4,42
27:32:00	95	11,97	4,42
27:33:00	95	11,97	4,42
27:34:00	95	11,97	4,42
27:35:00	95	11,97	4,42
27:36:00	95	11,96	4,44
27:37:00	95	11,96	4,44
27:38:00	95	11,96	4,44
27:39:00	95	11,96	4,44
27:40:00	95	11,96	4,44
27:41:00	95	11,96	4,44
27:42:00	95	11,96	4,44
27:43:00	95	11,96	4,44
27:44:00	96	11,96	4,44
27:45:00	95	11,96	4,44
27:46:00	95	11,96	4,44
27:47:00	95	11,96	4,44
27:48:00	95	11,96	4,44
27:49:00	95	11,96	4,44
27:50:00	95	11,96	4,44
27:51:00	95	11,96	4,44
27:52:00	95	11,96	4,44
27:53:00	95	11,96	4,44
27:54:00	95	11,96	4,44
27:55:00	95	11,96	4,44
27:56:00	95	11,95	4,45
27:57:00	95	11,95	4,45
27:58:00	95	11,95	4,45
27:59:00	95	11,95	4,45
28:00:00	95	11,95	4,45
28:01:00	95	11,95	4,45
28:02:00	95	11,95	4,45
28:03:00	95	11,95	4,45
28:04:00	95	11,95	4,45
28:05:00	95	11,95	4,45
28:06:00	95	11,95	4,45
28:07:00	95	11,95	4,45
28:08:00	95	11,95	4,45
28:09:00	95	11,95	4,45
28:10:00	95	11,95	4,45
28:11:00	95	11,95	4,45
28:12:00	95	11,95	4,47
28:13:00	95	11,95	4,47
28:14:00	95	11,95	4,45
28:15:00	95	11,95	4,47
28:16:00	95	11,95	4,45
28:17:00	95	11,95	4,47
28:18:00	95	11,95	4,47
28:19:00	95	11,95	4,47
28:20:00	95	11,95	4,47
28:21:00	95	11,95	4,47
28:22:00	95	11,95	4,47
28:23:00	95	11,95	4,47
28:24:00	95	11,95	4,47
28:25:00	95	11,95	4,47
28:26:00	95	11,95	4,47
28:27:00	95	11,95	4,47
