Repository: ProgWizer/parser

File: project-root/data/Data Acquisition/Data Acquisition/2004 year (80)/UCA L Research G1500+1.25%Gel+1.25%SMS+1%ZnB (70C).txt (part 1 of 3)
--Test Summary--
Full Path and File Name	
Instrument Name	4262L
Instrument Type	Model 4262 Twin Cell UCA
Instrument Serial Number	111L
Test Start Date	26.07.2004
Test Start Time	15:51:58
Test Stop Date	30.08.2004
Test Stop Time	9:54:41
Test Length	834:02:43
Final Sample Time Offset	90:02:30
Controller Schedule Name	
Sampling Period	60 seconds
Comments	T:70(180); 80(240)
Information	WellID	
Information	Customer	Petro-Alliance
Information	CementClass	G
Information	CementMfr	Dyckerhoff
Information	Additives	1.25%Gel+1.25%SMS+1%ZnB
Information	Density	1500
Information	BHCT	70
Information	BHST	80.6
Information	FluidLoss	
Information	JobType	Research
Calculated Value	CS_50	14:09:00
Calculated Value	CS_500	44:26:22
Calculated Value	CS_Time8h	0,11 MPa
Calculated Value	CS_Time16h	1,17 MPa
Calculated Value	CS_Time24h	2,25 MPa
Calculated Value	CS_Time48h	3,49 MPa
Calculated Value	CS_Time72h	3,83 MPa
Calculated Curve	Compressive Strength	Compressive strength type A (less than 14 lb/gal)
Initial Temperature (°C)	22 °C
Final Temperature (°C)	80 °C
Initial Transit Time (microsec/in)	16,80 microsec/in
Final Transit Time (microsec/in)	12,17 microsec/in
Initial Compressive Strength (MPa)	0,00 MPa
Final Compressive Strength (MPa)	3,95 MPa
--Data--
Time (HH:MM:SS)	Temperature (°C)	Transit Time (microsec/in)	Compressive Strength (MPa)
0:00:00	22	16,80	0,00
0:01:00	23	16,79	0,00
0:02:00	22	16,80	0,00
0:03:00	22	16,80	0,00
0:04:00	22	16,83	0,00
0:05:00	22	16,80	0,00
0:06:00	23	16,80	0,00
0:07:00	23	16,80	0,00
0:08:00	23	16,80	0,00
0:09:00	23	16,79	0,00
0:10:00	24	16,79	0,00
0:11:00	24	16,79	0,00
0:12:00	24	16,78	0,00
0:13:00	24	16,77	0,01
0:14:00	25	16,77	0,01
0:15:00	25	16,77	0,01
0:16:00	25	16,76	0,01
0:17:00	25	16,76	0,01
0:18:00	25	16,75	0,01
0:19:00	26	16,74	0,02
0:20:00	26	16,74	0,02
0:21:00	26	16,73	0,02
0:22:00	27	16,73	0,02
0:23:00	27	16,71	0,03
0:24:00	28	16,71	0,03
0:25:00	28	16,70	0,03
0:26:00	28	16,70	0,03
0:27:00	28	16,69	0,03
0:28:00	29	16,68	0,04
0:29:00	29	16,68	0,04
0:30:00	29	16,67	0,04
0:31:00	30	16,66	0,04
0:32:00	30	16,65	0,05
0:33:00	30	16,64	0,05
0:34:00	30	16,63	0,05
0:35:00	31	16,63	0,05
0:36:00	31	16,62	0,06
0:37:00	31	16,62	0,06
0:38:00	31	16,62	0,06
0:39:00	32	16,62	0,06
0:40:00	32	16,62	0,06
0:41:00	32	16,61	0,06
0:42:00	33	16,60	0,06
0:43:00	33	16,60	0,06
0:44:00	33	16,59	0,07
0:45:00	34	16,59	0,07
0:46:00	34	16,59	0,07
0:47:00	34	16,58	0,07
0:48:00	35	16,58	0,07
0:49:00	35	16,58	0,07
0:50:00	35	16,57	0,07
0:51:00	35	16,56	0,08
0:52:00	36	16,56	0,08
0:53:00	36	16,55	0,08
0:54:00	36	16,55	0,08
0:55:00	36	16,54	0,08
0:56:00	36	16,53	0,09
0:57:00	37	16,53	0,09
0:58:00	37	16,52	0,09
0:59:00	37	16,52	0,09
1:00:00	37	16,51	0,09
1:01:00	38	16,50	0,10
1:02:00	38	16,50	0,10
1:03:00	38	16,50	0,10
1:04:00	39	16,50	0,10
1:05:00	39	16,50	0,10
1:06:00	39	16,49	0,10
1:07:00	40	16,49	0,10
1:08:00	40	16,48	0,11
1:09:00	40	16,46	0,11
1:10:00	40	16,47	0,11
1:11:00	40	16,46	0,11
1:12:00	41	16,46	0,11
1:13:00	41	16,46	0,11
1:14:00	41	16,45	0,12
1:15:00	42	16,44	0,12
1:16:00	42	16,44	0,12
1:17:00	42	16,44	0,12
1:18:00	43	16,44	0,12
1:19:00	43	16,44	0,12
1:20:00	43	16,44	0,12
1:21:00	43	16,43	0,12
1:22:00	43	16,43	0,12
1:23:00	44	16,43	0,12
1:24:00	44	16,43	0,12
1:25:00	44	16,43	0,12
1:26:00	44	16,42	0,13
1:27:00	45	16,42	0,13
1:28:00	45	16,42	0,13
1:29:00	45	16,41	0,13
1:30:00	45	16,41	0,13
1:31:00	45	16,41	0,13
1:32:00	46	16,41	0,13
1:33:00	46	16,41	0,13
1:34:00	46	16,40	0,13
1:35:00	47	16,40	0,13
1:36:00	47	16,39	0,14
1:37:00	47	16,38	0,14
1:38:00	47	16,38	0,14
1:39:00	48	16,38	0,14
1:40:00	48	16,38	0,14
1:41:00	48	16,38	0,14
1:42:00	48	16,38	0,14
1:43:00	49	16,38	0,14
1:44:00	49	16,37	0,15
1:45:00	49	16,37	0,15
1:46:00	50	16,36	0,15
1:47:00	50	16,36	0,15
1:48:00	50	16,35	0,15
1:49:00	50	16,35	0,15
1:50:00	50	16,35	0,15
1:51:00	51	16,35	0,15
1:52:00	51	16,35	0,15
1:53:00	51	16,34	0,16
1:54:00	52	16,34	0,16
1:55:00	52	16,33	0,16
1:56:00	52	16,33	0,16
1:57:00	52	16,32	0,16
1:58:00	53	16,32	0,16
1:59:00	53	16,32	0,17
2:00:00	53	16,32	0,17
2:01:00	53	16,32	0,17
2:02:00	54	16,31	0,17
2:03:00	54	16,32	0,17
2:04:00	54	16,31	0,17
2:05:00	54	16,31	0,17
2:06:00	55	16,30	0,17
2:07:00	55	16,30	0,17
2:08:00	55	16,29	0,17
2:09:00	55	16,29	0,17
2:10:00	56	16,29	0,17
2:11:00	56	16,29	0,17
2:12:00	56	16,29	0,18
2:13:00	56	16,29	0,18
2:14:00	57	16,29	0,18
2:15:00	57	16,29	0,18
2:16:00	57	16,29	0,18
2:17:00	58	16,29	0,18
2:18:00	58	16,29	0,18
2:19:00	58	16,29	0,18
2:20:00	58	16,29	0,18
2:21:00	59	16,28	0,18
2:22:00	59	16,28	0,18
2:23:00	59	16,28	0,18
2:24:00	59	16,28	0,18
2:25:00	60	16,28	0,18
2:26:00	60	16,27	0,18
2:27:00	60	16,28	0,18
2:28:00	60	16,28	0,18
2:29:00	61	16,27	0,18
2:30:00	61	16,28	0,18
2:31:00	61	16,27	0,18
2:32:00	61	16,27	0,18
2:33:00	62	16,27	0,18
2:34:00	61	16,27	0,18
2:35:00	62	16,26	0,18
2:36:00	62	16,26	0,18
2:37:00	63	16,26	0,18
2:38:00	63	16,27	0,18
2:39:00	63	16,27	0,18
2:40:00	63	16,26	0,18
2:41:00	64	16,26	0,18
2:42:00	64	16,27	0,18
2:43:00	64	16,26	0,18
2:44:00	64	16,27	0,18
2:45:00	64	16,26	0,18
2:46:00	65	16,26	0,18
2:47:00	65	16,26	0,18
2:48:00	65	16,26	0,18
2:49:00	66	16,26	0,19
2:50:00	66	16,26	0,19
2:51:00	66	16,27	0,18
2:52:00	67	16,26	0,19
2:53:00	67	16,26	0,18
2:54:00	67	16,26	0,18
2:55:00	67	16,26	0,18
2:56:00	68	16,26	0,18
2:57:00	68	16,26	0,18
2:58:00	68	16,26	0,18
2:59:00	68	16,26	0,18
3:00:00	69	16,26	0,18
3:01:00	69	16,26	0,18
3:02:00	69	16,26	0,18
3:03:00	69	16,26	0,18
3:04:00	69	16,26	0,18
3:05:00	70	16,27	0,18
3:06:00	70	16,26	0,18
3:07:00	70	16,27	0,18
3:08:00	70	16,26	0,18
3:09:00	70	16,27	0,18
3:10:00	70	16,27	0,18
3:11:00	70	16,27	0,18
3:12:00	71	16,27	0,18
3:13:00	70	16,27	0,18
3:14:00	70	16,28	0,18
3:15:00	71	16,28	0,18
3:16:00	70	16,28	0,18
3:17:00	71	16,29	0,18
3:18:00	71	16,29	0,18
3:19:00	70	16,28	0,18
3:20:00	71	16,29	0,18
3:21:00	71	16,29	0,17
3:22:00	71	16,29	0,17
3:23:00	70	16,30	0,17
3:24:00	70	16,30	0,17
3:25:00	71	16,31	0,17
3:26:00	71	16,31	0,17
3:27:00	71	16,31	0,17
3:28:00	71	16,31	0,17
3:29:00	71	16,31	0,17
3:30:00	71	16,32	0,17
3:31:00	71	16,32	0,17
3:32:00	71	16,32	0,17
3:33:00	71	16,32	0,16
3:34:00	71	16,32	0,16
3:35:00	71	16,33	0,16
3:36:00	71	16,32	0,16
3:37:00	71	16,32	0,16
3:38:00	71	16,32	0,16
3:39:00	71	16,33	0,16
3:40:00	71	16,33	0,16
3:41:00	71	16,34	0,16
3:42:00	71	16,32	0,16
3:43:00	71	16,34	0,16
3:44:00	71	16,33	0,16
3:45:00	71	16,33	0,16
3:46:00	71	16,33	0,16
3:47:00	71	16,34	0,16
3:48:00	71	16,34	0,16
3:49:00	71	16,34	0,16
3:50:00	71	16,33	0,16
3:51:00	71	16,33	0,16
3:52:00	71	16,34	0,16
3:53:00	71	16,34	0,16
3:54:00	71	16,32	0,17
3:55:00	71	16,32	0,16
3:56:00	71	16,32	0,16
3:57:00	71	16,32	0,16
3:58:00	72	16,32	0,16
3:59:00	71	16,32	0,16
4:00:00	72	16,32	0,16
4:01:00	72	16,33	0,16
4:02:00	72	16,34	0,16
4:03:00	72	16,33	0,16
4:04:00	72	16,33	0,16
4:05:00	72	16,33	0,16
4:06:00	72	16,33	0,16
4:07:00	72	16,33	0,16
4:08:00	72	16,33	0,16
4:09:00	72	16,33	0,16
4:10:00	72	16,33	0,16
4:11:00	72	16,34	0,16
4:12:00	72	16,33	0,16
4:13:00	72	16,33	0,16
4:14:00	72	16,34	0,16
4:15:00	72	16,34	0,16
4:16:00	72	16,34	0,16
4:17:00	72	16,34	0,16
4:18:00	72	16,34	0,16
4:19:00	72	16,35	0,15
4:20:00	72	16,35	0,15
4:21:00	72	16,35	0,15
4:22:00	72	16,35	0,15
4:23:00	73	16,35	0,15
4:24:00	72	16,35	0,15
4:25:00	73	16,35	0,15
4:26:00	73	16,35	0,15
4:27:00	72	16,35	0,15
4:28:00	72	16,35	0,15
4:29:00	73	16,35	0,15
4:30:00	73	16,35	0,15
4:31:00	73	16,35	0,15
4:32:00	73	16,35	0,15
4:33:00	73	16,35	0,15
4:34:00	73	16,36	0,15
4:35:00	73	16,35	0,15
4:36:00	73	16,36	0,15
4:37:00	73	16,36	0,15
4:38:00	73	16,36	0,15
4:39:00	73	16,36	0,15
4:40:00	73	16,36	0,15
4:41:00	73	16,35	0,15
4:42:00	73	16,36	0,15
4:43:00	73	16,37	0,15
4:44:00	73	16,37	0,15
4:45:00	73	16,36	0,15
4:46:00	73	16,37	0,15
4:47:00	73	16,37	0,15
4:48:00	74	16,37	0,15
4:49:00	74	16,37	0,15
4:50:00	74	16,37	0,15
4:51:00	74	16,37	0,15
4:52:00	74	16,38	0,14
4:53:00	74	16,35	0,15
4:54:00	74	16,35	0,15
4:55:00	74	16,35	0,15
4:56:00	74	16,35	0,15
4:57:00	74	16,36	0,15
4:58:00	74	16,35	0,15
4:59:00	74	16,35	0,15
5:00:00	74	16,36	0,15
5:01:00	74	16,36	0,15
5:02:00	74	16,36	0,15
5:03:00	74	16,36	0,15
5:04:00	74	16,36	0,15
5:05:00	74	16,36	0,15
5:06:00	74	16,36	0,15
5:07:00	75	16,36	0,15
5:08:00	75	16,36	0,15
5:09:00	75	16,37	0,15
5:10:00	75	16,37	0,15
5:11:00	74	16,36	0,15
5:12:00	75	16,37	0,15
5:13:00	75	16,37	0,15
5:14:00	75	16,38	0,14
5:15:00	75	16,37	0,15
5:16:00	75	16,38	0,14
5:17:00	75	16,37	0,15
5:18:00	75	16,37	0,15
5:19:00	75	16,38	0,14
5:20:00	75	16,38	0,14
5:21:00	75	16,37	0,15
5:22:00	75	16,38	0,14
5:23:00	75	16,38	0,14
5:24:00	75	16,38	0,14
5:25:00	75	16,38	0,14
5:26:00	75	16,38	0,14
5:27:00	75	16,38	0,14
5:28:00	76	16,38	0,14
5:29:00	75	16,38	0,14
5:30:00	75	16,38	0,14
5:31:00	76	16,38	0,14
5:32:00	76	16,38	0,14
5:33:00	76	16,38	0,14
5:34:00	76	16,38	0,14
5:35:00	76	16,38	0,14
5:36:00	76	16,38	0,14
5:37:00	76	16,38	0,14
5:38:00	76	16,38	0,14
5:39:00	76	16,38	0,14
5:40:00	76	16,39	0,14
5:41:00	76	16,38	0,14
5:42:00	76	16,38	0,14
5:43:00	76	16,38	0,14
5:44:00	76	16,39	0,14
5:45:00	76	16,39	0,14
5:46:00	76	16,38	0,14
5:47:00	76	16,38	0,14
5:48:00	76	16,38	0,14
5:49:00	76	16,38	0,14
5:50:00	76	16,39	0,14
5:51:00	77	16,38	0,14
5:52:00	77	16,39	0,14
5:53:00	76	16,38	0,14
5:54:00	77	16,39	0,14
5:55:00	77	16,39	0,14
5:56:00	77	16,39	0,14
5:57:00	77	16,40	0,13
5:58:00	77	16,40	0,13
5:59:00	77	16,40	0,13
6:00:00	77	16,40	0,13
6:01:00	77	16,41	0,13
6:02:00	77	16,41	0,13
6:03:00	77	16,41	0,13
6:04:00	77	16,41	0,13
6:05:00	77	16,41	0,13
6:06:00	77	16,41	0,13
6:07:00	77	16,41	0,13
6:08:00	77	16,41	0,13
6:09:00	77	16,41	0,13
6:10:00	77	16,41	0,13
6:11:00	77	16,41	0,13
6:12:00	77	16,42	0,13
6:13:00	77	16,42	0,13
6:14:00	77	16,41	0,13
6:15:00	78	16,42	0,13
6:16:00	78	16,41	0,13
6:17:00	78	16,42	0,13
6:18:00	78	16,42	0,13
6:19:00	78	16,43	0,12
6:20:00	78	16,42	0,13
6:21:00	78	16,42	0,13
6:22:00	78	16,42	0,13
6:23:00	78	16,42	0,13
6:24:00	78	16,43	0,12
6:25:00	78	16,42	0,13
6:26:00	78	16,43	0,12
6:27:00	78	16,43	0,12
6:28:00	78	16,43	0,12
6:29:00	78	16,43	0,12
6:30:00	78	16,44	0,12
6:31:00	78	16,44	0,12
6:32:00	78	16,44	0,12
6:33:00	78	16,44	0,12
6:34:00	79	16,44	0,12
6:35:00	78	16,44	0,12
6:36:00	79	16,44	0,12
6:37:00	79	16,44	0,12
6:38:00	78	16,44	0,12
6:39:00	79	16,44	0,12
6:40:00	79	16,45	0,12
6:41:00	79	16,45	0,12
6:42:00	79	16,45	0,12
6:43:00	79	16,45	0,12
6:44:00	79	16,45	0,12
6:45:00	79	16,45	0,12
6:46:00	79	16,45	0,12
6:47:00	79	16,45	0,12
6:48:00	79	16,46	0,11
6:49:00	79	16,46	0,11
6:50:00	79	16,46	0,11
6:51:00	79	16,44	0,12
6:52:00	79	16,44	0,12
6:53:00	79	16,44	0,12
6:54:00	79	16,44	0,12
6:55:00	80	16,44	0,12
6:56:00	79	16,44	0,12
6:57:00	80	16,44	0,12
6:58:00	80	16,44	0,12
6:59:00	80	16,44	0,12
7:00:00	80	16,44	0,12
7:01:00	79	16,44	0,12
7:02:00	80	16,44	0,12
7:03:00	79	16,44	0,12
7:04:00	80	16,44	0,12
7:05:00	80	16,44	0,12
7:06:00	79	16,43	0,12
7:07:00	80	16,44	0,12
7:08:00	80	16,44	0,12
7:09:00	79	16,44	0,12
7:10:00	80	16,44	0,12
7:11:00	80	16,44	0,12
7:12:00	80	16,44	0,12
7:13:00	80	16,44	0,12
7:14:00	80	16,44	0,12
7:15:00	80	16,45	0,12
7:16:00	80	16,44	0,12
7:17:00	80	16,44	0,12
7:18:00	80	16,44	0,12
7:19:00	80	16,45	0,12
7:20:00	80	16,43	0,12
7:21:00	80	16,44	0,12
7:22:00	80	16,44	0,12
7:23:00	80	16,44	0,12
7:24:00	80	16,45	0,12
7:25:00	80	16,45	0,12
7:26:00	80	16,45	0,12
7:27:00	79	16,45	0,12
7:28:00	79	16,46	0,11
7:29:00	80	16,45	0,12
7:30:00	79	16,46	0,11
7:31:00	80	16,46	0,11
7:32:00	80	16,46	0,11
7:33:00	80	16,45	0,12
7:34:00	80	16,44	0,12
7:35:00	80	16,46	0,11
7:36:00	80	16,45	0,12
7:37:00	80	16,46	0,11
7:38:00	80	16,46	0,11
7:39:00	79	16,47	0,11
7:40:00	80	16,47	0,11
7:41:00	80	16,46	0,11
7:42:00	80	16,47	0,11
7:43:00	80	16,47	0,11
7:44:00	80	16,46	0,11
7:45:00	80	16,47	0,11
7:46:00	80	16,47	0,11
7:47:00	80	16,47	0,11
7:48:00	80	16,46	0,11
7:49:00	80	16,47	0,11
7:50:00	80	16,47	0,11
7:51:00	80	16,46	0,11
7:52:00	80	16,46	0,11
7:53:00	79	16,47	0,11
7:54:00	80	16,47	0,11
7:55:00	80	16,47	0,11
7:56:00	80	16,47	0,11
7:57:00	79	16,47	0,11
7:58:00	80	16,47	0,11
7:59:00	80	16,47	0,11
8:00:00	80	16,47	0,11
8:01:00	80	16,47	0,11
8:02:00	80	16,47	0,11
8:03:00	80	16,47	0,11
8:04:00	80	16,47	0,11
8:05:00	80	16,47	0,11
8:06:00	79	16,47	0,11
8:07:00	80	16,47	0,11
8:08:00	80	16,47	0,11
8:09:00	80	16,48	0,11
8:10:00	80	16,48	0,11
8:11:00	80	16,48	0,11
8:12:00	80	16,48	0,11
8:13:00	80	16,48	0,11
8:14:00	80	16,48	0,11
8:15:00	79	16,48	0,11
8:16:00	80	16,48	0,11
8:17:00	80	16,49	0,10
8:18:00	80	16,47	0,11
8:19:00	80	16,48	0,11
8:20:00	80	16,49	0,10
8:21:00	80	16,49	0,10
8:22:00	80	16,48	0,11
8:23:00	80	16,48	0,11
8:24:00	79	16,49	0,10
8:25:00	80	16,49	0,10
8:26:00	79	16,49	0,10
8:27:00	80	16,49	0,10
8:28:00	80	16,49	0,10
8:29:00	80	16,49	0,10
8:30:00	80	16,49	0,10
8:31:00	80	16,49	0,10
8:32:00	79	16,50	0,10
8:33:00	80	16,49	0,10
8:34:00	79	16,49	0,10
8:35:00	80	16,50	0,10
8:36:00	80	16,50	0,10
8:37:00	80	16,50	0,10
8:38:00	79	16,50	0,10
8:39:00	80	16,50	0,10
8:40:00	80	16,50	0,10
8:41:00	80	16,50	0,10
8:42:00	80	16,50	0,10
8:43:00	80	16,50	0,10
8:44:00	80	16,50	0,10
8:45:00	80	16,50	0,10
8:46:00	79	16,50	0,10
8:47:00	79	16,50	0,10
8:48:00	80	16,50	0,10
8:49:00	79	16,50	0,10
8:50:00	80	16,50	0,10
8:51:00	79	16,50	0,10
8:52:00	80	16,50	0,10
8:53:00	80	16,51	0,09
8:54:00	80	16,50	0,10
8:55:00	80	16,51	0,09
8:56:00	80	16,51	0,09
8:57:00	80	16,50	0,10
8:58:00	80	16,51	0,09
8:59:00	80	16,51	0,09
9:00:00	80	16,51	0,09
9:01:00	80	16,51	0,09
9:02:00	80	16,52	0,09
9:03:00	80	16,52	0,09
9:04:00	80	16,50	0,10
9:05:00	80	16,52	0,09
9:06:00	80	16,52	0,09
9:07:00	79	16,52	0,09
9:08:00	79	16,51	0,09
9:09:00	80	16,52	0,09
9:10:00	80	16,53	0,09
9:11:00	80	16,52	0,09
9:12:00	80	16,52	0,09
9:13:00	80	16,52	0,09
9:14:00	80	16,52	0,09
9:15:00	80	16,52	0,09
9:16:00	80	16,53	0,09
9:17:00	80	16,53	0,09
9:18:00	80	16,53	0,09
9:19:00	80	16,53	0,09
9:20:00	80	16,53	0,09
9:21:00	80	16,53	0,09
9:22:00	79	16,53	0,09
9:23:00	80	16,53	0,09
9:24:00	80	16,53	0,09
9:25:00	79	16,54	0,08
9:26:00	79	16,53	0,09
9:27:00	80	16,53	0,09
9:28:00	80	16,54	0,08
9:29:00	80	16,55	0,08
9:30:00	80	16,54	0,08
9:31:00	80	16,54	0,08
9:32:00	80	16,54	0,08
9:33:00	80	16,54	0,08
9:34:00	80	16,53	0,09
9:35:00	80	16,54	0,08
9:36:00	80	16,54	0,08
9:37:00	80	16,54	0,08
9:38:00	80	16,55	0,08
9:39:00	79	16,54	0,08
9:40:00	80	16,54	0,08
9:41:00	79	16,55	0,08
9:42:00	80	16,55	0,08
9:43:00	80	16,55	0,08
9:44:00	80	16,56	0,08
9:45:00	79	16,56	0,08
9:46:00	80	16,56	0,08
9:47:00	80	16,55	0,08
9:48:00	80	16,56	0,08
9:49:00	80	16,55	0,08
9:50:00	80	16,56	0,08
9:51:00	80	16,55	0,08
9:52:00	80	16,56	0,08
9:53:00	80	16,56	0,08
9:54:00	79	16,56	0,08
9:55:00	80	16,56	0,08
9:56:00	80	16,56	0,08
9:57:00	80	16,57	0,07
9:58:00	79	16,56	0,08
9:59:00	80	16,57	0,07
10:00:00	80	16,57	0,07
10:01:00	80	16,57	0,07
10:02:00	80	16,57	0,07
10:03:00	80	16,57	0,07
10:04:00	79	16,57	0,07
10:05:00	80	16,57	0,07
10:06:00	79	16,58	0,07
10:07:00	80	16,57	0,07
10:08:00	80	16,57	0,07
10:09:00	80	16,58	0,07
10:10:00	80	16,58	0,07
10:11:00	79	16,58	0,07
10:12:00	80	16,59	0,07
10:13:00	79	16,58	0,07
10:14:00	80	16,59	0,07
10:15:00	80	16,56	0,08
10:16:00	80	16,57	0,07
10:17:00	79	16,58	0,07
10:18:00	80	16,57	0,07
10:19:00	80	16,58	0,07
10:20:00	79	16,58	0,07
10:21:00	80	16,58	0,07
10:22:00	80	16,58	0,07
10:23:00	80	16,58	0,07
10:24:00	80	16,58	0,07
10:25:00	79	16,58	0,07
10:26:00	80	16,58	0,07
10:27:00	79	16,59	0,07
10:28:00	80	16,59	0,07
10:29:00	80	16,58	0,07
10:30:00	80	16,59	0,07
10:31:00	80	16,59	0,07
10:32:00	80	16,59	0,07
10:33:00	80	16,59	0,07
10:34:00	80	16,59	0,07
10:35:00	80	16,59	0,07
10:36:00	79	16,59	0,07
10:37:00	79	16,59	0,07
10:38:00	80	16,59	0,07
10:39:00	80	16,59	0,07
10:40:00	80	16,59	0,07
10:41:00	80	16,59	0,07
10:42:00	80	16,59	0,07
10:43:00	80	16,61	0,06
10:44:00	80	16,60	0,06
10:45:00	80	16,60	0,06
10:46:00	79	16,62	0,06
10:47:00	80	16,61	0,06
10:48:00	80	16,62	0,06
10:49:00	80	16,61	0,06
10:50:00	79	16,62	0,06
10:51:00	80	16,62	0,06
10:52:00	80	16,62	0,06
10:53:00	80	16,63	0,05
10:54:00	80	16,60	0,06
10:55:00	80	16,59	0,07
10:56:00	80	16,60	0,06
10:57:00	79	16,60	0,06
10:58:00	80	16,61	0,06
10:59:00	80	16,61	0,06
11:00:00	80	16,60	0,06
11:01:00	80	16,61	0,06
11:02:00	80	16,61	0,06
11:03:00	80	16,62	0,06
11:04:00	79	16,62	0,06
11:05:00	79	16,62	0,06
11:06:00	80	16,61	0,06
11:07:00	80	16,62	0,06
11:08:00	80	16,63	0,05
11:09:00	80	16,62	0,06
11:10:00	79	16,62	0,06
11:11:00	80	16,62	0,06
11:12:00	80	16,62	0,06
11:13:00	80	16,63	0,05
11:14:00	80	16,63	0,05
11:15:00	80	16,63	0,05
11:16:00	80	16,64	0,05
11:17:00	80	16,65	0,05
11:18:00	80	16,64	0,05
11:19:00	80	16,65	0,05
11:20:00	79	16,65	0,05
11:21:00	80	16,65	0,05
11:22:00	80	16,65	0,05
11:23:00	79	16,66	0,04
11:24:00	80	16,66	0,04
11:25:00	80	16,66	0,04
11:26:00	80	16,65	0,05
11:27:00	80	16,65	0,05
11:28:00	80	16,66	0,04
11:29:00	80	16,66	0,04
11:30:00	80	16,67	0,04
11:31:00	80	16,67	0,04
11:32:00	80	16,67	0,04
11:33:00	80	16,67	0,04
11:34:00	80	16,68	0,04
11:35:00	80	16,68	0,04
11:36:00	80	16,68	0,04
11:37:00	79	16,68	0,04
11:38:00	80	16,68	0,04
11:39:00	80	16,69	0,03
11:40:00	80	16,70	0,03
11:41:00	80	16,69	0,03
11:42:00	80	16,69	0,03
11:43:00	80	16,69	0,03
11:44:00	80	16,69	0,03
11:45:00	80	16,69	0,03
11:46:00	80	16,70	0,03
11:47:00	80	16,71	0,03
11:48:00	80	16,71	0,03
11:49:00	80	16,70	0,03
11:50:00	80	16,70	0,03
11:51:00	80	16,71	0,03
11:52:00	80	16,71	0,03
11:53:00	80	16,71	0,03
11:54:00	80	16,71	0,03
11:55:00	80	16,71	0,03
11:56:00	80	16,71	0,03
11:57:00	80	16,71	0,03
11:58:00	80	16,72	0,02
11:59:00	80	16,72	0,02
12:00:00	80	16,72	0,02
12:01:00	80	16,72	0,02
12:02:00	80	16,72	0,02
12:03:00	80	16,73	0,02
12:04:00	79	16,73	0,02
12:05:00	80	16,74	0,02
12:06:00	80	16,74	0,02
12:07:00	80	16,74	0,02
12:08:00	80	16,74	0,02
12:09:00	79	16,74	0,02
12:10:00	80	16,75	0,01
12:11:00	80	16,75	0,01
12:12:00	80	16,75	0,01
12:13:00	80	16,75	0,01
12:14:00	80	16,75	0,01
12:15:00	80	16,76	0,01
12:16:00	80	16,76	0,01
12:17:00	80	16,77	0,01
12:18:00	80	16,77	0,01
12:19:00	80	16,76	0,01
12:20:00	79	16,77	0,01
12:21:00	79	16,77	0,01
12:22:00	80	16,77	0,01
12:23:00	80	16,78	0,00
12:24:00	80	16,78	0,00
12:25:00	80	16,78	0,00
12:26:00	80	16,79	0,00
12:27:00	80	16,79	0,00
12:28:00	80	16,80	0,00
12:29:00	80	16,80	0,00
12:30:00	80	16,80	0,00
12:31:00	80	16,80	0,00
12:32:00	79	16,81	0,00
12:33:00	80	16,82	0,00
12:34:00	80	16,81	0,00
12:35:00	80	16,82	0,00
12:36:00	80	16,83	0,00
12:37:00	80	16,83	0,00
12:38:00	80	16,83	0,00
12:39:00	80	16,83	0,00
12:40:00	80	16,83	0,00
12:41:00	80	16,80	0,00
12:42:00	80	16,81	0,00
12:43:00	79	16,81	0,00
12:44:00	80	16,82	0,00
12:45:00	80	16,82	0,00
12:46:00	80	16,82	0,00
12:47:00	80	16,83	0,00
12:48:00	80	16,83	0,00
12:49:00	79	16,83	0,00
12:50:00	80	16,83	0,00
12:51:00	80	16,83	0,00
12:52:00	80	16,83	0,00
12:53:00	80	16,83	0,00
12:54:00	80	16,83	0,00
12:55:00	80	16,83	0,00
12:56:00	80	16,83	0,00
12:57:00	80	16,83	0,00
12:58:00	80	16,83	0,00
12:59:00	79	16,83	0,00
13:00:00	80	16,83	0,00
13:01:00	80	16,82	0,00
13:02:00	80	16,82	0,00
13:03:00	79	16,82	0,00
13:04:00	80	16,82	0,00
13:05:00	80	16,81	0,00
13:06:00	80	16,80	0,00
13:07:00	80	16,80	0,00
13:08:00	80	16,80	0,00
13:09:00	79	16,79	0,00
13:10:00	80	16,79	0,00
13:11:00	80	16,78	0,00
13:12:00	79	16,77	0,01
13:13:00	79	16,77	0,01
13:14:00	80	16,76	0,01
13:15:00	80	16,75	0,01
13:16:00	80	16,74	0,02
13:17:00	80	16,74	0,02
13:18:00	80	16,73	0,02
13:19:00	80	16,71	0,03
13:20:00	80	16,71	0,03
13:21:00	80	16,70	0,03
13:22:00	80	16,68	0,04
13:23:00	80	16,68	0,04
13:24:00	80	16,67	0,04
13:25:00	80	16,65	0,05
13:26:00	80	16,64	0,05
13:27:00	80	16,64	0,05
13:28:00	80	16,59	0,07
13:29:00	79	16,58	0,07
13:30:00	80	16,57	0,07
13:31:00	80	16,56	0,08
13:32:00	80	16,54	0,08
13:33:00	80	16,53	0,09
13:34:00	80	16,51	0,09
13:35:00	79	16,50	0,10
13:36:00	80	16,48	0,11
13:37:00	80	16,46	0,11
13:38:00	80	16,44	0,12
13:39:00	80	16,43	0,12
13:40:00	80	16,41	0,13
13:41:00	79	16,40	0,13
13:42:00	80	16,38	0,14
13:43:00	80	16,36	0,15
13:44:00	80	16,35	0,15
13:45:00	80	16,32	0,16
13:46:00	80	16,31	0,17
13:47:00	80	16,29	0,17
13:48:00	80	16,27	0,18
13:49:00	80	16,26	0,19
13:50:00	80	16,24	0,19
13:51:00	80	16,22	0,20
13:52:00	79	16,20	0,21
13:53:00	80	16,18	0,22
13:54:00	80	16,17	0,22
13:55:00	80	16,14	0,23
13:56:00	79	16,13	0,24
13:57:00	80	16,11	0,25
13:58:00	80	16,08	0,26
13:59:00	79	16,07	0,26
14:00:00	79	16,05	0,27
14:01:00	80	16,03	0,28
14:02:00	79	16,02	0,28
14:03:00	79	15,99	0,29
14:04:00	80	15,98	0,30
14:05:00	80	15,96	0,31
14:06:00	80	15,94	0,31
14:07:00	79	15,90	0,33
14:08:00	80	15,87	0,34
14:09:00	80	15,86	0,35
14:10:00	80	15,84	0,36
14:11:00	80	15,83	0,36
14:12:00	80	15,81	0,37
14:13:00	80	15,79	0,38
14:14:00	80	15,78	0,39
14:15:00	80	15,75	0,40
14:16:00	80	15,74	0,40
14:17:00	80	15,72	0,41
14:18:00	80	15,70	0,42
14:19:00	80	15,68	0,43
14:20:00	80	15,66	0,44
14:21:00	80	15,65	0,45
14:22:00	79	15,63	0,46
14:23:00	80	15,60	0,47
14:24:00	80	15,59	0,47
14:25:00	80	15,57	0,48
14:26:00	79	15,56	0,49
14:27:00	80	15,54	0,50
14:28:00	80	15,52	0,51
14:29:00	79	15,51	0,51
14:30:00	79	15,49	0,52
14:31:00	80	15,48	0,53
14:32:00	79	15,45	0,54
14:33:00	80	15,44	0,55
14:34:00	79	15,42	0,56
14:35:00	79	15,41	0,56
14:36:00	80	15,39	0,57
14:37:00	80	15,38	0,58
14:38:00	79	15,36	0,59
14:39:00	80	15,35	0,59
14:40:00	80	15,33	0,60
14:41:00	80	15,32	0,61
14:42:00	80	15,30	0,62
14:43:00	80	15,29	0,63
14:44:00	79	15,27	0,63
14:45:00	80	15,26	0,64
14:46:00	79	15,24	0,65
14:47:00	80	15,23	0,66
14:48:00	80	15,21	0,67
14:49:00	80	15,21	0,67
14:50:00	80	15,17	0,69
14:51:00	80	15,15	0,70
14:52:00	80	15,14	0,71
14:53:00	80	15,12	0,72
14:54:00	79	15,12	0,72
14:55:00	80	15,10	0,73
14:56:00	80	15,09	0,74
14:57:00	79	15,07	0,75
14:58:00	80	15,06	0,75
14:59:00	80	15,05	0,76
15:00:00	80	15,03	0,77
15:01:00	80	15,03	0,77
15:02:00	80	15,01	0,78
15:03:00	79	15,00	0,79
15:04:00	80	14,99	0,80
15:05:00	80	14,97	0,81
15:06:00	80	14,96	0,81
15:07:00	80	14,95	0,82
15:08:00	80	14,94	0,83
15:09:00	80	14,92	0,84
15:10:00	80	14,91	0,84
15:11:00	80	14,90	0,85
15:12:00	80	14,88	0,86
15:13:00	80	14,88	0,87
15:14:00	80	14,86	0,87
15:15:00	80	14,85	0,88
15:16:00	79	14,84	0,89
15:17:00	80	14,83	0,89
15:18:00	80	14,82	0,90
15:19:00	80	14,81	0,91
15:20:00	80	14,80	0,91
15:21:00	79	14,79	0,92
15:22:00	80	14,78	0,93
15:23:00	80	14,76	0,94
15:24:00	79	14,76	0,94
15:25:00	80	14,75	0,95
15:26:00	79	14,73	0,96
15:27:00	80	14,73	0,96
15:28:00	79	14,72	0,97
15:29:00	79	14,71	0,97
15:30:00	80	14,70	0,98
15:31:00	80	14,69	0,99
15:32:00	80	14,68	0,99
15:33:00	80	14,67	1,00
15:34:00	80	14,66	1,01
15:35:00	79	14,65	1,01
15:36:00	80	14,64	1,02
15:37:00	80	14,64	1,02
15:38:00	80	14,63	1,03
15:39:00	80	14,62	1,03
15:40:00	79	14,59	1,05
15:41:00	79	14,58	1,06
15:42:00	80	14,58	1,06
15:43:00	80	14,57	1,07
15:44:00	80	14,56	1,08
15:45:00	80	14,55	1,08
15:46:00	80	14,54	1,09
15:47:00	79	14,54	1,09
15:48:00	79	14,52	1,10
15:49:00	80	14,52	1,11
15:50:00	79	14,51	1,11
15:51:00	80	14,50	1,12
15:52:00	80	14,49	1,12
15:53:00	80	14,49	1,13
15:54:00	80	14,48	1,13
15:55:00	80	14,47	1,14
15:56:00	80	14,46	1,15
15:57:00	80	14,46	1,15
15:58:00	80	14,45	1,16
15:59:00	80	14,44	1,16
16:00:00	80	14,43	1,17
16:01:00	80	14,43	1,17
16:02:00	79	14,42	1,18
16:03:00	80	14,40	1,19
16:04:00	80	14,40	1,20
16:05:00	80	14,40	1,20
16:06:00	80	14,39	1,20
16:07:00	80	14,38	1,21
16:08:00	80	14,37	1,21
16:09:00	80	14,37	1,22
16:10:00	79	14,36	1,22
16:11:00	79	14,36	1,22
16:12:00	79	14,35	1,23
16:13:00	79	14,34	1,24
16:14:00	79	14,34	1,24
16:15:00	79	14,33	1,25
16:16:00	79	14,32	1,25
16:17:00	79	14,32	1,25
16:18:00	79	14,31	1,26
16:19:00	79	14,31	1,26
16:20:00	80	14,30	1,27
16:21:00	80	14,29	1,28
16:22:00	79	14,29	1,28
16:23:00	80	14,28	1,28
16:24:00	80	14,28	1,29
16:25:00	79	14,28	1,29
16:26:00	80	14,27	1,29
16:27:00	79	14,26	1,30
16:28:00	79	14,25	1,31
16:29:00	80	14,25	1,31
16:30:00	79	14,25	1,31
16:31:00	79	14,24	1,32
16:32:00	80	14,24	1,32
16:33:00	79	14,23	1,32
16:34:00	79	14,23	1,32
16:35:00	79	14,20	1,35
16:36:00	80	14,20	1,35
16:37:00	80	14,19	1,35
16:38:00	80	14,19	1,36
16:39:00	80	14,18	1,37
16:40:00	80	14,18	1,37
16:41:00	80	14,17	1,37
16:42:00	80	14,17	1,37
16:43:00	80	14,16	1,38
16:44:00	80	14,16	1,38
16:45:00	79	14,16	1,38
16:46:00	80	14,15	1,39
16:47:00	80	14,14	1,40
16:48:00	79	14,13	1,40
16:49:00	79	14,13	1,40
16:50:00	80	14,13	1,41
16:51:00	79	14,13	1,41
16:52:00	80	14,12	1,42
16:53:00	80	14,11	1,42
16:54:00	80	14,11	1,42
16:55:00	79	14,10	1,43
16:56:00	80	14,10	1,43
16:57:00	79	14,10	1,43
16:58:00	80	14,09	1,44
16:59:00	80	14,09	1,44
17:00:00	79	14,08	1,45
17:01:00	80	14,08	1,45
17:02:00	79	14,07	1,45
17:03:00	79	14,07	1,46
17:04:00	80	14,07	1,46
17:05:00	80	14,06	1,47
17:06:00	80	14,06	1,47
17:07:00	80	14,05	1,47
17:08:00	80	14,04	1,48
17:09:00	80	14,04	1,48
17:10:00	80	14,04	1,49
17:11:00	80	14,03	1,49
17:12:00	80	14,03	1,49
17:13:00	80	14,02	1,50
17:14:00	80	14,02	1,50
17:15:00	80	14,01	1,51
17:16:00	79	14,01	1,51
17:17:00	80	14,01	1,51
17:18:00	80	14,01	1,51
17:19:00	80	14,00	1,52
17:20:00	80	14,00	1,52
17:21:00	80	13,99	1,53
17:22:00	80	13,98	1,53
17:23:00	80	13,98	1,53
17:24:00	80	13,98	1,54
17:25:00	80	13,98	1,54
17:26:00	80	13,97	1,55
17:27:00	80	13,97	1,55
17:28:00	80	13,96	1,55
17:29:00	80	13,96	1,55
17:30:00	80	13,96	1,55
17:31:00	80	13,95	1,56
17:32:00	80	13,95	1,57
17:33:00	80	13,95	1,57
17:34:00	80	13,94	1,57
17:35:00	80	13,94	1,57
17:36:00	80	13,93	1,58
17:37:00	80	13,93	1,58
17:38:00	80	13,92	1,59
17:39:00	79	13,92	1,59
17:40:00	79	13,92	1,59
17:41:00	79	13,92	1,59
17:42:00	80	13,92	1,59
17:43:00	79	13,92	1,59
17:44:00	79	13,91	1,60
17:45:00	79	13,90	1,61
17:46:00	80	13,90	1,61
17:47:00	79	13,90	1,61
17:48:00	80	13,89	1,61
17:49:00	80	13,89	1,61
17:50:00	80	13,89	1,61
17:51:00	80	13,87	1,63
17:52:00	79	13,87	1,63
17:53:00	79	13,87	1,64
17:54:00	79	13,87	1,64
17:55:00	80	13,87	1,64
17:56:00	80	13,86	1,65
17:57:00	79	13,86	1,65
17:58:00	80	13,85	1,66
17:59:00	80	13,85	1,66
18:00:00	80	13,84	1,66
18:01:00	80	13,84	1,66
18:02:00	80	13,84	1,66
18:03:00	80	13,84	1,67
18:04:00	80	13,84	1,67
18:05:00	80	13,83	1,68
18:06:00	80	13,83	1,68
18:07:00	80	13,82	1,68
18:08:00	79	13,82	1,68
18:09:00	79	13,82	1,68
18:10:00	80	13,81	1,69
18:11:00	79	13,81	1,69
18:12:00	80	13,80	1,70
18:13:00	80	13,80	1,70
18:14:00	80	13,80	1,70
18:15:00	80	13,80	1,70
18:16:00	80	13,80	1,70
18:17:00	80	13,80	1,70
18:18:00	80	13,79	1,71
18:19:00	80	13,79	1,71
18:20:00	80	13,79	1,71
18:21:00	80	13,79	1,71
18:22:00	80	13,78	1,72
18:23:00	80	13,78	1,72
18:24:00	80	13,78	1,73
18:25:00	80	13,78	1,73
18:26:00	80	13,78	1,73
18:27:00	80	13,78	1,73
18:28:00	79	13,77	1,73
18:29:00	80	13,77	1,73
18:30:00	80	13,76	1,74
18:31:00	80	13,76	1,74
18:32:00	79	13,76	1,74
18:33:00	80	13,76	1,74
18:34:00	80	13,75	1,75
18:35:00	80	13,75	1,75
18:36:00	80	13,75	1,75
18:37:00	79	13,75	1,76
18:38:00	80	13,75	1,76
18:39:00	80	13,73	1,77
18:40:00	80	13,73	1,77
18:41:00	80	13,72	1,78
18:42:00	80	13,72	1,78
18:43:00	80	13,72	1,78
18:44:00	80	13,72	1,78
18:45:00	80	13,71	1,78
18:46:00	80	13,71	1,78
18:47:00	79	13,71	1,79
18:48:00	80	13,71	1,79
18:49:00	79	13,71	1,79
18:50:00	80	13,70	1,80
18:51:00	80	13,70	1,80
18:52:00	80	13,70	1,80
18:53:00	80	13,69	1,81
18:54:00	80	13,69	1,81
18:55:00	80	13,69	1,81
18:56:00	80	13,69	1,81
18:57:00	80	13,68	1,81
18:58:00	80	13,68	1,81
18:59:00	80	13,68	1,81
19:00:00	80	13,68	1,81
19:01:00	80	13,68	1,82
19:02:00	80	13,68	1,82
19:03:00	80	13,67	1,83
19:04:00	80	13,67	1,83
19:05:00	80	13,67	1,83
19:06:00	80	13,66	1,84
19:07:00	80	13,66	1,84
19:08:00	79	13,66	1,84
19:09:00	80	13,65	1,84
19:10:00	80	13,65	1,84
19:11:00	79	13,65	1,84
19:12:00	80	13,65	1,84
19:13:00	80	13,65	1,85
19:14:00	79	13,65	1,85
19:15:00	79	13,65	1,85
19:16:00	79	13,65	1,84
19:17:00	80	13,63	1,87
19:18:00	80	13,63	1,87
19:19:00	80	13,63	1,88
19:20:00	80	13,63	1,88
19:21:00	80	13,63	1,88
19:22:00	80	13,63	1,88
19:23:00	80	13,62	1,88
19:24:00	79	13,62	1,88
19:25:00	80	13,62	1,88
19:26:00	79	13,61	1,89
19:27:00	80	13,61	1,89
19:28:00	80	13,61	1,89
19:29:00	79	13,61	1,89
19:30:00	79	13,60	1,90
19:31:00	80	13,60	1,90
19:32:00	80	13,60	1,90
19:33:00	80	13,59	1,91
19:34:00	80	13,59	1,91
19:35:00	79	13,59	1,91
19:36:00	79	13,59	1,91
19:37:00	80	13,59	1,91
19:38:00	80	13,59	1,91
19:39:00	79	13,59	1,91
19:40:00	80	13,58	1,92
19:41:00	80	13,58	1,92
19:42:00	80	13,58	1,92
19:43:00	80	13,57	1,93
19:44:00	79	13,57	1,93
19:50:17			
19:50:17	80	13,56	1,95
19:51:17	79	13,56	1,95
19:52:17	80	13,56	1,95
19:53:17	80	13,55	1,95
19:54:17	80	13,55	1,95
19:55:17	80	13,55	1,95
19:56:17	80	13,55	1,95
19:57:17	80	13,55	1,95
19:58:17	80	13,54	1,96
19:59:17	80	13,54	1,96
20:00:17	80	13,54	1,97
20:01:17	80	13,54	1,96
20:02:17	80	13,54	1,97
20:03:17	80	13,54	1,97
20:04:17	80	13,54	1,97
20:05:17	80	13,53	1,98
20:06:17	80	13,53	1,98
20:07:17	80	13,53	1,98
20:08:17	80	13,53	1,98
20:09:17	80	13,53	1,98
20:10:17	80	13,52	1,99
20:11:17	80	13,52	1,99
20:12:17	80	13,52	1,99
20:13:17	80	13,51	1,99
20:14:17	80	13,51	1,99
20:15:17	80	13,51	1,99
20:16:17	80	13,50	2,00
20:17:17	80	13,50	2,00
20:18:17	80	13,50	2,00
20:19:17	80	13,50	2,01
20:20:17	80	13,50	2,01
20:21:17	79	13,49	2,02
20:22:17	80	13,49	2,02
20:23:17	79	13,49	2,02
20:24:17	80	13,49	2,02
20:25:17	79	13,49	2,02
20:26:17	79	13,49	2,02
20:27:17	79	13,48	2,03
20:28:17	80	13,48	2,03
20:29:17	80	13,48	2,03
20:30:17	80	13,48	2,03
20:31:17	79	13,48	2,03
20:32:17	80	13,48	2,03
20:33:17	79	13,48	2,03
20:34:17	80	13,48	2,03
20:35:17	80	13,48	2,03
20:36:17	80	13,47	2,04
20:37:17	79	13,47	2,04
20:38:17	79	13,47	2,04
20:39:17	80	13,47	2,04
20:40:17	80	13,47	2,04
20:41:17	80	13,47	2,04
20:42:17	80	13,46	2,05
20:43:17	80	13,46	2,05
20:44:17	80	13,46	2,05
20:45:17	80	13,46	2,05
20:46:17	80	13,46	2,05
20:47:17	80	13,45	2,06
20:48:17	79	13,45	2,06
20:49:17	80	13,45	2,06
20:50:17	80	13,45	2,06
20:51:17	80	13,45	2,06
20:52:17	80	13,43	2,08
20:53:17	80	13,43	2,08
20:54:17	80	13,43	2,08
20:55:17	80	13,43	2,08
20:56:17	80	13,43	2,08
20:57:17	80	13,42	2,09
20:58:17	80	13,42	2,09
20:59:17	80	13,42	2,09
21:00:17	80	13,42	2,09
21:01:17	80	13,42	2,09
21:02:17	80	13,42	2,09
21:03:17	80	13,42	2,09
21:04:17	80	13,41	2,10
21:05:17	80	13,41	2,10
21:06:17	80	13,41	2,10
21:07:17	80	13,41	2,10
21:08:17	80	13,41	2,11
21:09:17	80	13,41	2,11
21:10:17	80	13,41	2,11
21:11:17	80	13,41	2,11
21:12:17	80	13,41	2,11
21:13:17	80	13,40	2,12
21:14:17	80	13,40	2,12
21:15:17	80	13,40	2,12
21:16:17	80	13,40	2,12
21:17:17	80	13,39	2,13
21:18:17	80	13,39	2,13
21:19:17	80	13,39	2,13
21:20:17	80	13,39	2,13
21:21:17	80	13,39	2,13
21:22:17	80	13,39	2,13
21:23:17	80	13,39	2,13
21:24:17	80	13,39	2,13
21:25:17	80	13,39	2,13
21:26:17	80	13,39	2,13
21:27:17	80	13,38	2,14
21:28:17	80	13,38	2,14
21:29:17	80	13,38	2,14
21:30:17	80	13,38	2,14
21:31:17	80	13,37	2,15
21:32:17	80	13,37	2,15
21:33:17	80	13,37	2,15
21:34:17	80	13,37	2,15
21:35:17	79	13,37	2,15
21:36:17	80	13,37	2,15
21:37:17	80	13,36	2,16
21:38:17	80	13,36	2,16
21:39:17	80	13,36	2,16
21:40:17	80	13,36	2,16
21:41:17	80	13,36	2,17
21:42:17	80	13,36	2,17
21:43:17	80	13,36	2,17
21:44:17	80	13,36	2,17
21:45:17	80	13,35	2,18
21:46:17	80	13,35	2,18
21:47:17	80	13,35	2,18
21:48:17	80	13,35	2,18
21:49:17	80	13,35	2,18
21:50:17	80	13,35	2,18
21:51:17	80	13,34	2,19
21:52:17	80	13,34	2,19
21:53:17	80	13,34	2,19
21:54:17	80	13,34	2,19
21:55:17	80	13,34	2,19
21:56:17	80	13,33	2,19
21:57:17	80	13,33	2,19
21:58:17	80	13,33	2,19
21:59:17	79	13,33	2,19
22:00:17	80	13,32	2,20
22:01:17	79	13,32	2,20
22:02:17	80	13,32	2,20
22:03:17	80	13,32	2,20
22:04:17	80	13,32	2,20
22:05:17	80	13,32	2,20
22:06:17	80	13,32	2,20
22:07:17	80	13,32	2,20
22:08:17	80	13,32	2,21
22:09:17	80	13,32	2,21
22:10:17	80	13,32	2,21
22:11:17	80	13,32	2,21
22:12:17	79	13,32	2,21
22:13:17	80	13,32	2,21
22:14:17	80	13,32	2,21
22:15:17	80	13,31	2,22
22:16:17	80	13,31	2,22
22:17:17	79	13,31	2,22
22:18:17	80	13,31	2,22
22:19:17	80	13,31	2,22
22:20:17	80	13,31	2,22
22:21:17	80	13,31	2,22
22:22:17	80	13,31	2,22
22:23:17	80	13,30	2,24
22:24:17	79	13,30	2,24
22:25:17	80	13,29	2,25
22:26:17	80	13,29	2,25
41:46:22			
41:46:22	80	12,53	3,30
41:47:22	79	12,53	3,30
41:48:22	79	12,52	3,32
41:49:22	80	12,53	3,30
41:50:22	80	12,52	3,32
41:51:22	79	12,52	3,32
41:52:22	80	12,52	3,32
41:53:22	80	12,52	3,32
41:54:22	80	12,52	3,32
41:55:22	80	12,52	3,32
41:56:22	80	12,52	3,32
41:57:22	80	12,52	3,32
41:58:22	80	12,52	3,32
41:59:22	80	12,52	3,32
42:00:22	80	12,52	3,32
42:01:22	79	12,52	3,32
42:02:22	80	12,52	3,32
42:03:22	80	12,52	3,32
42:04:22	80	12,52	3,32
42:05:22	79	12,52	3,32
42:06:22	79	12,52	3,32
42:07:22	80	12,52	3,32
42:08:22	80	12,52	3,32
42:09:22	80	12,52	3,32
42:10:22	80	12,52	3,32
42:11:22	80	12,52	3,32
42:12:22	79	12,52	3,33
42:13:22	79	12,52	3,33
42:14:22	80	12,52	3,33
42:15:22	80	12,52	3,33
42:16:22	80	12,52	3,33
42:17:22	80	12,52	3,33
42:18:22	80	12,52	3,33
42:19:22	80	12,52	3,33
42:20:22	80	12,52	3,33
42:21:22	80	12,52	3,33
42:22:22	79	12,52	3,33
42:23:22	79	12,52	3,33
42:24:22	80	12,52	3,33
42:25:22	80	12,52	3,33
42:26:22	80	12,52	3,33
42:27:22	80	12,52	3,33
42:28:22	80	12,52	3,33
42:29:22	80	12,52	3,33
42:30:22	80	12,52	3,33
42:31:22	80	12,52	3,33
42:32:22	79	12,52	3,33
42:33:22	80	12,52	3,33
42:34:22	80	12,52	3,33
42:35:22	80	12,52	3,33
42:36:22	80	12,52	3,33
42:37:22	79	12,52	3,33
42:38:22	79	12,52	3,33
42:39:22	80	12,52	3,33
42:40:22	80	12,52	3,33
42:41:22	80	12,52	3,33
42:42:22	79	12,52	3,33
42:43:22	80	12,52	3,32
42:44:22	80	12,50	3,35
42:45:22	80	12,51	3,34
42:46:22	80	12,50	3,35
42:47:22	80	12,50	3,35
42:48:22	80	12,50	3,35
42:49:22	80	12,50	3,35
42:50:22	80	12,50	3,35
42:51:22	79	12,50	3,35
42:52:22	80	12,50	3,35
42:53:22	80	12,50	3,35
42:54:22	80	12,50	3,35
42:55:22	80	12,50	3,35
42:56:22	80	12,50	3,35
42:57:22	80	12,50	3,35
42:58:22	80	12,50	3,35
42:59:22	80	12,50	3,35
43:00:22	80	12,50	3,35
43:01:22	79	12,50	3,35
43:02:22	80	12,50	3,35
43:03:22	80	12,50	3,35
43:04:22	80	12,50	3,35
43:05:22	80	12,50	3,35
43:06:22	80	12,50	3,35
43:07:22	80	12,50	3,35
43:08:22	80	12,50	3,35
43:09:22	79	12,50	3,35
43:10:22	80	12,49	3,37
43:11:22	79	12,49	3,37
43:12:22	79	12,50	3,35
43:13:22	80	12,50	3,35
43:14:22	80	12,49	3,37
43:15:22	80	12,49	3,37
43:16:22	80	12,50	3,35
43:17:22	80	12,50	3,35
43:18:22	80	12,49	3,37
43:19:22	79	12,49	3,37
43:20:22	80	12,49	3,37
43:21:22	80	12,49	3,37
43:22:22	80	12,49	3,37
43:23:22	79	12,49	3,37
43:24:22	80	12,49	3,37
43:25:22	79	12,49	3,37
43:26:22	80	12,49	3,37
43:27:22	80	12,49	3,37
43:28:22	79	12,49	3,37
43:29:22	80	12,49	3,37
43:30:22	80	12,49	3,37
43:31:22	80	12,49	3,37
43:32:22	80	12,49	3,37
43:33:22	80	12,49	3,37
43:34:22	80	12,49	3,37
43:35:22	80	12,49	3,37
43:36:22	80	12,48	3,38
43:37:22	80	12,48	3,38
43:38:22	80	12,48	3,38
43:39:22	80	12,48	3,38
43:40:22	80	12,48	3,38
43:41:22	80	12,48	3,38
43:42:22	80	12,48	3,38
43:43:22	80	12,48	3,38
43:44:22	80	12,48	3,38
43:45:22	80	12,48	3,38
43:46:22	80	12,48	3,38
43:47:22	80	12,48	3,38
43:48:22	80	12,48	3,38
43:49:22	80	12,48	3,38
43:50:22	79	12,48	3,38
43:51:22	80	12,48	3,38
43:52:22	80	12,48	3,38
43:53:22	80	12,48	3,38
43:54:22	80	12,48	3,38
43:55:22	80	12,48	3,38
43:56:22	80	12,48	3,38
43:57:22	80	12,48	3,38
43:58:22	80	12,48	3,38
43:59:22	80	12,48	3,38
44:00:22	80	12,48	3,39
44:01:22	80	12,48	3,38
44:02:22	80	12,48	3,39
44:03:22	80	12,48	3,39
44:04:22	80	12,48	3,38
44:05:22	80	12,48	3,39
44:06:22	80	12,48	3,39
44:07:22	80	12,48	3,39
44:08:22	80	12,48	3,39
44:09:22	80	12,48	3,39
44:10:22	80	12,48	3,39
44:11:22	79	12,48	3,39
44:12:22	80	12,48	3,39
44:13:22	80	12,48	3,39
44:14:22	80	12,48	3,39
44:15:22	80	12,48	3,39
44:16:22	80	12,48	3,39
44:17:22	80	12,48	3,39
44:18:22	80	12,48	3,39
44:19:22	80	12,48	3,39
44:20:22	80	12,47	3,40
44:21:22	80	12,48	3,39
44:22:22	79	12,48	3,39
44:23:22	80	12,48	3,39
44:24:22	79	12,48	3,39
44:25:22	79	12,47	3,40
44:26:22	80	12,47	3,40
44:27:22	80	12,48	3,39
44:28:22	80	12,48	3,39
44:29:22	80	12,48	3,39
44:30:22	80	12,47	3,40
44:31:22	79	12,47	3,40
44:32:22	80	12,47	3,40
44:33:22	80	12,47	3,40
44:34:22	79	12,47	3,40
44:35:22	80	12,47	3,40
44:36:22	79	12,47	3,40
44:37:22	79	12,47	3,40
44:38:22	79	12,47	3,40
44:39:22	80	12,47	3,40
44:40:22	80	12,47	3,40
44:41:22	80	12,47	3,40
44:42:22	79	12,47	3,40
44:43:22	79	12,47	3,40
44:44:22	80	12,47	3,40
44:45:22	80	12,47	3,40
44:46:22	80	12,47	3,40
44:47:22	79	12,47	3,40
44:48:22	80	12,47	3,40
44:49:22	80	12,46	3,42
44:50:22	79	12,47	3,40
44:51:22	80	12,46	3,42
44:52:22	79	12,46	3,42
44:53:22	79	12,47	3,40
44:54:22	79	12,46	3,42
44:55:22	80	12,46	3,42
44:56:22	80	12,46	3,42
44:57:22	79	12,46	3,42
44:58:22	80	12,46	3,42
44:59:22	80	12,46	3,42
45:00:22	80	12,46	3,42
45:01:22	80	12,46	3,42
45:02:22	80	12,46	3,42
45:03:22	80	12,46	3,42
45:04:22	79	12,46	3,42
45:05:22	80	12,46	3,42
45:06:22	80	12,46	3,42
45:07:22	80	12,46	3,42
45:08:22	79	12,46	3,42
45:09:22	80	12,46	3,42
45:10:22	80	12,46	3,42
45:11:22	79	12,46	3,42
45:12:22	80	12,46	3,42
45:13:22	79	12,46	3,42
45:14:22	80	12,46	3,42
45:15:22	80	12,45	3,43
45:16:22	80	12,45	3,43
45:17:22	80	12,45	3,43
45:18:22	80	12,46	3,42
45:19:22	80	12,45	3,43
45:20:22	80	12,46	3,42
45:21:22	80	12,46	3,42
45:22:22	80	12,46	3,42
45:23:22	80	12,46	3,42
45:24:22	80	12,45	3,43
45:25:22	79	12,45	3,43
45:26:22	80	12,46	3,42
45:27:22	80	12,45	3,43
45:28:22	80	12,45	3,43
45:29:22	80	12,45	3,43
45:30:22	80	12,45	3,43
45:31:22	80	12,45	3,43
45:32:22	80	12,45	3,43
45:33:22	80	12,45	3,43
45:34:22	79	12,45	3,43
45:35:22	80	12,45	3,43
45:36:22	80	12,45	3,44
45:37:22	79	12,45	3,44
45:38:22	79	12,45	3,43
45:39:22	80	12,45	3,43
45:40:22	80	12,45	3,44
45:41:22	80	12,45	3,44
45:42:22	80	12,45	3,43
45:43:22	80	12,45	3,43
45:44:22	80	12,45	3,43
45:45:22	80	12,45	3,44
45:46:22	80	12,45	3,44
45:47:22	80	12,45	3,44
45:48:22	80	12,45	3,44
45:49:22	80	12,45	3,44
45:50:22	80	12,45	3,44
45:51:22	80	12,45	3,44
45:52:22	80	12,45	3,44
45:53:22	80	12,45	3,44
45:54:22	80	12,45	3,44
45:55:22	80	12,45	3,44
45:56:22	80	12,45	3,44
45:57:22	80	12,45	3,44
45:58:22	80	12,45	3,44
45:59:22	80	12,45	3,44
46:00:22	80	12,45	3,44
46:01:22	80	12,45	3,44
46:02:22	79	12,45	3,44
46:03:22	80	12,45	3,44
46:04:22	80	12,45	3,44
46:05:22	80	12,45	3,44
46:06:22	80	12,45	3,44
46:07:22	80	12,45	3,44
46:08:22	79	12,45	3,44
46:09:22	80	12,45	3,44
46:10:22	80	12,45	3,44
46:11:22	80	12,44	3,45
46:12:22	80	12,45	3,44
46:13:22	80	12,44	3,45
46:14:22	80	12,44	3,45
46:15:22	80	12,45	3,44
46:16:22	80	12,44	3,45
46:17:22	79	12,44	3,45
46:18:22	80	12,44	3,45
46:19:22	80	12,44	3,45
46:20:22	79	12,44	3,45
46:21:22	80	12,44	3,45
46:22:22	80	12,45	3,44
46:23:22	80	12,44	3,45
46:24:22	80	12,44	3,45
46:25:22	80	12,44	3,45
46:26:22	80	12,44	3,45
46:27:22	80	12,44	3,45
46:28:22	80	12,44	3,45
46:29:22	80	12,44	3,45
46:30:22	80	12,44	3,45
46:31:22	80	12,44	3,45
46:32:22	80	12,44	3,45
46:33:22	80	12,44	3,45
46:34:22	80	12,44	3,45
46:35:22	80	12,44	3,45
46:36:22	80	12,44	3,45
46:37:22	80	12,44	3,45
46:38:22	80	12,44	3,45
46:39:22	80	12,44	3,45
46:40:22	80	12,44	3,45
46:41:22	80	12,44	3,45
46:45:30			
46:45:30	80	12,43	3,47
46:46:30	80	12,43	3,47
46:47:30	80	12,43	3,47
46:48:30	80	12,43	3,47
46:49:30	80	12,43	3,47
46:50:30	79	12,43	3,47
46:51:30	80	12,43	3,47
46:52:30	79	12,43	3,47
46:53:30	80	12,43	3,47
46:54:30	80	12,43	3,47
46:55:30	80	12,43	3,47
46:56:30	80	12,43	3,47
46:57:30	79	12,43	3,47
46:58:30	80	12,43	3,47
46:59:30	80	12,43	3,47
47:00:30	80	12,43	3,47
47:01:30	80	12,43	3,47
47:02:30	80	12,43	3,47
47:03:30	80	12,43	3,47
47:04:30	79	12,43	3,47
47:05:30	80	12,43	3,47
47:06:30	80	12,43	3,47
47:07:30	80	12,43	3,47
47:08:30	80	12,43	3,47
47:09:30	80	12,43	3,47
47:10:30	80	12,43	3,48
47:11:30	80	12,43	3,47
47:12:30	80	12,43	3,47
47:13:30	80	12,43	3,47
47:14:30	79	12,43	3,47
47:15:30	80	12,43	3,48
47:16:30	80	12,43	3,48
47:17:30	80	12,43	3,48
47:18:30	80	12,43	3,48
47:19:30	80	12,43	3,48
47:20:30	80	12,43	3,48
47:21:30	80	12,43	3,48
47:22:30	79	12,43	3,48
47:23:30	80	12,43	3,48
47:24:30	80	12,43	3,48
47:25:30	80	12,43	3,48
47:26:30	80	12,43	3,48
47:27:30	79	12,43	3,48
47:28:30	80	12,43	3,48
47:29:30	80	12,43	3,48
47:30:30	80	12,43	3,48
47:31:30	80	12,43	3,48
47:32:30	80	12,43	3,48
47:33:30	80	12,43	3,48
47:34:30	80	12,43	3,48
47:35:30	80	12,43	3,48
47:36:30	80	12,43	3,48
47:37:30	80	12,43	3,48
47:38:30	80	12,43	3,48
47:39:30	80	12,43	3,48
47:40:30	80	12,43	3,48
47:41:30	80	12,43	3,48
47:42:30	80	12,43	3,48
47:43:30	80	12,42	3,49
47:44:30	80	12,43	3,48
47:45:30	80	12,43	3,48
47:46:30	80	12,43	3,48
47:47:30	80	12,43	3,48
47:48:30	80	12,43	3,48
47:49:30	80	12,43	3,48
47:50:30	80	12,42	3,49
47:51:30	80	12,43	3,48
