Repository: ProgWizer/parser

File: project-root/data/Data Acquisition/Data Acquisition/2004 year (80)/UCA L Usinsk G1900+0.18%Diacel FL+0.15%Diacel RPM(24C).txt
--Test Summary--
Full Path and File Name	
Instrument Name	4262L
Instrument Type	Model 4262 Twin Cell UCA
Instrument Serial Number	111L
Test Start Date	08.12.2004
Test Start Time	21:50:58
Test Stop Date	10.12.2004
Test Stop Time	4:34:05
Test Length	30:43:07
Final Sample Time Offset	30:42:00
Controller Schedule Name	
Sampling Period	60 seconds
Comments	T: 24 (40), 30 (240)
Information	WellID	South pad/well 202
Information	Customer	SeverTEK
Information	CementClass	G
Information	CementMfr	Duckerhoff
Information	Additives	0.18%FL+0.15%RPM
Information	Density	1900
Information	BHCT	24
Information	BHST	30
Information	FluidLoss	
Information	JobType	178 mm surface csg  
Calculated Value	CS_50	3:51:00
Calculated Value	CS_500	8:09:00
Calculated Value	CS_Time8h	3,24 MPa
Calculated Value	CS_Time16h	14,03 MPa
Calculated Value	CS_Time24h	22,55 MPa
Calculated Value	CS_Time48h	N/A
Calculated Value	CS_Time72h	N/A
Calculated Curve	Compressive Strength	Compressive strength type A (less than 14 lb/gal)
Initial Temperature (°C)	22 °C
Final Temperature (°C)	29 °C
Initial Transit Time (microsec/in)	ERROR
Final Transit Time (microsec/in)	8,45 microsec/in
Initial Compressive Strength (MPa)	N/A
Final Compressive Strength (MPa)	26,90 MPa
--Data--
Time (HH:MM:SS)	Temperature (°C)	Transit Time (microsec/in)	Compressive Strength (MPa)
0:00:00	22		
0:01:00	22		
0:02:00	22		
0:03:00	22		
0:04:00	22		
0:05:00	22		
0:06:00	22		
0:07:00	22		
0:08:00	22		
0:09:00	22		
0:10:00	22		
0:11:00	22		
0:12:00	22		
0:13:00	22		
0:14:00	22		
0:15:00	22		
0:16:00	22		
0:17:00	22		
0:18:00	22		
0:19:00	22		
0:20:00	22		
0:21:00	22		
0:22:00	22		
0:23:00	22		
0:24:00	23		
0:25:00	22		
0:26:00	22		
0:27:00	22		
0:28:00	22		
0:29:00	22		
0:30:00	22		
0:31:00	23		
0:32:00	22		
0:33:00	23		
0:34:00	23		
0:35:00	23		
0:36:00	23		
0:37:00	23		
0:38:00	23		
0:39:00	22		
0:40:00	23		
0:41:00	22		
0:42:00	23		
0:43:00	22		
0:44:00	23		
0:45:00	23		
0:46:00	23		
0:47:00	23		
0:48:00	23		
0:49:00	23		
0:50:00	23		
0:51:00	23		
0:52:00	23		
0:53:00	23		
0:54:00	23		
0:55:00	23		
0:56:00	23		
0:57:00	23		
0:58:00	23		
0:59:00	23		
1:00:00	23		
1:01:00	23		
1:02:00	23		
1:03:00	23		
1:04:00	23		
1:05:00	24		
1:06:00	24		
1:07:00	23		
1:08:00	23		
1:09:00	23		
1:10:00	23		
1:11:00	23		
1:12:00	23		
1:13:00	24		
1:14:00	24		
1:15:00	24		
1:16:00	24		
1:17:00	24		
1:18:00	24		
1:19:00	24		
1:20:00	24		
1:21:00	24		
1:22:00	24		
1:23:00	24		
1:24:00	24		
1:25:00	24		
1:26:00	24		
1:27:00	24		
1:28:00	24		
1:29:00	24		
1:30:00	24		
1:31:00	24		
1:32:00	24		
1:33:00	24		
1:34:00	24		
1:35:00	24		
1:36:00	24		
1:37:00	24		
1:38:00	25		
1:39:00	24		
1:40:00	25		
1:41:00	25		
1:42:00	24		
1:43:00	25		
1:44:00	25		
1:45:00	25		
1:46:00	25		
1:47:00	25		
1:48:00	25		
1:49:00	25		
1:50:00	25		
1:51:00	25		
1:52:00	25		
1:53:00	25		
1:54:00	25		
1:55:00	25		
1:56:00	25		
1:57:00	25		
1:58:00	25		
1:59:00	25		
2:00:00	25		
2:01:00	25		
2:02:00	25		
2:03:00	25		
2:04:00	25		
2:05:00	25		
2:06:00	25		
2:07:00	25		
2:08:00	25		
2:09:00	26		
2:10:00	25		
2:11:00	25		
2:12:00	26		
2:13:00	25		
2:14:00	25		
2:15:00	25		
2:16:00	25		
2:17:00	25		
2:18:00	25		
2:19:00	26		
2:20:00	25		
2:21:00	26		
2:22:00	25		
2:23:00	26		
2:24:00	26		
2:25:00	26		
2:26:00	26		
2:27:00	26		
2:28:00	26		
2:29:00	26		
2:30:00	26		
2:31:00	26		
2:32:00	26		
2:33:00	26		
2:34:00	26		
2:35:00	26		
2:36:00	26		
2:37:00	26		
2:38:00	26		
2:39:00	26		
2:40:00	26		
2:41:00	26		
2:42:00	26		
2:43:00	26		
2:44:00	26		
2:45:00	26		
2:46:00	26		
2:47:00	26		
2:48:00	26		
2:49:00	26		
2:50:00	26		
2:51:00	26		
2:52:00	26		
2:53:00	26		
2:54:00	26		
2:55:00	26		
2:56:00	27		
2:57:00	26		
2:58:00	27		
2:59:00	26		
3:00:00	27		
3:01:00	26		
3:02:00	27		
3:03:00	26		
3:04:00	27		
3:05:00	27		
3:06:00	27		
3:07:00	27		
3:08:00	27		
3:09:00	27		
3:10:00	27		
3:11:00	27		
3:12:00	27		
3:13:00	27		
3:14:00	27		
3:15:00	27		
3:16:00	27		
3:17:00	27		
3:18:00	27		
3:19:00	27		
3:20:00	27		
3:21:00	28		
3:22:00	27		
3:23:00	27		
3:24:00	27		
3:25:00	27		
3:26:00	28		
3:27:00	27		
3:28:00	28		
3:29:00	27		
3:30:00	27		
3:31:00	28		
3:32:00	28		
3:33:00	28		
3:34:00	27		
3:35:00	28		
3:36:00	28		
3:37:00	28		
3:38:00	28		
3:39:00	28		
3:40:00	28		
3:41:00	28	19,94	0,00
3:42:00	28	19,95	0,00
3:43:00	28	19,94	0,00
3:44:00	28		
3:45:00	28		
3:46:00	28	19,92	0,00
3:47:00	28	19,92	0,00
3:48:00	28	19,92	0,00
3:49:00	28	18,81	0,16
3:50:00	28	16,76	0,64
3:51:00	28	16,72	0,65
3:52:00	28	16,71	0,66
3:53:00	28	16,71	0,66
3:54:00	28	16,71	0,66
3:55:00	28		
3:56:00	28	19,89	0,01
3:57:00	28	19,89	0,01
3:58:00	28	19,88	0,01
3:59:00	28	19,87	0,01
4:00:00	28	19,87	0,01
4:01:00	29	19,86	0,01
4:02:00	29	19,86	0,01
4:03:00	29	19,86	0,01
4:04:00	28	19,85	0,01
4:05:00	28	19,84	0,01
4:06:00	28	19,83	0,01
4:07:00	29	19,83	0,01
4:08:00	29	19,82	0,01
4:09:00	29	19,81	0,02
4:10:00	28	19,81	0,02
4:11:00	29		
4:12:00	29	16,63	0,68
4:13:00	29	16,61	0,69
4:14:00	29	16,60	0,69
4:15:00	29	16,60	0,69
4:16:00	29	16,58	0,70
4:17:00	29	16,59	0,70
4:18:00	29	16,57	0,70
4:19:00	29	16,57	0,70
4:20:00	29	16,56	0,71
4:21:00	29	16,56	0,71
4:22:00	29	16,56	0,71
4:23:00	29	16,53	0,72
4:24:00	29	16,53	0,72
4:25:00	29	16,52	0,72
4:26:00	29	16,52	0,72
4:27:00	29	16,50	0,73
4:28:00	29	16,49	0,73
4:29:00	29	16,47	0,74
4:30:00	29	16,46	0,74
4:31:00	29	16,45	0,75
4:32:00	29	16,44	0,75
4:33:00	30	16,43	0,75
4:34:00	29	16,41	0,76
4:35:00	29	16,40	0,77
4:36:00	30	16,39	0,77
4:37:00	30	16,38	0,77
4:38:00	29	16,35	0,78
4:39:00	30	16,35	0,78
4:40:00	30	16,33	0,79
4:41:00	29	16,32	0,80
4:42:00	30	16,32	0,80
4:43:00	30	16,31	0,80
4:44:00	30	16,28	0,81
4:45:00	30	16,26	0,82
4:46:00	30	16,24	0,82
4:47:00	30	16,23	0,83
4:48:00	30	16,21	0,84
4:49:00	30	16,20	0,84
4:50:00	30	16,19	0,84
4:51:00	30	16,17	0,85
4:52:00	30	16,16	0,86
4:53:00	30	16,16	0,86
4:54:00	30	16,14	0,86
4:55:00	30	16,12	0,87
4:56:00	30	16,10	0,88
4:57:00	30	16,08	0,89
4:58:00	30	16,07	0,89
4:59:00	30	16,06	0,89
5:00:00	30	16,04	0,90
5:01:00	30	16,03	0,91
5:02:00	30	16,02	0,91
5:03:00	30	15,99	0,92
5:04:00	30	15,98	0,93
5:05:00	30	15,96	0,94
5:06:00	30	15,95	0,94
5:07:00	30	15,93	0,95
5:08:00	30	15,92	0,95
5:09:00	30	15,90	0,96
5:10:00	30	15,88	0,97
5:11:00	30	15,87	0,98
5:12:00	30	15,85	0,98
5:13:00	30	15,84	0,99
5:14:00	30	15,81	1,00
5:15:00	30	15,81	1,00
5:16:00	30	15,78	1,01
5:17:00	30	15,77	1,02
5:18:00	30	15,75	1,03
5:19:00	30	15,74	1,03
5:20:00	30	15,72	1,04
5:21:00	30	15,70	1,05
5:22:00	30	15,69	1,05
5:23:00	30	15,68	1,06
5:24:00	30	15,65	1,08
5:25:00	30	15,63	1,08
5:26:00	30	15,62	1,09
5:27:00	30	15,60	1,10
5:28:00	30	15,58	1,11
5:29:00	30	15,57	1,11
5:30:00	30	15,56	1,12
5:31:00	30	15,54	1,13
5:32:00	30	15,51	1,14
5:33:00	30	15,49	1,15
5:34:00	30	15,49	1,15
5:35:00	30	15,45	1,17
5:36:00	30	15,44	1,18
5:37:00	30	15,41	1,19
5:38:00	30	15,39	1,20
5:39:00	30	15,37	1,21
5:40:00	30	15,36	1,22
5:41:00	30	15,34	1,23
5:42:00	30	15,32	1,24
5:43:00	30	15,30	1,25
5:44:00	30	15,28	1,26
5:45:00	30	15,26	1,27
5:46:00	30	15,24	1,28
5:47:00	30	15,23	1,29
5:48:00	30	15,21	1,30
5:49:00	30	15,19	1,31
5:50:00	30	15,18	1,32
5:51:00	30	15,16	1,33
5:52:00	30	15,14	1,34
5:53:00	30	15,12	1,35
5:54:00	29	15,11	1,36
5:55:00	30	15,10	1,36
5:56:00	30	15,09	1,37
5:57:00	30	15,06	1,38
5:58:00	30	15,04	1,40
5:59:00	30	15,02	1,41
6:00:00	30	15,01	1,41
6:01:00	30	14,98	1,43
6:02:00	30	14,97	1,44
6:03:00	30	14,94	1,45
6:04:00	30	14,91	1,47
6:05:00	30	14,90	1,48
6:06:00	30	14,88	1,50
6:07:00	30	14,87	1,50
6:08:00	30	14,85	1,51
6:09:00	30	14,83	1,52
6:10:00	30	14,80	1,54
6:11:00	30	14,79	1,55
6:12:00	30	14,77	1,56
6:13:00	30	14,76	1,57
6:14:00	30	14,73	1,59
6:15:00	30	14,73	1,59
6:16:00	30	14,71	1,60
6:17:00	30	14,69	1,62
6:18:00	30	14,67	1,63
6:19:00	30	14,65	1,64
6:20:00	30	14,64	1,65
6:21:00	29	14,62	1,66
6:22:00	30	14,60	1,68
6:23:00	30	14,58	1,69
6:24:00	30	14,55	1,71
6:25:00	30	14,54	1,72
6:26:00	30	14,52	1,73
6:27:00	30	14,52	1,74
6:28:00	30	14,49	1,75
6:29:00	30	14,47	1,77
6:30:00	30	14,45	1,79
6:31:00	30	14,43	1,80
6:32:00	30	14,42	1,81
6:33:00	30	14,40	1,83
6:34:00	30	14,38	1,84
6:35:00	30	14,38	1,84
6:36:00	30	14,35	1,86
6:37:00	30	14,33	1,88
6:38:00	29	14,32	1,88
6:39:00	30	14,29	1,91
6:40:00	30	14,28	1,92
6:41:00	30	14,26	1,93
6:42:00	30	14,25	1,94
6:43:00	30	14,22	1,96
6:44:00	30	14,21	1,97
6:45:00	30	14,19	1,98
6:46:00	30	14,17	2,00
6:47:00	30	14,16	2,01
6:48:00	30	14,15	2,02
6:49:00	30	14,13	2,03
6:50:00	30	14,11	2,05
6:51:00	30	14,09	2,07
6:52:00	30	14,07	2,08
6:53:00	30	14,06	2,10
6:54:00	30	14,04	2,11
6:55:00	30	14,02	2,13
6:56:00	30	14,00	2,15
6:57:00	30	13,98	2,17
6:58:00	30	13,95	2,19
6:59:00	30	13,94	2,20
7:00:00	30	13,92	2,22
7:01:00	30	13,90	2,24
7:02:00	29	13,89	2,24
7:03:00	30	13,88	2,26
7:04:00	30	13,85	2,29
7:05:00	30	13,83	2,30
7:06:00	30	13,83	2,31
7:07:00	29	13,81	2,32
7:08:00	29	13,79	2,34
7:09:00	30	13,77	2,36
7:10:00	30	13,76	2,37
7:11:00	30	13,75	2,38
7:12:00	30	13,73	2,40
7:13:00	29	13,71	2,42
7:14:00	30	13,69	2,44
7:15:00	30	13,68	2,45
7:16:00	30	13,67	2,46
7:17:00	30	13,65	2,48
7:18:00	30	13,64	2,49
7:19:00	30	13,62	2,51
7:20:00	30	13,60	2,53
7:21:00	30	13,59	2,54
7:22:00	30	13,57	2,56
7:23:00	30	13,57	2,56
7:24:00	30	13,55	2,58
7:25:00	30	13,52	2,62
7:26:00	30	13,51	2,62
7:27:00	30	13,50	2,64
7:28:00	30	13,48	2,66
7:29:00	29	13,45	2,69
7:30:00	29	13,45	2,70
7:31:00	30	13,42	2,72
7:32:00	30	13,41	2,74
7:33:00	30	13,39	2,76
7:34:00	30	13,37	2,78
7:35:00	30	13,35	2,81
7:36:00	30	13,34	2,82
7:37:00	30	13,32	2,83
7:38:00	30	13,31	2,85
7:39:00	30	13,29	2,87
7:40:00	29	13,28	2,89
7:41:00	30	13,27	2,90
7:42:00	30	13,26	2,91
7:43:00	30	13,24	2,93
7:44:00	30	13,23	2,95
7:45:00	30	13,22	2,96
7:46:00	30	13,20	2,98
7:47:00	30	13,20	2,99
7:48:00	30	13,18	3,00
7:49:00	30	13,18	3,01
7:50:00	30	13,16	3,03
7:51:00	30	13,14	3,05
7:52:00	30	13,12	3,09
7:53:00	30	13,10	3,11
7:54:00	30	13,09	3,13
7:55:00	30	13,07	3,15
7:56:00	29	13,05	3,17
7:57:00	30	13,04	3,19
7:58:00	30	13,03	3,20
7:59:00	30	13,00	3,24
8:00:00	30	13,00	3,24
8:01:00	30	12,99	3,25
8:02:00	30	12,96	3,30
8:03:00	30	12,95	3,31
8:04:00	30	12,93	3,34
8:05:00	29	12,93	3,34
8:06:00	30	12,91	3,36
8:07:00	30	12,89	3,39
8:08:00	30	12,88	3,41
8:09:00	30	12,88	3,41
8:10:00	30	12,84	3,45
8:11:00	30	12,84	3,45
8:12:00	30	12,83	3,47
8:13:00	30	12,82	3,50
8:14:00	30	12,80	3,52
8:15:00	30	12,78	3,55
8:16:00	30	12,77	3,56
8:17:00	30	12,75	3,58
8:18:00	30	12,74	3,61
8:19:00	29	12,73	3,62
8:20:00	30	12,73	3,63
8:21:00	30	12,71	3,65
8:22:00	30	12,70	3,66
8:23:00	30	12,68	3,70
8:24:00	30	12,66	3,72
8:25:00	30	12,65	3,74
8:26:00	30	12,64	3,75
8:27:00	30	12,62	3,79
8:28:00	30	12,61	3,81
8:29:00	30	12,60	3,83
8:30:00	30	12,59	3,84
8:31:00	30	12,57	3,86
8:32:00	30	12,57	3,87
8:33:00	30	12,55	3,90
8:34:00	29	12,54	3,92
8:35:00	30	12,52	3,95
8:36:00	30	12,51	3,97
8:37:00	30	12,49	4,00
8:38:00	29	12,49	4,00
8:39:00	30	12,48	4,02
8:40:00	30	12,46	4,05
8:41:00	30	12,45	4,07
8:42:00	30	12,44	4,09
8:43:00	30	12,43	4,10
8:44:00	30	12,42	4,12
8:45:00	30	12,41	4,14
8:46:00	30	12,39	4,18
8:47:00	29	12,38	4,19
8:48:00	30	12,36	4,22
8:49:00	30	12,36	4,23
8:50:00	30	12,34	4,26
8:51:00	30	12,32	4,30
8:52:00	29	12,32	4,30
8:53:00	30	12,30	4,32
8:54:00	30	12,30	4,34
8:55:00	30	12,27	4,38
8:56:00	30	12,27	4,39
8:57:00	30	12,25	4,42
8:58:00	30	12,25	4,43
8:59:00	30	12,25	4,43
9:00:00	30	12,24	4,45
9:01:00	30	12,22	4,48
9:02:00	30	12,21	4,50
9:03:00	29	12,19	4,53
9:04:00	29	12,18	4,56
9:05:00	30	12,17	4,58
9:06:00	30	12,16	4,59
9:07:00	30	12,15	4,62
9:08:00	30	12,13	4,65
9:09:00	30	12,13	4,65
9:10:00	30	12,12	4,68
9:11:00	30	12,11	4,69
9:12:00	30	12,09	4,72
9:13:00	30	12,08	4,75
9:14:00	30	12,08	4,75
9:15:00	30	12,07	4,78
9:16:00	30	12,05	4,81
9:17:00	30	12,04	4,85
9:18:00	30	12,03	4,86
9:19:00	30	12,01	4,89
9:20:00	30	12,00	4,91
9:21:00	30	12,00	4,92
9:22:00	30	11,97	4,97
9:23:00	30	11,97	4,99
9:24:00	30	11,96	5,00
9:25:00	30	11,95	5,02
9:26:00	30	11,94	5,05
9:27:00	29	11,92	5,08
9:28:00	30	11,91	5,10
9:29:00	30	11,91	5,12
9:30:00	29	11,89	5,15
9:31:00	30	11,88	5,16
9:32:00	30	11,87	5,20
9:33:00	30	11,86	5,21
9:34:00	30	11,85	5,25
9:35:00	30	11,84	5,27
9:36:00	30	11,82	5,30
9:37:00	30	11,82	5,30
9:38:00	30	11,81	5,33
9:39:00	30	11,80	5,35
9:40:00	30	11,79	5,37
9:41:00	30	11,77	5,42
9:42:00	30	11,77	5,44
9:43:00	30	11,76	5,45
9:44:00	30	11,76	5,45
9:45:00	30	11,75	5,47
9:46:00	30	11,73	5,51
9:47:00	30	11,72	5,54
9:48:00	30	11,71	5,56
9:49:00	30	11,70	5,58
9:50:00	30	11,69	5,62
9:51:00	30	11,68	5,63
9:52:00	30	11,68	5,65
9:53:00	30	11,66	5,69
9:54:00	30	11,65	5,71
9:55:00	30	11,64	5,73
9:56:00	30	11,64	5,74
9:57:00	30	11,62	5,78
9:58:00	29	11,62	5,80
9:59:00	30	11,62	5,80
10:00:00	30	11,60	5,84
10:01:00	29	11,59	5,86
10:02:00	30	11,59	5,88
10:03:00	30	11,57	5,91
10:04:00	30	11,56	5,93
10:05:00	30	11,55	5,95
10:06:00	30	11,54	5,99
10:07:00	30	11,53	6,01
10:08:00	30	11,53	6,01
10:09:00	30	11,52	6,05
10:10:00	30	11,51	6,07
10:11:00	30	11,50	6,09
10:12:00	29	11,49	6,11
10:13:00	30	11,49	6,13
10:14:00	30	11,48	6,15
10:15:00	29	11,46	6,21
10:16:00	30	11,46	6,21
10:17:00	29	11,44	6,25
10:18:00	30	11,43	6,27
10:19:00	30	11,43	6,29
10:20:00	30	11,41	6,34
10:21:00	29	11,41	6,34
10:22:00	30	11,40	6,36
10:23:00	30	11,40	6,38
10:24:00	29	11,38	6,42
10:25:00	30	11,38	6,42
10:26:00	30	11,38	6,44
10:27:00	30	11,36	6,48
10:28:00	30	11,36	6,48
10:29:00	30	11,34	6,53
10:30:00	30	11,34	6,55
10:31:00	30	11,33	6,57
10:32:00	30	11,32	6,59
10:33:00	30	11,32	6,61
10:34:00	30	11,30	6,66
10:35:00	30	11,29	6,68
10:36:00	30	11,29	6,68
10:37:00	30	11,29	6,70
10:38:00	29	11,28	6,72
10:39:00	30	11,27	6,74
10:40:00	30	11,26	6,77
10:41:00	30	11,25	6,79
10:42:00	30	11,25	6,81
10:43:00	30	11,25	6,81
10:44:00	30	11,23	6,86
10:45:00	30	11,22	6,90
10:46:00	30	11,22	6,90
10:47:00	30	11,20	6,95
10:48:00	30	11,20	6,95
10:49:00	30	11,19	6,99
10:50:00	30	11,18	7,02
10:51:00	30	11,16	7,06
10:52:00	30	11,17	7,04
10:53:00	30	11,16	7,06
10:54:00	30	11,15	7,11
10:55:00	30	11,15	7,11
10:56:00	30	11,14	7,16
10:57:00	30	11,14	7,16
10:58:00	30	11,12	7,21
10:59:00	30	11,11	7,23
11:00:00	30	11,11	7,23
11:01:00	30	11,11	7,26
11:02:00	29	11,10	7,28
11:03:00	30	11,08	7,33
11:04:00	30	11,07	7,35
11:05:00	30	11,07	7,38
11:06:00	30	11,06	7,40
11:07:00	30	11,05	7,43
11:08:00	30	11,04	7,45
11:09:00	30	11,04	7,48
11:10:00	30	11,03	7,50
11:11:00	30	11,02	7,53
11:12:00	30	11,02	7,53
11:13:00	30	11,01	7,58
11:14:00	30	11,01	7,58
11:15:00	29	11,00	7,60
11:16:00	30	10,99	7,63
11:17:00	29	10,98	7,66
11:18:00	30	10,97	7,71
11:19:00	30	10,97	7,71
11:20:00	30	10,96	7,73
11:21:00	30	10,95	7,79
11:22:00	30	10,94	7,81
11:23:00	30	10,93	7,84
11:24:00	29	10,93	7,86
11:25:00	30	10,93	7,86
11:26:00	30	10,92	7,89
11:27:00	30	10,92	7,89
11:28:00	29	10,90	7,94
11:29:00	30	10,90	7,94
11:30:00	30	10,90	7,94
11:31:00	30	10,89	7,97
11:32:00	30	10,88	8,03
11:33:00	30	10,88	8,03
11:34:00	30	10,86	8,08
11:35:00	30	10,86	8,08
11:36:00	30	10,86	8,11
11:37:00	30	10,86	8,11
11:38:00	30	10,84	8,16
11:39:00	30	10,84	8,19
11:40:00	30	10,84	8,19
11:41:00	30	10,82	8,25
11:42:00	29	10,82	8,25
11:43:00	30	10,81	8,27
11:44:00	30	10,80	8,30
11:45:00	30	10,80	8,30
11:46:00	30	10,80	8,33
11:47:00	30	10,79	8,36
11:48:00	30	10,78	8,39
11:49:00	30	10,78	8,39
11:50:00	30	10,77	8,42
11:51:00	30	10,77	8,45
11:52:00	30	10,76	8,47
11:53:00	30	10,76	8,47
11:54:00	30	10,75	8,50
11:55:00	30	10,75	8,53
11:56:00	30	10,74	8,56
11:57:00	30	10,73	8,59
11:58:00	30	10,73	8,59
11:59:00	29	10,71	8,65
12:00:00	30	10,71	8,65
12:01:00	30	10,71	8,68
12:02:00	30	10,70	8,71
12:03:00	29	10,69	8,74
12:04:00	30	10,69	8,74
12:05:00	30	10,68	8,80
12:06:00	29	10,68	8,80
12:07:00	30	10,67	8,83
12:08:00	30	10,67	8,83
12:09:00	30	10,66	8,86
12:10:00	29	10,66	8,89
12:11:00	29	10,65	8,92
12:12:00	29	10,65	8,92
12:13:00	30	10,64	8,95
12:14:00	30	10,63	8,98
12:15:00	29	10,63	8,98
12:16:00	30	10,63	9,01
12:17:00	30	10,62	9,04
12:18:00	30	10,61	9,08
12:19:00	30	10,60	9,11
12:20:00	30	10,60	9,11
12:21:00	29	10,59	9,14
12:22:00	30	10,59	9,14
12:23:00	30	10,59	9,17
12:24:00	29	10,59	9,17
12:25:00	30	10,57	9,23
12:26:00	30	10,57	9,27
12:27:00	30	10,57	9,27
12:28:00	30	10,57	9,27
12:29:00	30	10,55	9,33
12:30:00	30	10,54	9,36
12:31:00	30	10,55	9,33
12:32:00	30	10,54	9,36
12:33:00	30	10,54	9,40
12:34:00	30	10,53	9,43
12:35:00	29	10,52	9,46
12:36:00	30	10,51	9,49
12:37:00	30	10,51	9,49
12:38:00	30	10,51	9,49
12:39:00	30	10,50	9,56
12:40:00	30	10,49	9,59
12:41:00	30	10,49	9,59
12:42:00	30	10,47	9,66
12:43:00	29	10,47	9,66
12:44:00	30	10,47	9,66
12:45:00	29	10,47	9,69
12:46:00	30	10,46	9,73
12:47:00	30	10,45	9,76
12:48:00	29	10,45	9,76
12:49:00	30	10,45	9,80
12:50:00	30	10,44	9,83
12:51:00	30	10,44	9,83
12:52:00	30	10,43	9,86
12:53:00	30	10,42	9,90
12:54:00	30	10,41	9,93
12:55:00	30	10,41	9,93
12:56:00	30	10,41	9,97
12:57:00	30	10,41	9,97
12:58:00	30	10,40	10,00
12:59:00	30	10,40	10,00
13:00:00	30	10,38	10,07
13:01:00	30	10,38	10,07
13:02:00	30	10,38	10,11
13:03:00	30	10,37	10,14
13:04:00	30	10,37	10,14
13:05:00	30	10,36	10,18
13:06:00	30	10,36	10,18
13:07:00	30	10,36	10,22
13:08:00	30	10,35	10,25
13:09:00	29	10,35	10,25
13:10:00	30	10,33	10,32
13:11:00	30	10,33	10,32
13:12:00	30	10,33	10,32
13:13:00	30	10,33	10,32
13:14:00	30	10,32	10,36
13:15:00	29	10,32	10,40
13:16:00	30	10,31	10,43
13:17:00	30	10,31	10,43
13:18:00	29	10,31	10,43
13:19:00	30	10,29	10,51
13:20:00	30	10,29	10,51
13:21:00	30	10,29	10,51
13:22:00	30	10,29	10,54
13:23:00	30	10,29	10,54
13:24:00	30	10,27	10,62
13:25:00	30	10,27	10,66
13:26:00	30	10,27	10,62
13:27:00	29	10,27	10,66
13:28:00	30	10,26	10,69
13:29:00	30	10,26	10,69
13:30:00	30	10,25	10,73
13:31:00	30	10,25	10,73
13:32:00	30	10,24	10,77
13:33:00	30	10,23	10,81
13:34:00	30	10,23	10,81
13:35:00	29	10,23	10,85
13:36:00	30	10,22	10,89
13:37:00	30	10,22	10,89
13:38:00	29	10,21	10,92
13:39:00	30	10,21	10,92
13:40:00	30	10,20	10,96
13:41:00	30	10,20	10,96
13:42:00	30	10,20	11,00
13:43:00	30	10,20	11,00
13:44:00	30	10,19	11,04
13:45:00	30	10,19	11,04
13:46:00	30	10,18	11,08
13:47:00	29	10,18	11,12
13:48:00	30	10,18	11,12
13:49:00	30	10,18	11,12
13:50:00	30	10,17	11,16
13:51:00	30	10,16	11,20
13:52:00	30	10,16	11,20
13:53:00	30	10,15	11,24
13:54:00	30	10,14	11,28
13:55:00	30	10,15	11,24
13:56:00	30	10,14	11,32
13:57:00	30	10,14	11,32
13:58:00	30	10,13	11,36
13:59:00	30	10,12	11,40
14:00:00	30	10,12	11,40
14:01:00	30	10,12	11,44
14:02:00	30	10,12	11,44
14:03:00	30	10,12	11,44
14:04:00	30	10,11	11,48
14:05:00	29	10,10	11,52
14:06:00	30	10,10	11,52
14:07:00	29	10,09	11,57
14:08:00	30	10,09	11,57
14:09:00	29	10,09	11,61
14:10:00	30	10,09	11,61
14:11:00	30	10,09	11,61
14:12:00	30	10,08	11,65
14:13:00	30	10,08	11,65
14:14:00	30	10,07	11,69
14:15:00	30	10,06	11,73
14:16:00	29	10,06	11,73
14:17:00	30	10,07	11,69
14:18:00	30	10,05	11,77
14:19:00	30	10,05	11,77
14:20:00	30	10,05	11,82
14:21:00	30	10,05	11,82
14:22:00	30	10,04	11,86
14:23:00	29	10,03	11,90
14:24:00	30	10,03	11,90
14:25:00	29	10,02	11,95
14:26:00	30	10,02	11,99
14:27:00	29	10,02	11,99
14:28:00	30	10,01	12,03
14:29:00	30	10,01	12,03
14:30:00	30	10,00	12,08
14:31:00	29	10,00	12,08
14:32:00	30	9,99	12,12
14:33:00	30	9,99	12,16
14:34:00	30	9,99	12,16
14:35:00	30	9,98	12,21
14:36:00	30	9,98	12,21
14:37:00	30	9,98	12,21
14:38:00	30	9,97	12,25
14:39:00	30	9,97	12,25
14:40:00	30	9,96	12,30
14:41:00	30	9,96	12,30
14:42:00	30	9,96	12,34
14:43:00	30	9,96	12,34
14:44:00	30	9,95	12,38
14:45:00	30	9,95	12,38
14:46:00	29	9,95	12,38
14:47:00	30	9,94	12,43
14:48:00	30	9,93	12,47
14:49:00	29	9,93	12,47
14:50:00	30	9,93	12,52
14:51:00	30	9,93	12,52
14:52:00	30	9,93	12,52
14:53:00	30	9,93	12,52
14:54:00	29	9,91	12,61
14:55:00	30	9,91	12,61
14:56:00	30	9,91	12,61
14:57:00	30	9,90	12,66
14:58:00	30	9,90	12,70
14:59:00	30	9,90	12,70
15:00:00	30	9,90	12,70
15:01:00	30	9,89	12,75
15:02:00	30	9,89	12,75
15:03:00	30	9,88	12,80
15:04:00	30	9,88	12,80
15:05:00	30	9,88	12,84
15:06:00	30	9,88	12,84
15:07:00	30	9,88	12,84
15:08:00	30	9,87	12,89
15:09:00	29	9,87	12,89
15:10:00	30	9,86	12,94
15:11:00	29	9,85	12,98
15:12:00	30	9,85	12,98
15:13:00	30	9,85	12,98
15:14:00	29	9,85	12,98
15:15:00	30	9,84	13,03
15:16:00	30	9,84	13,08
15:17:00	30	9,84	13,08
15:18:00	30	9,84	13,08
15:19:00	30	9,83	13,13
15:20:00	30	9,83	13,13
15:21:00	30	9,82	13,18
15:22:00	30	9,82	13,18
15:23:00	29	9,82	13,18
15:24:00	30	9,82	13,22
15:25:00	30	9,82	13,22
15:26:00	30	9,81	13,27
15:27:00	30	9,80	13,32
15:28:00	30	9,81	13,27
15:29:00	30	9,80	13,32
15:30:00	30	9,80	13,32
15:31:00	30	9,79	13,37
15:32:00	30	9,79	13,37
15:33:00	30	9,79	13,42
15:34:00	30	9,79	13,42
15:35:00	30	9,79	13,42
15:36:00	30	9,78	13,47
15:37:00	30	9,78	13,47
15:38:00	30	9,77	13,52
15:39:00	30	9,76	13,57
15:40:00	30	9,76	13,57
15:41:00	30	9,75	13,62
15:42:00	30	9,75	13,62
15:43:00	30	9,75	13,67
15:44:00	30	9,75	13,67
15:45:00	30	9,74	13,72
15:46:00	30	9,74	13,72
15:47:00	30	9,73	13,77
15:48:00	30	9,74	13,72
15:49:00	30	9,73	13,77
15:50:00	30	9,74	13,72
15:51:00	30	9,72	13,87
15:52:00	30	9,72	13,87
15:53:00	30	9,72	13,87
15:54:00	30	9,71	13,92
15:55:00	30	9,71	13,92
15:56:00	29	9,70	13,97
15:57:00	30	9,70	13,97
15:58:00	29	9,70	13,97
15:59:00	30	9,70	13,97
16:00:00	29	9,70	14,03
16:01:00	29	9,69	14,08
16:02:00	30	9,69	14,08
16:03:00	30	9,69	14,08
16:04:00	30	9,68	14,13
16:05:00	30	9,68	14,13
16:06:00	30	9,67	14,18
16:07:00	30	9,67	14,18
16:08:00	30	9,67	14,18
16:09:00	30	9,66	14,24
16:10:00	30	9,66	14,24
16:11:00	30	9,66	14,29
16:12:00	30	9,66	14,29
16:13:00	30	9,65	14,34
16:14:00	30	9,65	14,34
16:15:00	30	9,65	14,34
16:16:00	30	9,64	14,40
16:17:00	30	9,64	14,40
16:18:00	29	9,64	14,45
16:19:00	30	9,64	14,45
16:20:00	30	9,64	14,45
16:21:00	30	9,64	14,45
16:22:00	30	9,63	14,50
16:23:00	30	9,62	14,56
16:24:00	30	9,62	14,56
16:25:00	30	9,61	14,61
16:26:00	30	9,61	14,61
16:27:00	30	9,61	14,61
16:28:00	30	9,61	14,67
16:29:00	30	9,61	14,67
16:30:00	30	9,60	14,72
16:31:00	30	9,61	14,67
16:32:00	30	9,60	14,72
16:33:00	30	9,60	14,72
16:34:00	29	9,59	14,78
16:35:00	30	9,59	14,78
16:36:00	30	9,58	14,83
16:37:00	30	9,58	14,83
16:38:00	30	9,58	14,83
16:39:00	30	9,58	14,83
16:40:00	30	9,57	14,89
16:41:00	30	9,57	14,89
16:42:00	30	9,57	14,89
16:43:00	30	9,57	14,94
16:44:00	30	9,57	14,94
16:45:00	29	9,56	15,00
16:46:00	30	9,55	15,05
16:47:00	30	9,56	15,00
16:48:00	30	9,55	15,05
16:49:00	30	9,55	15,05
16:50:00	30	9,54	15,11
16:51:00	30	9,54	15,11
16:52:00	30	9,54	15,11
16:53:00	29	9,54	15,17
16:54:00	30	9,54	15,17
16:55:00	30	9,54	15,17
16:56:00	30	9,53	15,22
16:57:00	30	9,52	15,28
16:58:00	30	9,52	15,28
16:59:00	30	9,52	15,28
17:00:00	30	9,52	15,28
17:01:00	30	9,52	15,34
17:02:00	30	9,52	15,34
17:03:00	30	9,52	15,34
17:04:00	30	9,52	15,34
17:05:00	30	9,51	15,40
17:06:00	30	9,51	15,40
17:07:00	30	9,50	15,46
17:08:00	30	9,50	15,46
17:09:00	29	9,49	15,51
17:10:00	30	9,49	15,51
17:11:00	30	9,48	15,57
17:12:00	30	9,49	15,51
17:13:00	29	9,48	15,57
17:14:00	30	9,48	15,63
17:15:00	30	9,48	15,63
17:16:00	30	9,48	15,63
17:17:00	29	9,48	15,63
17:18:00	30	9,47	15,69
17:19:00	30	9,47	15,69
17:20:00	30	9,47	15,69
17:21:00	30	9,46	15,75
17:22:00	30	9,47	15,69
17:23:00	30	9,46	15,75
17:24:00	30	9,46	15,75
17:25:00	30	9,45	15,81
17:26:00	30	9,45	15,81
17:27:00	30	9,45	15,87
17:28:00	30	9,45	15,87
17:29:00	29	9,45	15,87
17:30:00	30	9,44	15,93
17:31:00	30	9,44	15,93
17:32:00	30	9,44	15,93
17:33:00	30	9,43	15,99
17:34:00	30	9,43	15,99
17:35:00	30	9,43	15,99
17:36:00	29	9,43	15,99
17:37:00	29	9,43	16,05
17:38:00	30	9,43	16,05
17:39:00	30	9,42	16,11
17:40:00	29	9,42	16,11
17:41:00	30	9,42	16,11
17:42:00	30	9,41	16,17
17:43:00	30	9,41	16,17
17:44:00	30	9,41	16,17
17:45:00	30	9,41	16,17
17:46:00	30	9,41	16,17
17:47:00	30	9,39	16,30
17:48:00	29	9,39	16,30
17:49:00	29	9,40	16,23
17:50:00	29	9,39	16,36
17:51:00	30	9,39	16,36
17:52:00	30	9,39	16,36
17:53:00	30	9,39	16,36
17:54:00	30	9,39	16,36
17:55:00	30	9,39	16,36
17:56:00	29	9,38	16,42
17:57:00	30	9,38	16,42
17:58:00	30	9,37	16,48
17:59:00	30	9,37	16,48
18:00:00	30	9,37	16,48
18:01:00	30	9,37	16,48
18:02:00	30	9,36	16,55
18:03:00	30	9,36	16,55
18:04:00	30	9,36	16,55
18:05:00	30	9,36	16,61
18:06:00	29	9,36	16,61
18:07:00	29	9,36	16,61
18:08:00	30	9,36	16,61
18:09:00	30	9,36	16,61
18:10:00	30	9,35	16,67
18:11:00	30	9,34	16,74
18:12:00	30	9,35	16,67
18:13:00	30	9,34	16,74
18:14:00	30	9,34	16,74
18:15:00	30	9,34	16,74
18:16:00	30	9,34	16,80
18:17:00	29	9,34	16,80
18:18:00	30	9,34	16,80
18:19:00	30	9,33	16,86
18:20:00	30	9,33	16,86
18:21:00	29	9,33	16,86
18:22:00	30	9,32	16,93
18:23:00	30	9,33	16,86
18:24:00	30	9,33	16,86
18:25:00	30	9,32	16,93
18:26:00	30	9,31	16,99
18:27:00	30	9,31	16,99
18:28:00	30	9,31	16,99
18:29:00	29	9,30	17,06
18:30:00	30	9,30	17,06
18:31:00	29	9,30	17,06
18:32:00	29	9,30	17,12
18:33:00	29	9,29	17,19
18:34:00	30	9,29	17,19
18:35:00	30	9,29	17,19
18:36:00	30	9,29	17,19
18:37:00	30	9,29	17,19
18:38:00	30	9,28	17,26
18:39:00	30	9,28	17,26
18:40:00	30	9,28	17,26
18:41:00	30	9,28	17,26
18:42:00	30	9,27	17,32
18:43:00	29	9,27	17,39
18:44:00	30	9,27	17,32
18:45:00	30	9,27	17,39
18:46:00	30	9,26	17,46
18:47:00	30	9,26	17,46
18:48:00	30	9,26	17,46
18:49:00	30	9,26	17,46
18:50:00	30	9,25	17,52
18:51:00	30	9,25	17,52
18:52:00	30	9,25	17,52
18:53:00	30	9,25	17,59
18:54:00	30	9,25	17,59
18:55:00	30	9,25	17,59
18:56:00	30	9,25	17,59
18:57:00	29	9,24	17,66
18:58:00	30	9,24	17,66
18:59:00	30	9,24	17,66
19:00:00	30	9,24	17,66
19:01:00	30	9,23	17,73
19:02:00	30	9,24	17,66
19:03:00	30	9,23	17,73
19:04:00	30	9,23	17,73
19:05:00	29	9,21	17,87
19:06:00	30	9,21	17,87
19:07:00	30	9,22	17,80
19:08:00	30	9,21	17,93
19:09:00	30	9,21	17,87
19:10:00	30	9,21	17,93
19:11:00	30	9,21	17,87
19:12:00	30	9,21	17,93
19:13:00	29	9,21	17,93
19:14:00	30	9,20	18,00
19:15:00	29	9,21	17,93
19:16:00	29	9,21	17,93
19:17:00	30	9,21	17,93
19:18:00	30	9,20	18,00
19:19:00	30	9,19	18,07
19:20:00	29	9,19	18,07
19:21:00	29	9,18	18,14
19:22:00	30	9,19	18,07
19:23:00	30	9,18	18,14
19:24:00	30	9,18	18,21
19:25:00	30	9,18	18,14
19:26:00	30	9,18	18,21
19:27:00	30	9,18	18,21
19:28:00	30	9,18	18,21
19:29:00	30	9,18	18,21
19:30:00	30	9,17	18,29
19:31:00	30	9,18	18,21
19:32:00	30	9,17	18,29
19:33:00	30	9,16	18,36
19:34:00	30	9,16	18,36
19:35:00	30	9,17	18,29
19:36:00	30	9,17	18,29
19:37:00	30	9,16	18,36
19:38:00	30	9,16	18,36
19:39:00	29	9,16	18,43
19:40:00	30	9,16	18,43
19:41:00	30	9,16	18,43
19:42:00	30	9,15	18,50
19:43:00	30	9,15	18,50
19:44:00	30	9,15	18,50
19:45:00	30	9,16	18,43
19:46:00	29	9,14	18,57
19:47:00	30	9,15	18,50
19:48:00	30	9,13	18,64
19:49:00	30	9,14	18,57
19:50:00	30	9,13	18,64
19:51:00	30	9,14	18,57
19:52:00	30	9,14	18,57
19:53:00	30	9,12	18,79
19:54:00	30	9,13	18,72
19:55:00	30	9,13	18,64
19:56:00	30	9,13	18,64
19:57:00	30	9,13	18,72
19:58:00	30	9,12	18,79
19:59:00	30	9,13	18,72
20:00:00	30	9,12	18,79
20:01:00	30	9,12	18,79
20:02:00	30	9,12	18,79
20:03:00	30	9,13	18,72
20:04:00	30	9,11	18,86
20:05:00	29	9,11	18,86
20:06:00	30	9,11	18,86
20:07:00	29	9,11	18,86
20:08:00	29	9,11	18,86
20:09:00	30	9,11	18,86
20:10:00	30	9,10	18,94
20:11:00	30	9,10	18,94
20:12:00	30	9,10	18,94
20:13:00	30	9,10	18,94
20:14:00	29	9,10	18,94
20:15:00	30	9,09	19,09
20:16:00	30	9,10	18,94
20:17:00	30	9,09	19,09
20:18:00	30	9,09	19,01
20:19:00	29	9,09	19,09
20:20:00	30	9,08	19,16
20:21:00	30	9,09	19,09
20:22:00	30	9,07	19,24
20:23:00	30	9,07	19,24
20:24:00	30	9,07	19,24
20:25:00	30	9,08	19,16
20:26:00	30	9,07	19,24
20:27:00	30	9,07	19,24
20:28:00	30	9,07	19,24
20:29:00	29	9,07	19,31
20:30:00	30	9,07	19,24
20:31:00	30	9,07	19,31
20:32:00	30	9,07	19,24
20:33:00	30	9,07	19,31
20:34:00	30	9,07	19,31
20:35:00	30	9,06	19,39
20:36:00	30	9,06	19,39
20:37:00	30	9,06	19,39
20:38:00	30	9,05	19,46
20:39:00	30	9,06	19,39
20:40:00	29	9,05	19,46
20:41:00	30	9,05	19,46
20:42:00	30	9,05	19,46
20:43:00	29	9,04	19,54
20:44:00	30	9,04	19,54
20:45:00	30	9,04	19,54
20:46:00	30	9,04	19,54
20:47:00	30	9,04	19,62
20:48:00	30	9,04	19,62
20:49:00	30	9,04	19,62
20:50:00	30	9,04	19,62
20:51:00	29	9,04	19,62
20:52:00	30	9,03	19,69
20:53:00	30	9,03	19,69
20:54:00	30	9,03	19,69
20:55:00	30	9,03	19,69
20:56:00	30	9,02	19,77
20:57:00	30	9,02	19,77
20:58:00	30	9,03	19,69
20:59:00	30	9,02	19,77
21:00:00	30	9,02	19,77
21:01:00	30	9,02	19,77
21:02:00	30	9,01	19,85
21:03:00	29	9,01	19,85
21:04:00	30	9,01	19,85
21:05:00	30	9,00	19,93
21:06:00	30	9,00	19,93
21:07:00	30	9,00	19,93
21:08:00	30	9,00	19,93
21:09:00	29	9,00	19,93
21:10:00	30	9,00	19,93
21:11:00	30	9,00	20,01
21:12:00	30	9,00	19,93
21:13:00	30	9,00	19,93
21:14:00	30	9,00	20,01
21:15:00	30	8,99	20,09
21:16:00	30	8,99	20,09
21:17:00	29	8,99	20,09
21:18:00	30	8,99	20,09
21:19:00	30	8,98	20,16
21:20:00	30	8,99	20,09
21:21:00	29	8,98	20,16
21:22:00	30	8,98	20,16
21:23:00	30	8,98	20,16
21:24:00	30	8,97	20,24
21:25:00	30	8,97	20,24
21:26:00	30	8,97	20,24
21:27:00	30	8,97	20,24
21:28:00	30	8,97	20,24
21:29:00	30	8,97	20,33
21:30:00	30	8,97	20,33
21:31:00	30	8,96	20,41
21:32:00	29	8,97	20,33
21:33:00	29	8,96	20,41
21:34:00	30	8,96	20,41
21:35:00	30	8,96	20,41
21:36:00	30	8,95	20,49
21:37:00	30	8,96	20,41
21:38:00	30	8,96	20,41
21:39:00	30	8,95	20,49
21:40:00	29	8,95	20,57
21:41:00	30	8,95	20,57
21:42:00	30	8,95	20,57
21:43:00	30	8,95	20,57
21:44:00	30	8,95	20,57
21:45:00	30	8,95	20,57
21:46:00	29	8,95	20,57
21:47:00	29	8,95	20,57
21:48:00	29	8,94	20,65
21:49:00	30	8,94	20,65
21:50:00	29	8,94	20,65
21:51:00	30	8,94	20,65
21:52:00	30	8,94	20,65
21:53:00	30	8,93	20,73
21:54:00	30	8,93	20,73
21:55:00	30	8,93	20,73
21:56:00	30	8,92	20,81
21:57:00	30	8,93	20,73
21:58:00	30	8,92	20,81
21:59:00	29	8,93	20,73
22:00:00	29	8,92	20,81
22:01:00	29	8,92	20,81
22:02:00	30	8,92	20,81
22:03:00	30	8,92	20,81
22:04:00	29	8,92	20,81
22:05:00	30	8,92	20,81
22:06:00	30	8,91	20,90
22:07:00	30	8,91	20,90
22:08:00	30	8,91	20,90
22:09:00	30	8,91	20,90
22:10:00	30	8,91	20,98
22:11:00	29	8,91	20,98
22:12:00	30	8,91	20,98
22:13:00	30	8,91	20,98
22:14:00	30	8,90	21,06
22:15:00	30	8,91	20,98
22:16:00	30	8,91	20,98
22:17:00	29	8,91	20,98
22:18:00	29	8,90	21,06
22:19:00	30	8,90	21,06
22:20:00	30	8,90	21,06
22:21:00	30	8,90	21,06
22:22:00	30	8,90	21,06
22:23:00	30	8,89	21,15
22:24:00	30	8,89	21,15
22:25:00	30	8,89	21,15
22:26:00	29	8,88	21,23
22:27:00	30	8,89	21,15
22:28:00	30	8,88	21,23
22:29:00	29	8,88	21,23
22:30:00	30	8,88	21,23
22:31:00	30	8,88	21,23
22:32:00	29	8,88	21,23
22:33:00	30	8,88	21,23
22:34:00	30	8,88	21,23
22:35:00	30	8,88	21,32
22:36:00	30	8,88	21,32
22:37:00	30	8,88	21,32
22:38:00	30	8,87	21,40
22:39:00	30	8,87	21,40
22:40:00	29	8,87	21,40
22:41:00	30	8,87	21,40
22:42:00	30	8,87	21,40
22:43:00	30	8,86	21,49
22:44:00	30	8,87	21,40
22:45:00	30	8,87	21,40
22:46:00	30	8,87	21,40
22:47:00	30	8,86	21,49
22:48:00	29	8,86	21,49
22:49:00	30	8,86	21,57
22:50:00	29	8,86	21,49
22:51:00	30	8,86	21,49
22:52:00	30	8,86	21,57
22:53:00	30	8,86	21,57
22:54:00	30	8,86	21,57
22:55:00	30	8,86	21,57
22:56:00	30	8,86	21,57
22:57:00	30	8,85	21,66
22:58:00	30	8,86	21,57
22:59:00	30	8,85	21,66
23:00:00	30	8,86	21,57
23:01:00	30	8,85	21,66
23:02:00	30	8,84	21,75
23:03:00	30	8,84	21,75
23:04:00	29	8,84	21,75
23:05:00	30	8,84	21,75
23:06:00	30	8,84	21,75
23:07:00	30	8,84	21,75
23:08:00	30	8,84	21,75
23:09:00	30	8,83	21,84
23:10:00	30	8,83	21,84
23:11:00	30	8,83	21,84
23:12:00	30	8,83	21,84
23:13:00	30	8,83	21,84
23:14:00	30	8,83	21,84
23:15:00	30	8,82	21,92
23:16:00	30	8,82	21,92
23:17:00	30	8,82	21,92
23:18:00	30	8,82	21,92
23:19:00	29	8,82	22,01
23:20:00	30	8,82	22,01
23:21:00	29	8,82	22,01
23:22:00	30	8,82	22,01
23:23:00	30	8,82	22,01
23:24:00	30	8,82	22,01
23:25:00	30	8,82	22,01
23:26:00	29	8,81	22,10
23:27:00	30	8,81	22,10
23:28:00	29	8,81	22,10
23:29:00	30	8,81	22,10
23:30:00	30	8,81	22,10
23:31:00	30	8,80	22,19
23:32:00	30	8,80	22,19
23:33:00	30	8,81	22,10
23:34:00	30	8,81	22,10
23:35:00	30	8,80	22,19
23:36:00	30	8,80	22,19
23:37:00	30	8,80	22,19
23:38:00	29	8,80	22,19
23:39:00	30	8,79	22,28
23:40:00	30	8,80	22,19
23:41:00	30	8,80	22,19
23:42:00	30	8,79	22,28
23:43:00	30	8,79	22,28
23:44:00	30	8,79	22,37
23:45:00	30	8,79	22,28
23:46:00	30	8,79	22,37
23:47:00	30	8,79	22,37
23:48:00	30	8,79	22,37
23:49:00	30	8,79	22,37
23:50:00	29	8,79	22,37
23:51:00	30	8,79	22,37
23:52:00	30	8,78	22,46
23:53:00	30	8,78	22,46
23:54:00	30	8,78	22,46
23:55:00	30	8,78	22,46
23:56:00	30	8,77	22,55
23:57:00	29	8,77	22,55
23:58:00	30	8,77	22,55
23:59:00	30	8,77	22,55
24:00:00	30	8,77	22,55
24:01:00	30	8,77	22,55
24:02:00	29	8,77	22,55
24:03:00	30	8,77	22,55
24:04:00	30	8,76	22,73
24:05:00	30	8,77	22,64
24:06:00	30	8,77	22,64
24:07:00	30	8,77	22,64
24:08:00	30	8,77	22,64
24:09:00	30	8,77	22,64
24:10:00	30	8,77	22,64
24:11:00	30	8,76	22,73
24:12:00	30	8,76	22,73
24:13:00	30	8,76	22,73
24:14:00	30	8,75	22,82
24:15:00	30	8,77	22,64
24:16:00	30	8,77	22,64
24:17:00	30	8,76	22,73
24:18:00	30	8,77	22,64
24:19:00	30	8,76	22,73
24:20:00	30	8,74	22,92
24:21:00	30	8,76	22,73
24:22:00	30	8,75	22,82
24:23:00	30	8,75	22,82
24:24:00	30	8,74	22,92
24:25:00	29	8,75	22,82
24:26:00	30	8,75	22,82
24:27:00	30	8,75	22,82
24:28:00	30	8,74	22,92
24:29:00	29	8,74	22,92
24:30:00	30	8,74	22,92
24:31:00	30	8,73	23,01
24:32:00	30	8,75	22,82
24:33:00	30	8,74	22,92
24:34:00	30	8,73	23,01
24:35:00	30	8,73	23,01
24:36:00	29	8,74	22,92
24:37:00	30	8,73	23,01
24:38:00	30	8,73	23,01
24:39:00	30	8,73	23,01
24:40:00	30	8,73	23,10
24:41:00	30	8,73	23,01
24:42:00	30	8,73	23,01
24:43:00	30	8,73	23,10
24:44:00	30	8,73	23,10
24:45:00	30	8,73	23,10
24:46:00	30	8,73	23,10
24:47:00	29	8,72	23,20
24:48:00	30	8,72	23,20
24:49:00	30	8,72	23,20
24:50:00	30	8,71	23,29
24:51:00	30	8,72	23,20
24:52:00	30	8,72	23,20
24:53:00	30	8,71	23,29
24:54:00	30	8,72	23,20
24:55:00	30	8,71	23,29
24:56:00	29	8,72	23,20
24:57:00	30	8,71	23,29
24:58:00	29	8,71	23,29
24:59:00	29	8,71	23,29
25:00:00	30	8,71	23,29
25:01:00	30	8,71	23,29
25:02:00	29	8,70	23,39
25:03:00	30	8,70	23,39
25:04:00	30	8,70	23,39
25:05:00	30	8,70	23,39
25:06:00	30	8,70	23,39
25:07:00	30	8,70	23,39
25:08:00	29	8,70	23,48
25:09:00	30	8,70	23,48
25:10:00	30	8,70	23,48
25:11:00	30	8,70	23,48
25:12:00	30	8,70	23,48
25:13:00	30	8,70	23,48
25:14:00	29	8,70	23,48
25:15:00	30	8,69	23,58
25:16:00	30	8,69	23,58
25:17:00	30	8,68	23,67
25:18:00	29	8,69	23,58
25:19:00	30	8,69	23,58
25:20:00	30	8,69	23,58
25:21:00	30	8,69	23,58
25:22:00	30	8,68	23,67
25:23:00	30	8,69	23,58
25:24:00	30	8,68	23,67
25:25:00	30	8,68	23,67
25:26:00	30	8,68	23,67
25:27:00	30	8,68	23,67
25:28:00	30	8,68	23,67
25:29:00	30	8,68	23,77
25:30:00	30	8,68	23,67
25:31:00	30	8,68	23,77
25:32:00	30	8,68	23,77
25:33:00	30	8,68	23,77
25:34:00	30	8,68	23,77
25:35:00	30	8,68	23,77
25:36:00	30	8,68	23,77
25:37:00	30	8,67	23,87
25:38:00	30	8,67	23,87
25:39:00	30	8,67	23,87
25:40:00	30	8,67	23,87
25:41:00	30	8,67	23,87
25:42:00	30	8,67	23,87
25:43:00	30	8,66	23,96
25:44:00	30	8,67	23,87
25:45:00	30	8,67	23,87
25:46:00	30	8,66	23,96
25:47:00	30	8,66	23,96
25:48:00	30	8,66	23,96
25:49:00	30	8,66	23,96
25:50:00	30	8,66	23,96
25:51:00	30	8,66	23,96
25:52:00	30	8,66	23,96
25:53:00	30	8,66	23,96
25:54:00	30	8,66	23,96
25:55:00	30	8,65	24,06
25:56:00	30	8,65	24,06
25:57:00	30	8,65	24,06
25:58:00	30	8,65	24,06
25:59:00	30	8,65	24,06
26:00:00	30	8,64	24,16
26:01:00	30	8,64	24,16
26:02:00	30	8,65	24,06
26:03:00	30	8,64	24,16
26:04:00	30	8,64	24,16
26:05:00	30	8,64	24,16
26:06:00	30	8,65	24,06
26:07:00	30	8,64	24,16
26:08:00	29	8,64	24,16
26:09:00	30	8,64	24,16
26:10:00	29	8,64	24,26
26:11:00	30	8,64	24,16
26:12:00	30	8,64	24,16
26:13:00	30	8,64	24,16
26:14:00	29	8,64	24,26
26:15:00	30	8,64	24,26
26:16:00	30	8,64	24,26
26:17:00	30	8,64	24,26
26:18:00	30	8,64	24,26
26:19:00	30	8,64	24,26
26:20:00	30	8,64	24,26
26:21:00	30	8,63	24,36
26:22:00	29	8,63	24,36
26:23:00	30	8,63	24,36
26:24:00	30	8,63	24,36
26:25:00	30	8,63	24,36
26:26:00	30	8,62	24,46
26:27:00	30	8,62	24,46
26:28:00	29	8,63	24,36
26:29:00	30	8,62	24,46
26:30:00	30	8,62	24,46
26:31:00	30	8,62	24,46
26:32:00	29	8,62	24,46
26:33:00	30	8,62	24,46
26:34:00	29	8,62	24,56
26:35:00	30	8,62	24,46
26:36:00	29	8,62	24,56
26:37:00	30	8,62	24,56
26:38:00	30	8,62	24,46
26:39:00	29	8,62	24,56
26:40:00	30	8,62	24,46
26:41:00	30	8,62	24,56
26:42:00	29	8,62	24,56
26:43:00	30	8,62	24,56
26:44:00	29	8,62	24,56
26:45:00	30	8,62	24,56
26:46:00	30	8,62	24,56
26:47:00	30	8,62	24,56
26:48:00	30	8,62	24,56
26:49:00	30	8,61	24,66
26:50:00	29	8,61	24,66
26:51:00	29	8,61	24,66
26:52:00	29	8,61	24,66
26:53:00	30	8,61	24,66
26:54:00	30	8,60	24,76
26:55:00	30	8,60	24,76
26:56:00	30	8,60	24,76
26:57:00	30	8,60	24,76
26:58:00	30	8,60	24,76
26:59:00	30	8,60	24,76
27:00:00	30	8,60	24,76
27:01:00	29	8,60	24,76
27:02:00	30	8,59	24,86
27:03:00	30	8,60	24,76
27:04:00	30	8,60	24,76
27:05:00	29	8,60	24,76
27:06:00	29	8,59	24,86
27:07:00	30	8,59	24,86
27:08:00	30	8,59	24,86
27:09:00	29	8,59	24,97
27:10:00	30	8,59	24,97
27:11:00	30	8,59	24,86
27:12:00	29	8,59	24,97
27:13:00	29	8,59	24,86
27:14:00	30	8,59	24,97
27:15:00	30	8,59	24,97
27:16:00	30	8,59	24,97
27:17:00	30	8,59	24,97
27:18:00	30	8,59	24,97
27:19:00	30	8,58	25,07
27:20:00	30	8,59	24,97
27:21:00	30	8,58	25,07
27:22:00	30	8,58	25,07
27:23:00	30	8,58	25,07
27:24:00	30	8,58	25,07
27:25:00	29	8,58	25,07
27:26:00	30	8,58	25,07
27:27:00	30	8,58	25,07
27:28:00	30	8,58	25,07
27:29:00	30	8,58	25,07
27:30:00	30	8,58	25,07
27:31:00	29	8,58	25,07
27:32:00	30	8,58	25,07
27:33:00	30	8,57	25,17
27:34:00	29	8,57	25,17
27:35:00	30	8,57	25,17
27:36:00	30	8,57	25,17
27:37:00	30	8,57	25,17
27:38:00	30	8,57	25,17
27:39:00	29	8,57	25,17
27:40:00	30	8,57	25,17
27:41:00	30	8,56	25,28
27:42:00	30	8,57	25,17
27:43:00	30	8,56	25,28
27:44:00	30	8,56	25,28
27:45:00	30	8,56	25,28
27:46:00	30	8,56	25,28
27:47:00	30	8,57	25,17
27:48:00	30	8,56	25,28
27:49:00	30	8,56	25,28
27:50:00	30	8,56	25,28
27:51:00	30	8,56	25,28
27:52:00	30	8,55	25,38
27:53:00	30	8,56	25,28
27:54:00	29	8,55	25,38
27:55:00	30	8,55	25,38
27:56:00	29	8,55	25,38
27:57:00	30	8,55	25,38
27:58:00	30	8,55	25,38
27:59:00	29	8,55	25,38
28:00:00	30	8,55	25,49
28:01:00	29	8,55	25,38
28:02:00	30	8,55	25,49
28:03:00	30	8,55	25,49
28:04:00	30	8,55	25,38
28:05:00	29	8,55	25,49
28:06:00	30	8,55	25,49
28:07:00	30	8,55	25,49
28:08:00	30	8,55	25,49
28:09:00	30	8,55	25,49
28:10:00	30	8,55	25,49
28:11:00	30	8,55	25,49
28:12:00	30	8,55	25,49
28:13:00	30	8,54	25,59
28:14:00	30	8,55	25,49
28:15:00	30	8,54	25,59
28:16:00	30	8,55	25,49
28:17:00	30	8,54	25,59
28:18:00	30	8,54	25,59
28:19:00	30	8,54	25,59
28:20:00	30	8,54	25,59
28:21:00	29	8,54	25,59
28:22:00	30	8,54	25,59
28:23:00	30	8,54	25,59
28:24:00	29	8,54	25,59
28:25:00	30	8,53	25,70
28:26:00	30	8,53	25,70
28:27:00	29	8,53	25,70
28:28:00	30	8,53	25,70
28:29:00	30	8,53	25,70
28:30:00	30	8,53	25,70
28:31:00	30	8,53	25,70
28:32:00	30	8,53	25,70
28:33:00	30	8,52	25,80
28:34:00	29	8,52	25,80
28:35:00	30	8,52	25,80
28:36:00	30	8,52	25,80
28:37:00	30	8,52	25,80
28:38:00	30	8,52	25,80
28:39:00	30	8,52	25,80
28:40:00	30	8,52	25,80
28:41:00	29	8,52	25,80
28:42:00	30	8,52	25,80
28:43:00	30	8,52	25,80
28:44:00	30	8,52	25,91
28:45:00	30	8,52	25,91
28:46:00	30	8,52	25,80
28:47:00	30	8,52	25,91
28:48:00	30	8,52	25,91
28:49:00	30	8,52	25,91
28:50:00	30	8,52	25,91
28:51:00	30	8,52	25,91
28:52:00	29	8,52	25,91
28:53:00	30	8,52	25,91
28:54:00	30	8,51	26,02
28:55:00	30	8,52	25,91
28:56:00	30	8,51	26,02
28:57:00	30	8,51	26,02
28:58:00	30	8,51	26,02
28:59:00	30	8,52	25,91
29:00:00	30	8,52	25,91
29:01:00	30	8,51	26,02
29:02:00	30	8,51	26,02
29:03:00	30	8,51	26,02
29:04:00	30	8,51	26,02
29:05:00	30	8,51	26,02
29:06:00	29	8,51	26,02
29:07:00	30	8,51	26,02
29:08:00	30	8,50	26,13
29:09:00	30	8,50	26,13
29:10:00	30	8,50	26,13
29:11:00	30	8,51	26,02
29:12:00	30	8,50	26,13
29:13:00	30	8,50	26,13
29:14:00	30	8,50	26,13
29:15:00	30	8,50	26,13
29:16:00	30	8,49	26,24
29:17:00	30	8,50	26,13
29:18:00	30	8,50	26,13
29:19:00	30	8,50	26,13
29:20:00	30	8,50	26,13
29:21:00	30	8,49	26,24
29:22:00	30	8,50	26,13
29:23:00	30	8,50	26,13
29:24:00	30	8,49	26,24
29:25:00	30	8,49	26,24
29:26:00	30	8,49	26,24
29:27:00	30	8,49	26,24
29:28:00	30	8,49	26,24
29:29:00	30	8,49	26,24
29:30:00	30	8,49	26,35
29:31:00	30	8,49	26,35
29:32:00	30	8,49	26,35
29:33:00	30	8,49	26,35
29:34:00	30	8,49	26,35
29:35:00	30	8,49	26,35
29:36:00	30	8,49	26,35
29:37:00	30	8,49	26,35
29:38:00	30	8,49	26,35
29:39:00	30	8,49	26,35
29:40:00	30	8,48	26,46
29:41:00	30	8,48	26,46
29:42:00	30	8,49	26,35
29:43:00	30	8,48	26,46
29:44:00	30	8,48	26,46
29:45:00	30	8,48	26,46
29:46:00	30	8,48	26,46
29:47:00	30	8,48	26,46
29:48:00	30	8,48	26,46
29:49:00	30	8,48	26,46
29:50:00	30	8,48	26,46
29:51:00	29	8,47	26,57
29:52:00	30	8,48	26,46
29:53:00	30	8,47	26,57
29:54:00	30	8,47	26,57
29:55:00	30	8,48	26,46
29:56:00	30	8,47	26,57
29:57:00	29	8,47	26,57
29:58:00	30	8,47	26,57
29:59:00	30	8,47	26,57
30:00:00	30	8,47	26,57
30:01:00	30	8,47	26,57
30:02:00	30	8,47	26,57
30:03:00	30	8,47	26,57
30:04:00	29	8,46	26,68
30:05:00	30	8,47	26,57
30:06:00	29	8,46	26,68
30:07:00	30	8,47	26,57
30:08:00	30	8,47	26,57
30:09:00	30	8,46	26,68
30:10:00	30	8,46	26,68
30:11:00	30	8,46	26,68
30:12:00	30	8,46	26,68
30:13:00	30	8,46	26,68
30:14:00	29	8,46	26,68
30:15:00	30	8,46	26,79
30:16:00	30	8,46	26,68
30:17:00	30	8,46	26,79
30:18:00	30	8,46	26,68
30:19:00	30	8,46	26,79
30:20:00	30	8,46	26,68
30:21:00	30	8,46	26,79
30:22:00	30	8,46	26,79
30:23:00	30	8,46	26,79
30:24:00	30	8,46	26,68
30:25:00	30	8,46	26,79
30:26:00	29	8,46	26,68
30:27:00	30	8,46	26,79
30:28:00	30	8,46	26,79
30:29:00	30	8,46	26,79
30:30:00	29	8,45	26,90
30:31:00	30	8,46	26,79
30:32:00	30	8,45	26,90
30:33:00	30	8,45	26,90
30:34:00	30	8,46	26,68
30:35:00	30	8,45	26,90
30:36:00	29	8,45	26,90
30:37:00	30	8,45	26,90
30:38:00	30	8,45	26,90
30:39:00	30	8,45	26,90
30:40:00	29	8,45	26,90
30:41:00	30	8,45	26,90
30:42:00	29	8,45	26,90
