Repository: ProgWizer/parser

File: project-root/data/Data Acquisition/Data Acquisition/2004 year (80)/UCA L Usinsk G1920+0.7%Diacel FL+0.7%RPM+0.1%LTR-100 (70C).txt (part 1 of 2)
--Test Summary--
Full Path and File Name	
Instrument Name	4262L
Instrument Type	Model 4262 Twin Cell UCA
Instrument Serial Number	111L
Test Start Date	28.05.2004
Test Start Time	18:56:18
Test Stop Date	31.05.2004
Test Stop Time	11:10:06
Test Length	64:13:48
Final Sample Time Offset	64:13:00
Controller Schedule Name	
Sampling Period	60 seconds
Comments	T:70(100), 84(240)
Information	WellID	48
Information	Customer	Usinsk
Information	EngName	
Information	CementClass	G
Information	CementMfr	Dyckerhoff
Information	Additives	0.7%Diacel FL+0.7%RPM+0.1%LTR-100
Information	Density	1920
Information	BHCT	70
Information	BHST	84
Information	FluidLoss	
Information	JobType	146 mm production csg. tail slurry
Calculated Value	CS_50	8:36:00
Calculated Value	CS_500	9:39:00
Calculated Value	CS_Time8h	0,01 MPa
Calculated Value	CS_Time16h	16,41 MPa
Calculated Value	CS_Time24h	20,77 MPa
Calculated Value	CS_Time48h	24,46 MPa
Calculated Value	CS_Time72h	N/A
Calculated Curve	Compressive Strength	Compressive strength type B (more than 14 lb/gal)
Initial Temperature (°C)	21 °C
Final Temperature (°C)	82 °C
Initial Transit Time (microsec/in)	16,20 microsec/in
Final Transit Time (microsec/in)	7,97 microsec/in
Initial Compressive Strength (MPa)	0,00 MPa
Final Compressive Strength (MPa)	25,25 MPa
--Data--
Time (HH:MM:SS)	Temperature (°C)	Transit Time (microsec/in)	Compressive Strength (MPa)
0:00:00	21	16,20	0,00
0:01:00	21	16,20	0,00
0:02:00	21	16,20	0,00
0:03:00	21	16,20	0,00
0:04:00	21	16,20	0,00
0:05:00	21	16,20	0,00
0:06:00	22	16,20	0,00
0:07:00	22	16,20	0,00
0:08:00	22	16,20	0,00
0:09:00	23	16,20	0,00
0:10:00	23	16,19	0,00
0:11:00	24	16,18	0,01
0:12:00	24	16,17	0,01
0:13:00	25	16,15	0,02
0:14:00	25	16,14	0,02
0:15:00	26	16,13	0,02
0:16:00	26	16,11	0,03
0:17:00	27	16,09	0,03
0:18:00	27	16,08	0,04
0:19:00	28	16,05	0,04
0:20:00	28	16,04	0,05
0:21:00	29	16,02	0,05
0:22:00	30	16,01	0,06
0:23:00	30	15,99	0,06
0:24:00	31	15,99	0,06
0:25:00	31	15,97	0,07
0:26:00	32	15,96	0,07
0:27:00	32	15,95	0,08
0:28:00	33	15,94	0,08
0:29:00	33	15,93	0,08
0:30:00	34	15,92	0,08
0:31:00	34	15,91	0,09
0:32:00	35	15,90	0,09
0:33:00	36	15,89	0,09
0:34:00	36	15,88	0,10
0:35:00	37	15,87	0,10
0:36:00	37	15,87	0,10
0:37:00	38	15,85	0,11
0:38:00	38	15,84	0,11
0:39:00	39	15,84	0,11
0:40:00	39	15,83	0,11
0:41:00	40	15,81	0,12
0:42:00	41	15,81	0,12
0:43:00	41	15,81	0,12
0:44:00	41	15,80	0,12
0:45:00	42	15,79	0,13
0:46:00	42	15,78	0,13
0:47:00	43	15,78	0,13
0:48:00	43	15,78	0,13
0:49:00	44	15,77	0,13
0:50:00	44	15,76	0,14
0:51:00	45	15,75	0,14
0:52:00	45	15,75	0,14
0:53:00	46	15,74	0,14
0:54:00	46	15,74	0,14
0:55:00	47	15,73	0,15
0:56:00	47	15,72	0,15
0:57:00	48	15,72	0,15
0:58:00	48	15,72	0,15
0:59:00	49	15,71	0,15
1:00:00	49	15,71	0,15
1:01:00	50	15,70	0,16
1:02:00	50	15,69	0,16
1:03:00	51	15,69	0,16
1:04:00	51	15,69	0,16
1:05:00	52	15,69	0,16
1:06:00	52	15,69	0,16
1:07:00	53	15,68	0,16
1:08:00	53	15,68	0,16
1:09:00	54	15,67	0,17
1:10:00	54	15,67	0,17
1:11:00	55	15,66	0,17
1:12:00	55	15,66	0,17
1:13:00	55	15,66	0,17
1:14:00	56	15,66	0,17
1:15:00	56	15,66	0,17
1:16:00	57	15,66	0,17
1:17:00	57	15,66	0,17
1:18:00	58	15,65	0,17
1:19:00	58	15,65	0,17
1:20:00	59	15,65	0,17
1:21:00	59	15,65	0,17
1:22:00	60	15,65	0,17
1:23:00	60	15,65	0,17
1:24:00	60	15,65	0,17
1:25:00	62	15,65	0,17
1:26:00	62	15,64	0,18
1:27:00	62	15,64	0,18
1:28:00	63	15,64	0,18
1:29:00	63	15,64	0,18
1:30:00	64	15,64	0,18
1:31:00	64	15,64	0,18
1:32:00	65	15,64	0,18
1:33:00	65	15,64	0,18
1:34:00	66	15,65	0,17
1:35:00	66	15,64	0,18
1:36:00	67	15,64	0,18
1:37:00	67	15,64	0,18
1:38:00	68	15,65	0,17
1:39:00	68	15,65	0,17
1:40:00	68	15,65	0,17
1:41:00	69	15,65	0,17
1:42:00	69	15,65	0,17
1:43:00	70	15,65	0,17
1:44:00	71	15,66	0,17
1:45:00	71	15,65	0,17
1:46:00	71	15,66	0,17
1:47:00	71	15,66	0,17
1:48:00	71	15,66	0,17
1:49:00	72	15,66	0,17
1:50:00	72	15,66	0,17
1:51:00	72	15,66	0,17
1:52:00	72	15,66	0,17
1:53:00	71	15,67	0,17
1:54:00	72	15,67	0,17
1:55:00	71	15,67	0,17
1:56:00	71	15,68	0,16
1:57:00	71	15,68	0,16
1:58:00	71	15,69	0,16
1:59:00	71	15,69	0,16
2:00:00	71	15,69	0,16
2:01:00	71	15,69	0,16
2:02:00	71	15,69	0,16
2:03:00	71	15,69	0,16
2:04:00	71	15,69	0,16
2:05:00	71	15,69	0,16
2:06:00	71	15,69	0,16
2:07:00	71	15,69	0,16
2:08:00	71	15,69	0,16
2:09:00	71	15,69	0,16
2:10:00	71	15,69	0,16
2:11:00	71	15,69	0,16
2:12:00	71	15,69	0,16
2:13:00	71	15,69	0,16
2:14:00	71	15,69	0,16
2:15:00	71	15,69	0,16
2:16:00	71	15,70	0,16
2:17:00	71	15,69	0,16
2:18:00	71	15,69	0,16
2:19:00	71	15,69	0,16
2:20:00	71	15,69	0,16
2:21:00	71	15,69	0,16
2:22:00	71	15,70	0,16
2:23:00	71	15,69	0,16
2:24:00	71	15,70	0,16
2:25:00	71	15,69	0,16
2:26:00	72	15,69	0,16
2:27:00	72	15,70	0,16
2:28:00	71	15,70	0,16
2:29:00	72	15,69	0,16
2:30:00	72	15,69	0,16
2:31:00	72	15,69	0,16
2:32:00	72	15,69	0,16
2:33:00	72	15,69	0,16
2:34:00	72	15,69	0,16
2:35:00	72	15,70	0,16
2:36:00	72	15,70	0,16
2:37:00	72	15,69	0,16
2:38:00	72	15,69	0,16
2:39:00	72	15,70	0,16
2:40:00	72	15,69	0,16
2:41:00	72	15,69	0,16
2:42:00	72	15,69	0,16
2:43:00	72	15,69	0,16
2:44:00	72	15,69	0,16
2:45:00	72	15,70	0,16
2:46:00	72	15,70	0,16
2:47:00	73	15,69	0,16
2:48:00	72	15,70	0,16
2:49:00	73	15,69	0,16
2:50:00	73	15,69	0,16
2:51:00	73	15,69	0,16
2:52:00	73	15,69	0,16
2:53:00	73	15,69	0,16
2:54:00	73	15,70	0,16
2:55:00	73	15,69	0,16
2:56:00	73	15,70	0,16
2:57:00	73	15,70	0,16
2:58:00	73	15,70	0,16
2:59:00	73	15,70	0,16
3:00:00	74	15,69	0,16
3:01:00	73	15,69	0,16
3:02:00	73	15,69	0,16
3:03:00	74	15,69	0,16
3:04:00	74	15,70	0,16
3:05:00	74	15,69	0,16
3:06:00	74	15,69	0,16
3:07:00	74	15,69	0,16
3:08:00	74	15,69	0,16
3:09:00	74	15,69	0,16
3:10:00	74	15,69	0,16
3:11:00	74	15,69	0,16
3:12:00	74	15,70	0,16
3:13:00	74	15,70	0,16
3:14:00	74	15,70	0,16
3:15:00	74	15,70	0,16
3:16:00	74	15,71	0,15
3:17:00	74	15,70	0,16
3:18:00	74	15,71	0,15
3:19:00	74	15,71	0,15
3:20:00	74	15,71	0,15
3:21:00	74	15,71	0,15
3:22:00	75	15,71	0,15
3:23:00	74	15,71	0,15
3:24:00	75	15,72	0,15
3:25:00	75	15,72	0,15
3:26:00	75	15,72	0,15
3:27:00	75	15,72	0,15
3:28:00	75	15,71	0,15
3:29:00	75	15,72	0,15
3:30:00	75	15,72	0,15
3:31:00	75	15,72	0,15
3:32:00	75	15,72	0,15
3:33:00	75	15,72	0,15
3:34:00	75	15,72	0,15
3:35:00	75	15,72	0,15
3:36:00	75	15,72	0,15
3:37:00	75	15,72	0,15
3:38:00	75	15,72	0,15
3:39:00	76	15,72	0,15
3:40:00	76	15,73	0,15
3:41:00	76	15,73	0,15
3:42:00	76	15,73	0,15
3:43:00	76	15,73	0,15
3:44:00	76	15,73	0,15
3:45:00	76	15,73	0,15
3:46:00	76	15,73	0,15
3:47:00	76	15,73	0,15
3:48:00	76	15,73	0,15
3:49:00	76	15,73	0,15
3:50:00	76	15,74	0,14
3:51:00	76	15,73	0,15
3:52:00	76	15,74	0,14
3:53:00	76	15,74	0,14
3:54:00	76	15,74	0,14
3:55:00	76	15,74	0,14
3:56:00	76	15,74	0,14
3:57:00	77	15,74	0,14
3:58:00	77	15,74	0,14
3:59:00	77	15,74	0,14
4:00:00	77	15,75	0,14
4:01:00	77	15,74	0,14
4:02:00	77	15,74	0,14
4:03:00	77	15,75	0,14
4:04:00	77	15,75	0,14
4:05:00	77	15,75	0,14
4:06:00	77	15,75	0,14
4:07:00	77	15,75	0,14
4:08:00	77	15,75	0,14
4:09:00	77	15,75	0,14
4:10:00	77	15,75	0,14
4:11:00	77	15,75	0,14
4:12:00	77	15,75	0,14
4:13:00	77	15,75	0,14
4:14:00	78	15,75	0,14
4:15:00	78	15,75	0,14
4:16:00	78	15,75	0,14
4:17:00	78	15,76	0,14
4:18:00	78	15,75	0,14
4:19:00	78	15,76	0,14
4:20:00	78	15,76	0,14
4:21:00	78	15,76	0,14
4:22:00	78	15,77	0,13
4:23:00	78	15,76	0,14
4:24:00	78	15,76	0,14
4:25:00	78	15,77	0,13
4:26:00	78	15,78	0,13
4:27:00	78	15,77	0,13
4:28:00	78	15,77	0,13
4:29:00	78	15,78	0,13
4:30:00	78	15,77	0,13
4:31:00	78	15,78	0,13
4:32:00	78	15,78	0,13
4:33:00	79	15,78	0,13
4:34:00	79	15,78	0,13
4:35:00	79	15,78	0,13
4:36:00	79	15,78	0,13
4:37:00	79	15,78	0,13
4:38:00	79	15,79	0,13
4:39:00	79	15,78	0,13
4:40:00	79	15,78	0,13
4:41:00	79	15,78	0,13
4:42:00	79	15,79	0,13
4:43:00	80	15,79	0,13
4:44:00	80	15,79	0,13
4:45:00	79	15,79	0,13
4:46:00	79	15,80	0,12
4:47:00	79	15,80	0,12
4:48:00	80	15,80	0,12
4:49:00	80	15,80	0,12
4:50:00	80	15,81	0,12
4:51:00	80	15,80	0,12
4:52:00	80	15,80	0,12
4:53:00	80	15,80	0,12
4:54:00	79	15,81	0,12
4:55:00	80	15,81	0,12
4:56:00	80	15,81	0,12
4:57:00	80	15,81	0,12
4:58:00	80	15,81	0,12
4:59:00	80	15,81	0,12
5:00:00	80	15,81	0,12
5:01:00	80	15,81	0,12
5:02:00	80	15,82	0,12
5:03:00	80	15,82	0,12
5:04:00	80	15,82	0,12
5:05:00	81	15,82	0,12
5:06:00	81	15,82	0,12
5:07:00	81	15,83	0,11
5:08:00	81	15,83	0,11
5:09:00	81	15,83	0,11
5:10:00	81	15,83	0,11
5:11:00	81	15,84	0,11
5:12:00	81	15,84	0,11
5:13:00	81	15,84	0,11
5:14:00	81	15,84	0,11
5:15:00	81	15,84	0,11
5:16:00	81	15,84	0,11
5:17:00	81	15,84	0,11
5:18:00	81	15,84	0,11
5:19:00	81	15,85	0,11
5:20:00	81	15,85	0,11
5:21:00	82	15,85	0,11
5:22:00	82	15,85	0,11
5:23:00	82	15,86	0,10
5:24:00	82	15,86	0,10
5:25:00	82	15,86	0,10
5:26:00	82	15,86	0,10
5:27:00	82	15,87	0,10
5:28:00	82	15,86	0,10
5:29:00	82	15,86	0,10
5:30:00	82	15,87	0,10
5:31:00	82	15,87	0,10
5:32:00	82	15,87	0,10
5:33:00	82	15,87	0,10
5:34:00	82	15,87	0,10
5:35:00	82	15,87	0,10
5:36:00	82	15,87	0,10
5:37:00	82	15,87	0,10
5:38:00	82	15,88	0,10
5:39:00	82	15,89	0,09
5:40:00	83	15,88	0,10
5:41:00	83	15,89	0,09
5:42:00	83	15,88	0,10
5:43:00	83	15,89	0,09
5:44:00	82	15,90	0,09
5:45:00	83	15,90	0,09
5:46:00	83	15,90	0,09
5:47:00	83	15,90	0,09
5:48:00	83	15,90	0,09
5:49:00	83	15,90	0,09
5:50:00	83	15,90	0,09
5:51:00	83	15,91	0,09
5:52:00	83	15,91	0,09
5:53:00	83	15,92	0,08
5:54:00	83	15,92	0,08
5:55:00	83	15,92	0,08
5:56:00	83	15,92	0,08
5:57:00	83	15,93	0,08
5:58:00	83	15,93	0,08
5:59:00	82	15,93	0,08
6:00:00	83	15,93	0,08
6:01:00	83	15,94	0,08
6:02:00	83	15,93	0,08
6:03:00	82	15,95	0,08
6:04:00	83	15,94	0,08
6:05:00	83	15,94	0,08
6:06:00	83	15,95	0,08
6:07:00	83	15,95	0,08
6:08:00	82	15,95	0,08
6:09:00	83	15,96	0,07
6:10:00	83	15,96	0,07
6:11:00	83	15,96	0,07
6:12:00	83	15,97	0,07
6:13:00	82	15,96	0,07
6:14:00	83	15,97	0,07
6:15:00	82	15,97	0,07
6:16:00	83	15,98	0,07
6:17:00	83	15,99	0,06
6:18:00	83	15,98	0,07
6:19:00	83	15,98	0,07
6:20:00	83	15,99	0,06
6:21:00	83	15,99	0,06
6:22:00	83	15,99	0,06
6:23:00	82	15,99	0,06
6:24:00	83	15,99	0,06
6:25:00	83	16,00	0,06
6:26:00	83	16,00	0,06
6:27:00	83	16,00	0,06
6:28:00	83	16,00	0,06
6:29:00	83	16,01	0,06
6:30:00	83	16,01	0,06
6:31:00	83	16,02	0,05
6:32:00	83	16,01	0,06
6:33:00	83	16,02	0,05
6:34:00	83	16,02	0,05
6:35:00	83	16,03	0,05
6:36:00	83	16,02	0,05
6:37:00	83	16,04	0,05
6:38:00	83	16,04	0,05
6:39:00	83	16,03	0,05
6:40:00	83	16,04	0,05
6:41:00	83	16,05	0,05
6:42:00	83	16,05	0,05
6:43:00	83	16,05	0,04
6:44:00	83	16,05	0,04
6:45:00	83	16,07	0,04
6:46:00	83	16,06	0,04
6:47:00	83	16,07	0,04
6:48:00	83	16,07	0,04
6:49:00	83	16,08	0,03
6:50:00	83	16,08	0,03
6:51:00	83	16,08	0,03
6:52:00	83	16,08	0,03
6:53:00	83	16,09	0,03
6:54:00	83	16,09	0,03
6:55:00	83	16,10	0,03
6:56:00	82	16,11	0,03
6:57:00	83	16,11	0,03
6:58:00	83	16,11	0,03
6:59:00	83	16,11	0,03
7:00:00	83	16,12	0,02
7:01:00	83	16,11	0,03
7:02:00	83	16,13	0,02
7:03:00	83	16,13	0,02
7:04:00	83	16,13	0,02
7:05:00	82	16,14	0,02
7:06:00	82	16,14	0,02
7:07:00	83	16,14	0,02
7:08:00	83	16,15	0,02
7:09:00	83	16,15	0,02
7:10:00	83	16,16	0,01
7:11:00	82	16,17	0,01
7:12:00	83	16,17	0,01
7:13:00	83	16,17	0,01
7:14:00	83	16,17	0,01
7:15:00	83	16,19	0,00
7:16:00	83	16,19	0,00
7:17:00	83	16,20	0,00
7:18:00	83	16,20	0,00
7:19:00	83	16,20	0,00
7:20:00	83	16,20	0,00
7:21:00	82	16,20	0,00
7:22:00	83	16,21	0,00
7:23:00	82	16,21	0,00
7:24:00	82	16,22	0,00
7:25:00	83	16,23	0,00
7:26:00	83	16,23	0,00
7:27:00	82	16,23	0,00
7:28:00	83	16,23	0,00
7:29:00	82	16,23	0,00
7:30:00	83	16,23	0,00
7:31:00	83	16,23	0,00
7:32:00	83	16,23	0,00
7:33:00	83	16,23	0,00
7:34:00	83	16,23	0,00
7:35:00	83	16,24	0,00
7:36:00	83	16,25	0,00
7:37:00	83	16,25	0,00
7:38:00	83	16,25	0,00
7:39:00	83	16,25	0,00
7:40:00	83	16,25	0,00
7:41:00	82	16,25	0,00
7:42:00	82	16,25	0,00
7:43:00	83	16,25	0,00
7:44:00	82	16,25	0,00
7:45:00	83	16,25	0,00
7:46:00	83	16,25	0,00
7:47:00	83	16,25	0,00
7:48:00	82	16,24	0,00
7:49:00	83	16,24	0,00
7:50:00	82	16,24	0,00
7:51:00	83	16,23	0,00
7:52:00	83	16,23	0,00
7:53:00	83	16,23	0,00
7:54:00	83	16,22	0,00
7:55:00	83	16,22	0,00
7:56:00	82	16,21	0,00
7:57:00	83	16,20	0,00
7:58:00	82	16,20	0,00
7:59:00	83	16,19	0,00
8:00:00	83	16,18	0,01
8:01:00	83	16,17	0,01
8:02:00	83	16,16	0,01
8:03:00	83	16,14	0,02
8:04:00	83	16,14	0,02
8:05:00	83	16,12	0,02
8:06:00	83	16,11	0,03
8:07:00	82	16,09	0,03
8:08:00	83	16,08	0,04
8:09:00	83	16,06	0,04
8:10:00	83	16,04	0,05
8:11:00	83	16,02	0,05
8:12:00	82	15,99	0,06
8:13:00	83	15,97	0,07
8:14:00	83	15,95	0,08
8:15:00	83	15,93	0,08
8:16:00	83	15,90	0,09
8:17:00	83	15,87	0,10
8:18:00	82	15,84	0,11
8:19:00	83	15,81	0,12
8:20:00	83	15,78	0,13
8:21:00	83	15,75	0,14
8:22:00	83	15,72	0,15
8:23:00	83	15,69	0,16
8:24:00	83	15,66	0,17
8:25:00	83	15,62	0,18
8:26:00	83	15,58	0,20
8:27:00	83	15,54	0,21
8:28:00	83	15,51	0,22
8:29:00	83	15,46	0,24
8:30:00	83	15,42	0,26
8:31:00	82	15,37	0,27
8:32:00	83	15,33	0,29
8:33:00	83	15,29	0,31
8:34:00	83	15,24	0,32
8:35:00	83	15,20	0,34
8:36:00	83	15,15	0,36
8:37:00	83	15,10	0,38
8:38:00	83	15,05	0,40
8:39:00	83	15,00	0,43
8:40:00	83	14,94	0,45
8:41:00	83	14,88	0,48
8:42:00	82	14,83	0,50
8:43:00	83	14,77	0,53
8:44:00	83	14,73	0,55
8:45:00	82	14,67	0,58
8:46:00	83	14,61	0,61
8:47:00	83	14,55	0,64
8:48:00	83	14,49	0,67
8:49:00	83	14,42	0,71
8:50:00	83	14,36	0,74
8:51:00	83	14,30	0,78
8:52:00	82	14,23	0,82
8:53:00	83	14,17	0,85
8:54:00	82	14,11	0,89
8:55:00	82	14,04	0,93
8:56:00	82	13,99	0,96
8:57:00	83	13,93	1,00
8:58:00	82	13,87	1,05
8:59:00	82	13,80	1,09
9:00:00	83	13,73	1,14
9:01:00	82	13,67	1,19
9:02:00	83	13,60	1,24
9:03:00	83	13,54	1,29
9:04:00	82	13,47	1,34
9:05:00	83	13,41	1,39
9:06:00	82	13,36	1,43
9:07:00	83	13,29	1,49
9:08:00	83	13,23	1,54
9:09:00	83	13,16	1,60
9:10:00	83	13,10	1,66
9:11:00	83	13,04	1,72
9:12:00	83	12,98	1,77
9:13:00	83	12,92	1,83
9:14:00	83	12,86	1,89
9:15:00	83	12,81	1,95
9:16:00	83	12,75	2,01
9:17:00	83	12,70	2,07
9:18:00	83	12,64	2,13
9:19:00	83	12,59	2,19
9:20:00	82	12,54	2,25
9:21:00	83	12,48	2,32
9:22:00	83	12,43	2,38
9:23:00	83	12,38	2,45
9:24:00	83	12,33	2,52
9:25:00	82	12,28	2,58
9:26:00	82	12,24	2,64
9:27:00	83	12,18	2,71
9:28:00	83	12,15	2,76
9:29:00	83	12,10	2,83
9:30:00	83	12,06	2,89
9:31:00	83	12,01	2,96
9:32:00	83	11,98	3,02
9:33:00	82	11,93	3,09
9:34:00	83	11,89	3,15
9:35:00	83	11,85	3,22
9:36:00	83	11,81	3,28
9:37:00	83	11,77	3,35
9:38:00	83	11,73	3,41
9:39:00	83	11,70	3,48
9:40:00	83	11,66	3,54
9:41:00	83	11,63	3,60
9:42:00	83	11,59	3,67
9:43:00	83	11,56	3,72
9:44:00	83	11,52	3,79
9:45:00	83	11,50	3,85
9:46:00	83	11,46	3,93
9:47:00	83	11,43	3,99
9:48:00	82	11,40	4,05
9:49:00	83	11,37	4,11
9:50:00	83	11,34	4,16
9:51:00	83	11,32	4,22
9:52:00	83	11,29	4,28
9:53:00	83	11,26	4,33
9:54:00	83	11,23	4,40
9:55:00	83	11,20	4,46
9:56:00	83	11,18	4,52
9:57:00	83	11,15	4,58
9:58:00	83	11,13	4,64
9:59:00	82	11,10	4,71
10:00:00	83	11,07	4,76
10:01:00	83	11,05	4,81
10:02:00	83	11,04	4,85
10:03:00	83	11,01	4,93
10:04:00	83	10,98	4,98
10:05:00	83	10,97	5,02
10:06:00	83	10,94	5,10
10:07:00	83	10,93	5,13
10:08:00	83	10,89	5,21
10:09:00	83	10,87	5,27
10:10:00	83	10,86	5,31
10:11:00	83	10,84	5,37
10:12:00	83	10,81	5,43
10:13:00	83	10,80	5,48
10:14:00	82	10,78	5,54
10:15:00	83	10,75	5,60
10:16:00	82	10,74	5,64
10:17:00	83	10,71	5,71
10:18:00	83	10,69	5,77
10:19:00	83	10,67	5,84
10:20:00	83	10,65	5,91
10:21:00	83	10,63	5,95
10:22:00	83	10,62	6,00
10:23:00	83	10,59	6,07
10:24:00	83	10,58	6,11
10:25:00	83	10,57	6,16
10:26:00	82	10,54	6,23
10:27:00	83	10,53	6,28
10:28:00	83	10,51	6,32
10:29:00	83	10,49	6,40
10:30:00	83	10,48	6,45
10:31:00	83	10,45	6,52
10:32:00	82	10,44	6,57
10:33:00	83	10,42	6,62
10:34:00	83	10,41	6,67
10:35:00	82	10,39	6,72
10:36:00	83	10,38	6,77
10:37:00	82	10,36	6,83
10:38:00	83	10,35	6,88
10:39:00	83	10,33	6,93
10:40:00	83	10,32	6,98
10:41:00	82	10,30	7,04
10:42:00	82	10,29	7,09
10:43:00	83	10,27	7,15
10:44:00	83	10,26	7,20
10:45:00	83	10,24	7,26
10:46:00	83	10,23	7,31
10:47:00	83	10,21	7,37
10:48:00	83	10,20	7,40
10:49:00	82	10,19	7,46
10:50:00	82	10,18	7,51
10:51:00	82	10,17	7,54
10:52:00	83	10,15	7,60
10:53:00	83	10,14	7,66
10:54:00	83	10,12	7,72
10:55:00	83	10,11	7,75
10:56:00	83	10,10	7,81
10:57:00	82	10,09	7,87
10:58:00	82	10,08	7,90
10:59:00	83	10,06	7,96
11:00:00	83	10,05	7,99
11:01:00	83	10,04	8,05
11:02:00	82	10,03	8,08
11:03:00	83	10,02	8,15
11:04:00	83	10,01	8,18
11:05:00	83	10,00	8,24
11:06:00	82	9,99	8,28
11:07:00	82	9,97	8,34
11:08:00	83	9,96	8,40
11:09:00	82	9,95	8,44
11:10:00	82	9,94	8,47
11:11:00	83	9,93	8,54
11:12:00	82	9,92	8,57
11:13:00	83	9,91	8,60
11:14:00	82	9,90	8,67
11:15:00	83	9,89	8,70
11:16:00	83	9,88	8,74
11:17:00	83	9,87	8,81
11:18:00	83	9,86	8,84
11:19:00	82	9,85	8,88
11:20:00	83	9,84	8,91
11:21:00	83	9,84	8,95
11:22:00	82	9,82	9,02
11:23:00	83	9,82	9,05
11:24:00	83	9,81	9,09
11:25:00	83	9,80	9,12
11:26:00	82	9,79	9,19
11:27:00	83	9,78	9,23
11:28:00	82	9,77	9,27
11:29:00	83	9,76	9,30
11:30:00	83	9,75	9,34
11:31:00	83	9,75	9,38
11:32:00	83	9,74	9,41
11:33:00	83	9,73	9,45
11:34:00	82	9,73	9,49
11:35:00	82	9,72	9,52
11:36:00	83	9,71	9,56
11:37:00	83	9,70	9,60
11:38:00	83	9,70	9,64
11:39:00	83	9,69	9,67
11:40:00	83	9,68	9,71
11:41:00	83	9,67	9,75
11:42:00	83	9,66	9,79
11:43:00	83	9,66	9,83
11:44:00	83	9,65	9,87
11:45:00	83	9,64	9,91
11:46:00	82	9,63	9,95
11:47:00	83	9,63	9,95
11:48:00	83	9,62	10,02
11:49:00	82	9,61	10,06
11:50:00	82	9,61	10,10
11:51:00	82	9,61	10,10
11:52:00	83	9,60	10,14
11:53:00	83	9,59	10,18
11:54:00	82	9,58	10,22
11:55:00	83	9,57	10,27
11:56:00	83	9,57	10,31
11:57:00	83	9,57	10,31
11:58:00	83	9,56	10,35
11:59:00	83	9,55	10,39
12:00:00	83	9,54	10,43
12:01:00	83	9,54	10,47
12:02:00	82	9,54	10,47
12:03:00	83	9,53	10,51
12:04:00	83	9,52	10,55
12:05:00	83	9,52	10,60
12:06:00	83	9,51	10,64
12:07:00	83	9,51	10,64
12:08:00	82	9,50	10,68
12:09:00	82	9,49	10,72
12:10:00	82	9,48	10,77
12:11:00	82	9,48	10,81
12:12:00	83	9,48	10,81
12:13:00	83	9,47	10,85
12:14:00	83	9,46	10,90
12:15:00	83	9,45	10,94
12:16:00	82	9,45	10,94
12:17:00	83	9,45	10,98
12:18:00	83	9,44	11,03
12:19:00	83	9,44	11,03
12:20:00	82	9,43	11,07
12:21:00	82	9,43	11,12
12:22:00	83	9,42	11,16
12:23:00	83	9,41	11,21
12:24:00	82	9,41	11,21
12:25:00	83	9,40	11,25
12:26:00	83	9,39	11,30
12:27:00	82	9,39	11,34
12:28:00	82	9,39	11,34
12:29:00	83	9,38	11,39
12:30:00	82	9,37	11,43
12:31:00	83	9,37	11,43
12:32:00	83	9,37	11,48
12:33:00	83	9,37	11,48
12:34:00	83	9,36	11,52
12:35:00	83	9,35	11,57
12:36:00	83	9,35	11,57
12:37:00	83	9,34	11,62
12:38:00	82	9,34	11,66
12:39:00	82	9,34	11,66
12:40:00	83	9,33	11,71
12:41:00	83	9,32	11,76
12:42:00	83	9,32	11,76
12:43:00	83	9,31	11,81
12:44:00	83	9,31	11,81
12:45:00	83	9,30	11,85
12:46:00	83	9,30	11,90
12:47:00	83	9,30	11,90
12:48:00	82	9,29	11,95
12:49:00	82	9,28	12,00
12:50:00	83	9,28	12,05
12:51:00	83	9,28	12,05
12:52:00	83	9,28	12,05
12:53:00	83	9,27	12,09
12:54:00	83	9,26	12,14
12:55:00	83	9,26	12,14
12:56:00	83	9,25	12,19
12:57:00	83	9,25	12,24
12:58:00	83	9,25	12,24
12:59:00	83	9,24	12,29
13:00:00	83	9,24	12,29
13:01:00	83	9,23	12,34
13:02:00	83	9,23	12,34
13:03:00	83	9,22	12,39
13:04:00	83	9,22	12,39
13:05:00	82	9,21	12,44
13:06:00	82	9,21	12,44
13:07:00	83	9,21	12,49
13:08:00	83	9,21	12,49
13:09:00	83	9,20	12,54
13:10:00	83	9,19	12,59
13:11:00	83	9,19	12,59
13:12:00	83	9,18	12,65
13:13:00	83	9,18	12,65
13:14:00	83	9,18	12,70
13:15:00	83	9,18	12,70
13:16:00	83	9,17	12,75
13:17:00	83	9,17	12,75
13:18:00	83	9,16	12,80
13:19:00	82	9,16	12,80
13:20:00	83	9,15	12,85
13:21:00	83	9,15	12,91
13:22:00	82	9,15	12,91
13:23:00	82	9,14	12,96
13:24:00	83	9,14	12,96
13:25:00	83	9,13	13,01
13:26:00	83	9,13	13,01
13:27:00	83	9,13	13,06
13:28:00	82	9,13	13,06
13:29:00	83	9,12	13,12
13:30:00	83	9,12	13,12
13:31:00	82	9,12	13,12
13:32:00	83	9,11	13,17
13:33:00	83	9,11	13,17
13:34:00	83	9,10	13,23
13:35:00	82	9,09	13,28
13:36:00	83	9,09	13,28
13:37:00	83	9,09	13,33
13:38:00	83	9,09	13,33
13:39:00	83	9,09	13,33
13:40:00	82	9,08	13,39
13:41:00	83	9,08	13,39
13:42:00	82	9,07	13,44
13:43:00	83	9,07	13,44
13:44:00	82	9,07	13,50
13:45:00	83	9,07	13,50
13:46:00	83	9,06	13,55
13:47:00	83	9,05	13,61
13:48:00	83	9,05	13,61
13:49:00	83	9,05	13,61
13:50:00	83	9,04	13,67
13:51:00	82	9,04	13,67
13:52:00	82	9,04	13,72
13:53:00	83	9,04	13,72
13:54:00	83	9,03	13,78
13:55:00	83	9,03	13,78
13:56:00	83	9,02	13,83
13:57:00	82	9,02	13,83
13:58:00	83	9,01	13,89
13:59:00	82	9,01	13,89
14:00:00	83	9,00	13,95
14:01:00	82	9,00	13,95
14:02:00	82	9,00	13,95
14:03:00	82	9,00	14,01
14:04:00	82	9,00	14,01
14:05:00	83	9,00	14,01
14:06:00	83	8,99	14,06
14:07:00	83	8,99	14,06
14:08:00	83	8,98	14,12
14:09:00	83	8,98	14,12
14:10:00	82	8,98	14,18
14:11:00	82	8,98	14,18
14:12:00	83	8,98	14,18
14:13:00	83	8,97	14,24
14:14:00	83	8,97	14,24
14:15:00	82	8,96	14,30
14:16:00	82	8,96	14,30
14:17:00	83	8,95	14,36
14:18:00	83	8,95	14,36
14:19:00	82	8,95	14,36
14:20:00	83	8,95	14,42
14:21:00	83	8,95	14,42
14:22:00	82	8,94	14,48
14:23:00	83	8,94	14,48
14:24:00	83	8,94	14,48
14:25:00	83	8,93	14,54
14:26:00	83	8,93	14,54
14:27:00	83	8,93	14,54
14:28:00	83	8,92	14,60
14:29:00	83	8,92	14,60
14:30:00	83	8,91	14,66
14:31:00	82	8,91	14,66
14:32:00	82	8,91	14,72
14:33:00	82	8,91	14,72
14:34:00	82	8,91	14,72
14:35:00	82	8,91	14,72
14:36:00	83	8,90	14,78
14:37:00	83	8,90	14,78
14:38:00	82	8,89	14,84
14:39:00	82	8,89	14,84
14:40:00	83	8,89	14,84
14:41:00	83	8,89	14,84
14:42:00	82	8,89	14,90
14:43:00	83	8,89	14,90
14:44:00	82	8,88	14,96
14:45:00	82	8,88	14,96
14:46:00	83	8,88	14,96
14:47:00	83	8,87	15,03
14:48:00	82	8,87	15,03
14:49:00	83	8,87	15,03
14:50:00	82	8,87	15,03
14:51:00	82	8,86	15,09
14:52:00	83	8,86	15,09
14:53:00	83	8,86	15,09
14:54:00	83	8,86	15,15
14:55:00	83	8,86	15,15
14:56:00	83	8,85	15,22
14:57:00	83	8,85	15,22
14:58:00	82	8,85	15,22
14:59:00	83	8,84	15,28
15:00:00	82	8,84	15,28
15:01:00	83	8,84	15,28
15:02:00	83	8,83	15,34
15:03:00	82	8,83	15,34
15:04:00	83	8,83	15,34
15:05:00	82	8,82	15,41
15:06:00	82	8,82	15,41
15:07:00	82	8,82	15,41
15:08:00	83	8,82	15,47
15:09:00	83	8,82	15,47
15:10:00	82	8,82	15,47
15:11:00	83	8,82	15,47
15:12:00	83	8,82	15,47
15:13:00	82	8,81	15,54
15:14:00	82	8,81	15,54
15:15:00	82	8,80	15,60
15:16:00	83	8,80	15,60
15:17:00	82	8,80	15,60
15:18:00	83	8,80	15,60
15:19:00	82	8,80	15,67
15:20:00	83	8,80	15,67
15:21:00	83	8,79	15,73
15:22:00	83	8,79	15,73
15:23:00	82	8,79	15,73
15:24:00	83	8,78	15,80
15:25:00	83	8,78	15,80
15:26:00	83	8,78	15,80
15:27:00	83	8,77	15,87
15:28:00	83	8,77	15,87
15:29:00	82	8,77	15,87
15:30:00	82	8,77	15,87
15:31:00	83	8,77	15,87
15:32:00	82	8,77	15,93
15:33:00	82	8,77	15,93
15:34:00	83	8,77	15,93
15:35:00	83	8,76	16,00
15:36:00	83	8,76	16,00
15:37:00	83	8,76	16,00
15:38:00	83	8,76	16,00
15:39:00	83	8,75	16,07
15:40:00	83	8,75	16,07
15:41:00	82	8,75	16,07
15:42:00	83	8,75	16,07
15:43:00	83	8,74	16,13
15:44:00	82	8,74	16,13
15:45:00	83	8,74	16,13
15:46:00	83	8,73	16,20
15:47:00	83	8,73	16,20
15:48:00	82	8,73	16,20
15:49:00	82	8,73	16,20
15:50:00	82	8,73	16,20
15:51:00	82	8,73	16,27
15:52:00	82	8,73	16,27
15:53:00	82	8,73	16,27
15:54:00	82	8,73	16,27
15:55:00	82	8,73	16,27
15:56:00	83	8,72	16,34
15:57:00	83	8,72	16,34
15:58:00	83	8,72	16,34
15:59:00	82	8,72	16,34
16:00:00	83	8,71	16,41
16:01:00	83	8,71	16,41
16:02:00	83	8,71	16,41
16:03:00	82	8,70	16,48
16:04:00	83	8,70	16,48
16:05:00	83	8,70	16,48
16:06:00	83	8,70	16,48
16:07:00	83	8,70	16,48
16:08:00	83	8,70	16,55
16:09:00	83	8,70	16,55
16:10:00	83	8,70	16,55
16:11:00	83	8,70	16,55
16:12:00	83	8,69	16,62
16:13:00	83	8,69	16,62
16:14:00	82	8,69	16,62
16:15:00	83	8,69	16,62
16:16:00	83	8,69	16,62
16:17:00	83	8,69	16,62
16:18:00	82	8,68	16,69
16:19:00	83	8,68	16,69
16:20:00	83	8,68	16,69
16:21:00	83	8,68	16,76
16:22:00	82	8,68	16,76
16:23:00	83	8,68	16,76
16:24:00	83	8,68	16,76
16:25:00	82	8,68	16,76
16:26:00	83	8,68	16,76
16:27:00	83	8,67	16,83
16:28:00	83	8,67	16,83
16:29:00	83	8,67	16,83
16:30:00	82	8,67	16,83
16:31:00	82	8,67	16,83
16:32:00	83	8,67	16,83
16:33:00	82	8,66	16,90
16:34:00	82	8,66	16,90
16:35:00	83	8,66	16,90
16:36:00	83	8,66	16,90
16:37:00	83	8,65	16,97
16:38:00	83	8,65	16,97
16:39:00	82	8,65	16,97
16:40:00	83	8,65	16,97
16:41:00	82	8,64	17,04
16:42:00	83	8,64	17,04
16:43:00	83	8,64	17,04
16:44:00	83	8,64	17,04
16:45:00	83	8,64	17,04
16:46:00	83	8,64	17,04
16:47:00	82	8,64	17,12
16:48:00	83	8,64	17,12
16:49:00	82	8,64	17,12
16:50:00	83	8,64	17,12
16:51:00	83	8,64	17,12
16:52:00	83	8,64	17,12
16:53:00	83	8,63	17,19
16:54:00	83	8,63	17,19
16:55:00	83	8,63	17,19
16:56:00	82	8,63	17,19
16:57:00	82	8,63	17,19
16:58:00	82	8,62	17,26
16:59:00	83	8,62	17,26
17:00:00	83	8,62	17,26
17:01:00	83	8,62	17,26
17:02:00	83	8,62	17,26
17:03:00	82	8,61	17,33
17:04:00	83	8,61	17,33
17:05:00	82	8,61	17,33
17:06:00	83	8,61	17,33
17:07:00	83	8,61	17,33
17:08:00	83	8,61	17,33
17:09:00	82	8,61	17,33
17:10:00	82	8,61	17,41
17:11:00	82	8,61	17,41
17:12:00	83	8,61	17,41
17:13:00	82	8,61	17,41
17:14:00	83	8,61	17,41
17:15:00	82	8,61	17,41
17:16:00	83	8,60	17,48
17:17:00	83	8,60	17,48
17:18:00	83	8,60	17,48
17:19:00	83	8,60	17,48
17:20:00	83	8,59	17,56
17:21:00	83	8,59	17,56
17:22:00	83	8,59	17,56
17:23:00	83	8,59	17,56
17:24:00	82	8,59	17,56
17:25:00	82	8,59	17,56
17:26:00	82	8,59	17,63
17:27:00	82	8,59	17,63
17:28:00	82	8,59	17,63
17:29:00	82	8,59	17,63
17:30:00	82	8,59	17,63
17:31:00	82	8,58	17,71
17:32:00	82	8,58	17,71
17:33:00	83	8,58	17,71
17:34:00	82	8,58	17,71
17:35:00	82	8,58	17,71
17:36:00	82	8,58	17,71
17:37:00	82	8,58	17,71
17:38:00	82	8,58	17,71
17:39:00	82	8,57	17,78
17:40:00	82	8,57	17,78
17:41:00	82	8,57	17,78
17:42:00	82	8,57	17,78
17:43:00	82	8,57	17,78
17:44:00	82	8,57	17,78
17:45:00	82	8,57	17,78
17:46:00	82	8,56	17,86
17:47:00	83	8,56	17,86
17:48:00	82	8,56	17,86
17:49:00	82	8,56	17,86
17:50:00	82	8,56	17,86
17:51:00	82	8,56	17,86
17:52:00	82	8,56	17,86
17:53:00	82	8,55	17,93
17:54:00	82	8,55	17,93
17:55:00	82	8,55	17,93
17:56:00	82	8,55	17,93
17:57:00	82	8,55	17,93
17:58:00	82	8,55	17,93
17:59:00	82	8,55	17,93
18:00:00	83	8,55	18,01
18:01:00	82	8,55	18,01
18:02:00	82	8,55	18,01
18:03:00	83	8,55	18,01
18:04:00	83	8,55	18,01
18:05:00	83	8,55	18,01
18:06:00	83	8,55	18,01
18:07:00	83	8,55	18,01
18:08:00	83	8,54	18,09
18:09:00	83	8,54	18,09
18:10:00	82	8,54	18,09
18:11:00	82	8,54	18,09
18:12:00	82	8,54	18,09
18:13:00	83	8,54	18,09
18:14:00	83	8,53	18,17
18:15:00	83	8,53	18,17
18:16:00	83	8,53	18,17
18:17:00	83	8,53	18,17
18:18:00	82	8,53	18,17
18:19:00	83	8,53	18,17
18:20:00	82	8,53	18,17
18:21:00	83	8,52	18,24
18:22:00	83	8,52	18,24
18:23:00	83	8,52	18,24
18:24:00	83	8,52	18,24
18:25:00	82	8,52	18,24
18:26:00	83	8,52	18,24
18:27:00	82	8,52	18,24
18:28:00	83	8,52	18,32
18:29:00	82	8,52	18,32
18:30:00	82	8,52	18,32
18:31:00	82	8,52	18,32
18:32:00	82	8,52	18,32
18:33:00	83	8,52	18,32
18:34:00	83	8,52	18,32
18:35:00	83	8,52	18,32
18:36:00	83	8,51	18,40
18:37:00	83	8,51	18,40
18:38:00	83	8,51	18,40
18:39:00	82	8,51	18,40
18:40:00	83	8,51	18,40
18:41:00	82	8,51	18,40
18:42:00	83	8,51	18,40
18:43:00	83	8,51	18,40
18:44:00	82	8,51	18,40
18:45:00	83	8,50	18,48
18:46:00	82	8,50	18,48
18:47:00	83	8,50	18,48
18:48:00	82	8,50	18,48
18:49:00	83	8,50	18,48
18:50:00	83	8,50	18,48
18:51:00	83	8,50	18,48
18:52:00	82	8,50	18,56
18:53:00	82	8,50	18,56
18:54:00	82	8,50	18,56
18:55:00	83	8,50	18,56
18:56:00	83	8,50	18,56
18:57:00	83	8,50	18,56
18:58:00	83	8,50	18,56
18:59:00	83	8,49	18,64
19:00:00	83	8,49	18,64
19:01:00	82	8,49	18,64
19:02:00	82	8,49	18,64
19:03:00	83	8,49	18,64
19:04:00	83	8,49	18,64
19:05:00	82	8,49	18,64
19:06:00	83	8,48	18,72
19:07:00	83	8,49	18,64
19:08:00	83	8,48	18,72
19:09:00	82	8,49	18,64
19:10:00	83	8,48	18,72
19:11:00	82	8,48	18,72
19:12:00	83	8,48	18,72
19:13:00	83	8,48	18,72
19:14:00	83	8,48	18,72
19:15:00	83	8,48	18,72
19:16:00	83	8,48	18,72
19:17:00	83	8,47	18,80
19:18:00	82	8,47	18,80
19:19:00	83	8,47	18,80
19:20:00	83	8,47	18,80
19:21:00	83	8,47	18,80
19:22:00	82	8,47	18,80
19:23:00	82	8,47	18,80
19:24:00	82	8,47	18,80
19:25:00	83	8,46	18,88
19:26:00	83	8,46	18,88
19:27:00	82	8,46	18,88
19:28:00	83	8,46	18,88
19:29:00	83	8,46	18,88
19:30:00	82	8,46	18,88
19:31:00	83	8,46	18,88
19:32:00	83	8,46	18,88
19:33:00	83	8,46	18,88
19:34:00	83	8,46	18,96
19:35:00	83	8,46	18,96
19:36:00	83	8,46	18,96
19:37:00	82	8,46	18,96
19:38:00	83	8,46	18,96
19:39:00	83	8,46	18,96
19:40:00	82	8,46	18,96
19:41:00	83	8,46	18,96
19:42:00	82	8,46	18,96
19:43:00	83	8,45	19,04
19:44:00	83	8,45	19,04
19:45:00	83	8,45	19,04
19:46:00	83	8,45	19,04
19:47:00	83	8,45	19,04
19:48:00	83	8,45	19,04
19:49:00	83	8,45	19,04
19:50:00	83	8,45	19,04
19:51:00	82	8,45	19,04
19:52:00	82	8,45	19,04
19:53:00	82	8,44	19,13
19:54:00	82	8,44	19,13
19:55:00	83	8,44	19,13
19:56:00	83	8,44	19,13
19:57:00	83	8,44	19,13
19:58:00	83	8,44	19,13
19:59:00	83	8,44	19,13
20:00:00	83	8,44	19,13
20:01:00	83	8,43	19,21
20:02:00	82	8,43	19,21
20:03:00	83	8,43	19,21
20:04:00	83	8,43	19,21
20:05:00	82	8,43	19,21
20:06:00	82	8,43	19,21
20:07:00	82	8,43	19,21
20:08:00	82	8,43	19,21
20:09:00	82	8,43	19,21
20:10:00	82	8,43	19,21
20:11:00	82	8,43	19,29
20:12:00	83	8,43	19,29
20:13:00	83	8,43	19,29
20:14:00	83	8,43	19,29
20:15:00	83	8,43	19,29
20:16:00	83	8,43	19,29
20:17:00	83	8,43	19,29
20:18:00	83	8,43	19,29
20:19:00	83	8,43	19,29
20:20:00	83	8,43	19,29
20:21:00	83	8,43	19,29
20:22:00	83	8,42	19,38
20:23:00	83	8,42	19,38
20:24:00	83	8,42	19,38
20:25:00	83	8,42	19,38
20:26:00	83	8,42	19,38
20:27:00	83	8,42	19,38
20:28:00	83	8,42	19,38
20:29:00	83	8,42	19,38
20:30:00	83	8,42	19,38
20:31:00	83	8,42	19,38
20:32:00	82	8,41	19,46
20:33:00	82	8,42	19,38
20:34:00	83	8,41	19,46
20:35:00	83	8,41	19,46
20:36:00	83	8,41	19,46
20:37:00	83	8,41	19,46
20:38:00	82	8,41	19,46
20:39:00	83	8,41	19,46
20:40:00	83	8,41	19,46
20:41:00	83	8,41	19,54
20:42:00	83	8,41	19,54
20:43:00	83	8,41	19,54
20:44:00	82	8,41	19,54
20:45:00	83	8,41	19,54
20:46:00	83	8,41	19,54
20:47:00	82	8,41	19,54
20:48:00	83	8,41	19,54
20:49:00	82	8,41	19,54
20:50:00	83	8,41	19,54
20:51:00	83	8,41	19,54
20:52:00	83	8,40	19,63
20:53:00	83	8,40	19,63
20:54:00	83	8,40	19,63
20:55:00	83	8,40	19,63
20:56:00	83	8,40	19,63
20:57:00	83	8,40	19,63
20:58:00	82	8,40	19,63
20:59:00	83	8,40	19,63
21:00:00	83	8,40	19,63
21:01:00	82	8,40	19,63
21:02:00	83	8,40	19,63
21:03:00	82	8,40	19,63
21:04:00	83	8,39	19,71
21:05:00	83	8,40	19,63
21:06:00	83	8,39	19,71
21:07:00	83	8,39	19,71
21:08:00	82	8,39	19,71
21:09:00	83	8,39	19,71
21:10:00	83	8,39	19,71
21:11:00	83	8,39	19,71
21:12:00	83	8,39	19,71
21:13:00	83	8,39	19,71
21:14:00	83	8,39	19,71
21:15:00	83	8,39	19,71
21:16:00	82	8,39	19,71
21:17:00	83	8,38	19,80
21:18:00	83	8,38	19,80
21:19:00	83	8,38	19,80
21:20:00	82	8,38	19,80
21:21:00	83	8,38	19,80
21:22:00	82	8,38	19,80
21:23:00	82	8,38	19,80
21:24:00	83	8,38	19,80
21:25:00	83	8,38	19,80
21:26:00	83	8,38	19,80
21:27:00	83	8,38	19,80
21:28:00	83	8,38	19,80
21:29:00	82	8,38	19,80
21:30:00	83	8,38	19,80
21:31:00	83	8,38	19,88
21:32:00	83	8,38	19,88
21:33:00	83	8,38	19,88
21:34:00	83	8,38	19,88
21:35:00	83	8,38	19,88
21:36:00	83	8,38	19,88
21:37:00	83	8,38	19,88
21:38:00	83	8,38	19,88
21:39:00	83	8,38	19,88
21:40:00	82	8,38	19,88
21:41:00	83	8,38	19,88
21:42:00	83	8,37	19,97
21:43:00	83	8,37	19,97
21:44:00	83	8,37	19,97
21:45:00	83	8,37	19,97
21:46:00	83	8,37	19,97
21:47:00	82	8,37	19,97
21:48:00	83	8,37	19,97
21:49:00	83	8,37	19,97
21:50:00	83	8,37	19,97
21:51:00	83	8,37	19,97
21:52:00	83	8,37	19,97
21:53:00	83	8,37	19,97
21:54:00	83	8,36	20,06
21:55:00	82	8,36	20,06
21:56:00	83	8,36	20,06
21:57:00	82	8,36	20,06
21:58:00	83	8,36	20,06
21:59:00	83	8,36	20,06
22:00:00	83	8,36	20,06
22:01:00	83	8,36	20,06
22:02:00	82	8,36	20,06
22:03:00	82	8,36	20,06
22:04:00	83	8,36	20,06
22:05:00	83	8,36	20,06
22:06:00	82	8,35	20,15
22:07:00	83	8,36	20,06
22:08:00	83	8,36	20,06
22:09:00	83	8,36	20,06
22:10:00	83	8,36	20,06
22:11:00	83	8,36	20,06
22:12:00	83	8,35	20,15
22:13:00	83	8,35	20,15
22:14:00	83	8,35	20,15
22:15:00	83	8,35	20,15
22:16:00	83	8,35	20,15
22:17:00	83	8,35	20,15
22:18:00	83	8,35	20,15
22:19:00	83	8,35	20,15
22:20:00	83	8,35	20,15
22:21:00	83	8,35	20,15
22:22:00	82	8,35	20,15
22:23:00	83	8,34	20,23
22:24:00	83	8,35	20,15
22:25:00	82	8,34	20,23
22:26:00	83	8,34	20,23
22:27:00	83	8,34	20,23
22:28:00	83	8,34	20,23
22:29:00	83	8,34	20,23
22:30:00	83	8,34	20,23
22:31:00	82	8,34	20,23
22:32:00	82	8,34	20,23
22:33:00	83	8,34	20,23
22:34:00	83	8,34	20,23
22:35:00	82	8,34	20,23
22:36:00	83	8,34	20,23
22:37:00	83	8,34	20,23
22:38:00	83	8,34	20,32
22:39:00	82	8,34	20,32
22:40:00	82	8,34	20,32
22:41:00	83	8,34	20,32
22:42:00	83	8,34	20,32
22:43:00	83	8,34	20,32
22:44:00	83	8,34	20,32
22:45:00	83	8,34	20,32
22:46:00	82	8,34	20,32
22:47:00	83	8,34	20,32
22:48:00	83	8,34	20,32
22:49:00	83	8,34	20,32
22:50:00	83	8,33	20,41
22:51:00	83	8,34	20,32
22:52:00	83	8,33	20,41
22:53:00	83	8,33	20,41
22:54:00	83	8,33	20,41
22:55:00	83	8,33	20,41
22:56:00	82	8,33	20,41
22:57:00	83	8,33	20,41
22:58:00	83	8,33	20,41
22:59:00	82	8,33	20,41
23:00:00	83	8,33	20,41
23:01:00	82	8,33	20,41
23:02:00	83	8,33	20,41
23:03:00	83	8,33	20,41
23:04:00	83	8,33	20,41
23:05:00	83	8,32	20,50
23:06:00	83	8,32	20,50
23:07:00	83	8,32	20,50
23:08:00	83	8,32	20,50
23:09:00	83	8,32	20,50
23:10:00	82	8,32	20,50
23:11:00	82	8,32	20,50
23:12:00	83	8,32	20,50
23:13:00	82	8,32	20,50
23:14:00	82	8,32	20,50
23:15:00	83	8,32	20,50
23:16:00	83	8,32	20,50
23:17:00	83	8,32	20,50
23:18:00	83	8,32	20,50
23:19:00	83	8,32	20,59
23:20:00	83	8,32	20,59
23:21:00	82	8,32	20,59
23:22:00	83	8,32	20,59
23:23:00	83	8,32	20,59
23:24:00	83	8,32	20,59
23:25:00	83	8,32	20,59
23:26:00	83	8,32	20,59
23:27:00	83	8,32	20,59
23:28:00	83	8,32	20,59
23:29:00	83	8,32	20,59
23:30:00	83	8,32	20,59
23:31:00	83	8,32	20,59
23:32:00	83	8,32	20,59
23:33:00	83	8,31	20,68
23:34:00	83	8,31	20,68
23:35:00	83	8,31	20,68
23:36:00	83	8,32	20,59
23:37:00	83	8,31	20,68
23:38:00	83	8,31	20,68
23:39:00	83	8,31	20,68
23:40:00	83	8,31	20,68
23:41:00	83	8,31	20,68
23:42:00	83	8,31	20,68
23:43:00	83	8,31	20,68
23:44:00	83	8,31	20,68
23:45:00	83	8,31	20,68
23:46:00	83	8,31	20,68
23:47:00	83	8,31	20,68
23:48:00	83	8,30	20,77
23:49:00	83	8,31	20,68
23:50:00	83	8,30	20,77
23:51:00	83	8,31	20,68
23:52:00	82	8,31	20,68
23:53:00	83	8,31	20,68
23:54:00	83	8,30	20,77
23:55:00	83	8,31	20,68
23:56:00	83	8,30	20,77
23:57:00	82	8,30	20,77
23:58:00	82	8,30	20,77
23:59:00	83	8,30	20,77
24:00:00	83	8,30	20,77
24:01:00	83	8,30	20,77
24:02:00	83	8,29	20,86
24:03:00	82	8,29	20,86
24:04:00	83	8,30	20,77
24:05:00	83	8,29	20,86
24:06:00	82	8,29	20,86
24:07:00	82	8,29	20,86
24:08:00	82	8,30	20,77
24:09:00	82	8,29	20,86
24:10:00	83	8,29	20,86
24:11:00	83	8,29	20,86
24:12:00	83	8,29	20,86
24:13:00	83	8,29	20,86
24:14:00	83	8,29	20,86
24:15:00	83	8,29	20,86
24:16:00	83	8,29	20,86
24:17:00	82	8,29	20,86
24:18:00	83	8,29	20,86
24:19:00	83	8,29	20,86
24:20:00	83	8,29	20,86
24:21:00	83	8,29	20,86
24:22:00	83	8,29	20,86
24:23:00	83	8,29	20,86
24:24:00	83	8,29	20,95
24:25:00	83	8,29	20,86
24:26:00	83	8,29	20,95
24:27:00	82	8,29	20,95
24:28:00	82	8,29	20,95
24:29:00	82	8,29	20,95
24:30:00	82	8,29	20,95
24:31:00	82	8,29	20,95
24:32:00	83	8,29	20,95
24:33:00	83	8,29	20,95
24:34:00	82	8,29	20,95
24:35:00	83	8,29	20,95
24:36:00	83	8,29	20,95
24:37:00	83	8,29	20,95
24:38:00	83	8,29	20,95
24:39:00	83	8,29	20,95
24:40:00	83	8,29	20,95
24:41:00	82	8,29	20,95
24:42:00	83	8,28	21,04
24:43:00	83	8,29	20,95
24:44:00	83	8,28	21,04
24:45:00	83	8,28	21,04
24:46:00	82	8,29	20,95
24:47:00	83	8,28	21,04
24:48:00	82	8,28	21,04
24:49:00	83	8,28	21,04
24:50:00	83	8,28	21,04
24:51:00	83	8,28	21,04
24:52:00	83	8,28	21,04
24:53:00	83	8,28	21,04
24:54:00	83	8,28	21,04
24:55:00	83	8,28	21,04
24:56:00	83	8,28	21,04
24:57:00	83	8,28	21,04
24:58:00	82	8,28	21,04
24:59:00	82	8,27	21,14
25:00:00	82	8,27	21,14
25:01:00	83	8,28	21,04
25:02:00	82	8,27	21,14
25:03:00	83	8,27	21,14
25:04:00	82	8,27	21,14
25:05:00	82	8,27	21,14
25:06:00	83	8,28	21,04
25:07:00	83	8,27	21,14
25:08:00	83	8,27	21,14
25:09:00	83	8,27	21,14
25:10:00	83	8,27	21,14
25:11:00	83	8,27	21,14
25:12:00	83	8,27	21,14
25:13:00	83	8,27	21,14
25:14:00	82	8,27	21,14
25:15:00	83	8,27	21,14
25:16:00	82	8,26	21,23
25:17:00	83	8,26	21,23
25:18:00	83	8,26	21,23
25:19:00	83	8,26	21,23
25:20:00	82	8,27	21,14
25:21:00	83	8,26	21,23
25:22:00	83	8,26	21,23
25:23:00	82	8,26	21,23
25:24:00	83	8,26	21,23
25:25:00	82	8,26	21,23
25:26:00	83	8,26	21,23
25:27:00	83	8,26	21,23
25:28:00	83	8,26	21,23
25:29:00	83	8,26	21,23
25:30:00	83	8,26	21,23
25:31:00	83	8,26	21,23
25:32:00	83	8,26	21,23
25:33:00	82	8,26	21,23
25:34:00	82	8,26	21,23
25:35:00	83	8,26	21,23
25:36:00	83	8,25	21,32
25:37:00	83	8,26	21,23
25:38:00	83	8,25	21,32
25:39:00	83	8,25	21,32
25:40:00	82	8,25	21,32
25:41:00	83	8,25	21,32
25:42:00	83	8,25	21,32
25:43:00	83	8,25	21,32
25:44:00	83	8,25	21,32
25:45:00	82	8,25	21,32
25:46:00	82	8,25	21,32
25:47:00	82	8,25	21,32
25:48:00	82	8,25	21,32
25:49:00	83	8,25	21,32
25:50:00	83	8,25	21,32
25:51:00	83	8,25	21,32
25:52:00	82	8,25	21,32
25:53:00	83	8,25	21,32
25:54:00	83	8,25	21,32
25:55:00	82	8,25	21,32
25:56:00	82	8,25	21,32
25:57:00	83	8,25	21,32
25:58:00	82	8,25	21,32
25:59:00	82	8,25	21,32
26:00:00	82	8,25	21,32
26:01:00	83	8,25	21,42
26:02:00	83	8,25	21,42
26:03:00	82	8,25	21,42
26:04:00	83	8,25	21,42
26:05:00	82	8,25	21,42
26:06:00	83	8,25	21,42
26:07:00	83	8,25	21,42
26:08:00	83	8,25	21,42
26:09:00	83	8,25	21,42
26:10:00	82	8,25	21,42
26:11:00	83	8,25	21,42
26:12:00	83	8,25	21,42
26:13:00	83	8,25	21,42
26:14:00	83	8,25	21,42
26:15:00	83	8,25	21,42
26:16:00	83	8,24	21,51
26:17:00	83	8,25	21,42
26:18:00	82	8,24	21,51
26:19:00	83	8,25	21,42
26:20:00	83	8,24	21,51
26:21:00	82	8,24	21,51
26:22:00	83	8,24	21,51
26:23:00	82	8,24	21,51
26:24:00	83	8,24	21,51
26:25:00	82	8,24	21,51
26:26:00	83	8,24	21,51
26:27:00	83	8,24	21,51
26:28:00	82	8,24	21,51
26:29:00	82	8,24	21,51
26:30:00	83	8,24	21,51
26:31:00	83	8,24	21,51
26:32:00	83	8,24	21,51
26:33:00	83	8,24	21,51
26:34:00	83	8,24	21,51
26:35:00	83	8,24	21,51
26:36:00	83	8,24	21,51
26:37:00	82	8,24	21,51
26:38:00	83	8,24	21,51
26:39:00	83	8,24	21,51
26:40:00	83	8,24	21,51
26:41:00	83	8,24	21,51
26:42:00	83	8,24	21,51
26:43:00	83	8,24	21,51
26:44:00	83	8,23	21,60
26:45:00	83	8,23	21,60
26:46:00	83	8,23	21,60
26:47:00	82	8,23	21,60
26:48:00	83	8,23	21,60
26:49:00	83	8,23	21,60
26:50:00	83	8,23	21,60
26:51:00	83	8,23	21,60
26:52:00	83	8,23	21,60
26:53:00	83	8,23	21,70
26:54:00	83	8,23	21,70
26:55:00	83	8,23	21,60
26:56:00	83	8,23	21,70
26:57:00	83	8,23	21,70
26:58:00	83	8,23	21,60
26:59:00	82	8,23	21,60
27:00:00	83	8,23	21,70
27:01:00	82	8,23	21,70
27:02:00	82	8,23	21,60
27:03:00	82	8,23	21,70
27:04:00	83	8,23	21,60
27:05:00	83	8,23	21,60
27:06:00	83	8,23	21,70
27:07:00	82	8,23	21,70
27:08:00	82	8,23	21,60
27:09:00	83	8,23	21,70
27:10:00	83	8,23	21,70
27:11:00	83	8,23	21,70
27:12:00	83	8,23	21,70
27:13:00	83	8,23	21,70
27:14:00	83	8,23	21,70
27:15:00	83	8,23	21,70
27:16:00	83	8,23	21,70
27:17:00	83	8,23	21,70
27:18:00	83	8,23	21,70
27:19:00	83	8,23	21,70
27:20:00	82	8,23	21,70
27:21:00	83	8,23	21,70
27:22:00	83	8,22	21,80
27:23:00	83	8,23	21,70
27:24:00	83	8,22	21,80
27:25:00	83	8,22	21,80
27:26:00	83	8,22	21,80
27:27:00	83	8,22	21,80
27:28:00	83	8,22	21,80
27:29:00	82	8,22	21,80
27:30:00	82	8,22	21,80
27:31:00	83	8,22	21,80
27:32:00	82	8,22	21,80
27:33:00	83	8,22	21,80
27:34:00	83	8,22	21,80
27:35:00	83	8,22	21,80
27:36:00	83	8,22	21,80
27:37:00	83	8,22	21,80
27:38:00	83	8,22	21,80
27:39:00	83	8,22	21,80
27:40:00	83	8,22	21,80
27:41:00	83	8,22	21,80
27:42:00	82	8,21	21,89
27:43:00	82	8,21	21,89
27:44:00	83	8,21	21,89
27:45:00	83	8,21	21,89
27:46:00	82	8,21	21,89
27:47:00	83	8,22	21,80
27:48:00	83	8,21	21,89
27:49:00	83	8,21	21,89
27:50:00	82	8,21	21,89
27:51:00	82	8,21	21,89
27:52:00	82	8,21	21,89
27:53:00	82	8,21	21,89
27:54:00	83	8,21	21,89
27:55:00	83	8,21	21,89
27:56:00	83	8,21	21,89
27:57:00	82	8,21	21,89
27:58:00	83	8,21	21,89
27:59:00	83	8,21	21,89
28:00:00	83	8,21	21,89
28:01:00	83	8,21	21,89
28:02:00	83	8,21	21,89
28:03:00	83	8,21	21,89
28:04:00	83	8,21	21,89
28:05:00	83	8,21	21,89
28:06:00	83	8,21	21,89
28:07:00	82	8,21	21,89
28:08:00	83	8,21	21,89
28:09:00	83	8,21	21,89
28:10:00	83	8,20	21,99
28:11:00	83	8,21	21,89
28:12:00	82	8,21	21,89
28:13:00	83	8,21	21,89
28:14:00	83	8,20	21,99
28:15:00	83	8,20	21,99
28:16:00	82	8,20	21,99
28:17:00	83	8,20	21,99
28:18:00	82	8,20	21,99
28:19:00	83	8,20	21,99
28:20:00	82	8,20	21,99
28:21:00	83	8,20	21,99
28:22:00	83	8,20	21,99
28:23:00	83	8,20	21,99
28:24:00	82	8,20	21,99
28:25:00	83	8,20	21,99
28:26:00	83	8,20	21,99
