Repository: ProgWizer/parser

File: project-root/data/Data Acquisition/Data Acquisition/2004 year (80)/UCA R Dragon G2300+1.464gpsLX-200+65.36%Hemat+1.3%RPM+1%HTR-100(90-110C).txt (part 1 of 2)
--Test Summary--
Full Path and File Name	
Instrument Name	4262R
Instrument Type	Model 4262 Twin Cell UCA
Instrument Serial Number	111R
Test Start Date	19.03.2005
Test Start Time	1:00:23
Test Stop Date	21.03.2005
Test Stop Time	21:38:38
Test Length	68:38:15
Final Sample Time Offset	68:38:00
Controller Schedule Name	
Sampling Period	60 seconds
Comments	T: 90 (60 min), 110 (240 min), all premix
Information	WellID	LAM 16
Information	Customer	Dragon
Information	CementClass	G
Information	CementMfr	Duckerhoff
Information	Additives	1.464gpsLX-200+65.35%Hem+1.3%RPM+1%HTR-100
Information	Density	2300
Information	BHCT	90
Information	BHST	109
Information	FluidLoss	
Information	JobType	Liner
Calculated Value	CS_50	62:47:00
Calculated Value	CS_500	N/A
Calculated Value	CS_Time8h	N/A
Calculated Value	CS_Time16h	N/A
Calculated Value	CS_Time24h	N/A
Calculated Value	CS_Time48h	N/A
Calculated Value	CS_Time72h	N/A
Calculated Curve	Compressive Strength	Compressive strength type B (more than 14 lb/gal)
Initial Temperature (°C)	22 °C
Final Temperature (°C)	108 °C
Initial Transit Time (microsec/in)	16,20 microsec/in
Final Transit Time (microsec/in)	13,59 microsec/in
Initial Compressive Strength (MPa)	0,00 MPa
Final Compressive Strength (MPa)	1,24 MPa
--Data--
Time (HH:MM:SS)	Temperature (°C)	Transit Time (microsec/in)	Compressive Strength (MPa)
0:00:00	22	16,20	0,00
0:01:00	22	16,22	0,00
0:02:00	22	16,23	0,00
0:03:00	22	16,25	0,00
0:04:00	23	16,26	0,00
0:05:00	23	16,26	0,00
0:06:00	24	16,27	0,00
0:07:00	25	16,27	0,00
0:08:00	26	16,26	0,00
0:09:00	27	16,26	0,00
0:10:00	28	16,25	0,00
0:11:00	28	16,25	0,00
0:12:00	30	16,24	0,00
0:13:00	31	16,23	0,00
0:14:00	32	16,23	0,00
0:15:00	33	16,22	0,00
0:16:00	34	16,20	0,00
0:17:00	36	16,22	0,00
0:18:00	37	16,19	0,00
0:19:00	39	16,17	0,01
0:20:00	40	16,15	0,01
0:21:00	41		
0:22:00	42	16,16	0,01
0:23:00	44	16,17	0,01
0:24:00	45		
0:25:00	46		
0:26:00	48		
0:27:00	49		
0:28:00	50		
0:29:00	52		
0:30:00	53		
0:31:00	54		
0:32:00	55		
0:33:00	56		
0:34:00	58		
0:35:00	59		
0:36:00	60		
0:37:00	61		
0:38:00	62		
0:39:00	64		
0:40:00	65		
0:41:00	66		
0:42:00	67		
0:43:00	69		
0:44:00	70		
0:45:00	71	18,21	0,00
0:46:00	72	18,23	0,00
0:47:00	73	18,24	0,00
0:48:00	74	18,25	0,00
0:49:00	75	18,27	0,00
0:50:00	77	18,29	0,00
0:51:00	78	18,29	0,00
0:52:00	79	18,32	0,00
0:53:00	80	18,32	0,00
0:54:00	82	18,32	0,00
0:55:00	83	18,32	0,00
0:56:00	84		
0:57:00	85		
0:58:00	86		
0:59:00	88		
1:00:00	89		
1:01:00	91		
1:02:00	91		
1:03:00	90		
1:04:00	88		
1:05:00	87		
1:06:00	87		
1:07:00	87		
1:08:00	88		
1:09:00	88		
1:10:00	89		
1:11:00	90		
1:12:00	90		
1:13:00	90		
1:14:00	90		
1:15:00	90		
1:16:00	90		
1:17:00	90		
1:18:00	90		
1:19:00	90		
1:20:00	91		
1:21:00	91		
1:22:00	91		
1:23:00	91		
1:24:00	91		
1:25:00	91		
1:26:00	91		
1:27:00	91		
1:28:00	91		
1:29:00	91		
1:30:00	91		
1:31:00	91		
1:32:00	91		
1:33:00	91		
1:34:00	92		
1:35:00	92		
1:36:00	92		
1:37:00	92		
1:38:00	92		
1:39:00	93		
1:40:00	92		
1:41:00	92		
1:42:00	92		
1:43:00	93		
1:44:00	93		
1:45:00	93		
1:46:00	93		
1:47:00	93		
1:48:00	93		
1:49:00	93		
1:50:00	93		
1:51:00	93		
1:52:00	93		
1:53:00	93		
1:54:00	94		
1:55:00	93		
1:56:00	94		
1:57:00	94		
1:58:00	94		
1:59:00	94		
2:00:00	94		
2:01:00	94		
2:02:00	94		
2:03:00	94		
2:04:00	94		
2:05:00	94		
2:06:00	95		
2:07:00	95		
2:08:00	95		
2:09:00	95		
2:10:00	95		
2:11:00	95		
2:12:00	95		
2:13:00	95		
2:14:00	95		
2:15:00	95		
2:16:00	95		
2:17:00	95		
2:18:00	95		
2:19:00	95		
2:20:00	96		
2:21:00	96		
2:22:00	95		
2:23:00	96		
2:24:00	96		
2:25:00	96		
2:26:00	96		
2:27:00	96		
2:28:00	96		
2:29:00	96		
2:30:00	96		
2:31:00	96		
2:32:00	97		
2:33:00	96		
2:34:00	97		
2:35:00	97		
2:36:00	97		
2:37:00	97		
2:38:00	97		
2:39:00	97		
2:40:00	97		
2:41:00	97		
2:42:00	97		
2:43:00	97		
2:44:00	97		
2:45:00	97		
2:46:00	98		
2:47:00	98		
2:48:00	98		
2:49:00	98		
2:50:00	98		
2:51:00	98		
2:52:00	98		
2:53:00	98		
2:54:00	98		
2:55:00	98		
2:56:00	99		
2:57:00	99		
2:58:00	98		
2:59:00	99		
3:00:00	99		
3:01:00	99		
3:02:00	99		
3:03:00	99		
3:04:00	99		
3:05:00	99		
3:06:00	99		
3:07:00	99		
3:08:00	99		
3:09:00	100		
3:10:00	99		
3:11:00	100		
3:12:00	100		
3:13:00	100		
3:14:00	100		
3:15:00	100		
3:16:00	100		
3:17:00	100		
3:18:00	100		
3:19:00	100		
3:20:00	100		
3:21:00	100		
3:22:00	100		
3:23:00	101		
3:24:00	101		
3:25:00	101		
3:26:00	101		
3:27:00	101		
3:28:00	101		
3:29:00	101		
3:30:00	101		
3:31:00	101		
3:32:00	102		
3:33:00	102		
3:34:00	102		
3:35:00	102		
3:36:00	102		
3:37:00	102		
3:38:00	102		
3:39:00	102		
3:40:00	102		
3:41:00	102		
3:42:00	102		
3:43:00	102		
3:44:00	102		
3:45:00	103		
3:46:00	103		
3:47:00	103		
3:48:00	103		
3:49:00	103		
3:50:00	103		
3:51:00	103		
3:52:00	103		
3:53:00	103		
3:54:00	103		
3:55:00	103		
3:56:00	103		
3:57:00	103		
3:58:00	104		
3:59:00	104		
4:00:00	104		
4:01:00	104		
4:02:00	104		
4:03:00	104		
4:04:00	104		
4:05:00	104		
4:06:00	104		
4:07:00	104		
4:08:00	105		
4:09:00	105		
4:10:00	104		
4:11:00	104		
4:12:00	105		
4:13:00	105		
4:14:00	105		
4:15:00	105		
4:16:00	105		
4:17:00	105		
4:18:00	105		
4:19:00	105		
4:20:00	106		
4:21:00	106		
4:22:00	106		
4:23:00	106		
4:24:00	106		
4:25:00	106		
4:26:00	106		
4:27:00	106		
4:28:00	106		
4:29:00	106		
4:30:00	106		
4:31:00	107		
4:32:00	106		
4:33:00	106		
4:34:00	107		
4:35:00	107		
4:36:00	107		
4:37:00	107		
4:38:00	107		
4:39:00	107		
4:40:00	107		
4:41:00	107		
4:42:00	107		
4:43:00	107		
4:44:00	107		
4:45:00	107		
4:46:00	108		
4:47:00	108		
4:48:00	108		
4:49:00	108		
4:50:00	108		
4:51:00	108		
4:52:00	108		
4:53:00	108		
4:54:00	108		
4:55:00	108		
4:56:00	109		
4:57:00	108		
4:58:00	108		
4:59:00	109		
5:00:00	109		
5:01:00	109		
5:02:00	109		
5:03:00	109		
5:04:00	109		
5:05:00	109		
5:06:00	109		
5:07:00	109		
5:08:00	109		
5:09:00	109		
5:10:00	109		
5:11:00	109		
5:12:00	109		
5:13:00	109		
5:14:00	109		
5:15:00	109		
5:16:00	109		
5:17:00	109		
5:18:00	109		
5:19:00	109		
5:20:00	109		
5:21:00	109		
5:22:00	109		
5:23:00	109		
5:24:00	109		
5:25:00	109		
5:26:00	109		
5:27:00	109		
5:28:00	109		
5:29:00	109		
5:30:00	109		
5:31:00	109		
5:32:00	109		
5:33:00	109		
5:34:00	109		
5:35:00	109		
5:36:00	109		
5:37:00	109		
5:38:00	109		
5:39:00	109		
5:40:00	109		
5:41:00	109		
5:42:00	109		
5:43:00	109		
5:44:00	109		
5:45:00	109		
5:46:00	109		
5:47:00	109		
5:48:00	109		
5:49:00	109		
5:50:00	109		
5:51:00	109		
5:52:00	109		
5:53:00	109		
5:54:00	109		
5:55:00	109		
5:56:00	109		
5:57:00	109		
5:58:00	109		
5:59:00	109		
6:00:00	109		
6:01:00	109		
6:02:00	109		
6:03:00	109		
6:04:00	109		
6:05:00	109		
6:06:00	109		
6:07:00	109		
6:08:00	109		
6:09:00	108		
6:10:00	109		
6:11:00	109		
6:12:00	109		
6:13:00	109		
6:14:00	109		
6:15:00	109		
6:16:00	109		
6:17:00	109		
6:18:00	109		
6:19:00	109		
6:20:00	108		
6:21:00	109		
6:22:00	109		
6:23:00	109		
6:24:00	109		
6:25:00	109		
6:26:00	109		
6:27:00	109		
6:28:00	108		
6:29:00	109		
6:30:00	108		
6:31:00	109		
6:32:00	109		
6:33:00	109		
6:34:00	109		
6:35:00	109		
6:36:00	109		
6:37:00	109		
6:38:00	109		
6:39:00	109		
6:40:00	109		
6:41:00	109		
6:42:00	109		
6:43:00	109		
6:44:00	109		
6:45:00	109		
6:46:00	109		
6:47:00	109		
6:48:00	108		
6:49:00	109		
6:50:00	109		
6:51:00	109		
6:52:00	109		
6:53:00	109		
6:54:00	109		
6:55:00	109		
6:56:00	109		
6:57:00	109		
6:58:00	109		
6:59:00	109		
7:00:00	109		
7:01:00	108		
7:02:00	109		
7:03:00	109		
7:04:00	109		
7:05:00	108		
7:06:00	109		
7:07:00	108		
7:08:00	108		
7:09:00	109		
7:10:00	109		
7:11:00	109		
7:12:00	109		
7:13:00	109		
7:14:00	109		
7:15:00	109		
7:16:00	109		
7:17:00	109		
7:18:00	109		
7:19:00	109		
7:20:00	109		
7:21:00	109		
7:22:00	109		
7:23:00	109		
7:24:00	109		
7:25:00	109		
7:26:00	109		
7:27:00	108		
7:28:00	109		
7:29:00	109		
7:30:00	109		
7:31:00	109		
7:32:00	109		
7:33:00	108		
7:34:00	109		
7:35:00	109		
7:36:00	109		
7:37:00	109		
7:38:00	109		
7:39:00	109		
7:40:00	109		
7:41:00	109		
7:42:00	109		
7:43:00	109		
7:44:00	108		
7:45:00	109		
7:46:00	109		
7:47:00	108		
7:48:00	109		
7:49:00	109		
7:50:00	109		
7:51:00	109		
7:52:00	109		
7:53:00	109		
7:54:00	109		
7:55:00	109		
7:56:00	109		
7:57:00	109		
7:58:00	109		
7:59:00	109		
8:00:00	109		
8:01:00	108		
8:02:00	109		
8:03:00	109		
8:04:00	109		
8:05:00	108		
8:06:00	109		
8:07:00	108		
8:08:00	109		
8:09:00	109		
8:10:00	109		
8:11:00	109		
8:12:00	109		
8:13:00	109		
8:14:00	109		
8:15:00	109		
8:16:00	109		
8:17:00	109		
8:18:00	109		
8:19:00	108		
8:20:00	109		
8:21:00	109		
8:22:00	109		
8:23:00	109		
8:24:00	109		
8:25:00	109		
8:26:00	109		
8:27:00	109		
8:28:00	109		
8:29:00	109		
8:30:00	109		
8:31:00	109		
8:32:00	109		
8:33:00	109		
8:34:00	109		
8:35:00	109		
8:36:00	109		
8:37:00	109		
8:38:00	109		
8:39:00	109		
8:40:00	109		
8:41:00	108		
8:42:00	109		
8:43:00	109		
8:44:00	109		
8:45:00	109		
8:46:00	109		
8:47:00	109		
8:48:00	109		
8:49:00	109		
8:50:00	109		
8:51:00	109		
8:52:00	109		
8:53:00	109		
8:54:00	109		
8:55:00	109		
8:56:00	109		
8:57:00	109		
8:58:00	109		
8:59:00	109		
9:00:00	109		
9:01:00	109		
9:02:00	109		
9:03:00	109		
9:04:00	109		
9:05:00	109		
9:06:00	108		
9:07:00	109		
9:08:00	109		
9:09:00	109		
9:10:00	109		
9:11:00	109		
9:12:00	109		
9:13:00	109		
9:14:00	109		
9:15:00	109		
9:16:00	109		
9:17:00	109		
9:18:00	109		
9:19:00	109		
9:20:00	109		
9:21:00	109		
9:22:00	109		
9:23:00	109		
9:24:00	109		
9:25:00	109		
9:26:00	109		
9:27:00	109		
9:28:00	109		
9:29:00	109		
9:30:00	109		
9:31:00	109		
9:32:00	109		
9:33:00	109		
9:34:00	109		
9:35:00	109		
9:36:00	109		
9:37:00	109		
9:38:00	109		
9:39:00	109		
9:40:00	109		
9:41:00	109		
9:42:00	109		
9:43:00	109		
9:44:00	109		
9:45:00	109		
9:46:00	109		
9:47:00	109		
9:48:00	109		
9:49:00	109		
9:50:00	109		
9:51:00	109		
9:52:00	109		
9:53:00	109		
9:54:00	109		
9:55:00	109		
9:56:00	109		
9:57:00	109		
9:58:00	109		
9:59:00	109		
10:00:00	109		
10:01:00	109		
10:02:00	109		
10:03:00	109		
10:04:00	109		
10:05:00	109		
10:06:00	109		
10:07:00	109		
10:08:00	109		
10:09:00	109		
10:10:00	109		
10:11:00	109		
10:12:00	109		
10:13:00	109		
10:14:00	109		
10:15:00	108		
10:16:00	108		
10:17:00	108		
10:18:00	109		
10:19:00	109		
10:20:00	109		
10:21:00	109		
10:22:00	109		
10:23:00	109		
10:24:00	109		
10:25:00	109		
10:26:00	109		
10:27:00	109		
10:28:00	109		
10:29:00	109		
10:30:00	109		
10:31:00	108		
10:32:00	109		
10:33:00	109		
10:34:00	109		
10:35:00	109		
10:36:00	109		
10:37:00	108		
10:38:00	109		
10:39:00	109		
10:40:00	109		
10:41:00	109		
10:42:00	108		
10:43:00	108		
10:44:00	109		
10:45:00	109		
10:46:00	109		
10:47:00	109		
10:48:00	109		
10:49:00	109		
10:50:00	109		
10:51:00	109		
10:52:00	109		
10:53:00	109		
10:54:00	109		
10:55:00	109		
10:56:00	109		
10:57:00	108		
10:58:00	109		
10:59:00	109		
11:00:00	109		
11:01:00	109		
11:02:00	109		
11:03:00	109		
11:04:00	109		
11:05:00	109		
11:06:00	109		
11:07:00	109		
11:08:00	109		
11:09:00	109		
11:10:00	109		
11:11:00	109		
11:12:00	109		
11:13:00	108		
11:14:00	109		
11:15:00	109		
11:16:00	109		
11:17:00	109		
11:18:00	109		
11:19:00	109		
11:20:00	109		
11:21:00	109		
11:22:00	109		
11:23:00	109		
11:24:00	109		
11:25:00	109		
11:26:00	109		
11:27:00	108		
11:28:00	109		
11:29:00	109		
11:30:00	109		
11:31:00	109		
11:32:00	109		
11:33:00	109		
11:34:00	109		
11:35:00	109		
11:36:00	109		
11:37:00	109		
11:38:00	109		
11:39:00	108		
11:40:00	108		
11:41:00	108		
11:42:00	109		
11:43:00	109		
11:44:00	109		
11:45:00	109		
11:46:00	108		
11:47:00	109		
11:48:00	109		
11:49:00	108		
11:50:00	109		
11:51:00	109		
11:52:00	109		
11:53:00	109		
11:54:00	109		
11:55:00	109		
11:56:00	109		
11:57:00	109		
11:58:00	109		
11:59:00	109		
12:00:00	109		
12:01:00	109		
12:02:00	109		
12:03:00	109		
12:04:00	109		
12:05:00	109		
12:06:00	109		
12:07:00	109		
12:08:00	109		
12:09:00	108		
12:10:00	109		
12:11:00	109		
12:12:00	109		
12:13:00	109		
12:14:00	109		
12:15:00	109		
12:16:00	109		
12:17:00	109		
12:18:00	109		
12:19:00	109		
12:20:00	109		
12:21:00	109		
12:22:00	108		
12:23:00	109		
12:24:00	109		
12:25:00	109		
12:26:00	109		
12:27:00	108		
12:28:00	109		
12:29:00	109		
12:30:00	109		
12:31:00	109		
12:32:00	109		
12:33:00	109		
12:34:00	109		
12:35:00	109		
12:36:00	109		
12:37:00	109		
12:38:00	109		
12:39:00	109		
12:40:00	109		
12:41:00	109		
12:42:00	109		
12:43:00	109		
12:44:00	109		
12:45:00	109		
12:46:00	108		
12:47:00	108		
12:48:00	109		
12:49:00	108		
12:50:00	109		
12:51:00	109		
12:52:00	109		
12:53:00	109		
12:54:00	109		
12:55:00	109		
12:56:00	109		
12:57:00	109		
12:58:00	109		
12:59:00	109		
13:00:00	109		
13:01:00	109		
13:02:00	109		
13:03:00	109		
13:04:00	108		
13:05:00	109		
13:06:00	109		
13:07:00	109		
13:08:00	109		
13:09:00	109		
13:10:00	109		
13:11:00	109		
13:12:00	109		
13:13:00	109		
13:14:00	109		
13:15:00	108		
13:16:00	109		
13:17:00	109		
13:18:00	109		
13:19:00	109		
13:20:00	109		
13:21:00	109		
13:22:00	109		
13:23:00	109		
13:24:00	109		
13:25:00	109		
13:26:00	109		
13:27:00	109		
13:28:00	109		
13:29:00	109		
13:30:00	109		
13:31:00	109		
13:32:00	108		
13:33:00	109		
13:34:00	109		
13:35:00	109		
13:36:00	108		
13:37:00	108		
13:38:00	109		
13:39:00	109		
13:40:00	108		
13:41:00	108		
13:42:00	108		
13:43:00	109		
13:44:00	109		
13:45:00	108		
13:46:00	109		
13:47:00	108		
13:48:00	109		
13:49:00	109		
13:50:00	109		
13:51:00	109		
13:52:00	109		
13:53:00	109		
13:54:00	109		
13:55:00	109		
13:56:00	109		
13:57:00	109		
13:58:00	109		
13:59:00	109		
14:00:00	109		
14:01:00	109		
14:02:00	109		
14:03:00	108		
14:04:00	109		
14:05:00	109		
14:06:00	109		
14:07:00	109		
14:08:00	109		
14:09:00	109		
14:10:00	109		
14:11:00	109		
14:12:00	109		
14:13:00	109		
14:14:00	109		
14:15:00	109		
14:16:00	109		
14:17:00	109		
14:18:00	109		
14:19:00	109		
14:20:00	109		
14:21:00	109		
14:22:00	109		
14:23:00	109		
14:24:00	109		
14:25:00	109		
14:26:00	109		
14:27:00	109		
14:28:00	109		
14:29:00	109		
14:30:00	109		
14:31:00	109		
14:32:00	109		
14:33:00	109		
14:34:00	109		
14:35:00	109		
14:36:00	109		
14:37:00	109		
14:38:00	109		
14:39:00	109		
14:40:00	109		
14:41:00	109		
14:42:00	109		
14:43:00	109		
14:44:00	108		
14:45:00	109		
14:46:00	109		
14:47:00	109		
14:48:00	108		
14:49:00	109		
14:50:00	109		
14:51:00	109		
14:52:00	109		
14:53:00	109		
14:54:00	109		
14:55:00	109		
14:56:00	109		
14:57:00	109		
14:58:00	109		
14:59:00	109		
15:00:00	108		
15:01:00	109		
15:02:00	109		
15:03:00	109		
15:04:00	109		
15:05:00	109		
15:06:00	109		
15:07:00	109		
15:08:00	109		
15:09:00	109		
15:10:00	109		
15:11:00	108		
15:12:00	109		
15:13:00	109		
15:14:00	109		
15:15:00	109		
15:16:00	109		
15:17:00	109		
15:18:00	109		
15:19:00	109		
15:20:00	109		
15:21:00	109		
15:22:00	109		
15:23:00	109		
15:24:00	109		
15:25:00	109		
15:26:00	109		
15:27:00	109		
15:28:00	109		
15:29:00	109		
15:30:00	108		
15:31:00	109		
15:32:00	109		
15:33:00	109		
15:34:00	109		
15:35:00	109		
15:36:00	109		
15:37:00	109		
15:38:00	109		
15:39:00	109		
15:40:00	109		
15:41:00	109		
15:42:00	109		
15:43:00	109		
15:44:00	109		
15:45:00	109		
15:46:00	109		
15:47:00	109		
15:48:00	109		
15:49:00	109		
15:50:00	108		
15:51:00	109		
15:52:00	109		
15:53:00	109		
15:54:00	109		
15:55:00	109		
15:56:00	108		
15:57:00	109		
15:58:00	109		
15:59:00	109		
16:00:00	109		
16:01:00	109		
16:02:00	109		
16:03:00	109		
16:04:00	109		
16:05:00	109		
16:06:00	109		
16:07:00	109		
16:08:00	109		
16:09:00	109		
16:10:00	109		
16:11:00	109		
16:12:00	109		
16:13:00	109		
16:14:00	109		
16:15:00	108		
16:16:00	109		
16:17:00	109		
16:18:00	109		
16:19:00	108		
16:20:00	109		
16:21:00	109		
16:22:00	109		
16:23:00	108		
16:24:00	109		
16:25:00	109		
16:26:00	109		
16:27:00	109		
16:28:00	109		
16:29:00	109		
16:30:00	108		
16:31:00	109		
16:32:00	108		
16:33:00	109		
16:34:00	109		
16:35:00	109		
16:36:00	109		
16:37:00	108		
16:38:00	109		
16:39:00	108		
16:40:00	109		
16:41:00	109		
16:42:00	108		
16:43:00	109		
16:44:00	109		
16:45:00	109		
16:46:00	109		
16:47:00	109		
16:48:00	109		
16:49:00	109		
16:50:00	109		
16:51:00	109		
16:52:00	109		
16:53:00	109		
16:54:00	109		
16:55:00	109		
16:56:00	108		
16:57:00	109		
16:58:00	109		
16:59:00	109		
17:00:00	109		
17:01:00	109		
17:02:00	109		
17:03:00	109		
17:04:00	109		
17:05:00	109		
17:06:00	109		
17:07:00	109		
17:08:00	109		
17:09:00	109		
17:10:00	109		
17:11:00	109		
17:12:00	109		
17:13:00	109		
17:14:00	109		
17:15:00	109		
17:16:00	109		
17:17:00	109		
17:18:00	109		
17:19:00	109		
17:20:00	109		
17:21:00	108		
17:22:00	109		
17:23:00	109		
17:24:00	109		
17:25:00	109		
17:26:00	108		
17:27:00	109		
17:28:00	109		
17:29:00	109		
17:30:00	108		
17:31:00	109		
17:32:00	108		
17:33:00	108		
17:34:00	109		
17:35:00	109		
17:36:00	109		
17:37:00	109		
17:38:00	109		
17:39:00	109		
17:40:00	109		
17:41:00	109		
17:42:00	109		
17:43:00	109		
17:44:00	108		
17:45:00	109		
17:46:00	109		
17:47:00	109		
17:48:00	109		
17:49:00	109		
17:50:00	109		
17:51:00	109		
17:52:00	109		
17:53:00	109		
17:54:00	109		
17:55:00	109		
17:56:00	109		
17:57:00	108		
17:58:00	109		
17:59:00	109		
18:00:00	109		
18:01:00	108		
18:02:00	109		
18:03:00	109		
18:04:00	108		
18:05:00	109		
18:06:00	109		
18:07:00	109		
18:08:00	109		
18:09:00	109		
18:10:00	109		
18:11:00	109		
18:12:00	109		
18:13:00	109		
18:14:00	109		
18:15:00	109		
18:16:00	108		
18:17:00	109		
18:18:00	109		
18:19:00	109		
18:20:00	109		
18:21:00	109		
18:22:00	109		
18:23:00	109		
18:24:00	109		
18:25:00	109		
18:26:00	109		
18:27:00	109		
18:28:00	109		
18:29:00	109		
18:30:00	109		
18:31:00	109		
18:32:00	109		
18:33:00	109		
18:34:00	108		
18:35:00	108		
18:36:00	109		
18:37:00	108		
18:38:00	109		
18:39:00	109		
18:40:00	109		
18:41:00	109		
18:42:00	109		
18:43:00	109		
18:44:00	109		
18:45:00	108		
18:46:00	109		
18:47:00	109		
18:48:00	109		
18:49:00	109		
18:50:00	109		
18:51:00	109		
18:52:00	109		
18:53:00	109		
18:54:00	109		
18:55:00	109		
18:56:00	109		
18:57:00	109		
18:58:00	109		
18:59:00	108		
19:00:00	108		
19:01:00	109		
19:02:00	108		
19:03:00	109		
19:04:00	109		
19:05:00	109		
19:06:00	109		
19:07:00	109		
19:08:00	109		
19:09:00	109		
19:10:00	109		
19:11:00	109		
19:12:00	109		
19:13:00	109		
19:14:00	109		
19:15:00	109		
19:16:00	109		
19:17:00	109		
19:18:00	108		
19:19:00	109		
19:20:00	109		
19:21:00	109		
19:22:00	109		
19:23:00	109		
19:24:00	109		
19:25:00	109		
19:26:00	109		
19:27:00	109		
19:28:00	108		
19:29:00	109		
19:30:00	109		
19:31:00	109		
19:32:00	109		
19:33:00	109		
19:34:00	109		
19:35:00	109		
19:36:00	109		
19:37:00	109		
19:38:00	109		
19:39:00	109		
19:40:00	109		
19:41:00	109		
19:42:00	109		
19:43:00	108		
19:44:00	108		
19:45:00	108		
19:46:00	109		
19:47:00	108		
19:48:00	109		
19:49:00	109		
19:50:00	109		
19:51:00	109		
19:52:00	109		
19:53:00	109		
19:54:00	109		
19:55:00	109		
19:56:00	109		
19:57:00	109		
19:58:00	109		
19:59:00	109		
20:00:00	109		
20:01:00	109		
20:02:00	109		
20:03:00	109		
20:04:00	108		
20:05:00	108		
20:06:00	109		
20:07:00	109		
20:08:00	109		
20:09:00	109		
20:10:00	109		
20:11:00	109		
20:12:00	109		
20:13:00	109		
20:14:00	109		
20:15:00	109		
20:16:00	109		
20:17:00	109		
20:18:00	109		
20:19:00	108		
20:20:00	108		
20:21:00	109		
20:22:00	109		
20:23:00	109		
20:24:00	109		
20:25:00	109		
20:26:00	109		
20:27:00	109		
20:28:00	108		
20:29:00	109		
20:30:00	109		
20:31:00	108		
20:32:00	109		
20:33:00	109		
20:34:00	108		
20:35:00	109		
20:36:00	109		
20:37:00	109		
20:38:00	109		
20:39:00	109		
20:40:00	109		
20:41:00	109		
20:42:00	109		
20:43:00	109		
20:44:00	109		
20:45:00	108		
20:46:00	109		
20:47:00	109		
20:48:00	109		
20:49:00	109		
20:50:00	109		
20:51:00	109		
20:52:00	109		
20:53:00	109		
20:54:00	109		
20:55:00	109		
20:56:00	109		
20:57:00	109		
20:58:00	109		
20:59:00	109		
21:00:00	109		
21:01:00	109		
21:02:00	109		
21:03:00	109		
21:04:00	109		
21:05:00	109		
21:06:00	109		
21:07:00	109		
21:08:00	109		
21:09:00	109		
21:10:00	109		
21:11:00	109		
21:12:00	108		
21:13:00	109		
21:14:00	109		
21:15:00	109		
21:16:00	109		
21:17:00	109		
21:18:00	109		
21:19:00	108		
21:20:00	109		
21:21:00	109		
21:22:00	109		
21:23:00	108		
21:24:00	109		
21:25:00	109		
21:26:00	109		
21:27:00	109		
21:28:00	109		
21:29:00	109		
21:30:00	108		
21:31:00	108		
21:32:00	109		
21:33:00	109		
21:34:00	109		
21:35:00	109		
21:36:00	109		
21:37:00	109		
21:38:00	109		
21:39:00	109		
21:40:00	109		
21:41:00	109		
21:42:00	109		
21:43:00	109		
21:44:00	109		
21:45:00	109		
21:46:00	109		
21:47:00	109		
21:48:00	109		
21:49:00	109		
21:50:00	109		
21:51:00	109		
21:52:00	109		
21:53:00	109		
21:54:00	109		
21:55:00	109		
21:56:00	108		
21:57:00	109		
21:58:00	109		
21:59:00	109		
22:00:00	109		
22:01:00	109		
22:02:00	109		
22:03:00	109		
22:04:00	109		
22:05:00	109		
22:06:00	109		
22:07:00	109		
22:08:00	109		
22:09:00	109		
22:10:00	109		
22:11:00	109		
22:12:00	109		
22:13:00	109		
22:14:00	109		
22:15:00	109		
22:16:00	109		
22:17:00	109		
22:18:00	109		
22:19:00	109		
22:20:00	109		
22:21:00	109		
22:22:00	109		
22:23:00	109		
22:24:00	109		
22:25:00	108		
22:26:00	109		
22:27:00	109		
22:28:00	109		
22:29:00	109		
22:30:00	109		
22:31:00	109		
22:32:00	109		
22:33:00	108		
22:34:00	109		
22:35:00	109		
22:36:00	108		
22:37:00	109		
22:38:00	108		
22:39:00	109		
22:40:00	109		
22:41:00	109		
22:42:00	109		
22:43:00	108		
22:44:00	109		
22:45:00	109		
22:46:00	109		
22:47:00	109		
22:48:00	109		
22:49:00	109		
22:50:00	109		
22:51:00	109		
22:52:00	109		
22:53:00	109		
22:54:00	109		
22:55:00	109		
22:56:00	109		
22:57:00	109		
22:58:00	109		
22:59:00	109		
23:00:00	109		
23:01:00	109		
23:02:00	109		
23:03:00	109		
23:04:00	108		
23:05:00	109		
23:06:00	109		
23:07:00	109		
23:08:00	109		
23:09:00	109		
23:10:00	109		
23:11:00	109		
23:12:00	109		
23:13:00	109		
23:14:00	109		
23:15:00	109		
23:16:00	109		
23:17:00	109		
23:18:00	109		
23:19:00	109		
23:20:00	109		
23:21:00	109		
23:22:00	109		
23:23:00	109		
23:24:00	109		
23:25:00	109		
23:26:00	109		
23:27:00	109		
23:28:00	108		
23:29:00	109		
23:30:00	109		
23:31:00	109		
23:32:00	109		
23:33:00	109		
23:34:00	109		
23:35:00	108		
23:36:00	109		
23:37:00	109		
23:38:00	109		
23:39:00	109		
23:40:00	109		
23:41:00	109		
23:42:00	108		
23:43:00	109		
23:44:00	108		
23:45:00	109		
23:46:00	109		
23:47:00	109		
23:48:00	109		
23:49:00	109		
23:50:00	109		
23:51:00	109		
23:52:00	109		
23:53:00	109		
23:54:00	109		
23:55:00	109		
23:56:00	109		
23:57:00	108		
23:58:00	109		
23:59:00	109		
24:00:00	109		
24:01:00	109		
24:02:00	109		
24:03:00	109		
24:04:00	109		
24:05:00	109		
24:06:00	109		
24:07:00	109		
24:08:00	109		
24:09:00	109		
24:10:00	109		
24:11:00	109		
24:12:00	108		
24:13:00	109		
24:14:00	108		
24:15:00	108		
24:16:00	108		
24:17:00	109		
24:18:00	109		
24:19:00	109		
24:20:00	109		
24:21:00	109		
24:22:00	109		
24:23:00	109		
24:24:00	109		
24:25:00	109		
24:26:00	109		
24:27:00	109		
24:28:00	109		
24:29:00	109		
24:30:00	109		
24:31:00	109		
24:32:00	109		
24:33:00	109		
24:34:00	109		
24:35:00	109		
24:36:00	108		
24:37:00	109		
24:38:00	109		
24:39:00	109		
24:40:00	109		
24:41:00	108		
24:42:00	109		
24:43:00	109		
24:44:00	108		
24:45:00	109		
24:46:00	109		
24:47:00	109		
24:48:00	109		
24:49:00	109		
24:50:00	109		
24:51:00	108		
24:52:00	109		
24:53:00	109		
24:54:00	109		
24:55:00	109		
24:56:00	109		
24:57:00	109		
24:58:00	109		
24:59:00	109		
25:00:00	109		
25:01:00	109		
25:02:00	109		
25:03:00	109		
25:04:00	109		
25:05:00	109		
25:06:00	109		
25:07:00	109		
25:08:00	109		
25:09:00	108		
25:10:00	109		
25:11:00	109		
25:12:00	109		
25:13:00	108		
25:14:00	108		
25:15:00	109		
25:16:00	109		
25:17:00	109		
25:18:00	109		
25:19:00	109		
25:20:00	109		
25:21:00	109		
25:22:00	108		
25:23:00	109		
25:24:00	109		
25:25:00	109		
25:26:00	109		
25:27:00	109		
25:28:00	109		
25:29:00	109		
25:30:00	109		
25:31:00	109		
25:32:00	109		
25:33:00	109		
25:34:00	108		
25:35:00	109		
25:36:00	109		
25:37:00	109		
25:38:00	109		
25:39:00	109		
25:40:00	109		
25:41:00	109		
25:42:00	109		
25:43:00	109		
25:44:00	108		
25:45:00	109		
25:46:00	109		
25:47:00	109		
25:48:00	109		
25:49:00	109		
25:50:00	109		
25:51:00	109		
25:52:00	109		
25:53:00	109		
25:54:00	109		
25:55:00	109		
25:56:00	109		
25:57:00	109		
25:58:00	109		
25:59:00	109		
26:00:00	109		
26:01:00	109		
26:02:00	109		
26:03:00	109		
26:04:00	109		
26:05:00	109		
26:06:00	109		
26:07:00	109		
26:08:00	108		
26:09:00	108		
26:10:00	109		
26:11:00	109		
26:12:00	109		
26:13:00	109		
26:14:00	108		
26:15:00	109		
26:16:00	109		
26:17:00	109		
26:18:00	109		
26:19:00	109		
26:20:00	109		
26:21:00	109		
26:22:00	109		
26:23:00	109		
26:24:00	109		
26:25:00	108		
26:26:00	109		
26:27:00	109		
26:28:00	109		
26:29:00	109		
26:30:00	109		
26:31:00	109		
26:32:00	109		
26:33:00	109		
26:34:00	109		
26:35:00	109		
26:36:00	109		
26:37:00	109		
26:38:00	109		
26:39:00	109		
26:40:00	109		
26:41:00	109		
26:42:00	109		
26:43:00	109		
26:44:00	109		
26:45:00	109		
26:46:00	109		
26:47:00	109		
26:48:00	108		
26:49:00	109		
26:50:00	109		
26:51:00	108		
26:52:00	109		
26:53:00	108		
26:54:00	109		
26:55:00	109		
26:56:00	108		
26:57:00	109		
26:58:00	109		
26:59:00	109		
27:00:00	109		
27:01:00	109		
27:02:00	109		
27:03:00	109		
27:04:00	108		
27:05:00	109		
27:06:00	109		
27:07:00	108		
27:08:00	109		
27:09:00	109		
27:10:00	109		
27:11:00	109		
27:12:00	109		
27:13:00	109		
27:14:00	109		
27:15:00	109		
27:16:00	109		
27:17:00	109		
27:18:00	108		
27:19:00	109		
27:20:00	109		
27:21:00	109		
27:22:00	109		
27:23:00	108		
27:24:00	109		
27:25:00	109		
27:26:00	109		
27:27:00	109		
27:28:00	108		
27:29:00	109		
27:30:00	109		
27:31:00	109		
27:32:00	109		
27:33:00	109		
27:34:00	109		
27:35:00	109		
27:36:00	108		
27:37:00	109		
27:38:00	109		
27:39:00	108		
27:40:00	109		
27:41:00	109		
27:42:00	109		
27:43:00	109		
27:44:00	109		
27:45:00	109		
27:46:00	109		
27:47:00	109		
27:48:00	108		
27:49:00	109		
27:50:00	109		
27:51:00	109		
27:52:00	109		
27:53:00	109		
27:54:00	109		
27:55:00	109		
27:56:00	109		
27:57:00	109		
27:58:00	109		
27:59:00	109		
28:00:00	108		
28:01:00	109		
28:02:00	109		
28:03:00	109		
28:04:00	108		
28:05:00	109		
28:06:00	109		
28:07:00	109		
28:08:00	109		
28:09:00	109		
28:10:00	109		
28:11:00	109		
28:12:00	109		
28:13:00	109		
28:14:00	109		
28:15:00	109		
28:16:00	108		
28:17:00	109		
28:18:00	109		
28:19:00	109		
28:20:00	109		
28:21:00	109		
28:22:00	109		
28:23:00	109		
28:24:00	109		
28:25:00	109		
28:26:00	109		
28:27:00	109		
28:28:00	109		
28:29:00	109		
28:30:00	109		
28:31:00	109		
28:32:00	109		
28:33:00	109		
28:34:00	109		
28:35:00	109		
28:36:00	109		
28:37:00	109		
28:38:00	108		
28:39:00	108		
28:40:00	109		
28:41:00	109		
28:42:00	109		
28:43:00	109		
28:44:00	109		
28:45:00	109		
28:46:00	109		
28:47:00	109		
28:48:00	109		
28:49:00	109		
28:50:00	108		
28:51:00	109		
28:52:00	109		
28:53:00	109		
28:54:00	109		
28:55:00	109		
28:56:00	109		
28:57:00	109		
28:58:00	109		
28:59:00	109		
29:00:00	109		
29:01:00	108		
29:02:00	109		
29:03:00	109		
29:04:00	109		
29:05:00	109		
29:06:00	109		
29:07:00	109		
29:08:00	109		
29:09:00	109		
29:10:00	109		
29:11:00	109		
29:12:00	109		
29:13:00	109		
29:14:00	109		
29:15:00	109		
29:16:00	109		
29:17:00	109		
29:18:00	108		
29:19:00	109		
29:20:00	108		
29:21:00	109		
29:22:00	109		
29:23:00	109		
29:24:00	109		
29:25:00	109		
29:26:00	109		
29:27:00	109		
29:28:00	109		
29:29:00	109		
29:30:00	109		
29:31:00	109		
29:32:00	109		
29:33:00	109		
29:34:00	108		
29:35:00	109		
29:36:00	109		
29:37:00	109		
29:38:00	109		
29:39:00	109		
29:40:00	109		
29:41:00	109		
29:42:00	109		
29:43:00	109		
29:44:00	109		
29:45:00	109		
29:46:00	109		
29:47:00	109		
29:48:00	109		
29:49:00	108		
29:50:00	108		
29:51:00	109		
29:52:00	109		
29:53:00	109		
29:54:00	109		
29:55:00	109		
29:56:00	108		
29:57:00	109		
29:58:00	109		
29:59:00	109		
30:00:00	109		
30:01:00	109		
30:02:00	108		
30:03:00	109		
30:04:00	109		
30:05:00	109		
30:06:00	109		
30:07:00	109		
30:08:00	108		
30:09:00	109		
30:10:00	109		
30:11:00	109		
30:12:00	109		
30:13:00	109		
30:14:00	109		
30:15:00	109		
30:16:00	109		
30:17:00	109		
30:18:00	109		
30:19:00	109		
30:20:00	109		
30:21:00	109		
30:22:00	109		
30:23:00	109		
30:24:00	109		
30:25:00	109		
30:26:00	109		
30:27:00	109		
30:28:00	109		
30:29:00	108		
30:30:00	109		
30:31:00	109		
30:32:00	109		
30:33:00	109		
30:34:00	109		
30:35:00	109		
30:36:00	109		
30:37:00	109		
30:38:00	109		
30:39:00	109		
30:40:00	109		
30:41:00	109		
30:42:00	109		
30:43:00	108		
30:44:00	109		
30:45:00	109		
30:46:00	109		
30:47:00	109		
30:48:00	109		
30:49:00	109		
30:50:00	109		
30:51:00	109		
30:52:00	109		
30:53:00	109		
30:54:00	109		
30:55:00	109		
30:56:00	109		
30:57:00	109		
30:58:00	109		
30:59:00	109		
31:00:00	109		
31:01:00	109		
31:02:00	109		
31:03:00	108		
31:04:00	109		
31:05:00	109		
31:06:00	109		
31:07:00	108		
31:08:00	109		
31:09:00	109		
31:10:00	109		
31:11:00	109		
31:12:00	109		
31:13:00	109		
31:14:00	109		
31:15:00	109		
31:16:00	109		
31:17:00	109		
31:18:00	109		
31:19:00	109		
31:20:00	109		
31:21:00	109		
31:22:00	109		
31:23:00	109		
31:24:00	109		
31:25:00	109		
31:26:00	109		
31:27:00	108		
31:28:00	109		
31:29:00	108		
31:30:00	109		
31:31:00	109		
31:32:00	109		
31:33:00	109		
31:34:00	109		
31:35:00	109		
31:36:00	108		
31:37:00	108		
31:38:00	109		
31:39:00	109		
31:40:00	109		
31:41:00	109		
31:42:00	109		
31:43:00	109		
31:44:00	109		
31:45:00	109		
31:46:00	109		
31:47:00	109		
31:48:00	109		
31:49:00	109		
31:50:00	109		
31:51:00	109		
31:52:00	109		
31:53:00	109		
31:54:00	109		
31:55:00	109		
31:56:00	109		
31:57:00	109		
31:58:00	109		
31:59:00	109		
32:00:00	109		
32:01:00	109		
32:02:00	109		
32:03:00	108		
32:04:00	109		
32:05:00	109		
32:06:00	109		
32:07:00	109		
32:08:00	109		
32:09:00	109		
32:10:00	109		
32:11:00	109		
32:12:00	109		
32:13:00	109		
32:14:00	109		
32:15:00	109		
32:16:00	109		
32:17:00	109		
32:18:00	109		
32:19:00	109		
32:20:00	109		
32:21:00	109		
32:22:00	108		
32:23:00	109		
32:24:00	109		
32:25:00	109		
32:26:00	108		
32:27:00	109		
32:28:00	109		
32:29:00	109		
32:30:00	109		
32:31:00	109		
32:32:00	109		
32:33:00	109		
32:34:00	109		
32:35:00	109		
32:36:00	109		
32:37:00	109		
32:38:00	109		
32:39:00	108		
32:40:00	109		
32:41:00	109		
32:42:00	109		
32:43:00	109		
32:44:00	109		
32:45:00	109		
32:46:00	109		
32:47:00	109		
32:48:00	109		
32:49:00	109		
32:50:00	109		
32:51:00	109		
32:52:00	109		
32:53:00	109		
32:54:00	109		
32:55:00	109		
32:56:00	109		
32:57:00	109		
32:58:00	109		
32:59:00	109		
33:00:00	109		
33:01:00	109		
33:02:00	109		
33:03:00	109		
33:04:00	109		
33:05:00	109		
33:06:00	109		
33:07:00	108		
33:08:00	109		
33:09:00	109		
33:10:00	109		
33:11:00	109		
33:12:00	108		
33:13:00	109		
33:14:00	109		
33:15:00	109		
33:16:00	109		
33:17:00	109		
33:18:00	109		
33:19:00	109		
33:20:00	109		
33:21:00	109		
33:22:00	109		
33:23:00	108		
33:24:00	109		
33:25:00	109		
33:26:00	109		
33:27:00	108		
33:28:00	109		
33:29:00	109		
33:30:00	109		
33:31:00	109		
33:32:00	108		
33:33:00	109		
33:34:00	109		
33:35:00	109		
33:36:00	109		
33:37:00	109		
33:38:00	109		
33:39:00	109		
33:40:00	109		
33:41:00	109		
33:42:00	109		
33:43:00	109		
33:44:00	109		
33:45:00	108		
33:46:00	109		
33:47:00	109		
33:48:00	109		
33:49:00	109		
33:50:00	108		
33:51:00	108		
33:52:00	109		
33:53:00	109		
33:54:00	109		
33:55:00	109		
33:56:00	109		
33:57:00	109		
33:58:00	108		
33:59:00	109		
34:00:00	108		
34:01:00	109		
34:02:00	109		
34:03:00	109		
34:04:00	109		
34:05:00	109		
34:06:00	109		
34:07:00	109		
34:08:00	109		
34:09:00	109		
34:10:00	108		
34:11:00	109		
34:12:00	109		
34:13:00	109		
34:14:00	109		
34:15:00	109		
34:16:00	109		
34:17:00	109		
34:18:00	109		
34:19:00	109		
34:20:00	109		
34:21:00	109		
34:22:00	109		
34:23:00	109		
34:24:00	109		
34:25:00	109		
34:26:00	109		
34:27:00	109		
34:28:00	109		
34:29:00	109		
34:30:00	109		
34:31:00	109		
34:32:00	109		
34:33:00	109		
34:34:00	109		
34:35:00	109		
34:36:00	109		
34:37:00	109		
34:38:00	109		
34:39:00	109		
34:40:00	109		
34:41:00	109		
34:42:00	109		
34:43:00	109		
34:44:00	109		
34:45:00	109		
34:46:00	109		
34:47:00	109		
34:48:00	109		
34:49:00	109		
34:50:00	109		
34:51:00	109		
34:52:00	109		
34:53:00	109		
34:54:00	109		
34:55:00	109		
34:56:00	109		
34:57:00	108		
34:58:00	109		
34:59:00	109		
35:00:00	109		
35:01:00	108		
35:02:00	109		
35:03:00	109		
35:04:00	109		
35:05:00	109		
35:06:00	109		
35:07:00	109		
35:08:00	108		
35:09:00	109		
35:10:00	109		
35:11:00	109		
35:12:00	109		
35:13:00	109		
35:14:00	109		
35:15:00	109		
35:16:00	109		
35:17:00	109		
35:18:00	109		
35:19:00	109		
35:20:00	108		
35:21:00	109		
35:22:00	108		
35:23:00	109		
35:24:00	109		
35:25:00	109		
35:26:00	109		
35:27:00	109		
35:28:00	109		
35:29:00	109		
35:30:00	109		
35:31:00	108		
35:32:00	109		
35:33:00	109		
35:34:00	109		
35:35:00	109		
35:36:00	109		
35:37:00	109		
35:38:00	109		
35:39:00	109		
35:40:00	109		
35:41:00	109		
35:42:00	109		
35:43:00	109		
35:44:00	109		
35:45:00	109		
35:46:00	109		
35:47:00	109		
35:48:00	109		
35:49:00	109		
35:50:00	109		
35:51:00	109		
35:52:00	109		
35:53:00	109		
35:54:00	109		
35:55:00	109		
35:56:00	109		
35:57:00	109		
35:58:00	109		
35:59:00	109		
36:00:00	108		
36:01:00	109		
36:02:00	109		
36:03:00	109		
36:04:00	109		
36:05:00	109		
36:06:00	109		
36:07:00	109		
36:08:00	109		
36:09:00	109		
36:10:00	109		
36:11:00	109		
36:12:00	109		
36:13:00	109		
36:14:00	109		
36:15:00	109		
36:16:00	109		
36:17:00	109		
36:18:00	109		
36:19:00	109		
36:20:00	109		
36:21:00	108		
36:22:00	109		
36:23:00	109		
36:24:00	109		
36:25:00	109		
36:26:00	109		
36:27:00	109		
36:28:00	109		
36:29:00	109		
36:30:00	109		
36:31:00	108		
36:32:00	109		
36:33:00	109		
36:34:00	109		
36:35:00	109		
36:36:00	109		
36:37:00	109		
36:38:00	109		
36:39:00	109		
36:40:00	109		
36:41:00	108		
36:42:00	109		
36:43:00	109		
36:44:00	109		
36:45:00	109		
36:46:00	109		
36:47:00	109		
36:48:00	109		
36:49:00	109		
36:50:00	109		
36:51:00	109		
36:52:00	109		
36:53:00	109		
36:54:00	108		
36:55:00	109		
36:56:00	109		
36:57:00	109		
36:58:00	108		
36:59:00	109		
37:00:00	109		
37:01:00	109		
37:02:00	109		
37:03:00	109		
37:04:00	109		
37:05:00	109		
37:06:00	109		
37:07:00	109		
37:08:00	109		
37:09:00	109		
37:10:00	109		
37:11:00	109		
37:12:00	109		
37:13:00	109		
37:14:00	109		
37:15:00	109		
37:16:00	109		
37:17:00	109		
37:18:00	109		
37:19:00	109		
37:20:00	109		
37:21:00	108		
37:22:00	108		
37:23:00	108		
37:24:00	109		
37:25:00	109		
37:26:00	108		
37:27:00	109		
37:28:00	109		
37:29:00	109		
37:30:00	108		
37:31:00	109		
37:32:00	108		
37:33:00	109		
37:34:00	109		
37:35:00	109		
37:36:00	108		
37:37:00	109		
37:38:00	109		
37:39:00	109		
37:40:00	109		
37:41:00	109		
37:42:00	109		
37:43:00	109		
37:44:00	109		
37:45:00	109		
37:46:00	109		
37:47:00	109		
37:48:00	109		
37:49:00	109		
37:50:00	109		
37:51:00	109		
37:52:00	109		
37:53:00	109		
37:54:00	109		
37:55:00	109		
37:56:00	109		
37:57:00	109		
37:58:00	109		
37:59:00	109		
38:00:00	109		
38:01:00	109		
38:02:00	108		
38:03:00	109		
38:04:00	109		
38:05:00	109		
38:06:00	109		
38:07:00	109		
38:08:00	109		
38:09:00	109		
38:10:00	109		
38:11:00	109		
38:12:00	109		
38:13:00	109		
38:14:00	109		
38:15:00	109		
38:16:00	109		
38:17:00	109		
38:18:00	109		
38:19:00	109		
38:20:00	109		
38:21:00	109		
38:22:00	109		
38:23:00	109		
38:24:00	109		
38:25:00	109		
38:26:00	109		
38:27:00	108		
38:28:00	108		
38:29:00	109		
38:30:00	108		
38:31:00	109		
38:32:00	109		
38:33:00	109		
38:34:00	109		
38:35:00	109		
38:36:00	109		
38:37:00	109		
38:38:00	109		
38:39:00	109		
38:40:00	109		
38:41:00	109		
38:42:00	109		
38:43:00	109		
38:44:00	109		
38:45:00	109		
38:46:00	109		
38:47:00	109		
38:48:00	109		
38:49:00	109		
38:50:00	109		
38:51:00	109		
38:52:00	109		
38:53:00	109		
38:54:00	109		
38:55:00	109		
38:56:00	109		
38:57:00	109		
38:58:00	109		
38:59:00	109		
39:00:00	109		
39:01:00	109		
39:02:00	109		
39:03:00	109		
39:04:00	109		
39:05:00	109		
39:06:00	109		
39:07:00	108		
39:08:00	108		
39:09:00	109		
39:10:00	109		
39:11:00	109		
39:12:00	109		
39:13:00	109		
39:14:00	109		
39:15:00	109		
39:16:00	109		
39:17:00	109		
39:18:00	109		
39:19:00	109		
39:20:00	109		
39:21:00	109		
39:22:00	108		
39:23:00	109		
39:24:00	109		
39:25:00	108		
39:26:00	109		
39:27:00	109		
39:28:00	109		
39:29:00	109		
39:30:00	109		
39:31:00	109		
39:32:00	109		
39:33:00	109		
39:34:00	109		
39:35:00	109		
39:36:00	108		
39:37:00	109		
39:38:00	109		
39:39:00	109		
39:40:00	109		
39:41:00	109		
39:42:00	109		
39:43:00	108		
39:44:00	109		
39:45:00	109		
39:46:00	109		
39:47:00	109		
39:48:00	109		
39:49:00	109		
39:50:00	109		
39:51:00	108		
39:52:00	109		
39:53:00	109		
39:54:00	108		
39:55:00	109		
39:56:00	108		
39:57:00	109		
39:58:00	108		
39:59:00	109		
40:00:00	109		
40:01:00	109		
40:02:00	109		
40:03:00	109		
40:04:00	109		
40:05:00	109		
40:06:00	109		
40:07:00	109		
40:08:00	108		
40:09:00	109		
40:10:00	109		
40:11:00	109		
40:12:00	109		
40:13:00	109		
40:14:00	109		
40:15:00	109		
40:16:00	109		
40:17:00	109		
40:18:00	109		
40:19:00	109		
40:20:00	109		
40:21:00	109		
40:22:00	109		
40:23:00	109		
40:24:00	109		
40:25:00	109		
40:26:00	108		
40:27:00	109		
40:28:00	109		
40:29:00	109		
40:30:00	109		
40:31:00	109		
40:32:00	109		
40:33:00	108		
40:34:00	109		
40:35:00	109		
40:36:00	109		
40:37:00	109		
40:38:00	109		
40:39:00	109		
40:40:00	109		
40:41:00	109		
40:42:00	109		
40:43:00	109		
40:44:00	109		
40:45:00	109		
40:46:00	109		
40:47:00	109		
40:48:00	109		
40:49:00	109		
40:50:00	109		
40:51:00	109		
40:52:00	109		
40:53:00	109		
40:54:00	109		
40:55:00	109		
40:56:00	109		
40:57:00	109		
40:58:00	109		
40:59:00	109		
41:00:00	109		
41:01:00	109		
41:02:00	109		
41:03:00	109		
41:04:00	109		
41:05:00	109		
41:06:00	109		
41:07:00	109		
41:08:00	109		
41:09:00	109		
41:10:00	108		
41:11:00	109		
41:12:00	109		
41:13:00	109		
41:14:00	109		
41:15:00	109		
41:16:00	108		
41:17:00	109		
41:18:00	109		
41:19:00	109		
41:20:00	109		
41:21:00	109		
41:22:00	109		
41:23:00	109		
41:24:00	109		
41:25:00	108		
41:26:00	109		
41:27:00	109		
41:28:00	109		
41:29:00	109		
41:30:00	108		
41:31:00	108		
41:32:00	109		
41:33:00	109		
41:34:00	108		
41:35:00	109		
41:36:00	109		
41:37:00	109		
41:38:00	109		
41:39:00	109		
41:40:00	109		
41:41:00	109		
41:42:00	109		
41:43:00	109		
41:44:00	109		
41:45:00	109		
41:46:00	109		
41:47:00	109		
41:48:00	109		
41:49:00	109		
41:50:00	109		
41:51:00	109		
41:52:00	109		
41:53:00	109		
41:54:00	109		
41:55:00	109		
41:56:00	109		
41:57:00	109		
41:58:00	109		
41:59:00	109		
42:00:00	109		
42:01:00	109		
42:02:00	109		
42:03:00	109		
42:04:00	109		
42:05:00	109		
42:06:00	109		
42:07:00	108		
42:08:00	109		
42:09:00	109		
42:10:00	109		
42:11:00	109		
42:12:00	109		
42:13:00	109		
42:14:00	109		
42:15:00	109		
42:16:00	109		
42:17:00	109		
42:18:00	109		
42:19:00	109		
42:20:00	109		
42:21:00	109		
42:22:00	109		
42:23:00	108		
42:24:00	109		
42:25:00	109		
42:26:00	108		
42:27:00	109		
42:28:00	109		
42:29:00	109		
42:30:00	109		
42:31:00	109		
42:32:00	108		
42:33:00	109		
42:34:00	109		
42:35:00	109		
42:36:00	109		
42:37:00	109		
42:38:00	109		
42:39:00	108		
42:40:00	109		
42:41:00	109		
42:42:00	109		
42:43:00	109		
42:44:00	109		
42:45:00	109		
42:46:00	109		
42:47:00	109		
42:48:00	109		
42:49:00	109		
42:50:00	109		
42:51:00	109		
42:52:00	109		
42:53:00	109		
42:54:00	109		
42:55:00	109		
42:56:00	109		
42:57:00	108		
42:58:00	109		
42:59:00	109		
43:00:00	109		
43:01:00	109		
43:02:00	109		
43:03:00	109		
43:04:00	109		
43:05:00	109		
43:06:00	109		
43:07:00	109		
43:08:00	109		
43:09:00	109		
43:10:00	109		
43:11:00	109		
43:12:00	109		
43:13:00	109		
43:14:00	109		
43:15:00	108		
43:16:00	109		
43:17:00	109		
43:18:00	109		
43:19:00	109		
43:20:00	109		
43:21:00	109		
43:22:00	109		
43:23:00	109		
43:24:00	109		
43:25:00	109		
43:26:00	109		
43:27:00	109		
43:28:00	109
