Repository: ProgWizer/parser

File: project-root/data/Data Acquisition/Data Acquisition/2004 year (80)/UCA R Kogalym 06T15010080070-10 Lot17(38C).txt
--Test Summary--
Full Path and File Name	
Instrument Name	4262R
Instrument Type	Model 4262 Twin Cell UCA
Instrument Serial Number	111R
Test Start Date	28.09.2004
Test Start Time	4:27:10
Test Stop Date	28.09.2004
Test Stop Time	21:47:20
Test Length	17:20:10
Final Sample Time Offset	17:20:00
Controller Schedule Name	
Sampling Period	60 seconds
Comments	T: 38(28)
Information	WellID	
Information	Customer	Petro-Alliance
Information	EngName	
Information	CementClass	G
Information	CementMfr	Dyckerhoff
Information	Additives	no
Information	Density	1900
Information	BHCT	38
Information	BHST	
Information	FluidLoss	
Information	JobType	Standard Test
Calculated Value	CS_50	4:07:00
Calculated Value	CS_500	8:56:00
Calculated Value	CS_Time8h	2,71 MPa
Calculated Value	CS_Time16h	9,32 MPa
Calculated Value	CS_Time24h	N/A
Calculated Value	CS_Time48h	N/A
Calculated Value	CS_Time72h	N/A
Calculated Curve	Compressive Strength	Compressive strength type B (more than 14 lb/gal)
Initial Temperature (°C)	21 °C
Final Temperature (°C)	38 °C
Initial Transit Time (microsec/in)	16,68 microsec/in
Final Transit Time (microsec/in)	9,59 microsec/in
Initial Compressive Strength (MPa)	0,00 MPa
Final Compressive Strength (MPa)	10,31 MPa
--Data--
Time (HH:MM:SS)	Temperature (°C)	Transit Time (microsec/in)	Compressive Strength (MPa)
0:00:00	21	16,68	0,00
0:01:00	21	16,70	0,00
0:02:00	21	17,07	0,00
0:03:00	22	17,07	0,00
0:04:00	22	17,09	0,00
0:05:00	23	17,09	0,00
0:06:00	23	17,10	0,00
0:07:00	24	17,09	0,00
0:08:00	24	17,10	0,00
0:09:00	25	17,09	0,00
0:10:00	25	17,08	0,00
0:11:00	26	17,07	0,00
0:12:00	26	17,05	0,00
0:13:00	27	17,04	0,00
0:14:00	28	17,03	0,00
0:15:00	28	17,01	0,00
0:16:00	29	16,99	0,00
0:17:00	30	16,97	0,00
0:18:00	30	16,95	0,00
0:19:00	31	16,92	0,00
0:20:00	32	16,89	0,00
0:21:00	33	16,87	0,00
0:22:00	33	16,86	0,00
0:23:00	34	16,82	0,00
0:24:00	34	16,80	0,00
0:25:00	35	16,77	0,00
0:26:00	36	16,74	0,00
0:27:00	37	16,72	0,00
0:28:00	37	16,70	0,00
0:29:00	38	16,68	0,00
0:30:00	39	16,66	0,01
0:31:00	39	16,64	0,01
0:32:00	39	16,62	0,01
0:33:00	39	16,61	0,02
0:34:00	40	16,59	0,02
0:35:00	40	16,59	0,02
0:36:00	40	16,56	0,03
0:37:00	40	16,57	0,03
0:38:00	40	16,56	0,03
0:39:00	40	16,55	0,03
0:40:00	40	16,54	0,04
0:41:00	41	16,54	0,04
0:42:00	40	16,54	0,04
0:43:00	40	16,54	0,04
0:44:00	40	16,53	0,04
0:45:00	40	16,54	0,04
0:46:00	40	16,55	0,03
0:47:00	40	16,54	0,04
0:48:00	40	16,56	0,03
0:49:00	40	16,56	0,03
0:50:00	40	16,56	0,03
0:51:00	40	16,57	0,03
0:52:00	40	16,57	0,03
0:53:00	40	16,58	0,03
0:54:00	40	16,59	0,02
0:55:00	40	16,60	0,02
0:56:00	40	16,60	0,02
0:57:00	40	16,60	0,02
0:58:00	40	16,61	0,02
0:59:00	40	16,62	0,02
1:00:00	40	16,62	0,02
1:01:00	40	16,63	0,01
1:02:00	40	16,63	0,01
1:03:00	40	16,64	0,01
1:04:00	39	16,64	0,01
1:05:00	39	16,66	0,01
1:06:00	39	16,65	0,01
1:07:00	39	16,66	0,01
1:08:00	39	16,66	0,01
1:09:00	39	16,68	0,00
1:10:00	39	16,67	0,00
1:11:00	39	16,68	0,00
1:12:00	39	16,70	0,00
1:13:00	39	16,68	0,00
1:14:00	39	16,70	0,00
1:15:00	39	16,71	0,00
1:16:00	39	16,71	0,00
1:17:00	39	16,71	0,00
1:18:00	39	16,73	0,00
1:19:00	39	16,73	0,00
1:20:00	39	16,74	0,00
1:21:00	39	16,74	0,00
1:22:00	38	16,74	0,00
1:23:00	38	16,73	0,00
1:24:00	38	16,75	0,00
1:25:00	39	16,75	0,00
1:26:00	38	16,76	0,00
1:27:00	38	16,76	0,00
1:28:00	38	16,76	0,00
1:29:00	38	16,76	0,00
1:30:00	38	16,77	0,00
1:31:00	38	16,78	0,00
1:32:00	38	16,77	0,00
1:33:00	38	16,78	0,00
1:34:00	38	16,77	0,00
1:35:00	38	16,78	0,00
1:36:00	38	16,79	0,00
1:37:00	38	16,78	0,00
1:38:00	38	16,79	0,00
1:39:00	38	16,80	0,00
1:40:00	38	16,80	0,00
1:41:00	38	16,80	0,00
1:42:00	38	16,80	0,00
1:43:00	38	16,80	0,00
1:44:00	38	16,80	0,00
1:45:00	38	16,80	0,00
1:46:00	38	16,80	0,00
1:47:00	38	16,81	0,00
1:48:00	38	16,80	0,00
1:49:00	38	16,80	0,00
1:50:00	38	16,81	0,00
1:51:00	38	16,81	0,00
1:52:00	38	16,80	0,00
1:53:00	38	16,81	0,00
1:54:00	38	16,80	0,00
1:55:00	38	16,81	0,00
1:56:00	38	16,80	0,00
1:57:00	38	16,81	0,00
1:58:00	38	16,80	0,00
1:59:00	38	16,81	0,00
2:00:00	38	16,81	0,00
2:01:00	38	16,81	0,00
2:02:00	38	16,80	0,00
2:03:00	38	16,80	0,00
2:04:00	38	16,80	0,00
2:05:00	38	16,80	0,00
2:06:00	38	16,80	0,00
2:07:00	38	16,80	0,00
2:08:00	38	16,80	0,00
2:09:00	38	16,80	0,00
2:10:00	38	16,80	0,00
2:11:00	38	16,80	0,00
2:12:00	38	16,79	0,00
2:13:00	38	16,79	0,00
2:14:00	38	16,79	0,00
2:15:00	38	16,79	0,00
2:16:00	38	16,79	0,00
2:17:00	38	16,79	0,00
2:18:00	38	16,78	0,00
2:19:00	38	16,77	0,00
2:20:00	38	16,77	0,00
2:21:00	38	16,77	0,00
2:22:00	38	16,77	0,00
2:23:00	38	16,76	0,00
2:24:00	38	16,76	0,00
2:25:00	38	16,76	0,00
2:26:00	38	16,75	0,00
2:27:00	38	16,74	0,00
2:28:00	38	16,74	0,00
2:29:00	38	16,74	0,00
2:30:00	38	16,74	0,00
2:31:00	38	16,73	0,00
2:32:00	38	16,72	0,00
2:33:00	38	16,72	0,00
2:34:00	38	16,71	0,00
2:35:00	38	16,71	0,00
2:36:00	38	16,71	0,00
2:37:00	38	16,70	0,00
2:38:00	38	16,69	0,00
2:39:00	38	16,68	0,00
2:40:00	38	16,68	0,00
2:41:00	38	16,68	0,00
2:42:00	38	16,67	0,00
2:43:00	38	16,66	0,01
2:44:00	38	16,65	0,01
2:45:00	38	16,65	0,01
2:46:00	38	16,64	0,01
2:47:00	38	16,63	0,01
2:48:00	38	16,62	0,01
2:49:00	38	16,62	0,02
2:50:00	38	16,61	0,02
2:51:00	38	16,59	0,02
2:52:00	38	16,59	0,02
2:53:00	38	16,58	0,03
2:54:00	38	16,57	0,03
2:55:00	38	16,56	0,03
2:56:00	38	16,56	0,03
2:57:00	38	16,55	0,03
2:58:00	38	16,53	0,04
2:59:00	38	16,53	0,04
3:00:00	38	16,52	0,04
3:01:00	38	16,50	0,04
3:02:00	38	16,50	0,05
3:03:00	38	16,48	0,05
3:04:00	38	16,47	0,05
3:05:00	38	16,47	0,05
3:06:00	38	16,45	0,06
3:07:00	38	16,44	0,06
3:08:00	38	16,43	0,06
3:09:00	38	16,42	0,07
3:10:00	38	16,41	0,07
3:11:00	38	16,40	0,07
3:12:00	38	16,38	0,08
3:13:00	38	16,38	0,08
3:14:00	38	16,36	0,08
3:15:00	38	16,35	0,09
3:16:00	38	16,33	0,09
3:17:00	38	16,32	0,09
3:18:00	38	16,31	0,10
3:19:00	38	16,29	0,10
3:20:00	38	16,29	0,10
3:21:00	38	16,27	0,11
3:22:00	38	16,26	0,11
3:23:00	38	16,24	0,11
3:24:00	38	16,23	0,12
3:25:00	38	16,22	0,12
3:26:00	38	16,20	0,13
3:27:00	38	16,19	0,13
3:28:00	38	16,17	0,13
3:29:00	38	16,16	0,14
3:30:00	38	16,14	0,14
3:31:00	38	16,13	0,15
3:32:00	38	16,11	0,15
3:33:00	38	16,09	0,16
3:34:00	38	16,08	0,16
3:35:00	38	16,06	0,17
3:36:00	38	16,05	0,17
3:37:00	38	16,03	0,18
3:38:00	38	16,02	0,18
3:39:00	38	16,00	0,18
3:40:00	38	15,98	0,19
3:41:00	38	15,96	0,20
3:42:00	38	15,95	0,20
3:43:00	38	15,93	0,21
3:44:00	38	15,91	0,21
3:45:00	38	15,90	0,22
3:46:00	38	15,88	0,22
3:47:00	38	15,87	0,23
3:48:00	38	15,84	0,23
3:49:00	38	15,83	0,24
3:50:00	38	15,81	0,24
3:51:00	38	15,79	0,25
3:52:00	38	15,78	0,26
3:53:00	38	15,76	0,26
3:54:00	38	15,75	0,27
3:55:00	38	15,72	0,27
3:56:00	38	15,71	0,28
3:57:00	38	15,69	0,28
3:58:00	38	15,67	0,29
3:59:00	38	15,66	0,30
4:00:00	38	15,63	0,30
4:01:00	38	15,62	0,31
4:02:00	38	15,60	0,31
4:03:00	38	15,58	0,32
4:04:00	38	15,57	0,33
4:05:00	38	15,55	0,33
4:06:00	38	15,53	0,34
4:07:00	38	15,51	0,35
4:08:00	38	15,49	0,35
4:09:00	38	15,48	0,36
4:10:00	38	15,46	0,37
4:11:00	38	15,44	0,37
4:12:00	38	15,42	0,38
4:13:00	38	15,41	0,39
4:14:00	38	15,39	0,39
4:15:00	38	15,37	0,40
4:16:00	38	15,35	0,41
4:17:00	38	15,33	0,41
4:18:00	38	15,32	0,42
4:19:00	38	15,30	0,43
4:20:00	38	15,28	0,43
4:21:00	38	15,26	0,44
4:22:00	38	15,24	0,45
4:23:00	38	15,23	0,45
4:24:00	38	15,21	0,46
4:25:00	38	15,19	0,47
4:26:00	38	15,18	0,48
4:27:00	38	15,15	0,49
4:28:00	38	15,14	0,49
4:29:00	38	15,12	0,50
4:30:00	38	15,10	0,51
4:31:00	38	15,08	0,52
4:32:00	38	15,06	0,52
4:33:00	38	15,05	0,53
4:34:00	38	15,03	0,54
4:35:00	38	15,01	0,55
4:36:00	38	15,00	0,55
4:37:00	38	14,97	0,56
4:38:00	38	14,96	0,57
4:39:00	38	14,94	0,58
4:40:00	38	14,92	0,59
4:41:00	38	14,91	0,59
4:42:00	38	14,89	0,60
4:43:00	38	14,87	0,61
4:44:00	38	14,85	0,62
4:45:00	38	14,83	0,63
4:46:00	38	14,82	0,63
4:47:00	38	14,80	0,64
4:48:00	38	14,78	0,65
4:49:00	38	14,76	0,66
4:50:00	38	14,75	0,67
4:51:00	38	14,73	0,68
4:52:00	38	14,71	0,68
4:53:00	38	14,70	0,69
4:54:00	38	14,67	0,70
4:55:00	38	14,66	0,71
4:56:00	38	14,64	0,72
4:57:00	38	14,62	0,73
4:58:00	38	14,61	0,74
4:59:00	38	14,59	0,74
5:00:00	38	14,58	0,75
5:01:00	38	14,55	0,76
5:02:00	38	14,54	0,77
5:03:00	38	14,52	0,78
5:04:00	38	14,51	0,79
5:05:00	38	14,49	0,79
5:06:00	38	14,47	0,81
5:07:00	38	14,46	0,81
5:08:00	38	14,44	0,82
5:09:00	38	14,43	0,83
5:10:00	38	14,40	0,84
5:11:00	38	14,39	0,85
5:12:00	38	14,37	0,86
5:13:00	38	14,36	0,87
5:14:00	38	14,34	0,88
5:15:00	38	14,32	0,89
5:16:00	38	14,31	0,90
5:17:00	38	14,29	0,91
5:18:00	38	14,28	0,91
5:19:00	38	14,26	0,92
5:20:00	38	14,25	0,93
5:21:00	38	14,22	0,95
5:22:00	38	14,21	0,95
5:23:00	38	14,19	0,96
5:24:00	38	14,18	0,97
5:25:00	38	14,16	0,98
5:26:00	38	14,15	0,99
5:27:00	38	14,13	1,00
5:28:00	38	14,12	1,01
5:29:00	38	14,10	1,02
5:30:00	38	14,08	1,03
5:31:00	38	14,07	1,04
5:32:00	38	14,05	1,05
5:33:00	38	14,04	1,06
5:34:00	38	14,02	1,07
5:35:00	38	14,01	1,08
5:36:00	38	13,99	1,09
5:37:00	38	13,98	1,10
5:38:00	38	13,96	1,11
5:39:00	38	13,95	1,12
5:40:00	38	13,93	1,13
5:41:00	38	13,92	1,14
5:42:00	38	13,90	1,15
5:43:00	38	13,89	1,16
5:44:00	38	13,87	1,17
5:45:00	38	13,86	1,18
5:46:00	38	13,84	1,19
5:47:00	38	13,83	1,19
5:48:00	38	13,82	1,20
5:49:00	38	13,80	1,21
5:50:00	38	13,79	1,22
5:51:00	38	13,78	1,23
5:52:00	38	13,76	1,25
5:53:00	38	13,75	1,26
5:54:00	38	13,73	1,27
5:55:00	38	13,71	1,28
5:56:00	38	13,70	1,29
5:57:00	38	13,69	1,30
5:58:00	38	13,68	1,31
5:59:00	38	13,66	1,32
6:00:00	38	13,65	1,33
6:01:00	38	13,63	1,34
6:02:00	38	13,62	1,35
6:03:00	38	13,60	1,36
6:04:00	38	13,59	1,37
6:05:00	38	13,58	1,38
6:06:00	38	13,56	1,39
6:07:00	38	13,55	1,40
6:08:00	38	13,54	1,41
6:09:00	38	13,52	1,42
6:10:00	38	13,50	1,44
6:11:00	38	13,49	1,45
6:12:00	38	13,48	1,45
6:13:00	38	13,47	1,47
6:14:00	38	13,45	1,48
6:15:00	38	13,44	1,49
6:16:00	38	13,43	1,50
6:17:00	38	13,41	1,51
6:18:00	38	13,40	1,52
6:19:00	38	13,39	1,53
6:20:00	38	13,38	1,54
6:21:00	38	13,36	1,55
6:22:00	38	13,35	1,56
6:23:00	38	13,34	1,57
6:24:00	38	13,32	1,58
6:25:00	38	13,31	1,60
6:26:00	38	13,30	1,60
6:27:00	38	13,29	1,62
6:28:00	38	13,27	1,63
6:29:00	38	13,27	1,63
6:30:00	38	13,25	1,65
6:31:00	38	13,23	1,66
6:32:00	38	13,23	1,67
6:33:00	38	13,21	1,68
6:34:00	38	13,20	1,69
6:35:00	38	13,19	1,70
6:36:00	38	13,18	1,71
6:37:00	38	13,17	1,72
6:38:00	38	13,15	1,74
6:39:00	38	13,14	1,75
6:40:00	38	13,12	1,76
6:41:00	38	13,11	1,77
6:42:00	38	13,10	1,78
6:43:00	38	13,09	1,80
6:44:00	38	13,08	1,80
6:45:00	38	13,06	1,82
6:46:00	38	13,05	1,83
6:47:00	38	13,04	1,84
6:48:00	38	13,03	1,85
6:49:00	38	13,02	1,86
6:50:00	38	13,01	1,87
6:51:00	38	13,00	1,88
6:52:00	38	12,99	1,89
6:53:00	38	12,97	1,91
6:54:00	38	12,96	1,91
6:55:00	38	12,95	1,93
6:56:00	38	12,93	1,94
6:57:00	38	12,93	1,95
6:58:00	38	12,91	1,97
6:59:00	38	12,90	1,98
7:00:00	38	12,89	1,99
7:01:00	38	12,88	2,00
7:02:00	38	12,88	2,00
7:03:00	38	12,86	2,02
7:04:00	38	12,84	2,04
7:05:00	38	12,84	2,04
7:06:00	38	12,83	2,05
7:07:00	38	12,82	2,07
7:08:00	38	12,80	2,08
7:09:00	38	12,79	2,09
7:10:00	38	12,78	2,11
7:11:00	38	12,77	2,11
7:12:00	38	12,76	2,12
7:13:00	38	12,75	2,14
7:14:00	38	12,74	2,15
7:15:00	38	12,73	2,16
7:16:00	38	12,72	2,17
7:17:00	38	12,70	2,19
7:18:00	38	12,70	2,20
7:19:00	38	12,68	2,21
7:20:00	38	12,67	2,22
7:21:00	38	12,66	2,23
7:22:00	38	12,65	2,25
7:23:00	38	12,64	2,26
7:24:00	38	12,63	2,27
7:25:00	38	12,62	2,28
7:26:00	38	12,61	2,29
7:27:00	38	12,60	2,31
7:28:00	38	12,59	2,32
7:29:00	38	12,58	2,33
7:30:00	38	12,57	2,34
7:31:00	38	12,56	2,35
7:32:00	38	12,54	2,37
7:33:00	38	12,54	2,38
7:34:00	38	12,53	2,39
7:35:00	38	12,52	2,41
7:36:00	38	12,51	2,41
7:37:00	38	12,49	2,43
7:38:00	38	12,48	2,44
7:39:00	38	12,48	2,45
7:40:00	38	12,47	2,46
7:41:00	38	12,45	2,48
7:42:00	38	12,45	2,49
7:43:00	38	12,44	2,50
7:44:00	38	12,43	2,52
7:45:00	38	12,42	2,53
7:46:00	38	12,41	2,54
7:47:00	38	12,39	2,55
7:48:00	38	12,39	2,56
7:49:00	38	12,38	2,57
7:50:00	38	12,37	2,58
7:51:00	38	12,36	2,60
7:52:00	38	12,35	2,61
7:53:00	38	12,34	2,62
7:54:00	38	12,33	2,64
7:55:00	38	12,33	2,64
7:56:00	38	12,31	2,66
7:57:00	38	12,30	2,67
7:58:00	38	12,29	2,69
7:59:00	38	12,28	2,70
8:00:00	38	12,28	2,71
8:01:00	38	12,26	2,73
8:02:00	38	12,26	2,73
8:03:00	38	12,25	2,75
8:04:00	38	12,24	2,76
8:05:00	38	12,22	2,78
8:06:00	38	12,22	2,78
8:07:00	38	12,21	2,80
8:08:00	38	12,20	2,81
8:09:00	38	12,19	2,82
8:10:00	38	12,19	2,84
8:11:00	38	12,17	2,86
8:12:00	38	12,16	2,87
8:13:00	38	12,16	2,88
8:14:00	38	12,15	2,89
8:15:00	38	12,14	2,90
8:16:00	38	12,13	2,91
8:17:00	38	12,13	2,92
8:18:00	38	12,12	2,93
8:19:00	38	12,10	2,95
8:20:00	38	12,09	2,96
8:21:00	38	12,09	2,98
8:22:00	38	12,08	2,99
8:23:00	38	12,07	3,00
8:24:00	38	12,06	3,02
8:25:00	38	12,05	3,03
8:26:00	38	12,04	3,04
8:27:00	38	12,04	3,05
8:28:00	38	12,03	3,06
8:29:00	38	12,02	3,08
8:30:00	38	12,01	3,09
8:31:00	38	12,00	3,10
8:32:00	38	12,00	3,11
8:33:00	38	11,98	3,13
8:34:00	38	11,98	3,14
8:35:00	38	11,97	3,16
8:36:00	38	11,96	3,17
8:37:00	38	11,95	3,18
8:38:00	38	11,95	3,19
8:39:00	38	11,94	3,20
8:40:00	38	11,93	3,22
8:41:00	38	11,92	3,23
8:42:00	38	11,91	3,24
8:43:00	38	11,91	3,25
8:44:00	38	11,90	3,26
8:45:00	38	11,89	3,27
8:46:00	38	11,89	3,29
8:47:00	38	11,88	3,30
8:48:00	38	11,87	3,31
8:49:00	38	11,86	3,32
8:50:00	38	11,86	3,34
8:51:00	38	11,86	3,34
8:52:00	38	11,83	3,37
8:53:00	38	11,83	3,37
8:54:00	38	11,82	3,40
8:55:00	38	11,81	3,41
8:56:00	38	11,81	3,41
8:57:00	38	11,80	3,44
8:58:00	38	11,79	3,45
8:59:00	38	11,78	3,46
9:00:00	38	11,77	3,47
9:01:00	38	11,77	3,49
9:02:00	38	11,76	3,50
9:03:00	38	11,75	3,51
9:04:00	38	11,74	3,52
9:05:00	38	11,73	3,54
9:06:00	38	11,73	3,55
9:07:00	38	11,72	3,56
9:08:00	38	11,71	3,58
9:09:00	38	11,71	3,59
9:10:00	38	11,70	3,60
9:11:00	38	11,69	3,62
9:12:00	38	11,68	3,63
9:13:00	38	11,68	3,64
9:14:00	38	11,68	3,64
9:15:00	38	11,67	3,66
9:16:00	38	11,66	3,67
9:17:00	38	11,65	3,68
9:18:00	38	11,64	3,70
9:19:00	38	11,64	3,71
9:20:00	38	11,62	3,74
9:21:00	38	11,61	3,75
9:22:00	38	11,61	3,77
9:23:00	38	11,60	3,78
9:24:00	38	11,59	3,79
9:25:00	38	11,59	3,79
9:26:00	38	11,59	3,81
9:27:00	38	11,58	3,82
9:28:00	38	11,57	3,83
9:29:00	38	11,56	3,85
9:30:00	38	11,55	3,86
9:31:00	38	11,55	3,88
9:32:00	38	11,55	3,88
9:33:00	38	11,53	3,91
9:34:00	38	11,52	3,92
9:35:00	38	11,52	3,93
9:36:00	38	11,51	3,95
9:37:00	38	11,51	3,95
9:38:00	38	11,50	3,98
9:39:00	38	11,50	3,98
9:40:00	38	11,49	3,99
9:41:00	38	11,48	4,01
9:42:00	38	11,47	4,02
9:43:00	38	11,46	4,04
9:44:00	38	11,46	4,05
9:45:00	38	11,45	4,07
9:46:00	38	11,44	4,08
9:47:00	38	11,43	4,10
9:48:00	38	11,43	4,11
9:49:00	38	11,43	4,11
9:50:00	38	11,42	4,13
9:51:00	38	11,41	4,14
9:52:00	38	11,41	4,16
9:53:00	38	11,40	4,17
9:54:00	38	11,39	4,19
9:55:00	38	11,38	4,20
9:56:00	38	11,38	4,20
9:57:00	38	11,38	4,22
9:58:00	38	11,37	4,23
9:59:00	38	11,36	4,25
10:00:00	38	11,35	4,27
10:01:00	39	11,34	4,28
10:02:00	38	11,34	4,30
10:03:00	38	11,33	4,31
10:04:00	38	11,33	4,31
10:05:00	39	11,32	4,33
10:06:00	38	11,32	4,34
10:07:00	38	11,31	4,36
10:08:00	38	11,30	4,38
10:09:00	38	11,29	4,39
10:10:00	38	11,29	4,41
10:11:00	38	11,29	4,41
10:12:00	38	11,28	4,42
10:13:00	38	11,27	4,44
10:14:00	38	11,26	4,46
10:15:00	38	11,25	4,47
10:16:00	38	11,25	4,49
10:17:00	38	11,25	4,49
10:18:00	38	11,24	4,51
10:19:00	38	11,23	4,52
10:20:00	38	11,23	4,54
10:21:00	38	11,23	4,54
10:22:00	38	11,22	4,56
10:23:00	38	11,21	4,57
10:24:00	38	11,20	4,59
10:25:00	38	11,20	4,61
10:26:00	38	11,19	4,62
10:27:00	38	11,19	4,62
10:28:00	38	11,18	4,64
10:29:00	38	11,17	4,66
10:30:00	38	11,16	4,68
10:31:00	38	11,16	4,68
10:32:00	38	11,16	4,69
10:33:00	38	11,15	4,71
10:34:00	38	11,14	4,73
10:35:00	38	11,14	4,73
10:36:00	38	11,14	4,74
10:37:00	38	11,13	4,76
10:38:00	38	11,12	4,78
10:39:00	38	11,11	4,80
10:40:00	38	11,11	4,80
10:41:00	38	11,10	4,83
10:42:00	38	11,10	4,83
10:43:00	38	11,09	4,85
10:44:00	38	11,08	4,87
10:45:00	38	11,08	4,87
10:46:00	38	11,07	4,89
10:47:00	38	11,07	4,90
10:48:00	38	11,06	4,92
10:49:00	38	11,06	4,92
10:50:00	38	11,05	4,94
10:51:00	38	11,04	4,96
10:52:00	38	11,04	4,98
10:53:00	38	11,03	5,00
10:54:00	38	11,03	5,00
10:55:00	38	11,02	5,01
10:56:00	38	11,02	5,03
10:57:00	38	11,01	5,05
10:58:00	38	11,01	5,05
10:59:00	38	11,00	5,07
11:00:00	38	10,99	5,09
11:01:00	38	10,98	5,11
11:02:00	38	10,98	5,11
11:03:00	38	10,98	5,13
11:04:00	38	10,97	5,14
11:05:00	38	10,97	5,14
11:06:00	38	10,96	5,16
11:07:00	38	10,95	5,18
11:08:00	38	10,95	5,20
11:09:00	38	10,95	5,20
11:10:00	38	10,94	5,22
11:11:00	38	10,93	5,24
11:12:00	38	10,93	5,24
11:13:00	38	10,93	5,26
11:14:00	38	10,92	5,28
11:15:00	38	10,92	5,28
11:16:00	38	10,91	5,30
11:17:00	38	10,90	5,32
11:18:00	38	10,90	5,32
11:19:00	38	10,89	5,34
11:20:00	38	10,89	5,36
11:21:00	38	10,88	5,38
11:22:00	38	10,88	5,38
11:23:00	38	10,87	5,40
11:24:00	38	10,86	5,42
11:25:00	38	10,86	5,44
11:26:00	38	10,86	5,44
11:27:00	38	10,85	5,46
11:28:00	38	10,84	5,48
11:29:00	38	10,84	5,48
11:30:00	38	10,84	5,50
11:31:00	38	10,83	5,52
11:32:00	38	10,83	5,52
11:33:00	38	10,82	5,54
11:34:00	38	10,81	5,56
11:35:00	38	10,81	5,56
11:36:00	38	10,80	5,58
11:37:00	38	10,80	5,60
11:38:00	38	10,80	5,60
11:39:00	38	10,79	5,62
11:40:00	38	10,78	5,64
11:41:00	38	10,78	5,64
11:42:00	38	10,78	5,66
11:43:00	38	10,77	5,68
11:44:00	38	10,77	5,68
11:45:00	38	10,76	5,71
11:46:00	38	10,75	5,73
11:47:00	38	10,75	5,75
11:48:00	38	10,75	5,75
11:49:00	38	10,74	5,77
11:50:00	38	10,74	5,77
11:51:00	38	10,73	5,79
11:52:00	38	10,72	5,81
11:53:00	38	10,71	5,83
11:54:00	38	10,71	5,83
11:55:00	38	10,71	5,86
11:56:00	38	10,71	5,86
11:57:00	38	10,70	5,88
11:58:00	38	10,69	5,90
11:59:00	38	10,69	5,92
12:00:00	38	10,69	5,92
12:01:00	38	10,68	5,94
12:02:00	38	10,67	5,96
12:03:00	38	10,67	5,96
12:04:00	38	10,66	5,99
12:05:00	38	10,66	5,99
12:06:00	38	10,66	6,01
12:07:00	38	10,65	6,03
12:08:00	38	10,65	6,03
12:09:00	38	10,64	6,05
12:10:00	38	10,64	6,05
12:11:00	38	10,63	6,08
12:12:00	38	10,63	6,10
12:13:00	38	10,63	6,10
12:14:00	38	10,62	6,12
12:15:00	38	10,61	6,14
12:16:00	38	10,61	6,14
12:17:00	38	10,60	6,17
12:18:00	38	10,59	6,19
12:19:00	38	10,59	6,19
12:20:00	38	10,59	6,21
12:21:00	38	10,58	6,24
12:22:00	38	10,58	6,24
12:23:00	38	10,57	6,26
12:24:00	38	10,57	6,26
12:25:00	38	10,56	6,28
12:26:00	38	10,56	6,28
12:27:00	38	10,56	6,31
12:28:00	38	10,56	6,31
12:29:00	38	10,55	6,33
12:30:00	38	10,54	6,35
12:31:00	38	10,54	6,38
12:32:00	38	10,54	6,38
12:33:00	38	10,53	6,40
12:34:00	38	10,52	6,43
12:35:00	38	10,52	6,43
12:36:00	38	10,51	6,45
12:37:00	38	10,51	6,45
12:38:00	38	10,50	6,47
12:39:00	38	10,50	6,47
12:40:00	38	10,50	6,50
12:41:00	38	10,49	6,52
12:42:00	38	10,49	6,52
12:43:00	38	10,48	6,55
12:44:00	38	10,48	6,55
12:45:00	38	10,48	6,57
12:46:00	38	10,47	6,60
12:47:00	38	10,47	6,60
12:48:00	38	10,46	6,62
12:49:00	38	10,46	6,62
12:50:00	38	10,45	6,65
12:51:00	38	10,45	6,65
12:52:00	38	10,45	6,67
12:53:00	38	10,44	6,70
12:54:00	38	10,44	6,70
12:55:00	38	10,43	6,72
12:56:00	38	10,43	6,72
12:57:00	38	10,42	6,75
12:58:00	38	10,42	6,75
12:59:00	38	10,41	6,77
13:00:00	38	10,41	6,77
13:01:00	38	10,41	6,80
13:02:00	38	10,40	6,82
13:03:00	38	10,40	6,82
13:04:00	38	10,39	6,85
13:05:00	38	10,39	6,85
13:06:00	38	10,39	6,87
13:07:00	38	10,38	6,90
13:08:00	38	10,38	6,90
13:09:00	38	10,38	6,90
13:10:00	38	10,37	6,93
13:11:00	38	10,36	6,95
13:12:00	38	10,36	6,95
13:13:00	38	10,36	6,98
13:14:00	38	10,36	6,98
13:15:00	38	10,35	7,00
13:16:00	38	10,35	7,00
13:17:00	38	10,34	7,03
13:18:00	38	10,34	7,03
13:19:00	38	10,33	7,06
13:20:00	38	10,32	7,08
13:21:00	38	10,32	7,08
13:22:00	38	10,32	7,11
13:23:00	38	10,32	7,11
13:24:00	38	10,31	7,14
13:25:00	38	10,31	7,14
13:26:00	38	10,30	7,16
13:27:00	38	10,30	7,16
13:28:00	38	10,30	7,19
13:29:00	38	10,30	7,19
13:30:00	38	10,29	7,22
13:31:00	38	10,29	7,22
13:32:00	38	10,28	7,25
13:33:00	38	10,27	7,27
13:34:00	38	10,27	7,27
13:35:00	38	10,27	7,27
13:36:00	38	10,27	7,30
13:37:00	38	10,26	7,33
13:38:00	38	10,26	7,33
13:39:00	38	10,25	7,36
13:40:00	38	10,25	7,36
13:41:00	38	10,25	7,36
13:42:00	38	10,24	7,38
13:43:00	38	10,23	7,41
13:44:00	38	10,23	7,41
13:45:00	38	10,23	7,41
13:46:00	38	10,23	7,44
13:47:00	38	10,22	7,47
13:48:00	38	10,22	7,47
13:49:00	38	10,21	7,50
13:50:00	38	10,21	7,50
13:51:00	38	10,21	7,52
13:52:00	38	10,21	7,52
13:53:00	38	10,21	7,52
13:54:00	38	10,20	7,55
13:55:00	38	10,19	7,58
13:56:00	38	10,19	7,58
13:57:00	38	10,18	7,61
13:58:00	38	10,18	7,61
13:59:00	38	10,18	7,64
14:00:00	38	10,18	7,64
14:01:00	38	10,17	7,67
14:02:00	38	10,17	7,67
14:03:00	38	10,16	7,70
14:04:00	38	10,16	7,70
14:05:00	38	10,15	7,73
14:06:00	38	10,15	7,73
14:07:00	38	10,14	7,76
14:08:00	38	10,14	7,76
14:09:00	38	10,14	7,78
14:10:00	38	10,14	7,78
14:11:00	38	10,13	7,81
14:12:00	38	10,13	7,81
14:13:00	38	10,12	7,84
14:14:00	38	10,12	7,84
14:15:00	38	10,11	7,87
14:16:00	38	10,11	7,87
14:17:00	38	10,11	7,87
14:18:00	38	10,11	7,90
14:19:00	38	10,11	7,90
14:20:00	38	10,10	7,93
14:21:00	38	10,10	7,93
14:22:00	38	10,09	7,96
14:23:00	38	10,09	7,96
14:24:00	38	10,09	7,99
14:25:00	38	10,09	7,99
14:26:00	38	10,08	8,02
14:27:00	38	10,08	8,02
14:28:00	38	10,07	8,06
14:29:00	38	10,07	8,06
14:30:00	38	10,06	8,09
14:31:00	38	10,06	8,09
14:32:00	38	10,06	8,09
14:33:00	38	10,05	8,12
14:34:00	38	10,05	8,12
14:35:00	38	10,05	8,15
14:36:00	38	10,05	8,15
14:37:00	38	10,04	8,18
14:38:00	38	10,04	8,18
14:39:00	38	10,03	8,21
14:40:00	38	10,03	8,21
14:41:00	38	10,02	8,24
14:42:00	38	10,02	8,24
14:43:00	38	10,02	8,24
14:44:00	38	10,02	8,27
14:45:00	38	10,02	8,27
14:46:00	38	10,01	8,30
14:47:00	38	10,01	8,30
14:48:00	38	10,00	8,34
14:49:00	38	10,00	8,34
14:50:00	38	10,00	8,37
14:51:00	38	10,00	8,37
14:52:00	38	10,00	8,37
14:53:00	38	9,99	8,40
14:54:00	38	9,99	8,40
14:55:00	38	9,98	8,43
14:56:00	38	9,98	8,43
14:57:00	38	9,97	8,46
14:58:00	38	9,97	8,46
14:59:00	38	9,96	8,50
15:00:00	38	9,96	8,50
15:01:00	38	9,96	8,50
15:02:00	38	9,96	8,53
15:03:00	38	9,95	8,56
15:04:00	38	9,95	8,56
15:05:00	38	9,95	8,56
15:06:00	38	9,94	8,60
15:07:00	38	9,94	8,60
15:08:00	38	9,94	8,60
15:09:00	38	9,93	8,63
15:10:00	38	9,93	8,63
15:11:00	38	9,93	8,66
15:12:00	38	9,93	8,66
15:13:00	38	9,93	8,66
15:14:00	38	9,92	8,69
15:15:00	38	9,92	8,69
15:16:00	38	9,91	8,73
15:17:00	38	9,91	8,73
15:18:00	38	9,91	8,73
15:19:00	38	9,91	8,76
15:20:00	38	9,91	8,76
15:21:00	38	9,90	8,80
15:22:00	38	9,90	8,80
15:23:00	38	9,90	8,80
15:24:00	38	9,89	8,83
15:25:00	38	9,89	8,83
15:26:00	38	9,88	8,86
15:27:00	38	9,88	8,86
15:28:00	38	9,88	8,90
15:29:00	38	9,88	8,90
15:30:00	38	9,88	8,90
15:31:00	38	9,87	8,93
15:32:00	38	9,87	8,93
15:33:00	38	9,87	8,93
15:34:00	38	9,86	8,97
15:35:00	38	9,86	8,97
15:36:00	38	9,85	9,00
15:37:00	38	9,85	9,00
15:38:00	38	9,85	9,00
15:39:00	38	9,84	9,04
15:40:00	38	9,84	9,04
15:41:00	38	9,84	9,04
15:42:00	38	9,84	9,07
15:43:00	38	9,84	9,07
15:44:00	38	9,83	9,11
15:45:00	38	9,83	9,11
15:46:00	38	9,83	9,11
15:47:00	38	9,82	9,14
15:48:00	38	9,82	9,14
15:49:00	38	9,82	9,18
15:50:00	38	9,82	9,18
15:51:00	38	9,82	9,18
15:52:00	38	9,81	9,21
15:53:00	38	9,81	9,21
15:54:00	38	9,80	9,25
15:55:00	38	9,80	9,25
15:56:00	38	9,80	9,25
15:57:00	38	9,79	9,28
15:58:00	38	9,79	9,28
15:59:00	38	9,79	9,28
16:00:00	38	9,79	9,32
16:01:00	38	9,79	9,32
16:02:00	38	9,78	9,35
16:03:00	38	9,78	9,35
16:04:00	38	9,78	9,35
16:05:00	38	9,77	9,39
16:06:00	38	9,77	9,39
16:07:00	38	9,77	9,39
16:08:00	38	9,76	9,43
16:09:00	38	9,76	9,43
16:10:00	38	9,76	9,43
16:11:00	38	9,75	9,46
16:12:00	38	9,75	9,46
16:13:00	38	9,75	9,46
16:14:00	38	9,75	9,50
16:15:00	38	9,75	9,50
16:16:00	38	9,75	9,50
16:17:00	38	9,74	9,54
16:18:00	38	9,74	9,54
16:19:00	38	9,74	9,54
16:20:00	38	9,74	9,54
16:21:00	38	9,73	9,57
16:22:00	38	9,73	9,57
16:23:00	38	9,73	9,61
16:24:00	38	9,73	9,61
16:25:00	38	9,73	9,61
16:26:00	38	9,72	9,65
16:27:00	38	9,72	9,65
16:28:00	38	9,72	9,65
16:29:00	38	9,71	9,69
16:30:00	38	9,71	9,69
16:31:00	38	9,71	9,69
16:32:00	38	9,71	9,69
16:33:00	38	9,70	9,72
16:34:00	38	9,70	9,72
16:35:00	38	9,70	9,76
16:36:00	38	9,70	9,76
16:37:00	38	9,70	9,76
16:38:00	38	9,69	9,80
16:39:00	38	9,69	9,80
16:40:00	38	9,69	9,80
16:41:00	38	9,68	9,84
16:42:00	38	9,68	9,84
16:43:00	38	9,68	9,84
16:44:00	38	9,67	9,88
16:45:00	38	9,67	9,88
16:46:00	38	9,67	9,88
16:47:00	38	9,66	9,92
16:48:00	38	9,66	9,92
16:49:00	38	9,66	9,92
16:50:00	38	9,66	9,95
16:51:00	38	9,66	9,95
16:52:00	38	9,66	9,95
16:53:00	38	9,65	9,99
16:54:00	38	9,65	9,99
16:55:00	38	9,65	9,99
16:56:00	38	9,65	9,99
16:57:00	38	9,64	10,03
16:58:00	38	9,64	10,03
16:59:00	38	9,64	10,03
17:00:00	38	9,64	10,07
17:01:00	38	9,64	10,07
17:02:00	38	9,64	10,07
17:03:00	38	9,63	10,11
17:04:00	38	9,63	10,11
17:05:00	38	9,63	10,11
17:06:00	38	9,62	10,15
17:07:00	38	9,62	10,15
17:08:00	38	9,62	10,15
17:09:00	38	9,61	10,19
17:10:00	38	9,61	10,19
17:11:00	38	9,61	10,19
17:12:00	38	9,61	10,19
17:13:00	38	9,61	10,23
17:14:00	38	9,61	10,23
17:15:00	38	9,61	10,23
17:16:00	38	9,60	10,27
17:17:00	38	9,60	10,27
17:18:00	38	9,60	10,27
17:19:00	38	9,59	10,31
17:20:00	38	9,59	10,31

File: project-root/data/Data Acquisition/Data Acquisition/2004 year (80)/UCA R Kogalym G1900+5%SMS+1%CD-12+0.4%R-7(Permofrost).txt
--Test Summary--
Full Path and File Name	
Instrument Name	4262R
Instrument Type	Model 4262 Twin Cell UCA
Instrument Serial Number	111R
Test Start Date	08.10.2004
Test Start Time	2:52:03
Test Stop Date	09.10.2004
Test Stop Time	1:11:42
Test Length	22:19:39
Final Sample Time Offset	22:19:00
Controller Schedule Name	
Sampling Period	60 seconds
Comments	T:15(30)
Information	WellID	
Information	Customer	Kogalym
Information	EngName	
Information	CementClass	PCT-I-G
Information	CementMfr	Duckerhoff
Information	Additives	5%SMS+1%CD-12+0.4%R-7
Information	Density	1900
Information	BHCT	0
Information	BHST	0
Information	FluidLoss	
Information	JobType	Fast Set Slurry
Calculated Value	CS_50	8:08:00
Calculated Value	CS_500	N/A
Calculated Value	CS_Time8h	0,33 MPa
Calculated Value	CS_Time16h	1,33 MPa
Calculated Value	CS_Time24h	N/A
Calculated Value	CS_Time48h	N/A
Calculated Value	CS_Time72h	N/A
Calculated Curve	Compressive Strength	Compressive strength type B (more than 14 lb/gal)
Initial Temperature (°C)	23 °C
Final Temperature (°C)	17 °C
Initial Transit Time (microsec/in)	15,52 microsec/in
Final Transit Time (microsec/in)	11,83 microsec/in
Initial Compressive Strength (MPa)	0,00 MPa
Final Compressive Strength (MPa)	3,03 MPa
--Data--
Time (HH:MM:SS)	Temperature (°C)	Transit Time (microsec/in)	Compressive Strength (MPa)
0:00:00	23	15,52	0,00
0:01:00	23	15,53	0,00
0:02:00	23	15,52	0,00
0:03:00	23	15,51	0,00
0:04:00	22	15,51	0,00
0:05:00	22	15,51	0,00
0:06:00	22	15,51	0,01
0:07:00	22	15,51	0,01
0:08:00	22	15,51	0,01
0:09:00	22	15,50	0,01
0:10:00	22	15,51	0,01
0:11:00	21	15,49	0,01
0:12:00	21	15,48	0,01
0:13:00	22	15,48	0,01
0:14:00	21	15,48	0,02
0:15:00	21	15,48	0,01
0:16:00	21	15,48	0,02
0:17:00	21	15,48	0,02
0:18:00	21	15,48	0,02
0:19:00	21	15,48	0,02
0:20:00	21	15,48	0,02
0:21:00	21	15,47	0,02
0:22:00	20	15,47	0,02
0:23:00	20	15,46	0,02
0:24:00	20	15,46	0,02
0:25:00	20	15,45	0,02
0:26:00	20	15,45	0,02
0:27:00	20	15,45	0,02
0:28:00	20	15,45	0,02
0:29:00	20	15,45	0,02
0:30:00	20	15,45	0,02
0:31:00	19	15,45	0,02
0:32:00	19	15,45	0,02
0:33:00	20	15,45	0,02
0:34:00	19	15,45	0,02
0:35:00	19	15,45	0,02
0:36:00	19	15,45	0,03
0:37:00	19	15,45	0,03
0:38:00	19	15,45	0,03
0:39:00	19	15,43	0,03
0:40:00	19	15,43	0,03
0:41:00	19	15,43	0,03
0:42:00	19	15,43	0,03
0:43:00	19	15,42	0,04
0:44:00	19	15,42	0,04
0:45:00	19	15,42	0,04
0:46:00	19	15,42	0,04
0:47:00	19	15,42	0,04
0:48:00	18	15,42	0,04
0:49:00	18	15,42	0,04
0:50:00	18	15,42	0,04
0:51:00	18	15,42	0,04
0:52:00	18	15,42	0,04
0:53:00	18	15,42	0,04
0:54:00	18	15,42	0,04
0:55:00	18	15,42	0,04
0:56:00	18	15,41	0,04
0:57:00	18	15,41	0,04
0:58:00	18	15,41	0,04
0:59:00	18	15,40	0,04
1:00:00	18	15,40	0,04
1:01:00	18	15,39	0,05
1:02:00	17	15,39	0,05
1:03:00	18	15,39	0,05
1:04:00	18	15,39	0,05
1:05:00	18	15,39	0,05
1:06:00	18	15,39	0,05
1:07:00	18	15,39	0,05
1:08:00	17	15,39	0,05
1:09:00	17	15,39	0,05
1:10:00	17	15,39	0,05
1:11:00	18	15,39	0,05
1:12:00	17	15,39	0,05
1:13:00	18	15,39	0,05
1:14:00	17	15,39	0,05
1:15:00	17	15,37	0,06
1:16:00	17	15,38	0,05
1:17:00	17	15,37	0,06
1:18:00	17	15,36	0,06
1:19:00	17	15,36	0,06
1:20:00	18	15,36	0,06
1:21:00	18	15,36	0,06
1:22:00	17	15,36	0,06
1:23:00	17	15,36	0,06
1:24:00	18	15,36	0,06
1:25:00	17	15,36	0,06
1:26:00	17	15,36	0,06
1:27:00	17	15,36	0,06
1:28:00	17	15,36	0,06
1:29:00	17	15,35	0,06
1:30:00	17	15,35	0,06
1:31:00	17	15,35	0,06
1:32:00	17	15,35	0,06
1:33:00	17	15,35	0,06
1:34:00	17	15,35	0,06
1:35:00	17	15,35	0,06
1:36:00	17	15,35	0,06
1:37:00	17	15,35	0,06
1:38:00	17	15,34	0,07
1:39:00	17	15,35	0,06
1:40:00	17	15,33	0,07
1:41:00	17	15,33	0,07
1:42:00	17	15,33	0,07
1:43:00	17	15,33	0,07
1:44:00	17	15,33	0,07
1:45:00	17	15,33	0,07
1:46:00	17	15,33	0,07
1:47:00	17	15,33	0,07
1:48:00	17	15,33	0,07
1:49:00	16	15,32	0,08
1:50:00	17	15,32	0,08
1:51:00	16	15,31	0,08
1:52:00	16	15,31	0,08
1:53:00	17	15,31	0,08
1:54:00	17	15,31	0,08
1:55:00	17	15,31	0,08
1:56:00	17	15,31	0,08
1:57:00	17	15,31	0,08
1:58:00	17	15,31	0,08
1:59:00	17	15,31	0,08
2:00:00	17	15,31	0,08
2:01:00	17	15,30	0,08
2:02:00	17	15,31	0,08
2:03:00	17	15,30	0,08
2:04:00	17	15,30	0,08
2:05:00	17	15,30	0,08
2:06:00	17	15,29	0,09
2:07:00	17	15,29	0,09
2:08:00	16	15,29	0,09
2:09:00	17	15,29	0,09
2:10:00	16	15,29	0,09
2:11:00	17	15,28	0,09
2:12:00	17	15,28	0,09
2:13:00	17	15,28	0,09
2:14:00	17	15,27	0,09
2:15:00	16	15,27	0,09
2:16:00	16	15,27	0,09
2:17:00	17	15,27	0,09
2:18:00	17	15,27	0,10
2:19:00	17	15,27	0,10
2:20:00	17	15,27	0,10
2:21:00	17	15,27	0,10
2:22:00	17	15,27	0,10
2:23:00	17	15,27	0,10
2:24:00	17	15,27	0,10
2:25:00	17	15,26	0,10
2:26:00	17	15,26	0,10
2:27:00	17	15,26	0,10
2:28:00	17	15,25	0,10
2:29:00	17	15,25	0,10
2:30:00	17	15,25	0,10
2:31:00	17	15,25	0,10
2:32:00	17	15,25	0,10
2:33:00	17	15,25	0,10
2:34:00	16	15,24	0,11
2:35:00	17	15,24	0,11
2:36:00	17	15,24	0,11
2:37:00	17	15,24	0,11
2:38:00	17	15,24	0,11
2:39:00	17	15,24	0,11
2:40:00	17	15,23	0,11
2:41:00	17	15,23	0,11
2:42:00	16	15,23	0,11
2:43:00	17	15,23	0,11
2:44:00	17	15,23	0,11
2:45:00	16	15,23	0,11
2:46:00	17	15,23	0,11
2:47:00	17	15,23	0,11
2:48:00	17	15,23	0,11
2:49:00	17	15,23	0,11
2:50:00	17	15,22	0,11
2:51:00	16	15,22	0,11
2:52:00	17	15,22	0,11
2:53:00	17	15,22	0,11
2:54:00	16	15,21	0,12
2:55:00	17	15,21	0,12
2:56:00	17	15,21	0,12
2:57:00	17	15,21	0,12
2:58:00	17	15,21	0,12
2:59:00	16	15,20	0,12
3:00:00	16	15,20	0,12
3:01:00	17	15,20	0,12
3:02:00	17	15,20	0,12
3:03:00	17	15,19	0,13
3:04:00	17	15,19	0,13
3:05:00	17	15,19	0,13
3:06:00	17	15,19	0,13
3:07:00	16	15,18	0,13
3:08:00	17	15,18	0,13
3:09:00	17	15,18	0,13
3:10:00	17	15,18	0,13
3:11:00	17	15,18	0,13
3:12:00	16	15,18	0,13
3:13:00	17	15,18	0,13
3:14:00	16	15,18	0,13
3:15:00	17	15,18	0,13
3:16:00	17	15,18	0,13
3:17:00	16	15,17	0,14
3:18:00	17	15,18	0,13
3:19:00	17	15,17	0,14
3:20:00	17	15,17	0,14
3:21:00	17	15,17	0,14
3:22:00	17	15,17	0,14
3:23:00	17	15,16	0,14
3:24:00	17	15,16	0,14
3:25:00	17	15,16	0,14
3:26:00	17	15,16	0,14
3:27:00	17	15,15	0,14
3:28:00	17	15,15	0,14
3:29:00	16	15,15	0,14
3:30:00	17	15,15	0,14
3:31:00	17	15,15	0,14
3:32:00	17	15,15	0,14
3:33:00	17	15,15	0,14
3:34:00	17	15,15	0,14
3:35:00	17	15,15	0,14
3:36:00	17	15,15	0,14
3:37:00	16	15,15	0,14
3:38:00	17	15,15	0,14
3:39:00	17	15,15	0,14
3:40:00	16	15,15	0,14
3:41:00	17	15,15	0,14
3:42:00	16	15,13	0,15
3:43:00	17	15,13	0,15
3:44:00	17	15,12	0,15
3:45:00	17	15,12	0,15
3:46:00	17	15,12	0,15
3:47:00	17	15,12	0,15
3:48:00	17	15,12	0,16
3:49:00	17	15,12	0,16
3:50:00	16	15,12	0,16
3:51:00	16	15,12	0,16
3:52:00	17	15,12	0,16
3:53:00	16	15,12	0,16
3:54:00	17	15,11	0,16
3:55:00	17	15,11	0,16
3:56:00	17	15,11	0,16
3:57:00	16	15,11	0,16
3:58:00	17	15,11	0,16
3:59:00	16	15,10	0,16
4:00:00	16	15,10	0,16
4:01:00	16	15,10	0,16
4:02:00	16	15,10	0,16
4:03:00	16	15,10	0,16
4:04:00	16	15,10	0,16
4:05:00	17	15,10	0,16
4:06:00	16	15,09	0,17
4:07:00	16	15,09	0,17
4:08:00	16	15,09	0,17
4:09:00	16	15,09	0,17
4:10:00	16	15,09	0,17
4:11:00	17	15,09	0,17
4:12:00	17	15,09	0,17
4:13:00	17	15,08	0,17
4:14:00	16	15,08	0,17
4:15:00	16	15,08	0,17
4:16:00	17	15,08	0,17
4:17:00	16	15,08	0,17
4:18:00	17	15,08	0,17
4:19:00	17	15,07	0,18
4:20:00	17	15,07	0,18
4:21:00	17	15,08	0,17
4:22:00	17	15,07	0,18
4:23:00	17	15,07	0,18
4:24:00	17	15,08	0,17
4:25:00	16	15,07	0,18
4:26:00	16	15,07	0,18
4:27:00	17	15,07	0,18
4:28:00	17	15,06	0,18
4:29:00	17	15,06	0,18
4:30:00	16	15,05	0,19
4:31:00	17	15,05	0,19
4:32:00	17	15,05	0,19
4:33:00	17	15,05	0,19
4:34:00	17	15,05	0,19
4:35:00	17	15,04	0,19
4:36:00	17	15,04	0,19
4:37:00	16	15,04	0,19
4:38:00	16	15,04	0,19
4:39:00	17	15,04	0,19
4:40:00	16	15,04	0,19
4:41:00	17	15,03	0,19
4:42:00	17	15,03	0,19
4:43:00	17	15,03	0,19
4:44:00	17	15,03	0,19
4:45:00	17	15,03	0,19
4:46:00	17	15,03	0,19
4:47:00	17	15,03	0,19
4:48:00	17	15,03	0,20
4:49:00	16	15,03	0,20
4:50:00	17	15,03	0,20
4:51:00	17	15,03	0,20
4:52:00	17	15,03	0,20
4:53:00	16	15,02	0,20
4:54:00	16	15,02	0,20
4:55:00	17	15,02	0,20
4:56:00	17	15,01	0,20
4:57:00	17	15,01	0,20
4:58:00	16	15,01	0,20
4:59:00	17	15,01	0,20
5:00:00	17	15,00	0,21
5:01:00	16	15,00	0,21
5:02:00	17	15,01	0,20
5:03:00	17	15,01	0,20
5:04:00	17	15,00	0,21
5:05:00	17	15,00	0,21
5:06:00	16	15,00	0,21
5:07:00	17	15,00	0,21
5:08:00	17	15,00	0,21
5:09:00	17	15,00	0,21
5:10:00	17	15,00	0,21
5:11:00	16	15,00	0,21
5:12:00	17	15,00	0,21
5:13:00	17	14,99	0,21
5:14:00	17	14,98	0,22
5:15:00	16	14,98	0,22
5:16:00	17	14,98	0,22
5:17:00	17	14,98	0,22
5:18:00	17	14,98	0,22
5:19:00	16	14,98	0,22
5:20:00	17	14,97	0,22
5:21:00	17	14,97	0,22
5:22:00	17	14,97	0,22
5:23:00	17	14,97	0,22
5:24:00	17	14,97	0,22
5:25:00	17	14,97	0,22
5:26:00	17	14,97	0,22
5:27:00	17	14,97	0,22
5:28:00	17	14,97	0,22
5:29:00	17	14,97	0,22
5:30:00	16	14,97	0,22
5:31:00	17	14,96	0,23
5:32:00	17	14,97	0,22
5:33:00	17	14,97	0,22
5:34:00	17	14,96	0,23
5:35:00	17	14,96	0,23
5:36:00	17	14,96	0,23
5:37:00	17	14,96	0,23
5:38:00	17	14,95	0,23
5:39:00	17	14,95	0,23
5:40:00	17	14,95	0,23
5:41:00	17	14,95	0,23
5:42:00	17	14,95	0,23
5:43:00	17	14,95	0,23
5:44:00	17	14,95	0,23
5:45:00	17	14,95	0,23
5:46:00	17	14,95	0,23
5:47:00	17	14,95	0,23
5:48:00	17	14,95	0,23
5:49:00	17	14,95	0,23
5:50:00	17	14,94	0,24
5:51:00	17	14,94	0,24
5:52:00	17	14,93	0,24
5:53:00	17	14,93	0,24
5:54:00	17	14,92	0,24
5:55:00	17	14,92	0,24
5:56:00	17	14,92	0,24
5:57:00	17	14,92	0,24
5:58:00	17	14,92	0,24
5:59:00	17	14,92	0,24
6:00:00	17	14,92	0,24
6:01:00	17	14,92	0,24
6:02:00	17	14,92	0,24
6:03:00	17	14,92	0,24
6:04:00	17	14,91	0,25
6:05:00	17	14,91	0,25
6:06:00	17	14,91	0,25
6:07:00	17	14,92	0,24
6:08:00	17	14,91	0,25
6:09:00	17	14,91	0,25
6:10:00	17	14,90	0,25
6:11:00	17	14,90	0,25
6:12:00	17	14,90	0,25
6:13:00	17	14,89	0,26
6:14:00	17	14,89	0,26
6:15:00	17	14,89	0,26
6:16:00	17	14,89	0,26
6:17:00	17	14,89	0,26
6:18:00	17	14,89	0,26
6:19:00	17	14,89	0,26
6:20:00	17	14,89	0,26
6:21:00	17	14,89	0,26
6:22:00	17	14,88	0,26
6:23:00	17	14,88	0,26
6:24:00	17	14,88	0,26
6:25:00	17	14,88	0,26
6:26:00	17	14,88	0,26
6:27:00	17	14,88	0,26
6:28:00	17	14,88	0,26
6:29:00	17	14,88	0,26
6:30:00	17	14,88	0,26
6:31:00	17	14,88	0,26
6:32:00	17	14,88	0,26
6:33:00	17	14,87	0,27
6:34:00	17	14,87	0,27
6:35:00	17	14,86	0,27
6:36:00	17	14,86	0,27
6:37:00	17	14,86	0,27
6:38:00	17	14,86	0,27
6:39:00	17	14,86	0,27
6:40:00	17	14,86	0,27
6:41:00	17	14,86	0,27
6:42:00	17	14,86	0,27
6:43:00	17	14,86	0,27
6:44:00	17	14,86	0,27
6:45:00	17	14,86	0,27
6:46:00	17	14,86	0,27
6:47:00	17	14,86	0,27
6:48:00	17	14,86	0,27
6:49:00	17	14,84	0,28
6:50:00	17	14,84	0,28
6:51:00	17	14,84	0,28
6:52:00	17	14,84	0,28
6:53:00	17	14,84	0,28
6:54:00	17	14,84	0,28
6:55:00	17	14,83	0,28
6:56:00	17	14,83	0,28
6:57:00	17	14,83	0,28
6:58:00	17	14,83	0,28
6:59:00	16	14,83	0,28
7:00:00	17	14,83	0,28
7:01:00	17	14,82	0,29
7:02:00	17	14,82	0,29
7:03:00	17	14,82	0,29
7:04:00	17	14,82	0,29
7:05:00	17	14,82	0,29
7:06:00	17	14,82	0,29
7:07:00	16	14,82	0,29
7:08:00	17	14,82	0,29
7:09:00	16	14,82	0,29
7:10:00	17	14,82	0,29
7:11:00	17	14,81	0,29
7:12:00	17	14,81	0,29
7:13:00	16	14,81	0,29
7:14:00	17	14,81	0,29
7:15:00	17	14,81	0,29
7:16:00	17	14,80	0,30
7:17:00	17	14,80	0,30
7:18:00	17	14,80	0,30
7:19:00	17	14,80	0,30
7:20:00	17	14,80	0,30
7:21:00	16	14,80	0,30
7:22:00	17	14,79	0,30
7:23:00	17	14,79	0,30
7:24:00	17	14,79	0,30
7:25:00	17	14,79	0,30
7:26:00	17	14,79	0,30
7:27:00	16	14,79	0,30
7:28:00	17	14,79	0,30
7:29:00	17	14,79	0,30
7:30:00	17	14,79	0,30
7:31:00	17	14,78	0,31
7:32:00	16	14,78	0,31
7:33:00	17	14,78	0,31
7:34:00	17	14,78	0,31
7:35:00	17	14,78	0,31
7:36:00	16	14,78	0,31
7:37:00	17	14,78	0,31
7:38:00	16	14,77	0,31
7:39:00	17	14,77	0,31
7:40:00	17	14,76	0,32
7:41:00	17	14,76	0,32
7:42:00	17	14,76	0,32
7:43:00	16	14,76	0,32
7:44:00	17	14,75	0,32
7:45:00	16	14,75	0,32
7:46:00	17	14,75	0,32
7:47:00	17	14,75	0,32
7:48:00	16	14,74	0,33
7:49:00	17	14,74	0,33
7:50:00	16	14,74	0,33
7:51:00	17	14,74	0,33
7:52:00	17	14,74	0,33
7:53:00	17	14,74	0,33
7:54:00	17	14,73	0,33
7:55:00	17	14,73	0,33
7:56:00	17	14,73	0,33
7:57:00	16	14,73	0,33
7:58:00	17	14,73	0,33
7:59:00	17	14,73	0,33
8:00:00	16	14,73	0,33
8:01:00	17	14,73	0,33
8:02:00	17	14,73	0,33
8:03:00	17	14,73	0,33
8:04:00	17	14,72	0,34
8:05:00	17	14,72	0,34
8:06:00	17	14,72	0,34
8:07:00	17	14,71	0,34
8:08:00	17	14,71	0,34
8:09:00	17	14,71	0,34
8:10:00	17	14,71	0,34
8:11:00	17	14,70	0,34
8:12:00	17	14,70	0,34
8:13:00	17	14,70	0,34
8:14:00	17	14,70	0,35
8:15:00	17	14,70	0,35
8:16:00	17	14,70	0,35
8:17:00	17	14,69	0,35
8:18:00	17	14,69	0,35
8:19:00	17	14,69	0,35
8:20:00	17	14,69	0,35
8:21:00	17	14,69	0,35
8:22:00	17	14,69	0,35
8:23:00	17	14,69	0,35
8:24:00	17	14,68	0,35
8:25:00	17	14,68	0,35
8:26:00	17	14,68	0,35
8:27:00	17	14,68	0,35
8:28:00	17	14,68	0,35
8:29:00	17	14,68	0,35
8:30:00	17	14,66	0,37
8:31:00	17	14,66	0,37
8:32:00	17	14,66	0,37
8:33:00	17	14,66	0,37
8:34:00	17	14,65	0,37
8:35:00	17	14,65	0,37
8:36:00	17	14,65	0,37
8:37:00	17	14,65	0,37
8:38:00	17	14,65	0,37
8:39:00	17	14,64	0,37
8:40:00	17	14,64	0,37
8:41:00	17	14,64	0,38
8:42:00	17	14,64	0,38
8:43:00	17	14,64	0,38
8:44:00	16	14,64	0,38
8:45:00	16	14,64	0,38
8:46:00	17	14,63	0,38
8:47:00	17	14,63	0,38
8:48:00	17	14,63	0,38
8:49:00	17	14,63	0,38
8:50:00	17	14,62	0,38
8:51:00	17	14,62	0,38
8:52:00	17	14,62	0,38
8:53:00	17	14,61	0,39
8:54:00	17	14,61	0,39
8:55:00	17	14,61	0,39
8:56:00	17	14,61	0,39
8:57:00	17	14,61	0,39
8:58:00	17	14,61	0,39
8:59:00	16	14,61	0,39
9:00:00	17	14,61	0,39
9:01:00	17	14,61	0,39
9:02:00	17	14,61	0,39
9:03:00	17	14,60	0,40
9:04:00	17	14,60	0,40
9:05:00	17	14,59	0,40
9:06:00	17	14,58	0,40
9:07:00	17	14,58	0,40
9:08:00	16	14,58	0,40
9:09:00	17	14,58	0,41
9:10:00	17	14,58	0,41
9:11:00	17	14,58	0,41
9:12:00	17	14,58	0,41
9:13:00	17	14,58	0,41
9:14:00	17	14,58	0,41
9:15:00	17	14,58	0,41
9:16:00	17	14,58	0,41
9:17:00	17	14,57	0,41
9:18:00	16	14,57	0,41
9:19:00	17	14,57	0,41
9:20:00	17	14,57	0,41
9:21:00	17	14,56	0,42
9:22:00	17	14,55	0,42
9:23:00	17	14,55	0,42
9:24:00	17	14,55	0,42
9:25:00	17	14,55	0,42
9:26:00	17	14,54	0,43
9:27:00	17	14,54	0,43
9:28:00	17	14,53	0,43
9:29:00	17	14,53	0,43
9:30:00	17	14,53	0,43
9:31:00	17	14,52	0,43
9:32:00	17	14,52	0,43
9:33:00	17	14,52	0,43
9:34:00	17	14,52	0,43
9:35:00	17	14,52	0,43
9:36:00	17	14,52	0,44
9:37:00	17	14,52	0,44
9:38:00	16	14,52	0,44
9:39:00	17	14,51	0,44
9:40:00	17	14,51	0,44
9:41:00	17	14,51	0,44
9:42:00	17	14,50	0,45
9:43:00	17	14,50	0,45
9:44:00	17	14,50	0,45
9:45:00	17	14,50	0,45
9:46:00	17	14,50	0,45
9:47:00	17	14,49	0,45
9:48:00	17	14,49	0,45
9:49:00	17	14,49	0,45
9:50:00	17	14,49	0,45
9:51:00	17	14,48	0,46
9:52:00	17	14,48	0,46
9:53:00	17	14,47	0,46
9:54:00	17	14,47	0,46
9:55:00	17	14,47	0,46
9:56:00	16	14,47	0,46
9:57:00	17	14,47	0,46
9:58:00	17	14,46	0,47
9:59:00	17	14,46	0,47
10:00:00	17	14,46	0,47
10:01:00	17	14,46	0,47
10:02:00	17	14,46	0,47
10:03:00	17	14,46	0,47
10:04:00	17	14,46	0,47
10:05:00	17	14,46	0,47
10:06:00	17	14,45	0,47
10:07:00	17	14,43	0,48
10:08:00	17	14,43	0,48
10:09:00	17	14,43	0,48
10:10:00	17	14,43	0,49
10:11:00	17	14,43	0,49
10:12:00	17	14,43	0,49
10:13:00	17	14,43	0,49
10:14:00	17	14,42	0,49
10:15:00	17	14,42	0,49
10:16:00	17	14,42	0,49
10:17:00	17	14,41	0,49
10:18:00	17	14,41	0,49
10:19:00	17	14,41	0,49
10:20:00	17	14,40	0,50
10:21:00	17	14,40	0,50
10:22:00	17	14,40	0,50
10:23:00	17	14,40	0,50
10:24:00	17	14,39	0,51
10:25:00	17	14,39	0,51
10:26:00	17	14,38	0,51
10:27:00	17	14,38	0,51
10:28:00	17	14,38	0,51
10:29:00	17	14,37	0,52
10:30:00	17	14,37	0,52
10:31:00	17	14,37	0,52
10:32:00	17	14,37	0,52
10:33:00	17	14,37	0,52
10:34:00	17	14,37	0,52
10:35:00	17	14,37	0,52
10:36:00	17	14,36	0,52
10:37:00	17	14,36	0,52
10:38:00	17	14,35	0,53
10:39:00	17	14,35	0,53
10:40:00	17	14,35	0,53
10:41:00	17	14,34	0,53
10:42:00	16	14,34	0,53
10:43:00	17	14,34	0,53
10:44:00	17	14,34	0,53
10:45:00	17	14,34	0,54
10:46:00	17	14,34	0,54
10:47:00	17	14,34	0,54
10:48:00	17	14,33	0,54
10:49:00	17	14,32	0,55
10:50:00	17	14,32	0,55
10:51:00	17	14,31	0,55
10:52:00	17	14,31	0,55
10:53:00	17	14,31	0,55
10:54:00	16	14,31	0,55
10:55:00	17	14,31	0,55
10:56:00	17	14,30	0,56
10:57:00	17	14,30	0,56
10:58:00	17	14,30	0,56
10:59:00	17	14,30	0,56
11:00:00	17	14,30	0,56
11:01:00	17	14,29	0,56
11:02:00	17	14,29	0,56
11:03:00	17	14,29	0,56
11:04:00	17	14,28	0,57
11:05:00	17	14,28	0,57
11:06:00	17	14,28	0,57
11:07:00	16	14,28	0,57
11:08:00	17	14,26	0,58
11:09:00	17	14,26	0,58
11:10:00	17	14,26	0,58
11:11:00	17	14,25	0,58
11:12:00	17	14,25	0,58
11:13:00	17	14,25	0,58
11:14:00	17	14,25	0,59
11:15:00	17	14,25	0,59
11:16:00	17	14,24	0,59
11:17:00	17	14,24	0,59
11:18:00	17	14,24	0,59
11:19:00	17	14,24	0,59
11:20:00	17	14,23	0,60
11:21:00	16	14,23	0,60
11:22:00	17	14,22	0,60
11:23:00	17	14,22	0,60
11:24:00	17	14,22	0,61
11:25:00	17	14,22	0,61
11:26:00	17	14,22	0,61
11:27:00	17	14,22	0,61
11:28:00	17	14,21	0,61
11:29:00	17	14,21	0,61
11:30:00	17	14,20	0,61
11:31:00	17	14,20	0,61
11:32:00	17	14,20	0,61
11:33:00	17	14,19	0,62
11:34:00	17	14,19	0,62
11:35:00	17	14,19	0,62
11:36:00	17	14,18	0,63
11:37:00	17	14,18	0,63
11:38:00	17	14,17	0,63
11:39:00	17	14,17	0,63
11:40:00	17	14,16	0,64
11:41:00	17	14,16	0,64
11:42:00	17	14,16	0,64
11:43:00	17	14,16	0,64
11:44:00	17	14,16	0,64
11:45:00	17	14,16	0,64
11:46:00	17	14,16	0,64
11:47:00	17	14,16	0,64
11:48:00	17	14,15	0,65
11:49:00	17	14,15	0,65
11:50:00	17	14,15	0,65
11:51:00	17	14,14	0,65
11:52:00	16	14,14	0,65
11:53:00	17	14,13	0,66
11:54:00	17	14,13	0,66
11:55:00	17	14,12	0,66
11:56:00	17	14,12	0,66
11:57:00	16	14,11	0,67
11:58:00	17	14,11	0,67
11:59:00	17	14,10	0,67
12:00:00	17	14,10	0,67
12:01:00	17	14,10	0,67
12:02:00	17	14,10	0,68
12:03:00	17	14,10	0,68
12:04:00	16	14,09	0,68
12:05:00	17	14,09	0,68
12:06:00	17	14,08	0,69
12:07:00	17	14,08	0,69
12:08:00	17	14,08	0,69
12:09:00	17	14,07	0,69
12:10:00	17	14,07	0,69
12:11:00	17	14,07	0,70
12:12:00	17	14,07	0,70
12:13:00	16	14,06	0,70
12:14:00	17	14,07	0,70
12:15:00	17	14,06	0,70
12:16:00	16	14,05	0,71
12:17:00	17	14,05	0,71
12:18:00	16	14,04	0,71
12:19:00	17	14,04	0,71
12:20:00	17	14,04	0,71
12:21:00	16	14,04	0,72
12:22:00	17	14,04	0,72
12:23:00	17	14,03	0,72
12:24:00	17	14,02	0,73
12:25:00	16	14,02	0,73
12:26:00	17	14,02	0,73
12:27:00	17	14,01	0,73
12:28:00	17	14,01	0,73
12:29:00	16	14,01	0,73
12:30:00	17	14,01	0,73
12:31:00	17	14,01	0,73
12:32:00	17	14,01	0,73
12:33:00	17	14,00	0,74
12:34:00	17	14,00	0,74
12:35:00	17	14,00	0,74
12:36:00	17	13,99	0,74
12:37:00	17	13,99	0,74
12:38:00	17	13,98	0,75
12:39:00	17	13,98	0,75
12:40:00	17	13,97	0,76
12:41:00	17	13,97	0,76
12:42:00	17	13,96	0,76
12:43:00	17	13,96	0,76
12:44:00	17	13,96	0,76
12:45:00	17	13,95	0,77
12:46:00	17	13,95	0,77
12:47:00	17	13,95	0,77
12:48:00	16	13,95	0,77
12:49:00	17	13,94	0,78
12:50:00	17	13,94	0,78
12:51:00	17	13,93	0,78
12:52:00	17	13,93	0,78
12:53:00	16	13,93	0,78
12:54:00	17	13,92	0,79
12:55:00	17	13,92	0,79
12:56:00	17	13,92	0,79
12:57:00	17	13,92	0,79
12:58:00	17	13,91	0,80
12:59:00	17	13,91	0,80
13:00:00	17	13,91	0,80
13:01:00	17	13,90	0,80
13:02:00	17	13,90	0,80
13:03:00	17	13,90	0,80
13:04:00	17	13,89	0,81
13:05:00	17	13,89	0,81
13:06:00	17	13,89	0,81
13:07:00	17	13,88	0,82
13:08:00	17	13,88	0,82
13:09:00	17	13,87	0,82
13:10:00	17	13,87	0,82
13:11:00	17	13,86	0,83
13:12:00	17	13,86	0,83
13:13:00	17	13,86	0,83
13:14:00	17	13,86	0,83
13:15:00	17	13,85	0,84
13:16:00	17	13,85	0,84
13:17:00	17	13,85	0,84
13:18:00	16	13,85	0,84
13:19:00	17	13,84	0,84
13:20:00	17	13,84	0,84
13:21:00	17	13,83	0,85
13:22:00	17	13,83	0,85
13:23:00	17	13,83	0,85
13:24:00	16	13,83	0,85
13:25:00	17	13,81	0,87
13:26:00	17	13,81	0,87
13:27:00	17	13,81	0,87
13:28:00	17	13,80	0,87
13:29:00	17	13,80	0,87
13:30:00	17	13,80	0,88
13:31:00	17	13,80	0,88
13:32:00	17	13,79	0,88
13:33:00	17	13,79	0,88
13:34:00	17	13,78	0,89
13:35:00	17	13,77	0,89
13:36:00	17	13,77	0,89
13:37:00	17	13,77	0,89
13:38:00	17	13,77	0,90
13:39:00	17	13,77	0,90
13:40:00	17	13,76	0,90
13:41:00	17	13,76	0,90
13:42:00	17	13,76	0,90
13:43:00	17	13,75	0,91
13:44:00	16	13,75	0,91
13:45:00	17	13,75	0,91
13:46:00	17	13,75	0,91
13:47:00	17	13,74	0,92
13:48:00	16	13,73	0,92
13:49:00	16	13,73	0,92
13:50:00	17	13,72	0,93
13:51:00	17	13,72	0,93
13:52:00	17	13,71	0,93
13:53:00	17	13,71	0,93
13:54:00	17	13,71	0,94
13:55:00	17	13,71	0,94
13:56:00	17	13,70	0,94
13:57:00	17	13,70	0,94
13:58:00	17	13,69	0,95
13:59:00	17	13,69	0,95
14:00:00	17	13,69	0,96
14:01:00	17	13,69	0,96
14:02:00	17	13,69	0,96
14:03:00	17	13,68	0,96
14:04:00	17	13,68	0,96
14:05:00	17	13,67	0,97
14:06:00	17	13,67	0,97
14:07:00	17	13,67	0,97
14:08:00	17	13,66	0,97
14:09:00	17	13,66	0,97
14:10:00	17	13,66	0,98
14:11:00	17	13,66	0,98
14:12:00	17	13,64	0,99
14:13:00	17	13,64	0,99
14:14:00	17	13,63	0,99
14:15:00	17	13,63	0,99
14:16:00	17	13,63	1,00
14:17:00	17	13,63	1,00
14:18:00	17	13,62	1,01
14:19:00	17	13,62	1,01
14:20:00	17	13,61	1,01
14:21:00	17	13,60	1,02
14:22:00	17	13,60	1,02
14:23:00	17	13,59	1,02
14:24:00	17	13,59	1,02
14:25:00	17	13,59	1,03
14:26:00	17	13,59	1,03
14:27:00	17	13,59	1,03
14:28:00	17	13,58	1,03
14:29:00	17	13,57	1,04
14:30:00	17	13,57	1,04
14:31:00	17	13,56	1,05
14:32:00	17	13,56	1,05
14:33:00	17	13,56	1,05
14:34:00	17	13,56	1,05
14:35:00	17	13,55	1,06
14:36:00	17	13,55	1,06
14:37:00	17	13,55	1,06
14:38:00	17	13,54	1,06
14:39:00	17	13,54	1,07
14:40:00	17	13,54	1,07
14:41:00	17	13,53	1,07
14:42:00	17	13,53	1,07
14:43:00	17	13,52	1,08
14:44:00	17	13,51	1,09
14:45:00	17	13,51	1,09
14:46:00	17	13,50	1,09
14:47:00	17	13,50	1,09
14:48:00	17	13,50	1,09
14:49:00	17	13,50	1,10
14:50:00	17	13,50	1,10
14:51:00	17	13,49	1,10
14:52:00	17	13,49	1,10
14:53:00	17	13,49	1,10
14:54:00	17	13,48	1,11
14:55:00	17	13,47	1,12
14:56:00	17	13,47	1,12
14:57:00	17	13,47	1,12
14:58:00	17	13,46	1,13
14:59:00	17	13,45	1,13
15:00:00	17	13,45	1,13
15:01:00	17	13,45	1,14
15:02:00	17	13,45	1,14
15:03:00	17	13,44	1,15
15:04:00	17	13,44	1,15
15:05:00	17	13,43	1,15
15:06:00	17	13,43	1,15
15:07:00	17	13,42	1,16
15:08:00	17	13,42	1,16
15:09:00	17	13,41	1,16
15:10:00	17	13,41	1,16
15:11:00	17	13,41	1,17
15:12:00	17	13,41	1,17
15:13:00	17	13,40	1,18
15:14:00	17	13,40	1,18
15:15:00	17	13,39	1,18
15:16:00	17	13,39	1,18
15:17:00	17	13,39	1,19
15:18:00	17	13,39	1,19
15:19:00	17	13,38	1,20
15:20:00	17	13,38	1,20
15:21:00	17	13,37	1,20
15:22:00	17	13,37	1,20
15:23:00	17	13,36	1,21
15:24:00	17	13,36	1,21
15:25:00	17	13,36	1,21
15:26:00	17	13,36	1,21
15:27:00	17	13,35	1,22
15:28:00	17	13,34	1,23
15:29:00	17	13,34	1,23
15:30:00	17	13,33	1,23
15:31:00	17	13,33	1,23
15:32:00	17	13,32	1,24
15:33:00	17	13,32	1,24
15:34:00	17	13,32	1,25
15:35:00	17	13,32	1,25
15:36:00	17	13,32	1,25
15:37:00	17	13,31	1,25
15:38:00	17	13,30	1,26
15:39:00	17	13,30	1,26
15:40:00	17	13,30	1,26
15:41:00	17	13,30	1,27
15:42:00	17	13,30	1,27
15:43:00	17	13,30	1,27
15:44:00	17	13,29	1,27
15:45:00	17	13,29	1,27
15:46:00	17	13,27	1,28
15:47:00	17	13,27	1,29
15:48:00	17	13,27	1,29
15:49:00	17	13,27	1,29
15:50:00	17	13,26	1,30
15:51:00	17	13,25	1,30
15:52:00	17	13,25	1,30
15:53:00	17	13,24	1,31
15:54:00	17	13,24	1,31
15:55:00	17	13,23	1,32
15:56:00	17	13,23	1,32
15:57:00	17	13,23	1,32
15:58:00	17	13,23	1,32
15:59:00	17	13,23	1,32
16:00:00	17	13,22	1,33
16:01:00	17	13,22	1,33
16:02:00	17	13,21	1,34
16:03:00	17	13,21	1,34
16:04:00	17	13,21	1,34
16:05:00	17	13,21	1,34
16:06:00	17	13,20	1,35
16:07:00	17	13,19	1,36
16:08:00	17	13,19	1,36
16:09:00	17	13,19	1,36
16:10:00	17	13,18	1,36
16:11:00	17	13,18	1,37
16:12:00	17	13,18	1,37
16:13:00	17	13,17	1,38
16:14:00	17	13,16	1,38
16:15:00	17	13,16	1,38
16:16:00	17	13,15	1,39
16:17:00	17	13,14	1,40
16:18:00	17	13,14	1,40
16:19:00	17	13,14	1,41
16:20:00	17	13,14	1,41
16:21:00	17	13,14	1,41
16:22:00	17	13,13	1,41
16:23:00	17	13,13	1,41
16:24:00	17	13,12	1,42
16:25:00	17	13,12	1,42
16:26:00	17	13,12	1,42
16:27:00	17	13,11	1,43
16:28:00	17	13,11	1,43
16:29:00	17	13,11	1,43
16:30:00	17	13,11	1,43
16:31:00	17	13,10	1,44
16:32:00	17	13,09	1,45
16:33:00	17	13,09	1,45
16:34:00	17	13,09	1,45
16:35:00	17	13,08	1,46
16:36:00	17	13,08	1,46
16:37:00	17	13,07	1,47
16:38:00	17	13,07	1,47
16:39:00	17	13,06	1,48
16:40:00	17	13,05	1,48
16:41:00	17	13,05	1,48
16:42:00	17	13,05	1,49
16:43:00	17	13,05	1,49
16:44:00	17	13,04	1,50
16:45:00	17	13,04	1,50
16:46:00	17	13,03	1,50
16:47:00	17	13,03	1,50
16:48:00	17	13,02	1,51
16:49:00	17	13,02	1,51
16:50:00	17	13,02	1,52
16:51:00	17	13,02	1,52
16:52:00	17	13,01	1,53
16:53:00	17	13,01	1,53
16:54:00	17	13,00	1,53
16:55:00	17	13,00	1,53
16:56:00	17	13,00	1,53
16:57:00	17	13,00	1,54
16:58:00	17	13,00	1,54
16:59:00	17	12,99	1,55
17:00:00	17	12,98	1,56
17:01:00	17	12,98	1,56
17:02:00	17	12,97	1,56
17:03:00	17	12,96	1,57
17:04:00	17	12,96	1,57
17:05:00	17	12,96	1,57
17:06:00	17	12,96	1,58
17:07:00	17	12,96	1,58
17:08:00	17	12,95	1,58
17:09:00	17	12,95	1,58
17:10:00	17	12,94	1,59
17:11:00	17	12,94	1,59
17:12:00	17	12,94	1,59
17:13:00	17	12,93	1,60
17:14:00	17	12,93	1,60
17:15:00	17	12,93	1,61
17:16:00	17	12,93	1,61
17:17:00	16	12,93	1,61
17:18:00	17	12,92	1,61
17:19:00	17	12,91	1,63
17:20:00	17	12,91	1,63
17:21:00	17	12,90	1,64
17:22:00	17	12,90	1,64
17:23:00	17	12,89	1,65
17:24:00	17	12,89	1,65
17:25:00	17	12,88	1,65
17:26:00	17	12,88	1,65
17:27:00	16	12,88	1,66
17:28:00	17	12,88	1,66
17:29:00	17	12,87	1,67
17:30:00	17	12,87	1,67
17:31:00	17	12,86	1,68
17:32:00	17	12,86	1,68
17:33:00	17	12,85	1,68
17:34:00	17	12,85	1,68
17:35:00	17	12,85	1,68
17:36:00	17	12,84	1,69
17:37:00	17	12,84	1,69
17:38:00	17	12,84	1,70
17:39:00	17	12,84	1,70
17:40:00	17	12,83	1,71
17:41:00	17	12,82	1,72
17:42:00	17	12,82	1,72
17:43:00	17	12,82	1,72
17:44:00	17	12,82	1,72
17:45:00	17	12,81	1,73
17:46:00	17	12,81	1,73
17:47:00	17	12,80	1,74
17:48:00	17	12,80	1,74
17:49:00	17	12,79	1,75
17:50:00	17	12,79	1,75
17:51:00	17	12,79	1,76
17:52:00	17	12,79	1,76
17:53:00	17	12,78	1,76
17:54:00	17	12,78	1,76
17:55:00	17	12,78	1,76
17:56:00	17	12,77	1,77
17:57:00	17	12,77	1,77
17:58:00	16	12,76	1,78
17:59:00	17	12,76	1,78
18:00:00	16	12,75	1,79
18:01:00	17	12,75	1,80
18:02:00	17	12,74	1,80
18:03:00	17	12,74	1,80
18:04:00	17	12,73	1,81
18:05:00	17	12,73	1,81
18:06:00	17	12,73	1,82
18:07:00	17	12,73	1,82
18:08:00	16	12,72	1,83
18:09:00	17	12,72	1,83
18:10:00	16	12,71	1,84
18:11:00	16	12,71	1,84
18:12:00	16	12,70	1,85
18:13:00	16	12,70	1,85
18:14:00	16	12,70	1,85
18:15:00	16	12,70	1,85
18:16:00	16	12,69	1,86
18:17:00	16	12,69	1,86
18:18:00	16	12,68	1,87
18:19:00	16	12,68	1,87
18:20:00	16	12,67	1,88
18:21:00	16	12,67	1,88
18:22:00	16	12,67	1,88
18:23:00	16	12,66	1,89
18:24:00	16	12,66	1,90
18:25:00	17	12,66	1,90
18:26:00	16	12,66	1,90
18:27:00	16	12,65	1,90
18:28:00	16	12,65	1,90
18:29:00	16	12,64	1,91
18:30:00	16	12,64	1,91
18:31:00	16	12,64	1,92
18:32:00	16	12,63	1,93
18:33:00	16	12,63	1,93
18:34:00	16	12,62	1,94
18:35:00	16	12,62	1,94
18:36:00	16	12,61	1,95
18:37:00	16	12,61	1,95
18:38:00	16	12,61	1,96
18:39:00	16	12,61	1,96
18:40:00	16	12,61	1,96
18:41:00	16	12,61	1,96
18:42:00	16	12,60	1,96
18:43:00	16	12,60	1,96
18:44:00	16	12,59	1,97
18:45:00	16	12,59	1,97
18:46:00	16	12,59	1,97
18:47:00	16	12,58	1,98
18:48:00	16	12,58	1,98
18:49:00	16	12,57	2,00
18:50:00	16	12,57	2,00
18:51:00	16	12,56	2,01
18:52:00	16	12,56	2,01
18:53:00	16	12,55	2,02
18:54:00	16	12,55	2,02
18:55:00	16	12,54	2,03
18:56:00	16	12,54	2,03
18:57:00	16	12,54	2,04
18:58:00	16	12,53	2,04
18:59:00	17	12,53	2,04
19:00:00	16	12,53	2,04
19:01:00	16	12,52	2,05
19:02:00	17	12,52	2,05
19:03:00	16	12,52	2,06
19:04:00	16	12,52	2,06
19:05:00	16	12,51	2,07
19:06:00	16	12,51	2,07
19:07:00	16	12,50	2,08
19:08:00	16	12,50	2,08
19:09:00	16	12,49	2,09
19:10:00	16	12,49	2,09
19:11:00	16	12,49	2,09
19:12:00	16	12,48	2,10
19:13:00	16	12,48	2,10
19:14:00	16	12,48	2,11
19:15:00	16	12,48	2,11
19:16:00	16	12,48	2,11
19:17:00	16	12,47	2,12
19:18:00	16	12,47	2,12
19:19:00	16	12,46	2,13
19:20:00	16	12,45	2,14
19:21:00	16	12,45	2,14
19:22:00	17	12,45	2,14
19:23:00	16	12,45	2,14
19:24:00	16	12,44	2,15
19:25:00	16	12,44	2,15
19:26:00	16	12,43	2,16
19:27:00	16	12,43	2,16
19:28:00	17	12,43	2,16
19:29:00	16	12,43	2,16
19:30:00	16	12,43	2,17
19:31:00	16	12,43	2,17
19:32:00	16	12,42	2,18
19:33:00	16	12,42	2,18
19:34:00	16	12,41	2,19
19:35:00	17	12,41	2,19
19:36:00	16	12,41	2,19
19:37:00	16	12,40	2,20
19:38:00	16	12,39	2,21
19:39:00	16	12,39	2,22
19:40:00	16	12,39	2,22
19:41:00	16	12,38	2,23
19:42:00	16	12,38	2,23
19:43:00	16	12,37	2,24
19:44:00	16	12,37	2,24
19:45:00	16	12,36	2,25
19:46:00	16	12,36	2,25
19:47:00	16	12,36	2,26
19:48:00	16	12,36	2,26
19:49:00	16	12,35	2,27
19:50:00	16	12,35	2,27
19:51:00	16	12,35	2,27
19:52:00	16	12,34	2,28
19:53:00	16	12,34	2,28
19:54:00	16	12,34	2,29
19:55:00	16	12,34	2,29
19:56:00	16	12,33	2,30
19:57:00	16	12,33	2,30
19:58:00	16	12,33	2,30
19:59:00	16	12,32	2,31
20:00:00	16	12,32	2,31
20:01:00	16	12,31	2,32
20:02:00	16	12,31	2,32
20:03:00	16	12,30	2,33
20:04:00	16	12,30	2,33
20:05:00	16	12,30	2,34
20:06:00	16	12,29	2,35
20:07:00	16	12,29	2,35
20:08:00	16	12,28	2,36
20:09:00	16	12,28	2,36
20:10:00	17	12,28	2,36
20:11:00	16	12,27	2,37
20:12:00	16	12,27	2,37
20:13:00	16	12,27	2,38
20:14:00	16	12,27	2,38
20:15:00	16	12,27	2,38
20:16:00	17	12,26	2,39
20:17:00	16	12,26	2,39
20:18:00	17	12,25	2,40
20:19:00	16	12,25	2,40
20:20:00	16	12,25	2,40
20:21:00	16	12,25	2,41
20:22:00	16	12,25	2,41
20:23:00	16	12,24	2,42
20:24:00	16	12,23	2,43
20:25:00	17	12,22	2,44
20:26:00	16	12,22	2,44
20:27:00	16	12,22	2,44
20:28:00	16	12,21	2,45
20:29:00	16	12,21	2,46
20:30:00	16	12,21	2,46
20:31:00	16	12,21	2,46
20:32:00	17	12,20	2,47
20:33:00	16	12,20	2,47
20:34:00	16	12,19	2,48
20:35:00	16	12,19	2,48
20:36:00	16	12,19	2,49
20:37:00	16	12,19	2,49
20:38:00	16	12,19	2,49
20:39:00	16	12,18	2,50
20:40:00	17	12,18	2,50
20:41:00	16	12,17	2,51
20:42:00	16	12,17	2,51
20:43:00	16	12,16	2,52
20:44:00	16	12,16	2,52
20:45:00	16	12,16	2,53
20:46:00	16	12,16	2,53
20:47:00	17	12,16	2,53
20:48:00	16	12,15	2,54
20:49:00	16	12,14	2,56
20:50:00	16	12,14	2,56
20:51:00	17	12,14	2,56
20:52:00	17	12,13	2,57
20:53:00	16	12,13	2,58
20:54:00	16	12,13	2,58
20:55:00	16	12,13	2,58
20:56:00	16	12,12	2,59
20:57:00	17	12,12	2,59
20:58:00	17	12,11	2,60
20:59:00	17	12,11	2,60
21:00:00	17	12,11	2,60
21:01:00	17	12,11	2,60
21:02:00	17	12,10	2,61
21:03:00	17	12,10	2,61
21:04:00	17	12,09	2,62
21:05:00	16	12,09	2,62
21:06:00	17	12,09	2,63
21:07:00	17	12,09	2,63
21:08:00	17	12,09	2,63
21:09:00	17	12,07	2,65
21:10:00	17	12,07	2,65
21:11:00	17	12,06	2,66
21:12:00	17	12,06	2,68
21:13:00	17	12,06	2,68
21:14:00	17	12,06	2,68
21:15:00	17	12,05	2,69
21:16:00	17	12,05	2,69
21:17:00	17	12,04	2,70
21:18:00	17	12,04	2,70
21:19:00	17	12,04	2,71
21:20:00	17	12,04	2,71
21:21:00	17	12,04	2,71
21:22:00	17	12,03	2,72
21:23:00	17	12,03	2,72
21:24:00	17	12,02	2,73
21:25:00	17	12,02	2,73
21:26:00	17	12,01	2,74
21:27:00	17	12,01	2,74
21:28:00	17	12,00	2,76
21:29:00	17	12,00	2,76
21:30:00	17	12,00	2,76
21:31:00	17	12,00	2,77
21:32:00	17	12,00	2,77
21:33:00	17	11,99	2,78
21:34:00	17	11,99	2,78
21:35:00	17	11,98	2,79
21:36:00	17	11,98	2,79
21:37:00	17	11,97	2,80
21:38:00	17	11,97	2,81
21:39:00	17	11,97	2,81
21:40:00	17	11,96	2,82
21:41:00	17	11,96	2,82
21:42:00	17	11,96	2,82
21:43:00	17	11,95	2,84
21:44:00	17	11,95	2,84
21:45:00	17	11,95	2,84
21:46:00	17	11,95	2,85
21:47:00	17	11,95	2,85
21:48:00	17	11,94	2,86
21:49:00	17	11,94	2,86
21:50:00	17	11,94	2,86
21:51:00	17	11,93	2,87
21:52:00	17	11,93	2,87
21:53:00	17	11,92	2,88
21:54:00	17	11,92	2,88
21:55:00	17	11,91	2,91
21:56:00	17	11,91	2,91
21:57:00	17	11,91	2,91
21:58:00	17	11,90	2,92
21:59:00	17	11,90	2,92
22:00:00	17	11,89	2,93
22:01:00	17	11,89	2,93
22:02:00	17	11,89	2,94
22:03:00	17	11,89	2,94
22:04:00	17	11,88	2,96
22:05:00	17	11,88	2,96
22:06:00	17	11,87	2,97
22:07:00	17	11,87	2,97
22:08:00	17	11,87	2,97
22:09:00	17	11,86	2,98
22:10:00	17	11,86	2,98
22:11:00	17	11,86	2,99
22:12:00	17	11,86	2,99
22:13:00	17	11,86	2,99
22:14:00	17	11,85	3,00
22:15:00	17	11,84	3,02
22:16:00	17	11,84	3,02
22:17:00	17	11,83	3,03
22:18:00	17	11,83	3,03
22:19:00	17	11,83	3,03
