Repository: ProgWizer/parser

File: project-root/data/Data Acquisition/Data Acquisition/2004 year (80)/UCA R Kogalym G1900+6%SMS+1%CD-12+0.4%R-7(Permofrost).txt (part 1 of 3)
--Test Summary--
Full Path and File Name	
Instrument Name	4262R
Instrument Type	Model 4262 Twin Cell UCA
Instrument Serial Number	111R
Test Start Date	16.10.2004
Test Start Time	4:34:15
Test Stop Date	19.10.2004
Test Stop Time	2:00:36
Test Length	69:26:21
Final Sample Time Offset	69:25:00
Controller Schedule Name	
Sampling Period	60 seconds
Comments	
Information	WellID	
Information	Customer	LUKoil-AIK
Information	CementClass	PCT-I-G
Information	CementMfr	Duckerhoff
Information	Additives	6%SMS+1%CD-12+0.4%R-7
Information	Density	1900
Information	BHCT	permofrost
Information	BHST	permofrost
Information	FluidLoss	
Information	JobType	Research
Calculated Value	CS_50	2:43:00
Calculated Value	CS_500	24:32:00
Calculated Value	CS_Time8h	0,67 MPa
Calculated Value	CS_Time16h	1,62 MPa
Calculated Value	CS_Time24h	3,25 MPa
Calculated Value	CS_Time48h	9,01 MPa
Calculated Value	CS_Time72h	N/A
Calculated Curve	Compressive Strength	Compressive strength type B (more than 14 lb/gal)
Initial Temperature (°C)	23 °C
Final Temperature (°C)	14 °C
Initial Transit Time (microsec/in)	15,72 microsec/in
Final Transit Time (microsec/in)	9,30 microsec/in
Initial Compressive Strength (MPa)	0,00 MPa
Final Compressive Strength (MPa)	11,71 MPa
--Data--
Time (HH:MM:SS)	Temperature (°C)	Transit Time (microsec/in)	Compressive Strength (MPa)
0:00:00	23	15,72	0,00
0:01:00	22	15,67	0,02
0:02:00	22	15,63	0,03
0:03:00	22	15,60	0,04
0:04:00	22	15,57	0,05
0:05:00	22	15,55	0,06
0:06:00	21	15,53	0,07
0:07:00	21	15,51	0,08
0:08:00	21	15,49	0,08
0:09:00	21	15,48	0,09
0:10:00	20	15,46	0,09
0:11:00	20	15,45	0,10
0:12:00	20	15,44	0,10
0:13:00	20	15,43	0,10
0:14:00	20	15,42	0,11
0:15:00	20	15,41	0,11
0:16:00	19	15,39	0,12
0:17:00	19	15,39	0,12
0:18:00	19	15,38	0,12
0:19:00	19	15,37	0,13
0:20:00	19	15,36	0,13
0:21:00	19	15,36	0,13
0:22:00	19	15,35	0,13
0:23:00	18	15,35	0,13
0:24:00	19	15,33	0,14
0:25:00	18	15,33	0,14
0:26:00	18	15,33	0,14
0:27:00	18	15,32	0,15
0:28:00	18	15,32	0,15
0:29:00	18	15,31	0,15
0:30:00	18	15,30	0,15
0:31:00	18	15,30	0,15
0:32:00	18	15,30	0,15
0:33:00	17	15,29	0,16
0:34:00	17	15,28	0,16
0:35:00	17	15,27	0,16
0:36:00	17	15,27	0,16
0:37:00	17	15,27	0,17
0:38:00	17	15,27	0,17
0:39:00	17	15,26	0,17
0:40:00	17	15,25	0,17
0:41:00	17	15,25	0,17
0:42:00	17	15,24	0,18
0:43:00	17	15,24	0,18
0:44:00	17	15,24	0,18
0:45:00	17	15,23	0,18
0:46:00	17	15,23	0,18
0:47:00	17	15,23	0,18
0:48:00	17	15,22	0,18
0:49:00	17	15,21	0,19
0:50:00	17	15,21	0,19
0:51:00	17	15,19	0,20
0:52:00	17	15,18	0,20
0:53:00	17	15,18	0,20
0:54:00	17	15,18	0,20
0:55:00	17	15,17	0,21
0:56:00	16	15,17	0,21
0:57:00	17	15,17	0,21
0:58:00	16	15,16	0,21
0:59:00	17	15,15	0,21
1:00:00	16	15,15	0,21
1:01:00	17	15,15	0,22
1:02:00	17	15,15	0,22
1:03:00	16	15,14	0,22
1:04:00	16	15,14	0,22
1:05:00	16	15,13	0,22
1:06:00	16	15,13	0,22
1:07:00	16	15,13	0,22
1:08:00	16	15,12	0,22
1:09:00	16	15,12	0,23
1:10:00	16	15,12	0,23
1:11:00	16	15,11	0,23
1:12:00	16	15,11	0,23
1:13:00	16	15,10	0,23
1:14:00	16	15,10	0,23
1:15:00	16	15,09	0,24
1:16:00	16	15,09	0,24
1:17:00	16	15,09	0,24
1:18:00	16	15,09	0,24
1:19:00	16	15,09	0,24
1:20:00	16	15,08	0,24
1:21:00	16	15,07	0,25
1:22:00	16	15,07	0,25
1:23:00	16	15,07	0,25
1:24:00	16	15,07	0,25
1:25:00	16	15,06	0,25
1:26:00	16	15,06	0,25
1:27:00	16	15,06	0,25
1:28:00	16	15,06	0,25
1:29:00	16	15,05	0,26
1:30:00	16	15,05	0,26
1:31:00	16	15,04	0,26
1:32:00	16	15,04	0,26
1:33:00	16	15,03	0,26
1:34:00	16	15,03	0,26
1:35:00	16	15,03	0,26
1:36:00	16	15,03	0,27
1:37:00	16	15,03	0,27
1:38:00	16	15,02	0,27
1:39:00	16	15,02	0,27
1:40:00	16	15,02	0,27
1:41:00	16	15,02	0,27
1:42:00	16	15,01	0,27
1:43:00	16	15,01	0,27
1:44:00	16	15,00	0,28
1:45:00	16	15,00	0,28
1:46:00	16	15,00	0,28
1:47:00	16	15,00	0,28
1:48:00	16	15,00	0,28
1:49:00	16	14,99	0,28
1:50:00	16	14,99	0,28
1:51:00	16	14,99	0,28
1:52:00	16	14,99	0,28
1:53:00	16	14,98	0,29
1:54:00	16	14,98	0,29
1:55:00	15	14,97	0,29
1:56:00	16	14,97	0,29
1:57:00	16	14,97	0,29
1:58:00	16	14,97	0,29
1:59:00	15	14,97	0,29
2:00:00	15	14,97	0,29
2:01:00	16	14,96	0,30
2:02:00	15	14,96	0,30
2:03:00	16	14,96	0,30
2:04:00	16	14,96	0,30
2:05:00	16	14,95	0,30
2:06:00	16	14,95	0,30
2:07:00	15	14,95	0,30
2:08:00	16	14,95	0,30
2:09:00	16	14,95	0,30
2:10:00	15	14,94	0,31
2:11:00	16	14,94	0,31
2:12:00	16	14,94	0,31
2:13:00	16	14,93	0,31
2:14:00	15	14,93	0,31
2:15:00	16	14,92	0,31
2:16:00	16	14,92	0,31
2:17:00	16	14,92	0,31
2:18:00	15	14,91	0,32
2:19:00	16	14,91	0,32
2:20:00	16	14,91	0,32
2:21:00	16	14,91	0,32
2:22:00	16	14,91	0,32
2:23:00	16	14,91	0,32
2:24:00	16	14,90	0,32
2:25:00	16	14,90	0,32
2:26:00	16	14,89	0,33
2:27:00	16	14,89	0,33
2:28:00	16	14,89	0,33
2:29:00	16	14,89	0,33
2:30:00	16	14,88	0,33
2:31:00	16	14,88	0,33
2:32:00	16	14,88	0,33
2:33:00	16	14,87	0,34
2:34:00	16	14,88	0,33
2:35:00	16	14,87	0,34
2:36:00	16	14,87	0,34
2:37:00	16	14,87	0,34
2:38:00	16	14,87	0,34
2:39:00	16	14,86	0,34
2:40:00	16	14,86	0,34
2:41:00	16	14,86	0,34
2:42:00	16	14,85	0,34
2:43:00	16	14,85	0,34
2:44:00	16	14,85	0,35
2:45:00	16	14,85	0,34
2:46:00	16	14,84	0,35
2:47:00	16	14,84	0,35
2:48:00	16	14,83	0,35
2:49:00	16	14,83	0,35
2:50:00	16	14,83	0,35
2:51:00	16	14,83	0,35
2:52:00	16	14,82	0,36
2:53:00	16	14,82	0,36
2:54:00	16	14,82	0,36
2:55:00	16	14,82	0,36
2:56:00	16	14,81	0,36
2:57:00	16	14,82	0,36
2:58:00	16	14,82	0,36
2:59:00	16	14,81	0,36
3:00:00	16	14,81	0,36
3:01:00	16	14,81	0,36
3:02:00	16	14,80	0,37
3:03:00	16	14,80	0,37
3:04:00	16	14,79	0,37
3:05:00	16	14,79	0,37
3:06:00	16	14,79	0,37
3:07:00	16	14,79	0,37
3:08:00	16	14,79	0,37
3:09:00	16	14,79	0,37
3:10:00	16	14,79	0,37
3:11:00	16	14,79	0,37
3:12:00	16	14,78	0,38
3:13:00	16	14,78	0,38
3:14:00	16	14,78	0,38
3:15:00	16	14,77	0,38
3:16:00	16	14,77	0,38
3:17:00	16	14,76	0,39
3:18:00	16	14,77	0,38
3:19:00	16	14,76	0,39
3:20:00	16	14,76	0,39
3:21:00	16	14,76	0,39
3:22:00	16	14,76	0,39
3:23:00	16	14,76	0,39
3:24:00	16	14,76	0,39
3:25:00	16	14,75	0,39
3:26:00	16	14,75	0,39
3:27:00	16	14,74	0,40
3:28:00	16	14,75	0,39
3:29:00	16	14,74	0,40
3:30:00	16	14,73	0,40
3:31:00	16	14,74	0,40
3:32:00	16	14,73	0,40
3:33:00	16	14,73	0,40
3:34:00	16	14,73	0,40
3:35:00	16	14,73	0,40
3:36:00	16	14,73	0,40
3:37:00	16	14,73	0,40
3:38:00	16	14,73	0,40
3:39:00	16	14,73	0,40
3:40:00	16	14,72	0,41
3:41:00	16	14,72	0,41
3:42:00	16	14,72	0,41
3:43:00	16	14,71	0,41
3:44:00	16	14,71	0,41
3:45:00	17	14,71	0,41
3:46:00	16	14,71	0,41
3:47:00	16	14,70	0,41
3:48:00	17	14,70	0,41
3:49:00	16	14,70	0,41
3:50:00	17	14,70	0,41
3:51:00	16	14,70	0,42
3:52:00	17	14,70	0,42
3:53:00	16	14,70	0,42
3:54:00	16	14,69	0,42
3:55:00	16	14,69	0,42
3:56:00	17	14,69	0,42
3:57:00	16	14,69	0,42
3:58:00	17	14,68	0,43
3:59:00	16	14,68	0,43
4:00:00	16	14,68	0,43
4:01:00	16	14,67	0,43
4:02:00	16	14,67	0,43
4:03:00	17	14,67	0,43
4:04:00	16	14,67	0,43
4:05:00	16	14,67	0,43
4:06:00	16	14,67	0,43
4:07:00	16	14,67	0,43
4:08:00	16	14,67	0,43
4:09:00	16	14,67	0,43
4:10:00	17	14,66	0,44
4:11:00	16	14,66	0,44
4:12:00	16	14,65	0,44
4:13:00	17	14,65	0,44
4:14:00	16	14,65	0,44
4:15:00	17	14,65	0,44
4:16:00	16	14,65	0,44
4:17:00	17	14,64	0,44
4:18:00	17	14,64	0,44
4:19:00	16	14,64	0,44
4:20:00	16	14,64	0,45
4:21:00	17	14,64	0,45
4:22:00	17	14,64	0,45
4:23:00	17	14,63	0,45
4:24:00	17	14,63	0,45
4:25:00	16	14,63	0,45
4:26:00	16	14,63	0,45
4:27:00	17	14,62	0,46
4:28:00	16	14,62	0,46
4:29:00	17	14,62	0,46
4:30:00	17	14,62	0,46
4:31:00	17	14,61	0,46
4:32:00	16	14,61	0,46
4:33:00	17	14,61	0,46
4:34:00	17	14,61	0,46
4:35:00	17	14,61	0,46
4:36:00	17	14,61	0,46
4:37:00	17	14,61	0,46
4:38:00	17	14,60	0,47
4:39:00	17	14,60	0,47
4:40:00	17	14,60	0,47
4:41:00	17	14,60	0,47
4:42:00	17	14,59	0,47
4:43:00	17	14,59	0,47
4:44:00	17	14,60	0,47
4:45:00	17	14,59	0,47
4:46:00	16	14,59	0,47
4:47:00	17	14,58	0,47
4:48:00	17	14,58	0,47
4:49:00	17	14,58	0,48
4:50:00	17	14,58	0,47
4:51:00	17	14,58	0,48
4:52:00	17	14,58	0,48
4:53:00	17	14,58	0,48
4:54:00	17	14,57	0,48
4:55:00	17	14,57	0,48
4:56:00	17	14,57	0,48
4:57:00	17	14,56	0,49
4:58:00	17	14,56	0,49
4:59:00	17	14,56	0,49
5:00:00	17	14,56	0,49
5:01:00	17	14,56	0,49
5:02:00	17	14,55	0,49
5:03:00	17	14,55	0,49
5:04:00	17	14,55	0,49
5:05:00	17	14,55	0,49
5:06:00	17	14,55	0,49
5:07:00	17	14,55	0,49
5:08:00	17	14,55	0,49
5:09:00	17	14,55	0,49
5:10:00	17	14,54	0,50
5:11:00	17	14,54	0,50
5:12:00	16	14,54	0,50
5:13:00	17	14,54	0,50
5:14:00	17	14,53	0,50
5:15:00	17	14,53	0,50
5:16:00	17	14,53	0,50
5:17:00	17	14,53	0,50
5:18:00	17	14,53	0,50
5:19:00	17	14,52	0,51
5:20:00	17	14,52	0,51
5:21:00	17	14,52	0,51
5:22:00	17	14,52	0,51
5:23:00	17	14,52	0,51
5:24:00	17	14,52	0,51
5:25:00	17	14,52	0,51
5:26:00	17	14,51	0,51
5:27:00	17	14,51	0,51
5:28:00	17	14,51	0,51
5:29:00	17	14,50	0,52
5:30:00	17	14,50	0,52
5:31:00	17	14,50	0,52
5:32:00	17	14,50	0,52
5:33:00	16	14,50	0,52
5:34:00	17	14,50	0,52
5:35:00	17	14,49	0,52
5:36:00	17	14,49	0,52
5:37:00	17	14,49	0,52
5:38:00	17	14,49	0,52
5:39:00	17	14,49	0,52
5:40:00	17	14,49	0,52
5:41:00	17	14,49	0,52
5:42:00	17	14,49	0,52
5:43:00	16	14,49	0,52
5:44:00	17	14,49	0,52
5:45:00	17	14,48	0,53
5:46:00	17	14,48	0,53
5:47:00	17	14,48	0,53
5:48:00	17	14,48	0,53
5:49:00	17	14,47	0,53
5:50:00	17	14,47	0,53
5:51:00	17	14,46	0,54
5:52:00	16	14,47	0,53
5:53:00	17	14,46	0,54
5:54:00	17	14,46	0,54
5:55:00	17	14,46	0,54
5:56:00	17	14,46	0,54
5:57:00	17	14,46	0,54
5:58:00	17	14,46	0,54
5:59:00	17	14,46	0,54
6:00:00	17	14,46	0,54
6:01:00	17	14,45	0,55
6:02:00	17	14,45	0,55
6:03:00	17	14,45	0,55
6:04:00	17	14,45	0,55
6:05:00	16	14,45	0,55
6:06:00	17	14,45	0,55
6:07:00	17	14,44	0,55
6:08:00	17	14,44	0,55
6:09:00	17	14,44	0,55
6:10:00	16	14,43	0,55
6:11:00	17	14,44	0,55
6:12:00	17	14,43	0,55
6:13:00	17	14,43	0,55
6:14:00	17	14,43	0,55
6:15:00	17	14,43	0,55
6:16:00	17	14,43	0,56
6:17:00	17	14,40	0,57
6:18:00	17	14,40	0,57
6:19:00	16	14,40	0,57
6:20:00	17	14,40	0,57
6:21:00	17	14,40	0,57
6:22:00	17	14,40	0,57
6:23:00	17	14,40	0,57
6:24:00	17	14,40	0,57
6:25:00	16	14,40	0,57
6:26:00	17	14,40	0,57
6:27:00	17	14,39	0,58
6:28:00	17	14,39	0,58
6:29:00	17	14,39	0,58
6:30:00	17	14,39	0,58
6:31:00	17	14,38	0,58
6:32:00	16	14,39	0,58
6:33:00	17	14,37	0,59
6:34:00	17	14,38	0,58
6:35:00	17	14,37	0,59
6:36:00	16	14,37	0,59
6:37:00	17	14,37	0,59
6:38:00	17	14,37	0,59
6:39:00	17	14,37	0,59
6:40:00	17	14,37	0,59
6:41:00	17	14,37	0,59
6:42:00	17	14,37	0,59
6:43:00	17	14,37	0,59
6:44:00	17	14,37	0,59
6:45:00	16	14,36	0,59
6:46:00	16	14,36	0,59
6:47:00	17	14,36	0,59
6:48:00	17	14,35	0,60
6:49:00	16	14,35	0,60
6:50:00	17	14,35	0,60
6:51:00	17	14,35	0,60
6:52:00	17	14,35	0,60
6:53:00	17	14,34	0,60
6:54:00	17	14,34	0,60
6:55:00	16	14,34	0,60
6:56:00	16	14,34	0,61
6:57:00	17	14,34	0,60
6:58:00	17	14,34	0,61
6:59:00	17	14,34	0,61
7:00:00	17	14,34	0,61
7:01:00	17	14,34	0,61
7:02:00	17	14,33	0,61
7:03:00	17	14,33	0,61
7:04:00	17	14,33	0,61
7:05:00	17	14,32	0,62
7:06:00	17	14,32	0,62
7:07:00	17	14,32	0,62
7:08:00	17	14,32	0,62
7:09:00	17	14,32	0,62
7:10:00	16	14,31	0,62
7:11:00	17	14,31	0,62
7:12:00	17	14,31	0,62
7:13:00	17	14,31	0,62
7:14:00	17	14,31	0,62
7:15:00	17	14,31	0,62
7:16:00	16	14,31	0,62
7:17:00	17	14,30	0,63
7:18:00	16	14,31	0,62
7:19:00	17	14,30	0,63
7:20:00	17	14,30	0,63
7:21:00	17	14,30	0,63
7:22:00	17	14,29	0,63
7:23:00	17	14,30	0,63
7:24:00	17	14,29	0,63
7:25:00	17	14,29	0,63
7:26:00	17	14,28	0,64
7:27:00	17	14,28	0,64
7:28:00	17	14,28	0,64
7:29:00	17	14,28	0,64
7:30:00	17	14,28	0,64
7:31:00	17	14,28	0,64
7:32:00	17	14,28	0,64
7:33:00	17	14,28	0,64
7:34:00	17	14,28	0,64
7:35:00	17	14,27	0,65
7:36:00	17	14,27	0,65
7:37:00	17	14,27	0,65
7:38:00	17	14,27	0,65
7:39:00	17	14,27	0,65
7:40:00	17	14,26	0,65
7:41:00	17	14,26	0,65
7:42:00	17	14,25	0,65
7:43:00	17	14,25	0,65
7:44:00	17	14,25	0,65
7:45:00	17	14,25	0,66
7:46:00	17	14,25	0,66
7:47:00	17	14,25	0,66
7:48:00	17	14,25	0,66
7:49:00	17	14,25	0,66
7:50:00	17	14,24	0,66
7:51:00	17	14,24	0,66
7:52:00	17	14,24	0,66
7:53:00	17	14,24	0,66
7:54:00	17	14,23	0,67
7:55:00	17	14,23	0,67
7:56:00	17	14,23	0,67
7:57:00	17	14,23	0,67
7:58:00	17	14,22	0,67
7:59:00	17	14,22	0,67
8:00:00	17	14,22	0,67
8:01:00	17	14,22	0,67
8:02:00	17	14,22	0,67
8:03:00	17	14,22	0,68
8:04:00	17	14,22	0,68
8:05:00	17	14,22	0,68
8:06:00	17	14,22	0,68
8:07:00	17	14,22	0,68
8:08:00	17	14,21	0,68
8:09:00	17	14,21	0,68
8:10:00	17	14,20	0,69
8:11:00	17	14,20	0,69
8:12:00	17	14,20	0,69
8:13:00	17	14,20	0,69
8:14:00	17	14,20	0,69
8:15:00	17	14,20	0,69
8:16:00	17	14,19	0,69
8:17:00	17	14,19	0,69
8:18:00	17	14,19	0,69
8:19:00	17	14,19	0,69
8:20:00	17	14,19	0,69
8:21:00	17	14,19	0,69
8:22:00	17	14,18	0,70
8:23:00	17	14,18	0,70
8:24:00	17	14,18	0,70
8:25:00	17	14,17	0,70
8:26:00	17	14,17	0,70
8:27:00	17	14,17	0,70
8:28:00	17	14,17	0,70
8:29:00	18	14,17	0,70
8:30:00	17	14,17	0,70
8:31:00	17	14,16	0,71
8:32:00	17	14,16	0,71
8:33:00	17	14,16	0,71
8:34:00	17	14,16	0,71
8:35:00	17	14,16	0,71
8:36:00	17	14,15	0,72
8:37:00	17	14,16	0,71
8:38:00	17	14,16	0,71
8:39:00	17	14,15	0,72
8:40:00	17	14,15	0,72
8:41:00	17	14,14	0,72
8:42:00	17	14,15	0,72
8:43:00	17	14,14	0,72
8:44:00	18	14,14	0,72
8:45:00	17	14,13	0,73
8:46:00	17	14,13	0,73
8:47:00	17	14,13	0,73
8:48:00	18	14,13	0,73
8:49:00	17	14,13	0,73
8:50:00	18	14,13	0,73
8:51:00	17	14,13	0,73
8:52:00	18	14,12	0,73
8:53:00	17	14,13	0,73
8:54:00	17	14,13	0,73
8:55:00	17	14,13	0,73
8:56:00	17	14,12	0,73
8:57:00	17	14,11	0,74
8:58:00	17	14,11	0,74
8:59:00	18	14,11	0,74
9:00:00	18	14,11	0,74
9:01:00	17	14,10	0,74
9:02:00	17	14,10	0,74
9:03:00	17	14,10	0,74
9:04:00	17	14,10	0,75
9:05:00	17	14,10	0,75
9:06:00	17	14,10	0,75
9:07:00	17	14,09	0,75
9:08:00	17	14,10	0,75
9:09:00	17	14,09	0,75
9:10:00	17	14,08	0,76
9:11:00	17	14,08	0,76
9:12:00	17	14,07	0,76
9:13:00	17	14,07	0,76
9:14:00	17	14,07	0,76
9:15:00	17	14,07	0,76
9:16:00	17	14,07	0,77
9:17:00	17	14,07	0,77
9:18:00	17	14,07	0,77
9:19:00	17	14,06	0,77
9:20:00	17	14,06	0,77
9:21:00	17	14,06	0,77
9:22:00	17	14,05	0,78
9:23:00	18	14,06	0,77
9:24:00	18	14,05	0,78
9:25:00	17	14,04	0,78
9:26:00	17	14,04	0,78
9:27:00	17	14,04	0,78
9:28:00	17	14,04	0,79
9:29:00	17	14,04	0,79
9:30:00	18	14,04	0,79
9:31:00	17	14,04	0,79
9:32:00	17	14,04	0,79
9:33:00	17	14,04	0,79
9:34:00	17	14,03	0,79
9:35:00	18	14,03	0,79
9:36:00	17	14,02	0,80
9:37:00	18	14,03	0,79
9:38:00	17	14,02	0,80
9:39:00	17	14,02	0,80
9:40:00	18	14,02	0,80
9:41:00	17	14,01	0,80
9:42:00	17	14,01	0,80
9:43:00	17	14,01	0,81
9:44:00	17	14,01	0,81
9:45:00	17	14,01	0,81
9:46:00	17	14,00	0,81
9:47:00	17	14,00	0,81
9:48:00	17	14,00	0,81
9:49:00	17	14,00	0,81
9:50:00	17	14,00	0,81
9:51:00	17	13,99	0,81
9:52:00	17	13,99	0,81
9:53:00	17	13,98	0,82
9:54:00	17	13,98	0,82
9:55:00	17	13,98	0,82
9:56:00	17	13,98	0,82
9:57:00	17	13,98	0,82
9:58:00	17	13,97	0,83
9:59:00	18	13,97	0,83
10:00:00	17	13,97	0,83
10:01:00	17	13,97	0,83
10:02:00	18	13,96	0,83
10:03:00	17	13,96	0,83
10:04:00	18	13,96	0,83
10:05:00	18	13,96	0,83
10:06:00	18	13,95	0,84
10:07:00	18	13,95	0,84
10:08:00	17	13,95	0,84
10:09:00	18	13,95	0,84
10:10:00	17	13,95	0,84
10:11:00	17	13,95	0,84
10:12:00	17	13,94	0,85
10:13:00	17	13,94	0,85
10:14:00	18	13,94	0,85
10:15:00	17	13,94	0,85
10:16:00	18	13,93	0,85
10:17:00	17	13,93	0,85
10:18:00	17	13,93	0,85
10:19:00	17	13,92	0,86
10:20:00	17	13,92	0,86
10:21:00	18	13,92	0,86
10:22:00	17	13,92	0,86
10:23:00	17	13,91	0,87
10:24:00	17	13,91	0,87
10:25:00	17	13,91	0,87
10:26:00	17	13,90	0,87
10:27:00	17	13,90	0,87
10:28:00	17	13,90	0,87
10:29:00	17	13,90	0,87
10:30:00	18	13,90	0,87
10:31:00	17	13,89	0,88
10:32:00	17	13,89	0,88
10:33:00	18	13,89	0,88
10:34:00	17	13,89	0,88
10:35:00	17	13,88	0,89
10:36:00	17	13,89	0,88
10:37:00	18	13,88	0,89
10:38:00	17	13,88	0,89
10:39:00	18	13,87	0,89
10:40:00	17	13,87	0,89
10:41:00	18	13,87	0,89
10:42:00	17	13,86	0,90
10:43:00	17	13,86	0,90
10:44:00	17	13,86	0,90
10:45:00	17	13,86	0,90
10:46:00	17	13,86	0,90
10:47:00	18	13,85	0,91
10:48:00	17	13,85	0,91
10:49:00	18	13,85	0,91
10:50:00	18	13,85	0,91
10:51:00	17	13,84	0,91
10:52:00	17	13,84	0,91
10:53:00	17	13,84	0,91
10:54:00	17	13,84	0,91
10:55:00	17	13,83	0,92
10:56:00	17	13,83	0,92
10:57:00	17	13,83	0,92
10:58:00	18	13,83	0,93
10:59:00	17	13,83	0,93
11:00:00	17	13,82	0,93
11:01:00	17	13,82	0,93
11:02:00	17	13,82	0,93
11:03:00	17	13,81	0,94
11:04:00	17	13,81	0,94
11:05:00	18	13,81	0,94
11:06:00	17	13,80	0,94
11:07:00	17	13,80	0,94
11:08:00	17	13,80	0,94
11:09:00	17	13,80	0,95
11:10:00	17	13,80	0,95
11:11:00	17	13,80	0,95
11:12:00	17	13,80	0,95
11:13:00	17	13,79	0,95
11:14:00	17	13,79	0,95
11:15:00	17	13,79	0,95
11:16:00	17	13,78	0,96
11:17:00	17	13,78	0,96
11:18:00	17	13,78	0,96
11:19:00	17	13,78	0,96
11:20:00	17	13,77	0,96
11:21:00	17	13,77	0,96
11:22:00	17	13,77	0,97
11:23:00	17	13,77	0,96
11:24:00	17	13,77	0,96
11:25:00	18	13,77	0,97
11:26:00	17	13,76	0,97
11:27:00	17	13,76	0,97
11:28:00	17	13,75	0,98
11:29:00	17	13,75	0,98
11:30:00	17	13,75	0,98
11:31:00	17	13,75	0,98
11:32:00	17	13,75	0,98
11:33:00	17	13,75	0,98
11:34:00	17	13,75	0,98
11:35:00	17	13,75	0,98
11:36:00	17	13,74	0,99
11:37:00	17	13,73	0,99
11:38:00	17	13,73	0,99
11:39:00	17	13,72	1,00
11:40:00	17	13,72	1,00
11:41:00	17	13,71	1,00
11:42:00	17	13,71	1,00
11:43:00	17	13,71	1,00
11:44:00	17	13,71	1,01
11:45:00	17	13,71	1,01
11:46:00	17	13,71	1,01
11:47:00	17	13,70	1,02
11:48:00	17	13,70	1,02
11:49:00	17	13,70	1,02
11:50:00	17	13,70	1,02
11:51:00	17	13,69	1,02
11:52:00	17	13,69	1,02
11:53:00	17	13,69	1,03
11:54:00	17	13,69	1,03
11:55:00	17	13,68	1,03
11:56:00	17	13,68	1,03
11:57:00	17	13,68	1,03
11:58:00	17	13,67	1,04
11:59:00	17	13,67	1,04
12:00:00	17	13,67	1,04
12:01:00	17	13,67	1,04
12:02:00	17	13,66	1,04
12:03:00	17	13,66	1,04
12:04:00	17	13,66	1,04
12:05:00	17	13,66	1,05
12:06:00	17	13,66	1,05
12:07:00	17	13,65	1,05
12:08:00	17	13,65	1,05
12:09:00	17	13,65	1,05
12:10:00	17	13,65	1,05
12:11:00	17	13,65	1,05
12:12:00	17	13,64	1,06
12:13:00	17	13,64	1,06
12:14:00	17	13,64	1,06
12:15:00	17	13,65	1,05
12:16:00	17	13,64	1,06
12:17:00	17	13,63	1,07
12:18:00	17	13,63	1,07
12:19:00	17	13,63	1,07
12:20:00	17	13,63	1,07
12:21:00	17	13,63	1,07
12:22:00	17	13,63	1,07
12:23:00	17	13,61	1,08
12:24:00	17	13,62	1,08
12:25:00	17	13,61	1,08
12:26:00	17	13,62	1,08
12:27:00	17	13,60	1,09
12:28:00	17	13,59	1,09
12:29:00	17	13,60	1,09
12:30:00	17	13,59	1,09
12:31:00	17	13,59	1,10
12:32:00	17	13,59	1,10
12:33:00	17	13,59	1,10
12:34:00	17	13,58	1,10
12:35:00	17	13,58	1,10
12:36:00	17	13,58	1,10
12:37:00	17	13,56	1,12
12:38:00	17	13,55	1,13
12:39:00	17	13,55	1,13
12:40:00	17	13,55	1,13
12:41:00	17	13,54	1,13
12:42:00	17	13,54	1,13
12:43:00	17	13,54	1,13
12:44:00	17	13,54	1,13
12:45:00	17	13,54	1,14
12:46:00	17	13,54	1,14
12:47:00	17	13,53	1,15
12:48:00	17	13,53	1,15
12:49:00	17	13,52	1,15
12:50:00	17	13,52	1,15
12:51:00	17	13,52	1,15
12:52:00	17	13,51	1,16
12:53:00	17	13,51	1,16
12:54:00	17	13,51	1,16
12:55:00	17	13,50	1,16
12:56:00	17	13,50	1,16
12:57:00	17	13,50	1,17
12:58:00	17	13,50	1,17
12:59:00	17	13,50	1,17
13:00:00	17	13,49	1,17
13:01:00	17	13,49	1,17
13:02:00	17	13,49	1,17
13:03:00	17	13,48	1,18
13:04:00	17	13,48	1,18
13:05:00	17	13,48	1,18
13:06:00	17	13,48	1,18
13:07:00	17	13,47	1,19
13:08:00	17	13,47	1,19
13:09:00	17	13,47	1,19
13:10:00	17	13,47	1,19
13:11:00	17	13,46	1,20
13:12:00	17	13,46	1,20
13:13:00	17	13,46	1,20
13:14:00	17	13,46	1,20
13:15:00	17	13,45	1,20
13:16:00	17	13,45	1,20
13:17:00	17	13,45	1,20
13:18:00	17	13,45	1,21
13:19:00	17	13,45	1,21
13:20:00	17	13,44	1,22
13:21:00	17	13,44	1,22
13:22:00	17	13,43	1,22
13:23:00	17	13,43	1,22
13:24:00	17	13,43	1,22
13:25:00	17	13,42	1,23
13:26:00	17	13,42	1,23
13:27:00	17	13,42	1,23
13:28:00	17	13,41	1,24
13:29:00	17	13,41	1,24
13:30:00	17	13,41	1,24
13:31:00	17	13,41	1,24
13:32:00	17	13,41	1,24
13:33:00	17	13,41	1,24
13:34:00	17	13,40	1,25
13:35:00	17	13,40	1,25
13:36:00	17	13,39	1,25
13:37:00	17	13,39	1,25
13:38:00	17	13,39	1,25
13:39:00	18	13,39	1,26
13:40:00	17	13,39	1,26
13:41:00	17	13,38	1,27
13:42:00	17	13,38	1,27
13:43:00	17	13,38	1,27
13:44:00	17	13,37	1,27
13:45:00	17	13,37	1,27
13:46:00	17	13,37	1,27
13:47:00	17	13,36	1,28
13:48:00	17	13,36	1,28
13:49:00	17	13,36	1,28
13:50:00	17	13,36	1,28
13:51:00	17	13,36	1,28
13:52:00	18	13,36	1,28
13:53:00	17	13,35	1,29
13:54:00	17	13,34	1,30
13:55:00	17	13,34	1,30
13:56:00	17	13,34	1,30
13:57:00	17	13,33	1,30
13:58:00	17	13,33	1,30
13:59:00	17	13,33	1,30
14:00:00	17	13,32	1,31
14:01:00	17	13,32	1,31
14:02:00	17	13,32	1,32
14:03:00	18	13,32	1,32
14:04:00	17	13,32	1,32
14:05:00	17	13,31	1,32
14:06:00	17	13,31	1,32
14:07:00	18	13,31	1,32
14:08:00	17	13,30	1,33
14:09:00	18	13,30	1,33
14:10:00	17	13,30	1,34
14:11:00	17	13,30	1,34
14:12:00	17	13,30	1,34
14:13:00	17	13,29	1,34
14:14:00	18	13,29	1,34
14:15:00	17	13,29	1,34
14:16:00	17	13,29	1,34
14:17:00	17	13,28	1,35
14:18:00	17	13,28	1,35
14:19:00	17	13,27	1,36
14:20:00	17	13,27	1,36
14:21:00	18	13,27	1,36
14:22:00	17	13,27	1,36
14:23:00	17	13,27	1,36
14:24:00	18	13,26	1,37
14:25:00	17	13,25	1,37
14:26:00	17	13,25	1,37
14:27:00	17	13,25	1,37
14:28:00	17	13,24	1,38
14:29:00	17	13,24	1,38
14:30:00	17	13,24	1,38
14:31:00	17	13,23	1,39
14:32:00	18	13,23	1,39
14:33:00	17	13,23	1,39
14:34:00	17	13,23	1,39
14:35:00	17	13,23	1,39
14:36:00	17	13,23	1,39
14:37:00	17	13,22	1,40
14:38:00	17	13,22	1,40
14:39:00	17	13,22	1,40
14:40:00	17	13,21	1,41
14:41:00	17	13,21	1,41
14:42:00	17	13,21	1,41
14:43:00	17	13,21	1,41
14:44:00	17	13,21	1,41
14:45:00	17	13,20	1,42
14:46:00	17	13,20	1,42
14:47:00	17	13,20	1,42
14:48:00	17	13,19	1,43
14:49:00	17	13,19	1,43
14:50:00	17	13,18	1,43
14:51:00	17	13,18	1,43
14:52:00	17	13,18	1,43
14:53:00	17	13,18	1,43
14:54:00	17	13,18	1,44
14:55:00	17	13,18	1,44
14:56:00	17	13,17	1,45
14:57:00	17	13,17	1,45
14:58:00	17	13,16	1,46
14:59:00	17	13,16	1,46
15:00:00	17	13,16	1,46
15:01:00	17	13,15	1,46
15:02:00	17	13,15	1,46
15:03:00	17	13,15	1,46
15:04:00	17	13,14	1,47
15:05:00	17	13,14	1,47
15:06:00	17	13,14	1,48
15:07:00	17	13,14	1,48
15:08:00	17	13,14	1,48
15:09:00	17	13,13	1,48
15:10:00	17	13,13	1,48
15:11:00	17	13,12	1,49
15:12:00	17	13,12	1,49
15:13:00	17	13,12	1,49
15:14:00	17	13,11	1,50
15:15:00	17	13,11	1,50
15:16:00	17	13,11	1,50
15:17:00	17	13,11	1,50
15:18:00	17	13,11	1,50
15:19:00	17	13,10	1,51
15:20:00	17	13,11	1,50
15:21:00	17	13,10	1,51
15:22:00	17	13,09	1,52
15:23:00	17	13,09	1,52
15:24:00	17	13,09	1,52
15:25:00	17	13,09	1,52
15:26:00	17	13,09	1,52
15:27:00	17	13,08	1,53
15:28:00	17	13,08	1,53
15:29:00	17	13,07	1,54
15:30:00	17	13,07	1,54
15:31:00	17	13,07	1,54
15:32:00	17	13,06	1,55
15:33:00	17	13,06	1,55
15:34:00	17	13,06	1,55
15:35:00	17	13,05	1,55
15:36:00	17	13,05	1,55
15:37:00	17	13,05	1,55
15:38:00	17	13,05	1,56
15:39:00	17	13,04	1,57
15:40:00	17	13,04	1,57
15:41:00	17	13,04	1,57
15:42:00	17	13,04	1,57
15:43:00	17	13,04	1,57
15:44:00	17	13,02	1,58
15:45:00	17	13,02	1,58
15:46:00	17	13,02	1,58
15:47:00	17	13,02	1,59
15:48:00	17	13,02	1,59
15:49:00	17	13,02	1,59
15:50:00	17	13,01	1,60
15:51:00	17	13,01	1,60
15:52:00	17	13,01	1,60
15:53:00	17	13,01	1,60
15:54:00	17	13,00	1,60
15:55:00	16	13,00	1,61
15:56:00	17	13,00	1,61
15:57:00	16	13,00	1,61
15:58:00	17	13,00	1,61
15:59:00	17	12,99	1,62
16:00:00	16	12,99	1,62
16:01:00	16	12,99	1,62
16:02:00	16	12,98	1,63
16:03:00	16	12,98	1,63
16:04:00	16	12,97	1,63
16:05:00	16	12,97	1,63
16:06:00	16	12,96	1,64
16:07:00	16	12,96	1,64
16:08:00	16	12,96	1,64
16:09:00	16	12,96	1,65
16:10:00	16	12,96	1,65
16:11:00	16	12,96	1,65
16:12:00	16	12,95	1,66
16:13:00	16	12,95	1,66
16:14:00	16	12,95	1,66
16:15:00	16	12,94	1,66
16:16:00	16	12,94	1,66
16:17:00	16	12,94	1,66
16:18:00	16	12,94	1,66
16:19:00	16	12,93	1,67
16:20:00	16	12,93	1,67
16:21:00	16	12,93	1,68
16:22:00	16	12,93	1,68
16:23:00	16	12,93	1,68
16:24:00	16	12,92	1,69
16:25:00	16	12,92	1,69
16:26:00	16	12,92	1,69
16:27:00	16	12,91	1,69
16:28:00	16	12,91	1,69
16:29:00	16	12,91	1,70
16:30:00	16	12,91	1,70
16:31:00	16	12,91	1,70
16:32:00	16	12,90	1,71
16:33:00	16	12,90	1,71
16:34:00	16	12,90	1,71
16:35:00	16	12,89	1,72
16:36:00	16	12,89	1,72
16:37:00	16	12,89	1,72
16:38:00	16	12,88	1,72
16:39:00	16	12,88	1,72
16:40:00	16	12,88	1,72
16:41:00	16	12,88	1,73
16:42:00	16	12,88	1,73
16:43:00	16	12,87	1,74
16:44:00	16	12,87	1,74
16:45:00	16	12,87	1,74
16:46:00	16	12,86	1,75
16:47:00	16	12,86	1,75
16:48:00	16	12,86	1,75
16:49:00	16	12,86	1,75
16:50:00	16	12,85	1,75
16:51:00	16	12,85	1,75
16:52:00	16	12,84	1,76
16:53:00	16	12,84	1,76
16:54:00	16	12,84	1,76
16:55:00	16	12,84	1,77
16:56:00	16	12,84	1,77
16:57:00	16	12,83	1,78
16:58:00	16	12,83	1,78
16:59:00	16	12,83	1,78
17:00:00	15	12,82	1,79
17:01:00	16	12,82	1,79
17:02:00	16	12,82	1,79
17:03:00	16	12,82	1,79
17:04:00	16	12,82	1,79
17:05:00	16	12,82	1,79
17:06:00	16	12,81	1,80
17:07:00	16	12,80	1,81
17:08:00	15	12,79	1,82
17:09:00	16	12,79	1,82
17:10:00	16	12,79	1,82
17:11:00	16	12,79	1,83
17:12:00	15	12,79	1,83
17:13:00	16	12,79	1,83
17:14:00	16	12,79	1,83
17:15:00	16	12,78	1,83
17:16:00	16	12,78	1,83
17:17:00	16	12,77	1,84
17:18:00	16	12,77	1,84
17:19:00	15	12,77	1,84
17:20:00	16	12,77	1,84
17:21:00	16	12,76	1,85
17:22:00	16	12,76	1,85
17:23:00	16	12,75	1,86
17:24:00	16	12,75	1,86
17:25:00	16	12,75	1,86
17:26:00	16	12,75	1,87
17:27:00	16	12,75	1,87
17:28:00	16	12,75	1,87
17:29:00	15	12,74	1,87
17:30:00	16	12,74	1,87
17:31:00	16	12,73	1,88
17:32:00	16	12,73	1,88
17:33:00	15	12,73	1,88
17:34:00	16	12,73	1,88
17:35:00	16	12,73	1,89
17:36:00	15	12,73	1,89
17:37:00	15	12,71	1,91
17:38:00	16	12,70	1,92
17:39:00	15	12,70	1,92
17:40:00	16	12,70	1,92
17:41:00	16	12,70	1,92
17:42:00	16	12,70	1,92
17:43:00	15	12,70	1,92
17:44:00	16	12,70	1,92
17:45:00	16	12,69	1,93
17:46:00	16	12,69	1,93
17:47:00	15	12,68	1,94
17:48:00	15	12,68	1,94
17:49:00	15	12,68	1,94
17:50:00	16	12,67	1,95
17:51:00	16	12,67	1,95
17:52:00	15	12,67	1,95
17:53:00	15	12,66	1,96
17:54:00	15	12,66	1,96
17:55:00	16	12,66	1,96
17:56:00	16	12,66	1,97
17:57:00	16	12,66	1,97
17:58:00	16	12,66	1,97
17:59:00	15	12,65	1,97
18:00:00	16	12,65	1,97
18:01:00	16	12,65	1,97
18:02:00	15	12,64	1,98
18:03:00	15	12,64	1,98
18:04:00	16	12,64	1,98
18:05:00	16	12,64	1,99
18:06:00	16	12,64	1,99
18:07:00	16	12,63	2,00
18:08:00	16	12,63	2,00
18:09:00	16	12,63	2,00
18:10:00	15	12,62	2,01
18:11:00	16	12,62	2,01
18:12:00	15	12,62	2,01
18:13:00	15	12,61	2,02
18:14:00	15	12,61	2,02
18:15:00	15	12,61	2,02
18:16:00	15	12,61	2,02
18:17:00	15	12,61	2,03
18:18:00	15	12,61	2,03
18:19:00	15	12,60	2,03
18:20:00	16	12,60	2,03
18:21:00	16	12,60	2,03
18:22:00	15	12,59	2,04
18:23:00	15	12,59	2,04
18:24:00	15	12,59	2,04
18:25:00	15	12,58	2,05
18:26:00	15	12,58	2,05
18:27:00	16	12,58	2,05
18:28:00	15	12,57	2,06
18:29:00	15	12,57	2,06
18:30:00	15	12,57	2,07
18:31:00	15	12,57	2,07
18:32:00	15	12,57	2,07
18:33:00	15	12,56	2,08
18:34:00	15	12,56	2,08
18:35:00	15	12,56	2,08
18:36:00	15	12,55	2,09
18:37:00	15	12,55	2,09
18:38:00	16	12,55	2,09
18:39:00	15	12,54	2,10
18:40:00	15	12,54	2,10
18:41:00	15	12,54	2,10
18:42:00	15	12,54	2,11
18:43:00	15	12,54	2,11
18:44:00	16	12,54	2,11
18:45:00	15	12,53	2,11
18:46:00	15	12,53	2,11
18:47:00	15	12,53	2,11
18:48:00	15	12,52	2,12
18:49:00	15	12,52	2,12
18:50:00	16	12,52	2,12
18:51:00	15	12,52	2,13
18:52:00	15	12,52	2,13
18:53:00	15	12,52	2,13
18:54:00	15	12,51	2,14
18:55:00	15	12,51	2,14
18:56:00	15	12,51	2,14
18:57:00	15	12,50	2,15
18:58:00	15	12,50	2,15
18:59:00	15	12,50	2,15
19:00:00	15	12,49	2,16
19:01:00	15	12,49	2,16
19:02:00	15	12,49	2,16
19:03:00	15	12,48	2,17
19:04:00	15	12,48	2,17
19:05:00	15	12,48	2,17
19:06:00	15	12,48	2,18
19:07:00	15	12,48	2,18
19:08:00	16	12,48	2,18
19:09:00	15	12,47	2,19
19:10:00	15	12,47	2,19
19:11:00	16	12,47	2,19
19:12:00	15	12,47	2,19
19:13:00	15	12,46	2,20
19:14:00	15	12,46	2,20
19:15:00	15	12,45	2,21
19:16:00	15	12,45	2,21
19:17:00	15	12,45	2,21
19:18:00	15	12,45	2,22
19:19:00	15	12,45	2,22
19:20:00	15	12,45	2,22
19:21:00	15	12,44	2,22
19:22:00	15	12,44	2,22
19:23:00	15	12,44	2,22
19:24:00	15	12,43	2,23
19:25:00	15	12,43	2,23
19:26:00	15	12,43	2,23
19:27:00	15	12,43	2,24
19:28:00	15	12,43	2,24
19:29:00	15	12,43	2,24
19:30:00	15	12,42	2,25
19:31:00	15	12,42	2,25
19:32:00	15	12,42	2,25
19:33:00	15	12,41	2,26
19:34:00	15	12,41	2,26
19:35:00	15	12,41	2,26
19:36:00	15	12,40	2,27
19:37:00	15	12,40	2,27
19:38:00	15	12,40	2,27
19:39:00	15	12,39	2,28
19:40:00	16	12,39	2,28
19:41:00	16	12,39	2,29
19:42:00	15	12,39	2,29
19:43:00	16	12,39	2,29
19:44:00	16	12,39	2,29
19:45:00	16	12,38	2,30
19:46:00	16	12,38	2,30
19:47:00	15	12,38	2,30
19:48:00	15	12,37	2,31
19:49:00	16	12,37	2,31
19:50:00	15	12,36	2,32
19:51:00	15	12,37	2,31
19:52:00	15	12,36	2,32
19:53:00	15	12,36	2,33
19:54:00	15	12,36	2,33
19:55:00	15	12,36	2,33
19:56:00	16	12,35	2,34
19:57:00	15	12,35	2,34
19:58:00	16	12,35	2,34
19:59:00	15	12,34	2,35
20:00:00	15	12,34	2,35
20:01:00	16	12,34	2,35
20:02:00	16	12,34	2,36
20:03:00	15	12,34	2,36
20:04:00	16	12,34	2,36
20:05:00	15	12,33	2,37
20:06:00	15	12,33	2,37
20:07:00	15	12,33	2,37
20:08:00	16	12,32	2,38
20:09:00	16	12,32	2,38
20:10:00	16	12,32	2,38
20:11:00	16	12,31	2,39
20:12:00	16	12,31	2,39
20:13:00	16	12,31	2,39
20:14:00	16	12,30	2,40
20:15:00	16	12,30	2,40
20:16:00	16	12,30	2,40
20:17:00	15	12,30	2,41
20:18:00	16	12,30	2,41
20:19:00	16	12,29	2,42
20:20:00	16	12,29	2,42
20:21:00	16	12,29	2,42
20:22:00	15	12,28	2,43
20:23:00	16	12,28	2,43
20:24:00	15	12,28	2,43
20:25:00	16	12,27	2,44
20:26:00	16	12,27	2,44
20:27:00	16	12,27	2,44
20:28:00	16	12,27	2,45
20:29:00	16	12,27	2,45
20:30:00	16	12,27	2,45
20:31:00	16	12,27	2,45
20:32:00	16	12,26	2,46
20:33:00	16	12,26	2,46
20:34:00	16	12,25	2,47
20:35:00	16	12,25	2,47
20:36:00	16	12,25	2,48
20:37:00	16	12,25	2,48
20:38:00	16	12,25	2,48
20:39:00	16	12,24	2,49
20:40:00	16	12,24	2,49
20:41:00	16	12,24	2,49
20:42:00	16	12,23	2,50
20:43:00	16	12,23	2,50
20:44:00	16	12,23	2,50
20:45:00	16	12,22	2,51
20:46:00	16	12,22	2,51
20:47:00	16	12,22	2,51
20:48:00	16	12,22	2,51
20:49:00	16	12,21	2,52
20:50:00	16	12,21	2,52
20:51:00	16	12,21	2,52
20:52:00	16	12,21	2,53
20:53:00	16	12,21	2,53
20:54:00	16	12,21	2,53
20:55:00	16	12,20	2,54
20:56:00	16	12,20	2,54
20:57:00	16	12,20	2,54
20:58:00	16	12,19	2,55
20:59:00	16	12,19	2,55
21:00:00	16	12,19	2,56
21:01:00	16	12,19	2,56
21:02:00	16	12,19	2,56
21:03:00	16	12,19	2,56
21:04:00	16	12,18	2,57
21:05:00	15	12,18	2,57
21:06:00	16	12,18	2,57
21:07:00	16	12,19	2,56
21:08:00	16	12,17	2,58
21:09:00	16	12,16	2,59
21:10:00	16	12,16	2,59
21:11:00	16	12,16	2,59
21:12:00	16	12,16	2,59
21:13:00	16	12,16	2,60
21:14:00	16	12,16	2,60
21:15:00	16	12,16	2,60
21:16:00	16	12,15	2,62
21:17:00	16	12,15	2,62
21:18:00	16	12,15	2,62
21:19:00	16	12,14	2,63
21:20:00	16	12,14	2,63
21:21:00	16	12,14	2,63
21:22:00	16	12,13	2,64
21:23:00	16	12,13	2,64
21:24:00	16	12,13	2,64
21:25:00	16	12,13	2,65
21:26:00	16	12,13	2,65
21:27:00	16	12,12	2,66
21:28:00	16	12,12	2,66
21:29:00	16	12,12	2,66
21:30:00	16	12,12	2,66
21:31:00	16	12,11	2,67
21:32:00	16	12,11	2,67
21:33:00	16	12,10	2,68
21:34:00	16	12,10	2,68
21:35:00	16	12,10	2,68
21:36:00	16	12,10	2,68
21:37:00	16	12,09	2,69
21:38:00	16	12,09	2,69
21:39:00	16	12,09	2,69
21:40:00	16	12,09	2,70
21:41:00	16	12,09	2,70
21:42:00	16	12,09	2,70
21:43:00	16	12,08	2,71
21:44:00	16	12,09	2,70
21:45:00	16	12,07	2,72
21:46:00	16	12,07	2,72
21:47:00	16	12,07	2,72
21:48:00	16	12,06	2,74
21:49:00	16	12,06	2,74
21:50:00	16	12,06	2,74
21:51:00	16	12,06	2,74
21:52:00	16	12,06	2,75
21:53:00	16	12,06	2,75
21:54:00	16	12,05	2,76
21:55:00	16	12,05	2,76
21:56:00	16	12,05	2,76
21:57:00	16	12,04	2,77
21:58:00	16	12,04	2,77
21:59:00	16	12,04	2,77
22:00:00	16	12,04	2,77
22:01:00	16	12,04	2,78
22:02:00	16	12,04	2,78
22:03:00	16	12,04	2,78
22:04:00	16	12,03	2,79
22:05:00	16	12,03	2,79
22:06:00	16	12,02	2,80
22:07:00	16	12,02	2,80
22:08:00	16	12,02	2,80
22:09:00	16	12,02	2,80
22:10:00	16	12,01	2,81
22:11:00	16	12,01	2,81
22:12:00	16	12,01	2,81
22:13:00	16	12,00	2,83
22:14:00	16	12,00	2,83
22:15:00	16	12,00	2,84
22:16:00	16	12,00	2,84
22:17:00	16	12,00	2,84
22:18:00	16	12,00	2,84
22:19:00	16	11,99	2,85
22:20:00	16	11,99	2,85
22:21:00	16	11,98	2,86
22:22:00	16	11,98	2,86
22:23:00	16	11,98	2,86
22:24:00	16	11,98	2,86
22:25:00	16	11,97	2,87
22:26:00	16	11,97	2,87
22:27:00	16	11,97	2,87
22:28:00	16	11,97	2,88
22:29:00	16	11,97	2,88
22:30:00	16	11,97	2,88
22:31:00	16	11,96	2,89
22:32:00	16	11,96	2,89
22:33:00	16	11,96	2,89
22:34:00	16	11,95	2,91
22:35:00	16	11,95	2,91
22:36:00	16	11,95	2,91
22:37:00	16	11,95	2,92
22:38:00	16	11,95	2,92
22:39:00	16	11,95	2,92
22:40:00	17	11,95	2,92
22:41:00	17	11,94	2,93
22:42:00	16	11,94	2,93
22:43:00	16	11,93	2,94
22:44:00	17	11,93	2,94
22:45:00	16	11,93	2,94
22:46:00	16	11,93	2,94
22:47:00	17	11,92	2,95
22:48:00	17	11,92	2,95
22:49:00	16	11,92	2,95
22:50:00	17	11,91	2,97
22:51:00	16	11,91	2,97
22:52:00	16	11,91	2,97
22:53:00	16	11,91	2,98
22:54:00	16	11,91	2,98
22:55:00	17	11,91	2,98
22:56:00	16	11,90	2,99
22:57:00	16	11,90	2,99
22:58:00	16	11,90	2,99
22:59:00	17	11,89	3,00
23:00:00	17	11,89	3,00
23:01:00	16	11,89	3,00
23:02:00	17	11,89	3,00
23:03:00	16	11,89	3,01
23:04:00	17	11,89	3,01
23:05:00	16	11,88	3,03
23:06:00	17	11,88	3,03
23:07:00	17	11,88	3,03
23:08:00	17	11,87	3,04
23:09:00	16	11,87	3,04
23:10:00	17	11,87	3,04
23:11:00	16	11,87	3,04
23:12:00	16	11,86	3,05
23:13:00	17	11,86	3,05
23:14:00	17	11,86	3,06
23:15:00	16	11,86	3,05
23:16:00	16	11,85	3,07
23:17:00	16	11,85	3,07
23:18:00	16	11,85	3,07
23:19:00	16	11,84	3,09
23:20:00	17	11,84	3,09
23:21:00	17	11,84	3,09
23:22:00	17	11,83	3,10
23:23:00	16	11,83	3,10
23:24:00	17	11,83	3,10
23:25:00	16	11,82	3,11
23:26:00	16	11,82	3,11
23:27:00	17	11,82	3,11
23:28:00	17	11,82	3,12
23:29:00	16	11,82	3,12
23:30:00	17	11,82	3,12
23:31:00	17	11,81	3,14
23:32:00	16	11,81	3,14
23:33:00	16	11,81	3,14
23:34:00	16	11,80	3,15
23:35:00	17	11,80	3,15
23:36:00	16	11,80	3,15
23:37:00	17	11,80	3,16
23:38:00	17	11,81	3,14
23:39:00	17	11,80	3,16
23:40:00	16	11,80	3,16
23:41:00	16	11,79	3,17
23:42:00	16	11,79	3,17
23:43:00	16	11,78	3,19
23:44:00	16	11,78	3,19
23:45:00	16	11,78	3,19
23:46:00	16	11,78	3,19
23:47:00	17	11,77	3,20
23:48:00	16	11,77	3,20
23:49:00	17	11,77	3,20
23:50:00	17	11,77	3,21
23:51:00	16	11,77	3,21
23:52:00	17	11,76	3,23
23:53:00	17	11,76	3,23
23:54:00	16	11,76	3,23
23:55:00	16	11,76	3,23
23:56:00	17	11,75	3,24
23:57:00	16	11,75	3,24
23:58:00	16	11,75	3,24
23:59:00	17	11,74	3,25
24:00:00	17	11,74	3,25
24:01:00	17	11,74	3,25
24:02:00	17	11,74	3,25
24:03:00	17	11,73	3,26
24:04:00	16	11,73	3,26
24:05:00	17	11,73	3,26
24:06:00	17	11,73	3,28
24:07:00	17	11,73	3,28
24:08:00	17	11,72	3,29
24:09:00	16	11,72	3,29
24:10:00	16	11,72	3,29
24:11:00	16	11,71	3,30
24:12:00	16	11,71	3,30
24:13:00	16	11,71	3,30
24:14:00	17	11,71	3,30
24:15:00	17	11,70	3,33
24:16:00	17	11,70	3,33
24:17:00	17	11,69	3,34
24:18:00	16	11,69	3,34
24:19:00	16	11,69	3,34
24:20:00	17	11,68	3,36
24:21:00	17	11,68	3,36
24:22:00	17	11,68	3,36
24:23:00	17	11,68	3,37
24:24:00	16	11,68	3,37
24:25:00	17	11,68	3,37
24:26:00	17	11,67	3,38
24:27:00	16	11,67	3,38
24:28:00	17	11,67	3,38
24:29:00	16	11,66	3,40
24:30:00	17	11,66	3,40
24:31:00	17	11,65	3,41
24:32:00	17	11,65	3,41
24:33:00	17	11,65	3,41
24:34:00	17	11,65	3,41
24:35:00	16	11,64	3,42
24:36:00	16	11,64	3,42
24:37:00	16	11,64	3,42
24:38:00	17	11,64	3,42
24:39:00	17	11,64	3,42
24:40:00	17	11,64	3,44
24:41:00	17	11,63	3,45
24:42:00	16	11,63	3,45
24:43:00	17	11,63	3,45
24:44:00	16	11,63	3,45
24:45:00	17	11,62	3,46
24:46:00	16	11,62	3,46
24:47:00	16	11,62	3,46
24:48:00	17	11,62	3,46
24:49:00	17	11,61	3,48
24:50:00	16	11,61	3,48
24:51:00	16	11,61	3,48
24:52:00	16	11,61	3,48
24:53:00	16	11,61	3,49
24:54:00	16	11,61	3,49
24:55:00	17	11,60	3,51
24:56:00	16	11,60	3,51
24:57:00	17	11,60	3,51
24:58:00	17	11,60	3,51
24:59:00	17	11,60	3,51
25:00:00	17	11,59	3,52
25:01:00	17	11,59	3,52
25:02:00	16	11,59	3,53
25:03:00	17	11,59	3,53
25:04:00	17	11,58	3,55
25:05:00	17	11,58	3,55
25:06:00	17	11,58	3,55
25:07:00	17	11,57	3,56
25:08:00	17	11,57	3,56
25:09:00	16	11,57	3,56
25:10:00	17	11,57	3,56
25:11:00	17	11,56	3,58
25:12:00	17	11,56	3,58
25:13:00	17	11,56	3,58
25:14:00	17	11,55	3,59
25:15:00	17	11,55	3,59
25:16:00	17	11,55	3,59
25:17:00	16	11,55	3,60
25:18:00	17	11,55	3,60
25:19:00	17	11,55	3,60
25:20:00	17	11,54	3,62
25:21:00	17	11,54	3,62
25:22:00	17	11,54	3,62
25:23:00	17	11,53	3,63
25:24:00	17	11,53	3,63
25:25:00	17	11,53	3,63
25:26:00	17	11,52	3,65
25:27:00	17	11,52	3,65
25:28:00	17	11,52	3,65
25:29:00	17	11,52	3,65
25:30:00	17	11,52	3,66
25:31:00	17	11,51	3,68
25:32:00	17	11,51	3,68
25:33:00	17	11,51	3,68
25:34:00	16	11,51	3,68
25:35:00	17	11,51	3,68
25:36:00	17	11,50	3,69
25:37:00	17	11,50	3,69
25:38:00	17	11,50	3,70
25:39:00	17	11,50	3,70
25:40:00	16	11,50	3,70
25:41:00	17	11,50	3,70
25:42:00	17	11,50	3,70
25:43:00	17	11,49	3,72
25:44:00	16	11,49	3,72
25:45:00	16	11,49	3,72
25:46:00	16	11,48	3,73
25:47:00	17	11,48	3,73
25:48:00	16	11,48	3,73
25:49:00	17	11,47	3,75
25:50:00	16	11,47	3,75
25:51:00	16	11,47	3,75
25:52:00	16	11,47	3,75
25:53:00	16	11,46	3,76
25:54:00	16	11,46	3,76
25:55:00	16	11,46	3,76
25:56:00	16	11,46	3,78
25:57:00	16	11,46	3,78
25:58:00	16	11,45	3,79
25:59:00	16	11,45	3,79
26:00:00	16	11,45	3,79
26:01:00	16	11,45	3,79
26:02:00	16	11,44	3,81
26:03:00	16	11,44	3,81
26:04:00	16	11,44	3,81
26:05:00	16	11,44	3,81
26:06:00	16	11,43	3,82
26:07:00	16	11,43	3,82
26:08:00	16	11,43	3,82
26:09:00	16	11,43	3,82
26:10:00	16	11,43	3,84
26:11:00	16	11,43	3,84
26:12:00	16	11,43	3,84
26:13:00	16	11,43	3,84
26:14:00	16	11,42	3,85
26:15:00	16	11,42	3,85
26:16:00	16	11,41	3,87
26:17:00	16	11,41	3,87
26:18:00	16	11,41	3,87
26:19:00	16	11,41	3,88
26:20:00	16	11,41	3,88
26:21:00	16	11,41	3,88
26:22:00	16	11,41	3,88
26:23:00	16	11,40	3,90
26:24:00	16	11,40	3,90
26:25:00	16	11,40	3,90
26:26:00	16	11,39	3,91
26:27:00	16	11,39	3,91
26:28:00	16	11,39	3,91
26:29:00	16	11,39	3,91
26:30:00	16	11,39	3,91
26:31:00	16	11,38	3,93
26:32:00	16	11,38	3,93
26:33:00	16	11,38	3,93
26:34:00	16	11,38	3,95
26:35:00	16	11,38	3,95
26:36:00	16	11,38	3,95
26:37:00	16	11,38	3,95
26:38:00	16	11,37	3,96
26:39:00	16	11,37	3,96
26:40:00	16	11,37	3,96
26:41:00	16	11,37	3,96
26:42:00	16	11,36	3,98
26:43:00	16	11,36	3,98
26:44:00	16	11,36	3,98
26:45:00	16	11,36	3,98
26:46:00	16	11,35	3,99
26:47:00	16	11,35	3,99
26:48:00	16	11,35	3,99
26:49:00	16	11,34	4,01
26:50:00	16	11,34	4,01
26:51:00	16	11,34	4,01
26:52:00	16	11,34	4,01
26:53:00	16	11,34	4,02
26:54:00	16	11,34	4,02
26:55:00	16	11,34	4,02
26:56:00	16	11,33	4,04
26:57:00	16	11,33	4,04
26:58:00	16	11,32	4,05
26:59:00	16	11,32	4,05
27:00:00	16	11,32	4,05
27:01:00	16	11,32	4,05
27:02:00	15	11,32	4,05
27:03:00	15	11,32	4,07
27:04:00	16	11,32	4,07
27:05:00	15	11,32	4,07
27:06:00	16	11,32	4,07
27:07:00	15	11,31	4,09
27:08:00	16	11,31	4,09
27:09:00	16	11,31	4,09
27:10:00	15	11,30	4,10
27:11:00	16	11,30	4,10
27:12:00	15	11,30	4,10
27:13:00	16	11,30	4,10
27:14:00	16	11,30	4,10
27:15:00	15	11,29	4,12
27:16:00	16	11,29	4,12
27:17:00	15	11,29	4,12
27:18:00	15	11,29	4,14
27:19:00	16	11,29	4,12
27:20:00	15	11,28	4,15
27:21:00	16	11,28	4,15
27:22:00	16	11,27	4,17
27:23:00	15	11,27	4,17
27:24:00	15	11,27	4,17
27:25:00	15	11,27	4,17
27:26:00	15	11,26	4,18
27:27:00	16	11,26	4,18
27:28:00	15	11,26	4,18
27:29:00	16	11,26	4,18
27:30:00	16	11,25	4,20
27:31:00	16	11,25	4,20
27:32:00	16	11,25	4,20
27:33:00	16	11,25	4,22
27:34:00	15	11,25	4,22
27:35:00	16	11,25	4,22
27:36:00	16	11,25	4,22
27:37:00	16	11,25	4,22
27:38:00	16	11,24	4,23
27:39:00	16	11,24	4,23
27:40:00	16	11,24	4,23
27:41:00	16	11,24	4,23
27:42:00	16	11,24	4,23
27:43:00	16	11,23	4,25
27:44:00	16	11,23	4,25
27:45:00	16	11,23	4,25
27:46:00	16	11,23	4,27
27:47:00	16	11,23	4,27
27:48:00	16	11,23	4,27
27:49:00	16	11,23	4,27
27:50:00	16	11,23	4,27
27:51:00	16	11,22	4,28
27:52:00	16	11,22	4,28
27:53:00	16	11,22	4,28
27:54:00	16	11,21	4,30
27:55:00	16	11,21	4,30
27:56:00	16	11,21	4,30
27:57:00	16	11,21	4,30
27:58:00	16	11,20	4,32
27:59:00	16	11,20	4,32
28:00:00	17	11,20	4,32
28:01:00	17	11,20	4,32
28:02:00	17	11,20	4,33
28:03:00	17	11,20	4,33
28:04:00	16	11,20	4,33
28:05:00	17	11,20	4,33
28:06:00	16	11,19	4,35
28:07:00	17	11,19	4,35
28:08:00	17	11,20	4,33
28:09:00	16	11,19	4,35
28:10:00	17	11,18	4,37
28:11:00	17	11,18	4,37
28:12:00	17	11,18	4,37
28:13:00	17	11,18	4,37
28:14:00	17	11,17	4,38
28:15:00	17	11,18	4,37
28:16:00	17	11,17	4,38
28:17:00	17	11,16	4,40
28:18:00	17	11,16	4,40
28:19:00	17	11,16	4,40
28:20:00	17	11,16	4,40
28:21:00	17	11,16	4,42
28:22:00	17	11,16	4,42
28:23:00	17	11,16	4,42
28:24:00	17	11,16	4,42
28:25:00	17	11,16	4,42
28:26:00	17	11,15	4,44
