Repository: ProgWizer/parser

File: project-root/data/Data Acquisition/Data Acquisition/2004 year (80)/UCA R Kogalym Standard Lot140  (60C).txt
--Test Summary--
Full Path and File Name	
Instrument Name	4262R
Instrument Type	Model 4262 Twin Cell UCA
Instrument Serial Number	111R
Test Start Date	16.12.2004
Test Start Time	4:07:07
Test Stop Date	16.12.2004
Test Stop Time	22:27:15
Test Length	18:20:08
Final Sample Time Offset	18:20:00
Controller Schedule Name	
Sampling Period	60 seconds
Comments	T:60(30), no pressure
Information	WellID	
Information	Customer	PetroAlliance
Information	CementClass	PCT-I-G
Information	CementMfr	Duckerhoff
Information	Additives	no additives
Information	Density	1900
Information	BHCT	60
Information	BHST	
Information	FluidLoss	
Information	JobType	Standard Test
Calculated Value	CS_50	3:14:00
Calculated Value	CS_500	5:11:00
Calculated Value	CS_Time8h	7,53 MPa
Calculated Value	CS_Time16h	13,36 MPa
Calculated Value	CS_Time24h	N/A
Calculated Value	CS_Time48h	N/A
Calculated Value	CS_Time72h	N/A
Calculated Curve	Compressive Strength	Compressive strength type B (more than 14 lb/gal)
Initial Temperature (°C)	22 °C
Final Temperature (°C)	59 °C
Initial Transit Time (microsec/in)	16,98 microsec/in
Final Transit Time (microsec/in)	8,98 microsec/in
Initial Compressive Strength (MPa)	0,00 MPa
Final Compressive Strength (MPa)	14,31 MPa
--Data--
Time (HH:MM:SS)	Temperature (°C)	Transit Time (microsec/in)	Compressive Strength (MPa)
0:00:00	22	16,98	0,00
0:01:00	23	17,00	0,00
0:02:00	24	17,02	0,00
0:03:00	24	17,04	0,00
0:04:00	25	17,06	0,00
0:05:00	26	17,06	0,00
0:06:00	27	17,07	0,00
0:07:00	28	17,07	0,00
0:08:00	29	17,05	0,00
0:09:00	31	17,04	0,00
0:10:00	32	17,02	0,00
0:11:00	33	17,01	0,00
0:12:00	34	16,99	0,00
0:13:00	36	16,96	0,00
0:14:00	37	16,95	0,00
0:15:00	38	16,93	0,01
0:16:00	40	16,92	0,01
0:17:00	41	16,89	0,02
0:18:00	43	16,86	0,02
0:19:00	44	16,85	0,03
0:20:00	46	16,83	0,03
0:21:00	47	16,80	0,04
0:22:00	49	16,80	0,04
0:23:00	50	16,77	0,05
0:24:00	51	16,75	0,05
0:25:00	53	16,73	0,06
0:26:00	54	16,71	0,06
0:27:00	55	16,70	0,06
0:28:00	56		
0:29:00	58	16,65	0,07
0:30:00	59	16,64	0,08
0:31:00	60	16,64	0,08
0:32:00	61	16,62	0,08
0:33:00	61	16,62	0,08
0:34:00	61	16,61	0,09
0:35:00	62	16,60	0,09
0:36:00	62	16,61	0,09
0:37:00	63	16,60	0,09
0:38:00	63	16,60	0,09
0:39:00	63	16,59	0,09
0:40:00	63	16,60	0,09
0:41:00	63	16,60	0,09
0:42:00	63	16,59	0,09
0:43:00	63	16,61	0,09
0:44:00	63	16,61	0,09
0:45:00	63	16,61	0,09
0:46:00	63	16,61	0,09
0:47:00	63	16,62	0,08
0:48:00	63	16,62	0,08
0:49:00	62	16,62	0,08
0:50:00	62	16,62	0,08
0:51:00	62	16,62	0,08
0:52:00	62	16,62	0,08
0:53:00	62	16,62	0,08
0:54:00	61	16,62	0,08
0:55:00	61	16,63	0,08
0:56:00	61	16,63	0,08
0:57:00	61	16,63	0,08
0:58:00	61	16,63	0,08
0:59:00	60	16,64	0,08
1:00:00	60	16,64	0,08
1:01:00	60	16,64	0,08
1:02:00	60	16,65	0,08
1:03:00	61	16,65	0,07
1:04:00	60	16,65	0,08
1:05:00	60	16,65	0,07
1:06:00	60	16,65	0,07
1:07:00	60	16,65	0,07
1:08:00	60	16,65	0,08
1:09:00	60	16,65	0,07
1:10:00	60	16,67	0,07
1:11:00	60	16,68	0,07
1:12:00	60	16,68	0,07
1:13:00	60	16,68	0,07
1:14:00	60	16,68	0,07
1:15:00	60	16,68	0,07
1:16:00	59	16,69	0,07
1:17:00	60	16,69	0,07
1:18:00	60	16,70	0,06
1:19:00	60	16,71	0,06
1:20:00	60	16,71	0,06
1:21:00	60	16,71	0,06
1:22:00	60	16,71	0,06
1:23:00	59	16,71	0,06
1:24:00	59	16,71	0,06
1:25:00	60	16,72	0,06
1:26:00	59	16,72	0,06
1:27:00	60	16,73	0,06
1:28:00	59	16,72	0,06
1:29:00	59	16,73	0,06
1:30:00	59	16,73	0,06
1:31:00	59	16,73	0,06
1:32:00	59	16,74	0,05
1:33:00	59	16,74	0,05
1:34:00	59	16,74	0,05
1:35:00	59	16,74	0,05
1:36:00	59	16,74	0,05
1:37:00	59	16,75	0,05
1:38:00	59	16,75	0,05
1:39:00	59	16,76	0,05
1:40:00	59	16,76	0,05
1:41:00	59	16,76	0,05
1:42:00	59	16,76	0,05
1:43:00	59	16,77	0,05
1:44:00	59	16,77	0,05
1:45:00	59	16,77	0,05
1:46:00	59	16,77	0,05
1:47:00	59	16,77	0,05
1:48:00	59	16,77	0,05
1:49:00	59	16,78	0,04
1:50:00	59	16,78	0,04
1:51:00	59	16,78	0,04
1:52:00	59	16,78	0,04
1:53:00	59	16,79	0,04
1:54:00	59	16,79	0,04
1:55:00	59	16,79	0,04
1:56:00	59	16,79	0,04
1:57:00	59	16,80	0,04
1:58:00	59	16,80	0,04
1:59:00	59	16,79	0,04
2:00:00	59	16,80	0,04
2:01:00	59	16,80	0,04
2:02:00	59	16,80	0,04
2:03:00	59	16,80	0,04
2:04:00	59	16,80	0,04
2:05:00	59	16,80	0,04
2:06:00	59	16,80	0,04
2:07:00	59	16,80	0,04
2:08:00	59	16,80	0,04
2:09:00	59	16,81	0,04
2:10:00	59	16,80	0,04
2:11:00	59	16,80	0,04
2:12:00	59	16,80	0,04
2:13:00	59	16,80	0,04
2:14:00	59	16,80	0,04
2:15:00	59	16,80	0,04
2:16:00	59	16,80	0,04
2:17:00	59	16,80	0,04
2:18:00	59	16,80	0,04
2:19:00	59	16,80	0,04
2:20:00	59	16,80	0,04
2:21:00	59	16,80	0,04
2:22:00	59	16,80	0,04
2:23:00	59	16,79	0,04
2:24:00	59	16,78	0,04
2:25:00	59	16,78	0,04
2:26:00	59	16,77	0,05
2:27:00	59	16,77	0,05
2:28:00	59	16,77	0,05
2:29:00	59	16,76	0,05
2:30:00	59	16,75	0,05
2:31:00	59	16,74	0,05
2:32:00	59	16,74	0,05
2:33:00	59	16,73	0,06
2:34:00	59	16,71	0,06
2:35:00	59	16,71	0,06
2:36:00	59	16,70	0,06
2:37:00	59	16,68	0,07
2:38:00	59	16,67	0,07
2:39:00	59	16,65	0,07
2:40:00	59	16,65	0,08
2:41:00	59	16,62	0,08
2:42:00	59	16,62	0,08
2:43:00	59	16,59	0,09
2:44:00	59	16,58	0,09
2:45:00	59	16,56	0,10
2:46:00	59	16,54	0,10
2:47:00	59	16,52	0,11
2:48:00	59	16,50	0,11
2:49:00	59	16,47	0,12
2:50:00	59	16,45	0,13
2:51:00	59	16,43	0,13
2:52:00	59	16,40	0,14
2:53:00	59	16,38	0,14
2:54:00	59	16,35	0,15
2:55:00	59	16,32	0,16
2:56:00	59	16,29	0,17
2:57:00	59	16,26	0,18
2:58:00	59	16,23	0,18
2:59:00	59	16,20	0,19
3:00:00	59	16,17	0,20
3:01:00	59	16,14	0,21
3:02:00	59	16,11	0,22
3:03:00	59	16,07	0,23
3:04:00	59	16,03	0,24
3:05:00	59	16,00	0,25
3:06:00	59	15,96	0,27
3:07:00	59	15,92	0,28
3:08:00	59	15,89	0,29
3:09:00	59	15,85	0,30
3:10:00	59	15,81	0,31
3:11:00	59	15,77	0,33
3:12:00	59	15,73	0,34
3:13:00	59	15,69	0,35
3:14:00	59	15,65	0,37
3:15:00	59	15,61	0,38
3:16:00	59	15,57	0,39
3:17:00	59	15,52	0,41
3:18:00	59	15,48	0,42
3:19:00	59	15,44	0,44
3:20:00	59	15,40	0,45
3:21:00	59	15,36	0,47
3:22:00	59	15,31	0,49
3:23:00	59	15,27	0,51
3:24:00	59	15,23	0,52
3:25:00	59	15,18	0,54
3:26:00	59	15,14	0,56
3:27:00	59	15,10	0,57
3:28:00	59	15,06	0,59
3:29:00	59	15,01	0,61
3:30:00	59	14,97	0,63
3:31:00	59	14,92	0,65
3:32:00	59	14,88	0,67
3:33:00	59	14,84	0,69
3:34:00	59	14,79	0,71
3:35:00	59	14,76	0,73
3:36:00	59	14,71	0,75
3:37:00	59	14,67	0,77
3:38:00	59	14,62	0,80
3:39:00	59	14,58	0,82
3:40:00	59	14,54	0,84
3:41:00	59	14,49	0,86
3:42:00	59	14,46	0,88
3:43:00	59	14,41	0,91
3:44:00	59	14,37	0,93
3:45:00	59	14,33	0,95
3:46:00	59	14,28	0,98
3:47:00	59	14,25	1,00
3:48:00	59	14,20	1,03
3:49:00	59	14,16	1,05
3:50:00	59	14,12	1,08
3:51:00	59	14,08	1,10
3:52:00	59	14,04	1,12
3:53:00	59	14,01	1,15
3:54:00	59	13,97	1,17
3:55:00	59	13,92	1,20
3:56:00	59	13,89	1,22
3:57:00	59	13,85	1,25
3:58:00	59	13,81	1,28
3:59:00	59	13,77	1,30
4:00:00	59	13,74	1,33
4:01:00	59	13,70	1,36
4:02:00	59	13,66	1,38
4:03:00	59	13,63	1,41
4:04:00	59	13,59	1,44
4:05:00	59	13,55	1,47
4:06:00	59	13,52	1,49
4:07:00	59	13,48	1,52
4:08:00	59	13,45	1,55
4:09:00	59	13,41	1,58
4:10:00	59	13,38	1,61
4:11:00	59	13,35	1,63
4:12:00	59	13,31	1,66
4:13:00	59	13,28	1,69
4:14:00	59	13,25	1,71
4:15:00	59	13,21	1,75
4:16:00	59	13,18	1,77
4:17:00	59	13,14	1,81
4:18:00	59	13,11	1,84
4:19:00	59	13,09	1,86
4:20:00	59	13,05	1,89
4:21:00	59	13,02	1,92
4:22:00	59	13,00	1,95
4:23:00	59	12,96	1,98
4:24:00	59	12,93	2,01
4:25:00	59	12,91	2,04
4:26:00	59	12,88	2,07
4:27:00	59	12,84	2,10
4:28:00	59	12,82	2,13
4:29:00	59	12,79	2,16
4:30:00	59	12,76	2,19
4:31:00	59	12,73	2,22
4:32:00	59	12,71	2,25
4:33:00	59	12,68	2,28
4:34:00	59	12,65	2,31
4:35:00	59	12,63	2,34
4:36:00	59	12,60	2,38
4:37:00	59	12,57	2,40
4:38:00	59	12,54	2,44
4:39:00	59	12,52	2,46
4:40:00	59	12,50	2,49
4:41:00	59	12,47	2,53
4:42:00	59	12,45	2,56
4:43:00	59	12,43	2,58
4:44:00	59	12,40	2,61
4:45:00	59	12,37	2,65
4:46:00	59	12,35	2,68
4:47:00	59	12,33	2,71
4:48:00	59	12,30	2,74
4:49:00	59	12,28	2,77
4:50:00	59	12,26	2,80
4:51:00	59	12,24	2,83
4:52:00	59	12,21	2,86
4:53:00	59	12,19	2,89
4:54:00	59	12,17	2,92
4:55:00	59	12,15	2,96
4:56:00	59	12,13	2,99
4:57:00	59	12,11	3,01
4:58:00	59	12,09	3,04
4:59:00	59	12,06	3,08
5:00:00	59	12,04	3,11
5:01:00	59	12,02	3,14
5:02:00	59	12,00	3,17
5:03:00	59	11,98	3,20
5:04:00	59	11,96	3,23
5:05:00	59	11,95	3,26
5:06:00	59	11,92	3,29
5:07:00	59	11,90	3,33
5:08:00	59	11,89	3,35
5:09:00	59	11,86	3,39
5:10:00	59	11,85	3,41
5:11:00	59	11,82	3,45
5:12:00	59	11,81	3,48
5:13:00	59	11,79	3,51
5:14:00	59	11,77	3,54
5:15:00	59	11,75	3,58
5:16:00	59	11,73	3,60
5:17:00	59	11,72	3,63
5:18:00	59	11,71	3,66
5:19:00	59	11,68	3,70
5:20:00	59	11,67	3,72
5:21:00	59	11,65	3,75
5:22:00	59	11,63	3,79
5:23:00	59	11,62	3,80
5:24:00	59	11,60	3,85
5:25:00	59	11,59	3,87
5:26:00	59	11,57	3,90
5:27:00	59	11,55	3,93
5:28:00	59	11,54	3,96
5:29:00	59	11,52	4,00
5:30:00	59	11,50	4,03
5:31:00	59	11,49	4,06
5:32:00	59	11,47	4,09
5:33:00	59	11,46	4,12
5:34:00	59	11,44	4,15
5:35:00	59	11,43	4,18
5:36:00	59	11,41	4,21
5:37:00	59	11,41	4,22
5:38:00	59	11,39	4,25
5:39:00	59	11,38	4,29
5:40:00	59	11,36	4,32
5:41:00	59	11,34	4,35
5:42:00	59	11,33	4,38
5:43:00	59	11,32	4,41
5:44:00	59	11,30	4,44
5:45:00	59	11,29	4,46
5:46:00	59	11,28	4,49
5:47:00	59	11,26	4,52
5:48:00	59	11,25	4,56
5:49:00	59	11,24	4,57
5:50:00	59	11,23	4,61
5:51:00	59	11,21	4,64
5:52:00	59	11,20	4,67
5:53:00	59	11,19	4,69
5:54:00	59	11,17	4,72
5:55:00	59	11,16	4,74
5:56:00	59	11,15	4,78
5:57:00	59	11,14	4,79
5:58:00	59	11,13	4,83
5:59:00	59	11,11	4,86
6:00:00	59	11,11	4,88
6:01:00	59	11,09	4,92
6:02:00	59	11,08	4,94
6:03:00	59	11,07	4,97
6:04:00	59	11,06	4,99
6:05:00	59	11,04	5,03
6:06:00	59	11,04	5,04
6:07:00	59	11,02	5,08
6:08:00	59	11,02	5,10
6:09:00	59	11,00	5,14
6:10:00	59	10,99	5,15
6:11:00	59	10,98	5,17
6:12:00	59	10,97	5,21
6:13:00	59	10,96	5,23
6:14:00	59	10,95	5,25
6:15:00	59	10,94	5,29
6:16:00	59	10,93	5,31
6:17:00	59	10,93	5,33
6:18:00	59	10,91	5,37
6:19:00	59	10,90	5,39
6:20:00	59	10,89	5,40
6:21:00	59	10,89	5,42
6:22:00	59	10,87	5,46
6:23:00	59	10,86	5,48
6:24:00	59	10,86	5,50
6:25:00	59	10,84	5,54
6:26:00	59	10,84	5,56
6:27:00	59	10,83	5,59
6:28:00	59	10,82	5,61
6:29:00	59	10,81	5,63
6:30:00	59	10,80	5,65
6:31:00	59	10,79	5,69
6:32:00	59	10,78	5,71
6:33:00	59	10,77	5,73
6:34:00	59	10,77	5,75
6:35:00	59	10,76	5,77
6:36:00	59	10,75	5,79
6:37:00	59	10,75	5,81
6:38:00	59	10,73	5,86
6:39:00	59	10,72	5,88
6:40:00	59	10,71	5,90
6:41:00	59	10,71	5,90
6:42:00	59	10,71	5,92
6:43:00	59	10,69	5,97
6:44:00	59	10,69	5,99
6:45:00	59	10,68	6,01
6:46:00	59	10,67	6,03
6:47:00	59	10,66	6,05
6:48:00	59	10,66	6,08
6:49:00	59	10,65	6,10
6:50:00	59	10,64	6,12
6:51:00	59	10,63	6,14
6:52:00	59	10,63	6,17
6:53:00	59	10,62	6,19
6:54:00	59	10,61	6,21
6:55:00	59	10,60	6,23
6:56:00	59	10,59	6,26
6:57:00	59	10,59	6,28
6:58:00	59	10,58	6,30
6:59:00	59	10,57	6,33
7:00:00	59	10,56	6,35
7:01:00	59	10,56	6,37
7:02:00	59	10,55	6,40
7:03:00	59	10,55	6,40
7:04:00	59	10,54	6,42
7:05:00	59	10,54	6,45
7:06:00	59	10,53	6,47
7:07:00	59	10,52	6,49
7:08:00	59	10,51	6,52
7:09:00	59	10,50	6,54
7:10:00	59	10,50	6,54
7:11:00	59	10,50	6,57
7:12:00	59	10,48	6,61
7:13:00	59	10,48	6,61
7:14:00	59	10,47	6,64
7:15:00	59	10,47	6,66
7:16:00	59	10,46	6,69
7:17:00	59	10,45	6,71
7:18:00	59	10,45	6,71
7:19:00	59	10,45	6,74
7:20:00	59	10,44	6,76
7:21:00	59	10,43	6,79
7:22:00	59	10,42	6,81
7:23:00	59	10,41	6,84
7:24:00	59	10,41	6,84
7:25:00	59	10,41	6,86
7:26:00	59	10,40	6,89
7:27:00	59	10,39	6,91
7:28:00	59	10,39	6,91
7:29:00	59	10,39	6,94
7:30:00	59	10,39	6,94
7:31:00	59	10,38	6,97
7:32:00	59	10,37	6,99
7:33:00	59	10,36	7,02
7:34:00	59	10,36	7,04
7:35:00	59	10,36	7,04
7:36:00	59	10,35	7,07
7:37:00	59	10,34	7,10
7:38:00	59	10,34	7,10
7:39:00	59	10,33	7,12
7:40:00	59	10,32	7,15
7:41:00	59	10,32	7,18
7:42:00	59	10,32	7,18
7:43:00	59	10,31	7,20
7:44:00	59	10,30	7,23
7:45:00	59	10,30	7,23
7:46:00	59	10,30	7,26
7:47:00	59	10,29	7,28
7:48:00	59	10,28	7,31
7:49:00	59	10,28	7,31
7:50:00	59	10,27	7,34
7:51:00	59	10,27	7,37
7:52:00	59	10,27	7,37
7:53:00	59	10,26	7,39
7:54:00	59	10,26	7,39
7:55:00	59	10,25	7,42
7:56:00	59	10,24	7,45
7:57:00	59	10,23	7,48
7:58:00	59	10,23	7,48
7:59:00	59	10,23	7,51
8:00:00	59	10,22	7,53
8:01:00	59	10,22	7,53
8:02:00	59	10,21	7,56
8:03:00	59	10,21	7,56
8:04:00	59	10,21	7,59
8:05:00	59	10,20	7,62
8:06:00	59	10,20	7,62
8:07:00	59	10,19	7,65
8:08:00	59	10,18	7,68
8:09:00	59	10,18	7,68
8:10:00	59	10,18	7,71
8:11:00	59	10,17	7,73
8:12:00	59	10,17	7,73
8:13:00	59	10,16	7,76
8:14:00	59	10,16	7,76
8:15:00	59	10,15	7,79
8:16:00	59	10,15	7,79
8:17:00	59	10,14	7,82
8:18:00	59	10,14	7,85
8:19:00	59	10,14	7,85
8:20:00	59	10,13	7,88
8:21:00	59	10,12	7,91
8:22:00	59	10,12	7,91
8:23:00	59	10,11	7,94
8:24:00	59	10,11	7,94
8:25:00	59	10,11	7,97
8:26:00	59	10,11	7,97
8:27:00	59	10,10	8,00
8:28:00	59	10,10	8,00
8:29:00	59	10,09	8,03
8:30:00	59	10,09	8,03
8:31:00	59	10,09	8,06
8:32:00	59	10,08	8,09
8:33:00	59	10,08	8,09
8:34:00	59	10,07	8,12
8:35:00	59	10,07	8,12
8:36:00	59	10,06	8,15
8:37:00	59	10,06	8,15
8:38:00	59	10,05	8,18
8:39:00	59	10,05	8,21
8:40:00	59	10,05	8,21
8:41:00	59	10,04	8,25
8:42:00	59	10,04	8,25
8:43:00	59	10,03	8,28
8:44:00	59	10,03	8,28
8:45:00	59	10,02	8,31
8:46:00	59	10,02	8,31
8:47:00	59	10,02	8,34
8:48:00	59	10,02	8,34
8:49:00	59	10,01	8,37
8:50:00	59	10,01	8,37
8:51:00	59	10,00	8,40
8:52:00	59	10,00	8,40
8:53:00	59	10,00	8,44
8:54:00	59	10,00	8,44
8:55:00	59	9,99	8,47
8:56:00	59	9,99	8,47
8:57:00	59	9,98	8,50
8:58:00	59	9,98	8,50
8:59:00	59	9,97	8,53
9:00:00	59	9,97	8,53
9:01:00	59	9,96	8,56
9:02:00	59	9,96	8,56
9:03:00	59	9,96	8,60
9:04:00	59	9,96	8,60
9:05:00	59	9,95	8,63
9:06:00	59	9,95	8,63
9:07:00	59	9,94	8,66
9:08:00	59	9,94	8,66
9:09:00	59	9,93	8,70
9:10:00	59	9,93	8,70
9:11:00	59	9,93	8,73
9:12:00	59	9,93	8,73
9:13:00	59	9,92	8,76
9:14:00	59	9,92	8,76
9:15:00	59	9,91	8,80
9:16:00	59	9,91	8,80
9:17:00	59	9,91	8,83
9:18:00	59	9,91	8,83
9:19:00	59	9,90	8,86
9:20:00	59	9,90	8,86
9:21:00	59	9,89	8,90
9:22:00	59	9,89	8,90
9:23:00	59	9,89	8,90
9:24:00	59	9,88	8,93
9:25:00	59	9,88	8,93
9:26:00	59	9,88	8,96
9:27:00	59	9,88	8,96
9:28:00	59	9,88	8,96
9:29:00	59	9,87	9,00
9:30:00	59	9,87	9,00
9:31:00	59	9,86	9,03
9:32:00	59	9,86	9,03
9:33:00	59	9,85	9,07
9:34:00	59	9,85	9,07
9:35:00	59	9,84	9,10
9:36:00	59	9,84	9,10
9:37:00	59	9,84	9,10
9:38:00	59	9,84	9,14
9:39:00	59	9,84	9,14
9:40:00	59	9,83	9,17
9:41:00	59	9,83	9,17
9:42:00	59	9,82	9,21
9:43:00	59	9,82	9,21
9:44:00	59	9,82	9,21
9:45:00	59	9,82	9,24
9:46:00	59	9,82	9,24
9:47:00	59	9,81	9,28
9:48:00	59	9,81	9,28
9:49:00	59	9,80	9,31
9:50:00	59	9,80	9,31
9:51:00	59	9,80	9,31
9:52:00	59	9,79	9,35
9:53:00	59	9,79	9,35
9:54:00	59	9,79	9,39
9:55:00	59	9,79	9,39
9:56:00	59	9,79	9,39
9:57:00	59	9,78	9,42
9:58:00	59	9,78	9,42
9:59:00	59	9,77	9,46
10:00:00	59	9,77	9,46
10:01:00	59	9,77	9,46
10:02:00	59	9,76	9,49
10:03:00	59	9,76	9,49
10:04:00	59	9,75	9,53
10:05:00	59	9,75	9,53
10:06:00	59	9,75	9,53
10:07:00	59	9,75	9,57
10:08:00	59	9,75	9,57
10:09:00	59	9,74	9,60
10:10:00	59	9,74	9,60
10:11:00	59	9,74	9,60
10:12:00	59	9,73	9,64
10:13:00	59	9,73	9,64
10:14:00	59	9,73	9,68
10:15:00	59	9,73	9,68
10:16:00	59	9,73	9,68
10:17:00	59	9,73	9,68
10:18:00	59	9,72	9,72
10:19:00	59	9,72	9,72
10:20:00	59	9,71	9,75
10:21:00	59	9,71	9,75
10:22:00	59	9,71	9,75
10:23:00	59	9,70	9,79
10:24:00	59	9,70	9,79
10:25:00	59	9,70	9,83
10:26:00	59	9,70	9,83
10:27:00	59	9,70	9,83
10:28:00	59	9,69	9,87
10:29:00	59	9,69	9,87
10:30:00	59	9,69	9,87
10:31:00	59	9,68	9,91
10:32:00	59	9,68	9,91
10:33:00	59	9,67	9,94
10:34:00	59	9,67	9,94
10:35:00	59	9,67	9,94
10:36:00	59	9,66	9,98
10:37:00	59	9,66	9,98
10:38:00	59	9,66	9,98
10:39:00	59	9,66	10,02
10:40:00	59	9,66	10,02
10:41:00	59	9,66	10,02
10:42:00	59	9,65	10,06
10:43:00	59	9,65	10,06
10:44:00	59	9,65	10,06
10:45:00	59	9,64	10,10
10:46:00	59	9,64	10,10
10:47:00	59	9,64	10,10
10:48:00	59	9,64	10,14
10:49:00	59	9,64	10,14
10:50:00	59	9,64	10,14
10:51:00	59	9,63	10,18
10:52:00	59	9,63	10,18
10:53:00	59	9,63	10,18
10:54:00	59	9,62	10,22
10:55:00	59	9,62	10,22
10:56:00	59	9,62	10,22
10:57:00	59	9,61	10,26
10:58:00	59	9,61	10,26
10:59:00	59	9,61	10,30
11:00:00	59	9,61	10,30
11:01:00	59	9,61	10,30
11:02:00	59	9,61	10,30
11:03:00	59	9,60	10,34
11:04:00	59	9,60	10,34
11:05:00	59	9,60	10,34
11:06:00	59	9,59	10,38
11:07:00	59	9,59	10,38
11:08:00	59	9,59	10,38
11:09:00	59	9,58	10,42
11:10:00	59	9,58	10,42
11:11:00	59	9,58	10,42
11:12:00	59	9,57	10,46
11:13:00	59	9,57	10,46
11:14:00	59	9,57	10,46
11:15:00	59	9,57	10,50
11:16:00	59	9,57	10,50
11:17:00	59	9,57	10,50
11:18:00	59	9,56	10,54
11:19:00	59	9,56	10,54
11:20:00	59	9,56	10,54
11:21:00	59	9,56	10,54
11:22:00	59	9,55	10,58
11:23:00	59	9,55	10,58
11:24:00	59	9,55	10,58
11:25:00	59	9,54	10,62
11:26:00	59	9,54	10,62
11:27:00	59	9,54	10,62
11:28:00	59	9,54	10,66
11:29:00	59	9,54	10,66
11:30:00	59	9,54	10,66
11:31:00	59	9,53	10,71
11:32:00	59	9,53	10,71
11:33:00	59	9,53	10,71
11:34:00	59	9,53	10,71
11:35:00	59	9,52	10,75
11:36:00	59	9,52	10,75
11:37:00	59	9,52	10,75
11:38:00	59	9,52	10,79
11:39:00	59	9,52	10,79
11:40:00	59	9,52	10,79
11:41:00	59	9,52	10,79
11:42:00	59	9,51	10,83
11:43:00	59	9,51	10,83
11:44:00	59	9,50	10,87
11:45:00	59	9,50	10,87
11:46:00	59	9,50	10,87
11:47:00	59	9,50	10,87
11:48:00	59	9,49	10,92
11:49:00	59	9,49	10,92
11:50:00	59	9,49	10,92
11:51:00	59	9,48	10,96
11:52:00	59	9,48	10,96
11:53:00	59	9,48	10,96
11:54:00	59	9,48	10,96
11:55:00	59	9,48	11,00
11:56:00	59	9,48	11,00
11:57:00	59	9,48	11,00
11:58:00	59	9,48	11,00
11:59:00	59	9,47	11,05
12:00:00	59	9,47	11,05
12:01:00	59	9,47	11,05
12:02:00	59	9,47	11,05
12:03:00	59	9,46	11,09
12:04:00	59	9,46	11,09
12:05:00	59	9,46	11,09
12:06:00	59	9,45	11,13
12:07:00	59	9,45	11,13
12:08:00	59	9,45	11,13
12:09:00	59	9,45	11,13
12:10:00	59	9,45	11,13
12:11:00	59	9,45	11,18
12:12:00	59	9,45	11,18
12:13:00	59	9,45	11,18
12:14:00	59	9,44	11,22
12:15:00	59	9,44	11,22
12:16:00	59	9,44	11,22
12:17:00	59	9,43	11,26
12:18:00	59	9,43	11,26
12:19:00	59	9,43	11,26
12:20:00	59	9,43	11,26
12:21:00	59	9,43	11,26
12:22:00	59	9,43	11,31
12:23:00	59	9,43	11,31
12:24:00	59	9,43	11,31
12:25:00	59	9,42	11,35
12:26:00	59	9,42	11,35
12:27:00	59	9,42	11,35
12:28:00	59	9,42	11,35
12:29:00	59	9,41	11,40
12:30:00	59	9,41	11,40
12:31:00	59	9,41	11,40
12:32:00	59	9,41	11,40
12:33:00	59	9,40	11,44
12:34:00	59	9,40	11,44
12:35:00	59	9,40	11,44
12:36:00	59	9,40	11,44
12:37:00	59	9,40	11,44
12:38:00	59	9,39	11,49
12:39:00	59	9,39	11,49
12:40:00	59	9,39	11,49
12:41:00	59	9,39	11,53
12:42:00	59	9,39	11,53
12:43:00	59	9,39	11,53
12:44:00	59	9,39	11,53
12:45:00	59	9,39	11,53
12:46:00	59	9,38	11,58
12:47:00	59	9,38	11,58
12:48:00	59	9,38	11,58
12:49:00	59	9,37	11,62
12:50:00	59	9,37	11,62
12:51:00	59	9,37	11,62
12:52:00	59	9,37	11,62
12:53:00	59	9,37	11,62
12:54:00	59	9,36	11,67
12:55:00	59	9,36	11,67
12:56:00	59	9,36	11,67
12:57:00	59	9,36	11,67
12:58:00	59	9,36	11,72
12:59:00	59	9,36	11,72
13:00:00	59	9,36	11,72
13:01:00	59	9,36	11,72
13:02:00	59	9,35	11,76
13:03:00	59	9,35	11,76
13:04:00	59	9,35	11,76
13:05:00	59	9,35	11,76
13:06:00	59	9,34	11,81
13:07:00	59	9,34	11,81
13:08:00	59	9,34	11,81
13:09:00	59	9,34	11,81
13:10:00	59	9,34	11,81
13:11:00	59	9,34	11,81
13:12:00	59	9,34	11,86
13:13:00	59	9,34	11,86
13:14:00	59	9,34	11,86
13:15:00	59	9,34	11,86
13:16:00	59	9,33	11,90
13:17:00	59	9,33	11,90
13:18:00	59	9,33	11,90
13:19:00	59	9,33	11,90
13:20:00	59	9,32	11,95
13:21:00	59	9,32	11,95
13:22:00	59	9,32	11,95
13:23:00	59	9,32	11,95
13:24:00	59	9,32	11,95
13:25:00	59	9,31	12,00
13:26:00	59	9,31	12,00
13:27:00	59	9,31	12,00
13:28:00	59	9,31	12,00
13:29:00	59	9,30	12,05
13:30:00	59	9,30	12,05
13:31:00	59	9,30	12,05
13:32:00	59	9,30	12,05
13:33:00	59	9,30	12,05
13:34:00	59	9,30	12,09
13:35:00	59	9,30	12,09
13:36:00	59	9,30	12,09
13:37:00	59	9,30	12,09
13:38:00	59	9,29	12,14
13:39:00	59	9,29	12,14
13:40:00	59	9,29	12,14
13:41:00	59	9,29	12,14
13:42:00	59	9,29	12,14
13:43:00	59	9,29	12,14
13:44:00	59	9,28	12,19
13:45:00	59	9,28	12,19
13:46:00	59	9,28	12,19
13:47:00	59	9,28	12,19
13:48:00	59	9,27	12,24
13:49:00	59	9,27	12,24
13:50:00	59	9,27	12,24
13:51:00	59	9,27	12,24
13:52:00	59	9,27	12,24
13:53:00	59	9,27	12,24
13:54:00	59	9,27	12,29
13:55:00	59	9,27	12,29
13:56:00	59	9,27	12,29
13:57:00	59	9,27	12,29
13:58:00	59	9,26	12,34
13:59:00	59	9,27	12,29
14:00:00	59	9,26	12,34
14:01:00	59	9,26	12,34
14:02:00	59	9,26	12,34
14:03:00	59	9,26	12,34
14:04:00	59	9,25	12,39
14:05:00	59	9,25	12,39
14:06:00	59	9,25	12,39
14:07:00	59	9,25	12,39
14:08:00	59	9,25	12,39
14:09:00	59	9,25	12,39
14:10:00	59	9,25	12,43
14:11:00	59	9,25	12,43
14:12:00	59	9,25	12,43
14:13:00	59	9,25	12,43
14:14:00	59	9,25	12,43
14:15:00	59	9,24	12,48
14:16:00	59	9,24	12,48
14:17:00	59	9,24	12,48
14:18:00	59	9,24	12,48
14:19:00	59	9,24	12,48
14:20:00	59	9,23	12,53
14:21:00	59	9,23	12,53
14:22:00	59	9,23	12,53
14:23:00	59	9,23	12,53
14:24:00	59	9,23	12,53
14:25:00	59	9,23	12,53
14:26:00	59	9,22	12,58
14:27:00	59	9,22	12,58
14:28:00	59	9,22	12,58
14:29:00	59	9,22	12,58
14:30:00	59	9,22	12,58
14:31:00	59	9,22	12,58
14:32:00	59	9,21	12,63
14:33:00	59	9,21	12,63
14:34:00	59	9,21	12,63
14:35:00	59	9,21	12,63
14:36:00	59	9,21	12,63
14:37:00	59	9,21	12,63
14:38:00	59	9,21	12,68
14:39:00	59	9,21	12,68
14:40:00	59	9,21	12,68
14:41:00	59	9,21	12,68
14:42:00	59	9,21	12,68
14:43:00	59	9,21	12,68
14:44:00	59	9,20	12,74
14:45:00	59	9,20	12,74
14:46:00	59	9,20	12,74
14:47:00	59	9,20	12,74
14:48:00	59	9,20	12,74
14:49:00	59	9,19	12,79
14:50:00	59	9,19	12,79
14:51:00	59	9,19	12,79
14:52:00	59	9,19	12,79
14:53:00	59	9,19	12,79
14:54:00	59	9,19	12,79
14:55:00	59	9,19	12,84
14:56:00	59	9,19	12,84
14:57:00	59	9,19	12,84
14:58:00	59	9,19	12,84
14:59:00	59	9,19	12,84
15:00:00	59	9,19	12,84
15:01:00	59	9,18	12,89
15:02:00	59	9,18	12,89
15:03:00	59	9,18	12,89
15:04:00	59	9,18	12,89
15:05:00	59	9,18	12,89
15:06:00	59	9,18	12,89
15:07:00	59	9,18	12,89
15:08:00	59	9,17	12,94
15:09:00	59	9,17	12,94
15:10:00	59	9,17	12,94
15:11:00	59	9,17	12,94
15:12:00	59	9,17	12,94
15:13:00	59	9,16	12,99
15:14:00	59	9,16	12,99
15:15:00	59	9,16	12,99
15:16:00	59	9,16	12,99
15:17:00	59	9,16	12,99
15:18:00	59	9,16	12,99
15:19:00	59	9,16	12,99
15:20:00	59	9,16	12,99
15:21:00	59	9,16	13,05
15:22:00	59	9,16	13,05
15:23:00	59	9,16	13,05
15:24:00	59	9,16	13,05
15:25:00	59	9,16	13,05
15:26:00	59	9,15	13,10
15:27:00	59	9,15	13,10
15:28:00	59	9,15	13,10
15:29:00	59	9,15	13,10
15:30:00	59	9,15	13,10
15:31:00	59	9,15	13,10
15:32:00	59	9,15	13,10
15:33:00	59	9,14	13,15
15:34:00	59	9,14	13,15
15:35:00	59	9,14	13,15
15:36:00	59	9,14	13,15
15:37:00	59	9,14	13,15
15:38:00	59	9,14	13,15
15:39:00	59	9,13	13,20
15:40:00	59	9,13	13,20
15:41:00	59	9,13	13,20
15:42:00	59	9,13	13,20
15:43:00	59	9,13	13,20
15:44:00	59	9,13	13,20
15:45:00	59	9,13	13,20
15:46:00	59	9,13	13,26
15:47:00	59	9,13	13,26
15:48:00	59	9,13	13,26
15:49:00	59	9,13	13,26
15:50:00	59	9,13	13,26
15:51:00	59	9,13	13,26
15:52:00	59	9,13	13,26
15:53:00	59	9,12	13,31
15:54:00	59	9,12	13,31
15:55:00	59	9,12	13,31
15:56:00	59	9,12	13,31
15:57:00	59	9,12	13,31
15:58:00	59	9,12	13,31
15:59:00	59	9,11	13,36
16:00:00	59	9,11	13,36
16:01:00	59	9,11	13,36
16:02:00	59	9,11	13,36
16:03:00	59	9,11	13,36
16:04:00	59	9,11	13,36
16:05:00	59	9,11	13,36
16:06:00	59	9,11	13,36
16:07:00	59	9,10	13,42
16:08:00	59	9,10	13,42
16:09:00	59	9,10	13,42
16:10:00	59	9,10	13,42
16:11:00	59	9,10	13,42
16:12:00	59	9,10	13,42
16:13:00	59	9,10	13,42
16:14:00	59	9,10	13,42
16:15:00	59	9,09	13,47
16:16:00	59	9,09	13,47
16:17:00	59	9,09	13,47
16:18:00	59	9,09	13,47
16:19:00	59	9,09	13,47
16:20:00	59	9,09	13,47
16:21:00	59	9,09	13,47
16:22:00	59	9,09	13,47
16:23:00	59	9,09	13,53
16:24:00	59	9,09	13,53
16:25:00	59	9,09	13,53
16:26:00	59	9,09	13,53
16:27:00	59	9,09	13,53
16:28:00	59	9,09	13,53
16:29:00	59	9,08	13,58
16:30:00	59	9,08	13,58
16:31:00	59	9,08	13,58
16:32:00	59	9,08	13,58
16:33:00	59	9,08	13,58
16:34:00	59	9,08	13,58
16:35:00	59	9,08	13,58
16:36:00	59	9,08	13,58
16:37:00	59	9,07	13,64
16:38:00	59	9,07	13,64
16:39:00	59	9,07	13,64
16:40:00	59	9,07	13,64
16:41:00	59	9,07	13,64
16:42:00	59	9,07	13,64
16:43:00	59	9,07	13,64
16:44:00	59	9,07	13,64
16:45:00	59	9,07	13,64
16:46:00	59	9,06	13,69
16:47:00	59	9,06	13,69
16:48:00	59	9,06	13,69
16:49:00	59	9,06	13,69
16:50:00	59	9,06	13,69
16:51:00	59	9,06	13,75
16:52:00	59	9,06	13,69
16:53:00	59	9,06	13,75
16:54:00	59	9,06	13,75
16:55:00	59	9,06	13,75
16:56:00	59	9,06	13,75
16:57:00	59	9,06	13,75
16:58:00	59	9,06	13,75
16:59:00	59	9,06	13,75
17:00:00	59	9,06	13,75
17:01:00	59	9,05	13,80
17:02:00	59	9,05	13,80
17:03:00	59	9,05	13,80
17:04:00	59	9,05	13,80
17:05:00	59	9,05	13,80
17:06:00	59	9,05	13,80
17:07:00	59	9,05	13,80
17:08:00	59	9,05	13,80
17:09:00	59	9,04	13,86
17:10:00	59	9,04	13,86
17:11:00	59	9,04	13,86
17:12:00	59	9,04	13,86
17:13:00	59	9,04	13,86
17:14:00	59	9,04	13,86
17:15:00	59	9,04	13,86
17:16:00	59	9,04	13,86
17:17:00	59	9,04	13,91
17:18:00	59	9,04	13,91
17:19:00	59	9,04	13,91
17:20:00	59	9,04	13,91
17:21:00	59	9,04	13,91
17:22:00	59	9,04	13,91
17:23:00	59	9,04	13,91
17:24:00	59	9,04	13,91
17:25:00	59	9,04	13,91
17:26:00	59	9,03	13,97
17:27:00	59	9,03	13,97
17:28:00	59	9,03	13,97
17:29:00	59	9,03	13,97
17:30:00	59	9,03	13,97
17:31:00	59	9,03	13,97
17:32:00	59	9,03	13,97
17:33:00	59	9,03	13,97
17:34:00	59	9,03	13,97
17:35:00	59	9,03	13,97
17:36:00	59	9,02	14,03
17:37:00	59	9,02	14,03
17:38:00	59	9,02	14,03
17:39:00	59	9,02	14,03
17:40:00	59	9,02	14,03
17:41:00	59	9,02	14,03
17:42:00	59	9,02	14,03
17:43:00	59	9,02	14,03
17:44:00	59	9,01	14,08
17:45:00	59	9,02	14,03
17:46:00	59	9,01	14,08
17:47:00	59	9,01	14,08
17:48:00	59	9,01	14,08
17:49:00	59	9,01	14,08
17:50:00	59	9,01	14,08
17:51:00	59	9,01	14,08
17:52:00	59	9,01	14,08
17:53:00	59	9,00	14,14
17:54:00	59	9,00	14,14
17:55:00	59	9,00	14,14
17:56:00	59	9,00	14,14
17:57:00	59	9,00	14,14
17:58:00	59	9,00	14,14
17:59:00	59	9,00	14,14
18:00:00	59	9,00	14,14
18:01:00	59	9,00	14,20
18:02:00	59	9,00	14,20
18:03:00	59	9,00	14,20
18:04:00	59	9,00	14,20
18:05:00	59	9,00	14,20
18:06:00	59	9,00	14,20
18:07:00	59	9,00	14,20
18:08:00	59	9,00	14,20
18:09:00	59	8,99	14,26
18:10:00	59	9,00	14,20
18:11:00	59	8,99	14,26
18:12:00	59	8,99	14,26
18:13:00	59	8,99	14,26
18:14:00	59	8,99	14,26
18:15:00	59	8,99	14,26
18:16:00	59	8,99	14,26
18:17:00	59	8,99	14,26
18:18:00	59	8,99	14,26
18:19:00	59	8,98	14,31
18:20:00	59	8,98	14,31
