Repository: ProgWizer/parser

File: project-root/data/Data Acquisition/Data Acquisition/2004 year (80)/UCA R New Urengoy G1450+0.75%Gel+2%SMS+0.45%R-7 (75C-24C).txt
--Test Summary--
Full Path and File Name	
Instrument Name	4262R
Instrument Type	Model 4262 Twin Cell UCA
Instrument Serial Number	111R
Test Start Date	17.05.2004
Test Start Time	14:11:57
Test Stop Date	18.05.2004
Test Stop Time	9:09:15
Test Length	18:57:18
Final Sample Time Offset	18:57:00
Controller Schedule Name	
Sampling Period	60 seconds
Comments	Shoe Depth - 75C(110min), dwell 80C, 24C(120min)
Information	WellID	
Information	Customer	ZAO "ROSPAN" & TNK-BP
Information	EngName	G
Information	CementClass	Dyckerhoff
Information	CementMfr	0.75%Gel+2%SMS+0.45%R-7
Information	Additives	1500
Information	Density	1.22
Information	BHCT	75
Information	BHST	96
Information	FluidLoss	
Information	JobType	
Calculated Value	CS_50	N/A
Calculated Value	CS_500	N/A
Calculated Value	CS_Time8h	N/A
Calculated Value	CS_Time16h	N/A
Calculated Value	CS_Time24h	N/A
Calculated Value	CS_Time48h	N/A
Calculated Value	CS_Time72h	N/A
Calculated Curve	Compressive Strength	Compressive strength type B (more than 14 lb/gal)
Initial Temperature (°C)	22 °C
Final Temperature (°C)	24 °C
Initial Transit Time (microsec/in)	ERROR
Final Transit Time (microsec/in)	ERROR
Initial Compressive Strength (MPa)	N/A
Final Compressive Strength (MPa)	N/A
--Data--
Time (HH:MM:SS)	Temperature (°C)	Transit Time (microsec/in)	Compressive Strength (MPa)
0:00:00	22		
0:01:00	22	18,79	0,00
0:02:00	22	18,81	0,00
0:03:00	22	18,80	0,00
0:04:00	23	18,80	0,00
0:05:00	23	18,78	0,00
0:06:00	23	18,77	0,00
0:07:00	24	18,76	0,00
0:08:00	24	18,76	0,00
0:09:00	24	18,76	0,00
0:10:00	25	18,75	0,01
0:11:00	26	18,74	0,01
0:12:00	26	18,73	0,01
0:13:00	27	18,72	0,01
0:14:00	27	18,72	0,01
0:15:00	28	18,71	0,01
0:16:00	28	18,69	0,01
0:17:00	29	18,69	0,01
0:18:00	30	18,67	0,02
0:19:00	30	18,66	0,02
0:20:00	31	18,66	0,02
0:21:00	31		
0:22:00	32		
0:23:00	32		
0:24:00	33		
0:25:00	34		
0:26:00	34	18,60	0,02
0:27:00	35	18,57	0,03
0:28:00	35	18,58	0,03
0:29:00	36	18,57	0,03
0:30:00	36	18,56	0,03
0:31:00	37	18,55	0,03
0:32:00	37	18,54	0,03
0:33:00	38	18,54	0,03
0:34:00	39	18,53	0,03
0:35:00	39	18,50	0,04
0:36:00	40	18,49	0,04
0:37:00	40	18,48	0,04
0:38:00	41	18,47	0,04
0:39:00	41	18,45	0,04
0:40:00	42	18,45	0,04
0:41:00	42	18,45	0,04
0:42:00	43	18,42	0,05
0:43:00	43	18,42	0,05
0:44:00	44	18,42	0,05
0:45:00	45	18,41	0,05
0:46:00	45	18,40	0,05
0:47:00	45	18,39	0,05
0:48:00	46	18,38	0,05
0:49:00	47	18,38	0,05
0:50:00	47	18,37	0,06
0:51:00	47	18,37	0,06
0:52:00	48	18,36	0,06
0:53:00	48	18,36	0,06
0:54:00	49	18,35	0,06
0:55:00	49	18,34	0,06
0:56:00	50	18,34	0,06
0:57:00	50	18,33	0,06
0:58:00	51	18,33	0,06
0:59:00	51	18,33	0,06
1:00:00	52	18,32	0,06
1:01:00	52	18,31	0,06
1:02:00	53	18,32	0,06
1:03:00	53	18,31	0,06
1:04:00	54	18,30	0,06
1:05:00	54	18,30	0,07
1:06:00	55	18,29	0,07
1:07:00	55	18,30	0,06
1:08:00	56	18,30	0,07
1:09:00	56	18,29	0,07
1:10:00	57	18,29	0,07
1:11:00	57	18,29	0,07
1:12:00	58	18,28	0,07
1:13:00	58	18,27	0,07
1:14:00	59	18,28	0,07
1:15:00	59	18,27	0,07
1:16:00	59	18,27	0,07
1:17:00	60	18,27	0,07
1:18:00	61	18,28	0,07
1:19:00	61	18,27	0,07
1:20:00	62	18,27	0,07
1:21:00	62	18,26	0,07
1:22:00	62	18,26	0,07
1:23:00	63	18,27	0,07
1:24:00	64	18,27	0,07
1:25:00	64	18,26	0,07
1:26:00	64	18,27	0,07
1:27:00	65	18,25	0,07
1:28:00	65	18,26	0,07
1:29:00	66	18,26	0,07
1:30:00	66	18,26	0,07
1:31:00	67	18,26	0,07
1:32:00	67	18,25	0,07
1:33:00	68	18,24	0,07
1:34:00	69	18,25	0,07
1:35:00	69	18,25	0,07
1:36:00	70	18,25	0,07
1:37:00	70	18,24	0,07
1:38:00	70	18,25	0,07
1:39:00	71	18,26	0,07
1:40:00	71	18,27	0,07
1:41:00	71	18,27	0,07
1:42:00	72	18,27	0,07
1:43:00	72	18,27	0,07
1:44:00	73	18,27	0,07
1:45:00	74	18,27	0,07
1:46:00	74	18,27	0,07
1:47:00	75	18,27	0,07
1:48:00	75	18,27	0,07
1:49:00	76	18,25	0,07
1:50:00	76	18,27	0,07
1:51:00	76	18,27	0,07
1:52:00	77	18,27	0,07
1:53:00	77	18,27	0,07
1:54:00	77	18,28	0,07
1:55:00	77	18,27	0,07
1:56:00	77	18,27	0,07
1:57:00	77	18,27	0,07
1:58:00	77	18,27	0,07
1:59:00	77	18,27	0,07
2:00:00	77	18,26	0,07
2:01:00	77	18,27	0,07
2:02:00	77	18,27	0,07
2:03:00	77	18,27	0,07
2:04:00	77	18,27	0,07
2:05:00	77	18,27	0,07
2:06:00	77	18,28	0,07
2:07:00	77	18,27	0,07
2:08:00	77	18,27	0,07
2:09:00	77	18,28	0,07
2:10:00	77	18,27	0,07
2:11:00	77	18,28	0,07
2:12:00	77	18,29	0,07
2:13:00	76	18,27	0,07
2:14:00	77	18,28	0,07
2:15:00	76	18,28	0,07
2:16:00	76	18,29	0,07
2:17:00	76	18,29	0,07
2:18:00	76		
2:19:00	76		
2:20:00	76		
2:21:00	76		
2:22:00	76		
2:23:00	76		
2:24:00	76		
2:25:00	76		
2:26:00	76		
2:27:00	76		
2:28:00	76		
2:29:00	76		
2:30:00	76		
2:31:00	75		
2:32:00	76		
2:33:00	75		
2:34:00	75		
2:35:00	75		
2:36:00	75		
2:37:00	75		
2:38:00	75		
2:39:00	75		
2:40:00	75		
2:41:00	75		
2:42:00	75		
2:43:00	75		
2:44:00	75		
2:45:00	75		
2:46:00	75		
2:47:00	75		
2:48:00	75		
2:49:00	75		
2:50:00	75		
2:51:00	75		
2:52:00	75		
2:53:00	75		
2:54:00	75		
2:55:00	75		
2:56:00	75		
2:57:00	75		
2:58:00	75		
2:59:00	75		
3:00:00	75		
3:01:00	75		
3:02:00	75		
3:03:00	75		
3:04:00	75		
3:05:00	75		
3:06:00	75		
3:07:00	75		
3:08:00	75		
3:09:00	75		
3:10:00	75		
3:11:00	75		
3:12:00	74		
3:13:00	74		
3:14:00	74		
3:15:00	73		
3:16:00	73		
3:17:00	72		
3:18:00	71		
3:19:00	70		
3:20:00	69		
3:21:00	69		
3:22:00	69		
3:23:00	69		
3:24:00	69		
3:25:00	69		
3:26:00	69		
3:27:00	67		
3:28:00	66		
3:29:00	66		
3:30:00	65		
3:31:00	65		
3:32:00	65		
3:33:00	66		
3:34:00	66		
3:35:00	65		
3:36:00	63		
3:37:00	63		
3:38:00	62		
3:39:00	62		
3:40:00	62		
3:41:00	62		
3:42:00	62		
3:43:00	62		
3:44:00	61		
3:45:00	59		
3:46:00	59		
3:47:00	58		
3:48:00	58		
3:49:00	58		
3:50:00	58		
3:51:00	58		
3:52:00	58		
3:53:00	57		
3:54:00	56		
3:55:00	55		
3:56:00	55		
3:57:00	55		
3:58:00	55		
3:59:00	55		
4:00:00	55		
4:01:00	54		
4:02:00	53		
4:03:00	52		
4:04:00	52		
4:05:00	51		
4:06:00	51		
4:07:00	51		
4:08:00	51		
4:09:00	51		
4:10:00	50		
4:11:00	50		
4:12:00	49		
4:13:00	48		
4:14:00	48		
4:15:00	48		
4:16:00	47		
4:17:00	48		
4:18:00	47		
4:19:00	46		
4:20:00	46		
4:21:00	45		
4:22:00	45		
4:23:00	44		
4:24:00	44		
4:25:00	44		
4:26:00	44		
4:27:00	44		
4:28:00	43		
4:29:00	42		
4:30:00	42		
4:31:00	41		
4:32:00	40		
4:33:00	40		
4:34:00	40		
4:35:00	40		
4:36:00	40		
4:37:00	39		
4:38:00	39		
4:39:00	38		
4:40:00	38		
4:41:00	37		
4:42:00	36		
4:43:00	36		
4:44:00	36		
4:45:00	35		
4:46:00	35		
4:47:00	35		
4:48:00	35		
4:49:00	34		
4:50:00	34		
4:51:00	34		
4:52:00	33		
4:53:00	33		
4:54:00	32		
4:55:00	32		
4:56:00	31		
4:57:00	31		
4:58:00	31		
4:59:00	30		
5:00:00	30		
5:01:00	29		
5:02:00	29		
5:03:00	28		
5:04:00	28		
5:05:00	28		
5:06:00	28		
5:07:00	27		
5:08:00	27		
5:09:00	27		
5:10:00	26		
5:11:00	26		
5:12:00	26		
5:13:00	26		
5:14:00	26		
5:15:00	26		
5:16:00	25		
5:17:00	25		
5:18:00	25		
5:19:00	26		
5:20:00	26		
5:21:00	26		
5:22:00	26		
5:23:00	26		
5:24:00	25		
5:25:00	25		
5:26:00	26		
5:27:00	26		
5:28:00	26		
5:29:00	26		
5:30:00	25		
5:31:00	26		
5:32:00	25		
5:33:00	25		
5:34:00	25		
5:35:00	25		
5:36:00	25		
5:37:00	25		
5:38:00	25		
5:39:00	25		
5:40:00	25		
5:41:00	25		
5:42:00	25		
5:43:00	25		
5:44:00	25		
5:45:00	25		
5:46:00	25		
5:47:00	25		
5:48:00	25		
5:49:00	25		
5:50:00	25		
5:51:00	25		
5:52:00	25		
5:53:00	25		
5:54:00	25		
5:55:00	25		
5:56:00	25		
5:57:00	25		
5:58:00	25		
5:59:00	25		
6:00:00	25		
6:01:00	25		
6:02:00	25		
6:03:00	24		
6:04:00	25		
6:05:00	24		
6:06:00	24		
6:07:00	24		
6:08:00	24		
6:09:00	24		
6:10:00	24		
6:11:00	24		
6:12:00	24		
6:13:00	24		
6:14:00	24		
6:15:00	24		
6:16:00	24		
6:17:00	24		
6:18:00	24		
6:19:00	24		
6:20:00	24		
6:21:00	24		
6:22:00	24		
6:23:00	24		
6:24:00	24		
6:25:00	24		
6:26:00	24		
6:27:00	24		
6:28:00	24		
6:29:00	24		
6:30:00	24		
6:31:00	24		
6:32:00	24		
6:33:00	24		
6:34:00	24		
6:35:00	24		
6:36:00	24		
6:37:00	24		
6:38:00	24		
6:39:00	24		
6:40:00	24		
6:41:00	24		
6:42:00	24		
6:43:00	24		
6:44:00	24		
6:45:00	24		
6:46:00	24		
6:47:00	24		
6:48:00	24		
6:49:00	24		
6:50:00	24		
6:51:00	24		
6:52:00	24		
6:53:00	24		
6:54:00	24		
6:55:00	24		
6:56:00	24		
6:57:00	24		
6:58:00	24		
6:59:00	24		
7:00:00	24		
7:01:00	24		
7:02:00	24		
7:03:00	24		
7:04:00	24		
7:05:00	24		
7:06:00	24		
7:07:00	24		
7:08:00	24		
7:09:00	24		
7:10:00	24		
7:11:00	24		
7:12:00	24		
7:13:00	24		
7:14:00	24		
7:15:00	24		
7:16:00	24		
7:17:00	24		
7:18:00	24		
7:19:00	24		
7:20:00	24		
7:21:00	24		
7:22:00	24		
7:23:00	24		
7:24:00	24		
7:25:00	24		
7:26:00	24		
7:27:00	24		
7:28:00	24		
7:29:00	24		
7:30:00	24		
7:31:00	24		
7:32:00	24		
7:33:00	24		
7:34:00	24		
7:35:00	24		
7:36:00	24		
7:37:00	24		
7:38:00	24		
7:39:00	24		
7:40:00	24		
7:41:00	24		
7:42:00	24		
7:43:00	24		
7:44:00	24		
7:45:00	24		
7:46:00	24		
7:47:00	24		
7:48:00	24		
7:49:00	24		
7:50:00	24		
7:51:00	24		
7:52:00	24		
7:53:00	24		
7:54:00	24		
7:55:00	24		
7:56:00	24		
7:57:00	24		
7:58:00	24		
7:59:00	24		
8:00:00	24		
8:01:00	24		
8:02:00	24		
8:03:00	24		
8:04:00	24	18,84	0,00
8:05:00	24		
8:06:00	24		
8:07:00	24		
8:08:00	24		
8:09:00	24		
8:10:00	24		
8:11:00	24		
8:12:00	24		
8:13:00	24		
8:14:00	24		
8:15:00	24		
8:16:00	24		
8:17:00	24		
8:18:00	24		
8:19:00	24		
8:20:00	24		
8:21:00	24		
8:22:00	24		
8:23:00	24		
8:24:00	24		
8:25:00	24		
8:26:00	24		
8:27:00	24		
8:28:00	24		
8:29:00	24		
8:30:00	24		
8:31:00	24		
8:32:00	24		
8:33:00	24		
8:34:00	24		
8:35:00	24		
8:36:00	24		
8:37:00	24		
8:38:00	24		
8:39:00	24		
8:40:00	24		
8:41:00	24		
8:42:00	24		
8:43:00	24		
8:44:00	24		
8:45:00	24		
8:46:00	24		
8:47:00	24		
8:48:00	24		
8:49:00	24		
8:50:00	24		
8:51:00	24		
8:52:00	24		
8:53:00	24		
8:54:00	24		
8:55:00	24		
8:56:00	24		
8:57:00	24		
8:58:00	24		
8:59:00	24		
9:00:00	24		
9:01:00	24		
9:02:00	24		
9:03:00	24		
9:04:00	24		
9:05:00	24		
9:06:00	24		
9:07:00	24		
9:08:00	24		
9:09:00	24		
9:10:00	24		
9:11:00	24		
9:12:00	24		
9:13:00	24		
9:14:00	24		
9:15:00	24		
9:16:00	24		
9:17:00	24		
9:18:00	24		
9:19:00	24		
9:20:00	24		
9:21:00	24		
9:22:00	24		
9:23:00	24		
9:24:00	24		
9:25:00	24		
9:26:00	24		
9:27:00	24		
9:28:00	24		
9:29:00	24		
9:30:00	24		
9:31:00	24		
9:32:00	24		
9:33:00	24		
9:34:00	24		
9:35:00	24		
9:36:00	24		
9:37:00	24		
9:38:00	24		
9:39:00	24		
9:40:00	24		
9:41:00	24		
9:42:00	24		
9:43:00	24		
9:44:00	24		
9:45:00	24		
9:46:00	24		
9:47:00	24		
9:48:00	24		
9:49:00	24		
9:50:00	24		
9:51:00	24		
9:52:00	24		
9:53:00	24		
9:54:00	24		
9:55:00	24		
9:56:00	24		
9:57:00	24		
9:58:00	24		
9:59:00	24		
10:00:00	24		
10:01:00	24		
10:02:00	24		
10:03:00	24		
10:04:00	24		
10:05:00	24		
10:06:00	24		
10:07:00	24		
10:08:00	24		
10:09:00	24		
10:10:00	24		
10:11:00	24		
10:12:00	24		
10:13:00	23		
10:14:00	24		
10:15:00	24		
10:16:00	24		
10:17:00	24		
10:18:00	24		
10:19:00	24		
10:20:00	24		
10:21:00	24		
10:22:00	24		
10:23:00	24		
10:24:00	24		
10:25:00	24		
10:26:00	24		
10:27:00	24		
10:28:00	24		
10:29:00	24		
10:30:00	24		
10:31:00	24		
10:32:00	24		
10:33:00	24		
10:34:00	24		
10:35:00	24		
10:36:00	24		
10:37:00	24		
10:38:00	24		
10:39:00	24		
10:40:00	24		
10:41:00	24		
10:42:00	24		
10:43:00	24		
10:44:00	24		
10:45:00	24		
10:46:00	24		
10:47:00	24		
10:48:00	24		
10:49:00	24		
10:50:00	24		
10:51:00	24		
10:52:00	24		
10:53:00	24		
10:54:00	24		
10:55:00	24		
10:56:00	24		
10:57:00	24		
10:58:00	24		
10:59:00	24		
11:00:00	24		
11:01:00	24		
11:02:00	24		
11:03:00	24		
11:04:00	24		
11:05:00	24		
11:06:00	24		
11:07:00	24		
11:08:00	24		
11:09:00	24		
11:10:00	24		
11:11:00	24		
11:12:00	24		
11:13:00	24		
11:14:00	24		
11:15:00	24		
11:16:00	24		
11:17:00	24		
11:18:00	24		
11:19:00	24		
11:20:00	24		
11:21:00	24		
11:22:00	24		
11:23:00	24		
11:24:00	24		
11:25:00	24		
11:26:00	24		
11:27:00	24		
11:28:00	24		
11:29:00	24		
11:30:00	24		
11:31:00	24		
11:32:00	24		
11:33:00	24		
11:34:00	24		
11:35:00	24		
11:36:00	24		
11:37:00	24		
11:38:00	24		
11:39:00	24		
11:40:00	24		
11:41:00	24		
11:42:00	24		
11:43:00	24		
11:44:00	24		
11:45:00	24		
11:46:00	24		
11:47:00	24		
11:48:00	24		
11:49:00	24		
11:50:00	24		
11:51:00	24		
11:52:00	24		
11:53:00	24		
11:54:00	24		
11:55:00	24		
11:56:00	24		
11:57:00	24		
11:58:00	24		
11:59:00	24		
12:00:00	24		
12:01:00	24		
12:02:00	24		
12:03:00	24		
12:04:00	24		
12:05:00	24		
12:06:00	24		
12:07:00	24		
12:08:00	24		
12:09:00	24		
12:10:00	24		
12:11:00	24		
12:12:00	24		
12:13:00	24		
12:14:00	24		
12:15:00	24		
12:16:00	24		
12:17:00	24		
12:18:00	24		
12:19:00	24		
12:20:00	24		
12:21:00	24		
12:22:00	24		
12:23:00	24		
12:24:00	24		
12:25:00	24		
12:26:00	24		
12:27:00	24		
12:28:00	24		
12:29:00	24		
12:30:00	24		
12:31:00	24		
12:32:00	24		
12:33:00	24		
12:34:00	24		
12:35:00	24		
12:36:00	24		
12:37:00	24		
12:38:00	24		
12:39:00	24		
12:40:00	24		
12:41:00	24		
12:42:00	24		
12:43:00	24		
12:44:00	24		
12:45:00	24		
12:46:00	24		
12:47:00	24		
12:48:00	24		
12:49:00	24		
12:50:00	24		
12:51:00	24		
12:52:00	24		
12:53:00	24		
12:54:00	24		
12:55:00	24		
12:56:00	24		
12:57:00	24		
12:58:00	24		
12:59:00	24		
13:00:00	24		
13:01:00	24		
13:02:00	24		
13:03:00	24		
13:04:00	24		
13:05:00	24		
13:06:00	24		
13:07:00	24		
13:08:00	24		
13:09:00	24		
13:10:00	24		
13:11:00	24		
13:12:00	24		
13:13:00	24		
13:14:00	24		
13:15:00	24		
13:16:00	24		
13:17:00	24		
13:18:00	24		
13:19:00	24		
13:20:00	24		
13:21:00	24		
13:22:00	24		
13:23:00	24		
13:24:00	24		
13:25:00	24		
13:26:00	24		
13:27:00	24		
13:28:00	24		
13:29:00	24		
13:30:00	24		
13:31:00	24		
13:32:00	24		
13:33:00	24		
13:34:00	24		
13:35:00	24		
13:36:00	24		
13:37:00	24		
13:38:00	24		
13:39:00	24		
13:40:00	24		
13:41:00	24		
13:42:00	24		
13:43:00	24		
13:44:00	24		
13:45:00	24		
13:46:00	24		
13:47:00	24		
13:48:00	24		
13:49:00	24		
13:50:00	24		
13:51:00	24		
13:52:00	24		
13:53:00	24		
13:54:00	24		
13:55:00	24		
13:56:00	24		
13:57:00	24		
13:58:00	24		
13:59:00	24		
14:00:00	24		
14:01:00	24		
14:02:00	24		
14:03:00	24		
14:04:00	24		
14:05:00	24		
14:06:00	24		
14:07:00	24		
14:08:00	24		
14:09:00	24		
14:10:00	24		
14:11:00	24		
14:12:00	24		
14:13:00	24		
14:14:00	24		
14:15:00	24		
14:16:00	24		
14:17:00	24		
14:18:00	24		
14:19:00	24		
14:20:00	24		
14:21:00	24		
14:22:00	24		
14:23:00	24		
14:24:00	24		
14:25:00	24		
14:26:00	24		
14:27:00	24		
14:28:00	24		
14:29:00	24		
14:30:00	24		
14:31:00	24		
14:32:00	24		
14:33:00	24		
14:34:00	24		
14:35:00	24		
14:36:00	24		
14:37:00	24		
14:38:00	24		
14:39:00	24		
14:40:00	24		
14:41:00	24		
14:42:00	24		
14:43:00	24		
14:44:00	24		
14:45:00	24		
14:46:00	24		
14:47:00	24		
14:48:00	24		
14:49:00	24		
14:50:00	24		
14:51:00	24		
14:52:00	24		
14:53:00	24		
14:54:00	24		
14:55:00	24		
14:56:00	24		
14:57:00	24		
14:58:00	24		
14:59:00	24		
15:00:00	24		
15:01:00	24		
15:02:00	24		
15:03:00	24		
15:04:00	24		
15:05:00	24		
15:06:00	24		
15:07:00	24		
15:08:00	24		
15:09:00	24		
15:10:00	24		
15:11:00	24		
15:12:00	24		
15:13:00	24		
15:14:00	24		
15:15:00	24		
15:16:00	24		
15:17:00	24		
15:18:00	24		
15:19:00	24		
15:20:00	24		
15:21:00	24		
15:22:00	24		
15:23:00	24		
15:24:00	24		
15:25:00	24		
15:26:00	24		
15:27:00	24		
15:28:00	24		
15:29:00	24		
15:30:00	24		
15:31:00	24		
15:32:00	24		
15:33:00	24		
15:34:00	24		
15:35:00	24		
15:36:00	24		
15:37:00	24		
15:38:00	24		
15:39:00	24		
15:40:00	24		
15:41:00	24		
15:42:00	24		
15:43:00	24		
15:44:00	24		
15:45:00	24		
15:46:00	24		
15:47:00	24		
15:48:00	24		
15:49:00	24		
15:50:00	24		
15:51:00	24		
15:52:00	24		
15:53:00	24		
15:54:00	24		
15:55:00	24		
15:56:00	24		
15:57:00	24		
15:58:00	24		
15:59:00	24		
16:00:00	24		
16:01:00	24		
16:02:00	24		
16:03:00	24		
16:04:00	24		
16:05:00	24		
16:06:00	24		
16:07:00	24		
16:08:00	24		
16:09:00	24		
16:10:00	24		
16:11:00	24		
16:12:00	24		
16:13:00	24		
16:14:00	24		
16:15:00	24		
16:16:00	24		
16:17:00	24		
16:18:00	24		
16:19:00	24		
16:20:00	24		
16:21:00	24		
16:22:00	24		
16:23:00	24		
16:24:00	24		
16:25:00	24		
16:26:00	24		
16:27:00	24		
16:28:00	24		
16:29:00	24		
16:30:00	24		
16:31:00	24		
16:32:00	24		
16:33:00	24		
16:34:00	24		
16:35:00	24		
16:36:00	24		
16:37:00	24		
16:38:00	24		
16:39:00	24		
16:40:00	24		
16:41:00	24		
16:42:00	24		
16:43:00	24		
16:44:00	24		
16:45:00	24		
16:46:00	24		
16:47:00	24		
16:48:00	24		
16:49:00	24		
16:50:00	24		
16:51:00	24		
16:52:00	24		
16:53:00	24		
16:54:00	24		
16:55:00	24		
16:56:00	24		
16:57:00	24		
16:58:00	24		
16:59:00	24		
17:00:00	24		
17:01:00	24		
17:02:00	24		
17:03:00	24		
17:04:00	24		
17:05:00	24		
17:06:00	24		
17:07:00	24		
17:08:00	24		
17:09:00	24		
17:10:00	24		
17:11:00	24		
17:12:00	24		
17:13:00	24		
17:14:00	24		
17:15:00	24		
17:16:00	24		
17:17:00	24		
17:18:00	24		
17:19:00	24		
17:20:00	24		
17:21:00	24		
17:22:00	24		
17:23:00	24		
17:24:00	24		
17:25:00	24		
17:26:00	24		
17:27:00	24		
17:28:00	24		
17:29:00	24		
17:30:00	24		
17:31:00	24		
17:32:00	24		
17:33:00	24		
17:34:00	24		
17:35:00	24		
17:36:00	24		
17:37:00	24		
17:38:00	24		
17:39:00	24		
17:40:00	24		
17:41:00	24		
17:42:00	24		
17:43:00	24		
17:44:00	24		
17:45:00	24		
17:46:00	24		
17:47:00	24		
17:48:00	24		
17:49:00	24		
17:50:00	24		
17:51:00	24		
17:52:00	24		
17:53:00	24		
17:54:00	24		
17:55:00	24		
17:56:00	24		
17:57:00	24		
17:58:00	24		
17:59:00	24		
18:00:00	24		
18:01:00	24		
18:02:00	24		
18:03:00	24		
18:04:00	24		
18:05:00	24		
18:06:00	24		
18:07:00	24		
18:08:00	24		
18:09:00	24		
18:10:00	24		
18:11:00	24		
18:12:00	24		
18:13:00	24		
18:14:00	24		
18:15:00	24		
18:16:00	24		
18:17:00	24		
18:18:00	24		
18:19:00	24		
18:20:00	24		
18:21:00	24		
18:22:00	24		
18:23:00	24		
18:24:00	24		
18:25:00	24		
18:26:00	24		
18:27:00	24		
18:28:00	24		
18:29:00	24		
18:30:00	24		
18:31:00	24		
18:32:00	24		
18:33:00	24		
18:34:00	24		
18:35:00	24		
18:36:00	24		
18:37:00	24		
18:38:00	24		
18:39:00	24		
18:40:00	24		
18:41:00	24		
18:42:00	24		
18:43:00	24		
18:44:00	24		
18:45:00	24		
18:46:00	24		
18:47:00	24		
18:48:00	24		
18:49:00	24		
18:50:00	24		
18:51:00	24		
18:52:00	24		
18:53:00	24		
18:54:00	24		
18:55:00	24		
18:56:00	24		
18:57:00	24

File: project-root/data/Data Acquisition/Data Acquisition/2004 year (80)/UCA R Noviy Urengoy G1450+0.75%Gel+2%SMS+0.45%R-7(90-70).txt (part 1 of 2)
--Test Summary--
Full Path and File Name	
Instrument Name	4262R
Instrument Type	Model 4262 Twin Cell UCA
Instrument Serial Number	111R
Test Start Date	24.05.2004
Test Start Time	11:31:44
Test Stop Date	26.05.2004
Test Stop Time	12:13:07
Test Length	48:41:23
Final Sample Time Offset	48:41:00
Controller Schedule Name	
Sampling Period	60 seconds
Comments	T: 90(110min), dwell(80min), 70(240min)
Information	WellID	
Information	Customer	ZAO "ROSPAN" & TNK-BP
Information	CementClass	G
Information	CementMfr	Dyckerhoff
Information	Additives	0.75%Gel+2%SMS+0.45%R-7
Information	Density	1450
Information	BHCT	90
Information	BHST	
Information	FluidLoss	
Information	JobType	
Calculated Value	CS_50	10:00:00
Calculated Value	CS_500	N/A
Calculated Value	CS_Time8h	0,07 MPa
Calculated Value	CS_Time16h	0,55 MPa
Calculated Value	CS_Time24h	0,69 MPa
Calculated Value	CS_Time48h	0,92 MPa
Calculated Value	CS_Time72h	N/A
Calculated Curve	Compressive Strength	Compressive strength type A (less than 14 lb/gal)
Initial Temperature (°C)	21 °C
Final Temperature (°C)	70 °C
Initial Transit Time (microsec/in)	ERROR
Final Transit Time (microsec/in)	15,35 microsec/in
Initial Compressive Strength (MPa)	N/A
Final Compressive Strength (MPa)	0,93 MPa
--Data--
Time (HH:MM:SS)	Temperature (°C)	Transit Time (microsec/in)	Compressive Strength (MPa)
0:00:00	21		
0:01:00	21		
0:02:00	21		
0:03:00	21		
0:04:00	21		
0:05:00	21		
0:06:00	22		
0:07:00	22		
0:08:00	23		
0:09:00	23		
0:10:00	23		
0:11:00	24		
0:12:00	24		
0:13:00	25		
0:14:00	26		
0:15:00	26		
0:16:00	27		
0:17:00	28		
0:18:00	28		
0:19:00	29		
0:20:00	29		
0:21:00	30		
0:22:00	30		
0:23:00	31		
0:24:00	32		
0:25:00	32		
0:26:00	33		
0:27:00	34		
0:28:00	34		
0:29:00	35		
0:30:00	36		
0:31:00	36		
0:32:00	37		
0:33:00	37		
0:34:00	38		
0:35:00	39		
0:36:00	39		
0:37:00	40		
0:38:00	40		
0:39:00	41		
0:40:00	42		
0:41:00	42		
0:42:00	43		
0:43:00	43		
0:44:00	44		
0:45:00	45		
0:46:00	45		
0:47:00	46		
0:48:00	47		
0:49:00	47		
0:50:00	48		
0:51:00	48		
0:52:00	49		
0:53:00	49		
0:54:00	50		
0:55:00	50		
0:56:00	50		
0:57:00	51		
0:58:00	52		
0:59:00	52		
1:00:00	53		
1:01:00	53		
1:02:00	54		
1:03:00	55		
1:04:00	55		
1:05:00	56		
1:06:00	56		
1:07:00	57		
1:08:00	57		
1:09:00	58		
1:10:00	58		
1:11:00	59		
1:12:00	59		
1:13:00	60		
1:14:00	61		
1:15:00	61		
1:16:00	62		
1:17:00	62		
1:18:00	63		
1:19:00	63		
1:20:00	64		
1:21:00	64		
1:22:00	65		
1:23:00	66		
1:24:00	66		
1:25:00	67		
1:26:00	67		
1:27:00	68		
1:28:00	68		
1:29:00	69		
1:30:00	69		
1:31:00	70		
1:32:00	70		
1:33:00	71		
1:34:00	72		
1:35:00	72		
1:36:00	72		
1:37:00	73		
1:38:00	74		
1:39:00	74		
1:40:00	74		
1:41:00	75		
1:42:00	76		
1:43:00	76		
1:44:00	77		
1:45:00	77		
1:46:00	78		
1:47:00	78		
1:48:00	79		
1:49:00	80		
1:50:00	80		
1:51:00	80		
1:52:00	81		
1:53:00	81		
1:54:00	81		
1:55:00	82		
1:56:00	82		
1:57:00	82		
1:58:00	82		
1:59:00	83		
2:00:00	83		
2:01:00	82		
2:02:00	83		
2:03:00	82		
2:04:00	83		
2:05:00	83		
2:06:00	83		
2:07:00	82		
2:08:00	82		
2:09:00	82		
2:10:00	82		
2:11:00	82		
2:12:00	82		
2:13:00	82		
2:14:00	82		
2:15:00	82		
2:16:00	82		
2:17:00	82		
2:18:00	82		
2:19:00	82		
2:20:00	82		
2:21:00	82		
2:22:00	81		
2:23:00	81		
2:24:00	81		
2:25:00	81		
2:26:00	81		
2:27:00	81		
2:28:00	81		
2:29:00	81		
2:30:00	81		
2:31:00	81		
2:32:00	81		
2:33:00	80		
2:34:00	80		
2:35:00	81		
2:36:00	80		
2:37:00	80		
2:38:00	80		
2:39:00	80		
2:40:00	80		
2:41:00	80		
2:42:00	80		
2:43:00	80		
2:44:00	80		
2:45:00	80		
2:46:00	80		
2:47:00	80		
2:48:00	80		
2:49:00	80		
2:50:00	80		
2:51:00	80		
2:52:00	80		
2:53:00	80		
2:54:00	80		
2:55:00	80		
2:56:00	80		
2:57:00	80		
2:58:00	80		
2:59:00	80		
3:00:00	80		
3:01:00	80		
3:02:00	80		
3:03:00	80		
3:04:00	80		
3:05:00	80		
3:06:00	80		
3:07:00	80		
3:08:00	80		
3:09:00	80		
3:10:00	80		
3:11:00	80		
3:12:00	80		
3:13:00	80		
3:14:00	80		
3:15:00	80		
3:16:00	80		
3:17:00	80		
3:18:00	80		
3:19:00	80		
3:20:00	79		
3:21:00	79		
3:22:00	79		
3:23:00	79		
3:24:00	79		
3:25:00	79		
3:26:00	79		
3:27:00	79		
3:28:00	79		
3:29:00	79		
3:30:00	79		
3:31:00	79		
3:32:00	79		
3:33:00	79		
3:34:00	79		
3:35:00	79		
3:36:00	79		
3:37:00	79		
3:38:00	79		
3:39:00	78		
3:40:00	79		
3:41:00	78		
3:42:00	78		
3:43:00	78		
3:44:00	78		
3:45:00	78		
3:46:00	78		
3:47:00	78		
3:48:00	78		
3:49:00	78		
3:50:00	78		
3:51:00	78		
3:52:00	78		
3:53:00	78		
3:54:00	78		
3:55:00	78		
3:56:00	78		
3:57:00	78		
3:58:00	78		
3:59:00	78		
4:00:00	78		
4:01:00	78		
4:02:00	77		
4:03:00	77		
4:04:00	78		
4:05:00	78		
4:06:00	77		
4:07:00	78		
4:08:00	77		
4:09:00	77		
4:10:00	77		
4:11:00	77		
4:12:00	77		
4:13:00	77		
4:14:00	77		
4:15:00	77		
4:16:00	77		
4:17:00	77		
4:18:00	77		
4:19:00	77		
4:20:00	77		
4:21:00	77		
4:22:00	77		
4:23:00	77		
4:24:00	77		
4:25:00	77		
4:26:00	77		
4:27:00	76		
4:28:00	76		
4:29:00	76		
4:30:00	76		
4:31:00	76		
4:32:00	76		
4:33:00	76		
4:34:00	76		
4:35:00	76		
4:36:00	76		
4:37:00	76		
4:38:00	76		
4:39:00	76		
4:40:00	76		
4:41:00	76		
4:42:00	76		
4:43:00	76		
4:44:00	76		
4:45:00	76		
4:46:00	76		
4:47:00	76		
4:48:00	76		
4:49:00	76		
4:50:00	76		
4:51:00	75		
4:52:00	76		
4:53:00	75		
4:54:00	75		
4:55:00	75		
4:56:00	75		
4:57:00	75		
4:58:00	75		
4:59:00	75		
5:00:00	75		
5:01:00	75		
5:02:00	75		
5:03:00	75		
5:04:00	75		
5:05:00	75		
5:06:00	75		
5:07:00	75		
5:08:00	75		
5:09:00	75		
5:10:00	75		
5:11:00	75		
5:12:00	75		
5:13:00	75		
5:14:00	75		
5:15:00	75		
5:16:00	75		
5:17:00	74		
5:18:00	74		
5:19:00	74		
5:20:00	74		
5:21:00	74		
5:22:00	75		
5:23:00	74		
5:24:00	74		
5:25:00	74		
5:26:00	74		
5:27:00	74		
5:28:00	74		
5:29:00	74		
5:30:00	74		
5:31:00	74		
5:32:00	74		
5:33:00	74		
5:34:00	74		
5:35:00	74		
5:36:00	74		
5:37:00	74		
5:38:00	74		
5:39:00	74		
5:40:00	74		
5:41:00	73		
5:42:00	74		
5:43:00	74		
5:44:00	73		
5:45:00	73		
5:46:00	74		
5:47:00	73		
5:48:00	73		
5:49:00	73		
5:50:00	73		
5:51:00	73		
5:52:00	73		
5:53:00	73		
5:54:00	73		
5:55:00	73		
5:56:00	73		
5:57:00	73		
5:58:00	73		
5:59:00	73		
6:00:00	73		
6:01:00	73		
6:02:00	73		
6:03:00	73		
6:04:00	73		
6:05:00	73		
6:06:00	72		
6:07:00	72		
6:08:00	73		
6:09:00	73		
6:10:00	73		
6:11:00	72		
6:12:00	72		
6:13:00	72		
6:14:00	72		
6:15:00	72		
6:16:00	72		
6:17:00	72		
6:18:00	72		
6:19:00	72		
6:20:00	72		
6:21:00	72		
6:22:00	72		
6:23:00	72		
6:24:00	72		
6:25:00	72		
6:26:00	72		
6:27:00	72		
6:28:00	72		
6:29:00	71		
6:30:00	71		
6:31:00	71		
6:32:00	71		
6:33:00	71		
6:34:00	71		
6:35:00	71		
6:36:00	71		
6:37:00	71		
6:38:00	71		
6:39:00	71		
6:40:00	71		
6:41:00	71		
6:42:00	71		
6:43:00	71		
6:44:00	71		
6:45:00	71		
6:46:00	71		
6:47:00	71		
6:48:00	71		
6:49:00	71		
6:50:00	70		
6:51:00	71		
6:52:00	71		
6:53:00	71		
6:54:00	70		
6:55:00	71		
6:56:00	71		
6:57:00	70		
6:58:00	70		
6:59:00	71		
7:00:00	70		
7:01:00	70		
7:02:00	70		
7:03:00	70		
7:04:00	70		
7:05:00	70		
7:06:00	70		
7:07:00	70		
7:08:00	70		
7:09:00	70		
7:10:00	70		
7:11:00	70		
7:12:00	70		
7:13:00	70		
7:14:00	70		
7:15:00	70		
7:16:00	70		
7:17:00	70		
7:18:00	70		
7:19:00	70		
7:20:00	70		
7:21:00	69		
7:22:00	69		
7:23:00	70		
7:24:00	70		
7:25:00	70		
7:26:00	70		
7:27:00	69		
7:28:00	70	18,09	0,00
7:29:00	69	18,09	0,00
7:30:00	70	18,06	0,01
7:31:00	70	18,04	0,01
7:32:00	70	18,05	0,01
7:33:00	70	18,03	0,01
7:34:00	70	18,03	0,01
7:35:00	69	18,01	0,02
7:36:00	70	18,00	0,02
7:37:00	70	18,00	0,02
7:38:00	70	17,97	0,03
7:39:00	70	17,97	0,03
7:40:00	70	17,96	0,03
7:41:00	70	17,95	0,03
7:42:00	70	17,94	0,03
7:43:00	70	17,92	0,04
7:44:00	70	17,91	0,04
7:45:00	70	17,90	0,04
7:46:00	70	17,89	0,04
7:47:00	70	17,89	0,04
7:48:00	70	17,89	0,04
7:49:00	70	17,87	0,05
7:50:00	70	17,86	0,05
7:51:00	70	17,85	0,05
7:52:00	70	17,84	0,06
7:53:00	70	17,84	0,06
7:54:00	70	17,83	0,06
7:55:00	70	17,82	0,06
7:56:00	70	17,81	0,06
7:57:00	70	17,80	0,06
7:58:00	70	17,79	0,07
7:59:00	70	17,78	0,07
8:00:00	70	17,78	0,07
8:01:00	70	17,77	0,07
8:02:00	70	17,76	0,07
8:03:00	70	17,75	0,08
8:04:00	70	17,73	0,08
8:05:00	70	17,73	0,08
8:06:00	70	17,72	0,08
8:07:00	70	17,70	0,09
8:08:00	70	17,71	0,08
8:09:00	70	17,70	0,09
8:10:00	70	17,69	0,09
8:11:00	70	17,69	0,09
8:12:00	70	17,67	0,09
8:13:00	70	17,66	0,10
8:14:00	70	17,66	0,10
8:15:00	70	17,66	0,10
8:16:00	70	17,63	0,10
8:17:00	70	17,60	0,11
8:18:00	70	17,61	0,11
8:19:00	70	17,61	0,11
8:20:00	70	17,60	0,11
8:21:00	70	17,58	0,12
8:22:00	70	17,58	0,12
8:23:00	70	17,57	0,12
8:24:00	70	17,57	0,12
8:25:00	70	17,55	0,12
8:26:00	70	17,55	0,12
8:27:00	70	17,55	0,12
8:28:00	70	17,53	0,13
8:29:00	70	17,52	0,13
8:30:00	70	17,52	0,13
8:31:00	70	17,50	0,14
8:32:00	70	17,49	0,14
8:33:00	70	17,49	0,14
8:34:00	70	17,49	0,14
8:35:00	70	17,48	0,14
8:36:00	70	17,47	0,14
8:37:00	70	17,46	0,15
8:38:00	70	17,45	0,15
8:39:00	70	17,44	0,15
8:40:00	70	17,46	0,15
8:41:00	70	17,43	0,15
8:42:00	70	17,42	0,16
8:43:00	70	17,43	0,15
8:44:00	70	17,43	0,15
8:45:00	70	17,40	0,16
8:46:00	70	17,40	0,16
8:47:00	70	17,39	0,16
8:48:00	70	17,39	0,16
8:49:00	70	17,38	0,17
8:50:00	70	17,36	0,17
8:51:00	70	17,35	0,17
8:52:00	70	17,34	0,18
8:53:00	70	17,35	0,17
8:54:00	70	17,35	0,17
8:55:00	70	17,34	0,18
8:56:00	70	17,33	0,18
8:57:00	70	17,34	0,18
8:58:00	70	17,32	0,18
8:59:00	70	17,31	0,18
9:00:00	70	17,29	0,19
9:01:00	70	17,28	0,19
9:02:00	70	17,28	0,19
9:03:00	70	17,27	0,20
9:04:00	70	17,26	0,20
9:05:00	70	17,25	0,20
9:06:00	70	17,25	0,20
9:07:00	70	17,24	0,20
9:08:00	70	17,24	0,20
9:09:00	70		
9:10:00	70		
9:11:00	70		
9:12:00	70		
9:13:00	70		
9:14:00	70		
9:15:00	70		
9:16:00	70		
9:17:00	70		
9:18:00	70		
9:19:00	70		
9:20:00	70		
9:21:00	70		
9:22:00	70		
9:23:00	70		
9:24:00	70		
9:25:00	70		
9:26:00	70		
9:27:00	70		
9:28:00	70		
9:29:00	70		
9:30:00	70		
9:31:00	70		
9:32:00	70		
9:33:00	70		
9:34:00	70		
9:35:00	70		
9:36:00	70		
9:37:00	70		
9:38:00	70		
9:39:00	70		
9:40:00	70		
9:41:00	70		
9:42:00	70		
9:43:00	70		
9:44:00	70		
9:45:00	70		
9:46:00	70		
9:47:00	70		
9:48:00	70		
9:49:00	70		
9:50:00	70		
9:51:00	70		
9:52:00	70		
9:53:00	70		
9:54:00	70		
9:55:00	70		
9:56:00	70		
9:57:00	70		
9:58:00	70		
9:59:00	70	15,90	0,67
10:00:00	70	15,90	0,67
10:01:00	70		
10:02:00	70		
10:03:00	70		
10:04:00	70		
10:05:00	70		
10:06:00	70		
10:07:00	70		
10:08:00	70		
10:09:00	70		
10:10:00	70		
10:11:00	70		
10:12:00	70		
10:13:00	70		
10:14:00	70		
10:15:00	70		
10:16:00	70		
10:17:00	70		
10:18:00	70		
10:19:00	70		
10:20:00	70		
10:21:00	70		
10:22:00	70		
10:23:00	70		
10:24:00	70	16,84	0,32
10:25:00	70	16,85	0,32
10:26:00	70	16,84	0,32
10:27:00	70	16,84	0,32
10:28:00	70	16,83	0,32
10:29:00	70	16,83	0,32
10:30:00	70	16,83	0,32
10:31:00	70	16,83	0,33
10:32:00	70	16,83	0,33
10:33:00	70	16,83	0,32
10:34:00	70	16,83	0,33
10:35:00	70	16,83	0,33
10:36:00	70	16,82	0,33
10:37:00	70	16,80	0,33
10:38:00	70	16,81	0,33
10:39:00	70	16,80	0,33
10:40:00	70	16,80	0,33
10:41:00	70	16,78	0,34
10:42:00	70	16,78	0,34
10:43:00	70	16,77	0,34
10:44:00	70	16,78	0,34
10:45:00	70	16,77	0,34
10:46:00	70	16,77	0,34
10:47:00	70	16,77	0,34
10:48:00	70	16,77	0,34
10:49:00	70	16,76	0,35
10:50:00	70	16,76	0,35
10:51:00	70	16,75	0,35
10:52:00	70	16,75	0,35
10:53:00	70	16,75	0,35
10:54:00	70	16,74	0,35
10:55:00	70	16,74	0,35
10:56:00	70	16,74	0,35
10:57:00	70	16,74	0,35
10:58:00	70	16,74	0,35
10:59:00	70	16,72	0,36
11:00:00	70	16,72	0,36
11:01:00	70	16,72	0,36
11:02:00	70	16,72	0,36
11:03:00	70	16,71	0,36
11:04:00	70	16,71	0,36
11:05:00	70	16,71	0,36
11:06:00	70		
11:07:00	70		
11:08:00	70		
11:09:00	70		
11:10:00	70		
11:11:00	70		
11:12:00	70		
11:13:00	70		
11:14:00	70		
11:15:00	70		
11:16:00	70		
11:17:00	70		
11:18:00	70		
11:19:00	70		
11:20:00	70		
11:21:00	70		
11:22:00	70		
11:23:00	70		
11:24:00	70		
11:25:00	70		
11:26:00	70		
11:27:00	70		
11:28:00	70		
11:29:00	70		
11:30:00	70		
11:31:00	70		
11:32:00	70		
11:33:00	70		
11:34:00	70		
11:35:00	70		
11:36:00	70		
11:37:00	70		
11:38:00	70		
11:39:00	70		
11:40:00	69		
11:41:00	70		
11:42:00	70		
11:43:00	70		
11:44:00	70		
11:45:00	70		
11:46:00	70		
11:47:00	70		
11:48:00	70		
11:49:00	70		
11:50:00	70		
11:51:00	70		
11:52:00	70		
11:53:00	70		
11:54:00	70		
11:55:00	70		
11:56:00	70		
11:57:00	70		
11:58:00	70		
11:59:00	70		
12:00:00	70		
12:01:00	70		
12:02:00	70		
12:03:00	70		
12:04:00	70		
12:05:00	70		
12:06:00	70		
12:07:00	70		
12:08:00	70		
12:09:00	70		
12:10:00	70		
12:11:00	70		
12:12:00	70		
12:13:00	70		
12:14:00	70		
12:15:00	70		
12:16:00	70		
12:17:00	70		
12:18:00	70		
12:19:00	70		
12:20:00	70		
12:21:00	70		
12:22:00	70		
12:23:00	70		
12:24:00	70		
12:25:00	70		
12:26:00	70		
12:27:00	70		
12:28:00	70		
12:29:00	70		
12:30:00	70		
12:31:00	70		
12:32:00	70		
12:33:00	70		
12:34:00	70		
12:35:00	70		
12:36:00	70		
12:37:00	70		
12:38:00	70		
12:39:00	70		
12:40:00	70		
12:41:00	70		
12:42:00	70		
12:43:00	70		
12:44:00	70		
12:45:00	70		
12:46:00	70		
12:47:00	70		
12:48:00	70		
12:49:00	70		
12:50:00	70		
12:51:00	70		
12:52:00	70		
12:53:00	70		
12:54:00	70		
12:55:00	70		
12:56:00	70		
12:57:00	70		
12:58:00	70		
12:59:00	70		
13:00:00	70		
13:01:00	70		
13:02:00	70		
13:03:00	70		
13:04:00	70		
13:05:00	70		
13:06:00	70		
13:07:00	70		
13:08:00	70		
13:09:00	70		
13:10:00	70		
13:11:00	70		
13:12:00	70		
13:13:00	70		
13:14:00	70		
13:15:00	70		
13:16:00	70		
13:17:00	70		
13:18:00	70		
13:19:00	70		
13:20:00	70		
13:21:00	70		
13:22:00	70		
13:23:00	70		
13:24:00	70		
13:25:00	70		
13:26:00	70		
13:27:00	70		
13:28:00	70		
13:29:00	70		
13:30:00	70		
13:31:00	70		
13:32:00	70		
13:33:00	70		
13:34:00	70		
13:35:00	70		
13:36:00	69		
13:37:00	70		
13:38:00	70		
13:39:00	70		
13:40:00	70		
13:41:00	70		
13:42:00	70		
13:43:00	70		
13:44:00	70		
13:45:00	70		
13:46:00	70		
13:47:00	70		
13:48:00	70		
13:49:00	70		
13:50:00	70		
13:51:00	70		
13:52:00	70	16,34	0,49
13:53:00	70	16,34	0,49
13:54:00	70	16,34	0,49
13:55:00	70	16,34	0,49
13:56:00	70	16,32	0,50
13:57:00	70	16,33	0,49
13:58:00	70	16,32	0,50
13:59:00	70	16,32	0,50
14:00:00	70		
14:01:00	70		
14:02:00	70		
14:03:00	70		
14:04:00	70		
14:05:00	70		
14:06:00	70		
14:07:00	70		
14:08:00	70		
14:09:00	70		
14:10:00	70		
14:11:00	70		
14:12:00	70		
14:13:00	70		
14:14:00	70		
14:15:00	70		
14:16:00	70		
14:17:00	70		
14:18:00	70	16,30	0,51
14:19:00	70	16,29	0,51
14:20:00	70	16,30	0,51
14:21:00	70	16,29	0,51
14:22:00	70	16,28	0,51
14:23:00	70	16,29	0,51
14:24:00	70	16,29	0,51
14:25:00	70	16,28	0,51
14:26:00	70	16,29	0,51
14:27:00	70	16,29	0,51
14:28:00	70	16,29	0,51
14:29:00	70	16,29	0,51
14:30:00	70	16,28	0,51
14:31:00	70	16,28	0,51
14:32:00	70	16,27	0,52
14:33:00	70	16,28	0,51
14:34:00	70	16,28	0,51
14:35:00	70	16,27	0,52
14:36:00	70	16,26	0,52
14:37:00	70	16,27	0,52
14:38:00	70	16,27	0,52
14:39:00	70	16,26	0,52
14:40:00	70	16,26	0,52
14:41:00	70	16,26	0,52
14:42:00	70	16,26	0,52
14:43:00	70	16,26	0,52
14:44:00	70	16,28	0,51
14:45:00	70	16,26	0,52
14:46:00	70	16,26	0,52
14:47:00	70	16,26	0,52
14:48:00	70	16,25	0,53
14:49:00	70	16,24	0,53
14:50:00	70	16,24	0,53
14:51:00	70	16,25	0,53
14:52:00	70	16,25	0,53
14:53:00	70	16,25	0,53
14:54:00	70	16,24	0,53
14:55:00	70	16,26	0,52
14:56:00	70	16,25	0,53
14:57:00	70	16,24	0,53
14:58:00	70	16,24	0,53
14:59:00	70	16,25	0,53
15:00:00	70	16,23	0,53
15:01:00	70	16,24	0,53
15:02:00	70	16,25	0,53
15:03:00	70	16,24	0,53
15:04:00	70	16,23	0,53
15:05:00	70	16,24	0,53
15:06:00	70	16,25	0,53
15:07:00	70	16,24	0,53
15:08:00	70	16,24	0,53
15:09:00	70	16,23	0,53
15:10:00	70	16,23	0,53
15:11:00	70	16,23	0,53
15:12:00	70		
15:13:00	70		
15:14:00	70		
15:15:00	70		
15:16:00	70		
15:17:00	70		
15:18:00	70		
15:19:00	70		
15:20:00	70	16,23	0,53
15:21:00	70	16,23	0,53
15:22:00	70	16,23	0,53
15:23:00	70	16,20	0,55
15:24:00	70	16,21	0,54
15:25:00	70	16,22	0,54
15:26:00	70	16,21	0,54
15:27:00	70	16,22	0,54
15:28:00	70	16,22	0,54
15:29:00	70	16,22	0,54
15:30:00	70	16,20	0,54
15:31:00	70	16,20	0,55
15:32:00	70	16,19	0,55
15:33:00	70	16,20	0,54
15:34:00	70	16,21	0,54
15:35:00	70	16,20	0,54
15:36:00	70	16,22	0,54
15:37:00	70	16,20	0,55
15:38:00	70	16,20	0,55
15:39:00	68	16,19	0,55
15:40:00	70		
15:41:00	70		
15:42:00	70	16,19	0,55
15:43:00	70	16,20	0,55
15:44:00	70	16,20	0,54
15:45:00	70	16,20	0,55
15:46:00	70	16,19	0,55
15:47:00	70	16,20	0,55
15:48:00	70	16,19	0,55
15:49:00	70	16,20	0,55
15:50:00	70	16,19	0,55
15:51:00	70	16,19	0,55
15:52:00	70	16,19	0,55
15:53:00	70	16,19	0,55
15:54:00	70	16,17	0,55
15:55:00	70	16,18	0,55
15:56:00	70	16,19	0,55
15:57:00	70	16,18	0,55
15:58:00	70	16,17	0,55
15:59:00	70	16,17	0,56
16:00:00	70	16,18	0,55
16:01:00	70	16,17	0,56
16:02:00	70	16,19	0,55
16:03:00	70	16,17	0,56
16:04:00	70	16,17	0,55
16:05:00	70	16,18	0,55
16:06:00	69	16,17	0,56
16:07:00	70	16,18	0,55
16:08:00	70	16,17	0,56
16:09:00	70	16,17	0,56
16:10:00	70	16,18	0,55
16:11:00	70	16,17	0,56
16:12:00	70	16,16	0,56
16:13:00	70	16,17	0,56
16:14:00	70	16,17	0,56
16:15:00	70	16,16	0,56
16:16:00	70	16,17	0,56
16:17:00	70	16,17	0,56
16:18:00	70	16,16	0,56
16:19:00	70	16,16	0,56
16:20:00	70	16,15	0,56
16:21:00	70	16,14	0,57
16:22:00	70	16,15	0,56
16:23:00	70	16,15	0,56
16:24:00	70	16,14	0,57
16:25:00	70	16,14	0,57
16:26:00	70	16,14	0,57
16:27:00	70	16,14	0,57
16:28:00	70	16,14	0,57
16:29:00	69	16,15	0,56
16:30:00	70	16,14	0,57
16:31:00	70	16,14	0,57
16:32:00	70	16,14	0,57
16:33:00	70	16,14	0,57
16:34:00	70	16,14	0,57
16:35:00	70	16,14	0,57
16:36:00	70	16,14	0,57
16:37:00	70	16,14	0,57
16:38:00	70	16,14	0,57
16:39:00	70	16,14	0,57
16:40:00	70	16,14	0,57
16:41:00	69	16,14	0,57
16:42:00	70	16,14	0,57
16:43:00	70	16,14	0,57
16:44:00	70	16,14	0,57
16:45:00	70	16,14	0,57
16:46:00	70	16,14	0,57
16:47:00	70	16,14	0,57
16:48:00	70	16,13	0,57
16:49:00	70	16,11	0,58
16:50:00	70	16,12	0,58
16:51:00	70	16,13	0,57
16:52:00	70	16,13	0,57
16:53:00	70	16,13	0,57
16:54:00	70	16,12	0,58
16:55:00	70	16,14	0,57
16:56:00	70	16,12	0,58
16:57:00	70	16,12	0,58
16:58:00	70	16,12	0,58
16:59:00	70	16,12	0,58
17:00:00	70	16,12	0,58
17:01:00	70	16,11	0,58
17:02:00	70	16,12	0,58
17:03:00	70	16,12	0,58
17:04:00	70	16,13	0,57
17:05:00	70	16,12	0,58
17:06:00	70	16,12	0,58
17:07:00	70	16,13	0,57
17:08:00	69	16,11	0,58
17:09:00	70	16,12	0,58
17:10:00	70	16,11	0,58
17:11:00	70	16,11	0,58
17:12:00	70	16,12	0,58
17:13:00	70	16,11	0,58
17:14:00	70	16,11	0,58
17:15:00	70	16,11	0,58
17:16:00	70	16,11	0,58
17:17:00	69	16,11	0,58
17:18:00	70	16,11	0,58
17:19:00	70	16,09	0,59
17:20:00	70	16,11	0,58
17:21:00	70	16,11	0,58
17:22:00	70	16,11	0,58
17:23:00	70	16,11	0,58
17:24:00	70	16,11	0,58
17:25:00	70	16,10	0,58
17:26:00	70	16,11	0,58
17:27:00	70	16,11	0,58
17:28:00	70	16,11	0,58
17:29:00	70	16,11	0,58
17:30:00	70	16,10	0,58
17:31:00	70	16,08	0,59
17:32:00	70	16,11	0,58
17:33:00	70	16,09	0,59
17:34:00	70	16,09	0,59
17:35:00	70	16,08	0,59
17:36:00	70	16,07	0,60
17:37:00	70	16,09	0,59
17:38:00	70	16,08	0,59
17:39:00	70	16,08	0,59
17:40:00	70	16,09	0,59
17:41:00	70	16,08	0,59
17:42:00	70	16,08	0,59
17:43:00	70	16,08	0,59
17:44:00	70	16,08	0,59
17:45:00	70	16,08	0,59
17:46:00	70	16,08	0,59
17:47:00	70	16,08	0,59
17:48:00	70	16,07	0,60
17:49:00	70	16,07	0,60
17:50:00	70	16,08	0,59
17:51:00	70	16,08	0,59
17:52:00	70	16,08	0,59
17:53:00	70	16,08	0,59
17:54:00	70	16,06	0,60
17:55:00	70	16,06	0,60
17:56:00	70	16,07	0,60
17:57:00	70	16,07	0,60
17:58:00	70	16,08	0,59
17:59:00	70	16,07	0,60
18:00:00	70		
18:01:00	70		
18:02:00	70		
18:03:00	70		
18:04:00	70		
18:05:00	70	16,08	0,59
18:06:00	70	16,05	0,60
18:07:00	70	16,05	0,60
18:08:00	70	16,05	0,60
18:09:00	70	16,05	0,61
18:10:00	70	16,05	0,61
18:11:00	70	16,05	0,61
18:12:00	70	16,05	0,60
18:13:00	70	16,05	0,61
18:14:00	70	16,05	0,61
18:15:00	70	16,05	0,60
18:16:00	69	16,04	0,61
18:17:00	70	16,03	0,61
18:18:00	70	16,04	0,61
18:19:00	70	16,05	0,60
18:20:00	70	16,05	0,61
18:21:00	70	16,04	0,61
18:22:00	70	16,05	0,61
18:23:00	70	16,04	0,61
18:24:00	70	16,05	0,61
18:25:00	70	16,04	0,61
18:26:00	70	16,03	0,61
18:27:00	70	16,04	0,61
18:28:00	70	16,03	0,61
18:29:00	70	16,05	0,61
18:30:00	70	16,04	0,61
18:31:00	70	16,04	0,61
18:32:00	70	16,03	0,61
18:33:00	70	16,04	0,61
18:34:00	70	16,02	0,61
18:35:00	70	16,03	0,61
18:36:00	70	16,03	0,61
18:37:00	70	16,03	0,61
18:38:00	70	16,04	0,61
18:39:00	70	16,02	0,61
18:40:00	70	16,02	0,61
18:41:00	70	16,02	0,61
18:42:00	70	16,02	0,61
18:43:00	70	16,02	0,62
18:44:00	70	16,02	0,61
18:45:00	70	16,02	0,61
18:46:00	70	16,03	0,61
18:47:00	70	16,02	0,61
18:48:00	70	16,02	0,62
18:49:00	70	16,02	0,61
18:50:00	70	16,02	0,62
18:51:00	70	16,03	0,61
18:52:00	70	16,02	0,61
18:53:00	70	16,02	0,61
18:54:00	70	16,02	0,61
18:55:00	70	16,02	0,62
18:56:00	70	16,02	0,61
18:57:00	70	16,02	0,61
18:58:00	70	16,02	0,62
18:59:00	70	16,02	0,62
19:00:00	70	16,02	0,62
19:01:00	70	16,02	0,62
19:02:00	70	16,01	0,62
19:03:00	70	16,02	0,62
19:04:00	70	16,02	0,62
19:05:00	70	16,02	0,62
19:06:00	70	16,01	0,62
19:07:00	70	16,01	0,62
19:08:00	70	16,01	0,62
19:09:00	70	16,01	0,62
19:10:00	70	16,00	0,62
19:11:00	70	16,01	0,62
19:12:00	70	16,01	0,62
19:13:00	70	16,02	0,62
19:14:00	70	16,01	0,62
19:15:00	70	16,00	0,62
19:16:00	70	16,01	0,62
19:17:00	70	15,99	0,63
19:18:00	70	16,00	0,62
19:19:00	70	15,99	0,63
19:20:00	70	16,00	0,62
19:21:00	70	16,00	0,62
19:22:00	70	16,00	0,62
19:23:00	70	16,00	0,62
19:24:00	70	16,01	0,62
19:25:00	70	15,99	0,63
19:26:00	70	15,99	0,63
19:27:00	70	15,99	0,63
19:28:00	70	15,99	0,63
19:29:00	70	15,98	0,63
19:30:00	70	15,99	0,63
19:31:00	70	15,99	0,63
19:32:00	70	15,99	0,63
19:33:00	70	15,99	0,63
19:34:00	70	15,99	0,63
19:35:00	70	15,99	0,63
19:36:00	70	15,99	0,63
19:37:00	70	15,98	0,63
19:38:00	70	15,99	0,63
19:39:00	70	15,99	0,63
19:40:00	70	15,99	0,63
19:41:00	70	15,98	0,63
19:42:00	70	15,99	0,63
19:43:00	70	15,99	0,63
19:44:00	70	15,98	0,63
19:45:00	70	15,99	0,63
19:46:00	70	15,99	0,63
19:47:00	70	15,98	0,63
19:48:00	70	15,98	0,63
19:49:00	70	15,99	0,63
19:50:00	70	15,98	0,63
19:51:00	70	15,98	0,63
19:52:00	70	15,97	0,64
19:53:00	70	15,98	0,63
19:54:00	70	15,97	0,64
19:55:00	70	15,97	0,64
19:56:00	70	15,98	0,63
19:57:00	70	15,97	0,64
19:58:00	70	15,97	0,64
19:59:00	70	15,97	0,64
20:00:00	70	15,98	0,63
20:01:00	70	15,98	0,63
20:02:00	70	15,97	0,64
20:03:00	70	15,96	0,64
20:04:00	70	15,96	0,64
20:05:00	70	15,97	0,64
20:06:00	70	15,96	0,64
20:07:00	70	15,97	0,64
20:08:00	70	15,96	0,64
20:09:00	70	15,96	0,64
20:10:00	70	15,96	0,64
20:11:00	70	15,96	0,64
20:12:00	70	15,96	0,64
20:13:00	70	15,96	0,64
20:14:00	70	15,96	0,64
20:15:00	70	15,96	0,64
20:16:00	70	15,95	0,65
20:17:00	70	15,96	0,64
20:18:00	70	15,96	0,64
20:19:00	70	15,96	0,64
20:20:00	70	15,96	0,64
20:21:00	70	15,96	0,64
20:22:00	70	15,96	0,64
20:23:00	70	15,95	0,65
20:24:00	70	15,96	0,64
20:25:00	70	15,95	0,65
20:26:00	70	15,94	0,65
20:27:00	70	15,95	0,65
20:28:00	70	15,94	0,65
20:29:00	70	15,96	0,64
20:30:00	70	15,96	0,64
20:31:00	70	15,95	0,65
20:32:00	70	15,96	0,64
20:33:00	70	15,94	0,65
20:34:00	70	15,94	0,65
20:35:00	70	15,94	0,65
20:36:00	70	15,96	0,64
20:37:00	70		
20:38:00	70		
20:39:00	70		
20:40:00	70		
20:41:00	70		
20:42:00	70		
20:43:00	70		
20:44:00	70		
20:45:00	70		
20:46:00	70		
20:47:00	70		
20:48:00	70		
20:49:00	70		
20:50:00	70		
20:51:00	70		
20:52:00	70		
20:53:00	70		
20:54:00	70		
20:55:00	70		
20:56:00	70		
20:57:00	70		
20:58:00	70		
20:59:00	70		
21:00:00	70		
21:01:00	70		
21:02:00	70		
21:03:00	70		
21:04:00	70		
21:05:00	70		
21:06:00	70		
21:07:00	70		
21:08:00	70		
21:09:00	70		
21:10:00	70		
21:11:00	70		
21:12:00	70	15,94	0,65
21:13:00	70	15,93	0,65
21:14:00	70	15,93	0,66
21:15:00	70	15,92	0,66
21:16:00	70	15,93	0,66
21:17:00	70	15,92	0,66
21:18:00	70	15,92	0,66
21:19:00	70	15,93	0,66
21:20:00	70	15,93	0,66
21:21:00	70	15,93	0,66
21:22:00	70	15,92	0,66
21:23:00	70	15,93	0,66
21:24:00	70	15,92	0,66
21:25:00	70	15,93	0,66
21:26:00	70	15,93	0,66
21:27:00	70	15,92	0,66
21:28:00	70	15,92	0,66
21:29:00	70	15,92	0,66
21:30:00	70	15,93	0,66
21:31:00	70	15,92	0,66
21:32:00	70	15,92	0,66
21:33:00	70	15,92	0,66
21:34:00	70	15,92	0,66
21:35:00	70	15,93	0,66
21:36:00	70	15,92	0,66
21:37:00	70	15,91	0,66
21:38:00	70	15,90	0,67
21:39:00	70	15,90	0,67
21:40:00	70	15,91	0,66
21:41:00	70	15,90	0,67
21:42:00	70	15,90	0,67
21:43:00	70	15,91	0,66
21:44:00	70	15,90	0,67
21:45:00	70	15,90	0,67
21:46:00	70	15,90	0,67
21:47:00	70	15,90	0,67
21:48:00	70	15,90	0,67
21:49:00	70	15,90	0,67
21:50:00	70	15,90	0,67
21:51:00	70	15,90	0,67
21:52:00	70	15,90	0,67
21:53:00	70	15,90	0,67
21:54:00	70	15,91	0,66
21:55:00	70	15,90	0,67
21:56:00	70	15,90	0,67
21:57:00	70	15,90	0,67
21:58:00	70	15,90	0,67
21:59:00	70	15,91	0,66
22:00:00	70	15,90	0,67
22:01:00	70	15,90	0,67
22:02:00	70	15,89	0,67
22:03:00	70	15,90	0,67
22:04:00	70	15,89	0,67
22:05:00	70	15,90	0,67
22:06:00	70	15,90	0,67
22:07:00	70	15,90	0,67
22:08:00	70	15,89	0,67
22:09:00	70	15,90	0,67
22:10:00	70	15,89	0,67
22:11:00	70	15,89	0,67
22:12:00	70	15,89	0,67
22:13:00	70	15,88	0,68
22:14:00	70	15,89	0,67
22:15:00	70	15,90	0,67
22:16:00	70	15,88	0,68
22:17:00	70	15,89	0,67
22:18:00	70	15,89	0,67
22:19:00	70	15,89	0,67
22:20:00	70	15,90	0,67
22:21:00	70	15,89	0,67
22:22:00	70	15,89	0,67
22:23:00	70	15,89	0,67
22:24:00	70	15,88	0,68
22:25:00	70	15,89	0,67
22:26:00	70	15,89	0,67
22:27:00	70	15,89	0,67
22:28:00	70	15,88	0,68
22:29:00	70	15,87	0,68
22:30:00	70	15,89	0,67
22:31:00	70	15,89	0,67
22:32:00	70	15,88	0,68
22:33:00	70	15,88	0,68
22:34:00	70	15,88	0,68
22:35:00	70	15,88	0,68
22:36:00	70	15,89	0,67
22:37:00	70	15,88	0,68
22:38:00	70	15,88	0,68
22:39:00	70	15,88	0,68
22:40:00	70	15,88	0,68
22:41:00	70	15,88	0,68
22:42:00	70	15,87	0,68
22:43:00	70	15,87	0,68
22:44:00	70	15,87	0,68
22:45:00	70	15,88	0,68
22:46:00	70	15,88	0,68
22:47:00	70	15,87	0,68
22:48:00	70	15,87	0,68
22:49:00	70	15,88	0,68
22:50:00	70	15,87	0,68
22:51:00	70	15,87	0,68
22:52:00	70	15,87	0,68
22:53:00	70	15,87	0,68
22:54:00	70	15,88	0,68
22:55:00	70	15,87	0,68
22:56:00	70	15,87	0,68
22:57:00	70	15,88	0,68
22:58:00	70	15,88	0,68
22:59:00	70	15,87	0,68
23:00:00	70	15,87	0,68
23:01:00	70	15,87	0,68
23:02:00	70	15,87	0,68
23:03:00	70	15,87	0,68
23:04:00	70	15,87	0,68
23:05:00	70	15,87	0,68
23:06:00	70	15,87	0,68
23:07:00	70	15,87	0,68
23:08:00	70	15,87	0,68
23:09:00	70	15,87	0,68
23:10:00	70	15,87	0,68
23:11:00	70	15,87	0,68
23:12:00	70	15,87	0,68
23:13:00	70	15,87	0,68
23:14:00	70	15,87	0,68
23:15:00	70	15,87	0,68
23:16:00	70	15,86	0,68
23:17:00	70	15,86	0,68
23:18:00	70	15,86	0,68
23:19:00	70	15,86	0,68
23:20:00	70	15,86	0,68
23:21:00	70	15,87	0,68
23:22:00	70	15,87	0,68
23:23:00	70	15,87	0,68
23:24:00	70	15,87	0,68
23:25:00	70	15,86	0,68
23:26:00	70	15,85	0,69
23:27:00	70	15,86	0,68
23:28:00	70	15,86	0,68
23:29:00	70	15,86	0,68
23:30:00	70	15,87	0,68
23:31:00	70	15,87	0,68
23:32:00	70	15,86	0,68
23:33:00	70	15,86	0,68
23:34:00	70	15,86	0,68
23:35:00	70	15,86	0,68
23:36:00	70	15,86	0,68
23:37:00	70	15,85	0,69
23:38:00	70	15,86	0,68
23:39:00	70	15,85	0,69
23:40:00	70	15,87	0,68
23:41:00	70	15,85	0,69
23:42:00	70	15,85	0,69
23:43:00	70	15,86	0,68
23:44:00	70	15,87	0,68
23:45:00	70	15,85	0,69
23:46:00	70	15,84	0,69
23:47:00	70	15,84	0,69
23:48:00	70	15,84	0,69
23:49:00	70	15,85	0,69
23:50:00	70	15,84	0,69
23:51:00	70	15,85	0,69
23:52:00	70	15,85	0,69
23:53:00	70	15,85	0,69
23:54:00	70	15,85	0,69
23:55:00	70	15,85	0,69
23:56:00	70	15,85	0,69
23:57:00	70	15,84	0,69
23:58:00	72	15,84	0,69
23:59:00	69	15,85	0,69
24:00:00	70	15,85	0,69
24:01:00	70	15,85	0,69
24:02:00	70	15,86	0,68
24:03:00	70	15,85	0,69
24:04:00	70	15,84	0,69
24:05:00	70	15,84	0,69
24:06:00	70	15,84	0,69
24:07:00	70	15,84	0,69
24:08:00	70	15,84	0,69
24:09:00	70	15,83	0,70
24:10:00	70	15,84	0,69
24:11:00	70	15,83	0,70
24:12:00	70	15,83	0,70
24:13:00	70	15,82	0,70
24:14:00	67	15,83	0,70
24:15:00	70	15,83	0,70
24:16:00	70	15,83	0,70
24:17:00	70	15,83	0,70
24:18:00	70	15,83	0,70
24:19:00	70	15,83	0,70
24:20:00	70	15,82	0,70
24:21:00	70	15,83	0,70
24:22:00	70	15,82	0,70
24:23:00	70	15,83	0,70
24:24:00	70	15,82	0,70
24:25:00	70	15,83	0,70
24:26:00	70	15,81	0,70
24:27:00	70	15,82	0,70
24:28:00	70	15,82	0,70
24:29:00	70	15,82	0,70
24:30:00	70	15,82	0,70
24:31:00	70	15,81	0,70
24:32:00	70	15,81	0,70
24:33:00	70	15,83	0,70
24:34:00	70	15,82	0,70
24:35:00	70	15,82	0,70
24:36:00	70	15,81	0,70
24:37:00	70	15,82	0,70
24:38:00	70	15,81	0,70
24:39:00	70	15,81	0,70
24:40:00	70	15,81	0,70
24:41:00	70	15,81	0,71
24:42:00	70	15,81	0,70
24:43:00	70	15,82	0,70
24:44:00	70	15,81	0,71
24:45:00	70	15,82	0,70
24:46:00	70	15,81	0,70
24:47:00	70	15,81	0,71
24:48:00	70	15,81	0,71
24:49:00	70	15,80	0,71
24:50:00	70	15,81	0,70
24:51:00	70	15,81	0,70
24:52:00	70	15,81	0,70
24:53:00	70	15,81	0,71
24:54:00	70	15,81	0,70
24:55:00	70	15,81	0,71
24:56:00	70	15,81	0,70
24:57:00	70	15,81	0,71
24:58:00	70	15,78	0,72
24:59:00	70	15,80	0,71
25:00:00	70	15,80	0,71
25:01:00	70	15,80	0,71
25:02:00	70	15,80	0,71
25:03:00	70	15,81	0,71
25:04:00	70	15,80	0,71
25:05:00	70	15,81	0,70
25:06:00	70	15,81	0,71
25:07:00	70	15,81	0,71
25:08:00	70	15,79	0,71
25:09:00	70	15,81	0,71
25:10:00	70	15,80	0,71
25:11:00	70	15,80	0,71
25:12:00	70	15,79	0,71
25:13:00	70	15,79	0,71
25:14:00	70	15,80	0,71
25:15:00	70	15,80	0,71
25:16:00	70	15,80	0,71
25:17:00	70	15,79	0,71
25:18:00	70	15,79	0,71
25:19:00	70	15,79	0,71
25:20:00	70	15,79	0,71
25:21:00	70	15,79	0,71
25:22:00	70	15,80	0,71
25:23:00	70	15,78	0,72
25:24:00	70	15,79	0,71
25:25:00	70	15,79	0,71
25:26:00	70	15,78	0,72
25:27:00	70	15,79	0,71
25:28:00	69	15,78	0,72
25:29:00	70	15,78	0,72
25:30:00	70	15,78	0,72
25:31:00	70	15,79	0,71
25:32:00	70	15,79	0,71
25:33:00	70	15,78	0,72
25:34:00	70	15,80	0,71
25:35:00	70	15,79	0,71
25:36:00	70	15,79	0,71
25:37:00	70	15,78	0,72
25:38:00	70	15,78	0,72
25:39:00	70	15,78	0,72
25:40:00	70	15,79	0,71
25:41:00	70	15,78	0,72
25:42:00	70	15,78	0,72
25:43:00	70	15,78	0,72
25:44:00	70	15,78	0,72
25:45:00	70	15,78	0,72
25:46:00	70	15,78	0,72
25:47:00	70	15,78	0,72
25:48:00	70	15,79	0,71
25:49:00	70	15,78	0,72
25:50:00	70	15,78	0,72
25:51:00	70	15,78	0,72
25:52:00	70	15,78	0,72
25:53:00	70	15,77	0,72
25:54:00	70	15,78	0,72
25:55:00	70	15,78	0,72
25:56:00	70	15,78	0,72
25:57:00	70	15,78	0,72
25:58:00	70	15,78	0,72
25:59:00	70	15,78	0,72
26:00:00	70	15,77	0,72
26:01:00	70	15,78	0,72
26:02:00	70	15,78	0,72
26:03:00	70	15,78	0,72
26:04:00	70	15,78	0,72
26:05:00	70	15,78	0,72
26:06:00	70	15,78	0,72
26:07:00	70	15,78	0,72
26:08:00	70	15,78	0,72
26:09:00	70	15,78	0,72
26:10:00	70	15,78	0,72
26:11:00	70	15,77	0,72
26:12:00	70	15,78	0,72
26:13:00	70	15,77	0,72
26:14:00	70	15,78	0,72
26:15:00	70	15,77	0,72
26:16:00	70	15,76	0,73
26:17:00	70	15,75	0,73
26:18:00	70	15,77	0,72
26:19:00	70	15,75	0,73
26:20:00	70	15,78	0,72
26:21:00	70	15,77	0,72
26:22:00	70	15,77	0,72
26:23:00	70	15,78	0,72
26:24:00	70	15,78	0,72
26:25:00	70	15,77	0,72
26:26:00	70	15,77	0,72
26:27:00	70	15,77	0,72
26:28:00	70	15,78	0,72
26:29:00	70	15,77	0,72
26:30:00	70	15,78	0,72
26:31:00	70	15,77	0,72
26:32:00	70	15,76	0,73
26:33:00	70	15,77	0,72
26:34:00	70	15,76	0,73
26:35:00	70	15,75	0,73
26:36:00	70	15,78	0,72
26:37:00	70	15,77	0,72
26:38:00	70	15,76	0,73
26:39:00	70	15,77	0,72
26:40:00	70	15,76	0,73
26:41:00	70	15,76	0,73
26:42:00	70	15,75	0,73
26:43:00	70	15,77	0,72
26:44:00	70	15,77	0,72
26:45:00	70	15,76	0,73
26:46:00	70	15,75	0,74
26:47:00	70	15,75	0,74
26:48:00	70	15,75	0,74
26:49:00	70	15,75	0,74
26:50:00	70	15,75	0,74
26:51:00	70	15,75	0,73
26:52:00	70	15,75	0,73
26:53:00	70	15,75	0,73
26:54:00	70	15,75	0,73
26:55:00	70	15,75	0,74
26:56:00	70	15,76	0,73
26:57:00	70	15,75	0,73
26:58:00	70	15,77	0,72
26:59:00	70	15,75	0,73
27:00:00	70	15,75	0,73
27:01:00	70	15,76	0,73
27:02:00	70	15,76	0,73
27:03:00	70	15,76	0,73
27:04:00	70	15,74	0,74
27:05:00	70	15,75	0,74
27:06:00	70	15,74	0,74
27:07:00	70	15,76	0,73
27:08:00	70	15,75	0,74
27:09:00	70	15,75	0,74
27:10:00	70	15,74	0,74
27:11:00	70	15,73	0,74
27:12:00	70	15,74	0,74
27:13:00	70	15,74	0,74
27:14:00	70	15,75	0,74
27:15:00	70	15,74	0,74
27:16:00	70	15,74	0,74
27:17:00	70	15,74	0,74
27:18:00	70	15,74	0,74
27:19:00	70	15,75	0,74
27:20:00	70	15,75	0,74
27:21:00	70	15,75	0,74
27:22:00	70	15,74	0,74
27:23:00	70	15,74	0,74
27:24:00	70	15,73	0,74
27:25:00	70	15,74	0,74
27:26:00	70	15,74	0,74
27:27:00	70	15,73	0,74
27:28:00	70	15,74	0,74
27:29:00	70	15,73	0,74
27:30:00	70	15,74	0,74
27:31:00	70	15,73	0,74
27:32:00	70	15,73	0,74
27:33:00	70	15,74	0,74
27:34:00	70	15,74	0,74
27:35:00	70	15,73	0,74
27:36:00	70	15,73	0,74
27:37:00	70	15,73	0,74
27:38:00	70	15,72	0,75
27:39:00	70	15,72	0,75
27:40:00	70	15,73	0,74
27:41:00	70	15,74	0,74
27:42:00	70	15,72	0,75
27:43:00	70	15,72	0,75
27:44:00	70	15,73	0,74
27:45:00	70	15,73	0,74
27:46:00	70	15,73	0,74
27:47:00	70	15,73	0,74
27:48:00	70	15,73	0,74
27:49:00	70	15,72	0,75
27:50:00	70	15,72	0,75
27:51:00	70	15,72	0,75
27:52:00	70	15,73	0,74
27:53:00	70	15,73	0,74
27:54:00	70	15,73	0,74
27:55:00	70	15,72	0,75
27:56:00	70	15,72	0,75
27:57:00	70	15,72	0,75
27:58:00	70	15,72	0,75
27:59:00	70	15,72	0,75
28:00:00	70	15,72	0,75
28:01:00	70	15,72	0,75
28:02:00	70	15,72	0,75
28:03:00	70	15,72	0,75
28:04:00	70	15,72	0,75
28:05:00	70	15,72	0,75
28:06:00	70	15,72	0,75
28:07:00	70	15,72	0,75
28:08:00	70	15,72	0,75
28:09:00	70	15,72	0,75
28:10:00	70	15,72	0,75
28:11:00	70	15,72	0,75
28:12:00	70	15,72	0,75
28:13:00	70	15,72	0,75
28:14:00	70	15,72	0,75
28:15:00	70		
28:16:00	70		
28:17:00	70		
28:18:00	70		
28:19:00	70		
28:20:00	70		
28:21:00	70		
28:22:00	70		
28:23:00	70		
28:24:00	70		
28:25:00	70		
28:26:00	70		
28:27:00	70		
28:28:00	70		
28:29:00	70		
28:30:00	70		
28:31:00	70		
28:32:00	70		
28:33:00	70		
28:34:00	70		
28:35:00	70		
28:36:00	70		
28:37:00	70		
28:38:00	70		
28:39:00	70		
28:40:00	70		
28:41:00	70		
28:42:00	70		
28:43:00	70		
28:44:00	70		
28:45:00	70		
28:46:00	70		
28:47:00	70		
28:48:00	70		
28:49:00	70		
28:50:00	70		
28:51:00	70		
28:52:00	70		
28:53:00	70		
28:54:00	70		
28:55:00	70		
28:56:00	70		
28:57:00	70		
28:58:00	70		
28:59:00	70		
29:00:00	70		
29:01:00	70		
29:02:00	70		
29:03:00	70		
29:04:00	70		
29:05:00	70		
29:06:00	70		
29:07:00	70		
29:08:00	70		
29:09:00	70		
29:10:00	70		
29:11:00	70		
29:12:00	70		
29:13:00	70		
29:14:00	70	15,69	0,76
29:15:00	70	15,69	0,76
29:16:00	70	15,69	0,76
29:17:00	70	15,69	0,76
29:18:00	70	15,69	0,76
29:19:00	70	15,69	0,76
29:20:00	70	15,69	0,76
29:21:00	70	15,69	0,76
29:22:00	70	15,69	0,76
29:23:00	70	15,69	0,76
29:24:00	70	15,69	0,76
29:25:00	70	15,69	0,76
29:26:00	70	15,69	0,76
29:27:00	70	15,69	0,76
29:28:00	70	15,69	0,76
29:29:00	70	15,69	0,76
29:30:00	70	15,68	0,77
29:31:00	70	15,69	0,76
29:32:00	70	15,69	0,76
29:33:00	70	15,68	0,77
29:34:00	70	15,68	0,77
29:35:00	70	15,69	0,76
29:36:00	70	15,69	0,76
29:37:00	70	15,68	0,77
29:38:00	70	15,69	0,76
29:39:00	70	15,69	0,76
29:40:00	70	15,68	0,77
29:41:00	70	15,68	0,77
29:42:00	70	15,68	0,77
29:43:00	70	15,67	0,77
29:44:00	70	15,67	0,77
29:45:00	76	15,67	0,77
29:46:00	70	15,68	0,77
29:47:00	70	15,68	0,77
29:48:00	70	15,66	0,77
29:49:00	70	15,69	0,76
29:50:00	70	15,68	0,77
29:51:00	70	15,68	0,77
29:52:00	70	15,67	0,77
29:53:00	70	15,69	0,76
29:54:00	70	15,67	0,77
29:55:00	70	15,67	0,77
29:56:00	70	15,68	0,77
29:57:00	70	15,68	0,77
29:58:00	70	15,67	0,77
29:59:00	70	15,68	0,77
30:00:00	69	15,67	0,77
30:01:00	70	15,67	0,77
30:02:00	70	15,68	0,77
30:03:00	70	15,68	0,77
30:04:00	70	15,66	0,77
30:05:00	70	15,68	0,77
30:06:00	70	15,67	0,77
30:07:00	70	15,67	0,77
30:08:00	70	15,66	0,77
30:09:00	70	15,67	0,77
30:10:00	70	15,67	0,77
30:11:00	70	15,66	0,77
30:12:00	70	15,67	0,77
30:13:00	70	15,67	0,77
30:14:00	70	15,67	0,77
30:15:00	70	15,68	0,77
30:16:00	70	15,67	0,77
30:17:00	70	15,66	0,77
30:18:00	70	15,67	0,77
30:19:00	70	15,66	0,78
30:20:00	70	15,67	0,77
30:21:00	70	15,67	0,77
30:22:00	70	15,66	0,78
30:23:00	70	15,66	0,77
30:24:00	70	15,66	0,78
30:25:00	70	15,66	0,77
30:26:00	70	15,66	0,77
30:27:00	70	15,66	0,78
30:28:00	70	15,66	0,77
30:29:00	70	15,65	0,78
30:30:00	70	15,66	0,78
30:31:00	70	15,66	0,78
30:32:00	70	15,66	0,78
30:33:00	70	15,66	0,77
30:34:00	70	15,65	0,78
30:35:00	70	15,66	0,78
30:36:00	70	15,65	0,78
30:37:00	70	15,66	0,78
30:38:00	70	15,66	0,78
30:39:00	70	15,66	0,77
30:40:00	70	15,66	0,77
30:41:00	70	15,66	0,77
30:42:00	70	15,66	0,78
30:43:00	70	15,66	0,78
30:44:00	70	15,66	0,77
30:45:00	70	15,66	0,78
30:46:00	70	15,65	0,78
30:47:00	70	15,65	0,78
30:48:00	70	15,65	0,78
30:49:00	70	15,65	0,78
30:50:00	70	15,65	0,78
30:51:00	70	15,66	0,78
30:52:00	70	15,66	0,78
30:53:00	70	15,66	0,78
30:54:00	70	15,66	0,78
30:55:00	70	15,66	0,78
30:56:00	70	15,66	0,78
30:57:00	70	15,66	0,78
30:58:00	70	15,66	0,78
30:59:00	70	15,65	0,78
31:00:00	70	15,65	0,78
31:01:00	70	15,65	0,78
31:02:00	70	15,65	0,78
31:03:00	70	15,65	0,78
31:04:00	70	15,65	0,78
31:05:00	70	15,65	0,78
31:06:00	70	15,65	0,78
31:07:00	70	15,65	0,78
31:08:00	70	15,65	0,78
31:09:00	70	15,64	0,78
31:10:00	70	15,65	0,78
31:11:00	70	15,65	0,78
31:12:00	70	15,65	0,78
31:13:00	70	15,65	0,78
31:14:00	70	15,64	0,78
31:15:00	70	15,65	0,78
31:16:00	70	15,65	0,78
31:17:00	70	15,65	0,78
31:18:00	70	15,65	0,78
31:19:00	70	15,65	0,78
31:20:00	70	15,65	0,78
31:21:00	70	15,65	0,78
31:22:00	70	15,65	0,78
31:23:00	70	15,65	0,78
31:24:00	70	15,64	0,78
31:25:00	70	15,64	0,78
31:26:00	70	15,64	0,78
31:27:00	70	15,65	0,78
31:28:00	70	15,64	0,78
31:29:00	70	15,64	0,78
31:30:00	70	15,64	0,78
31:31:00	70	15,64	0,78
31:32:00	70	15,64	0,78
31:33:00	70	15,63	0,79
31:34:00	70	15,63	0,79
31:35:00	70	15,63	0,79
31:36:00	70	15,63	0,79
31:37:00	70	15,64	0,78
31:38:00	70	15,64	0,78
31:39:00	70	15,63	0,79
31:40:00	70	15,63	0,79
31:41:00	70	15,63	0,79
31:42:00	70	15,63	0,79
31:43:00	70	15,63	0,79
31:44:00	70	15,63	0,79
31:45:00	70	15,63	0,79
31:46:00	70	15,63	0,79
31:47:00	70	15,63	0,79
31:48:00	70	15,63	0,79
31:49:00	70	15,63	0,79
31:50:00	70	15,63	0,79
31:51:00	70	15,63	0,79
31:52:00	70	15,63	0,79
31:53:00	70	15,62	0,79
31:54:00	70	15,63	0,79
31:55:00	70	15,63	0,79
31:56:00	70	15,62	0,79
31:57:00	70	15,63	0,79
31:58:00	70	15,63	0,79
31:59:00	70	15,63	0,79
32:00:00	70	15,63	0,79
32:01:00	70	15,63	0,79
32:02:00	70	15,63	0,79
32:03:00	70	15,64	0,78
32:04:00	70	15,62	0,79
32:05:00	70	15,63	0,79
32:06:00	70	15,63	0,79
32:07:00	70	15,63	0,79
32:08:00	70	15,63	0,79
32:09:00	70	15,62	0,79
32:10:00	70	15,63	0,79
32:11:00	70	15,63	0,79
32:12:00	70	15,62	0,79
32:13:00	70	15,62	0,79
32:14:00	70	15,60	0,81
32:15:00	70	15,62	0,79
32:16:00	70	15,63	0,79
32:17:00	70	15,62	0,79
32:18:00	70	15,60	0,80
32:19:00	70	15,61	0,80
32:20:00	70		
32:21:00	70		
32:22:00	70		
32:23:00	70		
32:24:00	70		
32:25:00	70		
32:26:00	70		
32:27:00	70		
32:28:00	70		
32:29:00	70		
32:30:00	70		
32:31:00	70		
32:32:00	69		
32:33:00	70		
32:34:00	70	15,62	0,79
32:35:00	70	15,61	0,80
32:36:00	70	15,61	0,80
32:37:00	70	15,61	0,80
32:38:00	70	15,61	0,80
32:39:00	70	15,62	0,79
32:40:00	70	15,60	0,80
32:41:00	70	15,61	0,80
32:42:00	70	15,60	0,81
32:43:00	70	15,60	0,80
32:44:00	70	15,60	0,80
32:45:00	70	15,60	0,80
32:46:00	70	15,60	0,80
32:47:00	70	15,60	0,80
32:48:00	70	15,60	0,80
32:49:00	70	15,61	0,80
32:50:00	70	15,60	0,80
32:51:00	70	15,61	0,80
32:52:00	70	15,61	0,80
32:53:00	70	15,60	0,80
32:54:00	68	15,60	0,80
32:55:00	70	15,60	0,80
32:56:00	70	15,60	0,80
32:57:00	70	15,60	0,81
32:58:00	70	15,60	0,81
32:59:00	70	15,60	0,80
33:00:00	70	15,60	0,80
33:01:00	70	15,60	0,80
33:02:00	70	15,60	0,81
33:03:00	70	15,60	0,81
33:04:00	70	15,60	0,81
33:05:00	70	15,60	0,81
33:06:00	70	15,59	0,81
33:07:00	70	15,58	0,81
33:08:00	70	15,60	0,81
33:09:00	70	15,60	0,81
33:10:00	70	15,60	0,81
33:11:00	70	15,60	0,80
33:12:00	70	15,60	0,81
33:13:00	70	15,60	0,81
33:14:00	70	15,60	0,81
33:15:00	70	15,59	0,81
33:16:00	70	15,60	0,81
33:17:00	70	15,60	0,80
33:18:00	70	15,60	0,81
33:19:00	70	15,59	0,81
33:20:00	70	15,60	0,81
33:21:00	70	15,60	0,80
33:22:00	70	15,60	0,81
33:23:00	70	15,60	0,81
33:24:00	70	15,60	0,81
33:25:00	70	15,59	0,81
33:26:00	70	15,60	0,81
33:27:00	70	15,60	0,81
33:28:00	70	15,60	0,81
33:29:00	70	15,59	0,81
33:30:00	70	15,59	0,81
33:31:00	70	15,60	0,81
33:32:00	70	15,59	0,81
33:33:00	70	15,59	0,81
33:34:00	70	15,59	0,81
33:35:00	70	15,59	0,81
33:36:00	70	15,57	0,82
33:37:00	70	15,59	0,81
33:38:00	70	15,58	0,81
33:39:00	70	15,58	0,81
33:40:00	70	15,59	0,81
33:41:00	70	15,59	0,81
33:42:00	70	15,59	0,81
33:43:00	70	15,59	0,81
33:44:00	70	15,59	0,81
33:45:00	70	15,59	0,81
33:46:00	70	15,58	0,81
33:47:00	70	15,59	0,81
33:48:00	70	15,58	0,81
33:49:00	70	15,59	0,81
33:50:00	70	15,59	0,81
