Repository: ProgWizer/parser

File: project-root/data/Data Acquisition/Data Acquisition/2004 year (80)/UCA R Novy Urengoy G1450+18%SFume+0.18%LTR-100 (84C-Combi).txt (part 1 of 3)
--Test Summary--
Full Path and File Name	
Instrument Name	4262R
Instrument Type	Model 4262 Twin Cell UCA
Instrument Serial Number	111R
Test Start Date	25.06.2004
Test Start Time	12:22:32
Test Stop Date	28.06.2004
Test Stop Time	9:03:18
Test Length	68:40:46
Final Sample Time Offset	68:40:29
Controller Schedule Name	
Sampling Period	60 seconds
Comments	T: 84C(70min), 84C(dwell 30min), 24C(90min), tap water, dry-blending
Information	WellID	
Information	Customer	ZAO "ROSPAN" & TNK-BP
Information	CementClass	G
Information	CementMfr	Dyckerhoff
Information	Additives	18%SFume+0.15%LTR-100
Information	Density	1450
Information	BHCT	84
Information	BHST	96
Information	FluidLoss	n/a
Information	JobType	Research
Calculated Value	CS_50	11:10:29
Calculated Value	CS_500	45:21:29
Calculated Value	CS_Time8h	0,15 MPa
Calculated Value	CS_Time16h	0,88 MPa
Calculated Value	CS_Time24h	1,33 MPa
Calculated Value	CS_Time48h	4,33 MPa
Calculated Value	CS_Time72h	N/A
Calculated Curve	Compressive Strength	Compressive strength type A (less than 14 lb/gal)
Initial Temperature (°C)	27 °C
Final Temperature (°C)	36 °C
Initial Transit Time (microsec/in)	ERROR
Final Transit Time (microsec/in)	12,39 microsec/in
Initial Compressive Strength (MPa)	N/A
Final Compressive Strength (MPa)	4,20 MPa
--Data--
Time (HH:MM:SS)	Temperature (°C)	Transit Time (microsec/in)	Compressive Strength (MPa)
0:00:00	27		
0:01:00	28		
0:02:00	29		
0:03:00	30		
0:04:00	31		
0:05:00	32		
0:06:00	33		
0:07:00	33		
0:08:00	34		
0:09:00	35		
0:10:00	36		
0:11:00	37		
0:12:00	38		
0:13:00	39		
0:14:00	40		
0:15:00	41		
0:16:00	42		
0:17:00	43		
0:18:00	44		
0:19:00	46		
0:20:00	47		
0:21:00	48		
0:22:00	49		
0:23:00	50		
0:24:00	50		
0:25:00	51		
0:26:00	52		
0:27:00	53		
0:28:00	54		
0:29:00	55		
0:30:00	56		
0:31:00	57		
0:32:00	58		
0:33:00	59		
0:34:00	60		
0:35:00	61		
0:36:00	62		
0:37:00	62		
0:38:00	63		
0:39:00	64		
0:40:00	65		
0:41:00	66		
0:42:00	67		
0:43:00	68		
0:44:00	69		
0:45:00	70		
0:46:00	70		
0:47:00	71		
0:48:00	72		
0:49:00	73		
0:50:00	74		
0:51:00	75		
0:52:00	76		
0:53:00	77		
0:54:00	77		
0:55:00	78		
0:56:00	79		
0:57:00	80		
0:58:00	81		
0:59:00	82		
1:00:00	82		
1:01:00	83		
1:02:00	84		
1:03:00	85		
1:04:00	86		
1:05:00	86		
1:06:00	87		
1:07:00	87		
1:08:00	88		
1:09:00	88		
1:10:00	88		
1:11:00	88		
1:12:00	88		
1:13:00	88		
1:14:00	88		
1:15:00	88		
1:16:00	88		
1:17:00	88		
1:18:00	88		
1:19:00	88		
1:20:00	88		
1:21:00	87		
1:22:00	87		
1:23:00	87		
1:24:00	87		
1:25:00	87		
1:26:00	87		
1:27:00	87		
1:28:00	87		
1:29:00	87		
1:30:00	86		
1:31:00	86		
1:32:00	86		
1:33:00	86		
1:34:00	86		
1:35:00	86		
1:36:00	85		
1:37:00	85		
1:38:00	85		
1:39:00	84		
1:40:00	84		
1:41:00	83		
1:42:00	83		
1:43:00	83		
1:44:00	82		
1:45:00	82		
1:46:00	81		
1:47:00	81		
1:48:00	81		
1:49:00	80		
1:50:00	80		
1:51:00	80		
1:54:29			
1:54:29	78		
1:55:29	78		
1:56:29	77		
1:57:29	77		
1:58:29	77		
1:59:29	77		
2:00:29	76		
2:01:29	76		
2:02:29	75		
2:03:29	75		
2:04:29	75		
2:05:29	74		
2:06:29	74		
2:07:29	74		
2:08:29	73		
2:09:29	73		
2:10:29	73		
2:11:29	72		
2:12:29	72		
2:13:29	72		
2:14:29	71		
2:15:29	71		
2:16:29	71		
2:17:29	70		
2:18:29	70		
2:19:29	70		
2:20:29	69		
2:21:29	69		
2:22:29	69		
2:23:29	68		
2:24:29	68		
2:25:29	68		
2:26:29	68		
2:27:29	67		
2:28:29	67		
2:29:29	67		
2:30:29	66		
2:31:29	66		
2:32:29	66		
2:33:29	65		
2:34:29	65		
2:35:29	65		
2:36:29	65		
2:37:29	64		
2:38:29	64		
2:39:29	64		
2:40:29	64		
2:41:29	63		
2:42:29	63		
2:43:29	63		
2:44:29	63		
2:45:29	62		
2:46:29	62		
2:47:29	62		
2:48:29	61		
2:49:29	61		
2:50:29	61		
2:51:29	61		
2:52:29	60		
2:53:29	60		
2:54:29	60		
2:55:29	60		
2:56:29	60		
2:57:29	59		
2:58:29	59		
2:59:29	59		
3:00:29	59		
3:01:29	58		
3:02:29	58		
3:03:29	58		
3:04:29	58		
3:05:29	58		
3:06:29	57		
3:07:29	57		
3:08:29	57		
3:09:29	57		
3:10:29	57		
3:11:29	56		
3:12:29	56		
3:13:29	56		
3:14:29	56		
3:15:29	55		
3:16:29	55		
3:17:29	55		
3:18:29	55		
3:19:29	55		
3:20:29	55		
3:21:29	55		
3:22:29	54		
3:23:29	54		
3:24:29	54		
3:25:29	54		
3:26:29	54		
3:27:29	54		
3:28:29	53		
3:29:29	53		
3:30:29	53		
3:31:29	53		
3:32:29	53		
3:33:29	53		
3:34:29	53		
3:35:29	52		
3:36:29	52		
3:37:29	52		
3:38:29	52		
3:39:29	52		
3:40:29	51		
3:41:29	51		
3:42:29	51		
3:43:29	51		
3:44:29	51		
3:45:29	51		
3:46:29	51		
3:47:29	51		
3:48:29	51		
3:49:29	50		
3:50:29	50		
3:51:29	50		
3:52:29	50		
3:53:29	50		
3:54:29	50		
3:55:29	50		
3:56:29	50		
3:57:29	49		
3:58:29	49		
3:59:29	49		
4:00:29	49		
4:01:29	49		
4:02:29	49		
4:03:29	49		
4:04:29	49		
4:05:29	49		
4:06:29	49		
4:07:29	49		
4:08:29	48		
4:09:29	48		
4:10:29	48		
4:11:29	48		
4:12:29	48		
4:13:29	48		
4:14:29	47		
4:15:29	48		
4:16:29	47		
4:17:29	47		
4:18:29	47		
4:19:29	47		
4:20:29	47		
4:21:29	47		
4:22:29	47		
4:23:29	47		
4:24:29	47		
4:25:29	46		
4:26:29	47		
4:27:29	46		
4:28:29	46		
4:29:29	46		
4:30:29	46		
4:31:29	46		
4:32:29	46		
4:33:29	46		
4:34:29	46		
4:35:29	46		
4:36:29	46		
4:37:29	46		
4:38:29	45		
4:39:29	45		
4:40:29	45		
4:41:29	45		
4:42:29	45		
4:43:29	45		
4:44:29	45		
4:45:29	45		
4:46:29	45		
4:47:29	45		
4:48:29	45		
4:49:29	44		
4:50:29	45		
4:51:29	45		
4:52:29	44		
4:53:29	44		
4:54:29	44		
4:55:29	45		
4:56:29	44		
4:57:29	44		
4:58:29	44		
4:59:29	44		
5:00:29	44		
5:01:29	44		
5:02:29	44		
5:03:29	44		
5:04:29	44		
5:05:29	43		
5:06:29	44		
5:07:29	43		
5:08:29	43		
5:09:29	43		
5:10:29	43		
5:11:29	43		
5:12:29	43		
5:13:29	43		
5:14:29	43		
5:15:29	43		
5:16:29	43		
5:17:29	43		
5:18:29	43		
5:19:29	42		
5:20:29	43		
5:21:29	43		
5:22:29	43		
5:23:29	42		
5:24:29	43		
5:25:29	42		
5:26:29	42		
5:27:29	42		
5:28:29	42		
5:29:29	42		
5:30:29	42		
5:31:29	42		
5:32:29	42		
5:33:29	42		
5:34:29	42		
5:35:29	42		
5:36:29	42		
5:37:29	42		
5:38:29	42		
5:39:29	42		
5:40:29	42		
5:41:29	42		
5:42:29	42		
5:43:29	42		
5:44:29	42		
5:45:29	42		
5:46:29	42		
5:47:29	41		
5:48:29	41		
5:49:29	41		
5:50:29	41		
5:51:29	41		
5:52:29	41		
5:53:29	41		
5:54:29	41		
5:55:29	41		
5:56:29	41		
5:57:29	41		
5:58:29	41		
5:59:29	41		
6:00:29	41		
6:01:29	41		
6:02:29	41		
6:03:29	41		
6:04:29	41		
6:05:29	41		
6:06:29	41		
6:07:29	41		
6:08:29	41		
6:09:29	41		
6:10:29	40		
6:11:29	40		
6:12:29	40		
6:13:29	40		
6:14:29	40		
6:15:29	40		
6:16:29	40		
6:17:29	40		
6:18:29	40		
6:19:29	40		
6:20:29	40		
6:21:29	40		
6:22:29	40		
6:23:29	40		
6:24:29	40		
6:25:29	40		
6:26:29	40		
6:27:29	40		
6:28:29	40		
6:29:29	40		
6:30:29	40		
6:31:29	40		
6:32:29	40		
6:33:29	40		
6:34:29	40		
6:35:29	40		
6:36:29	39		
6:37:29	39		
6:38:29	40		
6:39:29	40		
6:40:29	40		
6:41:29	40		
6:42:29	39		
6:43:29	39		
6:44:29	39		
6:45:29	39		
6:46:29	39		
6:47:29	39		
6:48:29	39		
6:49:29	39		
6:50:29	39		
6:51:29	39		
6:52:29	40		
6:53:29	39		
6:54:29	39		
6:55:29	39		
6:56:29	39		
6:57:29	39		
6:58:29	39		
6:59:29	39		
7:00:29	39		
7:01:29	39		
7:02:29	39		
7:03:29	39		
7:04:29	39		
7:05:29	39		
7:06:29	39		
7:07:29	39		
7:08:29	39		
7:09:29	39		
7:10:29	39		
7:11:29	39		
7:12:29	39		
7:13:29	39		
7:14:29	39		
7:15:29	39		
7:16:29	39		
7:17:29	39		
7:18:29	39		
7:19:29	39		
7:20:29	39		
7:21:29	39		
7:22:29	39		
7:23:29	39		
7:24:29	39		
7:25:29	39		
7:26:29	39		
7:27:29	38		
7:28:29	39		
7:29:29	39		
7:30:29	39		
7:31:29	39		
7:32:29	39		
7:33:29	39		
7:34:29	39		
7:35:29	38		
7:36:29	39		
7:37:29	38		
7:38:29	38		
7:39:29	38		
7:40:29	38	20,10	0,00
7:41:29	38	20,10	0,00
7:42:29	38	20,10	0,00
7:43:29	38	20,10	0,00
7:44:29	38	20,08	0,00
7:45:29	38	20,09	0,00
7:46:29	38	20,07	0,00
7:47:29	38	20,08	0,00
7:48:29	38	20,08	0,00
7:49:29	38	20,07	0,00
7:50:29	38	20,07	0,00
7:51:29	38	20,07	0,00
7:52:29	38	20,07	0,00
7:53:29	38	20,07	0,00
7:54:29	38		
7:55:29	38		
7:56:29	38	19,02	0,15
7:57:29	38	19,00	0,15
7:58:29	39	19,01	0,15
7:59:29	38	19,00	0,15
8:00:29	38	19,00	0,15
8:01:29	39	19,01	0,15
8:02:29	39	19,00	0,15
8:03:29	38	19,00	0,15
8:04:29	38	18,99	0,15
8:05:29	38	18,99	0,15
8:06:29	38	18,99	0,15
8:07:29	38	18,99	0,15
8:08:29	38	18,97	0,15
8:09:29	38	18,98	0,15
8:10:29	38	18,97	0,15
8:11:29	38	18,97	0,15
8:12:29	38	18,96	0,16
8:13:29	38	18,96	0,16
8:14:29	38	18,96	0,16
8:15:29	38	18,96	0,16
8:16:29	38	18,96	0,16
8:17:29	38	18,95	0,16
8:18:29	38	18,94	0,16
8:19:29	38	18,93	0,16
8:20:29	38	18,93	0,16
8:21:29	38	18,93	0,16
8:22:29	38	18,93	0,16
8:23:29	38	18,93	0,16
8:24:29	38	18,91	0,16
8:25:29	38	18,91	0,16
8:26:29	38	18,91	0,16
8:27:29	38	18,90	0,17
8:28:29	38	18,90	0,17
8:29:29	38	18,90	0,17
8:30:29	38	18,90	0,17
8:31:29	38	18,90	0,17
8:32:29	38	18,90	0,17
8:33:29	38	18,87	0,17
8:34:29	38	18,86	0,17
8:35:29	38	18,87	0,17
8:36:29	38	18,86	0,17
8:37:29	38	18,85	0,17
8:38:29	38	18,85	0,17
8:39:29	38	18,85	0,17
8:40:29	38	18,84	0,18
8:41:29	38	18,84	0,18
8:42:29	38	18,84	0,18
8:43:29	38	18,84	0,18
8:44:29	38	18,83	0,18
8:45:29	37	18,82	0,18
8:46:29	38	18,82	0,18
8:47:29	38	18,81	0,18
8:48:29	38	18,81	0,18
8:49:29	38	18,81	0,18
8:50:29	38	18,81	0,18
8:51:29	37	18,79	0,18
8:52:29	38	18,78	0,19
8:53:29	38	18,78	0,19
8:54:29	38	18,78	0,19
8:55:29	38	18,78	0,19
8:56:29	38	18,78	0,19
8:57:29	38	18,76	0,19
8:58:29	38	18,76	0,19
8:59:29	38	18,75	0,19
9:00:29	38	18,75	0,19
9:01:29	38	18,75	0,19
9:02:29	38	18,75	0,19
9:03:29	37	18,74	0,19
9:04:29	38	18,73	0,19
9:05:29	37	18,73	0,19
9:06:29	38	18,72	0,20
9:07:29	37	18,72	0,20
9:08:29	37	18,72	0,20
9:09:29	38	18,71	0,20
9:10:29	38	18,71	0,20
9:11:29	37	18,70	0,20
9:12:29	38	18,69	0,20
9:13:29	38	18,69	0,20
9:14:29	38	18,69	0,20
9:15:29	38	18,69	0,20
9:16:29	38	18,68	0,20
9:17:29	38	18,67	0,20
9:18:29	38	18,66	0,21
9:19:29	38	18,66	0,21
9:20:29	38	18,66	0,21
9:21:29	38	18,65	0,21
9:22:29	38	18,65	0,21
9:23:29	38	18,64	0,21
9:24:29	38	18,64	0,21
9:25:29	38	18,63	0,21
9:26:29	38	18,62	0,21
9:27:29	38	18,62	0,21
9:28:29	38	18,62	0,21
9:29:29	38	18,61	0,22
9:30:29	38	18,60	0,22
9:31:29	38	18,60	0,22
9:32:29	38	18,59	0,22
9:33:29	38	18,59	0,22
9:34:29	38	18,58	0,22
9:35:29	37	18,57	0,22
9:36:29	38	18,57	0,22
9:37:29	38	18,57	0,22
9:38:29	38	18,57	0,22
9:39:29	38	18,57	0,22
9:40:29	38	18,57	0,22
9:41:29	38	18,53	0,23
9:42:29	37	18,52	0,23
9:43:29	38	18,52	0,23
9:44:29	38	18,51	0,23
9:45:29	38	18,51	0,23
9:46:29	38	18,51	0,23
9:47:29	37	18,50	0,24
9:48:29	38	18,49	0,24
9:49:29	38	18,49	0,24
9:50:29	38	18,48	0,24
9:51:29	37	18,48	0,24
9:52:29	37	18,48	0,24
9:53:29	38	18,47	0,24
9:54:29	37	18,46	0,24
9:55:29	38	18,45	0,24
9:56:29	38	18,45	0,25
9:57:29	37	18,44	0,25
9:58:29	38	18,43	0,25
9:59:29	37	18,42	0,25
10:00:29	37	18,42	0,25
10:01:29	37	18,42	0,25
10:02:29	37	18,41	0,25
10:03:29	37	18,40	0,25
10:04:29	38	18,40	0,25
10:05:29	37	18,39	0,26
10:06:29	38	18,39	0,26
10:07:29	37	18,38	0,26
10:08:29	38	18,37	0,26
10:09:29	37	18,37	0,26
10:10:29	37	18,36	0,26
10:11:29	37	18,36	0,26
10:12:29	38	18,35	0,26
10:13:29	37	18,34	0,27
10:14:29	37	18,33	0,27
10:15:29	37	18,33	0,27
10:16:29	37	18,33	0,27
10:17:29	37	18,32	0,27
10:18:29	37	18,31	0,27
10:19:29	37	18,31	0,27
10:20:29	38	18,30	0,27
10:21:29	37	18,30	0,27
10:22:29	37	18,29	0,28
10:23:29	38	18,29	0,28
10:24:29	37	18,29	0,28
10:25:29	37	18,27	0,28
10:26:29	37	18,27	0,28
10:27:29	37	18,27	0,28
10:28:29	37	18,26	0,28
10:29:29	37	18,25	0,28
10:30:29	37	18,24	0,28
10:31:29	37	18,24	0,29
10:32:29	37	18,24	0,29
10:33:29	37	18,23	0,29
10:34:29	37	18,22	0,29
10:35:29	37	18,21	0,29
10:36:29	37	18,21	0,29
10:37:29	37	18,20	0,29
10:38:29	37	18,19	0,29
10:39:29	37	18,18	0,30
10:40:29	37	18,18	0,30
10:41:29	37	18,17	0,30
10:42:29	37	18,16	0,30
10:43:29	38	18,16	0,30
10:44:29	37	18,15	0,30
10:45:29	37	18,15	0,30
10:46:29	37	18,14	0,31
10:47:29	37	18,13	0,31
10:48:29	37	18,13	0,31
10:49:29	37	18,12	0,31
10:50:29	37	18,12	0,31
10:51:29	37	18,11	0,31
10:52:29	37	18,10	0,31
10:53:29	37	18,08	0,32
10:54:29	37	18,07	0,32
10:55:29	37	18,06	0,32
10:56:29	37	18,06	0,32
10:57:29	37	18,05	0,32
10:58:29	37	18,05	0,32
10:59:29	37	18,04	0,33
11:00:29	37	18,03	0,33
11:01:29	37	18,03	0,33
11:02:29	38	18,02	0,33
11:03:29	37	18,01	0,33
11:04:29	37	18,01	0,33
11:05:29	37	18,00	0,34
11:06:29	37	18,00	0,34
11:07:29	37	18,00	0,34
11:08:29	37	17,98	0,34
11:09:29	38	17,97	0,34
11:10:29	37	17,97	0,34
11:11:29	37	17,96	0,34
11:12:29	37	17,96	0,34
11:13:29	37	17,94	0,35
11:14:29	37	17,94	0,35
11:15:29	37	17,93	0,35
11:16:29	37	17,92	0,35
11:17:29	37	17,91	0,35
11:18:29	37	17,91	0,36
11:19:29	38	17,90	0,36
11:20:29	37	17,90	0,36
11:21:29	37	17,88	0,36
11:22:29	37	17,88	0,36
11:23:29	37	17,88	0,36
11:24:29	37	17,87	0,36
11:25:29	37	17,86	0,37
11:26:29	37	17,85	0,37
11:27:29	37	17,85	0,37
11:28:29	37	17,84	0,37
11:29:29	37	17,84	0,37
11:30:29	37	17,82	0,37
11:31:29	37	17,82	0,37
11:32:29	37	17,82	0,38
11:33:29	37	17,81	0,38
11:34:29	37	17,80	0,38
11:35:29	37	17,79	0,38
11:36:29	37	17,79	0,38
11:37:29	37	17,78	0,38
11:38:29	37	17,78	0,38
11:39:29	37	17,76	0,39
11:40:29	37	17,76	0,39
11:41:29	37	17,76	0,39
11:42:29	37	17,73	0,39
11:43:29	37	17,73	0,39
11:44:29	37	17,73	0,39
11:45:29	37	17,73	0,40
11:46:29	37	17,72	0,40
11:47:29	37	17,71	0,40
11:48:29	37	17,70	0,40
11:49:29	37	17,70	0,40
11:50:29	37	17,70	0,40
11:51:29	37	17,68	0,41
11:52:29	37	17,68	0,41
11:53:29	37	17,67	0,41
11:54:29	37	17,66	0,41
11:55:29	37	17,65	0,41
11:56:29	37	17,64	0,42
11:57:29	37	17,64	0,42
11:58:29	37	17,63	0,42
11:59:29	37	17,63	0,42
12:00:29	37	17,62	0,42
12:01:29	37	17,61	0,42
12:02:29	37	17,61	0,42
12:03:29	37	17,58	0,43
12:04:29	37	17,58	0,43
12:05:29	37	17,57	0,43
12:06:29	37	17,56	0,44
12:07:29	37	17,55	0,44
12:08:29	37	17,55	0,44
12:09:29	37	17,54	0,44
12:10:29	37	17,53	0,44
12:11:29	37	17,53	0,44
12:12:29	37	17,52	0,45
12:13:29	37	17,51	0,45
12:14:29	37	17,51	0,45
12:15:29	37	17,49	0,45
12:16:29	37	17,49	0,45
12:17:29	37	17,49	0,45
12:18:29	37	17,48	0,46
12:19:29	37	17,47	0,46
12:20:29	37	17,46	0,46
12:21:29	37	17,46	0,46
12:22:29	37	17,44	0,47
12:23:29	37	17,44	0,47
12:24:29	37	17,43	0,47
12:25:29	37	17,42	0,47
12:26:29	37	17,42	0,47
12:27:29	37	17,40	0,48
12:28:29	37	17,40	0,48
12:29:29	37	17,39	0,48
12:30:29	37	17,38	0,48
12:31:29	37	17,37	0,48
12:32:29	37	17,37	0,48
12:33:29	37	17,36	0,49
12:34:29	37	17,35	0,49
12:35:29	37	17,35	0,49
12:36:29	37	17,34	0,49
12:37:29	37	17,34	0,49
12:38:29	37	17,33	0,50
12:39:29	37	17,32	0,50
12:40:29	37	17,31	0,50
12:41:29	37	17,30	0,50
12:42:29	37	17,30	0,50
12:43:29	37	17,28	0,51
12:44:29	37	17,28	0,51
12:45:29	37	17,27	0,51
12:46:29	37	17,26	0,51
12:47:29	37	17,25	0,52
12:48:29	37	17,25	0,52
12:49:29	37	17,25	0,52
12:50:29	37	17,24	0,52
12:51:29	37	17,23	0,52
12:52:29	37	17,22	0,53
12:53:29	37	17,21	0,53
12:54:29	37	17,20	0,53
12:55:29	37	17,19	0,53
12:56:29	37	17,19	0,53
12:57:29	37	17,19	0,53
12:58:29	37	17,18	0,54
12:59:29	37	17,17	0,54
13:00:29	37	17,16	0,54
13:01:29	37	17,16	0,54
13:02:29	37	17,14	0,55
13:03:29	37	17,13	0,55
13:04:29	37	17,13	0,55
13:05:29	37	17,13	0,55
13:06:29	37	17,11	0,56
13:07:29	37	17,10	0,56
13:08:29	37	17,09	0,56
13:09:29	37	17,10	0,56
13:10:29	37	17,09	0,56
13:11:29	37	17,08	0,56
13:12:29	37	17,07	0,57
13:13:29	37	17,07	0,57
13:14:29	36	17,07	0,57
13:15:29	37	17,05	0,57
13:16:29	37	17,03	0,58
13:17:29	37	17,02	0,58
13:18:29	37	17,02	0,58
13:19:29	37	17,01	0,58
13:20:29	37	17,00	0,59
13:21:29	37	16,99	0,59
13:22:29	37	16,98	0,59
13:23:29	37	16,98	0,59
13:24:29	37	16,97	0,60
13:25:29	37	16,97	0,60
13:26:29	37	16,96	0,60
13:27:29	37	16,95	0,60
13:28:29	37	16,93	0,61
13:29:29	37	16,94	0,61
13:30:29	37	16,93	0,61
13:31:29	37	16,93	0,61
13:32:29	37	16,92	0,61
13:33:29	37	16,91	0,62
13:34:29	37	16,91	0,62
13:35:29	37	16,90	0,62
13:36:29	37	16,90	0,62
13:37:29	37	16,89	0,62
13:38:29	37	16,88	0,62
13:39:29	37	16,88	0,62
13:40:29	37	16,86	0,63
13:41:29	37	16,86	0,63
13:42:29	37	16,85	0,63
13:43:29	37	16,85	0,63
13:44:29	37	16,84	0,64
13:45:29	36	16,83	0,64
13:46:29	36	16,83	0,64
13:47:29	37	16,82	0,64
13:48:29	37	16,81	0,65
13:49:29	37	16,81	0,65
13:50:29	37	16,80	0,65
13:51:29	37	16,79	0,65
13:52:29	37	16,78	0,65
13:53:29	36	16,77	0,66
13:54:29	37	16,77	0,66
13:55:29	37	16,77	0,66
13:56:29	36	16,76	0,66
13:57:29	36	16,75	0,66
13:58:29	37	16,74	0,67
13:59:29	37	16,74	0,67
14:00:29	37	16,74	0,67
14:01:29	37	16,73	0,67
14:02:29	37	16,73	0,67
14:03:29	37	16,72	0,67
14:04:29	37	16,71	0,68
14:05:29	37	16,71	0,68
14:06:29	37	16,70	0,68
14:07:29	37	16,69	0,68
14:08:29	37	16,68	0,69
14:09:29	37	16,68	0,69
14:10:29	37	16,68	0,69
14:11:29	36	16,67	0,69
14:12:29	37	16,66	0,69
14:13:29	37	16,66	0,69
14:14:29	37	16,65	0,70
14:15:29	37	16,65	0,70
14:16:29	37	16,64	0,70
14:17:29	37	16,64	0,70
14:18:29	37	16,63	0,70
14:19:29	37	16,62	0,71
14:20:29	37	16,62	0,71
14:21:29	36	16,61	0,71
14:22:29	37	16,60	0,71
14:23:29	37	16,60	0,71
14:24:29	37	16,60	0,71
14:25:29	37	16,59	0,72
14:26:29	37	16,59	0,72
14:27:29	37	16,58	0,72
14:28:29	37	16,57	0,72
14:29:29	37	16,57	0,72
14:30:29	37	16,56	0,73
14:31:29	37	16,56	0,73
14:32:29	36	16,55	0,73
14:33:29	37	16,55	0,73
14:34:29	36	16,54	0,73
14:35:29	37	16,53	0,74
14:36:29	37	16,52	0,74
14:37:29	37	16,51	0,74
14:38:29	36	16,50	0,75
14:39:29	37	16,50	0,75
14:40:29	37	16,50	0,75
14:41:29	36	16,50	0,75
14:42:29	37	16,48	0,76
14:43:29	37	16,49	0,75
14:44:29	37	16,47	0,76
14:45:29	37	16,47	0,76
14:46:29	37	16,47	0,76
14:47:29	37	16,46	0,76
14:48:29	37	16,45	0,77
14:49:29	37	16,44	0,77
14:50:29	36	16,44	0,77
14:51:29	37	16,44	0,77
14:52:29	37	16,43	0,77
14:53:29	36	16,43	0,77
14:54:29	37	16,43	0,77
14:55:29	37	16,42	0,78
14:56:29	37	16,41	0,78
14:57:29	37	16,41	0,78
14:58:29	37	16,41	0,78
14:59:29	37	16,40	0,78
15:00:29	36	16,39	0,79
15:01:29	37	16,38	0,79
15:02:29	36	16,38	0,79
15:03:29	37	16,36	0,80
15:04:29	37	16,37	0,80
15:05:29	36	16,36	0,80
15:06:29	37	16,37	0,80
15:07:29	36	16,36	0,80
15:08:29	36	16,35	0,80
15:09:29	36	16,35	0,80
15:10:29	37	16,35	0,80
15:11:29	36	16,35	0,80
15:12:29	36	16,34	0,81
15:13:29	36	16,34	0,81
15:14:29	37	16,32	0,81
15:15:29	37	16,32	0,81
15:16:29	37	16,32	0,81
15:17:29	36	16,32	0,82
15:18:29	36	16,32	0,82
15:19:29	36	16,32	0,82
15:20:29	36	16,30	0,82
15:21:29	36	16,30	0,82
15:22:29	37	16,30	0,82
15:23:29	36	16,29	0,82
15:24:29	37	16,28	0,83
15:25:29	37	16,28	0,83
15:26:29	37	16,29	0,82
15:27:29	37	16,27	0,83
15:28:29	37	16,27	0,83
15:29:29	36	16,27	0,83
15:30:29	36	16,26	0,83
15:31:29	36	16,26	0,83
15:32:29	37	16,26	0,83
15:33:29	36	16,26	0,84
15:34:29	37	16,25	0,84
15:35:29	36	16,25	0,84
15:36:29	36	16,25	0,84
15:37:29	36	16,24	0,84
15:38:29	37	16,23	0,85
15:39:29	36	16,23	0,85
15:40:29	36	16,23	0,85
15:41:29	36	16,23	0,85
15:42:29	36	16,22	0,85
15:43:29	37	16,22	0,85
15:44:29	37	16,21	0,85
15:45:29	37	16,21	0,85
15:46:29	37	16,21	0,85
15:47:29	37	16,20	0,86
15:48:29	37	16,20	0,86
15:49:29	37	16,19	0,86
15:50:29	36	16,19	0,86
15:51:29	36	16,17	0,87
15:52:29	37	16,17	0,87
15:53:29	37	16,17	0,87
15:54:29	37	16,17	0,87
15:55:29	36	16,17	0,87
15:56:29	36	16,16	0,88
15:57:29	36	16,16	0,88
15:58:29	37	16,16	0,88
15:59:29	36	16,16	0,88
16:00:29	36	16,15	0,88
16:01:29	37	16,14	0,88
16:02:29	36	16,14	0,88
16:03:29	37	16,14	0,88
16:04:29	36	16,14	0,88
16:05:29	36	16,14	0,88
16:06:29	36	16,13	0,89
16:07:29	36	16,12	0,89
16:08:29	36	16,12	0,89
16:09:29	36	16,11	0,89
16:10:29	36	16,11	0,89
16:11:29	36	16,11	0,89
16:12:29	36	16,11	0,90
16:13:29	37	16,11	0,90
16:14:29	36	16,10	0,90
16:15:29	36	16,09	0,90
16:16:29	36	16,09	0,90
16:17:29	36	16,08	0,91
16:18:29	36	16,08	0,91
16:19:29	36	16,08	0,91
16:20:29	36	16,08	0,91
16:21:29	36	16,07	0,91
16:22:29	37	16,08	0,91
16:23:29	37	16,08	0,91
16:24:29	36	16,05	0,92
16:25:29	36	16,05	0,92
16:26:29	36	16,05	0,92
16:27:29	36	16,05	0,92
16:28:29	37	16,04	0,92
16:29:29	36	16,04	0,92
16:30:29	36	16,03	0,93
16:31:29	37	16,03	0,93
16:32:29	36	16,02	0,93
16:33:29	36	16,02	0,93
16:34:29	36	16,02	0,93
16:35:29	37	16,02	0,93
16:36:29	37	16,01	0,94
16:37:29	36	16,01	0,94
16:38:29	37	16,01	0,94
16:39:29	37	16,01	0,94
16:40:29	37	16,00	0,94
16:41:29	37	16,00	0,94
16:42:29	37	16,00	0,94
16:43:29	36	15,99	0,94
16:44:29	36	15,99	0,95
16:45:29	37	15,99	0,95
16:46:29	36	15,99	0,95
16:47:29	36	15,98	0,95
16:48:29	36	15,98	0,95
16:49:29	36	15,98	0,95
16:50:29	37	15,97	0,95
16:51:29	36	15,96	0,95
16:52:29	36	15,97	0,95
16:53:29	36	15,96	0,95
16:54:29	36	15,96	0,95
16:55:29	36	15,96	0,96
16:56:29	36	15,96	0,96
16:57:29	37	15,96	0,96
16:58:29	36	15,95	0,96
16:59:29	36	15,94	0,96
17:00:29	36	15,94	0,96
17:01:29	36	15,95	0,96
17:02:29	36	15,93	0,97
17:03:29	36	15,93	0,97
17:04:29	36	15,93	0,97
17:05:29	36	15,93	0,97
17:06:29	36	15,93	0,97
17:07:29	37	15,93	0,97
17:08:29	36	15,92	0,97
17:09:29	36	15,92	0,97
17:10:29	36	15,91	0,98
17:11:29	36	15,91	0,98
17:12:29	36	15,91	0,98
17:13:29	36	15,90	0,98
17:14:29	36	15,91	0,98
17:15:29	36	15,90	0,98
17:16:29	37	15,90	0,98
17:17:29	37	15,90	0,98
17:18:29	36	15,89	0,99
17:19:29	36	15,89	0,99
17:20:29	36	15,89	0,99
17:21:29	36	15,88	0,99
17:22:29	36	15,89	0,99
17:23:29	36	15,89	0,99
17:24:29	36	15,88	0,99
17:25:29	36	15,88	0,99
17:26:29	36	15,87	0,99
17:27:29	36	15,87	1,00
17:28:29	36	15,86	1,00
17:29:29	36	15,87	1,00
17:30:29	36	15,86	1,00
17:31:29	36	15,87	1,00
17:32:29	36	15,86	1,00
17:33:29	36	15,86	1,00
17:34:29	36	15,85	1,00
17:35:29	36	15,86	1,00
17:36:29	36	15,85	1,00
17:37:29	36	15,84	1,01
17:38:29	37	15,84	1,01
17:39:29	36	15,84	1,01
17:40:29	36	15,84	1,01
17:41:29	36	15,84	1,01
17:42:29	36	15,84	1,01
17:43:29	36	15,83	1,01
17:44:29	36	15,83	1,01
17:45:29	36	15,83	1,01
17:46:29	36	15,82	1,02
17:47:29	36	15,82	1,02
17:48:29	36	15,83	1,01
17:49:29	37	15,83	1,01
17:50:29	36	15,82	1,02
17:51:29	36	15,81	1,02
17:52:29	36	15,81	1,02
17:53:29	37	15,81	1,02
17:54:29	36	15,80	1,03
17:55:29	36	15,79	1,03
17:56:29	36	15,80	1,03
17:57:29	36	15,79	1,03
17:58:29	36	15,78	1,03
17:59:29	36	15,78	1,03
18:00:29	36	15,78	1,04
18:01:29	36	15,78	1,03
18:02:29	36	15,78	1,03
18:03:29	36	15,79	1,03
18:04:29	36	15,78	1,04
18:05:29	36	15,77	1,04
18:06:29	36	15,78	1,04
18:07:29	36	15,78	1,04
18:08:29	36	15,77	1,04
18:09:29	36	15,76	1,04
18:10:29	36	15,76	1,04
18:11:29	36	15,76	1,04
18:12:29	36	15,76	1,04
18:13:29	37	15,75	1,05
18:14:29	36	15,75	1,05
18:15:29	36	15,75	1,05
18:16:29	36	15,75	1,05
18:17:29	36	15,75	1,05
18:18:29	36	15,75	1,05
18:19:29	37	15,75	1,05
18:20:29	36	15,74	1,05
18:21:29	36	15,73	1,06
18:22:29	36	15,74	1,05
18:23:29	36	15,73	1,06
18:24:29	36	15,73	1,06
18:25:29	36	15,74	1,05
18:26:29	36	15,73	1,06
18:27:29	36	15,72	1,06
18:28:29	36	15,72	1,06
18:29:29	36	15,72	1,06
18:30:29	37	15,72	1,06
18:31:29	36	15,72	1,06
18:32:29	36	15,72	1,06
18:33:29	36	15,71	1,07
18:34:29	36	15,71	1,07
18:35:29	36	15,71	1,07
18:36:29	36	15,71	1,07
18:37:29	36	15,70	1,07
18:38:29	36	15,70	1,07
18:39:29	36	15,69	1,07
18:40:29	36	15,70	1,07
18:41:29	36	15,69	1,07
18:42:29	36	15,69	1,07
18:43:29	36	15,69	1,08
18:44:29	36	15,69	1,08
18:45:29	36	15,69	1,07
18:46:29	36	15,69	1,08
18:47:29	36	15,68	1,08
18:48:29	36	15,69	1,08
18:49:29	36	15,69	1,08
18:50:29	36	15,68	1,08
18:51:29	36	15,68	1,08
18:52:29	36	15,68	1,08
18:53:29	36	15,67	1,08
18:54:29	36	15,67	1,08
18:55:29	36	15,67	1,08
18:56:29	36	15,66	1,09
18:57:29	36	15,67	1,08
18:58:29	36	15,66	1,09
18:59:29	36	15,66	1,09
19:00:29	36	15,66	1,09
19:01:29	36	15,66	1,09
19:02:29	36	15,66	1,09
19:03:29	36	15,65	1,10
19:04:29	36	15,65	1,10
19:05:29	36	15,65	1,10
19:06:29	36	15,65	1,10
19:07:29	36	15,65	1,10
19:08:29	36	15,64	1,10
19:09:29	36	15,64	1,10
19:10:29	36	15,64	1,10
19:11:29	36	15,63	1,10
19:12:29	36	15,63	1,10
19:13:29	36	15,63	1,10
19:14:29	36	15,63	1,10
19:15:29	36	15,64	1,10
19:16:29	36	15,63	1,10
19:17:29	36	15,63	1,10
19:18:29	36	15,63	1,10
19:19:29	36	15,63	1,11
19:20:29	36	15,63	1,11
19:21:29	36	15,63	1,11
19:22:29	36	15,62	1,11
19:23:29	36	15,62	1,11
19:24:29	36	15,62	1,11
19:25:29	36	15,62	1,11
19:26:29	36	15,62	1,11
19:27:29	36	15,61	1,11
19:28:29	36	15,62	1,11
19:29:29	37	15,60	1,12
19:30:29	36	15,60	1,12
19:31:29	36	15,60	1,12
19:32:29	36	15,60	1,12
19:33:29	36	15,59	1,12
19:34:29	36	15,60	1,12
19:35:29	36	15,59	1,12
19:36:29	36	15,60	1,12
19:37:29	36	15,59	1,12
19:38:29	36	15,59	1,12
19:39:29	36	15,59	1,12
19:40:29	36	15,57	1,13
19:41:29	36	15,59	1,12
19:42:29	36	15,58	1,13
19:43:29	36	15,58	1,13
19:44:29	36	15,58	1,13
19:45:29	36	15,60	1,12
19:46:29	36	15,57	1,13
19:47:29	36	15,57	1,13
19:48:29	36	15,57	1,13
19:49:29	36	15,57	1,13
19:50:29	36	15,56	1,14
19:51:29	36	15,57	1,13
19:52:29	36	15,57	1,13
19:53:29	36	15,56	1,14
19:54:29	36	15,57	1,13
19:55:29	36	15,57	1,13
19:56:29	36	15,56	1,14
19:57:29	36	15,55	1,14
19:58:29	36	15,55	1,14
19:59:29	36	15,55	1,14
20:00:29	36	15,54	1,15
20:01:29	36	15,54	1,15
20:02:29	36	15,55	1,14
20:03:29	36	15,55	1,14
20:04:29	36	15,54	1,15
20:05:29	36	15,54	1,15
20:06:29	36	15,54	1,15
20:07:29	36	15,54	1,15
20:08:29	36	15,54	1,15
20:09:29	36	15,53	1,15
20:10:29	36	15,54	1,15
20:11:29	36	15,53	1,15
20:12:29	36	15,53	1,15
20:13:29	36	15,53	1,15
20:14:29	36	15,53	1,15
20:15:29	36	15,53	1,15
20:16:29	36	15,51	1,16
20:17:29	36	15,53	1,15
20:18:29	36	15,52	1,16
20:19:29	36	15,52	1,16
20:20:29	36	15,52	1,16
20:21:29	36	15,51	1,16
20:22:29	36	15,51	1,16
20:23:29	36	15,51	1,16
20:24:29	36	15,51	1,16
20:25:29	36	15,51	1,16
20:26:29	36	15,50	1,17
20:27:29	36	15,51	1,16
20:28:29	36	15,50	1,17
20:29:29	36	15,50	1,17
20:30:29	36	15,49	1,17
20:31:29	36	15,49	1,17
20:32:29	36	15,49	1,17
20:33:29	36	15,49	1,17
20:34:29	36	15,48	1,18
20:35:29	36	15,49	1,17
20:36:29	36	15,48	1,18
20:37:29	36	15,49	1,17
20:38:29	36	15,49	1,17
20:39:29	36	15,48	1,18
20:40:29	36	15,48	1,18
20:41:29	36	15,48	1,18
20:42:29	36	15,48	1,18
20:43:29	36	15,48	1,18
20:44:29	36	15,48	1,18
20:45:29	36	15,48	1,18
20:46:29	36	15,47	1,18
20:47:29	36	15,48	1,18
20:48:29	36	15,48	1,18
20:49:29	36	15,47	1,18
20:50:29	36	15,47	1,18
20:51:29	36	15,46	1,19
20:52:29	36	15,46	1,19
20:53:29	36	15,46	1,19
20:54:29	36	15,46	1,19
20:55:29	36	15,47	1,18
20:56:29	36	15,47	1,18
20:57:29	36	15,45	1,19
20:58:29	36	15,45	1,19
20:59:29	36	15,46	1,19
21:00:29	36	15,45	1,19
21:01:29	36	15,45	1,19
21:02:29	36	15,45	1,19
21:03:29	36	15,45	1,19
21:04:29	36	15,45	1,19
21:05:29	36	15,44	1,20
21:06:29	36	15,44	1,20
21:07:29	36	15,44	1,20
21:08:29	36	15,44	1,20
21:09:29	36	15,44	1,20
21:10:29	36	15,44	1,20
21:11:29	36	15,44	1,20
21:12:29	36	15,44	1,20
21:13:29	36	15,43	1,20
21:14:29	36	15,43	1,20
21:15:29	36	15,43	1,20
21:16:29	36	15,42	1,21
21:17:29	36	15,43	1,20
21:18:29	36	15,43	1,20
21:19:29	36	15,42	1,21
21:20:29	36	15,42	1,21
21:21:29	36	15,42	1,21
21:22:29	36	15,42	1,21
21:23:29	36	15,42	1,21
21:24:29	36	15,41	1,21
21:25:29	36	15,40	1,22
21:26:29	36	15,40	1,22
21:27:29	36	15,40	1,22
21:28:29	36	15,40	1,22
21:29:29	36	15,39	1,22
21:30:29	36	15,40	1,22
21:31:29	36	15,40	1,22
21:32:29	36	15,39	1,22
21:33:29	36	15,39	1,22
21:34:29	36	15,39	1,22
21:35:29	36	15,39	1,22
21:36:29	36	15,39	1,22
21:37:29	36	15,39	1,22
21:38:29	36	15,39	1,22
21:39:29	36	15,38	1,23
21:40:29	36	15,39	1,22
21:41:29	36	15,39	1,22
21:42:29	36	15,39	1,22
21:43:29	36	15,38	1,23
21:44:29	36	15,38	1,23
21:45:29	36	15,38	1,23
21:46:29	36	15,37	1,23
21:47:29	36	15,38	1,23
21:48:29	36	15,37	1,23
21:49:29	36	15,37	1,23
21:50:29	36	15,37	1,23
21:51:29	36	15,38	1,23
21:52:29	36	15,36	1,24
21:53:29	36	15,36	1,24
21:54:29	36	15,36	1,24
21:55:29	36	15,36	1,24
21:56:29	36	15,36	1,24
21:57:29	36	15,36	1,24
21:58:29	36	15,36	1,24
21:59:29	36	15,35	1,24
22:00:29	36	15,36	1,24
22:01:29	36	15,36	1,24
22:02:29	36	15,35	1,24
22:03:29	36	15,35	1,24
22:04:29	36	15,35	1,24
22:05:29	36	15,36	1,24
22:06:29	36	15,35	1,24
22:07:29	36	15,35	1,24
22:08:29	36	15,34	1,25
22:09:29	36	15,34	1,25
22:10:29	36	15,34	1,25
22:11:29	36	15,35	1,24
22:12:29	36	15,34	1,25
22:13:29	36	15,33	1,25
22:14:29	36	15,34	1,25
22:15:29	36	15,33	1,25
22:16:29	36	15,33	1,25
22:17:29	36	15,33	1,25
22:18:29	36	15,33	1,25
22:19:29	36	15,33	1,25
22:20:29	36	15,33	1,25
22:21:29	36	15,33	1,26
22:22:29	36	15,33	1,26
22:23:29	36	15,33	1,26
22:24:29	36	15,33	1,26
22:25:29	36	15,33	1,26
22:26:29	36	15,32	1,26
22:27:29	36	15,32	1,26
22:28:29	36	15,31	1,26
22:29:29	36	15,32	1,26
22:30:29	36	15,30	1,27
22:31:29	36	15,31	1,26
22:32:29	36	15,31	1,26
22:33:29	36	15,31	1,26
22:34:29	36	15,31	1,26
22:35:29	36	15,30	1,27
22:36:29	36	15,30	1,27
22:37:29	36	15,30	1,27
22:38:29	36	15,30	1,27
22:39:29	36	15,30	1,27
22:40:29	36	15,30	1,27
22:41:29	36	15,30	1,27
22:42:29	36	15,30	1,27
22:43:29	36	15,30	1,27
22:44:29	36	15,30	1,27
22:45:29	36	15,30	1,27
22:46:29	36	15,30	1,27
22:47:29	36	15,30	1,27
22:48:29	36	15,29	1,28
22:49:29	36	15,29	1,28
22:50:29	36	15,28	1,28
22:51:29	36	15,28	1,28
22:52:29	36	15,28	1,28
22:53:29	36	15,28	1,28
22:54:29	36	15,27	1,28
22:55:29	36	15,27	1,28
22:56:29	36	15,28	1,28
22:57:29	36	15,27	1,28
22:58:29	36	15,27	1,28
22:59:29	36	15,27	1,28
23:00:29	36	15,27	1,28
23:01:29	36	15,27	1,29
23:02:29	36	15,27	1,29
23:03:29	36	15,27	1,29
23:04:29	36	15,26	1,29
23:05:29	36	15,26	1,29
23:06:29	36	15,26	1,29
23:07:29	36	15,26	1,29
23:08:29	36	15,26	1,29
23:09:29	36	15,26	1,29
23:10:29	36	15,26	1,29
23:11:29	36	15,26	1,29
23:12:29	36	15,25	1,30
23:13:29	36	15,25	1,30
23:14:29	36	15,24	1,30
23:15:29	36	15,26	1,29
23:16:29	36	15,24	1,30
23:17:29	36	15,25	1,30
23:18:29	36	15,24	1,30
23:19:29	36	15,24	1,30
23:20:29	36	15,24	1,30
23:21:29	36	15,24	1,30
23:22:29	36	15,24	1,30
23:23:29	36	15,24	1,30
23:24:29	36	15,24	1,30
23:25:29	36	15,24	1,30
23:26:29	36	15,24	1,30
23:27:29	36	15,24	1,30
23:28:29	36	15,24	1,30
23:29:29	36	15,23	1,31
23:30:29	36	15,24	1,30
23:31:29	36	15,23	1,31
23:32:29	36	15,22	1,31
23:33:29	36	15,23	1,31
23:34:29	36	15,22	1,31
23:35:29	36	15,22	1,31
23:36:29	36	15,24	1,30
23:37:29	36	15,21	1,32
23:38:29	36	15,21	1,32
23:39:29	36	15,21	1,32
23:40:29	36	15,21	1,32
23:41:29	36	15,20	1,33
23:42:29	36	15,20	1,33
23:43:29	36	15,21	1,32
23:44:29	36	15,21	1,32
23:45:29	36	15,19	1,33
23:46:29	36	15,19	1,33
23:47:29	36	15,20	1,33
23:48:29	36	15,20	1,33
23:49:29	36	15,19	1,33
23:50:29	36	15,20	1,33
23:51:29	36	15,18	1,33
23:52:29	36	15,20	1,33
23:53:29	36	15,19	1,33
23:54:29	36	15,19	1,33
23:55:29	36	15,18	1,33
23:56:29	36	15,19	1,33
23:57:29	36	15,18	1,33
23:58:29	36	15,18	1,33
23:59:29	36	15,18	1,33
24:00:29	36	15,18	1,33
24:01:29	36	15,18	1,34
24:02:29	36	15,18	1,33
24:03:29	36	15,18	1,34
24:04:29	36	15,18	1,33
24:05:29	36	15,17	1,34
24:06:29	36	15,18	1,33
24:07:29	36	15,18	1,34
24:08:29	36	15,18	1,34
24:09:29	36	15,17	1,34
24:10:29	36	15,18	1,34
24:11:29	36	15,17	1,34
24:12:29	36	15,17	1,34
24:13:29	36	15,17	1,34
24:14:29	36	15,17	1,34
24:15:29	36	15,17	1,34
24:16:29	36	15,17	1,34
24:17:29	36	15,16	1,35
24:18:29	36	15,16	1,35
24:19:29	36	15,16	1,35
24:20:29	36	15,15	1,35
24:21:29	36	15,15	1,35
24:22:29	36	15,15	1,35
24:23:29	36	15,15	1,35
24:24:29	36	15,15	1,35
24:25:29	36	15,15	1,35
24:26:29	36	15,15	1,35
24:27:29	36	15,15	1,35
24:28:29	36	15,15	1,35
24:29:29	36	15,15	1,35
24:30:29	36	15,15	1,35
24:31:29	36	15,15	1,35
24:32:29	36	15,15	1,35
24:33:29	36	15,15	1,35
24:34:29	36	15,14	1,36
24:35:29	36	15,14	1,36
24:36:29	36	15,14	1,36
24:37:29	36	15,13	1,36
24:38:29	36	15,14	1,36
24:39:29	36	15,13	1,36
24:40:29	36	15,12	1,37
24:41:29	36	15,13	1,36
24:42:29	36	15,13	1,36
24:43:29	36	15,12	1,37
24:44:29	36	15,12	1,37
24:45:29	36	15,12	1,37
24:46:29	36	15,12	1,37
24:47:29	36	15,12	1,37
24:48:29	36	15,12	1,37
24:49:29	36	15,12	1,37
24:50:29	36	15,12	1,37
24:51:29	36	15,11	1,38
24:52:29	36	15,11	1,38
24:53:29	36	15,11	1,38
24:54:29	36	15,10	1,38
24:55:29	36	15,11	1,38
24:56:29	36	15,11	1,38
24:57:29	36	15,10	1,38
24:58:29	36	15,11	1,38
24:59:29	36	15,10	1,38
25:00:29	36	15,10	1,38
25:01:29	36	15,09	1,38
25:02:29	36	15,09	1,38
25:03:29	36	15,09	1,39
25:04:29	36	15,09	1,38
25:05:29	36	15,09	1,38
25:06:29	36	15,09	1,38
25:07:29	36	15,09	1,38
25:08:29	36	15,09	1,39
25:09:29	36	15,09	1,38
25:10:29	36	15,09	1,39
25:11:29	36	15,09	1,39
25:12:29	36	15,08	1,39
25:13:29	36	15,09	1,39
25:14:29	36	15,09	1,39
25:15:29	36	15,08	1,39
25:16:29	36	15,08	1,39
25:17:29	36	15,07	1,40
25:18:29	36	15,07	1,40
25:19:29	36	15,07	1,40
25:20:29	36	15,08	1,39
25:21:29	36	15,07	1,40
25:22:29	36	15,06	1,40
25:23:29	37	15,07	1,40
25:24:29	36	15,06	1,40
25:25:29	36	15,06	1,40
25:26:29	36	15,07	1,40
25:27:29	36	15,07	1,40
25:28:29	36	15,06	1,40
25:29:29	36	15,06	1,40
25:30:29	37	15,06	1,40
25:31:29	36	15,05	1,41
25:32:29	36	15,05	1,41
25:33:29	37	15,04	1,42
25:34:29	36	15,04	1,42
25:35:29	36	15,04	1,42
25:36:29	36	15,04	1,42
25:37:29	36	15,04	1,42
25:38:29	36	15,04	1,42
25:39:29	36	15,04	1,42
25:40:29	36	15,04	1,42
25:41:29	36	15,03	1,42
25:42:29	36	15,03	1,42
25:43:29	36	15,03	1,42
25:44:29	36	15,03	1,42
25:45:29	36	15,03	1,42
25:46:29	36	15,02	1,43
25:47:29	37	15,03	1,42
25:48:29	36	15,03	1,42
25:49:29	36	15,02	1,43
25:50:29	36	15,03	1,42
25:51:29	36	15,02	1,43
25:52:29	36	15,03	1,42
25:53:29	36	15,02	1,43
25:54:29	36	15,02	1,43
25:55:29	36	15,02	1,43
25:56:29	36	15,02	1,43
25:57:29	36	15,01	1,43
25:58:29	36	15,00	1,44
25:59:29	36	15,00	1,44
26:00:29	36	15,02	1,43
26:01:29	36	15,01	1,43
26:02:29	36	15,00	1,44
26:03:29	36	15,00	1,44
26:04:29	36	15,00	1,44
26:05:29	37	15,00	1,44
26:06:29	37	15,00	1,44
26:07:29	36	15,00	1,44
26:08:29	36	15,00	1,44
26:09:29	36	15,00	1,44
26:10:29	36	15,00	1,44
26:11:29	36	15,00	1,44
26:12:29	36	15,00	1,44
26:13:29	36	14,99	1,45
26:14:29	36	15,00	1,44
26:15:29	36	15,00	1,44
26:16:29	36	14,99	1,45
26:17:29	36	14,99	1,45
26:18:29	36	14,99	1,45
26:19:29	36	14,98	1,45
26:20:29	36	14,98	1,45
26:21:29	36	14,97	1,46
26:22:29	36	14,97	1,46
26:23:29	36	14,98	1,45
26:24:29	36	14,97	1,46
26:25:29	36	14,97	1,46
26:26:29	36	14,97	1,46
26:27:29	36	14,97	1,46
26:28:29	36	14,98	1,45
26:29:29	36	14,97	1,46
26:30:29	36	14,97	1,46
26:31:29	36	14,97	1,46
26:32:29	36	14,97	1,46
26:33:29	36	14,97	1,46
26:34:29	36	14,97	1,46
26:35:29	36	14,96	1,46
26:36:29	36	14,97	1,46
26:37:29	36	14,96	1,46
26:38:29	36	14,96	1,46
26:39:29	36	14,96	1,46
26:40:29	36	14,95	1,47
26:41:29	36	14,95	1,47
26:42:29	36	14,95	1,47
26:43:29	36	14,95	1,47
26:44:29	36	14,94	1,47
26:45:29	36	14,95	1,47
26:46:29	36	14,94	1,47
26:47:29	36	14,94	1,47
26:48:29	36	14,94	1,47
26:49:29	36	14,94	1,47
26:50:29	36	14,94	1,48
26:51:29	36	14,94	1,47
26:52:29	36	14,94	1,48
26:53:29	36	14,94	1,48
26:54:29	36	14,94	1,48
26:55:29	36	14,94	1,48
26:56:29	36	14,94	1,48
26:57:29	36	14,94	1,48
26:58:29	36	14,92	1,49
26:59:29	36	14,93	1,48
27:00:29	36	14,93	1,48
27:01:29	36	14,93	1,48
27:02:29	36	14,93	1,48
27:03:29	36	14,92	1,49
27:04:29	36	14,93	1,48
27:05:29	36	14,92	1,49
27:06:29	37	14,92	1,49
27:07:29	37	14,92	1,49
27:08:29	36	14,93	1,48
27:09:29	36	14,92	1,49
27:10:29	36	14,92	1,49
27:11:29	36	14,92	1,49
27:12:29	36	14,92	1,49
27:13:29	36	14,91	1,49
27:14:29	36	14,92	1,49
27:15:29	36	14,92	1,49
27:16:29	36	14,91	1,49
27:17:29	36	14,91	1,50
27:18:29	36	14,91	1,49
27:19:29	36	14,91	1,49
27:20:29	36	14,91	1,49
27:21:29	36	14,91	1,49
27:22:29	36	14,91	1,50
27:23:29	36	14,91	1,49
27:24:29	37	14,91	1,50
27:25:29	36	14,91	1,50
27:26:29	36	14,91	1,50
27:27:29	36	14,90	1,50
27:28:29	36	14,90	1,50
27:29:29	37	14,91	1,50
27:30:29	36	14,90	1,50
27:31:29	36	14,89	1,51
27:32:29	36	14,89	1,51
27:33:29	36	14,90	1,50
27:34:29	36	14,89	1,51
27:35:29	36	14,89	1,51
27:36:29	36	14,89	1,51
27:37:29	36	14,89	1,51
27:38:29	36	14,88	1,52
27:39:29	36	14,88	1,52
27:40:29	36	14,87	1,52
27:41:29	36	14,88	1,52
27:42:29	36	14,88	1,52
27:43:29	36	14,87	1,52
27:44:29	36	14,87	1,52
27:45:29	36	14,86	1,53
27:46:29	36	14,87	1,52
27:47:29	36	14,87	1,52
27:48:29	36	14,85	1,53
27:49:29	36	14,86	1,53
27:50:29	36	14,86	1,53
27:51:29	36	14,87	1,52
27:52:29	36	14,85	1,53
27:53:29	36	14,85	1,53
27:54:29	36	14,85	1,53
27:55:29	36	14,85	1,53
27:56:29	36	14,85	1,53
27:57:29	37	14,85	1,53
27:58:29	36	14,85	1,53
27:59:29	36	14,85	1,53
28:00:29	36	14,85	1,53
28:01:29	36	14,85	1,53
28:02:29	36	14,85	1,53
28:03:29	36	14,85	1,53
28:04:29	36	14,85	1,53
28:05:29	36	14,84	1,54
28:06:29	37	14,85	1,53
28:07:29	36	14,85	1,53
28:08:29	36	14,84	1,54
28:09:29	36	14,84	1,54
28:10:29	36	14,83	1,54
28:11:29	36	14,83	1,54
28:12:29	36	14,83	1,54
28:13:29	36	14,82	1,55
28:14:29	36	14,84	1,54
28:15:29	36	14,82	1,55
28:16:29	37	14,83	1,54
28:17:29	36	14,82	1,55
28:18:29	36	14,82	1,55
28:19:29	36	14,82	1,55
28:20:29	36	14,82	1,55
28:21:29	36	14,83	1,54
28:22:29	37	14,82	1,55
28:23:29	36	14,81	1,56
28:24:29	36	14,83	1,54
28:25:29	36	14,82	1,55
28:26:29	36	14,82	1,55
28:27:29	36	14,82	1,55
28:28:29	36	14,81	1,56
28:29:29	36	14,82	1,55
28:30:29	36	14,81	1,56
28:31:29	36	14,81	1,56
28:32:29	36	14,81	1,56
28:33:29	36	14,80	1,56
28:34:29	36	14,80	1,56
28:35:29	36	14,80	1,56
28:36:29	36	14,79	1,57
28:37:29	36	14,80	1,56
28:38:29	36	14,79	1,57
28:39:29	36	14,80	1,56
28:40:29	36	14,79	1,57
28:41:29	36	14,81	1,56
28:42:29	36	14,79	1,57
28:43:29	36	14,79	1,57
28:44:29	36	14,79	1,57
28:45:29	37	14,78	1,58
28:46:29	36	14,79	1,57
28:47:29	36	14,78	1,58
28:48:29	36	14,77	1,58
28:49:29	36	14,79	1,57
28:50:29	36	14,79	1,57
28:51:29	36	14,79	1,57
28:52:29	36	14,78	1,58
28:53:29	36	14,78	1,58
28:54:29	36	14,78	1,58
28:55:29	36	14,78	1,58
28:56:29	36	14,77	1,58
28:57:29	36	14,77	1,58
28:58:29	36	14,77	1,58
28:59:29	36	14,77	1,58
29:00:29	37	14,77	1,58
29:01:29	36	14,76	1,59
29:02:29	36	14,76	1,59
29:03:29	36	14,77	1,58
29:04:29	36	14,77	1,58
29:05:29	36	14,76	1,59
29:06:29	36	14,76	1,59
29:07:29	36	14,76	1,59
29:08:29	36	14,76	1,59
29:09:29	36	14,76	1,59
29:10:29	36	14,76	1,59
29:11:29	36	14,76	1,59
29:12:29	36	14,76	1,59
29:13:29	36	14,76	1,59
29:14:29	36	14,76	1,59
29:15:29	36	14,76	1,59
29:16:29	36	14,75	1,60
29:17:29	36	14,75	1,60
29:18:29	36	14,75	1,60
29:19:29	36	14,75	1,60
29:20:29	36	14,75	1,60
29:21:29	36	14,75	1,60
29:22:29	36	14,75	1,60
29:23:29	36	14,74	1,60
29:24:29	36	14,75	1,60
29:25:29	36	14,75	1,60
29:26:29	37	14,73	1,61
29:27:29	36	14,74	1,60
29:28:29	36	14,73	1,61
29:29:29	36	14,73	1,61
29:30:29	36	14,73	1,61
29:31:29	36	14,74	1,60
29:32:29	36	14,73	1,61
29:33:29	36	14,73	1,61
29:34:29	36	14,73	1,61
29:35:29	36	14,73	1,61
29:36:29	36	14,73	1,61
29:37:29	36	14,73	1,61
29:38:29	36	14,73	1,61
29:39:29	36	14,73	1,61
29:40:29	36	14,73	1,61
29:41:29	36	14,72	1,62
29:42:29	36	14,72	1,62
29:43:29	36	14,71	1,62
29:44:29	36	14,71	1,62
29:45:29	36	14,71	1,62
29:46:29	36	14,71	1,62
29:47:29	36	14,71	1,62
29:48:29	36	14,70	1,63
29:49:29	36	14,70	1,63
29:50:29	36	14,70	1,63
29:51:29	36	14,70	1,63
29:52:29	36	14,70	1,63
29:53:29	36	14,69	1,64
29:54:29	36	14,70	1,63
29:55:29	36	14,70	1,63
29:56:29	36	14,70	1,63
29:57:29	36	14,70	1,63
29:58:29	36	14,70	1,63
29:59:29	36	14,69	1,64
30:00:29	36	14,69	1,64
30:01:29	36	14,69	1,64
30:02:29	36	14,69	1,64
30:03:29	36	14,69	1,64
30:04:29	36	14,69	1,64
30:05:29	36	14,69	1,64
30:06:29	36	14,68	1,64
30:07:29	36	14,69	1,64
30:08:29	36	14,68	1,64
30:09:29	36	14,67	1,65
30:10:29	36	14,68	1,64
30:11:29	36	14,67	1,65
30:12:29	36	14,68	1,64
30:13:29	36	14,67	1,65
30:14:29	36	14,67	1,65
30:15:29	36	14,67	1,65
30:16:29	36	14,67	1,65
30:17:29	36	14,67	1,65
30:18:29	36	14,67	1,65
30:19:29	36	14,67	1,65
30:20:29	36	14,67	1,65
30:21:29	36	14,66	1,66
30:22:29	36	14,67	1,65
30:23:29	36	14,67	1,65
30:24:29	36	14,66	1,66
30:25:29	36	14,67	1,65
30:26:29	36	14,66	1,66
30:27:29	36	14,65	1,66
30:28:29	36	14,65	1,66
30:29:29	36	14,65	1,66
30:30:29	36	14,65	1,66
30:31:29	36	14,66	1,66
30:32:29	36	14,65	1,66
30:33:29	36	14,65	1,66
30:34:29	36	14,64	1,67
30:35:29	36	14,64	1,67
30:36:29	36	14,64	1,67
30:37:29	36	14,64	1,67
30:38:29	36	14,64	1,67
30:39:29	36	14,64	1,67
30:40:29	36	14,64	1,67
30:41:29	36	14,64	1,67
30:42:29	36	14,64	1,67
30:43:29	36	14,64	1,67
30:44:29	36	14,64	1,67
30:45:29	36	14,63	1,68
30:46:29	36	14,63	1,68
30:47:29	36	14,63	1,68
30:48:29	36	14,63	1,68
30:49:29	36	14,63	1,68
30:50:29	36	14,64	1,67
30:51:29	36	14,63	1,68
30:52:29	36	14,62	1,68
30:53:29	36	14,62	1,68
30:54:29	36	14,63	1,68
30:55:29	36	14,62	1,68
30:56:29	36	14,62	1,68
30:57:29	36	14,61	1,69
30:58:29	36	14,62	1,68
30:59:29	36	14,62	1,68
31:00:29	36	14,61	1,69
31:01:29	36	14,61	1,69
31:02:29	36	14,61	1,69
31:03:29	36	14,62	1,68
31:04:29	36	14,60	1,70
31:05:29	36	14,61	1,69
31:06:29	36	14,60	1,70
31:07:29	36	14,62	1,68
31:08:29	36	14,61	1,69
31:09:29	36	14,61	1,69
31:10:29	36	14,60	1,70
31:11:29	36	14,61	1,69
31:12:29	36	14,61	1,69
31:13:29	36	14,60	1,70
31:14:29	36	14,60	1,70
31:15:29	36	14,60	1,70
31:16:29	36	14,60	1,70
31:17:29	36	14,59	1,70
31:18:29	36	14,60	1,70
31:19:29	36	14,60	1,70
31:20:29	36	14,59	1,70
31:21:29	36	14,58	1,71
31:22:29	36	14,58	1,71
31:23:29	36	14,58	1,71
31:24:29	36	14,59	1,70
31:25:29	36	14,58	1,71
31:26:29	36	14,58	1,71
