Repository: ProgWizer/parser

File: project-root/data/Data Acquisition/Data Acquisition/2004 year (80)/UCA R Novy Urengoy G1920+1%FL+1%RPM+1%TA-1+0.2%LTR-100 (84 C).txt (part 1 of 3)
--Test Summary--
Full Path and File Name	
Instrument Name	4262R
Instrument Type	Model 4262 Twin Cell UCA
Instrument Serial Number	111R
Test Start Date	19.11.2004
Test Start Time	4:43:31
Test Stop Date	22.11.2004
Test Stop Time	20:51:44
Test Length	88:08:13
Final Sample Time Offset	88:08:00
Controller Schedule Name	
Sampling Period	60 seconds
Comments	T: 84 (70 min), 108 (240 min)
Information	WellID	2-21-05
Information	Customer	Rospan
Information	CementClass	G
Information	CementMfr	Duckerhoff
Information	Additives	1%FL+1%RPM+1%TA-1+0.2%LTR
Information	Density	1920
Information	BHCT	84
Information	BHST	108
Information	FluidLoss	
Information	JobType	114 mm liner Tail Slurry
Calculated Value	CS_50	7:28:00
Calculated Value	CS_500	8:14:00
Calculated Value	CS_Time8h	2,29 MPa
Calculated Value	CS_Time16h	24,89 MPa
Calculated Value	CS_Time24h	29,62 MPa
Calculated Value	CS_Time48h	34,32 MPa
Calculated Value	CS_Time72h	34,95 MPa
Calculated Curve	Compressive Strength	Compressive strength type A (less than 14 lb/gal)
Initial Temperature (°C)	24 °C
Final Temperature (°C)	107 °C
Initial Transit Time (microsec/in)	16,02 microsec/in
Final Transit Time (microsec/in)	7,94 microsec/in
Initial Compressive Strength (MPa)	0,00 MPa
Final Compressive Strength (MPa)	35,11 MPa
--Data--
Time (HH:MM:SS)	Temperature (°C)	Transit Time (microsec/in)	Compressive Strength (MPa)
0:00:00	24	16,02	0,00
0:01:00	24	16,02	0,00
0:02:00	24	16,02	0,00
0:03:00	24	16,02	0,00
0:04:00	25	16,02	0,00
0:05:00	25	16,01	0,01
0:06:00	26	16,00	0,01
0:07:00	27	15,99	0,01
0:08:00	28	15,99	0,02
0:09:00	28	15,97	0,02
0:10:00	29	15,96	0,03
0:11:00	30	15,94	0,03
0:12:00	31	15,93	0,04
0:13:00	32	15,91	0,05
0:14:00	33	15,89	0,06
0:15:00	34	15,87	0,07
0:16:00	35	15,84	0,08
0:17:00	35	15,82	0,09
0:18:00	36	15,80	0,10
0:19:00	38	15,84	0,08
0:20:00	38	15,83	0,08
0:21:00	39	15,81	0,09
0:22:00	40	15,78	0,10
0:23:00	41	15,78	0,11
0:24:00	42	15,75	0,12
0:25:00	43	15,73	0,13
0:26:00	44	15,72	0,13
0:27:00	45	15,70	0,14
0:28:00	46	15,68	0,15
0:29:00	47	15,66	0,16
0:30:00	48	15,71	0,14
0:31:00	49	15,69	0,14
0:32:00	50	15,67	0,15
0:33:00	51	15,67	0,15
0:34:00	52	15,66	0,16
0:35:00	53	15,65	0,17
0:36:00	54	15,64	0,17
0:37:00	55	15,64	0,17
0:38:00	56	15,63	0,17
0:39:00	57	15,63	0,18
0:40:00	58	15,62	0,18
0:41:00	59	15,60	0,19
0:42:00	60	15,60	0,19
0:43:00	60	15,58	0,20
0:44:00	61	15,58	0,20
0:45:00	62	15,58	0,20
0:46:00	63	15,57	0,20
0:47:00	64	15,57	0,20
0:48:00	65	15,57	0,20
0:49:00	66	15,57	0,20
0:50:00	67	15,57	0,20
0:51:00	68	15,57	0,20
0:52:00	69	15,57	0,20
0:53:00	69	15,57	0,20
0:54:00	70	15,57	0,20
0:55:00	71	15,56	0,21
0:56:00	72	15,56	0,21
0:57:00	73	15,57	0,20
0:58:00	74	15,57	0,20
0:59:00	75	15,57	0,20
1:00:00	75	15,57	0,20
1:01:00	77	15,57	0,20
1:02:00	77	15,57	0,20
1:03:00	78	15,57	0,20
1:04:00	79	15,57	0,20
1:05:00	79	15,57	0,20
1:06:00	80	15,58	0,20
1:07:00	81	15,59	0,19
1:08:00	82	15,58	0,20
1:09:00	83	15,60	0,19
1:10:00	84	15,60	0,19
1:11:00	85	15,60	0,19
1:12:00	85	15,60	0,19
1:13:00	86	15,61	0,18
1:14:00	86	15,61	0,18
1:15:00	86	15,61	0,18
1:16:00	87	15,61	0,18
1:17:00	87	15,62	0,18
1:18:00	87	15,63	0,18
1:19:00	88	15,63	0,18
1:20:00	88	15,64	0,17
1:21:00	88	15,65	0,17
1:22:00	88	15,64	0,17
1:23:00	88	15,65	0,17
1:24:00	88	15,65	0,17
1:25:00	88	15,66	0,16
1:26:00	88	15,65	0,17
1:27:00	88	15,66	0,16
1:28:00	88	15,66	0,16
1:29:00	88	15,67	0,15
1:30:00	88	15,66	0,16
1:31:00	88	15,66	0,16
1:32:00	88	15,66	0,16
1:33:00	88	15,67	0,15
1:34:00	88	15,66	0,16
1:35:00	88	15,67	0,15
1:36:00	88	15,67	0,15
1:37:00	88	15,67	0,15
1:38:00	88	15,66	0,16
1:39:00	88	15,66	0,16
1:40:00	88	15,68	0,15
1:41:00	88	15,66	0,16
1:42:00	88	15,67	0,15
1:43:00	88	15,67	0,15
1:44:00	88	15,69	0,15
1:45:00	88	15,68	0,15
1:46:00	88	15,67	0,15
1:47:00	88	15,68	0,15
1:48:00	88	15,68	0,15
1:49:00	88	15,67	0,15
1:50:00	88	15,67	0,15
1:51:00	88	15,67	0,15
1:52:00	88	15,66	0,16
1:53:00	88	15,67	0,15
1:54:00	88	15,66	0,16
1:55:00	89	15,67	0,15
1:56:00	89	15,67	0,15
1:57:00	88	15,66	0,16
1:58:00	88	15,66	0,16
1:59:00	89	15,66	0,16
2:00:00	89	15,66	0,16
2:01:00	89	15,66	0,16
2:02:00	89	15,67	0,15
2:03:00	89	15,66	0,16
2:04:00	89	15,66	0,16
2:05:00	89	15,67	0,15
2:06:00	89	15,66	0,16
2:07:00	89	15,68	0,15
2:08:00	89	15,68	0,15
2:09:00	90	15,67	0,15
2:10:00	89	15,66	0,16
2:11:00	89	15,67	0,15
2:12:00	89	15,67	0,15
2:13:00	89	15,67	0,15
2:14:00	90	15,67	0,15
2:15:00	90	15,69	0,15
2:16:00	90	15,69	0,15
2:17:00	90	15,68	0,15
2:18:00	90	15,68	0,15
2:19:00	90	15,69	0,15
2:20:00	90	15,68	0,15
2:21:00	90	15,69	0,15
2:22:00	91	15,69	0,15
2:23:00	90	15,69	0,15
2:24:00	91	15,69	0,15
2:25:00	91	15,69	0,15
2:26:00	91	15,69	0,15
2:27:00	91	15,69	0,15
2:28:00	91	15,69	0,15
2:29:00	91	15,67	0,15
2:30:00	91	15,69	0,14
2:31:00	91	15,69	0,15
2:32:00	91	15,69	0,14
2:33:00	91	15,67	0,15
2:34:00	91	15,69	0,15
2:35:00	91	15,69	0,14
2:36:00	91	15,69	0,14
2:37:00	92	15,70	0,14
2:38:00	91	15,70	0,14
2:39:00	92	15,70	0,14
2:40:00	92	15,69	0,15
2:41:00	92	15,69	0,14
2:42:00	92	15,69	0,15
2:43:00	92	15,70	0,14
2:44:00	92	15,69	0,14
2:45:00	93	15,69	0,14
2:46:00	92	15,71	0,14
2:47:00	93	15,69	0,14
2:48:00	93	15,70	0,14
2:49:00	93	15,70	0,14
2:50:00	93	15,72	0,13
2:51:00	93	15,72	0,13
2:52:00	93	15,72	0,13
2:53:00	93	15,70	0,14
2:54:00	93	15,72	0,13
2:55:00	93	15,72	0,13
2:56:00	93	15,71	0,14
2:57:00	93	15,71	0,14
2:58:00	94	15,72	0,13
2:59:00	93	15,73	0,13
3:00:00	94	15,72	0,13
3:01:00	94	15,72	0,13
3:02:00	94	15,71	0,14
3:03:00	94	15,73	0,13
3:04:00	94	15,73	0,13
3:05:00	94	15,73	0,13
3:06:00	94	15,73	0,13
3:07:00	94	15,72	0,13
3:08:00	95	15,73	0,13
3:09:00	95	15,73	0,13
3:10:00	95	15,75	0,12
3:11:00	95	15,75	0,12
3:12:00	95	15,75	0,12
3:13:00	95	15,75	0,12
3:14:00	95	15,75	0,12
3:15:00	95	15,75	0,12
3:16:00	95	15,76	0,11
3:17:00	96	15,76	0,11
3:18:00	96	15,76	0,11
3:19:00	96	15,75	0,12
3:20:00	96	15,75	0,12
3:21:00	96	15,75	0,12
3:22:00	96	15,75	0,12
3:23:00	96	15,75	0,12
3:24:00	96	15,75	0,12
3:25:00	96	15,75	0,12
3:26:00	97	15,76	0,11
3:27:00	97	15,76	0,11
3:28:00	97	15,78	0,11
3:29:00	97	15,76	0,11
3:30:00	97	15,77	0,11
3:31:00	97	15,76	0,11
3:32:00	97	15,77	0,11
3:33:00	97	15,77	0,11
3:34:00	97	15,78	0,11
3:35:00	97	15,77	0,11
3:36:00	97	15,78	0,11
3:37:00	98	15,78	0,10
3:38:00	98	15,78	0,10
3:39:00	98	15,78	0,11
3:40:00	98	15,78	0,10
3:41:00	98	15,76	0,11
3:42:00	98	15,77	0,11
3:43:00	98	15,78	0,11
3:44:00	98	15,77	0,11
3:45:00	98	15,77	0,11
3:46:00	98	15,78	0,10
3:47:00	99	15,79	0,10
3:48:00	99	15,78	0,11
3:49:00	99	15,78	0,11
3:50:00	99	15,78	0,10
3:51:00	99	15,81	0,09
3:52:00	99	15,81	0,09
3:53:00	99	15,80	0,10
3:54:00	99	15,80	0,10
3:55:00	100	15,81	0,09
3:56:00	100	15,80	0,10
3:57:00	100	15,81	0,09
3:58:00	100	15,82	0,09
3:59:00	100	15,81	0,09
4:00:00	100	15,81	0,09
4:01:00	100	15,83	0,08
4:02:00	100	15,82	0,09
4:03:00	100	15,83	0,08
4:04:00	100	15,83	0,08
4:05:00	100	15,84	0,08
4:06:00	100	15,84	0,08
4:07:00	100	15,84	0,08
4:08:00	101	15,86	0,07
4:09:00	101	15,86	0,07
4:10:00	101	15,86	0,07
4:11:00	101	15,87	0,07
4:12:00	101	15,88	0,06
4:13:00	101	15,87	0,06
4:14:00	101	15,88	0,06
4:15:00	101	15,88	0,06
4:16:00	101	15,88	0,06
4:17:00	101	15,90	0,05
4:18:00	102	15,89	0,06
4:19:00	101	15,90	0,05
4:20:00	102	15,91	0,05
4:21:00	102	15,91	0,05
4:22:00	102	15,92	0,04
4:23:00	102	15,92	0,04
4:24:00	102	15,93	0,04
4:25:00	102	15,93	0,04
4:26:00	103	15,93	0,04
4:27:00	102	15,93	0,04
4:28:00	103	15,95	0,03
4:29:00	103	15,96	0,03
4:30:00	103	15,97	0,02
4:31:00	103	15,98	0,02
4:32:00	103	15,98	0,02
4:33:00	103	15,99	0,02
4:34:00	103	15,98	0,02
4:35:00	103	15,99	0,01
4:36:00	103	16,00	0,01
4:37:00	103	16,01	0,01
4:38:00	104	16,02	0,00
4:39:00	104	16,02	0,00
4:40:00	103	16,02	0,00
4:41:00	104	16,03	0,00
4:42:00	104	16,05	0,00
4:43:00	104	16,05	0,00
4:44:00	104	16,05	0,00
4:45:00	104	16,06	0,00
4:46:00	104	16,05	0,00
4:47:00	105	16,05	0,00
4:48:00	105	16,05	0,00
4:49:00	105	16,05	0,00
4:50:00	105	16,07	0,00
4:51:00	105	16,07	0,00
4:52:00	105	16,07	0,00
4:53:00	105	16,06	0,00
4:54:00	105	16,08	0,00
4:55:00	105	16,08	0,00
4:56:00	105	16,07	0,00
4:57:00	105	16,08	0,00
4:58:00	105	16,11	0,00
4:59:00	106	16,12	0,00
5:00:00	106	16,12	0,00
5:01:00	106	16,13	0,00
5:02:00	106	16,12	0,00
5:03:00	106	16,13	0,00
5:04:00	106	16,14	0,00
5:05:00	106	16,14	0,00
5:06:00	106	16,14	0,00
5:07:00	107	16,17	0,00
5:08:00	107	16,14	0,00
5:09:00	107	16,15	0,00
5:10:00	107	16,16	0,00
5:11:00	107	16,15	0,00
5:12:00	107	16,16	0,00
5:13:00	107	16,16	0,00
5:14:00	107	16,17	0,00
5:15:00	107	16,17	0,00
5:16:00	107	16,17	0,00
5:17:00	107	16,17	0,00
5:18:00	107	16,17	0,00
5:19:00	107	16,17	0,00
5:20:00	107	16,17	0,00
5:21:00	107	16,17	0,00
5:22:00	107	16,17	0,00
5:23:00	107	16,19	0,00
5:24:00	107	16,15	0,00
5:25:00	107	16,19	0,00
5:26:00	107	16,18	0,00
5:27:00	107	16,17	0,00
5:28:00	107	16,17	0,00
5:29:00	107	16,19	0,00
5:30:00	107	16,21	0,00
5:31:00	107	16,20	0,00
5:32:00	107	16,22	0,00
5:33:00	107	16,21	0,00
5:34:00	107	16,23	0,00
5:35:00	107	16,23	0,00
5:36:00	107	16,24	0,00
5:37:00	107	16,24	0,00
5:38:00	107	16,24	0,00
5:39:00	107	16,23	0,00
5:40:00	107	16,24	0,00
5:41:00	107	16,25	0,00
5:42:00	107	16,25	0,00
5:43:00	107	16,25	0,00
5:44:00	107	16,25	0,00
5:45:00	107	16,25	0,00
5:46:00	107	16,26	0,00
5:47:00	107	16,26	0,00
5:48:00	107	16,26	0,00
5:49:00	107	16,26	0,00
5:50:00	107	16,26	0,00
5:51:00	107	16,27	0,00
5:52:00	106	16,26	0,00
5:53:00	107	16,27	0,00
5:54:00	107	16,26	0,00
5:55:00	107	16,27	0,00
5:56:00	107	16,28	0,00
5:57:00	107	16,26	0,00
5:58:00	107	16,28	0,00
5:59:00	107	16,28	0,00
6:00:00	106	16,28	0,00
6:01:00	107	16,29	0,00
6:02:00	107	16,29	0,00
6:03:00	107	16,29	0,00
6:04:00	107	16,28	0,00
6:05:00	107	16,29	0,00
6:06:00	107	16,28	0,00
6:07:00	107	16,29	0,00
6:08:00	107	16,31	0,00
6:09:00	106	16,29	0,00
6:10:00	107	16,30	0,00
6:11:00	107	16,30	0,00
6:12:00	107	16,31	0,00
6:13:00	107		
6:14:00	107	16,31	0,00
6:15:00	107	16,29	0,00
6:16:00	107	16,32	0,00
6:17:00	107	16,31	0,00
6:18:00	107	16,34	0,00
6:19:00	107	16,35	0,00
6:20:00	107	16,35	0,00
6:21:00	107	16,36	0,00
6:22:00	106	16,35	0,00
6:23:00	106	16,36	0,00
6:24:00	107	16,36	0,00
6:25:00	107	16,37	0,00
6:26:00	107	16,36	0,00
6:27:00	107	16,38	0,00
6:28:00	106	16,37	0,00
6:29:00	107	16,39	0,00
6:30:00	107	16,41	0,00
6:31:00	107	16,40	0,00
6:32:00	107	16,41	0,00
6:33:00	107	16,40	0,00
6:34:00	107	16,40	0,00
6:35:00	107	16,41	0,00
6:36:00	107	16,41	0,00
6:37:00	107	16,41	0,00
6:38:00	107	16,42	0,00
6:39:00	107	16,46	0,00
6:40:00	107	16,49	0,00
6:41:00	107	16,50	0,00
6:42:00	107	16,50	0,00
6:43:00	107	16,50	0,00
6:44:00	107	16,50	0,00
6:45:00	107	16,52	0,00
6:46:00	107	16,52	0,00
6:47:00	107	16,50	0,00
6:48:00	107	16,53	0,00
6:49:00	106	16,50	0,00
6:50:00	107	16,47	0,00
6:51:00	107	16,47	0,00
6:52:00	107	16,47	0,00
6:53:00	107	16,45	0,00
6:54:00	107	16,47	0,00
6:55:00	107	16,47	0,00
6:56:00	107	16,46	0,00
6:57:00	107	16,44	0,00
6:58:00	107	16,43	0,00
6:59:00	107	16,43	0,00
7:00:00	107	16,41	0,00
7:01:00	107	16,41	0,00
7:02:00	107	16,39	0,00
7:03:00	107	16,38	0,00
7:04:00	106	16,37	0,00
7:05:00	107	16,34	0,00
7:06:00	107	16,32	0,00
7:07:00	107	16,30	0,00
7:08:00	106	16,27	0,00
7:09:00	107	16,25	0,00
7:10:00	107	16,23	0,00
7:11:00	107	16,18	0,00
7:12:00	107	16,14	0,00
7:13:00	107	16,10	0,00
7:14:00	107	16,05	0,00
7:15:00	107	16,00	0,01
7:16:00	107	15,95	0,03
7:17:00	107	15,90	0,05
7:18:00	107	15,84	0,08
7:19:00	107	15,79	0,10
7:20:00	107	15,73	0,13
7:21:00	106	15,68	0,15
7:22:00	107	15,61	0,18
7:23:00	107	15,56	0,21
7:24:00	107	15,49	0,24
7:25:00	107	15,42	0,28
7:26:00	107	15,36	0,31
7:27:00	107	15,30	0,34
7:28:00	107	15,23	0,38
7:29:00	107	15,17	0,41
7:30:00	107	15,09	0,46
7:31:00	107	15,02	0,50
7:32:00	107	14,96	0,53
7:33:00	107	14,88	0,58
7:34:00	107	14,82	0,62
7:35:00	107	14,75	0,67
7:36:00	107	14,68	0,71
7:37:00	107	14,60	0,77
7:38:00	107	14,53	0,82
7:39:00	107	14,46	0,87
7:40:00	107	14,40	0,92
7:41:00	107	14,33	0,97
7:42:00	107	14,26	1,02
7:43:00	107	14,19	1,08
7:44:00	107	14,11	1,14
7:45:00	107	14,04	1,21
7:46:00	107	13,97	1,27
7:47:00	107	13,90	1,33
7:48:00	107	13,83	1,40
7:49:00	107	13,76	1,46
7:50:00	107	13,69	1,53
7:51:00	107	13,63	1,59
7:52:00	107	13,56	1,66
7:53:00	107	13,47	1,75
7:54:00	107	13,41	1,82
7:55:00	107	13,35	1,90
7:56:00	107	13,27	1,98
7:57:00	107	13,21	2,06
7:58:00	107	13,15	2,13
7:59:00	107	13,09	2,21
8:00:00	107	13,03	2,29
8:01:00	107	12,97	2,37
8:02:00	107	12,91	2,45
8:03:00	107	12,85	2,53
8:04:00	107	12,79	2,62
8:05:00	107	12,73	2,71
8:06:00	107	12,68	2,79
8:07:00	107	12,62	2,88
8:08:00	107	12,55	2,99
8:09:00	107	12,51	3,06
8:10:00	107	12,46	3,14
8:11:00	107	12,40	3,24
8:12:00	107	12,34	3,35
8:13:00	107	12,30	3,41
8:14:00	107	12,26	3,50
8:15:00	107	12,21	3,59
8:16:00	107	12,16	3,69
8:17:00	107	12,11	3,78
8:18:00	106	12,07	3,86
8:19:00	107	12,02	3,97
8:20:00	106	11,98	4,04
8:21:00	107	11,94	4,14
8:22:00	106	11,89	4,24
8:23:00	106	11,85	4,34
8:24:00	107	11,80	4,44
8:25:00	107	11,76	4,54
8:26:00	107	11,72	4,63
8:27:00	107	11,68	4,72
8:28:00	107	11,64	4,82
8:29:00	106	11,61	4,89
8:30:00	107	11,57	5,00
8:31:00	106	11,53	5,10
8:32:00	107	11,50	5,20
8:33:00	106	11,46	5,30
8:34:00	107	11,42	5,40
8:35:00	107	11,38	5,51
8:36:00	107	11,35	5,59
8:37:00	107	11,32	5,70
8:38:00	107	11,29	5,79
8:39:00	106	11,25	5,88
8:40:00	107	11,22	5,99
8:41:00	107	11,19	6,08
8:42:00	107	11,15	6,20
8:43:00	107	11,12	6,30
8:44:00	107	11,08	6,42
8:45:00	106	11,07	6,47
8:46:00	107	11,02	6,62
8:47:00	107	10,99	6,72
8:48:00	106	10,96	6,82
8:49:00	107	10,93	6,93
8:50:00	106	10,91	7,01
8:51:00	107	10,88	7,12
8:52:00	106	10,86	7,20
8:53:00	106	10,82	7,34
8:54:00	107	10,80	7,42
8:55:00	107	10,77	7,54
8:56:00	106	10,74	7,65
8:57:00	107	10,71	7,74
8:58:00	107	10,69	7,86
8:59:00	107	10,66	7,95
9:00:00	107	10,63	8,07
9:01:00	107	10,60	8,20
9:02:00	107	10,58	8,29
9:03:00	107	10,56	8,39
9:04:00	107	10,53	8,52
9:05:00	107	10,50	8,62
9:06:00	107	10,47	8,75
9:07:00	107	10,46	8,82
9:08:00	106	10,43	8,95
9:09:00	107	10,41	9,06
9:10:00	107	10,39	9,16
9:11:00	107	10,36	9,27
9:12:00	107	10,34	9,38
9:13:00	107	10,32	9,49
9:14:00	106	10,30	9,60
9:15:00	107	10,27	9,71
9:16:00	107	10,26	9,78
9:17:00	107	10,23	9,94
9:18:00	107	10,21	10,01
9:19:00	106	10,19	10,13
9:20:00	107	10,18	10,21
9:21:00	107	10,15	10,33
9:22:00	107	10,13	10,45
9:23:00	107	10,11	10,53
9:24:00	106	10,09	10,66
9:25:00	107	10,08	10,74
9:26:00	107	10,05	10,86
9:27:00	107	10,04	10,95
9:28:00	107	10,02	11,08
9:29:00	107	10,00	11,16
9:30:00	106	9,99	11,25
9:31:00	107	9,96	11,39
9:32:00	107	9,95	11,47
9:33:00	106	9,93	11,56
9:34:00	107	9,91	11,70
9:35:00	107	9,90	11,79
9:36:00	106	9,88	11,89
9:37:00	107	9,86	12,03
9:38:00	107	9,85	12,07
9:39:00	107	9,83	12,22
9:40:00	107	9,82	12,31
9:41:00	107	9,80	12,41
9:42:00	107	9,79	12,51
9:43:00	107	9,77	12,61
9:44:00	106	9,75	12,71
9:45:00	107	9,74	12,81
9:46:00	106	9,72	12,96
9:47:00	107	9,70	13,06
9:48:00	106	9,69	13,17
9:49:00	107	9,67	13,27
9:50:00	107	9,66	13,38
9:51:00	107	9,64	13,48
9:52:00	107	9,64	13,54
9:53:00	107	9,61	13,70
9:54:00	107	9,61	13,76
9:55:00	107	9,58	13,92
9:56:00	107	9,57	13,98
9:57:00	107	9,56	14,09
9:58:00	107	9,54	14,20
9:59:00	107	9,54	14,26
10:00:00	107	9,52	14,37
10:01:00	107	9,52	14,43
10:02:00	106	9,50	14,55
10:03:00	107	9,49	14,60
10:04:00	107	9,48	14,72
10:05:00	106	9,46	14,84
10:06:00	107	9,45	14,96
10:07:00	106	9,44	15,02
10:08:00	107	9,43	15,08
10:09:00	107	9,42	15,20
10:10:00	106	9,41	15,26
10:11:00	106	9,40	15,32
10:12:00	107	9,39	15,45
10:13:00	106	9,38	15,51
10:14:00	106	9,37	15,57
10:15:00	107	9,36	15,64
10:16:00	107	9,35	15,76
10:17:00	107	9,34	15,83
10:18:00	107	9,34	15,89
10:19:00	107	9,33	15,95
10:20:00	107	9,32	16,02
10:21:00	106	9,31	16,08
10:22:00	106	9,30	16,15
10:23:00	107	9,30	16,21
10:24:00	107	9,29	16,28
10:25:00	107	9,28	16,35
10:26:00	107	9,27	16,41
10:27:00	107	9,27	16,48
10:28:00	107	9,26	16,55
10:29:00	107	9,25	16,61
10:30:00	107	9,25	16,68
10:31:00	107	9,24	16,75
10:32:00	107	9,23	16,82
10:33:00	107	9,22	16,89
10:34:00	107	9,21	16,95
10:35:00	107	9,21	17,02
10:36:00	107	9,21	17,02
10:37:00	107	9,20	17,09
10:38:00	107	9,19	17,16
10:39:00	107	9,19	17,23
10:40:00	107	9,18	17,30
10:41:00	107	9,18	17,30
10:42:00	106	9,17	17,37
10:43:00	107	9,16	17,45
10:44:00	107	9,16	17,45
10:45:00	107	9,16	17,52
10:46:00	106	9,15	17,59
10:47:00	107	9,15	17,59
10:48:00	107	9,14	17,66
10:49:00	107	9,13	17,73
10:50:00	107	9,13	17,73
10:51:00	107	9,13	17,81
10:52:00	107	9,13	17,81
10:53:00	107	9,11	17,95
10:54:00	106	9,10	18,03
10:55:00	107	9,10	18,03
10:56:00	107	9,09	18,10
10:57:00	107	9,09	18,10
10:58:00	107	9,09	18,18
10:59:00	107	9,09	18,18
11:00:00	106	9,08	18,25
11:01:00	106	9,08	18,25
11:02:00	107	9,07	18,33
11:03:00	106	9,07	18,33
11:04:00	107	9,06	18,48
11:05:00	106	9,06	18,48
11:06:00	107	9,05	18,55
11:07:00	107	9,05	18,55
11:08:00	107	9,05	18,55
11:09:00	107	9,04	18,63
11:10:00	106	9,04	18,63
11:11:00	107	9,04	18,71
11:12:00	107	9,03	18,78
11:13:00	107	9,03	18,78
11:14:00	107	9,02	18,86
11:15:00	107	9,02	18,86
11:16:00	107	9,02	18,86
11:17:00	107	9,01	18,94
11:18:00	106	9,01	18,94
11:19:00	107	9,01	18,94
11:20:00	107	9,00	19,02
11:21:00	107	9,00	19,10
11:22:00	107	9,00	19,10
11:23:00	106	9,00	19,10
11:24:00	107	9,00	19,10
11:25:00	106	8,98	19,25
11:26:00	106	8,98	19,25
11:27:00	107	8,98	19,25
11:28:00	107	8,97	19,33
11:29:00	107	8,97	19,33
11:30:00	107	8,97	19,41
11:31:00	107	8,97	19,41
11:32:00	106	8,96	19,50
11:33:00	107	8,96	19,50
11:34:00	106	8,95	19,58
11:35:00	106	8,95	19,66
11:36:00	107	8,95	19,66
11:37:00	107	8,95	19,66
11:38:00	107	8,94	19,74
11:39:00	107	8,94	19,74
11:40:00	107	8,94	19,74
11:41:00	106	8,93	19,82
11:42:00	107	8,93	19,82
11:43:00	107	8,93	19,82
11:44:00	107	8,92	19,90
11:45:00	107	8,92	19,90
11:46:00	107	8,92	19,90
11:47:00	107	8,91	19,99
11:48:00	107	8,91	19,99
11:49:00	106	8,91	19,99
11:50:00	107	8,91	20,07
11:51:00	107	8,91	20,07
11:52:00	107	8,91	20,07
11:53:00	107	8,91	20,07
11:54:00	107	8,90	20,15
11:55:00	106	8,90	20,15
11:56:00	107	8,90	20,15
11:57:00	107	8,89	20,24
11:58:00	107	8,89	20,24
11:59:00	107	8,89	20,32
12:00:00	106	8,89	20,32
12:01:00	107	8,89	20,32
12:02:00	107	8,88	20,41
12:03:00	107	8,88	20,41
12:04:00	107	8,88	20,41
12:05:00	107	8,87	20,49
12:06:00	107	8,87	20,49
12:07:00	107	8,86	20,66
12:08:00	107	8,86	20,66
12:09:00	107	8,86	20,66
12:10:00	107	8,86	20,66
12:11:00	107	8,86	20,66
12:12:00	107	8,86	20,66
12:13:00	107	8,85	20,75
12:14:00	107	8,85	20,75
12:15:00	107	8,85	20,75
12:16:00	107	8,84	20,84
12:17:00	107	8,84	20,84
12:18:00	107	8,83	20,93
12:19:00	107	8,84	20,84
12:20:00	107	8,83	20,93
12:21:00	107	8,83	20,93
12:22:00	107	8,83	20,93
12:23:00	107	8,82	21,01
12:24:00	107	8,82	21,01
12:25:00	107	8,82	21,10
12:26:00	107	8,82	21,10
12:27:00	106	8,82	21,10
12:28:00	107	8,82	21,10
12:29:00	106	8,82	21,10
12:30:00	107	8,81	21,19
12:31:00	106	8,81	21,19
12:32:00	107	8,81	21,19
12:33:00	107	8,80	21,28
12:34:00	107	8,80	21,28
12:35:00	107	8,80	21,28
12:36:00	107	8,80	21,28
12:37:00	107	8,80	21,28
12:38:00	107	8,80	21,28
12:39:00	107	8,80	21,37
12:40:00	107	8,80	21,37
12:41:00	107	8,79	21,46
12:42:00	107	8,79	21,46
12:43:00	107	8,79	21,46
12:44:00	107	8,78	21,55
12:45:00	107	8,79	21,46
12:46:00	107	8,78	21,55
12:47:00	106	8,78	21,55
12:48:00	107	8,78	21,55
12:49:00	107	8,78	21,55
12:50:00	107	8,77	21,64
12:51:00	107	8,77	21,64
12:52:00	107	8,77	21,73
12:53:00	107	8,77	21,73
12:54:00	107	8,77	21,73
12:55:00	107	8,77	21,73
12:56:00	107	8,76	21,82
12:57:00	107	8,76	21,82
12:58:00	107	8,76	21,82
12:59:00	106	8,76	21,82
13:00:00	107	8,76	21,82
13:01:00	107	8,75	21,91
13:02:00	107	8,75	21,91
13:03:00	107	8,75	21,91
13:04:00	107	8,74	22,01
13:05:00	106	8,74	22,01
13:06:00	107	8,74	22,01
13:07:00	107	8,74	22,01
13:08:00	107	8,74	22,01
13:09:00	107	8,74	22,01
13:10:00	107	8,73	22,10
13:11:00	107	8,73	22,10
13:12:00	107	8,73	22,10
13:13:00	107	8,73	22,19
13:14:00	106	8,73	22,10
13:15:00	106	8,73	22,19
13:16:00	107	8,73	22,19
13:17:00	107	8,73	22,19
13:18:00	107	8,73	22,19
13:19:00	107	8,72	22,29
13:20:00	107	8,72	22,29
13:21:00	106	8,72	22,29
13:22:00	107	8,72	22,29
13:23:00	107	8,72	22,29
13:24:00	107	8,71	22,38
13:25:00	107	8,71	22,38
13:26:00	106	8,71	22,38
13:27:00	107	8,71	22,38
13:28:00	106	8,71	22,48
13:29:00	107	8,71	22,48
13:30:00	107	8,71	22,48
13:31:00	107	8,71	22,48
13:32:00	107	8,70	22,57
13:33:00	107	8,70	22,57
13:34:00	107	8,69	22,67
13:35:00	107	8,69	22,67
13:36:00	106	8,70	22,57
13:37:00	107	8,69	22,67
13:38:00	107	8,69	22,67
13:39:00	106	8,68	22,76
13:40:00	107	8,68	22,76
13:41:00	107	8,69	22,67
13:42:00	107	8,68	22,76
13:43:00	107	8,68	22,76
13:44:00	107	8,68	22,76
13:45:00	107	8,68	22,76
13:46:00	107	8,68	22,86
13:47:00	107	8,68	22,86
13:48:00	107	8,68	22,86
13:49:00	107	8,68	22,86
13:50:00	107	8,68	22,86
13:51:00	107	8,68	22,86
13:52:00	107	8,68	22,86
13:53:00	107	8,67	22,96
13:54:00	107	8,67	22,96
13:55:00	107	8,67	22,96
13:56:00	107	8,67	22,96
13:57:00	107	8,67	22,96
13:58:00	107	8,67	22,96
13:59:00	107	8,66	23,05
14:00:00	107	8,66	23,05
14:01:00	107	8,66	23,05
14:02:00	107	8,66	23,05
14:03:00	107	8,66	23,05
14:04:00	107	8,66	23,05
14:05:00	107	8,65	23,15
14:06:00	107	8,65	23,15
14:07:00	107	8,65	23,15
14:08:00	107	8,65	23,15
14:09:00	106	8,65	23,15
14:10:00	106	8,64	23,25
14:11:00	107	8,64	23,25
14:12:00	106	8,64	23,25
14:13:00	107	8,64	23,25
14:14:00	107	8,64	23,35
14:15:00	107	8,64	23,35
14:16:00	107	8,64	23,35
14:17:00	107	8,64	23,35
14:18:00	107	8,64	23,35
14:19:00	107	8,64	23,35
14:20:00	107	8,64	23,35
14:21:00	107	8,64	23,35
14:22:00	107	8,64	23,35
14:23:00	107	8,63	23,45
14:24:00	107	8,63	23,45
14:25:00	107	8,64	23,35
14:26:00	107	8,63	23,45
14:27:00	107	8,63	23,45
14:28:00	107	8,63	23,45
14:29:00	107	8,62	23,55
14:30:00	107	8,63	23,45
14:31:00	107	8,62	23,55
14:32:00	107	8,62	23,55
14:33:00	107	8,62	23,55
14:34:00	107	8,62	23,55
14:35:00	107	8,62	23,55
14:36:00	107	8,61	23,65
14:37:00	107	8,61	23,65
14:38:00	107	8,61	23,65
14:39:00	107	8,61	23,65
14:40:00	107	8,61	23,75
14:41:00	107	8,61	23,65
14:42:00	106	8,61	23,65
14:43:00	107	8,61	23,65
14:44:00	106	8,61	23,75
14:45:00	107	8,61	23,75
14:46:00	107	8,61	23,75
14:47:00	106	8,61	23,75
14:48:00	107	8,61	23,75
14:49:00	107	8,61	23,75
14:50:00	107	8,60	23,85
14:51:00	107	8,60	23,85
14:52:00	107	8,60	23,85
14:53:00	107	8,60	23,85
14:54:00	107	8,60	23,85
14:55:00	107	8,60	23,85
14:56:00	107	8,60	23,85
14:57:00	107	8,60	23,85
14:58:00	107	8,59	23,95
14:59:00	107	8,59	23,95
15:00:00	107	8,59	23,95
15:01:00	107	8,59	23,95
15:02:00	107	8,59	23,95
15:03:00	107	8,59	24,06
15:04:00	107	8,59	24,06
15:05:00	107	8,59	24,06
15:06:00	107	8,59	24,06
15:07:00	107	8,58	24,16
15:08:00	107	8,58	24,16
15:09:00	107	8,58	24,16
15:10:00	107	8,58	24,16
15:11:00	107	8,58	24,16
15:12:00	107	8,58	24,16
15:13:00	107	8,58	24,16
15:14:00	107	8,57	24,26
15:15:00	107	8,57	24,26
15:16:00	106	8,57	24,26
15:17:00	107	8,57	24,26
15:18:00	107	8,57	24,26
15:19:00	107	8,57	24,26
15:20:00	107	8,57	24,26
15:21:00	107	8,57	24,26
15:22:00	107	8,57	24,26
15:23:00	107	8,56	24,37
15:24:00	107	8,56	24,37
15:25:00	107	8,56	24,37
15:26:00	107	8,56	24,37
15:27:00	106	8,56	24,37
15:28:00	107	8,56	24,37
15:29:00	107	8,56	24,37
15:30:00	107	8,56	24,37
15:31:00	106	8,55	24,47
15:32:00	107	8,55	24,58
15:33:00	107	8,55	24,58
15:34:00	107	8,55	24,58
15:35:00	107	8,55	24,58
15:36:00	106	8,55	24,58
15:37:00	107	8,55	24,58
15:38:00	107	8,54	24,68
15:39:00	107	8,55	24,58
15:40:00	107	8,54	24,68
15:41:00	107	8,54	24,68
15:42:00	107	8,54	24,68
15:43:00	107	8,54	24,68
15:44:00	107	8,54	24,68
15:45:00	107	8,54	24,68
15:46:00	107	8,54	24,68
15:47:00	107	8,54	24,68
15:48:00	107	8,53	24,79
15:49:00	107	8,54	24,68
15:50:00	107	8,53	24,79
15:51:00	107	8,53	24,79
15:52:00	107	8,53	24,79
15:53:00	107	8,53	24,79
15:54:00	107	8,53	24,79
15:55:00	107	8,53	24,79
15:56:00	107	8,53	24,79
15:57:00	107	8,53	24,79
15:58:00	107	8,53	24,79
15:59:00	107	8,53	24,79
16:00:00	106	8,52	24,89
16:01:00	106	8,52	24,89
16:02:00	107	8,52	24,89
16:03:00	106	8,52	24,89
16:04:00	107	8,52	24,89
16:05:00	107	8,52	24,89
16:06:00	107	8,52	25,00
16:07:00	107	8,52	25,00
16:08:00	107	8,52	24,89
16:09:00	107	8,51	25,11
16:10:00	107	8,52	25,00
16:11:00	107	8,52	25,00
16:12:00	107	8,52	25,00
16:13:00	106	8,52	25,00
16:14:00	106	8,52	25,00
16:15:00	107	8,52	25,00
16:16:00	107	8,51	25,11
16:17:00	107	8,51	25,11
16:18:00	107	8,51	25,11
16:19:00	107	8,51	25,11
16:20:00	106	8,51	25,11
16:21:00	107	8,51	25,11
16:22:00	107	8,50	25,22
16:23:00	107	8,50	25,22
16:24:00	107	8,50	25,22
16:25:00	107	8,50	25,22
16:26:00	107	8,50	25,22
16:27:00	107	8,50	25,22
16:28:00	106	8,50	25,22
16:29:00	107	8,50	25,22
16:30:00	106	8,50	25,33
16:31:00	107	8,50	25,33
16:32:00	107	8,50	25,22
16:33:00	107	8,50	25,22
16:34:00	107	8,50	25,33
16:35:00	107	8,50	25,22
16:36:00	107	8,50	25,33
16:37:00	106	8,50	25,33
16:38:00	106	8,50	25,33
16:39:00	106	8,50	25,33
16:40:00	107	8,50	25,33
16:41:00	106	8,50	25,33
16:42:00	107	8,49	25,43
16:43:00	107	8,49	25,43
16:44:00	107	8,49	25,43
16:45:00	107	8,49	25,43
16:46:00	106	8,49	25,43
16:47:00	107	8,49	25,43
16:48:00	107	8,49	25,43
16:49:00	106	8,49	25,43
16:50:00	107	8,48	25,54
16:51:00	107	8,49	25,43
16:52:00	107	8,48	25,54
16:53:00	107	8,48	25,54
16:54:00	107	8,48	25,54
16:55:00	107	8,48	25,54
16:56:00	107	8,48	25,54
16:57:00	107	8,48	25,54
16:58:00	107	8,47	25,65
16:59:00	107	8,47	25,65
17:00:00	107	8,47	25,65
17:01:00	106	8,47	25,65
17:02:00	106	8,47	25,65
17:03:00	107	8,47	25,65
17:04:00	107	8,47	25,65
17:05:00	107	8,47	25,65
17:06:00	107	8,47	25,65
17:07:00	107	8,47	25,65
17:08:00	107	8,47	25,65
17:09:00	107	8,46	25,77
17:10:00	107	8,46	25,77
17:11:00	107	8,46	25,77
17:12:00	107	8,46	25,77
17:13:00	107	8,46	25,77
17:14:00	106	8,46	25,77
17:15:00	107	8,46	25,77
17:16:00	107	8,46	25,77
17:17:00	107	8,46	25,77
17:18:00	107	8,46	25,77
17:19:00	107	8,46	25,88
17:20:00	107	8,46	25,88
17:21:00	107	8,46	25,88
17:22:00	106	8,45	25,99
17:23:00	107	8,45	25,99
17:24:00	107	8,45	25,99
17:25:00	107	8,45	25,99
17:26:00	107	8,45	25,99
17:27:00	107	8,45	25,99
17:28:00	107	8,45	25,99
17:29:00	107	8,45	25,99
17:30:00	107	8,45	25,99
17:31:00	106	8,45	25,99
17:32:00	107	8,45	25,99
17:33:00	107	8,44	26,10
17:34:00	107	8,44	26,10
17:35:00	107	8,44	26,10
17:36:00	107	8,44	26,10
17:37:00	107	8,44	26,10
17:38:00	107	8,44	26,10
17:39:00	107	8,44	26,10
17:40:00	107	8,44	26,10
17:41:00	107	8,43	26,21
17:42:00	106	8,43	26,21
17:43:00	107	8,43	26,21
17:44:00	107	8,43	26,21
17:45:00	107	8,43	26,21
17:46:00	107	8,43	26,21
17:47:00	106	8,43	26,21
17:48:00	107	8,43	26,21
17:49:00	107	8,43	26,21
17:50:00	107	8,43	26,21
17:51:00	107	8,43	26,21
17:52:00	107	8,43	26,21
17:53:00	107	8,43	26,21
17:54:00	107	8,43	26,21
17:55:00	107	8,43	26,21
17:56:00	107	8,43	26,33
17:57:00	107	8,43	26,33
17:58:00	106	8,43	26,33
17:59:00	107	8,43	26,33
18:00:00	107	8,43	26,33
18:01:00	107	8,43	26,21
18:02:00	107	8,43	26,33
18:03:00	107	8,43	26,33
18:04:00	106	8,43	26,33
18:05:00	107	8,43	26,33
18:06:00	106	8,43	26,33
18:07:00	107	8,43	26,33
18:08:00	107	8,43	26,33
18:09:00	107	8,43	26,33
18:10:00	107	8,42	26,44
18:11:00	107	8,43	26,33
18:12:00	107	8,42	26,44
18:13:00	106	8,42	26,44
18:14:00	107	8,42	26,44
18:15:00	107	8,42	26,44
18:16:00	107	8,41	26,56
18:17:00	107	8,41	26,56
18:18:00	107	8,41	26,56
18:19:00	107	8,42	26,44
18:20:00	107	8,41	26,56
18:21:00	107	8,42	26,44
18:22:00	107	8,41	26,56
18:23:00	107	8,41	26,56
18:24:00	107	8,41	26,56
18:25:00	106	8,41	26,56
18:26:00	107	8,41	26,56
18:27:00	107	8,41	26,56
18:28:00	107	8,41	26,56
18:29:00	107	8,41	26,56
18:30:00	107	8,41	26,67
18:31:00	107	8,41	26,67
18:32:00	107	8,40	26,79
18:33:00	107	8,40	26,79
18:34:00	107	8,40	26,79
18:35:00	107	8,40	26,79
18:36:00	106	8,40	26,79
18:37:00	107	8,40	26,79
18:38:00	107	8,40	26,79
18:39:00	107	8,40	26,79
18:40:00	106	8,41	26,67
18:41:00	107	8,41	26,67
18:42:00	107	8,40	26,79
18:43:00	107	8,40	26,79
18:44:00	107	8,40	26,79
18:45:00	107	8,40	26,79
18:46:00	106	8,40	26,79
18:47:00	106	8,40	26,79
18:48:00	107	8,40	26,79
18:49:00	107	8,40	26,79
18:50:00	107	8,40	26,79
18:51:00	107	8,40	26,79
18:52:00	107	8,40	26,79
18:53:00	107	8,40	26,79
18:54:00	107	8,39	26,91
18:55:00	107	8,39	26,91
18:56:00	107	8,39	26,91
18:57:00	107	8,39	26,91
18:58:00	106	8,39	26,91
18:59:00	107	8,39	26,91
19:00:00	107	8,39	26,91
19:01:00	107	8,39	26,91
19:02:00	107	8,38	27,02
19:03:00	107	8,38	27,02
19:04:00	107	8,38	27,02
19:05:00	106	8,38	27,02
19:06:00	107	8,38	27,02
19:07:00	107	8,38	27,02
19:08:00	107	8,38	27,02
19:09:00	107	8,38	27,02
19:10:00	107	8,38	27,02
19:11:00	107	8,38	27,02
19:12:00	107	8,38	27,02
19:13:00	107	8,38	27,02
19:14:00	107	8,38	27,02
19:15:00	107	8,38	27,14
19:16:00	107	8,38	27,14
19:17:00	107	8,38	27,02
19:18:00	107	8,38	27,14
19:19:00	107	8,38	27,14
19:20:00	107	8,38	27,02
19:21:00	107	8,38	27,14
19:22:00	107	8,38	27,14
19:23:00	106	8,38	27,14
19:24:00	107	8,38	27,14
19:25:00	107	8,37	27,26
19:26:00	107	8,37	27,26
19:27:00	107	8,37	27,26
19:28:00	107	8,38	27,14
19:29:00	106	8,37	27,26
19:30:00	107	8,37	27,26
19:31:00	107	8,37	27,26
19:32:00	107	8,37	27,26
19:33:00	106	8,37	27,26
19:34:00	106	8,37	27,26
19:35:00	107	8,36	27,38
19:36:00	107	8,37	27,26
19:37:00	107	8,36	27,38
19:38:00	107	8,36	27,38
19:39:00	107	8,36	27,38
19:40:00	107	8,36	27,38
19:41:00	107	8,36	27,38
19:42:00	107	8,36	27,38
19:43:00	107	8,36	27,38
19:44:00	107	8,36	27,38
19:45:00	106	8,36	27,38
19:46:00	106	8,36	27,38
19:47:00	107	8,36	27,38
19:48:00	107	8,36	27,38
19:49:00	107	8,35	27,50
19:50:00	107	8,35	27,50
19:51:00	107	8,35	27,50
19:52:00	107	8,35	27,50
19:53:00	107	8,35	27,50
19:54:00	107	8,36	27,38
19:55:00	106	8,35	27,50
19:56:00	106	8,35	27,50
19:57:00	107	8,35	27,50
19:58:00	106	8,35	27,50
19:59:00	107	8,35	27,50
20:00:00	107	8,35	27,50
20:01:00	106	8,35	27,50
20:02:00	107	8,35	27,50
20:03:00	107	8,35	27,50
20:04:00	106	8,35	27,50
20:05:00	107	8,35	27,50
20:06:00	107	8,35	27,50
20:07:00	106	8,34	27,62
20:08:00	107	8,34	27,62
20:09:00	107	8,33	27,86
20:10:00	107	8,34	27,74
20:11:00	106	8,33	27,86
20:12:00	107	8,34	27,74
20:13:00	106	8,34	27,74
20:14:00	107	8,34	27,74
20:15:00	107	8,34	27,74
20:16:00	107	8,34	27,74
20:17:00	106	8,34	27,74
20:18:00	107	8,34	27,74
20:19:00	106	8,34	27,74
20:20:00	107	8,34	27,74
20:21:00	107	8,34	27,74
20:22:00	106	8,33	27,86
20:23:00	107	8,33	27,86
20:24:00	106	8,33	27,86
20:25:00	106	8,33	27,86
20:26:00	107	8,33	27,86
20:27:00	107	8,33	27,86
20:28:00	107	8,33	27,86
20:29:00	107	8,33	27,86
20:30:00	107	8,33	27,86
20:31:00	107	8,33	27,86
20:32:00	107	8,33	27,86
20:33:00	107	8,33	27,86
20:34:00	107	8,32	27,98
20:35:00	106	8,32	27,98
20:36:00	107	8,32	27,98
20:37:00	106	8,32	27,98
20:38:00	107	8,32	27,98
20:39:00	107	8,32	27,98
20:40:00	107	8,32	27,98
20:41:00	107	8,32	27,98
20:42:00	106	8,32	27,98
20:43:00	107	8,32	27,98
20:44:00	106	8,32	27,98
20:45:00	107	8,32	27,98
20:46:00	107		
20:47:00	106	8,32	28,10
20:48:00	106	8,32	27,98
20:49:00	107	8,32	27,98
20:50:00	107	8,32	28,10
20:51:00	107	8,32	28,10
20:52:00	107	8,32	28,10
20:53:00	107	8,32	28,10
20:54:00	107	8,32	28,10
20:55:00	106	8,32	28,10
20:56:00	106	8,32	28,10
20:57:00	107	8,32	28,10
20:58:00	107	8,32	28,10
20:59:00	107	8,32	28,10
21:00:00	107	8,32	28,10
21:01:00	107	8,32	28,10
21:02:00	106	8,32	28,10
21:03:00	107	8,32	28,10
21:04:00	107	8,32	28,10
21:05:00	107	8,32	28,10
21:06:00	107	8,31	28,23
21:07:00	107	8,32	28,10
21:08:00	107	8,31	28,23
21:09:00	106	8,31	28,23
21:10:00	106	8,31	28,23
21:11:00	106	8,31	28,23
21:12:00	107	8,31	28,23
21:13:00	107	8,31	28,23
21:14:00	107	8,31	28,23
21:15:00	107	8,31	28,23
21:16:00	107	8,31	28,23
21:17:00	106	8,31	28,23
21:18:00	107	8,30	28,35
21:19:00	107	8,31	28,23
21:20:00	107	8,30	28,35
21:21:00	107	8,31	28,23
21:22:00	107	8,30	28,35
21:23:00	107	8,30	28,35
21:24:00	107	8,30	28,35
21:25:00	107	8,30	28,35
21:26:00	106	8,30	28,35
21:27:00	106	8,30	28,35
21:28:00	107	8,30	28,35
21:29:00	107	8,30	28,35
21:30:00	107	8,30	28,35
21:31:00	107	8,29	28,47
21:32:00	107	8,30	28,35
21:33:00	107	8,30	28,35
21:34:00	107	8,30	28,35
21:35:00	107	8,30	28,35
21:36:00	107	8,29	28,47
21:37:00	107	8,29	28,47
21:38:00	107	8,29	28,47
21:39:00	106	8,29	28,47
21:40:00	107	8,29	28,47
21:41:00	107	8,30	28,35
21:42:00	107	8,29	28,47
21:43:00	107	8,29	28,47
21:44:00	107	8,29	28,47
21:45:00	107	8,29	28,47
21:46:00	107	8,29	28,47
21:47:00	107	8,29	28,47
21:48:00	107	8,29	28,47
21:49:00	107	8,29	28,60
21:50:00	107	8,29	28,47
21:51:00	107	8,29	28,60
21:52:00	107	8,29	28,60
21:53:00	107	8,29	28,47
21:54:00	106	8,29	28,60
21:55:00	107	8,29	28,60
21:56:00	107	8,29	28,60
21:57:00	107	8,29	28,60
21:58:00	107	8,29	28,60
21:59:00	107	8,29	28,60
22:00:00	107	8,28	28,73
22:01:00	107	8,29	28,60
22:02:00	107	8,29	28,60
22:03:00	106	8,28	28,73
22:04:00	107	8,29	28,60
22:05:00	107	8,28	28,73
22:06:00	107	8,28	28,73
22:07:00	107	8,28	28,73
22:08:00	107	8,29	28,60
22:09:00	107	8,28	28,73
22:10:00	107	8,28	28,73
22:11:00	107	8,28	28,73
22:12:00	107	8,27	28,85
22:13:00	107	8,27	28,85
22:14:00	107	8,27	28,85
22:15:00	107	8,28	28,73
22:16:00	106	8,27	28,85
22:17:00	107	8,27	28,85
22:18:00	107	8,26	28,98
22:19:00	107	8,26	28,98
22:20:00	107	8,26	28,98
22:21:00	107	8,27	28,85
22:22:00	107	8,26	28,98
22:23:00	107	8,26	28,98
22:24:00	106	8,26	28,98
22:25:00	107	8,26	28,98
22:26:00	107	8,26	28,98
22:27:00	107	8,27	28,85
22:28:00	106	8,26	28,98
22:29:00	107	8,27	28,85
22:30:00	106	8,26	28,98
22:31:00	107	8,26	28,98
22:32:00	106	8,26	28,98
22:33:00	106	8,26	28,98
22:34:00	107	8,26	28,98
22:35:00	106	8,26	28,98
22:36:00	106	8,26	28,98
22:37:00	106	8,26	28,98
22:38:00	106	8,26	28,98
22:39:00	107	8,26	28,98
22:40:00	107	8,26	28,98
22:41:00	106	8,25	29,11
22:42:00	107	8,26	28,98
22:43:00	106	8,25	29,11
22:44:00	107	8,25	29,11
22:45:00	106	8,25	29,11
22:46:00	107	8,25	29,11
22:47:00	107	8,25	29,11
22:48:00	106	8,25	29,11
22:49:00	106	8,25	29,11
22:50:00	107	8,25	29,11
22:51:00	106	8,25	29,11
22:52:00	107	8,25	29,11
22:53:00	106	8,25	29,11
22:54:00	107	8,25	29,23
22:55:00	107	8,25	29,11
22:56:00	106	8,25	29,11
22:57:00	107	8,25	29,11
22:58:00	107	8,25	29,11
22:59:00	107	8,25	29,11
23:00:00	107	8,25	29,23
23:01:00	106	8,25	29,11
23:02:00	107	8,25	29,23
23:03:00	107	8,25	29,23
23:04:00	107	8,25	29,23
23:05:00	106	8,25	29,23
23:06:00	107	8,25	29,23
23:07:00	107	8,25	29,23
23:08:00	106	8,25	29,23
23:09:00	107	8,25	29,23
23:10:00	106	8,25	29,23
23:11:00	107	8,25	29,23
23:12:00	107	8,25	29,23
23:13:00	106	8,25	29,23
23:14:00	107	8,24	29,36
23:15:00	107	8,25	29,23
23:16:00	107	8,24	29,36
23:17:00	107	8,24	29,36
23:18:00	107	8,24	29,36
23:19:00	107	8,24	29,36
23:20:00	107	8,24	29,36
23:21:00	107	8,24	29,36
23:22:00	106	8,24	29,36
23:23:00	107	8,24	29,36
23:24:00	107	8,24	29,36
23:25:00	107	8,24	29,36
23:26:00	107	8,24	29,36
23:27:00	107	8,24	29,36
23:28:00	107	8,24	29,36
23:29:00	107	8,24	29,36
23:30:00	107	8,24	29,36
23:31:00	107	8,24	29,36
23:32:00	107	8,23	29,62
23:33:00	107	8,23	29,49
23:34:00	106	8,24	29,36
23:35:00	107	8,23	29,49
23:36:00	107	8,24	29,36
23:37:00	107	8,23	29,49
23:38:00	107	8,23	29,49
23:39:00	107	8,23	29,49
23:40:00	107	8,23	29,49
23:41:00	107	8,23	29,49
23:42:00	107	8,23	29,49
23:43:00	107	8,23	29,49
23:44:00	107	8,23	29,49
23:45:00	107	8,23	29,49
23:46:00	107	8,23	29,49
23:47:00	107	8,23	29,49
23:48:00	106	8,23	29,49
23:49:00	107	8,23	29,49
23:50:00	107	8,23	29,49
23:51:00	107	8,23	29,49
23:52:00	107	8,23	29,49
23:53:00	107	8,23	29,49
23:54:00	107	8,23	29,62
23:55:00	107	8,23	29,62
23:56:00	107	8,23	29,62
23:57:00	107	8,23	29,62
23:58:00	107	8,23	29,62
23:59:00	107	8,23	29,62
24:00:00	106	8,23	29,62
24:01:00	107	8,23	29,62
24:02:00	107	8,23	29,62
24:03:00	107	8,23	29,62
24:04:00	106	8,23	29,62
24:05:00	107	8,23	29,62
24:06:00	107	8,23	29,62
24:07:00	107	8,23	29,62
24:08:00	107	8,23	29,62
24:09:00	106	8,23	29,62
24:10:00	106	8,23	29,62
24:11:00	107	8,23	29,62
24:12:00	107	8,23	29,62
24:13:00	107	8,22	29,75
24:14:00	107	8,23	29,62
24:15:00	107	8,22	29,75
24:16:00	107	8,22	29,75
24:17:00	107	8,22	29,75
24:18:00	107	8,23	29,62
24:19:00	107	8,22	29,75
24:20:00	107	8,22	29,75
24:21:00	107	8,22	29,75
24:22:00	107	8,22	29,75
24:23:00	107	8,22	29,75
24:24:00	107	8,22	29,75
24:25:00	106	8,22	29,75
24:26:00	106	8,22	29,75
24:27:00	107	8,22	29,75
24:28:00	107	8,22	29,75
24:29:00	107	8,22	29,75
24:30:00	107	8,22	29,75
24:31:00	107	8,22	29,75
24:32:00	107	8,22	29,75
24:33:00	107	8,22	29,75
24:34:00	107	8,22	29,75
24:35:00	107	8,22	29,75
24:36:00	107	8,22	29,75
24:37:00	107	8,22	29,75
24:38:00	106	8,21	29,89
24:39:00	106	8,21	29,89
24:40:00	106	8,22	29,75
24:41:00	107	8,21	29,89
24:42:00	107	8,21	29,89
24:43:00	107	8,21	29,89
24:44:00	107	8,21	29,89
24:45:00	107	8,21	29,89
24:46:00	106	8,21	29,89
24:47:00	107	8,21	29,89
24:48:00	107	8,21	29,89
24:49:00	107	8,21	29,89
24:50:00	107	8,21	29,89
24:51:00	107	8,21	29,89
24:52:00	107	8,21	29,89
24:53:00	107	8,21	29,89
24:54:00	106	8,21	29,89
24:55:00	107	8,20	30,02
24:56:00	107	8,21	29,89
24:57:00	107	8,20	30,02
24:58:00	107	8,20	30,02
24:59:00	107	8,20	30,02
25:00:00	107	8,20	30,02
25:01:00	107	8,21	29,89
25:02:00	107	8,20	30,02
25:03:00	107	8,20	30,02
25:04:00	107	8,20	30,02
25:05:00	107	8,20	30,02
25:06:00	107	8,20	30,02
25:07:00	107	8,20	30,02
25:08:00	107	8,20	30,02
25:09:00	106	8,20	30,15
25:10:00	107	8,20	30,02
25:11:00	107	8,20	30,02
25:12:00	107	8,20	30,02
25:13:00	107	8,20	30,02
25:14:00	107	8,20	30,15
25:15:00	107	8,20	30,02
25:16:00	106	8,20	30,02
25:17:00	107	8,20	30,02
25:18:00	107	8,20	30,02
25:19:00	107	8,20	30,15
25:20:00	107	8,20	30,02
25:21:00	107	8,20	30,15
25:22:00	107	8,20	30,15
25:23:00	107	8,20	30,02
25:24:00	107	8,20	30,15
25:25:00	107	8,20	30,15
25:26:00	106	8,20	30,15
25:27:00	107	8,20	30,02
25:28:00	107	8,20	30,02
25:29:00	107	8,20	30,15
25:30:00	107	8,20	30,15
25:31:00	107	8,20	30,15
25:32:00	107	8,20	30,15
25:33:00	107	8,20	30,15
25:34:00	107	8,20	30,15
25:35:00	107	8,20	30,15
25:36:00	107	8,20	30,15
25:37:00	106	8,20	30,15
25:38:00	107	8,20	30,15
25:39:00	107	8,20	30,15
25:40:00	107	8,20	30,15
25:41:00	107	8,20	30,15
25:42:00	107	8,20	30,15
25:43:00	107	8,20	30,15
25:44:00	107	8,20	30,15
25:45:00	107	8,20	30,15
25:46:00	107	8,20	30,15
25:47:00	107	8,20	30,15
25:48:00	107	8,19	30,28
25:49:00	107	8,19	30,28
25:50:00	107	8,20	30,15
25:51:00	107	8,19	30,28
25:52:00	107	8,19	30,28
25:53:00	107	8,19	30,28
25:54:00	107	8,19	30,28
25:55:00	107	8,19	30,28
25:56:00	106	8,19	30,28
25:57:00	106	8,19	30,28
25:58:00	107	8,19	30,28
25:59:00	107	8,19	30,28
26:00:00	107	8,19	30,28
26:01:00	107	8,19	30,28
26:02:00	107	8,19	30,28
26:03:00	106	8,19	30,28
26:04:00	106	8,18	30,42
26:05:00	107	8,19	30,28
26:06:00	107	8,19	30,28
26:07:00	107	8,19	30,28
26:08:00	107	8,19	30,28
26:09:00	106	8,19	30,28
26:10:00	107	8,19	30,28
26:11:00	106	8,18	30,42
26:12:00	107	8,18	30,42
26:13:00	106	8,18	30,42
26:14:00	107	8,18	30,42
26:15:00	107	8,18	30,42
26:16:00	107	8,18	30,42
26:17:00	107	8,18	30,42
26:18:00	107	8,18	30,42
26:19:00	107	8,18	30,42
26:20:00	107	8,18	30,42
26:21:00	107	8,17	30,55
26:22:00	106	8,18	30,42
26:23:00	107	8,17	30,55
26:24:00	107	8,18	30,42
26:25:00	107	8,18	30,42
26:26:00	107	8,18	30,42
26:27:00	107	8,18	30,42
26:28:00	107	8,18	30,42
26:29:00	107	8,18	30,42
26:30:00	107	8,18	30,42
26:31:00	107	8,18	30,42
26:32:00	107	8,17	30,55
26:33:00	107	8,17	30,55
26:34:00	106	8,17	30,55
26:35:00	107	8,17	30,55
26:36:00	106	8,17	30,55
26:37:00	107	8,17	30,55
26:38:00	107	8,17	30,55
26:39:00	107	8,17	30,55
26:40:00	107	8,16	30,69
26:41:00	107	8,16	30,69
26:42:00	107	8,16	30,69
26:43:00	107	8,17	30,55
26:44:00	107	8,17	30,55
26:45:00	106	8,17	30,55
26:46:00	107	8,17	30,55
26:47:00	107	8,17	30,55
26:48:00	107	8,17	30,55
26:49:00	107	8,17	30,55
26:50:00	107	8,17	30,55
26:51:00	107	8,17	30,55
26:52:00	106	8,17	30,55
26:53:00	107	8,16	30,69
26:54:00	107	8,17	30,55
26:55:00	107	8,16	30,69
26:56:00	107	8,16	30,69
26:57:00	107	8,16	30,69
26:58:00	107	8,16	30,69
26:59:00	107	8,16	30,69
27:00:00	106	8,16	30,69
27:01:00	106	8,16	30,69
27:02:00	107	8,16	30,69
27:03:00	107	8,16	30,69
27:04:00	107	8,16	30,69
27:05:00	107	8,16	30,69
27:06:00	107	8,16	30,69
27:07:00	107	8,16	30,69
27:08:00	107	8,16	30,69
27:09:00	107	8,16	30,69
27:10:00	107	8,16	30,69
27:11:00	107	8,16	30,69
27:12:00	107	8,16	30,69
27:13:00	107	8,16	30,69
27:14:00	107	8,16	30,69
27:15:00	107	8,16	30,69
27:16:00	107	8,16	30,69
27:17:00	107	8,16	30,69
27:18:00	107	8,16	30,69
27:19:00	106	8,16	30,69
27:20:00	107	8,16	30,69
27:21:00	107	8,16	30,69
27:22:00	107	8,16	30,69
27:23:00	107	8,16	30,69
