Repository: ProgWizer/parser

File: project-root/data/Data Acquisition/Data Acquisition/2004 year (80)/UCA R Research G1450+0.75%Gel+2%SMS+0.5%ZnB (84C).txt (part 1 of 3)
--Test Summary--
Full Path and File Name	
Instrument Name	4262R
Instrument Type	Model 4262 Twin Cell UCA
Instrument Serial Number	111R
Test Start Date	09.10.2004
Test Start Time	1:44:49
Test Stop Date	11.10.2004
Test Stop Time	19:25:50
Test Length	65:41:01
Final Sample Time Offset	65:41:00
Controller Schedule Name	
Sampling Period	60 seconds
Comments	T: 84C(70min), tap water, dry-blending
Information	WellID	
Information	Customer	
Information	CementClass	G
Information	CementMfr	Duckerhoff
Information	Additives	0.75%Gel+2%SMS+0.5%ZnB
Information	Density	1450
Information	BHCT	84
Information	BHST	104
Information	FluidLoss	n/a
Information	JobType	Research
Calculated Value	CS_50	3:07:00
Calculated Value	CS_500	N/A
Calculated Value	CS_Time8h	1,25 MPa
Calculated Value	CS_Time16h	1,85 MPa
Calculated Value	CS_Time24h	2,20 MPa
Calculated Value	CS_Time48h	2,56 MPa
Calculated Value	CS_Time72h	N/A
Calculated Curve	Compressive Strength	Compressive strength type A (less than 14 lb/gal)
Initial Temperature (°C)	20 °C
Final Temperature (°C)	83 °C
Initial Transit Time (microsec/in)	16,83 microsec/in
Final Transit Time (microsec/in)	12,98 microsec/in
Initial Compressive Strength (MPa)	0,00 MPa
Final Compressive Strength (MPa)	2,64 MPa
--Data--
Time (HH:MM:SS)	Temperature (°C)	Transit Time (microsec/in)	Compressive Strength (MPa)
0:00:00	20	16,83	0,00
0:01:00	19	16,83	0,00
0:02:00	19	16,80	0,01
0:03:00	19	16,82	0,00
0:04:00	20	16,80	0,01
0:05:00	20	16,81	0,00
0:06:00	21	16,80	0,01
0:07:00	21	16,81	0,00
0:08:00	22	16,80	0,01
0:09:00	23	16,80	0,01
0:10:00	24	16,80	0,01
0:11:00	25	16,79	0,01
0:12:00	26	16,77	0,02
0:13:00	27	16,77	0,02
0:14:00	28	16,74	0,03
0:15:00	29	16,73	0,03
0:16:00	30	16,71	0,04
0:17:00	31	16,69	0,04
0:18:00	32	16,67	0,05
0:19:00	33	16,65	0,06
0:20:00	34	16,62	0,07
0:21:00	35	16,61	0,07
0:22:00	36	16,59	0,08
0:23:00	37	16,58	0,08
0:24:00	38	16,56	0,09
0:25:00	39	16,54	0,09
0:26:00	40	16,52	0,10
0:27:00	41	16,50	0,11
0:28:00	42	16,49	0,11
0:29:00	43	16,48	0,11
0:30:00	44	16,47	0,12
0:31:00	46	16,45	0,13
0:32:00	47	16,44	0,13
0:33:00	48	16,43	0,13
0:34:00	49	16,41	0,14
0:35:00	50	16,41	0,14
0:36:00	51	16,40	0,14
0:37:00	52	16,38	0,15
0:38:00	53	16,38	0,15
0:39:00	54	16,37	0,16
0:40:00	54	16,36	0,16
0:41:00	55	16,35	0,16
0:42:00	56	16,35	0,16
0:43:00	58	16,35	0,16
0:44:00	58	16,35	0,16
0:45:00	59	16,34	0,17
0:46:00	60	16,34	0,17
0:47:00	61	16,33	0,17
0:48:00	62	16,33	0,17
0:49:00	63	16,33	0,17
0:50:00	64	16,32	0,17
0:51:00	65	16,33	0,17
0:52:00	66	16,32	0,17
0:53:00	67	16,32	0,17
0:54:00	68	16,33	0,17
0:55:00	68	16,33	0,17
0:56:00	69	16,33	0,17
0:57:00	70	16,33	0,17
0:58:00	71	16,34	0,17
0:59:00	72	16,34	0,17
1:00:00	73	16,34	0,17
1:01:00	74	16,35	0,16
1:02:00	75	16,35	0,16
1:03:00	76	16,36	0,16
1:04:00	77	16,36	0,16
1:05:00	78	16,37	0,16
1:06:00	79	16,38	0,15
1:07:00	80	16,38	0,15
1:08:00	81	16,39	0,15
1:09:00	82	16,40	0,14
1:10:00	83	16,41	0,14
1:11:00	84	16,42	0,14
1:12:00	85	16,43	0,13
1:13:00	85	16,44	0,13
1:14:00	86	16,45	0,13
1:15:00	86	16,47	0,12
1:16:00	87	16,49	0,11
1:17:00	87	16,50	0,11
1:18:00	87	16,53	0,10
1:19:00	87	16,56	0,09
1:20:00	87	16,59	0,08
1:21:00	88	16,61	0,07
1:22:00	88	16,62	0,07
1:23:00	88	16,62	0,07
1:24:00	88	16,64	0,06
1:25:00	87	16,65	0,06
1:26:00	87	16,68	0,05
1:27:00	87	16,68	0,05
1:28:00	87	16,67	0,05
1:29:00	86	16,69	0,04
1:30:00	86	16,71	0,04
1:31:00	86	16,71	0,04
1:32:00	85	16,71	0,04
1:33:00	85	16,73	0,03
1:34:00	85	16,74	0,03
1:35:00	84	16,75	0,02
1:36:00	84	16,76	0,02
1:37:00	84	16,77	0,02
1:38:00	83	16,78	0,01
1:39:00	83	16,79	0,01
1:40:00	83	16,80	0,01
1:41:00	83	16,80	0,01
1:42:00	84	16,81	0,00
1:43:00	84	16,82	0,00
1:44:00	84	16,83	0,00
1:45:00	84	16,83	0,00
1:46:00	84	16,81	0,00
1:47:00	83	16,82	0,00
1:48:00	83	16,83	0,00
1:49:00	83	16,83	0,00
1:50:00	83	16,83	0,00
1:51:00	83	16,83	0,00
1:52:00	83	16,83	0,00
1:53:00	83	16,83	0,00
1:54:00	83	16,83	0,00
1:55:00	83	16,83	0,00
1:56:00	83	16,83	0,00
1:57:00	83	16,82	0,00
1:58:00	83	16,82	0,00
1:59:00	83	16,81	0,00
2:00:00	83	16,81	0,00
2:01:00	83	16,80	0,01
2:02:00	83	16,80	0,01
2:03:00	83	16,79	0,01
2:04:00	83	16,79	0,01
2:05:00	83	16,78	0,01
2:06:00	83	16,77	0,02
2:07:00	83	16,77	0,02
2:08:00	83	16,76	0,02
2:09:00	83	16,72	0,03
2:10:00	83	16,72	0,03
2:11:00	83	16,71	0,04
2:12:00	83	16,70	0,04
2:13:00	83	16,69	0,04
2:14:00	83	16,68	0,05
2:15:00	83	16,65	0,06
2:16:00	83	16,64	0,06
2:17:00	83	16,63	0,06
2:18:00	83	16,62	0,07
2:19:00	83	16,60	0,07
2:20:00	83	16,59	0,08
2:21:00	83	16,57	0,08
2:22:00	83	16,56	0,09
2:23:00	83	16,55	0,09
2:24:00	83	16,53	0,10
2:25:00	83	16,52	0,10
2:26:00	83	16,50	0,11
2:27:00	83	16,49	0,11
2:28:00	83	16,47	0,12
2:29:00	83	16,46	0,12
2:30:00	83	16,45	0,13
2:31:00	83	16,43	0,13
2:32:00	83	16,41	0,14
2:33:00	83	16,38	0,15
2:34:00	83	16,37	0,16
2:35:00	83	16,36	0,16
2:36:00	83	16,35	0,16
2:37:00	83	16,32	0,17
2:38:00	83	16,30	0,18
2:39:00	83	16,29	0,19
2:40:00	83	16,28	0,19
2:41:00	83	16,26	0,19
2:42:00	83	16,24	0,20
2:43:00	83	16,23	0,21
2:44:00	83	16,22	0,21
2:45:00	83	16,20	0,22
2:46:00	83	16,19	0,22
2:47:00	82	16,17	0,23
2:48:00	83	16,17	0,23
2:49:00	83	16,14	0,24
2:50:00	82	16,14	0,24
2:51:00	83	16,12	0,25
2:52:00	83	16,11	0,26
2:53:00	83	16,09	0,26
2:54:00	83	16,08	0,26
2:55:00	83	16,07	0,27
2:56:00	83	16,03	0,29
2:57:00	83	16,02	0,29
2:58:00	83	16,01	0,30
2:59:00	83	15,99	0,30
3:00:00	83	15,97	0,31
3:01:00	83	15,96	0,32
3:02:00	83	15,95	0,32
3:03:00	83	15,93	0,33
3:04:00	83	15,93	0,33
3:05:00	83	15,91	0,34
3:06:00	83	15,90	0,34
3:07:00	83	15,89	0,35
3:08:00	82	15,87	0,35
3:09:00	83	15,87	0,36
3:10:00	83	15,85	0,36
3:11:00	83	15,84	0,37
3:12:00	83	15,83	0,37
3:13:00	83	15,82	0,38
3:14:00	83	15,79	0,39
3:15:00	83	15,78	0,39
3:16:00	83	15,78	0,40
3:17:00	83	15,77	0,40
3:18:00	82	15,74	0,41
3:19:00	83	15,73	0,42
3:20:00	83	15,72	0,42
3:21:00	82	15,71	0,43
3:22:00	83	15,70	0,43
3:23:00	83	15,69	0,43
3:24:00	83	15,68	0,44
3:25:00	83	15,67	0,44
3:26:00	83	15,66	0,45
3:27:00	82	15,65	0,45
3:28:00	82	15,64	0,46
3:29:00	83	15,63	0,46
3:30:00	83	15,63	0,47
3:31:00	82	15,62	0,47
3:32:00	83	15,61	0,47
3:33:00	83	15,58	0,49
3:34:00	83	15,57	0,49
3:35:00	83	15,57	0,49
3:36:00	83	15,55	0,50
3:37:00	82	15,54	0,51
3:38:00	83	15,53	0,51
3:39:00	83	15,52	0,52
3:40:00	83	15,51	0,52
3:41:00	83	15,51	0,52
3:42:00	83	15,50	0,53
3:43:00	83	15,49	0,53
3:44:00	83	15,48	0,53
3:45:00	83	15,48	0,54
3:46:00	83	15,47	0,54
3:47:00	83	15,46	0,55
3:48:00	83	15,45	0,55
3:49:00	83	15,45	0,55
3:50:00	83	15,44	0,56
3:51:00	83	15,42	0,57
3:52:00	83	15,41	0,57
3:53:00	83	15,41	0,57
3:54:00	83	15,39	0,58
3:55:00	83	15,38	0,59
3:56:00	83	15,37	0,59
3:57:00	83	15,36	0,60
3:58:00	83	15,36	0,60
3:59:00	83	15,35	0,60
4:00:00	83	15,34	0,61
4:01:00	83	15,34	0,61
4:02:00	83	15,33	0,61
4:03:00	83	15,33	0,62
4:04:00	83	15,32	0,62
4:05:00	83	15,31	0,62
4:06:00	83	15,30	0,63
4:07:00	83	15,30	0,63
4:08:00	83	15,30	0,63
4:09:00	83	15,30	0,63
4:10:00	83	15,27	0,65
4:11:00	83	15,27	0,65
4:12:00	83	15,26	0,65
4:13:00	83	15,25	0,66
4:14:00	83	15,24	0,66
4:15:00	83	15,23	0,67
4:16:00	83	15,22	0,67
4:17:00	83	15,21	0,68
4:18:00	82	15,21	0,68
4:19:00	83	15,21	0,68
4:20:00	83	15,20	0,68
4:21:00	83	15,20	0,68
4:22:00	83	15,19	0,69
4:23:00	83	15,19	0,69
4:24:00	82	15,18	0,69
4:25:00	83	15,18	0,70
4:26:00	83	15,18	0,70
4:27:00	83	15,15	0,71
4:28:00	83	15,15	0,71
4:29:00	83	15,15	0,71
4:30:00	83	15,14	0,72
4:31:00	83	15,12	0,73
4:32:00	83	15,12	0,73
4:33:00	83	15,12	0,73
4:34:00	83	15,11	0,74
4:35:00	83	15,10	0,74
4:36:00	83	15,10	0,74
4:37:00	83	15,09	0,74
4:38:00	83	15,09	0,74
4:39:00	83	15,09	0,75
4:40:00	83	15,08	0,75
4:41:00	83	15,08	0,75
4:42:00	83	15,07	0,76
4:43:00	83	15,07	0,76
4:44:00	83	15,07	0,76
4:45:00	83	15,06	0,76
4:46:00	82	15,06	0,77
4:47:00	83	15,03	0,78
4:48:00	83	15,04	0,77
4:49:00	83	15,03	0,78
4:50:00	83	15,02	0,79
4:51:00	83	15,02	0,79
4:52:00	83	15,01	0,79
4:53:00	83	15,01	0,79
4:54:00	83	15,01	0,79
4:55:00	83	15,00	0,80
4:56:00	83	15,00	0,80
4:57:00	83	15,00	0,80
4:58:00	83	14,98	0,81
4:59:00	83	14,97	0,82
5:00:00	83	14,97	0,82
5:01:00	83	14,97	0,82
5:02:00	83	14,97	0,82
5:03:00	83	14,96	0,82
5:04:00	83	14,96	0,82
5:05:00	83	14,95	0,83
5:06:00	83	14,95	0,83
5:07:00	82	14,95	0,83
5:08:00	83	14,95	0,83
5:09:00	82	14,94	0,84
5:10:00	82	14,93	0,84
5:11:00	83	14,93	0,84
5:12:00	83	14,93	0,84
5:13:00	83	14,91	0,86
5:14:00	83	14,91	0,86
5:15:00	83	14,91	0,86
5:16:00	83	14,90	0,86
5:17:00	83	14,89	0,87
5:18:00	83	14,88	0,87
5:19:00	83	14,88	0,88
5:20:00	83	14,88	0,88
5:21:00	83	14,87	0,88
5:22:00	83	14,87	0,88
5:23:00	83	14,86	0,88
5:24:00	82	14,86	0,88
5:25:00	83	14,85	0,89
5:26:00	83	14,85	0,89
5:27:00	83	14,85	0,89
5:28:00	82	14,85	0,89
5:29:00	83	14,84	0,90
5:30:00	83	14,84	0,90
5:31:00	83	14,84	0,90
5:32:00	83	14,83	0,90
5:33:00	83	14,82	0,91
5:34:00	83	14,82	0,91
5:35:00	83	14,82	0,91
5:36:00	83	14,80	0,92
5:37:00	82	14,80	0,92
5:38:00	83	14,79	0,93
5:39:00	83	14,79	0,93
5:40:00	82	14,79	0,93
5:41:00	83	14,79	0,93
5:42:00	83	14,79	0,93
5:43:00	83	14,78	0,94
5:44:00	83	14,77	0,94
5:45:00	83	14,76	0,95
5:46:00	83	14,76	0,95
5:47:00	83	14,76	0,95
5:48:00	83	14,76	0,95
5:49:00	83	14,76	0,95
5:50:00	83	14,75	0,96
5:51:00	83	14,75	0,96
5:52:00	83	14,75	0,96
5:53:00	83	14,74	0,96
5:54:00	83	14,74	0,96
5:55:00	82	14,74	0,96
5:56:00	83	14,73	0,97
5:57:00	83	14,73	0,97
5:58:00	83	14,73	0,97
5:59:00	83	14,73	0,97
6:00:00	83	14,70	0,99
6:01:00	83	14,70	0,99
6:02:00	83	14,70	0,99
6:03:00	83	14,70	0,99
6:04:00	83	14,70	0,99
6:05:00	83	14,69	1,00
6:06:00	82	14,68	1,00
6:07:00	83	14,68	1,00
6:08:00	82	14,68	1,00
6:09:00	83	14,67	1,01
6:10:00	83	14,67	1,01
6:11:00	83	14,67	1,01
6:12:00	83	14,67	1,01
6:13:00	83	14,67	1,01
6:14:00	83	14,66	1,02
6:15:00	83	14,66	1,02
6:16:00	83	14,65	1,02
6:17:00	83	14,65	1,02
6:18:00	83	14,64	1,03
6:19:00	83	14,64	1,03
6:20:00	82	14,64	1,03
6:21:00	82	14,64	1,03
6:22:00	82	14,64	1,03
6:23:00	83	14,64	1,03
6:24:00	83	14,63	1,04
6:25:00	83	14,61	1,05
6:26:00	82	14,61	1,05
6:27:00	83	14,61	1,05
6:28:00	83	14,61	1,05
6:29:00	83	14,61	1,05
6:30:00	83	14,60	1,06
6:31:00	82	14,60	1,06
6:32:00	83	14,59	1,06
6:33:00	82	14,59	1,06
6:34:00	83	14,58	1,07
6:35:00	83	14,58	1,07
6:36:00	83	14,58	1,07
6:37:00	83	14,57	1,08
6:38:00	82	14,57	1,08
6:39:00	83	14,57	1,08
6:40:00	83	14,57	1,08
6:41:00	83	14,56	1,08
6:42:00	83	14,56	1,08
6:43:00	83	14,55	1,09
6:44:00	83	14,55	1,09
6:45:00	82	14,55	1,09
6:46:00	83	14,55	1,09
6:47:00	83	14,55	1,10
6:48:00	83	14,55	1,10
6:49:00	83	14,54	1,10
6:50:00	83	14,54	1,10
6:51:00	83	14,54	1,10
6:52:00	83	14,54	1,10
6:53:00	83	14,53	1,11
6:54:00	83	14,53	1,11
6:55:00	83	14,52	1,11
6:56:00	83	14,51	1,12
6:57:00	83	14,51	1,12
6:58:00	83	14,50	1,13
6:59:00	83	14,50	1,13
7:00:00	83	14,50	1,13
7:01:00	83	14,50	1,13
7:02:00	83	14,49	1,13
7:03:00	83	14,49	1,13
7:04:00	82	14,49	1,13
7:05:00	83	14,49	1,14
7:06:00	83	14,49	1,14
7:07:00	83	14,49	1,14
7:08:00	83	14,48	1,14
7:09:00	83	14,47	1,15
7:10:00	83	14,47	1,15
7:11:00	83	14,46	1,15
7:12:00	83	14,46	1,15
7:13:00	83	14,46	1,16
7:14:00	83	14,46	1,16
7:15:00	83	14,46	1,16
7:16:00	82	14,45	1,17
7:17:00	83	14,45	1,17
7:18:00	83	14,45	1,17
7:19:00	83	14,45	1,17
7:20:00	83	14,44	1,17
7:21:00	83	14,44	1,17
7:22:00	83	14,43	1,18
7:23:00	83	14,43	1,18
7:24:00	83	14,43	1,18
7:25:00	83	14,43	1,18
7:26:00	83	14,43	1,18
7:27:00	83	14,43	1,18
7:28:00	83	14,43	1,18
7:29:00	83	14,43	1,18
7:30:00	83	14,43	1,18
7:31:00	83	14,42	1,19
7:32:00	83	14,42	1,19
7:33:00	83	14,42	1,19
7:34:00	82	14,40	1,20
7:35:00	83	14,40	1,20
7:36:00	83	14,40	1,20
7:37:00	83	14,40	1,20
7:38:00	83	14,39	1,21
7:39:00	83	14,39	1,21
7:40:00	83	14,39	1,21
7:41:00	83	14,38	1,22
7:42:00	83	14,38	1,22
7:43:00	83	14,38	1,22
7:44:00	83	14,37	1,22
7:45:00	83	14,37	1,22
7:46:00	83	14,37	1,22
7:47:00	82	14,37	1,23
7:48:00	83	14,37	1,23
7:49:00	83	14,36	1,23
7:50:00	83	14,36	1,23
7:51:00	83	14,35	1,24
7:52:00	83	14,35	1,24
7:53:00	83	14,35	1,24
7:54:00	83	14,35	1,24
7:55:00	83	14,34	1,24
7:56:00	83	14,34	1,24
7:57:00	83	14,34	1,24
7:58:00	83	14,34	1,24
7:59:00	83	14,34	1,25
8:00:00	83	14,34	1,25
8:01:00	83	14,34	1,25
8:02:00	83	14,34	1,25
8:03:00	83	14,34	1,25
8:04:00	83	14,33	1,26
8:05:00	83	14,33	1,26
8:06:00	83	14,33	1,26
8:07:00	82	14,33	1,26
8:08:00	83	14,32	1,26
8:09:00	83	14,32	1,26
8:10:00	83	14,32	1,26
8:11:00	83	14,32	1,26
8:12:00	82	14,32	1,26
8:13:00	83	14,30	1,28
8:14:00	83	14,30	1,28
8:15:00	83	14,30	1,28
8:16:00	83	14,29	1,29
8:17:00	83	14,29	1,29
8:18:00	83	14,29	1,29
8:19:00	83	14,29	1,29
8:20:00	83	14,29	1,29
8:21:00	83	14,28	1,29
8:22:00	83	14,28	1,29
8:23:00	83	14,28	1,29
8:24:00	83	14,28	1,29
8:25:00	82	14,28	1,30
8:26:00	83	14,27	1,30
8:27:00	83	14,27	1,30
8:28:00	83	14,26	1,31
8:29:00	83	14,26	1,31
8:30:00	83	14,26	1,31
8:31:00	83	14,25	1,31
8:32:00	82	14,25	1,31
8:33:00	82	14,25	1,31
8:34:00	83	14,25	1,31
8:35:00	83	14,25	1,32
8:36:00	83	14,25	1,32
8:37:00	83	14,25	1,32
8:38:00	83	14,25	1,32
8:39:00	82	14,25	1,32
8:40:00	83	14,24	1,33
8:41:00	83	14,24	1,33
8:42:00	83	14,24	1,33
8:43:00	82	14,24	1,33
8:44:00	83	14,24	1,33
8:45:00	83	14,23	1,33
8:46:00	83	14,23	1,33
8:47:00	83	14,23	1,33
8:48:00	83	14,23	1,33
8:49:00	83	14,23	1,33
8:50:00	83	14,23	1,33
8:51:00	83	14,22	1,34
8:52:00	83	14,22	1,34
8:53:00	83	14,21	1,35
8:54:00	83	14,21	1,35
8:55:00	83	14,20	1,36
8:56:00	83	14,20	1,36
8:57:00	83	14,20	1,36
8:58:00	83	14,20	1,36
8:59:00	83	14,20	1,36
9:00:00	83	14,19	1,36
9:01:00	83	14,19	1,36
9:02:00	83	14,19	1,36
9:03:00	83	14,19	1,37
9:04:00	83	14,19	1,37
9:05:00	82	14,19	1,37
9:06:00	83	14,19	1,37
9:07:00	83	14,19	1,37
9:08:00	83	14,19	1,37
9:09:00	83	14,19	1,37
9:10:00	83	14,18	1,38
9:11:00	83	14,19	1,37
9:12:00	82	14,18	1,38
9:13:00	83	14,18	1,38
9:14:00	83	14,18	1,38
9:15:00	83	14,18	1,38
9:16:00	82	14,18	1,38
9:17:00	83	14,16	1,39
9:18:00	83	14,16	1,39
9:19:00	83	14,16	1,39
9:20:00	83	14,16	1,39
9:21:00	82	14,16	1,39
9:22:00	83	14,15	1,40
9:23:00	83	14,15	1,40
9:24:00	83	14,15	1,40
9:25:00	83	14,15	1,40
9:26:00	83	14,15	1,40
9:27:00	83	14,15	1,40
9:28:00	83	14,15	1,40
9:29:00	83	14,14	1,41
9:30:00	83	14,14	1,41
9:31:00	83	14,14	1,41
9:32:00	83	14,14	1,41
9:33:00	82	14,14	1,41
9:34:00	83	14,14	1,41
9:35:00	82	14,14	1,41
9:36:00	82	14,14	1,41
9:37:00	83	14,14	1,41
9:38:00	83	14,13	1,42
9:39:00	82	14,13	1,42
9:40:00	83	14,12	1,43
9:41:00	83	14,12	1,43
9:42:00	83	14,12	1,43
9:43:00	83	14,11	1,43
9:44:00	83	14,11	1,43
9:45:00	83	14,11	1,43
9:46:00	82	14,11	1,43
9:47:00	83	14,11	1,43
9:48:00	83	14,10	1,44
9:49:00	83	14,10	1,44
9:50:00	82	14,10	1,44
9:51:00	83	14,10	1,44
9:52:00	83	14,10	1,44
9:53:00	83	14,10	1,44
9:54:00	83	14,10	1,44
9:55:00	83	14,10	1,44
9:56:00	82	14,10	1,44
9:57:00	83	14,10	1,44
9:58:00	83	14,09	1,45
9:59:00	82	14,09	1,45
10:00:00	83	14,09	1,45
10:01:00	83	14,08	1,46
10:02:00	83	14,07	1,46
10:03:00	83	14,07	1,46
10:04:00	82	14,07	1,46
10:05:00	83	14,07	1,46
10:06:00	83	14,07	1,46
10:07:00	82	14,07	1,46
10:08:00	83	14,07	1,46
10:09:00	83	14,07	1,46
10:10:00	83	14,07	1,46
10:11:00	82	14,07	1,46
10:12:00	83	14,07	1,46
10:13:00	83	14,07	1,46
10:14:00	83	14,07	1,47
10:15:00	83	14,06	1,48
10:16:00	83	14,06	1,48
10:17:00	83	14,06	1,48
10:18:00	83	14,05	1,48
10:19:00	83	14,05	1,48
10:20:00	83	14,05	1,48
10:21:00	83	14,05	1,48
10:22:00	83	14,05	1,48
10:23:00	83	14,05	1,48
10:24:00	83	14,05	1,48
10:25:00	83	14,05	1,48
10:26:00	83	14,04	1,49
10:27:00	83	14,04	1,49
10:28:00	83	14,04	1,49
10:29:00	82	14,04	1,49
10:30:00	83	14,04	1,50
10:31:00	83	14,04	1,50
10:32:00	83	14,04	1,50
10:33:00	83	14,03	1,50
10:34:00	83	14,03	1,50
10:35:00	83	14,03	1,50
10:36:00	83	14,02	1,51
10:37:00	83	14,02	1,51
10:38:00	83	14,02	1,51
10:39:00	83	14,02	1,51
10:40:00	82	14,02	1,51
10:41:00	83	14,02	1,51
10:42:00	83	14,02	1,51
10:43:00	83	14,02	1,51
10:44:00	83	14,02	1,51
10:45:00	83	14,02	1,51
10:46:00	83	14,01	1,52
10:47:00	83	14,01	1,52
10:48:00	83	14,01	1,52
10:49:00	83	14,01	1,52
10:50:00	83	14,01	1,52
10:51:00	82	14,01	1,52
10:52:00	83	14,01	1,52
10:53:00	83	14,00	1,53
10:54:00	83	13,99	1,54
10:55:00	83	13,99	1,54
10:56:00	83	13,99	1,54
10:57:00	83	13,99	1,54
10:58:00	83	13,99	1,54
10:59:00	83	13,99	1,54
11:00:00	83	13,99	1,54
11:01:00	83	13,99	1,54
11:02:00	83	13,99	1,54
11:03:00	83	13,99	1,54
11:04:00	82	13,99	1,54
11:05:00	83	13,98	1,54
11:06:00	82	13,98	1,54
11:07:00	83	13,98	1,54
11:08:00	83	13,98	1,55
11:09:00	83	13,98	1,55
11:10:00	83	13,98	1,55
11:11:00	83	13,97	1,56
11:12:00	83	13,96	1,56
11:13:00	83	13,96	1,56
11:14:00	83	13,96	1,56
11:15:00	83	13,96	1,56
11:16:00	83	13,96	1,56
11:17:00	83	13,96	1,56
11:18:00	83	13,96	1,56
11:19:00	83	13,96	1,56
11:20:00	83	13,96	1,56
11:21:00	83	13,96	1,56
11:22:00	83	13,96	1,56
11:23:00	83	13,96	1,56
11:24:00	83	13,96	1,56
11:25:00	83	13,96	1,56
11:26:00	83	13,96	1,56
11:27:00	83	13,96	1,56
11:28:00	83	13,95	1,58
11:29:00	83	13,95	1,58
11:30:00	82	13,95	1,58
11:31:00	83	13,94	1,58
11:32:00	83	13,94	1,58
11:33:00	83	13,94	1,58
11:34:00	83	13,93	1,59
11:35:00	83	13,94	1,58
11:36:00	83	13,94	1,58
11:37:00	83	13,94	1,58
11:38:00	82	13,94	1,58
11:39:00	83	13,94	1,58
11:40:00	83	13,93	1,59
11:41:00	83	13,93	1,59
11:42:00	83	13,93	1,59
11:43:00	83	13,93	1,59
11:44:00	82	13,93	1,59
11:45:00	83	13,93	1,59
11:46:00	83	13,93	1,59
11:47:00	83	13,93	1,59
11:48:00	82	13,92	1,60
11:49:00	83	13,92	1,60
11:50:00	83	13,92	1,60
11:51:00	83	13,92	1,60
11:52:00	83	13,91	1,61
11:53:00	83	13,91	1,61
11:54:00	83	13,91	1,61
11:55:00	82	13,91	1,61
11:56:00	83	13,91	1,61
11:57:00	83	13,91	1,61
11:58:00	82	13,91	1,61
11:59:00	83	13,91	1,61
12:00:00	83	13,91	1,61
12:01:00	83	13,91	1,61
12:02:00	83	13,91	1,61
12:03:00	83	13,91	1,61
12:04:00	83	13,91	1,61
12:05:00	82	13,90	1,62
12:06:00	83	13,90	1,62
12:07:00	83	13,91	1,61
12:08:00	83	13,89	1,62
12:09:00	83	13,89	1,62
12:10:00	83	13,89	1,62
12:11:00	83	13,89	1,63
12:12:00	83	13,89	1,63
12:13:00	83	13,89	1,63
12:14:00	83	13,89	1,63
12:15:00	83	13,89	1,63
12:16:00	83	13,89	1,63
12:17:00	83	13,89	1,63
12:18:00	83	13,89	1,63
12:19:00	83	13,88	1,64
12:20:00	83	13,88	1,64
12:21:00	83	13,88	1,64
12:22:00	82	13,88	1,64
12:23:00	83	13,88	1,64
12:24:00	83	13,87	1,64
12:25:00	83	13,87	1,64
12:26:00	83	13,87	1,64
12:27:00	83	13,87	1,64
12:28:00	83	13,86	1,65
12:29:00	83	13,86	1,65
12:30:00	83	13,86	1,65
12:31:00	83	13,86	1,65
12:32:00	83	13,86	1,66
12:33:00	83	13,86	1,66
12:34:00	83	13,86	1,66
12:35:00	83	13,86	1,66
12:36:00	82	13,86	1,66
12:37:00	83	13,86	1,66
12:38:00	83	13,86	1,66
12:39:00	83	13,86	1,66
12:40:00	83	13,86	1,66
12:41:00	83	13,86	1,66
12:42:00	83	13,86	1,66
12:43:00	83	13,86	1,66
12:44:00	83	13,86	1,66
12:45:00	83	13,85	1,66
12:46:00	83	13,85	1,66
12:47:00	83	13,85	1,66
12:48:00	83	13,85	1,66
12:49:00	83	13,85	1,66
12:50:00	83	13,85	1,66
12:51:00	83	13,85	1,66
12:52:00	83	13,85	1,66
12:53:00	83	13,84	1,67
12:54:00	83	13,85	1,66
12:55:00	83	13,83	1,69
12:56:00	83	13,83	1,69
12:57:00	83	13,83	1,68
12:58:00	83	13,83	1,68
12:59:00	82	13,83	1,68
13:00:00	83	13,83	1,69
13:01:00	82	13,83	1,69
13:02:00	83	13,83	1,68
13:03:00	83	13,83	1,69
13:04:00	82	13,83	1,69
13:05:00	83	13,83	1,69
13:06:00	83	13,83	1,69
13:07:00	83	13,82	1,69
13:08:00	83	13,82	1,69
13:09:00	83	13,82	1,69
13:10:00	82	13,81	1,70
13:11:00	83	13,81	1,70
13:12:00	83	13,82	1,69
13:13:00	83	13,81	1,70
13:14:00	83	13,81	1,70
13:15:00	82	13,81	1,70
13:16:00	83	13,81	1,70
13:17:00	83	13,81	1,70
13:18:00	83	13,80	1,71
13:19:00	83	13,80	1,71
13:20:00	83	13,80	1,71
13:21:00	83	13,80	1,71
13:22:00	83	13,80	1,71
13:23:00	83	13,80	1,71
13:24:00	83	13,80	1,71
13:25:00	83	13,80	1,71
13:26:00	83	13,80	1,71
13:27:00	83	13,80	1,71
13:28:00	82	13,80	1,71
13:29:00	83	13,80	1,71
13:30:00	83	13,80	1,71
13:31:00	83	13,80	1,71
13:32:00	83	13,80	1,71
13:33:00	83	13,80	1,71
13:34:00	83	13,80	1,71
13:35:00	82	13,80	1,71
13:36:00	83	13,80	1,71
13:37:00	83	13,80	1,71
13:38:00	83	13,80	1,71
13:39:00	83	13,78	1,73
13:40:00	83	13,78	1,73
13:41:00	82	13,78	1,73
13:42:00	83	13,77	1,74
13:43:00	83	13,78	1,73
13:44:00	83	13,77	1,74
13:45:00	83	13,77	1,74
13:46:00	83	13,77	1,74
13:47:00	83	13,77	1,74
13:48:00	83	13,77	1,74
13:49:00	83	13,77	1,74
13:50:00	82	13,77	1,74
13:51:00	83	13,77	1,74
13:52:00	83	13,77	1,74
13:53:00	83	13,77	1,74
13:54:00	83	13,77	1,74
13:55:00	83	13,77	1,74
13:56:00	83	13,77	1,74
13:57:00	83	13,77	1,74
13:58:00	83	13,77	1,74
13:59:00	83	13,77	1,74
14:00:00	83	13,77	1,74
14:01:00	83	13,76	1,75
14:02:00	82	13,75	1,76
14:03:00	82	13,75	1,76
14:04:00	82	13,75	1,76
14:05:00	83	13,75	1,76
14:06:00	83	13,75	1,76
14:07:00	83	13,75	1,76
14:08:00	83	13,75	1,76
14:09:00	83	13,75	1,76
14:10:00	83	13,75	1,76
14:11:00	82	13,75	1,76
14:12:00	83	13,75	1,76
14:13:00	83	13,75	1,76
14:14:00	83	13,75	1,76
14:15:00	83	13,75	1,76
14:16:00	83	13,75	1,76
14:17:00	83	13,75	1,76
14:18:00	83	13,75	1,76
14:19:00	83	13,75	1,76
14:20:00	83	13,75	1,76
14:21:00	83	13,75	1,76
14:22:00	83	13,75	1,76
14:23:00	83	13,75	1,76
14:24:00	83	13,75	1,76
14:25:00	82	13,75	1,76
14:26:00	83	13,75	1,76
14:27:00	83	13,75	1,76
14:28:00	82	13,75	1,76
14:29:00	83	13,73	1,78
14:30:00	83	13,73	1,78
14:31:00	83	13,73	1,78
14:32:00	83	13,72	1,79
14:33:00	83	13,72	1,79
14:34:00	83	13,72	1,79
14:35:00	83	13,72	1,79
14:36:00	83	13,72	1,79
14:37:00	83	13,72	1,79
14:38:00	83	13,72	1,79
14:39:00	83	13,72	1,79
14:40:00	83	13,72	1,79
14:41:00	83	13,72	1,79
14:42:00	82	13,72	1,79
14:43:00	83	13,72	1,79
14:44:00	83	13,71	1,79
14:45:00	83	13,71	1,79
14:46:00	83	13,71	1,79
14:47:00	83	13,71	1,79
14:48:00	83	13,71	1,80
14:49:00	83	13,71	1,79
14:50:00	83	13,71	1,79
14:51:00	82	13,71	1,80
14:52:00	83	13,71	1,80
14:53:00	83	13,71	1,80
14:54:00	82	13,71	1,80
14:55:00	83	13,71	1,80
14:56:00	83	13,71	1,80
14:57:00	83	13,71	1,80
14:58:00	83	13,71	1,80
14:59:00	83	13,71	1,80
15:00:00	83	13,71	1,80
15:01:00	83	13,71	1,80
15:02:00	83	13,71	1,80
15:03:00	83	13,71	1,80
15:04:00	83	13,71	1,80
15:05:00	82	13,71	1,80
15:06:00	83	13,69	1,82
15:07:00	83	13,69	1,82
15:08:00	83	13,69	1,82
15:09:00	83	13,69	1,82
15:10:00	82	13,69	1,82
15:11:00	83	13,69	1,82
15:12:00	82	13,69	1,82
15:13:00	83	13,69	1,82
15:14:00	83	13,69	1,82
15:15:00	83	13,69	1,82
15:16:00	83	13,69	1,82
15:17:00	83	13,69	1,82
15:18:00	83	13,69	1,82
15:19:00	83	13,69	1,82
15:20:00	83	13,69	1,82
15:21:00	83	13,69	1,82
15:22:00	83	13,69	1,82
15:23:00	82	13,69	1,82
15:24:00	82	13,69	1,82
15:25:00	83	13,68	1,83
15:26:00	83	13,68	1,83
15:27:00	82	13,68	1,83
15:28:00	83	13,68	1,83
15:29:00	83	13,68	1,83
15:30:00	83	13,68	1,83
15:31:00	83	13,68	1,83
15:32:00	83	13,67	1,84
15:33:00	83	13,67	1,84
15:34:00	83	13,67	1,84
15:35:00	83	13,67	1,84
15:36:00	82	13,67	1,84
15:37:00	83	13,67	1,84
15:38:00	83	13,66	1,85
15:39:00	82	13,66	1,85
15:40:00	83	13,66	1,85
15:41:00	83	13,66	1,85
15:42:00	83	13,66	1,85
15:43:00	83	13,66	1,85
15:44:00	82	13,66	1,85
15:45:00	83	13,66	1,85
15:46:00	83	13,66	1,85
15:47:00	83	13,66	1,85
15:48:00	83	13,66	1,85
15:49:00	83	13,66	1,85
15:50:00	83	13,66	1,85
15:51:00	83	13,66	1,85
15:52:00	83	13,66	1,85
15:53:00	83	13,66	1,85
15:54:00	83	13,66	1,85
15:55:00	83	13,66	1,85
15:56:00	83	13,66	1,85
15:57:00	83	13,66	1,85
15:58:00	82	13,65	1,86
15:59:00	83	13,65	1,86
16:00:00	83	13,66	1,85
16:01:00	83	13,65	1,86
16:02:00	83	13,65	1,86
16:03:00	83	13,65	1,86
16:04:00	83	13,65	1,86
16:05:00	83	13,65	1,86
16:06:00	83	13,65	1,86
16:07:00	83	13,65	1,86
16:08:00	83	13,66	1,85
16:09:00	83	13,63	1,88
16:10:00	83	13,63	1,88
16:11:00	83	13,63	1,88
16:12:00	83	13,63	1,88
16:13:00	83	13,63	1,88
16:14:00	83	13,63	1,88
16:15:00	83	13,63	1,88
16:16:00	83	13,63	1,88
16:17:00	82	13,63	1,88
16:18:00	83	13,63	1,88
16:19:00	83	13,63	1,88
16:20:00	82	13,63	1,88
16:21:00	83	13,63	1,88
16:22:00	82	13,63	1,88
16:23:00	83	13,63	1,88
16:24:00	83	13,63	1,88
16:25:00	83	13,63	1,88
16:26:00	83	13,63	1,88
16:27:00	83	13,63	1,88
16:28:00	83	13,62	1,89
16:29:00	83	13,62	1,89
16:30:00	82	13,62	1,89
16:31:00	83	13,62	1,89
16:32:00	83	13,62	1,89
16:33:00	83	13,61	1,90
16:34:00	83	13,61	1,90
16:35:00	83	13,61	1,90
16:36:00	83	13,61	1,90
16:37:00	83	13,61	1,90
16:38:00	83	13,61	1,90
16:39:00	82	13,61	1,90
16:40:00	83	13,61	1,90
16:41:00	83	13,61	1,90
16:42:00	82	13,61	1,90
16:43:00	83	13,61	1,90
16:44:00	82	13,61	1,90
16:45:00	83	13,61	1,90
16:46:00	83	13,61	1,90
16:47:00	83	13,61	1,90
16:48:00	82	13,61	1,90
16:49:00	83	13,61	1,90
16:50:00	83	13,61	1,90
16:51:00	83	13,61	1,90
16:52:00	83	13,61	1,90
16:53:00	83	13,61	1,90
16:54:00	83	13,61	1,90
16:55:00	83	13,61	1,90
16:56:00	83	13,60	1,91
16:57:00	83	13,59	1,92
16:58:00	83	13,59	1,92
16:59:00	83	13,59	1,92
17:00:00	83	13,59	1,92
17:01:00	83	13,59	1,92
17:02:00	83	13,59	1,92
17:03:00	83	13,59	1,92
17:04:00	83	13,59	1,92
17:05:00	83	13,59	1,92
17:06:00	82	13,59	1,92
17:07:00	83	13,59	1,92
17:08:00	83	13,59	1,92
17:09:00	83	13,59	1,92
17:10:00	83	13,59	1,92
17:11:00	83	13,58	1,93
17:12:00	83	13,58	1,93
17:13:00	83	13,58	1,93
17:14:00	82	13,58	1,93
17:15:00	83	13,58	1,93
17:16:00	83	13,58	1,93
17:17:00	83	13,58	1,93
17:18:00	83	13,58	1,93
17:19:00	82	13,58	1,93
17:20:00	83	13,58	1,93
17:21:00	83	13,58	1,93
17:22:00	83	13,58	1,93
17:23:00	83	13,57	1,94
17:24:00	83	13,58	1,93
17:25:00	83	13,58	1,93
17:26:00	83	13,57	1,94
17:27:00	82	13,58	1,93
17:28:00	83	13,57	1,94
17:29:00	83	13,57	1,94
17:30:00	82	13,57	1,94
17:31:00	83	13,57	1,94
17:32:00	83	13,57	1,94
17:33:00	83	13,57	1,94
17:34:00	83	13,57	1,94
17:35:00	83	13,57	1,94
17:36:00	83	13,57	1,94
17:37:00	83	13,57	1,94
17:38:00	83	13,56	1,96
17:39:00	83	13,56	1,95
17:40:00	82	13,56	1,95
17:41:00	82	13,56	1,95
17:42:00	83	13,56	1,95
17:43:00	83	13,56	1,95
17:44:00	83	13,56	1,95
17:45:00	83	13,56	1,96
17:46:00	83	13,56	1,96
17:47:00	83	13,56	1,96
17:48:00	83	13,56	1,96
17:49:00	83	13,56	1,96
17:50:00	83	13,56	1,96
17:51:00	83	13,55	1,96
17:52:00	83	13,55	1,96
17:53:00	83	13,55	1,96
17:54:00	83	13,55	1,96
17:55:00	83	13,55	1,96
17:56:00	83	13,55	1,96
17:57:00	83	13,55	1,96
17:58:00	82	13,55	1,96
17:59:00	83	13,54	1,97
18:00:00	83	13,55	1,96
18:01:00	83	13,55	1,96
18:02:00	83	13,55	1,96
18:03:00	82	13,54	1,97
18:04:00	82	13,54	1,97
18:05:00	83	13,54	1,97
18:06:00	83	13,54	1,97
18:07:00	83	13,54	1,97
18:08:00	83	13,54	1,97
18:09:00	83	13,54	1,97
18:10:00	83	13,54	1,97
18:11:00	83	13,54	1,97
18:12:00	82	13,55	1,96
18:13:00	83	13,54	1,97
18:14:00	83	13,54	1,97
18:15:00	83	13,54	1,97
18:16:00	83	13,54	1,97
18:17:00	83	13,54	1,98
18:18:00	83	13,53	1,99
18:19:00	83	13,54	1,98
18:20:00	82	13,54	1,98
18:21:00	83	13,53	1,99
18:22:00	82	13,53	1,99
18:23:00	83	13,53	1,99
18:24:00	83	13,53	1,99
18:25:00	82	13,53	1,99
18:26:00	83	13,53	1,99
18:27:00	83	13,53	1,99
18:28:00	83	13,53	1,99
18:29:00	83	13,52	1,99
18:30:00	83	13,52	1,99
18:31:00	83	13,52	1,99
18:32:00	83	13,52	1,99
18:33:00	82	13,52	1,99
18:34:00	83	13,52	1,99
18:35:00	83	13,52	1,99
18:36:00	83	13,52	1,99
18:37:00	83	13,52	1,99
18:38:00	83	13,52	1,99
18:39:00	82	13,52	1,99
18:40:00	83	13,52	1,99
18:41:00	83	13,52	1,99
18:42:00	83	13,51	2,00
18:43:00	83	13,52	1,99
18:44:00	83	13,52	1,99
18:45:00	83	13,51	2,00
18:46:00	82	13,51	2,00
18:47:00	83	13,51	2,00
18:48:00	83	13,51	2,00
18:49:00	83	13,51	2,00
18:50:00	82	13,50	2,01
18:51:00	83	13,50	2,01
18:52:00	82	13,50	2,01
18:53:00	83	13,50	2,01
18:54:00	83	13,50	2,01
18:55:00	83	13,50	2,01
18:56:00	83	13,50	2,01
18:57:00	83	13,50	2,01
18:58:00	83	13,50	2,01
18:59:00	83	13,50	2,01
19:00:00	83	13,50	2,01
19:01:00	83	13,50	2,01
19:02:00	83	13,50	2,01
19:03:00	83	13,50	2,02
19:04:00	82	13,50	2,02
19:05:00	83	13,50	2,01
19:06:00	83	13,50	2,01
19:07:00	83	13,50	2,01
19:08:00	83	13,50	2,02
19:09:00	83	13,50	2,02
19:10:00	83	13,50	2,02
19:11:00	83	13,50	2,02
19:12:00	83	13,50	2,02
19:13:00	83	13,50	2,02
19:14:00	83	13,50	2,02
19:15:00	83	13,50	2,02
19:16:00	83	13,50	2,02
19:17:00	82	13,50	2,01
19:18:00	83	13,49	2,03
19:19:00	82	13,49	2,03
19:20:00	83	13,49	2,03
19:21:00	83	13,49	2,03
19:22:00	83	13,49	2,03
19:23:00	83	13,49	2,03
19:24:00	83	13,48	2,04
19:25:00	83	13,48	2,04
19:26:00	83	13,48	2,04
19:27:00	83	13,48	2,04
19:28:00	83	13,48	2,04
19:29:00	83	13,48	2,04
19:30:00	83	13,48	2,04
19:31:00	83	13,48	2,04
19:32:00	83	13,48	2,04
19:33:00	83	13,48	2,04
19:34:00	83	13,48	2,04
19:35:00	83	13,48	2,04
19:36:00	83	13,48	2,04
19:37:00	83	13,48	2,04
19:38:00	83	13,48	2,04
19:39:00	83	13,48	2,04
19:40:00	82	13,48	2,04
19:41:00	83	13,48	2,04
19:42:00	83	13,48	2,04
19:43:00	83	13,47	2,04
19:44:00	83	13,47	2,04
19:45:00	83	13,47	2,04
19:46:00	83	13,47	2,04
19:47:00	83	13,47	2,04
19:48:00	83	13,47	2,04
19:49:00	83	13,47	2,04
19:50:00	83	13,48	2,04
19:51:00	83	13,47	2,05
19:52:00	83	13,47	2,05
19:53:00	83	13,47	2,05
19:54:00	82	13,47	2,05
19:55:00	83	13,47	2,05
19:56:00	83	13,47	2,05
19:57:00	83	13,47	2,05
19:58:00	83	13,47	2,05
19:59:00	83	13,47	2,05
20:00:00	83	13,46	2,06
20:01:00	83	13,47	2,05
20:02:00	83	13,47	2,05
20:03:00	83	13,46	2,06
20:04:00	83	13,46	2,06
20:05:00	83	13,46	2,06
20:06:00	83	13,46	2,06
20:07:00	83	13,46	2,06
20:08:00	83	13,46	2,06
20:09:00	83	13,46	2,06
20:10:00	83	13,46	2,06
20:11:00	83	13,46	2,06
20:12:00	83	13,46	2,06
20:13:00	83	13,46	2,06
20:14:00	83	13,46	2,06
20:15:00	83	13,46	2,06
20:16:00	83	13,45	2,07
20:17:00	83	13,46	2,06
20:18:00	83	13,46	2,06
20:19:00	83	13,45	2,07
20:20:00	83	13,45	2,07
20:21:00	83	13,45	2,07
20:22:00	83	13,45	2,07
20:23:00	83	13,45	2,07
20:24:00	83	13,45	2,08
20:25:00	83	13,45	2,08
20:26:00	83	13,45	2,08
20:27:00	83	13,45	2,08
20:28:00	83	13,45	2,08
20:29:00	83	13,45	2,08
20:30:00	83	13,45	2,08
20:31:00	83	13,45	2,08
20:32:00	83	13,45	2,08
20:33:00	83	13,45	2,08
20:34:00	83	13,45	2,08
20:35:00	82	13,45	2,08
20:36:00	83	13,45	2,08
20:37:00	83	13,45	2,08
20:38:00	83	13,45	2,08
20:39:00	83	13,45	2,08
20:40:00	83	13,45	2,08
20:41:00	83	13,45	2,08
20:42:00	82	13,44	2,08
20:43:00	83	13,44	2,08
20:44:00	83	13,44	2,08
20:45:00	83	13,45	2,08
20:46:00	83	13,45	2,08
20:47:00	82	13,45	2,08
20:48:00	82	13,45	2,08
20:49:00	83	13,43	2,09
20:50:00	82	13,43	2,09
20:51:00	83	13,44	2,08
20:52:00	83	13,43	2,09
20:53:00	83	13,43	2,09
20:54:00	82	13,43	2,09
20:55:00	83	13,43	2,09
20:56:00	83	13,43	2,09
20:57:00	83	13,43	2,09
20:58:00	83	13,43	2,09
20:59:00	83	13,43	2,09
21:00:00	83	13,43	2,09
21:01:00	83	13,43	2,09
21:02:00	83	13,43	2,09
21:03:00	83	13,43	2,09
21:04:00	83	13,43	2,09
21:05:00	83	13,43	2,09
21:06:00	83	13,43	2,09
21:07:00	83	13,43	2,09
21:08:00	82	13,43	2,09
21:09:00	83	13,42	2,10
21:10:00	83	13,43	2,09
21:11:00	83	13,43	2,09
21:12:00	83	13,43	2,09
21:13:00	83	13,41	2,11
21:14:00	83	13,41	2,11
21:15:00	83	13,41	2,11
21:16:00	83	13,41	2,11
21:17:00	83	13,41	2,11
21:18:00	83	13,41	2,11
21:19:00	83	13,41	2,11
21:20:00	83	13,41	2,11
21:21:00	83	13,41	2,11
21:22:00	82	13,41	2,11
21:23:00	82	13,41	2,11
21:24:00	83	13,41	2,12
21:25:00	83	13,41	2,12
21:26:00	82	13,41	2,12
21:27:00	83	13,41	2,12
21:28:00	83	13,41	2,12
21:29:00	83	13,41	2,12
21:30:00	83	13,41	2,11
21:31:00	83	13,41	2,12
21:32:00	83	13,41	2,12
21:33:00	83	13,41	2,12
21:34:00	83	13,41	2,12
21:35:00	83	13,41	2,12
21:36:00	83	13,41	2,12
21:37:00	82	13,41	2,11
21:38:00	83	13,41	2,12
21:39:00	83	13,41	2,11
21:40:00	82	13,41	2,12
21:41:00	83	13,41	2,11
21:42:00	83	13,40	2,13
21:43:00	82	13,40	2,13
21:44:00	83	13,40	2,13
21:45:00	82	13,40	2,13
21:46:00	83	13,40	2,13
21:47:00	82	13,40	2,13
21:48:00	83	13,40	2,13
21:49:00	83	13,39	2,14
21:50:00	83	13,39	2,14
21:51:00	83	13,40	2,13
21:52:00	83	13,40	2,13
21:53:00	83	13,39	2,14
21:54:00	83	13,39	2,14
21:55:00	83	13,39	2,14
21:56:00	83	13,39	2,14
21:57:00	83	13,39	2,14
21:58:00	83	13,39	2,14
21:59:00	83	13,39	2,14
22:00:00	83	13,39	2,14
22:01:00	83	13,39	2,14
22:02:00	83	13,39	2,14
22:03:00	83	13,39	2,14
22:04:00	83	13,39	2,14
22:05:00	82	13,39	2,14
22:06:00	83	13,39	2,14
22:07:00	83	13,39	2,14
22:08:00	83	13,39	2,14
22:09:00	83	13,39	2,14
22:10:00	83	13,39	2,14
22:11:00	83	13,39	2,14
22:12:00	83	13,39	2,14
22:13:00	83	13,39	2,14
22:14:00	82	13,39	2,14
22:15:00	83	13,39	2,14
22:16:00	83	13,39	2,14
22:17:00	83	13,39	2,14
22:18:00	82	13,39	2,14
22:19:00	83	13,39	2,14
22:20:00	82	13,39	2,14
22:21:00	83	13,39	2,14
22:22:00	83	13,39	2,14
22:23:00	83	13,39	2,14
22:24:00	83	13,39	2,14
22:25:00	82	13,38	2,15
22:26:00	83	13,38	2,15
22:27:00	82	13,38	2,15
22:28:00	83	13,38	2,15
22:29:00	83	13,38	2,15
22:30:00	83	13,38	2,15
22:31:00	83	13,38	2,15
22:32:00	83	13,37	2,16
22:33:00	83	13,37	2,16
22:34:00	83	13,37	2,16
22:35:00	83	13,37	2,16
22:36:00	83	13,37	2,16
22:37:00	83	13,38	2,15
22:38:00	83	13,37	2,16
22:39:00	83	13,37	2,16
22:40:00	83	13,37	2,16
22:41:00	83	13,38	2,15
22:42:00	83	13,37	2,16
22:43:00	83	13,37	2,16
22:44:00	83	13,38	2,15
22:45:00	83	13,38	2,15
22:46:00	83	13,38	2,15
22:47:00	83	13,38	2,15
22:48:00	83	13,38	2,15
22:49:00	83	13,38	2,15
22:50:00	82	13,38	2,15
22:51:00	83	13,38	2,15
22:52:00	83	13,37	2,16
22:53:00	82	13,37	2,16
22:54:00	83	13,37	2,16
22:55:00	83	13,38	2,15
22:56:00	83	13,38	2,15
22:57:00	83	13,38	2,15
22:58:00	83	13,36	2,17
22:59:00	83	13,36	2,17
23:00:00	83	13,36	2,18
23:01:00	83	13,36	2,17
23:02:00	83	13,36	2,17
23:03:00	83	13,36	2,18
23:04:00	83	13,36	2,18
23:05:00	83	13,36	2,18
23:06:00	82	13,36	2,18
23:07:00	83	13,36	2,18
23:08:00	83	13,36	2,18
23:09:00	83	13,36	2,18
23:10:00	83	13,36	2,18
23:11:00	82	13,36	2,18
23:12:00	83	13,36	2,18
23:13:00	83	13,36	2,18
23:14:00	83	13,36	2,18
23:15:00	83	13,36	2,18
23:16:00	83	13,36	2,18
23:17:00	83	13,36	2,18
23:18:00	83	13,36	2,18
23:19:00	83	13,36	2,18
23:20:00	83	13,36	2,18
23:21:00	82	13,35	2,19
23:22:00	83	13,35	2,19
23:23:00	83	13,35	2,19
23:24:00	83	13,35	2,19
23:25:00	83	13,35	2,19
23:26:00	83	13,35	2,19
23:27:00	83	13,35	2,19
23:28:00	83	13,35	2,19
23:29:00	83	13,35	2,19
23:30:00	82	13,35	2,19
23:31:00	83	13,35	2,19
23:32:00	83	13,35	2,19
23:33:00	83	13,35	2,19
23:34:00	83	13,35	2,19
23:35:00	83	13,35	2,19
23:36:00	83	13,35	2,19
23:37:00	82	13,35	2,19
23:38:00	83	13,35	2,19
23:39:00	83	13,34	2,20
23:40:00	83	13,34	2,20
23:41:00	83	13,34	2,20
23:42:00	82	13,34	2,20
23:43:00	83	13,34	2,20
23:44:00	83	13,34	2,20
23:45:00	83	13,34	2,20
23:46:00	83	13,34	2,20
23:47:00	83	13,34	2,20
23:48:00	83	13,34	2,20
23:49:00	83	13,34	2,20
23:50:00	83	13,34	2,20
23:51:00	83	13,34	2,20
23:52:00	83	13,34	2,20
23:53:00	82	13,34	2,20
23:54:00	82	13,34	2,20
23:55:00	83	13,34	2,20
23:56:00	83	13,33	2,20
23:57:00	83	13,34	2,20
23:58:00	83	13,33	2,20
23:59:00	82	13,33	2,20
24:00:00	83	13,33	2,20
24:01:00	82	13,33	2,20
24:02:00	83	13,33	2,20
24:03:00	82	13,34	2,20
24:04:00	83	13,33	2,20
24:05:00	83	13,33	2,20
24:06:00	82	13,33	2,20
24:07:00	83	13,33	2,20
24:08:00	83	13,33	2,20
24:09:00	83	13,33	2,20
24:10:00	83	13,33	2,20
24:11:00	82	13,32	2,21
24:12:00	83	13,32	2,21
24:13:00	83	13,32	2,21
24:14:00	83	13,32	2,21
24:15:00	83	13,32	2,21
24:16:00	82	13,32	2,21
24:17:00	83	13,32	2,21
24:18:00	83	13,32	2,21
24:19:00	83	13,32	2,21
24:20:00	83	13,32	2,21
24:21:00	83	13,32	2,21
24:22:00	82	13,32	2,21
24:23:00	83	13,32	2,21
24:24:00	83	13,32	2,21
24:25:00	83	13,32	2,21
24:26:00	83	13,32	2,21
24:27:00	82	13,32	2,21
24:28:00	83	13,32	2,21
24:29:00	83	13,32	2,21
24:30:00	83	13,32	2,21
24:31:00	82	13,32	2,21
24:32:00	83	13,32	2,21
24:33:00	83	13,32	2,21
24:34:00	83	13,32	2,22
24:35:00	82	13,32	2,22
24:36:00	83	13,32	2,22
24:37:00	83	13,32	2,22
24:38:00	83	13,32	2,22
24:39:00	83	13,32	2,22
24:40:00	83	13,32	2,22
24:41:00	83	13,32	2,22
24:42:00	82	13,32	2,22
24:43:00	82	13,32	2,22
24:44:00	83	13,32	2,22
24:45:00	83	13,32	2,22
24:46:00	83	13,32	2,22
24:47:00	83	13,32	2,22
24:48:00	83	13,32	2,22
24:49:00	83	13,32	2,22
24:50:00	83	13,31	2,23
24:51:00	82	13,31	2,23
24:52:00	83	13,32	2,22
24:53:00	83	13,31	2,23
24:54:00	83	13,31	2,23
24:55:00	83	13,31	2,23
24:56:00	83	13,31	2,23
24:57:00	83	13,31	2,23
24:58:00	83	13,31	2,23
24:59:00	83	13,31	2,23
25:00:00	82	13,31	2,23
25:01:00	83	13,31	2,23
25:02:00	83	13,31	2,23
25:03:00	83	13,31	2,23
25:04:00	82	13,30	2,24
25:05:00	83	13,30	2,24
25:06:00	83	13,30	2,24
25:07:00	82	13,30	2,24
25:08:00	83	13,30	2,24
25:09:00	83	13,30	2,24
25:10:00	82	13,30	2,24
25:11:00	83	13,30	2,24
25:12:00	83	13,30	2,24
25:13:00	83	13,30	2,24
25:14:00	83	13,30	2,24
25:15:00	83	13,30	2,24
25:16:00	83	13,30	2,24
25:17:00	83	13,30	2,24
25:18:00	83	13,30	2,24
25:19:00	82	13,30	2,24
25:20:00	83	13,30	2,24
25:21:00	83	13,30	2,24
25:22:00	83	13,30	2,24
25:23:00	83	13,30	2,24
25:24:00	83	13,30	2,24
25:25:00	83	13,30	2,24
25:26:00	82	13,30	2,24
25:27:00	83	13,30	2,24
25:28:00	83	13,30	2,24
25:29:00	83	13,30	2,24
25:30:00	82	13,30	2,24
25:31:00	83	13,31	2,23
25:32:00	83	13,30	2,25
25:33:00	83	13,30	2,25
25:34:00	83	13,30	2,25
25:35:00	83	13,30	2,25
25:36:00	82	13,30	2,25
25:37:00	83	13,30	2,25
25:38:00	83	13,30	2,25
25:39:00	83	13,30	2,25
25:40:00	83	13,30	2,25
25:41:00	83	13,30	2,25
25:42:00	83	13,30	2,25
25:43:00	83	13,30	2,25
25:44:00	83	13,29	2,26
25:45:00	83	13,29	2,26
25:46:00	83	13,29	2,26
25:47:00	83	13,29	2,26
25:48:00	83	13,29	2,26
25:49:00	83	13,29	2,26
25:50:00	83	13,29	2,26
25:51:00	83	13,29	2,26
25:52:00	83	13,29	2,26
25:53:00	82	13,29	2,26
25:54:00	83	13,29	2,26
25:55:00	83	13,29	2,26
25:56:00	82	13,29	2,26
25:57:00	83	13,29	2,26
25:58:00	83	13,29	2,26
25:59:00	83	13,29	2,26
26:00:00	83	13,29	2,26
26:01:00	82	13,29	2,26
26:02:00	83	13,29	2,26
26:03:00	83	13,29	2,26
26:04:00	83	13,29	2,26
26:05:00	83	13,28	2,27
26:06:00	83	13,28	2,27
26:07:00	83	13,28	2,27
26:08:00	82	13,28	2,27
26:09:00	83	13,28	2,27
26:10:00	83	13,28	2,27
26:11:00	83	13,28	2,27
26:12:00	83	13,28	2,27
26:13:00	82	13,28	2,27
26:14:00	83	13,28	2,27
26:15:00	83	13,27	2,27
26:16:00	83	13,27	2,27
26:17:00	82	13,28	2,27
26:18:00	83	13,27	2,27
26:19:00	83	13,28	2,27
26:20:00	82	13,27	2,27
26:21:00	82	13,27	2,27
26:22:00	82	13,27	2,27
26:23:00	82	13,27	2,27
26:24:00	83	13,27	2,27
26:25:00	83	13,27	2,27
26:26:00	83	13,27	2,27
26:27:00	83	13,27	2,27
26:28:00	83	13,27	2,27
26:29:00	83	13,28	2,27
26:30:00	83	13,28	2,27
26:31:00	82	13,28	2,27
26:32:00	83	13,28	2,27
26:33:00	83	13,27	2,27
26:34:00	83	13,27	2,27
26:35:00	82	13,28	2,27
26:36:00	83	13,28	2,27
26:37:00	83	13,27	2,27
26:38:00	83	13,27	2,27
26:39:00	82	13,28	2,27
26:40:00	83	13,27	2,27
26:41:00	83	13,28	2,27
26:42:00	83	13,28	2,27
26:43:00	83	13,28	2,27
26:44:00	83	13,27	2,28
26:45:00	83	13,27	2,28
26:46:00	83	13,27	2,28
26:47:00	82	13,27	2,28
26:48:00	83	13,27	2,28
26:49:00	83	13,27	2,28
26:50:00	83	13,27	2,28
26:51:00	83	13,27	2,28
26:52:00	83	13,27	2,28
26:53:00	83	13,27	2,28
26:54:00	82	13,27	2,28
26:55:00	83	13,27	2,28
26:56:00	83	13,27	2,28
26:57:00	83	13,27	2,28
26:58:00	83	13,27	2,28
26:59:00	83	13,27	2,28
27:00:00	83	13,27	2,28
27:01:00	83	13,27	2,28
27:02:00	83	13,27	2,28
27:03:00	82	13,27	2,28
27:04:00	83	13,27	2,28
27:05:00	83	13,27	2,28
27:06:00	83	13,26	2,29
27:07:00	83	13,26	2,29
27:08:00	83	13,27	2,28
27:09:00	82	13,27	2,28
27:10:00	83	13,27	2,28
27:11:00	82	13,26	2,29
27:12:00	83	13,26	2,29
27:13:00	83	13,25	2,30
27:14:00	83	13,25	2,30
27:15:00	83	13,25	2,30
27:16:00	83	13,25	2,30
27:17:00	82	13,25	2,30
27:18:00	83	13,25	2,30
27:19:00	83	13,25	2,30
27:20:00	83	13,25	2,30
27:21:00	83	13,25	2,30
27:22:00	83	13,25	2,30
27:23:00	83	13,25	2,30
27:24:00	83	13,26	2,29
27:25:00	83	13,26	2,29
27:26:00	82	13,26	2,29
27:27:00	83	13,26	2,29
27:28:00	82	13,26	2,29
27:29:00	83	13,26	2,29
27:30:00	83	13,26	2,29
27:31:00	83	13,26	2,29
27:32:00	82	13,26	2,29
27:33:00	83	13,26	2,29
27:34:00	83	13,26	2,29
27:35:00	83	13,26	2,29
27:36:00	83	13,26	2,29
27:37:00	83	13,26	2,29
27:38:00	83	13,27	2,28
27:39:00	83	13,25	2,30
27:40:00	82	13,25	2,30
27:41:00	82	13,25	2,30
27:42:00	82	13,25	2,30
27:43:00	83	13,25	2,30
27:44:00	83	13,25	2,30
27:45:00	83	13,25	2,30
27:46:00	83	13,25	2,30
27:47:00	83	13,25	2,30
27:48:00	83	13,24	2,31
27:49:00	83	13,24	2,31
27:50:00	83	13,24	2,31
27:51:00	82	13,24	2,31
27:52:00	83	13,24	2,31
27:53:00	83	13,24	2,31
27:54:00	83	13,24	2,31
27:55:00	83	13,24	2,31
27:56:00	83	13,24	2,31
27:57:00	83	13,24	2,31
27:58:00	83	13,24	2,31
27:59:00	83	13,24	2,31
28:00:00	83	13,23	2,32
28:01:00	83	13,24	2,31
28:02:00	83	13,24	2,31
28:03:00	83	13,24	2,31
28:04:00	82	13,24	2,31
28:05:00	83	13,24	2,31
28:06:00	83	13,24	2,31
28:07:00	83	13,24	2,31
28:08:00	83	13,24	2,31
28:09:00	83	13,24	2,31
28:10:00	83	13,24	2,31
28:11:00	83	13,24	2,31
28:12:00	83	13,24	2,31
28:13:00	83	13,24	2,31
28:14:00	82	13,24	2,31
28:15:00	83	13,24	2,31
28:16:00	83	13,24	2,31
28:17:00	83	13,24	2,31
28:18:00	82	13,24	2,31
28:19:00	83	13,24	2,31
28:20:00	83	13,24	2,31
28:21:00	83	13,24	2,31
28:22:00	83	13,24	2,31
28:23:00	83	13,24	2,31
28:24:00	83	13,24	2,31
28:25:00	83	13,23	2,32
28:26:00	83	13,23	2,32
