Repository: ProgWizer/parser

File: project-root/data/Data Acquisition/Data Acquisition/2004 year (80)/UCA R Research G1500+8%MS-AS+3%CaCl2+0.2%Rhodopol (26C).txt
--Test Summary--
Full Path and File Name	
Instrument Name	4262R
Instrument Type	Model 4262 Twin Cell UCA
Instrument Serial Number	111R
Test Start Date	12.11.2004
Test Start Time	4:50:16
Test Stop Date	13.11.2004
Test Stop Time	3:44:25
Test Length	22:54:09
Final Sample Time Offset	22:54:00
Controller Schedule Name	
Sampling Period	60 seconds
Comments	T: 26 (50 min), 31(min)
Information	WellID	
Information	Customer	
Information	CementClass	G
Information	CementMfr	Duckerhoff
Information	Additives	8%MS-AS+3%CaCl2+0.2%Rhodopol
Information	Density	1500
Information	BHCT	26
Information	BHST	31
Information	FluidLoss	
Information	JobType	Research
Calculated Value	CS_50	6:32:00
Calculated Value	CS_500	N/A
Calculated Value	CS_Time8h	0,66 MPa
Calculated Value	CS_Time16h	2,08 MPa
Calculated Value	CS_Time24h	N/A
Calculated Value	CS_Time48h	N/A
Calculated Value	CS_Time72h	N/A
Calculated Curve	Compressive Strength	Compressive strength type A (less than 14 lb/gal)
Initial Temperature (°C)	24 °C
Final Temperature (°C)	30 °C
Initial Transit Time (microsec/in)	15,96 microsec/in
Final Transit Time (microsec/in)	12,57 microsec/in
Initial Compressive Strength (MPa)	0,00 MPa
Final Compressive Strength (MPa)	2,94 MPa
--Data--
Time (HH:MM:SS)	Temperature (°C)	Transit Time (microsec/in)	Compressive Strength (MPa)
0:00:00	24	15,96	0,00
0:01:00	24	15,96	0,00
0:02:00	24	15,97	0,00
0:03:00	24	15,97	0,00
0:04:00	24	15,94	0,01
0:05:00	24	15,95	0,00
0:06:00	25	15,95	0,00
0:07:00	24	15,96	0,00
0:08:00	25	15,96	0,00
0:09:00	25	15,96	0,00
0:10:00	24	15,96	0,00
0:11:00	24	15,96	0,00
0:12:00	24	15,97	0,00
0:13:00	24	15,97	0,00
0:14:00	25	15,98	0,00
0:15:00	25	15,98	0,00
0:16:00	24	15,98	0,00
0:17:00	24	15,99	0,00
0:18:00	24	15,99	0,00
0:19:00	24	15,99	0,00
0:20:00	24	16,00	0,00
0:21:00	24	16,00	0,00
0:22:00	25	16,00	0,00
0:23:00	24	16,00	0,00
0:24:00	24	16,00	0,00
0:25:00	24	16,00	0,00
0:26:00	24	16,00	0,00
0:27:00	24	16,01	0,00
0:28:00	24	16,01	0,00
0:29:00	24	16,01	0,00
0:30:00	24	16,01	0,00
0:31:00	24	16,01	0,00
0:32:00	24	16,01	0,00
0:33:00	24	16,01	0,00
0:34:00	24	16,02	0,00
0:35:00	24	16,02	0,00
0:36:00	24	16,02	0,00
0:37:00	24	16,02	0,00
0:38:00	24	16,02	0,00
0:39:00	24	16,02	0,00
0:40:00	24	16,02	0,00
0:41:00	24	16,02	0,00
0:42:00	24	16,02	0,00
0:43:00	24	16,02	0,00
0:44:00	24	16,02	0,00
0:45:00	24	16,02	0,00
0:46:00	24	16,02	0,00
0:47:00	24	16,02	0,00
0:48:00	24	16,02	0,00
0:49:00	24	16,02	0,00
0:50:00	24	16,02	0,00
0:51:00	24	16,02	0,00
0:52:00	24	16,02	0,00
0:53:00	24	16,02	0,00
0:54:00	24	16,03	0,00
0:55:00	24	16,02	0,00
0:56:00	24	16,02	0,00
0:57:00	24	16,02	0,00
0:58:00	24	16,03	0,00
0:59:00	24	16,03	0,00
1:00:00	24	16,03	0,00
1:01:00	24	16,03	0,00
1:02:00	24	16,03	0,00
1:03:00	24	16,03	0,00
1:04:00	24	16,03	0,00
1:05:00	25	16,03	0,00
1:06:00	25	16,03	0,00
1:07:00	24	16,03	0,00
1:08:00	24	16,03	0,00
1:09:00	25	16,03	0,00
1:10:00	25	16,03	0,00
1:11:00	25	16,03	0,00
1:12:00	25	16,03	0,00
1:13:00	25	16,04	0,00
1:14:00	25	16,03	0,00
1:15:00	25	16,04	0,00
1:16:00	25	16,03	0,00
1:17:00	25	16,03	0,00
1:18:00	25	16,03	0,00
1:19:00	25	16,02	0,00
1:20:00	25	16,03	0,00
1:21:00	25	16,03	0,00
1:22:00	25	16,03	0,00
1:23:00	25	16,02	0,00
1:24:00	25	16,03	0,00
1:25:00	25	16,03	0,00
1:26:00	25	16,02	0,00
1:27:00	25	16,03	0,00
1:28:00	25	16,02	0,00
1:29:00	25	16,03	0,00
1:30:00	25	16,03	0,00
1:31:00	25	16,03	0,00
1:32:00	25	16,03	0,00
1:33:00	26	16,02	0,00
1:34:00	25	16,02	0,00
1:35:00	25	16,02	0,00
1:36:00	25	16,03	0,00
1:37:00	26	16,03	0,00
1:38:00	26	16,03	0,00
1:39:00	26	16,03	0,00
1:40:00	25	16,03	0,00
1:41:00	25	16,03	0,00
1:42:00	26	16,02	0,00
1:43:00	25	16,03	0,00
1:44:00	25	16,03	0,00
1:45:00	25	16,03	0,00
1:46:00	26	16,03	0,00
1:47:00	26	16,03	0,00
1:48:00	26	16,03	0,00
1:49:00	26	16,03	0,00
1:50:00	26	16,04	0,00
1:51:00	26	16,04	0,00
1:52:00	26	16,04	0,00
1:53:00	26	16,03	0,00
1:54:00	26	16,04	0,00
1:55:00	26	16,04	0,00
1:56:00	26	16,04	0,00
1:57:00	26	16,05	0,00
1:58:00	26	16,04	0,00
1:59:00	26	16,04	0,00
2:00:00	26	16,05	0,00
2:01:00	26	16,05	0,00
2:02:00	26	16,05	0,00
2:03:00	26	16,05	0,00
2:04:00	26	16,05	0,00
2:05:00	26	16,05	0,00
2:06:00	26	16,05	0,00
2:07:00	26	16,01	0,00
2:08:00	26	16,01	0,00
2:09:00	26	16,02	0,00
2:10:00	26	16,02	0,00
2:11:00	26	16,02	0,00
2:12:00	26	16,02	0,00
2:13:00	26	16,02	0,00
2:14:00	26	16,02	0,00
2:15:00	26	16,03	0,00
2:16:00	26	16,03	0,00
2:17:00	26	16,03	0,00
2:18:00	26	16,03	0,00
2:19:00	27	16,03	0,00
2:20:00	27	16,04	0,00
2:21:00	27	16,04	0,00
2:22:00	27	16,04	0,00
2:23:00	27	16,04	0,00
2:24:00	27	16,05	0,00
2:25:00	27	16,05	0,00
2:26:00	27	16,05	0,00
2:27:00	27	16,05	0,00
2:28:00	27	16,05	0,00
2:29:00	26	16,05	0,00
2:30:00	27	16,06	0,00
2:31:00	27	16,06	0,00
2:32:00	27	16,06	0,00
2:33:00	27	16,06	0,00
2:34:00	27	16,07	0,00
2:35:00	27	16,06	0,00
2:36:00	27	16,07	0,00
2:37:00	27	16,07	0,00
2:38:00	27	16,07	0,00
2:39:00	27	16,08	0,00
2:40:00	27	16,08	0,00
2:41:00	27	16,08	0,00
2:42:00	27	16,08	0,00
2:43:00	27	16,08	0,00
2:44:00	27	16,09	0,00
2:45:00	27	16,09	0,00
2:46:00	27	16,10	0,00
2:47:00	27	16,11	0,00
2:48:00	27	16,11	0,00
2:49:00	27	16,11	0,00
2:50:00	27	16,12	0,00
2:51:00	27	16,13	0,00
2:52:00	27	16,13	0,00
2:53:00	28	16,14	0,00
2:54:00	27	16,14	0,00
2:55:00	27	16,14	0,00
2:56:00	27	16,15	0,00
2:57:00	27	16,15	0,00
2:58:00	28	16,16	0,00
2:59:00	27	16,16	0,00
3:00:00	28	16,16	0,00
3:01:00	27	16,17	0,00
3:02:00	28	16,17	0,00
3:03:00	27	16,17	0,00
3:04:00	28	16,19	0,00
3:05:00	28	16,19	0,00
3:06:00	28	16,20	0,00
3:07:00	28	16,20	0,00
3:08:00	28	16,20	0,00
3:09:00	27	16,21	0,00
3:10:00	28	16,21	0,00
3:11:00	28	16,23	0,00
3:12:00	28	16,23	0,00
3:13:00	28	16,24	0,00
3:14:00	28	16,23	0,00
3:15:00	28	16,24	0,00
3:16:00	28	16,25	0,00
3:17:00	28	16,26	0,00
3:18:00	28	16,26	0,00
3:19:00	28	16,26	0,00
3:20:00	28	16,27	0,00
3:21:00	28	16,26	0,00
3:22:00	28	16,27	0,00
3:23:00	28	16,28	0,00
3:24:00	28	16,28	0,00
3:25:00	28	16,29	0,00
3:26:00	28	16,29	0,00
3:27:00	28	16,29	0,00
3:28:00	28	16,29	0,00
3:29:00	28	16,30	0,00
3:30:00	28	16,30	0,00
3:31:00	28	16,31	0,00
3:32:00	28	16,31	0,00
3:33:00	28	16,31	0,00
3:34:00	28	16,32	0,00
3:35:00	28	16,32	0,00
3:36:00	29	16,32	0,00
3:37:00	29	16,32	0,00
3:38:00	28	16,32	0,00
3:39:00	29	16,33	0,00
3:40:00	29	16,32	0,00
3:41:00	28	16,33	0,00
3:42:00	29	16,34	0,00
3:43:00	29	16,34	0,00
3:44:00	28	16,34	0,00
3:45:00	28	16,34	0,00
3:46:00	29	16,34	0,00
3:47:00	28	16,34	0,00
3:48:00	29	16,34	0,00
3:49:00	29	16,34	0,00
3:50:00	29	16,34	0,00
3:51:00	29	16,34	0,00
3:52:00	28	16,34	0,00
3:53:00	29	16,34	0,00
3:54:00	29	16,34	0,00
3:55:00	29	16,34	0,00
3:56:00	29	16,33	0,00
3:57:00	29	16,34	0,00
3:58:00	29	16,34	0,00
3:59:00	29	16,33	0,00
4:00:00	29	16,33	0,00
4:01:00	29	16,32	0,00
4:02:00	29	16,32	0,00
4:03:00	29	16,32	0,00
4:04:00	29	16,32	0,00
4:05:00	29	16,32	0,00
4:06:00	29	16,32	0,00
4:07:00	29	16,31	0,00
4:08:00	29	16,31	0,00
4:09:00	29	16,31	0,00
4:10:00	30	16,30	0,00
4:11:00	29	16,30	0,00
4:12:00	29	16,29	0,00
4:13:00	29	16,29	0,00
4:14:00	29	16,29	0,00
4:15:00	29	16,28	0,00
4:16:00	29	16,28	0,00
4:17:00	29	16,27	0,00
4:18:00	29	16,27	0,00
4:19:00	29	16,26	0,00
4:20:00	29	16,26	0,00
4:21:00	29	16,25	0,00
4:22:00	29	16,24	0,00
4:23:00	29	16,23	0,00
4:24:00	30	16,23	0,00
4:25:00	30	16,23	0,00
4:26:00	30	16,22	0,00
4:27:00	30	16,21	0,00
4:28:00	30	16,20	0,00
4:29:00	30	16,20	0,00
4:30:00	29	16,19	0,00
4:31:00	30	16,18	0,00
4:32:00	29	16,17	0,00
4:33:00	30	16,17	0,00
4:34:00	29	16,17	0,00
4:35:00	30	16,16	0,00
4:36:00	30	16,15	0,00
4:37:00	30	16,14	0,00
4:38:00	30	16,14	0,00
4:39:00	30	16,12	0,00
4:40:00	30	16,12	0,00
4:41:00	30	16,11	0,00
4:42:00	30	16,10	0,00
4:43:00	30	16,10	0,00
4:44:00	30	16,08	0,00
4:45:00	30	16,08	0,00
4:46:00	30	16,08	0,00
4:47:00	30	16,06	0,00
4:48:00	30	16,05	0,00
4:49:00	30	16,05	0,00
4:50:00	30	16,03	0,00
4:51:00	30	16,03	0,00
4:52:00	31	16,02	0,00
4:53:00	30	16,01	0,00
4:54:00	30	16,00	0,00
4:55:00	30	15,99	0,00
4:56:00	30	15,98	0,00
4:57:00	30	15,97	0,00
4:58:00	30	15,96	0,00
4:59:00	30	15,96	0,00
5:00:00	31	15,95	0,00
5:01:00	30	15,93	0,01
5:02:00	30	15,93	0,01
5:03:00	30	15,92	0,02
5:04:00	30	15,91	0,02
5:05:00	31	15,90	0,02
5:06:00	30	15,90	0,03
5:07:00	30	15,89	0,03
5:08:00	30	15,88	0,03
5:09:00	30	15,87	0,04
5:10:00	30	15,86	0,04
5:11:00	30	15,85	0,05
5:12:00	30	15,84	0,05
5:13:00	30	15,84	0,05
5:14:00	30	15,83	0,06
5:15:00	30	15,81	0,06
5:16:00	30	15,81	0,06
5:17:00	31	15,80	0,07
5:18:00	30	15,79	0,07
5:19:00	30	15,78	0,08
5:20:00	30	15,78	0,08
5:21:00	31	15,77	0,08
5:22:00	30	15,76	0,09
5:23:00	30	15,75	0,09
5:24:00	30	15,75	0,09
5:25:00	30	15,74	0,10
5:26:00	30	15,72	0,10
5:27:00	30	15,72	0,10
5:28:00	30	15,71	0,11
5:29:00	30	15,70	0,11
5:30:00	30	15,69	0,12
5:31:00	30	15,69	0,12
5:32:00	30	15,68	0,12
5:33:00	30	15,67	0,13
5:34:00	30	15,66	0,13
5:35:00	31	15,66	0,13
5:36:00	30	15,65	0,14
5:37:00	30	15,64	0,14
5:38:00	30	15,63	0,14
5:39:00	30	15,63	0,15
5:40:00	30	15,62	0,15
5:41:00	30	15,61	0,16
5:42:00	30	15,60	0,16
5:43:00	30	15,60	0,16
5:44:00	31	15,59	0,17
5:45:00	30	15,58	0,17
5:46:00	30	15,57	0,17
5:47:00	30	15,57	0,18
5:48:00	30	15,56	0,18
5:49:00	30	15,55	0,18
5:50:00	30	15,54	0,19
5:51:00	30	15,54	0,19
5:52:00	30	15,53	0,19
5:53:00	30	15,52	0,20
5:54:00	30	15,51	0,20
5:55:00	30	15,51	0,21
5:56:00	30	15,50	0,21
5:57:00	30	15,49	0,21
5:58:00	30	15,48	0,22
5:59:00	31	15,48	0,22
6:00:00	30	15,48	0,22
6:01:00	30	15,47	0,22
6:02:00	30	15,46	0,23
6:03:00	30	15,45	0,23
6:04:00	30	15,45	0,24
6:05:00	30	15,44	0,24
6:06:00	30	15,43	0,24
6:07:00	30	15,42	0,25
6:08:00	30	15,42	0,25
6:09:00	30	15,42	0,25
6:10:00	30	15,39	0,27
6:11:00	30	15,38	0,27
6:12:00	30	15,37	0,27
6:13:00	30	15,36	0,28
6:14:00	30	15,36	0,28
6:15:00	30	15,35	0,29
6:16:00	30	15,34	0,29
6:17:00	30	15,34	0,29
6:18:00	30	15,33	0,29
6:19:00	30	15,33	0,30
6:20:00	30	15,32	0,30
6:21:00	30	15,31	0,31
6:22:00	30	15,31	0,31
6:23:00	30	15,30	0,31
6:24:00	30	15,30	0,31
6:25:00	30	15,29	0,32
6:26:00	30	15,28	0,32
6:27:00	30	15,27	0,33
6:28:00	30	15,27	0,33
6:29:00	30	15,26	0,33
6:30:00	30	15,25	0,34
6:31:00	30	15,24	0,34
6:32:00	30	15,24	0,35
6:33:00	30	15,23	0,35
6:34:00	30	15,23	0,35
6:35:00	30	15,22	0,36
6:36:00	30	15,21	0,36
6:37:00	30	15,21	0,36
6:38:00	31	15,20	0,37
6:39:00	30	15,19	0,37
6:40:00	30	15,18	0,38
6:41:00	30	15,18	0,38
6:42:00	30	15,18	0,38
6:43:00	30	15,17	0,38
6:44:00	30	15,16	0,39
6:45:00	30	15,15	0,39
6:46:00	30	15,15	0,40
6:47:00	30	15,14	0,40
6:48:00	30	15,13	0,41
6:49:00	30	15,12	0,41
6:50:00	30	15,12	0,41
6:51:00	30	15,12	0,41
6:52:00	30	15,11	0,42
6:53:00	30	15,10	0,42
6:54:00	30	15,09	0,43
6:55:00	30	15,09	0,43
6:56:00	30	15,09	0,43
6:57:00	30	15,08	0,44
6:58:00	30	15,07	0,44
6:59:00	30	15,06	0,44
7:00:00	30	15,06	0,45
7:01:00	30	15,05	0,45
7:02:00	30	15,04	0,46
7:03:00	30	15,04	0,46
7:04:00	30	15,03	0,46
7:05:00	30	15,03	0,47
7:06:00	30	15,02	0,47
7:07:00	30	15,01	0,48
7:08:00	30	15,01	0,48
7:09:00	30	15,00	0,48
7:10:00	30	15,00	0,48
7:11:00	30	14,99	0,49
7:12:00	30	14,98	0,49
7:13:00	30	14,98	0,49
7:14:00	30	14,97	0,50
7:15:00	30	14,97	0,50
7:16:00	30	14,96	0,51
7:17:00	30	14,95	0,51
7:18:00	30	14,95	0,51
7:19:00	30	14,95	0,52
7:20:00	30	14,94	0,52
7:21:00	30	14,93	0,53
7:22:00	30	14,93	0,53
7:23:00	30	14,92	0,53
7:24:00	30	14,91	0,53
7:25:00	31	14,91	0,54
7:26:00	30	14,91	0,54
7:27:00	30	14,90	0,54
7:28:00	30	14,89	0,55
7:29:00	30	14,88	0,55
7:30:00	30	14,88	0,56
7:31:00	30	14,88	0,56
7:32:00	30	14,87	0,56
7:33:00	30	14,86	0,57
7:34:00	31	14,86	0,57
7:35:00	30	14,85	0,57
7:36:00	30	14,85	0,58
7:37:00	30	14,84	0,58
7:38:00	30	14,83	0,59
7:39:00	30	14,82	0,59
7:40:00	30	14,82	0,59
7:41:00	30	14,82	0,60
7:42:00	30	14,81	0,60
7:43:00	30	14,81	0,60
7:44:00	30	14,80	0,61
7:45:00	30	14,79	0,61
7:46:00	30	14,79	0,61
7:47:00	30	14,79	0,61
7:48:00	30	14,78	0,62
7:49:00	30	14,77	0,62
7:50:00	30	14,77	0,62
7:51:00	30	14,76	0,63
7:52:00	30	14,76	0,63
7:53:00	30	14,75	0,64
7:54:00	30	14,75	0,64
7:55:00	30	14,74	0,64
7:56:00	30	14,73	0,65
7:57:00	31	14,73	0,65
7:58:00	30	14,73	0,65
7:59:00	30	14,72	0,66
8:00:00	30	14,72	0,66
8:01:00	30	14,71	0,66
8:02:00	30	14,70	0,67
8:03:00	30	14,70	0,67
8:04:00	30	14,70	0,67
8:05:00	30	14,69	0,68
8:06:00	30	14,68	0,68
8:07:00	30	14,67	0,69
8:08:00	30	14,67	0,69
8:09:00	30	14,67	0,69
8:10:00	30	14,67	0,69
8:11:00	30	14,66	0,70
8:12:00	30	14,65	0,70
8:13:00	30	14,64	0,71
8:14:00	30	14,64	0,71
8:15:00	30	14,64	0,71
8:16:00	30	14,64	0,71
8:17:00	30	14,63	0,72
8:18:00	30	14,62	0,73
8:19:00	30	14,62	0,73
8:20:00	30	14,61	0,73
8:21:00	30	14,61	0,74
8:22:00	30	14,61	0,74
8:23:00	30	14,60	0,74
8:24:00	30	14,59	0,75
8:25:00	30	14,59	0,75
8:26:00	30	14,58	0,75
8:27:00	31	14,58	0,76
8:28:00	30	14,57	0,76
8:29:00	30	14,57	0,76
8:30:00	30	14,56	0,77
8:31:00	30	14,56	0,77
8:32:00	30	14,55	0,77
8:33:00	30	14,55	0,78
8:34:00	30	14,54	0,78
8:35:00	30	14,54	0,78
8:36:00	30	14,53	0,79
8:37:00	30	14,53	0,79
8:38:00	30	14,52	0,79
8:39:00	30	14,52	0,80
8:40:00	30	14,52	0,80
8:41:00	30	14,51	0,80
8:42:00	30	14,51	0,80
8:43:00	30	14,50	0,81
8:44:00	30	14,49	0,82
8:45:00	30	14,49	0,82
8:46:00	31	14,49	0,82
8:47:00	30	14,48	0,83
8:48:00	31	14,48	0,83
8:49:00	30	14,47	0,83
8:50:00	30	14,47	0,83
8:51:00	30	14,46	0,84
8:52:00	30	14,46	0,84
8:53:00	30	14,46	0,84
8:54:00	30	14,45	0,85
8:55:00	30	14,44	0,85
8:56:00	30	14,44	0,85
8:57:00	30	14,43	0,86
8:58:00	30	14,43	0,86
8:59:00	30	14,43	0,86
9:00:00	30	14,42	0,87
9:01:00	30	14,42	0,87
9:02:00	30	14,41	0,88
9:03:00	30	14,41	0,88
9:04:00	30	14,40	0,88
9:05:00	30	14,40	0,89
9:06:00	30	14,40	0,89
9:07:00	30	14,39	0,89
9:08:00	30	14,38	0,90
9:09:00	30	14,38	0,90
9:10:00	30	14,37	0,90
9:11:00	30	14,37	0,90
9:12:00	30	14,37	0,91
9:13:00	30	14,37	0,91
9:14:00	30	14,36	0,92
9:15:00	30	14,35	0,92
9:16:00	30	14,35	0,92
9:17:00	30	14,35	0,92
9:18:00	31	14,34	0,93
9:19:00	30	14,34	0,93
9:20:00	30	14,34	0,93
9:21:00	30	14,33	0,94
9:22:00	30	14,33	0,94
9:23:00	30	14,32	0,94
9:24:00	30	14,31	0,95
9:25:00	30	14,31	0,95
9:26:00	31	14,31	0,96
9:27:00	30	14,30	0,96
9:28:00	30	14,30	0,96
9:29:00	30	14,30	0,96
9:30:00	30	14,29	0,97
9:31:00	30	14,28	0,97
9:32:00	30	14,28	0,97
9:33:00	30	14,28	0,98
9:34:00	30	14,28	0,98
9:35:00	30	14,27	0,99
9:36:00	30	14,27	0,99
9:37:00	30	14,26	0,99
9:38:00	31	14,25	1,00
9:39:00	30	14,25	1,00
9:40:00	30	14,25	1,00
9:41:00	30	14,25	1,00
9:42:00	30	14,24	1,01
9:43:00	30	14,24	1,01
9:44:00	30	14,23	1,02
9:45:00	30	14,23	1,02
9:46:00	30	14,22	1,02
9:47:00	30	14,22	1,02
9:48:00	30	14,22	1,03
9:49:00	30	14,22	1,03
9:50:00	30	14,21	1,03
9:51:00	30	14,21	1,03
9:52:00	30	14,20	1,04
9:53:00	30	14,19	1,05
9:54:00	30	14,19	1,05
9:55:00	30	14,19	1,05
9:56:00	30	14,19	1,05
9:57:00	30	14,18	1,06
9:58:00	30	14,18	1,06
9:59:00	30	14,17	1,06
10:00:00	30	14,16	1,07
10:01:00	30	14,16	1,07
10:02:00	30	14,16	1,07
10:03:00	30	14,16	1,08
10:04:00	30	14,16	1,08
10:05:00	30	14,15	1,08
10:06:00	30	14,15	1,08
10:07:00	30	14,14	1,09
10:08:00	30	14,14	1,09
10:09:00	31	14,13	1,10
10:10:00	30	14,13	1,10
10:11:00	30	14,13	1,10
10:12:00	30	14,13	1,10
10:13:00	30	14,12	1,11
10:14:00	30	14,12	1,11
10:15:00	31	14,11	1,11
10:16:00	30	14,11	1,11
10:17:00	30	14,10	1,12
10:18:00	30	14,10	1,12
10:19:00	30	14,10	1,13
10:20:00	30	14,09	1,13
10:21:00	30	14,09	1,13
10:22:00	30	14,09	1,13
10:23:00	31	14,08	1,14
10:24:00	31	14,08	1,14
10:25:00	30	14,07	1,15
10:26:00	31	14,07	1,15
10:27:00	30	14,07	1,15
10:28:00	30	14,07	1,15
10:29:00	30	14,06	1,16
10:30:00	30	14,05	1,17
10:31:00	30	14,05	1,17
10:32:00	30	14,04	1,17
10:33:00	30	14,04	1,17
10:34:00	30	14,04	1,17
10:35:00	31	14,04	1,18
10:36:00	30	14,04	1,18
10:37:00	30	14,03	1,18
10:38:00	30	14,03	1,18
10:39:00	30	14,02	1,19
10:40:00	30	14,02	1,19
10:41:00	30	14,01	1,20
10:42:00	30	14,01	1,20
10:43:00	30	14,01	1,20
10:44:00	30	14,01	1,20
10:45:00	30	14,00	1,21
10:46:00	30	14,00	1,21
10:47:00	30	13,99	1,22
10:48:00	30	13,99	1,22
10:49:00	30	13,99	1,22
10:50:00	30	13,98	1,22
10:51:00	30	13,98	1,22
10:52:00	30	13,98	1,23
10:53:00	30	13,98	1,23
10:54:00	30	13,97	1,24
10:55:00	30	13,97	1,24
10:56:00	30	13,97	1,24
10:57:00	30	13,96	1,24
10:58:00	30	13,96	1,24
10:59:00	30	13,96	1,24
11:00:00	30	13,94	1,26
11:01:00	30	13,93	1,27
11:02:00	31	13,93	1,27
11:03:00	30	13,92	1,28
11:04:00	30	13,92	1,28
11:05:00	30	13,92	1,28
11:06:00	30	13,92	1,28
11:07:00	30	13,92	1,28
11:08:00	30	13,91	1,29
11:09:00	30	13,91	1,29
11:10:00	30	13,91	1,29
11:11:00	30	13,90	1,30
11:12:00	31	13,90	1,30
11:13:00	30	13,89	1,31
11:14:00	30	13,89	1,31
11:15:00	30	13,89	1,31
11:16:00	31	13,89	1,31
11:17:00	30	13,89	1,31
11:18:00	30	13,88	1,32
11:19:00	30	13,88	1,32
11:20:00	30	13,87	1,33
11:21:00	30	13,87	1,33
11:22:00	30	13,86	1,33
11:23:00	30	13,86	1,33
11:24:00	31	13,86	1,34
11:25:00	30	13,86	1,34
11:26:00	30	13,85	1,35
11:27:00	30	13,85	1,35
11:28:00	30	13,85	1,35
11:29:00	30	13,84	1,35
11:30:00	31	13,84	1,35
11:31:00	31	13,83	1,36
11:32:00	30	13,83	1,36
11:33:00	30	13,83	1,37
11:34:00	30	13,83	1,37
11:35:00	30	13,82	1,38
11:36:00	30	13,82	1,38
11:37:00	30	13,82	1,38
11:38:00	30	13,81	1,38
11:39:00	30	13,81	1,38
11:40:00	30	13,80	1,39
11:41:00	30	13,80	1,39
11:42:00	30	13,80	1,40
11:43:00	30	13,80	1,40
11:44:00	30	13,80	1,40
11:45:00	30	13,79	1,40
11:46:00	30	13,79	1,40
11:47:00	30	13,78	1,41
11:48:00	30	13,78	1,41
11:49:00	30	13,77	1,42
11:50:00	30	13,77	1,42
11:51:00	30	13,77	1,42
11:52:00	31	13,77	1,43
11:53:00	31	13,77	1,43
11:54:00	30	13,77	1,43
11:55:00	30	13,76	1,43
11:56:00	30	13,76	1,43
11:57:00	30	13,75	1,44
11:58:00	31	13,75	1,44
11:59:00	30	13,75	1,44
12:00:00	30	13,75	1,45
12:01:00	30	13,75	1,45
12:02:00	30	13,74	1,45
12:03:00	31	13,74	1,45
12:04:00	30	13,74	1,45
12:05:00	30	13,73	1,46
12:06:00	30	13,73	1,46
12:07:00	31	13,72	1,47
12:08:00	30	13,72	1,47
12:09:00	30	13,71	1,48
12:10:00	30	13,71	1,48
12:11:00	30	13,71	1,48
12:12:00	30	13,71	1,48
12:13:00	30	13,71	1,48
12:14:00	30	13,70	1,49
12:15:00	30	13,70	1,49
12:16:00	30	13,70	1,49
12:17:00	30	13,69	1,50
12:18:00	31	13,69	1,50
12:19:00	30	13,69	1,51
12:20:00	30	13,69	1,51
12:21:00	30	13,69	1,51
12:22:00	30	13,68	1,51
12:23:00	30	13,68	1,51
12:24:00	30	13,67	1,52
12:25:00	30	13,67	1,52
12:26:00	30	13,67	1,52
12:27:00	30	13,66	1,53
12:28:00	30	13,66	1,53
12:29:00	30	13,66	1,53
12:30:00	30	13,66	1,54
12:31:00	30	13,66	1,54
12:32:00	30	13,65	1,54
12:33:00	30	13,65	1,54
12:34:00	30	13,64	1,55
12:35:00	31	13,64	1,55
12:36:00	30	13,64	1,55
12:37:00	30	13,63	1,56
12:38:00	30	13,63	1,56
12:39:00	30	13,63	1,56
12:40:00	30	13,63	1,57
12:41:00	31	13,63	1,57
12:42:00	30	13,62	1,58
12:43:00	31	13,62	1,58
12:44:00	30	13,62	1,58
12:45:00	30	13,61	1,58
12:46:00	30	13,61	1,58
12:47:00	30	13,61	1,58
12:48:00	30	13,60	1,59
12:49:00	30	13,60	1,59
12:50:00	30	13,60	1,59
12:51:00	30	13,59	1,60
12:52:00	30	13,59	1,60
12:53:00	30	13,59	1,61
12:54:00	30	13,59	1,61
12:55:00	30	13,59	1,61
12:56:00	30	13,58	1,61
12:57:00	30	13,58	1,61
12:58:00	30	13,58	1,61
12:59:00	30	13,57	1,62
13:00:00	30	13,57	1,62
13:01:00	30	13,57	1,62
13:02:00	30	13,56	1,63
13:03:00	30	13,56	1,63
13:04:00	30	13,56	1,64
13:05:00	30	13,56	1,64
13:06:00	30	13,56	1,64
13:07:00	30	13,55	1,65
13:08:00	30	13,55	1,65
13:09:00	30	13,55	1,65
13:10:00	30	13,54	1,65
13:11:00	30	13,54	1,65
13:12:00	30	13,54	1,65
13:13:00	31	13,54	1,66
13:14:00	30	13,54	1,66
13:15:00	30	13,54	1,66
13:16:00	30	13,53	1,67
13:17:00	30	13,53	1,67
13:18:00	30	13,52	1,68
13:19:00	30	13,52	1,68
13:20:00	30	13,52	1,68
13:21:00	30	13,51	1,69
13:22:00	30	13,51	1,69
13:23:00	30	13,51	1,69
13:24:00	30	13,50	1,69
13:25:00	30	13,50	1,69
13:26:00	31	13,50	1,69
13:27:00	30	13,50	1,70
13:28:00	30	13,50	1,70
13:29:00	30	13,50	1,70
13:30:00	30	13,49	1,71
13:31:00	30	13,49	1,71
13:32:00	30	13,49	1,71
13:33:00	30	13,48	1,72
13:34:00	30	13,48	1,72
13:35:00	30	13,47	1,73
13:36:00	30	13,47	1,73
13:37:00	30	13,47	1,73
13:38:00	30	13,47	1,73
13:39:00	30	13,47	1,73
13:40:00	30	13,47	1,73
13:41:00	30	13,47	1,73
13:42:00	30	13,46	1,74
13:43:00	30	13,46	1,74
13:44:00	31	13,46	1,74
13:45:00	30	13,45	1,75
13:46:00	30	13,45	1,75
13:47:00	30	13,45	1,76
13:48:00	30	13,45	1,76
13:49:00	30	13,45	1,76
13:50:00	30	13,45	1,76
13:51:00	30	13,44	1,77
13:52:00	30	13,44	1,77
13:53:00	30	13,44	1,77
13:54:00	30	13,44	1,77
13:55:00	30	13,43	1,78
13:56:00	30	13,43	1,78
13:57:00	30	13,42	1,78
13:58:00	30	13,42	1,78
13:59:00	30	13,42	1,78
14:00:00	30	13,41	1,79
14:01:00	30	13,41	1,79
14:02:00	30	13,41	1,79
14:03:00	30	13,41	1,80
14:04:00	30	13,41	1,80
14:05:00	30	13,41	1,80
14:06:00	30	13,41	1,80
14:07:00	31	13,40	1,81
14:08:00	30	13,40	1,81
14:09:00	30	13,40	1,81
14:10:00	30	13,39	1,82
14:11:00	30	13,39	1,82
14:12:00	30	13,39	1,82
14:13:00	30	13,39	1,83
14:14:00	30	13,39	1,83
14:15:00	30	13,39	1,83
14:16:00	30	13,38	1,83
14:17:00	30	13,38	1,83
14:18:00	30	13,38	1,83
14:19:00	30	13,38	1,83
14:20:00	30	13,37	1,84
14:21:00	30	13,37	1,84
14:22:00	30	13,37	1,84
14:23:00	30	13,37	1,84
14:24:00	30	13,36	1,85
14:25:00	30	13,36	1,85
14:26:00	30	13,36	1,86
14:27:00	30	13,36	1,86
14:28:00	30	13,36	1,86
14:29:00	30	13,36	1,86
14:30:00	30	13,35	1,87
14:31:00	30	13,35	1,87
14:32:00	30	13,35	1,87
14:33:00	30	13,34	1,88
14:34:00	30	13,34	1,88
14:35:00	30	13,34	1,88
14:36:00	31	13,34	1,88
14:37:00	30	13,33	1,89
14:38:00	30	13,33	1,89
14:39:00	30	13,33	1,89
14:40:00	30	13,32	1,90
14:41:00	30	13,32	1,90
14:42:00	30	13,32	1,90
14:43:00	30	13,32	1,90
14:44:00	30	13,32	1,90
14:45:00	30	13,32	1,90
14:46:00	30	13,32	1,90
14:47:00	30	13,31	1,91
14:48:00	30	13,31	1,91
14:49:00	30	13,31	1,91
14:50:00	30	13,30	1,92
14:51:00	30	13,30	1,92
14:52:00	30	13,30	1,92
14:53:00	30	13,30	1,92
14:54:00	30	13,30	1,93
14:55:00	30	13,30	1,93
14:56:00	30	13,30	1,93
14:57:00	30	13,30	1,93
14:58:00	30	13,29	1,94
14:59:00	30	13,29	1,94
15:00:00	30	13,29	1,94
15:01:00	30	13,28	1,95
15:02:00	30	13,28	1,95
15:03:00	30	13,28	1,95
15:04:00	30	13,27	1,96
15:05:00	30	13,27	1,96
15:06:00	30	13,27	1,96
15:07:00	30	13,27	1,96
15:08:00	30	13,27	1,97
15:09:00	30	13,27	1,97
15:10:00	30	13,27	1,97
15:11:00	30	13,27	1,97
15:12:00	30	13,26	1,97
15:13:00	30	13,26	1,97
15:14:00	30	13,26	1,97
15:15:00	30	13,26	1,97
15:16:00	30	13,25	1,98
15:17:00	30	13,25	1,98
15:18:00	30	13,25	1,98
15:19:00	30	13,24	1,99
15:20:00	30	13,24	1,99
15:21:00	30	13,24	1,99
15:22:00	30	13,23	2,00
15:23:00	30	13,23	2,00
15:24:00	30	13,23	2,00
15:25:00	30	13,23	2,00
15:26:00	30	13,23	2,00
15:27:00	30	13,23	2,01
15:28:00	30	13,23	2,01
15:29:00	30	13,23	2,01
15:30:00	30	13,23	2,01
15:31:00	30	13,23	2,01
15:32:00	30	13,22	2,02
15:33:00	30	13,22	2,02
15:34:00	30	13,22	2,02
15:35:00	30	13,21	2,03
15:36:00	30	13,21	2,03
15:37:00	30	13,21	2,03
15:38:00	30	13,21	2,03
15:39:00	30	13,21	2,04
15:40:00	30	13,21	2,04
15:41:00	30	13,21	2,04
15:42:00	30	13,20	2,05
15:43:00	30	13,20	2,05
15:44:00	30	13,20	2,05
15:45:00	30	13,20	2,05
15:46:00	30	13,19	2,06
15:47:00	30	13,19	2,06
15:48:00	30	13,19	2,06
15:49:00	30	13,18	2,07
15:50:00	30	13,18	2,07
15:51:00	30	13,18	2,07
15:52:00	30	13,18	2,07
15:53:00	30	13,18	2,07
15:54:00	30	13,18	2,07
15:55:00	30	13,18	2,07
15:56:00	30	13,18	2,07
15:57:00	30	13,18	2,07
15:58:00	30	13,17	2,08
15:59:00	30	13,17	2,08
16:00:00	30	13,17	2,08
16:01:00	30	13,16	2,09
16:02:00	30	13,16	2,09
16:03:00	30	13,16	2,09
16:04:00	30	13,15	2,10
16:05:00	30	13,15	2,10
16:06:00	30	13,15	2,10
16:07:00	30	13,15	2,10
16:08:00	30	13,15	2,10
16:09:00	30	13,14	2,11
16:10:00	30	13,14	2,11
16:11:00	30	13,14	2,11
16:12:00	30	13,14	2,12
16:13:00	30	13,14	2,12
16:14:00	30	13,14	2,12
16:15:00	30	13,14	2,12
16:16:00	30	13,14	2,12
16:17:00	30	13,13	2,13
16:18:00	30	13,13	2,13
16:19:00	30	13,13	2,13
16:20:00	30	13,13	2,13
16:21:00	30	13,12	2,14
16:22:00	30	13,12	2,14
16:23:00	30	13,12	2,14
16:24:00	30	13,12	2,14
16:25:00	30	13,11	2,15
16:26:00	30	13,11	2,15
16:27:00	30	13,11	2,15
16:28:00	30	13,11	2,15
16:29:00	30	13,11	2,16
16:30:00	30	13,11	2,16
16:31:00	30	13,11	2,16
16:32:00	30	13,11	2,16
16:33:00	30	13,10	2,17
16:34:00	30	13,10	2,17
16:35:00	30	13,10	2,17
16:36:00	30	13,10	2,17
16:37:00	30	13,09	2,18
16:38:00	30	13,09	2,18
16:39:00	30	13,09	2,18
16:40:00	30	13,09	2,18
16:41:00	30	13,09	2,19
16:42:00	30	13,09	2,19
16:43:00	30	13,09	2,19
16:44:00	30	13,08	2,20
16:45:00	30	13,08	2,20
16:46:00	30	13,08	2,20
16:47:00	30	13,08	2,20
16:48:00	30	13,08	2,20
16:49:00	30	13,08	2,20
16:50:00	30	13,07	2,21
16:51:00	30	13,07	2,21
16:52:00	30	13,07	2,21
16:53:00	30	13,07	2,21
16:54:00	30	13,07	2,21
16:55:00	30	13,06	2,22
16:56:00	30	13,06	2,22
16:57:00	30	13,06	2,22
16:58:00	30	13,06	2,22
16:59:00	30	13,05	2,23
17:00:00	30	13,05	2,23
17:01:00	30	13,05	2,23
17:02:00	30	13,05	2,24
17:03:00	30	13,05	2,24
17:04:00	30	13,05	2,24
17:05:00	30	13,05	2,24
17:06:00	30	13,05	2,24
17:07:00	30	13,05	2,24
17:08:00	30	13,04	2,25
17:09:00	30	13,04	2,25
17:10:00	30	13,04	2,25
17:11:00	30	13,03	2,26
17:12:00	30	13,03	2,26
17:13:00	30	13,03	2,26
17:14:00	30	13,03	2,26
17:15:00	30	13,03	2,26
17:16:00	30	13,02	2,27
17:17:00	30	13,02	2,27
17:18:00	30	13,02	2,27
17:19:00	30	13,02	2,27
17:20:00	30	13,02	2,28
17:21:00	30	13,02	2,28
17:22:00	30	13,02	2,28
17:23:00	30	13,02	2,28
17:24:00	30	13,01	2,29
17:25:00	30	13,01	2,29
17:26:00	30	13,01	2,29
17:27:00	30	13,01	2,29
17:28:00	30	13,01	2,29
17:29:00	30	13,00	2,30
17:30:00	30	13,00	2,30
17:31:00	30	13,00	2,30
17:32:00	30	13,00	2,30
17:33:00	30	13,00	2,30
17:34:00	30	13,00	2,31
17:35:00	30	13,00	2,31
17:36:00	30	13,00	2,31
17:37:00	30	13,00	2,31
17:38:00	30	12,99	2,32
17:39:00	30	12,99	2,32
17:40:00	30	12,99	2,32
17:41:00	30	12,99	2,32
17:42:00	30	12,98	2,33
17:43:00	30	12,98	2,33
17:44:00	30	12,98	2,33
17:45:00	30	12,98	2,33
17:46:00	30	12,98	2,33
17:47:00	30	12,98	2,33
17:48:00	30	12,97	2,34
17:49:00	30	12,97	2,34
17:50:00	30	12,97	2,34
17:51:00	30	12,97	2,34
17:52:00	30	12,97	2,34
17:53:00	30	12,96	2,35
17:54:00	30	12,96	2,35
17:55:00	30	12,96	2,35
17:56:00	30	12,96	2,35
17:57:00	30	12,96	2,36
17:58:00	30	12,96	2,36
17:59:00	30	12,96	2,36
18:00:00	30	12,96	2,36
18:01:00	30	12,96	2,36
18:02:00	30	12,95	2,37
18:03:00	30	12,95	2,37
18:04:00	30	12,95	2,37
18:05:00	30	12,95	2,37
18:06:00	30	12,95	2,37
18:07:00	30	12,94	2,38
18:08:00	30	12,94	2,38
18:09:00	30	12,94	2,38
18:10:00	30	12,94	2,38
18:11:00	30	12,94	2,38
18:12:00	30	12,94	2,38
18:13:00	30	12,93	2,39
18:14:00	30	12,93	2,39
18:15:00	30	12,93	2,39
18:16:00	30	12,93	2,40
18:17:00	30	12,93	2,40
18:18:00	30	12,93	2,40
18:19:00	30	12,93	2,40
18:20:00	30	12,93	2,40
18:21:00	30	12,92	2,41
18:22:00	30	12,92	2,41
18:23:00	30	12,92	2,41
18:24:00	30	12,92	2,41
18:25:00	30	12,92	2,41
18:26:00	30	12,91	2,42
18:27:00	30	12,91	2,42
18:28:00	30	12,91	2,42
18:29:00	30	12,91	2,42
18:30:00	30	12,91	2,42
18:31:00	30	12,91	2,42
18:32:00	30	12,91	2,43
18:33:00	30	12,91	2,43
18:34:00	30	12,91	2,43
18:35:00	30	12,91	2,43
18:36:00	30	12,91	2,43
18:37:00	30	12,90	2,44
18:38:00	30	12,90	2,44
18:39:00	30	12,90	2,44
18:40:00	30	12,90	2,44
18:41:00	30	12,90	2,44
18:42:00	30	12,89	2,45
18:43:00	30	12,89	2,45
18:44:00	30	12,89	2,45
18:45:00	30	12,89	2,45
18:46:00	30	12,88	2,46
18:47:00	30	12,88	2,46
18:48:00	30	12,88	2,46
18:49:00	30	12,88	2,46
18:50:00	30	12,88	2,46
18:51:00	30	12,88	2,46
18:52:00	30	12,88	2,47
18:53:00	30	12,88	2,47
18:54:00	30	12,88	2,47
18:55:00	30	12,88	2,47
18:56:00	30	12,88	2,47
18:57:00	30	12,87	2,48
18:58:00	30	12,87	2,48
18:59:00	30	12,87	2,48
19:00:00	30	12,87	2,48
19:01:00	30	12,86	2,49
19:02:00	30	12,86	2,49
19:03:00	30	12,86	2,49
19:04:00	30	12,86	2,49
19:05:00	30	12,86	2,49
19:06:00	30	12,85	2,50
19:07:00	30	12,85	2,50
19:08:00	30	12,85	2,50
19:09:00	30	12,85	2,50
19:10:00	30	12,85	2,50
19:11:00	30	12,85	2,50
19:12:00	30	12,84	2,51
19:13:00	30	12,84	2,51
19:14:00	30	12,84	2,51
19:15:00	30	12,84	2,51
19:16:00	30	12,84	2,51
19:17:00	30	12,84	2,51
19:18:00	30	12,84	2,52
19:19:00	30	12,84	2,52
19:20:00	30	12,84	2,52
19:21:00	30	12,84	2,52
19:22:00	30	12,84	2,52
19:23:00	30	12,84	2,52
19:24:00	30	12,83	2,54
19:25:00	30	12,83	2,54
19:26:00	30	12,83	2,54
19:27:00	30	12,83	2,54
19:28:00	30	12,82	2,55
19:29:00	30	12,82	2,55
19:30:00	30	12,82	2,55
19:31:00	30	12,82	2,55
19:32:00	30	12,82	2,55
19:33:00	30	12,82	2,56
19:34:00	30	12,82	2,56
19:35:00	30	12,82	2,56
19:36:00	30	12,82	2,56
19:37:00	30	12,82	2,56
19:38:00	30	12,82	2,56
19:39:00	30	12,81	2,57
19:40:00	30	12,81	2,57
19:41:00	30	12,81	2,57
19:42:00	30	12,81	2,57
19:43:00	30	12,81	2,57
19:44:00	30	12,81	2,57
19:45:00	30	12,80	2,58
19:46:00	30	12,80	2,58
19:47:00	30	12,80	2,58
19:48:00	30	12,80	2,58
19:49:00	30	12,80	2,58
19:50:00	30	12,79	2,59
19:51:00	30	12,79	2,59
19:52:00	30	12,79	2,59
19:53:00	30	12,79	2,59
19:54:00	30	12,79	2,59
19:55:00	30	12,79	2,60
19:56:00	30	12,79	2,60
19:57:00	30	12,79	2,60
19:58:00	30	12,79	2,60
19:59:00	30	12,79	2,60
20:00:00	30	12,79	2,60
20:01:00	30	12,79	2,60
20:02:00	30	12,78	2,61
20:03:00	30	12,78	2,61
20:04:00	30	12,78	2,61
20:05:00	30	12,78	2,61
20:06:00	30	12,78	2,61
20:07:00	30	12,77	2,62
20:08:00	30	12,77	2,62
20:09:00	30	12,77	2,62
20:10:00	30	12,77	2,62
20:11:00	30	12,77	2,62
20:12:00	30	12,76	2,63
20:13:00	30	12,76	2,63
20:14:00	30	12,76	2,63
20:15:00	30	12,76	2,63
20:16:00	30	12,76	2,63
20:17:00	30	12,76	2,63
20:18:00	30	12,76	2,63
20:19:00	30	12,75	2,64
20:20:00	30	12,75	2,64
20:21:00	30	12,75	2,64
20:22:00	30	12,75	2,64
20:23:00	30	12,75	2,64
20:24:00	30	12,75	2,64
20:25:00	30	12,75	2,66
20:26:00	30	12,75	2,66
20:27:00	30	12,75	2,66
20:28:00	30	12,75	2,66
20:29:00	30	12,75	2,66
20:30:00	30	12,74	2,67
20:31:00	30	12,74	2,67
20:32:00	30	12,74	2,67
20:33:00	30	12,74	2,67
20:34:00	30	12,74	2,67
20:35:00	30	12,74	2,67
20:36:00	30	12,74	2,67
20:37:00	30	12,73	2,68
20:38:00	30	12,73	2,68
20:39:00	30	12,73	2,68
20:40:00	30	12,73	2,68
20:41:00	30	12,73	2,68
20:42:00	30	12,73	2,69
20:43:00	30	12,73	2,69
20:44:00	30	12,73	2,69
20:45:00	30	12,73	2,69
20:46:00	30	12,73	2,69
20:47:00	30	12,73	2,69
20:48:00	30	12,72	2,70
20:49:00	30	12,72	2,70
20:50:00	30	12,72	2,70
20:51:00	30	12,72	2,70
20:52:00	30	12,72	2,70
20:53:00	30	12,72	2,70
20:54:00	30	12,71	2,71
20:55:00	30	12,71	2,71
20:56:00	30	12,71	2,71
20:57:00	30	12,71	2,71
20:58:00	30	12,71	2,71
20:59:00	30	12,71	2,71
21:00:00	30	12,71	2,71
21:01:00	30	12,70	2,72
21:02:00	30	12,70	2,72
21:03:00	30	12,70	2,72
21:04:00	30	12,70	2,72
21:05:00	30	12,70	2,72
21:06:00	30	12,70	2,72
21:07:00	30	12,70	2,74
21:08:00	30	12,70	2,74
21:09:00	30	12,70	2,74
21:10:00	30	12,70	2,74
21:11:00	30	12,70	2,74
21:12:00	30	12,70	2,74
21:13:00	30	12,69	2,75
21:14:00	30	12,69	2,75
21:15:00	30	12,69	2,75
21:16:00	30	12,69	2,75
21:17:00	30	12,69	2,75
21:18:00	30	12,69	2,75
21:19:00	30	12,69	2,75
21:20:00	30	12,68	2,76
21:21:00	30	12,68	2,76
21:22:00	30	12,68	2,76
21:23:00	30	12,68	2,76
21:24:00	30	12,68	2,76
21:25:00	30	12,68	2,76
21:26:00	30	12,68	2,76
21:27:00	30	12,67	2,77
21:28:00	30	12,67	2,77
21:29:00	30	12,67	2,77
21:30:00	30	12,67	2,77
21:31:00	30	12,67	2,77
21:32:00	30	12,67	2,77
21:33:00	30	12,66	2,78
21:34:00	30	12,66	2,78
21:35:00	30	12,66	2,78
21:36:00	30	12,66	2,78
21:37:00	30	12,66	2,78
21:38:00	30	12,66	2,78
21:39:00	30	12,66	2,78
21:40:00	30	12,66	2,78
21:41:00	30	12,66	2,79
21:42:00	30	12,66	2,79
21:43:00	30	12,66	2,79
21:44:00	30	12,64	2,82
21:45:00	30	12,64	2,82
21:46:00	30	12,64	2,82
21:47:00	30	12,64	2,82
21:48:00	30	12,64	2,83
21:49:00	30	12,64	2,83
21:50:00	30	12,64	2,83
21:51:00	30	12,64	2,83
21:52:00	30	12,64	2,83
21:53:00	30	12,64	2,83
21:54:00	30	12,63	2,84
21:55:00	30	12,63	2,84
21:56:00	30	12,63	2,84
21:57:00	30	12,63	2,84
21:58:00	30	12,63	2,84
21:59:00	30	12,63	2,84
22:00:00	30	12,63	2,84
22:01:00	30	12,62	2,85
22:02:00	30	12,62	2,85
22:03:00	30	12,62	2,85
22:04:00	30	12,62	2,85
22:05:00	30	12,62	2,85
22:06:00	30	12,62	2,85
22:07:00	30	12,62	2,85
22:08:00	30	12,61	2,86
22:09:00	30	12,61	2,86
22:10:00	30	12,61	2,86
22:11:00	30	12,61	2,86
22:12:00	30	12,61	2,86
22:13:00	30	12,61	2,86
22:14:00	30	12,61	2,86
22:15:00	30	12,61	2,88
22:16:00	30	12,61	2,88
22:17:00	30	12,61	2,88
22:18:00	30	12,61	2,88
22:19:00	30	12,61	2,88
22:20:00	30	12,60	2,89
22:21:00	30	12,60	2,89
22:22:00	30	12,60	2,89
22:23:00	30	12,60	2,89
22:24:00	30	12,60	2,89
22:25:00	30	12,60	2,89
22:26:00	30	12,60	2,89
22:27:00	30	12,59	2,90
22:28:00	30	12,59	2,90
22:29:00	30	12,59	2,90
22:30:00	30	12,59	2,90
22:31:00	30	12,59	2,90
22:32:00	30	12,59	2,90
22:33:00	30	12,59	2,90
22:34:00	30	12,58	2,91
22:35:00	30	12,58	2,91
22:36:00	30	12,58	2,91
22:37:00	30	12,58	2,91
22:38:00	30	12,58	2,91
22:39:00	30	12,58	2,91
22:40:00	30	12,57	2,92
22:41:00	30	12,57	2,92
22:42:00	30	12,57	2,92
22:43:00	30	12,57	2,92
22:44:00	30	12,57	2,92
22:45:00	30	12,57	2,92
22:46:00	30	12,57	2,92
22:47:00	30	12,57	2,92
22:48:00	30	12,57	2,94
22:49:00	30	12,57	2,94
22:50:00	30	12,57	2,94
22:51:00	30	12,57	2,94
22:52:00	30	12,57	2,94
22:53:00	30	12,57	2,94
22:54:00	30	12,57	2,94
