Repository: ProgWizer/parser

File: project-root/data/Data Acquisition/Data Acquisition/2004 year (80)/UCA R Research G1890+0.8%Hallad344+0.3%CFR-3+0.05%HR-5+0.2%DAIR3000 (52C).txt (part 1 of 3)
--Test Summary--
Full Path and File Name	
Instrument Name	4262R
Instrument Type	Model 4262 Twin Cell UCA
Instrument Serial Number	111R
Test Start Date	28.11.2003
Test Start Time	10:58:14
Test Stop Date	01.12.2003
Test Stop Time	10:14:33
Test Length	71:16:19
Final Sample Time Offset	71:16:00
Controller Schedule Name	
Sampling Period	60 seconds
Comments	MPa: 30.2 (38min) T:52(38min)
Information	WellID	
Information	Customer	Kogalym
Information	EngName	
Information	CementClass	G
Information	CementMfr	Dyckerhoff
Information	Additives	0.8%Halad344+0.2%CFR-3+0.05%HR-5+0.2%DAIR3000
Information	Density	1890
Information	BHCT	52
Information	BHST	76
Information	FluidLoss	
Information	JobType	Research
Calculated Value	CS_50	6:31:00
Calculated Value	CS_500	7:22:00
Calculated Value	CS_Time8h	4,65 MPa
Calculated Value	CS_Time16h	11,15 MPa
Calculated Value	CS_Time24h	13,41 MPa
Calculated Value	CS_Time48h	16,84 MPa
Calculated Value	CS_Time72h	N/A
Calculated Curve	Compressive Strength	Compressive strength type B (more than 14 lb/gal)
Initial Temperature (°C)	23 °C
Final Temperature (°C)	76 °C
Initial Transit Time (microsec/in)	ERROR
Final Transit Time (microsec/in)	8,51 microsec/in
Initial Compressive Strength (MPa)	N/A
Final Compressive Strength (MPa)	18,48 MPa
--Data--
Time (HH:MM:SS)	Temperature (°C)	Transit Time (microsec/in)	Compressive Strength (MPa)
0:00:00	23		
0:01:00	23		
0:02:00	23		
0:03:00	23		
0:04:00	23	16,51	0,00
0:05:00	23		
0:06:00	24		
0:07:00	24		
0:08:00	25		
0:09:00	26		
0:10:00	26		
0:11:00	27		
0:12:00	28		
0:13:00	29		
0:14:00	29		
0:15:00	30		
0:16:00	31		
0:17:00	32		
0:18:00	33		
0:19:00	34		
0:20:00	35		
0:21:00	35		
0:22:00	36		
0:23:00	37		
0:24:00	38		
0:25:00	39		
0:26:00	40		
0:27:00	41	16,28	0,06
0:28:00	42		
0:29:00	43		
0:30:00	44		
0:31:00	45		
0:32:00	46		
0:33:00	46	16,24	0,07
0:34:00	47	16,25	0,07
0:35:00	48	16,25	0,07
0:36:00	49	16,23	0,07
0:37:00	50		
0:38:00	51		
0:39:00	51		
0:40:00	52		
0:41:00	53		
0:42:00	54		
0:43:00	54	16,15	0,10
0:44:00	55		
0:45:00	55		
0:46:00	55	16,12	0,10
0:47:00	56	16,14	0,10
0:48:00	56	16,13	0,10
0:49:00	56		
0:50:00	56		
0:51:00	56		
0:52:00	56		
0:53:00	56		
0:54:00	56		
0:55:00	56		
0:56:00	56		
0:57:00	56		
0:58:00	55		
0:59:00	56	16,14	0,10
1:00:00	55		
1:01:00	55		
1:02:00	55		
1:03:00	56		
1:04:00	56		
1:05:00	55		
1:06:00	55		
1:07:00	55		
1:08:00	56		
1:09:00	55		
1:10:00	55		
1:11:00	56		
1:12:00	55		
1:13:00	56		
1:14:00	56		
1:15:00	56		
1:16:00	56		
1:17:00	56		
1:18:00	56		
1:19:00	56		
1:20:00	56		
1:21:00	56		
1:22:00	57		
1:23:00	56		
1:24:00	57		
1:25:00	57		
1:26:00	57		
1:27:00	57		
1:28:00	57		
1:29:00	57		
1:30:00	57		
1:31:00	57		
1:32:00	57		
1:33:00	57		
1:34:00	58		
1:35:00	57		
1:36:00	58		
1:37:00	58		
1:38:00	58		
1:39:00	58		
1:40:00	58		
1:41:00	58		
1:42:00	58		
1:43:00	58		
1:44:00	58		
1:45:00	58		
1:46:00	58		
1:47:00	59		
1:48:00	59		
1:49:00	59		
1:50:00	59		
1:51:00	59		
1:52:00	59		
1:53:00	59		
1:54:00	59		
1:55:00	59		
1:56:00	60		
1:57:00	59		
1:58:00	60		
1:59:00	60		
2:00:00	60		
2:01:00	60		
2:02:00	60		
2:03:00	60		
2:04:00	61		
2:05:00	60		
2:06:00	61		
2:07:00	60		
2:08:00	61		
2:09:00	61		
2:10:00	61		
2:11:00	61		
2:12:00	61		
2:13:00	61		
2:14:00	61		
2:15:00	61		
2:16:00	62		
2:17:00	62		
2:18:00	62		
2:19:00	62		
2:20:00	62		
2:21:00	62		
2:22:00	62		
2:23:00	62		
2:24:00	62		
2:25:00	62		
2:26:00	63		
2:27:00	63		
2:28:00	63		
2:29:00	63		
2:30:00	63		
2:31:00	63		
2:32:00	63		
2:33:00	63		
2:34:00	63		
2:35:00	64		
2:36:00	64		
2:37:00	64		
2:38:00	64		
2:39:00	64		
2:40:00	64		
2:41:00	64		
2:42:00	64		
2:43:00	64		
2:44:00	64		
2:45:00	65		
2:46:00	64		
2:47:00	65		
2:48:00	64		
2:49:00	65		
2:50:00	65		
2:51:00	65		
2:52:00	65		
2:53:00	65		
2:54:00	65		
2:55:00	65		
2:56:00	65		
2:57:00	66		
2:58:00	66		
2:59:00	66		
3:00:00	66		
3:01:00	66		
3:02:00	66		
3:03:00	66		
3:04:00	66		
3:05:00	66		
3:06:00	66		
3:07:00	67		
3:08:00	67		
3:09:00	67		
3:10:00	67		
3:11:00	67		
3:12:00	67		
3:13:00	67		
3:14:00	67		
3:15:00	67		
3:16:00	68		
3:17:00	68		
3:18:00	68		
3:19:00	68		
3:20:00	68		
3:21:00	68		
3:22:00	68		
3:23:00	68		
3:24:00	68		
3:25:00	68		
3:26:00	69		
3:27:00	69		
3:28:00	69		
3:29:00	69		
3:30:00	69		
3:31:00	69		
3:32:00	69		
3:33:00	69		
3:34:00	69		
3:35:00	69		
3:36:00	69		
3:37:00	69		
3:38:00	70		
3:39:00	70		
3:40:00	70		
3:41:00	70		
3:42:00	70		
3:43:00	70		
3:44:00	70		
3:45:00	70		
3:46:00	70		
3:47:00	71		
3:48:00	71		
3:49:00	71		
3:50:00	71		
3:51:00	71		
3:52:00	71		
3:53:00	71		
3:54:00	71		
3:55:00	71		
3:56:00	71		
3:57:00	72		
3:58:00	72		
3:59:00	72		
4:00:00	72		
4:01:00	72		
4:02:00	72		
4:03:00	72		
4:04:00	72		
4:05:00	72		
4:06:00	73		
4:07:00	73		
4:08:00	73		
4:09:00	73		
4:10:00	73		
4:11:00	73		
4:12:00	73		
4:13:00	73		
4:14:00	73		
4:15:00	73		
4:16:00	73		
4:17:00	74		
4:18:00	74		
4:19:00	74		
4:20:00	74		
4:21:00	74		
4:22:00	74		
4:23:00	74		
4:24:00	74		
4:25:00	74		
4:26:00	75		
4:27:00	75		
4:28:00	74		
4:29:00	75		
4:30:00	75		
4:31:00	75		
4:32:00	75		
4:33:00	75		
4:34:00	75		
4:35:00	75		
4:36:00	75		
4:37:00	76		
4:38:00	75		
4:39:00	76		
4:40:00	76		
4:41:00	76		
4:42:00	76		
4:43:00	76		
4:44:00	76		
4:45:00	76		
4:46:00	76		
4:47:00	76		
4:48:00	76		
4:49:00	76		
4:50:00	76		
4:51:00	76		
4:52:00	76		
4:53:00	76		
4:54:00	76		
4:55:00	76		
4:56:00	76		
4:57:00	76		
4:58:00	76		
4:59:00	76		
5:00:00	76		
5:01:00	76		
5:02:00	76		
5:03:00	76		
5:04:00	76		
5:05:00	76		
5:06:00	76		
5:07:00	76		
5:08:00	76		
5:09:00	76		
5:10:00	76		
5:11:00	76		
5:12:00	76		
5:13:00	76		
5:14:00	76		
5:15:00	76		
5:16:00	76		
5:17:00	76		
5:18:00	76		
5:19:00	76		
5:20:00	76		
5:21:00	76		
5:22:00	76		
5:23:00	76		
5:24:00	76		
5:25:00	76		
5:26:00	76		
5:27:00	76		
5:28:00	76	18,37	0,00
5:29:00	76	18,34	0,00
5:30:00	76	18,32	0,00
5:31:00	76	18,30	0,00
5:32:00	76	18,27	0,00
5:33:00	76	18,23	0,00
5:34:00	76	18,19	0,00
5:35:00	76	18,17	0,00
5:36:00	76	18,13	0,00
5:37:00	75	18,10	0,00
5:38:00	76	18,07	0,00
5:39:00	76	18,03	0,00
5:40:00	76	17,99	0,00
5:41:00	76	17,95	0,00
5:42:00	76	17,90	0,00
5:43:00	76	17,86	0,00
5:44:00	76	17,79	0,00
5:45:00	76	17,77	0,00
5:46:00	76	17,71	0,00
5:47:00	76	17,66	0,00
5:48:00	76	17,61	0,00
5:49:00	76	17,55	0,00
5:50:00	76	17,50	0,00
5:51:00	76	17,45	0,00
5:52:00	76	17,40	0,00
5:53:00	76	17,35	0,00
5:54:00	76	17,29	0,00
5:55:00	76	17,23	0,00
5:56:00	76	17,18	0,00
5:57:00	76	17,13	0,00
5:58:00	76	17,07	0,00
5:59:00	76	17,01	0,00
6:00:00	76	16,95	0,00
6:01:00	76	16,89	0,00
6:02:00	76	16,84	0,00
6:03:00	76	16,78	0,00
6:04:00	76	16,73	0,00
6:05:00	76	16,68	0,00
6:06:00	76	16,62	0,00
6:07:00	76	16,56	0,00
6:08:00	76	16,50	0,00
6:09:00	76	16,45	0,02
6:10:00	76	16,39	0,03
6:11:00	76	16,35	0,04
6:12:00	76	16,27	0,06
6:13:00	76	16,22	0,08
6:14:00	76	16,17	0,09
6:15:00	76	16,11	0,11
6:16:00	76	16,06	0,12
6:17:00	75	16,01	0,14
6:18:00	76	15,96	0,15
6:19:00	76	15,91	0,17
6:20:00	76	15,86	0,18
6:21:00	76	15,80	0,20
6:22:00	76	15,76	0,22
6:23:00	76	15,71	0,23
6:24:00	76	15,67	0,25
6:25:00	76	15,62	0,26
6:26:00	76	15,57	0,28
6:27:00	75	15,52	0,30
6:28:00	76	15,48	0,32
6:29:00	76	15,43	0,33
6:30:00	76	15,39	0,35
6:31:00	75	15,35	0,36
6:32:00	76	15,31	0,38
6:33:00	76	15,26	0,40
6:34:00	76	15,22	0,41
6:35:00	76	15,18	0,43
6:36:00	76	15,14	0,45
6:37:00	76	15,12	0,46
6:38:00	76	15,06	0,48
6:39:00	75	15,02	0,50
6:40:00	76	14,98	0,51
6:41:00	75	14,95	0,53
6:42:00	76	14,92	0,54
6:43:00	76	14,88	0,56
6:44:00	75	14,83	0,59
6:45:00	75	14,79	0,60
6:46:00	75	14,76	0,62
6:47:00	76	14,73	0,63
6:48:00	76	14,69	0,65
6:49:00	76	14,65	0,67
6:50:00	76	14,63	0,68
6:51:00	76	14,59	0,70
6:52:00	75	14,56	0,71
6:53:00	76	14,54	0,73
6:54:00	76	14,50	0,75
6:55:00	76	14,48	0,76
6:56:00	75	14,45	0,77
6:57:00	76	14,41	0,79
6:58:00	76	14,39	0,81
6:59:00	76	14,36	0,82
7:00:00	76	14,33	0,84
7:01:00	76	14,31	0,85
7:02:00	76	14,29	0,87
7:03:00	76	14,25	0,88
7:04:00	76	14,23	0,90
7:05:00	76	14,21	0,91
7:06:00	76	14,19	0,92
7:07:00	76	12,08	2,94
7:08:00	76	12,07	2,96
7:09:00	76	12,04	3,00
7:10:00	76	12,01	3,04
7:11:00	76	12,00	3,07
7:12:00	76	11,98	3,10
7:13:00	76	11,94	3,16
7:14:00	76	11,91	3,19
7:15:00	76	11,90	3,22
7:16:00	76	11,88	3,25
7:17:00	76	11,86	3,28
7:18:00	76	11,83	3,33
7:19:00	76	11,81	3,37
7:20:00	76	11,80	3,39
7:21:00	76	11,78	3,42
7:22:00	76	11,75	3,47
7:23:00	76	11,73	3,51
7:24:00	76	11,71	3,53
7:25:00	76	11,69	3,57
7:26:00	76	11,67	3,61
7:27:00	76	11,66	3,63
7:28:00	76	11,64	3,65
7:29:00	76	11,62	3,71
7:30:00	76	11,61	3,72
7:31:00	76	11,59	3,76
7:32:00	75	11,56	3,80
7:33:00	76	11,55	3,82
7:34:00	75	11,54	3,85
7:35:00	76	11,52	3,88
7:36:00	76	11,50	3,93
7:37:00	76	11,48	3,96
7:38:00	76	11,46	3,99
7:39:00	76	11,46	4,01
7:40:00	76	11,43	4,05
7:41:00	76	11,43	4,07
7:42:00	76	11,41	4,10
7:43:00	76	11,38	4,16
7:44:00	76	11,38	4,17
7:45:00	76	11,36	4,21
7:46:00	76	11,34	4,24
7:47:00	76	11,34	4,25
7:48:00	76	11,32	4,28
7:49:00	75	11,32	4,30
7:50:00	76	11,29	4,36
7:51:00	76	11,28	4,38
7:52:00	76	11,26	4,41
7:53:00	76	11,25	4,45
7:54:00	76	11,24	4,46
7:55:00	75	11,23	4,50
7:56:00	76		
7:57:00	76	11,20	4,56
7:58:00	76	11,19	4,58
7:59:00	76	11,17	4,61
8:00:00	76	11,16	4,65
8:01:00	75	11,16	4,65
8:02:00	76	11,14	4,70
8:03:00	76	11,13	4,72
8:04:00	76	11,11	4,75
8:05:00	76	11,11	4,77
8:06:00	76	11,08	4,82
8:07:00	76	11,08	4,82
8:08:00	76	11,06	4,88
8:09:00	76	11,05	4,90
8:10:00	76	11,04	4,91
8:11:00	76	11,03	4,95
8:12:00	76	11,02	4,97
8:13:00	76	11,00	5,02
8:14:00	76	11,00	5,02
8:15:00	76	10,98	5,06
8:16:00	76	10,97	5,10
8:17:00	76	10,96	5,12
8:18:00	76	10,95	5,14
8:19:00	76	10,95	5,16
8:20:00	76	10,93	5,20
8:21:00	76	10,93	5,20
8:22:00	76	10,92	5,23
8:23:00	76	10,91	5,25
8:24:00	76	10,89	5,29
8:25:00	76	10,89	5,29
8:26:00	76	10,88	5,33
8:27:00	76	10,87	5,35
8:28:00	76	10,87	5,37
8:29:00	76	10,85	5,41
8:30:00	76	10,84	5,43
8:31:00	76	10,84	5,43
8:32:00	76	10,83	5,47
8:33:00	75	10,83	5,47
8:34:00	75	10,81	5,51
8:35:00	76	10,80	5,56
8:36:00	76	10,80	5,56
8:37:00	75	10,78	5,60
8:38:00	76	10,78	5,62
8:39:00	76	10,76	5,66
8:40:00	76	10,75	5,68
8:41:00	75	10,75	5,68
8:42:00	76	10,74	5,72
8:43:00	76	10,72	5,77
8:44:00	76	10,72	5,77
8:45:00	76	10,71	5,79
8:46:00	76	10,71	5,81
8:47:00	75	10,69	5,85
8:48:00	76	10,69	5,85
8:49:00	75	10,69	5,88
8:50:00	76	10,68	5,90
8:51:00	76	10,66	5,94
8:52:00	76	10,66	5,96
8:53:00	75	10,65	5,99
8:54:00	76	10,64	6,01
8:55:00	76	10,64	6,01
8:56:00	76	10,63	6,03
8:57:00	76	10,63	6,05
8:58:00	76	10,62	6,08
8:59:00	76	10,62	6,08
9:00:00	75	10,61	6,10
9:01:00	76	10,59	6,15
9:02:00	76	10,59	6,15
9:03:00	76	10,58	6,19
9:04:00	76	10,58	6,19
9:05:00	76	10,57	6,24
9:06:00	76	10,57	6,24
9:07:00	75	10,55	6,29
9:08:00	76	10,53	6,36
9:09:00	76	10,54	6,33
9:10:00	76	10,52	6,38
9:11:00	75	10,51	6,41
9:12:00	75	10,50	6,43
9:13:00	76	10,50	6,45
9:14:00	75	10,49	6,48
9:15:00	76	10,48	6,50
9:16:00	76	10,48	6,53
9:17:00	76	10,48	6,53
9:18:00	76	10,46	6,58
9:19:00	76	10,46	6,58
9:20:00	76	10,45	6,60
9:21:00	76	10,44	6,65
9:22:00	76	10,44	6,65
9:23:00	76	10,44	6,65
9:24:00	75	10,43	6,68
9:25:00	75	10,42	6,70
9:26:00	76	10,43	6,68
9:27:00	76	10,41	6,75
9:28:00	76	10,41	6,75
9:29:00	76	10,39	6,80
9:30:00	75	10,39	6,80
9:31:00	75	10,39	6,83
9:32:00	76	10,39	6,83
9:33:00	76	10,38	6,85
9:34:00	76	10,38	6,85
9:35:00	76	10,39	6,83
9:36:00	76	10,36	6,91
9:37:00	76	10,36	6,91
9:38:00	76	10,36	6,93
9:39:00	76	10,36	6,93
9:40:00	76	10,35	6,96
9:41:00	76	10,34	6,99
9:42:00	76	10,34	6,99
9:43:00	76	10,34	6,99
9:44:00	75	10,33	7,01
9:45:00	76	10,33	7,01
9:46:00	76	10,32	7,07
9:47:00	75	10,32	7,07
9:48:00	76	10,31	7,09
9:49:00	76	10,31	7,09
9:50:00	76	10,30	7,12
9:51:00	76	10,30	7,15
9:52:00	76	10,30	7,15
9:53:00	75	10,29	7,17
9:54:00	76	10,29	7,17
9:55:00	76	10,28	7,20
9:56:00	76	10,27	7,23
9:57:00	76	10,28	7,20
9:58:00	76	10,27	7,26
9:59:00	76	10,27	7,26
10:00:00	76	10,26	7,28
10:01:00	76	10,25	7,31
10:02:00	76	10,25	7,31
10:03:00	76	10,24	7,34
10:04:00	75	10,25	7,31
10:05:00	76	10,23	7,37
10:06:00	76	10,23	7,39
10:07:00	76	10,23	7,39
10:08:00	76	10,22	7,42
10:09:00	76	10,22	7,42
10:10:00	76	10,22	7,42
10:11:00	76	10,21	7,48
10:12:00	76	10,21	7,48
10:13:00	76	10,21	7,48
10:14:00	76	10,19	7,54
10:15:00	76	10,20	7,51
10:16:00	76	10,18	7,57
10:17:00	76	10,18	7,57
10:18:00	76	10,18	7,59
10:19:00	76	10,17	7,62
10:20:00	75	10,17	7,62
10:21:00	76	10,16	7,65
10:22:00	76	10,15	7,68
10:23:00	76	10,14	7,71
10:24:00	76	10,15	7,68
10:25:00	76	10,14	7,71
10:26:00	76	10,14	7,71
10:27:00	76	10,14	7,74
10:28:00	76	10,14	7,74
10:29:00	76	10,13	7,77
10:30:00	76	10,12	7,80
10:31:00	76	10,12	7,83
10:32:00	76	10,11	7,86
10:33:00	76	10,11	7,86
10:34:00	75	10,12	7,83
10:35:00	76	10,11	7,86
10:36:00	75	10,11	7,86
10:37:00	76	10,10	7,89
10:38:00	76	10,10	7,89
10:39:00	76	10,09	7,92
10:40:00	76	10,09	7,92
10:41:00	75	10,08	7,98
10:42:00	76	10,09	7,95
10:43:00	76	10,08	7,98
10:44:00	75	10,08	7,98
10:45:00	76	10,07	8,01
10:46:00	76	10,05	8,07
10:47:00	76	10,05	8,07
10:48:00	75	10,05	8,07
10:49:00	76	10,06	8,04
10:50:00	76	10,05	8,07
10:51:00	76	10,04	8,13
10:52:00	76	10,04	8,13
10:53:00	76	10,04	8,13
10:54:00	76	10,03	8,17
10:55:00	76	10,04	8,13
10:56:00	76	10,02	8,20
10:57:00	76	10,03	8,17
10:58:00	76	10,02	8,20
10:59:00	76	10,02	8,20
11:00:00	76	10,02	8,23
11:01:00	76	10,01	8,26
11:02:00	76	10,01	8,26
11:03:00	76	10,00	8,29
11:04:00	76	10,01	8,26
11:05:00	76	9,99	8,36
11:06:00	75	10,00	8,32
11:07:00	75	9,99	8,36
11:08:00	75	9,99	8,36
11:09:00	76	9,99	8,36
11:10:00	75	9,99	8,36
11:11:00	76	9,98	8,39
11:12:00	76	9,99	8,36
11:13:00	76	9,99	8,36
11:14:00	76	9,98	8,39
11:15:00	76	9,97	8,42
11:16:00	76	9,97	8,42
11:17:00	76	9,96	8,45
11:18:00	75	9,97	8,42
11:19:00	75	9,94	8,55
11:20:00	75	9,94	8,55
11:21:00	76	9,95	8,52
11:22:00	75	9,94	8,55
11:23:00	76	9,95	8,52
11:24:00	75	9,94	8,55
11:25:00	76	9,94	8,55
11:26:00	75	9,93	8,58
11:27:00	76	9,93	8,62
11:28:00	76	9,93	8,62
11:29:00	76	9,93	8,62
11:30:00	76	9,92	8,65
11:31:00	75	9,91	8,68
11:32:00	76	9,91	8,68
11:33:00	76	9,91	8,68
11:34:00	75	9,91	8,72
11:35:00	76	9,91	8,72
11:36:00	76	9,91	8,72
11:37:00	76	9,90	8,75
11:38:00	76	9,90	8,75
11:39:00	75	9,90	8,75
11:40:00	76	9,89	8,78
11:41:00	76	9,89	8,78
11:42:00	76	9,89	8,78
11:43:00	76	9,88	8,82
11:44:00	76	9,89	8,78
11:45:00	76	9,88	8,82
11:46:00	76	9,88	8,85
11:47:00	76	9,88	8,82
11:48:00	76	9,88	8,82
11:49:00	76	9,88	8,85
11:50:00	76	9,87	8,89
11:51:00	76	9,87	8,89
11:52:00	76	9,87	8,89
11:53:00	76	9,87	8,89
11:54:00	76	9,87	8,89
11:55:00	75	9,87	8,89
11:56:00	75	9,87	8,89
11:57:00	76	9,85	8,96
11:58:00	76	9,85	8,96
11:59:00	76	9,85	8,96
12:00:00	76	9,84	8,99
12:01:00	76	9,84	8,99
12:02:00	76	9,84	9,03
12:03:00	76	9,84	9,03
12:04:00	76	9,83	9,06
12:05:00	76	9,83	9,06
12:06:00	76	9,82	9,10
12:07:00	76	9,83	9,06
12:08:00	76	9,82	9,10
12:09:00	75	9,82	9,10
12:10:00	76	9,82	9,10
12:11:00	76	9,82	9,13
12:12:00	76	9,82	9,13
12:13:00	76	9,82	9,13
12:14:00	76	9,81	9,17
12:15:00	75	9,80	9,20
12:16:00	76	9,80	9,20
12:17:00	76	9,80	9,20
12:18:00	76	9,79	9,24
12:19:00	76	9,79	9,24
12:20:00	76	9,80	9,20
12:21:00	76	9,79	9,24
12:22:00	76	9,79	9,27
12:23:00	76	9,79	9,27
12:24:00	76	9,78	9,31
12:25:00	76	9,78	9,31
12:26:00	76	9,79	9,27
12:27:00	76	9,79	9,27
12:28:00	76	9,77	9,35
12:29:00	76	9,78	9,31
12:30:00	76	9,78	9,31
12:31:00	76	9,77	9,35
12:32:00	76	9,77	9,35
12:33:00	76	9,76	9,38
12:34:00	76	9,76	9,38
12:35:00	75	9,75	9,42
12:36:00	76	9,76	9,38
12:37:00	76	9,75	9,42
12:38:00	75	9,75	9,42
12:39:00	76	9,75	9,42
12:40:00	76	9,75	9,46
12:41:00	76	9,74	9,49
12:42:00	75	9,74	9,49
12:43:00	76	9,74	9,49
12:44:00	76	9,74	9,49
12:45:00	76	9,73	9,53
12:46:00	76	9,73	9,53
12:47:00	76	9,73	9,53
12:48:00	76	9,73	9,53
12:49:00	76	9,73	9,53
12:50:00	76	9,73	9,57
12:51:00	76	9,73	9,57
12:52:00	76	9,72	9,60
12:53:00	76	9,72	9,60
12:54:00	76	9,71	9,64
12:55:00	76	9,71	9,64
12:56:00	76	9,71	9,64
12:57:00	76	9,70	9,68
12:58:00	76	9,71	9,64
12:59:00	76	9,70	9,68
13:00:00	76	9,70	9,68
13:01:00	76	9,70	9,68
13:02:00	76	9,70	9,72
13:03:00	76	9,71	9,64
13:04:00	76	9,70	9,72
13:05:00	76	9,70	9,72
13:06:00	76	9,70	9,72
13:07:00	76	9,69	9,76
13:08:00	76	9,69	9,76
13:09:00	76	9,70	9,72
13:10:00	76	9,68	9,79
13:11:00	76	9,68	9,79
13:12:00	76	9,67	9,83
13:13:00	76	9,68	9,79
13:14:00	76	9,67	9,83
13:15:00	76	9,67	9,87
13:16:00	76	9,67	9,87
13:17:00	76	9,67	9,87
13:18:00	75	9,67	9,87
13:19:00	76	9,66	9,91
13:20:00	76	9,67	9,87
13:21:00	76	9,67	9,87
13:22:00	76	9,66	9,91
13:23:00	76	9,66	9,91
13:24:00	76	9,66	9,91
13:25:00	76	9,65	9,95
13:26:00	76	9,66	9,91
13:27:00	76	9,66	9,91
13:28:00	76	9,65	9,95
13:29:00	76	9,64	10,03
13:30:00	76	9,65	9,95
13:31:00	76	9,65	9,95
13:32:00	76	9,64	10,03
13:33:00	76	9,64	9,99
13:34:00	76	9,63	10,07
13:35:00	76	9,64	9,99
13:36:00	76	9,63	10,07
13:37:00	75	9,64	10,03
13:38:00	76	9,64	9,99
13:39:00	76	9,63	10,07
13:40:00	76	9,63	10,07
13:41:00	76	9,64	10,03
13:42:00	76	9,63	10,07
13:43:00	76	9,62	10,11
13:44:00	76	9,64	10,03
13:45:00	75	9,62	10,11
13:46:00	76	9,62	10,11
13:47:00	76	9,63	10,07
13:48:00	76	9,62	10,11
13:49:00	76	9,61	10,15
13:50:00	76	9,62	10,11
13:51:00	76	9,61	10,15
13:52:00	76	9,61	10,15
13:53:00	75	9,61	10,18
13:54:00	75	9,61	10,18
13:55:00	76	9,60	10,22
13:56:00	76	9,60	10,22
13:57:00	76	9,58	10,31
13:58:00	76	9,60	10,22
13:59:00	75	9,60	10,22
14:00:00	75	9,60	10,22
14:01:00	76	9,60	10,22
14:02:00	75	9,59	10,27
14:03:00	76	9,60	10,22
14:04:00	76	9,59	10,27
14:05:00	76	9,59	10,27
14:06:00	76	9,59	10,27
14:07:00	76	9,59	10,27
14:08:00	75	9,58	10,31
14:09:00	76	9,57	10,39
14:10:00	76	9,58	10,31
14:11:00	75	9,57	10,35
14:12:00	76	9,57	10,35
14:13:00	76	9,57	10,39
14:14:00	76	9,57	10,39
14:15:00	76	9,57	10,39
14:16:00	76	9,57	10,39
14:17:00	76	9,57	10,35
14:18:00	75	9,56	10,43
14:19:00	76	9,56	10,43
14:20:00	76	9,56	10,43
14:21:00	76	9,55	10,47
14:22:00	75	9,56	10,43
14:23:00	76	9,56	10,43
14:24:00	76	9,55	10,47
14:25:00	76	9,54	10,51
14:26:00	76	9,54	10,51
14:27:00	76	9,56	10,43
14:28:00	76	9,55	10,47
14:29:00	76	9,54	10,51
14:30:00	76	9,55	10,47
14:31:00	76	9,54	10,51
14:32:00	76	9,54	10,51
14:33:00	76	9,54	10,55
14:34:00	75	9,54	10,55
14:35:00	76	9,54	10,51
14:36:00	76	9,54	10,55
14:37:00	76	9,54	10,51
14:38:00	76	9,54	10,55
14:39:00	76	9,54	10,55
14:40:00	76	9,53	10,59
14:41:00	76	9,53	10,59
14:42:00	76	9,52	10,64
14:43:00	76	9,52	10,64
14:44:00	76	9,52	10,64
14:45:00	76	9,54	10,55
14:46:00	76	9,52	10,68
14:47:00	76	9,52	10,64
14:48:00	76	9,53	10,59
14:49:00	76	9,52	10,64
14:50:00	76	9,53	10,59
14:51:00	76	9,52	10,68
14:52:00	76	9,52	10,68
14:53:00	76	9,52	10,64
14:54:00	76	9,52	10,68
14:55:00	76	9,52	10,68
14:56:00	76	9,51	10,72
14:57:00	76	9,52	10,68
14:58:00	76	9,51	10,72
14:59:00	76	9,51	10,72
15:00:00	76	9,51	10,72
15:01:00	76	9,50	10,76
15:02:00	76	9,52	10,68
15:03:00	75	9,51	10,72
15:04:00	76	9,51	10,72
15:05:00	75	9,50	10,76
15:06:00	76	9,49	10,80
15:07:00	76	9,50	10,76
15:08:00	75	9,50	10,76
15:09:00	76	9,49	10,80
15:10:00	76	9,49	10,80
15:11:00	76	9,49	10,80
15:12:00	76	9,49	10,80
15:13:00	76	9,48	10,85
15:14:00	76	9,48	10,85
15:15:00	76	9,48	10,85
15:16:00	76	9,49	10,80
15:17:00	76	9,49	10,80
15:18:00	76	9,48	10,89
15:19:00	76	9,47	10,93
15:20:00	76	9,47	10,93
15:21:00	76	9,48	10,89
15:22:00	76	9,48	10,85
15:23:00	76	9,47	10,93
15:24:00	76	9,48	10,89
15:25:00	76	9,47	10,93
15:26:00	76	9,46	10,98
15:27:00	76	9,48	10,89
15:28:00	76	9,46	10,98
15:29:00	76	9,47	10,93
15:30:00	75	9,47	10,93
15:31:00	76	9,47	10,93
15:32:00	76	9,45	11,02
15:33:00	76	9,46	10,98
15:34:00	75	9,46	10,98
15:35:00	76	9,46	10,98
15:36:00	75	9,45	11,02
15:37:00	76	9,45	11,02
15:38:00	76	9,46	10,98
15:39:00	76	9,45	11,02
15:40:00	76	9,46	10,98
15:41:00	75	9,44	11,11
15:42:00	75	9,45	11,06
15:43:00	76	9,44	11,11
15:44:00	75	9,45	11,06
15:45:00	76	9,45	11,06
15:46:00	76	9,45	11,06
15:47:00	75	9,45	11,06
15:48:00	75	9,44	11,11
15:49:00	76	9,44	11,11
15:50:00	75	9,44	11,11
15:51:00	76	9,44	11,11
15:52:00	76	9,44	11,11
15:53:00	76	9,43	11,15
15:54:00	76	9,44	11,11
15:55:00	76	9,44	11,11
15:56:00	75	9,43	11,15
15:57:00	76	9,44	11,11
15:58:00	76	9,43	11,20
15:59:00	75	9,43	11,20
16:00:00	76	9,43	11,15
16:01:00	76	9,44	11,11
16:02:00	76	9,44	11,11
16:03:00	76	9,43	11,15
16:04:00	76	9,43	11,15
16:05:00	75	9,44	11,11
16:06:00	76	9,43	11,20
16:07:00	76	9,43	11,20
16:08:00	76	9,43	11,20
16:09:00	76	9,42	11,24
16:10:00	76	9,43	11,15
16:11:00	75	9,41	11,29
16:12:00	76	9,43	11,20
16:13:00	76	9,43	11,20
16:14:00	75	9,43	11,20
16:15:00	75	9,42	11,24
16:16:00	76	9,42	11,24
16:17:00	76	9,41	11,29
16:18:00	76	9,41	11,29
16:19:00	76	9,41	11,29
16:20:00	76	9,42	11,24
16:21:00	76	9,41	11,29
16:22:00	76	9,41	11,29
16:23:00	76	9,40	11,33
16:24:00	76	9,41	11,29
16:25:00	76	9,40	11,33
16:26:00	75	9,41	11,29
16:27:00	76	9,41	11,29
16:28:00	76	9,40	11,33
16:29:00	76	9,40	11,33
16:30:00	76	9,40	11,33
16:31:00	76	9,40	11,33
16:32:00	75	9,40	11,33
16:33:00	75	9,39	11,38
16:34:00	76	9,40	11,33
16:35:00	76	9,39	11,38
16:36:00	76	9,39	11,38
16:37:00	75	9,39	11,38
16:38:00	76	9,39	11,42
16:39:00	76	9,39	11,38
16:40:00	75	9,39	11,38
16:41:00	76	9,39	11,38
16:42:00	76	9,39	11,42
16:43:00	76	9,39	11,42
16:44:00	75	9,39	11,42
16:45:00	76	9,38	11,47
16:46:00	76	9,39	11,42
16:47:00	75	9,39	11,42
16:48:00	75	9,38	11,47
16:49:00	76	9,38	11,47
16:50:00	76	9,39	11,42
16:51:00	76	9,39	11,42
16:52:00	76	9,38	11,47
16:53:00	76	9,38	11,47
16:54:00	75	9,37	11,51
16:55:00	76	9,38	11,47
16:56:00	76	9,38	11,47
16:57:00	76	9,37	11,51
16:58:00	76	9,38	11,47
16:59:00	76	9,37	11,56
17:00:00	76	9,38	11,47
17:01:00	76	9,37	11,51
17:02:00	76	9,37	11,51
17:03:00	76	9,37	11,51
17:04:00	76	9,37	11,51
17:05:00	75	9,37	11,56
17:06:00	76	9,38	11,47
17:07:00	76	9,37	11,56
17:08:00	76	9,36	11,60
17:09:00	75	9,37	11,51
17:10:00	75	9,37	11,56
17:11:00	75	9,37	11,56
17:12:00	76	9,36	11,60
17:13:00	76	9,35	11,65
17:14:00	75	9,37	11,56
17:15:00	76	9,36	11,60
17:16:00	76	9,35	11,65
17:17:00	76	9,35	11,65
17:18:00	76	9,35	11,65
17:19:00	76	9,35	11,65
17:20:00	76	9,36	11,60
17:21:00	75	9,34	11,70
17:22:00	76	9,35	11,65
17:23:00	76	9,36	11,60
17:24:00	76	9,34	11,70
17:25:00	76	9,34	11,70
17:26:00	76	9,34	11,70
17:27:00	76	9,34	11,70
17:28:00	76	9,34	11,70
17:29:00	75	9,34	11,74
17:30:00	76	9,34	11,74
17:31:00	76	9,34	11,74
17:32:00	75	9,34	11,74
17:33:00	76	9,34	11,74
17:34:00	76	9,33	11,79
17:35:00	76	9,34	11,74
17:36:00	76	9,33	11,79
17:37:00	76	9,34	11,74
17:38:00	76	9,33	11,79
17:39:00	76	9,34	11,74
17:40:00	76	9,33	11,79
17:41:00	76	9,33	11,79
17:42:00	76	9,32	11,84
17:43:00	76	9,34	11,74
17:44:00	76	9,32	11,84
17:45:00	76	9,33	11,79
17:46:00	76	9,33	11,79
17:47:00	76	9,33	11,79
17:48:00	76	9,32	11,84
17:49:00	76	9,31	11,89
17:50:00	76	9,32	11,84
17:51:00	76	9,32	11,84
17:52:00	76	9,32	11,84
17:53:00	76	9,32	11,84
17:54:00	75	9,32	11,84
17:55:00	76	9,32	11,84
17:56:00	76	9,31	11,89
17:57:00	76	9,32	11,84
17:58:00	76	9,32	11,84
17:59:00	76	9,30	11,93
18:00:00	76	9,32	11,84
18:01:00	76	9,31	11,89
18:02:00	76	9,31	11,89
18:03:00	76	9,31	11,89
18:04:00	76	9,31	11,89
18:05:00	76	9,31	11,89
18:06:00	76	9,30	11,93
18:07:00	76	9,31	11,89
18:08:00	76	9,30	11,93
18:09:00	76	9,30	11,93
18:10:00	76	9,30	11,93
18:11:00	76	9,30	11,93
18:12:00	75	9,30	11,93
18:13:00	76	9,31	11,89
18:14:00	76	9,30	11,93
18:15:00	76	9,30	11,98
18:16:00	76	9,30	11,98
18:17:00	76	9,30	11,98
18:18:00	75	9,30	11,98
18:19:00	76	9,30	11,98
18:20:00	76	9,30	11,98
18:21:00	76	9,30	11,98
18:22:00	76	9,30	11,98
18:23:00	76	9,30	11,98
18:24:00	76	9,30	11,98
18:25:00	76	9,29	12,03
18:26:00	76	9,30	11,98
18:27:00	76	9,29	12,03
18:28:00	76	9,29	12,03
18:29:00	76	9,29	12,03
18:30:00	76	9,29	12,03
18:31:00	76	9,29	12,03
18:32:00	76	9,29	12,03
18:33:00	76	9,29	12,03
18:34:00	76	9,29	12,03
18:35:00	76	9,28	12,08
18:36:00	75	9,28	12,08
18:37:00	76	9,29	12,03
18:38:00	76	9,28	12,08
18:39:00	75	9,28	12,08
18:40:00	76	9,29	12,03
18:41:00	75	9,28	12,08
18:42:00	76	9,27	12,18
18:43:00	76	9,28	12,08
18:44:00	76	9,28	12,13
18:45:00	76	9,28	12,13
18:46:00	76	9,28	12,13
18:47:00	76	9,28	12,13
18:48:00	76	9,28	12,13
18:49:00	76	9,28	12,13
18:50:00	75	9,28	12,13
18:51:00	75	9,28	12,13
18:52:00	76	9,28	12,13
18:53:00	76	9,27	12,18
18:54:00	76	9,28	12,13
18:55:00	76	9,28	12,13
18:56:00	76	9,28	12,13
18:57:00	75	9,27	12,18
18:58:00	76	9,27	12,18
18:59:00	76	9,27	12,18
19:00:00	76	9,27	12,18
19:01:00	76	9,27	12,18
19:02:00	76	9,27	12,18
19:03:00	76	9,27	12,18
19:04:00	76	9,27	12,18
19:05:00	76	9,26	12,22
19:06:00	76	9,26	12,22
19:07:00	76	9,26	12,22
19:08:00	76	9,26	12,22
19:09:00	76	9,26	12,22
19:10:00	76	9,26	12,22
19:11:00	76	9,26	12,22
19:12:00	76	9,26	12,22
19:13:00	75	9,25	12,27
19:14:00	76	9,26	12,22
19:15:00	76	9,26	12,22
19:16:00	75	9,26	12,22
19:17:00	76	9,26	12,22
19:18:00	75	9,26	12,22
19:19:00	76	9,26	12,22
19:20:00	76	9,26	12,22
19:21:00	76	9,25	12,27
19:22:00	76	9,26	12,22
19:23:00	75	9,25	12,27
19:24:00	76	9,25	12,27
19:25:00	75	9,25	12,32
19:26:00	76	9,25	12,32
19:27:00	76	9,25	12,27
19:28:00	75	9,25	12,27
19:29:00	76	9,25	12,27
19:30:00	75	9,25	12,27
19:31:00	76	9,25	12,32
19:32:00	76	9,25	12,32
19:33:00	76	9,25	12,27
19:34:00	76	9,25	12,32
19:35:00	76	9,25	12,32
19:36:00	76	9,25	12,32
19:37:00	76	9,25	12,32
19:38:00	76	9,25	12,32
19:39:00	76	9,24	12,37
19:40:00	75	9,25	12,32
19:41:00	76	9,24	12,37
19:42:00	75	9,24	12,37
19:43:00	76	9,24	12,37
19:44:00	76	9,24	12,37
19:45:00	76	9,24	12,37
19:46:00	76	9,23	12,42
19:47:00	75	9,23	12,42
19:48:00	76	9,24	12,37
19:49:00	76	9,24	12,37
19:50:00	76	9,24	12,37
19:51:00	75	9,23	12,42
19:52:00	76	9,22	12,47
19:53:00	76	9,23	12,42
19:54:00	76	9,23	12,42
19:55:00	75	9,22	12,47
19:56:00	76	9,22	12,47
19:57:00	76	9,22	12,47
19:58:00	76	9,22	12,47
19:59:00	76	9,23	12,42
20:00:00	76	9,23	12,42
20:01:00	76	9,22	12,47
20:02:00	76	9,23	12,42
20:03:00	75	9,23	12,42
20:04:00	76	9,22	12,47
20:05:00	76	9,22	12,47
20:06:00	76	9,22	12,47
20:07:00	76	9,22	12,47
20:08:00	76	9,21	12,52
20:09:00	76	9,21	12,52
20:10:00	76	9,23	12,42
20:11:00	76	9,22	12,47
20:12:00	76	9,21	12,52
20:13:00	76	9,21	12,52
20:14:00	76	9,21	12,52
20:15:00	76	9,21	12,57
20:16:00	76	9,21	12,52
20:17:00	75	9,21	12,52
20:18:00	76	9,21	12,57
20:19:00	76	9,21	12,52
20:20:00	76	9,21	12,57
20:21:00	76	9,21	12,57
20:22:00	76	9,21	12,57
20:23:00	75	9,21	12,57
20:24:00	76	9,21	12,57
20:25:00	76	9,21	12,57
20:26:00	76	9,21	12,57
20:27:00	76	9,21	12,57
20:28:00	75	9,21	12,57
20:29:00	76	9,21	12,57
20:30:00	76	9,20	12,62
20:31:00	76	9,20	12,62
20:32:00	76	9,21	12,57
20:33:00	75	9,20	12,62
20:34:00	76	9,21	12,57
20:35:00	75	9,20	12,62
20:36:00	75	9,20	12,62
20:37:00	76	9,19	12,68
20:38:00	76	9,20	12,62
20:39:00	76	9,20	12,62
20:40:00	76	9,20	12,62
20:41:00	76	9,19	12,68
20:42:00	76	9,20	12,62
20:43:00	76	9,20	12,62
20:44:00	75	9,19	12,68
20:45:00	75	9,19	12,68
20:46:00	76	9,19	12,68
20:47:00	76	9,19	12,68
20:48:00	76	9,20	12,62
20:49:00	76	9,19	12,68
20:50:00	76	9,20	12,62
20:51:00	76	9,19	12,68
20:52:00	76	9,19	12,68
20:53:00	76	9,19	12,68
20:54:00	76	9,19	12,68
20:55:00	76	9,19	12,68
20:56:00	76	9,19	12,73
20:57:00	75	9,19	12,68
20:58:00	76	9,19	12,68
20:59:00	76	9,19	12,73
21:00:00	76	9,19	12,73
21:01:00	76	9,19	12,73
21:02:00	75	9,19	12,73
21:03:00	76	9,19	12,73
21:04:00	76	9,19	12,68
21:05:00	76	9,18	12,78
21:06:00	76	9,19	12,73
21:07:00	76	9,19	12,73
21:08:00	76	9,19	12,73
21:09:00	76	9,18	12,78
21:10:00	76	9,18	12,78
21:11:00	76	9,18	12,78
21:12:00	76	9,18	12,78
21:13:00	75	9,18	12,78
21:14:00	76	9,18	12,78
21:15:00	76	9,18	12,78
21:16:00	76	9,18	12,78
21:17:00	76	9,18	12,78
21:18:00	76	9,18	12,78
21:19:00	76	9,18	12,78
21:20:00	76	9,18	12,78
21:21:00	75	9,18	12,78
21:22:00	76	9,18	12,78
21:23:00	76	9,18	12,78
21:24:00	75	9,17	12,83
21:25:00	76	9,17	12,83
21:26:00	76	9,17	12,83
21:27:00	76	9,17	12,83
21:28:00	76	9,17	12,83
21:29:00	76	9,17	12,83
21:30:00	76	9,17	12,83
21:31:00	76	9,16	12,88
21:32:00	76	9,17	12,83
21:33:00	76	9,17	12,83
21:34:00	76	9,17	12,83
21:35:00	76	9,16	12,88
21:36:00	75	9,17	12,83
21:37:00	76	9,16	12,88
21:38:00	75	9,16	12,88
21:39:00	76	9,16	12,88
21:40:00	76	9,16	12,88
21:41:00	76	9,16	12,88
21:42:00	75	9,16	12,93
21:43:00	76	9,16	12,88
21:44:00	75	9,16	12,88
21:45:00	75	9,16	12,93
21:46:00	76	9,16	12,93
21:47:00	76	9,16	12,93
21:48:00	76	9,16	12,93
21:49:00	76	9,16	12,88
21:50:00	76	9,16	12,93
21:51:00	76	9,16	12,93
21:52:00	76	9,16	12,93
21:53:00	76	9,16	12,93
21:54:00	76	9,15	12,99
21:55:00	76	9,15	12,99
21:56:00	76	9,15	12,99
21:57:00	76	9,15	12,99
21:58:00	75	9,16	12,93
21:59:00	76	9,15	12,99
22:00:00	76	9,16	12,93
22:01:00	76	9,16	12,93
22:02:00	76	9,15	12,99
22:03:00	76	9,15	12,99
22:04:00	76	9,16	12,93
22:05:00	75	9,15	12,99
22:06:00	76	9,16	12,93
22:07:00	76	9,14	13,04
22:08:00	76	9,15	12,99
22:09:00	76	9,15	12,99
22:10:00	76	9,15	12,99
22:11:00	76	9,15	12,99
22:12:00	76	9,14	13,04
22:13:00	76	9,15	12,99
22:14:00	76	9,15	12,99
22:15:00	76	9,14	13,04
22:16:00	76	9,15	12,99
22:17:00	75	9,14	13,04
22:18:00	76	9,14	13,04
22:19:00	76	9,13	13,09
22:20:00	76	9,15	12,99
22:21:00	76	9,15	12,99
22:22:00	76	9,14	13,04
22:23:00	76	9,14	13,04
22:24:00	76	9,14	13,04
22:25:00	76	9,13	13,09
22:26:00	76	9,14	13,04
22:27:00	75	9,13	13,14
22:28:00	76	9,14	13,04
22:29:00	76	9,14	13,04
22:30:00	76	9,14	13,04
22:31:00	75	9,13	13,09
22:32:00	76	9,14	13,04
22:33:00	76	9,13	13,09
22:34:00	76	9,13	13,09
22:35:00	76	9,13	13,09
22:36:00	76	9,13	13,09
22:37:00	76	9,13	13,09
22:38:00	76	9,13	13,09
22:39:00	76	9,13	13,14
22:40:00	76	9,13	13,09
22:41:00	76	9,13	13,09
22:42:00	76	9,13	13,09
22:43:00	75	9,13	13,14
22:44:00	76	9,13	13,14
22:45:00	76	9,13	13,14
22:46:00	76	9,13	13,14
22:47:00	76	9,13	13,14
22:48:00	76	9,13	13,14
22:49:00	75	9,13	13,14
22:50:00	76	9,13	13,14
22:51:00	76	9,13	13,14
22:52:00	75	9,13	13,14
22:53:00	76	9,13	13,14
22:54:00	76	9,12	13,20
22:55:00	76	9,13	13,14
22:56:00	76	9,12	13,20
22:57:00	76	9,12	13,20
22:58:00	75	9,12	13,20
22:59:00	76	9,12	13,20
23:00:00	76	9,13	13,14
23:01:00	76	9,13	13,14
23:02:00	76	9,13	13,14
23:03:00	75	9,11	13,25
23:04:00	75	9,12	13,20
23:05:00	76	9,12	13,20
23:06:00	76	9,11	13,25
23:07:00	76	9,11	13,25
23:08:00	75	9,11	13,25
23:09:00	76	9,11	13,25
23:10:00	76	9,11	13,25
23:11:00	76	9,12	13,20
23:12:00	76	9,11	13,25
23:13:00	76	9,11	13,25
23:14:00	76	9,11	13,25
23:15:00	76	9,11	13,25
23:16:00	76	9,11	13,25
23:17:00	75	9,11	13,25
23:18:00	76	9,12	13,20
23:19:00	76	9,11	13,25
23:20:00	76	9,11	13,25
23:21:00	76	9,11	13,25
23:22:00	76	9,11	13,25
23:23:00	76	9,10	13,31
23:24:00	76	9,11	13,25
23:25:00	75	9,10	13,31
23:26:00	76	9,10	13,31
23:27:00	75	9,10	13,31
23:28:00	76	9,10	13,31
23:29:00	75	9,10	13,31
23:30:00	75	9,09	13,36
23:31:00	75	9,10	13,31
23:32:00	75	9,10	13,31
23:33:00	76	9,10	13,31
23:34:00	76	9,11	13,25
23:35:00	75	9,11	13,25
23:36:00	76	9,10	13,31
23:37:00	76	9,09	13,36
23:38:00	76	9,10	13,31
23:39:00	76	9,09	13,41
23:40:00	76	9,09	13,41
23:41:00	76	9,10	13,31
23:42:00	76	9,09	13,36
23:43:00	75	9,08	13,47
23:44:00	76	9,10	13,31
23:45:00	76	9,09	13,41
23:46:00	76	9,08	13,47
23:47:00	76	9,09	13,41
23:48:00	76	9,09	13,41
23:49:00	75	9,08	13,47
23:50:00	75	9,09	13,36
23:51:00	76	9,09	13,41
23:52:00	75	9,09	13,41
23:53:00	76	9,09	13,41
23:54:00	76	9,09	13,41
23:55:00	76	9,08	13,47
23:56:00	76	9,08	13,47
23:57:00	76	9,09	13,41
23:58:00	76	9,08	13,47
23:59:00	75	9,09	13,41
24:00:00	76	9,09	13,41
24:01:00	76	9,08	13,47
24:02:00	76	9,09	13,41
24:03:00	76	9,08	13,47
24:04:00	76	9,08	13,47
24:05:00	76	9,08	13,47
24:06:00	76	9,08	13,47
24:07:00	76		
24:08:00	76	9,08	13,47
24:09:00	76	9,08	13,47
24:10:00	76	9,08	13,47
24:11:00	76	9,09	13,41
24:12:00	76	9,09	13,41
24:13:00	75	9,07	13,52
24:14:00	76	9,08	13,47
24:15:00	76	9,08	13,47
24:16:00	76	9,07	13,52
24:17:00	76	9,08	13,47
24:18:00	76	9,09	13,41
24:19:00	76	9,07	13,52
24:20:00	76	9,07	13,52
24:21:00	76	9,07	13,52
24:22:00	76	9,09	13,41
24:23:00	76	9,07	13,52
24:24:00	75	9,07	13,52
24:25:00	76	9,07	13,52
24:26:00	76	9,08	13,47
24:27:00	76	9,07	13,52
24:28:00	76	9,07	13,52
24:29:00	76	9,07	13,52
24:30:00	76	9,07	13,52
24:31:00	76	9,07	13,52
24:32:00	76	9,08	13,47
24:33:00	76	9,07	13,52
24:34:00	76	9,07	13,58
24:35:00	76	9,07	13,58
24:36:00	76	9,07	13,52
24:37:00	76	9,07	13,52
24:38:00	76	9,07	13,52
24:39:00	76	9,07	13,52
24:40:00	76	9,07	13,52
24:41:00	76	9,07	13,58
24:42:00	75	9,07	13,58
24:43:00	76	9,07	13,58
24:44:00	76	9,07	13,58
24:45:00	76	9,07	13,58
24:46:00	76	9,07	13,58
24:47:00	76	9,07	13,58
24:48:00	76	9,07	13,58
24:49:00	76	9,07	13,58
24:50:00	76	9,07	13,58
24:51:00	76	9,07	13,58
24:52:00	76	9,07	13,58
24:53:00	76	9,07	13,52
24:54:00	75	9,07	13,58
24:55:00	76	9,06	13,63
24:56:00	76	9,07	13,58
24:57:00	76	9,07	13,58
24:58:00	76	9,07	13,58
24:59:00	76	9,07	13,52
25:00:00	76	9,07	13,58
25:01:00	76	9,06	13,63
25:02:00	75	9,06	13,63
25:03:00	76	9,06	13,63
25:04:00	75	9,07	13,58
25:05:00	75	9,07	13,58
25:06:00	76	9,07	13,58
25:07:00	76	9,06	13,63
25:08:00	76	9,05	13,69
25:09:00	76	9,06	13,63
25:10:00	76	9,06	13,63
25:11:00	76	9,05	13,69
25:12:00	76	9,06	13,63
25:13:00	76	9,05	13,69
25:14:00	76	9,05	13,69
25:15:00	76	9,05	13,69
25:16:00	76	9,05	13,69
25:17:00	76	9,05	13,69
25:18:00	75	9,06	13,63
25:19:00	76	9,05	13,69
25:20:00	76	9,05	13,69
25:21:00	76	9,06	13,63
25:22:00	76	9,05	13,69
25:23:00	76	9,05	13,69
25:24:00	76	9,05	13,69
25:25:00	76	9,05	13,69
25:26:00	75	9,05	13,69
25:27:00	76	9,04	13,75
25:28:00	75	9,04	13,75
25:29:00	76	9,05	13,69
25:30:00	76	9,04	13,75
25:31:00	75	9,05	13,69
25:32:00	76	9,04	13,75
25:33:00	76	9,04	13,75
25:34:00	76	9,04	13,75
25:35:00	76	9,04	13,75
25:36:00	76	9,05	13,69
25:37:00	76	9,04	13,75
25:38:00	76	9,04	13,75
25:39:00	76	9,04	13,75
25:40:00	76	9,04	13,75
25:41:00	76	9,04	13,75
25:42:00	76	9,05	13,69
25:43:00	76	9,04	13,75
25:44:00	76	9,04	13,80
25:45:00	76	9,04	13,80
25:46:00	75	9,04	13,75
25:47:00	76	9,04	13,80
25:48:00	76	9,04	13,80
25:49:00	76	9,04	13,80
25:50:00	75	9,04	13,80
25:51:00	76	9,04	13,75
25:52:00	76	9,04	13,75
25:53:00	76	9,04	13,75
25:54:00	76	9,04	13,75
25:55:00	76	9,04	13,75
25:56:00	76	9,04	13,80
25:57:00	76	9,04	13,80
25:58:00	76	9,04	13,80
25:59:00	76	9,04	13,80
26:00:00	76	9,04	13,80
26:01:00	75	9,04	13,80
26:02:00	76	9,04	13,80
26:03:00	76	9,04	13,80
26:04:00	76	9,04	13,80
26:05:00	76	9,04	13,80
26:06:00	75	9,04	13,80
26:07:00	75	9,04	13,80
26:08:00	76	9,04	13,80
26:09:00	76	9,04	13,80
26:10:00	76	9,03	13,86
26:11:00	76	9,04	13,80
26:12:00	75	9,03	13,86
26:13:00	76	9,03	13,86
26:14:00	76	9,03	13,86
26:15:00	75	9,03	13,86
26:16:00	76	9,03	13,86
26:17:00	76	9,03	13,86
26:18:00	76	9,03	13,86
26:19:00	76	9,03	13,86
26:20:00	76	9,03	13,86
26:21:00	76	9,03	13,86
26:22:00	76	9,03	13,86
26:23:00	76	9,03	13,86
26:24:00	76	9,02	13,92
26:25:00	76	9,02	13,92
26:26:00	76	9,02	13,92
26:27:00	76	9,03	13,86
26:28:00	76	9,03	13,86
26:29:00	76	9,02	13,92
26:30:00	76	9,03	13,86
26:31:00	75	9,02	13,92
26:32:00	76	9,02	13,92
26:33:00	76	9,02	13,92
26:34:00	76	9,02	13,92
26:35:00	76	9,01	13,97
26:36:00	76	9,02	13,92
26:37:00	76	9,02	13,92
26:38:00	75	9,02	13,92
26:39:00	76	9,02	13,92
26:40:00	76	9,02	13,92
26:41:00	75	9,01	13,97
26:42:00	76	9,02	13,92
26:43:00	76	9,01	13,97
26:44:00	76	9,01	13,97
26:45:00	76	9,02	13,92
26:46:00	76	9,02	13,92
26:47:00	76	9,01	13,97
26:48:00	76	9,02	13,92
26:49:00	76	9,02	13,92
26:50:00	76	9,02	13,92
26:51:00	76	9,02	13,92
26:52:00	75	9,02	13,92
26:53:00	76	9,01	13,97
26:54:00	76	9,02	13,92
26:55:00	76	9,02	13,92
26:56:00	76	9,01	13,97
26:57:00	76	9,01	13,97
26:58:00	75	9,01	13,97
26:59:00	75	9,00	14,03
27:00:00	75	9,00	14,03
27:01:00	75	9,01	13,97
27:02:00	76	9,01	13,97
27:03:00	76	9,01	13,97
27:04:00	75	9,00	14,03
27:05:00	76	9,00	14,03
27:06:00	76	9,00	14,03
27:07:00	75	9,01	13,97
27:08:00	76	9,00	14,03
27:09:00	76	9,01	13,97
27:10:00	76	9,00	14,03
27:11:00	76	9,01	13,97
27:12:00	76	9,00	14,03
27:13:00	76	9,00	14,03
27:14:00	76	9,00	14,03
27:15:00	76	9,00	14,03
27:16:00	76	9,01	13,97
27:17:00	76	9,00	14,03
27:18:00	76	9,00	14,03
27:19:00	76	9,00	14,03
27:20:00	76	9,00	14,03
27:21:00	76	9,00	14,03
27:22:00	76	9,00	14,09
27:23:00	76	9,00	14,09
27:24:00	76	9,00	14,09
27:25:00	76	9,00	14,03
27:26:00	76	9,00	14,03
27:27:00	75	9,00	14,03
27:28:00	76	9,00	14,03
27:29:00	75	9,00	14,09
27:30:00	76	9,00	14,09
27:31:00	76	9,00	14,09
27:32:00	76	9,00	14,09
27:33:00	76	9,00	14,09
27:34:00	76	8,99	14,15
27:35:00	76	9,00	14,03
27:36:00	76	9,00	14,09
27:37:00	76	9,00	14,09
27:38:00	76	8,99	14,15
27:39:00	76	8,99	14,15
27:40:00	76	9,00	14,09
27:41:00	76	9,00	14,09
27:42:00	75	9,00	14,09
27:43:00	75	9,00	14,03
27:44:00	75	9,00	14,09
27:45:00	76	9,00	14,09
27:46:00	76	8,99	14,15
27:47:00	76	8,99	14,15
27:48:00	76	8,99	14,15
27:49:00	76	9,00	14,09
27:50:00	76	8,99	14,15
27:51:00	76	8,99	14,15
27:52:00	76	9,00	14,09
27:53:00	76	8,99	14,15
27:54:00	75	8,99	14,15
27:55:00	76	8,98	14,20
27:56:00	76	8,99	14,15
27:57:00	76	8,98	14,20
27:58:00	76	8,99	14,15
27:59:00	76	8,98	14,20
28:00:00	75	8,98	14,20
28:01:00	76	8,98	14,20
28:02:00	76	8,99	14,15
28:03:00	76	8,98	14,20
28:04:00	76	8,98	14,20
28:05:00	76	8,98	14,20
28:06:00	76	8,98	14,20
28:07:00	76	8,99	14,15
28:08:00	76	8,98	14,20
28:09:00	76	8,98	14,20
28:10:00	76	8,98	14,20
28:11:00	75	8,98	14,20
28:12:00	76	8,98	14,20
28:13:00	76	8,99	14,15
28:14:00	76	8,98	14,20
28:15:00	76	8,98	14,20
28:16:00	76	8,98	14,20
28:17:00	76	8,98	14,26
28:18:00	76	8,97	14,32
28:19:00	76	8,99	14,15
28:20:00	76	8,98	14,20
28:21:00	76	8,98	14,20
28:22:00	75	8,98	14,26
28:23:00	76	8,98	14,26
28:24:00	75	8,98	14,20
28:25:00	76	8,98	14,20
28:26:00	76	8,98	14,26
28:27:00	76	8,98	14,26
28:28:00	76	8,98	14,20
28:29:00	76	8,98	14,26
28:30:00	76	8,98	14,20
28:31:00	76	8,98	14,26
28:32:00	76	8,98	14,26
28:33:00	76	8,98	14,20
28:34:00	76	8,98	14,26
28:35:00	76	8,98	14,20
28:36:00	76	8,98	14,26
28:37:00	76	8,98	14,26
28:38:00	76	8,97	14,32
28:39:00	76	8,98	14,26
28:40:00	76	8,98	14,26
28:41:00	75	8,98	14,26
28:42:00	76	8,98	14,26
28:43:00	76	8,97	14,32
28:44:00	76	8,98	14,26
28:45:00	76	8,97	14,32
28:46:00	76	8,98	14,26
28:47:00	76	8,98	14,20
28:48:00	76	8,97	14,32
28:49:00	75	8,97	14,32
28:50:00	76	8,98	14,26
28:51:00	76	8,97	14,32
28:52:00	76	8,97	14,32
28:53:00	76	8,98	14,26
28:54:00	76	8,97	14,32
28:55:00	75	8,97	14,32
28:56:00	76	8,97	14,32
28:57:00	75	8,98	14,26
28:58:00	76	8,98	14,26
28:59:00	76	8,97	14,32
29:00:00	76	8,97	14,32
29:01:00	76	8,97	14,32
29:02:00	75	8,96	14,38
29:03:00	75	8,97	14,32
29:04:00	76	8,96	14,38
29:05:00	75	8,97	14,32
29:06:00	76	8,97	14,32
29:07:00	76	8,97	14,32
29:08:00	76	8,96	14,38
29:09:00	76	8,96	14,38
29:10:00	76	8,97	14,32
29:11:00	76	8,97	14,32
29:12:00	76	8,97	14,32
29:13:00	76	8,96	14,38
29:14:00	75	8,96	14,38
29:15:00	76	8,96	14,38
29:16:00	76	8,96	14,38
29:17:00	76	8,96	14,38
29:18:00	76	8,96	14,38
29:19:00	76	8,96	14,38
29:20:00	76	8,96	14,38
29:21:00	76	8,96	14,38
29:22:00	76	8,96	14,38
29:23:00	76	8,95	14,44
29:24:00	76	8,96	14,38
29:25:00	75	8,96	14,38
29:26:00	76	8,96	14,38
29:27:00	75	8,95	14,44
29:28:00	76	8,95	14,44
29:29:00	76	8,95	14,44
29:30:00	75	8,95	14,44
29:31:00	76	8,96	14,38
29:32:00	76	8,95	14,44
29:33:00	76	8,96	14,38
29:34:00	75	8,95	14,44
29:35:00	75	8,95	14,44
29:36:00	76	8,95	14,50
29:37:00	75	8,95	14,44
29:38:00	75	8,95	14,44
29:39:00	76	8,95	14,50
29:40:00	76	8,95	14,44
29:41:00	75	8,95	14,44
29:42:00	76	8,95	14,44
29:43:00	76	8,95	14,44
29:44:00	75	8,95	14,50
29:45:00	76	8,95	14,44
29:46:00	76	8,95	14,50
29:47:00	76	8,95	14,44
29:48:00	76	8,95	14,44
29:49:00	76	8,95	14,44
29:50:00	76	8,95	14,44
29:51:00	76	8,95	14,44
29:52:00	76	8,95	14,50
29:53:00	76	8,95	14,50
29:54:00	76	8,95	14,44
29:55:00	76	8,95	14,50
29:56:00	75	8,95	14,50
29:57:00	76	8,95	14,50
29:58:00	76	8,95	14,50
29:59:00	76	8,95	14,50
30:00:00	76	8,95	14,50
30:01:00	76	8,95	14,50
30:02:00	76	8,93	14,62
30:03:00	76	8,95	14,44
30:04:00	76	8,94	14,56
30:05:00	76	8,95	14,50
30:06:00	76	8,95	14,50
30:07:00	76	8,95	14,50
30:08:00	76	8,95	14,50
30:09:00	76	8,94	14,56
30:10:00	76	8,95	14,50
30:11:00	76	8,94	14,56
30:12:00	76	8,95	14,50
30:13:00	76	8,94	14,56
30:14:00	76	8,95	14,50
30:15:00	75	8,95	14,50
30:16:00	75	8,95	14,50
30:17:00	76	8,95	14,50
30:18:00	75	8,95	14,50
30:19:00	76	8,94	14,56
30:20:00	76	8,95	14,50
30:21:00	76	8,94	14,56
30:22:00	76	8,95	14,50
30:23:00	76	8,93	14,62
30:24:00	76	8,95	14,50
30:25:00	76	8,94	14,56
30:26:00	75	8,94	14,56
30:27:00	76	8,94	14,56
30:28:00	76	8,94	14,56
30:29:00	76	8,94	14,56
30:30:00	76	8,94	14,56
30:31:00	76	8,94	14,56
30:32:00	76	8,93	14,62
30:33:00	76	8,94	14,56
30:34:00	76	8,94	14,56
30:35:00	76	8,94	14,56
30:36:00	76	8,93	14,62
