Repository: ProgWizer/parser

File: project-root/data/Data Acquisition/Data Acquisition/2004 year (80)/UCA R Standard Test Volsk (38C).txt
--Test Summary--
Full Path and File Name	
Instrument Name	4262R
Instrument Type	Model 4262 Twin Cell UCA
Instrument Serial Number	111R
Test Start Date	29.09.2004
Test Start Time	2:29:16
Test Stop Date	30.09.2004
Test Stop Time	3:21:07
Test Length	24:51:51
Final Sample Time Offset	24:51:00
Controller Schedule Name	
Sampling Period	60 seconds
Comments	T:38(28)
Information	WellID	
Information	Customer	Petro-Alliance
Information	EngName	
Information	CementClass	G
Information	CementMfr	Volskcement
Information	Additives	no
Information	Density	1900
Information	BHCT	38
Information	BHST	
Information	FluidLoss	
Information	JobType	Standard Test
Calculated Value	CS_50	4:23:00
Calculated Value	CS_500	9:51:00
Calculated Value	CS_Time8h	2,13 MPa
Calculated Value	CS_Time16h	8,23 MPa
Calculated Value	CS_Time24h	13,17 MPa
Calculated Value	CS_Time48h	N/A
Calculated Value	CS_Time72h	N/A
Calculated Curve	Compressive Strength	Compressive strength type B (more than 14 lb/gal)
Initial Temperature (°C)	21 °C
Final Temperature (°C)	38 °C
Initial Transit Time (microsec/in)	17,34 microsec/in
Final Transit Time (microsec/in)	9,09 microsec/in
Initial Compressive Strength (MPa)	0,00 MPa
Final Compressive Strength (MPa)	13,55 MPa
--Data--
Time (HH:MM:SS)	Temperature (°C)	Transit Time (microsec/in)	Compressive Strength (MPa)
0:00:00	21	17,34	0,00
0:01:00	21	17,35	0,00
0:02:00	21	17,37	0,00
0:03:00	22	17,38	0,00
0:04:00	22	17,40	0,00
0:05:00	22	17,41	0,00
0:06:00	23	17,41	0,00
0:07:00	23	17,43	0,00
0:08:00	24	17,43	0,00
0:09:00	24	17,43	0,00
0:10:00	25	17,43	0,00
0:11:00	25	17,43	0,00
0:12:00	26	17,43	0,00
0:13:00	27	17,43	0,00
0:14:00	27	17,43	0,00
0:15:00	28	17,42	0,00
0:16:00	29	17,38	0,00
0:17:00	29	17,40	0,00
0:18:00	30	17,37	0,00
0:19:00	31	17,37	0,00
0:20:00	31	17,34	0,00
0:21:00	32	17,34	0,00
0:22:00	33	17,33	0,00
0:23:00	34	17,31	0,00
0:24:00	34	17,31	0,00
0:25:00	35	17,28	0,01
0:26:00	36	17,26	0,01
0:27:00	36	17,25	0,02
0:28:00	37	17,24	0,02
0:29:00	38	17,22	0,02
0:30:00	38	17,21	0,03
0:31:00	39	17,20	0,03
0:32:00	39	17,17	0,03
0:33:00	40	17,15	0,04
0:34:00	40	17,13	0,04
0:35:00	40	17,12	0,04
0:36:00	40	17,10	0,05
0:37:00	40	17,10	0,05
0:38:00	40	17,10	0,05
0:39:00	40	17,09	0,05
0:40:00	40	17,09	0,05
0:41:00	40	17,08	0,05
0:42:00	41	17,08	0,05
0:43:00	40	17,09	0,05
0:44:00	40	17,07	0,05
0:45:00	40	17,08	0,05
0:46:00	40	17,07	0,05
0:47:00	40	17,07	0,05
0:48:00	40	17,06	0,06
0:49:00	40	17,08	0,05
0:50:00	40	17,08	0,05
0:51:00	40	17,08	0,05
0:52:00	40	17,09	0,05
0:53:00	40	17,08	0,05
0:54:00	40	17,09	0,05
0:55:00	40	17,09	0,05
0:56:00	40	17,10	0,05
0:57:00	40	17,09	0,05
0:58:00	40	17,10	0,05
0:59:00	40	17,10	0,05
1:00:00	40	17,10	0,05
1:01:00	40	17,10	0,05
1:02:00	40	17,10	0,05
1:03:00	40	17,10	0,05
1:04:00	40	17,12	0,04
1:05:00	40	17,12	0,04
1:06:00	40	17,11	0,05
1:07:00	40	17,12	0,04
1:08:00	40	17,12	0,04
1:09:00	39	17,12	0,04
1:10:00	39	17,13	0,04
1:11:00	39	17,13	0,04
1:12:00	39	17,13	0,04
1:13:00	39	17,13	0,04
1:14:00	39	17,13	0,04
1:15:00	39	17,13	0,04
1:16:00	39	17,13	0,04
1:17:00	39	17,13	0,04
1:18:00	39	17,13	0,04
1:19:00	39	17,13	0,04
1:20:00	39	17,13	0,04
1:21:00	39	17,14	0,04
1:22:00	39	17,14	0,04
1:23:00	39	17,15	0,04
1:24:00	39	17,14	0,04
1:25:00	39	17,14	0,04
1:26:00	39	17,14	0,04
1:27:00	39	17,14	0,04
1:28:00	39	17,14	0,04
1:29:00	39	17,15	0,04
1:30:00	38	17,15	0,04
1:31:00	39	17,15	0,04
1:32:00	38	17,14	0,04
1:33:00	38	17,15	0,04
1:34:00	38	17,15	0,04
1:35:00	38	17,14	0,04
1:36:00	38	17,14	0,04
1:37:00	38	17,15	0,04
1:38:00	38	17,14	0,04
1:39:00	38	17,14	0,04
1:40:00	38	17,14	0,04
1:41:00	38	17,14	0,04
1:42:00	38	17,15	0,04
1:43:00	38	17,14	0,04
1:44:00	38	17,14	0,04
1:45:00	38	17,14	0,04
1:46:00	38	17,14	0,04
1:47:00	38	17,14	0,04
1:48:00	38	17,14	0,04
1:49:00	38	17,14	0,04
1:50:00	38	17,13	0,04
1:51:00	38	17,13	0,04
1:52:00	38	17,13	0,04
1:53:00	38	17,13	0,04
1:54:00	38	17,13	0,04
1:55:00	38	17,13	0,04
1:56:00	38	17,13	0,04
1:57:00	38	17,13	0,04
1:58:00	38	17,13	0,04
1:59:00	38	17,13	0,04
2:00:00	38	17,12	0,04
2:01:00	38	17,12	0,04
2:02:00	38	17,12	0,04
2:03:00	38	17,12	0,04
2:04:00	38	17,12	0,04
2:05:00	38	17,12	0,04
2:06:00	38	17,11	0,05
2:07:00	38	17,11	0,05
2:08:00	38	17,10	0,05
2:09:00	38	17,10	0,05
2:10:00	38	17,10	0,05
2:11:00	38	17,10	0,05
2:12:00	38	17,10	0,05
2:13:00	38	17,10	0,05
2:14:00	38	17,10	0,05
2:15:00	38	17,09	0,05
2:16:00	38	17,09	0,05
2:17:00	38	17,09	0,05
2:18:00	38	17,08	0,05
2:19:00	38	17,08	0,05
2:20:00	38	17,07	0,05
2:21:00	38	17,07	0,05
2:22:00	38	17,07	0,05
2:23:00	38	17,07	0,05
2:24:00	38	17,07	0,05
2:25:00	38	17,06	0,06
2:26:00	38	17,06	0,06
2:27:00	38	17,05	0,06
2:28:00	38	17,05	0,06
2:29:00	38	17,04	0,06
2:30:00	38	17,04	0,06
2:31:00	38	17,04	0,06
2:32:00	38	17,04	0,06
2:33:00	38	17,04	0,06
2:34:00	38	17,03	0,06
2:35:00	38	17,02	0,06
2:36:00	38	17,01	0,07
2:37:00	38	17,01	0,07
2:38:00	38	17,01	0,07
2:39:00	38	17,00	0,07
2:40:00	38	17,00	0,07
2:41:00	38	16,99	0,07
2:42:00	38	16,98	0,07
2:43:00	38	16,98	0,07
2:44:00	38	16,98	0,07
2:45:00	38	16,98	0,07
2:46:00	38	16,97	0,08
2:47:00	38	16,96	0,08
2:48:00	38	16,95	0,08
2:49:00	38	16,95	0,08
2:50:00	38	16,95	0,08
2:51:00	38	16,94	0,08
2:52:00	38	16,92	0,09
2:53:00	38	16,92	0,09
2:54:00	38	16,92	0,09
2:55:00	38	16,91	0,09
2:56:00	38	16,90	0,09
2:57:00	38	16,90	0,09
2:58:00	38	16,89	0,09
2:59:00	38	16,89	0,09
3:00:00	38	16,89	0,09
3:01:00	38	16,87	0,10
3:02:00	38	16,86	0,10
3:03:00	38	16,86	0,10
3:04:00	38	16,85	0,10
3:05:00	38	16,84	0,10
3:06:00	38	16,83	0,11
3:07:00	38	16,83	0,11
3:08:00	38	16,82	0,11
3:09:00	38	16,81	0,11
3:10:00	38	16,80	0,11
3:11:00	38	16,79	0,12
3:12:00	38	16,79	0,12
3:13:00	38	16,78	0,12
3:14:00	38	16,77	0,12
3:15:00	38	16,76	0,12
3:16:00	38	16,76	0,12
3:17:00	38	16,74	0,13
3:18:00	38	16,74	0,13
3:19:00	38	16,73	0,13
3:20:00	38	16,72	0,13
3:21:00	38	16,71	0,13
3:22:00	38	16,71	0,14
3:23:00	38	16,69	0,14
3:24:00	38	16,68	0,14
3:25:00	38	16,68	0,14
3:26:00	38	16,66	0,15
3:27:00	38	16,65	0,15
3:28:00	38	16,65	0,15
3:29:00	38	16,63	0,15
3:30:00	38	16,62	0,16
3:31:00	38	16,61	0,16
3:32:00	38	16,59	0,16
3:33:00	38	16,59	0,16
3:34:00	38	16,58	0,17
3:35:00	38	16,56	0,17
3:36:00	38	16,55	0,17
3:37:00	38	16,54	0,18
3:38:00	38	16,53	0,18
3:39:00	38	16,52	0,18
3:40:00	38	16,50	0,19
3:41:00	38	16,50	0,19
3:42:00	38	16,48	0,19
3:43:00	38	16,47	0,20
3:44:00	38	16,46	0,20
3:45:00	38	16,44	0,20
3:46:00	38	16,43	0,21
3:47:00	38	16,42	0,21
3:48:00	38	16,41	0,21
3:49:00	38	16,40	0,21
3:50:00	38	16,38	0,22
3:51:00	38	16,37	0,22
3:52:00	38	16,36	0,22
3:53:00	38	16,35	0,23
3:54:00	38	16,33	0,23
3:55:00	38	16,32	0,23
3:56:00	38	16,31	0,24
3:57:00	38	16,29	0,24
3:58:00	38	16,28	0,25
3:59:00	38	16,27	0,25
4:00:00	38	16,26	0,25
4:01:00	38	16,24	0,26
4:02:00	38	16,23	0,26
4:03:00	38	16,22	0,26
4:04:00	38	16,20	0,27
4:05:00	38	16,19	0,27
4:06:00	38	16,17	0,27
4:07:00	38	16,16	0,28
4:08:00	38	16,15	0,28
4:09:00	38	16,14	0,29
4:10:00	38	16,11	0,29
4:11:00	38	16,11	0,29
4:12:00	38	16,09	0,30
4:13:00	38	16,08	0,30
4:14:00	38	16,06	0,31
4:15:00	38	16,05	0,31
4:16:00	38	16,04	0,31
4:17:00	38	16,02	0,32
4:18:00	38	16,00	0,33
4:19:00	38	15,99	0,33
4:20:00	38	15,97	0,33
4:21:00	38	15,96	0,34
4:22:00	38	15,95	0,34
4:23:00	38	15,93	0,35
4:24:00	38	15,91	0,35
4:25:00	38	15,90	0,36
4:26:00	38	15,88	0,36
4:27:00	38	15,87	0,37
4:28:00	38	15,85	0,37
4:29:00	38	15,84	0,37
4:30:00	38	15,82	0,38
4:31:00	38	15,81	0,39
4:32:00	38	15,79	0,39
4:33:00	38	15,78	0,40
4:34:00	38	15,76	0,40
4:35:00	38	15,75	0,41
4:36:00	38	15,73	0,41
4:37:00	38	15,72	0,42
4:38:00	38	15,70	0,42
4:39:00	38	15,68	0,43
4:40:00	38	15,66	0,43
4:41:00	38	15,65	0,44
4:42:00	38	15,63	0,44
4:43:00	38	15,62	0,45
4:44:00	38	15,60	0,46
4:45:00	38	15,59	0,46
4:46:00	38	15,57	0,47
4:47:00	38	15,55	0,47
4:48:00	38	15,54	0,48
4:49:00	38	15,52	0,48
4:50:00	38	15,51	0,49
4:51:00	38	15,49	0,50
4:52:00	38	15,48	0,50
4:53:00	38	15,46	0,51
4:54:00	38	15,45	0,51
4:55:00	38	15,42	0,52
4:56:00	38	15,41	0,53
4:57:00	38	15,39	0,53
4:58:00	38	15,38	0,54
4:59:00	38	15,36	0,54
5:00:00	38	15,34	0,55
5:01:00	38	15,33	0,56
5:02:00	38	15,31	0,56
5:03:00	38	15,30	0,57
5:04:00	38	15,27	0,58
5:05:00	38	15,26	0,58
5:06:00	38	15,24	0,59
5:07:00	38	15,23	0,60
5:08:00	38	15,21	0,60
5:09:00	38	15,20	0,61
5:10:00	38	15,18	0,62
5:11:00	38	15,16	0,62
5:12:00	38	15,15	0,63
5:13:00	38	15,13	0,64
5:14:00	38	15,12	0,64
5:15:00	38	15,10	0,65
5:16:00	38	15,09	0,65
5:17:00	38	15,07	0,66
5:18:00	38	15,05	0,67
5:19:00	38	15,03	0,68
5:20:00	38	15,02	0,68
5:21:00	38	15,01	0,69
5:22:00	38	14,99	0,70
5:23:00	38	14,97	0,70
5:24:00	38	14,96	0,71
5:25:00	38	14,94	0,72
5:26:00	38	14,93	0,72
5:27:00	38	14,91	0,73
5:28:00	38	14,90	0,74
5:29:00	38	14,88	0,75
5:30:00	38	14,86	0,75
5:31:00	38	14,85	0,76
5:32:00	38	14,83	0,77
5:33:00	38	14,82	0,77
5:34:00	38	14,80	0,78
5:35:00	38	14,79	0,79
5:36:00	38	14,76	0,80
5:37:00	38	14,75	0,81
5:38:00	38	14,73	0,81
5:39:00	38	14,72	0,82
5:40:00	38	14,70	0,83
5:41:00	38	14,69	0,84
5:42:00	38	14,67	0,84
5:43:00	38	14,66	0,85
5:44:00	38	14,64	0,86
5:45:00	38	14,63	0,87
5:46:00	38	14,61	0,87
5:47:00	38	14,60	0,88
5:48:00	38	14,58	0,89
5:49:00	38	14,57	0,90
5:50:00	38	14,55	0,90
5:51:00	38	14,54	0,91
5:52:00	38	14,52	0,92
5:53:00	38	14,51	0,93
5:54:00	38	14,49	0,94
5:55:00	38	14,48	0,94
5:56:00	38	14,46	0,95
5:57:00	38	14,45	0,96
5:58:00	38	14,43	0,97
5:59:00	38	14,42	0,98
6:00:00	38	14,40	0,98
6:01:00	38	14,39	0,99
6:02:00	38	14,37	1,00
6:03:00	38	14,36	1,01
6:04:00	38	14,34	1,02
6:05:00	38	14,33	1,03
6:06:00	38	14,31	1,03
6:07:00	38	14,31	1,04
6:08:00	38	14,28	1,05
6:09:00	38	14,28	1,06
6:10:00	38	14,26	1,06
6:11:00	38	14,25	1,07
6:12:00	38	14,23	1,08
6:13:00	38	14,22	1,09
6:14:00	38	14,20	1,10
6:15:00	38	14,19	1,11
6:16:00	38	14,17	1,12
6:17:00	38	14,16	1,12
6:18:00	38	14,15	1,13
6:19:00	38	14,13	1,14
6:20:00	38	14,12	1,15
6:21:00	38	14,10	1,16
6:22:00	38	14,09	1,17
6:23:00	38	14,07	1,18
6:24:00	38	14,06	1,19
6:25:00	38	14,05	1,19
6:26:00	38	14,04	1,20
6:27:00	38	14,02	1,21
6:28:00	38	14,01	1,22
6:29:00	38	13,99	1,23
6:30:00	38	13,98	1,24
6:31:00	38	13,96	1,25
6:32:00	38	13,95	1,25
6:33:00	38	13,94	1,26
6:34:00	38	13,92	1,27
6:35:00	38	13,91	1,28
6:36:00	38	13,90	1,29
6:37:00	38	13,89	1,30
6:38:00	38	13,87	1,31
6:39:00	38	13,86	1,32
6:40:00	38	13,84	1,33
6:41:00	38	13,83	1,33
6:42:00	38	13,82	1,34
6:43:00	38	13,80	1,35
6:44:00	38	13,80	1,36
6:45:00	38	13,78	1,37
6:46:00	38	13,77	1,38
6:47:00	38	13,75	1,39
6:48:00	38	13,74	1,40
6:49:00	38	13,72	1,41
6:50:00	38	13,71	1,42
6:51:00	38	13,70	1,43
6:52:00	38	13,69	1,44
6:53:00	38	13,67	1,45
6:54:00	38	13,66	1,46
6:55:00	38	13,65	1,47
6:56:00	38	13,64	1,47
6:57:00	38	13,63	1,48
6:58:00	38	13,61	1,50
6:59:00	38	13,59	1,51
7:00:00	38	13,59	1,51
7:01:00	38	13,57	1,52
7:02:00	38	13,56	1,54
7:03:00	38	13,54	1,55
7:04:00	38	13,54	1,55
7:05:00	38	13,52	1,57
7:06:00	38	13,50	1,58
7:07:00	38	13,50	1,58
7:08:00	38	13,48	1,59
7:09:00	38	13,47	1,61
7:10:00	38	13,46	1,61
7:11:00	38	13,45	1,62
7:12:00	38	13,43	1,64
7:13:00	38	13,42	1,64
7:14:00	38	13,41	1,66
7:15:00	38	13,40	1,66
7:16:00	38	13,39	1,67
7:17:00	38	13,37	1,69
7:18:00	38	13,36	1,69
7:19:00	38	13,35	1,71
7:20:00	38	13,34	1,71
7:21:00	38	13,32	1,72
7:22:00	38	13,31	1,74
7:23:00	38	13,30	1,74
7:24:00	38	13,29	1,76
7:25:00	38	13,28	1,76
7:26:00	38	13,27	1,78
7:27:00	38	13,26	1,78
7:28:00	38	13,24	1,80
7:29:00	38	13,23	1,80
7:30:00	38	13,22	1,82
7:31:00	38	13,21	1,83
7:32:00	38	13,20	1,84
7:33:00	38	13,18	1,85
7:34:00	38	13,18	1,86
7:35:00	38	13,16	1,87
7:36:00	38	13,15	1,88
7:37:00	38	13,14	1,88
7:38:00	38	13,13	1,90
7:39:00	38	13,11	1,91
7:40:00	38	13,11	1,92
7:41:00	38	13,10	1,92
7:42:00	38	13,09	1,94
7:43:00	38	13,07	1,95
7:44:00	38	13,06	1,96
7:45:00	38	13,05	1,97
7:46:00	38	13,04	1,98
7:47:00	38	13,02	2,00
7:48:00	38	13,02	2,00
7:49:00	38	13,00	2,02
7:50:00	38	13,00	2,03
7:51:00	38	12,99	2,03
7:52:00	38	12,97	2,05
7:53:00	38	12,96	2,05
7:54:00	38	12,95	2,07
7:55:00	38	12,94	2,08
7:56:00	38	12,93	2,09
7:57:00	38	12,92	2,10
7:58:00	38	12,91	2,11
7:59:00	38	12,90	2,12
8:00:00	38	12,89	2,13
8:01:00	38	12,88	2,15
8:02:00	38	12,87	2,15
8:03:00	38	12,86	2,16
8:04:00	38	12,84	2,18
8:05:00	38	12,84	2,18
8:06:00	38	12,83	2,19
8:07:00	38	12,82	2,20
8:08:00	38	12,81	2,22
8:09:00	38	12,80	2,22
8:10:00	38	12,79	2,23
8:11:00	38	12,78	2,25
8:12:00	38	12,77	2,26
8:13:00	38	12,75	2,27
8:14:00	38	12,75	2,28
8:15:00	38	12,73	2,30
8:16:00	38	12,73	2,30
8:17:00	38	12,72	2,31
8:18:00	38	12,70	2,33
8:19:00	38	12,70	2,34
8:20:00	38	12,69	2,35
8:21:00	38	12,67	2,36
8:22:00	38	12,66	2,37
8:23:00	38	12,66	2,38
8:24:00	38	12,64	2,40
8:25:00	38	12,64	2,41
8:26:00	38	12,63	2,41
8:27:00	38	12,61	2,43
8:28:00	38	12,61	2,44
8:29:00	38	12,60	2,45
8:30:00	38	12,59	2,46
8:31:00	38	12,57	2,48
8:32:00	38	12,57	2,48
8:33:00	38	12,56	2,49
8:34:00	38	12,54	2,51
8:35:00	38	12,54	2,52
8:36:00	38	12,53	2,53
8:37:00	38	12,52	2,54
8:38:00	38	12,51	2,56
8:39:00	38	12,50	2,57
8:40:00	38	12,49	2,57
8:41:00	38	12,48	2,58
8:42:00	38	12,48	2,59
8:43:00	38	12,46	2,61
8:44:00	38	12,45	2,62
8:45:00	38	12,45	2,63
8:46:00	38	12,43	2,65
8:47:00	38	12,43	2,66
8:48:00	38	12,42	2,67
8:49:00	38	12,41	2,68
8:50:00	38	12,40	2,69
8:51:00	38	12,39	2,70
8:52:00	38	12,38	2,71
8:53:00	38	12,37	2,72
8:54:00	38	12,36	2,73
8:55:00	38	12,36	2,74
8:56:00	38	12,34	2,76
8:57:00	38	12,34	2,77
8:58:00	38	12,33	2,78
8:59:00	38	12,32	2,79
9:00:00	38	12,31	2,80
9:01:00	38	12,30	2,82
9:02:00	38	12,29	2,83
9:03:00	38	12,28	2,84
9:04:00	38	12,28	2,85
9:05:00	38	12,27	2,86
9:06:00	38	12,26	2,87
9:07:00	38	12,25	2,88
9:08:00	38	12,24	2,90
9:09:00	38	12,23	2,91
9:10:00	38	12,22	2,92
9:11:00	38	12,21	2,93
9:12:00	38	12,21	2,95
9:13:00	38	12,20	2,96
9:14:00	38	12,19	2,97
9:15:00	38	12,18	2,99
9:16:00	38	12,17	3,00
9:17:00	38	12,16	3,01
9:18:00	38	12,16	3,02
9:19:00	38	12,15	3,03
9:20:00	38	12,14	3,04
9:21:00	38	12,13	3,06
9:22:00	38	12,12	3,07
9:23:00	38	12,11	3,08
9:24:00	38	12,10	3,09
9:25:00	38	12,09	3,11
9:26:00	38	12,09	3,12
9:27:00	38	12,08	3,13
9:28:00	38	12,07	3,14
9:29:00	38	12,06	3,15
9:30:00	38	12,06	3,16
9:31:00	38	12,05	3,17
9:32:00	38	12,04	3,18
9:33:00	38	12,03	3,21
9:34:00	38	12,02	3,22
9:35:00	38	12,01	3,23
9:36:00	38	12,00	3,24
9:37:00	38	12,00	3,25
9:38:00	38	11,99	3,26
9:39:00	38	11,98	3,27
9:40:00	38	11,98	3,29
9:41:00	38	11,97	3,30
9:42:00	38	11,96	3,31
9:43:00	38	11,95	3,32
9:44:00	38	11,95	3,33
9:45:00	38	11,94	3,34
9:46:00	38	11,93	3,36
9:47:00	38	11,92	3,37
9:48:00	38	11,91	3,38
9:49:00	38	11,91	3,39
9:50:00	38	11,90	3,40
9:51:00	38	11,89	3,42
9:52:00	38	11,89	3,43
9:53:00	38	11,88	3,44
9:54:00	38	11,87	3,45
9:55:00	38	11,86	3,46
9:56:00	38	11,86	3,48
9:57:00	38	11,85	3,49
9:58:00	38	11,84	3,50
9:59:00	38	11,83	3,51
10:00:00	38	11,82	3,53
10:01:00	38	11,82	3,54
10:02:00	38	11,81	3,55
10:03:00	38	11,80	3,56
10:04:00	38	11,80	3,58
10:05:00	38	11,79	3,59
10:06:00	38	11,78	3,60
10:07:00	38	11,77	3,61
10:08:00	38	11,77	3,63
10:09:00	38	11,76	3,64
10:10:00	38	11,75	3,65
10:11:00	38	11,74	3,67
10:12:00	38	11,73	3,68
10:13:00	38	11,73	3,69
10:14:00	38	11,72	3,70
10:15:00	38	11,71	3,72
10:16:00	38	11,71	3,73
10:17:00	38	11,70	3,74
10:18:00	38	11,69	3,76
10:19:00	38	11,68	3,77
10:20:00	38	11,68	3,77
10:21:00	38	11,68	3,78
10:22:00	38	11,67	3,80
10:23:00	38	11,66	3,81
10:24:00	38	11,65	3,82
10:25:00	38	11,64	3,84
10:26:00	38	11,64	3,85
10:27:00	38	11,63	3,87
10:28:00	38	11,62	3,88
10:29:00	38	11,61	3,89
10:30:00	38	11,61	3,91
10:31:00	38	11,60	3,92
10:32:00	38	11,59	3,93
10:33:00	38	11,59	3,95
10:34:00	38	11,58	3,96
10:35:00	38	11,57	3,98
10:36:00	38	11,57	3,98
10:37:00	38	11,56	3,99
10:38:00	38	11,55	4,00
10:39:00	38	11,55	4,02
10:40:00	38	11,54	4,03
10:41:00	38	11,53	4,05
10:42:00	38	11,52	4,06
10:43:00	38	11,52	4,06
10:44:00	38	11,52	4,08
10:45:00	38	11,51	4,09
10:46:00	38	11,50	4,10
10:47:00	38	11,50	4,12
10:48:00	38	11,49	4,13
10:49:00	38	11,49	4,13
10:50:00	38	11,47	4,16
10:51:00	38	11,47	4,16
10:52:00	38	11,46	4,18
10:53:00	38	11,46	4,19
10:54:00	38	11,45	4,21
10:55:00	38	11,44	4,22
10:56:00	38	11,43	4,24
10:57:00	38	11,43	4,24
10:58:00	38	11,43	4,25
10:59:00	38	11,42	4,27
11:00:00	38	11,41	4,28
11:01:00	38	11,41	4,30
11:02:00	38	11,40	4,31
11:03:00	38	11,39	4,33
11:04:00	38	11,39	4,33
11:05:00	38	11,38	4,34
11:06:00	38	11,38	4,36
11:07:00	38	11,37	4,38
11:08:00	38	11,36	4,39
11:09:00	38	11,36	4,39
11:10:00	38	11,35	4,41
11:11:00	38	11,34	4,42
11:12:00	38	11,34	4,44
11:13:00	38	11,33	4,45
11:14:00	38	11,33	4,45
11:15:00	38	11,32	4,47
11:16:00	38	11,32	4,49
11:17:00	38	11,31	4,50
11:18:00	38	11,30	4,52
11:19:00	38	11,30	4,52
11:20:00	38	11,29	4,53
11:21:00	38	11,29	4,55
11:22:00	38	11,28	4,57
11:23:00	38	11,28	4,57
11:24:00	38	11,27	4,58
11:25:00	38	11,26	4,60
11:26:00	38	11,25	4,61
11:27:00	38	11,25	4,63
11:28:00	38	11,25	4,63
11:29:00	38	11,24	4,65
11:30:00	38	11,23	4,66
11:31:00	38	11,23	4,68
11:32:00	38	11,23	4,68
11:33:00	38	11,22	4,70
11:34:00	38	11,21	4,71
11:35:00	38	11,20	4,73
11:36:00	38	11,20	4,75
11:37:00	38	11,20	4,75
11:38:00	38	11,19	4,76
11:39:00	38	11,18	4,78
11:40:00	38	11,17	4,80
11:41:00	38	11,17	4,80
11:42:00	38	11,16	4,82
11:43:00	38	11,16	4,83
11:44:00	38	11,15	4,85
11:45:00	38	11,15	4,85
11:46:00	38	11,14	4,87
11:47:00	38	11,14	4,89
11:48:00	38	11,13	4,90
11:49:00	38	11,13	4,90
11:50:00	38	11,12	4,92
11:51:00	38	11,11	4,94
11:52:00	38	11,11	4,94
11:53:00	38	11,11	4,96
11:54:00	38	11,10	4,97
11:55:00	38	11,09	4,99
11:56:00	38	11,08	5,01
11:57:00	38	11,08	5,01
11:58:00	38	11,07	5,03
11:59:00	38	11,07	5,04
12:00:00	38	11,07	5,04
12:01:00	38	11,06	5,06
12:02:00	38	11,05	5,08
12:03:00	38	11,04	5,10
12:04:00	38	11,04	5,10
12:05:00	38	11,04	5,12
12:06:00	38	11,03	5,14
12:07:00	38	11,03	5,14
12:08:00	38	11,02	5,15
12:09:00	38	11,02	5,17
12:10:00	38	11,02	5,17
12:11:00	38	11,01	5,19
12:12:00	38	11,00	5,21
12:13:00	38	10,99	5,23
12:14:00	38	10,99	5,23
12:15:00	38	10,98	5,25
12:16:00	38	10,98	5,25
12:17:00	38	10,98	5,27
12:18:00	38	10,97	5,29
12:19:00	38	10,96	5,30
12:20:00	38	10,96	5,30
12:21:00	38	10,95	5,32
12:22:00	38	10,95	5,34
12:23:00	38	10,94	5,36
12:24:00	38	10,94	5,36
12:25:00	38	10,93	5,38
12:26:00	38	10,93	5,38
12:27:00	38	10,93	5,40
12:28:00	38	10,92	5,42
12:29:00	38	10,92	5,42
12:30:00	38	10,91	5,44
12:31:00	38	10,90	5,46
12:32:00	38	10,90	5,46
12:33:00	38	10,89	5,48
12:34:00	38	10,89	5,50
12:35:00	38	10,88	5,52
12:36:00	38	10,88	5,52
12:37:00	38	10,87	5,54
12:38:00	38	10,86	5,56
12:39:00	38	10,86	5,56
12:40:00	38	10,86	5,58
12:41:00	38	10,85	5,60
12:42:00	38	10,85	5,60
12:43:00	38	10,84	5,62
12:44:00	38	10,84	5,64
12:45:00	38	10,84	5,64
12:46:00	38	10,83	5,66
12:47:00	38	10,82	5,68
12:48:00	38	10,82	5,68
12:49:00	38	10,81	5,70
12:50:00	38	10,81	5,70
12:51:00	38	10,80	5,72
12:52:00	38	10,80	5,74
12:53:00	39	10,80	5,74
12:54:00	38	10,79	5,76
12:55:00	38	10,78	5,78
12:56:00	38	10,78	5,78
12:57:00	38	10,78	5,80
12:58:00	38	10,77	5,83
12:59:00	38	10,77	5,83
13:00:00	38	10,76	5,85
13:01:00	38	10,76	5,85
13:02:00	38	10,75	5,87
13:03:00	38	10,75	5,89
13:04:00	38	10,75	5,89
13:05:00	38	10,74	5,91
13:06:00	38	10,74	5,91
13:07:00	38	10,73	5,93
13:08:00	38	10,72	5,95
13:09:00	38	10,72	5,95
13:10:00	38	10,71	5,97
13:11:00	38	10,71	6,00
13:12:00	38	10,71	6,00
13:13:00	38	10,70	6,02
13:14:00	38	10,70	6,02
13:15:00	38	10,69	6,04
13:16:00	38	10,69	6,06
13:17:00	38	10,69	6,06
13:18:00	38	10,68	6,08
13:19:00	38	10,67	6,11
13:20:00	38	10,67	6,11
13:21:00	38	10,66	6,13
13:22:00	38	10,66	6,13
13:23:00	38	10,66	6,15
13:24:00	38	10,66	6,15
13:25:00	38	10,65	6,17
13:26:00	38	10,65	6,17
13:27:00	38	10,64	6,20
13:28:00	38	10,63	6,22
13:29:00	38	10,63	6,22
13:30:00	38	10,63	6,24
13:31:00	38	10,62	6,26
13:32:00	38	10,62	6,26
13:33:00	38	10,61	6,29
13:34:00	38	10,61	6,29
13:35:00	38	10,60	6,31
13:36:00	38	10,60	6,31
13:37:00	38	10,59	6,33
13:38:00	38	10,59	6,33
13:39:00	38	10,59	6,35
13:40:00	38	10,58	6,38
13:41:00	38	10,58	6,38
13:42:00	38	10,57	6,40
13:43:00	38	10,57	6,40
13:44:00	38	10,56	6,42
13:45:00	38	10,56	6,42
13:46:00	38	10,56	6,45
13:47:00	38	10,55	6,47
13:48:00	38	10,55	6,47
13:49:00	38	10,54	6,50
13:50:00	38	10,54	6,50
13:51:00	38	10,54	6,52
13:52:00	38	10,54	6,52
13:53:00	38	10,53	6,54
13:54:00	38	10,53	6,54
13:55:00	38	10,52	6,57
13:56:00	38	10,51	6,59
13:57:00	38	10,51	6,59
13:58:00	38	10,50	6,62
13:59:00	38	10,50	6,62
14:00:00	38	10,50	6,64
14:01:00	38	10,50	6,64
14:02:00	38	10,49	6,66
14:03:00	38	10,48	6,69
14:04:00	38	10,48	6,69
14:05:00	38	10,48	6,71
14:06:00	38	10,48	6,71
14:07:00	38	10,47	6,74
14:08:00	38	10,47	6,74
14:09:00	38	10,46	6,76
14:10:00	38	10,46	6,76
14:11:00	38	10,45	6,79
14:12:00	38	10,45	6,81
14:13:00	38	10,45	6,81
14:14:00	38	10,44	6,84
14:15:00	38	10,44	6,84
14:16:00	38	10,43	6,86
14:17:00	38	10,43	6,86
14:18:00	38	10,42	6,89
14:19:00	38	10,42	6,89
14:20:00	38	10,41	6,91
14:21:00	38	10,41	6,91
14:22:00	38	10,41	6,94
14:23:00	38	10,41	6,94
14:24:00	38	10,40	6,96
14:25:00	38	10,40	6,96
14:26:00	38	10,39	6,99
14:27:00	38	10,39	6,99
14:28:00	38	10,39	7,01
14:29:00	38	10,38	7,04
14:30:00	38	10,38	7,04
14:31:00	38	10,38	7,04
14:32:00	38	10,37	7,07
14:33:00	38	10,36	7,09
14:34:00	38	10,36	7,09
14:35:00	38	10,36	7,12
14:36:00	38	10,36	7,12
14:37:00	38	10,35	7,14
14:38:00	38	10,35	7,14
14:39:00	38	10,34	7,17
14:40:00	38	10,34	7,17
14:41:00	38	10,33	7,20
14:42:00	38	10,33	7,20
14:43:00	38	10,32	7,22
14:44:00	38	10,32	7,22
14:45:00	38	10,32	7,25
14:46:00	38	10,32	7,25
14:47:00	38	10,31	7,28
14:48:00	38	10,31	7,28
14:49:00	38	10,31	7,28
14:50:00	38	10,30	7,30
14:51:00	38	10,30	7,33
14:52:00	38	10,30	7,33
14:53:00	38	10,29	7,36
14:54:00	38	10,29	7,36
14:55:00	38	10,28	7,39
14:56:00	38	10,28	7,39
14:57:00	38	10,27	7,41
14:58:00	38	10,27	7,41
14:59:00	38	10,27	7,44
15:00:00	38	10,27	7,44
15:01:00	38	10,27	7,44
15:02:00	38	10,26	7,47
15:03:00	38	10,26	7,47
15:04:00	38	10,25	7,50
15:05:00	38	10,24	7,52
15:06:00	38	10,24	7,52
15:07:00	38	10,24	7,52
15:08:00	38	10,23	7,55
15:09:00	38	10,23	7,55
15:10:00	38	10,23	7,58
15:11:00	38	10,23	7,58
15:12:00	38	10,22	7,61
15:13:00	38	10,22	7,61
15:14:00	38	10,21	7,64
15:15:00	38	10,21	7,64
15:16:00	38	10,21	7,64
15:17:00	38	10,21	7,66
15:18:00	38	10,21	7,66
15:19:00	38	10,20	7,69
15:20:00	38	10,20	7,69
15:21:00	38	10,19	7,72
15:22:00	38	10,19	7,72
15:23:00	38	10,18	7,75
15:24:00	38	10,18	7,75
15:25:00	38	10,18	7,78
15:26:00	38	10,18	7,78
15:27:00	38	10,17	7,81
15:28:00	38	10,17	7,81
15:29:00	38	10,17	7,81
15:30:00	38	10,16	7,84
15:31:00	38	10,16	7,84
15:32:00	38	10,15	7,87
15:33:00	38	10,15	7,87
15:34:00	38	10,14	7,90
15:35:00	38	10,14	7,90
15:36:00	38	10,14	7,93
15:37:00	38	10,14	7,93
15:38:00	38	10,13	7,96
15:39:00	38	10,13	7,96
15:40:00	38	10,13	7,96
15:41:00	38	10,12	7,98
15:42:00	38	10,12	7,98
15:43:00	38	10,11	8,01
15:44:00	38	10,11	8,01
15:45:00	38	10,11	8,04
15:46:00	38	10,11	8,04
15:47:00	38	10,10	8,07
15:48:00	38	10,10	8,07
15:49:00	38	10,10	8,07
15:50:00	38	10,09	8,10
15:51:00	38	10,09	8,10
15:52:00	38	10,09	8,14
15:53:00	38	10,09	8,14
15:54:00	38	10,09	8,14
15:55:00	38	10,08	8,17
15:56:00	38	10,07	8,20
15:57:00	38	10,07	8,20
15:58:00	38	10,07	8,20
15:59:00	38	10,06	8,23
16:00:00	38	10,06	8,23
16:01:00	38	10,06	8,23
16:02:00	38	10,05	8,26
16:03:00	38	10,05	8,26
16:04:00	38	10,05	8,29
16:05:00	38	10,05	8,29
16:06:00	38	10,05	8,29
16:07:00	38	10,04	8,32
16:08:00	38	10,04	8,32
16:09:00	38	10,03	8,35
16:10:00	38	10,03	8,35
16:11:00	38	10,02	8,38
16:12:00	38	10,02	8,38
16:13:00	38	10,02	8,38
16:14:00	38	10,02	8,41
16:15:00	38	10,02	8,41
16:16:00	38	10,01	8,45
16:17:00	38	10,01	8,45
16:18:00	38	10,01	8,45
16:19:00	38	10,00	8,48
16:20:00	38	10,00	8,48
16:21:00	38	10,00	8,51
16:22:00	38	10,00	8,51
16:23:00	38	10,00	8,51
16:24:00	38	9,99	8,54
16:25:00	38	9,99	8,54
16:26:00	38	9,98	8,57
16:27:00	38	9,98	8,57
16:28:00	38	9,97	8,61
16:29:00	38	9,97	8,61
16:30:00	38	9,97	8,61
16:31:00	38	9,97	8,61
16:32:00	38	9,96	8,64
16:33:00	38	9,96	8,64
16:34:00	38	9,96	8,67
16:35:00	38	9,96	8,67
16:36:00	38	9,96	8,67
16:37:00	38	9,95	8,70
16:38:00	38	9,95	8,70
16:39:00	38	9,94	8,74
16:40:00	38	9,94	8,74
16:41:00	38	9,94	8,74
16:42:00	38	9,93	8,77
16:43:00	38	9,93	8,77
16:44:00	38	9,93	8,80
16:45:00	38	9,93	8,80
16:46:00	38	9,93	8,80
16:47:00	38	9,92	8,84
16:48:00	38	9,92	8,84
16:49:00	38	9,92	8,84
16:50:00	38	9,91	8,87
16:51:00	38	9,91	8,87
16:52:00	38	9,91	8,90
16:53:00	38	9,90	8,94
16:54:00	38	9,90	8,94
16:55:00	38	9,90	8,94
16:56:00	38	9,89	8,97
16:57:00	38	9,89	8,97
16:58:00	38	9,89	8,97
16:59:00	38	9,88	9,00
17:00:00	38	9,88	9,00
17:01:00	38	9,88	9,00
17:02:00	38	9,88	9,04
17:03:00	38	9,87	9,07
17:04:00	38	9,87	9,07
17:05:00	38	9,87	9,07
17:06:00	38	9,87	9,07
17:07:00	38	9,86	9,11
17:08:00	38	9,86	9,11
17:09:00	38	9,86	9,11
17:10:00	38	9,85	9,14
17:11:00	38	9,85	9,14
17:12:00	38	9,85	9,14
17:13:00	38	9,84	9,18
17:14:00	38	9,84	9,18
17:15:00	38	9,84	9,18
17:16:00	38	9,84	9,21
17:17:00	38	9,84	9,21
17:18:00	38	9,84	9,21
17:19:00	38	9,83	9,25
17:20:00	38	9,83	9,25
17:21:00	38	9,82	9,28
17:22:00	38	9,82	9,28
17:23:00	38	9,82	9,28
17:24:00	38	9,82	9,32
17:25:00	38	9,82	9,32
17:26:00	38	9,82	9,32
17:27:00	38	9,81	9,35
17:28:00	38	9,81	9,35
17:29:00	38	9,81	9,35
17:30:00	38	9,80	9,39
17:31:00	38	9,80	9,39
17:32:00	38	9,80	9,39
17:33:00	38	9,79	9,42
17:34:00	38	9,79	9,42
17:35:00	38	9,79	9,42
17:36:00	38	9,79	9,42
17:37:00	38	9,79	9,46
17:38:00	38	9,79	9,46
17:39:00	38	9,79	9,46
17:40:00	38	9,78	9,50
17:41:00	38	9,78	9,50
17:42:00	38	9,77	9,53
17:43:00	38	9,77	9,53
17:44:00	38	9,77	9,53
17:45:00	38	9,76	9,57
17:46:00	38	9,76	9,57
17:47:00	38	9,76	9,57
17:48:00	38	9,75	9,61
17:49:00	38	9,75	9,61
17:50:00	38	9,75	9,61
17:51:00	38	9,75	9,61
17:52:00	38	9,75	9,64
17:53:00	38	9,75	9,64
17:54:00	38	9,75	9,64
17:55:00	38	9,74	9,68
17:56:00	38	9,74	9,68
17:57:00	38	9,74	9,68
17:58:00	38	9,73	9,72
17:59:00	38	9,73	9,72
18:00:00	38	9,73	9,72
18:01:00	38	9,73	9,75
18:02:00	38	9,73	9,75
18:03:00	38	9,73	9,75
18:04:00	38	9,72	9,79
18:05:00	38	9,72	9,79
18:06:00	38	9,72	9,79
18:07:00	38	9,71	9,83
18:08:00	38	9,71	9,83
18:09:00	38	9,71	9,83
18:10:00	38	9,70	9,87
18:11:00	38	9,70	9,87
18:12:00	38	9,70	9,87
18:13:00	38	9,70	9,87
18:14:00	38	9,70	9,90
18:15:00	38	9,70	9,90
18:16:00	38	9,70	9,90
18:17:00	38	9,69	9,94
18:18:00	38	9,69	9,94
18:19:00	38	9,69	9,94
18:20:00	38	9,69	9,94
18:21:00	38	9,68	9,98
18:22:00	38	9,68	9,98
18:23:00	38	9,68	9,98
18:24:00	38	9,67	10,02
18:25:00	38	9,67	10,02
18:26:00	38	9,66	10,06
18:27:00	38	9,66	10,06
18:28:00	38	9,66	10,06
18:29:00	38	9,66	10,06
18:30:00	38	9,66	10,09
18:31:00	38	9,66	10,09
18:32:00	38	9,66	10,09
18:33:00	38	9,66	10,09
18:34:00	38	9,65	10,13
18:35:00	38	9,65	10,13
18:36:00	38	9,65	10,13
18:37:00	38	9,64	10,17
18:38:00	38	9,64	10,17
18:39:00	38	9,64	10,17
18:40:00	38	9,64	10,21
18:41:00	38	9,64	10,21
18:42:00	38	9,64	10,21
18:43:00	38	9,63	10,25
18:44:00	38	9,63	10,25
18:45:00	38	9,63	10,25
18:46:00	38	9,62	10,29
18:47:00	38	9,62	10,29
18:48:00	38	9,62	10,29
18:49:00	38	9,62	10,29
18:50:00	38	9,62	10,29
18:51:00	38	9,61	10,33
18:52:00	38	9,61	10,33
18:53:00	38	9,61	10,33
18:54:00	38	9,61	10,37
18:55:00	38	9,61	10,37
18:56:00	38	9,61	10,37
18:57:00	38	9,60	10,41
18:58:00	38	9,60	10,41
18:59:00	38	9,60	10,41
19:00:00	38	9,60	10,41
19:01:00	38	9,59	10,45
19:02:00	38	9,59	10,45
19:03:00	38	9,59	10,45
19:04:00	38	9,59	10,45
19:05:00	38	9,58	10,49
19:06:00	38	9,58	10,49
19:07:00	38	9,58	10,49
19:08:00	38	9,58	10,49
19:09:00	38	9,57	10,53
19:10:00	38	9,57	10,53
19:11:00	38	9,57	10,53
19:12:00	38	9,57	10,53
19:13:00	38	9,57	10,57
19:14:00	38	9,57	10,57
19:15:00	38	9,57	10,57
19:16:00	38	9,56	10,61
19:17:00	38	9,56	10,61
19:18:00	38	9,56	10,61
19:19:00	38	9,56	10,61
19:20:00	38	9,55	10,65
19:21:00	38	9,55	10,65
19:22:00	38	9,55	10,65
19:23:00	38	9,55	10,65
19:24:00	38	9,54	10,70
19:25:00	38	9,54	10,70
19:26:00	38	9,54	10,70
19:27:00	38	9,54	10,70
19:28:00	38	9,54	10,74
19:29:00	38	9,54	10,74
19:30:00	38	9,54	10,74
19:31:00	38	9,53	10,78
19:32:00	38	9,53	10,78
19:33:00	38	9,53	10,78
19:34:00	38	9,53	10,78
19:35:00	38	9,52	10,82
19:36:00	38	9,52	10,82
19:37:00	38	9,52	10,82
19:38:00	38	9,52	10,82
19:39:00	38	9,52	10,86
19:40:00	38	9,52	10,86
19:41:00	38	9,52	10,86
19:42:00	38	9,52	10,86
19:43:00	38	9,51	10,91
19:44:00	38	9,51	10,91
19:45:00	38	9,51	10,91
19:46:00	38	9,51	10,91
19:47:00	38	9,50	10,95
19:48:00	38	9,50	10,95
19:49:00	38	9,50	10,95
19:50:00	38	9,49	10,99
19:51:00	38	9,49	10,99
19:52:00	38	9,49	10,99
19:53:00	38	9,49	10,99
19:54:00	38	9,49	10,99
19:55:00	38	9,48	11,03
19:56:00	38	9,48	11,03
19:57:00	38	9,48	11,03
19:58:00	38	9,48	11,08
19:59:00	38	9,48	11,08
20:00:00	38	9,48	11,08
20:01:00	38	9,48	11,08
20:02:00	38	9,48	11,08
20:03:00	38	9,47	11,12
20:04:00	38	9,47	11,12
20:05:00	38	9,47	11,12
20:06:00	38	9,47	11,12
20:07:00	38	9,47	11,12
20:08:00	38	9,46	11,16
20:09:00	38	9,46	11,16
20:10:00	38	9,46	11,16
20:11:00	38	9,45	11,21
20:12:00	38	9,45	11,21
20:13:00	38	9,45	11,21
20:14:00	38	9,45	11,21
20:15:00	38	9,45	11,21
20:16:00	38	9,45	11,21
20:17:00	38	9,45	11,25
20:18:00	38	9,45	11,25
20:19:00	38	9,45	11,25
20:20:00	38	9,45	11,25
20:21:00	38	9,44	11,29
20:22:00	38	9,44	11,29
20:23:00	38	9,44	11,29
20:24:00	38	9,44	11,29
20:25:00	38	9,44	11,29
20:26:00	38	9,43	11,34
20:27:00	38	9,43	11,34
20:28:00	38	9,43	11,34
20:29:00	38	9,43	11,34
20:30:00	38	9,43	11,38
20:31:00	38	9,43	11,38
20:32:00	38	9,42	11,43
20:33:00	38	9,43	11,38
20:34:00	38	9,43	11,38
20:35:00	38	9,42	11,43
20:36:00	38	9,42	11,43
20:37:00	38	9,42	11,43
20:38:00	38	9,42	11,43
20:39:00	38	9,41	11,47
20:40:00	38	9,41	11,47
20:41:00	38	9,41	11,47
20:42:00	38	9,41	11,47
20:43:00	38	9,40	11,52
20:44:00	38	9,40	11,52
20:45:00	38	9,40	11,52
20:46:00	38	9,39	11,56
20:47:00	38	9,39	11,56
20:48:00	38	9,39	11,56
20:49:00	38	9,39	11,56
20:50:00	38	9,39	11,56
20:51:00	38	9,39	11,56
20:52:00	38	9,39	11,61
20:53:00	38	9,39	11,61
20:54:00	38	9,39	11,61
20:55:00	38	9,39	11,61
20:56:00	38	9,39	11,61
20:57:00	38	9,39	11,61
20:58:00	38	9,38	11,65
20:59:00	38	9,38	11,65
21:00:00	38	9,38	11,65
21:01:00	38	9,38	11,65
21:02:00	38	9,37	11,70
21:03:00	38	9,37	11,70
21:04:00	38	9,37	11,70
21:05:00	38	9,37	11,70
21:06:00	38	9,37	11,70
21:07:00	38	9,36	11,74
21:08:00	38	9,36	11,74
21:09:00	38	9,36	11,74
21:10:00	38	9,36	11,74
21:11:00	38	9,36	11,74
21:12:00	38	9,36	11,79
21:13:00	38	9,36	11,79
21:14:00	38	9,36	11,79
21:15:00	38	9,36	11,79
21:16:00	38	9,36	11,79
21:17:00	38	9,35	11,84
21:18:00	38	9,35	11,84
21:19:00	38	9,35	11,84
21:20:00	38	9,35	11,84
21:21:00	38	9,35	11,84
21:22:00	38	9,34	11,88
21:23:00	38	9,34	11,88
21:24:00	38	9,34	11,88
21:25:00	38	9,34	11,88
21:26:00	38	9,34	11,88
21:27:00	38	9,34	11,88
21:28:00	38	9,34	11,93
21:29:00	38	9,34	11,93
21:30:00	38	9,34	11,93
21:31:00	38	9,33	11,98
21:32:00	38	9,33	11,98
21:33:00	38	9,33	11,98
21:34:00	38	9,33	11,98
21:35:00	38	9,33	11,98
21:36:00	38	9,32	12,02
21:37:00	38	9,32	12,02
21:38:00	38	9,32	12,02
21:39:00	38	9,32	12,02
21:40:00	38	9,32	12,02
21:41:00	38	9,32	12,02
21:42:00	38	9,31	12,07
21:43:00	38	9,31	12,07
21:44:00	38	9,31	12,07
21:45:00	38	9,31	12,07
21:46:00	38	9,31	12,07
21:47:00	38	9,31	12,07
21:48:00	38	9,30	12,12
21:49:00	38	9,30	12,12
21:50:00	38	9,30	12,12
21:51:00	38	9,30	12,12
21:52:00	38	9,30	12,12
21:53:00	38	9,30	12,17
21:54:00	38	9,30	12,17
21:55:00	38	9,30	12,17
21:56:00	38	9,30	12,17
21:57:00	38	9,30	12,17
21:58:00	38	9,30	12,17
21:59:00	38	9,29	12,22
22:00:00	38	9,29	12,22
22:01:00	38	9,29	12,22
22:02:00	38	9,28	12,26
22:03:00	38	9,29	12,22
22:04:00	38	9,28	12,26
22:05:00	38	9,28	12,26
22:06:00	38	9,28	12,26
22:07:00	38	9,28	12,26
22:08:00	38	9,28	12,26
22:09:00	38	9,28	12,31
22:10:00	38	9,28	12,31
22:11:00	38	9,28	12,31
22:12:00	38	9,28	12,31
22:13:00	38	9,27	12,36
22:14:00	38	9,27	12,36
22:15:00	38	9,27	12,36
22:16:00	38	9,27	12,36
22:17:00	38	9,27	12,36
22:18:00	38	9,27	12,36
22:19:00	38	9,26	12,41
22:20:00	38	9,27	12,36
22:21:00	38	9,26	12,41
22:22:00	38	9,26	12,41
22:23:00	38	9,26	12,41
22:24:00	38	9,26	12,41
22:25:00	38	9,26	12,41
22:26:00	38	9,25	12,46
22:27:00	38	9,25	12,46
22:28:00	38	9,25	12,46
22:29:00	38	9,25	12,46
22:30:00	38	9,25	12,46
22:31:00	38	9,25	12,46
22:32:00	38	9,25	12,51
22:33:00	38	9,25	12,51
22:34:00	38	9,25	12,51
22:35:00	38	9,25	12,51
22:36:00	38	9,25	12,51
22:37:00	38	9,25	12,51
22:38:00	38	9,24	12,56
22:39:00	38	9,25	12,51
22:40:00	38	9,24	12,56
22:41:00	38	9,24	12,56
22:42:00	38	9,24	12,56
22:43:00	38	9,24	12,56
22:44:00	38	9,24	12,56
22:45:00	38	9,23	12,61
22:46:00	38	9,23	12,61
22:47:00	38	9,23	12,61
22:48:00	38	9,23	12,61
22:49:00	38	9,23	12,61
22:50:00	38	9,23	12,61
22:51:00	38	9,23	12,61
22:52:00	38	9,23	12,61
22:53:00	38	9,22	12,66
22:54:00	38	9,22	12,66
22:55:00	38	9,22	12,66
22:56:00	38	9,22	12,66
22:57:00	38	9,21	12,71
22:58:00	38	9,21	12,71
22:59:00	38	9,21	12,71
23:00:00	38	9,21	12,71
23:01:00	38	9,21	12,71
23:02:00	38	9,21	12,71
23:03:00	38	9,21	12,71
23:04:00	38	9,21	12,76
23:05:00	38	9,21	12,76
23:06:00	38	9,21	12,76
23:07:00	38	9,21	12,76
23:08:00	38	9,21	12,76
23:09:00	38	9,20	12,81
23:10:00	38	9,20	12,81
23:11:00	38	9,20	12,81
23:12:00	38	9,20	12,81
23:13:00	38	9,20	12,81
23:14:00	38	9,20	12,81
23:15:00	38	9,20	12,81
23:16:00	38	9,19	12,86
23:17:00	38	9,19	12,86
23:18:00	38	9,19	12,86
23:19:00	38	9,19	12,86
23:20:00	38	9,19	12,86
23:21:00	38	9,19	12,86
23:22:00	38	9,19	12,86
23:23:00	38	9,19	12,91
23:24:00	38	9,19	12,91
23:25:00	38	9,19	12,91
23:26:00	38	9,19	12,91
23:27:00	38	9,18	12,96
23:28:00	38	9,18	12,96
23:29:00	38	9,18	12,96
23:30:00	38	9,18	12,96
23:31:00	38	9,18	12,96
23:32:00	38	9,18	12,96
23:33:00	38	9,18	12,96
23:34:00	38	9,18	12,96
23:35:00	38	9,18	12,96
23:36:00	38	9,17	13,02
23:37:00	38	9,17	13,02
23:38:00	38	9,17	13,02
23:39:00	38	9,17	13,02
23:40:00	38	9,17	13,02
23:41:00	38	9,17	13,02
23:42:00	38	9,16	13,07
23:43:00	38	9,16	13,07
23:44:00	38	9,16	13,07
23:45:00	38	9,16	13,07
23:46:00	38	9,16	13,07
23:47:00	38	9,16	13,07
23:48:00	38	9,16	13,07
23:49:00	38	9,16	13,07
23:50:00	38	9,16	13,12
23:51:00	38	9,16	13,12
23:52:00	38	9,16	13,12
23:53:00	38	9,16	13,12
23:54:00	38	9,16	13,12
23:55:00	38	9,15	13,17
23:56:00	38	9,15	13,17
23:57:00	38	9,15	13,17
23:58:00	38	9,15	13,17
23:59:00	38	9,15	13,17
24:00:00	38	9,15	13,17
24:01:00	38	9,14	13,22
24:02:00	38	9,14	13,22
24:03:00	38	9,14	13,22
24:04:00	38	9,14	13,22
24:05:00	38	9,14	13,22
24:06:00	38	9,14	13,22
24:07:00	38	9,14	13,22
24:08:00	38	9,14	13,22
24:09:00	38	9,14	13,22
24:10:00	38	9,13	13,28
24:11:00	38	9,13	13,28
24:12:00	38	9,13	13,28
24:13:00	38	9,13	13,28
24:14:00	38	9,13	13,28
24:15:00	38	9,13	13,28
24:16:00	38	9,13	13,33
24:17:00	38	9,13	13,33
24:18:00	38	9,13	13,33
24:19:00	38	9,13	13,33
24:20:00	38	9,13	13,33
24:21:00	38	9,13	13,33
24:22:00	38	9,13	13,33
24:23:00	38	9,13	13,33
24:24:00	38	9,12	13,38
24:25:00	38	9,12	13,38
24:26:00	38	9,12	13,38
24:27:00	38	9,12	13,38
24:28:00	38	9,12	13,38
24:29:00	38	9,12	13,38
24:30:00	38	9,12	13,38
24:31:00	38	9,12	13,38
24:32:00	38	9,11	13,44
24:33:00	38	9,11	13,44
24:34:00	38	9,11	13,44
24:35:00	38	9,11	13,44
24:36:00	38	9,11	13,44
24:37:00	38	9,11	13,44
24:38:00	38	9,11	13,44
24:39:00	38	9,10	13,49
24:40:00	38	9,11	13,44
24:41:00	38	9,10	13,49
24:42:00	38	9,10	13,49
24:43:00	38	9,10	13,49
24:44:00	38	9,10	13,49
24:45:00	38	9,10	13,49
24:46:00	38	9,10	13,49
24:47:00	38	9,10	13,49
24:48:00	38	9,10	13,49
24:49:00	38	9,09	13,55
24:50:00	38	9,09	13,55
24:51:00	38	9,09	13,55
