Repository: ProgWizer/parser

File: project-root/data/Data Acquisition/Data Acquisition/2004 year (80)/UCA R Usinsk G1900+0.18%Diacel FL+0.15%Diacel RPM+1.5%TA-1(24C).txt
--Test Summary--
Full Path and File Name	
Instrument Name	4262R
Instrument Type	Model 4262 Twin Cell UCA
Instrument Serial Number	111R
Test Start Date	08.12.2004
Test Start Time	21:55:08
Test Stop Date	10.12.2004
Test Stop Time	4:35:17
Test Length	30:40:09
Final Sample Time Offset	30:39:00
Controller Schedule Name	
Sampling Period	60 seconds
Comments	T: 24 (40 min), 30 (240 min)
Information	WellID	South pad/well 202
Information	Customer	SeverTEK
Information	CementClass	G
Information	CementMfr	Duckerhoff
Information	Additives	0.18%FL+0.15%RPM+1.5%TA-1
Information	Density	1900
Information	BHCT	24
Information	BHST	30
Information	FluidLoss	
Information	JobType	178 mm surface csg  
Calculated Value	CS_50	4:43:00
Calculated Value	CS_500	7:57:00
Calculated Value	CS_Time8h	3,52 MPa
Calculated Value	CS_Time16h	13,63 MPa
Calculated Value	CS_Time24h	20,47 MPa
Calculated Value	CS_Time48h	N/A
Calculated Value	CS_Time72h	N/A
Calculated Curve	Compressive Strength	Compressive strength type A (less than 14 lb/gal)
Initial Temperature (°C)	24 °C
Final Temperature (°C)	29 °C
Initial Transit Time (microsec/in)	16,40 microsec/in
Final Transit Time (microsec/in)	8,61 microsec/in
Initial Compressive Strength (MPa)	0,00 MPa
Final Compressive Strength (MPa)	23,79 MPa
--Data--
Time (HH:MM:SS)	Temperature (°C)	Transit Time (microsec/in)	Compressive Strength (MPa)
0:00:00	24	16,40	0,00
0:01:00	24	16,41	0,00
0:02:00	24	16,45	0,00
0:03:00	24	16,45	0,00
0:04:00	24	16,47	0,00
0:05:00	24	16,47	0,00
0:06:00	23	16,47	0,00
0:07:00	24	16,49	0,00
0:08:00	24	16,49	0,00
0:09:00	24	16,50	0,00
0:10:00	24	16,51	0,00
0:11:00	24	16,52	0,00
0:12:00	24	16,52	0,00
0:13:00	23	16,53	0,00
0:14:00	23	16,53	0,00
0:15:00	23	16,54	0,00
0:16:00	23	16,54	0,00
0:17:00	23	16,55	0,00
0:18:00	24	16,55	0,00
0:19:00	23	16,56	0,00
0:20:00	23	16,56	0,00
0:21:00	23	16,57	0,00
0:22:00	24	16,57	0,00
0:23:00	24	16,58	0,00
0:24:00	23	16,58	0,00
0:25:00	23	16,59	0,00
0:26:00	23	16,59	0,00
0:27:00	23	16,59	0,00
0:28:00	23	16,59	0,00
0:29:00	23	16,59	0,00
0:30:00	23	16,59	0,00
0:31:00	23	16,60	0,00
0:32:00	23	16,59	0,00
0:33:00	23	16,60	0,00
0:34:00	23	16,60	0,00
0:35:00	23	16,60	0,00
0:36:00	23	16,60	0,00
0:37:00	23	16,61	0,00
0:38:00	23	16,61	0,00
0:39:00	23	16,61	0,00
0:40:00	23	16,61	0,00
0:41:00	23	16,61	0,00
0:42:00	23	16,61	0,00
0:43:00	23	16,58	0,00
0:44:00	23	16,59	0,00
0:45:00	23	16,59	0,00
0:46:00	23	16,59	0,00
0:47:00	23	16,59	0,00
0:48:00	23	16,59	0,00
0:49:00	23	16,59	0,00
0:50:00	23	16,59	0,00
0:51:00	23	16,59	0,00
0:52:00	23	16,59	0,00
0:53:00	23	16,60	0,00
0:54:00	23	16,60	0,00
0:55:00	23	16,60	0,00
0:56:00	23	16,60	0,00
0:57:00	23	16,60	0,00
0:58:00	23	16,60	0,00
0:59:00	23	16,61	0,00
1:00:00	23	16,60	0,00
1:01:00	23	16,60	0,00
1:02:00	23	16,60	0,00
1:03:00	23	16,61	0,00
1:04:00	23	16,62	0,00
1:05:00	23	16,60	0,00
1:06:00	23	16,62	0,00
1:07:00	23	16,62	0,00
1:08:00	23	16,62	0,00
1:09:00	23	16,62	0,00
1:10:00	23	16,62	0,00
1:11:00	23	16,62	0,00
1:12:00	23	16,63	0,00
1:13:00	23	16,63	0,00
1:14:00	23	16,63	0,00
1:15:00	23	16,63	0,00
1:16:00	23	16,64	0,00
1:17:00	24	16,64	0,00
1:18:00	23	16,64	0,00
1:19:00	23	16,65	0,00
1:20:00	24	16,65	0,00
1:21:00	23	16,65	0,00
1:22:00	23	16,65	0,00
1:23:00	23	16,65	0,00
1:24:00	23	16,66	0,00
1:25:00	23	16,66	0,00
1:26:00	24	16,68	0,00
1:27:00	24	16,68	0,00
1:28:00	24	16,67	0,00
1:29:00	24	16,68	0,00
1:30:00	24	16,68	0,00
1:31:00	24	16,69	0,00
1:32:00	24	16,69	0,00
1:33:00	24	16,69	0,00
1:34:00	24	16,70	0,00
1:35:00	24	16,70	0,00
1:36:00	24	16,71	0,00
1:37:00	24	16,71	0,00
1:38:00	24	16,71	0,00
1:39:00	24	16,72	0,00
1:40:00	24	16,71	0,00
1:41:00	24	16,72	0,00
1:42:00	24	16,74	0,00
1:43:00	24	16,74	0,00
1:44:00	24	16,74	0,00
1:45:00	24	16,74	0,00
1:46:00	24	16,74	0,00
1:47:00	24	16,74	0,00
1:48:00	24	16,75	0,00
1:49:00	24	16,75	0,00
1:50:00	25	16,75	0,00
1:51:00	24	16,76	0,00
1:52:00	24	16,76	0,00
1:53:00	24	16,77	0,00
1:54:00	24	16,77	0,00
1:55:00	25	16,76	0,00
1:56:00	24	16,78	0,00
1:57:00	25	16,77	0,00
1:58:00	25	16,78	0,00
1:59:00	25	16,78	0,00
2:00:00	25	16,78	0,00
2:01:00	24	16,78	0,00
2:02:00	25	16,80	0,00
2:03:00	25	16,80	0,00
2:04:00	25	16,80	0,00
2:05:00	25	16,80	0,00
2:06:00	25	16,80	0,00
2:07:00	25	16,80	0,00
2:08:00	25	16,80	0,00
2:09:00	25	16,81	0,00
2:10:00	25	16,81	0,00
2:11:00	25	16,82	0,00
2:12:00	25	16,82	0,00
2:13:00	25	16,82	0,00
2:14:00	25	16,82	0,00
2:15:00	25	16,82	0,00
2:16:00	25	16,83	0,00
2:17:00	25	16,83	0,00
2:18:00	25	16,83	0,00
2:19:00	25	16,83	0,00
2:20:00	25	16,83	0,00
2:21:00	25	16,83	0,00
2:22:00	25	16,83	0,00
2:23:00	25	16,83	0,00
2:24:00	25	16,83	0,00
2:25:00	25	16,83	0,00
2:26:00	25	16,83	0,00
2:27:00	25	16,83	0,00
2:28:00	25	16,83	0,00
2:29:00	25	16,83	0,00
2:30:00	26	16,83	0,00
2:31:00	26	16,83	0,00
2:32:00	26	16,83	0,00
2:33:00	26	16,83	0,00
2:34:00	26	16,83	0,00
2:35:00	26	16,83	0,00
2:36:00	26	16,83	0,00
2:37:00	26	16,83	0,00
2:38:00	26	16,83	0,00
2:39:00	26	16,83	0,00
2:40:00	26	16,83	0,00
2:41:00	26	16,83	0,00
2:42:00	26	16,83	0,00
2:43:00	26	16,83	0,00
2:44:00	26	16,83	0,00
2:45:00	26	16,83	0,00
2:46:00	26	16,82	0,00
2:47:00	26	16,82	0,00
2:48:00	26	16,82	0,00
2:49:00	26	16,82	0,00
2:50:00	26	16,82	0,00
2:51:00	26	16,81	0,00
2:52:00	26	16,81	0,00
2:53:00	26	16,81	0,00
2:54:00	26	16,80	0,00
2:55:00	26	16,80	0,00
2:56:00	26	16,80	0,00
2:57:00	26	16,80	0,00
2:58:00	26	16,80	0,00
2:59:00	26	16,79	0,00
3:00:00	26	16,79	0,00
3:01:00	26	16,79	0,00
3:02:00	26	16,78	0,00
3:03:00	27	16,78	0,00
3:04:00	27	16,78	0,00
3:05:00	27	16,77	0,00
3:06:00	27	16,77	0,00
3:07:00	27	16,74	0,00
3:08:00	27	16,74	0,00
3:09:00	27	16,74	0,00
3:10:00	27	16,74	0,00
3:11:00	27	16,73	0,00
3:12:00	27	16,72	0,00
3:13:00	27	16,71	0,00
3:14:00	27	16,71	0,00
3:15:00	27	16,70	0,00
3:16:00	27	16,70	0,00
3:17:00	27	16,68	0,00
3:18:00	27	16,68	0,00
3:19:00	27	16,68	0,00
3:20:00	27	16,67	0,00
3:21:00	27	16,66	0,00
3:22:00	27	16,65	0,00
3:23:00	27	16,65	0,00
3:24:00	27	16,64	0,00
3:25:00	27	16,63	0,00
3:26:00	27	16,62	0,00
3:27:00	27	16,61	0,00
3:28:00	27	16,61	0,00
3:29:00	27	16,59	0,00
3:30:00	27	16,59	0,00
3:31:00	27	16,59	0,00
3:32:00	27	16,58	0,00
3:33:00	28	16,56	0,00
3:34:00	27	16,56	0,00
3:35:00	28	16,55	0,00
3:36:00	27	16,54	0,00
3:37:00	28	16,53	0,00
3:38:00	27	16,52	0,00
3:39:00	28	16,51	0,00
3:40:00	27	16,50	0,00
3:41:00	27	16,49	0,00
3:42:00	28	16,48	0,00
3:43:00	28	16,47	0,00
3:44:00	28	16,46	0,00
3:45:00	28	16,45	0,00
3:46:00	28	16,45	0,00
3:47:00	28	16,43	0,00
3:48:00	28	16,42	0,00
3:49:00	28	16,41	0,00
3:50:00	28	16,40	0,00
3:51:00	28	16,38	0,01
3:52:00	28	16,38	0,01
3:53:00	28	16,36	0,01
3:54:00	28	16,35	0,02
3:55:00	28	16,34	0,02
3:56:00	28	16,32	0,03
3:57:00	28	16,32	0,03
3:58:00	28	16,30	0,04
3:59:00	28	16,29	0,04
4:00:00	28	16,27	0,05
4:01:00	28	16,26	0,05
4:02:00	28	16,25	0,06
4:03:00	28	16,23	0,06
4:04:00	28	16,22	0,07
4:05:00	28	16,20	0,07
4:06:00	28	16,19	0,08
4:07:00	28	16,17	0,08
4:08:00	28	16,16	0,09
4:09:00	29	16,14	0,10
4:10:00	28	16,13	0,10
4:11:00	28	16,11	0,11
4:12:00	29	16,10	0,11
4:13:00	29	16,08	0,12
4:14:00	29	16,07	0,13
4:15:00	29	16,05	0,13
4:16:00	28	16,04	0,14
4:17:00	29	16,02	0,15
4:18:00	29	16,01	0,15
4:19:00	29	15,99	0,16
4:20:00	29	15,97	0,17
4:21:00	29	15,96	0,17
4:22:00	29	15,94	0,18
4:23:00	29	15,92	0,19
4:24:00	29	15,90	0,20
4:25:00	29	15,89	0,20
4:26:00	29	15,87	0,21
4:27:00	29	15,85	0,22
4:28:00	29	15,84	0,22
4:29:00	29	15,82	0,23
4:30:00	29	15,81	0,24
4:31:00	29	15,78	0,25
4:32:00	29	15,77	0,26
4:33:00	29	15,75	0,27
4:34:00	29	15,73	0,27
4:35:00	29	15,72	0,28
4:36:00	29	15,69	0,29
4:37:00	29	15,67	0,30
4:38:00	29	15,66	0,31
4:39:00	29	15,64	0,31
4:40:00	29	15,61	0,33
4:41:00	29	15,59	0,34
4:42:00	30	15,57	0,35
4:43:00	29	15,54	0,36
4:44:00	29	15,52	0,37
4:45:00	29	15,51	0,38
4:46:00	29	15,48	0,39
4:47:00	30	15,47	0,40
4:48:00	29	15,45	0,41
4:49:00	29	15,42	0,42
4:50:00	29	15,41	0,43
4:51:00	30	15,39	0,44
4:52:00	29	15,36	0,45
4:53:00	29	15,35	0,46
4:54:00	29	15,33	0,47
4:55:00	29	15,31	0,48
4:56:00	30	15,29	0,49
4:57:00	29	15,27	0,50
4:58:00	29	15,25	0,51
4:59:00	29	15,23	0,52
5:00:00	29	15,21	0,53
5:01:00	29	15,19	0,54
5:02:00	29	15,17	0,56
5:03:00	29	15,15	0,57
5:04:00	29	15,14	0,57
5:05:00	30	15,12	0,59
5:06:00	30	15,09	0,60
5:07:00	29	15,08	0,61
5:08:00	29	15,06	0,62
5:09:00	29	15,03	0,64
5:10:00	29	15,02	0,64
5:11:00	29	15,00	0,66
5:12:00	29	14,97	0,67
5:13:00	29	14,96	0,68
5:14:00	29	14,95	0,69
5:15:00	29	14,92	0,70
5:16:00	29	14,90	0,72
5:17:00	29	14,88	0,73
5:18:00	30	14,86	0,74
5:19:00	29	14,85	0,75
5:20:00	29	14,82	0,76
5:21:00	29	14,80	0,78
5:22:00	29	14,79	0,79
5:23:00	29	14,76	0,80
5:24:00	29	14,75	0,81
5:25:00	29	14,73	0,83
5:26:00	29	14,71	0,84
5:27:00	29	14,69	0,85
5:28:00	29	14,67	0,87
5:29:00	29	14,65	0,88
5:30:00	29	14,63	0,89
5:31:00	29	14,61	0,91
5:32:00	29	14,58	0,92
5:33:00	29	14,56	0,94
5:34:00	29	14,55	0,95
5:35:00	29	14,52	0,97
5:36:00	29	14,51	0,98
5:37:00	29	14,49	0,99
5:38:00	29	14,46	1,01
5:39:00	29	14,44	1,03
5:40:00	29	14,43	1,04
5:41:00	29	14,40	1,05
5:42:00	29	14,39	1,07
5:43:00	29	14,37	1,08
5:44:00	29	14,35	1,09
5:45:00	29	14,34	1,11
5:46:00	29	14,31	1,12
5:47:00	29	14,30	1,14
5:48:00	29	14,28	1,15
5:49:00	29	14,26	1,16
5:50:00	29	14,25	1,18
5:51:00	29	14,23	1,19
5:52:00	29	14,22	1,20
5:53:00	29	14,19	1,22
5:54:00	29	14,18	1,23
5:55:00	29	14,16	1,24
5:56:00	29	14,14	1,26
5:57:00	29	14,12	1,28
5:58:00	29	14,10	1,30
5:59:00	29	14,08	1,31
6:00:00	29	14,06	1,33
6:01:00	29	14,04	1,35
6:02:00	29	14,02	1,36
6:03:00	29	14,01	1,38
6:04:00	29	13,99	1,39
6:05:00	29	13,97	1,41
6:06:00	29	13,95	1,42
6:07:00	29	13,94	1,44
6:08:00	29	13,92	1,46
6:09:00	29	13,90	1,47
6:10:00	29	13,89	1,49
6:11:00	29	13,87	1,50
6:12:00	29	13,86	1,51
6:13:00	29	13,83	1,53
6:14:00	29	13,82	1,55
6:15:00	29	13,80	1,56
6:16:00	29	13,79	1,58
6:17:00	29	13,77	1,59
6:18:00	29	13,75	1,61
6:19:00	29	13,74	1,63
6:20:00	29	13,72	1,64
6:21:00	29	13,71	1,66
6:22:00	29	13,69	1,67
6:23:00	29	13,68	1,69
6:24:00	29	13,66	1,71
6:25:00	29	13,64	1,73
6:26:00	29	13,63	1,74
6:27:00	29	13,61	1,76
6:28:00	29	13,59	1,77
6:29:00	29	13,58	1,79
6:30:00	29	13,56	1,80
6:31:00	29	13,55	1,82
6:32:00	29	13,54	1,83
6:33:00	29	13,51	1,86
6:34:00	29	13,50	1,87
6:35:00	29	13,48	1,89
6:36:00	29	13,47	1,91
6:37:00	29	13,45	1,92
6:38:00	29	13,44	1,94
6:39:00	29	13,42	1,96
6:40:00	29	13,41	1,97
6:41:00	29	13,39	1,99
6:42:00	29	13,38	2,01
6:43:00	29	13,36	2,03
6:44:00	29	13,35	2,04
6:45:00	29	13,33	2,06
6:46:00	29	13,32	2,08
6:47:00	29	13,30	2,09
6:48:00	29	13,29	2,11
6:49:00	29	13,27	2,13
6:50:00	29	13,27	2,14
6:51:00	29	13,23	2,17
6:52:00	29	13,22	2,19
6:53:00	29	13,21	2,21
6:54:00	29	13,19	2,23
6:55:00	29	13,18	2,25
6:56:00	29	13,16	2,27
6:57:00	29	13,14	2,29
6:58:00	29	13,13	2,30
6:59:00	29	13,11	2,32
7:00:00	29	13,10	2,34
7:01:00	29	13,09	2,36
7:02:00	29	13,07	2,38
7:03:00	29	13,05	2,40
7:04:00	29	13,05	2,41
7:05:00	29	13,03	2,43
7:06:00	29	13,02	2,45
7:07:00	29	13,00	2,47
7:08:00	29	12,99	2,49
7:09:00	29	12,97	2,51
7:10:00	29	12,96	2,52
7:11:00	29	12,95	2,54
7:12:00	29	12,93	2,56
7:13:00	29	12,92	2,58
7:14:00	29	12,91	2,60
7:15:00	29	12,90	2,61
7:16:00	29	12,88	2,63
7:17:00	29	12,87	2,66
7:18:00	29	12,85	2,68
7:19:00	29	12,84	2,69
7:20:00	29	12,83	2,71
7:21:00	29	12,82	2,73
7:22:00	29	12,80	2,75
7:23:00	29	12,79	2,77
7:24:00	29	12,78	2,78
7:25:00	29	12,76	2,81
7:26:00	29	12,75	2,83
7:27:00	29	12,74	2,84
7:28:00	29	12,73	2,86
7:29:00	29	12,71	2,89
7:30:00	29	12,70	2,90
7:31:00	29	12,69	2,92
7:32:00	29	12,67	2,94
7:33:00	29	12,66	2,97
7:34:00	29	12,65	2,98
7:35:00	29	12,64	3,00
7:36:00	29	12,62	3,02
7:37:00	29	12,61	3,04
7:38:00	29	12,60	3,06
7:39:00	29	12,58	3,08
7:40:00	29	12,57	3,10
7:41:00	29	12,56	3,12
7:42:00	29	12,54	3,14
7:43:00	29	12,54	3,16
7:44:00	29	12,52	3,18
7:45:00	29	12,52	3,19
7:46:00	29	12,50	3,22
7:47:00	29	12,48	3,24
7:48:00	29	12,48	3,26
7:49:00	29	12,46	3,28
7:50:00	29	12,45	3,29
7:51:00	29	12,44	3,32
7:52:00	29	12,43	3,33
7:53:00	29	12,42	3,36
7:54:00	29	12,40	3,38
7:55:00	29	12,39	3,40
7:56:00	29	12,38	3,42
7:57:00	29	12,36	3,45
7:58:00	29	12,35	3,48
7:59:00	29	12,34	3,49
8:00:00	29	12,33	3,52
8:01:00	29	12,31	3,54
8:02:00	29	12,30	3,56
8:03:00	29	12,29	3,59
8:04:00	29	12,28	3,60
8:05:00	29	12,27	3,63
8:06:00	30	12,26	3,64
8:07:00	29	12,25	3,67
8:08:00	29	12,24	3,68
8:09:00	30	12,22	3,71
8:10:00	29	12,21	3,72
8:11:00	29	12,20	3,75
8:12:00	29	12,19	3,77
8:13:00	29	12,18	3,80
8:14:00	29	12,17	3,81
8:15:00	29	12,16	3,84
8:16:00	29	12,15	3,85
8:17:00	29	12,13	3,88
8:18:00	29	12,13	3,90
8:19:00	29	12,11	3,93
8:20:00	29	12,10	3,94
8:21:00	29	12,09	3,96
8:22:00	29	12,08	3,99
8:23:00	29	12,07	4,00
8:24:00	29	12,06	4,02
8:25:00	29	12,05	4,05
8:26:00	29	12,04	4,06
8:27:00	29	12,03	4,10
8:28:00	29	12,02	4,11
8:29:00	29	12,00	4,14
8:30:00	29	12,00	4,16
8:31:00	30	11,99	4,17
8:32:00	29	11,98	4,19
8:33:00	29	11,97	4,22
8:34:00	29	11,96	4,24
8:35:00	29	11,95	4,27
8:36:00	29	11,94	4,29
8:37:00	29	11,93	4,30
8:38:00	29	11,91	4,33
8:39:00	29	11,91	4,35
8:40:00	29	11,90	4,37
8:41:00	30	11,89	4,38
8:42:00	29	11,88	4,42
8:43:00	29	11,87	4,43
8:44:00	29	11,86	4,45
8:45:00	29	11,85	4,48
8:46:00	29	11,84	4,50
8:47:00	29	11,83	4,52
8:48:00	29	11,82	4,55
8:49:00	29	11,81	4,57
8:50:00	29	11,80	4,59
8:51:00	29	11,80	4,60
8:52:00	29	11,79	4,62
8:53:00	29	11,77	4,65
8:54:00	29	11,77	4,67
8:55:00	29	11,76	4,69
8:56:00	29	11,75	4,71
8:57:00	29	11,73	4,74
8:58:00	29	11,73	4,76
8:59:00	29	11,72	4,78
9:00:00	29	11,71	4,80
9:01:00	29	11,71	4,81
9:02:00	29	11,69	4,85
9:03:00	29	11,68	4,87
9:04:00	29	11,68	4,89
9:05:00	29	11,67	4,91
9:06:00	29	11,66	4,92
9:07:00	29	11,64	4,96
9:08:00	29	11,64	4,98
9:09:00	29	11,63	5,00
9:10:00	29	11,62	5,02
9:11:00	29	11,61	5,04
9:12:00	29	11,61	5,05
9:13:00	29	11,59	5,09
9:14:00	29	11,59	5,11
9:15:00	29	11,58	5,13
9:16:00	29	11,56	5,17
9:17:00	29	11,55	5,19
9:18:00	29	11,55	5,21
9:19:00	29	11,54	5,23
9:20:00	29	11,52	5,27
9:21:00	29	11,52	5,29
9:22:00	29	11,51	5,31
9:23:00	29	11,50	5,33
9:24:00	29	11,50	5,35
9:25:00	29	11,49	5,37
9:26:00	29	11,47	5,41
9:27:00	29	11,47	5,41
9:28:00	29	11,46	5,45
9:29:00	29	11,45	5,47
9:30:00	29	11,44	5,49
9:31:00	29	11,43	5,51
9:32:00	29	11,43	5,53
9:33:00	29	11,42	5,55
9:34:00	29	11,41	5,57
9:35:00	29	11,40	5,61
9:36:00	29	11,40	5,61
9:37:00	29	11,39	5,63
9:38:00	29	11,38	5,65
9:39:00	29	11,38	5,67
9:40:00	29	11,36	5,72
9:41:00	29	11,35	5,74
9:42:00	29	11,34	5,76
9:43:00	29	11,34	5,78
9:44:00	29	11,33	5,80
9:45:00	29	11,33	5,80
9:46:00	29	11,32	5,85
9:47:00	29	11,31	5,87
9:48:00	29	11,30	5,89
9:49:00	29	11,29	5,91
9:50:00	29	11,29	5,93
9:51:00	29	11,28	5,96
9:52:00	29	11,27	5,98
9:53:00	29	11,26	6,00
9:54:00	29	11,25	6,02
9:55:00	29	11,25	6,05
9:56:00	29	11,25	6,05
9:57:00	29	11,23	6,09
9:58:00	29	11,23	6,09
9:59:00	29	11,23	6,11
10:00:00	29	11,22	6,14
10:01:00	29	11,21	6,16
10:02:00	29	11,20	6,18
10:03:00	29	11,20	6,21
10:04:00	30	11,19	6,23
10:05:00	29	11,18	6,25
10:06:00	29	11,17	6,28
10:07:00	29	11,16	6,30
10:08:00	29	11,16	6,32
10:09:00	29	11,15	6,35
10:10:00	29	11,14	6,37
10:11:00	29	11,14	6,39
10:12:00	29	11,13	6,42
10:13:00	29	11,13	6,42
10:14:00	29	11,12	6,44
10:15:00	29	11,11	6,47
10:16:00	29	11,11	6,49
10:17:00	29	11,10	6,51
10:18:00	29	11,09	6,54
10:19:00	29	11,08	6,56
10:20:00	29	11,07	6,59
10:21:00	29	11,07	6,61
10:22:00	29	11,06	6,64
10:23:00	29	11,05	6,66
10:24:00	29	11,05	6,66
10:25:00	29	11,04	6,69
10:26:00	30	11,04	6,71
10:27:00	29	11,03	6,74
10:28:00	29	11,02	6,76
10:29:00	29	11,02	6,79
10:30:00	29	11,01	6,81
10:31:00	29	11,01	6,81
10:32:00	30	11,00	6,84
10:33:00	29	10,99	6,86
10:34:00	30	10,98	6,89
10:35:00	29	10,98	6,92
10:36:00	29	10,97	6,94
10:37:00	29	10,97	6,94
10:38:00	29	10,96	6,97
10:39:00	29	10,95	6,99
10:40:00	29	10,95	7,02
10:41:00	29	10,94	7,05
10:42:00	29	10,93	7,07
10:43:00	29	10,93	7,07
10:44:00	29	10,93	7,10
10:45:00	29	10,92	7,13
10:46:00	29	10,91	7,15
10:47:00	29	10,90	7,18
10:48:00	29	10,90	7,18
10:49:00	29	10,89	7,21
10:50:00	29	10,89	7,23
10:51:00	30	10,88	7,26
10:52:00	29	10,87	7,29
10:53:00	29	10,87	7,29
10:54:00	29	10,86	7,31
10:55:00	29	10,86	7,34
10:56:00	29	10,85	7,37
10:57:00	29	10,85	7,37
10:58:00	29	10,84	7,43
10:59:00	29	10,83	7,45
11:00:00	29	10,82	7,48
11:01:00	29	10,81	7,51
11:02:00	29	10,81	7,51
11:03:00	29	10,80	7,54
11:04:00	29	10,80	7,57
11:05:00	29	10,79	7,59
11:06:00	29	10,79	7,59
11:07:00	29	10,78	7,62
11:08:00	29	10,77	7,65
11:09:00	29	10,77	7,68
11:10:00	29	10,76	7,71
11:11:00	30	10,76	7,71
11:12:00	29	10,75	7,74
11:13:00	30	10,75	7,77
11:14:00	29	10,74	7,80
11:15:00	29	10,74	7,80
11:16:00	29	10,73	7,83
11:17:00	29	10,72	7,85
11:18:00	29	10,71	7,88
11:19:00	29	10,71	7,88
11:20:00	29	10,71	7,91
11:21:00	29	10,70	7,94
11:22:00	30	10,69	7,97
11:23:00	29	10,69	7,97
11:24:00	30	10,69	8,00
11:25:00	29	10,68	8,03
11:26:00	29	10,68	8,03
11:27:00	29	10,67	8,06
11:28:00	29	10,66	8,09
11:29:00	29	10,66	8,09
11:30:00	29	10,66	8,13
11:31:00	29	10,65	8,16
11:32:00	30	10,65	8,16
11:33:00	29	10,64	8,19
11:34:00	29	10,63	8,22
11:35:00	29	10,63	8,25
11:36:00	29	10,63	8,25
11:37:00	29	10,62	8,28
11:38:00	29	10,62	8,28
11:39:00	29	10,61	8,31
11:40:00	29	10,60	8,34
11:41:00	29	10,59	8,37
11:42:00	29	10,59	8,37
11:43:00	29	10,59	8,41
11:44:00	30	10,58	8,44
11:45:00	29	10,58	8,44
11:46:00	29	10,57	8,47
11:47:00	29	10,56	8,50
11:48:00	29	10,56	8,50
11:49:00	29	10,56	8,53
11:50:00	29	10,55	8,57
11:51:00	29	10,55	8,57
11:52:00	29	10,54	8,60
11:53:00	29	10,54	8,63
11:54:00	29	10,54	8,63
11:55:00	29	10,53	8,66
11:56:00	29	10,52	8,70
11:57:00	29	10,52	8,70
11:58:00	30	10,51	8,73
11:59:00	29	10,51	8,73
12:00:00	29	10,50	8,76
12:01:00	29	10,50	8,79
12:02:00	30	10,50	8,79
12:03:00	29	10,49	8,83
12:04:00	29	10,48	8,86
12:05:00	29	10,47	8,89
12:06:00	30	10,47	8,89
12:07:00	29	10,47	8,93
12:08:00	29	10,47	8,93
12:09:00	29	10,46	8,96
12:10:00	30	10,45	9,00
12:11:00	29	10,45	9,00
12:12:00	29	10,45	9,03
12:13:00	29	10,45	9,03
12:14:00	29	10,44	9,06
12:15:00	29	10,43	9,10
12:16:00	29	10,43	9,10
12:17:00	29	10,42	9,13
12:18:00	29	10,41	9,17
12:19:00	29	10,41	9,17
12:20:00	29	10,41	9,20
12:21:00	29	10,41	9,20
12:22:00	29	10,40	9,24
12:23:00	29	10,39	9,27
12:24:00	29	10,39	9,27
12:25:00	29	10,39	9,31
12:26:00	29	10,39	9,31
12:27:00	29	10,38	9,34
12:28:00	29	10,37	9,38
12:29:00	29	10,37	9,38
12:30:00	29	10,36	9,41
12:31:00	29	10,36	9,41
12:32:00	29	10,36	9,45
12:33:00	29	10,35	9,49
12:34:00	29	10,35	9,49
12:35:00	29	10,35	9,49
12:36:00	29	10,34	9,52
12:37:00	29	10,33	9,56
12:38:00	30	10,33	9,56
12:39:00	29	10,32	9,59
12:40:00	29	10,32	9,59
12:41:00	29	10,32	9,63
12:42:00	29	10,32	9,63
12:43:00	29	10,31	9,67
12:44:00	29	10,30	9,70
12:45:00	29	10,30	9,70
12:46:00	29	10,30	9,74
12:47:00	29	10,30	9,74
12:48:00	29	10,29	9,78
12:49:00	29	10,29	9,78
12:50:00	29	10,28	9,82
12:51:00	29	10,27	9,85
12:52:00	29	10,27	9,85
12:53:00	29	10,27	9,85
12:54:00	29	10,27	9,89
12:55:00	29	10,26	9,93
12:56:00	29	10,26	9,93
12:57:00	29	10,25	9,97
12:58:00	29	10,25	9,97
12:59:00	29	10,24	10,01
13:00:00	29	10,24	10,01
13:01:00	29	10,23	10,04
13:02:00	29	10,23	10,04
13:03:00	29	10,23	10,08
13:04:00	29	10,22	10,12
13:05:00	29	10,22	10,12
13:06:00	29	10,21	10,16
13:07:00	29	10,21	10,16
13:08:00	29	10,21	10,20
13:09:00	29	10,21	10,16
13:10:00	29	10,19	10,28
13:11:00	29	10,19	10,28
13:12:00	29	10,18	10,32
13:13:00	29	10,18	10,32
13:14:00	29	10,18	10,35
13:15:00	29	10,18	10,35
13:16:00	29	10,17	10,39
13:17:00	29	10,17	10,39
13:18:00	29	10,16	10,43
13:19:00	29	10,16	10,43
13:20:00	29	10,15	10,47
13:21:00	30	10,14	10,51
13:22:00	29	10,14	10,51
13:23:00	29	10,14	10,51
13:24:00	29	10,14	10,55
13:25:00	29	10,14	10,55
13:26:00	29	10,13	10,60
13:27:00	29	10,13	10,60
13:28:00	29	10,12	10,64
13:29:00	29	10,12	10,64
13:30:00	29	10,11	10,68
13:31:00	29	10,11	10,68
13:32:00	29	10,11	10,72
13:33:00	29	10,11	10,72
13:34:00	29	10,10	10,76
13:35:00	29	10,09	10,80
13:36:00	29	10,09	10,80
13:37:00	29	10,09	10,84
13:38:00	29	10,09	10,84
13:39:00	29	10,08	10,88
13:40:00	30	10,08	10,88
13:41:00	29	10,08	10,88
13:42:00	29	10,07	10,93
13:43:00	29	10,06	10,97
13:44:00	29	10,06	10,97
13:45:00	29	10,05	11,01
13:46:00	30	10,05	11,01
13:47:00	29	10,05	11,01
13:48:00	29	10,05	11,05
13:49:00	29	10,05	11,05
13:50:00	29	10,04	11,09
13:51:00	30	10,04	11,09
13:52:00	29	10,03	11,14
13:53:00	29	10,03	11,14
13:54:00	29	10,02	11,18
13:55:00	29	10,02	11,18
13:56:00	29	10,02	11,22
13:57:00	29	10,02	11,22
13:58:00	29	10,01	11,27
13:59:00	29	10,01	11,27
14:00:00	29	10,01	11,27
14:01:00	29	10,00	11,31
14:02:00	30	10,00	11,31
14:03:00	29	10,00	11,35
14:04:00	29	10,00	11,35
14:05:00	30	9,99	11,40
14:06:00	29	9,99	11,40
14:07:00	29	9,98	11,44
14:08:00	29	9,98	11,44
14:09:00	29	9,97	11,49
14:10:00	29	9,97	11,49
14:11:00	29	9,97	11,49
14:12:00	29	9,96	11,53
14:13:00	29	9,96	11,53
14:14:00	29	9,96	11,57
14:15:00	29	9,96	11,57
14:16:00	29	9,95	11,62
14:17:00	29	9,95	11,62
14:18:00	29	9,95	11,62
14:19:00	29	9,94	11,66
14:20:00	29	9,94	11,66
14:21:00	30	9,93	11,71
14:22:00	29	9,93	11,71
14:23:00	30	9,93	11,75
14:24:00	29	9,93	11,75
14:25:00	29	9,93	11,75
14:26:00	29	9,92	11,80
14:27:00	29	9,92	11,80
14:28:00	29	9,91	11,85
14:29:00	29	9,91	11,85
14:30:00	29	9,91	11,89
14:31:00	29	9,91	11,89
14:32:00	29	9,90	11,94
14:33:00	29	9,90	11,94
14:34:00	29	9,90	11,94
14:35:00	29	9,89	11,98
14:36:00	29	9,89	11,98
14:37:00	29	9,88	12,03
14:38:00	30	9,88	12,03
14:39:00	29	9,88	12,03
14:40:00	29	9,88	12,08
14:41:00	29	9,88	12,08
14:42:00	29	9,87	12,12
14:43:00	29	9,87	12,12
14:44:00	29	9,87	12,12
14:45:00	30	9,86	12,17
14:46:00	29	9,86	12,17
14:47:00	29	9,85	12,22
14:48:00	29	9,85	12,22
14:49:00	29	9,84	12,27
14:50:00	29	9,84	12,27
14:51:00	29	9,84	12,27
14:52:00	29	9,84	12,31
14:53:00	29	9,84	12,31
14:54:00	29	9,84	12,31
14:55:00	29	9,83	12,36
14:56:00	29	9,83	12,36
14:57:00	29	9,82	12,41
14:58:00	29	9,82	12,41
14:59:00	29	9,82	12,46
15:00:00	29	9,82	12,46
15:01:00	29	9,82	12,46
15:02:00	30	9,81	12,51
15:03:00	29	9,81	12,51
15:04:00	29	9,81	12,51
15:05:00	29	9,80	12,56
15:06:00	29	9,80	12,56
15:07:00	29	9,79	12,60
15:08:00	29	9,79	12,60
15:09:00	29	9,79	12,65
15:10:00	29	9,79	12,65
15:11:00	29	9,79	12,65
15:12:00	29	9,78	12,70
15:13:00	29	9,78	12,70
15:14:00	29	9,78	12,70
15:15:00	30	9,77	12,75
15:16:00	30	9,77	12,75
15:17:00	29	9,76	12,80
15:18:00	29	9,76	12,80
15:19:00	29	9,76	12,80
15:20:00	29	9,75	12,85
15:21:00	30	9,75	12,85
15:22:00	29	9,75	12,85
15:23:00	29	9,75	12,90
15:24:00	29	9,75	12,90
15:25:00	29	9,75	12,90
15:26:00	29	9,74	12,95
15:27:00	30	9,74	12,95
15:28:00	29	9,73	13,00
15:29:00	29	9,73	13,00
15:30:00	29	9,73	13,00
15:31:00	29	9,73	13,06
15:32:00	29	9,73	13,06
15:33:00	29	9,73	13,06
15:34:00	29	9,72	13,11
15:35:00	29	9,72	13,11
15:36:00	29	9,72	13,11
15:37:00	29	9,71	13,16
15:38:00	29	9,71	13,16
15:39:00	29	9,71	13,16
15:40:00	29	9,70	13,21
15:41:00	29	9,70	13,21
15:42:00	29	9,70	13,26
15:43:00	30	9,70	13,26
15:44:00	29	9,70	13,26
15:45:00	30	9,70	13,26
15:46:00	29	9,69	13,31
15:47:00	30	9,68	13,37
15:48:00	29	9,68	13,37
15:49:00	29	9,67	13,42
15:50:00	29	9,67	13,42
15:51:00	29	9,67	13,42
15:52:00	29	9,66	13,47
15:53:00	29	9,66	13,47
15:54:00	29	9,66	13,52
15:55:00	29	9,66	13,52
15:56:00	30	9,66	13,52
15:57:00	30	9,65	13,58
15:58:00	29	9,65	13,58
15:59:00	29	9,65	13,58
16:00:00	29	9,64	13,63
16:01:00	29	9,64	13,63
16:02:00	29	9,64	13,63
16:03:00	29	9,64	13,68
16:04:00	29	9,64	13,68
16:05:00	29	9,64	13,68
16:06:00	29	9,63	13,74
16:07:00	29	9,63	13,74
16:08:00	29	9,63	13,74
16:09:00	29	9,62	13,79
16:10:00	29	9,62	13,79
16:11:00	29	9,62	13,79
16:12:00	29	9,61	13,85
16:13:00	29	9,61	13,85
16:14:00	29	9,61	13,85
16:15:00	30	9,61	13,90
16:16:00	30	9,61	13,90
16:17:00	29	9,61	13,90
16:18:00	29	9,60	13,96
16:19:00	29	9,60	13,96
16:20:00	29	9,60	13,96
16:21:00	29	9,59	14,01
16:22:00	29	9,59	14,01
16:23:00	30	9,59	14,01
16:24:00	29	9,58	14,07
16:25:00	29	9,58	14,07
16:26:00	29	9,58	14,07
16:27:00	29	9,57	14,12
16:28:00	29	9,57	14,12
16:29:00	29	9,57	14,12
16:30:00	29	9,57	14,18
16:31:00	29	9,57	14,18
16:32:00	29	9,57	14,18
16:33:00	29	9,56	14,23
16:34:00	29	9,56	14,23
16:35:00	29	9,56	14,23
16:36:00	29	9,55	14,29
16:37:00	30	9,55	14,29
16:38:00	29	9,55	14,29
16:39:00	29	9,55	14,29
16:40:00	29	9,54	14,35
16:41:00	29	9,54	14,35
16:42:00	29	9,54	14,35
16:43:00	29	9,54	14,40
16:44:00	29	9,54	14,40
16:45:00	29	9,54	14,40
16:46:00	29	9,53	14,46
16:47:00	30	9,53	14,46
16:48:00	29	9,53	14,46
16:49:00	29	9,53	14,46
16:50:00	29	9,52	14,52
16:51:00	29	9,52	14,52
16:52:00	30	9,52	14,52
16:53:00	30	9,52	14,52
16:54:00	29	9,52	14,57
16:55:00	30	9,52	14,57
16:56:00	30	9,52	14,57
16:57:00	29	9,51	14,63
16:58:00	29	9,51	14,63
16:59:00	29	9,51	14,63
17:00:00	29	9,50	14,69
17:01:00	30	9,50	14,69
17:02:00	29	9,50	14,69
17:03:00	29	9,50	14,69
17:04:00	29	9,49	14,75
17:05:00	29	9,49	14,75
17:06:00	29	9,49	14,75
17:07:00	29	9,48	14,81
17:08:00	29	9,48	14,81
17:09:00	29	9,48	14,81
17:10:00	29	9,48	14,81
17:11:00	29	9,48	14,87
17:12:00	29	9,48	14,87
17:13:00	29	9,48	14,87
17:14:00	29	9,47	14,93
17:15:00	29	9,47	14,93
17:16:00	29	9,47	14,93
17:17:00	29	9,47	14,93
17:18:00	29	9,46	14,98
17:19:00	29	9,46	14,98
17:20:00	30	9,46	14,98
17:21:00	29	9,46	14,98
17:22:00	29	9,45	15,04
17:23:00	29	9,45	15,04
17:24:00	29	9,45	15,04
17:25:00	29	9,45	15,10
17:26:00	29	9,45	15,10
17:27:00	29	9,45	15,10
17:28:00	29	9,45	15,10
17:29:00	29	9,44	15,16
17:30:00	29	9,44	15,16
17:31:00	29	9,44	15,16
17:32:00	29	9,43	15,22
17:33:00	29	9,43	15,22
17:34:00	29	9,43	15,22
17:35:00	29	9,43	15,29
17:36:00	29	9,43	15,29
17:37:00	29	9,43	15,29
17:38:00	29	9,43	15,29
17:39:00	29	9,43	15,29
17:40:00	29	9,42	15,35
17:41:00	29	9,42	15,35
17:42:00	29	9,42	15,35
17:43:00	29	9,42	15,35
17:44:00	29	9,41	15,41
17:45:00	29	9,41	15,41
17:46:00	29	9,41	15,41
17:47:00	29	9,40	15,47
17:48:00	30	9,40	15,47
17:49:00	30	9,40	15,47
17:50:00	29	9,40	15,47
17:51:00	29	9,39	15,53
17:52:00	29	9,39	15,53
17:53:00	29	9,39	15,53
17:54:00	29	9,39	15,53
17:55:00	30	9,39	15,59
17:56:00	29	9,39	15,59
17:57:00	29	9,39	15,59
17:58:00	30	9,39	15,59
17:59:00	29	9,38	15,65
18:00:00	29	9,38	15,65
18:01:00	30	9,38	15,65
18:02:00	29	9,38	15,65
18:03:00	29	9,37	15,72
18:04:00	30	9,37	15,72
18:05:00	29	9,37	15,72
18:06:00	29	9,37	15,72
18:07:00	29	9,36	15,78
18:08:00	29	9,36	15,78
18:09:00	29	9,36	15,78
18:10:00	29	9,36	15,84
18:11:00	29	9,36	15,84
18:12:00	29	9,36	15,84
18:13:00	29	9,36	15,84
18:14:00	29	9,36	15,84
18:15:00	29	9,35	15,91
18:16:00	29	9,35	15,91
18:17:00	30	9,35	15,91
18:18:00	29	9,35	15,91
18:19:00	30	9,34	15,97
18:20:00	29	9,34	15,97
18:21:00	29	9,34	15,97
18:22:00	29	9,34	15,97
18:23:00	29	9,34	16,03
18:24:00	29	9,34	16,03
18:25:00	29	9,34	16,03
18:26:00	29	9,34	16,03
18:27:00	29	9,33	16,10
18:28:00	29	9,33	16,10
18:29:00	29	9,33	16,10
18:30:00	29	9,33	16,10
18:31:00	29	9,32	16,16
18:32:00	29	9,32	16,16
18:33:00	29	9,32	16,16
18:34:00	29	9,32	16,16
18:35:00	29	9,31	16,23
18:36:00	29	9,31	16,23
18:37:00	29	9,31	16,23
18:38:00	29	9,30	16,29
18:39:00	29	9,30	16,29
18:40:00	29	9,30	16,29
18:41:00	29	9,30	16,29
18:42:00	29	9,30	16,36
18:43:00	29	9,30	16,36
18:44:00	29	9,30	16,36
18:45:00	30	9,30	16,36
18:46:00	29	9,29	16,43
18:47:00	29	9,29	16,43
18:48:00	29	9,29	16,43
18:49:00	29	9,29	16,43
18:50:00	29	9,28	16,49
18:51:00	30	9,28	16,49
18:52:00	29	9,28	16,49
18:53:00	29	9,28	16,49
18:54:00	30	9,28	16,49
18:55:00	29	9,27	16,56
18:56:00	29	9,27	16,56
18:57:00	29	9,27	16,56
18:58:00	29	9,27	16,56
18:59:00	29	9,27	16,62
19:00:00	29	9,27	16,62
19:01:00	29	9,27	16,62
19:02:00	29	9,27	16,62
19:03:00	29	9,27	16,62
19:04:00	29	9,26	16,69
19:05:00	29	9,26	16,69
19:06:00	29	9,26	16,69
19:07:00	29	9,26	16,69
19:08:00	30	9,25	16,76
19:09:00	29	9,25	16,76
19:10:00	29	9,25	16,76
19:11:00	29	9,25	16,76
19:12:00	29	9,25	16,83
19:13:00	29	9,25	16,83
19:14:00	29	9,25	16,83
19:15:00	29	9,25	16,83
19:16:00	29	9,24	16,89
19:17:00	29	9,24	16,89
19:18:00	29	9,24	16,89
19:19:00	29	9,24	16,89
19:20:00	29	9,24	16,89
19:21:00	29	9,23	16,96
19:22:00	29	9,23	16,96
19:23:00	29	9,23	16,96
19:24:00	29	9,23	16,96
19:25:00	29	9,23	16,96
19:26:00	29	9,22	17,03
19:27:00	29	9,22	17,03
19:28:00	29	9,22	17,03
19:29:00	29	9,22	17,03
19:30:00	29	9,22	17,03
19:31:00	29	9,21	17,10
19:32:00	29	9,21	17,10
19:33:00	29	9,21	17,10
19:34:00	29	9,21	17,17
19:35:00	29	9,21	17,10
19:36:00	29	9,21	17,17
19:37:00	29	9,21	17,17
19:38:00	29	9,21	17,17
19:39:00	30	9,21	17,17
19:40:00	29	9,20	17,24
19:41:00	29	9,21	17,17
19:42:00	29	9,20	17,24
19:43:00	30	9,20	17,24
19:44:00	29	9,20	17,24
19:45:00	29	9,19	17,31
19:46:00	29	9,19	17,31
19:47:00	30	9,19	17,31
19:48:00	29	9,19	17,31
19:49:00	30	9,19	17,31
19:50:00	29	9,19	17,31
19:51:00	29	9,19	17,31
19:52:00	30	9,19	17,38
19:53:00	30	9,19	17,38
19:54:00	30	9,19	17,38
19:55:00	29	9,18	17,45
19:56:00	29	9,18	17,45
19:57:00	30	9,18	17,45
19:58:00	29	9,18	17,45
19:59:00	29	9,18	17,45
20:00:00	29	9,18	17,45
20:01:00	29	9,17	17,52
20:02:00	29	9,17	17,52
20:03:00	29	9,17	17,52
20:04:00	29	9,17	17,52
20:05:00	30	9,17	17,52
20:06:00	29	9,16	17,59
20:07:00	29	9,16	17,59
20:08:00	30	9,16	17,59
20:09:00	29	9,16	17,59
20:10:00	29	9,16	17,59
20:11:00	29	9,16	17,66
20:12:00	29	9,16	17,66
20:13:00	29	9,16	17,66
20:14:00	29	9,16	17,66
20:15:00	29	9,16	17,66
20:16:00	29	9,15	17,73
20:17:00	29	9,16	17,66
20:18:00	29	9,15	17,73
20:19:00	29	9,15	17,73
20:20:00	29	9,15	17,73
20:21:00	29	9,15	17,73
20:22:00	29	9,15	17,73
20:23:00	29	9,15	17,73
20:24:00	29	9,14	17,81
20:25:00	29	9,14	17,81
20:26:00	29	9,14	17,81
20:27:00	29	9,14	17,81
20:28:00	29	9,13	17,88
20:29:00	29	9,13	17,88
20:30:00	29	9,13	17,88
20:31:00	29	9,13	17,88
20:32:00	29	9,13	17,88
20:33:00	30	9,13	17,88
20:34:00	29	9,13	17,95
20:35:00	29	9,13	17,95
20:36:00	29	9,13	17,95
20:37:00	29	9,13	17,95
20:38:00	29	9,13	17,95
20:39:00	29	9,12	18,02
20:40:00	29	9,12	18,02
20:41:00	29	9,12	18,02
20:42:00	29	9,12	18,02
20:43:00	29	9,12	18,02
20:44:00	29	9,11	18,10
20:45:00	29	9,11	18,10
20:46:00	29	9,11	18,10
20:47:00	29	9,11	18,10
20:48:00	29	9,11	18,10
20:49:00	29	9,11	18,10
20:50:00	29	9,10	18,17
20:51:00	29	9,10	18,17
20:52:00	29	9,10	18,17
20:53:00	30	9,10	18,17
20:54:00	29	9,10	18,17
20:55:00	29	9,10	18,17
20:56:00	29	9,09	18,25
20:57:00	29	9,09	18,25
20:58:00	29	9,09	18,25
20:59:00	29	9,09	18,25
21:00:00	29	9,09	18,25
21:01:00	29	9,09	18,32
21:02:00	29	9,09	18,32
21:03:00	29	9,09	18,32
21:04:00	29	9,09	18,32
21:05:00	29	9,09	18,32
21:06:00	29	9,09	18,32
21:07:00	29	9,09	18,32
21:08:00	29	9,09	18,32
21:09:00	29	9,08	18,39
21:10:00	29	9,07	18,47
21:11:00	29	9,07	18,47
21:12:00	30	9,07	18,47
21:13:00	29	9,07	18,47
21:14:00	30	9,07	18,47
21:15:00	29	9,07	18,47
21:16:00	29	9,06	18,55
21:17:00	29	9,06	18,55
21:18:00	29	9,06	18,55
21:19:00	29	9,06	18,55
21:20:00	30	9,06	18,55
21:21:00	29	9,06	18,62
21:22:00	30	9,06	18,62
21:23:00	29	9,06	18,62
21:24:00	29	9,06	18,62
21:25:00	29	9,06	18,62
21:26:00	29	9,06	18,62
21:27:00	29	9,05	18,70
21:28:00	30	9,05	18,70
21:29:00	29	9,05	18,70
21:30:00	29	9,05	18,70
21:31:00	29	9,05	18,70
21:32:00	29	9,05	18,70
21:33:00	29	9,04	18,77
21:34:00	29	9,04	18,77
21:35:00	29	9,04	18,77
21:36:00	29	9,04	18,77
21:37:00	29	9,04	18,77
21:38:00	29	9,04	18,77
21:39:00	29	9,04	18,85
21:40:00	29	9,04	18,85
21:41:00	29	9,04	18,85
21:42:00	29	9,04	18,85
21:43:00	29	9,04	18,85
21:44:00	29	9,04	18,85
21:45:00	29	9,04	18,85
21:46:00	29	9,04	18,85
21:47:00	29	9,03	18,93
21:48:00	29	9,03	18,93
21:49:00	29	9,03	18,93
21:50:00	29	9,03	18,93
21:51:00	29	9,03	18,93
21:52:00	29	9,03	18,93
21:53:00	29	9,03	18,93
21:54:00	29	9,02	19,01
21:55:00	29	9,02	19,01
21:56:00	29	9,02	19,01
21:57:00	29	9,02	19,01
21:58:00	29	9,02	19,01
21:59:00	29	9,02	19,01
22:00:00	30	9,01	19,08
22:01:00	29	9,01	19,08
22:02:00	29	9,01	19,08
22:03:00	29	9,01	19,08
22:04:00	29	9,01	19,08
22:05:00	29	9,01	19,08
22:06:00	29	9,01	19,08
22:07:00	29	9,00	19,16
22:08:00	30	9,00	19,16
22:09:00	29	9,00	19,16
22:10:00	29	9,00	19,16
22:11:00	29	9,00	19,16
22:12:00	29	9,00	19,16
22:13:00	29	9,00	19,16
22:14:00	29	9,00	19,24
22:15:00	29	9,00	19,24
22:16:00	29	9,00	19,24
22:17:00	29	9,00	19,24
22:18:00	29	9,00	19,24
22:19:00	29	9,00	19,24
22:20:00	30	8,99	19,32
22:21:00	29	8,99	19,32
22:22:00	29	8,99	19,32
22:23:00	29	8,99	19,32
22:24:00	29	8,99	19,32
22:25:00	29	8,99	19,32
22:26:00	29	8,98	19,40
22:27:00	29	8,98	19,40
22:28:00	29	8,98	19,40
22:29:00	29	8,98	19,40
22:30:00	29	8,98	19,40
22:31:00	29	8,98	19,40
22:32:00	29	8,98	19,40
22:33:00	29	8,98	19,40
22:34:00	29	8,98	19,40
22:35:00	29	8,98	19,40
22:36:00	29	8,97	19,48
22:37:00	29	8,97	19,48
22:38:00	29	8,97	19,48
22:39:00	29	8,97	19,48
22:40:00	29	8,97	19,48
22:41:00	29	8,97	19,56
22:42:00	29	8,97	19,56
22:43:00	29	8,97	19,56
22:44:00	29	8,97	19,56
22:45:00	29	8,97	19,56
22:46:00	29	8,97	19,56
22:47:00	30	8,97	19,56
22:48:00	29	8,96	19,64
22:49:00	29	8,96	19,64
22:50:00	29	8,96	19,64
22:51:00	29	8,96	19,64
22:52:00	29	8,96	19,64
22:53:00	29	8,96	19,64
22:54:00	29	8,96	19,64
22:55:00	29	8,95	19,72
22:56:00	29	8,95	19,72
22:57:00	29	8,95	19,72
22:58:00	29	8,95	19,72
22:59:00	29	8,95	19,72
23:00:00	30	8,95	19,72
23:01:00	29	8,95	19,80
23:02:00	29	8,95	19,80
23:03:00	29	8,95	19,80
23:04:00	29	8,95	19,80
23:05:00	29	8,95	19,80
23:06:00	29	8,95	19,80
23:07:00	29	8,95	19,80
23:08:00	29	8,95	19,80
23:09:00	29	8,95	19,80
23:10:00	29	8,94	19,88
23:11:00	29	8,94	19,88
23:12:00	29	8,94	19,88
23:13:00	29	8,94	19,88
23:14:00	29	8,94	19,88
23:15:00	29	8,94	19,88
23:16:00	29	8,94	19,88
23:17:00	29	8,94	19,88
23:18:00	29	8,93	19,97
23:19:00	29	8,93	19,97
23:20:00	29	8,93	19,97
23:21:00	29	8,93	19,97
23:22:00	29	8,93	19,97
23:23:00	29	8,92	20,05
23:24:00	29	8,92	20,05
23:25:00	29	8,92	20,05
23:26:00	29	8,92	20,05
23:27:00	29	8,92	20,05
23:28:00	29	8,92	20,05
23:29:00	29	8,92	20,05
23:30:00	29	8,92	20,05
23:31:00	29	8,92	20,05
23:32:00	29	8,91	20,13
23:33:00	29	8,91	20,13
23:34:00	29	8,91	20,13
23:35:00	29	8,91	20,13
23:36:00	29	8,91	20,13
23:37:00	29	8,91	20,13
23:38:00	29	8,91	20,13
23:39:00	29	8,91	20,22
23:40:00	29	8,91	20,22
23:41:00	29	8,91	20,22
23:42:00	29	8,91	20,22
23:43:00	29	8,91	20,22
23:44:00	29	8,91	20,22
23:45:00	29	8,90	20,30
23:46:00	29	8,90	20,30
23:47:00	29	8,90	20,30
23:48:00	29	8,90	20,30
23:49:00	29	8,90	20,30
23:50:00	29	8,90	20,30
23:51:00	29	8,89	20,38
23:52:00	29	8,89	20,38
23:53:00	29	8,89	20,38
23:54:00	29	8,89	20,38
23:55:00	29	8,89	20,38
23:56:00	29	8,89	20,38
23:57:00	29	8,89	20,38
23:58:00	29	8,89	20,47
23:59:00	29	8,89	20,47
24:00:00	29	8,89	20,47
24:01:00	29	8,89	20,47
24:02:00	29	8,89	20,47
24:03:00	29	8,89	20,47
24:04:00	29	8,89	20,47
24:05:00	29	8,89	20,47
24:06:00	29	8,89	20,47
24:07:00	29	8,89	20,47
24:08:00	29	8,88	20,55
24:09:00	29	8,88	20,55
24:10:00	29	8,88	20,55
24:11:00	29	8,88	20,55
24:12:00	29	8,88	20,55
24:13:00	29	8,88	20,55
24:14:00	29	8,88	20,55
24:15:00	29	8,88	20,55
24:16:00	29	8,87	20,64
24:17:00	29	8,87	20,64
24:18:00	29	8,87	20,64
24:19:00	29	8,87	20,64
24:20:00	29	8,87	20,64
24:21:00	29	8,87	20,64
24:22:00	29	8,87	20,64
24:23:00	29	8,87	20,64
24:24:00	29	8,87	20,64
24:25:00	29	8,86	20,72
24:26:00	29	8,86	20,72
24:27:00	29	8,86	20,72
24:28:00	29	8,86	20,72
24:29:00	29	8,86	20,72
24:30:00	29	8,86	20,72
24:31:00	29	8,86	20,72
24:32:00	29	8,86	20,72
24:33:00	29	8,86	20,72
24:34:00	29	8,86	20,81
24:35:00	29	8,86	20,81
24:36:00	29	8,86	20,81
24:37:00	29	8,86	20,81
24:38:00	29	8,86	20,81
24:39:00	29	8,86	20,81
24:40:00	29	8,86	20,81
24:41:00	29	8,86	20,81
24:42:00	29	8,86	20,81
24:43:00	29	8,86	20,81
24:44:00	29	8,85	20,90
24:45:00	29	8,85	20,90
24:46:00	29	8,85	20,90
24:47:00	29	8,85	20,90
24:48:00	29	8,85	20,90
24:49:00	29	8,85	20,90
24:50:00	29	8,85	20,90
24:51:00	29	8,85	20,90
24:52:00	29	8,85	20,90
24:53:00	29	8,84	20,98
24:54:00	29	8,84	20,98
24:55:00	29	8,84	20,98
24:56:00	29	8,84	20,98
24:57:00	29	8,84	20,98
24:58:00	30	8,84	20,98
24:59:00	29	8,84	20,98
25:00:00	29	8,84	20,98
25:01:00	29	8,83	21,07
25:02:00	29	8,83	21,07
25:03:00	29	8,83	21,07
25:04:00	29	8,83	21,07
25:05:00	29	8,83	21,07
25:06:00	29	8,83	21,07
25:07:00	29	8,82	21,16
25:08:00	29	8,82	21,16
25:09:00	29	8,82	21,16
25:10:00	29	8,82	21,16
25:11:00	29	8,82	21,16
25:12:00	29	8,82	21,16
25:13:00	29	8,82	21,16
25:14:00	29	8,82	21,25
25:15:00	29	8,82	21,25
25:16:00	29	8,82	21,25
25:17:00	29	8,82	21,25
25:18:00	29	8,82	21,25
25:19:00	29	8,82	21,25
25:20:00	29	8,82	21,25
25:21:00	29	8,81	21,33
25:22:00	29	8,81	21,33
25:23:00	29	8,81	21,33
25:24:00	29	8,81	21,33
25:25:00	29	8,81	21,33
25:26:00	29	8,81	21,33
25:27:00	29	8,81	21,33
25:28:00	29	8,81	21,33
25:29:00	29	8,81	21,33
25:30:00	29	8,81	21,33
25:31:00	29	8,80	21,42
25:32:00	29	8,80	21,42
25:33:00	29	8,80	21,42
25:34:00	29	8,80	21,42
25:35:00	29	8,80	21,42
25:36:00	29	8,80	21,42
25:37:00	29	8,80	21,42
25:38:00	29	8,80	21,42
25:39:00	29	8,80	21,42
25:40:00	29	8,80	21,42
25:41:00	29	8,80	21,42
25:42:00	29	8,80	21,51
25:43:00	29	8,80	21,51
25:44:00	29	8,80	21,51
25:45:00	29	8,80	21,51
25:46:00	29	8,80	21,51
25:47:00	29	8,80	21,51
25:48:00	30	8,80	21,51
25:49:00	29	8,80	21,51
25:50:00	29	8,80	21,51
25:51:00	29	8,80	21,51
25:52:00	29	8,79	21,60
25:53:00	29	8,79	21,60
25:54:00	29	8,79	21,60
25:55:00	29	8,79	21,60
25:56:00	29	8,79	21,60
25:57:00	29	8,79	21,60
25:58:00	29	8,79	21,60
25:59:00	29	8,79	21,60
26:00:00	29	8,79	21,60
26:01:00	29	8,79	21,60
26:02:00	29	8,78	21,69
26:03:00	29	8,78	21,69
26:04:00	29	8,78	21,69
26:05:00	29	8,78	21,69
26:06:00	29	8,78	21,69
26:07:00	29	8,78	21,69
26:08:00	29	8,78	21,69
26:09:00	29	8,77	21,78
26:10:00	29	8,78	21,69
26:11:00	29	8,77	21,78
26:12:00	29	8,77	21,78
26:13:00	29	8,77	21,78
26:14:00	29	8,77	21,78
26:15:00	29	8,77	21,78
26:16:00	29	8,77	21,78
26:17:00	29	8,77	21,78
26:18:00	29	8,77	21,78
26:19:00	29	8,77	21,78
26:20:00	29	8,77	21,78
26:21:00	29	8,77	21,88
26:22:00	29	8,77	21,78
26:23:00	29	8,77	21,88
26:24:00	29	8,77	21,88
26:25:00	29	8,77	21,88
26:26:00	29	8,77	21,88
26:27:00	29	8,77	21,88
26:28:00	29	8,77	21,88
26:29:00	29	8,77	21,88
26:30:00	29	8,77	21,88
26:31:00	29	8,77	21,88
26:32:00	29	8,77	21,88
26:33:00	29	8,76	21,97
26:34:00	29	8,76	21,97
26:35:00	29	8,76	21,97
26:36:00	29	8,76	21,97
26:37:00	29	8,76	21,97
26:38:00	29	8,76	21,97
26:39:00	29	8,76	21,97
26:40:00	29	8,76	21,97
26:41:00	29	8,76	21,97
26:42:00	29	8,76	21,97
26:43:00	29	8,76	21,97
26:44:00	29	8,76	21,97
26:45:00	29	8,76	21,97
26:46:00	29	8,75	22,06
26:47:00	29	8,75	22,06
26:48:00	29	8,75	22,06
26:49:00	29	8,75	22,06
26:50:00	29	8,75	22,06
26:51:00	29	8,75	22,06
26:52:00	29	8,75	22,06
26:53:00	29	8,75	22,06
26:54:00	29	8,75	22,06
26:55:00	29	8,75	22,06
26:56:00	29	8,75	22,06
26:57:00	29	8,74	22,15
26:58:00	29	8,74	22,15
26:59:00	29	8,74	22,15
27:00:00	29	8,74	22,15
27:01:00	29	8,74	22,15
27:02:00	29	8,74	22,15
27:03:00	29	8,74	22,15
27:04:00	29	8,74	22,15
27:05:00	29	8,74	22,15
27:06:00	29	8,74	22,15
27:07:00	29	8,73	22,24
27:08:00	29	8,74	22,15
27:09:00	29	8,73	22,24
27:10:00	29	8,73	22,24
27:11:00	29	8,73	22,24
27:12:00	29	8,73	22,24
27:13:00	29	8,73	22,24
27:14:00	29	8,73	22,24
27:15:00	29	8,73	22,24
27:16:00	29	8,73	22,24
27:17:00	29	8,73	22,24
27:18:00	29	8,73	22,24
27:19:00	29	8,73	22,24
27:20:00	29	8,73	22,34
27:21:00	29	8,73	22,34
27:22:00	29	8,73	22,34
27:23:00	29	8,73	22,34
27:24:00	29	8,73	22,34
27:25:00	29	8,73	22,34
27:26:00	29	8,73	22,34
27:27:00	29	8,73	22,34
27:28:00	29	8,73	22,34
27:29:00	29	8,73	22,34
27:30:00	29	8,72	22,43
27:31:00	29	8,72	22,43
27:32:00	29	8,72	22,43
27:33:00	29	8,72	22,43
27:34:00	29	8,72	22,43
27:35:00	29	8,72	22,43
27:36:00	29	8,72	22,43
27:37:00	29	8,72	22,43
27:38:00	29	8,72	22,43
27:39:00	29	8,72	22,43
27:40:00	29	8,72	22,43
27:41:00	29	8,72	22,43
27:42:00	29	8,71	22,53
27:43:00	29	8,71	22,53
27:44:00	29	8,71	22,53
27:45:00	29	8,71	22,53
27:46:00	29	8,71	22,53
27:47:00	29	8,71	22,53
27:48:00	29	8,71	22,53
27:49:00	29	8,71	22,53
27:50:00	29	8,71	22,53
27:51:00	29	8,71	22,53
27:52:00	29	8,71	22,53
27:53:00	29	8,71	22,62
27:54:00	29	8,71	22,62
27:55:00	29	8,71	22,62
27:56:00	29	8,71	22,62
27:57:00	29	8,71	22,62
27:58:00	29	8,71	22,62
27:59:00	29	8,71	22,62
28:00:00	29	8,71	22,62
28:01:00	29	8,71	22,62
28:02:00	29	8,71	22,62
28:03:00	29	8,71	22,62
28:04:00	29	8,71	22,62
28:05:00	29	8,70	22,72
28:06:00	29	8,70	22,72
28:07:00	29	8,70	22,72
28:08:00	29	8,70	22,72
28:09:00	29	8,70	22,72
28:10:00	29	8,70	22,72
28:11:00	29	8,70	22,72
28:12:00	29	8,70	22,72
28:13:00	29	8,70	22,72
28:14:00	29	8,70	22,72
28:15:00	29	8,70	22,72
28:16:00	29	8,70	22,72
28:17:00	29	8,69	22,81
28:18:00	29	8,70	22,72
28:19:00	29	8,69	22,81
28:20:00	29	8,69	22,81
28:21:00	29	8,69	22,81
28:22:00	29	8,69	22,81
28:23:00	29	8,69	22,81
28:24:00	29	8,68	22,91
28:25:00	29	8,69	22,81
28:26:00	29	8,69	22,81
28:27:00	29	8,69	22,81
28:28:00	29	8,68	22,91
28:29:00	29	8,68	22,91
28:30:00	29	8,68	22,91
28:31:00	29	8,68	22,91
28:32:00	29	8,68	22,91
28:33:00	29	8,68	22,91
28:34:00	29	8,68	22,91
28:35:00	30	8,68	22,91
28:36:00	29	8,68	22,91
28:37:00	29	8,68	22,91
28:38:00	29	8,68	22,91
28:39:00	29	8,68	23,00
28:40:00	29	8,68	23,00
28:41:00	29	8,68	23,00
28:42:00	29	8,68	23,00
28:43:00	29	8,68	23,00
28:44:00	29	8,68	23,00
28:45:00	29	8,68	23,00
28:46:00	29	8,68	23,00
28:47:00	29	8,68	23,00
28:48:00	29	8,68	23,00
28:49:00	29	8,68	23,00
28:50:00	29	8,68	23,00
28:51:00	29	8,67	23,10
28:52:00	29	8,68	23,00
28:53:00	29	8,67	23,10
28:54:00	29	8,68	23,00
28:55:00	29	8,67	23,10
28:56:00	29	8,67	23,10
28:57:00	29	8,67	23,10
28:58:00	29	8,67	23,10
28:59:00	29	8,67	23,10
29:00:00	29	8,67	23,10
29:01:00	29	8,67	23,10
29:02:00	29	8,67	23,10
29:03:00	29	8,67	23,10
29:04:00	29	8,67	23,10
29:05:00	29	8,67	23,10
29:06:00	29	8,67	23,10
29:07:00	29	8,67	23,10
29:08:00	29	8,67	23,10
29:09:00	29	8,67	23,10
29:10:00	29	8,66	23,20
29:11:00	29	8,66	23,20
29:12:00	29	8,66	23,20
29:13:00	29	8,66	23,20
29:14:00	29	8,66	23,20
29:15:00	29	8,66	23,20
29:16:00	29	8,66	23,20
29:17:00	29	8,66	23,20
29:18:00	29	8,66	23,20
29:19:00	29	8,66	23,20
29:20:00	29	8,66	23,20
29:21:00	29	8,65	23,30
29:22:00	29	8,65	23,30
29:23:00	29	8,65	23,30
29:24:00	29	8,65	23,30
29:25:00	29	8,65	23,30
29:26:00	29	8,65	23,30
29:27:00	29	8,65	23,30
29:28:00	29	8,65	23,30
29:29:00	29	8,65	23,30
29:30:00	29	8,64	23,40
29:31:00	29	8,64	23,40
29:32:00	29	8,64	23,40
29:33:00	29	8,64	23,40
29:34:00	29	8,64	23,40
29:35:00	29	8,64	23,40
29:36:00	29	8,64	23,40
29:37:00	29	8,64	23,40
29:38:00	29	8,64	23,40
29:39:00	29	8,64	23,40
29:40:00	29	8,64	23,40
29:41:00	29	8,64	23,40
29:42:00	29	8,64	23,40
29:43:00	29	8,64	23,49
29:44:00	29	8,64	23,49
29:45:00	29	8,64	23,49
29:46:00	29	8,64	23,49
29:47:00	29	8,64	23,49
29:48:00	29	8,64	23,49
29:49:00	29	8,64	23,49
29:50:00	29	8,64	23,49
29:51:00	29	8,64	23,49
29:52:00	29	8,64	23,49
29:53:00	29	8,64	23,49
29:54:00	29	8,64	23,49
29:55:00	29	8,64	23,49
29:56:00	29	8,64	23,49
29:57:00	29	8,63	23,59
29:58:00	29	8,64	23,49
29:59:00	29	8,63	23,59
30:00:00	29	8,63	23,59
30:01:00	29	8,63	23,59
30:02:00	29	8,63	23,59
30:03:00	29	8,63	23,59
30:04:00	29	8,63	23,59
30:05:00	29	8,63	23,59
30:06:00	29	8,63	23,59
30:07:00	29	8,63	23,59
30:08:00	29	8,63	23,59
30:09:00	29	8,63	23,59
30:10:00	29	8,63	23,59
30:11:00	29	8,63	23,59
30:12:00	29	8,63	23,59
30:13:00	29	8,63	23,59
30:14:00	29	8,62	23,69
30:15:00	29	8,63	23,59
30:16:00	29	8,62	23,69
30:17:00	29	8,62	23,69
30:18:00	29	8,62	23,69
30:19:00	29	8,62	23,69
30:20:00	29	8,62	23,69
30:21:00	29	8,62	23,69
30:22:00	29	8,62	23,69
30:23:00	29	8,62	23,69
30:24:00	29	8,62	23,69
30:25:00	29	8,62	23,69
30:26:00	29	8,62	23,69
30:27:00	29	8,62	23,69
30:28:00	29	8,62	23,69
30:29:00	29	8,62	23,69
30:30:00	29	8,62	23,69
30:31:00	29	8,61	23,79
30:32:00	29	8,62	23,69
30:33:00	29	8,61	23,79
30:34:00	29	8,61	23,79
30:35:00	29	8,61	23,79
30:36:00	29	8,61	23,79
30:37:00	29	8,61	23,79
30:38:00	29	8,61	23,79
30:39:00	29	8,61	23,79
