Repository: ProgWizer/parser

File: project-root/data/Data Acquisition/Data Acquisition/2005 year (470)/UCA L DragonG2200+30%Hematite+1.464gpsLX-200+0.1SMS+0.2HE-400+0.6HTR-100(98C).txt (part 1 of 4)
--Test Summary--
Full Path and File Name	
Instrument Name	4262L
Instrument Type	Model 4262 Twin Cell UCA
Instrument Serial Number	111L
Test Start Date	23.03.2005
Test Start Time	19:43:50
Test Stop Date	28.03.2005
Test Stop Time	19:58:08
Test Length	120:14:18
Final Sample Time Offset	120:14:09
Controller Schedule Name	
Sampling Period	60 seconds
Comments	T:80(60), 98(240), 30%Hematite+1.464gpsLX-200+0.1SMS+0.2HE-400+0.6HTR-100
Information	WellID	LAM 16
Information	Customer	Dragon
Information	CementClass	PCT-I-G
Information	CementMfr	Duckerhoff
Information	Additives	30%Hematite+1.464gpsLX-200+0.1SMS+0.2HE-400+0.6HTR-100
Information	Density	2200
Information	BHCT	98
Information	BHST	98
Information	FluidLoss	
Information	JobType	Liner
Calculated Value	CS_50	35:58:00
Calculated Value	CS_500	40:01:00
Calculated Value	CS_Time8h	N/A
Calculated Value	CS_Time16h	N/A
Calculated Value	CS_Time24h	N/A
Calculated Value	CS_Time48h	12,60 MPa
Calculated Value	CS_Time72h	12,76 MPa
Calculated Curve	Compressive Strength	Compressive strength type B (more than 14 lb/gal)
Initial Temperature (°C)	23 °C
Final Temperature (°C)	98 °C
Initial Transit Time (microsec/in)	16,06 microsec/in
Final Transit Time (microsec/in)	9,08 microsec/in
Initial Compressive Strength (MPa)	0,00 MPa
Final Compressive Strength (MPa)	13,35 MPa
--Data--
Time (HH:MM:SS)	Temperature (°C)	Transit Time (microsec/in)	Compressive Strength (MPa)
0:00:00	23	16,06	0,00
0:01:00	23	16,07	0,00
0:02:00	24	16,07	0,00
0:03:00	24	16,07	0,00
0:04:00	24	16,08	0,00
0:05:00	24	16,08	0,00
0:06:00	24	16,07	0,00
0:07:00	25	16,07	0,00
0:08:00	25	16,07	0,00
0:09:00	26	16,06	0,00
0:10:00	27	16,05	0,00
0:11:00	28	16,05	0,00
0:12:00	29	16,03	0,01
0:13:00	30	16,02	0,01
0:14:00	31	16,02	0,01
0:15:00	32	16,00	0,02
0:16:00	33	15,99	0,02
0:17:00	34	15,98	0,02
0:18:00	35	15,97	0,03
0:19:00	36	15,96	0,03
0:20:00	37	15,96	0,03
0:21:00	38	15,96	0,03
0:22:00	40	15,95	0,03
0:23:00	40	15,93	0,04
0:24:00	42	15,94	0,04
0:25:00	43	15,94	0,04
0:26:00	44	15,94	0,04
0:27:00	45	15,94	0,04
0:28:00	46	15,94	0,04
0:29:00	47	15,95	0,03
0:30:00	48	15,95	0,03
0:31:00	49	15,96	0,03
0:32:00	50	15,96	0,03
0:33:00	51	15,97	0,03
0:34:00	52	15,98	0,02
0:35:00	53	15,99	0,02
0:36:00	54	15,99	0,02
0:37:00	56	16,00	0,02
0:38:00	57	16,02	0,01
0:39:00	58	16,02	0,01
0:40:00	59	16,05	0,00
0:41:00	60	16,04	0,01
0:42:00	61	16,05	0,00
0:43:00	62	16,05	0,00
0:44:00	63	16,06	0,00
0:45:00	64	16,07	0,00
0:46:00	64	16,08	0,00
0:47:00	66	16,08	0,00
0:48:00	67	16,10	0,00
0:49:00	68	16,10	0,00
0:50:00	69	16,10	0,00
0:51:00	70	16,12	0,00
0:52:00	71	16,12	0,00
0:53:00	72	16,13	0,00
0:54:00	73	16,14	0,00
0:55:00	74	16,15	0,00
0:56:00	75	16,16	0,00
0:57:00	76	16,17	0,00
0:58:00	77	16,18	0,00
0:59:00	77	16,18	0,00
1:00:00	79	16,20	0,00
1:01:00	79	16,21	0,00
1:02:00	80	16,21	0,00
1:03:00	81	16,23	0,00
1:04:00	82	16,24	0,00
1:05:00	82	16,25	0,00
1:06:00	83	16,26	0,00
1:07:00	84	16,27	0,00
1:08:00	84	16,27	0,00
1:09:00	84	16,29	0,00
1:10:00	84	16,29	0,00
1:11:00	84	16,30	0,00
1:12:00	84	16,30	0,00
1:13:00	84	16,31	0,00
1:14:00	84	16,32	0,00
1:15:00	84	16,32	0,00
1:16:00	83	16,32	0,00
1:17:00	82	16,33	0,00
1:18:00	83	16,34	0,00
1:19:00	82	16,34	0,00
1:20:00	82	16,35	0,00
1:21:00	82	16,32	0,00
1:22:00	81	16,32	0,00
1:23:00	82	16,32	0,00
1:24:00	81	16,32	0,00
1:25:00	81	16,32	0,00
1:26:00	81	16,32	0,00
1:27:00	81	16,32	0,00
1:28:00	82	16,31	0,00
1:29:00	81	16,33	0,00
1:30:00	81	16,32	0,00
1:31:00	82	16,32	0,00
1:32:00	82	16,32	0,00
1:33:00	82	16,32	0,00
1:34:00	82	16,32	0,00
1:35:00	82	16,32	0,00
1:36:00	82	16,32	0,00
1:37:00	82	16,32	0,00
1:38:00	82	16,32	0,00
1:39:00	82	16,32	0,00
1:40:00	82	16,33	0,00
1:41:00	82	16,31	0,00
1:42:00	82	16,32	0,00
1:43:00	83	16,32	0,00
1:44:00	82	16,33	0,00
1:45:00	83	16,32	0,00
1:46:00	83	16,32	0,00
1:47:00	83	16,33	0,00
1:48:00	83	16,33	0,00
1:49:00	83	16,34	0,00
1:50:00	83	16,34	0,00
1:51:00	83	16,34	0,00
1:52:00	83	16,34	0,00
1:53:00	83	16,34	0,00
1:54:00	83	16,35	0,00
1:55:00	84	16,33	0,00
1:56:00	84	16,35	0,00
1:57:00	84	16,35	0,00
1:58:00	84	16,35	0,00
1:59:00	84	16,35	0,00
2:00:00	84	16,35	0,00
2:01:00	84	16,35	0,00
2:02:00	84	16,35	0,00
2:03:00	84	16,35	0,00
2:04:00	84	16,35	0,00
2:05:00	84	16,36	0,00
2:06:00	84	16,36	0,00
2:07:00	85	16,35	0,00
2:08:00	84	16,36	0,00
2:09:00	85	16,36	0,00
2:10:00	85	16,38	0,00
2:11:00	85	16,35	0,00
2:12:00	85	16,37	0,00
2:13:00	85	16,38	0,00
2:14:00	85	16,36	0,00
2:15:00	85	16,36	0,00
2:16:00	85	16,37	0,00
2:17:00	85	16,36	0,00
2:18:00	85	16,35	0,00
2:19:00	85	16,36	0,00
2:20:00	85	16,36	0,00
2:21:00	86	16,38	0,00
2:22:00	85	16,35	0,00
2:23:00	86	16,37	0,00
2:24:00	86	16,35	0,00
2:25:00	86	16,36	0,00
2:26:00	86	16,38	0,00
2:27:00	86	16,40	0,00
2:28:00	86	16,37	0,00
2:29:00	86	16,36	0,00
2:30:00	86	16,38	0,00
2:31:00	86	16,35	0,00
2:32:00	86	16,38	0,00
2:33:00	87	16,40	0,00
2:34:00	86	16,40	0,00
2:35:00	86	16,37	0,00
2:36:00	87	16,36	0,00
2:37:00	87	16,40	0,00
2:38:00	87	16,35	0,00
2:39:00	87	16,36	0,00
2:40:00	87	16,37	0,00
2:41:00	87	16,38	0,00
2:42:00	87	16,36	0,00
2:43:00	87		
2:44:00	87	16,41	0,00
2:45:00	87	16,41	0,00
2:46:00	86	16,38	0,00
2:47:00	87	16,42	0,00
2:48:00	87	16,37	0,00
2:49:00	87	16,37	0,00
2:50:00	87	16,38	0,00
2:51:00	87	16,36	0,00
2:52:00	87	16,35	0,00
2:53:00	88	16,39	0,00
2:54:00	88	16,34	0,00
2:55:00	88	16,35	0,00
2:56:00	88	16,36	0,00
2:57:00	88	16,32	0,00
2:58:00	88	16,34	0,00
2:59:00	88	16,35	0,00
3:00:00	88	16,36	0,00
3:01:00	88	16,35	0,00
3:02:00	88	16,37	0,00
3:03:00	88	16,36	0,00
3:04:00	88	16,38	0,00
3:05:00	89	16,37	0,00
3:06:00	89	16,35	0,00
3:07:00	89	16,36	0,00
3:08:00	89	16,34	0,00
3:09:00	89	16,33	0,00
3:10:00	90	16,34	0,00
3:11:00	89	16,33	0,00
3:12:00	89	16,33	0,00
3:13:00	90	16,35	0,00
3:14:00	89	16,35	0,00
3:15:00	89	16,35	0,00
3:16:00	90	16,35	0,00
3:17:00	90	16,35	0,00
3:18:00	90	16,34	0,00
3:19:00	89	16,36	0,00
3:20:00	89	16,36	0,00
3:21:00	89	16,36	0,00
3:22:00	90	16,34	0,00
3:23:00	89	16,35	0,00
3:24:00	90	16,35	0,00
3:25:00	90	16,35	0,00
3:26:00	91	16,33	0,00
3:27:00	91	16,35	0,00
3:28:00	91	16,34	0,00
3:29:00	91	16,34	0,00
3:30:00	91	16,34	0,00
3:31:00	91	16,34	0,00
3:32:00	91	16,35	0,00
3:33:00	91	16,33	0,00
3:34:00	91	16,35	0,00
3:35:00	91	16,35	0,00
3:36:00	91	16,35	0,00
3:37:00	91	16,35	0,00
3:38:00	91	16,35	0,00
3:39:00	91	16,34	0,00
3:40:00	92	16,33	0,00
3:41:00	91	16,34	0,00
3:42:00	92	16,35	0,00
3:43:00	92	16,35	0,00
3:44:00	92	16,34	0,00
3:45:00	92	16,35	0,00
3:46:00	92	16,35	0,00
3:47:00	92	16,33	0,00
3:48:00	92	16,34	0,00
3:49:00	93	16,34	0,00
3:50:00	92	16,36	0,00
3:51:00	92	16,35	0,00
3:52:00	92	16,35	0,00
3:53:00	92	16,34	0,00
3:54:00	93	16,35	0,00
3:55:00	93	16,35	0,00
3:56:00	93	16,35	0,00
3:57:00	93	16,35	0,00
3:58:00	93	16,35	0,00
3:59:00	93	16,37	0,00
4:00:00	93	16,36	0,00
4:01:00	93	16,40	0,00
4:02:00	93	16,39	0,00
4:03:00	93	16,41	0,00
4:04:00	93	16,40	0,00
4:05:00	94	16,38	0,00
4:06:00	94	16,39	0,00
4:07:00	93	16,39	0,00
4:08:00	94	16,41	0,00
4:09:00	94	16,41	0,00
4:10:00	93	16,40	0,00
4:11:00	93	16,38	0,00
4:12:00	93	16,42	0,00
4:13:00	93	16,42	0,00
4:14:00	93		
4:15:00	93	16,41	0,00
4:16:00	93	16,41	0,00
4:17:00	93	16,40	0,00
4:18:00	94	16,41	0,00
4:19:00	95	16,40	0,00
4:20:00	94	16,40	0,00
4:21:00	94	16,38	0,00
4:22:00	94	16,41	0,00
4:23:00	94	16,41	0,00
4:24:00	94	16,43	0,00
4:25:00	95	16,41	0,00
4:26:00	95	16,42	0,00
4:27:00	95	16,39	0,00
4:28:00	95	16,41	0,00
4:29:00	95	16,40	0,00
4:30:00	95	16,42	0,00
4:31:00	95	16,42	0,00
4:32:00	95	16,42	0,00
4:33:00	96	16,41	0,00
4:34:00	96	16,42	0,00
4:35:00	96	16,42	0,00
4:36:00	96	16,43	0,00
4:37:00	96	16,43	0,00
4:38:00	96	16,44	0,00
4:39:00	96	16,42	0,00
4:40:00	96	16,43	0,00
4:41:00	96	16,44	0,00
4:42:00	96		
4:43:00	96	16,49	0,00
4:44:00	97	16,44	0,00
4:45:00	96	16,45	0,00
4:46:00	96	16,45	0,00
4:47:00	95	16,53	0,00
4:48:00	95	16,53	0,00
4:49:00	95	16,53	0,00
4:50:00	95	16,53	0,00
4:51:00	95	16,53	0,00
4:52:00	96		
4:53:00	96	16,56	0,00
4:54:00	96	16,53	0,00
4:55:00	97	16,50	0,00
4:56:00	97	16,44	0,00
4:57:00	97	16,43	0,00
4:58:00	97	16,44	0,00
4:59:00	97	16,44	0,00
5:00:00	98	16,53	0,00
5:01:00	98	16,46	0,00
5:02:00	98	16,47	0,00
5:03:00	98	16,47	0,00
5:04:00	98	16,47	0,00
5:05:00	98	16,46	0,00
5:06:00	98	16,53	0,00
5:07:00	98	16,53	0,00
5:08:00	98	16,54	0,00
5:09:00	98	16,53	0,00
5:10:00	98	16,53	0,00
5:11:00	98	16,54	0,00
5:12:00	98	16,55	0,00
5:13:00	98	16,55	0,00
5:14:00	98	16,55	0,00
5:15:00	98	16,54	0,00
5:16:00	98	16,55	0,00
5:17:00	98	16,55	0,00
5:18:00	98	16,56	0,00
5:19:00	98	16,54	0,00
5:20:00	98	16,54	0,00
5:21:00	98	16,55	0,00
5:22:00	98	16,56	0,00
5:23:00	98	16,56	0,00
5:24:00	98	16,54	0,00
5:25:00	98		
5:26:00	98	16,57	0,00
5:27:00	98		
5:28:00	98		
5:29:00	98		
5:30:00	98		
5:31:00	98	16,56	0,00
5:32:00	98	16,57	0,00
5:33:00	98	16,56	0,00
5:34:00	98		
5:35:00	98	16,56	0,00
5:36:00	98	16,57	0,00
5:37:00	98	16,57	0,00
5:38:00	98	16,58	0,00
5:39:00	97		
5:40:00	98		
5:41:00	98		
5:42:00	98		
5:43:00	98		
5:44:00	97		
5:45:00	98		
5:46:00	97		
5:47:00	97		
5:48:00	97		
5:49:00	97		
5:50:00	98		
5:51:00	97	16,57	0,00
5:52:00	98		
5:53:00	97		
5:54:00	97		
5:55:00	97		
5:56:00	97		
5:57:00	97		
5:58:00	97		
5:59:00	97		
6:00:00	98		
6:01:00	98		
6:02:00	97		
6:03:00	97		
6:04:00	98		
6:05:00	97		
6:06:00	97		
6:07:00	97		
6:08:00	97		
6:09:00	97		
6:10:00	97		
6:11:00	97		
6:12:00	97		
6:13:00	97		
6:14:00	97		
6:15:00	97		
6:16:00	97		
6:17:00	97		
6:18:00	97		
6:19:00	98		
6:20:00	98		
6:21:00	97		
6:22:00	97		
6:23:00	97		
6:24:00	97	16,58	0,00
6:25:00	98		
6:26:00	97		
6:27:00	97		
6:28:00	97		
6:29:00	97		
6:30:00	97		
6:31:00	97		
6:32:00	97		
6:33:00	97		
6:34:00	97		
6:35:00	97		
6:36:00	97		
6:37:00	97		
6:38:00	97		
6:39:00	97		
6:40:00	97		
6:41:00	97		
6:42:00	97		
6:43:00	97		
6:44:00	97		
6:45:00	97	16,59	0,00
6:46:00	97		
6:47:00	97		
6:48:00	97		
6:49:00	97		
6:50:00	97		
6:51:00	97		
6:52:00	97		
6:53:00	97		
6:54:00	97		
6:55:00	97		
6:56:00	97		
6:57:00	97		
6:58:00	97		
6:59:00	97		
7:00:00	97		
7:01:00	98		
7:02:00	97		
7:03:00	97		
7:04:00	97		
7:05:00	97		
7:06:00	97		
7:07:00	98		
7:08:00	97		
7:09:00	97		
7:10:00	97		
7:11:00	97		
7:12:00	97		
7:13:00	97	16,59	0,00
7:14:00	97		
7:15:00	97		
7:16:00	97		
7:17:00	97		
7:18:00	97		
7:19:00	97		
7:20:00	97		
7:21:00	97		
7:22:00	97		
7:23:00	97		
7:24:00	97		
7:25:00	97		
7:26:00	97		
7:27:00	97		
7:28:00	97		
7:29:00	97		
7:30:00	97		
7:31:00	97		
7:32:00	97		
7:33:00	97		
7:34:00	97		
7:35:00	97		
7:36:00	97		
7:37:00	97		
7:38:00	97		
7:39:00	98		
7:40:00	97		
7:41:00	97		
7:42:00	97		
7:43:00	97		
7:44:00	97		
7:45:00	97		
7:46:00	97		
7:47:00	97		
7:48:00	97		
7:49:00	97		
7:50:00	98		
7:51:00	97		
7:52:00	97		
7:53:00	97		
7:54:00	97		
7:55:00	97		
7:56:00	97		
7:57:00	97		
7:58:00	97		
7:59:00	97		
8:00:00	97		
8:01:00	97		
8:02:00	97		
8:03:00	97		
8:04:00	97		
8:05:00	97		
8:06:00	97		
8:07:00	97		
8:08:00	97		
8:09:00	97		
8:10:00	97		
8:11:00	97		
8:12:00	97		
8:13:00	97		
8:14:00	97		
8:15:00	97		
8:16:00	97		
8:17:00	97		
8:18:00	97		
8:19:00	97		
8:20:00	97		
8:21:00	97		
8:22:00	97		
8:23:00	97		
8:24:00	97		
8:25:00	97		
8:26:00	97		
8:27:00	97		
8:28:00	97		
8:29:00	97		
8:30:00	97		
8:31:00	97		
8:32:00	97		
8:33:00	97		
8:34:00	97		
8:35:00	97		
8:36:00	97		
8:37:00	97		
8:38:00	97		
8:39:00	97		
8:40:00	97		
8:41:00	97		
8:42:00	97		
8:43:00	97		
8:44:00	97		
8:45:00	98		
8:46:00	97		
8:47:00	97		
8:48:00	97		
8:49:00	97		
8:50:00	97		
8:51:00	97		
8:52:00	97		
8:53:00	97		
8:54:00	97		
8:55:00	97		
8:56:00	97		
8:57:00	97		
8:58:00	97		
8:59:00	97		
9:00:00	97		
9:01:00	97		
9:02:00	97		
9:03:00	97		
9:04:00	97		
9:05:00	97		
9:06:00	97		
9:07:00	97		
9:08:00	97		
9:09:00	97		
9:10:00	97		
9:11:00	97		
9:12:00	97		
9:13:00	97		
9:14:00	97		
9:15:00	97		
9:16:00	97		
9:17:00	97		
9:18:00	97		
9:19:00	98		
9:20:00	97		
9:21:00	98		
9:22:00	97		
9:23:00	98		
9:24:00	97		
9:25:00	98		
9:26:00	97		
9:27:00	97		
9:28:00	97		
9:29:00	97		
9:30:00	97		
9:31:00	97		
9:32:00	97		
9:33:00	97		
9:34:00	97		
9:35:00	97		
9:36:00	98		
9:37:00	97		
9:38:00	97		
9:39:00	97		
9:40:00	97		
9:41:00	97		
9:42:00	97		
9:43:00	97		
9:44:00	97		
9:45:00	98		
9:46:00	97		
9:47:00	97		
9:48:00	97		
9:49:00	97		
9:50:00	97		
9:51:00	97		
9:52:00	97		
9:53:00	97		
9:54:00	97		
9:55:00	97		
9:56:00	97		
9:57:00	97		
9:58:00	97		
9:59:00	97		
10:00:00	97		
10:01:00	97		
10:02:00	97		
10:03:00	97		
10:04:00	97		
10:05:00	97		
10:06:00	97		
10:07:00	98		
10:08:00	97		
10:09:00	97		
10:10:00	97		
10:11:00	98		
10:12:00	97		
10:13:00	97		
10:14:00	97		
10:15:00	97		
10:16:00	98		
10:17:00	97		
10:18:00	97		
10:19:00	98		
10:20:00	97		
10:21:00	97		
10:22:00	97		
10:23:00	97		
10:24:00	97		
10:25:00	97		
10:26:00	97		
10:27:00	97		
10:28:00	97		
10:29:00	97		
10:30:00	97		
10:31:00	98		
10:32:00	98		
10:33:00	97		
10:34:00	97		
10:35:00	97		
10:36:00	97		
10:37:00	97		
10:38:00	97		
10:39:00	97		
10:40:00	97		
10:41:00	97		
10:42:00	97		
10:43:00	97		
10:44:00	97		
10:45:00	97		
10:46:00	97		
10:47:00	97		
10:48:00	97		
10:49:00	97		
10:50:00	97		
10:51:00	97		
10:52:00	97		
10:53:00	97		
10:54:00	97		
10:55:00	97		
10:56:00	98		
10:57:00	97		
10:58:00	97		
10:59:00	98		
11:00:00	97		
11:01:00	97		
11:02:00	97		
11:03:00	97		
11:04:00	97		
11:05:00	97		
11:06:00	97		
11:07:00	97		
11:08:00	97		
11:09:00	97		
11:10:00	97		
11:11:00	97		
11:12:00	97		
11:13:00	97		
11:14:00	98		
11:15:00	97		
11:16:00	97		
11:17:00	97		
11:18:00	97		
11:19:00	97		
11:20:00	97		
11:21:00	97		
11:22:00	97		
11:23:00	97		
11:24:00	97		
11:25:00	97		
11:26:00	97		
11:27:00	97		
11:28:00	97		
11:29:00	97		
11:30:00	97		
11:31:00	97		
11:32:00	97		
11:33:00	97		
11:34:00	97		
11:35:00	97		
11:36:00	98		
11:37:00	97		
11:38:00	97		
11:39:00	97		
11:40:00	97		
11:41:00	97		
11:42:00	97		
11:43:00	98		
11:44:00	98		
11:45:00	97		
11:46:00	97		
11:47:00	97		
11:48:00	97		
11:49:00	97		
11:50:00	97		
11:51:00	97		
11:52:00	97		
11:53:00	97		
11:54:00	97		
11:55:00	97		
11:56:00	97		
11:57:00	97		
11:58:00	97		
11:59:00	98		
12:00:00	97		
12:01:00	97		
12:02:00	97		
12:03:00	97		
12:04:00	97		
12:05:00	97		
12:06:00	97		
12:07:00	97		
12:08:00	98		
12:09:00	97		
12:10:00	97		
12:11:00	98		
12:12:00	97		
12:13:00	98		
12:14:00	97		
12:15:00	97		
12:16:00	97		
12:17:00	97		
12:18:00	98		
12:19:00	97		
12:20:00	97		
12:21:00	97		
12:22:00	97		
12:23:00	97		
12:24:00	97		
12:25:00	97		
12:26:00	97		
12:27:00	97		
12:28:00	97		
12:29:00	97		
12:30:00	97		
12:31:00	97		
12:32:00	97		
12:33:00	97		
12:34:00	97		
12:35:00	97		
12:36:00	97		
12:37:00	97		
12:38:00	97		
12:39:00	97		
12:40:00	97		
12:41:00	97		
12:42:00	97		
12:43:00	97		
12:44:00	97		
12:45:00	97		
12:46:00	97		
12:47:00	97		
12:48:00	97		
12:49:00	98		
12:50:00	97		
12:51:00	97		
12:52:00	97		
12:53:00	97		
12:54:00	97		
12:55:00	97		
12:56:00	97		
12:57:00	97		
12:58:00	97		
12:59:00	97		
13:00:00	97		
13:01:00	98		
13:02:00	97		
13:03:00	97		
13:04:00	97		
13:05:00	98		
13:06:00	97		
13:07:00	97		
13:08:00	97		
13:09:00	97		
13:10:00	97		
13:11:00	97		
13:12:00	97		
13:13:00	97		
13:14:00	97		
13:15:00	97		
13:16:00	97		
13:17:00	97		
13:18:00	97		
13:19:00	97		
13:20:00	97		
13:21:00	97		
13:22:00	97		
13:23:00	97		
13:24:00	97		
13:25:00	97		
13:26:00	97		
13:27:00	97		
13:28:00	97		
13:29:00	98		
13:30:00	97		
13:31:00	97		
13:32:00	97		
13:33:00	98		
13:34:00	97		
13:35:00	97		
13:36:00	97		
13:37:00	97		
13:38:00	97		
13:39:00	98		
13:40:00	97		
13:41:00	97		
13:42:00	97		
13:43:00	97		
13:44:00	97		
13:45:00	97		
13:46:00	97		
13:47:00	97		
13:48:00	97		
13:49:00	97		
13:50:00	97		
13:51:00	97		
13:52:00	97		
13:53:00	97		
13:54:00	97		
13:55:00	97		
13:56:00	97		
13:57:00	97		
13:58:00	97		
13:59:00	97		
14:00:00	97		
14:01:00	97		
14:02:00	97		
14:03:00	97		
14:04:00	97		
14:05:00	97		
14:06:00	97		
14:07:00	98		
14:08:00	97		
14:09:00	97		
14:10:00	97		
14:11:00	97		
14:12:00	97		
14:13:00	97		
14:14:00	98		
14:15:00	98		
14:16:00	97		
14:17:00	97		
14:18:00	97		
14:19:00	97		
14:20:00	97		
14:21:00	97		
14:22:00	97		
14:23:00	97		
14:24:00	97		
14:25:00	97		
14:26:00	97		
14:27:00	97		
14:28:00	97		
14:29:00	97		
14:30:00	98		
14:31:00	97		
14:32:00	97		
14:33:00	97		
14:34:00	97		
14:35:00	98		
14:36:00	97		
14:37:00	97		
14:38:00	97		
14:39:00	97		
14:40:00	97		
14:41:00	97		
14:42:00	97		
14:43:00	97		
14:44:00	97		
14:45:00	97		
14:46:00	97		
14:47:00	97		
14:48:00	97		
14:49:00	97		
14:50:00	97		
14:51:00	97		
14:52:00	97		
14:53:00	97		
14:54:00	97		
14:55:00	97		
14:56:00	97		
14:57:00	97		
14:58:00	97		
14:59:00	97		
15:00:00	97		
15:01:00	97		
15:02:00	97		
15:03:00	97		
15:04:00	97		
15:05:00	97		
15:06:00	97		
15:07:00	97		
15:08:00	98		
15:09:00	97		
15:10:00	97		
15:11:00	97		
15:12:00	98		
15:13:00	97		
15:14:00	97		
15:15:00	97		
15:16:00	97		
15:17:00	97		
15:18:00	97		
15:19:00	97		
15:20:00	97		
15:21:00	98		
15:22:00	97		
15:23:00	97		
15:24:00	97		
15:25:00	98		
15:26:00	97		
15:27:00	97		
15:28:00	97		
15:29:00	97		
15:30:00	97		
15:31:00	97		
15:32:00	97		
15:33:00	97		
15:34:00	97		
15:35:00	97		
15:36:00	97		
15:37:00	97		
15:38:00	97		
15:39:00	97		
15:40:00	97		
15:41:00	97		
15:42:00	97		
15:43:00	97		
15:44:00	97		
15:45:00	97		
15:46:00	97		
15:47:00	97		
15:48:00	98		
15:49:00	97		
15:50:00	98		
15:51:00	97		
15:52:00	97		
15:53:00	97		
15:54:00	97		
15:55:00	97		
15:56:00	97		
15:57:00	97		
15:58:00	97		
15:59:00	97		
16:00:00	97		
16:01:00	97		
16:02:00	97		
16:03:00	98		
16:04:00	97		
16:05:00	97		
16:06:00	97		
16:07:00	97		
16:08:00	97		
16:09:00	97		
16:10:00	97		
16:11:00	97		
16:12:00	97		
16:13:00	98		
16:14:00	97		
16:15:00	97		
16:16:00	97		
16:17:00	97		
16:18:00	97		
16:19:00	97		
16:20:00	97		
16:21:00	97		
16:22:00	97		
16:23:00	97		
16:24:00	97		
16:25:00	97		
16:26:00	97		
16:27:00	97		
16:28:00	97		
16:29:00	97		
16:30:00	97		
16:31:00	97		
16:32:00	97		
16:33:00	97		
16:34:00	97		
16:35:00	97		
16:36:00	97		
16:37:00	97		
16:38:00	97		
16:39:00	97		
16:40:00	97		
16:41:00	97		
16:42:00	97		
16:43:00	98		
16:44:00	97		
16:45:00	97		
16:46:00	97		
16:47:00	97		
16:48:00	97		
16:49:00	97		
16:50:00	97		
16:51:00	97		
16:52:00	97		
16:53:00	97		
16:54:00	97		
16:55:00	98		
16:56:00	98		
16:57:00	98		
16:58:00	97		
16:59:00	97		
17:00:00	97		
17:01:00	97		
17:02:00	98		
17:03:00	97		
17:04:00	97		
17:05:00	97		
17:06:00	97		
17:07:00	97		
17:08:00	97		
17:09:00	97		
17:10:00	97		
17:11:00	97		
17:12:00	97		
17:13:00	97		
17:14:00	97		
17:15:00	97		
17:16:00	97		
17:17:00	97		
17:18:00	97		
17:19:00	97		
17:20:00	97		
17:21:00	97		
17:22:00	97		
17:23:00	97		
17:24:00	97		
17:25:00	97		
17:26:00	97		
17:27:00	97		
17:28:00	98		
17:29:00	98		
17:30:00	97		
17:31:00	97		
17:32:00	97		
17:33:00	98		
17:34:00	97		
17:35:00	97		
17:36:00	97		
17:37:00	97		
17:38:00	97		
17:39:00	97		
17:40:00	97		
17:41:00	97		
17:42:00	97		
17:43:00	97		
17:44:00	97		
17:45:00	97		
17:46:00	97		
17:47:00	97		
17:48:00	97		
17:49:00	97		
17:50:00	98		
17:51:00	97		
17:52:00	97		
17:53:00	97		
17:54:00	97		
17:55:00	97		
17:56:00	98		
17:57:00	97		
17:58:00	97		
17:59:00	97		
18:00:00	97		
18:01:00	97		
18:02:00	97		
18:03:00	97		
18:04:00	97		
18:05:00	97		
18:06:00	98		
18:07:00	97		
18:08:00	97		
18:09:00	98		
18:10:00	97		
18:11:00	97		
18:12:00	97		
18:13:00	97		
18:14:00	97		
18:15:00	97		
18:16:00	97		
18:17:00	97		
18:18:00	98		
18:19:00	97		
18:20:00	98		
18:21:00	97		
18:22:00	97		
18:23:00	97		
18:24:00	97		
18:25:00	97		
18:26:00	97		
18:27:00	97		
18:28:00	97		
18:29:00	97		
18:30:00	97		
18:31:00	97		
18:32:00	98		
18:33:00	97		
18:34:00	97		
18:35:00	97		
18:36:00	97		
18:37:00	97		
18:38:00	97		
18:39:00	97		
18:40:00	97		
18:41:00	97		
18:42:00	97		
18:43:00	97		
18:44:00	97		
18:45:00	97		
18:46:00	97		
18:47:00	98		
18:48:00	97		
18:49:00	97		
18:50:00	97		
18:51:00	97		
18:52:00	97		
18:53:00	97		
18:54:00	97		
18:55:00	97		
18:56:00	97		
18:57:00	97		
18:58:00	97		
18:59:00	97		
19:00:00	97		
19:01:00	97		
19:02:00	97		
19:03:00	97		
19:04:00	97		
19:05:00	97		
19:06:00	97		
19:07:00	97		
19:08:00	97		
19:09:00	97		
19:10:00	97		
19:11:00	97		
19:12:00	97		
19:13:00	98		
19:14:00	97		
19:15:00	97		
19:16:00	97		
19:17:00	97		
19:18:00	97		
19:19:00	97		
19:20:00	97		
19:21:00	97		
19:22:00	97		
19:23:00	97		
19:24:00	97		
19:25:00	97		
19:26:00	97		
19:27:00	97		
19:28:00	97		
19:29:00	97		
19:30:00	97		
19:31:00	97		
19:32:00	97		
19:33:00	97		
19:34:00	97		
19:35:00	97		
19:36:00	97		
19:37:00	97		
19:38:00	97		
19:39:00	97		
19:40:00	97		
19:41:00	97		
19:42:00	97		
19:43:00	97		
19:44:00	97		
19:45:00	97		
19:46:00	97		
19:47:00	97		
19:48:00	97		
19:49:00	97		
19:50:00	97		
19:51:00	97		
19:52:00	97		
19:53:00	97		
19:54:00	97		
19:55:00	97		
19:56:00	97		
19:57:00	97		
19:58:00	97		
19:59:00	97		
20:00:00	97		
20:01:00	97		
20:02:00	97		
20:03:00	97		
20:04:00	97		
20:05:00	97		
20:06:00	97		
20:07:00	97		
20:08:00	97		
20:09:00	97		
20:10:00	97		
20:11:00	97		
20:12:00	97		
20:13:00	97		
20:14:00	97		
20:15:00	97		
20:16:00	97		
20:17:00	97		
20:18:00	97		
20:19:00	97		
20:20:00	97		
20:21:00	97		
20:22:00	97		
20:23:00	98		
20:24:00	97		
20:25:00	97		
20:26:00	97		
20:27:00	97		
20:28:00	97		
20:29:00	97		
20:30:00	97		
20:31:00	97		
20:32:00	97		
20:33:00	97		
20:34:00	97		
20:35:00	97		
20:36:00	97		
20:37:00	97		
20:38:00	97		
20:39:00	97		
20:40:00	97		
20:41:00	97		
20:42:00	97		
20:43:00	98		
20:44:00	97		
20:45:00	97		
20:46:00	97		
20:47:00	97		
20:48:00	97		
20:49:00	97		
20:50:00	97		
20:51:00	97		
20:52:00	97		
20:53:00	97		
20:54:00	97		
20:55:00	97		
20:56:00	97		
20:57:00	97		
20:58:00	97		
20:59:00	97		
21:00:00	97		
21:01:00	97		
21:02:00	97		
21:03:00	97		
21:04:00	97		
21:05:00	97		
21:06:00	97		
21:07:00	97		
21:08:00	97		
21:09:00	97		
21:10:00	97		
21:11:00	97		
21:12:00	97		
21:13:00	97		
21:14:00	97		
21:15:00	97		
21:16:00	98		
21:17:00	97		
21:18:00	97		
21:19:00	97		
21:20:00	97		
21:21:00	97		
21:22:00	98		
21:23:00	97		
21:24:00	97		
21:25:00	97		
21:26:00	97		
21:27:00	97		
21:28:00	97		
21:29:00	97		
21:30:00	97		
21:31:00	97		
21:32:00	97		
21:33:00	97		
21:34:00	97		
21:35:00	98		
21:36:00	97		
21:37:00	97		
21:38:00	97		
21:39:00	97		
21:40:00	97		
21:41:00	97		
21:42:00	98		
21:43:00	97		
21:44:00	97		
21:45:00	97		
21:46:00	97		
21:47:00	97		
21:48:00	97		
21:49:00	97		
21:50:00	97		
21:51:00	97		
21:52:00	97		
21:53:00	97		
21:54:00	97		
21:55:00	97		
21:56:00	97		
21:57:00	97		
21:58:00	97		
21:59:00	97		
22:00:00	97		
22:01:00	97		
22:02:00	97		
22:03:00	97		
22:04:00	97		
22:05:00	97		
22:06:00	97		
22:07:00	97		
22:08:00	97		
22:09:00	97		
22:10:00	98		
22:11:00	97		
22:12:00	97		
22:13:00	97		
22:14:00	98		
22:15:00	97		
22:16:00	98		
22:17:00	97		
22:18:00	98		
22:19:00	97		
22:20:00	97		
22:21:00	98		
22:22:00	97		
22:23:00	97		
22:24:00	97		
22:25:00	97		
22:26:00	97		
22:27:00	97		
22:28:00	97		
22:29:00	97		
22:30:00	97		
22:31:00	97		
22:32:00	97		
22:33:00	97		
22:34:00	97		
22:35:00	97		
22:36:00	97		
22:37:00	97		
22:38:00	97		
22:39:00	97		
22:40:00	97		
22:41:00	97		
22:42:00	97		
22:43:00	97		
22:44:00	97		
22:45:00	97		
22:46:00	97		
22:47:00	97		
22:48:00	97		
22:49:00	97		
22:50:00	97		
22:51:00	97		
22:52:00	97		
22:53:00	97		
22:54:00	97		
22:55:00	98		
22:56:00	97		
22:57:00	97		
22:58:00	97		
22:59:00	97		
23:00:00	97		
23:01:00	97		
23:02:00	97		
23:03:00	98		
23:04:00	97		
23:05:00	97		
23:06:00	97		
23:07:00	97		
23:08:00	97		
23:09:00	98		
23:10:00	97		
23:11:00	97		
23:12:00	97		
23:13:00	97		
23:14:00	97		
23:15:00	97		
23:16:00	97		
23:17:00	97		
23:18:00	97		
23:19:00	97		
23:20:00	97		
23:21:00	97		
23:22:00	97		
23:23:00	97		
23:24:00	98		
23:25:00	97		
23:26:00	97		
23:27:00	97		
23:28:00	98		
23:29:00	97		
23:30:00	97		
23:31:00	97		
23:32:00	97		
23:33:00	97		
23:34:00	97		
23:35:00	97		
23:36:00	97		
23:37:00	97		
23:38:00	97		
23:39:00	97		
23:40:00	97		
23:41:00	97		
23:42:00	97		
23:43:00	97		
23:44:00	97		
23:45:00	97		
23:46:00	97		
23:47:00	97		
23:48:00	97		
23:49:00	97		
23:50:00	97		
23:51:00	97		
23:52:00	97		
23:53:00	97		
23:54:00	97		
23:55:00	97		
23:56:00	97		
23:57:00	97		
23:58:00	98		
23:59:00	97		
24:00:00	97		
24:01:00	97		
24:02:00	97		
24:03:00	97		
24:04:00	97		
24:05:00	97		
24:06:00	97		
24:07:00	97		
24:08:00	97		
24:09:00	97		
24:10:00	97		
24:11:00	97		
24:12:00	97		
24:13:00	97		
24:14:00	97		
24:15:00	97		
24:16:00	97		
24:17:00	97		
24:18:00	97		
24:19:00	97		
24:20:00	97		
24:21:00	97		
24:22:00	97		
24:23:00	97		
24:24:00	97		
24:25:00	97		
24:26:00	97		
24:27:00	97		
24:28:00	97		
24:29:00	97		
24:30:00	97		
24:31:00	97		
24:32:00	97		
24:33:00	97		
24:34:00	97		
24:35:00	97		
24:36:00	97		
24:37:00	97		
24:38:00	97		
24:39:00	97		
24:40:00	97		
24:41:00	97		
24:42:00	97		
24:43:00	97		
24:44:00	97		
24:45:00	97		
24:46:00	97		
24:47:00	98		
24:48:00	97		
24:49:00	97		
24:50:00	97		
24:51:00	97		
24:52:00	97		
24:53:00	97		
24:54:00	97		
24:55:00	97		
24:56:00	97		
24:57:00	97		
24:58:00	97		
24:59:00	97		
25:00:00	97		
25:01:00	97		
25:02:00	97		
25:03:00	97		
25:04:00	97		
25:05:00	97		
25:06:00	97		
25:07:00	97		
25:08:00	97		
25:09:00	97		
25:10:00	97		
25:11:00	97		
25:12:00	97		
25:13:00	97		
25:14:00	97		
25:15:00	97		
25:16:00	97		
25:17:00	97		
25:18:00	97		
25:19:00	97		
25:20:00	97		
25:21:00	97		
25:22:00	97		
25:23:00	97		
25:24:00	97		
25:25:00	97		
25:26:00	97		
25:27:00	97		
25:28:00	97		
25:29:00	97		
25:30:00	97		
25:31:00	97		
25:32:00	97		
25:33:00	97		
25:34:00	97		
25:35:00	97		
25:36:00	97		
25:37:00	97		
25:38:00	97		
25:39:00	97		
25:40:00	97		
25:41:00	97		
25:42:00	97		
25:43:00	97		
25:44:00	97		
25:45:00	97		
25:46:00	97		
25:47:00	97		
25:48:00	97		
25:49:00	97		
25:50:00	97		
25:51:00	97		
25:52:00	97		
25:53:00	97		
25:54:00	97		
25:55:00	97		
25:56:00	97		
25:57:00	97		
25:58:00	97		
25:59:00	97		
26:00:00	97		
26:01:00	97		
26:02:00	97		
26:03:00	97		
26:04:00	97		
26:05:00	97		
26:06:00	97		
26:07:00	97		
26:08:00	98		
26:09:00	97		
26:10:00	97		
26:11:00	97		
26:12:00	97		
26:13:00	97		
26:14:00	97		
26:15:00	97		
26:16:00	97		
26:17:00	97		
26:18:00	98		
26:19:00	97		
26:20:00	97		
26:21:00	97		
26:22:00	97		
26:23:00	97		
26:24:00	97		
26:25:00	97		
26:26:00	97		
26:27:00	97		
26:28:00	97		
26:29:00	97		
26:30:00	97		
26:31:00	97		
26:32:00	97		
26:33:00	97		
26:34:00	97		
26:35:00	97		
26:36:00	97		
26:37:00	97		
26:38:00	97		
26:39:00	97		
26:40:00	97		
26:41:00	97		
26:42:00	97		
26:43:00	97		
26:44:00	97		
26:45:00	97		
26:46:00	97		
26:47:00	97		
26:48:00	97		
26:49:00	97		
26:50:00	97		
26:51:00	97		
26:52:00	97		
26:53:00	98		
26:54:00	97		
26:55:00	97		
26:56:00	97		
26:57:00	97		
26:58:00	98		
26:59:00	97		
27:00:00	97		
27:01:00	97		
27:02:00	97		
27:03:00	97		
27:04:00	97		
27:05:00	97		
27:06:00	97		
27:07:00	97		
27:08:00	97		
27:09:00	97		
27:10:00	97		
27:11:00	97		
27:12:00	97		
27:13:00	97		
27:14:00	97		
27:15:00	97		
27:16:00	97		
27:17:00	97		
27:18:00	97		
27:19:00	97		
27:20:00	97		
27:21:00	97		
27:22:00	97		
27:23:00	97		
27:24:00	98		
27:25:00	97		
27:26:00	98		
27:27:00	97		
27:28:00	98		
27:29:00	97		
27:30:00	97		
27:31:00	97		
27:32:00	97		
27:33:00	97		
27:34:00	97		
27:35:00	97		
27:36:00	97		
27:37:00	97		
27:38:00	97		
27:39:00	97		
27:40:00	97		
27:41:00	97		
27:42:00	97		
27:43:00	97		
27:44:00	97		
27:45:00	97		
27:46:00	97		
27:47:00	97		
27:48:00	97		
27:49:00	97		
27:50:00	97		
27:51:00	97		
27:52:00	97		
27:53:00	97		
27:54:00	98		
27:55:00	97		
27:56:00	97		
27:57:00	97		
27:58:00	97		
27:59:00	97		
28:00:00	97		
28:01:00	97		
28:02:00	97		
28:03:00	97		
28:04:00	97		
28:05:00	97		
28:06:00	97		
28:07:00	97		
28:08:00	97		
28:09:00	97		
28:10:00	97		
28:11:00	98		
28:12:00	97		
28:13:00	97		
28:14:00	97		
28:15:00	97		
28:16:00	97		
28:17:00	97		
28:18:00	97		
28:19:00	97		
28:20:00	97		
28:21:00	97		
28:22:00	97		
28:23:00	97		
28:24:00	97		
28:25:00	97		
28:26:00	97		
28:27:00	97		
28:28:00	97		
28:29:00	97		
28:30:00	98		
28:31:00	97		
28:32:00	97		
28:33:00	97		
28:34:00	97		
28:35:00	97		
28:36:00	97		
28:37:00	97		
28:38:00	97		
28:39:00	97		
28:40:00	97		
28:41:00	97		
28:42:00	97		
28:43:00	97		
28:44:00	97		
28:45:00	97		
28:46:00	97		
28:47:00	97		
28:48:00	97		
28:49:00	97		
28:50:00	97		
28:51:00	97		
28:52:00	97		
28:53:00	97		
28:54:00	97		
28:55:00	97		
28:56:00	97		
28:57:00	97		
28:58:00	97		
28:59:00	97		
29:00:00	97		
29:01:00	97		
29:02:00	97		
29:03:00	97		
29:04:00	97		
29:05:00	97		
29:06:00	97		
29:07:00	97		
29:08:00	97		
29:09:00	97		
29:10:00	97		
29:11:00	97		
29:12:00	97		
29:13:00	97		
29:14:00	97		
29:15:00	97		
29:16:00	97		
29:17:00	97		
29:18:00	97		
29:19:00	97		
29:20:00	97		
29:21:00	97		
29:22:00	97		
29:23:00	97		
29:24:00	97		
29:25:00	97		
29:26:00	98		
29:27:00	97		
29:28:00	98		
29:29:00	97		
29:30:00	97		
29:31:00	97		
29:32:00	97		
29:33:00	97		
29:34:00	97		
29:35:00	97		
29:36:00	97		
29:37:00	97		
29:38:00	97		
29:39:00	97		
29:40:00	98		
29:41:00	97		
29:42:00	97		
29:43:00	98		
29:44:00	97		
29:45:00	97		
29:46:00	97		
29:47:00	97		
29:48:00	97		
29:49:00	97		
29:50:00	97		
29:51:00	97		
29:52:00	97		
29:53:00	97		
29:54:00	97		
29:55:00	97		
29:56:00	97		
29:57:00	97		
29:58:00	98		
29:59:00	98		
30:00:00	97		
30:01:00	97		
30:02:00	97		
30:03:00	98		
30:04:00	97		
30:05:00	97		
30:06:00	97		
30:07:00	97		
30:08:00	97		
30:09:00	97		
30:10:00	97		
30:11:00	97		
30:12:00	97		
30:13:00	97		
30:14:00	97		
30:15:00	97		
30:16:00	97		
30:17:00	97		
30:18:00	97		
30:19:00	97		
30:20:00	97		
30:21:00	97		
30:22:00	97		
30:23:00	98		
30:24:00	97		
30:25:00	97		
30:26:00	97		
30:27:00	97		
30:28:00	97		
30:29:00	97		
30:30:00	97		
30:31:00	97		
30:32:00	97		
30:33:00	97		
30:34:00	97		
30:35:00	97		
30:36:00	97		
30:37:00	97		
30:38:00	97		
30:39:00	97		
30:40:00	97		
30:41:00	97		
30:42:00	97		
30:43:00	97		
30:44:00	97		
30:45:00	97		
30:46:00	97		
30:47:00	97		
30:48:00	97		
30:49:00	97		
30:50:00	97		
30:51:00	97		
30:52:00	97		
30:53:00	97		
30:54:00	97		
30:55:00	97		
30:56:00	97		
30:57:00	97		
30:58:00	97		
30:59:00	97		
31:00:00	97		
31:01:00	98		
31:02:00	97		
31:03:00	97		
31:04:00	97		
31:05:00	97		
31:06:00	97		
31:07:00	97		
31:08:00	97		
31:09:00	98		
31:10:00	97		
31:11:00	97		
31:12:00	97		
31:13:00	97		
31:14:00	97		
31:15:00	97		
31:16:00	97		
31:17:00	97		
31:18:00	97		
31:19:00	97		
31:20:00	97		
31:21:00	97		
31:22:00	97		
31:23:00	97		
31:24:00	97		
31:25:00	97		
31:26:00	97		
31:27:00	97		
31:28:00	97		
31:29:00	97		
31:30:00	97		
31:31:00	97		
31:32:00	97		
31:33:00	97		
31:34:00	97		
31:35:00	97		
31:36:00	97		
31:37:00	97		
31:38:00	97		
31:39:00	98		
31:40:00	97		
31:41:00	97		
31:42:00	97		
31:43:00	97		
31:44:00	97		
31:45:00	97		
31:46:00	97		
31:47:00	97		
31:48:00	97		
31:49:00	97		
31:50:00	97		
31:51:00	97		
31:52:00	97		
31:53:00	97		
31:54:00	97		
31:55:00	97		
31:56:00	97		
31:57:00	97		
31:58:00	97		
31:59:00	97		
32:00:00	97		
32:01:00	98		
32:02:00	97		
32:03:00	97		
32:04:00	97		
32:05:00	97		
32:06:00	98		
32:07:00	97		
32:08:00	97		
32:09:00	97		
32:10:00	97		
32:11:00	97		
32:12:00	97		
32:13:00	97		
32:14:00	96		
32:15:00	96		
32:16:00	97		
32:17:00	97		
32:18:00	97		
32:19:00	97		
32:20:00	97		
32:21:00	97		
32:22:00	97		
32:23:00	97		
32:24:00	97		
32:25:00	97		
32:26:00	97		
32:27:00	97		
32:28:00	98		
32:29:00	97		
32:30:00	97		
32:31:00	97		
32:32:00	97		
32:33:00	98		
32:34:00	97		
32:35:00	97		
32:36:00	97		
32:37:00	98		
32:38:00	97		
32:39:00	97		
32:40:00	97		
32:41:00	97		
32:42:00	97		
32:43:00	98		
32:44:00	97		
32:45:00	97		
32:46:00	97		
32:47:00	97		
32:48:00	97		
32:49:00	97		
32:50:00	98		
32:51:00	97		
32:52:00	97		
32:53:00	98		
32:54:00	98		
32:55:00	97		
32:56:00	97		
32:57:00	97		
32:58:00	97		
32:59:00	97		
33:00:00	98		
33:01:00	97		
33:02:00	97		
33:03:00	97		
33:04:00	97		
33:05:00	97		
33:06:00	97		
33:07:00	97		
33:08:00	97		
33:09:00	97		
33:10:00	97		
33:11:00	97		
33:12:00	98		
33:13:00	97		
33:14:00	97		
33:15:00	97		
33:16:00	97		
33:17:00	97		
33:18:00	97		
33:19:00	97		
33:20:00	97		
33:21:00	98		
33:22:00	98		
33:23:00	97		
33:24:00	97		
33:25:00	97		
33:26:00	98		
33:27:00	97		
33:28:00	97		
33:29:00	97		
33:30:00	97		
33:31:00	97		
33:32:00	97		
33:33:00	97		
33:34:00	97		
33:35:00	97		
33:36:00	97		
33:37:00	97		
33:38:00	97		
33:39:00	97		
33:40:00	97		
33:41:00	97		
33:42:00	97		
33:43:00	97		
33:44:00	97		
33:45:00	97		
33:46:00	97		
33:47:00	97		
33:48:00	97		
33:49:00	97		
33:50:00	97		
33:51:00	98		
33:52:00	97		
33:53:00	97		
33:54:00	97		
33:55:00	97		
33:56:00	98		
33:57:00	97		
33:58:00	97		
33:59:00	97		
34:00:00	97		
34:01:00	97		
34:02:00	97		
34:03:00	97		
34:04:00	97		
34:05:00	97		
34:06:00	97		
34:07:00	97		
34:08:00	98		
34:09:00	97		
34:10:00	97		
34:11:00	97		
34:12:00	97		
34:13:00	97		
34:14:00	97		
34:15:00	97		
34:16:00	97		
34:17:00	97		
34:18:00	97		
34:19:00	97		
34:20:00	97		
34:21:00	97		
34:22:00	97		
34:23:00	97		
34:24:00	97		
34:25:00	97		
34:26:00	98		
34:27:00	97		
34:28:00	97		
34:29:00	97		
34:30:00	97		
34:31:00	97		
34:32:00	97		
34:33:00	97		
34:34:00	97		
34:35:00	97		
34:36:00	98		
34:37:00	97		
34:38:00	97		
34:39:00	98		
34:40:00	97		
34:41:00	97		
34:42:00	97		
34:43:00	97		
34:44:00	97		
34:45:00	97		
34:46:00	98		
34:47:00	97		
34:48:00	97		
34:49:00	97		
34:50:00	97		
34:51:00	97		
34:52:00	97		
34:53:00	97		
34:54:00	97		
34:55:00	97		
34:56:00	97		
34:57:00	97		
34:58:00	97		
34:59:00	97		
35:00:00	97		
35:01:00	97		
35:02:00	97		
35:03:00	98		
35:04:00	97		
35:05:00	97		
35:06:00	97		
35:07:00	97		
35:08:00	97		
35:09:00	97		
35:10:00	97		
35:11:00	97		
35:12:00	97		
35:13:00	97		
35:14:00	97		
35:15:00	97		
35:16:00	97		
35:17:00	97		
35:18:00	97		
35:19:00	97		
35:20:00	97		
35:21:00	97		
35:22:00	97		
35:23:00	97		
35:24:00	97		
35:25:00	97		
35:26:00	97		
35:27:00	97		
35:28:00	97		
35:29:00	97		
35:30:00	97		
35:31:00	97		
35:32:00	97		
35:33:00	97		
35:34:00	98		
35:35:00	97	14,89	0,43
35:36:00	97		
35:37:00	97		
35:38:00	97		
35:39:00	97		
35:40:00	97		
35:41:00	97		
35:42:00	97		
35:43:00	98		
35:44:00	98		
35:45:00	97		
35:46:00	97		
35:47:00	97		
35:48:00	97	17,73	0,00
35:49:00	97	17,72	0,00
35:50:00	97	17,70	0,00
35:51:00	98	17,67	0,00
35:52:00	97	17,67	0,00
35:53:00	97	17,65	0,00
35:54:00	98	17,63	0,00
35:55:00	97		
35:56:00	97	14,52	0,62
35:57:00	97		
35:58:00	97	14,51	0,62
35:59:00	97		
36:00:00	97	14,45	0,65
36:01:00	98		
36:02:00	97	14,42	0,67
36:03:00	97	14,43	0,66
36:04:00	97	14,42	0,67
36:05:00	97	14,41	0,67
36:06:00	97	14,38	0,69
36:07:00	97	14,40	0,68
36:08:00	97	14,38	0,69
36:09:00	97	14,35	0,71
36:10:00	97	14,31	0,73
36:11:00	97	14,31	0,73
36:12:00	97	14,29	0,74
36:13:00	97	14,29	0,74
36:14:00	97	14,26	0,76
36:15:00	97	14,26	0,76
36:16:00	97	14,26	0,76
36:17:00	97	14,23	0,77
36:18:00	97	14,20	0,79
36:19:00	97	14,20	0,79
36:20:00	97	14,19	0,80
36:21:00	97	14,18	0,81
36:22:00	97	14,17	0,81
36:23:00	97	14,17	0,81
36:24:00	97	14,14	0,83
36:25:00	97	14,12	0,84
36:26:00	97	14,10	0,85
36:27:00	98	14,10	0,86
36:28:00	97	14,08	0,86
36:29:00	97	14,06	0,88
36:30:00	97	14,05	0,88
36:31:00	97	14,05	0,88
36:32:00	97	14,03	0,90
36:33:00	97	14,03	0,90
36:34:00	97	14,01	0,91
36:35:00	98	13,98	0,93
36:36:00	97	13,95	0,95
36:37:00	97	13,97	0,94
36:38:00	97	13,93	0,96
36:39:00	97	13,93	0,96
36:40:00	97	13,92	0,97
36:41:00	97	13,92	0,97
36:42:00	97	13,90	0,98
36:43:00	98	13,89	0,99
36:44:00	97	13,87	1,00
36:45:00	97	13,85	1,02
36:46:00	97	13,84	1,02
36:47:00	97	13,82	1,04
36:48:00	97	13,81	1,04
36:49:00	97	13,80	1,05
36:50:00	97	13,80	1,05
36:51:00	97	13,78	1,06
36:52:00	97	13,77	1,07
36:53:00	97	13,75	1,08
36:54:00	97		
36:55:00	97	13,71	1,11
36:56:00	97	13,71	1,11
36:57:00	97	13,72	1,11
36:58:00	98	13,69	1,13
36:59:00	97	13,68	1,13
37:00:00	97	13,68	1,14
37:01:00	97	13,66	1,15
37:02:00	97	13,63	1,17
37:03:00	97	13,64	1,17
37:04:00	97		
37:05:00	97	13,60	1,19
37:06:00	97	13,60	1,19
37:07:00	97	13,57	1,22
37:08:00	97	13,57	1,22
37:09:00	97	13,57	1,22
37:10:00	98		
37:11:00	97	13,56	1,23
37:12:00	97	13,54	1,24
37:13:00	97	13,55	1,23
37:14:00	97	13,49	1,28
37:15:00	97	13,48	1,29
37:16:00	97		
37:17:00	97		
37:18:00	97	13,44	1,32
37:19:00	97	13,41	1,34
37:20:00	97	13,40	1,35
37:21:00	97	13,37	1,38
37:22:00	97	13,36	1,39
37:23:00	97	13,35	1,40
37:24:00	97	13,34	1,40
37:25:00	97	13,33	1,41
37:26:00	97	13,32	1,42
37:27:00	97	13,32	1,42
37:28:00	97	13,31	1,43
37:29:00	97	13,30	1,44
37:30:00	97	13,29	1,45
37:31:00	97	13,28	1,46
37:32:00	97	13,27	1,47
37:33:00	97	13,27	1,47
37:34:00	97	13,23	1,49
37:35:00	97	13,24	1,49
37:36:00	97	13,23	1,50
37:37:00	97	13,21	1,51
37:38:00	97	13,20	1,52
37:39:00	97	13,20	1,53
37:40:00	97	13,19	1,53
37:41:00	97	13,18	1,54
37:42:00	97	13,18	1,54
37:43:00	97	13,18	1,55
37:44:00	97	13,15	1,57
37:45:00	97	13,13	1,59
37:46:00	97	13,12	1,60
37:47:00	98	13,09	1,62
37:48:00	97	13,09	1,63
37:49:00	97	13,09	1,63
37:50:00	97		
37:51:00	97	13,05	1,67
37:52:00	97	13,04	1,67
37:53:00	97	13,03	1,68
37:54:00	97	13,02	1,70
37:55:00	98	13,00	1,71
37:56:00	97	12,99	1,72
37:57:00	97	12,97	1,74
37:58:00	97	12,98	1,73
37:59:00	97	12,96	1,75
38:00:00	98	12,96	1,75
38:01:00	97	12,94	1,77
38:02:00	97	12,93	1,78
38:03:00	97	12,93	1,78
38:04:00	97	12,91	1,80
38:05:00	97	12,90	1,81
38:06:00	97	12,89	1,82
38:07:00	97	12,87	1,85
38:08:00	97	12,87	1,85
38:09:00	97	12,84	1,87
38:10:00	97	12,84	1,88
38:11:00	97	12,83	1,88
38:12:00	97	12,83	1,88
38:13:00	97	12,82	1,90
38:14:00	97	12,82	1,90
38:15:00	97	12,79	1,92
38:16:00	98	12,79	1,92
38:17:00	97	12,78	1,94
38:18:00	97	12,75	1,96
38:19:00	97		
38:20:00	97	12,74	1,98
38:21:00	97	12,73	2,00
38:22:00	97	12,72	2,01
38:23:00	97	12,70	2,03
38:24:00	97	12,71	2,01
38:25:00	97	12,70	2,03
38:26:00	97	12,68	2,05
38:27:00	97	12,65	2,08
38:28:00	97	12,64	2,09
38:29:00	97	12,64	2,09
38:30:00	97	12,63	2,11
38:31:00	97	12,62	2,12
38:32:00	97	12,61	2,12
38:33:00	97	12,61	2,12
38:34:00	97	12,59	2,15
38:35:00	97	12,59	2,15
38:36:00	97		
38:37:00	97	12,55	2,19
38:38:00	97	12,56	2,19
38:39:00	98		
38:40:00	97	12,52	2,23
38:41:00	97	12,52	2,24
38:42:00	97	12,52	2,24
38:43:00	97	12,50	2,26
38:44:00	97	12,48	2,28
38:45:00	97	12,46	2,30
38:46:00	97	12,46	2,30
38:47:00	97	12,45	2,32
38:48:00	97	12,44	2,33
38:49:00	97	12,43	2,34
38:50:00	97	12,42	2,36
38:51:00	98	12,40	2,38
38:52:00	97	12,39	2,39
38:53:00	97	12,40	2,38
38:54:00	97	12,37	2,42
38:55:00	97	12,36	2,43
38:56:00	97	12,35	2,45
38:57:00	97	12,36	2,44
38:58:00	97	12,34	2,46
38:59:00	97	12,33	2,48
39:00:00	97	12,30	2,51
39:01:00	97	12,30	2,51
39:02:00	97	12,29	2,53
39:03:00	98	12,27	2,55
39:04:00	97	12,27	2,56
39:05:00	97	12,26	2,57
39:06:00	97	12,25	2,58
39:07:00	97	12,25	2,59
39:08:00	97	12,25	2,59
39:09:00	97	12,23	2,61
39:10:00	97	12,21	2,64
39:11:00	97	12,19	2,66
39:12:00	97	12,20	2,65
39:13:00	97	12,18	2,67
39:14:00	97	12,18	2,67
39:15:00	97	12,15	2,72
39:16:00	97	12,13	2,74
39:17:00	97	12,12	2,76
39:18:00	97	12,12	2,76
39:19:00	98	12,10	2,79
39:20:00	97	12,09	2,81
39:21:00	97	12,09	2,81
39:22:00	97	12,07	2,83
39:23:00	97	12,06	2,85
39:24:00	97	12,05	2,86
39:25:00	98	12,06	2,85
39:26:00	97	12,04	2,89
39:27:00	97	12,03	2,90
39:28:00	97	12,00	2,93
39:29:00	98	12,00	2,94
39:30:00	97	12,00	2,93
39:31:00	97	11,98	2,97
39:32:00	97	11,98	2,97
39:33:00	97	11,98	2,97
39:34:00	97	11,96	3,00
39:35:00	97	11,96	3,00
39:36:00	97	11,93	3,05
39:37:00	97	11,93	3,05
39:38:00	97	11,91	3,07
39:39:00	97	11,91	3,08
39:40:00	97	11,89	3,11
39:41:00	97	11,88	3,12
39:42:00	97	11,88	3,12
39:43:00	97	11,88	3,13
39:44:00	97	11,86	3,16
39:45:00	97	11,86	3,17
39:46:00	98	11,85	3,18
39:47:00	97	11,84	3,19
39:48:00	97	11,82	3,22
39:49:00	97	11,80	3,26
39:50:00	97	11,81	3,24
39:51:00	97	11,79	3,27
39:52:00	97	11,78	3,29
39:53:00	97	11,78	3,29
39:54:00	97	11,77	3,31
39:55:00	97	11,76	3,33
39:56:00	97	11,74	3,36
39:57:00	97	11,74	3,36
39:58:00	97	11,73	3,37
39:59:00	97	11,72	3,40
40:00:00	97	11,71	3,41
40:01:00	97	11,70	3,42
40:02:00	97	11,69	3,45
40:03:00	97	11,68	3,48
40:04:00	97	11,67	3,49
40:05:00	97	11,66	3,50
40:06:00	97	11,65	3,52
40:07:00	97	11,64	3,54
40:08:00	97	11,64	3,54
40:09:00	97	11,62	3,57
40:10:00	97	11,62	3,58
40:11:00	97	11,62	3,58
40:12:00	97	11,61	3,60
40:13:00	97	11,59	3,63
40:14:00	97	11,59	3,64
40:15:00	97	11,59	3,64
40:16:00	97	11,56	3,68
40:17:00	98	11,55	3,71
