Repository: ProgWizer/parser

File: project-root/data/Data Acquisition/Data Acquisition/2005 year (470)/UCA L Kogalym Standard Lot140  (38C).txt
--Test Summary--
Full Path and File Name	
Instrument Name	4262L
Instrument Type	Model 4262 Twin Cell UCA
Instrument Serial Number	111L
Test Start Date	16.12.2004
Test Start Time	4:04:34
Test Stop Date	16.12.2004
Test Stop Time	22:27:08
Test Length	18:22:34
Final Sample Time Offset	18:22:00
Controller Schedule Name	
Sampling Period	60 seconds
Comments	T: 38(30), no pressure
Information	WellID	
Information	Customer	PetroAlliance
Information	CementClass	PCT-I-G
Information	CementMfr	Duckerhoff
Information	Additives	no additives
Information	Density	1900
Information	BHCT	38
Information	BHST	
Information	FluidLoss	
Information	JobType	Standard Test
Calculated Value	CS_50	5:10:00
Calculated Value	CS_500	9:57:00
Calculated Value	CS_Time8h	1,92 MPa
Calculated Value	CS_Time16h	8,80 MPa
Calculated Value	CS_Time24h	N/A
Calculated Value	CS_Time48h	N/A
Calculated Value	CS_Time72h	N/A
Calculated Curve	Compressive Strength	Compressive strength type B (more than 14 lb/gal)
Initial Temperature (°C)	23 °C
Final Temperature (°C)	38 °C
Initial Transit Time (microsec/in)	16,70 microsec/in
Final Transit Time (microsec/in)	9,52 microsec/in
Initial Compressive Strength (MPa)	0,00 MPa
Final Compressive Strength (MPa)	10,68 MPa
--Data--
Time (HH:MM:SS)	Temperature (°C)	Transit Time (microsec/in)	Compressive Strength (MPa)
0:00:00	23	16,70	0,00
0:01:00	23	16,74	0,00
0:02:00	23	16,78	0,00
0:03:00	23	16,81	0,00
0:04:00	23	16,83	0,00
0:05:00	23	16,85	0,00
0:06:00	23	16,87	0,00
0:07:00	24	16,88	0,00
0:08:00	24	16,89	0,00
0:09:00	25	16,88	0,00
0:10:00	25		
0:11:00	25	16,89	0,00
0:12:00	26	16,89	0,00
0:13:00	26	16,89	0,00
0:14:00	27	16,86	0,00
0:15:00	28	16,86	0,00
0:16:00	28	16,86	0,00
0:17:00	29	16,83	0,00
0:18:00	29	16,83	0,00
0:19:00	30	16,81	0,00
0:20:00	31	16,80	0,00
0:21:00	31	16,80	0,00
0:22:00	32	16,78	0,00
0:23:00	33	16,77	0,00
0:24:00	33	16,76	0,00
0:25:00	34	16,74	0,00
0:26:00	34	16,73	0,00
0:27:00	35	16,72	0,00
0:28:00	35	16,72	0,00
0:29:00	36	16,70	0,00
0:30:00	36	16,69	0,00
0:31:00	37	16,68	0,01
0:32:00	38	16,67	0,01
0:33:00	38	16,65	0,01
0:34:00	38	16,64	0,01
0:35:00	39	16,63	0,02
0:36:00	39	16,62	0,02
0:37:00	40	16,62	0,02
0:38:00	40	16,60	0,02
0:39:00	40	16,61	0,02
0:40:00	40	16,59	0,03
0:41:00	40	16,59	0,03
0:42:00	41	16,61	0,02
0:43:00	41	16,59	0,03
0:44:00	41	16,59	0,03
0:45:00	41	16,59	0,03
0:46:00	41	16,59	0,03
0:47:00	41	16,60	0,02
0:48:00	41	16,61	0,02
0:49:00	41	16,62	0,02
0:50:00	41	16,61	0,02
0:51:00	41	16,61	0,02
0:52:00	41	16,62	0,02
0:53:00	40	16,62	0,02
0:54:00	41	16,63	0,02
0:55:00	40	16,63	0,02
0:56:00	41	16,64	0,01
0:57:00	41	16,64	0,01
0:58:00	41	16,65	0,01
0:59:00	40	16,66	0,01
1:00:00	40	16,65	0,01
1:01:00	40	16,65	0,01
1:02:00	40	16,66	0,01
1:03:00	40	16,67	0,01
1:04:00	40	16,67	0,01
1:05:00	40	16,68	0,01
1:06:00	40	16,68	0,00
1:07:00	40	16,68	0,00
1:08:00	40	16,68	0,00
1:09:00	40	16,69	0,00
1:10:00	40	16,70	0,00
1:11:00	40	16,70	0,00
1:12:00	40	16,71	0,00
1:13:00	39	16,71	0,00
1:14:00	40	16,71	0,00
1:15:00	39	16,71	0,00
1:16:00	39	16,71	0,00
1:17:00	39	16,71	0,00
1:18:00	40	16,71	0,00
1:19:00	39	16,72	0,00
1:20:00	39	16,72	0,00
1:21:00	39	16,74	0,00
1:22:00	39	16,71	0,00
1:23:00	39	16,73	0,00
1:24:00	39	16,74	0,00
1:25:00	39	16,75	0,00
1:26:00	39	16,75	0,00
1:27:00	39	16,77	0,00
1:28:00	39	16,76	0,00
1:29:00	39	16,75	0,00
1:30:00	39	16,77	0,00
1:31:00	39	16,78	0,00
1:32:00	39	16,77	0,00
1:33:00	38	16,77	0,00
1:34:00	38	16,79	0,00
1:35:00	38	16,79	0,00
1:36:00	38	16,79	0,00
1:37:00	38	16,80	0,00
1:38:00	38	16,80	0,00
1:39:00	38	16,80	0,00
1:40:00	38	16,80	0,00
1:41:00	38	16,81	0,00
1:42:00	38	16,80	0,00
1:43:00	38	16,80	0,00
1:44:00	38	16,80	0,00
1:45:00	38	16,81	0,00
1:46:00	38	16,81	0,00
1:47:00	38	16,82	0,00
1:48:00	38	16,82	0,00
1:49:00	38	16,83	0,00
1:50:00	38	16,82	0,00
1:51:00	38	16,82	0,00
1:52:00	38	16,83	0,00
1:53:00	38	16,83	0,00
1:54:00	38	16,83	0,00
1:55:00	38	16,83	0,00
1:56:00	38	16,84	0,00
1:57:00	38	16,84	0,00
1:58:00	38	16,84	0,00
1:59:00	38	16,85	0,00
2:00:00	38	16,84	0,00
2:01:00	38	16,86	0,00
2:02:00	38	16,84	0,00
2:03:00	37	16,86	0,00
2:04:00	38	16,86	0,00
2:05:00	38	16,86	0,00
2:06:00	38	16,86	0,00
2:07:00	38	16,86	0,00
2:08:00	38	16,86	0,00
2:09:00	38	16,86	0,00
2:10:00	38	16,87	0,00
2:11:00	38	16,87	0,00
2:12:00	38	16,86	0,00
2:13:00	38	16,87	0,00
2:14:00	37	16,87	0,00
2:15:00	38	16,86	0,00
2:16:00	38	16,87	0,00
2:17:00	38	16,88	0,00
2:18:00	38	16,88	0,00
2:19:00	38	16,88	0,00
2:20:00	37	16,89	0,00
2:21:00	38	16,88	0,00
2:22:00	38	16,88	0,00
2:23:00	38	16,88	0,00
2:24:00	38	16,89	0,00
2:25:00	38	16,88	0,00
2:26:00	38	16,89	0,00
2:27:00	38	16,88	0,00
2:28:00	38	16,88	0,00
2:29:00	37	16,89	0,00
2:30:00	38	16,88	0,00
2:31:00	38	16,88	0,00
2:32:00	38	16,88	0,00
2:33:00	38	16,88	0,00
2:34:00	38	16,88	0,00
2:35:00	38	16,88	0,00
2:36:00	38	16,88	0,00
2:37:00	38	16,88	0,00
2:38:00	38	16,89	0,00
2:39:00	37	16,88	0,00
2:40:00	37	16,88	0,00
2:41:00	38	16,88	0,00
2:42:00	38	16,88	0,00
2:43:00	38	16,88	0,00
2:44:00	38	16,88	0,00
2:45:00	38	16,88	0,00
2:46:00	38	16,87	0,00
2:47:00	38	16,87	0,00
2:48:00	38	16,87	0,00
2:49:00	38	16,87	0,00
2:50:00	38	16,87	0,00
2:51:00	38	16,86	0,00
2:52:00	37	16,86	0,00
2:53:00	38	16,86	0,00
2:54:00	38	16,86	0,00
2:55:00	37	16,86	0,00
2:56:00	38	16,86	0,00
2:57:00	38	16,86	0,00
2:58:00	37	16,86	0,00
2:59:00	37	16,86	0,00
3:00:00	38	16,85	0,00
3:01:00	38	16,86	0,00
3:02:00	38	16,85	0,00
3:03:00	37	16,85	0,00
3:04:00	38	16,85	0,00
3:05:00	38	16,84	0,00
3:06:00	38	16,83	0,00
3:07:00	37	16,84	0,00
3:08:00	37	16,83	0,00
3:09:00	38	16,83	0,00
3:10:00	38	16,83	0,00
3:11:00	37	16,82	0,00
3:12:00	37	16,82	0,00
3:13:00	38	16,82	0,00
3:14:00	38	16,81	0,00
3:15:00	37	16,80	0,00
3:16:00	38	16,80	0,00
3:17:00	37	16,80	0,00
3:18:00	38	16,80	0,00
3:19:00	37	16,80	0,00
3:20:00	38	16,79	0,00
3:21:00	37	16,79	0,00
3:22:00	38	16,78	0,00
3:23:00	38	16,78	0,00
3:24:00	38	16,78	0,00
3:25:00	38	16,77	0,00
3:26:00	38	16,77	0,00
3:27:00	38	16,77	0,00
3:28:00	38	16,76	0,00
3:29:00	38	16,76	0,00
3:30:00	38	16,75	0,00
3:31:00	38	16,74	0,00
3:32:00	37	16,74	0,00
3:33:00	38	16,73	0,00
3:34:00	38	16,72	0,00
3:35:00	37	16,71	0,00
3:36:00	37	16,71	0,00
3:37:00	37	16,71	0,00
3:38:00	38	16,70	0,00
3:39:00	38	16,68	0,00
3:40:00	38	16,68	0,00
3:41:00	38	16,68	0,01
3:42:00	37	16,67	0,01
3:43:00	37	16,66	0,01
3:44:00	38	16,65	0,01
3:45:00	38	16,65	0,01
3:46:00	37	16,65	0,01
3:47:00	37	16,64	0,01
3:48:00	37	16,62	0,02
3:49:00	38	16,62	0,02
3:50:00	38	16,61	0,02
3:51:00	37	16,60	0,02
3:52:00	38	16,59	0,03
3:53:00	38	16,59	0,03
3:54:00	37	16,58	0,03
3:55:00	37	16,57	0,03
3:56:00	37	16,56	0,03
3:57:00	38	16,55	0,04
3:58:00	37	16,54	0,04
3:59:00	38	16,53	0,04
4:00:00	37	16,52	0,04
4:01:00	38	16,51	0,05
4:02:00	38	16,50	0,05
4:03:00	38	16,49	0,05
4:04:00	37	16,48	0,05
4:05:00	38	16,47	0,06
4:06:00	38	16,45	0,06
4:07:00	38	16,44	0,06
4:08:00	38	16,43	0,07
4:09:00	38	16,42	0,07
4:10:00	37	16,41	0,07
4:11:00	38	16,40	0,08
4:12:00	37	16,38	0,08
4:13:00	37	16,37	0,08
4:14:00	38	16,36	0,09
4:15:00	38	16,35	0,09
4:16:00	38	16,34	0,09
4:17:00	38	16,32	0,10
4:18:00	38	16,31	0,10
4:19:00	37	16,29	0,10
4:20:00	38	16,29	0,11
4:21:00	38	16,27	0,11
4:22:00	37	16,26	0,11
4:23:00	38	16,25	0,12
4:24:00	38	16,23	0,12
4:25:00	38	16,22	0,12
4:26:00	38	16,20	0,13
4:27:00	38	16,20	0,13
4:28:00	38	16,18	0,14
4:29:00	37	16,17	0,14
4:30:00	37	16,15	0,14
4:31:00	37	16,14	0,15
4:32:00	38	16,12	0,15
4:33:00	38	16,11	0,16
4:34:00	38	16,09	0,16
4:35:00	37	16,08	0,17
4:36:00	38	16,06	0,17
4:37:00	37	16,05	0,17
4:38:00	37	16,03	0,18
4:39:00	38	16,02	0,18
4:40:00	37	16,00	0,19
4:41:00	38	15,99	0,19
4:42:00	38	15,97	0,20
4:43:00	38	15,96	0,20
4:44:00	38	15,94	0,21
4:45:00	38	15,92	0,21
4:46:00	37	15,90	0,22
4:47:00	38	15,89	0,22
4:48:00	37	15,88	0,23
4:49:00	38	15,86	0,23
4:50:00	37	15,84	0,24
4:51:00	37	15,83	0,24
4:52:00	38	15,81	0,25
4:53:00	37	15,79	0,25
4:54:00	38	15,78	0,26
4:55:00	37	15,76	0,26
4:56:00	38	15,75	0,27
4:57:00	38	15,73	0,27
4:58:00	37	15,71	0,28
4:59:00	38	15,69	0,29
5:00:00	37	15,68	0,29
5:01:00	37	15,66	0,30
5:02:00	37	15,65	0,30
5:03:00	38	15,63	0,31
5:04:00	37	15,61	0,32
5:05:00	38	15,60	0,32
5:06:00	38	15,58	0,33
5:07:00	38	15,57	0,33
5:08:00	37	15,54	0,34
5:09:00	37	15,53	0,34
5:10:00	37	15,51	0,35
5:11:00	37	15,50	0,36
5:12:00	38	15,48	0,36
5:13:00	37	15,46	0,37
5:14:00	37	15,45	0,37
5:15:00	37	15,43	0,38
5:16:00	37	15,42	0,39
5:17:00	37	15,39	0,39
5:18:00	37	15,38	0,40
5:19:00	38	15,36	0,41
5:20:00	38	15,35	0,41
5:21:00	38	15,33	0,42
5:22:00	38	15,31	0,43
5:23:00	38	15,30	0,43
5:24:00	38	15,28	0,44
5:25:00	37	15,26	0,45
5:26:00	37	15,24	0,45
5:27:00	37	15,23	0,46
5:28:00	37	15,21	0,46
5:29:00	38	15,19	0,47
5:30:00	38	15,18	0,48
5:31:00	38	15,16	0,49
5:32:00	38	15,15	0,49
5:33:00	38	15,12	0,50
5:34:00	38	15,11	0,51
5:35:00	38	15,09	0,51
5:36:00	38	15,07	0,52
5:37:00	38	15,06	0,53
5:38:00	38	15,04	0,54
5:39:00	38	15,03	0,54
5:40:00	37	15,01	0,55
5:41:00	37	14,99	0,56
5:42:00	38	14,97	0,57
5:43:00	38	14,96	0,57
5:44:00	38	14,94	0,58
5:45:00	37	14,93	0,59
5:46:00	38	14,91	0,60
5:47:00	37	14,89	0,60
5:48:00	37	14,88	0,61
5:49:00	38	14,86	0,62
5:50:00	38	14,85	0,62
5:51:00	38	14,82	0,63
5:52:00	38	14,81	0,64
5:53:00	38	14,79	0,65
5:54:00	38	14,78	0,65
5:55:00	38	14,76	0,67
5:56:00	37	14,74	0,67
5:57:00	37	14,73	0,68
5:58:00	38	14,71	0,69
5:59:00	38	14,69	0,70
6:00:00	37	14,67	0,71
6:01:00	38	14,66	0,71
6:02:00	38	14,64	0,72
6:03:00	37	14,63	0,73
6:04:00	38	14,61	0,74
6:05:00	37	14,59	0,75
6:06:00	37	14,58	0,75
6:07:00	37	14,56	0,76
6:08:00	37	14,55	0,77
6:09:00	37	14,53	0,78
6:10:00	38	14,51	0,79
6:11:00	38	14,49	0,80
6:12:00	37	14,48	0,81
6:13:00	37	14,46	0,81
6:14:00	37	14,44	0,83
6:15:00	37	14,43	0,83
6:16:00	37	14,41	0,84
6:17:00	37	14,40	0,85
6:18:00	37	14,38	0,86
6:19:00	38	14,37	0,87
6:20:00	37	14,35	0,88
6:21:00	37	14,34	0,88
6:22:00	37	14,32	0,89
6:23:00	37	14,30	0,91
6:24:00	38	14,28	0,91
6:25:00	37	14,27	0,92
6:26:00	37	14,25	0,93
6:27:00	37	14,24	0,94
6:28:00	37	14,22	0,95
6:29:00	37	14,21	0,96
6:30:00	38	14,19	0,97
6:31:00	37	14,18	0,98
6:32:00	37	14,16	0,98
6:33:00	37	14,15	0,99
6:34:00	37	14,13	1,01
6:35:00	37	14,11	1,02
6:36:00	38	14,10	1,02
6:37:00	38	14,08	1,03
6:38:00	38	14,07	1,04
6:39:00	38	14,06	1,05
6:40:00	37	14,04	1,06
6:41:00	37	14,02	1,07
6:42:00	37	14,01	1,08
6:43:00	38	13,99	1,09
6:44:00	37	13,98	1,10
6:45:00	38	13,97	1,11
6:46:00	37	13,95	1,12
6:47:00	37	13,93	1,13
6:48:00	38	13,92	1,14
6:49:00	38	13,90	1,15
6:50:00	37	13,89	1,16
6:51:00	37	13,87	1,17
6:52:00	38	13,86	1,18
6:53:00	38	13,85	1,19
6:54:00	37	13,83	1,20
6:55:00	37	13,82	1,21
6:56:00	37	13,80	1,22
6:57:00	37	13,79	1,23
6:58:00	37	13,77	1,24
6:59:00	38	13,76	1,25
7:00:00	37	13,75	1,26
7:01:00	38	13,73	1,27
7:02:00	38	13,71	1,28
7:03:00	38	13,70	1,29
7:04:00	37	13,68	1,30
7:05:00	38	13,68	1,31
7:06:00	37	13,66	1,32
7:07:00	37	13,65	1,33
7:08:00	37	13,63	1,34
7:09:00	38	13,62	1,35
7:10:00	37	13,60	1,36
7:11:00	37	13,59	1,38
7:12:00	38	13,57	1,39
7:13:00	37	13,57	1,39
7:14:00	37	13,55	1,40
7:15:00	38	13,54	1,42
7:16:00	38	13,52	1,43
7:17:00	38	13,50	1,44
7:18:00	38	13,50	1,45
7:19:00	38	13,48	1,46
7:20:00	38	13,47	1,47
7:21:00	37	13,45	1,48
7:22:00	38	13,44	1,49
7:23:00	38	13,43	1,50
7:24:00	38	13,41	1,51
7:25:00	37	13,40	1,52
7:26:00	38	13,38	1,54
7:27:00	38	13,37	1,55
7:28:00	38	13,36	1,56
7:29:00	38	13,35	1,57
7:30:00	38	13,33	1,58
7:31:00	38	13,32	1,59
7:32:00	37	13,31	1,60
7:33:00	38	13,29	1,61
7:34:00	37	13,28	1,63
7:35:00	37	13,27	1,63
7:36:00	37	13,26	1,65
7:37:00	38	13,24	1,66
7:38:00	38	13,23	1,66
7:39:00	38	13,22	1,68
7:40:00	37	13,20	1,69
7:41:00	37	13,20	1,70
7:42:00	38	13,18	1,71
7:43:00	38	13,17	1,73
7:44:00	37	13,16	1,73
7:45:00	38	13,14	1,75
7:46:00	37	13,13	1,76
7:47:00	37	13,12	1,77
7:48:00	38	13,11	1,78
7:49:00	38	13,10	1,79
7:50:00	38	13,09	1,80
7:51:00	38	13,07	1,82
7:52:00	38	13,06	1,82
7:53:00	37	13,05	1,84
7:54:00	37	13,03	1,85
7:55:00	38	13,02	1,86
7:56:00	37	13,01	1,87
7:57:00	37	13,00	1,88
7:58:00	37	12,99	1,89
7:59:00	38	12,98	1,90
8:00:00	37	12,96	1,92
8:01:00	37	12,95	1,93
8:02:00	37	12,94	1,94
8:03:00	38	12,93	1,95
8:04:00	38	12,92	1,96
8:05:00	38	12,90	1,98
8:06:00	37	12,90	1,98
8:07:00	38	12,88	2,00
8:08:00	37	12,88	2,01
8:09:00	38	12,86	2,02
8:10:00	37	12,85	2,03
8:11:00	37	12,84	2,05
8:12:00	38	12,83	2,05
8:13:00	37	12,82	2,07
8:14:00	38	12,81	2,08
8:15:00	37	12,79	2,09
8:16:00	38	12,79	2,10
8:17:00	37	12,77	2,12
8:18:00	38	12,76	2,13
8:19:00	37	12,75	2,14
8:20:00	38	12,74	2,15
8:21:00	37	12,73	2,17
8:22:00	38	12,72	2,18
8:23:00	38	12,70	2,19
8:24:00	37	12,70	2,20
8:25:00	37	12,68	2,22
8:26:00	38	12,67	2,23
8:27:00	37	12,66	2,24
8:28:00	38	12,65	2,25
8:29:00	38	12,64	2,26
8:30:00	38	12,63	2,28
8:31:00	37	12,62	2,29
8:32:00	37	12,61	2,30
8:33:00	38	12,60	2,31
8:34:00	38	12,58	2,33
8:35:00	38	12,57	2,34
8:36:00	38	12,57	2,35
8:37:00	38	12,55	2,36
8:38:00	38	12,54	2,37
8:39:00	37	12,53	2,39
8:40:00	38	12,52	2,40
8:41:00	38	12,52	2,41
8:42:00	37	12,50	2,43
8:43:00	38	12,49	2,44
8:44:00	38	12,48	2,46
8:45:00	38	12,47	2,46
8:46:00	38	12,46	2,47
8:47:00	38	12,45	2,49
8:48:00	38	12,44	2,50
8:49:00	38	12,43	2,51
8:50:00	38	12,42	2,53
8:51:00	38	12,41	2,54
8:52:00	38	12,40	2,55
8:53:00	38	12,39	2,57
8:54:00	38	12,38	2,58
8:55:00	37	12,36	2,60
8:56:00	38	12,36	2,61
8:57:00	38	12,35	2,62
8:58:00	38	12,34	2,63
8:59:00	38	12,34	2,64
9:00:00	37	12,32	2,66
9:01:00	38	12,31	2,67
9:02:00	38	12,30	2,69
9:03:00	38	12,29	2,70
9:04:00	38	12,28	2,71
9:05:00	38	12,27	2,72
9:06:00	38	12,26	2,74
9:07:00	37	12,25	2,75
9:08:00	38	12,25	2,76
9:09:00	38	12,23	2,78
9:10:00	37	12,22	2,79
9:11:00	37	12,21	2,80
9:12:00	38	12,20	2,82
9:13:00	37	12,19	2,83
9:14:00	38	12,18	2,84
9:15:00	37	12,18	2,85
9:16:00	37	12,17	2,86
9:17:00	38	12,16	2,88
9:18:00	38	12,15	2,89
9:19:00	38	12,14	2,90
9:20:00	38	12,13	2,92
9:21:00	38	12,12	2,94
9:22:00	37	12,11	2,95
9:23:00	38	12,10	2,96
9:24:00	38	12,09	2,98
9:25:00	38	12,08	2,99
9:26:00	38	12,07	3,00
9:27:00	37	12,07	3,01
9:28:00	37	12,06	3,02
9:29:00	38	12,05	3,03
9:30:00	38	12,04	3,06
9:31:00	37	12,03	3,07
9:32:00	38	12,02	3,08
9:33:00	38	12,01	3,09
9:34:00	37	12,00	3,11
9:35:00	38	11,99	3,13
9:36:00	38	11,98	3,14
9:37:00	38	11,97	3,15
9:38:00	38	11,97	3,16
9:39:00	38	11,96	3,17
9:40:00	38	11,95	3,20
9:41:00	38	11,94	3,21
9:42:00	38	11,93	3,22
9:43:00	38	11,92	3,23
9:44:00	37	11,91	3,24
9:45:00	38	11,91	3,25
9:46:00	37	11,90	3,27
9:47:00	38	11,88	3,29
9:48:00	38	11,88	3,30
9:49:00	37	11,87	3,31
9:50:00	38	11,86	3,33
9:51:00	38	11,86	3,34
9:52:00	38	11,85	3,35
9:53:00	38	11,84	3,36
9:54:00	37	11,83	3,38
9:55:00	37	11,82	3,39
9:56:00	38	11,81	3,41
9:57:00	38	11,80	3,43
9:58:00	37	11,79	3,44
9:59:00	37	11,79	3,45
10:00:00	37	11,78	3,46
10:01:00	38	11,77	3,48
10:02:00	38	11,77	3,49
10:03:00	38	11,76	3,50
10:04:00	38	11,75	3,52
10:05:00	37	11,74	3,53
10:06:00	38	11,73	3,54
10:07:00	37	11,73	3,55
10:08:00	38	11,71	3,58
10:09:00	38	11,70	3,59
10:10:00	37	11,70	3,61
10:11:00	38	11,70	3,61
10:12:00	37	11,68	3,63
10:13:00	38	11,68	3,65
10:14:00	38	11,67	3,66
10:15:00	38	11,66	3,67
10:16:00	38	11,65	3,69
10:17:00	38	11,64	3,70
10:18:00	38	11,64	3,71
10:19:00	38	11,63	3,73
10:20:00	38	11,62	3,74
10:21:00	38	11,61	3,77
10:22:00	37	11,61	3,77
10:23:00	37	11,60	3,78
10:24:00	38	11,59	3,80
10:25:00	37	11,59	3,81
10:26:00	37	11,58	3,82
10:27:00	38	11,57	3,84
10:28:00	38	11,56	3,85
10:29:00	38	11,55	3,87
10:30:00	37	11,55	3,88
10:31:00	37	11,54	3,90
10:32:00	37	11,53	3,91
10:33:00	38	11,52	3,92
10:34:00	38	11,52	3,94
10:35:00	38	11,51	3,95
10:36:00	38	11,50	3,97
10:37:00	38	11,49	3,98
10:38:00	38	11,49	4,00
10:39:00	38	11,48	4,01
10:40:00	38	11,47	4,03
10:41:00	38	11,46	4,04
10:42:00	38	11,46	4,06
10:43:00	38	11,45	4,07
10:44:00	38	11,44	4,09
10:45:00	38	11,43	4,10
10:46:00	37	11,43	4,12
10:47:00	38	11,42	4,13
10:48:00	38	11,41	4,15
10:49:00	38	11,41	4,15
10:50:00	38	11,40	4,18
10:51:00	38	11,39	4,19
10:52:00	38	11,38	4,21
10:53:00	37	11,38	4,21
10:54:00	37	11,38	4,22
10:55:00	37	11,37	4,24
10:56:00	38	11,36	4,25
10:57:00	37	11,35	4,27
10:58:00	38	11,34	4,28
10:59:00	38	11,34	4,30
11:00:00	38	11,33	4,32
11:01:00	37	11,32	4,33
11:02:00	38	11,32	4,35
11:03:00	37	11,31	4,36
11:04:00	38	11,31	4,36
11:05:00	38	11,30	4,38
11:06:00	38	11,29	4,40
11:07:00	37	11,28	4,43
11:08:00	38	11,28	4,43
11:09:00	38	11,27	4,44
11:10:00	38	11,26	4,46
11:11:00	38	11,25	4,48
11:12:00	38	11,25	4,48
11:13:00	38	11,24	4,51
11:14:00	38	11,23	4,53
11:15:00	38	11,23	4,53
11:16:00	38	11,22	4,56
11:17:00	37	11,22	4,56
11:18:00	37	11,21	4,58
11:19:00	37	11,20	4,59
11:20:00	37	11,20	4,61
11:21:00	38	11,19	4,63
11:22:00	38	11,19	4,63
11:23:00	38	11,18	4,64
11:24:00	38	11,17	4,66
11:25:00	38	11,16	4,68
11:26:00	38	11,16	4,70
11:27:00	38	11,15	4,71
11:28:00	37	11,14	4,73
11:29:00	37	11,14	4,73
11:30:00	37	11,14	4,75
11:31:00	38	11,13	4,77
11:32:00	38	11,12	4,78
11:33:00	38	11,11	4,80
11:34:00	38	11,11	4,82
11:35:00	38	11,10	4,84
11:36:00	38	11,10	4,84
11:37:00	38	11,09	4,85
11:38:00	38	11,08	4,87
11:39:00	38	11,07	4,89
11:40:00	37	11,07	4,91
11:41:00	37	11,07	4,91
11:42:00	38	11,06	4,93
11:43:00	37	11,05	4,94
11:44:00	38	11,04	4,96
11:45:00	38	11,04	4,98
11:46:00	38	11,04	4,98
11:47:00	37	11,03	5,00
11:48:00	38	11,02	5,02
11:49:00	38	11,02	5,04
11:50:00	37	11,01	5,05
11:51:00	38	11,00	5,07
11:52:00	38	11,00	5,07
11:53:00	37	10,99	5,09
11:54:00	38	10,98	5,11
11:55:00	38	10,98	5,13
11:56:00	37	10,97	5,15
11:57:00	38	10,97	5,15
11:58:00	38	10,96	5,17
11:59:00	38	10,95	5,19
12:00:00	38	10,95	5,21
12:01:00	37	10,94	5,22
12:02:00	37	10,94	5,22
12:03:00	38	10,93	5,24
12:04:00	38	10,93	5,26
12:05:00	38	10,93	5,26
12:06:00	37	10,92	5,28
12:07:00	37	10,91	5,30
12:08:00	37	10,90	5,32
12:09:00	38	10,89	5,34
12:10:00	38	10,89	5,34
12:11:00	37	10,89	5,36
12:12:00	38	10,88	5,38
12:13:00	38	10,87	5,40
12:14:00	37	10,86	5,42
12:15:00	37	10,86	5,42
12:16:00	37	10,86	5,44
12:17:00	38	10,85	5,46
12:18:00	38	10,85	5,46
12:19:00	37	10,84	5,48
12:20:00	38	10,84	5,50
12:21:00	38	10,83	5,52
12:22:00	38	10,83	5,52
12:23:00	37	10,82	5,54
12:24:00	38	10,81	5,56
12:25:00	37	10,80	5,58
12:26:00	38	10,80	5,58
12:27:00	38	10,80	5,60
12:28:00	37	10,79	5,62
12:29:00	37	10,78	5,65
12:30:00	38	10,77	5,67
12:31:00	38	10,77	5,67
12:32:00	37	10,77	5,69
12:33:00	38	10,76	5,71
12:34:00	38	10,76	5,71
12:35:00	38	10,75	5,73
12:36:00	38	10,75	5,75
12:37:00	37	10,75	5,75
12:38:00	37	10,74	5,77
12:39:00	38	10,74	5,77
12:40:00	37	10,73	5,79
12:41:00	38	10,72	5,82
12:42:00	38	10,71	5,84
12:43:00	38	10,71	5,84
12:44:00	38	10,71	5,86
12:45:00	38	10,70	5,88
12:46:00	37	10,70	5,88
12:47:00	38	10,68	5,92
12:48:00	37	10,68	5,92
12:49:00	38	10,68	5,95
12:50:00	37	10,68	5,95
12:51:00	37	10,67	5,97
12:52:00	38	10,66	5,99
12:53:00	38	10,66	6,01
12:54:00	38	10,66	6,01
12:55:00	38	10,65	6,04
12:56:00	37	10,64	6,06
12:57:00	38	10,64	6,06
12:58:00	38	10,63	6,08
12:59:00	38	10,63	6,10
13:00:00	38	10,63	6,10
13:01:00	37	10,62	6,13
13:02:00	37	10,61	6,15
13:03:00	37	10,61	6,15
13:04:00	38	10,60	6,17
13:05:00	37	10,59	6,19
13:06:00	37	10,59	6,19
13:07:00	37	10,59	6,22
13:08:00	38	10,58	6,24
13:09:00	38	10,58	6,24
13:10:00	38	10,57	6,26
13:11:00	38	10,57	6,29
13:12:00	38	10,57	6,29
13:13:00	38	10,56	6,31
13:14:00	37	10,56	6,31
13:15:00	37	10,55	6,33
13:16:00	37	10,54	6,36
13:17:00	38	10,54	6,36
13:18:00	38	10,54	6,38
13:19:00	37	10,53	6,41
13:20:00	37	10,53	6,41
13:21:00	38	10,52	6,43
13:22:00	37	10,51	6,45
13:23:00	37	10,51	6,45
13:24:00	37	10,50	6,48
13:25:00	38	10,50	6,50
13:26:00	38	10,50	6,50
13:27:00	37	10,49	6,53
13:28:00	38	10,49	6,53
13:29:00	38	10,48	6,55
13:30:00	38	10,47	6,58
13:31:00	38	10,47	6,58
13:32:00	37	10,47	6,60
13:33:00	38	10,46	6,62
13:34:00	38	10,46	6,62
13:35:00	38	10,45	6,65
13:36:00	38	10,45	6,65
13:37:00	38	10,45	6,67
13:38:00	37	10,44	6,70
13:39:00	38	10,44	6,70
13:40:00	38	10,43	6,72
13:41:00	37	10,42	6,75
13:42:00	38	10,42	6,75
13:43:00	38	10,41	6,77
13:44:00	37	10,41	6,77
13:45:00	38	10,41	6,80
13:46:00	37	10,40	6,83
13:47:00	38	10,40	6,83
13:48:00	38	10,39	6,85
13:49:00	37	10,39	6,85
13:50:00	38	10,38	6,88
13:51:00	38	10,38	6,90
13:52:00	38	10,38	6,90
13:53:00	37	10,37	6,93
13:54:00	37	10,37	6,93
13:55:00	38	10,36	6,96
13:56:00	38	10,36	6,96
13:57:00	37	10,36	6,98
13:58:00	37	10,36	6,98
13:59:00	38	10,35	7,01
14:00:00	38	10,34	7,03
14:01:00	38	10,34	7,03
14:02:00	37	10,33	7,06
14:03:00	38	10,33	7,06
14:04:00	37	10,32	7,09
14:05:00	38	10,32	7,11
14:06:00	37	10,32	7,11
14:07:00	37	10,31	7,14
14:08:00	38	10,31	7,14
14:09:00	38	10,30	7,17
14:10:00	37	10,30	7,17
14:11:00	38	10,29	7,19
14:12:00	38	10,29	7,19
14:13:00	38	10,29	7,22
14:14:00	38	10,28	7,25
14:15:00	38	10,28	7,25
14:16:00	38	10,27	7,28
14:17:00	38	10,27	7,28
14:18:00	38	10,27	7,30
14:19:00	37	10,27	7,30
14:20:00	38	10,26	7,33
14:21:00	37	10,26	7,33
14:22:00	38	10,25	7,36
14:23:00	37	10,25	7,36
14:24:00	38	10,24	7,39
14:25:00	37	10,24	7,39
14:26:00	37	10,23	7,41
14:27:00	37	10,23	7,44
14:28:00	38	10,23	7,44
14:29:00	38	10,22	7,47
14:30:00	38	10,22	7,47
14:31:00	38	10,21	7,50
14:32:00	37	10,21	7,50
14:33:00	37	10,20	7,53
14:34:00	38	10,20	7,53
14:35:00	38	10,20	7,56
14:36:00	38	10,20	7,56
14:37:00	38	10,19	7,58
14:38:00	38	10,19	7,58
14:39:00	38	10,18	7,61
14:40:00	37	10,18	7,61
14:41:00	38	10,18	7,64
14:42:00	38	10,18	7,64
14:43:00	38	10,17	7,67
14:44:00	37	10,17	7,67
14:45:00	38	10,16	7,70
14:46:00	38	10,16	7,70
14:47:00	37	10,15	7,73
14:48:00	38	10,15	7,73
14:49:00	37	10,14	7,76
14:50:00	38	10,14	7,76
14:51:00	37	10,14	7,79
14:52:00	37	10,13	7,82
14:53:00	38	10,13	7,82
14:54:00	38	10,13	7,82
14:55:00	37	10,12	7,85
14:56:00	38	10,12	7,85
14:57:00	38	10,12	7,88
14:58:00	37	10,12	7,88
14:59:00	37	10,11	7,91
15:00:00	38	10,11	7,91
15:01:00	38	10,10	7,94
15:02:00	38	10,10	7,94
15:03:00	37	10,09	7,97
15:04:00	37	10,09	7,97
15:05:00	38	10,09	8,00
15:06:00	37	10,09	8,00
15:07:00	38	10,08	8,03
15:08:00	38	10,08	8,03
15:09:00	38	10,07	8,06
15:10:00	38	10,07	8,06
15:11:00	38	10,06	8,09
15:12:00	37	10,06	8,09
15:13:00	37	10,05	8,12
15:14:00	38	10,05	8,12
15:15:00	38	10,05	8,15
15:16:00	38	10,05	8,15
15:17:00	38	10,04	8,18
15:18:00	37	10,04	8,18
15:19:00	37	10,04	8,18
15:20:00	37	10,03	8,21
15:21:00	38	10,03	8,21
15:22:00	38	10,02	8,25
15:23:00	38	10,02	8,25
15:24:00	37	10,02	8,28
15:25:00	38	10,02	8,28
15:26:00	37	10,01	8,31
15:27:00	38	10,01	8,31
15:28:00	37	10,00	8,34
15:29:00	37	10,00	8,34
15:30:00	38	9,99	8,37
15:31:00	38	9,99	8,37
15:32:00	38	9,99	8,40
15:33:00	38	9,99	8,40
15:34:00	38	9,99	8,40
15:35:00	37	9,98	8,44
15:36:00	37	9,97	8,47
15:37:00	38	9,97	8,47
15:38:00	38	9,97	8,47
15:39:00	38	9,96	8,50
15:40:00	38	9,96	8,50
15:41:00	38	9,96	8,53
15:42:00	38	9,96	8,53
15:43:00	37	9,96	8,53
15:44:00	37	9,95	8,57
15:45:00	37	9,95	8,57
15:46:00	38	9,94	8,60
15:47:00	38	9,94	8,60
15:48:00	38	9,93	8,63
15:49:00	37	9,93	8,63
15:50:00	37	9,93	8,63
15:51:00	37	9,93	8,67
15:52:00	38	9,93	8,67
15:53:00	38	9,92	8,70
15:54:00	38	9,92	8,70
15:55:00	38	9,91	8,73
15:56:00	37	9,91	8,73
15:57:00	38	9,91	8,73
15:58:00	37	9,90	8,77
15:59:00	37	9,90	8,77
16:00:00	37	9,90	8,80
16:01:00	38	9,90	8,80
16:02:00	38	9,89	8,83
16:03:00	37	9,89	8,83
16:04:00	38	9,89	8,83
16:05:00	38	9,88	8,87
16:06:00	38	9,88	8,87
16:07:00	38	9,88	8,90
16:08:00	37	9,88	8,90
16:09:00	38	9,88	8,90
16:10:00	37	9,87	8,94
16:11:00	37	9,87	8,94
16:12:00	37	9,86	8,97
16:13:00	38	9,86	8,97
16:14:00	37	9,86	8,97
16:15:00	37	9,85	9,00
16:16:00	37	9,85	9,00
16:17:00	37	9,84	9,04
16:18:00	37	9,84	9,04
16:19:00	38	9,84	9,04
16:20:00	38	9,84	9,07
16:21:00	38	9,84	9,07
16:22:00	37	9,83	9,11
16:23:00	38	9,83	9,11
16:24:00	38	9,83	9,11
16:25:00	38	9,82	9,14
16:26:00	38	9,82	9,14
16:27:00	38	9,82	9,18
16:28:00	37	9,82	9,18
16:29:00	38	9,82	9,18
16:30:00	37	9,81	9,22
16:31:00	38	9,81	9,22
16:32:00	37	9,81	9,22
16:33:00	37	9,80	9,25
16:34:00	37	9,80	9,25
16:35:00	37	9,79	9,29
16:36:00	37	9,79	9,29
16:37:00	37	9,79	9,32
16:38:00	38	9,79	9,32
16:39:00	37	9,79	9,32
16:40:00	38	9,78	9,36
16:41:00	38	9,78	9,36
16:42:00	38	9,77	9,39
16:43:00	37	9,77	9,39
16:44:00	38	9,77	9,39
16:45:00	38	9,76	9,43
16:46:00	37	9,76	9,43
16:47:00	38	9,76	9,43
16:48:00	37	9,75	9,47
16:49:00	38	9,75	9,47
16:50:00	38	9,75	9,47
16:51:00	38	9,75	9,50
16:52:00	37	9,75	9,50
16:53:00	37	9,74	9,54
16:54:00	37	9,74	9,54
16:55:00	37	9,74	9,54
16:56:00	38	9,73	9,58
16:57:00	37	9,73	9,58
16:58:00	38	9,73	9,58
16:59:00	37	9,73	9,62
17:00:00	38	9,73	9,62
17:01:00	37	9,73	9,62
17:02:00	37	9,72	9,65
17:03:00	38	9,72	9,65
17:04:00	38	9,71	9,69
17:05:00	38	9,71	9,69
17:06:00	37	9,71	9,69
17:07:00	37	9,70	9,73
17:08:00	37	9,70	9,73
17:09:00	38	9,70	9,73
17:10:00	37	9,70	9,77
17:11:00	38	9,70	9,77
17:12:00	37	9,70	9,77
17:13:00	37	9,69	9,80
17:14:00	38	9,69	9,80
17:15:00	37	9,69	9,80
17:16:00	38	9,68	9,84
17:17:00	38	9,68	9,84
17:18:00	37	9,68	9,84
17:19:00	38	9,67	9,88
17:20:00	38	9,67	9,88
17:21:00	38	9,67	9,88
17:22:00	37	9,66	9,92
17:23:00	37	9,66	9,92
17:24:00	37	9,66	9,96
17:25:00	38	9,66	9,96
17:26:00	37	9,66	9,96
17:27:00	38	9,65	10,00
17:28:00	37	9,65	10,00
17:29:00	38	9,65	10,00
17:30:00	38	9,64	10,04
17:31:00	38	9,64	10,04
17:32:00	38	9,64	10,04
17:33:00	38	9,64	10,07
17:34:00	38	9,64	10,07
17:35:00	37	9,64	10,07
17:36:00	38	9,63	10,11
17:37:00	37	9,63	10,11
17:38:00	37	9,63	10,11
17:39:00	37	9,63	10,11
17:40:00	38	9,62	10,15
17:41:00	38	9,62	10,15
17:42:00	38	9,62	10,15
17:43:00	38	9,61	10,19
17:44:00	38	9,61	10,19
17:45:00	38	9,61	10,19
17:46:00	38	9,61	10,23
17:47:00	38	9,61	10,23
17:48:00	37	9,61	10,23
17:49:00	38	9,60	10,27
17:50:00	38	9,60	10,27
17:51:00	37	9,60	10,27
17:52:00	37	9,59	10,31
17:53:00	38	9,59	10,31
17:54:00	37	9,59	10,31
17:55:00	37	9,58	10,35
17:56:00	37	9,58	10,35
17:57:00	38	9,58	10,35
17:58:00	38	9,57	10,39
17:59:00	38	9,57	10,39
18:00:00	38	9,57	10,39
18:01:00	38	9,57	10,44
18:02:00	37	9,57	10,44
18:03:00	37	9,57	10,44
18:04:00	38	9,57	10,44
18:05:00	38	9,56	10,48
18:06:00	38	9,56	10,48
18:07:00	37	9,56	10,48
18:08:00	38	9,55	10,52
18:09:00	38	9,55	10,52
18:10:00	37	9,55	10,52
18:11:00	38	9,54	10,56
18:12:00	37	9,54	10,56
18:13:00	37	9,54	10,56
18:14:00	38	9,54	10,56
18:15:00	37	9,54	10,60
18:16:00	38	9,54	10,60
18:17:00	38	9,53	10,64
18:18:00	38	9,53	10,64
18:19:00	37	9,53	10,64
18:20:00	37	9,53	10,64
18:21:00	37	9,52	10,68
18:22:00	38	9,52	10,68

File: project-root/data/Data Acquisition/Data Acquisition/2005 year (470)/UCA L Tub-Karagan G1600+2%Gel+2%SMS+0.3%R-7 (70C).txt (part 1 of 3)
--Test Summary--
Full Path and File Name	
Instrument Name	4262L
Instrument Type	Model 4262 Twin Cell UCA
Instrument Serial Number	111L
Test Start Date	07.06.2005
Test Start Time	3:29:59
Test Stop Date	10.06.2005
Test Stop Time	1:14:00
Test Length	69:44:01
Final Sample Time Offset	69:43:00
Controller Schedule Name	
Sampling Period	60 seconds
Comments	T: 70C(80), 87C(240), tap water, premix
Information	WellID	1
Information	Customer	Tjub-Karagan
Information	CementClass	PCT-I-G
Information	CementMfr	Duckerhoff
Information	Additives	2%Gel+2%SMS+0.3%R-7
Information	Density	1600
Information	BHCT	70
Information	BHST	87
Information	FluidLoss	
Information	JobType	
Calculated Value	CS_50	2:37:00
Calculated Value	CS_500	8:32:00
Calculated Value	CS_Time8h	3,24 MPa
Calculated Value	CS_Time16h	4,73 MPa
Calculated Value	CS_Time24h	5,36 MPa
Calculated Value	CS_Time48h	6,00 MPa
Calculated Value	CS_Time72h	N/A
Calculated Curve	Compressive Strength	Compressive strength type A (less than 14 lb/gal)
Initial Temperature (°C)	25 °C
Final Temperature (°C)	52 °C
Initial Transit Time (microsec/in)	ERROR
Final Transit Time (microsec/in)	11,16 microsec/in
Initial Compressive Strength (MPa)	N/A
Final Compressive Strength (MPa)	6,41 MPa
--Data--
Time (HH:MM:SS)	Temperature (°C)	Transit Time (microsec/in)	Compressive Strength (MPa)
0:00:00	25		
0:01:00	25		
0:02:00	25		
0:03:00	25		
0:04:00	25		
0:05:00	25		
0:06:00	26		
0:07:00	27		
0:08:00	27		
0:09:00	27		
0:10:00	28		
0:11:00	29		
0:12:00	30		
0:13:00	30		
0:14:00	31		
0:15:00	31		
0:16:00	32		
0:17:00	33		
0:18:00	33		
0:19:00	34		
0:20:00	35		
0:21:00	35		
0:22:00	36		
0:23:00	36		
0:24:00	37		
0:25:00	38		
0:26:00	38		
0:27:00	39		
0:28:00	40		
0:29:00	40		
0:30:00	41		
0:31:00	42		
0:32:00	42		
0:33:00	43		
0:34:00	44		
0:35:00	44		
0:36:00	45		
0:37:00	46		
0:38:00	46		
0:39:00	47		
0:40:00	47		
0:41:00	48		
0:42:00	49		
0:43:00	49		
0:44:00	49		
0:45:00	50		
0:46:00	51		
0:47:00	51		
0:48:00	52		
0:49:00	52		
0:50:00	53		
0:51:00	54		
0:52:00	54		
0:53:00	55		
0:54:00	55		
0:55:00	56		
0:56:00	56		
0:57:00	57		
0:58:00	58		
0:59:00	58		
1:00:00	59		
1:01:00	60		
1:02:00	60		
1:03:00	60		
1:04:00	61		
1:05:00	62		
1:06:00	62		
1:07:00	62		
1:08:00	64		
1:09:00	64		
1:10:00	65		
1:11:00	65		
1:12:00	66		
1:13:00	66		
1:14:00	66		
1:15:00	67		
1:16:00	68		
1:17:00	69		
1:18:00	69		
1:19:00	70		
1:20:00	70		
1:21:00	71		
1:22:00	71		
1:23:00	71		
1:24:00	72		
1:25:00	72		
1:26:00	72		
1:27:00	73		
1:28:00	73		
1:29:00	73		
1:30:00	73		
1:31:00	73		
1:32:00	73		
1:33:00	73		
1:34:00	73		
1:35:00	73		
1:36:00	72		
1:37:00	72		
1:38:00	72		
1:39:00	72		
1:40:00	72	16,72	0,00
1:41:00	72	16,72	0,00
1:42:00	72	16,71	0,00
1:43:00	72	16,71	0,00
1:44:00	72	16,72	0,00
1:45:00	72	16,71	0,00
1:46:00	72	16,71	0,00
1:47:00	72	16,70	0,01
1:48:00	72	16,70	0,01
1:49:00	72	16,69	0,01
1:50:00	72	16,70	0,01
1:51:00	72		
1:52:00	72	16,68	0,01
1:53:00	72	16,67	0,02
1:54:00	72	16,66	0,02
1:55:00	72	16,65	0,02
1:56:00	72	16,65	0,02
1:57:00	72	16,64	0,03
1:58:00	72	16,62	0,03
1:59:00	72	16,61	0,04
2:00:00	72	16,60	0,04
2:01:00	72	16,59	0,04
2:02:00	72	16,56	0,06
2:03:00	73	16,56	0,06
2:04:00	72	16,55	0,06
2:05:00	73	16,53	0,06
2:06:00	73	16,52	0,07
2:07:00	73	16,49	0,08
2:08:00	73	16,46	0,09
2:09:00	73	16,45	0,09
2:10:00	73	16,43	0,10
2:11:00	73	16,41	0,11
2:12:00	73	16,38	0,12
2:13:00	73	16,37	0,12
2:14:00	73	16,34	0,13
2:15:00	73	16,32	0,14
2:16:00	73	16,30	0,15
2:17:00	73	16,28	0,16
2:18:00	74	16,26	0,16
2:19:00	73	16,23	0,17
2:20:00	74	16,22	0,18
2:21:00	74	16,20	0,19
2:22:00	74	16,17	0,20
2:23:00	74	16,14	0,21
2:24:00	74	16,12	0,22
2:25:00	74	16,10	0,23
2:26:00	74	16,07	0,24
2:27:00	74	16,05	0,25
2:28:00	74	16,02	0,26
2:29:00	74	15,99	0,27
2:30:00	74	15,96	0,28
2:31:00	75	15,94	0,29
2:32:00	74	15,91	0,30
2:33:00	75	15,88	0,32
2:34:00	75	15,86	0,33
2:35:00	75	15,84	0,34
2:36:00	75	15,80	0,35
2:37:00	75	15,78	0,36
2:38:00	75	15,75	0,38
2:39:00	75	15,72	0,39
2:40:00	75	15,69	0,40
2:41:00	75	15,67	0,41
2:42:00	75	15,64	0,42
2:43:00	75	15,61	0,44
2:44:00	75	15,59	0,45
2:45:00	75	15,56	0,46
2:46:00	75	15,54	0,48
2:47:00	76	15,51	0,49
2:48:00	75	15,48	0,50
2:49:00	75	15,45	0,52
2:50:00	76	15,42	0,54
2:51:00	76	15,40	0,54
2:52:00	76	15,37	0,56
2:53:00	76	15,35	0,57
2:54:00	76	15,33	0,58
2:55:00	76	15,30	0,59
2:56:00	76	15,27	0,61
2:57:00	76	15,25	0,62
2:58:00	76	15,23	0,63
2:59:00	76	15,18	0,66
3:00:00	76	15,16	0,67
3:01:00	76	15,15	0,68
3:02:00	76	15,13	0,69
3:03:00	77	15,10	0,71
3:04:00	77	15,07	0,72
3:05:00	77	15,05	0,74
3:06:00	76	15,02	0,75
3:07:00	77	15,00	0,76
3:08:00	77	14,98	0,78
3:09:00	77	14,95	0,80
3:10:00	77	14,93	0,81
3:11:00	77	14,91	0,82
3:12:00	77	14,88	0,84
3:13:00	77	14,87	0,85
3:14:00	77	14,85	0,86
3:15:00	77	14,82	0,87
3:16:00	77	14,80	0,89
3:17:00	77	14,78	0,90
3:18:00	77	14,75	0,92
3:19:00	78	14,73	0,93
3:20:00	77	14,72	0,94
3:21:00	78	14,70	0,95
3:22:00	78	14,68	0,97
3:23:00	78	14,66	0,98
3:24:00	78	14,64	1,00
3:25:00	78	14,62	1,01
3:26:00	78	14,60	1,02
3:27:00	78	14,58	1,04
3:28:00	78	14,56	1,05
3:29:00	78	14,55	1,06
3:30:00	79	14,52	1,08
3:31:00	78	14,50	1,09
3:32:00	78	14,49	1,10
3:33:00	79	14,47	1,12
3:34:00	79	14,46	1,13
3:35:00	79	14,43	1,14
3:36:00	79	14,42	1,15
3:37:00	79	14,40	1,17
3:38:00	79	14,39	1,18
3:39:00	79	14,37	1,19
3:40:00	79	14,35	1,21
3:41:00	79	14,34	1,22
3:42:00	79	14,32	1,23
3:43:00	79	14,31	1,24
3:44:00	79	14,29	1,25
3:45:00	80	14,27	1,27
3:46:00	80	14,25	1,28
3:47:00	80	14,24	1,29
3:48:00	79	14,23	1,30
3:49:00	80	14,22	1,31
3:50:00	80	14,20	1,32
3:51:00	80	14,19	1,34
3:52:00	80	14,17	1,35
3:53:00	80	14,16	1,36
3:54:00	80	14,14	1,37
3:55:00	80	14,13	1,38
3:56:00	80	14,12	1,39
3:57:00	80	14,10	1,40
3:58:00	80	14,09	1,42
3:59:00	80	14,07	1,43
4:00:00	81	14,06	1,44
4:01:00	81	14,05	1,45
4:02:00	81	14,04	1,46
4:03:00	81	14,02	1,48
4:04:00	81	14,01	1,49
4:05:00	81	14,00	1,49
4:06:00	81	13,98	1,51
4:07:00	81	13,97	1,52
4:08:00	81	13,96	1,53
4:09:00	81	13,95	1,54
4:10:00	81	13,94	1,55
4:11:00	81	13,92	1,56
4:12:00	82	13,92	1,57
4:13:00	81	13,90	1,58
4:14:00	82	13,89	1,60
4:15:00	82	13,88	1,60
4:16:00	82	13,86	1,62
4:17:00	82	13,86	1,62
4:18:00	82	13,85	1,63
4:19:00	82	13,84	1,64
4:20:00	82	13,83	1,65
4:21:00	82	13,82	1,66
4:22:00	82	13,80	1,67
4:23:00	82	13,80	1,68
4:24:00	82	13,78	1,70
4:25:00	82	13,77	1,70
4:26:00	82	13,76	1,72
4:27:00	82	13,76	1,72
4:28:00	83	13,75	1,73
4:29:00	82	13,75	1,73
4:30:00	83	13,73	1,75
4:31:00	83	13,72	1,75
4:32:00	83	13,71	1,76
4:33:00	83	13,71	1,77
4:34:00	83	13,69	1,78
4:35:00	83	13,68	1,79
4:36:00	83	13,68	1,80
4:37:00	83	13,66	1,81
4:38:00	83	13,66	1,82
4:39:00	83	13,66	1,82
4:40:00	83	13,63	1,84
4:41:00	83	13,62	1,86
4:42:00	83	13,62	1,86
4:43:00	84	13,60	1,87
4:44:00	84	13,59	1,88
4:45:00	84	13,59	1,89
4:46:00	84	13,58	1,90
4:47:00	84	13,57	1,91
4:48:00	84	13,57	1,91
4:49:00	84	13,56	1,92
4:50:00	84	13,55	1,93
4:51:00	84	13,54	1,94
4:52:00	84	13,54	1,95
4:53:00	84	13,53	1,95
4:54:00	85	13,52	1,96
4:55:00	85	13,51	1,97
4:56:00	85	13,50	1,99
4:57:00	85	13,50	1,99
4:58:00	85	13,49	1,99
4:59:00	85	13,47	2,01
5:00:00	85	13,47	2,02
5:01:00	85	13,46	2,03
5:02:00	85	13,45	2,03
5:03:00	85	13,45	2,03
5:04:00	85	13,44	2,05
5:05:00	85	13,43	2,06
5:06:00	85	13,43	2,06
5:07:00	85	13,42	2,07
5:08:00	85	13,41	2,08
5:09:00	86	13,41	2,08
5:10:00	86	13,39	2,10
5:11:00	86	13,38	2,11
5:12:00	86	13,38	2,11
5:13:00	86	13,37	2,13
5:14:00	85	13,37	2,13
5:15:00	86	13,37	2,13
5:16:00	86	13,36	2,14
5:17:00	86	13,35	2,15
5:18:00	86	13,35	2,15
5:19:00	86	13,34	2,16
5:20:00	86	13,33	2,17
5:21:00	87	13,32	2,18
5:22:00	87	13,32	2,18
5:23:00	86	13,32	2,19
5:24:00	86	13,31	2,20
5:25:00	86	13,31	2,20
5:26:00	87	13,30	2,21
5:27:00	87	13,29	2,21
5:28:00	86	13,29	2,21
5:29:00	87	13,29	2,22
5:30:00	86	13,28	2,23
5:31:00	87	13,27	2,24
5:32:00	86	13,27	2,24
5:33:00	86	13,27	2,25
5:34:00	86	13,26	2,26
5:35:00	87	13,26	2,26
5:36:00	87	13,25	2,27
5:37:00	86	13,24	2,28
5:38:00	86	13,24	2,28
5:39:00	86	13,23	2,29
5:40:00	86	13,23	2,29
5:41:00	86	13,23	2,29
5:42:00	87	13,22	2,30
5:43:00	86	13,21	2,31
5:44:00	86	13,21	2,31
5:45:00	86	13,20	2,32
5:46:00	87	13,20	2,32
5:47:00	87	13,20	2,33
5:48:00	86	13,19	2,34
5:49:00	86	13,18	2,35
5:50:00	86	13,18	2,36
5:51:00	86	13,18	2,36
5:52:00	86	13,16	2,38
5:53:00	86	13,16	2,38
5:54:00	86	13,15	2,39
5:55:00	86	13,14	2,40
5:56:00	86	13,14	2,41
5:57:00	87	13,13	2,42
5:58:00	86	13,12	2,42
5:59:00	86	13,12	2,43
6:00:00	86	13,12	2,43
6:01:00	87	13,11	2,44
6:02:00	86	13,10	2,45
6:03:00	86	13,10	2,45
6:04:00	86	13,09	2,46
6:05:00	86	13,09	2,47
6:06:00	86	13,08	2,48
6:07:00	86	13,08	2,48
6:08:00	86	13,07	2,49
6:09:00	86	13,07	2,49
6:10:00	86	13,06	2,50
6:11:00	86	13,05	2,52
6:12:00	86	13,04	2,53
6:13:00	86	13,04	2,53
6:14:00	86	13,03	2,54
6:15:00	86	13,03	2,54
6:16:00	86	13,02	2,55
6:17:00	86	13,02	2,56
6:18:00	86	13,01	2,57
6:19:00	86	13,00	2,58
6:20:00	86	13,00	2,58
6:21:00	86	12,99	2,59
6:22:00	86	12,99	2,60
6:23:00	86	12,98	2,61
6:24:00	86	12,98	2,61
6:25:00	86	12,97	2,62
6:26:00	86	12,96	2,63
6:27:00	86	12,96	2,63
6:28:00	86	12,96	2,64
6:29:00	86	12,95	2,65
6:30:00	86	12,95	2,65
6:31:00	86	12,94	2,66
6:32:00	86	12,94	2,66
6:33:00	86	12,93	2,68
6:34:00	86	12,93	2,68
6:35:00	86	12,92	2,69
6:36:00	86	12,92	2,69
6:37:00	86	12,90	2,71
6:38:00	86	12,90	2,71
6:39:00	86	12,90	2,72
6:40:00	86	12,89	2,73
6:41:00	86	12,89	2,73
6:42:00	86	12,89	2,73
6:43:00	86	12,88	2,74
6:44:00	86	12,88	2,76
6:45:00	86	12,87	2,77
6:46:00	86	12,86	2,78
6:47:00	86	12,86	2,78
6:48:00	86	12,85	2,79
6:49:00	86	12,85	2,79
6:50:00	86	12,84	2,80
6:51:00	86	12,84	2,81
6:52:00	86	12,84	2,81
6:53:00	86	12,83	2,82
6:54:00	86	12,83	2,82
6:55:00	86	12,82	2,83
6:56:00	86	12,82	2,84
6:57:00	86	12,82	2,84
6:58:00	86	12,81	2,85
6:59:00	86	12,81	2,85
7:00:00	86	12,79	2,87
7:01:00	86	12,79	2,87
7:02:00	86	12,79	2,88
7:03:00	86	12,79	2,88
7:04:00	86	12,78	2,90
7:05:00	86	12,78	2,90
7:06:00	86	12,77	2,91
7:07:00	86	12,76	2,92
7:08:00	86	12,76	2,92
7:09:00	86	12,76	2,92
7:10:00	86	12,75	2,93
7:11:00	86	12,75	2,94
7:12:00	86	12,74	2,95
7:13:00	86	12,74	2,95
7:14:00	86	12,74	2,95
7:15:00	86	12,73	2,96
7:16:00	86	12,73	2,96
7:17:00	86	12,73	2,97
7:18:00	86	12,72	2,98
7:19:00	86	12,72	2,98
7:20:00	86	12,71	3,00
7:21:00	86	12,71	3,00
7:22:00	86	12,70	3,01
7:23:00	86	12,70	3,01
7:24:00	86	12,70	3,02
7:25:00	86	12,70	3,02
7:26:00	86	12,70	3,02
7:27:00	86	12,68	3,04
7:28:00	86	12,68	3,04
7:29:00	86	12,67	3,05
7:30:00	86	12,67	3,05
7:31:00	86	12,66	3,07
7:32:00	86	12,66	3,08
7:33:00	86	12,66	3,08
7:34:00	86	12,66	3,08
7:35:00	86	12,65	3,09
7:36:00	86	12,64	3,10
7:37:00	86	12,64	3,10
7:38:00	86	12,64	3,10
7:39:00	86	12,64	3,11
7:40:00	86	12,64	3,11
7:41:00	86	12,62	3,14
7:42:00	86	12,63	3,12
7:43:00	86	12,62	3,14
7:44:00	86	12,62	3,14
7:45:00	86	12,61	3,15
7:46:00	86	12,61	3,15
7:47:00	86	12,61	3,16
7:48:00	86	12,61	3,16
7:49:00	86	12,60	3,17
7:50:00	86	12,60	3,17
7:51:00	86	12,59	3,18
7:52:00	86	12,59	3,18
7:53:00	86	12,58	3,19
7:54:00	86	12,58	3,19
7:55:00	86	12,57	3,21
7:56:00	86	12,57	3,21
7:57:00	86	12,57	3,22
7:58:00	86	12,57	3,21
7:59:00	86	12,55	3,24
8:00:00	86	12,55	3,24
8:01:00	86	12,55	3,24
8:02:00	86	12,54	3,26
8:03:00	86	12,54	3,26
8:04:00	86	12,54	3,27
8:05:00	86	12,54	3,27
8:06:00	86	12,54	3,27
8:07:00	86	12,53	3,28
8:08:00	86	12,53	3,28
8:09:00	86	12,52	3,30
8:10:00	86	12,52	3,30
8:11:00	86	12,52	3,30
8:12:00	86	12,51	3,32
8:13:00	86	12,51	3,32
8:14:00	86	12,50	3,33
8:15:00	86	12,50	3,33
8:16:00	86	12,49	3,34
8:17:00	86	12,50	3,33
8:18:00	86	12,49	3,34
8:19:00	86	12,48	3,35
8:20:00	86	12,48	3,35
8:21:00	86	12,48	3,37
8:22:00	86	12,48	3,37
8:23:00	86	12,48	3,37
8:24:00	86	12,47	3,38
8:25:00	86	12,47	3,38
8:26:00	86	12,47	3,38
8:27:00	86	12,46	3,39
8:28:00	86	12,46	3,39
8:29:00	86	12,45	3,41
8:30:00	86	12,46	3,39
8:31:00	86	12,45	3,42
8:32:00	86	12,45	3,41
8:33:00	86	12,45	3,42
8:34:00	86	12,44	3,43
8:35:00	86	12,44	3,43
8:36:00	86	12,44	3,43
8:37:00	86	12,44	3,43
8:38:00	86	12,43	3,44
8:39:00	86	12,43	3,46
8:40:00	86	12,43	3,46
8:41:00	86	12,43	3,46
8:42:00	86	12,42	3,47
8:43:00	86	12,41	3,48
8:44:00	86	12,41	3,48
8:45:00	86	12,41	3,48
8:46:00	86	12,41	3,48
8:47:00	86	12,40	3,50
8:48:00	86	12,40	3,50
8:49:00	86	12,39	3,51
8:50:00	86	12,39	3,51
8:51:00	86	12,39	3,51
8:52:00	86	12,39	3,52
8:53:00	86	12,39	3,52
8:54:00	86	12,39	3,52
8:55:00	86	12,38	3,53
8:56:00	86	12,38	3,53
8:57:00	86	12,38	3,53
8:58:00	86	12,37	3,55
8:59:00	86	12,37	3,55
9:00:00	86	12,37	3,55
9:01:00	86	12,36	3,56
9:02:00	86	12,36	3,56
9:03:00	86	12,36	3,56
9:04:00	86	12,36	3,57
9:05:00	86	12,36	3,57
9:06:00	86	12,36	3,57
9:07:00	86	12,35	3,59
9:08:00	86	12,35	3,59
9:09:00	86	12,35	3,59
9:10:00	86	12,34	3,60
9:11:00	86	12,34	3,60
9:12:00	86	12,34	3,61
9:13:00	86	12,34	3,61
9:14:00	86	12,34	3,61
9:15:00	86	12,34	3,61
9:16:00	86	12,34	3,61
9:17:00	86	12,33	3,63
9:18:00	86	12,33	3,63
9:19:00	86	12,32	3,64
9:20:00	86	12,32	3,64
9:21:00	86	12,32	3,64
9:22:00	86	12,31	3,65
9:23:00	86	12,31	3,65
9:24:00	86	12,30	3,67
9:25:00	86	12,31	3,65
9:26:00	86	12,30	3,67
9:27:00	86	12,30	3,67
9:28:00	86	12,30	3,67
9:29:00	86	12,30	3,68
9:30:00	86	12,30	3,68
9:31:00	86	12,30	3,68
9:32:00	86	12,30	3,68
9:33:00	86	12,29	3,70
9:34:00	86	12,29	3,70
9:35:00	86	12,29	3,70
9:36:00	86	12,28	3,71
9:37:00	86	12,28	3,71
9:38:00	86	12,28	3,71
9:39:00	86	12,27	3,72
9:40:00	86	12,27	3,72
9:41:00	86	12,27	3,72
9:42:00	86	12,27	3,74
9:43:00	86	12,27	3,74
9:44:00	86	12,27	3,74
9:45:00	86	12,26	3,75
9:46:00	86	12,26	3,75
9:47:00	86	12,26	3,75
9:48:00	86	12,26	3,75
9:49:00	86	12,25	3,77
9:50:00	86	12,25	3,77
9:51:00	86	12,25	3,77
9:52:00	86	12,25	3,78
9:53:00	86	12,25	3,77
9:54:00	86	12,25	3,78
9:55:00	86	12,25	3,78
9:56:00	86	12,25	3,78
9:57:00	86	12,24	3,79
9:58:00	86	12,24	3,79
9:59:00	86	12,24	3,79
10:00:00	86	12,24	3,79
10:01:00	86	12,23	3,81
10:02:00	86	12,23	3,81
10:03:00	86	12,23	3,81
10:04:00	86	12,23	3,81
10:05:00	86	12,22	3,82
10:06:00	86	12,22	3,82
10:07:00	86	12,22	3,82
10:08:00	86	12,22	3,82
10:09:00	86	12,21	3,84
10:10:00	86	12,21	3,84
10:11:00	86	12,21	3,84
10:12:00	86	12,21	3,85
10:13:00	86	12,21	3,85
10:14:00	86	12,21	3,84
10:15:00	86	12,21	3,85
10:16:00	86	12,20	3,86
10:17:00	86	12,21	3,85
10:18:00	86	12,20	3,86
10:19:00	86	12,20	3,86
10:20:00	86	12,19	3,88
10:21:00	86	12,19	3,88
10:22:00	86	12,19	3,88
10:23:00	86	12,19	3,88
10:24:00	86	12,18	3,89
10:25:00	86	12,19	3,88
10:26:00	86	12,18	3,89
10:27:00	86	12,18	3,91
10:28:00	86	12,18	3,89
10:29:00	86	12,18	3,91
10:30:00	86	12,18	3,91
10:31:00	86	12,18	3,91
10:32:00	86	12,18	3,91
10:33:00	86	12,18	3,91
10:34:00	86	12,17	3,92
10:35:00	86	12,17	3,92
10:36:00	86	12,16	3,94
10:37:00	86	12,17	3,92
10:38:00	86	12,16	3,94
10:39:00	86	12,16	3,94
10:40:00	86	12,16	3,94
10:41:00	86	12,16	3,95
10:42:00	86	12,16	3,94
10:43:00	86	12,16	3,94
10:44:00	86	12,16	3,95
10:45:00	86	12,15	3,97
10:46:00	86	12,15	3,97
10:47:00	86	12,16	3,95
10:48:00	86	12,15	3,97
10:49:00	86	12,14	3,98
10:50:00	86	12,15	3,97
10:51:00	86	12,15	3,97
10:52:00	86	12,14	3,98
10:53:00	86	12,13	3,99
10:54:00	86	12,14	3,98
10:55:00	86	12,13	3,99
10:56:00	86	12,14	3,98
10:57:00	86	12,13	3,99
10:58:00	86	12,13	3,99
10:59:00	86	12,13	3,99
11:00:00	86	12,13	3,99
11:01:00	86	12,13	3,99
11:02:00	86	12,13	4,01
11:03:00	86	12,13	4,01
11:04:00	86	12,12	4,02
11:05:00	86	12,13	4,01
11:06:00	86	12,13	4,01
11:07:00	86	12,12	4,02
11:08:00	86	12,11	4,04
11:09:00	86	12,12	4,02
11:10:00	86	12,11	4,04
11:11:00	86	12,12	4,02
11:12:00	86	12,10	4,05
11:13:00	86	12,10	4,05
11:14:00	86	12,10	4,05
11:15:00	86	12,10	4,05
11:16:00	86	12,09	4,07
11:17:00	86	12,09	4,07
11:18:00	86	12,10	4,05
11:19:00	86	12,09	4,07
11:20:00	86	12,09	4,07
11:21:00	86	12,09	4,07
11:22:00	86	12,09	4,08
11:23:00	86	12,09	4,08
11:24:00	86	12,09	4,08
11:25:00	86	12,09	4,08
11:26:00	86	12,09	4,08
11:27:00	86	12,09	4,08
11:28:00	86	12,08	4,10
11:29:00	86	12,08	4,10
11:30:00	86	12,07	4,11
11:31:00	86	12,08	4,10
11:32:00	86	12,07	4,11
11:33:00	86	12,07	4,11
11:34:00	86	12,07	4,11
11:35:00	86	12,07	4,11
11:36:00	86	12,07	4,13
11:37:00	86	12,07	4,13
11:38:00	86	12,07	4,13
11:39:00	86	12,07	4,11
11:40:00	86	12,06	4,14
11:41:00	86	12,07	4,13
11:42:00	86	12,07	4,13
11:43:00	86	12,07	4,13
11:44:00	86	12,06	4,14
11:45:00	86	12,06	4,14
11:46:00	86	12,06	4,14
11:47:00	86	12,06	4,14
11:48:00	86	12,06	4,14
11:49:00	86	12,05	4,16
11:50:00	86	12,05	4,16
11:51:00	86	12,05	4,16
11:52:00	86	12,05	4,16
11:53:00	86	12,05	4,16
11:54:00	86	12,04	4,18
11:55:00	86	12,04	4,18
11:56:00	86	12,04	4,18
11:57:00	86	12,04	4,19
11:58:00	86	12,04	4,18
11:59:00	86	12,04	4,19
12:00:00	86	12,03	4,21
12:01:00	86	12,04	4,19
12:02:00	86	12,04	4,19
12:03:00	86	12,04	4,19
12:04:00	86	12,04	4,19
12:05:00	86	12,03	4,21
12:06:00	86	12,03	4,21
12:07:00	87	12,03	4,21
12:08:00	86	12,02	4,22
12:09:00	86	12,03	4,21
12:10:00	86	12,02	4,22
12:11:00	86	12,02	4,22
12:12:00	86	12,02	4,22
12:13:00	86	12,01	4,24
12:14:00	86	12,01	4,24
12:15:00	86	12,01	4,24
12:16:00	86	12,01	4,24
12:17:00	86	12,01	4,24
12:18:00	86	12,01	4,24
12:19:00	86	12,01	4,24
12:20:00	86	12,01	4,24
12:21:00	86	12,00	4,25
12:22:00	86	12,00	4,25
12:23:00	86	12,00	4,25
12:24:00	86	12,00	4,25
12:25:00	86	12,00	4,27
12:26:00	86	12,00	4,27
12:27:00	86	12,00	4,25
12:28:00	86	12,00	4,27
12:29:00	86	12,00	4,27
12:30:00	86	12,00	4,27
12:31:00	86	12,00	4,27
12:32:00	86	11,99	4,28
12:33:00	86	11,99	4,28
12:34:00	86	11,99	4,28
12:35:00	86	11,99	4,28
12:36:00	86	11,99	4,28
12:37:00	86	11,99	4,28
12:38:00	86	11,99	4,28
12:39:00	86	11,99	4,28
12:40:00	86	11,98	4,30
12:41:00	86	11,98	4,30
12:42:00	86	11,98	4,30
12:43:00	86	11,97	4,32
12:44:00	86	11,97	4,32
12:45:00	86	11,97	4,32
12:46:00	86	11,97	4,32
12:47:00	86	11,97	4,32
12:48:00	86	11,98	4,30
12:49:00	86	11,97	4,32
12:50:00	86	11,97	4,32
12:51:00	86	11,97	4,32
12:52:00	86	11,97	4,33
12:53:00	86	11,97	4,33
12:54:00	86	11,97	4,33
12:55:00	86	11,97	4,33
12:56:00	86	11,97	4,33
12:57:00	86	11,97	4,33
12:58:00	86	11,97	4,33
12:59:00	86	11,96	4,35
13:00:00	86	11,96	4,35
13:01:00	86	11,96	4,35
13:02:00	86	11,96	4,35
13:03:00	86	11,96	4,35
13:04:00	86	11,95	4,36
13:05:00	86	11,95	4,36
13:06:00	86	11,95	4,36
13:07:00	86	11,95	4,36
13:08:00	86	11,95	4,36
13:09:00	86	11,95	4,36
13:10:00	86	11,95	4,36
13:11:00	86	11,95	4,38
13:12:00	86	11,95	4,38
13:13:00	86	11,95	4,38
13:14:00	86	11,95	4,38
13:15:00	86	11,95	4,36
13:16:00	86	11,95	4,38
13:17:00	86	11,95	4,38
13:18:00	86	11,94	4,40
13:19:00	86	11,94	4,40
13:20:00	86	11,95	4,38
13:21:00	86	11,94	4,40
13:22:00	86	11,94	4,40
13:23:00	86	11,94	4,40
13:24:00	86	11,93	4,41
13:25:00	86	11,94	4,40
13:26:00	86	11,94	4,40
13:27:00	86	11,93	4,41
13:28:00	86	11,93	4,41
13:29:00	86	11,93	4,41
13:30:00	86	11,93	4,41
13:31:00	86	11,92	4,43
13:32:00	86	11,93	4,41
13:33:00	86	11,92	4,43
13:34:00	87	11,92	4,43
13:35:00	86	11,92	4,43
13:36:00	86	11,91	4,44
13:37:00	86	11,92	4,43
13:38:00	86	11,91	4,44
13:39:00	86	11,92	4,43
13:40:00	86	11,92	4,43
13:41:00	86	11,91	4,44
13:42:00	86	11,91	4,44
13:43:00	86	11,91	4,44
13:44:00	86	11,91	4,44
13:45:00	86	11,91	4,44
13:46:00	86	11,91	4,46
13:47:00	86	11,91	4,44
13:48:00	86	11,91	4,46
13:49:00	86	11,91	4,46
13:50:00	86	11,91	4,44
13:51:00	86	11,91	4,46
13:52:00	86	11,90	4,48
13:53:00	86	11,91	4,46
13:54:00	86	11,90	4,48
13:55:00	86	11,90	4,48
13:56:00	86	11,90	4,48
13:57:00	86	11,90	4,48
13:58:00	86	11,90	4,48
13:59:00	86	11,90	4,48
14:00:00	86	11,90	4,48
14:01:00	86	11,90	4,48
14:02:00	86	11,89	4,49
14:03:00	86	11,89	4,49
14:04:00	86	11,89	4,49
14:05:00	86	11,89	4,49
14:06:00	86	11,89	4,49
14:07:00	86	11,89	4,49
14:08:00	86	11,89	4,49
14:09:00	86	11,88	4,51
14:10:00	86	11,88	4,51
14:11:00	86	11,89	4,49
14:12:00	86	11,88	4,51
14:13:00	86	11,88	4,51
14:14:00	86	11,88	4,51
14:15:00	86	11,88	4,53
14:16:00	86	11,88	4,53
14:17:00	86	11,88	4,53
14:18:00	86	11,88	4,53
14:19:00	86	11,88	4,53
14:20:00	86	11,88	4,53
14:21:00	86	11,88	4,53
14:22:00	86	11,87	4,54
14:23:00	86	11,87	4,54
14:24:00	86	11,87	4,54
14:25:00	86	11,87	4,54
14:26:00	86	11,87	4,54
14:27:00	86	11,88	4,53
14:28:00	86	11,86	4,56
14:29:00	86	11,86	4,56
14:30:00	86	11,88	4,53
14:31:00	86	11,86	4,56
14:32:00	86	11,86	4,56
14:33:00	86	11,86	4,56
14:34:00	86	11,86	4,56
14:35:00	86	11,86	4,56
14:36:00	86	11,86	4,58
14:37:00	86	11,86	4,56
14:38:00	86	11,86	4,56
14:39:00	86	11,86	4,58
14:40:00	86	11,86	4,58
14:41:00	86	11,86	4,58
14:42:00	86	11,86	4,58
14:43:00	86	11,86	4,58
14:44:00	86	11,86	4,58
14:45:00	86	11,86	4,58
14:46:00	86	11,85	4,59
14:47:00	86	11,85	4,59
14:48:00	86	11,85	4,59
14:49:00	86	11,85	4,59
14:50:00	86	11,86	4,58
14:51:00	86	11,85	4,59
14:52:00	86	11,85	4,59
14:53:00	86	11,85	4,59
14:54:00	86	11,84	4,61
14:55:00	86	11,84	4,61
14:56:00	86	11,84	4,61
14:57:00	86	11,84	4,61
14:58:00	86	11,84	4,61
14:59:00	86	11,84	4,61
15:00:00	86	11,84	4,61
15:01:00	86	11,83	4,63
15:02:00	86	11,84	4,61
15:03:00	86	11,84	4,61
15:04:00	86	11,83	4,63
15:05:00	86	11,84	4,61
15:06:00	86	11,83	4,63
15:07:00	86	11,84	4,61
15:08:00	86	11,83	4,63
15:09:00	86	11,83	4,63
15:10:00	86	11,83	4,63
15:11:00	86	11,82	4,64
15:12:00	86	11,82	4,64
15:13:00	86	11,82	4,64
15:14:00	86	11,82	4,64
15:15:00	86	11,82	4,64
15:16:00	86	11,82	4,64
15:17:00	86	11,82	4,64
15:18:00	86	11,82	4,64
15:19:00	86	11,82	4,64
15:20:00	86	11,82	4,64
15:21:00	86	11,82	4,64
15:22:00	86	11,82	4,66
15:23:00	86	11,82	4,64
15:24:00	86	11,82	4,66
15:25:00	86	11,82	4,66
15:26:00	86	11,82	4,64
15:27:00	86	11,82	4,66
15:28:00	86	11,82	4,66
15:29:00	86	11,82	4,66
15:30:00	86	11,82	4,66
15:31:00	86	11,81	4,68
15:32:00	86	11,82	4,66
15:33:00	86	11,81	4,68
15:34:00	86	11,81	4,68
15:35:00	86	11,81	4,68
15:36:00	86	11,80	4,70
15:37:00	86	11,81	4,68
15:38:00	86	11,80	4,70
15:39:00	86	11,80	4,70
15:40:00	86	11,81	4,68
15:41:00	86	11,80	4,70
15:42:00	86	11,81	4,68
15:43:00	86	11,80	4,70
15:44:00	86	11,79	4,71
15:45:00	86	11,79	4,71
15:46:00	86	11,80	4,70
15:47:00	86	11,80	4,70
15:48:00	86	11,79	4,71
15:49:00	86	11,80	4,70
15:50:00	86	11,79	4,71
15:51:00	86	11,79	4,71
15:52:00	86	11,79	4,71
15:53:00	86	11,79	4,73
15:54:00	86	11,79	4,71
15:55:00	86	11,79	4,71
15:56:00	86	11,79	4,71
15:57:00	86	11,79	4,71
15:58:00	86	11,79	4,73
15:59:00	86	11,79	4,71
16:00:00	86	11,79	4,73
16:01:00	86	11,79	4,73
16:02:00	86	11,79	4,73
16:03:00	86	11,78	4,75
16:04:00	86	11,78	4,75
16:05:00	86	11,78	4,75
16:06:00	86	11,78	4,75
16:07:00	86	11,79	4,73
16:08:00	86	11,78	4,75
16:09:00	86	11,78	4,75
16:10:00	86	11,78	4,75
16:11:00	86	11,78	4,75
16:12:00	86	11,78	4,75
16:13:00	86	11,78	4,75
16:14:00	86	11,78	4,75
16:15:00	86	11,78	4,75
16:16:00	86	11,78	4,75
16:17:00	86	11,78	4,75
16:18:00	86	11,77	4,77
16:19:00	86	11,77	4,77
16:20:00	86	11,77	4,77
16:21:00	86	11,77	4,77
16:22:00	86	11,77	4,77
16:23:00	86	11,77	4,77
16:24:00	86	11,77	4,77
16:25:00	86	11,77	4,78
16:26:00	86	11,77	4,77
16:27:00	86	11,77	4,78
16:28:00	86	11,77	4,78
16:29:00	86	11,77	4,78
16:30:00	86	11,77	4,78
16:31:00	86	11,77	4,78
16:32:00	86	11,77	4,78
16:33:00	86	11,77	4,78
16:34:00	86	11,77	4,78
16:35:00	86	11,77	4,78
16:36:00	86	11,77	4,78
16:37:00	86	11,76	4,80
16:38:00	86	11,76	4,80
16:39:00	86	11,76	4,80
16:40:00	86	11,76	4,80
16:41:00	86	11,76	4,80
16:42:00	86	11,77	4,78
16:43:00	86	11,76	4,80
16:44:00	86	11,76	4,80
16:45:00	86	11,76	4,80
16:46:00	86	11,76	4,80
16:47:00	86	11,76	4,80
16:48:00	86	11,76	4,80
16:49:00	86	11,75	4,82
16:50:00	86	11,76	4,80
16:51:00	86	11,76	4,80
16:52:00	86	11,75	4,82
16:53:00	86	11,75	4,82
16:54:00	86	11,76	4,80
16:55:00	86	11,75	4,82
16:56:00	86	11,74	4,84
16:57:00	86	11,75	4,82
16:58:00	86	11,75	4,82
16:59:00	86	11,76	4,80
17:00:00	86	11,76	4,80
17:01:00	86	11,75	4,82
17:02:00	86	11,75	4,82
17:03:00	86	11,76	4,80
17:04:00	86	11,74	4,84
17:05:00	86	11,74	4,84
17:06:00	86	11,74	4,84
17:07:00	86	11,75	4,82
17:08:00	86	11,75	4,82
17:09:00	86	11,75	4,82
17:10:00	86	11,74	4,84
17:11:00	86	11,74	4,84
17:12:00	86	11,74	4,84
17:13:00	86	11,74	4,84
17:14:00	86	11,74	4,84
17:15:00	86	11,74	4,84
17:16:00	86	11,74	4,84
17:17:00	86	11,73	4,85
17:18:00	86	11,74	4,84
17:19:00	86	11,74	4,84
17:20:00	86	11,74	4,84
17:21:00	86	11,73	4,85
17:22:00	86	11,73	4,85
17:23:00	86	11,73	4,85
17:24:00	86	11,73	4,87
17:25:00	86	11,73	4,87
17:26:00	86	11,73	4,87
17:27:00	86	11,73	4,87
17:28:00	86	11,73	4,87
17:29:00	86	11,73	4,87
17:30:00	86	11,73	4,87
17:31:00	86	11,73	4,87
17:32:00	86	11,73	4,87
17:33:00	86	11,73	4,87
17:34:00	86	11,73	4,87
17:35:00	86	11,73	4,87
17:36:00	86	11,72	4,89
17:37:00	86	11,72	4,89
17:38:00	86	11,73	4,87
17:39:00	86	11,72	4,89
17:40:00	86	11,72	4,89
17:41:00	86	11,72	4,89
17:42:00	86	11,72	4,89
17:43:00	86	11,71	4,91
17:44:00	86	11,71	4,91
17:45:00	86	11,72	4,89
17:46:00	86	11,71	4,91
17:47:00	86	11,71	4,91
17:48:00	86	11,71	4,91
17:49:00	86	11,71	4,91
17:50:00	86	11,71	4,91
17:51:00	86	11,71	4,91
17:52:00	86	11,71	4,91
17:53:00	86	11,71	4,91
17:54:00	86	11,71	4,91
17:55:00	86	11,70	4,92
17:56:00	86	11,71	4,91
17:57:00	86	11,70	4,92
17:58:00	86	11,71	4,91
17:59:00	86	11,71	4,91
18:00:00	86	11,70	4,92
18:01:00	86	11,70	4,92
18:02:00	86	11,71	4,91
18:03:00	86	11,70	4,92
18:04:00	86	11,70	4,92
18:05:00	86	11,70	4,92
18:06:00	86	11,70	4,94
18:07:00	86	11,70	4,92
18:08:00	86	11,70	4,94
18:09:00	86	11,70	4,92
18:10:00	86	11,69	4,96
18:11:00	86	11,70	4,94
18:12:00	86	11,70	4,94
18:13:00	86	11,70	4,94
18:14:00	86	11,70	4,94
18:15:00	86	11,70	4,94
18:16:00	86	11,70	4,94
18:17:00	86	11,70	4,94
18:18:00	86	11,70	4,94
18:19:00	86	11,70	4,94
18:20:00	86	11,69	4,96
18:21:00	86	11,70	4,94
18:22:00	86	11,70	4,94
18:23:00	86	11,69	4,96
18:24:00	86	11,69	4,96
18:25:00	86	11,69	4,96
18:26:00	86	11,69	4,96
18:27:00	86	11,69	4,96
18:28:00	86	11,69	4,96
18:29:00	86	11,68	4,98
18:30:00	86	11,69	4,96
18:31:00	86	11,68	4,98
18:32:00	86	11,68	4,98
18:33:00	86	11,68	4,98
18:34:00	86	11,68	4,98
18:35:00	86	11,68	4,98
18:36:00	86	11,68	4,98
18:37:00	86	11,68	4,98
18:38:00	86	11,68	4,98
18:39:00	86	11,68	4,98
18:40:00	86	11,68	4,98
18:41:00	86	11,68	5,00
18:42:00	86	11,68	4,98
18:43:00	86	11,68	4,98
18:44:00	86	11,68	5,00
18:45:00	86	11,68	5,00
18:46:00	86	11,68	5,00
18:47:00	86	11,68	5,00
18:48:00	86	11,68	5,00
18:49:00	86	11,68	5,00
18:50:00	86	11,68	5,00
18:51:00	86	11,68	5,00
18:52:00	86	11,68	5,00
18:53:00	86	11,67	5,02
18:54:00	86	11,67	5,02
18:55:00	86	11,67	5,02
18:56:00	86	11,67	5,02
18:57:00	86	11,67	5,02
18:58:00	86	11,68	5,00
18:59:00	86	11,67	5,02
19:00:00	86	11,67	5,02
19:01:00	86	11,68	5,00
19:02:00	86	11,67	5,02
19:03:00	86	11,67	5,02
19:04:00	86	11,67	5,02
19:05:00	86	11,66	5,03
19:06:00	86	11,67	5,02
19:07:00	86	11,66	5,03
19:08:00	86	11,66	5,03
19:09:00	86	11,66	5,03
19:10:00	86	11,67	5,02
19:11:00	86	11,66	5,03
19:12:00	86	11,66	5,03
19:13:00	86	11,65	5,05
19:14:00	86	11,65	5,05
19:15:00	86	11,66	5,03
19:16:00	86	11,66	5,03
19:17:00	86	11,66	5,03
19:18:00	86	11,65	5,05
19:19:00	86	11,65	5,05
19:20:00	86	11,65	5,05
19:21:00	86	11,66	5,03
19:22:00	86	11,65	5,05
19:23:00	86	11,65	5,05
19:24:00	86	11,65	5,05
19:25:00	86	11,65	5,05
19:26:00	86	11,64	5,07
19:27:00	86	11,65	5,05
19:28:00	86	11,65	5,05
19:29:00	86	11,65	5,05
19:30:00	86	11,64	5,07
19:31:00	86	11,64	5,07
19:32:00	86	11,64	5,07
19:33:00	86	11,64	5,07
19:34:00	86	11,64	5,07
19:35:00	86	11,64	5,07
19:36:00	86	11,64	5,07
19:37:00	86	11,64	5,07
19:38:00	86	11,64	5,07
19:39:00	86	11,64	5,07
19:40:00	86	11,64	5,09
19:41:00	86	11,64	5,07
19:42:00	86	11,64	5,09
19:43:00	86	11,64	5,09
19:44:00	86	11,64	5,09
19:45:00	86	11,63	5,11
19:46:00	86	11,64	5,09
19:47:00	86	11,64	5,09
19:48:00	86	11,64	5,09
19:49:00	86	11,64	5,09
19:50:00	86	11,64	5,09
19:51:00	86	11,64	5,09
19:52:00	86	11,63	5,11
19:53:00	86	11,64	5,09
19:54:00	86	11,64	5,09
19:55:00	86	11,64	5,09
19:56:00	86	11,62	5,13
19:57:00	86	11,64	5,09
19:58:00	86	11,64	5,09
19:59:00	86	11,63	5,11
20:00:00	86	11,64	5,09
20:01:00	86	11,63	5,11
20:02:00	86	11,63	5,11
20:03:00	86	11,63	5,11
20:04:00	86	11,63	5,11
20:05:00	86	11,63	5,11
20:06:00	86	11,63	5,11
20:07:00	86	11,63	5,11
20:08:00	86	11,63	5,11
20:09:00	86	11,63	5,11
20:10:00	86	11,63	5,11
20:11:00	86	11,62	5,13
20:12:00	86	11,62	5,13
20:13:00	86	11,63	5,11
20:14:00	86	11,62	5,13
20:15:00	86	11,62	5,13
20:16:00	86	11,63	5,11
20:17:00	86	11,62	5,13
20:18:00	86	11,62	5,13
20:19:00	86	11,62	5,13
20:20:00	86	11,62	5,15
20:21:00	86	11,62	5,13
20:22:00	86	11,62	5,13
20:23:00	86	11,62	5,13
20:24:00	86	11,62	5,13
20:25:00	86	11,62	5,13
20:26:00	86	11,62	5,13
20:27:00	86	11,62	5,13
20:28:00	86	11,62	5,15
20:29:00	86	11,62	5,15
20:30:00	86	11,62	5,15
20:31:00	86	11,62	5,13
20:32:00	86	11,62	5,15
20:33:00	86	11,62	5,15
20:34:00	86	11,62	5,13
20:35:00	86	11,62	5,15
20:36:00	86	11,62	5,15
20:37:00	86	11,62	5,15
20:38:00	86	11,62	5,15
20:39:00	86	11,62	5,15
20:40:00	86	11,62	5,15
20:41:00	86	11,62	5,15
20:42:00	86	11,62	5,15
20:43:00	86	11,61	5,16
20:44:00	86	11,61	5,16
20:45:00	86	11,61	5,16
20:46:00	86	11,62	5,15
20:47:00	86	11,61	5,16
20:48:00	86	11,61	5,16
20:49:00	86	11,61	5,16
20:50:00	86	11,61	5,16
20:51:00	86	11,61	5,16
20:52:00	86	11,61	5,16
20:53:00	86	11,61	5,16
20:54:00	86	11,61	5,16
20:55:00	86	11,61	5,16
20:56:00	86	11,61	5,16
20:57:00	86	11,61	5,16
20:58:00	86	11,61	5,16
20:59:00	86	11,61	5,16
21:00:00	86	11,62	5,15
21:01:00	86	11,60	5,18
21:02:00	86	11,60	5,18
21:03:00	86	11,60	5,18
21:04:00	86	11,61	5,16
21:05:00	86	11,60	5,18
21:06:00	86	11,61	5,16
21:07:00	86	11,60	5,18
21:08:00	86	11,59	5,20
21:09:00	86	11,60	5,18
21:10:00	86	11,60	5,18
21:11:00	86	11,60	5,18
21:12:00	86	11,60	5,18
21:13:00	86	11,59	5,20
21:14:00	86	11,59	5,20
21:15:00	86	11,59	5,20
21:16:00	86	11,59	5,20
21:17:00	86	11,59	5,20
21:18:00	86	11,60	5,18
21:19:00	86	11,59	5,20
21:20:00	86	11,59	5,20
21:21:00	86	11,59	5,20
21:22:00	86	11,59	5,20
21:23:00	86	11,59	5,20
21:24:00	86	11,59	5,22
21:25:00	86	11,59	5,20
21:26:00	86	11,59	5,20
21:27:00	86	11,59	5,22
21:28:00	86	11,59	5,22
21:29:00	86	11,59	5,20
21:30:00	86	11,59	5,22
21:31:00	86	11,59	5,22
21:32:00	86	11,59	5,22
21:33:00	86	11,59	5,20
21:34:00	86	11,59	5,22
21:35:00	86	11,59	5,22
21:36:00	86	11,59	5,22
21:37:00	86	11,59	5,22
21:38:00	86	11,59	5,22
21:39:00	86	11,59	5,20
21:40:00	86	11,58	5,24
21:41:00	86	11,59	5,22
21:42:00	86	11,58	5,24
21:43:00	86	11,59	5,22
21:44:00	86	11,59	5,22
21:45:00	86	11,58	5,24
21:46:00	86	11,58	5,24
21:47:00	86	11,58	5,24
21:48:00	86	11,58	5,24
21:49:00	86	11,58	5,24
21:50:00	86	11,58	5,24
21:51:00	86	11,58	5,24
21:52:00	86	11,58	5,24
21:53:00	86	11,58	5,24
21:54:00	86	11,58	5,24
21:55:00	86	11,58	5,24
21:56:00	86	11,58	5,24
21:57:00	86	11,57	5,26
21:58:00	86	11,58	5,24
21:59:00	86	11,58	5,24
22:00:00	86	11,57	5,26
22:01:00	86	11,58	5,24
22:02:00	86	11,58	5,24
22:03:00	86	11,58	5,24
22:04:00	86	11,57	5,26
22:05:00	86	11,57	5,26
22:06:00	86	11,57	5,26
22:07:00	86	11,57	5,26
22:08:00	86	11,57	5,26
22:09:00	86	11,56	5,28
22:10:00	86	11,57	5,26
22:11:00	86	11,57	5,26
22:12:00	86	11,57	5,26
22:13:00	86	11,57	5,26
22:14:00	86	11,57	5,26
22:15:00	86	11,57	5,26
22:16:00	86	11,56	5,28
22:17:00	86	11,57	5,26
22:18:00	86	11,56	5,28
22:19:00	86	11,56	5,28
22:20:00	86	11,56	5,28
22:21:00	86	11,57	5,26
22:22:00	86	11,56	5,28
22:23:00	86	11,56	5,28
22:24:00	86	11,57	5,26
22:25:00	86	11,56	5,28
22:26:00	86	11,57	5,26
22:27:00	86	11,56	5,28
22:28:00	86	11,55	5,30
22:29:00	86	11,56	5,28
22:30:00	86	11,56	5,28
22:31:00	86	11,55	5,30
22:32:00	86	11,56	5,28
22:33:00	86	11,56	5,28
22:34:00	86	11,56	5,28
22:35:00	86	11,55	5,30
22:36:00	86	11,55	5,30
22:37:00	86	11,55	5,30
22:38:00	86	11,55	5,30
22:39:00	86	11,55	5,30
22:40:00	86	11,55	5,30
22:41:00	86	11,55	5,30
22:42:00	86	11,55	5,30
22:43:00	86	11,55	5,30
22:44:00	86	11,55	5,30
22:45:00	86	11,55	5,30
22:46:00	86	11,55	5,30
22:47:00	86	11,55	5,30
22:48:00	86	11,55	5,30
22:49:00	86	11,55	5,32
22:50:00	86	11,55	5,30
22:51:00	86	11,55	5,32
22:52:00	86	11,55	5,32
22:53:00	86	11,55	5,30
22:54:00	86	11,55	5,32
22:55:00	86	11,55	5,30
22:56:00	86	11,55	5,32
22:57:00	86	11,55	5,32
22:58:00	86	11,55	5,30
22:59:00	86	11,55	5,32
23:00:00	86	11,55	5,32
23:01:00	86	11,55	5,32
23:02:00	86	11,55	5,32
23:03:00	86	11,55	5,32
23:04:00	86	11,55	5,32
23:05:00	86	11,55	5,32
23:06:00	86	11,55	5,32
23:07:00	86	11,54	5,34
23:08:00	86	11,55	5,32
23:09:00	86	11,55	5,32
23:10:00	86	11,54	5,34
23:11:00	86	11,55	5,32
23:12:00	86	11,54	5,34
23:13:00	86	11,55	5,32
23:14:00	86	11,54	5,34
23:15:00	86	11,54	5,34
23:16:00	86	11,54	5,34
23:17:00	86	11,54	5,34
23:18:00	86	11,55	5,32
23:19:00	86	11,54	5,34
23:20:00	86	11,55	5,32
23:21:00	86	11,54	5,34
23:22:00	86	11,54	5,34
23:23:00	86	11,54	5,34
23:24:00	86	11,53	5,36
23:25:00	86	11,54	5,34
23:26:00	86	11,53	5,36
23:27:00	86	11,53	5,36
23:28:00	86	11,54	5,34
23:29:00	86	11,54	5,34
23:30:00	86	11,54	5,34
23:31:00	86	11,54	5,34
23:32:00	86	11,53	5,36
23:33:00	86	11,53	5,36
23:34:00	86	11,53	5,36
23:35:00	86	11,53	5,36
23:36:00	86	11,53	5,36
23:37:00	86	11,53	5,36
23:38:00	86	11,53	5,36
23:39:00	86	11,53	5,36
23:40:00	86	11,53	5,36
23:41:00	86	11,53	5,36
23:42:00	86	11,53	5,36
23:43:00	86	11,52	5,38
23:44:00	86	11,53	5,36
23:45:00	86	11,53	5,36
23:46:00	86	11,53	5,36
23:47:00	86	11,53	5,36
23:48:00	86	11,53	5,36
23:49:00	86	11,53	5,36
23:50:00	86	11,52	5,38
23:51:00	86	11,52	5,40
23:52:00	86	11,53	5,36
23:53:00	86	11,52	5,38
23:54:00	86	11,52	5,38
23:55:00	86	11,52	5,38
23:56:00	86	11,52	5,38
23:57:00	86	11,52	5,38
23:58:00	86	11,52	5,38
23:59:00	86	11,52	5,38
24:00:00	86	11,53	5,36
24:01:00	86	11,52	5,38
24:02:00	86	11,52	5,38
24:03:00	86	11,52	5,40
24:04:00	86	11,52	5,40
24:05:00	86	11,52	5,38
24:06:00	86	11,52	5,40
24:07:00	86	11,52	5,38
24:08:00	86	11,52	5,40
24:09:00	86	11,52	5,40
24:10:00	86	11,52	5,38
24:11:00	86	11,52	5,40
24:12:00	86	11,52	5,40
24:13:00	86	11,52	5,38
24:14:00	86	11,52	5,40
24:15:00	86	11,52	5,40
24:16:00	86	11,52	5,40
24:17:00	86	11,52	5,40
24:18:00	86	11,52	5,40
24:19:00	86	11,52	5,40
24:20:00	86	11,51	5,42
24:21:00	86	11,52	5,40
24:22:00	86	11,52	5,40
24:23:00	86	11,52	5,40
24:24:00	86	11,52	5,40
24:25:00	86	11,52	5,40
24:26:00	86	11,52	5,40
24:27:00	86	11,52	5,40
24:28:00	86	11,52	5,40
24:29:00	86	11,52	5,40
24:30:00	86	11,52	5,40
24:31:00	86	11,52	5,40
24:32:00	86	11,51	5,42
24:33:00	86	11,51	5,42
24:34:00	86	11,51	5,42
24:35:00	86	11,52	5,40
24:36:00	86	11,51	5,42
24:37:00	86	11,51	5,42
24:38:00	86	11,51	5,42
24:39:00	86	11,51	5,42
24:40:00	86	11,51	5,42
24:41:00	86	11,49	5,46
24:42:00	86	11,51	5,42
24:43:00	86	11,51	5,42
24:44:00	86	11,51	5,42
24:45:00	86	11,51	5,42
24:46:00	86	11,50	5,44
24:47:00	86	11,50	5,44
24:48:00	86	11,50	5,44
24:49:00	86	11,51	5,42
24:50:00	86	11,51	5,42
24:51:00	86	11,50	5,44
24:52:00	86	11,51	5,42
24:53:00	86	11,50	5,44
24:54:00	86	11,50	5,44
24:55:00	86	11,50	5,44
24:56:00	86	11,50	5,44
24:57:00	86	11,50	5,44
24:58:00	86	11,50	5,44
24:59:00	86	11,50	5,44
25:00:00	86	11,50	5,44
25:01:00	86	11,50	5,44
25:02:00	86	11,50	5,44
25:03:00	86	11,50	5,44
25:04:00	86	11,50	5,44
25:05:00	86	11,50	5,44
25:06:00	86	11,50	5,44
25:07:00	86	11,50	5,44
25:08:00	86	11,50	5,44
25:09:00	86	11,50	5,44
25:10:00	86	11,49	5,46
25:11:00	86	11,50	5,44
25:12:00	86	11,49	5,46
25:13:00	86	11,49	5,46
25:14:00	86	11,50	5,44
25:15:00	86	11,49	5,46
25:16:00	86	11,49	5,46
25:17:00	86	11,50	5,44
25:18:00	86	11,49	5,46
25:19:00	86	11,49	5,46
25:20:00	86	11,49	5,46
25:21:00	86	11,49	5,46
25:22:00	86	11,49	5,46
25:23:00	86	11,49	5,46
25:24:00	86	11,49	5,46
25:25:00	86	11,49	5,46
25:26:00	86	11,49	5,46
25:27:00	86	11,49	5,46
25:28:00	86	11,49	5,46
25:29:00	86	11,49	5,46
25:30:00	86	11,49	5,46
25:31:00	86	11,49	5,46
25:32:00	86	11,49	5,46
25:33:00	86	11,49	5,46
25:34:00	86	11,49	5,46
25:35:00	86	11,49	5,46
25:36:00	86	11,49	5,46
25:37:00	86	11,49	5,46
25:38:00	86	11,49	5,48
25:39:00	86	11,49	5,48
25:40:00	86	11,49	5,46
25:41:00	86	11,49	5,46
25:42:00	86	11,49	5,46
25:43:00	86	11,49	5,46
25:44:00	86	11,49	5,46
25:45:00	86	11,49	5,48
25:46:00	86	11,49	5,48
25:47:00	86	11,49	5,48
25:48:00	86	11,49	5,48
25:49:00	86	11,49	5,46
25:50:00	86	11,49	5,48
25:51:00	86	11,49	5,48
25:52:00	86	11,49	5,48
25:53:00	86	11,49	5,48
25:54:00	86	11,48	5,50
25:55:00	86	11,49	5,48
25:56:00	86	11,49	5,48
25:57:00	86	11,49	5,48
25:58:00	86	11,48	5,50
25:59:00	86	11,48	5,50
26:00:00	86	11,48	5,50
26:01:00	86	11,48	5,50
26:02:00	86	11,49	5,48
26:03:00	86	11,48	5,50
26:04:00	86	11,48	5,50
26:05:00	86	11,48	5,50
26:06:00	86	11,48	5,50
26:07:00	86	11,48	5,50
26:08:00	86	11,48	5,50
26:09:00	86	11,48	5,50
26:10:00	86	11,48	5,50
26:11:00	86	11,48	5,50
26:12:00	86	11,48	5,50
26:13:00	86	11,48	5,50
26:14:00	86	11,48	5,50
26:15:00	86	11,48	5,50
26:16:00	86	11,48	5,50
26:17:00	86	11,48	5,50
26:18:00	86	11,48	5,50
26:19:00	86	11,48	5,50
26:20:00	86	11,48	5,50
26:21:00	86	11,48	5,50
26:22:00	86	11,48	5,50
26:23:00	86	11,47	5,52
26:24:00	86	11,48	5,50
26:25:00	86	11,48	5,50
26:26:00	86	11,48	5,50
26:27:00	86	11,47	5,52
26:28:00	86	11,48	5,50
26:29:00	86	11,48	5,50
26:30:00	86	11,47	5,52
26:31:00	86	11,47	5,52
26:32:00	86	11,47	5,52
26:33:00	86	11,47	5,52
26:34:00	86	11,47	5,52
26:35:00	86	11,47	5,52
26:36:00	86	11,47	5,52
26:37:00	86	11,47	5,52
26:38:00	86	11,46	5,54
26:39:00	86	11,47	5,52
26:40:00	86	11,46	5,54
26:41:00	86	11,47	5,52
26:42:00	86	11,47	5,52
26:43:00	86	11,47	5,52
26:44:00	86	11,46	5,54
26:45:00	86	11,46	5,54
26:46:00	86	11,47	5,52
26:47:00	86	11,47	5,52
26:48:00	86	11,46	5,54
26:49:00	86	11,46	5,54
26:50:00	86	11,46	5,54
26:51:00	86	11,46	5,54
26:52:00	86	11,46	5,54
26:53:00	86	11,47	5,52
26:54:00	86	11,46	5,54
26:55:00	86	11,46	5,54
26:56:00	86	11,46	5,54
26:57:00	86	11,47	5,52
26:58:00	86	11,46	5,54
26:59:00	86	11,47	5,52
27:00:00	86	11,46	5,54
27:01:00	86	11,46	5,54
27:02:00	86	11,47	5,52
27:03:00	86	11,46	5,54
27:04:00	86	11,46	5,56
27:05:00	86	11,46	5,56
27:06:00	86	11,46	5,56
27:07:00	86	11,46	5,54
27:08:00	86	11,46	5,56
27:09:00	86	11,47	5,52
27:10:00	86	11,46	5,54
27:11:00	86	11,46	5,56
27:12:00	86	11,47	5,52
27:13:00	86	11,46	5,54
27:14:00	86	11,46	5,54
27:15:00	86	11,47	5,52
27:16:00	86	11,46	5,54
27:17:00	86	11,46	5,56
27:18:00	86	11,46	5,54
27:19:00	86	11,46	5,56
27:20:00	86	11,46	5,56
27:21:00	86	11,46	5,54
27:22:00	86	11,46	5,54
27:23:00	86	11,46	5,54
27:24:00	86	11,46	5,54
27:25:00	86	11,46	5,56
27:26:00	86	11,46	5,54
27:27:00	86	11,46	5,56
27:28:00	86	11,46	5,56
27:29:00	86	11,46	5,54
27:30:00	86	11,46	5,54
27:31:00	86	11,46	5,54
27:32:00	86	11,46	5,54
27:33:00	86	11,46	5,56
27:34:00	86	11,46	5,54
27:35:00	86	11,46	5,54
27:36:00	86	11,46	5,56
27:37:00	86	11,46	5,56
27:38:00	86	11,46	5,54
27:39:00	86	11,46	5,56
27:40:00	86	11,46	5,56
27:41:00	86	11,45	5,58
27:42:00	86	11,46	5,56
27:43:00	86	11,46	5,56
27:44:00	86	11,46	5,56
27:45:00	86	11,46	5,56
27:46:00	86	11,46	5,56
27:47:00	86	11,46	5,56
27:48:00	86	11,46	5,56
27:49:00	86	11,46	5,56
27:50:00	86	11,46	5,56
27:51:00	86	11,45	5,58
27:52:00	86	11,45	5,58
27:53:00	86	11,45	5,58
27:54:00	86	11,45	5,58
27:55:00	86	11,45	5,58
27:56:00	86	11,45	5,58
27:57:00	86	11,45	5,58
27:58:00	86	11,44	5,60
27:59:00	86	11,45	5,58
28:00:00	86	11,46	5,56
28:01:00	86	11,45	5,58
28:02:00	86	11,45	5,58
28:03:00	86	11,45	5,58
28:04:00	86	11,45	5,58
28:05:00	86	11,45	5,58
28:06:00	86	11,43	5,62
28:07:00	86	11,45	5,58
28:08:00	86	11,44	5,60
28:09:00	86	11,44	5,60
28:10:00	86	11,44	5,60
28:11:00	86	11,44	5,60
28:12:00	86	11,45	5,58
28:13:00	86	11,43	5,62
28:14:00	86	11,43	5,62
28:15:00	86	11,44	5,60
28:16:00	86	11,45	5,58
28:17:00	86	11,43	5,62
28:18:00	86	11,45	5,58
28:19:00	86	11,44	5,60
28:20:00	86	11,45	5,58
28:21:00	86	11,44	5,60
28:22:00	86	11,45	5,58
28:23:00	86	11,44	5,60
28:24:00	86	11,44	5,60
28:25:00	86	11,44	5,60
28:26:00	86	11,45	5,58
28:27:00	86	11,44	5,60
28:28:00	86	11,44	5,60
28:29:00	86	11,45	5,58
28:30:00	86	11,44	5,60
28:31:00	86	11,43	5,62
28:32:00	86	11,43	5,62
28:33:00	86	11,43	5,62
28:34:00	86	11,44	5,60
28:35:00	86	11,44	5,60
28:36:00	86	11,44	5,60
28:37:00	86	11,44	5,60
28:38:00	86	11,43	5,62
28:39:00	86	11,44	5,60
28:40:00	86	11,44	5,60
28:41:00	86	11,44	5,60
28:42:00	86	11,43	5,62
28:43:00	86	11,43	5,62
28:44:00	86	11,44	5,60
28:45:00	86	11,43	5,62
28:46:00	86	11,44	5,60
28:47:00	86	11,43	5,62
28:48:00	86	11,44	5,60
28:49:00	86	11,43	5,62
28:50:00	86	11,44	5,60
28:51:00	86	11,43	5,62
28:52:00	86	11,43	5,62
28:53:00	86	11,44	5,60
28:54:00	86	11,43	5,64
28:55:00	86	11,43	5,62
28:56:00	86	11,44	5,60
28:57:00	86	11,43	5,62
28:58:00	86	11,43	5,62
28:59:00	86	11,43	5,62
29:00:00	86	11,43	5,62
29:01:00	86	11,43	5,62
29:02:00	86	11,43	5,62
29:03:00	86	11,43	5,62
29:04:00	86	11,43	5,62
29:05:00	86	11,43	5,62
29:06:00	86	11,43	5,62
