Repository: ProgWizer/parser

File: project-root/data/Data Acquisition/Data Acquisition/2005 year (470)/UCA R Astra G1900+1%CaCl2 (30C-SW).txt (part 1 of 3)
--Test Summary--
Full Path and File Name	
Instrument Name	4262R
Instrument Type	Model 4262 Twin Cell UCA
Instrument Serial Number	111R
Test Start Date	09.09.2005
Test Start Time	23:25:39
Test Stop Date	12.09.2005
Test Stop Time	22:10:51
Test Length	70:45:12
Final Sample Time Offset	70:45:00
Controller Schedule Name	
Sampling Period	60 seconds
Comments	T:30(30), 35(240)
Information	WellID	Rakushechnaya 2
Information	Customer	LUKoil-Shelf
Information	CementClass	PCT-I-G
Information	CementMfr	Duckerhoff
Information	Additives	1%CaCl2
Information	Density	1900
Information	BHCT	30
Information	BHST	35
Information	FluidLoss	
Information	JobType	340 mm csg
Calculated Value	CS_50	3:56:00
Calculated Value	CS_500	7:54:00
Calculated Value	CS_Time8h	3,52 MPa
Calculated Value	CS_Time16h	10,46 MPa
Calculated Value	CS_Time24h	15,42 MPa
Calculated Value	CS_Time48h	22,75 MPa
Calculated Value	CS_Time72h	N/A
Calculated Curve	Compressive Strength	Compressive strength type B (more than 14 lb/gal)
Initial Temperature (°C)	24 °C
Final Temperature (°C)	30 °C
Initial Transit Time (microsec/in)	ERROR
Final Transit Time (microsec/in)	7,93 microsec/in
Initial Compressive Strength (MPa)	N/A
Final Compressive Strength (MPa)	25,90 MPa
--Data--
Time (HH:MM:SS)	Temperature (°C)	Transit Time (microsec/in)	Compressive Strength (MPa)
0:00:00	24		
0:01:00	24	16,47	0,00
0:02:00	24	16,47	0,00
0:03:00	24	16,49	0,00
0:04:00	24	16,50	0,00
0:05:00	24	16,51	0,00
0:06:00	24	16,51	0,00
0:07:00	24	16,51	0,00
0:08:00	24	16,51	0,00
0:09:00	24	16,54	0,00
0:10:00	25	16,52	0,00
0:11:00	25	16,56	0,00
0:12:00	25		
0:13:00	25		
0:14:00	26		
0:15:00	26		
0:16:00	26		
0:17:00	26		
0:18:00	26		
0:19:00	26		
0:20:00	27		
0:21:00	27		
0:22:00	27		
0:23:00	27		
0:24:00	28	16,45	0,01
0:25:00	28	16,43	0,01
0:26:00	28		
0:27:00	28	16,41	0,02
0:28:00	29	16,41	0,02
0:29:00	29	16,43	0,01
0:30:00	29	16,40	0,02
0:31:00	29	16,41	0,02
0:32:00	29	16,40	0,02
0:33:00	30	16,39	0,02
0:34:00	29	16,39	0,02
0:35:00	30	16,40	0,02
0:36:00	30	16,38	0,03
0:37:00	30	16,39	0,02
0:38:00	30	16,39	0,02
0:39:00	30	16,38	0,02
0:40:00	30	16,38	0,02
0:41:00	30	16,39	0,02
0:42:00	30	16,38	0,03
0:43:00	30	16,37	0,03
0:44:00	30	16,39	0,02
0:45:00	30	16,38	0,02
0:46:00	30	16,38	0,02
0:47:00	30	16,39	0,02
0:48:00	30	16,38	0,02
0:49:00	30	16,41	0,02
0:50:00	30	16,39	0,02
0:51:00	30	16,40	0,02
0:52:00	30	16,39	0,02
0:53:00	30	16,40	0,02
0:54:00	30	16,41	0,02
0:55:00	30	16,41	0,02
0:56:00	30	16,40	0,02
0:57:00	30	16,43	0,01
0:58:00	30	16,42	0,01
0:59:00	30	16,41	0,02
1:00:00	30	16,42	0,01
1:01:00	30	16,41	0,02
1:02:00	30	16,41	0,02
1:03:00	30	16,42	0,01
1:04:00	30	16,44	0,01
1:05:00	30	16,46	0,00
1:06:00	29	16,45	0,01
1:07:00	29	16,45	0,01
1:08:00	30	16,49	0,00
1:09:00	29	16,49	0,00
1:10:00	30	16,50	0,00
1:11:00	30	16,50	0,00
1:12:00	29	16,50	0,00
1:13:00	29	16,50	0,00
1:14:00	30	16,54	0,00
1:15:00	29	16,50	0,00
1:16:00	29	16,52	0,00
1:17:00	30	16,52	0,00
1:18:00	29	16,53	0,00
1:19:00	29	16,53	0,00
1:20:00	29	16,54	0,00
1:21:00	29	16,59	0,00
1:22:00	29	16,56	0,00
1:23:00	29	16,59	0,00
1:24:00	29	16,60	0,00
1:25:00	29	16,59	0,00
1:26:00	29	16,60	0,00
1:27:00	29	16,59	0,00
1:28:00	29	16,61	0,00
1:29:00	29	16,60	0,00
1:30:00	29	16,61	0,00
1:31:00	29	16,60	0,00
1:32:00	29	16,62	0,00
1:33:00	29	16,61	0,00
1:34:00	29	16,62	0,00
1:35:00	29	16,62	0,00
1:36:00	29	16,62	0,00
1:37:00	29	16,62	0,00
1:38:00	29	16,62	0,00
1:39:00	29	16,62	0,00
1:40:00	29	16,63	0,00
1:41:00	29	16,62	0,00
1:42:00	29	16,64	0,00
1:43:00	29	16,62	0,00
1:44:00	29	16,64	0,00
1:45:00	29	16,65	0,00
1:46:00	29	16,64	0,00
1:47:00	29	16,65	0,00
1:48:00	29	16,65	0,00
1:49:00	29	16,65	0,00
1:50:00	29	16,65	0,00
1:51:00	29	16,65	0,00
1:52:00	29	16,65	0,00
1:53:00	29	16,65	0,00
1:54:00	29	16,68	0,00
1:55:00	29	16,66	0,00
1:56:00	29	16,67	0,00
1:57:00	29	16,66	0,00
1:58:00	29	16,65	0,00
1:59:00	29	16,68	0,00
2:00:00	29	16,66	0,00
2:01:00	29	16,66	0,00
2:02:00	29	16,67	0,00
2:03:00	29	16,66	0,00
2:04:00	29	16,66	0,00
2:05:00	29	16,68	0,00
2:06:00	29	16,68	0,00
2:07:00	29	16,68	0,00
2:08:00	29	16,66	0,00
2:09:00	29	16,67	0,00
2:10:00	29	16,66	0,00
2:11:00	29	16,67	0,00
2:12:00	29	16,67	0,00
2:13:00	29	16,66	0,00
2:14:00	29	16,67	0,00
2:15:00	29	16,66	0,00
2:16:00	29	16,66	0,00
2:17:00	29	16,67	0,00
2:18:00	29	16,65	0,00
2:19:00	29	16,66	0,00
2:20:00	29	16,66	0,00
2:21:00	29	16,65	0,00
2:22:00	29	16,65	0,00
2:23:00	29	16,66	0,00
2:24:00	29	16,65	0,00
2:25:00	29	16,65	0,00
2:26:00	29	16,65	0,00
2:27:00	29	16,65	0,00
2:28:00	29	16,65	0,00
2:29:00	29	16,64	0,00
2:30:00	29	16,64	0,00
2:31:00	29	16,63	0,00
2:32:00	29	16,62	0,00
2:33:00	29	16,62	0,00
2:34:00	29	16,62	0,00
2:35:00	29	16,62	0,00
2:36:00	29	16,61	0,00
2:37:00	29	16,61	0,00
2:38:00	29	16,60	0,00
2:39:00	29	16,60	0,00
2:40:00	29	16,59	0,00
2:41:00	29	16,59	0,00
2:42:00	29	16,59	0,00
2:43:00	29	16,57	0,00
2:44:00	29	16,57	0,00
2:45:00	29	16,56	0,00
2:46:00	29	16,55	0,00
2:47:00	29	16,56	0,00
2:48:00	29	16,53	0,00
2:49:00	29	16,53	0,00
2:50:00	29	16,53	0,00
2:51:00	29	16,51	0,00
2:52:00	29	16,50	0,00
2:53:00	29	16,49	0,00
2:54:00	29	16,48	0,00
2:55:00	29	16,47	0,00
2:56:00	29	16,47	0,00
2:57:00	29	16,46	0,00
2:58:00	29	16,45	0,01
2:59:00	29	16,43	0,01
3:00:00	29	16,42	0,01
3:01:00	29	16,41	0,02
3:02:00	29	16,40	0,02
3:03:00	29	16,38	0,02
3:04:00	29	16,38	0,02
3:05:00	29	16,35	0,03
3:06:00	29	16,35	0,03
3:07:00	29	16,34	0,04
3:08:00	29	16,32	0,04
3:09:00	29	16,31	0,04
3:10:00	29	16,30	0,05
3:11:00	29	16,28	0,05
3:12:00	29	16,26	0,06
3:13:00	29	16,25	0,06
3:14:00	29	16,24	0,06
3:15:00	29	16,21	0,07
3:16:00	29	16,20	0,07
3:17:00	29	16,19	0,08
3:18:00	29	16,17	0,08
3:19:00	29	16,14	0,09
3:20:00	29	16,13	0,09
3:21:00	29	16,11	0,10
3:22:00	29	16,09	0,11
3:23:00	29	16,08	0,11
3:24:00	29	16,06	0,11
3:25:00	29	16,04	0,12
3:26:00	29	16,02	0,13
3:27:00	29	16,00	0,13
3:28:00	29	15,98	0,14
3:29:00	29	15,96	0,15
3:30:00	29	15,94	0,15
3:31:00	29	15,92	0,16
3:32:00	29	15,90	0,16
3:33:00	29	15,88	0,17
3:34:00	29	15,85	0,18
3:35:00	29	15,84	0,18
3:36:00	29	15,82	0,19
3:37:00	29	15,79	0,20
3:38:00	29	15,78	0,20
3:39:00	29	15,75	0,21
3:40:00	29	15,73	0,22
3:41:00	29	15,70	0,23
3:42:00	29	15,69	0,23
3:43:00	29	15,66	0,24
3:44:00	29	15,65	0,25
3:45:00	29	15,62	0,26
3:46:00	29	15,59	0,27
3:47:00	29	15,57	0,28
3:48:00	29	15,55	0,28
3:49:00	29	15,52	0,29
3:50:00	29	15,50	0,30
3:51:00	29	15,47	0,31
3:52:00	29	15,45	0,32
3:53:00	29	15,42	0,33
3:54:00	29	15,40	0,34
3:55:00	29	15,38	0,34
3:56:00	29	15,36	0,35
3:57:00	29	15,33	0,36
3:58:00	29	15,31	0,37
3:59:00	29	15,29	0,38
4:00:00	29	15,27	0,39
4:01:00	29	15,24	0,40
4:02:00	29	15,22	0,41
4:03:00	29	15,20	0,41
4:04:00	29	15,18	0,42
4:05:00	29	15,15	0,43
4:06:00	29	15,13	0,44
4:07:00	29	15,12	0,45
4:08:00	29	15,09	0,46
4:09:00	29	15,07	0,47
4:10:00	29	15,05	0,48
4:11:00	29	15,03	0,49
4:12:00	29	15,01	0,49
4:13:00	29	14,99	0,50
4:14:00	29	14,97	0,51
4:15:00	29	14,95	0,52
4:16:00	29	14,93	0,53
4:17:00	29	14,91	0,54
4:18:00	29	14,88	0,55
4:19:00	29	14,87	0,56
4:20:00	29	14,85	0,57
4:21:00	29	14,83	0,57
4:22:00	29	14,81	0,58
4:23:00	29	14,79	0,60
4:24:00	29	14,77	0,60
4:25:00	29	14,75	0,61
4:26:00	29	14,73	0,62
4:27:00	29	14,71	0,63
4:28:00	29	14,70	0,64
4:29:00	29	14,67	0,65
4:30:00	29	14,66	0,66
4:31:00	29	14,64	0,67
4:32:00	29	14,62	0,68
4:33:00	29	14,60	0,69
4:34:00	29	14,58	0,70
4:35:00	29	14,56	0,71
4:36:00	29	14,55	0,71
4:37:00	29	14,53	0,72
4:38:00	29	14,51	0,73
4:39:00	29	14,49	0,74
4:40:00	29	14,47	0,75
4:41:00	29	14,46	0,76
4:42:00	29	14,44	0,77
4:43:00	29	14,43	0,78
4:44:00	29	14,40	0,79
4:45:00	29	14,39	0,80
4:46:00	29	14,37	0,81
4:47:00	29	14,36	0,82
4:48:00	29	14,34	0,83
4:49:00	29	14,32	0,84
4:50:00	29	14,30	0,85
4:51:00	29	14,28	0,86
4:52:00	29	14,27	0,87
4:53:00	29	14,25	0,88
4:54:00	29	14,24	0,88
4:55:00	29	14,22	0,89
4:56:00	29	14,21	0,90
4:57:00	29	14,19	0,91
4:58:00	29	14,16	0,93
4:59:00	29	14,15	0,94
5:00:00	29	14,13	0,95
5:01:00	29	14,11	0,96
5:02:00	29	14,10	0,97
5:03:00	29	14,07	0,98
5:04:00	29	14,06	0,99
5:05:00	29	14,04	1,00
5:06:00	29	14,03	1,01
5:07:00	29	14,01	1,02
5:08:00	29	14,00	1,03
5:09:00	29	13,98	1,05
5:10:00	29	13,96	1,06
5:11:00	29	13,94	1,07
5:12:00	29	13,93	1,08
5:13:00	29	13,92	1,09
5:14:00	29	13,89	1,10
5:15:00	29	13,88	1,11
5:16:00	29	13,86	1,12
5:17:00	29	13,85	1,13
5:18:00	29	13,83	1,14
5:19:00	29	13,82	1,15
5:20:00	29	13,80	1,17
5:21:00	29	13,78	1,18
5:22:00	29	13,77	1,19
5:23:00	29	13,75	1,20
5:24:00	29	13,74	1,21
5:25:00	29	13,71	1,23
5:26:00	29	13,71	1,23
5:27:00	29	13,69	1,25
5:28:00	29	13,67	1,26
5:29:00	29	13,66	1,27
5:30:00	29	13,63	1,29
5:31:00	29	13,62	1,30
5:32:00	29	13,60	1,31
5:33:00	29	13,59	1,32
5:34:00	29	13,57	1,33
5:35:00	29	13,56	1,34
5:36:00	29	13,54	1,35
5:37:00	29	13,53	1,37
5:38:00	29	13,50	1,38
5:39:00	29	13,49	1,40
5:40:00	29	13,47	1,41
5:41:00	29	13,46	1,42
5:42:00	29	13,45	1,43
5:43:00	29	13,43	1,44
5:44:00	29	13,41	1,46
5:45:00	29	13,40	1,47
5:46:00	29	13,38	1,49
5:47:00	29	13,37	1,49
5:48:00	29	13,35	1,51
5:49:00	29	13,33	1,52
5:50:00	29	13,32	1,53
5:51:00	29	13,30	1,55
5:52:00	29	13,30	1,56
5:53:00	29	13,28	1,57
5:54:00	29	13,27	1,58
5:55:00	29	13,25	1,60
5:56:00	29	13,23	1,61
5:57:00	29	13,22	1,62
5:58:00	29	13,21	1,64
5:59:00	29	13,18	1,66
6:00:00	29	13,17	1,67
6:01:00	29	13,16	1,68
6:02:00	29	13,14	1,69
6:03:00	29	13,12	1,71
6:04:00	29	13,11	1,72
6:05:00	29	13,09	1,74
6:06:00	29	13,08	1,75
6:07:00	29	13,07	1,76
6:08:00	29	13,05	1,78
6:09:00	29	13,03	1,80
6:10:00	29	13,02	1,80
6:11:00	29	13,01	1,82
6:12:00	29	13,00	1,82
6:13:00	29	12,98	1,85
6:14:00	29	12,96	1,86
6:15:00	29	12,95	1,88
6:16:00	29	12,93	1,89
6:17:00	29	12,92	1,91
6:18:00	29	12,91	1,92
6:19:00	29	12,89	1,94
6:20:00	29	12,88	1,95
6:21:00	29	12,86	1,97
6:22:00	29	12,85	1,98
6:23:00	29	12,83	2,00
6:24:00	29	12,82	2,01
6:25:00	29	12,80	2,03
6:26:00	29	12,79	2,04
6:27:00	29	12,78	2,05
6:28:00	29	12,76	2,07
6:29:00	29	12,75	2,09
6:30:00	29	12,74	2,10
6:31:00	29	12,73	2,11
6:32:00	29	12,71	2,13
6:33:00	29	12,70	2,14
6:34:00	29	12,68	2,16
6:35:00	29	12,66	2,18
6:36:00	29	12,65	2,20
6:37:00	29	12,64	2,20
6:38:00	29	12,63	2,22
6:39:00	29	12,61	2,24
6:40:00	29	12,61	2,25
6:41:00	29	12,59	2,26
6:42:00	29	12,57	2,28
6:43:00	29	12,57	2,29
6:44:00	29	12,55	2,31
6:45:00	29	12,54	2,33
6:46:00	29	12,52	2,34
6:47:00	29	12,51	2,36
6:48:00	29	12,50	2,37
6:49:00	29	12,48	2,39
6:50:00	29	12,48	2,40
6:51:00	29	12,46	2,42
6:52:00	29	12,45	2,44
6:53:00	29	12,43	2,46
6:54:00	29	12,43	2,46
6:55:00	29	12,41	2,48
6:56:00	29	12,39	2,50
6:57:00	29	12,39	2,51
6:58:00	29	12,37	2,53
6:59:00	29	12,36	2,54
7:00:00	29	12,35	2,56
7:01:00	29	12,34	2,57
7:02:00	29	12,33	2,59
7:03:00	29	12,31	2,61
7:04:00	29	12,30	2,62
7:05:00	29	12,30	2,63
7:06:00	29	12,28	2,65
7:07:00	29	12,27	2,67
7:08:00	29	12,26	2,68
7:09:00	29	12,25	2,70
7:10:00	29	12,23	2,72
7:11:00	29	12,22	2,73
7:12:00	29	12,21	2,75
7:13:00	29	12,20	2,76
7:14:00	29	12,19	2,78
7:15:00	29	12,18	2,79
7:16:00	29	12,16	2,81
7:17:00	29	12,16	2,83
7:18:00	29	12,15	2,84
7:19:00	29	12,13	2,86
7:20:00	29	12,13	2,87
7:21:00	29	12,11	2,89
7:22:00	29	12,10	2,90
7:23:00	29	12,09	2,92
7:24:00	29	12,08	2,93
7:25:00	29	12,06	2,96
7:26:00	29	12,06	2,97
7:27:00	29	12,04	2,99
7:28:00	29	12,04	3,00
7:29:00	29	12,02	3,02
7:30:00	29	12,01	3,03
7:31:00	29	12,00	3,05
7:32:00	29	11,99	3,07
7:33:00	29	11,98	3,08
7:34:00	29	11,97	3,10
7:35:00	29	11,96	3,12
7:36:00	29	11,95	3,14
7:37:00	29	11,94	3,15
7:38:00	29	11,93	3,16
7:39:00	29	11,92	3,17
7:40:00	29	11,91	3,19
7:41:00	29	11,90	3,21
7:42:00	29	11,89	3,23
7:43:00	29	11,88	3,25
7:44:00	29	11,87	3,26
7:45:00	29	11,86	3,27
7:46:00	29	11,86	3,28
7:47:00	29	11,84	3,31
7:48:00	29	11,82	3,33
7:49:00	29	11,82	3,33
7:50:00	29	11,82	3,35
7:51:00	29	11,80	3,37
7:52:00	29	11,79	3,40
7:53:00	29	11,78	3,41
7:54:00	29	11,77	3,42
7:55:00	29	11,76	3,45
7:56:00	29	11,75	3,46
7:57:00	29	11,74	3,47
7:58:00	29	11,73	3,50
7:59:00	29	11,72	3,51
8:00:00	29	11,71	3,52
8:01:00	29	11,71	3,54
8:02:00	29	11,69	3,56
8:03:00	29	11,68	3,58
8:04:00	29	11,68	3,59
8:05:00	29	11,66	3,62
8:06:00	29	11,66	3,62
8:07:00	29	11,65	3,63
8:08:00	29	11,64	3,66
8:09:00	29	11,63	3,67
8:10:00	29	11,61	3,70
8:11:00	29	11,61	3,71
8:12:00	29	11,60	3,73
8:13:00	29	11,59	3,74
8:14:00	29	11,59	3,75
8:15:00	29	11,58	3,77
8:16:00	29	11,57	3,78
8:17:00	29	11,55	3,81
8:18:00	29	11,55	3,83
8:19:00	29	11,54	3,84
8:20:00	29	11,53	3,85
8:21:00	29	11,52	3,87
8:22:00	29	11,52	3,88
8:23:00	29	11,50	3,91
8:24:00	29	11,50	3,91
8:25:00	29	11,50	3,93
8:26:00	29	11,49	3,94
8:27:00	29	11,48	3,96
8:28:00	29	11,47	3,97
8:29:00	29	11,46	4,00
8:30:00	29	11,46	4,00
8:31:00	29	11,44	4,03
8:32:00	29	11,43	4,04
8:33:00	29	11,43	4,06
8:34:00	29	11,42	4,07
8:35:00	29	11,41	4,09
8:36:00	29	11,41	4,10
8:37:00	29	11,40	4,12
8:38:00	29	11,39	4,14
8:39:00	29	11,38	4,15
8:40:00	29	11,38	4,17
8:41:00	29	11,37	4,18
8:42:00	29	11,36	4,20
8:43:00	29	11,35	4,21
8:44:00	29	11,34	4,24
8:45:00	29	11,33	4,26
8:46:00	29	11,32	4,28
8:47:00	29	11,32	4,29
8:48:00	29	11,32	4,29
8:49:00	29	11,30	4,32
8:50:00	29	11,29	4,34
8:51:00	29	11,29	4,36
8:52:00	29	11,29	4,36
8:53:00	29	11,28	4,37
8:54:00	29	11,27	4,39
8:55:00	29	11,26	4,40
8:56:00	29	11,25	4,44
8:57:00	29	11,24	4,45
8:58:00	29	11,23	4,47
8:59:00	29	11,23	4,49
9:00:00	29	11,22	4,50
9:01:00	29	11,21	4,52
9:02:00	29	11,20	4,54
9:03:00	29	11,20	4,54
9:04:00	29	11,20	4,55
9:05:00	29	11,19	4,57
9:06:00	29	11,18	4,59
9:07:00	29	11,17	4,61
9:08:00	29	11,16	4,62
9:09:00	29	11,16	4,64
9:10:00	29	11,15	4,66
9:11:00	29	11,14	4,67
9:12:00	29	11,14	4,67
9:13:00	29	11,14	4,69
9:14:00	29	11,13	4,71
9:15:00	29	11,12	4,73
9:16:00	29	11,11	4,74
9:17:00	29	11,11	4,76
9:18:00	29	11,10	4,78
9:19:00	29	11,09	4,80
9:20:00	29	11,08	4,82
9:21:00	29	11,07	4,83
9:22:00	29	11,07	4,83
9:23:00	29	11,07	4,85
9:24:00	29	11,06	4,87
9:25:00	29	11,05	4,89
9:26:00	29	11,04	4,91
9:27:00	29	11,04	4,92
9:28:00	29	11,03	4,94
9:29:00	29	11,02	4,96
9:30:00	29	11,02	4,96
9:31:00	29	11,02	4,98
9:32:00	29	11,01	5,00
9:33:00	29	11,00	5,02
9:34:00	29	11,00	5,02
9:35:00	29	10,98	5,05
9:36:00	29	10,98	5,05
9:37:00	29	10,98	5,07
9:38:00	29	10,97	5,09
9:39:00	29	10,96	5,11
9:40:00	29	10,96	5,11
9:41:00	29	10,95	5,13
9:42:00	29	10,95	5,15
9:43:00	29	10,94	5,17
9:44:00	29	10,93	5,19
9:45:00	29	10,93	5,21
9:46:00	29	10,93	5,21
9:47:00	29	10,92	5,23
9:48:00	29	10,91	5,25
9:49:00	29	10,90	5,27
9:50:00	29	10,90	5,27
9:51:00	29	10,89	5,29
9:52:00	29	10,89	5,31
9:53:00	29	10,88	5,32
9:54:00	29	10,87	5,34
9:55:00	29	10,87	5,34
9:56:00	29	10,86	5,36
9:57:00	29	10,86	5,38
9:58:00	29	10,85	5,41
9:59:00	29	10,84	5,43
10:00:00	29	10,84	5,45
10:01:00	29	10,83	5,47
10:02:00	29	10,83	5,47
10:03:00	29	10,82	5,49
10:04:00	29	10,81	5,51
10:05:00	29	10,81	5,51
10:06:00	29	10,80	5,55
10:07:00	29	10,80	5,55
10:08:00	29	10,79	5,57
10:09:00	29	10,78	5,59
10:10:00	29	10,77	5,61
10:11:00	29	10,77	5,61
10:12:00	29	10,77	5,63
10:13:00	29	10,76	5,65
10:14:00	29	10,76	5,65
10:15:00	29	10,75	5,67
10:16:00	29	10,75	5,70
10:17:00	29	10,75	5,70
10:18:00	29	10,74	5,72
10:19:00	29	10,73	5,74
10:20:00	29	10,72	5,76
10:21:00	29	10,72	5,76
10:22:00	29	10,71	5,78
10:23:00	29	10,71	5,80
10:24:00	29	10,70	5,82
10:25:00	29	10,70	5,82
10:26:00	29	10,69	5,85
10:27:00	29	10,69	5,85
10:28:00	29	10,69	5,87
10:29:00	29	10,68	5,89
10:30:00	29	10,68	5,89
10:31:00	29	10,66	5,93
10:32:00	29	10,66	5,93
10:33:00	29	10,66	5,96
10:34:00	29	10,66	5,96
10:35:00	29	10,65	5,98
10:36:00	29	10,64	6,00
10:37:00	29	10,64	6,00
10:38:00	29	10,63	6,02
10:39:00	29	10,63	6,02
10:40:00	29	10,62	6,07
10:41:00	29	10,62	6,07
10:42:00	29	10,61	6,09
10:43:00	29	10,60	6,12
10:44:00	29	10,60	6,12
10:45:00	29	10,59	6,14
10:46:00	29	10,59	6,16
10:47:00	29	10,59	6,16
10:48:00	29	10,59	6,16
10:49:00	29	10,58	6,18
10:50:00	29	10,57	6,21
10:51:00	29	10,56	6,23
10:52:00	29	10,56	6,23
10:53:00	29	10,56	6,25
10:54:00	29	10,55	6,28
10:55:00	29	10,55	6,28
10:56:00	29	10,54	6,30
10:57:00	29	10,54	6,33
10:58:00	29	10,54	6,33
10:59:00	29	10,53	6,35
11:00:00	29	10,53	6,35
11:01:00	29	10,52	6,37
11:02:00	29	10,51	6,40
11:03:00	30	10,51	6,40
11:04:00	29	10,50	6,42
11:05:00	29	10,50	6,42
11:06:00	29	10,50	6,45
11:07:00	29	10,49	6,47
11:08:00	29	10,48	6,49
11:09:00	29	10,48	6,49
11:10:00	29	10,47	6,52
11:11:00	29	10,47	6,52
11:12:00	29	10,47	6,54
11:13:00	29	10,46	6,57
11:14:00	29	10,46	6,57
11:15:00	29	10,45	6,59
11:16:00	29	10,45	6,62
11:17:00	29	10,45	6,62
11:18:00	29	10,44	6,64
11:19:00	29	10,44	6,64
11:20:00	29	10,43	6,67
11:21:00	29	10,43	6,67
11:22:00	29	10,42	6,69
11:23:00	29	10,41	6,72
11:24:00	29	10,41	6,72
11:25:00	29	10,41	6,72
11:26:00	29	10,41	6,74
11:27:00	29	10,40	6,77
11:28:00	29	10,40	6,77
11:29:00	29	10,39	6,80
11:30:00	29	10,39	6,80
11:31:00	29	10,39	6,82
11:32:00	29	10,39	6,82
11:33:00	29	10,38	6,85
11:34:00	29	10,38	6,85
11:35:00	29	10,37	6,87
11:36:00	29	10,36	6,90
11:37:00	29	10,36	6,90
11:38:00	29	10,36	6,93
11:39:00	29	10,35	6,95
11:40:00	29	10,35	6,95
11:41:00	29	10,35	6,95
11:42:00	29	10,34	6,98
11:43:00	29	10,34	6,98
11:44:00	29	10,33	7,00
11:45:00	29	10,33	7,00
11:46:00	29	10,32	7,03
11:47:00	29	10,32	7,03
11:48:00	29	10,32	7,06
11:49:00	29	10,32	7,06
11:50:00	29	10,31	7,08
11:51:00	29	10,30	7,11
11:52:00	29	10,30	7,11
11:53:00	29	10,30	7,11
11:54:00	29	10,30	7,14
11:55:00	29	10,29	7,17
11:56:00	29	10,29	7,17
11:57:00	29	10,28	7,19
11:58:00	29	10,28	7,19
11:59:00	29	10,27	7,22
12:00:00	29	10,27	7,22
12:01:00	29	10,27	7,25
12:02:00	29	10,27	7,25
12:03:00	29	10,26	7,28
12:04:00	29	10,25	7,30
12:05:00	29	10,25	7,30
12:06:00	29	10,24	7,33
12:07:00	29	10,24	7,33
12:08:00	29	10,23	7,36
12:09:00	29	10,23	7,36
12:10:00	29	10,23	7,39
12:11:00	29	10,23	7,39
12:12:00	29	10,23	7,39
12:13:00	29	10,22	7,41
12:14:00	29	10,21	7,44
12:15:00	29	10,21	7,44
12:16:00	29	10,21	7,47
12:17:00	29	10,21	7,47
12:18:00	29	10,21	7,47
12:19:00	29	10,20	7,50
12:20:00	29	10,20	7,50
12:21:00	29	10,19	7,53
12:22:00	29	10,19	7,53
12:23:00	29	10,19	7,53
12:24:00	29	10,18	7,56
12:25:00	29	10,18	7,59
12:26:00	29	10,18	7,59
12:27:00	29	10,17	7,62
12:28:00	29	10,17	7,62
12:29:00	29	10,16	7,64
12:30:00	29	10,16	7,64
12:31:00	29	10,15	7,67
12:32:00	29	10,15	7,67
12:33:00	29	10,14	7,70
12:34:00	29	10,14	7,70
12:35:00	29	10,14	7,73
12:36:00	29	10,14	7,73
12:37:00	29	10,14	7,73
12:38:00	29	10,13	7,76
12:39:00	29	10,12	7,79
12:40:00	29	10,12	7,79
12:41:00	29	10,11	7,82
12:42:00	29	10,11	7,85
12:43:00	29	10,11	7,85
12:44:00	29	10,10	7,88
12:45:00	29	10,10	7,88
12:46:00	29	10,09	7,91
12:47:00	29	10,09	7,91
12:48:00	29	10,09	7,91
12:49:00	29	10,09	7,94
12:50:00	29	10,09	7,94
12:51:00	29	10,08	7,97
12:52:00	29	10,08	7,97
12:53:00	29	10,07	8,00
12:54:00	29	10,07	8,00
12:55:00	29	10,07	8,00
12:56:00	29	10,06	8,03
12:57:00	29	10,06	8,03
12:58:00	29	10,05	8,06
12:59:00	29	10,05	8,06
13:00:00	29	10,05	8,10
13:01:00	29	10,05	8,10
13:02:00	29	10,04	8,13
13:03:00	29	10,04	8,13
13:04:00	29	10,03	8,16
13:05:00	29	10,03	8,16
13:06:00	29	10,02	8,19
13:07:00	29	10,02	8,19
13:08:00	29	10,02	8,19
13:09:00	29	10,02	8,22
13:10:00	29	10,02	8,22
13:11:00	29	10,01	8,25
13:12:00	29	10,01	8,25
13:13:00	29	10,00	8,28
13:14:00	29	10,00	8,28
13:15:00	29	10,00	8,32
13:16:00	29	10,00	8,28
13:17:00	29	10,00	8,32
13:18:00	29	9,99	8,35
13:19:00	29	9,99	8,35
13:20:00	29	9,98	8,38
13:21:00	29	9,98	8,38
13:22:00	29	9,98	8,38
13:23:00	29	9,97	8,41
13:24:00	29	9,96	8,45
13:25:00	29	9,96	8,45
13:26:00	29	9,96	8,45
13:27:00	29	9,96	8,45
13:28:00	29	9,96	8,48
13:29:00	29	9,96	8,48
13:30:00	29	9,96	8,48
13:31:00	29	9,95	8,51
13:32:00	30	9,94	8,54
13:33:00	29	9,94	8,54
13:34:00	29	9,94	8,54
13:35:00	29	9,94	8,54
13:36:00	29	9,93	8,58
13:37:00	29	9,93	8,58
13:38:00	30	9,93	8,58
13:39:00	29	9,93	8,61
13:40:00	29	9,92	8,64
13:41:00	29	9,92	8,64
13:42:00	29	9,92	8,64
13:43:00	29	9,91	8,68
13:44:00	29	9,91	8,68
13:45:00	29	9,91	8,68
13:46:00	29	9,91	8,71
13:47:00	29	9,91	8,71
13:48:00	29	9,90	8,74
13:49:00	29	9,90	8,74
13:50:00	29	9,89	8,78
13:51:00	29	9,89	8,78
13:52:00	29	9,89	8,78
13:53:00	29	9,88	8,81
13:54:00	29	9,88	8,81
13:55:00	29	9,88	8,85
13:56:00	29	9,88	8,85
13:57:00	29	9,88	8,85
13:58:00	29	9,87	8,88
13:59:00	29	9,87	8,88
14:00:00	29	9,86	8,91
14:01:00	29	9,86	8,91
14:02:00	29	9,86	8,91
14:03:00	29	9,85	8,95
14:04:00	30	9,85	8,95
14:05:00	29	9,85	8,95
14:06:00	29	9,84	8,98
14:07:00	29	9,84	8,98
14:08:00	29	9,84	8,98
14:09:00	30	9,84	9,02
14:10:00	29	9,84	9,02
14:11:00	29	9,83	9,05
14:12:00	29	9,83	9,05
14:13:00	29	9,83	9,05
14:14:00	29	9,82	9,09
14:15:00	29	9,82	9,09
14:16:00	29	9,82	9,12
14:17:00	29	9,82	9,12
14:18:00	29	9,82	9,12
14:19:00	29	9,81	9,16
14:20:00	29	9,81	9,16
14:21:00	29	9,80	9,19
14:22:00	29	9,80	9,19
14:23:00	29	9,80	9,19
14:24:00	29	9,79	9,23
14:25:00	29	9,79	9,23
14:26:00	29	9,79	9,23
14:27:00	29	9,79	9,23
14:28:00	29	9,79	9,27
14:29:00	29	9,79	9,27
14:30:00	29	9,78	9,30
14:31:00	29	9,78	9,30
14:32:00	29	9,78	9,30
14:33:00	29	9,77	9,34
14:34:00	29	9,77	9,34
14:35:00	29	9,76	9,38
14:36:00	29	9,76	9,38
14:37:00	29	9,76	9,38
14:38:00	29	9,75	9,41
14:39:00	29	9,75	9,41
14:40:00	29	9,75	9,45
14:41:00	29	9,75	9,45
14:42:00	29	9,75	9,45
14:43:00	29	9,75	9,45
14:44:00	29	9,74	9,49
14:45:00	29	9,74	9,49
14:46:00	29	9,74	9,49
14:47:00	29	9,73	9,52
14:48:00	29	9,73	9,56
14:49:00	29	9,73	9,56
14:50:00	29	9,73	9,56
14:51:00	29	9,73	9,56
14:52:00	29	9,72	9,60
14:53:00	29	9,72	9,60
14:54:00	29	9,72	9,60
14:55:00	29	9,72	9,60
14:56:00	29	9,71	9,63
14:57:00	29	9,70	9,67
14:58:00	29	9,71	9,63
14:59:00	29	9,70	9,67
15:00:00	29	9,70	9,67
15:01:00	29	9,70	9,71
15:02:00	29	9,70	9,71
15:03:00	29	9,70	9,71
15:04:00	29	9,69	9,75
15:05:00	29	9,69	9,75
15:06:00	29	9,69	9,75
15:07:00	29	9,68	9,79
15:08:00	29	9,68	9,79
15:09:00	29	9,67	9,82
15:10:00	29	9,67	9,82
15:11:00	29	9,67	9,82
15:12:00	29	9,67	9,82
15:13:00	29	9,66	9,86
15:14:00	29	9,66	9,86
15:15:00	29	9,66	9,90
15:16:00	29	9,66	9,90
15:17:00	29	9,66	9,90
15:18:00	29	9,65	9,94
15:19:00	29	9,65	9,94
15:20:00	29	9,65	9,94
15:21:00	29	9,64	9,98
15:22:00	29	9,64	9,98
15:23:00	29	9,64	9,98
15:24:00	29	9,64	10,02
15:25:00	29	9,64	10,02
15:26:00	29	9,64	10,02
15:27:00	29	9,64	10,02
15:28:00	29	9,63	10,06
15:29:00	29	9,63	10,06
15:30:00	29	9,63	10,06
15:31:00	29	9,62	10,10
15:32:00	29	9,62	10,10
15:33:00	30	9,62	10,10
15:34:00	29	9,61	10,14
15:35:00	29	9,61	10,14
15:36:00	29	9,61	10,14
15:37:00	29	9,61	10,18
15:38:00	29	9,61	10,18
15:39:00	29	9,61	10,18
15:40:00	29	9,60	10,22
15:41:00	29	9,60	10,22
15:42:00	29	9,60	10,22
15:43:00	29	9,60	10,22
15:44:00	29	9,59	10,26
15:45:00	29	9,59	10,26
15:46:00	29	9,59	10,26
15:47:00	29	9,58	10,30
15:48:00	29	9,58	10,30
15:49:00	29	9,57	10,34
15:50:00	29	9,57	10,34
15:51:00	29	9,57	10,34
15:52:00	29	9,57	10,34
15:53:00	29	9,57	10,34
15:54:00	29	9,57	10,38
15:55:00	29	9,57	10,38
15:56:00	29	9,56	10,42
15:57:00	29	9,56	10,42
15:58:00	29	9,56	10,42
15:59:00	29	9,55	10,46
16:00:00	29	9,55	10,46
16:01:00	29	9,55	10,46
16:02:00	29	9,55	10,46
16:03:00	29	9,54	10,50
16:04:00	29	9,54	10,50
16:05:00	29	9,54	10,50
16:06:00	29	9,54	10,50
16:07:00	29	9,54	10,54
16:08:00	29	9,54	10,54
16:09:00	29	9,53	10,59
16:10:00	29	9,53	10,59
16:11:00	29	9,53	10,59
16:12:00	29	9,52	10,63
16:13:00	29	9,52	10,63
16:14:00	29	9,52	10,63
16:15:00	29	9,52	10,67
16:16:00	29	9,52	10,67
16:17:00	29	9,52	10,67
16:18:00	29	9,51	10,71
16:19:00	29	9,51	10,71
16:20:00	29	9,51	10,71
16:21:00	30	9,51	10,71
16:22:00	29	9,50	10,75
16:23:00	29	9,50	10,75
16:24:00	29	9,49	10,80
16:25:00	29	9,49	10,80
16:26:00	29	9,49	10,80
16:27:00	29	9,49	10,80
16:28:00	29	9,49	10,80
16:29:00	29	9,48	10,84
16:30:00	29	9,48	10,84
16:31:00	29	9,48	10,84
16:32:00	29	9,48	10,88
16:33:00	29	9,48	10,88
16:34:00	29	9,48	10,88
16:35:00	29	9,48	10,88
16:36:00	29	9,47	10,93
16:37:00	30	9,47	10,93
16:38:00	29	9,47	10,93
16:39:00	29	9,46	10,97
16:40:00	29	9,46	10,97
16:41:00	29	9,46	10,97
16:42:00	29	9,46	10,97
16:43:00	29	9,45	11,01
16:44:00	29	9,45	11,01
16:45:00	29	9,45	11,01
16:46:00	29	9,45	11,06
16:47:00	29	9,45	11,06
16:48:00	29	9,45	11,06
16:49:00	29	9,45	11,06
16:50:00	29	9,44	11,10
16:51:00	29	9,44	11,10
16:52:00	29	9,44	11,10
16:53:00	29	9,43	11,14
16:54:00	29	9,43	11,14
16:55:00	29	9,43	11,14
16:56:00	29	9,43	11,19
16:57:00	29	9,43	11,19
16:58:00	29	9,43	11,19
16:59:00	29	9,43	11,19
17:00:00	29	9,43	11,19
17:01:00	29	9,42	11,23
17:02:00	29	9,42	11,23
17:03:00	29	9,42	11,23
17:04:00	29	9,41	11,28
17:05:00	29	9,41	11,28
17:06:00	29	9,41	11,28
17:07:00	29	9,40	11,32
17:08:00	30	9,41	11,28
17:09:00	29	9,40	11,32
17:10:00	29	9,40	11,32
17:11:00	29	9,40	11,32
17:12:00	29	9,39	11,37
17:13:00	29	9,39	11,37
17:14:00	29	9,39	11,37
17:15:00	29	9,39	11,37
17:16:00	29	9,39	11,41
17:17:00	29	9,39	11,41
17:18:00	29	9,39	11,41
17:19:00	29	9,39	11,41
17:20:00	29	9,39	11,41
17:21:00	29	9,39	11,41
17:22:00	29	9,38	11,46
17:23:00	29	9,38	11,46
17:24:00	29	9,38	11,46
17:25:00	29	9,37	11,50
17:26:00	29	9,37	11,50
17:27:00	29	9,37	11,50
17:28:00	29	9,37	11,50
17:29:00	29	9,36	11,55
17:30:00	29	9,36	11,55
17:31:00	29	9,36	11,55
17:32:00	29	9,36	11,55
17:33:00	29	9,36	11,60
17:34:00	29	9,36	11,60
17:35:00	29	9,36	11,60
17:36:00	29	9,36	11,60
17:37:00	29	9,35	11,64
17:38:00	29	9,35	11,64
17:39:00	29	9,35	11,64
17:40:00	29	9,35	11,64
17:41:00	29	9,35	11,64
17:42:00	29	9,34	11,69
17:43:00	29	9,34	11,69
17:44:00	29	9,34	11,74
17:45:00	29	9,34	11,74
17:46:00	29	9,34	11,74
17:47:00	29	9,34	11,74
17:48:00	29	9,33	11,78
17:49:00	29	9,33	11,78
17:50:00	29	9,33	11,78
17:51:00	29	9,32	11,83
17:52:00	29	9,32	11,83
17:53:00	29	9,32	11,83
17:54:00	29	9,32	11,83
17:55:00	29	9,32	11,83
17:56:00	29	9,31	11,88
17:57:00	29	9,31	11,88
17:58:00	29	9,31	11,88
17:59:00	29	9,30	11,93
18:00:00	29	9,30	11,93
18:01:00	29	9,30	11,93
18:02:00	29	9,30	11,93
18:03:00	29	9,30	11,93
18:04:00	29	9,30	11,97
18:05:00	29	9,30	11,97
18:06:00	29	9,30	11,97
18:07:00	29	9,30	11,97
18:08:00	29	9,29	12,02
18:09:00	29	9,29	12,02
18:10:00	29	9,29	12,02
18:11:00	29	9,29	12,02
18:12:00	29	9,28	12,07
18:13:00	29	9,28	12,07
18:14:00	29	9,28	12,07
18:15:00	29	9,28	12,07
18:16:00	29	9,27	12,12
18:17:00	29	9,27	12,12
18:18:00	29	9,27	12,12
18:19:00	29	9,27	12,12
18:20:00	29	9,27	12,12
18:21:00	29	9,27	12,17
18:22:00	29	9,27	12,17
18:23:00	29	9,27	12,17
18:24:00	29	9,27	12,17
18:25:00	29	9,26	12,22
18:26:00	29	9,26	12,22
18:27:00	29	9,26	12,22
18:28:00	29	9,26	12,22
18:29:00	29	9,25	12,27
18:30:00	29	9,25	12,27
18:31:00	29	9,25	12,27
18:32:00	29	9,25	12,27
18:33:00	29	9,25	12,27
18:34:00	29	9,25	12,32
18:35:00	29	9,25	12,32
18:36:00	29	9,25	12,32
18:37:00	29	9,24	12,36
18:38:00	29	9,24	12,36
18:39:00	29	9,24	12,36
18:40:00	29	9,24	12,36
18:41:00	29	9,23	12,41
18:42:00	29	9,23	12,41
18:43:00	29	9,23	12,41
18:44:00	29	9,23	12,41
18:45:00	29	9,23	12,41
18:46:00	29	9,23	12,41
18:47:00	29	9,22	12,46
18:48:00	29	9,22	12,46
18:49:00	29	9,22	12,46
18:50:00	29	9,22	12,46
18:51:00	29	9,22	12,46
18:52:00	29	9,21	12,52
18:53:00	29	9,21	12,52
18:54:00	29	9,21	12,52
18:55:00	29	9,21	12,52
18:56:00	29	9,21	12,52
18:57:00	29	9,21	12,57
18:58:00	29	9,21	12,57
18:59:00	29	9,21	12,57
19:00:00	29	9,21	12,57
19:01:00	29	9,20	12,62
19:02:00	29	9,20	12,62
19:03:00	29	9,20	12,62
19:04:00	29	9,20	12,62
19:05:00	29	9,19	12,67
19:06:00	29	9,19	12,67
19:07:00	29	9,19	12,67
19:08:00	29	9,19	12,67
19:09:00	29	9,19	12,72
19:10:00	29	9,19	12,67
19:11:00	29	9,19	12,72
19:12:00	29	9,19	12,72
19:13:00	29	9,19	12,72
19:14:00	29	9,19	12,72
19:15:00	29	9,18	12,77
19:16:00	29	9,18	12,77
19:17:00	29	9,18	12,77
19:18:00	29	9,18	12,77
19:19:00	29	9,17	12,82
19:20:00	29	9,17	12,82
19:21:00	29	9,17	12,82
19:22:00	29	9,17	12,82
19:23:00	29	9,17	12,82
19:24:00	29	9,16	12,87
19:25:00	29	9,16	12,87
19:26:00	29	9,16	12,87
19:27:00	29	9,16	12,87
19:28:00	29	9,16	12,93
19:29:00	29	9,16	12,87
19:30:00	29	9,16	12,93
19:31:00	29	9,16	12,93
19:32:00	29	9,16	12,93
19:33:00	29	9,16	12,93
19:34:00	29	9,16	12,93
19:35:00	29	9,15	12,98
19:36:00	29	9,15	12,98
19:37:00	29	9,15	12,98
19:38:00	29	9,15	12,98
19:39:00	29	9,14	13,03
19:40:00	29	9,14	13,03
19:41:00	29	9,14	13,03
19:42:00	29	9,14	13,03
19:43:00	29	9,14	13,03
19:44:00	29	9,13	13,08
19:45:00	29	9,13	13,08
19:46:00	29	9,13	13,08
19:47:00	29	9,13	13,08
19:48:00	29	9,13	13,08
19:49:00	29	9,13	13,14
19:50:00	29	9,13	13,14
19:51:00	29	9,13	13,14
19:52:00	29	9,13	13,14
19:53:00	29	9,13	13,14
19:54:00	29	9,13	13,14
19:55:00	29	9,13	13,14
19:56:00	29	9,12	13,19
19:57:00	29	9,12	13,19
19:58:00	29	9,12	13,19
19:59:00	29	9,11	13,24
20:00:00	29	9,11	13,24
20:01:00	29	9,11	13,24
20:02:00	29	9,11	13,24
20:03:00	29	9,11	13,24
20:04:00	29	9,10	13,30
20:05:00	29	9,10	13,30
20:06:00	29	9,10	13,30
20:07:00	29	9,10	13,30
20:08:00	29	9,10	13,30
20:09:00	29	9,10	13,30
20:10:00	29	9,10	13,30
20:11:00	29	9,10	13,30
20:12:00	29	9,09	13,35
20:13:00	29	9,10	13,30
20:14:00	29	9,09	13,35
20:15:00	29	9,09	13,35
20:16:00	29	9,09	13,35
20:17:00	29	9,09	13,35
20:18:00	29	9,09	13,41
20:19:00	29	9,09	13,41
20:20:00	29	9,09	13,41
20:21:00	29	9,09	13,41
20:22:00	29	9,09	13,41
20:23:00	29	9,08	13,46
20:24:00	29	9,08	13,46
20:25:00	29	9,08	13,46
20:26:00	29	9,08	13,46
20:27:00	29	9,08	13,46
20:28:00	29	9,07	13,52
20:29:00	29	9,07	13,52
20:30:00	29	9,07	13,52
20:31:00	29	9,07	13,52
20:32:00	29	9,06	13,57
20:33:00	29	9,06	13,57
20:34:00	29	9,06	13,57
20:35:00	29	9,06	13,57
20:36:00	29	9,06	13,63
20:37:00	29	9,06	13,63
20:38:00	29	9,06	13,63
20:39:00	29	9,06	13,63
20:40:00	29	9,05	13,68
20:41:00	29	9,06	13,63
20:42:00	29	9,05	13,68
20:43:00	29	9,05	13,68
20:44:00	29	9,05	13,68
20:45:00	29	9,05	13,68
20:46:00	29	9,04	13,74
20:47:00	29	9,04	13,74
20:48:00	29	9,04	13,74
20:49:00	29	9,04	13,74
20:50:00	29	9,04	13,74
20:51:00	29	9,04	13,74
20:52:00	29	9,04	13,79
20:53:00	29	9,04	13,79
20:54:00	29	9,04	13,79
20:55:00	29	9,04	13,79
20:56:00	29	9,04	13,79
20:57:00	29	9,04	13,79
20:58:00	29	9,03	13,85
20:59:00	29	9,03	13,85
21:00:00	29	9,03	13,85
21:01:00	29	9,03	13,85
21:02:00	29	9,03	13,85
21:03:00	29	9,02	13,91
21:04:00	29	9,02	13,91
21:05:00	29	9,02	13,91
21:06:00	29	9,02	13,91
21:07:00	29	9,02	13,91
21:08:00	29	9,02	13,91
21:09:00	29	9,02	13,91
21:10:00	29	9,01	13,96
21:11:00	29	9,01	13,96
21:12:00	29	9,01	13,96
21:13:00	29	9,01	13,96
21:14:00	29	9,00	14,02
21:15:00	29	9,01	13,96
21:16:00	29	9,00	14,02
21:17:00	29	9,00	14,02
21:18:00	29	9,00	14,02
21:19:00	29	9,00	14,02
21:20:00	29	9,00	14,08
21:21:00	29	9,00	14,08
21:22:00	29	9,00	14,08
21:23:00	29	9,00	14,08
21:24:00	29	9,00	14,08
21:25:00	29	9,00	14,08
21:26:00	29	9,00	14,08
21:27:00	29	8,99	14,14
21:28:00	29	8,99	14,14
21:29:00	29	8,99	14,14
21:30:00	29	8,99	14,14
21:31:00	29	8,99	14,14
21:32:00	29	8,99	14,14
21:33:00	29	8,98	14,20
21:34:00	29	8,98	14,20
21:35:00	29	8,98	14,20
21:36:00	29	8,98	14,20
21:37:00	29	8,98	14,20
21:38:00	29	8,98	14,20
21:39:00	29	8,97	14,25
21:40:00	29	8,97	14,25
21:41:00	29	8,97	14,25
21:42:00	29	8,97	14,25
21:43:00	29	8,97	14,25
21:44:00	29	8,97	14,25
21:45:00	29	8,97	14,31
21:46:00	29	8,97	14,31
21:47:00	29	8,97	14,31
21:48:00	29	8,97	14,31
21:49:00	29	8,97	14,31
21:50:00	29	8,96	14,37
21:51:00	29	8,97	14,31
21:52:00	29	8,96	14,37
21:53:00	29	8,96	14,37
21:54:00	29	8,96	14,37
21:55:00	29	8,96	14,37
21:56:00	29	8,95	14,43
21:57:00	29	8,95	14,43
21:58:00	29	8,95	14,43
21:59:00	29	8,95	14,43
22:00:00	29	8,95	14,43
22:01:00	29	8,95	14,43
22:02:00	29	8,95	14,49
22:03:00	29	8,95	14,49
22:04:00	29	8,95	14,49
22:05:00	29	8,95	14,49
22:06:00	29	8,95	14,49
22:07:00	29	8,95	14,49
22:08:00	29	8,94	14,55
22:09:00	29	8,94	14,55
22:10:00	29	8,94	14,55
22:11:00	29	8,94	14,55
22:12:00	29	8,94	14,55
22:13:00	29	8,94	14,55
22:14:00	29	8,94	14,55
22:15:00	29	8,93	14,61
22:16:00	29	8,93	14,61
22:17:00	29	8,93	14,61
22:18:00	29	8,93	14,61
22:19:00	29	8,93	14,61
22:20:00	29	8,92	14,67
22:21:00	29	8,92	14,67
22:22:00	29	8,92	14,67
22:23:00	29	8,92	14,67
22:24:00	29	8,92	14,67
22:25:00	29	8,92	14,67
22:26:00	29	8,92	14,67
22:27:00	29	8,92	14,67
22:28:00	29	8,93	14,61
22:29:00	29	8,92	14,67
22:30:00	29	8,92	14,67
22:31:00	29	8,92	14,67
22:32:00	29	8,92	14,67
22:33:00	29	8,92	14,67
22:34:00	29	8,91	14,73
22:35:00	29	8,91	14,73
22:36:00	29	8,91	14,73
22:37:00	29	8,91	14,73
22:38:00	29	8,91	14,73
22:39:00	29	8,91	14,73
22:40:00	29	8,91	14,73
22:41:00	29	8,91	14,73
22:42:00	29	8,91	14,79
22:43:00	29	8,91	14,73
22:44:00	29	8,91	14,73
22:45:00	29	8,91	14,79
22:46:00	29	8,91	14,79
22:47:00	29	8,91	14,79
22:48:00	29	8,91	14,79
22:49:00	29	8,91	14,79
22:50:00	29	8,91	14,79
22:51:00	29	8,90	14,85
22:52:00	29	8,90	14,85
22:53:00	29	8,90	14,85
22:54:00	29	8,90	14,85
22:55:00	29	8,90	14,85
22:56:00	29	8,90	14,85
22:57:00	29	8,90	14,85
22:58:00	29	8,89	14,91
22:59:00	29	8,89	14,91
23:00:00	29	8,89	14,91
23:01:00	29	8,89	14,91
23:02:00	29	8,89	14,91
23:03:00	29	8,89	14,91
23:04:00	30	8,89	14,91
23:05:00	29	8,89	14,91
23:06:00	29	8,89	14,91
23:07:00	29	8,89	14,98
23:08:00	29	8,89	14,98
23:09:00	29	8,89	14,98
23:10:00	29	8,89	14,98
23:11:00	29	8,89	14,98
23:12:00	29	8,88	15,04
23:13:00	29	8,89	14,98
23:14:00	29	8,88	15,04
23:15:00	29	8,88	15,04
23:16:00	29	8,88	15,04
23:17:00	29	8,88	15,04
23:18:00	29	8,88	15,04
23:19:00	29	8,88	15,04
23:20:00	29	8,88	15,04
23:21:00	29	8,87	15,10
23:22:00	29	8,87	15,10
23:23:00	29	8,87	15,10
23:24:00	29	8,87	15,10
23:25:00	29	8,87	15,10
23:26:00	29	8,87	15,10
23:27:00	29	8,87	15,10
23:28:00	29	8,86	15,16
23:29:00	29	8,86	15,16
23:30:00	29	8,86	15,16
23:31:00	29	8,86	15,16
23:32:00	29	8,86	15,16
23:33:00	29	8,86	15,23
23:34:00	29	8,86	15,16
23:35:00	29	8,86	15,16
23:36:00	29	8,86	15,16
23:37:00	29	8,86	15,23
23:38:00	29	8,86	15,23
23:39:00	29	8,86	15,23
23:40:00	29	8,86	15,23
23:41:00	29	8,86	15,23
23:42:00	29	8,86	15,23
23:43:00	29	8,86	15,23
23:44:00	29	8,86	15,23
23:45:00	29	8,85	15,29
23:46:00	29	8,85	15,29
23:47:00	30	8,85	15,29
23:48:00	29	8,85	15,29
23:49:00	29	8,85	15,29
23:50:00	29	8,84	15,35
23:51:00	29	8,84	15,35
23:52:00	29	8,84	15,35
23:53:00	29	8,84	15,35
23:54:00	29	8,84	15,35
23:55:00	29	8,84	15,35
23:56:00	29	8,84	15,35
23:57:00	30	8,84	15,35
23:58:00	29	8,83	15,42
23:59:00	29	8,83	15,42
24:00:00	29	8,83	15,42
24:01:00	29	8,83	15,42
24:02:00	29	8,83	15,42
24:03:00	29	8,83	15,42
24:04:00	30	8,83	15,42
24:05:00	29	8,83	15,42
24:06:00	29	8,82	15,48
24:07:00	29	8,82	15,48
24:08:00	29	8,82	15,48
24:09:00	30	8,82	15,48
24:10:00	29	8,82	15,48
24:11:00	29	8,82	15,48
24:12:00	29	8,82	15,48
24:13:00	29	8,82	15,54
24:14:00	29	8,82	15,54
24:15:00	29	8,82	15,54
24:16:00	29	8,82	15,54
24:17:00	29	8,82	15,54
24:18:00	29	8,82	15,54
24:19:00	29	8,82	15,54
24:20:00	29	8,82	15,54
24:21:00	29	8,81	15,61
24:22:00	29	8,81	15,61
24:23:00	30	8,81	15,61
24:24:00	29	8,81	15,61
24:25:00	29	8,81	15,61
24:26:00	29	8,81	15,61
24:27:00	29	8,80	15,67
24:28:00	29	8,81	15,61
24:29:00	29	8,80	15,67
24:30:00	29	8,81	15,61
24:31:00	29	8,80	15,67
24:32:00	30	8,80	15,67
24:33:00	29	8,80	15,67
24:34:00	29	8,80	15,67
24:35:00	29	8,80	15,67
24:36:00	30	8,80	15,67
24:37:00	29	8,80	15,74
24:38:00	29	8,80	15,67
24:39:00	29	8,80	15,74
24:40:00	29	8,80	15,74
24:41:00	29	8,80	15,74
24:42:00	29	8,80	15,74
24:43:00	29	8,80	15,74
24:44:00	29	8,80	15,74
24:45:00	29	8,80	15,74
24:46:00	29	8,80	15,74
24:47:00	29	8,79	15,81
24:48:00	30	8,79	15,81
24:49:00	29	8,79	15,81
24:50:00	29	8,79	15,81
24:51:00	29	8,79	15,81
24:52:00	29	8,79	15,81
24:53:00	29	8,79	15,81
24:54:00	29	8,79	15,81
24:55:00	29	8,78	15,87
24:56:00	29	8,78	15,87
24:57:00	29	8,78	15,87
24:58:00	29	8,78	15,87
24:59:00	29	8,78	15,87
25:00:00	29	8,78	15,87
25:01:00	29	8,78	15,87
25:02:00	29	8,78	15,87
25:03:00	29	8,78	15,87
25:04:00	29	8,77	15,94
25:05:00	29	8,77	15,94
25:06:00	29	8,77	15,94
25:07:00	29	8,77	15,94
25:08:00	29	8,77	15,94
25:09:00	29	8,77	15,94
25:10:00	29	8,77	15,94
25:11:00	29	8,77	15,94
25:12:00	29	8,77	15,94
25:13:00	29	8,77	16,00
25:14:00	29	8,77	16,00
25:15:00	29	8,77	16,00
25:16:00	29	8,77	16,00
25:17:00	29	8,77	16,00
25:18:00	29	8,77	16,00
25:19:00	29	8,77	16,00
25:20:00	29	8,77	16,00
25:21:00	29	8,77	16,00
25:22:00	29	8,77	16,00
25:23:00	29	8,76	16,07
25:24:00	29	8,76	16,07
25:25:00	29	8,77	16,00
25:26:00	30	8,76	16,07
25:27:00	29	8,76	16,07
25:28:00	29	8,76	16,07
25:29:00	29	8,76	16,07
25:30:00	30	8,76	16,07
25:31:00	29	8,76	16,07
25:32:00	29	8,76	16,07
25:33:00	29	8,75	16,14
25:34:00	29	8,76	16,07
25:35:00	29	8,75	16,14
25:36:00	30	8,75	16,14
25:37:00	29	8,75	16,14
25:38:00	29	8,75	16,14
25:39:00	29	8,75	16,14
25:40:00	30	8,74	16,21
25:41:00	29	8,75	16,14
25:42:00	29	8,75	16,14
25:43:00	30	8,74	16,21
25:44:00	29	8,74	16,21
25:45:00	29	8,74	16,21
25:46:00	29	8,74	16,21
25:47:00	29	8,74	16,21
25:48:00	30	8,74	16,21
25:49:00	29	8,74	16,21
25:50:00	29	8,74	16,21
25:51:00	29	8,74	16,21
25:52:00	29	8,73	16,27
25:53:00	30	8,73	16,27
25:54:00	29	8,73	16,27
25:55:00	29	8,73	16,27
25:56:00	29	8,73	16,27
25:57:00	29	8,73	16,27
25:58:00	29	8,73	16,34
25:59:00	29	8,73	16,27
26:00:00	29	8,73	16,34
26:01:00	30	8,73	16,34
26:02:00	29	8,73	16,34
26:03:00	29	8,73	16,34
26:04:00	29	8,73	16,34
26:05:00	29	8,73	16,34
26:06:00	29	8,73	16,34
26:07:00	29	8,73	16,34
26:08:00	29	8,73	16,34
26:09:00	29	8,72	16,41
26:10:00	29	8,72	16,41
26:11:00	29	8,72	16,41
26:12:00	29	8,72	16,41
26:13:00	29	8,72	16,41
26:14:00	29	8,72	16,41
26:15:00	29	8,72	16,41
26:16:00	30	8,72	16,41
26:17:00	29	8,72	16,41
26:18:00	29	8,71	16,48
26:19:00	29	8,71	16,48
26:20:00	29	8,72	16,41
26:21:00	29	8,71	16,48
26:22:00	29	8,71	16,48
26:23:00	29	8,71	16,48
26:24:00	29	8,71	16,48
26:25:00	29	8,71	16,48
26:26:00	30	8,71	16,55
26:27:00	29	8,71	16,55
26:28:00	29	8,71	16,48
26:29:00	29	8,71	16,55
26:30:00	29	8,71	16,55
26:31:00	29	8,71	16,55
26:32:00	29	8,71	16,55
26:33:00	29	8,71	16,55
26:34:00	29	8,71	16,55
26:35:00	29	8,71	16,55
26:36:00	29	8,71	16,55
26:37:00	30	8,70	16,62
26:38:00	29	8,70	16,62
26:39:00	29	8,70	16,62
26:40:00	29	8,70	16,62
26:41:00	29	8,71	16,55
26:42:00	29	8,70	16,62
26:43:00	29	8,70	16,62
26:44:00	29	8,70	16,62
26:45:00	29	8,70	16,62
26:46:00	29	8,70	16,62
26:47:00	29	8,70	16,62
26:48:00	29	8,69	16,69
26:49:00	29	8,69	16,69
26:50:00	29	8,70	16,62
26:51:00	29	8,69	16,69
26:52:00	29	8,69	16,69
26:53:00	29	8,69	16,69
26:54:00	29	8,69	16,69
26:55:00	29	8,68	16,76
26:56:00	29	8,68	16,76
26:57:00	29	8,68	16,76
26:58:00	29	8,68	16,76
26:59:00	29	8,68	16,76
27:00:00	29	8,69	16,69
27:01:00	30	8,68	16,76
27:02:00	29	8,68	16,76
27:03:00	29	8,68	16,76
27:04:00	29	8,68	16,76
27:05:00	29	8,68	16,83
27:06:00	29	8,68	16,76
27:07:00	29	8,68	16,76
27:08:00	29	8,68	16,76
27:09:00	29	8,68	16,83
27:10:00	29	8,68	16,83
27:11:00	29	8,68	16,83
27:12:00	29	8,68	16,83
27:13:00	29	8,68	16,83
27:14:00	29	8,68	16,83
27:15:00	29	8,68	16,83
27:16:00	29	8,67	16,90
27:17:00	29	8,67	16,90
27:18:00	29	8,67	16,90
27:19:00	30	8,67	16,90
27:20:00	30	8,67	16,90
27:21:00	29	8,67	16,90
27:22:00	29	8,67	16,90
27:23:00	29	8,67	16,90
27:24:00	29	8,67	16,90
27:25:00	29	8,67	16,90
27:26:00	29	8,67	16,90
27:27:00	29	8,67	16,90
27:28:00	29	8,67	16,90
27:29:00	29	8,66	16,97
27:30:00	29	8,66	16,97
27:31:00	29	8,66	16,97
27:32:00	29	8,66	16,97
27:33:00	29	8,66	16,97
27:34:00	30	8,66	16,97
27:35:00	29	8,66	16,97
27:36:00	30	8,66	16,97
27:37:00	29	8,66	16,97
27:38:00	29	8,65	17,04
27:39:00	29	8,66	16,97
27:40:00	29	8,65	17,04
27:41:00	29	8,65	17,04
27:42:00	29	8,65	17,04
27:43:00	29	8,65	17,04
27:44:00	29	8,65	17,04
27:45:00	29	8,65	17,04
27:46:00	29	8,65	17,04
27:47:00	30	8,65	17,04
27:48:00	29	8,65	17,04
27:49:00	29	8,65	17,04
27:50:00	29	8,64	17,12
27:51:00	29	8,64	17,12
27:52:00	29	8,64	17,12
27:53:00	29	8,64	17,12
27:54:00	29	8,64	17,12
27:55:00	29	8,64	17,12
27:56:00	29	8,64	17,12
27:57:00	29	8,64	17,12
27:58:00	29	8,64	17,12
27:59:00	29	8,64	17,19
28:00:00	29	8,64	17,19
28:01:00	30	8,64	17,12
28:02:00	30	8,64	17,19
28:03:00	29	8,64	17,19
28:04:00	29	8,64	17,19
28:05:00	29	8,64	17,19
28:06:00	29	8,64	17,19
28:07:00	29	8,64	17,19
28:08:00	29	8,64	17,19
28:09:00	29	8,64	17,19
28:10:00	29	8,63	17,26
28:11:00	29	8,63	17,26
28:12:00	29	8,63	17,26
28:13:00	29	8,63	17,26
28:14:00	29	8,63	17,26
28:15:00	29	8,63	17,26
28:16:00	30	8,63	17,26
28:17:00	29	8,63	17,26
28:18:00	29	8,62	17,33
28:19:00	29	8,63	17,26
28:20:00	29	8,62	17,33
28:21:00	29	8,62	17,33
28:22:00	29	8,62	17,33
28:23:00	29	8,62	17,33
28:24:00	29	8,62	17,33
28:25:00	29	8,62	17,33
28:26:00	29	8,62	17,33
28:27:00	29	8,62	17,33
28:28:00	29	8,62	17,33
28:29:00	30	8,62	17,33
28:30:00	29	8,62	17,33
28:31:00	29	8,62	17,33
28:32:00	29	8,62	17,33
28:33:00	29	8,61	17,41
28:34:00	29	8,61	17,41
28:35:00	29	8,62	17,33
28:36:00	29	8,63	17,26
28:37:00	29	8,62	17,33
