Repository: ProgWizer/parser

File: project-root/data/Data Acquisition/Data Acquisition/2005 year (470)/UCA R Naryan-Mar G1835+163%Gypsum+14.40%CaCl2 (12C).txt (part 1 of 2)
--Test Summary--
Full Path and File Name	
Instrument Name	4262R
Instrument Type	Model 4262 Twin Cell UCA
Instrument Serial Number	111R
Test Start Date	19.02.2005
Test Start Time	4:15:55
Test Stop Date	21.02.2005
Test Stop Time	20:26:21
Test Length	64:10:26
Final Sample Time Offset	64:09:00
Controller Schedule Name	
Sampling Period	60 seconds
Comments	T: 12C(60min), tap water
Information	WellID	
Information	Customer	NMNG
Information	CementClass	G
Information	CementMfr	Duckerhoff
Information	Additives	163%Gypsum+14.14%CaCl2
Information	Density	1835
Information	BHCT	12
Information	BHST	0
Information	FluidLoss	
Information	JobType	Surface
Calculated Value	CS_50	4:43:00
Calculated Value	CS_500	N/A
Calculated Value	CS_Time8h	0,78 MPa
Calculated Value	CS_Time16h	1,11 MPa
Calculated Value	CS_Time24h	1,36 MPa
Calculated Value	CS_Time48h	1,87 MPa
Calculated Value	CS_Time72h	N/A
Calculated Curve	Compressive Strength	Compressive strength type B (more than 14 lb/gal)
Initial Temperature (°C)	22 °C
Final Temperature (°C)	20 °C
Initial Transit Time (microsec/in)	14,70 microsec/in
Final Transit Time (microsec/in)	12,22 microsec/in
Initial Compressive Strength (MPa)	0,00 MPa
Final Compressive Strength (MPa)	2,10 MPa
--Data--
Time (HH:MM:SS)	Temperature (°C)	Transit Time (microsec/in)	Compressive Strength (MPa)
0:00:00	22	14,70	0,00
0:01:00	22	14,72	0,00
0:02:00	22	14,74	0,00
0:03:00	22	14,76	0,00
0:04:00	22	14,76	0,00
0:05:00	22	14,78	0,00
0:06:00	21	14,79	0,00
0:07:00	22	14,79	0,00
0:08:00	22	14,79	0,00
0:09:00	21	14,80	0,00
0:10:00	22	14,81	0,00
0:11:00	21	14,81	0,00
0:12:00	21	14,82	0,00
0:13:00	21	14,82	0,00
0:14:00	21	14,82	0,00
0:15:00	22	14,82	0,00
0:16:00	22	14,83	0,00
0:17:00	21	14,83	0,00
0:18:00	21	14,83	0,00
0:19:00	21	14,83	0,00
0:20:00	21	14,84	0,00
0:21:00	21	14,84	0,00
0:22:00	21	14,84	0,00
0:23:00	21	14,84	0,00
0:24:00	20	14,84	0,00
0:25:00	20	14,85	0,00
0:26:00	20	14,85	0,00
0:27:00	20	14,85	0,00
0:28:00	20	14,85	0,00
0:29:00	19	14,85	0,00
0:30:00	19	14,85	0,00
0:31:00	20	14,86	0,00
0:32:00	19	14,86	0,00
0:33:00	19	14,87	0,00
0:34:00	19	14,87	0,00
0:35:00	19	14,87	0,00
0:36:00	18	14,88	0,00
0:37:00	19	14,88	0,00
0:38:00	18	14,88	0,00
0:39:00	18	14,88	0,00
0:40:00	18	14,89	0,00
0:41:00	18	14,89	0,00
0:42:00	18	14,90	0,00
0:43:00	18	14,91	0,00
0:44:00	18	14,91	0,00
0:45:00	17	14,88	0,00
0:46:00	17	14,89	0,00
0:47:00	17	14,90	0,00
0:48:00	17	14,90	0,00
0:49:00	17	14,91	0,00
0:50:00	17	14,91	0,00
0:51:00	17	14,91	0,00
0:52:00	17	14,91	0,00
0:53:00	17	14,91	0,00
0:54:00	17	14,92	0,00
0:55:00	16	14,92	0,00
0:56:00	16	14,92	0,00
0:57:00	16	14,93	0,00
0:58:00	16	14,93	0,00
0:59:00	16	14,94	0,00
1:00:00	16	14,94	0,00
1:01:00	16	14,94	0,00
1:02:00	15	14,94	0,00
1:03:00	15	14,95	0,00
1:04:00	16	14,95	0,00
1:05:00	15	14,95	0,00
1:06:00	15	14,95	0,00
1:07:00	15	14,96	0,00
1:08:00	15	14,96	0,00
1:09:00	15	14,97	0,00
1:10:00	15	14,97	0,00
1:11:00	15	14,97	0,00
1:12:00	15	14,97	0,00
1:13:00	15	14,97	0,00
1:14:00	14	14,98	0,00
1:15:00	14	14,98	0,00
1:16:00	14	14,99	0,00
1:17:00	14	14,99	0,00
1:18:00	14	15,00	0,00
1:19:00	14	15,00	0,00
1:20:00	14	15,00	0,00
1:21:00	1333	15,00	0,00
1:22:00	14	15,00	0,00
1:23:00	14	15,01	0,00
1:24:00	14	15,01	0,00
1:25:00	14	15,01	0,00
1:26:00	14	15,02	0,00
1:27:00	14	15,02	0,00
1:28:00	14	15,02	0,00
1:29:00	14	15,03	0,00
1:30:00	14	15,03	0,00
1:31:00	14	15,03	0,00
1:32:00	14	15,03	0,00
1:33:00	14	15,03	0,00
1:34:00	14	15,03	0,00
1:35:00	14	15,03	0,00
1:36:00	14	15,03	0,00
1:37:00	15	15,03	0,00
1:38:00	14	15,03	0,00
1:39:00	14	15,03	0,00
1:40:00	15	15,03	0,00
1:41:00	15	15,03	0,00
1:42:00	14	15,03	0,00
1:43:00	14	15,03	0,00
1:44:00	14	15,04	0,00
1:45:00	15	15,04	0,00
1:46:00	15	15,04	0,00
1:47:00	15	15,04	0,00
1:48:00	15	15,04	0,00
1:49:00	15	15,04	0,00
1:50:00	15	15,04	0,00
1:51:00	15	15,04	0,00
1:52:00	15	15,04	0,00
1:53:00	15	15,04	0,00
1:54:00	15	15,04	0,00
1:55:00	15	15,04	0,00
1:56:00	15	15,04	0,00
1:57:00	15	15,04	0,00
1:58:00	15	15,04	0,00
1:59:00	15	15,04	0,00
2:00:00	15	15,04	0,00
2:01:00	15	15,03	0,00
2:02:00	15	15,04	0,00
2:03:00	15	15,03	0,00
2:04:00	15	15,04	0,00
2:05:00	15	15,04	0,00
2:06:00	15	15,03	0,00
2:07:00	15	15,03	0,00
2:08:00	15	15,03	0,00
2:09:00	15	15,03	0,00
2:10:00	15	15,03	0,00
2:11:00	15	15,03	0,00
2:12:00	16	15,03	0,00
2:13:00	16	15,03	0,00
2:14:00	15	15,03	0,00
2:15:00	16	15,03	0,00
2:16:00	16	15,03	0,00
2:17:00	16	15,03	0,00
2:18:00	16	15,03	0,00
2:19:00	16	15,02	0,00
2:20:00	16	15,02	0,00
2:21:00	16	15,02	0,00
2:22:00	16	15,01	0,00
2:23:00	16	15,01	0,00
2:24:00	16	15,01	0,00
2:25:00	16	15,00	0,00
2:26:00	16	15,00	0,00
2:27:00	16	15,00	0,00
2:28:00	16	15,00	0,00
2:29:00	16	15,00	0,00
2:30:00	16	14,99	0,00
2:31:00	17	14,99	0,00
2:32:00	16	14,99	0,00
2:33:00	17	14,98	0,00
2:34:00	16	14,98	0,00
2:35:00	16	14,97	0,00
2:36:00	16	14,97	0,00
2:37:00	16	14,97	0,00
2:38:00	16	14,97	0,00
2:39:00	17	14,96	0,00
2:40:00	17	14,96	0,00
2:41:00	17	14,95	0,00
2:42:00	17	14,95	0,00
2:43:00	17	14,95	0,00
2:44:00	17	14,94	0,00
2:45:00	17	14,94	0,00
2:46:00	17	14,93	0,00
2:47:00	17	14,92	0,00
2:48:00	17	14,92	0,00
2:49:00	17	14,91	0,00
2:50:00	17	14,91	0,00
2:51:00	17	14,91	0,00
2:52:00	17	14,90	0,00
2:53:00	17	14,89	0,00
2:54:00	17	14,88	0,00
2:55:00	17	14,88	0,00
2:56:00	17	14,88	0,00
2:57:00	17	14,87	0,00
2:58:00	17	14,87	0,00
2:59:00	17	14,86	0,00
3:00:00	18	14,85	0,00
3:01:00	18	14,85	0,00
3:02:00	17	14,84	0,00
3:03:00	18	14,83	0,00
3:04:00	17	14,83	0,00
3:05:00	17	14,82	0,00
3:06:00	18	14,82	0,00
3:07:00	18	14,81	0,00
3:08:00	18	14,80	0,00
3:09:00	18	14,79	0,00
3:10:00	18	14,79	0,00
3:11:00	18	14,79	0,00
3:12:00	18	14,78	0,00
3:13:00	18	14,77	0,00
3:14:00	18	14,76	0,00
3:15:00	18	14,76	0,00
3:16:00	18	14,75	0,00
3:17:00	18	14,74	0,00
3:18:00	18	14,74	0,00
3:19:00	18	14,72	0,00
3:20:00	18	14,71	0,00
3:21:00	18	14,70	0,00
3:22:00	18	14,70	0,00
3:23:00	18	14,69	0,01
3:24:00	18	14,68	0,01
3:25:00	18	14,67	0,01
3:26:00	18	14,66	0,02
3:27:00	18	14,65	0,03
3:28:00	18	14,64	0,03
3:29:00	18	14,64	0,03
3:30:00	19	14,63	0,04
3:31:00	18	14,62	0,04
3:32:00	19	14,61	0,04
3:33:00	19	14,60	0,05
3:34:00	19	14,59	0,06
3:35:00	19	14,59	0,06
3:36:00	19	14,58	0,06
3:37:00	19	14,57	0,07
3:38:00	19	14,56	0,07
3:39:00	19	14,55	0,08
3:40:00	19	14,55	0,08
3:41:00	19	14,54	0,08
3:42:00	19	14,53	0,09
3:43:00	19	14,52	0,09
3:44:00	19	14,52	0,09
3:45:00	19	14,51	0,10
3:46:00	19	14,50	0,10
3:47:00	19	14,49	0,11
3:48:00	19	14,48	0,11
3:49:00	19	14,47	0,12
3:50:00	19	14,46	0,12
3:51:00	19	14,46	0,13
3:52:00	19	14,45	0,13
3:53:00	19	14,43	0,14
3:54:00	19	14,43	0,14
3:55:00	19	14,42	0,15
3:56:00	19	14,42	0,15
3:57:00	20	14,40	0,16
3:58:00	20	14,40	0,16
3:59:00	20	14,39	0,16
4:00:00	19	14,38	0,17
4:01:00	19	14,37	0,17
4:02:00	19	14,37	0,18
4:03:00	20	14,36	0,18
4:04:00	19	14,35	0,18
4:05:00	20	14,34	0,19
4:06:00	19	14,34	0,19
4:07:00	19	14,33	0,20
4:08:00	19	14,32	0,20
4:09:00	19	14,31	0,21
4:10:00	20	14,31	0,21
4:11:00	20	14,30	0,21
4:12:00	20	14,29	0,22
4:13:00	20	14,28	0,22
4:14:00	20	14,28	0,23
4:15:00	20	14,27	0,23
4:16:00	20	14,26	0,24
4:17:00	20	14,25	0,24
4:18:00	20	14,25	0,24
4:19:00	20	14,24	0,25
4:20:00	20	14,23	0,25
4:21:00	20	14,22	0,26
4:22:00	20	14,22	0,26
4:23:00	20	14,21	0,27
4:24:00	20	14,20	0,27
4:25:00	20	14,19	0,28
4:26:00	20	14,19	0,28
4:27:00	20	14,18	0,28
4:28:00	20	14,17	0,29
4:29:00	20	14,16	0,29
4:30:00	20	14,16	0,29
4:31:00	20	14,16	0,30
4:32:00	20	14,15	0,30
4:33:00	20	14,14	0,31
4:34:00	20	14,13	0,31
4:35:00	20	14,13	0,32
4:36:00	20	14,12	0,32
4:37:00	20	14,11	0,33
4:38:00	20	14,10	0,33
4:39:00	20	14,10	0,33
4:40:00	20	14,09	0,34
4:41:00	20	14,09	0,34
4:42:00	20	14,08	0,34
4:43:00	20	14,07	0,35
4:44:00	20	14,07	0,35
4:45:00	20	14,06	0,36
4:46:00	20	14,05	0,36
4:47:00	20	14,04	0,37
4:48:00	20	14,04	0,37
4:49:00	20	14,04	0,37
4:50:00	21	14,03	0,38
4:51:00	20	14,02	0,38
4:52:00	20	14,01	0,39
4:53:00	20	14,01	0,39
4:54:00	21	14,00	0,40
4:55:00	20	13,99	0,40
4:56:00	20	13,99	0,40
4:57:00	20	13,98	0,41
4:58:00	20	13,98	0,41
4:59:00	21	13,97	0,42
5:00:00	21	13,96	0,42
5:01:00	20	13,96	0,42
5:02:00	20	13,95	0,43
5:03:00	21	13,95	0,43
5:04:00	21	13,94	0,44
5:05:00	20	13,93	0,44
5:06:00	21	13,93	0,44
5:07:00	21	13,92	0,44
5:08:00	20	13,92	0,45
5:09:00	20	13,91	0,45
5:10:00	20	13,91	0,45
5:11:00	20	13,89	0,46
5:12:00	21	13,89	0,46
5:13:00	21	13,89	0,47
5:14:00	20	13,89	0,47
5:15:00	21	13,88	0,48
5:16:00	21	13,87	0,48
5:17:00	21	13,86	0,49
5:18:00	21	13,86	0,49
5:19:00	21	13,86	0,49
5:20:00	21	13,85	0,50
5:21:00	21	13,84	0,50
5:22:00	21	13,84	0,50
5:23:00	21	13,83	0,51
5:24:00	21	13,83	0,51
5:25:00	21	13,83	0,51
5:26:00	21	13,82	0,52
5:27:00	21	13,81	0,52
5:28:00	21	13,80	0,53
5:29:00	21	13,80	0,53
5:30:00	21	13,80	0,53
5:31:00	21	13,79	0,54
5:32:00	21	13,79	0,54
5:33:00	21	13,78	0,54
5:34:00	21	13,77	0,55
5:35:00	21	13,77	0,55
5:36:00	21	13,77	0,55
5:37:00	21	13,76	0,56
5:38:00	21	13,76	0,56
5:39:00	21	13,75	0,56
5:40:00	21	13,75	0,56
5:41:00	21	13,75	0,57
5:42:00	21	13,74	0,57
5:43:00	21	13,74	0,57
5:44:00	21	13,73	0,58
5:45:00	21	13,73	0,58
5:46:00	21	13,72	0,58
5:47:00	21	13,71	0,59
5:48:00	21	13,71	0,59
5:49:00	21	13,71	0,60
5:50:00	21	13,71	0,60
5:51:00	21	13,70	0,60
5:52:00	21	13,70	0,60
5:53:00	21	13,69	0,61
5:54:00	21	13,69	0,61
5:55:00	21	13,69	0,61
5:56:00	21	13,68	0,62
5:57:00	21	13,68	0,62
5:58:00	21	13,67	0,62
5:59:00	21	13,67	0,62
6:00:00	21	13,66	0,63
6:01:00	21	13,66	0,63
6:02:00	21	13,66	0,63
6:03:00	21	13,66	0,63
6:04:00	21	13,65	0,64
6:05:00	21	13,65	0,64
6:06:00	22	13,64	0,65
6:07:00	21	13,64	0,65
6:08:00	21	13,63	0,65
6:09:00	21	13,63	0,65
6:10:00	21	13,63	0,66
6:11:00	21	13,63	0,66
6:12:00	21	13,62	0,66
6:13:00	21	13,62	0,66
6:14:00	21	13,61	0,67
6:15:00	21	13,61	0,67
6:16:00	21	13,61	0,67
6:17:00	21	13,61	0,67
6:18:00	21	13,60	0,67
6:19:00	21	13,60	0,67
6:20:00	21	13,60	0,67
6:21:00	21	13,59	0,68
6:22:00	21	13,59	0,68
6:23:00	21	13,59	0,68
6:24:00	21	13,59	0,68
6:25:00	21	13,59	0,68
6:26:00	21	13,58	0,69
6:27:00	22	13,57	0,70
6:28:00	21	13,57	0,70
6:29:00	21	13,57	0,70
6:30:00	21	13,56	0,70
6:31:00	21	13,56	0,71
6:32:00	21	13,56	0,71
6:33:00	21	13,56	0,71
6:34:00	21	13,55	0,71
6:35:00	21	13,55	0,71
6:36:00	21	13,55	0,71
6:37:00	21	13,55	0,71
6:38:00	21	13,54	0,72
6:39:00	21	13,54	0,72
6:40:00	21	13,54	0,72
6:41:00	22	13,54	0,73
6:42:00	21	13,54	0,73
6:43:00	21	13,54	0,73
6:44:00	21	13,54	0,73
6:45:00	21	13,53	0,73
6:46:00	21	13,53	0,73
6:47:00	21	13,53	0,73
6:48:00	21	13,53	0,73
6:49:00	22	13,53	0,73
6:50:00	22	13,52	0,74
6:51:00	21	13,52	0,74
6:52:00	22	13,52	0,74
6:53:00	21	13,52	0,74
6:54:00	22	13,52	0,74
6:55:00	21	13,51	0,74
6:56:00	21	13,51	0,74
6:57:00	21	13,51	0,74
6:58:00	21	13,51	0,74
6:59:00	22	13,51	0,74
7:00:00	22	13,51	0,74
7:01:00	21	13,50	0,75
7:02:00	21	13,50	0,75
7:03:00	22	13,50	0,75
7:04:00	22	13,50	0,75
7:05:00	22	13,50	0,75
7:06:00	22	13,50	0,75
7:07:00	21	13,50	0,75
7:08:00	21	13,50	0,75
7:09:00	22	13,50	0,75
7:10:00	21	13,50	0,75
7:11:00	22	13,50	0,75
7:12:00	22	13,50	0,75
7:13:00	21	13,50	0,75
7:14:00	22	13,50	0,75
7:15:00	21	13,49	0,76
7:16:00	22	13,49	0,76
7:17:00	22	13,49	0,76
7:18:00	22	13,49	0,76
7:19:00	21	13,49	0,76
7:20:00	21	13,49	0,76
7:21:00	21	13,48	0,77
7:22:00	21	13,48	0,77
7:23:00	21	13,48	0,77
7:24:00	22	13,48	0,77
7:25:00	22	13,48	0,77
7:26:00	21	13,48	0,77
7:27:00	22	13,48	0,77
7:28:00	21	13,48	0,77
7:29:00	22	13,48	0,77
7:30:00	21	13,47	0,77
7:31:00	22	13,47	0,77
7:32:00	22	13,47	0,77
7:33:00	21	13,47	0,77
7:34:00	22	13,47	0,77
7:35:00	22	13,47	0,77
7:36:00	22	13,47	0,77
7:37:00	21	13,47	0,77
7:38:00	21	13,47	0,77
7:39:00	21	13,47	0,77
7:40:00	21	13,47	0,78
7:41:00	21	13,47	0,78
7:42:00	21	13,47	0,78
7:43:00	21	13,47	0,78
7:44:00	21	13,47	0,78
7:45:00	22	13,47	0,78
7:46:00	21	13,47	0,78
7:47:00	22	13,47	0,78
7:48:00	22	13,47	0,78
7:49:00	21	13,47	0,78
7:50:00	22	13,46	0,78
7:51:00	22	13,46	0,78
7:52:00	22	13,46	0,78
7:53:00	21	13,46	0,78
7:54:00	22	13,46	0,78
7:55:00	22	13,46	0,78
7:56:00	22	13,46	0,78
7:57:00	22	13,46	0,78
7:58:00	22	13,46	0,78
7:59:00	22	13,46	0,78
8:00:00	21	13,46	0,78
8:01:00	21	13,45	0,79
8:02:00	21	13,45	0,79
8:03:00	22	13,45	0,79
8:04:00	22	13,45	0,79
8:05:00	21	13,45	0,79
8:06:00	21	13,45	0,79
8:07:00	22	13,45	0,79
8:08:00	21	13,45	0,80
8:09:00	21	13,45	0,80
8:10:00	21	13,45	0,80
8:11:00	22	13,45	0,80
8:12:00	22	13,45	0,80
8:13:00	21	13,45	0,80
8:14:00	22	13,45	0,80
8:15:00	21	13,45	0,80
8:16:00	21	13,45	0,80
8:17:00	21	13,44	0,80
8:18:00	22	13,45	0,80
8:19:00	22	13,45	0,80
8:20:00	22	13,44	0,80
8:21:00	22	13,44	0,80
8:22:00	22	13,44	0,80
8:23:00	22	13,44	0,80
8:24:00	22	13,44	0,80
8:25:00	21	13,44	0,80
8:26:00	22	13,44	0,80
8:27:00	22	13,44	0,80
8:28:00	22	13,43	0,81
8:29:00	21	13,43	0,81
8:30:00	22	13,43	0,81
8:31:00	21	13,43	0,81
8:32:00	21	13,43	0,81
8:33:00	22	13,43	0,81
8:34:00	22	13,43	0,81
8:35:00	22	13,43	0,81
8:36:00	22	13,43	0,81
8:37:00	21	13,42	0,81
8:38:00	22	13,42	0,81
8:39:00	22	13,42	0,81
8:40:00	22	13,42	0,81
8:41:00	22	13,42	0,81
8:42:00	22	13,42	0,81
8:43:00	22	13,42	0,81
8:44:00	21	13,42	0,81
8:45:00	22	13,42	0,81
8:46:00	22	13,41	0,82
8:47:00	21	13,41	0,82
8:48:00	22	13,41	0,82
8:49:00	22	13,41	0,82
8:50:00	22	13,41	0,82
8:51:00	22	13,41	0,82
8:52:00	22	13,41	0,82
8:53:00	22	13,41	0,82
8:54:00	22	13,41	0,83
8:55:00	22	13,41	0,83
8:56:00	22	13,41	0,83
8:57:00	22	13,41	0,83
8:58:00	22	13,41	0,83
8:59:00	22	13,41	0,83
9:00:00	22	13,41	0,83
9:01:00	22	13,41	0,83
9:02:00	22	13,41	0,83
9:03:00	22	13,40	0,83
9:04:00	21	13,40	0,83
9:05:00	22	13,40	0,83
9:06:00	22	13,40	0,83
9:07:00	22	13,40	0,83
9:08:00	22	13,40	0,83
9:09:00	22	13,40	0,83
9:10:00	22	13,40	0,83
9:11:00	21	13,39	0,84
9:12:00	22	13,40	0,83
9:13:00	22	13,39	0,84
9:14:00	22	13,39	0,84
9:15:00	21	13,39	0,84
9:16:00	22	13,39	0,84
9:17:00	21	13,39	0,84
9:18:00	22	13,39	0,84
9:19:00	22	13,39	0,84
9:20:00	22	13,39	0,85
9:21:00	21	13,39	0,85
9:22:00	22	13,39	0,85
9:23:00	21	13,39	0,85
9:24:00	21	13,39	0,85
9:25:00	22	13,39	0,85
9:26:00	22	13,39	0,85
9:27:00	22	13,39	0,85
9:28:00	22	13,38	0,85
9:29:00	21	13,38	0,85
9:30:00	22	13,38	0,85
9:31:00	22	13,39	0,85
9:32:00	22	13,38	0,85
9:33:00	22	13,38	0,85
9:34:00	22	13,38	0,85
9:35:00	22	13,38	0,85
9:36:00	22	13,38	0,85
9:37:00	22	13,38	0,85
9:38:00	22	13,37	0,86
9:39:00	22	13,37	0,86
9:40:00	22	13,37	0,86
9:41:00	22	13,37	0,86
9:42:00	22	13,37	0,86
9:43:00	22	13,37	0,86
9:44:00	22	13,37	0,86
9:45:00	22	13,37	0,86
9:46:00	22	13,36	0,86
9:47:00	22	13,36	0,86
9:48:00	22	13,36	0,86
9:49:00	21	13,36	0,86
9:50:00	22	13,36	0,86
9:51:00	22	13,36	0,86
9:52:00	21	13,36	0,86
9:53:00	22	13,36	0,86
9:54:00	22	13,36	0,86
9:55:00	21	13,36	0,86
9:56:00	22	13,36	0,87
9:57:00	22	13,36	0,87
9:58:00	22	13,36	0,87
9:59:00	22	13,36	0,87
10:00:00	22	13,36	0,87
10:01:00	22	13,36	0,87
10:02:00	22	13,36	0,87
10:03:00	22	13,36	0,87
10:04:00	22	13,36	0,87
10:05:00	22	13,36	0,87
10:06:00	22	13,35	0,88
10:07:00	21	13,35	0,88
10:08:00	22	13,35	0,88
10:09:00	22	13,35	0,88
10:10:00	22	13,35	0,88
10:11:00	22	13,35	0,88
10:12:00	22	13,35	0,88
10:13:00	22	13,34	0,88
10:14:00	22	13,34	0,88
10:15:00	21	13,34	0,88
10:16:00	22	13,34	0,88
10:17:00	22	13,34	0,88
10:18:00	22	13,34	0,88
10:19:00	22	13,34	0,88
10:20:00	22	13,34	0,88
10:21:00	22	13,33	0,89
10:22:00	22	13,33	0,89
10:23:00	22	13,33	0,89
10:24:00	22	13,33	0,89
10:25:00	22	13,33	0,89
10:26:00	22	13,33	0,89
10:27:00	22	13,33	0,89
10:28:00	21	13,33	0,89
10:29:00	22	13,33	0,89
10:30:00	22	13,33	0,89
10:31:00	22	13,32	0,90
10:32:00	22	13,32	0,90
10:33:00	22	13,32	0,90
10:34:00	22	13,32	0,90
10:35:00	21	13,32	0,90
10:36:00	22	13,32	0,90
10:37:00	22	13,32	0,90
10:38:00	22	13,32	0,90
10:39:00	21	13,32	0,90
10:40:00	22	13,32	0,90
10:41:00	22	13,32	0,90
10:42:00	21	13,32	0,90
10:43:00	22	13,32	0,90
10:44:00	22	13,32	0,90
10:45:00	22	13,32	0,90
10:46:00	21	13,32	0,90
10:47:00	22	13,32	0,90
10:48:00	22	13,31	0,91
10:49:00	22	13,31	0,91
10:50:00	22	13,31	0,91
10:51:00	21	13,31	0,91
10:52:00	22	13,31	0,91
10:53:00	22	13,31	0,91
10:54:00	22	13,31	0,91
10:55:00	22	13,31	0,91
10:56:00	22	13,31	0,91
10:57:00	22	13,30	0,91
10:58:00	22	13,30	0,91
10:59:00	22	13,30	0,91
11:00:00	22	13,30	0,91
11:01:00	22	13,30	0,91
11:02:00	22	13,30	0,91
11:03:00	22	13,30	0,91
11:04:00	21	13,30	0,91
11:05:00	22	13,30	0,91
11:06:00	22	13,30	0,91
11:07:00	22	13,30	0,92
11:08:00	22	13,30	0,92
11:09:00	22	13,30	0,92
11:10:00	22	13,30	0,92
11:11:00	22	13,30	0,92
11:12:00	22	13,30	0,92
11:13:00	22	13,30	0,92
11:14:00	22	13,30	0,92
11:15:00	22	13,29	0,93
11:16:00	22	13,29	0,93
11:17:00	21	13,29	0,93
11:18:00	22	13,29	0,93
11:19:00	22	13,29	0,93
11:20:00	22	13,29	0,93
11:21:00	22	13,29	0,93
11:22:00	22	13,29	0,93
11:23:00	22	13,29	0,93
11:24:00	22	13,29	0,93
11:25:00	22	13,29	0,93
11:26:00	22	13,28	0,93
11:27:00	21	13,28	0,93
11:28:00	22	13,28	0,93
11:29:00	22	13,28	0,93
11:30:00	22	13,28	0,93
11:31:00	22	13,28	0,93
11:32:00	21	13,28	0,93
11:33:00	22	13,28	0,93
11:34:00	22	13,28	0,93
11:35:00	22	13,27	0,94
11:36:00	22	13,27	0,94
11:37:00	22	13,27	0,94
11:38:00	22	13,27	0,94
11:39:00	22	13,27	0,94
11:40:00	22	13,27	0,94
11:41:00	22	13,27	0,94
11:42:00	22	13,27	0,94
11:43:00	22	13,27	0,94
11:44:00	22	13,27	0,95
11:45:00	22	13,27	0,95
11:46:00	22	13,27	0,95
11:47:00	22	13,27	0,95
11:48:00	22	13,27	0,95
11:49:00	21	13,27	0,95
11:50:00	22	13,27	0,95
11:51:00	22	13,26	0,95
11:52:00	22	13,26	0,95
11:53:00	22	13,26	0,95
11:54:00	22	13,26	0,95
11:55:00	22	13,26	0,95
11:56:00	22	13,26	0,95
11:57:00	22	13,26	0,95
11:58:00	22	13,26	0,95
11:59:00	22	13,26	0,95
12:00:00	22	13,25	0,96
12:01:00	22	13,25	0,96
12:02:00	21	13,26	0,95
12:03:00	21	13,25	0,96
12:04:00	22	13,25	0,96
12:05:00	22	13,25	0,96
12:06:00	22	13,25	0,96
12:07:00	21	13,25	0,96
12:08:00	22	13,25	0,96
12:09:00	21	13,25	0,96
12:10:00	22	13,24	0,97
12:11:00	22	13,25	0,96
12:12:00	22	13,24	0,97
12:13:00	22	13,24	0,97
12:14:00	22	13,24	0,97
12:15:00	22	13,24	0,97
12:16:00	22	13,24	0,97
12:17:00	21	13,24	0,97
12:18:00	22	13,24	0,97
12:19:00	22	13,24	0,97
12:20:00	22	13,24	0,97
12:21:00	21	13,23	0,97
12:22:00	22	13,23	0,97
12:23:00	22	13,23	0,97
12:24:00	22	13,23	0,97
12:25:00	22	13,23	0,97
12:26:00	22	13,23	0,97
12:27:00	22	13,23	0,97
12:28:00	21	13,23	0,97
12:29:00	22	13,23	0,97
12:30:00	22	13,23	0,97
12:31:00	22	13,23	0,98
12:32:00	22	13,23	0,98
12:33:00	22	13,23	0,98
12:34:00	22	13,23	0,98
12:35:00	22	13,23	0,98
12:36:00	21	13,23	0,98
12:37:00	22	13,23	0,98
12:38:00	22	13,23	0,98
12:39:00	22	13,22	0,99
12:40:00	22	13,22	0,99
12:41:00	22	13,22	0,99
12:42:00	22	13,22	0,99
12:43:00	22	13,22	0,99
12:44:00	22	13,22	0,99
12:45:00	22	13,22	0,99
12:46:00	22	13,22	0,99
12:47:00	22	13,22	0,99
12:48:00	21	13,22	0,99
12:49:00	22	13,21	0,99
12:50:00	22	13,21	0,99
12:51:00	22	13,21	0,99
12:52:00	22	13,21	0,99
12:53:00	22	13,21	0,99
12:54:00	22	13,21	0,99
12:55:00	21	13,21	0,99
12:56:00	22	13,21	0,99
12:57:00	22	13,21	0,99
12:58:00	22	13,21	0,99
12:59:00	22	13,21	1,00
13:00:00	22	13,21	1,00
13:01:00	22	13,21	1,00
13:02:00	22	13,21	1,00
13:03:00	22	13,21	1,00
13:04:00	22	13,21	1,00
13:05:00	22	13,21	1,00
13:06:00	22	13,21	1,00
13:07:00	22	13,21	1,00
13:08:00	22	13,21	1,00
13:09:00	22	13,20	1,01
13:10:00	22	13,20	1,01
13:11:00	22	13,20	1,01
13:12:00	22	13,20	1,01
13:13:00	22	13,20	1,01
13:14:00	22	13,20	1,01
13:15:00	22	13,20	1,01
13:16:00	22	13,20	1,01
13:17:00	22	13,20	1,01
13:18:00	22	13,19	1,01
13:19:00	21	13,19	1,01
13:20:00	22	13,19	1,01
13:21:00	22	13,19	1,01
13:22:00	22	13,19	1,01
13:23:00	22	13,19	1,01
13:24:00	22	13,19	1,01
13:25:00	22	13,19	1,01
13:26:00	22	13,19	1,01
13:27:00	22	13,19	1,01
13:28:00	22	13,18	1,02
13:29:00	22	13,19	1,01
13:30:00	22	13,18	1,02
13:31:00	22	13,18	1,02
13:32:00	22	13,18	1,02
13:33:00	22	13,18	1,02
13:34:00	22	13,18	1,02
13:35:00	22	13,18	1,02
13:36:00	22	13,18	1,02
13:37:00	22	13,18	1,02
13:38:00	22	13,18	1,02
13:39:00	22	13,18	1,02
13:40:00	22	13,18	1,02
13:41:00	22	13,18	1,03
13:42:00	22	13,18	1,03
13:43:00	22	13,18	1,03
13:44:00	22	13,18	1,03
13:45:00	22	13,18	1,03
13:46:00	22	13,18	1,03
13:47:00	22	13,18	1,03
13:48:00	22	13,18	1,03
13:49:00	22	13,18	1,03
13:50:00	22	13,17	1,03
13:51:00	22	13,17	1,03
13:52:00	22	13,17	1,03
13:53:00	22	13,17	1,03
13:54:00	22	13,17	1,03
13:55:00	22	13,17	1,03
13:56:00	21	13,17	1,03
13:57:00	22	13,17	1,03
13:58:00	22	13,17	1,03
13:59:00	22	13,17	1,03
14:00:00	22	13,17	1,03
14:01:00	22	13,16	1,04
14:02:00	22	13,16	1,04
14:03:00	22	13,16	1,04
14:04:00	22	13,16	1,04
14:05:00	22	13,16	1,04
14:06:00	22	13,16	1,04
14:07:00	22	13,16	1,04
14:08:00	22	13,16	1,04
14:09:00	22	13,16	1,04
14:10:00	22	13,15	1,05
14:11:00	22	13,16	1,04
14:12:00	22	13,15	1,05
14:13:00	22	13,15	1,05
14:14:00	22	13,16	1,04
14:15:00	22	13,15	1,05
14:16:00	22	13,15	1,05
14:17:00	22	13,15	1,05
14:18:00	22	13,15	1,05
14:19:00	22	13,15	1,05
14:20:00	22	13,15	1,05
14:21:00	22	13,15	1,05
14:22:00	22	13,15	1,05
14:23:00	22	13,14	1,05
14:24:00	22	13,14	1,05
14:25:00	22	13,14	1,05
14:26:00	22	13,14	1,05
14:27:00	22	13,14	1,05
14:28:00	22	13,14	1,05
14:29:00	22	13,14	1,05
14:30:00	22	13,14	1,05
14:31:00	22	13,14	1,05
14:32:00	22	13,14	1,05
14:33:00	22	13,14	1,05
14:34:00	22	13,14	1,05
14:35:00	22	13,14	1,06
14:36:00	22	13,14	1,06
14:37:00	21	13,14	1,06
14:38:00	22	13,14	1,06
14:39:00	21	13,14	1,06
14:40:00	22	13,14	1,06
14:41:00	22	13,14	1,06
14:42:00	22	13,14	1,06
14:43:00	22	13,14	1,06
14:44:00	22	13,14	1,06
14:45:00	22	13,13	1,07
14:46:00	22	13,13	1,07
14:47:00	22	13,13	1,07
14:48:00	22	13,13	1,07
14:49:00	22	13,13	1,07
14:50:00	22	13,13	1,07
14:51:00	22	13,13	1,07
14:52:00	22	13,12	1,08
14:53:00	22	13,13	1,07
14:54:00	22	13,12	1,08
14:55:00	22	13,12	1,08
14:56:00	22	13,12	1,08
14:57:00	22	13,12	1,08
14:58:00	22	13,12	1,08
14:59:00	22	13,12	1,08
15:00:00	21	13,12	1,08
15:01:00	22	13,12	1,08
15:02:00	22	13,12	1,08
15:03:00	22	13,12	1,08
15:04:00	22	13,12	1,08
15:05:00	22	13,12	1,08
15:06:00	21	13,11	1,08
15:07:00	22	13,12	1,08
15:08:00	22	13,12	1,08
15:09:00	22	13,11	1,08
15:10:00	22	13,11	1,08
15:11:00	22	13,11	1,08
15:12:00	22	13,11	1,08
15:13:00	22	13,11	1,08
15:14:00	22	13,11	1,08
15:15:00	22	13,11	1,08
15:16:00	22	13,11	1,08
15:17:00	22	13,11	1,08
15:18:00	22	13,11	1,08
15:19:00	22	13,11	1,09
15:20:00	22	13,11	1,09
15:21:00	22	13,11	1,09
15:22:00	21	13,11	1,09
15:23:00	22	13,11	1,09
15:24:00	22	13,11	1,09
15:25:00	22	13,11	1,09
15:26:00	22	13,11	1,09
15:27:00	22	13,11	1,09
15:28:00	22	13,11	1,09
15:29:00	22	13,11	1,09
15:30:00	22	13,10	1,10
15:31:00	22	13,10	1,10
15:32:00	22	13,10	1,10
15:33:00	22	13,10	1,10
15:34:00	22	13,10	1,10
15:35:00	22	13,10	1,10
15:36:00	22	13,10	1,10
15:37:00	22	13,10	1,10
15:38:00	22	13,10	1,10
15:39:00	22	13,10	1,10
15:40:00	22	13,10	1,10
15:41:00	22	13,09	1,10
15:42:00	22	13,09	1,10
15:43:00	22	13,09	1,10
15:44:00	22	13,09	1,10
15:45:00	22	13,09	1,10
15:46:00	22	13,09	1,10
15:47:00	22	13,09	1,10
15:48:00	22	13,09	1,10
15:49:00	22	13,09	1,10
15:50:00	22	13,09	1,10
15:51:00	22	13,09	1,10
15:52:00	22	13,09	1,10
15:53:00	22	13,09	1,10
15:54:00	22	13,09	1,11
15:55:00	22	13,09	1,11
15:56:00	22	13,09	1,11
15:57:00	22	13,09	1,11
15:58:00	22	13,09	1,11
15:59:00	22	13,09	1,11
16:00:00	22	13,09	1,11
16:01:00	22	13,09	1,11
16:02:00	22	13,09	1,11
16:03:00	22	13,09	1,11
16:04:00	22	13,09	1,11
16:05:00	22	13,08	1,12
16:06:00	22	13,08	1,12
16:07:00	22	13,08	1,12
16:08:00	22	13,08	1,12
16:09:00	22	13,08	1,12
16:10:00	22	13,08	1,12
16:11:00	22	13,08	1,12
16:12:00	22	13,08	1,12
16:13:00	22	13,08	1,12
16:14:00	22	13,08	1,12
16:15:00	22	13,08	1,12
16:16:00	22	13,08	1,12
16:17:00	22	13,08	1,12
16:18:00	22	13,07	1,12
16:19:00	22	13,07	1,12
16:20:00	22	13,07	1,12
16:21:00	21	13,07	1,12
16:22:00	22	13,07	1,12
16:23:00	22	13,07	1,12
16:24:00	22	13,07	1,12
16:25:00	22	13,07	1,12
16:26:00	21	13,07	1,12
16:27:00	22	13,07	1,12
16:28:00	22	13,07	1,12
16:29:00	22	13,06	1,13
16:30:00	22	13,06	1,13
16:31:00	22	13,06	1,13
16:32:00	21	13,06	1,13
16:33:00	22	13,06	1,13
16:34:00	21	13,06	1,13
16:35:00	22	13,06	1,13
16:36:00	22	13,06	1,13
16:37:00	22	13,06	1,13
16:38:00	22	13,06	1,13
16:39:00	22	13,06	1,13
16:40:00	22	13,06	1,13
16:41:00	22	13,06	1,13
16:42:00	22	13,05	1,14
16:43:00	22	13,05	1,14
16:44:00	21	13,05	1,14
16:45:00	22	13,05	1,14
16:46:00	22	13,05	1,14
16:47:00	22	13,05	1,14
16:48:00	22	13,05	1,14
16:49:00	22	13,05	1,14
16:50:00	22	13,05	1,14
16:51:00	22	13,05	1,14
16:52:00	22	13,05	1,14
16:53:00	22	13,05	1,14
16:54:00	22	13,05	1,15
16:55:00	22	13,05	1,15
16:56:00	22	13,05	1,15
16:57:00	22	13,05	1,15
16:58:00	22	13,05	1,15
16:59:00	22	13,05	1,15
17:00:00	22	13,05	1,15
17:01:00	22	13,05	1,15
17:02:00	22	13,05	1,15
17:03:00	22	13,05	1,15
17:04:00	22	13,05	1,15
17:05:00	22	13,05	1,15
17:06:00	21	13,05	1,15
17:07:00	22	13,04	1,15
17:08:00	22	13,04	1,15
17:09:00	21	13,04	1,15
17:10:00	22	13,04	1,15
17:11:00	22	13,04	1,15
17:12:00	22	13,04	1,15
17:13:00	21	13,04	1,15
17:14:00	22	13,04	1,15
17:15:00	22	13,04	1,15
17:16:00	22	13,04	1,15
17:17:00	22	13,04	1,15
17:18:00	22	13,04	1,15
17:19:00	22	13,04	1,15
17:20:00	21	13,04	1,15
17:21:00	22	13,03	1,16
17:22:00	22	13,03	1,16
17:23:00	22	13,03	1,16
17:24:00	22	13,03	1,16
17:25:00	22	13,03	1,16
17:26:00	22	13,03	1,16
17:27:00	22	13,03	1,16
17:28:00	22	13,03	1,16
17:29:00	22	13,03	1,16
17:30:00	22	13,02	1,17
17:31:00	22	13,03	1,16
17:32:00	22	13,02	1,17
17:33:00	22	13,02	1,17
17:34:00	22	13,02	1,17
17:35:00	22	13,02	1,17
17:36:00	21	13,02	1,17
17:37:00	22	13,02	1,17
17:38:00	22	13,02	1,17
17:39:00	22	13,02	1,17
17:40:00	21	13,02	1,17
17:41:00	22	13,02	1,17
17:42:00	22	13,02	1,17
17:43:00	21	13,02	1,17
17:44:00	22	13,02	1,17
17:45:00	21	13,02	1,17
17:46:00	22	13,02	1,17
17:47:00	22	13,02	1,17
17:48:00	22	13,02	1,17
17:49:00	22	13,02	1,17
17:50:00	22	13,02	1,17
17:51:00	22	13,02	1,17
17:52:00	22	13,02	1,17
17:53:00	22	13,02	1,17
17:54:00	22	13,02	1,17
17:55:00	22	13,02	1,17
17:56:00	22	13,02	1,17
17:57:00	22	13,02	1,17
17:58:00	22	13,02	1,17
17:59:00	22	13,02	1,17
18:00:00	22	13,01	1,18
18:01:00	22	13,01	1,18
18:02:00	21	13,01	1,18
18:03:00	22	13,01	1,18
18:04:00	22	13,01	1,18
18:05:00	22	13,01	1,18
18:06:00	22	13,01	1,18
18:07:00	22	13,01	1,18
18:08:00	22	13,01	1,18
18:09:00	22	13,01	1,18
18:10:00	22	13,01	1,18
18:11:00	22	13,01	1,18
18:12:00	22	13,01	1,18
18:13:00	22	13,01	1,18
18:14:00	22	13,01	1,18
18:15:00	22	13,00	1,19
18:16:00	22	13,00	1,19
18:17:00	22	13,00	1,19
18:18:00	22	13,00	1,19
18:19:00	21	13,00	1,19
18:20:00	22	13,00	1,19
18:21:00	22	13,00	1,19
18:22:00	22	13,00	1,19
18:23:00	22	13,00	1,19
18:24:00	21	13,00	1,19
18:25:00	22	13,00	1,19
18:26:00	22	13,00	1,19
18:27:00	22	13,00	1,19
18:28:00	22	13,00	1,20
18:29:00	22	13,00	1,20
18:30:00	22	13,00	1,20
18:31:00	22	13,00	1,20
18:32:00	22	13,00	1,20
18:33:00	22	13,00	1,20
18:34:00	21	13,00	1,20
18:35:00	22	13,00	1,20
18:36:00	22	13,00	1,20
18:37:00	22	13,00	1,20
18:38:00	22	13,00	1,20
18:39:00	22	13,00	1,20
18:40:00	22	13,00	1,20
18:41:00	22	13,00	1,20
18:42:00	22	12,99	1,20
18:43:00	22	13,00	1,20
18:44:00	22	12,99	1,20
18:45:00	22	12,99	1,20
18:46:00	22	12,99	1,20
18:47:00	21	12,99	1,20
18:48:00	22	12,99	1,20
18:49:00	22	12,99	1,20
18:50:00	21	12,99	1,20
18:51:00	21	12,99	1,20
18:52:00	21	12,99	1,20
18:53:00	21	12,99	1,20
18:54:00	22	12,99	1,20
18:55:00	22	12,99	1,20
18:56:00	21	12,99	1,20
18:57:00	22	12,99	1,20
18:58:00	22	12,98	1,21
18:59:00	22	12,98	1,21
19:00:00	22	12,98	1,21
19:01:00	21	12,98	1,21
19:02:00	22	12,98	1,21
19:03:00	22	12,98	1,21
19:04:00	22	12,98	1,21
19:05:00	22	12,98	1,21
19:06:00	22	12,98	1,21
19:07:00	22	12,98	1,21
19:08:00	22	12,98	1,21
19:09:00	21	12,98	1,21
19:10:00	21	12,98	1,21
19:11:00	22	12,98	1,21
19:12:00	22	12,97	1,22
19:13:00	22	12,97	1,22
19:14:00	22	12,97	1,22
19:15:00	22	12,97	1,22
19:16:00	22	12,97	1,22
19:17:00	22	12,97	1,22
19:18:00	22	12,97	1,22
19:19:00	22	12,97	1,22
19:20:00	22	12,97	1,22
19:21:00	22	12,97	1,22
19:22:00	22	12,97	1,22
19:23:00	22	12,97	1,22
19:24:00	22	12,96	1,23
19:25:00	22	12,97	1,22
19:26:00	22	12,97	1,22
19:27:00	22	12,96	1,23
19:28:00	22	12,96	1,23
19:29:00	22	12,96	1,23
19:30:00	22	12,96	1,23
19:31:00	22	12,96	1,23
19:32:00	22	12,96	1,23
19:33:00	22	12,96	1,23
19:34:00	22	12,96	1,23
19:35:00	22	12,96	1,23
19:36:00	22	12,96	1,23
19:37:00	22	12,96	1,23
19:38:00	22	12,96	1,23
19:39:00	21	12,96	1,23
19:40:00	22	12,96	1,23
19:41:00	22	12,96	1,23
19:42:00	22	12,96	1,23
19:43:00	22	12,96	1,23
19:44:00	22	12,96	1,23
19:45:00	22	12,96	1,23
19:46:00	22	12,96	1,23
19:47:00	22	12,96	1,23
19:48:00	22	12,96	1,23
19:49:00	22	12,96	1,23
19:50:00	21	12,96	1,23
19:51:00	22	12,96	1,23
19:52:00	22	12,96	1,23
19:53:00	22	12,96	1,23
19:54:00	22	12,96	1,23
19:55:00	21	12,96	1,23
19:56:00	22	12,95	1,24
19:57:00	22	12,95	1,24
19:58:00	22	12,95	1,24
19:59:00	22	12,95	1,24
20:00:00	22	12,95	1,24
20:01:00	22	12,95	1,24
20:02:00	22	12,95	1,24
20:03:00	21	12,95	1,24
20:04:00	22	12,95	1,24
20:05:00	22	12,95	1,24
20:06:00	22	12,95	1,24
20:07:00	22	12,95	1,24
20:08:00	22	12,95	1,24
20:09:00	22	12,95	1,24
20:10:00	21	12,95	1,24
20:11:00	22	12,95	1,24
20:12:00	21	12,94	1,25
20:13:00	22	12,94	1,25
20:14:00	22	12,94	1,25
20:15:00	22	12,94	1,25
20:16:00	22	12,94	1,25
20:17:00	22	12,94	1,25
20:18:00	22	12,94	1,25
20:19:00	22	12,94	1,25
20:20:00	22	12,94	1,25
20:21:00	22	12,94	1,25
20:22:00	22	12,94	1,25
20:23:00	22	12,94	1,25
20:24:00	22	12,93	1,26
20:25:00	22	12,94	1,25
20:26:00	22	12,93	1,26
20:27:00	21	12,93	1,26
20:28:00	22	12,93	1,26
20:29:00	22	12,93	1,26
20:30:00	22	12,93	1,26
20:31:00	22	12,93	1,26
20:32:00	22	12,93	1,26
20:33:00	22	12,93	1,26
20:34:00	22	12,93	1,26
20:35:00	22	12,93	1,26
20:36:00	22	12,93	1,26
20:37:00	22	12,93	1,26
20:38:00	22	12,93	1,26
20:39:00	22	12,93	1,26
20:40:00	22	12,93	1,26
20:41:00	22	12,93	1,26
20:42:00	22	12,93	1,26
20:43:00	22	12,93	1,26
20:44:00	22	12,93	1,26
20:45:00	22	12,93	1,26
20:46:00	22	12,93	1,26
20:47:00	21	12,93	1,26
20:48:00	22	12,93	1,26
20:49:00	22	12,92	1,27
20:50:00	21	12,92	1,27
20:51:00	22	12,92	1,27
20:52:00	22	12,92	1,27
20:53:00	21	12,92	1,27
20:54:00	22	12,92	1,27
20:55:00	22	12,92	1,27
20:56:00	22	12,92	1,27
20:57:00	22	12,92	1,27
20:58:00	22	12,92	1,27
20:59:00	22	12,92	1,27
21:00:00	22	12,92	1,27
21:01:00	21	12,91	1,28
21:02:00	22	12,91	1,28
21:03:00	22	12,91	1,28
21:04:00	22	12,91	1,28
21:05:00	22	12,91	1,28
21:06:00	22	12,91	1,28
21:07:00	22	12,91	1,28
21:08:00	22	12,91	1,28
21:09:00	21	12,91	1,28
21:10:00	22	12,91	1,28
21:11:00	22	12,91	1,28
21:12:00	22	12,91	1,28
21:13:00	22	12,91	1,28
21:14:00	22	12,91	1,28
21:15:00	22	12,91	1,28
21:16:00	22	12,91	1,28
21:17:00	22	12,91	1,28
21:18:00	22	12,91	1,29
21:19:00	22	12,91	1,29
21:20:00	21	12,91	1,29
21:21:00	21	12,91	1,29
21:22:00	22	12,91	1,29
21:23:00	22	12,91	1,29
21:24:00	22	12,91	1,29
21:25:00	21	12,91	1,29
21:26:00	22	12,91	1,29
21:27:00	22	12,90	1,29
21:28:00	22	12,91	1,29
21:29:00	22	12,91	1,29
21:30:00	21	12,90	1,29
21:31:00	22	12,90	1,29
21:32:00	22	12,90	1,29
21:33:00	22	12,90	1,29
21:34:00	22	12,90	1,29
21:35:00	22	12,90	1,29
21:36:00	22	12,90	1,29
21:37:00	22	12,90	1,29
21:38:00	22	12,90	1,29
21:39:00	22	12,90	1,29
21:40:00	22	12,90	1,29
21:41:00	22	12,90	1,29
21:42:00	22	12,90	1,29
21:43:00	22	12,90	1,29
21:44:00	21	12,90	1,29
21:45:00	22	12,90	1,29
21:46:00	22	12,90	1,29
21:47:00	22	12,89	1,30
21:48:00	22	12,90	1,29
21:49:00	22	12,89	1,30
21:50:00	21	12,89	1,30
21:51:00	22	12,89	1,30
21:52:00	21	12,89	1,30
21:53:00	21	12,89	1,30
21:54:00	22	12,89	1,30
21:55:00	22	12,89	1,30
21:56:00	22	12,89	1,30
21:57:00	22	12,89	1,30
21:58:00	22	12,89	1,30
21:59:00	21	12,89	1,30
22:00:00	22	12,89	1,30
22:01:00	22	12,89	1,30
22:02:00	22	12,88	1,31
22:03:00	22	12,88	1,31
22:04:00	22	12,88	1,31
22:05:00	21	12,88	1,31
22:06:00	22	12,88	1,31
22:07:00	22	12,88	1,31
22:08:00	22	12,88	1,31
22:09:00	22	12,88	1,31
22:10:00	22	12,88	1,31
22:11:00	22	12,88	1,31
22:12:00	21	12,88	1,31
22:13:00	22	12,88	1,31
22:14:00	21	12,88	1,31
22:15:00	22	12,88	1,31
22:16:00	21	12,88	1,31
22:17:00	21	12,88	1,31
22:18:00	22	12,88	1,31
22:19:00	22	12,88	1,32
22:20:00	22	12,88	1,32
22:21:00	22	12,88	1,32
22:22:00	22	12,88	1,32
22:23:00	22	12,88	1,32
22:24:00	22	12,88	1,32
22:25:00	22	12,88	1,32
22:26:00	22	12,88	1,32
22:27:00	22	12,88	1,32
22:28:00	22	12,88	1,32
22:29:00	22	12,88	1,32
22:30:00	22	12,88	1,32
22:31:00	22	12,88	1,32
22:32:00	22	12,88	1,32
22:33:00	22	12,88	1,32
22:34:00	21	12,87	1,32
22:35:00	21	12,87	1,32
22:36:00	22	12,87	1,32
22:37:00	22	12,87	1,32
22:38:00	21	12,87	1,32
22:39:00	22	12,87	1,32
22:40:00	22	12,87	1,32
22:41:00	22	12,87	1,32
22:42:00	21	12,87	1,32
22:43:00	22	12,87	1,32
22:44:00	22	12,87	1,32
22:45:00	22	12,87	1,32
22:46:00	22	12,87	1,32
22:47:00	22	12,87	1,32
22:48:00	22	12,87	1,32
22:49:00	22	12,86	1,33
22:50:00	22	12,86	1,33
22:51:00	22	12,86	1,33
22:52:00	22	12,86	1,33
22:53:00	22	12,86	1,33
22:54:00	21	12,86	1,33
22:55:00	22	12,86	1,33
22:56:00	21	12,86	1,33
22:57:00	22	12,86	1,33
22:58:00	22	12,86	1,33
22:59:00	22	12,86	1,33
23:00:00	22	12,85	1,34
23:01:00	22	12,85	1,34
23:02:00	21	12,86	1,33
23:03:00	22	12,85	1,34
23:04:00	22	12,85	1,34
23:05:00	22	12,85	1,34
23:06:00	21	12,85	1,34
23:07:00	22	12,85	1,34
23:08:00	22	12,85	1,34
23:09:00	21	12,85	1,34
23:10:00	22	12,85	1,34
23:11:00	22	12,85	1,34
23:12:00	22	12,85	1,34
23:13:00	22	12,85	1,34
23:14:00	22	12,85	1,34
23:15:00	22	12,85	1,34
23:16:00	22	12,85	1,34
23:17:00	22	12,85	1,34
23:18:00	22	12,85	1,34
23:19:00	22	12,84	1,35
23:20:00	21	12,84	1,35
23:21:00	22	12,84	1,35
23:22:00	22	12,84	1,35
23:23:00	22	12,84	1,35
23:24:00	22	12,84	1,35
23:25:00	22	12,84	1,35
23:26:00	22	12,84	1,35
23:27:00	22	12,84	1,35
23:28:00	22	12,84	1,35
23:29:00	22	12,84	1,35
23:30:00	22	12,84	1,35
23:31:00	22	12,84	1,35
23:32:00	22	12,84	1,35
23:33:00	22	12,84	1,35
23:34:00	22	12,84	1,35
23:35:00	22	12,84	1,36
23:36:00	22	12,84	1,35
23:37:00	21	12,84	1,36
23:38:00	22	12,84	1,36
23:39:00	22	12,84	1,36
23:40:00	22	12,84	1,36
23:41:00	22	12,84	1,36
23:42:00	22	12,84	1,36
23:43:00	22	12,84	1,36
23:44:00	22	12,84	1,36
23:45:00	21	12,84	1,36
23:46:00	21	12,84	1,36
23:47:00	22	12,84	1,36
23:48:00	22	12,84	1,36
23:49:00	22	12,84	1,36
23:50:00	22	12,84	1,36
23:51:00	22	12,83	1,36
23:52:00	22	12,83	1,36
23:53:00	22	12,83	1,36
23:54:00	22	12,83	1,36
23:55:00	22	12,83	1,36
23:56:00	22	12,83	1,36
23:57:00	22	12,83	1,36
23:58:00	22	12,83	1,36
23:59:00	22	12,83	1,36
24:00:00	21	12,83	1,36
24:01:00	22	12,83	1,36
24:02:00	21	12,83	1,36
24:03:00	22	12,83	1,36
24:04:00	22	12,83	1,36
24:05:00	22	12,82	1,37
24:06:00	22	12,82	1,37
24:07:00	22	12,82	1,37
24:08:00	21	12,82	1,37
24:09:00	22	12,82	1,37
24:10:00	21	12,82	1,37
24:11:00	22	12,82	1,37
24:12:00	22	12,82	1,37
24:13:00	22	12,82	1,37
24:14:00	21	12,82	1,37
24:15:00	22	12,82	1,37
24:16:00	22	12,82	1,37
24:17:00	22	12,82	1,37
24:18:00	22	12,82	1,37
24:19:00	22	12,82	1,37
24:20:00	22	12,82	1,37
24:21:00	22	12,82	1,37
24:22:00	22	12,82	1,37
24:23:00	22	12,82	1,37
24:24:00	21	12,82	1,37
24:25:00	22	12,82	1,37
24:26:00	22	12,82	1,38
24:27:00	22	12,82	1,38
24:28:00	21	12,82	1,38
24:29:00	22	12,82	1,38
24:30:00	22	12,82	1,38
24:31:00	22	12,82	1,38
24:32:00	22	12,82	1,38
24:33:00	22	12,82	1,38
24:34:00	22	12,82	1,38
24:35:00	22	12,82	1,38
24:36:00	22	12,82	1,38
24:37:00	22	12,82	1,38
24:38:00	22	12,82	1,38
24:39:00	22	12,82	1,38
24:40:00	21	12,81	1,39
24:41:00	22	12,82	1,38
24:42:00	22	12,82	1,38
24:43:00	21	12,82	1,38
24:44:00	22	12,81	1,39
24:45:00	22	12,81	1,39
24:46:00	22	12,81	1,39
24:47:00	22	12,81	1,39
24:48:00	22	12,81	1,39
24:49:00	22	12,81	1,39
24:50:00	21	12,81	1,39
24:51:00	21	12,81	1,39
24:52:00	22	12,81	1,39
24:53:00	21	12,81	1,39
24:54:00	22	12,81	1,39
24:55:00	22	12,81	1,39
24:56:00	22	12,81	1,39
24:57:00	22	12,81	1,39
24:58:00	22	12,81	1,39
24:59:00	22	12,80	1,40
25:00:00	22	12,80	1,40
25:01:00	22	12,80	1,40
25:02:00	22	12,80	1,40
25:03:00	22	12,80	1,40
25:04:00	22	12,80	1,40
25:05:00	22	12,80	1,40
25:06:00	22	12,80	1,40
25:07:00	22	12,80	1,40
25:08:00	21	12,80	1,40
25:09:00	22	12,80	1,40
25:10:00	22	12,80	1,40
25:11:00	22	12,80	1,40
25:12:00	22	12,80	1,40
25:13:00	22	12,80	1,40
25:14:00	22	12,80	1,40
25:15:00	22	12,80	1,40
25:16:00	22	12,80	1,40
25:17:00	22	12,80	1,40
25:18:00	22	12,80	1,40
25:19:00	22	12,80	1,40
25:20:00	22	12,79	1,40
25:21:00	21	12,80	1,40
25:22:00	22	12,79	1,40
25:23:00	22	12,79	1,40
25:24:00	22	12,79	1,40
25:25:00	21	12,79	1,40
25:26:00	22	12,79	1,40
25:27:00	21	12,79	1,40
25:28:00	22	12,79	1,40
25:29:00	22	12,79	1,41
25:30:00	22	12,79	1,41
25:31:00	22	12,79	1,40
25:32:00	21	12,79	1,41
25:33:00	22	12,79	1,41
25:34:00	22	12,79	1,41
25:35:00	22	12,79	1,41
25:36:00	22	12,79	1,41
25:37:00	22	12,79	1,41
25:38:00	22	12,79	1,41
25:39:00	22	12,79	1,41
25:40:00	21	12,79	1,41
25:41:00	22	12,79	1,41
25:42:00	22	12,79	1,41
25:43:00	22	12,79	1,41
25:44:00	22	12,79	1,41
25:45:00	22	12,79	1,41
25:46:00	21	12,79	1,41
25:47:00	22	12,79	1,41
25:48:00	22	12,79	1,41
25:49:00	22	12,79	1,41
25:50:00	22	12,78	1,42
25:51:00	22	12,79	1,41
25:52:00	22	12,78	1,42
25:53:00	22	12,78	1,42
25:54:00	22	12,78	1,42
25:55:00	22	12,78	1,42
25:56:00	22	12,78	1,42
25:57:00	22	12,78	1,42
25:58:00	22	12,78	1,42
25:59:00	22	12,78	1,42
26:00:00	22	12,78	1,42
26:01:00	21	12,78	1,42
26:02:00	22	12,78	1,42
26:03:00	22	12,78	1,42
26:04:00	22	12,78	1,42
26:05:00	22	12,78	1,42
26:06:00	22	12,78	1,42
26:07:00	22	12,78	1,42
26:08:00	22	12,78	1,42
26:09:00	21	12,78	1,42
26:10:00	21	12,77	1,43
26:11:00	22	12,77	1,43
26:12:00	22	12,77	1,43
26:13:00	22	12,77	1,43
26:14:00	22	12,77	1,43
26:15:00	22	12,77	1,43
26:16:00	22	12,77	1,43
26:17:00	22	12,77	1,43
26:18:00	22	12,77	1,43
26:19:00	22	12,77	1,43
26:20:00	21	12,77	1,43
26:21:00	22	12,77	1,43
26:22:00	22	12,77	1,43
26:23:00	21	12,77	1,43
26:24:00	22	12,77	1,43
26:25:00	21	12,76	1,44
26:26:00	22	12,76	1,44
26:27:00	22	12,76	1,44
26:28:00	21	12,76	1,44
26:29:00	22	12,76	1,44
26:30:00	21	12,76	1,44
26:31:00	22	12,76	1,44
26:32:00	22	12,76	1,44
26:33:00	22	12,76	1,44
26:34:00	22	12,76	1,44
26:35:00	22	12,76	1,44
26:36:00	22	12,76	1,44
26:37:00	21	12,76	1,44
26:38:00	22	12,76	1,44
26:39:00	22	12,76	1,44
26:40:00	22	12,76	1,44
26:41:00	22	12,76	1,44
26:42:00	21	12,76	1,44
26:43:00	21	12,76	1,44
26:44:00	21	12,76	1,44
26:45:00	22	12,76	1,44
26:46:00	22	12,75	1,44
26:47:00	22	12,75	1,44
26:48:00	22	12,75	1,44
26:49:00	22	12,75	1,44
26:50:00	22	12,75	1,44
26:51:00	22	12,75	1,44
26:52:00	22	12,75	1,44
26:53:00	22	12,75	1,44
26:54:00	21	12,75	1,44
26:55:00	21	12,75	1,44
26:56:00	22	12,75	1,44
26:57:00	22	12,75	1,44
26:58:00	22	12,75	1,44
26:59:00	21	12,75	1,44
27:00:00	21	12,75	1,44
27:01:00	22	12,75	1,44
27:02:00	22	12,75	1,44
27:03:00	22	12,75	1,44
27:04:00	22	12,75	1,44
27:05:00	22	12,75	1,45
27:06:00	22	12,75	1,45
27:07:00	22	12,75	1,45
27:08:00	22	12,75	1,45
27:09:00	21	12,75	1,45
27:10:00	22	12,75	1,45
27:11:00	22	12,75	1,45
27:12:00	21	12,75	1,45
27:13:00	22	12,75	1,45
27:14:00	22	12,75	1,45
27:15:00	22	12,75	1,45
27:16:00	22	12,75	1,45
27:17:00	22	12,75	1,45
27:18:00	21	12,75	1,45
27:19:00	22	12,75	1,45
27:20:00	22	12,75	1,45
27:21:00	22	12,75	1,45
27:22:00	22	12,75	1,45
27:23:00	21	12,74	1,46
27:24:00	22	12,75	1,45
27:25:00	21	12,74	1,46
27:26:00	22	12,75	1,45
27:27:00	22	12,75	1,45
27:28:00	22	12,74	1,46
27:29:00	22	12,74	1,46
27:30:00	21	12,74	1,46
27:31:00	22	12,74	1,46
27:32:00	21	12,74	1,46
27:33:00	21	12,74	1,46
27:34:00	22	12,74	1,46
27:35:00	22	12,74	1,46
27:36:00	22	12,74	1,46
27:37:00	22	12,74	1,46
27:38:00	22	12,74	1,46
27:39:00	22	12,74	1,46
27:40:00	22	12,74	1,46
27:41:00	22	12,74	1,46
27:42:00	22	12,74	1,46
27:43:00	22	12,74	1,46
27:44:00	22	12,74	1,46
27:45:00	21	12,74	1,46
27:46:00	22	12,73	1,47
27:47:00	22	12,73	1,47
27:48:00	22	12,74	1,46
27:49:00	22	12,74	1,46
27:50:00	22	12,73	1,47
27:51:00	21	12,73	1,47
27:52:00	22	12,73	1,47
27:53:00	22	12,73	1,47
27:54:00	22	12,73	1,47
27:55:00	22	12,73	1,47
27:56:00	21	12,73	1,47
27:57:00	22	12,73	1,47
27:58:00	21	12,73	1,47
27:59:00	22	12,73	1,47
28:00:00	22	12,73	1,48
28:01:00	22	12,73	1,47
28:02:00	22	12,73	1,47
28:03:00	22	12,73	1,47
28:04:00	22	12,73	1,47
28:05:00	22	12,73	1,47
28:06:00	22	12,73	1,47
28:07:00	22	12,73	1,48
28:08:00	22	12,73	1,48
28:09:00	22	12,73	1,48
28:10:00	22	12,73	1,48
28:11:00	21	12,73	1,48
28:12:00	21	12,73	1,48
28:13:00	22	12,73	1,48
28:14:00	21	12,73	1,48
28:15:00	21	12,73	1,48
28:16:00	22	12,73	1,48
28:17:00	21	12,73	1,48
28:18:00	21	12,73	1,48
28:19:00	22	12,73	1,48
28:20:00	22	12,72	1,48
28:21:00	22	12,73	1,48
28:22:00	22	12,72	1,48
28:23:00	21	12,72	1,48
28:24:00	22	12,73	1,48
28:25:00	22	12,72	1,48
28:26:00	22	12,72	1,48
