Repository: ProgWizer/parser

File: project-root/data/Data Acquisition/Data Acquisition/2005 year (470)/UCA R Research G1250+56%MS-AS+1%Gel (60C).txt (part 1 of 2)
--Test Summary--
Full Path and File Name	
Instrument Name	4262R
Instrument Type	Model 4262 Twin Cell UCA
Instrument Serial Number	111R
Test Start Date	22.02.2005
Test Start Time	4:50:14
Test Stop Date	24.02.2005
Test Stop Time	21:16:39
Test Length	64:26:25
Final Sample Time Offset	64:26:00
Controller Schedule Name	
Sampling Period	60 seconds
Comments	T:60(30)
Information	WellID	
Information	Customer	PetroAlliance
Information	CementClass	PCT-I-G
Information	CementMfr	Duckerhoff
Information	Additives	56%MS-AS+1%Gel
Information	Density	1250
Information	BHCT	60
Information	BHST	
Information	FluidLoss	
Information	JobType	Research
Calculated Value	CS_50	4:28:00
Calculated Value	CS_500	8:28:00
Calculated Value	CS_Time8h	3,15 MPa
Calculated Value	CS_Time16h	5,43 MPa
Calculated Value	CS_Time24h	6,13 MPa
Calculated Value	CS_Time48h	6,88 MPa
Calculated Value	CS_Time72h	N/A
Calculated Curve	Compressive Strength	Compressive strength type A (less than 14 lb/gal)
Initial Temperature (°C)	20 °C
Final Temperature (°C)	59 °C
Initial Transit Time (microsec/in)	13,95 microsec/in
Final Transit Time (microsec/in)	10,47 microsec/in
Initial Compressive Strength (MPa)	0,00 MPa
Final Compressive Strength (MPa)	7,46 MPa
--Data--
Time (HH:MM:SS)	Temperature (°C)	Transit Time (microsec/in)	Compressive Strength (MPa)
0:00:00	20	13,95	0,00
0:01:00	20	13,97	0,00
0:02:00	20	13,98	0,00
0:03:00	20	13,98	0,00
0:04:00	21	13,98	0,00
0:05:00	21	13,99	0,00
0:06:00	22	13,98	0,00
0:07:00	23	13,98	0,00
0:08:00	24	13,98	0,00
0:09:00	26	13,98	0,00
0:10:00	27	13,98	0,00
0:11:00	28	13,96	0,00
0:12:00	30	13,96	0,00
0:13:00	31	13,94	0,01
0:14:00	32	13,92	0,02
0:15:00	33	13,91	0,03
0:16:00	35	13,89	0,05
0:17:00	36	13,88	0,06
0:18:00	38	13,86	0,08
0:19:00	39	13,85	0,09
0:20:00	41	13,82	0,12
0:21:00	42	13,80	0,13
0:22:00	44	13,80	0,14
0:23:00	45	13,79	0,15
0:24:00	47		
0:25:00	48	13,75	0,18
0:26:00	50	13,75	0,19
0:27:00	51	13,73	0,20
0:28:00	53	13,71	0,22
0:29:00	54	13,71	0,23
0:30:00	55	13,69	0,24
0:31:00	57	13,69	0,25
0:32:00	58	13,67	0,26
0:33:00	60	13,66	0,27
0:34:00	60	13,66	0,27
0:35:00	61	13,66	0,28
0:36:00	62	13,66	0,27
0:37:00	63	13,66	0,28
0:38:00	63	13,66	0,28
0:39:00	63	13,66	0,27
0:40:00	64	13,66	0,27
0:41:00	64	13,68	0,26
0:42:00	64	13,68	0,26
0:43:00	64	13,67	0,26
0:44:00	64	13,66	0,27
0:45:00	64	13,66	0,27
0:46:00	64	13,67	0,26
0:47:00	64	13,68	0,26
0:48:00	64	13,68	0,26
0:49:00	63	13,68	0,26
0:50:00	63	13,67	0,26
0:51:00	63	13,67	0,26
0:52:00	63	13,67	0,26
0:53:00	62	13,68	0,26
0:54:00	62	13,69	0,25
0:55:00	62	13,68	0,26
0:56:00	62	13,69	0,25
0:57:00	62	13,69	0,24
0:58:00	61	13,69	0,24
0:59:00	61	13,69	0,24
1:00:00	61	13,69	0,25
1:01:00	61	13,69	0,24
1:02:00	60	13,70	0,23
1:03:00	60	13,69	0,24
1:04:00	60	13,71	0,23
1:05:00	60	13,71	0,23
1:06:00	60	13,71	0,22
1:07:00	60	13,70	0,23
1:08:00	60	13,70	0,23
1:09:00	60	13,72	0,21
1:10:00	60	13,71	0,22
1:11:00	60	13,71	0,23
1:12:00	60	13,71	0,22
1:13:00	60	13,73	0,20
1:14:00	60	13,71	0,22
1:15:00	60	13,72	0,21
1:16:00	60	13,73	0,20
1:17:00	60	13,73	0,20
1:18:00	60	13,73	0,20
1:19:00	60	13,73	0,20
1:20:00	60	13,74	0,20
1:21:00	60	13,72	0,21
1:22:00	60	13,74	0,20
1:23:00	59	13,74	0,20
1:24:00	60	13,75	0,18
1:25:00	59	13,74	0,20
1:26:00	60	13,75	0,18
1:27:00	60	13,75	0,19
1:28:00	60	13,75	0,19
1:29:00	60	13,75	0,18
1:30:00	59	13,76	0,18
1:31:00	59	13,75	0,18
1:32:00	60	13,75	0,18
1:33:00	60	13,75	0,19
1:34:00	59	13,76	0,18
1:35:00	59	13,75	0,18
1:36:00	59	13,77	0,17
1:37:00	59	13,77	0,16
1:38:00	59	13,77	0,17
1:39:00	59	13,76	0,18
1:40:00	59	13,77	0,17
1:41:00	59	13,77	0,17
1:42:00	59	13,77	0,16
1:43:00	59	13,77	0,17
1:44:00	59	13,77	0,17
1:45:00	60	13,78	0,15
1:46:00	59	13,77	0,16
1:47:00	59	13,78	0,15
1:48:00	59	13,78	0,15
1:49:00	59	13,79	0,15
1:50:00	59	13,78	0,15
1:51:00	59	13,79	0,15
1:52:00	59	13,79	0,15
1:53:00	59	13,79	0,15
1:54:00	59	13,80	0,14
1:55:00	59	13,78	0,15
1:56:00	59	13,80	0,13
1:57:00	59	13,82	0,12
1:58:00	59	13,81	0,12
1:59:00	59	13,82	0,12
2:00:00	59	13,82	0,12
2:01:00	59	13,83	0,10
2:02:00	59	13,82	0,12
2:03:00	59	13,83	0,11
2:04:00	59	13,83	0,11
2:05:00	59	13,81	0,12
2:06:00	59	13,82	0,12
2:07:00	59	13,83	0,11
2:08:00	59	13,84	0,10
2:09:00	59	13,82	0,12
2:10:00	59	13,85	0,09
2:11:00	59	13,83	0,10
2:12:00	59	13,84	0,10
2:13:00	59	13,84	0,10
2:14:00	59	13,85	0,09
2:15:00	59	13,86	0,08
2:16:00	59	13,86	0,08
2:17:00	59	13,89	0,05
2:18:00	59	13,87	0,07
2:19:00	59	13,87	0,07
2:20:00	59	13,89	0,05
2:21:00	59	13,89	0,05
2:22:00	59	13,90	0,04
2:23:00	59	13,90	0,04
2:24:00	59	25,29	0,00
2:25:00	59	25,29	0,00
2:26:00	59	25,31	0,00
2:27:00	59	25,30	0,00
2:28:00	59	25,30	0,00
2:29:00	59	25,31	0,00
2:30:00	59	25,32	0,00
2:31:00	59	25,32	0,00
2:32:00	59	25,32	0,00
2:33:00	59	25,32	0,00
2:34:00	59	25,34	0,00
2:35:00	59	25,34	0,00
2:36:00	59	25,35	0,00
2:37:00	59	25,35	0,00
2:38:00	59	25,36	0,00
2:39:00	59	25,38	0,00
2:40:00	59	25,37	0,00
2:41:00	59	25,38	0,00
2:42:00	59	25,38	0,00
2:43:00	59	25,38	0,00
2:44:00	59	25,38	0,00
2:45:00	59	25,39	0,00
2:46:00	59	25,40	0,00
2:47:00	59	25,40	0,00
2:48:00	59	25,41	0,00
2:49:00	59	25,41	0,00
2:50:00	59	25,41	0,00
2:51:00	59	25,42	0,00
2:52:00	59	25,42	0,00
2:53:00	59	25,43	0,00
2:54:00	59	25,43	0,00
2:55:00	59	25,44	0,00
2:56:00	59	25,44	0,00
2:57:00	59	25,45	0,00
2:58:00	59	25,45	0,00
2:59:00	59	25,45	0,00
3:00:00	59	25,45	0,00
3:01:00	59	25,46	0,00
3:02:00	59	25,46	0,00
3:03:00	59	25,47	0,00
3:04:00	59	25,47	0,00
3:05:00	59	25,47	0,00
3:06:00	59	25,47	0,00
3:07:00	59	25,47	0,00
3:08:00	59	25,47	0,00
3:09:00	59	25,47	0,00
3:10:00	59	25,47	0,00
3:11:00	59	25,48	0,00
3:12:00	59	25,47	0,00
3:13:00	59	25,47	0,00
3:14:00	59	25,48	0,00
3:15:00	59	25,47	0,00
3:16:00	59	14,13	0,00
3:17:00	59	14,13	0,00
3:18:00	59	14,12	0,00
3:19:00	59	14,13	0,00
3:20:00	59	14,12	0,00
3:21:00	59	14,11	0,00
3:22:00	59	14,12	0,00
3:23:00	59	14,11	0,00
3:24:00	59	14,12	0,00
3:25:00	59	14,10	0,00
3:26:00	59	14,11	0,00
3:27:00	59	14,09	0,00
3:28:00	59	14,10	0,00
3:29:00	59	14,09	0,00
3:30:00	59	14,10	0,00
3:31:00	59	14,10	0,00
3:32:00	59	14,09	0,00
3:33:00	59	14,08	0,00
3:34:00	59	14,09	0,00
3:35:00	59	14,08	0,00
3:36:00	59	14,07	0,00
3:37:00	59	14,06	0,00
3:38:00	59	14,06	0,00
3:39:00	59	14,05	0,00
3:40:00	59	14,04	0,00
3:41:00	59	14,04	0,00
3:42:00	59	14,04	0,00
3:43:00	59	14,03	0,00
3:44:00	59	14,02	0,00
3:45:00	59	14,01	0,00
3:46:00	59	14,01	0,00
3:47:00	59	13,99	0,00
3:48:00	59	13,98	0,00
3:49:00	59	13,98	0,00
3:50:00	59	13,98	0,00
3:51:00	59	13,97	0,00
3:52:00	59	13,96	0,00
3:53:00	59	13,96	0,00
3:54:00	59	13,95	0,00
3:55:00	59	13,94	0,01
3:56:00	59	13,93	0,01
3:57:00	59	13,92	0,02
3:58:00	59	13,92	0,03
3:59:00	59	13,90	0,04
4:00:00	59	13,88	0,06
4:01:00	59	13,87	0,07
4:02:00	59	13,86	0,08
4:03:00	59	13,86	0,08
4:04:00	59	13,84	0,10
4:05:00	59	13,83	0,10
4:06:00	59	13,83	0,11
4:07:00	59	13,81	0,12
4:08:00	59	13,80	0,13
4:09:00	59	13,80	0,14
4:10:00	59	13,79	0,15
4:11:00	59	13,77	0,16
4:12:00	59	13,77	0,17
4:13:00	59	13,76	0,18
4:14:00	59	13,75	0,19
4:15:00	59	13,73	0,20
4:16:00	59	13,72	0,21
4:17:00	59	13,71	0,22
4:18:00	59	13,70	0,23
4:19:00	59	13,69	0,25
4:20:00	59	13,68	0,26
4:21:00	59	13,67	0,26
4:22:00	59	13,66	0,28
4:23:00	59	13,64	0,29
4:24:00	59	13,63	0,30
4:25:00	59	13,62	0,32
4:26:00	59	13,61	0,33
4:27:00	59	13,59	0,34
4:28:00	59	13,59	0,35
4:29:00	59	13,57	0,36
4:30:00	59	13,56	0,37
4:31:00	59	13,55	0,39
4:32:00	59	13,54	0,40
4:33:00	59	13,53	0,41
4:34:00	59	13,51	0,43
4:35:00	59	13,50	0,44
4:36:00	59	13,49	0,45
4:37:00	59	13,47	0,47
4:38:00	59	13,47	0,48
4:39:00	59	13,45	0,49
4:40:00	59	13,44	0,51
4:41:00	59	13,43	0,52
4:42:00	59	13,41	0,53
4:43:00	59	13,41	0,54
4:44:00	59	13,39	0,56
4:45:00	59	13,39	0,57
4:46:00	59	13,37	0,59
4:47:00	59	13,36	0,60
4:48:00	59	13,35	0,61
4:49:00	59	13,34	0,62
4:50:00	59	13,32	0,64
4:51:00	59	13,32	0,65
4:52:00	59	13,30	0,66
4:53:00	59	13,29	0,68
4:54:00	59	13,27	0,70
4:55:00	59	13,27	0,71
4:56:00	59	13,25	0,73
4:57:00	59	13,24	0,73
4:58:00	59	13,23	0,75
4:59:00	59	13,22	0,76
5:00:00	59	13,21	0,78
5:01:00	59	13,19	0,80
5:02:00	59	13,18	0,81
5:03:00	59	13,18	0,82
5:04:00	59	13,16	0,84
5:05:00	59	13,14	0,85
5:06:00	59	13,13	0,87
5:07:00	59	13,12	0,88
5:08:00	59	13,11	0,90
5:09:00	59	13,10	0,91
5:10:00	59	13,09	0,92
5:11:00	59	13,08	0,94
5:12:00	59	13,06	0,96
5:13:00	59	13,05	0,97
5:14:00	59	13,04	0,99
5:15:00	59	13,03	1,00
5:16:00	59	13,02	1,02
5:17:00	59	13,01	1,03
5:18:00	59	13,00	1,05
5:19:00	59	12,99	1,06
5:20:00	59	12,97	1,08
5:21:00	59	12,96	1,09
5:22:00	59	12,96	1,10
5:23:00	59	12,94	1,12
5:24:00	59	12,93	1,13
5:25:00	59	12,92	1,15
5:26:00	59	12,91	1,16
5:27:00	59	12,90	1,18
5:28:00	59	12,89	1,19
5:29:00	59	12,88	1,21
5:30:00	59	12,87	1,22
5:31:00	59	12,86	1,23
5:32:00	59	12,84	1,26
5:33:00	60	12,84	1,27
5:34:00	59	12,82	1,29
5:35:00	59	12,82	1,30
5:36:00	59	12,80	1,32
5:37:00	59	12,79	1,33
5:38:00	59	12,79	1,34
5:39:00	59	12,77	1,36
5:40:00	59	12,76	1,38
5:41:00	59	12,75	1,40
5:42:00	59	12,74	1,41
5:43:00	59	12,73	1,42
5:44:00	59	12,72	1,44
5:45:00	59	12,71	1,45
5:46:00	59	12,70	1,47
5:47:00	59	12,70	1,48
5:48:00	59	12,68	1,50
5:49:00	59	12,67	1,51
5:50:00	59	12,66	1,52
5:51:00	59	12,65	1,55
5:52:00	59	12,64	1,56
5:53:00	59	12,64	1,57
5:54:00	59	12,63	1,58
5:55:00	59	12,61	1,61
5:56:00	59	12,61	1,62
5:57:00	59	12,60	1,63
5:58:00	59	12,58	1,65
5:59:00	59	12,57	1,67
6:00:00	59	12,57	1,68
6:01:00	59	12,56	1,69
6:02:00	59	12,55	1,70
6:03:00	59	12,54	1,73
6:04:00	59	12,53	1,74
6:05:00	59	12,52	1,75
6:06:00	59	12,52	1,76
6:07:00	59	12,51	1,78
6:08:00	59	12,49	1,80
6:09:00	59	12,48	1,81
6:10:00	59	12,48	1,83
6:11:00	59	12,47	1,84
6:12:00	59	12,46	1,85
6:13:00	59	12,45	1,88
6:14:00	59	12,44	1,89
6:15:00	59	12,44	1,89
6:16:00	59	12,43	1,91
6:17:00	59	12,43	1,91
6:18:00	59	12,42	1,93
6:19:00	59	12,40	1,95
6:20:00	59	12,40	1,95
6:21:00	59	12,38	1,99
6:22:00	59	12,37	2,01
6:23:00	59	12,36	2,02
6:24:00	59	12,35	2,05
6:25:00	59	12,35	2,05
6:26:00	59	12,34	2,06
6:27:00	59	12,34	2,07
6:28:00	59	12,33	2,09
6:29:00	59	12,32	2,10
6:30:00	59	12,30	2,13
6:31:00	59	12,30	2,13
6:32:00	59	12,30	2,14
6:33:00	59	12,29	2,15
6:34:00	59	12,28	2,17
6:35:00	59	12,27	2,20
6:36:00	59	12,27	2,20
6:37:00	59	12,26	2,21
6:38:00	59	12,25	2,22
6:39:00	59	12,25	2,24
6:40:00	59	12,24	2,25
6:41:00	59	12,23	2,27
6:42:00	59	12,21	2,29
6:43:00	59	12,21	2,29
6:44:00	59	12,21	2,31
6:45:00	59	12,20	2,32
6:46:00	59	12,19	2,34
6:47:00	59	12,19	2,35
6:48:00	59	12,19	2,35
6:49:00	59	12,17	2,38
6:50:00	59	12,16	2,39
6:51:00	59	12,16	2,41
6:52:00	59	12,15	2,42
6:53:00	59	12,15	2,42
6:54:00	59	12,13	2,45
6:55:00	59	12,13	2,45
6:56:00	59	12,13	2,47
6:57:00	59	12,12	2,48
6:58:00	59	12,11	2,50
6:59:00	59	12,10	2,51
7:00:00	59	12,09	2,53
7:01:00	59	12,09	2,53
7:02:00	59	12,09	2,54
7:03:00	59	12,08	2,56
7:04:00	59	12,07	2,57
7:05:00	59	12,06	2,59
7:06:00	59	12,06	2,59
7:07:00	59	12,06	2,60
7:08:00	59	12,05	2,62
7:09:00	59	12,04	2,63
7:10:00	59	12,04	2,63
7:11:00	59	12,04	2,65
7:12:00	59	12,03	2,66
7:13:00	59	12,02	2,68
7:14:00	59	12,01	2,70
7:15:00	59	12,01	2,70
7:16:00	59	12,00	2,71
7:17:00	59	12,00	2,73
7:18:00	59	12,00	2,73
7:19:00	59	11,99	2,74
7:20:00	59	11,98	2,76
7:21:00	59	11,97	2,77
7:22:00	59	11,97	2,77
7:23:00	59	11,97	2,79
7:24:00	59	11,97	2,79
7:25:00	59	11,95	2,82
7:26:00	59	11,95	2,82
7:27:00	59	11,95	2,84
7:28:00	59	11,94	2,85
7:29:00	59	11,94	2,85
7:30:00	59	11,93	2,87
7:31:00	59	11,93	2,87
7:32:00	59	11,92	2,89
7:33:00	59	11,92	2,89
7:34:00	59	11,91	2,90
7:35:00	59	11,91	2,92
7:36:00	59	11,90	2,94
7:37:00	59	11,90	2,94
7:38:00	59	11,89	2,95
7:39:00	59	11,89	2,97
7:40:00	59	11,89	2,97
7:41:00	59	11,88	2,99
7:42:00	59	11,88	2,99
7:43:00	59	11,87	3,00
7:44:00	59	11,86	3,02
7:45:00	59	11,86	3,02
7:46:00	59	11,86	3,04
7:47:00	59	11,86	3,04
7:48:00	59	11,85	3,05
7:49:00	59	11,85	3,05
7:50:00	59	11,84	3,07
7:51:00	59	11,84	3,07
7:52:00	59	11,83	3,09
7:53:00	59	11,82	3,10
7:54:00	59	11,82	3,12
7:55:00	59	11,82	3,12
7:56:00	59	11,82	3,12
7:57:00	59	11,80	3,15
7:58:00	59	11,80	3,15
7:59:00	59	11,80	3,15
8:00:00	59	11,80	3,15
8:01:00	59	11,80	3,17
8:02:00	59	11,80	3,17
8:03:00	59	11,79	3,19
8:04:00	59	11,78	3,21
8:05:00	59	11,78	3,21
8:06:00	59	11,77	3,22
8:07:00	59	11,77	3,22
8:08:00	59	11,77	3,24
8:09:00	59	11,76	3,26
8:10:00	59	11,76	3,26
8:11:00	59	11,75	3,28
8:12:00	59	11,75	3,28
8:13:00	59	11,75	3,28
8:14:00	59	11,74	3,29
8:15:00	59	11,74	3,29
8:16:00	59	11,74	3,29
8:17:00	59	11,73	3,31
8:18:00	59	11,73	3,33
8:19:00	59	11,73	3,33
8:20:00	59	11,72	3,35
8:21:00	59	11,72	3,35
8:22:00	59	11,71	3,37
8:23:00	59	11,71	3,37
8:24:00	59	11,71	3,37
8:25:00	59	11,71	3,38
8:26:00	59	11,71	3,38
8:27:00	59	11,70	3,40
8:28:00	59	11,70	3,40
8:29:00	59	11,69	3,42
8:30:00	59	11,69	3,42
8:31:00	59	11,68	3,44
8:32:00	59	11,68	3,44
8:33:00	59	11,68	3,44
8:34:00	59	11,68	3,46
8:35:00	59	11,68	3,46
8:36:00	59	11,68	3,46
8:37:00	59	11,67	3,47
8:38:00	59	11,67	3,47
8:39:00	59	11,66	3,49
8:40:00	59	11,66	3,49
8:41:00	59	11,65	3,51
8:42:00	59	11,65	3,51
8:43:00	59	11,64	3,53
8:44:00	59	11,64	3,53
8:45:00	59	11,64	3,53
8:46:00	59	11,64	3,55
8:47:00	59	11,64	3,55
8:48:00	59	11,64	3,55
8:49:00	59	11,63	3,57
8:50:00	59	11,63	3,57
8:51:00	59	11,62	3,59
8:52:00	59	11,62	3,59
8:53:00	59	11,61	3,60
8:54:00	59	11,61	3,60
8:55:00	59	11,61	3,60
8:56:00	59	11,61	3,60
8:57:00	59	11,61	3,60
8:58:00	59	11,61	3,62
8:59:00	59	11,61	3,62
9:00:00	59	11,59	3,66
9:01:00	59	11,59	3,66
9:02:00	59	11,59	3,68
9:03:00	59	11,59	3,68
9:04:00	59	11,59	3,68
9:05:00	59	11,58	3,70
9:06:00	59	11,58	3,70
9:07:00	59	11,58	3,70
9:08:00	59	11,57	3,72
9:09:00	59	11,57	3,72
9:10:00	59	11,57	3,72
9:11:00	59	11,56	3,74
9:12:00	59	11,56	3,74
9:13:00	59	11,56	3,74
9:14:00	59	11,55	3,76
9:15:00	59	11,55	3,76
9:16:00	59	11,55	3,76
9:17:00	59	11,55	3,78
9:18:00	59	11,55	3,78
9:19:00	59	11,54	3,80
9:20:00	59	11,54	3,80
9:21:00	60	11,54	3,80
9:22:00	59	11,54	3,80
9:23:00	59	11,53	3,82
9:24:00	59	11,53	3,82
9:25:00	59	11,52	3,84
9:26:00	59	11,52	3,84
9:27:00	59	11,52	3,84
9:28:00	59	11,52	3,86
9:29:00	59	11,52	3,86
9:30:00	59	11,52	3,86
9:31:00	59	11,51	3,87
9:32:00	59	11,51	3,87
9:33:00	60	11,51	3,87
9:34:00	59	11,51	3,87
9:35:00	59	11,50	3,89
9:36:00	59	11,50	3,89
9:37:00	59	11,50	3,89
9:38:00	59	11,50	3,91
9:39:00	59	11,50	3,91
9:40:00	59	11,50	3,91
9:41:00	59	11,49	3,93
9:42:00	59	11,49	3,93
9:43:00	59	11,49	3,93
9:44:00	59	11,48	3,95
9:45:00	59	11,48	3,95
9:46:00	59	11,48	3,95
9:47:00	59	11,48	3,95
9:48:00	59	11,48	3,95
9:49:00	59	11,47	3,97
9:50:00	59	11,47	3,97
9:51:00	59	11,47	3,97
9:52:00	59	11,46	4,00
9:53:00	59	11,46	4,00
9:54:00	59	11,46	4,00
9:55:00	59	11,46	4,02
9:56:00	59	11,46	4,02
9:57:00	59	11,46	4,02
9:58:00	59	11,45	4,04
9:59:00	60	11,45	4,04
10:00:00	59	11,45	4,04
10:01:00	59	11,45	4,04
10:02:00	59	11,44	4,06
10:03:00	59	11,44	4,06
10:04:00	59	11,44	4,06
10:05:00	59	11,44	4,06
10:06:00	59	11,43	4,08
10:07:00	59	11,43	4,08
10:08:00	59	11,43	4,08
10:09:00	59	11,43	4,10
10:10:00	59	11,43	4,10
10:11:00	60	11,43	4,10
10:12:00	59	11,43	4,10
10:13:00	59	11,42	4,12
10:14:00	59	11,42	4,12
10:15:00	59	11,42	4,12
10:16:00	59	11,42	4,12
10:17:00	59	11,41	4,14
10:18:00	59	11,41	4,14
10:19:00	59	11,41	4,16
10:20:00	59	11,41	4,16
10:21:00	59	11,41	4,16
10:22:00	59	11,41	4,16
10:23:00	59	11,41	4,16
10:24:00	59	11,40	4,18
10:25:00	59	11,40	4,18
10:26:00	59	11,40	4,18
10:27:00	59	11,40	4,18
10:28:00	59	11,39	4,20
10:29:00	59	11,39	4,20
10:30:00	59	11,39	4,20
10:31:00	59	11,39	4,20
10:32:00	59	11,39	4,20
10:33:00	59	11,38	4,22
10:34:00	59	11,38	4,22
10:35:00	59	11,38	4,22
10:36:00	59	11,38	4,22
10:37:00	59	11,38	4,24
10:38:00	59	11,38	4,24
10:39:00	59	11,38	4,24
10:40:00	59	11,38	4,24
10:41:00	59	11,38	4,24
10:42:00	59	11,37	4,26
10:43:00	59	11,37	4,26
10:44:00	59	11,37	4,26
10:45:00	59	11,36	4,29
10:46:00	59	11,36	4,29
10:47:00	59	11,36	4,29
10:48:00	59	11,36	4,29
10:49:00	59	11,36	4,29
10:50:00	59	11,35	4,31
10:51:00	59	11,35	4,31
10:52:00	59	11,35	4,31
10:53:00	59	11,34	4,33
10:54:00	59	11,34	4,33
10:55:00	59	11,34	4,33
10:56:00	59	11,34	4,33
10:57:00	59	11,34	4,33
10:58:00	59	11,34	4,35
10:59:00	59	11,34	4,35
11:00:00	59	11,34	4,35
11:01:00	59	11,34	4,35
11:02:00	59	11,34	4,35
11:03:00	59	11,34	4,35
11:04:00	59	11,33	4,37
11:05:00	59	11,33	4,37
11:06:00	59	11,32	4,39
11:07:00	59	11,33	4,37
11:08:00	59	11,32	4,39
11:09:00	59	11,32	4,39
11:10:00	59	11,32	4,39
11:11:00	59	11,32	4,39
11:12:00	59	11,32	4,42
11:13:00	59	11,32	4,42
11:14:00	59	11,32	4,42
11:15:00	59	11,32	4,42
11:16:00	59	11,32	4,42
11:17:00	59	11,31	4,44
11:18:00	59	11,31	4,44
11:19:00	59	11,31	4,44
11:20:00	59	11,31	4,44
11:21:00	59	11,31	4,44
11:22:00	59	11,30	4,46
11:23:00	59	11,29	4,48
11:24:00	59	11,29	4,48
11:25:00	59	11,29	4,48
11:26:00	59	11,29	4,48
11:27:00	59	11,29	4,48
11:28:00	59	11,29	4,50
11:29:00	59	11,29	4,50
11:30:00	59	11,29	4,50
11:31:00	59	11,29	4,50
11:32:00	59	11,28	4,53
11:33:00	59	11,29	4,50
11:34:00	59	11,28	4,53
11:35:00	59	11,28	4,53
11:36:00	59	11,28	4,53
11:37:00	59	11,28	4,53
11:38:00	59	11,27	4,55
11:39:00	59	11,27	4,55
11:40:00	60	11,27	4,55
11:41:00	59	11,27	4,55
11:42:00	59	11,27	4,55
11:43:00	59	11,26	4,57
11:44:00	59	11,26	4,57
11:45:00	59	11,26	4,57
11:46:00	59	11,26	4,57
11:47:00	59	11,26	4,57
11:48:00	59	11,26	4,57
11:49:00	59	11,25	4,59
11:50:00	59	11,25	4,59
11:51:00	59	11,25	4,59
11:52:00	59	11,25	4,59
11:53:00	59	11,25	4,62
11:54:00	59	11,25	4,62
11:55:00	59	11,25	4,62
11:56:00	59	11,25	4,62
11:57:00	59	11,25	4,62
11:58:00	59	11,24	4,64
11:59:00	59	11,24	4,64
12:00:00	59	11,24	4,64
12:01:00	59	11,24	4,64
12:02:00	59	11,24	4,64
12:03:00	59	11,24	4,64
12:04:00	59	11,24	4,64
12:05:00	59	11,23	4,66
12:06:00	59	11,23	4,66
12:07:00	59	11,23	4,66
12:08:00	59	11,23	4,66
12:09:00	59	11,23	4,68
12:10:00	59	11,23	4,68
12:11:00	59	11,23	4,68
12:12:00	59	11,23	4,68
12:13:00	59	11,23	4,68
12:14:00	59	11,23	4,68
12:15:00	59	11,23	4,68
12:16:00	59	11,22	4,71
12:17:00	59	11,22	4,71
12:18:00	59	11,22	4,71
12:19:00	59	11,22	4,71
12:20:00	59	11,22	4,71
12:21:00	59	11,21	4,73
12:22:00	59	11,21	4,73
12:23:00	59	11,21	4,73
12:24:00	59	11,21	4,73
12:25:00	59	11,21	4,73
12:26:00	59	11,20	4,75
12:27:00	59	11,20	4,75
12:28:00	59	11,20	4,75
12:29:00	59	11,20	4,75
12:30:00	59	11,20	4,75
12:31:00	59	11,20	4,75
12:32:00	59	11,20	4,78
12:33:00	59	11,20	4,78
12:34:00	59	11,20	4,78
12:35:00	59	11,20	4,78
12:36:00	59	11,20	4,78
12:37:00	59	11,20	4,78
12:38:00	59	11,20	4,78
12:39:00	59	11,19	4,80
12:40:00	59	11,19	4,80
12:41:00	59	11,19	4,80
12:42:00	59	11,19	4,80
12:43:00	59	11,19	4,80
12:44:00	59	11,18	4,82
12:45:00	59	11,18	4,82
12:46:00	59	11,18	4,82
12:47:00	59	11,18	4,82
12:48:00	59	11,18	4,82
12:49:00	59	11,18	4,82
12:50:00	59	11,17	4,84
12:51:00	59	11,17	4,84
12:52:00	59	11,17	4,84
12:53:00	59	11,17	4,84
12:54:00	59	11,17	4,84
12:55:00	59	11,17	4,84
12:56:00	59	11,17	4,84
12:57:00	59	11,16	4,87
12:58:00	59	11,16	4,87
12:59:00	59	11,16	4,87
13:00:00	59	11,16	4,87
13:01:00	59	11,16	4,87
13:02:00	59	11,16	4,87
13:03:00	59	11,16	4,89
13:04:00	59	11,16	4,89
13:05:00	59	11,16	4,87
13:06:00	59	11,16	4,89
13:07:00	59	11,16	4,89
13:08:00	59	11,16	4,89
13:09:00	59	11,16	4,89
13:10:00	59	11,15	4,92
13:11:00	59	11,15	4,92
13:12:00	59	11,15	4,92
13:13:00	59	11,15	4,92
13:14:00	59	11,15	4,92
13:15:00	59	11,15	4,92
13:16:00	59	11,14	4,94
13:17:00	59	11,14	4,94
13:18:00	59	11,14	4,94
13:19:00	59	11,14	4,94
13:20:00	59	11,14	4,94
13:21:00	59	11,14	4,94
13:22:00	59	11,14	4,94
13:23:00	59	11,14	4,96
13:24:00	59	11,14	4,96
13:25:00	59	11,14	4,96
13:26:00	59	11,14	4,96
13:27:00	59	11,14	4,96
13:28:00	59	11,14	4,96
13:29:00	59	11,14	4,96
13:30:00	59	11,13	4,99
13:31:00	59	11,13	4,99
13:32:00	60	11,13	4,99
13:33:00	59	11,13	4,99
13:34:00	59	11,12	5,01
13:35:00	59	11,12	5,01
13:36:00	59	11,12	5,01
13:37:00	59	11,12	5,01
13:38:00	59	11,12	5,01
13:39:00	59	11,12	5,01
13:40:00	59	11,12	5,01
13:41:00	59	11,11	5,04
13:42:00	59	11,11	5,04
13:43:00	59	11,11	5,04
13:44:00	59	11,11	5,04
13:45:00	59	11,11	5,04
13:46:00	59	11,11	5,04
13:47:00	59	11,11	5,04
13:48:00	59	11,11	5,06
13:49:00	59	11,11	5,06
13:50:00	59	11,11	5,06
13:51:00	59	11,11	5,06
13:52:00	59	11,11	5,06
13:53:00	59	11,10	5,08
13:54:00	59	11,11	5,06
13:55:00	59	11,10	5,08
13:56:00	59	11,10	5,08
13:57:00	59	11,10	5,08
13:58:00	59	11,10	5,08
13:59:00	59	11,09	5,11
14:00:00	59	11,10	5,08
14:01:00	59	11,10	5,08
14:02:00	59	11,09	5,11
14:03:00	59	11,09	5,11
14:04:00	59	11,09	5,11
14:05:00	59	11,09	5,11
14:06:00	59	11,09	5,11
14:07:00	59	11,09	5,11
14:08:00	59	11,08	5,13
14:09:00	59	11,08	5,13
14:10:00	59	11,08	5,13
14:11:00	59	11,08	5,13
14:12:00	59	11,08	5,13
14:13:00	59	11,08	5,13
14:14:00	59	11,08	5,13
14:15:00	59	11,08	5,13
14:16:00	59	11,07	5,16
14:17:00	59	11,07	5,16
14:18:00	59	11,07	5,16
14:19:00	59	11,07	5,16
14:20:00	59	11,07	5,16
14:21:00	59	11,07	5,16
14:22:00	59	11,07	5,16
14:23:00	59	11,07	5,16
14:24:00	59	11,07	5,18
14:25:00	59	11,07	5,16
14:26:00	59	11,07	5,16
14:27:00	59	11,07	5,18
14:28:00	59	11,07	5,18
14:29:00	59	11,07	5,18
14:30:00	59	11,07	5,18
14:31:00	59	11,07	5,18
14:32:00	59	11,06	5,21
14:33:00	59	11,06	5,21
14:34:00	59	11,06	5,21
14:35:00	59	11,06	5,21
14:36:00	59	11,06	5,21
14:37:00	59	11,06	5,21
14:38:00	59	11,06	5,21
14:39:00	59	11,05	5,23
14:40:00	59	11,06	5,21
14:41:00	59	11,06	5,21
14:42:00	59	11,05	5,23
14:43:00	59	11,05	5,23
14:44:00	59	11,05	5,23
14:45:00	59	11,05	5,23
14:46:00	59	11,05	5,23
14:47:00	59	11,05	5,23
14:48:00	59	11,05	5,23
14:49:00	59	11,04	5,26
14:50:00	59	11,04	5,26
14:51:00	59	11,04	5,26
14:52:00	59	11,04	5,26
14:53:00	59	11,04	5,26
14:54:00	59	11,04	5,26
14:55:00	59	11,04	5,26
14:56:00	59	11,04	5,26
14:57:00	59	11,04	5,26
14:58:00	59	11,04	5,28
14:59:00	59	11,04	5,28
15:00:00	59	11,04	5,28
15:01:00	59	11,04	5,28
15:02:00	59	11,04	5,28
15:03:00	59	11,04	5,28
15:04:00	59	11,04	5,28
15:05:00	59	11,04	5,28
15:06:00	59	11,04	5,28
15:07:00	59	11,03	5,31
15:08:00	59	11,03	5,31
15:09:00	59	11,03	5,31
15:10:00	59	11,03	5,31
15:11:00	59	11,03	5,31
15:12:00	59	11,03	5,31
15:13:00	59	11,02	5,33
15:14:00	59	11,03	5,31
15:15:00	59	11,03	5,31
15:16:00	59	11,03	5,31
15:17:00	59	11,02	5,33
15:18:00	59	11,02	5,33
15:19:00	59	11,02	5,33
15:20:00	59	11,02	5,33
15:21:00	59	11,02	5,33
15:22:00	59	11,02	5,33
15:23:00	59	11,02	5,33
15:24:00	59	11,02	5,33
15:25:00	59	11,02	5,33
15:26:00	59	11,02	5,36
15:27:00	59	11,02	5,36
15:28:00	59	11,02	5,36
15:29:00	59	11,02	5,36
15:30:00	59	11,02	5,36
15:31:00	59	11,02	5,36
15:32:00	59	11,02	5,36
15:33:00	59	11,02	5,36
15:34:00	59	11,01	5,38
15:35:00	59	11,01	5,38
15:36:00	59	11,01	5,38
15:37:00	59	11,01	5,38
15:38:00	59	11,01	5,38
15:39:00	59	11,01	5,38
15:40:00	59	11,01	5,38
15:41:00	59	11,01	5,38
15:42:00	59	11,01	5,38
15:43:00	59	11,00	5,41
15:44:00	59	11,00	5,41
15:45:00	59	11,00	5,41
15:46:00	59	11,00	5,41
15:47:00	59	11,00	5,41
15:48:00	59	11,00	5,41
15:49:00	59	11,00	5,41
15:50:00	59	11,00	5,41
15:51:00	59	10,99	5,43
15:52:00	59	10,99	5,43
15:53:00	59	10,99	5,43
15:54:00	59	10,99	5,43
15:55:00	59	10,99	5,43
15:56:00	59	10,99	5,43
15:57:00	59	10,99	5,43
15:58:00	59	10,99	5,43
15:59:00	59	10,99	5,43
16:00:00	59	10,99	5,43
16:01:00	59	10,99	5,43
16:02:00	59	10,98	5,46
16:03:00	59	10,98	5,46
16:04:00	59	10,98	5,46
16:05:00	59	10,98	5,46
16:06:00	59	10,98	5,46
16:07:00	59	10,98	5,46
16:08:00	59	10,98	5,46
16:09:00	59	10,98	5,46
16:10:00	59	10,98	5,46
16:11:00	59	10,98	5,46
16:12:00	59	10,98	5,46
16:13:00	59	10,98	5,46
16:14:00	59	10,98	5,48
16:15:00	59	10,98	5,48
16:16:00	59	10,98	5,48
16:17:00	59	10,98	5,48
16:18:00	59	10,98	5,48
16:19:00	59	10,98	5,48
16:20:00	59	10,98	5,48
16:21:00	59	10,98	5,48
16:22:00	59	10,98	5,48
16:23:00	59	10,97	5,51
16:24:00	59	10,98	5,48
16:25:00	59	10,97	5,51
16:26:00	59	10,97	5,51
16:27:00	59	10,97	5,51
16:28:00	59	10,97	5,51
16:29:00	59	10,97	5,51
16:30:00	59	10,97	5,51
16:31:00	59	10,97	5,51
16:32:00	59	10,97	5,51
16:33:00	59	10,97	5,51
16:34:00	59	10,97	5,51
16:35:00	59	10,96	5,54
16:36:00	59	10,96	5,54
16:37:00	59	10,96	5,54
16:38:00	59	10,96	5,54
16:39:00	59	10,96	5,54
16:40:00	59	10,96	5,54
16:41:00	59	10,96	5,54
16:42:00	59	10,96	5,54
16:43:00	59	10,96	5,54
16:44:00	59	10,96	5,54
16:45:00	59	10,96	5,54
16:46:00	59	10,96	5,54
16:47:00	59	10,96	5,54
16:48:00	59	10,96	5,54
16:49:00	59	10,95	5,56
16:50:00	59	10,95	5,56
16:51:00	59	10,95	5,56
16:52:00	59	10,95	5,56
16:53:00	59	10,95	5,56
16:54:00	59	10,95	5,56
16:55:00	59	10,95	5,56
16:56:00	59	10,95	5,56
16:57:00	59	10,95	5,56
16:58:00	59	10,95	5,56
16:59:00	59	10,95	5,56
17:00:00	59	10,95	5,56
17:01:00	59	10,95	5,56
17:02:00	59	10,95	5,59
17:03:00	59	10,95	5,59
17:04:00	59	10,95	5,56
17:05:00	59	10,95	5,56
17:06:00	59	10,95	5,59
17:07:00	59	10,95	5,59
17:08:00	59	10,95	5,59
17:09:00	59	10,95	5,59
17:10:00	59	10,94	5,62
17:11:00	59	10,94	5,62
17:12:00	59	10,94	5,62
17:13:00	59	10,94	5,62
17:14:00	59	10,94	5,62
17:15:00	59	10,94	5,62
17:16:00	59	10,94	5,62
17:17:00	59	10,94	5,62
17:18:00	59	10,94	5,62
17:19:00	59	10,94	5,62
17:20:00	59	10,94	5,62
17:21:00	59	10,94	5,62
17:22:00	59	10,94	5,62
17:23:00	59	10,94	5,62
17:24:00	59	10,94	5,62
17:25:00	59	10,93	5,64
17:26:00	59	10,93	5,64
17:27:00	59	10,93	5,64
17:28:00	59	10,93	5,64
17:29:00	59	10,93	5,64
17:30:00	59	10,93	5,64
17:31:00	59	10,93	5,64
17:32:00	59	10,93	5,64
17:33:00	59	10,93	5,64
17:34:00	59	10,93	5,67
17:35:00	59	10,93	5,67
17:36:00	59	10,93	5,67
17:37:00	59	10,93	5,67
17:38:00	59	10,93	5,67
17:39:00	59	10,93	5,67
17:40:00	59	10,93	5,67
17:41:00	59	10,93	5,67
17:42:00	59	10,93	5,67
17:43:00	59	10,93	5,67
17:44:00	59	10,93	5,67
17:45:00	59	10,93	5,67
17:46:00	59	10,93	5,67
17:47:00	59	10,93	5,67
17:48:00	59	10,93	5,67
17:49:00	59	10,93	5,67
17:50:00	59	10,93	5,67
17:51:00	59	10,92	5,69
17:52:00	59	10,92	5,69
17:53:00	59	10,92	5,69
17:54:00	59	10,92	5,69
17:55:00	59	10,92	5,69
17:56:00	59	10,92	5,69
17:57:00	59	10,92	5,69
17:58:00	59	10,92	5,69
17:59:00	59	10,92	5,69
18:00:00	59	10,92	5,69
18:01:00	59	10,92	5,69
18:02:00	59	10,92	5,69
18:03:00	59	10,91	5,72
18:04:00	59	10,92	5,69
18:05:00	59	10,91	5,72
18:06:00	59	10,91	5,72
18:07:00	59	10,91	5,72
18:08:00	59	10,91	5,72
18:09:00	59	10,91	5,72
18:10:00	59	10,91	5,72
18:11:00	59	10,91	5,72
18:12:00	59	10,91	5,72
18:13:00	59	10,91	5,72
18:14:00	59	10,91	5,72
18:15:00	59	10,91	5,72
18:16:00	59	10,91	5,72
18:17:00	59	10,90	5,75
18:18:00	59	10,91	5,72
18:19:00	59	10,91	5,72
18:20:00	59	10,90	5,75
18:21:00	59	10,90	5,75
18:22:00	59	10,91	5,72
18:23:00	59	10,90	5,75
18:24:00	59	10,90	5,75
18:25:00	59	10,90	5,75
18:26:00	59	10,90	5,75
18:27:00	59	10,90	5,75
18:28:00	59	10,90	5,75
18:29:00	59	10,90	5,75
18:30:00	59	10,90	5,75
18:31:00	59	10,90	5,75
18:32:00	59	10,90	5,75
18:33:00	59	10,90	5,75
18:34:00	59	10,90	5,75
18:35:00	59	10,90	5,75
18:36:00	59	10,90	5,75
18:37:00	59	10,90	5,75
18:38:00	59	10,90	5,75
18:39:00	59	10,89	5,78
18:40:00	59	10,89	5,78
18:41:00	59	10,89	5,78
18:42:00	59	10,89	5,78
18:43:00	59	10,89	5,78
18:44:00	59	10,89	5,78
18:45:00	59	10,89	5,78
18:46:00	59	10,89	5,78
18:47:00	59	10,89	5,78
18:48:00	59	10,89	5,78
18:49:00	59	10,89	5,78
18:50:00	59	10,89	5,78
18:51:00	59	10,89	5,78
18:52:00	59	10,89	5,78
18:53:00	59	10,89	5,78
18:54:00	59	10,89	5,80
18:55:00	59	10,89	5,80
18:56:00	59	10,89	5,80
18:57:00	59	10,89	5,80
18:58:00	59	10,89	5,80
18:59:00	59	10,89	5,80
19:00:00	59	10,89	5,80
19:01:00	59	10,89	5,80
19:02:00	59	10,89	5,80
19:03:00	59	10,89	5,80
19:04:00	59	10,89	5,80
19:05:00	59	10,88	5,83
19:06:00	59	10,88	5,83
19:07:00	59	10,88	5,83
19:08:00	59	10,88	5,83
19:09:00	59	10,88	5,83
19:10:00	59	10,88	5,83
19:11:00	59	10,88	5,83
19:12:00	59	10,88	5,83
19:13:00	59	10,88	5,83
19:14:00	59	10,88	5,83
19:15:00	59	10,88	5,83
19:16:00	59	10,88	5,83
19:17:00	59	10,88	5,83
19:18:00	59	10,88	5,83
19:19:00	59	10,87	5,86
19:20:00	59	10,87	5,86
19:21:00	59	10,88	5,83
19:22:00	59	10,87	5,86
19:23:00	59	10,88	5,83
19:24:00	59	10,87	5,86
19:25:00	59	10,87	5,86
19:26:00	59	10,87	5,86
19:27:00	59	10,87	5,86
19:28:00	59	10,87	5,86
19:29:00	59	10,87	5,86
19:30:00	59	10,87	5,86
19:31:00	59	10,87	5,86
19:32:00	59	10,87	5,86
19:33:00	59	10,87	5,86
19:34:00	59	10,87	5,86
19:35:00	59	10,87	5,86
19:36:00	59	10,87	5,86
19:37:00	59	10,87	5,86
19:38:00	59	10,87	5,86
19:39:00	59	10,86	5,88
19:40:00	59	10,87	5,86
19:41:00	59	10,86	5,88
19:42:00	59	10,86	5,88
19:43:00	59	10,87	5,86
19:44:00	59	10,86	5,88
19:45:00	59	10,86	5,88
19:46:00	59	10,86	5,88
19:47:00	59	10,86	5,88
19:48:00	59	10,86	5,88
19:49:00	59	10,86	5,88
19:50:00	59	10,86	5,88
19:51:00	59	10,86	5,88
19:52:00	59	10,86	5,88
19:53:00	59	10,86	5,88
19:54:00	59	10,86	5,88
19:55:00	59	10,86	5,88
19:56:00	59	10,86	5,88
19:57:00	59	10,86	5,88
19:58:00	59	10,86	5,88
19:59:00	59	10,86	5,88
20:00:00	59	10,86	5,88
20:01:00	59	10,86	5,91
20:02:00	59	10,86	5,91
20:03:00	59	10,86	5,91
20:04:00	59	10,86	5,91
20:05:00	59	10,86	5,91
20:06:00	59	10,86	5,91
20:07:00	59	10,86	5,91
20:08:00	59	10,86	5,91
20:09:00	59	10,86	5,91
20:10:00	59	10,86	5,91
20:11:00	59	10,86	5,91
20:12:00	59	10,86	5,91
20:13:00	59	10,86	5,91
20:14:00	59	10,86	5,91
20:15:00	59	10,86	5,91
20:16:00	59	10,86	5,91
20:17:00	59	10,86	5,91
20:18:00	59	10,86	5,91
20:19:00	59	10,86	5,91
20:20:00	59	10,85	5,94
20:21:00	59	10,85	5,94
20:22:00	59	10,85	5,94
20:23:00	59	10,85	5,94
20:24:00	59	10,85	5,94
20:25:00	59	10,85	5,94
20:26:00	59	10,85	5,94
20:27:00	59	10,85	5,94
20:28:00	59	10,85	5,94
20:29:00	59	10,85	5,94
20:30:00	59	10,85	5,94
20:31:00	59	10,85	5,94
20:32:00	59	10,85	5,94
20:33:00	59	10,85	5,94
20:34:00	59	10,85	5,94
20:35:00	59	10,85	5,94
20:36:00	59	10,85	5,94
20:37:00	59	10,85	5,94
20:38:00	59	10,85	5,94
20:39:00	59	10,85	5,94
20:40:00	59	10,85	5,94
20:41:00	59	10,85	5,94
20:42:00	59	10,84	5,97
20:43:00	59	10,85	5,94
20:44:00	59	10,85	5,94
20:45:00	59	10,84	5,97
20:46:00	59	10,84	5,97
20:47:00	59	10,84	5,97
20:48:00	59	10,84	5,97
20:49:00	59	10,84	5,97
20:50:00	59	10,84	5,97
20:51:00	59	10,84	5,97
20:52:00	59	10,84	5,97
20:53:00	59	10,84	5,97
20:54:00	59	10,84	5,97
20:55:00	59	10,84	5,97
20:56:00	59	10,84	5,97
20:57:00	59	10,84	5,97
20:58:00	59	10,84	5,97
20:59:00	59	10,84	5,99
21:00:00	59	10,84	5,99
21:01:00	59	10,84	5,99
21:02:00	59	10,84	5,99
21:03:00	59	10,84	5,99
21:04:00	59	10,84	5,99
21:05:00	59	10,84	5,99
21:06:00	59	10,84	5,99
21:07:00	59	10,84	5,99
21:08:00	59	10,84	5,99
21:09:00	59	10,84	5,99
21:10:00	59	10,84	5,99
21:11:00	59	10,84	5,99
21:12:00	59	10,84	5,99
21:13:00	59	10,84	5,99
21:14:00	59	10,84	5,99
21:15:00	59	10,84	5,99
21:16:00	59	10,84	5,99
21:17:00	59	10,84	5,99
21:18:00	59	10,84	5,99
21:19:00	59	10,84	5,99
21:20:00	59	10,84	5,99
21:21:00	59	10,84	5,99
21:22:00	59	10,84	5,99
21:23:00	59	10,84	5,99
21:24:00	59	10,84	5,99
21:25:00	59	10,84	5,99
21:26:00	59	10,84	5,99
21:27:00	59	10,84	5,99
21:28:00	59	10,84	5,97
21:29:00	59	10,84	5,99
21:30:00	59	10,84	5,99
21:31:00	59	10,84	5,99
21:32:00	59	10,84	5,99
21:33:00	59	10,84	5,99
21:34:00	59	10,84	5,99
21:35:00	59	10,84	5,99
21:36:00	59	10,84	5,99
21:37:00	59	10,84	5,99
21:38:00	59	10,84	5,99
21:39:00	59	10,84	5,99
21:40:00	59	10,84	5,99
21:41:00	59	10,84	5,99
21:42:00	59	10,84	5,99
21:43:00	59	10,84	5,99
21:44:00	59	10,84	5,99
21:45:00	59	10,84	5,99
21:46:00	59	10,84	5,99
21:47:00	59	10,84	5,99
21:48:00	59	10,83	6,02
21:49:00	59	10,83	6,02
21:50:00	59	10,83	6,02
21:51:00	59	10,83	6,02
21:52:00	59	10,83	6,02
21:53:00	59	10,84	5,99
21:54:00	59	10,83	6,02
21:55:00	59	10,83	6,02
21:56:00	59	10,83	6,02
21:57:00	59	10,83	6,02
21:58:00	59	10,83	6,02
21:59:00	59	10,83	6,02
22:00:00	59	10,83	6,02
22:01:00	59	10,83	6,02
22:02:00	59	10,83	6,02
22:03:00	59	10,83	6,02
22:04:00	59	10,83	6,02
22:05:00	59	10,83	6,02
22:06:00	59	10,83	6,02
22:07:00	59	10,83	6,02
22:08:00	59	10,83	6,02
22:09:00	59	10,83	6,02
22:10:00	59	10,83	6,02
22:11:00	59	10,83	6,02
22:12:00	59	10,83	6,02
22:13:00	59	10,83	6,02
22:14:00	59	10,83	6,02
22:15:00	59	10,83	6,02
22:16:00	59	10,82	6,05
22:17:00	59	10,82	6,05
22:18:00	59	10,82	6,05
22:19:00	59	10,82	6,05
22:20:00	59	10,82	6,05
22:21:00	59	10,82	6,05
22:22:00	59	10,82	6,05
22:23:00	59	10,82	6,05
22:24:00	59	10,82	6,05
22:25:00	59	10,82	6,05
22:26:00	59	10,82	6,05
22:27:00	59	10,82	6,05
22:28:00	59	10,82	6,05
22:29:00	59	10,82	6,05
22:30:00	59	10,82	6,05
22:31:00	59	10,82	6,05
22:32:00	59	10,82	6,05
22:33:00	59	10,82	6,05
22:34:00	59	10,82	6,05
22:35:00	59	10,82	6,05
22:36:00	59	10,81	6,08
22:37:00	59	10,81	6,08
22:38:00	59	10,81	6,08
22:39:00	59	10,81	6,08
22:40:00	59	10,81	6,08
22:41:00	59	10,81	6,08
22:42:00	59	10,81	6,08
22:43:00	59	10,81	6,08
22:44:00	59	10,81	6,08
22:45:00	59	10,81	6,08
22:46:00	59	10,81	6,08
22:47:00	59	10,81	6,08
22:48:00	59	10,81	6,08
22:49:00	59	10,81	6,08
22:50:00	59	10,81	6,08
22:51:00	59	10,81	6,08
22:52:00	59	10,81	6,08
22:53:00	59	10,81	6,08
22:54:00	59	10,81	6,08
22:55:00	59	10,81	6,08
22:56:00	59	10,81	6,08
22:57:00	59	10,81	6,08
22:58:00	59	10,81	6,08
22:59:00	59	10,81	6,08
23:00:00	59	10,81	6,08
23:01:00	59	10,81	6,08
23:02:00	59	10,81	6,08
23:03:00	59	10,81	6,08
23:04:00	59	10,81	6,08
23:05:00	59	10,81	6,08
23:06:00	59	10,81	6,08
23:07:00	59	10,81	6,08
23:08:00	59	10,81	6,08
23:09:00	59	10,81	6,08
23:10:00	59	10,81	6,08
23:11:00	59	10,80	6,11
23:12:00	59	10,80	6,11
23:13:00	59	10,80	6,11
23:14:00	59	10,80	6,11
23:15:00	59	10,80	6,11
23:16:00	59	10,80	6,11
23:17:00	59	10,80	6,11
23:18:00	59	10,80	6,11
23:19:00	59	10,80	6,11
23:20:00	59	10,80	6,11
23:21:00	59	10,80	6,11
23:22:00	59	10,80	6,11
23:23:00	59	10,80	6,11
23:24:00	59	10,80	6,11
23:25:00	59	10,80	6,11
23:26:00	59	10,80	6,11
23:27:00	59	10,80	6,11
23:28:00	59	10,80	6,11
23:29:00	59	10,80	6,11
23:30:00	59	10,80	6,11
23:31:00	59	10,80	6,11
23:32:00	59	10,80	6,11
23:33:00	59	10,80	6,11
23:34:00	59	10,80	6,11
23:35:00	59	10,80	6,13
23:36:00	59	10,80	6,11
23:37:00	59	10,80	6,13
23:38:00	59	10,80	6,13
23:39:00	59	10,80	6,13
23:40:00	59	10,80	6,13
23:41:00	59	10,80	6,13
23:42:00	59	10,80	6,13
23:43:00	59	10,80	6,13
23:44:00	59	10,80	6,13
23:45:00	59	10,80	6,13
23:46:00	59	10,80	6,13
23:47:00	59	10,80	6,13
23:48:00	59	10,80	6,13
23:49:00	59	10,80	6,13
23:50:00	59	10,80	6,13
23:51:00	59	10,80	6,13
23:52:00	59	10,80	6,13
23:53:00	59	10,80	6,13
23:54:00	59	10,80	6,13
23:55:00	59	10,80	6,13
23:56:00	59	10,80	6,13
23:57:00	59	10,80	6,13
23:58:00	59	10,80	6,13
23:59:00	59	10,80	6,13
24:00:00	59	10,80	6,13
24:01:00	59	10,80	6,13
24:02:00	59	10,79	6,16
24:03:00	59	10,79	6,16
24:04:00	59	10,79	6,16
24:05:00	59	10,79	6,16
24:06:00	59	10,79	6,16
24:07:00	59	10,79	6,16
24:08:00	59	10,79	6,16
24:09:00	59	10,79	6,16
24:10:00	59	10,79	6,16
24:11:00	59	10,79	6,16
24:12:00	59	10,79	6,16
24:13:00	59	10,79	6,16
24:14:00	59	10,79	6,16
24:15:00	59	10,79	6,16
24:16:00	59	10,79	6,16
24:17:00	59	10,79	6,16
24:18:00	59	10,79	6,16
24:19:00	59	10,79	6,16
24:20:00	59	10,79	6,16
24:21:00	59	10,79	6,16
24:22:00	59	10,79	6,16
24:23:00	59	10,79	6,16
24:24:00	59	10,79	6,16
24:25:00	59	10,79	6,16
24:26:00	59	10,79	6,16
24:27:00	59	10,79	6,16
24:28:00	59	10,79	6,16
24:29:00	59	10,79	6,16
24:30:00	59	10,79	6,16
24:31:00	59	10,79	6,16
24:32:00	59	10,79	6,16
24:33:00	59	10,79	6,16
24:34:00	59	10,79	6,16
24:35:00	59	10,79	6,16
24:36:00	59	10,78	6,19
24:37:00	59	10,78	6,19
24:38:00	59	10,79	6,16
24:39:00	59	10,79	6,16
24:40:00	59	10,78	6,19
24:41:00	60	10,79	6,16
24:42:00	59	10,79	6,16
24:43:00	59	10,79	6,16
24:44:00	59	10,78	6,19
24:45:00	59	10,79	6,16
24:46:00	59	10,78	6,19
24:47:00	59	10,78	6,19
24:48:00	59	10,79	6,16
24:49:00	59	10,79	6,16
24:50:00	59	10,79	6,16
24:51:00	59	10,79	6,16
24:52:00	59	10,79	6,16
24:53:00	59	10,79	6,16
24:54:00	59	10,78	6,19
24:55:00	59	10,78	6,19
24:56:00	59	10,78	6,19
24:57:00	59	10,78	6,19
24:58:00	59	10,78	6,19
24:59:00	59	10,78	6,19
25:00:00	59	10,78	6,19
25:01:00	59	10,78	6,19
25:02:00	59	10,78	6,19
25:03:00	59	10,78	6,19
25:04:00	59	10,78	6,19
25:05:00	59	10,78	6,19
25:06:00	59	10,78	6,19
25:07:00	59	10,78	6,19
25:08:00	59	10,78	6,19
25:09:00	59	10,78	6,19
25:10:00	60	10,78	6,19
25:11:00	59	10,78	6,19
25:12:00	59	10,77	6,22
25:13:00	59	10,78	6,19
25:14:00	59	10,77	6,22
25:15:00	59	10,78	6,19
25:16:00	59	10,78	6,19
25:17:00	59	10,78	6,19
25:18:00	59	10,78	6,19
25:19:00	59	10,78	6,19
25:20:00	59	10,77	6,22
25:21:00	59	10,77	6,22
25:22:00	59	10,77	6,22
25:23:00	59	10,77	6,22
25:24:00	59	10,77	6,22
25:25:00	59	10,77	6,22
25:26:00	59	10,77	6,22
25:27:00	59	10,77	6,22
25:28:00	59	10,77	6,22
25:29:00	59	10,77	6,22
25:30:00	59	10,77	6,22
25:31:00	59	10,77	6,22
25:32:00	59	10,77	6,22
25:33:00	59	10,77	6,22
25:34:00	59	10,77	6,22
25:35:00	59	10,77	6,22
25:36:00	60	10,77	6,22
25:37:00	59	10,77	6,22
25:38:00	59	10,77	6,22
25:39:00	59	10,77	6,22
25:40:00	59	10,77	6,22
25:41:00	59	10,77	6,22
25:42:00	59	10,77	6,22
25:43:00	59	10,77	6,22
25:44:00	59	10,77	6,22
25:45:00	60	10,77	6,22
25:46:00	59	10,77	6,22
25:47:00	59	10,77	6,22
25:48:00	59	10,77	6,22
25:49:00	59	10,77	6,22
25:50:00	59	10,77	6,22
25:51:00	59	10,77	6,22
25:52:00	59	10,77	6,22
25:53:00	59	10,77	6,22
25:54:00	59	10,77	6,22
25:55:00	59	10,77	6,22
25:56:00	59	10,77	6,22
25:57:00	59	10,77	6,22
25:58:00	59	10,77	6,22
25:59:00	59	10,77	6,22
26:00:00	59	10,77	6,22
26:01:00	59	10,77	6,25
26:02:00	60	10,77	6,25
26:03:00	59	10,77	6,25
26:04:00	59	10,77	6,25
26:05:00	59	10,77	6,25
26:06:00	59	10,77	6,22
26:07:00	59	10,77	6,22
26:08:00	59	10,77	6,25
26:09:00	59	10,77	6,25
26:10:00	59	10,77	6,25
26:11:00	60	10,77	6,25
26:12:00	59	10,77	6,25
26:13:00	59	10,77	6,25
26:14:00	59	10,77	6,25
26:15:00	59	10,77	6,25
26:16:00	59	10,77	6,25
26:17:00	59	10,77	6,25
26:18:00	59	10,77	6,25
26:19:00	59	10,77	6,25
26:20:00	59	10,77	6,25
26:21:00	59	10,77	6,25
26:22:00	59	10,77	6,25
26:23:00	59	10,77	6,25
26:24:00	59	10,77	6,25
26:25:00	59	10,77	6,25
26:26:00	59	10,77	6,25
26:27:00	59	10,77	6,25
26:28:00	59	10,77	6,25
26:29:00	59	10,77	6,25
26:30:00	59	10,76	6,28
26:31:00	59	10,76	6,28
26:32:00	59	10,76	6,28
26:33:00	59	10,77	6,25
26:34:00	59	10,76	6,28
26:35:00	59	10,77	6,25
26:36:00	59	10,77	6,25
26:37:00	59	10,76	6,28
26:38:00	59	10,77	6,25
26:39:00	59	10,76	6,28
26:40:00	59	10,76	6,28
26:41:00	59	10,76	6,28
26:42:00	59	10,77	6,25
26:43:00	59	10,76	6,28
26:44:00	59	10,76	6,28
26:45:00	60	10,76	6,28
26:46:00	59	10,76	6,28
26:47:00	59	10,76	6,28
26:48:00	59	10,76	6,28
26:49:00	59	10,76	6,28
26:50:00	59	10,76	6,28
26:51:00	59	10,76	6,28
26:52:00	59	10,76	6,28
26:53:00	59	10,76	6,28
26:54:00	59	10,76	6,28
26:55:00	59	10,76	6,28
26:56:00	59	10,76	6,28
26:57:00	59	10,76	6,28
26:58:00	59	10,76	6,28
26:59:00	59	10,76	6,28
27:00:00	59	10,76	6,28
27:01:00	60	10,76	6,28
27:02:00	59	10,76	6,28
27:03:00	59	10,76	6,28
27:04:00	60	10,76	6,28
27:05:00	59	10,76	6,28
27:06:00	60	10,76	6,28
27:07:00	59	10,76	6,28
27:08:00	59	10,76	6,28
27:09:00	59	10,76	6,28
27:10:00	59	10,76	6,28
27:11:00	59	10,76	6,28
27:12:00	59	10,76	6,28
27:13:00	59	10,76	6,28
27:14:00	59	10,76	6,28
27:15:00	59	10,76	6,28
27:16:00	59	10,76	6,28
27:17:00	59	10,76	6,28
27:18:00	59	10,76	6,28
27:19:00	59	10,76	6,28
27:20:00	59	10,76	6,28
27:21:00	59	10,76	6,28
27:22:00	59	10,76	6,28
27:23:00	60	10,76	6,28
27:24:00	59	10,76	6,28
27:25:00	59	10,75	6,31
27:26:00	59	10,76	6,28
27:27:00	59	10,75	6,31
27:28:00	59	10,75	6,31
27:29:00	59	10,75	6,31
27:30:00	59	10,75	6,31
27:31:00	59	10,75	6,31
27:32:00	59	10,75	6,31
27:33:00	59	10,75	6,31
27:34:00	59	10,75	6,31
27:35:00	59	10,75	6,31
27:36:00	59	10,75	6,31
27:37:00	59	10,75	6,31
27:38:00	59	10,75	6,31
27:39:00	59	10,75	6,31
27:40:00	59	10,75	6,31
27:41:00	59	10,75	6,31
27:42:00	59	10,75	6,31
27:43:00	59	10,75	6,31
27:44:00	59	10,75	6,31
27:45:00	59	10,75	6,31
27:46:00	59	10,75	6,31
27:47:00	59	10,75	6,31
27:48:00	59	10,75	6,31
27:49:00	59	10,75	6,31
27:50:00	59	10,75	6,34
27:51:00	59	10,75	6,31
27:52:00	59	10,75	6,31
27:53:00	59	10,75	6,34
27:54:00	59	10,75	6,34
27:55:00	59	10,75	6,34
27:56:00	59	10,75	6,31
27:57:00	59	10,75	6,34
27:58:00	59	10,75	6,34
27:59:00	59	10,75	6,34
28:00:00	59	10,75	6,34
28:01:00	59	10,75	6,31
28:02:00	59	10,75	6,34
28:03:00	59	10,75	6,34
28:04:00	59	10,75	6,34
28:05:00	59	10,75	6,34
28:06:00	59	10,75	6,34
28:07:00	59	10,75	6,34
28:08:00	60	10,75	6,34
28:09:00	59	10,75	6,34
28:10:00	59	10,75	6,34
28:11:00	60	10,75	6,34
28:12:00	59	10,75	6,34
28:13:00	59	10,75	6,34
28:14:00	59	10,75	6,34
28:15:00	59	10,75	6,34
28:16:00	59	10,75	6,34
28:17:00	59	10,75	6,34
28:18:00	59	10,75	6,34
28:19:00	59	10,75	6,34
28:20:00	59	10,75	6,34
28:21:00	59	10,75	6,34
28:22:00	59	10,75	6,34
28:23:00	59	10,75	6,34
28:24:00	59	10,75	6,34
28:25:00	59	10,75	6,34
28:26:00	59	10,75	6,34
28:27:00	59	10,75	6,34
