Repository: ProgWizer/parser

File: project-root/data/Data Acquisition/Data Acquisition/2005 year (470)/UCA R Research G1940+0.5%FL+0.5%RPM+0.02%APV-P (60-75C).txt
--Test Summary--
Full Path and File Name	
Instrument Name	4262R
Instrument Type	Model 4262 Twin Cell UCA
Instrument Serial Number	111R
Test Start Date	02.06.2005
Test Start Time	21:05:45
Test Stop Date	03.06.2005
Test Stop Time	22:47:11
Test Length	25:41:26
Final Sample Time Offset	25:41:00
Controller Schedule Name	
Sampling Period	60 seconds
Comments	T: 60 (40 min), 75 (240 min)
Information	WellID	
Information	Customer	
Information	CementClass	G
Information	CementMfr	Duckerhoff
Information	Additives	0.5%FL+0.5%RPM+0.02%AVP-P
Information	Density	1940
Information	BHCT	60
Information	BHST	75
Information	FluidLoss	
Information	JobType	Research
Calculated Value	CS_50	2:46:00
Calculated Value	CS_500	3:12:00
Calculated Value	CS_Time8h	16,02 MPa
Calculated Value	CS_Time16h	20,70 MPa
Calculated Value	CS_Time24h	23,83 MPa
Calculated Value	CS_Time48h	N/A
Calculated Value	CS_Time72h	N/A
Calculated Curve	Compressive Strength	Compressive strength type B (more than 14 lb/gal)
Initial Temperature (°C)	22 °C
Final Temperature (°C)	74 °C
Initial Transit Time (microsec/in)	16,26 microsec/in
Final Transit Time (microsec/in)	8,05 microsec/in
Initial Compressive Strength (MPa)	0,00 MPa
Final Compressive Strength (MPa)	24,05 MPa
--Data--
Time (HH:MM:SS)	Temperature (°C)	Transit Time (microsec/in)	Compressive Strength (MPa)
0:00:00	22	16,26	0,00
0:01:00	22	16,26	0,00
0:02:00	22	16,27	0,00
0:03:00	22	16,27	0,00
0:04:00	22	16,27	0,00
0:05:00	22	16,27	0,00
0:06:00	23	16,26	0,00
0:07:00	23	16,26	0,00
0:08:00	24	16,25	0,00
0:09:00	24	16,23	0,01
0:10:00	24	16,21	0,01
0:11:00	25	16,18	0,02
0:12:00	26	16,15	0,03
0:13:00	26	16,11	0,04
0:14:00	27	16,07	0,06
0:15:00	28	16,03	0,07
0:16:00	28	16,00	0,08
0:17:00	29	15,97	0,09
0:18:00	30	15,94	0,09
0:19:00	31	15,91	0,10
0:20:00	33	15,89	0,11
0:21:00	35	15,86	0,12
0:22:00	36	15,83	0,13
0:23:00	37	15,81	0,14
0:24:00	38	15,78	0,14
0:25:00	39	15,77	0,15
0:26:00	41	15,75	0,15
0:27:00	43	15,75	0,16
0:28:00	45	15,74	0,16
0:29:00	47	15,74	0,16
0:30:00	49	15,74	0,16
0:31:00	50	15,75	0,16
0:32:00	50	15,75	0,15
0:33:00	51	15,78	0,15
0:34:00	52	15,81	0,14
0:35:00	54	15,83	0,13
0:36:00	54	15,86	0,12
0:37:00	56	15,89	0,11
0:38:00	57	15,91	0,10
0:39:00	57	15,95	0,09
0:40:00	59	15,99	0,08
0:41:00	60	16,04	0,06
0:42:00	61	16,10	0,05
0:43:00	61	16,15	0,03
0:44:00	62	16,20	0,02
0:45:00	62	16,27	0,00
0:46:00	63	16,35	0,00
0:47:00	64	16,45	0,00
0:48:00	68	16,60	0,00
0:49:00	73	16,74	0,00
0:50:00	72	16,85	0,00
0:51:00	71	16,92	0,00
0:52:00	71	16,99	0,00
0:53:00	71	17,12	0,00
0:54:00	72	17,13	0,00
0:55:00	73	17,14	0,00
0:56:00	72	17,13	0,00
0:57:00	71	17,11	0,00
0:58:00	71	17,09	0,00
0:59:00	71	17,07	0,00
1:00:00	70	16,98	0,00
1:01:00	69	16,95	0,00
1:02:00	69	16,94	0,00
1:03:00	69	16,92	0,00
1:04:00	68	16,88	0,00
1:05:00	67	16,86	0,00
1:06:00	67	16,87	0,00
1:07:00	67	16,85	0,00
1:08:00	66	16,82	0,00
1:09:00	78	16,77	0,00
1:10:00	75	16,77	0,00
1:11:00	76	16,75	0,00
1:12:00	75	16,74	0,00
1:13:00	76	16,73	0,00
1:14:00	76	16,70	0,00
1:15:00	74	16,66	0,00
1:16:00	74	16,66	0,00
1:17:00	74	16,66	0,00
1:18:00	73	16,65	0,00
1:19:00	73	16,65	0,00
1:20:00	73	16,63	0,00
1:21:00	72	16,63	0,00
1:22:00	72	16,62	0,00
1:23:00	71	16,62	0,00
1:24:00	71	16,62	0,00
1:25:00	71	16,61	0,00
1:26:00	70	16,62	0,00
1:27:00	70	16,60	0,00
1:28:00	69	16,59	0,00
1:29:00	68	16,59	0,00
1:30:00	67	16,58	0,00
1:31:00	65	16,51	0,00
1:32:00	65	16,50	0,00
1:33:00	65	16,50	0,00
1:34:00	65	16,49	0,00
1:35:00	64	16,50	0,00
1:36:00	64	16,50	0,00
1:37:00	64	16,49	0,00
1:38:00	63	16,48	0,00
1:39:00	63	16,49	0,00
1:40:00	63	16,47	0,00
1:41:00	63	16,50	0,00
1:42:00	62	16,48	0,00
1:43:00	62	16,49	0,00
1:44:00	62	16,50	0,00
1:45:00	62	16,50	0,00
1:46:00	62	16,49	0,00
1:47:00	62	16,62	0,00
1:48:00	62	16,61	0,00
1:49:00	63	16,61	0,00
1:50:00	63	16,62	0,00
1:51:00	63	16,62	0,00
1:52:00	63	16,62	0,00
1:53:00	63	16,63	0,00
1:54:00	63	16,65	0,00
1:55:00	63	16,65	0,00
1:56:00	63	16,65	0,00
1:57:00	63		
1:58:00	64	19,75	0,00
1:59:00	64	19,76	0,00
2:00:00	64	19,77	0,00
2:01:00	63	19,78	0,00
2:02:00	63	19,80	0,00
2:03:00	64	19,82	0,00
2:04:00	65	19,83	0,00
2:05:00	64	16,77	0,00
2:06:00	66	16,76	0,00
2:07:00	66	16,77	0,00
2:08:00	65	16,77	0,00
2:09:00	64	16,79	0,00
2:10:00	65	16,78	0,00
2:11:00	65	16,80	0,00
2:12:00	66	16,79	0,00
2:13:00	65	16,79	0,00
2:14:00	65	16,80	0,00
2:15:00	66	16,79	0,00
2:16:00	65	16,79	0,00
2:17:00	65	16,79	0,00
2:18:00	65	16,78	0,00
2:19:00	64	16,77	0,00
2:20:00	65	16,77	0,00
2:21:00	66	16,74	0,00
2:22:00	66	16,74	0,00
2:23:00	65	16,72	0,00
2:24:00	65	16,71	0,00
2:25:00	65	16,68	0,00
2:26:00	64	16,66	0,00
2:27:00	64	16,63	0,00
2:28:00	64	16,59	0,00
2:29:00	64	16,56	0,00
2:30:00	65	16,53	0,00
2:31:00	65	16,48	0,00
2:32:00	66	16,43	0,00
2:33:00	67	16,38	0,00
2:34:00	66	16,32	0,00
2:35:00	66	16,26	0,00
2:36:00	67	16,19	0,02
2:37:00	67	16,12	0,04
2:38:00	67	16,04	0,06
2:39:00	67	15,94	0,09
2:40:00	67	15,84	0,13
2:41:00	67	15,73	0,16
2:42:00	66	15,62	0,20
2:43:00	66	15,49	0,25
2:44:00	66	15,36	0,30
2:45:00	66	15,22	0,35
2:46:00	66	15,07	0,41
2:47:00	66	14,92	0,48
2:48:00	66	14,77	0,55
2:49:00	67	14,61	0,62
2:50:00	67	14,46	0,71
2:51:00	67	14,30	0,79
2:52:00	67	14,15	0,88
2:53:00	68	13,98	0,98
2:54:00	67	13,83	1,09
2:55:00	67	13,67	1,20
2:56:00	67	13,50	1,33
2:57:00	69	13,36	1,45
2:58:00	69	13,21	1,58
2:59:00	80	13,05	1,72
3:00:00	79	12,91	1,86
3:01:00	78	12,79	1,98
3:02:00	78	12,66	2,13
3:03:00	78	12,53	2,28
3:04:00	78	12,41	2,43
3:05:00	78	12,29	2,58
3:06:00	79	12,18	2,74
3:07:00	78	12,07	2,89
3:08:00	78	11,97	3,05
3:09:00	78	11,87	3,20
3:10:00	77	11,77	3,36
3:11:00	77	11,69	3,51
3:12:00	77	11,60	3,67
3:13:00	77	11,52	3,83
3:14:00	76	11,43	3,99
3:15:00	76	11,36	4,14
3:16:00	76	11,29	4,30
3:17:00	81	11,21	4,46
3:18:00	80	11,14	4,62
3:19:00	81	11,07	4,78
3:20:00	81	11,02	4,90
3:21:00	80	10,96	5,05
3:22:00	79	10,91	5,19
3:23:00	79	10,85	5,35
3:24:00	78	10,80	5,47
3:25:00	77	10,75	5,62
3:26:00	77	10,71	5,75
3:27:00	77	10,66	5,90
3:28:00	77	10,62	6,01
3:29:00	76	10,57	6,15
3:30:00	76	10,54	6,27
3:31:00	76	10,50	6,39
3:32:00	75	10,46	6,51
3:33:00	75	10,43	6,61
3:34:00	74	10,39	6,74
3:35:00	74	10,36	6,87
3:36:00	75	10,32	6,97
3:37:00	73	10,30	7,08
3:38:00	73	10,27	7,19
3:39:00	73	10,23	7,30
3:40:00	73	10,21	7,39
3:41:00	72	10,18	7,50
3:42:00	72	10,16	7,59
3:43:00	71	10,14	7,68
3:44:00	71	10,11	7,77
3:45:00	71	10,09	7,86
3:46:00	71	10,07	7,95
3:47:00	71	10,05	8,01
3:48:00	71	10,03	8,10
3:49:00	71	10,01	8,20
3:50:00	70	10,00	8,26
3:51:00	71	9,98	8,32
3:52:00	71	9,96	8,42
3:53:00	71	9,94	8,49
3:54:00	71	9,93	8,55
3:55:00	71	9,91	8,62
3:56:00	71	9,90	8,69
3:57:00	71	9,88	8,75
3:58:00	71	9,88	8,79
3:59:00	71	9,86	8,86
4:00:00	71	9,84	8,93
4:01:00	71	9,84	8,96
4:02:00	71	9,82	9,03
4:03:00	71	9,82	9,07
4:04:00	71	9,80	9,14
4:05:00	72	9,79	9,21
4:06:00	71	9,78	9,25
4:07:00	71	9,76	9,32
4:08:00	72	9,75	9,36
4:09:00	72	9,75	9,39
4:10:00	72	9,73	9,47
4:11:00	72	9,73	9,50
4:12:00	72	9,71	9,58
4:13:00	72	9,70	9,62
4:14:00	72	9,70	9,65
4:15:00	72	9,68	9,73
4:16:00	72	9,67	9,77
4:17:00	72	9,66	9,81
4:18:00	73	9,66	9,85
4:19:00	74	9,64	9,92
4:20:00	74	9,64	9,96
4:21:00	74	9,63	10,00
4:22:00	73	9,62	10,04
4:23:00	73	9,61	10,12
4:24:00	73	9,60	10,16
4:25:00	73	9,59	10,20
4:26:00	74	9,58	10,24
4:27:00	74	9,57	10,28
4:28:00	74	9,56	10,36
4:29:00	74	9,55	10,41
4:30:00	74	9,54	10,45
4:31:00	74	9,54	10,49
4:32:00	74	9,53	10,53
4:33:00	73	9,52	10,57
4:34:00	86	9,51	10,66
4:35:00	85	9,50	10,70
4:36:00	85	9,49	10,74
4:37:00	84	9,48	10,78
4:38:00	84	9,48	10,83
4:39:00	83	9,47	10,87
4:40:00	83	9,46	10,91
4:41:00	82	9,45	10,96
4:42:00	82	9,44	11,04
4:43:00	81	9,43	11,09
4:44:00	81	9,43	11,13
4:45:00	80	9,41	11,22
4:46:00	80	9,40	11,27
4:47:00	79	9,39	11,31
4:48:00	79	9,39	11,36
4:49:00	79	9,38	11,40
4:50:00	78	9,37	11,45
4:51:00	77	9,36	11,54
4:52:00	77	9,35	11,59
4:53:00	77	9,34	11,63
4:54:00	76	9,34	11,68
4:55:00	76	9,33	11,73
4:56:00	76	9,32	11,77
4:57:00	75	9,31	11,82
4:58:00	75	9,30	11,87
4:59:00	75	9,30	11,92
5:00:00	74	9,29	11,97
5:01:00	74	9,28	12,01
5:02:00	74	9,27	12,06
5:03:00	74	9,27	12,11
5:04:00	74	9,26	12,16
5:05:00	75	9,26	12,16
5:06:00	74	9,25	12,21
5:07:00	74	9,25	12,26
5:08:00	75	9,25	12,26
5:09:00	74	9,24	12,31
5:10:00	74	9,23	12,36
5:11:00	74	9,23	12,36
5:12:00	74	9,22	12,41
5:13:00	74	9,21	12,46
5:14:00	74	9,21	12,46
5:15:00	74	9,21	12,51
5:16:00	74	9,21	12,51
5:17:00	74	9,20	12,56
5:18:00	74	9,19	12,61
5:19:00	74	9,19	12,61
5:20:00	74	9,19	12,66
5:21:00	74	9,19	12,66
5:22:00	74	9,18	12,71
5:23:00	74	9,18	12,71
5:24:00	74	9,17	12,77
5:25:00	77	9,16	12,82
5:26:00	76	9,16	12,82
5:27:00	75	9,16	12,87
5:28:00	74	9,16	12,87
5:29:00	74	9,15	12,92
5:30:00	75	9,15	12,92
5:31:00	75	9,14	12,97
5:32:00	75	9,14	12,97
5:33:00	75	9,13	13,03
5:34:00	74	9,13	13,03
5:35:00	74	9,13	13,08
5:36:00	74	9,13	13,08
5:37:00	74	9,12	13,13
5:38:00	74	9,12	13,13
5:39:00	73	9,11	13,19
5:40:00	74	9,11	13,19
5:41:00	74	9,10	13,24
5:42:00	75	9,10	13,24
5:43:00	74	9,10	13,24
5:44:00	74	9,09	13,30
5:45:00	74	9,09	13,30
5:46:00	75	9,09	13,35
5:47:00	74	9,09	13,35
5:48:00	74	9,08	13,41
5:49:00	74	9,08	13,41
5:50:00	74	9,07	13,46
5:51:00	74	9,07	13,46
5:52:00	74	9,06	13,52
5:53:00	74	9,06	13,52
5:54:00	74	9,06	13,57
5:55:00	74	9,06	13,57
5:56:00	74	9,06	13,57
5:57:00	74	9,05	13,63
5:58:00	74	9,05	13,63
5:59:00	74	9,04	13,68
6:00:00	74	9,04	13,68
6:01:00	74	9,04	13,74
6:02:00	74	9,04	13,74
6:03:00	74	9,04	13,74
6:04:00	74	9,03	13,80
6:05:00	74	9,03	13,80
6:06:00	74	9,02	13,85
6:07:00	74	9,02	13,85
6:08:00	74	9,01	13,91
6:09:00	74	9,01	13,91
6:10:00	74	9,01	13,91
6:11:00	74	9,00	13,97
6:12:00	74	9,00	13,97
6:13:00	74	9,00	14,02
6:14:00	74	9,00	14,02
6:15:00	74	9,00	14,02
6:16:00	74	8,99	14,08
6:17:00	74	8,99	14,08
6:18:00	74	8,99	14,08
6:19:00	74	8,98	14,14
6:20:00	74	8,98	14,14
6:21:00	74	8,97	14,20
6:22:00	74	8,97	14,20
6:23:00	74	8,97	14,20
6:24:00	74	8,97	14,26
6:25:00	74	8,97	14,26
6:26:00	74	8,97	14,26
6:27:00	74	8,96	14,32
6:28:00	74	8,96	14,32
6:29:00	74	8,96	14,32
6:30:00	74	8,95	14,37
6:31:00	74	8,95	14,37
6:32:00	74	8,95	14,37
6:33:00	74	8,95	14,43
6:34:00	73	8,95	14,43
6:35:00	74	8,95	14,43
6:36:00	74	8,95	14,43
6:37:00	73	8,94	14,49
6:38:00	74	8,94	14,49
6:39:00	73	8,94	14,49
6:40:00	74	8,93	14,55
6:41:00	74	8,93	14,55
6:42:00	73	8,93	14,55
6:43:00	73	8,92	14,61
6:44:00	74	8,92	14,61
6:45:00	74	8,92	14,61
6:46:00	74	8,91	14,67
6:47:00	74	8,91	14,67
6:48:00	74	8,91	14,67
6:49:00	74	8,91	14,67
6:50:00	74	8,91	14,74
6:51:00	74	8,91	14,74
6:52:00	73	8,91	14,74
6:53:00	74	8,90	14,80
6:54:00	74	8,90	14,80
6:55:00	74	8,90	14,80
6:56:00	74	8,89	14,86
6:57:00	74	8,89	14,86
6:58:00	74	8,89	14,86
6:59:00	74	8,89	14,86
7:00:00	74	8,89	14,92
7:01:00	74	8,89	14,92
7:02:00	74	8,89	14,92
7:03:00	73	8,89	14,92
7:04:00	74	8,88	14,98
7:05:00	74	8,88	14,98
7:06:00	74	8,88	14,98
7:07:00	74	8,87	15,04
7:08:00	73	8,87	15,04
7:09:00	74	8,87	15,04
7:10:00	73	8,86	15,11
7:11:00	74	8,86	15,11
7:12:00	74	8,86	15,11
7:13:00	73	8,86	15,11
7:14:00	74	8,86	15,17
7:15:00	74	8,86	15,17
7:16:00	74	8,86	15,17
7:17:00	74	8,86	15,17
7:18:00	74	8,85	15,23
7:19:00	74	8,85	15,23
7:20:00	74	8,85	15,23
7:21:00	74	8,85	15,23
7:22:00	74	8,84	15,30
7:23:00	74	8,84	15,30
7:24:00	74	8,84	15,30
7:25:00	74	8,83	15,36
7:26:00	74	8,83	15,36
7:27:00	74	8,83	15,36
7:28:00	74	8,83	15,36
7:29:00	74	8,82	15,42
7:30:00	74	8,82	15,42
7:31:00	74	8,82	15,42
7:32:00	78	8,82	15,42
7:33:00	77	8,82	15,49
7:34:00	78	8,82	15,49
7:35:00	77	8,82	15,49
7:36:00	76	8,81	15,55
7:37:00	75	8,81	15,55
7:38:00	75	8,81	15,55
7:39:00	75	8,80	15,62
7:40:00	74	8,80	15,62
7:41:00	74	8,80	15,62
7:42:00	74	8,80	15,62
7:43:00	74	8,80	15,68
7:44:00	74	8,80	15,68
7:45:00	75	8,80	15,68
7:46:00	75	8,79	15,75
7:47:00	75	8,79	15,75
7:48:00	75	8,79	15,75
7:49:00	75	8,79	15,75
7:50:00	75	8,78	15,82
7:51:00	75	8,78	15,82
7:52:00	74	8,78	15,82
7:53:00	74	8,77	15,88
7:54:00	74	8,77	15,88
7:55:00	74	8,77	15,88
7:56:00	74	8,77	15,95
7:57:00	74	8,77	15,95
7:58:00	74	8,77	15,95
7:59:00	74	8,76	16,02
8:00:00	74	8,76	16,02
8:01:00	74	8,76	16,02
8:02:00	74	8,76	16,02
8:03:00	74	8,75	16,08
8:04:00	74	8,75	16,08
8:05:00	74	8,75	16,08
8:06:00	74	8,74	16,15
8:07:00	74	8,74	16,15
8:08:00	74	8,74	16,15
8:09:00	74	8,74	16,15
8:10:00	74	8,74	16,15
8:11:00	74	8,74	16,15
8:12:00	74	8,74	16,15
8:13:00	74	8,73	16,22
8:14:00	74	8,73	16,22
8:15:00	73	8,73	16,22
8:16:00	73	8,73	16,22
8:17:00	74	8,73	16,22
8:18:00	73	8,73	16,22
8:19:00	73	8,73	16,22
8:20:00	74	8,73	16,29
8:21:00	74	8,73	16,29
8:22:00	74	8,73	16,29
8:23:00	73	8,73	16,29
8:24:00	73	8,73	16,29
8:25:00	74	8,72	16,36
8:26:00	73	8,72	16,36
8:27:00	73	8,72	16,36
8:28:00	73	8,72	16,36
8:29:00	74	8,72	16,36
8:30:00	73	8,72	16,36
8:31:00	73	8,72	16,36
8:32:00	74	8,71	16,42
8:33:00	74	8,71	16,42
8:34:00	73	8,71	16,42
8:35:00	73	8,71	16,42
8:36:00	74	8,71	16,42
8:37:00	74	8,71	16,49
8:38:00	74	8,71	16,49
8:39:00	74	8,71	16,49
8:40:00	74	8,71	16,49
8:41:00	73	8,71	16,49
8:42:00	74	8,71	16,49
8:43:00	74	8,71	16,49
8:44:00	74	8,71	16,49
8:45:00	74	8,70	16,56
8:46:00	74	8,70	16,56
8:47:00	74	8,70	16,56
8:48:00	74	8,70	16,56
8:49:00	74	8,70	16,56
8:50:00	73	8,69	16,63
8:51:00	74	8,69	16,63
8:52:00	74	8,69	16,63
8:53:00	74	8,69	16,63
8:54:00	74	8,69	16,63
8:55:00	74	8,69	16,63
8:56:00	73	8,69	16,63
8:57:00	74	8,68	16,70
8:58:00	74	8,68	16,70
8:59:00	74	8,68	16,70
9:00:00	74	8,68	16,70
9:01:00	74	8,68	16,77
9:02:00	73	8,68	16,77
9:03:00	74	8,68	16,77
9:04:00	73	8,68	16,77
9:05:00	74	8,68	16,77
9:06:00	74	8,68	16,77
9:07:00	74	8,68	16,77
9:08:00	74	8,67	16,84
9:09:00	74	8,67	16,84
9:10:00	74	8,67	16,84
9:11:00	74	8,67	16,84
9:12:00	74	8,67	16,84
9:13:00	74	8,67	16,84
9:14:00	74	8,66	16,92
9:15:00	74	8,66	16,92
9:16:00	74	8,66	16,92
9:17:00	73	8,66	16,92
9:18:00	74	8,66	16,92
9:19:00	73	8,65	16,99
9:20:00	74	8,65	16,99
9:21:00	73	8,65	16,99
9:22:00	73	8,65	16,99
9:23:00	74	8,65	16,99
9:24:00	74	8,65	16,99
9:25:00	74	8,65	16,99
9:26:00	74	8,65	16,99
9:27:00	73	8,64	17,06
9:28:00	74	8,64	17,06
9:29:00	74	8,64	17,06
9:30:00	74	8,64	17,06
9:31:00	73	8,64	17,06
9:32:00	74	8,64	17,06
9:33:00	74	8,64	17,06
9:34:00	74	8,64	17,13
9:35:00	73	8,64	17,13
9:36:00	74	8,64	17,13
9:37:00	73	8,64	17,13
9:38:00	73	8,64	17,13
9:39:00	74	8,63	17,20
9:40:00	74	8,63	17,20
9:41:00	74	8,63	17,20
9:42:00	74	8,63	17,20
9:43:00	74	8,63	17,20
9:44:00	74	8,63	17,20
9:45:00	74	8,63	17,20
9:46:00	74	8,63	17,20
9:47:00	74	8,62	17,28
9:48:00	74	8,63	17,20
9:49:00	74	8,62	17,28
9:50:00	74	8,62	17,28
9:51:00	74	8,62	17,28
9:52:00	74	8,62	17,28
9:53:00	74	8,62	17,28
9:54:00	74	8,62	17,28
9:55:00	73	8,61	17,35
9:56:00	73	8,61	17,35
9:57:00	74	8,61	17,35
9:58:00	74	8,61	17,35
9:59:00	74	8,61	17,35
10:00:00	74	8,61	17,35
10:01:00	74	8,61	17,42
10:02:00	74	8,61	17,42
10:03:00	74	8,61	17,42
10:04:00	74	8,61	17,42
10:05:00	74	8,61	17,42
10:06:00	74	8,60	17,50
10:07:00	74	8,60	17,50
10:08:00	74	8,60	17,50
10:09:00	74	8,60	17,50
10:10:00	73	8,60	17,50
10:11:00	74	8,60	17,50
10:12:00	73	8,59	17,57
10:13:00	74	8,59	17,57
10:14:00	74	8,59	17,57
10:15:00	74	8,59	17,57
10:16:00	74	8,59	17,57
10:17:00	74	8,59	17,57
10:18:00	73	8,59	17,65
10:19:00	74	8,59	17,65
10:20:00	73	8,59	17,65
10:21:00	73	8,59	17,65
10:22:00	74	8,59	17,65
10:23:00	74	8,59	17,65
10:24:00	74	8,59	17,65
10:25:00	74	8,58	17,72
10:26:00	74	8,58	17,72
10:27:00	74	8,58	17,72
10:28:00	73	8,58	17,72
10:29:00	73	8,58	17,72
10:30:00	74	8,58	17,72
10:31:00	74	8,58	17,72
10:32:00	74	8,57	17,80
10:33:00	74	8,57	17,80
10:34:00	73	8,57	17,80
10:35:00	74	8,57	17,80
10:36:00	74	8,57	17,80
10:37:00	74	8,57	17,80
10:38:00	74	8,56	17,88
10:39:00	74	8,56	17,88
10:40:00	74	8,56	17,88
10:41:00	74	8,56	17,88
10:42:00	73	8,56	17,88
10:43:00	73	8,55	17,95
10:44:00	74	8,55	17,95
10:45:00	73	8,55	17,95
10:46:00	74	8,55	17,95
10:47:00	74	8,55	17,95
10:48:00	74	8,55	17,95
10:49:00	74	8,55	17,95
10:50:00	74	8,55	17,95
10:51:00	77	8,55	18,03
10:52:00	77	8,55	18,03
10:53:00	77	8,55	18,03
10:54:00	77	8,55	18,03
10:55:00	75	8,54	18,11
10:56:00	75	8,54	18,11
10:57:00	75	8,54	18,11
10:58:00	75	8,54	18,11
10:59:00	76	8,54	18,11
11:00:00	76	8,53	18,18
11:01:00	75	8,53	18,18
11:02:00	75	8,53	18,18
11:03:00	74	8,52	18,26
11:04:00	74	8,52	18,26
11:05:00	74	8,52	18,26
11:06:00	74	8,52	18,26
11:07:00	74	8,52	18,26
11:08:00	74	8,52	18,34
11:09:00	74	8,52	18,34
11:10:00	74	8,52	18,34
11:11:00	74	8,52	18,34
11:12:00	75	8,52	18,34
11:13:00	75	8,51	18,42
11:14:00	75	8,51	18,42
11:15:00	75	8,51	18,42
11:16:00	74	8,51	18,42
11:17:00	74	8,51	18,42
11:18:00	73	8,51	18,42
11:19:00	73	8,50	18,50
11:20:00	73	8,50	18,50
11:21:00	73	8,50	18,50
11:22:00	73	8,50	18,50
11:23:00	73	8,50	18,58
11:24:00	73	8,50	18,50
11:25:00	73	8,50	18,58
11:26:00	74	8,50	18,58
11:27:00	74	8,50	18,58
11:28:00	74	8,50	18,58
11:29:00	74	8,50	18,58
11:30:00	74	8,50	18,58
11:31:00	74	8,50	18,58
11:32:00	74	8,50	18,58
11:33:00	74	8,50	18,58
11:34:00	74	8,50	18,58
11:35:00	74	8,50	18,58
11:36:00	74	8,50	18,58
11:37:00	74	8,50	18,58
11:38:00	74	8,50	18,58
11:39:00	73	8,50	18,58
11:40:00	74	8,49	18,66
11:41:00	73	8,49	18,66
11:42:00	74	8,49	18,66
11:43:00	74	8,49	18,66
11:44:00	74	8,49	18,66
11:45:00	74	8,49	18,66
11:46:00	74	8,49	18,66
11:47:00	73	8,49	18,66
11:48:00	74	8,49	18,66
11:49:00	74	8,49	18,66
11:50:00	74	8,49	18,66
11:51:00	74	8,48	18,74
11:52:00	74	8,48	18,74
11:53:00	74	8,48	18,74
11:54:00	74	8,48	18,74
11:55:00	74	8,48	18,74
11:56:00	74	8,48	18,74
11:57:00	74	8,48	18,74
11:58:00	74	8,48	18,74
11:59:00	74	8,47	18,82
12:00:00	74	8,48	18,74
12:01:00	74	8,47	18,82
12:02:00	74	8,47	18,82
12:03:00	74	8,47	18,82
12:04:00	74	8,47	18,82
12:05:00	74	8,47	18,82
12:06:00	73	8,47	18,82
12:07:00	74	8,47	18,82
12:08:00	74	8,47	18,82
12:09:00	73	8,46	18,90
12:10:00	74	8,46	18,90
12:11:00	73	8,46	18,90
12:12:00	74	8,46	18,90
12:13:00	74	8,46	18,90
12:14:00	74	8,46	18,90
12:15:00	74	8,46	18,90
12:16:00	74	8,46	18,98
12:17:00	74	8,46	18,98
12:18:00	74	8,46	18,98
12:19:00	74	8,46	18,98
12:20:00	74	8,46	18,98
12:21:00	74	8,46	18,98
12:22:00	74	8,46	18,98
12:23:00	74	8,45	19,06
12:24:00	74	8,45	19,06
12:25:00	74	8,45	19,06
12:26:00	74	8,45	19,06
12:27:00	74	8,45	19,06
12:28:00	74	8,45	19,06
12:29:00	74	8,45	19,06
12:30:00	74	8,44	19,14
12:31:00	74	8,44	19,14
12:32:00	74	8,44	19,14
12:33:00	74	8,44	19,14
12:34:00	74	8,44	19,14
12:35:00	74	8,44	19,14
12:36:00	74	8,44	19,14
12:37:00	73	8,44	19,14
12:38:00	74	8,44	19,14
12:39:00	74	8,44	19,14
12:40:00	74	8,43	19,23
12:41:00	74	8,43	19,23
12:42:00	74	8,43	19,23
12:43:00	74	8,43	19,23
12:44:00	74	8,43	19,23
12:45:00	74	8,43	19,23
12:46:00	74	8,43	19,23
12:47:00	74	8,43	19,23
12:48:00	74	8,43	19,23
12:49:00	74	8,43	19,23
12:50:00	74	8,43	19,23
12:51:00	73	8,43	19,23
12:52:00	74	8,43	19,31
12:53:00	74	8,43	19,31
12:54:00	74	8,43	19,31
12:55:00	73	8,43	19,31
12:56:00	73	8,43	19,31
12:57:00	73	8,43	19,31
12:58:00	74	8,43	19,31
12:59:00	74	8,43	19,31
13:00:00	73	8,43	19,31
13:01:00	74	8,43	19,31
13:02:00	74	8,43	19,31
13:03:00	73	8,42	19,39
13:04:00	74	8,42	19,39
13:05:00	74	8,42	19,39
13:06:00	74	8,42	19,39
13:07:00	74	8,42	19,39
13:08:00	74	8,42	19,39
13:09:00	73	8,42	19,39
13:10:00	74	8,42	19,39
13:11:00	74	8,42	19,39
13:12:00	73	8,42	19,39
13:13:00	73	8,42	19,39
13:14:00	74	8,41	19,48
13:15:00	73	8,41	19,48
13:16:00	74	8,41	19,48
13:17:00	74	8,41	19,48
13:18:00	73	8,41	19,48
13:19:00	74	8,41	19,48
13:20:00	74	8,41	19,48
13:21:00	74	8,41	19,48
13:22:00	74	8,41	19,48
13:23:00	74	8,41	19,48
13:24:00	74	8,41	19,48
13:25:00	73	8,41	19,56
13:26:00	74	8,41	19,56
13:27:00	74	8,41	19,56
13:28:00	74	8,41	19,56
13:29:00	74	8,41	19,56
13:30:00	74	8,41	19,56
13:31:00	74	8,41	19,56
13:32:00	74	8,41	19,56
13:33:00	73	8,41	19,56
13:34:00	74	8,41	19,56
13:35:00	73	8,41	19,56
13:36:00	74	8,41	19,56
13:37:00	74	8,40	19,64
13:38:00	74	8,40	19,64
13:39:00	74	8,40	19,64
13:40:00	74	8,40	19,64
13:41:00	73	8,40	19,64
13:42:00	74	8,40	19,64
13:43:00	74	8,40	19,64
13:44:00	74	8,40	19,64
13:45:00	74	8,40	19,64
13:46:00	74	8,40	19,64
13:47:00	74	8,39	19,73
13:48:00	73	8,39	19,73
13:49:00	74	8,39	19,73
13:50:00	74	8,39	19,73
13:51:00	74	8,39	19,73
13:52:00	74	8,39	19,73
13:53:00	74	8,39	19,73
13:54:00	73	8,39	19,73
13:55:00	74	8,39	19,73
13:56:00	74	8,39	19,73
13:57:00	79	8,38	19,82
13:58:00	79	8,38	19,82
13:59:00	79	8,38	19,82
14:00:00	77	8,38	19,82
14:01:00	77	8,38	19,82
14:02:00	75	8,38	19,82
14:03:00	74	8,38	19,90
14:04:00	74	8,38	19,90
14:05:00	74	8,38	19,90
14:06:00	74	8,38	19,90
14:07:00	74	8,38	19,90
14:08:00	74	8,38	19,90
14:09:00	74	8,38	19,90
14:10:00	74	8,38	19,90
14:11:00	75	8,37	19,99
14:12:00	74	8,37	19,99
14:13:00	74	8,37	19,99
14:14:00	74	8,37	19,99
14:15:00	74	8,37	19,99
14:16:00	74	8,37	19,99
14:17:00	73	8,37	19,99
14:18:00	74	8,37	19,99
14:19:00	73	8,37	19,99
14:20:00	74	8,37	19,99
14:21:00	74	8,37	19,99
14:22:00	74	8,37	19,99
14:23:00	74	8,36	20,07
14:24:00	74	8,37	19,99
14:25:00	74	8,36	20,07
14:26:00	74	8,36	20,07
14:27:00	74	8,36	20,07
14:28:00	74	8,36	20,07
14:29:00	74	8,36	20,07
14:30:00	74	8,36	20,07
14:31:00	74	8,36	20,07
14:32:00	74	8,36	20,07
14:33:00	74	8,36	20,07
14:34:00	74	8,36	20,07
14:35:00	73	8,36	20,07
14:36:00	73	8,36	20,07
14:37:00	74	8,36	20,07
14:38:00	74	8,36	20,07
14:39:00	74	8,36	20,07
14:40:00	74	8,36	20,07
14:41:00	73	8,36	20,07
14:42:00	74	8,35	20,16
14:43:00	74	8,35	20,16
14:44:00	74	8,35	20,16
14:45:00	74	8,35	20,16
14:46:00	74	8,35	20,16
14:47:00	74	8,35	20,16
14:48:00	74	8,35	20,16
14:49:00	74	8,35	20,16
14:50:00	74	8,35	20,16
14:51:00	74	8,35	20,16
14:52:00	74	8,35	20,16
14:53:00	74	8,35	20,16
14:54:00	74	8,35	20,16
14:55:00	73	8,35	20,16
14:56:00	73	8,34	20,25
14:57:00	74	8,34	20,25
14:58:00	74	8,34	20,25
14:59:00	74	8,34	20,25
15:00:00	74	8,34	20,25
15:01:00	74	8,34	20,25
15:02:00	74	8,34	20,25
15:03:00	74	8,34	20,25
15:04:00	74	8,34	20,25
15:05:00	74	8,34	20,25
15:06:00	74	8,34	20,25
15:07:00	74	8,34	20,25
15:08:00	74	8,34	20,25
15:09:00	74	8,34	20,25
15:10:00	74	8,34	20,25
15:11:00	74	8,34	20,25
15:12:00	74	8,34	20,34
15:13:00	74	8,34	20,34
15:14:00	74	8,34	20,34
15:15:00	74	8,34	20,34
15:16:00	74	8,34	20,34
15:17:00	74	8,34	20,34
15:18:00	74	8,34	20,34
15:19:00	74	8,34	20,34
15:20:00	74	8,34	20,34
15:21:00	74	8,34	20,34
15:22:00	74	8,33	20,43
15:23:00	74	8,33	20,43
15:24:00	74	8,33	20,43
15:25:00	74	8,33	20,43
15:26:00	74	8,33	20,43
15:27:00	74	8,33	20,43
15:28:00	74	8,33	20,43
15:29:00	74	8,33	20,43
15:30:00	74	8,33	20,43
15:31:00	74	8,33	20,43
15:32:00	74	8,33	20,43
15:33:00	74	8,32	20,52
15:34:00	73	8,32	20,52
15:35:00	74	8,32	20,52
15:36:00	74	8,32	20,52
15:37:00	74	8,32	20,52
15:38:00	74	8,32	20,52
15:39:00	74	8,32	20,52
15:40:00	74	8,32	20,52
15:41:00	73	8,32	20,52
15:42:00	74	8,32	20,52
15:43:00	74	8,32	20,52
15:44:00	73	8,32	20,52
15:45:00	74	8,32	20,61
15:46:00	74	8,32	20,61
15:47:00	74	8,32	20,61
15:48:00	74	8,32	20,61
15:49:00	74	8,32	20,61
15:50:00	74	8,32	20,61
15:51:00	74	8,32	20,61
15:52:00	74	8,32	20,61
15:53:00	73	8,32	20,61
15:54:00	74	8,32	20,61
15:55:00	74	8,32	20,61
15:56:00	74	8,32	20,61
15:57:00	73	8,31	20,70
15:58:00	74	8,32	20,61
15:59:00	74	8,31	20,70
16:00:00	74	8,31	20,70
16:01:00	74	8,31	20,70
16:02:00	74	8,31	20,70
16:03:00	73	8,31	20,70
16:04:00	74	8,31	20,70
16:05:00	74	8,31	20,70
16:06:00	74	8,31	20,70
16:07:00	73	8,31	20,70
16:08:00	74	8,31	20,70
16:09:00	74	8,31	20,70
16:10:00	74	8,30	20,79
16:11:00	74	8,30	20,79
16:12:00	73	8,30	20,79
16:13:00	74	8,30	20,79
16:14:00	74	8,30	20,79
16:15:00	74	8,30	20,79
16:16:00	74	8,30	20,79
16:17:00	73	8,30	20,79
16:18:00	74	8,30	20,79
16:19:00	74	8,29	20,88
16:20:00	74	8,30	20,79
16:21:00	74	8,30	20,79
16:22:00	74	8,29	20,88
16:23:00	73	8,29	20,88
16:24:00	73	8,29	20,88
16:25:00	74	8,29	20,88
16:26:00	74	8,29	20,88
16:27:00	73	8,29	20,88
16:28:00	74	8,29	20,88
16:29:00	74	8,29	20,88
16:30:00	74	8,29	20,88
16:31:00	74	8,29	20,88
16:32:00	74	8,29	20,88
16:33:00	73	8,29	20,88
16:34:00	74	8,29	20,88
16:35:00	73	8,29	20,88
16:36:00	74	8,29	20,97
16:37:00	74	8,29	20,97
16:38:00	74	8,29	20,97
16:39:00	74	8,29	20,97
16:40:00	74	8,29	20,97
16:41:00	74	8,29	20,97
16:42:00	74	8,29	20,97
16:43:00	74	8,29	20,97
16:44:00	74	8,29	20,97
16:45:00	74	8,29	20,97
16:46:00	74	8,29	20,97
16:47:00	74	8,29	20,97
16:48:00	74	8,29	20,97
16:49:00	74	8,29	20,97
16:50:00	74	8,29	20,97
16:51:00	74	8,28	21,06
16:52:00	74	8,28	21,06
16:53:00	74	8,28	21,06
16:54:00	74	8,29	20,97
16:55:00	73	8,28	21,06
16:56:00	74	8,28	21,06
16:57:00	74	8,28	21,06
16:58:00	74	8,28	21,06
16:59:00	74	8,28	21,06
17:00:00	74	8,28	21,06
17:01:00	73	8,28	21,06
17:02:00	74	8,28	21,06
17:03:00	74	8,28	21,06
17:04:00	74	8,28	21,06
17:05:00	74	8,28	21,06
17:06:00	74	8,28	21,06
17:07:00	73	8,28	21,06
17:08:00	74	8,27	21,15
17:09:00	74	8,27	21,15
17:10:00	74	8,27	21,15
17:11:00	74	8,27	21,15
17:12:00	74	8,27	21,15
17:13:00	74	8,27	21,15
17:14:00	74	8,27	21,15
17:15:00	74	8,27	21,15
17:16:00	74	8,27	21,15
17:17:00	74	8,27	21,15
17:18:00	73	8,27	21,15
17:19:00	74	8,27	21,15
17:20:00	74	8,27	21,15
17:21:00	73	8,27	21,15
17:22:00	74	8,27	21,15
17:23:00	74	8,26	21,25
17:24:00	74	8,26	21,25
17:25:00	74	8,26	21,25
17:26:00	73	8,26	21,25
17:27:00	74	8,26	21,25
17:28:00	74	8,26	21,25
17:29:00	74	8,26	21,25
17:30:00	74	8,26	21,25
17:31:00	74	8,26	21,25
17:32:00	74	8,26	21,25
17:33:00	74	8,26	21,25
17:34:00	73	8,26	21,25
17:35:00	74	8,26	21,25
17:36:00	74	8,26	21,25
17:37:00	74	8,26	21,25
17:38:00	74	8,26	21,25
17:39:00	73	8,25	21,34
17:40:00	74	8,25	21,34
17:41:00	74	8,25	21,34
17:42:00	74	8,25	21,34
17:43:00	74	8,25	21,34
17:44:00	73	8,25	21,34
17:45:00	74	8,25	21,34
17:46:00	74	8,25	21,34
17:47:00	74	8,25	21,34
17:48:00	73	8,25	21,34
17:49:00	74	8,25	21,34
17:50:00	74	8,25	21,34
17:51:00	74	8,25	21,34
17:52:00	74	8,25	21,34
17:53:00	74	8,25	21,34
17:54:00	74	8,25	21,34
17:55:00	74	8,25	21,43
17:56:00	73	8,25	21,43
17:57:00	74	8,25	21,43
17:58:00	74	8,25	21,43
17:59:00	74	8,25	21,43
18:00:00	74	8,25	21,43
18:01:00	73	8,25	21,43
18:02:00	74	8,25	21,43
18:03:00	74	8,25	21,43
18:04:00	74	8,25	21,43
18:05:00	74	8,25	21,43
18:06:00	74	8,25	21,43
18:07:00	74	8,25	21,43
18:08:00	73	8,25	21,43
18:09:00	74	8,25	21,43
18:10:00	73	8,25	21,43
18:11:00	73	8,25	21,43
18:12:00	74	8,25	21,43
18:13:00	74	8,25	21,43
18:14:00	73	8,25	21,43
18:15:00	74	8,24	21,53
18:16:00	74	8,25	21,43
18:17:00	74	8,25	21,43
18:18:00	74	8,24	21,53
18:19:00	74	8,24	21,53
18:20:00	74	8,24	21,53
18:21:00	74	8,24	21,53
18:22:00	74	8,24	21,53
18:23:00	74	8,24	21,53
18:24:00	74	8,24	21,53
18:25:00	73	8,24	21,53
18:26:00	74	8,24	21,53
18:27:00	73	8,24	21,53
18:28:00	74	8,24	21,53
18:29:00	74	8,24	21,53
18:30:00	74	8,24	21,53
18:31:00	74	8,23	21,62
18:32:00	74	8,23	21,62
18:33:00	74	8,23	21,62
18:34:00	74	8,23	21,62
18:35:00	74	8,23	21,62
18:36:00	74	8,23	21,62
18:37:00	74	8,23	21,62
18:38:00	74	8,23	21,62
18:39:00	74	8,23	21,72
18:40:00	74	8,23	21,72
18:41:00	74	8,23	21,62
18:42:00	73	8,23	21,72
18:43:00	74	8,23	21,72
18:44:00	74	8,23	21,72
18:45:00	74	8,23	21,72
18:46:00	74	8,23	21,72
18:47:00	74	8,23	21,72
18:48:00	74	8,23	21,72
18:49:00	73	8,23	21,72
18:50:00	73	8,23	21,72
18:51:00	74	8,23	21,72
18:52:00	74	8,23	21,72
18:53:00	74	8,23	21,72
18:54:00	74	8,23	21,72
18:55:00	74	8,23	21,72
18:56:00	74	8,23	21,72
18:57:00	74	8,23	21,72
18:58:00	74	8,23	21,72
18:59:00	74	8,22	21,81
19:00:00	74	8,22	21,81
19:01:00	74	8,22	21,81
19:02:00	74	8,22	21,81
19:03:00	74	8,22	21,81
19:04:00	74	8,22	21,81
19:05:00	73	8,22	21,81
19:06:00	74	8,22	21,81
19:07:00	74	8,22	21,81
19:08:00	73	8,22	21,81
19:09:00	74	8,22	21,81
19:10:00	74	8,21	21,91
19:11:00	74	8,22	21,81
19:12:00	74	8,22	21,81
19:13:00	74	8,22	21,81
19:14:00	73	8,22	21,81
19:15:00	74	8,21	21,91
19:16:00	73	8,21	21,91
19:17:00	74	8,22	21,81
19:18:00	74	8,21	21,91
19:19:00	73	8,21	21,91
19:20:00	74	8,21	21,91
19:21:00	74	8,21	21,91
19:22:00	74	8,21	21,91
19:23:00	74	8,21	21,91
19:24:00	74	8,21	21,91
19:25:00	74	8,21	21,91
19:26:00	74	8,21	21,91
19:27:00	74	8,21	21,91
19:28:00	73	8,21	21,91
19:29:00	74	8,21	21,91
19:30:00	74	8,20	22,00
19:31:00	74	8,20	22,00
19:32:00	74	8,20	22,00
19:33:00	74	8,20	22,00
19:34:00	74	8,20	22,00
19:35:00	74	8,20	22,00
19:36:00	74	8,20	22,00
19:37:00	73	8,20	22,00
19:38:00	73	8,20	22,00
19:39:00	73	8,20	22,00
19:40:00	74	8,20	22,00
19:41:00	74	8,20	22,00
19:42:00	74	8,20	22,00
19:43:00	74	8,20	22,00
19:44:00	74	8,20	22,00
19:45:00	74	8,20	22,00
19:46:00	74	8,20	22,00
19:47:00	73	8,20	22,00
19:48:00	74	8,20	22,10
19:49:00	74	8,20	22,10
19:50:00	74	8,20	22,10
19:51:00	74	8,20	22,10
19:52:00	74	8,20	22,10
19:53:00	74	8,20	22,10
19:54:00	74	8,20	22,10
19:55:00	74	8,20	22,10
19:56:00	74	8,20	22,10
19:57:00	73	8,20	22,10
19:58:00	73	8,20	22,10
19:59:00	74	8,20	22,10
20:00:00	74	8,20	22,10
20:01:00	74	8,20	22,10
20:02:00	73	8,20	22,10
20:03:00	74	8,20	22,10
20:04:00	74	8,20	22,10
20:05:00	74	8,19	22,20
20:06:00	74	8,19	22,20
20:07:00	74	8,19	22,20
20:08:00	74	8,19	22,20
20:09:00	74	8,19	22,20
20:10:00	74	8,19	22,20
20:11:00	74	8,19	22,20
20:12:00	74	8,19	22,20
20:13:00	73	8,19	22,20
20:14:00	74	8,19	22,20
20:15:00	74	8,19	22,20
20:16:00	74	8,19	22,20
20:17:00	74	8,19	22,20
20:18:00	73	8,19	22,20
20:19:00	74	8,19	22,20
20:20:00	74	8,19	22,20
20:21:00	73	8,18	22,30
20:22:00	74	8,18	22,30
20:23:00	74	8,18	22,30
20:24:00	74	8,18	22,30
20:25:00	74	8,18	22,30
20:26:00	74	8,18	22,30
20:27:00	74	8,18	22,30
20:28:00	74	8,18	22,30
20:29:00	74	8,18	22,30
20:30:00	74	8,18	22,30
20:31:00	74	8,18	22,30
20:32:00	74	8,18	22,30
20:33:00	74	8,18	22,30
20:34:00	74	8,18	22,30
20:35:00	74	8,18	22,30
20:36:00	74	8,17	22,40
20:37:00	74	8,18	22,30
20:38:00	74	8,17	22,40
20:39:00	74	8,17	22,40
20:40:00	74	8,17	22,40
20:41:00	73	8,17	22,40
20:42:00	73	8,17	22,40
20:43:00	74	8,17	22,40
20:44:00	74	8,17	22,40
20:45:00	73	8,17	22,40
20:46:00	74	8,17	22,40
20:47:00	74	8,17	22,40
20:48:00	74	8,17	22,40
20:49:00	74	8,17	22,40
20:50:00	74	8,17	22,40
20:51:00	74	8,17	22,40
20:52:00	74	8,17	22,40
20:53:00	74	8,16	22,50
20:54:00	73	8,17	22,40
20:55:00	74	8,16	22,50
20:56:00	74	8,16	22,50
20:57:00	74	8,16	22,50
20:58:00	73	8,16	22,50
20:59:00	74	8,16	22,50
21:00:00	74	8,16	22,50
21:01:00	74	8,16	22,50
21:02:00	74	8,16	22,50
21:03:00	73	8,16	22,50
21:04:00	74	8,16	22,50
21:05:00	74	8,16	22,50
21:06:00	74	8,16	22,50
21:07:00	73	8,16	22,50
21:08:00	74	8,16	22,50
21:09:00	74	8,16	22,50
21:10:00	73	8,16	22,50
21:11:00	74	8,16	22,50
21:12:00	73	8,16	22,50
21:13:00	74	8,16	22,50
21:14:00	74	8,16	22,60
21:15:00	88	8,16	22,60
21:16:00	88	8,16	22,60
21:17:00	86	8,16	22,60
21:18:00	86	8,16	22,60
21:19:00	85	8,16	22,60
21:20:00	85	8,16	22,60
21:21:00	85	8,15	22,70
21:22:00	83	8,15	22,70
21:23:00	83	8,15	22,70
21:24:00	83	8,15	22,70
21:25:00	82	8,14	22,80
21:26:00	82	8,14	22,80
21:27:00	82	8,14	22,80
21:28:00	82	8,14	22,80
21:29:00	81	8,14	22,90
21:30:00	80	8,14	22,90
21:31:00	80	8,14	22,90
21:32:00	80	8,13	23,00
21:33:00	80	8,13	23,00
21:34:00	80	8,13	23,00
21:35:00	79	8,13	23,00
21:36:00	79	8,12	23,10
21:37:00	78	8,12	23,10
21:38:00	78	8,12	23,10
21:39:00	77	8,11	23,20
21:40:00	77	8,11	23,20
21:41:00	76	8,11	23,20
21:42:00	76	8,11	23,31
21:43:00	76	8,11	23,31
21:44:00	75	8,11	23,31
21:45:00	75	8,11	23,31
21:46:00	75	8,11	23,31
21:47:00	75	8,10	23,41
21:48:00	75	8,10	23,41
21:49:00	75	8,10	23,41
21:50:00	75	8,10	23,41
21:51:00	75	8,10	23,41
21:52:00	74	8,10	23,41
21:53:00	74	8,09	23,52
21:54:00	74	8,09	23,52
21:55:00	74	8,10	23,41
21:56:00	74	8,09	23,52
21:57:00	74	8,09	23,52
21:58:00	74	8,09	23,52
21:59:00	74	8,09	23,52
22:00:00	74	8,09	23,52
22:01:00	74	8,09	23,52
22:02:00	74	8,09	23,52
22:03:00	74	8,09	23,52
22:04:00	74	8,09	23,52
22:05:00	74	8,09	23,52
22:06:00	74	8,09	23,52
22:07:00	74	8,09	23,52
22:08:00	74	8,09	23,52
22:09:00	74	8,09	23,52
22:10:00	74	8,09	23,52
22:11:00	74	8,09	23,52
22:12:00	74	8,09	23,52
22:13:00	74	8,09	23,52
22:14:00	74	8,09	23,52
22:15:00	74	8,09	23,52
22:16:00	74	8,09	23,52
22:17:00	74	8,09	23,52
22:18:00	74	8,09	23,52
22:19:00	74	8,09	23,52
22:20:00	74	8,09	23,52
22:21:00	74	8,09	23,52
22:22:00	74	8,09	23,52
22:23:00	74	8,09	23,52
22:24:00	73	8,09	23,52
22:25:00	74	8,09	23,52
22:26:00	74	8,09	23,52
22:27:00	73	8,09	23,52
22:28:00	74	8,09	23,52
22:29:00	73	8,09	23,52
22:30:00	73	8,09	23,52
22:31:00	73	8,09	23,52
22:32:00	74	8,09	23,52
22:33:00	74	8,09	23,52
22:34:00	73	8,09	23,52
22:35:00	74	8,09	23,52
22:36:00	73	8,09	23,52
22:37:00	74	8,09	23,52
22:38:00	74	8,09	23,52
22:39:00	73	8,09	23,52
22:40:00	74	8,09	23,52
22:41:00	74	8,09	23,52
22:42:00	74	8,09	23,52
22:43:00	74	8,09	23,52
22:44:00	74	8,09	23,52
22:45:00	74	8,09	23,52
22:46:00	74	8,08	23,62
22:47:00	74	8,09	23,52
22:48:00	74	8,08	23,62
22:49:00	75	8,08	23,62
22:50:00	75	8,08	23,62
22:51:00	75	8,08	23,62
22:52:00	74	8,08	23,62
22:53:00	73	8,08	23,62
22:54:00	73	8,08	23,62
22:55:00	73	8,09	23,52
22:56:00	73	8,08	23,62
22:57:00	74	8,08	23,62
22:58:00	74	8,09	23,52
22:59:00	75	8,08	23,62
23:00:00	76	8,08	23,62
23:01:00	76	8,08	23,62
23:02:00	76	8,08	23,62
23:03:00	75	8,08	23,62
23:04:00	75	8,08	23,62
23:05:00	75	8,08	23,62
23:06:00	75	8,08	23,62
23:07:00	75	8,08	23,62
23:08:00	75	8,08	23,62
23:09:00	75	8,08	23,62
23:10:00	74	8,08	23,62
23:11:00	74	8,08	23,62
23:12:00	74	8,08	23,62
23:13:00	74	8,08	23,62
23:14:00	74	8,08	23,62
23:15:00	74	8,08	23,62
23:16:00	74	8,08	23,62
23:17:00	74	8,07	23,73
23:18:00	74	8,08	23,62
23:19:00	74	8,07	23,73
23:20:00	74	8,07	23,73
23:21:00	74	8,07	23,73
23:22:00	74	8,07	23,73
23:23:00	74	8,07	23,73
23:24:00	74	8,07	23,73
23:25:00	74	8,07	23,73
23:26:00	74	8,08	23,62
23:27:00	74	8,07	23,73
23:28:00	74	8,07	23,73
23:29:00	74	8,07	23,73
23:30:00	74	8,07	23,73
23:31:00	74	8,07	23,73
23:32:00	74	8,07	23,73
23:33:00	74	8,07	23,73
23:34:00	75	8,07	23,73
23:35:00	74	8,07	23,73
23:36:00	74	8,07	23,73
23:37:00	74	8,07	23,83
23:38:00	74	8,07	23,73
23:39:00	74	8,07	23,73
23:40:00	74	8,07	23,73
23:41:00	74	8,07	23,73
23:42:00	74	8,07	23,73
23:43:00	74	8,07	23,83
23:44:00	74	8,07	23,83
23:45:00	74	8,07	23,83
23:46:00	74	8,07	23,83
23:47:00	74	8,07	23,83
23:48:00	74	8,07	23,83
23:49:00	74	8,07	23,83
23:50:00	74	8,07	23,83
23:51:00	73	8,07	23,83
23:52:00	74	8,07	23,83
23:53:00	73	8,07	23,83
23:54:00	74	8,07	23,83
23:55:00	74	8,07	23,83
23:56:00	74	8,06	23,94
23:57:00	74	8,06	23,94
23:58:00	74	8,07	23,83
23:59:00	74	8,06	23,94
24:00:00	74	8,07	23,83
24:01:00	73	8,06	23,94
24:02:00	74	8,06	23,94
24:03:00	73	8,07	23,83
24:04:00	73	8,06	23,94
24:05:00	73	8,07	23,83
24:06:00	73	8,06	23,94
24:07:00	73	8,07	23,83
24:08:00	73	8,07	23,83
24:09:00	74	8,07	23,83
24:10:00	73	8,07	23,83
24:11:00	73	8,07	23,83
24:12:00	73	8,07	23,83
24:13:00	73	8,07	23,83
24:14:00	73	8,07	23,83
24:15:00	74	8,07	23,83
24:16:00	73	8,07	23,83
24:17:00	74	8,07	23,83
24:18:00	74	8,07	23,83
24:19:00	74	8,07	23,83
24:20:00	74	8,07	23,83
24:21:00	74	8,07	23,83
24:22:00	74	8,07	23,83
24:23:00	74	8,07	23,83
24:24:00	74	8,07	23,83
24:25:00	74	8,07	23,83
24:26:00	74	8,07	23,83
24:27:00	74	8,07	23,83
24:28:00	74	8,07	23,83
24:29:00	74	8,07	23,83
24:30:00	74	8,07	23,83
24:31:00	74	8,07	23,83
24:32:00	74	8,07	23,83
24:33:00	74	8,07	23,83
24:34:00	74	8,07	23,83
24:35:00	74	8,07	23,83
24:36:00	74	8,07	23,83
24:37:00	74	8,07	23,83
24:38:00	74	8,07	23,83
24:39:00	74	8,07	23,83
24:40:00	74	8,07	23,83
24:41:00	74	8,07	23,83
24:42:00	74	8,07	23,83
24:43:00	74	8,06	23,94
24:44:00	74	8,06	23,94
24:45:00	74	8,06	23,94
24:46:00	74	8,06	23,94
24:47:00	74	8,06	23,94
24:48:00	74	8,06	23,94
24:49:00	74	8,06	23,94
24:50:00	74	8,06	23,94
24:51:00	74	8,06	23,94
24:52:00	74	8,06	23,94
24:53:00	74	8,06	23,94
24:54:00	74	8,06	23,94
24:55:00	74	8,06	23,94
24:56:00	74	8,06	23,94
24:57:00	73	8,06	23,94
24:58:00	74	8,06	23,94
24:59:00	74	8,06	23,94
25:00:00	74	8,06	23,94
25:01:00	74	8,06	23,94
25:02:00	74	8,05	24,05
25:03:00	74	8,06	23,94
25:04:00	73	8,06	23,94
25:05:00	74	8,06	23,94
25:06:00	74	8,06	23,94
25:07:00	73	8,06	23,94
25:08:00	74	8,06	23,94
25:09:00	74	8,06	23,94
25:10:00	74	8,05	24,05
25:11:00	74	8,06	23,94
25:12:00	74	8,06	23,94
25:13:00	74	8,05	24,05
25:14:00	74	8,06	23,94
25:15:00	74	8,05	24,05
25:16:00	74	8,05	24,05
25:17:00	74	8,05	24,05
25:18:00	74	8,05	24,05
25:19:00	74	8,05	24,05
25:20:00	74	8,05	24,05
25:21:00	74	8,05	24,05
25:22:00	74	8,05	24,05
25:23:00	74	8,05	24,05
25:24:00	74	8,05	24,05
25:25:00	74	8,05	24,05
25:26:00	74	8,05	24,05
25:27:00	74	8,05	24,05
25:28:00	74	8,05	24,05
25:29:00	74	8,05	24,05
25:30:00	74	8,05	24,05
25:31:00	74	8,05	24,05
25:32:00	74	8,05	24,05
25:33:00	74	8,05	24,05
25:34:00	74	8,05	24,05
25:35:00	74	8,05	24,05
25:36:00	74	8,05	24,05
25:37:00	74	8,05	24,05
25:38:00	74	8,05	24,05
25:39:00	74	8,05	24,05
25:40:00	74	8,05	24,05
25:41:00	74	8,05	24,05
