Repository: ProgWizer/parser

File: project-root/data/Data Acquisition/Data Acquisition/2006 year (33)/128-0311.txt
--Test Summary--
Full Path and File Name	
Instrument Name	7222#2
Instrument Type	Model 7222 Consistometer
Instrument Serial Number	128
Test Start Date	28.04.2006
Test Start Time	21:49:56
Test Stop Date	29.04.2006
Test Stop Time	2:46:53
Test Length	4:56:57
Final Sample Time Offset	4:56:00
Controller Schedule Name	
Sampling Period	60 seconds
Comments	
Information	WellID	
Information	Customer	
Information	CementClass	
Information	CementMfr	
Information	Additives	
Information	Density	
Information	BHCT	
Information	BHST	
Information	FluidLoss	
Information	JobType	
Calculated Value	30Bc - TT	0:03:00
Calculated Value	70Bc - TT	N/A
Calculated Value	100Bc - TT	N/A
Initial Temperature (°C)	26 °C
Final Temperature (°C)	111 °C
Initial Pressure (MPa)	2,3 MPa
Final Pressure (MPa)	69,9 MPa
Initial Consistency (Bc)	-1 Bc
Final Consistency (Bc)	-0 Bc
--Data--
Time (HH:MM:SS)	Temperature (°C)	Pressure (MPa)	Consistency (Bc)
0:00:00	26	2,3	-1
0:01:00	26	3,3	-0
0:02:00	26	0,6	53
0:03:00	27	2,6	85
0:04:00	27	0,1	27
0:05:00	27	0,9	3
0:06:00	27	2,6	1
0:07:00	27	3,9	0
0:08:00	27	5,2	3
0:09:00	27	6,9	-0
0:10:00	27	8,1	-0
0:11:00	28	9,3	-0
0:12:00	28	10,5	-0
0:13:00	28	11,4	-0
0:14:00	29	12,6	0
0:15:00	30	13,7	2
0:16:00	31	15,0	4
0:17:00	33	16,1	9
0:18:00	35	17,4	1
0:19:00	37	18,4	-0
0:20:00	39	19,7	0
0:21:00	42	20,5	-0
0:22:00	45	21,6	-0
0:23:00	49	22,9	3
0:24:00	52	24,0	3
0:25:00	56	25,1	6
0:26:00	60	26,0	20
0:27:00	64	27,5	0
0:28:00	68	28,5	-0
0:29:00	72	29,3	6
0:30:00	76	30,3	-0
0:31:00	80	31,0	-0
0:32:00	83	32,3	-0
0:33:00	87	33,2	1
0:34:00	90	34,6	-0
0:35:00	93	35,7	-0
0:36:00	95	36,7	0
0:37:00	98	37,8	-0
0:38:00	100	38,9	-0
0:39:00	102	40,3	-0
0:40:00	103	41,2	-0
0:41:00	104	42,4	-0
0:42:00	105	43,7	1
0:43:00	106	44,6	-0
0:44:00	106	45,7	-0
0:45:00	107	46,9	-0
0:46:00	107	48,0	-0
0:47:00	106	49,3	-0
0:48:00	106	50,4	-0
0:49:00	105	51,4	-0
0:50:00	104	52,8	2
0:51:00	104	53,6	-0
0:52:00	103	54,8	-0
0:53:00	102	56,2	-0
0:54:00	101	57,4	-0
0:55:00	100	58,3	-0
0:56:00	99	59,2	-0
0:57:00	99	60,6	-0
0:58:00	98	61,8	-0
0:59:00	97	62,9	-0
1:00:00	97	64,5	-0
1:01:00	96	65,4	-0
1:02:00	95	66,3	-0
1:03:00	95	67,5	-0
1:04:00	95	69,0	-0
1:05:00	94	70,6	-0
1:06:00	94	70,8	-0
1:07:00	94	70,6	-0
1:08:00	94	70,5	-0
1:09:00	94	70,7	-0
1:10:00	95	70,8	-0
1:11:00	96	70,8	-0
1:12:00	96	70,9	0
1:13:00	97	70,9	2
1:14:00	98	70,7	-0
1:15:00	100	70,7	3
1:16:00	101	70,7	2
1:17:00	103	70,7	-0
1:18:00	104	70,6	-0
1:19:00	106	70,6	1
1:20:00	108	70,6	-0
1:21:00	109	70,8	-0
1:22:00	111	70,7	-0
1:23:00	112	70,3	1
1:24:00	114	69,9	-0
1:25:00	115	70,0	2
1:26:00	116	70,0	-0
1:27:00	117	69,7	3
1:28:00	118	69,8	-0
1:29:00	119	69,8	-0
1:30:00	119	69,7	0
1:31:00	120	70,0	-0
1:32:00	120	70,1	-0
1:33:00	119	69,9	-0
1:34:00	119	70,2	-0
1:35:00	118	69,9	-0
1:36:00	118	69,7	-0
1:37:00	117	70,0	-0
1:38:00	116	70,1	-0
1:39:00	116	69,9	-0
1:40:00	115	69,8	-0
1:41:00	114	69,8	-0
1:42:00	113	70,0	-0
1:43:00	113	70,1	-0
1:44:00	112	70,1	-0
1:45:00	111	69,9	-0
1:46:00	110	70,1	-0
1:47:00	110	70,1	-0
1:48:00	109	70,1	-0
1:49:00	109	70,2	-0
1:50:00	108	69,7	-0
1:51:00	107	70,0	-0
1:52:00	107	70,1	-0
1:53:00	106	69,9	-0
1:54:00	106	70,0	-0
1:55:00	105	69,8	-0
1:56:00	105	69,9	-0
1:57:00	104	70,1	-0
1:58:00	104	70,3	-0
1:59:00	104	70,6	-0
2:00:00	103	71,0	-0
2:01:00	103	70,5	-0
2:02:00	103	71,1	-0
2:03:00	103	70,6	-0
2:04:00	103	70,8	-0
2:05:00	103	70,8	-0
2:06:00	103	71,0	-0
2:07:00	103	70,7	-0
2:08:00	103	71,0	-0
2:09:00	103	70,7	-0
2:10:00	103	70,7	-0
2:11:00	103	70,8	-0
2:12:00	104	71,0	-0
2:13:00	104	70,8	-0
2:14:00	104	70,6	-0
2:15:00	105	70,6	-0
2:16:00	105	70,8	-0
2:17:00	106	70,9	-0
2:18:00	106	70,7	-0
2:19:00	107	70,8	-0
2:20:00	107	70,7	-0
2:21:00	108	70,3	-0
2:22:00	108	70,3	-0
2:23:00	109	70,0	-0
2:24:00	109	70,1	-0
2:25:00	109	70,0	-0
2:26:00	110	69,8	-0
2:27:00	110	70,2	-0
2:28:00	110	70,2	-0
2:29:00	110	70,1	-0
2:30:00	110	69,9	-0
2:31:00	110	69,8	-0
2:32:00	109	70,2	-0
2:33:00	109	69,9	-0
2:34:00	109	70,0	-0
2:35:00	109	70,1	-0
2:36:00	108	70,0	-0
2:37:00	108	70,2	-0
2:38:00	107	70,0	-0
2:39:00	107	70,1	-0
2:40:00	106	69,9	-0
2:41:00	106	70,2	-0
2:42:00	105	70,1	-0
2:43:00	105	70,2	-0
2:44:00	104	70,2	-0
2:45:00	104	70,7	-0
2:46:00	103	70,9	-0
2:47:00	103	70,7	-0
2:48:00	103	70,6	-0
2:49:00	102	70,8	-0
2:50:00	102	71,0	-0
2:51:00	102	70,8	-0
2:52:00	102	70,8	-0
2:53:00	102	70,8	-0
2:54:00	102	70,7	-0
2:55:00	102	70,5	-0
2:56:00	103	71,0	-0
2:57:00	103	70,5	-0
2:58:00	103	70,7	-0
2:59:00	104	70,8	-0
3:00:00	104	70,4	-0
3:01:00	104	70,7	-0
3:02:00	105	70,1	-0
3:03:00	106	70,2	-0
3:04:00	106	70,5	-0
3:05:00	107	70,2	-0
3:06:00	107	70,2	-0
3:07:00	108	69,8	-0
3:08:00	108	69,9	-0
3:09:00	109	70,2	-0
3:10:00	109	69,9	-0
3:11:00	110	70,2	-0
3:12:00	110	70,2	-0
3:13:00	110	70,0	-0
3:14:00	110	70,4	-0
3:15:00	110	69,9	-0
3:16:00	110	70,2	-0
3:17:00	110	70,5	-0
3:18:00	110	70,8	-0
3:19:00	110	70,4	-0
3:20:00	109	70,3	-0
3:21:00	109	70,0	-0
3:22:00	109	70,0	-0
3:23:00	108	70,1	-0
3:24:00	108	70,3	-0
3:25:00	107	70,1	-0
3:26:00	107	69,7	-0
3:27:00	106	70,4	-0
3:28:00	106	70,2	-0
3:29:00	106	69,8	-0
3:30:00	105	69,9	-0
3:31:00	105	70,1	-0
3:32:00	104	70,2	-0
3:33:00	104	70,4	-0
3:34:00	103	70,5	-0
3:35:00	103	70,5	-0
3:36:00	103	71,1	-0
3:37:00	103	70,6	-0
3:38:00	102	70,7	-0
3:39:00	102	70,9	-0
3:40:00	102	70,7	-0
3:41:00	102	70,5	-0
3:42:00	102	70,9	-0
3:43:00	102	70,4	-0
3:44:00	103	70,9	-0
3:45:00	103	70,9	-0
3:46:00	103	70,4	-0
3:47:00	104	70,7	-0
3:48:00	104	70,6	-0
3:49:00	105	70,5	-0
3:50:00	105	70,9	-0
3:51:00	106	70,6	-0
3:52:00	106	70,7	-0
3:53:00	107	70,8	-0
3:54:00	107	70,7	-0
3:55:00	108	70,6	-0
3:56:00	108	70,4	-0
3:57:00	109	70,0	-0
3:58:00	109	70,0	-0
3:59:00	109	69,9	-0
4:00:00	110	70,1	-0
4:01:00	110	69,9	-0
4:02:00	110	70,0	-0
4:03:00	110	70,0	-0
4:04:00	110	69,8	-0
4:05:00	110	70,2	-0
4:06:00	110	70,2	-0
4:07:00	109	70,3	-0
4:08:00	109	69,9	-0
4:09:00	109	70,1	-0
4:10:00	109	70,0	-0
4:11:00	108	69,9	-0
4:12:00	108	70,0	-0
4:13:00	107	70,0	-0
4:14:00	107	70,0	-0
4:15:00	106	70,1	-0
4:16:00	106	70,0	-0
4:17:00	106	69,9	-0
4:18:00	105	70,1	-0
4:19:00	105	70,1	-0
4:20:00	104	70,4	-0
4:21:00	104	70,5	-0
4:22:00	104	70,7	-0
4:23:00	104	71,0	-0
4:24:00	103	70,4	-0
4:25:00	103	71,0	-0
4:26:00	103	70,7	-0
4:27:00	103	70,6	-0
4:28:00	103	71,0	-0
4:29:00	103	71,1	-0
4:30:00	103	71,1	-0
4:31:00	103	70,6	-0
4:32:00	104	71,1	-0
4:33:00	104	70,8	-0
4:34:00	104	70,9	-0
4:35:00	105	70,4	-0
4:36:00	105	70,8	-0
4:37:00	106	70,6	-0
4:38:00	106	70,8	-0
4:39:00	107	70,6	-0
4:40:00	107	70,3	-0
4:41:00	108	70,3	-0
4:42:00	108	70,1	-0
4:43:00	109	70,2	-0
4:44:00	109	69,9	-0
4:45:00	110	70,0	-0
4:46:00	110	69,8	-0
4:47:00	111	69,9	-0
4:48:00	111	69,8	-0
4:49:00	111	70,2	-0
4:50:00	111	70,2	-0
4:51:00	111	70,0	-0
4:52:00	111	70,0	-0
4:53:00	111	70,0	-0
4:54:00	111	70,0	-0
4:55:00	111	70,0	-0
4:56:00	111	69,9	-0

File: project-root/data/Data Acquisition/Data Acquisition/2006 year (33)/128-0314.txt
--Test Summary--
Full Path and File Name	
Instrument Name	7222#2
Instrument Type	Model 7222 Consistometer
Instrument Serial Number	128
Test Start Date	03.05.2006
Test Start Time	21:25:27
Test Stop Date	
Test Stop Time	
Test Length	
Final Sample Time Offset	
Controller Schedule Name	
Sampling Period	60 seconds
Comments	2gpsLX-200+80%MMax+0.5%RPM+2%SF+1%HTR
Information	WellID	
Information	Customer	
Information	CementClass	
Information	CementMfr	
Information	Additives	
Information	Density	
Information	BHCT	
Information	BHST	
Information	FluidLoss	
Information	JobType	
Calculated Value	30Bc - TT	0:14:00
Calculated Value	70Bc - TT	0:14:00
Calculated Value	100Bc - TT	N/A
Initial Temperature (°C)	21 °C
Initial Pressure (MPa)	1,8 MPa
Initial Consistency (Bc)	1 Bc
--Data--
Time (HH:MM:SS)	Temperature (°C)	Pressure (MPa)	Consistency (Bc)
0:00:00	21	1,8	1
0:01:00	21	3,1	0
0:02:00	21	0,4	0
0:03:00			
0:13:00	20	1,8	127
0:14:00	20	3,0	75
0:15:00	21	4,7	53
0:16:00	21	6,3	48
0:17:00	22	7,5	39
0:18:00	24	8,4	37
0:19:00	25	9,8	31
0:20:00	27	10,9	43
0:21:00	29	12,1	49
0:22:00	32	13,1	48
0:23:00	34	14,3	43
0:24:00	37	15,4	47
0:25:00	39	16,5	40
0:26:00	42	17,8	41
0:27:00	44	18,9	32
0:28:00	47	20,0	32
0:29:00	49	21,1	28
0:30:00	51	22,1	24
0:31:00	54	23,4	29
0:32:00	56	24,3	30
0:33:00	58	25,8	24
0:34:00	60	26,7	28
0:35:00	62	27,7	30
0:36:00	64	28,9	30
0:37:00	66	30,0	30
0:38:00	68	31,3	1
0:39:00	70	32,2	1
0:40:00	72	33,5	0
0:41:00	74	34,7	-1
0:42:00	76	36,0	14
0:43:00	77	36,9	1
0:44:00	79	38,0	13
0:45:00	80	39,1	0
0:46:00	82	40,2	8
0:47:00	84	41,7	-1
0:48:00	85	42,6	-1
0:49:00	87	43,5	-1
0:50:00	88	44,9	-0
0:51:00	90	46,0	2
0:52:00	91	47,0	15
0:53:00	93	48,0	10
0:54:00	94	48,7	1
0:55:00	95	49,7	2
0:56:00	96	50,7	9
0:57:00	97	52,0	0
0:58:00	97	53,0	12
0:59:00	98	54,2	18
1:00:00	98	55,3	15
1:01:00	99	56,5	3
1:02:00	99	57,9	23
1:03:00	100	58,7	24
1:04:00	100	60,0	20
1:05:00	100	61,1	24
1:06:00	101	62,1	30
1:07:00	101	63,4	-0
1:08:00	101	64,4	22
1:09:00	102	65,7	21
1:10:00	102	66,8	11
1:11:00	102	67,8	6
1:12:00	103	68,7	-0
1:13:00	103	69,9	-1
1:14:00	103	70,6	1
1:15:00	104	70,9	4
1:16:00	104	71,1	16
1:17:00	105	70,9	18
1:18:00	105	70,7	29
1:19:00	106	70,8	29
1:20:00	106	70,9	24
1:21:00	106	70,6	24
1:22:00	107	70,9	25
1:23:00	107	70,7	25
1:24:00	108	70,9	22
1:25:00	108	70,7	23
1:26:00	108	70,7	23
1:27:00	108	71,0	22
1:28:00	108	70,7	26
1:29:00	108	70,7	22
1:30:00	108	70,8	31
1:31:00	108	70,7	41
1:32:00	108	70,8	6
1:33:00	108	70,9	22
1:34:00	108	70,7	24
1:35:00	108	70,9	23
1:36:00	108	70,9	6
1:37:00	107	70,7	16
1:38:00	107	70,6	16
1:39:00	107	70,8	18
1:40:00	107	70,7	22
1:41:00	107	70,9	20
1:42:00	107	70,7	19
1:43:00	107	70,7	20
1:44:00	107	70,8	22
1:45:00	107	70,8	22
1:46:00	107	70,7	23
1:47:00	107	70,9	26
1:48:00	107	70,9	20
1:49:00	106	70,9	21
1:50:00	106	70,8	18
1:51:00	106	70,9	20
1:52:00	106	71,0	19
1:53:00	106	70,9	22
1:54:00	106	70,7	21
1:55:00	106	70,9	21
1:56:00	106	70,8	19
1:57:00	106	71,0	19
1:58:00	106	71,0	19
1:59:00	106	71,1	19
2:00:00	106	71,0	18
2:01:00	106	71,0	18
2:02:00	106	71,0	18
2:03:00	106	70,5	18
2:04:00	106	70,6	18
2:05:00	106	70,7	18
2:06:00	106	70,5	17
2:07:00	106	70,7	17
2:08:00	106	70,8	17
2:09:00	106	70,6	17
2:10:00	106	70,5	17
2:11:00	106	70,6	17

File: project-root/data/Data Acquisition/Data Acquisition/2006 year (33)/UCA L Dragon G1540+1%Gel+1.5%SMS+3%CaCl2 (30C).txt (part 1 of 3)
--Test Summary--
Full Path and File Name	
Instrument Name	4262L
Instrument Type	Model 4262 Twin Cell UCA
Instrument Serial Number	111L
Test Start Date	11.03.2006
Test Start Time	1:16:20
Test Stop Date	13.03.2006
Test Stop Time	20:38:30
Test Length	67:22:10
Final Sample Time Offset	67:22:00
Controller Schedule Name	
Sampling Period	60 seconds
Comments	T: 30(30), 40(240)
Information	WellID	LAM 10-114
Information	Customer	Dragon
Information	CementClass	PCT-I-G
Information	CementMfr	Duckerhoff
Information	Additives	1%Gel+1.5%SMS+3%CaCl2
Information	Density	1540
Information	BHCT	30
Information	BHST	40
Information	FluidLoss	
Information	JobType	508 mm csg cementing
Calculated Value	CS_50	7:27:00
Calculated Value	CS_500	21:55:00
Calculated Value	CS_Time8h	0,45 MPa
Calculated Value	CS_Time16h	2,31 MPa
Calculated Value	CS_Time24h	3,70 MPa
Calculated Value	CS_Time48h	5,72 MPa
Calculated Value	CS_Time72h	N/A
Calculated Curve	Compressive Strength	Compressive strength type A (less than 14 lb/gal)
Initial Temperature (°C)	25 °C
Final Temperature (°C)	39 °C
Initial Transit Time (microsec/in)	16,53 microsec/in
Final Transit Time (microsec/in)	11,14 microsec/in
Initial Compressive Strength (MPa)	0,00 MPa
Final Compressive Strength (MPa)	6,44 MPa
--Data--
Time (HH:MM:SS)	Temperature (°C)	Transit Time (microsec/in)	Compressive Strength (MPa)
0:00:00	25	16,53	0,00
0:01:00	25	16,55	0,00
0:02:00	25	16,55	0,00
0:03:00	25	16,56	0,00
0:04:00	24	16,56	0,00
0:05:00	25	16,56	0,00
0:06:00	24	16,56	0,00
0:07:00	25	16,56	0,00
0:08:00	25	16,56	0,00
0:09:00	25	16,56	0,00
0:10:00	25	16,56	0,00
0:11:00	25	16,56	0,00
0:12:00	26	16,56	0,00
0:13:00	26	16,56	0,00
0:14:00	26	16,55	0,00
0:15:00	26	16,55	0,00
0:16:00	27	16,54	0,00
0:17:00	27	16,54	0,00
0:18:00	27	16,53	0,00
0:19:00	27	16,52	0,01
0:20:00	27	16,51	0,01
0:21:00	28	16,51	0,01
0:22:00	28	16,50	0,01
0:23:00	28	16,50	0,01
0:24:00	28	16,49	0,02
0:25:00	28	16,48	0,02
0:26:00	28	16,47	0,02
0:27:00	28	16,47	0,02
0:28:00	29	16,46	0,03
0:29:00	29	16,45	0,03
0:30:00	29	16,45	0,03
0:31:00	29	16,45	0,03
0:32:00	29	16,44	0,03
0:33:00	30	16,44	0,03
0:34:00	30	16,43	0,04
0:35:00	30	16,42	0,04
0:36:00	30	16,41	0,04
0:37:00	30	16,41	0,04
0:38:00	30	16,40	0,05
0:39:00	30	16,41	0,05
0:40:00	31	16,40	0,05
0:41:00	30	16,40	0,05
0:42:00	30	16,40	0,05
0:43:00	31	16,39	0,05
0:44:00	30	16,40	0,05
0:45:00	30	16,40	0,05
0:46:00	31	16,39	0,05
0:47:00	30	16,38	0,05
0:48:00	31	16,40	0,05
0:49:00	31	16,38	0,05
0:50:00	30	16,39	0,05
0:51:00	31	16,40	0,05
0:52:00	31	16,40	0,05
0:53:00	31	16,40	0,05
0:54:00	31	16,41	0,05
0:55:00	31	16,40	0,05
0:56:00	31	16,41	0,05
0:57:00	31	16,40	0,05
0:58:00	30	16,41	0,05
0:59:00	31	16,41	0,05
1:00:00	31	16,39	0,05
1:01:00	31	16,40	0,05
1:02:00	31	16,41	0,05
1:03:00	31	16,41	0,05
1:04:00	31	16,41	0,05
1:05:00	31	16,41	0,05
1:06:00	31	16,41	0,05
1:07:00	31	16,41	0,05
1:08:00	31	16,41	0,05
1:09:00	31	16,41	0,05
1:10:00	31	16,41	0,04
1:11:00	31	16,41	0,04
1:12:00	31	16,41	0,04
1:13:00	32	16,41	0,04
1:14:00	31	16,41	0,05
1:15:00	31	16,41	0,04
1:16:00	31	16,42	0,04
1:17:00	31	16,41	0,04
1:18:00	31	16,41	0,04
1:19:00	32	16,42	0,04
1:20:00	31	16,42	0,04
1:21:00	32	16,43	0,04
1:22:00	32	16,42	0,04
1:23:00	31	16,42	0,04
1:24:00	31	16,43	0,04
1:25:00	32	16,42	0,04
1:26:00	32	16,43	0,04
1:27:00	31	16,43	0,04
1:28:00	32	16,43	0,04
1:29:00	32	16,43	0,04
1:30:00	32	16,42	0,04
1:31:00	32	16,43	0,04
1:32:00	32	16,42	0,04
1:33:00	32	16,41	0,04
1:34:00	32	16,43	0,04
1:35:00	32	16,41	0,04
1:36:00	32	16,41	0,05
1:37:00	32	16,40	0,05
1:38:00	32	16,40	0,05
1:39:00	32	16,41	0,04
1:40:00	32	16,40	0,05
1:41:00	32	16,40	0,05
1:42:00	32	16,40	0,05
1:43:00	32	16,40	0,05
1:44:00	32	16,43	0,04
1:45:00	32	16,42	0,04
1:46:00	32	16,42	0,04
1:47:00	33	16,44	0,03
1:48:00	33	16,42	0,04
1:49:00	32	16,45	0,03
1:50:00	33	16,44	0,03
1:51:00	33	16,44	0,03
1:52:00	33	16,46	0,03
1:53:00	33	16,45	0,03
1:54:00	33	16,45	0,03
1:55:00	33	16,45	0,03
1:56:00	33	16,45	0,03
1:57:00	33	16,47	0,02
1:58:00	33	16,47	0,02
1:59:00	33	16,47	0,02
2:00:00	33	16,48	0,02
2:01:00	33	16,48	0,02
2:02:00	33	16,48	0,02
2:03:00	33	16,48	0,02
2:04:00	34	16,49	0,02
2:05:00	33	16,50	0,01
2:06:00	34	16,49	0,02
2:07:00	33	16,52	0,01
2:08:00	33	16,56	0,00
2:09:00	34	16,56	0,00
2:10:00	33	16,56	0,00
2:11:00	33	16,56	0,00
2:12:00	34	16,57	0,00
2:13:00	34		
2:14:00	34	16,58	0,00
2:15:00	34		
2:16:00	34	16,58	0,00
2:17:00	34		
2:18:00	34	16,59	0,00
2:19:00	34	16,60	0,00
2:20:00	34	16,60	0,00
2:21:00	34	16,61	0,00
2:22:00	34	16,61	0,00
2:23:00	34	16,62	0,00
2:24:00	34	16,63	0,00
2:25:00	34	16,63	0,00
2:26:00	34	16,68	0,00
2:27:00	34		
2:28:00	34		
2:29:00	34	16,68	0,00
2:30:00	34	16,71	0,00
2:31:00	34	16,69	0,00
2:32:00	34	16,71	0,00
2:33:00	34	16,71	0,00
2:34:00	35	16,72	0,00
2:35:00	35	16,72	0,00
2:36:00	35	16,72	0,00
2:37:00	35	16,72	0,00
2:38:00	35	16,72	0,00
2:39:00	35	16,72	0,00
2:40:00	35	16,74	0,00
2:41:00	35	16,72	0,00
2:42:00	35	16,74	0,00
2:43:00	35	16,75	0,00
2:44:00	35	16,75	0,00
2:45:00	35	16,76	0,00
2:46:00	35	16,74	0,00
2:47:00	35	16,77	0,00
2:48:00	35	16,81	0,00
2:49:00	35	16,82	0,00
2:50:00	35	16,83	0,00
2:51:00	35	16,84	0,00
2:52:00	35	16,83	0,00
2:53:00	35	16,84	0,00
2:54:00	35	16,84	0,00
2:55:00	35	16,86	0,00
2:56:00	36	16,85	0,00
2:57:00	36	16,84	0,00
2:58:00	35	16,86	0,00
2:59:00	35	16,85	0,00
3:00:00	36	16,85	0,00
3:01:00	35	16,86	0,00
3:02:00	36	16,86	0,00
3:03:00	36	16,86	0,00
3:04:00	36	16,86	0,00
3:05:00	36	16,86	0,00
3:06:00	36	16,87	0,00
3:07:00	36	16,88	0,00
3:08:00	36	16,87	0,00
3:09:00	36	16,89	0,00
3:10:00	36	16,90	0,00
3:11:00	36	16,90	0,00
3:12:00	36	16,90	0,00
3:13:00	36	16,92	0,00
3:14:00	36	16,92	0,00
3:15:00	36	16,93	0,00
3:16:00	36	16,93	0,00
3:17:00	36	16,93	0,00
3:18:00	37	16,93	0,00
3:19:00	36	16,93	0,00
3:20:00	36	16,93	0,00
3:21:00	36	16,93	0,00
3:22:00	36	16,93	0,00
3:23:00	36	16,93	0,00
3:24:00	36	16,94	0,00
3:25:00	37	16,93	0,00
3:26:00	37	16,93	0,00
3:27:00	36	16,94	0,00
3:28:00	36	16,94	0,00
3:29:00	37	16,94	0,00
3:30:00	37	16,94	0,00
3:31:00	37	16,94	0,00
3:32:00	37	16,94	0,00
3:33:00	37	16,94	0,00
3:34:00	37	16,94	0,00
3:35:00	37	16,94	0,00
3:36:00	37	16,94	0,00
3:37:00	37	16,94	0,00
3:38:00	37	16,93	0,00
3:39:00	37	16,93	0,00
3:40:00	37	16,93	0,00
3:41:00	37	16,93	0,00
3:42:00	37	16,94	0,00
3:43:00	37	16,93	0,00
3:44:00	37	16,93	0,00
3:45:00	37	16,93	0,00
3:46:00	37	16,93	0,00
3:47:00	38	16,93	0,00
3:48:00	38	16,93	0,00
3:49:00	38	16,93	0,00
3:50:00	38	16,92	0,00
3:51:00	38	16,93	0,00
3:52:00	37	16,92	0,00
3:53:00	37	16,92	0,00
3:54:00	37	16,92	0,00
3:55:00	38	16,92	0,00
3:56:00	37	16,91	0,00
3:57:00	38	16,92	0,00
3:58:00	38	16,91	0,00
3:59:00	37	16,91	0,00
4:00:00	38	16,91	0,00
4:01:00	38	16,90	0,00
4:02:00	38	16,91	0,00
4:03:00	38	16,90	0,00
4:04:00	38	16,90	0,00
4:05:00	38	16,85	0,00
4:06:00	39	16,84	0,00
4:07:00	39	16,84	0,00
4:08:00	38	16,84	0,00
4:09:00	38	16,84	0,00
4:10:00	38	16,83	0,00
4:11:00	39	16,83	0,00
4:12:00	39	16,83	0,00
4:13:00	39	16,83	0,00
4:14:00	39	16,82	0,00
4:15:00	39	16,81	0,00
4:16:00	39	16,82	0,00
4:17:00	39	16,81	0,00
4:18:00	39	16,80	0,00
4:19:00	39	16,80	0,00
4:20:00	39	16,80	0,00
4:21:00	39	16,79	0,00
4:22:00	39	16,79	0,00
4:23:00	39	16,78	0,00
4:24:00	39	16,78	0,00
4:25:00	39	16,77	0,00
4:26:00	39	16,77	0,00
4:27:00	39	16,77	0,00
4:28:00	39	16,76	0,00
4:29:00	39	16,76	0,00
4:30:00	39	16,75	0,00
4:31:00	39	16,75	0,00
4:32:00	39	16,74	0,00
4:33:00	39	16,74	0,00
4:34:00	39	16,74	0,00
4:35:00	40	16,73	0,00
4:36:00	39	16,72	0,00
4:37:00	39	16,72	0,00
4:38:00	40	16,71	0,00
4:39:00	39	16,71	0,00
4:40:00	40	16,71	0,00
4:41:00	39	16,70	0,00
4:42:00	39	16,69	0,00
4:43:00	40	16,69	0,00
4:44:00	39	16,68	0,00
4:45:00	39	16,68	0,00
4:46:00	39	16,68	0,00
4:47:00	39	16,67	0,00
4:48:00	40	16,67	0,00
4:49:00	39	16,66	0,00
4:50:00	39	16,66	0,00
4:51:00	39	16,65	0,00
4:52:00	40	16,65	0,00
4:53:00	40	16,65	0,00
4:54:00	40	16,64	0,00
4:55:00	40	16,63	0,00
4:56:00	39	16,63	0,00
4:57:00	39	16,63	0,00
4:58:00	40	16,63	0,00
4:59:00	40	16,62	0,00
5:00:00	39	16,61	0,00
5:01:00	39	16,61	0,00
5:02:00	39	16,60	0,00
5:03:00	39	16,59	0,00
5:04:00	39	16,59	0,00
5:05:00	39	16,59	0,00
5:06:00	39	16,58	0,00
5:07:00	39	16,58	0,00
5:08:00	40	16,57	0,00
5:09:00	39	16,56	0,00
5:10:00	40	16,56	0,00
5:11:00	39	16,56	0,00
5:12:00	39	16,56	0,00
5:13:00	39	16,55	0,00
5:14:00	39	16,54	0,00
5:15:00	40	16,54	0,00
5:16:00	39	16,53	0,00
5:17:00	39	16,53	0,00
5:18:00	39	16,52	0,01
5:19:00	39	16,51	0,01
5:20:00	39	16,51	0,01
5:21:00	39	16,50	0,01
5:22:00	39	16,50	0,01
5:23:00	39	16,50	0,01
5:24:00	39	16,50	0,01
5:25:00	39	16,50	0,01
5:26:00	39	16,49	0,02
5:27:00	39	16,48	0,02
5:28:00	39	16,48	0,02
5:29:00	39	16,48	0,02
5:30:00	39	16,47	0,02
5:31:00	39	16,47	0,02
5:32:00	39	16,46	0,03
5:33:00	39	16,46	0,03
5:34:00	39	16,45	0,03
5:35:00	39	16,45	0,03
5:36:00	39	16,40	0,05
5:37:00	39	16,40	0,05
5:38:00	39	16,39	0,05
5:39:00	39	16,38	0,05
5:40:00	39	16,38	0,06
5:41:00	39	16,37	0,06
5:42:00	39	16,36	0,06
5:43:00	39	16,36	0,06
5:44:00	39	16,35	0,06
5:45:00	39	16,35	0,07
5:46:00	39	16,35	0,07
5:47:00	39	16,34	0,07
5:48:00	39	16,33	0,07
5:49:00	39	16,32	0,08
5:50:00	39	16,32	0,08
5:51:00	39	16,32	0,08
5:52:00	39	16,31	0,08
5:53:00	39	16,30	0,08
5:54:00	40	16,30	0,08
5:55:00	40	16,29	0,09
5:56:00	39	16,29	0,09
5:57:00	39	16,28	0,09
5:58:00	39	16,27	0,10
5:59:00	39	16,26	0,10
6:00:00	39	16,26	0,10
6:01:00	39	16,26	0,10
6:02:00	39	16,25	0,10
6:03:00	39	16,24	0,11
6:04:00	39	16,23	0,11
6:05:00	39	16,23	0,11
6:06:00	39	16,23	0,11
6:07:00	39	16,22	0,12
6:08:00	39	16,21	0,12
6:09:00	39	16,20	0,12
6:10:00	39	16,20	0,12
6:11:00	39	16,19	0,13
6:12:00	39	16,18	0,13
6:13:00	39	16,18	0,13
6:14:00	39	16,17	0,14
6:15:00	39	16,17	0,14
6:16:00	39	16,16	0,14
6:17:00	39	16,16	0,14
6:18:00	39	16,14	0,14
6:19:00	39	16,14	0,14
6:20:00	39	16,14	0,15
6:21:00	40	16,12	0,15
6:22:00	39	16,12	0,15
6:23:00	39	16,11	0,16
6:24:00	39	16,11	0,16
6:25:00	39	16,10	0,16
6:26:00	39	16,09	0,17
6:27:00	39	16,08	0,17
6:28:00	39	16,08	0,17
6:29:00	39	16,07	0,17
6:30:00	39	16,07	0,17
6:31:00	39	16,06	0,18
6:32:00	39	16,05	0,18
6:33:00	39	16,05	0,18
6:34:00	39	16,04	0,19
6:35:00	39	16,03	0,19
6:36:00	40	16,02	0,19
6:37:00	40	16,02	0,20
6:38:00	39	16,02	0,20
6:39:00	39	16,01	0,20
6:40:00	39	16,00	0,20
6:41:00	39	15,99	0,21
6:42:00	40	15,99	0,21
6:43:00	39	15,98	0,21
6:44:00	39	15,97	0,21
6:45:00	39	15,96	0,22
6:46:00	39	15,96	0,22
6:47:00	39	15,96	0,22
6:48:00	39	15,95	0,22
6:49:00	40	15,94	0,23
6:50:00	39	15,93	0,23
6:51:00	40	15,93	0,23
6:52:00	39	15,92	0,24
6:53:00	39	15,91	0,24
6:54:00	39	15,91	0,24
6:55:00	39	15,90	0,25
6:56:00	39	15,89	0,25
6:57:00	40	15,88	0,25
6:58:00	39	15,88	0,25
6:59:00	39	15,87	0,26
7:00:00	39	15,86	0,26
7:01:00	40	15,86	0,26
7:02:00	39	15,85	0,27
7:03:00	39	15,84	0,27
7:04:00	39	15,84	0,27
7:05:00	39	15,83	0,28
7:06:00	39	15,82	0,28
7:07:00	39	15,82	0,28
7:08:00	39	15,81	0,29
7:09:00	39	15,80	0,29
7:10:00	39	15,80	0,29
7:11:00	39	15,79	0,29
7:12:00	39	15,78	0,30
7:13:00	40	15,78	0,30
7:14:00	39	15,77	0,30
7:15:00	39	15,76	0,31
7:16:00	39	15,75	0,31
7:17:00	39	15,75	0,31
7:18:00	40	15,74	0,32
7:19:00	39	15,73	0,32
7:20:00	39	15,72	0,32
7:21:00	40	15,72	0,32
7:22:00	39	15,72	0,33
7:23:00	39	15,70	0,33
7:24:00	39	15,70	0,33
7:25:00	40	15,69	0,34
7:26:00	39	15,69	0,34
7:27:00	40	15,68	0,34
7:28:00	39	15,67	0,35
7:29:00	40	15,66	0,35
7:30:00	39	15,66	0,35
7:31:00	39	15,66	0,35
7:32:00	39	15,64	0,36
7:33:00	39	15,63	0,37
7:34:00	39	15,63	0,37
7:35:00	39	15,62	0,37
7:36:00	39	15,61	0,38
7:37:00	39	15,61	0,38
7:38:00	39	15,61	0,38
7:39:00	39	15,60	0,38
7:40:00	39	15,60	0,38
7:41:00	39	15,58	0,39
7:42:00	39	15,57	0,39
7:43:00	39	15,57	0,40
7:44:00	39	15,57	0,40
7:45:00	40	15,56	0,40
7:46:00	39	15,55	0,40
7:47:00	39	15,55	0,40
7:48:00	39	15,54	0,41
7:49:00	39	15,54	0,41
7:50:00	39	15,53	0,42
7:51:00	39	15,53	0,42
7:52:00	39	15,52	0,42
7:53:00	39	15,51	0,42
7:54:00	39	15,51	0,43
7:55:00	39	15,50	0,43
7:56:00	39	15,49	0,43
7:57:00	39	15,49	0,43
7:58:00	39	15,48	0,44
7:59:00	39	15,48	0,44
8:00:00	39	15,47	0,45
8:01:00	39	15,43	0,46
8:02:00	39	15,43	0,47
8:03:00	39	15,42	0,47
8:04:00	39	15,41	0,48
8:05:00	40	15,40	0,48
8:06:00	39	15,39	0,48
8:07:00	39	15,39	0,48
8:08:00	39	15,39	0,49
8:09:00	39	15,38	0,49
8:10:00	39	15,37	0,50
8:11:00	39	15,36	0,50
8:12:00	39	15,36	0,50
8:13:00	39	15,35	0,51
8:14:00	39	15,34	0,51
8:15:00	39	15,33	0,52
8:16:00	39	15,33	0,52
8:17:00	39	15,33	0,52
8:18:00	39	15,31	0,53
8:19:00	39	15,31	0,53
8:20:00	39	15,30	0,54
8:21:00	39	15,30	0,54
8:22:00	39	15,29	0,54
8:23:00	40	15,28	0,54
8:24:00	39	15,27	0,55
8:25:00	39	15,27	0,55
8:26:00	40	15,26	0,56
8:27:00	39	15,25	0,56
8:28:00	39	15,24	0,56
8:29:00	39	15,24	0,57
8:30:00	40	15,23	0,57
8:31:00	39	15,22	0,58
8:32:00	39	15,22	0,58
8:33:00	39	15,21	0,58
8:34:00	39	15,21	0,58
8:35:00	39	15,20	0,59
8:36:00	39	15,19	0,59
8:37:00	39	15,18	0,60
8:38:00	40	15,18	0,60
8:39:00	39	15,18	0,60
8:40:00	39	15,17	0,61
8:41:00	39	15,16	0,61
8:42:00	39	15,15	0,61
8:43:00	39	15,15	0,62
8:44:00	39	15,14	0,62
8:45:00	40	15,13	0,63
8:46:00	39	15,13	0,63
8:47:00	39	15,13	0,63
8:48:00	39	15,11	0,64
8:49:00	39	15,11	0,64
8:50:00	40	15,10	0,64
8:51:00	39	15,09	0,65
8:52:00	39	15,09	0,65
8:53:00	39	15,08	0,66
8:54:00	39	15,07	0,66
8:55:00	39	15,06	0,67
8:56:00	39	15,06	0,67
8:57:00	39	15,05	0,67
8:58:00	39	15,05	0,67
8:59:00	39	15,04	0,68
9:00:00	39	15,03	0,68
9:01:00	39	15,03	0,69
9:02:00	40	15,02	0,69
9:03:00	39	15,01	0,70
9:04:00	39	15,00	0,70
9:05:00	39	15,00	0,71
9:06:00	40	15,00	0,71
9:07:00	39	14,99	0,71
9:08:00	39	14,98	0,71
9:09:00	39	14,97	0,72
9:10:00	39	14,97	0,72
9:11:00	39	14,96	0,73
9:12:00	39	14,95	0,73
9:13:00	39	14,95	0,74
9:14:00	39	14,95	0,74
9:15:00	39	14,94	0,74
9:16:00	39	14,93	0,75
9:17:00	39	14,92	0,75
9:18:00	39	14,91	0,76
9:19:00	39	14,91	0,76
9:20:00	39	14,90	0,76
9:21:00	40	14,89	0,77
9:22:00	40	14,88	0,77
9:23:00	39	14,88	0,77
9:24:00	39	14,88	0,78
9:25:00	39	14,87	0,78
9:26:00	39	14,86	0,79
9:27:00	39	14,85	0,79
9:28:00	39	14,85	0,80
9:29:00	39	14,84	0,80
9:30:00	39	14,83	0,81
9:31:00	39	14,83	0,81
9:32:00	39	14,82	0,81
9:33:00	39	14,82	0,82
9:34:00	39	14,81	0,82
9:35:00	39	14,80	0,83
9:36:00	39	14,80	0,83
9:37:00	39	14,79	0,83
9:38:00	39	14,79	0,84
9:39:00	39	14,78	0,84
9:40:00	39	14,78	0,84
9:41:00	39	14,76	0,85
9:42:00	39	14,76	0,85
9:43:00	39	14,76	0,86
9:44:00	39	14,75	0,86
9:45:00	39	14,74	0,87
9:46:00	39	14,73	0,87
9:47:00	39	14,73	0,88
9:48:00	39	14,72	0,88
9:49:00	39	14,72	0,88
9:50:00	39	14,71	0,89
9:51:00	39	14,70	0,89
9:52:00	39	14,70	0,90
9:53:00	39	14,70	0,90
9:54:00	39	14,69	0,90
9:55:00	39	14,68	0,91
9:56:00	39	14,67	0,91
9:57:00	39	14,67	0,92
9:58:00	39	14,66	0,92
9:59:00	39	14,66	0,92
10:00:00	39	14,65	0,93
10:01:00	39	14,64	0,93
10:02:00	39	14,64	0,94
10:03:00	39	14,64	0,94
10:04:00	39	14,63	0,94
10:05:00	39	14,62	0,95
10:06:00	39	14,61	0,95
10:07:00	40	14,61	0,96
10:08:00	39	14,61	0,96
10:09:00	39	14,60	0,96
10:10:00	39	14,59	0,97
10:11:00	39	14,58	0,97
10:12:00	39	14,58	0,97
10:13:00	40	14,57	0,98
10:14:00	39	14,57	0,98
10:15:00	39	14,56	0,99
10:16:00	39	14,55	0,99
10:17:00	39	14,55	0,99
10:18:00	39	14,54	1,00
10:19:00	39	14,54	1,00
10:20:00	39	14,53	1,01
10:21:00	39	14,52	1,01
10:22:00	39	14,52	1,01
10:23:00	39	14,52	1,02
10:24:00	39	14,51	1,03
10:25:00	39	14,50	1,03
10:26:00	39	14,50	1,03
10:27:00	39	14,49	1,04
10:28:00	39	14,49	1,04
10:29:00	39	14,48	1,05
10:30:00	39	14,47	1,05
10:31:00	39	14,47	1,05
10:32:00	39	14,46	1,06
10:33:00	39	14,46	1,06
10:34:00	39	14,45	1,07
10:35:00	39	14,45	1,07
10:36:00	39	14,44	1,07
10:37:00	39	14,43	1,08
10:38:00	40	14,43	1,09
10:39:00	39	14,43	1,09
10:40:00	39	14,42	1,09
10:41:00	39	14,41	1,10
10:42:00	39	14,41	1,10
10:43:00	39	14,40	1,11
10:44:00	39	14,40	1,11
10:45:00	39	14,39	1,11
10:46:00	39	14,38	1,12
10:47:00	39	14,38	1,12
10:48:00	39	14,37	1,13
10:49:00	39	14,37	1,13
10:50:00	39	14,37	1,13
10:51:00	39	14,36	1,14
10:52:00	39	14,35	1,14
10:53:00	39	14,34	1,15
10:54:00	39	14,34	1,15
10:55:00	39	14,34	1,15
10:56:00	39	14,33	1,16
10:57:00	39	14,33	1,16
10:58:00	39	14,31	1,17
10:59:00	39	14,31	1,17
11:00:00	39	14,31	1,17
11:01:00	39	14,31	1,18
11:02:00	39	14,30	1,18
11:03:00	39	14,30	1,18
11:04:00	39	14,29	1,19
11:05:00	39	14,28	1,19
11:06:00	39	14,28	1,20
11:07:00	39	14,27	1,21
11:08:00	40	14,27	1,21
11:09:00	39	14,26	1,21
11:10:00	39	14,25	1,22
11:11:00	39	14,25	1,22
11:12:00	39	14,25	1,22
11:13:00	39	14,24	1,23
11:14:00	39	14,24	1,23
11:15:00	39	14,23	1,24
11:16:00	39	14,22	1,24
11:17:00	39	14,22	1,24
11:18:00	39	14,22	1,25
11:19:00	39	14,21	1,25
11:20:00	39	14,21	1,25
11:21:00	39	14,20	1,26
11:22:00	39	14,19	1,27
11:23:00	39	14,19	1,27
11:24:00	39	14,19	1,27
11:25:00	39	14,18	1,28
11:26:00	39	14,18	1,28
11:27:00	39	14,17	1,29
11:28:00	39	14,16	1,29
11:29:00	39	14,16	1,30
11:30:00	39	14,16	1,30
11:31:00	40	14,15	1,30
11:32:00	39	14,15	1,30
11:33:00	39	14,14	1,31
11:34:00	39	14,13	1,32
11:35:00	39	14,13	1,32
11:36:00	39	14,13	1,32
11:37:00	39	14,12	1,33
11:38:00	40	14,12	1,33
11:39:00	39	14,11	1,34
11:40:00	39	14,11	1,34
11:41:00	39	14,11	1,34
11:42:00	39	14,10	1,35
11:43:00	39	14,10	1,35
11:44:00	39	14,09	1,35
11:45:00	39	14,09	1,35
11:46:00	39	14,08	1,36
11:47:00	39	14,07	1,37
11:48:00	39	14,07	1,37
11:49:00	39	14,07	1,37
11:50:00	39	14,07	1,37
11:51:00	39	14,06	1,38
11:52:00	39	14,06	1,38
11:53:00	39	14,05	1,39
11:54:00	39	14,05	1,39
11:55:00	39	14,04	1,39
11:56:00	39	14,04	1,40
11:57:00	39	14,04	1,40
11:58:00	39	14,04	1,40
11:59:00	39	14,03	1,41
12:00:00	39	14,01	1,43
12:01:00	40	14,00	1,43
12:02:00	40	13,99	1,44
12:03:00	39	13,98	1,45
12:04:00	39	13,98	1,45
12:05:00	40	13,98	1,45
12:06:00	39	13,98	1,45
12:07:00	39	13,97	1,46
12:08:00	39	13,96	1,47
12:09:00	40	13,96	1,47
12:10:00	39	13,95	1,47
12:11:00	39	13,95	1,47
12:12:00	39	13,95	1,48
12:13:00	39	13,95	1,48
12:14:00	39	13,94	1,49
12:15:00	39	13,93	1,49
12:16:00	39	13,93	1,49
12:17:00	39	13,93	1,50
12:18:00	39	13,92	1,51
12:19:00	39	13,92	1,51
12:20:00	39	13,91	1,51
12:21:00	39	13,91	1,51
12:22:00	39	13,90	1,52
12:23:00	39	13,90	1,52
12:24:00	39	13,89	1,53
12:25:00	39	13,89	1,53
12:26:00	39	13,88	1,54
12:27:00	39	13,88	1,54
12:28:00	39	13,88	1,54
12:29:00	40	13,87	1,55
12:30:00	39	13,86	1,55
12:31:00	39	13,86	1,55
12:32:00	39	13,86	1,56
12:33:00	39	13,85	1,57
12:34:00	39	13,85	1,57
12:35:00	39	13,85	1,57
12:36:00	39	13,84	1,58
12:37:00	39	13,83	1,58
12:38:00	39	13,83	1,59
12:39:00	40	13,83	1,59
12:40:00	39	13,82	1,60
12:41:00	39	13,82	1,60
12:42:00	39	13,81	1,60
12:43:00	39	13,81	1,60
12:44:00	40	13,81	1,60
12:45:00	39	13,80	1,61
12:46:00	39	13,80	1,62
12:47:00	39	13,80	1,62
12:48:00	39	13,79	1,62
12:49:00	39	13,78	1,63
12:50:00	39	13,78	1,63
12:51:00	39	13,78	1,63
12:52:00	39	13,78	1,64
12:53:00	39	13,77	1,65
12:54:00	39	13,77	1,65
12:55:00	39	13,76	1,65
12:56:00	39	13,76	1,65
12:57:00	39	13,76	1,65
12:58:00	39	13,75	1,67
12:59:00	39	13,75	1,66
13:00:00	39	13,75	1,67
13:01:00	39	13,74	1,68
13:02:00	39	13,73	1,68
13:03:00	40	13,73	1,68
13:04:00	39	13,73	1,68
13:05:00	39	13,72	1,69
13:06:00	39	13,72	1,69
13:07:00	39	13,71	1,70
13:08:00	39	13,71	1,70
13:09:00	39	13,71	1,71
13:10:00	39	13,71	1,71
13:11:00	39	13,70	1,71
13:12:00	39	13,70	1,71
13:13:00	39	13,69	1,72
13:14:00	39	13,69	1,72
13:15:00	39	13,69	1,73
13:16:00	39	13,69	1,73
13:17:00	39	13,68	1,74
13:18:00	39	13,67	1,74
13:19:00	39	13,66	1,75
13:20:00	39	13,66	1,75
13:21:00	39	13,66	1,75
13:22:00	40	13,66	1,76
13:23:00	39	13,66	1,76
13:24:00	39	13,65	1,77
13:25:00	39	13,65	1,77
13:26:00	40	13,64	1,77
13:27:00	39	13,64	1,77
13:28:00	39	13,63	1,78
13:29:00	40	13,63	1,78
13:30:00	40	13,63	1,79
13:31:00	39	13,63	1,79
13:32:00	39	13,62	1,80
13:33:00	39	13,62	1,80
13:34:00	40	13,62	1,80
13:35:00	39	13,61	1,80
13:36:00	39	13,60	1,81
13:37:00	39	13,60	1,81
13:38:00	39	13,60	1,82
13:39:00	39	13,60	1,82
13:40:00	39	13,59	1,83
13:41:00	39	13,59	1,83
13:42:00	39	13,58	1,84
13:43:00	40	13,58	1,84
13:44:00	39	13,57	1,84
13:45:00	39	13,57	1,85
13:46:00	40	13,57	1,85
13:47:00	40	13,57	1,85
13:48:00	39	13,56	1,86
13:49:00	39	13,56	1,86
13:50:00	39	13,56	1,86
13:51:00	40	13,55	1,87
13:52:00	39	13,54	1,87
13:53:00	39	13,54	1,87
13:54:00	39	13,54	1,87
13:55:00	39	13,54	1,88
13:56:00	39	13,54	1,88
13:57:00	39	13,54	1,88
13:58:00	39	13,52	1,90
13:59:00	39	13,53	1,89
14:00:00	39	13,52	1,90
14:01:00	39	13,51	1,91
14:02:00	39	13,51	1,91
14:03:00	39	13,50	1,91
14:04:00	39	13,50	1,91
14:05:00	39	13,50	1,92
14:06:00	39	13,50	1,92
14:07:00	39	13,49	1,93
14:08:00	39	13,49	1,93
14:09:00	39	13,48	1,94
14:10:00	39	13,48	1,94
14:11:00	39	13,48	1,94
14:12:00	39	13,48	1,95
14:13:00	39	13,48	1,95
14:14:00	39	13,48	1,95
14:15:00	40	13,47	1,96
14:16:00	39	13,46	1,96
14:17:00	39	13,46	1,96
14:18:00	39	13,45	1,97
14:19:00	39	13,45	1,97
14:20:00	39	13,45	1,97
14:21:00	39	13,45	1,98
14:22:00	39	13,45	1,98
14:23:00	39	13,43	2,00
14:24:00	39	13,43	2,00
14:25:00	39	13,43	2,00
14:26:00	40	13,43	2,00
14:27:00	40	13,42	2,01
14:28:00	39	13,42	2,01
14:29:00	39	13,42	2,01
14:30:00	39	13,41	2,01
14:31:00	39	13,41	2,01
14:32:00	39	13,41	2,02
14:33:00	39	13,41	2,02
14:34:00	39	13,40	2,03
14:35:00	39	13,39	2,04
14:36:00	39	13,40	2,03
14:37:00	39	13,39	2,04
14:38:00	39	13,39	2,04
14:39:00	39	13,39	2,04
14:40:00	39	13,39	2,05
14:41:00	39	13,38	2,06
14:42:00	39	13,38	2,06
14:43:00	39	13,38	2,06
14:44:00	39	13,37	2,06
14:45:00	39	13,37	2,06
14:46:00	39	13,36	2,07
14:47:00	40	13,36	2,07
14:48:00	39	13,36	2,07
14:49:00	39	13,36	2,08
14:50:00	40	13,36	2,08
14:51:00	39	13,36	2,08
14:52:00	39	13,35	2,09
14:53:00	39	13,34	2,10
14:54:00	40	13,34	2,10
14:55:00	39	13,34	2,10
14:56:00	39	13,34	2,10
14:57:00	39	13,33	2,11
14:58:00	40	13,33	2,11
14:59:00	39	13,32	2,12
15:00:00	40	13,32	2,12
15:01:00	39	13,32	2,12
15:02:00	39	13,32	2,12
15:03:00	40	13,32	2,12
15:04:00	39	13,31	2,13
15:05:00	39	13,31	2,13
15:06:00	39	13,31	2,13
15:07:00	39	13,30	2,14
15:08:00	39	13,30	2,14
15:09:00	40	13,30	2,15
15:10:00	39	13,30	2,15
15:11:00	40	13,30	2,15
15:12:00	39	13,29	2,16
15:13:00	39	13,29	2,16
15:14:00	39	13,28	2,17
15:15:00	40	13,28	2,17
15:16:00	39	13,28	2,17
15:17:00	39	13,28	2,17
15:18:00	39	13,27	2,18
15:19:00	39	13,27	2,18
15:20:00	39	13,27	2,19
15:21:00	39	13,27	2,19
15:22:00	39	13,26	2,20
15:23:00	39	13,26	2,20
15:24:00	39	13,25	2,20
15:25:00	39	13,26	2,20
15:26:00	39	13,25	2,20
15:27:00	39	13,25	2,20
15:28:00	39	13,24	2,21
15:29:00	39	13,24	2,21
15:30:00	39	13,23	2,22
15:31:00	39	13,23	2,22
15:32:00	39	13,23	2,23
15:33:00	39	13,23	2,23
15:34:00	39	13,23	2,23
15:35:00	39	13,23	2,23
15:36:00	39	13,23	2,23
15:37:00	39	13,23	2,23
15:38:00	39	13,22	2,24
15:39:00	39	13,22	2,24
15:40:00	39	13,21	2,25
15:41:00	39	13,21	2,25
15:42:00	39	13,21	2,26
15:43:00	39	13,21	2,26
15:44:00	39	13,21	2,26
15:45:00	39	13,20	2,27
15:46:00	39	13,20	2,27
15:47:00	39	13,19	2,28
15:48:00	40	13,19	2,28
15:49:00	39	13,19	2,28
15:50:00	39	13,19	2,28
15:51:00	39	13,18	2,29
15:52:00	39	13,18	2,29
15:53:00	39	13,18	2,30
15:54:00	40	13,18	2,30
15:55:00	39	13,17	2,31
15:56:00	39	13,17	2,31
15:57:00	39	13,17	2,31
15:58:00	39	13,16	2,31
15:59:00	39	13,16	2,31
16:00:00	39	13,16	2,31
16:01:00	39	13,16	2,31
16:02:00	40	13,15	2,32
16:03:00	39	13,15	2,32
16:04:00	40	13,15	2,33
16:05:00	39	13,15	2,33
16:06:00	39	13,15	2,33
16:07:00	39	13,14	2,34
16:08:00	39	13,14	2,34
16:09:00	40	13,14	2,34
16:10:00	40	13,13	2,35
16:11:00	40	13,13	2,35
16:12:00	39	13,13	2,35
16:13:00	39	13,12	2,36
16:14:00	39	13,12	2,36
16:15:00	40	13,12	2,36
16:16:00	40	13,12	2,37
16:17:00	39	13,12	2,37
16:18:00	39	13,12	2,37
16:19:00	39	13,11	2,38
16:20:00	39	13,11	2,38
16:21:00	39	13,10	2,39
16:22:00	40	13,10	2,39
16:23:00	39	13,10	2,39
16:24:00	39	13,09	2,40
16:25:00	40	13,09	2,40
16:26:00	39	13,09	2,40
16:27:00	39	13,09	2,40
16:28:00	39	13,09	2,41
16:29:00	39	13,09	2,41
16:30:00	39	13,08	2,42
16:31:00	39	13,08	2,42
16:32:00	39	13,08	2,42
16:33:00	39	13,07	2,43
16:34:00	39	13,07	2,43
16:35:00	40	13,07	2,43
16:36:00	39	13,06	2,44
16:37:00	39	13,06	2,44
16:38:00	39	13,06	2,44
16:39:00	39	13,06	2,44
16:40:00	39	13,05	2,45
16:41:00	39	13,05	2,45
16:42:00	39	13,05	2,45
16:43:00	40	13,05	2,46
16:44:00	39	13,05	2,46
16:45:00	39	13,05	2,46
16:46:00	39	13,04	2,47
16:47:00	39	13,04	2,47
16:48:00	39	13,04	2,47
16:49:00	39	13,03	2,48
16:50:00	40	13,03	2,48
16:51:00	39	13,03	2,48
16:52:00	39	13,02	2,49
16:53:00	39	13,02	2,49
16:54:00	39	13,02	2,49
16:55:00	40	13,02	2,49
16:56:00	40	13,02	2,49
16:57:00	39	13,02	2,50
16:58:00	39	13,02	2,50
16:59:00	39	13,02	2,50
17:00:00	39	13,01	2,51
17:01:00	39	13,01	2,51
17:02:00	39	13,01	2,51
17:03:00	39	13,01	2,51
17:04:00	39	13,00	2,52
17:05:00	39	13,00	2,52
17:06:00	39	13,00	2,52
17:07:00	39	13,00	2,52
17:08:00	39	13,00	2,53
17:09:00	39	13,00	2,53
17:10:00	39	13,00	2,53
17:11:00	39	12,99	2,54
17:12:00	39	12,99	2,54
17:13:00	39	12,99	2,54
17:14:00	39	12,99	2,54
17:15:00	39	12,98	2,55
17:16:00	39	12,98	2,55
17:17:00	39	12,98	2,55
17:18:00	39	12,97	2,56
17:19:00	39	12,97	2,56
17:20:00	39	12,97	2,56
17:21:00	39	12,97	2,56
17:22:00	39		
17:23:00	39	12,96	2,57
17:24:00	39	12,96	2,57
17:25:00	39	12,96	2,57
17:26:00	39	12,96	2,58
17:27:00	39	12,95	2,59
17:28:00	39	12,96	2,58
17:29:00	39	12,95	2,59
17:30:00	39	12,95	2,59
17:31:00	39	12,93	2,62
17:32:00	39	12,93	2,62
17:33:00	39	12,93	2,62
17:34:00	40	12,93	2,62
17:35:00	40	12,92	2,63
17:36:00	39	12,92	2,63
17:37:00	39	12,92	2,63
17:38:00	39	12,92	2,63
17:39:00	39	12,91	2,64
17:40:00	39	12,91	2,64
17:41:00	39	12,91	2,65
17:42:00	40	12,91	2,64
17:43:00	39	12,91	2,65
17:44:00	39	12,91	2,65
17:45:00	39	12,91	2,65
17:46:00	39	12,90	2,66
17:47:00	39	12,90	2,66
17:48:00	39	12,89	2,67
17:49:00	39	12,90	2,66
17:50:00	39	12,89	2,67
17:51:00	39	12,89	2,67
17:52:00	39	12,89	2,67
17:53:00	40	12,85	2,73
17:54:00	39	12,84	2,75
17:55:00	40	12,84	2,75
17:56:00	39	12,84	2,75
17:57:00	39	12,84	2,75
17:58:00	39	12,83	2,76
17:59:00	39	12,83	2,76
18:00:00	39	12,83	2,76
18:01:00	39	12,83	2,76
18:02:00	39	12,82	2,77
18:03:00	39	12,82	2,77
18:04:00	39	12,82	2,77
18:05:00	39	12,82	2,78
18:06:00	39	12,82	2,78
18:07:00	39	12,82	2,78
18:08:00	39	12,81	2,79
18:09:00	39	12,81	2,79
18:10:00	39	12,81	2,79
18:11:00	40	12,81	2,79
18:12:00	39	12,80	2,80
18:13:00	39	12,80	2,80
18:14:00	39	12,80	2,80
18:15:00	39	12,80	2,80
18:16:00	39	12,79	2,81
18:17:00	39	12,79	2,81
18:18:00	39	12,79	2,81
18:19:00	39	12,79	2,81
18:20:00	39	12,79	2,82
18:21:00	39	12,79	2,82
18:22:00	40	12,78	2,83
18:23:00	39	12,79	2,82
18:24:00	39	12,78	2,83
18:25:00	39	12,78	2,83
18:26:00	39	12,78	2,83
18:27:00	40	12,77	2,84
18:28:00	39	12,77	2,84
18:29:00	39	12,77	2,84
18:30:00	39	12,77	2,84
18:31:00	39	12,76	2,85
18:32:00	39	12,76	2,85
18:33:00	39	12,76	2,85
18:34:00	39	12,76	2,85
18:35:00	39	12,76	2,87
18:36:00	39	12,76	2,87
18:37:00	39	12,76	2,87
18:38:00	39	12,75	2,88
18:39:00	39	12,75	2,88
18:40:00	40	12,75	2,88
18:41:00	40	12,75	2,88
18:42:00	39	12,75	2,88
18:43:00	39	12,74	2,89
18:44:00	39	12,74	2,89
18:45:00	39	12,74	2,89
18:46:00	39	12,73	2,90
18:47:00	40	12,73	2,90
18:48:00	39	12,73	2,90
18:49:00	39	12,73	2,91
18:50:00	39	12,73	2,91
18:51:00	40	12,73	2,91
18:52:00	39	12,72	2,92
18:53:00	40	12,73	2,91
18:54:00	39	12,72	2,92
18:55:00	39	12,72	2,92
18:56:00	39	12,72	2,92
18:57:00	39	12,71	2,93
18:58:00	39	12,71	2,93
18:59:00	39	12,71	2,93
19:00:00	39	12,71	2,93
19:01:00	39	12,70	2,94
19:02:00	40	12,70	2,94
19:03:00	39	12,70	2,94
19:04:00	39	12,70	2,94
19:05:00	39	12,70	2,96
19:06:00	39	12,70	2,96
19:07:00	39	12,70	2,96
19:08:00	39	12,70	2,96
19:09:00	39	12,69	2,97
19:10:00	39	12,69	2,97
19:11:00	39	12,69	2,97
19:12:00	39	12,69	2,97
19:13:00	39	12,68	2,98
19:14:00	39	12,68	2,98
19:15:00	39	12,68	2,98
19:16:00	39	12,68	2,98
19:17:00	40	12,68	2,98
19:18:00	39	12,67	2,99
19:19:00	39	12,67	2,99
19:20:00	39	12,67	2,99
19:21:00	39	12,67	2,99
19:22:00	39	12,67	3,00
19:23:00	39	12,67	3,00
19:24:00	39	12,67	3,00
19:25:00	39	12,67	3,00
19:26:00	40	12,67	3,00
19:27:00	39	12,66	3,01
19:28:00	39	12,66	3,01
19:29:00	39	12,66	3,01
19:30:00	39	12,65	3,03
19:31:00	39	12,65	3,03
19:32:00	39	12,65	3,03
19:33:00	39	12,65	3,03
19:34:00	39	12,64	3,04
19:35:00	39	12,64	3,04
19:36:00	39	12,64	3,04
19:37:00	39	12,64	3,04
19:38:00	40	12,64	3,04
19:39:00	39	12,64	3,05
19:40:00	39	12,64	3,05
19:41:00	39	12,64	3,05
19:42:00	39	12,64	3,05
19:43:00	39	12,63	3,06
19:44:00	39	12,63	3,06
19:45:00	39	12,63	3,06
19:46:00	39	12,63	3,06
19:47:00	39	12,62	3,07
19:48:00	39	12,62	3,07
19:49:00	39	12,62	3,07
19:50:00	39	12,62	3,07
19:51:00	39	12,61	3,08
19:52:00	39	12,61	3,08
19:53:00	39	12,61	3,08
19:54:00	39	12,61	3,08
19:55:00	39	12,61	3,10
19:56:00	39	12,61	3,10
19:57:00	39	12,61	3,10
19:58:00	39	12,61	3,10
19:59:00	39	12,60	3,11
20:00:00	39	12,60	3,11
20:01:00	40	12,60	3,11
20:02:00	39	12,60	3,11
20:03:00	39	12,60	3,11
20:04:00	39	12,59	3,12
20:05:00	39	12,59	3,12
20:06:00	39	12,59	3,12
20:07:00	39	12,59	3,12
20:08:00	39	12,59	3,12
20:09:00	39	12,58	3,13
20:10:00	39	12,58	3,13
20:11:00	39	12,58	3,13
20:12:00	39	12,57	3,14
20:13:00	39	12,57	3,14
20:14:00	39	12,57	3,14
20:15:00	39	12,57	3,14
20:16:00	39	12,57	3,14
20:17:00	39	12,57	3,14
20:18:00	39	12,57	3,16
20:19:00	39	12,57	3,16
20:20:00	39	12,57	3,16
20:21:00	39	12,57	3,16
20:22:00	40	12,56	3,17
20:23:00	39	12,56	3,17
20:24:00	39	12,56	3,17
20:25:00	39	12,56	3,17
20:26:00	39	12,56	3,17
20:27:00	39	12,55	3,18
20:28:00	39	12,55	3,18
20:29:00	40	12,55	3,18
20:30:00	39	12,55	3,18
20:31:00	40	12,55	3,18
20:32:00	39	12,55	3,19
20:33:00	39	12,55	3,19
20:34:00	39	12,55	3,19
20:35:00	40	12,55	3,19
20:36:00	39	12,55	3,19
20:37:00	40	12,54	3,20
20:38:00	39	12,54	3,20
20:39:00	39	12,54	3,20
20:40:00	39	12,53	3,22
20:41:00	39	12,54	3,20
20:42:00	39	12,53	3,22
20:43:00	39	12,53	3,22
20:44:00	40	12,53	3,22
20:45:00	39	12,52	3,23
20:46:00	40	12,52	3,23
20:47:00	39	12,52	3,23
20:48:00	39	12,52	3,23
20:49:00	39	12,52	3,23
20:50:00	40	12,52	3,23
20:51:00	39	12,52	3,24
20:52:00	40	12,52	3,23
20:53:00	39	12,52	3,24
20:54:00	39	12,52	3,24
20:55:00	39	12,51	3,25
20:56:00	39	12,51	3,25
20:57:00	39	12,51	3,25
20:58:00	39	12,51	3,25
20:59:00	39	12,50	3,27
21:00:00	39	12,51	3,25
21:01:00	39	12,50	3,27
21:02:00	39	12,50	3,27
21:03:00	39	12,50	3,27
21:04:00	39	12,49	3,28
21:05:00	39	12,50	3,27
21:06:00	39	12,49	3,28
21:07:00	39	12,49	3,28
21:08:00	39	12,49	3,28
21:09:00	39	12,48	3,29
21:10:00	39	12,48	3,29
21:11:00	39	12,48	3,29
21:12:00	39	12,48	3,29
21:13:00	39	12,48	3,29
21:14:00	39	12,48	3,29
21:15:00	39	12,48	3,30
21:16:00	40	12,48	3,30
21:17:00	39	12,48	3,30
21:18:00	39	12,47	3,32
21:19:00	39	12,47	3,32
21:20:00	39	12,47	3,32
21:21:00	39	12,47	3,32
21:22:00	39	12,47	3,32
21:23:00	39	12,46	3,33
21:24:00	39	12,47	3,32
21:25:00	39	12,46	3,33
21:26:00	39	12,46	3,33
21:27:00	39	12,46	3,33
21:28:00	39	12,46	3,33
21:29:00	39	12,46	3,34
21:30:00	39	12,46	3,34
21:31:00	39	12,46	3,34
21:32:00	39	12,46	3,34
21:33:00	40	12,46	3,34
21:34:00	39	12,45	3,36
21:35:00	40	12,45	3,36
21:36:00	39	12,45	3,36
21:37:00	40	12,45	3,36
21:38:00	39	12,45	3,36
21:39:00	39	12,44	3,37
21:40:00	39	12,44	3,37
21:41:00	39	12,44	3,37
21:42:00	39	12,44	3,37
21:43:00	39	12,44	3,37
21:44:00	39	12,43	3,38
21:45:00	40	12,43	3,38
21:46:00	40	12,43	3,38
21:47:00	39	12,43	3,38
21:48:00	39	12,43	3,38
21:49:00	39	12,43	3,38
21:50:00	39	12,43	3,38
21:51:00	39	12,43	3,39
21:52:00	39	12,43	3,39
21:53:00	39	12,43	3,39
21:54:00	39	12,42	3,41
21:55:00	39	12,42	3,41
21:56:00	39	12,42	3,41
21:57:00	39	12,42	3,41
21:58:00	39	12,42	3,41
21:59:00	39	12,42	3,41
22:00:00	39	12,41	3,42
22:01:00	39	12,41	3,42
22:02:00	39	12,41	3,42
22:03:00	39	12,41	3,42
22:04:00	39	12,41	3,42
22:05:00	39	12,40	3,43
22:06:00	39	12,40	3,43
22:07:00	40	12,40	3,43
22:08:00	39	12,40	3,43
22:09:00	40	12,40	3,43
22:10:00	40	12,39	3,45
22:11:00	39	12,39	3,45
22:12:00	39	12,39	3,45
22:13:00	39	12,39	3,45
22:14:00	40	12,39	3,45
22:15:00	40	12,39	3,45
22:16:00	39	12,39	3,45
22:17:00	39	12,39	3,46
22:18:00	39	12,39	3,46
22:19:00	40	12,39	3,46
22:20:00	39	12,39	3,46
22:21:00	39	12,39	3,46
22:22:00	39	12,39	3,46
22:23:00	39	12,38	3,47
22:24:00	39	12,38	3,47
22:25:00	39	12,38	3,47
22:26:00	39	12,38	3,47
22:27:00	39	12,37	3,48
22:28:00	39	12,37	3,48
22:29:00	39	12,37	3,48
22:30:00	39	12,37	3,48
22:31:00	39	12,37	3,48
22:32:00	39	12,37	3,48
22:33:00	39	12,37	3,48
22:34:00	39	12,37	3,50
22:35:00	39	12,37	3,50
22:36:00	40	12,37	3,50
22:37:00	40	12,37	3,50
22:38:00	39	12,37	3,50
22:39:00	39	12,36	3,51
22:40:00	40	12,36	3,51
22:41:00	40	12,36	3,51
22:42:00	39	12,36	3,51
22:43:00	39	12,36	3,51
22:44:00	39	12,35	3,52
22:45:00	39	12,35	3,52
22:46:00	39	12,35	3,52
22:47:00	39	12,35	3,52
22:48:00	39	12,35	3,52
22:49:00	39	12,35	3,52
22:50:00	39	12,34	3,54
22:51:00	39	12,34	3,54
22:52:00	39	12,34	3,54
22:53:00	39	12,34	3,54
22:54:00	39	12,34	3,54
22:55:00	40	12,34	3,54
22:56:00	39	12,34	3,55
22:57:00	39	12,34	3,54
22:58:00	39	12,34	3,55
22:59:00	39	12,34	3,55
23:00:00	40	12,33	3,56
23:01:00	39	12,33	3,56
23:02:00	39	12,33	3,56
23:03:00	39	12,34	3,55
23:04:00	39	12,33	3,56
23:05:00	39	12,33	3,56
23:06:00	39	12,33	3,56
23:07:00	39	12,33	3,56
23:08:00	40	12,32	3,58
23:09:00	39	12,32	3,58
23:10:00	39	12,32	3,58
23:11:00	39	12,32	3,58
23:12:00	40	12,32	3,58
23:13:00	39	12,31	3,59
23:14:00	39	12,31	3,59
23:15:00	39	12,31	3,59
23:16:00	39	12,31	3,59
23:17:00	39	12,31	3,59
23:18:00	39	12,31	3,59
23:19:00	39	12,31	3,59
23:20:00	39	12,30	3,61
23:21:00	39	12,30	3,61
23:22:00	40	12,30	3,61
23:23:00	40	12,30	3,61
23:24:00	39	12,30	3,61
23:25:00	39	12,30	3,62
23:26:00	39	12,30	3,62
23:27:00	40	12,30	3,62
23:28:00	39	12,30	3,62
23:29:00	39	12,30	3,62
23:30:00	40	12,30	3,62
23:31:00	39	12,29	3,63
23:32:00	39	12,29	3,63
23:33:00	39	12,29	3,63
23:34:00	39	12,29	3,63
23:35:00	39	12,29	3,63
23:36:00	39	12,29	3,63
23:37:00	40	12,28	3,65
23:38:00	39	12,28	3,65
23:39:00	40	12,28	3,65
23:40:00	39	12,28	3,65
23:41:00	39	12,28	3,65
23:42:00	39	12,28	3,66
23:43:00	39	12,28	3,66
23:44:00	39	12,28	3,66
23:45:00	39	12,28	3,66
23:46:00	40	12,28	3,66
23:47:00	40	12,28	3,66
23:48:00	39	12,28	3,66
23:49:00	39	12,28	3,66
23:50:00	39	12,27	3,67
23:51:00	39	12,27	3,67
23:52:00	39	12,27	3,67
23:53:00	39	12,26	3,69
23:54:00	39	12,26	3,69
23:55:00	39	12,26	3,69
23:56:00	39	12,26	3,69
23:57:00	39	12,26	3,69
23:58:00	39	12,26	3,69
23:59:00	39	12,26	3,69
24:00:00	40	12,25	3,70
24:01:00	39	12,25	3,70
24:02:00	39	12,25	3,70
24:03:00	39	12,25	3,70
24:04:00	39	12,25	3,70
24:05:00	40	12,25	3,70
24:06:00	39	12,25	3,70
24:07:00	40	12,25	3,72
24:08:00	39	12,25	3,72
24:09:00	39	12,25	3,72
24:10:00	39	12,25	3,72
24:11:00	40	12,25	3,72
24:12:00	39	12,25	3,72
24:13:00	39	12,25	3,72
24:14:00	39	12,24	3,73
24:15:00	39	12,24	3,73
24:16:00	39	12,24	3,73
24:17:00	39	12,24	3,73
24:18:00	39	12,24	3,73
24:19:00	39	12,24	3,73
24:20:00	39	12,24	3,73
24:21:00	39	12,22	3,76
24:22:00	39	12,23	3,74
24:23:00	39	12,23	3,74
24:24:00	40	12,23	3,74
24:25:00	39	12,23	3,74
24:26:00	39	12,22	3,76
24:27:00	39	12,22	3,76
24:28:00	39	12,23	3,74
24:29:00	39	12,22	3,76
24:30:00	39	12,22	3,76
24:31:00	39	12,22	3,76
24:32:00	39	12,22	3,76
24:33:00	39	12,22	3,76
24:34:00	39	12,21	3,77
24:35:00	39	12,21	3,77
24:36:00	39	12,21	3,77
24:37:00	39	12,21	3,77
24:38:00	39	12,21	3,77
24:39:00	39	12,21	3,77
24:40:00	39	12,21	3,79
24:41:00	39	12,21	3,79
24:42:00	39	12,21	3,79
24:43:00	39	12,21	3,79
24:44:00	39	12,21	3,79
24:45:00	39	12,20	3,80
24:46:00	39	12,21	3,79
24:47:00	39	12,21	3,79
24:48:00	39	12,20	3,80
24:49:00	39	12,20	3,80
24:50:00	39	12,20	3,80
24:51:00	39	12,20	3,80
24:52:00	39	12,20	3,80
24:53:00	39	12,20	3,80
24:54:00	40	12,20	3,80
24:55:00	39	12,20	3,80
24:56:00	39	12,19	3,82
24:57:00	39	12,19	3,82
24:58:00	39	12,19	3,82
24:59:00	39	12,19	3,82
25:00:00	39	12,19	3,82
25:01:00	39	12,19	3,82
25:02:00	39	12,19	3,82
25:03:00	39	12,19	3,83
25:04:00	39	12,19	3,83
25:05:00	39	12,19	3,83
25:06:00	39	12,19	3,83
25:07:00	39	12,18	3,84
25:08:00	40	12,19	3,83
25:09:00	39	12,18	3,84
25:10:00	39	12,18	3,84
25:11:00	39	12,18	3,84
25:12:00	39	12,18	3,84
25:13:00	39	12,18	3,84
25:14:00	39	12,17	3,86
25:15:00	39	12,18	3,84
25:16:00	39	12,17	3,86
25:17:00	40	12,17	3,86
25:18:00	39	12,17	3,86
25:19:00	39	12,17	3,86
25:20:00	39	12,17	3,86
25:21:00	39	12,17	3,86
25:22:00	39	12,17	3,86
25:23:00	39	12,16	3,87
25:24:00	39	12,16	3,87
25:25:00	39	12,16	3,87
25:26:00	39	12,16	3,87
25:27:00	40	12,16	3,87
25:28:00	39	12,16	3,87
25:29:00	39	12,16	3,87
25:30:00	39	12,16	3,87
25:31:00	39	12,16	3,89
25:32:00	39	12,16	3,89
25:33:00	39	12,16	3,89
25:34:00	39	12,16	3,89
25:35:00	39	12,16	3,89
25:36:00	39	12,16	3,89
25:37:00	39	12,15	3,90
25:38:00	39	12,15	3,90
25:39:00	39	12,15	3,90
25:40:00	39	12,15	3,90
25:41:00	39	12,15	3,90
25:42:00	39	12,15	3,90
25:43:00	39	12,15	3,90
25:44:00	39	12,14	3,92
25:45:00	39	12,14	3,92
25:46:00	39	12,14	3,92
25:47:00	39	12,14	3,92
25:48:00	39	12,14	3,92
25:49:00	39	12,13	3,93
25:50:00	39	12,14	3,92
25:51:00	39	12,13	3,93
25:52:00	39	12,14	3,92
25:53:00	39	12,13	3,93
25:54:00	39	12,13	3,93
25:55:00	39	12,13	3,93
25:56:00	39	12,13	3,93
25:57:00	39	12,13	3,93
25:58:00	39	12,13	3,95
25:59:00	39	12,13	3,95
26:00:00	39	12,13	3,95
26:01:00	39	12,13	3,95
26:02:00	39	12,13	3,95
26:03:00	39	12,13	3,95
26:04:00	39	12,12	3,96
26:05:00	39	12,13	3,95
26:06:00	39	12,12	3,96
26:07:00	39	12,12	3,96
26:08:00	39	12,12	3,96
26:09:00	39	12,12	3,96
26:10:00	39	12,12	3,96
26:11:00	39	12,12	3,96
26:12:00	39	12,12	3,96
26:13:00	39	12,12	3,96
26:14:00	39	12,11	3,98
26:15:00	39	12,11	3,98
26:16:00	39	12,11	3,98
26:17:00	39	12,11	3,98
26:18:00	39	12,11	3,98
26:19:00	39	12,11	3,98
26:20:00	39	12,11	3,98
26:21:00	39	12,11	3,98
26:22:00	39	12,10	3,99
26:23:00	39	12,10	3,99
26:24:00	39	12,10	3,99
26:25:00	39	12,10	3,99
26:26:00	39	12,10	3,99
26:27:00	39	12,10	3,99
26:28:00	39	12,10	4,01
26:29:00	39	12,10	3,99
26:30:00	39	12,10	4,01
26:31:00	39	12,10	4,01
26:32:00	39	12,10	4,01
26:33:00	39	12,10	4,01
26:34:00	39	12,10	4,01
26:35:00	39	12,10	4,01
26:36:00	39	12,10	4,01
26:37:00	39	12,10	4,01
26:38:00	39	12,10	4,01
26:39:00	39	12,09	4,02
26:40:00	39	12,09	4,02
26:41:00	39	12,09	4,02
26:42:00	39	12,09	4,02
26:43:00	39	12,09	4,02
26:44:00	39	12,09	4,02
26:45:00	39	12,09	4,02
26:46:00	39	12,08	4,04
26:47:00	39	12,08	4,04
26:48:00	39	12,08	4,04
26:49:00	39	12,08	4,04
26:50:00	39	12,08	4,04
26:51:00	39	12,08	4,04
26:52:00	39	12,08	4,04
26:53:00	39	12,08	4,04
26:54:00	39	12,08	4,04
26:55:00	39	12,07	4,05
26:56:00	39	12,07	4,05
26:57:00	39	12,07	4,05
26:58:00	39	12,07	4,05
26:59:00	39	12,07	4,05
27:00:00	39	12,07	4,05
27:01:00	39	12,07	4,05
27:02:00	39	12,07	4,05
27:03:00	39	12,07	4,05
27:04:00	39	12,07	4,07
27:05:00	39	12,07	4,07
27:06:00	39	12,07	4,07
27:07:00	39	12,07	4,07
27:08:00	39	12,07	4,07
27:09:00	39	12,07	4,07
27:10:00	39	12,07	4,07
27:11:00	39	12,06	4,08
27:12:00	39	12,06	4,08
27:13:00	39	12,06	4,08
27:14:00	39	12,06	4,08
27:15:00	39	12,06	4,08
27:16:00	39	12,06	4,08
27:17:00	39	12,05	4,10
27:18:00	39	12,06	4,08
27:19:00	39	12,06	4,08
27:20:00	39	12,05	4,10
27:21:00	39	12,05	4,10
27:22:00	39	12,05	4,10
27:23:00	39	12,05	4,10
27:24:00	39	12,05	4,10
27:25:00	39	12,05	4,10
27:26:00	39	12,04	4,11
27:27:00	39	12,04	4,11
27:28:00	39	12,04	4,11
27:29:00	39	12,04	4,11
27:30:00	39	12,04	4,11
27:31:00	39	12,04	4,11
27:32:00	39	12,04	4,11
27:33:00	39	12,04	4,11
27:34:00	39	12,04	4,11
27:35:00	39	12,04	4,11
27:36:00	39	12,04	4,13
27:37:00	39	12,04	4,13
27:38:00	39	12,04	4,13
27:39:00	39	12,04	4,13
27:40:00	39	12,04	4,13
27:41:00	39	12,04	4,13
27:42:00	39	12,04	4,13
27:43:00	39	12,04	4,13
27:44:00	39	12,03	4,14
27:45:00	39	12,03	4,14
27:46:00	39	12,03	4,14
27:47:00	39	12,03	4,14
27:48:00	39	12,03	4,14
27:49:00	39	12,03	4,14
27:50:00	39	12,03	4,14
27:51:00	39	12,03	4,14
27:52:00	39	12,03	4,14
27:53:00	39	12,02	4,16
27:54:00	39	12,03	4,14
27:55:00	39	12,03	4,14
27:56:00	39	12,02	4,16
27:57:00	39	12,02	4,16
27:58:00	39	12,02	4,16
27:59:00	39	12,02	4,16
28:00:00	39	12,02	4,16
28:01:00	39	12,01	4,17
28:02:00	39	12,01	4,17
28:03:00	39	12,01	4,17
28:04:00	39	12,01	4,17
28:05:00	39	12,01	4,17
28:06:00	39	12,01	4,17
28:07:00	39	12,01	4,17
28:08:00	39	12,00	4,19
28:09:00	39	12,01	4,17
28:10:00	39	12,01	4,17
28:11:00	39	12,01	4,17
28:12:00	39	12,00	4,19
28:13:00	39	12,00	4,19
28:14:00	39	12,00	4,19
28:15:00	39	12,00	4,19
28:16:00	39	12,00	4,19
28:17:00	39	12,00	4,19
28:18:00	39	12,00	4,19
28:19:00	39	12,00	4,21
28:20:00	39	12,00	4,21
28:21:00	39	12,00	4,21
28:22:00	39	12,00	4,21
28:23:00	39	12,00	4,21
28:24:00	39	12,00	4,21
28:25:00	39	12,00	4,21
28:26:00	39	12,00	4,21
28:27:00	39	12,00	4,21
28:28:00	39	12,00	4,21
