Repository: ProgWizer/parser

File: project-root/data/Data Acquisition/Data Acquisition/2006 year (33)/UCA L Dragon G1910+1.464gpsLX-200+0.15%LTR-200(57C).txt (part 1 of 2)
--Test Summary--
Full Path and File Name	
Instrument Name	4262L
Instrument Type	Model 4262 Twin Cell UCA
Instrument Serial Number	111L
Test Start Date	12.01.2006
Test Start Time	1:23:17
Test Stop Date	14.01.2006
Test Stop Time	2:18:15
Test Length	48:54:58
Final Sample Time Offset	48:54:00
Controller Schedule Name	
Sampling Period	60 seconds
Comments	T: 57C(70min), 75C(240min), sea water, premix
Information	WellID	LAM 10-13
Information	Customer	Dragon
Information	CementClass	G
Information	CementMfr	Duckerhoff
Information	Additives	1.464gpsLX-200+0.15%LTR-200
Information	Density	1910
Information	BHCT	57
Information	BHST	75
Information	FluidLoss	n/a
Information	JobType	339.7 mm csg tail slurry
Calculated Value	CS_50	14:46:00
Calculated Value	CS_500	17:54:00
Calculated Value	CS_Time8h	0,00 MPa
Calculated Value	CS_Time16h	1,08 MPa
Calculated Value	CS_Time24h	8,98 MPa
Calculated Value	CS_Time48h	14,82 MPa
Calculated Value	CS_Time72h	N/A
Calculated Curve	Compressive Strength	Compressive strength type B (more than 14 lb/gal)
Initial Temperature (°C)	23 °C
Final Temperature (°C)	74 °C
Initial Transit Time (microsec/in)	16,35 microsec/in
Final Transit Time (microsec/in)	8,89 microsec/in
Initial Compressive Strength (MPa)	0,00 MPa
Final Compressive Strength (MPa)	14,88 MPa
--Data--
Time (HH:MM:SS)	Temperature (°C)	Transit Time (microsec/in)	Compressive Strength (MPa)
0:00:00	23	16,35	0,00
0:01:00	23	16,38	0,00
0:02:00	23	16,40	0,00
0:03:00	23	16,42	0,00
0:04:00	23	16,45	0,00
0:05:00	23	16,45	0,00
0:06:00	23	16,45	0,00
0:07:00	24	16,47	0,00
0:08:00	24	16,47	0,00
0:09:00	24	16,47	0,00
0:10:00	25	16,48	0,00
0:11:00	25	16,47	0,00
0:12:00	26	16,47	0,00
0:13:00	26	16,47	0,00
0:14:00	27	16,47	0,00
0:15:00	28	16,47	0,00
0:16:00	28	16,47	0,00
0:17:00	29	16,47	0,00
0:18:00	29	16,47	0,00
0:19:00	30	16,46	0,00
0:20:00	30	16,47	0,00
0:21:00	31	16,47	0,00
0:22:00	32	16,47	0,00
0:23:00	32	16,47	0,00
0:24:00	33	16,47	0,00
0:25:00	33	16,45	0,00
0:26:00	34	16,47	0,00
0:27:00	35	16,47	0,00
0:28:00	35	16,46	0,00
0:29:00	35	16,47	0,00
0:30:00	36	16,47	0,00
0:31:00	36	16,50	0,00
0:32:00	37	16,48	0,00
0:33:00	38	16,47	0,00
0:34:00	38	16,49	0,00
0:35:00	39	16,47	0,00
0:36:00	39	16,48	0,00
0:37:00	40	16,49	0,00
0:38:00	40	16,49	0,00
0:39:00	41	16,49	0,00
0:40:00	41	16,50	0,00
0:41:00	42	16,50	0,00
0:42:00	42	16,51	0,00
0:43:00	43	16,50	0,00
0:44:00	43	16,54	0,00
0:45:00	44	16,56	0,00
0:46:00	44	16,56	0,00
0:47:00	45	16,56	0,00
0:48:00	45	16,56	0,00
0:49:00	46	16,56	0,00
0:50:00	46	16,56	0,00
0:51:00	47	16,56	0,00
0:52:00	48	16,54	0,00
0:53:00	48	16,57	0,00
0:54:00	48	16,56	0,00
0:55:00	49	16,57	0,00
0:56:00	49	16,57	0,00
0:57:00	50	16,56	0,00
0:58:00	50	16,56	0,00
0:59:00	51	16,56	0,00
1:00:00	51	16,56	0,00
1:01:00	52	16,56	0,00
1:02:00	52	16,56	0,00
1:03:00	53	16,57	0,00
1:04:00	53	16,56	0,00
1:05:00	54	16,57	0,00
1:06:00	54	16,57	0,00
1:07:00	54	16,57	0,00
1:08:00	55	16,57	0,00
1:09:00	56	16,58	0,00
1:10:00	56	16,57	0,00
1:11:00	57	16,57	0,00
1:12:00	57	16,57	0,00
1:13:00	57	16,58	0,00
1:14:00	58	16,57	0,00
1:15:00	58	16,57	0,00
1:16:00	59	16,57	0,00
1:17:00	59	16,57	0,00
1:18:00	59	16,58	0,00
1:19:00	59	16,57	0,00
1:20:00	59	16,57	0,00
1:21:00	59	16,59	0,00
1:22:00	59	16,58	0,00
1:23:00	59	16,58	0,00
1:24:00	59	16,58	0,00
1:25:00	59	16,58	0,00
1:26:00	59	16,58	0,00
1:27:00	59	16,58	0,00
1:28:00	59	16,58	0,00
1:29:00	59	16,58	0,00
1:30:00	59	16,58	0,00
1:31:00	59	16,58	0,00
1:32:00	58	16,58	0,00
1:33:00	59	16,59	0,00
1:34:00	59	16,59	0,00
1:35:00	59	16,58	0,00
1:36:00	59	16,58	0,00
1:37:00	59	16,59	0,00
1:38:00	59	16,58	0,00
1:39:00	59	16,58	0,00
1:40:00	59	16,58	0,00
1:41:00	59	16,57	0,00
1:42:00	59	16,58	0,00
1:43:00	59	16,58	0,00
1:44:00	59	16,59	0,00
1:45:00	59	16,58	0,00
1:46:00	59	16,58	0,00
1:47:00	59	16,58	0,00
1:48:00	59	16,58	0,00
1:49:00	59	16,57	0,00
1:50:00	59	16,58	0,00
1:51:00	59	16,59	0,00
1:52:00	60	16,58	0,00
1:53:00	60	16,59	0,00
1:54:00	60	16,59	0,00
1:55:00	60	16,59	0,00
1:56:00	60	16,59	0,00
1:57:00	60	16,58	0,00
1:58:00	60	16,58	0,00
1:59:00	60	16,59	0,00
2:00:00	60	16,59	0,00
2:01:00	60	16,59	0,00
2:02:00	60	16,59	0,00
2:03:00	61	16,59	0,00
2:04:00	60	16,58	0,00
2:05:00	61	16,59	0,00
2:06:00	61	16,59	0,00
2:07:00	61	16,59	0,00
2:08:00	61	16,59	0,00
2:09:00	61	16,59	0,00
2:10:00	61	16,58	0,00
2:11:00	61	16,59	0,00
2:12:00	61	16,59	0,00
2:13:00	61	16,59	0,00
2:14:00	61	16,58	0,00
2:15:00	61	16,59	0,00
2:16:00	61	16,59	0,00
2:17:00	61	16,59	0,00
2:18:00	61	16,59	0,00
2:19:00	62	16,59	0,00
2:20:00	61	16,59	0,00
2:21:00	62	16,59	0,00
2:22:00	62	16,58	0,00
2:23:00	62	16,59	0,00
2:24:00	62	16,59	0,00
2:25:00	62	16,59	0,00
2:26:00	62	16,59	0,00
2:27:00	62	16,59	0,00
2:28:00	62	16,59	0,00
2:29:00	62	16,59	0,00
2:30:00	62	16,59	0,00
2:31:00	62	16,59	0,00
2:32:00	62	16,59	0,00
2:33:00	62	16,59	0,00
2:34:00	63	16,59	0,00
2:35:00	63	16,59	0,00
2:36:00	63	16,59	0,00
2:37:00	63	16,60	0,00
2:38:00	63	16,59	0,00
2:39:00	63	16,59	0,00
2:40:00	63	16,59	0,00
2:41:00	63	16,59	0,00
2:42:00	63	16,59	0,00
2:43:00	63	16,59	0,00
2:44:00	63	16,59	0,00
2:45:00	63	16,59	0,00
2:46:00	64	16,59	0,00
2:47:00	63	16,60	0,00
2:48:00	64	16,60	0,00
2:49:00	64	16,60	0,00
2:50:00	64	16,60	0,00
2:51:00	64	16,61	0,00
2:52:00	64	16,61	0,00
2:53:00	64	16,60	0,00
2:54:00	64	16,60	0,00
2:55:00	64	16,60	0,00
2:56:00	64	16,60	0,00
2:57:00	64	16,60	0,00
2:58:00	64	16,60	0,00
2:59:00	64	16,59	0,00
3:00:00	64	16,59	0,00
3:01:00	64	16,61	0,00
3:02:00	64	16,61	0,00
3:03:00	65	16,61	0,00
3:04:00	65	16,61	0,00
3:05:00	65	16,61	0,00
3:06:00	65	16,61	0,00
3:07:00	65	16,61	0,00
3:08:00	65	16,60	0,00
3:09:00	65	16,60	0,00
3:10:00	65	16,60	0,00
3:11:00	65	16,60	0,00
3:12:00	65	16,60	0,00
3:13:00	65	16,60	0,00
3:14:00	66	16,61	0,00
3:15:00	66	16,61	0,00
3:16:00	66	16,63	0,00
3:17:00	66	16,62	0,00
3:18:00	66	16,62	0,00
3:19:00	66	16,62	0,00
3:20:00	66	16,62	0,00
3:21:00	66	16,62	0,00
3:22:00	66	16,62	0,00
3:23:00	66	16,62	0,00
3:24:00	66	16,60	0,00
3:25:00	66	16,61	0,00
3:26:00	66	16,61	0,00
3:27:00	66	16,62	0,00
3:28:00	66	16,61	0,00
3:29:00	66	16,62	0,00
3:30:00	67	16,62	0,00
3:31:00	67	16,62	0,00
3:32:00	67	16,62	0,00
3:33:00	67	16,62	0,00
3:34:00	67	16,61	0,00
3:35:00	67	16,61	0,00
3:36:00	67	16,61	0,00
3:37:00	67	16,62	0,00
3:38:00	67	16,61	0,00
3:39:00	67	16,61	0,00
3:40:00	67	16,62	0,00
3:41:00	67	16,63	0,00
3:42:00	67	16,63	0,00
3:43:00	68	16,63	0,00
3:44:00	68	16,63	0,00
3:45:00	68	16,63	0,00
3:46:00	68	16,63	0,00
3:47:00	68	16,63	0,00
3:48:00	68	16,63	0,00
3:49:00	68	16,64	0,00
3:50:00	68	16,63	0,00
3:51:00	68	16,62	0,00
3:52:00	68	16,63	0,00
3:53:00	68	16,63	0,00
3:54:00	68	16,62	0,00
3:55:00	69	16,63	0,00
3:56:00	68	16,63	0,00
3:57:00	69	16,62	0,00
3:58:00	69	16,63	0,00
3:59:00	69	16,63	0,00
4:00:00	69	16,62	0,00
4:01:00	69	16,63	0,00
4:02:00	69	16,62	0,00
4:03:00	69	16,63	0,00
4:04:00	69	16,63	0,00
4:05:00	69	16,62	0,00
4:06:00	69	16,62	0,00
4:07:00	69	16,62	0,00
4:08:00	69	16,63	0,00
4:09:00	70	16,63	0,00
4:10:00	69	16,63	0,00
4:11:00	69	16,63	0,00
4:12:00	69	16,63	0,00
4:13:00	70	16,63	0,00
4:14:00	70	16,63	0,00
4:15:00	70	16,63	0,00
4:16:00	70	16,63	0,00
4:17:00	70	16,63	0,00
4:18:00	70	16,63	0,00
4:19:00	70	16,63	0,00
4:20:00	70	16,63	0,00
4:21:00	71	16,63	0,00
4:22:00	71	16,63	0,00
4:23:00	71	16,64	0,00
4:24:00	71	16,64	0,00
4:25:00	71	16,65	0,00
4:26:00	71	16,64	0,00
4:27:00	71	16,65	0,00
4:28:00	71	16,65	0,00
4:29:00	71	16,65	0,00
4:30:00	71	16,65	0,00
4:31:00	71	16,65	0,00
4:32:00	71	16,65	0,00
4:33:00	72	16,66	0,00
4:34:00	71	16,66	0,00
4:35:00	71	16,65	0,00
4:36:00	71	16,66	0,00
4:37:00	72	16,66	0,00
4:38:00	71	16,66	0,00
4:39:00	72	16,67	0,00
4:40:00	72	16,67	0,00
4:41:00	72	16,68	0,00
4:42:00	72	16,68	0,00
4:43:00	72	16,68	0,00
4:44:00	72	16,68	0,00
4:45:00	72	16,68	0,00
4:46:00	72	16,68	0,00
4:47:00	72	16,68	0,00
4:48:00	72	16,68	0,00
4:49:00	72	16,69	0,00
4:50:00	73	16,68	0,00
4:51:00	72	16,69	0,00
4:52:00	73	16,69	0,00
4:53:00	73	16,70	0,00
4:54:00	73	16,70	0,00
4:55:00	73	16,69	0,00
4:56:00	73	16,70	0,00
4:57:00	73	16,70	0,00
4:58:00	73	16,70	0,00
4:59:00	73	16,70	0,00
5:00:00	73	16,70	0,00
5:01:00	73	16,71	0,00
5:02:00	73	16,71	0,00
5:03:00	73	16,71	0,00
5:04:00	74	16,71	0,00
5:05:00	74	16,71	0,00
5:06:00	74	16,71	0,00
5:07:00	74	16,71	0,00
5:08:00	74	16,71	0,00
5:09:00	74	16,71	0,00
5:10:00	74	16,71	0,00
5:11:00	74	16,71	0,00
5:12:00	74	16,71	0,00
5:13:00	74	16,71	0,00
5:14:00	74	16,72	0,00
5:15:00	74	16,72	0,00
5:16:00	74	16,71	0,00
5:17:00	74	16,73	0,00
5:18:00	74	16,71	0,00
5:19:00	74	16,72	0,00
5:20:00	74	16,72	0,00
5:21:00	74	16,73	0,00
5:22:00	74	16,74	0,00
5:23:00	74	16,72	0,00
5:24:00	74	16,73	0,00
5:25:00	74	16,73	0,00
5:26:00	74	16,73	0,00
5:27:00	74	16,73	0,00
5:28:00	74	16,73	0,00
5:29:00	74	16,74	0,00
5:30:00	74	16,74	0,00
5:31:00	74	16,73	0,00
5:32:00	74	16,73	0,00
5:33:00	74	16,73	0,00
5:34:00	74	16,74	0,00
5:35:00	74	16,72	0,00
5:36:00	74	16,74	0,00
5:37:00	74	16,73	0,00
5:38:00	74	16,73	0,00
5:39:00	74	16,73	0,00
5:40:00	74	16,74	0,00
5:41:00	74	16,74	0,00
5:42:00	74	16,72	0,00
5:43:00	74	16,73	0,00
5:44:00	74	16,73	0,00
5:45:00	74	16,73	0,00
5:46:00	74	16,73	0,00
5:47:00	74	16,73	0,00
5:48:00	74	16,73	0,00
5:49:00	74	16,72	0,00
5:50:00	74	16,73	0,00
5:51:00	74	16,73	0,00
5:52:00	74	16,73	0,00
5:53:00	74	16,72	0,00
5:54:00	74	16,72	0,00
5:55:00	74	16,72	0,00
5:56:00	74	16,73	0,00
5:57:00	74	16,73	0,00
5:58:00	74	16,72	0,00
5:59:00	74	16,72	0,00
6:00:00	74	16,71	0,00
6:01:00	74	16,72	0,00
6:02:00	74	16,73	0,00
6:03:00	74	16,72	0,00
6:04:00	74	16,72	0,00
6:05:00	74	16,72	0,00
6:06:00	74	16,72	0,00
6:07:00	74	16,72	0,00
6:08:00	74	16,72	0,00
6:09:00	74	16,71	0,00
6:10:00	74	16,71	0,00
6:11:00	74	16,72	0,00
6:12:00	74	16,72	0,00
6:13:00	74	16,72	0,00
6:14:00	74	16,73	0,00
6:15:00	74	16,72	0,00
6:16:00	74	16,72	0,00
6:17:00	74	16,72	0,00
6:18:00	74	16,71	0,00
6:19:00	74	16,72	0,00
6:20:00	74	16,73	0,00
6:21:00	74	16,72	0,00
6:22:00	74	16,72	0,00
6:23:00	74	16,73	0,00
6:24:00	74	16,73	0,00
6:25:00	74	16,73	0,00
6:26:00	74	16,74	0,00
6:27:00	74	16,74	0,00
6:28:00	74	16,69	0,00
6:29:00	74	16,70	0,00
6:30:00	74	16,70	0,00
6:31:00	74	16,70	0,00
6:32:00	74	16,70	0,00
6:33:00	74	16,70	0,00
6:34:00	74	16,71	0,00
6:35:00	74	16,70	0,00
6:36:00	74	16,70	0,00
6:37:00	74	16,70	0,00
6:38:00	74	16,71	0,00
6:39:00	74	16,70	0,00
6:40:00	74	16,70	0,00
6:41:00	74	16,70	0,00
6:42:00	74	16,71	0,00
6:43:00	74	16,70	0,00
6:44:00	74	16,70	0,00
6:45:00	74	16,71	0,00
6:46:00	74	16,70	0,00
6:47:00	74	16,71	0,00
6:48:00	74	16,71	0,00
6:49:00	74	16,69	0,00
6:50:00	74	16,71	0,00
6:51:00	74	16,71	0,00
6:52:00	74	16,71	0,00
6:53:00	74	16,71	0,00
6:54:00	74	16,71	0,00
6:55:00	74	16,70	0,00
6:56:00	74	16,71	0,00
6:57:00	74	16,70	0,00
6:58:00	74	16,70	0,00
6:59:00	74	16,70	0,00
7:00:00	74	16,70	0,00
7:01:00	74	16,70	0,00
7:02:00	74	16,70	0,00
7:03:00	74	16,70	0,00
7:04:00	74	16,70	0,00
7:05:00	74	16,70	0,00
7:06:00	74	16,70	0,00
7:07:00	74	16,70	0,00
7:08:00	74	16,70	0,00
7:09:00	74	16,70	0,00
7:10:00	74	16,70	0,00
7:11:00	74	16,70	0,00
7:12:00	74	16,69	0,00
7:13:00	74	16,69	0,00
7:14:00	74	16,70	0,00
7:15:00	74	16,70	0,00
7:16:00	74	16,70	0,00
7:17:00	74	16,70	0,00
7:18:00	74	16,70	0,00
7:19:00	74	16,70	0,00
7:20:00	74	16,70	0,00
7:21:00	74	16,70	0,00
7:22:00	74	16,69	0,00
7:23:00	74	16,70	0,00
7:24:00	74	16,70	0,00
7:25:00	74	16,69	0,00
7:26:00	74	16,69	0,00
7:27:00	74	16,70	0,00
7:28:00	74	16,69	0,00
7:29:00	74	16,69	0,00
7:30:00	74	16,69	0,00
7:31:00	74	16,69	0,00
7:32:00	74	16,69	0,00
7:33:00	74	16,69	0,00
7:34:00	74	16,69	0,00
7:35:00	74	16,70	0,00
7:36:00	74	16,69	0,00
7:37:00	74	16,69	0,00
7:38:00	74	16,69	0,00
7:39:00	74	16,69	0,00
7:40:00	74	16,69	0,00
7:41:00	74	16,68	0,00
7:42:00	74	16,69	0,00
7:43:00	74	16,69	0,00
7:44:00	74	16,68	0,00
7:45:00	74	16,69	0,00
7:46:00	74	16,69	0,00
7:47:00	74	16,69	0,00
7:48:00	74	16,70	0,00
7:49:00	74	16,69	0,00
7:50:00	74	16,68	0,00
7:51:00	74	16,70	0,00
7:52:00	74	16,69	0,00
7:53:00	74	16,69	0,00
7:54:00	74	16,69	0,00
7:55:00	74	16,69	0,00
7:56:00	74	16,69	0,00
7:57:00	74	16,69	0,00
7:58:00	74	16,69	0,00
7:59:00	74	16,69	0,00
8:00:00	74	16,68	0,00
8:01:00	74	16,69	0,00
8:02:00	74	16,69	0,00
8:03:00	74	16,69	0,00
8:04:00	74	16,69	0,00
8:05:00	74	16,69	0,00
8:06:00	74	16,68	0,00
8:07:00	74	16,69	0,00
8:08:00	74	16,69	0,00
8:09:00	74	16,69	0,00
8:10:00	74	16,69	0,00
8:11:00	74	16,70	0,00
8:12:00	74	16,69	0,00
8:13:00	74	16,69	0,00
8:14:00	74	16,70	0,00
8:15:00	74	16,69	0,00
8:16:00	74	16,69	0,00
8:17:00	74	16,70	0,00
8:18:00	74	16,69	0,00
8:19:00	74	16,69	0,00
8:20:00	74	16,69	0,00
8:21:00	74	16,69	0,00
8:22:00	74	16,69	0,00
8:23:00	74	16,69	0,00
8:24:00	74	16,69	0,00
8:25:00	74	16,69	0,00
8:26:00	74	16,70	0,00
8:27:00	74	16,69	0,00
8:28:00	74	16,69	0,00
8:29:00	74	16,69	0,00
8:30:00	74	16,69	0,00
8:31:00	74	16,70	0,00
8:32:00	74	16,69	0,00
8:33:00	74	16,70	0,00
8:34:00	74	16,70	0,00
8:35:00	74	16,69	0,00
8:36:00	74	16,69	0,00
8:37:00	74	16,69	0,00
8:38:00	74	16,70	0,00
8:39:00	74	16,69	0,00
8:40:00	74	16,69	0,00
8:41:00	74	16,69	0,00
8:42:00	74	16,69	0,00
8:43:00	74	16,70	0,00
8:44:00	74	16,69	0,00
8:45:00	74	16,69	0,00
8:46:00	74	16,70	0,00
8:47:00	74	16,70	0,00
8:48:00	74	16,69	0,00
8:49:00	74	16,69	0,00
8:50:00	74	16,70	0,00
8:51:00	74	16,70	0,00
8:52:00	74	16,70	0,00
8:53:00	74	16,70	0,00
8:54:00	74	16,70	0,00
8:55:00	74	16,70	0,00
8:56:00	74	16,69	0,00
8:57:00	74	16,70	0,00
8:58:00	74	16,69	0,00
8:59:00	74	16,69	0,00
9:00:00	74	16,70	0,00
9:01:00	74	16,70	0,00
9:02:00	74	16,69	0,00
9:03:00	74	16,69	0,00
9:04:00	74	16,69	0,00
9:05:00	74	16,69	0,00
9:06:00	74	16,69	0,00
9:07:00	74	16,70	0,00
9:08:00	74	16,69	0,00
9:09:00	74	16,69	0,00
9:10:00	74	16,70	0,00
9:11:00	74	16,70	0,00
9:12:00	74	16,69	0,00
9:13:00	74	16,69	0,00
9:14:00	74	16,69	0,00
9:15:00	74	16,69	0,00
9:16:00	74	16,69	0,00
9:17:00	74	16,69	0,00
9:18:00	74	16,69	0,00
9:19:00	74	16,69	0,00
9:20:00	74	16,68	0,00
9:21:00	74	16,69	0,00
9:22:00	74	16,69	0,00
9:23:00	74	16,68	0,00
9:24:00	74	16,69	0,00
9:25:00	74	16,69	0,00
9:26:00	74	16,69	0,00
9:27:00	74	16,68	0,00
9:28:00	74	16,69	0,00
9:29:00	74	16,69	0,00
9:30:00	74	16,68	0,00
9:31:00	74	16,69	0,00
9:32:00	74	16,69	0,00
9:33:00	74	16,68	0,00
9:34:00	74	16,69	0,00
9:35:00	74	16,68	0,00
9:36:00	74	16,69	0,00
9:37:00	74	16,69	0,00
9:38:00	74	16,68	0,00
9:39:00	74	16,68	0,00
9:40:00	74	16,68	0,00
9:41:00	74	16,68	0,00
9:42:00	74	16,68	0,00
9:43:00	74	16,68	0,00
9:44:00	74	16,68	0,00
9:45:00	74	16,68	0,00
9:46:00	74	16,68	0,00
9:47:00	74	16,68	0,00
9:48:00	74	16,68	0,00
9:49:00	74	16,68	0,00
9:50:00	74	16,68	0,00
9:51:00	74	16,68	0,00
9:52:00	74	16,68	0,00
9:53:00	74	16,68	0,00
9:54:00	74	16,68	0,00
9:55:00	74	16,68	0,00
9:56:00	74	16,68	0,00
9:57:00	74	16,68	0,00
9:58:00	74	16,68	0,00
9:59:00	74	16,68	0,00
10:00:00	74	16,68	0,00
10:01:00	74	16,68	0,00
10:02:00	74	16,67	0,00
10:03:00	74	16,68	0,00
10:04:00	74	16,68	0,00
10:05:00	74	16,68	0,00
10:06:00	74	16,68	0,00
10:07:00	74	16,68	0,00
10:08:00	74	16,68	0,00
10:09:00	74	16,67	0,00
10:10:00	74	16,67	0,00
10:11:00	74	16,67	0,00
10:12:00	74	16,67	0,00
10:13:00	74	16,68	0,00
10:14:00	74	16,67	0,00
10:15:00	74	16,67	0,00
10:16:00	74	16,67	0,00
10:17:00	74	16,67	0,00
10:18:00	74	16,67	0,00
10:19:00	74	16,67	0,00
10:20:00	74	16,67	0,00
10:21:00	74	16,66	0,00
10:22:00	74	16,67	0,00
10:23:00	74	16,66	0,00
10:24:00	74	16,67	0,00
10:25:00	74	16,66	0,00
10:26:00	74	16,66	0,00
10:27:00	74	16,66	0,00
10:28:00	74	16,66	0,00
10:29:00	74	16,66	0,00
10:30:00	74	16,66	0,00
10:31:00	74	16,66	0,00
10:32:00	74	16,65	0,00
10:33:00	74	16,66	0,00
10:34:00	74	16,65	0,00
10:35:00	74	16,65	0,00
10:36:00	74	16,66	0,00
10:37:00	74	16,65	0,00
10:38:00	74	16,65	0,00
10:39:00	74	16,65	0,00
10:40:00	74	16,65	0,00
10:41:00	74	16,65	0,00
10:42:00	74	16,65	0,00
10:43:00	74	16,65	0,00
10:44:00	74	16,65	0,00
10:45:00	74	16,65	0,00
10:46:00	74	16,65	0,00
10:47:00	74	16,65	0,00
10:48:00	74	16,65	0,00
10:49:00	74	16,65	0,00
10:50:00	74	16,65	0,00
10:51:00	74	16,65	0,00
10:52:00	74	16,65	0,00
10:53:00	74	16,64	0,00
10:54:00	74	16,64	0,00
10:55:00	74	16,64	0,00
10:56:00	74	16,64	0,00
10:57:00	74	16,64	0,00
10:58:00	74	16,64	0,00
10:59:00	74	16,64	0,00
11:00:00	74	16,63	0,00
11:01:00	74	16,64	0,00
11:02:00	74	16,63	0,00
11:03:00	74	16,63	0,00
11:04:00	74	16,63	0,00
11:05:00	74	16,63	0,00
11:06:00	74	16,63	0,00
11:07:00	74	16,63	0,00
11:08:00	74	16,63	0,00
11:09:00	74	16,63	0,00
11:10:00	74	16,63	0,00
11:11:00	74	16,63	0,00
11:12:00	74	16,63	0,00
11:13:00	74	16,63	0,00
11:14:00	74	16,63	0,00
11:15:00	74	16,62	0,00
11:16:00	74	16,62	0,00
11:17:00	74	16,62	0,00
11:18:00	74	16,62	0,00
11:19:00	74	16,62	0,00
11:20:00	74	16,62	0,00
11:21:00	74	16,62	0,00
11:22:00	74	16,61	0,00
11:23:00	74	16,61	0,00
11:24:00	74	16,61	0,00
11:25:00	74	16,61	0,00
11:26:00	74	16,60	0,00
11:27:00	74	16,61	0,00
11:28:00	74	16,61	0,00
11:29:00	74	16,60	0,00
11:30:00	74	16,60	0,00
11:31:00	74	16,60	0,00
11:32:00	74	16,59	0,00
11:33:00	74	16,59	0,00
11:34:00	74	16,59	0,00
11:35:00	74	16,59	0,00
11:36:00	74	16,59	0,00
11:37:00	74	16,59	0,00
11:38:00	74	16,59	0,00
11:39:00	74	16,59	0,00
11:40:00	74	16,58	0,00
11:41:00	74	16,58	0,00
11:42:00	74	16,58	0,00
11:43:00	74	16,58	0,00
11:44:00	74	16,57	0,00
11:45:00	74	16,57	0,00
11:46:00	74	16,57	0,00
11:47:00	74	16,56	0,00
11:48:00	74	16,56	0,00
11:49:00	74	16,56	0,00
11:50:00	74	16,56	0,00
11:51:00	74	16,56	0,00
11:52:00	74	16,56	0,00
11:53:00	74	16,56	0,00
11:54:00	74	16,55	0,00
11:55:00	74	16,55	0,00
11:56:00	74	16,55	0,00
11:57:00	74	16,54	0,00
11:58:00	74	16,54	0,00
11:59:00	74	16,54	0,00
12:00:00	74	16,54	0,00
12:01:00	74	16,53	0,00
12:02:00	74	16,53	0,00
12:03:00	74	16,53	0,00
12:04:00	74	16,53	0,00
12:05:00	74	16,52	0,00
12:06:00	74	16,52	0,00
12:07:00	74	16,51	0,00
12:08:00	74	16,51	0,00
12:09:00	74	16,51	0,00
12:10:00	74	16,50	0,00
12:11:00	74	16,50	0,00
12:12:00	74	16,50	0,00
12:13:00	74	16,50	0,00
12:14:00	74	16,49	0,00
12:15:00	74	16,48	0,00
12:16:00	74	16,49	0,00
12:17:00	74	16,47	0,00
12:18:00	74	16,47	0,00
12:19:00	74	16,47	0,00
12:20:00	74	16,47	0,00
12:21:00	74	16,47	0,00
12:22:00	74	16,46	0,00
12:23:00	74	16,46	0,00
12:24:00	74	16,45	0,00
12:25:00	74	16,45	0,00
12:26:00	74	16,45	0,00
12:27:00	74	16,45	0,00
12:28:00	74	16,44	0,00
12:29:00	74	16,43	0,00
12:30:00	74	16,42	0,00
12:31:00	74	16,42	0,00
12:32:00	74	16,41	0,00
12:33:00	74	16,41	0,00
12:34:00	74	16,41	0,00
12:35:00	74	16,40	0,00
12:36:00	74	16,40	0,00
12:37:00	74	16,39	0,00
12:38:00	74	16,39	0,00
12:39:00	74	16,38	0,00
12:40:00	74	16,38	0,00
12:41:00	74	16,38	0,00
12:42:00	74	16,37	0,00
12:43:00	74	16,36	0,00
12:44:00	74	16,36	0,00
12:45:00	74	16,35	0,00
12:46:00	74	16,35	0,00
12:47:00	74	16,35	0,00
12:48:00	74	16,34	0,00
12:49:00	74	16,33	0,00
12:50:00	74	16,33	0,00
12:51:00	74	16,32	0,01
12:52:00	74	16,32	0,01
12:53:00	74	16,31	0,01
12:54:00	74	16,31	0,01
12:55:00	74	16,29	0,01
12:56:00	74	16,29	0,01
12:57:00	74	16,29	0,02
12:58:00	74	16,29	0,02
12:59:00	74	16,27	0,02
13:00:00	74	16,27	0,02
13:01:00	74	16,27	0,02
13:02:00	74	16,26	0,02
13:03:00	74	16,26	0,02
13:04:00	74	16,25	0,03
13:05:00	74	16,24	0,03
13:06:00	74	16,23	0,03
13:07:00	74	16,23	0,03
13:08:00	74	16,22	0,04
13:09:00	74	16,21	0,04
13:10:00	74	16,21	0,04
13:11:00	74	16,20	0,04
13:12:00	74	16,20	0,04
13:13:00	74	16,19	0,04
13:14:00	74	16,17	0,05
13:15:00	74	16,17	0,05
13:16:00	74	16,17	0,05
13:17:00	74	16,16	0,05
13:18:00	74	16,16	0,05
13:19:00	74	16,15	0,05
13:20:00	74	16,14	0,06
13:21:00	74	16,13	0,06
13:22:00	74	16,12	0,06
13:23:00	74	16,11	0,07
13:24:00	74	16,11	0,07
13:25:00	74	16,10	0,07
13:26:00	74	16,10	0,07
13:27:00	74	16,09	0,07
13:28:00	74	16,08	0,07
13:29:00	74	16,08	0,08
13:30:00	74	16,07	0,08
13:31:00	74	16,05	0,08
13:32:00	74	16,05	0,08
13:33:00	74	16,05	0,09
13:34:00	74	16,03	0,09
13:35:00	74	16,03	0,09
13:36:00	74	16,02	0,09
13:37:00	74	16,02	0,09
13:38:00	74	16,00	0,10
13:39:00	74	15,99	0,10
13:40:00	74	15,99	0,10
13:41:00	74	15,98	0,11
13:42:00	74	15,97	0,11
13:43:00	74	15,96	0,11
13:44:00	74	15,96	0,11
13:45:00	74	15,96	0,11
13:46:00	74	15,94	0,12
13:47:00	74	15,93	0,12
13:48:00	74	15,93	0,12
13:49:00	74	15,92	0,12
13:50:00	74	15,91	0,13
13:51:00	74	15,91	0,13
13:52:00	74	15,89	0,13
13:53:00	74	15,88	0,14
13:54:00	74	15,88	0,14
13:55:00	74	15,87	0,14
13:56:00	74	15,86	0,14
13:57:00	74	15,85	0,15
13:58:00	74	15,84	0,15
13:59:00	74	15,84	0,15
14:00:00	74	15,78	0,17
14:01:00	74	15,77	0,17
14:02:00	74	15,76	0,17
14:03:00	74	15,75	0,18
14:04:00	74	15,75	0,18
14:05:00	74	15,74	0,18
14:06:00	74	15,72	0,19
14:07:00	74	15,72	0,19
14:08:00	74	15,71	0,19
14:09:00	74	15,70	0,19
14:10:00	74	15,69	0,20
14:11:00	74	15,68	0,20
14:12:00	74	15,67	0,21
14:13:00	74	15,66	0,21
14:14:00	74	15,65	0,21
14:15:00	74	15,64	0,22
14:16:00	74	15,63	0,22
14:17:00	74	15,62	0,22
14:18:00	74	15,61	0,23
14:19:00	74	15,60	0,23
14:20:00	74	15,58	0,24
14:21:00	74	15,57	0,24
14:22:00	74	15,57	0,24
14:23:00	74	15,55	0,25
14:24:00	74	15,54	0,25
14:25:00	74	15,54	0,25
14:26:00	74	15,52	0,26
14:27:00	74	15,51	0,26
14:28:00	74	15,50	0,27
14:29:00	74	15,49	0,27
14:30:00	74	15,47	0,28
14:31:00	74	15,47	0,28
14:32:00	74	15,45	0,28
14:33:00	74	15,44	0,29
14:34:00	74	15,43	0,29
14:35:00	74	15,42	0,30
14:36:00	74	15,40	0,30
14:37:00	74	15,39	0,30
14:38:00	74	15,39	0,31
14:39:00	74	15,37	0,31
14:40:00	74	15,36	0,32
14:41:00	74	15,35	0,32
14:42:00	74	15,33	0,33
14:43:00	74	15,32	0,33
14:44:00	74	15,30	0,34
14:45:00	74	15,29	0,35
14:46:00	74	15,28	0,35
14:47:00	74	15,27	0,35
14:48:00	74	15,25	0,36
14:49:00	74	15,24	0,37
14:50:00	74	15,23	0,37
14:51:00	74	15,21	0,38
14:52:00	74	15,20	0,38
14:53:00	74	15,18	0,39
14:54:00	74	15,18	0,39
14:55:00	74	15,16	0,40
14:56:00	74	15,14	0,41
14:57:00	74	15,13	0,41
14:58:00	74	15,11	0,42
14:59:00	74	15,10	0,42
15:00:00	74	15,09	0,43
15:01:00	74	15,07	0,43
15:02:00	74	15,06	0,44
15:03:00	74	15,03	0,45
15:04:00	74	15,02	0,46
15:05:00	74	15,00	0,46
15:06:00	74	14,99	0,47
15:07:00	74	14,97	0,48
15:08:00	74	14,96	0,48
15:09:00	74	14,95	0,49
15:10:00	74	14,93	0,50
15:11:00	74	14,91	0,51
15:12:00	74	14,89	0,51
15:13:00	74	14,88	0,52
15:14:00	74	14,85	0,53
15:15:00	74	14,84	0,54
15:16:00	74	14,82	0,55
15:17:00	74	14,80	0,55
15:18:00	74	14,79	0,56
15:19:00	74	14,77	0,57
15:20:00	74	14,74	0,58
15:21:00	74	14,73	0,59
15:22:00	74	14,71	0,60
15:23:00	74	14,69	0,61
15:24:00	74	14,67	0,62
15:25:00	74	14,64	0,63
15:26:00	74	14,63	0,64
15:27:00	74	14,61	0,65
15:28:00	74	14,58	0,66
15:29:00	74	14,56	0,67
15:30:00	74	14,55	0,68
15:31:00	74	14,52	0,69
15:32:00	74	14,50	0,70
15:33:00	74	14,47	0,72
15:34:00	74	14,46	0,73
15:35:00	74	14,43	0,74
15:36:00	74	14,41	0,75
15:37:00	74	14,38	0,77
15:38:00	74	14,37	0,77
15:39:00	74	14,35	0,79
15:40:00	74	14,33	0,80
15:41:00	74	14,31	0,81
15:42:00	74	14,28	0,82
15:43:00	74	14,25	0,84
15:44:00	74	14,23	0,85
15:45:00	74	14,22	0,86
15:46:00	74	14,19	0,88
15:47:00	74	14,17	0,89
15:48:00	74	14,15	0,90
15:49:00	74	14,13	0,91
15:50:00	74	14,11	0,93
15:51:00	74	14,08	0,95
15:52:00	74	14,07	0,95
15:53:00	74	14,04	0,97
15:54:00	74	14,01	0,99
15:55:00	74	13,99	1,00
15:56:00	74	13,97	1,02
15:57:00	74	13,95	1,03
15:58:00	74	13,93	1,05
15:59:00	74	13,91	1,06
16:00:00	74	13,88	1,08
16:01:00	74	13,86	1,09
16:02:00	74	13,83	1,11
16:03:00	74	13,81	1,12
16:04:00	74	13,79	1,14
16:05:00	74	13,77	1,15
16:06:00	74	13,75	1,17
16:07:00	74	13,72	1,19
16:08:00	74	13,70	1,20
16:09:00	74	13,68	1,22
16:10:00	74	13,65	1,24
16:11:00	74	13,63	1,26
16:12:00	74	13,60	1,27
16:13:00	74	13,57	1,30
16:14:00	74	13,56	1,31
16:15:00	74	13,53	1,33
16:16:00	74	13,50	1,35
16:17:00	74	13,48	1,37
16:18:00	74	13,45	1,39
16:19:00	74	13,43	1,41
16:20:00	74	13,41	1,43
16:21:00	74	13,38	1,45
16:22:00	74	13,36	1,47
16:23:00	74	13,33	1,49
16:24:00	74	13,31	1,51
16:25:00	74	13,29	1,53
16:26:00	74	13,27	1,54
16:27:00	74	13,24	1,57
16:28:00	74	13,23	1,58
16:29:00	74	13,21	1,60
16:30:00	74	13,18	1,62
16:31:00	74	13,15	1,65
16:32:00	74	13,14	1,66
16:33:00	74	13,12	1,68
16:34:00	74	13,09	1,70
16:35:00	74	13,07	1,73
16:36:00	74	13,05	1,75
16:37:00	74	13,02	1,77
16:38:00	74	13,01	1,78
16:39:00	74	12,99	1,81
16:40:00	74	12,96	1,83
16:41:00	74	12,94	1,85
16:42:00	74	12,93	1,87
16:43:00	74	12,91	1,89
16:44:00	74	12,88	1,91
16:45:00	74	12,86	1,93
16:46:00	74	12,85	1,95
16:47:00	74	12,83	1,97
16:48:00	74	12,80	2,00
16:49:00	74	12,79	2,01
16:50:00	74	12,76	2,04
16:51:00	74	12,74	2,06
16:52:00	74	12,73	2,08
16:53:00	74	12,70	2,10
16:54:00	74	12,69	2,12
16:55:00	74	12,67	2,14
16:56:00	74	12,65	2,16
16:57:00	74	12,64	2,18
16:58:00	74	12,61	2,20
16:59:00	74	12,59	2,23
17:00:00	74	12,57	2,25
17:01:00	74	12,56	2,27
17:02:00	74	12,53	2,30
17:03:00	74	12,52	2,31
17:04:00	74	12,50	2,34
17:05:00	74	12,48	2,36
17:06:00	74	12,46	2,38
17:07:00	74	12,45	2,40
17:08:00	74	12,43	2,42
17:09:00	74	12,41	2,45
17:10:00	74	12,39	2,47
17:11:00	74	12,37	2,50
17:12:00	74	12,36	2,52
17:13:00	74	12,34	2,54
17:14:00	74	12,32	2,57
17:15:00	74	12,31	2,58
17:16:00	74	12,30	2,60
17:17:00	74	12,28	2,62
17:18:00	74	12,27	2,64
17:19:00	74	12,25	2,67
17:20:00	74	12,23	2,69
17:21:00	74	12,21	2,71
17:22:00	74	12,20	2,73
17:23:00	74	12,19	2,75
17:24:00	74	12,18	2,76
17:25:00	74	12,16	2,79
17:26:00	74	12,14	2,81
17:27:00	74	12,13	2,83
17:28:00	74	12,12	2,85
17:29:00	74	12,10	2,87
17:30:00	74	12,09	2,89
17:31:00	74	12,07	2,91
17:32:00	73	12,07	2,92
17:33:00	74	12,04	2,96
17:34:00	74	12,04	2,97
17:35:00	74	12,02	2,99
17:36:00	74	12,00	3,01
17:37:00	74	11,97	3,07
17:38:00	74	11,96	3,08
17:39:00	74	11,95	3,11
17:40:00	74	11,93	3,13
17:41:00	74	11,91	3,15
17:42:00	74	11,90	3,18
17:43:00	74	11,89	3,19
17:44:00	74	11,88	3,21
17:45:00	74	11,86	3,24
17:46:00	74	11,85	3,26
17:47:00	74	11,84	3,27
17:48:00	74	11,82	3,30
17:49:00	74	11,82	3,31
17:50:00	74	11,80	3,34
17:51:00	74	11,79	3,36
17:52:00	74	11,78	3,37
17:53:00	74	11,77	3,40
17:54:00	74	11,75	3,43
17:55:00	74	11,74	3,44
17:56:00	74	11,73	3,46
17:57:00	74	11,71	3,49
17:58:00	74	11,71	3,50
17:59:00	74	11,69	3,53
18:00:00	74	11,68	3,56
18:01:00	74	11,67	3,57
18:02:00	74	11,66	3,58
18:03:00	74	11,65	3,61
18:04:00	74	11,63	3,64
18:05:00	74	11,62	3,65
18:06:00	74	11,62	3,67
18:07:00	74	11,60	3,69
18:08:00	74	11,59	3,71
18:09:00	74	11,58	3,73
18:10:00	74	11,57	3,75
18:11:00	74	11,55	3,78
18:12:00	74	11,55	3,79
18:13:00	74	11,53	3,82
18:14:00	74	11,52	3,83
18:15:00	74	11,52	3,85
18:16:00	74	11,50	3,88
18:17:00	74	11,50	3,89
18:18:00	74	11,48	3,92
18:19:00	74	11,47	3,94
18:20:00	74	11,46	3,95
18:21:00	74	11,45	3,98
18:22:00	74	11,44	4,00
18:23:00	74	11,43	4,03
18:24:00	74	11,42	4,04
18:25:00	74	11,41	4,06
18:26:00	74	11,40	4,09
18:27:00	74	11,40	4,09
18:28:00	74	11,38	4,12
18:29:00	74	11,38	4,13
18:30:00	74	11,37	4,15
18:31:00	74	11,35	4,18
18:32:00	74	11,35	4,19
18:33:00	74	11,34	4,21
18:34:00	74	11,33	4,23
18:35:00	74	11,32	4,26
18:36:00	74	11,31	4,27
18:37:00	74	11,30	4,29
18:38:00	74	11,29	4,32
18:39:00	74	11,28	4,34
18:40:00	74	11,27	4,35
18:41:00	74	11,26	4,37
18:42:00	74	11,26	4,39
18:43:00	74	11,24	4,42
18:44:00	74	11,24	4,42
18:45:00	74	11,23	4,44
18:46:00	74	11,22	4,47
18:47:00	74	11,21	4,49
18:48:00	74	11,20	4,50
18:49:00	74	11,20	4,52
18:50:00	74	11,19	4,54
18:51:00	74	11,18	4,55
18:52:00	74	11,17	4,57
18:53:00	74	11,16	4,61
18:54:00	74	11,15	4,62
18:55:00	74	11,14	4,64
18:56:00	74	11,14	4,66
18:57:00	74	11,13	4,68
18:58:00	74	11,12	4,69
18:59:00	74	11,11	4,71
19:00:00	74	11,11	4,73
19:01:00	74	11,09	4,76
19:02:00	74	11,08	4,78
19:03:00	74	11,08	4,78
19:04:00	74	11,07	4,80
19:05:00	74	11,06	4,84
19:06:00	74	11,05	4,85
19:07:00	74	11,05	4,87
19:08:00	74	11,04	4,89
19:09:00	74	11,03	4,91
19:10:00	74	11,02	4,93
19:11:00	74	11,02	4,95
19:12:00	74	11,01	4,96
19:13:00	74	11,00	4,98
19:14:00	74	10,99	5,00
19:15:00	74	10,98	5,02
19:16:00	74	10,98	5,02
19:17:00	74	10,97	5,06
19:18:00	74	10,96	5,08
19:19:00	74	10,96	5,08
19:20:00	74	10,95	5,12
19:21:00	74	10,94	5,13
19:22:00	74	10,94	5,13
19:23:00	74	10,93	5,15
19:24:00	74	10,93	5,17
19:25:00	74	10,92	5,19
19:26:00	74	10,91	5,21
19:27:00	74	10,90	5,23
19:28:00	74	10,89	5,25
19:29:00	74	10,89	5,27
19:30:00	74	10,88	5,29
19:31:00	74	10,87	5,31
19:32:00	74	10,87	5,33
19:33:00	74	10,86	5,35
19:34:00	74	10,85	5,37
19:35:00	74	10,85	5,37
19:36:00	74	10,84	5,39
19:37:00	74	10,84	5,41
19:38:00	74	10,83	5,43
19:39:00	74	10,82	5,45
19:40:00	74	10,81	5,47
19:41:00	74	10,80	5,49
19:42:00	74	10,80	5,49
19:43:00	74	10,80	5,51
19:44:00	74	10,79	5,54
19:45:00	74	10,78	5,56
19:46:00	74	10,78	5,58
19:47:00	74	10,77	5,60
19:48:00	74	10,76	5,62
19:49:00	74	10,75	5,64
19:50:00	74	10,75	5,64
19:51:00	74	10,75	5,66
19:52:00	74	10,74	5,68
19:53:00	74	10,73	5,70
19:54:00	74	10,73	5,70
19:55:00	74	10,72	5,73
19:56:00	74	10,71	5,75
19:57:00	74	10,71	5,77
19:58:00	74	10,70	5,79
19:59:00	74	10,69	5,81
20:00:00	74	10,69	5,81
20:01:00	74	10,69	5,83
20:02:00	74	10,68	5,86
20:03:00	74	10,67	5,88
20:04:00	74	10,66	5,90
20:05:00	74	10,66	5,92
20:06:00	74	10,66	5,92
20:07:00	74	10,65	5,95
20:08:00	74	10,64	5,97
20:09:00	74	10,63	5,99
20:10:00	74	10,63	5,99
20:11:00	74	10,63	6,01
20:12:00	74	10,62	6,04
20:13:00	74	10,62	6,04
20:14:00	74	10,61	6,06
20:15:00	74	10,60	6,08
20:16:00	74	10,60	6,10
20:17:00	74	10,59	6,13
20:18:00	74	10,59	6,13
20:19:00	74	10,58	6,15
20:20:00	74	10,57	6,17
20:21:00	74	10,57	6,20
20:22:00	74	10,56	6,22
20:23:00	74	10,56	6,22
20:24:00	74	10,55	6,24
20:25:00	74	10,54	6,27
20:26:00	74	10,54	6,27
20:27:00	74	10,54	6,29
20:28:00	74	10,53	6,32
20:29:00	74	10,53	6,32
20:30:00	74	10,52	6,34
20:31:00	74	10,51	6,36
20:32:00	74	10,50	6,39
20:33:00	74	10,50	6,39
20:34:00	74	10,50	6,41
20:35:00	74	10,50	6,41
20:36:00	74	10,49	6,44
20:37:00	74	10,48	6,46
20:38:00	74	10,48	6,46
20:39:00	74	10,48	6,49
20:40:00	74	10,47	6,51
20:41:00	74	10,47	6,51
20:42:00	74	10,46	6,53
20:43:00	74	10,45	6,56
20:44:00	74	10,45	6,56
20:45:00	74	10,45	6,58
20:46:00	74	10,44	6,61
20:47:00	74	10,44	6,61
20:48:00	74	10,43	6,63
20:49:00	74	10,42	6,66
20:50:00	74	10,42	6,66
20:51:00	74	10,41	6,69
20:52:00	74	10,41	6,69
20:53:00	74	10,41	6,71
20:54:00	74	10,40	6,74
20:55:00	74	10,40	6,74
20:56:00	74	10,39	6,76
20:57:00	74	10,39	6,76
20:58:00	74	10,39	6,79
20:59:00	74	10,39	6,79
21:00:00	74	10,38	6,81
21:01:00	74	10,38	6,81
21:02:00	74	10,37	6,84
21:03:00	74	10,37	6,84
21:04:00	74	10,36	6,87
21:05:00	74	10,36	6,87
21:06:00	74	10,36	6,89
21:07:00	74	10,36	6,89
21:08:00	74	10,35	6,92
21:09:00	74	10,34	6,94
21:10:00	74	10,34	6,94
21:11:00	74	10,33	6,97
21:12:00	74	10,33	6,97
21:13:00	74	10,32	7,00
21:14:00	74	10,32	7,00
21:15:00	74	10,32	7,02
21:16:00	74	10,32	7,02
21:17:00	74	10,31	7,05
21:18:00	74	10,31	7,05
21:19:00	74	10,30	7,08
21:20:00	74	10,30	7,08
21:21:00	74	10,30	7,10
21:22:00	74	10,30	7,10
21:23:00	74	10,29	7,13
21:24:00	74	10,29	7,13
21:25:00	74	10,29	7,13
21:26:00	74	10,28	7,16
21:27:00	74	10,28	7,16
21:28:00	74	10,27	7,19
21:29:00	74	10,27	7,19
21:30:00	74	10,24	7,30
21:31:00	74	10,24	7,30
21:32:00	74	10,23	7,32
21:33:00	74	10,23	7,32
21:34:00	74	10,23	7,32
21:35:00	74	10,23	7,35
21:36:00	74	10,23	7,35
21:37:00	74	10,22	7,38
21:38:00	74	10,21	7,41
21:39:00	74	10,21	7,41
21:40:00	74	10,21	7,44
21:41:00	74	10,21	7,44
21:42:00	74	10,20	7,47
21:43:00	74	10,20	7,47
21:44:00	74	10,19	7,49
21:45:00	75	10,19	7,49
21:46:00	74	10,19	7,49
21:47:00	74	10,18	7,52
21:48:00	74	10,18	7,55
21:49:00	74	10,18	7,55
21:50:00	74	10,18	7,55
21:51:00	74	10,17	7,58
21:52:00	74	10,17	7,58
21:53:00	74	10,16	7,61
21:54:00	74	10,15	7,64
21:55:00	74	10,15	7,64
21:56:00	74	10,15	7,64
21:57:00	74	10,15	7,67
21:58:00	74	10,15	7,67
21:59:00	74	10,15	7,67
22:00:00	74	10,14	7,70
22:01:00	74	10,14	7,70
22:02:00	74	10,14	7,70
22:03:00	74	10,13	7,73
22:04:00	74	10,12	7,76
22:05:00	74	10,12	7,76
22:06:00	74	10,12	7,76
22:07:00	74	10,12	7,79
22:08:00	74	10,11	7,82
22:09:00	74	10,11	7,82
22:10:00	74	10,11	7,82
22:11:00	74	10,10	7,85
22:12:00	74	10,10	7,85
22:13:00	74	10,09	7,88
22:14:00	74	10,09	7,88
22:15:00	74	10,09	7,88
22:16:00	74	10,09	7,91
22:17:00	74	10,09	7,91
22:18:00	74	10,08	7,94
22:19:00	74	10,08	7,94
22:20:00	74	10,08	7,94
22:21:00	74	10,07	7,97
22:22:00	74	10,07	7,97
22:23:00	74	10,06	8,00
22:24:00	74	10,06	8,00
22:25:00	74	10,06	8,00
22:26:00	74	10,05	8,03
22:27:00	74	10,05	8,03
22:28:00	74	10,05	8,03
22:29:00	74	10,05	8,06
22:30:00	74	10,05	8,06
22:31:00	74	10,04	8,09
22:32:00	74	10,04	8,09
22:33:00	74	10,04	8,09
22:34:00	74	10,03	8,12
22:35:00	74	10,03	8,12
22:36:00	74	10,02	8,16
22:37:00	74	10,02	8,16
22:38:00	74	10,02	8,16
22:39:00	74	10,02	8,19
22:40:00	74	10,02	8,19
22:41:00	74	10,02	8,19
22:42:00	74	10,01	8,22
22:43:00	74	10,01	8,22
22:44:00	74	10,01	8,22
22:45:00	74	10,00	8,25
22:46:00	74	10,00	8,25
22:47:00	74	10,00	8,25
22:48:00	74	10,00	8,28
22:49:00	74	10,00	8,28
22:50:00	75	10,00	8,28
22:51:00	74	9,99	8,31
22:52:00	74	9,99	8,31
22:53:00	74	9,99	8,31
22:54:00	74	9,98	8,35
22:55:00	74	9,98	8,35
22:56:00	74	9,97	8,38
22:57:00	74	9,97	8,38
22:58:00	74	9,97	8,38
22:59:00	74	9,97	8,38
23:00:00	74	9,96	8,41
23:01:00	74	9,96	8,41
23:02:00	74	9,96	8,44
23:03:00	74	9,96	8,44
23:04:00	74	9,96	8,44
23:05:00	74	9,96	8,44
23:06:00	74	9,95	8,48
23:07:00	74	9,95	8,48
23:08:00	74	9,95	8,48
23:09:00	74	9,95	8,48
23:10:00	74	9,94	8,51
23:11:00	74	9,94	8,51
23:12:00	74	9,93	8,54
23:13:00	74	9,93	8,54
23:14:00	74	9,93	8,54
23:15:00	74	9,93	8,54
23:16:00	74	9,93	8,58
23:17:00	74	9,93	8,58
23:18:00	74	9,93	8,58
23:19:00	74	9,92	8,61
23:20:00	74	9,92	8,61
23:21:00	74	9,92	8,61
23:22:00	74	9,91	8,64
23:23:00	74	9,91	8,64
23:24:00	74	9,91	8,64
23:25:00	74	9,91	8,64
23:26:00	74	9,91	8,68
23:27:00	74	9,91	8,68
23:28:00	74	9,91	8,68
23:29:00	74	9,91	8,68
23:30:00	74	9,90	8,71
23:31:00	74	9,90	8,71
23:32:00	74	9,90	8,71
23:33:00	74	9,89	8,74
23:34:00	74	9,89	8,74
23:35:00	74	9,89	8,74
23:36:00	74	9,88	8,78
23:37:00	74	9,88	8,78
23:38:00	74	9,88	8,78
23:39:00	74	9,88	8,81
23:40:00	74	9,88	8,81
23:41:00	74	9,88	8,81
23:42:00	74	9,88	8,81
23:43:00	74	9,87	8,85
23:44:00	74	9,87	8,85
23:45:00	74	9,87	8,85
23:46:00	74	9,87	8,85
23:47:00	74	9,86	8,88
23:48:00	74	9,86	8,88
23:49:00	74	9,86	8,88
23:50:00	74	9,85	8,91
23:51:00	74	9,85	8,91
23:52:00	74	9,85	8,91
23:53:00	74	9,85	8,95
23:54:00	74	9,85	8,95
23:55:00	74	9,85	8,95
23:56:00	74	9,85	8,95
23:57:00	74	9,85	8,95
23:58:00	74	9,84	8,98
23:59:00	74	9,84	8,98
24:00:00	74	9,84	8,98
24:01:00	74	9,83	9,02
24:02:00	74	9,83	9,02
24:03:00	74	9,83	9,02
24:04:00	74	9,83	9,02
24:05:00	74	9,82	9,05
24:06:00	74	9,82	9,05
24:07:00	74	9,82	9,05
24:08:00	74	9,82	9,05
24:09:00	74	9,82	9,09
24:10:00	74	9,82	9,05
24:11:00	74	9,82	9,09
24:12:00	74	9,82	9,09
24:13:00	74	9,81	9,13
24:14:00	74	9,81	9,13
24:15:00	74	9,81	9,13
24:16:00	74	9,81	9,13
24:17:00	74	9,81	9,13
24:18:00	74	9,80	9,16
24:19:00	74	9,80	9,16
24:20:00	74	9,80	9,16
24:21:00	74	9,80	9,16
24:22:00	74	9,79	9,20
24:23:00	74	9,79	9,20
24:24:00	74	9,79	9,20
24:25:00	74	9,79	9,20
24:26:00	74	9,79	9,23
24:27:00	74	9,79	9,23
24:28:00	74	9,79	9,23
24:29:00	74	9,79	9,23
24:30:00	74	9,78	9,27
24:31:00	74	9,78	9,27
24:32:00	74	9,78	9,27
24:33:00	74	9,78	9,27
24:34:00	74	9,78	9,27
24:35:00	74	9,77	9,31
24:36:00	74	9,77	9,31
24:37:00	74	9,77	9,31
24:38:00	74	9,77	9,31
24:39:00	74	9,76	9,34
24:40:00	74	9,76	9,34
24:41:00	74	9,76	9,34
24:42:00	74	9,76	9,34
24:43:00	74	9,76	9,38
24:44:00	74	9,76	9,38
24:45:00	74	9,76	9,38
24:46:00	74	9,76	9,38
24:47:00	74	9,76	9,38
24:48:00	74	9,75	9,41
24:49:00	74	9,75	9,41
24:50:00	74	9,75	9,41
24:51:00	74	9,75	9,41
24:52:00	74	9,74	9,45
24:53:00	74	9,74	9,45
24:54:00	74	9,74	9,45
24:55:00	74	9,74	9,45
24:56:00	74	9,74	9,45
24:57:00	74	9,73	9,49
24:58:00	74	9,73	9,49
24:59:00	74	9,73	9,49
25:00:00	74	9,73	9,49
25:01:00	74	9,73	9,53
25:02:00	74	9,73	9,53
25:03:00	74	9,73	9,53
25:04:00	74	9,73	9,53
25:05:00	74	9,73	9,53
25:06:00	74	9,73	9,53
25:07:00	74	9,72	9,56
25:08:00	74	9,72	9,56
25:09:00	74	9,72	9,56
25:10:00	74	9,72	9,56
25:11:00	74	9,72	9,56
25:12:00	74	9,71	9,60
25:13:00	74	9,71	9,60
25:14:00	74	9,71	9,60
25:15:00	74	9,70	9,64
25:16:00	74	9,71	9,60
25:17:00	74	9,70	9,64
25:18:00	74	9,70	9,64
25:19:00	74	9,70	9,64
25:20:00	74	9,70	9,68
25:21:00	74	9,70	9,68
25:22:00	74	9,70	9,68
25:23:00	74	9,70	9,68
25:24:00	74	9,70	9,68
25:25:00	74	9,69	9,71
25:26:00	74	9,69	9,71
25:27:00	74	9,69	9,71
25:28:00	74	9,69	9,71
25:29:00	74	9,69	9,71
25:30:00	74	9,68	9,75
25:31:00	74	9,68	9,75
25:32:00	74	9,68	9,75
25:33:00	74	9,68	9,75
25:34:00	74	9,68	9,75
25:35:00	74	9,68	9,75
25:36:00	74	9,67	9,79
25:37:00	74	9,67	9,79
25:38:00	74	9,67	9,79
25:39:00	74	9,67	9,79
25:40:00	74	9,67	9,79
25:41:00	74	9,67	9,83
25:42:00	74	9,67	9,83
25:43:00	74	9,67	9,83
25:44:00	74	9,67	9,83
25:45:00	74	9,67	9,83
25:46:00	74	9,67	9,83
25:47:00	74	9,66	9,87
25:48:00	74	9,66	9,87
25:49:00	74	9,66	9,87
25:50:00	74	9,66	9,87
25:51:00	74	9,66	9,87
25:52:00	74	9,65	9,91
25:53:00	74	9,65	9,91
25:54:00	74	9,65	9,91
25:55:00	74	9,65	9,91
25:56:00	74	9,65	9,91
25:57:00	74	9,65	9,91
25:58:00	74	9,64	9,95
25:59:00	74	9,64	9,95
26:00:00	74	9,64	9,95
26:01:00	74	9,64	9,95
26:02:00	74	9,64	9,95
26:03:00	74	9,64	9,99
26:04:00	74	9,64	9,99
26:05:00	74	9,64	9,99
26:06:00	74	9,64	9,99
26:07:00	74	9,64	9,99
26:08:00	74	9,63	10,02
26:09:00	74	9,63	10,02
26:10:00	74	9,63	10,02
26:11:00	74	9,63	10,02
26:12:00	74	9,63	10,02
26:13:00	74	9,63	10,02
26:14:00	74	9,62	10,06
26:15:00	74	9,62	10,06
26:16:00	74	9,62	10,06
26:17:00	74	9,62	10,06
26:18:00	74	9,62	10,06
26:19:00	74	9,62	10,06
26:20:00	74	9,61	10,10
26:21:00	74	9,61	10,10
26:22:00	74	9,61	10,10
26:23:00	74	9,61	10,10
26:24:00	74	9,61	10,10
26:25:00	74	9,61	10,10
26:26:00	74	9,61	10,14
26:27:00	74	9,61	10,14
26:28:00	74	9,61	10,14
26:29:00	74	9,61	10,14
26:30:00	74	9,61	10,14
26:31:00	74	9,60	10,18
26:32:00	74	9,60	10,18
26:33:00	74	9,60	10,18
26:34:00	74	9,60	10,18
26:35:00	74	9,60	10,18
26:36:00	74	9,60	10,18
26:37:00	74	9,60	10,18
26:38:00	74	9,59	10,22
26:39:00	74	9,59	10,22
26:40:00	74	9,59	10,22
26:41:00	74	9,59	10,22
26:42:00	74	9,59	10,22
26:43:00	74	9,59	10,22
26:44:00	74	9,58	10,26
26:45:00	74	9,58	10,26
26:46:00	74	9,58	10,26
26:47:00	74	9,58	10,26
26:48:00	74	9,58	10,26
26:49:00	74	9,58	10,26
26:50:00	74	9,58	10,26
26:51:00	74	9,57	10,30
26:52:00	74	9,57	10,30
26:53:00	74	9,57	10,30
26:54:00	74	9,57	10,30
26:55:00	74	9,57	10,30
26:56:00	74	9,57	10,30
26:57:00	74	9,57	10,35
26:58:00	74	9,57	10,35
26:59:00	74	9,57	10,35
27:00:00	74	9,57	10,35
27:01:00	74	9,57	10,35
27:02:00	74	9,57	10,35
27:03:00	74	9,56	10,39
27:04:00	74	9,56	10,39
27:05:00	74	9,56	10,39
27:06:00	74	9,56	10,39
27:07:00	74	9,56	10,39
27:08:00	74	9,55	10,43
27:09:00	74	9,55	10,43
27:10:00	74	9,55	10,43
27:11:00	74	9,55	10,43
27:12:00	74	9,55	10,43
27:13:00	74	9,55	10,43
27:14:00	74	9,55	10,47
27:15:00	74	9,55	10,43
27:16:00	74	9,55	10,47
27:17:00	74	9,55	10,47
27:18:00	74	9,55	10,47
27:19:00	74	9,55	10,47
27:20:00	74	9,55	10,47
27:21:00	74	9,55	10,47
27:22:00	74	9,54	10,51
27:23:00	74	9,54	10,51
27:24:00	74	9,54	10,51
27:25:00	74	9,54	10,51
27:26:00	74	9,54	10,51
27:27:00	74	9,54	10,51
27:28:00	74	9,54	10,51
27:29:00	74	9,53	10,55
27:30:00	74	9,53	10,55
27:31:00	74	9,53	10,55
27:32:00	74	9,53	10,55
27:33:00	74	9,53	10,55
27:34:00	74	9,53	10,55
27:35:00	74	9,52	10,59
27:36:00	74	9,52	10,59
27:37:00	74	9,52	10,59
27:38:00	74	9,52	10,59
27:39:00	74	9,52	10,59
27:40:00	74	9,52	10,59
27:41:00	74	9,52	10,64
27:42:00	74	9,52	10,59
27:43:00	74	9,52	10,64
27:44:00	74	9,52	10,64
27:45:00	74	9,52	10,64
27:46:00	74	9,52	10,64
27:47:00	74	9,52	10,64
27:48:00	74	9,51	10,68
27:49:00	74	9,51	10,68
27:50:00	74	9,51	10,68
27:51:00	74	9,51	10,68
27:52:00	74	9,51	10,68
27:53:00	74	9,51	10,68
27:54:00	74	9,51	10,68
27:55:00	74	9,51	10,68
27:56:00	74	9,50	10,72
27:57:00	74	9,50	10,72
27:58:00	74	9,50	10,72
27:59:00	74	9,50	10,72
28:00:00	74	9,50	10,72
28:01:00	74	9,50	10,72
28:02:00	74	9,50	10,72
28:03:00	74	9,49	10,76
28:04:00	74	9,49	10,76
28:05:00	74	9,49	10,76
28:06:00	74	9,49	10,76
28:07:00	74	9,49	10,76
28:08:00	74	9,49	10,76
28:09:00	74	9,49	10,76
28:10:00	74	9,48	10,81
28:11:00	74	9,48	10,81
28:12:00	74	9,48	10,81
28:13:00	74	9,48	10,81
28:14:00	74	9,48	10,81
28:15:00	74	9,48	10,81
28:16:00	74	9,48	10,81
28:17:00	74	9,48	10,81
28:18:00	74	9,48	10,85
28:19:00	74	9,48	10,85
28:20:00	74	9,48	10,85
28:21:00	74	9,48	10,85
28:22:00	74	9,48	10,85
28:23:00	74	9,48	10,85
28:24:00	74	9,47	10,89
28:25:00	74	9,47	10,89
28:26:00	74	9,47	10,89
28:27:00	74	9,47	10,89
28:28:00	74	9,47	10,89
28:29:00	74	9,47	10,89
28:30:00	74	9,47	10,89
28:31:00	74	9,47	10,89
28:32:00	74	9,46	10,94
