Repository: ProgWizer/parser

File: project-root/data/Data Acquisition/Data Acquisition/2006 year (33)/UCA L Kurmangazy G1500+1.5%Gel+1.5%SMS+0.18%R-7 (65C-FW).txt (part 1 of 2)
--Test Summary--
Full Path and File Name	
Instrument Name	4262L
Instrument Type	Model 4262 Twin Cell UCA
Instrument Serial Number	111L
Test Start Date	03.05.2006
Test Start Time	23:42:54
Test Stop Date	06.05.2006
Test Stop Time	0:08:02
Test Length	48:25:08
Final Sample Time Offset	48:24:00
Controller Schedule Name	
Sampling Period	60 seconds
Comments	T: 65(60)
Information	WellID	Kurmangazy-1
Information	Customer	LUKoil-Shelf
Information	CementClass	PCT-I-G
Information	CementMfr	Duckerhoff
Information	Additives	1.5%Gel+1.5%SMS+0.18%R-7
Information	Density	1500
Information	BHCT	65
Information	BHST	
Information	FluidLoss	
Information	JobType	177.8mm prod. csg cement lead slurry
Calculated Value	CS_50	3:17:00
Calculated Value	CS_500	N/A
Calculated Value	CS_Time8h	1,00 MPa
Calculated Value	CS_Time16h	1,50 MPa
Calculated Value	CS_Time24h	1,78 MPa
Calculated Value	CS_Time48h	2,22 MPa
Calculated Value	CS_Time72h	N/A
Calculated Curve	Compressive Strength	Compressive strength type A (less than 14 lb/gal)
Initial Temperature (°C)	25 °C
Final Temperature (°C)	64 °C
Initial Transit Time (microsec/in)	ERROR
Final Transit Time (microsec/in)	13,70 microsec/in
Initial Compressive Strength (MPa)	N/A
Final Compressive Strength (MPa)	2,22 MPa
--Data--
Time (HH:MM:SS)	Temperature (°C)	Transit Time (microsec/in)	Compressive Strength (MPa)
0:00:00	25		
0:01:00	25		
0:02:00	26		
0:03:00	27		
0:04:00	28		
0:05:00	28		
0:06:00	29		
0:07:00	30		
0:08:00	31		
0:09:00	31		
0:10:00	32		
0:11:00	33		
0:12:00	34		
0:13:00	35		
0:14:00	36		
0:15:00	36		
0:16:00	37		
0:17:00	38		
0:18:00	39		
0:19:00	40		
0:20:00	40		
0:21:00	41		
0:22:00	42		
0:23:00	43		
0:24:00	43		
0:25:00	44		
0:26:00	45		
0:27:00	46		
0:28:00	47		
0:29:00	48		
0:30:00	48		
0:31:00	49		
0:32:00	50		
0:33:00	50		
0:34:00	51		
0:35:00	52		
0:36:00	53		
0:37:00	54		
0:38:00	54		
0:39:00	55		
0:40:00	55		
0:41:00	56		
0:42:00	56		
0:43:00	57		
0:44:00	58		
0:45:00	59		
0:46:00	60		
0:47:00	61		
0:48:00	61		
0:49:00	62		
0:50:00	63		
0:51:00	63		
0:52:00	64		
0:53:00	65		
0:54:00	65		
0:55:00	66		
0:56:00	67		
0:57:00	67		
0:58:00	67		
0:59:00	67		
1:00:00	68		
1:01:00	68		
1:02:00	67		
1:03:00	67		
1:04:00	67		
1:05:00	68		
1:06:00	67		
1:07:00	67		
1:08:00	67		
1:09:00	67		
1:10:00	66		
1:11:00	66		
1:12:00	66		
1:13:00	65		
1:14:00	66		
1:15:00	65		
1:16:00	65		
1:17:00	65		
1:18:00	65		
1:19:00	65		
1:20:00	65		
1:21:00	65		
1:22:00	65		
1:23:00	65		
1:24:00	65		
1:25:00	65		
1:26:00	65		
1:27:00	65		
1:28:00	65		
1:29:00	65		
1:30:00	65		
1:31:00	65		
1:32:00	65		
1:33:00	65		
1:34:00	65		
1:35:00	65		
1:36:00	65		
1:37:00	65		
1:38:00	65		
1:39:00	65		
1:40:00	65		
1:41:00	65		
1:42:00	65		
1:43:00	65		
1:44:00	64		
1:45:00	64		
1:46:00	64		
1:47:00	64		
1:48:00	64		
1:49:00	64		
1:50:00	64		
1:51:00	64		
1:52:00	64		
1:53:00	64		
1:54:00	64		
1:55:00	64		
1:56:00	64		
1:57:00	64		
1:58:00	64		
1:59:00	65		
2:00:00	64		
2:01:00	64		
2:02:00	64		
2:03:00	64		
2:04:00	64		
2:05:00	64		
2:06:00	64		
2:07:00	64		
2:08:00	64		
2:09:00	64		
2:10:00	64		
2:11:00	64		
2:12:00	64		
2:13:00	64		
2:14:00	64		
2:15:00	64		
2:16:00	64		
2:17:00	64		
2:18:00	64		
2:19:00	64		
2:20:00	64	18,51	0,00
2:21:00	64	18,51	0,00
2:22:00	64	18,50	0,00
2:23:00	64	18,51	0,00
2:24:00	64	18,49	0,00
2:25:00	64	18,49	0,00
2:26:00	64	18,48	0,00
2:27:00	64	18,48	0,01
2:28:00	64	18,47	0,01
2:29:00	64	18,46	0,01
2:30:00	64	18,45	0,01
2:31:00	64	18,45	0,01
2:32:00	64	18,45	0,01
2:33:00	64	18,43	0,01
2:34:00	64		
2:35:00	64	18,42	0,02
2:36:00	64	18,40	0,02
2:37:00	64	18,40	0,02
2:38:00	64	18,39	0,02
2:39:00	64	18,39	0,02
2:40:00	64	18,39	0,02
2:41:00	63	18,39	0,02
2:42:00	64	18,39	0,02
2:43:00	64	18,38	0,02
2:44:00	64	18,37	0,03
2:45:00	64	18,36	0,03
2:46:00	64	18,36	0,03
2:47:00	64	18,34	0,03
2:48:00	64	18,36	0,03
2:49:00	64	18,36	0,03
2:50:00	64	18,35	0,03
2:51:00	64	18,33	0,03
2:52:00	64	17,31	0,27
2:53:00	64	17,30	0,27
2:54:00	64	17,30	0,27
2:55:00	64	17,28	0,27
2:56:00	64	17,28	0,28
2:57:00	64	17,28	0,28
2:58:00	64	17,28	0,28
2:59:00	64	17,25	0,28
3:00:00	65	17,25	0,28
3:01:00	65	17,25	0,28
3:02:00	64	17,24	0,29
3:03:00	64	17,22	0,29
3:04:00	64	17,22	0,29
3:05:00	64	17,21	0,29
3:06:00	65	17,21	0,29
3:07:00	64	17,19	0,30
3:08:00	64	17,18	0,30
3:09:00	64	17,19	0,30
3:10:00	64	17,18	0,30
3:11:00	64	17,18	0,30
3:12:00	64	17,17	0,30
3:13:00	64	17,16	0,31
3:14:00	64	17,16	0,31
3:15:00	64	17,15	0,31
3:16:00	64	16,95	0,37
3:17:00	64	16,95	0,37
3:18:00	64	16,94	0,37
3:19:00	64	16,94	0,37
3:20:00	64	16,93	0,38
3:21:00	64	16,92	0,38
3:22:00	64	16,91	0,38
3:23:00	64	16,90	0,38
3:24:00	64	16,88	0,39
3:25:00	64	16,88	0,39
3:26:00	64	16,87	0,39
3:27:00	64	16,86	0,40
3:28:00	64	16,85	0,40
3:29:00	64	16,84	0,40
3:30:00	64	16,84	0,40
3:31:00	64	16,83	0,40
3:32:00	64	16,81	0,41
3:33:00	64	16,80	0,42
3:34:00	64	16,80	0,42
3:35:00	64	16,78	0,42
3:36:00	64	16,79	0,42
3:37:00	64	16,77	0,42
3:38:00	64	16,76	0,43
3:39:00	64	16,76	0,43
3:40:00	64	16,74	0,43
3:41:00	64	16,72	0,44
3:42:00	64	16,72	0,44
3:43:00	64	16,71	0,44
3:44:00	64	16,71	0,44
3:45:00	64	16,71	0,44
3:46:00	64	16,70	0,45
3:47:00	64	16,70	0,45
3:48:00	64	16,70	0,45
3:49:00	64	16,69	0,45
3:50:00	64	16,69	0,45
3:51:00	64	16,68	0,45
3:52:00	64	16,68	0,45
3:53:00	64	16,67	0,46
3:54:00	64	16,67	0,46
3:55:00	64	16,65	0,46
3:56:00	64	16,65	0,46
3:57:00	64	16,65	0,46
3:58:00	64	16,65	0,46
3:59:00	64	16,64	0,47
4:00:00	64	16,64	0,47
4:01:00	64	16,63	0,47
4:02:00	64	16,63	0,47
4:03:00	64	16,63	0,47
4:04:00	64	16,62	0,47
4:05:00	64	16,60	0,48
4:06:00	64	16,60	0,48
4:07:00	64	16,60	0,48
4:08:00	64	16,59	0,48
4:09:00	64	16,59	0,48
4:10:00	64	16,59	0,48
4:11:00	64	16,58	0,49
4:12:00	64	16,57	0,49
4:13:00	64	16,56	0,49
4:14:00	64	16,56	0,49
4:15:00	63	16,54	0,50
4:16:00	64	16,42	0,54
4:17:00	64	16,41	0,55
4:18:00	64	16,41	0,55
4:19:00	64	16,41	0,55
4:20:00	64	16,39	0,55
4:21:00	64	16,38	0,56
4:22:00	64	16,38	0,56
4:23:00	64	16,38	0,56
4:24:00	64	16,36	0,56
4:25:00	64	16,36	0,56
4:26:00	64	16,35	0,57
4:27:00	64	16,35	0,57
4:28:00	64	16,34	0,57
4:29:00	64	16,33	0,58
4:30:00	64	16,33	0,58
4:31:00	64	16,32	0,58
4:32:00	64	16,30	0,59
4:33:00	64	16,29	0,59
4:34:00	64	16,30	0,59
4:35:00	64	16,29	0,59
4:36:00	64	16,28	0,60
4:37:00	64	16,28	0,60
4:38:00	64	16,27	0,60
4:39:00	64	16,27	0,60
4:40:00	64	16,26	0,60
4:41:00	64	16,25	0,61
4:42:00	64	16,24	0,61
4:43:00	64	16,24	0,61
4:44:00	64	16,23	0,61
4:45:00	64	16,23	0,61
4:46:00	64	16,23	0,62
4:47:00	64	16,23	0,62
4:48:00	64	16,22	0,62
4:49:00	64	16,20	0,62
4:50:00	64	16,20	0,62
4:51:00	64	16,20	0,62
4:52:00	64	16,20	0,63
4:53:00	64	16,19	0,63
4:54:00	64	16,18	0,63
4:55:00	64	16,17	0,64
4:56:00	64	16,17	0,64
4:57:00	64	16,17	0,64
4:58:00	64	16,16	0,64
4:59:00	64	16,16	0,64
5:00:00	64	16,16	0,64
5:01:00	64	16,16	0,64
5:02:00	64	16,15	0,64
5:03:00	64	16,15	0,64
5:04:00	64	16,15	0,64
5:05:00	64	16,15	0,64
5:06:00	64	16,14	0,65
5:07:00	64	16,14	0,65
5:08:00	64	16,14	0,65
5:09:00	64	16,14	0,65
5:10:00	64	16,13	0,65
5:11:00	64	16,13	0,65
5:12:00	64	16,14	0,65
5:13:00	64	16,13	0,65
5:14:00	64	16,11	0,66
5:15:00	64	16,12	0,66
5:16:00	64	16,12	0,66
5:17:00	64	16,11	0,66
5:18:00	64	16,11	0,66
5:19:00	64	16,11	0,66
5:20:00	64	16,11	0,66
5:21:00	64	15,99	0,71
5:22:00	64	15,99	0,71
5:23:00	64	15,99	0,71
5:24:00	64	15,99	0,71
5:25:00	64	15,99	0,71
5:26:00	64	15,98	0,71
5:27:00	64	15,99	0,71
5:28:00	64	15,97	0,72
5:29:00	64	15,96	0,72
5:30:00	64	15,97	0,72
5:31:00	64	15,96	0,72
5:32:00	65	15,96	0,72
5:33:00	64	15,95	0,73
5:34:00	64	15,93	0,73
5:35:00	64	15,94	0,73
5:36:00	65	15,93	0,73
5:37:00	64	15,93	0,74
5:38:00	64	15,92	0,74
5:39:00	64	15,92	0,74
5:40:00	64	15,91	0,74
5:41:00	64	15,91	0,75
5:42:00	64	15,91	0,75
5:43:00	64	15,90	0,75
5:44:00	64	15,90	0,75
5:45:00	64	15,89	0,75
5:46:00	64	15,88	0,76
5:47:00	64	15,89	0,75
5:48:00	64	15,88	0,76
5:49:00	64	15,87	0,76
5:50:00	64	15,87	0,76
5:51:00	64	15,87	0,76
5:52:00	64	15,87	0,76
5:53:00	64	15,85	0,77
5:54:00	64	15,86	0,77
5:55:00	64	15,85	0,77
5:56:00	64	15,84	0,77
5:57:00	64	15,85	0,77
5:58:00	64	15,84	0,78
5:59:00	64	15,83	0,78
6:00:00	64	15,82	0,78
6:01:00	64	15,82	0,78
6:02:00	64	15,81	0,79
6:03:00	64	15,81	0,79
6:04:00	64	15,81	0,79
6:05:00	64	15,81	0,79
6:06:00	64	15,81	0,79
6:07:00	64	15,81	0,79
6:08:00	64	15,81	0,79
6:09:00	64	15,81	0,79
6:10:00	64	15,81	0,79
6:11:00	64	15,81	0,79
6:12:00	64	15,81	0,79
6:13:00	64	15,81	0,79
6:14:00	64	15,81	0,79
6:15:00	64	15,80	0,79
6:16:00	64	15,80	0,79
6:17:00	64	15,80	0,79
6:18:00	64	15,81	0,79
6:19:00	64	15,80	0,79
6:20:00	63	15,79	0,80
6:21:00	64	15,79	0,80
6:22:00	64	15,79	0,80
6:23:00	64	15,79	0,80
6:24:00	64	15,78	0,80
6:25:00	64	15,78	0,80
6:26:00	64	15,78	0,80
6:27:00	64	15,78	0,80
6:28:00	64	15,77	0,81
6:29:00	64	15,78	0,80
6:30:00	64	15,77	0,81
6:31:00	64	15,77	0,81
6:32:00	64	15,77	0,81
6:33:00	64	15,77	0,81
6:34:00	64	15,76	0,81
6:35:00	64	15,66	0,86
6:36:00	64	15,66	0,86
6:37:00	64	15,66	0,86
6:38:00	65	15,65	0,86
6:39:00	64	15,65	0,86
6:40:00	64	15,64	0,86
6:41:00	64	15,64	0,86
6:42:00	64	15,63	0,87
6:43:00	64	15,63	0,87
6:44:00	64	15,63	0,87
6:45:00	64	15,63	0,87
6:46:00	64	15,63	0,87
6:47:00	64	15,62	0,88
6:48:00	64	15,62	0,88
6:49:00	64	15,62	0,88
6:50:00	65	15,62	0,88
6:51:00	64	15,61	0,88
6:52:00	64	15,61	0,88
6:53:00	64	15,61	0,88
6:54:00	64	15,60	0,89
6:55:00	64	15,60	0,89
6:56:00	64	15,60	0,89
6:57:00	64	15,59	0,89
6:58:00	64	15,58	0,89
6:59:00	64	15,58	0,89
7:00:00	64	15,57	0,90
7:01:00	65	15,57	0,90
7:02:00	64	15,57	0,90
7:03:00	64	15,56	0,90
7:04:00	64	15,57	0,90
7:05:00	64	15,56	0,90
7:06:00	64	15,55	0,91
7:07:00	64	15,55	0,91
7:08:00	64	15,55	0,91
7:09:00	64	15,54	0,92
7:10:00	64	15,54	0,92
7:11:00	64	15,54	0,92
7:12:00	64	15,53	0,92
7:13:00	64	15,53	0,92
7:14:00	64	15,52	0,92
7:15:00	64	15,52	0,92
7:16:00	64	15,52	0,92
7:17:00	64	15,52	0,92
7:18:00	64	15,52	0,92
7:19:00	64	15,52	0,92
7:20:00	64	15,52	0,92
7:21:00	64	15,52	0,92
7:22:00	64	15,51	0,93
7:23:00	64	15,52	0,92
7:24:00	64	15,51	0,93
7:25:00	64	15,52	0,92
7:26:00	64	15,52	0,92
7:27:00	64	15,51	0,93
7:28:00	64	15,51	0,93
7:29:00	64	15,51	0,93
7:30:00	64	15,51	0,93
7:31:00	63	15,51	0,93
7:32:00	64	15,51	0,93
7:33:00	64	15,51	0,93
7:34:00	64	15,51	0,93
7:35:00	64	15,51	0,93
7:36:00	64	15,51	0,93
7:37:00	64	15,50	0,93
7:38:00	64	15,49	0,94
7:39:00	64	15,50	0,93
7:40:00	64	15,49	0,94
7:41:00	64	15,50	0,93
7:42:00	64	15,49	0,94
7:43:00	64	15,50	0,93
7:44:00	64	15,49	0,94
7:45:00	64	15,50	0,93
7:46:00	64	15,40	0,98
7:47:00	65	15,39	0,99
7:48:00	64	15,39	0,99
7:49:00	64	15,39	0,99
7:50:00	64	15,39	0,99
7:51:00	64	15,38	0,99
7:52:00	64	15,39	0,99
7:53:00	64	15,38	0,99
7:54:00	64	15,39	0,99
7:55:00	64	15,38	0,99
7:56:00	64	15,37	1,00
7:57:00	64	15,37	1,00
7:58:00	64	15,37	1,00
7:59:00	64	15,36	1,00
8:00:00	64	15,36	1,00
8:01:00	64	15,36	1,00
8:02:00	64	15,36	1,00
8:03:00	64	15,36	1,01
8:04:00	64	15,35	1,01
8:05:00	64	15,35	1,01
8:06:00	64	15,34	1,01
8:07:00	64	15,33	1,02
8:08:00	64	15,33	1,02
8:09:00	64	15,34	1,01
8:10:00	64	15,33	1,02
8:11:00	64	15,33	1,02
8:12:00	64	15,33	1,02
8:13:00	64	15,33	1,02
8:14:00	64	15,32	1,03
8:15:00	64	15,31	1,03
8:16:00	64	15,31	1,03
8:17:00	64	15,31	1,03
8:18:00	64	15,30	1,03
8:19:00	64	15,30	1,03
8:20:00	65	15,30	1,03
8:21:00	64	15,30	1,04
8:22:00	64	15,29	1,04
8:23:00	64	15,28	1,05
8:24:00	64	15,29	1,04
8:25:00	64	15,29	1,04
8:26:00	64	15,28	1,05
8:27:00	64	15,28	1,05
8:28:00	64	15,27	1,05
8:29:00	64	15,27	1,05
8:30:00	64	15,27	1,05
8:31:00	64	15,28	1,05
8:32:00	64	15,28	1,05
8:33:00	64	15,27	1,05
8:34:00	64	15,28	1,05
8:35:00	64	15,28	1,05
8:36:00	64	15,27	1,05
8:37:00	64	15,27	1,05
8:38:00	64	15,28	1,05
8:39:00	64	15,28	1,05
8:40:00	64	15,27	1,05
8:41:00	64	15,28	1,05
8:42:00	64	15,29	1,04
8:43:00	64	15,27	1,05
8:44:00	64	15,27	1,05
8:45:00	63	15,27	1,05
8:46:00	64	15,28	1,05
8:47:00	64	15,27	1,05
8:48:00	64	15,27	1,05
8:49:00	64	15,27	1,05
8:50:00	64	15,27	1,05
8:51:00	64	15,27	1,05
8:52:00	64	15,27	1,05
8:53:00	64	15,27	1,05
8:54:00	64	15,27	1,05
8:55:00	64	15,27	1,05
8:56:00	64	15,27	1,05
8:57:00	64	15,26	1,06
8:58:00	64	15,27	1,05
8:59:00	64	15,26	1,06
9:00:00	64	15,26	1,06
9:01:00	64	15,26	1,06
9:02:00	64	15,26	1,06
9:03:00	64	15,26	1,06
9:04:00	65	15,17	1,11
9:05:00	64	15,17	1,11
9:06:00	64	15,17	1,11
9:07:00	64	15,16	1,11
9:08:00	64	15,16	1,11
9:09:00	64	15,16	1,11
9:10:00	64	15,16	1,11
9:11:00	64	15,15	1,12
9:12:00	64	15,15	1,12
9:13:00	64	15,15	1,12
9:14:00	64	15,15	1,12
9:15:00	64	15,15	1,12
9:16:00	64	15,15	1,12
9:17:00	65	15,15	1,12
9:18:00	64	15,15	1,12
9:19:00	64	15,14	1,13
9:20:00	64	15,14	1,13
9:21:00	64	15,14	1,13
9:22:00	64	15,13	1,13
9:23:00	64	15,14	1,13
9:24:00	64	15,13	1,13
9:25:00	64	15,13	1,13
9:26:00	64	15,13	1,13
9:27:00	64	15,13	1,13
9:28:00	64	15,13	1,13
9:29:00	64	15,13	1,13
9:30:00	64	15,13	1,13
9:31:00	64	15,12	1,14
9:32:00	64	15,12	1,14
9:33:00	64	15,11	1,14
9:34:00	64	15,11	1,14
9:35:00	64	15,11	1,14
9:36:00	64	15,09	1,15
9:37:00	64	15,11	1,14
9:38:00	64	15,10	1,15
9:39:00	64	15,10	1,15
9:40:00	64	15,09	1,15
9:41:00	64	15,09	1,16
9:42:00	64	15,09	1,16
9:43:00	64	15,08	1,16
9:44:00	64	15,08	1,16
9:45:00	64	15,08	1,16
9:46:00	64	15,08	1,16
9:47:00	64	15,08	1,16
9:48:00	64	15,07	1,16
9:49:00	64	15,07	1,16
9:50:00	64	15,07	1,16
9:51:00	64	15,06	1,17
9:52:00	64	15,06	1,17
9:53:00	64	15,06	1,17
9:54:00	64	15,06	1,17
9:55:00	64	15,06	1,17
9:56:00	64	15,06	1,17
9:57:00	64	15,06	1,17
9:58:00	64	15,06	1,17
9:59:00	64	15,06	1,17
10:00:00	64	15,06	1,17
10:01:00	64	15,06	1,17
10:02:00	64	15,06	1,17
10:03:00	64	15,06	1,17
10:04:00	64	15,06	1,17
10:05:00	64	15,06	1,17
10:06:00	63	15,06	1,17
10:07:00	64	15,06	1,17
10:08:00	64	15,06	1,17
10:09:00	64	15,06	1,17
10:10:00	64	15,07	1,16
10:11:00	64	15,06	1,17
10:12:00	64	15,06	1,17
10:13:00	63	15,07	1,16
10:14:00	64	15,06	1,17
10:15:00	64	15,06	1,17
10:16:00	64	15,06	1,17
10:17:00	64	15,06	1,17
10:18:00	64	15,06	1,17
10:19:00	64	15,06	1,17
10:20:00	64	15,06	1,17
10:21:00	64	15,06	1,17
10:22:00	64	15,06	1,17
10:23:00	64	15,05	1,18
10:24:00	64	15,06	1,17
10:25:00	64	15,06	1,17
10:26:00	64	15,05	1,18
10:27:00	64	15,05	1,18
10:28:00	64	15,05	1,18
10:29:00	64	15,05	1,18
10:30:00	64	15,05	1,18
10:31:00	64	15,05	1,18
10:32:00	64	14,96	1,23
10:33:00	64	14,96	1,23
10:34:00	64	14,97	1,23
10:35:00	65	14,96	1,23
10:36:00	64	14,96	1,23
10:37:00	64	14,96	1,23
10:38:00	64	14,95	1,24
10:39:00	64	14,95	1,24
10:40:00	64	14,95	1,24
10:41:00	64	14,95	1,24
10:42:00	64	14,95	1,24
10:43:00	64	14,95	1,24
10:44:00	64	14,95	1,24
10:45:00	64	14,95	1,24
10:46:00	64	14,95	1,24
10:47:00	64	14,94	1,24
10:48:00	64	14,95	1,24
10:49:00	64	14,94	1,24
10:50:00	65	14,94	1,24
10:51:00	64	14,93	1,25
10:52:00	64	14,93	1,25
10:53:00	64	14,94	1,24
10:54:00	64	14,93	1,25
10:55:00	64	14,93	1,25
10:56:00	64	14,94	1,24
10:57:00	64	14,92	1,25
10:58:00	64	14,91	1,26
10:59:00	64	14,92	1,25
11:00:00	65	14,91	1,26
11:01:00	64	14,91	1,26
11:02:00	64	14,91	1,26
11:03:00	64	14,91	1,26
11:04:00	64	14,91	1,26
11:05:00	64	14,91	1,26
11:06:00	64	14,90	1,27
11:07:00	64	14,90	1,27
11:08:00	64	14,91	1,26
11:09:00	64	14,90	1,27
11:10:00	64	14,90	1,27
11:11:00	64	14,90	1,27
11:12:00	64	14,90	1,27
11:13:00	64	14,90	1,27
11:14:00	64	14,89	1,27
11:15:00	64	14,89	1,27
11:16:00	64	14,89	1,27
11:17:00	64	14,89	1,27
11:18:00	64	14,88	1,28
11:19:00	64	14,89	1,27
11:20:00	64	14,89	1,27
11:21:00	64	14,88	1,28
11:22:00	64	14,88	1,28
11:23:00	64	14,88	1,28
11:24:00	64	14,88	1,28
11:25:00	64	14,88	1,28
11:26:00	64	14,88	1,28
11:27:00	64	14,88	1,28
11:28:00	64	14,88	1,28
11:29:00	64	14,88	1,28
11:30:00	64	14,89	1,27
11:31:00	64	14,89	1,27
11:32:00	64	14,88	1,28
11:33:00	64	14,89	1,27
11:34:00	64	14,88	1,28
11:35:00	64	14,89	1,27
11:36:00	64	14,89	1,27
11:37:00	64	14,89	1,27
11:38:00	64	14,89	1,27
11:39:00	64	14,88	1,28
11:40:00	64	14,89	1,27
11:41:00	64	14,89	1,27
11:42:00	64	14,88	1,28
11:43:00	64	14,89	1,27
11:44:00	64	14,89	1,27
11:45:00	64	14,89	1,27
11:46:00	64	14,89	1,27
11:47:00	64	14,88	1,28
11:48:00	64	14,88	1,28
11:49:00	64	14,88	1,28
11:50:00	64	14,89	1,27
11:51:00	64	14,89	1,27
11:52:00	64	14,89	1,27
11:53:00	64	14,80	1,33
11:54:00	64	14,80	1,33
11:55:00	64	14,81	1,32
11:56:00	64	14,81	1,32
11:57:00	64	14,80	1,33
11:58:00	64	14,80	1,33
11:59:00	64	14,81	1,32
12:00:00	64	14,80	1,33
12:01:00	64	14,80	1,33
12:02:00	64	14,79	1,33
12:03:00	64	14,79	1,33
12:04:00	64	14,80	1,33
12:05:00	64	14,80	1,33
12:06:00	64	14,79	1,33
12:07:00	64	14,79	1,33
12:08:00	64	14,79	1,34
12:09:00	64	14,79	1,33
12:10:00	64	14,79	1,34
12:11:00	64	14,79	1,34
12:12:00	64	14,79	1,34
12:13:00	64	14,79	1,34
12:14:00	64	14,79	1,34
12:15:00	64	14,78	1,34
12:16:00	65	14,79	1,34
12:17:00	64	14,78	1,34
12:18:00	64	14,78	1,34
12:19:00	64	14,78	1,34
12:20:00	64	14,77	1,35
12:21:00	64	14,78	1,34
12:22:00	64	14,78	1,34
12:23:00	64	14,77	1,35
12:24:00	64	14,77	1,35
12:25:00	64	14,77	1,35
12:26:00	64	14,76	1,35
12:27:00	64	14,76	1,35
12:28:00	64	14,76	1,35
12:29:00	64	14,76	1,35
12:30:00	64	14,76	1,35
12:31:00	64	14,76	1,36
12:32:00	64	14,76	1,36
12:33:00	64	14,76	1,35
12:34:00	64	14,76	1,36
12:35:00	65	14,76	1,36
12:36:00	64	14,75	1,36
12:37:00	65	14,75	1,36
12:38:00	64	14,75	1,36
12:39:00	64	14,75	1,36
12:40:00	64	14,75	1,36
12:41:00	64	14,75	1,36
12:42:00	64	14,75	1,36
12:43:00	64	14,75	1,36
12:44:00	64	14,74	1,37
12:45:00	64	14,73	1,37
12:46:00	64	14,74	1,37
12:47:00	64	14,74	1,37
12:48:00	64	14,74	1,37
12:49:00	64	14,75	1,36
12:50:00	64	14,74	1,37
12:51:00	64	14,75	1,36
12:52:00	64	14,75	1,36
12:53:00	64	14,75	1,36
12:54:00	63	14,75	1,36
12:55:00	63	14,74	1,37
12:56:00	64	14,76	1,36
12:57:00	64	14,74	1,37
12:58:00	64	14,75	1,36
12:59:00	64	14,75	1,36
13:00:00	64	14,75	1,36
13:01:00	64	14,76	1,36
13:02:00	64	14,75	1,36
13:03:00	64	14,76	1,35
13:04:00	64	14,76	1,36
13:05:00	64	14,74	1,37
13:06:00	64	14,76	1,36
13:07:00	64	14,76	1,35
13:08:00	64	14,75	1,36
13:09:00	63	14,76	1,36
13:10:00	64	14,76	1,35
13:11:00	64	14,75	1,36
13:12:00	64	14,75	1,36
13:13:00	64	14,76	1,36
13:14:00	64	14,76	1,36
13:15:00	64	14,75	1,36
13:16:00	64	14,75	1,36
13:17:00	64	14,76	1,36
13:18:00	64	14,76	1,36
13:19:00	64	14,68	1,41
13:20:00	64	14,68	1,41
13:21:00	64	14,68	1,41
13:22:00	64	14,68	1,41
13:23:00	64	14,67	1,41
13:24:00	64	14,68	1,41
13:25:00	64	14,67	1,41
13:26:00	64	14,68	1,41
13:27:00	64	14,67	1,41
13:28:00	64	14,67	1,41
13:29:00	64	14,67	1,41
13:30:00	64	14,67	1,41
13:31:00	64	14,67	1,41
13:32:00	64	14,67	1,41
13:33:00	64	14,67	1,42
13:34:00	64	14,67	1,42
13:35:00	64	14,67	1,42
13:36:00	64	14,67	1,42
13:37:00	64	14,67	1,42
13:38:00	64	14,67	1,42
13:39:00	64	14,67	1,42
13:40:00	64	14,66	1,42
13:41:00	64	14,66	1,42
13:42:00	64	14,66	1,42
13:43:00	64	14,66	1,42
13:44:00	64	14,66	1,42
13:45:00	64	14,66	1,42
13:46:00	64	14,66	1,42
13:47:00	64	14,65	1,43
13:48:00	64	14,65	1,43
13:49:00	64	14,65	1,43
13:50:00	64	14,65	1,43
13:51:00	64	14,65	1,43
13:52:00	65	14,65	1,43
13:53:00	64	14,65	1,43
13:54:00	65	14,65	1,43
13:55:00	64	14,64	1,43
13:56:00	64	14,64	1,43
13:57:00	65	14,64	1,43
13:58:00	64	14,64	1,43
13:59:00	64	14,64	1,44
14:00:00	64	14,64	1,43
14:01:00	64	14,64	1,43
14:02:00	64	14,64	1,44
14:03:00	64	14,63	1,44
14:04:00	64	14,64	1,44
14:05:00	64	14,64	1,44
14:06:00	64	14,63	1,44
14:07:00	64	14,62	1,45
14:08:00	64	14,64	1,44
14:09:00	64	14,64	1,44
14:10:00	64	14,63	1,44
14:11:00	65	14,63	1,44
14:12:00	64	14,62	1,45
14:13:00	64	14,63	1,44
14:14:00	64	14,63	1,44
14:15:00	64	14,63	1,44
14:16:00	64	14,63	1,44
14:17:00	64	14,64	1,44
14:18:00	64	14,64	1,44
14:19:00	64	14,63	1,44
14:20:00	64	14,63	1,44
14:21:00	64	14,64	1,44
14:22:00	63	14,64	1,43
14:23:00	64	14,64	1,43
14:24:00	64	14,64	1,43
14:25:00	64	14,64	1,44
14:26:00	64	14,64	1,44
14:27:00	64	14,64	1,44
14:28:00	64	14,64	1,43
14:29:00	64	14,64	1,43
14:30:00	64	14,64	1,44
14:31:00	64	14,64	1,44
14:32:00	64	14,64	1,43
14:33:00	64	14,64	1,43
14:34:00	64	14,64	1,43
14:35:00	64	14,65	1,43
14:36:00	64	14,64	1,43
14:37:00	64	14,65	1,43
14:38:00	64	14,64	1,43
14:39:00	64	14,65	1,43
14:40:00	64	14,64	1,43
14:41:00	64	14,65	1,43
14:42:00	64	14,57	1,49
14:43:00	64	14,58	1,48
14:44:00	64	14,58	1,48
14:45:00	64	14,58	1,48
14:46:00	64	14,57	1,49
14:47:00	64	14,58	1,48
14:48:00	64	14,57	1,49
14:49:00	65	14,58	1,48
14:50:00	64	14,57	1,49
14:51:00	64	14,57	1,49
14:52:00	64	14,57	1,49
14:53:00	64	14,57	1,49
14:54:00	64	14,57	1,49
14:55:00	64	14,57	1,49
14:56:00	64	14,56	1,49
14:57:00	64	14,56	1,49
14:58:00	64	14,56	1,49
14:59:00	64	14,57	1,49
15:00:00	64	14,56	1,49
15:01:00	64	14,56	1,49
15:02:00	64	14,56	1,49
15:03:00	64	14,56	1,49
15:04:00	65	14,55	1,50
15:05:00	64	14,55	1,50
15:06:00	64	14,55	1,50
15:07:00	64	14,55	1,50
15:08:00	64	14,55	1,50
15:09:00	64	14,55	1,50
15:10:00	64	14,55	1,50
15:11:00	64	14,55	1,50
15:12:00	64	14,55	1,50
15:13:00	64	14,55	1,50
15:14:00	64	14,55	1,50
15:15:00	64	14,55	1,50
15:16:00	64	14,55	1,50
15:17:00	64	14,55	1,50
15:18:00	64	14,55	1,50
15:19:00	64	14,54	1,51
15:20:00	64	14,55	1,50
15:21:00	64	14,55	1,50
15:22:00	64	14,54	1,51
15:23:00	64	14,54	1,51
15:24:00	64	14,54	1,51
15:25:00	64	14,54	1,51
15:26:00	64	14,54	1,51
15:27:00	64	14,54	1,51
15:28:00	65	14,52	1,52
15:29:00	65	14,54	1,51
15:30:00	64	14,54	1,51
15:31:00	64	14,54	1,51
15:32:00	64	14,53	1,51
15:33:00	64	14,53	1,51
15:34:00	64	14,53	1,51
15:35:00	64	14,53	1,51
15:36:00	64	14,52	1,52
15:37:00	64	14,53	1,51
15:38:00	64	14,53	1,51
15:39:00	64	14,53	1,51
15:40:00	64	14,53	1,51
15:41:00	64	14,53	1,51
15:42:00	64	14,54	1,51
15:43:00	64	14,54	1,51
15:44:00	64	14,55	1,50
15:45:00	64	14,54	1,51
15:46:00	64	14,55	1,50
15:47:00	64	14,55	1,50
15:48:00	64	14,55	1,50
15:49:00	64	14,54	1,51
15:50:00	64	14,55	1,50
15:51:00	64	14,55	1,50
15:52:00	64	14,55	1,50
15:53:00	64	14,55	1,50
15:54:00	64	14,55	1,50
15:55:00	64	14,55	1,50
15:56:00	63	14,55	1,50
15:57:00	64	14,55	1,50
15:58:00	64	14,55	1,50
15:59:00	64	14,55	1,50
16:00:00	64	14,55	1,50
16:01:00	64	14,55	1,50
16:02:00	64	14,55	1,50
16:03:00	64	14,55	1,50
16:04:00	64	14,56	1,49
16:05:00	64	14,55	1,50
16:06:00	64	14,49	1,54
16:07:00	64	14,49	1,54
16:08:00	64	14,49	1,54
16:09:00	65	14,49	1,54
16:10:00	64	14,49	1,54
16:11:00	64	14,49	1,54
16:12:00	64	14,49	1,54
16:13:00	64	14,49	1,54
16:14:00	64	14,49	1,54
16:15:00	65	14,48	1,55
16:16:00	64	14,48	1,55
16:17:00	65	14,48	1,55
16:18:00	64	14,48	1,55
16:19:00	64	14,49	1,54
16:20:00	64	14,49	1,54
16:21:00	64	14,47	1,56
16:22:00	64	14,48	1,55
16:23:00	64	14,48	1,55
16:24:00	64	14,48	1,55
16:25:00	64	14,47	1,56
16:26:00	64	14,47	1,56
16:27:00	64	14,48	1,55
16:28:00	64	14,48	1,55
16:29:00	64	14,47	1,56
16:30:00	64	14,47	1,56
16:31:00	64	14,47	1,56
16:32:00	64	14,47	1,56
16:33:00	64	14,48	1,55
16:34:00	64	14,46	1,56
16:35:00	64	14,47	1,56
16:36:00	64	14,46	1,56
16:37:00	64	14,47	1,56
16:38:00	64	14,47	1,56
16:39:00	64	14,46	1,56
16:40:00	64	14,46	1,57
16:41:00	64	14,46	1,56
16:42:00	64	14,46	1,56
16:43:00	64	14,46	1,57
16:44:00	64	14,46	1,56
16:45:00	64	14,46	1,56
16:46:00	65	14,46	1,56
16:47:00	64	14,46	1,57
16:48:00	64	14,46	1,56
16:49:00	64	14,46	1,57
16:50:00	64	14,45	1,57
16:51:00	64	14,46	1,57
16:52:00	64	14,46	1,57
16:53:00	64	14,45	1,57
16:54:00	64	14,46	1,57
16:55:00	64	14,46	1,57
16:56:00	64	14,45	1,57
16:57:00	64	14,45	1,57
16:58:00	64	14,45	1,57
16:59:00	64	14,45	1,57
17:00:00	65	14,45	1,57
17:01:00	64	14,45	1,57
17:02:00	64	14,45	1,57
17:03:00	64	14,45	1,57
17:04:00	64	14,46	1,57
17:05:00	64	14,46	1,57
17:06:00	64	14,46	1,57
17:07:00	64	14,46	1,57
17:08:00	64	14,46	1,56
17:09:00	64	14,46	1,56
17:10:00	64	14,46	1,57
17:11:00	64	14,46	1,56
17:12:00	64	14,46	1,56
17:13:00	64	14,47	1,56
17:14:00	64	14,46	1,56
17:15:00	64	14,46	1,56
17:16:00	63	14,46	1,56
17:17:00	64	14,46	1,56
17:18:00	64	14,47	1,56
17:19:00	64	14,48	1,55
17:20:00	64	14,47	1,56
17:21:00	63	14,46	1,56
17:22:00	64	14,47	1,56
17:23:00	64	14,47	1,56
17:24:00	64	14,47	1,56
17:25:00	64	14,47	1,56
17:26:00	64	14,47	1,56
17:27:00	64	14,43	1,59
17:28:00	64	14,41	1,60
17:29:00	64	14,43	1,59
17:30:00	64	14,42	1,59
17:31:00	64	14,41	1,60
17:32:00	64	14,41	1,60
17:33:00	64	14,41	1,60
17:34:00	64	14,41	1,60
17:35:00	64	14,42	1,59
17:36:00	64	14,41	1,60
17:37:00	64	14,41	1,60
17:38:00	64	14,41	1,60
17:39:00	64	14,41	1,60
17:40:00	64	14,41	1,61
17:41:00	64	14,41	1,61
17:42:00	64	14,41	1,60
17:43:00	64	14,41	1,61
17:44:00	64	14,41	1,61
17:45:00	64	14,41	1,60
17:46:00	64	14,41	1,60
17:47:00	64	14,41	1,60
17:48:00	64	14,40	1,61
17:49:00	64	14,41	1,61
17:50:00	64	14,41	1,61
17:51:00	64	14,41	1,60
17:52:00	64	14,41	1,61
17:53:00	64	14,40	1,61
17:54:00	64	14,41	1,61
17:55:00	64	14,41	1,61
17:56:00	64	14,41	1,61
17:57:00	64	14,41	1,61
17:58:00	64	14,41	1,61
17:59:00	64	14,41	1,61
18:00:00	64	14,40	1,61
18:01:00	64	14,40	1,61
18:02:00	64	14,40	1,61
18:03:00	64	14,40	1,61
18:04:00	64	14,40	1,61
18:05:00	64	14,39	1,62
18:06:00	64	14,39	1,62
18:07:00	64	14,40	1,61
18:08:00	64	14,39	1,62
18:09:00	64	14,39	1,62
18:10:00	64	14,39	1,62
18:11:00	64	14,39	1,62
18:12:00	64	14,40	1,61
18:13:00	64	14,38	1,62
18:14:00	64	14,39	1,62
18:15:00	64	14,38	1,62
18:16:00	64	14,39	1,62
18:17:00	64	14,38	1,62
18:18:00	64	14,39	1,62
18:19:00	64	14,39	1,62
18:20:00	64	14,40	1,61
18:21:00	64	14,39	1,62
18:22:00	64	14,40	1,61
18:23:00	64	14,40	1,61
18:24:00	64	14,41	1,61
18:25:00	64	14,40	1,61
18:26:00	64	14,41	1,61
18:27:00	64	14,40	1,61
18:28:00	63	14,41	1,60
18:29:00	64	14,41	1,60
18:30:00	64	14,41	1,60
18:31:00	64	14,41	1,60
18:32:00	64	14,41	1,60
18:33:00	63	14,42	1,59
18:34:00	64	14,41	1,60
18:35:00	64	14,42	1,59
18:36:00	64	14,41	1,60
18:37:00	64	14,42	1,59
18:38:00	64	14,41	1,60
18:39:00	64	14,41	1,60
18:40:00	64	14,42	1,59
18:41:00	64	14,43	1,59
18:42:00	64	14,42	1,59
18:43:00	64	14,42	1,59
18:44:00	64	14,35	1,65
18:45:00	64	14,35	1,65
18:46:00	64	14,36	1,64
18:47:00	64	14,34	1,65
18:48:00	64	14,35	1,65
18:49:00	64	14,34	1,65
18:50:00	64	14,36	1,64
18:51:00	64	14,36	1,64
18:52:00	64	14,35	1,65
18:53:00	64	14,34	1,66
18:54:00	64	14,34	1,65
18:55:00	64	14,35	1,65
18:56:00	64	14,34	1,65
18:57:00	64	14,34	1,65
18:58:00	64	14,34	1,65
18:59:00	64	14,34	1,65
19:00:00	64	14,34	1,65
19:01:00	64	14,34	1,65
19:02:00	64	14,34	1,65
19:03:00	64	14,35	1,65
19:04:00	64	14,34	1,66
19:05:00	64	14,34	1,66
19:06:00	64	14,34	1,65
19:07:00	64	14,34	1,66
19:08:00	64	14,34	1,66
19:09:00	64	14,34	1,66
19:10:00	64	14,34	1,66
19:11:00	64	14,34	1,66
19:12:00	64	14,34	1,65
19:13:00	64	14,34	1,66
19:14:00	64	14,34	1,65
19:15:00	64	14,33	1,66
19:16:00	64	14,34	1,66
19:17:00	64	14,34	1,66
19:18:00	64	14,34	1,66
19:19:00	64	14,33	1,66
19:20:00	64	14,33	1,66
19:21:00	64	14,34	1,66
19:22:00	64	14,33	1,66
19:23:00	64	14,33	1,66
19:24:00	64	14,33	1,66
19:25:00	64	14,34	1,66
19:26:00	64	14,33	1,66
19:27:00	64	14,33	1,66
19:28:00	64	14,32	1,67
19:29:00	64	14,33	1,66
19:30:00	64	14,33	1,66
19:31:00	64	14,33	1,66
19:32:00	64	14,33	1,66
19:33:00	64	14,33	1,66
19:34:00	64	14,33	1,66
19:35:00	64	14,33	1,66
19:36:00	64	14,34	1,65
19:37:00	64	14,33	1,66
19:38:00	64	14,34	1,65
19:39:00	64	14,34	1,66
19:40:00	64	14,34	1,65
19:41:00	64	14,34	1,65
19:42:00	64	14,34	1,65
19:43:00	64	14,35	1,65
19:44:00	64	14,34	1,65
19:45:00	64	14,35	1,65
19:46:00	64	14,34	1,65
19:47:00	64	14,35	1,65
19:48:00	64	14,35	1,65
19:49:00	64	14,35	1,65
19:50:00	64	14,36	1,64
19:51:00	64	14,36	1,64
19:52:00	64	14,35	1,65
19:53:00	64	14,36	1,64
19:54:00	64	14,35	1,65
19:55:00	64	14,37	1,63
19:56:00	64	14,36	1,64
19:57:00	64	14,36	1,64
19:58:00	64	14,36	1,64
19:59:00	64	14,36	1,64
20:00:00	64	14,37	1,63
20:01:00	64	14,36	1,64
20:02:00	64	14,37	1,63
20:03:00	64	14,37	1,63
20:04:00	64	14,36	1,64
20:05:00	64	14,37	1,63
20:06:00	64	14,31	1,67
20:07:00	64	14,32	1,67
20:08:00	64	14,32	1,67
20:09:00	64	14,32	1,67
20:10:00	64	14,31	1,67
20:11:00	64	14,31	1,67
20:12:00	64	14,31	1,67
20:13:00	64	14,31	1,67
20:14:00	64	14,31	1,67
20:15:00	64	14,31	1,67
20:16:00	64	14,31	1,67
20:17:00	64	14,31	1,67
20:18:00	64	14,31	1,67
20:19:00	64	14,31	1,67
20:20:00	64	14,31	1,68
20:21:00	64	14,31	1,68
20:22:00	64	14,31	1,67
20:23:00	64	14,31	1,68
20:24:00	64	14,31	1,67
20:25:00	64	14,31	1,68
20:26:00	64	14,31	1,68
20:27:00	64	14,31	1,68
20:28:00	64	14,31	1,68
20:29:00	64	14,31	1,68
20:30:00	64	14,31	1,68
20:31:00	64	14,31	1,68
20:32:00	64	14,31	1,68
20:33:00	64	14,31	1,68
20:34:00	64	14,30	1,69
20:35:00	64	14,31	1,68
20:36:00	64	14,31	1,67
20:37:00	64	14,30	1,69
20:38:00	64	14,30	1,69
20:39:00	64	14,31	1,68
20:40:00	64	14,30	1,69
20:41:00	64	14,30	1,69
20:42:00	64	14,30	1,69
20:43:00	64	14,30	1,69
20:44:00	64	14,30	1,69
20:45:00	64	14,30	1,69
20:46:00	64	14,30	1,69
20:47:00	64	14,30	1,69
20:48:00	64	14,30	1,69
20:49:00	64	14,30	1,69
20:50:00	64	14,30	1,69
20:51:00	64	14,29	1,69
20:52:00	64	14,29	1,69
20:53:00	64	14,29	1,69
20:54:00	64	14,30	1,69
20:55:00	64	14,30	1,69
20:56:00	64	14,29	1,69
20:57:00	64	14,29	1,69
20:58:00	64	14,29	1,69
20:59:00	64	14,29	1,69
21:00:00	64	14,29	1,69
21:01:00	64	14,28	1,70
21:02:00	64	14,29	1,69
21:03:00	64	14,29	1,69
21:04:00	64	14,29	1,69
21:05:00	64	14,29	1,69
21:06:00	64	14,29	1,69
21:07:00	64	14,29	1,69
21:08:00	64	14,28	1,70
21:09:00	64	14,29	1,69
21:10:00	64	14,28	1,70
21:11:00	64	14,29	1,69
21:12:00	64	14,28	1,70
21:13:00	64	14,28	1,70
21:14:00	64	14,28	1,70
21:15:00	64	14,28	1,70
21:16:00	64	14,28	1,70
21:17:00	64	14,29	1,69
21:18:00	64	14,28	1,70
21:19:00	64	14,28	1,70
21:20:00	64	14,28	1,70
21:21:00	64	14,28	1,70
21:22:00	64	14,28	1,70
21:23:00	64	14,28	1,70
21:24:00	64	14,28	1,70
21:25:00	64	14,28	1,70
21:26:00	64	14,28	1,70
21:27:00	64	14,28	1,70
21:28:00	64	14,28	1,70
21:29:00	64	14,28	1,70
21:30:00	64	14,28	1,70
21:31:00	64	14,28	1,70
21:32:00	64	14,28	1,70
21:33:00	64	14,28	1,70
21:34:00	64	14,28	1,70
21:35:00	64	14,28	1,70
21:36:00	64	14,28	1,70
21:37:00	64	14,28	1,70
21:38:00	64	14,28	1,70
21:39:00	64	14,28	1,70
21:40:00	64	14,28	1,70
21:41:00	64	14,28	1,70
21:42:00	64	14,28	1,70
21:43:00	64	14,29	1,69
21:44:00	64	14,28	1,70
21:45:00	64	14,29	1,69
21:46:00	64	14,29	1,69
21:47:00	64	14,29	1,69
21:48:00	64	14,28	1,70
21:49:00	64	14,30	1,69
21:50:00	64	14,29	1,69
21:51:00	64	14,29	1,69
21:52:00	64	14,29	1,69
21:53:00	64	14,29	1,69
21:54:00	64	14,29	1,69
21:55:00	64	14,29	1,69
21:56:00	64	14,29	1,69
21:57:00	64	14,30	1,69
21:58:00	64	14,29	1,69
21:59:00	64	14,29	1,69
22:00:00	64	14,29	1,69
22:01:00	64	14,30	1,69
22:02:00	64	14,29	1,69
22:03:00	64	14,31	1,68
22:04:00	64	14,29	1,69
22:05:00	64	14,29	1,69
22:06:00	64	14,30	1,69
22:07:00	64	14,29	1,69
22:08:00	64	14,29	1,69
22:09:00	65	14,23	1,74
22:10:00	64	14,23	1,74
22:11:00	64	14,23	1,74
22:12:00	64	14,22	1,75
22:13:00	64	14,23	1,74
22:14:00	64	14,23	1,74
22:15:00	64	14,22	1,75
22:16:00	64	14,23	1,74
22:17:00	64	14,22	1,75
22:18:00	64	14,22	1,75
22:19:00	64	14,22	1,75
22:20:00	64	14,22	1,75
22:21:00	64	14,22	1,75
22:22:00	64	14,22	1,75
22:23:00	64	14,22	1,75
22:24:00	64	14,22	1,75
22:25:00	64	14,22	1,75
22:26:00	64	14,22	1,75
22:27:00	64	14,22	1,75
22:28:00	64	14,22	1,75
22:29:00	64	14,22	1,75
22:30:00	64	14,22	1,75
22:31:00	64	14,22	1,75
22:32:00	64	14,22	1,75
22:33:00	64	14,22	1,75
22:34:00	64	14,22	1,75
22:35:00	64	14,22	1,75
22:36:00	64	14,22	1,75
22:37:00	64	14,22	1,75
22:38:00	64	14,22	1,75
22:39:00	64	14,22	1,75
22:40:00	64	14,22	1,75
22:41:00	64	14,21	1,76
22:42:00	64	14,21	1,76
22:43:00	64	14,22	1,75
22:44:00	64	14,21	1,76
22:45:00	64	14,21	1,76
22:46:00	64	14,22	1,75
22:47:00	64	14,22	1,75
22:48:00	64	14,21	1,76
22:49:00	64	14,22	1,75
22:50:00	64	14,22	1,75
22:51:00	64	14,21	1,76
22:52:00	64	14,21	1,76
22:53:00	64	14,21	1,76
22:54:00	64	14,21	1,76
22:55:00	64	14,21	1,76
22:56:00	64	14,21	1,76
22:57:00	64	14,20	1,76
22:58:00	64	14,21	1,76
22:59:00	64	14,21	1,76
23:00:00	64	14,21	1,76
23:01:00	64	14,20	1,76
23:02:00	64	14,21	1,76
23:03:00	64	14,21	1,76
23:04:00	64	14,20	1,76
23:05:00	64	14,20	1,76
23:06:00	64	14,20	1,76
23:07:00	64	14,20	1,76
23:08:00	64	14,20	1,76
23:09:00	64	14,20	1,76
23:10:00	64	14,20	1,76
23:11:00	64	14,21	1,76
23:12:00	64	14,20	1,76
23:13:00	64	14,20	1,76
23:14:00	64	14,21	1,76
23:15:00	64	14,21	1,76
23:16:00	64	14,20	1,76
23:17:00	64	14,22	1,75
23:18:00	64	14,21	1,76
23:19:00	64	14,21	1,76
23:20:00	64	14,22	1,75
23:21:00	64	14,22	1,75
23:22:00	64	14,22	1,75
23:23:00	64	14,22	1,75
23:24:00	64	14,22	1,75
23:25:00	64	14,22	1,75
23:26:00	64	14,22	1,75
23:27:00	64	14,22	1,75
23:28:00	64	14,22	1,75
23:29:00	64	14,22	1,75
23:30:00	64	14,22	1,75
23:31:00	64	14,19	1,78
23:32:00	64	14,19	1,78
23:33:00	64	14,19	1,78
23:34:00	64	14,19	1,77
23:35:00	64	14,19	1,78
23:36:00	64	14,19	1,78
23:37:00	64	14,18	1,78
23:38:00	64	14,19	1,78
23:39:00	64	14,18	1,78
23:40:00	64	14,19	1,78
23:41:00	64	14,19	1,78
23:42:00	64	14,19	1,78
23:43:00	64	14,18	1,78
23:44:00	64	14,19	1,78
23:45:00	64	14,18	1,78
23:46:00	64	14,18	1,78
23:47:00	64	14,17	1,79
23:48:00	64	14,18	1,78
23:49:00	64	14,18	1,78
23:50:00	64	14,17	1,79
23:51:00	64	14,18	1,78
23:52:00	64	14,19	1,78
23:53:00	64	14,18	1,78
23:54:00	64	14,17	1,79
23:55:00	64	14,18	1,78
23:56:00	64	14,18	1,78
23:57:00	64	14,17	1,79
23:58:00	64	14,17	1,79
23:59:00	64	14,17	1,79
24:00:00	64	14,18	1,78
24:01:00	64	14,18	1,78
24:02:00	64	14,17	1,79
24:03:00	64	14,17	1,79
24:04:00	64	14,17	1,79
24:05:00	64	14,17	1,79
24:06:00	64	14,17	1,79
24:07:00	64	14,17	1,79
24:08:00	64	14,17	1,79
24:09:00	64	14,17	1,79
24:10:00	64	14,17	1,79
24:11:00	64	14,17	1,79
24:12:00	64	14,17	1,79
24:13:00	64	14,17	1,79
24:14:00	64	14,17	1,79
24:15:00	64	14,16	1,79
24:16:00	64	14,17	1,79
24:17:00	64	14,17	1,79
24:18:00	64	14,16	1,79
24:19:00	64	14,16	1,79
24:20:00	64	14,16	1,79
24:21:00	64	14,17	1,79
24:22:00	64	14,16	1,79
24:23:00	64	14,16	1,79
24:24:00	64	14,16	1,79
24:25:00	64	14,17	1,79
24:26:00	64	14,16	1,80
24:27:00	64	14,16	1,79
24:28:00	64	14,16	1,79
24:29:00	64	14,16	1,79
24:30:00	64	14,16	1,79
24:31:00	64	14,16	1,79
24:32:00	64	14,16	1,79
24:33:00	64	14,17	1,79
24:34:00	64	14,16	1,79
24:35:00	64	14,17	1,79
24:36:00	64	14,16	1,79
24:37:00	64	14,16	1,79
24:38:00	64	14,17	1,79
24:39:00	64	14,17	1,79
24:40:00	64	14,16	1,79
24:41:00	64	14,17	1,79
24:42:00	64	14,17	1,79
24:43:00	64	14,18	1,78
24:44:00	64	14,17	1,79
24:45:00	64	14,19	1,78
24:46:00	64	14,18	1,78
24:47:00	64	14,18	1,78
24:48:00	64	14,18	1,78
24:49:00	64	14,18	1,78
24:50:00	64	14,18	1,78
24:51:00	64	14,19	1,78
24:52:00	64	14,19	1,78
24:53:00	64	14,19	1,78
24:54:00	64	14,19	1,78
24:55:00	64	14,19	1,77
24:56:00	64	14,18	1,78
24:57:00	64	14,19	1,78
24:58:00	64	14,19	1,78
24:59:00	64	14,19	1,77
25:00:00	64	14,19	1,77
25:01:00	64	14,19	1,77
25:02:00	64	14,19	1,77
25:03:00	64	14,20	1,76
25:04:00	64	14,19	1,77
25:05:00	64	14,19	1,77
25:06:00	64	14,19	1,77
25:07:00	64	14,20	1,76
25:08:00	64	14,19	1,77
25:09:00	64	14,19	1,77
25:10:00	64	14,20	1,76
25:11:00	64	14,19	1,77
25:12:00	64	14,19	1,77
25:13:00	64	14,19	1,77
25:14:00	64	14,20	1,76
25:15:00	64	14,20	1,76
25:16:00	64	14,19	1,77
25:17:00	64	14,19	1,77
25:18:00	64	14,20	1,76
25:19:00	64	14,20	1,76
25:20:00	64	14,20	1,76
25:21:00	64	14,20	1,76
25:22:00	64	14,20	1,76
25:23:00	64	14,19	1,77
25:24:00	64	14,20	1,76
25:25:00	64	14,20	1,76
25:26:00	64	14,20	1,76
25:27:00	64	14,20	1,76
25:28:00	64	14,20	1,76
25:29:00	64	14,20	1,76
25:30:00	64	14,21	1,76
25:31:00	64	14,20	1,76
25:32:00	64	14,20	1,76
25:33:00	64	14,21	1,76
25:34:00	64	14,20	1,76
25:35:00	64	14,21	1,76
25:36:00	64	14,20	1,76
25:37:00	64	14,20	1,76
25:38:00	64	14,20	1,76
25:39:00	64	14,20	1,76
25:40:00	64	14,21	1,76
25:41:00	64	14,21	1,76
25:42:00	64	14,20	1,76
25:43:00	64	14,20	1,76
25:44:00	64	14,21	1,76
25:45:00	64	14,20	1,76
25:46:00	64	14,20	1,76
25:47:00	64	14,20	1,76
25:48:00	64	14,20	1,76
25:49:00	64	14,19	1,77
25:50:00	64	14,20	1,76
25:51:00	64	14,20	1,76
25:52:00	64	14,20	1,76
25:53:00	64	14,20	1,76
25:54:00	64	14,20	1,76
25:55:00	64	14,20	1,76
25:56:00	64	14,20	1,76
25:57:00	64	14,20	1,76
25:58:00	65	14,11	1,84
25:59:00	64	14,11	1,84
26:00:00	64	14,11	1,84
26:01:00	64	14,12	1,83
26:02:00	64	14,11	1,84
26:03:00	64	14,11	1,84
26:04:00	64	14,11	1,84
26:05:00	64	14,11	1,84
26:06:00	64	14,11	1,84
26:07:00	64	14,11	1,84
26:08:00	64	14,11	1,84
26:09:00	64	14,11	1,84
26:10:00	64	14,11	1,84
26:11:00	64	14,11	1,84
26:12:00	64	14,11	1,84
26:13:00	64	14,11	1,84
26:14:00	64	14,11	1,84
26:15:00	64	14,11	1,84
26:16:00	64	14,11	1,84
26:17:00	64	14,11	1,84
26:18:00	64	14,11	1,84
26:19:00	64	14,11	1,84
26:20:00	64	14,11	1,84
26:21:00	64	14,11	1,84
26:22:00	64	14,10	1,85
26:23:00	64	14,11	1,84
26:24:00	64	14,11	1,84
26:25:00	64	14,11	1,84
26:26:00	64	14,11	1,84
26:27:00	64	14,11	1,84
26:28:00	64	14,11	1,84
26:29:00	64	14,11	1,84
26:30:00	64	14,10	1,85
26:31:00	64	14,10	1,85
26:32:00	64	14,11	1,84
26:33:00	64	14,10	1,85
26:34:00	64	14,10	1,85
26:35:00	64	14,10	1,85
26:36:00	64	14,11	1,84
26:37:00	64	14,11	1,84
26:38:00	64	14,10	1,85
26:39:00	64	14,10	1,85
26:40:00	64	14,10	1,85
26:41:00	64	14,10	1,85
26:42:00	64	14,10	1,85
26:43:00	64	14,11	1,84
26:44:00	64	14,11	1,84
26:45:00	64	14,11	1,84
26:46:00	64	14,11	1,84
26:47:00	64	14,11	1,84
26:48:00	64	14,11	1,84
26:49:00	64	14,11	1,84
26:50:00	64	14,11	1,84
26:51:00	64	14,11	1,84
26:52:00	64	14,12	1,83
26:53:00	64	14,12	1,83
26:54:00	64	14,11	1,84
26:55:00	64	14,12	1,83
26:56:00	64	14,12	1,83
26:57:00	64	14,11	1,84
26:58:00	64	14,12	1,83
26:59:00	64	14,09	1,86
27:00:00	64	14,08	1,86
27:01:00	64	14,08	1,86
27:02:00	64	14,08	1,86
27:03:00	64	14,08	1,86
27:04:00	64	14,07	1,87
27:05:00	64	14,09	1,86
27:06:00	64	14,07	1,87
27:07:00	64	14,07	1,87
27:08:00	64	14,08	1,86
27:09:00	64	14,08	1,86
27:10:00	64	14,08	1,86
27:11:00	64	14,08	1,86
27:12:00	64	14,07	1,87
27:13:00	64	14,07	1,87
27:14:00	64	14,07	1,87
27:15:00	64	14,08	1,86
27:16:00	64	14,07	1,87
27:17:00	64	14,07	1,87
27:18:00	64	14,07	1,87
27:19:00	64	14,07	1,87
27:20:00	64	14,07	1,87
27:21:00	64	14,08	1,86
27:22:00	64	14,07	1,87
27:23:00	64	14,07	1,87
27:24:00	64	14,08	1,86
27:25:00	64	14,07	1,87
27:26:00	64	14,07	1,87
27:27:00	64	14,07	1,87
27:28:00	64	14,07	1,88
27:29:00	64	14,07	1,88
27:30:00	64	14,07	1,87
27:31:00	64	14,07	1,88
27:32:00	64	14,07	1,88
27:33:00	64	14,07	1,88
27:34:00	64	14,07	1,87
27:35:00	64	14,07	1,88
27:36:00	64	14,07	1,88
27:37:00	64	14,07	1,87
27:38:00	64	14,07	1,88
27:39:00	64	14,07	1,87
27:40:00	64	14,07	1,88
27:41:00	64	14,07	1,88
27:42:00	64	14,07	1,87
27:43:00	64	14,07	1,88
27:44:00	64	14,07	1,88
27:45:00	64	14,07	1,88
27:46:00	64	14,07	1,87
27:47:00	64	14,07	1,88
27:48:00	64	14,07	1,88
27:49:00	64	14,06	1,88
27:50:00	64	14,07	1,88
27:51:00	64	14,07	1,88
27:52:00	64	14,07	1,88
27:53:00	64	14,07	1,88
27:54:00	64	14,06	1,88
27:55:00	64	14,07	1,88
27:56:00	64	14,07	1,88
27:57:00	64	14,06	1,88
27:58:00	64	14,06	1,88
27:59:00	64	14,06	1,88
28:00:00	64	14,07	1,88
28:01:00	64	14,07	1,88
28:02:00	64	14,07	1,88
28:03:00	64	14,07	1,88
28:04:00	64	14,06	1,88
28:05:00	64	14,07	1,87
28:06:00	64	14,07	1,88
28:07:00	64	14,07	1,87
28:08:00	64	14,07	1,87
28:09:00	64	14,07	1,87
28:10:00	64	14,08	1,86
28:11:00	64	14,07	1,87
28:12:00	64	14,07	1,87
28:13:00	64	14,07	1,87
28:14:00	64	14,08	1,86
28:15:00	63	14,08	1,86
28:16:00	64	14,09	1,86
28:17:00	64	14,08	1,86
28:18:00	64	14,09	1,86
28:19:00	64	14,04	1,90
28:20:00	64	14,04	1,90
28:21:00	64	14,04	1,90
28:22:00	64	14,04	1,90
28:23:00	64	14,04	1,90
28:24:00	64	14,05	1,89
28:25:00	64	14,05	1,89
28:26:00	64	14,04	1,90
28:27:00	64	14,05	1,89
28:28:00	64	14,04	1,90
28:29:00	64	14,04	1,90
28:30:00	64	14,04	1,90
28:31:00	64	14,04	1,90
28:32:00	64	14,04	1,90
28:33:00	64	14,04	1,90
28:34:00	64	14,04	1,90
28:35:00	64	14,04	1,90
28:36:00	64	14,05	1,89
28:37:00	64	14,04	1,90
28:38:00	64	14,04	1,90
28:39:00	64	14,04	1,90
28:40:00	64	14,04	1,90
28:41:00	64	14,04	1,90
28:42:00	64	14,04	1,90
28:43:00	64	14,03	1,91
28:44:00	64	14,04	1,90
28:45:00	64	14,04	1,90
28:46:00	64	14,04	1,90
28:47:00	64	14,04	1,90
28:48:00	64	14,04	1,90
28:49:00	64	14,04	1,90
28:50:00	64	14,04	1,90
28:51:00	64	14,04	1,90
28:52:00	64	14,04	1,90
28:53:00	64	14,04	1,90
28:54:00	64	14,04	1,90
28:55:00	64	14,04	1,90
28:56:00	64	14,04	1,90
28:57:00	64	14,04	1,90
28:58:00	64	14,04	1,90
28:59:00	64	14,04	1,90
29:00:00	64	14,04	1,90
29:01:00	64	14,04	1,90
29:02:00	64	14,04	1,90
29:03:00	64	14,04	1,90
29:04:00	64	14,04	1,90
29:05:00	64	14,04	1,90
29:06:00	64	14,04	1,90
29:07:00	64	14,04	1,90
29:08:00	64	14,04	1,90
29:09:00	64	14,04	1,90
29:10:00	64	14,02	1,92
29:11:00	64	14,03	1,91
29:12:00	64	14,03	1,91
29:13:00	64	14,03	1,91
29:14:00	64	14,04	1,90
29:15:00	64	14,03	1,91
29:16:00	64	14,04	1,90
29:17:00	64	14,03	1,91
29:18:00	64	14,02	1,92
29:19:00	64	14,03	1,91
29:20:00	64	14,03	1,91
29:21:00	64	14,04	1,90
