Repository: ProgWizer/parser

File: project-root/data/Data Acquisition/Data Acquisition/2006 year (33)/UCA L Kurmangazy G1500+2%Gel+2%SMS+2%CaCl2 (36C-SW).txt (part 1 of 2)
--Test Summary--
Full Path and File Name	
Instrument Name	4262L
Instrument Type	Model 4262 Twin Cell UCA
Instrument Serial Number	111L
Test Start Date	11.04.2006
Test Start Time	2:35:51
Test Stop Date	13.04.2006
Test Stop Time	3:04:21
Test Length	48:28:30
Final Sample Time Offset	48:28:00
Controller Schedule Name	
Sampling Period	60 seconds
Comments	T: 36(30), 52(240), premix
Information	WellID	Kurmangazy-1
Information	Customer	LUKoil-Shelf
Information	CementClass	PCT-I-G
Information	CementMfr	Duckerhoff
Information	Additives	2%Gel+2%SMS+2%CaCl2
Information	Density	1500
Information	BHCT	36
Information	BHST	36
Information	FluidLoss	
Information	JobType	244.5 mm csg. lead slurry
Calculated Value	CS_50	4:08:00
Calculated Value	CS_500	19:31:00
Calculated Value	CS_Time8h	0,93 MPa
Calculated Value	CS_Time16h	2,13 MPa
Calculated Value	CS_Time24h	2,78 MPa
Calculated Value	CS_Time48h	3,58 MPa
Calculated Value	CS_Time72h	N/A
Calculated Curve	Compressive Strength	Compressive strength type A (less than 14 lb/gal)
Initial Temperature (°C)	22 °C
Final Temperature (°C)	35 °C
Initial Transit Time (microsec/in)	18,61 microsec/in
Final Transit Time (microsec/in)	12,62 microsec/in
Initial Compressive Strength (MPa)	0,00 MPa
Final Compressive Strength (MPa)	3,59 MPa
--Data--
Time (HH:MM:SS)	Temperature (°C)	Transit Time (microsec/in)	Compressive Strength (MPa)
0:00:00	22	18,61	0,00
0:01:00	22	18,62	0,00
0:02:00	21	18,63	0,00
0:03:00	22		
0:04:00	22		
0:05:00	22	18,59	0,00
0:06:00	22	18,61	0,00
0:07:00	22	18,62	0,00
0:08:00	22	18,63	0,00
0:09:00	23		
0:10:00	23	17,56	0,22
0:11:00	23	17,58	0,21
0:12:00	24	17,58	0,21
0:13:00	24	17,58	0,21
0:14:00	25	17,56	0,22
0:15:00	25	17,57	0,22
0:16:00	25	17,55	0,22
0:17:00	26	17,53	0,23
0:18:00	26		
0:19:00	27		
0:20:00	27		
0:21:00	27		
0:22:00	28		
0:23:00	29		
0:24:00	29		
0:25:00	30		
0:26:00	31	18,34	0,05
0:27:00	31	18,32	0,05
0:28:00	32	18,28	0,06
0:29:00	32	18,27	0,06
0:30:00	35	18,26	0,06
0:31:00	35	18,24	0,07
0:32:00	36	18,23	0,07
0:33:00	36	18,21	0,07
0:34:00	37	18,19	0,08
0:35:00	37	18,19	0,08
0:36:00	37	18,18	0,08
0:37:00	37	18,18	0,08
0:38:00	37	18,18	0,08
0:39:00	37	18,18	0,08
0:40:00	38	18,18	0,08
0:41:00	37		
0:42:00	37		
0:43:00	37		
0:44:00	37		
0:45:00	37		
0:46:00	38		
0:47:00	38		
0:48:00	38		
0:49:00	38		
0:50:00	38		
0:51:00	38		
0:52:00	38		
0:53:00	38		
0:54:00	38		
0:55:00	38		
0:56:00	38		
0:57:00	38		
0:58:00	38		
0:59:00	38		
1:00:00	38		
1:01:00	38		
1:02:00	38		
1:03:00	44		
1:04:00	44		
1:05:00	43		
1:06:00	43		
1:07:00	43		
1:08:00	43		
1:09:00	43		
1:10:00	42		
1:11:00	43		
1:12:00	43		
1:13:00	42		
1:14:00	43		
1:15:00	43		
1:16:00	43		
1:17:00	43		
1:18:00	42		
1:19:00	42		
1:20:00	43		
1:21:00	42		
1:22:00	42		
1:23:00	42		
1:24:00	42		
1:25:00	41		
1:26:00	41		
1:27:00	41		
1:28:00	41		
1:29:00	41		
1:30:00	41		
1:31:00	41		
1:32:00	41		
1:33:00	41		
1:34:00	41		
1:35:00	40		
1:36:00	40		
1:37:00	40		
1:38:00	40		
1:39:00	40		
1:40:00	40		
1:41:00	40		
1:42:00	40		
1:43:00	39		
1:44:00	39		
1:45:00	39		
1:46:00	39		
1:47:00	39		
1:48:00	38		
1:49:00	41	18,84	0,00
1:50:00	41	18,84	0,00
1:51:00	40	18,84	0,00
1:52:00	41	18,84	0,00
1:53:00	40	18,84	0,00
1:54:00	40	18,84	0,00
1:55:00	40	18,84	0,00
1:56:00	40	18,84	0,00
1:57:00	40	18,84	0,00
1:58:00	40	18,83	0,00
1:59:00	40	18,84	0,00
2:00:00	40	18,84	0,00
2:01:00	40	18,82	0,00
2:02:00	40	18,83	0,00
2:03:00	40	18,83	0,00
2:04:00	40	18,82	0,00
2:05:00	40	18,83	0,00
2:06:00	40	18,82	0,00
2:07:00	40	18,81	0,00
2:08:00	39	18,81	0,00
2:09:00	40	18,81	0,00
2:10:00	40	18,80	0,00
2:11:00	39	18,79	0,00
2:12:00	39	18,80	0,00
2:13:00	39	18,80	0,00
2:14:00	39	18,79	0,00
2:15:00	39	18,79	0,00
2:16:00	39	18,79	0,00
2:17:00	39	18,78	0,00
2:18:00	39	18,78	0,00
2:19:00	38	18,77	0,00
2:20:00	38	18,77	0,00
2:21:00	38	18,77	0,00
2:22:00	38	18,77	0,00
2:23:00	38	18,75	0,00
2:24:00	37	18,75	0,00
2:25:00	38	18,75	0,00
2:26:00	37	18,75	0,00
2:27:00	37	18,74	0,00
2:28:00	37	18,75	0,00
2:29:00	37	17,70	0,19
2:30:00	37	17,70	0,19
2:31:00	37	17,71	0,18
2:32:00	37	17,70	0,19
2:33:00	37	17,69	0,19
2:34:00	37	17,68	0,19
2:35:00	36	17,70	0,19
2:36:00	37	17,67	0,19
2:37:00	37	17,67	0,19
2:38:00	37	17,67	0,19
2:39:00	37	17,66	0,20
2:40:00	36	17,66	0,20
2:41:00	37	17,66	0,20
2:42:00	37	17,63	0,20
2:43:00	36	17,64	0,20
2:44:00	37	17,64	0,20
2:45:00	36	17,63	0,20
2:46:00	37	17,62	0,20
2:47:00	37	17,61	0,21
2:48:00	36	17,61	0,21
2:49:00	37	17,61	0,21
2:50:00	37	17,60	0,21
2:51:00	36	17,60	0,21
2:52:00	37	17,60	0,21
2:53:00	36	17,59	0,21
2:54:00	36	17,59	0,21
2:55:00	36	17,58	0,22
2:56:00	36	17,58	0,22
2:57:00	36	17,57	0,22
2:58:00	36	17,57	0,22
2:59:00	36	17,57	0,22
3:00:00	36	17,56	0,22
3:01:00	36	17,55	0,22
3:02:00	36	17,51	0,23
3:03:00	36	17,50	0,23
3:04:00	36	17,49	0,24
3:05:00	36	17,49	0,24
3:06:00	36	17,50	0,23
3:07:00	35	17,49	0,24
3:08:00	36	17,48	0,24
3:09:00	35	17,47	0,24
3:10:00	35	17,47	0,24
3:11:00	36	17,46	0,24
3:12:00	35	17,46	0,25
3:13:00	36	17,46	0,25
3:14:00	35	17,45	0,25
3:15:00	36	17,44	0,25
3:16:00	36	17,43	0,25
3:17:00	36	17,43	0,25
3:18:00	35	17,43	0,25
3:19:00	36	17,42	0,26
3:20:00	35	17,41	0,26
3:21:00	35	17,41	0,26
3:22:00	36	17,41	0,26
3:23:00	35	17,40	0,26
3:24:00	35	17,39	0,26
3:25:00	35	17,38	0,27
3:26:00	35	17,37	0,27
3:27:00	35	17,37	0,27
3:28:00	35	17,37	0,27
3:29:00	35	17,36	0,27
3:30:00	35	17,35	0,27
3:31:00	35	17,34	0,27
3:32:00	35	17,34	0,27
3:33:00	35	17,34	0,28
3:34:00	35	17,33	0,28
3:35:00	35	17,32	0,28
3:36:00	35	17,31	0,28
3:37:00	35	17,31	0,28
3:38:00	35	17,30	0,29
3:39:00	36	17,30	0,29
3:40:00	35	17,29	0,29
3:41:00	35	17,28	0,29
3:42:00	35	17,28	0,29
3:43:00	35	17,27	0,30
3:44:00	35	17,27	0,30
3:45:00	35	17,26	0,30
3:46:00	35	17,25	0,30
3:47:00	35	17,25	0,30
3:48:00	35	17,24	0,30
3:49:00	35	17,24	0,30
3:50:00	35	17,23	0,31
3:51:00	35	17,22	0,31
3:52:00	35	17,22	0,31
3:53:00	35	17,21	0,31
3:54:00	35	17,20	0,31
3:55:00	35	17,19	0,32
3:56:00	35	17,19	0,32
3:57:00	35	17,18	0,32
3:58:00	35	17,18	0,32
3:59:00	35	17,16	0,32
4:00:00	35	17,16	0,32
4:01:00	35	17,16	0,33
4:02:00	35	17,15	0,33
4:03:00	35	17,14	0,33
4:04:00	35	17,13	0,33
4:05:00	35	17,13	0,33
4:06:00	35	17,12	0,34
4:07:00	35	17,11	0,34
4:08:00	35	17,11	0,34
4:09:00	35	17,10	0,34
4:10:00	35	17,09	0,35
4:11:00	35	17,08	0,35
4:12:00	35	17,07	0,35
4:13:00	35	17,07	0,35
4:14:00	35	17,06	0,35
4:15:00	35	17,05	0,36
4:16:00	35	17,05	0,36
4:17:00	35	17,04	0,36
4:18:00	35	17,03	0,36
4:19:00	35	17,02	0,36
4:20:00	35	17,01	0,37
4:21:00	35	17,01	0,37
4:22:00	35	17,00	0,37
4:23:00	35	16,99	0,37
4:24:00	35	16,98	0,38
4:25:00	35	16,98	0,38
4:26:00	35	16,97	0,38
4:27:00	35	16,96	0,38
4:28:00	35	16,95	0,38
4:29:00	36	16,95	0,39
4:30:00	35	16,94	0,39
4:31:00	36	16,93	0,39
4:32:00	35	16,93	0,39
4:33:00	35	16,92	0,40
4:34:00	35	16,91	0,40
4:35:00	36	16,90	0,40
4:36:00	35	16,89	0,40
4:37:00	36	16,89	0,41
4:38:00	36	16,89	0,41
4:39:00	35	16,87	0,41
4:40:00	35	16,86	0,41
4:41:00	36	16,86	0,41
4:42:00	35	16,85	0,42
4:43:00	35	16,84	0,42
4:44:00	35	16,83	0,42
4:45:00	35	16,83	0,42
4:46:00	36	16,82	0,43
4:47:00	35	16,81	0,43
4:48:00	35	16,81	0,43
4:49:00	36	16,80	0,43
4:50:00	35	16,79	0,44
4:51:00	35	16,79	0,44
4:52:00	35	16,78	0,44
4:53:00	35	16,78	0,44
4:54:00	35	16,77	0,44
4:55:00	35	16,77	0,44
4:56:00	35	16,76	0,45
4:57:00	35	16,76	0,45
4:58:00	35	16,74	0,45
4:59:00	35	16,74	0,45
5:00:00	35	16,74	0,45
5:01:00	35	16,73	0,46
5:02:00	35	16,72	0,46
5:03:00	35	16,71	0,46
5:04:00	37	16,67	0,47
5:05:00	37	16,65	0,48
5:06:00	37	16,65	0,48
5:07:00	37	16,65	0,48
5:08:00	37	16,64	0,48
5:09:00	37	16,63	0,49
5:10:00	37	16,63	0,49
5:11:00	37	16,63	0,49
5:12:00	37	16,61	0,49
5:13:00	37	16,60	0,50
5:14:00	37	16,59	0,50
5:15:00	37	16,59	0,50
5:16:00	37	16,59	0,50
5:17:00	37	16,58	0,51
5:18:00	37	16,57	0,51
5:19:00	37	16,57	0,51
5:20:00	37	16,56	0,51
5:21:00	36	16,54	0,52
5:22:00	37	16,54	0,52
5:23:00	37	16,53	0,52
5:24:00	36	16,53	0,52
5:25:00	37	16,51	0,53
5:26:00	36	16,51	0,53
5:27:00	36	16,50	0,53
5:28:00	36	16,49	0,54
5:29:00	36	16,49	0,54
5:30:00	36	16,48	0,54
5:31:00	36	16,47	0,54
5:32:00	36	16,47	0,54
5:33:00	36	16,46	0,55
5:34:00	36	16,45	0,55
5:35:00	36	16,45	0,55
5:36:00	36	16,45	0,55
5:37:00	36	16,44	0,55
5:38:00	36	16,44	0,55
5:39:00	36	16,41	0,56
5:40:00	36	16,41	0,56
5:41:00	36	16,41	0,57
5:42:00	36	16,39	0,57
5:43:00	36	16,40	0,57
5:44:00	36	16,38	0,57
5:45:00	36	16,38	0,58
5:46:00	36	16,37	0,58
5:47:00	35	16,37	0,58
5:48:00	36	16,36	0,58
5:49:00	36	16,35	0,58
5:50:00	36	16,35	0,59
5:51:00	35	16,34	0,59
5:52:00	35	16,34	0,59
5:53:00	35	16,33	0,59
5:54:00	35	16,32	0,60
5:55:00	35	16,32	0,60
5:56:00	35	16,31	0,60
5:57:00	35	16,31	0,60
5:58:00	35	16,30	0,60
5:59:00	35	16,30	0,60
6:00:00	35	16,29	0,61
6:01:00	35	16,28	0,61
6:02:00	35	16,28	0,61
6:03:00	35	16,27	0,62
6:04:00	35	16,26	0,62
6:05:00	35	16,26	0,62
6:06:00	35	16,26	0,62
6:07:00	35	16,26	0,62
6:08:00	35	16,23	0,63
6:09:00	35	16,23	0,63
6:10:00	35	16,23	0,63
6:11:00	35	16,23	0,63
6:12:00	35	16,22	0,64
6:13:00	35	16,21	0,64
6:14:00	35	16,20	0,64
6:15:00	35	16,20	0,64
6:16:00	35	16,20	0,64
6:17:00	35	16,19	0,65
6:18:00	35	16,18	0,65
6:19:00	35	16,17	0,65
6:20:00	35	16,17	0,66
6:21:00	35	16,17	0,66
6:22:00	35	16,15	0,66
6:23:00	35	16,14	0,66
6:24:00	35	16,14	0,66
6:25:00	35	16,14	0,67
6:26:00	35	16,13	0,67
6:27:00	35	16,12	0,67
6:28:00	35	16,12	0,67
6:29:00	35	16,11	0,68
6:30:00	35	16,11	0,68
6:31:00	36	16,10	0,68
6:32:00	36	16,09	0,69
6:33:00	35	16,08	0,69
6:34:00	35	16,08	0,69
6:35:00	35	16,07	0,69
6:36:00	35	16,07	0,69
6:37:00	35	16,06	0,70
6:38:00	35	16,05	0,70
6:39:00	35	16,05	0,70
6:40:00	35	16,04	0,71
6:41:00	35	16,04	0,71
6:42:00	35	16,03	0,71
6:43:00	35	16,03	0,71
6:44:00	35	16,02	0,72
6:45:00	35	16,02	0,72
6:46:00	35	16,02	0,72
6:47:00	35	16,01	0,72
6:48:00	35	16,00	0,72
6:49:00	35	16,00	0,72
6:50:00	35	15,99	0,73
6:51:00	35	15,99	0,73
6:52:00	35	15,98	0,73
6:53:00	35	15,98	0,73
6:54:00	35	15,98	0,73
6:55:00	35	15,97	0,74
6:56:00	35	15,96	0,74
6:57:00	35	15,96	0,74
6:58:00	36	15,96	0,74
6:59:00	36	15,95	0,74
7:00:00	36	15,90	0,77
7:01:00	35	15,90	0,77
7:02:00	35	15,90	0,77
7:03:00	35	15,89	0,77
7:04:00	35	15,88	0,77
7:05:00	35	15,88	0,77
7:06:00	35	15,87	0,78
7:07:00	35	15,87	0,78
7:08:00	35	15,86	0,78
7:09:00	35	15,85	0,79
7:10:00	35	15,84	0,79
7:11:00	35	15,84	0,79
7:12:00	36	15,83	0,80
7:13:00	35	15,83	0,80
7:14:00	35	15,82	0,80
7:15:00	35	15,81	0,80
7:16:00	35	15,81	0,81
7:17:00	35	15,80	0,81
7:18:00	35	15,79	0,81
7:19:00	36	15,78	0,82
7:20:00	35	15,78	0,82
7:21:00	36	15,78	0,82
7:22:00	35	15,77	0,82
7:23:00	35	15,77	0,82
7:24:00	35	15,76	0,83
7:25:00	35	15,75	0,83
7:26:00	35	15,75	0,83
7:27:00	35	15,74	0,84
7:28:00	35	15,73	0,84
7:29:00	35	15,72	0,84
7:30:00	35	15,72	0,85
7:31:00	35	15,72	0,85
7:32:00	35	15,72	0,85
7:33:00	35	15,71	0,85
7:34:00	35	15,69	0,86
7:35:00	35	15,69	0,86
7:36:00	35	15,69	0,86
7:37:00	35	15,68	0,86
7:38:00	35	15,67	0,87
7:39:00	35	15,66	0,87
7:40:00	35	15,66	0,88
7:41:00	35	15,66	0,88
7:42:00	35	15,64	0,88
7:43:00	35	15,65	0,88
7:44:00	35	15,64	0,88
7:45:00	35	15,63	0,89
7:46:00	35	15,63	0,89
7:47:00	35	15,62	0,89
7:48:00	35	15,62	0,89
7:49:00	35	15,61	0,90
7:50:00	35	15,61	0,90
7:51:00	35	15,60	0,90
7:52:00	35	15,59	0,91
7:53:00	35	15,58	0,91
7:54:00	35	15,57	0,91
7:55:00	35	15,57	0,91
7:56:00	35	15,57	0,92
7:57:00	35	15,57	0,92
7:58:00	35	15,55	0,93
7:59:00	35	15,55	0,93
8:00:00	35	15,54	0,93
8:01:00	35	15,54	0,93
8:02:00	35	15,54	0,93
8:03:00	35	15,53	0,94
8:04:00	35	15,53	0,94
8:05:00	35	15,51	0,94
8:06:00	35	15,51	0,94
8:07:00	35	15,51	0,95
8:08:00	35	15,50	0,95
8:09:00	35	15,50	0,95
8:10:00	36	15,49	0,96
8:11:00	35	15,49	0,96
8:12:00	35	15,48	0,96
8:13:00	35	15,48	0,96
8:14:00	35	15,47	0,97
8:15:00	35	15,46	0,97
8:16:00	35	15,45	0,97
8:17:00	35	15,46	0,97
8:18:00	35	15,45	0,97
8:19:00	35	15,45	0,98
8:20:00	35	15,45	0,98
8:21:00	35	15,44	0,98
8:22:00	35	15,43	0,99
8:23:00	35	15,43	0,99
8:24:00	35	15,43	0,99
8:25:00	35	15,43	0,99
8:26:00	35	15,43	0,99
8:27:00	35	15,42	0,99
8:28:00	35	15,41	1,00
8:29:00	36	15,38	1,01
8:30:00	36	15,37	1,02
8:31:00	35	15,36	1,02
8:32:00	35	15,37	1,02
8:33:00	35	15,36	1,02
8:34:00	35	15,36	1,02
8:35:00	35	15,35	1,03
8:36:00	35	15,34	1,03
8:37:00	35	15,34	1,03
8:38:00	35	15,33	1,04
8:39:00	35	15,33	1,04
8:40:00	35	15,32	1,04
8:41:00	35	15,32	1,04
8:42:00	35	15,31	1,05
8:43:00	35	15,31	1,05
8:44:00	35	15,30	1,06
8:45:00	35	15,29	1,06
8:46:00	35	15,30	1,05
8:47:00	35	15,28	1,06
8:48:00	35	15,27	1,07
8:49:00	35	15,27	1,07
8:50:00	36	15,27	1,07
8:51:00	35	15,26	1,08
8:52:00	35	15,26	1,08
8:53:00	36	15,25	1,08
8:54:00	35	15,24	1,08
8:55:00	36	15,24	1,09
8:56:00	35	15,24	1,09
8:57:00	35	15,23	1,09
8:58:00	35	15,22	1,10
8:59:00	35	15,22	1,10
9:00:00	35	15,22	1,10
9:01:00	35	15,21	1,10
9:02:00	35	15,21	1,10
9:03:00	35	15,20	1,11
9:04:00	35	15,20	1,11
9:05:00	35	15,18	1,12
9:06:00	36	15,18	1,12
9:07:00	35	15,18	1,12
9:08:00	35	15,17	1,13
9:09:00	35	15,17	1,13
9:10:00	35	15,16	1,13
9:11:00	35	15,15	1,13
9:12:00	35	15,15	1,13
9:13:00	35	15,15	1,14
9:14:00	35	15,15	1,14
9:15:00	35	15,14	1,14
9:16:00	35	15,14	1,14
9:17:00	35	15,14	1,14
9:18:00	35	15,13	1,15
9:19:00	35	15,13	1,15
9:20:00	35	15,12	1,16
9:21:00	35	15,11	1,16
9:22:00	35	15,11	1,16
9:23:00	35	15,10	1,16
9:24:00	35	15,09	1,17
9:25:00	35	15,09	1,17
9:26:00	35	15,09	1,17
9:27:00	35	15,08	1,18
9:28:00	35	15,08	1,18
9:29:00	35	15,07	1,18
9:30:00	35	15,07	1,18
9:31:00	35	15,06	1,19
9:32:00	35	15,05	1,19
9:33:00	35	15,06	1,19
9:34:00	35	15,05	1,19
9:35:00	35	15,04	1,20
9:36:00	35	15,04	1,20
9:37:00	35	15,03	1,20
9:38:00	35	15,03	1,21
9:39:00	35	15,02	1,21
9:40:00	36	15,02	1,21
9:41:00	35	15,01	1,22
9:42:00	35	15,01	1,22
9:43:00	35	15,00	1,22
9:44:00	35	15,00	1,22
9:45:00	35	15,00	1,23
9:46:00	35	15,00	1,23
9:47:00	35	14,99	1,23
9:48:00	35	14,99	1,23
9:49:00	35	14,98	1,23
9:50:00	35	14,98	1,23
9:51:00	35	14,97	1,24
9:52:00	35	14,97	1,24
9:53:00	35	14,97	1,24
9:54:00	35	14,96	1,25
9:55:00	35	14,96	1,25
9:56:00	35	14,96	1,25
9:57:00	35	14,95	1,25
9:58:00	35	14,95	1,25
9:59:00	35	14,95	1,25
10:00:00	35	14,95	1,26
10:01:00	35	14,95	1,26
10:02:00	35	14,94	1,26
10:03:00	35	14,94	1,26
10:04:00	33	14,90	1,29
10:05:00	33	14,90	1,29
10:06:00	33	14,90	1,29
10:07:00	33	14,89	1,29
10:08:00	34	14,89	1,29
10:09:00	34	14,88	1,30
10:10:00	34	14,87	1,30
10:11:00	34	14,87	1,30
10:12:00	35	14,86	1,31
10:13:00	35	14,85	1,31
10:14:00	35	14,85	1,32
10:15:00	35	14,84	1,32
10:16:00	35	14,83	1,33
10:17:00	35	14,83	1,33
10:18:00	35	14,82	1,33
10:19:00	36	14,82	1,34
10:20:00	36	14,81	1,34
10:21:00	36	14,80	1,35
10:22:00	36	14,80	1,35
10:23:00	36	14,79	1,35
10:24:00	36	14,79	1,35
10:25:00	36	14,79	1,36
10:26:00	36	14,79	1,36
10:27:00	36	14,78	1,36
10:28:00	36	14,78	1,36
10:29:00	36	14,77	1,37
10:30:00	36	14,76	1,37
10:31:00	36	14,76	1,37
10:32:00	36	14,76	1,37
10:33:00	36	14,75	1,38
10:34:00	36	14,74	1,39
10:35:00	36	14,74	1,39
10:36:00	36	14,74	1,39
10:37:00	36	14,73	1,39
10:38:00	36	14,73	1,40
10:39:00	36	14,72	1,40
10:40:00	35	14,72	1,40
10:41:00	36	14,71	1,41
10:42:00	36	14,71	1,41
10:43:00	35	14,70	1,41
10:44:00	35	14,70	1,42
10:45:00	36	14,69	1,42
10:46:00	36	14,69	1,42
10:47:00	35	14,68	1,43
10:48:00	35	14,68	1,43
10:49:00	35	14,67	1,44
10:50:00	36	14,67	1,44
10:51:00	36	14,67	1,44
10:52:00	36	14,65	1,45
10:53:00	35	14,66	1,44
10:54:00	36	14,65	1,45
10:55:00	36	14,65	1,45
10:56:00	35	14,64	1,45
10:57:00	35	14,64	1,46
10:58:00	35	14,64	1,46
10:59:00	35	14,63	1,46
11:00:00	36	14,62	1,47
11:01:00	35	14,61	1,47
11:02:00	35	14,61	1,47
11:03:00	35	14,61	1,48
11:04:00	35	14,60	1,48
11:05:00	35	14,60	1,48
11:06:00	35	14,59	1,49
11:07:00	35	14,59	1,49
11:08:00	35	14,58	1,49
11:09:00	35	14,58	1,49
11:10:00	35	14,58	1,50
11:11:00	35	14,57	1,50
11:12:00	35	14,57	1,50
11:13:00	35	14,57	1,50
11:14:00	35	14,56	1,51
11:15:00	35	14,55	1,51
11:16:00	35	14,55	1,51
11:17:00	35	14,55	1,52
11:18:00	35	14,55	1,52
11:19:00	35	14,55	1,52
11:20:00	35	14,54	1,52
11:21:00	35	14,53	1,53
11:22:00	35	14,53	1,53
11:23:00	35	14,52	1,54
11:24:00	35	14,52	1,54
11:25:00	35	14,52	1,54
11:26:00	35	14,51	1,55
11:27:00	35	14,51	1,55
11:28:00	35	14,50	1,55
11:29:00	35	14,50	1,55
11:30:00	35	14,50	1,55
11:31:00	35	14,49	1,56
11:32:00	35	14,49	1,56
11:33:00	35	14,48	1,57
11:34:00	35	14,48	1,57
11:35:00	36	14,48	1,57
11:36:00	35	14,47	1,57
11:37:00	35	14,47	1,57
11:38:00	36	14,47	1,57
11:39:00	35	14,46	1,58
11:40:00	35	14,46	1,58
11:41:00	35	14,46	1,58
11:42:00	35	14,47	1,57
11:43:00	35	14,46	1,58
11:44:00	35	14,46	1,58
11:45:00	35	14,45	1,59
11:46:00	35	14,45	1,59
11:47:00	36	14,43	1,61
11:48:00	36	14,43	1,61
11:49:00	36	14,42	1,61
11:50:00	36	14,41	1,62
11:51:00	36	14,41	1,62
11:52:00	36	14,41	1,62
11:53:00	36	14,41	1,62
11:54:00	35	14,40	1,63
11:55:00	36	14,41	1,62
11:56:00	36	14,40	1,63
11:57:00	36	14,37	1,65
11:58:00	36	14,38	1,64
11:59:00	35	14,38	1,64
12:00:00	35	14,37	1,65
12:01:00	36	14,37	1,65
12:02:00	35	14,37	1,65
12:03:00	36	14,37	1,65
12:04:00	35	14,37	1,65
12:05:00	35	14,37	1,65
12:06:00	35	14,35	1,66
12:07:00	35	14,35	1,66
12:08:00	35	14,35	1,66
12:09:00	35	14,34	1,67
12:10:00	35	14,34	1,67
12:11:00	35	14,34	1,67
12:12:00	36	14,34	1,67
12:13:00	35	14,34	1,67
12:14:00	35	14,33	1,68
12:15:00	35	14,33	1,68
12:16:00	35	14,33	1,68
12:17:00	35	14,32	1,69
12:18:00	35	14,32	1,69
12:19:00	35	14,32	1,69
12:20:00	35	14,31	1,69
12:21:00	35	14,31	1,69
12:22:00	35	14,31	1,70
12:23:00	35	14,31	1,70
12:24:00	35	14,31	1,70
12:25:00	35	14,30	1,70
12:26:00	35	14,30	1,70
12:27:00	35	14,30	1,70
12:28:00	35	14,29	1,71
12:29:00	35	14,29	1,71
12:30:00	35	14,28	1,72
12:31:00	36	14,28	1,72
12:32:00	35	14,28	1,72
12:33:00	35	14,28	1,72
12:34:00	35	14,28	1,72
12:35:00	35	14,28	1,72
12:36:00	35	14,28	1,72
12:37:00	35	14,27	1,73
12:38:00	35	14,26	1,73
12:39:00	35	14,26	1,73
12:40:00	35	14,25	1,74
12:41:00	35	14,25	1,74
12:42:00	35	14,25	1,74
12:43:00	36	14,25	1,75
12:44:00	35	14,25	1,75
12:45:00	35	14,25	1,75
12:46:00	35	14,24	1,75
12:47:00	35	14,24	1,75
12:48:00	35	14,23	1,76
12:49:00	35	14,23	1,76
12:50:00	35	14,23	1,76
12:51:00	36	14,23	1,76
12:52:00	35	14,22	1,76
12:53:00	35	14,22	1,76
12:54:00	35	14,22	1,77
12:55:00	35	14,22	1,77
12:56:00	35	14,22	1,77
12:57:00	35	14,22	1,77
12:58:00	35	14,21	1,78
12:59:00	35	14,20	1,78
13:00:00	35	14,20	1,78
13:01:00	35	14,20	1,78
13:02:00	35	14,19	1,79
13:03:00	35	14,19	1,79
13:04:00	35	14,19	1,79
13:05:00	35	14,19	1,79
13:06:00	35	14,19	1,79
13:07:00	35	14,19	1,79
13:08:00	35	14,18	1,80
13:09:00	35	14,18	1,80
13:10:00	35	14,18	1,80
13:11:00	35	14,18	1,80
13:12:00	36	14,17	1,81
13:13:00	36	14,16	1,81
13:14:00	35	14,17	1,81
13:15:00	35	14,16	1,81
13:16:00	35	14,16	1,81
13:17:00	35	14,16	1,82
13:18:00	35	14,16	1,82
13:19:00	35	14,16	1,82
13:20:00	35	14,15	1,82
13:21:00	35	14,15	1,82
13:22:00	35	14,14	1,83
13:23:00	35	14,14	1,83
13:24:00	35	14,14	1,83
13:25:00	35	14,13	1,84
13:26:00	35	14,13	1,84
13:27:00	36	14,13	1,84
13:28:00	35	14,14	1,83
13:29:00	35	14,13	1,84
13:30:00	35	14,12	1,85
13:31:00	35	14,12	1,85
13:32:00	35	14,12	1,85
13:33:00	36	14,12	1,85
13:34:00	35	14,12	1,85
13:35:00	35	14,12	1,85
13:36:00	35	14,11	1,86
13:37:00	35	14,11	1,86
13:38:00	35	14,11	1,86
13:39:00	35	14,11	1,86
13:40:00	35	14,11	1,86
13:41:00	35	14,11	1,86
13:42:00	35	14,11	1,86
13:43:00	35	14,11	1,86
13:44:00	35	14,10	1,87
13:45:00	35	14,11	1,86
13:46:00	35	14,10	1,87
13:47:00	35	14,10	1,87
13:48:00	35	14,09	1,87
13:49:00	36	14,09	1,87
13:50:00	35	14,09	1,87
13:51:00	35	14,09	1,87
13:52:00	35	14,09	1,87
13:53:00	36	14,06	1,90
13:54:00	35	14,05	1,91
13:55:00	35	14,05	1,91
13:56:00	36	14,05	1,91
13:57:00	35	14,05	1,91
13:58:00	35	14,04	1,91
13:59:00	35	14,04	1,91
14:00:00	35	14,04	1,91
14:01:00	35	14,04	1,92
14:02:00	35	14,03	1,93
14:03:00	35	14,04	1,92
14:04:00	35	14,03	1,93
14:05:00	35	14,02	1,93
14:06:00	36	14,03	1,93
14:07:00	36	14,02	1,93
14:08:00	35	14,01	1,94
14:09:00	35	14,02	1,93
14:10:00	35	14,03	1,93
14:11:00	36	14,01	1,95
14:12:00	35	14,01	1,95
14:13:00	35	14,01	1,95
14:14:00	35	14,01	1,95
14:15:00	35	14,00	1,95
14:16:00	35	14,00	1,95
14:17:00	35	14,00	1,95
14:18:00	35	14,00	1,95
14:19:00	35	13,99	1,96
14:20:00	35	13,99	1,96
14:21:00	35	13,99	1,96
14:22:00	35	13,98	1,97
14:23:00	35	13,98	1,97
14:24:00	35	13,98	1,97
14:25:00	35	13,98	1,97
14:26:00	35	13,98	1,97
14:27:00	35	13,98	1,97
14:28:00	35	13,98	1,97
14:29:00	35	13,98	1,97
14:30:00	35	13,97	1,98
14:31:00	35	13,98	1,97
14:32:00	35	13,97	1,98
14:33:00	35	13,96	1,99
14:34:00	35	13,96	1,99
14:35:00	35	13,96	1,99
14:36:00	36	13,95	1,99
14:37:00	35	13,95	1,99
14:38:00	35	13,95	1,99
14:39:00	35	13,95	2,00
14:40:00	35	13,95	2,00
14:41:00	35	13,95	2,00
14:42:00	35	13,95	2,00
14:43:00	35	13,94	2,01
14:44:00	35	13,94	2,01
14:45:00	35	13,94	2,01
14:46:00	36	13,94	2,01
14:47:00	35	13,93	2,01
14:48:00	35	13,93	2,01
14:49:00	35	13,93	2,01
14:50:00	35	13,93	2,01
14:51:00	35	13,93	2,02
14:52:00	35	13,93	2,02
14:53:00	35	13,93	2,02
14:54:00	35	13,92	2,03
14:55:00	35	13,92	2,03
14:56:00	35	13,92	2,03
14:57:00	35	13,91	2,03
14:58:00	35	13,91	2,03
14:59:00	35	13,92	2,03
15:00:00	35	13,91	2,03
15:01:00	35	13,91	2,03
15:02:00	35	13,90	2,04
15:03:00	35	13,90	2,04
15:04:00	35	13,90	2,04
15:05:00	35	13,90	2,04
15:06:00	35	13,90	2,04
15:07:00	36	13,89	2,05
15:08:00	35	13,89	2,05
15:09:00	35	13,89	2,05
15:10:00	35	13,89	2,05
15:11:00	35	13,89	2,05
15:12:00	35	13,89	2,05
15:13:00	35	13,88	2,06
15:14:00	35	13,88	2,06
15:15:00	35	13,88	2,06
15:16:00	35	13,87	2,07
15:17:00	35	13,88	2,06
15:18:00	35	13,87	2,07
15:19:00	35	13,87	2,07
15:20:00	35	13,87	2,07
15:21:00	35	13,86	2,07
15:22:00	35	13,87	2,07
15:23:00	35	13,86	2,07
15:24:00	35	13,86	2,07
15:25:00	35	13,86	2,08
15:26:00	35	13,86	2,07
15:27:00	35	13,85	2,09
15:28:00	35	13,86	2,08
15:29:00	35	13,86	2,08
15:30:00	35	13,86	2,08
15:31:00	35	13,85	2,09
15:32:00	35	13,85	2,09
15:33:00	35	13,85	2,09
15:34:00	35	13,85	2,09
15:35:00	35	13,84	2,10
15:36:00	35	13,84	2,10
15:37:00	35	13,84	2,10
15:38:00	35	13,84	2,10
15:39:00	35	13,84	2,10
15:40:00	35	13,83	2,10
15:41:00	35	13,84	2,10
15:42:00	35	13,83	2,10
15:43:00	35	13,83	2,11
15:44:00	35	13,83	2,10
15:45:00	35	13,83	2,11
15:46:00	35	13,83	2,11
15:47:00	35	13,82	2,12
15:48:00	35	13,83	2,11
15:49:00	35	13,81	2,12
15:50:00	35	13,81	2,12
15:51:00	35	13,82	2,12
15:52:00	35	13,81	2,12
15:53:00	35	13,81	2,12
15:54:00	35	13,81	2,12
15:55:00	35	13,81	2,12
15:56:00	35	13,80	2,13
15:57:00	35	13,80	2,13
15:58:00	35	13,80	2,13
15:59:00	35	13,80	2,13
16:00:00	35	13,80	2,13
16:01:00	35	13,80	2,13
16:02:00	35	13,80	2,13
16:03:00	35	13,80	2,14
16:04:00	35	13,80	2,13
16:05:00	35	13,80	2,14
16:06:00	35	13,80	2,14
16:07:00	35	13,80	2,14
16:08:00	35	13,80	2,14
16:09:00	35	13,79	2,15
16:10:00	35	13,80	2,14
16:11:00	35	13,79	2,15
16:12:00	35	13,79	2,15
16:13:00	35	13,78	2,16
16:14:00	35	13,77	2,17
16:15:00	35	13,77	2,17
16:16:00	35	13,77	2,17
16:17:00	35	13,76	2,17
16:18:00	35	13,77	2,17
16:19:00	35	13,76	2,17
16:20:00	35	13,76	2,17
16:21:00	35	13,76	2,17
16:22:00	35	13,76	2,17
16:23:00	35	13,75	2,18
16:24:00	35	13,75	2,18
16:25:00	35	13,75	2,19
16:26:00	35	13,75	2,18
16:27:00	35	13,75	2,19
16:28:00	35	13,75	2,19
16:29:00	35	13,75	2,19
16:30:00	36	13,75	2,19
16:31:00	37	13,74	2,20
16:32:00	36	13,74	2,20
16:33:00	37	13,74	2,20
16:34:00	37	13,74	2,20
16:35:00	37	13,73	2,20
16:36:00	36	13,73	2,20
16:37:00	36	13,73	2,20
16:38:00	36	13,73	2,20
16:39:00	36	13,73	2,20
16:40:00	33	13,73	2,20
16:41:00	33	13,73	2,20
16:42:00	33	13,72	2,21
16:43:00	33	13,72	2,21
16:44:00	33	13,72	2,21
16:45:00	33	13,72	2,21
16:46:00	34	13,71	2,22
16:47:00	34	13,71	2,23
16:48:00	34	13,71	2,22
16:49:00	35	13,71	2,23
16:50:00	35	13,71	2,23
16:51:00	35	13,70	2,23
16:52:00	36	13,70	2,23
16:53:00	36	13,69	2,24
16:54:00	35	13,69	2,24
16:55:00	36	13,69	2,24
16:56:00	37	13,69	2,24
16:57:00	37	13,69	2,25
16:58:00	37	13,69	2,24
16:59:00	41	13,69	2,25
17:00:00	41	13,69	2,25
17:01:00	41	13,69	2,25
17:02:00	41	13,69	2,25
17:03:00	41	13,69	2,25
17:04:00	41	13,69	2,25
17:05:00	41	13,68	2,26
17:06:00	41	13,68	2,26
17:07:00	41	13,69	2,25
17:08:00	49	13,68	2,26
17:09:00	48	13,68	2,26
17:10:00	48	13,68	2,26
17:11:00	48	13,68	2,26
17:12:00	48	13,68	2,26
17:13:00	48	13,68	2,26
17:14:00	48	13,69	2,25
17:15:00	48	13,68	2,26
17:16:00	47	13,67	2,26
17:17:00	47	13,67	2,26
17:18:00	47	13,67	2,26
17:19:00	47	13,66	2,27
17:20:00	47	13,66	2,27
17:21:00	46	13,66	2,27
17:22:00	47	13,66	2,27
17:23:00	47	13,66	2,27
17:24:00	47	13,66	2,28
17:25:00	46	13,65	2,29
17:26:00	46	13,65	2,29
17:27:00	46	13,65	2,29
17:28:00	46	13,64	2,29
17:29:00	46	13,64	2,29
17:30:00	45	13,64	2,29
17:31:00	45	13,64	2,29
17:32:00	45	13,64	2,29
17:33:00	45	13,64	2,29
17:34:00	45	13,63	2,30
17:35:00	45	13,63	2,30
17:36:00	45	13,63	2,30
17:37:00	44	13,63	2,30
17:38:00	44	13,63	2,30
17:39:00	44	13,63	2,31
17:40:00	44	13,59	2,35
17:41:00	43	13,59	2,35
17:42:00	43	13,60	2,34
17:43:00	43	13,59	2,35
17:44:00	43	13,60	2,34
17:45:00	43	13,60	2,34
17:46:00	43	13,60	2,34
17:47:00	43	13,60	2,34
17:48:00	43	13,60	2,33
17:49:00	43	13,59	2,35
17:50:00	43	13,60	2,34
17:51:00	42	13,60	2,34
17:52:00	42	13,60	2,34
17:53:00	42	13,60	2,34
17:54:00	42	13,59	2,35
17:55:00	42	13,60	2,34
17:56:00	42	13,59	2,35
17:57:00	41	13,59	2,35
17:58:00	41	13,59	2,35
17:59:00	41	13,60	2,34
18:00:00	41	13,59	2,35
18:01:00	41	13,59	2,35
18:02:00	41	13,59	2,35
18:03:00	40	13,59	2,35
18:04:00	40	13,59	2,35
18:05:00	40	13,59	2,35
18:06:00	40	13,59	2,35
18:07:00	40	13,60	2,34
18:08:00	40	13,59	2,35
18:09:00	40	13,59	2,35
18:10:00	40	13,59	2,35
18:11:00	40	13,59	2,35
18:12:00	40	13,59	2,35
18:13:00	40	13,58	2,36
18:14:00	39	13,59	2,35
18:15:00	39	13,59	2,35
18:16:00	39	13,59	2,35
18:17:00	39	13,59	2,35
18:18:00	39	13,59	2,35
18:19:00	39	13,58	2,36
18:20:00	39	13,58	2,36
18:21:00	39	13,58	2,36
18:22:00	39	13,58	2,36
18:23:00	39	13,59	2,35
18:24:00	38	13,58	2,36
18:25:00	38	13,58	2,36
18:26:00	38	13,58	2,36
18:27:00	38	13,58	2,36
18:28:00	38	13,58	2,36
18:29:00	38	13,58	2,36
18:30:00	38	13,58	2,36
18:31:00	38	13,58	2,36
18:32:00	38	13,58	2,36
18:33:00	37	13,58	2,36
18:34:00	38	13,58	2,36
18:35:00	38	13,57	2,36
18:36:00	37	13,57	2,36
18:37:00	37	13,57	2,36
18:38:00	37	13,57	2,36
18:39:00	37	13,57	2,36
18:40:00	37	13,57	2,36
18:41:00	37	13,57	2,36
18:42:00	37	13,57	2,36
18:43:00	37	13,49	2,45
18:44:00	37	13,50	2,44
18:45:00	37	13,50	2,44
18:46:00	37	13,51	2,43
18:47:00	37	13,52	2,42
18:48:00	37	13,52	2,42
18:49:00	37	13,54	2,40
18:50:00	37	13,54	2,40
18:51:00	37	13,54	2,40
18:52:00	37	13,54	2,40
18:53:00	36	13,54	2,40
18:54:00	37	13,54	2,40
18:55:00	36	13,54	2,40
18:56:00	36	13,54	2,40
18:57:00	36	13,55	2,39
18:58:00	36	13,55	2,39
18:59:00	36	13,54	2,40
19:00:00	36	13,54	2,40
19:01:00	36	13,53	2,41
19:02:00	36	13,54	2,40
19:03:00	36	13,54	2,40
19:04:00	36	13,53	2,41
19:05:00	36	13,53	2,41
19:06:00	36	13,53	2,41
19:07:00	36	13,53	2,41
19:08:00	36	13,52	2,42
19:09:00	36	13,53	2,41
19:10:00	36	13,52	2,42
19:11:00	36	13,53	2,41
19:12:00	36	13,53	2,41
19:13:00	35	13,52	2,42
19:14:00	36	13,52	2,42
19:15:00	36	13,53	2,41
19:16:00	36	13,52	2,42
19:17:00	35	13,52	2,42
19:18:00	36	13,52	2,42
19:19:00	36	13,51	2,43
19:20:00	35	13,51	2,43
19:21:00	36	13,51	2,43
19:22:00	35	13,51	2,43
19:23:00	35	13,51	2,43
19:24:00	36	13,51	2,43
19:25:00	36	13,50	2,44
19:26:00	35	13,51	2,43
19:27:00	35	13,51	2,43
19:28:00	35	13,51	2,43
19:29:00	35	13,50	2,44
19:30:00	36	12,43	3,91
19:31:00	35	12,43	3,90
19:32:00	36	12,43	3,90
19:33:00	35	12,45	3,88
19:34:00	36	12,44	3,89
19:35:00	36	12,45	3,88
19:36:00	35	12,46	3,86
19:37:00	35	12,46	3,86
19:38:00	35	12,47	3,84
19:39:00	35	12,47	3,84
19:40:00	35	12,46	3,86
19:41:00	35	12,46	3,85
19:42:00	35	12,46	3,86
19:43:00	35	12,45	3,88
19:44:00	35	12,47	3,84
19:45:00	35	12,47	3,84
19:46:00	36	12,46	3,85
19:47:00	35	12,46	3,85
19:48:00	35	12,46	3,85
19:49:00	35	12,46	3,85
19:50:00	35	12,47	3,84
19:51:00	35	12,46	3,85
19:52:00	35	12,46	3,85
19:53:00	35	12,46	3,86
19:54:00	35	12,47	3,84
19:55:00	35	12,46	3,85
19:56:00	35	12,45	3,88
19:57:00	35	12,46	3,85
19:58:00	35	12,46	3,85
19:59:00	35	12,47	3,84
20:00:00	35	12,39	3,98
20:01:00	35	12,40	3,95
20:02:00	35	12,40	3,95
20:03:00	35	12,41	3,94
20:04:00	35	12,42	3,93
20:05:00	35	12,42	3,93
20:06:00	35	12,43	3,91
20:07:00	35	12,43	3,90
20:08:00	35	12,42	3,93
20:09:00	35	12,43	3,91
20:10:00	35	12,42	3,93
20:11:00	35	12,42	3,93
20:12:00	35	12,42	3,93
20:13:00	35	12,42	3,93
20:14:00	36	12,42	3,93
20:15:00	35	12,40	3,95
20:16:00	35	12,42	3,93
20:17:00	36	12,41	3,94
20:18:00	35	12,42	3,93
20:19:00	35	12,42	3,93
20:20:00	35	12,41	3,94
20:21:00	35	12,41	3,94
20:22:00	35	12,38	3,99
20:23:00	35	12,39	3,97
20:24:00	35	12,39	3,97
20:25:00	35	12,40	3,95
20:26:00	35	12,39	3,97
20:27:00	35	12,41	3,94
20:28:00	35	12,41	3,94
20:29:00	35	12,41	3,94
20:30:00	35	12,42	3,93
20:31:00	35	12,43	3,91
20:32:00	35	12,42	3,93
20:33:00	35	12,42	3,93
20:34:00	35	12,43	3,91
20:35:00	35	12,43	3,90
20:36:00	35	12,43	3,91
20:37:00	35	12,43	3,91
20:38:00	35	12,43	3,91
20:39:00	35	12,43	3,90
20:40:00	35	12,43	3,91
20:41:00	35	12,43	3,90
20:42:00	35	12,43	3,91
20:43:00	35	12,41	3,94
20:44:00	36	12,41	3,94
20:45:00	35	12,42	3,93
20:46:00	35	12,41	3,94
20:47:00	35	12,42	3,93
20:48:00	35	12,41	3,94
20:49:00	36	12,41	3,94
20:50:00	36	12,40	3,95
20:51:00	35	12,41	3,94
20:52:00	35	12,40	3,95
20:53:00	35	12,39	3,97
20:54:00	36	12,41	3,94
20:55:00	35		
20:56:00	35	12,39	3,98
20:57:00	35	12,39	3,97
20:58:00	36	12,34	4,06
20:59:00	35	12,35	4,05
21:00:00	35	12,38	3,99
21:01:00	35	12,34	4,07
21:02:00	35	12,34	4,06
21:03:00	35	12,37	4,02
21:04:00	35	12,34	4,07
21:05:00	35	12,35	4,05
21:06:00	35	12,36	4,03
21:07:00	35	12,32	4,10
21:08:00	35	12,33	4,09
21:09:00	35	12,35	4,05
21:10:00	35	12,37	4,01
21:11:00	35	12,32	4,10
21:12:00	35	12,33	4,09
21:13:00	35	12,33	4,09
21:14:00	35	12,33	4,09
21:15:00	35	12,34	4,06
21:16:00	35	12,34	4,06
21:17:00	35	12,34	4,06
21:18:00	35	12,34	4,06
21:19:00	35	12,34	4,06
21:20:00	35	12,36	4,03
21:21:00	35	12,34	4,06
21:22:00	35	12,34	4,06
21:23:00	36	12,35	4,05
21:24:00	35	12,34	4,06
21:25:00	35	12,35	4,05
21:26:00	35	12,35	4,05
21:27:00	35	12,35	4,05
21:28:00	35	12,35	4,05
21:29:00	35	12,35	4,05
21:30:00	35	12,36	4,03
21:31:00	35	12,35	4,05
21:32:00	35	12,35	4,05
21:33:00	35	12,35	4,05
21:34:00	35	12,35	4,05
21:35:00	35	12,36	4,03
21:36:00	35	12,35	4,05
21:37:00	35	12,35	4,05
21:38:00	35	12,34	4,06
21:39:00	35	12,36	4,03
21:40:00	35	12,35	4,05
21:41:00	35	12,37	4,02
21:42:00	34	12,36	4,03
21:43:00	35	12,30	4,14
21:44:00	35	12,30	4,13
21:45:00	35	12,30	4,13
21:46:00	35	12,31	4,11
21:47:00	35	12,31	4,11
21:48:00	35	12,31	4,11
21:49:00	35	12,31	4,11
21:50:00	35	13,33	2,63
21:51:00	35	13,33	2,63
21:52:00	35	13,33	2,63
21:53:00	35	13,33	2,63
21:54:00	35	13,33	2,63
21:55:00	35	13,33	2,63
21:56:00	35	13,33	2,63
21:57:00	35	13,33	2,63
21:58:00	35	13,33	2,63
21:59:00	35	13,33	2,63
22:00:00	35	13,33	2,63
22:01:00	35	13,32	2,64
22:02:00	36	13,33	2,63
22:03:00	35	13,29	2,68
22:04:00	35	13,29	2,68
22:05:00	35	13,29	2,68
22:06:00	35	13,29	2,68
22:07:00	35	13,28	2,69
22:08:00	35	13,29	2,68
22:09:00	36	13,29	2,68
22:10:00	35	13,28	2,69
22:11:00	35	13,29	2,68
22:12:00	35	13,30	2,67
22:13:00	35	13,29	2,68
22:14:00	35	13,30	2,67
22:15:00	35	13,30	2,67
22:16:00	35	13,30	2,67
22:17:00	35	13,30	2,67
22:18:00	35	13,30	2,66
22:19:00	35	13,30	2,66
22:20:00	35	13,30	2,66
22:21:00	35	13,30	2,66
22:22:00	35	13,30	2,66
22:23:00	35	13,30	2,66
22:24:00	35	13,30	2,66
22:25:00	35	13,30	2,66
22:26:00	35	13,30	2,66
22:27:00	35	13,30	2,66
22:28:00	35	13,30	2,66
22:29:00	35	13,30	2,66
22:30:00	35	13,30	2,66
22:31:00	35	13,30	2,66
22:32:00	35	13,30	2,66
22:33:00	35	13,30	2,66
22:34:00	35	13,30	2,66
22:35:00	35	13,31	2,65
22:36:00	35	13,30	2,66
22:37:00	35	13,30	2,66
22:38:00	35	13,30	2,66
22:39:00	35	13,30	2,66
22:40:00	35	13,30	2,66
22:41:00	35	13,30	2,66
22:42:00	35	13,30	2,66
22:43:00	36	13,25	2,73
22:44:00	35	13,25	2,73
22:45:00	35	13,26	2,72
22:46:00	35	13,27	2,71
22:47:00	35	13,27	2,71
22:48:00	35	13,27	2,70
22:49:00	35	13,27	2,70
22:50:00	35	13,25	2,73
22:51:00	35	13,26	2,72
22:52:00	35	13,27	2,71
22:53:00	35	13,30	2,67
22:54:00	35	13,25	2,73
22:55:00	35	13,27	2,70
22:56:00	35	13,29	2,68
22:57:00	35	13,24	2,73
22:58:00	35	13,25	2,73
22:59:00	35	13,25	2,73
23:00:00	35	13,26	2,72
23:01:00	35	13,26	2,72
23:02:00	35	13,26	2,72
23:03:00	35	13,27	2,71
23:04:00	35	13,27	2,71
23:05:00	35	13,27	2,71
23:06:00	35	13,27	2,70
23:07:00	35	13,27	2,71
23:08:00	35	13,27	2,70
23:09:00	35	13,27	2,70
23:10:00	35	13,27	2,70
23:11:00	35	13,27	2,70
23:12:00	35	13,27	2,70
23:13:00	35	13,27	2,70
23:14:00	35	13,27	2,70
23:15:00	35	13,27	2,70
23:16:00	35	13,27	2,70
23:17:00	35	13,27	2,70
23:18:00	35	13,27	2,70
23:19:00	35	13,27	2,70
23:20:00	35	13,27	2,70
23:21:00	35	13,27	2,70
23:22:00	35	13,27	2,70
23:23:00	35	13,27	2,70
23:24:00	36	13,27	2,70
23:25:00	35	13,27	2,70
23:26:00	35	13,27	2,70
23:27:00	35	13,27	2,70
23:28:00	35	13,27	2,70
23:29:00	36	13,27	2,70
23:30:00	35	13,27	2,70
23:31:00	35	13,27	2,70
23:32:00	35	13,27	2,70
23:33:00	35	13,27	2,71
23:34:00	35	13,27	2,70
23:35:00	35	13,27	2,70
23:36:00	35	13,27	2,70
23:37:00	36	13,27	2,70
23:38:00	35	13,27	2,70
23:39:00	35	13,27	2,70
23:40:00	35	13,27	2,70
23:41:00	35	13,27	2,70
23:42:00	36	13,27	2,70
23:43:00	35	13,27	2,70
23:44:00	35	13,28	2,69
23:45:00	35	13,21	2,77
23:46:00	35	13,21	2,77
23:47:00	35	13,22	2,76
23:48:00	35	13,22	2,76
23:49:00	35	13,23	2,75
23:50:00	35	13,23	2,74
23:51:00	35	13,23	2,74
23:52:00	35	13,24	2,73
23:53:00	35	13,24	2,73
23:54:00	35	13,21	2,78
23:55:00	35	13,21	2,78
23:56:00	35	13,21	2,78
23:57:00	35	13,21	2,78
23:58:00	35	13,21	2,78
23:59:00	35	13,21	2,78
24:00:00	35	13,21	2,78
24:01:00	35	13,21	2,78
24:02:00	35	13,21	2,77
24:03:00	35	13,22	2,76
24:04:00	35	13,22	2,76
24:05:00	35	13,22	2,76
24:06:00	35	13,23	2,75
24:07:00	35	13,23	2,74
24:08:00	35	13,23	2,74
24:09:00	35	13,24	2,73
24:10:00	35	13,24	2,73
24:11:00	35	13,24	2,73
24:12:00	35	13,19	2,80
24:13:00	35	13,18	2,81
24:14:00	35	13,18	2,81
24:15:00	35	13,19	2,80
24:16:00	35	13,18	2,81
24:17:00	35	13,19	2,80
24:18:00	35	13,20	2,79
24:19:00	35	13,21	2,78
24:20:00	35	13,21	2,77
24:21:00	35	13,21	2,77
24:22:00	35	13,21	2,77
24:23:00	35	13,22	2,76
24:24:00	35	13,21	2,77
24:25:00	35	13,23	2,75
24:26:00	35	13,23	2,75
24:27:00	35	13,23	2,75
24:28:00	35	13,23	2,75
24:29:00	35	13,23	2,75
24:30:00	35	13,23	2,74
24:31:00	35	13,23	2,74
24:32:00	35	13,23	2,74
24:33:00	35	13,24	2,73
24:34:00	35	13,23	2,75
24:35:00	35	13,22	2,76
24:36:00	35	13,22	2,76
24:37:00	35	13,22	2,76
24:38:00	35	13,21	2,77
24:39:00	35	13,22	2,76
24:40:00	35	13,22	2,76
24:41:00	35	13,21	2,77
24:42:00	35	13,21	2,77
24:43:00	35	13,21	2,77
24:44:00	35	13,22	2,76
24:45:00	35	13,21	2,77
24:46:00	35	13,21	2,77
24:47:00	35	13,21	2,77
24:48:00	35	13,17	2,83
24:49:00	35	13,18	2,82
24:50:00	35	13,18	2,81
24:51:00	35	13,19	2,80
24:52:00	35	13,19	2,80
24:53:00	35	13,16	2,84
24:54:00	35	13,16	2,84
24:55:00	35	13,16	2,84
24:56:00	35	13,16	2,84
24:57:00	35	13,16	2,84
24:58:00	35	13,16	2,84
24:59:00	35	13,16	2,84
25:00:00	35	13,15	2,84
25:01:00	35	13,16	2,84
25:02:00	36	13,16	2,84
25:03:00	35	13,16	2,84
25:04:00	35	13,15	2,84
25:05:00	35	13,16	2,84
25:06:00	35	13,15	2,84
25:07:00	35	13,15	2,84
25:08:00	35	13,15	2,84
25:09:00	35	13,15	2,84
25:10:00	35	13,15	2,85
25:11:00	35	13,15	2,84
25:12:00	35	13,15	2,84
25:13:00	35	13,15	2,85
25:14:00	35	13,15	2,85
25:15:00	35	13,15	2,84
25:16:00	35	13,15	2,84
25:17:00	35	13,15	2,84
25:18:00	35	13,15	2,84
25:19:00	35	13,15	2,84
25:20:00	35	13,15	2,84
25:21:00	35	13,16	2,84
25:22:00	35	13,15	2,84
25:23:00	35	13,16	2,84
25:24:00	35	13,16	2,84
25:25:00	35	13,16	2,84
25:26:00	35	13,16	2,84
25:27:00	35	13,16	2,84
25:28:00	35	13,15	2,84
25:29:00	35	13,16	2,84
25:30:00	35	13,16	2,84
25:31:00	35	13,16	2,84
25:32:00	35	13,16	2,84
25:33:00	35	13,16	2,84
25:34:00	35	13,17	2,83
25:35:00	35	13,16	2,84
25:36:00	35	13,16	2,84
25:37:00	35	13,16	2,84
25:38:00	35	13,17	2,83
25:39:00	35	13,16	2,84
25:40:00	35	13,17	2,83
25:41:00	35	13,16	2,84
25:42:00	35	13,17	2,83
25:43:00	35	13,17	2,83
25:44:00	35	13,16	2,84
25:45:00	35	13,16	2,84
25:46:00	35	13,16	2,84
25:47:00	35	13,17	2,83
25:48:00	35	13,16	2,84
25:49:00	35	13,16	2,84
25:50:00	35	13,15	2,84
25:51:00	35	13,16	2,84
25:52:00	35	13,17	2,83
25:53:00	35	13,17	2,83
25:54:00	35	13,16	2,84
25:55:00	35	13,17	2,83
25:56:00	35	13,17	2,83
25:57:00	35	13,16	2,84
25:58:00	36	13,12	2,89
25:59:00	35	13,12	2,89
26:00:00	35	13,12	2,88
26:01:00	35	13,12	2,89
26:02:00	35	13,12	2,89
26:03:00	35	13,12	2,88
26:04:00	35	13,12	2,88
26:05:00	35	13,12	2,89
26:06:00	35	13,12	2,88
26:07:00	35	13,11	2,90
26:08:00	35	13,11	2,90
26:09:00	36	13,11	2,90
26:10:00	36	13,12	2,89
26:11:00	35	13,12	2,89
26:12:00	35	13,11	2,90
26:13:00	35	13,12	2,89
26:14:00	35	13,11	2,90
26:15:00	35	13,11	2,90
26:16:00	35	13,11	2,90
26:17:00	35	13,10	2,91
26:18:00	35	13,11	2,90
26:19:00	35	13,11	2,90
26:20:00	35	13,11	2,90
26:21:00	35	13,11	2,90
26:22:00	34	13,12	2,89
26:23:00	35	13,12	2,88
26:24:00	35	13,12	2,89
26:25:00	35	13,12	2,89
26:26:00	35	13,12	2,88
26:27:00	35	13,12	2,88
26:28:00	35	13,10	2,91
26:29:00	35	13,09	2,92
26:30:00	35	13,09	2,92
26:31:00	35	13,09	2,92
26:32:00	35	13,09	2,92
26:33:00	35	13,09	2,92
26:34:00	35	13,09	2,93
26:35:00	35	13,09	2,92
26:36:00	36	13,09	2,93
26:37:00	35	13,09	2,92
26:38:00	35	13,09	2,92
26:39:00	35	13,09	2,93
26:40:00	35	13,09	2,93
26:41:00	35	13,09	2,93
26:42:00	35	13,09	2,93
26:43:00	35	13,09	2,93
26:44:00	35	13,09	2,93
26:45:00	35	13,09	2,93
26:46:00	35	13,08	2,94
26:47:00	35	13,08	2,94
26:48:00	36	13,09	2,93
26:49:00	35	13,08	2,94
26:50:00	35	13,09	2,93
26:51:00	35	13,08	2,94
26:52:00	35	13,09	2,93
26:53:00	35	13,09	2,93
26:54:00	35	13,09	2,93
26:55:00	35	13,09	2,93
26:56:00	35	13,09	2,93
26:57:00	35	13,09	2,93
26:58:00	35	13,09	2,93
26:59:00	35	13,09	2,92
27:00:00	35	13,09	2,92
27:01:00	35	13,09	2,92
27:02:00	35	13,09	2,93
27:03:00	35	13,09	2,92
27:04:00	35	13,09	2,93
27:05:00	35	13,09	2,92
27:06:00	35	13,09	2,92
27:07:00	35	13,09	2,92
27:08:00	34	13,09	2,92
27:09:00	35	13,09	2,92
27:10:00	35	13,09	2,92
27:11:00	35	13,09	2,92
27:12:00	35	13,09	2,92
27:13:00	35	13,09	2,92
27:14:00	35	13,09	2,92
27:15:00	35	13,09	2,92
27:16:00	35	13,09	2,92
27:17:00	35	13,09	2,92
27:18:00	35	13,09	2,92
27:19:00	35	13,10	2,91
27:20:00	35	13,09	2,92
27:21:00	35	13,10	2,91
27:22:00	35	13,09	2,92
27:23:00	35	13,09	2,92
27:24:00	35	13,10	2,91
27:25:00	35	13,05	2,97
27:26:00	35	13,05	2,97
27:27:00	35	13,05	2,98
27:28:00	35	13,05	2,97
27:29:00	35	13,05	2,97
27:30:00	35	13,05	2,98
27:31:00	35	13,05	2,98
27:32:00	36	13,05	2,97
27:33:00	35	13,05	2,97
27:34:00	35	13,05	2,97
27:35:00	35	13,05	2,97
27:36:00	35	13,05	2,97
27:37:00	35	13,05	2,98
27:38:00	35	13,05	2,97
27:39:00	36	13,05	2,98
27:40:00	35	13,05	2,98
27:41:00	35	13,05	2,97
27:42:00	35	13,05	2,98
27:43:00	35	13,05	2,98
27:44:00	35	13,04	2,99
27:45:00	35	13,05	2,98
27:46:00	35	13,04	2,99
27:47:00	35	13,05	2,98
27:48:00	35	13,05	2,98
27:49:00	35	13,04	2,99
27:50:00	35	13,04	2,99
27:51:00	35	13,05	2,98
27:52:00	35	13,04	2,99
27:53:00	35	13,04	2,99
27:54:00	36	13,05	2,98
27:55:00	35	13,04	2,99
27:56:00	35	13,05	2,98
27:57:00	35	13,04	2,99
27:58:00	35	13,04	2,99
27:59:00	35	13,04	2,99
28:00:00	35	13,05	2,98
28:01:00	35	13,05	2,98
28:02:00	35	13,05	2,98
28:03:00	35	13,05	2,98
28:04:00	35	13,05	2,98
28:05:00	35	13,04	2,99
28:06:00	35	13,05	2,98
28:07:00	35	13,05	2,98
28:08:00	35	13,05	2,98
28:09:00	35	13,05	2,98
28:10:00	35	13,02	3,01
28:11:00	35	13,02	3,01
28:12:00	35	13,02	3,01
28:13:00	35	13,02	3,01
28:14:00	35	13,02	3,01
28:15:00	35	13,02	3,01
28:16:00	35	13,02	3,01
28:17:00	35	13,02	3,01
28:18:00	36	13,02	3,01
28:19:00	35	13,03	3,00
28:20:00	36	13,02	3,02
28:21:00	36	13,02	3,01
28:22:00	35	13,02	3,02
28:23:00	35	13,02	3,01
28:24:00	35	13,02	3,02
28:25:00	35	13,02	3,02
28:26:00	35	13,02	3,02
28:27:00	35	13,02	3,02
28:28:00	35	13,02	3,02
28:29:00	35	13,02	3,02
28:30:00	35	13,02	3,02
28:31:00	36	13,02	3,02
28:32:00	35	13,02	3,02
28:33:00	35	13,02	3,02
28:34:00	35	13,02	3,02
28:35:00	35	13,01	3,03
28:36:00	35	13,01	3,03
28:37:00	36	13,01	3,03
28:38:00	35	13,02	3,02
28:39:00	35	13,02	3,02
28:40:00	35	13,01	3,03
28:41:00	35	13,01	3,03
28:42:00	35	13,01	3,03
28:43:00	35	13,01	3,03
28:44:00	35	13,01	3,03
28:45:00	35	13,01	3,03
28:46:00	35	13,01	3,03
28:47:00	35	13,01	3,03
28:48:00	35	13,02	3,02
28:49:00	35	13,01	3,03
28:50:00	35	13,01	3,03
28:51:00	35	13,00	3,04
28:52:00	35	13,01	3,03
28:53:00	35	13,01	3,03
28:54:00	35	13,00	3,04
28:55:00	35	13,00	3,04
28:56:00	35	13,00	3,04
