Repository: ProgWizer/parser

File: project-root/data/Data Acquisition/Data Acquisition/2006 year (33)/UCA L Research G1500+15%Trepel+1.5%POHA+0.05%LTR-100 (58-75C).txt (part 1 of 2)
--Test Summary--
Full Path and File Name	
Instrument Name	4262R
Instrument Type	Model 4262 Twin Cell UCA
Instrument Serial Number	111R
Test Start Date	16.05.2006
Test Start Time	20:43:42
Test Stop Date	19.05.2006
Test Stop Time	2:02:06
Test Length	53:18:24
Final Sample Time Offset	53:18:23
Controller Schedule Name	
Sampling Period	60 seconds
Comments	T:58(36), 75(240)
Information	WellID	
Information	Customer	PetroAlliance
Information	CementClass	PCT-I-G
Information	CementMfr	Duckerhoff
Information	Additives	15%Trepel+1.5%POHA+0.05%LTR-100
Information	Density	1500
Information	BHCT	58
Information	BHST	75
Information	FluidLoss	
Information	JobType	Research
Calculated Value	CS_50	4:02:00
Calculated Value	CS_500	N/A
Calculated Value	CS_Time8h	0,68 MPa
Calculated Value	CS_Time16h	2,00 MPa
Calculated Value	CS_Time24h	2,46 MPa
Calculated Value	CS_Time48h	3,04 MPa
Calculated Value	CS_Time72h	N/A
Calculated Curve	Compressive Strength	Compressive strength type A (less than 14 lb/gal)
Initial Temperature (°C)	21 °C
Final Temperature (°C)	74 °C
Initial Transit Time (microsec/in)	16,87 microsec/in
Final Transit Time (microsec/in)	12,64 microsec/in
Initial Compressive Strength (MPa)	0,00 MPa
Final Compressive Strength (MPa)	3,15 MPa
--Data--
Time (HH:MM:SS)	Temperature (°C)	Transit Time (microsec/in)	Compressive Strength (MPa)
0:00:00	21	16,87	0,00
0:01:00	22	16,88	0,00
0:02:00	22	16,89	0,00
0:03:00	22	16,89	0,00
0:04:00	22	16,89	0,00
0:05:00	23	16,89	0,00
0:06:00	23	16,89	0,00
0:07:00	24	16,89	0,00
0:08:00	24	16,89	0,00
0:09:00	25	16,88	0,00
0:10:00	26	16,84	0,01
0:11:00	27	16,84	0,01
0:12:00	28	16,83	0,01
0:13:00	29	16,81	0,02
0:14:00	30	16,80	0,02
0:15:00	31	16,79	0,03
0:16:00	32	16,77	0,03
0:17:00	34	16,75	0,04
0:18:00	35	16,74	0,04
0:19:00	36	16,72	0,05
0:20:00	37	16,70	0,05
0:21:00	38	16,68	0,06
0:22:00	39	16,66	0,07
0:23:00	40	16,65	0,07
0:24:00	42	16,62	0,08
0:25:00	43	16,62	0,08
0:26:00	44	16,60	0,09
0:27:00	45	16,59	0,09
0:28:00	46	16,59	0,09
0:29:00	48	16,58	0,09
0:30:00	49	16,56	0,10
0:31:00	50	16,56	0,10
0:32:00	51	16,56	0,10
0:33:00	52	16,55	0,11
0:34:00	53	16,56	0,10
0:35:00	54	16,55	0,11
0:36:00	54	16,55	0,11
0:37:00	56	16,58	0,09
0:38:00	57	16,56	0,10
0:39:00	58	16,57	0,10
0:40:00	59	16,58	0,09
0:41:00	59	16,58	0,09
0:42:00	60	16,59	0,09
0:43:00	60	16,59	0,09
0:44:00	61	16,59	0,09
0:45:00	61	16,62	0,08
0:46:00	61	16,60	0,09
0:47:00	61	16,62	0,08
0:48:00	62	16,62	0,08
0:49:00	62	16,62	0,08
0:50:00	62	16,63	0,08
0:51:00	62	16,64	0,07
0:52:00	62	16,63	0,08
0:53:00	62	16,64	0,07
0:54:00	62	16,65	0,07
0:55:00	62	16,64	0,07
0:56:00	62	16,64	0,07
0:57:00	62	16,65	0,07
0:58:00	62	16,65	0,07
0:59:00	62	16,65	0,07
1:00:00	62	16,65	0,07
1:01:00	61	16,65	0,07
1:02:00	62	16,65	0,07
1:03:00	62	16,65	0,07
1:04:00	62	16,66	0,07
1:05:00	62	16,66	0,07
1:06:00	62	16,65	0,07
1:07:00	62	16,65	0,07
1:08:00	61	16,65	0,07
1:09:00	61	16,65	0,07
1:10:00	62	16,65	0,07
1:11:00	62	16,66	0,07
1:12:00	61	16,65	0,07
1:13:00	61	16,65	0,07
1:14:00	61	16,65	0,07
1:15:00	61	16,65	0,07
1:16:00	61	16,65	0,07
1:17:00	61	16,66	0,07
1:18:00	61	16,66	0,07
1:19:00	61	16,66	0,07
1:20:00	61	16,68	0,06
1:21:00	61	16,68	0,06
1:22:00	61	16,68	0,06
1:23:00	62	16,68	0,06
1:24:00	62	16,68	0,06
1:25:00	62	16,68	0,06
1:26:00	61	16,68	0,06
1:27:00	62	16,68	0,06
1:28:00	62	16,69	0,06
1:29:00	62	16,69	0,06
1:30:00	62	16,69	0,06
1:31:00	62	16,69	0,06
1:32:00	62	16,69	0,06
1:33:00	62	16,69	0,06
1:34:00	62	16,69	0,06
1:35:00	62	16,68	0,06
1:36:00	62	16,69	0,06
1:37:00	62	16,68	0,06
1:38:00	62	16,68	0,06
1:39:00	62	16,68	0,06
1:40:00	62	16,68	0,06
1:41:00	62	16,68	0,06
1:42:00	62	16,68	0,06
1:43:00	62	16,68	0,06
1:44:00	62	16,68	0,06
1:45:00	62	16,68	0,06
1:46:00	63	16,67	0,06
1:47:00	62	16,67	0,06
1:48:00	63	16,66	0,07
1:49:00	62	16,67	0,06
1:50:00	63	16,66	0,07
1:51:00	63	16,66	0,07
1:52:00	63	16,65	0,07
1:53:00	63	16,65	0,07
1:54:00	62	16,65	0,07
1:55:00	63	16,65	0,07
1:56:00	63	16,65	0,07
1:57:00	63	16,65	0,07
1:58:00	63	16,64	0,07
1:59:00	63	16,64	0,07
2:00:00	63	16,63	0,08
2:01:00	63	16,63	0,08
2:02:00	63	16,62	0,08
2:03:00	64	16,62	0,08
2:04:00	64	16,62	0,08
2:05:00	64	16,62	0,08
2:06:00	64	16,61	0,08
2:07:00	64	16,61	0,08
2:08:00	63	16,61	0,08
2:09:00	64	16,60	0,09
2:10:00	64	16,60	0,09
2:11:00	64	16,60	0,09
2:12:00	64	16,41	0,15
2:13:00	64	16,41	0,15
2:14:00	64	16,41	0,15
2:15:00	64	16,41	0,15
2:16:00	65	16,41	0,16
2:17:00	64	16,38	0,16
2:18:00	64	16,38	0,16
2:19:00	65	16,37	0,17
2:20:00	64	16,35	0,17
2:21:00	65	16,35	0,17
2:22:00	65	16,35	0,17
2:23:00	65	16,35	0,17
2:24:00	65	16,35	0,17
2:25:00	65	16,33	0,18
2:26:00	65	16,34	0,18
2:27:00	65	16,33	0,18
2:28:00	65	16,33	0,18
2:29:00	65	16,32	0,19
2:30:00	65	16,32	0,19
2:31:00	66	16,32	0,19
2:32:00	65	16,32	0,19
2:33:00	65	16,31	0,19
2:34:00	65	16,30	0,19
2:35:00	65	16,30	0,19
2:36:00	65	16,29	0,20
2:37:00	66	16,28	0,20
2:38:00	66	16,28	0,20
2:39:00	66	16,28	0,20
2:40:00	66	16,27	0,21
2:41:00	66	16,27	0,21
2:42:00	66	16,26	0,21
2:43:00	66	16,26	0,21
2:44:00	66	16,26	0,21
2:45:00	66	16,26	0,21
2:46:00	66	16,26	0,21
2:47:00	67	16,26	0,21
2:48:00	66	16,26	0,21
2:49:00	66	16,26	0,21
2:50:00	66	16,26	0,21
2:51:00	66	16,26	0,21
2:52:00	66	16,26	0,21
2:53:00	67	16,26	0,21
2:54:00	67	16,26	0,21
2:55:00	67	16,26	0,21
2:56:00	67	16,26	0,21
2:57:00	67	16,26	0,21
2:58:00	67	16,26	0,21
2:59:00	67	16,26	0,21
3:00:00	67	16,26	0,21
3:01:00	67	16,26	0,21
3:02:00	67	16,25	0,21
3:03:00	67	16,25	0,21
3:04:00	67	16,25	0,21
3:05:00	68	16,24	0,22
3:06:00	68	16,24	0,22
3:07:00	68	16,24	0,22
3:08:00	68	16,23	0,22
3:09:00	68	16,23	0,22
3:10:00	68	16,23	0,22
3:11:00	68	16,23	0,22
3:12:00	68	16,23	0,22
3:13:00	68	16,22	0,23
3:14:00	68	16,21	0,23
3:15:00	68	16,21	0,23
3:16:00	68	16,20	0,23
3:17:00	68	16,20	0,23
3:18:00	69	16,20	0,23
3:19:00	69	16,20	0,23
3:20:00	69	16,19	0,24
3:21:00	69	16,19	0,24
3:22:00	69	16,19	0,24
3:23:00	69	16,19	0,24
3:24:00	69	16,18	0,24
3:25:00	69	16,18	0,24
3:26:00	69	16,18	0,24
3:27:00	69	16,17	0,24
3:28:00	69	16,17	0,24
3:29:00	69	16,17	0,25
3:30:00	69	16,17	0,25
3:31:00	69	16,17	0,25
3:32:00	69	16,16	0,25
3:33:00	69	16,16	0,25
3:34:00	70	16,15	0,25
3:35:00	70	16,15	0,25
3:36:00	70	16,14	0,25
3:37:00	70	16,14	0,25
3:38:00	70	16,14	0,25
3:39:00	70	16,14	0,25
3:40:00	70	16,14	0,26
3:41:00	70	16,02	0,31
3:42:00	70	16,02	0,30
3:43:00	70	16,02	0,31
3:44:00	70	16,02	0,31
3:45:00	70	16,02	0,31
3:46:00	70	16,01	0,31
3:47:00	70	16,00	0,31
3:48:00	71	16,00	0,31
3:49:00	71	16,00	0,31
3:50:00	71	16,00	0,31
3:51:00	71	16,00	0,31
3:52:00	71	15,99	0,32
3:53:00	71	15,99	0,32
3:54:00	71	16,00	0,31
3:55:00	71	16,02	0,31
3:56:00	71	16,02	0,30
3:57:00	71	16,04	0,30
3:58:00	71	15,94	0,34
3:59:00	71	15,94	0,34
4:00:00	71	15,94	0,34
4:01:00	71	15,93	0,34
4:02:00	71	15,93	0,34
4:03:00	72	15,93	0,34
4:04:00	71	15,93	0,34
4:05:00	72	15,93	0,34
4:06:00	72	15,93	0,34
4:07:00	72	15,96	0,33
4:08:00	72	15,98	0,32
4:09:00	72	15,92	0,35
4:10:00	72	15,92	0,35
4:11:00	72	15,92	0,35
4:12:00	72	15,92	0,35
4:13:00	72	15,92	0,35
4:14:00	72	15,91	0,35
4:15:00	72	15,91	0,35
4:16:00	73	15,91	0,35
4:17:00	72	15,91	0,35
4:18:00	73	15,91	0,35
4:19:00	73	15,92	0,35
4:20:00	72	15,96	0,33
4:21:00	73	15,87	0,37
4:22:00	73	15,87	0,37
4:23:00	73	15,87	0,37
4:24:00	74	15,87	0,37
4:25:00	73	15,87	0,37
4:26:00	73	15,87	0,37
4:27:00	73	15,86	0,37
4:28:00	73	15,87	0,37
4:29:00	73	15,89	0,36
4:30:00	74	15,92	0,35
4:31:00	73	15,93	0,34
4:32:00	74	15,93	0,34
4:33:00	74	15,88	0,36
4:34:00	74	15,91	0,35
4:35:00	74	15,90	0,35
4:36:00	74	15,91	0,35
4:37:00	74	15,90	0,35
4:38:00	74	15,90	0,35
4:39:00	74	15,90	0,35
4:40:00	74	15,90	0,36
4:41:00	74	15,90	0,36
4:42:00	75	15,89	0,36
4:43:00	74	15,88	0,36
4:44:00	74	15,88	0,36
4:45:00	74	15,87	0,37
4:46:00	74	15,86	0,37
4:47:00	74	15,85	0,38
4:48:00	74	15,84	0,38
4:49:00	74	15,83	0,39
4:50:00	74	15,82	0,39
4:51:00	74	15,82	0,39
4:52:00	74	15,81	0,39
4:53:00	74	15,81	0,40
4:54:00	74	15,81	0,40
4:55:00	74	15,80	0,40
4:56:00	74	15,79	0,40
4:57:00	74	15,79	0,40
4:58:00	74	15,79	0,40
4:59:00	74	15,79	0,40
5:00:00	74	15,78	0,41
5:01:00	74	15,78	0,41
5:02:00	74	15,78	0,41
5:03:00	74	15,76	0,42
5:04:00	74	15,75	0,42
5:05:00	74	15,75	0,42
5:06:00	74	15,74	0,43
5:07:00	74	15,75	0,42
5:08:00	74	15,77	0,41
5:09:00	74	15,78	0,41
5:10:00	74	15,78	0,41
5:11:00	74	15,77	0,41
5:12:00	74	15,75	0,42
5:13:00	74	15,74	0,43
5:14:00	74	15,72	0,44
5:15:00	74	15,70	0,44
5:16:00	74	15,69	0,45
5:17:00	74	15,66	0,46
5:18:00	74	15,63	0,48
5:19:00	74	15,61	0,49
5:20:00	74	15,59	0,50
5:21:00	74	15,57	0,50
5:22:00	74	15,55	0,52
5:23:00	74	15,54	0,52
5:24:00	74	15,53	0,53
5:25:00	74	15,52	0,53
5:26:00	74	15,52	0,53
5:27:00	74	15,51	0,53
5:28:00	74	15,51	0,53
5:29:00	74	15,51	0,54
5:30:00	74	15,51	0,54
5:31:00	74	15,51	0,54
5:32:00	74	15,51	0,54
5:33:00	74	15,51	0,53
5:34:00	74	15,51	0,53
5:35:00	74	15,51	0,54
5:36:00	74	15,51	0,54
5:37:00	74	15,50	0,54
5:38:00	74	15,50	0,54
5:39:00	74	15,50	0,54
5:40:00	74	15,50	0,54
5:41:00	74	15,49	0,54
5:42:00	74	15,47	0,56
5:43:00	74	15,45	0,56
5:44:00	74	15,44	0,57
5:45:00	74	15,43	0,58
5:46:00	74	15,41	0,59
5:47:00	74	15,39	0,60
5:48:00	74	15,36	0,61
5:49:00	74	15,34	0,62
5:50:00	74	15,32	0,63
5:51:00	74	15,30	0,65
5:52:00	74	15,27	0,66
5:53:00	74	15,27	0,66
5:54:00	74	15,25	0,67
5:55:00	74	15,24	0,67
5:56:00	74	15,24	0,67
5:57:00	74	15,24	0,67
5:58:00	74	15,24	0,67
5:59:00	73	15,25	0,67
6:00:00	74	15,26	0,67
6:01:00	74	15,26	0,67
6:02:00	74	15,27	0,66
6:03:00	74	15,28	0,65
6:04:00	74	15,29	0,65
6:05:00	74	15,30	0,64
6:06:00	74	15,31	0,64
6:07:00	74	15,32	0,63
6:08:00	74	15,33	0,63
6:09:00	74	15,34	0,62
6:10:00	74	15,36	0,61
6:11:00	74	15,37	0,61
6:12:00	74	15,38	0,60
6:13:00	74	15,39	0,59
6:14:00	73	15,40	0,59
6:15:00	73	15,42	0,58
6:16:00	74	15,43	0,58
6:17:00	74	15,44	0,57
6:18:00	74	15,45	0,56
6:19:00	74	15,46	0,56
6:20:00	73	15,47	0,56
6:21:00	74	15,48	0,55
6:22:00	74	15,49	0,54
6:23:00	74	15,51	0,54
6:24:00	74	15,51	0,53
6:25:00	73	15,52	0,53
6:26:00	73	15,53	0,53
6:27:00	74	15,54	0,52
6:28:00	74	15,55	0,52
6:29:00	73	15,56	0,51
6:30:00	74	15,57	0,51
6:31:00	73	15,58	0,50
6:32:00	74	15,58	0,50
6:33:00	73	15,59	0,50
6:34:00	74	15,60	0,49
6:35:00	74	15,60	0,49
6:36:00	74	15,61	0,49
6:37:00	74	15,56	0,51
6:38:00	74	15,56	0,51
6:39:00	74	15,56	0,51
6:40:00	73	15,55	0,52
6:41:00	74	15,55	0,52
6:42:00	73	15,55	0,52
6:43:00	74	15,54	0,52
6:44:00	73	15,54	0,52
6:45:00	74	15,54	0,52
6:46:00	73	15,54	0,52
6:47:00	73	15,54	0,52
6:48:00	73	15,53	0,53
6:49:00	74	15,53	0,53
6:50:00	74	15,53	0,53
6:51:00	74	15,52	0,53
6:52:00	74	15,52	0,53
6:53:00	74	15,53	0,53
6:54:00	74	15,53	0,53
6:55:00	73	15,54	0,52
6:56:00	74	15,49	0,54
6:57:00	74	15,49	0,54
6:58:00	74	15,48	0,55
6:59:00	74	15,48	0,55
7:00:00	74	15,48	0,55
7:01:00	74	15,48	0,55
7:02:00	74	15,47	0,56
7:03:00	74	15,47	0,56
7:04:00	74	15,47	0,56
7:05:00	74	15,46	0,56
7:06:00	74	15,46	0,56
7:07:00	74	15,45	0,56
7:08:00	74	15,45	0,56
7:09:00	74	15,45	0,56
7:10:00	74	15,45	0,57
7:11:00	73	15,45	0,57
7:12:00	74	15,44	0,57
7:13:00	74	15,44	0,57
7:14:00	74	15,43	0,58
7:15:00	74	15,44	0,57
7:16:00	73	15,44	0,57
7:17:00	73	15,45	0,57
7:18:00	74	15,41	0,59
7:19:00	74	15,40	0,59
7:20:00	74	15,40	0,59
7:21:00	74	15,39	0,59
7:22:00	74	15,39	0,59
7:23:00	74	15,39	0,60
7:24:00	74	15,38	0,60
7:25:00	74	15,38	0,60
7:26:00	74	15,37	0,61
7:27:00	74	15,37	0,61
7:28:00	73	15,37	0,61
7:29:00	74	15,36	0,61
7:30:00	74	15,36	0,61
7:31:00	74	15,36	0,61
7:32:00	74	15,36	0,61
7:33:00	74	15,35	0,62
7:34:00	73	15,35	0,62
7:35:00	73	15,35	0,62
7:36:00	74	15,34	0,62
7:37:00	74	15,34	0,62
7:38:00	73	15,33	0,63
7:39:00	74	15,33	0,63
7:40:00	74	15,33	0,63
7:41:00	74	15,32	0,63
7:42:00	74	15,32	0,63
7:43:00	74	15,32	0,63
7:44:00	73	15,31	0,64
7:45:00	74	15,30	0,64
7:46:00	74	15,30	0,64
7:47:00	74	15,30	0,64
7:48:00	74	15,31	0,64
7:49:00	74	15,30	0,64
7:50:00	73	15,31	0,64
7:51:00	74	15,27	0,66
7:52:00	74	15,27	0,66
7:53:00	74	15,26	0,67
7:54:00	74	15,26	0,67
7:55:00	73	15,25	0,67
7:56:00	73	15,24	0,67
7:57:00	73	15,24	0,67
7:58:00	73	15,24	0,68
7:59:00	74	15,24	0,68
8:00:00	74	15,24	0,68
8:01:00	73	15,23	0,68
8:02:00	74	15,22	0,69
8:03:00	74	15,22	0,69
8:04:00	74	15,21	0,69
8:05:00	74	15,21	0,69
8:06:00	73	15,21	0,69
8:07:00	74	15,21	0,69
8:08:00	73	15,20	0,70
8:09:00	74	15,20	0,70
8:10:00	74	15,19	0,70
8:11:00	74	15,19	0,70
8:12:00	74	15,18	0,71
8:13:00	74	15,18	0,71
8:14:00	74	15,18	0,71
8:15:00	74	15,18	0,71
8:16:00	74	15,17	0,72
8:17:00	74	15,17	0,72
8:18:00	74	15,16	0,72
8:19:00	74	15,15	0,72
8:20:00	74	15,15	0,72
8:21:00	74	15,15	0,73
8:22:00	74	15,15	0,73
8:23:00	74	15,14	0,73
8:24:00	74	15,13	0,74
8:25:00	74	15,13	0,74
8:26:00	74	15,12	0,74
8:27:00	73	15,12	0,75
8:28:00	74	15,12	0,75
8:29:00	74	15,11	0,75
8:30:00	74	15,11	0,75
8:31:00	74	15,10	0,75
8:32:00	73	15,10	0,75
8:33:00	73	15,09	0,76
8:34:00	74	15,09	0,76
8:35:00	74	15,09	0,76
8:36:00	74	15,08	0,77
8:37:00	73	15,08	0,77
8:38:00	74	15,07	0,77
8:39:00	74	15,06	0,78
8:40:00	74	15,06	0,78
8:41:00	74	15,06	0,78
8:42:00	74	15,05	0,78
8:43:00	73	15,04	0,79
8:44:00	74	15,04	0,79
8:45:00	74	15,04	0,79
8:46:00	74	15,03	0,79
8:47:00	74	15,03	0,80
8:48:00	74	15,03	0,80
8:49:00	73	15,01	0,81
8:50:00	74	15,02	0,80
8:51:00	74	15,01	0,81
8:52:00	73	15,00	0,81
8:53:00	74	15,00	0,82
8:54:00	74	15,00	0,82
8:55:00	74	14,99	0,82
8:56:00	73	14,98	0,82
8:57:00	74	14,98	0,82
8:58:00	74	14,97	0,83
8:59:00	74	14,97	0,83
9:00:00	74	14,97	0,83
9:01:00	74	14,96	0,84
9:02:00	74	14,96	0,84
9:03:00	74	14,95	0,85
9:04:00	74	14,95	0,85
9:05:00	74	14,94	0,85
9:06:00	74	14,94	0,85
9:07:00	74	14,93	0,86
9:08:00	74	14,93	0,86
9:09:00	74	14,92	0,86
9:10:00	74	14,91	0,87
9:11:00	74	14,91	0,87
9:12:00	74	14,91	0,87
9:13:00	74	14,90	0,88
9:14:00	74	14,89	0,88
9:15:00	74	14,89	0,88
9:16:00	74	14,88	0,88
9:17:00	74	14,88	0,88
9:18:00	74	14,88	0,89
9:19:00	74	14,88	0,89
9:20:00	74	14,87	0,89
9:21:00	74	14,86	0,90
9:22:00	74	14,86	0,90
9:23:00	74	14,85	0,90
9:24:00	74	14,85	0,90
9:25:00	74	14,85	0,91
9:26:00	74	14,84	0,91
9:27:00	74	14,84	0,91
9:28:00	74	14,82	0,92
9:29:00	74	14,82	0,92
9:30:00	74	14,82	0,93
9:31:00	74	14,82	0,93
9:32:00	74	14,81	0,93
9:33:00	74	14,80	0,94
9:34:00	74	14,80	0,94
9:35:00	74	14,79	0,94
9:36:00	74	14,79	0,95
9:37:00	74	14,79	0,95
9:38:00	74	14,78	0,95
9:39:00	74	14,77	0,96
9:40:00	74	14,77	0,96
9:41:00	74	14,76	0,96
9:42:00	74	14,76	0,97
9:43:00	73	14,75	0,97
9:44:00	74	14,75	0,97
9:45:00	74	14,74	0,98
9:46:00	74	14,74	0,98
9:47:00	74	14,73	0,98
9:48:00	74	14,73	0,99
9:49:00	74	14,72	0,99
9:50:00	74	14,72	0,99
9:51:00	74	14,71	1,00
9:52:00	74	14,70	1,00
9:53:00	74	14,70	1,00
9:54:00	74	14,70	1,01
9:55:00	74	14,69	1,01
9:56:00	73	14,68	1,02
9:57:00	74	14,68	1,02
9:58:00	74	14,67	1,02
9:59:00	74	14,67	1,03
10:00:00	74	14,67	1,03
10:01:00	74	14,66	1,03
10:02:00	74	14,66	1,03
10:03:00	74	14,65	1,04
10:04:00	74	14,64	1,04
10:05:00	74	14,64	1,05
10:06:00	74	14,64	1,05
10:07:00	74	14,63	1,05
10:08:00	74	14,62	1,06
10:09:00	74	14,61	1,06
10:10:00	74	14,61	1,06
10:11:00	73	14,61	1,07
10:12:00	74	14,60	1,07
10:13:00	74	14,60	1,07
10:14:00	74	14,59	1,08
10:15:00	73	14,58	1,08
10:16:00	74	14,58	1,09
10:17:00	74	14,58	1,09
10:18:00	74	14,58	1,09
10:19:00	74	14,57	1,09
10:20:00	74	14,56	1,10
10:21:00	74	14,56	1,10
10:22:00	74	14,55	1,11
10:23:00	74	14,55	1,11
10:24:00	73	14,54	1,11
10:25:00	73	14,53	1,12
10:26:00	74	14,53	1,12
10:27:00	73	14,52	1,13
10:28:00	74	14,52	1,13
10:29:00	74	14,51	1,14
10:30:00	74	14,51	1,14
10:31:00	74	14,50	1,14
10:32:00	74	14,49	1,15
10:33:00	74	14,49	1,15
10:34:00	74	14,49	1,15
10:35:00	74	14,48	1,16
10:36:00	74	14,48	1,16
10:37:00	73	14,47	1,16
10:38:00	74	14,46	1,17
10:39:00	73	14,46	1,17
10:40:00	74	14,46	1,17
10:41:00	74	14,46	1,17
10:42:00	74	14,44	1,19
10:43:00	74	14,44	1,19
10:44:00	74	14,43	1,19
10:45:00	74	14,43	1,19
10:46:00	74	14,43	1,20
10:47:00	73	14,42	1,20
10:48:00	74	14,42	1,20
10:49:00	74	14,41	1,21
10:50:00	74	14,40	1,21
10:51:00	73	14,40	1,21
10:52:00	74	14,40	1,22
10:53:00	74	14,40	1,22
10:54:00	74	14,39	1,22
10:55:00	74	14,38	1,23
10:56:00	74	14,38	1,23
10:57:00	74	14,37	1,24
10:58:00	74	14,37	1,24
10:59:00	74	14,37	1,24
11:00:00	74	14,36	1,25
11:01:00	74	14,36	1,25
11:02:00	74	14,35	1,25
11:03:00	74	14,34	1,26
11:04:00	74	14,34	1,26
11:05:00	74	14,34	1,26
11:06:00	74	14,34	1,26
11:07:00	73	14,33	1,27
11:08:00	74	14,32	1,28
11:09:00	74	14,32	1,28
11:10:00	74	14,31	1,28
11:11:00	74	14,31	1,28
11:12:00	74	14,31	1,29
11:13:00	74	14,30	1,29
11:14:00	74	14,30	1,29
11:15:00	74	14,29	1,30
11:16:00	74	14,29	1,30
11:17:00	74	14,28	1,31
11:18:00	74	14,28	1,31
11:19:00	74	14,28	1,31
11:20:00	74	14,27	1,32
11:21:00	74	14,27	1,32
11:22:00	74	14,26	1,32
11:23:00	74	14,26	1,32
11:24:00	74	14,22	1,35
11:25:00	74	14,22	1,35
11:26:00	74	14,22	1,36
11:27:00	74	14,22	1,36
11:28:00	74	14,21	1,37
11:29:00	74	14,21	1,37
11:30:00	73	14,20	1,37
11:31:00	74	14,20	1,37
11:32:00	74	14,19	1,38
11:33:00	74	14,19	1,38
11:34:00	74	14,19	1,38
11:35:00	74	14,18	1,39
11:36:00	74	14,18	1,39
11:37:00	74	14,17	1,40
11:38:00	74	14,17	1,40
11:39:00	74	14,16	1,40
11:40:00	74	14,16	1,40
11:41:00	74	14,16	1,41
11:42:00	74	14,16	1,41
11:43:00	74	14,15	1,41
11:44:00	74	14,14	1,42
11:45:00	74	14,14	1,42
11:46:00	74	14,13	1,43
11:47:00	74	14,13	1,43
11:48:00	74	14,13	1,43
11:49:00	74	14,13	1,43
11:50:00	74	14,12	1,44
11:51:00	73	14,12	1,44
11:52:00	74	14,11	1,45
11:53:00	74	14,10	1,45
11:54:00	74	14,10	1,45
11:55:00	74	14,10	1,46
11:56:00	74	14,10	1,46
11:57:00	74	14,09	1,46
11:58:00	74	14,09	1,46
11:59:00	74	14,08	1,47
12:00:00	74	14,08	1,47
12:01:00	74	14,07	1,48
12:02:00	74	14,07	1,48
12:03:00	74	14,07	1,48
12:04:00	74	14,07	1,48
12:05:00	74	14,06	1,49
12:06:00	74	14,05	1,50
12:07:00	74	14,05	1,50
12:08:00	73	14,05	1,50
12:09:00	74	14,04	1,50
12:10:00	74	14,04	1,51
12:11:00	74	14,04	1,51
12:12:00	74	14,03	1,52
12:13:00	74	14,03	1,52
12:14:00	74	14,03	1,52
12:15:00	74	14,02	1,52
12:16:00	74	14,01	1,53
12:17:00	74	14,01	1,53
12:18:00	74	14,01	1,53
12:19:00	74	14,01	1,54
12:20:00	74	14,01	1,54
12:21:00	74	14,00	1,54
12:22:00	74	14,00	1,54
12:23:00	74	13,99	1,55
12:24:00	73	13,99	1,55
12:25:00	74	13,98	1,56
12:26:00	74	13,98	1,56
12:27:00	74	13,98	1,56
12:28:00	74	13,98	1,56
12:29:00	74	13,98	1,56
12:30:00	74	13,97	1,57
12:31:00	73	13,96	1,58
12:32:00	74	13,96	1,58
12:33:00	74	13,96	1,58
12:34:00	74	13,95	1,58
12:35:00	73	13,95	1,58
12:36:00	74	13,95	1,59
12:37:00	74	13,95	1,59
12:38:00	74	13,94	1,60
12:39:00	74	13,94	1,60
12:40:00	74	13,94	1,60
12:41:00	74	13,93	1,60
12:42:00	73	13,93	1,60
12:43:00	73	13,92	1,61
12:44:00	74	13,92	1,61
12:45:00	74	13,92	1,61
12:46:00	74	13,92	1,61
12:47:00	74	13,92	1,62
12:48:00	74	13,92	1,62
12:49:00	74	13,91	1,62
12:50:00	73	13,91	1,62
12:51:00	74	13,90	1,63
12:52:00	74	13,90	1,63
12:53:00	73	13,90	1,63
12:54:00	74	13,89	1,64
12:55:00	73	13,89	1,64
12:56:00	73	13,89	1,64
12:57:00	74	13,89	1,64
12:58:00	74	13,88	1,65
12:59:00	74	13,88	1,65
13:00:00	73	13,88	1,65
13:01:00	74	13,88	1,65
13:02:00	74	13,87	1,66
13:03:00	74	13,87	1,66
13:04:00	74	13,86	1,66
13:05:00	73	13,86	1,66
13:06:00	73	13,86	1,66
13:07:00	74	13,86	1,67
13:08:00	74	13,86	1,67
13:09:00	74	13,85	1,68
13:10:00	74	13,85	1,68
13:11:00	73	13,84	1,69
13:12:00	73	13,84	1,69
13:13:00	74	13,84	1,69
13:14:00	74	13,83	1,69
13:15:00	74	13,83	1,69
13:16:00	74	13,83	1,69
13:17:00	74	13,83	1,70
13:18:00	74	13,83	1,70
13:19:00	74	13,83	1,70
13:20:00	74	13,83	1,70
13:21:00	74	13,82	1,71
13:22:00	74	13,81	1,71
13:23:00	73	13,81	1,71
13:24:00	74	13,81	1,71
13:25:00	74	13,81	1,71
13:26:00	74	13,80	1,72
13:27:00	73	13,80	1,72
13:28:00	74	13,80	1,72
13:29:00	74	13,80	1,72
13:30:00	73	13,80	1,73
13:31:00	74	13,80	1,73
13:32:00	74	13,80	1,73
13:33:00	74	13,79	1,74
13:34:00	74	13,79	1,74
13:35:00	74	13,79	1,74
13:36:00	74	13,78	1,74
13:37:00	74	13,78	1,74
13:38:00	74	13,78	1,74
13:39:00	74	13,78	1,74
13:40:00	74	13,77	1,75
13:41:00	74	13,77	1,75
13:42:00	74	13,77	1,75
13:43:00	74	13,77	1,76
13:44:00	74	13,77	1,76
13:45:00	74	13,77	1,76
13:46:00	74	13,76	1,76
13:47:00	74	13,76	1,76
13:48:00	73	13,75	1,77
13:49:00	74	13,75	1,77
13:50:00	74	13,75	1,77
13:51:00	74	13,75	1,77
13:52:00	74	13,75	1,78
13:53:00	74	13,75	1,78
13:54:00	74	13,75	1,78
13:55:00	74	13,74	1,79
13:56:00	74	13,74	1,79
13:57:00	74	13,74	1,79
13:58:00	74	13,73	1,79
13:59:00	74	13,73	1,79
14:00:00	74	13,73	1,79
14:01:00	74	13,72	1,80
14:02:00	74	13,72	1,80
14:03:00	73	13,72	1,80
14:04:00	74	13,72	1,80
14:05:00	74	13,71	1,81
14:06:00	74	13,71	1,81
14:07:00	74	13,71	1,81
14:08:00	74	13,71	1,82
14:09:00	73	13,71	1,81
14:10:00	74	13,71	1,82
14:11:00	74	13,71	1,82
14:12:00	74	13,71	1,82
14:13:00	74	13,70	1,82
14:14:00	74	13,70	1,82
14:15:00	74	13,70	1,82
14:16:00	74	13,69	1,83
14:17:00	74	13,69	1,83
14:18:00	74	13,69	1,83
14:19:00	74	13,69	1,83
14:20:00	74	13,69	1,84
14:21:00	74	13,69	1,84
14:22:00	74	13,69	1,84
14:23:00	74	13,69	1,84
14:24:00	74	13,69	1,84
14:25:00	74	13,69	1,84
14:26:00	74	13,68	1,85
14:27:00	74	13,67	1,85
14:28:00	74	13,67	1,85
14:29:00	74	13,67	1,85
14:30:00	74	13,67	1,85
14:31:00	74	13,67	1,85
14:32:00	74	13,66	1,86
14:33:00	74	13,66	1,86
14:34:00	74	13,66	1,86
14:35:00	73	13,66	1,86
14:36:00	74	13,66	1,87
14:37:00	74	13,66	1,87
14:38:00	74	13,66	1,87
14:39:00	74	13,66	1,87
14:40:00	74	13,66	1,87
14:41:00	73	13,66	1,87
14:42:00	74	13,65	1,88
14:43:00	74	13,65	1,88
14:44:00	74	13,65	1,88
14:45:00	74	13,64	1,88
14:46:00	74	13,64	1,88
14:47:00	74	13,64	1,88
14:48:00	74	13,64	1,88
14:49:00	74	13,63	1,89
14:50:00	73	13,63	1,89
14:51:00	74	13,63	1,89
14:52:00	74	13,63	1,90
14:53:00	74	13,63	1,90
14:54:00	74	13,63	1,90
14:55:00	74	13,63	1,90
14:56:00	74	13,63	1,90
14:57:00	74	13,63	1,90
14:58:00	74	13,62	1,91
14:59:00	73	13,62	1,91
15:00:00	74	13,62	1,91
15:01:00	74	13,62	1,91
15:02:00	74	13,61	1,91
15:03:00	73	13,61	1,91
15:04:00	74	13,61	1,91
15:05:00	74	13,61	1,91
15:06:00	74	13,60	1,92
15:07:00	74	13,60	1,92
15:08:00	74	13,60	1,92
15:09:00	74	13,60	1,92
15:10:00	74	13,60	1,92
15:11:00	74	13,60	1,92
15:12:00	74	13,60	1,92
15:13:00	74	13,59	1,93
15:14:00	74	13,59	1,93
15:15:00	74	13,59	1,93
15:16:00	74	13,59	1,93
15:17:00	73	13,59	1,94
15:18:00	74	13,59	1,94
15:19:00	74	13,59	1,94
15:20:00	74	13,59	1,94
15:21:00	74	13,58	1,95
15:22:00	74	13,58	1,95
15:23:00	74	13,58	1,95
15:24:00	74	13,58	1,95
15:25:00	74	13,58	1,95
15:26:00	74	13,57	1,95
15:27:00	74	13,57	1,95
15:28:00	74	13,57	1,95
15:29:00	74	13,57	1,95
15:30:00	74	13,56	1,96
15:31:00	74	13,56	1,96
15:32:00	74	13,56	1,96
15:33:00	74	13,56	1,96
15:34:00	74	13,56	1,96
15:35:00	74	13,56	1,97
15:36:00	74	13,56	1,97
15:37:00	74	13,56	1,96
15:38:00	74	13,56	1,97
15:39:00	74	13,56	1,97
15:40:00	74	13,55	1,98
15:41:00	74	13,55	1,98
15:42:00	74	13,55	1,98
15:43:00	74	13,55	1,98
15:44:00	73	13,55	1,98
15:45:00	73	13,55	1,98
15:46:00	74	13,54	1,98
15:47:00	74	13,54	1,98
15:48:00	74	13,54	1,98
15:49:00	73	13,54	1,98
15:50:00	74	13,54	1,98
15:51:00	74	13,54	1,98
15:52:00	74	13,54	1,98
15:53:00	74	13,54	1,99
15:54:00	74	13,53	2,00
15:55:00	74	13,54	1,99
15:56:00	74	13,54	1,99
15:57:00	74	13,53	2,00
15:58:00	73	13,53	2,00
15:59:00	74	13,53	2,00
16:00:00	73	13,53	2,00
16:01:00	74	13,53	2,00
16:02:00	74	13,53	2,00
16:03:00	74	13,52	2,01
16:04:00	74	13,52	2,01
16:05:00	74	13,52	2,01
16:06:00	73	13,52	2,01
16:07:00	74	13,51	2,02
16:08:00	74	13,51	2,02
16:09:00	74	13,51	2,02
16:10:00	74	13,51	2,02
16:11:00	74	13,50	2,03
16:12:00	74	13,51	2,02
16:13:00	74	13,50	2,03
16:14:00	74	13,50	2,03
16:15:00	74	13,50	2,03
16:16:00	74	13,50	2,03
16:17:00	74	13,50	2,03
16:18:00	74	13,50	2,03
16:19:00	74	13,50	2,03
16:20:00	74	13,50	2,03
16:21:00	73	13,50	2,03
16:22:00	74	13,50	2,03
16:23:00	74	13,50	2,03
16:24:00	74	13,50	2,03
16:25:00	73	13,49	2,04
16:26:00	74	13,49	2,04
16:27:00	74	13,49	2,04
16:28:00	74	13,49	2,04
16:29:00	74	13,49	2,04
16:30:00	74	13,48	2,05
16:31:00	74	13,48	2,05
16:32:00	74	13,48	2,05
16:33:00	73	13,48	2,05
16:34:00	74	13,48	2,05
16:35:00	74	13,48	2,05
16:36:00	73	13,47	2,06
16:37:00	73	13,47	2,06
16:38:00	74	13,47	2,06
16:39:00	74	13,47	2,06
16:40:00	74	13,47	2,06
16:41:00	74	13,47	2,07
16:42:00	74	13,47	2,07
16:43:00	74	13,47	2,07
16:44:00	74	13,47	2,07
16:45:00	74	13,47	2,07
16:46:00	74	13,47	2,07
16:47:00	74	13,47	2,07
16:48:00	74	13,47	2,07
16:49:00	74	13,46	2,07
16:50:00	73	13,46	2,07
16:51:00	74	13,46	2,07
16:52:00	73	13,45	2,08
16:53:00	74	13,46	2,07
16:54:00	74	13,46	2,07
16:55:00	74	13,46	2,07
16:56:00	74	13,45	2,08
16:57:00	73	13,45	2,08
16:58:00	74	13,45	2,08
16:59:00	74	13,45	2,08
17:00:00	73	13,45	2,08
17:01:00	74	13,45	2,09
17:02:00	74	13,45	2,09
17:03:00	74	13,45	2,09
17:04:00	74	13,45	2,09
17:05:00	74	13,44	2,10
17:06:00	74	13,45	2,09
17:07:00	74	13,45	2,09
17:08:00	74	13,44	2,10
17:09:00	74	13,45	2,09
17:10:00	74	13,44	2,10
17:11:00	74	13,44	2,10
17:12:00	74	13,44	2,10
17:13:00	73	13,44	2,10
17:14:00	74	13,44	2,10
17:15:00	74	13,43	2,11
17:16:00	74	13,43	2,11
17:17:00	74	13,44	2,10
17:18:00	74	13,43	2,11
17:19:00	73	13,43	2,11
17:20:00	74	13,43	2,11
17:21:00	74	13,42	2,12
17:22:00	74	13,43	2,11
17:23:00	74	13,42	2,12
17:24:00	74	13,42	2,12
17:25:00	74	13,42	2,12
17:26:00	74	13,42	2,12
17:27:00	74	13,41	2,12
17:28:00	74	13,42	2,12
17:29:00	74	13,42	2,12
17:30:00	74	13,41	2,12
17:31:00	74	13,41	2,12
17:32:00	74	13,41	2,12
17:33:00	74	13,41	2,12
17:34:00	74	13,41	2,12
17:35:00	74	13,41	2,12
17:36:00	73	13,41	2,13
17:37:00	74	13,41	2,12
17:38:00	74	13,41	2,13
17:39:00	74	13,41	2,13
17:40:00	74	13,41	2,13
17:41:00	74	13,41	2,13
17:42:00	74	13,41	2,13
17:43:00	74	13,41	2,13
17:44:00	74	13,41	2,13
17:45:00	74	13,40	2,14
17:46:00	74	13,40	2,14
17:47:00	74	13,40	2,14
17:48:00	74	13,40	2,14
17:49:00	74	13,40	2,14
17:50:00	74	13,40	2,14
17:51:00	74	13,40	2,14
17:52:00	74	13,39	2,15
17:53:00	74	13,39	2,15
17:54:00	74	13,39	2,15
17:55:00	74	13,39	2,15
17:56:00	73	13,39	2,15
17:57:00	74	13,39	2,15
17:58:00	74	13,39	2,15
17:59:00	74	13,39	2,15
18:00:00	74	13,39	2,15
18:01:00	74	13,39	2,16
18:02:00	74	13,39	2,16
18:03:00	74	13,39	2,16
18:04:00	74	13,39	2,16
18:05:00	74	13,39	2,16
18:06:00	74	13,39	2,16
18:07:00	74	13,38	2,17
18:08:00	74	13,38	2,17
18:09:00	74	13,38	2,17
18:10:00	74	13,38	2,17
18:11:00	74	13,38	2,17
18:12:00	74	13,38	2,17
18:13:00	74	13,38	2,17
18:14:00	73	13,38	2,17
18:15:00	74	13,37	2,17
18:16:00	74	13,37	2,17
18:17:00	74	13,37	2,17
18:18:00	74	13,37	2,17
18:19:00	74	13,37	2,17
18:20:00	74	13,37	2,17
18:21:00	74	13,37	2,17
18:22:00	74	13,36	2,18
18:23:00	74	13,36	2,18
18:24:00	74	13,36	2,18
18:25:00	74	13,36	2,18
18:26:00	74	13,36	2,18
18:27:00	74	13,36	2,18
18:28:00	74	13,36	2,18
18:29:00	74	13,36	2,18
18:30:00	74	13,36	2,18
18:31:00	74	13,36	2,18
18:32:00	74	13,36	2,19
18:33:00	74	13,36	2,18
18:34:00	74	13,36	2,19
18:35:00	74	13,36	2,19
18:36:00	74	13,36	2,19
18:37:00	73	13,36	2,19
18:38:00	74	13,36	2,19
18:39:00	73	13,35	2,20
18:40:00	74	13,35	2,20
18:41:00	74	13,35	2,20
18:42:00	74	13,35	2,20
18:43:00	74	13,35	2,20
18:44:00	74	13,35	2,20
18:45:00	74	13,35	2,20
18:46:00	74	13,35	2,20
18:47:00	74	13,35	2,20
18:48:00	74	13,34	2,21
18:49:00	74	13,35	2,20
18:50:00	74	13,34	2,21
18:51:00	74	13,34	2,21
18:52:00	74	13,34	2,21
18:53:00	74	13,34	2,21
18:54:00	73	13,34	2,21
18:55:00	74	13,34	2,21
18:56:00	74	13,33	2,22
18:57:00	74	13,34	2,21
18:58:00	74	13,34	2,21
18:59:00	74	13,33	2,22
19:00:00	74	13,33	2,22
19:01:00	74	13,33	2,22
19:02:00	74	13,33	2,22
19:03:00	74	13,33	2,22
19:04:00	74	13,33	2,22
19:05:00	74	13,33	2,22
19:06:00	74	13,32	2,23
19:07:00	74	13,33	2,22
19:08:00	74	13,33	2,22
19:09:00	74	13,33	2,22
19:10:00	74	13,33	2,22
19:11:00	74	13,32	2,23
19:12:00	74	13,32	2,23
19:13:00	74	13,32	2,23
19:14:00	74	13,32	2,23
19:15:00	74	13,32	2,23
19:16:00	74	13,32	2,23
19:17:00	74	13,32	2,23
19:18:00	74	13,32	2,23
19:19:00	73	13,32	2,23
19:20:00	74	13,32	2,23
19:21:00	73	13,32	2,23
19:22:00	74	13,32	2,23
19:23:00	74	13,32	2,24
19:24:00	74	13,32	2,24
19:25:00	74	13,32	2,24
19:26:00	74	13,32	2,24
19:27:00	74	13,32	2,24
19:28:00	74	13,32	2,24
19:29:00	74	13,32	2,24
19:30:00	74	13,32	2,24
19:31:00	74	13,32	2,24
19:32:00	74	13,32	2,24
19:33:00	74	13,32	2,24
19:34:00	74	13,32	2,24
19:35:00	74	13,31	2,24
19:36:00	74	13,31	2,24
19:37:00	74	13,31	2,24
19:38:00	73	13,31	2,24
19:39:00	74	13,31	2,24
19:40:00	74	13,31	2,24
19:41:00	74	13,29	2,27
19:42:00	74	13,29	2,27
19:43:00	74	13,29	2,27
19:44:00	74	13,29	2,27
19:45:00	74	13,29	2,27
19:46:00	74	13,29	2,27
19:47:00	74	13,29	2,27
19:48:00	74	13,29	2,27
19:49:00	74	13,29	2,27
19:50:00	74	13,29	2,27
19:51:00	74	13,29	2,27
19:52:00	74	13,28	2,28
19:53:00	74	13,29	2,27
19:54:00	74	13,28	2,28
19:55:00	74	13,28	2,28
19:56:00	74	13,28	2,28
19:57:00	74	13,28	2,28
19:58:00	74	13,28	2,28
19:59:00	74	13,28	2,28
20:00:00	74	13,28	2,28
20:01:00	74	13,27	2,29
20:02:00	73	13,27	2,29
20:03:00	73	13,27	2,29
20:04:00	74	13,27	2,29
20:05:00	74	13,27	2,29
20:06:00	74	13,27	2,29
20:07:00	74	13,27	2,29
20:08:00	74	13,27	2,29
20:09:00	74	13,27	2,29
20:10:00	74	13,27	2,30
20:11:00	74	13,27	2,30
20:12:00	74	13,27	2,30
20:13:00	74	13,27	2,30
20:14:00	74	13,27	2,30
20:15:00	74	13,27	2,30
20:16:00	74	13,27	2,30
20:17:00	74	13,27	2,30
20:18:00	74	13,27	2,30
20:19:00	74	13,27	2,30
20:20:00	74	13,27	2,30
20:21:00	74	13,27	2,30
20:22:00	74	13,26	2,31
20:23:00	74	13,26	2,31
20:24:00	74	13,26	2,31
20:25:00	74	13,26	2,31
20:26:00	74	13,26	2,31
20:27:00	74	13,26	2,31
20:28:00	74	13,26	2,31
20:29:00	74	13,26	2,31
20:30:00	74	13,26	2,31
20:31:00	74	13,26	2,31
20:32:00	74	13,25	2,32
20:33:00	74	13,26	2,31
20:34:00	74	13,25	2,32
20:35:00	73	13,25	2,32
20:36:00	74	13,25	2,32
20:37:00	74	13,25	2,32
20:38:00	74	13,25	2,32
20:39:00	74	13,25	2,32
20:40:00	74	13,25	2,32
20:41:00	74	13,25	2,32
20:42:00	74	13,24	2,32
20:43:00	74	13,24	2,32
20:44:00	74	13,24	2,32
20:45:00	74	13,24	2,32
20:46:00	74	13,24	2,32
20:47:00	74	13,24	2,32
20:48:00	74	13,24	2,32
20:49:00	74	13,24	2,32
20:50:00	74	13,24	2,32
20:51:00	74	13,24	2,32
20:52:00	74	13,23	2,33
20:53:00	74	13,24	2,32
20:54:00	74	13,23	2,33
20:55:00	74	13,23	2,33
20:56:00	74	13,23	2,33
20:57:00	74	13,23	2,33
20:58:00	74	13,23	2,33
20:59:00	74	13,23	2,33
21:00:00	74	13,23	2,33
21:01:00	74	13,23	2,33
21:02:00	74	13,23	2,33
21:03:00	74	13,23	2,33
21:04:00	74	13,23	2,33
21:05:00	74	13,23	2,34
21:06:00	74	13,23	2,34
21:07:00	74	13,23	2,34
21:08:00	74	13,23	2,34
21:09:00	74	13,23	2,34
21:10:00	74	13,23	2,34
21:11:00	74	13,23	2,34
21:12:00	74	13,23	2,34
21:13:00	74	13,23	2,34
21:14:00	74	13,23	2,34
21:15:00	74	13,23	2,34
21:16:00	74	13,22	2,35
21:17:00	73	13,22	2,35
21:18:00	74	13,22	2,35
21:19:00	74	13,22	2,35
21:20:00	74	13,22	2,35
21:21:00	74	13,22	2,35
21:22:00	74	13,22	2,35
21:23:00	74	13,22	2,35
21:24:00	74	13,22	2,35
21:25:00	74	13,21	2,36
21:26:00	74	13,22	2,35
21:27:00	73	13,21	2,36
21:28:00	73	13,22	2,35
21:29:00	74	13,21	2,36
21:30:00	74	13,21	2,36
21:31:00	74	13,21	2,36
21:32:00	74	13,21	2,36
21:33:00	73	13,21	2,36
21:34:00	74	13,21	2,36
21:35:00	74	13,21	2,36
21:36:00	74	13,21	2,36
21:37:00	74	13,21	2,37
21:38:00	74	13,21	2,36
21:39:00	74	13,21	2,37
21:40:00	73	13,21	2,37
21:41:00	73	13,21	2,37
21:42:00	74	13,21	2,37
21:43:00	74	13,21	2,37
21:44:00	74	13,21	2,37
21:45:00	74	13,21	2,37
21:46:00	74	13,21	2,37
21:47:00	74	13,21	2,37
21:48:00	73	13,21	2,37
21:49:00	74	13,21	2,37
21:50:00	74	13,20	2,38
21:51:00	74	13,20	2,38
21:52:00	74	13,20	2,38
21:53:00	74	13,20	2,38
21:54:00	74	13,20	2,38
21:55:00	74	13,20	2,38
21:56:00	74	13,20	2,38
21:57:00	74	13,20	2,38
21:58:00	74	13,20	2,38
21:59:00	74	13,20	2,38
22:00:00	74	13,20	2,38
22:01:00	74	13,19	2,39
22:02:00	74	13,19	2,39
22:03:00	74	13,19	2,39
22:04:00	74	13,19	2,39
22:05:00	74	13,19	2,39
22:06:00	74	13,19	2,39
22:07:00	74	13,19	2,39
22:08:00	74	13,19	2,39
22:09:00	74	13,19	2,39
22:10:00	74	13,19	2,39
22:11:00	74	13,19	2,39
22:12:00	74	13,19	2,39
22:13:00	74	13,19	2,39
22:14:00	74	13,19	2,39
22:15:00	74	13,18	2,40
22:16:00	74	13,18	2,40
22:17:00	74	13,18	2,40
22:18:00	74	13,18	2,40
22:19:00	74	13,18	2,40
22:20:00	74	13,18	2,40
22:21:00	74	13,18	2,40
22:22:00	74	13,18	2,40
22:23:00	74	13,18	2,40
22:24:00	74	13,18	2,40
22:25:00	74	13,18	2,40
22:26:00	74	13,18	2,41
22:27:00	74	13,18	2,40
22:28:00	74	13,18	2,40
22:29:00	74	13,18	2,41
22:30:00	74	13,18	2,41
22:31:00	74	13,18	2,41
22:32:00	74	13,18	2,41
22:33:00	74	13,18	2,41
22:34:00	74	13,18	2,41
22:35:00	74	13,18	2,41
22:36:00	74	13,18	2,41
22:37:00	74	13,18	2,41
22:38:00	74	13,17	2,42
22:39:00	74	13,18	2,41
22:40:00	74	13,18	2,41
22:41:00	74	13,17	2,42
22:42:00	74	13,17	2,42
22:43:00	73	13,17	2,42
22:44:00	74	13,17	2,42
22:45:00	74	13,17	2,42
22:46:00	74	13,17	2,42
22:47:00	74	13,17	2,42
22:48:00	74	13,17	2,42
22:49:00	74	13,17	2,42
22:50:00	74	13,17	2,42
22:51:00	74	13,17	2,42
22:52:00	74	13,17	2,42
22:53:00	74	13,16	2,43
22:54:00	73	13,16	2,43
22:55:00	74	13,16	2,43
22:56:00	74	13,16	2,43
22:57:00	74	13,16	2,43
22:58:00	74	13,16	2,43
22:59:00	74	13,17	2,42
23:00:00	74	13,16	2,43
23:01:00	74	13,16	2,43
23:02:00	74	13,16	2,43
23:03:00	74	13,16	2,43
23:04:00	74	13,16	2,43
23:05:00	74	13,16	2,43
23:06:00	74	13,16	2,43
23:07:00	74	13,15	2,43
23:08:00	74	13,15	2,43
23:09:00	74	13,16	2,43
23:10:00	74	13,15	2,43
23:11:00	74	13,15	2,43
23:12:00	74	13,15	2,43
23:13:00	74	13,15	2,43
23:14:00	74	13,15	2,43
23:15:00	73	13,15	2,43
23:16:00	74	13,15	2,43
23:17:00	74	13,15	2,43
23:18:00	74	13,14	2,44
23:19:00	74	13,14	2,44
23:20:00	74	13,15	2,43
23:21:00	73	13,15	2,43
23:22:00	74	13,14	2,44
23:23:00	74	13,14	2,44
23:24:00	74	13,14	2,44
23:25:00	74	13,14	2,44
23:26:00	74	13,14	2,44
23:27:00	74	13,14	2,44
23:28:00	74	13,14	2,44
23:29:00	74	13,14	2,44
23:30:00	74	13,14	2,44
23:31:00	74	13,14	2,44
23:32:00	74	13,14	2,44
23:33:00	74	13,14	2,45
23:34:00	74	13,14	2,44
23:35:00	73	13,14	2,44
23:36:00	74	13,14	2,45
23:37:00	74	13,14	2,45
23:38:00	73	13,14	2,45
23:39:00	74	13,14	2,45
23:40:00	74	13,14	2,45
23:41:00	74	13,14	2,45
23:42:00	74	13,14	2,45
23:43:00	74	13,14	2,45
23:44:00	74	13,14	2,45
23:45:00	74	13,14	2,45
23:46:00	74	13,14	2,45
23:47:00	73	13,14	2,45
23:48:00	74	13,14	2,45
23:49:00	74	13,14	2,45
23:50:00	73	13,14	2,45
23:51:00	74	13,14	2,45
23:52:00	74	13,14	2,45
23:53:00	74	13,14	2,45
23:54:00	74	13,14	2,45
23:55:00	74	13,13	2,46
23:56:00	74	13,13	2,46
23:57:00	74	13,13	2,46
23:58:00	74	13,13	2,46
23:59:00	74	13,13	2,46
24:00:00	74	13,13	2,46
24:01:00	74	13,13	2,46
24:02:00	74	13,13	2,46
24:03:00	74	13,13	2,46
24:04:00	74	13,13	2,46
24:05:00	74	13,13	2,46
24:06:00	74	13,13	2,46
24:07:00	74	13,13	2,46
24:08:00	74	13,12	2,47
24:09:00	74	13,12	2,47
24:10:00	74	13,12	2,47
24:11:00	74	13,12	2,47
24:12:00	74	13,12	2,47
24:13:00	74	13,12	2,47
24:14:00	74	13,12	2,47
24:15:00	74	13,12	2,47
24:16:00	74	13,12	2,47
24:17:00	74	13,12	2,47
24:18:00	74	13,12	2,47
24:19:00	74	13,12	2,47
24:20:00	74	13,12	2,47
24:21:00	73	13,11	2,48
24:22:00	74	13,11	2,48
24:23:00	74	13,11	2,48
24:24:00	74	13,11	2,48
24:25:00	74	13,11	2,48
24:26:00	74	13,11	2,48
24:27:00	74	13,11	2,48
24:28:00	74	13,11	2,48
24:29:00	74	13,11	2,48
24:30:00	74	13,11	2,48
24:31:00	74	13,11	2,48
24:32:00	74	13,11	2,48
24:33:00	74	13,11	2,48
24:34:00	74	13,11	2,48
24:35:00	74	13,11	2,48
24:36:00	74	13,11	2,49
24:37:00	74	13,11	2,48
24:38:00	74	13,11	2,48
24:39:00	74	13,11	2,48
24:40:00	74	13,11	2,49
24:41:00	74	13,11	2,49
24:42:00	74	13,11	2,49
24:43:00	74	13,11	2,49
24:44:00	74	13,11	2,49
24:45:00	74	13,11	2,49
24:46:00	74	13,11	2,49
24:47:00	74	13,11	2,49
24:48:00	74	13,11	2,49
24:49:00	74	13,11	2,49
24:50:00	74	13,11	2,49
24:51:00	74	13,10	2,50
24:52:00	74	13,11	2,49
24:53:00	74	13,10	2,50
24:54:00	74	13,10	2,50
24:55:00	74	13,10	2,50
24:56:00	74	13,10	2,50
24:57:00	74	13,10	2,50
24:58:00	73	13,10	2,50
24:59:00	74	13,10	2,50
25:00:00	74	13,10	2,50
25:01:00	74	13,10	2,50
25:02:00	74	13,10	2,50
25:03:00	74	13,10	2,50
25:04:00	74	13,10	2,50
25:05:00	74	13,10	2,50
25:06:00	74	13,10	2,50
25:07:00	74	13,09	2,51
25:08:00	74	13,09	2,51
25:09:00	74	13,09	2,51
25:10:00	74	13,09	2,51
25:11:00	74	13,09	2,51
25:12:00	74	13,09	2,51
25:13:00	73	13,09	2,51
25:14:00	74	13,09	2,51
25:15:00	74	13,09	2,52
25:16:00	74	13,09	2,51
25:17:00	74	13,09	2,51
25:18:00	74	13,09	2,51
25:19:00	74	13,09	2,51
25:20:00	74	13,09	2,51
25:21:00	74	13,09	2,51
25:22:00	74	13,09	2,51
25:23:00	74	13,09	2,51
25:24:00	74	13,09	2,51
25:25:00	74	13,09	2,51
25:26:00	74	13,09	2,51
25:27:00	74	13,09	2,51
25:28:00	74	13,09	2,52
25:29:00	74	13,09	2,51
25:30:00	74	13,09	2,52
25:31:00	74	13,09	2,52
25:32:00	74	13,09	2,52
25:33:00	74	13,09	2,52
25:34:00	74	13,09	2,52
25:35:00	74	13,09	2,52
25:36:00	74	13,09	2,52
25:37:00	74	13,09	2,52
25:38:00	74	13,09	2,52
25:39:00	74	13,09	2,52
25:40:00	74	13,09	2,52
25:41:00	74	13,08	2,53
33:32:41			
33:32:41	74	12,91	2,75
33:33:41	74	12,91	2,75
33:34:41	74	12,91	2,75
33:35:41	74	12,91	2,75
33:36:41	74	12,91	2,75
33:37:41	74	12,91	2,75
33:38:41	74	12,91	2,75
33:39:41	74	12,91	2,75
33:40:41	74	12,91	2,75
33:41:41	74	12,91	2,75
33:42:41	74	12,91	2,75
33:43:41	74	12,91	2,75
33:44:41	73	12,91	2,76
33:45:41	74	12,91	2,75
33:46:41	74	12,91	2,76
33:47:41	74	12,91	2,75
33:48:41	74	12,91	2,75
33:49:41	74	12,91	2,75
33:50:41	74	12,91	2,76
33:51:41	74	12,91	2,76
33:52:41	74	12,91	2,76
33:53:41	74	12,91	2,76
33:54:41	74	12,91	2,75
33:55:41	73	12,91	2,75
33:56:41	74	12,92	2,74
33:57:41	74	12,92	2,74
33:58:41	74	12,90	2,77
33:59:41	74	12,90	2,77
34:00:41	74	12,90	2,77
34:01:41	74	12,90	2,77
34:02:41	74	12,90	2,77
34:03:41	74	12,90	2,77
34:04:41	74	12,90	2,77
34:05:41	74	12,90	2,77
34:06:41	74	12,90	2,77
34:07:41	74	12,90	2,77
34:08:41	74	12,90	2,77
34:09:41	74	12,89	2,78
34:10:41	74	12,89	2,78
34:11:41	74	12,89	2,78
34:12:41	74	12,89	2,78
34:13:41	74	12,90	2,77
34:14:41	74	12,89	2,78
34:15:41	74	12,89	2,78
34:16:41	73	12,89	2,78
34:17:41	74	12,89	2,78
34:18:41	74	12,89	2,78
34:19:41	74	12,89	2,78
34:20:41	74	12,89	2,78
34:21:41	74	12,89	2,78
34:22:41	74	12,89	2,78
34:23:41	74	12,89	2,78
34:24:41	74	12,89	2,78
34:25:41	74	12,89	2,78
34:26:41	74	12,89	2,78
34:27:41	73	12,89	2,78
34:28:41	73	12,89	2,78
34:29:41	74	12,89	2,78
34:30:41	74	12,89	2,78
34:31:41	74	12,89	2,78
34:32:41	74	12,89	2,78
34:33:41	73	12,89	2,78
34:34:41	74	12,89	2,78
34:35:41	74	12,89	2,78
34:36:41	74	12,88	2,79
34:37:41	74	12,88	2,79
34:38:41	74	12,88	2,79
34:39:41	74	12,88	2,79
34:40:41	74	12,88	2,79
34:41:41	74	12,88	2,79
34:42:41	74	12,88	2,79
34:43:41	74	12,88	2,79
34:44:41	74	12,88	2,79
34:45:41	74	12,88	2,79
34:46:41	74	12,88	2,79
34:47:41	74	12,88	2,79
34:48:41	73	12,88	2,79
34:49:41	74	12,88	2,79
34:50:41	73	12,88	2,79
34:51:41	74	12,88	2,79
34:52:41	74	12,88	2,79
34:53:41	73	12,88	2,79
34:54:41	74	12,88	2,79
34:55:41	74	12,88	2,79
34:56:41	73	12,88	2,79
34:57:41	74	12,88	2,79
34:58:41	74	12,88	2,79
34:59:41	74	12,88	2,79
35:00:41	74	12,88	2,79
35:01:41	74	12,88	2,79
35:02:41	74	12,88	2,79
35:03:41	74	12,88	2,79
35:04:41	74	12,88	2,80
35:05:41	74	12,88	2,79
35:06:41	73	12,88	2,80
35:07:41	74	12,88	2,80
35:08:41	74	12,88	2,79
35:09:41	74	12,88	2,80
35:10:41	74	12,88	2,80
35:11:41	74	12,88	2,80
35:12:41	74	12,88	2,80
35:13:41	74	12,88	2,80
35:14:41	74	12,88	2,80
35:15:41	74	12,88	2,80
35:16:41	73	12,88	2,80
35:17:41	74	12,88	2,80
35:18:41	74	12,88	2,80
35:19:41	74	12,88	2,80
35:20:41	74	12,88	2,80
35:21:41	74	12,88	2,80
35:22:41	73	12,88	2,80
35:23:41	73	12,88	2,80
35:24:41	74	12,88	2,80
35:25:41	74	12,88	2,80
35:26:41	74	12,88	2,80
35:27:41	74	12,88	2,80
35:28:41	74	12,88	2,80
35:29:41	74	12,87	2,81
35:30:41	74	12,87	2,81
35:31:41	74	12,87	2,81
35:32:41	74	12,87	2,81
35:33:41	74	12,88	2,80
35:34:41	74	12,87	2,81
35:35:41	74	12,87	2,81
35:36:41	74	12,87	2,81
35:37:41	73	12,87	2,81
35:38:41	74	12,87	2,81
35:39:41	74	12,87	2,81
35:40:41	74	12,87	2,81
35:41:41	74	12,87	2,81
35:42:41	74	12,87	2,81
35:43:41	74	12,87	2,81
35:44:41	74	12,87	2,81
35:45:41	74	12,87	2,81
35:46:41	73	12,87	2,81
35:47:41	74	12,87	2,81
35:48:41	74	12,87	2,81
35:49:41	74	12,87	2,81
35:50:41	74	12,87	2,81
35:51:41	74	12,87	2,81
35:52:41	74	12,87	2,81
35:53:41	74	12,87	2,81
35:54:41	74	12,87	2,81
35:55:41	74	12,87	2,81
35:56:41	74	12,87	2,81
35:57:41	74	12,87	2,81
35:58:41	74	12,86	2,82
35:59:41	74	12,86	2,82
36:00:41	74	12,86	2,82
36:01:41	74	12,86	2,82
36:02:41	74	12,87	2,81
36:03:41	74	12,86	2,82
36:04:41	74	12,86	2,82
36:05:41	74	12,86	2,82
36:06:41	74	12,86	2,82
36:07:41	74	12,86	2,82
36:08:41	74	12,86	2,82
36:09:41	74	12,86	2,82
36:10:41	74	12,86	2,82
36:11:41	74	12,86	2,82
36:12:41	74	12,86	2,82
36:13:41	74	12,86	2,82
36:14:41	74	12,86	2,82
36:15:41	74	12,86	2,82
