Repository: ProgWizer/parser

File: project-root/data/Data Acquisition/Data Acquisition/2006 year (33)/UCA L Research G1500+5%Trepel+1.5%SMS+0.2%R-7 (55C).txt (part 1 of 3)
--Test Summary--
Full Path and File Name	
Instrument Name	4262L
Instrument Type	Model 4262 Twin Cell UCA
Instrument Serial Number	111L
Test Start Date	12.05.2006
Test Start Time	23:13:04
Test Stop Date	15.05.2006
Test Stop Time	19:17:34
Test Length	68:04:30
Final Sample Time Offset	68:04:00
Controller Schedule Name	
Sampling Period	60 seconds
Comments	T:55(30), 75(240)
Information	WellID	
Information	Customer	PetroAlliance
Information	CementClass	PCT-I-G
Information	CementMfr	Duckerhoff
Information	Additives	5%Trepel+1.5%SMS+0.2%R-7
Information	Density	1500
Information	BHCT	55
Information	BHST	
Information	FluidLoss	
Information	JobType	Research
Calculated Value	CS_50	3:33:00
Calculated Value	CS_500	N/A
Calculated Value	CS_Time8h	1,20 MPa
Calculated Value	CS_Time16h	1,89 MPa
Calculated Value	CS_Time24h	2,15 MPa
Calculated Value	CS_Time48h	2,66 MPa
Calculated Value	CS_Time72h	N/A
Calculated Curve	Compressive Strength	Compressive strength type A (less than 14 lb/gal)
Initial Temperature (°C)	23 °C
Final Temperature (°C)	74 °C
Initial Transit Time (microsec/in)	ERROR
Final Transit Time (microsec/in)	13,23 microsec/in
Initial Compressive Strength (MPa)	N/A
Final Compressive Strength (MPa)	2,79 MPa
--Data--
Time (HH:MM:SS)	Temperature (°C)	Transit Time (microsec/in)	Compressive Strength (MPa)
0:00:00	23		
0:01:00	24	18,87	0,00
0:02:00	24	18,87	0,00
0:03:00	24	18,90	0,00
0:04:00	24	18,91	0,00
0:05:00	25		
0:06:00	25	18,76	0,02
0:07:00	26	18,76	0,02
0:08:00	26	18,75	0,02
0:09:00	27	18,75	0,02
0:10:00	28	18,74	0,02
0:11:00	29	18,73	0,02
0:12:00	30	18,73	0,02
0:13:00	31	18,73	0,02
0:14:00	32	18,72	0,03
0:15:00	33	18,72	0,03
0:16:00	35	18,69	0,03
0:17:00	36	18,68	0,03
0:18:00	37	18,66	0,03
0:19:00	38	18,64	0,04
0:20:00	39	18,63	0,04
0:21:00	41	18,61	0,04
0:22:00	42		
0:23:00	43		
0:24:00	44		
0:25:00	46		
0:26:00	47		
0:27:00	48		
0:28:00	49		
0:29:00	50		
0:30:00	51		
0:31:00	52		
0:32:00	53		
0:33:00	54		
0:34:00	55		
0:35:00	56		
0:36:00	57		
0:37:00	57		
0:38:00	58		
0:39:00	58		
0:40:00	59		
0:41:00	58		
0:42:00	59		
0:43:00	59		
0:44:00	59		
0:45:00	59		
0:46:00	59		
0:47:00	59		
0:48:00	59		
0:49:00	59		
0:50:00	59		
0:51:00	58		
0:52:00	58		
0:53:00	58		
0:54:00	58		
0:55:00	58		
0:56:00	58		
0:57:00	58		
0:58:00	58		
0:59:00	58		
1:00:00	58		
1:01:00	58		
1:02:00	58		
1:03:00	58		
1:04:00	58		
1:05:00	58		
1:06:00	58		
1:07:00	58		
1:08:00	58		
1:09:00	58		
1:10:00	58		
1:11:00	58		
1:12:00	58		
1:13:00	58		
1:14:00	58		
1:15:00	58		
1:16:00	58		
1:17:00	58		
1:18:00	58		
1:19:00	59		
1:20:00	58		
1:21:00	58		
1:22:00	59		
1:23:00	59		
1:24:00	59		
1:25:00	59		
1:26:00	59		
1:27:00	59		
1:28:00	59		
1:29:00	59		
1:30:00	59		
1:31:00	59		
1:32:00	59		
1:33:00	59		
1:34:00	59		
1:35:00	60		
1:36:00	60		
1:37:00	60		
1:38:00	60		
1:39:00	60		
1:40:00	60		
1:41:00	60		
1:42:00	60		
1:43:00	60		
1:44:00	60		
1:45:00	60		
1:46:00	61		
1:47:00	60		
1:48:00	61		
1:49:00	61		
1:50:00	61		
1:51:00	60		
1:52:00	61		
1:53:00	61		
1:54:00	61		
1:55:00	61		
1:56:00	61		
1:57:00	62		
1:58:00	61		
1:59:00	61		
2:00:00	62		
2:01:00	62		
2:02:00	62		
2:03:00	62		
2:04:00	62		
2:05:00	62		
2:06:00	62		
2:07:00	62		
2:08:00	62		
2:09:00	62		
2:10:00	63		
2:11:00	63		
2:12:00	63		
2:13:00	62		
2:14:00	63		
2:15:00	63		
2:16:00	63		
2:17:00	63		
2:18:00	63		
2:19:00	63		
2:20:00	63		
2:21:00	64		
2:22:00	64		
2:23:00	64		
2:24:00	64		
2:25:00	64		
2:26:00	65		
2:27:00	65		
2:28:00	65		
2:29:00	65		
2:30:00	65		
2:31:00	66		
2:32:00	65		
2:33:00	65		
2:34:00	65		
2:35:00	66		
2:36:00	66		
2:37:00	66		
2:38:00	66		
2:39:00	66		
2:40:00	66		
2:41:00	66		
2:42:00	66		
2:43:00	66	18,81	0,01
2:44:00	66	18,79	0,01
2:45:00	66	18,81	0,01
2:46:00	66	18,80	0,01
2:47:00	66	18,78	0,02
2:48:00	66	18,77	0,02
2:49:00	67	18,76	0,02
2:50:00	66	18,76	0,02
2:51:00	67	18,75	0,02
2:52:00	67	18,75	0,02
2:53:00	67	18,74	0,02
2:54:00	67		
2:55:00	67	18,73	0,02
2:56:00	67	18,72	0,03
2:57:00	67	18,71	0,03
2:58:00	67	18,70	0,03
2:59:00	67	18,69	0,03
3:00:00	68	18,68	0,03
3:01:00	67	18,67	0,03
3:02:00	67	18,66	0,04
3:03:00	67	18,65	0,04
3:04:00	67	18,65	0,04
3:05:00	68	18,63	0,04
3:06:00	67	18,63	0,04
3:07:00	67	18,62	0,04
3:08:00	68	18,61	0,04
3:09:00	68		
3:10:00	68	18,60	0,05
3:11:00	68	18,59	0,05
3:12:00	68	18,57	0,05
3:13:00	68	18,57	0,05
3:14:00	68	18,55	0,05
3:15:00	68	18,54	0,06
3:16:00	68	18,54	0,06
3:17:00	68	18,53	0,06
3:18:00	68	18,52	0,06
3:19:00	68	18,51	0,06
3:20:00	69	18,51	0,06
3:21:00	69	18,50	0,06
3:22:00	68	18,48	0,07
3:23:00	69	18,48	0,07
3:24:00	69	18,47	0,07
3:25:00	69	18,45	0,07
3:26:00	69	18,44	0,08
3:27:00	69	18,43	0,08
3:28:00	69	18,38	0,09
3:29:00	69	18,36	0,09
3:30:00	69	18,36	0,09
3:31:00	69	18,35	0,09
3:32:00	69	17,14	0,38
3:33:00	69	17,14	0,38
3:34:00	69	17,13	0,38
3:35:00	70	17,13	0,38
3:36:00	70	17,13	0,38
3:37:00	70	17,13	0,38
3:38:00	38	17,12	0,38
3:39:00	70	17,11	0,38
3:40:00	70	17,11	0,38
3:41:00	70	17,11	0,39
3:42:00	70	17,09	0,39
3:43:00	70	17,08	0,39
3:44:00	70	17,08	0,39
3:45:00	71	17,08	0,39
3:46:00	71	17,07	0,40
3:47:00	71	17,06	0,40
3:48:00	71	17,06	0,40
3:49:00	72	17,05	0,40
3:50:00	72	17,04	0,40
3:51:00	72	17,04	0,41
3:52:00	73	17,02	0,41
3:53:00	73	17,01	0,41
3:54:00	73	17,00	0,42
3:55:00	73	16,99	0,42
3:56:00	73	16,98	0,42
3:57:00	73	16,98	0,42
3:58:00	73	16,97	0,43
3:59:00	73	16,96	0,43
4:00:00	73	16,96	0,43
4:01:00	74	16,95	0,43
4:02:00	73	16,94	0,43
4:03:00	74	16,93	0,44
4:04:00	74	16,93	0,44
4:05:00	74	16,83	0,47
4:06:00	74	16,82	0,47
4:07:00	74	16,81	0,47
4:08:00	74	16,80	0,48
4:09:00	74	16,80	0,48
4:10:00	74	16,78	0,48
4:11:00	74	16,78	0,48
4:12:00	74	16,76	0,49
4:13:00	74	16,76	0,49
4:14:00	74	16,74	0,50
4:15:00	74	16,73	0,50
4:16:00	74	16,73	0,50
4:17:00	74	16,71	0,51
4:18:00	74	16,71	0,51
4:19:00	74	16,71	0,51
4:20:00	74	16,68	0,51
4:21:00	74	16,68	0,51
4:22:00	74	16,68	0,52
4:23:00	74	16,65	0,52
4:24:00	75	16,65	0,52
4:25:00	74	16,64	0,53
4:26:00	74	16,64	0,53
4:27:00	74	16,63	0,53
4:28:00	74	16,63	0,53
4:29:00	75	16,63	0,53
4:30:00	74	16,63	0,53
4:31:00	75	16,62	0,54
4:32:00	74	16,61	0,54
4:33:00	75	16,61	0,54
4:34:00	75	16,60	0,54
4:35:00	75	16,60	0,54
4:36:00	75	16,60	0,54
4:37:00	75	16,59	0,55
4:38:00	75	16,60	0,54
4:39:00	75	16,59	0,55
4:40:00	75	16,58	0,55
4:41:00	75	16,58	0,55
4:42:00	75	16,57	0,55
4:43:00	75	16,57	0,55
4:44:00	75	16,57	0,55
4:45:00	75	16,56	0,56
4:46:00	75	16,56	0,56
4:47:00	75	16,55	0,56
4:48:00	75	16,54	0,56
4:49:00	75	16,54	0,56
4:50:00	74	16,53	0,57
4:51:00	75	16,52	0,57
4:52:00	75	16,52	0,57
4:53:00	74	16,51	0,57
4:54:00	75	16,50	0,58
4:55:00	75	16,40	0,61
4:56:00	75	16,38	0,62
4:57:00	75	16,37	0,62
4:58:00	74	16,36	0,63
4:59:00	74	16,35	0,63
5:00:00	74	16,35	0,63
5:01:00	74	16,34	0,64
5:02:00	74	16,32	0,64
5:03:00	74	16,32	0,64
5:04:00	74	16,34	0,64
5:05:00	74	16,36	0,63
5:06:00	74	16,38	0,62
5:07:00	74	16,26	0,66
5:08:00	74	16,26	0,66
5:09:00	74	16,25	0,67
5:10:00	74	16,27	0,66
5:11:00	74	16,29	0,65
5:12:00	74	16,31	0,65
5:13:00	73	16,31	0,65
5:14:00	74	16,21	0,68
5:15:00	74	16,21	0,68
5:16:00	74	16,20	0,69
5:17:00	74	16,20	0,69
5:18:00	74	16,20	0,69
5:19:00	74	16,21	0,68
5:20:00	74	16,23	0,68
5:21:00	73	16,23	0,68
5:22:00	74	16,23	0,67
5:23:00	74	16,24	0,67
5:24:00	74	16,25	0,67
5:25:00	74	16,26	0,67
5:26:00	74	16,25	0,67
5:27:00	74	16,26	0,66
5:28:00	74	16,26	0,67
5:29:00	74	16,25	0,67
5:30:00	57	16,25	0,67
5:31:00	74	16,11	0,72
5:32:00	74	16,07	0,74
5:33:00	75	16,06	0,74
5:34:00	75	16,05	0,75
5:35:00	75	16,04	0,75
5:36:00	75	16,02	0,76
5:37:00	75	16,02	0,76
5:38:00	75	16,02	0,76
5:39:00	75	16,00	0,77
5:40:00	75	16,00	0,77
5:41:00	75	15,99	0,77
5:42:00	75	15,99	0,77
5:43:00	75	15,98	0,78
5:44:00	75	15,96	0,78
5:45:00	75	15,96	0,79
5:46:00	75	15,96	0,79
5:47:00	75	15,95	0,79
5:48:00	75	15,94	0,79
5:49:00	75	15,93	0,80
5:50:00	75	15,92	0,80
5:51:00	74	15,91	0,81
5:52:00	74	15,91	0,81
5:53:00	75	15,90	0,81
5:54:00	75	15,90	0,81
5:55:00	75	15,87	0,82
5:56:00	75	15,88	0,82
5:57:00	75	15,87	0,82
5:58:00	74	15,86	0,83
5:59:00	74	15,86	0,83
6:00:00	75	15,84	0,84
6:01:00	74	15,84	0,84
6:02:00	74	15,83	0,84
6:03:00	74	15,83	0,84
6:04:00	74	15,81	0,85
6:05:00	74	15,81	0,85
6:06:00	75	15,81	0,85
6:07:00	74	15,78	0,86
6:08:00	74	15,78	0,87
6:09:00	74	15,78	0,87
6:10:00	74	15,76	0,87
6:11:00	74	15,75	0,88
6:12:00	74	15,75	0,88
6:13:00	74	15,74	0,88
6:14:00	74	15,73	0,89
6:15:00	74	15,73	0,89
6:16:00	74	15,72	0,89
6:17:00	74	15,71	0,90
6:18:00	74	15,71	0,90
6:19:00	74	15,69	0,90
6:20:00	74	15,69	0,91
6:21:00	74	15,69	0,91
6:22:00	74	15,67	0,91
6:23:00	74	15,66	0,92
6:24:00	74	15,66	0,92
6:25:00	74	15,64	0,93
6:26:00	74	15,64	0,93
6:27:00	75	15,64	0,93
6:28:00	74	15,63	0,93
6:29:00	74	15,63	0,93
6:30:00	74	15,63	0,93
6:31:00	74	15,63	0,93
6:32:00	74	15,62	0,94
6:33:00	74	15,62	0,94
6:34:00	74	15,57	0,96
6:35:00	74	15,57	0,96
6:36:00	74	15,56	0,97
6:37:00	74	15,55	0,97
6:38:00	74	15,54	0,97
6:39:00	74	15,53	0,98
6:40:00	74	15,52	0,99
6:41:00	74	15,52	0,99
6:42:00	74	15,51	0,99
6:43:00	74	15,51	0,99
6:44:00	74	15,51	0,99
6:45:00	74	15,49	1,00
6:46:00	74	15,48	1,00
6:47:00	74	15,48	1,00
6:48:00	74	15,46	1,02
6:49:00	74	15,46	1,02
6:50:00	74	15,46	1,02
6:51:00	74	15,45	1,02
6:52:00	74	15,45	1,02
6:53:00	74	15,44	1,03
6:54:00	74	15,43	1,03
6:55:00	74	15,43	1,03
6:56:00	74	15,41	1,04
6:57:00	74	15,41	1,04
6:58:00	74	15,40	1,05
6:59:00	74	15,40	1,05
7:00:00	74	15,39	1,05
7:01:00	74	15,39	1,05
7:02:00	74	15,38	1,06
7:03:00	74	15,38	1,06
7:04:00	74	15,37	1,06
7:05:00	74	15,37	1,06
7:06:00	74	15,36	1,07
7:07:00	74	15,35	1,07
7:08:00	74	15,35	1,07
7:09:00	74	15,34	1,08
7:10:00	74	15,33	1,08
7:11:00	74	15,33	1,08
7:12:00	74	15,31	1,09
7:13:00	74	15,31	1,09
7:14:00	74	15,31	1,09
7:15:00	74	15,30	1,10
7:16:00	74	15,29	1,10
7:17:00	74	15,29	1,10
7:18:00	74	15,28	1,11
7:19:00	74	15,27	1,11
7:20:00	74	15,27	1,12
7:21:00	74	15,27	1,12
7:22:00	74	15,27	1,12
7:23:00	74	15,26	1,12
7:24:00	74	15,26	1,12
7:25:00	74	15,25	1,13
7:26:00	74	15,24	1,13
7:27:00	74	15,24	1,13
7:28:00	74	15,23	1,14
7:29:00	74	15,23	1,14
7:30:00	74	15,22	1,14
7:31:00	74	15,21	1,15
7:32:00	74	15,21	1,15
7:33:00	74	15,20	1,15
7:34:00	74	15,20	1,15
7:35:00	74	15,18	1,16
7:36:00	74	15,18	1,16
7:37:00	74	15,18	1,17
7:38:00	74	15,17	1,17
7:39:00	74	15,17	1,17
7:40:00	74	15,17	1,17
7:41:00	74	15,15	1,18
7:42:00	74	15,16	1,18
7:43:00	74	15,15	1,18
7:44:00	74	15,15	1,18
7:45:00	74	15,15	1,18
7:46:00	74	15,15	1,18
7:47:00	74	15,15	1,18
7:48:00	74	15,15	1,18
7:49:00	74	15,15	1,18
7:50:00	74	15,15	1,18
7:51:00	74	15,14	1,19
7:52:00	74	15,14	1,19
7:53:00	74	15,13	1,19
7:54:00	74	15,13	1,19
7:55:00	74	15,13	1,20
7:56:00	74	15,13	1,20
7:57:00	74	15,13	1,20
7:58:00	74	15,12	1,20
7:59:00	74	15,12	1,20
8:00:00	74	15,12	1,20
8:01:00	74	15,11	1,20
8:02:00	73	15,11	1,20
8:03:00	74	15,11	1,20
8:04:00	74	15,10	1,21
8:05:00	74	15,10	1,21
8:06:00	74	15,09	1,21
8:07:00	74	15,10	1,21
8:08:00	74	15,09	1,22
8:09:00	74	15,09	1,21
8:10:00	74	15,09	1,22
8:11:00	74	15,07	1,23
8:12:00	74	15,00	1,27
8:13:00	74	15,00	1,27
8:14:00	74	15,00	1,27
8:15:00	74	15,00	1,27
8:16:00	74	15,00	1,27
8:17:00	74	15,00	1,27
8:18:00	74	14,99	1,28
8:19:00	74	14,98	1,28
8:20:00	74	14,97	1,28
8:21:00	74	14,98	1,28
8:22:00	74	14,97	1,29
8:23:00	74	14,97	1,29
8:24:00	74	14,96	1,29
8:25:00	74	14,95	1,30
8:26:00	74	14,96	1,29
8:27:00	74	14,95	1,30
8:28:00	74	14,95	1,30
8:29:00	74	14,94	1,31
8:30:00	74	14,94	1,31
8:31:00	74	14,94	1,31
8:32:00	74	14,93	1,31
8:33:00	74	14,92	1,32
8:34:00	74	14,92	1,32
8:35:00	74	14,91	1,32
8:36:00	74	14,91	1,33
8:37:00	74	14,91	1,33
8:38:00	74	14,91	1,33
8:39:00	74	14,90	1,33
8:40:00	74	14,91	1,33
8:41:00	74	14,89	1,33
8:42:00	74	14,89	1,33
8:43:00	74	14,89	1,33
8:44:00	74	14,89	1,33
8:45:00	74	14,88	1,34
8:46:00	74	14,88	1,34
8:47:00	74	14,88	1,34
8:48:00	74	14,88	1,34
8:49:00	74	14,85	1,36
8:50:00	74	14,87	1,35
8:51:00	74	14,85	1,36
8:52:00	74	14,85	1,36
8:53:00	74	14,85	1,36
8:54:00	74	14,85	1,36
8:55:00	74	14,85	1,36
8:56:00	74	14,85	1,36
8:57:00	74	14,84	1,37
8:58:00	74	14,83	1,37
8:59:00	74	14,83	1,37
9:00:00	74	14,82	1,38
9:01:00	74	14,82	1,38
9:02:00	74	14,82	1,38
9:03:00	74	14,82	1,38
9:04:00	74	14,82	1,38
9:05:00	74	14,82	1,38
9:06:00	74	14,81	1,39
9:07:00	74	14,81	1,39
9:08:00	74	14,80	1,39
9:09:00	74	14,80	1,39
9:10:00	74	14,80	1,39
9:11:00	74	14,79	1,40
9:12:00	74	14,78	1,41
9:13:00	74	14,79	1,40
9:14:00	74	14,79	1,40
9:15:00	74	14,79	1,40
9:16:00	74	14,79	1,40
9:17:00	74	14,78	1,41
9:18:00	74	14,77	1,41
9:19:00	74	14,77	1,41
9:20:00	74	14,77	1,41
9:21:00	74	14,76	1,42
9:22:00	74	14,76	1,42
9:23:00	74	14,76	1,42
9:24:00	74	14,76	1,42
9:25:00	74	14,76	1,42
9:26:00	74	14,75	1,43
9:27:00	74	14,74	1,43
9:28:00	74	14,75	1,43
9:29:00	74	14,75	1,43
9:30:00	74	14,75	1,43
9:31:00	74	14,75	1,43
9:32:00	74	14,75	1,43
9:33:00	74	14,75	1,43
9:34:00	74	14,74	1,43
9:35:00	74	14,75	1,43
9:36:00	74	14,73	1,44
9:37:00	74	14,74	1,43
9:38:00	74	14,73	1,44
9:39:00	74	14,73	1,44
9:40:00	74	14,73	1,44
9:41:00	74	14,73	1,44
9:42:00	74	14,73	1,44
9:43:00	74	14,73	1,44
9:44:00	74	14,73	1,44
9:45:00	74	14,73	1,44
9:46:00	74	14,73	1,44
9:47:00	74	14,73	1,44
9:48:00	74	14,73	1,44
9:49:00	74	14,72	1,45
9:50:00	74	14,72	1,45
9:51:00	74	14,73	1,44
9:52:00	74	14,72	1,45
9:53:00	74	14,71	1,45
9:54:00	74	14,73	1,44
9:55:00	74	14,71	1,45
9:56:00	74	14,72	1,45
9:57:00	74	14,71	1,45
9:58:00	74	14,70	1,46
9:59:00	74	14,71	1,45
10:00:00	74	14,71	1,45
10:01:00	74	14,71	1,45
10:02:00	75	14,64	1,50
10:03:00	74	14,64	1,50
10:04:00	75	14,64	1,50
10:05:00	74	14,64	1,50
10:06:00	74	14,64	1,50
10:07:00	74	14,64	1,50
10:08:00	74	14,63	1,51
10:09:00	74	14,63	1,51
10:10:00	74	14,64	1,50
10:11:00	74	14,62	1,51
10:12:00	74	14,62	1,51
10:13:00	74	14,62	1,51
10:14:00	74	14,62	1,51
10:15:00	74	14,62	1,51
10:16:00	74	14,61	1,52
10:17:00	74	14,62	1,51
10:18:00	74	14,61	1,52
10:19:00	74	14,60	1,53
10:20:00	74	14,61	1,52
10:21:00	74	14,60	1,53
10:22:00	74	14,61	1,52
10:23:00	74	14,60	1,53
10:24:00	74	14,59	1,53
10:25:00	74	14,59	1,53
10:26:00	74	14,59	1,53
10:27:00	74	14,58	1,54
10:28:00	74	14,58	1,54
10:29:00	74	14,58	1,54
10:30:00	74	14,56	1,55
10:31:00	74	14,58	1,54
10:32:00	74	14,58	1,54
10:33:00	74	14,58	1,54
10:34:00	74	14,57	1,55
10:35:00	74	14,57	1,55
10:36:00	74	14,56	1,55
10:37:00	74	14,55	1,56
10:38:00	74	14,55	1,56
10:39:00	74	14,55	1,56
10:40:00	74	14,55	1,56
10:41:00	74	14,56	1,55
10:42:00	74	14,55	1,56
10:43:00	74	14,56	1,55
10:44:00	74	14,55	1,56
10:45:00	74	14,55	1,56
10:46:00	74	14,55	1,56
10:47:00	74	14,55	1,56
10:48:00	74	14,54	1,57
10:49:00	74	14,54	1,57
10:50:00	74	14,54	1,57
10:51:00	74	14,54	1,57
10:52:00	74	14,54	1,57
10:53:00	74	14,52	1,58
10:54:00	74	14,53	1,57
10:55:00	74	14,52	1,58
10:56:00	74	14,52	1,59
10:57:00	74	14,53	1,57
10:58:00	74	14,52	1,58
10:59:00	74	14,52	1,58
11:00:00	74	14,54	1,57
11:01:00	74	14,53	1,57
11:02:00	74	14,52	1,58
11:03:00	74	14,52	1,59
11:04:00	74	14,52	1,59
11:05:00	74	14,51	1,59
11:06:00	74	14,52	1,59
11:07:00	74	14,52	1,59
11:08:00	74	14,50	1,60
11:09:00	74	14,52	1,59
11:10:00	74	14,51	1,59
11:11:00	74	14,51	1,59
11:12:00	74	14,50	1,60
11:13:00	74	14,50	1,60
11:14:00	74	14,48	1,61
11:15:00	74	14,50	1,60
11:16:00	74	14,49	1,60
11:17:00	74	14,49	1,61
11:18:00	74	14,49	1,60
11:19:00	74	14,49	1,60
11:20:00	74	14,48	1,61
11:21:00	74	14,48	1,61
11:22:00	74	14,48	1,61
11:23:00	74	14,49	1,61
11:24:00	74	14,47	1,62
11:25:00	74	14,49	1,61
11:26:00	74	14,49	1,61
11:27:00	74	14,49	1,61
11:28:00	74	14,47	1,62
11:29:00	74	14,46	1,62
11:30:00	74	14,48	1,61
11:31:00	74	14,48	1,61
11:32:00	74	14,48	1,61
11:33:00	74	14,47	1,62
11:34:00	74	14,48	1,61
11:35:00	74	14,48	1,61
11:36:00	74	14,48	1,61
11:37:00	74	14,49	1,61
11:38:00	74	14,48	1,61
11:39:00	74	14,48	1,61
11:40:00	74	14,48	1,61
11:41:00	74	14,48	1,61
11:42:00	74	14,49	1,61
11:43:00	74	14,48	1,61
11:44:00	74	14,48	1,61
11:45:00	74	14,47	1,62
11:46:00	74	14,47	1,62
11:47:00	74	14,47	1,62
11:48:00	74	14,47	1,62
11:49:00	74	14,48	1,61
11:50:00	74	14,48	1,61
11:51:00	74	14,47	1,62
11:52:00	74	14,47	1,62
11:53:00	74	14,47	1,62
11:54:00	74	14,47	1,62
11:55:00	74	14,41	1,67
11:56:00	75	14,41	1,66
11:57:00	74	14,41	1,67
11:58:00	74	14,41	1,66
11:59:00	74	14,42	1,66
12:00:00	75	14,41	1,67
12:01:00	74	14,41	1,66
12:02:00	74	14,41	1,66
12:03:00	74	14,41	1,66
12:04:00	74	14,41	1,67
12:05:00	74	14,41	1,67
12:06:00	74	14,41	1,66
12:07:00	74	14,41	1,67
12:08:00	74	14,41	1,67
12:09:00	74	14,40	1,67
12:10:00	74	14,41	1,67
12:11:00	74	14,40	1,67
12:12:00	74	14,40	1,67
12:13:00	74	14,39	1,68
12:14:00	74	14,40	1,67
12:15:00	74	14,39	1,68
12:16:00	74	14,39	1,68
12:17:00	74	14,39	1,68
12:18:00	74	14,39	1,68
12:19:00	74	14,40	1,67
12:20:00	74	14,37	1,69
12:21:00	74	14,37	1,69
12:22:00	74	14,38	1,69
12:23:00	74	14,37	1,70
12:24:00	74	14,37	1,69
12:25:00	74	14,38	1,69
12:26:00	74	14,37	1,70
12:27:00	75	14,37	1,70
12:28:00	74	14,38	1,69
12:29:00	74	14,37	1,69
12:30:00	74	14,37	1,69
12:31:00	74	14,36	1,70
12:32:00	74	14,36	1,70
12:33:00	74	14,36	1,70
12:34:00	74	14,36	1,70
12:35:00	74	14,34	1,71
12:36:00	74	14,37	1,70
12:37:00	74	14,34	1,72
12:38:00	74	14,37	1,70
12:39:00	74	14,36	1,70
12:40:00	74	14,34	1,71
12:41:00	74	14,36	1,70
12:42:00	75	14,34	1,71
12:43:00	74	14,35	1,71
12:44:00	74	14,34	1,71
12:45:00	74	14,34	1,72
12:46:00	74	14,34	1,72
12:47:00	74	14,35	1,71
12:48:00	74	14,34	1,71
12:49:00	74	14,34	1,72
12:50:00	74	14,34	1,72
12:51:00	74	14,33	1,73
12:52:00	74	14,33	1,73
12:53:00	74	14,33	1,73
12:54:00	74	14,34	1,72
12:55:00	74	14,33	1,73
12:56:00	74	14,32	1,73
12:57:00	74	14,32	1,73
12:58:00	74	14,33	1,73
12:59:00	74	14,33	1,73
13:00:00	74	14,32	1,73
13:01:00	74	14,33	1,73
13:02:00	74	14,32	1,73
13:03:00	74	14,33	1,73
13:04:00	74	14,33	1,73
13:05:00	74	14,32	1,73
13:06:00	74	14,31	1,74
13:07:00	74	14,31	1,74
13:08:00	74	14,31	1,74
13:09:00	74	14,31	1,74
13:10:00	74	14,31	1,74
13:11:00	74	14,31	1,74
13:12:00	74	14,31	1,74
13:13:00	74	14,31	1,74
13:14:00	74	14,31	1,74
13:15:00	74	14,31	1,74
13:16:00	74	14,31	1,74
13:17:00	74	14,31	1,74
13:18:00	74	14,29	1,75
13:19:00	74	14,30	1,75
13:20:00	74	14,30	1,75
13:21:00	75	14,31	1,74
13:22:00	74	14,30	1,75
13:23:00	74	14,31	1,74
13:24:00	74	14,31	1,74
13:25:00	74	14,31	1,74
13:26:00	74	14,31	1,74
13:27:00	74	14,31	1,74
13:28:00	74	14,31	1,74
13:29:00	74	14,31	1,74
13:30:00	74	14,29	1,75
13:31:00	74	14,31	1,74
13:32:00	74	14,30	1,75
13:33:00	74	14,31	1,74
13:34:00	74	14,31	1,74
13:35:00	74	14,31	1,74
13:36:00	74	14,31	1,74
13:37:00	74	14,30	1,75
13:38:00	74	14,31	1,74
13:39:00	73	14,30	1,75
13:40:00	74	14,31	1,74
13:41:00	74	14,30	1,75
13:42:00	74	14,32	1,73
13:43:00	74	14,31	1,74
13:44:00	74	14,31	1,74
13:45:00	74	14,31	1,74
13:46:00	74	14,30	1,75
13:47:00	74	14,31	1,74
13:48:00	74	14,31	1,74
13:49:00	74	14,31	1,74
13:50:00	74	14,31	1,74
13:51:00	74	14,31	1,74
13:52:00	74	14,31	1,74
13:53:00	74	14,31	1,74
13:54:00	74	14,30	1,75
13:55:00	74	14,31	1,74
13:56:00	74	14,24	1,80
13:57:00	74	14,25	1,79
13:58:00	74	14,24	1,80
13:59:00	74	14,25	1,78
14:00:00	74	14,25	1,79
14:01:00	75	14,25	1,79
14:02:00	74	14,25	1,79
14:03:00	74	14,23	1,80
14:04:00	74	14,25	1,79
14:05:00	74	14,23	1,80
14:06:00	74	14,25	1,79
14:07:00	74	14,24	1,80
14:08:00	74	14,25	1,79
14:09:00	74	14,24	1,80
14:10:00	74	14,24	1,80
14:11:00	74	14,23	1,80
14:12:00	74	14,23	1,80
14:13:00	75	14,22	1,81
14:14:00	74	14,23	1,80
14:15:00	74	14,23	1,80
14:16:00	74	14,22	1,81
14:17:00	74	14,22	1,81
14:18:00	74	14,23	1,80
14:19:00	75	14,22	1,81
14:20:00	74	14,22	1,81
14:21:00	74	14,22	1,81
14:22:00	75	14,22	1,81
14:23:00	74	14,22	1,81
14:24:00	74	14,21	1,82
14:25:00	74	14,22	1,81
14:26:00	74	14,22	1,81
14:27:00	74	14,22	1,81
14:28:00	74	14,22	1,81
14:29:00	74	14,22	1,81
14:30:00	74	14,21	1,82
14:31:00	74	14,22	1,81
14:32:00	74	14,21	1,82
14:33:00	74	14,21	1,82
14:34:00	74	14,21	1,82
14:35:00	74	14,21	1,82
14:36:00	74	14,20	1,83
14:37:00	74	14,21	1,82
14:38:00	74	14,21	1,82
14:39:00	74	14,20	1,83
14:40:00	74	14,22	1,81
14:41:00	74	14,20	1,83
14:42:00	74	14,20	1,83
14:43:00	74	14,20	1,83
14:44:00	74	14,20	1,83
14:45:00	74	14,21	1,82
14:46:00	74	14,20	1,83
14:47:00	74	14,21	1,82
14:48:00	75	14,19	1,83
14:49:00	74	14,19	1,83
14:50:00	74	14,20	1,83
14:51:00	74	14,20	1,83
14:52:00	74	14,19	1,84
14:53:00	74	14,18	1,84
14:54:00	74	14,20	1,83
14:55:00	74	14,19	1,83
14:56:00	74	14,19	1,83
14:57:00	74	14,19	1,83
14:58:00	74	14,19	1,83
14:59:00	74	14,20	1,83
15:00:00	74	14,19	1,84
15:01:00	74	14,19	1,84
15:02:00	74	14,18	1,84
15:03:00	74	14,19	1,84
15:04:00	74	14,19	1,83
15:05:00	74	14,19	1,84
15:06:00	74	14,17	1,85
15:07:00	74	14,19	1,84
15:08:00	74	14,19	1,84
15:09:00	74	14,19	1,83
15:10:00	74	14,18	1,84
15:11:00	74	14,19	1,83
15:12:00	74	14,17	1,85
15:13:00	74	14,18	1,84
15:14:00	74	14,16	1,86
15:15:00	74	14,17	1,85
15:16:00	74	14,17	1,85
15:17:00	74	14,17	1,85
15:18:00	74	14,17	1,85
15:19:00	74	14,19	1,84
15:20:00	74	14,17	1,85
15:21:00	74	14,17	1,85
15:22:00	74	14,18	1,84
15:23:00	74	14,18	1,84
15:24:00	74	14,18	1,84
15:25:00	74	14,18	1,84
15:26:00	74	14,18	1,84
15:27:00	74	14,18	1,84
15:28:00	74	14,18	1,84
15:29:00	74	14,18	1,84
15:30:00	74	14,17	1,85
15:31:00	74	14,18	1,84
15:32:00	74	14,19	1,84
15:33:00	73	14,19	1,84
15:34:00	74	14,18	1,84
15:35:00	74	14,18	1,84
15:36:00	74	14,18	1,84
15:37:00	74	14,18	1,84
15:38:00	74	14,18	1,84
15:39:00	74	14,18	1,84
15:40:00	74	14,19	1,84
15:41:00	74	14,18	1,84
15:42:00	74	14,19	1,84
15:43:00	74	14,19	1,84
15:44:00	74	14,19	1,84
15:45:00	74	14,18	1,84
15:46:00	74	14,18	1,84
15:47:00	74	14,18	1,84
15:48:00	74	14,19	1,84
15:49:00	74	14,19	1,84
15:50:00	74	14,19	1,84
15:51:00	74	14,18	1,84
15:52:00	74	14,13	1,89
15:53:00	74	14,13	1,89
15:54:00	75	14,13	1,88
15:55:00	74	14,13	1,89
15:56:00	74	14,13	1,89
15:57:00	74	14,12	1,89
15:58:00	75	14,12	1,89
15:59:00	74	14,12	1,89
16:00:00	74	14,13	1,89
16:01:00	74	14,11	1,90
16:02:00	74	14,12	1,89
16:03:00	74	14,12	1,89
16:04:00	74	14,12	1,89
16:05:00	74	14,12	1,89
16:06:00	74	14,12	1,89
16:07:00	74	14,11	1,90
16:08:00	74	14,12	1,89
16:09:00	74	14,11	1,90
16:10:00	74	14,11	1,90
16:11:00	74	14,11	1,90
16:12:00	74	14,11	1,90
16:13:00	74	14,11	1,91
16:14:00	74	14,12	1,89
16:15:00	74	14,12	1,89
16:16:00	74	14,11	1,90
16:17:00	74	14,11	1,91
16:18:00	74	14,11	1,91
16:19:00	74	14,11	1,91
16:20:00	74	14,11	1,90
16:21:00	74	14,11	1,90
16:22:00	74	14,11	1,91
16:23:00	74	14,10	1,91
16:24:00	74	14,11	1,91
16:25:00	74	14,10	1,91
16:26:00	74	14,10	1,91
16:27:00	74	14,10	1,91
16:28:00	74	14,10	1,91
16:29:00	74	14,10	1,91
16:30:00	74	14,09	1,92
16:31:00	74	14,10	1,91
16:32:00	74	14,10	1,91
16:33:00	74	14,11	1,91
16:34:00	74	14,09	1,92
16:35:00	74	14,10	1,91
16:36:00	74	14,09	1,92
16:37:00	74	14,10	1,91
16:38:00	74	14,10	1,91
16:39:00	74	14,09	1,92
16:40:00	74	14,08	1,93
16:41:00	74	14,08	1,93
16:42:00	74	14,08	1,93
16:43:00	74	14,09	1,92
16:44:00	74	14,07	1,93
16:45:00	74	14,09	1,92
16:46:00	74	14,08	1,93
16:47:00	75	14,08	1,93
16:48:00	74	14,09	1,92
16:49:00	74	14,09	1,92
16:50:00	74	14,08	1,93
16:51:00	74	14,07	1,93
16:52:00	74	14,07	1,93
16:53:00	74	14,09	1,92
16:54:00	74	14,07	1,94
16:55:00	74	14,08	1,93
16:56:00	74	14,07	1,93
16:57:00	74	14,07	1,93
16:58:00	74	14,07	1,93
16:59:00	74	14,07	1,94
17:00:00	74	14,07	1,94
17:01:00	74	14,07	1,94
17:02:00	74	14,07	1,94
17:03:00	74	14,07	1,94
17:04:00	74	14,07	1,93
17:05:00	74	14,06	1,95
17:06:00	74	14,07	1,94
17:07:00	74	14,07	1,94
17:08:00	74	14,07	1,93
17:09:00	74	14,07	1,93
17:10:00	74	14,05	1,95
17:11:00	74	14,06	1,95
17:12:00	74	14,07	1,94
17:13:00	74	14,06	1,95
17:14:00	74	14,07	1,94
17:15:00	74	14,07	1,94
17:16:00	74	14,07	1,94
17:17:00	74	14,07	1,94
17:18:00	74	14,06	1,95
17:19:00	74	14,07	1,94
17:20:00	74	14,06	1,95
17:21:00	74	14,06	1,95
17:22:00	74	14,06	1,95
17:23:00	74	14,06	1,95
17:24:00	74	14,07	1,94
17:25:00	74	14,07	1,94
17:26:00	74	14,05	1,95
17:27:00	74	14,06	1,95
17:28:00	74	14,07	1,94
17:29:00	74	14,06	1,95
17:30:00	74	14,07	1,94
17:31:00	74	14,07	1,94
17:32:00	74	14,05	1,95
17:33:00	74	14,06	1,95
17:34:00	74	14,07	1,94
17:35:00	74	14,07	1,94
17:36:00	74	14,07	1,93
17:37:00	74	14,07	1,94
17:38:00	74	14,07	1,94
17:39:00	74	14,07	1,94
17:40:00	74	14,07	1,93
17:41:00	74	14,08	1,93
17:42:00	73	14,07	1,94
17:43:00	74	14,07	1,93
17:44:00	74	14,07	1,93
17:45:00	74	14,07	1,94
17:46:00	74	14,07	1,93
17:47:00	74	14,08	1,93
17:48:00	74	14,08	1,93
17:49:00	74	14,08	1,93
17:50:00	74	14,07	1,93
17:51:00	74	14,07	1,93
17:52:00	74	14,07	1,93
17:53:00	74	14,07	1,93
17:54:00	74	14,08	1,93
17:55:00	74	14,07	1,94
17:56:00	74	14,07	1,93
17:57:00	74	14,01	1,98
17:58:00	74	14,01	1,98
17:59:00	74	14,02	1,98
18:00:00	74	14,03	1,97
18:01:00	74	14,04	1,96
18:02:00	74	14,03	1,97
18:03:00	74	14,01	1,98
18:04:00	74	14,01	1,99
18:05:00	75	14,02	1,98
18:06:00	74	14,01	1,98
18:07:00	74	14,01	1,98
18:08:00	74	14,01	1,98
18:09:00	75	14,01	1,98
18:10:00	74	14,01	1,98
18:11:00	74	14,01	1,98
18:12:00	74	14,01	1,99
18:13:00	74	14,01	1,99
18:14:00	74	14,01	1,98
18:15:00	74	14,00	2,00
18:16:00	74	14,00	2,00
18:17:00	74	14,01	1,99
18:18:00	74	13,99	2,00
18:19:00	74	14,00	2,00
18:20:00	74	14,01	1,99
18:21:00	74	14,01	1,99
18:22:00	74	13,99	2,00
18:23:00	74	14,01	1,99
18:24:00	75	13,99	2,00
18:25:00	74	14,01	1,99
18:26:00	74	13,99	2,00
18:27:00	74	14,00	2,00
18:28:00	74	14,00	2,00
18:29:00	74	14,00	2,00
18:30:00	74	13,99	2,00
18:31:00	74	13,99	2,00
18:32:00	74	14,00	2,00
18:33:00	74	13,99	2,00
18:34:00	74	14,00	2,00
18:35:00	74	13,99	2,00
18:36:00	74	13,98	2,01
18:37:00	74	13,99	2,00
18:38:00	74	13,98	2,01
18:39:00	74	13,99	2,00
18:40:00	74	13,99	2,00
18:41:00	74	13,99	2,00
18:42:00	74	13,99	2,00
18:43:00	74	13,99	2,00
18:44:00	74	13,99	2,00
18:45:00	74	13,99	2,00
18:46:00	74	13,98	2,02
18:47:00	74	13,98	2,01
18:48:00	74	13,98	2,01
18:49:00	74	13,99	2,00
18:50:00	74	13,98	2,02
18:51:00	74	13,98	2,02
18:52:00	74	13,99	2,00
18:53:00	74	13,98	2,01
18:54:00	74	13,98	2,01
18:55:00	74	13,98	2,01
18:56:00	74	13,98	2,01
18:57:00	74	13,98	2,02
18:58:00	74	13,98	2,02
18:59:00	74	13,98	2,01
19:00:00	74	13,98	2,02
19:01:00	74	13,98	2,01
19:02:00	74	13,98	2,02
19:03:00	74	13,98	2,01
19:04:00	74	13,97	2,02
19:05:00	74	13,97	2,02
19:06:00	74	13,97	2,02
19:07:00	74	13,97	2,02
19:08:00	74	13,98	2,02
19:09:00	74	13,98	2,02
19:10:00	74	13,97	2,02
19:11:00	74	13,97	2,02
19:12:00	74	13,96	2,03
19:13:00	74	13,97	2,02
19:14:00	74	13,97	2,02
19:15:00	74	13,96	2,03
19:16:00	74	13,95	2,04
19:17:00	74	13,96	2,03
19:18:00	74	13,98	2,02
19:19:00	74	13,97	2,02
19:20:00	74	13,96	2,03
19:21:00	74	13,97	2,02
19:22:00	74	13,97	2,02
19:23:00	74	13,96	2,03
19:24:00	74	13,95	2,04
19:25:00	74	13,97	2,02
19:26:00	74	13,95	2,04
19:27:00	74	13,96	2,03
19:28:00	74	13,96	2,03
19:29:00	74	13,95	2,04
19:30:00	74	13,97	2,02
19:31:00	74	13,95	2,04
19:32:00	74	13,96	2,03
19:33:00	74	13,98	2,02
19:34:00	74	13,98	2,02
19:35:00	74	13,98	2,02
19:36:00	74	13,96	2,03
19:37:00	74	13,98	2,02
19:38:00	74	13,97	2,02
19:39:00	74	13,96	2,03
19:40:00	74	13,98	2,02
19:41:00	74	13,98	2,02
19:42:00	74	13,98	2,02
19:43:00	74	13,97	2,02
19:44:00	74	13,97	2,02
19:45:00	74	13,96	2,03
19:46:00	74	13,97	2,02
19:47:00	74	13,98	2,02
19:48:00	74	13,98	2,02
19:49:00	74	13,97	2,02
19:50:00	74	13,98	2,02
19:51:00	74	13,98	2,02
19:52:00	74	13,97	2,02
19:53:00	74	13,98	2,02
19:54:00	74	13,98	2,02
19:55:00	74	13,98	2,02
19:56:00	74	13,96	2,03
19:57:00	75	13,97	2,02
19:58:00	74	13,97	2,02
19:59:00	75	13,96	2,03
20:00:00	74	13,98	2,02
20:01:00	74	13,98	2,02
20:02:00	74	13,97	2,02
20:03:00	74	13,98	2,02
20:04:00	74	13,98	2,02
20:05:00	74	13,97	2,02
20:06:00	74	13,98	2,02
20:07:00	74	13,98	2,01
20:08:00	74	13,98	2,01
20:09:00	74	13,98	2,02
20:10:00	74	13,97	2,02
20:11:00	74	13,97	2,02
20:12:00	74	13,98	2,01
20:13:00	74	13,97	2,02
20:14:00	74	13,98	2,02
20:15:00	74	13,98	2,01
20:16:00	74	13,98	2,01
20:17:00	74	13,98	2,01
20:18:00	74	13,99	2,00
20:19:00	74	13,99	2,00
20:20:00	74	13,98	2,01
20:21:00	74	13,99	2,00
20:22:00	74	13,98	2,01
20:23:00	74	13,98	2,01
20:24:00	74	13,98	2,02
20:25:00	74	13,98	2,01
20:26:00	74	13,98	2,01
20:27:00	74	13,98	2,02
20:28:00	74	13,98	2,02
20:29:00	74	13,98	2,01
20:30:00	74	13,98	2,01
20:31:00	74	13,98	2,01
20:32:00	74	13,98	2,02
20:33:00	74	13,98	2,01
20:34:00	74	13,98	2,02
20:35:00	74	13,98	2,02
20:36:00	74	13,98	2,01
20:37:00	74	13,98	2,01
20:38:00	74	13,98	2,02
20:39:00	74	13,94	2,05
20:40:00	74	13,93	2,06
20:41:00	74	13,94	2,05
20:42:00	74	13,93	2,06
20:43:00	74	13,94	2,05
20:44:00	74	13,94	2,05
20:45:00	74	13,94	2,05
20:46:00	74	13,94	2,05
20:47:00	74	13,93	2,06
20:48:00	74	13,93	2,06
20:49:00	74	13,93	2,06
20:50:00	74	13,93	2,06
20:51:00	74	13,93	2,06
20:52:00	74	13,93	2,06
20:53:00	74	13,93	2,06
20:54:00	74	13,93	2,06
20:55:00	74	13,93	2,06
20:56:00	74	13,93	2,06
20:57:00	74	13,93	2,06
20:58:00	74	13,93	2,06
20:59:00	74	13,94	2,05
21:00:00	74	13,93	2,06
21:01:00	74	13,93	2,06
21:02:00	74	13,93	2,06
21:03:00	74	13,93	2,06
21:04:00	74	13,93	2,06
21:05:00	74	13,92	2,07
21:06:00	74	13,93	2,06
21:07:00	74	13,93	2,06
21:08:00	74	13,92	2,07
21:09:00	74	13,93	2,06
21:10:00	74	13,93	2,06
21:11:00	74	13,92	2,07
21:12:00	74	13,93	2,06
21:13:00	74	13,93	2,06
21:14:00	74	13,93	2,06
21:15:00	74	13,92	2,07
21:16:00	74	13,91	2,08
21:17:00	74	13,92	2,07
21:18:00	74	13,91	2,08
21:19:00	74	13,92	2,07
21:20:00	74	13,93	2,06
21:21:00	74	13,92	2,07
21:22:00	74	13,92	2,07
21:23:00	74	13,93	2,06
21:24:00	74	13,91	2,08
21:25:00	74	13,91	2,08
21:26:00	74	13,93	2,06
21:27:00	74	13,91	2,08
21:28:00	74	13,92	2,07
21:29:00	74	13,91	2,08
21:30:00	74	13,91	2,08
21:31:00	74	13,92	2,07
21:32:00	74	13,91	2,08
21:33:00	74	13,92	2,07
21:34:00	74	13,91	2,08
21:35:00	74	13,90	2,09
21:36:00	74	13,90	2,09
21:37:00	74	13,91	2,08
21:38:00	74	13,91	2,08
21:39:00	74	13,90	2,09
21:40:00	74	13,91	2,08
21:41:00	74	13,90	2,09
21:42:00	74	13,90	2,09
21:43:00	74	13,90	2,09
21:44:00	74	13,91	2,08
21:45:00	74	13,90	2,09
21:46:00	74	13,90	2,09
21:47:00	74	13,90	2,09
21:48:00	74	13,90	2,09
21:49:00	74	13,90	2,09
21:50:00	74	13,90	2,09
21:51:00	74	13,89	2,09
21:52:00	74	13,90	2,09
21:53:00	74	13,89	2,09
21:54:00	74	13,89	2,10
21:55:00	74	13,89	2,09
21:56:00	74	13,89	2,09
21:57:00	74	13,89	2,09
21:58:00	74	13,89	2,10
21:59:00	74	13,89	2,10
22:00:00	74	13,89	2,09
22:01:00	74	13,89	2,10
22:02:00	74	13,89	2,09
22:03:00	74	13,89	2,10
22:04:00	74	13,89	2,10
22:05:00	74	13,90	2,09
22:06:00	74	13,89	2,10
22:07:00	74	13,89	2,10
22:08:00	74	13,89	2,10
22:09:00	74	13,88	2,11
22:10:00	74	13,89	2,09
22:11:00	74	13,89	2,09
22:12:00	74	13,89	2,09
22:13:00	74	13,88	2,11
22:14:00	74	13,89	2,10
22:15:00	74	13,89	2,10
22:16:00	74	13,88	2,11
22:17:00	74	13,89	2,10
22:18:00	74	13,89	2,10
22:19:00	74	13,89	2,10
22:20:00	74	13,88	2,11
22:21:00	74	13,87	2,11
22:22:00	74	13,89	2,10
22:23:00	74	13,89	2,10
22:24:00	74	13,88	2,11
22:25:00	74	13,87	2,11
22:26:00	74	13,87	2,11
22:27:00	74	13,86	2,12
22:28:00	74	13,87	2,11
22:29:00	74	13,89	2,10
22:30:00	74	13,87	2,11
22:31:00	74	13,88	2,11
22:32:00	74	13,88	2,11
22:33:00	74	13,88	2,11
22:34:00	74	13,88	2,11
22:35:00	74	13,88	2,11
22:36:00	74	13,87	2,11
22:37:00	74	13,87	2,11
22:38:00	74	13,88	2,11
22:39:00	74	13,87	2,11
22:40:00	74	13,88	2,11
22:41:00	74	13,87	2,11
22:42:00	74	13,86	2,12
22:43:00	74	13,87	2,11
22:44:00	74	13,88	2,11
22:45:00	74	13,87	2,11
22:46:00	74	13,86	2,12
22:47:00	74	13,87	2,11
22:48:00	74	13,87	2,11
22:49:00	74	13,87	2,11
22:50:00	74	13,86	2,12
22:51:00	74	13,86	2,12
22:52:00	74	13,87	2,11
22:53:00	74	13,86	2,13
22:54:00	74	13,87	2,11
22:55:00	74	13,86	2,12
22:56:00	74	13,86	2,12
22:57:00	74	13,86	2,13
22:58:00	74	13,86	2,13
22:59:00	74	13,86	2,13
23:00:00	74	13,86	2,13
23:01:00	74	13,86	2,13
23:02:00	74	13,86	2,12
23:03:00	74	13,86	2,13
23:04:00	74	13,86	2,13
23:05:00	74	13,86	2,12
23:06:00	74	13,86	2,13
23:07:00	74	13,86	2,13
23:08:00	74	13,86	2,13
23:09:00	74	13,86	2,13
23:10:00	74	13,85	2,13
23:11:00	74	13,85	2,13
23:12:00	74	13,85	2,13
23:13:00	74	13,86	2,13
23:14:00	74	13,86	2,13
23:15:00	74	13,86	2,13
23:16:00	74	13,86	2,13
23:17:00	74	13,85	2,13
23:18:00	74	13,85	2,13
23:19:00	74	13,85	2,13
23:20:00	74	13,86	2,13
23:21:00	74	13,85	2,13
23:22:00	74	13,85	2,13
23:23:00	74	13,85	2,13
23:24:00	74	13,85	2,13
23:25:00	74	13,85	2,13
23:26:00	74	13,85	2,13
23:27:00	74	13,86	2,13
23:28:00	74	13,85	2,13
23:29:00	74	13,85	2,13
23:30:00	74	13,86	2,13
23:31:00	74	13,86	2,12
23:32:00	74	13,85	2,13
23:33:00	74	13,85	2,13
23:34:00	74	13,86	2,13
23:35:00	74	13,86	2,13
23:36:00	74	13,85	2,13
23:37:00	74	13,85	2,13
23:38:00	74	13,84	2,14
23:39:00	74	13,83	2,15
23:40:00	74	13,83	2,15
23:41:00	74	13,82	2,16
23:42:00	74	13,82	2,16
23:43:00	74	13,83	2,15
23:44:00	74	13,82	2,16
23:45:00	74	13,82	2,16
23:46:00	74	13,82	2,16
23:47:00	74	13,83	2,15
23:48:00	74	13,82	2,16
23:49:00	74	13,82	2,16
23:50:00	74	13,82	2,16
23:51:00	74	13,83	2,15
23:52:00	74	13,83	2,15
23:53:00	74	13,82	2,16
23:54:00	74	13,82	2,16
23:55:00	74	13,82	2,16
23:56:00	74	13,81	2,17
23:57:00	74	13,82	2,16
23:58:00	74	13,82	2,16
23:59:00	74	13,81	2,17
24:00:00	74	13,83	2,15
24:01:00	74	13,81	2,17
24:02:00	74	13,83	2,15
24:03:00	74	13,83	2,15
24:04:00	74	13,82	2,16
24:05:00	74	13,81	2,17
24:06:00	74	13,81	2,17
24:07:00	74	13,82	2,16
24:08:00	74	13,81	2,17
24:09:00	74	13,82	2,16
24:10:00	74	13,80	2,18
24:11:00	74	13,81	2,17
24:12:00	74	13,81	2,17
24:13:00	74	13,82	2,16
24:14:00	74	13,82	2,16
24:15:00	74	13,82	2,16
24:16:00	74	13,81	2,17
24:17:00	74	13,81	2,17
24:18:00	74	13,81	2,17
24:19:00	74	13,80	2,18
24:20:00	74	13,80	2,18
24:21:00	74	13,81	2,17
24:22:00	74	13,80	2,18
24:23:00	74	13,80	2,18
24:24:00	74	13,80	2,18
24:25:00	74	13,80	2,18
24:26:00	74	13,80	2,18
24:27:00	74	13,80	2,18
24:28:00	74	13,80	2,18
24:29:00	74	13,80	2,18
24:30:00	74	13,79	2,19
24:31:00	74	13,80	2,18
24:32:00	74	13,80	2,18
24:33:00	74	13,80	2,18
24:34:00	74	13,80	2,18
24:35:00	74	13,81	2,17
24:36:00	74	13,79	2,19
24:37:00	74	13,80	2,18
24:38:00	74	13,80	2,18
24:39:00	74	13,80	2,18
24:40:00	74	13,80	2,18
24:41:00	74	13,79	2,19
24:42:00	74	13,80	2,18
24:43:00	74	13,80	2,18
24:44:00	74	13,80	2,18
24:45:00	74	13,79	2,19
24:46:00	74	13,80	2,18
24:47:00	74	13,79	2,19
24:48:00	74	13,80	2,18
24:49:00	74	13,79	2,19
24:50:00	74	13,79	2,19
24:51:00	74	13,79	2,19
24:52:00	74	13,79	2,19
24:53:00	74	13,79	2,19
24:54:00	74	13,80	2,18
24:55:00	74	13,79	2,19
24:56:00	74	13,78	2,20
24:57:00	74	13,79	2,19
24:58:00	74	13,78	2,20
24:59:00	74	13,79	2,19
25:00:00	74	13,78	2,20
25:01:00	74	13,78	2,20
25:02:00	74	13,79	2,19
25:03:00	74	13,79	2,19
25:04:00	74	13,79	2,19
25:05:00	74	13,78	2,20
25:06:00	74	13,79	2,19
25:07:00	74	13,78	2,20
25:08:00	74	13,79	2,19
25:09:00	74	13,78	2,20
25:10:00	74	13,79	2,19
25:11:00	74	13,78	2,20
25:12:00	74	13,78	2,20
25:13:00	74	13,79	2,19
25:14:00	74	13,77	2,21
25:15:00	74	13,79	2,19
25:16:00	74	13,77	2,21
25:17:00	74	13,78	2,20
25:18:00	74	13,78	2,20
25:19:00	74	13,78	2,20
25:20:00	74	13,78	2,20
25:21:00	74	13,78	2,20
25:22:00	74	13,78	2,20
25:23:00	74	13,77	2,21
25:24:00	74	13,77	2,21
25:25:00	74	13,78	2,20
25:26:00	74	13,78	2,20
25:27:00	74	13,78	2,20
25:28:00	74	13,77	2,21
25:29:00	74	13,78	2,20
25:30:00	74	13,78	2,20
25:31:00	74	13,76	2,22
25:32:00	74	13,77	2,21
25:33:00	74	13,78	2,20
25:34:00	74	13,77	2,21
25:35:00	74	13,78	2,20
25:36:00	74	13,77	2,21
25:37:00	74	13,77	2,21
25:38:00	74	13,77	2,21
25:39:00	74	13,78	2,20
25:40:00	74	13,77	2,21
25:41:00	74	13,77	2,21
25:42:00	74	13,77	2,21
25:43:00	74	13,76	2,22
25:44:00	74	13,77	2,21
25:45:00	74	13,77	2,21
25:46:00	74	13,77	2,21
25:47:00	74	13,76	2,22
25:48:00	74	13,77	2,21
25:49:00	74	13,76	2,22
25:50:00	74	13,76	2,22
25:51:00	74	13,76	2,22
25:52:00	74	13,75	2,23
25:53:00	74	13,77	2,21
25:54:00	74	13,76	2,22
25:55:00	74	13,76	2,22
25:56:00	74	13,76	2,22
25:57:00	74	13,76	2,22
25:58:00	74	13,75	2,23
25:59:00	74	13,75	2,23
26:00:00	74	13,76	2,22
26:01:00	74	13,75	2,23
26:02:00	74	13,75	2,23
26:03:00	74	13,76	2,22
26:04:00	74	13,75	2,23
26:05:00	74	13,75	2,23
26:06:00	74	13,76	2,22
26:07:00	74	13,75	2,23
26:08:00	74	13,75	2,23
26:09:00	74	13,75	2,23
26:10:00	74	13,75	2,23
26:11:00	74	13,76	2,22
26:12:00	74	13,77	2,21
26:13:00	74	13,76	2,22
26:14:00	74	13,75	2,23
26:15:00	74	13,75	2,23
26:16:00	74	13,76	2,22
26:17:00	74	13,75	2,23
26:18:00	74	13,75	2,23
26:19:00	74	13,75	2,23
26:20:00	74	13,75	2,23
26:21:00	74	13,75	2,23
26:22:00	74	13,75	2,23
26:23:00	74	13,75	2,23
26:24:00	74	13,75	2,23
26:25:00	74	13,74	2,24
26:26:00	74	13,75	2,23
26:27:00	74	13,75	2,23
26:28:00	74	13,74	2,24
26:29:00	74	13,75	2,23
26:30:00	74	13,75	2,23
26:31:00	74	13,75	2,23
26:32:00	74	13,74	2,24
26:33:00	74	13,75	2,23
26:34:00	74	13,74	2,24
26:35:00	74	13,75	2,23
26:36:00	74	13,74	2,24
26:37:00	74	13,75	2,23
26:38:00	74	13,74	2,24
26:39:00	74	13,73	2,25
26:40:00	74	13,74	2,24
26:41:00	74	13,74	2,24
26:42:00	74	13,75	2,23
26:43:00	74	13,74	2,24
26:44:00	74	13,74	2,24
26:45:00	74	13,75	2,23
26:46:00	74	13,75	2,23
26:47:00	74	13,74	2,24
26:48:00	74	13,74	2,24
26:49:00	74	13,74	2,24
26:50:00	74	13,75	2,23
26:51:00	74	13,74	2,24
26:52:00	74	13,74	2,24
26:53:00	74	13,73	2,25
26:54:00	74	13,74	2,24
26:55:00	74	13,74	2,24
26:56:00	74	13,74	2,24
26:57:00	74	13,74	2,24
26:58:00	74	13,74	2,24
26:59:00	74	13,73	2,25
27:00:00	74	13,74	2,24
27:01:00	74	13,75	2,23
27:02:00	74	13,74	2,24
27:03:00	74	13,75	2,23
27:04:00	74	13,75	2,23
27:05:00	74	13,73	2,25
27:06:00	74	13,75	2,23
27:07:00	74	13,75	2,23
27:08:00	74	13,75	2,23
27:09:00	74	13,74	2,24
27:10:00	74	13,75	2,23
27:11:00	74	13,75	2,23
27:12:00	74	13,73	2,25
27:13:00	74	13,73	2,25
27:14:00	74	13,71	2,26
27:15:00	74	13,71	2,26
27:16:00	74	13,72	2,26
27:17:00	74	13,71	2,26
27:18:00	74	13,71	2,26
27:19:00	74	13,72	2,26
27:20:00	74	13,71	2,26
27:21:00	74	13,71	2,26
27:22:00	74	13,72	2,26
27:23:00	74	13,71	2,26
27:24:00	74	13,71	2,26
27:25:00	74	13,71	2,26
27:26:00	74	13,71	2,27
27:27:00	74	13,71	2,26
27:28:00	74	13,71	2,26
27:29:00	74	13,71	2,27
27:30:00	74	13,71	2,27
27:31:00	74	13,71	2,26
27:32:00	74	13,72	2,26
27:33:00	74	13,72	2,26
27:34:00	74	13,71	2,26
27:35:00	74	13,71	2,26
27:36:00	74	13,71	2,27
27:37:00	74	13,71	2,26
27:38:00	74	13,71	2,27
27:39:00	74	13,71	2,27
27:40:00	74	13,71	2,27
27:41:00	74	13,71	2,27
27:42:00	74	13,71	2,27
27:43:00	74	13,71	2,27
27:44:00	74	13,71	2,26
27:45:00	74	13,71	2,27
27:46:00	74	13,71	2,27
27:47:00	74	13,70	2,28
27:48:00	74	13,71	2,27
27:49:00	74	13,71	2,27
27:50:00	74	13,71	2,27
27:51:00	74	13,70	2,28
27:52:00	74	13,70	2,28
27:53:00	74	13,70	2,28
27:54:00	74	13,71	2,27
27:55:00	74	13,71	2,27
27:56:00	74	13,71	2,27
27:57:00	74	13,71	2,27
27:58:00	74	13,70	2,28
27:59:00	74	13,70	2,28
28:00:00	74	13,71	2,27
28:01:00	74	13,71	2,27
28:02:00	74	13,71	2,27
28:03:00	74	13,71	2,27
28:04:00	74	13,69	2,29
28:05:00	74	13,70	2,28
28:06:00	74	13,69	2,29
28:07:00	74	13,71	2,27
28:08:00	74	13,70	2,28
28:09:00	74	13,70	2,28
28:10:00	74	13,70	2,28
28:11:00	74	13,71	2,27
28:12:00	74	13,70	2,28
28:13:00	74	13,69	2,29
28:14:00	74	13,70	2,28
28:15:00	74	13,69	2,29
28:16:00	74	13,69	2,29
28:17:00	74	13,70	2,28
28:18:00	74	13,70	2,28
28:19:00	74	13,69	2,29
28:20:00	74	13,69	2,29
28:21:00	74	13,69	2,29
28:22:00	74	13,69	2,29
28:23:00	74	13,69	2,29
28:24:00	74	13,69	2,29
28:25:00	74	13,69	2,29
28:26:00	74	13,69	2,29
28:27:00	74	13,69	2,29
28:28:00	74	13,69	2,29
28:29:00	74	13,69	2,29
28:30:00	74	13,69	2,29
28:31:00	74	13,70	2,28
28:32:00	74	13,69	2,29
28:33:00	74	13,69	2,29
28:34:00	74	13,69	2,29
28:35:00	74	13,69	2,29
28:36:00	74	13,70	2,28
28:37:00	74	13,69	2,29
28:38:00	74	13,69	2,29
28:39:00	74	13,69	2,29
28:40:00	74	13,68	2,30
28:41:00	74	13,68	2,30
28:42:00	74	13,69	2,29
28:43:00	74	13,69	2,29
28:44:00	74	13,69	2,29
28:45:00	74	13,68	2,30
28:46:00	74	13,69	2,29
28:47:00	74	13,69	2,29
28:48:00	74	13,69	2,29
28:49:00	74	13,67	2,31
28:50:00	74	13,68	2,30
28:51:00	74	13,69	2,29
28:52:00	74	13,68	2,30
28:53:00	74	13,68	2,30
28:54:00	74	13,68	2,30
28:55:00	74	13,68	2,30
28:56:00	74	13,68	2,30
28:57:00	74	13,67	2,31
28:58:00	74	13,69	2,29
28:59:00	74	13,69	2,29
29:00:00	74	13,68	2,30
29:01:00	74	13,67	2,31
29:02:00	74	13,68	2,30
29:03:00	74	13,67	2,31
29:04:00	74	13,68	2,30
29:05:00	74	13,68	2,30
29:06:00	74	13,67	2,31
29:07:00	74	13,68	2,30
29:08:00	74	13,67	2,31
29:09:00	74	13,67	2,31
29:10:00	74	13,68	2,30
29:11:00	74	13,66	2,32
29:12:00	74	13,68	2,30
29:13:00	74	13,68	2,30
29:14:00	74	13,68	2,30
29:15:00	74	13,68	2,30
29:16:00	74	13,68	2,30
29:17:00	74	13,67	2,31
29:18:00	74	13,67	2,31
29:19:00	74	13,67	2,31
29:20:00	74	13,68	2,30
29:21:00	74	13,66	2,32
29:22:00	74	13,68	2,30
29:23:00	74	13,66	2,32
29:24:00	74	13,68	2,30
