Repository: ProgWizer/parser

File: project-root/data/Data Acquisition/Data Acquisition/2006 year (33)/UCA R Dragon G2015+1.464gpsLX+1%RPM+0.05%LTR-100 (72C).txt (part 1 of 3)
--Test Summary--
Full Path and File Name	
Instrument Name	4262R
Instrument Type	Model 4262 Twin Cell UCA
Instrument Serial Number	111R
Test Start Date	08.02.2006
Test Start Time	21:58:11
Test Stop Date	11.02.2006
Test Stop Time	20:55:56
Test Length	70:57:45
Final Sample Time Offset	70:57:00
Controller Schedule Name	
Sampling Period	60 seconds
Comments	T:72(100), 92 (240) fresh water
Information	WellID	10-113
Information	Customer	Dragon
Information	CementClass	PCT-I-G
Information	CementMfr	Duckerhoff
Information	Additives	1.464gpsLX+1%RPM+0.05%LTR-100
Information	Density	2010
Information	BHCT	72
Information	BHST	92
Information	FluidLoss	
Information	JobType	177.8 mm csg Liner
Calculated Value	CS_50	18:06:00
Calculated Value	CS_500	23:06:00
Calculated Value	CS_Time8h	0,00 MPa
Calculated Value	CS_Time16h	0,00 MPa
Calculated Value	CS_Time24h	4,42 MPa
Calculated Value	CS_Time48h	18,33 MPa
Calculated Value	CS_Time72h	N/A
Calculated Curve	Compressive Strength	Compressive strength type B (more than 14 lb/gal)
Initial Temperature (°C)	22 °C
Final Temperature (°C)	91 °C
Initial Transit Time (microsec/in)	15,72 microsec/in
Final Transit Time (microsec/in)	8,29 microsec/in
Initial Compressive Strength (MPa)	0,00 MPa
Final Compressive Strength (MPa)	20,80 MPa
--Data--
Time (HH:MM:SS)	Temperature (°C)	Transit Time (microsec/in)	Compressive Strength (MPa)
0:00:00	22	15,72	0,00
0:01:00	22	15,72	0,00
0:02:00	22	15,72	0,00
0:03:00	23	15,72	0,00
0:04:00	23	15,72	0,00
0:05:00	24	15,72	0,00
0:06:00	24	15,72	0,00
0:07:00	24	15,72	0,00
0:08:00	25	15,72	0,00
0:09:00	25	15,71	0,00
0:10:00	26	15,71	0,00
0:11:00	26	15,71	0,00
0:12:00	27	15,71	0,00
0:13:00	28	15,70	0,01
0:14:00	28	15,70	0,01
0:15:00	29	15,70	0,01
0:16:00	29	15,69	0,01
0:17:00	30	15,70	0,01
0:18:00	31	15,69	0,01
0:19:00	31	15,69	0,01
0:20:00	32	15,70	0,01
0:21:00	32	15,70	0,01
0:22:00	33	15,70	0,01
0:23:00	33	15,71	0,00
0:24:00	34	15,70	0,01
0:25:00	34	15,70	0,01
0:26:00	35	15,71	0,00
0:27:00	35	15,72	0,00
0:28:00	36	15,71	0,00
0:29:00	36	15,72	0,00
0:30:00	37	15,71	0,00
0:31:00	38	15,72	0,00
0:32:00	38	15,73	0,00
0:33:00	39	15,74	0,00
0:34:00	39	15,73	0,00
0:35:00	40	15,75	0,00
0:36:00	40	15,75	0,00
0:37:00	41	15,75	0,00
0:38:00	42	15,75	0,00
0:39:00	42	15,76	0,00
0:40:00	42	15,77	0,00
0:41:00	43	15,77	0,00
0:42:00	44	15,78	0,00
0:43:00	44	15,79	0,00
0:44:00	45	15,78	0,00
0:45:00	45	15,78	0,00
0:46:00	45	15,81	0,00
0:47:00	46	15,80	0,00
0:48:00	46	15,81	0,00
0:49:00	47	15,82	0,00
0:50:00	48	15,84	0,00
0:51:00	48	15,84	0,00
0:52:00	49	15,85	0,00
0:53:00	49	15,87	0,00
0:54:00	49	15,87	0,00
0:55:00	50	15,89	0,00
0:56:00	50	15,87	0,00
0:57:00	51	15,89	0,00
0:58:00	52	15,90	0,00
0:59:00	52	15,91	0,00
1:00:00	53	15,90	0,00
1:01:00	53	15,92	0,00
1:02:00	54	15,92	0,00
1:03:00	54	15,91	0,00
1:04:00	54	15,93	0,00
1:05:00	55	15,93	0,00
1:06:00	56	15,93	0,00
1:07:00	56	15,94	0,00
1:08:00	57	15,96	0,00
1:09:00	57	15,96	0,00
1:10:00	58	15,96	0,00
1:11:00	58	16,01	0,00
1:12:00	59	16,00	0,00
1:13:00	59	16,01	0,00
1:14:00	59	16,02	0,00
1:15:00	60	16,01	0,00
1:16:00	61	16,01	0,00
1:17:00	61	16,03	0,00
1:18:00	62	16,03	0,00
1:19:00	62	16,04	0,00
1:20:00	62	16,05	0,00
1:21:00	63	16,05	0,00
1:22:00	64	16,05	0,00
1:23:00	64	16,05	0,00
1:24:00	64	16,07	0,00
1:25:00	65	16,06	0,00
1:26:00	65	16,08	0,00
1:27:00	66	16,09	0,00
1:28:00	66	16,10	0,00
1:29:00	67	16,10	0,00
1:30:00	68	16,12	0,00
1:31:00	68	16,11	0,00
1:32:00	68	16,13	0,00
1:33:00	69	16,14	0,00
1:34:00	69	16,14	0,00
1:35:00	70	16,16	0,00
1:36:00	70	16,16	0,00
1:37:00	71	16,17	0,00
1:38:00	71	16,17	0,00
1:39:00	72	16,19	0,00
1:40:00	72	16,17	0,00
1:41:00	73	16,18	0,00
1:42:00	73	16,20	0,00
1:43:00	73	16,22	0,00
1:44:00	73	16,23	0,00
1:45:00	74	16,23	0,00
1:46:00	74	16,22	0,00
1:47:00	74	16,26	0,00
1:48:00	74	16,26	0,00
1:49:00	74	16,25	0,00
1:50:00	74	16,25	0,00
1:51:00	74	16,25	0,00
1:52:00	74	16,23	0,00
1:53:00	74	16,25	0,00
1:54:00	74	16,25	0,00
1:55:00	74	16,24	0,00
1:56:00	74	16,25	0,00
1:57:00	74	16,26	0,00
1:58:00	74	16,26	0,00
1:59:00	74	16,26	0,00
2:00:00	74	16,27	0,00
2:01:00	75	16,26	0,00
2:02:00	74	16,26	0,00
2:03:00	74	16,28	0,00
2:04:00	75	16,27	0,00
2:05:00	75	16,28	0,00
2:06:00	75	16,29	0,00
2:07:00	74	16,28	0,00
2:08:00	74	16,29	0,00
2:09:00	74	16,29	0,00
2:10:00	74	16,29	0,00
2:11:00	75	16,29	0,00
2:12:00	74	16,29	0,00
2:13:00	75	16,29	0,00
2:14:00	75	16,30	0,00
2:15:00	75	16,29	0,00
2:16:00	75	16,29	0,00
2:17:00	75	16,30	0,00
2:18:00	75	16,30	0,00
2:19:00	75	16,30	0,00
2:20:00	75	16,29	0,00
2:21:00	75	16,29	0,00
2:22:00	75	16,29	0,00
2:23:00	75	16,29	0,00
2:24:00	75	16,31	0,00
2:25:00	75	16,32	0,00
2:26:00	75	16,31	0,00
2:27:00	75	16,31	0,00
2:28:00	76	16,31	0,00
2:29:00	75	16,32	0,00
2:30:00	75	16,31	0,00
2:31:00	75	16,30	0,00
2:32:00	76	16,32	0,00
2:33:00	76	16,31	0,00
2:34:00	76	16,32	0,00
2:35:00	76	16,32	0,00
2:36:00	76	16,32	0,00
2:37:00	76	16,32	0,00
2:38:00	76	16,32	0,00
2:39:00	76	16,32	0,00
2:40:00	76	16,33	0,00
2:41:00	76	16,33	0,00
2:42:00	76	16,33	0,00
2:43:00	76	16,33	0,00
2:44:00	76	16,34	0,00
2:45:00	77	16,34	0,00
2:46:00	77	16,35	0,00
2:47:00	77	16,35	0,00
2:48:00	77	16,35	0,00
2:49:00	77	16,35	0,00
2:50:00	77	16,35	0,00
2:51:00	77	16,35	0,00
2:52:00	77	16,35	0,00
2:53:00	77	16,35	0,00
2:54:00	78	16,35	0,00
2:55:00	78	16,36	0,00
2:56:00	77	16,35	0,00
2:57:00	77	16,36	0,00
2:58:00	78	16,36	0,00
2:59:00	77	16,37	0,00
3:00:00	78	16,36	0,00
3:01:00	78	16,36	0,00
3:02:00	78	16,37	0,00
3:03:00	78	16,36	0,00
3:04:00	78	16,38	0,00
3:05:00	78	16,37	0,00
3:06:00	78	16,38	0,00
3:07:00	78	16,38	0,00
3:08:00	78	16,38	0,00
3:09:00	79	16,38	0,00
3:10:00	79	16,38	0,00
3:11:00	78	16,38	0,00
3:12:00	79	16,38	0,00
3:13:00	79	16,38	0,00
3:14:00	79	16,38	0,00
3:15:00	79	16,38	0,00
3:16:00	79	16,38	0,00
3:17:00	79	16,39	0,00
3:18:00	79	16,39	0,00
3:19:00	79	16,39	0,00
3:20:00	79	16,39	0,00
3:21:00	79	16,39	0,00
3:22:00	80	16,40	0,00
3:23:00	80	16,41	0,00
3:24:00	80	16,40	0,00
3:25:00	79	16,41	0,00
3:26:00	80	16,41	0,00
3:27:00	80	16,40	0,00
3:28:00	80	16,41	0,00
3:29:00	80	16,41	0,00
3:30:00	80	16,41	0,00
3:31:00	80	16,41	0,00
3:32:00	80	16,41	0,00
3:33:00	80	16,41	0,00
3:34:00	80	16,41	0,00
3:35:00	81	16,41	0,00
3:36:00	81	16,41	0,00
3:37:00	81	16,43	0,00
3:38:00	81	16,42	0,00
3:39:00	81	16,41	0,00
3:40:00	81	16,41	0,00
3:41:00	81	16,41	0,00
3:42:00	81	16,41	0,00
3:43:00	81	16,42	0,00
3:44:00	81	16,42	0,00
3:45:00	81	16,43	0,00
3:46:00	81	16,42	0,00
3:47:00	81	16,43	0,00
3:48:00	82	16,43	0,00
3:49:00	81	16,43	0,00
3:50:00	81	16,42	0,00
3:51:00	82	16,43	0,00
3:52:00	82	16,43	0,00
3:53:00	82	16,43	0,00
3:54:00	82	16,43	0,00
3:55:00	82	16,44	0,00
3:56:00	82	16,44	0,00
3:57:00	82	16,45	0,00
3:58:00	82	16,45	0,00
3:59:00	82	16,45	0,00
4:00:00	82	16,46	0,00
4:01:00	82	16,45	0,00
4:02:00	83	16,45	0,00
4:03:00	83	16,45	0,00
4:04:00	83	16,45	0,00
4:05:00	83	16,45	0,00
4:06:00	83	16,45	0,00
4:07:00	83	16,45	0,00
4:08:00	83	16,45	0,00
4:09:00	83	16,44	0,00
4:10:00	84	16,45	0,00
4:11:00	83	16,45	0,00
4:12:00	83	16,45	0,00
4:13:00	84	16,46	0,00
4:14:00	83	16,45	0,00
4:15:00	83	16,46	0,00
4:16:00	84	16,46	0,00
4:17:00	84	16,46	0,00
4:18:00	84	16,45	0,00
4:19:00	84	16,47	0,00
4:20:00	84	16,47	0,00
4:21:00	84	16,47	0,00
4:22:00	84	16,47	0,00
4:23:00	84	16,47	0,00
4:24:00	84	16,47	0,00
4:25:00	85	16,47	0,00
4:26:00	84	16,47	0,00
4:27:00	85	16,48	0,00
4:28:00	85	16,47	0,00
4:29:00	85	16,48	0,00
4:30:00	85	16,49	0,00
4:31:00	85	16,49	0,00
4:32:00	85	16,49	0,00
4:33:00	85	16,48	0,00
4:34:00	85	16,49	0,00
4:35:00	85	16,49	0,00
4:36:00	85	16,49	0,00
4:37:00	85	16,50	0,00
4:38:00	85	16,49	0,00
4:39:00	86	16,50	0,00
4:40:00	86	16,50	0,00
4:41:00	86	16,50	0,00
4:42:00	86	16,50	0,00
4:43:00	86	16,50	0,00
4:44:00	86	16,50	0,00
4:45:00	86	16,50	0,00
4:46:00	86	16,50	0,00
4:47:00	86	16,50	0,00
4:48:00	87	16,50	0,00
4:49:00	86	16,51	0,00
4:50:00	87	16,50	0,00
4:51:00	87	16,50	0,00
4:52:00	87	16,50	0,00
4:53:00	87	16,51	0,00
4:54:00	87	16,50	0,00
4:55:00	87	16,51	0,00
4:56:00	87	16,52	0,00
4:57:00	87	16,52	0,00
4:58:00	87	16,52	0,00
4:59:00	87	16,52	0,00
5:00:00	87	16,53	0,00
5:01:00	87	16,53	0,00
5:02:00	88	16,53	0,00
5:03:00	88	16,53	0,00
5:04:00	87	16,53	0,00
5:05:00	88	16,53	0,00
5:06:00	88	16,53	0,00
5:07:00	88	16,53	0,00
5:08:00	88	16,54	0,00
5:09:00	88	16,54	0,00
5:10:00	88	16,54	0,00
5:11:00	88	16,54	0,00
5:12:00	88	16,53	0,00
5:13:00	89	16,55	0,00
5:14:00	89	16,54	0,00
5:15:00	89	16,54	0,00
5:16:00	88	16,53	0,00
5:17:00	89	16,53	0,00
5:18:00	89	16,54	0,00
5:19:00	89	16,55	0,00
5:20:00	89	16,55	0,00
5:21:00	89	16,55	0,00
5:22:00	89	16,55	0,00
5:23:00	89	16,55	0,00
5:24:00	90	16,54	0,00
5:25:00	90	16,55	0,00
5:26:00	90	16,56	0,00
5:27:00	90	16,55	0,00
5:28:00	90	16,56	0,00
5:29:00	90	16,55	0,00
5:30:00	90	16,55	0,00
5:31:00	90	16,55	0,00
5:32:00	90	16,55	0,00
5:33:00	90	16,54	0,00
5:34:00	90	16,56	0,00
5:35:00	91	16,56	0,00
5:36:00	90	16,57	0,00
5:37:00	90	16,56	0,00
5:38:00	90	16,57	0,00
5:39:00	91	16,58	0,00
5:40:00	91	16,57	0,00
5:41:00	91	16,57	0,00
5:42:00	91	16,59	0,00
5:43:00	91	16,59	0,00
5:44:00	91	16,59	0,00
5:45:00	91	16,59	0,00
5:46:00	91	16,59	0,00
5:47:00	91	16,59	0,00
5:48:00	91	16,59	0,00
5:49:00	91	16,59	0,00
5:50:00	91	16,59	0,00
5:51:00	91	16,59	0,00
5:52:00	91	16,59	0,00
5:53:00	91	16,59	0,00
5:54:00	91	16,59	0,00
5:55:00	91	16,59	0,00
5:56:00	91	16,60	0,00
5:57:00	91	16,60	0,00
5:58:00	91	16,60	0,00
5:59:00	91	16,61	0,00
6:00:00	91	16,61	0,00
6:01:00	91	16,61	0,00
6:02:00	91	16,61	0,00
6:03:00	91	16,60	0,00
6:04:00	91	16,61	0,00
6:05:00	91	16,60	0,00
6:06:00	91	16,61	0,00
6:07:00	91	16,61	0,00
6:08:00	91	16,60	0,00
6:09:00	91	16,61	0,00
6:10:00	91	16,61	0,00
6:11:00	91	16,60	0,00
6:12:00	91	16,60	0,00
6:13:00	91	16,61	0,00
6:14:00	91	16,61	0,00
6:15:00	91	16,61	0,00
6:16:00	91	16,61	0,00
6:17:00	91	16,61	0,00
6:18:00	91	16,61	0,00
6:19:00	91	16,61	0,00
6:20:00	91	16,61	0,00
6:21:00	91	16,61	0,00
6:22:00	91	16,60	0,00
6:23:00	91	16,61	0,00
6:24:00	91	16,61	0,00
6:25:00	91	16,61	0,00
6:26:00	91	16,60	0,00
6:27:00	91	16,61	0,00
6:28:00	91	16,60	0,00
6:29:00	91	16,60	0,00
6:30:00	91	16,61	0,00
6:31:00	91	16,61	0,00
6:32:00	91	16,61	0,00
6:33:00	90	16,61	0,00
6:34:00	90	16,61	0,00
6:35:00	91	16,61	0,00
6:36:00	91	16,60	0,00
6:37:00	91	16,61	0,00
6:38:00	91	16,60	0,00
6:39:00	90	16,60	0,00
6:40:00	91	16,60	0,00
6:41:00	91	16,60	0,00
6:42:00	91	16,61	0,00
6:43:00	90	16,60	0,00
6:44:00	91	16,60	0,00
6:45:00	90	16,60	0,00
6:46:00	91	16,61	0,00
6:47:00	91	16,61	0,00
6:48:00	91	16,60	0,00
6:49:00	90	16,60	0,00
6:50:00	90	16,60	0,00
6:51:00	91	16,60	0,00
6:52:00	90	16,61	0,00
6:53:00	91	16,61	0,00
6:54:00	90	16,60	0,00
6:55:00	91	16,61	0,00
6:56:00	91	16,61	0,00
6:57:00	91	16,60	0,00
6:58:00	91	16,61	0,00
6:59:00	91	16,60	0,00
7:00:00	91	16,60	0,00
7:01:00	91	16,61	0,00
7:02:00	90	16,60	0,00
7:03:00	90	16,61	0,00
7:04:00	91	16,61	0,00
7:05:00	90	16,60	0,00
7:06:00	91	16,60	0,00
7:07:00	90	16,60	0,00
7:08:00	91	16,60	0,00
7:09:00	90	16,59	0,00
7:10:00	91	16,60	0,00
7:11:00	91	16,59	0,00
7:12:00	91	16,60	0,00
7:13:00	90	16,60	0,00
7:14:00	91	16,60	0,00
7:15:00	91	16,60	0,00
7:16:00	91	16,60	0,00
7:17:00	91	16,60	0,00
7:18:00	90	16,60	0,00
7:19:00	91	16,60	0,00
7:20:00	91	16,60	0,00
7:21:00	91	16,60	0,00
7:22:00	91	16,60	0,00
7:23:00	90	16,60	0,00
7:24:00	90	16,60	0,00
7:25:00	91	16,60	0,00
7:26:00	91	16,60	0,00
7:27:00	91	16,60	0,00
7:28:00	91	16,60	0,00
7:29:00	91	16,60	0,00
7:30:00	91	16,60	0,00
7:31:00	91	16,60	0,00
7:32:00	90	16,60	0,00
7:33:00	91	16,61	0,00
7:34:00	91	16,61	0,00
7:35:00	91	16,60	0,00
7:36:00	90	16,60	0,00
7:37:00	90	16,61	0,00
7:38:00	91	16,60	0,00
7:39:00	91	16,61	0,00
7:40:00	91	16,60	0,00
7:41:00	90	16,60	0,00
7:42:00	90	16,60	0,00
7:43:00	90	16,60	0,00
7:44:00	90	16,60	0,00
7:45:00	91	16,59	0,00
7:46:00	91	16,60	0,00
7:47:00	90	16,59	0,00
7:48:00	90	16,60	0,00
7:49:00	90	16,59	0,00
7:50:00	90	16,60	0,00
7:51:00	90	16,59	0,00
7:52:00	91	16,59	0,00
7:53:00	90	16,60	0,00
7:54:00	91	16,59	0,00
7:55:00	91	16,60	0,00
7:56:00	91	16,60	0,00
7:57:00	91	16,60	0,00
7:58:00	90	16,60	0,00
7:59:00	91	16,59	0,00
8:00:00	90	16,60	0,00
8:01:00	91	16,59	0,00
8:02:00	91	16,60	0,00
8:03:00	91	16,60	0,00
8:04:00	91	16,60	0,00
8:05:00	91	16,59	0,00
8:06:00	90	16,59	0,00
8:07:00	90	16,59	0,00
8:08:00	90	16,60	0,00
8:09:00	90	16,60	0,00
8:10:00	91	16,59	0,00
8:11:00	90	16,59	0,00
8:12:00	91	16,59	0,00
8:13:00	90	16,59	0,00
8:14:00	91	16,59	0,00
8:15:00	91	16,59	0,00
8:16:00	91	16,59	0,00
8:17:00	90	16,59	0,00
8:18:00	91	16,59	0,00
8:19:00	91	16,59	0,00
8:20:00	91	16,59	0,00
8:21:00	91	16,59	0,00
8:22:00	91	16,59	0,00
8:23:00	90	16,59	0,00
8:24:00	91	16,59	0,00
8:25:00	91	16,59	0,00
8:26:00	91	16,59	0,00
8:27:00	91	16,59	0,00
8:28:00	90	16,59	0,00
8:29:00	91	16,59	0,00
8:30:00	91	16,59	0,00
8:31:00	90	16,59	0,00
8:32:00	90	16,59	0,00
8:33:00	91	16,59	0,00
8:34:00	91	16,59	0,00
8:35:00	91	16,59	0,00
8:36:00	90	16,59	0,00
8:37:00	91	16,59	0,00
8:38:00	91	16,59	0,00
8:39:00	91	16,59	0,00
8:40:00	91	16,59	0,00
8:41:00	90	16,59	0,00
8:42:00	90	16,59	0,00
8:43:00	90	16,59	0,00
8:44:00	90	16,59	0,00
8:45:00	90	16,59	0,00
8:46:00	90	16,59	0,00
8:47:00	91	16,59	0,00
8:48:00	91	16,59	0,00
8:49:00	90	16,59	0,00
8:50:00	91	16,59	0,00
8:51:00	91	16,59	0,00
8:52:00	91	16,59	0,00
8:53:00	91	16,59	0,00
8:54:00	91	16,59	0,00
8:55:00	91	16,59	0,00
8:56:00	91	16,59	0,00
8:57:00	91	16,59	0,00
8:58:00	90	16,59	0,00
8:59:00	90	16,59	0,00
9:00:00	91	16,59	0,00
9:01:00	91	16,59	0,00
9:02:00	90	16,59	0,00
9:03:00	91	16,59	0,00
9:04:00	91	16,59	0,00
9:05:00	91	16,59	0,00
9:06:00	90	16,59	0,00
9:07:00	90	16,59	0,00
9:08:00	90	16,59	0,00
9:09:00	90	16,59	0,00
9:10:00	90	16,59	0,00
9:11:00	91	16,58	0,00
9:12:00	90	16,59	0,00
9:13:00	91	16,59	0,00
9:14:00	90	16,58	0,00
9:15:00	90	16,58	0,00
9:16:00	91	16,59	0,00
9:17:00	91	16,59	0,00
9:18:00	90	16,59	0,00
9:19:00	91	16,59	0,00
9:20:00	90	16,59	0,00
9:21:00	91	16,58	0,00
9:22:00	91	16,59	0,00
9:23:00	91	16,58	0,00
9:24:00	91	16,59	0,00
9:25:00	91	16,59	0,00
9:26:00	91	16,59	0,00
9:27:00	90	16,59	0,00
9:28:00	90	16,58	0,00
9:29:00	91	16,59	0,00
9:30:00	90	16,58	0,00
9:31:00	91	16,58	0,00
9:32:00	90	16,58	0,00
9:33:00	91	16,58	0,00
9:34:00	91	16,59	0,00
9:35:00	90	16,58	0,00
9:36:00	90	16,58	0,00
9:37:00	91	16,59	0,00
9:38:00	90	16,58	0,00
9:39:00	90	16,58	0,00
9:40:00	91	16,58	0,00
9:41:00	91	16,58	0,00
9:42:00	91	16,58	0,00
9:43:00	91	16,58	0,00
9:44:00	91	16,58	0,00
9:45:00	91	16,58	0,00
9:46:00	91	16,58	0,00
9:47:00	91	16,58	0,00
9:48:00	91	16,58	0,00
9:49:00	91	16,58	0,00
9:50:00	90	16,58	0,00
9:51:00	91	16,58	0,00
9:52:00	90	16,58	0,00
9:53:00	91	16,58	0,00
9:54:00	91	16,58	0,00
9:55:00	90	16,58	0,00
9:56:00	90	16,57	0,00
9:57:00	91	16,58	0,00
9:58:00	90	16,58	0,00
9:59:00	91	16,58	0,00
10:00:00	90	16,58	0,00
10:01:00	91	16,58	0,00
10:02:00	91	16,58	0,00
10:03:00	91	16,58	0,00
10:04:00	90	16,58	0,00
10:05:00	90	16,58	0,00
10:06:00	91	16,58	0,00
10:07:00	91	16,58	0,00
10:08:00	90	16,57	0,00
10:09:00	91	16,57	0,00
10:10:00	91	16,57	0,00
10:11:00	91	16,58	0,00
10:12:00	91	16,57	0,00
10:13:00	91	16,57	0,00
10:14:00	91	16,57	0,00
10:15:00	90	16,58	0,00
10:16:00	91	16,58	0,00
10:17:00	90	16,58	0,00
10:18:00	90	16,57	0,00
10:19:00	91	16,57	0,00
10:20:00	91	16,57	0,00
10:21:00	90	16,57	0,00
10:22:00	91	16,57	0,00
10:23:00	91	16,57	0,00
10:24:00	91	16,57	0,00
10:25:00	91	16,57	0,00
10:26:00	90	16,57	0,00
10:27:00	91	16,57	0,00
10:28:00	91	16,57	0,00
10:29:00	91	16,57	0,00
10:30:00	91	16,57	0,00
10:31:00	90	16,56	0,00
10:32:00	91	16,57	0,00
10:33:00	91	16,56	0,00
10:34:00	90	16,56	0,00
10:35:00	91	16,56	0,00
10:36:00	91	16,57	0,00
10:37:00	91	16,56	0,00
10:38:00	90	16,56	0,00
10:39:00	91	16,56	0,00
10:40:00	90	16,57	0,00
10:41:00	91	16,56	0,00
10:42:00	91	16,56	0,00
10:43:00	91	16,56	0,00
10:44:00	91	16,56	0,00
10:45:00	91	16,56	0,00
10:46:00	90	16,56	0,00
10:47:00	91	16,56	0,00
10:48:00	91	16,56	0,00
10:49:00	90	16,56	0,00
10:50:00	91	16,56	0,00
10:51:00	91	16,56	0,00
10:52:00	91	16,56	0,00
10:53:00	90	16,56	0,00
10:54:00	91	16,56	0,00
10:55:00	91	16,56	0,00
10:56:00	91	16,56	0,00
10:57:00	91	16,56	0,00
10:58:00	91	16,56	0,00
10:59:00	91	16,56	0,00
11:00:00	91	16,56	0,00
11:01:00	90	16,55	0,00
11:02:00	91	16,55	0,00
11:03:00	91	16,56	0,00
11:04:00	91	16,55	0,00
11:05:00	91	16,55	0,00
11:06:00	90	16,55	0,00
11:07:00	91	16,55	0,00
11:08:00	91	16,55	0,00
11:09:00	91	16,55	0,00
11:10:00	91	16,55	0,00
11:11:00	90	16,55	0,00
11:12:00	91	16,55	0,00
11:13:00	90	16,54	0,00
11:14:00	91	16,55	0,00
11:15:00	90	16,54	0,00
11:16:00	90	16,54	0,00
11:17:00	90	16,54	0,00
11:18:00	91	16,54	0,00
11:19:00	91	16,54	0,00
11:20:00	91	16,54	0,00
11:21:00	91	16,54	0,00
11:22:00	90	16,54	0,00
11:23:00	91	16,54	0,00
11:24:00	91	16,53	0,00
11:25:00	91	16,54	0,00
11:26:00	91	16,53	0,00
11:27:00	91	16,53	0,00
11:28:00	91	16,53	0,00
11:29:00	91	16,53	0,00
11:30:00	90	16,53	0,00
11:31:00	91	16,53	0,00
11:32:00	90	16,53	0,00
11:33:00	90	16,53	0,00
11:34:00	90	16,53	0,00
11:35:00	91	16,53	0,00
11:36:00	91	16,53	0,00
11:37:00	91	16,53	0,00
11:38:00	90	16,53	0,00
11:39:00	90	16,53	0,00
11:40:00	90	16,53	0,00
11:41:00	90	16,53	0,00
11:42:00	90	16,53	0,00
11:43:00	91	16,53	0,00
11:44:00	90	16,52	0,00
11:45:00	91	16,52	0,00
11:46:00	91	16,52	0,00
11:47:00	91	16,52	0,00
11:48:00	91	16,52	0,00
11:49:00	91	16,52	0,00
11:50:00	91	16,52	0,00
11:51:00	91	16,52	0,00
11:52:00	91	16,52	0,00
11:53:00	91	16,51	0,00
11:54:00	91	16,51	0,00
11:55:00	90	16,51	0,00
11:56:00	91	16,51	0,00
11:57:00	91	16,51	0,00
11:58:00	91	16,50	0,00
11:59:00	91	16,51	0,00
12:00:00	90	16,50	0,00
12:01:00	91	16,50	0,00
12:02:00	91	16,50	0,00
12:03:00	90	16,50	0,00
12:04:00	91	16,50	0,00
12:05:00	90	16,50	0,00
12:06:00	91	16,50	0,00
12:07:00	91	16,50	0,00
12:08:00	90	16,50	0,00
12:09:00	91	16,50	0,00
12:10:00	91	16,50	0,00
12:11:00	91	16,50	0,00
12:12:00	91	16,50	0,00
12:13:00	91	16,50	0,00
12:14:00	91	16,49	0,00
12:15:00	91	16,49	0,00
12:16:00	91	16,49	0,00
12:17:00	91	16,50	0,00
12:18:00	91	16,49	0,00
12:19:00	90	16,49	0,00
12:20:00	91	16,49	0,00
12:21:00	91	16,48	0,00
12:22:00	91	16,42	0,00
12:23:00	91	16,42	0,00
12:24:00	91	16,42	0,00
12:25:00	91	16,42	0,00
12:26:00	91	16,42	0,00
12:27:00	91	16,42	0,00
12:28:00	91	16,42	0,00
12:29:00	91	16,41	0,00
12:30:00	91	16,42	0,00
12:31:00	91	16,41	0,00
12:32:00	91	16,41	0,00
12:33:00	91	16,41	0,00
12:34:00	90	16,41	0,00
12:35:00	91	16,41	0,00
12:36:00	91	16,41	0,00
12:37:00	90	16,41	0,00
12:38:00	91	16,41	0,00
12:39:00	91	16,41	0,00
12:40:00	91	16,41	0,00
12:41:00	90	16,40	0,00
12:42:00	90	16,40	0,00
12:43:00	91	16,40	0,00
12:44:00	91	16,40	0,00
12:45:00	91	16,40	0,00
12:46:00	90	16,40	0,00
12:47:00	91	16,39	0,00
12:48:00	91	16,39	0,00
12:49:00	91	16,39	0,00
12:50:00	91	16,39	0,00
12:51:00	91	16,39	0,00
12:52:00	91	16,39	0,00
12:53:00	91	16,39	0,00
12:54:00	91	16,39	0,00
12:55:00	91	16,38	0,00
12:56:00	91	16,38	0,00
12:57:00	91	16,38	0,00
12:58:00	91	16,38	0,00
12:59:00	91	16,38	0,00
13:00:00	90	16,38	0,00
13:01:00	91	16,38	0,00
13:02:00	91	16,38	0,00
13:03:00	91	16,37	0,00
13:04:00	91	16,37	0,00
13:05:00	90	16,36	0,00
13:06:00	91	16,35	0,00
13:07:00	91	16,36	0,00
13:08:00	91	16,36	0,00
13:09:00	90	16,35	0,00
13:10:00	91	16,35	0,00
13:11:00	91	16,35	0,00
13:12:00	91	16,35	0,00
13:13:00	90	16,35	0,00
13:14:00	91	16,35	0,00
13:15:00	91	16,35	0,00
13:16:00	90	16,35	0,00
13:17:00	91	16,35	0,00
13:18:00	91	16,35	0,00
13:19:00	91	16,34	0,00
13:20:00	91	16,34	0,00
13:21:00	91	16,34	0,00
13:22:00	91	16,34	0,00
13:23:00	91	16,33	0,00
13:24:00	90	16,33	0,00
13:25:00	91	16,32	0,00
13:26:00	91	16,33	0,00
13:27:00	90	16,32	0,00
13:28:00	91	16,32	0,00
13:29:00	91	16,32	0,00
13:30:00	90	16,32	0,00
13:31:00	91	16,32	0,00
13:32:00	91	16,32	0,00
13:33:00	90	16,32	0,00
13:34:00	91	16,31	0,00
13:35:00	91	16,30	0,00
13:36:00	90	16,30	0,00
13:37:00	91	16,30	0,00
13:38:00	91	16,29	0,00
13:39:00	90	16,29	0,00
13:40:00	91	16,30	0,00
13:41:00	91	16,29	0,00
13:42:00	91	16,29	0,00
13:43:00	91	16,29	0,00
13:44:00	91	16,29	0,00
13:45:00	91	16,29	0,00
13:46:00	90	16,29	0,00
13:47:00	90	16,28	0,00
13:48:00	91	16,28	0,00
13:49:00	91	16,28	0,00
13:50:00	90	16,27	0,00
13:51:00	91	16,27	0,00
13:52:00	91	16,26	0,00
13:53:00	91	16,26	0,00
13:54:00	90	16,26	0,00
13:55:00	91	16,26	0,00
13:56:00	91	16,26	0,00
13:57:00	91	16,26	0,00
13:58:00	91	16,25	0,00
13:59:00	91	16,25	0,00
14:00:00	91	16,25	0,00
14:01:00	90	16,24	0,00
14:02:00	91	16,24	0,00
14:03:00	91	16,24	0,00
14:04:00	91	16,23	0,00
14:05:00	91	16,23	0,00
14:06:00	91	16,23	0,00
14:07:00	91	16,23	0,00
14:08:00	91	16,23	0,00
14:09:00	90	16,23	0,00
14:10:00	91	16,22	0,00
14:11:00	91	16,22	0,00
14:12:00	91	16,22	0,00
14:13:00	91	16,21	0,00
14:14:00	91	16,21	0,00
14:15:00	90	16,20	0,00
14:16:00	91	16,20	0,00
14:17:00	91	16,20	0,00
14:18:00	91	16,20	0,00
14:19:00	91	16,20	0,00
14:20:00	91	16,19	0,00
14:21:00	91	16,19	0,00
14:22:00	91	16,18	0,00
14:23:00	91	16,17	0,00
14:24:00	91	16,17	0,00
14:25:00	91	16,17	0,00
14:26:00	91	16,17	0,00
14:27:00	90	16,17	0,00
14:28:00	91	16,17	0,00
14:29:00	91	16,16	0,00
14:30:00	91	16,16	0,00
14:31:00	90	16,15	0,00
14:32:00	91	16,15	0,00
14:33:00	91	16,14	0,00
14:34:00	91	16,15	0,00
14:35:00	91	16,14	0,00
14:36:00	91	16,14	0,00
14:37:00	91	16,14	0,00
14:38:00	91	16,13	0,00
14:39:00	91	16,13	0,00
14:40:00	91	16,12	0,00
14:41:00	91	16,12	0,00
14:42:00	91	16,11	0,00
14:43:00	90	16,11	0,00
14:44:00	90	16,11	0,00
14:45:00	91	16,11	0,00
14:46:00	91	16,11	0,00
14:47:00	91	16,10	0,00
14:48:00	91	16,10	0,00
14:49:00	91	16,09	0,00
14:50:00	90	16,09	0,00
14:51:00	91	16,08	0,00
14:52:00	91	16,08	0,00
14:53:00	91	16,08	0,00
14:54:00	91	16,08	0,00
14:55:00	91	16,07	0,00
14:56:00	91	16,07	0,00
14:57:00	91	16,06	0,00
14:58:00	91	16,06	0,00
14:59:00	91	16,05	0,00
15:00:00	90	16,05	0,00
15:01:00	91	16,05	0,00
15:02:00	90	16,05	0,00
15:03:00	90	16,04	0,00
15:04:00	91	16,04	0,00
15:05:00	91	16,03	0,00
15:06:00	91	16,02	0,00
15:07:00	90	16,02	0,00
15:08:00	91	16,02	0,00
15:09:00	91	16,02	0,00
15:10:00	91	16,01	0,00
15:11:00	90	16,00	0,00
15:12:00	91	16,00	0,00
15:13:00	91	15,99	0,00
15:14:00	91	15,99	0,00
15:15:00	91	15,99	0,00
15:16:00	91	15,99	0,00
15:17:00	91	15,98	0,00
15:18:00	91	15,98	0,00
15:19:00	91	15,97	0,00
15:20:00	91	15,97	0,00
15:21:00	90	15,96	0,00
15:22:00	91	15,96	0,00
15:23:00	90	15,95	0,00
15:24:00	90	15,95	0,00
15:25:00	91	15,94	0,00
15:26:00	91	15,94	0,00
15:27:00	91	15,94	0,00
15:28:00	91	15,93	0,00
15:29:00	91	15,93	0,00
15:30:00	90	15,92	0,00
15:31:00	91	15,92	0,00
15:32:00	91	15,91	0,00
15:33:00	91	15,91	0,00
15:34:00	91	15,90	0,00
15:35:00	91	15,90	0,00
15:36:00	91	15,90	0,00
15:37:00	90	15,89	0,00
15:38:00	91	15,88	0,00
15:39:00	91	15,88	0,00
15:40:00	91	15,87	0,00
15:41:00	90	15,87	0,00
15:42:00	91	15,87	0,00
15:43:00	90	15,86	0,00
15:44:00	90	15,85	0,00
15:45:00	91	15,84	0,00
15:46:00	90	15,84	0,00
15:47:00	90	15,84	0,00
15:48:00	91	15,84	0,00
15:49:00	90	15,83	0,00
15:50:00	91	15,82	0,00
15:51:00	91	15,81	0,00
15:52:00	90	15,81	0,00
15:53:00	91	15,81	0,00
15:54:00	90	15,81	0,00
15:55:00	91	15,80	0,00
15:56:00	91	15,78	0,00
15:57:00	91	15,78	0,00
15:58:00	91	15,78	0,00
15:59:00	91	15,77	0,00
16:00:00	91	15,77	0,00
16:01:00	91	15,76	0,00
16:02:00	91	15,75	0,00
16:03:00	90	15,75	0,00
16:04:00	91	15,75	0,00
16:05:00	91	15,74	0,00
16:06:00	91	15,74	0,00
16:07:00	91	15,72	0,00
16:08:00	91	15,72	0,00
16:09:00	90	15,72	0,00
16:10:00	91	15,72	0,00
16:11:00	91	15,71	0,00
16:12:00	91	15,70	0,01
16:13:00	91	15,69	0,01
16:14:00	91	15,69	0,01
16:15:00	91	15,69	0,01
16:16:00	91	15,68	0,01
16:17:00	91	15,67	0,02
16:18:00	91	15,66	0,02
16:19:00	91	15,66	0,02
16:20:00	91	15,65	0,02
16:21:00	91	15,64	0,03
16:22:00	91	15,64	0,03
16:23:00	90	15,63	0,03
16:24:00	91	15,63	0,03
16:25:00	91	15,63	0,03
16:26:00	91	15,61	0,04
16:27:00	91	15,61	0,04
16:28:00	90	15,60	0,04
16:29:00	90	15,60	0,04
16:30:00	91	15,59	0,04
16:31:00	91	15,58	0,05
16:32:00	91	15,58	0,05
16:33:00	91	15,57	0,05
16:34:00	90	15,57	0,05
16:35:00	91	15,56	0,05
16:36:00	91	15,55	0,06
16:37:00	91	15,54	0,06
16:38:00	91	15,54	0,06
16:39:00	91	15,53	0,07
16:40:00	91	15,52	0,07
16:41:00	91	15,51	0,07
16:42:00	91	15,51	0,07
16:43:00	91	15,51	0,07
16:44:00	91	15,50	0,08
16:45:00	91	15,49	0,08
16:46:00	91	15,48	0,08
16:47:00	91	15,48	0,08
16:48:00	90	15,47	0,09
16:49:00	91	15,46	0,09
16:50:00	91	15,45	0,09
16:51:00	91	15,45	0,10
16:52:00	91	15,44	0,10
16:53:00	91	15,43	0,10
16:54:00	90	15,42	0,10
16:55:00	90	15,42	0,11
16:56:00	91	15,41	0,11
16:57:00	91	15,40	0,11
16:58:00	91	15,39	0,11
16:59:00	91	15,39	0,12
17:00:00	90	15,39	0,12
17:01:00	91	15,37	0,12
17:02:00	91	15,36	0,13
17:03:00	91	15,36	0,13
17:04:00	91	15,35	0,13
17:05:00	90	15,34	0,13
17:06:00	91	15,33	0,14
17:07:00	91	15,33	0,14
17:08:00	91	15,32	0,14
17:09:00	91	15,31	0,15
17:10:00	91	15,30	0,15
17:11:00	90	15,30	0,15
17:12:00	91	15,29	0,16
17:13:00	91	15,28	0,16
17:14:00	90	15,27	0,16
17:15:00	91	15,27	0,16
17:16:00	91	15,26	0,17
17:17:00	90	15,26	0,17
17:18:00	91	15,24	0,17
17:19:00	90	15,24	0,18
17:20:00	91	15,23	0,18
17:21:00	91	15,22	0,18
17:22:00	91	15,21	0,19
17:23:00	91	15,21	0,19
17:24:00	90	15,20	0,19
17:25:00	91	15,19	0,19
17:26:00	90	15,18	0,20
17:27:00	91	15,18	0,20
17:28:00	91	15,16	0,21
17:29:00	91	15,16	0,21
17:30:00	90	15,15	0,21
17:31:00	91	15,14	0,22
17:32:00	90	15,13	0,22
17:33:00	90	15,12	0,22
17:34:00	91	15,12	0,23
17:35:00	91	15,10	0,23
17:36:00	90	15,09	0,23
17:37:00	91	15,09	0,23
17:38:00	91	15,09	0,24
17:39:00	91	15,07	0,24
17:40:00	91	15,06	0,25
17:41:00	91	15,06	0,25
17:42:00	91	15,05	0,25
17:43:00	91	15,04	0,26
17:44:00	90	15,03	0,26
17:45:00	91	15,03	0,26
17:46:00	91	15,02	0,27
17:47:00	91	15,00	0,27
17:48:00	91	15,00	0,28
17:49:00	91	14,99	0,28
17:50:00	91	14,98	0,28
17:51:00	90	14,97	0,29
17:52:00	91	14,97	0,29
17:53:00	91	14,96	0,29
17:54:00	91	14,95	0,30
17:55:00	90	14,94	0,30
17:56:00	90	14,93	0,31
17:57:00	91	14,92	0,31
17:58:00	90	14,91	0,31
17:59:00	90	14,91	0,32
18:00:00	91	14,89	0,32
18:01:00	91	14,88	0,33
18:02:00	91	14,88	0,33
18:03:00	91	14,87	0,33
18:04:00	91	14,86	0,34
18:05:00	91	14,85	0,34
18:06:00	91	14,85	0,34
18:07:00	91	14,84	0,35
18:08:00	90	14,82	0,35
18:09:00	90	14,82	0,36
18:10:00	91	14,81	0,36
18:11:00	91	14,79	0,37
18:12:00	90	14,79	0,37
18:13:00	90	14,78	0,38
18:14:00	91	14,77	0,38
18:15:00	91	14,76	0,38
18:16:00	90	14,75	0,39
18:17:00	91	14,74	0,39
18:18:00	90	14,73	0,40
18:19:00	91	14,73	0,40
18:20:00	91	14,72	0,40
18:21:00	91	14,70	0,41
18:22:00	91	14,70	0,42
18:23:00	91	14,69	0,42
18:24:00	91	14,67	0,43
18:25:00	91	14,67	0,43
18:26:00	91	14,66	0,43
18:27:00	91	14,65	0,44
18:28:00	91	14,64	0,45
18:29:00	91	14,63	0,45
18:30:00	91	14,62	0,45
18:31:00	91	14,61	0,46
18:32:00	91	14,60	0,46
18:33:00	91	14,59	0,47
18:34:00	91	14,58	0,47
18:35:00	91	14,58	0,48
18:36:00	90	14,56	0,48
18:37:00	90	14,55	0,49
18:38:00	91	14,55	0,49
18:39:00	91	14,54	0,49
18:40:00	91	14,52	0,50
18:41:00	91	14,52	0,51
18:42:00	90	14,51	0,51
18:43:00	91	14,50	0,51
18:44:00	91	14,49	0,52
18:45:00	91	14,48	0,53
18:46:00	91	14,47	0,53
18:47:00	90	14,46	0,53
18:48:00	91	14,45	0,54
18:49:00	91	14,44	0,55
18:50:00	91	14,43	0,55
18:51:00	91	14,42	0,56
18:52:00	90	14,41	0,56
18:53:00	90	14,40	0,57
18:54:00	90	14,40	0,57
18:55:00	90	14,39	0,58
18:56:00	91	14,37	0,58
18:57:00	91	14,37	0,59
18:58:00	90	14,36	0,59
18:59:00	90	14,34	0,60
19:00:00	91	14,34	0,60
19:01:00	90	14,33	0,61
19:02:00	91	14,31	0,62
19:03:00	91	14,31	0,62
19:04:00	91	14,30	0,63
19:05:00	91	14,28	0,63
19:06:00	91	14,28	0,64
19:07:00	90	14,27	0,64
19:08:00	91	14,25	0,65
19:09:00	91	14,25	0,66
19:10:00	90	14,24	0,66
19:11:00	90	14,23	0,66
19:12:00	91	14,22	0,67
19:13:00	91	14,21	0,68
19:14:00	90	14,20	0,68
19:15:00	91	14,19	0,69
19:16:00	90	14,18	0,70
19:17:00	90	14,17	0,70
19:18:00	91	14,16	0,71
19:19:00	91	14,15	0,71
19:20:00	91	14,14	0,72
19:21:00	90	14,13	0,73
19:22:00	90	14,12	0,73
19:23:00	90	14,11	0,74
19:24:00	91	14,10	0,75
19:25:00	91	14,09	0,75
19:26:00	91	14,08	0,76
19:27:00	91	14,07	0,76
19:28:00	91	14,06	0,77
19:29:00	91	14,05	0,77
19:30:00	91	14,04	0,78
19:31:00	91	14,03	0,79
19:32:00	91	14,02	0,79
19:33:00	91	14,01	0,80
19:34:00	91	14,00	0,81
19:35:00	90	13,99	0,81
19:36:00	91	13,98	0,82
19:37:00	91	13,96	0,83
19:38:00	91	13,96	0,83
19:39:00	91	13,95	0,84
19:40:00	91	13,94	0,85
19:41:00	91	13,93	0,85
19:42:00	91	13,92	0,86
19:43:00	91	13,91	0,87
19:44:00	91	13,90	0,87
19:45:00	90	13,89	0,88
19:46:00	91	13,88	0,89
19:47:00	90	13,86	0,90
19:48:00	91	13,86	0,90
19:49:00	91	13,85	0,91
19:50:00	90	13,83	0,92
19:51:00	90	13,83	0,92
19:52:00	91	13,81	0,93
19:53:00	90	13,80	0,94
19:54:00	91	13,80	0,94
19:55:00	91	13,78	0,95
19:56:00	91	13,77	0,96
19:57:00	91	13,76	0,97
19:58:00	90	13,75	0,98
19:59:00	90	13,75	0,98
20:00:00	91	13,73	0,99
20:01:00	91	13,72	1,00
20:02:00	91	13,71	1,01
20:03:00	91	13,70	1,01
20:04:00	91	13,69	1,02
20:05:00	91	13,68	1,03
20:06:00	91	13,66	1,04
20:07:00	91	13,66	1,05
20:08:00	91	13,65	1,05
20:09:00	91	13,63	1,06
20:10:00	90	13,62	1,07
20:11:00	91	13,61	1,08
20:12:00	91	13,59	1,09
20:13:00	91	13,59	1,10
20:14:00	90	13,57	1,11
20:15:00	91	13,56	1,11
20:16:00	91	13,55	1,13
20:17:00	91	13,54	1,13
20:18:00	90	13,54	1,14
20:19:00	90	13,52	1,15
20:20:00	91	13,50	1,16
20:21:00	91	13,50	1,17
20:22:00	91	13,48	1,18
20:23:00	91	13,47	1,18
20:24:00	91	13,46	1,20
20:25:00	91	13,45	1,20
20:26:00	91	13,44	1,21
20:27:00	91	13,43	1,22
20:28:00	91	13,41	1,23
20:29:00	91	13,40	1,24
20:30:00	90	13,39	1,25
20:31:00	91	13,38	1,26
20:32:00	90	13,37	1,27
20:33:00	91	13,36	1,28
20:34:00	90	13,35	1,29
20:35:00	91	13,33	1,30
20:36:00	91	13,32	1,31
20:37:00	90	13,31	1,32
20:38:00	91	13,30	1,33
20:39:00	91	13,29	1,34
20:40:00	90	13,28	1,35
20:41:00	91	13,27	1,36
20:42:00	90	13,26	1,37
20:43:00	91	13,24	1,38
20:44:00	90	13,23	1,39
20:45:00	91	13,22	1,40
20:46:00	91	13,21	1,41
20:47:00	90	13,20	1,42
20:48:00	90	13,18	1,43
20:49:00	91	13,18	1,44
20:50:00	90	13,16	1,45
20:51:00	91	13,14	1,47
20:52:00	90	13,14	1,47
20:53:00	91	13,12	1,49
20:54:00	91	13,11	1,49
20:55:00	91	13,10	1,51
20:56:00	91	13,09	1,51
20:57:00	90	13,08	1,53
20:58:00	90	13,06	1,54
20:59:00	90	13,05	1,55
21:00:00	91	13,04	1,56
21:01:00	90	13,03	1,57
21:02:00	90	13,02	1,59
21:03:00	91	13,01	1,59
21:04:00	91	13,00	1,61
21:05:00	90	12,99	1,62
21:06:00	91	12,97	1,63
21:07:00	91	12,96	1,65
21:08:00	91	12,95	1,65
21:09:00	91	12,93	1,67
21:10:00	91	12,93	1,68
21:11:00	91	12,91	1,69
21:12:00	91	12,90	1,71
21:13:00	91	12,89	1,71
21:14:00	91	12,88	1,73
21:15:00	91	12,87	1,74
21:16:00	91	12,85	1,75
21:17:00	91	12,84	1,76
21:18:00	90	12,83	1,78
21:19:00	91	12,82	1,79
21:20:00	91	12,81	1,80
21:21:00	91	12,79	1,82
21:22:00	91	12,79	1,82
21:23:00	91	12,77	1,84
21:24:00	91	12,75	1,86
21:25:00	90	12,75	1,86
21:26:00	91	12,74	1,87
21:27:00	91	12,73	1,89
21:28:00	90	12,71	1,90
21:29:00	91	12,70	1,91
21:30:00	90	12,69	1,93
21:31:00	90	12,68	1,94
21:32:00	91	12,66	1,96
21:33:00	91	12,65	1,97
21:34:00	90	12,64	1,98
21:35:00	90	12,63	2,00
21:36:00	91	12,62	2,01
21:37:00	91	12,61	2,02
21:38:00	90	12,60	2,03
21:39:00	91	12,58	2,05
21:40:00	91	12,57	2,07
21:41:00	91	12,56	2,08
21:42:00	91	12,54	2,09
21:43:00	90	12,54	2,10
21:44:00	91	12,52	2,12
21:45:00	90	12,52	2,13
21:46:00	91	12,50	2,15
21:47:00	91	12,49	2,16
21:48:00	91	12,48	2,18
21:49:00	90	12,47	2,18
21:50:00	91	12,45	2,20
21:51:00	91	12,44	2,22
21:52:00	91	12,43	2,23
21:53:00	91	12,42	2,25
21:54:00	91	12,41	2,26
21:55:00	91	12,39	2,28
21:56:00	90	12,39	2,29
21:57:00	91	12,37	2,31
21:58:00	90	12,36	2,32
21:59:00	91	12,35	2,34
22:00:00	90	12,34	2,35
22:01:00	90	12,33	2,37
22:02:00	91	12,32	2,38
22:03:00	90	12,30	2,40
22:04:00	91	12,30	2,41
22:05:00	91	12,28	2,43
22:06:00	91	12,27	2,44
22:07:00	91	12,26	2,46
22:08:00	90	12,25	2,47
22:09:00	90	12,24	2,49
22:10:00	90	12,23	2,50
22:11:00	91	12,21	2,52
22:12:00	90	12,21	2,53
22:13:00	90	12,19	2,55
22:14:00	90	12,19	2,56
22:15:00	90	12,17	2,58
22:16:00	90	12,16	2,59
22:17:00	91	12,15	2,61
22:18:00	90	12,14	2,62
22:19:00	90	12,13	2,63
22:20:00	91	12,12	2,66
22:21:00	91	12,10	2,68
22:22:00	91	12,09	2,69
22:23:00	90	12,09	2,70
22:24:00	90	12,07	2,72
22:25:00	91	12,06	2,73
22:26:00	91	12,06	2,74
22:27:00	91	12,04	2,77
22:28:00	90	12,04	2,78
22:29:00	90	12,02	2,80
22:30:00	91	12,01	2,81
22:31:00	90	12,00	2,82
22:32:00	91	12,00	2,83
22:33:00	91	11,98	2,86
22:34:00	90	11,97	2,87
22:35:00	91	11,97	2,88
22:36:00	91	11,96	2,89
22:37:00	91	11,95	2,92
22:38:00	90	11,94	2,93
22:39:00	90	11,92	2,95
22:40:00	91	11,92	2,95
22:41:00	91	11,91	2,97
22:42:00	91	11,90	2,99
22:43:00	91	11,89	3,01
22:44:00	91	11,87	3,04
22:45:00	91	11,86	3,05
22:46:00	91	11,85	3,07
22:47:00	91	11,84	3,08
22:48:00	91	11,82	3,11
22:49:00	91	11,82	3,12
22:50:00	91	11,81	3,13
22:51:00	91	11,80	3,16
22:52:00	91	11,79	3,17
22:53:00	91	11,77	3,20
22:54:00	91	11,77	3,21
22:55:00	91	11,75	3,24
22:56:00	90	11,74	3,25
22:57:00	91	11,73	3,26
22:58:00	91	11,73	3,27
22:59:00	91	11,71	3,30
23:00:00	91	11,70	3,33
23:01:00	90	11,69	3,34
23:02:00	91	11,68	3,35
23:03:00	91	11,68	3,37
23:04:00	90	11,67	3,38
23:05:00	90	11,65	3,41
23:06:00	91	11,64	3,42
23:07:00	91	11,63	3,45
23:08:00	91	11,62	3,46
23:09:00	91	11,61	3,48
23:10:00	91	11,61	3,49
23:11:00	90	11,59	3,52
23:12:00	91	11,59	3,53
23:13:00	90	11,58	3,55
23:14:00	91	11,56	3,57
23:15:00	90	11,55	3,59
23:16:00	91	11,55	3,60
23:17:00	91	11,53	3,63
23:18:00	90	11,53	3,63
23:19:00	91	11,52	3,66
23:20:00	91	11,51	3,67
23:21:00	91	11,50	3,69
23:22:00	91	11,50	3,70
23:23:00	91	11,48	3,73
23:24:00	91	11,47	3,75
23:25:00	90	11,46	3,76
23:26:00	90	11,45	3,79
23:27:00	91	11,44	3,81
23:28:00	90	11,43	3,82
23:29:00	90	11,43	3,84
23:30:00	90	11,42	3,85
23:31:00	91	11,41	3,88
23:32:00	90	11,40	3,90
23:33:00	91	11,39	3,91
23:34:00	91	11,38	3,93
23:35:00	91	11,38	3,94
23:36:00	91	11,36	3,97
23:37:00	91	11,35	3,99
23:38:00	91	11,34	4,01
23:39:00	91	11,34	4,02
23:40:00	90	11,33	4,04
23:41:00	90	11,32	4,05
23:42:00	91	11,32	4,07
23:43:00	91	11,30	4,10
23:44:00	90	11,29	4,12
23:45:00	91	11,29	4,13
23:46:00	91	11,28	4,15
23:47:00	91	11,27	4,17
23:48:00	90	11,26	4,18
23:49:00	91	11,25	4,20
23:50:00	91	11,25	4,21
23:51:00	91	11,24	4,23
23:52:00	91	11,23	4,26
23:53:00	91	11,22	4,28
23:54:00	90	11,21	4,30
23:55:00	90	11,20	4,31
23:56:00	91	11,20	4,33
23:57:00	90	11,19	4,35
23:58:00	90	11,17	4,38
23:59:00	91	11,16	4,40
24:00:00	90	11,16	4,42
24:01:00	90	11,15	4,43
24:02:00	91	11,14	4,45
24:03:00	90	11,14	4,47
24:04:00	90	11,13	4,49
24:05:00	91	11,12	4,50
24:06:00	90	11,11	4,52
24:07:00	91	11,11	4,54
24:08:00	90	11,10	4,56
24:09:00	91	11,09	4,57
24:10:00	91	11,08	4,59
24:11:00	91	11,07	4,63
24:12:00	91	11,07	4,63
24:13:00	91	11,06	4,65
24:14:00	91	11,05	4,66
24:15:00	90	11,04	4,68
24:16:00	91	11,03	4,72
24:17:00	91	11,03	4,72
24:18:00	91	11,02	4,74
24:19:00	91	11,01	4,77
24:20:00	91	11,01	4,77
24:21:00	90	11,00	4,79
24:22:00	91	10,98	4,83
24:23:00	91	10,98	4,83
24:24:00	90	10,98	4,85
24:25:00	90	10,96	4,89
24:26:00	91	10,95	4,91
24:27:00	91	10,95	4,91
24:28:00	90	10,94	4,95
24:29:00	91	10,94	4,95
24:30:00	91	10,93	4,96
24:31:00	90	10,93	4,98
24:32:00	91	10,92	5,00
24:33:00	90	10,91	5,02
24:34:00	90	10,90	5,04
24:35:00	91	10,89	5,06
24:36:00	91	10,89	5,08
24:37:00	91	10,88	5,10
24:38:00	91	10,87	5,12
24:39:00	90	10,86	5,14
24:40:00	91	10,86	5,16
24:41:00	90	10,85	5,18
24:42:00	91	10,84	5,20
24:43:00	91	10,84	5,22
24:44:00	90	10,84	5,22
24:45:00	90	10,82	5,26
24:46:00	90	10,81	5,28
24:47:00	91	10,81	5,28
24:48:00	91	10,80	5,30
24:49:00	91	10,80	5,32
24:50:00	91	10,79	5,35
24:51:00	91	10,78	5,37
24:52:00	91	10,77	5,39
24:53:00	91	10,77	5,41
24:54:00	91	10,76	5,43
24:55:00	90	10,75	5,45
24:56:00	90	10,75	5,47
24:57:00	90	10,74	5,49
24:58:00	91	10,74	5,49
24:59:00	91	10,73	5,51
25:00:00	91	10,72	5,54
25:01:00	90	10,71	5,56
25:02:00	91	10,71	5,58
25:03:00	91	10,70	5,60
25:04:00	91	10,69	5,62
25:05:00	91	10,69	5,64
25:06:00	91	10,69	5,64
25:07:00	91	10,68	5,67
25:08:00	90	10,67	5,69
25:09:00	91	10,66	5,71
25:10:00	90	10,66	5,73
25:11:00	91	10,66	5,73
25:12:00	90	10,65	5,76
25:13:00	91	10,64	5,78
25:14:00	91	10,63	5,80
25:15:00	90	10,63	5,82
25:16:00	91	10,62	5,85
25:17:00	91	10,61	5,87
25:18:00	91	10,61	5,87
25:19:00	91	10,60	5,89
25:20:00	90	10,59	5,91
25:21:00	90	10,59	5,94
25:22:00	91	10,59	5,94
25:23:00	90	10,58	5,96
25:24:00	90	10,57	5,98
25:25:00	90	10,56	6,01
25:26:00	90	10,56	6,03
25:27:00	91	10,55	6,05
25:28:00	91	10,54	6,08
25:29:00	91	10,54	6,10
25:30:00	90	10,54	6,10
25:31:00	91	10,53	6,13
25:32:00	91	10,52	6,15
25:33:00	91	10,51	6,17
25:34:00	91	10,51	6,17
25:35:00	91	10,50	6,20
25:36:00	91	10,50	6,22
25:37:00	91	10,49	6,25
25:38:00	90	10,48	6,27
25:39:00	91	10,48	6,27
25:40:00	91	10,47	6,30
25:41:00	91	10,47	6,32
25:42:00	91	10,46	6,35
25:43:00	91	10,46	6,35
25:44:00	90	10,45	6,37
25:45:00	91	10,45	6,39
25:46:00	91	10,44	6,42
25:47:00	91	10,44	6,42
25:48:00	91	10,43	6,44
25:49:00	91	10,42	6,47
25:50:00	91	10,41	6,50
25:51:00	91	10,41	6,50
25:52:00	91	10,41	6,52
25:53:00	91	10,40	6,55
25:54:00	91	10,40	6,55
25:55:00	90	10,39	6,57
25:56:00	90	10,39	6,60
25:57:00	90	10,38	6,62
25:58:00	91	10,38	6,62
25:59:00	91	10,37	6,65
26:00:00	90	10,36	6,68
26:01:00	91	10,36	6,68
26:02:00	91	10,36	6,70
26:03:00	91	10,35	6,73
26:04:00	90	10,34	6,75
26:05:00	90	10,34	6,75
26:06:00	91	10,33	6,78
26:07:00	91	10,33	6,78
26:08:00	91	10,32	6,81
26:09:00	91	10,32	6,83
26:10:00	91	10,31	6,86
26:11:00	91	10,31	6,86
26:12:00	91	10,30	6,89
26:13:00	90	10,30	6,89
26:14:00	91	10,30	6,91
26:15:00	91	10,29	6,94
26:16:00	91	10,28	6,97
26:17:00	90	10,28	6,97
26:18:00	90	10,27	7,00
26:19:00	91	10,27	7,02
26:20:00	91	10,27	7,02
26:21:00	91	10,26	7,05
26:22:00	91	10,25	7,08
26:23:00	91	10,24	7,11
26:24:00	91	10,24	7,11
26:25:00	91	10,23	7,14
26:26:00	91	10,23	7,14
26:27:00	91	10,23	7,16
26:28:00	91	10,23	7,16
26:29:00	91	10,22	7,19
26:30:00	91	10,21	7,22
26:31:00	90	10,21	7,25
26:32:00	91	10,21	7,25
26:33:00	90	10,20	7,28
26:34:00	91	10,19	7,31
26:35:00	91	10,19	7,31
26:36:00	90	10,18	7,33
26:37:00	91	10,18	7,33
26:38:00	90	10,18	7,36
26:39:00	90	10,17	7,39
26:40:00	91	10,17	7,39
26:41:00	90	10,16	7,42
26:42:00	91	10,16	7,42
26:43:00	91	10,15	7,45
26:44:00	91	10,14	7,48
26:45:00	91	10,14	7,51
26:46:00	91	10,14	7,51
26:47:00	90	10,13	7,54
26:48:00	91	10,13	7,54
26:49:00	91	10,12	7,57
26:50:00	90	10,12	7,57
26:51:00	91	10,11	7,60
26:52:00	91	10,11	7,63
26:53:00	91	10,11	7,63
26:54:00	91	10,10	7,66
26:55:00	90	10,10	7,66
26:56:00	91	10,09	7,69
26:57:00	91	10,09	7,72
26:58:00	90	10,09	7,72
26:59:00	91	10,08	7,75
27:00:00	90	10,08	7,75
27:01:00	91	10,07	7,78
27:02:00	91	10,06	7,81
27:03:00	90	10,06	7,81
27:04:00	91	10,05	7,84
27:05:00	91	10,05	7,84
27:06:00	91	10,05	7,87
27:07:00	91	10,05	7,87
27:08:00	91	10,04	7,90
27:09:00	90	10,03	7,93
27:10:00	91	10,03	7,93
27:11:00	91	10,02	7,97
27:12:00	90	10,02	7,97
27:13:00	91	10,02	8,00
27:14:00	91	10,02	8,00
27:15:00	90	10,01	8,03
27:16:00	91	10,01	8,03
27:17:00	91	10,00	8,06
27:18:00	91	10,00	8,06
27:19:00	91	10,00	8,09
27:20:00	90	9,99	8,12
27:21:00	91	9,99	8,12
27:22:00	90	9,98	8,16
27:23:00	91	9,98	8,16
27:24:00	91	9,97	8,19
27:25:00	90	9,97	8,19
27:26:00	91	9,96	8,22
27:27:00	91	9,96	8,25
27:28:00	90	9,96	8,25
27:29:00	91	9,96	8,25
27:30:00	91	9,95	8,29
27:31:00	91	9,94	8,32
27:32:00	90	9,94	8,32
27:33:00	90	9,93	8,35
27:34:00	91	9,93	8,35
27:35:00	90	9,93	8,39
27:36:00	90	9,93	8,39
27:37:00	90	9,92	8,42
27:38:00	91	9,92	8,42
27:39:00	91	9,91	8,45
27:40:00	90	9,91	8,45
27:41:00	90	9,91	8,49
27:42:00	91	9,91	8,49
27:43:00	90	9,90	8,52
27:44:00	91	9,90	8,52
27:45:00	91	9,89	8,55
27:46:00	91	9,88	8,59
27:47:00	90	9,88	8,59
27:48:00	90	9,88	8,62
27:49:00	90	9,88	8,62
27:50:00	91	9,88	8,62
27:51:00	91	9,87	8,66
27:52:00	90	9,87	8,66
27:53:00	90	9,86	8,69
27:54:00	91	9,85	8,73
27:55:00	90	9,85	8,73
27:56:00	91	9,85	8,73
27:57:00	91	9,84	8,76
27:58:00	90	9,84	8,76
27:59:00	91	9,84	8,79
28:00:00	90	9,84	8,79
28:01:00	90	9,83	8,83
28:02:00	91	9,82	8,86
28:03:00	91	9,82	8,86
28:04:00	90	9,82	8,86
28:05:00	90	9,82	8,90
28:06:00	90	9,81	8,94
28:07:00	91	9,81	8,94
28:08:00	91	9,81	8,94
28:09:00	90	9,80	8,97
28:10:00	91	9,80	8,97
28:11:00	91	9,79	9,01
28:12:00	91	9,79	9,01
28:13:00	90	9,79	9,01
28:14:00	91	9,79	9,04
28:15:00	90	9,78	9,08
28:16:00	91	9,78	9,08
28:17:00	91	9,77	9,12
28:18:00	90	9,77	9,12
28:19:00	91	9,76	9,15
28:20:00	91	9,76	9,15
28:21:00	91	9,75	9,19
28:22:00	90	9,75	9,19
28:23:00	90	9,75	9,19
28:24:00	90	9,75	9,22
28:25:00	91	9,75	9,22
28:26:00	91	9,74	9,26
28:27:00	91	9,74	9,26
