Repository: ProgWizer/parser

File: project-root/data/Data Acquisition/Data Acquisition/2006 year (33)/UCA R Dragon G2400+2gpsLX-200+80%MMax+0.5%RPM+1.2%SF+0.8%HTR (105C).txt (part 1 of 3)
--Test Summary--
Full Path and File Name	
Instrument Name	4262R
Instrument Type	Model 4262 Twin Cell UCA
Instrument Serial Number	111R
Test Start Date	01.04.2006
Test Start Time	1:43:17
Test Stop Date	03.04.2006
Test Stop Time	21:55:53
Test Length	68:12:36
Final Sample Time Offset	68:11:00
Controller Schedule Name	
Sampling Period	60 seconds
Comments	MPa: 70(60), T:90(40), 105(30), premix 2gpsLX-200+80%MMax+0.5%RPM+1.2%SF+0.8%HTR
Information	WellID	
Information	Customer	Dragon
Information	CementClass	PCT-I-G
Information	CementMfr	Duckerhoff
Information	Additives	See comments
Information	Density	2400
Information	BHCT	105
Information	BHST	120
Information	FluidLoss	
Information	JobType	177.8 mm csg 
Calculated Value	CS_50	19:47:00
Calculated Value	CS_500	21:01:00
Calculated Value	CS_Time8h	0,00 MPa
Calculated Value	CS_Time16h	0,00 MPa
Calculated Value	CS_Time24h	7,83 MPa
Calculated Value	CS_Time48h	13,51 MPa
Calculated Value	CS_Time72h	N/A
Calculated Curve	Compressive Strength	Compressive strength type B (more than 14 lb/gal)
Initial Temperature (°C)	25 °C
Final Temperature (°C)	119 °C
Initial Transit Time (microsec/in)	17,13 microsec/in
Final Transit Time (microsec/in)	8,99 microsec/in
Initial Compressive Strength (MPa)	0,00 MPa
Final Compressive Strength (MPa)	14,29 MPa
--Data--
Time (HH:MM:SS)	Temperature (°C)	Transit Time (microsec/in)	Compressive Strength (MPa)
0:00:00	25	17,13	0,00
0:01:00	25	17,10	0,01
0:02:00	25	17,10	0,01
0:03:00	25	17,13	0,00
0:04:00	25	17,14	0,00
0:05:00	26	17,15	0,00
0:06:00	27	17,03	0,02
0:07:00	27	17,03	0,02
0:08:00	28	17,02	0,02
0:09:00	29	17,02	0,02
0:10:00	30	17,02	0,02
0:11:00	32	17,02	0,02
0:12:00	33	17,02	0,02
0:13:00	34	17,02	0,02
0:14:00	35	17,02	0,02
0:15:00	36	17,04	0,02
0:16:00	38	17,03	0,02
0:17:00	39	17,04	0,02
0:18:00	40	17,04	0,02
0:19:00	41	17,05	0,02
0:20:00	43	17,07	0,01
0:21:00	44	17,07	0,01
0:22:00	45	17,08	0,01
0:23:00	46	17,10	0,01
0:24:00	48	17,13	0,00
0:25:00	49	17,14	0,00
0:26:00	51	17,16	0,00
0:27:00	52	17,17	0,00
0:28:00	53	17,19	0,00
0:29:00	54	17,21	0,00
0:30:00	56	17,23	0,00
0:31:00	57	17,25	0,00
0:32:00	58	17,26	0,00
0:33:00	59	17,27	0,00
0:34:00	60	17,28	0,00
0:35:00	62	17,29	0,00
0:36:00	63	17,31	0,00
0:37:00	64	17,34	0,00
0:38:00	65	17,37	0,00
0:39:00	67	17,40	0,00
0:40:00	68	17,41	0,00
0:41:00	69	17,43	0,00
0:42:00	70	17,43	0,00
0:43:00	71	17,46	0,00
0:44:00	72	17,48	0,00
0:45:00	73	17,49	0,00
0:46:00	74	17,51	0,00
0:47:00	76	17,54	0,00
0:48:00	77	17,56	0,00
0:49:00	78	17,58	0,00
0:50:00	79	17,61	0,00
0:51:00	80	17,62	0,00
0:52:00	81	17,64	0,00
0:53:00	83	17,66	0,00
0:54:00	84	17,66	0,00
0:55:00	86	17,66	0,00
0:56:00	87	17,70	0,00
0:57:00	88	17,72	0,00
0:58:00	89	17,73	0,00
0:59:00	90	17,74	0,00
1:00:00	91	17,74	0,00
1:01:00	93	17,77	0,00
1:02:00	94	17,78	0,00
1:03:00	95	17,81	0,00
1:04:00	96	17,83	0,00
1:05:00	97	17,82	0,00
1:06:00	99	17,84	0,00
1:07:00	100	17,83	0,00
1:08:00	101	17,82	0,00
1:09:00	102	17,83	0,00
1:10:00	103	17,86	0,00
1:11:00	105	17,88	0,00
1:12:00	106	17,90	0,00
1:13:00	106	17,95	0,00
1:14:00	107	17,97	0,00
1:15:00	108	17,98	0,00
1:16:00	108	17,98	0,00
1:17:00	109	17,99	0,00
1:18:00	109	18,00	0,00
1:19:00	110	18,00	0,00
1:20:00	110	18,01	0,00
1:21:00	110	18,01	0,00
1:22:00	110	18,02	0,00
1:23:00	110	18,03	0,00
1:24:00	110	18,03	0,00
1:25:00	110	18,03	0,00
1:26:00	110	18,04	0,00
1:27:00	110	18,05	0,00
1:28:00	109	18,05	0,00
1:29:00	110	18,05	0,00
1:30:00	110	18,06	0,00
1:31:00	109	18,06	0,00
1:32:00	109	18,06	0,00
1:33:00	109	18,06	0,00
1:34:00	109	18,06	0,00
1:35:00	109	18,07	0,00
1:36:00	109	18,07	0,00
1:37:00	109	18,08	0,00
1:38:00	109	18,08	0,00
1:39:00	109	18,08	0,00
1:40:00	109	18,09	0,00
1:41:00	109	18,08	0,00
1:42:00	109	18,09	0,00
1:43:00	108	18,08	0,00
1:44:00	108	18,08	0,00
1:45:00	108	18,08	0,00
1:46:00	108	18,08	0,00
1:47:00	108	18,08	0,00
1:48:00	108	18,08	0,00
1:49:00	108	18,08	0,00
1:50:00	108	18,08	0,00
1:51:00	108	18,08	0,00
1:52:00	108	18,08	0,00
1:53:00	108	18,08	0,00
1:54:00	108	18,08	0,00
1:55:00	108	18,09	0,00
1:56:00	108	18,09	0,00
1:57:00	108	18,09	0,00
1:58:00	108	18,09	0,00
1:59:00	108	18,08	0,00
2:00:00	107	18,09	0,00
2:01:00	108	18,09	0,00
2:02:00	108	18,09	0,00
2:03:00	108	18,09	0,00
2:04:00	108	18,08	0,00
2:05:00	108	18,09	0,00
2:06:00	108	18,09	0,00
2:07:00	108	18,09	0,00
2:08:00	108	18,09	0,00
2:09:00	108	18,09	0,00
2:10:00	108	18,09	0,00
2:11:00	108	18,09	0,00
2:12:00	108	18,09	0,00
2:13:00	108	18,09	0,00
2:14:00	108	18,09	0,00
2:15:00	108	18,09	0,00
2:16:00	108	18,09	0,00
2:17:00	108	18,09	0,00
2:18:00	108	18,09	0,00
2:19:00	108	18,09	0,00
2:20:00	108	18,09	0,00
2:21:00	108	18,08	0,00
2:22:00	108	18,09	0,00
2:23:00	108	18,08	0,00
2:24:00	108	18,09	0,00
2:25:00	108	18,08	0,00
2:26:00	109	18,09	0,00
2:27:00	109	18,09	0,00
2:28:00	108	18,09	0,00
2:29:00	109	18,09	0,00
2:30:00	109	18,09	0,00
2:31:00	109	18,09	0,00
2:32:00	109	18,09	0,00
2:33:00	109	18,09	0,00
2:34:00	109	18,09	0,00
2:35:00	109	18,09	0,00
2:36:00	109	18,09	0,00
2:37:00	109	18,08	0,00
2:38:00	109	18,09	0,00
2:39:00	109	18,09	0,00
2:40:00	109	18,08	0,00
2:41:00	109	18,08	0,00
2:42:00	109	18,09	0,00
2:43:00	110	18,09	0,00
2:44:00	110	18,09	0,00
2:45:00	110	18,09	0,00
2:46:00	110	18,09	0,00
2:47:00	110	18,09	0,00
2:48:00	110	18,09	0,00
2:49:00	110	18,08	0,00
2:50:00	110	18,08	0,00
2:51:00	110	18,08	0,00
2:52:00	110	18,08	0,00
2:53:00	110	18,07	0,00
2:54:00	110	18,08	0,00
2:55:00	110	18,08	0,00
2:56:00	110	18,09	0,00
2:57:00	111	18,08	0,00
2:58:00	110	18,08	0,00
2:59:00	110	18,08	0,00
3:00:00	111	18,08	0,00
3:01:00	111	18,08	0,00
3:02:00	110	18,08	0,00
3:03:00	110	18,08	0,00
3:04:00	111	18,08	0,00
3:05:00	111	18,08	0,00
3:06:00	111	18,08	0,00
3:07:00	111	18,08	0,00
3:08:00	111	18,09	0,00
3:09:00	111	18,08	0,00
3:10:00	111	18,09	0,00
3:11:00	111	18,09	0,00
3:12:00	111	18,09	0,00
3:13:00	111	18,08	0,00
3:14:00	111	18,09	0,00
3:15:00	112	18,08	0,00
3:16:00	112	18,08	0,00
3:17:00	112	18,09	0,00
3:18:00	111	18,09	0,00
3:19:00	111	18,09	0,00
3:20:00	112	18,09	0,00
3:21:00	112	18,09	0,00
3:22:00	112	18,09	0,00
3:23:00	112	18,09	0,00
3:24:00	112	18,09	0,00
3:25:00	112	18,09	0,00
3:26:00	112	18,09	0,00
3:27:00	112	18,09	0,00
3:28:00	113	18,09	0,00
3:29:00	112	18,09	0,00
3:30:00	112	18,09	0,00
3:31:00	113	18,09	0,00
3:32:00	113	18,09	0,00
3:33:00	113	18,09	0,00
3:34:00	113	18,09	0,00
3:35:00	113	18,09	0,00
3:36:00	113	18,09	0,00
3:37:00	113	18,08	0,00
3:38:00	113	18,09	0,00
3:39:00	113	18,08	0,00
3:40:00	113	18,10	0,00
3:41:00	113	18,09	0,00
3:42:00	113	18,09	0,00
3:43:00	113	18,10	0,00
3:44:00	113	18,10	0,00
3:45:00	113	18,10	0,00
3:46:00	113	18,09	0,00
3:47:00	113	18,10	0,00
3:48:00	113	18,10	0,00
3:49:00	114	18,11	0,00
3:50:00	113	18,10	0,00
3:51:00	113	18,09	0,00
3:52:00	114	18,11	0,00
3:53:00	114	18,10	0,00
3:54:00	114	18,10	0,00
3:55:00	114	18,10	0,00
3:56:00	113	18,09	0,00
3:57:00	114	18,09	0,00
3:58:00	114	18,09	0,00
3:59:00	114	18,10	0,00
4:00:00	114	18,09	0,00
4:01:00	114	18,11	0,00
4:02:00	115	18,11	0,00
4:03:00	114	18,11	0,00
4:04:00	115	18,11	0,00
4:05:00	114	18,11	0,00
4:06:00	115	18,11	0,00
4:07:00	115	18,11	0,00
4:08:00	115	18,11	0,00
4:09:00	115	18,11	0,00
4:10:00	115	18,12	0,00
4:11:00	115	18,11	0,00
4:12:00	115	18,11	0,00
4:13:00	115	18,12	0,00
4:14:00	115	18,10	0,00
4:15:00	115	18,12	0,00
4:16:00	115	18,10	0,00
4:17:00	115	18,13	0,00
4:18:00	115	18,20	0,00
4:19:00	115	18,25	0,00
4:20:00	115	18,31	0,00
4:21:00	116	18,36	0,00
4:22:00	115	18,42	0,00
4:23:00	115	18,47	0,00
4:24:00	116	18,51	0,00
4:25:00	116	18,55	0,00
4:26:00	116	18,55	0,00
4:27:00	116	18,56	0,00
4:28:00	116	18,57	0,00
4:29:00	116	18,56	0,00
4:30:00	116	18,55	0,00
4:31:00	116	18,58	0,00
4:32:00	116	18,58	0,00
4:33:00	116	18,59	0,00
4:34:00	116	18,59	0,00
4:35:00	117	18,60	0,00
4:36:00	116	18,60	0,00
4:37:00	117	18,60	0,00
4:38:00	116	18,60	0,00
4:39:00	117	18,63	0,00
4:40:00	117	18,65	0,00
4:41:00	117	18,67	0,00
4:42:00	117	18,54	0,00
4:43:00	117	18,57	0,00
4:44:00	117	18,56	0,00
4:45:00	117	18,57	0,00
4:46:00	117	18,57	0,00
4:47:00	117	18,57	0,00
4:48:00	117	18,57	0,00
4:49:00	117	18,57	0,00
4:50:00	117	18,57	0,00
4:51:00	118	18,57	0,00
4:52:00	117	18,57	0,00
4:53:00	117	18,57	0,00
4:54:00	117	18,57	0,00
4:55:00	118	18,57	0,00
4:56:00	118	18,57	0,00
4:57:00	118	18,57	0,00
4:58:00	118	18,57	0,00
4:59:00	118	18,57	0,00
5:00:00	118	18,57	0,00
5:01:00	118	18,57	0,00
5:02:00	118	18,57	0,00
5:03:00	118	18,57	0,00
5:04:00	118	18,57	0,00
5:05:00	118	18,57	0,00
5:06:00	118	18,57	0,00
5:07:00	119	18,57	0,00
5:08:00	118	18,57	0,00
5:09:00	118	18,57	0,00
5:10:00	118	18,57	0,00
5:11:00	119	18,57	0,00
5:12:00	119	18,57	0,00
5:13:00	119	18,57	0,00
5:14:00	119	18,57	0,00
5:15:00	119	18,57	0,00
5:16:00	119	18,57	0,00
5:17:00	119	18,58	0,00
5:18:00	119	18,59	0,00
5:19:00	119	18,59	0,00
5:20:00	119	18,59	0,00
5:21:00	119	18,60	0,00
5:22:00	119	18,60	0,00
5:23:00	119	18,59	0,00
5:24:00	119	18,60	0,00
5:25:00	119	18,60	0,00
5:26:00	119	18,60	0,00
5:27:00	119	18,60	0,00
5:28:00	119	18,60	0,00
5:29:00	119	18,60	0,00
5:30:00	119	18,60	0,00
5:31:00	119	18,60	0,00
5:32:00	119	18,60	0,00
5:33:00	119	18,60	0,00
5:34:00	119	18,60	0,00
5:35:00	119	18,60	0,00
5:36:00	119	18,60	0,00
5:37:00	119	18,60	0,00
5:38:00	119	18,60	0,00
5:39:00	118	18,60	0,00
5:40:00	119	18,60	0,00
5:41:00	119	18,61	0,00
5:42:00	119	18,61	0,00
5:43:00	118	18,61	0,00
5:44:00	119	18,61	0,00
5:45:00	119	18,61	0,00
5:46:00	118	18,61	0,00
5:47:00	119	18,61	0,00
5:48:00	119	18,60	0,00
5:49:00	118	18,61	0,00
5:50:00	119	18,61	0,00
5:51:00	118	18,61	0,00
5:52:00	119	18,60	0,00
5:53:00	119	18,60	0,00
5:54:00	119	18,60	0,00
5:55:00	119	18,60	0,00
5:56:00	119	18,61	0,00
5:57:00	118	18,61	0,00
5:58:00	118	18,61	0,00
5:59:00	119	18,62	0,00
6:00:00	119	18,62	0,00
6:01:00	118	18,62	0,00
6:02:00	119	18,61	0,00
6:03:00	119	18,62	0,00
6:04:00	119	18,62	0,00
6:05:00	119	18,62	0,00
6:06:00	119	18,62	0,00
6:07:00	119	18,62	0,00
6:08:00	118	18,62	0,00
6:09:00	119	18,62	0,00
6:10:00	118	18,63	0,00
6:11:00	118	18,62	0,00
6:12:00	118	18,62	0,00
6:13:00	118	18,63	0,00
6:14:00	118	18,62	0,00
6:15:00	119	18,63	0,00
6:16:00	118	18,62	0,00
6:17:00	118	18,62	0,00
6:18:00	119	18,62	0,00
6:19:00	118	18,62	0,00
6:20:00	119	18,62	0,00
6:21:00	119	18,63	0,00
6:22:00	119	18,63	0,00
6:23:00	118	18,63	0,00
6:24:00	118	18,63	0,00
6:25:00	118	18,63	0,00
6:26:00	118	18,63	0,00
6:27:00	119	18,63	0,00
6:28:00	118	18,63	0,00
6:29:00	119	18,63	0,00
6:30:00	118	18,63	0,00
6:31:00	118	18,63	0,00
6:32:00	118	18,63	0,00
6:33:00	118	18,63	0,00
6:34:00	118	18,63	0,00
6:35:00	118	18,63	0,00
6:36:00	118	18,63	0,00
6:37:00	118	18,63	0,00
6:38:00	118	18,63	0,00
6:39:00	118	18,63	0,00
6:40:00	118	18,63	0,00
6:41:00	118	18,63	0,00
6:42:00	118	18,63	0,00
6:43:00	119	18,63	0,00
6:44:00	118	18,63	0,00
6:45:00	119	18,64	0,00
6:46:00	118	18,63	0,00
6:47:00	119	18,64	0,00
6:48:00	118	18,63	0,00
6:49:00	118	18,64	0,00
6:50:00	118	18,64	0,00
6:51:00	119	18,63	0,00
6:52:00	118	18,63	0,00
6:53:00	118	18,64	0,00
6:54:00	119	18,64	0,00
6:55:00	118	18,64	0,00
6:56:00	118	18,64	0,00
6:57:00	118	18,63	0,00
6:58:00	118	18,64	0,00
6:59:00	119	18,64	0,00
7:00:00	119	18,64	0,00
7:01:00	118	18,64	0,00
7:02:00	119	18,63	0,00
7:03:00	118	18,64	0,00
7:04:00	119	18,64	0,00
7:05:00	118	18,65	0,00
7:06:00	119	18,65	0,00
7:07:00	118	18,65	0,00
7:08:00	118	18,65	0,00
7:09:00	119	18,65	0,00
7:10:00	118	18,64	0,00
7:11:00	118	18,65	0,00
7:12:00	118	18,65	0,00
7:13:00	118	18,64	0,00
7:14:00	118	18,65	0,00
7:15:00	118	18,65	0,00
7:16:00	118	18,65	0,00
7:17:00	118	18,65	0,00
7:18:00	118	18,65	0,00
7:19:00	118	18,65	0,00
7:20:00	118	18,65	0,00
7:21:00	118	18,65	0,00
7:22:00	119	18,65	0,00
7:23:00	118	18,65	0,00
7:24:00	118	18,65	0,00
7:25:00	118	18,65	0,00
7:26:00	118	18,65	0,00
7:27:00	118	18,65	0,00
7:28:00	119	18,65	0,00
7:29:00	119	18,66	0,00
7:30:00	118	18,65	0,00
7:31:00	118	18,66	0,00
7:32:00	118	18,65	0,00
7:33:00	118	18,65	0,00
7:34:00	119	18,65	0,00
7:35:00	119	18,65	0,00
7:36:00	118	18,65	0,00
7:37:00	118	18,66	0,00
7:38:00	118	18,66	0,00
7:39:00	118	18,65	0,00
7:40:00	119	18,66	0,00
7:41:00	118	18,65	0,00
7:42:00	118	18,66	0,00
7:43:00	118	18,66	0,00
7:44:00	118	18,66	0,00
7:45:00	118	18,65	0,00
7:46:00	119	18,66	0,00
7:47:00	118	18,66	0,00
7:48:00	118	18,65	0,00
7:49:00	118	18,65	0,00
7:50:00	118	18,66	0,00
7:51:00	118	18,66	0,00
7:52:00	118	18,66	0,00
7:53:00	118	18,66	0,00
7:54:00	118	18,66	0,00
7:55:00	118	18,66	0,00
7:56:00	118	18,66	0,00
7:57:00	118	18,66	0,00
7:58:00	118	18,66	0,00
7:59:00	119	18,66	0,00
8:00:00	118	18,66	0,00
8:01:00	118	18,66	0,00
8:02:00	118	18,66	0,00
8:03:00	118	18,66	0,00
8:04:00	118	18,66	0,00
8:05:00	118	18,66	0,00
8:06:00	119	18,66	0,00
8:07:00	119	18,66	0,00
8:08:00	118	18,66	0,00
8:09:00	119	18,66	0,00
8:10:00	118	18,66	0,00
8:11:00	118	18,66	0,00
8:12:00	118	18,66	0,00
8:13:00	119	18,66	0,00
8:14:00	118	18,66	0,00
8:15:00	118	18,66	0,00
8:16:00	118	18,66	0,00
8:17:00	118	18,66	0,00
8:18:00	118	18,66	0,00
8:19:00	118	18,66	0,00
8:20:00	118	18,66	0,00
8:21:00	118	18,66	0,00
8:22:00	119	18,66	0,00
8:23:00	118	18,66	0,00
8:24:00	118	18,66	0,00
8:25:00	118	18,66	0,00
8:26:00	118	18,66	0,00
8:27:00	119	18,66	0,00
8:28:00	119	18,66	0,00
8:29:00	118	18,66	0,00
8:30:00	118	18,66	0,00
8:31:00	118	18,66	0,00
8:32:00	118	18,66	0,00
8:33:00	118	18,66	0,00
8:34:00	118	18,66	0,00
8:35:00	118	18,66	0,00
8:36:00	118	18,66	0,00
8:37:00	118	18,66	0,00
8:38:00	118	18,66	0,00
8:39:00	118	18,66	0,00
8:40:00	118	18,66	0,00
8:41:00	118	18,66	0,00
8:42:00	118	18,67	0,00
8:43:00	118	18,67	0,00
8:44:00	118	18,67	0,00
8:45:00	119	18,67	0,00
8:46:00	118	18,66	0,00
8:47:00	118	18,66	0,00
8:48:00	118	18,66	0,00
8:49:00	118	18,67	0,00
8:50:00	119	18,67	0,00
8:51:00	118	18,67	0,00
8:52:00	119	18,67	0,00
8:53:00	118	18,67	0,00
8:54:00	119	18,67	0,00
8:55:00	118	18,67	0,00
8:56:00	119	18,67	0,00
8:57:00	118	18,67	0,00
8:58:00	118	18,66	0,00
8:59:00	118	18,66	0,00
9:00:00	118	18,66	0,00
9:01:00	118	18,66	0,00
9:02:00	119	18,66	0,00
9:03:00	118	18,66	0,00
9:04:00	118	18,66	0,00
9:05:00	118	18,66	0,00
9:06:00	118	18,66	0,00
9:07:00	119	18,66	0,00
9:08:00	118	18,66	0,00
9:09:00	118	18,66	0,00
9:10:00	118	18,66	0,00
9:11:00	118	18,66	0,00
9:12:00	119	18,66	0,00
9:13:00	118	18,66	0,00
9:14:00	118	18,66	0,00
9:15:00	119	18,67	0,00
9:16:00	118	18,67	0,00
9:17:00	118	18,66	0,00
9:18:00	119	18,67	0,00
9:19:00	118	18,66	0,00
9:20:00	118	18,67	0,00
9:21:00	118	18,67	0,00
9:22:00	118	18,67	0,00
9:23:00	119	18,67	0,00
9:24:00	118	18,67	0,00
9:25:00	118	18,67	0,00
9:26:00	119	18,67	0,00
9:27:00	118	18,67	0,00
9:28:00	118	18,67	0,00
9:29:00	118	18,67	0,00
9:30:00	118	18,67	0,00
9:31:00	118	18,68	0,00
9:32:00	118	18,68	0,00
9:33:00	118	18,68	0,00
9:34:00	119	18,68	0,00
9:35:00	118	18,68	0,00
9:36:00	118	18,68	0,00
9:37:00	119	18,68	0,00
9:38:00	119	18,68	0,00
9:39:00	119	18,68	0,00
9:40:00	119	18,68	0,00
9:41:00	118	18,68	0,00
9:42:00	118	18,69	0,00
9:43:00	118	18,68	0,00
9:44:00	118	18,68	0,00
9:45:00	118	18,68	0,00
9:46:00	119	18,68	0,00
9:47:00	118	18,68	0,00
9:48:00	118	18,68	0,00
9:49:00	118	18,69	0,00
9:50:00	118	18,68	0,00
9:51:00	118	18,68	0,00
9:52:00	118	18,69	0,00
9:53:00	118	18,68	0,00
9:54:00	118	18,69	0,00
9:55:00	118	18,69	0,00
9:56:00	118	18,69	0,00
9:57:00	118	18,69	0,00
9:58:00	118	18,69	0,00
9:59:00	118	18,68	0,00
10:00:00	118	18,69	0,00
10:01:00	119	18,69	0,00
10:02:00	118	18,69	0,00
10:03:00	118	18,69	0,00
10:04:00	118	18,69	0,00
10:05:00	118	18,69	0,00
10:06:00	119	18,69	0,00
10:07:00	118	18,69	0,00
10:08:00	118	18,69	0,00
10:09:00	119	18,69	0,00
10:10:00	118	18,69	0,00
10:11:00	118	18,69	0,00
10:12:00	118	18,69	0,00
10:13:00	118	18,69	0,00
10:14:00	118	18,69	0,00
10:15:00	118	18,69	0,00
10:16:00	118	18,69	0,00
10:17:00	119	18,69	0,00
10:18:00	118	18,69	0,00
10:19:00	118	18,70	0,00
10:20:00	119	18,69	0,00
10:21:00	119	18,69	0,00
10:22:00	118	18,70	0,00
10:23:00	118	18,70	0,00
10:24:00	118	18,70	0,00
10:25:00	118	18,70	0,00
10:26:00	118	18,69	0,00
10:27:00	118	18,69	0,00
10:28:00	118	18,70	0,00
10:29:00	118	18,69	0,00
10:30:00	118	18,70	0,00
10:31:00	118	18,70	0,00
10:32:00	118	18,70	0,00
10:33:00	118	18,70	0,00
10:34:00	119	18,70	0,00
10:35:00	118	18,70	0,00
10:36:00	118	18,70	0,00
10:37:00	118	18,70	0,00
10:38:00	119	18,70	0,00
10:39:00	118	18,70	0,00
10:40:00	118	18,71	0,00
10:41:00	119	18,70	0,00
10:42:00	118	18,71	0,00
10:43:00	118	18,71	0,00
10:44:00	119	18,71	0,00
10:45:00	119	18,71	0,00
10:46:00	118	18,71	0,00
10:47:00	119	18,71	0,00
10:48:00	118	18,71	0,00
10:49:00	118	18,72	0,00
10:50:00	119	18,71	0,00
10:51:00	119	18,71	0,00
10:52:00	118	18,71	0,00
10:53:00	118	18,72	0,00
10:54:00	118	18,71	0,00
10:55:00	118	18,72	0,00
10:56:00	118	18,72	0,00
10:57:00	119	18,71	0,00
10:58:00	118	18,71	0,00
10:59:00	118	18,71	0,00
11:00:00	118	18,72	0,00
11:01:00	118	18,72	0,00
11:02:00	118	18,72	0,00
11:03:00	118	18,72	0,00
11:04:00	118	18,72	0,00
11:05:00	119	18,72	0,00
11:06:00	118	18,72	0,00
11:07:00	119	18,72	0,00
11:08:00	118	18,72	0,00
11:09:00	118	18,72	0,00
11:10:00	118	18,72	0,00
11:11:00	118	18,72	0,00
11:12:00	118	18,72	0,00
11:13:00	118	18,72	0,00
11:14:00	118	18,73	0,00
11:15:00	118	18,72	0,00
11:16:00	118	18,72	0,00
11:17:00	118	18,72	0,00
11:18:00	118	18,72	0,00
11:19:00	119	18,72	0,00
11:20:00	118	18,73	0,00
11:21:00	118	18,73	0,00
11:22:00	118	18,72	0,00
11:23:00	119	18,73	0,00
11:24:00	118	18,73	0,00
11:25:00	118	18,73	0,00
11:26:00	118	18,73	0,00
11:27:00	118	18,73	0,00
11:28:00	118	18,73	0,00
11:29:00	118	18,73	0,00
11:30:00	118	18,73	0,00
11:31:00	118	18,73	0,00
11:32:00	118	18,73	0,00
11:33:00	118	18,73	0,00
11:34:00	118	18,74	0,00
11:35:00	118	18,73	0,00
11:36:00	118	18,73	0,00
11:37:00	118	18,75	0,00
11:38:00	118	18,74	0,00
11:39:00	118	18,74	0,00
11:40:00	118	18,74	0,00
11:41:00	118	18,74	0,00
11:42:00	118	18,74	0,00
11:43:00	118	18,74	0,00
11:44:00	118	18,74	0,00
11:45:00	118	18,75	0,00
11:46:00	119	18,75	0,00
11:47:00	118	18,74	0,00
11:48:00	118	18,75	0,00
11:49:00	118	18,75	0,00
11:50:00	118	18,75	0,00
11:51:00	118	18,75	0,00
11:52:00	118	18,75	0,00
11:53:00	118	18,75	0,00
11:54:00	119	18,75	0,00
11:55:00	118	18,75	0,00
11:56:00	118	18,75	0,00
11:57:00	118	18,75	0,00
11:58:00	118	18,75	0,00
11:59:00	118	18,75	0,00
12:00:00	118	18,75	0,00
12:01:00	119	18,75	0,00
12:02:00	119	18,75	0,00
12:03:00	119	18,75	0,00
12:04:00	118	18,75	0,00
12:05:00	118	18,75	0,00
12:06:00	118	18,73	0,00
12:07:00	118	18,73	0,00
12:08:00	118	18,73	0,00
12:09:00	118	18,73	0,00
12:10:00	118	18,73	0,00
12:11:00	118	18,73	0,00
12:12:00	118	18,73	0,00
12:13:00	119	18,73	0,00
12:14:00	118	18,72	0,00
12:15:00	118	18,73	0,00
12:16:00	118	18,73	0,00
12:17:00	119	18,73	0,00
12:18:00	118	18,73	0,00
12:19:00	118	18,73	0,00
12:20:00	118	18,74	0,00
12:21:00	119	18,73	0,00
12:22:00	119	18,74	0,00
12:23:00	118	18,74	0,00
12:24:00	118	18,74	0,00
12:25:00	119	18,74	0,00
12:26:00	118	18,74	0,00
12:27:00	118	18,74	0,00
12:28:00	119	18,74	0,00
12:29:00	118	18,75	0,00
12:30:00	119	18,74	0,00
12:31:00	118	18,74	0,00
12:32:00	118	18,74	0,00
12:33:00	119	18,74	0,00
12:34:00	119	18,75	0,00
12:35:00	118	18,72	0,00
12:36:00	118	18,72	0,00
12:37:00	119	18,72	0,00
12:38:00	119	18,72	0,00
12:39:00	119	18,72	0,00
12:40:00	119	18,72	0,00
12:41:00	118	18,72	0,00
12:42:00	118	18,72	0,00
12:43:00	118	18,72	0,00
12:44:00	118	18,72	0,00
12:45:00	119	18,73	0,00
12:46:00	118	18,72	0,00
12:47:00	119	18,73	0,00
12:48:00	118	18,73	0,00
12:49:00	118	18,73	0,00
12:50:00	119	18,73	0,00
12:51:00	119	18,73	0,00
12:52:00	118	18,72	0,00
12:53:00	119	18,73	0,00
12:54:00	119	18,72	0,00
12:55:00	118	18,72	0,00
12:56:00	118	18,72	0,00
12:57:00	118	18,73	0,00
12:58:00	119	18,73	0,00
12:59:00	118	18,72	0,00
13:00:00	119	18,73	0,00
13:01:00	119	18,73	0,00
13:02:00	118	18,73	0,00
13:03:00	118	18,72	0,00
13:04:00	118	18,72	0,00
13:05:00	118	18,71	0,00
13:06:00	118	18,72	0,00
13:07:00	118	18,72	0,00
13:08:00	118	18,72	0,00
13:09:00	119	18,72	0,00
13:10:00	118	18,72	0,00
13:11:00	119	18,72	0,00
13:12:00	118	18,72	0,00
13:13:00	118	18,72	0,00
13:14:00	118	18,72	0,00
13:15:00	118	18,72	0,00
13:16:00	118	18,72	0,00
13:17:00	118	18,72	0,00
13:18:00	118	18,72	0,00
13:19:00	118	18,72	0,00
13:20:00	118	18,72	0,00
13:21:00	118	18,73	0,00
13:22:00	118	18,72	0,00
13:23:00	118	18,72	0,00
13:24:00	118	18,72	0,00
13:25:00	118	18,72	0,00
13:26:00	118	18,72	0,00
13:27:00	119	18,72	0,00
13:28:00	118	18,73	0,00
13:29:00	118	18,72	0,00
13:30:00	119	18,72	0,00
13:31:00	118	18,71	0,00
13:32:00	119	18,70	0,00
13:33:00	118	18,71	0,00
13:34:00	118	18,71	0,00
13:35:00	119	18,71	0,00
13:36:00	118	18,71	0,00
13:37:00	118	18,71	0,00
13:38:00	119	18,72	0,00
13:39:00	119	18,71	0,00
13:40:00	118	18,72	0,00
13:41:00	119	18,72	0,00
13:42:00	118	18,71	0,00
13:43:00	118	18,71	0,00
13:44:00	118	18,72	0,00
13:45:00	118	18,71	0,00
13:46:00	118	18,72	0,00
13:47:00	118	18,72	0,00
13:48:00	118	18,71	0,00
13:49:00	119	18,72	0,00
13:50:00	118	18,71	0,00
13:51:00	118	18,71	0,00
13:52:00	118	18,71	0,00
13:53:00	118	18,71	0,00
13:54:00	119	18,71	0,00
13:55:00	119	18,71	0,00
13:56:00	118	18,70	0,00
13:57:00	118	18,71	0,00
13:58:00	118	18,71	0,00
13:59:00	118	18,70	0,00
14:00:00	118	18,71	0,00
14:01:00	119	18,69	0,00
14:02:00	118	18,69	0,00
14:03:00	118	18,69	0,00
14:04:00	118	18,69	0,00
14:05:00	119	18,69	0,00
14:06:00	118	18,69	0,00
14:07:00	118	18,69	0,00
14:08:00	119	18,69	0,00
14:09:00	118	18,69	0,00
14:10:00	119	18,69	0,00
14:11:00	118	18,69	0,00
14:12:00	118	18,69	0,00
14:13:00	118	18,69	0,00
14:14:00	118	18,68	0,00
14:15:00	119	18,69	0,00
14:16:00	119	18,69	0,00
14:17:00	118	18,69	0,00
14:18:00	118	18,69	0,00
14:19:00	118	18,69	0,00
14:20:00	118	18,69	0,00
14:21:00	119	18,69	0,00
14:22:00	118	18,68	0,00
14:23:00	118	18,68	0,00
14:24:00	118	18,67	0,00
14:25:00	118	18,67	0,00
14:26:00	118	18,68	0,00
14:27:00	118	18,67	0,00
14:28:00	118	18,68	0,00
14:29:00	119	18,67	0,00
14:30:00	119	18,67	0,00
14:31:00	118	18,65	0,00
14:32:00	118	18,66	0,00
14:33:00	118	18,66	0,00
14:34:00	119	18,66	0,00
14:35:00	118	18,66	0,00
14:36:00	118	18,65	0,00
14:37:00	119	18,66	0,00
14:38:00	119	18,66	0,00
14:39:00	118	18,66	0,00
14:40:00	119	18,65	0,00
14:41:00	118	18,66	0,00
14:42:00	118	18,66	0,00
14:43:00	118	18,65	0,00
14:44:00	118	18,66	0,00
14:45:00	118	18,65	0,00
14:46:00	118	18,65	0,00
14:47:00	118	18,64	0,00
14:48:00	118	18,64	0,00
14:49:00	118	18,64	0,00
14:50:00	118	18,64	0,00
14:51:00	118	18,64	0,00
14:52:00	118	18,63	0,00
14:53:00	118	18,63	0,00
14:54:00	118	18,63	0,00
14:55:00	119	18,63	0,00
14:56:00	118	18,63	0,00
14:57:00	119	18,63	0,00
14:58:00	119	18,63	0,00
14:59:00	119	18,63	0,00
15:00:00	118	18,60	0,00
15:01:00	118	18,61	0,00
15:02:00	119	18,61	0,00
15:03:00	118	18,60	0,00
15:04:00	118	18,61	0,00
15:05:00	119	18,60	0,00
15:06:00	118	18,60	0,00
15:07:00	118	18,60	0,00
15:08:00	119	18,60	0,00
15:09:00	118	18,60	0,00
15:10:00	118	18,60	0,00
15:11:00	118	18,60	0,00
15:12:00	118	18,60	0,00
15:13:00	118	18,60	0,00
15:14:00	118	18,60	0,00
15:15:00	118	18,59	0,00
15:16:00	118	18,59	0,00
15:17:00	118	18,59	0,00
15:18:00	118	18,59	0,00
15:19:00	118	18,58	0,00
15:20:00	118	18,58	0,00
15:21:00	118	18,58	0,00
15:22:00	118	18,58	0,00
15:23:00	118	18,57	0,00
15:24:00	118	18,57	0,00
15:25:00	119	18,58	0,00
15:26:00	118	18,57	0,00
15:27:00	118	18,57	0,00
15:28:00	118	18,57	0,00
15:29:00	118	18,55	0,00
15:30:00	119	18,55	0,00
15:31:00	118	18,55	0,00
15:32:00	118	18,55	0,00
15:33:00	118	18,55	0,00
15:34:00	118	18,55	0,00
15:35:00	118	18,55	0,00
15:36:00	118	18,55	0,00
15:37:00	118	18,55	0,00
15:38:00	118	18,55	0,00
15:39:00	118	18,54	0,00
15:40:00	119	18,54	0,00
15:41:00	119	18,54	0,00
15:42:00	118	18,54	0,00
15:43:00	118	18,54	0,00
15:44:00	118	18,54	0,00
15:45:00	118	18,53	0,00
15:46:00	119	18,53	0,00
15:47:00	118	18,52	0,00
15:48:00	118	18,51	0,00
15:49:00	119	18,51	0,00
15:50:00	118	18,51	0,00
15:51:00	118	18,51	0,00
15:52:00	118	18,50	0,00
15:53:00	118	18,50	0,00
15:54:00	119	18,50	0,00
15:55:00	118	18,49	0,00
15:56:00	119	18,49	0,00
15:57:00	118	18,48	0,00
15:58:00	119	18,46	0,00
15:59:00	118	18,46	0,00
16:00:00	118	18,46	0,00
16:01:00	118	18,45	0,00
16:02:00	118	18,45	0,00
16:03:00	118	18,45	0,00
16:04:00	118	18,45	0,00
16:05:00	119	18,44	0,00
16:06:00	118	18,43	0,00
16:07:00	118	18,42	0,00
16:08:00	118	18,42	0,00
16:09:00	119	18,41	0,00
16:10:00	119	18,41	0,00
16:11:00	118	18,39	0,00
16:12:00	119	18,39	0,00
16:13:00	119	18,39	0,00
16:14:00	118	18,37	0,00
16:15:00	118	18,36	0,00
16:16:00	118	18,36	0,00
16:17:00	118	18,35	0,00
16:18:00	118	18,34	0,00
16:19:00	118	18,33	0,00
16:20:00	118	18,33	0,00
16:21:00	119	18,31	0,00
16:22:00	118	18,30	0,00
16:23:00	118	18,30	0,00
16:24:00	118	18,29	0,00
16:25:00	118	18,28	0,00
16:26:00	118	18,27	0,00
16:27:00	118	18,24	0,00
16:28:00	118	18,24	0,00
16:29:00	118	18,23	0,00
16:30:00	118	18,22	0,00
16:31:00	118	18,22	0,00
16:32:00	118	18,21	0,00
16:33:00	118	18,19	0,00
16:34:00	118	18,18	0,00
16:35:00	118	18,17	0,00
16:36:00	118	18,16	0,00
16:37:00	118	18,15	0,00
16:38:00	118	18,14	0,00
16:39:00	118	18,12	0,00
16:40:00	118	18,12	0,00
16:41:00	118	18,10	0,00
16:42:00	118	18,09	0,00
16:43:00	118	18,09	0,00
16:44:00	118	18,07	0,00
16:45:00	118	18,06	0,00
16:46:00	118	18,04	0,00
16:47:00	118	18,04	0,00
16:48:00	118	18,02	0,00
16:49:00	118	18,00	0,00
16:50:00	118	18,00	0,00
16:51:00	118	17,98	0,00
16:52:00	118	17,97	0,00
16:53:00	118	17,96	0,00
16:54:00	118	17,95	0,00
16:55:00	119	17,92	0,00
16:56:00	118	17,91	0,00
16:57:00	118	17,90	0,00
16:58:00	118	17,88	0,00
16:59:00	118	17,88	0,00
17:00:00	119	17,86	0,00
17:01:00	118	17,85	0,00
17:02:00	118	17,84	0,00
17:03:00	119	17,82	0,00
17:04:00	118	17,81	0,00
17:05:00	119	17,79	0,00
17:06:00	118	17,79	0,00
17:07:00	119	17,76	0,00
17:08:00	119	17,76	0,00
17:09:00	118	17,74	0,00
17:10:00	119	17,73	0,00
17:11:00	119	17,71	0,00
17:12:00	119	17,70	0,00
17:13:00	118	17,68	0,00
17:14:00	118	17,67	0,00
17:15:00	118	17,65	0,00
17:16:00	119	17,64	0,00
17:17:00	119	17,62	0,00
17:18:00	119	17,61	0,00
17:19:00	119	17,59	0,00
17:20:00	119	17,58	0,00
17:21:00	119	17,56	0,00
17:22:00	119	17,55	0,00
17:23:00	118	17,52	0,00
17:24:00	119	17,51	0,00
17:25:00	119	17,49	0,00
17:26:00	119	17,49	0,00
17:27:00	119	17,46	0,00
17:28:00	119	17,46	0,00
17:29:00	118	17,44	0,00
17:30:00	119	17,43	0,00
17:31:00	119	17,41	0,00
17:32:00	118	17,40	0,00
17:33:00	119	17,38	0,00
17:34:00	119	17,37	0,00
17:35:00	119	17,35	0,00
17:36:00	119	17,34	0,00
17:37:00	118	17,32	0,00
17:38:00	119	17,31	0,00
17:39:00	119	17,29	0,00
17:40:00	118	17,28	0,00
17:41:00	119	17,26	0,00
17:42:00	119	17,25	0,00
17:43:00	119	17,23	0,00
17:44:00	119	17,22	0,00
17:45:00	119	17,20	0,00
17:46:00	118	17,19	0,00
17:47:00	119	17,18	0,00
17:48:00	118	17,16	0,00
17:49:00	119	17,15	0,00
17:50:00	118	17,14	0,00
17:51:00	118	17,12	0,00
17:52:00	118	17,10	0,01
17:53:00	118	17,08	0,01
17:54:00	118	17,07	0,01
17:55:00	119	17,07	0,01
17:56:00	118	17,04	0,02
17:57:00	119	17,03	0,02
17:58:00	118	17,02	0,02
17:59:00	118	17,00	0,03
18:00:00	118	16,99	0,03
18:01:00	119	16,98	0,03
18:02:00	119	16,96	0,04
18:03:00	119	16,95	0,04
18:04:00	118	16,93	0,04
18:05:00	118	16,92	0,05
18:06:00	118	16,90	0,05
18:07:00	118	16,89	0,05
18:08:00	118	16,87	0,06
18:09:00	118	16,86	0,06
18:10:00	118	16,84	0,06
18:11:00	118	16,83	0,07
18:12:00	119	16,81	0,07
18:13:00	118	16,80	0,07
18:14:00	118	16,78	0,08
18:15:00	118	16,77	0,08
18:16:00	118	16,75	0,08
18:17:00	119	16,74	0,09
18:18:00	118	16,72	0,09
18:19:00	119	16,71	0,09
18:20:00	119	16,68	0,10
18:21:00	118	16,66	0,11
18:22:00	119	16,65	0,11
18:23:00	118	16,64	0,11
18:24:00	119	16,62	0,12
18:25:00	118	16,62	0,12
18:26:00	119	16,59	0,12
18:27:00	118	16,58	0,13
18:28:00	119	16,56	0,13
18:29:00	118	16,54	0,14
18:30:00	118	16,52	0,14
18:31:00	119	16,50	0,15
18:32:00	118	16,48	0,15
18:33:00	119	16,46	0,16
18:34:00	119	16,44	0,16
18:35:00	118	16,42	0,17
18:36:00	119	16,39	0,17
18:37:00	119	16,38	0,18
18:38:00	119	16,36	0,18
18:39:00	118	16,33	0,19
18:40:00	118	16,32	0,19
18:41:00	119	16,29	0,20
18:42:00	118	16,27	0,21
18:43:00	119	16,26	0,21
18:44:00	118	16,23	0,22
18:45:00	118	16,21	0,22
18:46:00	118	16,19	0,23
18:47:00	119	16,15	0,24
18:48:00	118	16,14	0,25
18:49:00	118	16,12	0,25
18:50:00	119	16,08	0,26
18:51:00	119	16,06	0,27
18:52:00	118	16,03	0,28
18:53:00	118	16,02	0,28
18:54:00	118	16,00	0,29
18:55:00	119	15,99	0,29
18:56:00	118	15,97	0,29
18:57:00	118	15,96	0,30
18:58:00	118	15,93	0,31
18:59:00	118	15,93	0,31
19:00:00	118		
19:01:00	119		
19:02:00	118		
19:03:00	119		
19:04:00	119		
19:05:00	119		
19:06:00	119		
19:07:00	118		
19:08:00	119		
19:09:00	118	19,27	0,00
19:10:00	118	17,09	0,01
19:11:00	119	17,07	0,01
19:12:00	118	17,04	0,02
19:13:00	119		
19:14:00	119	16,88	0,06
19:15:00	118	16,86	0,06
19:16:00	118	16,82	0,07
19:17:00	118	16,79	0,08
19:18:00	119	16,77	0,08
19:19:00	119	16,74	0,09
19:20:00	118	16,70	0,10
19:21:00	118	16,68	0,10
19:22:00	118	16,65	0,11
19:23:00	118	16,62	0,12
19:24:00	119	16,59	0,12
19:25:00	119	16,54	0,14
19:26:00	118	16,51	0,14
19:27:00	118	16,47	0,15
19:28:00	119	16,43	0,16
19:29:00	118	16,40	0,17
19:30:00	118	16,37	0,18
19:31:00	119	16,34	0,19
19:32:00	118	16,30	0,20
19:33:00	118	16,27	0,21
19:34:00	119	16,25	0,21
19:35:00	118	16,21	0,22
19:36:00	118	16,16	0,24
19:37:00	119	16,13	0,25
19:38:00	119	16,10	0,26
19:39:00	118	16,06	0,27
19:40:00	119	16,03	0,28
19:41:00	118	15,99	0,29
19:42:00	118	15,95	0,30
19:43:00	119	15,90	0,32
19:44:00	119	15,87	0,32
19:45:00	118	15,84	0,34
19:46:00	119	15,80	0,35
19:47:00	119	15,76	0,36
19:48:00	118	15,71	0,38
19:49:00	118	15,68	0,39
19:50:00	118	15,63	0,40
19:51:00	119	15,59	0,42
19:52:00	118	15,55	0,43
19:53:00	118	15,51	0,45
19:54:00	118	15,48	0,46
19:55:00	118	15,44	0,47
19:56:00	118	15,39	0,49
19:57:00	118	15,36	0,51
19:58:00	118	15,31	0,52
19:59:00	118	15,27	0,54
20:00:00	118	15,24	0,55
20:01:00	118	15,21	0,56
20:02:00	118	15,18	0,58
20:03:00	119	15,15	0,59
20:04:00	118	15,10	0,61
20:05:00	118	15,07	0,62
20:06:00	118	15,04	0,63
20:07:00	119	15,01	0,65
20:08:00	118	14,97	0,66
20:09:00	119	14,95	0,68
20:10:00	118	14,91	0,69
20:11:00	118	14,88	0,70
20:12:00	118	14,86	0,71
20:13:00	118	14,83	0,73
20:14:00	119	14,80	0,74
20:15:00	118	14,77	0,76
20:16:00	118	14,74	0,77
20:17:00	118	14,73	0,78
20:18:00	118		
20:19:00	118	12,61	2,40
20:20:00	118	12,57	2,43
20:21:00	118	12,56	2,45
20:22:00	119	12,54	2,48
20:23:00	118	12,52	2,51
20:24:00	119	12,49	2,53
20:25:00	118	12,47	2,56
20:26:00	118	12,45	2,58
20:27:00	119	12,43	2,61
20:28:00	118	12,42	2,63
20:29:00	118	12,40	2,65
20:30:00	118	12,38	2,67
20:31:00	119	12,37	2,68
20:32:00	118	12,34	2,72
20:33:00	118	12,33	2,74
20:34:00	118	12,30	2,77
20:35:00	118	12,30	2,78
20:36:00	118	12,27	2,81
20:37:00	118	12,26	2,83
20:38:00	118	12,24	2,86
20:39:00	119	12,22	2,88
20:40:00	118	12,20	2,91
20:41:00	118	12,19	2,94
20:42:00	118	12,16	2,97
20:43:00	118	12,16	2,98
20:44:00	118	12,13	3,01
20:45:00	119	12,11	3,04
20:46:00	118	12,09	3,06
20:47:00	119	12,08	3,09
20:48:00	118	12,06	3,12
20:49:00	118	12,04	3,14
20:50:00	118	12,03	3,17
20:51:00	119	12,01	3,19
20:52:00	118	12,00	3,21
20:53:00	119	11,97	3,25
20:54:00	118	11,96	3,27
20:55:00	118	11,95	3,29
20:56:00	119	11,93	3,32
20:57:00	118	11,91	3,34
20:58:00	118	11,90	3,36
20:59:00	118	11,89	3,39
21:00:00	118	11,87	3,41
21:01:00	118	11,86	3,44
21:02:00	118	11,83	3,47
21:03:00	118	11,82	3,50
21:04:00	118	11,81	3,51
21:05:00	119	11,80	3,54
21:06:00	119	11,77	3,57
21:07:00	118	11,77	3,59
21:08:00	119	11,75	3,61
21:09:00	119	11,73	3,64
21:10:00	118	11,72	3,66
21:11:00	118	11,71	3,69
21:12:00	118	11,69	3,72
21:13:00	118	11,68	3,74
21:14:00	119	11,66	3,77
21:15:00	118	11,64	3,80
21:16:00	118	11,63	3,82
21:17:00	119	11,61	3,85
21:18:00	118	11,61	3,87
21:19:00	118	11,59	3,89
21:20:00	118	11,58	3,92
21:21:00	118	11,56	3,95
21:22:00	118	11,55	3,98
21:23:00	119	11,54	3,99
21:24:00	118	11,52	4,02
21:25:00	119	11,51	4,05
21:26:00	118	11,50	4,08
21:27:00	119	11,49	4,09
21:28:00	119	11,47	4,12
21:29:00	118	11,46	4,15
21:30:00	118	11,44	4,18
21:31:00	119	11,43	4,21
21:32:00	118	11,42	4,23
21:33:00	118	11,41	4,26
21:34:00	118	11,39	4,29
21:35:00	118	11,38	4,30
21:36:00	118	11,38	4,32
21:37:00	118	11,36	4,35
21:38:00	119	11,34	4,38
21:39:00	119	11,34	4,40
21:40:00	119	11,32	4,43
21:41:00	118	11,32	4,44
21:42:00	118	11,30	4,48
21:43:00	118	11,29	4,51
21:44:00	118	11,28	4,53
21:45:00	119	11,26	4,56
21:46:00	119	11,25	4,57
21:47:00	119	11,24	4,61
21:48:00	118	11,23	4,64
21:49:00	118	11,22	4,66
21:50:00	118	11,20	4,69
21:51:00	119	11,20	4,71
21:52:00	118	11,19	4,72
21:53:00	118	11,17	4,76
21:54:00	118	11,16	4,78
21:55:00	119	11,15	4,81
21:56:00	118	11,14	4,83
21:57:00	118	11,14	4,84
21:58:00	118	11,12	4,88
21:59:00	118	11,11	4,90
22:00:00	118	11,10	4,93
22:01:00	118	11,08	4,97
22:02:00	118	11,07	4,99
22:03:00	118	11,07	5,00
22:04:00	118	11,06	5,02
22:05:00	119	11,05	5,04
22:06:00	118	11,04	5,08
22:07:00	118	11,03	5,10
22:08:00	118	11,02	5,13
22:09:00	118	11,01	5,15
22:10:00	118	11,00	5,17
22:11:00	119	10,98	5,21
22:12:00	118	10,98	5,23
22:13:00	118	10,97	5,24
22:14:00	118	10,95	5,28
22:15:00	118	10,95	5,28
22:16:00	118	10,94	5,32
22:17:00	118	10,93	5,34
22:18:00	118	10,93	5,36
22:19:00	118	10,91	5,40
22:20:00	118	10,90	5,42
22:21:00	118	10,89	5,44
22:22:00	119	10,89	5,46
22:23:00	118	10,87	5,50
22:24:00	119	10,86	5,52
22:25:00	119	10,86	5,54
22:26:00	118	10,84	5,58
22:27:00	119	10,84	5,60
22:28:00	119	10,83	5,62
22:29:00	119	10,82	5,64
22:30:00	119	10,81	5,66
22:31:00	118	10,80	5,68
22:32:00	119	10,79	5,72
22:33:00	119	10,78	5,74
22:34:00	118	10,77	5,76
22:35:00	119	10,77	5,78
22:36:00	119	10,76	5,81
22:37:00	118	10,75	5,83
22:38:00	119	10,75	5,85
22:39:00	119	10,73	5,89
22:40:00	119	10,72	5,91
22:41:00	118	10,71	5,93
22:42:00	119	10,71	5,96
22:43:00	118	10,70	5,98
22:44:00	118	10,69	6,00
22:45:00	119	10,69	6,02
22:46:00	119	10,67	6,07
22:47:00	119	10,66	6,09
22:48:00	118	10,66	6,11
22:49:00	118	10,65	6,13
22:50:00	119	10,64	6,15
22:51:00	118	10,63	6,18
22:52:00	119	10,62	6,22
22:53:00	119	10,62	6,22
22:54:00	119	10,61	6,25
22:55:00	118	10,59	6,29
22:56:00	118	10,59	6,31
22:57:00	119	10,59	6,31
22:58:00	118	10,58	6,34
22:59:00	118	10,56	6,38
23:00:00	118	10,56	6,41
23:01:00	118	10,55	6,43
23:02:00	118	10,54	6,45
23:03:00	118	10,54	6,48
23:04:00	118	10,53	6,50
23:05:00	118	10,52	6,53
23:06:00	118	10,51	6,55
23:07:00	118	10,50	6,57
23:08:00	118	10,50	6,60
23:09:00	118	10,49	6,62
23:10:00	118	10,48	6,65
23:11:00	119	10,47	6,67
23:12:00	119	10,47	6,70
23:13:00	118	10,46	6,72
23:14:00	118	10,45	6,75
23:15:00	119	10,41	6,90
23:16:00	119	10,40	6,92
23:17:00	119	10,39	6,95
23:18:00	119	10,39	6,97
23:19:00	118	10,38	7,00
23:20:00	119	10,38	7,00
23:21:00	118	10,37	7,03
23:22:00	119	10,36	7,08
23:23:00	118	10,36	7,08
23:24:00	118	10,35	7,10
23:25:00	119	10,34	7,13
23:26:00	118	10,33	7,16
23:27:00	118	10,32	7,18
23:28:00	119	10,32	7,18
23:29:00	119	10,32	7,21
23:30:00	119	10,31	7,24
23:31:00	118	10,30	7,26
23:32:00	118	10,30	7,26
23:33:00	119	10,30	7,29
23:34:00	119	10,29	7,32
23:35:00	118	10,28	7,35
23:36:00	118	10,27	7,37
23:37:00	118	10,27	7,37
23:38:00	118	10,27	7,40
23:39:00	119	10,26	7,43
23:40:00	119	10,26	7,43
23:41:00	118	10,25	7,46
23:42:00	119	10,24	7,48
23:43:00	118	10,23	7,51
23:44:00	119	10,23	7,54
23:45:00	119	10,23	7,54
23:46:00	118	10,22	7,57
23:47:00	118	10,21	7,60
23:48:00	118	10,21	7,60
23:49:00	118	10,21	7,62
23:50:00	119	10,21	7,62
23:51:00	119	10,20	7,65
23:52:00	118	10,19	7,68
23:53:00	118	10,18	7,71
23:54:00	118	10,18	7,71
23:55:00	118	10,17	7,77
23:56:00	119	10,17	7,77
23:57:00	118	10,17	7,77
23:58:00	119	10,16	7,80
23:59:00	118	10,15	7,83
24:00:00	119	10,15	7,83
24:01:00	118	10,14	7,86
24:02:00	119	10,14	7,89
24:03:00	118	10,14	7,89
24:04:00	118	10,13	7,91
24:05:00	118	10,13	7,91
24:06:00	119	10,12	7,94
24:07:00	118	10,11	7,97
24:08:00	118	10,11	7,97
24:09:00	118	10,11	8,00
24:10:00	118	10,11	8,00
24:11:00	118	10,10	8,03
24:12:00	119	10,09	8,06
24:13:00	119	10,09	8,06
24:14:00	118	10,09	8,06
24:15:00	118	10,09	8,09
24:16:00	118	10,08	8,13
24:17:00	118	10,08	8,13
24:18:00	119	10,08	8,13
24:19:00	119	10,07	8,16
24:20:00	118	10,07	8,16
24:21:00	119	10,06	8,19
24:22:00	118	10,05	8,22
24:23:00	119	10,05	8,22
24:24:00	118	10,05	8,25
24:25:00	118	10,05	8,25
24:26:00	118	10,04	8,28
24:27:00	119	10,04	8,28
24:28:00	118	10,03	8,31
24:29:00	118	10,03	8,31
24:30:00	118	10,03	8,31
24:31:00	118	10,02	8,34
24:32:00	118	10,02	8,34
24:33:00	119	10,02	8,37
24:34:00	118	10,02	8,37
24:35:00	118	10,01	8,41
24:36:00	118	10,01	8,41
24:37:00	118	10,00	8,44
24:38:00	118	10,00	8,44
24:39:00	118	10,00	8,47
24:40:00	118	10,00	8,47
24:41:00	118	10,00	8,47
24:42:00	118	9,99	8,50
24:43:00	119	9,98	8,53
24:44:00	118	9,98	8,53
24:45:00	118	9,98	8,53
24:46:00	118	9,97	8,57
24:47:00	119	9,97	8,57
24:48:00	118	9,97	8,57
24:49:00	118	9,96	8,60
24:50:00	118	9,96	8,60
24:51:00	118	9,96	8,63
24:52:00	118	9,96	8,63
24:53:00	118	9,95	8,66
24:54:00	118	9,95	8,66
24:55:00	119	9,94	8,70
24:56:00	119	9,94	8,70
24:57:00	118	9,93	8,73
24:58:00	118	9,93	8,73
24:59:00	118	9,93	8,73
25:00:00	119	9,93	8,76
25:01:00	119	9,93	8,76
25:02:00	119	9,92	8,80
25:03:00	118	9,92	8,80
25:04:00	118	9,92	8,80
25:05:00	119	9,92	8,80
25:06:00	119	9,91	8,83
25:07:00	118	9,91	8,83
25:08:00	118	9,91	8,83
25:09:00	118	9,91	8,86
25:10:00	118	9,91	8,86
25:11:00	118	9,91	8,86
25:12:00	118	9,91	8,86
25:13:00	118	9,90	8,90
25:14:00	119	9,90	8,90
25:15:00	118	9,89	8,93
25:16:00	119	9,89	8,93
25:17:00	118	9,89	8,93
25:18:00	118	9,88	8,96
25:19:00	119	9,88	8,96
25:20:00	118	9,88	8,96
25:21:00	118	9,88	9,00
25:22:00	118	9,88	9,00
25:23:00	118	9,88	9,00
25:24:00	118	9,87	9,03
25:25:00	118	9,87	9,03
25:26:00	118	9,87	9,03
25:27:00	119	9,87	9,03
25:28:00	119	9,86	9,07
25:29:00	119	9,86	9,07
25:30:00	119	9,86	9,07
25:31:00	118	9,85	9,10
25:32:00	118	9,85	9,10
25:33:00	119	9,85	9,10
25:34:00	118	9,85	9,10
25:35:00	119	9,84	9,14
25:36:00	118	9,84	9,14
25:37:00	119	9,84	9,17
25:38:00	119	9,84	9,17
25:39:00	118	9,84	9,17
25:40:00	119	9,84	9,17
25:41:00	118	9,83	9,21
25:42:00	118	9,83	9,21
25:43:00	118	9,82	9,24
25:44:00	118	9,82	9,24
25:45:00	118	9,82	9,24
25:46:00	118	9,82	9,28
25:47:00	119	9,82	9,28
25:48:00	118	9,82	9,28
25:49:00	118	9,82	9,28
25:50:00	119	9,81	9,31
25:51:00	118	9,81	9,31
25:52:00	119	9,81	9,31
25:53:00	118	9,81	9,31
25:54:00	119	9,80	9,35
25:55:00	118	9,80	9,35
25:56:00	118	9,80	9,35
25:57:00	118	9,80	9,35
25:58:00	118	9,79	9,38
25:59:00	118	9,79	9,38
26:00:00	118	9,79	9,38
26:01:00	118	9,79	9,38
26:02:00	119	9,79	9,42
26:03:00	118	9,79	9,42
26:04:00	118	9,79	9,42
26:05:00	118	9,79	9,42
26:06:00	118	9,79	9,42
26:07:00	119	9,79	9,42
26:08:00	118	9,78	9,46
26:09:00	118	9,78	9,46
26:10:00	119	9,78	9,46
26:11:00	118	9,77	9,49
26:12:00	118	9,77	9,49
26:13:00	118	9,77	9,49
26:14:00	118	9,77	9,49
26:15:00	118	9,76	9,53
26:16:00	118	9,76	9,53
26:17:00	118	9,76	9,53
26:18:00	118	9,76	9,53
26:19:00	119	9,75	9,56
26:20:00	118	9,76	9,53
26:21:00	118	9,75	9,56
26:22:00	119	9,75	9,56
26:23:00	118	9,75	9,56
26:24:00	118	9,75	9,60
26:25:00	119	9,75	9,60
26:26:00	118	9,75	9,60
26:27:00	118	9,75	9,60
26:28:00	118	9,74	9,64
26:29:00	118	9,74	9,64
26:30:00	119	9,74	9,64
26:31:00	119	9,74	9,64
26:32:00	118	9,74	9,64
26:33:00	118	9,73	9,68
26:34:00	118	9,73	9,68
26:35:00	118	9,73	9,68
26:36:00	118	9,73	9,68
26:37:00	119	9,73	9,68
26:38:00	118	9,73	9,68
26:39:00	118	9,73	9,71
26:40:00	119	9,73	9,71
26:41:00	118	9,73	9,71
26:42:00	119	9,73	9,71
26:43:00	118	9,73	9,71
26:44:00	118	9,72	9,75
26:45:00	118	9,72	9,75
26:46:00	118	9,72	9,75
26:47:00	118	9,72	9,75
26:48:00	118	9,72	9,75
26:49:00	119	9,71	9,79
26:50:00	119	9,71	9,79
26:51:00	119	9,71	9,79
26:52:00	118	9,71	9,79
26:53:00	119	9,70	9,82
26:54:00	118	9,70	9,82
26:55:00	119	9,70	9,82
26:56:00	119	9,70	9,82
26:57:00	118	9,70	9,82
26:58:00	118	9,70	9,82
26:59:00	118	9,70	9,82
27:00:00	118	9,70	9,82
27:01:00	118	9,70	9,86
27:02:00	118	9,70	9,86
27:03:00	118	9,70	9,86
27:04:00	118	9,70	9,86
27:05:00	118	9,69	9,90
27:06:00	118	9,69	9,90
27:07:00	119	9,69	9,90
27:08:00	118	9,69	9,90
27:09:00	118	9,69	9,90
27:10:00	118	9,69	9,90
27:11:00	118	9,68	9,94
27:12:00	118	9,68	9,94
27:13:00	119	9,67	9,98
27:14:00	118	9,67	9,98
27:15:00	118	9,67	9,98
27:16:00	119	9,67	9,98
27:17:00	118	9,67	9,98
27:18:00	119	9,67	9,98
27:19:00	118	9,66	10,02
27:20:00	118	9,66	10,02
27:21:00	118	9,66	10,02
27:22:00	118	9,66	10,02
27:23:00	118	9,66	10,02
27:24:00	118	9,66	10,02
27:25:00	118	9,66	10,02
27:26:00	118	9,66	10,02
