Repository: ProgWizer/parser

File: project-root/data/Data Acquisition/Data Acquisition/2007 year (173)/Con 1 ASTRA G1600+1%Gel+0.5%SMS+3%CaCl2 (35C).txt
--Test Summary--
Full Path and File Name	
Instrument Name	7222#1
Instrument Type	Model 7222 Consistometer
Instrument Serial Number	113
Test Start Date	28.05.2007
Test Start Time	17:15:57
Test Stop Date	28.05.2007
Test Stop Time	20:09:57
Test Length	2:54:00
Final Sample Time Offset	2:54:00
Controller Schedule Name	
Sampling Period	60 seconds
Comments	MPa: 12(33), T: 35(33), field water and cement, all additives -premix
Information	WellID	Rakushechnaya 6
Information	Customer	LUKoil-Shelf
Information	CementClass	G
Information	CementMfr	Duckerhoff
Information	Additives	1%Gel+0.5%SMS+3%CaCl
Information	Density	1600
Information	BHCT	35
Information	BHST	53
Information	FluidLoss	
Information	JobType	244.5 mm csg
Calculated Value	30Bc - TT	2:33:00
Calculated Value	70Bc - TT	2:54:00
Calculated Value	100Bc - TT	N/A
Initial Temperature (°C)	34 °C
Final Temperature (°C)	38 °C
Initial Pressure (MPa)	1,9 MPa
Final Pressure (MPa)	11,9 MPa
Initial Consistency (Bc)	30 Bc
Final Consistency (Bc)	72 Bc
--Data--
Time (HH:MM:SS)	Temperature (°C)	Pressure (MPa)	Consistency (Bc)
0:00:00	34	1,9	30
0:01:00	34	3,3	18
0:02:00	34	3,6	18
0:03:00	34	3,7	16
0:04:00	34	3,9	15
0:05:00	34	4,4	18
0:06:00	34	4,7	17
0:07:00	34	5,1	16
0:08:00	34	5,1	16
0:09:00	34	5,4	22
0:10:00	34	6,0	19
0:11:00	34	5,9	17
0:12:00	34	6,1	20
0:13:00	34	6,4	16
0:14:00	34	6,9	15
0:15:00	35	7,0	18
0:16:00	35	7,4	16
0:17:00	35	7,5	19
0:18:00	35	8,0	15
0:19:00	35	8,1	17
0:20:00	35	8,6	17
0:21:00	35	9,0	19
0:22:00	35	9,1	16
0:23:00	35	9,2	16
0:24:00	35	9,5	17
0:25:00	35	10,1	19
0:26:00	35	10,1	15
0:27:00	35	10,5	17
0:28:00	35	10,6	17
0:29:00	35	10,9	14
0:30:00	35	11,1	14
0:31:00	35	11,4	15
0:32:00	35	11,9	15
0:33:00	35	12,0	16
0:34:00	35	12,1	14
0:35:00	35	12,1	15
0:36:00	35	12,1	15
0:37:00	35	12,0	16
0:38:00	35	12,0	15
0:39:00	35	12,3	16
0:40:00	35	12,2	16
0:41:00	35	12,2	17
0:42:00	35	12,2	16
0:43:00	35	12,1	16
0:44:00	35	12,2	16
0:45:00	35	12,2	16
0:46:00	35	12,3	17
0:47:00	35	12,3	12
0:48:00	35	12,2	12
0:49:00	35	12,2	12
0:50:00	35	12,2	12
0:51:00	35	12,1	12
0:52:00	35	12,1	12
0:53:00	35	12,1	12
0:54:00	35	12,0	12
0:55:00	35	12,0	12
0:56:00	35	12,0	12
0:57:00	35	12,0	12
0:58:00	35	12,0	13
0:59:00	35	12,0	13
1:00:00	35	11,9	13
1:01:00	35	12,0	13
1:02:00	35	12,0	17
1:03:00	35	12,0	15
1:04:00	35	12,0	16
1:05:00	35	12,0	18
1:06:00	35	12,0	16
1:07:00	35	12,0	16
1:08:00	35	12,0	16
1:09:00	35	12,0	16
1:10:00	35	12,0	16
1:11:00	35	12,0	16
1:12:00	35	12,0	15
1:13:00	35	11,9	16
1:14:00	35	11,9	16
1:15:00	35	11,9	16
1:16:00	35	12,4	16
1:17:00	35	12,4	16
1:18:00	35	12,3	16
1:19:00	35	12,3	16
1:20:00	35	12,3	16
1:21:00	35	12,3	16
1:22:00	35	12,3	16
1:23:00	36	12,3	16
1:24:00	35	12,3	16
1:25:00	35	12,3	16
1:26:00	35	12,3	16
1:27:00	36	12,3	16
1:28:00	36	12,2	16
1:29:00	36	12,2	16
1:30:00	36	12,2	16
1:31:00	36	12,2	16
1:32:00	36	12,2	16
1:33:00	36	12,2	16
1:34:00	36	12,2	17
1:35:00	36	12,2	17
1:36:00	36	12,2	17
1:37:00	36	12,1	17
1:38:00	36	12,1	16
1:39:00	36	12,1	17
1:40:00	36	12,1	17
1:41:00	36	12,1	17
1:42:00	36	12,1	17
1:43:00	36	12,1	17
1:44:00	36	12,1	18
1:45:00	36	12,0	18
1:46:00	36	12,0	18
1:47:00	36	12,0	18
1:48:00	36	12,0	18
1:49:00	36	12,0	18
1:50:00	36	12,0	19
1:51:00	36	12,0	19
1:52:00	36	12,0	19
1:53:00	36	11,9	19
1:54:00	36	11,9	20
1:55:00	36	12,0	21
1:56:00	36	12,0	20
1:57:00	37	11,9	20
1:58:00	37	12,3	20
1:59:00	36	12,3	20
2:00:00	37	12,2	20
2:01:00	37	12,2	21
2:02:00	37	12,2	21
2:03:00	37	12,2	21
2:04:00	37	12,1	21
2:05:00	37	12,1	21
2:06:00	37	12,1	21
2:07:00	37	12,1	21
2:08:00	37	12,0	22
2:09:00	37	12,0	21
2:10:00	37	12,0	22
2:11:00	37	12,0	22
2:12:00	37	11,9	22
2:13:00	37	12,0	24
2:14:00	37	12,0	24
2:15:00	37	12,0	24
2:16:00	37	12,0	24
2:17:00	37	11,9	25
2:18:00	37	12,3	23
2:19:00	37	12,3	23
2:20:00	37	12,2	24
2:21:00	37	12,2	24
2:22:00	37	12,2	24
2:23:00	37	12,2	24
2:24:00	37	12,1	24
2:25:00	37	12,1	25
2:26:00	37	12,1	26
2:27:00	37	12,0	26
2:28:00	37	12,0	27
2:29:00	37	12,0	27
2:30:00	37	12,0	28
2:31:00	37	12,1	30
2:32:00	37	12,0	30
2:33:00	37	12,0	31
2:34:00	37	12,0	31
2:35:00	37	12,4	37
2:36:00	37	12,3	33
2:37:00	37	12,3	37
2:38:00	38	12,3	45
2:39:00	38	12,2	41
2:40:00	37	12,2	49
2:41:00	37	12,2	70
2:42:00	37	12,1	51
2:43:00	37	12,1	67
2:44:00	37	12,1	52
2:45:00	37	12,1	68
2:46:00	38	12,0	54
2:47:00	38	12,0	57
2:48:00	37	12,0	59
2:49:00	38	11,9	62
2:50:00	38	11,9	61
2:51:00	38	12,0	68
2:52:00	38	12,0	51
2:53:00	38	12,0	83
2:54:00	38	11,9	72

File: project-root/data/Data Acquisition/Data Acquisition/2007 year (173)/Con 1 ASTRA G1600+1%Gel+0.5%SMS+3.5%CaCl2 (25C).txt
--Test Summary--
Full Path and File Name	
Instrument Name	7222#1
Instrument Type	Model 7222 Consistometer
Instrument Serial Number	113
Test Start Date	22.05.2007
Test Start Time	15:19:40
Test Stop Date	22.05.2007
Test Stop Time	19:52:40
Test Length	4:33:00
Final Sample Time Offset	4:33:00
Controller Schedule Name	
Sampling Period	60 seconds
Comments	MPa:3.5(16), T:25(16), field cement and water, all additives - premix
Information	WellID	Rakushechnaya 6
Information	Customer	LUKoil-Shelf
Information	CementClass	G
Information	CementMfr	Duckerhoff
Information	Additives	1%Gel+0.5%SMS+3.5%CaCl
Information	Density	1600
Information	BHCT	25
Information	BHST	33
Information	FluidLoss	
Information	JobType	339.7 mm csg
Calculated Value	30Bc - TT	3:27:00
Calculated Value	70Bc - TT	4:33:00
Calculated Value	100Bc - TT	N/A
Initial Temperature (°C)	33 °C
Final Temperature (°C)	33 °C
Initial Pressure (MPa)	3,3 MPa
Final Pressure (MPa)	4,3 MPa
Initial Consistency (Bc)	34 Bc
Final Consistency (Bc)	71 Bc
--Data--
Time (HH:MM:SS)	Temperature (°C)	Pressure (MPa)	Consistency (Bc)
0:00:00	33	3,3	34
0:01:00	32	3,8	27
0:02:00	32	3,9	22
0:03:00	32	3,6	17
0:04:00	32	3,3	18
0:05:00	31	3,3	17
0:06:00	31	3,3	14
0:07:00	31	3,4	14
0:08:00	30	3,2	13
0:09:00	30	3,2	13
0:10:00	30	3,3	13
0:11:00	29	3,4	13
0:12:00	29	3,5	13
0:13:00	29	3,7	13
0:14:00	28	3,4	13
0:15:00	28	3,5	14
0:16:00	27	3,7	19
0:17:00	27	3,4	16
0:18:00	27	3,6	14
0:19:00	27	3,7	20
0:20:00	26	3,5	22
0:21:00	26	3,7	19
0:22:00	26	3,5	17
0:23:00	25	3,6	17
0:24:00	25	3,4	17
0:25:00	25	3,6	17
0:26:00	25	3,8	13
0:27:00	25	4,0	16
0:28:00	25	4,3	14
0:29:00	25	3,5	23
0:30:00	25	3,7	19
0:31:00	25	3,7	16
0:32:00	25	3,7	15
0:33:00	25	3,7	6
0:34:00	25	3,7	20
0:35:00	25	3,6	20
0:36:00	25	3,7	19
0:37:00	25	3,6	18
0:38:00	25	3,6	15
0:39:00	25	3,7	21
0:40:00	25	3,4	20
0:41:00	25	3,7	18
0:42:00	25	3,7	17
0:43:00	25	3,8	16
0:44:00	25	4,0	20
0:45:00	25	4,1	18
0:46:00	25	4,2	25
0:47:00	25	4,2	17
0:48:00	25	4,2	15
0:49:00	25	4,3	19
0:50:00	25	4,2	18
0:51:00	25	4,0	15
0:52:00	25	3,9	13
0:53:00	25	3,9	16
0:54:00	25	3,8	16
0:55:00	25	4,0	16
0:56:00	25	4,0	16
0:57:00	25	4,1	15
0:58:00	25	4,1	16
0:59:00	25	4,1	15
1:00:00	25	4,1	13
1:01:00	25	4,1	19
1:02:00	25	4,0	20
1:03:00	25	4,0	17
1:04:00	25	4,0	17
1:05:00	25	4,0	17
1:06:00	25	4,0	16
1:07:00	25	4,0	17
1:08:00	25	4,0	20
1:09:00	25	4,0	15
1:10:00	25	4,0	14
1:11:00	25	4,0	15
1:12:00	25	4,0	14
1:13:00	25	4,1	15
1:14:00	25	4,1	12
1:15:00	25	4,1	12
1:16:00	25	4,1	12
1:17:00	25	4,1	12
1:18:00	25	4,1	12
1:19:00	25	4,1	13
1:20:00	25	4,2	13
1:21:00	25	4,2	16
1:22:00	25	4,2	15
1:23:00	25	4,2	12
1:24:00	25	4,2	11
1:25:00	25	4,3	11
1:26:00	26	4,3	11
1:27:00	26	4,3	11
1:28:00	26	4,3	10
1:29:00	26	4,3	10
1:30:00	26	4,4	10
1:31:00	26	4,4	10
1:32:00	26	4,4	10
1:33:00	26	4,0	11
1:34:00	26	4,0	11
1:35:00	26	4,1	11
1:36:00	26	4,1	11
1:37:00	26	4,1	11
1:38:00	26	4,1	10
1:39:00	26	4,1	10
1:40:00	26	4,2	10
1:41:00	26	4,2	10
1:42:00	26	4,2	10
1:43:00	26	4,2	10
1:44:00	26	4,2	10
1:45:00	26	4,3	10
1:46:00	26	4,3	10
1:47:00	26	4,3	9
1:48:00	27	4,3	9
1:49:00	26	4,3	9
1:50:00	27	4,4	10
1:51:00	27	4,4	9
1:52:00	27	4,4	9
1:53:00	27	4,4	9
1:54:00	27	3,5	22
1:55:00	27	3,6	12
1:56:00	27	3,6	11
1:57:00	27	3,6	12
1:58:00	27	3,6	12
1:59:00	27	3,6	11
2:00:00	27	3,7	11
2:01:00	27	3,7	11
2:02:00	27	3,7	11
2:03:00	27	3,7	11
2:04:00	27	3,7	11
2:05:00	27	3,8	12
2:06:00	27	3,8	11
2:07:00	27	3,8	12
2:08:00	27	3,8	12
2:09:00	27	3,8	12
2:10:00	27	3,9	13
2:11:00	28	3,9	13
2:12:00	28	3,9	14
2:13:00	28	3,9	14
2:14:00	28	3,9	14
2:15:00	28	3,9	20
2:16:00	28	3,9	21
2:17:00	28	4,0	21
2:18:00	28	4,0	21
2:19:00	28	4,0	20
2:20:00	28	4,0	21
2:21:00	28	4,0	21
2:22:00	28	4,0	21
2:23:00	28	4,0	21
2:24:00	28	4,1	21
2:25:00	28	4,1	20
2:26:00	28	4,1	20
2:27:00	28	4,1	20
2:28:00	28	4,1	19
2:29:00	28	4,1	19
2:30:00	28	4,2	19
2:31:00	28	4,2	19
2:32:00	29	4,2	20
2:33:00	29	4,2	20
2:34:00	29	4,2	20
2:35:00	29	4,2	20
2:36:00	29	4,2	20
2:37:00	29	4,2	21
2:38:00	29	4,2	20
2:39:00	29	4,3	20
2:40:00	29	4,3	23
2:41:00	29	4,3	20
2:42:00	29	4,3	22
2:43:00	29	4,3	22
2:44:00	29	4,3	22
2:45:00	29	4,3	22
2:46:00	29	4,3	22
2:47:00	29	4,3	22
2:48:00	29	4,3	21
2:49:00	29	4,3	21
2:50:00	29	4,3	21
2:51:00	29	4,3	21
2:52:00	29	4,3	20
2:53:00	29	4,3	15
2:54:00	30	4,4	19
2:55:00	30	4,4	18
2:56:00	30	4,4	26
2:57:00	30	4,4	25
2:58:00	30	4,4	30
2:59:00	30	4,4	26
3:00:00	30	4,4	26
3:01:00	30	4,4	26
3:02:00	30	4,4	24
3:03:00	30	4,4	21
3:04:00	30	4,4	22
3:05:00	30	4,4	22
3:06:00	30	4,4	22
3:07:00	30	4,4	22
3:08:00	30	4,4	22
3:09:00	30	4,4	23
3:10:00	30	4,4	23
3:11:00	30	4,4	23
3:12:00	30	4,4	23
3:13:00	30	4,4	24
3:14:00	30	4,4	24
3:15:00	30	4,4	23
3:16:00	30	4,4	21
3:17:00	30	4,4	25
3:18:00	30	4,4	29
3:19:00	30	4,4	28
3:20:00	30	4,4	30
3:21:00	30	4,4	30
3:22:00	30	4,4	26
3:23:00	30	4,4	26
3:24:00	31	4,4	26
3:25:00	31	4,4	26
3:26:00	31	4,4	35
3:27:00	31	4,4	33
3:28:00	31	4,4	31
3:29:00	31	4,4	31
3:30:00	31	4,4	30
3:31:00	31	4,4	27
3:32:00	31	4,4	28
3:33:00	31	4,4	28
3:34:00	31	4,4	22
3:35:00	31	4,4	21
3:36:00	31	4,4	22
3:37:00	31	4,4	22
3:38:00	31	4,4	23
3:39:00	31	4,3	25
3:40:00	31	4,3	32
3:41:00	31	4,3	28
3:42:00	31	4,3	28
3:43:00	31	4,3	28
3:44:00	31	4,3	38
3:45:00	31	4,3	41
3:46:00	31	4,3	34
3:47:00	31	4,3	33
3:48:00	31	4,3	29
3:49:00	31	4,3	33
3:50:00	31	4,3	48
3:51:00	31	4,3	43
3:52:00	31	4,3	41
3:53:00	32	4,3	31
3:54:00	32	4,3	52
3:55:00	32	4,3	43
3:56:00	32	4,3	31
3:57:00	32	4,3	31
3:58:00	32	4,3	50
3:59:00	32	4,3	40
4:00:00	32	4,3	34
4:01:00	32	4,3	38
4:02:00	32	4,3	54
4:03:00	32	4,3	61
4:04:00	32	4,3	44
4:05:00	32	4,3	71
4:06:00	32	4,3	42
4:07:00	32	4,3	39
4:08:00	32	4,3	63
4:09:00	32	4,3	80
4:10:00	32	4,3	55
4:11:00	32	4,3	66
4:12:00	32	4,3	52
4:13:00	32	4,3	52
4:14:00	32	4,3	52
4:15:00	32	4,3	49
4:16:00	32	4,3	62
4:17:00	32	4,3	63
4:18:00	32	4,3	57
4:19:00	32	4,3	65
4:20:00	32	4,3	58
4:21:00	32	4,3	67
4:22:00	32	4,3	71
4:23:00	32	4,3	67
4:24:00	32	4,3	66
4:25:00	33	4,3	68
4:26:00	32	4,3	64
4:27:00	32	4,3	61
4:28:00	33	4,3	61
4:29:00	33	4,3	66
4:30:00	33	4,3	69
4:31:00	33	4,3	66
4:32:00	33	4,3	82
4:33:00	33	4,3	71

File: project-root/data/Data Acquisition/Data Acquisition/2007 year (173)/Con 1 ASTRA G1900+2%CaCl2 (35C).txt
--Test Summary--
Full Path and File Name	
Instrument Name	7222#1
Instrument Type	Model 7222 Consistometer
Instrument Serial Number	113
Test Start Date	29.05.2007
Test Start Time	9:19:54
Test Stop Date	29.05.2007
Test Stop Time	11:36:40
Test Length	2:16:46
Final Sample Time Offset	2:16:00
Controller Schedule Name	
Sampling Period	60 seconds
Comments	MPa: 12(26 min); T: 35(26 min); fiela cement; premix
Information	WellID	Rakushechnaya 6
Information	Customer	LUKoil-Shelf
Information	CementClass	G
Information	CementMfr	Duckerhoff
Information	Additives	2%CaCl2
Information	Density	1900
Information	BHCT	35
Information	BHST	53
Information	FluidLoss	
Information	JobType	244.5 mm csg
Calculated Value	30Bc - TT	1:25:00
Calculated Value	70Bc - TT	N/A
Calculated Value	100Bc - TT	N/A
Initial Temperature (°C)	35 °C
Final Temperature (°C)	37 °C
Initial Pressure (MPa)	1,9 MPa
Final Pressure (MPa)	12,2 MPa
Initial Consistency (Bc)	24 Bc
Final Consistency (Bc)	70 Bc
--Data--
Time (HH:MM:SS)	Temperature (°C)	Pressure (MPa)	Consistency (Bc)
0:00:00	35	1,9	24
0:01:00	34	3,8	18
0:02:00	34	4,3	25
0:03:00	35	4,3	30
0:04:00	35	4,5	22
0:05:00	35	4,8	19
0:06:00	35	5,4	22
0:07:00	35	5,4	21
0:08:00	35	5,8	21
0:09:00	35	6,3	29
0:10:00	35	6,7	28
0:11:00	35	6,7	26
0:12:00	35	7,1	27
0:13:00	35	7,5	28
0:14:00	35	8,1	26
0:15:00	35	8,3	32
0:16:00	35	8,4	28
0:17:00	35	8,9	24
0:18:00	35	9,2	22
0:19:00	35	9,7	21
0:20:00	35	9,8	21
0:21:00	35	10,2	24
0:22:00	35	10,5	24
0:23:00	35	10,8	25
0:24:00	35	11,3	25
0:25:00	35	11,7	23
0:26:00	35	12,1	22
0:27:00	35	12,1	22
0:28:00	35	12,0	23
0:29:00	35	12,3	27
0:30:00	35	12,3	27
0:31:00	35	12,5	27
0:32:00	35	12,6	24
0:33:00	35	12,6	24
0:34:00	35	12,6	29
0:35:00	35	12,6	25
0:36:00	35	12,6	23
0:37:00	35	12,6	23
0:38:00	35	12,6	23
0:39:00	35	12,5	23
0:40:00	35	12,3	24
0:41:00	35	12,3	24
0:42:00	35	12,4	24
0:43:00	35	12,5	24
0:44:00	35	12,6	24
0:45:00	35	12,6	24
0:46:00	35	12,6	24
0:47:00	35	12,5	23
0:48:00	35	12,5	23
0:49:00	35	12,4	23
0:50:00	35	12,4	23
0:51:00	35	12,5	23
0:52:00	35	12,5	23
0:53:00	35	12,5	23
0:54:00	35	12,5	23
0:55:00	35	12,4	22
0:56:00	35	12,4	22
0:57:00	35	12,5	22
0:58:00	35	12,5	22
0:59:00	35	12,4	22
1:00:00	35	12,3	22
1:01:00	35	12,3	22
1:02:00	35	12,3	22
1:03:00	35	12,3	21
1:04:00	35	12,3	22
1:05:00	35	12,3	22
1:06:00	35	12,3	22
1:07:00	35	12,3	22
1:08:00	35	12,3	22
1:09:00	35	12,2	22
1:10:00	35	12,2	22
1:11:00	35	12,2	22
1:12:00	35	12,2	23
1:13:00	35	12,2	23
1:14:00	35	12,1	23
1:15:00	35	12,1	23
1:16:00	35	12,1	22
1:17:00	35	12,1	23
1:18:00	35	12,1	23
1:19:00	35	12,1	23
1:20:00	35	12,1	23
1:21:00	35	12,0	23
1:22:00	35	12,0	24
1:23:00	35	12,0	24
1:24:00	35	12,0	31
1:25:00	35	12,0	31
1:26:00	35	12,0	26
1:27:00	35	12,0	26
1:28:00	35	12,0	26
1:29:00	35	12,0	26
1:30:00	35	12,0	26
1:31:00	35	12,0	27
1:32:00	35	11,9	27
1:33:00	35	11,9	28
1:34:00	35	12,4	27
1:35:00	35	12,4	28
1:36:00	35	12,4	28
1:37:00	35	12,4	36
1:38:00	35	12,3	36
1:39:00	36	12,3	31
1:40:00	36	12,3	30
1:41:00	36	12,3	33
1:42:00	36	12,3	45
1:43:00	36	12,3	34
1:44:00	36	12,3	44
1:45:00	36	12,3	44
1:46:00	36	12,3	46
1:47:00	36	12,2	47
1:48:00	36	12,2	48
1:49:00	36	12,2	49
1:50:00	36	12,2	50
1:51:00	36	12,2	51
1:52:00	36	12,2	52
1:53:00	36	12,2	52
1:54:00	36	12,2	53
1:55:00	36	12,1	54
1:56:00	36	12,1	54
1:57:00	36	12,1	57
1:58:00	37	12,1	50
1:59:00	37	12,1	59
2:00:00	37	12,1	54
2:01:00	37	12,1	53
2:02:00	37	12,0	61
2:03:00	37	12,0	60
2:04:00	37	12,0	53
2:05:00	37	12,0	55
2:06:00	37	11,9	59
2:07:00	37	12,1	67
2:08:00	37	12,1	66
2:09:00	37	12,1	56
2:10:00	37	12,0	60
2:11:00	37	12,0	61
2:12:00	37	12,0	63
2:13:00	37	12,0	65
2:14:00	37	11,9	65
2:15:00	37	12,2	67
2:16:00	37	12,2	70

File: project-root/data/Data Acquisition/Data Acquisition/2007 year (173)/Con 1 ASTRA G1930+0.3%FL+0.3%RPM (50C).txt
--Test Summary--
Full Path and File Name	
Instrument Name	7222#1
Instrument Type	Model 7222 Consistometer
Instrument Serial Number	113
Test Start Date	07.06.2007
Test Start Time	9:01:55
Test Stop Date	07.06.2007
Test Stop Time	13:08:56
Test Length	4:07:01
Final Sample Time Offset	4:07:00
Controller Schedule Name	
Sampling Period	60 seconds
Comments	MPa: 22.6 (43 min); T: 50 (43 min); field (sea) water, premix
Information	WellID	Rakushechnaya 6
Information	Customer	LUKoil-Shelf
Information	CementClass	PCT-I-G
Information	CementMfr	Duckerhoff
Information	Additives	0.3%FL+0.3%RPM+0.03%LTR
Information	Density	1930
Information	BHCT	50
Information	BHST	80
Information	FluidLoss	
Information	JobType	177.8 mm production csg.
Calculated Value	30Bc - TT	2:32:00
Calculated Value	70Bc - TT	4:07:00
Calculated Value	100Bc - TT	N/A
Initial Temperature (°C)	29 °C
Final Temperature (°C)	51 °C
Initial Pressure (MPa)	2,2 MPa
Final Pressure (MPa)	22,8 MPa
Initial Consistency (Bc)	15 Bc
Final Consistency (Bc)	73 Bc
--Data--
Time (HH:MM:SS)	Temperature (°C)	Pressure (MPa)	Consistency (Bc)
0:00:00	29	2,2	15
0:01:00	29	3,6	17
0:02:00	29	4,7	14
0:03:00	29	5,0	14
0:04:00	29	5,5	10
0:05:00	29	6,0	15
0:06:00	30	6,3	12
0:07:00	31	7,0	13
0:08:00	32	7,2	13
0:09:00	34	7,2	17
0:10:00	36	7,6	2
0:11:00	37	8,0	2
0:12:00	38	8,3	1
0:13:00	37	9,0	2
0:14:00	37	9,3	1
0:15:00	36	9,8	1
0:16:00	36	10,9	1
0:17:00	36	11,3	11
0:18:00	36	11,4	10
0:19:00	37	12,4	10
0:20:00	38	12,4	12
0:21:00	38	12,9	13
0:22:00	39	13,3	9
0:23:00	40	13,7	12
0:24:00	41	14,1	5
0:25:00	41	14,6	4
0:26:00	42	14,9	4
0:27:00	42	15,3	4
0:28:00	43	15,7	4
0:29:00	43	16,5	4
0:30:00	44	17,0	4
0:31:00	44	17,4	4
0:32:00	45	17,7	4
0:33:00	45	18,1	3
0:34:00	46	18,5	3
0:35:00	46	19,0	3
0:36:00	47	19,4	3
0:37:00	47	19,8	3
0:38:00	48	20,2	3
0:39:00	48	20,9	3
0:40:00	49	21,3	2
0:41:00	49	21,7	2
0:42:00	49	22,2	10
0:43:00	50	22,5	8
0:44:00	50	22,6	6
0:45:00	51	22,8	5
0:46:00	51	23,1	6
0:47:00	51	22,6	1
0:48:00	51	22,8	1
0:49:00	51	22,7	1
0:50:00	51	22,7	1
0:51:00	50	22,7	1
0:52:00	50	22,8	1
0:53:00	50	22,8	1
0:54:00	50	22,8	1
0:55:00	50	22,8	1
0:56:00	50	22,8	1
0:57:00	50	22,8	1
0:58:00	50	22,8	1
0:59:00	50	22,8	1
1:00:00	50	22,8	1
1:01:00	50	22,8	1
1:02:00	50	22,8	1
1:03:00	50	22,9	1
1:04:00	50	22,9	1
1:05:00	50	23,0	1
1:06:00	50	23,0	1
1:07:00	50	23,0	1
1:08:00	50	23,1	1
1:09:00	50	23,1	1
1:10:00	50	23,1	1
1:11:00	50	23,1	1
1:12:00	50	23,1	1
1:13:00	50	23,0	1
1:14:00	50	23,0	1
1:15:00	50	22,9	1
1:16:00	50	22,9	1
1:17:00	50	22,9	1
1:18:00	50	22,8	1
1:19:00	50	22,8	1
1:20:00	50	22,8	1
1:21:00	50	22,8	1
1:22:00	50	22,9	1
1:23:00	50	23,0	1
1:24:00	50	23,1	1
1:25:00	50	23,2	1
1:26:00	50	23,3	1
1:27:00	50	23,3	1
1:28:00	50	23,4	1
1:29:00	50	23,4	1
1:30:00	50	23,4	1
1:31:00	50	23,4	1
1:32:00	50	23,4	1
1:33:00	50	23,3	1
1:34:00	50	23,0	1
1:35:00	50	22,6	2
1:36:00	50	22,6	2
1:37:00	50	22,6	11
1:38:00	50	22,6	6
1:39:00	50	22,7	6
1:40:00	50	22,8	6
1:41:00	50	22,9	6
1:42:00	50	23,2	5
1:43:00	49	23,6	16
1:44:00	49	23,5	10
1:45:00	49	23,3	6
1:46:00	49	23,0	8
1:47:00	49	23,5	7
1:48:00	49	23,1	13
1:49:00	49	23,4	11
1:50:00	50	22,8	10
1:51:00	50	22,8	10
1:52:00	50	22,6	10
1:53:00	50	22,7	10
1:54:00	51	22,7	13
1:55:00	51	22,5	11
1:56:00	51	22,7	12
1:57:00	51	22,5	11
1:58:00	51	22,7	15
1:59:00	51	22,7	15
2:00:00	51	22,5	16
2:01:00	51	22,6	12
2:02:00	51	22,8	12
2:03:00	51	22,6	12
2:04:00	50	22,7	14
2:05:00	50	22,6	14
2:06:00	50	22,8	14
2:07:00	50	22,7	13
2:08:00	50	22,6	14
2:09:00	50	22,7	10
2:10:00	50	22,8	10
2:11:00	50	23,1	10
2:12:00	49	23,4	9
2:13:00	49	22,8	12
2:14:00	49	23,4	11
2:15:00	49	23,1	10
2:16:00	49	23,0	11
2:17:00	49	23,5	8
2:18:00	49	23,1	11
2:19:00	49	23,2	11
2:20:00	49	23,1	12
2:21:00	50	23,3	12
2:22:00	50	23,3	14
2:23:00	50	23,2	15
2:24:00	50	22,9	20
2:25:00	50	22,6	19
2:26:00	51	22,5	23
2:27:00	51	22,6	34
2:28:00	51	22,6	19
2:29:00	51	22,7	34
2:30:00	52	22,8	20
2:31:00	52	22,6	32
2:32:00	52	22,7	34
2:33:00	52	22,5	33
2:34:00	52	22,6	32
2:35:00	52	22,7	33
2:36:00	52	22,8	40
2:37:00	52	22,7	38
2:38:00	52	22,6	43
2:39:00	51	22,8	41
2:40:00	51	22,6	39
2:41:00	51	22,6	37
2:42:00	51	22,7	44
2:43:00	51	22,6	33
2:44:00	51	22,9	32
2:45:00	51	22,8	32
2:46:00	51	22,7	32
2:47:00	50	22,6	32
2:48:00	50	22,7	33
2:49:00	50	22,6	30
2:50:00	50	22,8	28
2:51:00	50	22,8	29
2:52:00	50	23,0	29
2:53:00	50	23,2	29
2:54:00	50	23,5	31
2:55:00	50	23,5	31
2:56:00	50	23,2	30
2:57:00	50	22,9	31
2:58:00	50	23,5	31
2:59:00	50	23,2	31
3:00:00	50	22,9	31
3:01:00	50	23,3	31
3:02:00	50	22,7	31
3:03:00	50	23,0	31
3:04:00	50	23,0	32
3:05:00	50	22,9	32
3:06:00	51	22,7	34
3:07:00	51	22,7	34
3:08:00	51	22,7	34
3:09:00	51	22,5	37
3:10:00	51	22,8	42
3:11:00	52	22,7	42
3:12:00	52	22,8	41
3:13:00	52	22,6	45
3:14:00	52	22,7	44
3:15:00	52	22,8	45
3:16:00	52	22,7	46
3:17:00	52	22,8	46
3:18:00	52	22,7	47
3:19:00	52	23,0	46
3:20:00	52	22,9	46
3:21:00	52	22,8	46
3:22:00	51	22,6	46
3:23:00	51	22,6	46
3:24:00	51	22,8	46
3:25:00	51	22,7	45
3:26:00	51	22,6	45
3:27:00	51	22,7	44
3:28:00	51	22,7	44
3:29:00	51	22,6	46
3:30:00	51	22,7	46
3:31:00	51	22,6	46
3:32:00	50	22,8	46
3:33:00	50	22,7	46
3:34:00	50	22,6	46
3:35:00	50	22,6	46
3:36:00	50	22,8	46
3:37:00	50	22,8	46
3:38:00	50	22,8	47
3:39:00	50	23,0	46
3:40:00	50	23,1	45
3:41:00	50	23,4	47
3:42:00	50	23,2	46
3:43:00	50	23,5	46
3:44:00	50	23,0	47
3:45:00	50	23,3	47
3:46:00	50	23,6	47
3:47:00	50	22,9	47
3:48:00	50	23,1	47
3:49:00	50	23,2	47
3:50:00	50	23,2	47
3:51:00	50	23,1	47
3:52:00	50	22,8	47
3:53:00	51	22,6	47
3:54:00	51	22,6	47
3:55:00	51	22,9	49
3:56:00	51	22,7	51
3:57:00	51	22,7	53
3:58:00	51	22,6	56
3:59:00	51	22,7	56
4:00:00	51	22,6	55
4:01:00	51	22,8	59
4:02:00	51	22,7	60
4:03:00	51	22,6	63
4:04:00	51	22,6	66
4:05:00	51	22,6	64
4:06:00	51	22,9	71
4:07:00	51	22,8	73

File: project-root/data/Data Acquisition/Data Acquisition/2007 year (173)/Con 1 Astra G1900+1%CaCl2+0.4%RPM (35C).txt
--Test Summary--
Full Path and File Name	
Instrument Name	7222#1
Instrument Type	Model 7222 Consistometer
Instrument Serial Number	113
Test Start Date	31.05.2007
Test Start Time	17:44:23
Test Stop Date	31.05.2007
Test Stop Time	21:55:23
Test Length	4:11:00
Final Sample Time Offset	4:11:00
Controller Schedule Name	
Sampling Period	60 seconds
Comments	MPa: 12(26 min); T: 35(26 min); field cement, tap water, premix
Information	WellID	Rakushechnaya 6
Information	Customer	LUKoil-Shelf
Information	CementClass	G
Information	CementMfr	Duckerhoff
Information	Additives	1%CaCl2+0.4%RPM
Information	Density	1900
Information	BHCT	35
Information	BHST	53
Information	FluidLoss	n/a
Information	JobType	244.5 mm csg
Calculated Value	30Bc - TT	3:28:00
Calculated Value	70Bc - TT	4:11:00
Calculated Value	100Bc - TT	N/A
Initial Temperature (°C)	30 °C
Final Temperature (°C)	37 °C
Initial Pressure (MPa)	3,3 MPa
Final Pressure (MPa)	12,1 MPa
Initial Consistency (Bc)	6 Bc
Final Consistency (Bc)	71 Bc
--Data--
Time (HH:MM:SS)	Temperature (°C)	Pressure (MPa)	Consistency (Bc)
0:00:00	30	3,3	6
0:01:00	29	4,1	9
0:02:00	29	4,8	13
0:03:00	30	5,2	11
0:04:00	30	5,5	14
0:05:00	31	5,6	13
0:06:00	31	5,8	15
0:07:00	31	5,9	11
0:08:00	32	6,1	13
0:09:00	32	6,6	14
0:10:00	32	6,7	13
0:11:00	33	7,3	14
0:12:00	33	7,4	11
0:13:00	33	7,8	12
0:14:00	33	8,4	11
0:15:00	33	8,5	10
0:16:00	34	9,0	14
0:17:00	34	9,1	10
0:18:00	34	9,5	10
0:19:00	34	9,9	12
0:20:00	34	10,4	13
0:21:00	34	10,5	8
0:22:00	35	10,8	8
0:23:00	35	11,4	9
0:24:00	35	11,5	9
0:25:00	35	12,0	8
0:26:00	35	12,1	7
0:27:00	35	12,0	7
0:28:00	36	12,3	6
0:29:00	36	12,1	6
0:30:00	36	12,0	7
0:31:00	36	12,0	8
0:32:00	36	12,0	8
0:33:00	36	12,0	6
0:34:00	35	12,0	8
0:35:00	35	12,0	8
0:36:00	35	12,0	7
0:37:00	35	12,0	7
0:38:00	35	12,0	7
0:39:00	35	12,0	7
0:40:00	35	12,0	10
0:41:00	35	12,1	12
0:42:00	35	12,0	14
0:43:00	35	12,3	11
0:44:00	35	12,5	9
0:45:00	35	12,7	9
0:46:00	35	12,9	8
0:47:00	35	12,5	10
0:48:00	35	12,6	9
0:49:00	35	12,6	9
0:50:00	35	12,5	8
0:51:00	35	12,5	9
0:52:00	35	12,3	11
0:53:00	35	12,1	12
0:54:00	35	12,1	10
0:55:00	35	12,2	9
0:56:00	35	12,4	9
0:57:00	35	12,5	9
0:58:00	35	12,5	9
0:59:00	35	12,6	9
1:00:00	35	12,6	9
1:01:00	35	12,5	9
1:02:00	35	12,5	9
1:03:00	35	12,4	10
1:04:00	35	12,2	13
1:05:00	35	12,2	15
1:06:00	35	12,3	14
1:07:00	35	12,4	14
1:08:00	35	12,5	13
1:09:00	35	12,6	13
1:10:00	35	12,6	13
1:11:00	35	12,5	13
1:12:00	35	12,5	13
1:13:00	35	12,4	14
1:14:00	35	12,3	15
1:15:00	35	12,3	15
1:16:00	35	12,4	15
1:17:00	35	12,4	15
1:18:00	35	12,5	15
1:19:00	35	12,5	15
1:20:00	35	12,5	15
1:21:00	35	12,5	15
1:22:00	35	12,5	15
1:23:00	35	12,4	15
1:24:00	35	12,4	15
1:25:00	35	12,3	16
1:26:00	35	12,3	17
1:27:00	35	12,4	16
1:28:00	35	12,5	16
1:29:00	35	12,5	16
1:30:00	35	12,6	15
1:31:00	35	12,5	16
1:32:00	35	12,5	16
1:33:00	35	12,4	16
1:34:00	35	12,3	19
1:35:00	35	12,3	18
1:36:00	35	12,4	17
1:37:00	35	12,5	16
1:38:00	35	12,6	15
1:39:00	35	12,5	15
1:40:00	35	12,5	15
1:41:00	35	12,5	15
1:42:00	35	12,5	15
1:43:00	35	12,4	15
1:44:00	35	12,4	15
1:45:00	35	12,4	15
1:46:00	35	12,3	15
1:47:00	35	12,4	14
1:48:00	35	12,5	14
1:49:00	35	12,5	14
1:50:00	35	12,5	14
1:51:00	35	12,6	14
1:52:00	35	12,5	15
1:53:00	35	12,5	14
1:54:00	35	12,4	11
1:55:00	35	12,4	14
1:56:00	35	12,4	12
1:57:00	35	12,4	12
1:58:00	35	12,4	11
1:59:00	35	12,4	11
2:00:00	35	12,5	10
2:01:00	35	12,5	10
2:02:00	35	12,5	11
2:03:00	35	12,5	15
2:04:00	35	12,4	13
2:05:00	35	12,4	12
2:06:00	35	12,4	15
2:07:00	35	12,4	15
2:08:00	35	12,4	15
2:09:00	35	12,4	15
2:10:00	35	12,4	16
2:11:00	35	12,4	16
2:12:00	35	12,4	16
2:13:00	35	12,4	16
2:14:00	35	12,5	16
2:15:00	35	12,4	18
2:16:00	35	12,4	17
2:17:00	35	12,4	16
2:18:00	35	12,4	14
2:19:00	35	12,4	14
2:20:00	35	12,4	14
2:21:00	35	12,4	13
2:22:00	35	12,4	13
2:23:00	35	12,4	13
2:24:00	35	12,4	13
2:25:00	35	12,4	13
2:26:00	35	12,4	13
2:27:00	35	12,4	14
2:28:00	35	12,4	14
2:29:00	35	12,4	14
2:30:00	35	12,4	15
2:31:00	35	12,4	15
2:32:00	35	12,4	17
2:33:00	35	12,4	16
2:34:00	35	12,4	15
2:35:00	35	12,4	15
2:36:00	35	12,4	15
2:37:00	35	12,4	15
2:38:00	35	12,4	15
2:39:00	35	12,4	15
2:40:00	35	12,4	17
2:41:00	35	12,3	17
2:42:00	35	12,3	18
2:43:00	35	12,3	17
2:44:00	35	12,3	16
2:45:00	35	12,3	16
2:46:00	35	12,4	16
2:47:00	35	12,3	16
2:48:00	35	12,3	16
2:49:00	35	12,3	17
2:50:00	35	12,3	17
2:51:00	35	12,3	17
2:52:00	35	12,3	18
2:53:00	35	12,3	18
2:54:00	35	12,3	18
2:55:00	35	12,3	18
2:56:00	35	12,3	18
2:57:00	35	12,3	19
2:58:00	35	12,3	19
2:59:00	35	12,3	19
3:00:00	35	12,3	19
3:01:00	35	12,3	20
3:02:00	35	12,3	20
3:03:00	35	12,3	20
3:04:00	35	12,3	21
3:05:00	35	12,3	21
3:06:00	35	12,3	22
3:07:00	35	12,3	22
3:08:00	35	12,3	22
3:09:00	35	12,3	23
3:10:00	35	12,3	24
3:11:00	35	12,3	24
3:12:00	35	12,3	25
3:13:00	35	12,3	25
3:14:00	35	12,3	25
3:15:00	35	12,3	26
3:16:00	35	12,3	26
3:17:00	35	12,3	27
3:18:00	35	12,3	27
3:19:00	35	12,3	27
3:20:00	35	12,3	27
3:21:00	36	12,3	28
3:22:00	35	12,3	29
3:23:00	36	12,3	29
3:24:00	36	12,3	30
3:25:00	36	12,3	31
3:26:00	35	12,2	29
3:27:00	35	12,2	32
3:28:00	36	12,2	36
3:29:00	36	12,2	36
3:30:00	36	12,2	36
3:31:00	36	12,2	37
3:32:00	36	12,2	35
3:33:00	36	12,2	41
3:34:00	36	12,2	39
3:35:00	36	12,2	37
3:36:00	36	12,2	38
3:37:00	36	12,2	38
3:38:00	36	12,2	39
3:39:00	36	12,2	38
3:40:00	36	12,2	38
3:41:00	36	12,2	38
3:42:00	36	12,2	42
3:43:00	36	12,2	44
3:44:00	36	12,2	40
3:45:00	36	12,2	51
3:46:00	36	12,1	45
3:47:00	36	12,1	43
3:48:00	36	12,1	45
3:49:00	36	12,1	42
3:50:00	36	12,1	39
3:51:00	36	12,1	61
3:52:00	36	12,1	55
3:53:00	36	12,1	50
3:54:00	36	12,1	63
3:55:00	36	12,1	50
3:56:00	36	12,1	61
3:57:00	36	12,1	47
3:58:00	36	12,1	54
3:59:00	36	12,0	42
4:00:00	36	12,0	60
4:01:00	36	12,0	62
4:02:00	36	12,0	45
4:03:00	36	12,0	58
4:04:00	36	12,0	51
4:05:00	36	12,0	58
4:06:00	37	12,0	57
4:07:00	37	11,9	53
4:08:00	37	11,9	64
4:09:00	37	11,9	65
4:10:00	37	12,1	77
4:11:00	37	12,1	71

File: project-root/data/Data Acquisition/Data Acquisition/2007 year (173)/Con 1 Dragon G1540+1%Gel+1%SMS+1%CaCl2 (32C).txt
--Test Summary--
Full Path and File Name	
Instrument Name	7222#1
Instrument Type	Model 7222 Consistometer
Instrument Serial Number	113
Test Start Date	26.04.2007
Test Start Time	15:27:48
Test Stop Date	26.04.2007
Test Stop Time	21:34:49
Test Length	6:07:01
Final Sample Time Offset	6:07:00
Controller Schedule Name	
Sampling Period	60 seconds
Comments	MPa: 8.6(144 min), T: 32C(144min), tap water, premixing.
Information	WellID	LAM-121
Information	Customer	Dragon Oil
Information	CementClass	PCT-I-G
Information	CementMfr	Duckerhoff
Information	Additives	1%Gel+1%SMS+1%CaCl2
Information	Density	1540
Information	BHCT	32
Information	BHST	40
Information	FluidLoss	n/a
Information	JobType	20" csg cementing
Calculated Value	30Bc - TT	4:17:00
Calculated Value	70Bc - TT	6:07:00
Calculated Value	100Bc - TT	N/A
Initial Temperature (°C)	28 °C
Final Temperature (°C)	33 °C
Initial Pressure (MPa)	3,3 MPa
Final Pressure (MPa)	8,6 MPa
Initial Consistency (Bc)	17 Bc
Final Consistency (Bc)	71 Bc
--Data--
Time (HH:MM:SS)	Temperature (°C)	Pressure (MPa)	Consistency (Bc)
0:00:00	28	3,3	17
0:01:00	28	3,5	12
0:02:00	28	3,5	11
0:03:00	28	3,6	11
0:04:00	29	3,5	11
0:05:00	29	3,4	11
0:06:00	29	3,4	11
0:07:00	29	3,3	11
0:08:00	29	3,3	11
0:09:00	29	3,7	11
0:10:00	29	3,7	11
0:11:00	29	3,8	11
0:12:00	29	3,8	11
0:13:00	29	3,9	11
0:14:00	29	3,9	11
0:15:00	29	3,9	11
0:16:00	29	3,9	11
0:17:00	29	3,8	16
0:18:00	29	3,8	14
0:19:00	29	4,1	13
0:20:00	29	4,0	13
0:21:00	29	4,0	13
0:22:00	29	4,1	13
0:23:00	29	4,2	13
0:24:00	29	4,3	17
0:25:00	29	4,4	16
0:26:00	29	4,4	17
0:27:00	29	4,4	21
0:28:00	29	4,3	11
0:29:00	29	4,2	13
0:30:00	30	4,8	12
0:31:00	29	4,7	13
0:32:00	29	4,7	12
0:33:00	29	4,7	11
0:34:00	29	4,9	11
0:35:00	29	5,0	11
0:36:00	29	5,0	14
0:37:00	29	5,1	14
0:38:00	30	5,1	14
0:39:00	30	5,0	14
0:40:00	30	5,0	14
0:41:00	30	5,0	14
0:42:00	30	4,9	14
0:43:00	30	4,9	14
0:44:00	30	4,8	14
0:45:00	30	4,8	14
0:46:00	30	5,0	14
0:47:00	30	5,1	14
0:48:00	30	5,2	14
0:49:00	30	5,2	14
0:50:00	30	5,3	14
0:51:00	30	5,2	14
0:52:00	30	5,2	14
0:53:00	30	5,1	14
0:54:00	30	5,5	14
0:55:00	30	5,5	14
0:56:00	30	5,4	14
0:57:00	30	5,5	14
0:58:00	30	5,6	14
0:59:00	30	5,7	14
1:00:00	30	5,8	14
1:01:00	30	5,8	14
1:02:00	30	5,9	14
1:03:00	30	5,8	14
1:04:00	30	5,8	14
1:05:00	30	5,8	14
1:06:00	30	5,7	14
1:07:00	30	6,0	14
1:08:00	30	5,9	14
1:09:00	30	6,0	14
1:10:00	30	6,0	13
1:11:00	30	6,2	12
1:12:00	30	6,3	12
1:13:00	30	6,3	12
1:14:00	30	6,4	12
1:15:00	30	6,4	12
1:16:00	31	6,3	12
1:17:00	31	6,2	14
1:18:00	31	6,2	13
1:19:00	31	6,1	14
1:20:00	31	6,5	15
1:21:00	31	6,5	15
1:22:00	31	6,6	14
1:23:00	31	6,7	14
1:24:00	31	6,8	15
1:25:00	31	6,9	15
1:26:00	31	6,9	15
1:27:00	31	6,9	15
1:28:00	31	6,9	15
1:29:00	31	6,9	14
1:30:00	31	6,8	15
1:31:00	31	6,7	16
1:32:00	31	6,7	15
1:33:00	31	7,0	16
1:34:00	31	7,0	16
1:35:00	31	7,0	16
1:36:00	31	7,1	16
1:37:00	31	7,2	16
1:38:00	31	7,3	15
1:39:00	31	7,3	15
1:40:00	31	7,3	15
1:41:00	31	7,2	15
1:42:00	31	7,2	15
1:43:00	31	7,1	14
1:44:00	31	7,5	13
1:45:00	31	7,4	15
1:46:00	31	7,5	14
1:47:00	31	7,5	14
1:48:00	31	7,6	17
1:49:00	31	7,7	19
1:50:00	31	7,8	21
1:51:00	31	7,8	21
1:52:00	32	7,8	25
1:53:00	32	7,7	22
1:54:00	32	7,6	15
1:55:00	32	7,6	14
1:56:00	32	8,0	13
1:57:00	32	7,9	14
1:58:00	32	7,9	13
1:59:00	32	7,9	13
2:00:00	32	8,0	13
2:01:00	32	8,1	13
2:02:00	32	8,2	13
2:03:00	32	8,3	13
2:04:00	32	8,2	14
2:05:00	32	8,2	15
2:06:00	32	8,1	15
2:07:00	32	8,3	15
2:08:00	32	8,3	13
2:09:00	32	8,2	13
2:10:00	32	8,2	13
2:11:00	32	8,2	13
2:12:00	32	8,6	13
2:13:00	32	8,7	11
2:14:00	32	8,8	11
2:15:00	32	8,9	10
2:16:00	32	8,9	10
2:17:00	32	8,9	10
2:18:00	32	8,8	10
2:19:00	32	8,7	10
2:20:00	32	8,7	11
2:21:00	32	8,6	11
2:22:00	32	8,6	12
2:23:00	32	8,6	13
2:24:00	32	8,5	15
2:25:00	32	9,0	12
2:26:00	32	8,9	11
2:27:00	32	8,9	11
2:28:00	32	8,9	12
2:29:00	32	8,9	12
2:30:00	32	8,8	12
2:31:00	32	8,8	12
2:32:00	32	8,8	12
2:33:00	32	8,8	12
2:34:00	32	8,7	12
2:35:00	32	8,7	13
2:36:00	32	8,7	13
2:37:00	32	8,7	14
2:38:00	32	8,7	14
2:39:00	32	8,6	14
2:40:00	32	8,6	14
2:41:00	32	8,6	14
2:42:00	32	8,6	15
2:43:00	32	8,6	16
2:44:00	32	8,5	18
2:45:00	32	8,5	18
2:46:00	32	9,0	14
2:47:00	32	9,0	14
2:48:00	32	8,9	14
2:49:00	32	8,9	14
2:50:00	32	8,9	14
2:51:00	32	8,9	14
2:52:00	32	8,9	14
2:53:00	32	8,8	15
2:54:00	32	8,8	15
2:55:00	32	8,8	15
2:56:00	32	8,8	15
2:57:00	32	8,8	16
2:58:00	32	8,8	16
2:59:00	33	8,7	16
3:00:00	32	8,7	16
3:01:00	33	8,7	16
3:02:00	32	8,7	18
3:03:00	32	8,7	18
3:04:00	33	8,6	18
3:05:00	32	8,6	18
3:06:00	33	8,6	20
3:07:00	33	8,6	20
3:08:00	32	8,6	21
3:09:00	33	8,6	20
3:10:00	32	8,5	21
3:11:00	32	8,9	20
3:12:00	32	8,9	21
3:13:00	32	8,9	21
3:14:00	32	8,8	21
3:15:00	33	8,8	21
3:16:00	32	8,8	21
3:17:00	33	8,8	21
3:18:00	32	8,8	21
3:19:00	33	8,7	21
3:20:00	32	8,7	21
3:21:00	32	8,7	21
3:22:00	33	8,7	22
3:23:00	33	8,7	22
3:24:00	33	8,7	23
3:25:00	32	8,6	23
3:26:00	32	8,6	24
3:27:00	33	8,6	24
3:28:00	32	8,6	24
3:29:00	33	8,6	28
3:30:00	33	8,6	26
3:31:00	32	8,5	26
3:32:00	32	8,8	19
3:33:00	33	8,8	20
3:34:00	33	8,8	20
3:35:00	33	8,8	21
3:36:00	33	8,8	22
3:37:00	33	8,7	22
3:38:00	33	8,7	22
3:39:00	33	8,7	22
3:40:00	33	8,7	22
3:41:00	33	8,7	23
3:42:00	33	8,6	23
3:43:00	33	8,6	23
3:44:00	33	8,6	23
3:45:00	33	8,6	23
3:46:00	33	8,6	23
3:47:00	33	8,6	24
3:48:00	33	8,5	24
3:49:00	33	8,5	23
3:50:00	33	9,0	23
3:51:00	33	8,9	24
3:52:00	33	8,9	24
3:53:00	33	8,9	24
3:54:00	33	8,9	24
3:55:00	33	8,9	24
3:56:00	33	8,8	25
3:57:00	33	8,8	25
3:58:00	33	8,8	25
3:59:00	33	8,8	26
4:00:00	33	8,8	19
4:01:00	33	8,7	19
4:02:00	33	8,7	19
4:03:00	33	8,7	20
4:04:00	33	8,7	21
4:05:00	33	8,7	22
4:06:00	33	8,6	22
4:07:00	33	8,6	22
4:08:00	33	8,6	24
4:09:00	33	8,6	22
4:10:00	33	8,6	22
4:11:00	33	8,5	22
4:12:00	33	8,5	22
4:13:00	33	9,0	25
4:14:00	33	8,9	41
4:15:00	33	8,9	30
4:16:00	33	8,9	31
4:17:00	33	8,9	32
4:18:00	33	8,8	33
4:19:00	33	8,8	38
4:20:00	33	8,8	36
4:21:00	33	8,8	57
4:22:00	33	8,8	34
4:23:00	33	8,8	33
4:24:00	33	8,7	36
4:25:00	33	8,7	40
4:26:00	33	8,7	42
4:27:00	33	8,7	48
4:28:00	33	8,7	42
4:29:00	33	8,6	41
4:30:00	33	8,6	40
4:31:00	33	8,6	36
4:32:00	33	8,6	38
4:33:00	33	8,6	46
4:34:00	33	8,5	55
4:35:00	33	8,5	50
4:36:00	33	9,0	43
4:37:00	33	8,9	47
4:38:00	33	8,9	58
4:39:00	33	8,9	65
4:40:00	33	8,9	49
4:41:00	33	8,9	64
4:42:00	33	8,8	47
4:43:00	33	8,8	58
4:44:00	33	8,8	52
4:45:00	33	8,8	55
4:46:00	33	8,8	38
4:47:00	33	8,7	40
4:48:00	33	8,7	38
4:49:00	33	8,7	39
4:50:00	33	8,7	38
4:51:00	33	8,7	39
4:52:00	33	8,7	40
4:53:00	33	8,6	40
4:54:00	33	8,6	41
4:55:00	33	8,6	41
4:56:00	33	8,6	41
4:57:00	33	8,6	41
4:58:00	33	8,5	42
4:59:00	33	8,5	42
5:00:00	33	8,8	43
5:01:00	33	8,8	43
5:02:00	33	8,8	45
5:03:00	33	8,8	44
5:04:00	33	8,7	44
5:05:00	33	8,7	44
5:06:00	33	8,7	45
5:07:00	33	8,7	45
5:08:00	33	8,7	45
5:09:00	33	8,7	46
5:10:00	33	8,6	46
5:11:00	33	8,6	46
5:12:00	33	8,6	47
5:13:00	33	8,6	47
5:14:00	33	8,6	48
5:15:00	33	8,5	48
5:16:00	33	8,5	49
5:17:00	33	8,9	49
5:18:00	33	8,9	50
5:19:00	33	8,9	50
5:20:00	33	8,9	51
5:21:00	33	8,9	51
5:22:00	33	8,8	51
5:23:00	33	8,8	52
5:24:00	33	8,8	52
5:25:00	33	8,8	52
5:26:00	33	8,8	52
5:27:00	33	8,8	52
5:28:00	33	8,7	53
5:29:00	33	8,7	54
5:30:00	33	8,7	54
5:31:00	33	8,7	55
5:32:00	33	8,7	55
5:33:00	33	8,7	55
5:34:00	33	8,6	55
5:35:00	33	8,6	57
5:36:00	33	8,7	5
5:37:00	33	8,6	1
5:38:00	33	8,6	2
5:39:00	33	8,6	8
5:40:00	33	8,6	3
5:41:00	33	8,6	12
5:42:00	33	8,6	8
5:43:00	33	8,6	31
5:44:00	33	8,9	61
5:45:00	33	8,9	61
5:46:00	33	8,9	61
5:47:00	33	8,9	62
5:48:00	33	8,9	62
5:49:00	33	8,8	62
5:50:00	33	8,8	63
5:51:00	33	8,8	63
5:52:00	33	8,8	63
5:53:00	33	8,8	63
5:54:00	33	8,8	64
5:55:00	33	8,8	65
5:56:00	33	8,7	65
5:57:00	33	8,7	65
5:58:00	33	8,7	66
5:59:00	33	8,7	66
6:00:00	33	8,7	67
6:01:00	33	8,7	68
6:02:00	33	8,7	68
6:03:00	33	8,7	69
6:04:00	33	8,6	69
6:05:00	33	8,6	70
6:06:00	33	8,6	71
6:07:00	33	8,6	71

File: project-root/data/Data Acquisition/Data Acquisition/2007 year (173)/Con 1 Dragon G1540+2.5gpsLX-200+3%Gel+0.6%RPM+0.4%SMS+0.05%R-7(47C).txt
--Test Summary--
Full Path and File Name	
Instrument Name	7222#1
Instrument Type	Model 7222 Consistometer
Instrument Serial Number	113
Test Start Date	16.02.2007
Test Start Time	21:09:03
Test Stop Date	17.02.2007
Test Stop Time	14:02:27
Test Length	16:53:24
Final Sample Time Offset	16:53:00
Controller Schedule Name	
Sampling Period	60 seconds
Comments	MPa: 30(205), T: 47(205), all premix
Information	WellID	Lam A-1-119
Information	Customer	Dragon
Information	CementClass	PCT-I-G
Information	CementMfr	Dykerhoff
Information	Additives	2.5gpsLX-200+3%Gel+0.6%RPM+0.4%SMS+0.05%R-7
Information	Density	1540
Information	BHCT	47
Information	BHST	80
Information	FluidLoss	
Information	JobType	508 mm csg
Calculated Value	30Bc - TT	0:19:00
Calculated Value	70Bc - TT	4:09:00
Calculated Value	100Bc - TT	6:34:00
Initial Temperature (°C)	27 °C
Final Temperature (°C)	ERROR
Initial Pressure (MPa)	1,0 MPa
Final Pressure (MPa)	ERROR
Initial Consistency (Bc)	6 Bc
Final Consistency (Bc)	ERROR
--Data--
Time (HH:MM:SS)	Temperature (°C)	Pressure (MPa)	Consistency (Bc)
0:00:00	27	1,0	6
0:01:00	27	3,0	14
0:02:00	27	3,4	16
0:03:00	27	3,7	27
0:04:00	27	4,1	64
0:05:00	27	4,3	4
0:06:00	27	4,5	10
0:07:00	27	4,6	12
0:08:00	28	4,6	24
0:09:00	28	4,6	10
0:10:00	28	4,5	9
0:11:00	28	4,5	9
0:12:00	29	4,5	10
0:13:00	29	5,0	21
0:14:00	29	5,0	14
0:15:00	29	5,0	18
0:16:00	29	5,1	20
0:17:00	29	5,2	25
0:18:00	29	5,5	30
0:19:00	29	5,6	41
0:20:00	29	5,6	27
0:21:00	29	5,7	27
0:22:00	29	5,8	30
0:23:00	29	6,2	28
0:24:00	30	6,3	15
0:25:00	30	6,3	19
0:26:00	30	6,4	17
0:27:00	30	6,5	11
0:28:00	30	6,8	11
0:29:00	30	6,9	12
0:30:00	30	6,9	12
0:31:00	30	7,0	12
0:32:00	30	7,4	16
0:33:00	30	7,5	16
0:34:00	31	7,5	14
0:35:00	30	7,6	14
0:36:00	31	7,7	13
0:37:00	31	7,8	14
0:38:00	31	8,2	16
0:39:00	31	8,2	13
0:40:00	31	8,2	13
0:41:00	31	8,3	13
0:42:00	31	8,8	14
0:43:00	31	8,9	13
0:44:00	31	9,0	13
0:45:00	32	9,0	12
0:46:00	32	9,1	13
0:47:00	32	9,2	13
0:48:00	32	9,3	13
0:49:00	32	9,4	13
0:50:00	32	9,5	12
0:51:00	32	9,9	10
0:52:00	32	10,0	10
0:53:00	32	10,1	10
0:54:00	32	10,2	11
0:55:00	33	10,3	11
0:56:00	33	10,4	11
0:57:00	33	10,4	11
0:58:00	33	10,5	11
0:59:00	33	10,6	12
1:00:00	33	10,8	17
1:01:00	33	11,1	14
1:02:00	33	11,4	14
1:03:00	33	11,7	14
1:04:00	33	12,0	16
1:05:00	33	12,2	12
1:06:00	33	12,4	11
1:07:00	33	12,5	16
1:08:00	34	12,5	16
1:09:00	34	12,6	15
1:10:00	34	12,7	15
1:11:00	34	12,8	14
1:12:00	34	12,9	15
1:13:00	34	12,9	14
1:14:00	34	13,0	14
1:15:00	34	13,1	14
1:16:00	35	13,2	14
1:17:00	35	13,3	14
1:18:00	35	13,4	17
1:19:00	35	13,4	15
1:20:00	35	13,5	15
1:21:00	35	13,6	15
1:22:00	35	13,7	15
1:23:00	35	14,2	14
1:24:00	35	14,2	14
1:25:00	35	14,3	14
1:26:00	36	14,4	15
1:27:00	36	14,5	15
1:28:00	36	14,6	17
1:29:00	36	14,7	16
1:30:00	36	14,8	17
1:31:00	36	15,3	17
1:32:00	36	15,3	16
1:33:00	36	15,4	15
1:34:00	36	15,5	15
1:35:00	36	15,6	16
1:36:00	37	15,7	16
1:37:00	37	15,8	16
1:38:00	37	15,9	16
1:39:00	37	16,0	16
1:40:00	37	16,4	15
1:41:00	37	16,4	15
1:42:00	37	16,5	14
1:43:00	37	16,6	14
1:44:00	37	16,7	14
1:45:00	37	16,8	14
1:46:00	38	16,9	14
1:47:00	38	17,3	14
1:48:00	38	17,3	11
1:49:00	38	17,4	12
1:50:00	38	17,5	12
1:51:00	38	17,6	12
1:52:00	38	17,7	12
1:53:00	38	18,2	12
1:54:00	38	18,3	16
1:55:00	38	18,3	15
1:56:00	38	18,4	15
1:57:00	39	18,5	16
1:58:00	39	18,6	17
1:59:00	39	18,7	15
2:00:00	39	18,8	14
2:01:00	39	18,9	15
2:02:00	39	19,4	17
2:03:00	39	19,4	10
2:04:00	39	19,5	9
2:05:00	39	19,6	10
2:06:00	40	19,7	11
2:07:00	40	19,8	12
2:08:00	40	19,8	14
2:09:00	40	19,9	15
2:10:00	40	20,0	16
2:11:00	40	20,2	14
2:12:00	40	20,6	14
2:13:00	40	20,7	16
2:14:00	40	20,8	17
2:15:00	40	20,9	17
2:16:00	41	21,0	16
2:17:00	41	21,1	15
2:18:00	41	21,1	14
2:19:00	41	21,2	17
2:20:00	41	21,4	11
2:21:00	41	21,7	11
2:22:00	41	21,7	12
2:23:00	41	21,8	15
2:24:00	41	21,9	15
2:25:00	41	22,2	12
2:26:00	41	22,3	11
2:27:00	41	22,4	13
2:28:00	42	22,5	14
2:29:00	42	22,6	15
2:30:00	42	22,7	14
2:31:00	42	23,0	15
2:32:00	42	23,0	15
2:33:00	42	23,1	15
2:34:00	42	23,2	14
2:35:00	42	23,6	12
2:36:00	42	23,6	11
2:37:00	42	23,7	8
2:38:00	43	23,8	8
2:39:00	43	23,8	8
2:40:00	43	24,1	8
2:41:00	43	24,2	8
2:42:00	43	24,2	8
2:43:00	43	24,5	12
2:44:00	43	24,6	12
2:45:00	43	24,7	12
2:46:00	44	24,8	13
2:47:00	44	25,2	15
2:48:00	44	25,2	12
2:49:00	44	25,3	12
2:50:00	44	25,4	14
2:51:00	44	25,5	13
2:52:00	44	25,6	14
2:53:00	44	25,8	13
2:54:00	44	25,9	13
2:55:00	44	26,0	13
2:56:00	44	26,4	18
2:57:00	44	26,4	16
2:58:00	45	26,5	19
2:59:00	45	26,6	28
3:00:00	45	26,7	37
3:01:00	45	26,8	22
3:02:00	45	27,1	29
3:03:00	45	27,1	35
3:04:00	45	27,2	24
3:05:00	45	27,3	26
3:06:00	45	27,7	30
3:07:00	45	27,8	19
3:08:00	46	27,8	19
3:09:00	46	27,9	21
3:10:00	46	27,9	21
3:11:00	46	28,2	20
3:12:00	46	28,3	18
3:13:00	46	28,4	15
3:14:00	46	28,5	23
3:15:00	46	28,8	12
3:16:00	46	28,9	13
3:17:00	46	28,9	15
3:18:00	47	29,1	13
3:19:00	47	29,1	12
3:20:00	47	29,3	10
3:21:00	47	29,5	13
3:22:00	47	29,6	12
3:23:00	47	29,7	11
3:24:00	47	29,8	12
3:25:00	47	30,3	15
3:26:00	47	30,3	15
3:27:00	47	30,2	17
3:28:00	48	30,2	20
3:29:00	47	30,0	19
3:30:00	47	30,0	16
3:31:00	47	30,1	21
3:32:00	47	30,2	18
3:33:00	47	30,5	12
3:34:00	47	30,8	16
3:35:00	47	30,9	8
3:36:00	47	30,9	8
3:37:00	47	30,8	10
3:38:00	47	30,8	12
3:39:00	47	30,9	13
3:40:00	47	30,9	11
3:41:00	47	30,9	12
3:42:00	47	30,8	12
3:43:00	47	30,4	15
3:44:00	47	30,3	16
3:45:00	47	30,5	17
3:46:00	47	30,7	17
3:47:00	47	30,9	20
3:48:00	47	30,9	19
3:49:00	47	30,9	20
3:50:00	47	30,9	20
3:51:00	47	30,9	22
3:52:00	47	30,9	23
3:53:00	47	30,9	23
3:54:00	47	30,9	25
3:55:00	47	30,6	28
3:56:00	47	30,4	30
3:57:00	47	30,5	33
3:58:00	47	30,7	37
3:59:00	47	30,8	36
4:00:00	47	30,8	37
4:01:00	47	30,8	38
4:02:00	47	30,8	39
4:03:00	47	30,8	40
4:04:00	47	30,9	40
4:05:00	47	30,9	43
4:06:00	47	30,7	45
4:07:00	47	30,4	55
4:08:00	47	30,4	80
4:09:00	47	30,6	83
4:10:00	47	30,7	85
4:11:00	47	30,7	85
4:12:00	47	30,7	91
4:13:00	47	30,7	87
4:14:00	47	30,8	95
4:15:00	47	30,8	91
4:16:00	47	30,8	94
4:17:00	47	30,8	91
4:18:00	47	30,7	92
4:19:00	47	30,4	95
4:20:00	47	30,3	81
4:21:00	47	30,5	80
4:22:00	47	30,7	79
4:23:00	47	30,6	81
4:24:00	47	30,6	79
4:25:00	47	30,6	80
4:26:00	47	30,6	81
4:27:00	47	30,6	82
4:28:00	47	30,6	82
4:29:00	47	30,6	82
4:30:00	47	30,4	83
4:31:00	47	30,3	98
4:32:00	47	30,2	116
4:33:00	47	30,1	87
4:34:00	47	30,0	93
4:35:00	48	30,1	76
4:36:00	48	30,1	73
4:37:00	48	30,0	72
4:38:00	48	30,2	71
4:39:00	48	30,1	72
4:40:00	48	30,0	73
4:41:00	48	30,0	73
4:42:00	48	30,3	74
4:43:00	48	30,3	72
4:44:00	48	30,2	67
4:45:00	48	30,1	62
4:46:00	48	30,1	60
4:47:00	48	30,0	56
4:48:00	48	30,0	56
4:49:00	48	30,1	57
4:50:00	48	30,0	56
4:51:00	48	30,0	57
4:52:00	48	30,2	49
4:53:00	48	30,2	49
4:54:00	48	30,1	49
4:55:00	48	30,1	49
4:56:00	48	30,0	49
4:57:00	48	30,2	49
4:58:00	48	30,1	50
4:59:00	48	30,1	50
5:00:00	48	30,0	52
5:01:00	48	30,2	60
5:02:00	48	30,1	56
5:03:00	48	30,1	56
5:04:00	48	30,0	56
5:05:00	48	30,1	54
5:06:00	48	30,0	52
5:07:00	48	30,0	51
5:08:00	48	30,2	54
5:09:00	48	30,2	53
5:10:00	48	30,1	53
5:11:00	48	30,0	53
5:12:00	48	30,0	53
5:13:00	48	30,3	54
5:14:00	48	30,3	51
5:15:00	48	30,2	51
5:16:00	48	30,2	56
5:17:00	48	30,1	58
5:18:00	48	30,0	56
5:19:00	48	30,0	54
5:20:00	48	30,0	52
5:21:00	49	30,4	48
5:22:00	48	30,3	45
5:23:00	49	30,2	43
5:24:00	48	30,2	46
5:25:00	48	30,1	46
5:26:00	48	30,0	46
5:27:00	48	30,0	46
5:28:00	48	30,2	48
5:29:00	48	30,1	47
5:30:00	48	30,1	47
5:31:00	48	30,0	47
5:32:00	48	30,1	46
5:33:00	48	30,1	45
5:34:00	48	30,0	47
5:35:00	48	30,0	47
5:36:00	48	30,3	51
5:37:00	48	30,3	90
5:38:00	48	30,2	80
5:39:00	48	30,1	73
5:40:00	48	30,1	77
5:41:00	48	30,0	78
5:42:00	48	30,0	72
5:43:00	48	30,0	71
5:44:00	48	30,3	52
5:45:00	48	30,2	50
5:46:00	48	30,1	48
5:47:00	48	30,1	46
5:48:00	48	30,0	46
5:49:00	48	30,2	44
5:50:00	48	30,1	44
5:51:00	48	30,0	44
5:52:00	48	30,2	43
5:53:00	48	30,1	44
5:54:00	48	30,0	45
5:55:00	48	30,0	45
5:56:00	48	30,0	45
5:57:00	48	30,3	48
5:58:00	48	30,2	52
5:59:00	48	30,2	49
6:00:00	48	30,1	53
6:01:00	48	30,0	50
6:02:00	48	30,2	49
6:03:00	48	30,2	53
6:04:00	48	30,1	53
6:05:00	48	30,0	52
6:06:00	48	30,0	52
6:07:00	48	30,1	56
6:08:00	48	30,0	54
6:09:00	48	30,0	57
6:10:00	47	30,3	49
6:11:00	47	30,2	51
6:12:00	47	30,2	48
6:13:00	47	30,1	47
6:14:00	47	30,0	46
6:15:00	47	30,0	46
6:16:00	47	30,1	44
6:17:00	47	30,0	44
6:18:00	47	30,3	46
6:19:00	47	30,2	46
6:20:00	47	30,1	45
6:21:00	47	30,1	45
6:22:00	47	30,0	45
6:23:00	47	30,1	45
6:24:00	47	30,0	46
6:25:00	47	30,3	53
6:26:00	47	30,2	49
6:27:00	47	30,1	49
6:28:00	47	30,1	48
6:29:00	47	30,0	46
6:30:00	47	30,0	47
6:31:00	47	30,3	139
6:32:00	47	30,2	84
6:33:00	46	30,2	105
6:34:00	46	30,1	106
6:35:00	46	30,0	94
6:36:00	46	30,0	94
6:37:00	46	30,2	61
6:38:00	46	30,1	66
6:39:00	46	30,0	77
6:40:00	46	30,0	66
6:41:00	46	30,1	72
6:42:00	46	30,0	72
6:43:00	46	30,0	65
6:44:00	46	30,0	62
6:45:00	46	30,0	64
6:46:00	46	30,4	48
6:47:00	46	30,3	48
6:48:00	46	30,2	48
6:49:00	46	30,1	49
6:50:00	46	30,1	49
6:51:00	46	30,0	50
6:52:00	45	30,1	50
6:53:00	45	30,0	50
6:54:00	45	30,3	56
6:55:00	45	30,2	56
6:56:00	45	30,1	61
6:57:00	45	30,1	67
6:58:00	45	30,0	77
6:59:00	45	30,2	68
7:00:00	45	30,2	51
7:01:00	45	30,1	61
7:02:00	45	30,0	49
7:03:00	45	30,0	48
7:04:00	45	30,1	52
7:05:00	45	30,0	50
7:06:00	45	30,0	51
7:07:00	45	30,0	51
7:08:00	45	30,0	52
7:09:00	45	30,3	66
7:10:00	45	30,3	55
7:11:00	44	30,2	92
7:12:00	44	30,1	87
7:13:00	44	30,1	80
7:14:00	44	30,0	93
7:15:00	44	30,0	83
7:16:00	44	30,0	97
7:17:00	44	30,3	73
7:18:00	44	30,2	52
7:19:00	44	30,1	53
7:20:00	44	30,1	53
7:21:00	44	30,0	55
7:22:00	44	30,0	56
7:23:00	44	30,4	96
7:24:00	44	30,3	97
7:25:00	44	30,2	82
7:26:00	44	30,2	66
7:27:00	44	30,1	82
7:28:00	44	30,1	53
7:29:00	43	30,0	53
7:30:00	43	30,3	63
7:31:00	43	30,2	85
7:32:00	43	30,2	76
7:33:00	43	30,1	69
7:34:00	43	30,0	71
7:35:00	43	30,0	82
7:36:00	43	30,3	72
7:37:00	43	30,2	81
7:38:00	43	30,2	66
7:39:00	43	30,1	70
7:40:00	43	30,0	100
7:41:00	43	30,0	75
7:42:00	43	30,2	58
7:43:00	43	30,1	60
7:44:00	43	30,0	62
7:45:00	43	30,0	68
7:46:00	43	30,4	97
7:47:00	42	30,3	83
7:48:00	42	30,3	72
7:49:00	42	30,2	85
7:50:00	42	30,2	82
7:51:00	42	30,1	64
7:52:00	42	30,0	92
7:53:00	42	30,0	67
7:54:00	42	30,4	61
7:55:00	42	30,4	100
7:56:00	42	30,3	101
7:57:00	42	30,2	106
7:58:00	42	30,2	62
7:59:00	42	30,1	95
8:00:00	42	30,1	102
8:01:00	42	30,0	80
8:02:00	42	30,0	82
8:03:00	42	30,1	69
8:04:00	42	30,1	59
8:05:00	42	30,0	65
8:06:00	42	30,4	66
8:07:00	41	30,3	105
8:08:00	41	30,3	106
8:09:00	41	30,2	65
8:10:00	41	30,2	65
8:11:00	41	30,1	88
8:12:00	41	30,1	65
8:13:00	41	30,0	63
8:14:00	41	30,0	70
8:15:00	41	30,0	104
8:16:00	41	30,0	81
8:17:00	41	30,1	86
8:18:00	41	30,3	142
8:19:00	41	30,2	118
8:20:00	41	30,2	113
8:21:00	41	30,1	84
8:22:00	41	30,1	88
8:23:00	41	30,0	107
8:24:00	41	30,0	88
8:25:00	41	30,3	106
8:26:00	41	30,3	113
8:27:00	41	30,2	106
8:28:00	41	30,1	77
8:29:00	40	30,1	106
8:30:00	40	30,1	110
8:31:00	40	30,0	59
8:32:00	40	30,0	65
8:33:00	40	30,0	99
8:34:00	40	30,1	112
8:35:00	40	30,0	111
8:36:00	40	30,3	153
8:37:00	40	30,2	158
8:38:00	40	30,2	55
8:39:00	40	30,1	51
8:40:00	40	30,1	50
8:41:00	40	30,0	53
8:42:00	40	30,0	58
8:43:00	40	30,1	56
8:44:00	40	30,0	56
8:45:00	40	30,0	56
8:46:00	40	30,3	62
8:47:00	40	30,2	159
8:48:00	40	30,1	158
8:49:00	40	30,1	158
8:50:00	40	30,0	61
8:51:00	39	30,0	61
8:52:00	39	30,3	65
8:53:00	39	30,2	75
8:54:00	39	30,2	70
8:55:00	39	30,1	66
8:56:00	39	30,1	71
8:57:00	39	30,0	71
8:58:00	39	30,0	76
8:59:00	39	30,1	74
9:00:00	39	30,0	71
9:01:00	39	30,0	96
9:02:00	39	30,1	117
9:03:00	39	30,0	73
9:04:00	39	30,0	79
9:05:00	39	30,3	159
9:06:00	39	30,2	66
9:07:00	39	30,2	81
9:08:00	39	30,1	94
9:09:00	39	30,1	118
9:10:00	39	30,0	68
9:11:00	39	30,0	75
9:12:00	39	30,0	75
9:13:00	39	30,3	92
9:14:00	39	30,3	84
9:15:00	39	30,2	97
9:16:00	38	30,2	93
9:17:00	38	30,1	92
9:18:00	38	30,1	91
9:19:00	38	30,1	84
9:20:00	38	30,0	86
9:21:00	38	30,0	90
9:22:00	38	30,0	83
9:23:00	38	30,0	86
9:24:00	38	30,0	86
9:25:00	38	30,3	103
9:26:00	38	30,3	69
9:27:00	38	30,2	89
9:28:00	38	30,2	64
9:29:00	38	30,1	60
9:30:00	38	30,1	59
9:31:00	38	30,0	59
9:32:00	38	30,0	58
9:33:00	38	30,0	59
9:34:00	38	30,0	57
9:35:00	38	30,0	56
9:36:00	38	30,3	52
9:37:00	38	30,3	52
9:38:00	38	30,2	51
9:39:00	38	30,2	51
9:40:00	38	30,1	51
9:41:00	38	30,1	51
9:42:00	37	30,0	51
9:43:00	37	30,0	50
9:44:00	37	30,0	50
9:45:00	37	30,0	50
9:46:00	37	30,0	50
9:47:00	37	30,0	50
9:48:00	37	30,3	51
9:49:00	37	30,3	51
9:50:00	37	30,2	51
9:51:00	37	30,2	51
9:52:00	37	30,1	51
9:53:00	37	30,1	52
9:54:00	37	30,0	51
9:55:00	37	30,0	51
9:56:00	37	30,0	51
9:57:00	37	30,0	51
9:58:00	37	30,3	51
9:59:00	37	30,3	51
10:00:00	37	30,2	50
10:01:00	37	30,2	50
10:02:00	37	30,1	51
10:03:00	37	30,1	51
10:04:00	37	30,1	51
10:05:00	37	30,0	51
10:06:00	37	30,0	50
10:07:00	37	30,0	50
10:08:00	37	30,0	51
10:09:00	37	30,0	50
10:10:00	37	30,0	50
10:11:00	37	30,3	61
10:12:00	36	30,3	63
10:13:00	36	30,2	59
10:14:00	36	30,2	58
10:15:00	36	30,1	58
10:16:00	36	30,1	58
10:17:00	36	30,1	58
10:18:00	36	30,0	58
10:19:00	36	30,0	58
10:20:00	36	30,0	59
10:21:00	36	30,0	58
10:22:00	36	30,3	53
10:23:00	36	30,3	52
10:24:00	36	30,2	52
10:25:00	36	30,2	52
10:26:00	36	30,2	51
10:27:00	36	30,1	51
10:28:00	36	30,1	50
10:29:00	36	30,1	49
10:30:00	36	30,0	49
10:31:00	36	30,0	49
10:32:00	36	30,0	49
10:33:00	36	30,0	49
10:34:00	36	30,0	49
10:35:00	36	30,4	56
10:36:00	36	30,3	54
10:37:00	36	30,3	53
10:38:00	36	30,3	53
10:39:00	36	30,2	53
10:40:00	36	30,2	52
10:41:00	36	30,1	52
10:42:00	36	30,1	52
10:43:00	36	30,1	53
10:44:00	36	30,0	52
10:45:00	36	30,0	52
10:46:00	35	30,2	52
10:47:00	35	30,2	55
10:48:00	35	30,2	55
10:49:00	35	30,1	55
10:50:00	35	30,1	54
10:51:00	35	30,1	54
10:52:00	35	30,0	54
10:53:00	35	30,0	54
10:54:00	35	30,1	54
10:55:00	35	30,1	53
10:56:00	35	30,1	51
10:57:00	35	30,0	50
10:58:00	35	30,0	49
10:59:00	35	30,0	49
11:00:00	35	30,2	46
11:01:00	35	30,1	46
11:02:00	35	30,1	46
11:03:00	35	30,0	46
11:04:00	35	30,0	46
11:05:00	35	30,0	46
11:06:00	35	30,2	50
11:07:00	35	30,2	49
11:08:00	35	30,1	48
11:09:00	35	30,1	48
11:10:00	35	30,1	49
11:11:00	35	30,0	55
11:12:00	35	30,0	56
11:13:00	35	30,0	55
11:14:00	35	30,0	54
11:15:00	35	30,0	53
11:16:00	35	30,0	55
11:17:00	35	30,3	50
11:18:00	35	30,3	50
11:19:00	35	30,2	51
11:20:00	35	30,2	51
11:21:00	34	30,2	50
11:22:00	34	30,1	50
11:23:00	34	30,1	50
11:24:00	34	30,1	51
11:25:00	34	30,0	50
11:26:00	34	30,0	50
11:27:00	34	30,0	53
11:28:00	34	30,0	50
11:29:00	34	30,0	50
11:30:00	34	30,3	46
11:31:00	34	30,3	45
11:32:00	34	30,3	46
11:33:00	34	30,2	46
11:34:00	34	30,2	46
11:35:00	34	30,1	46
11:36:00	34	30,1	46
11:37:00	34	30,1	46
11:38:00	34	30,1	46
11:39:00	34	30,0	46
11:40:00	34	30,0	46
11:41:00	34	30,0	46
11:42:00	34	30,0	46
11:43:00	34	30,0	46
11:44:00	34	30,1	43
11:45:00	34	30,1	42
11:46:00	34	30,1	42
11:47:00	34	30,0	42
11:48:00	34	30,0	41
11:49:00	34	28,7	39
11:50:00	33	4,7	65
11:51:00	33	0,6	53
11:52:00	33	0,6	50
11:53:00	33	0,6	42
11:54:00	33	0,5	123
11:55:00	33	0,5	40
11:56:00	33	-0,0	68
11:57:00	33	-0,0	48
11:58:00	33	-0,0	71
11:59:00	31	-0,1	0
12:00:00	29	-0,0	-2
12:01:00	27	-0,1	-0
12:02:00	27	-0,1	-2
12:03:00	26	-0,0	-2
12:04:00	26	-0,1	1
12:05:00	25	-0,1	1
12:06:00	25	-0,0	-0
12:07:00	25	-0,0	-1
12:08:00	25	-0,0	-0
12:09:00	25	-0,1	1
12:10:00	25	-0,1	1
12:11:00	25	-0,0	-0
12:12:00	25	-0,0	-2
12:13:00	25	-0,1	1
12:14:00	25	-0,0	-2
12:15:00	25	-0,0	-1
12:16:00	25	-0,0	1
12:17:00	25	-0,1	1
12:18:00	25	-0,0	-2
12:19:00	25	-0,0	-0
12:20:00	25	-0,1	1
12:21:00	25	-0,1	1
12:22:00	25	-0,1	0
12:23:00	25	-0,0	-2
12:24:00	25	-0,1	1
12:25:00	25	-0,1	1
12:26:00	25	-0,1	-1
12:27:00	25	-0,0	-2
12:28:00	25	-0,1	-2
12:29:00	25	-0,1	1
12:30:00	25	-0,1	1
12:31:00	25	-0,1	1
12:32:00	25	-0,1	-1
12:33:00	25	-0,0	-2
12:34:00	25	-0,0	-2
12:35:00	25	-0,0	-2
12:36:00	25	-0,0	-2
12:37:00	25	-0,0	-1
12:38:00	25	-0,0	-2
12:39:00	25	-0,0	1
12:40:00	25	-0,0	-2
12:41:00	25	-0,0	-2
12:42:00	25	-0,0	-2
12:43:00	25	-0,0	1
12:44:00	25	-0,1	-0
12:45:00	25	-0,0	-2
12:46:00	25	-0,0	-0
12:47:00	25	-0,0	-2
12:48:00	25	-0,0	0
12:49:00	25	-0,0	-2
12:50:00	25	-0,0	-2
12:51:00	25	-0,0	1
12:52:00	25	-0,0	-2
12:53:00	25	-0,0	-2
12:54:00	25	-0,1	0
12:55:00	25	-0,0	1
12:56:00	25	-0,1	1
12:57:00	25	-0,0	-0
12:58:00	25	-0,1	1
12:59:00	25	-0,0	-1
13:00:00	25	-0,0	-2
13:01:00	25	-0,0	-1
13:02:00	25	-0,1	-1
13:03:00	25	-0,1	1
13:04:00	25	-0,0	-2
13:05:00	25	-0,0	-2
13:06:00	25	-0,1	1
13:07:00	25	-0,1	1
13:08:00	25	-0,1	-1
13:09:00	25	-0,0	-1
13:10:00	25	-0,0	1
13:11:00	25	-0,0	-1
13:12:00	25	-0,0	-1
13:13:00	25	-0,0	-2
13:14:00	25	-0,1	-2
13:15:00	25	-0,1	1
13:16:00	25	-0,0	-2
13:17:00	25	-0,1	1
13:18:00	25	-0,0	-2
13:19:00	25	-0,1	1
13:20:00	25	-0,1	1
13:21:00	25	-0,0	1
13:22:00	25	-0,1	1
13:23:00	25	-0,0	-2
13:24:00	25	-0,0	-2
13:25:00	25	-0,0	-2
13:26:00	25	-0,1	1
13:27:00	25	-0,0	-2
13:28:00	25	-0,0	1
13:29:00	25	-0,0	-2
13:30:00	25	-0,1	1
13:31:00	25	-0,1	1
13:32:00	25	-0,0	-2
13:33:00	25	-0,0	-0
13:34:00	25	-0,1	-2
13:35:00	25	-0,0	-1
13:36:00	25	-0,1	0
13:37:00	25	-0,1	-1
13:38:00	25	-0,1	1
13:39:00	25	-0,1	-0
13:40:00	25	-0,1	1
13:41:00	25	-0,0	-2
13:42:00	25	-0,0	-2
13:43:00	25	-0,0	-1
13:44:00	25	-0,0	-2
13:45:00	25	-0,1	-2
13:46:00	25	-0,0	-2
13:47:00	25	-0,1	0
13:48:00	25	-0,0	-2
13:49:00	25	-0,1	-2
13:50:00	25	-0,0	-2
13:51:00	25	-0,0	-2
13:52:00	25	-0,0	-2
13:53:00	25	-0,0	-2
13:54:00	25	-0,0	0
13:55:00	25	-0,0	-2
13:56:00	25	-0,1	-1
13:57:00	25	-0,1	1
13:58:00	25	-0,0	-0
13:59:00	25	-0,1	1
14:00:00	25	-0,1	-1
14:01:00	25	-0,1	1
14:02:00	25	-0,1	-1
14:03:00	25	-0,1	-1
14:04:00	25	-0,1	0
14:05:00	25	-0,0	-2
14:06:00	25	-0,1	1
14:07:00	25	-0,1	1
14:08:00	25	-0,1	1
14:09:00	25	-0,1	1
14:10:00	25	-0,0	-1
14:11:00	25	-0,1	0
14:12:00	25	-0,0	-2
14:13:00	25	-0,0	-2
14:14:00	25	-0,0	-2
14:15:00	25	-0,1	1
14:16:00	25	-0,0	1
14:17:00	25	-0,0	-2
14:18:00	25	-0,0	-2
14:19:00	25	-0,1	-0
14:20:00	25	-0,1	1
14:21:00	25	-0,0	-2
14:22:00	25	-0,0	-2
14:23:00	25	-0,0	-2
14:24:00	25	-0,1	-0
14:25:00	25	-0,1	1
14:26:00	25	-0,1	1
14:27:00	25	-0,0	-2
14:28:00	25	-0,0	-0
14:29:00	25	-0,0	-2
14:30:00	25	-0,1	1
14:31:00	25	-0,0	-2
14:32:00	25	-0,0	-2
14:33:00	25	-0,1	-2
14:34:00	25	-0,1	-1
14:35:00	25	-0,1	1
14:36:00	25	-0,0	-2
14:37:00	25	-0,1	-0
14:38:00	25	-0,1	-1
14:39:00	25	-0,1	1
14:40:00	25	-0,1	-1
14:41:00	25	-0,1	-0
14:42:00	25	-0,0	-2
14:43:00	25	-0,0	-2
14:44:00	25	-0,0	1
14:45:00	25	-0,0	-1
14:46:00	25	-0,1	0
14:47:00	25	-0,1	-1
14:48:00	25	-0,1	-1
14:49:00	25	-0,0	-2
14:50:00	25	-0,1	-0
14:51:00	25	-0,1	1
14:52:00	25	-0,0	1
14:53:00	25	-0,1	1
14:54:00	25	-0,1	0
14:55:00	25	-0,1	1
14:56:00	25	-0,0	-2
14:57:00	25	-0,1	1
14:58:00	25	-0,1	1
14:59:00	25	-0,0	-2
15:00:00	25	-0,1	1
15:01:00	25	-0,1	-2
15:02:00	25	-0,0	-1
15:03:00	25	-0,0	-2
15:04:00	25	-0,1	1
15:05:00	25	-0,0	0
15:06:00	25	-0,1	-1
15:07:00	25	-0,0	-2
15:08:00	25	-0,0	-2
15:09:00	25	-0,0	-2
15:10:00	25	-0,0	-1
15:11:00	25	-0,1	-2
15:12:00	25	-0,0	0
15:13:00	25	-0,0	-2
15:14:00	25	-0,1	1
15:15:00	25	-0,0	-2
15:16:00	25	-0,1	1
15:17:00	25	-0,1	-1
15:18:00	25	-0,0	-1
15:19:00	25	-0,1	1
15:20:00	25	-0,0	-1
15:21:00	25	-0,1	-2
15:22:00	25	-0,1	1
15:23:00	25	-0,0	1
15:24:00	25	-0,0	-2
15:25:00	25	-0,1	1
15:26:00	25	-0,0	-2
15:27:00	25	-0,1	1
15:28:00	25	-0,1	0
15:29:00	25	-0,0	-2
15:30:00	25	-0,1	1
15:31:00	25	-0,0	-1
15:32:00	25	-0,1	0
15:33:00	25	-0,0	-1
15:34:00	25	-0,1	1
15:35:00	25	-0,1	1
15:36:00	25	-0,1	1
15:37:00	25	-0,1	1
15:38:00	25	-0,0	-1
15:39:00	25	-0,0	1
15:40:00	25	-0,1	0
15:41:00	25	-0,0	-2
15:42:00	25	-0,1	-0
15:43:00	25	-0,1	1
15:44:00	25	-0,1	-0
15:45:00	25	-0,1	-2
15:46:00	25	-0,1	1
15:47:00	25	-0,1	1
15:48:00	25	-0,0	-0
15:49:00	25	-0,1	0
15:50:00	25	-0,1	0
15:51:00	25	-0,0	-2
15:52:00	25	-0,1	-2
15:53:00	25	-0,1	-1
15:54:00	25	-0,1	1
15:55:00	25	-0,1	0
15:56:00	25	-0,1	0
15:57:00	25	-0,0	-2
15:58:00	25	-0,0	-1
15:59:00	25	-0,0	-1
16:00:00	25	-0,0	1
16:01:00	25	-0,0	-2
16:02:00	25	-0,0	-1
16:03:00	25	-0,1	0
16:04:00	25	-0,1	1
16:05:00	25	-0,1	1
16:06:00	25	-0,0	-1
16:07:00	25	-0,1	1
16:08:00	25	-0,0	-2
16:09:00	25	-0,1	1
16:10:00	25	-0,1	1
16:11:00	25	-0,1	1
16:12:00	25	-0,1	1
16:13:00	25	-0,0	-2
16:14:00	25	-0,1	-2
16:15:00	25	-0,0	-1
16:16:00	25	-0,0	-1
16:17:00	25	-0,1	1
16:18:00	25	-0,1	0
16:19:00	25	-0,1	1
16:20:00	25	-0,0	-2
16:21:00	25	-0,0	-0
16:22:00	25	-0,1	1
16:23:00	25	-0,1	0
16:24:00	25	-0,0	-2
16:25:00			
16:26:00			
16:27:00			
16:28:00			
16:29:00			
16:30:00			
16:31:00			
16:32:00			
16:33:00			
16:34:00			
16:35:00			
16:36:00			
16:37:00			
16:38:00			
16:39:00			
16:40:00			
16:41:00			
16:42:00			
16:43:00			
16:44:00			
16:45:00			
16:46:00			
16:47:00			
16:48:00			
16:49:00			
16:50:00			
16:51:00			
16:52:00			
16:53:00
