Repository: ProgWizer/parser

File: project-root/data/Data Acquisition/Data Acquisition/2007 year (173)/Con 1 Dragon G1630+1%Gel+0.6%SMS+0.08%R-7 (62C).txt
--Test Summary--
Full Path and File Name	
Instrument Name	7222#1
Instrument Type	Model 7222 Consistometer
Instrument Serial Number	113
Test Start Date	27.02.2007
Test Start Time	18:07:35
Test Stop Date	28.02.2007
Test Stop Time	16:57:24
Test Length	22:49:49
Final Sample Time Offset	22:49:00
Controller Schedule Name	
Sampling Period	60 seconds
Comments	MPa: 55(142), T:62(142) premix,
Information	WellID	21-117
Information	Customer	Dragon
Information	CementClass	PCT-I-G
Information	CementMfr	Duckerhoff
Information	Additives	1%Gel+0.6%SMS+0.08%R-7
Information	Density	1630
Information	BHCT	62
Information	BHST	83
Information	FluidLoss	
Information	JobType	intermediate csg
Calculated Value	30Bc - TT	0:01:00
Calculated Value	70Bc - TT	15:30:00
Calculated Value	100Bc - TT	15:30:00
Initial Temperature (°C)	25 °C
Final Temperature (°C)	26 °C
Initial Pressure (MPa)	1,6 MPa
Final Pressure (MPa)	0,5 MPa
Initial Consistency (Bc)	32 Bc
Final Consistency (Bc)	31 Bc
--Data--
Time (HH:MM:SS)	Temperature (°C)	Pressure (MPa)	Consistency (Bc)
0:00:00	25	1,6	32
0:01:00	25	3,4	42
0:02:00	25	3,9	42
0:03:00	25	4,5	34
0:04:00	25	5,1	29
0:05:00	26	5,6	33
0:06:00	26	5,9	25
0:07:00	27	6,1	24
0:08:00	27	6,3	20
0:09:00	28	6,3	23
0:10:00	28	6,8	23
0:11:00	29	6,9	17
0:12:00	29	7,2	17
0:13:00	29	7,8	16
0:14:00	29	8,2	18
0:15:00	29	8,4	17
0:16:00	30	8,9	21
0:17:00	30	9,2	21
0:18:00	30	9,4	21
0:19:00	31	10,0	20
0:20:00	31	10,2	20
0:21:00	31	10,7	33
0:22:00	31	11,2	26
0:23:00	32	11,4	30
0:24:00	32	12,0	24
0:25:00	32	12,1	30
0:26:00	32	12,6	40
0:27:00	33	12,8	34
0:28:00	33	13,3	27
0:29:00	33	13,5	27
0:30:00	33	14,1	27
0:31:00	34	14,3	29
0:32:00	34	15,0	34
0:33:00	34	15,1	30
0:34:00	34	15,4	29
0:35:00	35	15,9	28
0:36:00	35	16,1	23
0:37:00	35	16,8	40
0:38:00	36	17,0	26
0:39:00	36	17,2	25
0:40:00	36	17,8	25
0:41:00	36	18,0	24
0:42:00	37	18,2	21
0:43:00	37	18,8	21
0:44:00	37	19,0	21
0:45:00	37	19,5	21
0:46:00	38	19,8	19
0:47:00	38	20,3	32
0:48:00	38	20,5	22
0:49:00	38	21,1	22
0:50:00	39	21,4	23
0:51:00	39	21,6	23
0:52:00	39	22,2	25
0:53:00	39	22,4	27
0:54:00	40	22,6	27
0:55:00	40	23,1	24
0:56:00	40	23,6	31
0:57:00	40	23,8	22
0:58:00	41	24,4	44
0:59:00	41	24,6	28
1:00:00	41	24,9	24
1:01:00	41	25,3	27
1:02:00	42	25,9	36
1:03:00	42	26,1	50
1:04:00	42	26,4	47
1:05:00	43	26,9	44
1:06:00	43	27,1	42
1:07:00	43	27,4	37
1:08:00	43	28,1	23
1:09:00	44	28,3	35
1:10:00	44	28,6	25
1:11:00	44	29,3	16
1:12:00	44	29,5	36
1:13:00	45	29,7	18
1:14:00	45	30,3	27
1:15:00	45	30,6	23
1:16:00	45	30,8	25
1:17:00	46	31,1	24
1:18:00	46	31,8	24
1:19:00	46	32,0	17
1:20:00	46	32,2	22
1:21:00	47	32,8	43
1:22:00	47	33,0	19
1:23:00	47	33,3	21
1:24:00	47	33,8	26
1:25:00	48	34,3	19
1:26:00	48	34,5	23
1:27:00	48	34,8	20
1:28:00	48	35,3	48
1:29:00	49	35,6	22
1:30:00	49	35,9	14
1:31:00	49	36,5	15
1:32:00	49	36,7	31
1:33:00	50	36,9	32
1:34:00	50	37,5	24
1:35:00	50	37,7	23
1:36:00	50	38,1	40
1:37:00	51	38,4	46
1:38:00	51	39,0	23
1:39:00	51	39,2	21
1:40:00	51	39,5	19
1:41:00	52	40,1	19
1:42:00	52	40,3	17
1:43:00	52	40,6	20
1:44:00	52	41,1	27
1:45:00	53	41,5	20
1:46:00	53	41,7	21
1:47:00	53	42,1	18
1:48:00	53	42,6	20
1:49:00	54	42,8	23
1:50:00	54	43,3	20
1:51:00	54	43,7	16
1:52:00	54	43,9	17
1:53:00	55	44,4	28
1:54:00	55	44,7	16
1:55:00	55	45,0	28
1:56:00	56	45,5	32
1:57:00	56	45,8	28
1:58:00	56	46,2	20
1:59:00	56	46,6	61
2:00:00	56	47,1	22
2:01:00	57	47,3	21
2:02:00	57	47,6	20
2:03:00	57	48,1	20
2:04:00	58	48,4	26
2:05:00	58	48,8	19
2:06:00	58	49,1	22
2:07:00	58	49,4	20
2:08:00	59	49,8	31
2:09:00	59	50,2	26
2:10:00	59	50,7	27
2:11:00	60	51,0	23
2:12:00	60	51,4	27
2:13:00	60	51,7	18
2:14:00	60	52,0	17
2:15:00	60	52,3	18
2:16:00	61	52,9	23
2:17:00	61	53,3	24
2:18:00	61	53,6	20
2:19:00	61	53,9	19
2:20:00	62	54,2	22
2:21:00	62	54,6	17
2:22:00	62	54,9	16
2:23:00	63	55,1	18
2:24:00	63	55,2	19
2:25:00	63	55,0	19
2:26:00	63	55,0	16
2:27:00	63	55,0	15
2:28:00	63	55,2	20
2:29:00	63	55,1	34
2:30:00	62	55,1	28
2:31:00	62	55,1	27
2:32:00	62	55,1	27
2:33:00	62	55,2	38
2:34:00	62	55,0	30
2:35:00	62	55,2	31
2:36:00	62	55,1	31
2:37:00	62	55,1	33
2:38:00	62	55,1	50
2:39:00	62	55,1	40
2:40:00	62	55,1	38
2:41:00	62	55,2	38
2:42:00	62	55,2	50
2:43:00	62	55,0	54
2:44:00	62	55,1	62
2:45:00	62	55,1	65
2:46:00	62	55,0	57
2:47:00	62	55,1	27
2:48:00	62	55,0	6
2:49:00	62	55,1	75
2:50:00	62	55,0	40
2:51:00	63	55,2	40
2:52:00	63	55,3	39
2:53:00	64	55,1	39
2:54:00	64	55,2	39
2:55:00	64	55,0	39
2:56:00	65	55,1	39
2:57:00	65	55,2	39
2:58:00	65	55,1	40
2:59:00	66	55,1	40
3:00:00	66	55,2	40
3:01:00	66	55,0	41
3:02:00	66	55,1	41
3:03:00	66	55,1	41
3:04:00	66	55,0	41
3:05:00	67	55,1	40
3:06:00	67	55,1	40
3:07:00	67	55,0	40
3:08:00	67	55,1	40
3:09:00	67	55,2	40
3:10:00	67	55,0	40
3:11:00	67	55,1	40
3:12:00	67	55,2	40
3:13:00	67	55,1	40
3:14:00	67	55,0	40
3:15:00	67	55,1	39
3:16:00	67	55,1	39
3:17:00	67	55,2	39
3:18:00	67	55,0	39
3:19:00	66	55,1	38
3:20:00	66	55,2	39
3:21:00	66	55,1	39
3:22:00	66	55,2	38
3:23:00	66	55,0	38
3:24:00	66	55,1	38
3:25:00	66	55,2	38
3:26:00	66	55,0	38
3:27:00	66	55,2	38
3:28:00	66	55,1	38
3:29:00	65	55,1	38
3:30:00	65	55,1	38
3:31:00	65	55,2	38
3:32:00	65	55,0	38
3:33:00	65	55,0	38
3:34:00	65	55,2	38
3:35:00	65	55,1	38
3:36:00	64	55,1	38
3:37:00	64	55,2	38
3:38:00	64	55,0	38
3:39:00	64	55,0	38
3:40:00	64	55,1	38
3:41:00	64	55,1	38
3:42:00	64	55,0	38
3:43:00	63	55,2	38
3:44:00	63	55,2	38
3:45:00	63	55,0	38
3:46:00	63	55,2	38
3:47:00	63	55,0	38
3:48:00	63	55,1	38
3:49:00	63	55,2	38
3:50:00	62	55,0	38
3:51:00	62	55,1	38
3:52:00	62	55,1	38
3:53:00	62	55,2	38
3:54:00	62	55,1	38
3:55:00	62	55,0	38
3:56:00	62	55,2	38
3:57:00	61	55,1	38
3:58:00	61	55,1	37
3:59:00	61	55,1	37
4:00:00	61	55,3	37
4:01:00	61	55,1	37
4:02:00	61	55,0	38
4:03:00	61	55,1	38
4:04:00	60	55,2	38
4:05:00	60	55,0	38
4:06:00	60	55,1	38
4:07:00	60	55,3	38
4:08:00	60	55,1	38
4:09:00	60	55,0	38
4:10:00	59	55,2	38
4:11:00	59	55,0	39
4:12:00	59	55,1	38
4:13:00	59	55,2	37
4:14:00	59	55,1	38
4:15:00	59	55,2	39
4:16:00	59	55,0	39
4:17:00	58	55,1	39
4:18:00	58	55,2	39
4:19:00	58	55,1	39
4:20:00	58	55,0	39
4:21:00	58	55,3	38
4:22:00	58	55,2	39
4:23:00	58	55,1	40
4:24:00	58	55,0	40
4:25:00	57	55,2	39
4:26:00	57	55,0	40
4:27:00	57	55,1	41
4:28:00	57	55,0	47
4:29:00	57	55,1	52
4:30:00	57	55,2	56
4:31:00	57	55,1	57
4:32:00	56	55,0	57
4:33:00	56	55,1	56
4:34:00	56	55,3	56
4:35:00	56	55,1	43
4:36:00	56	55,0	42
4:37:00	56	55,2	43
4:38:00	56	55,0	44
4:39:00	56	55,1	48
4:40:00	55	55,0	46
4:41:00	55	55,1	52
4:42:00	55	55,0	52
4:43:00	55	55,2	48
4:44:00	55	55,0	49
4:45:00	55	55,1	51
4:46:00	55	55,2	48
4:47:00	55	55,1	58
4:48:00	54	55,0	58
4:49:00	54	55,4	48
4:50:00	54	55,3	61
4:51:00	54	55,1	58
4:52:00	54	55,0	59
4:53:00	54	55,0	70
4:54:00	54	55,1	70
4:55:00	54	55,3	62
4:56:00	54	55,2	57
4:57:00	53	55,0	59
4:58:00	53	55,0	57
4:59:00	53	55,0	65
5:00:00	53	55,3	45
5:01:00	53	55,2	45
5:02:00	53	55,1	45
5:03:00	53	55,1	42
5:04:00	53	55,0	41
5:05:00	53	55,4	39
5:06:00	53	55,3	39
5:07:00	52	55,2	40
5:08:00	52	55,1	40
5:09:00	52	55,2	40
5:10:00	52	55,1	40
5:11:00	52	55,0	40
5:12:00	52	55,2	40
5:13:00	52	55,1	40
5:14:00	52	55,0	41
5:15:00	52	55,3	42
5:16:00	52	55,2	42
5:17:00	51	55,1	42
5:18:00	51	55,0	42
5:19:00	51	55,0	42
5:20:00	51	55,1	43
5:21:00	51	55,0	43
5:22:00	51	55,2	46
5:23:00	51	55,1	47
5:24:00	51	55,0	47
5:25:00	51	55,1	47
5:26:00	51	55,0	46
5:27:00	51	55,2	50
5:28:00	50	55,2	47
5:29:00	50	55,1	47
5:30:00	50	55,2	51
5:31:00	50	55,1	50
5:32:00	50	55,1	51
5:33:00	50	55,2	61
5:34:00	50	55,1	51
5:35:00	50	55,0	50
5:36:00	50	55,0	49
5:37:00	50	55,1	51
5:38:00	50	55,2	49
5:39:00	50	55,1	51
5:40:00	49	55,0	49
5:41:00	49	55,0	52
5:42:00	49	55,3	52
5:43:00	49	55,2	52
5:44:00	49	55,1	54
5:45:00	49	55,1	56
5:46:00	49	55,1	59
5:47:00	49	55,1	55
5:48:00	49	55,0	57
5:49:00	49	55,3	52
5:50:00	49	55,3	52
5:51:00	49	55,2	53
5:52:00	48	55,1	52
5:53:00	48	55,0	51
5:54:00	48	55,2	54
5:55:00	48	55,1	53
5:56:00	48	55,1	55
5:57:00	48	55,2	60
5:58:00	48	55,1	52
5:59:00	48	55,0	53
6:00:00	48	55,1	47
6:01:00	48	55,0	46
6:02:00	48	55,2	50
6:03:00	48	55,1	48
6:04:00	48	55,0	49
6:05:00	47	55,0	45
6:06:00	47	55,4	64
6:07:00	47	55,3	54
6:08:00	47	55,2	55
6:09:00	47	55,2	54
6:10:00	47	55,1	54
6:11:00	47	55,1	57
6:12:00	47	55,0	55
6:13:00	47	55,1	54
6:14:00	47	55,2	63
6:15:00	47	55,1	50
6:16:00	47	55,1	54
6:17:00	47	55,1	53
6:18:00	47	55,0	59
6:19:00	46	55,2	55
6:20:00	46	55,2	57
6:21:00	46	55,1	55
6:22:00	46	55,0	57
6:23:00	46	55,1	58
6:24:00	46	55,0	56
6:25:00	46	55,2	50
6:26:00	46	55,1	47
6:27:00	46	55,0	47
6:28:00	46	55,2	49
6:29:00	46	55,2	48
6:30:00	46	55,1	47
6:31:00	46	55,1	47
6:32:00	46	55,0	46
6:33:00	46	55,2	40
6:34:00	45	55,1	40
6:35:00	45	55,1	39
6:36:00	45	55,2	39
6:37:00	45	55,1	39
6:38:00	45	55,1	39
6:39:00	45	55,2	39
6:40:00	45	55,2	39
6:41:00	45	55,1	39
6:42:00	45	55,1	39
6:43:00	45	55,1	39
6:44:00	45	55,1	39
6:45:00	45	55,3	53
6:46:00	45	55,2	47
6:47:00	45	55,1	44
6:48:00	45	55,1	44
6:49:00	45	55,0	44
6:50:00	44	55,4	42
6:51:00	44	55,3	41
6:52:00	44	55,2	41
6:53:00	44	55,1	41
6:54:00	44	55,1	41
6:55:00	44	55,0	41
6:56:00	44	55,1	48
6:57:00	44	55,2	49
6:58:00	44	55,1	52
6:59:00	44	55,0	49
7:00:00	44	55,3	46
7:01:00	44	55,2	44
7:02:00	44	55,1	43
7:03:00	44	55,1	43
7:04:00	44	55,0	42
7:05:00	44	55,2	52
7:06:00	43	55,1	50
7:07:00	43	55,1	49
7:08:00	43	55,2	56
7:09:00	43	55,2	59
7:10:00	43	55,1	59
7:11:00	43	55,0	56
7:12:00	43	55,1	52
7:13:00	43	55,1	53
7:14:00	43	55,0	54
7:15:00	43	55,2	57
7:16:00	43	55,2	57
7:17:00	43	55,1	55
7:18:00	43	55,1	51
7:19:00	43	55,0	50
7:20:00	43	55,1	47
7:21:00	43	55,0	47
7:22:00	43	55,3	44
7:23:00	43	55,2	43
7:24:00	42	55,1	43
7:25:00	42	55,1	43
7:26:00	42	55,0	42
7:27:00	42	55,1	41
7:28:00	42	55,0	40
7:29:00	42	55,4	49
7:30:00	42	55,3	47
7:31:00	42	55,2	48
7:32:00	42	55,2	47
7:33:00	42	55,1	48
7:34:00	42	55,1	49
7:35:00	42	55,1	52
7:36:00	42	55,0	49
7:37:00	42	55,1	44
7:38:00	42	55,1	43
7:39:00	42	55,3	45
7:40:00	42	55,2	47
7:41:00	42	55,2	45
7:42:00	41	55,1	43
7:43:00	41	55,1	45
7:44:00	41	55,0	45
7:45:00	41	55,4	46
7:46:00	41	55,3	48
7:47:00	41	55,2	46
7:48:00	41	55,2	46
7:49:00	41	55,1	45
7:50:00	41	55,1	45
7:51:00	41	55,2	44
7:52:00	41	55,1	43
7:53:00	41	55,0	43
7:54:00	41	55,2	44
7:55:00	41	55,1	42
7:56:00	41	55,1	42
7:57:00	41	55,0	41
7:58:00	41	55,2	44
7:59:00	41	55,2	46
8:00:00	41	55,1	46
8:01:00	41	55,1	45
8:02:00	41	55,0	45
8:03:00	40	55,1	43
8:04:00	40	55,1	43
8:05:00	40	55,0	43
8:06:00	40	55,3	39
8:07:00	40	55,2	39
8:08:00	40	55,2	39
8:09:00	40	55,1	39
8:10:00	40	55,0	39
8:11:00	40	55,0	39
8:12:00	40	55,3	39
8:13:00	40	55,2	39
8:14:00	40	55,2	39
8:15:00	40	55,1	39
8:16:00	40	55,1	39
8:17:00	40	55,0	39
8:18:00	40	55,2	38
8:19:00	40	55,1	38
8:20:00	40	55,1	38
8:21:00	40	55,0	38
8:22:00	40	55,3	39
8:23:00	40	55,3	39
8:24:00	40	55,2	39
8:25:00	39	55,2	39
8:26:00	39	55,1	39
8:27:00	39	55,1	39
8:28:00	39	55,1	39
8:29:00	39	55,1	39
8:30:00	39	55,0	39
8:31:00	39	55,2	40
8:32:00	39	55,1	39
8:33:00	39	55,1	39
8:34:00	39	55,3	38
8:35:00	39	55,3	40
8:36:00	39	55,2	39
8:37:00	39	55,1	39
8:38:00	39	55,1	38
8:39:00	39	55,0	38
8:40:00	39	55,3	38
8:41:00	39	55,2	39
8:42:00	39	55,2	39
8:43:00	39	55,1	39
8:44:00	39	55,1	39
8:45:00	39	55,0	40
8:46:00	39	55,2	39
8:47:00	39	55,2	39
8:48:00	38	55,1	39
8:49:00	38	55,1	39
8:50:00	38	55,0	39
8:51:00	38	55,3	38
8:52:00	38	55,2	38
8:53:00	38	55,2	38
8:54:00	38	55,1	39
8:55:00	38	55,1	39
8:56:00	38	55,0	38
8:57:00	38	55,2	40
8:58:00	38	55,2	41
8:59:00	38	55,1	40
9:00:00	38	55,1	41
9:01:00	38	55,0	40
9:02:00	38	55,0	43
9:03:00	38	55,3	41
9:04:00	38	55,3	40
9:05:00	38	55,2	40
9:06:00	38	55,2	40
9:07:00	38	55,1	41
9:08:00	38	55,1	41
9:09:00	38	55,0	41
9:10:00	38	55,2	40
9:11:00	38	55,1	40
9:12:00	38	55,1	40
9:13:00	38	55,0	40
9:14:00	37	55,1	40
9:15:00	37	55,1	40
9:16:00	37	55,0	40
9:17:00	37	55,3	42
9:18:00	37	55,3	43
9:19:00	37	55,2	43
9:20:00	37	55,2	43
9:21:00	37	55,2	43
9:22:00	37	55,1	44
9:23:00	37	55,1	44
9:24:00	37	55,0	44
9:25:00	37	55,0	45
9:26:00	37	55,0	44
9:27:00	37	55,1	44
9:28:00	37	55,1	46
9:29:00	37	55,0	46
9:30:00	37	55,3	43
9:31:00	37	55,3	46
9:32:00	37	55,3	47
9:33:00	37	55,2	47
9:34:00	37	55,2	46
9:35:00	37	55,1	46
9:36:00	37	55,1	46
9:37:00	37	55,0	46
9:38:00	37	55,1	44
9:39:00	37	55,1	42
9:40:00	37	55,0	41
9:41:00	36	55,0	41
9:42:00	36	55,2	40
9:43:00	36	55,1	40
9:44:00	36	55,1	40
9:45:00	36	55,1	40
9:46:00	36	55,3	39
9:47:00	36	55,2	41
9:48:00	36	55,2	41
9:49:00	36	55,2	42
9:50:00	36	55,1	43
9:51:00	36	55,1	43
9:52:00	36	55,1	43
9:53:00	36	55,0	44
9:54:00	36	55,0	43
9:55:00	36	55,3	44
9:56:00	36	55,2	43
9:57:00	36	55,2	44
9:58:00	36	55,1	43
9:59:00	36	55,1	43
10:00:00	36	55,1	43
10:01:00	36	55,3	44
10:02:00	36	55,2	46
10:03:00	36	55,2	44
10:04:00	36	55,1	43
10:05:00	36	55,1	44
10:06:00	36	55,1	44
10:07:00	36	55,0	44
10:08:00	36	55,1	43
10:09:00	36	55,1	44
10:10:00	36	55,0	44
10:11:00	36	55,3	45
10:12:00	36	55,3	48
10:13:00	35	55,3	48
10:14:00	35	55,2	49
10:15:00	35	55,2	48
10:16:00	35	55,1	47
10:17:00	35	55,1	47
10:18:00	35	55,1	47
10:19:00	35	55,0	47
10:20:00	35	55,1	44
10:21:00	35	55,0	45
10:22:00	35	55,2	46
10:23:00	35	55,2	46
10:24:00	35	55,1	44
10:25:00	35	55,1	44
10:26:00	35	55,1	44
10:27:00	35	55,0	44
10:28:00	35	55,3	46
10:29:00	35	55,2	47
10:30:00	35	55,2	48
10:31:00	35	55,1	49
10:32:00	35	55,1	50
10:33:00	35	55,1	50
10:34:00	35	55,0	49
10:35:00	35	55,0	49
10:36:00	35	55,0	50
10:37:00	35	55,4	58
10:38:00	35	55,3	56
10:39:00	35	55,3	53
10:40:00	35	55,2	54
10:41:00	35	55,2	53
10:42:00	35	55,2	54
10:43:00	35	55,1	54
10:44:00	35	55,1	53
10:45:00	35	55,1	53
10:46:00	34	55,0	53
10:47:00	34	55,2	57
10:48:00	34	55,1	53
10:49:00	34	55,1	52
10:50:00	34	55,1	51
10:51:00	34	55,0	51
10:52:00	34	55,3	58
10:53:00	34	55,3	53
10:54:00	34	55,2	56
10:55:00	34	55,2	54
10:56:00	34	55,2	54
10:57:00	34	55,1	54
10:58:00	34	55,1	54
10:59:00	34	55,1	53
11:00:00	34	55,0	52
11:01:00	34	55,2	52
11:02:00	34	55,2	50
11:03:00	34	55,1	48
11:04:00	34	55,1	48
11:05:00	34	55,1	49
11:06:00	34	55,1	49
11:07:00	34	55,0	49
11:08:00	34	55,3	49
11:09:00	34	55,2	47
11:10:00	34	55,2	46
11:11:00	34	55,2	45
11:12:00	34	55,1	46
11:13:00	34	55,1	45
11:14:00	34	55,1	45
11:15:00	34	55,0	46
11:16:00	34	55,3	46
11:17:00	34	55,2	44
11:18:00	34	55,2	43
11:19:00	34	55,1	42
11:20:00	34	55,1	43
11:21:00	34	55,1	43
11:22:00	34	55,1	44
11:23:00	34	55,0	44
11:24:00	33	55,3	45
11:25:00	33	55,2	45
11:26:00	33	55,2	45
11:27:00	33	55,2	45
11:28:00	33	55,1	45
11:29:00	33	55,1	45
11:30:00	33	55,1	45
11:31:00	33	55,0	45
11:32:00	33	55,0	46
11:33:00	33	55,3	42
11:34:00	33	55,2	43
11:35:00	33	55,2	41
11:36:00	33	55,2	41
11:37:00	33	55,1	41
11:38:00	33	55,1	41
11:39:00	33	55,1	41
11:40:00	33	55,0	41
11:41:00	33	55,0	41
11:42:00	33	55,1	42
11:43:00	33	55,1	42
11:44:00	33	55,0	42
11:45:00	33	55,3	42
11:46:00	33	55,3	41
11:47:00	33	55,3	42
11:48:00	33	55,3	42
11:49:00	33	55,2	42
11:50:00	33	55,2	42
11:51:00	33	55,2	41
11:52:00	33	55,1	41
11:53:00	33	55,1	41
11:54:00	33	55,1	41
11:55:00	33	55,0	41
11:56:00	33	55,0	41
11:57:00	33	55,2	39
11:58:00	33	55,1	39
11:59:00	33	55,1	39
12:00:00	33	55,1	39
12:01:00	33	55,1	39
12:02:00	33	55,0	39
12:03:00	33	55,3	40
12:04:00	33	55,2	39
12:05:00	33	55,2	39
12:06:00	33	55,2	39
12:07:00	33	55,2	39
12:08:00	32	55,1	39
12:09:00	32	55,1	39
12:10:00	32	55,1	39
12:11:00	32	55,1	39
12:12:00	32	55,0	39
12:13:00	32	55,2	39
12:14:00	32	55,2	38
12:15:00	32	55,2	37
12:16:00	32	55,2	38
12:17:00	32	55,1	38
12:18:00	32	55,1	38
12:19:00	32	55,1	38
12:20:00	32	55,1	38
12:21:00	32	55,0	38
12:22:00	32	55,0	38
12:23:00	32	55,4	38
12:24:00	32	55,4	38
12:25:00	32	55,3	38
12:26:00	32	55,3	38
12:27:00	32	55,3	38
12:28:00	32	55,2	38
12:29:00	32	55,2	38
12:30:00	32	55,2	38
12:31:00	32	55,2	38
12:32:00	32	55,2	38
12:33:00	32	55,1	38
12:34:00	32	55,1	38
12:35:00	32	55,1	38
12:36:00	32	55,1	37
12:37:00	32	55,0	37
12:38:00	32	55,1	37
12:39:00	32	55,1	37
12:40:00	32	55,1	37
12:41:00	32	55,0	37
12:42:00	32	55,0	37
12:43:00	32	55,3	37
12:44:00	32	55,3	37
12:45:00	32	55,2	37
12:46:00	32	55,2	37
12:47:00	32	55,2	37
12:48:00	32	55,2	37
12:49:00	32	55,1	37
12:50:00	32	55,1	37
12:51:00	32	55,1	38
12:52:00	32	55,1	38
12:53:00	32	55,0	38
12:54:00	32	55,2	38
12:55:00	32	55,2	38
12:56:00	32	55,2	38
12:57:00	32	55,2	36
12:58:00	31	55,1	37
12:59:00	31	55,1	37
13:00:00	31	55,1	37
13:01:00	31	55,1	37
13:02:00	31	55,0	37
13:03:00	31	55,3	37
13:04:00	31	55,2	37
13:05:00	31	55,2	37
13:06:00	31	55,2	37
13:07:00	31	55,2	37
13:08:00	31	55,1	37
13:09:00	31	55,1	37
13:10:00	31	55,1	37
13:11:00	31	55,1	37
13:12:00	31	55,0	37
13:13:00	31	55,0	37
13:14:00	31	55,3	38
13:15:00	31	55,2	38
13:16:00	31	55,2	38
13:17:00	31	55,2	38
13:18:00	31	55,2	38
13:19:00	31	55,1	38
13:20:00	31	55,1	38
13:21:00	31	55,1	39
13:22:00	31	55,1	39
13:23:00	31	55,1	39
13:24:00	31	55,0	39
13:25:00	31	55,5	39
13:26:00	31	55,4	39
13:27:00	31	55,4	39
13:28:00	31	55,4	39
13:29:00	31	55,4	39
13:30:00	31	55,3	38
13:31:00	31	55,3	38
13:32:00	31	55,3	38
13:33:00	31	55,3	38
13:34:00	31	55,3	38
13:35:00	31	55,2	38
13:36:00	31	55,2	38
13:37:00	31	55,2	38
13:38:00	31	55,2	38
13:39:00	31	55,2	38
13:40:00	31	55,1	38
13:41:00	31	55,1	38
13:42:00	31	55,1	38
13:43:00	31	55,1	38
13:44:00	31	55,1	38
13:45:00	31	55,0	38
13:46:00	31	55,1	38
13:47:00	31	55,1	38
13:48:00	31	55,0	38
13:49:00	31	55,0	38
13:50:00	31	55,3	37
13:51:00	31	55,3	37
13:52:00	31	55,3	37
13:53:00	31	55,2	37
13:54:00	31	55,2	37
13:55:00	31	55,2	37
13:56:00	30	55,2	37
13:57:00	30	55,1	37
13:58:00	30	55,1	37
13:59:00	30	55,1	37
14:00:00	30	55,1	37
14:01:00	30	55,1	37
14:02:00	30	55,1	37
14:03:00	30	55,0	37
14:04:00	30	55,2	37
14:05:00	30	55,2	37
14:06:00	30	55,1	37
14:07:00	30	55,1	37
14:08:00	30	55,1	37
14:09:00	30	55,1	37
14:10:00	30	55,1	37
14:11:00	30	55,0	37
14:12:00	30	55,0	37
14:13:00	30	55,0	37
14:14:00	30	55,0	37
14:15:00	30	55,2	37
14:16:00	30	55,2	37
14:17:00	30	55,2	37
14:18:00	30	55,2	37
14:19:00	30	55,1	38
14:20:00	30	55,1	38
14:21:00	30	55,1	38
14:22:00	30	55,1	38
14:23:00	30	55,0	38
14:24:00	30	55,0	38
14:25:00	30	55,3	38
14:26:00	30	55,3	38
14:27:00	30	55,2	39
14:28:00	30	55,2	40
14:29:00	30	55,2	42
14:30:00	30	55,2	45
14:31:00	30	55,2	46
14:32:00	30	55,1	46
14:33:00	30	55,1	47
14:34:00	30	55,1	46
14:35:00	30	55,1	46
14:36:00	30	55,0	44
14:37:00	30	55,0	43
14:38:00	30	55,0	42
14:39:00	30	55,1	42
14:40:00	30	55,1	41
14:41:00	30	55,1	40
14:42:00	30	55,1	39
14:43:00	30	55,1	39
14:44:00	30	55,0	39
14:45:00	30	55,0	39
14:46:00	30	55,3	39
14:47:00	30	55,3	38
14:48:00	30	55,3	38
14:49:00	30	55,3	37
14:50:00	30	55,3	37
14:51:00	30	55,2	37
14:52:00	30	55,2	37
14:53:00	30	55,2	37
14:54:00	30	55,2	37
14:55:00	30	55,1	37
14:56:00	30	55,1	37
14:57:00	30	55,1	37
14:58:00	30	55,1	37
14:59:00	30	55,1	37
15:00:00	30	55,0	37
15:01:00	30	55,0	37
15:02:00	30	55,0	37
15:03:00	30	55,3	37
15:04:00	30	55,2	38
15:05:00	30	55,2	38
15:06:00	30	55,2	38
15:07:00	30	55,2	39
15:08:00	30	55,1	39
15:09:00	29	55,1	39
15:10:00	29	55,1	40
15:11:00	29	55,1	40
15:12:00	29	55,1	40
15:13:00	29	55,1	40
15:14:00	29	55,0	40
15:15:00	29	55,0	40
15:16:00	29	55,2	40
15:17:00	29	55,2	40
15:18:00	29	55,2	40
15:19:00	29	55,2	40
15:20:00	29	55,2	41
15:21:00	29	55,1	42
15:22:00	29	55,1	41
15:23:00	29	55,1	41
15:24:00	29	55,1	42
15:25:00	29	55,1	42
15:26:00	29	55,1	42
15:27:00	29	55,0	41
15:28:00	29	55,0	40
15:29:00	28	0,5	105
15:30:00	28	0,0	152
15:31:00	27	-0,1	-0
15:32:00	26	-0,0	-2
15:33:00	25	-0,0	-2
15:34:00	25	-0,1	1
15:35:00	25	-0,1	1
15:36:00	25	-0,0	-2
15:37:00	25	-0,0	1
15:38:00	25	-0,1	1
15:39:00	25	-0,0	1
15:40:00	25	-0,0	-1
15:41:00	25	-0,0	-1
15:42:00	25	-0,0	1
15:43:00	25	-0,0	-1
15:44:00	25	-0,0	-1
15:45:00	25	-0,1	1
15:46:00	25	-0,1	1
15:47:00	25	-0,1	-2
15:48:00	25	-0,0	-1
15:49:00	25	-0,1	-2
15:50:00	25	-0,0	-0
15:51:00	25	-0,0	-2
15:52:00	25	-0,0	-1
15:53:00	25	-0,0	-2
15:54:00	24	-0,1	-2
15:55:00	25	-0,1	1
15:56:00	25	-0,0	-1
15:57:00	25	-0,1	1
15:58:00	25	-0,0	-2
15:59:00	25	-0,1	0
16:00:00	25	-0,0	-0
16:01:00	25	-0,1	1
16:02:00	25	-0,1	-2
16:03:00	25	-0,0	-2
16:04:00	25	-0,1	-0
16:05:00	25	-0,0	-2
16:06:00	25	-0,0	-2
16:07:00	25	-0,1	0
16:08:00	25	-0,1	-2
16:09:00	25	-0,0	-2
16:10:00	25	-0,1	1
16:11:00	25	-0,0	-1
16:12:00	25	-0,0	1
16:13:00	25	-0,0	-1
16:14:00	25	-0,1	1
16:15:00	25	-0,1	0
16:16:00	25	-0,0	-2
16:17:00	25	-0,1	-1
16:18:00	25	-0,0	-1
16:19:00	25	-0,0	-2
16:20:00	25	-0,0	1
16:21:00	25	-0,0	-2
16:22:00	25	-0,0	-2
16:23:00	25	-0,1	-1
16:24:00	25	-0,0	0
16:25:00	25	-0,1	1
16:26:00	25	-0,1	-1
16:27:00	25	-0,1	0
16:28:00	25	-0,1	-2
16:29:00	25	-0,0	-2
16:30:00	25	-0,1	0
16:31:00	25	-0,1	0
16:32:00	25	-0,0	0
16:33:00	25	-0,1	1
16:34:00	25	-0,0	-2
16:35:00	25	-0,0	-2
16:36:00	25	-0,1	0
16:37:00	26	-0,1	-2
16:38:00	25	-0,0	-2
16:39:00	25	-0,0	1
16:40:00	25	-0,1	0
16:41:00	25	-0,1	1
16:42:00	25	-0,0	-2
16:43:00	25	-0,0	-2
16:44:00	25	-0,0	-1
16:45:00	25	-0,1	0
16:46:00	25	-0,0	0
16:47:00	25	-0,0	-2
16:48:00	25	-0,0	-2
16:49:00	25	-0,0	-2
16:50:00	25	-0,1	-2
16:51:00	25	-0,1	1
16:52:00	25	-0,0	1
16:53:00	25	-0,0	-0
16:54:00	25	-0,0	-2
16:55:00	25	-0,0	-1
16:56:00	25	-0,1	-2
16:57:00	25	-0,1	1
16:58:00	25	-0,0	0
16:59:00	25	-0,0	-2
17:00:00	25	-0,0	-2
17:01:00	25	-0,0	-2
17:02:00	25	-0,0	-2
17:03:00	25	-0,0	-2
17:04:00	25	-0,0	-2
17:05:00	25	-0,1	-1
17:06:00	25	-0,0	-2
17:07:00	25	-0,0	-2
17:08:00	25	-0,0	-1
17:09:00	25	-0,1	1
17:10:00	25	-0,0	1
17:11:00	25	-0,1	0
17:12:00	25	-0,0	-2
17:13:00	25	-0,0	-1
17:14:00	25	-0,0	-2
17:15:00	25	-0,0	-2
17:16:00	25	-0,0	1
17:17:00	25	-0,1	0
17:18:00	25	-0,1	1
17:19:00	25	-0,1	1
17:20:00	25	-0,0	-1
17:21:00	25	-0,0	-1
17:22:00	25	-0,0	-1
17:23:00	25	-0,0	-2
17:24:00	25	-0,1	0
17:25:00	25	-0,1	-2
17:26:00	25	-0,0	-2
17:27:00	25	-0,0	-2
17:28:00	25	-0,0	-2
17:29:00	25	-0,0	-2
17:30:00	25	-0,0	-1
17:31:00	25	-0,0	-2
17:32:00	25	-0,0	-2
17:33:00	25	-0,1	1
17:34:00	25	-0,1	1
17:35:00	25	-0,1	-0
17:36:00	25	-0,0	-1
17:37:00	25	-0,0	-2
17:38:00	25	-0,0	-2
17:39:00	25	-0,0	1
17:40:00	25	-0,1	0
17:41:00	25	-0,0	-2
17:42:00	25	-0,0	-2
17:43:00	25	-0,1	0
17:44:00	25	-0,0	-2
17:45:00	25	-0,0	-2
17:46:00	25	-0,0	-2
17:47:00	25	-0,1	1
17:48:00	25	-0,1	1
17:49:00	25	-0,1	1
17:50:00	25	-0,0	-0
17:51:00	25	-0,1	-0
17:52:00	25	-0,1	-2
17:53:00	25	-0,1	1
17:54:00	25	-0,1	-1
17:55:00	26	-0,0	0
17:56:00	25	-0,1	1
17:57:00	25	-0,1	-0
17:58:00	25	-0,1	1
17:59:00	26	-0,0	-2
18:00:00	25	-0,1	-2
18:01:00	25	-0,1	1
18:02:00	25	-0,1	1
18:03:00	25	-0,0	-1
18:04:00	25	-0,0	-1
18:05:00	25	-0,0	-1
18:06:00	25	-0,0	-2
18:07:00	25	-0,1	1
18:08:00	26	-0,0	-2
18:09:00	26	-0,0	-1
18:10:00	25	-0,1	-0
18:11:00	25	-0,1	-0
18:12:00	25	-0,0	-1
18:13:00	25	-0,0	-2
18:14:00	25	-0,0	1
18:15:00	25	-0,1	1
18:16:00	25	-0,1	1
18:17:00	25	-0,1	-2
18:18:00	26	-0,0	-2
18:19:00	25	-0,1	1
18:20:00	25	-0,1	0
18:21:00	25	-0,1	1
18:22:00	26	-0,0	-2
18:23:00	26	-0,1	-1
18:24:00	25	-0,1	0
18:25:00	25	-0,1	1
18:26:00	25	-0,0	-1
18:27:00	25	-0,1	0
18:28:00	25	-0,1	0
18:29:00	26	-0,1	-1
18:30:00	25	-0,1	1
18:31:00	26	-0,0	-2
18:32:00	26	-0,0	-1
18:33:00	26	-0,0	-1
18:34:00	26	-0,0	-1
18:35:00	25	-0,1	1
18:36:00	26	-0,1	1
18:37:00	26	-0,1	-0
18:38:00	26	-0,0	1
18:39:00	26	-0,0	1
18:40:00	26	-0,0	-2
18:41:00	26	-0,0	0
18:42:00	26	-0,0	1
18:43:00	26	-0,1	-0
18:44:00	26	-0,1	-1
18:45:00	26	-0,1	1
18:46:00	26	-0,0	-2
18:47:00	26	-0,1	-1
18:48:00	26	-0,1	-2
18:49:00	26	-0,0	-1
18:50:00	26	-0,0	-2
18:51:00	26	-0,0	-2
18:52:00	26	-0,1	1
18:53:00	26	-0,0	-1
18:54:00	26	-0,0	0
18:55:00	26	-0,0	-2
18:56:00	26	-0,1	-0
18:57:00	25	-0,1	1
18:58:00	26	-0,1	0
18:59:00	26	-0,0	-1
19:00:00	26	-0,1	-1
19:01:00	26	-0,1	-2
19:02:00	25	-0,1	1
19:03:00	26	-0,1	-1
19:04:00	26	-0,0	-2
19:05:00	26	-0,1	-2
19:06:00	26	-0,1	1
19:07:00	26	-0,0	-1
19:08:00	26	-0,1	-0
19:09:00	26	-0,0	-2
19:10:00	26	-0,1	1
19:11:00	26	-0,1	-2
19:12:00	26	-0,0	-2
19:13:00	26	-0,1	0
19:14:00	26	-0,1	-1
19:15:00	26	-0,1	1
19:16:00	26	-0,0	-1
19:17:00	26	-0,1	-1
19:18:00	26	-0,1	-2
19:19:00	26	-0,1	1
19:20:00	26	-0,0	-1
19:21:00	26	-0,0	1
19:22:00	26	-0,1	-2
19:23:00	25	-0,1	0
19:24:00	26	-0,1	-1
19:25:00	26	-0,0	-2
19:26:00	26	-0,0	-1
19:27:00	26	-0,0	-2
19:28:00	26	-0,1	1
19:29:00	25	-0,1	1
19:30:00	26	-0,1	0
19:31:00	26	-0,0	-2
19:32:00	25	-0,1	1
19:33:00	26	-0,1	1
19:34:00	26	-0,1	0
19:35:00	26	-0,0	0
19:36:00	25	-0,1	0
19:37:00	25	-0,1	-2
19:38:00	25	-0,1	1
19:39:00	26	-0,0	-2
19:40:00	25	-0,1	-0
19:41:00	25	-0,1	0
19:42:00	25	-0,1	0
19:43:00	26	-0,1	-1
19:44:00	25	-0,1	1
19:45:00	26	-0,1	-0
19:46:00	26	-0,0	-1
19:47:00	25	-0,1	1
19:48:00	26	-0,0	-1
19:49:00	26	-0,1	-2
19:50:00	25	-0,1	1
19:51:00	25	-0,1	-1
19:52:00	26	-0,0	1
19:53:00	26	-0,0	-2
19:54:00	26	-0,0	-2
19:55:00	26	-0,0	-2
19:56:00	25	-0,1	1
19:57:00	26	-0,1	1
19:58:00	25	-0,1	0
19:59:00	25	-0,1	1
20:00:00	26	-0,0	-2
20:01:00	25	-0,0	-1
20:02:00	25	-0,0	-1
20:03:00	25	-0,1	-1
20:04:00	26	-0,0	-2
20:05:00	25	-0,1	1
20:06:00	25	-0,1	1
20:07:00	26	-0,0	-1
20:08:00	26	-0,1	0
20:09:00	26	-0,0	-2
20:10:00	26	-0,0	1
20:11:00	26	-0,0	-2
20:12:00	26	-0,1	-2
20:13:00	26	-0,0	-2
20:14:00	26	-0,1	-2
20:15:00	26	-0,1	-1
20:16:00	26	-0,0	-2
20:17:00	26	-0,1	1
20:18:00	26	-0,0	-0
20:19:00	26	-0,1	1
20:20:00	26	-0,1	-2
20:21:00	26	-0,0	-2
20:22:00	26	-0,1	-2
20:23:00	26	-0,1	1
20:24:00	26	-0,0	-2
20:25:00	26	-0,0	-2
20:26:00	26	-0,0	-1
20:27:00	26	-0,0	-2
20:28:00	26	-0,0	1
20:29:00	26	-0,0	-2
20:30:00	26	-0,0	-1
20:31:00	26	-0,0	-2
20:32:00	26	-0,1	1
20:33:00	26	-0,0	-2
20:34:00	26	-0,1	-0
20:35:00	26	-0,1	1
20:36:00	26	-0,1	-1
20:37:00	26	-0,1	1
20:38:00	26	-0,0	1
20:39:00	26	-0,0	-2
20:40:00	26	-0,0	-1
20:41:00	26	-0,1	0
20:42:00	26	-0,0	-1
20:43:00	26	-0,0	-2
20:44:00	26	-0,1	0
20:45:00	26	-0,1	-2
20:46:00	26	-0,1	-1
20:47:00	26	-0,1	1
20:48:00	26	-0,1	1
20:49:00	25	-0,1	1
20:50:00	25	-0,1	0
20:51:00	26	-0,1	0
20:52:00	25	-0,1	1
20:53:00	26	-0,1	1
20:54:00	25	-0,1	0
20:55:00	25	-0,1	1
20:56:00	26	-0,0	-2
20:57:00	25	-0,1	-1
20:58:00	25	-0,1	-2
20:59:00	25	-0,0	-2
21:00:00	25	-0,1	1
21:01:00	25	-0,1	1
21:02:00	25	-0,1	-1
21:03:00	26	-0,0	1
21:04:00	26	-0,0	-1
21:05:00	26	-0,0	-2
21:06:00	26	-0,0	1
21:07:00	26	-0,0	-2
21:08:00	26	-0,0	-2
21:09:00	26	-0,0	-2
21:10:00	25	-0,1	-2
21:11:00	25	-0,0	-2
21:12:00	25	-0,0	0
21:13:00	25	-0,1	-2
21:14:00	25	-0,1	1
21:15:00	25	-0,1	0
21:16:00	25	-0,1	0
21:17:00	25	-0,0	-2
21:18:00	25	-0,0	-2
21:19:00	25	-0,1	-1
21:20:00	25	-0,0	-2
21:21:00	25	-0,1	0
21:22:00	25	-0,1	-0
21:23:00	25	-0,0	-2
21:24:00	25	-0,1	-0
21:25:00	25	-0,1	-2
21:26:00	25	-0,0	-2
21:27:00	25	-0,0	-2
21:28:00	25	-0,1	1
21:29:00	25	-0,1	1
21:30:00	25	-0,0	1
21:31:00	25	-0,1	1
21:32:00	25	-0,1	0
21:33:00	25	-0,0	-2
21:34:00	25	-0,0	-2
21:35:00	25	-0,0	-1
21:36:00	25	-0,0	-2
21:37:00	25	-0,1	0
21:38:00	25	-0,1	0
21:39:00	25	-0,1	-0
21:40:00	25	-0,1	-2
21:41:00	25	-0,1	-2
21:42:00	25	-0,0	-2
21:43:00	25	-0,1	1
21:44:00	25	-0,1	1
21:45:00	25	-0,1	-2
21:46:00	25	-0,0	-1
21:47:00	25	-0,1	1
21:48:00	25	-0,0	-2
21:49:00	25	-0,1	1
21:50:00	25	-0,0	-1
21:51:00	25	-0,1	-2
21:52:00	25	-0,0	1
21:53:00	25	-0,1	-2
21:54:00	25	-0,1	1
21:55:00	25	-0,1	1
21:56:00	25	-0,1	-0
21:57:00	25	-0,1	1
21:58:00	25	-0,1	0
21:59:00	25	-0,0	-2
22:00:00	25	-0,0	-2
22:01:00	25	-0,1	1
22:02:00	25	-0,1	-2
22:03:00	25	-0,0	-2
22:04:00	25	-0,0	-2
22:05:00	25	-0,0	-2
22:06:00	25	-0,0	-1
22:07:00	25	-0,0	1
22:08:00	25	-0,0	1
22:09:00	25	-0,1	0
22:10:00	25	-0,1	1
22:11:00	25	-0,1	1
22:12:00	25	-0,0	-2
22:13:00	25	-0,1	1
22:14:00	25	-0,1	0
22:15:00	25	-0,0	-1
22:16:00	25	-0,0	-1
22:17:00	25	-0,0	-2
22:18:00	25	-0,0	-2
22:19:00	25	-0,1	1
22:20:00	25	-0,0	-2
22:21:00	25	-0,1	1
22:22:00	25	-0,0	-2
22:23:00	25	-0,1	1
22:24:00	25	-0,1	1
22:25:00	25	-0,0	-2
22:26:00	25	-0,0	-1
22:27:00	25	-0,1	0
22:28:00	25	-0,0	0
22:29:00	25	-0,0	-2
22:30:00	25	-0,1	1
22:31:00	25	-0,0	-2
22:32:00	25	-0,1	0
22:33:00	25	-0,0	-1
22:34:00	25	-0,0	-0
22:35:00	25	-0,1	1
22:36:00	25	-0,0	1
22:37:00	25	-0,1	1
22:38:00	25	-0,0	-2
22:39:00	25	-0,1	1
22:40:00	25	-0,0	-2
22:41:00	25	-0,1	1
22:42:00	25	-0,1	1
22:43:00	25	-0,1	-2
22:44:00	25	-0,1	1
22:45:00	26	-0,0	-1
22:46:00	25	-0,1	1
22:47:00	25	-0,1	1
22:48:00	26	-0,1	14
22:49:00	26	0,5	31
