Repository: ProgWizer/parser

File: project-root/data/Data Acquisition/Data Acquisition/2007 year (173)/Con 1 Dragon G1630+1%Gel+0.6%SMS+0.12%R-7 (62C).txt
--Test Summary--
Full Path and File Name	
Instrument Name	7222#1
Instrument Type	Model 7222 Consistometer
Instrument Serial Number	113
Test Start Date	28.02.2007
Test Start Time	16:57:33
Test Stop Date	28.02.2007
Test Stop Time	20:23:34
Test Length	3:26:01
Final Sample Time Offset	3:26:00
Controller Schedule Name	
Sampling Period	60 seconds
Comments	MPa: 55(142), T:62(142) premix,
Information	WellID	21-117
Information	Customer	Dragon
Information	CementClass	PCT-I-G
Information	CementMfr	Duckerhoff
Information	Additives	1%Gel+0.6%SMS+0.12%R-7
Information	Density	1630
Information	BHCT	62
Information	BHST	83
Information	FluidLoss	
Information	JobType	244.5 mm csg
Calculated Value	30Bc - TT	3:03:00
Calculated Value	70Bc - TT	3:26:00
Calculated Value	100Bc - TT	N/A
Initial Temperature (°C)	26 °C
Final Temperature (°C)	65 °C
Initial Pressure (MPa)	2,2 MPa
Final Pressure (MPa)	55,3 MPa
Initial Consistency (Bc)	23 Bc
Final Consistency (Bc)	74 Bc
--Data--
Time (HH:MM:SS)	Temperature (°C)	Pressure (MPa)	Consistency (Bc)
0:00:00	26	2,2	23
0:01:00	26	3,6	20
0:02:00	26	3,8	15
0:03:00	26	4,3	15
0:04:00	26	4,8	12
0:05:00	26	5,3	14
0:06:00	27	5,7	11
0:07:00	27	6,0	11
0:08:00	28	6,2	10
0:09:00	28	6,4	10
0:10:00	28	6,5	7
0:11:00	29	7,2	11
0:12:00	29	7,3	7
0:13:00	29	7,9	8
0:14:00	30	8,1	9
0:15:00	30	8,4	8
0:16:00	30	9,0	8
0:17:00	30	9,2	7
0:18:00	31	9,5	8
0:19:00	31	10,1	6
0:20:00	31	10,4	4
0:21:00	32	10,6	4
0:22:00	32	11,0	4
0:23:00	32	11,5	5
0:24:00	32	11,7	5
0:25:00	33	12,4	9
0:26:00	33	12,6	8
0:27:00	33	12,8	6
0:28:00	33	13,4	10
0:29:00	34	13,7	8
0:30:00	34	13,9	9
0:31:00	34	14,6	10
0:32:00	35	14,8	9
0:33:00	35	15,0	12
0:34:00	35	15,7	11
0:35:00	36	15,9	8
0:36:00	36	16,2	9
0:37:00	36	16,4	10
0:38:00	36	17,0	11
0:39:00	37	17,2	10
0:40:00	37	17,8	10
0:41:00	37	18,0	10
0:42:00	38	18,3	10
0:43:00	38	18,8	11
0:44:00	38	19,1	10
0:45:00	38	19,7	11
0:46:00	39	19,9	9
0:47:00	39	20,1	10
0:48:00	39	20,8	11
0:49:00	39	21,0	12
0:50:00	40	21,2	11
0:51:00	40	21,6	10
0:52:00	40	22,2	10
0:53:00	40	22,4	8
0:54:00	41	22,9	11
0:55:00	41	23,2	11
0:56:00	41	23,5	11
0:57:00	42	24,0	10
0:58:00	42	24,2	9
0:59:00	42	24,7	10
1:00:00	42	25,0	8
1:01:00	43	25,3	7
1:02:00	43	25,7	14
1:03:00	43	26,0	9
1:04:00	44	26,6	9
1:05:00	44	26,8	8
1:06:00	44	27,1	8
1:07:00	44	27,8	8
1:08:00	45	28,1	6
1:09:00	45	28,2	7
1:10:00	45	28,7	8
1:11:00	46	28,9	10
1:12:00	46	29,4	11
1:13:00	46	29,7	9
1:14:00	46	30,1	10
1:15:00	47	30,5	7
1:16:00	47	30,9	8
1:17:00	47	31,1	6
1:18:00	48	31,5	9
1:19:00	48	32,1	10
1:20:00	48	32,3	10
1:21:00	48	32,6	13
1:22:00	49	33,1	10
1:23:00	49	33,4	8
1:24:00	49	33,9	11
1:25:00	49	34,2	11
1:26:00	50	34,8	11
1:27:00	50	35,1	8
1:28:00	50	35,4	5
1:29:00	50	35,7	10
1:30:00	51	35,9	10
1:31:00	51	36,4	12
1:32:00	51	36,7	6
1:33:00	52	37,1	8
1:34:00	52	37,4	6
1:35:00	52	38,0	10
1:36:00	52	38,2	8
1:37:00	53	38,5	7
1:38:00	53	38,9	11
1:39:00	53	39,4	12
1:40:00	54	39,6	10
1:41:00	54	40,1	14
1:42:00	54	40,3	6
1:43:00	54	40,8	11
1:44:00	55	41,1	7
1:45:00	55	41,5	8
1:46:00	55	41,8	8
1:47:00	56	42,4	11
1:48:00	56	42,6	11
1:49:00	56	43,0	12
1:50:00	56	43,3	8
1:51:00	57	43,8	15
1:52:00	57	44,0	11
1:53:00	57	44,4	10
1:54:00	57	44,9	12
1:55:00	58	45,1	11
1:56:00	58	45,6	9
1:57:00	58	45,8	9
1:58:00	58	46,2	9
1:59:00	59	46,7	10
2:00:00	59	47,0	9
2:01:00	59	47,4	8
2:02:00	60	47,7	15
2:03:00	60	48,1	8
2:04:00	60	48,5	12
2:05:00	61	48,7	7
2:06:00	61	49,2	9
2:07:00	61	49,5	10
2:08:00	61	50,0	10
2:09:00	62	50,2	10
2:10:00	62	50,7	9
2:11:00	62	51,1	19
2:12:00	63	51,3	11
2:13:00	63	51,9	11
2:14:00	63	52,2	10
2:15:00	63	52,5	12
2:16:00	64	52,9	11
2:17:00	64	53,2	11
2:18:00	64	53,6	11
2:19:00	64	53,9	11
2:20:00	65	54,4	9
2:21:00	65	54,6	8
2:22:00	65	55,2	10
2:23:00	65	55,3	11
2:24:00	66	55,2	10
2:25:00	66	55,1	12
2:26:00	66	55,1	11
2:27:00	66	55,1	15
2:28:00	66	55,0	14
2:29:00	66	55,1	12
2:30:00	66	55,2	12
2:31:00	66	55,1	12
2:32:00	66	55,1	13
2:33:00	65	55,0	13
2:34:00	66	55,4	14
2:35:00	65	55,3	15
2:36:00	65	55,2	14
2:37:00	65	55,1	14
2:38:00	65	55,0	14
2:39:00	65	55,0	14
2:40:00	65	55,2	14
2:41:00	65	55,1	14
2:42:00	65	55,0	14
2:43:00	65	55,3	14
2:44:00	65	55,2	14
2:45:00	65	55,1	14
2:46:00	65	55,3	15
2:47:00	65	55,1	16
2:48:00	65	55,0	17
2:49:00	65	55,1	12
2:50:00	65	55,1	12
2:51:00	65	55,0	30
2:52:00	65	55,0	12
2:53:00	65	55,1	13
2:54:00	65	55,0	14
2:55:00	65	55,1	14
2:56:00	65	55,0	16
2:57:00	65	55,3	16
2:58:00	65	55,2	18
2:59:00	65	55,1	19
3:00:00	65	55,1	22
3:01:00	65	55,0	21
3:02:00	65	55,2	80
3:03:00	65	55,1	42
3:04:00	65	55,0	30
3:05:00	65	55,1	29
3:06:00	65	55,2	30
3:07:00	65	55,1	32
3:08:00	65	55,1	33
3:09:00	65	55,2	34
3:10:00	65	55,1	35
3:11:00	65	55,1	38
3:12:00	65	55,0	40
3:13:00	65	55,1	43
3:14:00	65	55,0	44
3:15:00	65	55,2	46
3:16:00	65	55,1	46
3:17:00	65	55,0	50
3:18:00	65	55,2	52
3:19:00	65	55,2	55
3:20:00	65	55,1	56
3:21:00	65	55,2	59
3:22:00	65	55,1	63
3:23:00	65	55,0	65
3:24:00	65	55,1	69
3:25:00	65	55,0	72
3:26:00	65	55,3	74

File: project-root/data/Data Acquisition/Data Acquisition/2007 year (173)/Con 1 Dragon G1630+2.5gpsLX-200+0.5%RPM+1.5%Gel+1%SMS+0.13%R-7 (55C).txt
--Test Summary--
Full Path and File Name	
Instrument Name	7222#1
Instrument Type	Model 7222 Consistometer
Instrument Serial Number	113
Test Start Date	04.01.2007
Test Start Time	14:08:26
Test Stop Date	04.01.2007
Test Stop Time	16:47:27
Test Length	2:39:01
Final Sample Time Offset	2:39:00
Controller Schedule Name	
Sampling Period	60 seconds
Comments	MPa: 40(60); T: 55(60); Old Kogalym Cement; pre-mix
Information	WellID	Lam 13-B
Information	Customer	Dragon
Information	CementClass	G
Information	CementMfr	Dykerhoff
Information	Additives	2.5gpsLX+1.5%Gel+1%SMS+0.13%R-7+0.5%RPM
Information	Density	1630
Information	BHCT	55
Information	BHST	70
Information	FluidLoss	
Information	JobType	244.5 csg 
Calculated Value	30Bc - TT	2:20:00
Calculated Value	70Bc - TT	2:39:00
Calculated Value	100Bc - TT	N/A
Initial Temperature (°C)	25 °C
Final Temperature (°C)	56 °C
Initial Pressure (MPa)	0,5 MPa
Final Pressure (MPa)	40,1 MPa
Initial Consistency (Bc)	13 Bc
Final Consistency (Bc)	71 Bc
--Data--
Time (HH:MM:SS)	Temperature (°C)	Pressure (MPa)	Consistency (Bc)
0:00:00	25	0,5	13
0:01:00	25	0,6	14
0:02:00	25	1,2	14
0:03:00	25	2,0	14
0:04:00	26	2,7	15
0:05:00	27	3,2	15
0:06:00	27	3,9	18
0:07:00	28	4,7	22
0:08:00	29	5,5	22
0:09:00	30	5,9	22
0:10:00	30	6,6	21
0:11:00	31	7,5	21
0:12:00	31	8,1	22
0:13:00	31	8,6	22
0:14:00	32	9,3	22
0:15:00	32	9,9	18
0:16:00	33	10,7	19
0:17:00	34	11,5	19
0:18:00	34	11,9	18
0:19:00	35	12,6	19
0:20:00	35	13,3	19
0:21:00	36	14,0	22
0:22:00	36	14,6	22
0:23:00	37	15,4	21
0:24:00	37	15,9	23
0:25:00	38	16,7	23
0:26:00	38	17,6	20
0:27:00	38	18,4	22
0:28:00	39	19,0	21
0:29:00	40	19,4	22
0:30:00	41	20,1	21
0:31:00	41	20,5	20
0:32:00	42	21,2	20
0:33:00	42	21,8	20
0:34:00	43	22,5	20
0:35:00	43	23,2	20
0:36:00	43	24,0	19
0:37:00	44	24,6	17
0:38:00	44	25,4	16
0:39:00	45	26,2	16
0:40:00	45	26,9	16
0:41:00	46	27,6	16
0:42:00	46	28,1	16
0:43:00	47	28,6	17
0:44:00	47	29,3	17
0:45:00	48	29,9	17
0:46:00	49	30,6	18
0:47:00	49	31,5	18
0:48:00	50	31,8	17
0:49:00	50	32,6	17
0:50:00	50	33,2	17
0:51:00	51	34,1	17
0:52:00	51	34,7	17
0:53:00	52	35,3	17
0:54:00	52	35,8	16
0:55:00	53	36,7	14
0:56:00	53	37,3	16
0:57:00	54	38,0	12
0:58:00	55	38,7	18
0:59:00	55	39,1	14
1:00:00	55	39,9	16
1:01:00	56	40,1	18
1:02:00	56	40,2	19
1:03:00	56	40,2	20
1:04:00	57	40,2	14
1:05:00	57	40,1	16
1:06:00	57	40,0	16
1:07:00	56	40,3	16
1:08:00	56	40,4	16
1:09:00	56	40,7	15
1:10:00	55	38,4	16
1:11:00	55	40,8	15
1:12:00	55	40,4	16
1:13:00	55	40,5	16
1:14:00	55	40,5	16
1:15:00	55	40,4	16
1:16:00	56	40,3	16
1:17:00	56	40,2	16
1:18:00	56	40,1	16
1:19:00	56	40,0	16
1:20:00	55	40,1	16
1:21:00	55	40,1	16
1:22:00	55	40,2	16
1:23:00	55	40,3	16
1:24:00	55	40,3	16
1:25:00	55	40,3	16
1:26:00	55	40,4	16
1:27:00	55	40,4	16
1:28:00	55	40,3	16
1:29:00	56	40,2	16
1:30:00	56	40,2	16
1:31:00	55	40,2	15
1:32:00	55	40,2	15
1:33:00	55	40,2	15
1:34:00	55	40,3	15
1:35:00	55	40,3	15
1:36:00	55	40,3	15
1:37:00	55	40,3	15
1:38:00	55	40,3	15
1:39:00	55	40,3	15
1:40:00	55	40,3	15
1:41:00	55	40,2	15
1:42:00	55	40,2	15
1:43:00	55	40,2	15
1:44:00	55	40,3	15
1:45:00	55	40,3	15
1:46:00	55	40,3	15
1:47:00	55	40,3	15
1:48:00	55	40,3	15
1:49:00	55	40,3	15
1:50:00	55	40,2	15
1:51:00	55	40,3	15
1:52:00	55	40,2	15
1:53:00	55	40,2	15
1:54:00	55	40,2	15
1:55:00	55	40,2	16
1:56:00	55	40,2	16
1:57:00	55	40,2	16
1:58:00	55	40,2	16
1:59:00	55	40,2	16
2:00:00	55	40,2	16
2:01:00	55	40,2	16
2:02:00	55	40,2	17
2:03:00	55	40,1	17
2:04:00	55	40,1	17
2:05:00	55	40,1	17
2:06:00	55	40,1	18
2:07:00	55	40,1	19
2:08:00	55	40,1	19
2:09:00	55	40,0	19
2:10:00	55	40,0	19
2:11:00	55	40,0	20
2:12:00	55	40,1	20
2:13:00	55	40,1	21
2:14:00	55	40,0	22
2:15:00	55	40,1	22
2:16:00	55	40,1	24
2:17:00	55	40,1	25
2:18:00	55	40,1	29
2:19:00	55	40,1	38
2:20:00	55	40,1	38
2:21:00	55	40,0	47
2:22:00	55	40,1	57
2:23:00	55	40,1	56
2:24:00	55	40,2	53
2:25:00	55	40,3	50
2:26:00	55	40,6	93
2:27:00	55	40,8	53
2:28:00	55	40,6	61
2:29:00	55	40,8	67
2:30:00	55	40,9	56
2:31:00	55	40,9	54
2:32:00	55	40,7	53
2:33:00	55	40,3	52
2:34:00	56	40,3	62
2:35:00	55	40,0	61
2:36:00	55	40,2	62
2:37:00	55	40,0	66
2:38:00	55	40,3	89
2:39:00	56	40,1	71

File: project-root/data/Data Acquisition/Data Acquisition/2007 year (173)/Con 1 Dragon G1630+2.5gpsLX-200+0.5%RPM+1.5%Gel+1%SMS+0.15%R-7 (46C-1).txt
--Test Summary--
Full Path and File Name	
Instrument Name	7222#1
Instrument Type	Model 7222 Consistometer
Instrument Serial Number	113
Test Start Date	09.01.2007
Test Start Time	10:43:43
Test Stop Date	09.01.2007
Test Stop Time	15:16:44
Test Length	4:33:01
Final Sample Time Offset	4:33:00
Controller Schedule Name	
Sampling Period	60 seconds
Comments	MPa:35(60), T:46(60), Dragon cement batch 40#
Information	WellID	Lam 13-B
Information	Customer	Dragon
Information	CementClass	G
Information	CementMfr	Dykerhoff
Information	Additives	2.5LX+1.5Gel+1SMS+0.15R+0.5RP
Information	Density	1630
Information	BHCT	46
Information	BHST	60
Information	FluidLoss	
Information	JobType	244.5 csg  Lead slurry
Calculated Value	30Bc - TT	4:01:00
Calculated Value	70Bc - TT	4:33:00
Calculated Value	100Bc - TT	N/A
Initial Temperature (°C)	24 °C
Final Temperature (°C)	46 °C
Initial Pressure (MPa)	0,7 MPa
Final Pressure (MPa)	35,4 MPa
Initial Consistency (Bc)	11 Bc
Final Consistency (Bc)	92 Bc
--Data--
Time (HH:MM:SS)	Temperature (°C)	Pressure (MPa)	Consistency (Bc)
0:00:00	24	0,7	11
0:01:00	24	3,1	9
0:02:00	24	3,7	9
0:03:00	24	4,1	9
0:04:00	25	4,8	9
0:05:00	25	5,2	9
0:06:00	26	5,9	9
0:07:00	26	6,5	9
0:08:00	27	7,1	9
0:09:00	27	7,7	9
0:10:00	28	7,9	9
0:11:00	28	8,5	10
0:12:00	29	9,0	10
0:13:00	29	9,7	9
0:14:00	29	10,3	10
0:15:00	30	10,9	10
0:16:00	30	11,2	9
0:17:00	30	11,9	9
0:18:00	31	12,5	9
0:19:00	31	12,9	8
0:20:00	32	13,5	9
0:21:00	32	14,2	8
0:22:00	32	14,5	9
0:23:00	33	15,2	9
0:24:00	33	15,9	9
0:25:00	33	16,2	8
0:26:00	34	16,9	8
0:27:00	34	17,2	8
0:28:00	34	18,0	9
0:29:00	35	18,3	8
0:30:00	35	19,0	8
0:31:00	36	19,3	9
0:32:00	36	20,0	9
0:33:00	36	20,7	9
0:34:00	37	21,0	8
0:35:00	37	21,6	9
0:36:00	38	22,3	9
0:37:00	38	22,6	9
0:38:00	38	23,2	10
0:39:00	39	23,6	10
0:40:00	39	24,2	9
0:41:00	39	24,8	9
0:42:00	40	25,4	10
0:43:00	40	26,0	10
0:44:00	41	26,4	9
0:45:00	41	27,0	11
0:46:00	41	27,8	10
0:47:00	42	28,1	10
0:48:00	42	28,8	9
0:49:00	42	29,1	10
0:50:00	43	29,7	10
0:51:00	43	30,4	10
0:52:00	43	30,7	9
0:53:00	44	31,4	9
0:54:00	44	31,9	10
0:55:00	45	32,5	9
0:56:00	45	32,9	10
0:57:00	45	33,7	9
0:58:00	46	34,0	10
0:59:00	46	34,8	9
1:00:00	46	35,1	10
1:01:00	47	35,2	9
1:02:00	47	35,1	10
1:03:00	47	35,0	9
1:04:00	47	35,0	10
1:05:00	47	35,0	9
1:06:00	47	35,0	10
1:07:00	47	35,3	9
1:08:00	47	35,3	9
1:09:00	47	35,3	9
1:10:00	47	35,4	9
1:11:00	47	35,4	9
1:12:00	47	35,5	9
1:13:00	46	35,5	9
1:14:00	47	35,5	9
1:15:00	46	35,6	9
1:16:00	47	35,6	9
1:17:00	47	35,6	9
1:18:00	47	35,6	9
1:19:00	47	35,6	9
1:20:00	47	35,6	9
1:21:00	47	35,6	9
1:22:00	46	35,6	9
1:23:00	47	35,6	9
1:24:00	47	35,6	9
1:25:00	47	35,6	9
1:26:00	47	35,6	9
1:27:00	47	35,6	9
1:28:00	47	35,6	9
1:29:00	47	35,6	9
1:30:00	47	35,6	9
1:31:00	47	35,6	9
1:32:00	47	35,6	9
1:33:00	47	35,6	9
1:34:00	46	35,7	7
1:35:00	46	35,7	8
1:36:00	46	35,6	8
1:37:00	47	35,6	8
1:38:00	47	35,6	7
1:39:00	47	35,6	7
1:40:00	47	35,6	7
1:41:00	46	35,6	7
1:42:00	46	35,6	7
1:43:00	46	35,6	7
1:44:00	47	35,6	7
1:45:00	46	35,6	7
1:46:00	46	35,6	7
1:47:00	46	35,6	7
1:48:00	46	35,6	7
1:49:00	46	35,6	7
1:50:00	47	35,6	7
1:51:00	46	35,6	7
1:52:00	47	35,6	7
1:53:00	46	35,6	7
1:54:00	46	35,6	7
1:55:00	46	35,6	7
1:56:00	46	35,6	7
1:57:00	47	35,3	7
1:58:00	46	35,0	7
1:59:00	46	35,2	7
2:00:00	46	35,3	7
2:01:00	46	35,5	7
2:02:00	46	35,7	7
2:03:00	46	35,9	7
2:04:00	46	35,9	7
2:05:00	46	35,9	7
2:06:00	46	35,8	7
2:07:00	46	35,8	7
2:08:00	46	35,8	7
2:09:00	46	35,8	7
2:10:00	46	35,8	7
2:11:00	46	35,8	7
2:12:00	46	35,4	7
2:13:00	46	35,2	7
2:14:00	46	35,2	7
2:15:00	46	35,4	7
2:16:00	46	35,6	7
2:17:00	46	35,7	7
2:18:00	46	35,8	7
2:19:00	46	35,9	7
2:20:00	46	35,8	7
2:21:00	46	35,8	7
2:22:00	46	35,7	7
2:23:00	46	35,4	7
2:24:00	46	35,1	7
2:25:00	46	35,2	7
2:26:00	46	35,3	7
2:27:00	46	35,6	7
2:28:00	46	35,7	7
2:29:00	46	35,8	7
2:30:00	46	35,8	7
2:31:00	46	35,8	7
2:32:00	46	35,7	7
2:33:00	46	35,6	7
2:34:00	46	35,3	7
2:35:00	46	35,1	7
2:36:00	46	35,1	7
2:37:00	46	35,3	7
2:38:00	46	35,5	7
2:39:00	46	35,7	7
2:40:00	46	35,8	7
2:41:00	46	35,8	7
2:42:00	46	35,7	7
2:43:00	46	35,7	7
2:44:00	46	35,6	7
2:45:00	46	35,4	7
2:46:00	46	35,1	7
2:47:00	46	35,0	7
2:48:00	46	35,2	7
2:49:00	46	35,4	7
2:50:00	46	35,6	7
2:51:00	46	35,7	7
2:52:00	46	35,8	7
2:53:00	46	35,7	7
2:54:00	46	35,7	7
2:55:00	46	35,5	7
2:56:00	46	35,2	7
2:57:00	46	35,0	7
2:58:00	46	35,3	7
2:59:00	46	35,4	7
3:00:00	46	35,6	7
3:01:00	46	35,8	7
3:02:00	46	36,0	7
3:03:00	46	35,7	7
3:04:00	46	35,7	7
3:05:00	46	35,6	7
3:06:00	46	35,6	7
3:07:00	46	35,3	7
3:08:00	46	35,0	7
3:09:00	46	35,0	7
3:10:00	46	35,1	8
3:11:00	46	35,3	8
3:12:00	46	35,4	8
3:13:00	46	35,6	8
3:14:00	46	35,6	8
3:15:00	46	35,6	8
3:16:00	46	35,6	9
3:17:00	46	35,5	9
3:18:00	46	35,4	9
3:19:00	46	35,1	9
3:20:00	46	35,2	9
3:21:00	46	35,2	9
3:22:00	46	35,4	10
3:23:00	46	35,6	10
3:24:00	46	35,7	10
3:25:00	46	35,8	10
3:26:00	46	35,9	10
3:27:00	46	35,8	10
3:28:00	46	35,8	10
3:29:00	46	35,7	11
3:30:00	46	35,4	12
3:31:00	46	35,2	12
3:32:00	46	35,1	12
3:33:00	46	35,1	12
3:34:00	46	35,3	13
3:35:00	46	35,5	13
3:36:00	46	35,6	14
3:37:00	46	35,7	14
3:38:00	46	35,6	15
3:39:00	46	35,6	15
3:40:00	46	35,6	15
3:41:00	46	35,3	15
3:42:00	46	35,0	16
3:43:00	46	35,3	16
3:44:00	46	35,3	17
3:45:00	46	35,5	17
3:46:00	46	35,7	19
3:47:00	46	35,8	20
3:48:00	46	35,8	20
3:49:00	46	35,8	21
3:50:00	46	35,8	22
3:51:00	46	35,8	23
3:52:00	46	35,6	24
3:53:00	46	35,3	24
3:54:00	46	35,1	26
3:55:00	46	35,0	27
3:56:00	46	35,1	27
3:57:00	46	35,3	29
3:58:00	46	35,6	30
3:59:00	46	35,7	30
4:00:00	46	35,7	35
4:01:00	46	35,7	33
4:02:00	46	35,5	37
4:03:00	46	35,3	42
4:04:00	46	35,0	48
4:05:00	46	35,0	37
4:06:00	46	35,2	39
4:07:00	46	35,4	40
4:08:00	46	35,5	42
4:09:00	46	35,7	43
4:10:00	46	35,8	45
4:11:00	46	35,8	47
4:12:00	46	35,8	49
4:13:00	46	35,8	50
4:14:00	46	35,7	52
4:15:00	46	35,5	53
4:16:00	46	35,2	71
4:17:00	46	35,1	57
4:18:00	46	35,2	58
4:19:00	46	35,4	59
4:20:00	46	35,5	59
4:21:00	46	35,6	-1
4:22:00	46	35,5	1
4:23:00	46	35,4	1
4:24:00	46	35,4	-0
4:25:00	46	35,2	-3
4:26:00	46	35,0	-2
4:27:00	46	35,0	0
4:28:00	46	35,2	-2
4:29:00	46	35,4	-2
4:30:00	46	35,5	2
4:31:00	46	35,4	-3
4:32:00	46	35,2	90
4:33:00	46	35,4	92

File: project-root/data/Data Acquisition/Data Acquisition/2007 year (173)/Con 1 Dragon G1920+1.5gpsLX-200+0.5%RPM+0.1%LTR-100 (62C).txt
--Test Summary--
Full Path and File Name	
Instrument Name	7222#1
Instrument Type	Model 7222 Consistometer
Instrument Serial Number	113
Test Start Date	22.02.2007
Test Start Time	12:23:33
Test Stop Date	22.02.2007
Test Stop Time	18:54:50
Test Length	6:31:17
Final Sample Time Offset	6:31:00
Controller Schedule Name	
Sampling Period	60 seconds
Comments	MPa:50(146), T:62(146), Batch 44, premix
Information	WellID	21-117
Information	Customer	Dragon
Information	CementClass	G
Information	CementMfr	Dykerhoff
Information	Additives	1.5gpsLX-200+0.5%RPM+0.1%LTR-100
Information	Density	1920
Information	BHCT	83
Information	BHST	62
Information	FluidLoss	
Information	JobType	intermediate csg 244.5 mm
Calculated Value	30Bc - TT	N/A
Calculated Value	70Bc - TT	N/A
Calculated Value	100Bc - TT	N/A
Initial Temperature (°C)	25 °C
Final Temperature (°C)	62 °C
Initial Pressure (MPa)	3,1 MPa
Final Pressure (MPa)	50,3 MPa
Initial Consistency (Bc)	9 Bc
Final Consistency (Bc)	27 Bc
--Data--
Time (HH:MM:SS)	Temperature (°C)	Pressure (MPa)	Consistency (Bc)
0:00:00	25	3,1	9
0:01:00	25	3,4	8
0:02:00	25	3,9	6
0:03:00	25	4,4	5
0:04:00	25	4,8	4
0:05:00	26	5,2	8
0:06:00	26	5,4	9
0:07:00	27	5,6	8
0:08:00	27	5,8	7
0:09:00	27	6,0	6
0:10:00	28	6,2	5
0:11:00	28	6,7	4
0:12:00	28	7,3	3
0:13:00	29	7,4	4
0:14:00	29	7,6	7
0:15:00	29	7,8	12
0:16:00	29	8,4	10
0:17:00	30	8,6	10
0:18:00	30	9,2	9
0:19:00	30	9,4	9
0:20:00	30	9,6	8
0:21:00	31	9,8	7
0:22:00	31	10,3	9
0:23:00	31	10,6	11
0:24:00	31	10,7	9
0:25:00	32	11,4	5
0:26:00	32	11,6	4
0:27:00	32	11,7	4
0:28:00	32	12,3	4
0:29:00	33	12,5	6
0:30:00	33	12,7	5
0:31:00	33	13,3	7
0:32:00	34	13,5	5
0:33:00	34	13,7	8
0:34:00	34	14,3	10
0:35:00	34	14,5	8
0:36:00	34	14,7	9
0:37:00	35	15,0	11
0:38:00	35	15,4	10
0:39:00	35	15,6	10
0:40:00	35	16,2	7
0:41:00	36	16,5	8
0:42:00	36	16,7	5
0:43:00	36	16,9	3
0:44:00	36	17,5	4
0:45:00	37	17,8	6
0:46:00	37	17,9	8
0:47:00	37	18,6	10
0:48:00	38	18,8	6
0:49:00	38	19,0	6
0:50:00	38	19,3	7
0:51:00	38	19,5	7
0:52:00	39	19,9	6
0:53:00	39	20,1	5
0:54:00	39	20,6	5
0:55:00	39	20,8	5
0:56:00	40	21,4	8
0:57:00	40	21,6	9
0:58:00	40	21,8	10
0:59:00	40	22,1	7
1:00:00	41	22,5	8
1:01:00	41	22,7	8
1:02:00	41	23,3	8
1:03:00	41	23,5	10
1:04:00	42	23,7	10
1:05:00	42	24,2	10
1:06:00	42	24,4	9
1:07:00	42	25,0	11
1:08:00	43	25,2	6
1:09:00	43	25,4	7
1:10:00	43	25,7	7
1:11:00	43	25,9	7
1:12:00	44	26,4	4
1:13:00	44	26,6	4
1:14:00	44	27,1	9
1:15:00	44	27,3	10
1:16:00	45	27,5	8
1:17:00	45	28,1	8
1:18:00	45	28,3	8
1:19:00	46	28,6	7
1:20:00	46	29,0	9
1:21:00	46	29,2	6
1:22:00	46	29,5	5
1:23:00	47	30,1	5
1:24:00	47	30,3	6
1:25:00	47	30,6	8
1:26:00	47	30,8	8
1:27:00	48	31,1	8
1:28:00	48	31,5	8
1:29:00	48	31,8	10
1:30:00	48	32,3	9
1:31:00	49	32,6	9
1:32:00	49	32,9	8
1:33:00	49	33,1	8
1:34:00	49	33,4	9
1:35:00	50	34,0	9
1:36:00	50	34,2	7
1:37:00	50	34,5	9
1:38:00	50	34,6	9
1:39:00	50	35,0	11
1:40:00	51	35,6	14
1:41:00	51	35,8	11
1:42:00	51	36,0	9
1:43:00	51	36,3	7
1:44:00	52	36,6	6
1:45:00	52	37,2	7
1:46:00	52	37,4	6
1:47:00	52	37,6	6
1:48:00	53	37,9	6
1:49:00	53	38,2	7
1:50:00	53	38,6	9
1:51:00	54	38,8	5
1:52:00	54	39,3	7
1:53:00	54	39,5	7
1:54:00	54	40,0	6
1:55:00	54	40,2	8
1:56:00	55	40,5	8
1:57:00	55	40,8	10
1:58:00	55	41,4	8
1:59:00	56	41,7	6
2:00:00	56	41,9	5
2:01:00	56	42,1	5
2:02:00	56	42,4	9
2:03:00	57	42,9	7
2:04:00	57	43,1	7
2:05:00	57	43,3	8
2:06:00	57	43,7	7
2:07:00	58	44,4	14
2:08:00	58	44,5	11
2:09:00	58	44,8	11
2:10:00	58	45,0	10
2:11:00	58	45,3	9
2:12:00	59	45,8	11
2:13:00	59	46,0	11
2:14:00	59	46,3	11
2:15:00	59	46,7	14
2:16:00	60	46,9	9
2:17:00	60	47,4	9
2:18:00	60	47,6	8
2:19:00	61	47,9	9
2:20:00	61	48,4	4
2:21:00	61	48,6	4
2:22:00	61	48,9	5
2:23:00	62	49,3	6
2:24:00	62	49,4	7
2:25:00	62	49,9	10
2:26:00	62	50,1	8
2:27:00	63	50,1	8
2:28:00	63	50,2	13
2:29:00	63	50,1	10
2:30:00	63	50,0	12
2:31:00	63	50,2	9
2:32:00	63	50,2	9
2:33:00	63	50,2	9
2:34:00	63	50,2	9
2:35:00	63	50,2	10
2:36:00	62	50,2	9
2:37:00	62	50,2	10
2:38:00	62	50,2	11
2:39:00	62	50,2	11
2:40:00	62	50,2	10
2:41:00	62	50,2	11
2:42:00	62	50,2	10
2:43:00	62	50,2	11
2:44:00	62	50,2	11
2:45:00	62	50,2	11
2:46:00	62	50,2	11
2:47:00	62	50,2	11
2:48:00	62	50,3	9
2:49:00	62	50,3	9
2:50:00	62	50,3	9
2:51:00	62	50,3	10
2:52:00	62	50,3	10
2:53:00	62	50,3	11
2:54:00	62	50,3	11
2:55:00	62	50,3	12
2:56:00	62	50,3	11
2:57:00	62	50,3	10
2:58:00	62	50,3	9
2:59:00	62	50,3	9
3:00:00	62	50,3	10
3:01:00	62	50,3	10
3:02:00	62	50,4	10
3:03:00	62	50,3	9
3:04:00	62	50,4	9
3:05:00	62	50,4	9
3:06:00	62	50,4	9
3:07:00	62	50,4	9
3:08:00	62	50,4	9
3:09:00	62	50,4	8
3:10:00	62	50,4	9
3:11:00	62	50,4	9
3:12:00	62	50,4	9
3:13:00	62	50,4	9
3:14:00	62	50,4	9
3:15:00	62	50,4	11
3:16:00	62	50,4	13
3:17:00	62	50,4	13
3:18:00	62	50,4	13
3:19:00	62	50,4	11
3:20:00	62	50,4	11
3:21:00	62	50,4	11
3:22:00	62	50,4	11
3:23:00	62	50,4	11
3:24:00	62	50,4	10
3:25:00	62	50,4	10
3:26:00	62	50,4	10
3:27:00	62	50,4	10
3:28:00	62	50,4	10
3:29:00	62	50,4	10
3:30:00	62	50,5	10
3:31:00	62	50,4	10
3:32:00	62	50,4	9
3:33:00	62	50,4	9
3:34:00	62	50,4	8
3:35:00	62	50,4	8
3:36:00	62	50,4	8
3:37:00	62	50,4	9
3:38:00	62	50,4	8
3:39:00	62	50,4	8
3:40:00	62	50,4	8
3:41:00	62	50,5	8
3:42:00	62	50,5	8
3:43:00	62	50,5	9
3:44:00	62	50,5	8
3:45:00	62	50,5	8
3:46:00	62	50,4	8
3:47:00	62	50,5	8
3:48:00	62	50,5	8
3:49:00	62	50,4	8
3:50:00	62	50,4	8
3:51:00	62	50,5	8
3:52:00	62	50,5	8
3:53:00	62	50,5	8
3:54:00	62	50,5	8
3:55:00	62	50,5	8
3:56:00	62	50,4	8
3:57:00	62	50,4	8
3:58:00	62	50,5	8
3:59:00	62	50,5	8
4:00:00	62	50,5	9
4:01:00	62	50,4	9
4:02:00	62	50,5	9
4:03:00	62	50,4	9
4:04:00	62	50,5	9
4:05:00	62	50,5	9
4:06:00	62	50,5	8
4:07:00	62	50,4	9
4:08:00	62	50,5	8
4:09:00	62	50,5	8
4:10:00	62	50,5	8
4:11:00	62	50,5	8
4:12:00	62	50,5	8
4:13:00	62	50,4	8
4:14:00	62	50,4	8
4:15:00	62	50,4	8
4:16:00	62	50,5	8
4:17:00	62	50,5	8
4:18:00	62	50,5	8
4:19:00	62	50,4	8
4:20:00	62	50,4	7
4:21:00	62	50,5	7
4:22:00	62	50,4	7
4:23:00	62	50,5	7
4:24:00	62	50,5	7
4:25:00	62	50,4	7
4:26:00	62	50,4	7
4:27:00	62	50,4	7
4:28:00	62	50,5	7
4:29:00	62	50,5	7
4:30:00	62	50,5	7
4:31:00	62	50,4	7
4:32:00	62	50,4	7
4:33:00	62	50,4	7
4:34:00	62	50,4	7
4:35:00	62	50,4	7
4:36:00	62	50,4	7
4:37:00	62	50,4	7
4:38:00	62	50,4	7
4:39:00	62	50,4	7
4:40:00	62	50,4	7
4:41:00	62	50,4	7
4:42:00	62	50,4	7
4:43:00	62	50,4	7
4:44:00	62	50,4	7
4:45:00	62	50,4	7
4:46:00	62	50,4	7
4:47:00	62	50,4	7
4:48:00	62	50,4	7
4:49:00	62	50,4	8
4:50:00	62	50,4	8
4:51:00	62	50,4	8
4:52:00	62	50,4	8
4:53:00	62	50,4	8
4:54:00	62	50,4	8
4:55:00	62	50,4	8
4:56:00	62	50,4	8
4:57:00	62	50,4	8
4:58:00	62	50,5	8
4:59:00	62	50,4	8
5:00:00	62	50,4	8
5:01:00	62	50,4	8
5:02:00	62	50,4	8
5:03:00	62	50,4	8
5:04:00	62	50,4	8
5:05:00	62	50,4	8
5:06:00	62	50,4	8
5:07:00	62	50,4	8
5:08:00	62	50,4	8
5:09:00	62	50,4	8
5:10:00	62	50,4	8
5:11:00	62	50,4	8
5:12:00	62	50,4	8
5:13:00	62	50,4	8
5:14:00	62	50,4	8
5:15:00	62	50,4	8
5:16:00	62	50,4	8
5:17:00	62	50,4	8
5:18:00	62	50,4	8
5:19:00	62	50,4	8
5:20:00	62	50,4	8
5:21:00	62	50,4	8
5:22:00	62	50,4	8
5:23:00	62	50,4	8
5:24:00	62	50,4	8
5:25:00	62	50,4	8
5:26:00	62	50,4	8
5:27:00	62	50,4	8
5:28:00	62	50,4	8
5:29:00	62	50,4	8
5:30:00	62	50,4	8
5:31:00	62	50,4	8
5:32:00	62	50,4	9
5:33:00	62	50,4	9
5:34:00	62	50,4	9
5:35:00	62	50,4	9
5:36:00	62	50,4	9
5:37:00	62	50,4	9
5:38:00	62	50,4	9
5:39:00	62	50,4	9
5:40:00	62	50,4	10
5:41:00	62	50,4	10
5:42:00	62	50,4	10
5:43:00	62	50,4	10
5:44:00	62	50,3	10
5:45:00	62	50,3	10
5:46:00	62	50,3	10
5:47:00	62	50,3	11
5:48:00	62	50,3	11
5:49:00	62	50,3	11
5:50:00	62	50,3	11
5:51:00	62	50,3	11
5:52:00	62	50,3	11
5:53:00	62	50,3	11
5:54:00	62	50,3	11
5:55:00	62	50,3	11
5:56:00	62	50,3	11
5:57:00	62	50,3	11
5:58:00	62	50,3	11
5:59:00	62	50,3	11
6:00:00	62	50,3	11
6:01:00	62	50,3	13
6:02:00	62	50,3	12
6:03:00	62	50,3	13
6:04:00	62	50,3	13
6:05:00	62	50,3	13
6:06:00	62	50,3	13
6:07:00	62	50,3	19
6:08:00	62	50,3	17
6:09:00	62	50,3	13
6:10:00	62	50,3	12
6:11:00	62	50,3	12
6:12:00	62	50,3	12
6:13:00	62	50,3	13
6:14:00	62	50,3	13
6:15:00	62	50,3	13
6:16:00	62	50,3	14
6:17:00	62	50,3	14
6:18:00	62	50,3	14
6:19:00	62	50,3	15
6:20:00	62	50,3	15
6:21:00	62	50,3	16
6:22:00	62	50,3	17
6:23:00	62	50,3	17
6:24:00	62	50,3	18
6:25:00	62	50,3	20
6:26:00	62	50,3	21
6:27:00	62	50,4	26
6:28:00	62	50,4	21
6:29:00	62	50,4	24
6:30:00	62	50,3	28
6:31:00	62	50,3	27

File: project-root/data/Data Acquisition/Data Acquisition/2007 year (173)/Con 1 Dragon G1940+1.5%gpsLX-200+0.5%RPM+0.09%R-7 (62C).txt
--Test Summary--
Full Path and File Name	
Instrument Name	7222#1
Instrument Type	Model 7222 Consistometer
Instrument Serial Number	113
Test Start Date	29.01.2007
Test Start Time	12:24:51
Test Stop Date	29.01.2007
Test Stop Time	15:43:26
Test Length	3:18:35
Final Sample Time Offset	3:18:00
Controller Schedule Name	
Sampling Period	60 seconds
Comments	MPa: atm(60), 3(0.5), 67(80); T: 25(60), 62(80), kogalym G
Information	WellID	n/a
Information	Customer	Dragon
Information	CementClass	PCT-I-G
Information	CementMfr	Dykerhoff
Information	Additives	1.5%gpsLX-200+0.5%RPM+0.09%
Information	Density	1940
Information	BHCT	62
Information	BHST	80
Information	FluidLoss	
Information	JobType	Research
Calculated Value	30Bc - TT	2:39:00
Calculated Value	70Bc - TT	N/A
Calculated Value	100Bc - TT	N/A
Initial Temperature (°C)	26 °C
Final Temperature (°C)	67 °C
Initial Pressure (MPa)	0,5 MPa
Final Pressure (MPa)	67,3 MPa
Initial Consistency (Bc)	26 Bc
Final Consistency (Bc)	1 Bc
--Data--
Time (HH:MM:SS)	Temperature (°C)	Pressure (MPa)	Consistency (Bc)
0:00:00	26	0,5	26
0:01:00	26	0,5	39
0:02:00	26	0,5	14
0:03:00	26	0,5	11
0:04:00	25	0,5	16
0:05:00	26	0,5	11
0:06:00	26	0,6	10
0:07:00	26	0,6	9
0:08:00	26	0,6	9
0:09:00	26	0,6	8
0:10:00	26	0,6	8
0:11:00	26	0,6	8
0:12:00	26	0,6	8
0:13:00	26	0,6	8
0:14:00	26	0,6	8
0:15:00	26	0,6	16
0:16:00	26	0,6	10
0:17:00	26	0,6	9
0:18:00	26	0,6	9
0:19:00	26	0,6	9
0:20:00	26	0,6	9
0:21:00	26	0,6	9
0:22:00	26	0,6	9
0:23:00	26	0,6	9
0:24:00	26	0,6	9
0:25:00	26	0,7	9
0:26:00	26	0,7	9
0:27:00	26	0,7	9
0:28:00	26	0,6	9
0:29:00	26	0,6	9
0:30:00	26	0,6	9
0:31:00	26	0,6	9
0:32:00	26	0,6	9
0:33:00	26	0,6	9
0:34:00	26	0,6	10
0:35:00	26	0,6	10
0:36:00	26	0,6	10
0:37:00	25	0,6	10
0:38:00	26	0,6	11
0:39:00	25	0,6	11
0:40:00	25	0,6	11
0:41:00	26	0,6	11
0:42:00	26	0,6	11
0:43:00	25	0,6	11
0:44:00	26	0,6	11
0:45:00	25	0,6	11
0:46:00	26	0,6	11
0:47:00	25	0,6	11
0:48:00	25	0,6	11
0:49:00	26	0,6	11
0:50:00	25	0,6	11
0:51:00	25	0,6	11
0:52:00	25	0,6	11
0:53:00	25	0,6	11
0:54:00	25	0,6	11
0:55:00	25	0,6	11
0:56:00	25	0,6	11
0:57:00	25	0,6	11
0:58:00	25	0,6	11
0:59:00	25	0,6	11
1:00:00	25	0,6	11
1:01:00	26	0,6	11
1:02:00	26	0,6	11
1:03:00	25	0,6	11
1:04:00	26	0,6	11
1:05:00	26	0,6	11
1:06:00	25	0,6	11
1:07:00	26	0,6	11
1:08:00	26	0,6	11
1:09:00	26	0,6	11
1:10:00	26	3,1	12
1:11:00	26	4,0	13
1:12:00	26	4,5	11
1:13:00	26	5,8	13
1:14:00	26	6,4	14
1:15:00	27	7,0	15
1:16:00	27	7,9	15
1:17:00	28	8,7	16
1:18:00	28	9,4	16
1:19:00	29	10,2	16
1:20:00	30	11,4	16
1:21:00	30	12,1	15
1:22:00	31	12,9	15
1:23:00	31	13,6	15
1:24:00	32	14,2	16
1:25:00	32	15,3	15
1:26:00	33	16,1	16
1:27:00	33	16,8	15
1:28:00	34	17,6	16
1:29:00	34	18,5	16
1:30:00	35	19,1	16
1:31:00	35	19,9	16
1:32:00	35	21,0	16
1:33:00	36	21,4	17
1:34:00	36	22,2	16
1:35:00	37	23,1	16
1:36:00	37	24,0	16
1:37:00	38	24,7	17
1:38:00	38	25,4	17
1:39:00	39	26,4	16
1:40:00	39	27,2	16
1:41:00	40	27,8	16
1:42:00	40	28,7	16
1:43:00	41	29,7	16
1:44:00	41	30,4	16
1:45:00	41	31,0	15
1:46:00	42	31,9	15
1:47:00	42	32,7	15
1:48:00	43	33,6	15
1:49:00	43	34,4	16
1:50:00	44	35,3	16
1:51:00	44	36,1	16
1:52:00	45	36,9	16
1:53:00	45	37,4	16
1:54:00	46	38,3	17
1:55:00	46	39,1	17
1:56:00	47	40,0	17
1:57:00	47	40,9	16
1:58:00	48	41,7	16
1:59:00	48	42,5	16
2:00:00	49	43,2	17
2:01:00	49	43,9	14
2:02:00	49	44,7	14
2:03:00	50	45,6	14
2:04:00	50	46,3	14
2:05:00	51	47,2	14
2:06:00	51	47,9	14
2:07:00	52	48,7	14
2:08:00	52	49,6	15
2:09:00	53	50,4	15
2:10:00	53	51,1	15
2:11:00	53	52,0	14
2:12:00	54	52,9	14
2:13:00	54	53,6	14
2:14:00	55	54,3	14
2:15:00	55	55,1	14
2:16:00	56	55,9	14
2:17:00	56	56,7	14
2:18:00	57	57,5	14
2:19:00	57	58,3	14
2:20:00	58	59,1	14
2:21:00	58	60,0	14
2:22:00	59	60,8	15
2:23:00	59	61,6	15
2:24:00	59	62,3	20
2:25:00	60	63,1	15
2:26:00	61	63,9	15
2:27:00	61	64,8	15
2:28:00	61	65,7	15
2:29:00	62	66,5	15
2:30:00	62	67,3	14
2:31:00	63	67,3	16
2:32:00	63	67,1	17
2:33:00	63	67,0	20
2:34:00	63	67,1	24
2:35:00	63	67,0	26
2:36:00	63	67,1	26
2:37:00	63	67,2	29
2:38:00	63	67,2	34
2:39:00	63	67,2	41
2:40:00	63	67,2	13
2:41:00	63	67,2	1
2:42:00	63	67,1	1
2:43:00	63	67,1	3
2:44:00	63	67,0	12
2:45:00	63	67,1	3
2:46:00	63	67,0	0
2:47:00	63	67,0	1
2:48:00	63	67,1	18
2:49:00	63	67,1	2
2:50:00	63	67,3	0
2:51:00	63	67,0	2
2:52:00	63	66,9	7
2:53:00	63	67,0	3
2:54:00	62	67,2	0
2:55:00	62	67,0	3
2:56:00	62	67,3	10
2:57:00	62	67,1	0
2:58:00	62	67,2	5
2:59:00	62	67,4	5
3:00:00	62	67,6	10
3:01:00	62	67,9	7
3:02:00	62	67,6	0
3:03:00	61	68,0	1
3:04:00	62	67,9	4
3:05:00	62	67,6	7
3:06:00	62	67,8	9
3:07:00	62	67,8	0
3:08:00	62	67,7	2
3:09:00	62	67,3	24
3:10:00	63	67,0	9
3:11:00	63	67,1	7
3:12:00	64	67,2	1
3:13:00	64	67,4	2
3:14:00	65	67,1	2
3:15:00	65	67,3	8
3:16:00	66	67,1	7
3:17:00	66	66,9	2
3:18:00	67	67,3	1

File: project-root/data/Data Acquisition/Data Acquisition/2007 year (173)/Con 1 Dragon G1940+1.5gpsLX-200+0.5%RPM+0.13%R-7 (62C-BM).txt
--Test Summary--
Full Path and File Name	
Instrument Name	7222#1
Instrument Type	Model 7222 Consistometer
Instrument Serial Number	113
Test Start Date	23.01.2007
Test Start Time	11:29:36
Test Stop Date	23.01.2007
Test Stop Time	18:05:28
Test Length	6:35:52
Final Sample Time Offset	6:35:51
Controller Schedule Name	
Sampling Period	60 seconds
Comments	MPa: 2(60), 4(0.5), 64(80); T: 25(60), 62(80); batch 40
Information	WellID	Lam 13-B
Information	Customer	Dragon
Information	CementClass	PCT-I-G
Information	CementMfr	Dykerhoff
Information	Additives	1.5gpsLX+0.5%RPM
Information	Density	1940
Information	BHCT	62
Information	BHST	80
Information	FluidLoss	n/a
Information	JobType	177.8 mm csg
Calculated Value	30Bc - TT	6:21:51
Calculated Value	70Bc - TT	6:35:51
Calculated Value	100Bc - TT	N/A
Initial Temperature (°C)	25 °C
Final Temperature (°C)	62 °C
Initial Pressure (MPa)	1,0 MPa
Final Pressure (MPa)	67,5 MPa
Initial Consistency (Bc)	12 Bc
Final Consistency (Bc)	82 Bc
--Data--
Time (HH:MM:SS)	Temperature (°C)	Pressure (MPa)	Consistency (Bc)
0:00:00	25	1,0	12
0:01:00	25	2,3	11
0:02:00	24	3,0	9
0:03:00	24	3,0	8
0:04:00	25	3,2	8
0:05:00	25	3,0	8
0:06:00	25	3,1	8
0:07:00	25	3,0	8
0:08:00	25	2,9	8
0:09:00	25	2,9	8
0:10:00	25	3,0	8
0:11:00	25	3,0	8
0:12:00	25	3,0	9
0:13:00	25	3,0	8
0:14:00	25	3,0	9
0:15:00	25	2,9	8
0:16:00	25	2,9	9
0:17:00	25	2,9	8
0:18:00	25	3,1	9
0:19:00	25	3,0	9
0:20:00	25	2,9	9
0:21:00	25	3,0	9
0:22:00	25	3,1	9
0:23:00	25	3,1	8
0:24:00	25	3,1	9
0:25:00	25	3,1	9
0:26:00	25	3,1	9
0:27:00	25	3,1	9
0:28:00	25	3,1	9
0:29:00	25	3,0	9
0:30:00	25	2,9	9
0:31:00	25	3,2	9
0:32:00	25	3,3	9
0:33:00	25	3,4	9
0:34:00	25	3,4	9
0:35:00	25	3,4	9
0:36:00	25	3,4	9
0:37:00	25	3,4	9
0:38:00	25	3,4	9
0:39:00	25	3,4	9
0:40:00	25	3,3	9
0:41:00	25	3,3	9
0:42:00	25	3,2	9
0:43:00	25	3,2	9
0:44:00	25	3,3	9
0:45:00	25	3,3	9
0:46:00	25	3,4	9
0:47:00	25	3,4	9
0:48:00	25	3,3	9
0:49:00	25	3,3	9
0:50:00	25	3,3	9
0:51:00	25	3,2	9
0:52:00	25	3,2	9
0:53:00	25	3,2	9
0:54:00	25	3,3	9
0:55:00	25	3,3	9
0:56:00	25	3,3	9
0:57:00	25	3,3	9
0:58:00	25	3,3	9
0:59:00	25	3,3	9
1:00:00	25	3,3	9
1:01:00	25	3,6	9
1:02:00	25	4,1	9
1:03:00	26	4,8	9
1:04:00	26	5,5	9
1:05:00	27	5,9	10
1:06:00	27	6,3	11
1:07:00	28	7,1	13
1:08:00	29	7,8	15
1:09:00	29	8,6	17
1:10:00	30	9,4	11
1:11:00	30	10,1	14
1:12:00	31	10,9	12
1:13:00	31	11,6	12
1:14:00	32	12,5	8
1:15:00	32	13,4	7
1:16:00	33	14,1	9
1:17:00	33	14,8	8
1:18:00	34	15,8	18
1:19:00	34	16,6	12
1:20:00	34	17,4	11
1:21:00	35	17,7	11
1:22:00	35	18,6	12
1:23:00	36	19,7	18
1:24:00	36	20,0	8
1:25:00	37	21,2	11
1:26:00	37	21,9	6
1:27:00	38	22,3	3
1:28:00	38	23,3	6
1:29:00	39	24,0	3
1:30:00	39	24,6	5
1:31:00	40	25,5	3
1:32:00	40	26,3	2
1:33:00	41	27,3	3
1:34:00	41	27,7	2
1:35:00	42	28,6	3
1:36:00	42	29,3	2
1:37:00	43	30,0	2
1:38:00	43	30,9	2
1:39:00	43	31,6	2
1:40:00	44	32,6	3
1:41:00	44	33,0	4
1:42:00	45	33,9	3
1:43:00	45	34,8	2
1:44:00	46	35,4	2
1:45:00	46	36,2	3
1:46:00	47	36,9	3
1:47:00	47	37,6	2
1:48:00	48	38,4	1
1:49:00	48	39,3	2
1:50:00	49	40,2	3
1:51:00	49	40,7	1
1:52:00	50	41,5	2
1:53:00	50	42,3	1
1:54:00	50	43,0	1
1:55:00	51	44,1	1
1:56:00	51	44,5	1
1:57:00	52	45,5	2
1:58:00	52	46,2	1
1:59:00	53	47,1	1
2:00:00	53	47,6	2
2:01:00	54	48,4	1
2:02:00	54	49,1	1
2:03:00	54	49,9	1
2:04:00	55	50,6	1
2:05:00	55	51,5	1
2:06:00	56	52,3	1
2:07:00	56	53,0	1
2:08:00	57	53,7	3
2:09:00	57	54,6	9
2:10:00	58	55,2	3
2:11:00	58	56,0	3
2:12:00	59	56,9	2
2:13:00	59	57,5	1
2:14:00	60	58,4	1
2:15:00	60	59,0	3
2:16:00	60	59,8	1
2:17:00	61	60,6	3
2:18:00	61	61,6	1
2:19:00	62	62,4	1
2:20:00	62	62,9	1
2:21:00	63	63,8	1
2:22:00	63	64,2	1
2:23:00	63	64,2	0
2:24:00	63	64,0	0
2:25:00	63	64,2	0
2:26:00	63	64,2	0
2:27:00	63	64,2	0
2:28:00	63	64,2	0
2:29:00	63	64,2	0
2:30:00	63	64,2	1
2:31:00	63	64,2	1
2:32:00	62	64,2	1
2:33:00	62	64,3	1
2:34:00	63	64,3	1
2:35:00	62	64,3	4
2:36:00	62	64,3	1
2:37:00	62	64,3	1
2:38:00	62	64,3	1
2:39:00	62	64,3	1
2:40:00	62	64,3	1
2:41:00	62	64,4	1
2:42:00	62	64,4	1
2:43:00	62	64,4	1
2:44:00	62	64,4	1
2:45:00	62	64,5	1
2:46:00	62	64,5	1
2:47:00	62	64,5	1
2:48:00	62	64,5	1
2:49:00	62	64,5	2
2:50:00	62	64,5	1
2:51:00	62	64,5	1
2:52:00	62	64,6	1
2:53:00	62	64,5	1
2:54:00	62	64,5	1
2:55:00	62	64,6	0
2:56:00	62	64,6	0
2:57:00	62	64,6	0
2:58:00	62	64,6	0
2:59:00	62	64,6	0
3:00:00	62	64,6	0
3:01:00	62	64,6	0
3:02:00	62	64,6	0
3:03:00	62	64,6	0
3:04:00	62	64,7	0
3:05:00	62	64,6	0
3:06:00	62	64,7	0
3:07:00	62	64,7	0
3:08:00	62	64,7	0
3:09:00	62	64,7	0
3:10:00	62	64,7	0
3:11:00	62	64,7	0
3:12:00	62	64,7	0
3:13:00	62	64,7	0
3:14:00	62	64,7	0
3:15:00	62	64,7	0
3:16:00	62	64,7	0
3:17:00	62	64,7	0
3:18:00	62	64,7	0
3:19:00	62	64,8	0
3:20:00	62	64,7	0
3:21:00	62	64,8	0
3:22:00	62	64,8	0
3:23:00	62	64,7	0
3:24:00	62	64,8	2
3:25:00	62	64,8	1
3:26:00	62	64,8	1
3:27:00	62	64,8	1
3:28:00	62	64,8	1
3:29:00	62	64,8	1
3:30:00	62	64,8	1
3:31:00	62	64,8	1
3:32:00	62	64,8	1
3:33:00	62	64,8	1
3:34:00	62	64,8	1
3:35:00	62	64,8	1
3:36:00	62	64,8	1
3:37:00	62	64,8	1
3:38:00	62	64,8	1
3:39:00	62	64,8	1
3:40:00	62	64,9	1
3:41:00	62	64,8	1
3:42:00	62	64,8	1
3:43:00	62	64,8	1
3:44:00	62	64,8	1
3:45:00	62	64,8	1
3:46:00	62	64,8	1
3:47:00	62	64,8	1
3:48:00	62	64,8	1
3:49:00	62	64,8	1
3:50:00	62	64,8	1
3:51:00	62	64,9	1
4:03:51	Error 80040601	Error 80040601	Error 80040601
4:03:51	55	1,0	1
4:04:51	51	3,2	2
4:05:51	51	4,5	2
4:06:51	52	6,7	2
4:07:51	55	8,1	2
4:08:51	58	9,9	1
4:09:51	60	12,1	6
4:10:51	62	14,2	3
4:11:51	63	16,3	1
4:12:51	64	18,7	2
4:13:51	64	20,7	1
4:14:51	64	22,5	1
4:15:51	64	24,5	1
4:16:51	64	26,6	2
4:17:51	64	28,8	2
4:18:51	64	30,8	1
4:19:51	64	33,2	1
4:20:51	64	35,3	1
4:21:51	63	37,2	2
4:22:51	63	39,3	2
4:23:51	63	41,4	9
4:24:51	63	43,3	2
4:25:51	63	45,5	3
4:26:51	63	47,7	1
4:27:51	63	49,8	2
4:28:51	63	51,8	1
4:29:51	63	53,9	1
4:30:51	63	55,9	1
4:31:51	63	58,0	1
4:32:51	63	60,2	1
4:33:51	63	62,1	1
4:34:51	63	64,2	1
4:35:51	63	66,3	1
4:36:51	62	67,3	1
4:37:51	62	67,3	2
4:38:51	62	67,4	3
4:39:51	62	67,5	3
4:40:51	62	67,6	3
4:41:51	62	67,6	2
4:42:51	62	67,6	2
4:43:51	62	67,6	13
4:44:51	62	67,6	7
4:45:51	62	67,7	4
4:46:51	62	67,7	2
4:47:51	62	67,7	4
4:48:51	62	67,7	8
4:49:51	63	67,7	12
4:50:51	62	67,7	10
4:51:51	62	67,7	9
4:52:51	62	67,8	9
4:53:51	62	67,8	9
4:54:51	62	67,8	9
4:55:51	62	67,8	9
4:56:51	62	67,8	17
4:57:51	62	67,8	5
4:58:51	62	67,9	3
4:59:51	62	67,9	3
5:00:51	62	67,9	9
5:01:51	62	67,9	7
5:02:51	62	67,9	6
5:03:51	62	67,9	5
5:04:51	62	67,9	15
5:05:51	62	67,9	5
5:06:51	62	67,9	14
5:07:51	62	67,9	20
5:08:51	62	67,9	9
5:09:51	62	67,9	7
5:10:51	62	67,9	7
5:11:51	62	68,0	7
5:12:51	62	68,0	6
5:13:51	62	68,0	4
5:14:51	62	68,0	3
5:15:51	62	68,0	2
5:16:51	62	68,0	1
5:17:51	62	68,0	1
5:18:51	62	68,0	1
5:19:51	62	68,0	1
5:20:51	62	68,0	1
5:21:51	62	68,0	1
5:22:51	62	68,0	1
5:23:51	62	68,0	1
5:24:51	62	68,0	1
5:25:51	62	68,0	1
5:26:51	62	68,0	1
5:27:51	62	68,0	1
5:28:51	62	68,0	1
5:29:51	62	68,0	1
5:30:51	62	68,0	1
5:31:51	62	68,0	1
5:32:51	62	68,0	1
5:33:51	62	68,0	4
5:34:51	62	68,0	13
5:35:51	62	68,0	7
5:36:51	62	68,0	8
5:37:51	62	68,0	9
5:38:51	62	68,0	8
5:39:51	62	68,0	9
5:40:51	62	68,0	9
5:41:51	62	68,0	9
5:42:51	62	68,0	9
5:43:51	62	68,0	9
5:44:51	62	68,0	9
5:45:51	62	68,0	9
5:46:51	62	68,0	9
5:47:51	62	68,1	9
5:48:51	62	68,0	10
5:49:51	62	68,0	10
5:50:51	62	67,2	19
5:51:51	62	67,2	32
5:52:51	62	67,2	12
5:53:51	62	67,2	15
5:54:51	62	67,2	15
5:55:51	62	67,2	16
5:56:51	62	67,2	17
5:57:51	62	67,2	17
5:58:51	62	67,2	18
5:59:51	62	67,2	19
6:00:51	62	67,2	19
6:01:51	62	67,2	19
6:02:51	62	67,2	19
6:03:51	62	67,2	19
6:04:51	62	67,2	19
6:05:51	62	67,2	19
6:06:51	62	67,2	19
6:07:51	62	67,1	19
6:08:51	62	67,2	19
6:09:51	62	67,2	19
6:10:51	62	67,2	19
6:11:51	62	67,2	19
6:12:51	62	67,2	20
6:13:51	62	67,2	19
6:14:51	62	67,2	18
6:15:51	62	67,1	20
6:16:51	62	67,1	20
6:17:51	62	67,2	21
6:18:51	62	67,1	25
6:19:51	62	67,2	29
6:20:51	62	67,1	31
6:21:51	62	67,1	31
6:22:51	62	67,1	31
6:23:51	62	67,1	32
6:24:51	62	67,1	32
6:25:51	62	67,1	32
6:26:51	62	67,1	32
6:27:51	62	67,5	32
6:28:51	62	67,5	32
6:29:51	62	67,5	32
6:30:51	62	67,5	32
6:31:51	62	67,6	33
6:32:51	62	67,6	34
6:33:51	62	67,5	66
6:34:51	62	67,5	77
6:35:51	62	67,5	82
