Repository: ProgWizer/parser

File: project-root/data/Data Acquisition/Data Acquisition/2007 year (173)/Con 1 Dragon G1940+1.5gpsLX-200+0.6%RPM (61C-BM).txt
--Test Summary--
Full Path and File Name	
Instrument Name	7222#1
Instrument Type	Model 7222 Consistometer
Instrument Serial Number	113
Test Start Date	18.01.2007
Test Start Time	15:50:05
Test Stop Date	18.01.2007
Test Stop Time	19:34:43
Test Length	3:44:38
Final Sample Time Offset	3:44:37
Controller Schedule Name	
Sampling Period	60 seconds
Comments	MPa: 2(60), 4(0.5), 64(80); T: 25(60), 62(80); batch 40
Information	WellID	Lam 13-B
Information	Customer	Dragon
Information	CementClass	PCT-I-G
Information	CementMfr	Dykerhoff
Information	Additives	1.5gpsLX+0.6%RPM
Information	Density	1940
Information	BHCT	61
Information	BHST	80
Information	FluidLoss	
Information	JobType	177,8 mm Liner 
Calculated Value	30Bc - TT	3:10:37
Calculated Value	70Bc - TT	3:44:37
Calculated Value	100Bc - TT	N/A
Initial Temperature (°C)	26 °C
Final Temperature (°C)	62 °C
Initial Pressure (MPa)	0,4 MPa
Final Pressure (MPa)	64,5 MPa
Initial Consistency (Bc)	19 Bc
Final Consistency (Bc)	110 Bc
--Data--
Time (HH:MM:SS)	Temperature (°C)	Pressure (MPa)	Consistency (Bc)
0:00:00	26	0,4	19
0:01:00	26	0,5	15
0:02:00	26	0,5	13
0:03:00	26	0,5	14
0:04:00	26	0,6	12
0:05:00	26	0,6	11
0:06:00	26	0,6	11
0:07:00	26	0,7	11
0:08:00	27	0,6	11
0:09:00	27	0,7	11
0:10:00	27	0,7	10
0:11:00	27	0,8	10
0:12:00	27	0,8	10
0:13:00	27	0,8	10
0:14:00	27	0,8	10
0:15:00	27	0,8	10
0:16:00	27	0,9	10
0:17:00	26	0,9	10
0:18:00	26	1,0	12
0:19:00	26	1,0	11
0:20:00	26	1,1	10
0:21:00	26	1,1	10
0:22:00	26	1,1	10
0:23:00	26	1,1	10
0:24:00	26	1,1	10
0:25:00	26	1,1	10
0:26:00	26	1,2	10
0:27:00	26	1,1	10
0:28:00	26	1,3	10
0:29:00	26	1,2	10
0:30:00	26	1,3	10
0:31:00	26	1,3	10
0:32:00	26	1,3	10
0:33:00	26	1,4	10
0:34:00	26	1,3	10
0:35:00	26	1,3	10
0:36:00	26	1,5	10
0:37:00	26	1,4	10
0:38:00	26	1,4	10
0:39:00	26	1,6	10
0:40:00	26	1,6	10
0:41:00	26	1,6	10
0:42:00	26	1,6	10
0:43:00	26	1,6	10
0:44:00	26	1,6	10
0:45:00	26	1,6	10
0:46:00	26	1,6	10
0:47:00	26	1,9	10
0:48:00	26	1,8	10
0:49:00	26	1,8	10
0:50:00	26	1,8	10
0:51:00	26	1,8	10
0:52:00	26	1,8	10
0:53:00	26	1,8	10
0:54:00	26	1,8	10
0:55:00	26	1,8	10
0:56:00	26	2,1	10
0:57:00	25	2,1	10
0:58:00	26	2,1	10
0:59:00	26	2,1	10
1:00:00	26	3,7	11
1:01:00	26	5,0	11
1:03:37	Error 80040601	Error 80040601	Error 80040601
1:03:37	26	6,6	12
1:04:37	26	7,4	12
1:05:37	27	8,1	13
1:06:37	28	8,9	12
1:07:37	28	9,8	13
1:08:37	29	10,7	16
1:09:37	30	11,3	14
1:10:37	30	12,1	12
1:11:37	31	12,9	12
1:12:37	31	13,7	11
1:13:37	31	14,1	12
1:14:37	32	15,0	11
1:15:37	33	15,7	11
1:16:37	33	16,3	10
1:17:37	34	17,1	11
1:18:37	34	17,8	11
1:19:37	34	18,7	11
1:20:37	35	19,5	11
1:21:37	35	20,1	11
1:22:37	36	20,9	11
1:23:37	36	21,8	14
1:24:37	37	22,7	14
1:25:37	37	23,1	13
1:26:37	38	23,9	18
1:27:37	38	24,8	14
1:28:37	38	25,6	14
1:29:37	39	26,2	12
1:30:37	40	27,2	13
1:31:37	40	27,6	12
1:32:37	40	28,6	16
1:33:37	41	29,2	14
1:34:37	42	29,9	14
1:35:37	42	30,8	14
1:36:37	43	31,6	15
1:37:37	43	32,4	15
1:38:37	43	32,9	14
1:39:37	44	33,8	14
1:40:37	44	34,6	18
1:41:37	45	35,5	19
1:42:37	45	35,8	20
1:43:37	46	36,8	17
1:44:37	46	37,6	15
1:45:37	47	38,4	20
1:46:37	47	38,9	27
1:47:37	48	39,8	15
1:48:37	48	40,4	14
1:49:37	48	41,1	15
1:50:37	49	42,2	13
1:51:37	50	42,9	14
1:52:37	50	43,5	16
1:53:37	50	44,2	17
1:54:37	51	45,0	20
1:55:37	51	45,6	22
1:56:37	52	46,6	14
1:57:37	52	47,2	15
1:58:37	53	48,2	16
1:59:37	53	48,7	14
2:00:37	54	49,5	15
2:01:37	54	50,3	13
2:02:37	54	50,9	15
2:03:37	55	51,7	15
2:04:37	55	52,5	14
2:05:37	56	53,3	15
2:06:37	56	54,0	19
2:07:37	57	54,7	17
2:08:37	57	55,6	17
2:09:37	58	56,2	17
2:10:37	58	56,9	16
2:11:37	59	57,7	15
2:12:37	59	58,6	15
2:13:37	59	59,2	16
2:14:37	60	60,1	17
2:15:37	60	60,6	17
2:16:37	61	61,4	17
2:17:37	61	62,3	17
2:18:37	62	62,9	17
2:19:37	62	63,7	17
2:20:37	63	64,1	17
2:21:37	63	64,0	17
2:22:37	63	64,0	17
2:23:37	63	64,2	17
2:24:37	63	64,0	17
2:25:37	63	64,2	17
2:26:37	63	64,1	17
2:27:37	63	64,1	17
2:28:37	63	64,2	17
2:29:37	63	64,2	17
2:30:37	63	64,2	17
2:31:37	63	64,3	17
2:32:37	63	64,3	17
2:33:37	62	64,3	17
2:34:37	62	64,3	17
2:35:37	62	64,4	17
2:36:37	62	64,4	17
2:37:37	63	64,4	17
2:38:37	63	64,4	17
2:39:37	63	64,4	17
2:40:37	62	64,4	17
2:41:37	62	64,5	17
2:42:37	62	64,5	17
2:43:37	62	64,5	17
2:44:37	62	64,5	17
2:45:37	62	64,5	17
2:46:37	62	64,5	17
2:47:37	62	64,5	17
2:48:37	62	64,6	17
2:49:37	62	64,6	17
2:50:37	62	64,6	17
2:51:37	62	64,6	17
2:52:37	62	64,6	17
2:53:37	62	64,6	17
2:54:37	62	64,7	17
2:55:37	62	64,7	17
2:56:37	62	64,7	17
2:57:37	62	64,7	17
2:58:37	62	64,7	17
2:59:37	62	64,7	17
3:00:37	62	64,7	17
3:01:37	62	64,7	17
3:02:37	62	64,8	17
3:03:37	62	64,8	17
3:04:37	62	64,7	17
3:05:37	62	64,8	18
3:06:37	62	64,8	17
3:07:37	62	64,8	20
3:08:37	62	64,8	21
3:09:37	62	64,8	30
3:10:37	62	64,8	39
3:11:37	62	64,8	31
3:12:37	62	64,8	18
3:13:37	62	64,8	18
3:14:37	62	64,8	18
3:15:37	62	64,7	21
3:16:37	62	64,7	29
3:17:37	62	64,8	24
3:18:37	62	64,8	26
3:19:37	62	64,8	22
3:20:37	62	64,8	19
3:21:37	62	64,8	16
3:22:37	62	64,8	16
3:23:37	62	64,8	16
3:24:37	62	64,8	16
3:25:37	62	64,8	16
3:26:37	62	64,7	17
3:27:37	62	64,7	20
3:28:37	62	64,7	20
3:29:37	62	64,7	19
3:30:37	62	64,7	19
3:31:37	62	64,7	19
3:32:37	62	64,6	28
3:33:37	62	64,6	27
3:34:37	62	64,7	27
3:35:37	62	64,7	26
3:36:37	62	64,8	26
3:37:37	62	64,8	49
3:38:37	62	64,8	52
3:39:37	62	64,7	48
3:40:37	62	64,6	49
3:41:37	62	64,6	1
3:42:37	62	64,6	-2
3:43:37	62	64,6	87
3:44:37	62	64,5	110

File: project-root/data/Data Acquisition/Data Acquisition/2007 year (173)/Con 1 Dragon G1940+1.5gpsLX-200+1%RPM+0.05%LTR-100+0.12%R-7(75C).txt
--Test Summary--
Full Path and File Name	
Instrument Name	7222#1
Instrument Type	Model 7222 Consistometer
Instrument Serial Number	113
Test Start Date	09.03.2007
Test Start Time	10:42:58
Test Stop Date	09.03.2007
Test Stop Time	15:21:59
Test Length	4:39:01
Final Sample Time Offset	4:39:00
Controller Schedule Name	
Sampling Period	60 seconds
Comments	T(C) 75(70min); P(MPa) 78(70min); batch 44; fresh water; pre mix
Information	WellID	A1-119
Information	Customer	Dragon
Information	CementClass	G
Information	CementMfr	Duckerhoff
Information	Additives	1.5gpsLX-200+1%RPM+0.12%R-7+0.05%LTR
Information	Density	1940
Information	BHCT	75
Information	BHST	82
Information	FluidLoss	54cc/30min
Information	JobType	intermediate csg
Calculated Value	30Bc - TT	3:57:00
Calculated Value	70Bc - TT	4:39:00
Calculated Value	100Bc - TT	N/A
Initial Temperature (°C)	28 °C
Final Temperature (°C)	75 °C
Initial Pressure (MPa)	2,1 MPa
Final Pressure (MPa)	78,3 MPa
Initial Consistency (Bc)	14 Bc
Final Consistency (Bc)	73 Bc
--Data--
Time (HH:MM:SS)	Temperature (°C)	Pressure (MPa)	Consistency (Bc)
0:00:00	28	2,1	14
0:01:00	27	3,8	7
0:02:00	27	5,1	14
0:03:00	28	6,3	12
0:04:00	29	7,2	9
0:05:00	30	8,3	13
0:06:00	30	9,2	14
0:07:00	31	10,3	11
0:08:00	32	11,6	14
0:09:00	33	12,6	12
0:10:00	34	13,5	12
0:11:00	35	14,5	9
0:12:00	35	15,8	10
0:13:00	36	17,0	12
0:14:00	37	18,0	11
0:15:00	38	19,0	8
0:16:00	38	20,0	7
0:17:00	39	21,3	10
0:18:00	40	22,3	7
0:19:00	41	23,2	9
0:20:00	41	24,2	12
0:21:00	42	25,3	13
0:22:00	43	26,5	11
0:23:00	43	27,5	13
0:24:00	44	28,6	12
0:25:00	45	29,6	9
0:26:00	45	30,7	7
0:27:00	46	32,1	9
0:28:00	47	32,9	8
0:29:00	47	33,8	9
0:30:00	48	34,9	11
0:31:00	49	36,0	11
0:32:00	49	37,1	12
0:33:00	50	38,1	12
0:34:00	51	39,2	12
0:35:00	51	40,3	12
0:36:00	52	41,4	9
0:37:00	53	42,5	8
0:38:00	53	43,5	6
0:39:00	54	44,6	6
0:40:00	55	45,8	7
0:41:00	56	46,9	9
0:42:00	56	47,9	11
0:43:00	57	49,0	10
0:44:00	57	50,0	10
0:45:00	58	51,1	11
0:46:00	59	52,5	11
0:47:00	60	53,4	14
0:48:00	60	54,4	11
0:49:00	61	55,4	8
0:50:00	62	56,4	7
0:51:00	62	57,5	6
0:52:00	63	58,5	4
0:53:00	64	59,8	4
0:54:00	64	60,9	4
0:55:00	65	61,9	4
0:56:00	66	62,8	3
0:57:00	66	64,0	4
0:58:00	67	65,3	4
0:59:00	68	65,9	4
1:00:00	69	67,1	5
1:01:00	69	68,1	4
1:02:00	70	69,4	4
1:03:00	71	70,4	4
1:04:00	71	71,4	4
1:05:00	72	72,4	4
1:06:00	73	73,2	4
1:07:00	73	74,6	4
1:08:00	74	75,8	4
1:09:00	75	76,8	3
1:10:00	75	77,9	3
1:11:00	76	78,2	3
1:12:00	76	77,8	3
1:13:00	76	77,9	3
1:14:00	76	78,0	3
1:15:00	76	78,1	4
1:16:00	76	78,1	3
1:17:00	76	78,2	3
1:18:00	76	78,2	3
1:19:00	76	78,3	3
1:20:00	76	78,2	3
1:21:00	76	78,1	3
1:22:00	75	78,2	3
1:23:00	75	78,2	3
1:24:00	75	78,2	3
1:25:00	75	78,2	3
1:26:00	75	78,2	3
1:27:00	75	78,3	3
1:28:00	75	78,2	3
1:29:00	75	78,2	3
1:30:00	75	78,2	3
1:31:00	75	78,3	3
1:32:00	75	78,3	3
1:33:00	75	78,3	3
1:34:00	75	78,3	3
1:35:00	75	78,3	3
1:36:00	75	78,4	3
1:37:00	75	78,4	3
1:38:00	75	78,4	3
1:39:00	75	78,4	3
1:40:00	75	78,4	3
1:41:00	75	78,4	3
1:42:00	75	78,4	3
1:43:00	75	78,4	3
1:44:00	75	78,5	3
1:45:00	75	78,5	3
1:46:00	75	78,5	3
1:47:00	75	78,5	3
1:48:00	75	78,5	3
1:49:00	75	78,5	3
1:50:00	75	78,5	3
1:51:00	75	78,5	3
1:52:00	75	78,5	3
1:53:00	75	78,5	3
1:54:00	75	78,5	3
1:55:00	75	78,6	3
1:56:00	75	78,5	3
1:57:00	75	78,5	4
1:58:00	75	78,6	4
1:59:00	75	78,6	4
2:00:00	75	78,6	4
2:01:00	75	78,6	4
2:02:00	75	78,6	4
2:03:00	75	78,6	4
2:04:00	75	78,6	3
2:05:00	75	78,6	4
2:06:00	75	78,6	4
2:07:00	75	78,6	4
2:08:00	75	78,6	3
2:09:00	75	78,6	18
2:10:00	75	78,6	12
2:11:00	75	78,6	12
2:12:00	75	78,6	13
2:13:00	75	78,6	8
2:14:00	75	78,6	7
2:15:00	75	78,6	8
2:16:00	75	78,6	7
2:17:00	75	78,6	7
2:18:00	75	78,6	7
2:19:00	75	78,6	7
2:20:00	75	78,6	7
2:21:00	75	78,6	7
2:22:00	75	78,6	7
2:23:00	75	78,6	7
2:24:00	75	78,6	7
2:25:00	75	78,5	7
2:26:00	75	78,5	8
2:27:00	75	78,6	8
2:28:00	75	78,6	8
2:29:00	75	78,5	8
2:30:00	75	78,5	8
2:31:00	75	78,5	8
2:32:00	75	78,6	8
2:33:00	75	78,6	8
2:34:00	75	78,6	8
2:35:00	75	78,6	8
2:36:00	75	78,6	8
2:37:00	75	78,6	8
2:38:00	75	78,7	8
2:39:00	75	78,7	8
2:40:00	75	78,7	8
2:41:00	75	78,7	8
2:42:00	75	78,7	8
2:43:00	75	78,7	8
2:44:00	75	78,7	8
2:45:00	75	78,7	8
2:46:00	75	78,6	9
2:47:00	75	78,6	9
2:48:00	75	78,6	9
2:49:00	75	78,6	9
2:50:00	75	78,6	9
2:51:00	75	78,6	9
2:52:00	75	78,6	9
2:53:00	75	78,7	9
2:54:00	75	78,6	9
2:55:00	75	78,7	9
2:56:00	75	78,6	10
2:57:00	75	78,6	10
2:58:00	75	78,6	14
2:59:00	75	78,6	14
3:00:00	75	78,6	14
3:01:00	75	78,6	14
3:02:00	75	78,6	14
3:03:00	75	78,6	15
3:04:00	75	78,6	15
3:05:00	75	78,6	15
3:06:00	75	78,5	15
3:07:00	75	78,6	15
3:08:00	75	78,6	15
3:09:00	75	78,6	15
3:10:00	75	78,6	16
3:11:00	75	78,6	16
3:12:00	75	78,6	16
3:13:00	75	78,6	16
3:14:00	75	78,6	16
3:15:00	75	78,6	16
3:16:00	75	78,6	16
3:17:00	75	78,6	16
3:18:00	75	78,6	17
3:19:00	75	78,6	17
3:20:00	75	78,6	17
3:21:00	75	78,6	18
3:22:00	75	78,6	18
3:23:00	75	78,6	18
3:24:00	75	78,6	18
3:25:00	75	78,6	19
3:26:00	75	78,6	19
3:27:00	75	78,6	19
3:28:00	75	78,6	20
3:29:00	75	78,5	20
3:30:00	75	78,5	20
3:31:00	75	78,6	21
3:32:00	75	78,6	21
3:33:00	75	78,5	21
3:34:00	75	78,6	21
3:35:00	75	78,5	22
3:36:00	75	78,5	22
3:37:00	75	78,5	22
3:38:00	75	78,5	23
3:39:00	75	78,5	23
3:40:00	75	78,5	23
3:41:00	75	78,5	23
3:42:00	75	78,5	24
3:43:00	75	78,5	24
3:44:00	75	78,5	24
3:45:00	75	78,5	25
3:46:00	75	78,5	25
3:47:00	75	78,5	26
3:48:00	75	78,5	26
3:49:00	75	78,5	27
3:50:00	75	78,5	27
3:51:00	75	78,5	28
3:52:00	75	78,5	30
3:53:00	75	78,5	29
3:54:00	75	78,5	29
3:55:00	75	78,5	30
3:56:00	75	78,5	30
3:57:00	75	78,5	31
3:58:00	75	78,5	31
3:59:00	75	78,5	32
4:00:00	75	78,4	32
4:01:00	75	78,4	37
4:02:00	75	78,5	34
4:03:00	75	78,4	34
4:04:00	75	78,4	35
4:05:00	75	78,4	36
4:06:00	75	78,4	36
4:07:00	75	78,4	40
4:08:00	75	78,4	38
4:09:00	75	78,4	38
4:10:00	75	78,4	39
4:11:00	75	78,4	39
4:12:00	75	78,4	40
4:13:00	75	78,4	41
4:14:00	75	78,4	41
4:15:00	75	78,4	42
4:16:00	75	78,4	53
4:17:00	75	78,4	58
4:18:00	75	78,4	46
4:19:00	75	78,4	47
4:20:00	75	78,4	48
4:21:00	75	78,4	48
4:22:00	75	78,4	49
4:23:00	75	78,4	50
4:24:00	75	78,4	64
4:25:00	75	78,4	53
4:26:00	75	78,4	53
4:27:00	75	78,4	54
4:28:00	75	78,4	55
4:29:00	75	78,4	56
4:30:00	75	78,4	6
4:31:00	75	78,4	8
4:32:00	75	78,4	14
4:33:00	75	78,4	61
4:34:00	75	78,3	63
4:35:00	75	78,3	64
4:36:00	75	78,4	67
4:37:00	75	78,4	69
4:38:00	75	78,4	72
4:39:00	75	78,3	73

File: project-root/data/Data Acquisition/Data Acquisition/2007 year (173)/Con 1 Dragon G1940+1.5gpsLX-200+1.2%RPM (61C-BM).txt
--Test Summary--
Full Path and File Name	
Instrument Name	7222#1
Instrument Type	Model 7222 Consistometer
Instrument Serial Number	113
Test Start Date	19.01.2007
Test Start Time	11:36:32
Test Stop Date	19.01.2007
Test Stop Time	15:37:20
Test Length	4:00:48
Final Sample Time Offset	4:00:00
Controller Schedule Name	
Sampling Period	60 seconds
Comments	MPa: 2(60), 4(0.5), 64(80); T: 25(60), 62(80); batch 40
Information	WellID	Lam 13-B
Information	Customer	Dragon
Information	CementClass	PCT-I-G
Information	CementMfr	Dykerhoff
Information	Additives	1.5gpsLX+1.2%RPM
Information	Density	1940
Information	BHCT	61
Information	BHST	80
Information	FluidLoss	
Information	JobType	177,8 mm Liner 
Calculated Value	30Bc - TT	3:54:00
Calculated Value	70Bc - TT	N/A
Calculated Value	100Bc - TT	N/A
Initial Temperature (°C)	35 °C
Final Temperature (°C)	62 °C
Initial Pressure (MPa)	0,6 MPa
Final Pressure (MPa)	64,2 MPa
Initial Consistency (Bc)	10 Bc
Final Consistency (Bc)	1 Bc
--Data--
Time (HH:MM:SS)	Temperature (°C)	Pressure (MPa)	Consistency (Bc)
0:00:00	35	0,6	10
0:01:00	36	0,6	10
0:02:00	37	0,6	10
0:03:00	38	0,7	10
0:04:00	38	0,7	10
0:05:00	39	0,7	10
0:06:00	39	0,7	10
0:07:00	40	0,8	10
0:08:00	40	0,8	10
0:09:00	40	0,8	10
0:10:00	40	0,8	11
0:11:00	40	0,9	10
0:12:00	41	0,9	10
0:13:00	41	0,9	10
0:14:00	41	0,9	10
0:15:00	41	1,0	10
0:16:00	41	1,0	10
0:17:00	41	1,0	10
0:18:00	41	1,0	9
0:19:00	41	1,1	9
0:20:00	41	1,1	9
0:21:00	41	1,1	9
0:22:00	41	1,0	9
0:23:00	41	1,2	9
0:24:00	41	1,2	9
0:25:00	41	1,1	9
0:26:00	41	1,3	9
0:27:00	41	1,3	9
0:28:00	41	1,3	9
0:29:00	41	1,2	9
0:30:00	41	1,4	9
0:31:00	41	1,4	9
0:32:00	41	1,4	9
0:33:00	41	1,3	9
0:34:00	41	1,3	9
0:35:00	41	1,4	9
0:36:00	41	1,4	9
0:37:00	41	1,6	9
0:38:00	41	1,6	9
0:39:00	41	1,6	9
0:40:00	41	1,5	9
0:41:00	41	1,5	9
0:42:00	40	1,7	9
0:43:00	40	1,7	9
0:44:00	40	1,7	9
0:45:00	40	1,6	9
0:46:00	40	1,6	9
0:47:00	40	1,9	9
0:48:00	40	1,8	9
0:49:00	40	1,8	9
0:50:00	40	1,8	9
0:51:00	40	1,7	9
0:52:00	40	2,0	9
0:53:00	40	2,0	9
0:54:00	40	1,9	9
0:55:00	40	1,9	9
0:56:00	40	1,9	9
0:57:00	40	2,0	9
0:58:00	40	2,0	9
0:59:00	40	2,0	9
1:00:00	40	3,4	9
1:01:00	40	4,6	10
1:02:00	40	5,6	10
1:03:00	40	6,4	13
1:04:00	40	6,8	17
1:05:00	40	7,6	11
1:06:00	40	8,7	14
1:07:00	40	9,1	19
1:08:00	40	9,9	18
1:09:00	40	10,6	18
1:10:00	40	11,5	10
1:11:00	40	12,3	14
1:12:00	40	13,1	15
1:13:00	40	13,9	10
1:14:00	40	14,4	10
1:15:00	39	15,4	10
1:16:00	40	15,8	9
1:17:00	39	16,7	17
1:18:00	39	17,5	20
1:19:00	39	18,4	11
1:20:00	39	18,9	13
1:21:00	39	19,6	14
1:22:00	40	20,6	10
1:23:00	39	21,2	12
1:24:00	39	21,9	10
1:25:00	39	22,8	16
1:26:00	39	23,4	10
1:27:00	39	24,3	13
1:28:00	39	25,0	18
1:29:00	39	25,9	15
1:30:00	39	26,5	12
1:31:00	39	27,1	19
1:32:00	39	28,2	19
1:33:00	39	29,0	9
1:34:00	40	29,8	12
1:35:00	40	30,3	12
1:36:00	41	31,1	12
1:37:00	42	31,7	13
1:38:00	42	32,5	17
1:39:00	43	33,2	12
1:40:00	43	34,2	11
1:41:00	44	34,7	11
1:42:00	45	35,4	13
1:43:00	45	36,3	17
1:44:00	45	36,9	16
1:45:00	46	37,7	16
1:46:00	47	38,4	13
1:47:00	47	39,2	20
1:48:00	47	40,1	13
1:49:00	48	40,7	18
1:50:00	48	41,6	13
1:51:00	49	42,3	13
1:52:00	49	43,1	18
1:53:00	50	43,9	15
1:54:00	50	44,5	18
1:55:00	51	45,2	14
1:56:00	51	46,1	13
1:57:00	52	46,7	12
1:58:00	52	47,4	12
1:59:00	53	48,2	12
2:00:00	53	49,0	14
2:01:00	53	49,7	13
2:02:00	54	50,5	13
2:03:00	54	51,2	10
2:04:00	55	51,9	10
2:05:00	55	52,8	10
2:06:00	56	53,5	10
2:07:00	56	54,3	10
2:08:00	57	55,1	10
2:09:00	57	55,8	10
2:10:00	58	56,5	10
2:11:00	58	57,2	11
2:12:00	58	58,0	10
2:13:00	59	58,9	10
2:14:00	59	59,5	10
2:15:00	60	60,4	9
2:16:00	60	61,2	9
2:17:00	61	61,8	10
2:18:00	61	62,5	9
2:19:00	62	63,2	10
2:20:00	62	64,1	13
2:21:00	63	64,1	11
2:22:00	63	64,1	11
2:23:00	63	64,1	10
2:24:00	63	64,2	9
2:25:00	63	64,0	9
2:26:00	63	64,1	9
2:27:00	63	64,1	9
2:28:00	63	64,1	9
2:29:00	63	64,1	9
2:30:00	63	64,1	9
2:31:00	62	64,1	9
2:32:00	62	64,1	9
2:33:00	62	64,1	9
2:34:00	62	64,1	9
2:35:00	62	64,1	9
2:36:00	62	64,2	9
2:37:00	62	64,2	9
2:38:00	62	64,2	9
2:39:00	62	64,2	9
2:40:00	62	64,2	9
2:41:00	62	64,2	9
2:42:00	62	64,2	9
2:43:00	62	64,3	9
2:44:00	62	64,3	9
2:45:00	62	64,3	9
2:46:00	62	64,3	9
2:47:00	62	64,3	9
2:48:00	62	64,3	9
2:49:00	62	64,3	9
2:50:00	62	64,3	9
2:51:00	62	64,4	9
2:52:00	62	64,4	12
2:53:00	62	64,3	14
2:54:00	62	64,4	12
2:55:00	62	64,4	12
2:56:00	62	64,4	11
2:57:00	62	64,4	10
2:58:00	62	64,4	11
2:59:00	62	64,4	12
3:00:00	62	64,4	10
3:01:00	62	64,4	10
3:02:00	62	64,4	10
3:03:00	62	64,4	13
3:04:00	62	64,4	12
3:05:00	62	64,5	11
3:06:00	62	64,5	14
3:07:00	62	64,5	19
3:08:00	62	64,5	17
3:09:00	62	64,5	16
3:10:00	62	64,5	15
3:11:00	62	64,5	13
3:12:00	62	64,5	13
3:13:00	62	64,5	13
3:14:00	62	64,5	12
3:15:00	62	64,5	11
3:16:00	62	64,5	11
3:17:00	62	64,5	11
3:18:00	62	64,5	17
3:19:00	62	64,5	17
3:20:00	62	64,5	17
3:21:00	62	64,5	16
3:22:00	62	64,5	20
3:23:00	62	64,4	20
3:24:00	62	64,4	10
3:25:00	62	64,4	10
3:26:00	62	64,4	11
3:27:00	62	64,4	14
3:28:00	62	64,4	11
3:29:00	62	64,4	11
3:30:00	62	64,4	11
3:31:00	62	64,4	10
3:32:00	62	64,4	9
3:33:00	62	64,3	9
3:34:00	62	64,3	9
3:35:00	62	64,3	9
3:36:00	62	64,3	9
3:37:00	62	64,3	9
3:38:00	62	64,3	9
3:39:00	62	64,4	9
3:40:00	62	64,4	9
3:41:00	62	64,4	9
3:42:00	62	64,4	9
3:43:00	62	64,4	9
3:44:00	62	64,3	9
3:45:00	62	64,3	9
3:46:00	62	64,3	9
3:47:00	62	64,3	9
3:48:00	62	64,3	8
3:49:00	62	64,3	23
3:50:00	62	64,3	25
3:51:00	62	64,2	24
3:52:00	62	64,2	28
3:53:00	62	64,2	48
3:54:00	62	64,2	68
3:55:00	62	64,2	71
3:56:00	62	64,2	44
3:57:00	62	64,2	47
3:58:00	62	64,2	54
3:59:00	62	64,1	59
4:00:00	62	64,2	1

File: project-root/data/Data Acquisition/Data Acquisition/2007 year (173)/Con 1 Dragon G1940+2gpsLX-200+0.5%RPM+0.07%R-7 (61C-BM).txt
--Test Summary--
Full Path and File Name	
Instrument Name	7222#1
Instrument Type	Model 7222 Consistometer
Instrument Serial Number	113
Test Start Date	25.01.2007
Test Start Time	17:22:55
Test Stop Date	25.01.2007
Test Stop Time	23:09:56
Test Length	5:47:01
Final Sample Time Offset	5:47:00
Controller Schedule Name	
Sampling Period	60 seconds
Comments	MPa: atm(60), 67(80); T: 25(60), 62(80); field water; batch 44
Information	WellID	n/a
Information	Customer	Dragon
Information	CementClass	PCT-I-G
Information	CementMfr	Dykerhoff
Information	Additives	2gpsLX-200+0.5%RPM+0.07%R-7
Information	Density	1940
Information	BHCT	62
Information	BHST	80
Information	FluidLoss	
Information	JobType	Research
Calculated Value	30Bc - TT	5:31:00
Calculated Value	70Bc - TT	5:47:00
Calculated Value	100Bc - TT	N/A
Initial Temperature (°C)	25 °C
Final Temperature (°C)	62 °C
Initial Pressure (MPa)	0,4 MPa
Final Pressure (MPa)	67,2 MPa
Initial Consistency (Bc)	1 Bc
Final Consistency (Bc)	73 Bc
--Data--
Time (HH:MM:SS)	Temperature (°C)	Pressure (MPa)	Consistency (Bc)
0:00:00	25	0,4	1
0:01:00	25	0,4	1
0:02:00	25	0,5	1
0:03:00	25	0,6	1
0:04:00	25	0,6	1
0:05:00	25	0,6	1
0:06:00	25	0,6	1
0:07:00	26	0,6	1
0:08:00	26	0,6	1
0:09:00	26	0,5	1
0:10:00	25	0,5	1
0:11:00	25	0,5	1
0:12:00	25	0,5	1
0:13:00	25	0,6	1
0:14:00	25	0,6	1
0:15:00	25	0,6	1
0:16:00	25	0,6	1
0:17:00	25	0,6	1
0:18:00	25	0,6	1
0:19:00	25	0,6	1
0:20:00	25	0,6	1
0:21:00	25	0,5	1
0:22:00	25	0,5	1
0:23:00	25	0,6	1
0:24:00	25	0,6	1
0:25:00	25	0,6	1
0:26:00	25	0,6	1
0:27:00	25	0,6	1
0:28:00	25	0,6	1
0:29:00	25	0,6	1
0:30:00	25	0,6	1
0:31:00	25	0,6	1
0:32:00	25	0,7	1
0:33:00	25	0,8	1
0:34:00	26	1,0	1
0:35:00	27	1,1	1
0:36:00	27	1,3	1
0:37:00	28	1,4	1
0:38:00	29	1,3	1
0:39:00	29	1,4	1
0:40:00	30	1,4	1
0:41:00	30	1,4	1
0:42:00	31	1,4	1
0:43:00	31	1,4	1
0:44:00	31	1,4	1
0:45:00	32	1,4	1
0:46:00	33	1,4	1
0:47:00	33	1,4	1
0:48:00	33	1,4	1
0:49:00	34	1,4	1
0:50:00	34	1,4	1
0:51:00	35	1,4	1
0:52:00	35	1,4	1
0:53:00	36	1,4	1
0:54:00	36	1,4	1
0:55:00	37	1,4	1
0:56:00	37	1,4	1
0:57:00	38	1,4	1
0:58:00	38	1,4	1
0:59:00	39	1,4	1
1:00:00	39	1,4	1
1:01:00	40	2,5	1
1:02:00	40	3,8	1
1:03:00	41	4,4	1
1:04:00	41	5,3	1
1:05:00	42	6,0	1
1:06:00	42	6,8	1
1:07:00	42	7,6	1
1:08:00	43	8,5	1
1:09:00	43	9,1	1
1:10:00	44	9,9	1
1:11:00	44	11,1	1
1:12:00	45	11,9	1
1:13:00	45	12,6	1
1:14:00	46	13,2	1
1:15:00	46	13,9	1
1:16:00	47	15,0	1
1:17:00	47	15,8	1
1:18:00	48	16,7	1
1:19:00	48	17,4	1
1:20:00	48	18,1	1
1:21:00	49	18,9	1
1:22:00	49	19,7	1
1:23:00	50	20,4	2
1:24:00	50	21,2	1
1:25:00	51	22,0	2
1:26:00	51	22,8	2
1:27:00	52	23,6	2
1:28:00	52	24,5	2
1:29:00	53	25,2	2
1:30:00	53	26,0	2
1:31:00	53	26,9	2
1:32:00	54	27,7	2
1:33:00	54	28,4	2
1:34:00	55	29,3	2
1:35:00	55	30,2	1
1:36:00	56	31,0	2
1:37:00	56	31,7	2
1:38:00	57	32,5	1
1:39:00	57	33,4	2
1:40:00	58	34,0	2
1:41:00	58	34,8	2
1:42:00	59	35,8	2
1:43:00	59	36,6	2
1:44:00	59	37,5	2
1:45:00	60	38,0	2
1:46:00	60	38,8	2
1:47:00	61	39,7	2
1:48:00	61	40,4	2
1:49:00	62	41,4	2
1:50:00	62	42,3	2
1:51:00	63	42,9	2
1:52:00	63	43,6	3
1:53:00	63	44,5	3
1:54:00	63	45,3	3
1:55:00	63	46,0	2
1:56:00	63	46,8	4
1:57:00	63	47,8	5
1:58:00	63	48,4	4
1:59:00	63	49,3	3
2:00:00	63	50,0	4
2:01:00	63	50,9	8
2:02:00	63	51,7	5
2:03:00	63	52,4	11
2:04:00	63	53,3	7
2:05:00	62	54,1	5
2:06:00	63	55,0	4
2:07:00	62	55,6	4
2:08:00	62	56,4	3
2:09:00	62	57,3	3
2:10:00	62	58,0	4
2:11:00	62	58,9	7
2:12:00	62	59,6	3
2:13:00	62	60,5	2
2:14:00	62	61,4	3
2:15:00	62	62,0	3
2:16:00	62	62,8	3
2:17:00	62	63,8	4
2:18:00	62	64,4	3
2:19:00	62	65,2	2
2:20:00	62	66,2	4
2:21:00	62	67,0	3
2:22:00	62	67,1	2
2:23:00	62	67,1	2
2:24:00	62	67,2	2
2:25:00	62	67,2	2
2:26:00	62	67,2	2
2:27:00	62	67,2	2
2:28:00	62	67,2	2
2:29:00	62	67,2	2
2:30:00	62	67,2	2
2:31:00	62	67,2	2
2:32:00	62	67,3	2
2:33:00	62	67,3	2
2:34:00	62	67,3	2
2:35:00	62	67,3	2
2:36:00	62	67,3	2
2:37:00	62	67,3	2
2:38:00	62	67,3	2
2:39:00	62	67,3	2
2:40:00	62	67,3	2
2:41:00	62	67,3	2
2:42:00	62	67,3	2
2:43:00	62	67,3	2
2:44:00	62	67,3	2
2:45:00	62	67,3	2
2:46:00	62	67,3	2
2:47:00	62	67,3	2
2:48:00	62	67,3	2
2:49:00	62	67,3	2
2:50:00	62	67,3	2
2:51:00	62	67,3	2
2:52:00	62	67,3	2
2:53:00	62	67,3	2
2:54:00	62	67,3	2
2:55:00	62	67,3	2
2:56:00	62	67,3	2
2:57:00	62	67,3	2
2:58:00	62	67,3	2
2:59:00	62	67,3	2
3:00:00	62	67,3	2
3:01:00	62	67,3	2
3:02:00	62	67,3	2
3:03:00	62	67,3	2
3:04:00	62	67,3	2
3:05:00	62	67,3	2
3:06:00	62	67,3	2
3:07:00	62	67,3	2
3:08:00	62	67,3	2
3:09:00	62	67,3	2
3:10:00	62	67,3	2
3:11:00	62	67,3	2
3:12:00	62	67,3	2
3:13:00	62	67,3	2
3:14:00	62	67,3	2
3:15:00	62	67,3	2
3:16:00	62	67,3	2
3:17:00	62	67,3	2
3:18:00	62	67,3	2
3:19:00	62	67,3	2
3:20:00	62	67,4	2
3:21:00	62	67,3	2
3:22:00	62	67,3	2
3:23:00	62	67,3	2
3:24:00	62	67,3	2
3:25:00	62	67,3	2
3:26:00	62	67,3	2
3:27:00	62	67,3	2
3:28:00	62	67,3	2
3:29:00	62	67,3	2
3:30:00	62	67,3	2
3:31:00	62	67,3	2
3:32:00	62	67,3	2
3:33:00	62	67,3	2
3:34:00	62	67,3	2
3:35:00	62	67,3	2
3:36:00	62	67,3	2
3:37:00	62	67,3	2
3:38:00	62	67,3	2
3:39:00	62	67,3	2
3:40:00	62	67,3	2
3:41:00	62	67,3	2
3:42:00	62	67,3	2
3:43:00	62	67,3	2
3:44:00	62	67,3	2
3:45:00	62	67,3	2
3:46:00	62	67,3	2
3:47:00	62	67,3	2
3:48:00	62	67,3	2
3:49:00	62	67,3	2
3:50:00	62	67,3	2
3:51:00	62	67,3	2
3:52:00	62	67,3	2
3:53:00	62	67,3	2
3:54:00	62	67,3	3
3:55:00	62	67,3	8
3:56:00	62	67,3	6
3:57:00	62	67,3	5
3:58:00	62	67,3	4
3:59:00	62	67,3	4
4:00:00	62	67,3	4
4:01:00	62	67,3	4
4:02:00	62	67,3	4
4:03:00	62	67,3	4
4:04:00	62	67,3	4
4:05:00	62	67,3	4
4:06:00	62	67,3	4
4:07:00	62	67,3	4
4:08:00	62	67,3	4
4:09:00	62	67,3	4
4:10:00	62	67,3	4
4:11:00	62	67,3	4
4:12:00	62	67,3	4
4:13:00	62	67,3	4
4:14:00	62	67,3	4
4:15:00	62	67,3	4
4:16:00	62	67,3	4
4:17:00	62	67,3	4
4:18:00	62	67,2	4
4:19:00	62	67,2	4
4:20:00	62	67,2	4
4:21:00	62	67,2	4
4:22:00	62	67,2	4
4:23:00	62	67,2	4
4:24:00	62	67,2	4
4:25:00	62	67,2	4
4:26:00	62	67,2	4
4:27:00	62	67,2	4
4:28:00	62	67,2	4
4:29:00	62	67,2	4
4:30:00	62	67,2	4
4:31:00	62	67,2	4
4:32:00	62	67,2	4
4:33:00	62	67,2	4
4:34:00	62	67,2	4
4:35:00	62	67,2	4
4:36:00	62	67,2	4
4:37:00	62	67,2	4
4:38:00	62	67,2	3
4:39:00	62	67,2	3
4:40:00	62	67,2	2
4:41:00	62	67,2	2
4:42:00	62	67,2	2
4:43:00	62	67,2	3
4:44:00	62	67,2	3
4:45:00	62	67,2	2
4:46:00	62	67,2	2
4:47:00	62	67,2	2
4:48:00	62	67,2	2
4:49:00	62	67,2	2
4:50:00	62	67,2	3
4:51:00	62	67,2	1
4:52:00	62	67,1	1
4:53:00	62	67,1	1
4:54:00	62	67,1	1
4:55:00	62	67,1	1
4:56:00	62	67,1	2
4:57:00	62	67,1	3
4:58:00	62	67,1	3
4:59:00	62	67,1	3
5:00:00	62	67,1	2
5:01:00	62	67,1	2
5:02:00	62	67,1	2
5:03:00	62	67,1	3
5:04:00	62	67,1	3
5:05:00	62	67,1	3
5:06:00	62	67,1	5
5:07:00	62	67,1	6
5:08:00	62	67,1	7
5:09:00	62	67,1	8
5:10:00	62	67,1	9
5:11:00	62	67,1	10
5:12:00	62	67,1	12
5:13:00	62	67,1	12
5:14:00	62	67,1	12
5:15:00	62	67,1	13
5:16:00	62	67,1	14
5:17:00	62	67,1	15
5:18:00	62	67,1	15
5:19:00	62	67,1	16
5:20:00	62	67,1	17
5:21:00	62	67,1	17
5:22:00	62	67,1	18
5:23:00	62	67,1	20
5:24:00	62	67,1	20
5:25:00	62	67,1	22
5:26:00	62	67,1	25
5:27:00	62	67,1	27
5:28:00	62	67,1	28
5:29:00	62	67,1	30
5:30:00	62	67,1	32
5:31:00	62	67,1	34
5:32:00	62	67,3	34
5:33:00	62	67,3	36
5:34:00	62	67,3	40
5:35:00	62	67,3	42
5:36:00	62	67,3	45
5:37:00	62	67,3	46
5:38:00	62	67,3	50
5:39:00	62	67,3	53
5:40:00	62	67,3	60
5:41:00	62	67,3	57
5:42:00	62	67,3	56
5:43:00	62	67,3	61
5:44:00	62	67,3	60
5:45:00	62	67,2	65
5:46:00	62	67,2	77
5:47:00	62	67,2	73

File: project-root/data/Data Acquisition/Data Acquisition/2007 year (173)/Con 1 Dragon G1940+2gpsLX-200+0.5%RPM+0.1%LTR-100 (61C-BM).txt
--Test Summary--
Full Path and File Name	
Instrument Name	7222#1
Instrument Type	Model 7222 Consistometer
Instrument Serial Number	113
Test Start Date	19.01.2007
Test Start Time	16:02:29
Test Stop Date	19.01.2007
Test Stop Time	20:45:19
Test Length	4:42:50
Final Sample Time Offset	4:42:00
Controller Schedule Name	
Sampling Period	60 seconds
Comments	MPa: 2(60), 4(0.5), 64(80); T: 25(60), 62(80); batch 40
Information	WellID	Lam 13-B
Information	Customer	Dragon
Information	CementClass	PCT-I-G
Information	CementMfr	Dykerhoff
Information	Additives	2gpsLX-200+0.5%RPM+0.1%LTR-100
Information	Density	1940
Information	BHCT	61
Information	BHST	80
Information	FluidLoss	
Information	JobType	177,8 mm Liner 
Calculated Value	30Bc - TT	4:40:00
Calculated Value	70Bc - TT	N/A
Calculated Value	100Bc - TT	N/A
Initial Temperature (°C)	29 °C
Final Temperature (°C)	62 °C
Initial Pressure (MPa)	0,6 MPa
Final Pressure (MPa)	64,3 MPa
Initial Consistency (Bc)	15 Bc
Final Consistency (Bc)	63 Bc
--Data--
Time (HH:MM:SS)	Temperature (°C)	Pressure (MPa)	Consistency (Bc)
0:00:00	29	0,6	15
0:01:00	29	0,6	15
0:02:00	29	0,6	14
0:03:00	28	0,6	14
0:04:00	28	0,6	13
0:05:00	28	0,7	13
0:06:00	28	0,7	13
0:07:00	28	0,7	14
0:08:00	28	0,7	15
0:09:00	28	0,7	14
0:10:00	28	0,8	16
0:11:00	28	0,8	16
0:12:00	28	0,8	15
0:13:00	28	0,9	16
0:14:00	28	0,8	16
0:15:00	28	0,9	16
0:16:00	28	0,9	18
0:17:00	28	0,9	19
0:18:00	28	0,9	19
0:19:00	28	1,0	17
0:20:00	28	1,0	16
0:21:00	28	1,0	16
0:22:00	28	1,1	16
0:23:00	28	1,0	15
0:24:00	27	1,1	16
0:25:00	27	1,1	15
0:26:00	27	1,2	16
0:27:00	27	1,2	16
0:28:00	27	1,2	17
0:29:00	27	1,3	18
0:30:00	27	1,3	16
0:31:00	27	1,3	15
0:32:00	27	1,3	15
0:33:00	27	1,4	15
0:34:00	27	1,4	15
0:35:00	27	1,4	14
0:36:00	27	1,5	14
0:37:00	27	1,5	14
0:38:00	27	1,5	14
0:39:00	27	1,4	15
0:40:00	27	1,6	15
0:41:00	27	1,6	15
0:42:00	27	1,6	15
0:43:00	27	1,6	15
0:44:00	27	1,6	15
0:45:00	27	1,6	15
0:46:00	27	1,6	15
0:47:00	27	1,8	16
0:48:00	27	1,8	15
0:49:00	27	1,8	15
0:50:00	27	1,8	15
0:51:00	27	1,8	15
0:52:00	27	1,8	15
0:53:00	27	1,8	15
0:54:00	27	1,8	15
0:55:00	27	1,8	15
0:56:00	28	2,1	18
0:57:00	27	2,1	21
0:58:00	28	2,1	17
0:59:00	28	2,1	16
1:00:00	27	3,4	23
1:01:00	28	4,7	15
1:02:00	28	5,5	14
1:03:00	28	6,4	14
1:04:00	28	7,2	14
1:05:00	28	7,6	13
1:06:00	28	8,6	13
1:07:00	28	9,2	14
1:08:00	28	10,0	14
1:09:00	28	10,8	13
1:10:00	29	11,4	15
1:11:00	30	12,2	14
1:12:00	30	12,9	14
1:13:00	31	13,7	15
1:14:00	31	14,6	14
1:15:00	32	15,4	14
1:16:00	32	16,2	14
1:17:00	33	17,0	15
1:18:00	33	17,4	14
1:19:00	34	18,3	15
1:20:00	35	19,0	15
1:21:00	35	19,8	16
1:22:00	35	20,4	15
1:23:00	36	21,2	16
1:24:00	36	22,1	15
1:25:00	37	22,9	14
1:26:00	37	23,5	14
1:27:00	38	24,2	14
1:28:00	38	25,0	16
1:29:00	39	25,7	16
1:30:00	39	26,4	15
1:31:00	40	27,4	13
1:32:00	40	28,0	13
1:33:00	41	28,6	13
1:34:00	41	29,7	15
1:35:00	42	30,5	15
1:36:00	42	31,3	13
1:37:00	43	31,6	11
1:38:00	43	32,5	11
1:39:00	44	33,4	12
1:40:00	44	34,0	14
1:41:00	44	34,8	14
1:42:00	45	35,4	13
1:43:00	45	36,3	13
1:44:00	46	37,2	13
1:45:00	46	37,7	11
1:46:00	47	38,5	10
1:47:00	47	39,4	12
1:48:00	48	40,0	11
1:49:00	48	40,7	9
1:50:00	49	41,6	15
1:51:00	49	42,4	14
1:52:00	50	43,0	13
1:53:00	50	43,9	14
1:54:00	50	44,5	13
1:55:00	51	45,2	13
1:56:00	51	46,0	13
1:57:00	52	46,9	14
1:58:00	52	47,4	13
1:59:00	53	48,3	13
2:00:00	53	49,0	11
2:01:00	54	49,8	9
2:02:00	54	50,5	9
2:03:00	55	51,2	13
2:04:00	55	52,1	13
2:05:00	55	52,9	13
2:06:00	56	53,4	12
2:07:00	56	54,2	12
2:08:00	57	55,1	11
2:09:00	57	55,7	12
2:10:00	58	56,5	12
2:11:00	58	57,2	13
2:12:00	59	58,0	13
2:13:00	59	58,8	13
2:14:00	59	59,5	15
2:15:00	60	60,4	14
2:16:00	60	61,2	12
2:17:00	61	61,8	11
2:18:00	61	62,4	11
2:19:00	62	63,3	18
2:20:00	62	64,0	16
2:21:00	63	64,4	13
2:22:00	63	64,3	13
2:23:00	63	64,1	12
2:24:00	63	64,1	11
2:25:00	63	64,1	13
2:26:00	63	64,1	13
2:27:00	63	64,1	12
2:28:00	63	64,2	12
2:29:00	63	64,2	12
2:30:00	63	64,2	11
2:31:00	62	64,3	11
2:32:00	62	64,3	10
2:33:00	63	64,3	12
2:34:00	63	64,3	11
2:35:00	62	64,3	12
2:36:00	62	64,4	13
2:37:00	62	64,4	12
2:38:00	62	64,4	12
2:39:00	62	64,5	13
2:40:00	62	64,5	13
2:41:00	62	64,5	13
2:42:00	62	64,5	13
2:43:00	62	64,6	13
2:44:00	62	64,6	12
2:45:00	62	64,6	13
2:46:00	62	64,6	13
2:47:00	62	64,6	13
2:48:00	62	64,6	13
2:49:00	62	64,7	13
2:50:00	62	64,7	13
2:51:00	62	64,6	13
2:52:00	62	64,7	13
2:53:00	62	64,7	13
2:54:00	62	64,7	13
2:55:00	62	64,7	13
2:56:00	62	64,7	13
2:57:00	62	64,8	13
2:58:00	62	64,8	13
2:59:00	62	64,8	13
3:00:00	62	64,8	13
3:01:00	62	64,8	13
3:02:00	62	64,9	13
3:03:00	62	64,9	13
3:04:00	62	64,9	13
3:05:00	62	64,9	12
3:06:00	62	64,9	13
3:07:00	62	64,9	13
3:08:00	62	64,9	13
3:09:00	62	64,9	13
3:10:00	62	64,9	13
3:11:00	62	64,9	13
3:12:00	62	64,9	13
3:13:00	62	64,9	13
3:14:00	62	65,0	13
3:15:00	62	65,0	13
3:16:00	62	65,0	13
3:17:00	62	65,0	13
3:18:00	62	65,0	13
3:19:00	62	65,0	13
3:20:00	62	65,0	13
3:21:00	62	65,0	13
3:22:00	62	65,0	13
3:23:00	62	65,0	13
3:24:00	62	65,0	13
3:25:00	62	65,0	13
3:26:00	62	65,0	13
3:27:00	62	65,0	13
3:28:00	62	65,0	13
3:29:00	62	65,0	13
3:30:00	62	65,0	13
3:31:00	62	64,4	14
3:32:00	62	64,5	14
3:33:00	62	64,5	14
3:34:00	62	64,5	14
3:35:00	62	64,5	14
3:36:00	62	64,4	14
3:37:00	62	64,5	14
3:38:00	62	64,5	14
3:39:00	62	64,5	14
3:40:00	62	64,5	14
3:41:00	62	64,5	14
3:42:00	62	64,5	14
3:43:00	62	64,5	14
3:44:00	62	64,5	14
3:45:00	62	64,5	14
3:46:00	62	64,5	14
3:47:00	62	64,5	14
3:48:00	62	64,5	14
3:49:00	62	64,5	14
3:50:00	62	64,5	14
3:51:00	62	64,5	14
3:52:00	62	64,5	14
3:53:00	62	64,5	14
3:54:00	62	64,5	14
3:55:00	62	64,5	14
3:56:00	62	64,4	14
3:57:00	62	64,4	14
3:58:00	62	64,4	14
3:59:00	62	64,5	14
4:00:00	62	64,5	14
4:01:00	62	64,5	14
4:02:00	62	64,4	14
4:03:00	62	64,4	14
4:04:00	62	64,4	14
4:05:00	62	64,4	14
4:06:00	62	64,4	14
4:07:00	62	64,5	14
4:08:00	62	64,5	14
4:09:00	62	64,5	14
4:10:00	62	64,5	14
4:11:00	62	64,5	14
4:12:00	62	64,5	14
4:13:00	62	64,5	14
4:14:00	62	64,5	14
4:15:00	62	64,5	14
4:16:00	62	64,5	14
4:17:00	62	64,5	14
4:18:00	62	64,5	14
4:19:00	62	64,5	14
4:20:00	62	64,4	14
4:21:00	62	64,4	14
4:22:00	62	64,4	14
4:23:00	62	64,4	14
4:24:00	62	64,4	14
4:25:00	62	64,4	14
4:26:00	62	64,4	14
4:27:00	62	64,4	14
4:28:00	62	64,4	14
4:29:00	62	64,4	14
4:30:00	62	64,4	14
4:31:00	62	64,4	14
4:32:00	62	64,4	14
4:33:00	62	64,4	14
4:34:00	62	64,3	14
4:35:00	62	64,3	14
4:36:00	62	64,3	26
4:37:00	62	64,3	25
4:38:00	62	64,3	26
4:39:00	62	64,3	32
4:40:00	62	64,3	38
4:41:00	62	64,3	37
4:42:00	62	64,3	63

File: project-root/data/Data Acquisition/Data Acquisition/2007 year (173)/Con 1 Dragon G1980+1.5gpsLX-200+0.7%RPM+0.12%LTR-100 (75C).txt
--Test Summary--
Full Path and File Name	
Instrument Name	7222#1
Instrument Type	Model 7222 Consistometer
Instrument Serial Number	113
Test Start Date	13.03.2007
Test Start Time	16:30:57
Test Stop Date	13.03.2007
Test Stop Time	20:02:58
Test Length	3:32:01
Final Sample Time Offset	3:32:00
Controller Schedule Name	
Sampling Period	60 seconds
Comments	MPa: 72(42), T:75(42), premix
Information	WellID	28A-1-120
Information	Customer	Dragon
Information	CementClass	PCT-I-G
Information	CementMfr	Holcim
Information	Additives	1.5gpsLX-200+0.7%RPM+0.12%LT
Information	Density	1980
Information	BHCT	75
Information	BHST	93
Information	FluidLoss	
Information	JobType	114 mm Liner 
Calculated Value	30Bc - TT	0:06:00
Calculated Value	70Bc - TT	3:32:00
Calculated Value	100Bc - TT	N/A
Initial Temperature (°C)	27 °C
Final Temperature (°C)	75 °C
Initial Pressure (MPa)	2,3 MPa
Final Pressure (MPa)	72,6 MPa
Initial Consistency (Bc)	29 Bc
Final Consistency (Bc)	72 Bc
--Data--
Time (HH:MM:SS)	Temperature (°C)	Pressure (MPa)	Consistency (Bc)
0:00:00	27	2,3	29
0:01:00	27	3,9	30
0:02:00	Error 80040602	Error 80040602	Error 80040602
0:05:00	27	3,2	31
0:06:00	27	5,1	34
0:07:00	27	6,9	31
0:08:00	28	9,0	40
0:09:00	29	10,2	33
0:10:00	31	11,3	41
0:11:00	32	13,0	27
0:12:00	34	14,6	26
0:13:00	35	16,4	32
0:14:00	37	17,9	29
0:15:00	38	19,5	30
0:16:00	39	21,5	27
0:17:00	41	23,1	33
0:18:00	42	24,5	25
0:19:00	43	26,3	32
0:20:00	44	27,8	27
0:21:00	46	29,4	30
0:22:00	47	31,3	31
0:23:00	48	32,8	28
0:24:00	49	34,5	27
0:25:00	50	36,3	26
0:26:00	51	37,8	32
0:27:00	52	39,3	27
0:28:00	54	41,3	35
0:29:00	55	42,6	27
0:30:00	56	44,4	28
0:31:00	57	45,9	29
0:32:00	58	47,6	36
0:33:00	60	49,1	48
0:34:00	61	50,8	51
0:35:00	62	52,7	54
0:36:00	63	54,2	48
0:37:00	64	55,7	70
0:38:00	65	57,5	59
0:39:00	66	59,1	68
0:40:00	68	60,9	55
0:41:00	69	62,2	45
0:42:00	70	64,0	44
0:43:00	71	65,7	36
0:44:00	72	67,3	33
0:45:00	73	69,1	34
0:46:00	74	70,6	30
0:47:00	75	72,1	32
0:48:00	76	72,1	31
0:49:00	77	72,1	32
0:50:00	78	71,6	31
0:51:00	78	71,9	27
0:52:00	77	72,1	28
0:53:00	77	72,1	27
0:54:00	77	72,2	32
0:55:00	77	72,2	36
0:56:00	76	72,2	52
0:57:00	76	72,2	40
0:58:00	76	72,2	44
0:59:00	76	72,1	46
1:00:00	76	72,1	48
1:01:00	76	72,1	52
1:02:00	76	72,1	52
1:03:00	76	72,2	51
1:04:00	76	72,2	51
1:05:00	75	72,2	49
1:06:00	76	72,1	37
1:07:00	75	72,2	30
1:08:00	75	72,3	36
1:09:00	75	72,3	31
1:10:00	75	72,3	29
1:11:00	75	72,3	31
1:12:00	75	72,3	29
1:13:00	75	72,4	28
1:14:00	75	72,4	25
1:15:00	75	72,4	28
1:16:00	75	72,4	26
1:17:00	75	72,4	28
1:18:00	75	72,4	28
1:19:00	75	72,4	37
1:20:00	75	72,4	38
1:21:00	75	72,4	31
1:22:00	75	72,4	31
1:23:00	75	72,4	29
1:24:00	75	72,4	33
1:25:00	75	72,4	35
1:26:00	75	72,4	35
1:27:00	75	72,5	35
1:28:00	75	72,5	27
1:29:00	75	72,6	25
1:30:00	75	72,6	23
1:31:00	75	72,6	23
1:32:00	75	72,6	24
1:33:00	75	72,6	24
1:34:00	75	72,5	40
1:35:00	75	72,5	42
1:36:00	75	72,5	42
1:37:00	75	72,5	48
1:38:00	75	72,5	53
1:39:00	75	72,5	56
1:40:00	75	72,5	52
1:41:00	75	72,5	54
1:42:00	75	72,5	52
1:43:00	75	72,5	50
1:44:00	75	72,5	45
1:45:00	75	72,6	40
1:46:00	75	72,5	39
1:47:00	75	72,6	39
1:48:00	75	72,5	40
1:49:00	75	72,5	39
1:50:00	75	72,5	39
1:51:00	75	72,5	39
1:52:00	75	72,6	39
1:53:00	75	72,6	39
1:54:00	75	72,6	39
1:55:00	75	72,6	41
1:56:00	75	72,5	40
1:57:00	75	72,5	40
1:58:00	75	72,5	40
1:59:00	75	72,5	40
2:00:00	75	72,5	42
2:01:00	75	72,5	52
2:02:00	75	72,6	51
2:03:00	75	72,6	47
2:04:00	75	72,6	52
2:05:00	75	72,7	51
2:06:00	75	72,8	54
2:07:00	75	72,7	54
2:08:00	75	72,7	54
2:09:00	75	72,6	54
2:10:00	75	72,6	53
2:11:00	75	72,6	53
2:12:00	75	72,6	54
2:13:00	75	72,6	53
2:14:00	75	72,6	47
2:15:00	75	72,6	48
2:16:00	75	72,7	48
2:17:00	75	72,7	47
2:18:00	75	72,7	49
2:19:00	75	72,7	14
2:20:00	75	72,7	9
2:21:00	75	72,7	55
2:22:00	75	72,7	55
2:23:00	75	72,7	56
2:24:00	75	72,7	56
2:25:00	75	72,7	56
2:26:00	75	72,7	49
2:27:00	75	72,7	46
2:28:00	75	72,7	42
2:29:00	75	72,7	40
2:30:00	75	72,8	40
2:31:00	75	72,8	39
2:32:00	75	72,7	40
2:33:00	75	72,8	38
2:34:00	75	72,8	38
2:35:00	75	72,7	38
2:36:00	75	72,8	38
2:37:00	75	72,7	38
2:38:00	75	72,7	38
2:39:00	75	72,7	38
2:40:00	75	72,8	38
2:41:00	75	72,8	38
2:42:00	75	72,8	38
2:43:00	75	72,7	38
2:44:00	75	72,7	38
2:45:00	75	72,7	40
2:46:00	75	72,7	40
2:47:00	75	72,8	40
2:48:00	75	72,8	42
2:49:00	75	72,7	43
2:50:00	75	72,7	43
2:51:00	75	72,7	43
2:52:00	75	72,7	44
2:53:00	75	72,7	47
2:54:00	75	72,7	47
2:55:00	75	72,7	48
2:56:00	75	72,7	48
2:57:00	75	72,7	49
2:58:00	75	72,7	53
2:59:00	75	72,7	53
3:00:00	75	72,7	54
3:01:00	75	72,7	54
3:02:00	75	72,7	56
3:03:00	75	72,7	53
3:04:00	75	72,6	54
3:05:00	75	72,7	8
3:06:00	75	72,6	53
3:07:00	75	72,6	55
3:08:00	75	72,7	1
3:09:00	75	72,7	2
3:10:00	75	72,7	61
3:11:00	75	72,6	62
3:12:00	75	72,6	62
3:13:00	75	72,6	62
3:14:00	75	72,6	62
3:15:00	75	72,6	62
3:16:00	75	72,6	62
3:17:00	75	72,6	62
3:18:00	75	72,7	11
3:19:00	75	72,6	4
3:20:00	75	72,6	9
3:21:00	75	72,6	5
3:22:00	75	72,7	4
3:23:00	75	72,7	4
3:24:00	75	72,6	3
3:25:00	75	72,6	2
3:26:00	75	72,6	61
3:27:00	75	72,6	65
3:28:00	75	72,6	65
3:29:00	75	72,6	70
3:30:00	75	72,6	68
3:31:00	75	72,6	73
3:32:00	75	72,6	72
