Repository: ProgWizer/parser

File: project-root/data/Data Acquisition/Data Acquisition/2007 year (173)/Con 1 Dragon G2040+1.5gpsLX-200+1.5%RPM (62C-BM).txt
--Test Summary--
Full Path and File Name	
Instrument Name	7222#1
Instrument Type	Model 7222 Consistometer
Instrument Serial Number	113
Test Start Date	17.01.2007
Test Start Time	13:18:09
Test Stop Date	17.01.2007
Test Stop Time	17:01:46
Test Length	3:43:37
Final Sample Time Offset	3:43:00
Controller Schedule Name	
Sampling Period	60 seconds
Comments	MPa: 2(60), 4(0.5), 51(80); T:25(60), 62(80), premix, field samples, batch cement#40
Information	WellID	Lam 13-B
Information	Customer	Dragon
Information	CementClass	PCT-I-G
Information	CementMfr	Dykerhoff
Information	Additives	1.5gpsLX+1.5%RPM
Information	Density	2040
Information	BHCT	82
Information	BHST	62
Information	FluidLoss	
Information	JobType	177,8 mm Liner 
Calculated Value	30Bc - TT	3:14:00
Calculated Value	70Bc - TT	N/A
Calculated Value	100Bc - TT	N/A
Initial Temperature (°C)	26 °C
Final Temperature (°C)	62 °C
Initial Pressure (MPa)	0,6 MPa
Final Pressure (MPa)	51,3 MPa
Initial Consistency (Bc)	12 Bc
Final Consistency (Bc)	-2 Bc
--Data--
Time (HH:MM:SS)	Temperature (°C)	Pressure (MPa)	Consistency (Bc)
0:00:00	26	0,6	12
0:01:00	26	0,6	10
0:02:00	26	0,6	10
0:03:00	26	0,7	10
0:04:00	26	0,7	10
0:05:00	26	0,7	10
0:06:00	26	0,7	10
0:07:00	26	0,7	10
0:08:00	26	0,7	10
0:09:00	26	0,7	10
0:10:00	26	0,8	10
0:11:00	26	0,8	10
0:12:00	26	0,8	10
0:13:00	26	0,9	10
0:14:00	26	0,9	10
0:15:00	26	0,9	10
0:16:00	26	0,9	9
0:17:00	26	1,0	9
0:18:00	26	1,0	9
0:19:00	26	1,0	9
0:20:00	26	1,0	9
0:21:00	26	1,0	9
0:22:00	26	1,1	9
0:23:00	26	1,1	9
0:24:00	26	1,1	9
0:25:00	26	1,1	9
0:26:00	26	1,2	9
0:27:00	26	1,2	9
0:28:00	26	1,2	9
0:29:00	26	1,3	9
0:30:00	26	1,2	9
0:31:00	26	1,3	9
0:32:00	26	1,3	9
0:33:00	26	1,3	9
0:34:00	26	1,3	9
0:35:00	26	1,5	9
0:36:00	26	1,4	9
0:37:00	26	1,4	9
0:38:00	26	1,6	9
0:39:00	26	1,6	9
0:40:00	26	1,5	9
0:41:00	26	1,5	9
0:42:00	26	1,5	9
0:43:00	26	1,6	9
0:44:00	26	1,6	9
0:45:00	26	1,6	9
0:46:00	25	1,6	9
0:47:00	26	1,8	9
0:48:00	26	1,8	9
0:49:00	26	1,8	9
0:50:00	25	1,8	9
0:51:00	25	1,8	9
0:52:00	26	1,8	9
0:53:00	25	2,0	9
0:54:00	26	2,0	9
0:55:00	26	2,0	9
0:56:00	25	2,0	9
0:57:00	25	2,0	9
0:58:00	26	2,0	9
0:59:00	26	2,0	9
1:00:00	25	3,5	9
1:01:00	26	4,5	9
1:02:00	26	5,2	9
1:03:00	26	5,8	9
1:04:00	26	6,5	9
1:05:00	27	7,2	10
1:06:00	27	7,7	10
1:07:00	28	8,1	10
1:08:00	28	8,9	13
1:09:00	29	9,2	12
1:10:00	30	10,0	10
1:11:00	30	10,4	11
1:12:00	30	11,2	11
1:13:00	31	11,6	10
1:14:00	32	12,2	10
1:15:00	32	13,0	10
1:16:00	32	13,4	10
1:17:00	33	14,1	10
1:18:00	34	14,5	10
1:19:00	34	15,3	10
1:20:00	34	15,7	10
1:21:00	35	16,5	10
1:22:00	35	16,8	10
1:23:00	36	17,5	10
1:24:00	36	18,4	10
1:25:00	37	18,8	10
1:26:00	37	19,2	10
1:27:00	38	19,9	10
1:28:00	38	20,7	10
1:29:00	39	21,1	10
1:30:00	39	21,8	10
1:31:00	40	22,1	10
1:32:00	40	23,0	11
1:33:00	40	23,4	12
1:34:00	41	23,9	12
1:35:00	42	24,7	12
1:36:00	42	25,1	12
1:37:00	43	25,8	13
1:38:00	43	26,4	14
1:39:00	43	26,8	18
1:40:00	44	27,5	17
1:41:00	44	28,4	13
1:42:00	45	28,8	11
1:43:00	45	29,2	11
1:44:00	46	29,9	10
1:45:00	46	30,5	10
1:46:00	47	30,9	10
1:47:00	47	31,7	10
1:48:00	48	32,2	10
1:49:00	48	32,8	10
1:50:00	48	33,3	9
1:51:00	49	33,9	9
1:52:00	50	34,8	9
1:53:00	50	35,2	9
1:54:00	50	35,7	9
1:55:00	51	36,4	9
1:56:00	51	36,9	10
1:57:00	52	37,5	10
1:58:00	52	38,2	10
1:59:00	53	38,7	10
2:00:00	53	39,2	11
2:01:00	54	39,9	15
2:02:00	54	40,5	14
2:03:00	55	40,9	15
2:04:00	55	41,8	13
2:05:00	56	42,2	12
2:06:00	56	42,7	13
2:07:00	57	43,5	13
2:08:00	57	43,9	11
2:09:00	57	44,5	11
2:10:00	58	45,3	16
2:11:00	58	45,6	12
2:12:00	59	46,4	13
2:13:00	59	47,0	16
2:14:00	60	47,5	13
2:15:00	60	48,2	13
2:16:00	61	48,6	13
2:17:00	61	49,5	17
2:18:00	62	50,0	15
2:19:00	62	50,4	12
2:20:00	63	51,1	20
2:21:00	63	51,2	17
2:22:00	63	51,1	14
2:23:00	63	51,2	14
2:24:00	63	51,1	13
2:25:00	63	51,2	13
2:26:00	63	51,1	13
2:27:00	63	51,1	13
2:28:00	63	51,1	13
2:29:00	63	51,1	13
2:30:00	63	51,1	13
2:31:00	63	51,1	13
2:32:00	63	51,1	13
2:33:00	63	51,2	13
2:34:00	63	51,2	13
2:35:00	63	51,2	13
2:36:00	63	51,2	13
2:37:00	63	51,2	13
2:38:00	62	51,2	13
2:39:00	63	51,2	13
2:40:00	62	51,2	13
2:41:00	62	51,3	13
2:42:00	63	51,3	13
2:43:00	62	51,3	13
2:44:00	62	51,3	13
2:45:00	63	51,3	13
2:46:00	63	51,3	14
2:47:00	62	51,3	14
2:48:00	63	51,3	14
2:49:00	62	51,3	14
2:50:00	62	51,4	15
2:51:00	62	51,3	15
2:52:00	62	51,4	15
2:53:00	62	51,4	15
2:54:00	62	51,4	16
2:55:00	62	51,4	15
2:56:00	62	51,4	16
2:57:00	62	51,4	16
2:58:00	62	51,4	17
2:59:00	62	51,4	17
3:00:00	62	51,4	21
3:01:00	62	51,4	22
3:02:00	62	51,4	23
3:03:00	62	51,4	23
3:04:00	62	51,4	26
3:05:00	62	51,5	25
3:06:00	62	51,4	22
3:07:00	62	51,4	21
3:08:00	62	51,3	21
3:09:00	62	51,4	21
3:10:00	62	51,4	20
3:11:00	62	51,3	21
3:12:00	62	51,3	21
3:13:00	62	51,4	37
3:14:00	62	51,4	32
3:15:00	62	51,4	24
3:16:00	62	51,4	41
3:17:00	62	51,4	28
3:18:00	62	51,4	39
3:19:00	62	51,4	36
3:20:00	62	51,4	33
3:21:00	62	51,3	31
3:22:00	62	51,3	28
3:23:00	62	51,3	36
3:24:00	62	51,4	31
3:25:00	62	51,4	32
3:26:00	62	51,3	34
3:27:00	62	51,3	36
3:28:00	62	51,3	36
3:29:00	62	51,4	41
3:30:00	62	51,4	56
3:31:00	62	51,3	59
3:32:00	62	51,3	41
3:33:00	62	51,3	53
3:34:00	62	51,3	57
3:35:00	62	51,3	53
3:36:00	62	51,3	63
3:37:00	62	51,3	66
3:38:00	62	51,3	68
3:39:00	62	51,3	74
3:40:00	62	51,3	60
3:41:00	62	51,3	72
3:42:00	62	51,3	2
3:43:00	62	51,3	-2

File: project-root/data/Data Acquisition/Data Acquisition/2007 year (173)/Con 1 Kogalym A1830+2%CaCl2 (15C).txt
--Test Summary--
Full Path and File Name	
Instrument Name	7222#1
Instrument Type	Model 7222 Consistometer
Instrument Serial Number	113
Test Start Date	27.02.2007
Test Start Time	9:20:07
Test Stop Date	27.02.2007
Test Stop Time	12:11:18
Test Length	2:51:11
Final Sample Time Offset	2:51:01
Controller Schedule Name	
Sampling Period	60 seconds
Comments	MPa: 10(30), T:15(30)
Information	WellID	252/5845
Information	Customer	ÐÍ Þãàíñêíåôòåãàç
Information	CementClass	PCT-I-50
Information	CementMfr	Duckerhoff
Information	Additives	2%CaCl2
Information	Density	1850
Information	BHCT	15
Information	BHST	21
Information	FluidLoss	
Information	JobType	Conductor
Calculated Value	30Bc - TT	2:38:00
Calculated Value	70Bc - TT	2:41:00
Calculated Value	100Bc - TT	2:41:00
Initial Temperature (°C)	26 °C
Final Temperature (°C)	16 °C
Initial Pressure (MPa)	2,5 MPa
Final Pressure (MPa)	6,4 MPa
Initial Consistency (Bc)	20 Bc
Final Consistency (Bc)	59 Bc
--Data--
Time (HH:MM:SS)	Temperature (°C)	Pressure (MPa)	Consistency (Bc)
0:00:00	26	2,5	20
0:01:00	26	3,1	18
0:02:00	25	3,4	16
0:03:00	25	3,7	18
0:04:00	24	4,0	19
0:05:00	24	4,2	17
0:06:00	24	4,4	18
0:07:00	23	4,5	18
0:08:00	23	4,8	17
0:09:00	23	5,3	24
0:10:00	22	5,5	17
0:11:00	22	5,7	15
0:12:00	22	5,8	15
0:13:00	22	6,0	16
0:14:00	21	6,2	15
0:15:00	21	6,4	13
0:16:00	21	6,9	18
0:17:00	21	7,1	19
0:18:00	21	7,3	17
0:19:00	21	7,6	16
0:20:00	20	7,9	19
0:21:00	20	8,0	17
0:22:00	20	8,3	20
0:23:00	20	8,6	15
0:24:00	20	8,9	19
0:25:00	20	9,2	15
0:26:00	20	9,0	15
0:27:00	19	9,2	14
0:28:00	19	9,6	11
0:29:00	19	9,9	12
0:30:00	19	10,1	10
0:31:00	19	10,0	10
0:32:00	19	9,9	10
0:33:00	19	10,3	10
0:34:00	19	10,2	10
0:35:00	19	10,1	10
0:36:00	19	10,0	10
0:37:00	19	10,0	10
0:38:00	19	10,3	10
0:39:00	19	10,2	10
0:40:00	18	10,1	10
0:41:00	18	10,0	10
0:42:00	18	10,0	10
0:43:00	18	10,3	9
0:44:00	18	10,2	9
0:45:00	18	10,1	9
0:46:00	18	10,0	9
0:47:00	18	10,0	9
0:48:00	18	10,4	9
0:49:00	18	10,3	9
0:50:00	18	10,2	9
0:51:00	18	10,1	9
0:52:00	18	10,1	9
0:53:00	18	10,0	9
0:54:00	18	10,0	9
0:55:00	18	9,9	9
0:56:00	17	10,1	9
0:57:00	18	10,0	8
0:58:00	17	10,0	8
0:59:00	17	10,0	8
1:00:00	17	9,9	8
1:01:00	17	10,4	8
1:02:00	17	10,3	8
1:03:00	17	10,3	8
1:04:00	17	10,3	8
1:05:00	17	10,2	8
1:06:00	17	10,2	8
1:07:00	17	10,2	8
1:08:00	17	10,1	8
1:09:00	17	10,1	8
1:10:00	17	10,1	8
1:11:00	17	10,1	8
1:12:00	17	10,0	8
1:13:00	17	10,0	8
1:14:00	17	10,0	8
1:15:00	17	10,0	8
1:16:00	17	10,0	8
1:17:00	17	9,9	8
1:18:00	17	10,2	8
1:19:00	17	10,1	8
1:20:00	17	10,1	8
1:21:00	17	10,1	8
1:22:00	17	10,0	8
1:23:00	17	10,0	9
1:24:00	17	10,0	9
1:25:00	17	10,0	9
1:26:00	17	9,9	9
1:27:00	17	10,3	8
1:28:00	17	10,3	9
1:29:00	17	10,2	9
1:30:00	17	10,2	9
1:31:00	17	10,1	9
1:32:00	17	10,1	9
1:33:00	17	10,0	9
1:34:00	17	10,0	9
1:35:00	17	9,9	9
1:36:00	17	10,3	9
1:37:00	17	10,2	9
1:38:00	17	10,2	10
1:39:00	17	10,1	10
1:40:00	17	10,0	10
1:41:00	17	10,0	10
1:42:00	17	10,2	10
1:43:00	17	10,1	10
1:44:00	17	10,0	10
1:45:00	16	9,9	11
1:46:00	16	10,3	11
1:47:00	16	10,3	11
1:48:00	16	10,2	11
1:49:00	16	10,1	11
1:50:00	16	10,0	11
1:51:00	16	9,9	11
1:52:00	16	10,0	12
1:53:00	16	10,0	12
1:54:00	16	10,3	12
1:55:00	16	10,3	12
1:56:00	16	10,2	12
1:57:00	16	10,1	12
1:58:00	16	10,1	12
1:59:00	16	10,0	12
2:00:00	16	10,0	12
2:01:00	16	9,9	12
2:02:00	16	10,1	12
2:03:00	16	10,1	12
2:04:00	16	10,0	13
2:05:00	15	10,0	13
2:06:00	15	9,9	13
2:07:00	15	10,4	13
2:08:00	15	10,3	13
2:09:00	15	10,3	13
2:10:00	15	10,2	13
2:11:00	15	10,2	13
2:12:00	15	10,2	13
2:13:00	15	10,1	13
2:14:00	15	10,1	14
2:15:00	15	10,0	14
2:16:00	15	10,0	14
2:17:00	15	10,0	14
2:18:00	15	9,9	14
2:19:00	15	10,3	14
2:20:00	15	10,2	14
2:21:00	15	10,2	14
2:22:00	15	10,2	14
2:23:00	15	10,1	14
2:24:00	15	10,1	15
2:25:00	15	10,1	15
2:26:00	15	10,1	15
2:27:00	15	10,1	15
2:28:00	15	10,1	15
2:29:00	15	10,1	15
2:30:00	15	10,1	16
2:31:00	15	10,1	16
2:32:00	15	10,1	31
2:33:00	15	10,1	26
2:34:00	15	10,0	26
2:35:00	15	10,0	28
2:36:00	15	10,0	18
2:37:00	15	10,0	35
2:38:00	15	10,0	33
2:39:00	15	10,0	29
2:40:00	15	10,0	111
2:41:00	15	10,0	136
2:42:10			
2:42:10	15	10,4	158
2:43:10	15	1,0	159
2:47:01			
2:47:01	15	-0,1	27
2:48:01	15	0,4	40
2:49:01	16	3,5	38
2:50:01	16	4,8	39
2:51:01	16	6,4	59

File: project-root/data/Data Acquisition/Data Acquisition/2007 year (173)/Con 1 Kogalym G1900+0.3%FL+0.5%RPM+0.1%LTR (70C-BM).txt
--Test Summary--
Full Path and File Name	
Instrument Name	7222#1
Instrument Type	Model 7222 Consistometer
Instrument Serial Number	113
Test Start Date	27.04.2007
Test Start Time	15:51:38
Test Stop Date	27.04.2007
Test Stop Time	18:08:38
Test Length	2:17:00
Final Sample Time Offset	2:17:00
Controller Schedule Name	
Sampling Period	60 seconds
Comments	MPa: atm(30), 28(40); T: 25(30), 70(40); Batch Mixed
Information	WellID	2205/39370
Information	Customer	ÑÍÃÄÓ-2
Information	CementClass	G
Information	CementMfr	Duckerhoff
Information	Additives	0.3%FL+0.5%RPM+0,1%LTR
Information	Density	1900
Information	BHCT	70
Information	BHST	70
Information	FluidLoss	
Information	JobType	Plug
Calculated Value	30Bc - TT	2:03:00
Calculated Value	70Bc - TT	2:17:00
Calculated Value	100Bc - TT	N/A
Initial Temperature (°C)	30 °C
Final Temperature (°C)	72 °C
Initial Pressure (MPa)	1,6 MPa
Final Pressure (MPa)	28,0 MPa
Initial Consistency (Bc)	14 Bc
Final Consistency (Bc)	74 Bc
--Data--
Time (HH:MM:SS)	Temperature (°C)	Pressure (MPa)	Consistency (Bc)
0:00:00	30	1,6	14
0:01:00	30	3,0	13
0:02:00	30	3,3	13
0:03:00	30	3,3	13
0:04:00	30	3,7	16
0:05:00	30	3,8	18
0:06:00	29	3,8	21
0:07:00	29	3,9	18
0:08:00	29	3,9	17
0:09:00	29	3,8	16
0:10:00	29	3,8	16
0:11:00	30	3,9	15
0:12:00	30	3,8	16
0:13:00	31	3,4	16
0:14:00	31	3,0	15
0:15:00	32	3,1	15
0:16:00	32	3,1	19
0:17:00	32	3,1	19
0:18:00	32	2,9	18
0:19:00	32	3,0	18
0:20:00	32	3,3	18
0:21:00	32	3,1	18
0:22:00	32	3,0	19
0:23:00	31	2,9	19
0:24:00	31	3,2	18
0:25:00	31	3,1	18
0:26:00	31	3,1	19
0:27:00	30	3,0	19
0:28:00	30	3,0	19
0:29:00	30	3,3	19
0:30:00	30	3,6	18
0:31:00	30	4,1	18
0:32:00	30	4,8	18
0:33:00	30	5,3	18
0:34:00	30	6,1	15
0:35:00	31	6,9	15
0:36:00	32	7,3	15
0:37:00	34	8,1	14
0:38:00	36	8,5	15
0:39:00	38	9,2	15
0:40:00	40	9,1	16
0:41:00	42	9,6	17
0:42:00	44	10,3	13
0:43:00	46	10,8	16
0:44:00	48	11,7	13
0:45:00	48	12,3	16
0:46:00	49	13,1	15
0:47:00	49	13,4	15
0:48:00	49	14,1	15
0:49:00	48	14,8	15
0:50:00	48	15,9	17
0:51:00	47	16,1	21
0:52:00	47	16,9	19
0:53:00	47	17,9	15
0:54:00	48	18,8	16
0:55:00	49	18,8	16
0:56:00	51	19,5	17
0:57:00	54	20,5	17
0:58:00	56	21,1	21
0:59:00	59	20,9	20
1:00:00	62	21,6	16
1:01:00	65	22,2	17
1:02:00	67	22,7	18
1:03:00	68	23,6	8
1:04:00	69	24,1	8
1:05:00	69	24,6	8
1:06:00	69	25,6	8
1:07:00	69	25,9	8
1:08:00	68	26,6	9
1:09:00	67	27,9	10
1:10:00	67	28,4	20
1:11:00	66	28,4	7
1:12:00	65	28,2	7
1:13:00	65	28,7	8
1:14:00	66	28,9	7
1:15:00	66	28,0	7
1:16:00	68	28,5	6
1:17:00	69	29,0	7
1:18:00	70	28,7	8
1:19:00	72	28,3	7
1:20:00	73	28,1	7
1:21:00	74	28,1	7
1:22:00	75	28,0	7
1:23:00	76	28,0	7
1:24:00	76	27,9	7
1:25:00	77	27,9	7
1:26:00	77	28,0	7
1:27:00	77	28,3	7
1:28:00	76	27,9	7
1:29:00	76	28,1	7
1:30:00	75	28,1	7
1:31:00	75	28,2	7
1:32:00	74	27,9	7
1:33:00	74	28,1	7
1:34:00	73	28,0	8
1:35:00	72	27,9	8
1:36:00	72	28,0	8
1:37:00	71	28,0	8
1:38:00	70	28,0	8
1:39:00	70	28,2	8
1:40:00	69	28,9	8
1:41:00	69	28,8	8
1:42:00	68	28,4	11
1:43:00	68	28,3	9
1:44:00	68	28,5	8
1:45:00	68	28,6	9
1:46:00	67	28,8	8
1:47:00	68	28,4	9
1:48:00	68	28,9	8
1:49:00	68	28,9	8
1:50:00	69	28,6	9
1:51:00	70	28,9	9
1:52:00	70	28,8	11
1:53:00	71	28,2	12
1:54:00	72	28,1	10
1:55:00	73	28,3	11
1:56:00	74	28,0	11
1:57:00	74	28,0	20
1:58:00	75	27,9	25
1:59:00	75	28,1	29
2:00:00	75	28,0	24
2:01:00	76	28,0	29
2:02:00	76	28,0	30
2:03:00	75	28,1	34
2:04:00	76	28,0	49
2:05:00	75	27,9	43
2:06:00	75	28,0	45
2:07:00	75	28,0	44
2:08:00	75	28,0	43
2:09:00	74	27,9	45
2:10:00	74	28,1	55
2:11:00	74	28,1	50
2:12:00	73	28,1	58
2:13:00	73	28,0	61
2:14:00	73	28,1	57
2:15:00	72	28,0	56
2:16:00	72	28,2	79
2:17:00	72	28,0	74

File: project-root/data/Data Acquisition/Data Acquisition/2007 year (173)/Con 1 Kogalym G1900+0.5%FL+0.5%RPM+0.5%TA-1+0.15%LTR (50C-BM).txt
--Test Summary--
Full Path and File Name	
Instrument Name	7222#1
Instrument Type	Model 7222 Consistometer
Instrument Serial Number	113
Test Start Date	25.04.2007
Test Start Time	10:26:41
Test Stop Date	25.04.2007
Test Stop Time	12:51:42
Test Length	2:25:01
Final Sample Time Offset	2:25:00
Controller Schedule Name	
Sampling Period	60 seconds
Comments	MPa: atm (30), 29 (63); T: 25 (30), 50 (63); Batch Mixed
Information	WellID	12-5052Ë
Information	Customer	Êîãàëûìíåôòåãàç
Information	CementClass	G
Information	CementMfr	
Information	Additives	0.5%FL+0.5%RPM+0.5%TÀ-1+0,15%LTR
Information	Density	1900
Information	BHCT	50
Information	BHST	65
Information	FluidLoss	
Information	JobType	102 mm Liner 
Calculated Value	30Bc - TT	2:12:00
Calculated Value	70Bc - TT	2:25:00
Calculated Value	100Bc - TT	N/A
Initial Temperature (°C)	27 °C
Final Temperature (°C)	53 °C
Initial Pressure (MPa)	1,1 MPa
Final Pressure (MPa)	29,0 MPa
Initial Consistency (Bc)	8 Bc
Final Consistency (Bc)	96 Bc
--Data--
Time (HH:MM:SS)	Temperature (°C)	Pressure (MPa)	Consistency (Bc)
0:00:00	27	1,1	8
0:01:00	27	3,1	15
0:02:00	28	3,0	15
0:03:00	28	3,0	15
0:04:00	28	3,0	15
0:05:00	28	3,0	15
0:06:00	28	2,9	15
0:07:00	28	3,2	15
0:08:00	27	3,1	15
0:09:00	27	3,0	15
0:10:00	27	3,0	16
0:11:00	27	2,9	16
0:12:00	27	3,3	15
0:13:00	27	3,2	14
0:14:00	26	3,2	15
0:15:00	26	3,1	16
0:16:00	26	3,1	15
0:17:00	26	3,1	15
0:18:00	26	3,0	15
0:19:00	26	3,0	16
0:20:00	26	3,0	16
0:21:00	26	2,9	18
0:22:00	26	2,9	13
0:23:00	26	3,2	12
0:24:00	26	3,2	12
0:25:00	26	3,2	12
0:26:00	26	3,2	12
0:27:00	26	3,1	12
0:28:00	26	3,1	12
0:29:00	26	3,1	12
0:30:00	26	3,1	12
0:31:00	26	3,4	11
0:32:00	26	3,7	12
0:33:00	26	4,4	13
0:34:00	26	5,2	12
0:35:00	26	5,3	13
0:36:00	26	6,2	11
0:37:00	27	6,5	9
0:38:00	28	7,0	9
0:39:00	28	7,1	9
0:40:00	29	7,1	9
0:41:00	30	7,4	12
0:42:00	30	8,0	13
0:43:00	31	8,3	12
0:44:00	31	8,6	11
0:45:00	31	9,2	12
0:46:00	32	9,6	11
0:47:00	32	10,1	11
0:48:00	32	10,7	10
0:49:00	32	11,2	12
0:50:00	33	11,7	12
0:51:00	33	12,2	10
0:52:00	34	12,6	11
0:53:00	34	12,9	10
0:54:00	35	13,1	10
0:55:00	35	13,4	10
0:56:00	36	13,6	11
0:57:00	36	14,3	11
0:58:00	36	14,6	11
0:59:00	37	15,0	11
1:00:00	37	15,3	11
1:01:00	38	15,8	11
1:02:00	38	16,2	11
1:03:00	38	16,6	11
1:04:00	39	16,9	11
1:05:00	39	17,3	11
1:06:00	40	17,7	11
1:07:00	40	18,2	11
1:08:00	40	18,5	11
1:09:00	41	19,1	10
1:10:00	41	19,5	10
1:11:00	42	19,9	10
1:12:00	42	20,2	10
1:13:00	42	21,0	13
1:14:00	43	21,3	12
1:15:00	43	21,6	12
1:16:00	44	22,0	12
1:17:00	44	22,4	12
1:18:00	44	22,8	11
1:19:00	45	23,1	11
1:20:00	45	23,5	11
1:21:00	45	23,9	11
1:22:00	46	24,4	13
1:23:00	46	24,8	12
1:24:00	47	25,1	12
1:25:00	47	25,8	12
1:26:00	48	26,2	11
1:27:00	48	26,5	12
1:28:00	48	26,8	12
1:29:00	49	27,2	12
1:30:00	49	27,9	11
1:31:00	50	28,2	11
1:32:00	50	28,6	10
1:33:00	50	29,0	10
1:34:00	51	29,2	10
1:35:00	51	28,9	10
1:36:00	51	29,1	13
1:37:00	51	29,0	15
1:38:00	51	29,0	16
1:39:00	51	29,0	14
1:40:00	51	28,9	13
1:41:00	51	29,3	14
1:42:00	50	29,0	14
1:43:00	50	29,2	14
1:44:00	49	29,8	13
1:45:00	49	29,3	16
1:46:00	49	29,5	16
1:47:00	49	29,5	14
1:48:00	49	29,3	17
1:49:00	49	29,5	14
1:50:00	50	29,5	13
1:51:00	50	29,3	13
1:52:00	50	28,9	15
1:53:00	51	29,0	13
1:54:00	51	29,0	19
1:55:00	51	29,0	20
1:56:00	51	29,2	17
1:57:00	50	29,1	14
1:58:00	50	29,1	13
1:59:00	50	29,0	25
2:00:00	50	29,1	20
2:01:00	50	29,4	21
2:02:00	50	29,9	18
2:03:00	50	29,7	14
2:04:00	49	29,8	28
2:05:00	49	29,9	19
2:06:00	49	29,7	16
2:07:00	49	29,7	31
2:08:00	49	29,5	26
2:09:00	49	29,1	24
2:10:00	49	29,6	23
2:11:00	50	28,8	34
2:12:00	50	29,6	32
2:13:00	50	29,5	34
2:14:00	51	29,2	36
2:15:00	51	29,0	55
2:16:00	51	28,9	50
2:17:00	52	29,0	46
2:18:00	52	29,2	47
2:19:00	52	29,0	50
2:20:00	53	29,1	55
2:21:00	53	29,0	67
2:22:00	53	29,0	68
2:23:00	53	29,0	65
2:24:00	53	29,1	73
2:25:00	53	29,0	96

File: project-root/data/Data Acquisition/Data Acquisition/2007 year (173)/Con 1 Kogalym G1900+0.5%FL+0.5%RPM+0.5%TA-1+0.25%LTR (50C-BM).txt
--Test Summary--
Full Path and File Name	
Instrument Name	7222#1
Instrument Type	Model 7222 Consistometer
Instrument Serial Number	113
Test Start Date	25.04.2007
Test Start Time	15:54:09
Test Stop Date	25.04.2007
Test Stop Time	19:45:10
Test Length	3:51:01
Final Sample Time Offset	3:51:00
Controller Schedule Name	
Sampling Period	60 seconds
Comments	MPa: atm(30), 29(63); T: 25(30), 50(63); Batch Mixed
Information	WellID	12-5052Ë
Information	Customer	Êîãàëûìíåôòåãàç
Information	CementClass	G
Information	CementMfr	
Information	Additives	0.5%FL+0.5%RPM+0.5TÀ+0,25LTR
Information	Density	1900
Information	BHCT	50
Information	BHST	65
Information	FluidLoss	
Information	JobType	102 mm Liner 
Calculated Value	30Bc - TT	3:31:00
Calculated Value	70Bc - TT	3:51:00
Calculated Value	100Bc - TT	N/A
Initial Temperature (°C)	26 °C
Final Temperature (°C)	50 °C
Initial Pressure (MPa)	1,0 MPa
Final Pressure (MPa)	29,8 MPa
Initial Consistency (Bc)	14 Bc
Final Consistency (Bc)	72 Bc
--Data--
Time (HH:MM:SS)	Temperature (°C)	Pressure (MPa)	Consistency (Bc)
0:00:00	26	1,0	14
0:01:00	25	2,9	17
0:02:00	25	3,0	17
0:03:00	25	3,0	15
0:04:00	25	3,1	19
0:05:00	25	3,2	24
0:06:00	25	3,3	21
0:07:00	25	3,5	19
0:08:00	25	3,6	26
0:09:00	25	3,8	16
0:10:00	25	3,9	17
0:11:00	25	3,8	16
0:12:00	25	3,8	18
0:13:00	26	3,8	31
0:14:00	26	3,8	24
0:15:00	26	3,7	16
0:16:00	26	3,7	16
0:17:00	26	3,6	16
0:18:00	26	3,6	18
0:19:00	26	3,6	18
0:20:00	26	3,6	18
0:21:00	26	3,6	18
0:22:00	26	3,4	18
0:23:00	26	3,1	18
0:24:00	25	3,0	18
0:25:00	25	3,0	18
0:26:00	25	3,1	18
0:27:00	25	3,3	18
0:28:00	25	3,5	19
0:29:00	25	3,6	18
0:30:00	25	3,7	18
0:31:00	25	3,9	18
0:32:00	26	4,4	19
0:33:00	26	4,2	16
0:34:00	26	4,9	17
0:35:00	27	5,5	18
0:36:00	27	6,0	17
0:37:00	28	6,3	19
0:38:00	28	6,5	18
0:39:00	29	6,7	18
0:40:00	29	7,0	17
0:41:00	30	7,7	19
0:42:00	30	8,0	18
0:43:00	31	8,3	17
0:44:00	31	8,6	17
0:45:00	31	9,0	23
0:46:00	32	9,7	20
0:47:00	32	10,0	21
0:48:00	33	10,4	33
0:49:00	33	10,7	21
0:50:00	33	11,4	20
0:51:00	34	11,8	19
0:52:00	34	12,0	17
0:53:00	35	12,4	16
0:54:00	35	12,8	14
0:55:00	35	13,1	17
0:56:00	36	13,7	21
0:57:00	36	14,0	27
0:58:00	36	14,4	19
0:59:00	37	15,1	18
1:00:00	37	15,4	19
1:01:00	38	15,8	21
1:02:00	38	16,1	18
1:03:00	39	16,5	21
1:04:00	39	16,8	18
1:05:00	39	17,5	17
1:06:00	40	18,1	17
1:07:00	40	18,4	19
1:08:00	41	18,6	19
1:09:00	41	19,3	20
1:10:00	41	19,6	18
1:11:00	42	20,0	18
1:12:00	42	20,4	18
1:13:00	42	20,7	18
1:14:00	43	21,1	18
1:15:00	43	21,5	18
1:16:00	44	21,8	18
1:17:00	44	22,5	17
1:18:00	44	22,9	18
1:19:00	45	23,2	18
1:20:00	45	23,6	17
1:21:00	46	24,0	16
1:22:00	46	24,4	15
1:23:00	46	24,7	20
1:24:00	47	25,1	19
1:25:00	47	25,5	14
1:26:00	48	26,1	16
1:27:00	48	26,4	15
1:28:00	48	27,0	18
1:29:00	49	27,3	19
1:30:00	49	27,6	18
1:31:00	50	28,0	16
1:32:00	50	28,4	17
1:33:00	50	28,8	21
1:34:00	51	29,4	30
1:35:00	51	29,2	27
1:36:00	51	29,1	19
1:37:00	51	29,0	19
1:38:00	51	29,2	22
1:39:00	51	29,1	21
1:40:00	51	29,0	19
1:41:00	51	29,1	19
1:42:00	51	29,2	18
1:43:00	51	29,2	19
1:44:00	51	29,2	19
1:45:00	51	29,3	19
1:46:00	51	29,3	19
1:47:00	51	29,3	18
1:48:00	51	29,3	19
1:49:00	51	29,2	19
1:50:00	50	29,3	19
1:51:00	50	29,3	19
1:52:00	50	29,3	19
1:53:00	50	29,3	19
1:54:00	50	29,4	19
1:55:00	50	29,4	19
1:56:00	51	29,4	19
1:57:00	51	29,3	19
1:58:00	51	29,3	19
1:59:00	51	29,3	19
2:00:00	51	29,3	19
2:01:00	50	29,4	19
2:02:00	51	29,4	19
2:03:00	51	29,4	19
2:04:00	51	29,4	19
2:05:00	51	29,4	19
2:06:00	50	29,4	19
2:07:00	50	29,4	19
2:08:00	50	29,4	19
2:09:00	50	29,4	19
2:10:00	50	29,4	19
2:11:00	50	29,4	19
2:12:00	51	29,4	19
2:13:00	50	29,4	19
2:14:00	50	29,4	19
2:15:00	50	29,4	19
2:16:00	50	29,4	19
2:17:00	50	29,5	19
2:18:00	51	29,5	19
2:19:00	50	29,4	19
2:20:00	50	29,4	19
2:21:00	50	29,5	19
2:22:00	50	29,5	19
2:23:00	50	29,5	19
2:24:00	50	29,5	19
2:25:00	50	29,5	19
2:26:00	50	29,5	19
2:27:00	50	29,5	19
2:28:00	50	29,5	19
2:29:00	50	29,5	19
2:30:00	50	29,5	19
2:31:00	50	29,3	19
2:32:00	50	29,1	18
2:33:00	50	29,1	17
2:34:00	50	29,2	17
2:35:00	50	29,5	17
2:36:00	50	29,8	17
2:37:00	50	30,0	17
2:38:00	50	29,9	19
2:39:00	50	29,9	18
2:40:00	50	29,9	16
2:41:00	50	29,8	15
2:42:00	50	29,8	15
2:43:00	50	29,8	15
2:44:00	50	29,5	18
2:45:00	50	29,1	16
2:46:00	50	29,0	17
2:47:00	50	29,2	16
2:48:00	50	29,5	16
2:49:00	50	29,7	15
2:50:00	50	29,8	15
2:51:00	50	29,9	15
2:52:00	50	29,9	15
2:53:00	50	29,8	15
2:54:00	50	29,8	16
2:55:00	50	29,8	16
2:56:00	50	29,4	17
2:57:00	50	29,1	16
2:58:00	50	29,0	16
2:59:00	50	29,2	16
3:00:00	50	29,5	15
3:01:00	50	29,8	15
3:02:00	50	29,9	16
3:03:00	50	29,8	26
3:04:00	50	29,9	16
3:05:00	50	29,9	19
3:06:00	50	29,9	18
3:07:00	50	29,9	15
3:08:00	50	29,5	18
3:09:00	50	29,1	18
3:10:00	50	29,1	18
3:11:00	50	29,0	17
3:12:00	50	29,2	20
3:13:00	50	29,1	20
3:14:00	50	29,1	20
3:15:00	50	29,3	17
3:16:00	50	29,5	18
3:17:00	50	29,8	20
3:18:00	50	29,5	21
3:19:00	50	30,0	20
3:20:00	50	29,4	26
3:21:00	50	30,0	24
3:22:00	50	29,4	26
3:23:00	50	29,8	24
3:24:00	50	29,9	20
3:25:00	50	29,9	28
3:26:00	51	29,7	27
3:27:00	51	29,1	30
3:28:00	51	29,0	29
3:29:00	51	29,0	30
3:30:00	51	29,0	33
3:31:00	51	29,0	31
3:32:00	52	29,1	37
3:33:00	52	29,1	38
3:34:00	52	29,1	42
3:35:00	52	29,2	43
3:36:00	52	29,1	53
3:37:00	51	29,2	51
3:38:00	51	29,1	45
3:39:00	51	29,2	54
3:40:00	51	29,0	48
3:41:00	51	29,1	54
3:42:00	51	29,0	48
3:43:00	51	29,2	74
3:44:00	51	29,1	58
3:45:00	51	29,1	19
3:46:00	50	29,0	8
3:47:00	50	29,0	70
3:48:00	50	29,2	66
3:49:00	50	29,5	70
3:50:00	50	29,9	77
3:51:00	50	29,8	72

File: project-root/data/Data Acquisition/Data Acquisition/2007 year (173)/Con 1 Kogalym G1920+0.35%FL+0.5%Relamix (65C).txt
--Test Summary--
Full Path and File Name	
Instrument Name	7222#1
Instrument Type	Model 7222 Consistometer
Instrument Serial Number	113
Test Start Date	30.03.2007
Test Start Time	8:56:27
Test Stop Date	30.03.2007
Test Stop Time	10:37:46
Test Length	1:41:19
Final Sample Time Offset	1:41:00
Controller Schedule Name	
Sampling Period	60 seconds
Comments	MPa:35(44), T:65(44)
Information	WellID	11-1115
Information	Customer	Kogalym LUK-Aik
Information	CementClass	PCT-I-G
Information	CementMfr	Duckerhoff
Information	Additives	0.35%FL+0.5%RelamixT2
Information	Density	1920
Information	BHCT	65
Information	BHST	85
Information	FluidLoss	
Information	JobType	146 mm csg
Calculated Value	30Bc - TT	1:21:00
Calculated Value	70Bc - TT	N/A
Calculated Value	100Bc - TT	N/A
Initial Temperature (°C)	25 °C
Final Temperature (°C)	65 °C
Initial Pressure (MPa)	1,6 MPa
Final Pressure (MPa)	35,2 MPa
Initial Consistency (Bc)	6 Bc
Final Consistency (Bc)	42 Bc
--Data--
Time (HH:MM:SS)	Temperature (°C)	Pressure (MPa)	Consistency (Bc)
0:00:00	25	1,6	6
0:01:00	25	3,6	11
0:02:00	25	4,7	11
0:03:00	25	5,8	9
0:04:00	26	6,4	11
0:05:00	27	7,2	11
0:06:00	28	8,1	11
0:07:00	29	8,6	12
0:08:00	31	9,4	15
0:09:00	32	10,2	12
0:10:00	33	10,9	13
0:11:00	34	11,7	12
0:12:00	35	12,2	10
0:13:00	36	12,9	11
0:14:00	37	13,5	10
0:15:00	38	14,3	10
0:16:00	39	15,0	10
0:17:00	40	15,8	9
0:18:00	41	16,6	9
0:19:00	42	17,4	9
0:20:00	43	18,2	10
0:21:00	44	18,9	10
0:22:00	45	18,9	9
0:23:00	46	19,7	8
0:24:00	47	20,6	8
0:25:00	48	21,3	7
0:26:00	48	22,0	7
0:27:00	49	22,8	7
0:28:00	50	23,6	7
0:29:00	51	24,4	7
0:30:00	52	25,3	7
0:31:00	53	26,0	7
0:32:00	54	26,8	7
0:33:00	55	27,6	7
0:34:00	56	28,4	7
0:35:00	57	29,2	7
0:36:00	58	29,5	9
0:37:00	59	30,3	9
0:38:00	59	31,1	9
0:39:00	60	31,9	8
0:40:00	61	32,7	8
0:41:00	62	33,5	8
0:42:00	63	34,3	8
0:43:00	64	34,5	8
0:44:00	65	35,3	8
0:45:00	66	35,7	8
0:46:00	67	35,4	6
0:47:00	67	35,0	6
0:48:00	67	35,2	6
0:49:00	67	35,0	6
0:50:00	67	35,2	6
0:51:00	67	35,1	6
0:52:00	67	35,0	6
0:53:00	66	35,1	6
0:54:00	66	35,0	6
0:55:00	66	35,0	6
0:56:00	66	35,0	6
0:57:00	66	35,0	6
0:58:00	66	35,0	6
0:59:00	66	35,4	10
1:00:00	66	35,4	9
1:01:00	66	35,4	8
1:02:00	66	35,4	8
1:03:00	66	35,4	8
1:04:00	65	35,4	8
1:05:00	65	35,4	9
1:06:00	65	35,5	9
1:07:00	65	35,5	10
1:08:00	66	35,5	10
1:09:00	66	35,5	11
1:10:00	66	35,5	11
1:11:00	65	35,5	13
1:12:00	65	35,5	14
1:13:00	65	35,5	15
1:14:00	65	35,6	16
1:15:00	65	35,6	17
1:16:00	65	35,6	25
1:17:00	65	35,6	27
1:18:00	65	35,6	32
1:19:00	65	35,6	27
1:20:00	65	35,6	31
1:21:00	65	35,5	36
1:22:00	65	35,5	37
1:23:00	65	35,5	41
1:24:00	65	35,5	44
1:25:00	65	35,5	44
1:26:00	65	35,5	49
1:27:00	65	35,5	51
1:28:00	65	35,5	53
1:29:00	65	35,4	55
1:30:00	65	35,4	4
1:31:00	65	35,5	17
1:32:00	65	35,4	61
1:33:00	65	35,4	61
1:34:00	65	35,3	61
1:35:00	65	35,4	7
1:36:00	65	35,3	55
1:37:00	65	35,3	52
1:38:00	65	35,3	50
1:39:00	65	35,2	47
1:40:00	65	35,2	45
1:41:00	65	35,2	42

File: project-root/data/Data Acquisition/Data Acquisition/2007 year (173)/Con 1 Kogalym G1940+0.3%FL+0.5%RPM+0.5%TA-1+0.15%LTR (55C-BM).txt
--Test Summary--
Full Path and File Name	
Instrument Name	7222#1
Instrument Type	Model 7222 Consistometer
Instrument Serial Number	113
Test Start Date	15.05.2007
Test Start Time	10:19:44
Test Stop Date	15.05.2007
Test Stop Time	14:43:52
Test Length	4:24:08
Final Sample Time Offset	4:24:00
Controller Schedule Name	
Sampling Period	60 seconds
Comments	T: 25C(30min) 55C(60min), MPa: atm(30min) 32(60min), tap water, dry blend
Information	WellID	264-5267
Information	Customer	ÑÍÃÄÓ-2
Information	CementClass	G
Information	CementMfr	Duckerhoff
Information	Additives	0.3%FL+0.5%RPM+0.5%TA-1+0.15
Information	Density	1940
Information	BHCT	55
Information	BHST	65
Information	FluidLoss	n/a
Information	JobType	102 mm Liner 
Calculated Value	30Bc - TT	3:52:00
Calculated Value	70Bc - TT	N/A
Calculated Value	100Bc - TT	N/A
Initial Temperature (°C)	25 °C
Final Temperature (°C)	55 °C
Initial Pressure (MPa)	2,7 MPa
Final Pressure (MPa)	32,7 MPa
Initial Consistency (Bc)	13 Bc
Final Consistency (Bc)	72 Bc
--Data--
Time (HH:MM:SS)	Temperature (°C)	Pressure (MPa)	Consistency (Bc)
0:00:00	25	2,7	13
0:01:00	25	3,3	14
0:02:00	25	3,2	14
0:03:00	25	3,1	19
0:04:00	26	3,0	18
0:05:00	26	2,9	18
0:06:00	26	3,3	20
0:07:00	26	3,2	19
0:08:00	26	3,1	17
0:09:00	26	3,1	18
0:10:00	26	3,0	18
0:11:00	26	2,9	18
0:12:00	26	3,3	18
0:13:00	26	3,2	18
0:14:00	26	3,2	18
0:15:00	26	3,2	20
0:16:00	26	3,1	22
0:17:00	26	3,1	21
0:18:00	26	3,0	38
0:19:00	26	3,0	17
0:20:00	25	3,0	17
0:21:00	25	3,0	18
0:22:00	25	2,9	19
0:23:00	25	3,1	18
0:24:00	25	3,1	18
0:25:00	25	3,1	17
0:26:00	25	3,1	17
0:27:00	25	3,0	16
0:28:00	25	3,0	16
0:29:00	25	3,0	16
0:30:00	25	3,1	16
0:31:00	25	3,5	15
0:32:00	25	4,3	16
0:33:00	26	5,2	20
0:34:00	26	5,1	28
0:35:00	27	5,8	22
0:36:00	27	6,2	21
0:37:00	28	6,6	20
0:38:00	29	6,9	23
0:39:00	30	7,5	28
0:40:00	30	7,8	20
0:41:00	31	8,2	18
0:42:00	31	9,1	21
0:43:00	32	9,5	18
0:44:00	32	9,9	19
0:45:00	33	10,3	20
0:46:00	33	10,8	20
0:47:00	34	11,2	26
0:48:00	34	11,6	21
0:49:00	35	12,2	20
0:50:00	35	12,7	20
0:51:00	36	13,0	19
0:52:00	36	13,8	19
0:53:00	37	14,1	20
0:54:00	37	14,6	23
0:55:00	38	15,1	21
0:56:00	38	15,5	18
0:57:00	39	16,0	18
0:58:00	39	16,9	19
0:59:00	40	17,3	20
1:00:00	40	17,7	21
1:01:00	41	18,1	20
1:02:00	41	18,6	19
1:03:00	42	19,1	18
1:04:00	42	19,5	23
1:05:00	43	19,9	21
1:06:00	43	20,4	21
1:07:00	44	20,9	21
1:08:00	44	21,3	20
1:09:00	45	21,8	20
1:10:00	45	22,2	19
1:11:00	46	22,8	20
1:12:00	46	23,2	20
1:13:00	47	23,7	20
1:14:00	47	24,5	16
1:15:00	48	24,9	17
1:16:00	48	25,3	17
1:17:00	49	25,7	17
1:18:00	49	26,1	17
1:19:00	50	26,7	17
1:20:00	50	27,2	17
1:21:00	51	27,8	16
1:22:00	51	28,2	15
1:23:00	52	28,6	16
1:24:00	52	29,1	19
1:25:00	53	29,6	19
1:26:00	53	30,0	20
1:27:00	54	30,5	18
1:28:00	54	31,3	18
1:29:00	55	31,7	17
1:30:00	55	32,2	17
1:31:00	56	32,2	17
1:32:00	56	32,0	18
1:33:00	56	31,9	19
1:34:00	57	32,1	14
1:35:00	57	32,0	19
1:36:00	56	32,0	16
1:37:00	56	32,3	19
1:38:00	56	32,3	17
1:39:00	56	32,4	18
1:40:00	55	32,7	18
1:41:00	55	32,5	19
1:42:00	55	32,8	16
1:43:00	55	32,3	18
1:44:00	55	32,4	18
1:45:00	55	32,4	17
1:46:00	55	32,3	17
1:47:00	55	32,2	19
1:48:00	56	32,0	18
1:49:00	55	32,0	18
1:50:00	55	32,3	16
1:51:00	55	32,2	17
1:52:00	55	32,2	18
1:53:00	55	32,3	18
1:54:00	55	32,4	17
1:55:00	55	32,5	17
1:56:00	55	32,6	17
1:57:00	55	32,7	16
1:58:00	55	32,7	15
1:59:00	55	32,7	15
2:00:00	55	32,7	16
2:01:00	55	32,6	18
2:02:00	55	32,6	18
2:03:00	55	32,6	19
2:04:00	55	32,5	17
2:05:00	55	32,5	17
2:06:00	55	32,5	19
2:07:00	55	32,6	19
2:08:00	55	32,6	19
2:09:00	55	32,6	18
2:10:00	55	32,7	18
2:11:00	55	32,7	18
2:12:00	55	32,7	17
2:13:00	55	32,7	17
2:14:00	55	32,7	18
2:15:00	55	32,7	19
2:16:00	55	32,6	16
2:17:00	55	32,7	16
2:18:00	55	32,7	16
2:19:00	55	32,7	16
2:20:00	55	32,7	17
2:21:00	55	32,7	17
2:22:00	55	32,7	17
2:23:00	55	32,7	17
2:24:00	55	32,7	17
2:25:00	55	32,7	17
2:26:00	55	32,8	17
2:27:00	55	32,7	17
2:28:00	55	32,7	20
2:29:00	55	32,7	20
2:30:00	55	32,7	20
2:31:00	55	32,7	20
2:32:00	55	32,7	20
2:33:00	55	32,7	20
2:34:00	55	32,7	20
2:35:00	55	32,7	20
2:36:00	55	32,7	20
2:37:00	55	32,7	20
2:38:00	55	32,7	20
2:39:00	55	32,7	20
2:40:00	55	32,7	21
2:41:00	55	32,7	20
2:42:00	55	32,7	19
2:43:00	55	32,7	19
2:44:00	55	32,7	19
2:45:00	55	32,8	19
2:46:00	55	32,8	19
2:47:00	55	32,8	19
2:48:00	55	32,8	19
2:49:00	55	32,8	19
2:50:00	55	32,8	19
2:51:00	55	32,7	19
2:52:00	55	32,7	20
2:53:00	55	32,7	20
2:54:00	55	32,7	20
2:55:00	55	32,7	20
2:56:00	55	32,7	20
2:57:00	55	32,8	20
2:58:00	55	32,4	21
2:59:00	55	32,0	17
3:00:00	55	32,2	19
3:01:00	55	32,0	20
3:02:00	55	32,0	19
3:03:00	55	32,2	19
3:04:00	55	32,4	19
3:05:00	55	32,8	20
3:06:00	55	32,6	26
3:07:00	54	32,2	28
3:08:00	55	32,7	24
3:09:00	55	33,0	24
3:10:00	55	32,7	19
3:11:00	55	32,7	19
3:12:00	55	32,6	19
3:13:00	55	32,3	20
3:14:00	56	32,0	19
3:15:00	56	32,3	20
3:16:00	56	32,2	21
3:17:00	56	32,1	21
3:18:00	56	32,0	21
3:19:00	56	32,1	23
3:20:00	56	32,0	23
3:21:00	55	32,3	22
3:22:00	55	32,1	22
3:23:00	55	32,3	22
3:24:00	55	32,7	22
3:25:00	54	32,8	22
3:26:00	54	32,9	18
3:27:00	54	32,7	19
3:28:00	54	32,4	25
3:29:00	55	32,7	19
3:30:00	55	32,9	20
3:31:00	55	32,9	21
3:32:00	55	32,7	24
3:33:00	56	32,2	24
3:34:00	56	32,1	26
3:35:00	56	32,1	26
3:36:00	56	32,1	26
3:37:00	56	32,1	25
3:38:00	56	32,3	26
3:39:00	56	32,1	26
3:40:00	56	32,1	26
3:41:00	55	32,3	26
3:42:00	55	32,1	25
3:43:00	55	32,2	26
3:44:00	55	32,5	24
3:45:00	55	33,0	21
3:46:00	55	32,2	41
3:47:00	54	32,8	22
3:48:00	54	32,5	28
3:49:00	54	32,4	27
3:50:00	55	32,9	27
3:51:00	55	32,4	40
3:52:00	56	32,0	31
3:53:00	57	32,1	30
3:54:00	57	32,1	26
3:55:00	57	32,1	30
3:56:00	56	32,1	29
3:57:00	56	32,1	22
3:58:00	55	32,3	23
3:59:00	55	32,3	23
4:00:00	55	32,5	23
4:01:00	55	32,7	24
4:02:00	55	32,7	22
4:03:00	55	32,7	22
4:04:00	55	32,8	21
4:05:00	55	32,8	21
4:06:00	55	32,8	21
4:07:00	55	32,8	21
4:08:00	55	32,8	21
4:09:00	55	32,9	21
4:10:00	55	32,9	21
4:11:00	55	32,9	21
4:12:00	55	32,9	22
4:13:00	55	32,9	23
4:14:00	55	32,9	30
4:15:00	55	32,9	25
4:16:00	55	32,9	36
4:17:00	55	32,9	31
4:18:00	55	32,9	31
4:19:00	55	32,9	41
4:20:00	55	32,9	47
4:21:00	55	32,5	42
4:22:00	55	32,2	91
4:23:00	55	32,4	64
4:24:00	55	32,7	72

File: project-root/data/Data Acquisition/Data Acquisition/2007 year (173)/Con 1 Kogalym G1940+0.6%FL+0.6%RPM+0.6%TA-1+0.15%LTR (47C-BM).txt
--Test Summary--
Full Path and File Name	
Instrument Name	7222#1
Instrument Type	Model 7222 Consistometer
Instrument Serial Number	113
Test Start Date	13.06.2007
Test Start Time	15:57:15
Test Stop Date	14.06.2007
Test Stop Time	2:36:31
Test Length	10:39:16
Final Sample Time Offset	10:39:14
Controller Schedule Name	
Sampling Period	60 seconds
Comments	T(C): 25 (30min), 47 (32 min): P(MPa): atm (30min); 36.5 (32 min); fresh water.
Information	WellID	7152Ë-179
Information	Customer	ÊÍÏ
Information	CementClass	G
Information	CementMfr	Duckerhoff
Information	Additives	0.6%FL+0.6%RPM+0.6%TA-1+0.15%LTR-100
Information	Density	1940
Information	BHCT	47
Information	BHST	61
Information	FluidLoss	
Information	JobType	
Calculated Value	30Bc - TT	3:38:14
Calculated Value	70Bc - TT	10:39:14
Calculated Value	100Bc - TT	N/A
Initial Temperature (°C)	29 °C
Final Temperature (°C)	37 °C
Initial Pressure (MPa)	3,0 MPa
Final Pressure (MPa)	36,5 MPa
Initial Consistency (Bc)	20 Bc
Final Consistency (Bc)	72 Bc
--Data--
Time (HH:MM:SS)	Temperature (°C)	Pressure (MPa)	Consistency (Bc)
0:00:00	29	3,0	20
0:01:00	29	3,1	20
0:02:00	29	2,9	20
0:03:00	29	3,1	19
0:04:00	29	3,0	20
0:05:00	29	2,9	20
0:06:00	29	3,0	19
0:07:00	28	3,0	20
0:08:00	28	2,9	20
0:09:00	28	3,2	22
0:10:00	28	3,1	22
0:11:00	28	3,1	22
0:12:00	28	3,0	22
0:13:00	27	3,0	22
0:14:00	27	2,9	22
0:15:00	27	3,3	21
0:16:00	27	3,2	21
0:17:00	27	3,2	21
0:18:00	27	3,1	21
0:19:00	27	3,1	21
0:20:00	27	3,1	21
0:21:00	27	3,1	21
0:22:00	27	3,0	21
0:23:00	27	3,0	21
0:26:22	Error 80040601	Error 80040601	Error 80040601
0:26:22	27	3,0	21
0:27:22	27	3,0	21
0:28:22	27	3,0	21
0:31:14	Error 80040601	Error 80040601	Error 80040601
0:31:14	27	5,3	24
0:32:14	27	6,5	24
0:33:14	27	7,5	21
0:34:14	27	8,5	19
0:35:14	28	9,4	20
0:36:14	29	10,7	22
0:37:14	29	11,5	23
0:38:14	30	12,7	22
0:39:14	31	13,8	20
0:40:14	32	14,9	20
0:41:14	33	16,0	12
0:42:14	34	16,8	22
0:43:14	34	18,2	24
0:44:14	35	19,0	21
0:45:14	36	20,2	24
0:46:14	37	21,3	22
0:47:14	37	22,2	19
0:48:14	38	23,5	23
0:49:14	39	24,3	25
0:50:14	39	25,2	21
0:51:14	40	26,2	20
0:52:14	41	27,3	19
0:53:14	42	28,3	17
0:54:14	42	29,3	20
0:55:14	43	30,4	21
0:56:14	44	31,5	20
0:57:14	45	32,6	17
0:58:14	45	33,6	19
0:59:14	46	34,7	18
1:00:14	47	35,7	20
1:01:14	47	36,6	20
1:02:14	48	36,5	18
1:03:14	48	36,7	18
1:04:14	48	36,7	19
1:05:14	48	36,5	18
1:06:14	48	36,8	19
1:07:14	48	36,7	19
1:08:14	48	36,6	19
1:09:14	48	36,6	19
1:10:14	48	36,6	19
1:11:14	48	36,6	19
1:12:14	47	36,6	19
1:13:14	47	36,6	19
1:14:14	47	36,6	19
1:15:14	47	36,6	19
1:16:14	47	36,6	19
1:17:14	47	36,6	19
1:18:14	47	36,6	18
1:19:14	47	36,6	19
1:20:14	47	36,6	18
1:21:14	47	36,6	19
1:22:14	47	36,7	19
1:23:14	47	36,7	19
1:24:14	47	36,7	18
1:25:14	47	36,7	20
1:26:14	47	36,7	24
1:27:14	47	36,7	19
1:28:14	47	36,7	17
1:29:14	47	36,7	17
1:30:14	47	36,7	17
1:31:14	47	36,7	17
1:32:14	47	36,7	16
1:33:14	47	36,7	16
1:34:14	47	36,7	16
1:35:14	47	36,8	16
1:36:14	47	36,7	16
1:37:14	47	36,7	17
1:38:14	47	36,7	17
1:39:14	47	36,8	17
1:40:14	47	36,8	16
1:41:14	47	36,6	14
1:42:14	47	36,8	23
1:43:14	47	36,7	21
1:44:14	47	36,9	20
1:45:14	47	37,1	20
1:46:14	47	37,2	20
1:47:14	47	37,3	20
1:48:14	47	37,4	20
1:49:14	47	37,4	20
1:50:14	47	37,4	19
1:51:14	47	37,4	19
1:52:14	47	37,5	19
1:53:14	47	37,5	19
1:54:14	47	37,1	18
1:55:14	47	36,9	18
1:56:14	47	36,5	18
1:57:14	47	36,6	18
1:58:14	47	36,7	18
1:59:14	47	36,9	19
2:00:14	47	37,0	20
2:01:14	47	37,0	21
2:02:14	47	37,0	21
2:03:14	47	37,1	21
2:04:14	47	37,1	21
2:05:14	47	37,1	21
2:06:14	47	37,1	21
2:07:14	47	37,1	21
2:08:14	47	37,1	21
2:09:14	47	36,8	21
2:10:14	47	36,7	21
2:11:14	47	36,7	21
2:12:14	47	36,8	21
2:13:14	47	37,0	21
2:14:14	47	37,0	21
2:15:14	47	37,1	21
2:16:14	47	37,1	21
2:17:14	47	37,1	21
2:18:14	47	37,1	21
2:19:14	47	37,1	21
2:20:14	47	37,2	21
2:21:14	47	37,2	21
2:22:14	47	37,0	21
2:23:14	47	36,7	21
2:24:14	47	36,7	21
2:25:14	47	36,9	20
2:26:14	47	37,0	20
2:27:14	47	37,0	21
2:28:14	47	37,0	21
2:29:14	47	37,1	21
2:30:14	47	37,1	21
2:31:14	47	37,1	21
2:32:14	47	37,1	21
2:33:14	47	37,1	21
2:34:14	47	37,0	21
2:35:14	47	36,8	21
2:36:14	47	36,8	21
2:37:14	47	36,9	21
2:38:14	47	37,0	21
2:39:14	47	37,0	21
2:40:14	47	37,1	20
2:41:14	47	37,1	20
2:42:14	47	37,1	21
2:43:14	47	37,1	21
2:44:14	47	37,1	20
2:45:14	47	37,1	20
2:46:14	47	37,0	20
2:47:14	47	36,8	21
2:48:14	47	36,8	21
2:49:14	47	36,9	21
2:50:14	47	37,0	21
2:51:14	47	37,0	21
2:52:14	47	37,1	21
2:53:14	47	37,1	21
2:54:14	47	37,1	20
2:55:14	47	37,1	20
2:56:14	47	37,1	20
2:57:14	47	37,1	20
2:58:14	47	37,1	20
2:59:14	47	36,8	20
3:00:14	47	36,8	20
3:01:14	47	36,9	20
3:02:14	47	37,0	20
3:03:14	47	37,0	20
3:04:14	47	37,0	20
3:05:14	47	37,1	20
3:06:14	47	37,1	20
3:07:14	47	37,1	20
3:08:14	47	37,1	20
3:09:14	47	37,1	20
3:10:14	47	37,1	21
3:11:14	47	37,0	21
3:12:14	47	36,8	21
3:13:14	47	36,7	21
3:14:14	47	36,8	21
3:15:14	47	36,9	21
3:16:14	47	37,0	21
3:17:14	47	37,0	21
3:18:14	47	37,1	21
3:19:14	47	37,1	23
3:20:14	47	37,1	23
3:21:14	47	37,1	22
3:22:14	47	37,1	25
3:23:14	47	37,1	23
3:24:14	47	37,0	25
3:25:14	47	36,7	21
3:26:14	47	36,7	21
3:27:14	47	36,8	22
3:28:14	47	36,9	25
3:29:14	47	37,0	21
3:30:14	47	37,0	23
3:31:14	47	37,0	25
3:32:14	47	37,0	26
3:33:14	47	37,0	22
3:34:14	47	37,0	22
3:35:14	47	37,0	31
3:36:14	47	37,0	27
3:37:14	47	36,8	31
3:38:14	47	36,7	32
3:39:14	47	36,8	31
3:40:14	47	36,8	34
3:41:14	47	36,9	36
3:42:14	47	36,9	36
3:43:14	47	37,0	44
3:44:14	47	37,0	31
3:45:14	47	37,0	25
3:46:14	47	37,0	26
3:47:14	47	37,0	29
3:48:14	47	37,0	31
3:49:14	47	36,9	35
3:50:14	47	36,7	36
3:51:14	47	36,5	37
3:52:14	47	36,7	42
3:53:14	47	36,6	45
3:54:14	47	36,5	50
3:55:14	47	36,6	83
3:56:14	47	36,5	70
3:57:14	47	36,7	111
3:58:14	47	36,7	36
3:59:14	47	36,6	35
4:00:14	47	36,6	35
4:01:14	47	36,5	35
4:02:14	47	36,8	35
4:03:14	47	36,7	34
4:04:14	47	36,7	35
4:05:14	47	36,6	35
4:06:14	47	36,6	35
4:07:14	47	36,5	35
4:08:14	47	36,5	35
4:09:14	47	36,6	36
4:10:14	47	36,6	36
4:11:14	47	36,5	36
4:12:14	47	36,8	37
4:13:14	47	36,7	37
4:14:14	47	36,7	37
4:15:14	47	36,6	37
4:16:14	47	36,6	38
4:17:14	47	36,5	38
4:18:14	47	36,5	38
4:19:14	47	36,9	33
4:20:14	47	36,8	32
4:21:14	47	36,7	33
4:22:14	47	36,7	32
4:23:14	47	36,6	32
4:24:14	47	36,6	33
4:25:14	47	36,5	33
4:26:14	47	36,5	33
4:27:14	47	36,6	32
4:28:14	47	36,5	31
4:29:14	47	36,6	32
4:30:14	47	36,5	31
4:31:14	47	36,8	32
4:32:14	47	36,7	32
4:33:14	47	36,7	32
4:34:14	47	36,6	32
4:35:14	47	36,6	31
4:36:14	47	36,5	31
4:37:14	47	36,6	31
4:38:14	47	36,5	31
4:39:14	47	36,5	31
4:40:14	47	36,5	31
4:41:14	47	36,8	32
4:42:14	47	36,7	32
4:43:14	47	36,7	32
4:44:14	47	36,6	32
4:45:14	47	36,5	31
4:46:14	47	36,5	31
4:47:14	47	36,5	38
4:48:14	48	36,6	40
4:49:14	48	36,5	40
4:50:14	48	36,5	42
4:51:14	48	36,8	49
4:52:14	48	36,7	52
4:53:14	48	36,6	65
4:54:14	48	36,6	65
4:55:14	48	36,5	60
4:56:14	48	36,6	52
4:57:14	49	36,5	48
4:58:14	49	36,8	51
4:59:14	49	36,7	56
5:00:14	49	36,7	54
5:01:14	49	36,6	54
5:02:14	49	36,6	59
5:03:14	50	36,6	53
5:04:14	50	36,5	44
5:05:14	50	36,8	53
5:06:14	50	36,8	52
5:07:14	50	36,7	53
5:08:14	50	36,6	48
5:09:14	51	36,5	55
5:10:14	51	36,5	58
5:11:14	51	36,5	50
5:12:14	51	36,8	49
5:13:14	51	36,8	53
5:14:14	52	36,7	54
5:15:14	52	36,6	56
5:16:14	52	36,5	48
5:17:14	52	36,6	44
5:18:14	52	36,9	50
5:19:14	53	36,8	42
5:20:14	53	36,7	38
5:21:14	53	36,6	43
5:22:14	53	36,5	53
5:23:14	53	36,5	47
5:24:14	54	36,6	40
5:25:14	54	36,5	39
5:26:14	54	36,8	49
5:27:14	54	36,7	48
5:28:14	54	36,6	58
5:29:14	55	36,5	56
5:30:14	55	36,8	54
5:31:14	55	36,7	53
5:32:14	55	36,6	57
5:33:14	55	36,5	62
5:34:14	55	36,5	61
5:35:14	55	36,6	58
5:36:14	55	36,5	55
5:37:14	56	36,7	61
5:38:14	56	36,6	64
5:39:14	56	36,5	63
5:40:14	56	36,5	56
5:41:14	56	36,7	43
5:42:14	56	36,6	42
5:43:14	56	36,5	42
5:44:14	56	36,5	46
5:45:14	56	36,6	57
5:46:14	56	36,5	57
5:47:14	56	36,7	42
5:48:14	56	36,6	42
5:49:14	56	36,5	44
5:50:14	56	36,9	46
5:51:14	56	36,8	46
5:52:14	56	36,7	46
5:53:14	56	36,5	45
5:54:14	56	36,5	46
5:55:14	56	36,5	45
5:56:14	56	36,8	52
5:57:14	56	36,7	52
5:58:14	56	36,6	52
5:59:14	56	36,5	57
6:00:14	55	36,5	57
6:01:14	55	36,8	53
6:02:14	55	36,7	52
6:03:14	55	36,6	52
6:04:14	55	36,5	51
6:05:14	55	36,5	50
6:06:14	55	36,8	51
6:07:14	55	36,7	51
6:08:14	55	36,6	52
6:09:14	55	36,5	56
6:10:14	55	36,6	53
6:11:14	54	36,5	52
6:12:14	54	36,7	50
6:13:14	54	36,6	51
6:14:14	54	36,5	51
6:15:14	54	36,8	50
6:16:14	54	36,7	50
6:17:14	54	36,6	50
6:18:14	54	36,6	48
6:19:14	53	36,5	48
6:20:14	53	36,9	48
6:21:14	53	36,7	48
6:22:14	53	36,6	48
6:23:14	53	36,5	48
6:24:14	53	36,5	48
6:25:14	53	36,5	48
6:26:14	52	36,8	49
6:27:14	52	36,7	49
6:28:14	52	36,6	49
6:29:14	52	36,5	49
6:30:14	52	36,6	49
6:31:14	52	36,8	49
6:32:14	52	36,7	48
6:33:14	52	36,6	49
6:34:14	51	36,5	49
6:35:14	51	36,5	49
6:36:14	51	36,6	50
6:37:14	51	36,8	49
6:38:14	51	36,7	49
6:39:14	51	36,6	49
6:40:14	51	36,5	49
6:41:14	51	36,8	49
6:42:14	50	36,7	49
6:43:14	50	36,6	48
6:44:14	50	36,5	49
6:45:14	50	36,6	51
6:46:14	50	36,5	50
6:47:14	50	36,9	50
6:48:14	50	36,8	50
6:49:14	50	36,7	50
6:50:14	50	36,6	50
6:51:14	49	36,5	50
6:52:14	49	36,7	51
6:53:14	49	36,6	51
6:54:14	49	36,5	51
6:55:14	49	36,6	47
6:56:14	49	36,5	46
6:57:14	49	36,8	47
6:58:14	49	36,8	47
6:59:14	49	36,7	47
7:00:14	48	36,6	47
7:01:14	48	36,5	47
7:02:14	48	36,8	47
7:03:14	48	36,7	47
7:04:14	48	36,6	47
7:05:14	48	36,5	47
7:06:14	48	36,6	45
7:07:14	48	36,5	45
7:08:14	48	36,5	45
7:09:14	48	36,9	44
7:10:14	47	36,8	44
7:11:14	47	36,7	44
7:12:14	47	36,6	44
7:13:14	47	36,5	44
7:14:14	47	36,6	44
7:15:14	47	36,5	44
7:16:14	47	36,9	44
7:17:14	47	36,8	44
7:18:14	47	36,7	44
7:19:14	47	36,6	44
7:20:14	47	36,5	44
7:21:14	46	36,6	45
7:22:14	46	36,5	45
7:23:14	46	36,5	45
7:24:14	46	36,9	44
7:25:14	46	36,8	44
7:26:14	46	36,7	44
7:27:14	46	36,6	44
7:28:14	46	36,6	44
7:29:14	46	36,5	44
7:30:14	46	36,5	44
7:31:14	46	36,9	41
7:32:14	45	36,8	41
7:33:14	45	36,7	42
7:34:14	45	36,7	42
7:35:14	45	36,6	42
7:36:14	45	36,5	42
7:37:14	45	36,5	42
7:38:14	45	36,7	42
7:39:14	45	36,7	43
7:40:14	45	36,6	43
7:41:14	45	36,5	43
7:42:14	45	36,5	42
7:43:14	45	36,6	43
7:44:14	45	36,5	43
7:45:14	45	36,6	43
7:46:14	44	36,5	43
7:47:14	44	36,8	42
7:48:14	44	36,7	42
7:49:14	44	36,7	43
7:50:14	44	36,6	43
7:51:14	44	36,6	43
7:52:14	44	36,5	43
7:53:14	44	36,7	43
7:54:14	44	36,6	43
7:55:14	44	36,6	43
7:56:14	44	36,5	43
7:57:14	44	36,7	44
7:58:14	44	36,6	44
7:59:14	44	36,5	44
8:00:14	43	36,5	44
8:01:14	43	36,5	44
8:02:14	43	36,8	44
8:03:14	43	36,7	44
8:04:14	43	36,7	44
8:05:14	43	36,6	44
8:06:14	43	36,6	44
8:07:14	43	36,5	44
8:08:14	43	36,6	45
8:09:14	43	36,5	45
8:10:14	43	36,6	45
8:11:14	43	36,6	45
8:12:14	43	36,5	46
8:13:14	43	36,8	46
8:14:14	43	36,7	46
8:15:14	43	36,6	46
8:16:14	43	36,6	46
8:17:14	43	36,5	46
8:18:14	42	36,5	46
8:19:14	42	36,7	46
8:20:14	42	36,6	46
8:21:14	42	36,5	46
8:22:14	42	36,5	46
8:23:14	42	36,7	46
8:24:14	42	36,6	46
8:25:14	42	36,6	46
8:26:14	42	36,5	46
8:27:14	42	36,5	46
8:28:14	42	36,8	46
8:29:14	42	36,7	46
8:30:14	42	36,7	46
8:31:14	42	36,6	46
8:32:14	42	36,6	46
8:33:14	42	36,5	47
8:34:14	42	36,6	44
8:35:14	42	36,5	44
8:36:14	42	36,5	44
8:37:14	41	36,9	45
8:38:14	41	36,8	45
8:39:14	41	36,8	46
8:40:14	41	36,7	46
8:41:14	41	36,7	46
8:42:14	41	36,6	46
8:43:14	41	36,6	46
8:44:14	41	36,5	46
8:45:14	41	36,6	47
8:46:14	41	36,5	47
8:47:14	41	36,6	47
8:48:14	41	36,5	47
8:49:14	41	36,9	48
8:50:14	41	36,8	49
8:51:14	41	36,8	49
8:52:14	41	36,7	49
8:53:14	41	36,7	48
8:54:14	41	36,6	48
8:55:14	41	36,6	49
8:56:14	41	36,5	49
8:57:14	41	36,7	48
8:58:14	41	36,6	48
8:59:14	41	36,5	49
9:00:14	40	36,5	49
9:01:14	40	36,8	64
9:02:14	40	36,7	64
9:03:14	40	36,7	59
9:04:14	40	36,6	57
9:05:14	40	36,6	57
9:06:14	40	36,5	57
9:07:14	40	36,5	58
9:08:14	40	36,6	61
9:09:14	40	36,5	58
9:10:14	40	36,9	51
9:11:14	40	36,8	50
9:12:14	40	36,7	49
9:13:14	40	36,7	47
9:14:14	40	36,7	50
9:15:14	40	36,6	49
9:16:14	40	36,6	49
9:17:14	40	36,5	48
9:18:14	40	36,7	47
9:19:14	40	36,6	47
9:20:14	40	36,6	46
9:21:14	40	36,5	45
9:22:14	40	36,8	58
9:23:14	40	36,8	63
9:24:14	39	36,7	64
9:25:14	39	36,7	63
9:26:14	39	36,6	61
9:27:14	39	36,6	60
9:28:14	39	36,5	58
9:29:14	39	36,5	59
9:30:14	39	36,8	55
9:31:14	39	36,8	52
9:32:14	39	36,7	50
9:33:14	39	36,7	45
9:34:14	39	36,6	44
9:35:14	39	36,6	43
9:36:14	39	36,5	43
9:37:14	39	36,5	43
9:38:14	39	36,6	55
9:39:14	39	36,6	53
9:40:14	39	36,5	52
9:41:14	39	36,6	53
9:42:14	39	36,5	53
9:43:14	39	36,6	53
9:44:14	39	36,6	51
9:45:14	39	36,6	51
9:46:14	39	36,5	52
9:47:14	39	36,8	54
9:48:14	39	36,8	54
9:49:14	39	36,7	54
9:50:14	39	36,7	54
9:51:14	39	36,6	55
9:52:14	39	36,6	56
9:53:14	38	36,5	56
9:54:14	38	36,5	57
9:55:14	38	36,7	58
9:56:14	38	36,7	55
9:57:14	38	36,6	55
9:58:14	38	36,6	56
9:59:14	38	36,5	58
10:00:14	38	36,8	61
10:01:14	38	36,7	62
10:02:14	38	36,7	61
10:03:14	38	36,6	58
10:04:14	38	36,6	54
10:05:14	38	36,6	54
10:06:14	38	36,5	51
10:07:14	38	36,5	50
10:08:14	38	36,5	60
10:09:14	38	36,5	58
10:10:14	38	36,9	54
10:11:14	38	36,8	49
10:12:14	38	36,8	49
10:13:14	38	36,8	50
10:14:14	38	36,7	50
10:15:14	38	36,7	51
10:16:14	38	36,7	51
10:17:14	38	36,6	52
10:18:14	38	36,6	52
10:19:14	38	36,5	52
10:20:14	38	36,5	53
10:21:14	38	36,8	50
10:22:14	38	36,7	48
10:23:14	38	36,7	49
10:24:14	38	36,7	49
10:25:14	37	36,6	48
10:26:14	37	36,6	49
10:27:14	37	36,5	50
10:28:14	37	36,5	51
10:29:14	37	36,8	60
10:30:14	37	36,7	63
10:31:14	37	36,7	63
10:32:14	37	36,7	62
10:33:14	37	36,6	63
10:34:14	37	36,6	64
10:35:14	37	36,6	64
10:36:14	37	36,5	65
10:37:14	37	36,6	63
10:38:14	37	36,6	73
10:39:14	37	36,5	72
