Repository: ProgWizer/parser

File: project-root/data/Data Acquisition/Data Acquisition/2007 year (173)/Con 1 Kogalym Lukaik Thixo G1900+0.9%SMS+1%RPM (70C-Sq).txt
--Test Summary--
Full Path and File Name	
Instrument Name	7222#1
Instrument Type	Model 7222 Consistometer
Instrument Serial Number	113
Test Start Date	01.06.2007
Test Start Time	11:06:12
Test Stop Date	01.06.2007
Test Stop Time	13:39:25
Test Length	2:33:13
Final Sample Time Offset	2:32:58
Controller Schedule Name	
Sampling Period	60 seconds
Comments	Mpa: 38(28), T: 70C(28), field cement, tap water, dry blend.
Information	WellID	644-23
Information	Customer	Kogalym LUK-Aik
Information	CementClass	G
Information	CementMfr	Duckerhoff
Information	Additives	0.9%SMS+1%RPM
Information	Density	1900
Information	BHCT	70
Information	BHST	70
Information	FluidLoss	n/a
Information	JobType	Research
Calculated Value	30Bc - TT	1:13:00
Calculated Value	70Bc - TT	1:13:00
Calculated Value	100Bc - TT	1:13:00
Initial Temperature (°C)	30 °C
Final Temperature (°C)	41 °C
Initial Pressure (MPa)	3,2 MPa
Final Pressure (MPa)	38,0 MPa
Initial Consistency (Bc)	7 Bc
Final Consistency (Bc)	129 Bc
--Data--
Time (HH:MM:SS)	Temperature (°C)	Pressure (MPa)	Consistency (Bc)
0:00:00	30	3,2	7
0:01:00	30	4,6	13
0:02:00	30	5,5	17
0:03:00	31	7,3	14
0:04:00	33	8,4	13
0:05:00	34	10,0	9
0:06:00	36	11,2	8
0:07:00	38	12,4	6
0:08:00	40	13,2	4
0:09:00	41	14,9	4
0:10:00	43	16,5	4
0:11:00	45	17,3	6
0:12:00	46	18,9	8
0:13:00	48	19,8	9
0:14:00	50	21,1	8
0:15:00	51	22,2	9
0:16:00	53	23,2	8
0:17:00	55	24,5	14
0:18:00	56	25,5	13
0:19:00	58	27,1	10
0:20:00	59	28,2	15
0:21:00	60	29,4	15
0:22:00	62	30,8	13
0:23:00	63	32,1	13
0:24:00	64	33,4	14
0:25:00	66	34,8	16
0:26:00	67	36,1	19
0:27:00	69	37,7	12
0:28:00	70	38,7	17
0:29:00	72	38,3	17
0:30:00	73	38,0	10
0:31:00	74	38,0	6
0:32:00	75	37,9	28
0:33:00	75	38,1	30
0:34:00	75	38,1	26
0:35:00	75	38,0	29
0:36:00	75	38,1	27
0:37:00	76	38,0	40
0:38:00	75	38,0	26
0:39:00	75	38,0	31
0:40:00	75	38,0	29
0:41:00	75	38,1	40
0:42:00	75	38,0	12
0:43:00	75	37,9	13
0:44:00	74	38,1	15
0:45:00	74	38,0	12
0:46:00	73	38,0	11
0:47:00	72	38,0	13
0:48:00	71	38,0	13
0:49:00	71	38,0	13
0:50:00	70	38,2	14
0:51:00	69	39,0	14
0:52:00	69	38,9	24
0:53:00	68	37,0	27
0:54:00	67	37,7	24
0:55:00	67	39,0	33
0:56:00	67	37,9	16
0:57:00	66	38,7	31
0:58:00	66	38,8	15
0:59:00	66	36,2	41
1:00:00	66	38,6	15
1:01:00	67	38,8	23
1:02:00	67	39,0	25
1:03:00	68	38,7	25
1:04:00	69	38,7	17
1:05:00	70	38,6	23
1:06:00	71	38,1	23
1:07:00	73	38,1	23
1:08:00	74	37,9	22
1:09:00	75	37,9	22
1:10:00	76	38,0	12
1:11:00	77	38,1	18
1:12:00	78	37,9	143
1:13:00	78	38,1	137
2:32:58	Error 80040601	Error 80040601	Error 80040601
2:32:58	41	38,0	129

File: project-root/data/Data Acquisition/Data Acquisition/2007 year (173)/Con 1 NYugansk G 1920+0.5%RelamixT2+0.5%FL+0.1%LTR-100 (65C).txt
--Test Summary--
Full Path and File Name	
Instrument Name	7222#1
Instrument Type	Model 7222 Consistometer
Instrument Serial Number	113
Test Start Date	06.03.2007
Test Start Time	10:45:18
Test Stop Date	06.03.2007
Test Stop Time	13:40:19
Test Length	2:55:01
Final Sample Time Offset	2:55:00
Controller Schedule Name	
Sampling Period	60 seconds
Comments	T(C) 65(36min); P(MPa) 32(36 min); tape water; dry blend


Information	WellID	290-6063
Information	Customer	ÐÍ Þãàíñêíåôòåãàç
Information	CementClass	G
Information	CementMfr	Duckerhoff
Information	Additives	0.5FL+0.5Relamix+0.1LTR
Information	Density	1920
Information	BHCT	65
Information	BHST	85
Information	FluidLoss	n/a
Information	JobType	146 mm csg
Calculated Value	30Bc - TT	2:43:00
Calculated Value	70Bc - TT	2:55:00
Calculated Value	100Bc - TT	N/A
Initial Temperature (°C)	27 °C
Final Temperature (°C)	65 °C
Initial Pressure (MPa)	2,3 MPa
Final Pressure (MPa)	32,0 MPa
Initial Consistency (Bc)	17 Bc
Final Consistency (Bc)	100 Bc
--Data--
Time (HH:MM:SS)	Temperature (°C)	Pressure (MPa)	Consistency (Bc)
0:00:00	27	2,3	17
0:01:00	27	3,8	18
0:02:00	26	4,9	19
0:03:00	26	6,1	18
0:04:00	27	6,7	23
0:05:00	28	7,4	18
0:06:00	29	8,5	18
0:07:00	31	9,3	17
0:08:00	34	10,0	18
0:09:00	36	10,2	14
0:10:00	38	11,1	13
0:11:00	39	11,7	11
0:12:00	40	12,7	10
0:13:00	41	13,7	9
0:14:00	42	14,3	9
0:15:00	43	15,2	9
0:16:00	44	16,5	8
0:17:00	44	17,1	12
0:18:00	45	17,7	11
0:19:00	46	19,1	9
0:20:00	47	19,6	8
0:21:00	49	20,6	8
0:22:00	50	21,5	8
0:23:00	51	22,2	8
0:24:00	52	22,9	8
0:25:00	54	23,6	8
0:26:00	55	24,3	7
0:27:00	56	25,2	7
0:28:00	57	26,1	7
0:29:00	58	27,1	7
0:30:00	59	27,3	8
0:31:00	60	28,4	8
0:32:00	61	29,5	8
0:33:00	62	29,8	14
0:34:00	63	30,8	13
0:35:00	64	31,7	12
0:36:00	65	32,6	12
0:37:00	66	32,7	12
0:38:00	67	32,0	11
0:39:00	68	31,9	14
0:40:00	69	32,1	15
0:41:00	69	32,0	13
0:42:00	68	32,1	11
0:43:00	68	32,1	13
0:44:00	67	32,1	11
0:45:00	66	32,4	13
0:46:00	66	32,5	12
0:47:00	65	32,4	15
0:48:00	65	32,4	13
0:49:00	65	33,0	10
0:50:00	65	32,7	10
0:51:00	65	32,8	9
0:52:00	65	32,6	9
0:53:00	66	32,3	10
0:54:00	66	32,1	13
0:55:00	66	32,0	11
0:56:00	66	32,1	10
0:57:00	66	32,0	12
0:58:00	66	32,1	16
0:59:00	66	32,2	12
1:00:00	65	32,3	10
1:01:00	65	32,6	12
1:02:00	65	32,8	10
1:03:00	65	32,9	12
1:04:00	65	32,4	12
1:05:00	65	32,4	11
1:06:00	65	32,4	9
1:07:00	65	32,3	9
1:08:00	65	32,2	11
1:09:00	66	32,1	10
1:10:00	65	32,0	10
1:11:00	65	32,0	10
1:12:00	65	32,0	7
1:13:00	65	32,1	14
1:14:00	65	32,1	11
1:15:00	65	32,2	9
1:16:00	65	32,2	9
1:17:00	65	32,3	9
1:18:00	65	32,3	11
1:19:00	65	32,3	10
1:20:00	65	32,3	10
1:21:00	65	32,3	10
1:22:00	65	32,3	10
1:23:00	65	32,3	13
1:24:00	65	32,2	15
1:25:00	65	32,2	11
1:26:00	65	32,3	8
1:27:00	65	32,3	8
1:28:00	65	32,3	8
1:29:00	65	32,3	9
1:30:00	65	32,3	9
1:31:00	65	32,4	9
1:32:00	65	32,4	9
1:33:00	65	32,4	9
1:34:00	65	32,4	11
1:35:00	65	32,3	12
1:36:00	65	32,3	13
1:37:00	65	32,3	13
1:38:00	65	32,3	11
1:39:00	65	32,3	11
1:40:00	65	32,3	10
1:41:00	65	32,3	12
1:42:00	65	32,3	13
1:43:00	65	32,4	10
1:44:00	65	32,4	11
1:45:00	65	32,4	10
1:46:00	65	32,4	9
1:47:00	65	32,4	8
1:48:00	65	32,4	8
1:49:00	65	32,4	7
1:50:00	65	32,4	7
1:51:00	65	32,4	8
1:52:00	65	32,4	8
1:53:00	65	32,4	8
1:54:00	65	32,4	8
1:55:00	65	32,4	8
1:56:00	65	32,4	8
1:57:00	65	32,4	7
1:58:00	65	32,4	7
1:59:00	65	32,4	8
2:00:00	65	32,4	8
2:01:00	65	32,4	8
2:02:00	65	32,4	8
2:03:00	65	32,4	8
2:04:00	65	32,4	8
2:05:00	65	32,4	8
2:06:00	65	32,4	9
2:07:00	65	32,5	9
2:08:00	65	32,4	9
2:09:00	65	32,4	9
2:10:00	65	32,4	9
2:11:00	65	32,4	10
2:12:00	65	32,4	10
2:13:00	65	32,4	11
2:14:00	65	32,4	12
2:15:00	65	32,3	12
2:16:00	65	32,3	10
2:17:00	65	32,3	10
2:18:00	65	32,4	10
2:19:00	65	32,3	10
2:20:00	65	32,3	10
2:21:00	65	32,3	11
2:22:00	65	32,3	11
2:23:00	65	32,3	11
2:24:00	65	32,3	12
2:25:00	65	32,3	12
2:26:00	65	32,3	12
2:27:00	65	32,3	13
2:28:00	65	32,3	13
2:29:00	65	32,3	14
2:30:00	65	32,3	14
2:31:00	65	32,3	15
2:32:00	65	32,3	15
2:33:00	65	32,3	16
2:34:00	65	32,3	16
2:35:00	65	32,3	17
2:36:00	65	32,3	17
2:37:00	65	32,2	20
2:38:00	65	32,2	18
2:39:00	65	32,2	19
2:40:00	65	32,2	20
2:41:00	65	32,2	30
2:42:00	65	32,2	32
2:43:00	65	32,2	33
2:44:00	65	32,2	37
2:45:00	65	32,2	25
2:46:00	65	32,2	37
2:47:00	65	32,1	53
2:48:00	65	32,1	49
2:49:00	65	32,1	38
2:50:00	65	32,1	59
2:51:00	65	32,1	63
2:52:00	65	32,1	73
2:53:00	65	32,1	28
2:54:00	65	32,0	91
2:55:00	65	32,0	100

File: project-root/data/Data Acquisition/Data Acquisition/2007 year (173)/Con 1 NYugansk G 1940+0.5%RPM+0.5%FL+0.1%LTR-100 (65C).txt
--Test Summary--
Full Path and File Name	
Instrument Name	7222#1
Instrument Type	Model 7222 Consistometer
Instrument Serial Number	113
Test Start Date	07.03.2007
Test Start Time	10:52:00
Test Stop Date	07.03.2007
Test Stop Time	17:46:06
Test Length	6:54:06
Final Sample Time Offset	6:54:00
Controller Schedule Name	
Sampling Period	60 seconds
Comments	T(C)65(36min); P(MPa) 32(36min); fresh water
Information	WellID	252-5845
Information	Customer	ÐÍ Þãàíñêíåôòåãàç
Information	CementClass	G
Information	CementMfr	Duckerhoff
Information	Additives	0.5%FL+0.5%RPM+0.1%LTR-100
Information	Density	1940
Information	BHCT	65
Information	BHST	85
Information	FluidLoss	n/a
Information	JobType	production csg
Calculated Value	30Bc - TT	N/A
Calculated Value	70Bc - TT	N/A
Calculated Value	100Bc - TT	N/A
Initial Temperature (°C)	26 °C
Final Temperature (°C)	65 °C
Initial Pressure (MPa)	1,2 MPa
Final Pressure (MPa)	32,5 MPa
Initial Consistency (Bc)	21 Bc
Final Consistency (Bc)	8 Bc
--Data--
Time (HH:MM:SS)	Temperature (°C)	Pressure (MPa)	Consistency (Bc)
0:00:00	26	1,2	21
0:01:00	26	3,8	24
0:02:00	26	4,9	9
0:03:00	27	6,0	9
0:04:00	28	6,9	9
0:05:00	29	7,5	9
0:06:00	30	8,2	9
0:07:00	32	9,2	9
0:08:00	33	10,1	9
0:09:00	35	10,7	8
0:10:00	36	11,6	8
0:11:00	37	11,9	8
0:12:00	38	12,9	8
0:13:00	39	13,8	7
0:14:00	41	14,8	7
0:15:00	42	15,1	7
0:16:00	43	16,1	7
0:17:00	44	17,0	6
0:18:00	45	17,9	6
0:19:00	46	18,8	7
0:20:00	48	18,9	6
0:21:00	49	19,8	6
0:22:00	50	20,7	6
0:23:00	51	21,6	5
0:24:00	52	22,5	5
0:25:00	53	23,4	5
0:26:00	54	24,3	5
0:27:00	55	25,3	5
0:28:00	56	25,4	6
0:29:00	57	26,3	6
0:30:00	58	27,2	5
0:31:00	59	28,2	5
0:32:00	61	29,1	6
0:33:00	62	30,1	6
0:34:00	63	31,1	8
0:35:00	64	31,1	7
0:36:00	65	32,1	7
0:37:00	66	32,5	9
0:38:00	67	32,2	8
0:39:00	67	32,2	8
0:40:00	67	32,1	8
0:41:00	67	32,3	6
0:42:00	67	32,0	6
0:43:00	67	32,0	6
0:44:00	67	32,1	6
0:45:00	67	32,0	6
0:46:00	66	32,2	6
0:47:00	66	32,2	6
0:48:00	66	32,2	6
0:49:00	66	32,2	6
0:50:00	66	32,2	6
0:51:00	66	32,2	6
0:52:00	66	32,2	6
0:53:00	66	32,2	6
0:54:00	66	32,3	5
0:55:00	66	32,3	5
0:56:00	66	32,3	5
0:57:00	65	32,3	5
0:58:00	66	32,3	5
0:59:00	65	32,3	5
1:00:00	65	32,3	5
1:01:00	66	32,4	5
1:02:00	66	32,4	5
1:03:00	66	32,4	5
1:04:00	65	32,4	5
1:05:00	65	32,4	5
1:06:00	65	32,4	5
1:07:00	65	32,4	5
1:08:00	65	32,5	5
1:09:00	65	32,5	5
1:10:00	65	32,5	5
1:11:00	65	32,5	5
1:12:00	65	32,5	5
1:13:00	65	32,5	5
1:14:00	65	32,5	5
1:15:00	65	32,5	5
1:16:00	65	32,5	5
1:17:00	65	32,6	5
1:18:00	65	32,5	5
1:19:00	65	32,6	5
1:20:00	65	32,6	5
1:21:00	65	32,6	5
1:22:00	65	32,6	5
1:23:00	65	32,6	5
1:24:00	65	32,6	5
1:25:00	65	32,6	5
1:26:00	65	32,6	5
1:27:00	65	32,6	5
1:28:00	65	32,6	5
1:29:00	65	32,6	5
1:30:00	65	32,7	5
1:31:00	65	32,7	5
1:32:00	65	32,7	5
1:33:00	65	32,7	5
1:34:00	65	32,7	5
1:35:00	65	32,7	5
1:36:00	65	32,7	5
1:37:00	65	32,7	5
1:38:00	65	32,7	5
1:39:00	65	32,7	5
1:40:00	65	32,7	5
1:41:00	65	32,7	5
1:42:00	65	32,7	5
1:43:00	65	32,7	5
1:44:00	65	32,7	5
1:45:00	65	32,7	5
1:46:00	65	32,7	5
1:47:00	65	32,7	5
1:48:00	65	32,7	5
1:49:00	65	32,7	5
1:50:00	65	32,7	5
1:51:00	65	32,7	5
1:52:00	65	32,7	5
1:53:00	65	32,7	5
1:54:00	65	32,7	5
1:55:00	65	32,7	5
1:56:00	65	32,8	5
1:57:00	65	32,8	5
1:58:00	65	32,8	5
1:59:00	65	32,7	5
2:00:00	65	32,7	5
2:01:00	65	32,8	5
2:02:00	65	32,7	5
2:03:00	65	32,8	5
2:04:00	65	32,8	5
2:05:00	65	32,8	5
2:06:00	65	32,8	5
2:07:00	65	32,7	5
2:08:00	65	32,7	5
2:09:00	65	32,8	5
2:10:00	65	32,8	5
2:11:00	65	32,8	5
2:12:00	65	32,8	5
2:13:00	65	32,7	5
2:14:00	65	32,8	5
2:15:00	65	32,8	5
2:16:00	65	32,8	5
2:17:00	65	32,8	5
2:18:00	65	32,8	5
2:19:00	65	32,8	5
2:20:00	65	32,8	5
2:21:00	65	32,8	5
2:22:00	65	32,7	5
2:23:00	65	32,8	5
2:24:00	65	32,8	5
2:25:00	65	32,8	5
2:26:00	65	32,8	5
2:27:00	65	32,8	5
2:28:00	65	32,8	5
2:29:00	65	32,8	5
2:30:00	65	32,7	5
2:31:00	65	32,7	5
2:32:00	65	32,8	5
2:33:00	65	32,7	5
2:34:00	65	32,7	5
2:35:00	65	32,7	5
2:36:00	65	32,8	5
2:37:00	65	32,8	5
2:38:00	65	32,8	5
2:39:00	65	32,8	5
2:40:00	65	32,8	5
2:41:00	65	32,8	5
2:42:00	65	32,8	5
2:43:00	65	32,7	5
2:44:00	65	32,8	5
2:45:00	65	32,8	5
2:46:00	65	32,8	5
2:47:00	65	32,7	5
2:48:00	65	32,7	5
2:49:00	65	32,8	5
2:50:00	65	32,7	5
2:51:00	65	32,8	5
2:52:00	65	32,7	5
2:53:00	65	32,7	5
2:54:00	65	32,7	5
2:55:00	65	32,8	5
2:56:00	65	32,8	5
2:57:00	65	32,8	5
2:58:00	65	32,7	5
2:59:00	65	32,8	5
3:00:00	65	32,8	5
3:01:00	65	32,8	5
3:02:00	65	32,7	5
3:03:00	65	32,7	5
3:04:00	65	32,7	5
3:05:00	65	32,8	5
3:06:00	65	32,8	5
3:07:00	65	32,7	5
3:08:00	65	32,7	5
3:09:00	65	32,7	5
3:10:00	65	32,7	5
3:11:00	65	32,7	5
3:12:00	65	32,7	5
3:13:00	65	32,7	5
3:14:00	65	32,7	5
3:15:00	65	32,7	5
3:16:00	65	32,7	5
3:17:00	65	32,7	5
3:18:00	65	32,7	5
3:19:00	65	32,7	5
3:20:00	65	32,7	5
3:21:00	65	32,7	5
3:22:00	65	32,7	5
3:23:00	65	32,7	5
3:24:00	65	32,7	5
3:25:00	65	32,7	5
3:26:00	65	32,8	5
3:27:00	65	32,7	5
3:28:00	65	32,7	5
3:29:00	65	32,7	5
3:30:00	65	32,7	5
3:31:00	65	32,7	5
3:32:00	65	32,7	5
3:33:00	65	32,7	5
3:34:00	65	32,7	5
3:35:00	65	32,7	5
3:36:00	65	32,7	5
3:37:00	65	32,7	5
3:38:00	65	32,7	5
3:39:00	65	32,7	5
3:40:00	65	32,7	5
3:41:00	65	32,7	5
3:42:00	65	32,7	5
3:43:00	65	32,7	5
3:44:00	65	32,7	5
3:45:00	65	32,7	5
3:46:00	65	32,7	5
3:47:00	65	32,7	5
3:48:00	65	32,7	5
3:49:00	65	32,7	5
3:50:00	65	32,7	5
3:51:00	65	32,7	5
3:52:00	65	32,7	5
3:53:00	65	32,7	5
3:54:00	65	32,7	5
3:55:00	65	32,7	5
3:56:00	65	32,7	5
3:57:00	65	32,7	5
3:58:00	65	32,7	5
3:59:00	65	32,7	5
4:00:00	65	32,7	5
4:01:00	65	32,7	5
4:02:00	65	32,7	5
4:03:00	65	32,7	5
4:04:00	65	32,7	5
4:05:00	65	32,7	5
4:06:00	65	32,7	5
4:07:00	65	32,7	5
4:08:00	65	32,7	5
4:09:00	65	32,7	5
4:10:00	65	32,7	5
4:11:00	65	32,7	5
4:12:00	65	32,7	5
4:13:00	65	32,7	5
4:14:00	65	32,7	5
4:15:00	65	32,7	5
4:16:00	65	32,7	5
4:17:00	65	32,7	5
4:18:00	65	32,7	5
4:19:00	65	32,7	5
4:20:00	65	32,7	5
4:21:00	65	32,7	5
4:22:00	65	32,7	5
4:23:00	65	32,7	5
4:24:00	65	32,7	5
4:25:00	65	32,7	5
4:26:00	65	32,7	5
4:27:00	65	32,7	5
4:28:00	65	32,6	5
4:29:00	65	32,7	5
4:30:00	65	32,6	5
4:31:00	65	32,7	5
4:32:00	65	32,7	5
4:33:00	65	32,7	5
4:34:00	65	32,7	5
4:35:00	65	32,7	5
4:36:00	65	32,7	5
4:37:00	65	32,7	5
4:38:00	65	32,7	5
4:39:00	65	32,7	5
4:40:00	65	32,7	5
4:41:00	65	32,7	5
4:42:00	65	32,7	5
4:43:00	65	32,7	5
4:44:00	65	32,7	5
4:45:00	65	32,7	5
4:46:00	65	32,7	5
4:47:00	65	32,7	5
4:48:00	65	32,7	5
4:49:00	65	32,7	5
4:50:00	65	32,7	5
4:51:00	65	32,7	5
4:52:00	65	32,7	5
4:53:00	65	32,7	5
4:54:00	65	32,7	5
4:55:00	65	32,7	5
4:56:00	65	32,7	5
4:57:00	65	32,7	5
4:58:00	65	32,7	5
4:59:00	65	32,7	5
5:00:00	65	32,7	5
5:01:00	65	32,7	5
5:02:00	65	32,7	5
5:03:00	65	32,7	5
5:04:00	65	32,7	5
5:05:00	65	32,7	5
5:06:00	65	32,7	5
5:07:00	65	32,7	5
5:08:00	65	32,7	5
5:09:00	65	32,7	5
5:10:00	65	32,7	5
5:11:00	65	32,7	5
5:12:00	65	32,7	5
5:13:00	65	32,7	5
5:14:00	65	32,7	5
5:15:00	65	32,7	5
5:16:00	65	32,7	5
5:17:00	65	32,7	5
5:18:00	65	32,7	5
5:19:00	65	32,6	5
5:20:00	65	32,6	5
5:21:00	65	32,6	5
5:22:00	65	32,6	5
5:23:00	65	32,6	5
5:24:00	65	32,6	5
5:25:00	65	32,6	5
5:26:00	65	32,6	5
5:27:00	65	32,6	5
5:28:00	65	32,6	5
5:29:00	65	32,6	5
5:30:00	65	32,6	5
5:31:00	65	32,6	5
5:32:00	65	32,7	5
5:33:00	65	32,6	5
5:34:00	65	32,6	5
5:35:00	65	32,7	5
5:36:00	65	32,6	5
5:37:00	65	32,6	5
5:38:00	65	32,6	5
5:39:00	65	32,6	5
5:40:00	65	32,6	5
5:41:00	65	32,6	5
5:42:00	65	32,6	5
5:43:00	65	32,6	5
5:44:00	65	32,6	5
5:45:00	65	32,6	5
5:46:00	65	32,6	5
5:47:00	65	32,6	5
5:48:00	65	32,6	5
5:49:00	65	32,6	5
5:50:00	65	32,6	5
5:51:00	65	32,6	5
5:52:00	65	32,6	5
5:53:00	65	32,6	5
5:54:00	65	32,6	5
5:55:00	65	32,6	5
5:56:00	65	32,6	5
5:57:00	65	32,6	5
5:58:00	65	32,6	5
5:59:00	65	32,6	5
6:00:00	65	32,6	5
6:01:00	65	32,6	5
6:02:00	65	32,6	6
6:03:00	65	32,6	6
6:04:00	65	32,6	6
6:05:00	65	32,6	6
6:06:00	65	32,5	6
6:07:00	65	32,5	6
6:08:00	65	32,5	6
6:09:00	65	32,5	6
6:10:00	65	32,4	6
6:11:00	65	32,4	6
6:12:00	65	32,5	6
6:13:00	65	32,5	6
6:14:00	65	32,5	6
6:15:00	65	32,5	6
6:16:00	65	32,5	6
6:17:00	65	32,6	6
6:18:00	65	32,6	6
6:19:00	65	32,5	6
6:20:00	65	32,5	6
6:21:00	65	32,5	6
6:22:00	65	32,5	6
6:23:00	65	32,5	6
6:24:00	65	32,5	6
6:25:00	65	32,5	6
6:26:00	65	32,5	6
6:27:00	65	32,5	6
6:28:00	65	32,5	6
6:29:00	65	32,5	6
6:30:00	65	32,5	6
6:31:00	65	32,5	6
6:32:00	65	32,5	6
6:33:00	65	32,5	6
6:34:00	65	32,5	6
6:35:00	65	32,5	7
6:36:00	65	32,5	7
6:37:00	65	32,6	7
6:38:00	65	32,6	7
6:39:00	65	32,5	8
6:40:00	65	32,5	8
6:41:00	65	32,5	8
6:42:00	65	32,5	8
6:43:00	65	32,5	8
6:44:00	65	32,5	8
6:45:00	65	32,5	8
6:46:00	65	32,5	8
6:47:00	65	32,5	8
6:48:00	65	32,5	8
6:49:00	65	32,5	8
6:50:00	65	32,5	8
6:51:00	65	32,5	8
6:52:00	65	32,5	8
6:53:00	65	32,5	8
6:54:00	65	32,5	8

File: project-root/data/Data Acquisition/Data Acquisition/2007 year (173)/Con 1 NYugansk G1850+3%CaCl2 (18C).txt
--Test Summary--
Full Path and File Name	
Instrument Name	7222#1
Instrument Type	Model 7222 Consistometer
Instrument Serial Number	113
Test Start Date	10.04.2007
Test Start Time	9:27:52
Test Stop Date	10.04.2007
Test Stop Time	13:47:52
Test Length	4:20:00
Final Sample Time Offset	4:20:00
Controller Schedule Name	
Sampling Period	60 seconds
Comments	MPa: 11(30), T:18(30)
Information	WellID	290-6062
Information	Customer	ÐÍ Þãàíñêíåôòåãàç
Information	CementClass	PCT-I-G
Information	CementMfr	Holcim
Information	Additives	3%CaCl2
Information	Density	1850
Information	BHCT	18
Information	BHST	21
Information	FluidLoss	
Information	JobType	244.5 mm Conductor
Calculated Value	30Bc - TT	0:01:00
Calculated Value	70Bc - TT	4:20:00
Calculated Value	100Bc - TT	N/A
Initial Temperature (°C)	31 °C
Final Temperature (°C)	18 °C
Initial Pressure (MPa)	2,6 MPa
Final Pressure (MPa)	11,2 MPa
Initial Consistency (Bc)	31 Bc
Final Consistency (Bc)	71 Bc
--Data--
Time (HH:MM:SS)	Temperature (°C)	Pressure (MPa)	Consistency (Bc)
0:00:00	31	2,6	31
0:01:00	31	3,6	31
0:02:00	30	4,2	30
0:03:00	30	4,5	23
0:04:00	29	4,5	22
0:05:00	29	4,2	22
0:06:00	29	4,6	42
0:07:00	29	4,7	24
0:08:00	28	4,9	22
0:09:00	28	5,2	24
0:10:00	27	5,9	28
0:11:00	27	6,1	24
0:12:00	27	6,0	23
0:13:00	27	6,3	24
0:14:00	26	6,6	32
0:15:00	26	6,9	32
0:16:00	26	7,5	32
0:17:00	25	7,3	31
0:18:00	25	7,7	36
0:19:00	25	7,9	33
0:20:00	25	8,1	29
0:21:00	25	8,6	33
0:22:00	25	8,6	28
0:23:00	25	8,9	22
0:24:00	25	9,3	26
0:25:00	25	9,7	36
0:26:00	24	9,6	33
0:27:00	24	10,1	35
0:28:00	24	10,5	35
0:29:00	24	10,4	30
0:30:00	24	10,8	29
0:31:00	24	11,0	30
0:32:00	24	11,0	29
0:33:00	24	11,2	31
0:34:00	24	11,1	30
0:35:00	24	11,1	31
0:36:00	24	11,0	31
0:37:00	24	11,3	31
0:38:00	24	11,2	31
0:39:00	24	11,1	32
0:40:00	24	11,1	29
0:41:00	24	11,0	28
0:42:00	23	10,9	27
0:43:00	23	11,0	29
0:44:00	23	11,3	28
0:45:00	23	11,2	27
0:46:00	23	11,1	27
0:47:00	23	11,1	26
0:48:00	23	11,0	26
0:49:00	23	11,4	34
0:50:00	23	11,3	25
0:51:00	23	11,2	25
0:52:00	23	11,1	24
0:53:00	23	11,0	24
0:54:00	23	11,3	26
0:55:00	23	11,2	27
0:56:00	23	11,1	26
0:57:00	23	11,0	23
0:58:00	22	11,1	25
0:59:00	22	11,0	28
1:00:00	22	11,3	37
1:01:00	22	11,1	23
1:02:00	22	11,0	33
1:03:00	22	10,9	28
1:04:00	22	11,3	21
1:05:00	22	11,2	23
1:06:00	22	11,1	23
1:07:00	22	11,0	27
1:08:00	22	11,4	24
1:09:00	22	11,2	26
1:10:00	22	11,1	26
1:11:00	22	11,0	21
1:12:00	22	11,4	31
1:13:00	22	11,2	20
1:14:00	22	11,1	22
1:15:00	21	11,0	19
1:16:00	21	11,1	17
1:17:00	22	11,0	17
1:18:00	21	11,2	19
1:19:00	21	11,0	18
1:20:00	21	10,9	21
1:21:00	21	11,2	19
1:22:00	21	11,1	19
1:23:00	21	11,0	24
1:24:00	21	11,4	24
1:25:00	21	11,3	20
1:26:00	21	11,2	23
1:27:00	21	11,0	21
1:28:00	21	10,9	22
1:29:00	21	11,3	19
1:30:00	21	11,1	18
1:31:00	21	11,0	19
1:32:00	21	11,2	31
1:33:00	21	11,0	29
1:34:00	21	11,1	31
1:35:00	21	11,3	29
1:36:00	20	11,2	21
1:37:00	20	11,0	21
1:38:00	20	11,1	26
1:39:00	20	11,0	29
1:40:00	20	11,3	27
1:41:00	20	11,2	30
1:42:00	20	11,1	23
1:43:00	20	10,9	29
1:44:00	20	11,3	27
1:45:00	20	11,2	34
1:46:00	20	11,1	32
1:47:00	20	11,0	32
1:48:00	20	11,3	32
1:49:00	20	11,2	31
1:50:00	19	11,1	26
1:51:00	19	11,0	26
1:52:00	19	11,2	26
1:53:00	19	11,1	23
1:54:00	19	11,0	23
1:55:00	19	11,3	36
1:56:00	19	11,2	23
1:57:00	19	11,1	30
1:58:00	19	11,1	25
1:59:00	19	11,0	24
2:00:00	19	10,9	26
2:01:00	19	11,4	26
2:02:00	19	11,3	29
2:03:00	19	11,2	23
2:04:00	19	11,2	23
2:05:00	19	11,1	24
2:06:00	19	11,0	24
2:07:00	19	10,9	28
2:08:00	19	11,3	30
2:09:00	19	11,2	26
2:10:00	19	11,2	25
2:11:00	19	11,1	25
2:12:00	18	11,0	25
2:13:00	18	11,0	26
2:14:00	18	11,1	26
2:15:00	19	11,1	26
2:16:00	19	11,1	27
2:17:00	18	11,2	27
2:18:00	19	11,2	28
2:19:00	19	11,2	27
2:20:00	19	11,1	27
2:21:00	19	11,1	27
2:22:00	19	11,1	27
2:23:00	19	11,1	27
2:24:00	19	11,0	27
2:25:00	19	11,0	27
2:26:00	19	10,9	27
2:27:00	19	11,3	28
2:28:00	19	11,3	29
2:29:00	18	11,2	29
2:30:00	18	11,1	29
2:31:00	18	11,0	29
2:32:00	18	11,1	29
2:33:00	18	11,1	29
2:34:00	18	11,1	29
2:35:00	18	11,2	29
2:36:00	18	11,1	29
2:37:00	18	11,1	29
2:38:00	18	11,1	29
2:39:00	19	11,1	29
2:40:00	19	11,0	36
2:41:00	19	11,0	35
2:42:00	18	11,4	34
2:43:00	19	11,3	33
2:44:00	18	11,3	38
2:45:00	18	11,2	33
2:46:00	18	11,1	47
2:47:00	18	11,1	34
2:48:00	18	11,0	33
2:49:00	18	11,1	34
2:50:00	18	11,2	34
2:51:00	18	11,2	35
2:52:00	18	11,2	35
2:53:00	18	11,1	34
2:54:00	18	11,1	36
2:55:00	18	11,1	37
2:56:00	18	11,1	36
2:57:00	19	11,0	35
2:58:00	18	11,0	35
2:59:00	19	10,9	36
3:00:00	19	11,3	36
3:01:00	19	11,2	36
3:02:00	19	11,2	36
3:03:00	18	11,1	36
3:04:00	18	11,0	36
3:05:00	18	11,0	36
3:06:00	18	11,1	37
3:07:00	18	11,2	37
3:08:00	18	11,2	37
3:09:00	18	11,1	37
3:10:00	18	11,1	37
3:11:00	18	11,1	37
3:12:00	19	11,1	37
3:13:00	18	11,1	38
3:14:00	18	11,0	38
3:15:00	18	11,0	38
3:16:00	18	11,4	39
3:17:00	18	11,4	39
3:18:00	18	11,3	40
3:19:00	18	11,2	40
3:20:00	19	11,2	41
3:21:00	19	11,1	41
3:22:00	18	11,1	41
3:23:00	18	11,1	42
3:24:00	18	11,2	42
3:25:00	18	11,2	42
3:26:00	19	11,2	42
3:27:00	19	11,2	42
3:28:00	19	11,2	43
3:29:00	19	11,2	43
3:30:00	18	11,2	43
3:31:00	19	11,2	44
3:32:00	19	11,1	44
3:33:00	19	11,1	44
3:34:00	19	11,0	44
3:35:00	19	11,0	45
3:36:00	19	11,4	45
3:37:00	19	11,3	45
3:38:00	18	11,2	45
3:39:00	19	11,2	46
3:40:00	18	11,1	46
3:41:00	19	11,1	46
3:42:00	18	11,1	47
3:43:00	18	11,2	47
3:44:00	18	11,3	48
3:45:00	18	11,2	49
3:46:00	19	11,2	50
3:47:00	19	11,1	51
3:48:00	18	11,1	52
3:49:00	18	11,1	52
3:50:00	18	11,1	52
3:51:00	18	11,0	53
3:52:00	18	11,4	53
3:53:00	18	11,2	53
3:54:00	18	11,1	54
3:55:00	18	11,1	54
3:56:00	18	11,1	55
3:57:00	18	11,3	56
3:58:00	18	11,4	56
3:59:00	18	11,4	56
4:00:00	18	11,5	8
4:01:00	18	11,4	8
4:02:00	18	11,3	10
4:03:00	18	11,2	8
4:04:00	18	11,1	9
4:05:00	19	11,1	10
4:06:00	19	11,0	11
4:07:00	18	11,4	61
4:08:00	18	11,3	62
4:09:00	18	11,3	63
4:10:00	18	11,4	63
4:11:00	18	11,6	64
4:12:00	18	11,6	64
4:13:00	18	11,6	65
4:14:00	18	11,5	65
4:15:00	18	11,5	66
4:16:00	18	11,4	66
4:17:00	19	11,4	68
4:18:00	18	11,3	69
4:19:00	19	11,3	70
4:20:00	18	11,2	71

File: project-root/data/Data Acquisition/Data Acquisition/2007 year (173)/Con 1 NYugansk G1900+1%CaCl2 (36C).txt
--Test Summary--
Full Path and File Name	
Instrument Name	7222#1
Instrument Type	Model 7222 Consistometer
Instrument Serial Number	113
Test Start Date	28.05.2007
Test Start Time	11:06:45
Test Stop Date	28.05.2007
Test Stop Time	14:45:45
Test Length	3:39:00
Final Sample Time Offset	3:39:00
Controller Schedule Name	
Sampling Period	60 seconds
Comments	MPa: 16(57), T:36(57), field cement
Information	WellID	283-5185
Information	Customer	ÐÍ Þãàíñêíåôòåãàç
Information	CementClass	G
Information	CementMfr	Duckerhoff
Information	Additives	1%CaCl2
Information	Density	1900
Information	BHCT	36
Information	BHST	47
Information	FluidLoss	
Information	JobType	244.5 mm csg
Calculated Value	30Bc - TT	0:12:00
Calculated Value	70Bc - TT	3:39:00
Calculated Value	100Bc - TT	N/A
Initial Temperature (°C)	31 °C
Final Temperature (°C)	37 °C
Initial Pressure (MPa)	2,4 MPa
Final Pressure (MPa)	16,1 MPa
Initial Consistency (Bc)	32 Bc
Final Consistency (Bc)	75 Bc
--Data--
Time (HH:MM:SS)	Temperature (°C)	Pressure (MPa)	Consistency (Bc)
0:00:00	31	2,4	32
0:01:00	30	3,3	22
0:02:00	30	3,9	73
0:03:00	30	4,3	25
0:04:00	30	4,5	26
0:05:00	31	4,5	22
0:06:00	31	4,5	23
0:07:00	31	4,5	32
0:08:00	31	5,0	28
0:09:00	31	5,1	29
0:10:00	32	5,2	28
0:11:00	32	5,7	36
0:12:00	32	5,8	47
0:13:00	32	5,9	28
0:14:00	32	6,4	24
0:15:00	32	6,5	21
0:16:00	32	6,6	25
0:17:00	32	7,3	31
0:18:00	32	7,3	28
0:19:00	33	7,4	28
0:20:00	33	7,4	31
0:21:00	33	7,9	30
0:22:00	33	8,0	34
0:23:00	33	8,4	31
0:24:00	33	8,4	30
0:25:00	33	9,1	25
0:26:00	33	9,1	24
0:27:00	33	9,2	27
0:28:00	33	9,3	23
0:29:00	33	9,6	22
0:30:00	34	9,9	27
0:31:00	34	10,0	22
0:32:00	34	10,2	22
0:33:00	34	10,7	22
0:34:00	34	10,7	23
0:35:00	34	11,0	22
0:36:00	34	11,5	20
0:37:00	34	11,5	22
0:38:00	34	11,6	23
0:39:00	34	12,2	24
0:40:00	34	12,2	28
0:41:00	35	12,3	24
0:42:00	35	12,8	30
0:43:00	35	12,8	27
0:44:00	35	13,5	23
0:45:00	35	13,5	27
0:46:00	35	13,6	25
0:47:00	35	13,7	23
0:48:00	35	14,2	26
0:49:00	35	14,3	26
0:50:00	35	14,4	26
0:51:00	36	14,7	25
0:52:00	36	14,8	25
0:53:00	36	15,1	24
0:54:00	36	15,2	26
0:55:00	36	15,7	22
0:56:00	36	15,8	19
0:57:00	36	15,9	19
0:58:00	36	16,2	25
0:59:00	36	16,4	25
1:00:00	36	16,2	27
1:01:00	36	16,0	32
1:02:00	36	16,0	36
1:03:00	36	16,1	33
1:04:00	36	16,3	33
1:05:00	36	16,4	33
1:06:00	36	16,5	33
1:07:00	36	16,5	33
1:08:00	36	16,4	33
1:09:00	36	16,4	28
1:10:00	36	16,3	29
1:11:00	36	16,1	23
1:12:00	36	16,0	23
1:13:00	36	16,1	26
1:14:00	36	16,3	21
1:15:00	36	16,3	22
1:16:00	36	16,4	23
1:17:00	36	16,3	26
1:18:00	36	16,2	43
1:19:00	36	16,2	27
1:20:00	36	16,1	23
1:21:00	36	16,0	23
1:22:00	36	16,1	24
1:23:00	36	16,2	22
1:24:00	36	16,2	23
1:25:00	36	16,1	22
1:26:00	36	16,1	22
1:27:00	36	16,1	23
1:28:00	36	16,0	23
1:29:00	36	16,0	23
1:30:00	36	16,4	26
1:31:00	36	16,3	26
1:32:00	36	16,3	25
1:33:00	36	16,3	24
1:34:00	36	16,3	24
1:35:00	36	16,3	24
1:36:00	36	16,2	23
1:37:00	36	16,2	23
1:38:00	36	16,2	23
1:39:00	36	16,1	23
1:40:00	36	16,1	33
1:41:00	36	16,1	28
1:42:00	36	16,1	27
1:43:00	36	16,0	34
1:44:00	36	16,0	28
1:45:00	36	16,0	32
1:46:00	36	16,0	31
1:47:00	36	15,9	31
1:48:00	36	16,3	28
1:49:00	36	16,3	40
1:50:00	36	16,3	37
1:51:00	36	16,2	34
1:52:00	36	16,2	33
1:53:00	36	16,2	34
1:54:00	36	16,2	33
1:55:00	36	16,1	29
1:56:00	36	16,1	38
1:57:00	36	16,1	26
1:58:00	36	16,1	37
1:59:00	36	16,0	30
2:00:00	36	16,0	36
2:01:00	36	16,0	35
2:02:00	36	16,0	35
2:03:00	36	16,0	27
2:04:00	36	15,9	32
2:05:00	36	16,2	37
2:06:00	36	16,2	33
2:07:00	36	16,2	37
2:08:00	36	16,2	32
2:09:00	36	16,1	34
2:10:00	36	16,1	34
2:11:00	36	16,1	41
2:12:00	36	16,0	47
2:13:00	36	16,0	47
2:14:00	36	16,0	43
2:15:00	36	16,0	48
2:16:00	36	16,0	46
2:17:00	36	16,0	38
2:18:00	36	16,2	38
2:19:00	36	16,1	41
2:20:00	37	16,1	39
2:21:00	36	16,1	37
2:22:00	36	16,1	42
2:23:00	36	16,1	37
2:24:00	37	16,0	47
2:25:00	36	16,0	46
2:26:00	36	16,0	73
2:27:00	36	16,0	47
2:28:00	37	16,0	39
2:29:00	37	16,2	47
2:30:00	37	16,2	45
2:31:00	37	16,2	38
2:32:00	36	16,2	45
2:33:00	37	16,1	45
2:34:00	37	16,1	49
2:35:00	37	16,1	51
2:36:00	36	16,1	47
2:37:00	36	16,0	45
2:38:00	37	16,0	43
2:39:00	37	16,0	50
2:40:00	37	16,0	49
2:41:00	37	16,0	58
2:42:00	37	16,0	55
2:43:00	37	16,1	55
2:44:00	37	16,1	43
2:45:00	37	16,1	63
2:46:00	37	16,1	47
2:47:00	37	16,0	35
2:48:00	37	16,0	45
2:49:00	37	16,0	46
2:50:00	37	16,0	45
2:51:00	37	16,0	51
2:52:00	37	15,9	42
2:53:00	37	16,4	45
2:54:00	37	16,4	53
2:55:00	37	16,4	42
2:56:00	37	16,4	51
2:57:00	37	16,3	69
2:58:00	37	16,3	48
2:59:00	37	16,3	76
3:00:00	37	16,3	47
3:01:00	37	16,3	57
3:02:00	37	16,2	54
3:03:00	37	16,2	48
3:04:00	37	16,2	40
3:05:00	37	16,2	55
3:06:00	37	16,2	51
3:07:00	37	16,2	56
3:08:00	37	16,1	44
3:09:00	37	16,1	61
3:10:00	37	16,1	51
3:11:00	37	16,1	42
3:12:00	37	16,1	57
3:13:00	37	16,0	58
3:14:00	37	16,0	48
3:15:00	37	16,0	43
3:16:00	37	16,0	50
3:17:00	37	16,0	47
3:18:00	37	16,0	55
3:19:00	37	15,9	55
3:20:00	37	16,5	56
3:21:00	37	16,4	50
3:22:00	37	16,4	58
3:23:00	37	16,4	52
3:24:00	37	16,4	52
3:25:00	37	16,4	54
3:26:00	37	16,3	57
3:27:00	37	16,3	55
3:28:00	37	16,3	54
3:29:00	37	16,3	56
3:30:00	37	16,3	70
3:31:00	37	16,3	58
3:32:00	37	16,2	57
3:33:00	37	16,2	62
3:34:00	37	16,2	61
3:35:00	37	16,2	65
3:36:00	37	16,2	70
3:37:00	37	16,2	59
3:38:00	37	16,1	74
3:39:00	37	16,1	75

File: project-root/data/Data Acquisition/Data Acquisition/2007 year (173)/Con 1 NYugansk G1920+0.3%FL+0.4%RPM+0.03%LTR-100 (59C).txt
--Test Summary--
Full Path and File Name	
Instrument Name	7222#1
Instrument Type	Model 7222 Consistometer
Instrument Serial Number	113
Test Start Date	05.06.2007
Test Start Time	11:03:31
Test Stop Date	05.06.2007
Test Stop Time	13:44:32
Test Length	2:41:01
Final Sample Time Offset	2:41:00
Controller Schedule Name	
Sampling Period	60 seconds
Comments	MPa: 34 (35min); T: 59 (35min)
Information	WellID	289áèñ/5696
Information	Customer	ÐÍ Þãàíñêíåôòåãàç
Information	CementClass	G
Information	CementMfr	VolskCement
Information	Additives	0.3%FL+0.4%RPM+0.03%LTR
Information	Density	1920
Information	BHCT	59
Information	BHST	78
Information	FluidLoss	
Information	JobType	146 mm production csg.
Calculated Value	30Bc - TT	2:13:00
Calculated Value	70Bc - TT	2:41:00
Calculated Value	100Bc - TT	N/A
Initial Temperature (°C)	28 °C
Final Temperature (°C)	59 °C
Initial Pressure (MPa)	1,6 MPa
Final Pressure (MPa)	34,6 MPa
Initial Consistency (Bc)	24 Bc
Final Consistency (Bc)	73 Bc
--Data--
Time (HH:MM:SS)	Temperature (°C)	Pressure (MPa)	Consistency (Bc)
0:00:00	28	1,6	24
0:01:00	29	3,9	20
0:02:00	28	4,8	20
0:03:00	29	5,9	24
0:04:00	29	7,3	19
0:05:00	30	8,0	19
0:06:00	31	9,0	26
0:07:00	32	9,9	24
0:08:00	34	10,2	23
0:09:00	35	11,0	23
0:10:00	37	11,5	32
0:11:00	38	12,7	28
0:12:00	39	13,5	22
0:13:00	40	14,4	23
0:14:00	41	15,4	22
0:15:00	42	16,1	22
0:16:00	42	17,1	24
0:17:00	43	18,2	21
0:18:00	44	19,3	25
0:19:00	45	20,4	27
0:20:00	46	21,4	24
0:21:00	47	22,2	24
0:22:00	48	22,9	25
0:23:00	49	23,6	25
0:24:00	50	24,1	24
0:25:00	50	25,0	23
0:26:00	51	25,8	19
0:27:00	52	26,7	20
0:28:00	53	27,7	20
0:29:00	54	28,5	18
0:30:00	55	29,5	23
0:31:00	55	30,4	27
0:32:00	56	31,2	18
0:33:00	57	32,1	18
0:34:00	58	32,9	21
0:35:00	59	33,9	29
0:36:00	60	34,1	23
0:37:00	61	34,1	21
0:38:00	61	34,1	20
0:39:00	62	34,0	19
0:40:00	62	34,0	16
0:41:00	62	34,1	25
0:42:00	61	34,1	33
0:43:00	61	34,0	21
0:44:00	60	34,1	21
0:45:00	59	34,2	21
0:46:00	58	34,7	23
0:47:00	57	34,8	24
0:48:00	57	33,6	20
0:49:00	57	34,7	25
0:50:00	57	34,8	19
0:51:00	58	34,3	20
0:52:00	59	34,1	21
0:53:00	59	34,0	19
0:54:00	60	34,1	28
0:55:00	60	34,0	20
0:56:00	60	34,2	22
0:57:00	60	34,1	22
0:58:00	60	34,0	20
0:59:00	59	34,0	29
1:00:00	59	34,3	23
1:01:00	58	35,0	19
1:02:00	58	34,3	32
1:03:00	58	34,9	23
1:04:00	58	34,9	18
1:05:00	58	34,8	22
1:06:00	58	35,0	22
1:07:00	59	34,8	21
1:08:00	59	34,4	24
1:09:00	60	33,9	23
1:10:00	60	34,1	21
1:11:00	60	34,1	27
1:12:00	60	34,0	27
1:13:00	60	34,0	24
1:14:00	59	34,1	18
1:15:00	59	34,2	18
1:16:00	58	34,7	18
1:17:00	58	35,0	24
1:18:00	58	34,7	25
1:19:00	58	34,7	22
1:20:00	58	34,6	19
1:21:00	59	34,7	19
1:22:00	59	34,6	19
1:23:00	59	34,3	19
1:24:00	60	34,1	19
1:25:00	60	34,2	19
1:26:00	60	34,1	18
1:27:00	60	34,3	17
1:28:00	59	34,3	17
1:29:00	59	34,0	17
1:30:00	59	34,3	17
1:31:00	58	34,8	17
1:32:00	58	34,7	19
1:33:00	58	34,5	19
1:34:00	58	34,0	20
1:35:00	58	34,6	20
1:36:00	59	34,7	18
1:37:00	59	34,6	19
1:38:00	59	34,3	19
1:39:00	60	34,0	19
1:40:00	60	34,2	20
1:41:00	60	34,0	20
1:42:00	59	34,0	20
1:43:00	59	34,0	23
1:44:00	59	34,1	22
1:45:00	59	34,3	21
1:46:00	59	34,7	21
1:47:00	58	34,6	20
1:48:00	58	34,3	18
1:49:00	58	34,9	23
1:50:00	58	34,8	27
1:51:00	58	34,3	26
1:52:00	59	34,4	24
1:53:00	59	34,3	24
1:54:00	59	34,1	23
1:55:00	59	34,2	23
1:56:00	60	34,0	20
1:57:00	60	34,1	20
1:58:00	60	34,3	27
1:59:00	60	34,0	25
2:00:00	60	34,2	25
2:01:00	60	34,0	21
2:02:00	59	34,2	21
2:03:00	59	34,1	21
2:04:00	59	34,1	21
2:05:00	59	34,3	27
2:06:00	59	34,7	23
2:07:00	58	34,6	22
2:08:00	58	34,6	23
2:09:00	58	34,7	22
2:10:00	58	34,6	22
2:11:00	58	34,8	22
2:12:00	58	34,8	30
2:13:00	58	34,6	35
2:14:00	59	34,9	33
2:15:00	59	34,4	31
2:16:00	59	34,3	29
2:17:00	60	34,0	34
2:18:00	60	34,0	43
2:19:00	60	34,0	38
2:20:00	60	34,1	37
2:21:00	61	34,0	26
2:22:00	61	34,2	33
2:23:00	61	34,0	41
2:24:00	61	34,1	37
2:25:00	61	34,0	33
2:26:00	61	34,1	42
2:27:00	61	34,0	40
2:28:00	61	34,0	43
2:29:00	61	34,0	44
2:30:00	61	34,3	45
2:31:00	60	34,2	48
2:32:00	60	34,0	49
2:33:00	60	34,2	69
2:34:00	60	34,0	61
2:35:00	60	34,1	72
2:36:00	60	34,0	51
2:37:00	59	34,0	57
2:38:00	59	34,2	67
2:39:00	59	34,1	68
2:40:00	59	34,3	80
2:41:00	59	34,6	73

File: project-root/data/Data Acquisition/Data Acquisition/2007 year (173)/Con 1 NYugansk G1940+0.5%FL+0..txt
--Test Summary--
Full Path and File Name	
Instrument Name	7222#1
Instrument Type	Model 7222 Consistometer
Instrument Serial Number	113
Test Start Date	30.03.2007
Test Start Time	11:16:37
Test Stop Date	
Test Stop Time	
Test Length	
Final Sample Time Offset	
Controller Schedule Name	
Sampling Period	60 seconds
Comments	
Information	WellID	
Information	Customer	
Information	CementClass	
Information	CementMfr	
Information	Additives	
Information	Density	
Information	BHCT	
Information	BHST	
Information	FluidLoss	
Information	JobType	
Calculated Value	30Bc - TT	N/A
Calculated Value	70Bc - TT	N/A
Calculated Value	100Bc - TT	N/A
Initial Temperature (°C)	29 °C
Initial Pressure (MPa)	1,3 MPa
Initial Consistency (Bc)	9 Bc
--Data--
Time (HH:MM:SS)	Temperature (°C)	Pressure (MPa)	Consistency (Bc)
0:00:00	29	1,3	9

File: project-root/data/Data Acquisition/Data Acquisition/2007 year (173)/Con 1 NYugansk PCT-IIIob5-100 1500+0.09%LTR-100 (66C)-2.txt
--Test Summary--
Full Path and File Name	
Instrument Name	7222#1
Instrument Type	Model 7222 Consistometer
Instrument Serial Number	113
Test Start Date	19.04.2007
Test Start Time	10:10:57
Test Stop Date	20.04.2007
Test Stop Time	8:48:02
Test Length	22:37:05
Final Sample Time Offset	22:36:59
Controller Schedule Name	
Sampling Period	60 seconds
Comments	MPa: 40 (40min); T: 66 (40min)
Information	WellID	281a/5377
Information	Customer	ÐÍ Þãàíñêíåôòåãàç
Information	CementClass	PCT-IIIob5-100
Information	CementMfr	
Information	Additives	0.09%LTR-100
Information	Density	1500
Information	BHCT	66
Information	BHST	90
Information	FluidLoss	
Information	JobType	146 mm csg Lead Slurry
Calculated Value	30Bc - TT	6:06:04
Calculated Value	70Bc - TT	N/A
Calculated Value	100Bc - TT	N/A
Initial Temperature (°C)	25 °C
Final Temperature (°C)	66 °C
Initial Pressure (MPa)	3,3 MPa
Final Pressure (MPa)	40,0 MPa
Initial Consistency (Bc)	2 Bc
Final Consistency (Bc)	49 Bc
--Data--
Time (HH:MM:SS)	Temperature (°C)	Pressure (MPa)	Consistency (Bc)
0:00:00	25	3,3	2
0:01:00	25	4,5	3
0:02:00	25	5,8	3
0:03:00	26	6,7	1
0:04:04	Error 80040601	Error 80040601	Error 80040601
0:04:04	27	7,1	3
0:05:04	28	7,9	3
0:06:04	29	8,8	3
0:07:04	29	10,0	3
0:08:04	29	11,2	2
0:09:04	30	12,1	2
0:10:04	31	13,1	2
0:11:04	33	14,2	1
0:12:04	35	15,3	1
0:13:04	37	15,6	1
0:14:04	39	16,4	1
0:15:04	40	17,3	1
0:16:04	41	18,2	1
0:17:04	43	19,2	1
0:18:04	44	20,1	1
0:19:04	45	21,1	1
0:20:04	46	22,0	1
0:21:04	47	22,9	1
0:22:04	48	23,7	1
0:23:04	49	24,6	1
0:24:04	50	25,5	1
0:25:04	51	26,4	1
0:26:04	52	27,4	2
0:27:04	53	28,4	2
0:28:04	54	29,2	2
0:29:04	56	30,1	2
0:30:04	57	31,1	2
0:31:04	57	32,0	2
0:32:04	59	32,9	2
0:33:04	60	33,8	2
0:34:04	61	34,7	2
0:35:04	62	35,9	2
0:36:04	63	36,9	2
0:37:04	64	38,0	2
0:38:04	65	38,9	2
0:39:04	66	39,8	2
0:40:04	67	40,5	2
0:41:04	68	40,5	2
0:42:04	68	40,0	1
0:43:04	69	40,0	1
0:44:04	69	40,0	1
0:45:04	69	40,1	1
0:46:04	68	40,2	1
0:47:04	68	40,1	1
0:48:04	68	40,2	1
0:49:04	67	40,2	1
0:50:04	67	40,3	1
0:51:04	67	40,4	1
0:52:04	67	40,5	1
0:53:04	67	40,5	1
0:54:04	67	40,5	1
0:55:04	67	40,5	1
0:56:04	67	40,5	1
0:57:04	67	40,6	1
0:58:04	67	40,6	1
0:59:04	67	40,6	1
1:00:04	67	40,7	1
1:01:04	66	40,7	1
1:02:04	66	40,7	1
1:03:04	66	40,7	1
1:04:04	67	40,7	1
1:05:04	66	40,7	1
1:06:04	66	40,7	1
1:07:04	66	40,7	1
1:08:04	66	40,8	1
1:09:04	66	40,8	2
1:10:04	66	40,8	2
1:11:04	66	40,8	2
1:12:04	66	40,8	2
1:13:04	66	40,8	2
1:14:04	66	40,8	2
1:15:04	66	40,8	2
1:16:04	66	40,9	2
1:17:04	66	40,9	2
1:18:04	66	40,9	2
1:19:04	66	40,8	2
1:20:04	66	40,8	2
1:21:04	66	40,8	2
1:22:04	66	40,8	2
1:23:04	66	40,8	2
1:24:04	66	40,8	2
1:25:04	66	40,8	2
1:26:04	66	40,8	2
1:27:04	66	40,8	2
1:28:04	66	40,8	2
1:29:04	66	40,7	2
1:30:04	66	40,7	2
1:31:04	66	40,7	2
1:32:04	66	40,7	2
1:33:04	66	40,7	2
1:34:04	66	40,7	2
1:35:04	66	40,6	1
1:36:04	66	40,6	1
1:37:04	66	40,6	1
1:38:04	66	40,6	1
1:39:04	66	40,5	1
1:40:04	66	40,5	1
1:41:04	66	40,4	1
1:42:04	66	40,4	1
1:43:04	66	40,3	1
1:44:04	66	40,3	1
1:45:04	66	40,2	1
1:46:04	66	40,1	1
1:47:04	66	40,0	1
1:48:04	66	40,1	2
1:49:04	66	40,0	2
1:50:04	66	40,3	2
1:51:04	66	40,2	2
1:52:04	66	40,1	2
1:53:04	66	40,0	2
1:54:04	66	40,3	2
1:55:04	66	40,2	2
1:56:04	66	40,1	2
1:57:04	66	40,0	2
1:58:04	66	40,0	3
1:59:04	66	40,3	3
2:00:04	66	40,2	3
2:01:04	66	40,0	2
2:02:04	66	40,0	2
2:03:04	66	40,3	2
2:04:04	66	40,2	2
2:05:04	66	40,1	2
2:06:04	66	40,1	2
2:07:04	66	40,0	2
2:08:04	66	40,0	2
2:09:04	66	40,0	2
2:10:04	66	40,2	2
2:11:04	66	40,2	2
2:12:04	66	40,1	2
2:13:04	66	40,0	2
2:14:04	66	40,1	2
2:15:04	66	40,3	2
2:16:04	66	40,1	2
2:17:04	66	40,1	2
2:18:04	66	40,0	2
2:19:04	66	40,1	2
2:20:04	66	40,1	2
2:21:04	66	40,0	2
2:22:04	66	40,1	2
2:23:04	66	40,0	2
2:24:04	66	40,2	2
2:25:04	66	40,2	2
2:26:04	66	40,1	2
2:27:04	66	40,0	2
2:28:04	66	40,0	3
2:29:04	66	40,1	3
2:30:04	66	40,0	3
2:31:04	66	40,3	3
2:32:04	66	40,3	3
2:33:04	66	40,2	3
2:34:04	66	40,1	3
2:35:04	66	40,1	3
2:36:04	66	40,0	3
2:37:04	66	40,0	3
2:38:04	66	40,0	3
2:39:04	66	40,3	4
2:40:04	66	40,2	3
2:41:04	66	40,2	4
2:42:04	66	40,2	4
2:43:04	66	40,1	4
2:44:04	66	40,1	4
2:45:04	66	40,0	5
2:46:04	66	40,1	5
2:47:04	66	40,0	5
2:48:04	66	40,0	5
2:49:04	66	40,0	6
2:50:04	66	40,3	6
2:51:04	66	40,3	6
2:52:04	66	40,3	6
2:53:04	66	40,3	6
2:54:04	66	40,3	6
2:55:04	66	40,3	6
2:56:04	66	40,2	6
2:57:04	66	40,1	6
2:58:04	66	40,1	6
2:59:04	66	40,1	6
3:00:04	66	40,0	5
3:01:04	66	40,0	5
3:02:04	66	40,0	5
3:03:04	66	40,0	5
3:04:04	66	40,0	5
3:05:04	66	40,3	6
3:06:04	66	40,2	6
3:07:04	66	40,2	6
3:08:04	66	40,1	6
3:09:04	66	40,1	6
3:10:04	66	40,1	6
3:11:04	66	40,1	6
3:12:04	66	40,1	6
3:13:04	66	40,1	7
3:14:04	66	40,0	8
3:15:04	66	40,0	9
3:16:04	66	40,0	10
3:17:04	66	40,0	10
3:18:04	66	40,0	10
3:19:04	66	40,3	11
3:20:04	66	40,2	11
3:21:04	66	40,2	11
3:22:04	66	40,2	11
3:23:04	66	40,2	11
3:24:04	66	40,2	11
3:25:04	66	40,1	12
3:26:04	66	40,1	12
3:27:04	66	40,1	12
3:28:04	66	40,1	11
3:29:04	66	40,0	11
3:30:04	66	40,1	11
3:31:04	66	40,0	11
3:32:04	66	40,0	11
3:33:04	66	40,3	11
3:34:04	66	40,3	11
3:35:04	66	40,3	12
3:36:04	66	40,2	12
3:37:04	66	40,2	12
3:38:04	66	40,2	11
3:39:04	66	40,2	11
3:40:04	66	40,1	10
3:41:04	66	40,1	10
3:42:04	66	40,1	10
3:43:04	66	40,1	11
3:44:04	66	40,1	10
3:45:04	66	40,1	10
3:46:04	66	40,1	10
3:47:04	66	40,0	10
3:48:04	66	40,1	10
3:49:04	66	40,1	10
3:50:04	66	40,0	10
3:51:04	66	40,0	10
3:52:04	66	40,0	10
3:53:04	66	40,0	11
3:54:04	66	40,0	12
3:55:04	66	40,0	14
3:56:04	66	40,0	15
3:57:04	66	40,0	15
3:58:04	66	40,3	16
3:59:04	66	40,3	16
4:00:04	66	40,3	16
4:01:04	66	40,2	16
4:02:04	66	40,2	16
4:03:04	66	40,2	17
4:04:04	66	40,2	17
4:05:04	66	40,2	17
4:06:04	66	40,1	18
4:07:04	66	40,1	16
4:08:04	66	40,1	23
4:09:04	66	40,1	22
4:10:04	66	40,1	21
4:11:04	66	40,1	21
4:12:04	66	40,1	20
4:13:04	66	40,1	19
4:14:04	66	40,0	19
4:15:04	66	40,0	19
4:16:04	66	40,0	19
4:17:04	66	40,0	20
4:18:04	66	40,0	20
4:19:04	66	40,0	20
4:20:04	66	40,0	20
4:21:04	66	40,0	20
4:22:04	66	40,0	20
4:23:04	66	40,4	19
4:24:04	66	40,4	19
4:25:04	66	40,3	19
4:26:04	66	40,3	19
4:27:04	66	40,3	19
4:28:04	66	40,3	19
4:29:04	66	40,3	20
4:30:04	66	40,3	20
4:31:04	66	40,3	20
4:32:04	66	40,2	20
4:33:04	66	40,2	20
4:34:04	66	40,2	20
4:35:04	66	40,2	20
4:36:04	66	40,2	20
4:37:04	66	40,2	20
4:38:04	66	40,2	20
4:39:04	66	40,2	20
4:40:04	66	40,2	20
4:41:04	66	40,2	20
4:42:04	66	40,1	20
4:43:04	66	40,1	18
4:44:04	66	40,1	19
4:45:04	66	40,1	18
4:46:04	66	40,1	20
4:47:04	66	40,1	20
4:48:04	66	40,0	20
4:49:04	66	40,0	19
4:50:04	66	40,0	20
4:51:04	66	40,0	19
4:52:04	66	40,0	19
4:53:04	66	40,0	20
4:54:04	66	40,0	19
4:55:04	66	40,1	20
4:56:04	66	40,0	20
4:57:04	66	40,0	19
4:58:04	66	40,0	20
4:59:04	66	40,0	31
5:00:04	66	40,0	28
5:01:04	66	40,1	21
5:02:04	66	40,1	21
5:03:04	66	40,1	23
5:04:04	66	40,1	22
5:05:04	66	40,1	22
5:06:04	66	40,1	22
5:07:04	66	40,0	22
5:08:04	66	40,0	22
5:09:04	66	40,0	22
5:10:04	66	40,0	22
5:11:04	66	40,0	22
5:12:04	66	40,3	23
5:13:04	66	40,3	23
5:14:04	66	40,3	22
5:15:04	66	40,2	22
5:16:04	66	40,2	22
5:17:04	66	40,2	23
5:18:04	66	40,2	23
5:19:04	66	40,2	22
5:20:04	66	40,2	23
5:21:04	66	40,2	23
5:22:04	66	40,2	23
5:23:04	66	40,2	23
5:24:04	66	40,2	23
5:25:04	66	40,1	23
5:26:04	66	40,1	23
5:27:04	66	40,1	23
5:28:04	66	40,1	23
5:29:04	66	40,1	23
5:30:04	66	40,1	23
5:31:04	66	40,1	23
5:32:04	66	40,1	25
5:33:04	66	40,1	24
5:34:04	66	40,1	24
5:35:04	66	40,1	24
5:36:04	66	40,1	24
5:37:04	66	40,1	24
5:38:04	66	40,1	24
5:39:04	66	40,1	24
5:40:04	66	40,0	24
5:41:04	66	40,0	24
5:42:04	66	40,0	24
5:43:04	66	40,0	24
5:44:04	66	40,0	24
5:45:04	66	40,0	27
5:46:04	66	40,1	26
5:47:04	66	40,1	26
5:48:04	66	40,1	26
5:49:04	66	40,1	27
5:50:04	66	40,1	27
5:51:04	66	40,1	30
5:52:04	66	40,1	31
5:53:04	66	40,1	28
5:54:04	66	40,1	27
5:55:04	66	40,1	28
5:56:04	66	40,1	27
5:57:04	66	40,1	28
5:58:04	66	40,1	26
5:59:04	66	40,1	26
6:00:04	66	40,0	27
6:01:04	66	40,1	27
6:02:04	66	40,1	27
6:03:04	66	40,1	27
6:04:04	66	40,0	27
6:05:04	66	40,0	31
6:06:04	67	40,0	31
6:07:04	66	40,0	29
6:08:04	66	40,0	29
6:09:04	66	40,0	29
6:10:04	67	40,0	29
6:11:04	66	40,2	29
6:12:04	67	40,2	29
6:13:04	67	40,2	29
6:14:04	67	40,1	31
6:15:04	66	40,1	53
6:16:04	66	40,1	55
6:17:04	66	40,1	28
6:18:04	66	40,1	29
6:19:04	66	40,1	39
6:20:04	66	40,1	41
6:21:04	66	40,1	40
6:22:04	66	40,1	40
6:23:04	66	40,1	37
6:24:04	66	40,1	43
6:25:04	66	40,1	39
6:26:04	66	40,1	35
6:27:04	66	40,1	34
6:28:04	66	40,1	35
6:29:04	66	40,1	35
6:30:04	66	40,1	35
6:31:04	66	40,0	35
6:32:04	66	40,0	35
6:33:04	66	40,0	37
6:34:04	66	40,0	37
6:35:04	66	40,0	36
6:36:04	66	40,0	35
6:37:04	66	40,0	35
6:38:04	66	40,0	36
6:39:04	66	40,0	36
6:40:04	66	40,3	33
6:41:04	66	40,2	33
6:42:04	66	40,2	33
6:43:04	66	40,2	33
6:44:04	66	40,2	33
6:45:04	66	40,2	33
6:46:04	66	40,2	33
6:47:04	66	40,2	33
6:48:04	66	40,2	33
6:49:04	66	40,2	33
6:50:04	66	40,2	33
6:51:04	66	40,2	33
6:52:04	66	40,2	34
6:53:04	66	40,2	34
6:54:04	66	40,1	33
6:55:04	66	40,1	33
6:56:04	66	40,1	34
6:57:04	66	40,2	34
6:58:04	66	40,2	34
6:59:04	66	40,2	33
7:00:04	66	40,2	32
7:01:04	66	40,1	32
7:02:04	66	40,1	32
7:03:04	66	40,1	31
7:04:04	66	40,1	41
7:05:04	66	40,1	32
7:06:04	66	40,1	32
7:07:04	66	40,1	33
7:08:04	66	40,1	33
7:09:04	66	40,1	33
7:10:04	66	40,1	33
7:11:04	66	40,1	33
7:12:04	66	40,1	33
7:13:04	66	40,1	33
7:14:04	66	40,1	33
7:15:04	66	40,1	33
7:16:04	66	40,1	33
7:17:04	66	40,1	33
7:18:04	66	40,1	32
7:19:04	66	40,0	31
7:20:04	66	40,0	31
7:21:04	66	40,0	31
7:22:04	66	40,0	31
7:23:04	66	40,0	31
7:24:04	66	40,0	31
7:25:04	66	40,0	31
7:26:04	66	40,0	32
7:27:04	66	40,0	32
7:28:04	66	40,0	32
7:29:04	66	40,0	32
7:30:04	66	40,0	32
7:31:04	66	40,0	32
7:32:04	66	40,0	32
7:33:04	66	40,0	32
7:34:04	66	40,0	32
7:35:04	66	40,0	32
7:36:04	66	40,0	32
7:37:04	66	40,0	32
7:38:04	66	40,0	32
7:39:04	66	40,0	32
7:40:04	66	40,4	33
7:41:04	66	40,4	33
7:42:04	66	40,4	33
7:43:04	66	40,3	33
7:44:04	66	40,4	33
7:45:04	66	40,4	33
7:46:04	66	40,4	33
7:47:04	66	40,4	33
7:48:04	66	40,4	33
7:49:04	66	40,4	33
7:50:04	66	40,3	33
7:51:04	66	40,3	33
7:52:04	66	40,4	33
7:53:04	66	40,3	33
7:54:04	66	40,4	33
7:55:04	66	40,4	33
7:56:04	66	40,3	33
7:57:04	66	40,3	33
7:58:04	66	40,3	33
7:59:04	66	40,3	33
8:00:04	66	40,3	33
8:01:04	66	40,3	33
8:02:04	66	40,3	33
8:03:04	66	40,3	33
8:04:04	66	40,3	33
8:05:04	66	40,3	33
8:06:04	66	40,3	33
8:07:04	66	40,3	33
8:08:04	66	40,3	33
8:09:04	66	40,3	33
8:10:04	66	40,3	33
8:11:04	66	40,3	34
8:12:04	66	40,3	34
8:13:04	66	40,3	34
8:14:04	66	40,3	34
8:15:04	66	40,3	34
8:16:04	66	40,3	34
8:17:04	66	40,2	34
8:18:04	66	40,2	34
8:19:04	66	40,2	35
8:20:04	66	40,2	35
8:21:04	66	40,2	35
8:22:04	66	40,2	35
8:23:04	66	40,2	35
8:24:04	66	40,2	35
8:25:04	66	40,2	35
8:26:04	66	40,2	35
8:27:04	66	40,2	35
8:28:04	66	40,2	35
8:29:04	66	40,2	35
8:30:04	66	40,2	35
8:31:04	66	40,2	35
8:32:04	66	40,2	35
8:33:04	66	40,2	35
8:34:04	66	40,2	35
8:35:04	66	40,2	35
8:36:04	66	40,2	35
8:37:04	66	40,1	35
8:38:04	66	40,2	35
8:39:04	66	40,2	35
8:40:04	66	40,2	35
8:41:04	66	40,1	35
8:42:04	66	40,1	35
8:43:04	66	40,1	35
8:44:04	66	40,1	35
8:45:04	66	40,2	36
8:46:04	66	40,2	36
8:47:04	66	40,1	36
8:48:04	66	40,1	36
8:49:04	66	40,1	36
8:50:04	66	40,1	36
8:51:04	66	40,1	36
8:52:04	66	40,1	36
8:53:04	66	40,1	36
8:54:04	66	40,1	36
8:55:04	66	40,1	41
8:56:04	66	40,1	39
8:57:04	66	40,1	39
8:58:04	66	40,1	38
8:59:04	66	40,1	37
9:00:04	66	40,1	37
9:01:04	66	40,1	36
9:02:04	66	40,1	36
9:03:04	66	40,1	37
9:04:04	66	40,1	36
9:05:04	66	40,1	36
9:06:04	66	40,1	36
9:07:04	66	40,1	36
9:08:04	66	40,0	36
9:09:04	66	40,0	36
9:10:04	66	40,1	36
9:11:04	66	40,0	36
9:12:04	66	40,0	36
9:13:04	66	40,0	36
9:14:04	66	40,0	36
9:15:04	66	40,0	36
9:16:04	66	40,0	36
9:17:04	66	40,0	36
9:18:04	66	40,0	36
9:19:04	66	40,0	36
9:20:04	66	40,0	36
9:21:04	66	40,0	36
9:22:04	66	40,0	36
9:23:04	66	40,0	36
9:24:04	66	40,0	36
9:25:04	66	40,1	36
9:26:04	66	40,1	36
9:27:04	66	40,0	36
9:28:04	66	40,0	36
9:29:04	66	40,0	36
9:30:04	66	40,0	36
9:31:04	66	40,3	36
9:32:04	66	40,2	36
9:33:04	66	40,2	36
9:34:04	66	40,2	40
9:35:04	66	40,2	39
9:36:04	66	40,2	43
9:37:04	66	40,2	42
9:38:04	66	40,2	41
9:39:04	66	40,3	41
9:40:04	66	40,3	41
9:41:04	66	40,2	41
9:42:04	66	40,2	41
9:43:04	66	40,2	41
9:44:04	66	40,2	41
9:45:04	66	40,2	36
9:46:04	66	40,3	39
9:47:04	66	40,3	39
9:48:04	66	40,3	39
9:49:04	66	40,2	39
9:50:04	66	40,2	39
9:51:04	66	40,2	39
9:52:04	66	40,2	39
9:53:04	66	40,2	39
9:54:04	66	40,2	39
9:55:04	66	40,2	39
9:56:04	66	40,2	38
9:57:04	66	40,2	38
9:58:04	66	40,2	38
9:59:04	66	40,2	38
10:00:04	66	40,2	39
10:01:04	66	40,2	39
10:02:04	66	40,2	39
10:03:04	66	40,2	39
10:04:04	66	40,2	39
10:05:04	66	40,1	39
10:06:04	66	40,1	39
10:07:04	66	40,1	40
10:08:04	66	40,1	40
10:09:04	66	40,2	40
10:10:04	66	40,2	40
10:11:04	66	40,2	40
10:12:04	66	40,2	41
10:13:04	66	40,1	41
10:14:04	66	40,1	41
10:15:04	66	40,1	42
10:16:04	66	40,1	42
10:17:04	66	40,1	42
10:18:04	66	40,1	42
10:19:04	66	40,1	42
10:20:04	66	40,2	41
10:21:04	66	40,1	43
10:22:04	66	40,1	43
10:23:04	66	40,1	43
10:24:04	66	40,1	43
10:25:04	66	40,1	43
10:26:04	66	40,1	44
10:27:04	66	40,1	44
10:28:04	66	40,1	44
10:29:04	66	40,1	44
10:30:04	66	40,1	43
10:31:04	66	40,1	42
10:32:04	66	40,1	42
10:33:04	66	40,1	42
10:34:04	66	40,1	42
10:35:04	66	40,1	42
10:36:04	66	40,1	42
10:37:04	66	40,1	43
10:38:04	66	40,1	43
10:39:04	66	40,1	43
10:40:04	66	40,1	42
10:41:04	66	40,1	42
10:42:04	66	40,1	43
10:43:04	66	40,1	43
10:44:04	66	40,1	43
10:45:04	66	40,1	43
10:46:04	66	40,1	44
10:47:04	66	40,1	42
10:48:04	66	40,1	42
10:49:04	66	40,1	42
10:50:04	66	40,1	42
10:51:04	66	40,0	42
10:52:04	66	40,0	42
10:53:04	66	40,0	42
10:54:04	66	40,0	42
10:55:04	66	40,0	42
10:56:04	66	40,0	42
10:57:04	66	40,0	42
10:58:04	66	40,0	42
10:59:04	66	40,1	42
11:00:04	66	40,0	42
11:01:04	66	40,0	42
11:02:04	66	40,0	42
11:03:04	66	40,0	42
11:04:04	66	40,0	42
11:05:04	66	40,1	43
11:06:04	66	40,1	43
11:07:04	66	40,1	43
11:08:04	66	40,1	43
11:09:04	66	40,1	43
11:10:04	66	40,1	43
11:11:04	66	40,2	43
11:12:04	66	40,1	43
11:13:04	66	40,1	43
11:14:04	66	40,1	43
11:15:04	66	40,1	43
11:16:04	66	40,1	43
11:17:04	66	40,1	43
11:18:04	66	40,1	43
11:19:04	66	40,1	43
11:20:04	66	40,1	43
11:21:04	66	40,1	43
11:22:04	66	40,1	43
11:23:04	66	40,1	43
11:24:04	66	40,1	43
11:25:04	66	40,1	43
11:26:04	66	40,1	43
11:27:04	66	40,1	43
11:28:04	66	40,1	43
11:29:04	66	40,1	43
11:30:04	66	40,1	43
11:31:04	66	40,1	44
11:32:04	66	40,1	44
11:33:04	66	40,1	44
11:34:04	66	40,1	44
11:35:04	66	40,1	44
11:36:04	66	40,1	44
11:37:04	66	40,1	44
11:38:04	66	40,1	44
11:39:04	66	40,1	44
11:40:04	66	40,1	44
11:41:04	66	40,1	44
11:42:04	66	40,1	44
11:43:04	66	40,1	44
11:44:04	66	40,0	44
11:45:04	66	40,0	44
11:46:04	66	40,0	44
11:47:04	66	40,1	44
11:48:04	66	40,0	44
11:49:04	66	40,0	44
11:50:04	66	40,0	44
11:51:04	66	40,0	44
11:52:04	66	40,0	44
11:53:04	66	40,0	44
11:54:04	66	40,0	44
11:55:04	66	40,0	44
11:56:04	66	40,0	44
11:57:04	66	40,0	44
11:58:04	66	40,0	45
11:59:04	66	40,0	44
12:00:04	66	40,0	44
12:01:04	66	40,0	45
12:02:04	66	40,0	45
12:03:04	66	40,0	44
12:04:04	66	40,0	44
12:05:04	66	40,0	44
12:06:04	66	40,0	44
12:07:04	66	40,0	44
12:08:04	66	40,0	44
12:09:04	66	40,0	44
12:10:04	66	40,3	44
12:11:04	66	40,3	44
12:12:04	66	40,3	44
12:13:04	66	40,3	44
12:14:04	66	40,3	44
12:15:04	66	40,3	44
12:16:04	66	40,3	44
12:17:04	66	40,3	44
12:18:04	66	40,3	44
12:19:04	66	40,3	44
12:20:04	66	40,3	44
12:21:04	66	40,3	44
12:22:04	66	40,3	44
12:23:04	66	40,3	44
12:24:04	66	40,3	44
12:25:04	66	40,3	44
12:26:04	66	40,3	44
12:27:04	66	40,3	44
12:28:04	66	40,3	44
12:29:04	66	40,3	44
12:30:04	66	40,3	44
12:31:04	66	40,3	44
12:32:04	66	40,2	45
12:33:04	66	40,3	45
12:34:04	66	40,3	45
12:35:04	66	40,3	45
12:36:04	66	40,3	45
12:37:04	66	40,2	44
12:38:04	66	40,3	44
12:39:04	66	40,2	44
12:40:04	66	40,2	44
12:41:04	66	40,2	44
12:42:04	66	40,2	44
12:43:04	66	40,2	44
12:44:04	66	40,2	44
12:45:04	66	40,2	44
12:46:04	66	40,2	44
12:47:04	66	40,2	44
12:48:04	66	40,2	44
12:49:04	66	40,2	44
12:50:04	66	40,2	44
12:51:04	66	40,2	44
12:52:04	66	40,2	44
12:53:04	66	40,2	44
12:54:04	66	40,2	44
12:55:04	66	40,2	44
12:56:04	66	40,2	44
12:57:04	66	40,2	44
12:58:04	66	40,2	44
12:59:04	66	40,2	44
13:00:04	66	40,2	45
13:01:04	66	40,2	45
13:02:04	66	40,2	45
13:03:04	66	40,2	45
13:04:04	66	40,3	45
13:05:04	66	40,2	45
13:06:04	66	40,2	45
13:07:04	66	40,1	45
13:08:04	66	40,1	45
13:09:04	66	40,1	45
13:10:04	66	40,2	45
13:11:04	66	40,2	45
13:12:04	66	40,2	45
13:13:04	66	40,2	45
13:14:04	66	40,2	45
13:15:04	66	40,2	45
13:16:04	66	40,2	45
13:17:04	66	40,2	45
13:18:04	66	40,2	45
13:19:04	66	40,2	45
13:20:04	66	40,2	45
13:21:04	66	40,2	45
13:22:04	66	40,2	45
13:23:04	66	40,2	45
13:24:04	66	40,2	45
13:25:04	66	40,2	45
13:26:04	66	40,2	45
13:27:04	66	40,2	45
13:28:04	66	40,1	45
13:29:04	66	40,1	45
13:30:04	66	40,1	45
13:31:04	66	40,2	45
13:32:04	66	40,2	45
13:33:04	66	40,2	45
13:34:04	66	40,2	45
13:35:04	66	40,1	45
13:36:04	66	40,2	45
13:37:04	66	40,2	45
13:38:04	66	40,2	45
13:39:04	66	40,2	45
13:40:04	66	40,2	45
13:41:04	66	40,1	45
13:42:04	66	40,1	45
13:43:04	66	40,1	45
13:44:04	66	40,1	45
13:45:04	66	40,1	45
13:46:04	66	40,1	45
13:47:04	66	40,1	45
13:48:04	66	40,1	45
13:49:04	66	40,1	45
13:50:04	66	40,1	45
13:51:04	66	40,1	45
13:52:04	66	40,1	45
13:53:04	66	40,1	45
13:54:04	66	40,1	45
13:55:04	66	40,1	45
13:56:04	66	40,1	45
13:57:04	66	40,1	45
13:58:04	66	40,1	45
13:59:04	66	40,1	45
14:00:04	66	40,1	45
14:01:04	66	40,1	45
14:02:04	66	40,1	45
14:03:04	66	40,1	45
14:04:04	66	40,1	45
14:05:04	66	40,1	45
14:06:04	66	40,1	45
14:07:04	66	40,1	45
14:08:04	66	40,1	45
14:09:04	66	40,1	45
14:10:04	66	40,1	45
14:11:04	66	40,1	45
14:12:04	66	40,1	45
14:13:04	66	40,1	45
14:14:04	66	40,1	45
14:15:04	66	40,1	45
14:16:04	66	40,1	45
14:17:04	66	40,1	45
14:18:04	66	40,1	45
14:19:04	66	40,1	45
14:20:04	66	40,1	45
14:21:04	66	40,1	45
14:22:04	66	40,1	45
14:23:04	66	40,1	45
14:24:04	66	40,1	45
14:25:04	66	40,1	45
14:26:04	66	40,1	45
14:27:04	66	40,1	45
14:28:04	66	40,0	45
14:29:04	66	40,1	45
14:30:04	66	40,1	45
14:31:04	66	40,1	45
14:32:04	66	40,1	45
14:33:04	66	40,0	45
14:34:04	66	40,0	45
14:35:04	66	40,0	45
14:36:04	66	40,0	45
14:37:04	66	40,0	45
14:38:04	66	40,0	45
14:39:04	66	40,1	45
14:40:04	66	40,0	45
14:41:04	66	40,1	45
14:42:04	66	40,1	45
14:43:04	66	40,1	45
14:44:04	66	40,0	45
14:45:04	66	40,0	45
14:46:04	66	40,0	45
14:47:04	66	40,0	45
14:48:04	66	40,0	45
14:49:04	66	40,0	45
14:50:04	66	40,0	45
14:51:04	66	40,0	45
14:52:04	66	40,0	45
14:53:04	66	40,0	45
14:54:04	66	40,0	45
14:55:04	66	40,0	45
14:56:04	66	40,1	45
14:57:04	66	40,0	45
14:58:04	66	40,0	45
14:59:04	66	40,1	45
15:00:04	66	40,1	45
15:01:04	66	40,1	45
15:02:04	66	40,1	45
15:03:04	66	40,1	45
15:04:04	66	40,1	45
15:05:04	66	40,1	45
15:06:04	66	40,1	45
15:07:04	66	40,1	45
15:08:04	66	40,1	45
15:09:04	66	40,1	45
15:10:04	66	40,1	45
15:11:04	66	40,1	45
15:12:04	66	40,1	45
15:13:04	66	40,1	45
15:14:04	66	40,1	45
15:15:04	66	40,1	45
15:16:04	66	40,1	45
15:17:04	66	40,1	45
15:18:04	66	40,1	45
15:19:04	66	40,1	45
15:20:04	66	40,1	45
15:21:04	66	40,1	45
15:22:04	66	40,1	45
15:23:04	66	40,1	45
15:24:04	66	40,1	45
15:25:04	66	40,1	45
15:26:04	66	40,1	45
15:27:04	66	40,1	45
15:28:04	66	40,1	45
15:29:04	66	40,1	45
15:30:04	66	40,1	45
15:31:04	66	40,1	45
15:32:04	66	40,1	45
15:33:04	66	40,1	45
15:34:04	66	40,1	45
15:35:04	66	40,1	45
15:36:04	66	40,1	45
15:37:04	66	40,1	45
15:38:04	66	40,1	45
15:39:04	66	40,1	45
15:40:04	66	40,1	45
15:41:04	66	40,0	45
15:42:04	66	40,0	45
15:43:04	66	40,0	45
15:44:04	66	40,0	45
15:45:04	66	40,1	45
15:46:04	66	40,1	45
15:47:04	66	40,1	45
15:48:04	66	40,1	45
15:49:04	66	40,0	45
15:50:04	66	40,1	45
15:51:04	66	40,1	45
15:52:04	66	40,0	45
15:53:04	66	40,0	45
15:54:04	66	40,0	45
15:55:04	66	40,0	45
15:56:04	66	40,0	45
15:57:04	66	40,0	45
15:58:04	66	40,0	45
15:59:04	66	40,1	45
16:00:04	66	40,0	45
16:01:04	66	40,0	45
16:02:04	66	40,0	45
16:03:04	66	40,0	45
16:04:04	66	40,0	45
16:05:04	66	40,0	45
16:06:04	66	40,0	45
16:07:04	66	40,0	45
16:08:04	66	40,0	45
16:09:04	66	40,1	45
16:10:04	66	40,1	45
16:11:04	66	40,0	45
16:12:04	66	40,0	45
16:13:04	66	40,1	45
16:14:04	66	40,1	45
16:15:04	66	40,1	45
16:16:04	66	40,1	45
16:17:04	66	40,1	45
16:18:04	66	40,1	45
16:19:04	66	40,1	45
16:20:04	66	40,1	45
16:21:04	66	40,1	45
16:22:04	66	40,1	45
16:23:04	66	40,1	45
16:24:04	66	40,1	45
16:25:04	66	40,1	45
16:26:04	66	40,1	45
16:27:04	66	40,1	45
16:28:04	66	40,1	45
16:29:04	66	40,1	45
16:30:04	66	40,1	45
16:31:04	66	40,1	45
16:32:04	66	40,1	45
16:33:04	66	40,1	45
16:34:04	66	40,1	45
16:35:04	66	40,1	45
16:36:04	66	40,1	45
16:37:04	66	40,1	45
16:38:04	66	40,1	45
16:39:04	66	40,1	45
16:40:04	66	40,1	45
16:41:04	66	40,1	45
16:42:04	66	40,1	45
16:43:04	66	40,1	45
16:44:04	66	40,1	45
16:45:04	66	40,1	45
16:46:04	66	40,1	45
16:47:04	66	40,1	45
16:48:04	66	40,1	45
16:49:04	66	40,1	45
16:50:04	66	40,1	45
16:51:04	66	40,1	45
16:52:04	66	40,0	45
16:53:04	66	40,0	45
16:54:04	66	40,1	45
16:55:04	66	40,1	45
16:56:04	66	40,1	45
16:57:04	66	40,1	45
16:58:04	66	40,1	45
16:59:04	66	40,1	45
17:00:04	66	40,1	45
17:01:04	66	40,1	45
17:02:04	66	40,1	45
17:03:04	66	40,1	45
17:04:04	66	40,1	45
17:05:04	66	40,0	45
17:06:04	66	40,1	45
17:07:04	66	40,0	45
17:08:04	66	40,0	45
17:09:04	66	40,0	45
17:10:04	66	40,0	45
17:11:04	66	40,0	45
17:12:04	66	40,1	45
17:13:04	66	40,1	45
17:14:04	66	40,1	45
17:15:04	66	40,0	45
17:16:04	66	40,0	45
17:17:04	66	40,0	45
17:18:04	66	40,0	45
17:19:04	66	40,0	45
17:20:04	66	40,0	45
17:21:04	66	40,0	45
17:22:04	66	40,0	45
17:23:04	66	40,0	45
17:24:04	66	40,0	45
17:25:04	66	40,0	45
17:26:04	66	40,0	45
17:27:04	66	40,0	45
17:28:04	66	40,0	45
17:29:04	66	40,0	45
17:30:04	66	40,0	45
17:31:04	66	40,0	45
17:32:04	66	40,0	45
17:33:04	66	40,0	45
17:34:04	66	40,0	45
17:35:04	66	40,0	45
17:36:04	66	40,0	45
17:37:04	66	40,0	45
17:38:04	66	40,0	45
17:39:04	66	40,0	45
17:40:04	66	40,0	45
17:41:04	66	40,3	45
17:42:04	66	40,3	45
17:43:04	66	40,3	45
17:44:04	66	40,3	45
17:45:04	66	40,3	45
17:46:04	66	40,3	45
17:47:04	66	40,3	45
17:48:04	66	40,3	45
17:49:04	66	40,3	45
17:50:04	66	40,3	45
17:51:04	66	40,3	45
17:52:04	66	40,3	45
17:53:04	66	40,3	45
17:54:04	66	40,3	45
17:55:04	66	40,3	45
17:56:04	66	40,3	45
17:57:04	66	40,3	45
17:58:04	66	40,3	45
17:59:04	66	40,3	45
18:00:04	66	40,3	45
18:01:04	66	40,3	45
18:02:04	66	40,3	45
18:03:04	66	40,2	45
18:04:04	66	40,3	45
18:05:04	66	40,3	45
18:06:04	66	40,3	45
18:07:04	66	40,3	45
18:08:04	66	40,3	45
18:09:04	66	40,3	45
18:10:04	66	40,3	45
18:11:04	66	40,3	45
18:12:04	66	40,3	45
18:13:04	66	40,2	45
18:14:04	66	40,3	45
18:15:04	66	40,3	45
18:16:04	66	40,3	45
18:17:04	66	40,3	45
18:18:04	66	40,3	45
18:19:04	66	40,3	45
18:20:04	66	40,3	45
18:21:04	66	40,3	45
18:22:04	66	40,3	45
18:23:04	66	40,3	45
18:24:04	66	40,3	45
18:25:04	66	40,3	45
18:26:04	66	40,3	45
18:27:04	66	40,3	45
18:28:04	66	40,3	45
18:29:04	66	40,3	45
18:30:04	66	40,3	45
18:31:04	66	40,3	45
18:32:04	66	40,2	45
18:33:04	66	40,3	45
18:34:04	66	40,3	45
18:35:04	66	40,3	45
18:36:04	66	40,2	45
18:37:04	66	40,2	45
18:38:04	66	40,2	45
18:39:04	66	40,2	45
18:40:04	66	40,3	45
18:41:04	66	40,2	45
18:42:04	66	40,2	45
18:43:04	66	40,2	45
18:44:04	66	40,2	45
18:45:04	66	40,2	45
18:46:04	66	40,3	45
18:47:04	66	40,2	45
18:48:04	66	40,2	45
18:49:04	66	40,3	45
18:50:04	66	40,2	45
18:51:04	66	40,2	45
18:52:04	66	40,2	46
18:53:04	66	40,2	46
18:54:04	66	40,2	46
18:55:04	66	40,2	46
18:56:04	66	40,2	46
18:57:04	66	40,2	46
18:58:04	66	40,2	47
18:59:04	66	40,2	47
19:00:04	66	40,2	47
19:01:04	66	40,3	47
19:02:04	66	40,2	47
19:03:04	66	40,2	47
19:04:04	66	40,2	47
19:05:04	66	40,2	47
19:06:04	66	40,2	47
19:07:04	66	40,2	48
19:08:04	66	40,2	48
19:09:04	66	40,2	48
19:10:04	66	40,2	48
19:11:04	66	40,2	48
19:12:04	66	40,2	48
19:13:04	66	40,2	48
19:14:04	66	40,2	48
19:15:04	66	40,2	48
19:16:04	66	40,2	48
19:17:04	66	40,2	48
19:18:04	66	40,2	48
19:19:04	66	40,2	49
19:20:04	66	40,2	49
19:21:04	66	40,2	49
19:22:04	66	40,2	49
19:23:04	66	40,2	49
19:24:04	66	40,2	49
19:25:04	66	40,2	49
19:26:04	66	40,2	49
19:27:04	66	40,2	49
19:28:04	66	40,2	49
19:29:04	66	40,2	49
19:30:04	66	40,2	49
19:31:04	66	40,2	49
19:32:04	66	40,2	49
19:33:04	66	40,2	49
19:34:04	66	40,2	49
19:35:04	66	40,2	49
19:36:04	66	40,2	49
19:37:04	66	40,2	49
19:38:04	66	40,2	49
19:39:04	66	40,2	49
19:40:04	66	40,2	49
19:41:04	66	40,2	49
19:42:04	66	40,1	49
19:43:04	66	40,2	49
19:44:04	66	40,2	49
19:45:04	66	40,2	49
19:46:04	66	40,2	49
19:47:04	66	40,2	49
19:48:04	66	40,2	49
19:49:04	66	40,2	49
19:50:04	66	40,2	49
19:51:04	66	40,2	49
19:52:04	66	40,2	49
19:53:04	66	40,2	49
19:54:04	66	40,2	49
19:55:04	66	40,2	49
19:56:04	66	40,2	49
19:57:04	66	40,1	49
19:58:04	66	40,2	49
19:59:04	66	40,2	49
20:00:04	66	40,2	49
20:01:04	66	40,1	49
20:02:04	66	40,1	49
20:03:04	66	40,2	49
20:04:04	66	40,2	49
20:05:04	66	40,2	49
20:06:04	66	40,2	49
20:07:04	66	40,2	49
20:08:04	66	40,1	49
20:09:04	66	40,1	49
20:10:04	66	40,2	49
20:11:04	66	40,1	49
20:12:04	66	40,1	49
20:13:04	66	40,1	49
20:14:04	66	40,2	49
20:15:04	66	40,1	49
20:16:04	66	40,1	49
20:17:04	66	40,1	49
20:18:04	66	40,1	49
20:19:04	66	40,1	49
20:20:04	66	40,1	49
20:21:04	66	40,1	49
20:22:04	66	40,1	49
20:23:04	66	40,1	49
20:24:04	66	40,2	49
20:25:04	66	40,2	49
20:26:04	66	40,2	49
20:27:04	66	40,1	49
20:28:04	66	40,1	49
20:29:04	66	40,0	49
20:30:04	66	40,1	49
20:31:04	66	40,1	49
20:32:04	66	40,1	49
20:33:04	66	40,1	49
20:34:04	66	40,1	49
20:35:04	66	40,1	49
20:36:04	66	40,1	49
20:37:04	66	40,1	49
20:38:04	66	40,1	49
20:39:04	66	40,1	49
20:40:04	66	40,1	49
20:41:04	66	40,1	49
20:42:04	66	40,1	49
20:43:04	66	40,1	49
20:44:04	66	40,1	49
20:45:04	66	40,1	49
20:46:04	66	40,1	49
20:47:04	66	40,1	49
20:48:04	66	40,1	49
20:49:04	66	40,1	49
20:50:04	66	40,1	49
20:51:04	66	40,1	49
20:52:04	66	40,1	49
20:53:04	66	40,1	49
20:54:04	66	40,1	49
20:55:04	66	40,1	49
20:56:04	66	40,1	49
20:57:04	66	40,1	49
20:58:04	66	40,1	49
20:59:04	66	40,1	49
21:00:04	66	40,1	49
21:01:04	66	40,1	49
21:02:04	66	40,1	49
21:03:04	66	40,1	49
21:04:04	66	40,1	49
21:05:04	66	40,1	49
21:06:04	66	40,1	49
21:07:04	66	40,1	49
21:08:04	66	40,1	49
21:09:04	66	40,1	49
21:10:04	66	40,1	49
21:11:04	66	40,1	49
21:12:04	66	40,1	49
21:13:04	66	40,1	49
21:14:04	66	40,1	49
21:15:04	66	40,1	49
21:16:04	66	40,1	49
21:17:04	66	40,1	49
21:18:04	66	40,1	49
21:19:04	66	40,1	49
21:20:04	66	40,1	49
21:21:04	66	40,1	49
21:22:04	66	40,1	49
21:23:04	66	40,0	49
21:24:04	66	40,1	49
21:25:04	66	40,0	49
21:26:04	66	40,1	49
21:27:04	66	40,1	49
21:28:04	66	40,0	49
21:29:04	66	40,0	49
21:30:04	66	40,0	49
21:31:04	66	40,0	49
21:32:04	66	40,1	49
21:33:04	66	40,0	49
21:34:04	66	40,0	49
21:35:04	66	40,0	49
21:36:04	66	40,1	49
21:37:04	66	40,0	49
21:38:04	66	40,0	49
21:39:04	66	40,0	49
21:40:04	66	40,0	49
21:41:04	66	40,0	49
21:42:04	66	40,0	49
21:43:04	66	40,0	49
21:44:04	66	40,0	49
21:45:04	66	40,0	49
21:46:04	66	40,0	49
21:47:04	66	40,0	49
21:48:04	66	40,0	49
21:49:04	66	40,0	49
21:50:04	66	40,0	49
21:51:04	66	40,0	49
21:52:04	66	40,0	49
21:53:04	66	40,0	49
21:54:04	66	40,0	49
21:55:04	66	40,0	49
21:56:04	66	40,0	49
21:57:04	66	40,0	49
21:58:04	66	40,0	49
21:59:04	66	40,0	49
22:00:04	66	40,0	49
22:01:04	66	40,1	49
22:02:04	66	40,1	49
22:03:04	66	40,1	49
22:04:04	66	40,1	49
22:05:04	66	40,1	49
22:06:04	66	40,1	49
22:07:04	66	40,1	49
22:08:04	66	40,1	49
22:09:04	66	40,1	49
22:10:04	66	40,1	49
22:11:04	66	40,1	49
22:12:04	66	40,1	49
22:13:04	66	40,1	49
22:14:04	66	40,1	49
22:15:04	66	40,1	49
22:16:04	66	40,1	49
22:17:04	66	40,0	49
22:18:04	66	40,0	49
22:19:04	66	40,0	49
22:20:04	66	40,0	49
22:21:04	66	40,0	49
22:22:04	66	40,0	49
22:23:04	66	40,1	49
22:24:04	66	40,1	49
22:25:04	66	40,0	49
22:26:04	66	40,0	49
22:27:04	66	40,0	49
22:28:04	66	40,0	49
22:29:04	66	40,0	49
22:30:04	66	40,0	49
22:31:04	66	40,0	49
22:32:04	66	40,0	49
22:33:04	66	40,0	49
22:34:04	66	40,0	49
22:35:04	66	40,0	49
22:36:59	Error 80040601	Error 80040601	Error 80040601
22:36:59	66	40,0	49
