Repository: ProgWizer/parser

File: project-root/data/Data Acquisition/Data Acquisition/2007 year (173)/Con 1 NYugansk PCT-IIIob5-100 1500+0.09%LTR-100 (66C).txt
--Test Summary--
Full Path and File Name	
Instrument Name	7222#1
Instrument Type	Model 7222 Consistometer
Instrument Serial Number	113
Test Start Date	18.04.2007
Test Start Time	16:12:00
Test Stop Date	18.04.2007
Test Stop Time	23:12:01
Test Length	7:00:01
Final Sample Time Offset	7:00:00
Controller Schedule Name	
Sampling Period	60 seconds
Comments	MPa: 40 (40min); T: 66 (40min)
Information	WellID	281a/5377
Information	Customer	ÐÍ Þãàíñêíåôòåãàç
Information	CementClass	PCT-IIIob5-100
Information	CementMfr	
Information	Additives	0.09%LTR-100
Information	Density	1500
Information	BHCT	66
Information	BHST	90
Information	FluidLoss	
Information	JobType	146 mm csg Lead Slurry
Calculated Value	30Bc - TT	5:22:00
Calculated Value	70Bc - TT	7:00:00
Calculated Value	100Bc - TT	N/A
Initial Temperature (°C)	26 °C
Final Temperature (°C)	68 °C
Initial Pressure (MPa)	2,1 MPa
Final Pressure (MPa)	40,3 MPa
Initial Consistency (Bc)	13 Bc
Final Consistency (Bc)	74 Bc
--Data--
Time (HH:MM:SS)	Temperature (°C)	Pressure (MPa)	Consistency (Bc)
0:00:00	26	2,1	13
0:01:00	27	3,9	7
0:02:00	27	4,6	10
0:03:00	27	5,7	11
0:04:00	28	7,2	6
0:05:00	28	8,4	12
0:06:00	29	9,3	10
0:07:00	31	10,0	13
0:08:00	32	10,9	16
0:09:00	34	11,5	13
0:10:00	35	12,1	15
0:11:00	36	13,1	11
0:12:00	38	13,9	17
0:13:00	39	15,0	13
0:14:00	40	16,0	19
0:15:00	41	16,7	18
0:16:00	42	17,9	16
0:17:00	43	18,8	14
0:18:00	44	19,7	12
0:19:00	45	20,6	8
0:20:00	46	21,3	10
0:21:00	47	22,3	12
0:22:00	48	23,3	12
0:23:00	49	24,3	9
0:24:00	50	25,1	10
0:25:00	51	26,1	7
0:26:00	52	27,0	5
0:27:00	53	27,9	6
0:28:00	53	28,8	10
0:29:00	54	29,8	5
0:30:00	56	30,6	3
0:31:00	56	31,7	4
0:32:00	58	32,8	4
0:33:00	59	33,7	8
0:34:00	60	34,5	9
0:35:00	61	35,3	9
0:36:00	62	36,2	7
0:37:00	63	37,2	9
0:38:00	64	38,0	11
0:39:00	65	38,9	12
0:40:00	66	39,9	17
0:41:00	66	40,3	16
0:42:00	67	40,1	15
0:43:00	68	40,1	11
0:44:00	68	40,0	15
0:45:00	69	40,1	22
0:46:00	69	39,9	13
0:47:00	69	40,0	11
0:48:00	68	40,2	11
0:49:00	67	40,4	11
0:50:00	67	40,4	11
0:51:00	66	40,8	11
0:52:00	66	40,8	13
0:53:00	65	40,9	13
0:54:00	65	40,4	13
0:55:00	65	40,8	12
0:56:00	65	40,9	12
0:57:00	66	40,9	12
0:58:00	66	40,6	12
0:59:00	66	40,2	12
1:00:00	67	40,0	18
1:01:00	67	40,1	28
1:02:00	67	40,0	18
1:03:00	67	40,0	15
1:04:00	67	40,1	15
1:05:00	66	40,0	15
1:06:00	66	40,1	15
1:07:00	66	40,4	15
1:08:00	66	40,9	15
1:09:00	66	41,0	13
1:10:00	66	40,8	10
1:11:00	66	40,3	13
1:12:00	66	40,6	13
1:13:00	66	40,7	13
1:14:00	66	40,6	13
1:15:00	66	40,5	12
1:16:00	67	40,1	13
1:17:00	67	40,0	13
1:18:00	67	40,3	12
1:19:00	67	40,2	13
1:20:00	67	40,1	16
1:21:00	67	40,0	15
1:22:00	67	40,1	15
1:23:00	67	40,0	16
1:24:00	66	40,1	15
1:25:00	66	40,2	15
1:26:00	66	40,5	14
1:27:00	66	40,8	14
1:28:00	66	40,8	14
1:29:00	65	40,5	17
1:30:00	66	40,9	14
1:31:00	66	40,3	10
1:32:00	66	40,6	10
1:33:00	66	40,7	10
1:34:00	66	40,6	10
1:35:00	66	40,4	10
1:36:00	67	40,0	10
1:37:00	67	40,4	12
1:38:00	67	40,0	12
1:39:00	67	39,9	13
1:40:00	67	40,3	12
1:41:00	67	40,0	12
1:42:00	67	40,0	12
1:43:00	67	40,2	12
1:44:00	67	40,2	12
1:45:00	66	40,3	12
1:46:00	66	40,5	11
1:47:00	66	40,7	11
1:48:00	66	40,5	13
1:49:00	66	40,9	12
1:50:00	66	40,9	13
1:51:00	66	40,6	12
1:52:00	66	40,8	12
1:53:00	66	40,9	12
1:54:00	66	40,8	12
1:55:00	66	40,6	12
1:56:00	67	40,3	13
1:57:00	67	40,0	14
1:58:00	67	40,0	11
1:59:00	67	40,2	10
2:00:00	67	40,1	11
2:01:00	67	40,0	11
2:02:00	67	40,0	10
2:03:00	67	40,0	10
2:04:00	67	40,3	12
2:05:00	67	40,1	12
2:06:00	66	40,4	12
2:07:00	66	40,5	11
2:08:00	66	40,6	12
2:09:00	66	40,8	11
2:10:00	66	40,5	34
2:11:00	66	40,7	18
2:12:00	66	40,9	17
2:13:00	66	41,0	17
2:14:00	66	41,0	16
2:15:00	66	40,9	16
2:16:00	66	40,6	15
2:17:00	67	40,3	18
2:18:00	67	40,1	13
2:19:00	67	40,1	10
2:20:00	67	40,0	10
2:21:00	67	40,1	10
2:22:00	67	40,2	15
2:23:00	67	40,2	27
2:24:00	67	40,2	19
2:25:00	67	40,0	16
2:26:00	66	40,2	17
2:27:00	66	40,3	17
2:28:00	66	40,5	16
2:29:00	66	40,8	15
2:30:00	66	40,7	9
2:31:00	65	40,2	10
2:32:00	65	40,7	11
2:33:00	66	41,0	10
2:34:00	66	40,7	11
2:35:00	66	40,7	11
2:36:00	66	40,6	10
2:37:00	66	40,4	9
2:38:00	66	40,2	9
2:39:00	67	40,3	12
2:40:00	67	40,1	11
2:41:00	67	40,0	10
2:42:00	67	40,1	9
2:43:00	67	40,0	8
2:44:00	67	40,0	7
2:45:00	67	40,1	8
2:46:00	66	40,2	7
2:47:00	66	40,3	7
2:48:00	66	40,6	7
2:49:00	66	40,5	11
2:50:00	65	40,2	9
2:51:00	65	40,8	9
2:52:00	65	40,6	8
2:53:00	65	40,3	11
2:54:00	65	40,9	10
2:55:00	66	40,8	11
2:56:00	66	40,6	10
2:57:00	66	40,3	10
2:58:00	67	40,3	12
2:59:00	67	40,1	12
3:00:00	67	40,0	25
3:01:00	67	40,1	14
3:02:00	67	40,1	21
3:03:00	67	40,1	14
3:04:00	67	40,2	14
3:05:00	67	40,3	18
3:06:00	66	40,2	16
3:07:00	66	40,4	11
3:08:00	66	40,7	10
3:09:00	66	40,8	21
3:10:00	65	40,8	15
3:11:00	65	40,8	11
3:12:00	65	40,6	10
3:13:00	65	40,4	12
3:14:00	65	40,9	11
3:15:00	66	40,4	11
3:16:00	66	40,4	10
3:17:00	66	40,3	10
3:18:00	66	40,4	16
3:19:00	67	40,1	13
3:20:00	67	40,2	16
3:21:00	67	40,0	17
3:22:00	67	40,2	18
3:23:00	67	40,0	14
3:24:00	67	40,2	18
3:25:00	67	40,2	11
3:26:00	67	40,0	13
3:27:00	66	40,1	15
3:28:00	66	40,4	13
3:29:00	66	40,8	9
3:30:00	66	40,8	14
3:31:00	65	40,9	11
3:32:00	65	40,9	11
3:33:00	65	40,9	13
3:34:00	65	40,8	15
3:35:00	65	40,4	16
3:36:00	66	40,5	16
3:37:00	66	40,5	16
3:38:00	66	40,2	13
3:39:00	67	40,2	12
3:40:00	67	40,0	17
3:41:00	67	40,1	11
3:42:00	67	40,0	11
3:43:00	67	40,1	15
3:44:00	67	40,0	21
3:45:00	67	40,2	17
3:46:00	67	40,0	13
3:47:00	67	40,2	13
3:48:00	66	40,3	14
3:49:00	66	40,7	15
3:50:00	65	40,8	18
3:51:00	65	40,6	10
3:52:00	65	40,7	11
3:53:00	65	40,8	15
3:54:00	65	40,7	12
3:55:00	65	40,5	20
3:56:00	66	40,8	13
3:57:00	66	41,0	13
3:58:00	66	40,9	12
3:59:00	66	40,6	11
4:00:00	67	40,0	12
4:01:00	67	40,0	20
4:02:00	67	40,0	30
4:03:00	67	40,0	18
4:04:00	67	40,1	19
4:05:00	67	40,0	18
4:06:00	67	40,0	16
4:07:00	67	40,2	18
4:08:00	67	40,2	17
4:09:00	66	40,4	18
4:10:00	66	40,8	21
4:11:00	65	40,8	18
4:12:00	65	40,8	18
4:13:00	65	40,7	20
4:14:00	65	40,9	23
4:15:00	65	40,8	20
4:16:00	65	40,8	16
4:17:00	66	40,7	25
4:18:00	66	40,8	27
4:19:00	66	40,7	26
4:20:00	66	40,4	15
4:21:00	67	40,3	14
4:22:00	67	40,2	22
4:23:00	67	40,0	15
4:24:00	67	40,4	20
4:25:00	67	40,0	18
4:26:00	67	40,2	18
4:27:00	67	40,2	20
4:28:00	67	40,2	19
4:29:00	67	40,1	18
4:30:00	66	40,2	17
4:31:00	66	40,6	26
4:32:00	66	40,8	17
4:33:00	65	40,7	17
4:34:00	65	40,2	23
4:35:00	65	40,3	20
4:36:00	65	39,0	19
4:37:00	65	41,0	20
4:38:00	65	40,7	21
4:39:00	66	41,0	21
4:40:00	66	40,9	19
4:41:00	66	40,7	17
4:42:00	67	40,3	16
4:43:00	67	40,0	16
4:44:00	67	40,1	17
4:45:00	68	40,0	20
4:46:00	68	40,1	20
4:47:00	67	40,3	20
4:48:00	67	40,1	27
4:49:00	67	40,1	18
4:50:00	67	40,2	18
4:51:00	66	40,3	20
4:52:00	66	40,6	22
4:53:00	66	40,6	22
4:54:00	65	40,7	16
4:55:00	65	40,9	16
4:56:00	65	39,0	21
4:57:00	65	40,7	15
4:58:00	65	40,7	18
4:59:00	65	40,6	19
5:00:00	65	40,4	20
5:01:00	66	40,5	18
5:02:00	66	40,3	18
5:03:00	67	40,0	25
5:04:00	67	40,2	22
5:05:00	67	40,1	26
5:06:00	68	39,9	21
5:07:00	68	40,1	22
5:08:00	68	40,0	19
5:09:00	68	40,0	19
5:10:00	67	40,0	21
5:11:00	67	40,0	19
5:12:00	67	40,2	17
5:13:00	66	40,4	18
5:14:00	66	40,5	22
5:15:00	65	40,5	21
5:16:00	65	40,9	22
5:17:00	65	41,0	20
5:18:00	65	40,9	26
5:19:00	65	40,6	33
5:20:00	65	40,7	25
5:21:00	65	40,6	32
5:22:00	66	40,7	31
5:23:00	66	40,6	30
5:24:00	66	40,2	23
5:25:00	67	40,0	23
5:26:00	67	39,9	24
5:27:00	68	40,1	24
5:28:00	68	40,1	29
5:29:00	68	40,0	19
5:30:00	68	40,1	27
5:31:00	68	40,1	22
5:32:00	67	40,0	22
5:33:00	67	40,3	27
5:34:00	66	40,5	25
5:35:00	66	40,5	27
5:36:00	65	40,7	24
5:37:00	65	40,5	27
5:38:00	64	40,7	23
5:39:00	64	40,8	24
5:40:00	64	40,8	23
5:41:00	64	40,5	31
5:42:00	65	40,6	27
5:43:00	65	40,4	32
5:44:00	66	40,5	29
5:45:00	66	40,1	28
5:46:00	67	40,1	32
5:47:00	68	40,0	27
5:48:00	68	40,1	34
5:49:00	68	40,1	34
5:50:00	69	40,0	30
5:51:00	69	40,1	28
5:52:00	68	40,2	32
5:53:00	68	40,1	34
5:54:00	67	40,1	41
5:55:00	67	40,2	33
5:56:00	66	40,8	41
5:57:00	65	40,2	52
5:58:00	64	39,1	42
5:59:00	64	40,4	32
6:00:00	64	40,6	31
6:01:00	63	40,3	31
6:02:00	63	40,5	32
6:03:00	64	40,8	31
6:04:00	64	40,8	32
6:05:00	65	40,5	33
6:06:00	66	40,3	32
6:07:00	67	40,0	32
6:08:00	68	40,0	32
6:09:00	68	39,9	32
6:10:00	69	40,2	32
6:11:00	69	39,9	33
6:12:00	70	40,0	33
6:13:00	69	39,9	33
6:14:00	69	40,0	34
6:15:00	68	39,9	35
6:16:00	68	40,3	36
6:17:00	67	40,5	36
6:18:00	66	40,6	39
6:19:00	65	40,5	40
6:20:00	64	40,6	42
6:21:00	63	41,0	43
6:22:00	63	40,8	44
6:23:00	62	40,7	44
6:24:00	63	40,6	45
6:25:00	63	40,4	45
6:26:00	64	40,9	45
6:27:00	65	40,6	46
6:28:00	66	40,3	46
6:29:00	67	40,1	46
6:30:00	68	40,0	46
6:31:00	69	40,2	46
6:32:00	70	40,0	46
6:33:00	70	40,0	46
6:34:00	70	39,9	47
6:35:00	70	39,9	47
6:36:00	70	40,0	48
6:37:00	69	40,4	49
6:38:00	68	40,0	51
6:39:00	67	40,6	53
6:40:00	65	40,8	56
6:41:00	64	40,9	11
6:42:00	63	39,2	3
6:43:00	62	39,1	61
6:44:00	61	39,6	62
6:45:00	61	39,9	63
6:46:00	62	40,8	63
6:47:00	63	40,6	63
6:48:00	63	39,1	64
6:49:00	65	40,6	64
6:50:00	66	40,0	65
6:51:00	68	40,1	65
6:52:00	69	39,9	65
6:53:00	70	39,9	65
6:54:00	71	39,9	65
6:55:00	71	40,0	66
6:56:00	71	40,0	66
6:57:00	71	40,2	67
6:58:00	70	40,3	69
6:59:00	69	40,0	71
7:00:00	68	40,3	74

File: project-root/data/Data Acquisition/Data Acquisition/2007 year (173)/Con 1 NYugansk PCT-IIIob5-100 1500+3.0%CaCl (25C).txt
--Test Summary--
Full Path and File Name	
Instrument Name	7222#1
Instrument Type	Model 7222 Consistometer
Instrument Serial Number	113
Test Start Date	14.03.2007
Test Start Time	16:30:39
Test Stop Date	15.03.2007
Test Stop Time	10:35:18
Test Length	18:04:39
Final Sample Time Offset	18:04:00
Controller Schedule Name	
Sampling Period	60 seconds
Comments	T(C) 25(64min); P(MPa) 14(64min); fresh water
Information	WellID	252-5954
Information	Customer	ÐÍ Þãàíñêíåôòåãàç
Information	CementClass	PCT-IIIob5-100
Information	CementMfr	Sukhoy Log
Information	Additives	3%CaCl2
Information	Density	1500
Information	BHCT	25
Information	BHST	31
Information	FluidLoss	n/a
Information	JobType	Conductor
Calculated Value	30Bc - TT	N/A
Calculated Value	70Bc - TT	N/A
Calculated Value	100Bc - TT	N/A
Initial Temperature (°C)	29 °C
Final Temperature (°C)	28 °C
Initial Pressure (MPa)	2,4 MPa
Final Pressure (MPa)	13,9 MPa
Initial Consistency (Bc)	0 Bc
Final Consistency (Bc)	2 Bc
--Data--
Time (HH:MM:SS)	Temperature (°C)	Pressure (MPa)	Consistency (Bc)
0:00:00	29	2,4	0
0:01:00	29	3,5	5
0:02:00	28	4,1	2
0:03:00	28	4,3	3
0:04:00	28	4,4	3
0:05:00	28	4,6	0
0:06:00	29	4,6	4
0:07:00	29	4,5	3
0:08:00	29	4,3	5
0:09:00	29	4,7	0
0:10:00	29	4,9	6
0:11:00	29	5,0	2
0:12:00	29	4,9	3
0:13:00	29	5,5	5
0:14:00	28	5,5	4
0:15:00	28	5,8	4
0:16:00	28	6,1	6
0:17:00	28	6,3	6
0:18:00	28	6,5	6
0:19:00	28	6,5	4
0:20:00	28	6,5	3
0:21:00	28	6,8	3
0:22:00	28	6,9	3
0:23:00	28	7,1	3
0:24:00	28	7,1	3
0:25:00	28	7,5	3
0:26:00	28	7,6	3
0:27:00	28	7,5	3
0:28:00	27	8,2	3
0:29:00	27	8,5	3
0:30:00	27	8,8	3
0:31:00	27	9,0	3
0:32:00	27	9,1	3
0:33:00	27	9,1	3
0:34:00	27	9,0	3
0:35:00	27	9,0	3
0:36:00	27	9,2	3
0:37:00	27	9,3	3
0:38:00	27	9,6	3
0:39:00	27	10,0	3
0:40:00	27	10,2	3
0:41:00	26	10,3	3
0:42:00	26	10,7	3
0:43:00	26	11,2	4
0:44:00	26	11,1	3
0:45:00	26	11,4	3
0:46:00	26	11,5	3
0:47:00	26	11,5	3
0:48:00	26	11,3	3
0:49:00	27	11,6	3
0:50:00	27	11,6	3
0:51:00	27	11,8	3
0:52:00	26	12,1	3
0:53:00	26	12,4	3
0:54:00	26	12,3	3
0:55:00	25	12,4	3
0:56:00	25	12,8	3
0:57:00	25	13,3	3
0:58:00	25	13,8	3
0:59:00	25	13,6	3
1:00:00	25	13,8	3
1:01:00	25	13,8	3
1:02:00	25	13,6	3
1:03:00	25	13,9	3
1:04:00	26	14,0	3
1:05:00	26	14,3	3
1:06:00	25	14,1	3
1:07:00	25	14,0	3
1:08:00	25	14,2	3
1:09:00	25	14,5	3
1:10:00	24	14,2	3
1:11:00	24	14,9	3
1:12:00	24	14,9	3
1:13:00	24	14,6	3
1:14:00	25	14,8	3
1:15:00	25	14,8	3
1:16:00	25	14,7	3
1:17:00	25	14,5	3
1:18:00	26	14,2	3
1:19:00	26	13,9	3
1:20:00	26	14,3	3
1:21:00	26	14,0	3
1:22:00	25	14,3	3
1:23:00	25	13,9	3
1:24:00	25	14,4	3
1:25:00	25	14,8	3
1:26:00	24	14,7	3
1:27:00	24	14,5	3
1:28:00	25	14,3	3
1:29:00	25	14,6	3
1:30:00	25	14,7	3
1:31:00	25	14,7	3
1:32:00	25	14,5	3
1:33:00	25	14,3	3
1:34:00	26	14,3	3
1:35:00	26	14,1	3
1:36:00	26	14,0	3
1:37:00	25	14,2	3
1:38:00	25	13,9	3
1:39:00	25	14,1	3
1:40:00	25	14,6	3
1:41:00	24	14,6	3
1:42:00	25	14,5	3
1:43:00	25	14,9	3
1:44:00	25	14,3	3
1:45:00	25	14,3	3
1:46:00	25	14,2	3
1:47:00	25	14,1	3
1:48:00	25	14,4	3
1:49:00	26	14,0	3
1:50:00	26	13,9	3
1:51:00	26	14,1	3
1:52:00	25	14,0	3
1:53:00	25	14,2	3
1:54:00	25	14,4	3
1:55:00	25	14,8	3
1:56:00	25	14,8	3
1:57:00	25	14,6	3
1:58:00	25	14,3	3
1:59:00	25	14,5	3
2:00:00	25	14,6	3
2:01:00	25	14,5	3
2:02:00	25	14,4	3
2:03:00	25	14,2	3
2:04:00	25	14,0	3
2:05:00	26	14,3	3
2:06:00	25	14,3	3
2:07:00	25	14,4	3
2:08:00	25	14,0	3
2:09:00	25	14,1	3
2:10:00	25	14,5	3
2:11:00	25	14,0	3
2:12:00	24	14,7	3
2:13:00	25	14,5	3
2:14:00	25	14,7	3
2:15:00	25	14,7	3
2:16:00	25	14,7	3
2:17:00	25	14,5	3
2:18:00	26	14,4	3
2:19:00	25	13,9	3
2:20:00	25	14,0	3
2:21:00	25	14,1	3
2:22:00	25	14,2	3
2:23:00	25	14,1	3
2:24:00	25	14,4	3
2:25:00	25	14,9	3
2:26:00	24	14,5	3
2:27:00	25	14,3	3
2:28:00	25	14,6	3
2:29:00	25	14,7	3
2:30:00	25	14,7	3
2:31:00	25	14,6	3
2:32:00	25	14,4	3
2:33:00	26	14,0	3
2:34:00	26	14,0	3
2:35:00	25	14,0	3
2:36:00	25	14,0	3
2:37:00	25	14,2	3
2:38:00	25	14,4	3
2:39:00	25	14,8	3
2:40:00	25	14,7	3
2:41:00	25	14,6	3
2:42:00	25	14,3	3
2:43:00	25	14,6	3
2:44:00	25	14,6	3
2:45:00	25	14,5	3
2:46:00	25	14,4	3
2:47:00	25	14,1	3
2:48:00	26	14,1	3
2:49:00	26	14,1	3
2:50:00	25	14,1	3
2:51:00	25	14,1	3
2:52:00	25	14,0	3
2:53:00	25	14,3	3
2:54:00	25	14,7	3
2:55:00	25	14,5	3
2:56:00	25	14,4	3
2:57:00	25	14,8	3
2:58:00	25	14,9	4
2:59:00	25	14,2	3
3:00:00	25	14,1	3
3:01:00	25	13,9	3
3:02:00	26	14,3	3
3:03:00	26	14,3	3
3:04:00	26	14,3	3
3:05:00	26	14,3	3
3:06:00	25	14,3	3
3:07:00	25	14,2	3
3:08:00	25	14,5	3
3:09:00	25	14,2	3
3:10:00	24	14,7	3
3:11:00	25	14,6	3
3:12:00	25	14,3	3
3:13:00	25	14,5	3
3:14:00	25	14,5	3
3:15:00	25	14,3	3
3:16:00	26	14,0	3
3:17:00	26	14,0	3
3:18:00	26	14,3	3
3:19:00	25	14,3	3
3:20:00	25	14,2	3
3:21:00	25	14,3	3
3:22:00	25	14,5	3
3:23:00	25	14,0	3
3:24:00	25	14,7	3
3:25:00	24	14,5	3
3:26:00	25	14,4	3
3:27:00	25	14,6	3
3:28:00	25	14,6	3
3:29:00	25	14,5	3
3:30:00	25	14,3	3
3:31:00	26	13,9	3
3:32:00	26	14,1	3
3:33:00	26	14,3	3
3:34:00	25	14,2	3
3:35:00	25	14,2	3
3:36:00	25	14,3	3
3:37:00	25	14,7	3
3:38:00	25	14,5	3
3:39:00	25	14,4	3
3:40:00	25	14,8	3
3:41:00	25	14,4	3
3:42:00	25	14,5	3
3:43:00	25	14,4	3
3:44:00	25	14,2	3
3:45:00	25	14,0	3
3:46:00	26	13,9	3
3:47:00	26	13,9	2
3:48:00	25	14,1	1
3:49:00	25	14,2	1
3:50:00	25	14,1	1
3:51:00	25	14,3	1
3:52:00	25	14,7	2
3:53:00	25	14,5	2
3:54:00	25	14,8	2
3:55:00	25	14,3	1
3:56:00	25	14,4	1
3:57:00	25	14,4	1
3:58:00	25	14,3	1
3:59:00	25	14,1	1
4:00:00	25	14,1	1
4:01:00	25	14,1	1
4:02:00	25	14,1	1
4:03:00	25	13,9	1
4:04:00	25	14,1	1
4:05:00	25	14,5	1
4:06:00	25	14,9	1
4:07:00	25	14,7	3
4:08:00	25	14,1	1
4:09:00	25	14,3	1
4:10:00	25	14,3	1
4:11:00	25	14,2	1
4:12:00	25	14,0	1
4:13:00	25	14,0	1
4:14:00	26	14,0	1
4:15:00	25	14,0	1
4:16:00	25	14,0	1
4:17:00	25	14,2	1
4:18:00	25	14,4	1
4:19:00	25	14,8	1
4:20:00	25	14,3	1
4:21:00	25	14,7	1
4:22:00	25	14,9	2
4:23:00	25	14,3	1
4:24:00	25	14,3	1
4:25:00	25	14,2	1
4:26:00	25	14,1	1
4:27:00	25	14,1	1
4:28:00	26	14,1	1
4:29:00	25	14,2	1
4:30:00	25	14,1	1
4:31:00	25	14,1	1
4:32:00	25	14,4	1
4:33:00	25	14,7	1
4:34:00	25	14,1	1
4:35:00	25	14,5	1
4:36:00	25	14,7	1
4:37:00	25	14,7	1
4:38:00	25	14,7	1
4:39:00	25	14,6	1
4:40:00	25	14,1	1
4:41:00	26	14,2	1
4:42:00	25	14,2	1
4:43:00	25	13,9	1
4:44:00	25	14,1	1
4:45:00	25	14,2	1
4:46:00	25	14,6	1
4:47:00	25	14,2	1
4:48:00	25	14,5	1
4:49:00	25	14,7	1
4:50:00	25	14,8	1
4:51:00	25	14,8	1
4:52:00	25	14,7	1
4:53:00	25	14,6	1
4:54:00	25	14,2	1
4:55:00	25	14,1	1
4:56:00	25	14,2	1
4:57:00	25	14,1	1
4:58:00	25	14,1	1
4:59:00	25	14,3	1
5:00:00	25	14,6	1
5:01:00	25	14,9	1
5:02:00	25	14,4	1
5:03:00	25	14,5	1
5:04:00	25	14,6	1
5:05:00	25	14,5	1
5:06:00	25	14,3	1
5:07:00	25	13,9	1
5:08:00	25	14,2	1
5:09:00	25	13,9	1
5:10:00	25	14,2	1
5:11:00	25	14,3	1
5:12:00	25	14,6	1
5:13:00	25	14,9	1
5:14:00	25	14,5	1
5:15:00	25	14,7	1
5:16:00	25	14,7	1
5:17:00	25	14,7	1
5:18:00	25	14,6	1
5:19:00	25	14,3	1
5:20:00	25	14,0	1
5:21:00	25	14,1	1
5:22:00	25	13,9	1
5:23:00	25	14,0	1
5:24:00	25	14,2	1
5:25:00	25	14,5	1
5:26:00	25	14,7	1
5:27:00	25	14,9	1
5:28:00	25	14,4	1
5:29:00	25	14,4	1
5:30:00	25	14,4	1
5:31:00	25	14,1	1
5:32:00	25	14,3	1
5:33:00	25	14,0	1
5:34:00	25	14,1	1
5:35:00	25	14,1	1
5:36:00	25	14,3	1
5:37:00	25	14,5	1
5:38:00	25	14,8	1
5:39:00	25	14,9	1
5:40:00	25	14,3	1
5:41:00	25	14,4	1
5:42:00	25	14,3	1
5:43:00	25	14,2	1
5:44:00	25	13,9	1
5:45:00	25	14,1	1
5:46:00	25	14,1	1
5:47:00	25	14,0	1
5:48:00	25	14,2	1
5:49:00	25	14,4	1
5:50:00	25	14,6	1
5:51:00	25	14,8	1
5:52:00	25	14,9	1
5:53:00	25	14,9	1
5:54:00	25	14,9	1
5:55:00	25	14,8	1
5:56:00	25	14,5	1
5:57:00	25	14,2	1
5:58:00	25	13,9	1
5:59:00	25	14,3	1
6:00:00	25	14,5	1
6:01:00	25	14,7	1
6:02:00	25	14,9	1
6:03:00	25	14,8	4
6:04:00	25	14,9	4
6:05:00	25	14,9	3
6:06:00	25	14,8	2
6:07:00	25	14,6	2
6:08:00	25	14,4	2
6:09:00	25	14,1	2
6:10:00	25	14,3	3
6:11:00	25	14,3	3
6:12:00	25	14,5	3
6:13:00	25	14,8	3
6:14:00	25	13,6	4
6:15:00	25	14,4	3
6:16:00	25	14,5	3
6:17:00	25	14,5	3
6:18:00	25	14,5	2
6:19:00	25	14,3	2
6:20:00	25	14,0	2
6:21:00	25	14,2	3
6:22:00	25	14,0	2
6:23:00	25	14,0	2
6:24:00	25	14,2	2
6:25:00	25	14,4	2
6:26:00	25	14,6	2
6:27:00	25	14,7	2
6:28:00	25	14,8	2
6:29:00	25	14,8	1
6:30:00	25	14,7	1
6:31:00	25	14,6	1
6:32:00	25	14,3	1
6:33:00	25	14,0	1
6:34:00	25	14,2	1
6:35:00	25	14,1	1
6:36:00	25	14,3	1
6:37:00	25	14,5	1
6:38:00	25	14,8	1
6:39:00	25	14,9	1
6:40:00	25	14,7	3
6:41:00	25	14,7	2
6:42:00	25	14,7	2
6:43:00	25	14,5	2
6:44:00	25	14,2	2
6:45:00	25	14,2	2
6:46:00	25	14,0	2
6:47:00	25	14,0	2
6:48:00	25	14,2	1
6:49:00	25	14,4	1
6:50:00	25	14,6	2
6:51:00	25	14,8	2
6:52:00	25	14,8	2
6:53:00	25	14,8	2
6:54:00	25	14,8	1
6:55:00	25	14,6	1
6:56:00	25	14,3	1
6:57:00	25	14,1	1
6:58:00	25	14,3	2
6:59:00	25	14,3	2
7:00:00	25	14,5	2
7:01:00	25	14,7	1
7:02:00	25	14,9	2
7:03:00	25	14,4	3
7:04:00	25	14,5	2
7:05:00	25	14,5	2
7:06:00	25	14,5	2
7:07:00	25	14,3	2
7:08:00	25	14,1	2
7:09:00	25	14,3	9
7:10:00	25	14,0	3
7:11:00	25	14,4	2
7:12:00	25	14,4	0
7:13:00	25	14,6	8
7:14:00	25	14,7	2
7:15:00	25	14,9	4
7:16:00	25	14,6	4
7:17:00	25	14,7	1
7:18:00	25	14,8	3
7:19:00	25	14,8	3
7:20:00	25	14,7	2
7:21:00	25	14,5	3
7:22:00	25	14,2	0
7:23:00	25	13,9	0
7:24:00	25	14,0	4
7:25:00	25	14,2	4
7:26:00	25	13,9	4
7:27:00	25	14,0	7
7:28:00	25	14,1	0
7:29:00	25	14,3	0
7:30:00	25	14,1	7
7:31:00	25	13,9	3
7:32:00	25	14,4	3
7:33:00	25	14,5	2
7:34:00	25	14,8	1
7:35:00	25	14,8	1
7:36:00	25	14,5	2
7:37:00	25	14,4	1
7:38:00	25	14,4	0
7:39:00	25	14,3	4
7:40:00	25	14,9	2
7:41:00	25	14,9	1
7:42:00	25	14,7	0
7:43:00	25	14,5	3
7:44:00	25	14,1	2
7:45:00	25	14,5	1
7:46:00	25	14,8	2
7:47:00	25	14,8	2
7:48:00	25	14,7	0
7:49:00	26	14,4	1
7:50:00	26	14,1	2
7:51:00	26	14,1	2
7:52:00	26	13,9	0
7:53:00	27	14,0	0
7:54:00	27	14,0	10
7:55:00	27	14,0	4
7:56:00	27	14,1	2
7:57:00	27	14,2	0
7:58:00	27	14,2	1
7:59:00	28	14,3	1
8:00:00	28	14,0	2
8:01:00	27	14,1	2
8:02:00	28	14,2	2
8:03:00	28	14,0	1
8:04:00	27	14,1	0
8:05:00	27	13,9	1
8:06:00	27	14,1	1
8:07:00	27	14,3	2
8:08:00	27	14,1	3
8:09:00	27	14,4	2
8:10:00	27	14,2	0
8:11:00	27	14,0	0
8:12:00	26	14,3	1
8:13:00	26	14,2	2
8:14:00	26	14,0	2
8:15:00	26	14,2	3
8:16:00	26	14,0	2
8:17:00	25	14,2	0
8:18:00	25	14,1	0
8:19:00	25	14,1	1
8:20:00	25	14,0	2
8:21:00	25	14,3	3
8:22:00	25	14,7	2
8:23:00	25	14,8	1
8:24:00	25	14,8	0
8:25:00	24	14,2	1
8:26:00	24	14,5	1
8:27:00	24	15,0	3
8:28:00	24	14,9	4
8:29:00	24	14,9	2
8:30:00	24	14,9	2
8:31:00	24	14,9	0
8:32:00	24	14,5	0
8:33:00	24	14,8	2
8:34:00	24	15,0	2
8:35:00	25	15,0	4
8:36:00	25	14,7	3
8:37:00	26	14,7	1
8:38:00	26	14,2	1
8:39:00	26	13,9	0
8:40:00	27	13,9	1
8:41:00	28	14,1	1
8:42:00	28	14,3	3
8:43:00	28	14,1	5
8:44:00	29	14,0	4
8:45:00	29	14,2	3
8:46:00	30	14,2	1
8:47:00	30	14,1	2
8:48:00	30	14,0	1
8:49:00	30	14,1	3
8:50:00	30	14,2	4
8:51:00	30	14,4	5
8:52:00	30	14,0	3
8:53:00	30	14,1	1
8:54:00	30	14,3	2
8:55:00	30	14,0	1
8:56:00	30	14,2	4
8:57:00	29	13,9	3
8:58:00	29	14,0	3
8:59:00	29	14,2	2
9:00:00	29	14,0	1
9:01:00	29	14,2	1
9:02:00	28	14,0	1
9:03:00	28	14,3	1
9:04:00	28	14,1	3
9:05:00	28	14,3	2
9:06:00	27	14,1	2
9:07:00	27	13,9	0
9:08:00	27	14,2	0
9:09:00	27	14,0	0
9:10:00	26	14,1	1
9:11:00	26	14,4	2
9:12:00	26	14,2	2
9:13:00	26	14,1	3
9:14:00	25	13,9	1
9:15:00	25	14,2	0
9:16:00	25	14,4	1
9:17:00	25	14,8	0
9:18:00	25	14,4	2
9:19:00	25	14,4	3
9:20:00	24	14,7	3
9:21:00	24	14,6	2
9:22:00	24	14,4	0
9:23:00	24	14,5	0
9:24:00	24	14,7	0
9:25:00	24	14,7	0
9:26:00	24	14,8	2
9:27:00	24	14,5	2
9:28:00	24	14,4	3
9:29:00	24	14,8	0
9:30:00	25	14,4	0
9:31:00	25	14,8	0
9:32:00	25	14,4	0
9:33:00	26	14,0	1
9:34:00	26	14,0	2
9:35:00	27	14,2	2
9:36:00	28	14,0	1
9:37:00	29	14,1	0
9:38:00	29	14,0	0
9:39:00	30	14,0	0
9:40:00	30	14,3	0
9:41:00	30	14,0	1
9:42:00	31	14,2	3
9:43:00	31	14,1	2
9:44:00	31	13,9	0
9:45:00	31	14,2	0
9:46:00	31	14,2	0
9:47:00	31	14,1	0
9:48:00	31	14,1	0
9:49:00	31	14,0	2
9:50:00	31	14,1	1
9:51:00	31	14,3	2
9:52:00	30	14,1	1
9:53:00	30	14,3	0
9:54:00	30	14,0	0
9:55:00	30	14,2	0
9:56:00	29	14,0	1
9:57:00	29	14,3	2
9:58:00	29	14,0	2
9:59:00	29	14,1	2
10:00:00	28	14,3	0
10:01:00	28	14,0	1
10:02:00	28	14,0	0
10:03:00	28	14,1	1
10:04:00	27	14,0	2
10:05:00	27	14,3	2
10:06:00	27	14,1	2
10:07:00	26	13,9	1
10:08:00	26	14,1	0
10:09:00	26	14,0	0
10:10:00	26	14,3	1
10:11:00	26	14,2	3
10:12:00	25	14,1	4
10:13:00	25	14,2	2
10:14:00	25	14,6	1
10:15:00	25	14,5	0
10:16:00	24	14,7	1
10:17:00	24	14,3	1
10:18:00	24	14,9	2
10:19:00	24	14,8	3
10:20:00	24	14,9	5
10:21:00	24	14,5	2
10:22:00	24	14,7	2
10:23:00	24	14,5	1
10:24:00	24	14,7	1
10:25:00	24	14,7	2
10:26:00	24	14,2	3
10:27:00	25	14,5	2
10:28:00	25	14,4	1
10:29:00	25	14,4	0
10:30:00	26	14,0	0
10:31:00	27	14,3	0
10:32:00	27	14,3	0
10:33:00	28	13,9	2
10:34:00	28	14,1	3
10:35:00	29	14,0	1
10:36:00	30	14,2	0
10:37:00	30	14,2	0
10:38:00	30	14,2	0
10:39:00	31	14,3	0
10:40:00	31	14,2	1
10:41:00	31	14,1	2
10:42:00	31	13,9	2
10:43:00	31	14,3	1
10:44:00	31	13,9	0
10:45:00	31	14,0	0
10:46:00	31	14,2	0
10:47:00	31	14,2	0
10:48:00	30	14,4	2
10:49:00	30	14,1	2
10:50:00	30	14,2	1
10:51:00	30	14,3	0
10:52:00	29	14,0	0
10:53:00	29	14,1	0
10:54:00	29	14,2	0
10:55:00	29	14,0	3
10:56:00	28	14,2	2
10:57:00	28	14,0	3
10:58:00	28	14,2	1
10:59:00	28	14,1	0
11:00:00	27	14,2	1
11:01:00	27	14,0	1
11:02:00	27	14,4	2
11:03:00	26	14,2	3
11:04:00	26	14,1	3
11:05:00	26	14,0	1
11:06:00	26	14,2	0
11:07:00	26	14,1	1
11:08:00	25	14,0	1
11:09:00	25	14,4	4
11:10:00	25	14,7	4
11:11:00	25	14,5	3
11:12:00	24	14,4	1
11:13:00	24	14,6	0
11:14:00	24	14,3	1
11:15:00	24	14,8	2
11:16:00	24	14,9	8
11:17:00	24	14,6	5
11:18:00	24	14,8	2
11:19:00	24	14,7	0
11:20:00	24	14,8	0
11:21:00	24	14,7	1
11:22:00	24	14,4	1
11:23:00	24	14,7	4
11:24:00	25	14,8	4
11:25:00	25	14,9	3
11:26:00	26	14,6	0
11:27:00	26	13,9	0
11:28:00	27	13,9	0
11:29:00	28	14,0	0
11:30:00	28	14,0	1
11:31:00	29	14,0	3
11:32:00	29	14,2	3
11:33:00	30	13,9	2
11:34:00	30	14,0	0
11:35:00	30	14,2	1
11:36:00	31	13,9	0
11:37:00	31	14,3	0
11:38:00	31	14,3	2
11:39:00	31	14,3	2
11:40:00	31	14,2	1
11:41:00	31	14,2	0
11:42:00	31	14,3	0
11:43:00	31	14,0	0
11:44:00	30	14,0	0
11:45:00	30	14,1	1
11:46:00	30	14,1	2
11:47:00	30	14,2	2
11:48:00	30	13,9	1
11:49:00	29	14,2	0
11:50:00	29	13,9	0
11:51:00	29	14,2	1
11:52:00	28	14,0	2
11:53:00	28	14,1	2
11:54:00	28	14,0	3
11:55:00	28	14,1	1
11:56:00	27	13,9	0
11:57:00	27	14,2	1
11:58:00	27	14,1	1
11:59:00	27	14,0	2
12:00:00	26	14,3	2
12:01:00	26	14,2	2
12:02:00	26	14,1	0
12:03:00	25	14,0	1
12:04:00	25	14,4	1
12:05:00	25	14,3	2
12:06:00	25	14,7	5
12:07:00	25	14,8	4
12:08:00	25	14,8	2
12:09:00	24	14,4	0
12:10:00	24	14,8	1
12:11:00	24	14,5	2
12:12:00	24	14,5	3
12:13:00	24	14,4	7
12:14:00	24	14,4	4
12:15:00	24	14,2	2
12:16:00	24	14,9	0
12:17:00	24	14,6	0
12:18:00	24	14,3	0
12:19:00	25	14,6	1
12:20:00	25	14,5	4
12:21:00	25	14,7	6
12:22:00	26	14,5	5
12:23:00	26	14,2	1
12:24:00	27	14,0	0
12:25:00	28	13,9	0
12:26:00	28	14,1	0
12:27:00	29	14,2	1
12:28:00	29	14,1	9
12:29:00	30	14,0	4
12:30:00	30	13,9	3
12:31:00	30	14,2	1
12:32:00	30	14,2	1
12:33:00	31	14,0	1
12:34:00	31	14,3	0
12:35:00	31	14,3	2
12:36:00	31	14,4	4
12:37:00	31	14,0	3
12:38:00	31	14,0	1
12:39:00	30	14,1	3
12:40:00	30	14,2	0
12:41:00	30	14,0	0
12:42:00	30	14,2	2
12:43:00	30	13,9	3
12:44:00	29	14,1	2
12:45:00	29	14,2	3
12:46:00	29	14,0	1
12:47:00	29	14,0	1
12:48:00	28	14,0	1
12:49:00	28	14,2	2
12:50:00	28	14,1	3
12:51:00	27	14,4	3
12:52:00	27	14,2	4
12:53:00	27	14,1	1
12:54:00	27	14,0	1
12:55:00	26	14,3	1
12:56:00	26	14,2	2
12:57:00	26	14,1	2
12:58:00	26	14,0	5
12:59:00	26	13,9	1
13:00:00	25	14,1	1
13:01:00	25	14,2	1
13:02:00	25	14,5	1
13:03:00	25	14,6	2
13:04:00	25	14,5	2
13:05:00	24	14,7	4
13:06:00	24	14,9	1
13:07:00	24	14,6	0
13:08:00	24	14,6	3
13:09:00	24	14,6	2
13:10:00	24	14,6	3
13:11:00	24	14,2	3
13:12:00	24	14,4	2
13:13:00	24	15,0	1
13:14:00	24	14,5	0
13:15:00	25	14,7	1
13:16:00	25	14,4	0
13:17:00	25	14,6	0
13:18:00	26	14,3	6
13:19:00	26	14,0	4
13:20:00	27	14,2	5
13:21:00	27	13,9	1
13:22:00	28	13,9	1
13:23:00	28	13,9	1
13:24:00	29	14,0	0
13:25:00	29	14,0	3
13:26:00	30	14,1	4
13:27:00	30	14,0	3
13:28:00	30	14,2	4
13:29:00	30	14,1	2
13:30:00	30	14,1	1
13:31:00	30	14,2	1
13:32:00	30	14,2	1
13:33:00	30	14,4	2
13:34:00	30	14,1	2
13:35:00	30	14,1	5
13:36:00	30	14,3	4
13:37:00	30	14,0	3
13:38:00	29	14,1	1
13:39:00	29	14,3	0
13:40:00	29	14,1	2
13:41:00	29	13,9	2
13:42:00	28	13,9	4
13:43:00	28	14,2	3
13:44:00	28	14,0	3
13:45:00	28	14,3	1
13:46:00	28	14,2	1
13:47:00	27	14,1	3
13:48:00	27	14,4	2
13:49:00	27	14,3	5
13:50:00	26	14,1	2
13:51:00	26	14,0	2
13:52:00	26	14,1	1
13:53:00	26	13,9	0
13:54:00	26	14,2	2
13:55:00	25	14,0	2
13:56:00	25	13,9	4
13:57:00	25	14,3	3
13:58:00	25	14,5	0
13:59:00	25	14,9	1
14:00:00	25	14,4	1
14:01:00	24	14,6	5
14:02:00	24	14,9	2
14:03:00	24	14,3	2
14:04:00	24	14,8	0
14:05:00	24	14,5	0
14:06:00	24	14,6	2
14:07:00	24	14,5	3
14:08:00	24	15,0	3
14:09:00	24	14,3	2
14:10:00	24	14,7	4
14:11:00	25	14,9	1
14:12:00	25	14,4	2
14:13:00	25	14,6	1
14:14:00	25	14,5	0
14:15:00	26	14,0	2
14:16:00	27	14,1	6
14:17:00	27	13,9	6
14:18:00	28	14,1	5
14:19:00	28	13,9	2
14:20:00	29	13,9	1
14:21:00	29	14,0	0
14:22:00	29	14,2	0
14:23:00	30	14,0	8
14:24:00	30	14,3	7
14:25:00	30	14,1	10
14:26:00	30	14,1	4
14:27:00	30	14,0	3
14:28:00	30	14,2	1
14:29:00	30	14,4	1
14:30:00	30	14,1	4
14:31:00	30	14,2	7
14:32:00	30	14,0	6
14:33:00	30	14,1	2
14:34:00	30	14,2	3
14:35:00	29	13,9	2
14:36:00	29	14,1	1
14:37:00	29	13,9	3
14:38:00	28	14,2	6
14:39:00	28	14,1	6
14:40:00	28	14,3	3
14:41:00	28	14,1	3
14:42:00	28	13,9	2
14:43:00	27	14,2	0
14:44:00	27	14,1	2
14:45:00	27	13,9	5
14:46:00	27	13,9	5
14:47:00	26	14,2	4
14:48:00	26	14,0	2
14:49:00	26	13,9	2
14:50:00	26	14,3	1
14:51:00	26	14,1	1
14:52:00	25	14,1	4
14:53:00	25	14,0	3
14:54:00	25	14,3	2
14:55:00	25	14,7	2
14:56:00	25	14,9	0
14:57:00	25	14,4	3
14:58:00	24	14,6	3
14:59:00	24	14,9	5
15:00:00	24	14,9	3
15:01:00	24	14,4	3
15:02:00	24	14,4	1
15:03:00	24	14,4	0
15:04:00	24	14,4	1
15:05:00	24	14,9	1
15:06:00	24	14,5	2
15:07:00	25	14,8	6
15:08:00	25	14,7	7
15:09:00	25	14,9	4
15:10:00	26	14,8	4
15:11:00	26	14,2	2
15:12:00	27	13,9	1
15:13:00	27	14,1	1
15:14:00	28	14,0	7
15:15:00	28	14,1	7
15:16:00	29	14,3	6
15:17:00	29	13,9	1
15:18:00	29	14,1	2
15:19:00	30	14,0	0
15:20:00	30	14,3	1
15:21:00	30	14,1	4
15:22:00	30	14,1	7
15:23:00	30	14,0	8
15:24:00	30	14,0	3
15:25:00	30	14,3	3
15:26:00	30	14,0	2
15:27:00	30	14,3	0
15:28:00	30	14,0	1
15:29:00	30	14,3	6
15:30:00	29	14,1	6
15:31:00	29	14,1	4
15:32:00	29	14,4	1
15:33:00	29	14,2	1
15:34:00	29	14,0	1
15:35:00	28	14,0	0
15:36:00	28	14,3	4
15:37:00	28	14,1	6
15:38:00	28	14,0	7
15:39:00	27	14,0	3
15:40:00	27	14,2	2
15:41:00	27	14,1	0
15:42:00	27	13,9	1
15:43:00	27	14,3	5
15:44:00	26	14,2	4
15:45:00	26	14,1	7
15:46:00	26	13,9	2
15:47:00	26	14,2	1
15:48:00	25	14,1	1
15:49:00	25	14,0	1
15:50:00	25	14,2	5
15:51:00	25	14,6	4
15:52:00	25	14,8	5
15:53:00	25	14,8	1
15:54:00	25	14,3	0
15:55:00	24	14,6	1
15:56:00	24	14,2	1
15:57:00	24	14,7	5
15:58:00	24	14,4	4
15:59:00	24	14,3	4
16:00:00	24	14,9	2
16:01:00	24	14,8	2
16:02:00	24	14,6	2
16:03:00	24	14,8	1
16:04:00	25	14,7	0
16:05:00	25	14,6	6
16:06:00	25	14,6	6
16:07:00	26	14,3	6
16:08:00	26	14,1	2
16:09:00	27	13,9	3
16:10:00	27	14,2	1
16:11:00	28	14,1	0
16:12:00	28	14,1	3
16:13:00	29	14,1	6
16:14:00	29	14,1	5
16:15:00	29	14,1	4
16:16:00	29	14,3	3
16:17:00	30	14,0	2
16:18:00	30	13,9	0
16:19:00	30	14,0	1
16:20:00	30	14,1	7
16:21:00	30	14,3	6
16:22:00	30	13,9	6
16:23:00	30	14,1	2
16:24:00	30	14,3	2
16:25:00	29	14,1	0
16:26:00	29	14,2	1
16:27:00	29	14,0	3
16:28:00	29	14,1	6
16:29:00	29	13,9	8
16:30:00	28	14,1	2
16:31:00	28	14,0	2
16:32:00	28	14,0	2
16:33:00	28	14,2	1
16:34:00	28	14,0	2
16:35:00	27	14,4	4
16:36:00	27	14,2	6
16:37:00	27	14,1	5
16:38:00	27	14,0	3
16:39:00	26	14,3	3
16:40:00	26	14,2	1
16:41:00	26	14,1	1
16:42:00	26	14,0	5
16:43:00	26	14,0	5
16:44:00	25	14,1	7
16:45:00	25	14,0	2
16:46:00	25	14,1	2
16:47:00	25	14,4	1
16:48:00	25	14,8	0
16:49:00	25	14,2	5
16:50:00	24	15,0	5
16:51:00	24	14,2	3
16:52:00	24	14,5	5
16:53:00	24	14,6	1
16:54:00	24	14,5	2
16:55:00	24	14,7	1
16:56:00	24	14,9	1
16:57:00	24	14,6	8
16:58:00	24	14,6	5
16:59:00	24	14,6	7
17:00:00	25	14,6	4
17:01:00	25	14,4	3
17:02:00	25	14,6	2
17:03:00	26	14,5	0
17:04:00	26	14,0	1
17:05:00	27	14,2	4
17:06:00	27	14,1	5
17:07:00	28	14,0	9
17:08:00	28	14,1	3
17:09:00	28	14,0	3
17:10:00	29	13,9	1
17:11:00	29	14,1	0
17:12:00	29	14,3	1
17:13:00	30	14,2	7
17:14:00	30	14,3	5
17:15:00	30	14,3	6
17:16:00	30	13,9	3
17:17:00	30	14,0	3
17:18:00	30	14,1	1
17:19:00	30	14,3	1
17:20:00	29	14,0	5
17:21:00	29	14,1	5
17:22:00	29	14,2	7
17:23:00	29	14,0	3
17:24:00	29	13,9	2
17:25:00	28	14,1	2
17:26:00	28	14,3	1
17:27:00	28	14,1	1
17:28:00	28	14,4	5
17:29:00	28	14,2	7
17:30:00	28	14,1	8
17:31:00	27	13,9	2
17:32:00	27	14,0	3
17:33:00	27	14,3	1
17:34:00	27	14,1	1
17:35:00	26	14,0	4
17:36:00	26	14,2	8
17:37:00	26	14,0	6
17:38:00	26	13,9	5
17:39:00	26	14,2	2
17:40:00	25	14,1	2
17:41:00	25	14,0	1
17:42:00	25	14,0	1
17:43:00	25	14,4	7
17:44:00	25	14,8	7
17:45:00	25	14,8	7
17:46:00	24	14,9	2
17:47:00	24	14,9	1
17:48:00	24	14,3	1
17:49:00	24	14,6	4
17:50:00	24	14,6	1
17:51:00	24	14,9	4
17:52:00	24	14,6	7
17:53:00	24	14,3	4
17:54:00	24	14,7	6
17:55:00	25	14,8	2
17:56:00	25	14,9	3
17:57:00	25	14,8	2
17:58:00	25	14,5	1
17:59:00	26	14,4	1
18:00:00	26	14,0	6
18:01:00	27	14,3	6
18:02:00	27	14,0	10
18:03:00	28	14,0	3
18:04:00	28	13,9	2
