Repository: ProgWizer/parser

File: project-root/data/Data Acquisition/Data Acquisition/2007 year (173)/Con 1 Research G1500+1.5%FL+1.5%SMS+0.1%R-7 (45C).txt
--Test Summary--
Full Path and File Name	
Instrument Name	7222#1
Instrument Type	Model 7222 Consistometer
Instrument Serial Number	113
Test Start Date	02.05.2007
Test Start Time	9:48:57
Test Stop Date	02.05.2007
Test Stop Time	17:36:10
Test Length	7:47:13
Final Sample Time Offset	7:47:00
Controller Schedule Name	
Sampling Period	60 seconds
Comments	MPa: 20(30min), T:45C(30min), tap water, dry-blend.
Information	WellID	
Information	Customer	Research
Information	CementClass	G
Information	CementMfr	Duckerhoff
Information	Additives	1.5%FL+1.5%SMS+0.1%R-7
Information	Density	1500
Information	BHCT	45
Information	BHST	
Information	FluidLoss	10cc/30min
Information	JobType	Research
Calculated Value	30Bc - TT	7:33:00
Calculated Value	70Bc - TT	N/A
Calculated Value	100Bc - TT	N/A
Initial Temperature (°C)	22 °C
Final Temperature (°C)	45 °C
Initial Pressure (MPa)	2,2 MPa
Final Pressure (MPa)	20,3 MPa
Initial Consistency (Bc)	13 Bc
Final Consistency (Bc)	33 Bc
--Data--
Time (HH:MM:SS)	Temperature (°C)	Pressure (MPa)	Consistency (Bc)
0:00:00	22	2,2	13
0:01:00	22	3,5	13
0:02:00	22	4,6	12
0:03:00	22	5,4	15
0:04:00	23	6,1	12
0:05:00	24	6,7	11
0:06:00	25	7,1	6
0:07:00	26	7,6	5
0:08:00	27	8,1	5
0:09:00	28	8,8	5
0:10:00	29	9,3	5
0:11:00	30	9,8	5
0:12:00	31	10,5	5
0:13:00	32	11,2	5
0:14:00	33	11,7	5
0:15:00	33	11,8	10
0:16:00	34	12,5	12
0:17:00	35	13,2	12
0:18:00	36	13,8	12
0:19:00	37	14,5	12
0:20:00	37	14,6	14
0:21:00	38	15,3	12
0:22:00	39	15,8	10
0:23:00	40	16,5	10
0:24:00	40	17,2	12
0:25:00	41	17,9	11
0:26:00	42	17,9	10
0:27:00	43	18,7	11
0:28:00	44	19,5	12
0:29:00	45	20,1	11
0:30:00	45	20,7	13
0:31:00	46	20,7	13
0:32:00	47	20,3	13
0:33:00	47	20,1	12
0:34:00	47	20,1	13
0:35:00	47	20,3	11
0:36:00	47	20,1	12
0:37:00	46	19,9	12
0:38:00	46	20,1	11
0:39:00	46	20,0	12
0:40:00	46	20,0	12
0:41:00	46	20,1	12
0:42:00	46	20,1	12
0:43:00	46	20,1	12
0:44:00	46	20,1	12
0:45:00	46	20,1	12
0:46:00	46	20,1	11
0:47:00	45	20,1	11
0:48:00	45	20,1	12
0:49:00	45	20,1	12
0:50:00	45	20,1	11
0:51:00	46	20,1	10
0:52:00	45	20,2	11
0:53:00	46	20,2	9
0:54:00	45	20,2	12
0:55:00	45	20,2	12
0:56:00	45	20,2	14
0:57:00	45	19,9	12
0:58:00	45	20,0	11
0:59:00	45	20,0	13
1:00:00	45	20,2	11
1:01:00	45	20,6	12
1:02:00	45	20,9	12
1:03:00	45	20,4	12
1:04:00	45	20,6	12
1:05:00	45	20,6	12
1:06:00	45	20,6	12
1:07:00	45	20,6	12
1:08:00	45	20,6	12
1:09:00	45	20,6	12
1:10:00	45	20,7	12
1:11:00	45	20,7	12
1:12:00	45	20,7	12
1:13:00	45	20,7	12
1:14:00	45	20,7	12
1:15:00	45	20,7	12
1:16:00	45	20,7	12
1:17:00	45	20,7	12
1:18:00	45	20,7	12
1:19:00	45	20,7	12
1:20:00	45	20,7	12
1:21:00	45	20,7	12
1:22:00	45	20,7	12
1:23:00	45	20,7	12
1:24:00	45	20,7	12
1:25:00	45	20,7	12
1:26:00	45	20,7	12
1:27:00	45	20,7	10
1:28:00	46	20,7	10
1:29:00	45	20,7	11
1:30:00	46	20,7	10
1:31:00	45	20,7	10
1:32:00	46	20,7	10
1:33:00	46	20,7	10
1:34:00	46	20,7	10
1:35:00	45	20,7	10
1:36:00	45	20,7	10
1:37:00	45	20,3	12
1:38:00	45	20,0	13
1:39:00	45	20,1	11
1:40:00	45	20,3	11
1:41:00	45	20,5	11
1:42:00	45	20,6	11
1:43:00	45	20,6	11
1:44:00	45	20,6	11
1:45:00	45	20,6	11
1:46:00	45	20,6	11
1:47:00	45	20,7	11
1:48:00	45	20,7	11
1:49:00	45	20,7	11
1:50:00	45	20,7	11
1:51:00	45	20,7	11
1:52:00	45	20,7	11
1:53:00	45	20,4	11
1:54:00	45	20,1	11
1:55:00	45	20,1	11
1:56:00	45	20,2	11
1:57:00	45	20,4	11
1:58:00	45	20,5	11
1:59:00	45	20,6	11
2:00:00	45	20,6	11
2:01:00	45	20,6	11
2:02:00	45	20,7	11
2:03:00	45	20,6	11
2:04:00	45	20,6	11
2:05:00	45	20,6	11
2:06:00	45	20,3	11
2:07:00	45	20,0	11
2:08:00	45	19,9	11
2:09:00	45	20,2	11
2:10:00	45	20,3	11
2:11:00	45	20,5	11
2:12:00	45	20,7	11
2:13:00	45	20,8	11
2:14:00	45	20,8	11
2:15:00	45	20,7	11
2:16:00	45	20,6	11
2:17:00	45	20,4	11
2:18:00	45	20,1	13
2:19:00	45	20,1	14
2:20:00	45	20,2	13
2:21:00	45	20,4	12
2:22:00	45	20,6	12
2:23:00	45	20,7	12
2:24:00	45	20,8	12
2:25:00	45	20,8	12
2:26:00	45	20,8	12
2:27:00	45	20,8	12
2:28:00	45	20,7	12
2:29:00	45	20,5	12
2:30:00	45	20,2	15
2:31:00	45	20,1	12
2:32:00	45	20,2	12
2:33:00	45	20,4	12
2:34:00	45	20,6	12
2:35:00	45	20,6	12
2:36:00	45	20,7	14
2:37:00	45	20,7	14
2:38:00	45	20,7	14
2:39:00	45	20,7	13
2:40:00	45	20,7	13
2:41:00	45	20,4	13
2:42:00	45	20,2	13
2:43:00	45	20,1	13
2:44:00	45	20,2	13
2:45:00	45	20,4	13
2:46:00	45	20,5	13
2:47:00	45	20,5	13
2:48:00	45	20,5	13
2:49:00	45	20,5	13
2:50:00	45	20,5	13
2:51:00	45	20,5	13
2:52:00	45	20,5	13
2:53:00	45	20,3	13
2:54:00	45	20,0	13
2:55:00	45	20,5	12
2:56:00	45	20,6	13
2:57:00	45	20,7	13
2:58:00	45	20,8	13
2:59:00	45	20,9	13
3:00:00	45	20,9	13
3:01:00	45	20,9	13
3:02:00	45	20,8	13
3:03:00	45	20,8	13
3:04:00	45	20,8	13
3:05:00	45	20,8	13
3:06:00	45	20,5	13
3:07:00	45	20,3	13
3:08:00	45	20,4	13
3:09:00	45	20,5	13
3:10:00	45	20,7	13
3:11:00	45	20,7	13
3:12:00	45	20,7	13
3:13:00	45	20,7	13
3:14:00	45	20,6	13
3:15:00	45	20,6	13
3:16:00	46	20,6	13
3:17:00	45	20,4	13
3:18:00	45	20,2	13
3:19:00	45	20,1	13
3:20:00	45	20,2	13
3:21:00	45	20,4	13
3:22:00	45	20,5	13
3:23:00	45	20,5	13
3:24:00	45	20,4	13
3:25:00	45	20,4	13
3:26:00	45	20,4	13
3:27:00	45	20,3	13
3:28:00	45	20,3	13
3:29:00	46	20,3	13
3:30:00	45	20,0	13
3:31:00	45	20,2	13
3:32:00	45	20,2	13
3:33:00	45	20,4	13
3:34:00	45	20,5	13
3:35:00	45	20,5	13
3:36:00	45	20,5	13
3:37:00	45	20,5	13
3:38:00	46	20,5	13
3:39:00	46	20,4	13
3:40:00	45	20,3	13
3:41:00	45	20,1	13
3:42:00	45	20,1	13
3:43:00	45	20,2	13
3:44:00	45	20,3	13
3:45:00	45	20,4	13
3:46:00	45	20,4	13
3:47:00	45	20,4	13
3:48:00	45	20,4	13
3:49:00	45	20,3	13
3:50:00	45	20,3	13
3:51:00	45	20,2	13
3:52:00	45	20,1	13
3:53:00	45	20,2	15
3:54:00	45	20,0	14
3:55:00	45	20,0	14
3:56:00	45	20,2	14
3:57:00	45	20,3	14
3:58:00	45	20,3	14
3:59:00	45	20,3	14
4:00:00	45	20,3	14
4:01:00	45	20,2	14
4:02:00	45	20,2	14
4:03:00	45	20,1	14
4:04:00	45	19,9	14
4:05:00	45	20,3	14
4:06:00	45	20,4	14
4:07:00	45	20,4	14
4:08:00	45	20,5	14
4:09:00	45	20,5	14
4:10:00	45	20,5	14
4:11:00	45	20,5	14
4:12:00	45	20,5	14
4:13:00	45	20,5	14
4:14:00	45	20,2	14
4:15:00	45	20,0	14
4:16:00	45	20,1	14
4:17:00	45	20,2	14
4:18:00	45	20,3	14
4:19:00	45	20,4	14
4:20:00	45	20,5	14
4:21:00	45	20,4	14
4:22:00	45	20,4	14
4:23:00	45	20,4	14
4:24:00	45	20,1	14
4:25:00	45	19,9	14
4:26:00	45	20,3	14
4:27:00	45	20,4	14
4:28:00	45	20,5	14
4:29:00	45	20,6	14
4:30:00	45	20,6	14
4:31:00	45	20,6	14
4:32:00	45	20,5	14
4:33:00	45	20,5	14
4:34:00	45	20,5	14
4:35:00	45	20,2	14
4:36:00	45	20,0	14
4:37:00	45	20,0	14
4:38:00	45	20,1	14
4:39:00	45	20,2	14
4:40:00	45	20,3	14
4:41:00	45	20,3	14
4:42:00	45	20,3	14
4:43:00	45	20,3	14
4:44:00	45	20,3	14
4:45:00	45	20,0	14
4:46:00	45	20,1	14
4:47:00	45	20,0	14
4:48:00	45	20,1	14
4:49:00	45	20,2	14
4:50:00	45	20,3	14
4:51:00	45	20,4	14
4:52:00	45	20,4	14
4:53:00	45	20,4	14
4:54:00	45	20,3	14
4:55:00	45	20,3	14
4:56:00	45	20,2	14
4:57:00	45	20,3	14
4:58:00	45	20,1	14
4:59:00	45	20,1	14
5:00:00	45	20,3	14
5:01:00	45	20,4	14
5:02:00	45	20,5	14
5:03:00	45	20,5	14
5:04:00	45	20,4	14
5:05:00	45	20,4	14
5:06:00	45	20,3	15
5:07:00	45	20,2	15
5:08:00	45	20,0	15
5:09:00	45	20,3	15
5:10:00	45	20,4	15
5:11:00	45	20,5	15
5:12:00	45	20,6	15
5:13:00	45	20,7	15
5:14:00	45	20,7	15
5:15:00	45	20,6	16
5:16:00	45	20,6	16
5:17:00	45	20,5	16
5:18:00	45	20,2	16
5:19:00	45	20,1	16
5:20:00	45	20,1	16
5:21:00	45	20,3	16
5:22:00	45	20,4	16
5:23:00	45	20,5	16
5:24:00	45	20,5	16
5:25:00	45	20,4	16
5:26:00	45	20,4	16
5:27:00	45	20,3	16
5:28:00	45	20,1	17
5:29:00	45	20,2	17
5:30:00	45	20,2	17
5:31:00	45	20,3	17
5:32:00	45	20,5	17
5:33:00	45	20,6	17
5:34:00	45	20,6	17
5:35:00	45	20,5	17
5:36:00	45	20,5	17
5:37:00	45	20,5	17
5:38:00	45	20,5	17
5:39:00	45	20,3	17
5:40:00	46	20,0	17
5:41:00	45	20,3	17
5:42:00	45	20,4	17
5:43:00	45	20,6	17
5:44:00	45	20,7	18
5:45:00	45	20,7	18
5:46:00	45	20,7	18
5:47:00	45	20,6	18
5:48:00	45	20,6	18
5:49:00	45	20,6	18
5:50:00	45	20,6	18
5:51:00	46	20,6	18
5:52:00	45	20,5	18
5:53:00	45	20,2	18
5:54:00	45	20,0	18
5:55:00	45	20,1	18
5:56:00	45	20,3	18
5:57:00	45	20,4	18
5:58:00	45	20,5	18
5:59:00	45	20,5	18
6:00:00	45	20,4	18
6:01:00	45	20,4	18
6:02:00	45	20,3	18
6:03:00	45	20,4	18
6:04:00	45	20,2	18
6:05:00	45	19,9	18
6:06:00	45	20,3	18
6:07:00	45	20,4	18
6:08:00	45	20,6	18
6:09:00	45	20,7	19
6:10:00	45	20,7	19
6:11:00	45	20,6	19
6:12:00	45	20,6	19
6:13:00	45	20,5	19
6:14:00	45	20,6	19
6:15:00	45	20,6	19
6:16:00	45	20,6	19
6:17:00	45	20,3	19
6:18:00	45	20,1	19
6:19:00	45	20,1	19
6:20:00	45	20,2	19
6:21:00	45	20,4	19
6:22:00	45	20,4	19
6:23:00	45	20,4	19
6:24:00	45	20,4	19
6:25:00	45	20,3	19
6:26:00	45	20,3	19
6:27:00	45	20,4	19
6:28:00	45	20,4	19
6:29:00	45	20,1	19
6:30:00	45	20,1	20
6:31:00	45	20,1	20
6:32:00	45	20,3	22
6:33:00	45	20,4	21
6:34:00	45	20,4	23
6:35:00	45	20,4	23
6:36:00	45	20,4	23
6:37:00	45	20,4	23
6:38:00	45	20,4	23
6:39:00	45	20,4	23
6:40:00	45	20,3	23
6:41:00	45	20,0	23
6:42:00	45	20,3	25
6:43:00	45	20,3	25
6:44:00	45	20,5	25
6:45:00	45	20,6	25
6:46:00	45	20,6	25
6:47:00	45	20,6	26
6:48:00	45	20,5	24
6:49:00	45	20,5	24
6:50:00	45	20,5	24
6:51:00	45	20,5	24
6:52:00	45	20,5	24
6:53:00	45	20,4	24
6:54:00	45	20,1	25
6:55:00	45	20,0	27
6:56:00	45	20,2	24
6:57:00	45	20,4	20
6:58:00	45	20,4	17
6:59:00	45	20,4	17
7:00:00	45	20,3	17
7:01:00	45	20,3	17
7:02:00	45	20,3	17
7:03:00	45	20,3	17
7:04:00	45	20,4	18
7:05:00	45	20,2	18
7:06:00	45	20,0	18
7:07:00	45	20,3	17
7:08:00	45	20,4	17
7:09:00	45	20,6	17
7:10:00	45	20,7	17
7:11:00	45	20,6	17
7:12:00	45	20,6	17
7:13:00	45	20,6	17
7:14:00	45	20,6	17
7:15:00	45	20,6	17
7:16:00	45	20,5	18
7:17:00	45	20,2	18
7:18:00	45	20,1	18
7:19:00	45	20,2	18
7:20:00	45	20,4	18
7:21:00	45	20,5	18
7:22:00	45	20,5	18
7:23:00	45	20,4	18
7:24:00	45	20,4	18
7:25:00	45	20,4	18
7:26:00	45	20,4	18
7:27:00	45	20,4	18
7:28:00	45	20,4	18
7:29:00	45	20,1	18
7:30:00	45	20,0	37
7:31:00	45	20,0	20
7:32:00	45	20,2	32
7:33:00	45	20,3	42
7:34:00	45	20,3	40
7:35:00	45	20,2	38
7:36:00	45	20,2	36
7:37:00	45	20,2	37
7:38:00	45	20,2	36
7:39:00	45	20,2	36
7:40:00	45	20,1	36
7:41:00	45	20,1	25
7:42:00	45	20,1	25
7:43:00	45	20,3	31
7:44:00	45	20,4	38
7:45:00	45	20,4	27
7:46:00	45	20,4	36
7:47:00	45	20,3	33

File: project-root/data/Data Acquisition/Data Acquisition/2007 year (173)/Con 1 Research G1550+35%trepel+0.5%SMS+0.2%R-7 (45C).txt
--Test Summary--
Full Path and File Name	
Instrument Name	7222#1
Instrument Type	Model 7222 Consistometer
Instrument Serial Number	113
Test Start Date	14.02.2007
Test Start Time	18:25:08
Test Stop Date	15.02.2007
Test Stop Time	8:27:05
Test Length	14:01:57
Final Sample Time Offset	14:01:00
Controller Schedule Name	
Sampling Period	60 seconds
Comments	MPa: 30(120), T:45(120)
Information	WellID	
Information	Customer	Geostrim Drilling
Information	CementClass	PCT-I-G
Information	CementMfr	Dykerhoff
Information	Additives	35%trepel+0.5%SMS+0.2%R-7
Information	Density	1550
Information	BHCT	45
Information	BHST	55
Information	FluidLoss	
Information	JobType	Research
Calculated Value	30Bc - TT	0:59:00
Calculated Value	70Bc - TT	4:42:00
Calculated Value	100Bc - TT	5:47:00
Initial Temperature (°C)	30 °C
Final Temperature (°C)	26 °C
Initial Pressure (MPa)	0,7 MPa
Final Pressure (MPa)	-0,1 MPa
Initial Consistency (Bc)	17 Bc
Final Consistency (Bc)	1 Bc
--Data--
Time (HH:MM:SS)	Temperature (°C)	Pressure (MPa)	Consistency (Bc)
0:00:00	30	0,7	17
0:01:00	30	2,1	22
0:02:00	30	2,4	20
0:03:00	30	2,7	18
0:04:00	30	3,0	17
0:05:00	31	3,0	17
0:06:00	31	3,3	17
0:07:00	31	3,5	17
0:08:00	31	3,8	17
0:09:00	31	4,1	17
0:10:00	31	4,3	17
0:11:00	31	4,5	17
0:12:00	31	4,9	17
0:13:00	31	5,0	17
0:14:00	31	5,2	17
0:15:00	32	5,7	17
0:16:00	32	5,8	17
0:17:00	32	5,8	17
0:18:00	32	6,2	17
0:19:00	32	6,3	17
0:20:00	32	6,7	17
0:21:00	33	6,8	17
0:22:00	33	7,0	17
0:23:00	33	7,4	17
0:24:00	33	7,5	17
0:25:00	33	8,0	17
0:26:00	33	8,1	17
0:27:00	33	8,2	17
0:28:00	33	8,6	17
0:29:00	34	8,7	17
0:30:00	34	9,1	17
0:31:00	34	9,2	17
0:32:00	34	9,3	17
0:33:00	34	9,6	17
0:34:00	34	10,1	18
0:35:00	34	10,2	18
0:36:00	34	10,3	19
0:37:00	35	10,7	20
0:38:00	35	10,8	21
0:39:00	35	11,4	19
0:40:00	35	11,4	17
0:41:00	35	11,5	16
0:42:00	35	11,7	16
0:43:00	35	12,2	16
0:44:00	36	12,3	16
0:45:00	36	12,4	16
0:46:00	36	12,9	19
0:47:00	36	13,0	23
0:48:00	36	13,0	23
0:49:00	36	13,5	22
0:50:00	36	13,6	19
0:51:00	36	14,1	26
0:52:00	36	14,2	20
0:53:00	37	14,3	16
0:54:00	37	14,8	25
0:55:00	37	14,9	25
0:56:00	37	15,0	23
0:57:00	37	15,5	29
0:58:00	37	15,6	36
0:59:00	37	15,7	35
1:00:00	38	16,2	28
1:01:00	38	16,3	48
1:02:00	38	16,4	49
1:03:00	38	16,7	37
1:04:00	38	17,1	53
1:05:00	38	17,2	34
1:06:00	38	17,3	34
1:07:00	38	17,8	36
1:08:00	39	17,9	29
1:09:00	39	18,0	22
1:10:00	39	18,5	48
1:11:00	39	18,5	39
1:12:00	39	18,9	40
1:13:00	39	19,0	34
1:14:00	39	19,1	35
1:15:00	39	19,5	38
1:16:00	39	20,0	24
1:17:00	40	20,1	23
1:18:00	40	20,2	28
1:19:00	40	20,3	35
1:20:00	40	20,6	33
1:21:00	40	20,9	33
1:22:00	40	21,0	40
1:23:00	40	21,4	25
1:24:00	41	21,5	23
1:25:00	41	21,7	31
1:26:00	41	22,1	40
1:27:00	41	22,2	39
1:28:00	41	22,4	40
1:29:00	41	22,8	41
1:30:00	41	22,9	45
1:31:00	41	23,2	25
1:32:00	42	23,6	30
1:33:00	42	23,6	36
1:34:00	42	23,9	33
1:35:00	42	24,1	35
1:36:00	42	24,5	30
1:37:00	42	24,6	31
1:38:00	42	25,0	38
1:39:00	42	25,0	40
1:40:00	43	25,4	44
1:41:00	43	25,5	44
1:42:00	43	25,8	28
1:43:00	43	25,9	29
1:44:00	43	26,2	27
1:45:00	43	26,7	24
1:46:00	43	26,8	24
1:47:00	43	26,9	27
1:48:00	44	27,3	18
1:49:00	44	27,4	21
1:50:00	44	27,6	18
1:51:00	44	27,8	24
1:52:00	44	28,3	18
1:53:00	44	28,3	18
1:54:00	44	28,6	21
1:55:00	44	28,7	25
1:56:00	45	29,1	28
1:57:00	45	29,3	29
1:58:00	45	29,7	26
1:59:00	45	29,8	25
2:00:00	45	30,2	27
2:01:00	45	30,2	24
2:02:00	45	30,1	22
2:03:00	45	30,1	25
2:04:00	46	30,0	22
2:05:00	46	30,1	21
2:06:00	45	30,0	23
2:07:00	45	30,0	22
2:08:00	45	30,1	22
2:09:00	45	30,5	22
2:10:00	45	30,8	21
2:11:00	45	30,9	20
2:12:00	45	31,0	20
2:13:00	45	30,9	20
2:14:00	45	30,8	20
2:15:00	45	30,6	19
2:16:00	45	30,3	19
2:17:00	45	30,1	19
2:18:00	45	30,2	19
2:19:00	45	30,4	19
2:20:00	45	30,6	19
2:21:00	45	30,7	19
2:22:00	45	30,8	19
2:23:00	45	30,7	18
2:24:00	45	30,6	18
2:25:00	45	30,4	19
2:26:00	45	30,1	19
2:27:00	45	30,0	19
2:28:00	45	30,1	18
2:29:00	45	30,3	18
2:30:00	45	30,5	18
2:31:00	45	30,6	18
2:32:00	45	30,6	18
2:33:00	45	30,5	18
2:34:00	45	30,5	19
2:35:00	45	30,2	19
2:36:00	45	30,0	19
2:37:00	45	30,0	21
2:38:00	45	30,2	21
2:39:00	45	30,3	21
2:40:00	45	30,5	22
2:41:00	45	30,6	23
2:42:00	45	30,5	22
2:43:00	45	30,5	23
2:44:00	45	30,4	24
2:45:00	45	30,2	24
2:46:00	45	30,0	22
2:47:00	45	30,1	26
2:48:00	45	30,2	23
2:49:00	45	30,3	27
2:50:00	45	30,5	28
2:51:00	45	30,5	27
2:52:00	45	30,5	26
2:53:00	45	30,4	25
2:54:00	45	30,3	25
2:55:00	45	30,1	25
2:56:00	45	30,2	30
2:57:00	45	30,1	26
2:58:00	45	30,2	26
2:59:00	45	30,4	27
3:00:00	45	30,5	27
3:01:00	45	30,6	27
3:02:00	45	30,5	27
3:03:00	45	30,5	28
3:04:00	45	30,3	28
3:05:00	45	30,1	29
3:06:00	45	30,1	33
3:07:00	45	30,1	28
3:08:00	45	30,3	34
3:09:00	45	30,4	33
3:10:00	45	30,6	32
3:11:00	45	30,6	30
3:12:00	45	30,5	36
3:13:00	45	30,3	34
3:14:00	45	30,1	40
3:15:00	45	30,0	35
3:16:00	45	30,1	35
3:17:00	45	30,1	48
3:18:00	45	30,3	35
3:19:00	45	30,5	31
3:20:00	45	30,6	41
3:21:00	45	30,5	36
3:22:00	45	30,3	34
3:23:00	45	30,1	40
3:24:00	45	30,0	50
3:25:00	45	30,1	48
3:26:00	45	30,2	39
3:27:00	45	30,3	35
3:28:00	45	30,5	33
3:29:00	45	30,5	32
3:30:00	45	30,5	32
3:31:00	45	30,3	33
3:32:00	45	30,1	33
3:33:00	45	30,0	33
3:34:00	45	30,0	32
3:35:00	45	30,1	33
3:36:00	45	30,3	34
3:37:00	45	30,4	34
3:38:00	45	30,4	36
3:39:00	45	30,3	38
3:40:00	45	30,2	38
3:41:00	45	30,0	36
3:42:00	45	30,3	37
3:43:00	45	30,3	39
3:44:00	45	30,4	39
3:45:00	45	30,5	59
3:46:00	45	30,6	54
3:47:00	45	30,5	47
3:48:00	45	30,4	41
3:49:00	45	30,3	39
3:50:00	45	30,1	41
3:51:00	45	30,0	40
3:52:00	45	30,0	41
3:53:00	45	30,2	42
3:54:00	45	30,3	43
3:55:00	45	30,4	43
3:56:00	45	30,3	44
3:57:00	45	30,2	44
3:58:00	45	30,0	44
3:59:00	45	30,1	47
4:00:00	45	30,0	45
4:01:00	45	30,1	46
4:02:00	45	30,2	45
4:03:00	45	30,3	46
4:04:00	45	30,3	46
4:05:00	45	30,2	47
4:06:00	45	30,1	48
4:07:00	45	30,0	48
4:08:00	45	30,1	47
4:09:00	45	30,0	48
4:10:00	45	30,1	48
4:11:00	45	30,2	49
4:12:00	45	30,3	49
4:13:00	45	30,3	49
4:14:00	45	30,3	50
4:15:00	45	30,1	51
4:16:00	45	30,0	51
4:17:00	45	30,0	52
4:18:00	45	30,0	52
4:19:00	45	30,1	52
4:20:00	45	30,2	54
4:21:00	45	30,3	55
4:22:00	45	30,2	56
4:23:00	45	30,1	56
4:24:00	45	30,1	57
4:25:00	45	30,0	57
4:26:00	45	30,0	58
4:27:00	45	30,0	58
4:28:00	45	30,1	58
4:29:00	45	30,2	59
4:30:00	45	30,2	60
4:31:00	45	30,2	60
4:32:00	45	30,2	61
4:33:00	45	30,1	61
4:34:00	45	30,3	62
4:35:00	45	30,1	63
4:36:00	45	30,1	63
4:37:00	45	30,2	63
4:38:00	45	30,3	64
4:39:00	45	30,4	64
4:40:00	45	30,4	66
4:41:00	45	30,3	83
4:42:00	45	30,2	73
4:43:00	45	30,0	95
4:44:00	45	30,0	68
4:45:00	45	30,0	69
4:46:00	45	30,1	66
4:47:00	45	30,2	80
4:48:00	45	30,3	77
4:49:00	45	30,3	70
4:50:00	45	30,2	81
4:51:00	45	30,1	76
4:52:00	45	30,2	72
4:53:00	45	30,0	71
4:54:00	45	30,1	71
4:55:00	45	30,2	71
4:56:00	45	30,3	71
4:57:00	45	30,3	71
4:58:00	45	30,3	72
4:59:00	45	30,2	73
5:00:00	45	30,1	73
5:01:00	45	30,1	89
5:02:00	45	30,0	83
5:03:00	45	30,0	77
5:04:00	45	30,2	76
5:05:00	45	30,3	77
5:06:00	45	30,3	76
5:07:00	45	30,2	76
5:08:00	45	30,2	78
5:09:00	45	30,0	78
5:10:00	45	30,0	79
5:11:00	45	30,0	79
5:12:00	45	30,1	80
5:13:00	45	30,2	81
5:14:00	45	30,3	82
5:15:00	45	30,3	82
5:16:00	45	30,2	83
5:17:00	45	30,1	83
5:18:00	45	30,4	83
5:19:00	45	30,2	83
5:20:00	45	30,2	84
5:21:00	45	30,4	84
5:22:00	45	30,5	84
5:23:00	45	30,5	85
5:24:00	45	30,5	90
5:25:00	45	30,4	88
5:26:00	45	30,3	92
5:27:00	45	30,1	106
5:28:00	45	30,0	96
5:29:00	45	30,1	91
5:30:00	45	30,2	93
5:31:00	45	30,3	94
5:32:00	45	30,3	95
5:33:00	45	30,2	95
5:34:00	45	30,1	96
5:35:00	45	30,1	96
5:36:00	45	30,1	97
5:37:00	45	30,2	98
5:38:00	45	30,2	98
5:39:00	45	30,1	95
5:40:00	45	30,3	94
5:41:00	45	30,1	102
5:42:00	45	30,1	97
5:43:00	45	30,2	97
5:44:00	45	30,3	98
5:45:00	45	30,4	99
5:46:00	45	30,3	100
5:47:00	45	30,2	100
5:48:00	45	30,2	101
5:49:00	45	30,1	79
5:50:00	45	30,0	81
5:51:00	45	30,0	81
5:52:00	45	30,0	81
5:53:00	45	30,3	81
5:54:00	45	30,2	81
5:55:00	46	30,2	81
5:56:00	46	30,1	81
5:57:00	46	30,0	81
5:58:00	46	30,0	81
5:59:00	46	30,0	79
6:00:00	46	30,0	79
6:01:00	46	30,0	79
6:02:00	46	30,3	79
6:03:00	46	30,2	79
6:04:00	46	30,2	79
6:05:00	46	30,1	79
6:06:00	46	30,1	79
6:07:00	46	30,0	79
6:08:00	46	30,0	79
6:09:00	46	30,2	79
6:10:00	46	30,1	79
6:11:00	46	30,1	79
6:12:00	46	30,0	79
6:13:00	46	30,0	79
6:14:00	46	30,1	78
6:15:00	46	30,1	79
6:16:00	46	30,0	79
6:17:00	46	30,0	79
6:18:00	46	30,3	79
6:19:00	46	30,2	79
6:20:00	46	30,1	79
6:21:00	46	30,1	79
6:22:00	46	30,0	79
6:23:00	46	30,0	79
6:24:00	46	30,1	77
6:25:00	46	30,0	77
6:26:00	46	30,0	77
6:27:00	46	30,1	77
6:28:00	46	30,1	77
6:29:00	46	30,0	76
6:30:00	46	30,0	77
6:31:00	46	30,3	77
6:32:00	46	30,3	77
6:33:00	46	30,2	77
6:34:00	46	30,2	77
6:35:00	46	30,1	77
6:36:00	45	30,1	77
6:37:00	45	30,0	77
6:38:00	45	30,0	77
6:39:00	45	30,3	77
6:40:00	45	30,2	77
6:41:00	45	30,2	77
6:42:00	45	30,1	77
6:43:00	45	30,1	77
6:44:00	45	30,0	77
6:45:00	45	30,0	77
6:46:00	45	30,0	77
6:47:00	45	30,0	77
6:48:00	45	30,0	77
6:49:00	45	30,3	77
6:50:00	45	30,2	77
6:51:00	45	30,2	77
6:52:00	45	30,1	77
6:53:00	45	30,1	77
6:54:00	45	30,0	77
6:55:00	45	30,0	77
6:56:00	45	30,4	77
6:57:00	45	30,3	77
6:58:00	45	30,2	77
6:59:00	45	30,2	77
7:00:00	45	30,1	77
7:01:00	44	30,1	77
7:02:00	44	30,0	77
7:03:00	44	30,0	77
7:04:00	44	30,1	77
7:05:00	44	30,0	77
7:06:00	44	30,0	77
7:07:00	44	30,2	78
7:08:00	44	30,2	78
7:09:00	44	30,1	78
7:10:00	44	30,1	78
7:11:00	44	30,0	78
7:12:00	44	30,0	78
7:13:00	44	30,2	78
7:14:00	44	30,2	78
7:15:00	44	30,1	78
7:16:00	44	30,1	78
7:17:00	44	30,0	78
7:18:00	44	30,0	78
7:19:00	44	30,1	79
7:20:00	44	30,0	79
7:21:00	44	30,1	79
7:22:00	43	30,0	79
7:23:00	43	30,0	79
7:24:00	43	30,4	78
7:25:00	43	30,4	78
7:26:00	43	30,3	78
7:27:00	43	30,3	78
7:28:00	43	30,2	78
7:29:00	43	30,2	78
7:30:00	43	30,1	78
7:31:00	43	30,1	78
7:32:00	43	30,0	78
7:33:00	43	30,1	78
7:34:00	43	30,1	78
7:35:00	43	30,0	78
7:36:00	43	30,0	78
7:37:00	43	30,1	78
7:38:00	43	30,0	78
7:39:00	43	30,4	76
7:40:00	43	30,3	77
7:41:00	43	30,3	77
7:42:00	43	30,2	77
7:43:00	43	30,2	77
7:44:00	42	30,1	77
7:45:00	42	30,1	77
7:46:00	42	30,0	77
7:47:00	42	30,0	77
7:48:00	42	30,0	78
7:49:00	42	30,1	77
7:50:00	42	30,0	77
7:51:00	42	30,0	77
7:52:00	42	30,3	78
7:53:00	42	30,2	78
7:54:00	42	30,2	78
7:55:00	42	30,1	78
7:56:00	42	30,1	78
7:57:00	42	30,0	78
7:58:00	42	30,0	78
7:59:00	42	30,1	78
8:00:00	42	30,1	78
8:01:00	42	30,0	78
8:02:00	42	30,0	78
8:03:00	42	30,2	90
8:04:00	42	30,2	89
8:05:00	41	30,1	89
8:06:00	41	30,1	89
8:07:00	41	30,0	89
8:08:00	41	30,0	89
8:09:00	41	30,2	89
8:10:00	41	30,2	88
8:11:00	41	30,1	88
8:12:00	41	30,1	88
8:13:00	41	30,0	88
8:14:00	41	30,0	88
8:15:00	41	30,1	89
8:16:00	41	30,1	89
8:17:00	41	30,0	89
8:18:00	41	30,0	89
8:19:00	41	30,1	89
8:20:00	41	30,1	89
8:21:00	41	30,1	88
8:22:00	41	30,0	88
8:23:00	41	30,0	88
8:24:00	41	30,2	80
8:25:00	41	30,2	80
8:26:00	41	30,1	81
8:27:00	40	30,1	81
8:28:00	40	30,0	81
8:29:00	40	30,0	80
8:30:00	40	30,1	80
8:31:00	40	30,1	81
8:32:00	40	30,0	80
8:33:00	40	30,0	81
8:34:00	40	30,2	78
8:35:00	40	30,2	78
8:36:00	40	30,1	78
8:37:00	40	30,1	78
8:38:00	40	30,1	78
8:39:00	40	30,0	78
8:40:00	40	30,0	78
8:41:00	40	30,2	78
8:42:00	40	30,2	78
8:43:00	40	30,1	78
8:44:00	40	30,1	78
8:45:00	40	30,1	78
8:46:00	40	30,0	78
8:47:00	40	30,0	78
8:48:00	40	30,1	78
8:49:00	40	30,1	78
8:50:00	40	30,0	78
8:51:00	40	30,0	78
8:52:00	39	30,2	78
8:53:00	39	30,1	78
8:54:00	39	30,1	78
8:55:00	39	30,0	78
8:56:00	39	30,0	78
8:57:00	39	30,2	78
8:58:00	39	30,2	79
8:59:00	39	30,1	79
9:00:00	39	30,1	79
9:01:00	39	30,0	79
9:02:00	39	30,0	79
9:03:00	39	30,0	79
9:04:00	39	30,2	79
9:05:00	39	30,2	79
9:06:00	39	30,1	79
9:07:00	39	30,1	79
9:08:00	39	30,1	80
9:09:00	39	30,0	80
9:10:00	39	30,0	80
9:11:00	39	30,1	80
9:12:00	39	30,1	80
9:13:00	39	30,1	80
9:14:00	39	30,0	80
9:15:00	39	30,0	80
9:16:00	39	30,2	79
9:17:00	38	30,2	80
9:18:00	38	30,1	80
9:19:00	38	30,1	80
9:20:00	38	30,0	80
9:21:00	38	30,0	80
9:22:00	38	30,0	80
9:23:00	38	30,2	80
9:24:00	38	30,1	80
9:25:00	38	30,1	80
9:26:00	38	30,0	80
9:27:00	38	30,0	80
9:28:00	38	30,1	79
9:29:00	38	30,1	79
9:30:00	38	30,0	79
9:31:00	38	30,0	79
9:32:00	38	30,3	79
9:33:00	38	30,2	79
9:34:00	38	30,2	79
9:35:00	38	30,2	80
9:36:00	38	30,1	80
9:37:00	38	30,1	80
9:38:00	38	30,1	80
9:39:00	38	30,0	80
9:40:00	38	30,0	80
9:41:00	38	30,0	79
9:42:00	38	30,4	78
9:43:00	38	30,3	78
9:44:00	38	30,3	78
9:45:00	37	30,3	78
9:46:00	37	30,2	78
9:47:00	37	30,2	78
9:48:00	37	30,2	78
9:49:00	37	30,1	78
9:50:00	37	30,1	78
9:51:00	37	30,0	78
9:52:00	37	30,0	78
9:53:00	37	30,0	78
9:54:00	37	30,0	79
9:55:00	37	30,3	79
9:56:00	37	30,3	79
9:57:00	37	30,2	79
9:58:00	37	30,2	79
9:59:00	37	30,1	79
10:00:00	37	30,1	79
10:01:00	37	30,1	79
10:02:00	37	30,1	79
10:03:00	37	30,0	79
10:04:00	37	30,0	79
10:05:00	37	30,1	79
10:06:00	37	30,1	79
10:07:00	37	30,0	79
10:08:00	37	30,0	79
10:09:00	37	30,0	79
10:10:00	37	30,2	80
10:11:00	37	30,2	80
10:12:00	37	30,2	80
10:13:00	37	30,1	80
10:14:00	37	30,1	80
10:15:00	37	30,0	81
10:16:00	37	30,0	81
10:17:00	36	30,0	81
10:18:00	36	30,1	81
10:19:00	36	30,0	81
10:20:00	36	30,0	81
10:21:00	36	30,3	83
10:22:00	36	30,2	86
10:23:00	36	30,2	89
10:24:00	36	30,1	94
10:25:00	36	30,1	93
10:26:00	36	30,1	99
10:27:00	36	30,1	90
10:28:00	36	30,0	92
10:29:00	36	30,0	91
10:30:00	36	30,2	91
10:31:00	36	30,1	87
10:32:00	36	30,1	86
10:33:00	36	30,1	84
10:34:00	36	30,0	81
10:35:00	36	30,0	83
10:36:00	36	30,0	83
10:37:00	36	30,2	80
10:38:00	36	30,1	80
10:39:00	36	30,1	80
10:40:00	36	30,1	80
10:41:00	36	30,0	80
10:42:00	36	30,0	80
10:43:00	36	30,0	79
10:44:00	36	30,2	78
10:45:00	36	30,2	77
10:46:00	36	30,2	77
10:47:00	36	30,1	77
10:48:00	36	30,1	77
10:49:00	36	30,1	77
10:50:00	36	30,0	77
10:51:00	35	30,0	77
10:52:00	35	30,0	77
10:53:00	35	30,2	77
10:54:00	35	30,2	77
10:55:00	35	30,1	77
10:56:00	35	30,1	77
10:57:00	35	30,1	77
10:58:00	35	30,1	77
10:59:00	35	30,0	77
11:00:00	35	30,0	77
11:01:00	35	30,0	77
11:02:00	35	30,2	77
11:03:00	35	30,2	77
11:04:00	35	30,1	77
11:05:00	35	30,1	77
11:06:00	35	30,1	76
11:07:00	35	30,0	76
11:08:00	35	30,0	76
11:09:00	35	30,0	76
11:10:00	35	30,0	77
11:11:00	35	30,0	77
11:12:00	35	30,0	76
11:13:00	35	30,4	77
11:14:00	35	30,3	77
11:15:00	35	30,3	77
11:16:00	35	30,2	77
11:17:00	35	30,2	77
11:18:00	35	30,2	77
11:19:00	35	30,2	77
11:20:00	35	30,1	77
11:21:00	35	30,1	77
11:22:00	35	30,1	77
11:23:00	35	30,1	77
11:24:00	35	30,0	77
11:25:00	35	30,0	77
11:26:00	35	30,0	77
11:27:00	35	30,2	77
11:28:00	35	30,1	77
11:29:00	35	30,1	77
11:30:00	34	30,1	77
11:31:00	34	30,0	77
11:32:00	34	30,0	77
11:33:00	34	30,0	77
11:34:00	34	30,0	77
11:35:00	34	30,2	77
11:36:00	34	30,2	77
11:37:00	34	30,2	77
11:38:00	34	30,1	77
11:39:00	34	30,1	77
11:40:00	34	30,1	77
11:41:00	34	30,1	77
11:42:00	34	30,0	77
11:43:00	34	30,0	77
11:44:00	34	30,0	77
11:45:00	34	30,0	77
11:46:00	34	30,1	77
11:47:00	34	30,1	77
11:48:00	34	30,0	77
11:49:00	34	30,0	77
11:50:00	34	30,0	77
11:51:00	34	30,0	77
11:52:00	34	30,3	77
11:53:00	34	30,3	77
11:54:00	34	30,2	77
11:55:00	34	30,2	77
11:56:00	34	30,2	77
11:57:00	34	30,2	77
11:58:00	34	30,1	77
11:59:00	34	30,1	78
12:00:00	34	30,1	77
12:01:00	34	30,1	78
12:02:00	34	30,1	78
12:03:00	34	30,0	77
12:04:00	34	30,0	77
12:05:00	34	30,0	77
12:06:00	34	30,1	77
12:07:00	34	30,0	77
12:08:00	34	30,0	77
12:09:00	34	30,0	77
12:10:00	34	30,3	77
12:11:00	34	30,3	77
12:12:00	34	30,3	76
12:13:00	34	30,3	77
12:14:00	34	30,2	77
12:15:00	33	30,2	77
12:16:00	33	30,2	77
12:17:00	33	30,2	77
12:18:00	33	30,1	77
12:19:00	33	30,1	77
12:20:00	33	30,1	77
12:21:00	33	30,1	77
12:22:00	33	30,1	77
12:23:00	33	30,0	77
12:24:00	33	30,0	77
12:25:00	33	30,0	77
12:26:00	33	30,0	77
12:27:00	33	30,1	77
12:28:00	33	30,0	77
12:29:00	33	30,0	77
12:30:00	33	30,0	78
12:31:00	33	30,0	78
12:32:00	33	30,3	78
12:33:00	33	30,3	78
12:34:00	33	30,3	78
12:35:00	33	30,2	78
12:36:00	33	30,2	78
12:37:00	33	30,2	78
12:38:00	33	30,2	78
12:39:00	33	30,1	78
12:40:00	33	30,1	78
12:41:00	33	30,1	79
12:42:00	33	30,1	79
12:43:00	33	30,1	79
12:44:00	33	30,0	79
12:45:00	33	30,0	79
12:46:00	33	30,0	79
12:47:00	33	30,0	79
12:48:00	33	30,0	79
12:49:00	33	30,2	79
12:50:00	33	30,2	79
12:51:00	33	30,2	79
12:52:00	33	30,1	79
12:53:00	33	30,1	79
12:54:00	33	30,1	79
12:55:00	33	30,1	79
12:56:00	33	30,0	79
12:57:00	33	30,0	79
12:58:00	33	30,0	79
12:59:00	33	30,0	80
13:00:00	33	30,0	80
13:01:00	33	30,3	80
13:02:00	33	30,2	80
13:03:00	33	30,2	80
13:04:00	33	30,2	80
13:05:00	33	30,2	80
13:06:00	32	30,1	80
13:07:00	32	30,1	80
13:08:00	32	30,1	80
13:09:00	32	30,1	80
13:10:00	32	30,1	80
13:11:00	32	30,1	80
13:12:00	32	30,0	80
13:13:00	32	30,0	80
13:14:00	32	30,0	80
13:15:00	32	30,0	81
13:16:00	32	30,0	81
13:17:00	32	30,0	81
13:18:00	32	30,4	79
13:19:00	32	30,4	79
13:20:00	32	30,3	79
13:21:00	32	30,3	79
13:22:00	32	30,3	78
13:23:00	32	30,3	78
13:24:00	32	30,3	78
13:25:00	32	30,3	79
13:26:00	32	30,2	79
13:27:00	32	30,2	79
13:28:00	32	30,2	79
13:29:00	32	30,2	79
13:30:00	32	30,2	79
13:31:00	32	30,1	79
13:32:00	32	25,9	84
13:33:00	31	0,5	81
13:34:00	31	-0,0	80
13:35:00	29	-0,0	-1
13:36:00	28	-0,1	1
13:37:00	27	-0,0	1
13:38:00	27	-0,1	-2
13:39:00	26	-0,1	1
13:40:00	26	-0,1	-1
13:41:00	26	-0,1	1
13:42:00	26	-0,1	1
13:43:00	26	-0,1	1
13:44:00	26	-0,1	1
13:45:00	26	-0,1	0
13:46:00	26	-0,0	-2
13:47:00	26	-0,1	1
13:48:00	26	-0,1	1
13:49:00	26	-0,1	-1
13:50:00	26	-0,1	1
13:51:00	26	-0,1	-1
13:52:00	26	-0,1	1
13:53:00	26	-0,0	-2
13:54:00	26	-0,1	-2
13:55:00	26	-0,1	1
13:56:00	26	-0,1	0
13:57:00	26	-0,1	-1
13:58:00	26	-0,1	-2
13:59:00	26	-0,0	-2
14:00:00	26	-0,1	1
14:01:00	26	-0,1	1
