Repository: ProgWizer/parser

File: project-root/data/Data Acquisition/Data Acquisition/2007 year (173)/Con 1 Usinsk G1500+1.25%Gel+1.25%SMS+0.23%R-7 (53C).txt
--Test Summary--
Full Path and File Name	
Instrument Name	7222#1
Instrument Type	Model 7222 Consistometer
Instrument Serial Number	113
Test Start Date	08.06.2007
Test Start Time	16:33:41
Test Stop Date	08.06.2007
Test Stop Time	21:53:49
Test Length	5:20:08
Final Sample Time Offset	5:20:07
Controller Schedule Name	
Sampling Period	60 seconds
Comments	T(C) 53 (93 min); P(MPa) 30 (93 min)
Information	WellID	2-111
Information	Customer	SeverTEK
Information	CementClass	G
Information	CementMfr	Duckerhoff
Information	Additives	1.25%Gel+1.25%SMS+0.23%R-7
Information	Density	1500
Information	BHCT	53
Information	BHST	70
Information	FluidLoss	
Information	JobType	177.8 mm csg 2st stage slurry
Calculated Value	30Bc - TT	4:16:07
Calculated Value	70Bc - TT	5:20:07
Calculated Value	100Bc - TT	N/A
Initial Temperature (°C)	36 °C
Final Temperature (°C)	53 °C
Initial Pressure (MPa)	11,0 MPa
Final Pressure (MPa)	30,6 MPa
Initial Consistency (Bc)	5 Bc
Final Consistency (Bc)	72 Bc
--Data--
Time (HH:MM:SS)	Temperature (°C)	Pressure (MPa)	Consistency (Bc)
0:00:00	36	11,0	5
0:01:00	36	11,3	6
0:02:00	36	11,5	6
0:03:00	37	12,1	11
0:04:00	37	12,3	11
0:05:00	37	12,5	10
0:06:00	37	12,7	10
0:07:00	38	13,0	10
0:08:00	38	13,2	10
0:09:00	38	13,9	12
0:10:00	39	14,1	14
0:11:00	39	14,3	16
0:12:00	39	14,5	13
0:13:00	39	14,8	11
0:14:00	39	15,0	9
0:15:00	40	15,6	13
0:16:00	40	15,9	10
0:17:00	40	16,1	6
0:18:00	41	16,3	6
0:19:00	41	16,5	6
0:20:00	41	16,7	6
0:21:00	42	17,3	6
0:22:00	42	17,6	7
0:23:00	42	17,8	8
0:24:00	42	18,0	10
0:25:00	42	18,2	7
0:26:00	43	18,5	9
0:27:00	43	18,7	9
0:28:00	43	19,0	8
0:29:00	44	19,4	10
0:30:00	44	19,6	12
0:31:00	44	20,3	14
0:32:00	44	20,5	8
0:33:00	45	20,7	14
0:34:07	Error 80040601	Error 80040601	Error 80040601
0:34:07	45	21,0	17
0:35:07	45	21,2	16
0:36:07	46	21,4	17
0:37:07	46	21,7	17
0:38:07	46	22,2	12
0:39:07	46	22,4	7
0:40:07	47	22,6	6
0:41:07	47	22,9	5
0:42:07	47	23,3	6
0:43:07	47	23,5	6
0:44:07	48	23,7	6
0:45:07	48	24,3	6
0:46:07	48	24,4	6
0:47:07	49	24,7	6
0:48:07	49	24,9	11
0:49:07	49	25,2	22
0:50:07	49	25,5	12
0:51:07	49	25,8	15
0:52:07	50	26,1	14
0:53:07	50	26,5	14
0:54:07	50	26,7	13
0:55:07	51	27,1	13
0:56:07	51	27,4	9
0:57:07	51	27,6	9
0:58:07	51	27,8	9
0:59:07	51	28,1	15
1:00:07	52	28,5	11
1:01:07	52	28,8	13
1:02:07	52	29,0	7
1:03:07	53	29,4	9
1:04:07	53	29,7	16
1:05:07	53	29,9	18
1:06:07	53	30,0	17
1:07:07	54	30,0	22
1:08:07	54	30,1	9
1:09:07	54	30,0	11
1:10:07	54	30,0	16
1:11:07	54	30,3	7
1:12:07	54	30,2	5
1:13:07	54	30,1	5
1:14:07	54	30,1	9
1:15:07	53	30,2	18
1:16:07	53	30,2	12
1:17:07	53	30,3	8
1:18:07	53	30,3	7
1:19:07	53	30,4	7
1:20:07	53	30,4	5
1:21:07	53	30,4	5
1:22:07	53	30,4	9
1:23:07	53	30,3	7
1:24:07	53	30,3	10
1:25:07	53	30,3	8
1:26:07	53	30,3	8
1:27:07	53	30,3	9
1:28:07	53	30,3	5
1:29:07	53	30,3	6
1:30:07	53	30,3	6
1:31:07	53	30,3	5
1:32:07	53	30,3	5
1:33:07	53	30,0	5
1:34:07	53	30,0	5
1:35:07	53	30,1	6
1:36:07	53	30,2	5
1:37:07	53	30,5	5
1:38:07	53	30,8	6
1:39:07	53	30,6	6
1:40:07	53	30,7	6
1:41:07	53	30,8	6
1:42:07	53	30,8	9
1:43:07	53	30,8	7
1:44:07	53	30,5	5
1:45:07	53	30,0	5
1:46:07	53	30,0	5
1:47:07	53	30,1	5
1:48:07	53	30,3	5
1:49:07	53	30,6	5
1:50:07	53	30,8	5
1:51:07	53	31,0	5
1:52:07	53	31,0	6
1:53:07	53	30,3	6
1:54:07	53	30,3	5
1:55:07	53	30,1	5
1:56:07	53	30,0	5
1:57:07	53	30,1	5
1:58:07	53	30,0	5
1:59:07	53	30,2	5
2:00:07	53	30,5	5
2:01:07	53	30,7	5
2:02:07	53	30,8	5
2:03:07	53	30,8	5
2:04:07	53	30,8	5
2:05:07	53	30,7	5
2:06:07	53	30,6	5
2:07:07	53	30,2	5
2:08:07	53	30,1	5
2:09:07	53	30,2	5
2:10:07	53	30,3	5
2:11:07	53	30,4	5
2:12:07	53	30,4	5
2:13:07	53	30,5	5
2:14:07	53	30,5	5
2:15:07	53	30,5	5
2:16:07	53	30,4	5
2:17:07	53	30,4	5
2:18:07	53	30,4	5
2:19:07	53	30,2	5
2:20:07	53	30,0	5
2:21:07	53	30,0	5
2:22:07	53	30,1	5
2:23:07	53	30,2	5
2:24:07	53	30,3	5
2:25:07	53	30,4	5
2:26:07	53	30,4	5
2:27:07	53	30,4	5
2:28:07	53	30,3	5
2:29:07	53	30,3	5
2:30:07	53	30,3	5
2:31:07	53	30,2	5
2:32:07	53	30,2	7
2:33:07	53	30,0	6
2:34:07	53	30,1	6
2:35:07	53	30,2	6
2:36:07	53	30,3	9
2:37:07	53	30,3	9
2:38:07	53	30,4	8
2:39:07	53	30,3	8
2:40:07	53	30,4	8
2:41:07	53	30,3	8
2:42:07	53	30,3	8
2:43:07	53	30,2	8
2:44:07	53	30,2	6
2:45:07	53	30,0	6
2:46:07	53	30,2	6
2:47:07	53	30,3	11
2:48:07	53	30,4	7
2:49:07	53	30,5	7
2:50:07	53	30,5	7
2:51:07	53	30,5	6
2:52:07	53	30,5	6
2:53:07	53	30,4	6
2:54:07	53	30,4	6
2:55:07	53	30,2	6
2:56:07	53	30,1	10
2:57:07	53	30,0	9
2:58:07	53	30,2	9
2:59:07	53	30,3	8
3:00:07	53	30,5	8
3:01:07	53	30,5	7
3:02:07	53	30,5	7
3:03:07	53	30,4	7
3:04:07	53	30,4	7
3:05:07	53	30,3	7
3:06:07	53	30,0	7
3:07:07	53	30,1	6
3:08:07	53	30,0	7
3:09:07	53	30,1	7
3:10:07	53	30,3	7
3:11:07	53	30,4	7
3:12:07	53	30,4	7
3:13:07	53	30,3	7
3:14:07	53	30,3	7
3:15:07	53	30,1	7
3:16:07	53	30,0	7
3:17:07	53	30,1	8
3:18:07	53	30,1	8
3:19:07	53	30,2	8
3:20:07	53	30,4	8
3:21:07	53	30,5	8
3:22:07	53	30,4	8
3:23:07	53	30,4	8
3:24:07	53	30,3	8
3:25:07	53	30,1	8
3:26:07	53	30,1	8
3:27:07	53	30,1	11
3:28:07	53	30,1	9
3:29:07	53	30,2	9
3:30:07	53	30,4	9
3:31:07	53	30,5	10
3:32:07	53	30,5	9
3:33:07	53	30,5	9
3:34:07	53	30,4	9
3:35:07	53	30,2	14
3:36:07	53	30,0	18
3:37:07	53	30,1	18
3:38:07	53	30,1	18
3:39:07	53	30,2	18
3:40:07	53	30,3	16
3:41:07	53	30,5	15
3:42:07	53	30,6	14
3:43:07	53	30,6	14
3:44:07	53	30,5	16
3:45:07	53	30,2	16
3:46:07	53	30,1	18
3:47:07	53	30,1	19
3:48:07	53	30,1	18
3:49:07	53	30,2	17
3:50:07	53	30,4	16
3:51:07	53	30,6	15
3:52:07	53	30,7	15
3:53:07	53	30,7	15
3:54:07	53	30,6	15
3:55:07	53	30,6	15
3:56:07	53	30,3	32
3:57:07	53	30,0	22
3:58:07	53	30,0	20
3:59:07	53	30,1	27
4:00:07	53	30,1	20
4:01:07	53	30,3	19
4:02:07	53	30,5	19
4:03:07	53	30,7	19
4:04:07	53	30,8	34
4:05:07	53	30,8	28
4:06:07	53	30,7	35
4:07:07	53	30,5	27
4:08:07	53	30,1	26
4:09:07	53	30,2	30
4:10:07	53	30,0	25
4:11:07	53	30,0	25
4:12:07	53	30,2	24
4:13:07	53	30,4	43
4:14:07	53	30,6	28
4:15:07	53	30,7	52
4:16:07	53	30,8	59
4:17:07	53	30,8	53
4:18:07	53	30,6	29
4:19:07	53	30,4	28
4:20:07	53	30,0	29
4:21:07	53	30,1	29
4:22:07	53	30,2	30
4:23:07	53	30,3	30
4:24:07	53	30,5	30
4:25:07	53	30,8	30
4:26:07	53	31,0	31
4:27:07	53	30,7	43
4:28:07	53	30,7	55
4:29:07	53	30,6	44
4:30:07	53	30,2	50
4:31:07	53	30,2	32
4:32:07	53	30,0	31
4:33:07	53	30,0	32
4:34:07	53	30,4	31
4:35:07	53	30,6	30
4:36:07	53	30,8	37
4:37:07	53	30,3	37
4:38:07	53	30,4	38
4:39:07	53	30,5	40
4:40:07	53	30,4	41
4:41:07	53	30,1	41
4:42:07	53	30,0	42
4:43:07	53	30,0	42
4:44:07	53	30,2	42
4:45:07	53	30,2	43
4:46:07	53	30,4	43
4:47:07	53	30,7	43
4:48:07	53	31,0	44
4:49:07	53	30,6	46
4:50:07	53	30,6	46
4:51:07	53	30,5	47
4:52:07	53	30,2	47
4:53:07	53	30,0	46
4:54:07	53	30,1	48
4:55:07	53	30,3	49
4:56:07	53	30,3	49
4:57:07	53	30,6	50
4:58:07	53	30,9	51
4:59:07	53	30,8	50
5:00:07	53	30,9	52
5:01:07	53	30,8	52
5:02:07	53	30,6	54
5:03:07	53	30,3	54
5:04:07	53	30,0	56
5:05:07	53	29,9	56
5:06:07	53	30,2	52
5:07:07	53	30,5	58
5:08:07	53	30,8	54
5:09:07	53	31,0	59
5:10:07	53	30,5	61
5:11:07	53	30,4	63
5:12:07	53	30,2	63
5:13:07	53	30,0	65
5:14:07	53	30,1	64
5:15:07	53	30,3	65
5:16:07	53	30,4	66
5:17:07	53	30,6	63
5:18:07	53	30,9	69
5:19:07	53	30,7	71
5:20:07	53	30,6	72

File: project-root/data/Data Acquisition/Data Acquisition/2007 year (173)/Con 1 Usinsk G1550+35%trepel+0.5%SMS+0.1%R-7 (45C).txt
--Test Summary--
Full Path and File Name	
Instrument Name	7222#1
Instrument Type	Model 7222 Consistometer
Instrument Serial Number	113
Test Start Date	14.02.2007
Test Start Time	10:45:39
Test Stop Date	14.02.2007
Test Stop Time	14:27:45
Test Length	3:42:06
Final Sample Time Offset	3:42:00
Controller Schedule Name	
Sampling Period	60 seconds
Comments	MPa: 30(120), T:45(120)
Information	WellID	
Information	Customer	Geostrim Drilling
Information	CementClass	PCT-I-G
Information	CementMfr	Dykerhoff
Information	Additives	35%trepel+0.5%SMS+0.1%R-7
Information	Density	1550
Information	BHCT	45
Information	BHST	55
Information	FluidLoss	
Information	JobType	Research
Calculated Value	30Bc - TT	0:21:00
Calculated Value	70Bc - TT	0:38:00
Calculated Value	100Bc - TT	N/A
Initial Temperature (°C)	27 °C
Final Temperature (°C)	45 °C
Initial Pressure (MPa)	2,1 MPa
Final Pressure (MPa)	30,1 MPa
Initial Consistency (Bc)	15 Bc
Final Consistency (Bc)	75 Bc
--Data--
Time (HH:MM:SS)	Temperature (°C)	Pressure (MPa)	Consistency (Bc)
0:00:00	27	2,1	15
0:01:00	27	2,4	15
0:02:00	27	2,8	15
0:03:00	27	3,2	16
0:04:00	27	3,6	18
0:05:00	27	3,6	13
0:06:00	27	3,8	14
0:07:00	28	3,8	14
0:08:00	28	4,3	14
0:09:00	28	4,4	14
0:10:00	28	4,4	14
0:11:00	28	4,7	14
0:12:00	29	4,8	14
0:13:00	29	5,3	15
0:14:00	29	5,4	15
0:15:00	29	5,8	20
0:16:00	29	5,9	29
0:17:00	30	6,0	45
0:18:00	30	6,6	29
0:19:00	30	6,7	30
0:20:00	30	6,8	32
0:21:00	30	7,2	32
0:22:00	30	7,3	60
0:23:00	30	7,4	31
0:24:00	31	8,0	24
0:25:00	31	8,1	24
0:26:00	31	8,2	77
0:27:00	31	8,7	31
0:28:00	31	8,8	28
0:29:00	31	8,9	31
0:30:00	31	9,1	28
0:31:00	32	9,5	44
0:32:00	32	9,6	63
0:33:00	32	10,2	48
0:34:00	32	10,3	22
0:35:00	32	10,4	22
0:36:00	32	10,5	35
0:37:00	32	10,9	76
0:38:00	33	11,0	77
0:39:00	33	11,5	72
0:40:00	33	11,6	71
0:41:00	33	11,7	73
0:42:00	33	12,3	69
0:43:00	33	12,4	71
0:44:00	34	12,3	68
0:45:00	33	0,4	8
0:46:00	32	-0,1	5
0:47:00	Error 80040602	Error 80040602	Error 80040602
0:51:00	32	2,3	21
0:52:00	32	2,5	23
0:53:00	32	2,9	23
0:54:00	32	3,4	24
0:55:00	32	3,7	24
0:56:00	33	4,2	21
0:57:00	33	4,5	21
0:58:00	33	5,0	22
0:59:00	34	5,1	22
1:00:00	34	5,6	25
1:01:00	34	5,9	22
1:02:00	34	6,4	21
1:03:00	34	6,9	23
1:04:00	34	7,0	27
1:05:00	35	7,5	24
1:06:00	35	8,0	29
1:07:00	35	8,2	24
1:08:00	35	8,7	26
1:09:00	35	9,2	25
1:10:00	35	9,2	26
1:11:00	36	9,7	34
1:12:00	36	10,1	35
1:13:00	36	10,6	36
1:14:00	36	10,7	36
1:15:00	36	11,3	36
1:16:00	37	11,4	28
1:17:00	37	12,0	36
1:18:00	37	12,4	41
1:19:00	37	12,6	40
1:20:00	37	13,1	38
1:21:00	37	13,5	38
1:22:00	38	14,0	39
1:23:00	38	14,1	34
1:24:00	38	14,6	30
1:25:00	38	15,1	30
1:26:00	38	15,2	28
1:27:00	38	15,8	33
1:28:00	39	15,9	31
1:29:00	39	16,4	42
1:30:00	39	16,9	48
1:31:00	39	17,1	45
1:32:00	39	17,5	42
1:33:00	40	18,0	41
1:34:00	40	18,5	40
1:35:00	40	18,6	25
1:36:00	40	19,1	27
1:37:00	40	19,3	24
1:38:00	40	19,6	28
1:39:00	41	20,0	27
1:40:00	41	20,6	40
1:41:00	41	21,2	52
1:42:00	41	21,3	36
1:43:00	41	21,8	34
1:44:00	41	22,0	66
1:45:00	41	22,3	66
1:46:00	42	22,6	78
1:47:00	42	23,1	37
1:48:00	42	23,4	91
1:49:00	42	23,8	92
1:50:00	42	24,2	29
1:51:00	43	24,6	35
1:52:00	43	24,9	34
1:53:00	43	25,3	38
1:54:00	43	25,9	40
1:55:00	43	26,0	38
1:56:00	43	26,6	20
1:57:00	Error 80040602	Error 80040602	Error 80040602
1:58:00	44	27,2	30
1:59:00	44	27,5	28
2:00:00	44	28,1	15
2:01:00	44	28,4	21
2:02:00	44	28,7	25
2:03:00	45	29,0	31
2:04:00	45	29,4	29
2:05:00	45	29,8	37
2:06:00	45	30,1	42
2:07:00	45	30,0	47
2:08:00	46	30,3	38
2:09:00	45	30,1	35
2:10:00	45	30,0	34
2:11:00	45	30,1	33
2:12:00	45	30,0	34
2:13:00	45	30,0	35
2:14:00	45	30,0	35
2:15:00	45	30,0	35
2:16:00	45	30,0	41
2:17:00	45	30,0	56
2:18:00	45	30,2	58
2:19:00	45	30,1	41
2:20:00	45	29,9	46
2:21:00	45	30,0	57
2:22:00	45	30,1	74
2:23:00	45	30,3	34
2:24:00	45	30,4	39
2:25:00	45	30,6	35
2:26:00	45	30,6	37
2:27:00	45	30,7	33
2:28:00	45	30,6	35
2:29:00	45	30,6	35
2:30:00	45	30,6	39
2:31:00	45	30,4	41
2:32:00	45	30,1	38
2:33:00	45	30,3	47
2:34:00	45	30,3	43
2:35:00	45	30,5	38
2:36:00	45	30,6	39
2:37:00	45	30,7	39
2:38:00	45	30,8	41
2:39:00	45	30,8	39
2:40:00	45	30,8	39
2:41:00	45	30,7	38
2:42:00	45	30,5	39
2:43:00	45	30,3	37
2:44:00	45	30,1	44
2:45:00	45	30,1	40
2:46:00	45	30,2	41
2:47:00	45	30,4	37
2:48:00	45	30,5	38
2:49:00	45	30,6	35
2:50:00	45	30,6	37
2:51:00	45	30,5	36
2:52:00	45	30,4	35
2:53:00	45	30,1	41
2:54:00	45	30,2	44
2:55:00	45	30,1	46
2:56:00	45	30,2	39
2:57:00	45	30,4	42
2:58:00	45	30,5	43
2:59:00	45	30,6	46
3:00:00	45	30,6	55
3:01:00	45	30,5	42
3:02:00	45	30,4	38
3:03:00	45	30,1	44
3:04:00	45	30,0	45
3:05:00	45	30,1	45
3:06:00	45	30,2	42
3:07:00	45	30,4	43
3:08:00	45	30,5	43
3:09:00	45	30,6	51
3:10:00	45	30,6	62
3:11:00	45	30,5	56
3:12:00	45	30,2	54
3:13:00	45	30,1	57
3:14:00	45	30,2	44
3:15:00	45	30,2	49
3:16:00	45	30,4	48
3:17:00	45	30,6	46
3:18:00	45	30,7	48
3:19:00	45	30,6	47
3:20:00	45	30,5	52
3:21:00	45	30,3	52
3:22:00	45	30,1	53
3:23:00	45	30,0	59
3:24:00	45	30,1	56
3:25:00	45	30,2	52
3:26:00	45	30,4	59
3:27:00	45	30,4	56
3:28:00	45	30,3	56
3:29:00	45	30,2	57
3:30:00	45	30,0	83
3:31:00	45	30,0	82
3:32:00	45	30,0	50
3:33:00	45	30,2	60
3:34:00	45	30,3	59
3:35:00	45	30,3	76
3:36:00	45	30,2	69
3:37:00	45	30,1	67
3:38:00	45	30,1	67
3:39:00	45	30,1	72
3:40:00	45	30,1	78
3:41:00	45	30,1	68
3:42:00	45	30,1	75

File: project-root/data/Data Acquisition/Data Acquisition/2007 year (173)/Con 1 Usinsk G1830+0.3%FL+0.5%RPM (34C).txt
--Test Summary--
Full Path and File Name	
Instrument Name	7222#1
Instrument Type	Model 7222 Consistometer
Instrument Serial Number	113
Test Start Date	23.04.2007
Test Start Time	17:36:54
Test Stop Date	24.04.2007
Test Stop Time	3:37:55
Test Length	10:01:01
Final Sample Time Offset	10:01:00
Controller Schedule Name	
Sampling Period	60 seconds
Comments	MPa: 27(56min), T: 34(56min), dry blending, tap water.
Information	WellID	1-3010
Information	Customer	Eurasia-Drilling
Information	CementClass	G
Information	CementMfr	Duckerhoff
Information	Additives	0.3%FL+0.5%RPM
Information	Density	1830
Information	BHCT	29
Information	BHST	34
Information	FluidLoss	n/a
Information	JobType	168 mm production csg.
Calculated Value	30Bc - TT	8:47:00
Calculated Value	70Bc - TT	10:01:00
Calculated Value	100Bc - TT	N/A
Initial Temperature (°C)	25 °C
Final Temperature (°C)	34 °C
Initial Pressure (MPa)	-0,1 MPa
Final Pressure (MPa)	27,1 MPa
Initial Consistency (Bc)	157 Bc
Final Consistency (Bc)	99 Bc
--Data--
Time (HH:MM:SS)	Temperature (°C)	Pressure (MPa)	Consistency (Bc)
0:00:00	25	-0,1	157
0:01:00	25	-0,2	11
0:02:00	26	0,3	12
0:03:00	27	2,3	12
0:04:00	26	3,3	12
0:05:00	26	3,9	11
0:06:00	26	4,1	10
0:07:00	26	4,6	12
0:08:00	26	5,0	13
0:09:00	26	5,6	13
0:10:00	27	6,1	13
0:11:00	27	6,6	11
0:12:00	28	7,1	11
0:13:00	28	7,6	15
0:14:00	28	7,9	11
0:15:00	28	8,4	14
0:16:00	28	8,9	14
0:17:00	29	8,9	20
0:18:00	29	9,3	16
0:19:00	29	9,8	12
0:20:00	29	10,3	10
0:21:00	29	10,8	12
0:22:00	29	11,2	16
0:23:00	29	11,6	12
0:24:00	30	12,0	9
0:25:00	30	12,4	9
0:26:00	30	12,8	11
0:27:00	30	13,3	10
0:28:00	30	13,6	14
0:29:00	30	14,0	13
0:30:00	30	14,6	10
0:31:00	31	15,0	13
0:32:00	31	15,5	10
0:33:00	31	16,1	10
0:34:00	31	16,6	11
0:35:00	31	16,7	10
0:36:00	31	17,2	8
0:37:00	31	17,7	9
0:38:00	32	17,9	8
0:39:00	32	18,5	12
0:40:00	32	18,9	11
0:41:00	32	19,2	13
0:42:00	32	19,6	11
0:43:00	32	20,2	11
0:44:00	32	20,5	11
0:45:00	33	20,9	14
0:46:00	33	21,4	10
0:47:00	33	21,8	14
0:48:00	33	22,4	15
0:49:00	33	22,6	12
0:50:00	33	23,0	10
0:51:00	33	23,6	5
0:52:00	33	24,1	5
0:53:00	34	24,3	6
0:54:00	34	24,8	6
0:55:00	34	25,3	8
0:56:00	34	25,6	9
0:57:00	34	26,1	9
0:58:00	34	26,6	10
0:59:00	35	26,9	13
1:00:00	35	27,4	28
1:01:00	35	27,3	8
1:02:00	35	27,0	9
1:03:00	35	27,1	11
1:04:00	35	27,4	13
1:05:00	34	27,2	13
1:06:00	34	27,1	13
1:07:00	34	27,3	13
1:08:00	34	27,6	13
1:09:00	34	27,7	13
1:10:00	34	27,8	13
1:11:00	34	27,9	13
1:12:00	34	27,9	13
1:13:00	34	27,9	13
1:14:00	34	27,9	13
1:15:00	34	27,8	12
1:16:00	34	27,6	13
1:17:00	34	27,4	10
1:18:00	34	27,5	10
1:19:00	34	27,6	12
1:20:00	34	27,7	12
1:21:00	34	27,8	12
1:22:00	34	27,9	13
1:23:00	34	27,9	13
1:24:00	34	27,9	13
1:25:00	34	27,9	12
1:26:00	34	27,9	9
1:27:00	34	27,7	10
1:28:00	34	27,5	8
1:29:00	34	27,5	8
1:30:00	34	27,7	8
1:31:00	34	27,8	8
1:32:00	34	27,9	8
1:33:00	34	27,9	8
1:34:00	34	27,9	7
1:35:00	34	27,9	7
1:36:00	34	27,9	7
1:37:00	34	27,9	7
1:38:00	34	27,7	10
1:39:00	34	27,6	11
1:40:00	34	27,7	10
1:41:00	34	27,8	10
1:42:00	34	27,8	10
1:43:00	34	27,9	10
1:44:00	34	27,9	10
1:45:00	34	27,9	10
1:46:00	34	27,9	9
1:47:00	34	27,9	9
1:48:00	34	27,9	10
1:49:00	34	27,8	9
1:50:00	34	27,7	9
1:51:00	34	27,6	10
1:52:00	34	27,8	10
1:53:00	34	27,8	10
1:54:00	34	27,9	11
1:55:00	34	27,9	11
1:56:00	34	27,9	11
1:57:00	34	27,9	11
1:58:00	34	27,9	11
1:59:00	34	27,7	12
2:00:00	34	27,6	12
2:01:00	34	27,5	12
2:02:00	34	27,4	12
2:03:00	34	27,5	12
2:04:00	34	27,6	12
2:05:00	34	27,7	12
2:06:00	34	27,7	12
2:07:00	34	27,7	12
2:08:00	34	27,7	12
2:09:00	34	27,8	12
2:10:00	34	27,7	12
2:11:00	34	27,6	12
2:12:00	34	27,5	12
2:13:00	34	27,5	12
2:14:00	34	27,5	12
2:15:00	34	27,6	12
2:16:00	34	27,7	12
2:17:00	34	27,7	12
2:18:00	34	27,7	12
2:19:00	34	27,7	12
2:20:00	34	27,7	12
2:21:00	34	27,6	12
2:22:00	34	27,5	11
2:23:00	34	27,5	11
2:24:00	34	27,5	11
2:25:00	34	27,6	11
2:26:00	34	27,7	11
2:27:00	34	27,7	11
2:28:00	34	27,7	11
2:29:00	34	27,7	11
2:30:00	34	27,6	11
2:31:00	34	27,5	11
2:32:00	34	27,5	11
2:33:00	34	27,5	11
2:34:00	34	27,6	11
2:35:00	34	27,7	11
2:36:00	34	27,7	11
2:37:00	34	27,7	11
2:38:00	34	27,7	11
2:39:00	34	27,7	11
2:40:00	34	27,6	11
2:41:00	34	27,5	11
2:42:00	34	27,5	11
2:43:00	34	27,6	11
2:44:00	34	27,7	11
2:45:00	34	27,7	11
2:46:00	34	27,7	11
2:47:00	34	27,7	11
2:48:00	34	27,7	11
2:49:00	34	27,7	11
2:50:00	34	27,5	11
2:51:00	34	27,5	11
2:52:00	34	27,5	11
2:53:00	34	27,6	11
2:54:00	34	27,6	11
2:55:00	34	27,7	11
2:56:00	34	27,7	11
2:57:00	34	27,7	11
2:58:00	34	27,7	11
2:59:00	34	27,7	11
3:00:00	34	27,6	11
3:01:00	34	27,5	11
3:02:00	34	27,5	10
3:03:00	34	27,5	10
3:04:00	34	27,6	10
3:05:00	34	27,6	10
3:06:00	34	27,6	10
3:07:00	34	27,6	10
3:08:00	34	27,7	10
3:09:00	34	27,7	10
3:10:00	34	27,7	10
3:11:00	34	27,6	10
3:12:00	34	27,5	10
3:13:00	34	27,5	9
3:14:00	34	27,5	10
3:15:00	34	27,6	10
3:16:00	34	27,7	10
3:17:00	34	27,7	10
3:18:00	34	27,7	10
3:19:00	34	27,7	10
3:20:00	34	27,6	10
3:21:00	34	27,6	10
3:22:00	34	27,5	10
3:23:00	34	27,5	10
3:24:00	34	27,5	10
3:25:00	34	27,6	10
3:26:00	34	27,6	10
3:27:00	34	27,7	10
3:28:00	34	27,7	10
3:29:00	34	27,6	10
3:30:00	34	27,6	10
3:31:00	34	27,6	10
3:32:00	34	27,5	10
3:33:00	34	27,4	10
3:34:00	34	27,5	9
3:35:00	34	27,5	10
3:36:00	34	27,6	10
3:37:00	34	27,7	10
3:38:00	34	27,7	10
3:39:00	34	27,6	10
3:40:00	34	27,5	10
3:41:00	34	27,5	10
3:42:00	34	27,4	10
3:43:00	34	27,5	10
3:44:00	34	27,6	10
3:45:00	34	27,6	10
3:46:00	34	27,6	10
3:47:00	34	27,6	10
3:48:00	34	27,6	10
3:49:00	34	27,5	10
3:50:00	34	27,4	10
3:51:00	34	27,4	10
3:52:00	34	27,5	10
3:53:00	34	27,6	10
3:54:00	34	27,6	10
3:55:00	34	27,6	10
3:56:00	34	27,6	10
3:57:00	34	27,6	10
3:58:00	34	27,6	10
3:59:00	34	27,5	10
4:00:00	34	27,4	10
4:01:00	34	27,4	10
4:02:00	34	27,5	10
4:03:00	34	27,5	10
4:04:00	34	27,6	10
4:05:00	34	27,6	10
4:06:00	34	27,6	10
4:07:00	34	27,6	10
4:08:00	34	27,5	10
4:09:00	34	27,5	10
4:10:00	34	27,4	10
4:11:00	34	27,4	10
4:12:00	34	27,5	10
4:13:00	34	27,5	10
4:14:00	34	27,5	10
4:15:00	34	27,6	10
4:16:00	34	27,6	10
4:17:00	34	27,6	10
4:18:00	34	27,6	10
4:19:00	34	27,5	10
4:20:00	34	27,5	10
4:21:00	34	27,4	10
4:22:00	34	27,3	10
4:23:00	34	27,4	10
4:24:00	34	27,5	10
4:25:00	34	27,6	10
4:26:00	34	27,6	10
4:27:00	34	27,6	10
4:28:00	34	27,6	10
4:29:00	34	27,5	10
4:30:00	34	27,4	10
4:31:00	34	27,3	10
4:32:00	34	27,4	10
4:33:00	34	27,5	10
4:34:00	34	27,5	10
4:35:00	34	27,6	10
4:36:00	34	27,5	10
4:37:00	34	27,5	10
4:38:00	34	27,5	10
4:39:00	34	27,6	10
4:40:00	34	27,5	10
4:41:00	34	27,4	10
4:42:00	34	27,4	10
4:43:00	34	27,4	10
4:44:00	34	27,4	10
4:45:00	34	27,5	10
4:46:00	34	27,5	10
4:47:00	34	27,6	10
4:48:00	34	27,5	10
4:49:00	34	27,5	10
4:50:00	34	27,5	10
4:51:00	34	27,4	10
4:52:00	34	27,4	10
4:53:00	34	27,4	10
4:54:00	34	27,5	10
4:55:00	34	27,5	10
4:56:00	34	27,5	10
4:57:00	34	27,5	10
4:58:00	34	27,5	10
4:59:00	34	27,5	10
5:00:00	34	27,5	10
5:01:00	34	27,4	10
5:02:00	34	27,4	10
5:03:00	34	27,3	10
5:04:00	34	27,4	10
5:05:00	34	27,5	10
5:06:00	34	27,5	10
5:07:00	34	27,5	10
5:08:00	34	27,5	10
5:09:00	34	27,5	10
5:10:00	34	27,5	10
5:11:00	34	27,5	10
5:12:00	34	27,5	10
5:13:00	34	27,4	10
5:14:00	34	27,4	10
5:15:00	34	27,3	10
5:16:00	34	27,3	9
5:17:00	34	27,3	9
5:18:00	34	27,4	9
5:19:00	34	27,5	9
5:20:00	34	27,5	9
5:21:00	34	27,5	9
5:22:00	34	27,5	9
5:23:00	34	27,4	9
5:24:00	34	27,4	9
5:25:00	34	27,3	11
5:26:00	34	27,3	12
5:27:00	34	27,2	11
5:28:00	34	27,2	10
5:29:00	34	27,3	10
5:30:00	34	27,4	11
5:31:00	34	27,5	11
5:32:00	34	27,6	11
5:33:00	34	27,6	13
5:34:00	34	27,7	13
5:35:00	34	27,7	9
5:36:00	34	27,6	10
5:37:00	34	27,5	11
5:38:00	35	27,4	13
5:39:00	34	27,4	12
5:40:00	34	27,3	12
5:41:00	34	27,3	11
5:42:00	34	27,2	10
5:43:00	34	27,2	10
5:44:00	34	27,2	16
5:45:00	34	27,2	21
5:46:00	34	27,3	15
5:47:00	34	27,4	14
5:48:00	34	27,4	14
5:49:00	34	27,5	14
5:50:00	34	27,4	15
5:51:00	34	27,3	14
5:52:00	34	27,2	14
5:53:00	34	27,2	14
5:54:00	34	27,1	14
5:55:00	34	27,1	14
5:56:00	34	27,1	14
5:57:00	34	27,2	14
5:58:00	34	27,3	14
5:59:00	34	27,4	14
6:00:00	34	27,4	14
6:01:00	34	27,3	14
6:02:00	34	27,2	13
6:03:00	34	27,2	13
6:04:00	34	27,1	13
6:05:00	34	27,1	13
6:06:00	34	27,1	13
6:07:00	34	27,1	13
6:08:00	34	27,2	13
6:09:00	34	27,2	13
6:10:00	34	27,2	13
6:11:00	34	27,2	13
6:12:00	34	27,2	13
6:13:00	34	27,1	13
6:14:00	34	27,0	13
6:15:00	34	27,0	13
6:16:00	34	27,2	14
6:17:00	34	27,1	14
6:18:00	34	27,2	16
6:19:00	34	27,3	18
6:20:00	34	27,3	19
6:21:00	34	27,3	25
6:22:00	34	27,2	35
6:23:00	34	27,1	18
6:24:00	34	27,1	16
6:25:00	34	27,0	25
6:26:00	34	27,0	30
6:27:00	34	27,0	27
6:28:00	34	27,3	27
6:29:00	34	27,2	24
6:30:00	34	27,2	22
6:31:00	34	27,2	30
6:32:00	34	27,2	25
6:33:00	34	27,3	23
6:34:00	34	27,3	34
6:35:00	34	27,2	26
6:36:00	34	27,2	25
6:37:00	34	27,1	30
6:38:00	34	27,1	26
6:39:00	34	27,1	25
6:40:00	34	27,0	25
6:41:00	34	27,0	25
6:42:00	34	27,3	25
6:43:00	34	27,3	25
6:44:00	34	27,2	27
6:45:00	34	27,2	26
6:46:00	34	27,2	26
6:47:00	34	27,2	26
6:48:00	34	27,1	26
6:49:00	34	27,1	26
6:50:00	34	27,1	26
6:51:00	34	27,1	26
6:52:00	34	27,1	26
6:53:00	34	27,0	26
6:54:00	34	27,0	26
6:55:00	34	27,0	26
6:56:00	34	27,1	27
6:57:00	34	27,1	27
6:58:00	34	27,1	38
6:59:00	34	27,0	27
7:00:00	34	27,0	27
7:01:00	34	27,0	27
7:02:00	34	27,1	27
7:03:00	34	27,1	27
7:04:00	34	27,1	27
7:05:00	34	27,0	27
7:06:00	34	27,0	27
7:07:00	34	27,0	27
7:08:00	34	27,3	29
7:09:00	34	27,2	28
7:10:00	34	27,2	28
7:11:00	34	27,1	28
7:12:00	34	27,1	28
7:13:00	34	27,1	28
7:14:00	34	27,1	28
7:15:00	34	27,0	27
7:16:00	34	27,0	27
7:17:00	34	27,0	27
7:18:00	34	27,1	27
7:19:00	34	27,0	27
7:20:00	34	27,0	27
7:21:00	34	27,0	27
7:22:00	34	27,3	26
7:23:00	34	27,3	26
7:24:00	34	27,2	26
7:25:00	34	27,2	26
7:26:00	34	27,2	26
7:27:00	34	27,1	25
7:28:00	34	27,1	25
7:29:00	34	27,1	25
7:30:00	34	27,0	25
7:31:00	34	27,0	25
7:32:00	34	27,0	24
7:33:00	34	27,2	24
7:34:00	34	27,2	24
7:35:00	34	27,1	24
7:36:00	34	27,1	24
7:37:00	34	27,1	23
7:38:00	34	27,0	23
7:39:00	34	27,0	23
7:40:00	34	27,0	23
7:41:00	34	27,2	24
7:42:00	34	27,1	24
7:43:00	34	27,1	24
7:44:00	34	27,1	24
7:45:00	34	27,0	24
7:46:00	34	27,0	24
7:47:00	34	27,0	24
7:48:00	34	27,0	24
7:49:00	34	27,0	24
7:50:00	34	27,2	23
7:51:00	34	27,2	23
7:52:00	34	27,1	23
7:53:00	34	27,1	23
7:54:00	34	27,0	23
7:55:00	34	27,0	23
7:56:00	34	27,2	23
7:57:00	34	27,2	23
7:58:00	34	27,2	23
7:59:00	34	27,2	23
8:00:00	34	27,2	23
8:01:00	34	27,1	23
8:02:00	34	27,0	23
8:03:00	34	27,0	23
8:04:00	34	27,0	23
8:05:00	34	27,1	23
8:06:00	34	27,1	23
8:07:00	34	27,0	23
8:08:00	34	27,0	23
8:09:00	34	27,0	23
8:10:00	34	27,2	27
8:11:00	34	27,2	27
8:12:00	34	27,2	26
8:13:00	34	27,2	26
8:14:00	34	27,2	26
8:15:00	34	27,2	26
8:16:00	34	27,1	26
8:17:00	34	27,0	26
8:18:00	34	27,0	26
8:19:00	34	27,0	26
8:20:00	34	27,2	26
8:21:00	34	27,1	26
8:22:00	34	27,1	26
8:23:00	34	27,1	26
8:24:00	34	27,0	26
8:25:00	34	27,0	26
8:26:00	34	27,0	26
8:27:00	34	27,0	26
8:28:00	34	27,0	27
8:29:00	34	27,0	27
8:30:00	34	27,2	27
8:31:00	34	27,2	27
8:32:00	34	27,1	27
8:33:00	34	27,1	27
8:34:00	34	27,0	27
8:35:00	34	27,0	28
8:36:00	34	27,5	29
8:37:00	34	27,4	29
8:38:00	34	27,4	29
8:39:00	34	27,3	29
8:40:00	34	27,3	29
8:41:00	34	27,3	29
8:42:00	34	27,2	29
8:43:00	34	27,2	30
8:44:00	34	27,2	30
8:45:00	34	27,2	30
8:46:00	34	27,2	30
8:47:00	34	27,2	30
8:48:00	34	27,2	30
8:49:00	34	27,1	31
8:50:00	34	27,1	31
8:51:00	34	27,0	30
8:52:00	34	27,0	31
8:53:00	34	27,4	30
8:54:00	34	27,4	29
8:55:00	34	27,3	28
8:56:00	34	27,3	28
8:57:00	34	27,3	31
8:58:00	34	27,2	30
8:59:00	34	27,2	30
9:00:00	34	27,2	36
9:01:00	34	27,2	34
9:02:00	34	27,2	30
9:03:00	34	27,2	30
9:04:00	34	27,2	30
9:05:00	34	27,2	30
9:06:00	34	27,1	39
9:07:00	34	27,1	35
9:08:00	34	27,0	35
9:09:00	34	27,0	33
9:10:00	34	27,5	35
9:11:00	34	27,4	38
9:12:00	34	27,4	35
9:13:00	34	27,3	34
9:14:00	34	27,3	32
9:15:00	34	27,3	37
9:16:00	34	27,3	39
9:17:00	34	27,2	34
9:18:00	34	27,3	35
9:19:00	34	27,3	35
9:20:00	34	27,3	35
9:21:00	34	27,3	35
9:22:00	34	27,2	35
9:23:00	34	27,1	46
9:24:00	34	27,1	36
9:25:00	34	27,1	36
9:26:00	34	27,0	36
9:27:00	34	27,0	36
9:28:00	34	27,2	45
9:29:00	34	27,2	54
9:30:00	34	27,1	44
9:31:00	34	27,1	44
9:32:00	34	27,1	45
9:33:00	34	27,1	46
9:34:00	34	27,1	46
9:35:00	34	27,2	46
9:36:00	34	27,2	47
9:37:00	34	27,1	53
9:38:00	34	27,1	56
9:39:00	34	27,0	59
9:40:00	34	27,2	51
9:41:00	34	27,1	62
9:42:00	34	27,1	52
9:43:00	34	27,1	54
9:44:00	34	27,0	52
9:45:00	34	27,0	52
9:46:00	34	27,0	58
9:47:00	34	27,2	56
9:48:00	34	27,2	55
9:49:00	34	27,2	68
9:50:00	34	27,3	17
9:51:00	34	27,3	15
9:52:00	34	27,2	25
9:53:00	34	27,2	60
9:54:00	34	27,2	59
9:55:00	34	27,1	62
9:56:00	34	27,1	61
9:57:00	34	27,0	66
9:58:00	34	27,0	68
9:59:00	34	27,0	67
10:00:00	34	27,2	85
10:01:00	34	27,1	99

File: project-root/data/Data Acquisition/Data Acquisition/2007 year (173)/Con 1 Usinsk G1900(15C).txt
--Test Summary--
Full Path and File Name	
Instrument Name	7222#1
Instrument Type	Model 7222 Consistometer
Instrument Serial Number	113
Test Start Date	22.01.2007
Test Start Time	11:41:51
Test Stop Date	22.01.2007
Test Stop Time	17:05:56
Test Length	5:24:05
Final Sample Time Offset	5:23:13
Controller Schedule Name	
Sampling Period	60 seconds
Comments	MPa:8(30), T:min(30)
Information	WellID	1/10
Information	Customer	Eurasia-Drilling
Information	CementClass	PCT-I-G
Information	CementMfr	Dykerhoff
Information	Additives	no
Information	Density	1900
Information	BHCT	
Information	BHST	6
Information	FluidLoss	
Information	JobType	324mm
Calculated Value	30Bc - TT	0:13:00
Calculated Value	70Bc - TT	0:27:00
Calculated Value	100Bc - TT	N/A
Initial Temperature (°C)	24 °C
Final Temperature (°C)	17 °C
Initial Pressure (MPa)	0,7 MPa
Final Pressure (MPa)	8,2 MPa
Initial Consistency (Bc)	21 Bc
Final Consistency (Bc)	7 Bc
--Data--
Time (HH:MM:SS)	Temperature (°C)	Pressure (MPa)	Consistency (Bc)
0:00:00	24	0,7	21
0:01:00	24	1,5	22
0:02:00	23	2,0	21
0:03:00	23	2,4	22
0:04:00	23	2,5	23
0:05:00	23	2,6	28
0:06:00	22	3,0	29
0:07:00	22	3,0	29
0:08:00	22	3,4	25
0:09:00	22	3,5	26
0:10:00	22	3,5	27
0:11:00	21	3,8	27
0:12:00	21	4,1	46
0:13:00	21	4,2	39
0:14:00	21	4,4	30
0:15:00	21	4,6	28
0:16:00	20	4,8	38
0:17:00	20	5,0	34
0:18:00	20	5,2	30
0:19:00	20	5,4	29
0:20:00	20	5,9	39
0:21:00	19	6,1	43
0:22:00	19	6,3	28
0:23:00	19	6,3	30
0:24:00	19	6,5	35
0:25:00	19	6,6	34
0:26:00	19	6,8	101
0:27:00	18	7,0	78
0:28:13	Error 80040601	Error 80040601	Error 80040601
0:28:13	18	7,6	47
0:29:13	18	7,4	41
0:30:13	18	7,8	44
0:31:13	18	8,2	48
0:32:13	Error 80040602	Error 80040602	Error 80040602
0:41:13	18	1,2	22
0:42:13	18	1,9	25
0:43:13	18	3,2	18
0:44:13	18	4,5	26
0:45:13	18	5,5	21
0:46:13	18	6,9	22
0:47:13	18	8,1	28
0:48:13	18	8,2	18
0:49:13	18	8,1	19
0:50:13	18	7,9	22
0:51:13	18	8,1	29
0:52:13	18	8,0	21
0:53:13	18	8,2	8
0:54:13	18	8,1	7
0:55:13	18	8,0	7
0:56:13	17	7,9	6
0:57:13	17	8,2	8
0:58:13	17	8,1	22
0:59:13	17	8,1	7
1:00:13	17	8,0	6
1:01:13	17	7,9	5
1:02:13	17	8,4	5
1:03:13	17	8,3	7
1:04:13	17	8,3	7
1:05:13	17	8,2	6
1:06:13	17	8,2	6
1:07:13	17	8,2	5
1:08:13	17	8,2	7
1:09:13	17	8,1	10
1:10:13	17	8,1	7
1:11:13	17	8,1	8
1:12:13	17	8,1	7
1:13:13	17	8,1	7
1:14:13	17	8,1	7
1:15:13	17	8,1	5
1:16:13	17	8,0	6
1:17:13	17	8,0	10
1:18:13	17	8,0	7
1:19:13	17	8,0	6
1:20:13	17	8,0	7
1:21:13	17	8,0	8
1:22:13	17	8,0	7
1:23:13	17	8,0	7
1:24:13	17	8,0	7
1:25:13	17	8,0	10
1:26:13	17	8,0	8
1:27:13	17	8,0	7
1:28:13	17	8,0	8
1:29:13	17	8,0	7
1:30:13	17	8,0	8
1:31:13	17	8,0	9
1:32:13	17	8,0	10
1:33:13	17	8,0	8
1:34:13	17	8,0	8
1:35:13	17	8,0	7
1:36:13	17	8,0	8
1:37:13	17	8,0	8
1:38:13	17	8,0	9
1:39:13	17	8,0	10
1:40:13	17	8,0	8
1:41:13	17	7,9	8
1:42:13	17	7,9	8
1:43:13	17	8,4	7
1:44:13	17	8,3	6
1:45:13	17	8,3	6
1:46:13	17	8,3	6
1:47:13	17	8,2	6
1:48:13	17	8,2	6
1:49:13	17	8,2	6
1:50:13	17	8,2	6
1:51:13	17	8,1	6
1:52:13	17	8,1	6
1:53:13	17	8,1	6
1:54:13	17	8,1	6
1:55:13	17	8,1	6
1:56:13	17	8,1	6
1:57:13	17	8,1	6
1:58:13	17	8,1	6
1:59:13	17	8,1	6
2:00:13	17	8,1	6
2:01:13	17	8,1	6
2:02:13	17	8,1	6
2:03:13	17	8,1	6
2:04:13	17	8,1	6
2:05:13	17	8,1	6
2:06:13	17	8,1	6
2:07:13	17	8,0	6
2:08:13	17	8,0	6
2:09:13	17	8,0	6
2:10:13	17	8,0	6
2:11:13	17	8,0	6
2:12:13	17	8,0	6
2:13:13	17	8,0	6
2:14:13	17	7,9	6
2:15:13	17	7,9	6
2:16:13	17	7,9	6
2:17:13	17	7,9	6
2:18:13	17	8,4	6
2:19:13	17	8,4	6
2:20:13	17	8,4	6
2:21:13	17	8,4	6
2:22:13	17	8,4	6
2:23:13	17	8,4	6
2:24:13	17	8,4	7
2:25:13	17	8,4	7
2:26:13	17	8,4	7
2:27:13	17	8,3	7
2:28:13	17	8,3	7
2:29:13	17	8,3	6
2:30:13	17	8,3	7
2:31:13	17	8,3	7
2:32:13	17	8,3	7
2:33:13	17	8,2	7
2:34:13	17	8,2	7
2:35:13	17	8,2	6
2:36:13	17	8,2	6
2:37:13	17	8,2	6
2:38:13	17	8,1	7
2:39:13	17	8,1	16
2:40:13	17	8,1	14
2:41:13	17	8,1	16
2:42:13	17	8,1	12
2:43:13	17	8,1	11
2:44:13	17	8,0	17
2:45:13	17	8,0	13
2:46:13	17	8,0	14
2:47:13	17	8,0	15
2:48:13	17	8,0	14
2:49:13	17	8,0	16
2:50:13	17	8,0	12
2:51:13	17	7,9	16
2:52:13	17	7,9	13
2:53:13	17	7,9	14
2:54:13	17	8,4	17
2:55:13	17	8,4	13
2:56:13	17	8,4	14
2:57:13	17	8,4	17
2:58:13	17	8,4	17
2:59:13	17	8,3	18
3:00:13	17	8,3	15
3:01:13	17	8,3	18
3:02:13	17	8,2	6
3:03:13	17	8,2	6
3:04:13	17	8,2	6
3:05:13	17	8,2	6
3:06:13	17	8,1	6
3:07:13	17	8,1	6
3:08:13	17	8,1	6
3:09:13	16	8,0	6
3:10:13	16	8,0	6
3:11:13	17	7,9	5
3:12:13	16	7,9	6
3:13:13	16	8,2	6
3:14:13	16	8,2	5
3:15:13	16	8,2	6
3:16:13	16	8,2	6
3:17:13	16	8,2	6
3:18:13	16	8,1	6
3:19:13	16	8,1	6
3:20:13	16	8,1	6
3:21:13	16	8,1	6
3:22:13	16	8,1	6
3:23:13	16	8,1	6
3:24:13	16	8,1	6
3:25:13	16	8,1	6
3:26:13	16	8,1	6
3:27:13	16	8,1	6
3:28:13	16	8,1	7
3:29:13	16	8,1	7
3:30:13	16	8,1	7
3:31:13	16	8,1	7
3:32:13	16	8,1	7
3:33:13	16	8,1	7
3:34:13	16	8,1	7
3:35:13	16	8,1	7
3:36:13	16	8,1	7
3:37:13	16	8,1	7
3:38:13	16	8,0	7
3:39:13	16	8,0	7
3:40:13	16	8,0	7
3:41:13	16	8,0	7
3:42:13	16	7,9	7
3:43:13	16	7,9	7
3:44:13	16	8,4	7
3:45:13	16	8,3	7
3:46:13	16	8,3	7
3:47:13	16	8,3	7
3:48:13	16	8,2	7
3:49:13	16	8,2	7
3:50:13	16	8,2	7
3:51:13	16	8,2	8
3:52:13	16	8,2	8
3:53:13	16	8,1	8
3:54:13	16	8,1	8
3:55:13	16	8,1	8
3:56:13	16	8,1	8
3:57:13	16	8,1	8
3:58:13	16	8,1	8
3:59:13	16	8,1	8
4:00:13	16	8,1	8
4:01:13	16	8,1	8
4:02:13	16	8,1	8
4:03:13	16	8,1	8
4:04:13	16	8,1	8
4:05:13	16	8,1	8
4:06:13	16	8,1	8
4:07:13	16	8,1	8
4:08:13	16	8,1	8
4:09:13	16	8,1	8
4:10:13	16	8,1	8
4:11:13	16	8,1	8
4:12:13	16	8,1	8
4:13:13	16	8,1	8
4:14:13	16	8,1	8
4:15:13	16	8,1	8
4:16:13	16	8,1	8
4:17:13	16	8,1	8
4:18:13	16	8,1	8
4:19:13	16	8,1	7
4:20:13	16	8,1	8
4:21:13	16	8,1	8
4:22:13	16	8,1	8
4:23:13	16	8,1	8
4:24:13	16	8,1	8
4:25:13	16	8,1	8
4:26:13	16	8,1	8
4:27:13	16	8,1	8
4:28:13	16	8,1	8
4:29:13	16	8,1	8
4:30:13	16	8,1	8
4:31:13	16	8,1	8
4:32:13	16	8,1	8
4:33:13	16	8,1	8
4:34:13	16	8,1	8
4:35:13	16	8,1	8
4:36:13	16	8,1	8
4:37:13	16	8,1	8
4:38:13	16	8,1	8
4:39:13	16	8,2	8
4:40:13	16	8,2	8
4:41:13	16	8,2	8
4:42:13	16	8,2	8
4:43:13	16	8,2	8
4:44:13	16	8,2	8
4:45:13	16	8,2	8
4:46:13	16	8,2	8
4:47:13	16	8,2	8
4:48:13	16	8,2	8
4:49:13	16	8,2	8
4:50:13	16	8,2	8
4:51:13	16	8,2	8
4:52:13	17	8,2	8
4:53:13	16	8,3	8
4:54:13	16	8,3	8
4:55:13	16	8,3	8
4:56:13	17	8,3	8
4:57:13	16	8,3	8
4:58:13	17	8,3	8
4:59:13	17	8,3	8
5:00:13	17	8,3	8
5:01:13	17	8,3	8
5:02:13	17	8,3	8
5:03:13	17	8,3	8
5:04:13	17	8,3	8
5:05:13	17	8,3	8
5:06:13	17	8,3	8
5:07:13	17	8,3	8
5:08:13	17	8,3	7
5:09:13	17	8,2	8
5:10:13	17	8,3	7
5:11:13	17	8,2	7
5:12:13	17	8,2	8
5:13:13	17	8,2	8
5:14:13	17	8,2	7
5:15:13	17	8,2	7
5:16:13	17	8,2	7
5:17:13	17	8,2	8
5:18:13	17	8,2	8
5:19:13	17	8,2	8
5:20:13	17	8,2	8
5:21:13	17	8,2	7
5:22:13	17	8,2	7
5:23:13	17	8,2	7

File: project-root/data/Data Acquisition/Data Acquisition/2007 year (173)/Con 1 Usinsk G1900+0.4%FL+0.6%RPM+0.05%LTR-100 (63C).txt
--Test Summary--
Full Path and File Name	
Instrument Name	7222#1
Instrument Type	Model 7222 Consistometer
Instrument Serial Number	113
Test Start Date	08.06.2007
Test Start Time	9:34:17
Test Stop Date	08.06.2007
Test Stop Time	15:39:43
Test Length	6:05:26
Final Sample Time Offset	6:04:31
Controller Schedule Name	
Sampling Period	60 seconds
Comments	MPa: 40(1:55), T: 63C(1:55), Pashor field cement, tap water, dry blend
Information	WellID	2-111
Information	Customer	SeverTEK
Information	CementClass	G
Information	CementMfr	Duckerhoff
Information	Additives	0.4%FL+0.6%RPM+0.05%LTR-100
Information	Density	1900
Information	BHCT	63
Information	BHST	82
Information	FluidLoss	
Information	JobType	177.8 mm csg 1st stage slurry
Calculated Value	30Bc - TT	N/A
Calculated Value	70Bc - TT	N/A
Calculated Value	100Bc - TT	N/A
Initial Temperature (°C)	27 °C
Final Temperature (°C)	63 °C
Initial Pressure (MPa)	1,8 MPa
Final Pressure (MPa)	40,3 MPa
Initial Consistency (Bc)	14 Bc
Final Consistency (Bc)	11 Bc
--Data--
Time (HH:MM:SS)	Temperature (°C)	Pressure (MPa)	Consistency (Bc)
0:00:00	27	1,8	14
0:01:00	27	3,2	17
0:02:00	27	3,6	21
0:03:00	27	3,9	13
0:04:00	27	4,3	8
0:05:00	27	4,7	14
0:06:00	28	4,9	15
0:07:00	28	5,2	14
0:08:00	29	5,8	23
0:09:00	29	5,9	15
0:10:00	30	6,1	10
0:11:00	30	6,7	15
0:12:00	31	6,9	16
0:13:00	31	7,1	13
0:14:00	31	7,7	19
0:15:00	32	7,9	19
0:16:00	32	8,1	13
0:17:00	32	8,3	12
0:18:00	32	9,0	20
0:19:00	33	9,2	11
0:20:00	33	9,5	12
0:21:00	34	9,8	14
0:22:00	34	10,0	10
0:23:00	34	10,3	15
0:24:00	35	10,7	12
0:25:00	35	10,9	12
0:26:00	35	11,3	12
0:27:00	35	12,0	12
0:28:00	36	12,2	12
0:29:00	36	12,5	11
0:30:00	36	12,8	11
0:31:00	37	13,0	12
0:32:00	37	13,3	12
0:33:00	37	13,6	13
0:34:00	38	13,9	14
0:35:00	38	14,1	14
0:36:00	38	14,8	12
0:37:00	38	15,0	14
0:38:00	39	15,3	13
0:39:00	39	15,6	13
0:40:00	40	15,9	13
0:41:00	40	16,2	13
0:42:00	40	16,5	13
0:43:00	40	16,7	13
0:44:00	41	17,0	13
0:45:00	41	17,6	12
0:46:00	41	17,8	12
0:47:00	42	18,1	12
0:48:00	42	18,4	12
0:49:00	42	19,0	12
0:50:00	43	19,2	13
0:51:00	43	19,5	11
0:52:00	43	19,8	13
0:53:00	44	20,1	13
0:54:00	44	20,4	14
0:55:00	44	20,6	13
0:56:00	45	20,9	12
0:57:00	45	21,4	13
0:58:00	45	21,6	18
0:59:00	46	21,9	12
1:00:00	46	22,2	12
1:01:00	46	22,7	15
1:02:00	46	22,9	12
1:03:00	47	23,3	11
1:04:00	47	23,6	10
1:05:00	48	23,9	10
1:06:00	48	24,3	12
1:07:00	48	24,4	16
1:08:00	48	24,9	12
1:09:00	49	25,2	11
1:10:00	49	25,5	10
1:11:00	49	25,8	10
1:12:00	50	26,1	11
1:13:00	50	26,5	14
1:14:00	50	26,8	11
1:15:00	51	27,1	10
1:16:00	51	27,4	10
1:17:00	51	28,0	13
1:18:00	52	28,2	13
1:19:00	52	28,5	11
1:20:00	52	28,8	11
1:21:00	52	29,1	10
1:22:00	53	29,3	10
1:23:00	53	29,6	10
1:24:00	53	29,9	10
1:25:00	54	30,5	13
1:26:00	54	30,8	10
1:27:00	54	31,1	11
1:28:00	55	31,3	12
1:29:00	55	31,6	12
1:30:00	55	31,9	14
1:31:00	56	32,2	13
1:32:00	56	32,7	14
1:33:00	56	32,9	10
1:34:00	56	33,2	10
1:35:00	57	33,5	10
1:36:00	57	33,8	10
1:37:00	57	34,1	10
1:38:00	58	34,6	14
1:39:00	58	34,9	12
1:40:00	58	35,2	13
1:41:00	59	35,5	12
1:42:00	59	35,8	12
1:43:00	59	36,1	12
1:44:00	60	36,4	11
1:45:00	60	36,9	12
1:46:00	60	37,1	11
1:47:00	61	37,4	11
1:48:00	61	37,8	10
1:49:00	61	38,1	9
1:50:00	62	38,3	10
1:51:00	62	38,7	10
1:52:00	62	39,0	11
1:53:00	63	39,3	10
1:54:00	63	39,9	15
1:55:00	63	40,2	12
1:56:00	63	40,2	11
1:57:00	64	40,1	11
1:58:00	64	40,0	11
1:59:00	64	40,0	11
2:00:00	64	40,2	11
2:01:00	64	40,1	11
2:02:00	64	40,0	11
2:03:00	64	40,0	11
2:04:00	64	40,0	11
2:05:00	64	40,0	11
2:06:00	64	40,3	11
2:07:00	63	40,2	11
2:08:00	63	40,2	11
2:09:00	63	40,2	11
2:10:00	63	40,3	11
2:11:00	63	40,2	11
2:12:00	63	40,2	11
2:13:00	63	40,3	12
2:14:00	63	40,3	13
2:15:00	63	40,3	14
2:16:00	63	40,2	14
2:17:00	63	40,3	14
2:18:00	63	40,3	14
2:19:00	63	40,3	13
2:20:00	63	40,3	13
2:21:00	63	40,3	13
2:22:00	63	40,3	12
2:23:00	63	40,3	12
2:24:00	63	40,3	11
2:25:00	63	40,3	11
2:26:00	63	40,3	11
2:27:00	63	40,3	11
2:28:00	63	40,3	11
2:29:00	63	40,3	11
2:30:00	63	40,3	10
2:31:00	63	40,3	10
2:32:00	63	40,3	10
2:33:00	63	40,4	10
2:34:00	63	40,4	11
2:35:00	63	40,4	11
2:36:00	63	40,4	11
2:37:00	63	40,4	11
2:38:00	63	40,4	10
2:39:00	63	40,4	10
2:40:00	63	40,4	10
2:41:00	63	40,4	10
2:42:00	63	40,4	10
2:43:00	63	40,4	10
2:44:00	63	40,4	10
2:45:00	63	40,4	10
2:46:00	63	40,4	10
2:47:00	63	40,4	10
2:48:00	63	40,4	10
2:49:00	63	40,4	11
2:50:00	63	40,4	11
2:51:00	63	40,4	11
2:52:00	63	40,4	11
2:53:00	63	40,4	11
2:54:00	63	40,4	11
2:55:00	63	40,4	11
2:56:00	63	40,4	11
2:57:00	63	40,4	11
2:58:00	63	40,4	11
2:59:00	63	40,4	11
3:00:00	63	40,4	11
3:01:00	63	40,4	11
3:02:00	63	40,4	11
3:03:00	63	40,4	11
3:04:00	63	40,4	11
3:05:00	63	40,4	11
3:06:00	63	40,4	11
3:07:00	63	40,4	11
3:08:00	63	40,4	11
3:09:00	63	40,4	11
3:10:00	63	40,4	11
3:11:00	63	40,4	11
3:12:00	63	40,4	11
3:13:00	63	40,4	11
3:14:00	63	40,4	11
3:15:00	63	40,4	11
3:16:00	63	40,4	11
3:17:00	63	40,4	11
3:18:00	63	40,4	12
3:19:00	63	40,4	12
3:20:00	63	40,4	12
3:21:00	63	40,4	12
3:22:00	63	40,4	12
3:23:00	63	40,4	12
3:24:00	63	40,4	12
3:25:00	63	40,4	12
3:26:00	63	40,4	12
3:27:00	63	40,4	12
3:28:00	63	40,4	12
3:29:00	63	40,4	12
3:30:00	63	40,4	12
3:31:00	63	40,4	12
3:32:00	63	40,4	12
3:33:00	63	40,4	11
3:34:00	63	40,4	11
3:35:00	63	40,4	11
3:36:00	63	40,4	11
3:37:00	63	40,4	11
3:38:00	63	40,4	11
3:39:00	63	40,4	11
3:40:00	63	40,4	11
3:41:00	63	40,4	11
3:42:00	63	40,4	11
3:43:00	63	40,4	11
3:44:00	63	40,4	11
3:45:00	63	40,4	11
3:46:00	63	40,4	11
3:47:00	63	40,4	11
3:48:00	63	40,4	11
3:49:00	63	40,4	11
3:50:00	63	40,4	11
3:51:00	63	40,4	11
3:52:00	63	40,4	11
3:53:00	63	40,4	11
3:54:00	63	40,4	11
3:55:00	63	40,4	11
3:56:00	63	40,4	11
3:57:00	63	40,4	11
3:58:00	63	40,4	11
3:59:00	63	40,4	11
4:00:00	63	40,4	11
4:01:00	63	40,4	11
4:02:00	63	40,4	11
4:03:00	63	40,4	11
4:04:00	63	40,4	11
4:05:00	63	40,4	11
4:06:00	63	40,4	11
4:07:00	63	40,4	11
4:08:00	63	40,4	11
4:09:00	63	40,4	11
4:10:00	63	40,4	11
4:13:04	Error 80040601	Error 80040601	Error 80040601
4:13:04	63	40,4	11
4:14:04	63	40,3	11
4:15:04	63	40,4	11
4:16:04	63	40,4	11
4:17:04	63	40,4	11
4:18:04	63	40,4	11
4:19:04	63	40,4	11
4:20:04	63	40,4	11
4:21:04	63	40,4	11
4:22:04	63	40,4	11
4:23:04	63	40,4	11
4:24:04	63	40,4	11
4:25:04	63	40,3	11
4:26:04	63	40,4	11
4:27:31	Error 80040601	Error 80040601	Error 80040601
4:27:31	63	40,4	11
4:28:31	63	40,3	11
4:29:31	63	40,4	11
4:30:31	63	40,4	11
4:31:31	63	40,4	11
4:32:31	63	40,3	11
4:33:31	63	40,3	11
4:34:31	63	40,4	11
4:35:31	63	40,4	11
4:36:31	63	40,4	11
4:37:31	63	40,3	11
4:38:31	63	40,4	11
4:39:31	63	40,4	11
4:40:31	63	40,4	11
4:41:31	63	40,3	11
4:42:31	63	40,3	11
4:43:31	63	40,3	11
4:44:31	63	40,4	11
4:45:31	63	40,3	11
4:46:31	63	40,4	11
4:47:31	63	40,4	11
4:48:31	63	40,3	11
4:49:31	63	40,3	11
4:50:31	63	40,3	11
4:51:31	63	40,3	11
4:52:31	63	40,3	11
4:53:31	63	40,3	11
4:54:31	63	40,3	11
4:55:31	63	40,3	11
4:56:31	63	40,4	11
4:57:31	63	40,3	11
4:58:31	63	40,3	11
4:59:31	63	40,3	11
5:00:31	63	40,3	11
5:01:31	63	40,3	11
5:02:31	63	40,3	11
5:03:31	63	40,3	11
5:04:31	63	40,3	11
5:05:31	63	40,3	11
5:06:31	63	40,3	11
5:07:31	63	40,3	11
5:08:31	63	40,3	11
5:09:31	63	40,3	11
5:10:31	63	40,3	11
5:11:31	63	40,3	11
5:12:31	63	40,3	11
5:13:31	63	40,3	11
5:14:31	63	40,3	11
5:15:31	63	40,3	11
5:16:31	63	40,3	11
5:17:31	63	40,3	11
5:18:31	63	40,3	11
5:19:31	63	40,3	11
5:20:31	63	40,3	11
5:21:31	63	40,3	11
5:22:31	63	40,3	11
5:23:31	63	40,3	11
5:24:31	63	40,3	11
5:25:31	63	40,3	11
5:26:31	63	40,3	11
5:27:31	63	40,3	11
5:28:31	63	40,3	11
5:29:31	63	40,3	11
5:30:31	63	40,3	11
5:31:31	63	40,3	11
5:32:31	63	40,3	11
5:33:31	63	40,3	11
5:34:31	63	40,3	11
5:35:31	63	40,3	11
5:36:31	63	40,3	11
5:37:31	63	40,3	11
5:38:31	63	40,3	11
5:39:31	63	40,3	11
5:40:31	63	40,3	11
5:41:31	63	40,3	11
5:42:31	63	40,3	11
5:43:31	63	40,3	11
5:44:31	63	40,3	11
5:45:31	63	40,3	11
5:46:31	63	40,3	11
5:47:31	63	40,3	11
5:48:31	63	40,3	11
5:49:31	63	40,3	11
5:50:31	63	40,3	11
5:51:31	63	40,3	11
5:52:31	63	40,3	11
5:53:31	63	40,3	11
5:54:31	63	40,3	11
5:55:31	63	40,3	11
5:56:31	63	40,3	11
5:57:31	63	40,3	11
5:58:31	63	40,3	11
5:59:31	63	40,3	11
6:00:31	63	40,3	11
6:01:31	63	40,3	11
6:02:31	63	40,3	11
6:03:31	63	40,3	11
6:04:31	63	40,3	11
