Repository: ProgWizer/parser

File: project-root/data/Data Acquisition/Data Acquisition/2007 year (173)/Con 2 Dragon G1540+1%Gel+1.5%SMS+0.08%R-7 (47C).txt
--Test Summary--
Full Path and File Name	
Instrument Name	7222#2
Instrument Type	Model 7222 Consistometer
Instrument Serial Number	128
Test Start Date	10.02.2007
Test Start Time	12:11:23
Test Stop Date	10.02.2007
Test Stop Time	17:10:24
Test Length	4:59:01
Final Sample Time Offset	4:59:00
Controller Schedule Name	
Sampling Period	60 seconds
Comments	T(C) 47(205min); P(MPa) 30 (205min); batch 40; field water
Information	WellID	Lam A-1-119
Information	Customer	Dragon
Information	CementClass	G
Information	CementMfr	Dykerhoff
Information	Additives	1%Gel+1.5%SMS+0.08%R7
Information	Density	1540
Information	BHCT	47
Information	BHST	80
Information	FluidLoss	n/a
Information	JobType	339.7 csg
Calculated Value	30Bc - TT	4:06:00
Calculated Value	70Bc - TT	4:59:00
Calculated Value	100Bc - TT	N/A
Initial Temperature (°C)	25 °C
Final Temperature (°C)	46 °C
Initial Pressure (MPa)	2,9 MPa
Final Pressure (MPa)	30,1 MPa
Initial Consistency (Bc)	14 Bc
Final Consistency (Bc)	73 Bc
--Data--
Time (HH:MM:SS)	Temperature (°C)	Pressure (MPa)	Consistency (Bc)
0:00:00	25	2,9	14
0:01:00	25	2,8	14
0:02:00	25	3,4	15
0:03:00	25	3,8	14
0:04:00	25	3,8	16
0:05:00	25	4,0	14
0:06:00	25	4,0	15
0:07:00	26	4,2	10
0:08:00	26	4,2	9
0:09:00	26	4,3	8
0:10:00	26	4,3	9
0:11:00	26	4,4	8
0:12:00	27	4,5	8
0:13:00	27	4,6	8
0:14:00	27	4,4	8
0:15:00	27	5,1	8
0:16:00	27	5,0	8
0:17:00	27	5,1	8
0:18:00	27	5,1	8
0:19:00	27	5,4	8
0:20:00	27	5,5	8
0:21:00	27	5,4	7
0:22:00	27	6,0	8
0:23:00	28	6,2	8
0:24:00	28	6,1	8
0:25:00	28	6,4	7
0:26:00	28	6,5	8
0:27:00	28	6,5	8
0:28:00	28	6,5	7
0:29:00	28	6,6	7
0:30:00	28	6,6	7
0:31:00	28	7,1	7
0:32:00	29	7,3	9
0:33:00	29	7,2	8
0:34:00	29	7,4	8
0:35:00	29	7,6	9
0:36:00	29	7,5	8
0:37:00	29	7,6	8
0:38:00	29	7,6	8
0:39:00	29	7,8	8
0:40:00	29	8,1	9
0:41:00	29	8,7	9
0:42:00	30	8,8	9
0:43:00	30	8,7	9
0:44:00	30	8,7	9
0:45:00	30	9,0	9
0:46:00	30	9,1	9
0:47:00	30	9,2	9
0:48:00	30	9,0	9
0:49:00	30	9,2	9
0:50:00	30	9,4	9
0:51:00	30	9,4	9
0:52:00	31	10,1	10
0:53:00	31	10,0	10
0:54:00	31	10,0	10
0:55:00	31	10,2	10
0:56:00	31	10,2	10
0:57:00	31	10,5	10
0:58:00	31	10,6	10
0:59:00	31	10,6	11
1:00:00	31	10,7	11
1:01:00	31	10,7	11
1:02:00	32	11,3	13
1:03:00	32	11,4	13
1:04:00	32	11,4	13
1:05:00	32	11,5	12
1:06:00	32	11,5	12
1:07:00	32	11,7	13
1:08:00	32	11,9	13
1:09:00	32	11,9	13
1:10:00	32	12,0	14
1:11:00	33	12,0	14
1:12:00	33	12,8	15
1:13:00	33	12,7	15
1:14:00	33	12,7	14
1:15:00	33	12,9	15
1:16:00	33	13,1	15
1:17:00	33	13,1	16
1:18:00	33	13,2	15
1:19:00	33	13,2	14
1:20:00	33	13,3	14
1:21:00	34	13,4	14
1:22:00	34	13,4	14
1:23:00	34	14,2	15
1:24:00	34	13,9	22
1:25:00	34	14,3	14
1:26:00	34	14,3	12
1:27:00	34	14,2	13
1:28:00	34	14,7	12
1:29:00	34	14,6	14
1:30:00	35	14,7	12
1:31:00	35	14,8	14
1:32:00	35	14,9	12
1:33:00	35	15,1	11
1:34:00	35	15,5	11
1:35:00	35	15,5	10
1:36:00	35	15,7	10
1:37:00	35	15,9	11
1:38:00	35	16,0	11
1:39:00	35	15,8	12
1:40:00	36	15,9	11
1:41:00	36	16,2	12
1:42:00	36	16,2	11
1:43:00	36	16,2	12
1:44:00	36	16,9	11
1:45:00	36	16,7	11
1:46:00	36	17,0	10
1:47:00	36	16,9	11
1:48:00	36	17,2	15
1:49:00	36	17,1	14
1:50:00	37	17,3	13
1:51:00	37	17,8	16
1:52:00	37	18,0	17
1:53:00	37	18,0	15
1:54:00	37	18,1	15
1:55:00	37	18,1	15
1:56:00	37	18,3	15
1:57:00	37	18,3	16
1:58:00	37	18,4	16
1:59:00	37	18,4	21
2:00:00	38	18,6	19
2:01:00	38	18,8	18
2:02:00	38	18,9	20
2:03:00	38	18,8	41
2:04:00	38	19,1	28
2:05:00	38	19,7	25
2:06:00	38	19,8	19
2:07:00	38	19,7	17
2:08:00	39	19,9	17
2:09:00	39	20,0	20
2:10:00	39	20,1	18
2:11:00	39	20,1	17
2:12:00	39	20,0	17
2:13:00	39	20,3	16
2:14:00	39	20,8	17
2:15:00	39	20,6	17
2:16:00	39	20,8	17
2:17:00	39	21,0	17
2:18:00	39	20,8	18
2:19:00	40	21,2	17
2:20:00	40	21,3	17
2:21:00	40	21,6	16
2:22:00	40	21,8	15
2:23:00	40	21,7	16
2:24:00	40	21,8	16
2:25:00	40	21,9	20
2:26:00	40	21,9	19
2:27:00	40	22,2	19
2:28:00	40	22,3	20
2:29:00	41	22,5	19
2:30:00	41	22,7	20
2:31:00	41	22,7	20
2:32:00	41	22,7	20
2:33:00	41	22,8	20
2:34:00	41	23,2	19
2:35:00	41	23,3	19
2:36:00	41	23,3	19
2:37:00	41	23,8	18
2:38:00	42	23,9	17
2:39:00	42	23,7	16
2:40:00	42	24,0	15
2:41:00	42	24,1	14
2:42:00	42	24,6	19
2:43:00	42	24,4	17
2:44:00	42	24,5	18
2:45:00	42	24,7	19
2:46:00	42	24,8	18
2:47:00	43	24,9	19
2:48:00	43	24,8	17
2:49:00	43	25,3	24
2:50:00	43	25,5	22
2:51:00	43	25,4	22
2:52:00	43	25,5	22
2:53:00	43	25,7	19
2:54:00	43	25,7	19
2:55:00	43	26,1	15
2:56:00	43	26,1	15
2:57:00	44	26,3	14
2:58:00	43	26,2	14
2:59:00	44	26,2	14
3:00:00	44	26,8	15
3:01:00	44	26,9	12
3:02:00	44	27,0	12
3:03:00	44	27,0	11
3:04:00	44	27,0	11
3:05:00	44	27,2	11
3:06:00	44	27,5	12
3:07:00	44	27,4	15
3:08:00	45	27,5	17
3:09:00	45	27,8	14
3:10:00	45	27,9	14
3:11:00	45	27,9	14
3:12:00	45	28,4	16
3:13:00	45	28,5	16
3:14:00	45	28,4	15
3:15:00	45	28,4	14
3:16:00	45	28,7	14
3:17:00	46	29,1	13
3:18:00	46	29,2	10
3:19:00	46	29,2	11
3:20:00	46	29,1	11
3:21:00	46	29,3	10
3:22:00	46	29,2	11
3:23:00	46	29,9	12
3:24:00	46	30,0	12
3:25:00	46	29,8	11
3:26:00	46	29,8	12
3:27:00	47	29,8	12
3:28:00	46	30,1	13
3:29:00	47	30,1	13
3:30:00	47	29,8	13
3:31:00	46	29,9	13
3:32:00	46	29,7	13
3:33:00	46	29,7	14
3:34:00	46	29,7	13
3:35:00	46	29,9	14
3:36:00	46	30,3	15
3:37:00	46	30,0	16
3:38:00	46	30,1	15
3:39:00	46	29,8	17
3:40:00	46	29,9	21
3:41:00	46	29,9	22
3:42:00	46	29,9	22
3:43:00	46	30,0	20
3:44:00	46	29,8	22
3:45:00	46	30,0	22
3:46:00	46	30,0	22
3:47:00	46	29,9	22
3:48:00	46	29,9	23
3:49:00	46	29,7	22
3:50:00	46	29,8	22
3:51:00	46	29,8	23
3:52:00	46	29,7	23
3:53:00	46	30,0	23
3:54:00	46	29,8	23
3:55:00	46	29,9	23
3:56:00	46	29,8	24
3:57:00	46	29,7	25
3:58:00	46	29,9	23
3:59:00	46	29,8	23
4:00:00	46	30,1	24
4:01:00	46	29,9	23
4:02:00	46	30,1	24
4:03:00	46	29,8	26
4:04:00	46	30,0	25
4:05:00	46	29,9	35
4:06:00	46	29,9	35
4:07:00	46	29,8	35
4:08:00	46	29,9	36
4:09:00	46	29,7	36
4:10:00	46	29,9	36
4:11:00	46	29,7	37
4:12:00	46	29,7	37
4:13:00	46	29,7	37
4:14:00	46	30,1	39
4:15:00	46	29,9	38
4:16:00	46	29,9	45
4:17:00	46	29,8	39
4:18:00	46	30,0	47
4:19:00	46	29,7	40
4:20:00	46	29,9	40
4:21:00	46	29,7	45
4:22:00	46	29,7	43
4:23:00	46	29,8	45
4:24:00	46	30,0	44
4:25:00	46	30,0	43
4:26:00	46	29,9	47
4:27:00	46	30,1	53
4:28:00	46	29,9	55
4:29:00	46	30,0	55
4:30:00	46	29,8	55
4:31:00	46	29,9	55
4:32:00	46	29,9	55
4:33:00	46	29,9	57
4:34:00	46	30,1	57
4:35:00	46	29,8	57
4:36:00	46	29,8	59
4:37:00	46	29,9	59
4:38:00	46	29,8	59
4:39:00	46	29,8	60
4:40:00	46	29,8	60
4:41:00	46	30,2	63
4:42:00	46	30,0	64
4:43:00	46	30,1	65
4:44:00	46	30,0	65
4:45:00	46	30,1	65
4:46:00	46	30,0	65
4:47:00	46	29,8	65
4:48:00	46	30,0	65
4:49:00	46	29,8	65
4:50:00	46	29,9	67
4:51:00	46	29,8	68
4:52:00	46	29,9	68
4:53:00	46	29,7	68
4:54:00	46	29,8	68
4:55:00	46	29,7	68
4:56:00	46	29,9	68
4:57:00	46	29,9	69
4:58:00	46	29,7	71
4:59:00	46	30,1	73

File: project-root/data/Data Acquisition/Data Acquisition/2007 year (173)/Con 2 Dragon G1630+1%Gel+1.5%SMS+0.1%R-7 (62C).txt
--Test Summary--
Full Path and File Name	
Instrument Name	7222#2
Instrument Type	Model 7222 Consistometer
Instrument Serial Number	128
Test Start Date	22.02.2007
Test Start Time	10:41:06
Test Stop Date	22.02.2007
Test Stop Time	17:11:07
Test Length	6:30:01
Final Sample Time Offset	6:30:00
Controller Schedule Name	
Sampling Period	60 seconds
Comments	MPa:50(170), T:62(170), Batch 44, premix, prehydration
Information	WellID	21-117
Information	Customer	Dragon
Information	CementClass	G
Information	CementMfr	Dykerhoff
Information	Additives	1%Gel+1.5%SMS+0.1%R-7
Information	Density	1630
Information	BHCT	83
Information	BHST	62
Information	FluidLoss	
Information	JobType	intermediate csg 244.5 mm
Calculated Value	30Bc - TT	4:01:00
Calculated Value	70Bc - TT	6:30:00
Calculated Value	100Bc - TT	N/A
Initial Temperature (°C)	23 °C
Final Temperature (°C)	61 °C
Initial Pressure (MPa)	2,6 MPa
Final Pressure (MPa)	50,0 MPa
Initial Consistency (Bc)	6 Bc
Final Consistency (Bc)	75 Bc
--Data--
Time (HH:MM:SS)	Temperature (°C)	Pressure (MPa)	Consistency (Bc)
0:00:00	23	2,6	6
0:01:00	23	3,1	3
0:02:00	23	3,7	2
0:03:00	23	4,0	11
0:04:00	23	4,3	11
0:05:00	24	4,6	10
0:06:00	24	4,8	7
0:07:00	24	5,1	10
0:08:00	25	5,4	7
0:09:00	25	5,5	6
0:10:00	25	5,5	5
0:11:00	26	5,8	4
0:12:00	26	6,5	9
0:13:00	26	6,4	6
0:14:00	27	6,5	6
0:15:00	27	6,7	5
0:16:00	27	7,4	11
0:17:00	27	7,6	9
0:18:00	27	7,7	7
0:19:00	28	7,9	12
0:20:00	28	8,1	11
0:21:00	28	9,0	7
0:22:00	28	8,9	5
0:23:00	28	9,1	4
0:24:00	29	9,3	4
0:25:00	29	9,7	4
0:26:00	29	10,5	14
0:27:00	30	10,4	10
0:28:00	30	10,6	12
0:29:00	30	10,7	8
0:30:00	30	11,5	11
0:31:00	30	11,5	8
0:32:00	31	11,8	10
0:33:00	31	12,0	12
0:34:00	31	12,1	18
0:35:00	31	12,3	13
0:36:00	31	13,1	17
0:37:00	32	13,2	11
0:38:00	32	13,4	13
0:39:00	32	13,7	14
0:40:00	32	13,8	17
0:41:00	33	13,9	14
0:42:00	33	14,7	19
0:43:00	33	14,8	10
0:44:00	33	14,9	13
0:45:00	34	15,3	10
0:46:00	34	15,5	14
0:47:00	34	16,2	21
0:48:00	34	16,5	7
0:49:00	34	16,5	8
0:50:00	35	16,8	8
0:51:00	35	17,0	13
0:52:00	35	17,1	12
0:53:00	35	17,9	18
0:54:00	36	18,0	8
0:55:00	36	18,2	9
0:56:00	36	18,3	6
0:57:00	36	18,5	6
0:58:00	36	18,9	5
0:59:00	37	19,4	6
1:00:00	37	19,6	5
1:01:00	37	19,5	6
1:02:00	37	20,1	10
1:03:00	38	20,1	8
1:04:00	38	20,4	8
1:05:00	38	20,6	8
1:06:00	38	21,2	7
1:07:00	39	21,4	7
1:08:00	39	21,6	6
1:09:00	39	21,9	6
1:10:00	39	22,1	6
1:11:00	39	22,4	6
1:12:00	40	22,8	6
1:13:00	40	23,1	6
1:14:00	40	23,4	6
1:15:00	40	23,5	5
1:16:00	40	23,7	5
1:17:00	41	24,3	7
1:18:00	41	24,4	6
1:19:00	41	24,7	6
1:20:00	41	24,9	6
1:21:00	42	25,3	6
1:22:00	42	25,3	5
1:23:00	42	25,9	6
1:24:00	42	26,1	5
1:25:00	42	26,4	8
1:26:00	43	26,8	7
1:27:00	43	26,9	7
1:28:00	43	27,0	6
1:29:00	43	27,7	16
1:30:00	44	27,8	7
1:31:00	44	28,1	6
1:32:00	44	28,4	6
1:33:00	44	28,6	6
1:34:00	45	28,7	6
1:35:00	45	29,3	8
1:36:00	45	29,4	6
1:37:00	45	29,7	5
1:38:00	45	30,0	4
1:39:00	46	30,1	4
1:40:00	46	30,5	6
1:41:00	46	31,0	17
1:42:00	46	31,2	5
1:43:00	47	31,3	4
1:44:00	47	31,6	4
1:45:00	47	32,1	9
1:46:00	47	32,5	4
1:47:00	47	32,5	4
1:48:00	48	32,8	4
1:49:00	48	33,1	3
1:50:00	48	33,1	3
1:51:00	48	33,5	3
1:52:00	49	33,8	9
1:53:00	49	34,2	5
1:54:00	49	34,3	4
1:55:00	49	34,5	4
1:56:00	49	35,0	3
1:57:00	50	35,4	3
1:58:00	50	35,7	3
1:59:00	50	35,8	3
2:00:00	50	35,9	3
2:01:00	51	36,3	5
2:02:00	51	36,5	4
2:03:00	51	37,0	6
2:04:00	51	37,2	4
2:05:00	51	37,3	10
2:06:00	52	37,9	6
2:07:00	52	38,0	5
2:08:00	52	38,4	11
2:09:00	52	38,3	8
2:10:00	53	39,1	12
2:11:00	53	38,9	9
2:12:00	53	39,2	12
2:13:00	53	39,7	13
2:14:00	54	39,9	10
2:15:00	54	40,3	13
2:16:00	54	40,5	10
2:17:00	54	40,9	8
2:18:00	54	41,0	8
2:19:00	55	41,3	8
2:20:00	55	41,9	7
2:21:00	55	41,8	6
2:22:00	55	42,0	6
2:23:00	55	42,4	8
2:24:00	56	42,7	6
2:25:00	56	42,9	4
2:26:00	56	43,2	5
2:27:00	56	43,8	9
2:28:00	57	43,7	3
2:29:00	57	44,3	3
2:30:00	57	44,6	4
2:31:00	57	44,5	5
2:32:00	57	45,0	3
2:33:00	58	45,1	3
2:34:00	58	45,5	3
2:35:00	58	45,8	4
2:36:00	58	46,1	9
2:37:00	59	46,2	1
2:38:00	59	46,6	1
2:39:00	59	46,7	1
2:40:00	59	47,0	1
2:41:00	60	47,4	1
2:42:00	60	47,7	1
2:43:00	60	48,0	1
2:44:00	60	48,1	1
2:45:00	60	48,5	1
2:46:00	61	48,8	2
2:47:00	61	49,1	2
2:48:00	61	49,2	3
2:49:00	61	49,6	4
2:50:00	62	50,0	4
2:51:00	62	49,9	5
2:52:00	62	50,1	5
2:53:00	62	50,0	6
2:54:00	62	49,9	6
2:55:00	62	49,7	6
2:56:00	62	49,8	7
2:57:00	62	49,7	8
2:58:00	62	49,7	9
2:59:00	62	49,9	9
3:00:00	62	49,8	10
3:01:00	62	50,1	10
3:02:00	62	50,0	10
3:03:00	61	50,0	11
3:04:00	62	50,0	11
3:05:00	61	50,2	12
3:06:00	61	50,1	13
3:07:00	62	50,0	13
3:08:00	62	50,1	13
3:09:00	61	50,0	13
3:10:00	62	50,1	14
3:11:00	61	49,9	14
3:12:00	61	49,9	14
3:13:00	62	50,0	14
3:14:00	61	50,0	17
3:15:00	61	49,8	18
3:16:00	61	49,8	17
3:17:00	61	49,9	17
3:18:00	61	49,7	16
3:19:00	62	50,0	15
3:20:00	61	49,8	15
3:21:00	61	49,8	17
3:22:00	61	49,8	18
3:23:00	61	49,8	17
3:24:00	61	50,0	18
3:25:00	61	50,2	17
3:26:00	61	49,9	17
3:27:00	61	50,1	17
3:28:00	61	50,0	17
3:29:00	61	50,0	18
3:30:00	61	49,9	18
3:31:00	61	50,0	21
3:32:00	61	49,9	22
3:33:00	61	49,9	22
3:34:00	61	49,8	21
3:35:00	62	50,0	21
3:36:00	62	49,9	21
3:37:00	61	49,7	21
3:38:00	62	49,9	21
3:39:00	62	50,0	21
3:40:00	62	49,9	27
3:41:00	61	49,9	26
3:42:00	61	50,0	26
3:43:00	61	49,8	26
3:44:00	61	50,0	25
3:45:00	61	49,8	26
3:46:00	61	49,8	26
3:47:00	61	49,7	26
3:48:00	61	50,2	25
3:49:00	62	50,1	25
3:50:00	61	50,2	25
3:51:00	61	50,1	25
3:52:00	62	50,2	25
3:53:00	61	50,1	25
3:54:00	61	49,9	25
3:55:00	61	49,9	29
3:56:00	62	50,1	28
3:57:00	61	49,9	28
3:58:00	62	50,0	29
3:59:00	61	49,8	29
4:00:00	62	50,0	31
4:01:00	61	49,8	31
4:02:00	61	49,8	31
4:03:00	62	49,9	31
4:04:00	62	50,0	32
4:05:00	62	50,0	31
4:06:00	61	49,8	35
4:07:00	62	50,0	32
4:08:00	61	49,8	32
4:09:00	61	50,0	32
4:10:00	61	49,9	32
4:11:00	61	49,7	31
4:12:00	61	49,8	31
4:13:00	61	49,8	31
4:14:00	61	49,9	31
4:15:00	61	49,9	32
4:16:00	61	49,9	34
4:17:00	61	50,2	34
4:18:00	61	50,1	34
4:19:00	61	50,0	35
4:20:00	61	49,9	35
4:21:00	61	50,0	34
4:22:00	61	49,9	33
4:23:00	61	49,8	33
4:24:00	61	49,9	34
4:25:00	61	49,8	33
4:26:00	61	49,8	36
4:27:00	61	50,0	36
4:28:00	61	49,8	35
4:29:00	61	49,8	35
4:30:00	61	49,9	35
4:31:00	61	49,7	36
4:32:00	61	49,7	36
4:33:00	61	50,0	36
4:34:00	61	50,0	37
4:35:00	61	50,0	36
4:36:00	61	50,3	34
4:37:00	61	50,2	42
4:38:00	61	50,2	41
4:39:00	61	49,9	41
4:40:00	61	50,1	42
4:41:00	61	50,1	42
4:42:00	61	50,1	44
4:43:00	61	49,9	44
4:44:00	61	50,1	43
4:45:00	61	49,9	44
4:46:00	61	49,9	45
4:47:00	61	50,0	46
4:48:00	61	49,9	47
4:49:00	61	49,8	47
4:50:00	61	49,9	46
4:51:00	61	49,8	46
4:52:00	61	49,8	46
4:53:00	61	50,1	46
4:54:00	61	50,0	46
4:55:00	61	50,1	48
4:56:00	61	50,0	46
4:57:00	61	49,8	47
4:58:00	61	49,7	48
4:59:00	61	50,1	48
5:00:00	61	50,0	50
5:01:00	61	50,1	50
5:02:00	61	49,9	50
5:03:00	61	49,9	52
5:04:00	61	49,8	51
5:05:00	61	49,9	51
5:06:00	61	50,0	50
5:07:00	61	49,8	52
5:08:00	61	50,2	51
5:09:00	61	50,3	52
5:10:00	61	50,0	55
5:11:00	61	50,2	54
5:12:00	61	50,2	55
5:13:00	61	50,0	55
5:14:00	61	49,9	54
5:15:00	61	50,1	56
5:16:00	61	50,1	58
5:17:00	61	49,9	56
5:18:00	61	49,8	58
5:19:00	61	49,9	58
5:20:00	61	49,8	58
5:21:00	61	49,8	58
5:22:00	61	49,8	59
5:23:00	61	49,8	58
5:24:00	61	49,8	58
5:25:00	61	50,0	58
5:26:00	61	49,8	60
5:27:00	61	50,3	60
5:28:00	61	50,2	60
5:29:00	61	50,1	61
5:30:00	61	50,3	61
5:31:00	61	50,0	60
5:32:00	61	50,0	60
5:33:00	61	50,1	60
5:34:00	61	49,9	61
5:35:00	61	50,0	62
5:36:00	61	50,0	62
5:37:00	61	50,0	64
5:38:00	61	49,9	65
5:39:00	61	50,1	64
5:40:00	61	49,9	64
5:41:00	61	49,8	64
5:42:00	61	50,0	64
5:43:00	61	49,9	64
5:44:00	61	49,9	66
5:45:00	61	49,7	65
5:46:00	61	49,8	65
5:47:00	61	49,8	65
5:48:00	61	49,7	67
5:49:00	61	50,1	67
5:50:00	61	50,2	66
5:51:00	61	50,2	67
5:52:00	61	50,0	67
5:53:00	61	50,1	66
5:54:00	61	50,1	67
5:55:00	61	49,9	69
5:56:00	61	49,9	67
5:57:00	61	49,9	67
5:58:00	61	49,9	68
5:59:00	61	50,1	68
6:00:00	61	50,0	68
6:01:00	61	49,8	66
6:02:00	61	49,8	66
6:03:00	61	50,0	68
6:04:00	61	49,9	69
6:05:00	61	49,9	68
6:06:00	61	49,9	69
6:07:00	61	49,9	69
6:08:00	61	49,9	69
6:09:00	61	49,7	69
6:10:00	61	49,9	69
6:11:00	61	49,9	69
6:12:00	61	50,0	68
6:13:00	61	49,8	68
6:14:00	61	49,8	66
6:15:00	61	49,9	68
6:16:00	61	50,0	67
6:17:00	61	49,9	69
6:18:00	61	49,9	70
6:19:00	61	49,7	67
6:20:00	61	49,8	66
6:21:00	61	49,7	65
6:22:00	61	50,2	70
6:23:00	61	50,1	68
6:24:00	61	50,3	69
6:25:00	61	50,0	67
6:26:00	61	50,2	67
6:27:00	61	50,0	67
6:28:00	61	50,1	68
6:29:00	61	50,0	71
6:30:00	61	50,0	75

File: project-root/data/Data Acquisition/Data Acquisition/2007 year (173)/Con 2 Dragon G1630+2.5gpsLX-200+0.5%RPM+1.5%Gel+1%SMS+0.13%R-7 (46C).txt
--Test Summary--
Full Path and File Name	
Instrument Name	7222#2
Instrument Type	Model 7222 Consistometer
Instrument Serial Number	128
Test Start Date	08.01.2007
Test Start Time	17:42:50
Test Stop Date	08.01.2007
Test Stop Time	21:33:51
Test Length	3:51:01
Final Sample Time Offset	3:51:00
Controller Schedule Name	
Sampling Period	60 seconds
Comments	MPa: 35(60), T:46(60), Dragon cement 40#
Information	WellID	Lam 13-B
Information	Customer	Dragon
Information	CementClass	G
Information	CementMfr	Dykerhoff
Information	Additives	2.5LX+1.5Gel+1SMS+0.13R+0.5RP
Information	Density	1630
Information	BHCT	46
Information	BHST	60
Information	FluidLoss	
Information	JobType	244.5 csg  Lead slurry
Calculated Value	30Bc - TT	0:20:00
Calculated Value	70Bc - TT	3:51:00
Calculated Value	100Bc - TT	N/A
Initial Temperature (°C)	26 °C
Final Temperature (°C)	45 °C
Initial Pressure (MPa)	0,5 MPa
Final Pressure (MPa)	35,0 MPa
Initial Consistency (Bc)	18 Bc
Final Consistency (Bc)	72 Bc
--Data--
Time (HH:MM:SS)	Temperature (°C)	Pressure (MPa)	Consistency (Bc)
0:00:00	26	0,5	18
0:01:00	27	3,1	16
0:02:00	27	3,5	19
0:03:00	28	4,3	14
0:04:00	29	4,4	15
0:05:00	29	5,1	10
0:06:00	30	5,7	11
0:07:00	30	6,3	18
0:08:00	31	6,6	18
0:09:00	31	7,6	21
0:10:00	31	7,7	23
0:11:00	32	8,4	24
0:12:00	32	8,7	26
0:13:00	32	9,2	29
0:14:00	32	10,1	35
0:15:00	33	10,9	20
0:16:00	33	11,3	24
0:17:00	33	11,5	18
0:18:00	33	12,1	24
0:19:00	33	12,8	36
0:20:00	33	13,4	33
0:21:00	33	13,9	34
0:22:00	33	14,5	28
0:23:00	33	15,0	21
0:24:00	33	15,5	77
0:25:00	34	16,0	36
0:26:00	34	16,8	39
0:27:00	34	17,6	44
0:28:00	34	18,1	12
0:29:00	34	18,2	10
0:30:00	34	19,0	13
0:31:00	34	19,3	17
0:32:00	34	20,1	9
0:33:00	34	20,7	7
0:34:00	34	21,4	16
0:35:00	35	21,6	7
0:36:00	37	22,0	24
0:37:00	40	22,2	17
0:38:00	42	23,1	19
0:39:00	44	23,7	16
0:40:00	45	24,3	15
0:41:00	45	24,7	18
0:42:00	45	25,3	36
0:43:00	45	25,7	31
0:44:00	45	26,4	31
0:45:00	45	26,8	31
0:46:00	45	27,6	28
0:47:00	46	28,0	27
0:48:00	46	28,7	24
0:49:00	45	29,0	29
0:50:00	45	29,4	14
0:51:00	45	30,2	7
0:52:00	45	30,5	6
0:53:00	45	31,3	5
0:54:00	44	31,8	16
0:55:00	44	32,5	9
0:56:00	44	33,4	12
0:57:00	44	33,8	14
0:58:00	44	34,2	37
0:59:00	44	35,0	31
1:00:00	44	35,6	25
1:01:00	44	35,4	27
1:02:00	44	35,6	10
1:03:00	44	35,0	10
1:04:00	44	34,9	15
1:05:00	44	35,0	11
1:06:00	46	35,0	10
1:07:00	48	34,8	7
1:08:00	50	34,8	16
1:09:00	51	34,8	7
1:10:00	51	34,9	21
1:11:00	51	34,9	32
1:12:00	51	34,7	30
1:13:00	51	35,0	29
1:14:00	51	34,9	28
1:15:00	52	35,2	27
1:16:00	52	35,0	25
1:17:00	51	34,7	24
1:18:00	51	35,0	22
1:19:00	51	34,7	22
1:20:00	51	34,9	10
1:21:00	51	34,8	8
1:22:00	50	34,7	7
1:23:00	50	34,9	6
1:24:00	49	34,7	6
1:25:00	49	34,8	6
1:26:00	48	34,9	5
1:27:00	48	35,0	5
1:28:00	48	34,9	5
1:29:00	48	35,0	5
1:30:00	48	34,9	5
1:31:00	48	34,8	5
1:32:00	48	35,0	5
1:33:00	48	34,9	5
1:34:00	48	34,9	5
1:35:00	48	35,0	5
1:36:00	48	34,8	7
1:37:00	47	35,1	7
1:38:00	47	34,9	6
1:39:00	47	35,1	5
1:40:00	47	35,0	5
1:41:00	46	34,9	5
1:42:00	46	34,7	5
1:43:00	46	34,8	5
1:44:00	46	35,1	5
1:45:00	46	35,0	5
1:46:00	46	35,0	5
1:47:00	46	34,8	5
1:48:00	46	35,1	5
1:49:00	46	34,9	5
1:50:00	46	34,9	15
1:51:00	46	34,9	11
1:52:00	46	34,7	9
1:53:00	46	34,7	9
1:54:00	45	34,9	9
1:55:00	45	35,0	8
1:56:00	45	35,2	8
1:57:00	45	35,4	8
1:58:00	45	35,5	8
1:59:00	45	35,1	3
2:00:00	45	35,3	3
2:01:00	45	35,4	3
2:02:00	45	35,3	6
2:03:00	45	35,4	6
2:04:00	45	34,9	6
2:05:00	45	35,2	11
2:06:00	45	35,2	12
2:07:00	46	35,0	12
2:08:00	46	34,9	12
2:09:00	46	34,7	11
2:10:00	46	35,0	8
2:11:00	46	34,9	8
2:12:00	46	34,9	8
2:13:00	46	35,0	8
2:14:00	46	34,8	8
2:15:00	46	35,0	8
2:16:00	46	35,0	8
2:17:00	46	34,9	8
2:18:00	46	34,8	8
2:19:00	46	35,1	8
2:20:00	46	35,0	16
2:21:00	45	34,8	9
2:22:00	45	34,8	12
2:23:00	45	35,0	15
2:24:00	45	33,4	5
2:25:00	45	35,4	8
2:26:00	45	35,2	9
2:27:00	45	34,9	5
2:28:00	45	35,4	8
2:29:00	45	35,2	9
2:30:00	45	35,1	9
2:31:00	45	34,9	6
2:32:00	45	35,3	17
2:33:00	45	35,0	14
2:34:00	45	35,2	13
2:35:00	45	35,4	8
2:36:00	46	34,8	8
2:37:00	47	35,1	8
2:38:00	47	34,8	8
2:39:00	47	34,9	8
2:40:00	47	34,8	4
2:41:00	47	35,0	4
2:42:00	47	34,8	4
2:43:00	47	34,7	4
2:44:00	47	34,9	4
2:45:00	47	34,7	4
2:46:00	47	34,9	4
2:47:00	47	34,8	4
2:48:00	47	34,9	4
2:49:00	47	34,8	4
2:50:00	47	35,1	18
2:51:00	47	34,9	15
2:52:00	47	34,8	11
2:53:00	47	34,9	12
2:54:00	46	34,9	12
2:55:00	46	35,0	7
2:56:00	46	34,8	7
2:57:00	46	35,1	7
2:58:00	46	35,0	7
2:59:00	46	34,9	7
3:00:00	46	34,8	7
3:01:00	46	35,3	7
3:02:00	46	35,1	7
3:03:00	46	35,1	7
3:04:00	46	35,0	7
3:05:00	46	34,9	28
3:06:00	46	34,9	20
3:07:00	46	35,0	21
3:08:00	46	34,9	21
3:09:00	45	34,7	20
3:10:00	45	34,8	11
3:11:00	45	34,9	12
3:12:00	45	35,0	12
3:13:00	45	35,1	12
3:14:00	45	35,1	12
3:15:00	45	35,2	11
3:16:00	45	35,2	11
3:17:00	45	35,1	11
3:18:00	45	35,1	11
3:19:00	45	35,0	11
3:20:00	45	34,9	30
3:21:00	45	35,3	33
3:22:00	45	35,0	33
3:23:00	46	34,8	33
3:24:00	46	34,9	33
3:25:00	46	34,7	12
3:26:00	46	35,0	3
3:27:00	46	34,8	12
3:28:00	46	34,7	12
3:29:00	46	35,3	12
3:30:00	46	35,1	12
3:31:00	46	35,2	12
3:32:00	46	35,0	12
3:33:00	46	35,0	0
3:34:00	46	34,9	11
3:35:00	46	34,9	75
3:36:00	46	34,9	41
3:37:00	46	34,9	36
3:38:00	46	34,9	36
3:39:00	46	35,0	46
3:40:00	46	34,8	15
3:41:00	46	35,1	15
3:42:00	45	35,0	15
3:43:00	46	35,1	15
3:44:00	45	35,0	15
3:45:00	45	34,9	15
3:46:00	45	34,8	15
3:47:00	45	35,2	15
3:48:00	45	35,1	15
3:49:00	45	35,0	15
3:50:00	45	34,9	91
3:51:00	45	35,0	72

File: project-root/data/Data Acquisition/Data Acquisition/2007 year (173)/Con 2 Dragon G1910+1.5%CaCl2 (30C).txt
--Test Summary--
Full Path and File Name	
Instrument Name	7222#2
Instrument Type	Model 7222 Consistometer
Instrument Serial Number	128
Test Start Date	29.01.2007
Test Start Time	11:48:09
Test Stop Date	29.01.2007
Test Stop Time	16:07:49
Test Length	4:19:40
Final Sample Time Offset	4:19:00
Controller Schedule Name	
Sampling Period	60 seconds
Comments	
Information	WellID	LAm A
Information	Customer	Dragon
Information	CementClass	PCT-I-G
Information	CementMfr	Dykerhoff
Information	Additives	1.5%CaCl2
Information	Density	1910
Information	BHCT	29
Information	BHST	35
Information	FluidLoss	
Information	JobType	
Calculated Value	30Bc - TT	N/A
Calculated Value	70Bc - TT	N/A
Calculated Value	100Bc - TT	N/A
Initial Temperature (°C)	25 °C
Final Temperature (°C)	28 °C
Initial Pressure (MPa)	0,3 MPa
Final Pressure (MPa)	9,8 MPa
Initial Consistency (Bc)	10 Bc
Final Consistency (Bc)	14 Bc
--Data--
Time (HH:MM:SS)	Temperature (°C)	Pressure (MPa)	Consistency (Bc)
0:00:00	25	0,3	10
0:01:00	25	0,4	9
0:02:00	25	0,6	9
0:03:00	25	0,7	9
0:04:00	25	0,7	8
0:05:00	25	0,9	7
0:06:00	26	1,1	9
0:07:00	26	0,9	7
0:08:00	26	1,3	8
0:09:00	26	1,1	8
0:10:00	26	1,3	9
0:11:00	26	1,3	9
0:12:00	26	1,8	9
0:13:00	26	1,6	9
0:14:00	26	1,8	9
0:15:00	26	1,7	9
0:16:00	26	2,2	9
0:17:00	26	2,1	9
0:18:00	26	2,0	9
0:19:00	26	2,3	9
0:20:00	26	2,2	9
0:21:00	26	2,6	9
0:22:00	26	2,5	9
0:23:00	26	2,7	8
0:24:00	26	2,8	8
0:25:00	26	2,8	8
0:26:00	26	3,1	8
0:27:00	26	3,4	8
0:28:00	26	3,3	8
0:29:00	26	3,3	8
0:30:00	26	3,3	8
0:31:00	26	3,4	8
0:32:00	27	4,0	8
0:33:00	27	4,0	8
0:34:00	27	4,0	8
0:35:00	27	3,8	8
0:36:00	27	3,9	8
0:37:00	27	4,4	8
0:38:00	27	4,4	8
0:39:00	27	4,6	8
0:40:00	27	4,4	8
0:41:00	27	4,5	8
0:42:00	27	4,4	8
0:43:00	27	4,9	8
0:44:00	27	5,1	8
0:45:00	27	4,9	8
0:46:00	27	5,0	8
0:47:00	27	3,3	8
0:48:00	27	3,6	8
0:49:00	27	3,6	8
0:50:00	27	3,8	8
0:51:00	27	4,3	8
0:52:00	27	4,4	8
0:53:00	27	4,6	8
0:54:00	27	4,8	8
0:55:00	27	5,0	8
0:56:00	27	5,1	8
0:57:00	27	5,3	8
0:58:00	27	6,1	8
0:59:00	27	6,0	8
1:00:00	27	6,1	8
1:01:00	27	6,7	8
1:02:00	27	6,9	8
1:03:00	27	6,7	8
1:04:00	28	6,9	8
1:05:00	28	7,5	8
1:06:00	28	7,4	6
1:07:00	28	7,8	6
1:08:00	28	8,0	6
1:09:00	28	7,8	6
1:10:00	28	8,5	7
1:11:00	28	8,4	6
1:12:00	28	8,8	6
1:13:00	28	8,8	6
1:14:00	28	9,4	7
1:15:00	28	9,3	6
1:16:00	28	9,4	6
1:17:00	28	9,9	7
1:18:00	28	9,9	6
1:19:00	28	10,0	6
1:20:00	28	9,9	6
1:21:00	28	10,0	7
1:22:00	28	10,0	7
1:23:00	28	9,8	7
1:24:00	28	9,9	7
1:25:00	28	10,0	7
1:26:00	28	9,9	8
1:27:00	28	9,7	8
1:28:00	28	9,8	7
1:29:00	28	10,2	8
1:30:00	28	9,9	7
1:31:00	28	9,8	7
1:32:00	28	10,0	8
1:33:00	28	10,0	8
1:34:00	28	10,0	8
1:35:00	28	10,0	8
1:36:00	28	10,0	8
1:37:00	28	9,8	8
1:38:00	28	9,8	7
1:39:00	28	9,8	7
1:40:00	28	9,9	8
1:41:00	28	9,7	7
1:42:00	28	10,0	7
1:43:00	28	9,8	7
1:44:00	28	9,7	7
1:45:00	28	9,8	8
1:46:00	28	9,7	7
1:47:00	28	9,7	8
1:48:00	28	9,7	8
1:49:00	28	9,9	8
1:50:00	28	9,9	7
1:51:00	28	9,8	8
1:52:00	28	9,7	8
1:53:00	28	9,8	8
1:54:00	28	9,9	8
1:55:00	28	9,9	8
1:56:00	28	9,7	8
1:57:00	28	9,8	8
1:58:00	28	10,0	8
1:59:00	28	10,1	8
2:00:00	28	10,1	8
2:01:00	28	10,1	8
2:02:00	28	10,1	8
2:03:00	28	9,9	9
2:04:00	28	9,9	9
2:05:00	28	9,9	9
2:06:00	28	10,0	9
2:07:00	28	10,0	9
2:08:00	28	9,8	9
2:09:00	28	10,0	9
2:10:00	28	9,9	9
2:11:00	28	9,9	9
2:12:00	28	10,0	9
2:13:00	28	10,0	9
2:14:00	28	9,8	9
2:15:00	28	9,9	9
2:16:00	28	9,9	9
2:17:00	28	9,8	9
2:18:00	28	9,7	9
2:19:00	28	9,9	9
2:20:00	28	9,8	9
2:21:00	28	9,8	9
2:22:00	28	9,7	9
2:23:00	28	9,6	10
2:24:00	28	9,6	10
2:25:00	28	10,2	10
2:26:00	28	10,2	9
2:27:00	28	10,0	10
2:28:00	28	10,2	10
2:29:00	28	10,1	10
2:30:00	28	10,0	10
2:31:00	28	10,0	10
2:32:00	28	9,9	10
2:33:00	28	10,0	10
2:34:00	28	9,9	10
2:35:00	28	10,0	10
2:36:00	28	9,8	9
2:37:00	28	9,9	10
2:38:00	28	9,9	10
2:39:00	28	10,0	10
2:40:00	28	9,8	10
2:41:00	28	9,7	10
2:42:00	28	9,9	9
2:43:00	28	9,7	9
2:44:00	28	9,9	10
2:45:00	28	9,8	11
2:46:00	28	9,6	10
2:47:00	28	9,7	10
2:48:00	28	9,9	8
2:49:00	28	9,8	9
2:50:00	28	9,7	9
2:51:00	28	9,7	8
2:52:00	28	9,8	9
2:53:00	28	10,1	7
2:54:00	28	10,2	8
2:55:00	28	10,0	9
2:56:00	28	10,0	9
2:57:00	28	10,2	8
2:58:00	28	9,9	8
2:59:00	28	9,9	6
3:00:00	28	10,0	6
3:01:00	28	9,9	10
3:02:00	28	9,8	8
3:03:00	28	10,0	13
3:04:00	28	9,8	4
3:05:00	28	9,9	9
3:06:00	28	9,8	5
3:07:00	28	9,7	4
3:08:00	28	9,7	3
3:09:00	28	9,8	5
3:10:00	28	9,9	5
3:11:00	28	9,9	6
3:12:00	28	9,7	5
3:13:00	28	9,9	4
3:14:00	28	9,7	5
3:15:00	28	9,7	4
3:16:00	28	9,6	5
3:17:00	28	10,3	5
3:18:00	28	10,3	5
3:19:00	28	10,1	5
3:20:00	28	10,0	5
3:21:00	28	10,0	5
3:22:00	28	10,2	5
3:23:00	28	9,9	5
3:24:00	28	10,0	5
3:25:00	28	9,9	5
3:26:00	28	9,9	5
3:27:00	28	10,0	6
3:28:00	28	10,0	6
3:29:00	28	9,9	6
3:30:00	28	9,8	7
3:31:00	28	9,8	7
3:32:00	28	9,7	7
3:33:00	28	9,8	7
3:34:00	28	9,7	7
3:35:00	28	9,7	7
3:36:00	28	9,9	7
3:37:00	28	9,7	7
3:38:00	28	10,2	7
3:39:00	28	10,2	7
3:40:00	28	10,2	7
3:41:00	28	10,1	7
3:42:00	28	10,0	8
3:43:00	28	10,2	8
3:44:00	28	10,0	8
3:45:00	28	10,2	9
3:46:00	28	10,0	9
3:47:00	28	10,0	9
3:48:00	28	10,1	10
3:49:00	28	9,9	10
3:50:00	28	10,1	10
3:51:00	28	9,9	10
3:52:00	28	9,8	10
3:53:00	28	9,8	10
3:54:00	28	9,8	10
3:55:00	28	9,9	11
3:56:00	28	9,8	11
3:57:00	28	9,7	11
3:58:00	28	9,9	11
3:59:00	28	9,7	11
4:00:00	28	9,7	11
4:01:00	28	9,8	11
4:02:00	28	9,8	11
4:03:00	28	10,2	11
4:04:00	28	10,2	12
4:05:00	28	10,2	12
4:06:00	28	10,2	13
4:07:00	28	10,1	13
4:08:00	28	10,1	13
4:09:00	28	10,0	13
4:10:00	28	10,1	14
4:11:00	28	9,9	14
4:12:00	28	10,1	14
4:13:00	28	9,9	14
4:14:00	28	9,8	14
4:15:00	28	9,8	14
4:16:00	28	10,0	14
4:17:00	28	9,8	14
4:18:00	28	9,8	14
4:19:00	28	9,8	14

File: project-root/data/Data Acquisition/Data Acquisition/2007 year (173)/Con 2 Dragon G1940+1.5gpsLX-200+1%RPM+0.15%R-7 (75C-B#44).txt
--Test Summary--
Full Path and File Name	
Instrument Name	7222#2
Instrument Type	Model 7222 Consistometer
Instrument Serial Number	128
Test Start Date	07.03.2007
Test Start Time	10:30:18
Test Stop Date	07.03.2007
Test Stop Time	14:12:19
Test Length	3:42:01
Final Sample Time Offset	3:42:00
Controller Schedule Name	
Sampling Period	60 seconds
Comments	MPa: 78(70), T:75(70), premix, batch#44
Information	WellID	A1-119
Information	Customer	Dragon
Information	CementClass	PCT-I-G
Information	CementMfr	Duckerhoff
Information	Additives	1.5gpsLX-200+1%RPM+0.12%R-7
Information	Density	1940
Information	BHCT	75
Information	BHST	97
Information	FluidLoss	54cc/30min
Information	JobType	146 mm csg
Calculated Value	30Bc - TT	0:33:00
Calculated Value	70Bc - TT	3:42:00
Calculated Value	100Bc - TT	N/A
Initial Temperature (°C)	27 °C
Final Temperature (°C)	75 °C
Initial Pressure (MPa)	2,0 MPa
Final Pressure (MPa)	78,0 MPa
Initial Consistency (Bc)	21 Bc
Final Consistency (Bc)	77 Bc
--Data--
Time (HH:MM:SS)	Temperature (°C)	Pressure (MPa)	Consistency (Bc)
0:00:00	27	2,0	21
0:01:00	27	4,0	7
0:02:00	28	4,7	17
0:03:00	28	6,2	16
0:04:00	29	6,9	12
0:05:00	30	8,0	21
0:06:00	30	9,2	20
0:07:00	31	10,1	18
0:08:00	32	11,2	31
0:09:00	33	12,3	25
0:10:00	34	13,4	35
0:11:00	34	14,3	22
0:12:00	35	15,5	20
0:13:00	36	16,4	24
0:14:00	37	17,6	25
0:15:00	37	19,2	45
0:16:00	38	20,0	11
0:17:00	39	21,2	28
0:18:00	39	21,9	27
0:19:00	40	23,4	19
0:20:00	41	24,2	23
0:21:00	41	25,0	21
0:22:00	42	26,3	27
0:23:00	43	27,3	20
0:24:00	44	28,5	25
0:25:00	44	29,4	21
0:26:00	45	30,6	25
0:27:00	45	31,4	31
0:28:00	46	32,8	25
0:29:00	47	33,7	23
0:30:00	47	35,1	16
0:31:00	48	36,0	6
0:32:00	49	37,1	30
0:33:00	50	38,2	35
0:34:00	50	39,1	11
0:35:00	51	40,5	33
0:36:00	52	41,4	22
0:37:00	52	42,3	24
0:38:00	53	43,5	28
0:39:00	54	44,6	19
0:40:00	54	45,6	14
0:41:00	55	46,6	20
0:42:00	56	47,6	29
0:43:00	56	48,6	15
0:44:00	57	49,7	14
0:45:00	58	50,8	20
0:46:00	58	52,0	19
0:47:00	59	52,9	10
0:48:00	60	54,2	10
0:49:00	60	55,1	7
0:50:00	61	56,1	3
0:51:00	62	57,2	4
0:52:00	62	58,4	3
0:53:00	63	59,7	2
0:54:00	64	60,7	3
0:55:00	64	61,7	2
0:56:00	65	62,4	2
0:57:00	66	63,7	1
0:58:00	66	65,0	1
0:59:00	67	65,8	1
1:00:00	68	66,7	1
1:01:00	69	67,5	1
1:02:00	69	68,5	1
1:03:00	70	69,8	1
1:04:00	71	71,2	1
1:05:00	71	72,1	1
1:06:00	72	73,3	1
1:07:00	73	73,9	1
1:08:00	73	75,1	1
1:09:00	74	75,7	1
1:10:00	75	77,0	1
1:11:00	75	77,9	1
1:12:00	76	77,7	1
1:13:00	76	77,8	1
1:14:00	76	77,9	1
1:15:00	76	77,4	1
1:16:00	76	77,7	1
1:17:00	75	77,5	1
1:18:00	75	77,6	1
1:19:00	75	77,6	1
1:20:00	75	77,9	1
1:21:00	75	77,7	2
1:22:00	75	77,7	1
1:23:00	75	77,7	1
1:24:00	75	77,8	1
1:25:00	75	77,8	1
1:26:00	75	77,8	1
1:27:00	75	77,8	1
1:28:00	75	77,7	1
1:29:00	75	77,9	1
1:30:00	75	77,7	1
1:31:00	75	77,7	1
1:32:00	75	77,9	1
1:33:00	75	78,0	1
1:34:00	75	78,0	1
1:35:00	75	77,9	1
1:36:00	75	77,8	1
1:37:00	75	77,8	1
1:38:00	75	78,0	1
1:39:00	75	78,1	1
1:40:00	75	78,0	1
1:41:00	75	78,0	1
1:42:00	75	77,9	1
1:43:00	75	77,9	1
1:44:00	75	78,0	1
1:45:00	74	77,8	1
1:46:00	75	78,0	1
1:47:00	74	77,8	1
1:48:00	75	77,9	1
1:49:00	75	77,9	1
1:50:00	74	78,0	1
1:51:00	75	78,0	1
1:52:00	75	78,1	1
1:53:00	74	77,8	1
1:54:00	75	78,0	1
1:55:00	75	78,1	1
1:56:00	75	78,0	1
1:57:00	74	77,9	1
1:58:00	75	78,0	1
1:59:00	75	77,9	1
2:00:00	75	78,0	1
2:01:00	74	77,8	1
2:02:00	75	77,8	1
2:03:00	75	77,9	1
2:04:00	75	77,8	1
2:05:00	74	77,9	1
2:06:00	75	78,0	1
2:07:00	75	77,8	1
2:08:00	75	78,1	1
2:09:00	75	77,8	1
2:10:00	75	78,0	1
2:11:00	75	77,8	1
2:12:00	75	77,9	1
2:13:00	75	77,8	1
2:14:00	75	77,9	1
2:15:00	75	78,1	1
2:16:00	75	77,9	1
2:17:00	74	77,8	1
2:18:00	74	78,1	1
2:19:00	75	78,1	1
2:20:00	75	77,9	1
2:21:00	75	78,0	1
2:22:00	75	77,9	1
2:23:00	74	78,0	1
2:24:00	74	77,8	1
2:25:00	75	77,9	1
2:26:00	74	77,8	1
2:27:00	75	78,0	1
2:28:00	74	77,8	1
2:29:00	74	77,8	1
2:30:00	74	78,0	1
2:31:00	74	77,9	1
2:32:00	74	77,8	1
2:33:00	75	78,0	1
2:34:00	74	77,8	1
2:35:00	75	78,2	1
2:36:00	74	77,8	1
2:37:00	74	77,9	1
2:38:00	74	77,9	1
2:39:00	74	78,0	1
2:40:00	74	77,8	1
2:41:00	75	78,0	2
2:42:00	74	77,7	2
2:43:00	74	78,0	2
2:44:00	74	78,1	2
2:45:00	74	78,1	3
2:46:00	74	77,9	4
2:47:00	74	77,8	4
2:48:00	74	78,0	5
2:49:00	74	77,8	5
2:50:00	74	77,8	5
2:51:00	74	78,2	5
2:52:00	74	78,1	5
2:53:00	74	78,0	5
2:54:00	74	77,9	5
2:55:00	74	78,0	5
2:56:00	74	78,2	6
2:57:00	74	78,0	6
2:58:00	74	77,8	7
2:59:00	74	77,9	7
3:00:00	74	77,9	8
3:01:00	74	77,8	8
3:02:00	74	77,8	8
3:03:00	74	77,9	8
3:04:00	74	77,8	8
3:05:00	74	77,8	11
3:06:00	74	78,0	10
3:07:00	74	77,8	10
3:08:00	74	78,0	11
3:09:00	74	77,9	18
3:10:00	74	78,0	22
3:11:00	74	78,0	22
3:12:00	74	78,1	24
3:13:00	74	78,0	24
3:14:00	74	77,8	25
3:15:00	74	77,9	25
3:16:00	74	77,9	27
3:17:00	74	77,8	27
3:18:00	75	77,8	31
3:19:00	74	77,8	31
3:20:00	74	77,8	34
3:21:00	75	78,0	34
3:22:00	74	77,9	35
3:23:00	74	77,9	35
3:24:00	74	77,8	37
3:25:00	75	78,0	41
3:26:00	74	77,8	43
3:27:00	74	77,9	43
3:28:00	75	78,0	44
3:29:00	75	78,1	49
3:30:00	74	77,9	51
3:31:00	75	77,9	53
3:32:00	74	77,9	55
3:33:00	75	77,9	56
3:34:00	75	77,9	58
3:35:00	75	77,9	60
3:36:00	74	78,0	63
3:37:00	75	77,8	65
3:38:00	74	77,9	65
3:39:00	74	77,8	68
3:40:00	74	77,8	69
3:41:00	75	77,9	70
3:42:00	75	78,0	77

File: project-root/data/Data Acquisition/Data Acquisition/2007 year (173)/Con 2 Dragon G1940+2gpsLX-200+0.5%RPM+0.09%R-7 (61C-BM).txt
--Test Summary--
Full Path and File Name	
Instrument Name	7222#2
Instrument Type	Model 7222 Consistometer
Instrument Serial Number	128
Test Start Date	25.01.2007
Test Start Time	11:26:41
Test Stop Date	25.01.2007
Test Stop Time	16:33:42
Test Length	5:07:01
Final Sample Time Offset	5:07:00
Controller Schedule Name	
Sampling Period	60 seconds
Comments	MPa: atm(60), 3(1.5), 67(80); T:25(60), 61(80), Kogalym G.
Information	WellID	n/a
Information	Customer	Dragon
Information	CementClass	PCT-I-G
Information	CementMfr	Dykerhoff
Information	Additives	2gpsLX-200+0.5%RPM+0.09%R-7
Information	Density	1940
Information	BHCT	62
Information	BHST	80
Information	FluidLoss	
Information	JobType	Research
Calculated Value	30Bc - TT	1:30:00
Calculated Value	70Bc - TT	5:07:00
Calculated Value	100Bc - TT	N/A
Initial Temperature (°C)	26 °C
Final Temperature (°C)	61 °C
Initial Pressure (MPa)	0,3 MPa
Final Pressure (MPa)	66,9 MPa
Initial Consistency (Bc)	14 Bc
Final Consistency (Bc)	73 Bc
--Data--
Time (HH:MM:SS)	Temperature (°C)	Pressure (MPa)	Consistency (Bc)
0:00:00	26	0,3	14
0:01:00	25	0,3	14
0:02:00	25	0,4	14
0:03:00	25	0,3	14
0:04:00	25	0,3	14
0:05:00	25	0,5	14
0:06:00	25	0,3	14
0:07:00	26	0,4	14
0:08:00	26	0,3	14
0:09:00	26	0,4	14
0:10:00	26	0,3	14
0:11:00	26	0,4	14
0:12:00	26	0,4	14
0:13:00	26	0,4	14
0:14:00	26	0,4	14
0:15:00	25	0,3	14
0:16:00	25	0,2	14
0:17:00	26	0,4	14
0:18:00	25	0,3	14
0:19:00	25	0,3	14
0:20:00	25	0,3	14
0:21:00	25	0,3	14
0:22:00	25	0,1	14
0:23:00	25	0,3	14
0:24:00	25	0,3	14
0:25:00	25	0,3	14
0:26:00	25	0,3	14
0:27:00	25	0,3	14
0:28:00	25	0,2	14
0:29:00	25	0,2	14
0:30:00	25	0,3	14
0:31:00	25	0,1	14
0:32:00	25	0,2	14
0:33:00	25	0,3	14
0:34:00	25	0,2	14
0:35:00	25	0,2	14
0:36:00	25	0,1	14
0:37:00	25	0,4	14
0:38:00	25	0,2	14
0:39:00	25	0,2	14
0:40:00	25	0,4	14
0:41:00	25	0,3	14
0:42:00	25	0,3	14
0:43:00	25	0,4	27
0:44:00	25	0,4	15
0:45:00	24	0,2	15
0:46:00	24	0,2	14
0:47:00	24	0,1	15
0:48:00	25	0,4	14
0:49:00	24	0,3	14
0:50:00	24	0,1	14
0:51:00	24	0,2	14
0:52:00	24	0,3	14
0:53:00	24	0,1	14
0:54:00	24	0,1	14
0:55:00	24	0,2	14
0:56:00	24	0,2	15
0:57:00	24	0,3	15
0:58:00	24	0,1	14
0:59:00	24	0,1	14
1:00:00	24	0,9	27
1:01:00	24	2,8	23
1:02:00	24	3,4	16
1:03:00	25	4,5	22
1:04:00	25	5,2	16
1:05:00	25	5,8	17
1:06:00	26	6,9	27
1:07:00	27	7,4	30
1:08:00	27	8,5	37
1:09:00	28	9,2	23
1:10:00	28	10,1	22
1:11:00	29	10,7	19
1:12:00	30	11,7	25
1:13:00	30	12,6	23
1:14:00	31	13,2	17
1:15:00	31	14,1	22
1:16:00	31	14,6	25
1:17:00	32	15,5	30
1:18:00	32	16,4	18
1:19:00	33	17,5	21
1:20:00	33	18,2	29
1:21:00	34	18,8	16
1:22:00	34	19,6	17
1:23:00	35	20,5	20
1:24:00	35	21,2	20
1:25:00	36	22,3	25
1:26:00	36	22,8	17
1:27:00	37	23,6	17
1:28:00	37	24,2	17
1:29:00	38	25,4	42
1:30:00	38	26,3	42
1:31:00	39	26,8	18
1:32:00	39	27,7	19
1:33:00	40	28,5	22
1:34:00	40	29,3	25
1:35:00	40	30,0	20
1:36:00	41	30,9	18
1:37:00	41	31,8	18
1:38:00	42	32,5	23
1:39:00	42	33,0	19
1:40:00	43	34,0	19
1:41:00	43	34,9	22
1:42:00	44	35,7	22
1:43:00	44	36,7	35
1:44:00	45	37,4	21
1:45:00	45	38,0	17
1:46:00	46	39,0	17
1:47:00	46	39,9	36
1:48:00	47	40,8	32
1:49:00	47	41,3	20
1:50:00	47	41,9	17
1:51:00	48	43,0	18
1:52:00	48	43,8	36
1:53:00	49	44,3	17
1:54:00	49	45,2	21
1:55:00	50	45,9	19
1:56:00	50	46,6	17
1:57:00	51	47,6	20
1:58:00	51	48,4	22
1:59:00	52	49,2	17
2:00:00	52	49,9	16
2:01:00	52	50,6	16
2:02:00	53	51,5	18
2:03:00	53	52,5	18
2:04:00	54	53,4	16
2:05:00	54	54,2	19
2:06:00	55	54,9	17
2:07:00	55	55,5	16
2:08:00	56	56,4	17
2:09:00	56	57,0	17
2:10:00	57	57,9	17
2:11:00	57	58,9	16
2:12:00	58	59,5	18
2:13:00	58	60,2	16
2:14:00	59	61,5	16
2:15:00	59	61,9	17
2:16:00	60	62,5	16
2:17:00	60	63,5	16
2:18:00	61	63,9	16
2:19:00	61	64,9	17
2:20:00	62	66,0	17
2:21:00	62	66,7	16
2:22:00	62	66,6	16
2:23:00	62	66,9	16
2:24:00	62	66,8	16
2:25:00	62	66,7	16
2:26:00	62	67,0	16
2:27:00	62	67,0	16
2:28:00	62	67,1	16
2:29:00	62	66,8	16
2:30:00	62	66,9	17
2:31:00	62	66,8	16
2:32:00	62	66,9	16
2:33:00	62	67,0	16
2:34:00	61	66,8	16
2:35:00	62	66,8	16
2:36:00	62	67,0	16
2:37:00	62	66,9	16
2:38:00	62	66,9	16
2:39:00	61	67,1	16
2:40:00	61	66,7	16
2:41:00	62	67,0	16
2:42:00	61	66,9	16
2:43:00	61	66,9	16
2:44:00	61	66,8	16
2:45:00	61	67,0	16
2:46:00	61	66,9	16
2:47:00	61	66,9	16
2:48:00	61	66,9	16
2:49:00	61	67,2	16
2:50:00	61	67,0	16
2:51:00	61	66,8	16
2:52:00	61	66,9	15
2:53:00	61	66,9	16
2:54:00	61	67,0	16
2:55:00	61	66,9	16
2:56:00	61	67,1	16
2:57:00	61	66,9	16
2:58:00	61	66,9	16
2:59:00	61	66,8	16
3:00:00	61	66,8	16
3:01:00	61	67,0	16
3:02:00	61	66,8	16
3:03:00	61	67,0	16
3:04:00	61	67,0	16
3:05:00	61	66,8	16
3:06:00	61	66,9	16
3:07:00	61	66,8	16
3:08:00	61	67,0	16
3:09:00	61	67,0	15
3:10:00	61	66,8	16
3:11:00	61	66,8	15
3:12:00	61	67,0	15
3:13:00	61	67,0	16
3:14:00	61	66,8	15
3:15:00	61	66,8	15
3:16:00	61	66,8	15
3:17:00	61	66,9	15
3:18:00	61	67,0	15
3:19:00	61	67,0	15
3:20:00	61	67,0	15
3:21:00	61	67,0	15
3:22:00	61	66,9	15
3:23:00	61	66,8	15
3:24:00	61	66,9	15
3:25:00	61	66,9	15
3:26:00	61	66,8	15
3:27:00	61	66,9	15
3:28:00	61	66,8	15
3:29:00	61	66,9	15
3:30:00	61	66,8	15
3:31:00	61	67,0	16
3:32:00	61	67,0	16
3:33:00	61	66,9	16
3:34:00	61	66,9	16
3:35:00	61	66,9	15
3:36:00	61	67,0	15
3:37:00	61	66,9	15
3:38:00	61	67,0	15
3:39:00	61	67,0	15
3:40:00	61	67,1	15
3:41:00	61	67,0	15
3:42:00	61	66,9	15
3:43:00	61	66,9	15
3:44:00	61	66,9	15
3:45:00	61	67,0	15
3:46:00	61	66,9	15
3:47:00	61	66,9	15
3:48:00	61	67,0	15
3:49:00	61	67,0	15
3:50:00	61	66,9	16
3:51:00	61	66,8	16
3:52:00	61	66,9	16
3:53:00	61	66,7	16
3:54:00	61	67,0	16
3:55:00	61	67,0	16
3:56:00	61	67,0	16
3:57:00	61	67,1	16
3:58:00	61	67,1	16
3:59:00	61	67,1	16
4:00:00	61	67,0	16
4:01:00	61	67,0	16
4:02:00	61	67,0	16
4:03:00	61	66,9	16
4:04:00	61	66,9	16
4:05:00	61	66,9	16
4:06:00	61	66,9	16
4:07:00	61	66,9	16
4:08:00	61	66,9	16
4:09:00	61	66,8	16
4:10:00	61	66,9	16
4:11:00	61	66,9	16
4:12:00	61	67,0	16
4:13:00	61	66,8	16
4:14:00	61	66,8	16
4:15:00	61	67,0	16
4:16:00	61	67,0	16
4:17:00	61	67,0	16
4:18:00	61	66,9	16
4:19:00	61	67,0	16
4:20:00	61	67,1	16
4:21:00	61	66,9	16
4:22:00	61	66,9	16
4:23:00	61	67,0	16
4:24:00	61	67,1	16
4:25:00	61	67,0	16
4:26:00	61	66,9	16
4:27:00	61	67,0	16
4:28:00	61	66,9	16
4:29:00	61	67,0	16
4:30:00	61	66,8	16
4:31:00	61	67,0	16
4:32:00	61	67,0	16
4:33:00	61	66,8	16
4:34:00	61	66,9	16
4:35:00	61	67,0	16
4:36:00	61	66,8	16
4:37:00	61	66,9	17
4:38:00	61	66,9	16
4:39:00	61	67,0	16
4:40:00	61	67,1	16
4:41:00	61	67,1	16
4:42:00	61	67,0	16
4:43:00	61	67,0	16
4:44:00	61	67,0	16
4:45:00	61	67,0	25
4:46:00	61	67,0	34
4:47:00	61	66,9	28
4:48:00	61	67,0	38
4:49:00	61	66,9	32
4:50:00	61	67,0	32
4:51:00	61	67,0	33
4:52:00	61	67,0	43
4:53:00	61	66,9	37
4:54:00	61	67,1	42
4:55:00	61	66,9	46
4:56:00	61	67,0	48
4:57:00	61	66,8	49
4:58:00	61	66,8	51
4:59:00	61	66,9	53
5:00:00	61	66,8	55
5:01:00	61	66,9	57
5:02:00	61	66,8	60
5:03:00	61	66,8	60
5:04:00	61	66,8	64
5:05:00	61	67,1	64
5:06:00	61	67,0	71
5:07:00	61	66,9	73

File: project-root/data/Data Acquisition/Data Acquisition/2007 year (173)/Con 2 Dragon G1940+2gpsLX-200+0.5%RPM+0.1%LTR-100(62C).txt
--Test Summary--
Full Path and File Name	
Instrument Name	7222#2
Instrument Type	Model 7222 Consistometer
Instrument Serial Number	128
Test Start Date	30.01.2007
Test Start Time	10:43:07
Test Stop Date	30.01.2007
Test Stop Time	13:44:07
Test Length	3:01:00
Final Sample Time Offset	3:01:00
Controller Schedule Name	
Sampling Period	60 seconds
Comments	MPa: 67(80), T: 62(80); premix 10hrs; Kogalym G
Information	WellID	n/a
Information	Customer	Dragon
Information	CementClass	PCT-I-G
Information	CementMfr	Dykerhoff
Information	Additives	2gpsLX-200+0.5%RPM+0.1%LTR-100
Information	Density	1940
Information	BHCT	62
Information	BHST	80
Information	FluidLoss	
Information	JobType	Research
Calculated Value	30Bc - TT	2:51:00
Calculated Value	70Bc - TT	3:01:00
Calculated Value	100Bc - TT	N/A
Initial Temperature (°C)	28 °C
Final Temperature (°C)	61 °C
Initial Pressure (MPa)	1,1 MPa
Final Pressure (MPa)	66,9 MPa
Initial Consistency (Bc)	6 Bc
Final Consistency (Bc)	78 Bc
--Data--
Time (HH:MM:SS)	Temperature (°C)	Pressure (MPa)	Consistency (Bc)
0:00:00	28	1,1	6
0:01:00	28	3,7	1
0:02:00	27	4,3	1
0:03:00	28	5,2	1
0:04:00	28	5,8	1
0:05:00	29	6,7	1
0:06:00	30	7,8	1
0:07:00	30	8,2	1
0:08:00	31	8,8	1
0:09:00	31	9,7	1
0:10:00	32	10,9	1
0:11:00	32	11,6	1
0:12:00	33	12,4	1
0:13:00	33	12,7	1
0:14:00	34	13,6	1
0:15:00	34	14,5	1
0:16:00	35	15,2	1
0:17:00	35	16,2	1
0:18:00	36	17,0	1
0:19:00	36	17,8	1
0:20:00	36	18,9	1
0:21:00	37	19,8	1
0:22:00	37	20,1	1
0:23:00	38	21,2	1
0:24:00	38	21,5	1
0:25:00	38	22,6	1
0:26:00	39	23,4	1
0:27:00	39	24,0	1
0:28:00	40	25,2	1
0:29:00	40	25,8	1
0:30:00	41	26,8	1
0:31:00	41	27,2	1
0:32:00	41	28,3	1
0:33:00	42	29,2	1
0:34:00	42	30,0	1
0:35:00	43	30,6	1
0:36:00	43	31,4	1
0:37:00	43	32,0	1
0:38:00	44	32,9	1
0:39:00	44	33,8	1
0:40:00	45	34,6	1
0:41:00	45	35,5	1
0:42:00	46	36,3	1
0:43:00	46	36,9	1
0:44:00	46	37,6	1
0:45:00	47	38,8	1
0:46:00	47	39,2	1
0:47:00	48	40,4	1
0:48:00	48	40,9	1
0:49:00	48	41,6	1
0:50:00	49	42,5	1
0:51:00	49	43,3	1
0:52:00	50	44,0	1
0:53:00	50	44,9	1
0:54:00	51	45,9	1
0:55:00	51	46,7	1
0:56:00	51	47,6	1
0:57:00	52	48,4	1
0:58:00	52	49,1	2
0:59:00	53	50,1	1
1:00:00	53	50,7	1
1:01:00	54	51,6	1
1:02:00	54	52,3	1
1:03:00	54	52,8	1
1:04:00	55	53,8	1
1:05:00	55	54,9	1
1:06:00	56	55,2	1
1:07:00	56	56,2	1
1:08:00	56	57,0	1
1:09:00	57	57,9	1
1:10:00	57	58,7	1
1:11:00	58	59,2	1
1:12:00	58	60,1	1
1:13:00	59	61,0	1
1:14:00	59	61,6	1
1:15:00	59	62,5	1
1:16:00	60	63,2	1
1:17:00	60	64,1	1
1:18:00	60	64,8	1
1:19:00	61	65,8	1
1:20:00	61	66,0	1
1:21:00	62	66,8	1
1:22:00	62	66,7	1
1:23:00	62	66,8	1
1:24:00	62	66,7	1
1:25:00	62	66,7	1
1:26:00	62	66,7	1
1:27:00	62	66,9	1
1:28:00	62	67,0	1
1:29:00	62	66,9	1
1:30:00	62	66,8	1
1:31:00	62	66,9	1
1:32:00	62	66,9	1
1:33:00	62	66,8	1
1:34:00	62	66,9	1
1:35:00	62	66,7	1
1:36:00	62	67,0	1
1:37:00	62	67,0	1
1:38:00	61	66,9	1
1:39:00	62	67,0	1
1:40:00	62	67,0	1
1:41:00	62	67,0	1
1:42:00	62	67,0	1
1:43:00	61	67,0	1
1:44:00	62	67,0	1
1:45:00	62	66,9	1
1:46:00	62	67,0	1
1:47:00	61	67,0	1
1:48:00	62	66,9	1
1:49:00	61	67,0	1
1:50:00	62	66,9	1
1:51:00	61	66,8	1
1:52:00	61	67,1	1
1:53:00	61	66,9	1
1:54:00	61	67,0	1
1:55:00	61	66,8	1
1:56:00	62	66,9	1
1:57:00	61	67,0	1
1:58:00	61	67,0	1
1:59:00	61	66,9	1
2:00:00	61	66,9	1
2:01:00	61	66,8	1
2:02:00	61	67,0	1
2:03:00	61	67,0	1
2:04:00	61	67,0	1
2:05:00	61	67,0	1
2:06:00	61	66,9	1
2:07:00	61	66,9	1
2:08:00	61	66,9	1
2:09:00	61	67,0	1
2:10:00	61	66,9	1
2:11:00	61	67,1	1
2:12:00	61	67,2	1
2:13:00	61	67,2	1
2:14:00	61	66,9	1
2:15:00	61	66,9	1
2:16:00	61	66,9	1
2:17:00	61	67,1	1
2:18:00	61	67,0	1
2:19:00	61	66,8	1
2:20:00	61	66,8	1
2:21:00	61	66,8	1
2:22:00	61	66,9	1
2:23:00	62	67,0	1
2:24:00	61	67,0	1
2:25:00	61	67,0	1
2:26:00	61	67,0	1
2:27:00	61	66,8	1
2:28:00	61	66,8	1
2:29:00	61	66,9	1
2:30:00	61	67,0	1
2:31:00	61	67,0	1
2:32:00	61	67,1	1
2:33:00	61	67,0	1
2:34:00	61	67,0	1
2:35:00	61	67,0	1
2:36:00	61	66,8	1
2:37:00	61	67,1	1
2:38:00	61	66,8	1
2:39:00	61	67,0	1
2:40:00	61	66,9	1
2:41:00	61	66,8	3
2:42:00	61	67,0	4
2:43:00	61	67,0	6
2:44:00	61	66,8	9
2:45:00	61	66,8	15
2:46:00	61	67,0	31
2:47:00	61	67,0	27
2:48:00	61	66,8	27
2:49:00	61	66,9	24
2:50:00	61	66,8	39
2:51:00	61	67,1	43
2:52:00	61	67,0	25
2:53:00	61	67,2	34
2:54:00	61	67,1	41
2:55:00	61	67,1	44
2:56:00	61	67,2	50
2:57:00	61	67,1	54
2:58:00	61	67,1	58
2:59:00	61	67,0	67
3:00:00	61	66,9	74
3:01:00	61	66,9	78
