Repository: ProgWizer/parser

File: project-root/data/Data Acquisition/Data Acquisition/2007 year (173)/Con 2 Dragon G1940+2gpsLX-200+0.5%RPM+0.1%LTR-100(62C)2.txt
--Test Summary--
Full Path and File Name	
Instrument Name	7222#2
Instrument Type	Model 7222 Consistometer
Instrument Serial Number	128
Test Start Date	31.01.2007
Test Start Time	11:18:04
Test Stop Date	31.01.2007
Test Stop Time	14:28:04
Test Length	3:10:00
Final Sample Time Offset	3:10:00
Controller Schedule Name	
Sampling Period	60 seconds
Comments	T(C) 62(80min); P(MPa) 67(80), tap water, kogalym cement.
Information	WellID	n/a
Information	Customer	Dragon
Information	CementClass	G
Information	CementMfr	Dykerhoff
Information	Additives	2gpsLX-200+0.5%RPM+0.1%LTR-100
Information	Density	1940
Information	BHCT	62
Information	BHST	80
Information	FluidLoss	n/a
Information	JobType	Research
Calculated Value	30Bc - TT	0:02:00
Calculated Value	70Bc - TT	3:10:00
Calculated Value	100Bc - TT	N/A
Initial Temperature (°C)	26 °C
Final Temperature (°C)	61 °C
Initial Pressure (MPa)	2,2 MPa
Final Pressure (MPa)	67,0 MPa
Initial Consistency (Bc)	21 Bc
Final Consistency (Bc)	83 Bc
--Data--
Time (HH:MM:SS)	Temperature (°C)	Pressure (MPa)	Consistency (Bc)
0:00:00	26	2,2	21
0:01:00	26	3,5	35
0:02:00	26	4,6	34
0:03:00	26	5,6	29
0:04:00	27	6,0	9
0:05:00	27	6,7	10
0:06:00	28	7,8	7
0:07:00	28	8,4	11
0:08:00	29	9,5	5
0:09:00	29	9,8	4
0:10:00	30	10,6	5
0:11:00	31	11,6	11
0:12:00	31	12,3	7
0:13:00	32	13,4	8
0:14:00	32	14,1	4
0:15:00	32	15,1	4
0:16:00	33	15,4	3
0:17:00	33	16,4	3
0:18:00	34	17,2	3
0:19:00	34	18,0	2
0:20:00	35	18,7	2
0:21:00	35	19,5	2
0:22:00	36	20,3	2
0:23:00	36	21,0	2
0:24:00	37	21,8	4
0:25:00	37	22,9	2
0:26:00	38	23,7	2
0:27:00	38	24,3	2
0:28:00	38	25,1	1
0:29:00	39	26,1	2
0:30:00	39	27,0	3
0:31:00	40	27,8	3
0:32:00	40	28,2	3
0:33:00	41	29,1	2
0:34:00	41	30,1	3
0:35:00	42	30,6	3
0:36:00	42	31,7	3
0:37:00	43	32,8	4
0:38:00	43	33,2	2
0:39:00	43	34,1	1
0:40:00	44	34,9	1
0:41:00	44	35,4	1
0:42:00	45	36,4	1
0:43:00	45	37,0	1
0:44:00	46	38,0	1
0:45:00	46	38,8	1
0:46:00	46	39,6	1
0:47:00	47	40,4	1
0:48:00	47	41,1	1
0:49:00	48	41,9	1
0:50:00	48	43,1	1
0:51:00	49	43,7	1
0:52:00	49	44,5	1
0:53:00	50	45,1	1
0:54:00	50	45,8	1
0:55:00	50	47,0	1
0:56:00	51	47,6	1
0:57:00	51	48,2	1
0:58:00	52	49,4	1
0:59:00	52	50,3	1
1:00:00	53	50,9	1
1:01:00	53	51,5	1
1:02:00	54	52,4	1
1:03:00	54	53,1	1
1:04:00	54	53,9	1
1:05:00	55	54,8	1
1:06:00	55	55,9	1
1:07:00	56	56,3	1
1:08:00	56	57,3	1
1:09:00	56	58,0	1
1:10:00	57	58,7	1
1:11:00	57	59,7	1
1:12:00	58	60,4	1
1:13:00	58	61,3	1
1:14:00	59	62,0	1
1:15:00	59	62,9	1
1:16:00	60	63,7	1
1:17:00	60	64,2	1
1:18:00	61	65,0	1
1:19:00	61	66,1	1
1:20:00	61	66,9	1
1:21:00	62	67,0	1
1:22:00	62	66,9	1
1:23:00	62	66,6	1
1:24:00	62	66,7	1
1:25:00	62	67,0	1
1:26:00	62	66,9	1
1:27:00	62	66,8	1
1:28:00	62	66,8	1
1:29:00	62	66,9	1
1:30:00	62	66,8	1
1:31:00	62	67,0	1
1:32:00	62	67,2	1
1:33:00	62	67,1	1
1:34:00	61	67,0	1
1:35:00	61	67,1	1
1:36:00	61	67,0	1
1:37:00	62	67,2	1
1:38:00	61	67,1	1
1:39:00	61	66,9	1
1:40:00	61	67,1	1
1:41:00	61	67,0	1
1:42:00	61	67,2	1
1:43:00	61	67,1	1
1:44:00	61	67,3	1
1:45:00	61	67,2	1
1:46:00	61	66,9	1
1:47:00	61	67,0	1
1:48:00	61	66,9	1
1:49:00	61	67,0	1
1:50:00	61	67,1	1
1:51:00	61	67,0	1
1:52:00	61	66,9	1
1:53:00	61	66,8	1
1:54:00	61	67,1	1
1:55:00	61	66,8	1
1:56:00	61	67,2	1
1:57:00	61	67,0	1
1:58:00	61	67,0	1
1:59:00	61	67,2	1
2:00:00	61	67,2	1
2:01:00	61	67,3	1
2:02:00	61	67,2	1
2:03:00	61	67,3	1
2:04:00	61	67,0	1
2:05:00	61	67,0	1
2:06:00	61	67,2	1
2:07:00	61	66,9	1
2:08:00	61	67,0	1
2:09:00	61	67,0	1
2:10:00	61	67,0	1
2:11:00	61	67,2	1
2:12:00	61	67,0	1
2:13:00	61	67,0	1
2:14:00	61	67,0	1
2:15:00	61	67,0	1
2:16:00	61	67,2	1
2:17:00	61	67,2	1
2:18:00	61	67,0	1
2:19:00	61	67,2	1
2:20:00	61	67,0	1
2:21:00	61	67,1	1
2:22:00	61	67,0	1
2:23:00	61	67,1	1
2:24:00	61	67,2	1
2:25:00	61	67,1	1
2:26:00	61	67,2	1
2:27:00	61	67,1	1
2:28:00	61	67,1	1
2:29:00	61	66,9	1
2:30:00	61	67,0	1
2:31:00	61	67,0	1
2:32:00	61	67,1	1
2:33:00	61	66,9	1
2:34:00	61	66,9	1
2:35:00	61	67,2	1
2:36:00	61	67,1	1
2:37:00	61	67,1	1
2:38:00	61	67,1	1
2:39:00	61	66,9	1
2:40:00	61	67,2	1
2:41:00	61	67,0	1
2:42:00	61	67,1	1
2:43:00	61	66,9	1
2:44:00	61	67,2	1
2:45:00	61	67,1	1
2:46:00	61	67,1	1
2:47:00	61	66,9	2
2:48:00	61	67,1	3
2:49:00	61	67,0	3
2:50:00	61	67,0	7
2:51:00	61	67,0	9
2:52:00	61	67,2	11
2:53:00	61	67,2	11
2:54:00	61	67,1	11
2:55:00	61	67,0	48
2:56:00	61	67,2	17
2:57:00	61	67,1	35
2:58:00	61	67,1	37
2:59:00	61	67,0	29
3:00:00	61	67,0	40
3:01:00	61	66,9	35
3:02:00	61	67,1	39
3:03:00	61	67,0	42
3:04:00	61	67,0	47
3:05:00	61	67,2	50
3:06:00	61	67,2	53
3:07:00	61	67,3	59
3:08:00	61	66,7	66
3:09:00	61	66,8	79
3:10:00	61	67,0	83

File: project-root/data/Data Acquisition/Data Acquisition/2007 year (173)/Con 2 Dragon G1940+2gpsLX-200+1%RPM+0.12%R-7 (75C-B#44).txt
--Test Summary--
Full Path and File Name	
Instrument Name	7222#2
Instrument Type	Model 7222 Consistometer
Instrument Serial Number	128
Test Start Date	06.03.2007
Test Start Time	18:07:09
Test Stop Date	06.03.2007
Test Stop Time	21:46:09
Test Length	3:39:00
Final Sample Time Offset	3:39:00
Controller Schedule Name	
Sampling Period	60 seconds
Comments	MPa: 78(70), T:75(70), premix, batch#44
Information	WellID	A1-119
Information	Customer	Dragon
Information	CementClass	PCT-I-G
Information	CementMfr	Duckerhoff
Information	Additives	2gpsLX-200+1%RPM+0.12%R-7
Information	Density	1940
Information	BHCT	75
Information	BHST	100
Information	FluidLoss	
Information	JobType	146 mm csg
Calculated Value	30Bc - TT	3:14:00
Calculated Value	70Bc - TT	3:39:00
Calculated Value	100Bc - TT	N/A
Initial Temperature (°C)	27 °C
Final Temperature (°C)	75 °C
Initial Pressure (MPa)	2,0 MPa
Final Pressure (MPa)	77,9 MPa
Initial Consistency (Bc)	3 Bc
Final Consistency (Bc)	76 Bc
--Data--
Time (HH:MM:SS)	Temperature (°C)	Pressure (MPa)	Consistency (Bc)
0:00:00	27	2,0	3
0:01:00	27	4,1	5
0:02:00	27	4,4	2
0:03:00	27	6,5	1
0:04:00	28	6,9	1
0:05:00	29	8,4	1
0:06:00	30	9,2	1
0:07:00	31	10,1	1
0:08:00	32	11,3	1
0:09:00	33	12,2	1
0:10:00	34	13,3	10
0:11:00	34	14,3	2
0:12:00	35	15,4	2
0:13:00	36	16,6	2
0:14:00	37	17,8	2
0:15:00	37	19,0	2
0:16:00	38	19,9	2
0:17:00	39	20,9	2
0:18:00	39	21,9	2
0:19:00	40	23,1	3
0:20:00	41	24,0	2
0:21:00	41	25,1	2
0:22:00	42	26,5	2
0:23:00	43	27,4	2
0:24:00	43	28,9	2
0:25:00	44	29,7	1
0:26:00	45	30,7	1
0:27:00	45	31,8	1
0:28:00	46	32,8	1
0:29:00	47	33,8	1
0:30:00	48	34,9	1
0:31:00	48	35,8	2
0:32:00	49	37,2	1
0:33:00	49	37,9	1
0:34:00	50	39,1	1
0:35:00	51	40,2	1
0:36:00	52	41,4	1
0:37:00	52	42,5	1
0:38:00	53	43,6	1
0:39:00	53	44,5	1
0:40:00	54	45,6	2
0:41:00	55	46,7	2
0:42:00	56	47,9	2
0:43:00	56	48,8	2
0:44:00	57	49,7	2
0:45:00	58	50,9	2
0:46:00	58	51,9	2
0:47:00	59	53,1	1
0:48:00	59	54,1	1
0:49:00	60	55,2	1
0:50:00	61	56,2	1
0:51:00	62	57,4	1
0:52:00	62	58,5	1
0:53:00	63	59,4	1
0:54:00	64	60,7	1
0:55:00	64	61,8	2
0:56:00	65	62,8	1
0:57:00	66	64,1	1
0:58:00	66	65,0	1
0:59:00	67	65,8	1
1:00:00	68	67,3	1
1:01:00	69	68,0	1
1:02:00	69	69,0	2
1:03:00	70	70,0	1
1:04:00	70	71,1	3
1:05:00	71	72,4	1
1:06:00	72	73,2	1
1:07:00	72	74,2	2
1:08:00	73	75,2	1
1:09:00	74	76,5	1
1:10:00	74	77,3	1
1:11:00	75	77,8	1
1:12:00	76	77,8	1
1:13:00	76	77,7	1
1:14:00	76	77,2	1
1:15:00	76	77,8	1
1:16:00	75	77,7	1
1:17:00	75	77,7	1
1:18:00	75	77,5	1
1:19:00	75	77,8	1
1:20:00	75	78,0	1
1:21:00	75	77,7	1
1:22:00	75	77,9	1
1:23:00	75	78,0	1
1:24:00	75	77,9	1
1:25:00	75	77,7	1
1:26:00	75	77,8	1
1:27:00	75	77,8	1
1:28:00	75	78,0	1
1:29:00	75	77,9	1
1:30:00	75	77,9	1
1:31:00	75	77,9	1
1:32:00	75	77,9	1
1:33:00	75	77,9	1
1:34:00	75	77,9	1
1:35:00	75	77,9	1
1:36:00	74	77,7	1
1:37:00	75	77,8	1
1:38:00	74	77,7	1
1:39:00	74	78,0	1
1:40:00	75	78,0	1
1:41:00	74	77,8	1
1:42:00	74	77,8	1
1:43:00	75	78,0	1
1:44:00	75	78,0	1
1:45:00	74	77,9	1
1:46:00	75	78,1	1
1:47:00	75	78,1	1
1:48:00	74	77,9	1
1:49:00	75	78,1	1
1:50:00	74	77,9	1
1:51:00	75	78,1	1
1:52:00	74	77,9	1
1:53:00	75	78,1	1
1:54:00	74	78,0	1
1:55:00	74	77,9	1
1:56:00	75	78,2	1
1:57:00	75	78,1	1
1:58:00	74	78,0	1
1:59:00	75	78,0	1
2:00:00	74	77,9	1
2:01:00	74	77,9	1
2:02:00	75	78,0	1
2:03:00	74	77,9	1
2:04:00	75	78,2	1
2:05:00	74	78,0	1
2:06:00	74	78,0	1
2:07:00	75	78,1	1
2:08:00	75	78,0	1
2:09:00	75	78,2	1
2:10:00	75	78,2	1
2:11:00	75	78,1	1
2:12:00	75	78,1	1
2:13:00	74	78,0	1
2:14:00	74	78,0	1
2:15:00	75	78,2	1
2:16:00	74	78,0	1
2:17:00	75	78,1	1
2:18:00	74	78,0	1
2:19:00	75	78,1	1
2:20:00	74	77,9	1
2:21:00	75	78,0	1
2:22:00	75	78,1	1
2:23:00	75	78,0	1
2:24:00	74	77,9	1
2:25:00	75	78,1	1
2:26:00	75	78,1	1
2:27:00	75	78,0	1
2:28:00	75	78,0	1
2:29:00	74	77,9	1
2:30:00	74	77,8	1
2:31:00	75	78,0	2
2:32:00	74	77,9	2
2:33:00	75	78,0	2
2:34:00	74	77,9	2
2:35:00	74	77,9	6
2:36:00	74	78,0	7
2:37:00	75	78,2	8
2:38:00	74	78,0	9
2:39:00	74	78,0	10
2:40:00	74	77,9	10
2:41:00	75	78,1	10
2:42:00	74	77,9	11
2:43:00	74	78,0	11
2:44:00	74	77,9	11
2:45:00	75	78,0	12
2:46:00	75	78,0	13
2:47:00	75	77,9	13
2:48:00	75	78,0	14
2:49:00	75	78,1	14
2:50:00	74	77,9	15
2:51:00	74	77,9	15
2:52:00	75	78,0	15
2:53:00	74	78,0	16
2:54:00	74	77,9	16
2:55:00	75	78,0	18
2:56:00	75	78,0	18
2:57:00	75	77,9	19
2:58:00	75	78,0	19
2:59:00	75	78,0	20
3:00:00	75	78,0	20
3:01:00	74	77,9	20
3:02:00	75	78,2	22
3:03:00	75	78,2	23
3:04:00	75	78,2	23
3:05:00	74	78,1	24
3:06:00	75	78,1	25
3:07:00	75	78,1	25
3:08:00	75	77,9	26
3:09:00	75	78,0	27
3:10:00	75	78,1	27
3:11:00	75	78,1	28
3:12:00	74	77,9	30
3:13:00	75	78,1	31
3:14:00	75	77,9	32
3:15:00	74	77,9	33
3:16:00	75	78,1	33
3:17:00	74	78,1	34
3:18:00	74	78,1	35
3:19:00	75	77,9	36
3:20:00	75	78,0	37
3:21:00	75	78,0	42
3:22:00	74	77,8	43
3:23:00	75	77,9	45
3:24:00	74	78,0	46
3:25:00	74	78,0	48
3:26:00	75	78,0	49
3:27:00	75	77,9	50
3:28:00	75	78,1	52
3:29:00	75	78,1	53
3:30:00	75	78,1	54
3:31:00	75	78,0	58
3:32:00	75	78,0	61
3:33:00	74	78,0	62
3:34:00	75	77,9	63
3:35:00	75	77,9	65
3:36:00	75	78,0	68
3:37:00	75	78,0	70
3:38:00	74	77,8	73
3:39:00	75	77,9	76

File: project-root/data/Data Acquisition/Data Acquisition/2007 year (173)/Con 2 Kogalym G1850+0.5%FL+0.5%SP-1+0.5%TA-1+0.05%LTR-100(65C).txt
--Test Summary--
Full Path and File Name	
Instrument Name	7222#2
Instrument Type	Model 7222 Consistometer
Instrument Serial Number	128
Test Start Date	28.02.2007
Test Start Time	10:45:25
Test Stop Date	28.02.2007
Test Stop Time	14:47:39
Test Length	4:02:14
Final Sample Time Offset	4:02:00
Controller Schedule Name	
Sampling Period	60 seconds
Comments	MPa: 32(36); T:65(36)
Information	WellID	290/6063
Information	Customer	ÐÍ Þãàíñêíåôòåãàç
Information	CementClass	G
Information	CementMfr	Duckerhoff
Information	Additives	0.5FL+0.5SP-1+0.5TA-1+0.05LTR
Information	Density	1850
Information	BHCT	65
Information	BHST	85
Information	FluidLoss	
Information	JobType	146 mm csg
Calculated Value	30Bc - TT	3:08:00
Calculated Value	70Bc - TT	N/A
Calculated Value	100Bc - TT	N/A
Initial Temperature (°C)	27 °C
Final Temperature (°C)	67 °C
Initial Pressure (MPa)	2,4 MPa
Final Pressure (MPa)	32,1 MPa
Initial Consistency (Bc)	2 Bc
Final Consistency (Bc)	71 Bc
--Data--
Time (HH:MM:SS)	Temperature (°C)	Pressure (MPa)	Consistency (Bc)
0:00:00	27	2,4	2
0:01:00	27	3,9	1
0:02:00	27	4,6	1
0:03:00	27	5,8	1
0:04:00	28	6,3	1
0:05:00	29	7,3	1
0:06:00	30	8,0	1
0:07:00	31	9,1	1
0:08:00	32	9,6	1
0:09:00	34	10,6	1
0:10:00	36	11,2	1
0:11:00	38	11,9	1
0:12:00	40	12,4	1
0:13:00	41	13,2	1
0:14:00	43	13,9	1
0:15:00	44	15,1	1
0:16:00	44	15,5	1
0:17:00	45	16,8	1
0:18:00	46	18,0	1
0:19:00	46	18,5	1
0:20:00	47	19,4	1
0:21:00	47	19,6	1
0:22:00	48	20,7	1
0:23:00	49	21,4	1
0:24:00	51	22,6	1
0:25:00	52	23,4	1
0:26:00	54	24,0	1
0:27:00	55	24,5	1
0:28:00	56	25,4	1
0:29:00	58	26,4	1
0:30:00	59	27,3	1
0:31:00	60	27,7	1
0:32:00	61	28,7	1
0:33:00	62	30,0	1
0:34:00	62	30,7	1
0:35:00	63	31,1	1
0:36:00	64	32,2	1
0:37:00	65	32,1	1
0:38:00	66	32,1	1
0:39:00	67	31,7	1
0:40:00	68	31,7	1
0:41:00	68	31,6	1
0:42:00	68	31,7	1
0:43:00	68	31,9	1
0:44:00	67	32,1	1
0:45:00	66	31,9	1
0:46:00	66	32,2	1
0:47:00	65	32,3	1
0:48:00	64	32,0	1
0:49:00	63	32,0	1
0:50:00	63	31,7	1
0:51:00	63	32,6	1
0:52:00	63	32,2	1
0:53:00	64	32,1	1
0:54:00	64	32,1	1
0:55:00	65	31,9	1
0:56:00	65	31,7	1
0:57:00	66	31,7	1
0:58:00	66	31,7	1
0:59:00	66	32,0	1
1:00:00	66	31,9	1
1:01:00	66	31,8	1
1:02:00	65	31,8	1
1:03:00	64	32,2	1
1:04:00	64	32,3	1
1:05:00	64	32,0	1
1:06:00	63	32,5	1
1:07:00	63	32,1	1
1:08:00	63	32,2	1
1:09:00	63	32,4	1
1:10:00	64	32,3	1
1:11:00	64	32,1	1
1:12:00	65	31,8	1
1:13:00	65	31,7	1
1:14:00	65	31,7	1
1:15:00	65	31,7	1
1:16:00	65	31,8	1
1:17:00	65	32,1	1
1:18:00	65	31,9	1
1:19:00	64	32,1	1
1:20:00	64	32,3	1
1:21:00	64	30,9	1
1:22:00	64	32,6	1
1:23:00	63	32,3	1
1:24:00	63	32,2	1
1:25:00	64	32,0	1
1:26:00	64	32,1	1
1:27:00	64	32,1	1
1:28:00	65	32,0	1
1:29:00	65	31,7	1
1:30:00	65	32,1	1
1:31:00	65	31,9	1
1:32:00	65	32,0	1
1:33:00	65	31,8	1
1:34:00	65	31,9	1
1:35:00	65	32,1	1
1:36:00	64	32,1	1
1:37:00	64	29,7	1
1:38:00	64	32,6	1
1:39:00	64	32,3	1
1:40:00	64	32,1	1
1:41:00	64	32,4	1
1:42:00	64	32,5	1
1:43:00	64	32,4	1
1:44:00	64	32,0	1
1:45:00	65	31,9	1
1:46:00	65	31,9	1
1:47:00	65	31,9	1
1:48:00	65	31,7	1
1:49:00	65	31,9	1
1:50:00	65	32,0	1
1:51:00	64	31,8	1
1:52:00	64	32,0	1
1:53:00	64	32,2	1
1:54:00	64	32,4	1
1:55:00	64	32,2	1
1:56:00	64	31,9	1
1:57:00	64	32,3	1
1:58:00	64	32,5	1
1:59:00	64	32,6	1
2:00:00	64	32,3	1
2:01:00	64	32,3	1
2:02:00	65	32,0	1
2:03:00	65	31,7	1
2:04:00	65	31,9	1
2:05:00	65	31,8	1
2:06:00	65	31,8	1
2:07:00	64	32,0	1
2:08:00	64	32,2	1
2:09:00	64	32,1	1
2:10:00	64	32,4	1
2:11:00	64	32,1	1
2:12:00	64	32,3	1
2:13:00	64	32,3	1
2:14:00	64	31,5	1
2:15:00	64	32,4	1
2:16:00	64	32,4	1
2:17:00	64	32,2	1
2:18:00	64	32,0	1
2:19:00	65	32,0	1
2:20:00	65	31,8	1
2:21:00	64	32,0	1
2:22:00	65	32,0	1
2:23:00	64	31,9	1
2:24:00	64	31,8	1
2:25:00	64	31,9	1
2:26:00	64	31,9	1
2:27:00	64	32,2	1
2:28:00	64	32,3	1
2:29:00	64	32,4	1
2:30:00	64	32,0	1
2:31:00	64	32,1	1
2:32:00	64	32,3	1
2:33:00	64	32,2	1
2:34:00	64	32,2	1
2:35:00	64	32,0	1
2:36:00	64	31,9	1
2:37:00	64	31,7	1
2:38:00	64	31,7	1
2:39:00	64	32,1	1
2:40:00	64	32,1	1
2:41:00	64	32,0	1
2:42:00	64	32,2	1
2:43:00	64	32,2	1
2:44:00	64	32,3	1
2:45:00	64	32,1	1
2:46:00	64	32,3	1
2:47:00	64	32,4	1
2:48:00	64	32,5	1
2:49:00	64	32,6	1
2:50:00	64	32,4	1
2:51:00	64	32,5	1
2:52:00	64	32,5	1
2:53:00	64	32,4	1
2:54:00	64	32,3	1
2:55:00	64	32,1	1
2:56:00	64	32,0	1
2:57:00	64	32,0	1
2:58:00	64	31,9	1
2:59:00	64	32,0	1
3:00:00	64	31,9	1
3:01:00	64	32,3	3
3:02:00	64	32,0	8
3:03:00	64	31,9	14
3:04:00	64	32,1	16
3:05:00	64	31,9	22
3:06:00	64	32,0	28
3:07:00	64	31,9	34
3:08:00	64	32,1	40
3:09:00	64	32,0	44
3:10:00	64	32,2	47
3:11:00	64	32,4	48
3:12:00	64	32,3	50
3:13:00	64	32,2	52
3:14:00	64	32,4	53
3:15:00	64	32,0	56
3:16:00	64	32,1	57
3:17:00	64	32,1	59
3:18:00	64	32,2	60
3:19:00	64	32,4	59
3:20:00	64	32,4	60
3:21:00	64	32,4	59
3:22:00	64	32,3	59
3:23:00	64	32,2	60
3:24:00	65	32,0	60
3:25:00	65	31,8	60
3:26:00	65	31,7	60
3:27:00	65	31,8	60
3:28:00	65	32,1	60
3:29:00	65	31,8	59
3:30:00	65	32,0	54
3:31:00	65	31,7	53
3:32:00	65	31,9	53
3:33:00	65	31,8	53
3:34:00	65	32,2	52
3:35:00	65	31,8	51
3:36:00	65	32,0	51
3:37:00	64	31,8	51
3:38:00	64	31,8	50
3:39:00	64	32,0	50
3:40:00	64	31,9	50
3:41:00	64	32,3	50
3:42:00	64	31,7	49
3:43:00	64	31,9	50
3:44:00	63	32,4	50
3:45:00	63	32,3	50
3:46:00	63	32,4	50
3:47:00	63	32,3	50
3:48:00	63	31,9	50
3:49:00	64	32,5	50
3:50:00	64	32,5	50
3:51:00	64	32,2	50
3:52:00	64	32,2	50
3:53:00	64	32,3	51
3:54:00	65	31,9	51
3:55:00	65	31,9	53
3:56:00	65	31,7	55
3:57:00	65	31,7	58
3:58:00	66	32,0	59
3:59:00	66	32,0	60
4:00:00	66	31,9	62
4:01:00	67	31,9	68
4:02:00	67	32,1	71

File: project-root/data/Data Acquisition/Data Acquisition/2007 year (173)/Con 2 Kogalym G1910+0.5%RPM+0.03gpsPDF-2L (46C).txt
--Test Summary--
Full Path and File Name	
Instrument Name	7222#2
Instrument Type	Model 7222 Consistometer
Instrument Serial Number	128
Test Start Date	13.02.2007
Test Start Time	12:54:33
Test Stop Date	13.02.2007
Test Stop Time	17:33:27
Test Length	4:38:54
Final Sample Time Offset	4:38:00
Controller Schedule Name	
Sampling Period	60 seconds
Comments	MPa 30(2:21), T: 46(2:21) premix
Information	WellID	Lam A-1-119
Information	Customer	Dragon
Information	CementClass	PCT-I-G
Information	CementMfr	Dykerhoff
Information	Additives	0.5%RPM
Information	Density	1910
Information	BHCT	46
Information	BHST	80
Information	FluidLoss	
Information	JobType	339.7 csg
Calculated Value	30Bc - TT	4:24:00
Calculated Value	70Bc - TT	N/A
Calculated Value	100Bc - TT	N/A
Initial Temperature (°C)	26 °C
Final Temperature (°C)	46 °C
Initial Pressure (MPa)	0,3 MPa
Final Pressure (MPa)	30,1 MPa
Initial Consistency (Bc)	3 Bc
Final Consistency (Bc)	2 Bc
--Data--
Time (HH:MM:SS)	Temperature (°C)	Pressure (MPa)	Consistency (Bc)
0:00:00	26	0,3	3
0:01:00	26	3,0	13
0:02:00	26	3,1	8
0:03:00	26	3,1	13
0:04:00	26	3,5	11
0:05:00	26	3,6	11
0:06:00	27	4,0	16
0:07:00	27	3,9	10
0:08:00	27	4,3	10
0:09:00	27	4,4	14
0:10:00	28	4,6	13
0:11:00	28	4,8	10
0:12:00	28	4,9	8
0:13:00	28	5,2	10
0:14:00	28	5,4	10
0:15:00	29	5,6	9
0:16:00	29	5,9	9
0:17:00	29	6,1	9
0:18:00	29	6,2	8
0:19:00	29	6,4	10
0:20:00	29	6,5	8
0:21:00	29	6,8	9
0:22:00	30	7,1	7
0:23:00	30	7,0	7
0:24:00	30	7,5	9
0:25:00	30	7,6	8
0:26:00	30	7,6	7
0:27:00	30	8,1	9
0:28:00	30	8,0	7
0:29:00	31	8,2	7
0:30:00	31	8,4	7
0:31:00	31	8,8	7
0:32:00	31	8,8	7
0:33:00	31	9,1	8
0:34:00	31	9,2	7
0:35:00	31	9,4	7
0:36:00	31	9,5	7
0:37:00	32	10,1	15
0:38:00	32	10,3	11
0:39:00	32	10,3	10
0:40:00	32	10,4	10
0:41:00	32	10,6	10
0:42:00	32	10,7	9
0:43:00	32	11,1	9
0:44:00	32	11,1	9
0:45:00	33	11,2	9
0:46:00	33	11,7	9
0:47:00	33	11,9	9
0:48:00	33	11,9	8
0:49:00	33	12,1	9
0:50:00	33	12,2	8
0:51:00	34	12,7	9
0:52:00	34	12,8	9
0:53:00	34	13,0	8
0:54:00	34	13,1	9
0:55:00	34	13,2	8
0:56:00	34	13,7	8
0:57:00	34	13,8	8
0:58:00	35	14,0	7
0:59:00	35	13,9	8
1:00:00	35	14,1	7
1:01:00	35	14,3	7
1:02:00	35	14,9	8
1:03:00	35	15,0	8
1:04:00	35	14,9	8
1:05:00	36	15,1	8
1:06:00	36	15,4	8
1:07:00	36	15,6	8
1:08:00	36	15,9	10
1:09:00	36	16,0	10
1:10:00	36	16,3	10
1:11:00	36	16,4	9
1:12:00	37	16,6	9
1:13:00	37	16,6	8
1:14:00	37	16,9	7
1:15:00	37	17,5	7
1:16:00	37	17,4	7
1:17:00	37	17,6	7
1:18:00	37	17,9	7
1:19:00	38	17,8	8
1:20:00	38	18,4	7
1:21:00	38	18,4	7
1:22:00	38	18,6	7
1:23:00	38	18,7	7
1:24:00	38	18,8	7
1:25:00	38	19,0	7
1:26:00	39	19,6	7
1:27:00	39	19,7	7
1:28:00	39	19,8	7
1:29:00	39	19,8	7
1:30:00	39	20,1	7
1:31:00	39	20,2	7
1:32:00	39	20,3	7
1:33:00	39	20,8	11
1:34:00	40	21,1	9
1:35:00	40	21,1	8
1:36:00	40	21,1	8
1:37:00	40	21,3	8
1:38:00	40	21,6	8
1:39:00	40	21,6	8
1:40:00	41	22,2	11
1:41:00	41	22,4	9
1:42:00	41	22,5	9
1:43:00	41	22,5	9
1:44:00	41	22,8	8
1:45:00	41	22,7	8
1:46:00	41	23,5	22
1:47:00	42	23,6	12
1:48:00	42	23,6	11
1:49:00	42	23,9	10
1:50:00	42	23,9	10
1:51:00	42	23,9	10
1:52:00	42	24,1	10
1:53:00	42	24,7	14
1:54:00	42	24,5	13
1:55:00	43	24,8	12
1:56:00	43	24,9	11
1:57:00	43	25,4	12
1:58:00	43	25,3	10
1:59:00	43	25,4	11
2:00:00	43	26,0	18
2:01:00	44	26,0	9
2:02:00	44	26,1	9
2:03:00	44	26,4	9
2:04:00	44	26,6	14
2:05:00	44	26,8	10
2:06:00	44	26,8	9
2:07:00	44	27,1	8
2:08:00	44	27,4	10
2:09:00	45	27,7	15
2:10:00	45	27,8	18
2:11:00	45	27,8	14
2:12:00	45	28,1	13
2:13:00	45	28,7	15
2:14:00	45	28,6	12
2:15:00	45	28,9	11
2:16:00	46	28,9	11
2:17:00	46	29,1	11
2:18:00	46	29,2	11
2:19:00	46	29,3	13
2:20:00	46	29,5	14
2:21:00	46	29,8	15
2:22:00	46	30,3	7
2:23:00	47	29,9	5
2:24:00	47	29,9	5
2:25:00	47	29,9	4
2:26:00	46	29,7	4
2:27:00	47	30,2	4
2:28:00	46	30,1	4
2:29:00	46	30,3	4
2:30:00	46	30,2	4
2:31:00	46	30,1	4
2:32:00	46	30,2	4
2:33:00	46	30,1	4
2:34:00	46	30,2	4
2:35:00	46	30,2	4
2:36:00	46	30,2	4
2:37:00	46	30,2	4
2:38:00	46	30,1	4
2:39:00	46	30,3	4
2:40:00	46	30,1	4
2:41:00	46	30,1	4
2:42:00	46	30,1	4
2:43:00	46	30,2	4
2:44:00	46	30,1	4
2:45:00	46	30,3	4
2:46:00	46	30,2	4
2:47:00	46	30,1	4
2:48:00	46	30,4	4
2:49:00	46	30,2	4
2:50:00	46	30,2	4
2:51:00	46	30,3	4
2:52:00	46	30,4	4
2:53:00	46	30,1	4
2:54:00	46	30,1	4
2:55:00	46	30,1	4
2:56:00	46	30,4	4
2:57:00	46	30,2	4
2:58:00	46	30,2	4
2:59:00	46	30,2	4
3:00:00	46	30,3	4
3:01:00	46	30,3	4
3:02:00	46	30,2	4
3:03:00	46	30,2	4
3:04:00	46	30,2	4
3:05:00	46	30,4	4
3:06:00	46	30,2	4
3:07:00	46	30,4	4
3:08:00	46	30,4	4
3:09:00	46	30,4	4
3:10:00	46	30,4	4
3:11:00	46	30,1	4
3:12:00	46	30,2	3
3:13:00	46	30,3	3
3:14:00	46	30,4	3
3:15:00	46	30,2	3
3:16:00	46	30,2	3
3:17:00	46	30,2	3
3:18:00	46	30,2	3
3:19:00	46	30,2	3
3:20:00	46	30,4	3
3:21:00	46	30,2	3
3:22:00	46	30,4	4
3:23:00	46	30,3	4
3:24:00	46	30,3	4
3:25:00	46	30,4	4
3:26:00	46	30,2	4
3:27:00	46	30,4	3
3:28:00	46	30,3	3
3:29:00	46	30,3	3
3:30:00	46	30,1	3
3:31:00	46	30,1	3
3:32:00	46	30,3	3
3:33:00	46	30,1	3
3:34:00	46	30,3	3
3:35:00	46	30,1	3
3:36:00	46	30,2	3
3:37:00	46	30,3	3
3:38:00	46	30,2	3
3:39:00	46	30,2	3
3:40:00	46	30,1	3
3:41:00	46	30,2	3
3:42:00	46	30,2	3
3:43:00	46	30,1	3
3:44:00	46	30,0	3
3:45:00	46	30,0	3
3:46:00	46	30,2	3
3:47:00	46	30,1	3
3:48:00	46	30,0	3
3:49:00	46	30,1	3
3:50:00	46	30,1	3
3:51:00	46	30,0	3
3:52:00	46	29,9	3
3:53:00	46	30,1	3
3:54:00	46	29,9	3
3:55:00	46	29,8	3
3:56:00	46	29,8	3
3:57:00	46	29,8	3
3:58:00	46	29,8	5
3:59:00	46	29,7	4
4:00:00	46	29,9	5
4:01:00	46	29,8	9
4:02:00	46	29,7	7
4:03:00	46	29,7	7
4:04:00	46	29,9	9
4:05:00	46	29,9	10
4:06:00	46	29,9	10
4:07:00	46	29,9	10
4:08:00	46	30,0	13
4:09:00	46	29,9	14
4:10:00	46	30,0	14
4:11:00	46	29,9	16
4:12:00	46	29,7	16
4:13:00	46	29,9	18
4:14:00	46	29,9	18
4:15:00	46	30,2	20
4:16:00	46	30,1	23
4:17:00	46	30,1	23
4:18:00	46	29,9	23
4:19:00	46	30,0	25
4:20:00	46	30,0	25
4:21:00	46	29,9	29
4:22:00	46	29,9	30
4:23:00	46	30,1	31
4:24:00	46	30,0	36
4:25:00	46	30,1	33
4:26:00	46	30,0	33
4:27:00	46	29,9	34
4:28:00	46	29,7	32
4:29:00	46	29,7	37
4:30:00	46	30,1	38
4:31:00	46	29,9	38
4:32:00	46	29,8	38
4:33:00	46	29,8	37
4:34:00	46	29,7	36
4:35:00	46	29,9	38
4:36:00	46	29,8	3
4:37:00	46	29,8	2
4:38:00	46	30,1	2

File: project-root/data/Data Acquisition/Data Acquisition/2007 year (173)/Con 2 Kogalym G1920+0.5%FL+0.5%Relamix+0.5%TA-1 (68C).txt
--Test Summary--
Full Path and File Name	
Instrument Name	7222#2
Instrument Type	Model 7222 Consistometer
Instrument Serial Number	128
Test Start Date	01.03.2007
Test Start Time	10:38:14
Test Stop Date	01.03.2007
Test Stop Time	12:19:15
Test Length	1:41:01
Final Sample Time Offset	1:41:00
Controller Schedule Name	
Sampling Period	60 seconds
Comments	MPa: 30(40), T:68(40)
Information	WellID	11-1165
Information	Customer	Kogalym LUK-Aik
Information	CementClass	PCT-I-G
Information	CementMfr	Duckerhoff
Information	Additives	0.5FL+0.5Relamix+0.5TA-1
Information	Density	1920
Information	BHCT	68
Information	BHST	90
Information	FluidLoss	
Information	JobType	146 mm csg
Calculated Value	30Bc - TT	1:36:00
Calculated Value	70Bc - TT	1:41:00
Calculated Value	100Bc - TT	N/A
Initial Temperature (°C)	25 °C
Final Temperature (°C)	68 °C
Initial Pressure (MPa)	1,0 MPa
Final Pressure (MPa)	30,0 MPa
Initial Consistency (Bc)	9 Bc
Final Consistency (Bc)	76 Bc
--Data--
Time (HH:MM:SS)	Temperature (°C)	Pressure (MPa)	Consistency (Bc)
0:00:00	25	1,0	9
0:01:00	25	3,2	10
0:02:00	26	4,3	13
0:03:00	26	4,7	18
0:04:00	27	5,4	11
0:05:00	29	5,9	14
0:06:00	30	7,0	9
0:07:00	31	8,0	13
0:08:00	32	8,3	12
0:09:00	34	9,3	15
0:10:00	35	9,8	19
0:11:00	36	10,6	18
0:12:00	37	10,8	11
0:13:00	38	11,6	11
0:14:00	39	12,4	12
0:15:00	41	13,2	13
0:16:00	42	13,7	13
0:17:00	43	14,5	11
0:18:00	44	15,2	11
0:19:00	45	15,7	11
0:20:00	46	16,5	11
0:21:00	47	17,3	10
0:22:00	48	18,0	16
0:23:00	49	18,4	13
0:24:00	50	19,3	13
0:25:00	51	19,9	12
0:26:00	52	20,7	12
0:27:00	53	21,2	18
0:28:00	54	22,1	13
0:29:00	55	22,3	11
0:30:00	56	23,5	12
0:31:00	58	24,0	10
0:32:00	59	24,9	10
0:33:00	60	25,1	10
0:34:00	61	26,2	10
0:35:00	62	26,8	11
0:36:00	63	27,0	10
0:37:00	64	28,0	8
0:38:00	65	28,9	8
0:39:00	66	29,3	10
0:40:00	67	30,2	10
0:41:00	68	30,0	20
0:42:00	69	29,8	13
0:43:00	69	29,7	16
0:44:00	69	30,0	14
0:45:00	69	30,2	11
0:46:00	69	29,8	10
0:47:00	69	29,9	12
0:48:00	69	30,1	17
0:49:00	69	29,9	13
0:50:00	68	29,9	14
0:51:00	68	30,0	11
0:52:00	68	30,1	10
0:53:00	68	30,0	10
0:54:00	68	29,9	11
0:55:00	68	30,1	10
0:56:00	68	30,0	23
0:57:00	68	30,2	14
0:58:00	68	30,1	15
0:59:00	68	30,1	14
1:00:00	68	30,2	15
1:01:00	68	30,3	13
1:02:00	68	30,3	11
1:03:00	68	30,2	12
1:04:00	68	30,4	12
1:05:00	68	30,3	47
1:06:00	68	30,3	10
1:07:00	68	30,4	11
1:08:00	67	30,2	14
1:09:00	67	30,3	12
1:10:00	68	30,5	11
1:11:00	68	30,5	11
1:12:00	68	30,3	9
1:13:00	68	30,5	10
1:14:00	68	30,5	14
1:15:00	68	30,3	15
1:16:00	67	30,4	12
1:17:00	68	30,3	17
1:18:00	68	30,5	14
1:19:00	67	30,3	13
1:20:00	67	30,3	18
1:21:00	68	30,4	14
1:22:00	67	30,3	15
1:23:00	67	30,5	13
1:24:00	67	30,1	29
1:25:00	67	30,1	13
1:26:00	67	30,0	15
1:27:00	67	29,9	8
1:28:00	67	30,1	11
1:29:00	67	30,0	15
1:30:00	68	30,0	18
1:31:00	68	30,1	22
1:32:00	68	30,1	22
1:33:00	68	30,1	28
1:34:00	68	30,0	25
1:35:00	68	29,9	42
1:36:00	68	30,0	46
1:37:00	68	29,9	50
1:38:00	67	29,9	60
1:39:00	67	29,8	58
1:40:00	67	29,9	70
1:41:00	68	30,0	76

File: project-root/data/Data Acquisition/Data Acquisition/2007 year (173)/Con 2 Kogalym G1950+0.5%FL+0.5%Relamix+0.07%LTR-100 (45C).txt
--Test Summary--
Full Path and File Name	
Instrument Name	7222#2
Instrument Type	Model 7222 Consistometer
Instrument Serial Number	128
Test Start Date	01.03.2007
Test Start Time	16:21:20
Test Stop Date	01.03.2007
Test Stop Time	22:59:21
Test Length	6:38:01
Final Sample Time Offset	6:38:00
Controller Schedule Name	
Sampling Period	60 seconds
Comments	T(C) 45 (115min) P(MPa) 23 (115min); dry blend; tape water 
Information	WellID	176-2240
Information	Customer	Êîãàëûìíåôòåãàç
Information	CementClass	G
Information	CementMfr	Duckerhoff
Information	Additives	0.5FL+0.5Relamix+0.07LTR
Information	Density	1950
Information	BHCT	45
Information	BHST	60
Information	FluidLoss	n/a
Information	JobType	146 mm csg
Calculated Value	30Bc - TT	6:29:00
Calculated Value	70Bc - TT	6:38:00
Calculated Value	100Bc - TT	N/A
Initial Temperature (°C)	25 °C
Final Temperature (°C)	44 °C
Initial Pressure (MPa)	1,4 MPa
Final Pressure (MPa)	22,7 MPa
Initial Consistency (Bc)	13 Bc
Final Consistency (Bc)	81 Bc
--Data--
Time (HH:MM:SS)	Temperature (°C)	Pressure (MPa)	Consistency (Bc)
0:00:00	25	1,4	13
0:01:00	25	3,2	14
0:02:00	24	2,8	10
0:03:00	24	3,3	12
0:04:00	24	3,3	5
0:05:00	24	3,0	7
0:06:00	25	3,2	10
0:07:00	25	3,0	8
0:08:00	25	3,2	6
0:09:00	25	2,9	7
0:10:00	25	2,8	9
0:11:00	25	3,0	10
0:12:00	25	2,9	10
0:13:00	25	2,8	9
0:14:00	25	2,7	9
0:15:00	25	2,9	10
0:16:00	25	2,7	11
0:17:00	25	2,7	9
0:18:00	25	2,9	13
0:19:00	25	2,8	15
0:20:00	25	2,7	12
0:21:00	25	2,9	10
0:22:00	25	2,7	10
0:23:00	25	2,8	10
0:24:00	24	2,7	10
0:25:00	24	3,1	16
0:26:00	24	3,2	16
0:27:00	24	3,1	13
0:28:00	24	2,8	12
0:29:00	24	2,8	11
0:30:00	24	2,9	10
0:31:00	24	3,0	8
0:32:00	24	3,2	6
0:33:00	24	3,5	14
0:34:00	24	3,8	13
0:35:00	25	4,0	19
0:36:00	25	4,1	17
0:37:00	25	4,4	2
0:38:00	25	4,3	18
0:39:00	26	4,6	12
0:40:00	26	4,6	11
0:41:00	26	4,7	12
0:42:00	26	4,9	12
0:43:00	26	5,0	15
0:44:00	26	5,1	11
0:45:00	27	5,3	12
0:46:00	27	5,5	12
0:47:00	27	5,6	16
0:48:00	27	5,9	17
0:49:00	27	6,5	12
0:50:00	28	6,5	10
0:51:00	28	6,6	10
0:52:00	28	6,7	8
0:53:00	28	6,8	8
0:54:00	28	7,2	8
0:55:00	28	7,1	8
0:56:00	29	7,3	8
0:57:00	29	7,6	8
0:58:00	29	7,7	7
0:59:00	29	7,9	7
1:00:00	29	7,9	6
1:01:00	29	8,1	7
1:02:00	30	8,2	8
1:03:00	30	8,4	8
1:04:00	30	8,7	11
1:05:00	30	9,1	10
1:06:00	30	9,5	5
1:07:00	31	9,4	4
1:08:00	31	9,6	3
1:09:00	31	9,7	3
1:10:00	31	9,9	2
1:11:00	31	10,1	2
1:12:00	31	10,4	2
1:13:00	32	10,5	3
1:14:00	32	10,6	3
1:15:00	32	10,9	4
1:16:00	32	10,9	4
1:17:00	32	11,0	3
1:18:00	32	11,2	4
1:19:00	33	11,4	4
1:20:00	33	11,5	6
1:21:00	33	11,7	7
1:22:00	33	11,7	7
1:23:00	33	12,1	6
1:24:00	33	12,0	6
1:25:00	34	12,2	10
1:26:00	34	12,3	6
1:27:00	34	12,6	4
1:28:00	34	12,8	3
1:29:00	34	13,3	8
1:30:00	35	13,6	3
1:31:00	35	13,6	2
1:32:00	35	13,7	2
1:33:00	35	14,0	3
1:34:00	35	14,1	2
1:35:00	36	14,4	3
1:36:00	36	14,5	3
1:37:00	36	14,6	3
1:38:00	36	14,9	3
1:39:00	36	14,9	3
1:40:00	36	15,2	3
1:41:00	37	15,1	3
1:42:00	37	15,4	3
1:43:00	37	15,5	3
1:44:00	37	15,7	3
1:45:00	37	16,0	2
1:46:00	37	16,1	2
1:47:00	38	16,2	2
1:48:00	38	16,5	2
1:49:00	38	16,5	2
1:50:00	38	16,8	3
1:51:00	38	16,9	3
1:52:00	38	17,0	3
1:53:00	39	17,2	3
1:54:00	39	17,4	3
1:55:00	39	17,4	3
1:56:00	39	17,6	3
1:57:00	39	18,0	3
1:58:00	40	18,1	3
1:59:00	40	18,1	3
2:00:00	40	18,3	3
2:01:00	40	18,6	3
2:02:00	40	18,8	3
2:03:00	40	19,2	3
2:04:00	41	19,4	3
2:05:00	41	19,5	3
2:06:00	41	19,5	4
2:07:00	41	19,7	4
2:08:00	41	20,0	4
2:09:00	41	20,0	4
2:10:00	42	20,2	3
2:11:00	42	20,3	3
2:12:00	42	20,7	3
2:13:00	42	20,8	3
2:14:00	42	21,0	3
2:15:00	43	21,0	3
2:16:00	43	21,1	3
2:17:00	43	21,5	3
2:18:00	43	21,4	3
2:19:00	43	21,7	3
2:20:00	43	22,0	3
2:21:00	44	22,1	3
2:22:00	44	22,4	6
2:23:00	44	22,6	4
2:24:00	44	22,8	3
2:25:00	44	22,8	3
2:26:00	44	22,9	3
2:27:00	45	22,9	3
2:28:00	45	22,7	3
2:29:00	45	22,8	3
2:30:00	45	22,9	3
2:31:00	45	22,9	3
2:32:00	45	23,2	3
2:33:00	45	23,2	3
2:34:00	45	23,2	3
2:35:00	44	23,0	3
2:36:00	44	23,1	3
2:37:00	44	23,2	3
2:38:00	44	23,1	3
2:39:00	44	23,2	3
2:40:00	44	23,0	3
2:41:00	44	23,1	3
2:42:00	44	23,2	3
2:43:00	44	23,1	3
2:44:00	44	23,1	3
2:45:00	44	23,2	5
2:46:00	44	23,1	4
2:47:00	44	23,1	4
2:48:00	44	23,2	4
2:49:00	44	23,2	4
2:50:00	44	23,2	4
2:51:00	44	23,0	3
2:52:00	44	23,2	5
2:53:00	44	23,2	5
2:54:00	44	23,2	5
2:55:00	44	23,1	5
2:56:00	44	23,3	5
2:57:00	44	23,2	4
2:58:00	44	23,1	4
2:59:00	44	23,2	4
3:00:00	44	23,1	4
3:01:00	44	23,3	4
3:02:00	44	23,3	4
3:03:00	44	23,3	4
3:04:00	44	23,4	3
3:05:00	44	23,1	3
3:06:00	44	23,4	3
3:07:00	44	23,2	6
3:08:00	44	23,2	5
3:09:00	44	23,2	5
3:10:00	44	23,2	5
3:11:00	44	23,2	5
3:12:00	44	23,2	4
3:13:00	44	23,4	4
3:14:00	44	23,2	4
3:15:00	44	23,2	4
3:16:00	44	23,3	4
3:17:00	44	23,2	4
3:18:00	44	23,2	4
3:19:00	44	23,3	4
3:20:00	44	23,3	4
3:21:00	44	23,3	4
3:22:00	44	23,4	4
3:23:00	44	23,4	4
3:24:00	44	23,4	4
3:25:00	44	23,2	4
3:26:00	44	23,4	4
3:27:00	44	23,2	4
3:28:00	44	23,3	4
3:29:00	44	23,3	4
3:30:00	44	23,3	4
3:31:00	44	23,4	4
3:32:00	44	23,2	4
3:33:00	44	23,2	4
3:34:00	44	23,3	4
3:35:00	44	23,4	4
3:36:00	44	23,3	3
3:37:00	44	23,4	4
3:38:00	44	23,2	4
3:39:00	44	23,2	4
3:40:00	44	23,2	4
3:41:00	44	23,2	3
3:42:00	44	23,3	3
3:43:00	44	23,4	3
3:44:00	44	23,2	4
3:45:00	44	23,3	3
3:46:00	44	23,4	4
3:47:00	44	23,4	4
3:48:00	44	23,3	4
3:49:00	44	23,3	4
3:50:00	44	23,4	4
3:51:00	44	23,2	3
3:52:00	44	23,3	3
3:53:00	44	23,2	3
3:54:00	44	23,4	4
3:55:00	44	23,4	4
3:56:00	44	23,4	4
3:57:00	44	23,2	4
3:58:00	44	23,2	4
3:59:00	44	23,3	4
4:00:00	44	23,4	4
4:01:00	44	23,3	4
4:02:00	44	23,2	4
4:03:00	44	23,2	4
4:04:00	44	23,2	4
4:05:00	44	23,2	4
4:06:00	44	23,2	4
4:07:00	44	23,3	4
4:08:00	44	23,2	4
4:09:00	44	23,4	4
4:10:00	44	23,4	4
4:11:00	44	23,3	4
4:12:00	44	23,2	4
4:13:00	44	23,4	4
4:14:00	44	23,2	4
4:15:00	44	23,2	4
4:16:00	44	23,2	4
4:17:00	44	23,2	4
4:18:00	44	23,3	9
4:19:00	44	23,2	8
4:20:00	44	23,3	9
4:21:00	44	23,3	8
4:22:00	44	23,3	8
4:23:00	44	23,2	8
4:24:00	44	23,2	8
4:25:00	44	23,3	8
4:26:00	44	23,3	8
4:27:00	44	23,2	8
4:28:00	44	23,4	8
4:29:00	44	23,1	8
4:30:00	44	23,2	8
4:31:00	44	23,2	8
4:32:00	44	23,4	8
4:33:00	44	23,2	8
4:34:00	44	23,2	8
4:35:00	44	23,2	8
4:36:00	44	23,2	8
4:37:00	44	23,2	8
4:38:00	44	23,2	8
4:39:00	44	23,3	8
4:40:00	44	23,4	8
4:41:00	44	23,2	8
4:42:00	44	23,4	8
4:43:00	44	23,4	7
4:44:00	44	23,2	7
4:45:00	44	23,4	8
4:46:00	44	23,3	7
4:47:00	44	23,3	7
4:48:00	44	23,2	7
4:49:00	44	23,3	7
4:50:00	44	23,3	7
4:51:00	44	23,3	7
4:52:00	44	23,3	7
4:53:00	44	23,2	7
4:54:00	44	23,1	7
4:55:00	44	23,2	7
4:56:00	44	23,2	7
4:57:00	44	23,2	7
4:58:00	44	23,2	7
4:59:00	44	23,4	7
5:00:00	44	23,4	7
5:01:00	44	23,3	7
5:02:00	44	23,4	7
5:03:00	44	23,4	7
5:04:00	44	23,2	7
5:05:00	44	23,1	7
5:06:00	44	23,2	7
5:07:00	44	23,4	7
5:08:00	44	23,2	7
5:09:00	44	23,2	7
5:10:00	44	23,1	7
5:11:00	44	23,1	7
5:12:00	44	23,4	7
5:13:00	44	23,3	7
5:14:00	44	23,3	7
5:15:00	44	23,1	8
5:16:00	44	23,3	7
5:17:00	44	23,2	7
5:18:00	44	23,2	7
5:19:00	44	23,1	7
5:20:00	44	23,1	7
5:21:00	44	23,2	7
5:22:00	44	23,1	6
5:23:00	44	23,3	7
5:24:00	44	23,2	6
5:25:00	44	23,1	6
5:26:00	44	23,2	7
5:27:00	44	23,3	7
5:28:00	44	23,3	7
5:29:00	44	23,3	7
5:30:00	44	23,1	7
5:31:00	44	23,3	7
5:32:00	44	23,1	7
5:33:00	44	23,3	7
5:34:00	44	23,1	7
5:35:00	44	23,1	7
5:36:00	44	23,3	7
5:37:00	44	23,2	7
5:38:00	44	23,3	7
5:39:00	44	23,2	7
5:40:00	44	23,3	7
5:41:00	44	23,2	7
5:42:00	44	23,3	7
5:43:00	44	23,3	7
5:44:00	44	23,1	7
5:45:00	44	23,3	7
5:46:00	44	23,1	7
5:47:00	44	23,1	7
5:48:00	44	23,3	7
5:49:00	44	23,2	7
5:50:00	44	23,1	6
5:51:00	44	23,3	6
5:52:00	44	23,3	6
5:53:00	44	23,1	7
5:54:00	44	23,3	8
5:55:00	44	23,2	8
5:56:00	44	23,1	8
5:57:00	44	23,3	8
5:58:00	44	23,2	8
5:59:00	44	23,0	8
6:00:00	44	23,2	8
6:01:00	44	23,0	8
6:02:00	44	23,0	8
6:03:00	44	23,1	8
6:04:00	44	23,2	8
6:05:00	44	23,0	8
6:06:00	44	23,1	8
6:07:00	44	23,1	8
6:08:00	44	23,1	8
6:09:00	44	23,2	10
6:10:00	44	23,0	1
6:11:00	44	23,0	1
6:12:00	44	22,9	1
6:13:00	44	23,1	1
6:14:00	44	22,9	2
6:15:00	44	23,1	3
6:16:00	44	23,1	4
6:17:00	44	23,1	5
6:18:00	44	22,9	5
6:19:00	44	23,0	7
6:20:00	44	23,1	9
6:21:00	44	22,9	17
6:22:00	44	22,8	13
6:23:00	44	22,9	22
6:24:00	44	22,8	23
6:25:00	44	22,8	26
6:26:00	44	22,9	28
6:27:00	44	22,7	28
6:28:00	44	22,9	34
6:29:00	44	22,8	43
6:30:00	44	23,0	47
6:31:00	44	22,9	51
6:32:00	44	22,8	55
6:33:00	44	22,8	59
6:34:00	44	22,7	58
6:35:00	44	22,7	60
6:36:00	44	22,7	60
6:37:00	44	22,8	74
6:38:00	44	22,7	81

File: project-root/data/Data Acquisition/Data Acquisition/2007 year (173)/Con 2 NYugansk G1850 (25C).txt
--Test Summary--
Full Path and File Name	
Instrument Name	7222#2
Instrument Type	Model 7222 Consistometer
Instrument Serial Number	128
Test Start Date	14.03.2007
Test Start Time	17:34:28
Test Stop Date	15.03.2007
Test Stop Time	10:35:12
Test Length	17:00:44
Final Sample Time Offset	17:00:00
Controller Schedule Name	
Sampling Period	60 seconds
Comments	MPa: 14( min), T: 25C(  min), tap water, Holcim cement.
Information	WellID	252-5954
Information	Customer	ÐÍ Þãàíñêíåôòåãàç
Information	CementClass	PCT-I-50
Information	CementMfr	Holcim
Information	Additives	No additives
Information	Density	1850
Information	BHCT	25
Information	BHST	31
Information	FluidLoss	n/a
Information	JobType	244.5 mm Conductor
Calculated Value	30Bc - TT	N/A
Calculated Value	70Bc - TT	N/A
Calculated Value	100Bc - TT	N/A
Initial Temperature (°C)	27 °C
Final Temperature (°C)	26 °C
Initial Pressure (MPa)	0,0 MPa
Final Pressure (MPa)	13,8 MPa
Initial Consistency (Bc)	15 Bc
Final Consistency (Bc)	2 Bc
--Data--
Time (HH:MM:SS)	Temperature (°C)	Pressure (MPa)	Consistency (Bc)
0:00:00	27	0,0	15
0:01:00	27	0,4	9
0:02:00	27	2,8	48
0:03:00	26	2,8	19
0:04:00	27	3,3	12
0:05:00	26	3,8	21
0:06:00	26	4,1	17
0:07:00	26	3,8	13
0:08:00	26	4,4	78
0:09:00	26	4,6	23
0:10:00	25	4,7	14
0:11:00	25	5,3	13
0:12:00	25	5,6	3
0:13:00	25	5,9	2
0:14:00	24	5,9	2
0:15:00	24	6,3	2
0:16:00	24	6,3	2
0:17:00	24	6,7	2
0:18:00	24	6,6	2
0:19:00	24	6,7	2
0:20:00	24	7,4	2
0:21:00	24	7,4	2
0:22:00	24	7,5	2
0:23:00	25	7,7	1
0:24:00	25	7,6	1
0:25:00	25	7,9	1
0:26:00	26	8,4	1
0:27:00	26	8,2	1
0:28:00	26	8,8	1
0:29:00	26	8,9	1
0:30:00	27	9,1	1
0:31:00	27	9,6	1
0:32:00	27	9,6	1
0:33:00	27	9,6	1
0:34:00	27	10,2	1
0:35:00	27	10,2	1
0:36:00	27	10,2	1
0:37:00	27	11,0	1
0:38:00	27	10,8	1
0:39:00	27	11,2	1
0:40:00	27	11,5	2
0:41:00	27	11,6	9
0:42:00	27	12,0	12
0:43:00	26	12,0	8
0:44:00	26	12,2	9
0:45:00	26	12,6	8
0:46:00	26	12,5	4
0:47:00	25	12,9	5
0:48:00	25	12,8	5
0:49:00	25	13,6	4
0:50:00	24	13,5	5
0:51:00	24	13,8	10
0:52:00	24	14,1	8
0:53:00	24	14,5	13
0:54:00	24	14,3	11
0:55:00	23	14,2	10
0:56:00	23	14,2	14
0:57:00	23	14,2	10
0:58:00	23	14,5	9
0:59:00	23	13,9	9
1:00:00	23	14,3	7
1:01:00	23	13,9	6
1:02:00	23	14,0	1
1:03:00	24	13,9	1
1:04:00	24	14,3	1
1:05:00	24	14,1	1
1:06:00	24	13,9	1
1:07:00	25	13,8	1
1:08:00	25	13,7	1
1:09:00	26	13,9	1
1:10:00	26	13,8	1
1:11:00	26	13,7	3
1:12:00	27	14,1	3
1:13:00	27	13,9	2
1:14:00	27	13,7	4
1:15:00	28	13,6	3
1:16:00	28	13,8	4
1:17:00	28	13,8	4
1:18:00	28	13,8	4
1:19:00	28	13,9	3
1:20:00	28	14,1	3
1:21:00	28	13,7	3
1:22:00	28	13,8	3
1:23:00	27	14,1	3
1:24:00	27	13,9	2
1:25:00	27	14,0	2
1:26:00	27	13,7	2
1:27:00	27	14,2	2
1:28:00	26	13,9	2
1:29:00	26	13,8	3
1:30:00	26	14,1	5
1:31:00	26	13,8	7
1:32:00	26	14,0	6
1:33:00	25	14,0	6
1:34:00	25	13,9	6
1:35:00	25	14,1	11
1:36:00	25	14,4	9
1:37:00	24	14,3	6
1:38:00	24	14,1	8
1:39:00	24	14,1	7
1:40:00	24	14,0	6
1:41:00	23	14,3	5
1:42:00	23	14,4	4
1:43:00	23	13,9	4
1:44:00	23	14,1	5
1:45:00	23	13,8	3
1:46:00	23	14,1	3
1:47:00	23	13,9	6
1:48:00	24	13,7	2
1:49:00	24	14,2	2
1:50:00	24	13,9	1
1:51:00	24	13,9	1
1:52:00	25	13,9	1
1:53:00	25	14,0	1
1:54:00	26	13,7	1
1:55:00	26	13,8	1
1:56:00	26	14,0	1
1:57:00	27	14,0	4
1:58:00	27	14,1	2
1:59:00	27	13,8	3
2:00:00	27	13,7	3
2:01:00	27	13,8	3
2:02:00	27	13,9	7
2:03:00	27	13,6	5
2:04:00	27	13,7	4
2:05:00	28	14,2	4
2:06:00	27	13,7	4
2:07:00	27	13,8	4
2:08:00	27	14,3	5
2:09:00	27	13,7	12
2:10:00	27	14,2	10
2:11:00	27	13,7	8
2:12:00	26	13,7	9
2:13:00	26	14,0	5
2:14:00	26	13,8	11
2:15:00	26	13,7	5
2:16:00	25	13,9	8
2:17:00	25	13,9	5
2:18:00	25	14,0	5
2:19:00	25	13,8	5
2:20:00	25	14,2	6
2:21:00	24	14,2	6
2:22:00	24	14,2	9
2:23:00	24	14,3	8
2:24:00	24	13,6	7
2:25:00	24	14,4	5
2:26:00	24	14,3	5
2:27:00	23	14,1	5
2:28:00	23	14,4	5
2:29:00	23	14,0	7
2:30:00	23	14,1	6
2:31:00	23	14,1	8
2:32:00	23	14,2	4
2:33:00	24	14,1	2
2:34:00	24	14,1	1
2:35:00	24	14,3	1
2:36:00	24	14,1	1
2:37:00	25	13,6	1
2:38:00	25	13,6	1
2:39:00	26	14,0	1
2:40:00	26	13,9	1
2:41:00	26	13,7	1
2:42:00	27	13,6	1
2:43:00	27	13,9	1
2:44:00	27	13,7	1
2:45:00	27	13,9	1
2:46:00	27	13,9	1
2:47:00	28	14,1	1
2:48:00	28	14,1	1
2:49:00	28	13,7	1
2:50:00	28	14,0	1
2:51:00	27	14,0	1
2:52:00	27	13,9	1
2:53:00	27	14,0	1
2:54:00	27	14,0	1
2:55:00	27	14,2	1
2:56:00	27	13,8	1
2:57:00	27	13,7	1
2:58:00	26	13,9	1
2:59:00	26	13,8	1
3:00:00	26	14,1	2
3:01:00	26	14,1	2
3:02:00	25	13,9	2
3:03:00	25	13,8	2
3:04:00	25	13,9	3
3:05:00	25	13,9	3
3:06:00	25	14,2	3
3:07:00	24	14,3	6
3:08:00	24	12,8	12
3:09:00	24	14,4	3
3:10:00	24	14,0	5
3:11:00	24	14,1	4
3:12:00	24	14,0	4
3:13:00	24	14,0	3
3:14:00	24	14,0	5
3:15:00	23	14,4	4
3:16:00	23	13,8	4
3:17:00	23	13,9	3
3:18:00	24	13,9	3
3:19:00	24	14,4	2
3:20:00	24	14,0	1
3:21:00	24	14,3	3
3:22:00	24	14,2	1
3:23:00	25	13,8	1
3:24:00	25	14,0	1
3:25:00	25	13,8	1
3:26:00	26	14,1	1
3:27:00	26	13,8	1
3:28:00	26	13,7	1
3:29:00	26	13,8	1
3:30:00	27	13,8	1
3:31:00	27	14,0	1
3:32:00	27	13,6	1
3:33:00	27	13,8	1
3:34:00	27	14,0	1
3:35:00	27	13,8	1
3:36:00	27	13,7	1
3:37:00	27	13,7	1
3:38:00	27	13,7	1
3:39:00	27	14,1	1
3:40:00	27	13,9	1
3:41:00	27	14,1	1
3:42:00	27	14,0	1
3:43:00	27	14,0	1
3:44:00	26	14,1	1
3:45:00	26	13,9	1
3:46:00	26	13,7	1
3:47:00	26	13,8	1
3:48:00	26	13,8	1
3:49:00	25	13,9	1
3:50:00	25	13,8	1
3:51:00	25	14,0	1
3:52:00	25	13,8	1
3:53:00	25	13,8	1
3:54:00	24	14,0	1
3:55:00	24	14,1	1
3:56:00	24	14,5	1
3:57:00	24	14,5	4
3:58:00	24	14,3	3
3:59:00	24	14,3	2
4:00:00	24	13,7	3
4:01:00	24	13,5	4
4:02:00	23	14,5	4
4:03:00	23	13,9	4
4:04:00	23	14,0	4
4:05:00	23	14,2	4
4:06:00	23	14,2	4
4:07:00	24	14,1	3
4:08:00	24	14,1	3
4:09:00	24	14,3	2
4:10:00	24	14,3	1
4:11:00	25	14,4	1
4:12:00	25	13,9	1
4:13:00	25	14,0	1
4:14:00	25	14,1	1
4:15:00	26	13,6	1
4:16:00	26	14,0	1
4:17:00	26	13,9	1
4:18:00	27	14,2	1
4:19:00	27	13,6	1
4:20:00	27	13,7	1
4:21:00	27	14,0	1
4:22:00	27	13,6	1
4:23:00	27	13,8	1
4:24:00	27	13,8	1
4:25:00	27	13,9	1
4:26:00	27	13,8	1
4:27:00	27	13,9	1
4:28:00	27	14,1	1
4:29:00	27	13,8	1
4:30:00	27	13,6	1
4:31:00	27	13,9	1
4:32:00	27	13,7	1
4:33:00	27	14,1	1
4:34:00	26	14,0	1
4:35:00	26	13,8	1
4:36:00	26	13,7	1
4:37:00	26	14,0	1
4:38:00	26	13,8	1
4:39:00	26	13,9	1
4:40:00	25	13,8	1
4:41:00	25	13,8	1
4:42:00	25	14,3	1
4:43:00	25	14,1	1
4:44:00	25	14,0	1
4:45:00	25	14,1	1
4:46:00	24	14,0	1
4:47:00	24	14,2	1
4:48:00	24	14,3	1
4:49:00	24	14,0	2
4:50:00	24	14,3	3
4:51:00	24	14,3	2
4:52:00	24	14,2	4
4:53:00	24	14,1	4
4:54:00	23	14,0	6
4:55:00	23	14,3	8
4:56:00	23	14,2	6
4:57:00	24	14,1	6
4:58:00	24	14,0	6
4:59:00	24	13,5	7
5:00:00	24	13,3	10
5:01:00	24	14,4	3
5:02:00	24	14,5	3
5:03:00	24	14,4	1
5:04:00	25	13,9	1
5:05:00	25	13,9	1
5:06:00	25	13,6	2
5:07:00	25	13,8	1
5:08:00	26	13,9	1
5:09:00	26	13,7	1
5:10:00	26	13,8	1
5:11:00	26	13,6	1
5:12:00	27	13,9	1
5:13:00	27	13,9	1
5:14:00	27	13,9	1
5:15:00	27	13,7	1
5:16:00	27	13,7	1
5:17:00	27	13,8	1
5:18:00	27	13,8	1
5:19:00	27	14,1	1
5:20:00	27	13,8	1
5:21:00	27	13,7	1
5:22:00	27	14,0	1
5:23:00	27	14,0	1
5:24:00	26	13,6	1
5:25:00	26	14,0	1
5:26:00	26	13,9	1
5:27:00	26	13,8	1
5:28:00	26	14,2	1
5:29:00	26	14,0	1
5:30:00	26	13,9	1
5:31:00	26	13,8	1
5:32:00	25	14,3	1
5:33:00	25	14,0	1
5:34:00	25	14,2	1
5:35:00	25	14,1	1
5:36:00	25	14,0	1
5:37:00	25	13,9	1
5:38:00	25	13,9	1
5:39:00	24	13,9	1
5:40:00	24	13,8	1
5:41:00	24	13,9	1
5:42:00	24	14,3	1
5:43:00	24	14,3	1
5:44:00	24	14,2	4
5:45:00	24	13,9	4
5:46:00	24	14,2	4
5:47:00	24	14,3	4
5:48:00	23	14,2	4
5:49:00	24	14,3	3
5:50:00	24	14,2	3
5:51:00	23	13,9	3
5:52:00	24	14,5	3
5:53:00	24	14,4	2
5:54:00	24	14,1	2
5:55:00	24	14,3	2
5:56:00	24	14,4	2
5:57:00	24	14,1	2
5:58:00	25	13,6	2
5:59:00	25	13,8	2
6:00:00	25	14,1	2
6:01:00	25	13,9	2
6:02:00	26	13,9	1
6:03:00	26	13,7	2
6:04:00	26	14,2	2
6:05:00	26	14,0	1
6:06:00	26	14,0	2
6:07:00	26	13,6	1
6:08:00	26	13,9	1
6:09:00	27	14,3	1
6:10:00	27	13,8	1
6:11:00	27	13,9	1
6:12:00	27	13,8	1
6:13:00	27	13,8	1
6:14:00	27	14,0	1
6:15:00	26	13,9	1
6:16:00	26	14,2	1
6:17:00	26	13,9	1
6:18:00	26	13,8	1
6:19:00	26	13,6	1
6:20:00	26	14,0	1
6:21:00	26	13,8	1
6:22:00	26	13,7	1
6:23:00	26	14,3	1
6:24:00	26	14,2	1
6:25:00	25	14,1	1
6:26:00	25	13,8	1
6:27:00	25	14,0	1
6:28:00	25	13,8	1
6:29:00	25	13,7	1
6:30:00	25	13,7	1
6:31:00	25	13,8	1
6:32:00	24	13,6	1
6:33:00	24	13,7	1
6:34:00	24	14,2	1
6:35:00	24	14,3	1
6:36:00	24	14,4	1
6:37:00	24	14,5	1
6:38:00	24	13,9	2
6:39:00	24	14,3	2
6:40:00	24	14,3	2
6:41:00	24	14,0	6
6:42:00	24	14,0	5
6:43:00	24	13,3	6
6:44:00	24	13,8	5
6:45:00	24	14,5	6
6:46:00	24	14,3	5
6:47:00	24	14,1	5
6:48:00	24	14,2	5
6:49:00	24	13,9	4
6:50:00	24	13,9	3
6:51:00	24	13,8	2
6:52:00	25	13,9	2
6:53:00	25	13,8	2
6:54:00	25	13,6	1
6:55:00	25	14,0	1
6:56:00	25	13,7	1
6:57:00	25	13,8	1
6:58:00	26	13,9	1
6:59:00	26	14,0	1
7:00:00	26	13,8	1
7:01:00	26	13,8	1
7:02:00	26	13,9	1
7:03:00	26	13,6	1
7:04:00	26	14,2	1
7:05:00	26	13,9	1
7:06:00	26	13,8	1
7:07:00	26	14,0	1
7:08:00	26	14,3	1
7:09:00	26	14,0	1
7:10:00	26	13,8	1
7:11:00	26	13,9	1
7:12:00	26	14,1	1
7:13:00	26	13,7	1
7:14:00	26	14,1	1
7:15:00	26	13,9	1
7:16:00	26	13,7	1
7:17:00	26	14,2	1
7:18:00	26	13,9	1
7:19:00	25	13,9	1
7:20:00	25	13,8	1
7:21:00	25	13,8	1
7:22:00	25	13,9	1
7:23:00	25	13,8	1
7:24:00	25	14,2	1
7:25:00	25	14,2	1
7:26:00	24	13,9	1
7:27:00	24	14,0	1
7:28:00	24	14,1	1
7:29:00	24	14,1	1
7:30:00	24	14,4	1
7:31:00	24	13,5	7
7:32:00	24	14,5	7
7:33:00	24	14,4	7
7:34:00	23	14,5	8
7:35:00	24	14,2	9
7:36:00	23	14,0	9
7:37:00	23	13,9	8
7:38:00	23	14,0	9
7:39:00	23	14,2	7
7:40:00	24	14,4	9
7:41:00	24	14,3	7
7:42:00	24	14,5	7
7:43:00	24	14,0	4
7:44:00	24	13,9	2
7:45:00	25	13,8	2
7:46:00	25	14,2	2
7:47:00	25	13,6	2
7:48:00	26	14,2	2
7:49:00	26	13,9	2
7:50:00	26	13,8	2
7:51:00	26	13,8	2
7:52:00	26	14,0	2
7:53:00	26	13,7	2
7:54:00	27	14,1	1
7:55:00	27	14,1	1
7:56:00	27	13,6	1
7:57:00	27	13,8	1
7:58:00	27	14,0	1
7:59:00	27	13,7	1
8:00:00	27	13,9	1
8:01:00	27	13,7	1
8:02:00	27	13,9	1
8:03:00	27	13,8	1
8:04:00	26	13,8	1
8:05:00	26	13,6	1
8:06:00	26	13,8	1
8:07:00	26	13,8	1
8:08:00	26	13,9	1
8:09:00	26	13,8	1
8:10:00	25	13,6	1
8:11:00	25	13,9	1
8:12:00	25	13,8	1
8:13:00	25	14,0	1
8:14:00	25	13,8	1
8:15:00	25	13,9	1
8:16:00	24	13,9	1
8:17:00	24	14,0	1
8:18:00	24	14,2	1
8:19:00	24	14,2	8
8:20:00	24	14,1	11
8:21:00	24	14,0	9
8:22:00	23	14,3	8
8:23:00	23	14,0	9
8:24:00	23	14,3	8
8:25:00	23	14,3	7
8:26:00	23	14,0	7
8:27:00	23	14,0	6
8:28:00	24	14,1	9
8:29:00	24	13,8	4
8:30:00	24	14,2	2
8:31:00	24	14,1	2
8:32:00	24	14,0	1
8:33:00	25	14,1	1
8:34:00	25	13,8	1
8:35:00	26	13,8	1
8:36:00	26	14,1	1
8:37:00	26	13,7	1
8:38:00	26	14,0	1
8:39:00	27	13,8	1
8:40:00	27	13,7	1
8:41:00	27	13,8	1
8:42:00	27	14,1	1
8:43:00	27	13,6	1
8:44:00	28	14,0	1
8:45:00	27	14,0	1
8:46:00	27	13,7	1
8:47:00	27	14,1	1
8:48:00	27	13,7	1
8:49:00	27	13,7	1
8:50:00	27	13,7	1
8:51:00	27	13,9	1
8:52:00	27	13,9	1
8:53:00	27	14,1	1
8:54:00	26	13,7	1
8:55:00	26	13,7	1
8:56:00	26	13,9	1
8:57:00	26	13,7	1
8:58:00	26	13,8	1
8:59:00	25	13,9	1
9:00:00	25	13,9	1
9:01:00	25	13,7	1
9:02:00	25	13,8	1
9:03:00	25	13,7	1
9:04:00	24	13,7	1
9:05:00	24	14,0	1
9:06:00	24	14,3	1
9:07:00	24	14,2	3
9:08:00	24	14,2	3
9:09:00	24	14,1	3
9:10:00	24	14,1	3
9:11:00	23	14,3	3
9:12:00	23	14,3	3
9:13:00	23	14,2	3
9:14:00	23	14,3	4
9:15:00	23	13,8	7
9:16:00	23	13,2	5
9:17:00	24	13,8	4
9:18:00	24	14,4	4
9:19:00	24	14,1	2
9:20:00	24	14,2	2
9:21:00	25	13,9	1
9:22:00	25	13,8	1
9:23:00	25	13,7	1
9:24:00	26	14,0	1
9:25:00	26	14,1	1
9:26:00	26	13,9	1
9:27:00	26	13,7	1
9:28:00	27	13,9	1
9:29:00	27	13,7	1
9:30:00	27	14,0	1
9:31:00	27	13,8	1
9:32:00	27	13,9	1
9:33:00	27	13,8	1
9:34:00	27	13,9	1
9:35:00	27	14,1	1
9:36:00	27	13,9	1
9:37:00	27	13,9	1
9:38:00	27	13,6	1
9:39:00	27	13,6	1
9:40:00	27	13,9	1
9:41:00	27	13,7	1
9:42:00	26	14,3	1
9:43:00	26	14,0	1
9:44:00	26	13,7	1
9:45:00	26	13,7	1
9:46:00	26	14,0	1
9:47:00	25	13,8	1
9:48:00	25	13,7	1
9:49:00	25	14,3	1
9:50:00	25	14,0	1
9:51:00	25	14,1	1
9:52:00	25	14,0	1
9:53:00	24	14,0	1
9:54:00	24	14,0	1
9:55:00	24	14,3	1
9:56:00	24	14,1	2
9:57:00	24	13,9	2
9:58:00	24	14,3	3
9:59:00	24	14,2	3
10:00:00	23	14,5	3
10:01:00	23	14,3	3
10:02:00	23	14,0	3
10:03:00	23	14,4	3
10:04:00	23	14,3	3
10:05:00	23	14,2	3
10:06:00	24	14,1	3
10:07:00	24	14,0	4
10:08:00	24	14,2	4
10:09:00	24	14,2	3
10:10:00	25	14,2	3
10:11:00	25	14,1	1
10:12:00	25	14,0	1
10:13:00	26	14,1	1
10:14:00	26	13,9	1
10:15:00	26	13,8	1
10:16:00	27	14,1	1
10:17:00	27	13,6	1
10:18:00	27	13,8	1
10:19:00	27	13,8	1
10:20:00	27	14,1	1
10:21:00	27	13,9	1
10:22:00	27	14,2	1
10:23:00	27	13,8	1
10:24:00	27	14,0	2
10:25:00	27	13,8	2
10:26:00	27	14,0	2
10:27:00	27	13,7	2
10:28:00	27	13,9	1
10:29:00	27	13,9	1
10:30:00	26	14,1	1
10:31:00	26	13,7	1
10:32:00	26	13,7	1
10:33:00	26	13,6	1
10:34:00	26	13,9	1
10:35:00	26	13,9	1
10:36:00	25	13,8	1
10:37:00	25	13,9	1
10:38:00	25	14,3	1
10:39:00	25	14,2	1
10:40:00	25	14,1	1
10:41:00	24	13,9	1
10:42:00	24	14,0	1
10:43:00	24	14,3	1
10:44:00	24	14,4	1
10:45:00	24	13,9	1
10:46:00	24	14,5	2
10:47:00	24	14,3	3
10:48:00	23	13,6	3
10:49:00	24	14,3	3
10:50:00	23	13,7	3
10:51:00	23	14,1	3
10:52:00	23	14,2	3
10:53:00	23	14,0	3
10:54:00	23	14,0	3
10:55:00	24	14,1	3
10:56:00	24	14,2	3
10:57:00	24	14,3	3
10:58:00	24	14,2	2
10:59:00	25	13,8	1
11:00:00	25	13,7	1
11:01:00	25	14,0	1
11:02:00	26	14,0	1
11:03:00	26	13,8	1
11:04:00	26	13,9	1
11:05:00	26	13,7	1
11:06:00	27	13,6	1
11:07:00	27	14,2	1
11:08:00	27	13,9	1
11:09:00	27	14,0	1
11:10:00	27	13,7	1
11:11:00	27	14,0	1
11:12:00	27	13,6	1
11:13:00	27	13,9	1
11:14:00	27	14,2	1
11:15:00	27	13,8	1
11:16:00	27	14,1	1
11:17:00	27	14,0	1
11:18:00	26	13,7	1
11:19:00	26	14,0	1
11:20:00	26	13,9	1
11:21:00	26	13,9	1
11:22:00	26	13,8	1
11:23:00	25	14,0	1
11:24:00	25	13,8	1
11:25:00	25	13,7	1
11:26:00	25	13,9	1
11:27:00	25	13,6	1
11:28:00	25	14,1	1
11:29:00	25	14,2	1
11:30:00	24	14,1	1
11:31:00	24	14,4	1
11:32:00	24	14,3	4
11:33:00	24	14,1	4
11:34:00	24	14,1	5
11:35:00	24	14,3	7
11:36:00	23	14,2	6
11:37:00	23	14,4	6
11:38:00	23	14,3	6
11:39:00	23	13,9	5
11:40:00	23	13,7	6
11:41:00	23	13,4	6
11:42:00	24	14,3	8
11:43:00	24	14,2	7
11:44:00	24	14,4	5
11:45:00	24	14,4	3
11:46:00	25	14,2	3
11:47:00	25	13,7	2
11:48:00	25	13,7	2
11:49:00	25	13,7	1
11:50:00	26	13,9	1
11:51:00	26	14,0	1
11:52:00	26	13,8	1
11:53:00	27	13,7	1
11:54:00	27	13,6	1
11:55:00	27	13,8	1
11:56:00	27	13,7	2
11:57:00	27	13,9	2
11:58:00	27	14,0	2
11:59:00	27	14,1	2
12:00:00	27	13,9	2
12:01:00	27	13,8	1
12:02:00	27	13,7	1
12:03:00	27	14,1	1
12:04:00	27	13,8	1
12:05:00	26	14,1	2
12:06:00	26	13,8	2
12:07:00	26	13,9	2
12:08:00	26	14,0	2
12:09:00	26	13,9	2
12:10:00	26	13,7	2
12:11:00	25	13,8	2
12:12:00	25	14,0	1
12:13:00	25	14,1	1
12:14:00	25	14,0	1
12:15:00	25	14,0	1
12:16:00	24	13,7	1
12:17:00	24	13,9	1
12:18:00	24	13,9	1
12:19:00	24	14,4	1
12:20:00	24	14,5	3
12:21:00	24	14,1	3
12:22:00	24	13,9	4
12:23:00	23	14,3	4
12:24:00	23	13,8	4
12:25:00	23	13,7	3
12:26:00	23	13,9	4
12:27:00	23	14,2	3
12:28:00	23	14,0	3
12:29:00	24	14,0	3
12:30:00	24	14,0	3
12:31:00	24	14,4	3
12:32:00	24	14,5	3
12:33:00	24	14,1	3
12:34:00	25	13,9	2
12:35:00	25	13,9	2
12:36:00	25	13,9	2
12:37:00	26	14,0	2
12:38:00	26	13,7	2
12:39:00	26	13,8	1
12:40:00	26	14,0	1
12:41:00	27	13,8	1
12:42:00	27	13,7	1
12:43:00	27	13,7	2
12:44:00	27	14,0	2
12:45:00	27	14,2	2
12:46:00	27	13,6	1
12:47:00	27	14,0	1
12:48:00	27	13,8	1
12:49:00	27	13,9	1
12:50:00	27	13,6	1
12:51:00	27	13,9	1
12:52:00	27	13,8	1
12:53:00	26	14,0	1
12:54:00	26	13,9	1
12:55:00	26	13,8	1
12:56:00	26	14,2	2
12:57:00	26	13,8	1
12:58:00	26	13,8	1
12:59:00	25	14,0	1
13:00:00	25	13,7	1
13:01:00	25	13,6	1
13:02:00	25	14,0	1
13:03:00	25	13,9	1
13:04:00	24	13,7	1
13:05:00	24	13,8	1
13:06:00	24	14,2	1
13:07:00	24	14,5	1
13:08:00	24	14,1	3
13:09:00	24	14,2	4
13:10:00	24	14,0	4
13:11:00	24	14,1	5
13:12:00	23	14,2	4
13:13:00	23	14,1	4
13:14:00	23	14,3	3
13:15:00	23	14,2	4
13:16:00	24	14,1	3
13:17:00	24	13,8	3
13:18:00	24	14,4	2
13:19:00	24	13,9	2
13:20:00	24	13,9	2
13:21:00	24	13,6	2
13:22:00	25	13,6	2
13:23:00	25	13,9	1
13:24:00	25	14,0	1
13:25:00	26	13,7	1
13:26:00	26	14,3	2
13:27:00	26	14,1	2
13:28:00	26	13,7	1
13:29:00	27	13,9	2
13:30:00	27	14,1	2
13:31:00	27	13,8	2
13:32:00	27	14,1	1
13:33:00	27	14,0	1
13:34:00	27	13,8	1
13:35:00	27	14,1	2
13:36:00	27	13,9	1
13:37:00	27	14,3	2
13:38:00	27	13,9	2
13:39:00	27	14,3	1
13:40:00	26	13,9	1
13:41:00	26	13,6	1
13:42:00	26	13,8	1
13:43:00	26	13,8	1
13:44:00	26	13,7	1
13:45:00	26	14,3	2
13:46:00	25	14,1	2
13:47:00	25	14,0	2
13:48:00	25	13,9	1
13:49:00	25	13,7	2
13:50:00	25	14,4	1
13:51:00	25	14,3	2
13:52:00	24	14,1	2
13:53:00	24	14,3	1
13:54:00	24	14,0	1
13:55:00	24	14,3	1
13:56:00	24	14,1	1
13:57:00	24	14,1	2
13:58:00	24	14,4	2
13:59:00	24	14,3	2
14:00:00	23	13,8	2
14:01:00	23	13,7	2
14:02:00	23	13,9	2
14:03:00	23	14,1	2
14:04:00	23	13,8	2
14:05:00	24	14,5	2
14:06:00	24	14,4	2
14:07:00	24	13,9	2
14:08:00	24	13,7	2
14:09:00	25	13,5	2
14:10:00	25	14,0	2
14:11:00	25	13,9	2
14:12:00	26	14,3	2
14:13:00	26	13,9	2
14:14:00	26	13,6	2
14:15:00	26	14,2	2
14:16:00	27	13,8	2
14:17:00	27	13,8	3
14:18:00	27	14,0	2
14:19:00	27	13,7	2
14:20:00	27	13,8	2
14:21:00	27	13,9	2
14:22:00	27	13,8	2
14:23:00	27	13,8	2
14:24:00	27	13,8	2
14:25:00	27	13,8	2
14:26:00	27	13,8	2
14:27:00	26	13,6	2
14:28:00	26	13,9	2
14:29:00	26	13,6	2
14:30:00	26	14,1	2
14:31:00	26	13,7	2
14:32:00	26	14,1	2
14:33:00	26	14,1	2
14:34:00	25	13,9	2
14:35:00	25	13,9	2
14:36:00	25	13,7	2
14:37:00	25	14,2	2
14:38:00	25	14,0	2
14:39:00	25	14,2	2
14:40:00	24	14,0	2
14:41:00	24	13,9	2
14:42:00	24	14,3	2
14:43:00	24	13,7	1
14:44:00	24	14,4	2
14:45:00	24	14,2	1
14:46:00	24	14,2	2
14:47:00	24	14,1	2
14:48:00	23	14,1	2
14:49:00	23	13,9	3
14:50:00	23	13,3	2
14:51:00	23	13,9	3
14:52:00	23	13,9	2
14:53:00	24	14,4	2
14:54:00	24	14,2	2
14:55:00	24	14,0	2
14:56:00	24	13,9	2
14:57:00	24	13,8	2
14:58:00	25	13,8	2
14:59:00	25	13,7	2
15:00:00	25	13,7	2
15:01:00	26	13,9	2
15:02:00	26	14,2	2
15:03:00	26	14,0	2
15:04:00	26	13,7	2
15:05:00	26	14,0	2
15:06:00	27	13,8	2
15:07:00	27	14,2	2
15:08:00	27	13,8	2
15:09:00	27	14,1	2
15:10:00	27	13,6	2
15:11:00	27	13,9	2
15:12:00	27	13,9	2
15:13:00	27	13,8	2
15:14:00	26	13,8	2
15:15:00	26	13,8	2
15:16:00	26	13,8	2
15:17:00	26	13,9	2
15:18:00	26	13,8	2
15:19:00	26	13,9	2
15:20:00	26	13,9	2
15:21:00	26	13,9	2
15:22:00	25	13,8	2
15:23:00	25	13,7	2
15:24:00	25	14,2	2
15:25:00	25	14,0	2
15:26:00	25	14,0	2
15:27:00	25	14,0	2
15:28:00	25	13,8	2
15:29:00	24	13,8	1
15:30:00	24	13,8	2
15:31:00	24	14,0	1
15:32:00	24	13,8	2
15:33:00	24	14,1	1
15:34:00	24	14,4	1
15:35:00	24	14,2	1
15:36:00	24	14,1	1
15:37:00	24	13,7	2
15:38:00	24	14,2	2
15:39:00	24	14,1	2
15:40:00	24	13,9	3
15:41:00	24	13,8	2
15:42:00	24	14,5	2
15:43:00	24	14,3	2
15:44:00	24	13,6	2
15:45:00	24	14,1	2
15:46:00	24	14,1	2
15:47:00	24	14,2	2
15:48:00	25	13,8	2
15:49:00	25	13,9	2
15:50:00	25	14,0	2
15:51:00	25	13,8	2
15:52:00	25	13,7	2
15:53:00	26	14,1	2
15:54:00	26	13,9	2
15:55:00	26	14,0	3
15:56:00	26	13,9	4
15:57:00	26	13,6	4
15:58:00	26	13,9	4
15:59:00	26	13,6	2
16:00:00	26	14,0	2
16:01:00	26	14,1	2
16:02:00	26	13,8	2
16:03:00	26	14,1	2
16:04:00	26	13,6	2
16:05:00	26	13,9	2
16:06:00	26	13,8	2
16:07:00	26	14,0	2
16:08:00	26	13,9	1
16:09:00	26	13,6	2
16:10:00	26	14,1	2
16:11:00	26	13,9	1
16:12:00	26	13,9	2
16:13:00	25	13,6	2
16:14:00	25	13,9	2
16:15:00	25	13,9	2
16:16:00	25	13,8	2
16:17:00	25	13,7	2
16:18:00	25	13,6	2
16:19:00	25	13,8	2
16:20:00	25	14,0	2
16:21:00	24	13,9	2
16:22:00	24	13,8	2
16:23:00	24	13,8	2
16:24:00	24	14,0	2
16:25:00	24	14,0	2
16:26:00	24	14,3	2
16:27:00	24	14,4	2
16:28:00	24	14,3	1
16:29:00	24	14,3	1
16:30:00	24	14,3	2
16:31:00	24	14,1	1
16:32:00	24	14,3	1
16:33:00	24	14,1	1
16:34:00	24	13,1	1
16:35:00	24	14,1	1
16:36:00	24	14,2	2
16:37:00	24	14,5	2
16:38:00	24	14,0	2
16:39:00	24	13,9	2
16:40:00	24	14,0	2
16:41:00	25	13,9	2
16:42:00	25	13,8	2
16:43:00	25	13,8	2
16:44:00	25	14,2	2
16:45:00	25	13,8	2
16:46:00	26	13,9	2
16:47:00	26	13,8	1
16:48:00	26	14,2	2
16:49:00	26	14,1	2
16:50:00	26	14,1	2
16:51:00	26	14,1	2
16:52:00	26	13,9	1
16:53:00	26	14,1	1
16:54:00	26	13,9	1
16:55:00	26	14,0	2
16:56:00	26	14,0	2
16:57:00	26	13,8	2
16:58:00	26	13,9	1
16:59:00	26	14,0	2
17:00:00	26	13,8	2
