Repository: ProgWizer/parser

File: project-root/data/Data Acquisition/Data Acquisition/2007 year (173)/Con 2 Usinsk G1560+1%Gel+1.5%SMS (31C).txt
--Test Summary--
Full Path and File Name	
Instrument Name	7222#2
Instrument Type	Model 7222 Consistometer
Instrument Serial Number	128
Test Start Date	20.02.2007
Test Start Time	10:26:22
Test Stop Date	20.02.2007
Test Stop Time	17:33:25
Test Length	7:07:03
Final Sample Time Offset	7:07:00
Controller Schedule Name	
Sampling Period	60 seconds
Comments	T(C): 31(105min), P(MPa): 20(105), field water, dry blend
Information	WellID	1/3010
Information	Customer	Eurasia-Drilling
Information	CementClass	G
Information	CementMfr	Dykerhoff
Information	Additives	1%Gel+1.5%SMS
Information	Density	1560
Information	BHCT	31
Information	BHST	40
Information	FluidLoss	n/a
Information	JobType	intermediate csg
Calculated Value	30Bc - TT	6:52:00
Calculated Value	70Bc - TT	N/A
Calculated Value	100Bc - TT	N/A
Initial Temperature (°C)	24 °C
Final Temperature (°C)	30 °C
Initial Pressure (MPa)	2,3 MPa
Final Pressure (MPa)	19,8 MPa
Initial Consistency (Bc)	2 Bc
Final Consistency (Bc)	36 Bc
--Data--
Time (HH:MM:SS)	Temperature (°C)	Pressure (MPa)	Consistency (Bc)
0:00:00	24	2,3	2
0:01:00	24	2,9	1
0:02:00	24	3,3	1
0:03:00	24	3,2	1
0:04:00	24	3,2	1
0:05:00	24	3,6	1
0:06:00	24	4,1	1
0:07:00	25	4,0	1
0:08:00	25	4,1	1
0:09:00	25	4,2	1
0:10:00	25	4,7	1
0:11:00	25	4,7	1
0:12:00	25	4,9	1
0:13:00	25	4,9	1
0:14:00	25	4,9	1
0:15:00	25	5,2	1
0:16:00	25	5,4	1
0:17:00	25	5,6	2
0:18:00	25	5,8	2
0:19:00	25	6,1	2
0:20:00	25	5,9	2
0:21:00	25	6,4	2
0:22:00	25	6,3	1
0:23:00	25	6,5	1
0:24:00	25	6,6	1
0:25:00	26	6,6	1
0:26:00	26	7,2	2
0:27:00	26	7,4	2
0:28:00	26	7,3	2
0:29:00	26	7,6	2
0:30:00	26	7,5	2
0:31:00	26	7,8	2
0:32:00	26	8,0	2
0:33:00	26	8,4	4
0:34:00	26	8,5	3
0:35:00	26	8,3	2
0:36:00	26	8,5	2
0:37:00	26	9,1	3
0:38:00	26	9,1	2
0:39:00	26	9,0	2
0:40:00	26	9,2	2
0:41:00	26	9,6	3
0:42:00	27	9,6	2
0:43:00	27	9,6	2
0:44:00	27	9,8	2
0:45:00	27	10,3	3
0:46:00	27	10,4	2
0:47:00	27	10,4	2
0:48:00	27	10,4	2
0:49:00	27	10,9	3
0:50:00	27	11,0	3
0:51:00	27	11,0	2
0:52:00	27	11,3	3
0:53:00	27	11,4	3
0:54:00	27	11,7	3
0:55:00	27	11,7	2
0:56:00	27	12,1	3
0:57:00	27	12,2	2
0:58:00	28	12,3	2
0:59:00	27	12,3	2
1:00:00	28	12,4	2
1:01:00	28	12,7	2
1:02:00	28	12,8	2
1:03:00	28	13,0	2
1:04:00	28	13,2	2
1:05:00	28	13,5	3
1:06:00	28	13,3	2
1:07:00	28	13,6	3
1:08:00	28	13,9	2
1:09:00	28	14,0	2
1:10:00	28	14,5	2
1:11:00	28	14,4	2
1:12:00	28	14,5	2
1:13:00	28	14,6	2
1:14:00	28	14,7	2
1:15:00	29	15,2	2
1:16:00	29	15,2	2
1:17:00	29	15,3	2
1:18:00	29	15,5	2
1:19:00	29	15,8	3
1:20:00	29	15,9	2
1:21:00	29	15,7	2
1:22:00	29	16,1	2
1:23:00	29	16,4	3
1:24:00	29	16,5	3
1:25:00	29	16,6	2
1:26:00	29	17,1	5
1:27:00	29	17,1	3
1:28:00	29	17,1	3
1:29:00	29	17,4	4
1:30:00	29	17,5	2
1:31:00	29	17,4	2
1:32:00	29	17,5	2
1:33:00	30	18,3	3
1:34:00	29	18,2	2
1:35:00	30	18,2	2
1:36:00	30	18,2	2
1:37:00	30	18,9	2
1:38:00	30	18,8	2
1:39:00	30	18,7	2
1:40:00	30	19,2	5
1:41:00	30	19,3	2
1:42:00	30	19,4	2
1:43:00	30	19,4	2
1:44:00	30	19,9	2
1:45:00	30	19,8	1
1:46:00	30	19,8	1
1:47:00	30	19,9	1
1:48:00	30	19,8	1
1:49:00	30	20,0	1
1:50:00	30	19,8	1
1:51:00	30	19,8	1
1:52:00	30	19,7	1
1:53:00	30	19,7	1
1:54:00	30	19,8	1
1:55:00	30	20,0	1
1:56:00	30	19,9	1
1:57:00	30	19,9	1
1:58:00	30	19,9	1
1:59:00	30	20,0	1
2:00:00	30	19,9	1
2:01:00	30	19,8	1
2:02:00	30	19,8	1
2:03:00	30	19,8	1
2:04:00	30	19,7	1
2:05:00	30	19,8	1
2:06:00	30	19,8	1
2:07:00	30	19,8	1
2:08:00	30	19,8	1
2:09:00	30	19,7	1
2:10:00	30	19,8	1
2:11:00	30	20,0	1
2:12:00	30	19,9	1
2:13:00	30	20,0	1
2:14:00	30	19,9	1
2:15:00	30	19,8	1
2:16:00	30	19,9	1
2:17:00	30	19,9	1
2:18:00	30	19,7	1
2:19:00	30	19,9	1
2:20:00	30	19,7	1
2:21:00	30	19,8	1
2:22:00	30	19,9	1
2:23:00	30	19,7	1
2:24:00	30	19,9	1
2:25:00	30	19,7	1
2:26:00	30	19,8	1
2:27:00	30	19,9	1
2:28:00	30	19,8	1
2:29:00	30	19,7	1
2:30:00	30	19,9	1
2:31:00	30	19,6	1
2:32:00	30	20,0	1
2:33:00	30	19,9	1
2:34:00	30	20,1	1
2:35:00	30	20,1	1
2:36:00	30	19,9	1
2:37:00	30	19,9	1
2:38:00	30	19,9	1
2:39:00	30	19,8	1
2:40:00	30	20,0	1
2:41:00	30	19,9	1
2:42:00	30	19,8	1
2:43:00	30	19,9	1
2:44:00	30	19,8	1
2:45:00	30	19,7	1
2:46:00	30	19,9	1
2:47:00	30	19,7	1
2:48:00	30	19,8	1
2:49:00	30	19,7	1
2:50:00	30	19,8	1
2:51:00	30	20,2	1
2:52:00	30	20,2	1
2:53:00	30	20,0	1
2:54:00	30	20,1	1
2:55:00	30	20,1	1
2:56:00	30	19,9	1
2:57:00	30	19,8	1
2:58:00	30	19,8	1
2:59:00	30	19,9	1
3:00:00	30	19,9	1
3:01:00	30	20,0	1
3:02:00	30	19,9	1
3:03:00	30	19,8	1
3:04:00	30	19,7	1
3:05:00	30	19,7	1
3:06:00	30	19,7	1
3:07:00	30	19,7	1
3:08:00	30	19,8	1
3:09:00	30	20,1	1
3:10:00	30	20,0	1
3:11:00	30	19,9	1
3:12:00	30	20,0	1
3:13:00	30	19,9	1
3:14:00	30	19,9	1
3:15:00	30	20,1	1
3:16:00	30	20,0	1
3:17:00	30	19,8	1
3:18:00	30	20,0	1
3:19:00	30	19,8	1
3:20:00	30	19,9	1
3:21:00	30	19,7	1
3:22:00	30	19,7	1
3:23:00	30	20,0	1
3:24:00	30	19,8	1
3:25:00	30	19,8	1
3:26:00	30	19,9	1
3:27:00	30	19,9	1
3:28:00	30	19,8	1
3:29:00	30	19,8	1
3:30:00	30	19,9	1
3:31:00	30	19,6	1
3:32:00	30	20,0	1
3:33:00	30	20,0	1
3:34:00	30	19,8	1
3:35:00	30	19,8	1
3:36:00	30	19,9	1
3:37:00	30	19,8	1
3:38:00	30	19,7	1
3:39:00	30	19,6	1
3:40:00	30	19,9	1
3:41:00	30	20,0	1
3:42:00	30	19,9	1
3:43:00	30	20,0	1
3:44:00	30	20,0	1
3:45:00	30	19,9	1
3:46:00	30	19,9	1
3:47:00	30	19,8	1
3:48:00	30	19,9	1
3:49:00	30	19,9	1
3:50:00	30	19,6	1
3:51:00	30	19,9	1
3:52:00	30	19,9	1
3:53:00	30	19,9	1
3:54:00	30	19,9	1
3:55:00	30	19,7	1
3:56:00	30	19,9	1
3:57:00	30	19,7	1
3:58:00	30	20,1	1
3:59:00	30	19,9	1
4:00:00	30	20,0	1
4:01:00	30	19,9	1
4:02:00	30	19,8	1
4:03:00	30	19,8	1
4:04:00	30	20,1	1
4:05:00	30	20,1	1
4:06:00	30	20,1	1
4:07:00	30	19,9	1
4:08:00	30	19,9	1
4:09:00	30	19,7	1
4:10:00	30	19,9	1
4:11:00	30	19,8	1
4:12:00	30	19,7	1
4:13:00	30	20,1	1
4:14:00	30	20,1	1
4:15:00	30	20,2	1
4:16:00	30	20,1	1
4:17:00	30	20,1	1
4:18:00	30	20,1	1
4:19:00	30	20,1	1
4:20:00	30	20,0	1
4:21:00	30	20,1	1
4:22:00	30	20,1	1
4:23:00	30	20,0	2
4:24:00	30	19,9	2
4:25:00	30	20,1	2
4:26:00	30	20,0	2
4:27:00	30	19,8	2
4:28:00	30	19,9	2
4:29:00	30	19,8	2
4:30:00	30	19,9	2
4:31:00	30	19,8	2
4:32:00	30	19,8	2
4:33:00	30	19,9	2
4:34:00	30	19,7	2
4:35:00	30	20,1	2
4:36:00	30	20,0	2
4:37:00	30	19,8	2
4:38:00	30	19,8	2
4:39:00	30	19,7	2
4:40:00	30	19,8	2
4:41:00	30	19,7	2
4:42:00	30	19,9	2
4:43:00	30	19,7	2
4:44:00	30	19,7	2
4:45:00	30	19,8	2
4:46:00	30	19,8	2
4:47:00	30	19,8	2
4:48:00	30	19,9	2
4:49:00	30	19,9	2
4:50:00	30	19,8	2
4:51:00	30	20,0	2
4:52:00	30	19,8	2
4:53:00	30	19,7	2
4:54:00	30	19,8	2
4:55:00	30	19,8	2
4:56:00	30	19,6	2
4:57:00	30	19,6	2
4:58:00	30	19,7	2
4:59:00	30	20,2	11
5:00:00	30	20,1	7
5:01:00	30	20,2	8
5:02:00	30	20,3	8
5:03:00	30	20,0	8
5:04:00	30	20,0	9
5:05:00	30	20,0	8
5:06:00	30	20,1	9
5:07:00	30	20,0	9
5:08:00	30	20,0	8
5:09:00	30	20,0	8
5:10:00	30	20,0	9
5:11:00	30	19,9	9
5:12:00	30	19,9	9
5:13:00	30	20,0	9
5:14:00	30	20,0	9
5:15:00	30	19,8	9
5:16:00	30	19,8	9
5:17:00	30	19,9	9
5:18:00	30	19,9	9
5:19:00	30	19,9	9
5:20:00	30	19,7	9
5:21:00	30	19,7	9
5:22:00	30	19,9	9
5:23:00	30	19,7	9
5:24:00	30	19,9	9
5:25:00	30	19,7	9
5:26:00	30	19,8	9
5:27:00	30	20,2	10
5:28:00	30	20,0	12
5:29:00	30	20,1	12
5:30:00	30	20,1	12
5:31:00	30	20,0	13
5:32:00	30	19,9	13
5:33:00	30	20,0	13
5:34:00	30	20,0	13
5:35:00	30	20,0	13
5:36:00	30	20,0	13
5:37:00	30	19,9	13
5:38:00	30	20,0	13
5:39:00	30	20,0	13
5:40:00	30	19,9	13
5:41:00	30	19,8	13
5:42:00	30	19,7	13
5:43:00	30	19,8	13
5:44:00	30	19,8	13
5:45:00	30	19,7	13
5:46:00	30	19,7	13
5:47:00	30	19,7	13
5:48:00	30	19,7	13
5:49:00	30	19,8	16
5:50:00	30	20,1	17
5:51:00	30	20,1	17
5:52:00	30	20,2	17
5:53:00	30	20,0	17
5:54:00	30	20,2	18
5:55:00	30	20,1	18
5:56:00	30	20,0	18
5:57:00	30	19,9	18
5:58:00	30	20,1	17
5:59:00	30	20,0	18
6:00:00	30	20,2	18
6:01:00	30	20,1	18
6:02:00	30	19,9	18
6:03:00	30	20,0	18
6:04:00	30	20,1	18
6:05:00	30	19,9	18
6:06:00	30	19,8	18
6:07:00	30	19,9	20
6:08:00	30	19,9	21
6:09:00	30	19,8	21
6:10:00	30	19,7	21
6:11:00	30	19,9	21
6:12:00	30	19,9	21
6:13:00	30	19,8	21
6:14:00	30	19,6	21
6:15:00	30	19,7	21
6:16:00	30	19,7	21
6:17:00	30	19,7	21
6:18:00	30	19,8	21
6:19:00	30	19,8	21
6:20:00	30	19,8	21
6:21:00	30	19,6	21
6:22:00	30	20,1	22
6:23:00	30	20,0	24
6:24:00	30	20,0	24
6:25:00	30	20,2	25
6:26:00	30	20,2	25
6:27:00	30	20,1	25
6:28:00	30	20,1	25
6:29:00	30	19,9	26
6:30:00	30	19,9	26
6:31:00	30	20,0	26
6:32:00	30	20,1	26
6:33:00	30	20,1	25
6:34:00	30	20,0	25
6:35:00	30	19,9	26
6:36:00	30	20,1	25
6:37:00	30	19,8	26
6:38:00	30	19,8	26
6:39:00	30	19,9	25
6:40:00	30	19,9	25
6:41:00	30	19,7	26
6:42:00	30	19,8	25
6:43:00	30	19,9	26
6:44:00	30	19,7	25
6:45:00	30	20,0	26
6:46:00	30	20,2	26
6:47:00	30	19,9	26
6:48:00	30	20,1	26
6:49:00	30	20,0	26
6:50:00	30	20,0	26
6:51:00	30	20,1	30
6:52:00	30	19,8	32
6:53:00	30	20,0	33
6:54:00	30	19,9	33
6:55:00	30	20,0	34
6:56:00	30	19,9	34
6:57:00	30	20,1	34
6:58:00	30	20,0	34
6:59:00	30	19,8	35
7:00:00	30	19,8	35
7:01:00	30	19,8	35
7:02:00	30	19,8	36
7:03:00	30	19,7	36
7:04:00	30	19,7	36
7:05:00	30	19,7	36
7:06:00	30	19,7	36
7:07:00	30	19,8	36

File: project-root/data/Data Acquisition/Data Acquisition/2007 year (173)/Con 2 Usinsk G1560+1.0%Gel+1.5%SMS+1.0%TA-1 (31C).txt
--Test Summary--
Full Path and File Name	
Instrument Name	7222#2
Instrument Type	Model 7222 Consistometer
Instrument Serial Number	128
Test Start Date	19.02.2007
Test Start Time	17:45:34
Test Stop Date	20.02.2007
Test Stop Time	2:26:35
Test Length	8:41:01
Final Sample Time Offset	8:41:00
Controller Schedule Name	
Sampling Period	60 seconds
Comments	T(C) 31(105min); P(MPa) 20(105min) ; field water, dry blend
Information	WellID	1/3010
Information	Customer	Eurasia-Drilling
Information	CementClass	G
Information	CementMfr	Dykerhoff
Information	Additives	1%Gel+1.5%SMS+1%TA-1
Information	Density	1560
Information	BHCT	31
Information	BHST	40
Information	FluidLoss	n/a
Information	JobType	intermediate csg
Calculated Value	30Bc - TT	6:24:00
Calculated Value	70Bc - TT	8:41:00
Calculated Value	100Bc - TT	N/A
Initial Temperature (°C)	24 °C
Final Temperature (°C)	30 °C
Initial Pressure (MPa)	2,1 MPa
Final Pressure (MPa)	19,9 MPa
Initial Consistency (Bc)	2 Bc
Final Consistency (Bc)	72 Bc
--Data--
Time (HH:MM:SS)	Temperature (°C)	Pressure (MPa)	Consistency (Bc)
0:00:00	24	2,1	2
0:01:00	24	3,1	1
0:02:00	24	3,1	1
0:03:00	24	3,6	1
0:04:00	24	3,7	1
0:05:00	24	3,6	1
0:06:00	24	3,8	1
0:07:00	25	4,2	1
0:08:00	25	4,3	1
0:09:00	25	4,2	1
0:10:00	25	4,3	1
0:11:00	25	4,8	1
0:12:00	25	4,6	1
0:13:00	25	4,9	1
0:14:00	25	5,4	1
0:15:00	25	5,3	1
0:16:00	25	5,3	1
0:17:00	25	5,9	1
0:18:00	25	5,9	1
0:19:00	25	5,8	1
0:20:00	25	5,9	1
0:21:00	25	6,2	1
0:22:00	26	6,4	1
0:23:00	26	6,5	1
0:24:00	26	6,9	1
0:25:00	26	6,9	1
0:26:00	26	7,1	1
0:27:00	26	7,2	1
0:28:00	26	7,2	1
0:29:00	26	7,7	1
0:30:00	26	7,6	1
0:31:00	26	8,1	1
0:32:00	26	8,0	1
0:33:00	26	8,2	1
0:34:00	26	8,3	1
0:35:00	26	8,5	1
0:36:00	26	8,5	1
0:37:00	26	8,9	1
0:38:00	26	9,1	1
0:39:00	26	9,0	1
0:40:00	27	9,3	1
0:41:00	26	9,7	1
0:42:00	27	9,7	1
0:43:00	27	10,1	1
0:44:00	27	10,2	1
0:45:00	27	10,0	1
0:46:00	27	10,2	1
0:47:00	27	10,3	1
0:48:00	27	10,8	1
0:49:00	27	10,9	1
0:50:00	27	10,7	1
0:51:00	27	11,1	1
0:52:00	27	11,2	1
0:53:00	27	11,5	1
0:54:00	27	11,5	1
0:55:00	27	11,9	1
0:56:00	27	11,8	1
0:57:00	27	12,1	1
0:58:00	27	12,4	1
0:59:00	27	12,3	1
1:00:00	28	12,4	1
1:01:00	28	13,0	1
1:02:00	28	13,1	1
1:03:00	28	13,1	1
1:04:00	28	13,2	1
1:05:00	28	13,5	1
1:06:00	28	13,6	1
1:07:00	28	13,5	1
1:08:00	28	13,8	1
1:09:00	28	14,4	1
1:10:00	28	14,3	1
1:11:00	28	14,4	1
1:12:00	28	14,2	1
1:13:00	28	14,7	1
1:14:00	28	14,8	1
1:15:00	28	14,9	1
1:16:00	28	15,0	1
1:17:00	29	15,6	1
1:18:00	29	15,4	1
1:19:00	29	15,5	1
1:20:00	29	16,1	1
1:21:00	29	16,0	1
1:22:00	29	16,0	1
1:23:00	29	16,6	1
1:24:00	29	16,5	1
1:25:00	29	16,7	1
1:26:00	29	17,0	1
1:27:00	29	16,9	1
1:28:00	29	17,1	1
1:29:00	29	17,0	1
1:30:00	29	17,5	1
1:31:00	29	17,6	1
1:32:00	29	17,6	1
1:33:00	29	17,9	1
1:34:00	29	17,8	1
1:35:00	30	18,3	1
1:36:00	30	18,3	1
1:37:00	30	18,7	1
1:38:00	30	18,7	1
1:39:00	30	18,7	1
1:40:00	30	19,1	1
1:41:00	30	19,0	1
1:42:00	30	19,3	1
1:43:00	30	19,4	1
1:44:00	30	19,9	1
1:45:00	30	19,8	1
1:46:00	30	20,0	1
1:47:00	30	19,9	1
1:48:00	30	19,8	1
1:49:00	30	19,7	1
1:50:00	30	20,1	1
1:51:00	30	19,9	1
1:52:00	30	20,0	1
1:53:00	30	20,0	1
1:54:00	30	20,2	1
1:55:00	30	20,3	1
1:56:00	30	20,1	1
1:57:00	30	20,1	1
1:58:00	30	20,1	1
1:59:00	30	20,1	1
2:00:00	30	20,0	1
2:01:00	30	20,0	1
2:02:00	30	20,1	1
2:03:00	30	20,0	1
2:04:00	30	20,0	1
2:05:00	30	20,1	1
2:06:00	30	19,9	1
2:07:00	30	19,9	1
2:08:00	30	20,0	1
2:09:00	30	19,9	1
2:10:00	30	19,8	1
2:11:00	30	20,0	1
2:12:00	30	19,7	1
2:13:00	30	19,9	1
2:14:00	30	19,9	1
2:15:00	30	19,8	1
2:16:00	30	19,7	1
2:17:00	30	19,9	1
2:18:00	30	19,8	1
2:19:00	30	19,7	1
2:20:00	30	19,7	1
2:21:00	30	19,7	1
2:22:00	30	19,9	1
2:23:00	30	19,8	1
2:24:00	30	19,9	1
2:25:00	30	19,7	1
2:26:00	30	19,9	2
2:27:00	30	19,8	2
2:28:00	30	19,8	1
2:29:00	30	19,9	1
2:30:00	30	19,7	1
2:31:00	30	19,6	1
2:32:00	30	20,2	1
2:33:00	30	20,0	2
2:34:00	30	19,9	2
2:35:00	30	20,1	2
2:36:00	30	20,1	2
2:37:00	30	20,1	1
2:38:00	30	19,8	1
2:39:00	30	19,9	1
2:40:00	30	19,9	1
2:41:00	30	19,8	1
2:42:00	30	19,9	2
2:43:00	30	19,8	2
2:44:00	30	19,8	2
2:45:00	30	19,9	2
2:46:00	30	19,9	2
2:47:00	30	19,7	2
2:48:00	30	19,8	5
2:49:00	30	19,6	2
2:50:00	30	19,7	2
2:51:00	30	20,1	1
2:52:00	30	20,1	2
2:53:00	30	19,9	1
2:54:00	30	19,9	1
2:55:00	30	19,8	1
2:56:00	30	20,0	1
2:57:00	30	19,8	1
2:58:00	30	19,8	1
2:59:00	30	19,8	1
3:00:00	30	19,7	1
3:01:00	30	19,9	1
3:02:00	30	19,9	4
3:03:00	30	19,8	2
3:04:00	30	20,0	2
3:05:00	30	19,9	2
3:06:00	30	19,8	2
3:07:00	30	19,8	2
3:08:00	30	19,7	2
3:09:00	30	19,8	2
3:10:00	30	20,0	2
3:11:00	30	20,0	2
3:12:00	30	19,7	2
3:13:00	30	20,0	2
3:14:00	30	19,7	2
3:15:00	30	19,9	1
3:16:00	30	19,7	1
3:17:00	30	19,6	1
3:18:00	30	19,9	1
3:19:00	30	19,9	1
3:20:00	30	19,7	1
3:21:00	30	19,9	1
3:22:00	30	19,9	1
3:23:00	30	19,7	1
3:24:00	30	19,8	1
3:25:00	30	19,9	1
3:26:00	30	20,1	1
3:27:00	30	20,0	1
3:28:00	30	20,0	1
3:29:00	30	19,9	1
3:30:00	30	19,7	1
3:31:00	30	19,9	1
3:32:00	30	19,6	1
3:33:00	30	19,9	1
3:34:00	30	19,7	2
3:35:00	30	19,9	2
3:36:00	30	19,8	2
3:37:00	30	19,9	1
3:38:00	30	19,7	2
3:39:00	30	19,6	2
3:40:00	30	20,0	2
3:41:00	30	20,2	1
3:42:00	30	19,9	2
3:43:00	30	19,9	2
3:44:00	30	19,9	2
3:45:00	30	19,9	2
3:46:00	30	20,0	2
3:47:00	30	19,9	2
3:48:00	30	19,8	2
3:49:00	30	19,7	2
3:50:00	30	19,8	2
3:51:00	30	19,7	2
3:52:00	30	19,8	2
3:53:00	30	19,7	2
3:54:00	30	20,0	3
3:55:00	30	20,0	3
3:56:00	30	20,1	3
3:57:00	30	19,9	4
3:58:00	30	19,9	4
3:59:00	30	19,7	4
4:00:00	30	19,9	4
4:01:00	30	19,9	4
4:02:00	30	19,8	4
4:03:00	30	20,1	4
4:04:00	30	19,9	4
4:05:00	30	20,0	4
4:06:00	30	19,8	4
4:07:00	30	19,7	4
4:08:00	30	19,8	4
4:09:00	30	19,9	4
4:10:00	30	19,9	4
4:11:00	30	20,0	4
4:12:00	30	19,9	4
4:13:00	30	20,0	4
4:14:00	30	19,8	5
4:15:00	30	19,6	5
4:16:00	30	20,2	5
4:17:00	30	20,0	5
4:18:00	30	20,1	5
4:19:00	30	20,1	5
4:20:00	30	20,0	6
4:21:00	30	19,8	6
4:22:00	30	19,9	6
4:23:00	30	19,9	6
4:24:00	30	19,7	6
4:25:00	30	19,8	6
4:26:00	30	19,8	6
4:27:00	30	19,7	6
4:28:00	30	19,8	6
4:29:00	30	19,9	6
4:30:00	30	19,8	6
4:31:00	30	19,8	6
4:32:00	30	20,0	6
4:33:00	30	19,8	6
4:34:00	30	19,7	6
4:35:00	30	19,6	7
4:36:00	30	19,8	7
4:37:00	30	19,8	8
4:38:00	30	20,0	8
4:39:00	30	20,2	7
4:40:00	30	20,1	7
4:41:00	30	20,0	7
4:42:00	30	20,1	7
4:43:00	30	19,9	7
4:44:00	30	19,9	8
4:45:00	30	19,8	8
4:46:00	30	19,9	8
4:47:00	30	19,8	8
4:48:00	30	20,0	8
4:49:00	30	20,1	8
4:50:00	30	20,0	7
4:51:00	30	19,9	8
4:52:00	30	19,8	7
4:53:00	30	19,9	7
4:54:00	30	19,9	7
4:55:00	30	19,6	7
4:56:00	30	19,8	7
4:57:00	30	19,9	7
4:58:00	30	19,8	7
4:59:00	30	19,8	8
5:00:00	30	20,2	8
5:01:00	30	20,2	9
5:02:00	30	20,0	8
5:03:00	30	20,1	8
5:04:00	30	20,0	9
5:05:00	30	19,9	10
5:06:00	30	20,1	10
5:07:00	30	19,9	10
5:08:00	30	20,1	10
5:09:00	30	20,1	10
5:10:00	30	19,9	10
5:11:00	30	20,0	9
5:12:00	30	20,0	10
5:13:00	30	19,8	10
5:14:00	30	19,7	10
5:15:00	30	19,8	10
5:16:00	30	19,7	10
5:17:00	30	20,2	10
5:18:00	30	20,1	10
5:19:00	30	20,1	10
5:20:00	30	20,1	9
5:21:00	30	20,0	11
5:22:00	30	19,9	12
5:23:00	30	19,9	12
5:24:00	30	20,0	13
5:25:00	30	19,9	13
5:26:00	30	19,8	13
5:27:00	30	20,0	13
5:28:00	30	19,8	13
5:29:00	30	19,7	14
5:30:00	30	19,9	14
5:31:00	30	19,8	14
5:32:00	30	19,8	15
5:33:00	30	19,9	17
5:34:00	30	19,7	17
5:35:00	30	19,8	17
5:36:00	30	19,8	17
5:37:00	30	19,7	18
5:38:00	30	19,7	18
5:39:00	30	19,8	18
5:40:00	30	19,8	18
5:41:00	30	19,9	18
5:42:00	30	20,0	19
5:43:00	30	19,7	19
5:44:00	30	19,8	19
5:45:00	30	20,1	21
5:46:00	30	20,2	21
5:47:00	30	20,0	20
5:48:00	30	19,9	21
5:49:00	30	20,1	21
5:50:00	30	19,9	21
5:51:00	30	19,9	21
5:52:00	30	19,8	21
5:53:00	30	20,0	23
5:54:00	30	19,9	23
5:55:00	30	20,0	23
5:56:00	30	20,0	24
5:57:00	30	20,0	24
5:58:00	30	19,8	24
5:59:00	30	19,8	24
6:00:00	30	19,9	24
6:01:00	30	19,9	24
6:02:00	30	19,9	24
6:03:00	30	19,7	24
6:04:00	30	19,6	24
6:05:00	30	20,2	25
6:06:00	30	20,2	24
6:07:00	30	19,9	24
6:08:00	30	19,9	24
6:09:00	30	19,9	24
6:10:00	30	19,9	24
6:11:00	30	19,8	24
6:12:00	30	20,0	24
6:13:00	30	19,9	24
6:14:00	30	19,9	25
6:15:00	30	19,9	27
6:16:00	30	19,9	26
6:17:00	30	19,8	25
6:18:00	30	19,9	27
6:19:00	30	19,9	28
6:20:00	30	19,8	28
6:21:00	30	19,7	28
6:22:00	30	19,6	26
6:23:00	30	19,9	34
6:24:00	30	19,9	30
6:25:00	30	19,8	30
6:26:00	30	19,6	39
6:27:00	30	19,9	31
6:28:00	30	20,0	39
6:29:00	30	19,9	33
6:30:00	30	20,0	32
6:31:00	30	19,7	30
6:32:00	30	20,0	29
6:33:00	30	20,0	30
6:34:00	30	20,1	34
6:35:00	30	19,9	31
6:36:00	30	20,0	32
6:37:00	30	20,0	32
6:38:00	30	19,8	32
6:39:00	30	19,9	33
6:40:00	30	19,9	32
6:41:00	30	19,8	32
6:42:00	30	19,6	33
6:43:00	30	19,7	33
6:44:00	30	19,9	34
6:45:00	30	20,0	33
6:46:00	30	19,9	33
6:47:00	30	19,8	35
6:48:00	30	19,9	34
6:49:00	30	19,7	33
6:50:00	30	19,9	33
6:51:00	30	19,7	34
6:52:00	30	19,9	33
6:53:00	30	19,7	34
6:54:00	30	19,8	33
6:55:00	30	19,7	33
6:56:00	30	19,7	33
6:57:00	30	19,8	32
6:58:00	30	20,0	35
6:59:00	30	19,8	36
7:00:00	30	19,9	36
7:01:00	30	19,8	36
7:02:00	30	19,8	36
7:03:00	30	19,7	40
7:04:00	30	19,7	38
7:05:00	30	19,9	38
7:06:00	30	19,8	39
7:07:00	30	20,1	40
7:08:00	30	20,1	40
7:09:00	30	20,2	41
7:10:00	30	20,2	41
7:11:00	30	20,0	41
7:12:00	30	19,9	42
7:13:00	30	20,1	42
7:14:00	30	20,1	42
7:15:00	30	19,9	40
7:16:00	30	19,8	41
7:17:00	30	20,0	42
7:18:00	30	19,8	43
7:19:00	30	19,8	47
7:20:00	30	19,9	43
7:21:00	30	19,9	46
7:22:00	30	19,7	43
7:23:00	30	19,9	44
7:24:00	30	19,7	44
7:25:00	30	19,9	44
7:26:00	30	19,8	46
7:27:00	30	19,9	46
7:28:00	30	19,7	47
7:29:00	30	20,0	46
7:30:00	30	19,7	46
7:31:00	30	19,9	46
7:32:00	30	19,7	47
7:33:00	30	20,0	48
7:34:00	30	20,1	48
7:35:00	30	20,1	47
7:36:00	30	20,1	47
7:37:00	30	20,1	47
7:38:00	30	19,8	48
7:39:00	30	19,8	46
7:40:00	30	19,9	47
7:41:00	30	19,8	50
7:42:00	30	20,0	50
7:43:00	30	19,8	50
7:44:00	30	19,8	50
7:45:00	30	19,8	51
7:46:00	30	20,0	52
7:47:00	30	19,9	51
7:48:00	30	19,8	51
7:49:00	30	19,9	50
7:50:00	30	19,9	49
7:51:00	30	19,7	52
7:52:00	30	20,0	55
7:53:00	30	19,8	52
7:54:00	30	19,9	55
7:55:00	30	19,9	57
7:56:00	30	19,7	55
7:57:00	30	19,7	58
7:58:00	30	19,8	56
7:59:00	30	19,8	56
8:00:00	30	19,9	55
8:01:00	30	19,8	58
8:02:00	30	19,7	55
8:03:00	30	19,7	56
8:04:00	30	19,7	56
8:05:00	30	19,9	56
8:06:00	30	19,7	56
8:07:00	30	20,2	60
8:08:00	30	20,0	59
8:09:00	30	19,9	60
8:10:00	30	19,9	58
8:11:00	30	20,1	57
8:12:00	30	20,0	57
8:13:00	30	19,9	56
8:14:00	30	19,8	58
8:15:00	30	19,9	58
8:16:00	30	19,9	62
8:17:00	30	19,9	60
8:18:00	30	20,0	61
8:19:00	30	19,9	62
8:20:00	30	19,9	61
8:21:00	30	19,7	61
8:22:00	30	19,7	62
8:23:00	30	19,8	58
8:24:00	30	19,8	64
8:25:00	30	20,1	66
8:26:00	30	20,0	63
8:27:00	30	20,0	64
8:28:00	30	20,2	65
8:29:00	30	20,1	65
8:30:00	30	19,9	64
8:31:00	30	20,1	66
8:32:00	30	20,1	65
8:33:00	30	19,9	67
8:34:00	30	20,0	67
8:35:00	30	19,9	66
8:36:00	30	20,0	66
8:37:00	30	19,9	68
8:38:00	30	19,8	67
8:39:00	30	20,0	67
8:40:00	30	20,0	71
8:41:00	30	19,9	72

File: project-root/data/Data Acquisition/Data Acquisition/2007 year (173)/Con 2 Usinsk G1560+1.25%Gel+1.5%SMS+3.0%CaCl (31C).txt
--Test Summary--
Full Path and File Name	
Instrument Name	7222#2
Instrument Type	Model 7222 Consistometer
Instrument Serial Number	128
Test Start Date	20.02.2007
Test Start Time	17:59:14
Test Stop Date	21.02.2007
Test Stop Time	2:23:15
Test Length	8:24:01
Final Sample Time Offset	8:24:00
Controller Schedule Name	
Sampling Period	60 seconds
Comments	T(C) 31 (105min); P(MPa) 20(105min); field water, dry blend; cement lukoil cever


Information	WellID	1/3010
Information	Customer	Eurasia-Drilling
Information	CementClass	G
Information	CementMfr	Dykerhoff
Information	Additives	1%Gel+1.5%SMS+3%CaCl
Information	Density	1560
Information	BHCT	31
Information	BHST	40
Information	FluidLoss	n/a
Information	JobType	intermediate csg
Calculated Value	30Bc - TT	7:10:00
Calculated Value	70Bc - TT	8:24:00
Calculated Value	100Bc - TT	N/A
Initial Temperature (°C)	27 °C
Final Temperature (°C)	30 °C
Initial Pressure (MPa)	1,6 MPa
Final Pressure (MPa)	20,0 MPa
Initial Consistency (Bc)	4 Bc
Final Consistency (Bc)	71 Bc
--Data--
Time (HH:MM:SS)	Temperature (°C)	Pressure (MPa)	Consistency (Bc)
0:00:00	27	1,6	4
0:01:00	27	3,0	2
0:02:00	27	3,1	3
0:03:00	26	3,5	3
0:04:00	27	4,1	3
0:05:00	27	3,7	2
0:06:00	27	3,9	4
0:07:00	27	4,1	2
0:08:00	27	3,9	1
0:09:00	27	4,4	3
0:10:00	28	4,5	1
0:11:00	28	4,5	1
0:12:00	28	4,8	2
0:13:00	28	4,9	1
0:14:00	28	5,0	1
0:15:00	28	5,2	2
0:16:00	28	5,2	1
0:17:00	28	5,4	1
0:18:00	28	5,9	2
0:19:00	28	5,9	1
0:20:00	28	6,1	1
0:21:00	28	6,4	2
0:22:00	28	6,4	1
0:23:00	28	6,8	2
0:24:00	28	6,6	1
0:25:00	28	6,8	1
0:26:00	28	7,0	1
0:27:00	28	7,2	3
0:28:00	28	7,3	1
0:29:00	28	7,4	1
0:30:00	28	8,0	3
0:31:00	28	8,0	1
0:32:00	28	7,9	1
0:33:00	28	8,0	1
0:34:00	28	8,4	2
0:35:00	28	8,4	1
0:36:00	28	8,6	1
0:37:00	28	9,1	2
0:38:00	28	9,1	1
0:39:00	28	9,1	1
0:40:00	28	9,6	3
0:41:00	28	9,6	2
0:42:00	28	9,5	2
0:43:00	28	9,9	3
0:44:00	28	10,0	2
0:45:00	28	10,2	5
0:46:00	29	10,3	2
0:47:00	29	10,5	3
0:48:00	29	10,4	2
0:49:00	29	10,9	2
0:50:00	29	11,1	3
0:51:00	29	11,0	2
0:52:00	29	11,3	2
0:53:00	29	11,5	12
0:54:00	29	11,6	2
0:55:00	29	11,7	2
0:56:00	29	11,7	4
0:57:00	29	12,1	8
0:58:00	29	12,2	2
0:59:00	29	12,2	2
1:00:00	29	12,9	3
1:01:00	29	12,8	2
1:02:00	29	12,8	2
1:03:00	29	13,2	3
1:04:00	29	13,4	2
1:05:00	29	13,2	2
1:06:00	29	13,3	1
1:07:00	29	13,9	2
1:08:00	29	14,0	1
1:09:00	29	14,0	1
1:10:00	29	14,3	2
1:11:00	29	14,3	1
1:12:00	29	14,3	1
1:13:00	29	14,6	2
1:14:00	29	15,1	2
1:15:00	29	14,9	2
1:16:00	29	15,1	2
1:17:00	29	15,7	7
1:18:00	29	15,5	2
1:19:00	29	15,6	1
1:20:00	30	15,7	1
1:21:00	30	16,2	2
1:22:00	29	16,0	1
1:23:00	30	16,1	1
1:24:00	30	16,9	2
1:25:00	30	16,9	1
1:26:00	30	16,9	1
1:27:00	30	16,7	1
1:28:00	30	17,4	2
1:29:00	30	17,2	1
1:30:00	30	17,5	1
1:31:00	30	17,8	3
1:32:00	30	17,9	1
1:33:00	30	18,0	1
1:34:00	30	18,1	1
1:35:00	30	18,5	2
1:36:00	30	18,6	1
1:37:00	30	18,4	1
1:38:00	30	18,5	1
1:39:00	30	19,1	1
1:40:00	30	19,2	1
1:41:00	30	19,2	1
1:42:00	30	19,5	2
1:43:00	30	19,5	1
1:44:00	30	19,7	1
1:45:00	30	20,3	3
1:46:00	30	20,2	1
1:47:00	30	19,9	1
1:48:00	30	19,9	1
1:49:00	30	20,0	1
1:50:00	30	20,0	1
1:51:00	30	20,0	1
1:52:00	30	20,0	1
1:53:00	30	20,0	1
1:54:00	30	19,9	1
1:55:00	30	19,9	1
1:56:00	30	20,0	1
1:57:00	30	19,9	1
1:58:00	30	20,0	1
1:59:00	30	19,9	1
2:00:00	30	19,8	1
2:01:00	30	19,9	1
2:02:00	30	19,8	1
2:03:00	30	19,9	1
2:04:00	30	19,9	1
2:05:00	30	19,8	1
2:06:00	30	19,9	1
2:07:00	30	19,8	1
2:08:00	30	19,8	1
2:09:00	30	19,8	1
2:10:00	30	19,7	1
2:11:00	30	19,7	1
2:12:00	30	19,9	1
2:13:00	30	20,1	1
2:14:00	30	20,3	1
2:15:00	30	20,2	1
2:16:00	30	20,0	1
2:17:00	30	20,2	1
2:18:00	30	20,0	1
2:19:00	30	20,2	1
2:20:00	30	20,0	1
2:21:00	30	20,2	1
2:22:00	30	20,1	1
2:23:00	30	20,2	1
2:24:00	30	20,1	1
2:25:00	30	20,0	1
2:26:00	30	20,1	1
2:27:00	30	20,1	1
2:28:00	30	20,0	1
2:29:00	30	20,0	1
2:30:00	30	20,0	1
2:31:00	30	19,9	1
2:32:00	30	19,9	1
2:33:00	30	20,0	1
2:34:00	30	19,9	1
2:35:00	30	20,0	1
2:36:00	30	19,7	1
2:37:00	30	19,8	1
2:38:00	30	19,8	1
2:39:00	30	19,9	1
2:40:00	30	19,8	1
2:41:00	30	19,7	1
2:42:00	30	19,8	1
2:43:00	30	19,9	1
2:44:00	30	19,9	1
2:45:00	30	19,8	1
2:46:00	30	19,9	1
2:47:00	30	19,7	1
2:48:00	30	19,7	1
2:49:00	30	19,8	1
2:50:00	30	20,2	1
2:51:00	30	20,1	1
2:52:00	30	20,0	1
2:53:00	30	20,0	1
2:54:00	30	20,0	1
2:55:00	30	20,2	1
2:56:00	30	20,1	1
2:57:00	30	20,0	1
2:58:00	30	20,1	1
2:59:00	30	19,9	1
3:00:00	30	19,9	1
3:01:00	30	20,0	1
3:02:00	30	20,0	1
3:03:00	30	20,1	1
3:04:00	30	20,0	1
3:05:00	30	20,0	1
3:06:00	30	19,9	1
3:07:00	30	19,9	1
3:08:00	30	19,7	1
3:09:00	30	19,7	1
3:10:00	30	19,7	1
3:11:00	30	19,8	1
3:12:00	30	19,8	1
3:13:00	30	20,0	1
3:14:00	30	20,0	1
3:15:00	30	19,8	1
3:16:00	30	19,9	1
3:17:00	30	19,7	1
3:18:00	30	19,9	1
3:19:00	30	20,1	1
3:20:00	30	20,1	1
3:21:00	30	20,2	1
3:22:00	30	20,3	1
3:23:00	30	20,2	1
3:24:00	30	20,2	1
3:25:00	30	20,1	1
3:26:00	30	20,3	1
3:27:00	30	20,2	1
3:28:00	30	20,2	1
3:29:00	30	20,0	1
3:30:00	30	20,1	1
3:31:00	30	20,1	1
3:32:00	30	19,9	1
3:33:00	30	20,2	1
3:34:00	30	20,1	1
3:35:00	30	20,1	1
3:36:00	30	20,0	1
3:37:00	30	19,9	1
3:38:00	30	20,1	1
3:39:00	30	20,0	1
3:40:00	30	19,8	1
3:41:00	30	20,0	1
3:42:00	30	20,0	1
3:43:00	30	19,9	1
3:44:00	30	20,0	1
3:45:00	30	19,8	1
3:46:00	30	19,7	1
3:47:00	30	19,7	1
3:48:00	30	20,3	1
3:49:00	30	20,2	1
3:50:00	30	20,0	1
3:51:00	30	20,2	1
3:52:00	30	20,2	1
3:53:00	30	20,2	1
3:54:00	30	20,0	1
3:55:00	30	20,0	1
3:56:00	30	19,9	1
3:57:00	30	19,9	1
3:58:00	30	20,0	1
3:59:00	30	19,8	1
4:00:00	30	20,0	1
4:01:00	30	20,1	1
4:02:00	30	19,9	1
4:03:00	30	19,9	1
4:04:00	30	20,0	1
4:05:00	30	19,9	1
4:06:00	30	19,8	1
4:07:00	30	19,9	1
4:08:00	30	19,7	1
4:09:00	30	19,9	1
4:10:00	30	19,8	1
4:11:00	30	19,8	1
4:12:00	30	19,8	1
4:13:00	30	19,8	1
4:14:00	30	19,7	1
4:15:00	30	19,9	1
4:16:00	30	19,7	1
4:17:00	30	19,6	1
4:18:00	30	19,7	1
4:19:00	30	19,7	1
4:20:00	30	20,0	1
4:21:00	30	20,0	1
4:22:00	30	20,0	1
4:23:00	30	19,8	1
4:24:00	30	20,0	1
4:25:00	30	20,0	1
4:26:00	30	19,8	1
4:27:00	30	19,7	1
4:28:00	30	19,9	1
4:29:00	30	19,7	1
4:30:00	30	19,7	1
4:31:00	30	19,8	1
4:32:00	30	19,9	1
4:33:00	30	19,8	1
4:34:00	30	19,9	1
4:35:00	30	19,9	1
4:36:00	30	20,1	1
4:37:00	30	19,9	1
4:38:00	30	19,9	1
4:39:00	30	19,9	1
4:40:00	30	19,9	1
4:41:00	30	20,0	1
4:42:00	30	19,9	1
4:43:00	30	19,8	1
4:44:00	30	19,9	1
4:45:00	30	19,6	1
4:46:00	30	19,6	1
4:47:00	30	19,7	1
4:48:00	30	19,7	1
4:49:00	30	19,7	1
4:50:00	30	19,7	1
4:51:00	30	20,1	3
4:52:00	30	20,2	1
4:53:00	30	20,1	1
4:54:00	30	20,0	1
4:55:00	30	20,0	1
4:56:00	30	20,0	1
4:57:00	30	20,1	1
4:58:00	30	20,1	1
4:59:00	30	19,9	1
5:00:00	30	20,0	1
5:01:00	30	19,9	1
5:02:00	30	19,9	1
5:03:00	30	19,8	1
5:04:00	30	19,9	1
5:05:00	30	19,8	1
5:06:00	30	19,9	1
5:07:00	30	19,7	1
5:08:00	30	19,9	1
5:09:00	30	19,8	1
5:10:00	30	19,9	1
5:11:00	30	19,7	1
5:12:00	30	19,6	1
5:13:00	30	19,8	1
5:14:00	30	19,8	1
5:15:00	30	20,3	1
5:16:00	30	20,0	1
5:17:00	30	20,1	1
5:18:00	30	20,1	1
5:19:00	30	20,0	1
5:20:00	30	20,0	1
5:21:00	30	20,1	1
5:22:00	30	19,9	1
5:23:00	30	20,0	1
5:24:00	30	19,9	1
5:25:00	30	19,9	1
5:26:00	30	20,0	1
5:27:00	30	20,0	1
5:28:00	30	20,0	1
5:29:00	30	20,0	1
5:30:00	30	19,8	1
5:31:00	30	19,7	1
5:32:00	30	20,0	1
5:33:00	30	20,0	1
5:34:00	30	19,9	1
5:35:00	30	19,6	1
5:36:00	30	20,1	1
5:37:00	30	20,1	1
5:38:00	30	20,1	1
5:39:00	30	20,0	1
5:40:00	30	20,2	1
5:41:00	30	20,2	1
5:42:00	30	20,1	1
5:43:00	30	20,2	1
5:44:00	30	20,2	1
5:45:00	30	20,0	1
5:46:00	30	20,1	1
5:47:00	30	20,0	1
5:48:00	30	20,0	1
5:49:00	30	20,0	1
5:50:00	30	20,0	1
5:51:00	30	20,0	1
5:52:00	30	19,8	1
5:53:00	30	19,8	8
5:54:00	30	19,8	2
5:55:00	30	19,8	2
5:56:00	30	20,0	2
5:57:00	30	19,9	2
5:58:00	30	19,8	2
5:59:00	30	19,8	2
6:00:00	30	19,7	1
6:01:00	30	19,7	1
6:02:00	30	20,1	3
6:03:00	30	20,1	2
6:04:00	30	20,0	2
6:05:00	30	20,1	2
6:06:00	30	20,0	5
6:07:00	30	20,2	5
6:08:00	30	20,2	5
6:09:00	30	20,2	5
6:10:00	30	20,0	6
6:11:00	30	20,0	7
6:12:00	30	19,9	11
6:13:00	30	19,9	7
6:14:00	30	20,1	8
6:15:00	30	20,0	9
6:16:00	30	19,8	9
6:17:00	30	20,0	9
6:18:00	30	19,8	12
6:19:00	30	19,9	11
6:20:00	30	19,8	11
6:21:00	30	19,8	12
6:22:00	30	19,9	12
6:23:00	30	19,7	12
6:24:00	30	20,3	12
6:25:00	30	20,1	12
6:26:00	30	20,2	13
6:27:00	30	20,1	14
6:28:00	30	20,0	14
6:29:00	30	20,0	15
6:30:00	30	19,9	14
6:31:00	30	20,1	14
6:32:00	30	20,1	14
6:33:00	30	20,1	15
6:34:00	30	19,9	14
6:35:00	30	20,1	15
6:36:00	30	20,1	15
6:37:00	30	19,8	17
6:38:00	30	19,8	17
6:39:00	30	19,8	17
6:40:00	30	20,0	17
6:41:00	30	19,9	17
6:42:00	30	20,0	17
6:43:00	30	20,0	17
6:44:00	30	19,8	17
6:45:00	30	19,9	17
6:46:00	30	19,7	20
6:47:00	30	19,7	21
6:48:00	30	19,8	21
6:49:00	30	19,7	23
6:50:00	30	20,0	23
6:51:00	30	20,0	23
6:52:00	30	20,1	23
6:53:00	30	20,1	23
6:54:00	30	20,0	23
6:55:00	30	20,0	24
6:56:00	30	20,2	24
6:57:00	30	20,0	25
6:58:00	30	20,1	25
6:59:00	30	20,0	26
7:00:00	30	20,1	25
7:01:00	30	19,8	26
7:02:00	30	19,9	25
7:03:00	30	19,8	26
7:04:00	30	20,0	26
7:05:00	30	20,0	26
7:06:00	30	19,8	26
7:07:00	30	19,9	26
7:08:00	30	19,8	26
7:09:00	30	19,8	30
7:10:00	30	19,7	31
7:11:00	30	19,7	30
7:12:00	30	19,8	31
7:13:00	30	19,7	31
7:14:00	30	19,8	31
7:15:00	30	19,9	31
7:16:00	30	19,6	32
7:17:00	30	20,2	35
7:18:00	30	20,0	36
7:19:00	30	20,1	35
7:20:00	30	20,1	35
7:21:00	30	20,1	35
7:22:00	30	20,0	36
7:23:00	30	20,1	36
7:24:00	30	20,1	37
7:25:00	30	19,9	37
7:26:00	30	20,0	37
7:27:00	30	20,1	37
7:28:00	30	20,0	37
7:29:00	30	19,9	37
7:30:00	30	20,0	37
7:31:00	30	20,0	37
7:32:00	30	19,8	37
7:33:00	30	19,8	37
7:34:00	30	19,7	37
7:35:00	30	19,7	37
7:36:00	30	19,9	44
7:37:00	30	19,9	45
7:38:00	30	19,7	45
7:39:00	30	19,9	46
7:40:00	30	19,7	46
7:41:00	30	19,7	47
7:42:00	30	19,6	48
7:43:00	30	20,2	49
7:44:00	30	20,0	49
7:45:00	30	20,2	49
7:46:00	30	20,2	49
7:47:00	30	20,0	49
7:48:00	30	19,9	50
7:49:00	30	20,0	51
7:50:00	30	19,9	53
7:51:00	30	20,0	55
7:52:00	30	19,9	56
7:53:00	30	19,9	57
7:54:00	30	20,0	58
7:55:00	30	20,1	58
7:56:00	30	20,1	58
7:57:00	30	19,9	59
7:58:00	30	20,0	59
7:59:00	30	19,8	60
8:00:00	30	20,0	61
8:01:00	30	19,7	61
8:02:00	30	19,9	61
8:03:00	30	19,8	62
8:04:00	30	19,9	63
8:05:00	30	19,9	63
8:06:00	30	19,8	63
8:07:00	30	20,0	64
8:08:00	30	19,8	64
8:09:00	30	19,7	64
8:10:00	30	19,9	65
8:11:00	30	19,7	65
8:12:00	30	19,8	65
8:13:00	30	19,9	65
8:14:00	30	19,9	66
8:15:00	30	19,8	66
8:16:00	30	19,8	66
8:17:00	30	20,1	66
8:18:00	30	20,0	66
8:19:00	30	19,9	68
8:20:00	30	20,1	69
8:21:00	30	19,8	69
8:22:00	30	19,9	70
8:23:00	30	20,0	70
8:24:00	30	20,0	71
