Repository: ProgWizer/parser

File: project-root/data/Data Acquisition/Data Acquisition/2007 year (173)/UCA L Dragon G1940+1.5%gpsLX-200+0.5%RPM+0.09%R-7 (62-80C).txt (part 1 of 2)
--Test Summary--
Full Path and File Name	
Instrument Name	4262L
Instrument Type	Model 4262 Twin Cell UCA
Instrument Serial Number	111L
Test Start Date	29.01.2007
Test Start Time	12:30:15
Test Stop Date	31.01.2007
Test Stop Time	9:53:00
Test Length	45:22:45
Final Sample Time Offset	45:22:00
Controller Schedule Name	
Sampling Period	60 seconds
Comments	T: 62(80), 80(240)
Information	WellID	n/a
Information	Customer	Dragon
Information	CementClass	PCT-I-G
Information	CementMfr	Dykerhoff
Information	Additives	1.5%gpsLX-200+0.5%RPM+0.09%
Information	Density	1940
Information	BHCT	62
Information	BHST	80
Information	FluidLoss	
Information	JobType	Research
Calculated Value	CS_50	3:00:00
Calculated Value	CS_500	5:44:00
Calculated Value	CS_Time8h	7,84 MPa
Calculated Value	CS_Time16h	1,38 MPa
Calculated Value	CS_Time24h	1,50 MPa
Calculated Value	CS_Time48h	N/A
Calculated Value	CS_Time72h	N/A
Calculated Curve	Compressive Strength	Compressive strength type B (more than 14 lb/gal)
Initial Temperature (°C)	24 °C
Final Temperature (°C)	80 °C
Initial Transit Time (microsec/in)	ERROR
Final Transit Time (microsec/in)	14,24 microsec/in
Initial Compressive Strength (MPa)	N/A
Final Compressive Strength (MPa)	1,69 MPa
--Data--
Time (HH:MM:SS)	Temperature (°C)	Transit Time (microsec/in)	Compressive Strength (MPa)
0:00:00	24		
0:01:00	24		
0:02:00	24		
0:03:00	25		
0:04:00	25		
0:05:00	25		
0:06:00	26		
0:07:00	26		
0:08:00	27		
0:09:00	27		
0:10:00	28		
0:11:00	28		
0:12:00	29		
0:13:00	29		
0:14:00	30		
0:15:00	30		
0:16:00	31		
0:17:00	31		
0:18:00	32		
0:19:00	33		
0:20:00	33		
0:21:00	34		
0:22:00	34		
0:23:00	35		
0:24:00	35		
0:25:00	35		
0:26:00	36		
0:27:00	37		
0:28:00	37		
0:29:00	38		
0:30:00	38		
0:31:00	39		
0:32:00	39		
0:33:00	39		
0:34:00	40		
0:35:00	41		
0:36:00	42		
0:37:00	42		
0:38:00	42		
0:39:00	43		
0:40:00	43		
0:41:00	44		
0:42:00	44		
0:43:00	45		
0:44:00	45		
0:45:00	46		
0:46:00	46		
0:47:00	47		
0:48:00	47		
0:49:00	48		
0:50:00	49		
0:51:00	49		
0:52:00	49		
0:53:00	49		
0:54:00	50		
0:55:00	51		
0:56:00	52		
0:57:00	52		
0:58:00	52		
0:59:00	53		
1:00:00	53		
1:01:00	54		
1:02:00	54		
1:03:00	55		
1:04:00	55		
1:05:00	56		
1:06:00	56		
1:07:00	56		
1:08:00	57		
1:09:00	57		
1:10:00	58		
1:11:00	58		
1:12:00	59		
1:13:00	59		
1:14:00	60		
1:15:00	60		
1:16:00	61		
1:17:00	61		
1:18:00	61		
1:19:00	62		
1:20:00	63		
1:21:00	63		
1:22:00	64		
1:23:00	64		
1:24:00	64		
1:25:00	64		
1:26:00	64		
1:27:00	64		
1:28:00	64		
1:29:00	64		
1:30:00	64		
1:31:00	64		
1:32:00	64		
1:33:00	64		
1:34:00	64		
1:35:00	65		
1:36:00	65		
1:37:00	64		
1:38:00	64		
1:39:00	65		
1:40:00	65		
1:41:00	65		
1:42:00	65		
1:43:00	65		
1:44:00	65		
1:45:00	65		
1:46:00	65		
1:47:00	65		
1:48:00	65		
1:49:00	65		
1:50:00	65		
1:51:00	65		
1:52:00	65		
1:53:00	65		
1:54:00	65		
1:55:00	65		
1:56:00	65		
1:57:00	65		
1:58:00	65		
1:59:00	66		
2:00:00	65		
2:01:00	65		
2:02:00	65		
2:03:00	65		
2:04:00	66		
2:05:00	65		
2:06:00	66		
2:07:00	66		
2:08:00	66		
2:09:00	66		
2:10:00	66		
2:11:00	66		
2:12:00	66		
2:13:00	66		
2:14:00	66		
2:15:00	66		
2:16:00	66		
2:17:00	67		
2:18:00	66		
2:19:00	67		
2:20:00	66		
2:21:00	66		
2:22:00	67		
2:23:00	67		
2:24:00	66		
2:25:00	67		
2:26:00	1302		
2:27:00	1303		
2:28:00	1300		
2:29:00	1300	25,74	0,00
2:30:00	65	25,77	0,00
2:31:00	65		
2:32:00	66	25,30	0,01
2:33:00	65	25,31	0,01
2:34:00	65	25,32	0,01
2:35:00	65	25,32	0,01
2:36:00	65	25,33	0,01
2:37:00	65	25,33	0,01
2:38:00	65	25,33	0,01
2:39:00	66	25,33	0,01
2:40:00	66	25,33	0,01
2:41:00	66	25,33	0,01
2:42:00	66	25,33	0,01
2:43:00	66	25,34	0,01
2:44:00	66	25,34	0,01
2:45:00	66	25,35	0,01
2:46:00	66	25,34	0,01
2:47:00	67	25,35	0,01
2:48:00	67	25,36	0,01
2:49:00	67	25,36	0,01
2:50:00	67	25,36	0,01
2:51:00	67	25,36	0,01
2:52:00	67	25,36	0,01
2:53:00	67	25,36	0,01
2:54:00	68	25,36	0,01
2:55:00	68	25,37	0,01
2:56:00	68	25,37	0,01
2:57:00	68	25,38	0,01
2:58:00	68	25,37	0,01
2:59:00	68	16,92	0,70
3:00:00	68	16,92	0,70
3:01:00	68	16,92	0,70
3:02:00	69	16,92	0,70
3:03:00	68	16,92	0,70
3:04:00	69	16,95	0,69
3:05:00	69	16,95	0,69
3:06:00	69	16,94	0,69
3:07:00	69	16,94	0,69
3:08:00	69	16,95	0,69
3:09:00	69	16,94	0,69
3:10:00	69	16,95	0,69
3:11:00	69	16,95	0,69
3:12:00	70	16,95	0,69
3:13:00	70	16,95	0,69
3:14:00	70	16,95	0,69
3:15:00	70	16,95	0,69
3:16:00	70	16,94	0,69
3:17:00	70	16,95	0,69
3:18:00	70	16,95	0,69
3:19:00	70	16,95	0,69
3:20:00	70	16,95	0,69
3:21:00	71	16,95	0,69
3:22:00	70	16,94	0,69
3:23:00	70	16,95	0,69
3:24:00	71	16,95	0,69
3:25:00	71	16,95	0,69
3:26:00	71	16,95	0,69
3:27:00	71	16,94	0,69
3:28:00	71	16,94	0,69
3:29:00	71	16,95	0,69
3:30:00	71	16,94	0,69
3:31:00	71	16,93	0,69
3:32:00	71	16,93	0,69
3:33:00	72	16,92	0,70
3:34:00	71	16,92	0,70
3:35:00	72	16,92	0,70
3:36:00	72	16,92	0,70
3:37:00	72	16,91	0,70
3:38:00	72	16,90	0,70
3:39:00	72	16,90	0,70
3:40:00	72	16,89	0,70
3:41:00	72	16,89	0,70
3:42:00	72	16,88	0,71
3:43:00	72	16,87	0,71
3:44:00	72	16,86	0,71
3:45:00	72	16,86	0,71
3:46:00	73	16,85	0,71
3:47:00	72	16,84	0,72
3:48:00	73	16,83	0,72
3:49:00	73	16,81	0,72
3:50:00	73	16,80	0,72
3:51:00	73	16,78	0,73
3:52:00	73	16,78	0,73
3:53:00	73	16,77	0,73
3:54:00	73	16,75	0,74
3:55:00	73	16,74	0,74
3:56:00	73	16,72	0,74
3:57:00	73	16,71	0,75
3:58:00	73	16,69	0,75
3:59:00	74	16,67	0,76
4:00:00	73	16,65	0,76
4:01:00	73	16,63	0,77
4:02:00	74	16,61	0,77
4:03:00	74	16,59	0,78
4:04:00	74	16,57	0,78
4:05:00	74	16,55	0,79
4:06:00	74	16,53	0,79
4:07:00	74	16,50	0,80
4:08:00	74	16,48	0,80
4:09:00	74	16,45	0,81
4:10:00	74	16,44	0,81
4:11:00	74	16,41	0,82
4:12:00	74	16,38	0,83
4:13:00	74	16,36	0,84
4:14:00	75	16,33	0,84
4:15:00	74	16,30	0,85
4:16:00	75	16,27	0,86
4:17:00	75	16,24	0,87
4:18:00	75	16,20	0,88
4:19:00	75	16,16	0,89
4:20:00	75	16,14	0,89
4:21:00	75	16,12	0,90
4:22:00	75	16,08	0,91
4:23:00	75	16,05	0,92
4:24:00	75	16,00	0,94
4:25:00	75	15,96	0,95
4:26:00	75	15,93	0,96
4:27:00	76	15,88	0,97
4:28:00	76	15,84	0,99
4:29:00	76	15,82	1,00
4:30:00	76	15,77	1,01
4:31:00	76	15,72	1,03
4:32:00	76	15,70	1,04
4:33:00	76	15,64	1,06
4:34:00	76	15,59	1,07
4:35:00	76	15,55	1,08
4:36:00	76	15,51	1,10
4:37:00	76	15,47	1,11
4:38:00	76	15,42	1,13
4:39:00	77	15,37	1,15
4:40:00	77	15,33	1,17
4:41:00	77	15,28	1,19
4:42:00	76	15,23	1,21
4:43:00	77	15,18	1,23
4:44:00	77	15,13	1,25
4:45:00	77	15,08	1,27
4:46:00	77	15,03	1,29
4:47:00	77	14,98	1,31
4:48:00	77	14,93	1,33
4:49:00	77	14,88	1,36
4:50:00	77	14,82	1,39
4:51:00	78	14,76	1,41
4:52:00	77	14,70	1,44
4:53:00	78	14,65	1,47
4:54:00	78	14,60	1,49
4:55:00	78	14,54	1,52
4:56:00	78	14,48	1,55
4:57:00	78	14,43	1,58
4:58:00	78	14,38	1,61
4:59:00	78	14,32	1,64
5:00:00	78	14,26	1,67
5:01:00	78	14,21	1,71
5:02:00	78	14,15	1,74
5:03:00	78	14,10	1,77
5:04:00	78	14,04	1,81
5:05:00	78	13,99	1,84
5:06:00	78	13,94	1,87
5:07:00	79	13,88	1,91
5:08:00	79	13,83	1,95
5:09:00	79	13,77	1,99
5:10:00	79	13,73	2,02
5:11:00	79	13,67	2,06
5:12:00	79	13,61	2,11
5:13:00	79	13,56	2,15
5:14:00	79	13,50	2,19
5:15:00	79	13,46	2,22
5:16:00	79	13,41	2,26
5:17:00	79	13,37	2,30
5:18:00	80	13,32	2,34
5:19:00	80	13,27	2,38
5:20:00	79	13,23	2,42
5:21:00	79	13,17	2,47
5:22:00	80	13,14	2,50
5:23:00	80	13,08	2,55
5:24:00	80	13,03	2,60
5:25:00	80	13,00	2,63
5:26:00	80	12,96	2,67
5:27:00	80	12,92	2,71
5:28:00	80	12,88	2,76
5:29:00	80	12,84	2,80
5:30:00	80	12,80	2,83
5:31:00	80	12,75	2,88
5:32:00	80	12,72	2,92
5:33:00	80	12,67	2,97
5:34:00	80	12,64	3,01
5:35:00	80	12,60	3,05
5:36:00	80	12,56	3,10
5:37:00	80	12,54	3,13
5:38:00	80	12,50	3,18
5:39:00	80	12,47	3,21
5:40:00	80	12,42	3,28
5:41:00	80	12,38	3,33
5:42:00	80	12,35	3,36
5:43:00	79	12,32	3,40
5:44:00	80	12,30	3,43
5:45:00	80	12,26	3,48
5:46:00	80	12,23	3,52
5:47:00	80	12,19	3,58
5:48:00	80	12,17	3,61
5:49:00	80	12,14	3,65
5:50:00	80	12,11	3,69
5:51:00	80	12,08	3,74
5:52:00	80	12,06	3,77
5:53:00	80	12,03	3,82
5:54:00	80	12,00	3,86
5:55:00	80	11,98	3,88
5:56:00	80	11,95	3,93
5:57:00	80	11,92	3,98
5:58:00	80	11,89	4,03
5:59:00	80	11,88	4,05
6:00:00	80	11,86	4,09
6:01:00	80	11,83	4,12
6:02:00	80	11,80	4,17
6:03:00	80	11,78	4,21
6:04:00	80	11,76	4,25
6:05:00	80	11,73	4,29
6:06:00	80	11,71	4,33
6:07:00	80	11,69	4,37
6:08:00	80	11,67	4,41
6:09:00	80	11,64	4,46
6:10:00	80	11,61	4,50
6:11:00	80	11,60	4,53
6:12:00	80	11,58	4,56
6:13:00	80	11,56	4,60
6:14:00	80	11,55	4,63
6:15:00	80	11,52	4,67
6:16:00	80	11,50	4,72
6:17:00	79	11,49	4,74
6:18:00	80	11,46	4,79
6:19:00	80	11,45	4,82
6:20:00	79	11,43	4,86
6:21:00	80	11,41	4,89
6:22:00	80	11,40	4,92
6:23:00	80	11,38	4,97
6:24:00	80	11,36	5,00
6:25:00	80	11,34	5,05
6:26:00	80	11,32	5,08
6:27:00	80	11,32	5,10
6:28:00	79	11,29	5,14
6:29:00	80	11,27	5,19
6:30:00	80	11,26	5,21
6:31:00	80	11,25	5,24
6:32:00	80	11,22	5,29
6:33:00	80	11,22	5,31
6:34:00	80	11,19	5,36
6:35:00	80	11,18	5,39
6:36:00	79	11,16	5,43
6:37:00	80	11,15	5,46
6:38:00	80	11,13	5,50
6:39:00	80	11,12	5,53
6:40:00	80	11,10	5,57
6:41:00	80	11,10	5,58
6:42:00	80	11,08	5,62
6:43:00	79	11,07	5,66
6:44:00	79	11,05	5,69
6:45:00	80	11,04	5,73
6:46:00	79	11,02	5,77
6:47:00	79	11,02	5,78
6:48:00	80	11,00	5,82
6:49:00	80	10,98	5,86
6:50:00	80	10,97	5,90
6:51:00	79	10,96	5,92
6:52:00	80	10,95	5,95
6:53:00	80	10,94	5,97
6:54:00	79	10,93	6,01
6:55:00	80	10,91	6,05
6:56:00	79	10,90	6,07
6:57:00	80	10,89	6,11
6:58:00	80	10,88	6,13
6:59:00	79	10,86	6,17
7:00:00	80	10,85	6,21
7:01:00	79	10,84	6,23
7:02:00	80	10,83	6,27
7:03:00	80	10,81	6,31
7:04:00	80	10,80	6,33
7:05:00	80	10,80	6,35
7:06:00	80	10,79	6,37
7:07:00	80	10,77	6,41
7:08:00	79	10,76	6,46
7:09:00	80	10,75	6,48
7:10:00	80	10,74	6,50
7:11:00	80	10,74	6,52
7:12:00	80	10,73	6,54
7:13:00	79	10,71	6,59
7:14:00	79	10,70	6,63
7:15:00	80	10,69	6,65
7:16:00	80	10,68	6,69
7:17:00	80	10,67	6,72
7:18:00	80	10,66	6,74
7:19:00	80	10,65	6,76
7:20:00	79	10,64	6,81
7:21:00	79	10,63	6,83
7:22:00	79	10,63	6,85
7:23:00	80	10,62	6,87
7:24:00	80	10,60	6,92
7:25:00	80	10,59	6,94
7:26:00	80	10,58	6,99
7:27:00	80	10,57	7,01
7:28:00	79	10,56	7,04
7:29:00	80	10,56	7,06
7:30:00	79	10,55	7,08
7:31:00	80	10,54	7,11
7:32:00	79	10,54	7,13
7:33:00	79	10,52	7,18
7:34:00	79	10,52	7,18
7:35:00	80	10,51	7,20
7:36:00	79	10,50	7,25
7:37:00	80	10,50	7,25
7:38:00	79	10,49	7,27
7:39:00	80	10,48	7,30
7:40:00	80	10,47	7,32
7:41:00	80	10,47	7,35
7:42:00	80	10,45	7,40
7:43:00	80	10,45	7,42
7:44:00	79	10,44	7,45
7:45:00	80	10,44	7,45
7:46:00	79	10,43	7,47
7:47:00	80	10,42	7,50
7:48:00	80	10,41	7,52
7:49:00	79	10,41	7,55
7:50:00	79	10,40	7,57
7:51:00	80	10,39	7,60
7:52:00	80	10,38	7,63
7:53:00	79	10,38	7,65
7:54:00	80	10,37	7,68
7:55:00	80	10,36	7,70
7:56:00	80	10,36	7,73
7:57:00	80	10,35	7,76
7:58:00	80	10,35	7,76
7:59:00	80	10,34	7,78
8:00:00	80	10,32	7,84
8:01:00	80	10,32	7,84
8:02:00	80	10,32	7,86
8:03:00	80	10,31	7,89
8:04:00	80	10,30	7,92
8:05:00	80	10,29	7,94
8:06:00	80	10,29	7,94
8:07:00	80	10,29	7,97
8:08:00	80	10,28	8,00
8:09:00	79	10,27	8,02
8:10:00	80	10,27	8,05
8:11:00	80	10,27	8,05
8:12:00	80	10,26	8,08
8:13:00	80	10,25	8,11
8:14:00	80	10,24	8,13
8:15:00	80	10,24	8,13
8:16:00	79	10,23	8,16
8:17:00	80	10,22	8,22
8:18:00	80	10,22	8,22
8:19:00	80	10,21	8,25
8:20:00	80	10,20	8,28
8:21:00	80	10,20	8,28
8:22:00	80	10,19	8,33
8:23:00	80	10,19	8,33
8:24:00	79	10,19	8,33
8:25:00	80	10,18	8,36
8:26:00	79	10,17	8,39
8:27:00	79	10,17	8,42
8:28:00	79	10,16	8,45
8:29:00	80	10,16	8,45
8:30:00	79	10,15	8,48
8:31:00	80	10,15	8,48
8:32:00	80	10,14	8,51
8:33:00	80	10,14	8,51
8:34:00	80	10,14	8,54
8:35:00	80	10,13	8,57
8:36:00	80	10,13	8,57
8:37:00	80	10,12	8,60
8:38:00	80	10,11	8,63
8:39:00	80	10,11	8,63
8:40:00	79	10,11	8,66
8:41:00	80	10,11	8,66
8:42:00	79	10,10	8,69
8:43:00	80	10,09	8,72
8:44:00	80	10,08	8,75
8:45:00	80	10,08	8,78
8:46:00	80	10,08	8,75
8:47:00	80	10,08	8,78
8:48:00	80	10,07	8,81
8:49:00	80	10,06	8,84
8:50:00	79	10,06	8,84
8:51:00	79	10,06	8,84
8:52:00	80	10,05	8,87
8:53:00	80	10,05	8,87
8:54:00	80	10,05	8,90
8:55:00	80	10,04	8,93
8:56:00	80	10,04	8,93
8:57:00	80	10,02	8,99
8:58:00	80	10,02	8,99
8:59:00	80	10,02	9,02
9:00:00	79	10,02	9,02
9:01:00	80	10,01	9,06
9:02:00	79	10,01	9,06
9:03:00	80	10,01	9,06
9:04:00	80	10,00	9,09
9:05:00	80	9,99	9,12
9:06:00	79	9,99	9,12
9:07:00	80	9,99	9,15
9:08:00	80	9,98	9,18
9:09:00	80	9,97	9,22
9:10:00	80	9,97	9,22
9:11:00	79	9,97	9,22
9:12:00	80	9,96	9,25
9:13:00	80	9,96	9,28
9:14:00	79	9,96	9,28
9:15:00	80	9,95	9,31
9:16:00	80	9,94	9,35
9:17:00	80	9,94	9,35
9:18:00	80	9,94	9,35
9:19:00	79	9,94	9,35
9:20:00	80	9,93	9,38
9:21:00	79	9,93	9,38
9:22:00	80	9,93	9,41
9:23:00	79	9,93	9,41
9:24:00	79	9,92	9,45
9:25:00	80	9,91	9,48
9:26:00	80	9,91	9,48
9:27:00	80	9,91	9,48
9:28:00	80	9,91	9,48
9:29:00	80	9,90	9,51
9:30:00	80	9,90	9,51
9:31:00	80	9,90	9,55
9:32:00	80	9,90	9,55
9:33:00	80	9,89	9,58
9:34:00	80	9,88	9,62
9:35:00	80	9,88	9,62
9:36:00	79	9,88	9,62
9:37:00	80	9,88	9,62
9:38:00	80	9,88	9,65
9:39:00	80	9,88	9,65
9:40:00	80	9,87	9,68
9:41:00	80	9,87	9,68
9:42:00	79	9,86	9,72
9:43:00	80	9,86	9,72
9:44:00	80	9,85	9,75
9:45:00	80	9,85	9,75
9:46:00	80	9,85	9,75
9:47:00	80	9,84	9,79
9:48:00	80	9,84	9,79
9:49:00	79	9,84	9,79
9:50:00	80	9,84	9,82
9:51:00	80	9,84	9,82
9:52:00	80	9,83	9,86
9:53:00	80	9,83	9,86
9:54:00	79	9,82	9,89
9:55:00	80	9,82	9,89
9:56:00	80	9,82	9,89
9:57:00	80	9,82	9,89
9:58:00	79	9,82	9,89
9:59:00	80	9,81	9,96
10:00:00	80	9,81	9,96
10:01:00	80	9,81	9,96
10:02:00	80	9,81	9,96
10:03:00	80	9,80	10,00
10:04:00	80	9,80	10,00
10:05:00	80	9,79	10,03
10:06:00	80	9,79	10,07
10:07:00	79	9,79	10,03
10:08:00	80	9,79	10,07
10:09:00	80	9,79	10,07
10:10:00	80	9,79	10,07
10:11:00	80	9,78	10,11
10:12:00	79	9,78	10,11
10:13:00	80	9,77	10,14
10:14:00	80	9,77	10,14
10:15:00	80	9,77	10,14
10:16:00	80	9,77	10,14
10:17:00	80	9,76	10,18
10:18:00	79	9,76	10,18
10:19:00	80	9,75	10,22
10:20:00	79	9,75	10,22
10:21:00	80	9,75	10,22
10:22:00	80	9,75	10,25
10:23:00	80	9,75	10,25
10:24:00	79	9,74	10,29
10:25:00	80	9,74	10,29
10:26:00	80	9,74	10,29
10:27:00	79	9,74	10,29
10:28:00	80	9,74	10,29
10:29:00	80	9,73	10,33
10:30:00	80	9,72	10,36
10:31:00	80	9,72	10,36
10:32:00	80	9,72	10,36
10:33:00	80	9,72	10,40
10:34:00	80	9,73	10,33
10:35:00	80	9,71	10,44
10:36:00	80	9,72	10,40
10:37:00	79	9,71	10,44
10:38:00	80	9,71	10,44
10:39:00	80	9,71	10,44
10:40:00	80	9,70	10,48
10:41:00	79	9,70	10,48
10:42:00	80	9,70	10,48
10:43:00	80	9,70	10,48
10:44:00	80	9,69	10,51
10:45:00	80	9,69	10,51
10:46:00	79	9,69	10,55
10:47:00	80	9,69	10,51
10:48:00	80	9,69	10,55
10:49:00	80	9,69	10,55
10:50:00	80	9,69	10,55
10:51:00	79	9,68	10,59
10:52:00	80	9,68	10,59
10:53:00	80	9,68	10,59
10:54:00	80	9,67	10,63
10:55:00	80	9,67	10,63
10:56:00	80	9,67	10,63
10:57:00	80	9,67	10,63
10:58:00	80	9,66	10,67
10:59:00	80	9,66	10,67
11:00:00	79	9,66	10,67
11:01:00	79	9,66	10,71
11:02:00	79	9,66	10,71
11:03:00	79	9,66	10,71
11:04:00	80	9,66	10,71
11:05:00	80	9,66	10,71
11:06:00	80	9,65	10,74
11:07:00	80	9,65	10,74
11:08:00	80	9,64	10,78
11:09:00	80	9,64	10,78
11:10:00	79	9,64	10,78
11:11:00	80	9,64	10,78
11:12:00	80	9,63	10,82
11:13:00	80	9,63	10,82
11:14:00	79	9,63	10,82
11:15:00	79	9,63	10,82
11:16:00	80	9,63	10,86
11:17:00	80	9,63	10,86
11:18:00	80	9,63	10,86
11:19:00	80	9,63	10,86
11:20:00	80	9,62	10,90
11:21:00	80	9,62	10,90
11:22:00	80	9,62	10,90
11:23:00	80	9,62	10,90
11:24:00	80	9,61	10,94
11:25:00	80	9,61	10,94
11:26:00	79	9,61	10,94
11:27:00	80	9,60	10,98
11:28:00	80	9,61	10,94
11:29:00	80	9,60	10,98
11:30:00	80	9,60	10,98
11:31:00	79	9,60	10,98
11:32:00	80	9,60	11,02
11:33:00	79	9,60	11,02
11:34:00	79	9,60	11,02
11:35:00	80	9,60	11,02
11:36:00	80	9,59	11,06
11:37:00	80	9,60	11,02
11:38:00	80	9,59	11,06
11:39:00	80	9,59	11,06
11:40:00	80	9,58	11,10
11:41:00	80	9,58	11,10
11:42:00	80	9,58	11,10
11:43:00	80	9,58	11,10
11:44:00	80	9,58	11,10
11:45:00	80	9,58	11,10
11:46:00	80	9,57	11,14
11:47:00	79	9,57	11,14
11:48:00	80	9,57	11,14
11:49:00	80	9,57	11,14
11:50:00	80	9,57	11,18
11:51:00	79	9,57	11,18
11:52:00	80	9,57	11,18
11:53:00	80	9,57	11,18
11:54:00	79	9,56	11,22
11:55:00	80	9,57	11,18
11:56:00	80	9,56	11,22
11:57:00	80	9,56	11,22
11:58:00	80	9,56	11,22
11:59:00	80	9,55	11,27
12:00:00	80	9,55	11,27
12:01:00	79	9,55	11,27
12:02:00	79	9,55	11,27
12:03:00	80	9,55	11,27
12:04:00	80	9,55	11,27
12:05:00	80	9,54	11,31
12:06:00	80	9,54	11,31
12:07:00	80	9,54	11,31
12:08:00	80	9,54	11,31
12:09:00	80	9,54	11,31
12:10:00	80	9,54	11,31
12:11:00	79	9,54	11,35
12:12:00	80	9,54	11,31
12:13:00	80	9,54	11,35
12:14:00	79	9,54	11,35
12:15:00	80	9,54	11,35
12:16:00	80	9,54	11,35
12:17:00	80	9,54	11,35
12:18:00	79	9,54	11,35
12:19:00	79	9,54	11,35
12:20:00	80	9,53	11,39
12:21:00	80	9,53	11,39
12:22:00	79	9,53	11,39
12:23:00	80	9,53	11,39
12:24:00	80	9,52	11,43
12:25:00	80	9,52	11,43
12:26:00	80	9,52	11,43
12:27:00	79	9,52	11,43
12:28:00	80	9,52	11,43
12:29:00	80	9,52	11,43
12:30:00	80	9,52	11,47
12:31:00	79	9,52	11,47
12:32:00	80	9,52	11,47
12:33:00	80	9,52	11,47
12:34:00	80	9,51	11,52
12:35:00	80	9,51	11,52
12:36:00	80	9,51	11,52
12:37:00	80	9,51	11,52
12:38:00	80	9,50	11,56
12:39:00	80	9,50	11,56
12:40:00	80	9,50	11,56
12:41:00	79	9,50	11,56
12:42:00	80	9,50	11,56
12:43:00	80	9,49	11,60
12:44:00	80	9,49	11,60
12:45:00	80	9,49	11,60
12:46:00	80	9,50	11,56
12:47:00	80	9,49	11,60
12:48:00	80	9,49	11,60
12:49:00	80	9,49	11,60
12:50:00	80	9,48	11,64
12:51:00	79	9,48	11,64
12:52:00	80	9,48	11,64
12:53:00	80	9,48	11,69
12:54:00	80	9,48	11,69
12:55:00	80	9,48	11,69
12:56:00	80	9,48	11,69
12:57:00	80	9,48	11,69
12:58:00	80	9,48	11,69
12:59:00	79	9,48	11,69
13:00:00	80	9,47	11,73
13:01:00	80	9,47	11,73
13:02:00	79	9,47	11,73
13:03:00	79	9,47	11,73
13:04:00	79	9,47	11,73
13:05:00	80	9,47	11,73
13:06:00	80	9,46	11,77
13:07:00	80	9,46	11,77
13:08:00	80	9,46	11,77
13:09:00	80	9,45	11,82
13:10:00	79	9,45	11,82
13:11:00	80	9,45	11,82
13:12:00	80	9,45	11,82
13:13:00	80	9,45	11,82
13:14:00	79	9,45	11,82
13:15:00	80	9,45	11,82
13:16:00	79	9,45	11,86
13:17:00	80	9,45	11,86
13:18:00	80	9,45	11,86
13:19:00	80	9,45	11,86
13:20:00	80	9,44	11,90
13:21:00	80	9,44	11,90
13:22:00	80	9,44	11,90
13:23:00	80	9,44	11,90
13:24:00	80	9,44	11,90
13:25:00	80	9,44	11,90
13:26:00	80	9,44	11,90
13:27:00	80	9,44	11,90
13:28:00	80	9,44	11,90
13:29:00	80	9,44	11,90
13:30:00	80	9,43	11,95
13:31:00	80	9,44	11,90
13:32:00	79	9,43	11,95
13:33:00	80	9,43	11,95
13:34:00	80	9,44	11,90
13:35:00	80	9,43	11,95
13:36:00	80	9,43	11,95
13:37:00	79	9,43	11,95
13:38:00	80	9,43	11,95
13:39:00	80	9,43	11,99
13:40:00	80	9,43	11,95
13:41:00	80	9,43	11,95
13:42:00	80	9,44	11,90
13:43:00	80	9,43	11,95
13:44:00	80	9,43	11,95
13:45:00	80	9,43	11,95
13:46:00	80	9,43	11,99
13:47:00	80	9,43	11,99
13:48:00	79	9,43	11,99
13:49:00	80	9,43	11,95
13:50:00	80	9,43	11,95
13:51:00	80	9,43	11,95
13:52:00	80	9,43	11,95
13:53:00	80	9,43	11,99
13:54:00	80	9,43	11,95
13:55:00	80	9,43	11,95
13:56:00	80	9,43	11,95
13:57:00	80	9,43	11,95
13:58:00	80	9,44	11,90
13:59:00	80	9,44	11,90
14:00:00	80	9,43	11,95
14:01:00	80	9,43	11,95
14:02:00	80	9,43	11,95
14:03:00	80	9,43	11,95
14:04:00	79	9,44	11,90
14:05:00	80	9,43	11,95
14:06:00	80	9,43	11,95
14:07:00	80	9,44	11,90
14:08:00	80	9,44	11,90
14:09:00	80	9,44	11,90
14:10:00	80	9,43	11,95
14:11:00	80	9,44	11,90
14:12:00	80	9,44	11,90
14:13:00	80	9,43	11,95
14:14:00	79	9,44	11,90
14:15:00	79	9,44	11,90
14:16:00	80	9,44	11,90
14:17:00	80	9,45	11,86
14:18:00	80	9,45	11,86
14:19:00	80	9,45	11,86
14:20:00	80	9,45	11,86
14:21:00	80	9,45	11,86
14:22:00	80	9,45	11,86
14:23:00	79	9,45	11,86
14:24:00	80	9,45	11,86
14:25:00	79	9,45	11,86
14:26:00	80	9,45	11,86
14:27:00	79	9,45	11,86
14:28:00	80	9,45	11,86
14:29:00	80	9,45	11,86
14:30:00	80	9,45	11,82
14:31:00	80	9,45	11,82
14:32:00	80	9,45	11,82
14:33:00	80	9,45	11,82
14:34:00	80	9,45	11,82
14:35:00	80	9,45	11,82
14:36:00	80	9,46	11,77
14:37:00	80	9,45	11,82
14:38:00	80	9,45	11,82
14:39:00	80	9,47	11,73
14:40:00	80	9,45	11,82
14:41:00	79	9,47	11,73
14:42:00	80	9,46	11,77
14:43:00	80	9,47	11,73
14:44:00	80	9,47	11,73
14:45:00	80	9,46	11,77
14:46:00	80	9,47	11,73
14:47:00	79	9,48	11,69
14:48:00	80	9,48	11,69
14:49:00	80	9,48	11,69
14:50:00	80	9,48	11,64
14:51:00	80	9,48	11,69
14:52:00	80	9,48	11,64
14:53:00	79	9,48	11,64
14:54:00	80	9,48	11,64
14:55:00	80	9,48	11,69
14:56:00	80	9,47	11,73
14:57:00	80	9,48	11,64
14:58:00	80	9,48	11,69
14:59:00	80	9,48	11,69
15:00:00	80	9,49	11,60
15:01:00	80	9,46	11,77
15:02:00	80	9,48	11,69
15:03:00	80	9,47	11,73
15:04:00	80	9,48	11,64
15:05:00	80	9,50	11,56
15:06:00	80	9,50	11,56
15:07:00	80	9,51	11,52
15:08:00	80	9,51	11,52
15:09:00	80	9,50	11,56
15:10:00	80	9,52	11,43
15:11:00	80	14,87	1,36
15:12:00	80	14,88	1,36
15:13:00	80	14,88	1,36
15:14:00	80	14,87	1,36
15:15:00	80	14,86	1,36
15:16:00	80	14,87	1,36
15:17:00	80	14,87	1,36
15:18:00	79	14,87	1,36
15:19:00	79	14,86	1,36
15:20:00	80	14,86	1,36
15:21:00	80	14,86	1,36
15:22:00	80	14,87	1,36
15:23:00	80	14,87	1,36
15:24:00	80	14,86	1,36
15:25:00	80	14,86	1,36
15:26:00	80	14,86	1,36
15:27:00	80	14,86	1,36
15:28:00	80	14,86	1,37
15:29:00	80	14,86	1,36
15:30:00	80	14,85	1,37
15:31:00	80	14,86	1,36
15:32:00	79	14,86	1,36
15:33:00	80	14,86	1,37
15:34:00	79	14,85	1,37
15:35:00	80	14,86	1,37
15:36:00	80	14,86	1,37
15:37:00	80	14,85	1,37
15:38:00	80	14,85	1,37
15:39:00	79	14,85	1,37
15:40:00	80	14,84	1,38
15:41:00	80	14,85	1,37
15:42:00	80	14,85	1,37
15:43:00	80	14,84	1,38
15:44:00	79	14,84	1,38
15:45:00	79	14,84	1,38
15:46:00	79	14,84	1,38
15:47:00	80	14,85	1,37
15:48:00	80	14,83	1,38
15:49:00	80	14,85	1,37
15:50:00	79	14,83	1,38
15:51:00	79	14,84	1,38
15:52:00	80	14,84	1,38
15:53:00	80	14,83	1,38
15:54:00	80	14,83	1,38
15:55:00	80	14,84	1,38
15:56:00	80	14,83	1,38
15:57:00	80	14,84	1,38
15:58:00	80	14,84	1,38
15:59:00	80	14,84	1,38
16:00:00	80	14,83	1,38
16:01:00	80	14,84	1,38
16:02:00	80	14,83	1,38
16:03:00	80	14,83	1,38
16:04:00	80	14,84	1,38
16:05:00	80	14,84	1,38
16:06:00	80	14,85	1,37
16:07:00	80	14,84	1,38
16:08:00	80	14,86	1,37
16:09:00	80	14,85	1,37
16:10:00	80	14,84	1,38
16:11:00	80	14,85	1,37
16:12:00	80	14,84	1,38
16:13:00	80	14,85	1,37
16:14:00	80	14,85	1,37
16:15:00	80	14,86	1,37
16:16:00	80	14,84	1,38
16:17:00	79	14,85	1,37
16:18:00	80	14,85	1,37
16:19:00	80	14,85	1,37
16:20:00	80	14,84	1,38
16:21:00	80	14,83	1,38
16:22:00	80	14,85	1,37
16:23:00	80	14,83	1,38
16:24:00	80	14,84	1,38
16:25:00	80	14,84	1,38
16:26:00	80	14,84	1,38
16:27:00	80	14,85	1,37
16:28:00	80	14,84	1,38
16:29:00	79	14,84	1,38
16:30:00	80	14,84	1,38
16:31:00	80	14,84	1,38
16:32:00	80	14,85	1,37
16:33:00	80	14,84	1,38
16:34:00	80	14,84	1,38
16:35:00	80	14,84	1,38
16:36:00	80	14,84	1,38
16:37:00	79	14,83	1,38
16:38:00	80	14,83	1,38
16:39:00	80	14,83	1,38
16:40:00	80	14,83	1,38
16:41:00	80	14,83	1,38
16:42:00	80	14,83	1,38
16:43:00	80	14,82	1,38
16:44:00	80	14,82	1,38
16:45:00	80	14,83	1,38
16:46:00	80	14,82	1,38
16:47:00	80	14,83	1,38
16:48:00	80	14,83	1,38
16:49:00	79	14,83	1,38
16:50:00	80	14,82	1,38
16:51:00	80	14,82	1,38
16:52:00	80	14,83	1,38
16:53:00	80	14,82	1,38
16:54:00	80	14,82	1,38
16:55:00	80	14,82	1,38
16:56:00	80	14,83	1,38
16:57:00	80	14,82	1,38
16:58:00	80	14,82	1,39
16:59:00	79	14,82	1,39
17:00:00	80	14,82	1,39
17:01:00	80	14,82	1,38
17:02:00	80	14,82	1,38
17:03:00	80	14,82	1,39
17:04:00	80	14,82	1,39
17:05:00	80	14,82	1,38
17:06:00	80	14,82	1,38
17:07:00	80	14,82	1,39
17:08:00	80	14,82	1,38
17:09:00	80	14,82	1,39
17:10:00	80	14,82	1,39
17:11:00	80	14,82	1,39
17:12:00	80	14,82	1,39
17:13:00	80	14,81	1,39
17:14:00	80	14,82	1,39
17:15:00	80	14,81	1,39
17:16:00	79	14,81	1,39
17:17:00	80	14,82	1,39
17:18:00	80	14,81	1,39
17:19:00	80	14,81	1,39
17:20:00	80	14,80	1,39
17:21:00	80	14,81	1,39
17:22:00	80	14,80	1,39
17:23:00	80	14,80	1,39
17:24:00	80	14,80	1,39
17:25:00	79	14,80	1,39
17:26:00	80	14,80	1,39
17:27:00	80	14,80	1,39
17:28:00	80	14,80	1,39
17:29:00	80	14,80	1,39
17:30:00	80	14,80	1,40
17:31:00	80	14,80	1,40
17:32:00	80	14,80	1,40
17:33:00	80	14,80	1,40
17:34:00	80	14,80	1,40
17:35:00	80	14,79	1,40
17:36:00	80	14,79	1,40
17:37:00	80	14,79	1,40
17:38:00	80	14,80	1,40
17:39:00	80	14,80	1,40
17:40:00	80	14,79	1,40
17:41:00	80	14,80	1,40
17:42:00	80	14,79	1,40
17:43:00	80	14,80	1,40
17:44:00	80	14,80	1,40
17:45:00	80	14,79	1,40
17:46:00	80	14,79	1,40
17:47:00	80	14,79	1,40
17:48:00	80	14,79	1,40
17:49:00	80	14,79	1,40
17:50:00	80	14,78	1,40
17:51:00	80	14,78	1,40
17:52:00	80	14,78	1,40
17:53:00	80	14,79	1,40
17:54:00	80	14,79	1,40
17:55:00	79	14,78	1,40
17:56:00	80	14,78	1,40
17:57:00	80	14,78	1,40
17:58:00	80	14,79	1,40
17:59:00	80	14,77	1,41
18:00:00	80	14,77	1,41
18:01:00	79	14,78	1,40
18:02:00	79	14,77	1,41
18:03:00	80	14,78	1,40
18:04:00	80	14,77	1,41
18:05:00	80	14,77	1,41
18:06:00	79	14,77	1,41
18:07:00	80	14,77	1,41
18:08:00	80	14,77	1,41
18:09:00	80	14,77	1,41
18:10:00	80	14,77	1,41
18:11:00	80	14,77	1,41
18:12:00	80	14,77	1,41
18:13:00	79	14,77	1,41
18:14:00	79	14,77	1,41
18:15:00	80	14,77	1,41
18:16:00	80	14,77	1,41
18:17:00	80	14,77	1,41
18:18:00	80	14,77	1,41
18:19:00	80	14,77	1,41
18:20:00	80	14,76	1,41
18:21:00	80	14,77	1,41
18:22:00	80	14,77	1,41
18:23:00	80	14,75	1,42
18:24:00	80	14,77	1,41
18:25:00	80	14,76	1,41
18:26:00	80	14,75	1,42
18:27:00	80	14,76	1,41
18:28:00	80	14,76	1,41
18:29:00	80	14,75	1,42
18:30:00	80	14,75	1,42
18:31:00	79	14,75	1,42
18:32:00	79	14,76	1,41
18:33:00	80	14,76	1,41
18:34:00	80	14,75	1,42
18:35:00	80	14,75	1,42
18:36:00	80	14,75	1,42
18:37:00	80	14,75	1,42
18:38:00	80	14,76	1,41
18:39:00	80	14,75	1,42
18:40:00	80	14,75	1,42
18:41:00	80	14,74	1,42
18:42:00	80	14,74	1,42
18:43:00	80	14,75	1,42
18:44:00	80	14,75	1,42
18:45:00	79	14,75	1,42
18:46:00	79	14,75	1,42
18:47:00	79	14,74	1,42
18:48:00	79	14,75	1,42
18:49:00	79	14,74	1,42
18:50:00	79	14,73	1,42
18:51:00	80	14,73	1,42
18:52:00	80	14,73	1,42
18:53:00	80	14,73	1,42
18:54:00	80	14,74	1,42
18:55:00	79	14,74	1,42
18:56:00	80	14,74	1,42
18:57:00	80	14,73	1,42
18:58:00	80	14,74	1,42
18:59:00	80	14,73	1,42
19:00:00	80	14,73	1,42
19:01:00	80	14,73	1,43
19:02:00	80	14,73	1,42
19:03:00	80	14,73	1,42
19:04:00	80	14,74	1,42
19:05:00	80	14,73	1,42
19:06:00	80	14,73	1,42
19:07:00	79	14,73	1,42
19:08:00	80	14,73	1,42
19:09:00	80	14,73	1,43
19:10:00	79	14,73	1,43
19:11:00	79	14,73	1,42
19:12:00	80	14,73	1,43
19:13:00	80	14,73	1,43
19:14:00	79	14,73	1,43
19:15:00	80	14,73	1,42
19:16:00	80	14,73	1,43
19:17:00	79	14,73	1,43
19:18:00	80	14,73	1,43
19:19:00	80	14,73	1,43
19:20:00	80	14,73	1,43
19:21:00	79	14,73	1,43
19:22:00	80	14,73	1,43
19:23:00	80	14,73	1,42
19:24:00	80	14,72	1,43
19:25:00	79	14,72	1,43
19:26:00	80	14,72	1,43
19:27:00	80	14,73	1,43
19:28:00	80	14,73	1,43
19:29:00	80	14,72	1,43
19:30:00	80	14,73	1,43
19:31:00	79	14,72	1,43
19:32:00	80	14,72	1,43
19:33:00	80	14,72	1,43
19:34:00	80	14,71	1,44
19:35:00	80	14,71	1,44
19:36:00	80	14,71	1,44
19:37:00	80	14,71	1,44
19:38:00	80	14,72	1,43
19:39:00	80	14,72	1,43
19:40:00	80	14,72	1,43
19:41:00	80	14,71	1,44
19:42:00	79	14,71	1,44
19:43:00	80	14,71	1,44
19:44:00	80	14,71	1,44
19:45:00	79	14,72	1,43
19:46:00	80	14,71	1,44
19:47:00	80	14,70	1,44
19:48:00	80	14,70	1,44
19:49:00	79	14,72	1,43
19:50:00	80	14,72	1,43
19:51:00	80	14,71	1,44
19:52:00	80	14,70	1,44
19:53:00	79	14,70	1,44
19:54:00	80	14,70	1,44
19:55:00	80	14,71	1,44
19:56:00	80	14,71	1,44
19:57:00	80	14,71	1,44
19:58:00	80	14,70	1,44
19:59:00	79	14,70	1,44
20:00:00	79	14,70	1,44
20:01:00	80	14,70	1,44
20:02:00	80	14,70	1,44
20:03:00	80	14,70	1,44
20:04:00	80	14,70	1,44
20:05:00	80	14,70	1,44
20:06:00	80	14,70	1,44
20:07:00	80	14,70	1,44
20:08:00	79	14,70	1,44
20:09:00	80	14,70	1,44
20:10:00	79	14,70	1,44
20:11:00	79	14,70	1,44
20:12:00	80	14,70	1,44
20:13:00	80	14,70	1,44
20:14:00	80	14,70	1,44
20:15:00	80	14,70	1,44
20:16:00	80	14,70	1,44
20:17:00	80	14,69	1,45
20:18:00	79	14,70	1,44
20:19:00	80	14,70	1,44
20:20:00	79	14,69	1,45
20:21:00	79	14,70	1,44
20:22:00	79	14,69	1,45
20:23:00	80	14,69	1,45
20:24:00	79	14,68	1,45
20:25:00	80	14,68	1,45
20:26:00	80	14,70	1,44
20:27:00	80	14,68	1,45
20:28:00	80	14,70	1,44
20:29:00	80	14,69	1,45
20:30:00	80	14,68	1,45
20:31:00	80	14,68	1,45
20:32:00	80	14,68	1,45
20:33:00	79	14,69	1,45
20:34:00	80	14,68	1,45
20:35:00	79	14,68	1,45
20:36:00	80	14,69	1,45
20:37:00	79	14,69	1,45
20:38:00	80	14,68	1,45
20:39:00	80	14,68	1,45
20:40:00	80	14,68	1,45
20:41:00	80	14,68	1,45
20:42:00	80	14,68	1,45
20:43:00	80	14,68	1,45
20:44:00	79	14,68	1,45
20:45:00	80	14,68	1,45
20:46:00	80	14,68	1,45
20:47:00	79	14,68	1,45
20:48:00	80	14,67	1,46
20:49:00	79	14,68	1,45
20:50:00	79	14,67	1,46
20:51:00	80	14,68	1,45
20:52:00	80	14,68	1,45
20:53:00	79	14,67	1,46
20:54:00	80	14,68	1,45
20:55:00	80	14,68	1,45
20:56:00	80	14,67	1,46
20:57:00	79	14,68	1,45
20:58:00	79	14,68	1,45
20:59:00	80	14,67	1,46
21:00:00	80	14,67	1,46
21:01:00	80	14,67	1,46
21:02:00	80	14,67	1,46
21:03:00	80	14,67	1,46
21:04:00	80	14,68	1,45
21:05:00	80	14,66	1,46
21:06:00	79	14,66	1,46
21:07:00	80	14,67	1,46
21:08:00	79	14,66	1,46
21:09:00	80	14,66	1,46
21:10:00	80	14,66	1,46
21:11:00	80	14,66	1,46
21:12:00	80	14,66	1,46
21:13:00	80	14,65	1,47
21:14:00	79	14,66	1,46
21:15:00	80	14,67	1,46
21:16:00	80	14,67	1,46
21:17:00	80	14,66	1,46
21:18:00	80	14,65	1,47
21:19:00	79	14,66	1,46
21:20:00	80	14,66	1,46
21:21:00	80	14,65	1,47
21:22:00	80	14,65	1,47
21:23:00	80	14,65	1,47
21:24:00	80	14,66	1,46
21:25:00	80	14,65	1,47
21:26:00	80	14,64	1,47
21:27:00	80	14,65	1,47
21:28:00	80	14,65	1,47
21:29:00	80	14,65	1,47
21:30:00	80	14,64	1,47
21:31:00	80	14,64	1,47
21:32:00	80	14,64	1,47
21:33:00	80	14,64	1,47
21:34:00	80	14,64	1,47
21:35:00	79	14,64	1,47
21:36:00	80	14,64	1,47
21:37:00	80	14,65	1,47
21:38:00	80	14,64	1,47
21:39:00	80	14,64	1,47
21:40:00	80	14,64	1,47
21:41:00	80	14,64	1,47
21:42:00	79	14,64	1,47
21:43:00	80	14,64	1,47
21:44:00	79	14,64	1,47
21:45:00	80	14,64	1,47
21:46:00	80	14,64	1,47
21:47:00	80	14,64	1,47
21:48:00	79	14,65	1,47
21:49:00	80	14,65	1,47
21:50:00	80	14,64	1,47
21:51:00	80	14,64	1,47
21:52:00	80	14,64	1,47
21:53:00	80	14,64	1,47
21:54:00	80	14,64	1,47
21:55:00	80	14,64	1,47
21:56:00	80	14,63	1,48
21:57:00	80	14,64	1,47
21:58:00	80	14,64	1,47
21:59:00	80	14,64	1,47
22:00:00	80	14,63	1,48
22:01:00	80	14,63	1,48
22:02:00	80	14,63	1,48
22:03:00	80	14,64	1,47
22:04:00	80	14,62	1,48
22:05:00	80	14,63	1,48
22:06:00	79	14,63	1,48
22:07:00	80	14,63	1,48
22:08:00	80	14,63	1,48
22:09:00	80	14,63	1,48
22:10:00	79	14,63	1,48
22:11:00	80	14,62	1,48
22:12:00	80	14,63	1,48
22:13:00	80	14,63	1,48
22:14:00	79	14,62	1,48
22:15:00	80	14,62	1,48
22:16:00	79	14,62	1,48
22:17:00	80	14,62	1,48
22:18:00	80	14,62	1,48
22:19:00	80	14,62	1,48
22:20:00	80	14,62	1,48
22:21:00	80	14,62	1,48
22:22:00	80	14,62	1,48
22:23:00	80	14,61	1,49
22:24:00	80	14,60	1,49
22:25:00	80	14,62	1,48
22:26:00	79	14,62	1,48
22:27:00	80	14,62	1,48
22:28:00	79	14,62	1,48
22:29:00	80	14,63	1,48
22:30:00	80	14,62	1,48
22:31:00	80	14,62	1,48
22:32:00	80	14,62	1,48
22:33:00	80	14,62	1,48
22:34:00	80	14,62	1,48
22:35:00	80	14,61	1,49
22:36:00	80	14,62	1,48
22:37:00	80	14,62	1,48
22:38:00	80	14,62	1,48
22:39:00	79	14,62	1,48
22:40:00	80	14,62	1,48
22:41:00	80	14,62	1,48
22:42:00	80	14,62	1,48
22:43:00	80	14,62	1,48
22:44:00	80	14,62	1,48
22:45:00	80	14,61	1,49
22:46:00	79	14,61	1,49
22:47:00	80	14,62	1,48
22:48:00	80	14,62	1,48
22:49:00	80	14,62	1,48
22:50:00	79	14,61	1,49
22:51:00	80	14,61	1,49
22:52:00	80	14,61	1,49
22:53:00	79	14,62	1,48
22:54:00	80	14,62	1,48
22:55:00	80	14,61	1,49
22:56:00	80	14,61	1,49
22:57:00	80	14,61	1,49
22:58:00	80	14,62	1,48
22:59:00	79	14,61	1,49
23:00:00	80	14,61	1,49
23:01:00	80	14,61	1,49
23:02:00	80	14,60	1,49
23:03:00	79	14,61	1,49
23:04:00	79	14,61	1,49
23:05:00	80	14,61	1,49
23:06:00	80	14,61	1,49
23:07:00	80	14,60	1,49
23:08:00	80	14,60	1,49
23:09:00	80	14,61	1,49
23:10:00	79	14,62	1,48
23:11:00	80	14,61	1,49
23:12:00	80	14,62	1,48
23:13:00	79	14,60	1,49
23:14:00	80	14,60	1,49
23:15:00	80	14,60	1,49
23:16:00	80	14,61	1,49
23:17:00	80	14,60	1,49
23:18:00	80	14,60	1,49
23:19:00	80	14,61	1,49
23:20:00	79	14,60	1,49
23:21:00	80	14,59	1,50
23:22:00	80	14,60	1,49
23:23:00	80	14,59	1,50
23:24:00	80	14,59	1,50
23:25:00	80	14,60	1,49
23:26:00	80	14,60	1,49
23:27:00	80	14,60	1,49
23:28:00	79	14,59	1,50
23:29:00	79	14,59	1,50
23:30:00	80	14,59	1,50
23:31:00	80	14,60	1,49
23:32:00	79	14,59	1,50
23:33:00	80	14,60	1,49
23:34:00	79	14,59	1,50
23:35:00	80	14,59	1,50
23:36:00	79	14,60	1,49
23:37:00	80	14,59	1,50
23:38:00	80	14,59	1,50
23:39:00	79	14,59	1,50
23:40:00	80	14,59	1,50
23:41:00	80	14,60	1,49
23:42:00	80	14,59	1,50
23:43:00	79	14,59	1,50
23:44:00	80	14,59	1,50
23:45:00	80	14,59	1,50
23:46:00	79	14,59	1,50
23:47:00	79	14,59	1,50
23:48:00	80	14,59	1,50
23:49:00	79	14,59	1,50
23:50:00	80	14,59	1,50
23:51:00	79	14,59	1,50
23:52:00	80	14,59	1,50
23:53:00	80	14,59	1,50
23:54:00	80	14,59	1,50
23:55:00	80	14,59	1,50
23:56:00	80	14,59	1,50
23:57:00	79	14,58	1,50
23:58:00	80	14,59	1,50
23:59:00	80	14,58	1,50
24:00:00	80	14,58	1,50
24:01:00	80	14,58	1,50
24:02:00	80	14,59	1,50
24:03:00	79	14,58	1,50
24:04:00	79	14,58	1,50
24:05:00	79	14,58	1,50
24:06:00	80	14,58	1,50
24:07:00	80	14,58	1,50
24:08:00	80	14,58	1,50
24:09:00	79	14,57	1,51
24:10:00	80	14,58	1,50
24:11:00	80	14,58	1,50
24:12:00	79	14,58	1,50
24:13:00	80	14,58	1,50
24:14:00	79	14,57	1,51
24:15:00	80	14,58	1,50
24:16:00	79	14,57	1,51
24:17:00	80	14,58	1,50
24:18:00	79	14,58	1,50
24:19:00	79	14,57	1,51
24:20:00	79	14,58	1,50
24:21:00	79	14,58	1,50
24:22:00	79	14,59	1,50
24:23:00	80	14,58	1,50
24:24:00	79	14,57	1,51
24:25:00	79	14,56	1,51
24:26:00	79	14,56	1,51
24:27:00	80	14,58	1,50
24:28:00	80	14,57	1,51
24:29:00	79	14,56	1,51
24:30:00	80	14,57	1,51
24:31:00	80	14,58	1,50
24:32:00	80	14,56	1,51
24:33:00	79	14,58	1,50
24:34:00	79	14,57	1,51
24:35:00	80	14,56	1,51
24:36:00	79	14,57	1,51
24:37:00	80	14,56	1,51
24:38:00	79	14,56	1,51
24:39:00	79	14,56	1,51
24:40:00	79	14,55	1,51
24:41:00	79	14,56	1,51
24:42:00	80	14,55	1,51
24:43:00	79	14,55	1,51
24:44:00	79	14,57	1,51
24:45:00	80	14,56	1,51
24:46:00	80	14,57	1,51
24:47:00	80	14,56	1,51
24:48:00	79	14,55	1,51
24:49:00	79	14,56	1,51
24:50:00	80	14,56	1,51
24:51:00	79	14,55	1,51
24:52:00	80	14,55	1,51
24:53:00	80	14,55	1,51
24:54:00	79	14,56	1,51
24:55:00	80	14,56	1,51
24:56:00	80	14,55	1,51
24:57:00	79	14,55	1,51
24:58:00	79	14,55	1,51
24:59:00	80	14,55	1,51
25:00:00	80	14,55	1,51
25:01:00	79	14,55	1,51
25:02:00	79	14,55	1,51
25:03:00	79	14,55	1,52
25:04:00	80	14,56	1,51
25:05:00	80	14,55	1,52
25:06:00	79	14,55	1,52
25:07:00	80	14,55	1,51
25:08:00	80	14,55	1,52
25:09:00	80	14,55	1,52
25:10:00	79	14,55	1,52
25:11:00	79	14,55	1,52
25:12:00	79	14,55	1,51
25:13:00	79	14,55	1,51
25:14:00	80	14,55	1,52
25:15:00	79	14,55	1,52
25:16:00	79	14,55	1,51
25:17:00	80	14,55	1,52
25:18:00	79	14,54	1,52
25:19:00	80	14,55	1,52
25:20:00	80	14,54	1,52
25:21:00	79	14,55	1,52
25:22:00	79	14,55	1,51
25:23:00	79	14,53	1,53
25:24:00	80	14,55	1,52
25:25:00	80	14,54	1,52
25:26:00	79	14,53	1,53
25:27:00	80	14,54	1,52
25:28:00	79	14,54	1,52
25:29:00	80	14,55	1,52
25:30:00	80	14,54	1,52
25:31:00	79	14,54	1,52
25:32:00	80	14,55	1,52
25:33:00	80	14,55	1,52
25:34:00	80	14,52	1,53
25:35:00	79	14,54	1,52
25:36:00	79	14,53	1,53
25:37:00	79	14,55	1,52
25:38:00	80	14,54	1,52
25:39:00	79	14,55	1,52
25:40:00	79	14,53	1,53
25:41:00	79	14,55	1,52
25:42:00	79	14,54	1,52
25:43:00	80	14,54	1,52
25:44:00	79	14,52	1,53
25:45:00	80	14,52	1,53
25:46:00	80	14,53	1,53
25:47:00	79	14,54	1,52
25:48:00	79	14,52	1,53
25:49:00	79	14,54	1,52
25:50:00	80	14,54	1,52
25:51:00	79	14,53	1,53
25:52:00	79	14,52	1,53
25:53:00	79	14,54	1,52
25:54:00	79	14,53	1,53
25:55:00	79	14,53	1,53
25:56:00	80	14,53	1,53
25:57:00	79	14,52	1,53
25:58:00	80	14,53	1,53
25:59:00	79	14,52	1,53
26:00:00	80	14,53	1,53
26:01:00	79	14,53	1,53
26:02:00	79	14,52	1,53
26:03:00	79	14,52	1,53
26:04:00	80	14,53	1,53
26:05:00	79	14,52	1,53
26:06:00	79	14,53	1,53
26:07:00	79	14,52	1,53
26:08:00	79	14,52	1,53
26:09:00	79	14,52	1,53
26:10:00	79	14,52	1,53
26:11:00	80	14,52	1,53
26:12:00	79	14,52	1,53
26:13:00	79	14,51	1,54
26:14:00	79	14,53	1,53
26:15:00	79	14,52	1,53
26:16:00	79	14,52	1,53
26:17:00	79	14,52	1,53
26:18:00	80	14,52	1,53
26:19:00	80	14,52	1,53
26:20:00	79	14,52	1,53
26:21:00	80	14,52	1,53
26:22:00	80	14,52	1,53
26:23:00	79	14,52	1,53
26:24:00	79	14,52	1,53
26:25:00	79	14,52	1,53
26:26:00	79	14,52	1,53
26:27:00	79	14,52	1,53
26:28:00	80	14,52	1,53
26:29:00	79	14,52	1,53
26:30:00	79	14,51	1,54
26:31:00	80	14,52	1,53
26:32:00	80	14,52	1,53
26:33:00	79	14,52	1,53
26:34:00	79	14,51	1,54
26:35:00	79	14,51	1,54
26:36:00	79	14,51	1,54
26:37:00	79	14,50	1,54
26:38:00	80	14,52	1,53
26:39:00	79	14,51	1,54
26:40:00	79	14,51	1,54
26:41:00	80	14,50	1,54
26:42:00	79	14,51	1,54
26:43:00	79	14,52	1,53
26:44:00	79	14,50	1,54
26:45:00	79	14,51	1,54
26:46:00	79	14,50	1,54
26:47:00	79	14,52	1,53
26:48:00	79	14,51	1,54
26:49:00	80	14,51	1,54
26:50:00	79	14,51	1,54
26:51:00	80	14,51	1,54
26:52:00	79	14,51	1,54
26:53:00	80	14,50	1,54
26:54:00	79	14,51	1,54
26:55:00	80	14,51	1,54
26:56:00	79	14,51	1,54
26:57:00	79	14,50	1,54
26:58:00	79	14,50	1,54
26:59:00	80	14,50	1,54
27:00:00	79	14,50	1,55
27:01:00	80	14,50	1,55
27:02:00	79	14,50	1,54
27:03:00	79	14,50	1,54
27:04:00	79	14,50	1,54
27:05:00	79	14,50	1,54
27:06:00	79	14,51	1,54
27:07:00	79	14,50	1,54
27:08:00	79	14,50	1,55
27:09:00	79	14,50	1,55
27:10:00	79	14,50	1,54
27:11:00	80	14,50	1,55
27:12:00	79	14,49	1,55
27:13:00	79	14,50	1,54
27:14:00	80	14,50	1,55
27:15:00	79	14,50	1,55
27:16:00	79	14,50	1,54
27:17:00	79	14,50	1,55
27:18:00	79	14,49	1,55
27:19:00	80	14,50	1,55
27:20:00	79	14,50	1,55
27:21:00	79	14,50	1,55
27:22:00	80	14,49	1,55
27:23:00	79	14,50	1,55
27:24:00	79	14,50	1,55
27:25:00	80	14,50	1,55
27:26:00	79	14,50	1,54
27:27:00	79	14,50	1,54
27:28:00			
27:29:00	80	14,50	1,55
27:30:00	80	14,50	1,55
27:31:00	80	14,50	1,55
27:32:00	79	14,50	1,55
27:33:00	79	14,50	1,55
27:34:00	79	14,49	1,55
27:35:00	80	14,49	1,55
27:36:00	80	14,48	1,55
27:37:00	80	14,50	1,55
27:38:00	80	14,49	1,55
27:39:00	79	14,49	1,55
27:40:00	80	14,48	1,55
27:41:00	79	14,49	1,55
27:42:00	79	14,48	1,55
27:43:00	79	14,49	1,55
27:44:00	79	14,49	1,55
27:45:00	79	14,49	1,55
27:46:00	80	14,48	1,55
27:47:00	79	14,48	1,55
27:48:00	80	14,49	1,55
27:49:00	80	14,50	1,55
27:50:00	80	14,48	1,55
27:51:00	80	14,48	1,55
27:52:00	80	14,49	1,55
27:53:00	79	14,48	1,55
27:54:00	80	14,49	1,55
27:55:00	80	14,48	1,55
27:56:00	80	14,48	1,55
27:57:00	79	14,48	1,55
27:58:00	79	14,48	1,55
27:59:00	80	14,48	1,55
28:00:00	80	14,48	1,55
28:01:00	80	14,49	1,55
28:02:00	79	14,48	1,55
28:03:00	79	14,48	1,55
28:04:00	79	14,48	1,55
28:05:00	79	14,48	1,55
28:06:00	79	14,48	1,55
28:07:00	79	14,48	1,55
28:08:00	79	14,48	1,55
28:09:00	80	14,48	1,55
28:10:00	79	14,48	1,55
28:11:00	79	14,48	1,55
28:12:00	79	14,48	1,55
28:13:00	80	14,47	1,56
28:14:00	79	14,48	1,55
28:15:00	80	14,47	1,56
28:16:00	79	14,48	1,55
28:17:00	80	14,48	1,55
28:18:00	79	14,48	1,55
28:19:00	80	14,47	1,56
28:20:00	79	14,47	1,56
28:21:00	79	14,48	1,55
28:22:00	79	14,48	1,55
28:23:00	79	14,48	1,55
28:24:00	79	14,47	1,56
28:25:00	80	14,47	1,56
28:26:00	80	14,47	1,56
28:27:00	79	14,46	1,56
28:28:00	79	14,46	1,56
28:29:00	80	14,47	1,56
28:30:00	79	14,48	1,55
28:31:00	80	14,47	1,56
28:32:00	80	14,47	1,56
28:33:00	79	14,46	1,56
28:34:00	80	14,48	1,55
28:35:00	80	14,47	1,56
28:36:00	79	14,46	1,56
28:37:00	79	14,47	1,56
28:38:00	79	14,46	1,56
28:39:00	80	14,46	1,56
28:40:00	79	14,46	1,57
28:41:00	80	14,46	1,56
28:42:00	80	14,47	1,56
28:43:00	79	14,47	1,56
28:44:00	80	14,46	1,56
28:45:00	80	14,47	1,56
28:46:00	79	14,46	1,56
28:47:00	79	14,46	1,56
28:48:00	80	14,46	1,56
28:49:00	80	14,46	1,56
28:50:00	80	14,47	1,56
28:51:00	79	14,46	1,56
28:52:00	79	14,46	1,56
28:53:00	79	14,46	1,56
28:54:00	80	14,46	1,56
28:55:00	79	14,46	1,56
28:56:00	80	14,46	1,57
28:57:00	80	14,47	1,56
28:58:00	79	14,46	1,56
28:59:00	80	14,46	1,56
29:00:00	79	14,46	1,57
29:01:00	80	14,46	1,57
29:02:00	79	14,46	1,57
29:03:00	79	14,46	1,56
29:04:00	80	14,46	1,57
29:05:00	80	14,46	1,56
29:06:00	80	14,46	1,57
29:07:00	80	14,46	1,57
29:08:00	80	14,47	1,56
29:09:00	79	14,46	1,57
29:10:00	79	14,45	1,57
29:11:00	79	14,45	1,57
29:12:00	80	14,46	1,57
29:13:00	79	14,46	1,56
29:14:00	79	14,45	1,57
29:15:00	79	14,46	1,57
29:16:00	79	14,46	1,57
29:17:00	79	14,46	1,57
29:18:00	80	14,46	1,57
29:19:00	80	14,46	1,57
29:20:00	79	14,45	1,57
29:21:00	80	14,46	1,57
29:22:00	79	14,46	1,57
29:23:00	79	14,46	1,57
29:24:00	79	14,46	1,57
29:25:00	80	14,45	1,57
29:26:00	79	14,46	1,57
29:27:00	79	14,46	1,57
29:28:00	80	14,46	1,57
