Repository: ProgWizer/parser

File: project-root/data/Data Acquisition/Data Acquisition/2007 year (173)/UCA L Dragon G1940+1.5gpsLX+0.5%RPM+0.13%R-7(62-80C).txt
--Test Summary--
Full Path and File Name	
Instrument Name	4262L
Instrument Type	Model 4262 Twin Cell UCA
Instrument Serial Number	111L
Test Start Date	24.01.2007
Test Start Time	11:22:43
Test Stop Date	25.01.2007
Test Stop Time	10:09:59
Test Length	22:47:16
Final Sample Time Offset	22:38:20
Controller Schedule Name	
Sampling Period	600 seconds
Comments	T(C) 62(80min), 80(240min); kogalym cement, tap water
Information	WellID	n/a
Information	Customer	Dragon
Information	CementClass	G
Information	CementMfr	Dykerhoff
Information	Additives	1.5gpsLX-200+0.5%RPM+0.13%R-7
Information	Density	1940
Information	BHCT	62
Information	BHST	80
Information	FluidLoss	n/a
Information	JobType	Research
Calculated Value	CS_50	N/A
Calculated Value	CS_500	N/A
Calculated Value	CS_Time8h	N/A
Calculated Value	CS_Time16h	N/A
Calculated Value	CS_Time24h	N/A
Calculated Value	CS_Time48h	N/A
Calculated Value	CS_Time72h	N/A
Calculated Curve	Compressive Strength	Compressive strength type B (more than 14 lb/gal)
Initial Temperature (°C)	23 °C
Final Temperature (°C)	80 °C
Initial Transit Time (microsec/in)	16,86 microsec/in
Final Transit Time (microsec/in)	ERROR
Initial Compressive Strength (MPa)	0,00 MPa
Final Compressive Strength (MPa)	N/A
--Data--
Time (HH:MM:SS)	Temperature (°C)	Transit Time (microsec/in)	Compressive Strength (MPa)
0:00:00	23	16,86	0,00
0:01:00	24	16,87	0,00
0:02:00	24	16,89	0,00
0:03:00	24	16,89	0,00
0:04:00	24	16,92	0,00
0:05:00	25	16,92	0,00
0:06:00	25	16,92	0,00
0:07:00	25	16,92	0,00
0:08:00	26	16,92	0,00
0:09:00	27	16,92	0,00
0:10:00	27	16,92	0,00
0:11:00	28	16,91	0,00
0:12:00	28	16,90	0,00
0:13:00	28	16,89	0,00
0:14:00	29	16,89	0,00
0:15:00	29	16,89	0,00
0:16:00	30	16,87	0,00
0:17:00	30	16,88	0,00
0:18:00	31	16,86	0,00
0:19:00	31	16,81	0,01
0:20:00	32	16,80	0,01
0:21:00	32	16,80	0,01
0:22:00	33	16,79	0,02
0:23:00	34	16,77	0,02
0:24:00	34	16,76	0,02
0:25:00	35	16,75	0,02
0:26:00	35	16,74	0,03
0:27:00	36	16,74	0,03
0:28:00	36	16,74	0,03
0:29:00	37	16,73	0,03
0:30:00	37	16,74	0,03
0:31:00	38	16,73	0,03
0:32:00	38	16,73	0,03
0:33:00	38	16,71	0,03
0:34:00	39	16,71	0,03
0:35:00	40	16,70	0,04
0:36:00	40	16,69	0,04
0:37:00	41	16,69	0,04
0:38:00	41	16,68	0,04
0:39:00	42	16,68	0,04
0:40:00	43	16,67	0,04
0:41:00	43	16,68	0,04
0:42:00	44	16,68	0,04
0:43:00	44	16,68	0,04
0:44:00	44	16,68	0,04
0:45:00	45	16,68	0,04
0:46:00	46	16,69	0,04
0:47:00	46	16,68	0,04
0:48:00	46	16,69	0,04
0:49:00	47	16,69	0,04
0:50:00	48	16,69	0,04
0:51:00	48	16,70	0,04
0:52:00	49	16,71	0,03
0:53:00	49	16,71	0,03
0:54:00	50	16,71	0,03
0:55:00	50	16,71	0,03
0:56:00	50	16,71	0,03
0:57:00	51	16,72	0,03
0:58:00	51	16,73	0,03
0:59:00	52	16,73	0,03
1:00:00	52	16,73	0,03
1:01:00	53	16,74	0,03
1:02:00	53	16,74	0,03
1:03:00	54	16,74	0,03
1:04:00	54	16,74	0,03
1:05:00	55	16,75	0,02
1:06:00	55	16,75	0,02
1:07:00	56	16,76	0,02
1:08:00	56	16,76	0,02
1:09:00	56	16,76	0,02
1:10:00	57	16,76	0,02
1:11:00	58	16,78	0,02
1:12:00	58	16,78	0,02
1:13:00	58	16,78	0,02
1:14:00	59	16,78	0,02
1:15:00	59	16,78	0,02
1:16:00	60	16,78	0,02
1:17:00	61	16,79	0,02
1:18:00	61	16,80	0,01
1:19:00	62	16,80	0,01
1:20:00	62	16,80	0,01
1:21:00	62	16,80	0,01
1:22:00	62	16,80	0,01
1:23:00	63	16,80	0,01
1:24:00	63	16,80	0,01
1:25:00	64	16,80	0,01
1:26:00	64	16,81	0,01
1:27:00	64	16,81	0,01
1:28:00	64	16,82	0,01
1:29:00	64	16,82	0,01
1:30:00	64	16,82	0,01
1:31:00	64	16,82	0,01
1:32:00	64	16,83	0,01
1:33:00	64	16,83	0,01
1:34:00	64	16,83	0,01
1:35:00	64	16,83	0,01
1:36:00	65	16,83	0,01
1:37:00	64	16,82	0,01
1:38:00	64	16,82	0,01
1:39:00	65	16,82	0,01
1:40:00	65	16,82	0,01
1:41:00	64	16,83	0,01
1:42:00	64	16,82	0,01
1:43:00	64	16,83	0,01
1:44:00	65	16,82	0,01
1:45:00	65	16,82	0,01
1:46:00	65	16,82	0,01
1:47:00	64	16,82	0,01
1:48:00	65	16,82	0,01
1:49:00	65	16,82	0,01
1:50:00	64	16,82	0,01
1:51:00	65	16,82	0,01
1:52:00	65	16,82	0,01
1:53:00	65	16,82	0,01
1:54:00	65	16,81	0,01
1:55:00	65	16,82	0,01
1:56:00	65	16,82	0,01
1:57:00	65	16,82	0,01
1:58:00	65	16,82	0,01
1:59:00	65	16,81	0,01
2:00:00	65	16,82	0,01
2:01:00	65	16,82	0,01
2:02:00	65	16,81	0,01
2:03:00	65	16,82	0,01
2:04:00	66	16,81	0,01
2:05:00	65	16,82	0,01
2:06:00	65	16,81	0,01
2:07:00	65	16,82	0,01
2:08:00	66	16,81	0,01
2:09:00	66	16,82	0,01
2:10:00	66	16,82	0,01
2:11:00	66	16,81	0,01
2:12:00	66	16,81	0,01
2:13:00	66	16,81	0,01
2:14:00	66	16,81	0,01
2:15:00	66	16,81	0,01
2:16:00	66	16,80	0,01
2:17:00	66	16,82	0,01
2:18:00	66	16,82	0,01
2:19:00	66	16,82	0,01
2:20:00	66	16,83	0,01
2:21:00	66	16,82	0,01
2:22:00	66	16,83	0,01
2:23:00	66	16,82	0,01
2:24:00	66	16,83	0,01
2:25:00	67	16,83	0,01
2:26:00	66	16,83	0,01
2:27:00	67	16,83	0,01
2:28:00	67	16,83	0,01
2:29:00	67	16,82	0,01
2:30:00	67	16,83	0,01
2:31:00	67	16,84	0,01
2:32:00	67	16,84	0,01
2:33:00	67	16,84	0,01
2:34:00	67	16,84	0,01
2:35:00	68	16,84	0,01
2:36:00	67	16,84	0,01
2:37:00	68	16,84	0,01
2:38:00	68	16,84	0,01
2:39:00	68	16,84	0,01
2:40:00	68	16,84	0,01
2:41:00	67	16,84	0,01
2:42:00	68	16,83	0,01
2:43:00	67	16,84	0,00
2:44:00	68	16,85	0,00
2:45:00	68	16,84	0,00
2:46:00	68	16,84	0,00
2:47:00	68	16,84	0,00
2:48:00	68	16,84	0,00
2:49:00	69	16,84	0,00
2:50:00	68	16,85	0,00
2:51:00	68	16,84	0,00
2:52:00	69	16,84	0,00
2:53:00	69	16,85	0,00
2:54:00	69	16,85	0,00
2:55:00	69	16,84	0,00
2:56:00	69	16,85	0,00
2:57:00	69	16,85	0,00
2:58:00	69	16,85	0,00
2:59:00	69	16,85	0,00
3:00:00	69	16,85	0,00
3:01:00	69	16,85	0,00
3:02:00	69	16,86	0,00
3:03:00	69	16,86	0,00
3:04:00	69	16,86	0,00
3:05:00	69	16,86	0,00
3:06:00	69	16,86	0,00
3:07:00	69	16,86	0,00
3:08:00	70	16,86	0,00
3:09:00	70	16,86	0,00
3:10:00	70	16,86	0,00
3:11:00	70	16,86	0,00
3:12:00	70	16,86	0,00
3:13:00	70	16,86	0,00
3:14:00	70	16,86	0,00
3:15:00	70	16,86	0,00
3:16:00	70	16,86	0,00
3:17:00	70	16,87	0,00
3:18:00	70	16,87	0,00
3:19:00	70	16,87	0,00
3:20:00	71	16,87	0,00
3:21:00	71	16,87	0,00
3:22:00	71	16,87	0,00
3:23:00	71	16,87	0,00
3:24:00	71	16,87	0,00
3:25:00	71	16,87	0,00
3:26:00	71	16,88	0,00
3:27:00	71	16,88	0,00
3:28:00	71	16,88	0,00
3:29:00	71	16,88	0,00
3:30:00	71	16,88	0,00
3:31:00	72	16,88	0,00
3:32:00	71	16,88	0,00
3:33:00	72	16,88	0,00
3:34:00	72	16,88	0,00
3:35:00	72	16,89	0,00
3:36:00	72	16,89	0,00
3:37:00	72	16,89	0,00
3:38:00	72	16,89	0,00
3:39:00	72	16,89	0,00
3:40:00	72	16,89	0,00
3:41:00	72	16,89	0,00
3:42:00	72	16,89	0,00
3:43:00	73	16,89	0,00
3:44:00	72	16,89	0,00
3:45:00	72	16,89	0,00
3:46:00	72	16,89	0,00
3:47:00	72	16,90	0,00
3:48:00	73	16,90	0,00
3:49:00	73	16,90	0,00
3:50:00	73	16,91	0,00
3:51:00	73	16,91	0,00
3:52:00	73	16,91	0,00
3:53:00	73	16,91	0,00
3:54:00	73	16,91	0,00
3:55:00	73	16,91	0,00
3:56:00	73	16,91	0,00
3:57:00	73	16,91	0,00
3:58:00	73	16,92	0,00
3:59:00	73	16,91	0,00
4:00:00	74	16,92	0,00
4:01:00	74	16,92	0,00
4:02:00	74	16,92	0,00
4:03:00	74	16,92	0,00
4:04:00	74	16,92	0,00
4:05:00	74	16,92	0,00
4:06:00	74	16,92	0,00
4:07:00	74	16,92	0,00
4:08:00	74	16,92	0,00
4:09:00	74	16,92	0,00
4:10:00	74	16,92	0,00
4:11:00	74	16,92	0,00
4:12:00	74	16,92	0,00
4:13:00	74	16,92	0,00
4:14:00	74	16,93	0,00
4:15:00	75	16,92	0,00
4:16:00	75	16,93	0,00
4:17:00	75	16,93	0,00
4:18:00	75	16,94	0,00
4:19:00	75	16,94	0,00
4:20:00	75	16,94	0,00
4:21:00	75	16,94	0,00
4:22:00	75	16,94	0,00
4:23:00	75	16,94	0,00
4:24:00	75	16,95	0,00
4:25:00	75	16,94	0,00
4:26:00	75	16,94	0,00
4:27:00	75	16,95	0,00
4:28:00	76	16,95	0,00
4:29:00	76	16,95	0,00
4:30:00	76	16,95	0,00
4:31:00	76	16,95	0,00
4:32:00	76	16,95	0,00
4:33:00	76	16,95	0,00
4:34:00	76	16,95	0,00
4:35:00	76	16,96	0,00
4:36:00	76	16,95	0,00
4:37:00	76	16,95	0,00
4:38:00	76	16,95	0,00
4:39:00	76	16,96	0,00
4:40:00	77	16,96	0,00
4:41:00	77	16,96	0,00
4:42:00	77	16,96	0,00
4:43:00	76	16,97	0,00
4:44:00	76	16,96	0,00
4:45:00	77	16,96	0,00
4:46:00	77	16,96	0,00
4:47:00	77	16,97	0,00
4:48:00	77	16,97	0,00
4:49:00	77	16,96	0,00
4:50:00	77	16,96	0,00
4:51:00	77	16,97	0,00
4:52:00	77	16,97	0,00
4:53:00	78	16,97	0,00
4:54:00	77	16,97	0,00
4:55:00	78	16,97	0,00
4:56:00	78	16,98	0,00
4:57:00	78	16,97	0,00
4:58:00	78	16,97	0,00
4:59:00	78	16,97	0,00
5:00:00	78	16,98	0,00
5:01:00	78	16,97	0,00
5:02:00	78	16,98	0,00
5:03:00	78	16,98	0,00
5:04:00	78	16,98	0,00
5:05:00	78	16,98	0,00
5:06:00	78	16,98	0,00
5:07:00	79	16,99	0,00
5:08:00	79	16,98	0,00
5:09:00	79	16,98	0,00
5:10:00	79	16,99	0,00
5:11:00	79	16,98	0,00
5:12:00	79	16,99	0,00
5:13:00	79	16,98	0,00
5:14:00	79	16,99	0,00
5:15:00	79	16,99	0,00
5:16:00	79	16,99	0,00
5:17:00	79	16,99	0,00
5:18:00	79	17,00	0,00
5:19:00	79	17,01	0,00
5:20:00	79	17,01	0,00
5:21:00	79	17,00	0,00
5:22:00	80	17,02	0,00
5:23:00	79	17,02	0,00
5:24:00	80	17,01	0,00
5:25:00	80	17,02	0,00
5:26:00	80	17,02	0,00
5:27:00	80	17,02	0,00
5:28:00	80	17,02	0,00
5:29:00	80	17,03	0,00
5:30:00	80	17,03	0,00
5:31:00	80	17,04	0,00
5:32:00	80	17,04	0,00
5:33:00	80	17,04	0,00
5:34:00	79	17,03	0,00
5:35:00	80	17,04	0,00
5:36:00	80	17,04	0,00
5:37:00	80	17,04	0,00
5:38:00	80	17,03	0,00
5:39:00	80	17,05	0,00
5:40:00	80	17,06	0,00
5:41:00	80	17,04	0,00
5:42:00	80	17,04	0,00
5:43:00	79	17,04	0,00
5:44:00	80	17,06	0,00
5:45:00	80	17,03	0,00
5:46:00	80	25,35	0,00
5:47:00	80	25,35	0,00
5:48:00	80	25,36	0,00
5:49:00	80	25,36	0,00
5:50:00	80	25,35	0,00
5:51:00	80	25,36	0,00
5:52:00	80	25,36	0,00
5:53:00	79	25,36	0,00
5:54:00	79	25,36	0,00
5:55:00	79	25,36	0,00
5:56:00	80	25,34	0,00
5:57:00	80		
5:58:00	80		
5:59:00	79		
6:00:00	79		
6:01:00	79		
6:02:00	79		
6:03:00	80		
6:04:00	79		
6:05:00	79		
6:06:00	79		
6:07:00	79		
6:08:00	80		
6:09:00	80		
6:10:00	80		
6:11:00	79		
6:12:00	79		
6:13:00	79		
6:14:00	79		
6:15:00	79		
6:16:00	79		
6:17:00	79		
6:18:00	79		
6:19:00	79		
6:20:00	79		
6:21:00	80		
6:22:00	80		
6:23:00	80		
6:24:00	79		
6:25:00	80		
6:26:00	79		
6:27:00	79		
6:28:00	79		
6:29:00	79		
6:30:00	79		
6:31:00	79		
6:32:00	79		
6:33:00	79	25,38	0,00
6:34:00	80	25,36	0,00
6:35:00	79	25,38	0,00
6:36:00	79	25,37	0,00
6:37:00	80	25,37	0,00
6:38:00	79	25,36	0,00
6:39:00	79	25,37	0,00
6:41:00	80	25,38	0,00
6:43:00	79	25,38	0,00
6:45:00	79	25,38	0,00
6:47:00	79	25,38	0,00
6:49:00	79	25,39	0,00
6:51:00	79		
6:53:00	79		
6:55:00	79		
7:05:00	79		
7:15:00	79		
7:25:00	80		
7:35:00	79		
7:37:00	79		
7:39:00	79		
7:41:00	79		
7:43:00	79		
7:45:00	79		
7:47:00	79		
7:49:00	79		
7:51:00	79		
7:53:00	79		
8:03:00	79		
8:13:00	79		
8:23:00	80		
8:33:00	79		
8:43:00	79		
8:53:00	79		
9:03:00	79		
9:13:00	79		
9:23:00	79		
9:33:00	79		
9:43:00	80		
9:53:00	79		
10:28:20			
10:28:20	79		
10:38:20	80		
10:48:20	79		
10:58:20	79		
11:08:20	79		
11:18:20	79		
11:28:20	79		
11:38:20	79		
11:48:20	79		
11:58:20	80		
12:08:20	80		
12:18:20	79		
12:28:20	79		
12:38:20	79		
12:48:20	79		
12:58:20	80		
13:08:20	79		
13:18:20	79		
13:28:20	80		
13:38:20	79		
13:48:20	79		
13:58:20	79		
14:08:20	79		
14:18:20	79		
14:28:20	79		
14:38:20	79		
14:48:20	79		
14:58:20	79		
15:08:20	79		
15:18:20	79		
15:28:20	79		
15:38:20	79		
15:48:20	79		
15:58:20	79		
16:08:20	80		
16:18:20	79		
16:28:20	79		
16:38:20	79		
16:48:20	79		
16:58:20	79		
17:08:20	79		
17:18:20	80		
17:28:20	80		
17:38:20	79		
17:48:20	79		
17:58:20	79		
18:08:20	79		
18:18:20	79		
18:28:20	79		
18:38:20	79		
18:48:20	79		
18:58:20	79		
19:08:20	79		
19:18:20	80		
19:28:20	79		
19:38:20	79		
19:48:20	79		
19:58:20	79		
20:08:20	79		
20:18:20	79		
20:28:20	79		
20:38:20	79		
20:48:20	79		
20:58:20	80		
21:08:20	79		
21:18:20	79		
21:28:20	79		
21:38:20	79		
21:48:20	79		
21:58:20	80		
22:08:20	79		
22:18:20	79		
22:28:20	80		
22:38:20	80

File: project-root/data/Data Acquisition/Data Acquisition/2007 year (173)/UCA L Dragon G1980+15%Barite+1.5gpsLX-200+0.5%RPM (75-97C).txt
--Test Summary--
Full Path and File Name	
Instrument Name	4262L
Instrument Type	Model 4262 Twin Cell UCA
Instrument Serial Number	111L
Test Start Date	14.03.2007
Test Start Time	17:09:57
Test Stop Date	15.03.2007
Test Stop Time	10:34:16
Test Length	17:24:19
Final Sample Time Offset	17:24:00
Controller Schedule Name	
Sampling Period	60 seconds
Comments	T: 75(42 min), 93C(240 min), tap water.
Information	WellID	28A-1-120
Information	Customer	Dragon
Information	CementClass	PCT-IIIob5-100
Information	CementMfr	Holcim
Information	Additives	1.5gpsLX-200+0.5%RPM+0.15%LT
Information	Density	1980
Information	BHCT	75
Information	BHST	93
Information	FluidLoss	n/a
Information	JobType	114.3 mm Liner
Calculated Value	CS_50	N/A
Calculated Value	CS_500	N/A
Calculated Value	CS_Time8h	N/A
Calculated Value	CS_Time16h	N/A
Calculated Value	CS_Time24h	N/A
Calculated Value	CS_Time48h	N/A
Calculated Value	CS_Time72h	N/A
Calculated Curve	Compressive Strength	Compressive strength type B (more than 14 lb/gal)
Initial Temperature (°C)	26 °C
Final Temperature (°C)	96 °C
Initial Transit Time (microsec/in)	16,43 microsec/in
Final Transit Time (microsec/in)	ERROR
Initial Compressive Strength (MPa)	0,00 MPa
Final Compressive Strength (MPa)	N/A
--Data--
Time (HH:MM:SS)	Temperature (°C)	Transit Time (microsec/in)	Compressive Strength (MPa)
0:00:00	26	16,43	0,00
0:01:00	27	16,44	0,00
0:02:00	28	16,44	0,00
0:03:00	27	16,46	0,00
0:04:00	28	16,46	0,00
0:05:00	29	16,47	0,00
0:06:00	29	16,47	0,00
0:07:00	30	16,48	0,00
0:08:00	30	16,47	0,00
0:09:00	31	16,47	0,00
0:10:00	33	16,45	0,00
0:11:00	34	16,45	0,00
0:12:00	35	16,44	0,00
0:13:00	37	16,42	0,00
0:14:00	39	16,44	0,00
0:15:00	39	16,44	0,00
0:16:00	41	16,43	0,00
0:17:00	41	16,44	0,00
0:18:00	43	16,44	0,00
0:19:00	44	16,44	0,00
0:20:00	45	16,46	0,00
0:21:00	47	16,45	0,00
0:22:00	48	16,48	0,00
0:23:00	49	16,50	0,00
0:24:00	51	16,49	0,00
0:25:00	52	16,49	0,00
0:26:00	53	16,49	0,00
0:27:00	55	16,53	0,00
0:28:00	57	16,52	0,00
0:29:00	58		
0:30:00	58	24,90	0,00
0:31:00	60	24,91	0,00
0:32:00	61	24,92	0,00
0:33:00	63	24,93	0,00
0:34:00	64	24,94	0,00
0:35:00	65	24,95	0,00
0:36:00	66	24,97	0,00
0:37:00	67	25,00	0,00
0:38:00	68	25,02	0,00
0:39:00	69	25,02	0,00
0:40:00	70	25,04	0,00
0:41:00	72	25,05	0,00
0:42:00	73	25,06	0,00
0:43:00	75	16,76	0,00
0:44:00	75	16,77	0,00
0:45:00	76	16,78	0,00
0:46:00	77	16,77	0,00
0:47:00	78	16,78	0,00
0:48:00	79		
0:49:00	79		
0:50:00	78	16,84	0,00
0:51:00	78	16,82	0,00
0:52:00	79	16,80	0,00
0:53:00	79	16,84	0,00
0:54:00	79	16,84	0,00
0:55:00	79	16,83	0,00
0:56:00	79	16,86	0,00
0:57:00	79	16,85	0,00
0:58:00	79	16,86	0,00
0:59:00	78	16,88	0,00
1:00:00	78	16,88	0,00
1:01:00	77	16,88	0,00
1:02:00	77	16,89	0,00
1:03:00	78	16,91	0,00
1:04:00	77	16,90	0,00
1:05:00	77	16,90	0,00
1:06:00	77	16,92	0,00
1:07:00	78	16,92	0,00
1:08:00	79	16,91	0,00
1:09:00	78	16,92	0,00
1:10:00	78	16,93	0,00
1:11:00	79	16,93	0,00
1:12:00	78	16,92	0,00
1:13:00	79	16,92	0,00
1:14:00	77	16,93	0,00
1:15:00	78	16,95	0,00
1:16:00	79	16,95	0,00
1:17:00	79	16,95	0,00
1:18:00	79	16,95	0,00
1:19:00	79	16,95	0,00
1:20:00	78	16,95	0,00
1:21:00	79	16,95	0,00
1:22:00	78	16,95	0,00
1:23:00	79	16,94	0,00
1:24:00	78	16,93	0,00
1:25:00	79	16,93	0,00
1:26:00	79	16,92	0,00
1:27:00	79	16,92	0,00
1:28:00	80	16,92	0,00
1:29:00	80	16,92	0,00
1:30:00	80	16,91	0,00
1:31:00	80	16,91	0,00
1:32:00	80	16,91	0,00
1:33:00	79	16,90	0,00
1:34:00	79	16,91	0,00
1:35:00	80	16,90	0,00
1:36:00	79	16,90	0,00
1:37:00	79	16,89	0,00
1:38:00	80	16,89	0,00
1:39:00	80	16,89	0,00
1:40:00	79	16,89	0,00
1:41:00	80	16,89	0,00
1:42:00	80	16,88	0,00
1:43:00	80	16,88	0,00
1:44:00	81	16,88	0,00
1:45:00	80	16,88	0,00
1:46:00	81	16,87	0,00
1:47:00	81	16,87	0,00
1:48:00	81	16,86	0,00
1:49:00	81	16,86	0,00
1:50:00	81	16,85	0,00
1:51:00	81	16,84	0,00
1:52:00	81	16,84	0,00
1:53:00	81	16,84	0,00
1:54:00	82	16,84	0,00
1:55:00	81	16,84	0,00
1:56:00	81	16,84	0,00
1:57:00	82	16,84	0,00
1:58:00	82	16,83	0,00
1:59:00	82	16,82	0,00
2:00:00	82	16,82	0,00
2:01:00	82	16,83	0,00
2:02:00	81	16,82	0,00
2:03:00	82	16,83	0,00
2:04:00	83	16,82	0,00
2:05:00	82	16,80	0,00
2:06:00	83	16,81	0,00
2:07:00	82	16,80	0,00
2:08:00	82	16,80	0,00
2:09:00	82	16,80	0,00
2:10:00	83	16,80	0,00
2:11:00	82	16,80	0,00
2:12:00	82	16,80	0,00
2:13:00	83	16,80	0,00
2:14:00	83	16,80	0,00
2:15:00	83	16,80	0,00
2:16:00	83	16,80	0,00
2:17:00	83	16,79	0,00
2:18:00	84	16,79	0,00
2:19:00	84	16,80	0,00
2:20:00	84	16,79	0,00
2:21:00	83	16,79	0,00
2:22:00	83	16,79	0,00
2:23:00	84	16,79	0,00
2:24:00	84	16,78	0,00
2:25:00	84	16,78	0,00
2:26:00	84	16,78	0,00
2:27:00	85	16,78	0,00
2:28:00	85	16,78	0,00
2:29:00	85	16,78	0,00
2:30:00	84	16,77	0,00
2:31:00	85	16,78	0,00
2:32:00	85	16,77	0,00
2:33:00	84	16,77	0,00
2:34:00	85	16,77	0,00
2:35:00	85	16,76	0,00
2:36:00	84	16,77	0,00
2:37:00	85	16,76	0,00
2:38:00	86	16,76	0,00
2:39:00	86	16,76	0,00
2:40:00	85	16,75	0,00
2:41:00	86	16,75	0,00
2:42:00	86	16,75	0,00
2:43:00	85	16,75	0,00
2:44:00	86	16,74	0,00
2:45:00	85	16,74	0,00
2:46:00	86	16,74	0,00
2:47:00	86	16,74	0,00
2:48:00	86	16,74	0,00
2:49:00	86	16,74	0,00
2:50:00	87	16,74	0,00
2:51:00	86	16,74	0,00
2:52:00	86	16,74	0,00
2:53:00	87	16,74	0,00
2:54:00	87	16,74	0,00
2:55:00	87	16,74	0,00
2:56:00	87	16,73	0,00
2:57:00	86	16,74	0,00
2:58:00	88	16,74	0,00
2:59:00	87	16,73	0,00
3:00:00	88	16,73	0,00
3:01:00	88	16,73	0,00
3:02:00	87	16,73	0,00
3:03:00	87	16,73	0,00
3:04:00	88	16,73	0,00
3:05:00	88	16,73	0,00
3:06:00	88	16,72	0,00
3:07:00	87	16,73	0,00
3:08:00	88	16,73	0,00
3:09:00	87	16,72	0,00
3:10:00	88	16,71	0,00
3:11:00	89	16,72	0,00
3:12:00	88	16,71	0,00
3:13:00	89	16,71	0,00
3:14:00	89	16,71	0,00
3:15:00	88	16,71	0,00
3:16:00	89	16,71	0,00
3:17:00	89	16,71	0,00
3:18:00	88	16,71	0,00
3:19:00	89	16,71	0,00
3:20:00	89	16,71	0,00
3:21:00	89	16,71	0,00
3:22:00	89	16,71	0,00
3:23:00	89	16,71	0,00
3:24:00	89	16,71	0,00
3:25:00	90	16,71	0,00
3:26:00	90	16,71	0,00
3:27:00	90	16,71	0,00
3:28:00	90	16,71	0,00
3:29:00	90	16,71	0,00
3:30:00	90	16,72	0,00
3:31:00	90	16,72	0,00
3:32:00	91	16,71	0,00
3:33:00	91	16,72	0,00
3:34:00	91	16,72	0,00
3:35:00	90	16,72	0,00
3:36:00	91	16,72	0,00
3:37:00	91	16,72	0,00
3:38:00	91	16,73	0,00
3:39:00	91	16,73	0,00
3:40:00	91	16,72	0,00
3:41:00	90	16,73	0,00
3:42:00	91	16,72	0,00
3:43:00	91	16,73	0,00
3:44:00	92	16,73	0,00
3:45:00	91	16,72	0,00
3:46:00	92	16,73	0,00
3:47:00	92	16,73	0,00
3:48:00	92	16,73	0,00
3:49:00	92	16,73	0,00
3:50:00	91	16,74	0,00
3:51:00	92	16,73	0,00
3:52:00	91	16,74	0,00
3:53:00	93	16,73	0,00
3:54:00	92	16,73	0,00
3:55:00	92	16,74	0,00
3:56:00	93	16,74	0,00
3:57:00	93	16,73	0,00
3:58:00	93	16,74	0,00
3:59:00	93	16,75	0,00
4:00:00	93	16,75	0,00
4:01:00	92	16,75	0,00
4:02:00	93	16,75	0,00
4:03:00	92	16,76	0,00
4:04:00	93	16,75	0,00
4:05:00	94	16,75	0,00
4:06:00	93	16,76	0,00
4:07:00	93	16,76	0,00
4:08:00	93	16,77	0,00
4:09:00	93	16,77	0,00
4:10:00	94	16,77	0,00
4:11:00	94	16,77	0,00
4:12:00	93	16,76	0,00
4:13:00	95	16,77	0,00
4:14:00	94	16,77	0,00
4:15:00	94	16,78	0,00
4:16:00	94	16,78	0,00
4:17:00	94	16,78	0,00
4:18:00	95	16,78	0,00
4:19:00	95	16,78	0,00
4:20:00	95	16,78	0,00
4:21:00	94	16,78	0,00
4:22:00	96	16,78	0,00
4:23:00	94	16,78	0,00
4:24:00	96	16,78	0,00
4:25:00	95	16,78	0,00
4:26:00	95	16,79	0,00
4:27:00	95	16,80	0,00
4:28:00	95	25,18	0,00
4:29:00	95	25,19	0,00
4:30:00	95	25,19	0,00
4:31:00	95	25,19	0,00
4:32:00	95	25,19	0,00
4:33:00	96	25,20	0,00
4:34:00	96	25,20	0,00
4:35:00	95	25,22	0,00
4:36:00	96	25,22	0,00
4:37:00	96	25,23	0,00
4:38:00	96	25,23	0,00
4:39:00	96	25,25	0,00
4:40:00	96	25,30	0,00
4:41:00	96		
4:42:00	96		
4:43:00	96		
4:44:00	97		
4:45:00	98		
4:46:00	98		
4:47:00	97		
4:48:00	97		
4:49:00	97		
4:50:00	96		
4:51:00	97		
4:52:00	97		
4:53:00	97		
4:54:00	97		
4:55:00	97		
4:56:00	97		
4:57:00	96		
4:58:00	97		
4:59:00	97		
5:00:00	96		
5:01:00	97		
5:02:00	97		
5:03:00	98		
5:04:00	97		
5:05:00	97		
5:06:00	96		
5:07:00	98		
5:08:00	97		
5:09:00	96		
5:10:00	97		
5:11:00	96		
5:12:00	97		
5:13:00	96		
5:14:00	97		
5:15:00	98		
5:16:00	97		
5:17:00	97		
5:18:00	96		
5:19:00	97		
5:20:00	96		
5:21:00	97		
5:22:00	98		
5:23:00	97		
5:24:00	97		
5:25:00	96		
5:26:00	98		
5:27:00	97		
5:28:00	97		
5:29:00	96		
5:30:00	97		
5:31:00	97		
5:32:00	97		
5:33:00	96		
5:34:00	97		
5:35:00	96		
5:36:00	98		
5:37:00	96		
5:38:00	97		
5:39:00	96		
5:40:00	97		
5:41:00	97		
5:42:00	97		
5:43:00	96		
5:44:00	96		
5:45:00	97		
5:46:00	96		
5:47:00	97		
5:48:00	96		
5:49:00	97		
5:50:00	97		
5:51:00	97		
5:52:00	97		
5:53:00	96		
5:54:00	97		
5:55:00	96		
5:56:00	96		
5:57:00	97		
5:58:00	96		
5:59:00	97		
6:00:00	97		
6:01:00	97		
6:02:00	97		
6:03:00	97		
6:04:00	96		
6:05:00	96		
6:06:00	96		
6:07:00	97		
6:08:00	96		
6:09:00	96		
6:10:00	97		
6:11:00	96		
6:12:00	97		
6:13:00	97		
6:14:00	97		
6:15:00	96		
6:16:00	97		
6:17:00	97		
6:18:00	96		
6:19:00	97		
6:20:00	97		
6:21:00	97		
6:22:00	97		
6:23:00	97		
6:24:00	96		
6:25:00	96		
6:26:00	96		
6:27:00	96		
6:28:00	96		
6:29:00	96		
6:30:00	97		
6:31:00	97		
6:32:00	97		
6:33:00	97		
6:34:00	96		
6:35:00	97		
6:36:00	96		
6:37:00	97		
6:38:00	96		
6:39:00	96		
6:40:00	97		
6:41:00	97		
6:42:00	96		
6:43:00	97		
6:44:00	97		
6:45:00	96		
6:46:00	96		
6:47:00	97		
6:48:00	97		
6:49:00	97		
6:50:00	96		
6:51:00	96		
6:52:00	97		
6:53:00	97		
6:54:00	96		
6:55:00	97		
6:56:00	96		
6:57:00	97		
6:58:00	97		
6:59:00	97		
7:00:00	97		
7:01:00	96		
7:02:00	97		
7:03:00	96		
7:04:00	96		
7:05:00	96		
7:06:00	97		
7:07:00	97		
7:08:00	97		
7:09:00	96		
7:10:00	97		
7:11:00	97		
7:12:00	96		
7:13:00	97		
7:14:00	97		
7:15:00	97		
7:16:00	97		
7:17:00	96		
7:18:00	97		
7:19:00	97		
7:20:00	97		
7:21:00	97		
7:22:00	96		
7:23:00	97		
7:24:00	97		
7:25:00	97		
7:26:00	97		
7:27:00	97		
7:28:00	96		
7:29:00	96		
7:30:00	96		
7:31:00	96		
7:32:00	97		
7:33:00	97		
7:34:00	96		
7:35:00	97		
7:36:00	97		
7:37:00	96		
7:38:00	97		
7:39:00	97		
7:40:00	97		
7:41:00	97		
7:42:00	96		
7:43:00	97		
7:44:00	96		
7:45:00	96		
7:46:00	96		
7:47:00	96		
7:48:00	96		
7:49:00	97		
7:50:00	96		
7:51:00	96		
7:52:00	96		
7:53:00	97		
7:54:00	97		
7:55:00	96		
7:56:00	97		
7:57:00	97		
7:58:00	97		
7:59:00	97		
8:00:00	96		
8:01:00	97		
8:02:00	97		
8:03:00	97		
8:04:00	96		
8:05:00	96		
8:06:00	96		
8:07:00	96		
8:08:00	97		
8:09:00	96		
8:10:00	97		
8:11:00	96		
8:12:00	97		
8:13:00	96		
8:14:00	96		
8:15:00	97		
8:16:00	97		
8:17:00	97		
8:18:00	96		
8:19:00	97		
8:20:00	97		
8:21:00	96		
8:22:00	97		
8:23:00	96		
8:24:00	96		
8:25:00	97		
8:26:00	97		
8:27:00	97		
8:28:00	96		
8:29:00	97		
8:30:00	97		
8:31:00	96		
8:32:00	98		
8:33:00	97		
8:34:00	96		
8:35:00	97		
8:36:00	96		
8:37:00	97		
8:38:00	96		
8:39:00	96		
8:40:00	96		
8:41:00	96		
8:42:00	96		
8:43:00	97		
8:44:00	97		
8:45:00	96		
8:46:00	97		
8:47:00	96		
8:48:00	97		
8:49:00	96		
8:50:00	97		
8:51:00	97		
8:52:00	97		
8:53:00	97		
8:54:00	97		
8:55:00	97		
8:56:00	96		
8:57:00	97		
8:58:00	96		
8:59:00	97		
9:00:00	97		
9:01:00	96		
9:02:00	96		
9:03:00	97		
9:04:00	96		
9:05:00	96		
9:06:00	96		
9:07:00	97		
9:08:00	96		
9:09:00	97		
9:10:00	96		
9:11:00	96		
9:12:00	96		
9:13:00	96		
9:14:00	97		
9:15:00	96		
9:16:00	97		
9:17:00	96		
9:18:00	96		
9:19:00	97		
9:20:00	96		
9:21:00	97		
9:22:00	97		
9:23:00	97		
9:24:00	96		
9:25:00	97		
9:26:00	97		
9:27:00	97		
9:28:00	97		
9:29:00	96		
9:30:00	96		
9:31:00	96		
9:32:00	96		
9:33:00	97		
9:34:00	96		
9:35:00	96		
9:36:00	97		
9:37:00	96		
9:38:00	97		
9:39:00	97		
9:40:00	97		
9:41:00	97		
9:42:00	97		
9:43:00	97		
9:44:00	97		
9:45:00	97		
9:46:00	96		
9:47:00	96		
9:48:00	97		
9:49:00	96		
9:50:00	97		
9:51:00	97		
9:52:00	96		
9:53:00	97		
9:54:00	97		
9:55:00	97		
9:56:00	96		
9:57:00	97		
9:58:00	96		
9:59:00	97		
10:00:00	97		
10:01:00	97		
10:02:00	97		
10:03:00	97		
10:04:00	97		
10:05:00	96		
10:06:00	97		
10:07:00	96		
10:08:00	97		
10:09:00	96		
10:10:00	96		
10:11:00	97		
10:12:00	97		
10:13:00	97		
10:14:00	96		
10:15:00	96		
10:16:00	97		
10:17:00	97		
10:18:00	96		
10:19:00	97		
10:20:00	97		
10:21:00	97		
10:22:00	97		
10:23:00	96		
10:24:00	97		
10:25:00	96		
10:26:00	97		
10:27:00	96		
10:28:00	96		
10:29:00	96		
10:30:00	96		
10:31:00	97		
10:32:00	97		
10:33:00	97		
10:34:00	96		
10:35:00	97		
10:36:00	97		
10:37:00	97		
10:38:00	97		
10:39:00	97		
10:40:00	97		
10:41:00	96		
10:42:00	97		
10:43:00	96		
10:44:00	97		
10:45:00	96		
10:46:00	97		
10:47:00	97		
10:48:00	97		
10:49:00	96		
10:50:00	96		
10:51:00	97		
10:52:00	97		
10:53:00	97		
10:54:00	97		
10:55:00	96		
10:56:00	96		
10:57:00	97		
10:58:00	97		
10:59:00	97		
11:00:00	96		
11:01:00	97		
11:02:00	96		
11:03:00	97		
11:04:00	97		
11:05:00	97		
11:06:00	97		
11:07:00	97		
11:08:00	97		
11:09:00	96		
11:10:00	96		
11:11:00	96		
11:12:00	97		
11:13:00	97		
11:14:00	96		
11:15:00	97		
11:16:00	96		
11:17:00	97		
11:18:00	97		
11:19:00	97		
11:20:00	96		
11:21:00	97		
11:22:00	97		
11:23:00	97		
11:24:00	97		
11:25:00	96		
11:26:00	97		
11:27:00	98		
11:28:00	96		
11:29:00	97		
11:30:00	97		
11:31:00	97		
11:32:00	96		
11:33:00	97		
11:34:00	97		
11:35:00	96		
11:36:00	96		
11:37:00	97		
11:38:00	97		
11:39:00	96		
11:40:00	96		
11:41:00	96		
11:42:00	97		
11:43:00	97		
11:44:00	96		
11:45:00	97		
11:46:00	97		
11:47:00	97		
11:48:00	97		
11:49:00	97		
11:50:00	96		
11:51:00	97		
11:52:00	96		
11:53:00	96		
11:54:00	96		
11:55:00	97		
11:56:00	97		
11:57:00	96		
11:58:00	96		
11:59:00	97		
12:00:00	97		
12:01:00	97		
12:02:00	97		
12:03:00	97		
12:04:00	97		
12:05:00	97		
12:06:00	97		
12:07:00	96		
12:08:00	97		
12:09:00	96		
12:10:00	96		
12:11:00	96		
12:12:00	96		
12:13:00	96		
12:14:00	96		
12:15:00	96		
12:16:00	97		
12:17:00	96		
12:18:00	97		
12:19:00	97		
12:20:00	97		
12:21:00	96		
12:22:00	97		
12:23:00	96		
12:24:00	97		
12:25:00	96		
12:26:00	96		
12:27:00	96		
12:28:00	97		
12:29:00	97		
12:30:00	97		
12:31:00	96		
12:32:00	97		
12:33:00	96		
12:34:00	97		
12:35:00	97		
12:36:00	97		
12:37:00	96		
12:38:00	97		
12:39:00	98		
12:40:00	96		
12:41:00	97		
12:42:00	96		
12:43:00	97		
12:44:00	96		
12:45:00	96		
12:46:00	96		
12:47:00	97		
12:48:00	96		
12:49:00	97		
12:50:00	97		
12:51:00	97		
12:52:00	97		
12:53:00	97		
12:54:00	96		
12:55:00	97		
12:56:00	96		
12:57:00	96		
12:58:00	96		
12:59:00	96		
13:00:00	96		
13:01:00	97		
13:02:00	97		
13:03:00	97		
13:04:00	96		
13:05:00	97		
13:06:00	96		
13:07:00	97		
13:08:00	97		
13:09:00	97		
13:10:00	97		
13:11:00	96		
13:12:00	97		
13:13:00	96		
13:14:00	97		
13:15:00	96		
13:16:00	96		
13:17:00	97		
13:18:00	96		
13:19:00	97		
13:20:00	96		
13:21:00	96		
13:22:00	97		
13:23:00	96		
13:24:00	97		
13:25:00	96		
13:26:00	97		
13:27:00	97		
13:28:00	97		
13:29:00	97		
13:30:00	97		
13:31:00	97		
13:32:00	97		
13:33:00	96		
13:34:00	96		
13:35:00	96		
13:36:00	96		
13:37:00	97		
13:38:00	96		
13:39:00	97		
13:40:00	96		
13:41:00	96		
13:42:00	96		
13:43:00	96		
13:44:00	96		
13:45:00	96		
13:46:00	97		
13:47:00	97		
13:48:00	96		
13:49:00	97		
13:50:00	96		
13:51:00	97		
13:52:00	96		
13:53:00	97		
13:54:00	96		
13:55:00	97		
13:56:00	96		
13:57:00	97		
13:58:00	96		
13:59:00	96		
14:00:00	96		
14:01:00	96		
14:02:00	96		
14:03:00	96		
14:04:00	97		
14:05:00	97		
14:06:00	96		
14:07:00	96		
14:08:00	97		
14:09:00	97		
14:10:00	97		
14:11:00	96		
14:12:00	96		
14:13:00	97		
14:14:00	96		
14:15:00	97		
14:16:00	96		
14:17:00	96		
14:18:00	96		
14:19:00	96		
14:20:00	96		
14:21:00	96		
14:22:00	97		
14:23:00	96		
14:24:00	97		
14:25:00	97		
14:26:00	97		
14:27:00	97		
14:28:00	96		
14:29:00	97		
14:30:00	97		
14:31:00	97		
14:32:00	97		
14:33:00	97		
14:34:00	96		
14:35:00	97		
14:36:00	96		
14:37:00	97		
14:38:00	96		
14:39:00	97		
14:40:00	96		
14:41:00	97		
14:42:00	96		
14:43:00	97		
14:44:00	96		
14:45:00	96		
14:46:00	97		
14:47:00	96		
14:48:00	96		
14:49:00	97		
14:50:00	96		
14:51:00	97		
14:52:00	96		
14:53:00	97		
14:54:00	96		
14:55:00	97		
14:56:00	96		
14:57:00	96		
14:58:00	97		
14:59:00	96		
15:00:00	96		
15:01:00	97		
15:02:00	96		
15:03:00	97		
15:04:00	96		
15:05:00	96		
15:06:00	97		
15:07:00	97		
15:08:00	97		
15:09:00	97		
15:10:00	97		
15:11:00	97		
15:12:00	97		
15:13:00	97		
15:14:00	97		
15:15:00	97		
15:16:00	97		
15:17:00	97		
15:18:00	97		
15:19:00	97		
15:20:00	96		
15:21:00	96		
15:22:00	97		
15:23:00	96		
15:24:00	97		
15:25:00	97		
15:26:00	96		
15:27:00	96		
15:28:00	97		
15:29:00	97		
15:30:00	97		
15:31:00	96		
15:32:00	96		
15:33:00	96		
15:34:00	97		
15:35:00	96		
15:36:00	96		
15:37:00	97		
15:38:00	96		
15:39:00	97		
15:40:00	96		
15:41:00	96		
15:42:00	96		
15:43:00	96		
15:44:00	97		
15:45:00	97		
15:46:00	97		
15:47:00	96		
15:48:00	96		
15:49:00	96		
15:50:00	97		
15:51:00	96		
15:52:00	96		
15:53:00	97		
15:54:00	96		
15:55:00	97		
15:56:00	96		
15:57:00	97		
15:58:00	96		
15:59:00	97		
16:00:00	97		
16:01:00	97		
16:02:00	97		
16:03:00	96		
16:04:00	97		
16:05:00	96		
16:06:00	96		
16:07:00	97		
16:08:00	97		
16:09:00	97		
16:10:00	97		
16:11:00	96		
16:12:00	96		
16:13:00	97		
16:14:00	96		
16:15:00	97		
16:16:00	97		
16:17:00	97		
16:18:00	97		
16:19:00	97		
16:20:00	96		
16:21:00	97		
16:22:00	96		
16:23:00	96		
16:24:00	97		
16:25:00	97		
16:26:00	97		
16:27:00	97		
16:28:00	96		
16:29:00	97		
16:30:00	96		
16:31:00	96		
16:32:00	96		
16:33:00	96		
16:34:00	97		
16:35:00	96		
16:36:00	97		
16:37:00	97		
16:38:00	96		
16:39:00	96		
16:40:00	97		
16:41:00	97		
16:42:00	97		
16:43:00	96		
16:44:00	96		
16:45:00	97		
16:46:00	97		
16:47:00	97		
16:48:00	97		
16:49:00	97		
16:50:00	97		
16:51:00	97		
16:52:00	97		
16:53:00	96		
16:54:00	96		
16:55:00	97		
16:56:00	96		
16:57:00	97		
16:58:00	96		
16:59:00	97		
17:00:00	96		
17:01:00	96		
17:02:00	97		
17:03:00	96		
17:04:00	97		
17:05:00	97		
17:06:00	97		
17:07:00	96		
17:08:00	96		
17:09:00	97		
17:10:00	97		
17:11:00	97		
17:12:00	96		
17:13:00	97		
17:14:00	97		
17:15:00	96		
17:16:00	97		
17:17:00	96		
17:18:00	97		
17:19:00	96		
17:20:00	96		
17:21:00	96		
17:22:00	97		
17:23:00	97		
17:24:00	96

File: project-root/data/Data Acquisition/Data Acquisition/2007 year (173)/UCA L NYgansk G1920+0.3%FL+0.4%RPM+0.05%LTR-100 (62-81C).txt
--Test Summary--
Full Path and File Name	
Instrument Name	4262L
Instrument Type	Model 4262 Twin Cell UCA
Instrument Serial Number	111L
Test Start Date	07.06.2007
Test Start Time	12:26:54
Test Stop Date	07.06.2007
Test Stop Time	17:49:11
Test Length	5:22:17
Final Sample Time Offset	5:22:00
Controller Schedule Name	
Sampling Period	60 seconds
Comments	T: 62 (41min), 81 (240min); dry blend
Information	WellID	283bis/5185
Information	Customer	ÐÍ Þãàíñêíåôòåãàç
Information	CementClass	G
Information	CementMfr	VolskCement
Information	Additives	0.3%FL+0.4%RPM+0.05%LTR
Information	Density	1920
Information	BHCT	62
Information	BHST	81
Information	FluidLoss	
Information	JobType	146 mm production csg.
Calculated Value	CS_50	N/A
Calculated Value	CS_500	N/A
Calculated Value	CS_Time8h	N/A
Calculated Value	CS_Time16h	N/A
Calculated Value	CS_Time24h	N/A
Calculated Value	CS_Time48h	N/A
Calculated Value	CS_Time72h	N/A
Calculated Curve	Compressive Strength	Compressive strength type B (more than 14 lb/gal)
Initial Temperature (°C)	26 °C
Final Temperature (°C)	81 °C
Initial Transit Time (microsec/in)	16,42 microsec/in
Final Transit Time (microsec/in)	ERROR
Initial Compressive Strength (MPa)	0,00 MPa
Final Compressive Strength (MPa)	N/A
--Data--
Time (HH:MM:SS)	Temperature (°C)	Transit Time (microsec/in)	Compressive Strength (MPa)
0:00:00	26	16,42	0,00
0:01:00	26	16,45	0,00
0:02:00	26	16,48	0,00
0:03:00	26	16,50	0,00
0:04:00	27	16,49	0,00
0:05:00	27	16,51	0,00
0:06:00	27	16,52	0,00
0:07:00	28	16,53	0,00
0:08:00	29	16,53	0,00
0:09:00	30	16,52	0,00
0:10:00	31	16,48	0,00
0:11:00	32	16,48	0,00
0:12:00	33	16,45	0,00
0:13:00	34	16,43	0,00
0:14:00	35	16,41	0,00
0:15:00	36	16,39	0,01
0:16:00	36	16,38	0,01
0:17:00	37	16,36	0,02
0:18:00	38	16,34	0,02
0:19:00	39	16,32	0,03
0:20:00	40	16,32	0,03
0:21:00	41	16,29	0,03
0:22:00	42	16,29	0,04
0:23:00	43	16,27	0,04
0:24:00	44	16,26	0,04
0:25:00	45	16,25	0,05
0:26:00	46	16,24	0,05
0:27:00	47	16,23	0,05
0:28:00	48	16,21	0,06
0:29:00	49	16,20	0,06
0:30:00	50	16,19	0,06
0:31:00	51	16,18	0,07
0:32:00	52	16,17	0,07
0:33:00	53	16,15	0,07
0:34:00	54	16,14	0,08
0:35:00	55	16,13	0,08
0:36:00	56	16,12	0,08
0:37:00	57	16,13	0,08
0:38:00	58	16,12	0,09
0:39:00	58	16,12	0,08
0:40:00	60	16,12	0,09
0:41:00	60	16,12	0,09
0:42:00	61	16,12	0,09
0:43:00	62	16,12	0,09
0:44:00	63	16,12	0,09
0:45:00	64	16,10	0,09
0:46:00	64	16,11	0,09
0:47:00	65	16,12	0,09
0:48:00	65	16,12	0,09
0:49:00	66	16,11	0,09
0:50:00	66	16,11	0,09
0:51:00	66	16,13	0,08
0:52:00	66	16,12	0,09
0:53:00	66	16,12	0,08
0:54:00	66	16,12	0,09
0:55:00	66	16,12	0,08
0:56:00	66	16,12	0,09
0:57:00	66	16,14	0,08
0:58:00	66	16,14	0,08
0:59:00	66	16,13	0,08
1:00:00	66	16,14	0,08
1:01:00	65	16,13	0,08
1:02:00	65	16,14	0,08
1:03:00	65	16,14	0,08
1:04:00	65		
1:05:00	65	24,51	0,00
1:06:00	64	24,51	0,00
1:07:00	65	24,51	0,00
1:08:00	65	24,51	0,00
1:09:00	65	24,51	0,00
1:10:00	65	24,50	0,00
1:11:00	65	24,50	0,00
1:12:00	65	24,49	0,00
1:13:00	65	24,49	0,00
1:14:00	65	24,48	0,00
1:15:00	65	24,49	0,00
1:16:00	65	24,49	0,00
1:17:00	65		
1:18:00	65	24,48	0,00
1:19:00	65	24,48	0,00
1:20:00	65	24,48	0,00
1:21:00	65	24,48	0,00
1:22:00	65	24,48	0,00
1:23:00	66	24,48	0,00
1:24:00	65	24,48	0,00
1:25:00	66	24,48	0,00
1:26:00	65	24,48	0,00
1:27:00	66	24,48	0,00
1:28:00	66	24,47	0,00
1:29:00	66	24,47	0,00
1:30:00	66	24,47	0,00
1:31:00	66	24,47	0,00
1:32:00	66	24,47	0,00
1:33:00	66	24,47	0,00
1:34:00	66	24,47	0,00
1:35:00	66	24,47	0,00
1:36:00	66	24,47	0,00
1:37:00	66	24,47	0,00
1:38:00	67	24,47	0,00
1:39:00	66	24,46	0,00
1:40:00	66	24,47	0,00
1:41:00	67		
1:42:00	67	24,46	0,00
1:43:00	67	24,46	0,00
1:44:00	67	24,46	0,00
1:45:00	67	24,46	0,00
1:46:00	67	24,46	0,00
1:47:00	67	24,46	0,00
1:48:00	67	24,46	0,00
1:49:00	67	24,46	0,00
1:50:00	67	24,46	0,00
1:51:00	67	24,45	0,00
1:52:00	67	24,45	0,00
1:53:00	68	24,45	0,00
1:54:00	67	24,44	0,00
1:55:00	68	24,44	0,00
1:56:00	68	24,44	0,00
1:57:00	68	24,44	0,00
1:58:00	68	24,43	0,00
1:59:00	68	24,43	0,00
2:00:00	68		
2:01:00	68		
2:02:00	68		
2:03:00	68		
2:04:00	68		
2:05:00	68		
2:06:00	68		
2:07:00	69		
2:08:00	69		
2:09:00	69		
2:10:00	69		
2:11:00	69		
2:12:00	69		
2:13:00	69		
2:14:00	69		
2:15:00	69		
2:16:00	69		
2:17:00	69		
2:18:00	69		
2:19:00	69		
2:20:00	70		
2:21:00	69		
2:22:00	70		
2:23:00	70		
2:24:00	70		
2:25:00	70		
2:26:00	70		
2:27:00	70		
2:28:00	70		
2:29:00	70		
2:30:00	70		
2:31:00	70		
2:32:00	71		
2:33:00	71		
2:34:00	71		
2:35:00	70		
2:36:00	71		
2:37:00	71		
2:38:00	71		
2:39:00	71		
2:40:00	71		
2:41:00	71		
2:42:00	71		
2:43:00	71		
2:44:00	71		
2:45:00	72		
2:46:00	72		
2:47:00	72		
2:48:00	72		
2:49:00	72		
2:50:00	72		
2:51:00	72		
2:52:00	72		
2:53:00	72		
2:54:00	72		
2:55:00	72		
2:56:00	72		
2:57:00	72		
2:58:00	72		
2:59:00	73		
3:00:00	72		
3:01:00	73		
3:02:00	73		
3:03:00	73		
3:04:00	73		
3:05:00	73		
3:06:00	73		
3:07:00	73		
3:08:00	73		
3:09:00	73		
3:10:00	73		
3:11:00	73		
3:12:00	73		
3:13:00	74		
3:14:00	74		
3:15:00	74		
3:16:00	74		
3:17:00	74		
3:18:00	74		
3:19:00	74		
3:20:00	74		
3:21:00	74		
3:22:00	74		
3:23:00	74		
3:24:00	75		
3:25:00	74		
3:26:00	75		
3:27:00	75		
3:28:00	75		
3:29:00	75		
3:30:00	75		
3:31:00	75		
3:32:00	75		
3:33:00	75		
3:34:00	75		
3:35:00	75		
3:36:00	75		
3:37:00	75		
3:38:00	76		
3:39:00	76		
3:40:00	76		
3:41:00	76		
3:42:00	76		
3:43:00	76		
3:44:00	76		
3:45:00	76		
3:46:00	76		
3:47:00	76		
3:48:00	76		
3:49:00	76		
3:50:00	76		
3:51:00	77		
3:52:00	76		
3:53:00	77		
3:54:00	77		
3:55:00	77		
3:56:00	77		
3:57:00	77		
3:58:00	77		
3:59:00	77		
4:00:00	77		
4:01:00	77		
4:02:00	77		
4:03:00	78		
4:04:00	78		
4:05:00	78		
4:06:00	78		
4:07:00	78		
4:08:00	78		
4:09:00	78		
4:10:00	78		
4:11:00	78		
4:12:00	78		
4:13:00	78		
4:14:00	78		
4:15:00	78		
4:16:00	79		
4:17:00	79		
4:18:00	79		
4:19:00	79		
4:20:00	79		
4:21:00	79		
4:22:00	79		
4:23:00	79		
4:24:00	79		
4:25:00	79		
4:26:00	79		
4:27:00	80		
4:28:00	80		
4:29:00	79		
4:30:00	79		
4:31:00	80		
4:32:00	80		
4:33:00	80		
4:34:00	80		
4:35:00	80		
4:36:00	80		
4:37:00	80		
4:38:00	80		
4:39:00	80		
4:40:00	81		
4:41:00	81		
4:42:00	80		
4:43:00	81		
4:44:00	81		
4:45:00	81		
4:46:00	81		
4:47:00	81		
4:48:00	81		
4:49:00	81		
4:50:00	81		
4:51:00	81		
4:52:00	81		
4:53:00	81		
4:54:00	81		
4:55:00	81		
4:56:00	81		
4:57:00	81		
4:58:00	81		
4:59:00	81		
5:00:00	81		
5:01:00	81		
5:02:00	81		
5:03:00	81		
5:04:00	81		
5:05:00	81		
5:06:00	81		
5:07:00	81		
5:08:00	80		
5:09:00	81		
5:10:00	81		
5:11:00	80		
5:12:00	81		
5:13:00	81		
5:14:00	80		
5:15:00	80		
5:16:00	81		
5:17:00	81		
5:18:00	81		
5:19:00	80		
5:20:00	81		
5:21:00	81		
5:22:00	81
