Repository: ProgWizer/parser

File: project-root/data/Data Acquisition/Data Acquisition/2007 year (173)/UCA L Research G1450+30%Trepel+0.5%SMS (45C).txt (part 1 of 3)
--Test Summary--
Full Path and File Name	
Instrument Name	4262L
Instrument Type	Model 4262 Twin Cell UCA
Instrument Serial Number	111L
Test Start Date	18.05.2007
Test Start Time	10:51:59
Test Stop Date	21.05.2007
Test Stop Time	12:46:58
Test Length	73:54:59
Final Sample Time Offset	73:54:00
Controller Schedule Name	
Sampling Period	60 seconds
Comments	T:45(60)
Information	WellID	
Information	Customer	Research
Information	CementClass	PCT-I-G
Information	CementMfr	Duckerhoff
Information	Additives	30%Trepel+0.5%SMS
Information	Density	1450
Information	BHCT	45
Information	BHST	55
Information	FluidLoss	
Information	JobType	Research
Calculated Value	CS_50	6:25:00
Calculated Value	CS_500	48:19:00
Calculated Value	CS_Time8h	0,55 MPa
Calculated Value	CS_Time16h	1,30 MPa
Calculated Value	CS_Time24h	1,78 MPa
Calculated Value	CS_Time48h	3,37 MPa
Calculated Value	CS_Time72h	5,13 MPa
Calculated Curve	Compressive Strength	Compressive strength type A (less than 14 lb/gal)
Initial Temperature (°C)	25 °C
Final Temperature (°C)	45 °C
Initial Transit Time (microsec/in)	16,92 microsec/in
Final Transit Time (microsec/in)	11,63 microsec/in
Initial Compressive Strength (MPa)	0,00 MPa
Final Compressive Strength (MPa)	5,17 MPa
--Data--
Time (HH:MM:SS)	Temperature (°C)	Transit Time (microsec/in)	Compressive Strength (MPa)
0:00:00	25	16,92	0,00
0:01:00	25	16,92	0,00
0:02:00	25	16,92	0,00
0:03:00	25	16,92	0,00
0:04:00	25	16,92	0,00
0:05:00	25	16,91	0,00
0:06:00	26	16,90	0,00
0:07:00	27	16,90	0,00
0:08:00	27	16,89	0,01
0:09:00	28	16,89	0,01
0:10:00	28	16,87	0,01
0:11:00	29	16,86	0,02
0:12:00	29	16,86	0,02
0:13:00	29	16,85	0,02
0:14:00	29	16,84	0,02
0:15:00	30	16,83	0,03
0:16:00	30	16,83	0,03
0:17:00	30	16,81	0,03
0:18:00	30	16,80	0,03
0:19:00	31	16,80	0,03
0:20:00	31	16,79	0,04
0:21:00	31	16,79	0,04
0:22:00	32	16,78	0,04
0:23:00	32	16,77	0,04
0:24:00	33	16,77	0,05
0:25:00	33	16,76	0,05
0:26:00	33	16,74	0,05
0:27:00	34	16,74	0,06
0:28:00	34	16,74	0,05
0:29:00	34	16,73	0,06
0:30:00	35	16,72	0,06
0:31:00	35	16,72	0,06
0:32:00	35	16,72	0,06
0:33:00	36	16,71	0,06
0:34:00	36	16,71	0,06
0:35:00	36	16,70	0,07
0:36:00	37	16,70	0,07
0:37:00	37	16,69	0,07
0:38:00	38	16,69	0,07
0:39:00	38	16,68	0,07
0:40:00	38	16,68	0,07
0:41:00	39	16,68	0,08
0:42:00	39	16,68	0,08
0:43:00	39	16,67	0,08
0:44:00	39	16,68	0,08
0:45:00	40	16,68	0,08
0:46:00	40	16,66	0,08
0:47:00	40	16,67	0,08
0:48:00	41	16,66	0,08
0:49:00	41	16,66	0,08
0:50:00	41	16,66	0,08
0:51:00	42	16,67	0,08
0:52:00	42	16,66	0,08
0:53:00	43	16,66	0,08
0:54:00	43	16,66	0,08
0:55:00	43	16,66	0,08
0:56:00	44	16,66	0,08
0:57:00	44	16,66	0,08
0:58:00	44	16,66	0,08
0:59:00	44	16,66	0,08
1:00:00	45	16,66	0,08
1:01:00	45	16,66	0,08
1:02:00	46	16,66	0,08
1:03:00	46	16,66	0,08
1:04:00	46	16,66	0,08
1:05:00	46	16,66	0,08
1:06:00	46	16,67	0,08
1:07:00	46	16,66	0,08
1:08:00	46	16,68	0,08
1:09:00	46	16,68	0,08
1:10:00	47	16,68	0,07
1:11:00	47	16,68	0,07
1:12:00	47	16,70	0,07
1:13:00	47	16,70	0,07
1:14:00	47	16,69	0,07
1:15:00	46	16,71	0,07
1:16:00	47	16,71	0,07
1:17:00	46	16,71	0,06
1:18:00	46	16,73	0,06
1:19:00	47	16,73	0,06
1:20:00	46	16,74	0,05
1:21:00	46	16,74	0,06
1:22:00	46	16,74	0,05
1:23:00	46	16,75	0,05
1:24:00	46	16,76	0,05
1:25:00	46	16,77	0,05
1:26:00	46	16,77	0,04
1:27:00	46	16,77	0,04
1:28:00	46	16,78	0,04
1:29:00	46	16,80	0,04
1:30:00	46	16,80	0,04
1:31:00	46	16,80	0,03
1:32:00	46	16,80	0,03
1:33:00	46	16,81	0,03
1:34:00	46	16,81	0,03
1:35:00	46	16,82	0,03
1:36:00	46	16,83	0,03
1:37:00	46	16,84	0,03
1:38:00	45	16,83	0,03
1:39:00	45	16,84	0,02
1:40:00	45	16,84	0,02
1:41:00	45	16,84	0,02
1:42:00	45	16,84	0,03
1:43:00	45	16,84	0,02
1:44:00	45	16,85	0,02
1:45:00	45	16,85	0,02
1:46:00	45	16,86	0,02
1:47:00	45	16,86	0,02
1:48:00	45	16,84	0,03
1:49:00	45	16,84	0,02
1:50:00	45	16,85	0,02
1:51:00	45	16,85	0,02
1:52:00	45	16,85	0,02
1:53:00	45	16,86	0,02
1:54:00	45	16,85	0,02
1:55:00	45	16,85	0,02
1:56:00	45	16,85	0,02
1:57:00	45	16,86	0,02
1:58:00	45	16,86	0,02
1:59:00	45	16,86	0,02
2:00:00	45	16,86	0,02
2:01:00	45	16,86	0,02
2:02:00	45	16,86	0,02
2:03:00	45	16,86	0,02
2:04:00	45	16,86	0,02
2:05:00	45	16,86	0,02
2:06:00	45	16,86	0,02
2:07:00	45	16,87	0,01
2:08:00	44	16,86	0,02
2:09:00	45	16,86	0,02
2:10:00	45	16,86	0,02
2:11:00	45	16,87	0,01
2:12:00	45	16,87	0,01
2:13:00	45	16,86	0,02
2:14:00	45	16,86	0,02
2:15:00	45	16,87	0,01
2:16:00	45	16,87	0,01
2:17:00	45	16,86	0,02
2:18:00	45	16,86	0,02
2:19:00	45	16,86	0,02
2:20:00	45	16,87	0,01
2:21:00	45	16,86	0,02
2:22:00	45	16,86	0,02
2:23:00	45	16,86	0,02
2:24:00	45	16,86	0,02
2:25:00	45	16,86	0,02
2:26:00	45	16,86	0,02
2:27:00	45	16,86	0,02
2:28:00	45	16,86	0,02
2:29:00	45	16,86	0,02
2:30:00	45	16,86	0,02
2:31:00	45	16,86	0,02
2:32:00	45	16,86	0,02
2:33:00	45	16,86	0,02
2:34:00	45	16,86	0,02
2:35:00	45	16,84	0,02
2:36:00	45	16,85	0,02
2:37:00	45	16,85	0,02
2:38:00	44	16,84	0,02
2:39:00	44	16,85	0,02
2:40:00	44	16,84	0,02
2:41:00	45	16,84	0,02
2:42:00	45	16,84	0,02
2:43:00	45	16,84	0,03
2:44:00	45	16,84	0,03
2:45:00	45	16,84	0,03
2:46:00	45	16,84	0,03
2:47:00	45	16,84	0,03
2:48:00	45	16,82	0,03
2:49:00	45	16,82	0,03
2:50:00	45	16,83	0,03
2:51:00	45	16,82	0,03
2:52:00	45	16,82	0,03
2:53:00	45	16,82	0,03
2:54:00	45	16,82	0,03
2:55:00	45	16,81	0,03
2:56:00	45	16,81	0,03
2:57:00	45	16,80	0,03
2:58:00	45	16,80	0,03
2:59:00	45	16,80	0,04
3:00:00	45	16,80	0,04
3:01:00	44	16,80	0,04
3:02:00	45	16,80	0,04
3:03:00	45	16,79	0,04
3:04:00	45	16,79	0,04
3:05:00	45	16,79	0,04
3:06:00	45	16,79	0,04
3:07:00	44	16,78	0,04
3:08:00	44	16,78	0,04
3:09:00	45	16,77	0,04
3:10:00	45	16,77	0,04
3:11:00	44	16,77	0,04
3:12:00	45	16,77	0,04
3:13:00	45	16,77	0,05
3:14:00	44	16,77	0,05
3:15:00	44	16,76	0,05
3:16:00	45	16,76	0,05
3:17:00	44	16,75	0,05
3:18:00	45	16,75	0,05
3:19:00	45	16,75	0,05
3:20:00	45	16,75	0,05
3:21:00	45	16,74	0,05
3:22:00	45	16,74	0,05
3:23:00	45	16,74	0,05
3:24:00	45	16,74	0,06
3:25:00	45	16,74	0,06
3:26:00	44	16,73	0,06
3:27:00	44	16,73	0,06
3:28:00	45	16,73	0,06
3:29:00	44	16,71	0,06
3:30:00	45	16,71	0,06
3:31:00	45	16,71	0,06
3:32:00	44	16,71	0,06
3:33:00	45	16,71	0,07
3:34:00	45	16,71	0,07
3:35:00	45	16,70	0,07
3:36:00	45	16,69	0,07
3:37:00	44	16,69	0,07
3:38:00	45	16,69	0,07
3:39:00	45	16,68	0,07
3:40:00	45	16,68	0,07
3:41:00	45	16,68	0,07
3:42:00	45	16,68	0,08
3:43:00	45	16,67	0,08
3:44:00	45	16,66	0,08
3:45:00	45	16,66	0,08
3:46:00	45	16,66	0,08
3:47:00	44	16,66	0,08
3:48:00	45	16,66	0,08
3:49:00	45	16,66	0,08
3:50:00	45	16,66	0,08
3:51:00	44	16,65	0,09
3:52:00	45	16,64	0,09
3:53:00	45	16,64	0,09
3:54:00	44	16,63	0,09
3:55:00	45	16,63	0,09
3:56:00	45	16,63	0,09
3:57:00	45	16,63	0,09
3:58:00	45	16,62	0,10
3:59:00	44	16,62	0,10
4:00:00	45	16,61	0,10
4:01:00	45	16,61	0,10
4:02:00	45	16,61	0,10
4:03:00	45	16,60	0,10
4:04:00	44	16,60	0,10
4:05:00	44	16,60	0,10
4:06:00	45	16,59	0,10
4:07:00	45	16,59	0,10
4:08:00	45	16,59	0,11
4:09:00	44	16,56	0,12
4:10:00	44	16,56	0,12
4:11:00	45	16,56	0,12
4:12:00	45	16,56	0,12
4:13:00	45	16,54	0,12
4:14:00	45	16,55	0,12
4:15:00	45	16,54	0,12
4:16:00	45	16,54	0,12
4:17:00	44	16,53	0,13
4:18:00	45	16,53	0,13
4:19:00	45	16,53	0,13
4:20:00	45	16,52	0,13
4:21:00	44	16,52	0,13
4:22:00	45	16,51	0,13
4:23:00	44	16,50	0,13
4:24:00	45	16,50	0,14
4:25:00	44	16,50	0,13
4:26:00	45	16,49	0,14
4:27:00	45	16,49	0,14
4:28:00	45	16,49	0,14
4:29:00	45	16,48	0,14
4:30:00	44	16,48	0,15
4:31:00	44	16,48	0,15
4:32:00	45	16,47	0,15
4:33:00	45	16,47	0,15
4:34:00	44	16,46	0,15
4:35:00	45	16,46	0,15
4:36:00	45	16,45	0,15
4:37:00	44	16,45	0,15
4:38:00	44	16,45	0,16
4:39:00	45	16,44	0,16
4:40:00	45	16,44	0,16
4:41:00	45	16,43	0,16
4:42:00	45	16,43	0,16
4:43:00	45	16,42	0,16
4:44:00	44	16,42	0,17
4:45:00	44	16,42	0,17
4:46:00	44	16,41	0,17
4:47:00	44	16,41	0,17
4:48:00	45	16,40	0,17
4:49:00	45	16,39	0,17
4:50:00	44	16,38	0,18
4:51:00	44	16,38	0,18
4:52:00	44	16,38	0,18
4:53:00	44	16,38	0,18
4:54:00	45	16,38	0,18
4:55:00	45	16,37	0,18
4:56:00	45	16,36	0,19
4:57:00	45	16,36	0,19
4:58:00	45	16,36	0,19
4:59:00	45	16,36	0,19
5:00:00	45	16,36	0,19
5:01:00	44	16,35	0,19
5:02:00	45	16,34	0,19
5:03:00	44	16,33	0,20
5:04:00	44	16,33	0,20
5:05:00	44	16,32	0,20
5:06:00	45	16,32	0,20
5:07:00	45	16,32	0,20
5:08:00	45	16,32	0,20
5:09:00	45	16,32	0,20
5:10:00	45	16,31	0,21
5:11:00	45	16,30	0,21
5:12:00	45	16,29	0,21
5:13:00	44	16,29	0,21
5:14:00	45	16,29	0,21
5:15:00	45	16,29	0,21
5:16:00	45	16,28	0,22
5:17:00	45	16,27	0,22
5:18:00	45	16,27	0,22
5:19:00	45	16,26	0,22
5:20:00	45	16,26	0,22
5:21:00	45	16,26	0,22
5:22:00	45	16,26	0,22
5:23:00	45	16,25	0,23
5:24:00	45	16,25	0,23
5:25:00	45	16,24	0,23
5:26:00	45	16,23	0,23
5:27:00	45	16,23	0,23
5:28:00	45	16,23	0,24
5:29:00	45	16,23	0,24
5:30:00	44	16,21	0,24
5:31:00	45	16,21	0,24
5:32:00	45	16,20	0,25
5:33:00	45	16,20	0,25
5:34:00	45	16,20	0,25
5:35:00	45	16,20	0,25
5:36:00	45	16,19	0,25
5:37:00	45	16,19	0,25
5:38:00	45	16,18	0,25
5:39:00	44	16,18	0,26
5:40:00	45	16,18	0,26
5:41:00	45	16,17	0,26
5:42:00	44	16,16	0,26
5:43:00	44	16,16	0,26
5:44:00	45	16,14	0,27
5:45:00	45	16,14	0,27
5:46:00	44	16,14	0,27
5:47:00	45	16,14	0,27
5:48:00	45	16,13	0,27
5:49:00	44	16,13	0,27
5:50:00	44	16,13	0,27
5:51:00	45	16,12	0,28
5:52:00	45	16,12	0,28
5:53:00	45	16,11	0,28
5:54:00	45	16,11	0,28
5:55:00	45	16,10	0,29
5:56:00	45	16,10	0,29
5:57:00	45	16,08	0,29
5:58:00	45	16,08	0,29
5:59:00	44	16,08	0,30
6:00:00	45	16,08	0,30
6:01:00	44	16,07	0,30
6:02:00	44	16,07	0,30
6:03:00	44	16,06	0,30
6:04:00	44	16,05	0,30
6:05:00	45	16,05	0,30
6:06:00	44	16,05	0,31
6:07:00	45	16,04	0,31
6:08:00	45	16,04	0,31
6:09:00	44	16,04	0,31
6:10:00	45	16,03	0,31
6:11:00	44	16,02	0,32
6:12:00	45	16,02	0,32
6:13:00	45	16,02	0,32
6:14:00	45	16,01	0,32
6:15:00	45	16,01	0,32
6:16:00	45	16,00	0,33
6:17:00	45	16,00	0,33
6:18:00	45	16,00	0,33
6:19:00	45	15,99	0,33
6:20:00	45	15,98	0,34
6:21:00	45	15,98	0,34
6:22:00	45	15,97	0,34
6:23:00	44	15,97	0,34
6:24:00	44	15,96	0,34
6:25:00	44	15,96	0,35
6:26:00	45	15,95	0,35
6:27:00	45	15,95	0,35
6:28:00	45	15,94	0,35
6:29:00	45	15,94	0,35
6:30:00	45	15,94	0,35
6:31:00	44	15,94	0,35
6:32:00	44	15,93	0,36
6:33:00	45	15,92	0,36
6:34:00	44	15,91	0,36
6:35:00	44	15,91	0,36
6:36:00	44	15,91	0,37
6:37:00	44	15,91	0,37
6:38:00	44	15,90	0,37
6:39:00	45	15,89	0,37
6:40:00	45	15,88	0,38
6:41:00	45	15,88	0,38
6:42:00	45	15,88	0,38
6:43:00	45	15,88	0,38
6:44:00	44	15,87	0,38
6:45:00	45	15,87	0,38
6:46:00	45	15,86	0,39
6:47:00	45	15,85	0,39
6:48:00	45	15,84	0,39
6:49:00	45	15,84	0,39
6:50:00	45	15,84	0,40
6:51:00	45	15,83	0,40
6:52:00	45	15,83	0,40
6:53:00	45	15,82	0,40
6:54:00	44	15,82	0,40
6:55:00	45	15,82	0,41
6:56:00	45	15,81	0,41
6:57:00	44	15,81	0,41
6:58:00	45	15,80	0,41
6:59:00	45	15,80	0,41
7:00:00	45	15,79	0,42
7:01:00	45	15,79	0,42
7:02:00	45	15,78	0,42
7:03:00	44	15,78	0,42
7:04:00	44	15,77	0,43
7:05:00	45	15,77	0,43
7:06:00	45	15,76	0,43
7:07:00	44	15,76	0,43
7:08:00	44	15,75	0,43
7:09:00	45	15,75	0,43
7:10:00	45	15,75	0,44
7:11:00	44	15,74	0,44
7:12:00	45	15,74	0,44
7:13:00	45	15,73	0,44
7:14:00	45	15,72	0,45
7:15:00	44	15,72	0,45
7:16:00	45	15,71	0,45
7:17:00	45	15,71	0,45
7:18:00	45	15,71	0,45
7:19:00	45	15,70	0,46
7:20:00	45	15,70	0,46
7:21:00	45	15,70	0,46
7:22:00	45	15,69	0,46
7:23:00	45	15,69	0,46
7:24:00	45	15,68	0,47
7:25:00	44	15,67	0,47
7:26:00	44	15,67	0,47
7:27:00	44	15,66	0,48
7:28:00	45	15,66	0,48
7:29:00	45	15,66	0,48
7:30:00	44	15,65	0,48
7:31:00	45	15,64	0,49
7:32:00	44	15,64	0,49
7:33:00	44	15,64	0,49
7:34:00	44	15,64	0,49
7:35:00	45	15,64	0,49
7:36:00	44	15,63	0,49
7:37:00	45	15,62	0,50
7:38:00	44	15,60	0,51
7:39:00	45	15,60	0,51
7:40:00	45	15,59	0,51
7:41:00	45	15,58	0,51
7:42:00	45	15,58	0,51
7:43:00	45	15,58	0,51
7:44:00	44	15,57	0,52
7:45:00	44	15,57	0,52
7:46:00	45	15,56	0,53
7:47:00	45	15,56	0,53
7:48:00	45	15,56	0,53
7:49:00	45	15,55	0,53
7:50:00	45	15,55	0,53
7:51:00	44	15,54	0,53
7:52:00	44	15,54	0,54
7:53:00	44	15,54	0,54
7:54:00	45	15,53	0,54
7:55:00	45	15,52	0,54
7:56:00	45	15,52	0,54
7:57:00	45	15,52	0,55
7:58:00	45	15,52	0,55
7:59:00	45	15,51	0,55
8:00:00	45	15,51	0,55
8:01:00	44	15,50	0,56
8:02:00	45	15,49	0,56
8:03:00	45	15,48	0,56
8:04:00	45	15,48	0,56
8:05:00	45	15,48	0,57
8:06:00	45	15,48	0,57
8:07:00	45	15,47	0,57
8:08:00	45	15,47	0,57
8:09:00	45	15,46	0,57
8:10:00	45	15,46	0,57
8:11:00	44	15,46	0,58
8:12:00	45	15,46	0,58
8:13:00	45	15,46	0,58
8:14:00	45	15,45	0,58
8:15:00	45	15,44	0,59
8:16:00	44	15,43	0,59
8:17:00	45	15,43	0,59
8:18:00	45	15,43	0,59
8:19:00	45	15,42	0,60
8:20:00	45	15,42	0,60
8:21:00	44	15,41	0,60
8:22:00	44	15,41	0,60
8:23:00	45	15,41	0,60
8:24:00	45	15,40	0,60
8:25:00	45	15,39	0,61
8:26:00	45	15,39	0,61
8:27:00	45	15,39	0,61
8:28:00	45	15,38	0,62
8:29:00	45	15,38	0,62
8:30:00	44	15,37	0,62
8:31:00	44	15,37	0,62
8:32:00	45	15,36	0,62
8:33:00	45	15,36	0,62
8:34:00	45	15,36	0,62
8:35:00	45	15,36	0,63
8:36:00	45	15,36	0,63
8:37:00	45	15,35	0,63
8:38:00	45	15,34	0,64
8:39:00	45	15,34	0,64
8:40:00	45	15,34	0,64
8:41:00	45	15,34	0,64
8:42:00	45	15,33	0,64
8:43:00	45	15,33	0,64
8:44:00	45	15,32	0,65
8:45:00	45	15,31	0,65
8:46:00	45	15,31	0,65
8:47:00	45	15,31	0,65
8:48:00	45	15,30	0,66
8:49:00	45	15,30	0,66
8:50:00	45	15,30	0,66
8:51:00	45	15,29	0,66
8:52:00	45	15,29	0,66
8:53:00	45	15,28	0,67
8:54:00	45	15,28	0,67
8:55:00	45	15,27	0,67
8:56:00	44	15,27	0,67
8:57:00	45	15,27	0,67
8:58:00	45	15,27	0,68
8:59:00	45	15,27	0,68
9:00:00	45	15,26	0,68
9:01:00	45	15,25	0,68
9:02:00	45	15,24	0,69
9:03:00	45	15,24	0,69
9:04:00	44	15,24	0,69
9:05:00	45	15,24	0,69
9:06:00	45	15,24	0,69
9:07:00	45	15,23	0,70
9:08:00	45	15,23	0,70
9:09:00	45	15,22	0,70
9:10:00	45	15,22	0,70
9:11:00	45	15,21	0,70
9:12:00	45	15,21	0,71
9:13:00	45	15,21	0,71
9:14:00	44	15,20	0,71
9:15:00	45	15,20	0,71
9:16:00	45	15,19	0,72
9:17:00	45	15,19	0,72
9:18:00	45	15,18	0,72
9:19:00	45	15,18	0,72
9:20:00	45	15,18	0,73
9:21:00	45	15,18	0,73
9:22:00	45	15,18	0,73
9:23:00	45	15,17	0,73
9:24:00	45	15,17	0,73
9:25:00	45	15,17	0,73
9:26:00	45	15,16	0,73
9:27:00	44	15,16	0,74
9:28:00	45	15,16	0,74
9:29:00	44	15,16	0,74
9:30:00	45	15,16	0,74
9:31:00	45	15,15	0,74
9:32:00	45	15,15	0,74
9:33:00	45	15,14	0,75
9:34:00	45	15,14	0,75
9:35:00	44	15,13	0,75
9:36:00	44	15,13	0,75
9:37:00	45	15,13	0,75
9:38:00	44	15,13	0,75
9:39:00	45	15,12	0,76
9:40:00	45	15,11	0,76
9:41:00	45	15,11	0,76
9:42:00	45	15,11	0,76
9:43:00	44	15,10	0,77
9:44:00	45	15,10	0,77
9:45:00	45	15,09	0,77
9:46:00	45	15,09	0,77
9:47:00	45	15,09	0,77
9:48:00	44	15,09	0,78
9:49:00	44	15,09	0,78
9:50:00	45	15,08	0,78
9:51:00	45	15,08	0,78
9:52:00	45	15,07	0,79
9:53:00	45	15,07	0,79
9:54:00	45	15,07	0,79
9:55:00	45	15,06	0,79
9:56:00	45	15,06	0,79
9:57:00	45	15,06	0,79
9:58:00	45	15,06	0,79
9:59:00	45	15,05	0,80
10:00:00	45	15,05	0,80
10:01:00	45	15,04	0,80
10:02:00	45	15,04	0,80
10:03:00	45	15,04	0,80
10:04:00	45	15,04	0,81
10:05:00	45	15,04	0,81
10:06:00	45	15,04	0,81
10:07:00	45	15,03	0,81
10:08:00	45	15,03	0,81
10:09:00	45	15,02	0,82
10:10:00	45	15,02	0,82
10:11:00	44	15,02	0,82
10:12:00	44	15,01	0,82
10:13:00	45	15,01	0,82
10:14:00	45	15,00	0,82
10:15:00	45	15,00	0,82
10:16:00	45	15,00	0,82
10:17:00	45	15,00	0,83
10:18:00	45	15,00	0,83
10:19:00	45	14,99	0,83
10:20:00	45	14,99	0,83
10:21:00	45	14,99	0,83
10:22:00	45	14,98	0,84
10:23:00	45	14,98	0,84
10:24:00	45	14,98	0,84
10:25:00	45	14,98	0,84
10:26:00	45	14,97	0,85
10:27:00	45	14,97	0,85
10:28:00	45	14,97	0,85
10:29:00	45	14,96	0,85
10:30:00	45	14,96	0,85
10:31:00	45	14,96	0,85
10:32:00	45	14,95	0,86
10:33:00	44	14,95	0,86
10:34:00	45	14,95	0,86
10:35:00	45	14,95	0,86
10:36:00	44	14,95	0,86
10:37:00	45	14,94	0,87
10:38:00	45	14,94	0,87
10:39:00	45	14,94	0,87
10:40:00	45	14,93	0,87
10:41:00	45	14,93	0,87
10:42:00	45	14,92	0,87
10:43:00	45	14,92	0,87
10:44:00	45	14,92	0,87
10:45:00	45	14,92	0,87
10:46:00	44	14,92	0,88
10:47:00	44	14,92	0,88
10:48:00	44	14,91	0,88
10:49:00	45	14,91	0,88
10:50:00	45	14,91	0,88
10:51:00	45	14,90	0,89
10:52:00	45	14,90	0,89
10:53:00	45	14,90	0,89
10:54:00	45	14,89	0,89
10:55:00	45	14,89	0,89
10:56:00	45	14,89	0,89
10:57:00	45	14,88	0,90
10:58:00	45	14,88	0,90
10:59:00	44	14,88	0,90
11:00:00	45	14,88	0,90
11:01:00	45	14,88	0,90
11:02:00	45	14,87	0,91
11:03:00	45	14,87	0,91
11:04:00	45	14,87	0,91
11:05:00	45	14,86	0,91
11:06:00	45	14,86	0,91
11:07:00	45	14,86	0,91
11:08:00	45	14,86	0,92
11:09:00	45	14,86	0,92
11:10:00	45	14,85	0,92
11:11:00	45	14,85	0,92
11:12:00	45	14,85	0,92
11:13:00	45	14,85	0,92
11:14:00	44	14,84	0,93
11:15:00	45	14,84	0,93
11:16:00	45	14,83	0,93
11:17:00	45	14,83	0,93
11:18:00	44	14,83	0,93
11:19:00	45	14,83	0,93
11:20:00	45	14,83	0,93
11:21:00	44	14,82	0,94
11:22:00	45	14,82	0,94
11:23:00	45	14,82	0,94
11:24:00	45	14,82	0,94
11:25:00	45	14,82	0,94
11:26:00	45	14,81	0,95
11:27:00	45	14,81	0,95
11:28:00	45	14,81	0,95
11:29:00	44	14,81	0,95
11:30:00	44	14,80	0,95
11:31:00	45	14,80	0,95
11:32:00	45	14,80	0,95
11:33:00	45	14,79	0,96
11:34:00	45	14,79	0,96
11:35:00	45	14,79	0,96
11:36:00	45	14,79	0,96
11:37:00	45	14,79	0,96
11:38:00	45	14,79	0,96
11:39:00	45	14,78	0,96
11:40:00	45	14,78	0,96
11:41:00	45	14,78	0,96
11:42:00	45	14,77	0,97
11:43:00	45	14,77	0,97
11:44:00	44	14,77	0,97
11:45:00	45	14,77	0,97
11:46:00	45	14,76	0,97
11:47:00	45	14,76	0,97
11:48:00	44	14,76	0,97
11:49:00	44	14,76	0,97
11:50:00	44	14,76	0,98
11:51:00	45	14,76	0,98
11:52:00	45	14,75	0,98
11:53:00	45	14,75	0,98
11:54:00	45	14,75	0,98
11:55:00	45	14,75	0,98
11:56:00	45	14,74	0,99
11:57:00	45	14,74	0,99
11:58:00	45	14,73	0,99
11:59:00	45	14,73	0,99
12:00:00	45	14,73	0,99
12:01:00	45	14,73	1,00
12:02:00	45	14,73	1,00
12:03:00	45	14,73	1,00
12:04:00	45	14,73	1,00
12:05:00	44	14,73	1,00
12:06:00	45	14,72	1,00
12:07:00	45	14,72	1,00
12:08:00	45	14,72	1,00
12:09:00	45	14,72	1,00
12:10:00	45	14,71	1,01
12:11:00	45	14,71	1,01
12:12:00	45	14,71	1,01
12:13:00	45	14,70	1,01
12:14:00	45	14,70	1,01
12:15:00	44	14,70	1,01
12:16:00	44	14,70	1,01
12:17:00	44	14,70	1,02
12:18:00	45	14,70	1,02
12:19:00	45	14,70	1,02
12:20:00	45	14,69	1,02
12:21:00	45	14,69	1,02
12:22:00	45	14,69	1,02
12:23:00	45	14,68	1,03
12:24:00	45	14,68	1,03
12:25:00	45	14,68	1,03
12:26:00	45	14,68	1,03
12:27:00	44	14,68	1,03
12:28:00	45	14,68	1,03
12:29:00	45	14,68	1,03
12:30:00	45	14,68	1,03
12:31:00	45	14,67	1,04
12:32:00	45	14,67	1,04
12:33:00	45	14,67	1,04
12:34:00	45	14,67	1,04
12:35:00	45	14,67	1,04
12:36:00	45	14,66	1,04
12:37:00	45	14,66	1,04
12:38:00	45	14,65	1,05
12:39:00	45	14,65	1,05
12:40:00	45	14,65	1,05
12:41:00	45	14,65	1,05
12:42:00	45	14,65	1,05
12:43:00	45	14,64	1,05
12:44:00	45	14,64	1,05
12:45:00	45	14,64	1,06
12:46:00	45	14,64	1,06
12:47:00	45	14,64	1,06
12:48:00	45	14,63	1,07
12:49:00	45	14,63	1,07
12:50:00	45	14,63	1,07
12:51:00	45	14,63	1,07
12:52:00	45	14,63	1,07
12:53:00	45	14,63	1,07
12:54:00	45	14,62	1,07
12:55:00	45	14,62	1,07
12:56:00	44	14,62	1,07
12:57:00	45	14,62	1,08
12:58:00	45	14,62	1,08
12:59:00	45	14,62	1,08
13:00:00	45	14,62	1,08
13:01:00	45	14,61	1,08
13:02:00	44	14,61	1,08
13:03:00	45	14,61	1,08
13:04:00	45	14,60	1,09
13:05:00	45	14,60	1,09
13:06:00	45	14,60	1,09
13:07:00	45	14,59	1,09
13:08:00	45	14,59	1,09
13:09:00	45	14,58	1,10
13:10:00	44	14,59	1,09
13:11:00	45	14,58	1,10
13:12:00	45	14,58	1,10
13:13:00	45	14,58	1,10
13:14:00	45	14,58	1,10
13:15:00	45	14,58	1,10
13:16:00	45	14,58	1,10
13:17:00	45	14,58	1,10
13:18:00	45	14,58	1,10
13:19:00	45	14,57	1,11
13:20:00	45	14,57	1,11
13:21:00	45	14,57	1,11
13:22:00	45	14,57	1,11
13:23:00	44	14,57	1,11
13:24:00	45	14,56	1,11
13:25:00	44	14,56	1,11
13:26:00	45	14,56	1,11
13:27:00	45	14,56	1,11
13:28:00	45	14,56	1,11
13:29:00	45	14,55	1,12
13:30:00	45	14,55	1,12
13:31:00	45	14,55	1,12
13:32:00	45	14,55	1,12
13:33:00	45	14,55	1,12
13:34:00	45	14,55	1,12
13:35:00	45	14,54	1,13
13:36:00	45	14,54	1,13
13:37:00	45	14,54	1,13
13:38:00	45	14,54	1,13
13:39:00	45	14,54	1,13
13:40:00	45	14,53	1,13
13:41:00	44	14,53	1,13
13:42:00	45	14,53	1,13
13:43:00	45	14,53	1,13
13:44:00	45	14,53	1,13
13:45:00	45	14,52	1,14
13:46:00	45	14,52	1,14
13:47:00	45	14,52	1,14
13:48:00	45	14,52	1,14
13:49:00	45	14,52	1,14
13:50:00	45	14,52	1,14
13:51:00	45	14,52	1,14
13:52:00	45	14,52	1,14
13:53:00	45	14,51	1,15
13:54:00	45	14,51	1,15
13:55:00	45	14,50	1,16
13:56:00	45	14,50	1,16
13:57:00	45	14,50	1,16
13:58:00	45	14,50	1,16
13:59:00	45	14,50	1,16
14:00:00	45	14,50	1,16
14:01:00	45	14,50	1,16
14:02:00	45	14,50	1,16
14:03:00	45	14,50	1,16
14:04:00	45	14,50	1,16
14:05:00	45	14,50	1,16
14:06:00	45	14,49	1,17
14:07:00	45	14,49	1,17
14:08:00	45	14,49	1,17
14:09:00	45	14,49	1,17
14:10:00	45	14,49	1,17
14:11:00	45	14,48	1,17
14:12:00	45	14,48	1,17
14:13:00	45	14,48	1,17
14:14:00	45	14,48	1,17
14:15:00	45	14,47	1,18
14:16:00	45	14,47	1,18
14:17:00	45	14,47	1,18
14:18:00	45	14,47	1,18
14:19:00	45	14,47	1,18
14:20:00	45	14,46	1,18
14:21:00	45	14,46	1,18
14:22:00	45	14,46	1,18
14:23:00	45	14,46	1,18
14:24:00	45	14,46	1,18
14:25:00	45	14,46	1,18
14:26:00	45	14,46	1,19
14:27:00	45	14,46	1,19
14:28:00	44	14,46	1,19
14:29:00	45	14,46	1,19
14:30:00	45	14,46	1,19
14:31:00	45	14,45	1,19
14:32:00	45	14,45	1,19
14:33:00	45	14,45	1,19
14:34:00	45	14,44	1,20
14:35:00	45	14,44	1,20
14:36:00	45	14,44	1,20
14:37:00	45	14,44	1,20
14:38:00	45	14,44	1,20
14:39:00	45	14,44	1,20
14:40:00	45	14,44	1,20
14:41:00	45	14,44	1,20
14:42:00	45	14,43	1,21
14:43:00	45	14,43	1,21
14:44:00	45	14,43	1,21
14:45:00	45	14,43	1,21
14:46:00	45	14,43	1,21
14:47:00	45	14,42	1,22
14:48:00	45	14,42	1,22
14:49:00	45	14,42	1,22
14:50:00	44	14,42	1,22
14:51:00	44	14,42	1,22
14:52:00	45	14,41	1,22
14:53:00	45	14,41	1,22
14:54:00	45	14,41	1,22
14:55:00	45	14,41	1,22
14:56:00	45	14,41	1,22
14:57:00	45	14,41	1,22
14:58:00	45	14,41	1,23
14:59:00	44	14,41	1,23
15:00:00	45	14,41	1,23
15:01:00	45	14,41	1,23
15:02:00	45	14,41	1,23
15:03:00	45	14,41	1,23
15:04:00	45	14,41	1,23
15:05:00	45	14,40	1,23
15:06:00	45	14,38	1,24
15:07:00	45	14,38	1,24
15:08:00	45	14,38	1,24
15:09:00	45	14,38	1,25
15:10:00	45	14,38	1,25
15:11:00	45	14,38	1,25
15:12:00	45	14,38	1,25
15:13:00	45	14,38	1,25
15:14:00	45	14,37	1,26
15:15:00	45	14,38	1,25
15:16:00	45	14,37	1,26
15:17:00	44	14,37	1,26
15:18:00	45	14,37	1,26
15:19:00	45	14,37	1,26
15:20:00	45	14,37	1,26
15:21:00	45	14,36	1,26
15:22:00	44	14,36	1,26
15:23:00	45	14,36	1,26
15:24:00	45	14,36	1,26
15:25:00	45	14,36	1,26
15:26:00	45	14,36	1,26
15:27:00	45	14,35	1,27
15:28:00	45	14,35	1,27
15:29:00	45	14,35	1,27
15:30:00	45	14,35	1,27
15:31:00	45	14,34	1,27
15:32:00	45	14,34	1,27
15:33:00	45	14,34	1,27
15:34:00	44	14,34	1,27
15:35:00	45	14,34	1,27
15:36:00	45	14,34	1,28
15:37:00	45	14,34	1,28
15:38:00	45	14,34	1,28
15:39:00	45	14,34	1,28
15:40:00	45	14,34	1,28
15:41:00	45	14,34	1,28
15:42:00	44	14,34	1,28
15:43:00	44	14,34	1,28
15:44:00	45	14,33	1,28
15:45:00	45	14,33	1,28
15:46:00	45	14,33	1,28
15:47:00	45	14,32	1,29
15:48:00	44	14,32	1,29
15:49:00	45	14,32	1,29
15:50:00	44	14,32	1,29
15:51:00	45	14,32	1,29
15:52:00	45	14,32	1,29
15:53:00	45	14,32	1,30
15:54:00	45	14,32	1,30
15:55:00	44	14,32	1,30
15:56:00	45	14,32	1,30
15:57:00	44	14,31	1,30
15:58:00	45	14,31	1,30
15:59:00	45	14,31	1,30
16:00:00	45	14,31	1,30
16:01:00	45	14,31	1,30
16:02:00	44	14,31	1,30
16:03:00	44	14,30	1,31
16:04:00	45	14,30	1,31
16:05:00	44	14,30	1,31
16:06:00	45	14,30	1,31
16:07:00	44	14,30	1,31
16:08:00	45	14,30	1,31
16:09:00	45	14,29	1,31
16:10:00	45	14,29	1,31
16:11:00	45	14,29	1,31
16:12:00	45	14,29	1,31
16:13:00	45	14,29	1,31
16:14:00	45	14,29	1,31
16:15:00	45	14,29	1,31
16:16:00	45	14,28	1,32
16:17:00	45	14,28	1,32
16:18:00	45	14,28	1,32
16:19:00	45	14,28	1,32
16:20:00	45	14,28	1,32
16:21:00	45	14,28	1,32
16:22:00	45	14,28	1,32
16:23:00	45	14,28	1,32
16:24:00	45	14,28	1,32
16:25:00	44	14,27	1,33
16:26:00	45	14,27	1,33
16:27:00	45	14,27	1,33
16:28:00	45	14,27	1,33
16:29:00	44	14,27	1,33
16:30:00	45	14,27	1,33
16:31:00	44	14,26	1,34
16:32:00	45	14,26	1,34
16:33:00	45	14,26	1,34
16:34:00	45	14,26	1,34
16:35:00	45	14,26	1,34
16:36:00	45	14,26	1,34
16:37:00	44	14,25	1,34
16:38:00	45	14,25	1,34
16:39:00	45	14,25	1,34
16:40:00	45	14,25	1,34
16:41:00	45	14,25	1,34
16:42:00	45	14,25	1,35
16:43:00	45	14,25	1,35
16:44:00	45	14,25	1,35
16:45:00	45	14,25	1,35
16:46:00	44	14,25	1,35
16:47:00	45	14,25	1,35
16:48:00	45	14,24	1,35
16:49:00	45	14,24	1,35
16:50:00	44	14,24	1,35
16:51:00	45	14,24	1,35
16:52:00	45	14,24	1,35
16:53:00	45	14,24	1,35
16:54:00	45	14,24	1,35
16:55:00	45	14,23	1,36
16:56:00	45	14,23	1,36
16:57:00	45	14,23	1,36
16:58:00	45	14,23	1,36
16:59:00	45	14,23	1,36
17:00:00	45	14,23	1,36
17:01:00	44	14,22	1,37
17:02:00	45	14,22	1,37
17:03:00	45	14,22	1,37
17:04:00	44	14,22	1,37
17:05:00	45	14,22	1,37
17:06:00	45	14,22	1,37
17:07:00	45	14,22	1,37
17:08:00	45	14,22	1,37
17:09:00	45	14,22	1,37
17:10:00	45	14,21	1,38
17:11:00	45	14,21	1,38
17:12:00	44	14,21	1,38
17:13:00	45	14,21	1,38
17:14:00	45	14,21	1,38
17:15:00	45	14,21	1,38
17:16:00	44	14,20	1,38
17:17:00	45	14,21	1,38
17:18:00	45	14,20	1,38
17:19:00	45	14,20	1,38
17:20:00	45	14,20	1,38
17:21:00	45	14,20	1,38
17:22:00	45	14,20	1,38
17:23:00	45	14,20	1,39
17:24:00	45	14,20	1,39
17:25:00	45	14,20	1,39
17:26:00	45	14,20	1,39
17:27:00	45	14,20	1,39
17:28:00	45	14,20	1,39
17:29:00	45	14,19	1,40
17:30:00	45	14,19	1,40
17:31:00	45	14,19	1,40
17:32:00	45	14,19	1,40
17:33:00	44	14,19	1,40
17:34:00	45	14,18	1,40
17:35:00	45	14,18	1,40
17:36:00	45	14,18	1,40
17:37:00	45	14,18	1,40
17:38:00	45	14,18	1,40
17:39:00	45	14,18	1,40
17:40:00	44	14,18	1,40
17:41:00	45	14,17	1,41
17:42:00	45	14,17	1,41
17:43:00	45	14,17	1,41
17:44:00	45	14,17	1,41
17:45:00	45	14,17	1,41
17:46:00	45	14,17	1,41
17:47:00	45	14,16	1,42
17:48:00	44	14,16	1,42
17:49:00	45	14,16	1,42
17:50:00	44	14,16	1,42
17:51:00	45	14,16	1,42
17:52:00	45	14,16	1,42
17:53:00	44	14,16	1,42
17:54:00	45	14,16	1,42
17:55:00	45	14,16	1,42
17:56:00	45	14,16	1,42
17:57:00	45	14,16	1,42
17:58:00	45	14,16	1,42
17:59:00	45	14,15	1,43
18:00:00	44	14,16	1,42
18:01:00	45	14,15	1,43
18:02:00	45	14,15	1,43
18:03:00	45	14,15	1,43
18:04:00	44	14,15	1,43
18:05:00	45	14,14	1,43
18:06:00	45	14,14	1,43
18:07:00	44	14,14	1,43
18:08:00	45	14,14	1,43
18:09:00	45	14,14	1,43
18:10:00	45	14,14	1,43
18:11:00	45	14,14	1,43
18:12:00	45	14,14	1,43
18:13:00	45	14,14	1,43
18:14:00	45	14,14	1,44
18:15:00	45	14,14	1,44
18:16:00	45	14,14	1,44
18:17:00	45	14,14	1,44
18:18:00	45	14,13	1,45
18:19:00	45	14,13	1,45
18:20:00	45	14,13	1,45
18:21:00	45	14,13	1,45
18:22:00	45	14,13	1,45
18:23:00	44	14,12	1,45
18:24:00	45	14,12	1,45
18:25:00	45	14,12	1,45
18:26:00	45	14,12	1,45
18:27:00	45	14,12	1,45
18:28:00	45	14,12	1,45
18:29:00	45	14,12	1,45
18:30:00	45	14,12	1,45
18:31:00	44	14,11	1,46
18:32:00	44	14,11	1,46
18:33:00	45	14,11	1,46
18:34:00	45	14,11	1,46
18:35:00	45	14,11	1,46
18:36:00	45	14,11	1,46
18:37:00	45	14,11	1,47
18:38:00	45	14,11	1,47
18:39:00	45	14,11	1,47
18:40:00	45	14,11	1,47
18:41:00	45	14,11	1,47
18:42:00	44	14,10	1,47
18:43:00	45	14,10	1,47
18:44:00	45	14,10	1,47
18:45:00	44	14,10	1,47
18:46:00	45	14,10	1,47
18:47:00	45	14,10	1,47
18:48:00	45	14,10	1,47
18:49:00	45	14,09	1,48
18:50:00	45	14,09	1,48
18:51:00	45	14,09	1,48
18:52:00	44	14,09	1,48
18:53:00	45	14,09	1,48
18:54:00	44	14,08	1,48
18:55:00	45	14,09	1,48
18:56:00	45	14,08	1,48
18:57:00	45	14,08	1,48
18:58:00	45	14,08	1,48
18:59:00	44	14,08	1,48
19:00:00	45	14,08	1,48
19:01:00	45	14,08	1,48
19:02:00	45	14,08	1,48
19:03:00	45	14,07	1,49
19:04:00	45	14,07	1,49
19:05:00	45	14,07	1,49
19:06:00	45	14,07	1,49
19:07:00	45	14,07	1,49
19:08:00	45	14,07	1,50
19:09:00	45	14,07	1,50
19:10:00	45	14,07	1,50
19:11:00	45	14,07	1,50
19:12:00	45	14,07	1,50
19:13:00	45	14,07	1,50
19:14:00	45	14,07	1,50
19:15:00	45	14,07	1,50
19:16:00	45	14,07	1,50
19:17:00	45	14,06	1,50
19:18:00	44	14,06	1,50
19:19:00	44	14,06	1,50
19:20:00	45	14,06	1,50
19:21:00	45	14,06	1,50
19:22:00	45	14,06	1,50
19:23:00	45	14,05	1,51
19:24:00	45	14,05	1,51
19:25:00	45	14,05	1,51
19:26:00	45	14,05	1,51
19:27:00	45	14,05	1,51
19:28:00	45	14,05	1,51
19:29:00	45	14,05	1,51
19:30:00	45	14,04	1,52
19:31:00	45	14,04	1,52
19:32:00	45	14,04	1,52
19:33:00	45	14,04	1,52
19:34:00	45	14,04	1,52
19:35:00	45	14,04	1,52
19:36:00	45	14,04	1,52
19:37:00	45	14,04	1,52
19:38:00	45	14,03	1,53
19:39:00	45	14,03	1,53
19:40:00	45	14,03	1,53
19:41:00	45	14,03	1,53
19:42:00	45	14,03	1,53
19:43:00	45	14,03	1,53
19:44:00	45	14,03	1,53
19:45:00	45	14,03	1,53
19:46:00	45	14,02	1,54
19:47:00	45	14,02	1,54
19:48:00	45	14,02	1,54
19:49:00	45	14,02	1,54
19:50:00	45	14,02	1,54
19:51:00	45	14,02	1,54
19:52:00	45	14,02	1,54
19:53:00	45	14,02	1,54
19:54:00	45	14,02	1,54
19:55:00	45	14,02	1,54
19:56:00	45	14,02	1,54
19:57:00	45	14,02	1,54
19:58:00	45	14,02	1,54
19:59:00	44	14,02	1,54
20:00:00	45	14,02	1,54
20:01:00	45	14,01	1,55
20:02:00	45	14,01	1,55
20:03:00	45	14,01	1,55
20:04:00	45	14,01	1,55
20:05:00	45	14,01	1,55
20:06:00	45	14,01	1,55
20:07:00	45	14,01	1,55
20:08:00	45	14,01	1,55
20:09:00	45	14,01	1,55
20:10:00	45	14,00	1,56
20:11:00	45	14,00	1,56
20:12:00	44	14,00	1,56
20:13:00	45	14,00	1,56
20:14:00	45	14,00	1,56
20:15:00	45	13,99	1,56
20:16:00	45	13,99	1,56
20:17:00	45	13,99	1,56
20:18:00	45	13,99	1,56
20:19:00	45	13,99	1,56
20:20:00	45	13,98	1,57
20:21:00	45	13,98	1,57
20:22:00	45	13,98	1,57
20:23:00	45	13,98	1,57
20:24:00	44	13,98	1,57
20:25:00	45	13,98	1,57
20:26:00	45	13,98	1,57
20:27:00	45	13,98	1,58
20:28:00	45	13,98	1,57
20:29:00	45	13,98	1,58
20:30:00	45	13,98	1,58
20:31:00	45	13,98	1,58
20:32:00	45	13,98	1,58
20:33:00	44	13,98	1,58
20:34:00	44	13,98	1,58
20:35:00	45	13,97	1,58
20:36:00	45	13,98	1,58
20:37:00	45	13,98	1,58
20:38:00	45	13,97	1,58
20:39:00	45	13,97	1,58
20:40:00	44	13,97	1,58
20:41:00	45	13,97	1,58
20:42:00	45	13,97	1,58
20:43:00	45	13,96	1,59
20:44:00	45	13,96	1,59
20:45:00	45	13,96	1,59
20:46:00	45	13,96	1,59
20:47:00	45	13,96	1,59
20:48:00	45	13,96	1,59
20:49:00	45	13,96	1,59
20:50:00	45	13,96	1,60
20:51:00	45	13,96	1,60
20:52:00	45	13,96	1,60
20:53:00	45	13,96	1,60
20:54:00	45	13,96	1,60
20:55:00	45	13,96	1,60
20:56:00	45	13,96	1,60
20:57:00	45	13,95	1,60
20:58:00	44	13,95	1,60
20:59:00	45	13,95	1,60
21:00:00	45	13,95	1,60
21:01:00	44	13,95	1,60
21:02:00	45	13,95	1,60
21:03:00	45	13,95	1,60
21:04:00	45	13,94	1,61
21:05:00	45	13,94	1,61
21:06:00	45	13,94	1,61
21:07:00	45	13,94	1,61
21:08:00	45	13,94	1,61
21:09:00	44	13,94	1,61
21:10:00	45	13,93	1,62
21:11:00	45	13,93	1,62
21:12:00	45	13,93	1,62
21:13:00	45	13,93	1,62
21:14:00	45	13,93	1,62
21:15:00	45	13,93	1,62
21:16:00	45	13,93	1,62
21:17:00	44	13,93	1,62
21:18:00	45	13,93	1,62
21:19:00	45	13,93	1,62
21:20:00	44	13,93	1,62
21:21:00	45	13,93	1,62
21:22:00	45	13,93	1,62
21:23:00	45	13,92	1,63
21:24:00	45	13,93	1,62
21:25:00	45	13,93	1,62
21:26:00	45	13,93	1,62
21:27:00	45	13,92	1,63
21:28:00	45	13,92	1,63
21:29:00	45	13,92	1,63
21:30:00	45	13,92	1,63
21:31:00	44	13,92	1,63
21:32:00	44	13,91	1,64
21:33:00	45	13,91	1,64
21:34:00	45	13,91	1,64
21:35:00	45	13,91	1,64
21:36:00	45	13,91	1,64
21:37:00	45	13,91	1,64
21:38:00	45	13,91	1,64
21:39:00	45	13,91	1,64
21:40:00	45	13,90	1,64
21:41:00	45	13,91	1,64
21:42:00	45	13,90	1,64
21:43:00	45	13,90	1,64
21:44:00	45	13,90	1,64
21:45:00	45	13,90	1,64
21:46:00	45	13,90	1,64
21:47:00	45	13,90	1,64
21:48:00	45	13,89	1,65
21:49:00	45	13,89	1,65
21:50:00	44	13,89	1,65
21:51:00	45	13,89	1,65
21:52:00	45	13,89	1,65
21:53:00	44	13,89	1,65
21:54:00	45	13,89	1,65
21:55:00	45	13,89	1,66
21:56:00	45	13,89	1,66
21:57:00	45	13,89	1,66
21:58:00	45	13,89	1,66
21:59:00	45	13,89	1,66
22:00:00	45	13,89	1,66
22:01:00	45	13,89	1,66
22:02:00	45	13,88	1,66
22:03:00	45	13,88	1,66
22:04:00	45	13,88	1,66
22:05:00	45	13,88	1,66
22:06:00	44	13,88	1,66
22:07:00	45	13,88	1,66
22:08:00	44	13,87	1,67
22:09:00	45	13,87	1,67
22:10:00	45	13,88	1,66
22:11:00	45	13,87	1,67
22:12:00	45	13,87	1,67
22:13:00	45	13,87	1,67
22:14:00	45	13,87	1,67
22:15:00	45	13,87	1,67
22:16:00	45	13,87	1,67
22:17:00	45	13,86	1,68
22:18:00	45	13,87	1,67
22:19:00	45	13,86	1,68
22:20:00	45	13,86	1,68
22:21:00	45	13,86	1,68
22:22:00	45	13,86	1,68
22:23:00	45	13,86	1,68
22:24:00	45	13,86	1,68
22:25:00	45	13,86	1,69
22:26:00	45	13,86	1,69
22:27:00	45	13,86	1,69
22:28:00	45	13,86	1,69
22:29:00	45	13,86	1,69
22:30:00	45	13,86	1,69
22:31:00	45	13,86	1,69
22:32:00	45	13,85	1,69
22:33:00	45	13,85	1,69
22:34:00	45	13,85	1,69
22:35:00	45	13,85	1,69
22:36:00	45	13,85	1,69
22:37:00	45	13,85	1,69
22:38:00	45	13,85	1,69
22:39:00	45	13,84	1,70
22:40:00	45	13,85	1,69
22:41:00	45	13,84	1,70
22:42:00	45	13,84	1,70
22:43:00	45	13,84	1,70
22:44:00	45	13,84	1,70
22:45:00	45	13,84	1,71
22:46:00	45	13,84	1,71
22:47:00	45	13,84	1,71
22:48:00	45	13,84	1,71
22:49:00	45	13,84	1,71
22:50:00	45	13,84	1,71
22:51:00	45	13,84	1,71
22:52:00	45	13,83	1,71
22:53:00	45	13,83	1,71
22:54:00	45	13,83	1,71
22:55:00	45	13,84	1,71
22:56:00	45	13,83	1,71
22:57:00	45	13,83	1,71
22:58:00	45	13,83	1,71
22:59:00	45	13,83	1,71
23:00:00	45	13,82	1,72
23:01:00	45	13,83	1,71
23:02:00	45	13,82	1,72
23:03:00	44	13,82	1,72
23:04:00	45	13,82	1,72
23:05:00	44	13,82	1,72
23:06:00	45	13,82	1,72
23:07:00	45	13,82	1,72
23:08:00	44	13,81	1,73
23:09:00	45	13,81	1,73
23:10:00	45	13,81	1,73
23:11:00	45	13,81	1,73
23:12:00	45	13,81	1,73
23:13:00	45	13,81	1,73
23:14:00	45	13,81	1,73
23:15:00	45	13,80	1,73
23:16:00	45	13,80	1,73
23:17:00	45	13,80	1,73
23:18:00	45	13,80	1,73
23:19:00	45	13,80	1,73
23:20:00	45	13,80	1,73
23:21:00	44	13,80	1,73
23:22:00	44	13,80	1,74
23:23:00	45	13,80	1,73
23:24:00	45	13,80	1,74
23:25:00	45	13,80	1,74
23:26:00	45	13,80	1,74
23:27:00	45	13,80	1,74
23:28:00	44	13,80	1,74
23:29:00	45	13,79	1,75
23:30:00	45	13,80	1,74
23:31:00	44	13,80	1,74
23:32:00	45	13,79	1,75
23:33:00	45	13,79	1,75
23:34:00	45	13,79	1,75
23:35:00	45	13,79	1,75
23:36:00	45	13,79	1,75
23:37:00	45	13,78	1,76
23:38:00	45	13,78	1,76
23:39:00	45	13,78	1,76
23:40:00	45	13,78	1,76
23:41:00	44	13,78	1,76
23:42:00	45	13,78	1,76
23:43:00	45	13,78	1,76
23:44:00	44	13,78	1,76
23:45:00	45	13,78	1,76
23:46:00	45	13,78	1,76
23:47:00	45	13,78	1,76
23:48:00	45	13,78	1,76
23:49:00	45	13,78	1,76
23:50:00	45	13,78	1,76
23:51:00	45	13,78	1,76
23:52:00	45	13,78	1,76
23:53:00	44	13,78	1,76
23:54:00	45	13,77	1,77
23:55:00	45	13,77	1,77
23:56:00	45	13,77	1,77
23:57:00	45	13,77	1,77
23:58:00	45	13,77	1,77
23:59:00	45	13,76	1,78
24:00:00	45	13,76	1,78
24:01:00	45	13,76	1,78
24:02:00	44	13,76	1,78
24:03:00	45	13,76	1,78
24:04:00	45	13,76	1,78
24:05:00	45	13,76	1,78
24:06:00	45	13,76	1,78
24:07:00	45	13,76	1,78
24:08:00	45	13,75	1,79
24:09:00	45	13,76	1,78
24:10:00	45	13,75	1,79
24:11:00	45	13,75	1,79
24:12:00	45	13,75	1,79
24:13:00	44	13,75	1,79
24:14:00	45	13,75	1,79
24:15:00	45	13,75	1,79
24:16:00	45	13,75	1,79
24:17:00	45	13,75	1,79
24:18:00	45	13,75	1,79
24:19:00	45	13,75	1,79
24:20:00	45	13,75	1,79
24:21:00	45	13,75	1,79
24:22:00	45	13,75	1,79
24:23:00	45	13,74	1,80
24:24:00	45	13,74	1,80
24:25:00	45	13,74	1,80
24:26:00	44	13,74	1,80
24:27:00	45	13,74	1,80
24:28:00	45	13,74	1,80
24:29:00	45	13,74	1,80
24:30:00	44	13,74	1,80
24:31:00	45	13,73	1,81
24:32:00	45	13,73	1,81
24:33:00	45	13,73	1,81
24:34:00	44	13,73	1,81
24:35:00	45	13,73	1,81
24:36:00	45	13,73	1,81
24:37:00	45	13,73	1,81
24:38:00	44	13,73	1,81
24:39:00	45	13,73	1,81
24:40:00	45	13,72	1,81
24:41:00	45	13,72	1,81
24:42:00	45	13,72	1,81
24:43:00	45	13,72	1,81
24:44:00	44	13,72	1,81
24:45:00	45	13,72	1,81
24:46:00	45	13,71	1,82
24:47:00	44	13,72	1,81
24:48:00	45	13,71	1,82
24:49:00	45	13,71	1,82
24:50:00	45	13,71	1,82
24:51:00	45	13,71	1,82
24:52:00	45	13,71	1,82
24:53:00	45	13,71	1,82
24:54:00	45	13,71	1,82
24:55:00	45	13,71	1,82
24:56:00	45	13,71	1,82
24:57:00	44	13,71	1,83
24:58:00	45	13,71	1,83
24:59:00	45	13,71	1,83
25:00:00	45	13,71	1,83
25:01:00	45	13,71	1,83
25:02:00	45	13,71	1,83
25:03:00	45	13,71	1,83
25:04:00	45	13,70	1,84
25:05:00	45	13,70	1,84
25:06:00	44	13,70	1,84
25:07:00	45	13,70	1,84
25:08:00	45	13,70	1,84
25:09:00	45	13,69	1,84
25:10:00	45	13,69	1,84
25:11:00	45	13,69	1,84
25:12:00	45	13,69	1,84
25:13:00	45	13,69	1,84
25:14:00	45	13,69	1,84
25:15:00	45	13,69	1,84
25:16:00	44	13,69	1,85
25:17:00	45	13,69	1,85
25:18:00	45	13,69	1,85
25:19:00	44	13,69	1,85
25:20:00	45	13,69	1,85
25:21:00	45	13,69	1,85
25:22:00	45	13,69	1,85
25:23:00	45	13,69	1,85
25:24:00	44	13,69	1,85
25:25:00	45	13,68	1,86
25:26:00	45	13,68	1,86
25:27:00	45	13,68	1,86
25:28:00	45	13,68	1,86
25:29:00	45	13,68	1,86
25:30:00	45	13,68	1,86
25:31:00	44	13,68	1,86
25:32:00	45	13,68	1,86
25:33:00	45	13,67	1,87
25:34:00	45	13,67	1,87
25:35:00	45	13,67	1,87
25:36:00	44	13,67	1,87
25:37:00	45	13,67	1,87
25:38:00	45	13,67	1,87
25:39:00	44	13,67	1,87
25:40:00	45	13,67	1,87
25:41:00	45	13,66	1,87
25:42:00	45	13,66	1,87
25:43:00	45	13,66	1,87
25:44:00	45	13,66	1,87
25:45:00	45	13,66	1,87
25:46:00	45	13,66	1,87
25:47:00	45	13,66	1,87
25:48:00	45	13,66	1,87
25:49:00	45	13,66	1,87
25:50:00	45	13,66	1,87
25:51:00	45	13,66	1,88
25:52:00	45	13,66	1,88
25:53:00	45	13,66	1,88
25:54:00	45	13,66	1,88
25:55:00	45	13,66	1,88
25:56:00	45	13,66	1,88
25:57:00	45	13,65	1,89
25:58:00	45	13,65	1,89
25:59:00	45	13,65	1,89
26:00:00	45	13,65	1,89
26:01:00	45	13,65	1,89
26:02:00	45	13,65	1,89
26:03:00	45	13,65	1,89
26:04:00	45	13,65	1,89
26:05:00	45	13,64	1,90
26:06:00	45	13,64	1,90
26:07:00	45	13,64	1,90
26:08:00	45	13,64	1,90
26:09:00	44	13,64	1,90
26:10:00	45	13,64	1,90
26:11:00	44	13,64	1,90
26:12:00	45	13,64	1,90
26:13:00	45	13,63	1,91
26:14:00	45	13,63	1,91
26:15:00	45	13,63	1,91
26:16:00	45	13,63	1,91
26:17:00	45	13,63	1,91
26:18:00	45	13,63	1,91
26:19:00	45	13,63	1,91
26:20:00	45	13,63	1,91
26:21:00	45	13,63	1,91
26:22:00	45	13,63	1,91
26:23:00	45	13,63	1,91
26:24:00	45	13,63	1,91
26:25:00	45	13,63	1,91
26:26:00	45	13,63	1,91
26:27:00	45	13,63	1,91
26:28:00	45	13,63	1,91
26:29:00	45	13,62	1,92
26:30:00	44	13,62	1,92
26:31:00	45	13,62	1,92
26:32:00	45	13,62	1,92
26:33:00	44	13,62	1,92
26:34:00	45	13,62	1,92
26:35:00	45	13,62	1,92
26:36:00	45	13,62	1,92
26:37:00	45	13,61	1,93
26:38:00	45	13,61	1,93
26:39:00	45	13,61	1,93
26:40:00	45	13,61	1,93
26:41:00	45	13,61	1,93
26:42:00	45	13,61	1,93
26:43:00	44	13,60	1,94
26:44:00	45	13,61	1,93
26:45:00	45	13,60	1,94
26:46:00	44	13,60	1,94
26:47:00	45	13,60	1,94
26:48:00	45	13,60	1,94
26:49:00	45	13,60	1,94
26:50:00	45	13,60	1,94
26:51:00	45	13,60	1,94
26:52:00	45	13,60	1,94
26:53:00	45	13,60	1,94
26:54:00	45	13,59	1,94
26:55:00	45	13,59	1,94
26:56:00	45	13,59	1,94
26:57:00	45	13,59	1,94
26:58:00	44	13,59	1,94
26:59:00	45	13,59	1,94
27:00:00	45	13,59	1,94
27:01:00	45	13,59	1,94
27:02:00	45	13,59	1,95
27:03:00	45	13,59	1,95
27:04:00	45	13,59	1,95
27:05:00	44	13,59	1,95
27:06:00	45	13,59	1,95
27:07:00	45	13,59	1,95
27:08:00	45	13,59	1,95
27:09:00	45	13,59	1,95
27:10:00	45	13,59	1,95
27:11:00	45	13,58	1,96
27:12:00	45	13,58	1,96
27:13:00	44	13,58	1,96
27:14:00	45	13,58	1,96
27:15:00	45	13,58	1,96
27:16:00	45	13,57	1,97
27:17:00	45	13,57	1,97
27:18:00	45	13,57	1,97
27:19:00	45	13,58	1,96
27:20:00	45	13,57	1,97
27:21:00	45	13,57	1,97
27:22:00	45	13,57	1,97
27:23:00	45	13,57	1,97
27:24:00	44	13,57	1,98
27:25:00	45	13,57	1,97
27:26:00	44	13,57	1,98
27:27:00	44	13,57	1,98
27:28:00	45	13,57	1,98
27:29:00	45	13,57	1,98
27:30:00	45	13,57	1,98
27:31:00	45	13,57	1,98
27:32:00	45	13,57	1,98
27:33:00	45	13,57	1,98
27:34:00	45	13,57	1,98
27:35:00	45	13,56	1,98
27:36:00	45	13,56	1,98
27:37:00	45	13,56	1,98
27:38:00	45	13,56	1,98
27:39:00	45	13,56	1,98
27:40:00	45	13,56	1,98
27:41:00	45	13,56	1,98
27:42:00	45	13,56	1,98
27:43:00	45	13,55	1,99
27:44:00	45	13,55	1,99
27:45:00	45	13,55	1,99
27:46:00	45	13,55	1,99
27:47:00	45	13,55	1,99
27:48:00	45	13,55	1,99
27:49:00	45	13,55	1,99
27:50:00	44	13,55	1,99
27:51:00	45	13,54	2,00
27:52:00	45	13,54	2,00
27:53:00	45	13,54	2,00
27:54:00	45	13,54	2,00
27:55:00	45	13,54	2,00
27:56:00	45	13,54	2,00
27:57:00	45	13,54	2,00
27:58:00	45	13,54	2,00
27:59:00	45	13,54	2,01
28:00:00	45	13,54	2,01
28:01:00	45	13,54	2,01
28:02:00	45	13,53	2,01
28:03:00	45	13,54	2,01
28:04:00	45	13,54	2,01
28:05:00	45	13,54	2,01
28:06:00	45	13,53	2,01
28:07:00	45	13,53	2,01
28:08:00	45	13,53	2,01
28:09:00	45	13,53	2,01
28:10:00	45	13,53	2,01
28:11:00	45	13,52	2,02
28:12:00	45	13,53	2,01
28:13:00	45	13,52	2,02
28:14:00	45	13,52	2,02
28:15:00	45	13,53	2,01
28:16:00	45	13,52	2,02
28:17:00	44	13,52	2,02
28:18:00	45	13,52	2,02
28:19:00	45	13,52	2,02
28:20:00	44	13,52	2,02
28:21:00	45	13,52	2,02
28:22:00	45	13,51	2,03
28:23:00	45	13,51	2,03
28:24:00	45	13,51	2,03
28:25:00	45	13,51	2,03
28:26:00	45	13,51	2,03
