Repository: ProgWizer/parser

File: project-root/data/Data Acquisition/Data Acquisition/2007 year (173)/UCA R Check Test.txt
--Test Summary--
Full Path and File Name	
Instrument Name	4262R
Instrument Type	Model 4262 Twin Cell UCA
Instrument Serial Number	111R
Test Start Date	08.06.2007
Test Start Time	10:34:15
Test Stop Date	08.06.2007
Test Stop Time	15:51:23
Test Length	5:17:08
Final Sample Time Offset	5:16:38
Controller Schedule Name	
Sampling Period	60 seconds
Comments	50(30), 70(240)
Information	WellID	
Information	Customer	
Information	CementClass	G
Information	CementMfr	Duckerhoff
Information	Additives	
Information	Density	1900
Information	BHCT	
Information	BHST	
Information	FluidLoss	
Information	JobType	
Calculated Value	CS_50	2:21:00
Calculated Value	CS_500	4:06:38
Calculated Value	CS_Time8h	N/A
Calculated Value	CS_Time16h	N/A
Calculated Value	CS_Time24h	N/A
Calculated Value	CS_Time48h	N/A
Calculated Value	CS_Time72h	N/A
Calculated Curve	Compressive Strength	Compressive strength type B (more than 14 lb/gal)
Initial Temperature (°C)	24 °C
Final Temperature (°C)	69 °C
Initial Transit Time (microsec/in)	16,77 microsec/in
Final Transit Time (microsec/in)	10,77 microsec/in
Initial Compressive Strength (MPa)	0,00 MPa
Final Compressive Strength (MPa)	5,71 MPa
--Data--
Time (HH:MM:SS)	Temperature (°C)	Transit Time (microsec/in)	Compressive Strength (MPa)
0:00:00	24	16,77	0,00
0:01:00	24	16,77	0,00
0:02:00	24	16,80	0,00
0:03:00	25	16,81	0,00
0:04:00	26	16,81	0,00
0:05:00	27	16,77	0,00
0:06:00	27	16,78	0,00
0:07:00	28	16,78	0,00
0:08:00	29	16,77	0,00
0:09:00	29	16,76	0,00
0:10:00	30	16,75	0,01
0:11:00	31	16,75	0,01
0:12:00	32	16,73	0,01
0:13:00	33	16,71	0,02
0:14:00	33	16,69	0,02
0:15:00	35	16,66	0,03
0:16:00	35	16,65	0,03
0:17:00	36	16,63	0,04
0:18:00	37	16,62	0,04
0:19:00	39	16,59	0,05
0:20:00	39	16,57	0,05
0:21:00	40	16,54	0,06
0:22:00	41	16,53	0,06
0:23:00	42	16,50	0,07
0:24:00	43	16,48	0,07
0:25:00	44	16,47	0,08
0:26:00	45	16,45	0,08
0:27:00	46	16,43	0,09
0:28:00	47	16,41	0,09
0:29:00	48	16,40	0,09
0:30:00	48	16,39	0,10
0:31:00	49	16,39	0,10
0:32:00	50	16,37	0,10
0:33:00	51	16,36	0,11
0:34:00	50	16,36	0,10
0:35:00	51	16,36	0,11
0:36:00	51	16,35	0,11
0:37:00	51	16,34	0,11
0:38:00	52	16,34	0,11
0:39:00	52	16,35	0,11
0:40:00	52	16,35	0,11
0:41:00	52	16,36	0,11
0:42:00	52	16,36	0,10
0:43:00	52	16,38	0,10
0:44:00	52	16,39	0,10
0:45:00	52	16,39	0,10
0:46:00	52	16,38	0,10
0:47:00	52	16,38	0,10
0:48:00	52	16,39	0,10
0:49:00	52	16,39	0,10
0:50:00	52	16,40	0,09
0:51:00	52	16,41	0,09
0:52:00	52	16,41	0,09
0:53:00	52	16,41	0,09
0:54:00	52	16,41	0,09
0:55:00	52	16,41	0,09
0:56:00	52	16,41	0,09
0:57:00	52	16,41	0,09
0:58:00	52	16,41	0,09
0:59:00	52	16,41	0,09
1:00:00	52	16,42	0,09
1:01:00	52	16,41	0,09
1:02:00	52	16,43	0,09
1:03:00	52	16,44	0,08
1:04:00	52	16,44	0,08
1:05:00	52	16,44	0,08
1:06:00	52	16,44	0,08
1:07:00	52	16,44	0,08
1:08:00	52	16,44	0,08
1:09:00	53	16,41	0,09
1:10:00	53	16,41	0,09
1:11:00	53	16,41	0,09
1:12:00	53	16,41	0,09
1:13:00	53	16,41	0,09
1:14:00	53	16,42	0,09
1:15:00	53	16,43	0,09
1:16:00	53	16,42	0,09
1:17:00	53	16,41	0,09
1:18:00	53	16,41	0,09
1:19:00	53	16,41	0,09
1:20:00	53	16,41	0,09
1:21:00	53	16,41	0,09
1:22:00	53	16,41	0,09
1:23:00	54	16,41	0,09
1:24:00	54	16,41	0,09
1:25:00	54	16,40	0,09
1:26:00	54	16,40	0,09
1:27:00	54	16,41	0,09
1:28:00	54	16,41	0,09
1:29:00	54	16,40	0,09
1:30:00	54	16,39	0,10
1:31:00	54	16,39	0,10
1:32:00	54	16,39	0,10
1:33:00	54	16,38	0,10
1:34:00	55	16,37	0,10
1:35:00	54	16,36	0,10
1:36:00	54	16,36	0,11
1:37:00	54	16,36	0,10
1:38:00	55	16,35	0,11
1:39:00	54	16,35	0,11
1:40:00	55	16,35	0,11
1:41:00	55	16,31	0,12
1:42:00	55	16,30	0,12
1:43:00	55	16,30	0,12
1:44:00	55	16,29	0,12
1:45:00	55	16,27	0,13
1:46:00	55	16,27	0,13
1:47:00	55	16,25	0,13
1:48:00	55	16,24	0,14
1:49:00	55	16,23	0,14
1:50:00	55	16,22	0,14
1:51:00	56	16,22	0,14
1:52:00	56	16,21	0,15
1:53:00	56	16,19	0,15
1:54:00	56	16,18	0,15
1:55:00	56	16,16	0,16
1:56:00	56	16,15	0,16
1:57:00	56	16,13	0,17
1:58:00	56	16,12	0,17
1:59:00	56	16,10	0,18
2:00:00	56	16,09	0,18
2:01:00	56	16,07	0,19
2:02:00	56	16,05	0,19
2:03:00	57	16,04	0,19
2:04:00	56	16,02	0,20
2:05:00	57	16,00	0,21
2:06:00	57	15,97	0,22
2:07:00	57	15,95	0,22
2:08:00	57	15,93	0,23
2:09:00	57	15,88	0,24
2:10:00	57	15,86	0,25
2:11:00	57	15,83	0,26
2:12:00	57	15,81	0,27
2:13:00	57	15,79	0,27
2:14:00	57	15,75	0,28
2:15:00	58	15,73	0,29
2:16:00	58	15,70	0,30
2:17:00	58	15,67	0,31
2:18:00	58	15,64	0,33
2:19:00	58	15,61	0,34
2:20:00	58	15,57	0,35
2:21:00	58	15,55	0,36
2:22:00	58	15,51	0,37
2:23:00	58	15,48	0,38
2:24:00	58	15,44	0,40
2:25:00	58	15,41	0,41
2:26:00	59	15,37	0,42
2:27:00	58	15,35	0,43
2:28:00	59	15,31	0,44
2:29:00	59	15,27	0,46
2:30:00	59	15,24	0,47
2:31:00	59	15,20	0,49
2:32:00	59	15,16	0,51
2:33:00	59	15,11	0,53
2:34:00	59	15,07	0,54
2:35:00	59	15,03	0,56
2:36:00	59	14,99	0,58
2:37:00	59	14,95	0,59
2:38:00	60	14,91	0,61
2:39:00	59	14,89	0,62
2:40:00	60	14,84	0,64
2:41:00	60	14,80	0,66
2:42:00	60	14,76	0,68
2:43:00	60	14,72	0,70
2:44:00	60	14,68	0,72
2:45:00	60	14,64	0,74
2:46:00	60	14,59	0,76
2:47:00	60	14,55	0,79
2:48:00	60	14,51	0,81
2:49:00	60	14,48	0,82
2:50:00	61	14,43	0,85
2:51:00	61	14,40	0,87
2:52:00	61	14,35	0,89
2:53:00	60	14,31	0,92
2:54:00	61	14,26	0,94
2:55:00	61	14,22	0,97
2:56:00	61	14,19	0,99
2:57:00	61	14,13	1,02
2:58:00	61	14,08	1,05
2:59:00	61	14,05	1,08
3:00:00	61	14,00	1,10
3:01:00	61	13,96	1,13
3:02:00	61	13,92	1,16
3:03:00	61	13,88	1,18
3:04:00	61	13,84	1,21
3:05:00	62	13,80	1,24
3:06:00	62	13,76	1,27
3:07:00	61	13,71	1,30
3:08:00	62	13,68	1,33
3:09:00	62	13,63	1,36
3:10:00	62	13,59	1,39
3:13:12			
3:13:12	62	13,47	1,49
3:14:12	62	13,43	1,52
3:15:12	63	13,39	1,55
3:16:12	63	13,36	1,58
3:17:12	62	13,31	1,62
3:18:12	63	13,27	1,65
3:19:12	63	13,23	1,68
3:20:12	63	13,20	1,72
3:21:12	63	13,16	1,75
3:22:12	63	13,11	1,80
3:23:12	63	13,07	1,83
3:24:12	63	13,04	1,86
3:25:12	64	13,00	1,91
3:27:38			
3:27:38	63	12,92	1,98
3:28:38	64	12,88	2,02
3:29:38	63	12,85	2,06
3:30:38	64	12,81	2,10
3:31:38	64	12,78	2,13
3:32:38	64	12,74	2,17
3:33:38	64	12,71	2,20
3:34:38	64	12,67	2,24
3:35:38	64	12,64	2,28
3:36:38	64	12,61	2,31
3:37:38	65	12,57	2,36
3:38:38	64	12,55	2,39
3:39:38	65	12,52	2,42
3:40:38	65	12,48	2,46
3:41:38	65	12,46	2,50
3:42:38	65	12,43	2,54
3:43:38	65	12,39	2,59
3:44:38	65	12,36	2,62
3:45:38	65	12,33	2,66
3:46:38	65	12,30	2,70
3:47:38	65	12,27	2,74
3:48:38	65	12,25	2,77
3:49:38	65	12,21	2,82
3:50:38	65	12,19	2,85
3:51:38	66	12,16	2,89
3:52:38	66	12,14	2,92
3:53:38	65	12,11	2,96
3:54:38	66	12,08	3,01
3:55:38	66	12,05	3,05
3:56:38	66	12,02	3,10
3:57:38	66	12,00	3,13
3:58:38	66	11,98	3,17
3:59:38	66	11,95	3,20
4:00:38	66	11,92	3,25
4:01:38	66	11,90	3,28
4:02:38	66	11,88	3,32
4:03:38	66	11,86	3,36
4:04:38	66	11,83	3,39
4:05:38	67	11,81	3,43
4:06:38	67	11,79	3,47
4:07:38	67	11,77	3,51
4:08:38	67	11,74	3,55
4:09:38	67	11,72	3,58
4:10:38	67	11,70	3,62
4:11:38	67	11,68	3,66
4:12:38	67	11,65	3,70
4:13:38	67	11,63	3,75
4:14:38	67	11,61	3,79
4:15:38	67	11,59	3,81
4:16:38	67	11,58	3,84
4:17:38	68	11,55	3,88
4:18:38	67	11,53	3,93
4:19:38	68	11,52	3,96
4:20:38	68	11,50	4,00
4:21:38	68	11,48	4,03
4:22:38	68	11,46	4,07
4:23:38	68	11,43	4,12
4:24:38	68	11,42	4,15
4:25:38	68	11,41	4,18
4:26:38	68	11,39	4,21
4:27:38	68	11,37	4,26
4:28:38	68	11,36	4,27
4:29:38	69	11,35	4,30
4:30:38	69	11,32	4,35
4:31:38	69	11,31	4,38
4:32:38	69	11,29	4,41
4:33:38	69	11,28	4,45
4:34:38	69	11,26	4,48
4:35:38	69	11,25	4,51
4:36:38	69	11,23	4,54
4:37:38	69	11,22	4,58
4:38:38	69	11,20	4,61
4:39:38	69	11,19	4,65
4:40:38	69	11,18	4,66
4:41:38	69	11,16	4,70
4:42:38	69	11,15	4,73
4:43:38	69	11,13	4,77
4:44:38	69	11,12	4,80
4:45:38	69	11,11	4,84
4:46:38	69	11,10	4,85
4:47:38	69	11,08	4,89
4:48:38	69	11,07	4,93
4:49:38	69	11,06	4,94
4:50:38	69	11,05	4,98
4:51:38	69	11,03	5,02
4:52:38	69	11,02	5,03
4:53:38	69	11,01	5,07
4:54:38	69	11,00	5,09
4:55:38	69	10,99	5,11
4:56:38	69	10,98	5,15
4:57:38	69	10,96	5,18
4:58:38	69	10,96	5,20
4:59:38	69	10,94	5,24
5:00:38	69	10,93	5,26
5:01:38	69	10,92	5,30
5:02:38	69	10,91	5,32
5:03:38	69	10,90	5,34
5:04:38	69	10,89	5,38
5:05:38	69	10,88	5,40
5:06:38	69	10,87	5,44
5:07:38	69	10,86	5,46
5:08:38	69	10,84	5,50
5:09:38	69	10,84	5,52
5:10:38	69	10,83	5,54
5:11:38	69	10,81	5,58
5:12:38	69	10,80	5,60
5:13:38	69	10,80	5,62
5:14:38	68	10,78	5,66
5:15:38	69	10,77	5,68
5:16:38	69	10,77	5,71

File: project-root/data/Data Acquisition/Data Acquisition/2007 year (173)/UCA R Dragon G1540+3%LX-100+1%Gel+1.5%SMS+0.05%R-7 (47-80C).txt (part 1 of 3)
--Test Summary--
Full Path and File Name	
Instrument Name	4262R
Instrument Type	Model 4262 Twin Cell UCA
Instrument Serial Number	111R
Test Start Date	20.04.2007
Test Start Time	14:03:23
Test Stop Date	23.04.2007
Test Stop Time	9:17:11
Test Length	67:13:48
Final Sample Time Offset	67:13:00
Controller Schedule Name	
Sampling Period	60 seconds
Comments	T: 47(40), 80(240) batch #10
Information	WellID	
Information	Customer	Dragon
Information	CementClass	PCT-I-G
Information	CementMfr	Duckerhoff
Information	Additives	3%LX+1%Gel+1.5%SMS+0.05%R-
Information	Density	1540
Information	BHCT	47
Information	BHST	80
Information	FluidLoss	46
Information	JobType	
Calculated Value	CS_50	5:47:00
Calculated Value	CS_500	N/A
Calculated Value	CS_Time8h	0,92 MPa
Calculated Value	CS_Time16h	1,99 MPa
Calculated Value	CS_Time24h	2,24 MPa
Calculated Value	CS_Time48h	2,48 MPa
Calculated Value	CS_Time72h	N/A
Calculated Curve	Compressive Strength	Compressive strength type A (less than 14 lb/gal)
Initial Temperature (°C)	24 °C
Final Temperature (°C)	78 °C
Initial Transit Time (microsec/in)	16,56 microsec/in
Final Transit Time (microsec/in)	12,98 microsec/in
Initial Compressive Strength (MPa)	0,00 MPa
Final Compressive Strength (MPa)	2,56 MPa
--Data--
Time (HH:MM:SS)	Temperature (°C)	Transit Time (microsec/in)	Compressive Strength (MPa)
0:00:00	24	16,56	0,00
0:01:00	24	16,54	0,01
0:02:00	24	16,54	0,01
0:03:00	24	16,52	0,01
0:04:00	24	16,53	0,01
0:05:00	24	16,58	0,00
0:06:00	24	16,58	0,00
0:07:00	24	16,59	0,00
0:08:00	24	16,60	0,00
0:09:00	24	16,60	0,00
0:10:00	25	16,60	0,00
0:11:00	25	16,61	0,00
0:12:00	25	16,60	0,00
0:13:00	25	16,59	0,00
0:14:00	25	16,60	0,00
0:15:00	25	16,60	0,00
0:16:00	25	16,63	0,00
0:17:00	25	16,60	0,00
0:18:00	25	16,61	0,00
0:19:00	25	16,59	0,00
0:20:00	26	16,58	0,00
0:21:00	26	16,58	0,00
0:22:00	26	16,57	0,00
0:23:00	26	16,57	0,00
0:24:00	26	16,56	0,00
0:25:00	26	16,54	0,01
0:26:00	26	16,54	0,01
0:27:00	26	16,55	0,00
0:28:00	26	16,54	0,01
0:29:00	26	16,54	0,01
0:30:00	27	16,54	0,01
0:31:00	27	16,54	0,01
0:32:00	27	16,54	0,01
0:33:00	27	16,54	0,01
0:34:00	27	16,54	0,01
0:35:00	27	16,54	0,01
0:36:00	27	16,54	0,01
0:37:00	27	16,54	0,01
0:38:00	27	16,54	0,01
0:39:00	28	16,54	0,01
0:40:00	28	16,54	0,01
0:41:00	28	16,54	0,01
0:42:00	28	16,54	0,01
0:43:00	28	16,54	0,01
0:44:00	28	16,54	0,01
0:45:00	28	16,55	0,00
0:46:00	28	16,55	0,00
0:47:00	28	16,55	0,00
0:48:00	29	16,55	0,00
0:49:00	29	16,55	0,00
0:50:00	29	16,55	0,00
0:51:00	29	16,55	0,00
0:52:00	29	16,56	0,00
0:53:00	29	16,55	0,00
0:54:00	29	16,55	0,00
0:55:00	29	16,55	0,00
0:56:00	29	16,55	0,00
0:57:00	29	16,55	0,00
0:58:00	29	16,56	0,00
0:59:00	30	16,55	0,00
1:00:00	30	16,56	0,00
1:01:00	30	16,55	0,00
1:02:00	29	16,55	0,00
1:03:00	30	16,55	0,00
1:04:00	30	16,55	0,00
1:05:00	30	16,55	0,00
1:06:00	30	16,55	0,00
1:07:00	30	16,54	0,01
1:08:00	30	16,55	0,00
1:09:00	31	16,55	0,00
1:10:00	31	16,55	0,00
1:11:00	31	16,55	0,00
1:12:00	31	16,55	0,00
1:13:00	31	16,55	0,00
1:14:00	31	16,55	0,00
1:15:00	31	16,55	0,00
1:16:00	31	16,55	0,00
1:17:00	31	16,54	0,01
1:18:00	31	16,55	0,00
1:19:00	31	16,55	0,00
1:20:00	32	16,55	0,00
1:21:00	32	16,55	0,00
1:22:00	32	16,55	0,00
1:23:00	32	16,54	0,01
1:24:00	32	16,54	0,01
1:25:00	32	16,54	0,01
1:26:00	32	16,55	0,00
1:27:00	32	16,55	0,00
1:28:00	32	16,55	0,00
1:29:00	33	16,55	0,00
1:30:00	33	16,55	0,00
1:31:00	33	16,56	0,00
1:32:00	33	16,56	0,00
1:33:00	33	16,56	0,00
1:34:00	33	16,57	0,00
1:35:00	33	16,57	0,00
1:36:00	33	16,57	0,00
1:37:00	33	16,57	0,00
1:38:00	33	16,57	0,00
1:39:00	33	16,57	0,00
1:40:00	33	16,57	0,00
1:41:00	34	16,57	0,00
1:42:00	33	16,57	0,00
1:43:00	34	16,57	0,00
1:44:00	34	16,57	0,00
1:45:00	34	16,58	0,00
1:46:00	34	16,58	0,00
1:47:00	34	16,58	0,00
1:48:00	34	16,59	0,00
1:49:00	34	16,59	0,00
1:50:00	34	16,59	0,00
1:51:00	35	16,59	0,00
1:52:00	35	16,59	0,00
1:53:00	35	16,59	0,00
1:54:00	35	16,60	0,00
1:55:00	35	16,60	0,00
1:56:00	35	16,60	0,00
1:57:00	35	16,60	0,00
1:58:00	35	16,60	0,00
1:59:00	35	16,60	0,00
2:00:00	36	16,61	0,00
2:01:00	36	16,61	0,00
2:02:00	35	16,61	0,00
2:03:00	36	16,62	0,00
2:04:00	36	16,62	0,00
2:05:00	36	16,62	0,00
2:06:00	36	16,62	0,00
2:07:00	36	16,63	0,00
2:08:00	36	16,63	0,00
2:09:00	36	16,63	0,00
2:10:00	36	16,63	0,00
2:11:00	36	16,64	0,00
2:12:00	37	16,64	0,00
2:13:00	36	16,65	0,00
2:14:00	37	16,65	0,00
2:15:00	37	16,66	0,00
2:16:00	37	16,66	0,00
2:17:00	37	16,66	0,00
2:18:00	37	16,66	0,00
2:19:00	37	16,66	0,00
2:20:00	37	16,66	0,00
2:21:00	37	16,67	0,00
2:22:00	37	16,68	0,00
2:23:00	37	16,68	0,00
2:24:00	38	16,69	0,00
2:25:00	37	16,69	0,00
2:26:00	38	16,69	0,00
2:27:00	38	16,69	0,00
2:28:00	38	16,70	0,00
2:29:00	38	16,70	0,00
2:30:00	38	16,71	0,00
2:31:00	38	16,71	0,00
2:32:00	38	16,71	0,00
2:33:00	38	16,71	0,00
2:34:00	39	16,72	0,00
2:35:00	39	16,72	0,00
2:36:00	38	16,73	0,00
2:37:00	39	16,74	0,00
2:38:00	39	16,74	0,00
2:39:00	39	16,74	0,00
2:40:00	39	16,74	0,00
2:41:00	39	16,75	0,00
2:42:00	39	16,75	0,00
2:43:00	39	16,76	0,00
2:44:00	39	16,76	0,00
2:45:00	40	16,76	0,00
2:46:00	40	16,77	0,00
2:47:00	40	16,77	0,00
2:48:00	40	16,77	0,00
2:49:00	40	16,77	0,00
2:50:00	40	16,77	0,00
2:51:00	40	16,78	0,00
2:52:00	40	16,78	0,00
2:53:00	40	16,79	0,00
2:54:00	40	16,79	0,00
2:55:00	41	16,80	0,00
2:56:00	41	16,80	0,00
2:57:00	41	16,80	0,00
2:58:00	41	16,80	0,00
2:59:00	41	16,80	0,00
3:00:00	41	16,81	0,00
3:01:00	41	16,80	0,00
3:02:00	41	16,81	0,00
3:03:00	42	16,81	0,00
3:04:00	42	16,81	0,00
3:05:00	42	16,81	0,00
3:06:00	42	16,81	0,00
3:07:00	42	16,81	0,00
3:08:00	42	16,81	0,00
3:09:00	42	16,81	0,00
3:10:00	42	16,81	0,00
3:11:00	42	16,81	0,00
3:12:00	42	16,81	0,00
3:13:00	42	16,81	0,00
3:14:00	43	16,81	0,00
3:15:00	43	16,81	0,00
3:16:00	43	16,81	0,00
3:17:00	43	16,82	0,00
3:18:00	43	16,82	0,00
3:19:00	43	16,81	0,00
3:20:00	43	16,81	0,00
3:21:00	43	16,81	0,00
3:22:00	43	16,81	0,00
3:23:00	44	16,81	0,00
3:24:00	43	16,81	0,00
3:25:00	44	16,81	0,00
3:26:00	44	16,81	0,00
3:27:00	44	16,81	0,00
3:28:00	44	16,81	0,00
3:29:00	44	16,81	0,00
3:30:00	44	16,81	0,00
3:31:00	44	16,80	0,00
3:32:00	44	16,80	0,00
3:33:00	45	16,80	0,00
3:34:00	45	16,79	0,00
3:35:00	45	16,79	0,00
3:36:00	45	16,78	0,00
3:37:00	45	16,78	0,00
3:38:00	45	16,77	0,00
3:39:00	45	16,77	0,00
3:40:00	46	16,77	0,00
3:41:00	46	16,77	0,00
3:42:00	46	16,76	0,00
3:43:00	46	16,76	0,00
3:44:00	46	16,76	0,00
3:45:00	46	16,75	0,00
3:46:00	46	16,75	0,00
3:47:00	47	16,75	0,00
3:48:00	47	16,74	0,00
3:49:00	47	16,74	0,00
3:50:00	47	16,73	0,00
3:51:00	47	16,72	0,00
3:52:00	47	16,72	0,00
3:53:00	48	16,71	0,00
3:54:00	48	16,71	0,00
3:55:00	48	16,70	0,00
3:56:00	48	16,70	0,00
3:57:00	48	16,69	0,00
3:58:00	49	16,69	0,00
3:59:00	48	16,68	0,00
4:00:00	49	16,68	0,00
4:01:00	49	16,67	0,00
4:02:00	49	16,66	0,00
4:03:00	49	16,66	0,00
4:04:00	49	16,65	0,00
4:05:00	49	16,64	0,00
4:06:00	49	16,63	0,00
4:07:00	50	16,63	0,00
4:08:00	50	16,63	0,00
4:09:00	50	16,62	0,00
4:10:00	50	16,61	0,00
4:11:00	50	16,60	0,00
4:12:00	50	16,60	0,00
4:13:00	51	16,59	0,00
4:14:00	51	16,58	0,00
4:15:00	51	16,57	0,00
4:16:00	51	16,57	0,00
4:17:00	51	16,56	0,00
4:18:00	51	16,55	0,00
4:19:00	51	16,54	0,01
4:20:00	52	16,54	0,01
4:21:00	52	16,53	0,01
4:22:00	52	16,52	0,01
4:23:00	52	16,51	0,02
4:24:00	52	16,51	0,02
4:25:00	52	16,50	0,02
4:26:00	53	16,49	0,02
4:27:00	53	16,48	0,03
4:28:00	53	16,47	0,03
4:29:00	53	16,47	0,03
4:30:00	53	16,45	0,04
4:31:00	53	16,45	0,04
4:32:00	53	16,44	0,04
4:33:00	54	16,43	0,04
4:34:00	54	16,42	0,05
4:35:00	54	16,41	0,05
4:36:00	54	16,41	0,05
4:37:00	54	16,40	0,06
4:38:00	54	16,39	0,06
4:39:00	54	16,39	0,06
4:40:00	54	16,37	0,07
4:41:00	55	16,37	0,07
4:42:00	55	16,36	0,07
4:43:00	55	16,35	0,07
4:44:00	55	16,34	0,08
4:45:00	56	16,33	0,08
4:46:00	55	16,33	0,08
4:47:00	55	16,32	0,09
4:48:00	56	16,30	0,09
4:49:00	56	16,30	0,09
4:50:00	56	16,29	0,10
4:51:00	56	16,28	0,10
4:52:00	56	16,27	0,10
4:53:00	57	16,27	0,11
4:54:00	57	16,25	0,11
4:55:00	57	16,24	0,11
4:56:00	57	16,23	0,12
4:57:00	57	16,22	0,12
4:58:00	57	16,21	0,13
4:59:00	57	16,21	0,13
5:00:00	57	16,20	0,13
5:01:00	58	16,18	0,14
5:02:00	58	16,18	0,14
5:03:00	58	16,16	0,15
5:04:00	58	16,15	0,15
5:05:00	58	16,15	0,15
5:06:00	58	16,13	0,16
5:07:00	58	16,12	0,16
5:08:00	59	16,12	0,16
5:09:00	59	16,11	0,17
5:10:00	59	16,09	0,17
5:11:00	59	16,09	0,18
5:12:00	59	16,07	0,18
5:13:00	59	16,06	0,19
5:14:00	60	16,05	0,19
5:15:00	60	16,04	0,19
5:16:00	60	16,03	0,20
5:17:00	60	16,02	0,20
5:18:00	60	16,01	0,21
5:19:00	60	16,00	0,21
5:20:00	60	15,99	0,22
5:21:00	60	15,98	0,22
5:22:00	61	15,96	0,23
5:23:00	60	15,96	0,23
5:24:00	61	15,95	0,23
5:25:00	61	15,93	0,24
5:26:00	61	15,93	0,24
5:27:00	61	15,91	0,25
5:28:00	62	15,91	0,25
5:29:00	62	15,89	0,26
5:30:00	62	15,88	0,26
5:31:00	62	15,87	0,27
5:32:00	62	15,86	0,27
5:33:00	62	15,85	0,28
5:34:00	62	15,84	0,28
5:35:00	63	15,83	0,28
5:36:00	63	15,82	0,29
5:37:00	62	15,80	0,30
5:38:00	63	15,79	0,30
5:39:00	63	15,79	0,30
5:40:00	63	15,77	0,31
5:41:00	63	15,76	0,31
5:42:00	63	15,75	0,32
5:43:00	64	15,73	0,33
5:44:00	64	15,73	0,33
5:45:00	64	15,71	0,34
5:46:00	64	15,70	0,34
5:47:00	64	15,70	0,34
5:48:00	64	15,68	0,35
5:49:00	65	15,67	0,36
5:50:00	65	15,66	0,36
5:51:00	65	15,64	0,37
5:52:00	65	15,64	0,37
5:53:00	65	15,62	0,38
5:54:00	65	15,61	0,38
5:55:00	65	15,60	0,39
5:56:00	66	15,59	0,39
5:57:00	66	15,57	0,40
5:58:00	66	15,57	0,41
5:59:00	66	15,55	0,41
6:00:00	66	15,55	0,42
6:01:00	66	15,53	0,42
6:02:00	66	15,52	0,43
6:03:00	67	15,51	0,43
6:04:00	66	15,50	0,44
6:05:00	67	15,48	0,45
6:06:00	67	15,48	0,45
6:07:00	67	15,46	0,46
6:08:00	67	15,45	0,46
6:09:00	67	15,44	0,47
6:10:00	68	15,43	0,47
6:11:00	68	15,42	0,48
6:12:00	68	15,41	0,48
6:13:00	68	15,39	0,49
6:14:00	68	15,39	0,50
6:15:00	68	15,37	0,50
6:16:00	69	15,37	0,51
6:17:00	69	15,35	0,52
6:18:00	68	15,34	0,52
6:19:00	69	15,33	0,53
6:20:00	69	15,31	0,54
6:21:00	69	15,31	0,54
6:22:00	69	15,30	0,54
6:23:00	69	15,28	0,55
6:24:00	70	15,27	0,56
6:25:00	70	15,26	0,56
6:26:00	70	15,25	0,57
6:27:00	70	15,25	0,57
6:28:00	70	15,23	0,58
6:29:00	71	15,22	0,58
6:30:00	70	15,21	0,59
6:31:00	71	15,19	0,60
6:32:00	71	15,19	0,60
6:33:00	71	15,18	0,61
6:34:00	71	15,17	0,61
6:35:00	71	15,16	0,62
6:36:00	71	15,15	0,63
6:37:00	72	15,14	0,63
6:38:00	72	15,13	0,64
6:39:00	72	15,12	0,64
6:40:00	72	15,11	0,65
6:41:00	72	15,10	0,65
6:42:00	72	15,09	0,66
6:43:00	72	15,08	0,66
6:44:00	72	15,07	0,67
6:45:00	73	15,07	0,67
6:46:00	73	15,05	0,68
6:47:00	73	15,04	0,69
6:48:00	73	15,04	0,69
6:49:00	73	15,03	0,70
6:50:00	73	15,02	0,70
6:51:00	73	15,01	0,70
6:52:00	74	15,01	0,71
6:53:00	74	15,00	0,71
6:54:00	74	15,00	0,71
6:55:00	74	14,99	0,72
6:56:00	74	14,98	0,72
6:57:00	74	14,97	0,73
6:58:00	75	14,97	0,73
6:59:00	75	14,97	0,73
7:00:00	75	14,96	0,74
7:01:00	75	14,95	0,74
7:02:00	75	14,95	0,74
7:03:00	75	14,95	0,74
7:04:00	75	14,95	0,74
7:05:00	76	14,94	0,75
7:06:00	76	14,93	0,75
7:07:00	76	14,93	0,75
7:08:00	76	14,93	0,75
7:09:00	76	14,92	0,76
7:10:00	76	14,92	0,76
7:11:00	76	14,91	0,76
7:12:00	77	14,91	0,77
7:13:00	77	14,91	0,77
7:14:00	77	14,90	0,77
7:15:00	77	14,90	0,77
7:16:00	77	14,90	0,77
7:17:00	77	14,89	0,78
7:18:00	77	14,89	0,78
7:19:00	78	14,89	0,78
7:20:00	78	14,89	0,78
7:21:00	78	14,89	0,78
7:22:00	78	14,88	0,79
7:23:00	78	14,88	0,79
7:24:00	79	14,88	0,79
7:25:00	78	14,87	0,79
7:26:00	79	14,87	0,79
7:27:00	79	14,86	0,80
7:28:00	79	14,86	0,80
7:29:00	79	14,86	0,80
7:30:00	79	14,85	0,81
7:31:00	79	14,85	0,81
7:32:00	79	14,85	0,81
7:33:00	79	14,84	0,81
7:34:00	79	14,84	0,81
7:35:00	79	14,83	0,81
7:36:00	79	14,83	0,82
7:37:00	79	14,82	0,82
7:38:00	79	14,82	0,82
7:39:00	79	14,81	0,83
7:40:00	79	14,80	0,83
7:41:00	79	14,80	0,84
7:42:00	79	14,79	0,84
7:43:00	79	14,78	0,85
7:44:00	79	14,77	0,85
7:45:00	79	14,77	0,85
7:46:00	79	14,77	0,86
7:47:00	79	14,76	0,86
7:48:00	79	14,75	0,87
7:49:00	79	14,74	0,87
7:50:00	79	14,73	0,88
7:51:00	79	14,73	0,88
7:52:00	79	14,72	0,89
7:53:00	79	14,71	0,89
7:54:00	79	14,71	0,90
7:55:00	79	14,70	0,90
7:56:00	79	14,69	0,91
7:57:00	79	14,68	0,91
7:58:00	79	14,68	0,92
7:59:00	79	14,67	0,92
8:00:00	78	14,67	0,92
8:01:00	79	14,66	0,93
8:02:00	79	14,65	0,93
8:03:00	78	14,64	0,94
8:04:00	79	14,64	0,94
8:05:00	79	14,63	0,95
8:06:00	79	14,62	0,96
8:07:00	79	14,62	0,96
8:08:00	79	14,61	0,96
8:09:00	79	14,60	0,97
8:10:00	78	14,59	0,97
8:11:00	79	14,59	0,98
8:12:00	79	14,58	0,99
8:13:00	79	14,57	0,99
8:14:00	79	14,57	0,99
8:15:00	79	14,56	1,00
8:16:00	79	14,55	1,01
8:17:00	79	14,55	1,01
8:18:00	79	14,54	1,01
8:19:00	79	14,54	1,01
8:20:00	79	14,53	1,02
8:21:00	79	14,52	1,03
8:22:00	78	14,51	1,03
8:23:00	78	14,51	1,03
8:24:00	79	14,50	1,04
8:25:00	78	14,50	1,04
8:26:00	78	14,49	1,05
8:27:00	79	14,48	1,06
8:28:00	79	14,48	1,06
8:29:00	79	14,47	1,06
8:30:00	79	14,46	1,07
8:31:00	78	14,46	1,07
8:32:00	78	14,46	1,07
8:33:00	78	14,45	1,08
8:34:00	79	14,43	1,09
8:35:00	78	14,43	1,09
8:36:00	79	14,43	1,09
8:37:00	78	14,42	1,10
8:38:00	78	14,41	1,10
8:39:00	79	14,41	1,11
8:40:00	79	14,41	1,11
8:41:00	78	14,39	1,12
8:42:00	78	14,38	1,13
8:43:00	79	14,38	1,13
8:44:00	79	14,38	1,13
8:45:00	78	14,36	1,14
8:46:00	78	14,36	1,14
8:47:00	79	14,35	1,15
8:48:00	79	14,35	1,16
8:49:00	78	14,34	1,16
8:50:00	79	14,34	1,16
8:51:00	78	14,33	1,17
8:52:00	78	14,33	1,17
8:53:00	78	14,32	1,17
8:54:00	78	14,32	1,18
8:55:00	79	14,32	1,18
8:56:00	78	14,31	1,19
8:57:00	78	14,31	1,19
8:58:00	78	14,30	1,19
8:59:00	78	14,30	1,19
9:00:00	78	14,29	1,20
9:01:00	78	14,29	1,20
9:02:00	78	14,28	1,21
9:03:00	78	14,27	1,21
9:04:00	79	14,27	1,21
9:05:00	78	14,26	1,22
9:06:00	78	14,25	1,23
9:07:00	79	14,25	1,23
9:08:00	78	14,24	1,24
9:09:00	79	14,23	1,24
9:10:00	78	14,23	1,24
9:11:00	78	14,23	1,25
9:12:00	79	14,22	1,26
9:13:00	78	14,21	1,26
9:14:00	78	14,21	1,26
9:15:00	78	14,20	1,27
9:16:00	78	14,20	1,27
9:17:00	78	14,20	1,27
9:18:00	78	14,19	1,28
9:19:00	79	14,19	1,28
9:20:00	78	14,19	1,28
9:21:00	78	14,18	1,29
9:22:00	79	14,18	1,29
9:23:00	78	14,17	1,29
9:24:00	78	14,17	1,29
9:25:00	78	14,17	1,30
9:26:00	78	14,17	1,30
9:27:00	78	14,16	1,31
9:28:00	78	14,15	1,31
9:29:00	79	14,15	1,31
9:30:00	78	14,14	1,32
9:31:00	78	14,14	1,32
9:32:00	78	14,14	1,32
9:33:00	78	14,13	1,33
9:34:00	78	14,13	1,33
9:35:00	78	14,12	1,34
9:36:00	78	14,12	1,34
9:37:00	79	14,11	1,34
9:38:00	78	14,11	1,35
9:39:00	78	14,10	1,36
9:40:00	79	14,10	1,36
9:41:00	79	14,10	1,36
9:42:00	79	14,09	1,36
9:43:00	79	14,09	1,36
9:44:00	78	14,08	1,37
9:45:00	79	14,08	1,37
9:46:00	78	14,07	1,37
9:47:00	78	14,07	1,37
9:48:00	78	14,07	1,37
9:49:00	78	14,07	1,37
9:50:00	78	14,07	1,37
9:51:00	79	14,07	1,38
9:52:00	78	14,06	1,39
9:53:00	78	14,06	1,39
9:54:00	78	14,05	1,39
9:55:00	78	14,05	1,39
9:56:00	78	14,05	1,40
9:57:00	78	14,04	1,41
9:58:00	78	14,04	1,41
9:59:00	78	14,03	1,41
10:00:00	78	14,03	1,41
10:01:00	78	14,03	1,41
10:02:00	78	14,02	1,42
10:03:00	79	14,02	1,43
10:04:00	78	14,02	1,42
10:05:00	79	14,02	1,43
10:06:00	78	13,99	1,45
10:07:00	79	13,98	1,45
10:08:00	78	13,98	1,45
10:09:00	78	13,98	1,46
10:10:00	78	13,98	1,46
10:11:00	78	13,98	1,46
10:12:00	78	13,98	1,46
10:13:00	78	13,97	1,47
10:14:00	78	13,97	1,47
10:15:00	79	13,97	1,47
10:16:00	78	13,97	1,47
10:17:00	78	13,96	1,47
10:18:00	78	13,96	1,47
10:19:00	79	13,96	1,48
10:20:00	79	13,96	1,48
10:21:00	78	13,95	1,49
10:22:00	78	13,95	1,49
10:23:00	78	13,95	1,49
10:24:00	78	13,94	1,49
10:25:00	78	13,94	1,49
10:26:00	78	13,93	1,50
10:27:00	78	13,93	1,50
10:28:00	78	13,93	1,50
10:29:00	78	13,93	1,51
10:30:00	79	13,93	1,51
10:31:00	78	13,92	1,51
10:32:00	78	13,92	1,51
10:33:00	78	13,91	1,52
10:34:00	78	13,91	1,52
10:35:00	78	13,91	1,52
10:36:00	78	13,90	1,53
10:37:00	78	13,90	1,53
10:38:00	78	13,89	1,53
10:39:00	78	13,89	1,54
10:40:00	78	13,89	1,53
10:41:00	78	13,89	1,54
10:42:00	79	13,89	1,54
10:43:00	79	13,89	1,54
10:44:00	78	13,89	1,54
10:45:00	78	13,89	1,54
10:46:00	78	13,88	1,55
10:47:00	78	13,88	1,55
10:48:00	78	13,88	1,55
10:49:00	78	13,87	1,56
10:50:00	78	13,87	1,56
10:51:00	79	13,87	1,56
10:52:00	79	13,87	1,56
10:53:00	78	13,87	1,56
10:54:00	78	13,87	1,56
10:55:00	79	13,86	1,57
10:56:00	78	13,86	1,57
10:57:00	79	13,85	1,58
10:58:00	78	13,85	1,58
10:59:00	79	13,85	1,58
11:00:00	78	13,84	1,58
11:01:00	78	13,84	1,58
11:02:00	78	13,84	1,58
11:03:00	79	13,84	1,59
11:04:00	78	13,84	1,59
11:05:00	78	13,84	1,59
11:06:00	79	13,83	1,60
11:07:00	78	13,84	1,59
11:08:00	78	13,84	1,59
11:09:00	79	13,83	1,60
11:10:00	78	13,83	1,60
11:11:00	78	13,83	1,60
11:12:00	79	13,83	1,60
11:13:00	78	13,83	1,60
11:14:00	78	13,82	1,60
11:15:00	78	13,82	1,60
11:16:00	78	13,81	1,61
11:17:00	79	13,81	1,61
11:18:00	78	13,81	1,61
11:19:00	78	13,80	1,62
11:20:00	78	13,80	1,62
11:21:00	78	13,80	1,63
11:22:00	78	13,80	1,63
11:23:00	78	13,79	1,63
11:24:00	78	13,79	1,63
11:25:00	78	13,79	1,63
11:26:00	78	13,79	1,63
11:27:00	78	13,78	1,64
11:28:00	78	13,78	1,64
11:29:00	78	13,77	1,65
11:30:00	78	13,77	1,65
11:31:00	78	13,77	1,65
11:32:00	79	13,77	1,65
11:33:00	78	13,77	1,65
11:34:00	78	13,77	1,65
11:35:00	78	13,77	1,65
11:36:00	78	13,76	1,66
11:37:00	78	13,76	1,66
11:38:00	78	13,76	1,66
11:39:00	79	13,76	1,66
11:40:00	78	13,76	1,66
11:41:00	79	13,76	1,66
11:42:00	78	13,76	1,66
11:43:00	78	13,76	1,66
11:44:00	78	13,76	1,66
11:45:00	78	13,75	1,67
11:46:00	78	13,75	1,68
11:47:00	79	13,75	1,68
11:48:00	78	13,75	1,68
11:49:00	78	13,75	1,68
11:50:00	78	13,75	1,68
11:51:00	78	13,75	1,68
11:52:00	78	13,75	1,68
11:53:00	79	13,72	1,70
11:54:00	78	13,71	1,71
11:55:00	78	13,71	1,71
11:56:00	78	13,71	1,71
11:57:00	79	13,71	1,71
11:58:00	78	13,71	1,71
11:59:00	78	13,71	1,71
12:00:00	78	13,71	1,71
12:01:00	78	13,71	1,71
12:02:00	78	13,71	1,71
12:03:00	78	13,71	1,71
12:04:00	78	13,71	1,71
12:05:00	79	13,71	1,71
12:06:00	78	13,71	1,71
12:07:00	78	13,70	1,72
12:08:00	78	13,70	1,72
12:09:00	78	13,70	1,72
12:10:00	79	13,70	1,72
12:11:00	78	13,70	1,72
12:12:00	78	13,69	1,73
12:13:00	78	13,69	1,73
12:14:00	79	13,68	1,74
12:15:00	78	13,68	1,74
12:16:00	79	13,68	1,74
12:17:00	78	13,68	1,74
12:18:00	78	13,68	1,74
12:19:00	78	13,67	1,75
12:20:00	78	13,68	1,74
12:21:00	78	13,67	1,75
12:22:00	78	13,67	1,75
12:23:00	78	13,67	1,75
12:24:00	78	13,67	1,75
12:25:00	78	13,66	1,76
12:26:00	78	13,67	1,75
12:27:00	78	13,66	1,76
12:28:00	78	13,67	1,75
12:29:00	78	13,67	1,75
12:30:00	78	13,66	1,76
12:31:00	78	13,67	1,75
12:32:00	78	13,66	1,76
12:33:00	79	13,66	1,76
12:34:00	79	13,66	1,76
12:35:00	78	13,66	1,76
12:36:00	78	13,66	1,76
12:37:00	78	13,66	1,77
12:38:00	78	13,66	1,77
12:39:00	78	13,65	1,77
12:40:00	78	13,65	1,77
12:41:00	79	13,64	1,78
12:42:00	79	13,65	1,77
12:43:00	78	13,65	1,77
12:44:00	78	13,64	1,78
12:45:00	78	13,64	1,78
12:46:00	78	13,64	1,78
12:47:00	78	13,63	1,79
12:48:00	78	13,63	1,79
12:49:00	78	13,63	1,79
12:50:00	78	13,63	1,79
12:51:00	78	13,63	1,79
12:52:00	78	13,63	1,80
12:53:00	78	13,63	1,80
12:54:00	78	13,63	1,80
12:55:00	79	13,63	1,80
12:56:00	78	13,62	1,80
12:57:00	78	13,63	1,80
12:58:00	79	13,63	1,80
12:59:00	79	13,63	1,80
13:00:00	78	13,63	1,80
13:01:00	78	13,62	1,80
13:02:00	78	13,62	1,80
13:03:00	78	13,62	1,80
13:04:00	78	13,62	1,80
13:05:00	78	13,62	1,80
13:06:00	78	13,61	1,81
13:07:00	78	13,61	1,81
13:08:00	79	13,61	1,81
13:09:00	78	13,61	1,81
13:10:00	78	13,61	1,81
13:11:00	78	13,60	1,82
13:12:00	78	13,60	1,82
13:13:00	78	13,60	1,82
13:14:00	78	13,60	1,82
13:15:00	78	13,59	1,83
13:16:00	79	13,59	1,83
13:17:00	79	13,59	1,83
13:18:00	78	13,59	1,83
13:19:00	78	13,59	1,84
13:20:00	78	13,59	1,84
13:21:00	78	13,59	1,84
13:22:00	78	13,59	1,84
13:23:00	78	13,59	1,84
13:24:00	78	13,59	1,84
13:25:00	78	13,59	1,84
13:26:00	79	13,59	1,84
13:27:00	78	13,59	1,84
13:28:00	78	13,59	1,84
13:29:00	78	13,59	1,84
13:30:00	79	13,58	1,84
13:31:00	78	13,58	1,84
13:32:00	78	13,58	1,84
13:33:00	79	13,58	1,84
13:34:00	79	13,58	1,84
13:35:00	78	13,57	1,85
13:36:00	79	13,57	1,85
13:37:00	79	13,57	1,85
13:38:00	78	13,57	1,85
13:39:00	78	13,57	1,85
13:40:00	78	13,57	1,85
13:41:00	78	13,57	1,86
13:42:00	78	13,57	1,86
13:43:00	78	13,57	1,86
13:44:00	79	13,57	1,86
13:45:00	79	13,56	1,87
13:46:00	78	13,56	1,87
13:47:00	78	13,56	1,87
13:48:00	78	13,56	1,87
13:49:00	78	13,56	1,87
13:50:00	78	13,56	1,87
13:51:00	78	13,56	1,87
13:52:00	78	13,55	1,87
13:53:00	79	13,56	1,87
13:54:00	78	13,56	1,87
13:55:00	78	13,55	1,87
13:56:00	78	13,55	1,87
13:57:00	78	13,55	1,87
13:58:00	78	13,55	1,87
13:59:00	78	13,55	1,87
14:00:00	79	13,55	1,87
14:01:00	78	13,55	1,87
14:02:00	78	13,55	1,87
14:03:00	78	13,54	1,88
14:04:00	79	13,54	1,88
14:05:00	78	13,54	1,88
14:06:00	78	13,54	1,89
14:07:00	78	13,54	1,88
14:08:00	79	13,54	1,89
14:09:00	78	13,54	1,89
14:10:00	78	13,54	1,89
14:11:00	78	13,54	1,89
14:12:00	78	13,53	1,90
14:13:00	78	13,53	1,90
14:14:00	78	13,53	1,90
14:15:00	78	13,53	1,90
14:16:00	78	13,53	1,90
14:17:00	78	13,53	1,90
14:18:00	78	13,53	1,90
14:19:00	78	13,53	1,90
14:20:00	78	13,53	1,90
14:21:00	78	13,53	1,90
14:22:00	78	13,53	1,90
14:23:00	78	13,52	1,91
14:24:00	78	13,52	1,91
14:25:00	78	13,52	1,91
14:26:00	78	13,52	1,91
14:27:00	79	13,52	1,91
14:28:00	79	13,52	1,91
14:29:00	79	13,52	1,91
14:30:00	78	13,52	1,91
14:31:00	78	13,52	1,91
14:32:00	78	13,51	1,91
14:33:00	78	13,51	1,91
14:34:00	78	13,51	1,91
14:35:00	78	13,51	1,91
14:36:00	78	13,51	1,91
14:37:00	78	13,51	1,91
14:38:00	78	13,50	1,92
14:39:00	78	13,50	1,92
14:40:00	78	13,50	1,92
14:41:00	78	13,50	1,92
14:42:00	78	13,50	1,92
14:43:00	79	13,50	1,92
14:44:00	79	13,50	1,92
14:45:00	78	13,50	1,93
14:46:00	78	13,50	1,92
14:47:00	78	13,50	1,92
14:48:00	78	13,50	1,93
14:49:00	79	13,50	1,92
14:50:00	78	13,50	1,93
14:51:00	78	13,50	1,93
14:52:00	78	13,50	1,93
14:53:00	78	13,50	1,93
14:54:00	79	13,50	1,93
14:55:00	79	13,50	1,93
14:56:00	78	13,50	1,93
14:57:00	78	13,50	1,93
14:58:00	78	13,50	1,93
14:59:00	78	13,50	1,93
15:00:00	78	13,49	1,94
15:01:00	78	13,49	1,94
15:02:00	78	13,49	1,94
15:03:00	78	13,49	1,94
15:04:00	78	13,49	1,94
15:05:00	78	13,49	1,94
15:06:00	78	13,48	1,95
15:07:00	78	13,48	1,95
15:08:00	78	13,48	1,95
15:09:00	78	13,48	1,95
15:10:00	79	13,48	1,95
15:11:00	78	13,48	1,95
15:12:00	78	13,48	1,95
15:13:00	78	13,48	1,95
15:14:00	78	13,48	1,95
15:15:00	78	13,48	1,95
15:16:00	78	13,48	1,95
15:17:00	78	13,48	1,95
15:18:00	78	13,48	1,95
15:19:00	78	13,48	1,95
15:20:00	78	13,48	1,95
15:21:00	78	13,48	1,95
15:22:00	79	13,48	1,95
15:23:00	78	13,48	1,95
15:24:00	78	13,48	1,95
15:25:00	78	13,48	1,95
15:26:00	78	13,48	1,95
15:27:00	78	13,48	1,95
15:28:00	79	13,48	1,95
15:29:00	78	13,47	1,96
15:30:00	78	13,47	1,96
15:31:00	78	13,47	1,96
15:32:00	78	13,47	1,96
15:33:00	79	13,47	1,96
15:34:00	78	13,46	1,97
15:35:00	79	13,46	1,97
15:36:00	78	13,46	1,97
15:37:00	78	13,46	1,97
15:38:00	78	13,46	1,97
15:39:00	78	13,46	1,97
15:40:00	78	13,46	1,97
15:41:00	78	13,46	1,97
15:42:00	78	13,45	1,98
15:43:00	78	13,45	1,98
15:44:00	79	13,46	1,97
15:45:00	79	13,45	1,98
15:46:00	78	13,45	1,98
15:47:00	78	13,45	1,98
15:48:00	78	13,45	1,98
15:49:00	78	13,45	1,98
15:50:00	78	13,45	1,98
15:51:00	79	13,45	1,98
15:52:00	78	13,45	1,98
15:53:00	78	13,45	1,98
15:54:00	78	13,45	1,98
15:55:00	79	13,45	1,99
15:56:00	78	13,45	1,98
15:57:00	78	13,45	1,99
15:58:00	79	13,45	1,98
15:59:00	79	13,45	1,99
16:00:00	78	13,45	1,99
16:01:00	78	13,45	1,99
16:02:00	78	13,45	1,99
16:03:00	78	13,45	1,99
16:04:00	78	13,44	2,00
16:05:00	78	13,44	2,00
16:06:00	78	13,44	2,00
16:07:00	78	13,44	2,00
16:08:00	78	13,44	2,00
16:09:00	78	13,44	2,00
16:10:00	79	13,44	2,00
16:11:00	78	13,44	2,00
16:12:00	78	13,44	2,00
16:13:00	79	13,44	2,00
16:14:00	78	13,44	2,00
16:15:00	78	13,44	2,00
16:16:00	78	13,44	2,00
16:17:00	78	13,44	2,00
16:18:00	78	13,44	2,00
16:19:00	78	13,44	2,00
16:20:00	79	13,43	2,00
16:21:00	78	13,44	2,00
16:22:00	78	13,43	2,00
16:23:00	78	13,43	2,00
16:24:00	78	13,44	2,00
16:25:00	78	13,43	2,00
16:26:00	78	13,43	2,00
16:27:00	78	13,43	2,00
16:28:00	78	13,43	2,00
16:29:00	79	13,43	2,00
16:30:00	78	13,42	2,01
16:31:00	78	13,42	2,01
16:32:00	78	13,42	2,01
16:33:00	79	13,42	2,01
16:34:00	79	13,42	2,01
16:35:00	78	13,42	2,01
16:36:00	78	13,42	2,01
16:37:00	78	13,42	2,01
16:38:00	78	13,42	2,01
16:39:00	79	13,42	2,01
16:40:00	78	13,42	2,01
16:41:00	78	13,42	2,01
16:42:00	78	13,42	2,01
16:43:00	79	13,41	2,02
16:44:00	78	13,41	2,02
16:45:00	78	13,41	2,02
16:46:00	78	13,41	2,02
16:47:00	78	13,41	2,02
16:48:00	78	13,41	2,02
16:49:00	78	13,41	2,02
16:50:00	78	13,41	2,02
16:51:00	78	13,41	2,02
16:52:00	78	13,41	2,02
16:53:00	78	13,41	2,02
16:54:00	78	13,41	2,02
16:55:00	79	13,41	2,02
16:56:00	78	13,41	2,02
16:57:00	78	13,41	2,02
16:58:00	78	13,41	2,03
16:59:00	79	13,41	2,03
17:00:00	78	13,41	2,03
17:01:00	79	13,41	2,03
17:02:00	78	13,41	2,03
17:03:00	79	13,41	2,03
17:04:00	78	13,41	2,03
17:05:00	78	13,41	2,03
17:06:00	78	13,41	2,03
17:07:00	78	13,41	2,03
17:08:00	78	13,40	2,04
17:09:00	78	13,40	2,04
17:10:00	78	13,41	2,03
17:11:00	78	13,41	2,03
17:12:00	78	13,40	2,04
17:13:00	78	13,40	2,04
17:14:00	78	13,40	2,04
17:15:00	79	13,40	2,04
17:16:00	78	13,40	2,04
17:17:00	78	13,40	2,04
17:18:00	78	13,40	2,04
17:19:00	78	13,40	2,04
17:20:00	78	13,40	2,04
17:21:00	78	13,40	2,04
17:22:00	78	13,40	2,04
17:23:00	79	13,39	2,05
17:24:00	79	13,39	2,05
17:25:00	78	13,39	2,05
17:26:00	78	13,39	2,05
17:27:00	79	13,39	2,05
17:28:00	78	13,39	2,05
17:29:00	78	13,39	2,06
17:30:00	79	13,39	2,05
17:31:00	78	13,39	2,05
17:32:00	78	13,39	2,05
17:33:00	78	13,39	2,06
17:34:00	78	13,39	2,06
17:35:00	78	13,39	2,05
17:36:00	78	13,39	2,06
17:37:00	78	13,39	2,06
17:38:00	78	13,39	2,06
17:39:00	78	13,39	2,06
17:40:00	78	13,39	2,06
17:41:00	78	13,39	2,06
17:42:00	78	13,39	2,06
17:43:00	79	13,39	2,06
17:44:00	78	13,39	2,06
17:45:00	78	13,39	2,06
17:46:00	78	13,39	2,06
17:47:00	78	13,39	2,06
17:48:00	78	13,39	2,06
17:49:00	79	13,39	2,06
17:50:00	78	13,38	2,06
17:51:00	78	13,39	2,06
17:52:00	78	13,38	2,06
17:53:00	78	13,38	2,06
17:54:00	78	13,38	2,06
17:55:00	78	13,37	2,07
17:56:00	78	13,38	2,06
17:57:00	78	13,38	2,06
17:58:00	78	13,37	2,07
17:59:00	78	13,37	2,07
18:00:00	78	13,37	2,07
18:01:00	78	13,37	2,07
18:02:00	79	13,37	2,07
18:03:00	79	13,37	2,07
18:04:00	78	13,37	2,07
18:05:00	79	13,37	2,07
18:06:00	78	13,37	2,07
18:07:00	78	13,37	2,07
18:08:00	78	13,37	2,07
18:09:00	79	13,37	2,07
18:10:00	78	13,37	2,07
18:11:00	79	13,37	2,07
18:12:00	78	13,37	2,07
18:13:00	78	13,37	2,07
18:14:00	78	13,36	2,08
18:15:00	78	13,36	2,08
18:16:00	78	13,36	2,08
18:17:00	78	13,36	2,08
18:18:00	78	13,36	2,08
18:19:00	79	13,36	2,08
18:20:00	78	13,36	2,08
18:21:00	78	13,36	2,08
18:22:00	78	13,36	2,08
18:23:00	78	13,36	2,08
18:24:00	78	13,36	2,08
18:25:00	78	13,36	2,08
18:26:00	78	13,36	2,08
18:27:00	78	13,36	2,08
18:28:00	78	13,36	2,08
18:29:00	78	13,36	2,08
18:30:00	78	13,36	2,08
18:31:00	78	13,36	2,08
18:32:00	78	13,36	2,08
18:33:00	78	13,36	2,08
18:34:00	78	13,36	2,09
18:35:00	78	13,36	2,09
18:36:00	78	13,36	2,09
18:37:00	78	13,36	2,09
18:38:00	78	13,36	2,09
18:39:00	78	13,36	2,09
18:40:00	78	13,36	2,09
18:41:00	78	13,36	2,09
18:42:00	79	13,36	2,09
18:43:00	78	13,36	2,09
18:44:00	79	13,36	2,09
18:45:00	78	13,36	2,09
18:46:00	78	13,36	2,09
18:47:00	78	13,36	2,09
18:48:00	78	13,36	2,09
18:49:00	78	13,35	2,10
18:50:00	79	13,36	2,09
18:51:00	78	13,35	2,10
18:52:00	78	13,35	2,10
18:53:00	78	13,36	2,09
18:54:00	78	13,35	2,10
18:55:00	78	13,35	2,10
18:56:00	78	13,35	2,10
18:57:00	78	13,35	2,10
18:58:00	78	13,35	2,10
18:59:00	79	13,35	2,10
19:00:00	78	13,35	2,10
19:01:00	78	13,35	2,10
19:02:00	78	13,35	2,10
19:03:00	79	13,35	2,10
19:04:00	79	13,33	2,12
19:05:00	79	13,33	2,12
19:06:00	78	13,34	2,11
19:07:00	78	13,33	2,12
19:08:00	79	13,33	2,12
19:09:00	78	13,33	2,12
19:10:00	78	13,33	2,12
19:11:00	78	13,33	2,12
19:12:00	78	13,34	2,11
19:13:00	78	13,33	2,12
19:14:00	78	13,33	2,12
19:15:00	78	13,33	2,12
19:16:00	78	13,33	2,12
19:17:00	78	13,32	2,12
19:18:00	78	13,32	2,12
19:19:00	78	13,32	2,12
19:20:00	78	13,32	2,12
19:21:00	78	13,32	2,12
19:22:00	79	13,32	2,13
19:23:00	78	13,32	2,13
19:24:00	78	13,32	2,12
19:25:00	78	13,31	2,14
19:26:00	79	13,32	2,13
19:27:00	78	13,32	2,13
19:28:00	78	13,32	2,13
19:29:00	78	13,32	2,13
19:30:00	78	13,32	2,13
19:31:00	78	13,31	2,14
19:32:00	78	13,32	2,13
19:33:00	78	13,32	2,13
19:34:00	79	13,32	2,13
19:35:00	78	13,32	2,13
19:36:00	78	13,32	2,13
19:37:00	79	13,31	2,14
19:38:00	78	13,32	2,13
19:39:00	79	13,31	2,14
19:40:00	78	13,31	2,14
19:41:00	78	13,31	2,14
19:42:00	79	13,31	2,14
19:43:00	78	13,31	2,14
19:44:00	78	13,31	2,14
19:45:00	78	13,31	2,14
19:46:00	78	13,31	2,14
19:47:00	78	13,31	2,14
19:48:00	79	13,31	2,14
19:49:00	78	13,31	2,14
19:50:00	78	13,31	2,14
19:51:00	79	13,31	2,14
19:52:00	78	13,31	2,14
19:53:00	78	13,31	2,14
19:54:00	78	13,31	2,14
19:55:00	78	13,30	2,15
19:56:00	78	13,30	2,15
19:57:00	79	13,30	2,15
19:58:00	78	13,30	2,15
19:59:00	78	13,30	2,15
20:00:00	78	13,30	2,15
20:01:00	78	13,30	2,15
20:02:00	78	13,30	2,15
20:03:00	79	13,30	2,15
20:04:00	78	13,30	2,15
20:05:00	78	13,30	2,15
20:06:00	78	13,30	2,16
20:07:00	78	13,30	2,15
20:08:00	78	13,30	2,15
20:09:00	78	13,30	2,15
20:10:00	79	13,30	2,16
20:11:00	78	13,30	2,16
20:12:00	78	13,30	2,16
20:13:00	78	13,30	2,16
20:14:00	79	13,30	2,16
20:15:00	78	13,30	2,16
20:16:00	78	13,30	2,16
20:17:00	78	13,30	2,16
20:18:00	78	13,30	2,16
20:19:00	78	13,30	2,16
20:20:00	79	13,30	2,16
20:21:00	78	13,30	2,16
20:22:00	78	13,30	2,16
20:23:00	78	13,30	2,16
20:24:00	79	13,30	2,16
20:25:00	78	13,30	2,16
20:26:00	78	13,30	2,16
20:27:00	78	13,30	2,16
20:28:00	79	13,30	2,16
20:29:00	78	13,30	2,16
20:30:00	78	13,29	2,17
20:31:00	78	13,30	2,16
20:32:00	78	13,29	2,17
20:33:00	78	13,29	2,17
20:34:00	79	13,29	2,17
20:35:00	78	13,29	2,17
20:36:00	78	13,29	2,17
20:37:00	78	13,29	2,17
20:38:00	78	13,29	2,17
20:39:00	78	13,29	2,17
20:40:00	78	13,29	2,17
20:41:00	78	13,29	2,17
20:42:00	78	13,29	2,17
20:43:00	78	13,29	2,17
20:44:00	78	13,29	2,17
20:45:00	78	13,29	2,17
20:46:00	78	13,29	2,17
20:47:00	78	13,29	2,17
20:48:00	78	13,29	2,17
20:49:00	79	13,29	2,17
20:50:00	78	13,28	2,18
20:51:00	78	13,28	2,18
20:52:00	78	13,28	2,18
20:53:00	78	13,28	2,18
20:54:00	78	13,28	2,18
20:55:00	78	13,28	2,18
20:56:00	78	13,28	2,18
20:57:00	78	13,28	2,18
20:58:00	78	13,28	2,18
20:59:00	78	13,28	2,18
21:00:00	78	13,28	2,18
21:01:00	79	13,28	2,18
21:02:00	78	13,28	2,18
21:03:00	78	13,28	2,18
21:04:00	78	13,27	2,19
21:05:00	78	13,28	2,18
21:06:00	78	13,28	2,18
21:07:00	78	13,28	2,18
21:08:00	79	13,28	2,18
21:09:00	78	13,28	2,18
21:10:00	78	13,27	2,19
21:11:00	78	13,28	2,18
21:12:00	78	13,28	2,18
21:13:00	78	13,28	2,18
21:14:00	78	13,27	2,19
21:15:00	78	13,28	2,18
21:16:00	79	13,27	2,19
21:17:00	78	13,28	2,18
21:18:00	78	13,27	2,19
21:19:00	78	13,27	2,19
21:20:00	78	13,27	2,19
21:21:00	79	13,27	2,19
21:22:00	78	13,27	2,19
21:23:00	78	13,27	2,19
21:24:00	79	13,27	2,19
21:25:00	78	13,27	2,19
21:26:00	78	13,27	2,19
21:27:00	78	13,27	2,19
21:28:00	78	13,27	2,19
21:29:00	78	13,27	2,19
21:30:00	79	13,27	2,19
21:31:00	78	13,27	2,19
21:32:00	79	13,27	2,19
21:33:00	78	13,27	2,19
21:34:00	78	13,27	2,19
21:35:00	79	13,27	2,19
21:36:00	78	13,27	2,19
21:37:00	78	13,27	2,19
21:38:00	78	13,27	2,19
21:39:00	78	13,27	2,19
21:40:00	78	13,27	2,19
21:41:00	79	13,27	2,19
21:42:00	78	13,27	2,19
21:43:00	78	13,27	2,19
21:44:00	78	13,27	2,19
21:45:00	78	13,27	2,19
21:46:00	78	13,27	2,19
21:47:00	78	13,27	2,19
21:48:00	78	13,27	2,19
21:49:00	78	13,27	2,19
21:50:00	79	13,26	2,20
21:51:00	78	13,27	2,19
21:52:00	79	13,26	2,20
21:53:00	78	13,27	2,19
21:54:00	78	13,27	2,19
21:55:00	78	13,26	2,20
21:56:00	78	13,26	2,20
21:57:00	78	13,26	2,20
21:58:00	78	13,26	2,20
21:59:00	78	13,27	2,19
22:00:00	78	13,26	2,20
22:01:00	78	13,27	2,19
22:02:00	78	13,26	2,20
22:03:00	78	13,26	2,20
22:04:00	78	13,25	2,21
22:05:00	78	13,25	2,21
22:06:00	78	13,26	2,20
22:07:00	79	13,27	2,19
22:08:00	78	13,26	2,20
22:09:00	78	13,26	2,20
22:10:00	78	13,26	2,20
22:11:00	78	13,26	2,20
22:12:00	78	13,26	2,20
22:13:00	78	13,26	2,20
22:14:00	78	13,25	2,21
22:15:00	78	13,26	2,20
22:16:00	78	13,26	2,20
22:17:00	78	13,25	2,21
22:18:00	78	13,25	2,21
22:19:00	78	13,25	2,21
22:20:00	78	13,26	2,20
22:21:00	78	13,25	2,21
22:22:00	78	13,25	2,21
22:23:00	79	13,26	2,20
22:24:00	78	13,26	2,20
22:25:00	79	13,26	2,20
22:26:00	78	13,26	2,20
22:27:00	78	13,25	2,21
22:28:00	78	13,25	2,21
22:29:00	78	13,25	2,21
22:30:00	78	13,25	2,21
22:31:00	78	13,25	2,21
22:32:00	78	13,25	2,21
22:33:00	78	13,25	2,21
22:34:00	78	13,25	2,21
22:35:00	78	13,25	2,21
22:36:00	78	13,25	2,21
22:37:00	78	13,25	2,21
22:38:00	78	13,25	2,21
22:39:00	78	13,25	2,21
22:40:00	78	13,24	2,22
22:41:00	78	13,25	2,21
22:42:00	78	13,25	2,21
22:43:00	78	13,24	2,22
22:44:00	79	13,24	2,22
22:45:00	78	13,24	2,22
22:46:00	78	13,24	2,22
22:47:00	78	13,24	2,22
22:48:00	78	13,24	2,22
22:49:00	78	13,25	2,21
22:50:00	78	13,24	2,22
22:51:00	78	13,24	2,22
22:52:00	78	13,24	2,22
22:53:00	78	13,24	2,22
22:54:00	78	13,24	2,22
22:55:00	78	13,24	2,22
22:56:00	78	13,23	2,23
22:57:00	78	13,24	2,22
22:58:00	78	13,24	2,22
22:59:00	78	13,24	2,22
23:00:00	78	13,24	2,22
23:01:00	78	13,24	2,22
23:02:00	78	13,24	2,22
23:03:00	79	13,24	2,22
23:04:00	78	13,24	2,22
23:05:00	79	13,24	2,22
23:06:00	79	13,24	2,22
23:07:00	78	13,24	2,22
23:08:00	78	13,24	2,22
23:09:00	78	13,23	2,23
23:10:00	78	13,24	2,22
23:11:00	78	13,23	2,23
23:12:00	78	13,24	2,22
23:13:00	78	13,24	2,22
23:14:00	78	13,23	2,23
23:15:00	78	13,23	2,23
23:16:00	78	13,23	2,23
23:17:00	78	13,23	2,23
23:18:00	78	13,23	2,23
23:19:00	78	13,23	2,23
23:20:00	78	13,23	2,23
23:21:00	78	13,23	2,23
23:22:00	78	13,23	2,23
23:23:00	79	13,23	2,23
23:24:00	78	13,23	2,23
23:25:00	79	13,23	2,23
23:26:00	79	13,23	2,23
23:27:00	78	13,23	2,23
23:28:00	78	13,23	2,23
23:29:00	78	13,23	2,23
23:30:00	78	13,23	2,23
23:31:00	78	13,23	2,23
23:32:00	78	13,23	2,23
23:33:00	78	13,23	2,23
23:34:00	78	13,23	2,23
23:35:00	78	13,23	2,23
23:36:00	79	13,23	2,23
23:37:00	78	13,23	2,23
23:38:00	78	13,23	2,24
23:39:00	78	13,23	2,24
23:40:00	78	13,23	2,24
23:41:00	78	13,23	2,24
23:42:00	78	13,23	2,24
23:43:00	79	13,23	2,24
23:44:00	78	13,23	2,24
23:45:00	78	13,23	2,24
23:46:00	78	13,23	2,24
23:47:00	79	13,23	2,24
23:48:00	78	13,23	2,24
23:49:00	78	13,23	2,24
23:50:00	79	13,23	2,24
23:51:00	78	13,23	2,24
23:52:00	78	13,23	2,24
23:53:00	78	13,23	2,24
23:54:00	78	13,22	2,25
23:55:00	79	13,23	2,24
23:56:00	78	13,22	2,25
23:57:00	78	13,23	2,24
23:58:00	78	13,23	2,24
23:59:00	78	13,22	2,25
24:00:00	78	13,23	2,24
24:01:00	78	13,22	2,25
24:02:00	78	13,22	2,25
24:03:00	79	13,22	2,25
24:04:00	78	13,23	2,24
24:05:00	78	13,22	2,25
24:06:00	78	13,22	2,25
24:07:00	79	13,22	2,25
24:08:00	78	13,22	2,25
24:09:00	78	13,22	2,25
24:10:00	79	13,22	2,25
24:11:00	78	13,22	2,25
24:12:00	78	13,22	2,25
24:13:00	78	13,22	2,25
24:14:00	79	13,22	2,25
24:15:00	78	13,22	2,25
24:16:00	78	13,22	2,25
24:17:00	79	13,22	2,25
24:18:00	79	13,22	2,25
24:19:00	78	13,22	2,25
24:20:00	79	13,22	2,25
24:21:00	78	13,22	2,25
24:22:00	78	13,22	2,25
24:23:00	78	13,22	2,25
24:24:00	78	13,22	2,25
24:25:00	78	13,22	2,25
24:26:00	78	13,22	2,25
24:27:00	78	13,22	2,25
24:28:00	79	13,22	2,25
24:29:00	78	13,21	2,26
24:30:00	78	13,22	2,25
24:31:00	78	13,22	2,25
24:32:00	78	13,22	2,25
24:33:00	78	13,22	2,25
24:34:00	78	13,22	2,25
24:35:00	78	13,22	2,25
24:36:00	78	13,21	2,26
24:37:00	78	13,21	2,26
24:38:00	79	13,21	2,26
24:39:00	78	13,21	2,26
24:40:00	78	13,21	2,26
24:41:00	78	13,21	2,26
24:42:00	78	13,21	2,26
24:43:00	78	13,21	2,26
24:44:00	78	13,21	2,26
24:45:00	78	13,21	2,26
24:46:00	78	13,21	2,26
24:47:00	78	13,21	2,26
24:48:00	78	13,21	2,26
24:49:00	79	13,21	2,26
24:50:00	78	13,21	2,26
24:51:00	78	13,21	2,26
24:52:00	79	13,20	2,27
24:53:00	78	13,21	2,26
24:54:00	78	13,21	2,26
24:55:00	79	13,21	2,26
24:56:00	78	13,21	2,26
24:57:00	78	13,21	2,26
24:58:00	78	13,21	2,26
24:59:00	79	13,21	2,26
25:00:00	78	13,20	2,27
25:01:00	78	13,21	2,26
25:02:00	78	13,20	2,27
25:03:00	78	13,21	2,26
25:04:00	79	13,20	2,27
25:05:00	79	13,20	2,27
25:06:00	79	13,21	2,26
25:07:00	78	13,20	2,27
25:08:00	78	13,21	2,26
25:09:00	78	13,20	2,27
25:10:00	78	13,20	2,27
25:11:00	78	13,20	2,27
25:12:00	78	13,20	2,27
25:13:00	78	13,20	2,27
25:14:00	78	13,20	2,27
25:15:00	78	13,20	2,27
25:16:00	78	13,20	2,27
25:17:00	79	13,20	2,27
25:18:00	78	13,20	2,27
25:19:00	78	13,20	2,27
25:20:00	78	13,20	2,27
25:21:00	78	13,20	2,27
25:22:00	78	13,20	2,27
25:23:00	78	13,20	2,27
25:24:00	78	13,20	2,27
25:25:00	78	13,20	2,27
25:26:00	79	13,20	2,27
25:27:00	78	13,20	2,27
25:28:00	79	13,20	2,27
25:29:00	78	13,20	2,27
25:30:00	78	13,20	2,27
25:31:00	78	13,20	2,27
25:32:00	78	13,20	2,28
25:33:00	79	13,20	2,27
25:34:00	78	13,20	2,28
25:35:00	78	13,20	2,28
25:36:00	78	13,20	2,28
25:37:00	78	13,20	2,28
25:38:00	79	13,20	2,28
25:39:00	78	13,20	2,28
25:40:00	79	13,20	2,28
25:41:00	78	13,20	2,28
25:42:00	78	13,20	2,28
25:43:00	78	13,20	2,28
25:44:00	79	13,20	2,28
25:45:00	78	13,20	2,28
25:46:00	78	13,20	2,28
25:47:00	78	13,20	2,28
25:48:00	79	13,20	2,28
25:49:00	78	13,20	2,28
25:50:00	78	13,20	2,28
25:51:00	78	13,20	2,28
25:52:00	78	13,20	2,28
25:53:00	78	13,20	2,28
25:54:00	79	13,20	2,28
25:55:00	78	13,20	2,28
25:56:00	78	13,20	2,28
25:57:00	79	13,20	2,28
25:58:00	78	13,20	2,28
25:59:00	78	13,20	2,28
26:00:00	78	13,20	2,28
26:01:00	78	13,20	2,28
26:02:00	78	13,20	2,28
26:03:00	78	13,20	2,28
26:04:00	78	13,20	2,28
26:05:00	79	13,20	2,28
26:06:00	78	13,20	2,28
26:07:00	78	13,20	2,28
26:08:00	78	13,19	2,29
26:09:00	78	13,20	2,28
26:10:00	78	13,20	2,28
26:11:00	78	13,20	2,28
26:12:00	78	13,19	2,29
26:13:00	78	13,19	2,29
26:14:00	79	13,19	2,29
26:15:00	79	13,20	2,28
26:16:00	78	13,19	2,29
26:17:00	78	13,19	2,29
26:18:00	78	13,20	2,28
26:19:00	78	13,19	2,29
26:20:00	78	13,19	2,29
26:21:00	78	13,20	2,28
26:22:00	78	13,19	2,29
26:23:00	79	13,19	2,29
26:24:00	79	13,19	2,29
26:25:00	78	13,19	2,29
26:26:00	78	13,19	2,29
26:27:00	79	13,19	2,29
26:28:00	78	13,19	2,29
26:29:00	78	13,19	2,29
26:30:00	78	13,19	2,29
26:31:00	78	13,19	2,29
26:32:00	78	13,19	2,29
26:33:00	78	13,19	2,29
26:34:00	79	13,19	2,29
26:35:00	78	13,19	2,29
26:36:00	78	13,19	2,29
26:37:00	78	13,19	2,29
26:38:00	78	13,19	2,29
26:39:00	78	13,19	2,29
26:40:00	78	13,18	2,29
26:41:00	78	13,19	2,29
26:42:00	79	13,19	2,29
26:43:00	78	13,18	2,29
26:44:00	78	13,19	2,29
26:45:00	79	13,19	2,29
26:46:00	78	13,19	2,29
26:47:00	78	13,19	2,29
26:48:00	78	13,19	2,29
26:49:00	79	13,19	2,29
26:50:00	78	13,18	2,29
26:51:00	78	13,19	2,29
26:52:00	78	13,19	2,29
26:53:00	79	13,18	2,29
26:54:00	78	13,18	2,29
26:55:00	79	13,18	2,29
26:56:00	78	13,18	2,29
26:57:00	78	13,18	2,29
26:58:00	78	13,18	2,29
26:59:00	78	13,18	2,29
27:00:00	78	13,19	2,29
27:01:00	78	13,18	2,29
27:02:00	78	13,18	2,29
27:03:00	78	13,18	2,29
27:04:00	78	13,18	2,29
27:05:00	78	13,18	2,29
27:06:00	79	13,18	2,29
27:07:00	78	13,18	2,29
27:08:00	78	13,18	2,29
27:09:00	78	13,18	2,29
27:10:00	79	13,18	2,29
27:11:00	78	13,18	2,29
27:12:00	78	13,18	2,29
27:13:00	78	13,18	2,29
27:14:00	78	13,18	2,29
27:15:00	78	13,18	2,29
27:16:00	78	13,18	2,29
27:17:00	78	13,18	2,29
27:18:00	79	13,18	2,29
27:19:00	79	13,18	2,29
27:20:00	78	13,18	2,29
27:21:00	78	13,18	2,29
27:22:00	79	13,18	2,29
27:23:00	78	13,18	2,29
27:24:00	78	13,18	2,29
27:25:00	78	13,18	2,29
27:26:00	78	13,18	2,29
27:27:00	78	13,18	2,29
27:28:00	78	13,18	2,29
27:29:00	78	13,18	2,29
27:30:00	78	13,18	2,29
27:31:00	78	13,18	2,29
27:32:00	78	13,18	2,29
27:33:00	78	13,18	2,29
27:34:00	78	13,18	2,29
27:35:00	78	13,18	2,29
27:36:00	78	13,18	2,30
27:37:00	78	13,18	2,30
27:38:00	78	13,18	2,29
27:39:00	78	13,18	2,30
27:40:00	78	13,18	2,30
27:41:00	78	13,18	2,29
27:42:00	78	13,18	2,29
27:43:00	78	13,18	2,30
27:44:00	78	13,18	2,30
27:45:00	79	13,18	2,30
27:46:00	78	13,18	2,30
27:47:00	78	13,18	2,29
27:48:00	78	13,18	2,30
27:49:00	78	13,18	2,30
27:50:00	78	13,18	2,30
27:51:00	78	13,18	2,30
27:52:00	78	13,17	2,31
27:53:00	78	13,18	2,30
27:54:00	78	13,18	2,30
27:55:00	78	13,18	2,30
27:56:00	78	13,18	2,30
27:57:00	78	13,18	2,30
27:58:00	78	13,18	2,30
27:59:00	78	13,18	2,30
28:00:00	78	13,18	2,30
28:01:00	78	13,18	2,30
28:02:00	78	13,17	2,31
28:03:00	79	13,18	2,30
28:04:00	78	13,18	2,30
28:05:00	78	13,18	2,30
28:06:00	78	13,17	2,31
28:07:00	78	13,17	2,31
28:08:00	78	13,18	2,30
28:09:00	78	13,17	2,31
28:10:00	79	13,18	2,30
28:11:00	78	13,17	2,31
28:12:00	78	13,17	2,31
28:13:00	78	13,17	2,31
28:14:00	78	13,17	2,31
28:15:00	78	13,17	2,31
28:16:00	78	13,17	2,31
28:17:00	79	13,18	2,30
28:18:00	78	13,17	2,31
28:19:00	78	13,17	2,31
28:20:00	78	13,17	2,31
28:21:00	78	13,17	2,31
28:22:00	78	13,17	2,31
28:23:00	78	13,17	2,31
28:24:00	79	13,17	2,31
28:25:00	78	13,17	2,31
28:26:00	78	13,17	2,31
