Repository: ProgWizer/parser

File: project-root/data/Data Acquisition/Data Acquisition/2007 year (173)/UCA R Dragon G1940+1.5%gpsLX-200+1%RPM+0.12%R-7+0.05%LTR-100 (75-97C).txt
--Test Summary--
Full Path and File Name	
Instrument Name	4262R
Instrument Type	Model 4262 Twin Cell UCA
Instrument Serial Number	111R
Test Start Date	09.03.2007
Test Start Time	16:59:40
Test Stop Date	
Test Stop Time	
Test Length	
Final Sample Time Offset	
Controller Schedule Name	
Sampling Period	60 seconds
Comments	T:75(70), 97(240), Holcim cement
Information	WellID	A1-119
Information	Customer	Dragon
Information	CementClass	PCT-I-G
Information	CementMfr	Holcim
Information	Additives	1.5gpsLX-200+1%RPM+0.12%R-7+0.05%LTR
Information	Density	1940
Information	BHCT	75
Information	BHST	97
Information	FluidLoss	36
Information	JobType	intermediate csg
Calculated Value	CS_50	N/A
Calculated Value	CS_500	N/A
Calculated Value	CS_Time8h	N/A
Calculated Value	CS_Time16h	N/A
Calculated Value	CS_Time24h	N/A
Calculated Value	CS_Time48h	N/A
Calculated Value	CS_Time72h	N/A
Calculated Curve	Compressive Strength	Compressive strength type B (more than 14 lb/gal)
Initial Temperature (°C)	24 °C
Initial Transit Time (microsec/in)	16,18 microsec/in
Initial Compressive Strength (MPa)	0,00 MPa
--Data--
Time (HH:MM:SS)	Temperature (°C)	Transit Time (microsec/in)	Compressive Strength (MPa)
0:00:00	24	16,18	0,00
0:01:00	24	16,24	0,00
0:02:00	24	16,28	0,00

File: project-root/data/Data Acquisition/Data Acquisition/2007 year (173)/UCA R Dragon G2070+15%Barite+1.5gpsLX-200+0.5%RPM (75-97C)a.txt
--Test Summary--
Full Path and File Name	
Instrument Name	4262R
Instrument Type	Model 4262 Twin Cell UCA
Instrument Serial Number	111R
Test Start Date	14.03.2007
Test Start Time	15:48:24
Test Stop Date	15.03.2007
Test Stop Time	10:34:26
Test Length	18:46:02
Final Sample Time Offset	18:46:00
Controller Schedule Name	
Sampling Period	60 seconds
Comments	T: 75(42 min), 93C(240 min), tap water.
Information	WellID	28A-1-120
Information	Customer	Dragon
Information	CementClass	G
Information	CementMfr	Holcim
Information	Additives	1.5gpsLX-200+0.5%RPM+0.15%LT
Information	Density	2070
Information	BHCT	75
Information	BHST	93
Information	FluidLoss	n/a
Information	JobType	114.3 mm Liner
Calculated Value	CS_50	8:10:00
Calculated Value	CS_500	N/A
Calculated Value	CS_Time8h	0,30 MPa
Calculated Value	CS_Time16h	0,99 MPa
Calculated Value	CS_Time24h	N/A
Calculated Value	CS_Time48h	N/A
Calculated Value	CS_Time72h	N/A
Calculated Curve	Compressive Strength	Compressive strength type B (more than 14 lb/gal)
Initial Temperature (°C)	24 °C
Final Temperature (°C)	96 °C
Initial Transit Time (microsec/in)	16,36 microsec/in
Final Transit Time (microsec/in)	13,90 microsec/in
Initial Compressive Strength (MPa)	0,00 MPa
Final Compressive Strength (MPa)	1,07 MPa
--Data--
Time (HH:MM:SS)	Temperature (°C)	Transit Time (microsec/in)	Compressive Strength (MPa)
0:00:00	24	16,36	0,00
0:01:00	24	16,38	0,00
0:02:00	25	16,39	0,00
0:03:00	24	16,41	0,00
0:04:00	25	16,42	0,00
0:05:00	25	16,43	0,00
0:06:00	26	16,43	0,00
0:07:00	27	16,43	0,00
0:08:00	28	16,41	0,00
0:09:00	29	16,41	0,00
0:10:00	30	16,39	0,00
0:11:00	32	16,38	0,00
0:12:00	33	16,37	0,00
0:13:00	34	16,37	0,00
0:14:00	35	16,36	0,00
0:15:00	36	16,35	0,00
0:16:00	37	16,35	0,00
0:17:00	39	16,35	0,00
0:18:00	40	16,35	0,00
0:19:00	41	16,33	0,01
0:20:00	42	16,34	0,01
0:21:00	44	16,34	0,01
0:22:00	45	16,34	0,01
0:23:00	46	16,34	0,01
0:24:00	48	16,35	0,00
0:25:00	49	16,35	0,00
0:26:00	50	16,35	0,00
0:27:00	51	16,35	0,00
0:28:00	52	16,35	0,00
0:29:00	53	16,37	0,00
0:30:00	54	16,37	0,00
0:31:00	56	16,38	0,00
0:32:00	57	16,38	0,00
0:33:00	59	16,39	0,00
0:34:00	60	16,40	0,00
0:35:00	61	16,41	0,00
0:36:00	62	16,42	0,00
0:37:00	63	16,43	0,00
0:38:00	64	16,44	0,00
0:39:00	66	16,45	0,00
0:40:00	67	16,47	0,00
0:41:00	68	16,47	0,00
0:42:00	69	16,47	0,00
0:43:00	70	16,49	0,00
0:44:00	71	16,50	0,00
0:45:00	73	16,52	0,00
0:46:00	74	16,54	0,00
0:47:00	75	16,56	0,00
0:48:00	76	16,54	0,00
0:49:00	76	16,55	0,00
0:50:00	77	16,57	0,00
0:51:00	77	16,58	0,00
0:52:00	77	16,60	0,00
0:53:00	77	16,61	0,00
0:54:00	78	16,66	0,00
0:55:00	77	16,67	0,00
0:56:00	77	16,68	0,00
0:57:00	77	16,69	0,00
0:58:00	77	16,70	0,00
0:59:00	77	16,70	0,00
1:00:00	77	16,71	0,00
1:01:00	77	16,71	0,00
1:02:00	76	16,71	0,00
1:03:00	76	16,72	0,00
1:04:00	76	16,73	0,00
1:05:00	76	16,75	0,00
1:06:00	76	16,75	0,00
1:07:00	77	16,75	0,00
1:08:00	77	16,76	0,00
1:09:00	77	16,76	0,00
1:10:00	77	16,77	0,00
1:11:00	77	16,78	0,00
1:12:00	76	16,79	0,00
1:13:00	77	16,80	0,00
1:14:00	76	16,80	0,00
1:15:00	77	16,80	0,00
1:16:00	77	16,80	0,00
1:17:00	77	16,80	0,00
1:18:00	77	16,81	0,00
1:19:00	77	16,81	0,00
1:20:00	77	16,80	0,00
1:21:00	77	16,82	0,00
1:22:00	77	16,83	0,00
1:23:00	78	16,83	0,00
1:24:00	77	16,83	0,00
1:25:00	77	16,83	0,00
1:26:00	77	16,83	0,00
1:27:00	78	16,84	0,00
1:28:00	78	16,84	0,00
1:29:00	78	16,83	0,00
1:30:00	78	16,83	0,00
1:31:00	78	16,83	0,00
1:32:00	78	16,83	0,00
1:33:00	78	16,82	0,00
1:34:00	78	16,83	0,00
1:35:00	78	16,84	0,00
1:36:00	78	16,85	0,00
1:37:00	78	16,86	0,00
1:38:00	79	16,86	0,00
1:39:00	78	16,86	0,00
1:40:00	79	16,86	0,00
1:41:00	79	16,88	0,00
1:42:00	79	16,87	0,00
1:43:00	79	16,89	0,00
1:44:00	79	16,90	0,00
1:45:00	79	16,89	0,00
1:46:00	79	16,91	0,00
1:47:00	79	16,92	0,00
1:48:00	80	16,92	0,00
1:49:00	80	16,93	0,00
1:50:00	80	16,93	0,00
1:51:00	80	16,93	0,00
1:52:00	80	16,93	0,00
1:53:00	80	16,93	0,00
1:54:00	80	16,94	0,00
1:55:00	80	16,94	0,00
1:56:00	81	16,95	0,00
1:57:00	81	16,95	0,00
1:58:00	80	16,96	0,00
1:59:00	81	16,96	0,00
2:00:00	81	16,96	0,00
2:01:00	81	16,97	0,00
2:02:00	81	16,98	0,00
2:03:00	81	16,97	0,00
2:04:00	81	16,99	0,00
2:05:00	81	16,99	0,00
2:06:00	81	16,99	0,00
2:07:00	81	17,00	0,00
2:08:00	81	17,00	0,00
2:09:00	82	17,01	0,00
2:10:00	81	17,02	0,00
2:11:00	82	17,02	0,00
2:12:00	82	17,03	0,00
2:13:00	82	17,04	0,00
2:14:00	82	17,03	0,00
2:15:00	82	17,04	0,00
2:16:00	82	17,05	0,00
2:17:00	82	17,06	0,00
2:18:00	82	17,06	0,00
2:19:00	82	17,07	0,00
2:20:00	82	17,08	0,00
2:21:00	83	17,09	0,00
2:22:00	83	17,09	0,00
2:23:00	83	17,10	0,00
2:24:00	83	17,11	0,00
2:25:00	83	17,11	0,00
2:26:00	83	17,12	0,00
2:27:00	83	17,11	0,00
2:28:00	83	17,12	0,00
2:29:00	83	17,11	0,00
2:30:00	83	17,12	0,00
2:31:00	83	17,12	0,00
2:32:00	84	17,12	0,00
2:33:00	84	17,13	0,00
2:34:00	84	17,13	0,00
2:35:00	84	17,13	0,00
2:36:00	84	17,14	0,00
2:37:00	84	17,14	0,00
2:38:00	84	17,13	0,00
2:39:00	84	17,13	0,00
2:40:00	84	17,14	0,00
2:41:00	84	17,13	0,00
2:42:00	84	17,14	0,00
2:43:00	85	17,15	0,00
2:44:00	85	17,14	0,00
2:45:00	85	17,15	0,00
2:46:00	85	17,14	0,00
2:47:00	85	17,14	0,00
2:48:00	85	17,15	0,00
2:49:00	85	17,15	0,00
2:50:00	85	17,16	0,00
2:51:00	85	17,15	0,00
2:52:00	86	17,16	0,00
2:53:00	85	17,16	0,00
2:54:00	86	17,16	0,00
2:55:00	86	17,16	0,00
2:56:00	86	17,16	0,00
2:57:00	86	17,16	0,00
2:58:00	86	17,16	0,00
2:59:00	86	17,16	0,00
3:00:00	86	17,16	0,00
3:01:00	87	17,16	0,00
3:02:00	86	17,16	0,00
3:03:00	86	17,17	0,00
3:04:00	86	17,17	0,00
3:05:00	87	17,18	0,00
3:06:00	87	17,18	0,00
3:07:00	87	17,18	0,00
3:08:00	87	17,18	0,00
3:09:00	87	17,18	0,00
3:10:00	87	17,18	0,00
3:11:00	87	17,18	0,00
3:12:00	87	17,19	0,00
3:13:00	87	17,18	0,00
3:14:00	87	17,18	0,00
3:15:00	87	17,18	0,00
3:16:00	88	17,18	0,00
3:17:00	88	17,19	0,00
3:18:00	88	17,19	0,00
3:19:00	88	17,19	0,00
3:20:00	88	17,19	0,00
3:21:00	88	17,19	0,00
3:22:00	88	17,19	0,00
3:23:00	88	17,20	0,00
3:24:00	88	17,20	0,00
3:25:00	88	17,19	0,00
3:26:00	88	17,20	0,00
3:27:00	89	17,20	0,00
3:28:00	89	17,20	0,00
3:29:00	89	17,20	0,00
3:30:00	89	17,20	0,00
3:31:00	89	17,20	0,00
3:32:00	89	17,21	0,00
3:33:00	89	17,21	0,00
3:34:00	89	17,21	0,00
3:35:00	89	17,21	0,00
3:36:00	89	17,20	0,00
3:37:00	89	17,21	0,00
3:38:00	89	17,22	0,00
3:39:00	90	17,22	0,00
3:40:00	90	17,21	0,00
3:41:00	90	17,23	0,00
3:42:00	90	17,22	0,00
3:43:00	90	17,22	0,00
3:44:00	90	17,23	0,00
3:45:00	90	17,23	0,00
3:46:00	90	17,22	0,00
3:47:00	90	17,23	0,00
3:48:00	90	17,23	0,00
3:49:00	91	17,23	0,00
3:50:00	91	17,23	0,00
3:51:00	91	17,24	0,00
3:52:00	91	17,23	0,00
3:53:00	91	17,23	0,00
3:54:00	91	17,23	0,00
3:55:00	91	17,24	0,00
3:56:00	91	17,23	0,00
3:57:00	91	17,24	0,00
3:58:00	92	17,24	0,00
3:59:00	91	17,24	0,00
4:00:00	92	17,22	0,00
4:01:00	92	17,21	0,00
4:02:00	92	17,21	0,00
4:03:00	92	17,21	0,00
4:04:00	92	17,20	0,00
4:05:00	92	17,21	0,00
4:06:00	92	17,22	0,00
4:07:00	93	17,23	0,00
4:08:00	92	17,24	0,00
4:09:00	93	17,23	0,00
4:10:00	92		
4:11:00	92	18,30	0,00
4:12:00	93	18,30	0,00
4:13:00	93	18,30	0,00
4:14:00	93	18,30	0,00
4:15:00	93	18,30	0,00
4:16:00	93	18,30	0,00
4:17:00	93	18,30	0,00
4:18:00	93	18,32	0,00
4:19:00	93	18,30	0,00
4:20:00	93	18,31	0,00
4:21:00	93	18,32	0,00
4:22:00	94	18,32	0,00
4:23:00	94	18,33	0,00
4:24:00	94	18,35	0,00
4:25:00	94	20,45	0,00
4:26:00	94	20,46	0,00
4:27:00	94	20,46	0,00
4:28:00	94	20,46	0,00
4:29:00	94	20,46	0,00
4:30:00	94	20,46	0,00
4:31:00	94	20,46	0,00
4:32:00	95	20,47	0,00
4:33:00	95	20,47	0,00
4:34:00	95	20,48	0,00
4:35:00	95	20,49	0,00
4:36:00	95	20,49	0,00
4:37:00	95	20,49	0,00
4:38:00	95	20,50	0,00
4:39:00	95	20,50	0,00
4:40:00	95		
4:41:00	95		
4:42:00	96		
4:43:00	95		
4:44:00	96		
4:45:00	96		
4:46:00	96		
4:47:00	96		
4:48:00	96		
4:49:00	96		
4:50:00	96		
4:51:00	96		
4:52:00	96		
4:53:00	96		
4:54:00	96		
4:55:00	96		
4:56:00	96		
4:57:00	96		
4:58:00	96		
4:59:00	96		
5:00:00	96		
5:01:00	96		
5:02:00	96		
5:03:00	96		
5:04:00	96		
5:05:00	96		
5:06:00	96		
5:07:00	96		
5:08:00	96		
5:09:00	96		
5:10:00	96		
5:11:00	96		
5:12:00	96		
5:13:00	96		
5:14:00	96		
5:15:00	96		
5:16:00	96		
5:17:00	96		
5:18:00	96		
5:19:00	96		
5:20:00	96		
5:21:00	96		
5:22:00	96		
5:23:00	96		
5:24:00	96		
5:25:00	96		
5:26:00	96		
5:27:00	96		
5:28:00	96		
5:29:00	95		
5:30:00	96		
5:31:00	96		
5:32:00	96		
5:33:00	96		
5:34:00	96		
5:35:00	96		
5:36:00	96		
5:37:00	96		
5:38:00	95		
5:39:00	96		
5:40:00	96		
5:41:00	96		
5:42:00	96		
5:43:00	96		
5:44:00	95		
5:45:00	96		
5:46:00	96		
5:47:00	96		
5:48:00	95		
5:49:00	96		
5:50:00	96		
5:51:00	96		
5:52:00	96		
5:53:00	96		
5:54:00	96		
5:55:00	95		
5:56:00	96		
5:57:00	96		
5:58:00	96		
5:59:00	96		
6:00:00	96		
6:01:00	96		
6:02:00	96		
6:03:00	96		
6:04:00	96		
6:05:00	96		
6:06:00	96		
6:07:00	95		
6:08:00	96		
6:09:00	96		
6:10:00	96		
6:11:00	96		
6:12:00	96		
6:13:00	96		
6:14:00	96		
6:15:00	96		
6:16:00	96		
6:17:00	96		
6:18:00	96		
6:19:00	96		
6:20:00	96		
6:21:00	96		
6:22:00	96		
6:23:00	96		
6:24:00	96		
6:25:00	96		
6:26:00	96		
6:27:00	96		
6:28:00	96		
6:29:00	96		
6:30:00	96		
6:31:00	96		
6:32:00	96		
6:33:00	95		
6:34:00	96		
6:35:00	96		
6:36:00	96		
6:37:00	96		
6:38:00	96		
6:39:00	96		
6:40:00	96		
6:41:00	96		
6:42:00	96		
6:43:00	96		
6:44:00	96		
6:45:00	96		
6:46:00	96		
6:47:00	95		
6:48:00	95		
6:49:00	95		
6:50:00	96		
6:51:00	96		
6:52:00	96		
6:53:00	96		
6:54:00	95		
6:55:00	96		
6:56:00	96		
6:57:00	96	16,95	0,00
6:58:00	96	16,92	0,00
6:59:00	96	16,86	0,00
7:00:00	95	16,82	0,00
7:01:00	96	16,79	0,00
7:02:00	96	16,74	0,00
7:03:00	96	16,70	0,00
7:04:00	96	16,66	0,00
7:05:00	96	16,64	0,00
7:06:00	96	16,57	0,00
7:07:00	96	16,54	0,00
7:08:00	96	16,51	0,00
7:09:00	95	16,47	0,00
7:10:00	96	16,45	0,00
7:11:00	96	16,41	0,00
7:12:00	96	16,37	0,00
7:13:00	96	16,34	0,01
7:14:00	96	16,32	0,01
7:15:00	96	16,29	0,02
7:16:00	96	16,23	0,03
7:17:00	95	16,23	0,04
7:18:00	95	16,21	0,04
7:19:00	96	16,18	0,05
7:20:00	96	16,16	0,06
7:21:00	95	16,11	0,07
7:22:00	96	16,09	0,08
7:23:00	95	16,06	0,08
7:24:00	95	16,03	0,09
7:25:00	96	16,03	0,10
7:26:00	96	16,00	0,11
7:27:00	96	15,97	0,11
7:28:00	95	15,96	0,12
7:29:00	96	15,93	0,13
7:30:00	95	15,91	0,13
7:31:00	96	15,89	0,14
7:32:00	96	15,86	0,15
7:33:00	95	15,84	0,15
7:34:00	96	15,82	0,16
7:35:00	96	15,81	0,16
7:36:00	95	15,79	0,17
7:37:00	96	15,78	0,17
7:38:00	96	15,74	0,19
7:39:00	96	15,73	0,19
7:40:00	96	15,72	0,19
7:41:00	96	15,69	0,20
7:42:00	96	15,68	0,21
7:43:00	96	15,65	0,22
7:44:00	96	15,64	0,22
7:45:00	96	15,62	0,23
7:46:00	96	15,62	0,23
7:47:00	96	15,60	0,24
7:48:00	96	15,58	0,24
7:49:00	96	15,55	0,25
7:50:00	96	15,55	0,25
7:51:00	96	15,54	0,26
7:52:00	96	15,52	0,26
7:53:00	96	15,51	0,27
7:54:00	96	15,48	0,28
7:55:00	96	15,48	0,28
7:56:00	96	15,47	0,28
7:57:00	96	15,45	0,29
7:58:00	96	15,44	0,29
7:59:00	96	15,43	0,30
8:00:00	95	15,41	0,30
8:01:00	95	15,39	0,31
8:02:00	95	15,39	0,31
8:03:00	96	15,37	0,32
8:04:00	96	15,36	0,32
8:05:00	96	15,36	0,32
8:06:00	96	15,34	0,33
8:07:00	96	15,34	0,33
8:08:00	96	15,33	0,33
8:09:00	96	15,31	0,34
8:10:00	96	15,30	0,35
8:11:00	96	15,28	0,35
8:12:00	96	15,27	0,36
8:13:00	96	15,27	0,36
8:14:00	96	15,26	0,36
8:15:00	96	15,25	0,36
8:16:00	96	15,25	0,37
8:17:00	96	15,23	0,37
8:18:00	96	15,22	0,38
8:19:00	96	15,21	0,38
8:20:00	96	15,20	0,39
8:21:00	96	15,19	0,39
8:22:00	95	15,18	0,39
8:23:00	96	15,15	0,40
8:24:00	96	15,16	0,40
8:25:00	96	15,15	0,41
8:26:00	95	15,15	0,41
8:27:00	96	15,14	0,41
8:28:00	96	15,13	0,41
8:29:00	96	15,11	0,42
8:30:00	96	15,11	0,42
8:31:00	95	15,11	0,42
8:32:00	96	15,09	0,43
8:33:00	96	15,09	0,43
8:34:00	96	15,08	0,43
8:35:00	96	15,07	0,44
8:36:00	96	15,07	0,44
8:37:00	96	15,05	0,45
8:38:00	96	15,05	0,45
8:39:00	96	15,03	0,46
8:40:00	96	15,03	0,46
8:41:00	96	15,02	0,46
8:42:00	96	15,03	0,46
8:43:00	96	15,01	0,47
8:44:00	96	15,01	0,46
8:45:00	96	15,01	0,47
8:46:00	96	15,00	0,47
8:47:00	96	14,99	0,47
8:48:00	96	14,99	0,47
8:49:00	96	14,97	0,48
8:50:00	96	13,93	1,05
8:51:00	95	13,93	1,05
8:52:00	96	13,92	1,06
8:53:00	96	13,90	1,07
8:54:00	96	13,91	1,06
8:55:00	96		
8:56:00	96		
8:57:00	96		
8:58:00	95		
8:59:00	96		
9:00:00	96		
9:01:00	96		
9:02:00	96		
9:03:00	96		
9:04:00	96		
9:05:00	96		
9:06:00	96		
9:07:00	95		
9:08:00	95		
9:09:00	96	14,86	0,53
9:10:00	96	14,85	0,53
9:11:00	96	14,85	0,54
9:12:00	96	14,85	0,54
9:13:00	96	14,84	0,54
9:14:00	95	14,84	0,54
9:15:00	96	14,84	0,54
9:16:00	96	14,81	0,56
9:17:00	96	14,82	0,55
9:18:00	96	14,80	0,56
9:19:00	95	14,81	0,56
9:20:00	96	14,80	0,56
9:21:00	96	14,79	0,56
9:22:00	96	14,78	0,57
9:23:00	95	14,78	0,57
9:24:00	96	14,77	0,57
9:25:00	96	14,77	0,57
9:26:00	96	14,77	0,57
9:27:00	96	14,77	0,57
9:28:00	95	14,76	0,58
9:29:00	96	14,75	0,58
9:30:00	96	14,76	0,58
9:31:00	96	14,74	0,59
9:32:00	96	14,75	0,58
9:33:00	96	14,75	0,58
9:34:00	96	14,74	0,59
9:35:00	96	14,74	0,59
9:36:00	96	14,73	0,59
9:37:00	96	14,73	0,59
9:38:00	96	14,73	0,59
9:39:00	96	14,71	0,60
9:40:00	95	14,71	0,61
9:41:00	96	14,71	0,60
9:42:00	96	14,70	0,61
9:43:00	96	14,69	0,61
9:44:00	96	14,69	0,61
9:45:00	96	14,69	0,61
9:46:00	96	14,68	0,62
9:47:00	96	14,68	0,62
9:48:00	96	14,68	0,62
9:49:00	96	14,67	0,62
9:50:00	96	14,67	0,62
9:51:00	96	14,67	0,62
9:52:00	96	14,66	0,63
9:53:00	96	14,64	0,64
9:54:00	96	14,64	0,64
9:55:00	96	14,63	0,64
9:56:00	96	14,64	0,64
9:57:00	96	14,64	0,64
9:58:00	96		
9:59:00	96		
10:00:00	96		
10:01:00	95		
10:02:00	95		
10:03:00	96		
10:04:00	96		
10:05:00	96		
10:06:00	95		
10:07:00	96		
10:08:00	96		
10:09:00	96		
10:10:00	95		
10:11:00	96		
10:12:00	96		
10:13:00	96		
10:14:00	96		
10:15:00	96		
10:16:00	96	15,62	0,23
10:17:00	96	15,62	0,23
10:18:00	96	15,63	0,22
10:19:00	96	15,62	0,23
10:20:00	96	15,61	0,23
10:21:00	95	15,61	0,23
10:22:00	96	15,61	0,23
10:23:00	96	15,61	0,23
10:24:00	96	15,61	0,23
10:25:00	95	15,61	0,23
10:26:00	96	15,60	0,24
10:27:00	96	15,59	0,24
10:28:00	96	15,59	0,24
10:29:00	96	15,59	0,24
10:30:00	96	15,58	0,24
10:31:00	96	15,58	0,24
10:32:00	96	15,58	0,24
10:33:00	96	15,57	0,24
10:34:00	96	15,57	0,24
10:35:00	96	15,57	0,24
10:36:00	96	15,57	0,25
10:37:00	96	15,56	0,25
10:38:00	96	15,55	0,25
10:39:00	96	15,56	0,25
10:40:00	96	15,55	0,25
10:41:00	96	15,55	0,25
10:42:00	96	15,54	0,26
10:43:00	96	15,54	0,26
10:44:00	96	15,55	0,25
10:45:00	96	15,53	0,26
10:46:00	96	15,53	0,26
10:47:00	96	15,54	0,26
10:48:00	96	15,53	0,26
10:49:00	96	15,53	0,26
10:50:00	96	15,52	0,26
10:51:00	95	15,52	0,26
10:52:00	95	15,51	0,27
10:53:00	95	15,51	0,27
10:54:00	96	15,51	0,27
10:55:00	96	15,51	0,27
10:56:00	96	15,50	0,27
10:57:00	95	15,50	0,27
10:58:00	96	15,49	0,27
10:59:00	96	15,50	0,27
11:00:00	96	15,49	0,27
11:01:00	96	15,49	0,27
11:02:00	96	15,48	0,28
11:03:00	96	15,48	0,28
11:04:00	95	15,48	0,28
11:05:00	96	15,48	0,28
11:06:00	96	15,48	0,28
11:07:00	96	15,48	0,28
11:08:00	96	15,47	0,28
11:09:00	96	15,48	0,28
11:10:00	96	15,47	0,28
11:11:00	96	15,46	0,28
11:12:00	96	15,47	0,28
11:13:00	96	15,46	0,28
11:14:00	95	15,47	0,28
11:15:00	96	15,47	0,28
11:16:00	96	15,46	0,28
11:17:00	96	15,46	0,28
11:18:00	96	15,45	0,29
11:19:00	96	15,45	0,29
11:20:00	95	15,45	0,29
11:21:00	96	15,45	0,29
11:22:00	95	15,45	0,29
11:23:00	96	15,44	0,29
11:24:00	96	15,43	0,29
11:25:00	96	15,43	0,29
11:26:00	96	15,44	0,29
11:27:00	96	15,43	0,30
11:28:00	96	15,43	0,30
11:29:00	95	15,43	0,30
11:30:00	96	15,41	0,30
11:31:00	96	15,41	0,30
11:32:00	96	15,42	0,30
11:33:00	96	15,42	0,30
11:34:00	96	15,41	0,30
11:35:00	96	15,41	0,30
11:36:00	96	15,40	0,31
11:37:00	96	15,40	0,31
11:38:00	95	15,39	0,31
11:39:00	96	15,39	0,31
11:40:00	96	15,39	0,31
11:41:00	96	15,39	0,31
11:42:00	96	15,39	0,31
11:43:00	95	15,39	0,31
11:44:00	96	15,39	0,31
11:45:00	96	15,38	0,31
11:46:00	95	15,39	0,31
11:47:00	96	15,39	0,31
11:48:00	96	15,38	0,31
11:49:00	96	15,37	0,32
11:50:00	96	15,38	0,31
11:51:00	95	15,37	0,32
11:52:00	96	15,38	0,31
11:53:00	96	15,36	0,32
11:54:00	96	15,36	0,32
11:55:00	96	15,36	0,32
11:56:00	95	15,36	0,32
11:57:00	96	15,36	0,32
11:58:00	96	15,36	0,32
11:59:00	96	15,36	0,32
12:00:00	96	15,36	0,32
12:01:00	96	15,35	0,33
12:02:00	96	15,34	0,33
12:03:00	95	15,35	0,33
12:04:00	96	15,34	0,33
12:05:00	96	15,34	0,33
12:06:00	96	15,34	0,33
12:07:00	96	15,34	0,33
12:08:00	96	15,33	0,33
12:09:00	96	15,33	0,33
12:10:00	96	15,33	0,33
12:11:00	95	15,33	0,33
12:12:00	95	15,34	0,33
12:13:00	96	15,33	0,33
12:14:00	96	15,32	0,34
12:15:00	96	15,32	0,34
12:16:00	96	15,33	0,33
12:17:00	96	15,31	0,34
12:18:00	96	15,31	0,34
12:19:00	96	15,31	0,34
12:20:00	96	15,32	0,34
12:21:00	96	15,32	0,34
12:22:00	96	15,32	0,34
12:23:00	96	15,32	0,34
12:24:00	96	15,30	0,34
12:25:00	95	15,30	0,34
12:26:00	96	15,30	0,34
12:27:00	96	15,30	0,35
12:28:00	96	15,29	0,35
12:29:00	96	15,30	0,35
12:30:00	96	15,30	0,34
12:31:00	96	15,30	0,35
12:32:00	96	15,30	0,35
12:33:00	96	15,30	0,35
12:34:00	96	15,28	0,35
12:35:00	96	15,28	0,35
12:36:00	96	15,29	0,35
12:37:00	96	15,28	0,35
12:38:00	96	15,28	0,35
12:39:00	96	15,27	0,36
12:40:00	95	15,27	0,36
12:41:00	96	15,27	0,36
12:42:00	96	15,26	0,36
12:43:00	96	15,27	0,36
12:44:00	96	15,27	0,36
12:45:00	96	15,27	0,36
12:46:00	96	15,26	0,36
12:47:00	96	15,26	0,36
12:48:00	95	15,26	0,36
12:49:00	96	15,26	0,36
12:50:00	96	15,26	0,36
12:51:00	96	15,26	0,36
12:52:00	96	15,26	0,36
12:53:00	96	15,25	0,36
12:54:00	95	15,25	0,36
12:55:00	96	15,25	0,37
12:56:00	96	15,25	0,37
12:57:00	95	15,25	0,36
12:58:00	96	15,25	0,36
12:59:00	95	15,25	0,37
13:00:00	95	15,25	0,37
13:01:00	96	15,25	0,37
13:02:00	96	15,24	0,37
13:03:00	96	15,24	0,37
13:04:00	95	15,24	0,37
13:05:00	96	15,24	0,37
13:06:00	96	15,24	0,37
13:07:00	95	15,24	0,37
13:08:00	96	15,25	0,37
13:09:00	96	15,23	0,37
13:10:00	96	15,23	0,37
13:11:00	96	15,23	0,37
13:12:00	95	15,22	0,38
13:13:00	96	15,22	0,38
13:14:00	96	15,23	0,37
13:15:00	95	15,22	0,38
13:16:00	96	15,22	0,38
13:17:00	96	15,21	0,38
13:18:00	95	15,22	0,38
13:19:00	96	15,22	0,38
13:20:00	96	15,21	0,38
13:21:00	96	15,21	0,38
13:22:00	96	15,21	0,38
13:23:00	96	15,21	0,38
13:24:00	96	15,21	0,38
13:25:00	96	15,20	0,39
13:26:00	96	15,21	0,38
13:27:00	96	15,20	0,39
13:28:00	96	15,19	0,39
13:29:00	96	15,20	0,39
13:30:00	96	15,19	0,39
13:31:00	95	15,19	0,39
13:32:00	95	15,20	0,39
13:33:00	96	15,20	0,39
13:34:00	96	15,19	0,39
13:35:00	96	15,20	0,39
13:36:00	95	15,19	0,39
13:37:00	95	15,18	0,39
13:38:00	96	15,18	0,39
13:39:00	96	15,19	0,39
13:40:00	96	15,18	0,39
13:41:00	95	15,18	0,39
13:42:00	96	15,18	0,39
13:43:00	95	15,18	0,39
13:44:00	95	15,17	0,40
13:45:00	96	15,16	0,40
13:46:00	96	15,16	0,40
13:47:00	95	15,15	0,40
13:48:00	96	15,16	0,40
13:49:00	96	15,16	0,40
13:50:00	96	15,16	0,40
13:51:00	96	15,16	0,40
13:52:00	96	15,16	0,40
13:53:00	95	15,16	0,40
13:54:00	96	15,16	0,40
13:55:00	96	15,15	0,40
13:56:00	96	15,16	0,40
13:57:00	95	15,16	0,40
13:58:00	96	15,15	0,40
13:59:00	96	15,15	0,40
14:00:00	96	15,16	0,40
14:01:00	96	15,15	0,40
14:02:00	96	15,15	0,40
14:03:00	95	15,16	0,40
14:04:00	96	15,15	0,40
14:05:00	96	15,15	0,41
14:06:00	95	15,15	0,40
14:07:00	95	15,15	0,40
14:08:00	96	15,14	0,41
14:09:00	96	15,14	0,41
14:10:00	96	15,14	0,41
14:11:00	96	15,13	0,41
14:12:00	96	15,13	0,41
14:13:00	96	15,14	0,41
14:14:00	96	15,14	0,41
14:15:00	96	15,13	0,42
14:16:00	95	15,13	0,41
14:17:00	95	15,13	0,41
14:18:00	95	15,13	0,41
14:19:00	96	15,13	0,42
14:20:00	96	15,13	0,41
14:21:00	95	15,13	0,41
14:22:00	96	15,13	0,42
14:23:00	96	15,14	0,41
14:24:00	96	15,13	0,42
14:25:00	96	15,13	0,42
14:26:00	96	15,13	0,42
14:27:00	96	15,13	0,42
14:28:00	96	15,13	0,42
14:29:00	95	15,12	0,42
14:30:00	96	15,12	0,42
14:31:00	96	15,11	0,42
14:32:00	96	15,13	0,42
14:33:00	96	15,13	0,42
14:34:00	95	15,12	0,42
14:35:00	96	15,11	0,42
14:36:00	96	15,12	0,42
14:37:00	96	15,11	0,42
14:38:00	96	15,11	0,42
14:39:00	96	15,11	0,42
14:40:00	96	15,11	0,42
14:41:00	96	15,11	0,42
14:42:00	95	15,10	0,43
14:43:00	96	15,10	0,43
14:44:00	96	15,11	0,42
14:45:00	96	15,10	0,43
14:46:00	96	15,10	0,43
14:47:00	96	15,11	0,42
14:48:00	96	15,10	0,43
14:49:00	95	15,11	0,42
14:50:00	95	15,10	0,43
14:51:00	96	15,10	0,43
14:52:00	96	15,09	0,43
14:53:00	96	15,09	0,43
14:54:00	96	15,10	0,43
14:55:00	96	15,10	0,43
14:56:00	96	15,09	0,43
14:57:00	96		
14:58:00	95		
14:59:00	96		
15:00:00	95		
15:01:00	96		
15:02:00	96	14,06	0,96
15:03:00	96	14,06	0,96
15:04:00	95	14,06	0,96
15:05:00	96	14,06	0,96
15:06:00	95	14,05	0,97
15:07:00	96	14,05	0,97
15:08:00	96	14,05	0,97
15:09:00	96		
15:10:00	96		
15:11:00	96		
15:12:00	95		
15:13:00	96		
15:14:00	96		
15:15:00	95		
15:16:00	96		
15:17:00	96		
15:18:00	96		
15:19:00	96		
15:20:00	96		
15:21:00	96		
15:22:00	96	14,05	0,97
15:23:00	96	14,05	0,97
15:24:00	96	14,05	0,97
15:25:00	96	14,04	0,98
15:26:00	96	14,04	0,98
15:27:00	96	14,04	0,98
15:28:00	96	14,04	0,98
15:29:00	95	14,04	0,98
15:30:00	96	14,04	0,98
15:31:00	96	14,04	0,98
15:32:00	95	14,05	0,97
15:33:00	95	14,03	0,98
15:34:00	95	14,04	0,98
15:35:00	96	14,04	0,98
15:36:00	96	14,04	0,98
15:37:00	96	14,03	0,98
15:38:00	96	14,04	0,98
15:39:00	95	14,03	0,98
15:40:00	95	14,02	0,99
15:41:00	96	14,04	0,98
15:42:00	96	14,04	0,98
15:43:00	96	14,03	0,98
15:44:00	96	14,03	0,98
15:45:00	96	14,03	0,98
15:46:00	96	14,03	0,98
15:47:00	96	14,02	0,99
15:48:00	96	14,02	0,99
15:49:00	96	14,02	0,99
15:50:00	96	14,02	0,99
15:51:00	96	14,02	0,99
15:52:00	96	14,03	0,98
15:53:00	96	14,03	0,98
15:54:00	96	14,02	0,99
15:55:00	96	14,02	0,99
15:56:00	95	14,02	0,99
15:57:00	96	14,02	0,99
15:58:00	96	14,02	0,99
15:59:00	95	14,02	0,99
16:00:00	96	14,02	0,99
16:01:00	96	14,02	0,99
16:02:00	95	14,01	1,00
16:03:00	96	14,02	0,99
16:04:00	96	14,02	0,99
16:05:00	95	14,02	0,99
16:06:00	96	14,02	0,99
16:07:00	96	14,02	0,99
16:08:00	96	14,00	1,00
16:09:00	96	14,01	1,00
16:10:00	96	14,01	1,00
16:11:00	96	14,02	0,99
16:12:00	96	14,01	1,00
16:13:00	96	13,99	1,01
16:14:00	95	14,01	1,00
16:15:00	96	14,01	1,00
16:16:00	95	14,00	1,00
16:17:00	96	14,00	1,00
16:18:00	96	14,00	1,00
16:19:00	96	14,00	1,00
16:20:00	96	14,01	1,00
16:21:00	96	14,00	1,00
16:22:00	96	14,00	1,00
16:23:00	96	13,99	1,01
16:24:00	96	14,00	1,00
16:25:00	96	14,01	1,00
16:26:00	96	13,99	1,01
16:27:00	96	13,99	1,01
16:28:00	96	13,99	1,01
16:29:00	96	13,99	1,01
16:30:00	96	13,99	1,01
16:31:00	96	13,99	1,01
16:32:00	96	14,00	1,00
16:33:00	96	13,98	1,01
16:34:00	95	13,99	1,01
16:35:00	95	13,98	1,01
16:36:00	96	13,99	1,01
16:37:00	96	13,98	1,01
16:38:00	96	13,99	1,01
16:39:00	96	13,98	1,01
16:40:00	96	13,98	1,02
16:41:00	95	13,98	1,02
16:42:00	96	13,98	1,01
16:43:00	96	13,98	1,01
16:44:00	96	13,98	1,01
16:45:00	96	13,98	1,02
16:46:00	96	13,97	1,02
16:47:00	95	13,98	1,02
16:48:00	96	13,98	1,02
16:49:00	95	13,98	1,02
16:50:00	96	13,97	1,02
16:51:00	96	13,97	1,02
16:52:00	95	13,97	1,02
16:53:00	95	13,98	1,02
16:54:00	96	13,97	1,02
16:55:00	95	13,98	1,02
16:56:00	96	13,97	1,02
16:57:00	96	13,97	1,02
16:58:00	96	13,97	1,02
16:59:00	96	13,98	1,02
17:00:00	96	13,97	1,02
17:01:00	96	13,97	1,02
17:02:00	96	13,97	1,02
17:03:00	96	13,97	1,02
17:04:00	96	13,95	1,03
17:05:00	95	13,96	1,03
17:06:00	96	13,96	1,03
17:07:00	96	13,97	1,02
17:08:00	96	13,96	1,03
17:09:00	96	13,97	1,02
17:10:00	96	13,96	1,03
17:11:00	96	13,97	1,02
17:12:00	96	13,96	1,03
17:13:00	95	13,96	1,03
17:14:00	96	13,95	1,03
17:15:00	96	13,95	1,04
17:16:00	96	13,95	1,04
17:17:00	96	13,95	1,04
17:18:00	96	13,95	1,03
17:19:00	96	13,95	1,03
17:20:00	96	13,95	1,03
17:21:00	96	13,95	1,04
17:22:00	95	13,95	1,04
17:23:00	95	13,95	1,03
17:24:00	96	13,95	1,03
17:25:00	96	13,95	1,04
17:26:00	96	13,95	1,04
17:27:00	96	13,94	1,04
17:28:00	96	13,95	1,04
17:29:00	96	13,94	1,04
17:30:00	96	13,94	1,04
17:31:00	95	13,94	1,04
17:32:00	96	13,94	1,04
17:33:00	96	13,94	1,04
17:34:00	96	13,93	1,05
17:35:00	96	13,95	1,04
17:36:00	96	13,95	1,03
17:37:00	96	13,94	1,04
17:38:00	96	13,95	1,03
17:39:00	96	13,93	1,05
17:40:00	96	13,93	1,05
17:41:00	95	13,93	1,05
17:42:00	96	13,94	1,04
17:43:00	96	13,94	1,04
17:44:00	96	13,93	1,05
17:45:00	96	13,94	1,04
17:46:00	96	13,95	1,04
17:47:00	96	13,93	1,05
17:48:00	96	13,93	1,05
17:49:00	96	13,93	1,05
17:50:00	96	13,93	1,05
17:51:00	96	13,93	1,05
17:52:00	96	13,93	1,05
17:53:00	96	13,93	1,05
17:54:00	96	13,93	1,05
17:55:00	96	13,93	1,05
17:56:00	96	13,93	1,05
17:57:00	96	13,93	1,05
17:58:00	95	13,93	1,05
17:59:00	96	13,93	1,05
18:00:00	96	13,93	1,05
18:01:00	96	13,93	1,05
18:02:00	96	13,93	1,05
18:03:00	96	13,93	1,05
18:04:00	96	13,94	1,04
18:05:00	96	13,93	1,05
18:06:00	96	13,93	1,05
18:07:00	96	13,93	1,05
18:08:00	96	13,93	1,05
18:09:00	96	13,93	1,05
18:10:00	96	13,93	1,05
18:11:00	96	13,92	1,06
18:12:00	96	13,93	1,05
18:13:00	95	13,92	1,06
18:14:00	96	13,92	1,06
18:15:00	96	13,92	1,06
18:16:00	96	13,92	1,06
18:17:00	95	13,93	1,05
18:18:00	96	13,92	1,06
18:19:00	96	13,92	1,06
18:20:00	96	13,93	1,05
18:21:00	96	13,92	1,06
18:22:00	96	13,92	1,06
18:23:00	95	13,92	1,06
18:24:00	96	13,92	1,06
18:25:00	96	13,92	1,06
18:26:00	95	13,91	1,06
18:27:00	95	13,91	1,06
18:28:00	95	13,90	1,07
18:29:00	96	13,90	1,07
18:30:00	95	13,91	1,06
18:31:00	96		
18:32:00	95		
18:33:00	95		
18:34:00	96		
18:35:00	96	13,91	1,06
18:36:00	96	13,91	1,06
18:37:00	96	13,90	1,07
18:38:00	96	13,92	1,06
18:39:00	96	13,90	1,07
18:40:00	96	13,90	1,07
18:41:00	95	13,91	1,06
18:42:00	95	13,91	1,06
18:43:00	96	13,90	1,07
18:44:00	95	13,90	1,07
18:45:00	96	13,90	1,07
18:46:00	96	13,90	1,07

File: project-root/data/Data Acquisition/Data Acquisition/2007 year (173)/UCA R Dragon G2100+10%MMaxFF+15%Barite+0.5%FL+1.2%RPM (80-108C).txt
--Test Summary--
Full Path and File Name	
Instrument Name	4262R
Instrument Type	Model 4262 Twin Cell UCA
Instrument Serial Number	111R
Test Start Date	04.04.2007
Test Start Time	14:35:26
Test Stop Date	05.04.2007
Test Stop Time	9:43:51
Test Length	19:08:25
Final Sample Time Offset	19:08:00
Controller Schedule Name	
Sampling Period	60 seconds
Comments	T: 80(40), 108(240), MMax & Barite premix
Information	WellID	28A-1-120
Information	Customer	Dragon
Information	CementClass	PCT-I-G
Information	CementMfr	Holcim
Information	Additives	10%MMaxFF+15%Barite+0.5%FL+1.2%RPM
Information	Density	2100
Information	BHCT	80
Information	BHST	108
Information	FluidLoss	
Information	JobType	114.3 mm Liner
Calculated Value	CS_50	6:18:00
Calculated Value	CS_500	6:18:00
Calculated Value	CS_Time8h	4,55 MPa
Calculated Value	CS_Time16h	10,56 MPa
Calculated Value	CS_Time24h	N/A
Calculated Value	CS_Time48h	N/A
Calculated Value	CS_Time72h	N/A
Calculated Curve	Compressive Strength	Compressive strength type B (more than 14 lb/gal)
Initial Temperature (°C)	24 °C
Final Temperature (°C)	107 °C
Initial Transit Time (microsec/in)	16,54 microsec/in
Final Transit Time (microsec/in)	9,47 microsec/in
Initial Compressive Strength (MPa)	0,00 MPa
Final Compressive Strength (MPa)	10,94 MPa
--Data--
Time (HH:MM:SS)	Temperature (°C)	Transit Time (microsec/in)	Compressive Strength (MPa)
0:00:00	24	16,54	0,00
0:01:00	24	16,44	0,03
0:02:00	24	16,47	0,02
0:03:00	25	16,50	0,01
0:04:00	25	16,52	0,01
0:05:00	26	16,54	0,00
0:06:00	26	16,54	0,00
0:07:00	27	16,55	0,00
0:08:00	29	16,54	0,00
0:09:00	30	16,54	0,00
0:10:00	31	16,53	0,00
0:11:00	32	16,51	0,01
0:12:00	34	16,48	0,02
0:13:00	35	16,46	0,02
0:14:00	36	16,44	0,03
0:15:00	38	16,42	0,03
0:16:00	40	16,40	0,04
0:17:00	41	16,38	0,04
0:18:00	43	16,36	0,05
0:19:00	44	16,34	0,05
0:20:00	45	16,32	0,06
0:21:00	47	16,29	0,07
0:22:00	49	16,27	0,07
0:23:00	50	16,26	0,08
0:24:00	51	16,25	0,08
0:25:00	53	16,21	0,09
0:26:00	55	16,21	0,09
0:27:00	56	16,19	0,09
0:28:00	58	16,17	0,10
0:29:00	59	16,16	0,10
0:30:00	61	16,14	0,11
0:31:00	62	16,13	0,11
0:32:00	64	16,13	0,11
0:33:00	65	16,11	0,12
0:34:00	67	16,11	0,12
0:35:00	69	16,11	0,12
0:36:00	70	16,09	0,12
0:37:00	71	16,09	0,12
0:38:00	73	16,09	0,12
0:39:00	74	16,10	0,12
0:40:00	75	16,10	0,12
0:41:00	77	16,09	0,12
0:42:00	78	16,09	0,12
0:43:00	80	16,10	0,12
0:44:00	81	16,11	0,12
0:45:00	82	16,11	0,12
0:46:00	82	16,10	0,12
0:47:00	83	16,10	0,12
0:48:00	83	16,25	0,08
0:49:00	83	16,09	0,12
0:50:00	83	16,09	0,12
0:51:00	83	16,09	0,12
0:52:00	82	16,11	0,12
0:53:00	82	16,11	0,12
0:54:00	82	16,11	0,12
0:55:00	82	16,12	0,11
0:56:00	82	16,11	0,12
0:57:00	82	16,11	0,12
0:58:00	82	16,11	0,12
0:59:00	82	16,11	0,12
1:00:00	82	16,11	0,12
1:01:00	82	16,11	0,12
1:02:00	82	16,11	0,12
1:03:00	82	16,11	0,12
1:04:00	82	16,11	0,12
1:05:00	82	16,12	0,11
1:06:00	82	16,11	0,12
1:07:00	82	16,13	0,11
1:08:00	82	16,12	0,11
1:09:00	82	16,12	0,11
1:10:00	82	16,13	0,11
1:11:00	83	16,15	0,11
1:12:00	83	16,13	0,11
1:13:00	83	16,13	0,11
1:14:00	83	16,16	0,10
1:15:00	83	16,15	0,11
1:16:00	83	16,18	0,10
1:17:00	83	16,17	0,10
1:18:00	83		
1:19:00	83		
1:20:00	83		
1:21:00	84		
1:22:00	83		
1:23:00	84		
1:24:00	84		
1:25:00	84		
1:26:00	84		
1:27:00	84		
1:28:00	84		
1:29:00	84		
1:30:00	84		
1:31:00	85		
1:32:00	84		
1:33:00	85		
1:34:00	85		
1:35:00	85		
1:36:00	85		
1:37:00	85		
1:38:00	85		
1:39:00	85		
1:40:00	86		
1:41:00	86		
1:42:00	86		
1:43:00	86		
1:44:00	86		
1:45:00	86		
1:46:00	86		
1:47:00	86		
1:48:00	87		
1:49:00	87		
1:50:00	87		
1:51:00	87		
1:52:00	87		
1:53:00	87		
1:54:00	87		
1:55:00	87		
1:56:00	87		
1:57:00	87		
1:58:00	88		
1:59:00	88		
2:00:00	88		
2:01:00	88		
2:02:00	88		
2:03:00	88		
2:04:00	88		
2:05:00	88		
2:06:00	88		
2:07:00	89		
2:08:00	89		
2:09:00	89		
2:10:00	89		
2:11:00	89		
2:12:00	89		
2:13:00	89		
2:14:00	89		
2:15:00	90		
2:16:00	90		
2:17:00	90		
2:18:00	90		
2:19:00	90		
2:20:00	90		
2:21:00	91		
2:22:00	91		
2:23:00	90		
2:24:00	90		
2:25:00	91		
2:26:00	91		
2:27:00	91		
2:28:00	91		
2:29:00	91		
2:30:00	91		
2:31:00	91		
2:32:00	91		
2:33:00	92	16,96	0,00
2:34:00	92		
2:35:00	92	16,98	0,00
2:36:00	92		
2:37:00	92		
2:38:00	92		
2:39:00	92	16,98	0,00
2:40:00	92	16,97	0,00
2:41:00	93	16,98	0,00
2:42:00	93		
2:43:00	93		
2:44:00	93		
2:45:00	93		
2:46:00	93		
2:47:00	93		
2:48:00	93	18,96	0,00
2:49:00	94	18,96	0,00
2:50:00	94	18,97	0,00
2:51:00	94	16,94	0,00
2:52:00	94	16,94	0,00
2:53:00	94	16,93	0,00
2:54:00	94		
2:55:00	94	16,93	0,00
2:56:00	94	16,93	0,00
2:57:00	95	16,93	0,00
2:58:00	95	16,91	0,00
2:59:00	95	16,91	0,00
3:00:00	95	16,90	0,00
3:01:00	95		
3:02:00	95		
3:03:00	95	16,91	0,00
3:04:00	95	16,89	0,00
3:05:00	95	16,88	0,00
3:06:00	96	16,89	0,00
3:07:00	96	16,89	0,00
3:08:00	96	16,88	0,00
3:09:00	96	18,91	0,00
3:10:00	96	18,91	0,00
3:11:00	96	18,91	0,00
3:12:00	96	18,91	0,00
3:13:00	97	18,90	0,00
3:14:00	97	18,90	0,00
3:15:00	97	18,89	0,00
3:16:00	97	18,89	0,00
3:17:00	97	18,88	0,00
3:18:00	97	18,88	0,00
3:19:00	97	18,87	0,00
3:20:00	97	18,87	0,00
3:21:00	97	18,87	0,00
3:22:00	97	18,86	0,00
3:23:00	98	18,87	0,00
3:24:00	98	18,85	0,00
3:25:00	98	18,85	0,00
3:26:00	98	18,85	0,00
3:27:00	98	18,84	0,00
3:28:00	98	18,84	0,00
3:29:00	98	18,84	0,00
3:30:00	98	18,84	0,00
3:31:00	99	18,84	0,00
3:32:00	99	18,84	0,00
3:33:00	99	18,83	0,00
3:34:00	99	18,82	0,00
3:35:00	99	18,82	0,00
3:36:00	99	18,81	0,00
3:37:00	99	18,81	0,00
3:38:00	99	18,81	0,00
3:39:00	100	18,79	0,00
3:40:00	100	18,79	0,00
3:41:00	100	18,79	0,00
3:42:00	100	18,78	0,00
3:43:00	100	18,77	0,00
3:44:00	100	18,76	0,00
3:45:00	100	18,75	0,00
3:46:00	100	18,76	0,00
3:47:00	100	18,75	0,00
3:48:00	101	18,74	0,00
3:49:00	101	18,73	0,00
3:50:00	101	18,73	0,00
3:51:00	101	18,71	0,00
3:52:00	101	18,71	0,00
3:53:00	101	18,70	0,00
3:54:00	101	18,69	0,00
3:55:00	101	18,68	0,00
3:56:00	101	18,66	0,00
3:57:00	102	18,66	0,00
3:58:00	102	18,64	0,00
3:59:00	102	18,64	0,00
4:00:00	102	18,63	0,00
4:01:00	102	18,62	0,00
4:02:00	102	18,62	0,00
4:03:00	102	18,61	0,00
4:04:00	102	18,58	0,00
4:05:00	103	18,57	0,00
4:06:00	103	18,57	0,00
4:07:00	103	18,55	0,00
4:08:00	103	18,52	0,00
4:09:00	103	18,52	0,00
4:10:00	103	18,51	0,00
4:11:00	103	18,48	0,00
4:12:00	104	18,48	0,00
4:13:00	103	18,46	0,00
4:14:00	104	18,45	0,00
4:15:00	104	18,43	0,00
4:16:00	104	18,42	0,00
4:17:00	104	18,39	0,00
4:18:00	104	18,38	0,00
4:19:00	104	18,36	0,00
4:20:00	104	18,35	0,00
4:21:00	104	18,34	0,00
4:22:00	105	18,32	0,00
4:23:00	105	18,30	0,00
4:24:00	105	18,29	0,00
4:25:00	105	18,27	0,00
4:26:00	105	18,25	0,00
4:27:00	105	18,24	0,00
4:28:00	105	18,22	0,00
4:29:00	105	18,19	0,00
4:30:00	106	18,18	0,00
4:31:00	106	18,16	0,00
4:32:00	106	18,15	0,00
4:33:00	106	18,13	0,00
4:34:00	106	18,12	0,00
4:35:00	106	18,10	0,00
4:36:00	106	18,08	0,00
4:37:00	106	18,06	0,00
4:38:00	106	18,04	0,00
4:39:00	107	18,01	0,00
4:40:00	107	18,01	0,00
4:41:00	107	17,98	0,00
4:42:00	107	17,97	0,00
4:43:00	107	17,92	0,00
4:44:00	107	17,91	0,00
4:45:00	107	17,88	0,00
4:46:00	107	17,86	0,00
4:47:00	107	17,82	0,00
4:48:00	107	17,78	0,00
4:49:00	107	17,75	0,00
4:50:00	107	17,71	0,00
4:51:00	107	17,67	0,00
4:52:00	107	17,62	0,00
4:53:00	107	17,56	0,00
4:54:00	107	17,51	0,00
4:55:00	107	17,44	0,00
4:56:00	107	17,37	0,00
4:57:00	107		
4:58:00	107		
4:59:00	107		
5:00:00	107		
5:01:00	107		
5:02:00	107		
5:03:00	107		
5:04:00	107		
5:05:00	108		
5:06:00	107		
5:07:00	107		
5:08:00	107		
5:09:00	107		
5:10:00	107		
5:11:00	107		
5:12:00	107		
5:13:00	107		
5:14:00	107		
5:15:00	107		
5:16:00	107		
5:17:00	107		
5:18:00	107		
5:19:00	107		
5:20:00	107		
5:21:00	107		
5:22:00	107		
5:23:00	107		
5:24:00	107		
5:25:00	107		
5:26:00	107		
5:27:00	107		
5:28:00	107		
5:29:00	107		
5:30:00	107		
5:31:00	107		
5:32:00	107		
5:33:00	106		
5:34:00	107		
5:35:00	107		
5:36:00	107		
5:37:00	107		
5:38:00	107		
5:39:00	107		
5:40:00	107		
5:41:00	107		
5:42:00	107		
5:43:00	107		
5:44:00	107		
5:45:00	107		
5:46:00	107		
5:47:00	107		
5:48:00	106		
5:49:00	107		
5:50:00	107		
5:51:00	107		
5:52:00	107		
5:53:00	106		
5:54:00	107		
5:55:00	107		
5:56:00	107		
5:57:00	107		
5:58:00	107		
5:59:00	106		
6:00:00	107		
6:01:00	106		
6:02:00	107		
6:03:00	107		
6:04:00	107		
6:05:00	107		
6:06:00	107		
6:07:00	107		
6:08:00	107		
6:09:00	107		
6:10:00	107		
6:11:00	107		
6:12:00	106		
6:13:00	107		
6:14:00	107		
6:15:00	107		
6:16:00	107		
6:17:00	107	10,98	5,09
6:18:00	107	10,96	5,15
6:19:00	106	10,94	5,19
6:20:00	107	10,93	5,21
6:21:00	106	10,93	5,22
6:22:00	107	10,92	5,24
6:23:00	107	10,89	5,30
6:24:00	107	10,88	5,34
6:25:00	107	10,87	5,36
6:26:00	107	10,84	5,44
6:27:00	107	10,84	5,46
6:28:00	107	10,83	5,48
6:29:00	107	10,82	5,50
6:30:00	107	10,80	5,54
6:31:00	106	10,78	5,63
6:32:00	107	10,77	5,65
6:33:00	106		
6:34:00	107		
6:35:00	107		
6:36:00	107		
6:37:00	107		
6:38:00	107		
6:39:00	107		
6:40:00	107		
6:41:00	106		
6:42:00	107		
6:43:00	107		
6:44:00	107		
6:45:00	106		
6:46:00	106		
6:47:00	107		
6:48:00	107		
6:49:00	107		
6:50:00	107		
6:51:00	107		
6:52:00	106	11,59	3,76
6:53:00	107	11,58	3,79
6:54:00	107	11,57	3,80
6:55:00	107	11,56	3,81
6:56:00	107	11,55	3,83
6:57:00	107	11,55	3,84
6:58:00	107	11,54	3,86
6:59:00	106	11,53	3,87
7:00:00	107	11,52	3,90
7:01:00	107	11,52	3,90
7:02:00	106	11,52	3,90
7:03:00	107	11,50	3,93
7:04:00	107	11,49	3,96
7:05:00	107	11,49	3,96
7:06:00	106	11,48	3,97
7:07:00	107	11,47	3,99
7:08:00	107	11,47	3,99
7:09:00	107	11,46	4,00
7:10:00	107	11,46	4,02
7:11:00	107	11,46	4,02
7:12:00	107	11,45	4,03
7:13:00	107	11,44	4,05
7:14:00	107	11,43	4,06
7:15:00	107	11,42	4,09
7:16:00	107	11,42	4,09
7:17:00	107	11,41	4,11
7:18:00	106	11,41	4,12
7:19:00	107	11,40	4,14
7:20:00	107	11,40	4,14
7:21:00	107	11,39	4,15
7:22:00	107	11,39	4,15
7:23:00	107	11,38	4,18
7:24:00	107	11,38	4,17
7:25:00	107	11,37	4,20
7:26:00	107	11,36	4,21
7:27:00	107	11,36	4,21
7:28:00	107	11,35	4,25
7:29:00	107	11,35	4,25
7:30:00	107	11,34	4,26
7:31:00	107	11,34	4,26
7:32:00	107	11,33	4,28
7:33:00	107	11,32	4,31
7:34:00	107	11,31	4,33
7:35:00	107	11,30	4,34
7:36:00	107	11,31	4,33
7:37:00	107	11,31	4,33
7:38:00	107	11,29	4,36
7:39:00	107	11,29	4,37
7:40:00	107	11,29	4,37
7:41:00	107	11,28	4,39
7:42:00	106	11,29	4,37
7:43:00	106	11,28	4,39
7:44:00	107	11,27	4,41
7:45:00	107	11,28	4,39
7:46:00	106	11,26	4,42
7:47:00	106	11,26	4,44
7:48:00	107	11,26	4,44
7:49:00	107	11,27	4,41
7:50:00	107	11,24	4,47
7:51:00	106	11,23	4,49
7:52:00	107	11,23	4,50
7:53:00	107	11,23	4,50
7:54:00	107	11,23	4,50
7:55:00	107	11,23	4,50
7:56:00	107	11,22	4,52
7:57:00	106	11,22	4,52
7:58:00	106	11,20	4,55
7:59:00	107	11,20	4,55
8:00:00	107	11,20	4,55
8:01:00	107	11,18	4,61
8:02:00	107	11,20	4,55
8:03:00	107	11,20	4,57
8:04:00	106	11,19	4,59
8:05:00	107	11,18	4,61
8:06:00	107	11,19	4,59
8:07:00	107	11,17	4,62
8:08:00	107	11,18	4,61
8:09:00	106	11,17	4,62
8:10:00	107	11,16	4,64
8:11:00	107	11,16	4,64
8:12:00	107	11,15	4,67
8:13:00	107	11,14	4,69
8:14:00	107	11,15	4,67
8:15:00	107	11,16	4,66
8:16:00	107	11,15	4,67
8:17:00	107	11,14	4,69
8:18:00	107	11,14	4,69
8:19:00	107	11,14	4,69
8:20:00	107	11,14	4,69
8:21:00	107	11,13	4,71
8:22:00	107	11,13	4,73
8:23:00	107	11,13	4,71
8:24:00	107	11,12	4,74
8:25:00	107	11,11	4,76
8:26:00	107	11,12	4,74
8:27:00	107	11,11	4,78
8:28:00	107	11,11	4,76
8:29:00	107	11,10	4,80
8:30:00	107	11,10	4,80
8:31:00	107	11,11	4,78
8:32:00	107	11,09	4,82
8:33:00	107	11,08	4,83
8:34:00	107	11,10	4,80
8:35:00	106	11,09	4,82
8:36:00	107	11,07	4,85
8:37:00	107	11,07	4,85
8:38:00	107	11,07	4,85
8:39:00	107	11,07	4,87
8:40:00	106	11,07	4,87
8:41:00	107	11,07	4,87
8:42:00	107	11,06	4,89
8:43:00	107	11,06	4,89
8:44:00	107	11,06	4,89
8:45:00	107	11,05	4,91
8:46:00	107	11,05	4,92
8:47:00	107	11,06	4,89
8:48:00	106	11,05	4,92
8:49:00	107	11,05	4,92
8:50:00	107	11,05	4,91
8:51:00	107	11,05	4,92
8:52:00	106	11,05	4,92
8:53:00	107	11,04	4,94
8:54:00	107	11,03	4,96
8:55:00	107	11,04	4,94
8:56:00	107	11,02	4,98
8:57:00	107	11,02	4,98
8:58:00	107	11,03	4,96
8:59:00	107	11,02	4,98
9:00:00	107	11,02	4,98
9:01:00	107	11,02	4,98
9:02:00	107	11,02	5,00
9:03:00	107	11,01	5,02
9:04:00	107	11,02	5,00
9:05:00	107	11,02	5,00
9:06:00	106	11,01	5,02
9:07:00	106	11,01	5,02
9:08:00	107	11,00	5,03
9:09:00	107	10,99	5,05
9:10:00	107	10,98	5,07
9:11:00	106	10,99	5,05
9:12:00	107	10,98	5,07
9:13:00	107	10,98	5,09
9:14:00	107	10,98	5,07
9:15:00	107	10,98	5,09
9:16:00	107	10,98	5,09
9:17:00	107	10,97	5,11
9:18:00	107	10,98	5,09
9:19:00	107	10,97	5,11
9:20:00	107	10,97	5,11
9:21:00	107	10,97	5,11
9:22:00	107	10,97	5,11
9:23:00	107	10,96	5,15
9:24:00	107	10,96	5,15
9:25:00	107	10,96	5,15
9:26:00	107	10,96	5,15
9:27:00	107	10,95	5,17
9:28:00	107	10,94	5,19
9:29:00	107	10,95	5,17
9:30:00	107	10,94	5,19
9:31:00	107	10,94	5,19
9:32:00	107	10,95	5,17
9:33:00	107	10,94	5,19
9:34:00	107	10,94	5,19
9:35:00	107	10,93	5,21
9:36:00	107	10,93	5,21
9:37:00	106	10,94	5,19
9:38:00	107	10,93	5,21
9:39:00	107	10,93	5,22
9:40:00	107	10,93	5,22
9:41:00	107	10,93	5,22
9:42:00	107	10,93	5,22
9:43:00	106	10,93	5,22
9:44:00	107	10,92	5,24
9:45:00	107	10,92	5,24
9:46:00	107	10,92	5,24
9:47:00	107	10,93	5,22
9:48:00	107	10,92	5,24
9:49:00	107	10,92	5,24
9:50:00	107	10,91	5,26
9:51:00	107	10,92	5,24
9:52:00	106	10,92	5,24
9:53:00	107	10,91	5,26
9:54:00	107	10,90	5,28
9:55:00	107	10,90	5,28
9:56:00	107	10,89	5,30
9:57:00	107	10,91	5,26
9:58:00	107	10,90	5,28
9:59:00	107	10,89	5,30
10:00:00	107	10,89	5,30
10:01:00	107	10,90	5,28
10:02:00	107	10,89	5,30
10:03:00	107	10,88	5,34
10:04:00	107	10,88	5,34
10:05:00	107	10,89	5,32
10:06:00	107	10,89	5,32
10:07:00	107	10,88	5,34
10:08:00	107	10,87	5,36
10:09:00	107	10,87	5,36
10:10:00	107	10,87	5,36
10:11:00	107	10,87	5,36
10:12:00	106	10,87	5,36
10:13:00	107	10,86	5,40
10:14:00	107	10,87	5,38
10:15:00	107	10,87	5,38
10:16:00	107	10,87	5,38
10:17:00	107	10,86	5,40
10:18:00	107	10,86	5,40
10:19:00	107	10,86	5,40
10:20:00	107	10,86	5,40
10:21:00	107	10,86	5,40
10:22:00	107	10,86	5,40
10:23:00	107	10,86	5,40
10:24:00	107	10,85	5,42
10:25:00	106	10,85	5,42
10:26:00	107	10,84	5,44
10:27:00	106	10,84	5,44
10:28:00	107	10,85	5,42
10:29:00	107	10,85	5,42
10:30:00	107	10,84	5,44
10:31:00	107	10,84	5,46
10:32:00	107	10,84	5,46
10:33:00	107	10,84	5,46
10:34:00	106	10,84	5,44
10:35:00	107	10,84	5,46
10:36:00	107	10,83	5,48
10:37:00	107	10,84	5,46
10:38:00	107	10,83	5,48
10:39:00	107	10,82	5,50
10:40:00	107	10,83	5,48
10:41:00	107	10,83	5,48
10:42:00	107	10,84	5,46
10:43:00	107	10,83	5,48
10:44:00	107	10,83	5,48
10:45:00	106	10,82	5,50
10:46:00	107	10,82	5,50
10:47:00	107	10,82	5,50
10:48:00	107	10,81	5,52
10:49:00	107	10,81	5,52
10:50:00	107	10,82	5,50
10:51:00	107	10,81	5,52
10:52:00	107	10,81	5,52
10:53:00	107	10,81	5,52
10:54:00	106	10,81	5,52
10:55:00	107	10,81	5,52
10:56:00	107	10,81	5,52
10:57:00	107	10,81	5,52
10:58:00	107	10,80	5,57
10:59:00	107	10,80	5,54
11:00:00	106	10,80	5,54
11:01:00	106	10,80	5,54
11:02:00	106	10,80	5,54
11:03:00	107	10,80	5,54
11:04:00	107	10,79	5,59
11:05:00	107	10,80	5,54
11:06:00	107	10,80	5,57
11:07:00	107	10,80	5,57
11:08:00	107	10,79	5,59
11:09:00	107	10,79	5,59
11:10:00	107	10,79	5,59
11:11:00	107	10,79	5,59
11:12:00	107		
11:13:00	107		
11:14:00	106	9,77	9,36
11:15:00	107	9,76	9,43
11:16:00	107	9,75	9,47
11:17:00	107	9,76	9,39
11:18:00	107	9,76	9,43
11:19:00	107	9,76	9,39
11:20:00	107	9,76	9,39
11:21:00	106	9,76	9,43
11:22:00	107	9,74	9,50
11:23:00	107	9,74	9,50
11:24:00	106	9,76	9,43
11:25:00	106	9,74	9,50
11:26:00	107	9,74	9,50
11:27:00	107	9,75	9,47
11:28:00	107	9,74	9,50
11:29:00	107	9,75	9,47
11:30:00	107	9,74	9,50
11:31:00	107	9,73	9,54
11:32:00	107	9,75	9,47
11:33:00	107	9,74	9,50
11:34:00	107	9,74	9,50
11:35:00	107	9,73	9,54
11:36:00	107	9,73	9,58
11:37:00	107	9,73	9,54
11:38:00	107	9,73	9,54
11:39:00	107	9,74	9,50
11:40:00	107	9,74	9,50
11:41:00	107	9,73	9,54
11:42:00	107	9,73	9,54
11:43:00	107	9,73	9,54
11:44:00	106	9,73	9,58
11:45:00	107	9,73	9,54
11:46:00	107	9,71	9,65
11:47:00	107	9,74	9,50
11:48:00	106	9,72	9,61
11:49:00	107	9,72	9,61
11:50:00	107	9,73	9,54
11:51:00	107	9,73	9,58
11:52:00	106	9,73	9,58
11:53:00	107	9,72	9,61
11:54:00	107	9,72	9,61
11:55:00	107	9,72	9,61
11:56:00	107	9,73	9,58
11:57:00	107	9,72	9,61
11:58:00	107	9,73	9,54
11:59:00	107	9,71	9,65
12:00:00	106	9,71	9,65
12:01:00	107	9,73	9,58
12:02:00	107	9,72	9,61
12:03:00	107	9,71	9,65
12:04:00	107	9,71	9,65
12:05:00	107	9,72	9,61
12:06:00	107	9,70	9,69
12:07:00	106	9,71	9,65
12:08:00	107	9,72	9,61
12:09:00	107	9,70	9,69
12:10:00	107	9,70	9,69
12:11:00	107	9,70	9,69
12:12:00	107	9,70	9,69
12:13:00	107	9,71	9,65
12:14:00	107	9,71	9,65
12:15:00	107	9,70	9,73
12:16:00	107	9,69	9,77
12:17:00	107	9,70	9,69
12:18:00	107	9,70	9,69
12:19:00	107	9,70	9,69
12:20:00	107	9,70	9,69
12:21:00	107	9,70	9,69
12:22:00	107	9,70	9,69
12:23:00	107	9,69	9,77
12:24:00	107	9,69	9,77
12:25:00	107	9,68	9,80
12:26:00	107	9,69	9,77
12:27:00	107	9,70	9,73
12:28:00	107	9,69	9,77
12:29:00	106	9,69	9,77
12:30:00	106	9,68	9,80
12:31:00	107	9,68	9,80
12:32:00	107	9,68	9,80
12:33:00	106	9,69	9,77
12:34:00	107	9,69	9,77
12:35:00	106	9,70	9,73
12:36:00	107	9,67	9,84
12:37:00	107	9,68	9,80
12:38:00	107	9,69	9,77
12:39:00	107	9,68	9,80
12:40:00	107	9,67	9,84
12:41:00	107	9,66	9,88
12:42:00	107	9,67	9,84
12:43:00	107	9,67	9,84
12:44:00	107	9,67	9,84
12:45:00	107	9,67	9,84
12:46:00	107	9,67	9,84
12:47:00	106	9,66	9,88
12:48:00	107	9,66	9,88
12:49:00	107	9,66	9,88
12:50:00	107	9,67	9,84
12:51:00	107	9,66	9,88
12:52:00	107	9,66	9,92
12:53:00	106	9,66	9,88
12:54:00	107	9,66	9,92
12:55:00	107	9,67	9,84
12:56:00	107	9,67	9,84
12:57:00	107	9,66	9,92
12:58:00	107	9,67	9,84
12:59:00	107	9,66	9,88
13:00:00	107	9,65	9,96
13:01:00	107	9,66	9,92
13:02:00	106	9,66	9,92
13:03:00	107	9,65	9,96
13:04:00	107	9,65	9,96
13:05:00	107	9,66	9,92
13:06:00	106	9,64	10,00
13:07:00	107	9,65	9,96
13:08:00	106	9,66	9,92
13:09:00	107	9,65	9,96
13:10:00	107	9,65	9,96
13:11:00	107	9,65	9,96
13:12:00	107	9,63	10,04
13:13:00	107	9,65	9,96
13:14:00	106	9,65	9,96
13:15:00	107	9,66	9,92
13:16:00	107	9,64	10,00
13:17:00	106	9,64	10,00
13:18:00	107	9,64	10,00
13:19:00	107	9,65	9,96
13:20:00	107	9,65	9,96
13:21:00	107	9,64	10,00
13:22:00	107	9,64	10,00
13:23:00	107	9,63	10,04
13:24:00	106	9,63	10,04
13:25:00	107	9,64	10,00
13:26:00	107	9,63	10,08
13:27:00	107	9,63	10,08
13:28:00	107	9,63	10,08
13:29:00	107	9,63	10,08
13:30:00	107	9,63	10,04
13:31:00	107	9,63	10,04
13:32:00	107	9,63	10,04
13:33:00	107	9,63	10,08
13:34:00	107	9,63	10,04
13:35:00	107	9,63	10,04
13:36:00	107	9,63	10,04
13:37:00	107	9,63	10,08
13:38:00	107	9,63	10,08
13:39:00	107	9,63	10,04
13:40:00	107	9,63	10,08
13:41:00	107	9,63	10,08
13:42:00	107	9,62	10,11
13:43:00	107	9,63	10,08
13:44:00	106	9,62	10,11
13:45:00	107	9,63	10,04
13:46:00	106	9,61	10,15
13:47:00	107	9,63	10,08
13:48:00	107	9,62	10,11
13:49:00	107	9,62	10,11
13:50:00	107	9,61	10,15
13:51:00	107	9,62	10,11
13:52:00	107	9,62	10,11
13:53:00	107	9,62	10,11
13:54:00	107	9,62	10,11
13:55:00	107	9,61	10,15
13:56:00	107	9,62	10,11
13:57:00	106	9,61	10,15
13:58:00	107	9,61	10,19
13:59:00	106	9,61	10,15
14:00:00	106	9,61	10,15
14:01:00	107	9,61	10,15
14:02:00	107	9,61	10,15
14:03:00	107	9,61	10,15
14:04:00	106	9,61	10,19
14:05:00	107	9,61	10,19
14:06:00	107	9,61	10,15
14:07:00	107	9,61	10,19
14:08:00	107	9,61	10,19
14:09:00	107	9,61	10,15
14:10:00	107	9,61	10,19
14:11:00	106	9,61	10,19
14:12:00	107	9,60	10,23
14:13:00	107	9,59	10,27
14:14:00	106	9,61	10,19
14:15:00	107	9,61	10,19
14:16:00	107	9,60	10,23
14:17:00	107	9,61	10,19
14:18:00	107	9,60	10,23
14:19:00	106	9,61	10,19
14:20:00	107	9,61	10,15
14:21:00	107	9,60	10,23
14:22:00	106	9,60	10,23
14:23:00	107	9,59	10,27
14:24:00	107	9,60	10,23
14:25:00	107	9,60	10,23
14:26:00	107	9,61	10,19
14:27:00	107	9,60	10,23
14:28:00	107	9,59	10,27
14:29:00	107	9,60	10,23
14:30:00	107	9,60	10,23
14:31:00	107	9,60	10,23
14:32:00	107	9,58	10,32
14:33:00	107	9,61	10,15
14:34:00	107	9,61	10,19
14:35:00	106	9,59	10,27
14:36:00	107	9,60	10,23
14:37:00	107	9,60	10,23
14:38:00	107	9,60	10,23
14:39:00	107	9,59	10,27
14:40:00	107	9,60	10,23
14:41:00	107	9,59	10,27
14:42:00	106	9,59	10,27
14:43:00	107	9,59	10,27
14:44:00	107	9,58	10,32
14:45:00	107	9,58	10,32
14:46:00	107	9,59	10,27
14:47:00	107	9,58	10,32
14:48:00	107	9,58	10,32
14:49:00	107	9,59	10,27
14:50:00	107	9,57	10,36
14:51:00	107	9,58	10,32
14:52:00	107	9,57	10,36
14:53:00	107	9,57	10,36
14:54:00	106	9,57	10,36
14:55:00	107	9,57	10,36
14:56:00	107	9,58	10,32
14:57:00	107	9,58	10,32
14:58:00	106	9,58	10,32
14:59:00	107	9,58	10,32
15:00:00	107	9,57	10,40
15:01:00	107	9,57	10,36
15:02:00	107	9,57	10,36
15:03:00	106	9,57	10,36
15:04:00	107	9,58	10,32
15:05:00	107	9,57	10,36
15:06:00	107	9,57	10,40
15:07:00	107	9,57	10,40
15:08:00	107	9,58	10,32
15:09:00	107	9,57	10,36
15:10:00	107	9,57	10,36
15:11:00	106	9,57	10,36
15:12:00	107	9,57	10,36
15:13:00	107	9,57	10,40
15:14:00	107	9,57	10,40
15:15:00	107	9,57	10,40
15:16:00	107	9,56	10,44
15:17:00	107	9,56	10,44
15:18:00	107	9,57	10,40
15:19:00	107	9,57	10,40
15:20:00	107	9,56	10,44
15:21:00	107	9,56	10,44
15:22:00	107	9,57	10,40
15:23:00	107	9,57	10,40
15:24:00	107	9,57	10,40
15:25:00	107	9,56	10,44
15:26:00	107	9,57	10,40
15:27:00	107	9,57	10,40
15:28:00	107	9,55	10,48
15:29:00	106	9,56	10,44
15:30:00	107	9,55	10,48
15:31:00	107	9,56	10,44
15:32:00	107	9,56	10,44
15:33:00	107	9,56	10,44
15:34:00	107	9,55	10,48
15:35:00	107	9,55	10,48
15:36:00	107	9,55	10,48
15:37:00	107	9,55	10,48
15:38:00	107	9,55	10,48
15:39:00	107	9,55	10,48
15:40:00	107	9,55	10,52
15:41:00	107	9,56	10,44
15:42:00	107	9,55	10,48
15:43:00	107	9,55	10,52
15:44:00	107	9,55	10,48
15:45:00	107	9,55	10,48
15:46:00	107	9,56	10,44
15:47:00	107	9,55	10,48
15:48:00	107	9,54	10,56
15:49:00	107	9,55	10,48
15:50:00	107	9,55	10,48
15:51:00	107	9,53	10,60
15:52:00	107	9,55	10,48
15:53:00	107	9,55	10,52
15:54:00	107	9,54	10,56
15:55:00	107	9,55	10,48
15:56:00	107	9,55	10,52
15:57:00	107	9,55	10,52
15:58:00	107	9,55	10,52
15:59:00	107	9,55	10,52
16:00:00	107	9,54	10,56
16:01:00	107	9,54	10,56
16:02:00	107	9,54	10,56
16:03:00	107	9,55	10,52
16:04:00	107	9,53	10,60
16:05:00	107	9,55	10,52
16:06:00	107	9,54	10,56
16:07:00	107	9,54	10,56
16:08:00	107	9,54	10,56
16:09:00	107	9,54	10,56
16:10:00	107	9,54	10,56
16:11:00	107	9,55	10,52
16:12:00	107	9,53	10,60
16:13:00	107	9,54	10,56
16:14:00	106	9,54	10,56
16:15:00	107	9,52	10,64
16:16:00	107	9,53	10,60
16:17:00	107	9,53	10,60
16:18:00	107	9,53	10,60
16:19:00	107	9,53	10,60
16:20:00	107	9,53	10,60
16:21:00	107	9,54	10,56
16:22:00	106	9,53	10,60
16:23:00	107	9,54	10,56
16:24:00	107	9,53	10,60
16:25:00	107	9,52	10,64
16:26:00	107	9,53	10,60
16:27:00	107	9,53	10,60
16:28:00	107	9,52	10,64
16:29:00	107	9,52	10,64
16:30:00	107	9,53	10,60
16:31:00	107	9,53	10,60
16:32:00	107	9,52	10,64
16:33:00	106	9,52	10,64
16:34:00	107	9,52	10,64
16:35:00	107	9,52	10,64
16:36:00	107	9,53	10,60
16:37:00	107	9,52	10,64
16:38:00	107	9,52	10,64
16:39:00	107	9,52	10,64
16:40:00	107	9,53	10,60
16:41:00	107	9,52	10,64
16:42:00	107	9,52	10,64
16:43:00	107	9,52	10,69
16:44:00	106	9,52	10,69
16:45:00	107	9,52	10,69
16:46:00	107	9,52	10,69
16:47:00	107	9,52	10,69
16:48:00	107	9,52	10,69
16:49:00	107	9,52	10,69
16:50:00	107	9,52	10,69
16:51:00	107	9,51	10,73
16:52:00	107	9,52	10,69
16:53:00	107	9,51	10,73
16:54:00	107	9,51	10,73
16:55:00	107	9,52	10,69
16:56:00	107	9,52	10,69
16:57:00	107	9,52	10,69
16:58:00	107	9,50	10,77
16:59:00	107	9,51	10,73
17:00:00	107	9,52	10,69
17:01:00	106	9,50	10,77
17:02:00	107	9,50	10,77
17:03:00	107	9,51	10,73
17:04:00	107	9,52	10,69
17:05:00	106	9,50	10,77
17:06:00	107	9,50	10,77
17:07:00	107	9,51	10,73
17:08:00	107	9,51	10,73
17:09:00	107	9,51	10,73
17:10:00	107	9,51	10,73
17:11:00	107	9,50	10,77
17:12:00	107	9,50	10,77
17:13:00	107	9,51	10,73
17:14:00	107	9,49	10,81
17:15:00	107	9,51	10,73
17:16:00	107	9,50	10,77
17:17:00	107	9,50	10,77
17:18:00	107	9,49	10,81
17:19:00	107	9,50	10,77
17:20:00	107	9,50	10,77
17:21:00	107	9,50	10,77
17:22:00	107	9,49	10,81
17:23:00	107	9,50	10,77
17:24:00	107	9,49	10,81
17:25:00	107	9,49	10,81
17:26:00	107	9,49	10,81
17:27:00	107	9,49	10,81
17:28:00	107	9,48	10,86
17:29:00	107	9,49	10,81
17:30:00	107	9,48	10,86
17:31:00	107	9,49	10,81
17:32:00	107	9,49	10,81
17:33:00	107	9,49	10,81
17:34:00	107	9,49	10,81
17:35:00	107	9,49	10,81
17:36:00	107	9,49	10,81
17:37:00	107	9,48	10,86
17:38:00	107	9,49	10,81
17:39:00	107	9,49	10,81
17:40:00	106	9,49	10,81
17:41:00	106	9,48	10,86
17:42:00	107	9,49	10,81
17:43:00	107	9,48	10,86
17:44:00	107	9,49	10,81
17:45:00	107	9,48	10,90
17:46:00	107	9,48	10,86
17:47:00	107	9,49	10,81
17:48:00	107	9,49	10,81
17:49:00	107	9,49	10,81
17:50:00	107	9,48	10,86
17:51:00	106	9,48	10,86
17:52:00	107	9,48	10,86
17:53:00	107	9,48	10,86
17:54:00	107	9,48	10,86
17:55:00	107	9,48	10,86
17:56:00	107	9,48	10,90
17:57:00	107	9,48	10,86
17:58:00	107	9,49	10,81
17:59:00	107	9,48	10,86
18:00:00	107	9,48	10,86
18:01:00	106	9,48	10,86
18:02:00	107	9,48	10,86
18:03:00	107	9,48	10,90
18:04:00	107	9,48	10,90
18:05:00	107	9,48	10,90
18:06:00	107	9,48	10,86
18:07:00	107	9,48	10,86
18:08:00	107	9,48	10,90
18:09:00	107	9,48	10,90
18:10:00	107	9,48	10,90
18:11:00	107	9,48	10,90
18:12:00	107	9,48	10,90
18:13:00	107	9,48	10,90
18:14:00	107	9,48	10,90
18:15:00	107	9,48	10,86
18:16:00	107	9,48	10,90
18:17:00	107	9,47	10,94
18:18:00	107	9,48	10,90
18:19:00	107	9,48	10,86
18:20:00	107	9,47	10,94
18:21:00	107	9,47	10,94
18:22:00	107	9,48	10,90
18:23:00	107	9,48	10,90
18:24:00	107	9,48	10,90
18:25:00	107	9,47	10,94
18:26:00	107	9,48	10,90
18:27:00	107	9,47	10,94
18:28:00	107	9,48	10,90
18:29:00	106	9,47	10,94
18:30:00	107	9,47	10,94
18:31:00	107	9,47	10,94
18:32:00	107	9,47	10,94
18:33:00	107	9,48	10,90
18:34:00	107	9,47	10,94
18:35:00	107	9,48	10,90
18:36:00	107	9,48	10,90
18:37:00	106	9,48	10,90
18:38:00	107	9,48	10,90
18:39:00	107	9,48	10,90
18:40:00	107	9,47	10,94
18:41:00	107	9,47	10,94
18:42:00	107	9,47	10,94
18:43:00	107	9,47	10,94
18:44:00	107	9,47	10,94
18:45:00	107	9,47	10,94
18:46:00	107	9,46	10,99
18:47:00	107	9,46	10,99
18:48:00	107	9,46	11,03
18:49:00	107	9,47	10,94
18:50:00	107	9,47	10,94
18:51:00	107	9,46	10,99
18:52:00	107	9,47	10,94
18:53:00	107	9,46	10,99
18:54:00	107	9,46	10,99
18:55:00	107	9,46	10,99
18:56:00	107	9,46	11,03
18:57:00	107	9,46	11,03
18:58:00	107	9,46	10,99
18:59:00	107	9,46	10,99
19:00:00	107	9,46	10,99
19:01:00	107	9,46	10,99
19:02:00	107	9,47	10,94
19:03:00	107	9,46	10,99
19:04:00	107	9,46	10,99
19:05:00	107	9,46	10,99
19:06:00	107	9,46	10,99
19:07:00	107	9,47	10,94
19:08:00	107	9,47	10,94
