Repository: ProgWizer/parser

File: project-root/data/Data Acquisition/Data Acquisition/2007 year (173)/UCA R NYug PCT-IIIob5-100 1500+0.1%LTR-100 (65-85C).txt (part 1 of 2)
--Test Summary--
Full Path and File Name	
Instrument Name	4262R
Instrument Type	Model 4262 Twin Cell UCA
Instrument Serial Number	111R
Test Start Date	28.02.2007
Test Start Time	14:16:36
Test Stop Date	02.03.2007
Test Stop Time	16:18:24
Test Length	50:01:48
Final Sample Time Offset	50:00:49
Controller Schedule Name	
Sampling Period	60 seconds
Comments	T:65 (36), 85(240)
Information	WellID	290/6063
Information	Customer	ÐÍ Þãàíñêíåôòåãàç
Information	CementClass	PCT-IIIob5-100
Information	CementMfr	Duckerhoff
Information	Additives	0.1%LTR-100
Information	Density	1500
Information	BHCT	65
Information	BHST	85
Information	FluidLoss	
Information	JobType	146 mm csg
Calculated Value	CS_50	3:20:00
Calculated Value	CS_500	25:25:49
Calculated Value	CS_Time8h	1,92 MPa
Calculated Value	CS_Time16h	2,92 MPa
Calculated Value	CS_Time24h	3,36 MPa
Calculated Value	CS_Time48h	3,69 MPa
Calculated Value	CS_Time72h	N/A
Calculated Curve	Compressive Strength	Compressive strength type A (less than 14 lb/gal)
Initial Temperature (°C)	24 °C
Final Temperature (°C)	84 °C
Initial Transit Time (microsec/in)	16,54 microsec/in
Final Transit Time (microsec/in)	12,25 microsec/in
Initial Compressive Strength (MPa)	0,00 MPa
Final Compressive Strength (MPa)	3,70 MPa
--Data--
Time (HH:MM:SS)	Temperature (°C)	Transit Time (microsec/in)	Compressive Strength (MPa)
0:00:00	24	16,54	0,00
0:01:00	24	16,56	0,00
0:02:00	24	16,57	0,00
0:03:00	25	16,59	0,00
0:04:00	25	16,59	0,00
0:05:00	26	16,59	0,00
0:06:00	27	16,60	0,00
0:07:00	28	16,61	0,00
0:08:00	29	16,60	0,00
0:09:00	30	16,60	0,00
0:10:00	30	16,59	0,00
0:11:00	32	16,58	0,00
0:12:00	33	16,57	0,00
0:13:00	34	16,56	0,00
0:14:00	35	16,54	0,00
0:15:00	36	16,53	0,01
0:16:00	38	16,51	0,01
0:17:00	39	16,49	0,02
0:18:00	40	16,47	0,03
0:19:00	41	16,45	0,03
0:20:00	42	16,44	0,04
0:21:00	44	16,42	0,04
0:22:00	45	16,41	0,05
0:23:00	46	16,38	0,06
0:24:00	48	16,37	0,06
0:25:00	49	16,35	0,07
0:26:00	50	16,35	0,07
0:27:00	51	16,32	0,08
0:28:00	52	16,31	0,08
0:29:00	53	16,30	0,09
0:30:00	55	16,29	0,09
0:31:00	56	16,27	0,10
0:32:00	57	16,27	0,10
0:33:00	58	16,24	0,11
0:34:00	59	16,23	0,11
0:35:00	61	16,22	0,12
0:36:00	62	16,21	0,12
0:37:00	63	16,21	0,12
0:38:00	64	16,21	0,12
0:39:00	65	16,20	0,13
0:40:00	66	16,19	0,13
0:41:00	66	16,19	0,13
0:42:00	66	16,19	0,13
0:43:00	67	16,18	0,13
0:44:00	67	16,18	0,13
0:45:00	67	16,18	0,13
0:46:00	68	16,18	0,13
0:47:00	68	16,18	0,13
0:48:00	68	16,18	0,13
0:49:00	68	16,18	0,13
0:50:00	68	16,18	0,13
0:51:00	68	16,18	0,13
0:52:00	68	16,18	0,13
0:53:00	68	16,19	0,13
0:54:00	68	16,18	0,13
0:55:00	68	16,18	0,13
0:56:00	68	16,19	0,13
0:57:00	67	16,19	0,13
0:58:00	67	16,20	0,13
0:59:00	67	16,21	0,12
1:00:00	67	16,21	0,12
1:01:00	67	16,21	0,12
1:02:00	67	16,21	0,12
1:03:00	67	16,21	0,12
1:04:00	67	16,21	0,12
1:05:00	67	16,21	0,12
1:06:00	67	16,21	0,12
1:07:00	67	16,21	0,12
1:08:00	67	16,21	0,12
1:09:00	67	16,21	0,12
1:10:00	67	16,21	0,12
1:11:00	67	16,21	0,12
1:12:00	67	16,21	0,12
1:13:00	67	16,21	0,12
1:14:00	68	16,21	0,12
1:15:00	67	16,21	0,12
1:16:00	67	16,21	0,12
1:17:00	68	16,21	0,12
1:18:00	68	16,22	0,12
1:19:00	67	16,22	0,12
1:20:00	68	16,22	0,12
1:21:00	68	16,22	0,12
1:22:00	68	16,21	0,12
1:23:00	68	16,22	0,12
1:24:00	68	16,22	0,12
1:25:00	68	16,22	0,12
1:26:00	68	16,22	0,12
1:27:00	68	16,21	0,12
1:28:00	68	16,22	0,12
1:29:00	68	16,22	0,12
1:30:00	68	16,22	0,12
1:31:00	68	16,22	0,12
1:32:00	68	16,23	0,11
1:33:00	69	16,22	0,12
1:34:00	68	16,23	0,11
1:35:00	69	16,23	0,11
1:36:00	69	16,23	0,11
1:37:00	69	16,23	0,11
1:38:00	69	16,23	0,11
1:39:00	69	16,23	0,11
1:40:00	69	16,23	0,11
1:41:00	69	16,23	0,11
1:42:00	69	16,23	0,11
1:43:00	69	16,23	0,11
1:44:00	69	16,23	0,11
1:45:00	69	16,24	0,11
1:46:00	70	16,24	0,11
1:47:00	70	16,24	0,11
1:48:00	70	16,24	0,11
1:49:00	70	16,24	0,11
1:50:00	70	16,24	0,11
1:51:00	70	16,27	0,10
1:52:00	70	16,26	0,10
1:53:00	70	16,26	0,10
1:54:00	70	16,27	0,10
1:55:00	70	16,27	0,10
1:56:00	71	16,27	0,10
1:57:00	70	16,27	0,10
1:58:00	71	16,27	0,10
1:59:00	71	16,28	0,09
2:00:00	71	16,29	0,09
2:01:00	71	16,29	0,09
2:02:00	71	16,29	0,09
2:03:00	71	16,29	0,09
2:04:00	71	16,30	0,09
2:05:00	71	16,30	0,09
2:06:00	71	16,31	0,08
2:07:00	71	16,31	0,08
2:08:00	71	16,32	0,08
2:09:00	71	16,32	0,08
2:10:00	71	16,33	0,08
2:11:00	72	16,33	0,08
2:12:00	71	16,34	0,07
2:13:00	72	16,35	0,07
2:14:00	71	16,35	0,07
2:15:00	72	16,35	0,07
2:16:00	72	16,35	0,07
2:17:00	72	16,36	0,06
2:18:00	72	16,36	0,06
2:19:00	72	16,37	0,06
2:20:00	72	16,38	0,06
2:21:00	72	16,38	0,06
2:22:00	73	16,38	0,06
2:23:00	72	16,38	0,06
2:24:00	73	16,38	0,06
2:25:00	73	16,39	0,05
2:26:00	73	16,39	0,05
2:27:00	73	16,39	0,05
2:28:00	73	16,39	0,05
2:29:00	73	16,38	0,06
2:30:00	73	16,38	0,06
2:31:00	73	16,38	0,06
2:32:00	73	16,38	0,06
2:33:00	73	16,37	0,06
2:34:00	73	16,37	0,06
2:35:00	73	16,36	0,06
2:36:00	74	16,36	0,06
2:37:00	74	16,35	0,07
2:38:00	73	16,35	0,07
2:39:00	74	16,34	0,07
2:40:00	74	16,32	0,08
2:41:00	74	16,31	0,08
2:42:00	74	16,30	0,09
2:43:00	74	16,29	0,09
2:44:00	74	16,29	0,09
2:45:00	74	16,27	0,10
2:46:00	75	16,26	0,10
2:47:00	74	16,25	0,11
2:48:00	74	16,23	0,11
2:49:00	75	16,21	0,12
2:50:00	75	16,21	0,12
2:51:00	75	16,19	0,13
2:52:00	75	16,17	0,14
2:53:00	75	16,16	0,14
2:54:00	75	16,14	0,15
2:55:00	75	16,14	0,15
2:56:00	75	16,11	0,16
2:57:00	75	16,09	0,17
2:58:00	75	16,08	0,17
2:59:00	75	16,05	0,18
3:00:00	76	16,04	0,19
3:01:00	76	16,03	0,20
3:02:00	76	16,01	0,20
3:03:00	76	16,00	0,21
3:04:00	76	15,96	0,22
3:05:00	76	15,96	0,22
3:06:00	76	15,94	0,23
3:07:00	76	15,93	0,24
3:08:00	76	15,91	0,25
3:09:00	76	15,89	0,25
3:10:00	76	15,86	0,27
3:11:00	77	15,84	0,27
3:12:00	77	15,82	0,28
3:13:00	77	15,81	0,29
3:14:00	77	15,77	0,31
3:15:00	77	15,75	0,31
3:16:00	77	15,74	0,32
3:17:00	77	15,73	0,33
3:18:00	77	15,70	0,34
3:19:00	77	15,68	0,35
3:20:00	77	15,66	0,36
3:21:00	77	15,63	0,37
3:22:00	77	15,61	0,38
3:23:00	78	15,60	0,39
3:24:00	77	15,58	0,39
3:25:00	78	15,56	0,40
3:26:00	77	15,55	0,41
3:27:00	78	15,52	0,42
3:28:00	78	15,51	0,43
3:29:00	78	15,48	0,44
3:30:00	78	15,47	0,45
3:31:00	78	15,45	0,46
3:32:00	78	15,43	0,47
3:33:00	78	15,41	0,48
3:34:00	78	15,39	0,49
3:35:00	78	15,37	0,50
3:36:00	78	15,36	0,50
3:37:00	79	15,33	0,52
3:38:00	79	15,33	0,52
3:39:00	79	15,31	0,53
3:40:00	79	15,30	0,54
3:41:00	79	15,28	0,55
3:42:00	79	15,27	0,55
3:43:00	79	15,25	0,56
3:44:00	79	15,24	0,57
3:45:00	79	15,22	0,58
3:46:00	79	15,21	0,59
3:47:00	80	15,20	0,59
3:48:00	79	15,18	0,60
3:49:00	80	15,17	0,61
3:50:00	80	15,16	0,61
3:51:00	80	15,15	0,62
3:52:00	80	15,14	0,62
3:53:00	80	15,13	0,63
3:54:00	80	15,12	0,64
3:55:00	80	15,10	0,65
3:56:00	80	15,09	0,65
3:57:00	80	15,08	0,66
3:58:00	80	15,07	0,67
3:59:00	80	15,06	0,67
4:00:00	80	15,05	0,68
4:01:00	81	15,04	0,69
4:02:00	81	15,03	0,69
4:03:00	81	15,02	0,69
4:04:00	81	15,01	0,70
4:05:00	81	15,01	0,70
4:06:00	81	14,99	0,71
4:07:00	81	14,97	0,72
4:08:00	81	14,97	0,73
4:09:00	81	14,95	0,73
4:10:00	82	14,95	0,74
4:11:00	82	14,94	0,74
4:12:00	82	14,92	0,75
4:13:00	82	14,91	0,76
4:14:00	82	14,91	0,76
4:15:00	82	14,89	0,77
4:16:00	82	14,88	0,78
4:17:00	82	14,88	0,78
4:18:00	82	14,87	0,79
4:19:00	82	14,85	0,80
4:20:00	82	14,85	0,80
4:21:00	82	14,83	0,81
4:22:00	83	14,82	0,81
4:23:00	82	14,82	0,82
4:24:00	83	14,80	0,83
4:25:00	83	14,80	0,83
4:26:00	83	14,79	0,84
4:27:00	83	14,78	0,84
4:28:00	83	14,77	0,85
4:29:00	83	14,77	0,85
4:30:00	83	14,75	0,86
4:31:00	83	14,74	0,87
4:32:00	83	14,73	0,87
4:33:00	83	14,72	0,88
4:34:00	84	14,71	0,89
4:35:00	83	14,71	0,89
4:36:00	84	14,70	0,90
4:37:00	84	14,68	0,91
4:38:00	84	14,67	0,91
4:39:00	84	14,67	0,91
4:40:00	84	14,66	0,92
4:41:00	84	14,66	0,92
4:42:00	84	14,64	0,93
4:43:00	84	14,63	0,94
4:44:00	84	14,62	0,95
4:45:00	84	14,61	0,95
4:46:00	84	14,61	0,96
4:47:00	84	14,60	0,96
4:48:00	84	14,59	0,97
4:49:00	84	14,58	0,98
4:50:00	84	14,58	0,98
4:51:00	84	14,57	0,99
4:52:00	84	14,55	1,00
4:53:00	84	14,55	1,00
4:54:00	84	14,53	1,01
4:55:00	84	14,52	1,02
4:56:00	84	14,51	1,03
4:57:00	84	14,50	1,03
4:58:00	84	14,50	1,04
4:59:00	84	14,48	1,05
5:00:00	84	14,47	1,06
5:01:00	84	14,46	1,06
5:02:00	84	14,46	1,07
5:03:00	84	14,45	1,07
5:04:00	84	14,43	1,08
5:05:00	84	14,43	1,09
5:06:00	84	14,41	1,10
5:07:00	84	14,41	1,11
5:08:00	84	14,39	1,12
5:09:00	83	14,39	1,12
5:10:00	84	14,38	1,12
5:11:00	84	14,37	1,13
5:12:00	84	14,36	1,14
5:13:00	84	14,35	1,15
5:14:00	83	14,34	1,15
5:15:00	84	14,33	1,16
5:16:00	84	14,33	1,16
5:17:00	84	14,31	1,17
5:18:00	84	14,30	1,19
5:19:00	83	14,30	1,19
5:20:00	84	14,29	1,19
5:21:00	84	14,29	1,20
5:22:00	84	14,28	1,20
5:23:00	84	14,26	1,22
5:24:00	84	14,25	1,22
5:25:00	84	14,25	1,23
5:26:00	84	14,25	1,23
5:27:00	84	14,24	1,23
5:28:00	84	14,23	1,24
5:29:00	84	14,22	1,25
5:30:00	84	14,21	1,26
5:31:00	84	14,20	1,27
5:32:00	84	14,20	1,27
5:33:00	83	14,19	1,28
5:34:00	84	14,18	1,28
5:35:00	84	14,17	1,29
5:36:00	84	14,16	1,29
5:37:00	84	14,16	1,30
5:38:00	84	14,15	1,31
5:39:00	84	14,15	1,31
5:40:00	84	14,14	1,31
5:41:00	84	14,13	1,33
5:42:00	84	14,11	1,34
5:43:00	84	14,11	1,34
5:44:00	84	14,10	1,35
5:45:00	83	14,09	1,36
5:46:00	83	14,08	1,36
5:47:00	84	14,07	1,37
5:48:00	84	14,07	1,38
5:49:00	84	14,05	1,39
5:50:00	84	14,05	1,39
5:51:00	83	14,05	1,40
5:52:00	84	14,04	1,40
5:53:00	83	14,04	1,40
5:54:00	84	14,02	1,41
5:55:00	83	14,02	1,41
5:56:00	83	14,02	1,42
5:57:00	84	14,02	1,42
5:58:00	83	14,01	1,43
5:59:00	84	14,00	1,43
6:00:00	83	14,00	1,43
6:01:00	84	13,98	1,45
6:02:00	84	13,98	1,45
6:03:00	83	13,98	1,45
6:04:00	84	13,97	1,46
6:05:00	84	13,96	1,47
6:06:00	84	13,95	1,47
6:07:00	84	13,95	1,47
6:08:00	84	13,95	1,48
6:09:00	83	13,95	1,48
6:10:00	83	13,94	1,49
6:11:00	83	13,94	1,49
6:12:00	84	13,93	1,50
6:13:00	84	13,93	1,50
6:14:00	84	13,92	1,51
6:15:00	84	13,91	1,52
6:16:00	84	13,90	1,52
6:17:00	83	13,89	1,53
6:18:00	84	13,89	1,53
6:19:00	84	13,89	1,54
6:20:00	84	13,89	1,54
6:21:00	84	13,88	1,54
6:22:00	84	13,87	1,55
6:23:00	84	13,87	1,56
6:24:00	84	13,87	1,56
6:25:00	83	13,86	1,56
6:26:00	83	13,86	1,56
6:27:00	84	13,85	1,57
6:28:00	84	13,84	1,58
6:29:00	84	13,84	1,58
6:30:00	84	13,84	1,58
6:31:00	84	13,83	1,59
6:32:00	84	13,83	1,59
6:33:00	84	13,83	1,59
6:34:00	84	13,82	1,60
6:35:00	84	13,81	1,61
6:36:00	84	13,80	1,61
6:37:00	83	13,79	1,63
6:38:00	84	13,79	1,63
6:39:00	83	13,79	1,63
6:40:00	84	13,79	1,63
6:41:00	84	13,78	1,63
6:42:00	83	13,78	1,64
6:43:00	84	13,78	1,64
6:44:00	84	13,78	1,64
6:45:00	83	13,77	1,65
6:46:00	83	13,77	1,65
6:47:00	84	13,76	1,66
6:48:00	84	13,75	1,66
6:49:00	84	13,75	1,66
6:50:00	83	13,75	1,67
6:51:00	84	13,75	1,67
6:52:00	83	13,74	1,68
6:53:00	83	13,74	1,68
6:54:00	84	13,73	1,69
6:55:00	83	13,73	1,69
6:56:00	83	13,73	1,69
6:57:00	84	13,72	1,69
6:58:00	83	13,72	1,69
6:59:00	83	13,71	1,70
7:00:00	84	13,71	1,71
7:01:00	83	13,71	1,71
7:02:00	84	13,70	1,72
7:03:00	83	13,70	1,72
7:04:00	84	13,69	1,72
7:05:00	84	13,69	1,72
7:06:00	84	13,69	1,72
7:07:00	84	13,68	1,73
7:08:00	84	13,68	1,74
7:09:00	83	13,68	1,74
7:10:00	83	13,68	1,74
7:11:00	84	13,67	1,75
7:12:00	83	13,67	1,75
7:13:00	84	13,66	1,75
7:14:00	84	13,66	1,75
7:15:00	83	13,66	1,76
7:16:00	83	13,66	1,76
7:17:00	83	13,65	1,77
7:18:00	84	13,65	1,77
7:19:00	83	13,64	1,78
7:20:00	84	13,64	1,78
7:21:00	83	13,64	1,78
7:22:00	84	13,63	1,78
7:23:00	84	13,63	1,79
7:24:00	84	13,63	1,79
7:25:00	84	13,62	1,80
7:26:00	84	13,62	1,80
7:27:00	83	13,61	1,81
7:28:00	84	13,61	1,81
7:29:00	83	13,61	1,81
7:30:00	83	13,60	1,81
7:31:00	84	13,60	1,81
7:32:00	84	13,59	1,82
7:33:00	84	13,59	1,82
7:34:00	83	13,59	1,83
7:35:00	83	13,58	1,84
7:36:00	84	13,58	1,84
7:37:00	83	13,58	1,84
7:38:00	84	13,57	1,85
7:39:00	84	13,57	1,85
7:40:00	83	13,57	1,85
7:41:00	84	13,57	1,85
7:42:00	83	13,56	1,86
7:43:00	83	13,56	1,86
7:44:00	83	13,56	1,86
7:45:00	84	13,56	1,86
7:46:00	83	13,55	1,87
7:47:00	84	13,54	1,88
7:48:00	83	13,54	1,88
7:49:00	84	13,54	1,89
7:50:00	84	13,54	1,89
7:51:00	84	13,53	1,89
7:52:00	84	13,54	1,89
7:53:00	84	13,53	1,89
7:54:00	84	13,53	1,89
7:55:00	84	13,52	1,90
7:56:00	84	13,52	1,90
7:57:00	83	13,52	1,90
7:58:00	84	13,51	1,91
7:59:00	84	13,51	1,91
8:00:00	83	13,50	1,92
8:01:00	83	13,51	1,91
8:02:00	84	13,50	1,93
8:03:00	84	13,50	1,93
8:04:00	84	13,50	1,93
8:05:00	84	13,49	1,93
8:06:00	84	13,50	1,93
8:07:00	84	13,49	1,93
8:08:00	84	13,49	1,93
8:09:00	84	13,48	1,94
8:10:00	83	13,48	1,95
8:11:00	84	13,48	1,94
8:12:00	84	13,48	1,95
8:13:00	84	13,47	1,96
8:14:00	84	13,47	1,96
8:15:00	84	13,46	1,97
8:16:00	83	13,46	1,97
8:17:00	83	13,46	1,97
8:18:00	84	13,46	1,97
8:19:00	83	13,46	1,97
8:20:00	84	13,45	1,97
8:21:00	83	13,45	1,98
8:22:00	83	13,45	1,98
8:23:00	83	13,45	1,98
8:24:00	84	13,44	1,99
8:25:00	83	13,44	1,99
8:26:00	83	13,44	1,99
8:27:00	83	13,43	2,00
8:28:00	84	13,43	2,00
8:29:00	84	13,43	2,00
8:30:00	84	13,42	2,01
8:31:00	83	13,42	2,01
8:32:00	83	13,41	2,02
8:33:00	84	13,41	2,02
8:34:00	84	13,41	2,02
8:35:00	84	13,41	2,02
8:36:00	83	13,40	2,03
8:37:00	84	13,40	2,03
8:38:00	84	13,40	2,03
8:39:00	83	13,39	2,04
8:40:00	84	13,39	2,04
8:41:00	84	13,39	2,04
8:42:00	84	13,39	2,04
8:43:00	83	13,39	2,05
8:44:00	84	13,39	2,05
8:45:00	83	13,38	2,06
8:46:00	83	13,38	2,06
8:47:00	83	13,38	2,06
8:48:00	83	13,37	2,07
8:49:00	83	13,37	2,07
8:50:00	83	13,37	2,07
8:51:00	84	13,37	2,07
8:52:00	84	13,36	2,08
8:53:00	84	13,36	2,08
8:54:00	84	13,36	2,08
8:55:00	83	13,36	2,08
8:56:00	83	13,35	2,09
8:57:00	84	13,35	2,09
8:58:00	84	13,35	2,09
8:59:00	83	13,35	2,09
9:00:00	83	13,33	2,11
9:01:00	84	13,34	2,10
9:02:00	83	13,33	2,11
9:03:00	84	13,33	2,11
9:04:00	84	13,32	2,12
9:05:00	84	13,32	2,12
9:06:00	83	13,32	2,12
9:07:00	84	13,32	2,12
9:08:00	84	13,32	2,13
9:09:00	84	13,32	2,13
9:10:00	84	13,31	2,14
9:11:00	84	13,31	2,14
9:12:00	83	13,31	2,14
9:13:00	84	13,31	2,14
9:14:00	83	13,30	2,14
9:15:00	83	13,30	2,14
9:16:00	84	13,30	2,14
9:17:00	84	13,30	2,15
9:18:00	84	13,30	2,15
9:19:00	83	13,30	2,15
9:20:00	84	13,29	2,16
9:21:00	84	13,28	2,17
9:22:00	84	13,28	2,17
9:23:00	84	13,28	2,17
9:24:00	84	13,28	2,17
9:25:00	83	13,27	2,18
9:26:00	84	13,27	2,18
9:27:00	84	13,27	2,18
9:28:00	84	13,27	2,19
9:29:00	83	13,27	2,19
9:30:00	84	13,27	2,19
9:31:00	84	13,27	2,19
9:32:00	83	13,26	2,20
9:33:00	84	13,26	2,20
9:34:00	84	13,25	2,21
9:35:00	83	13,24	2,22
9:36:00	84	13,24	2,22
9:37:00	83	13,25	2,21
9:38:00	84	13,24	2,22
9:39:00	84	13,24	2,22
9:40:00	83	13,23	2,23
9:41:00	84	13,23	2,23
9:42:00	84	13,23	2,23
9:43:00	84	13,23	2,23
9:44:00	84	13,23	2,23
9:45:00	84	13,23	2,23
9:46:00	84	13,22	2,24
9:47:00	83	13,22	2,24
9:48:00	84	13,22	2,24
9:49:00	83	13,21	2,25
9:50:00	84	13,21	2,25
9:51:00	84	13,21	2,25
9:52:00	84	13,22	2,24
9:53:00	83	13,21	2,25
9:54:00	84	13,21	2,25
9:55:00	84	13,21	2,26
9:56:00	84	13,21	2,26
9:57:00	84	13,20	2,27
9:58:00	83	13,20	2,27
9:59:00	84	13,20	2,27
10:00:00	83	13,19	2,28
10:01:00	84	13,19	2,28
10:02:00	84	13,19	2,28
10:03:00	83	13,19	2,28
10:04:00	84	13,18	2,29
10:05:00	84	13,18	2,29
10:06:00	84	13,19	2,28
10:07:00	84	13,18	2,29
10:08:00	83	13,18	2,30
10:09:00	84	13,18	2,30
10:10:00	84	13,18	2,30
10:11:00	84	13,18	2,30
10:12:00	84	13,17	2,31
10:13:00	84	13,17	2,31
10:14:00	83	13,17	2,31
10:15:00	84	13,16	2,32
10:16:00	84	13,16	2,32
10:17:00	84	13,16	2,32
10:18:00	84	13,16	2,32
10:19:00	83	13,16	2,32
10:20:00	83	13,15	2,33
10:21:00	84	13,15	2,33
10:22:00	83	13,15	2,33
10:23:00	84	13,14	2,34
10:24:00	84	13,14	2,34
10:25:00	84	13,14	2,34
10:26:00	83	13,14	2,34
10:27:00	83	13,14	2,34
10:28:00	83	13,14	2,35
10:29:00	84	13,14	2,35
10:30:00	83	13,14	2,35
10:31:00	84	13,13	2,35
10:32:00	84	13,13	2,35
10:33:00	83	13,13	2,35
10:34:00	84	13,12	2,36
10:35:00	84	13,12	2,36
10:36:00	84	13,12	2,36
10:37:00	83	13,12	2,36
10:38:00	84	13,11	2,37
10:39:00	83	13,11	2,37
10:40:00	84	13,11	2,37
10:41:00	83	13,11	2,37
10:42:00	83	13,11	2,37
10:43:00	84	13,11	2,38
10:44:00	84	13,10	2,39
10:45:00	83	13,10	2,39
10:46:00	84	13,10	2,39
10:47:00	83	13,10	2,39
10:48:00	84	13,09	2,40
10:49:00	83	13,09	2,40
10:50:00	83	13,09	2,40
10:51:00	84	13,09	2,40
10:52:00	84	13,09	2,40
10:53:00	83	13,09	2,40
10:54:00	84	13,09	2,40
10:55:00	84	13,09	2,41
10:56:00	84	13,09	2,41
10:57:00	83	13,09	2,41
10:58:00	83	13,09	2,41
10:59:00	84	13,09	2,41
11:00:00	84	13,08	2,42
11:01:00	84	13,08	2,42
11:02:00	84	13,08	2,42
11:03:00	84	13,08	2,42
11:04:00	84	13,06	2,44
11:05:00	84	13,06	2,44
11:06:00	84	13,05	2,45
11:07:00	84	13,05	2,45
11:08:00	84	13,05	2,45
11:09:00	84	13,05	2,45
11:10:00	84	13,05	2,45
11:11:00	84	13,05	2,45
11:12:00	84	13,05	2,46
11:13:00	84	13,05	2,46
11:14:00	84	13,05	2,46
11:15:00	84	13,05	2,46
11:16:00	84	13,04	2,47
11:17:00	84	13,04	2,47
11:18:00	84	13,04	2,47
11:19:00	84	13,04	2,47
11:20:00	84	13,03	2,48
11:21:00	83	13,03	2,48
11:22:00	84	13,03	2,48
11:23:00	83	13,03	2,48
11:24:00	84	13,02	2,49
11:25:00	84	13,02	2,49
11:26:00	84	13,02	2,49
11:27:00	84	13,02	2,49
11:28:00	83	13,02	2,50
11:29:00	84	13,02	2,50
11:30:00	84	13,02	2,50
11:31:00	84	13,02	2,50
11:32:00	84	13,02	2,50
11:33:00	83	13,01	2,51
11:34:00	84	13,01	2,51
11:35:00	83	13,01	2,51
11:36:00	84	13,01	2,51
11:37:00	84	13,01	2,51
11:38:00	84	13,01	2,51
11:39:00	83	13,00	2,52
11:40:00	84	13,00	2,52
11:41:00	84	13,00	2,52
11:42:00	83	13,00	2,53
11:43:00	84	13,00	2,52
11:44:00	84	13,00	2,53
11:45:00	84	13,00	2,53
11:46:00	84	13,00	2,53
11:47:00	84	13,00	2,53
11:48:00	83	13,00	2,53
11:49:00	84	12,99	2,54
11:50:00	83	12,99	2,54
11:51:00	84	12,99	2,54
11:52:00	83	12,99	2,54
11:53:00	84	12,99	2,54
11:54:00	84	12,98	2,55
11:55:00	84	12,98	2,55
11:56:00	83	12,98	2,55
11:57:00	83	12,98	2,55
11:58:00	84	12,98	2,55
11:59:00	84	12,97	2,56
12:00:00	83	12,97	2,56
12:01:00	84	12,97	2,56
12:02:00	83	12,97	2,56
12:03:00	83	12,96	2,57
12:04:00	84	12,97	2,56
12:05:00	84	12,96	2,57
12:06:00	84	12,96	2,57
12:07:00	83	12,96	2,57
12:08:00	83	12,96	2,57
12:09:00	83	12,96	2,57
12:10:00	83	12,96	2,57
12:11:00	84	12,96	2,57
12:12:00	84	12,96	2,58
12:13:00	84	12,96	2,58
12:14:00	84	12,95	2,59
12:15:00	84	12,95	2,59
12:16:00	84	12,95	2,59
12:17:00	84	12,95	2,59
12:18:00	83	12,95	2,59
12:19:00	83	12,94	2,60
12:20:00	83	12,95	2,59
12:21:00	83	12,94	2,60
12:22:00	84	12,94	2,60
12:23:00	84	12,94	2,60
12:24:00	84	12,94	2,60
12:25:00	84	12,94	2,60
12:26:00	84	12,94	2,60
12:27:00	84	12,93	2,61
12:28:00	84	12,93	2,61
12:29:00	83	12,93	2,61
12:30:00	84	12,93	2,61
12:31:00	84	12,93	2,61
12:32:00	84	12,93	2,62
12:33:00	83	12,93	2,61
12:34:00	83	12,93	2,62
12:35:00	84	12,93	2,62
12:36:00	84	12,93	2,62
12:37:00	84	12,93	2,62
12:38:00	84	12,92	2,63
12:39:00	84	12,92	2,63
12:40:00	84	12,92	2,63
12:41:00	84	12,92	2,63
12:42:00	84	12,92	2,63
12:43:00	84	12,91	2,64
12:44:00	84	12,92	2,63
12:45:00	83	12,91	2,64
12:46:00	84	12,91	2,64
12:47:00	84	12,91	2,64
12:48:00	84	12,91	2,64
12:49:00	84	12,91	2,64
12:50:00	83	12,91	2,64
12:51:00	84	12,91	2,64
12:52:00	84	12,91	2,65
12:53:00	83	12,91	2,65
12:54:00	84	12,91	2,65
12:55:00	84	12,91	2,65
12:56:00	83	12,90	2,66
12:57:00	84	12,90	2,66
12:58:00	84	12,90	2,66
12:59:00	84	12,90	2,66
13:00:00	84	12,90	2,66
13:01:00	84	12,90	2,66
13:02:00	84	12,89	2,67
13:03:00	84	12,90	2,66
13:04:00	84	12,89	2,67
13:05:00	84	12,89	2,67
13:06:00	84	12,89	2,67
13:07:00	84	12,89	2,67
13:08:00	84	12,89	2,67
13:09:00	84	12,89	2,67
13:10:00	83	12,88	2,68
13:11:00	84	12,89	2,67
13:12:00	84	12,88	2,68
13:13:00	83	12,88	2,68
13:14:00	83	12,88	2,68
13:15:00	84	12,88	2,69
13:16:00	83	12,88	2,68
13:17:00	83	12,88	2,69
13:18:00	84	12,88	2,69
13:19:00	84	12,88	2,69
13:20:00	83	12,88	2,69
13:21:00	83	12,88	2,69
13:22:00	84	12,87	2,71
13:23:00	84	12,87	2,71
13:24:00	84	12,87	2,71
13:25:00	84	12,87	2,71
13:26:00	83	12,86	2,72
13:27:00	84	12,86	2,72
13:28:00	84	12,86	2,72
13:29:00	83	12,86	2,72
13:30:00	83	12,86	2,72
13:31:00	84	12,86	2,72
13:32:00	83	12,86	2,72
13:33:00	83	12,86	2,72
13:34:00	84	12,86	2,72
13:35:00	84	12,85	2,73
13:36:00	83	12,86	2,72
13:37:00	84	12,86	2,72
13:38:00	84	12,85	2,73
13:39:00	84	12,85	2,73
13:40:00	83	12,85	2,73
13:41:00	83	12,85	2,73
13:42:00	84	12,85	2,74
13:43:00	84	12,85	2,74
13:44:00	83	12,85	2,74
13:45:00	84	12,85	2,74
13:46:00	84	12,85	2,74
13:47:00	83	12,85	2,74
13:48:00	84	12,84	2,75
13:49:00	83	12,84	2,75
13:50:00	84	12,84	2,75
13:51:00	83	12,84	2,75
13:52:00	84	12,84	2,75
13:53:00	84	12,84	2,75
13:54:00	84	12,84	2,75
13:55:00	84	12,84	2,75
13:56:00	84	12,83	2,76
13:57:00	83	12,83	2,76
13:58:00	84	12,83	2,76
13:59:00	83	12,83	2,76
14:00:00	84	12,83	2,76
14:01:00	84	12,83	2,76
14:02:00	84	12,83	2,76
14:03:00	84	12,83	2,76
14:04:00	84	12,83	2,76
14:05:00	84	12,82	2,77
14:06:00	83	12,82	2,77
14:07:00	84	12,82	2,77
14:08:00	83	12,82	2,77
14:09:00	84	12,82	2,77
14:10:00	84	12,82	2,78
14:11:00	83	12,82	2,77
14:12:00	84	12,82	2,78
14:13:00	83	12,82	2,78
14:14:00	83	12,82	2,78
14:15:00	84	12,82	2,78
14:16:00	84	12,82	2,78
14:17:00	84	12,82	2,78
14:18:00	84	12,82	2,78
14:19:00	84	12,81	2,79
14:20:00	84	12,81	2,79
14:21:00	83	12,81	2,79
14:22:00	84	12,81	2,79
14:23:00	84	12,81	2,79
14:24:00	84	12,81	2,79
14:25:00	84	12,81	2,79
14:26:00	83	12,81	2,79
14:27:00	84	12,80	2,80
14:28:00	84	12,80	2,80
14:29:00	83	12,80	2,80
14:30:00	84	12,80	2,80
14:31:00	83	12,80	2,80
14:32:00	84	12,80	2,80
14:33:00	84	12,80	2,80
14:34:00	84	12,79	2,81
14:35:00	83	12,79	2,81
14:36:00	83	12,79	2,81
14:37:00	83	12,79	2,81
14:38:00	84	12,79	2,81
14:39:00	84	12,79	2,81
14:40:00	84	12,79	2,81
14:41:00	84	12,79	2,81
14:42:00	84	12,79	2,81
14:43:00	84	12,79	2,82
14:44:00	84	12,79	2,82
14:45:00	83	12,79	2,82
14:46:00	83	12,79	2,82
14:47:00	84	12,79	2,82
14:48:00	84	12,79	2,82
14:49:00	83	12,79	2,82
14:50:00	83	12,79	2,82
14:51:00	84	12,78	2,84
14:52:00	84	12,78	2,84
14:53:00	84	12,78	2,84
14:54:00	84	12,78	2,84
14:55:00	84	12,78	2,84
14:56:00	83	12,78	2,84
14:57:00	84	12,78	2,84
14:58:00	84	12,78	2,84
14:59:00	84	12,77	2,85
15:00:00	84	12,77	2,85
15:01:00	84	12,77	2,85
15:02:00	84	12,77	2,85
15:03:00	83	12,77	2,85
15:04:00	84	12,77	2,85
15:05:00	84	12,77	2,85
15:06:00	83	12,76	2,86
15:07:00	84	12,77	2,85
15:08:00	83	12,76	2,86
15:09:00	84	12,76	2,86
15:10:00	83	12,76	2,86
15:11:00	84	12,76	2,86
15:12:00	84	12,76	2,86
15:13:00	84	12,76	2,86
15:14:00	83	12,76	2,86
15:15:00	84	12,76	2,86
15:16:00	84	12,76	2,86
15:17:00	84	12,76	2,87
15:18:00	84	12,76	2,86
15:19:00	83	12,76	2,87
15:20:00	84	12,76	2,87
15:21:00	84	12,76	2,87
15:22:00	84	12,76	2,87
15:23:00	84	12,76	2,87
15:24:00	83	12,75	2,88
15:25:00	83	12,76	2,87
15:26:00	84	12,76	2,87
15:27:00	84	12,76	2,87
15:28:00	84	12,75	2,88
15:29:00	84	12,75	2,88
15:30:00	84	12,75	2,88
15:31:00	84	12,75	2,88
15:32:00	83	12,75	2,88
15:33:00	84	12,75	2,88
15:34:00	84	12,75	2,88
15:35:00	84	12,74	2,89
15:36:00	84	12,75	2,88
15:37:00	84	12,74	2,89
15:38:00	84	12,75	2,88
15:39:00	83	12,74	2,89
15:40:00	84	12,74	2,89
15:41:00	84	12,74	2,89
15:42:00	84	12,73	2,90
15:43:00	84	12,73	2,90
15:44:00	83	12,73	2,90
15:45:00	84	12,73	2,90
15:46:00	84	12,73	2,90
15:47:00	84	12,73	2,90
15:48:00	84	12,73	2,90
15:49:00	84	12,73	2,90
15:50:00	83	12,73	2,90
15:51:00	84	12,73	2,90
15:52:00	84	12,73	2,91
15:53:00	84	12,73	2,91
15:54:00	83	12,73	2,91
15:55:00	84	12,73	2,91
15:56:00	84	12,73	2,91
15:57:00	83	12,73	2,91
15:58:00	84	12,73	2,91
15:59:00	84	12,73	2,91
16:00:00	83	12,72	2,92
16:01:00	84	12,73	2,91
16:02:00	84	12,72	2,92
16:03:00	84	12,72	2,92
16:04:00	84	12,72	2,92
16:05:00	84	12,72	2,92
16:06:00	84	12,72	2,92
16:07:00	84	12,72	2,92
16:08:00	84	12,71	2,94
16:09:00	84	12,72	2,92
16:10:00	84	12,71	2,94
16:11:00	84	12,71	2,94
16:12:00	83	12,71	2,94
16:13:00	84	12,71	2,94
16:14:00	83	12,71	2,94
16:15:00	84	12,71	2,94
16:16:00	84	12,71	2,94
16:17:00	84	12,71	2,94
16:18:00	84	12,71	2,94
16:19:00	84	12,71	2,94
16:20:00	83	12,70	2,95
16:21:00	83	12,70	2,95
16:22:00	83	12,71	2,94
16:23:00	83	12,70	2,95
16:24:00	83	12,70	2,95
16:25:00	84	12,70	2,95
16:26:00	84	12,70	2,95
16:27:00	83	12,70	2,95
16:28:00	84	12,70	2,95
16:29:00	84	12,70	2,95
16:30:00	83	12,70	2,96
16:31:00	83	12,70	2,96
16:32:00	84	12,70	2,96
16:33:00	84	12,70	2,96
16:34:00	84	12,70	2,96
16:35:00	83	12,69	2,97
16:36:00	84	12,70	2,96
16:37:00	84	12,69	2,97
16:38:00	84	12,69	2,97
16:39:00	83	12,69	2,97
16:40:00	84	12,69	2,97
16:41:00	84	12,69	2,97
16:42:00	83	12,69	2,97
16:43:00	84	12,69	2,97
16:44:00	84	12,69	2,97
16:45:00	84	12,68	2,98
16:46:00	84	12,68	2,98
16:47:00	84	12,68	2,98
16:48:00	83	12,68	2,98
16:49:00	83	12,68	2,98
16:50:00	83	12,68	2,98
16:51:00	83	12,68	2,98
16:52:00	83	12,68	2,98
16:53:00	84	12,67	2,99
16:54:00	84	12,67	2,99
16:55:00	84	12,68	2,98
16:56:00	84	12,68	2,98
16:57:00	83	12,67	2,99
16:58:00	84	12,67	2,99
16:59:00	83	12,67	2,99
17:00:00	83	12,67	2,99
17:01:00	83	12,67	2,99
17:02:00	84	12,67	2,99
17:03:00	83	12,67	2,99
17:04:00	84	12,67	2,99
17:05:00	84	12,66	3,00
17:06:00	84	12,66	3,00
17:07:00	84	12,66	3,00
17:08:00	84	12,66	3,00
17:09:00	84	12,66	3,00
17:10:00	84	12,66	3,00
17:11:00	84	12,66	3,00
17:12:00	83	12,66	3,00
17:13:00	84	12,66	3,00
17:14:00	84	12,66	3,00
17:15:00	84	12,66	3,00
17:16:00	84	12,66	3,02
17:17:00	83	12,66	3,00
17:18:00	83	12,66	3,02
17:19:00	84	12,66	3,02
17:20:00	84	12,66	3,02
17:21:00	83	12,66	3,02
17:22:00	84	12,66	3,02
17:23:00	83	12,65	3,03
17:24:00	83	12,66	3,02
17:25:00	83	12,66	3,02
17:26:00	84	12,66	3,02
17:27:00	84	12,66	3,02
17:28:00	84	12,66	3,02
17:29:00	84	12,66	3,02
17:30:00	84	12,65	3,03
17:31:00	84	12,66	3,02
17:32:00	84	12,65	3,03
17:33:00	84	12,65	3,03
17:34:00	83	12,65	3,03
17:35:00	84	12,65	3,03
17:36:00	84	12,65	3,03
17:37:00	84	12,65	3,03
17:38:00	84	12,65	3,03
17:39:00	83	12,65	3,03
17:40:00	84	12,65	3,03
17:41:00	84	12,65	3,03
17:42:00	84	12,65	3,03
17:43:00	84	12,64	3,04
17:44:00	84	12,64	3,04
17:45:00	84	12,65	3,03
17:46:00	83	12,64	3,04
17:47:00	84	12,64	3,04
17:48:00	84	12,64	3,04
17:49:00	84	12,64	3,04
17:50:00	84	12,64	3,04
17:51:00	84	12,64	3,04
17:52:00	84	12,64	3,04
17:53:00	83	12,64	3,04
17:54:00	84	12,64	3,04
17:55:00	84	12,63	3,05
17:56:00	84	12,63	3,05
17:57:00	83	12,63	3,05
17:58:00	84	12,63	3,05
17:59:00	84	12,63	3,05
18:00:00	84	12,63	3,05
18:01:00	83	12,63	3,05
18:02:00	84	12,63	3,05
18:03:00	83	12,63	3,05
18:04:00	84	12,63	3,05
18:05:00	84	12,63	3,06
18:06:00	84	12,63	3,06
18:07:00	84	12,63	3,06
18:08:00	84	12,63	3,06
18:09:00	84	12,63	3,06
18:10:00	84	12,63	3,06
18:11:00	84	12,63	3,06
18:12:00	84	12,63	3,06
18:13:00	83	12,63	3,06
18:14:00	84	12,62	3,08
18:15:00	84	12,63	3,06
18:16:00	84	12,62	3,08
18:17:00	84	12,63	3,06
18:18:00	84	12,62	3,08
18:19:00	83	12,62	3,08
18:20:00	84	12,62	3,08
18:21:00	84	12,62	3,08
18:22:00	83	12,62	3,08
18:23:00	84	12,62	3,08
18:24:00	83	12,62	3,08
18:25:00	84	12,62	3,08
18:26:00	84	12,62	3,08
18:27:00	83	12,62	3,08
18:28:00	84	12,62	3,08
18:29:00	84	12,62	3,08
18:30:00	84	12,62	3,08
18:31:00	83	12,61	3,09
18:32:00	84	12,61	3,09
18:33:00	83	12,61	3,09
18:34:00	83	12,61	3,09
18:35:00	83	12,61	3,09
18:36:00	83	12,61	3,10
18:37:00	84	12,61	3,09
18:38:00	84	12,61	3,09
18:39:00	83	12,61	3,09
18:40:00	84	12,61	3,09
18:41:00	84	12,61	3,09
18:42:00	84	12,61	3,09
18:43:00	84	12,61	3,09
18:44:00	84	12,61	3,09
18:45:00	84	12,61	3,10
18:46:00	83	12,61	3,10
18:47:00	84	12,61	3,10
18:48:00	83	12,61	3,10
18:49:00	84	12,61	3,10
18:50:00	84	12,61	3,10
18:51:00	84	12,61	3,10
18:52:00	84	12,61	3,10
18:53:00	84	12,60	3,11
18:54:00	84	12,61	3,10
18:55:00	84	12,60	3,11
18:56:00	84	12,60	3,11
18:57:00	84	12,60	3,11
18:58:00	84	12,60	3,11
18:59:00	84	12,60	3,11
19:00:00	84	12,60	3,11
19:01:00	84	12,60	3,11
19:02:00	83	12,60	3,11
19:03:00	84	12,60	3,11
19:04:00	83	12,60	3,11
19:05:00	83	12,60	3,11
19:06:00	83	12,59	3,12
19:07:00	83	12,59	3,12
19:08:00	83	12,59	3,12
19:09:00	84	12,59	3,12
19:10:00	83	12,59	3,12
19:11:00	83	12,59	3,12
19:12:00	84	12,59	3,12
19:13:00	83	12,59	3,12
19:14:00	83	12,59	3,12
19:15:00	83	12,59	3,12
19:16:00	83	12,59	3,12
19:17:00	83	12,59	3,12
19:18:00	84	12,59	3,12
19:19:00	83	12,58	3,13
19:20:00	84	12,59	3,12
19:21:00	83	12,58	3,13
19:22:00	84	12,59	3,12
19:23:00	83	12,59	3,12
19:24:00	84	12,58	3,13
19:25:00	84	12,58	3,13
19:26:00	83	12,58	3,13
19:27:00	84	12,58	3,13
19:28:00	84	12,58	3,13
19:29:00	84	12,58	3,13
19:30:00	84	12,58	3,13
19:31:00	84	12,57	3,15
19:32:00	84	12,57	3,15
19:33:00	84	12,58	3,13
19:34:00	84	12,58	3,13
19:35:00	84	12,57	3,15
19:36:00	84	12,57	3,15
19:37:00	83	12,57	3,15
19:38:00	84	12,57	3,15
19:39:00	84	12,57	3,15
19:40:00	84	12,57	3,15
19:41:00	84	12,57	3,15
19:42:00	84	12,57	3,15
19:43:00	84	12,57	3,15
19:44:00	83	12,57	3,15
19:45:00	84	12,57	3,16
19:46:00	84	12,57	3,16
19:47:00	84	12,57	3,16
19:48:00	84	12,57	3,15
19:49:00	84	12,57	3,16
19:50:00	84	12,57	3,16
19:51:00	83	12,57	3,16
19:52:00	84	12,57	3,16
19:53:00	84	12,57	3,16
19:54:00	84	12,57	3,16
19:55:00	84	12,57	3,16
19:56:00	84	12,57	3,16
19:57:00	84	12,57	3,16
19:58:00	84	12,57	3,16
19:59:37			
19:59:37	84	12,57	3,16
20:00:37	84	12,57	3,16
20:01:37	83	12,57	3,16
20:02:37	83	12,57	3,16
20:03:37	84	12,56	3,17
20:04:37	84	12,57	3,16
20:05:37	84	12,57	3,16
20:06:37	84	12,56	3,17
20:07:37	83	12,56	3,17
20:08:37	83	12,56	3,17
20:09:37	83	12,56	3,17
20:10:37	83	12,56	3,17
20:11:37	84	12,56	3,17
20:12:37	84	12,55	3,18
20:13:37	84	12,56	3,17
20:14:37	84	12,56	3,17
20:15:37	84	12,56	3,17
20:16:37	84	12,56	3,17
20:17:37	84	12,55	3,18
20:18:37	84	12,56	3,17
20:19:37	83	12,55	3,18
20:20:37	83	12,55	3,18
20:21:37	83	12,55	3,18
20:22:37	83	12,55	3,18
20:23:37	83	12,55	3,18
20:24:37	84	12,55	3,18
20:25:37	83	12,55	3,18
20:26:37	84	12,55	3,18
20:27:37	83	12,55	3,18
20:28:37	83	12,55	3,18
20:29:37	83	12,55	3,18
20:30:37	84	12,55	3,20
20:31:37	84	12,55	3,18
20:32:37	83	12,55	3,18
20:33:37	84	12,55	3,20
20:34:37	84	12,55	3,20
20:35:37	84	12,55	3,20
20:36:37	83	12,55	3,20
20:37:37	84	12,55	3,20
20:38:37	83	12,55	3,20
20:39:37	83	12,55	3,20
20:40:37	84	12,55	3,20
20:41:37	83	12,55	3,20
20:42:37	84	12,55	3,20
20:43:37	84	12,55	3,20
20:44:37	84	12,55	3,20
20:45:37	83	12,55	3,20
20:46:37	84	12,55	3,20
20:47:37	84	12,55	3,20
20:48:37	83	12,55	3,20
20:49:37	83	12,54	3,21
20:50:37	84	12,55	3,20
20:51:37	84	12,55	3,20
20:52:37	84	12,55	3,20
20:53:37	84	12,54	3,21
20:54:37	83	12,54	3,21
20:55:37	84	12,54	3,21
20:56:37	84	12,54	3,21
20:57:37	84	12,54	3,21
20:58:37	84	12,54	3,21
20:59:37	84	12,54	3,21
21:00:37	84	12,54	3,21
21:01:37	84	12,54	3,21
21:02:37	84	12,53	3,22
21:03:37	84	12,54	3,21
21:04:37	83	12,54	3,21
21:05:37	84	12,53	3,22
21:06:37	84	12,53	3,22
21:07:37	83	12,53	3,22
21:08:37	84	12,53	3,22
21:09:37	84	12,53	3,22
21:10:37	83	12,53	3,22
21:11:37	83	12,53	3,22
21:12:37	84	12,53	3,22
21:13:37	84	12,53	3,22
21:14:37	83	12,53	3,22
21:15:37	83	12,53	3,22
21:16:37	84	12,53	3,22
21:17:37	83	12,53	3,22
21:18:37	84	12,53	3,22
21:19:37	83	12,52	3,23
21:20:37	83	12,52	3,23
21:21:37	84	12,52	3,23
21:22:37	84	12,52	3,23
21:23:37	84	12,52	3,23
21:24:37	83	12,52	3,23
21:25:37	83	12,52	3,23
21:26:37	84	12,52	3,23
21:27:37	84	12,52	3,23
21:28:37	84	12,52	3,23
21:29:37	83	12,52	3,23
21:30:37	83	12,52	3,23
21:31:37	83	12,52	3,23
21:32:37	84	12,52	3,23
21:33:37	84	12,52	3,24
21:34:37	84	12,52	3,24
21:35:37	84	12,52	3,24
21:36:37	84	12,52	3,24
21:37:37	84	12,52	3,24
21:38:37	83	12,52	3,24
21:39:37	84	12,52	3,24
21:40:37	84	12,52	3,24
21:41:37	84	12,52	3,24
21:42:37	84	12,52	3,24
21:43:37	84	12,52	3,24
21:44:37	84	12,52	3,24
21:45:37	84	12,51	3,26
21:46:37	84	12,51	3,26
21:47:37	84	12,52	3,24
21:48:37	83	12,51	3,26
21:49:37	84	12,51	3,26
21:50:37	84	12,52	3,24
21:51:37	84	12,51	3,26
21:52:37	84	12,51	3,26
21:53:37	84	12,51	3,26
21:54:37	83	12,51	3,26
21:55:37	83	12,51	3,26
21:56:37	84	12,51	3,26
21:57:37	84	12,51	3,26
21:58:37	83	12,51	3,26
21:59:37	83	12,51	3,26
22:00:37	83	12,51	3,26
22:01:37	83	12,51	3,26
22:02:37	84	12,51	3,26
22:03:37	84	12,51	3,26
22:04:37	84	12,50	3,27
22:05:37	84	12,51	3,26
22:06:37	84	12,51	3,26
22:07:37	84	12,50	3,27
22:08:37	83	12,50	3,27
22:09:37	84	12,51	3,26
22:10:37	83	12,50	3,27
22:12:49			
22:12:49	83	12,50	3,27
22:13:49	84	12,50	3,27
22:14:49	84	12,50	3,27
22:15:49	84	12,50	3,27
22:16:49	84	12,50	3,27
22:17:49	84	12,50	3,27
22:18:49	83	12,50	3,27
22:19:49	84	12,50	3,27
22:20:49	83	12,50	3,27
22:21:49	83	12,50	3,27
22:22:49	84	12,49	3,28
22:23:49	84	12,49	3,28
22:24:49	84	12,49	3,28
22:25:49	84	12,49	3,28
22:26:49	83	12,49	3,28
22:27:49	84	12,49	3,28
22:28:49	84	12,49	3,28
22:29:49	84	12,49	3,28
22:30:49	84	12,49	3,28
22:31:49	83	12,49	3,28
22:32:49	83	12,49	3,28
22:33:49	84	12,49	3,28
22:34:49	84	12,49	3,28
22:35:49	84	12,49	3,28
22:36:49	84	12,49	3,28
22:37:49	83	12,49	3,28
22:38:49	84	12,49	3,28
22:39:49	84	12,49	3,28
22:40:49	84	12,49	3,28
22:41:49	84	12,49	3,28
22:42:49	84	12,49	3,28
22:43:49	84	12,49	3,28
22:44:49	84	12,49	3,28
22:45:49	84	12,49	3,28
22:46:49	84	12,49	3,28
22:47:49	84	12,49	3,28
22:48:49	84	12,48	3,29
22:49:49	84	12,48	3,29
22:50:49	84	12,49	3,28
22:51:49	84	12,48	3,29
22:52:49	84	12,48	3,29
22:53:49	84	12,48	3,29
22:54:49	84	12,48	3,31
22:55:49	84	12,48	3,31
22:56:49	83	12,48	3,31
22:57:49	84	12,48	3,31
22:58:49	84	12,48	3,31
22:59:49	84	12,48	3,31
23:00:49	84	12,48	3,31
23:01:49	84	12,48	3,31
23:02:49	84	12,48	3,31
23:03:49	84	12,47	3,32
23:04:49	84	12,47	3,32
23:05:49	84	12,47	3,32
23:06:49	83	12,47	3,32
23:07:49	84	12,48	3,31
23:08:49	84	12,47	3,32
23:09:49	83	12,47	3,32
23:10:49	83	12,47	3,32
23:11:49	84	12,47	3,32
23:12:49	83	12,47	3,32
23:13:49	84	12,47	3,32
23:14:49	84	12,47	3,32
23:15:49	83	12,47	3,32
23:16:49	84	12,47	3,32
23:17:49	84	12,47	3,32
23:18:49	84	12,47	3,32
23:19:49	84	12,47	3,32
23:20:49	84	12,46	3,33
23:21:49	84	12,47	3,32
23:22:49	83	12,47	3,32
23:23:49	84	12,46	3,33
23:24:49	84	12,46	3,33
23:25:49	84	12,46	3,33
23:26:49	84	12,46	3,33
23:27:49	84	12,46	3,33
23:28:49	84	12,46	3,33
23:29:49	84	12,46	3,34
23:30:49	84	12,46	3,33
23:31:49	84	12,46	3,33
23:32:49	84	12,46	3,33
23:33:49	84	12,46	3,33
23:34:49	84	12,46	3,33
23:35:49	83	12,46	3,33
23:36:49	84	12,46	3,34
23:37:49	84	12,46	3,33
23:38:49	84	12,46	3,33
23:39:49	84	12,46	3,34
23:40:49	84	12,46	3,34
23:41:49	83	12,46	3,34
23:42:49	84	12,46	3,34
23:43:49	84	12,46	3,34
23:44:49	84	12,46	3,34
23:45:49	84	12,46	3,34
23:46:49	83	12,46	3,34
23:47:49	84	12,46	3,34
23:48:49	84	12,46	3,34
23:49:49	84	12,46	3,34
23:50:49	83	12,46	3,34
23:51:49	83	12,46	3,34
23:52:49	83	12,45	3,36
23:53:49	84	12,45	3,36
23:54:49	83	12,46	3,34
23:55:49	84	12,45	3,36
23:56:49	84	12,45	3,36
23:57:49	84	12,45	3,36
23:58:49	84	12,45	3,36
23:59:49	83	12,45	3,36
24:00:49	84	12,45	3,36
24:01:49	84	12,45	3,36
24:02:49	84	12,45	3,36
24:03:49	83	12,45	3,36
24:04:49	84	12,45	3,36
24:05:49	84	12,45	3,36
24:06:49	84	12,45	3,36
24:07:49	84	12,45	3,36
24:08:49	83	12,45	3,36
24:09:49	84	12,45	3,36
24:10:49	84	12,45	3,36
24:11:49	84	12,45	3,36
24:12:49	83	12,45	3,36
24:13:49	83	12,45	3,36
24:14:49	83	12,45	3,36
24:15:49	84	12,45	3,36
24:16:49	84	12,45	3,36
24:17:49	83	12,44	3,37
24:18:49	83	12,44	3,37
24:19:49	83	12,45	3,36
24:20:49	83	12,44	3,37
24:21:49	84	12,45	3,36
24:22:49	84	12,44	3,37
24:23:49	84	12,44	3,37
24:24:49	84	12,44	3,37
24:25:49	84	12,44	3,37
24:26:49	83	12,43	3,38
24:27:49	83	12,43	3,38
24:28:49	84	12,44	3,37
24:29:49	84	12,44	3,37
24:30:49	84	12,44	3,37
24:31:49	84	12,43	3,38
24:32:49	83	12,44	3,37
24:33:49	84	12,44	3,37
24:34:49	84	12,44	3,37
24:35:49	84	12,43	3,38
24:36:49	83	12,43	3,38
24:37:49	84	12,44	3,37
24:38:49	84	12,43	3,38
24:39:49	84	12,43	3,38
24:40:49	83	12,43	3,38
24:41:49	84	12,43	3,38
24:42:49	84	12,43	3,38
24:43:49	83	12,43	3,38
24:44:49	83	12,43	3,38
24:45:49	84	12,43	3,38
24:46:49	84	12,43	3,38
24:47:49	84	12,43	3,38
24:48:49	83	12,43	3,38
24:49:49	83	12,43	3,38
24:50:49	84	12,43	3,38
24:51:49	84	12,43	3,38
24:52:49	84	12,43	3,38
24:53:49	84	12,43	3,38
24:54:49	84	12,43	3,38
24:55:49	84	12,43	3,38
24:56:49	84	12,43	3,38
24:57:49	84	12,43	3,38
24:58:49	83	12,43	3,38
24:59:49	84	12,43	3,38
25:00:49	84	12,43	3,40
25:01:49	84	12,43	3,40
25:02:49	83	12,43	3,40
25:03:49	84	12,43	3,38
25:04:49	84	12,43	3,40
25:05:49	83	12,43	3,40
25:06:49	84	12,43	3,40
25:07:49	83	12,43	3,40
25:08:49	83	12,43	3,40
25:09:49	84	12,43	3,40
25:10:49	84	12,43	3,40
25:11:49	83	12,43	3,40
25:12:49	83	12,42	3,41
25:13:49	84	12,43	3,40
25:14:49	84	12,43	3,40
25:15:49	83	12,43	3,40
25:16:49	84	12,43	3,40
25:17:49	84	12,43	3,40
25:18:49	84	12,43	3,40
25:19:49	84	12,43	3,40
25:20:49	84	12,43	3,40
25:21:49	84	12,43	3,40
25:22:49	84	12,43	3,40
25:23:49	84	12,43	3,40
25:24:49	83	12,42	3,41
25:25:49	83	12,42	3,41
25:26:49	84	12,43	3,40
25:27:49	84	12,43	3,40
25:28:49	84	12,42	3,41
25:29:49	84	12,42	3,41
25:30:49	83	12,42	3,41
25:31:49	84	12,42	3,41
25:32:49	84	12,42	3,41
25:33:49	84	12,42	3,41
25:34:49	84	12,42	3,41
25:35:49	83	12,42	3,41
25:36:49	84	12,42	3,41
25:37:49	84	12,42	3,41
25:38:49	84	12,42	3,41
25:39:49	83	12,42	3,41
25:40:49	83	12,42	3,41
25:41:49	84	12,42	3,41
25:42:49	84	12,42	3,41
25:43:49	83	12,42	3,41
25:44:49	83	12,42	3,41
25:45:49	84	12,42	3,41
25:46:49	84	12,42	3,41
25:47:49	83	12,42	3,41
25:48:49	84	12,41	3,42
25:49:49	84	12,42	3,41
25:50:49	83	12,41	3,42
25:51:49	84	12,41	3,42
25:52:49	84	12,41	3,42
25:53:49	84	12,41	3,42
25:54:49	84	12,41	3,42
25:55:49	84	12,41	3,42
25:56:49	84	12,41	3,42
25:57:49	84	12,41	3,42
25:58:49	83	12,41	3,42
25:59:49	84	12,41	3,42
26:00:49	84	12,41	3,42
26:01:49	84	12,41	3,42
26:02:49	84	12,41	3,42
26:03:49	84	12,41	3,42
26:04:49	84	12,41	3,42
26:05:49	84	12,41	3,42
26:06:49	84	12,40	3,44
26:07:49	84	12,41	3,42
26:08:49	84	12,41	3,42
26:09:49	83	12,41	3,42
26:10:49	84	12,41	3,42
26:11:49	83	12,41	3,42
26:12:49	84	12,41	3,42
26:13:49	83	12,40	3,44
26:14:49	84	12,40	3,44
26:15:49	84	12,40	3,44
26:16:49	84	12,40	3,44
26:17:49	83	12,40	3,44
26:18:49	83	12,40	3,44
26:19:49	84	12,40	3,44
26:20:49	84	12,40	3,44
26:21:49	83	12,40	3,44
26:22:49	84	12,40	3,44
26:23:49	84	12,40	3,44
26:24:49	84	12,40	3,44
26:25:49	84	12,40	3,44
26:26:49	84	12,40	3,44
26:27:49	84	12,40	3,44
26:28:49	84	12,40	3,44
26:29:49	84	12,40	3,44
26:30:49	84	12,40	3,44
26:31:49	84	12,40	3,44
26:32:49	84	12,40	3,44
26:33:49	84	12,39	3,45
26:34:49	83	12,39	3,45
26:35:49	84	12,40	3,44
26:36:49	84	12,40	3,44
26:37:49	84	12,40	3,44
26:38:49	84	12,40	3,44
26:39:49	84	12,40	3,44
26:40:49	83	12,39	3,45
26:41:49	84	12,39	3,45
26:42:49	84	12,40	3,44
26:43:49	84	12,40	3,44
26:44:49	84	12,39	3,45
26:45:49	83	12,39	3,45
26:46:49	84	12,39	3,45
26:47:49	84	12,39	3,45
26:48:49	84	12,39	3,45
26:49:49	84	12,39	3,45
26:50:49	84	12,39	3,45
26:51:49	84	12,39	3,45
26:52:49	84	12,39	3,45
26:53:49	84	12,39	3,45
26:54:49	84	12,39	3,45
26:55:49	84	12,39	3,45
26:56:49	84	12,39	3,45
26:57:49	83	12,39	3,45
26:58:49	84	12,39	3,45
26:59:49	83	12,39	3,45
27:00:49	84	12,39	3,45
27:01:49	84	12,39	3,45
27:02:49	84	12,39	3,45
27:03:49	84	12,39	3,45
27:04:49	84	12,39	3,45
27:05:49	83	12,39	3,45
27:06:49	84	12,39	3,46
27:07:49	84	12,39	3,45
27:08:49	83	12,39	3,46
27:09:49	83	12,39	3,46
27:10:49	83	12,39	3,46
27:11:49	83	12,39	3,46
27:12:49	83	12,39	3,46
27:13:49	83	12,39	3,46
27:14:49	84	12,39	3,46
27:15:49	83	12,39	3,45
27:16:49	83	12,39	3,46
27:17:49	84	12,39	3,45
27:18:49	84	12,39	3,46
27:19:49	84	12,39	3,46
27:20:49	83	12,39	3,46
27:21:49	84	12,39	3,46
27:22:49	84	12,39	3,46
27:23:49	83	12,39	3,46
27:24:49	84	12,39	3,46
27:25:49	84	12,39	3,46
27:26:49	84	12,39	3,46
27:27:49	84	12,39	3,46
27:28:49	84	12,39	3,46
27:29:49	84	12,39	3,46
27:30:49	83	12,39	3,46
27:31:49	83	12,39	3,46
27:32:49	84	12,39	3,46
27:33:49	83	12,39	3,46
27:34:49	84	12,39	3,46
27:35:49	83	12,39	3,46
27:36:49	83	12,39	3,46
27:37:49	84	12,39	3,46
27:38:49	84	12,39	3,46
27:39:49	84	12,39	3,46
27:40:49	84	12,39	3,46
27:41:49	83	12,39	3,46
27:42:49	83	12,38	3,47
27:43:49	83	12,38	3,47
27:44:49	83	12,39	3,46
27:45:49	84	12,38	3,47
27:46:49	83	12,38	3,47
27:47:49	84	12,38	3,47
27:48:49	84	12,38	3,47
27:49:49	84	12,38	3,47
27:50:49	83	12,38	3,47
27:51:49	84	12,38	3,47
27:52:49	84	12,38	3,47
27:53:49	83	12,38	3,47
27:54:49	83	12,38	3,47
27:55:49	83	12,38	3,47
27:56:49	84	12,38	3,47
27:57:49	83	12,38	3,47
27:58:49	83	12,38	3,47
27:59:49	84	12,38	3,47
28:00:49	84	12,38	3,47
28:01:49	84	12,38	3,47
28:02:49	84	12,38	3,47
28:03:49	84	12,38	3,47
28:04:49	83	12,37	3,49
28:05:49	84	12,38	3,47
28:06:49	84	12,37	3,49
28:07:49	84	12,37	3,49
28:08:49	84	12,37	3,49
28:09:49	83	12,37	3,49
28:10:49	84	12,37	3,49
28:11:49	83	12,37	3,49
28:12:49	84	12,37	3,49
28:13:49	83	12,37	3,49
28:14:49	84	12,37	3,49
28:15:49	84	12,37	3,49
28:16:49	84	12,37	3,49
28:17:49	84	12,37	3,49
28:18:49	83	12,37	3,49
28:19:49	84	12,37	3,49
28:20:49	83	12,37	3,49
28:21:49	84	12,37	3,49
28:22:49	83	12,37	3,49
28:23:49	84	12,37	3,49
28:24:49	83	12,37	3,49
28:25:49	83	12,37	3,49
