Repository: ProgWizer/parser

File: project-root/data/Data Acquisition/Data Acquisition/2007 year (173)/UCA R Research G1450+30%Trepel+0.5%SMS (45-25C).txt (part 1 of 3)
--Test Summary--
Full Path and File Name	
Instrument Name	4262R
Instrument Type	Model 4262 Twin Cell UCA
Instrument Serial Number	111R
Test Start Date	18.05.2007
Test Start Time	10:53:41
Test Stop Date	21.05.2007
Test Stop Time	12:11:26
Test Length	73:17:45
Final Sample Time Offset	73:17:00
Controller Schedule Name	
Sampling Period	60 seconds
Comments	T:45(60), 25(240)
Information	WellID	
Information	Customer	Research
Information	CementClass	PCT-I-G
Information	CementMfr	Duckerhoff
Information	Additives	30%Trepel+0.5%SMS
Information	Density	1450
Information	BHCT	45
Information	BHST	25
Information	FluidLoss	
Information	JobType	Research
Calculated Value	CS_50	10:28:00
Calculated Value	CS_500	N/A
Calculated Value	CS_Time8h	0,20 MPa
Calculated Value	CS_Time16h	0,71 MPa
Calculated Value	CS_Time24h	1,12 MPa
Calculated Value	CS_Time48h	1,74 MPa
Calculated Value	CS_Time72h	2,10 MPa
Calculated Curve	Compressive Strength	Compressive strength type A (less than 14 lb/gal)
Initial Temperature (°C)	23 °C
Final Temperature (°C)	28 °C
Initial Transit Time (microsec/in)	16,92 microsec/in
Final Transit Time (microsec/in)	13,43 microsec/in
Initial Compressive Strength (MPa)	0,00 MPa
Final Compressive Strength (MPa)	2,12 MPa
--Data--
Time (HH:MM:SS)	Temperature (°C)	Transit Time (microsec/in)	Compressive Strength (MPa)
0:00:00	23	16,92	0,00
0:01:00	23	16,92	0,00
0:02:00	24	16,93	0,00
0:03:00	24	16,92	0,00
0:04:00	24	16,92	0,00
0:05:00	24	16,91	0,00
0:06:00	25	16,90	0,00
0:07:00	25	16,89	0,01
0:08:00	25	16,89	0,01
0:09:00	26	16,89	0,01
0:10:00	26	16,88	0,01
0:11:00	26	16,87	0,01
0:12:00	27	16,87	0,01
0:13:00	27	16,87	0,02
0:14:00	28	16,86	0,02
0:15:00	28	16,85	0,02
0:16:00	28	16,84	0,02
0:17:00	29	16,84	0,03
0:18:00	29	16,83	0,03
0:19:00	29	16,82	0,03
0:20:00	30	16,81	0,03
0:21:00	30	16,81	0,03
0:22:00	31	16,80	0,04
0:23:00	31	16,79	0,04
0:24:00	31	16,78	0,04
0:25:00	32	16,77	0,04
0:26:00	32	16,77	0,05
0:27:00	32	16,76	0,05
0:28:00	33	16,75	0,05
0:29:00	33	16,75	0,05
0:30:00	34	16,74	0,06
0:31:00	34	16,73	0,06
0:32:00	34	16,72	0,06
0:33:00	35	16,71	0,06
0:34:00	35	16,71	0,07
0:35:00	36	16,70	0,07
0:36:00	36	16,69	0,07
0:37:00	36	16,69	0,07
0:38:00	36	16,69	0,07
0:39:00	37	16,69	0,07
0:40:00	37	16,68	0,08
0:41:00	38	16,67	0,08
0:42:00	38	16,66	0,08
0:43:00	38	16,66	0,08
0:44:00	39	16,66	0,08
0:45:00	39	16,66	0,08
0:46:00	40	16,65	0,09
0:47:00	40	16,64	0,09
0:48:00	40	16,65	0,09
0:49:00	41	16,64	0,09
0:50:00	41	16,64	0,09
0:51:00	41	16,63	0,09
0:52:00	42	16,63	0,09
0:53:00	42	16,63	0,09
0:54:00	42	16,63	0,09
0:55:00	43	16,63	0,09
0:56:00	43	16,63	0,09
0:57:00	43	16,62	0,10
0:58:00	44	16,62	0,10
0:59:00	44	16,62	0,10
1:00:00	45	16,62	0,10
1:01:00	44	16,62	0,10
1:02:00	45	16,61	0,10
1:03:00	45	16,62	0,10
1:04:00	45	16,62	0,10
1:05:00	45	16,62	0,10
1:06:00	45	16,62	0,10
1:07:00	45	16,62	0,10
1:08:00	45	16,62	0,10
1:09:00	45	16,63	0,09
1:10:00	45	16,63	0,09
1:11:00	45	16,63	0,09
1:12:00	45	16,63	0,09
1:13:00	45	16,64	0,09
1:14:00	45	16,64	0,09
1:15:00	45	16,65	0,09
1:16:00	45	16,66	0,08
1:17:00	44	16,66	0,08
1:18:00	44	16,67	0,08
1:19:00	44	16,68	0,08
1:20:00	44	16,68	0,08
1:21:00	44	16,69	0,07
1:22:00	44	16,69	0,07
1:23:00	44	16,70	0,07
1:24:00	44	16,71	0,07
1:25:00	44	16,71	0,07
1:26:00	44	16,71	0,06
1:27:00	44	16,72	0,06
1:28:00	43	16,74	0,06
1:29:00	43	16,74	0,06
1:30:00	43	16,74	0,06
1:31:00	43	16,74	0,06
1:32:00	43	16,75	0,05
1:33:00	43	16,75	0,05
1:34:00	43	16,75	0,05
1:35:00	43	16,76	0,05
1:36:00	43	16,77	0,05
1:37:00	43	16,77	0,04
1:38:00	42	16,78	0,04
1:39:00	42	16,77	0,04
1:40:00	42	16,78	0,04
1:41:00	42	16,79	0,04
1:42:00	42	16,80	0,04
1:43:00	42	16,80	0,04
1:44:00	42	16,81	0,03
1:45:00	42	16,81	0,03
1:46:00	42	16,79	0,04
1:47:00	42	16,79	0,04
1:48:00	42	16,80	0,04
1:49:00	41	16,81	0,03
1:50:00	41	16,81	0,03
1:51:00	41	16,81	0,03
1:52:00	41	16,82	0,03
1:53:00	41	16,81	0,03
1:54:00	41	16,81	0,03
1:55:00	41	16,83	0,03
1:56:00	41	16,82	0,03
1:57:00	41	16,84	0,03
1:58:00	40	16,84	0,03
1:59:00	40	16,84	0,03
2:00:00	40	16,84	0,03
2:01:00	40	16,84	0,03
2:02:00	40	16,84	0,03
2:03:00	40	16,84	0,02
2:04:00	40	16,85	0,02
2:05:00	40	16,85	0,02
2:06:00	40	16,84	0,02
2:07:00	40	16,85	0,02
2:08:00	40	16,85	0,02
2:09:00	40	16,86	0,02
2:10:00	39	16,86	0,02
2:11:00	39	16,86	0,02
2:12:00	39	16,87	0,02
2:13:00	39	16,86	0,02
2:14:00	39	16,86	0,02
2:15:00	39	16,87	0,02
2:16:00	39	16,87	0,02
2:17:00	39	16,87	0,01
2:18:00	39	16,87	0,01
2:19:00	39	16,87	0,02
2:20:00	39	16,87	0,02
2:21:00	39	16,87	0,02
2:22:00	39	16,87	0,02
2:23:00	38	16,87	0,01
2:24:00	38	16,87	0,01
2:25:00	38	16,88	0,01
2:26:00	38	16,88	0,01
2:27:00	38	16,87	0,01
2:28:00	38	16,88	0,01
2:29:00	38	16,88	0,01
2:30:00	38	16,88	0,01
2:31:00	38	16,88	0,01
2:32:00	38	16,89	0,01
2:33:00	38	16,88	0,01
2:34:00	38	16,88	0,01
2:35:00	38	16,89	0,01
2:36:00	38	16,88	0,01
2:37:00	38	16,89	0,01
2:38:00	37	16,89	0,01
2:39:00	38	16,89	0,01
2:40:00	37	16,89	0,01
2:41:00	37	16,89	0,01
2:42:00	37	16,89	0,01
2:43:00	37	16,89	0,01
2:44:00	37	16,89	0,01
2:45:00	37	16,89	0,01
2:46:00	37	16,89	0,01
2:47:00	37	16,88	0,01
2:48:00	37	16,89	0,01
2:49:00	37	16,89	0,01
2:50:00	37	16,89	0,01
2:51:00	37	16,89	0,01
2:52:00	36	16,89	0,01
2:53:00	37	16,89	0,01
2:54:00	36	16,89	0,01
2:55:00	36	16,89	0,01
2:56:00	36	16,89	0,01
2:57:00	36	16,89	0,01
2:58:00	36	16,89	0,01
2:59:00	36	16,89	0,01
3:00:00	36	16,88	0,01
3:01:00	36	16,88	0,01
3:02:00	36	16,88	0,01
3:03:00	36	16,89	0,01
3:04:00	36	16,88	0,01
3:05:00	36	16,89	0,01
3:06:00	36	16,89	0,01
3:07:00	36	16,88	0,01
3:08:00	36	16,88	0,01
3:09:00	36	16,88	0,01
3:10:00	36	16,88	0,01
3:11:00	35	16,88	0,01
3:12:00	35	16,88	0,01
3:13:00	35	16,88	0,01
3:14:00	35	16,87	0,01
3:15:00	35	16,88	0,01
3:16:00	35	16,87	0,01
3:17:00	35	16,88	0,01
3:18:00	35	16,88	0,01
3:19:00	35	16,88	0,01
3:20:00	35	16,88	0,01
3:21:00	35	16,87	0,01
3:22:00	35	16,87	0,01
3:23:00	35	16,87	0,01
3:24:00	35	16,87	0,01
3:25:00	35	16,87	0,01
3:26:00	35	16,87	0,01
3:27:00	35	16,87	0,02
3:28:00	35	16,87	0,02
3:29:00	34	16,87	0,02
3:30:00	35	16,87	0,02
3:31:00	34	16,87	0,02
3:32:00	35	16,87	0,02
3:33:00	34	16,87	0,02
3:34:00	34	16,86	0,02
3:35:00	34	16,86	0,02
3:36:00	34	16,86	0,02
3:37:00	34	16,86	0,02
3:38:00	34	16,86	0,02
3:39:00	34	16,86	0,02
3:40:00	34	16,86	0,02
3:41:00	34	16,85	0,02
3:42:00	34	16,85	0,02
3:43:00	34	16,85	0,02
3:44:00	34	16,85	0,02
3:45:00	34	16,85	0,02
3:46:00	34	16,85	0,02
3:47:00	34	16,85	0,02
3:48:00	34	16,85	0,02
3:49:00	34	16,84	0,02
3:50:00	34	16,84	0,02
3:51:00	34	16,84	0,03
3:52:00	34	16,84	0,02
3:53:00	34	16,84	0,02
3:54:00	33	16,84	0,02
3:55:00	34	16,83	0,03
3:56:00	33	16,84	0,03
3:57:00	33	16,84	0,03
3:58:00	33	16,83	0,03
3:59:00	33	16,83	0,03
4:00:00	33	16,83	0,03
4:01:00	33	16,83	0,03
4:02:00	33	16,83	0,03
4:03:00	33	16,83	0,03
4:04:00	33	16,84	0,03
4:05:00	33	16,84	0,03
4:06:00	33	16,83	0,03
4:07:00	33	16,80	0,04
4:08:00	33	16,80	0,04
4:09:00	33	16,80	0,04
4:10:00	33	16,80	0,04
4:11:00	33	16,80	0,04
4:12:00	33	16,80	0,04
4:13:00	33	16,80	0,04
4:14:00	33	16,80	0,04
4:15:00	33	16,79	0,04
4:16:00	33	16,79	0,04
4:17:00	33	16,79	0,04
4:18:00	33	16,79	0,04
4:19:00	33	16,79	0,04
4:20:00	33	16,78	0,04
4:21:00	33	16,78	0,04
4:22:00	33	16,78	0,04
4:23:00	33	16,78	0,04
4:24:00	33	16,78	0,04
4:25:00	32	16,78	0,04
4:26:00	32	16,77	0,04
4:27:00	32	16,77	0,04
4:28:00	32	16,77	0,04
4:29:00	32	16,77	0,05
4:30:00	32	16,77	0,05
4:31:00	32	16,77	0,05
4:32:00	32	16,77	0,04
4:33:00	32	16,77	0,05
4:34:00	32	16,76	0,05
4:35:00	32	16,76	0,05
4:36:00	32	16,76	0,05
4:37:00	32	16,76	0,05
4:38:00	32	16,75	0,05
4:39:00	32	16,76	0,05
4:40:00	32	16,76	0,05
4:41:00	32	16,75	0,05
4:42:00	32	16,75	0,05
4:43:00	32	16,75	0,05
4:44:00	32	16,75	0,05
4:45:00	32	16,75	0,05
4:46:00	32	16,75	0,05
4:47:00	32	16,73	0,06
4:48:00	32	16,73	0,06
4:49:00	32	16,74	0,06
4:50:00	32	16,73	0,06
4:51:00	32	16,73	0,06
4:52:00	32	16,73	0,06
4:53:00	31	16,73	0,06
4:54:00	32	16,73	0,06
4:55:00	32	16,73	0,06
4:56:00	32	16,73	0,06
4:57:00	32	16,73	0,06
4:58:00	31	16,72	0,06
4:59:00	32	16,72	0,06
5:00:00	31	16,72	0,06
5:01:00	32	16,71	0,06
5:02:00	31	16,71	0,06
5:03:00	31	16,71	0,06
5:04:00	31	16,71	0,07
5:05:00	31	16,71	0,07
5:06:00	31	16,71	0,07
5:07:00	31	16,71	0,07
5:08:00	31	16,71	0,07
5:09:00	31	16,70	0,07
5:10:00	31	16,70	0,07
5:11:00	31	16,70	0,07
5:12:00	31	16,70	0,07
5:13:00	31	16,69	0,07
5:14:00	31	16,70	0,07
5:15:00	31	16,69	0,07
5:16:00	31	16,69	0,07
5:17:00	31	16,69	0,07
5:18:00	31	16,69	0,07
5:19:00	31	16,69	0,07
5:20:00	31	16,69	0,07
5:21:00	31	16,69	0,07
5:22:00	31	16,68	0,08
5:23:00	31	16,68	0,08
5:24:00	31	16,68	0,08
5:25:00	31	16,68	0,08
5:26:00	31	16,67	0,08
5:27:00	31	16,67	0,08
5:28:00	31	16,66	0,08
5:29:00	31	16,66	0,08
5:30:00	31	16,66	0,08
5:31:00	31	16,66	0,08
5:32:00	31	16,66	0,08
5:33:00	31	16,66	0,08
5:34:00	31	16,66	0,08
5:35:00	30	16,66	0,08
5:36:00	31	16,65	0,09
5:37:00	31	16,65	0,09
5:38:00	31	16,65	0,09
5:39:00	31	16,65	0,09
5:40:00	31	16,65	0,09
5:41:00	31	16,65	0,09
5:42:00	31	16,64	0,09
5:43:00	31	16,63	0,09
5:44:00	30	16,63	0,09
5:45:00	30	16,63	0,09
5:46:00	30	16,63	0,09
5:47:00	31	16,63	0,09
5:48:00	31	16,63	0,09
5:49:00	30	16,63	0,09
5:50:00	30	16,63	0,09
5:51:00	30	16,63	0,09
5:52:00	31	16,62	0,10
5:53:00	30	16,62	0,10
5:54:00	30	16,62	0,10
5:55:00	30	16,62	0,10
5:56:00	30	16,61	0,10
5:57:00	30	16,61	0,10
5:58:00	30	16,61	0,10
5:59:00	30	16,61	0,10
6:00:00	30	16,60	0,10
6:01:00	30	16,60	0,10
6:02:00	30	16,60	0,10
6:03:00	30	16,60	0,10
6:04:00	30	16,60	0,10
6:05:00	30	16,60	0,10
6:06:00	30	16,60	0,10
6:07:00	30	16,60	0,10
6:08:00	30	16,59	0,11
6:09:00	30	16,59	0,11
6:10:00	30	16,58	0,11
6:11:00	30	16,58	0,11
6:12:00	30	16,59	0,11
6:13:00	30	16,58	0,11
6:14:00	30	16,57	0,11
6:15:00	30	16,57	0,11
6:16:00	30	16,57	0,11
6:17:00	30	16,57	0,11
6:18:00	30	16,57	0,11
6:19:00	30	16,57	0,11
6:20:00	30	16,57	0,11
6:21:00	30	16,57	0,11
6:22:00	30	16,56	0,12
6:23:00	30	16,56	0,12
6:24:00	30	16,55	0,12
6:25:00	30	16,55	0,12
6:26:00	30	16,55	0,12
6:27:00	30	16,55	0,12
6:28:00	30	16,55	0,12
6:29:00	30	16,54	0,12
6:30:00	30	16,54	0,12
6:31:00	30	16,54	0,12
6:32:00	30	16,54	0,12
6:33:00	30	16,54	0,12
6:34:00	30	16,54	0,12
6:35:00	30	16,54	0,12
6:36:00	30	16,54	0,12
6:37:00	30	16,52	0,13
6:38:00	30	16,52	0,13
6:39:00	30	16,52	0,13
6:40:00	30	16,52	0,13
6:41:00	29	16,52	0,13
6:42:00	30	16,52	0,13
6:43:00	30	16,51	0,13
6:44:00	29	16,51	0,13
6:45:00	30	16,51	0,13
6:46:00	30	16,51	0,13
6:47:00	30	16,51	0,13
6:48:00	30	16,51	0,13
6:49:00	30	16,50	0,14
6:50:00	30	16,50	0,14
6:51:00	30	16,49	0,14
6:52:00	30	16,49	0,14
6:53:00	30	16,49	0,14
6:54:00	30	16,49	0,14
6:55:00	30	16,49	0,14
6:56:00	30	16,49	0,14
6:57:00	29	16,48	0,14
6:58:00	29	16,48	0,14
6:59:00	30	16,48	0,14
7:00:00	29	16,48	0,14
7:01:00	29	16,47	0,15
7:02:00	29	16,47	0,15
7:03:00	29	16,47	0,15
7:04:00	29	16,47	0,15
7:05:00	29	16,47	0,15
7:06:00	29	16,46	0,15
7:07:00	29	16,46	0,15
7:08:00	29	16,46	0,15
7:09:00	29	16,46	0,15
7:10:00	29	16,46	0,15
7:11:00	29	16,45	0,15
7:12:00	29	16,45	0,15
7:13:00	29	16,45	0,16
7:14:00	29	16,45	0,16
7:15:00	29	16,45	0,16
7:16:00	29	16,44	0,16
7:17:00	29	16,44	0,16
7:18:00	29	16,44	0,16
7:19:00	29	16,44	0,16
7:20:00	29	16,43	0,16
7:21:00	29	16,43	0,16
7:22:00	29	16,43	0,16
7:23:00	29	16,43	0,16
7:24:00	29	16,43	0,16
7:25:00	29	16,42	0,16
7:26:00	29	16,41	0,17
7:27:00	29	16,41	0,17
7:28:00	29	16,41	0,17
7:29:00	29	16,41	0,17
7:30:00	29	16,41	0,17
7:31:00	29	16,41	0,17
7:32:00	29	16,41	0,17
7:33:00	29	16,41	0,17
7:34:00	29	16,41	0,17
7:35:00	29	16,40	0,17
7:36:00	29	16,40	0,17
7:37:00	29	16,37	0,18
7:38:00	29	16,37	0,18
7:39:00	29	16,37	0,18
7:40:00	29	16,37	0,18
7:41:00	29	16,37	0,18
7:42:00	29	16,36	0,19
7:43:00	29	16,36	0,19
7:44:00	29	16,36	0,19
7:45:00	29	16,36	0,19
7:46:00	29	16,36	0,19
7:47:00	29	16,36	0,19
7:48:00	29	16,36	0,19
7:49:00	29	16,35	0,19
7:50:00	29	16,35	0,19
7:51:00	29	16,35	0,19
7:52:00	29	16,34	0,19
7:53:00	29	16,34	0,19
7:54:00	29	16,34	0,19
7:55:00	29	16,33	0,20
7:56:00	29	16,33	0,20
7:57:00	29	16,33	0,20
7:58:00	29	16,33	0,20
7:59:00	29	16,33	0,20
8:00:00	29	16,33	0,20
8:01:00	29	16,32	0,20
8:02:00	29	16,31	0,21
8:03:00	29	16,31	0,21
8:04:00	29	16,31	0,21
8:05:00	29	16,31	0,21
8:06:00	29	16,31	0,21
8:07:00	29	16,31	0,21
8:08:00	29	16,30	0,21
8:09:00	29	16,30	0,21
8:10:00	29	16,30	0,21
8:11:00	29	16,30	0,21
8:12:00	29	16,30	0,21
8:13:00	29	16,30	0,21
8:14:00	29	16,29	0,21
8:15:00	29	16,29	0,21
8:16:00	29	16,29	0,21
8:17:00	29	16,28	0,22
8:18:00	29	16,28	0,22
8:19:00	29	16,28	0,22
8:20:00	29	16,28	0,22
8:21:00	29	16,27	0,22
8:22:00	29	16,27	0,22
8:23:00	29	16,27	0,22
8:24:00	29	16,27	0,22
8:25:00	29	16,27	0,22
8:26:00	29	16,26	0,22
8:27:00	29	16,26	0,22
8:28:00	29	16,26	0,22
8:29:00	29	16,25	0,23
8:30:00	29	16,25	0,23
8:31:00	29	16,25	0,23
8:32:00	29	16,25	0,23
8:33:00	29	16,25	0,23
8:34:00	29	16,24	0,23
8:35:00	29	16,24	0,23
8:36:00	29	16,24	0,23
8:37:00	29	16,23	0,23
8:38:00	29	16,23	0,23
8:39:00	29	16,23	0,23
8:40:00	29	16,23	0,24
8:41:00	29	16,23	0,24
8:42:00	29	16,22	0,24
8:43:00	29	16,22	0,24
8:44:00	28	16,22	0,24
8:45:00	29	16,22	0,24
8:46:00	29	16,22	0,24
8:47:00	29	16,21	0,25
8:48:00	28	16,21	0,25
8:49:00	29	16,21	0,25
8:50:00	29	16,21	0,25
8:51:00	29	16,20	0,25
8:52:00	28	16,20	0,25
8:53:00	28	16,20	0,25
8:54:00	29	16,20	0,25
8:55:00	29	16,20	0,25
8:56:00	28	16,19	0,25
8:57:00	29	16,19	0,25
8:58:00	29	16,19	0,25
8:59:00	29	16,18	0,25
9:00:00	29	16,18	0,26
9:01:00	29	16,18	0,26
9:02:00	29	16,18	0,26
9:03:00	29	16,18	0,26
9:04:00	28	16,17	0,26
9:05:00	29	16,17	0,26
9:06:00	29	16,17	0,26
9:07:00	29	16,17	0,26
9:08:00	29	16,16	0,26
9:09:00	28	16,16	0,26
9:10:00	28	16,16	0,26
9:11:00	28	16,15	0,27
9:12:00	28	16,15	0,27
9:13:00	29	16,15	0,27
9:14:00	28	16,14	0,27
9:15:00	29	16,14	0,27
9:16:00	29	16,14	0,27
9:17:00	28	16,14	0,27
9:18:00	28	16,13	0,27
9:19:00	28	16,13	0,27
9:20:00	28	16,13	0,27
9:21:00	28	16,13	0,27
9:22:00	28	16,12	0,28
9:23:00	28	16,12	0,28
9:24:00	28	16,12	0,28
9:25:00	28	16,12	0,28
9:26:00	28	16,12	0,28
9:27:00	28	16,12	0,28
9:28:00	29	16,12	0,28
9:29:00	28	16,11	0,28
9:30:00	29	16,11	0,28
9:31:00	28	16,11	0,28
9:32:00	29	16,11	0,28
9:33:00	28	16,10	0,29
9:34:00	28	16,10	0,29
9:35:00	28	16,09	0,29
9:36:00	28	16,09	0,29
9:37:00	28	16,09	0,29
9:38:00	28	16,09	0,29
9:39:00	28	16,09	0,29
9:40:00	28	16,09	0,29
9:41:00	28	16,08	0,30
9:42:00	28	16,08	0,30
9:43:00	28	16,08	0,30
9:44:00	28	16,07	0,30
9:45:00	28	16,07	0,30
9:46:00	29	16,07	0,30
9:47:00	28	16,07	0,30
9:48:00	28	16,06	0,30
9:49:00	28	16,06	0,30
9:50:00	28	16,05	0,30
9:51:00	29	16,05	0,30
9:52:00	28	16,05	0,30
9:53:00	28	16,05	0,31
9:54:00	28	16,05	0,31
9:55:00	28	16,05	0,31
9:56:00	28	16,05	0,31
9:57:00	28	16,05	0,31
9:58:00	28	16,03	0,31
9:59:00	28	16,03	0,31
10:00:00	28	16,03	0,31
10:01:00	28	16,03	0,31
10:02:00	28	16,03	0,32
10:03:00	28	16,03	0,32
10:04:00	28	16,03	0,32
10:05:00	28	16,03	0,32
10:06:00	28	16,02	0,32
10:07:00	28	16,02	0,32
10:08:00	28	16,02	0,32
10:09:00	28	16,02	0,32
10:10:00	28	16,01	0,32
10:11:00	28	16,01	0,32
10:12:00	28	16,00	0,33
10:13:00	28	16,00	0,33
10:14:00	28	16,00	0,33
10:15:00	28	16,00	0,33
10:16:00	28	16,00	0,33
10:17:00	28	16,00	0,33
10:18:00	28	15,99	0,33
10:19:00	28	15,99	0,33
10:20:00	28	15,99	0,33
10:21:00	28	15,98	0,34
10:22:00	28	15,98	0,34
10:23:00	28	15,97	0,34
10:24:00	28	15,97	0,34
10:25:00	28	15,97	0,34
10:26:00	28	15,97	0,34
10:27:00	28	15,96	0,34
10:28:00	28	15,96	0,34
10:29:00	28	15,96	0,34
10:30:00	28	15,96	0,35
10:31:00	28	15,96	0,35
10:32:00	28	15,96	0,35
10:33:00	28	15,96	0,35
10:34:00	28	15,95	0,35
10:35:00	28	15,95	0,35
10:36:00	28	15,94	0,35
10:37:00	28	15,94	0,35
10:38:00	28	15,94	0,35
10:39:00	28	15,93	0,35
10:40:00	28	15,93	0,35
10:41:00	28	15,93	0,35
10:42:00	28	15,93	0,35
10:43:00	28	15,93	0,36
10:44:00	28	15,93	0,36
10:45:00	28	15,92	0,36
10:46:00	28	15,92	0,36
10:47:00	28	15,91	0,36
10:48:00	28	15,91	0,36
10:49:00	28	15,91	0,36
10:50:00	28	15,91	0,36
10:51:00	28	15,91	0,37
10:52:00	28	15,91	0,37
10:53:00	28	15,91	0,37
10:54:00	28	15,90	0,37
10:55:00	28	15,90	0,37
10:56:00	28	15,90	0,37
10:57:00	28	15,90	0,37
10:58:00	28	15,89	0,37
10:59:00	28	15,89	0,37
11:00:00	28	15,88	0,38
11:01:00	28	15,88	0,38
11:02:00	28	15,88	0,38
11:03:00	28	15,88	0,38
11:04:00	28	15,88	0,38
11:05:00	28	15,88	0,38
11:06:00	28	15,88	0,38
11:07:00	28	15,87	0,38
11:08:00	28	15,86	0,39
11:09:00	28	15,86	0,39
11:10:00	28	15,86	0,39
11:11:00	28	15,86	0,39
11:12:00	28	15,85	0,39
11:13:00	28	15,85	0,39
11:14:00	28	15,85	0,39
11:15:00	28	15,85	0,39
11:16:00	28	15,85	0,39
11:17:00	28	15,85	0,39
11:18:00	28	15,85	0,39
11:19:00	28	15,84	0,40
11:20:00	28	15,84	0,40
11:21:00	28	15,84	0,40
11:22:00	28	15,83	0,40
11:23:00	28	15,83	0,40
11:24:00	28	15,83	0,40
11:25:00	28	15,82	0,40
11:26:00	28	15,82	0,40
11:27:00	28	15,82	0,40
11:28:00	28	15,82	0,40
11:29:00	28	15,82	0,41
11:30:00	28	15,82	0,41
11:31:00	28	15,82	0,41
11:32:00	28	15,81	0,41
11:33:00	28	15,80	0,41
11:34:00	28	15,80	0,41
11:35:00	28	15,80	0,41
11:36:00	28	15,80	0,41
11:37:00	28	15,79	0,42
11:38:00	28	15,79	0,42
11:39:00	28	15,79	0,42
11:40:00	28	15,79	0,42
11:41:00	28	15,79	0,42
11:42:00	28	15,79	0,42
11:43:00	28	15,79	0,42
11:44:00	28	15,78	0,42
11:45:00	28	15,78	0,42
11:46:00	28	15,78	0,42
11:47:00	28	15,78	0,42
11:48:00	28	15,77	0,43
11:49:00	28	15,76	0,43
11:50:00	28	15,76	0,43
11:51:00	28	15,76	0,43
11:52:00	28	15,76	0,43
11:53:00	28	15,75	0,43
11:54:00	28	15,75	0,43
11:55:00	28	15,75	0,44
11:56:00	28	15,75	0,44
11:57:00	28	15,74	0,44
11:58:00	28	15,74	0,44
11:59:00	28	15,74	0,44
12:00:00	28	15,74	0,44
12:01:00	28	15,74	0,44
12:02:00	28	15,73	0,44
12:03:00	28	15,73	0,44
12:04:00	28	15,73	0,44
12:05:00	28	15,73	0,44
12:06:00	28	15,73	0,44
12:07:00	28	15,73	0,45
12:08:00	28	15,73	0,45
12:09:00	28	15,72	0,45
12:10:00	28	15,72	0,45
12:11:00	28	15,72	0,45
12:12:00	28	15,71	0,45
12:13:00	28	15,71	0,45
12:14:00	28	15,71	0,45
12:15:00	28	15,71	0,45
12:16:00	27	15,70	0,46
12:17:00	28	15,70	0,46
12:18:00	27	15,70	0,46
12:19:00	28	15,70	0,46
12:20:00	28	15,69	0,46
12:21:00	28	15,69	0,46
12:22:00	28	15,69	0,46
12:23:00	28	15,69	0,46
12:24:00	28	15,68	0,47
12:25:00	28	15,68	0,47
12:26:00	28	15,68	0,47
12:27:00	28	15,67	0,47
12:28:00	28	15,67	0,47
12:29:00	27	15,67	0,47
12:30:00	28	15,67	0,47
12:31:00	28	15,67	0,48
12:32:00	27	15,67	0,48
12:33:00	28	15,67	0,48
12:34:00	27	15,66	0,48
12:35:00	28	15,66	0,48
12:36:00	28	15,66	0,48
12:37:00	28	15,65	0,48
12:38:00	28	15,65	0,48
12:39:00	28	15,65	0,48
12:40:00	28	15,64	0,49
12:41:00	28	15,64	0,49
12:42:00	28	15,64	0,49
12:43:00	27	15,64	0,49
12:44:00	28	15,64	0,49
12:45:00	28	15,63	0,49
12:46:00	28	15,63	0,49
12:47:00	28	15,63	0,49
12:48:00	28	15,63	0,49
12:49:00	28	15,62	0,50
12:50:00	28	15,62	0,50
12:51:00	28	15,62	0,50
12:52:00	27	15,61	0,50
12:53:00	28	15,61	0,50
12:54:00	28	15,61	0,50
12:55:00	28	15,61	0,50
12:56:00	28	15,61	0,50
12:57:00	28	15,61	0,50
12:58:00	28	15,60	0,51
12:59:00	28	15,60	0,51
13:00:00	28	15,60	0,51
13:01:00	28	15,60	0,51
13:02:00	27	15,59	0,51
13:03:00	28	15,59	0,51
13:04:00	28	15,59	0,51
13:05:00	28	15,58	0,51
13:06:00	27	15,58	0,51
13:07:00	28	15,57	0,52
13:08:00	28	15,57	0,52
13:09:00	28	15,57	0,52
13:10:00	28	15,57	0,52
13:11:00	28	15,57	0,52
13:12:00	28	15,57	0,52
13:13:00	28	15,57	0,52
13:14:00	28	15,57	0,52
13:15:00	28	15,56	0,53
13:16:00	27	15,56	0,53
13:17:00	28	15,56	0,53
13:18:00	28	15,56	0,53
13:19:00	28	15,55	0,53
13:20:00	28	15,55	0,53
13:21:00	28	15,55	0,53
13:22:00	28	15,55	0,53
13:23:00	28	15,55	0,53
13:24:00	28	15,55	0,53
13:25:00	28	15,54	0,54
13:26:00	28	15,54	0,54
13:27:00	28	15,54	0,54
13:28:00	27	15,53	0,54
13:29:00	28	15,53	0,54
13:30:00	28	15,52	0,54
13:31:00	28	15,52	0,54
13:32:00	28	15,52	0,54
13:33:00	28	15,52	0,54
13:34:00	28	15,52	0,55
13:35:00	28	15,52	0,55
13:36:00	28	15,52	0,55
13:37:00	28	15,51	0,55
13:38:00	28	15,51	0,55
13:39:00	27	15,51	0,55
13:40:00	28	15,51	0,55
13:41:00	27	15,50	0,56
13:42:00	28	15,50	0,56
13:43:00	28	15,50	0,56
13:44:00	27	15,50	0,56
13:45:00	28	15,49	0,56
13:46:00	28	15,49	0,56
13:47:00	27	15,49	0,56
13:48:00	28	15,48	0,56
13:49:00	27	15,48	0,56
13:50:00	27	15,48	0,56
13:51:00	28	15,48	0,57
13:52:00	27	15,48	0,57
13:53:00	28	15,48	0,57
13:54:00	28	15,47	0,57
13:55:00	28	15,47	0,57
13:56:00	28	15,46	0,57
13:57:00	27	15,46	0,57
13:58:00	28	15,46	0,57
13:59:00	28	15,46	0,57
14:00:00	28	15,46	0,57
14:01:00	28	15,45	0,58
14:02:00	28	15,45	0,58
14:03:00	28	15,45	0,58
14:04:00	28	15,45	0,58
14:05:00	28	15,45	0,58
14:06:00	27	15,45	0,58
14:07:00	28	15,45	0,58
14:08:00	27	15,44	0,59
14:09:00	27	15,44	0,59
14:10:00	27	15,44	0,59
14:11:00	27	15,44	0,59
14:12:00	28	15,43	0,59
14:13:00	27	15,43	0,59
14:14:00	27	15,43	0,59
14:15:00	28	15,43	0,59
14:16:00	28	15,43	0,59
14:17:00	27	15,43	0,59
14:18:00	27	15,43	0,59
14:19:00	28	15,42	0,60
14:20:00	27	15,42	0,60
14:21:00	27	15,42	0,60
14:22:00	27	15,42	0,60
14:23:00	27	15,41	0,60
14:24:00	28	15,41	0,60
14:25:00	28	15,41	0,60
14:26:00	28	15,40	0,60
14:27:00	27	15,40	0,60
14:28:00	28	15,40	0,60
14:29:00	27	15,40	0,60
14:30:00	27	15,39	0,61
14:31:00	27	15,39	0,61
14:32:00	27	15,39	0,61
14:33:00	27	15,39	0,61
14:34:00	28	15,39	0,61
14:35:00	27	15,39	0,61
14:36:00	28	15,38	0,62
14:37:00	27	15,38	0,62
14:38:00	27	15,38	0,62
14:39:00	27	15,38	0,62
14:40:00	28	15,37	0,62
14:41:00	27	15,37	0,62
14:42:00	27	15,37	0,62
14:43:00	27	15,37	0,62
14:44:00	27	15,37	0,62
14:45:00	27	15,37	0,62
14:46:00	28	15,36	0,63
14:47:00	27	15,36	0,63
14:48:00	27	15,36	0,63
14:49:00	27	15,36	0,63
14:50:00	27	15,35	0,63
14:51:00	28	15,35	0,63
14:52:00	27	15,35	0,63
14:53:00	28	15,35	0,63
14:54:00	27	15,34	0,64
14:55:00	27	15,34	0,64
14:56:00	27	15,34	0,64
14:57:00	27	15,34	0,64
14:58:00	27	15,34	0,64
14:59:00	27	15,34	0,64
15:00:00	27	15,34	0,64
15:01:00	27	15,34	0,64
15:02:00	27	15,33	0,64
15:03:00	27	15,33	0,64
15:04:00	28	15,31	0,66
15:05:00	28	15,31	0,66
15:06:00	28	15,31	0,66
15:07:00	27	15,31	0,66
15:08:00	27	15,30	0,66
15:09:00	27	15,30	0,66
15:10:00	27	15,30	0,66
15:11:00	27	15,30	0,66
15:12:00	27	15,29	0,66
15:13:00	27	15,29	0,66
15:14:00	27	15,29	0,66
15:15:00	27	15,29	0,66
15:16:00	28	15,28	0,67
15:17:00	27	15,28	0,67
15:18:00	27	15,28	0,67
15:19:00	27	15,28	0,67
15:20:00	27	15,28	0,67
15:21:00	27	15,27	0,67
15:22:00	27	15,27	0,67
15:23:00	27	15,27	0,67
15:24:00	27	15,27	0,67
15:25:00	27	15,27	0,68
15:26:00	27	15,27	0,68
15:27:00	28	15,27	0,68
15:28:00	27	15,26	0,68
15:29:00	28	15,26	0,68
15:30:00	27	15,26	0,68
15:31:00	27	15,25	0,68
15:32:00	27	15,25	0,68
15:33:00	27	15,25	0,68
15:34:00	27	15,25	0,68
15:35:00	27	15,25	0,69
15:36:00	27	15,25	0,69
15:37:00	27	15,25	0,69
15:38:00	27	15,25	0,69
15:39:00	27	15,25	0,69
15:40:00	27	15,24	0,69
15:41:00	27	15,24	0,69
15:42:00	27	15,24	0,69
15:43:00	27	15,24	0,69
15:44:00	27	15,23	0,70
15:45:00	27	15,23	0,70
15:46:00	27	15,22	0,70
15:47:00	27	15,22	0,70
15:48:00	27	15,22	0,70
15:49:00	27	15,22	0,70
15:50:00	27	15,22	0,70
15:51:00	27	15,21	0,70
15:52:00	27	15,21	0,70
15:53:00	28	15,21	0,70
15:54:00	27	15,21	0,71
15:55:00	28	15,21	0,71
15:56:00	27	15,21	0,71
15:57:00	27	15,20	0,71
15:58:00	28	15,20	0,71
15:59:00	27	15,20	0,71
16:00:00	27	15,20	0,71
16:01:00	27	15,20	0,71
16:02:00	27	15,19	0,72
16:03:00	28	15,19	0,72
16:04:00	27	15,19	0,72
16:05:00	28	15,19	0,72
16:06:00	27	15,19	0,72
16:07:00	27	15,19	0,72
16:08:00	27	15,19	0,72
16:09:00	27	15,19	0,72
16:10:00	27	15,19	0,72
16:11:00	27	15,18	0,73
16:12:00	27	15,18	0,73
16:13:00	27	15,18	0,73
16:14:00	27	15,18	0,73
16:15:00	27	15,17	0,73
16:16:00	28	15,17	0,73
16:17:00	27	15,17	0,73
16:18:00	27	15,16	0,73
16:19:00	27	15,16	0,73
16:20:00	27	15,16	0,73
16:21:00	27	15,16	0,74
16:22:00	27	15,16	0,74
16:23:00	27	15,16	0,74
16:24:00	28	15,16	0,74
16:25:00	27	15,16	0,74
16:26:00	27	15,15	0,74
16:27:00	27	15,15	0,74
16:28:00	27	15,15	0,74
16:29:00	27	15,15	0,74
16:30:00	27	15,14	0,75
16:31:00	27	15,14	0,75
16:32:00	27	15,14	0,75
16:33:00	27	15,14	0,75
16:34:00	27	15,14	0,75
16:35:00	27	15,13	0,75
16:36:00	27	15,13	0,75
16:37:00	27	15,13	0,75
16:38:00	27	15,13	0,75
16:39:00	27	15,13	0,75
16:40:00	28	15,13	0,75
16:41:00	27	15,13	0,75
16:42:00	27	15,12	0,76
16:43:00	27	15,12	0,76
16:44:00	27	15,12	0,76
16:45:00	27	15,12	0,76
16:46:00	28	15,11	0,76
16:47:00	28	15,11	0,76
16:48:00	27	15,11	0,76
16:49:00	27	15,11	0,76
16:50:00	27	15,11	0,76
16:51:00	27	15,11	0,76
16:52:00	27	15,10	0,77
16:53:00	28	15,10	0,77
16:54:00	28	15,10	0,77
16:55:00	27	15,10	0,77
16:56:00	27	15,10	0,77
16:57:00	27	15,10	0,77
16:58:00	27	15,10	0,77
16:59:00	27	15,10	0,77
17:00:00	27	15,10	0,77
17:01:00	28	15,09	0,78
17:02:00	27	15,09	0,78
17:03:00	27	15,08	0,78
17:04:00	27	15,08	0,78
17:05:00	27	15,08	0,78
17:06:00	27	15,08	0,78
17:07:00	28	15,07	0,79
17:08:00	28	15,07	0,79
17:09:00	27	15,07	0,79
17:10:00	27	15,07	0,79
17:11:00	27	15,07	0,79
17:12:00	27	15,07	0,79
17:13:00	27	15,07	0,79
17:14:00	27	15,07	0,79
17:15:00	27	15,07	0,79
17:16:00	27	15,06	0,79
17:17:00	27	15,06	0,79
17:18:00	27	15,06	0,79
17:19:00	27	15,06	0,79
17:20:00	27	15,06	0,79
17:21:00	27	15,05	0,80
17:22:00	28	15,05	0,80
17:23:00	27	15,05	0,80
17:24:00	27	15,05	0,80
17:25:00	27	15,05	0,80
17:26:00	27	15,05	0,80
17:27:00	27	15,04	0,80
17:28:00	28	15,04	0,80
17:29:00	27	15,04	0,80
17:30:00	27	15,04	0,81
17:31:00	27	15,04	0,81
17:32:00	27	15,04	0,81
17:33:00	27	15,04	0,81
17:34:00	27	15,03	0,81
17:35:00	27	15,03	0,81
17:36:00	27	15,03	0,81
17:37:00	28	15,03	0,81
17:38:00	27	15,03	0,81
17:39:00	27	15,02	0,82
17:40:00	27	15,02	0,82
17:41:00	27	15,02	0,82
17:42:00	27	15,02	0,82
17:43:00	28	15,01	0,82
17:44:00	28	15,01	0,82
17:45:00	27	15,01	0,82
17:46:00	27	15,01	0,82
17:47:00	28	15,01	0,82
17:48:00	27	15,01	0,82
17:49:00	27	15,01	0,82
17:50:00	27	15,01	0,82
17:51:00	27	15,01	0,82
17:52:00	27	15,00	0,83
17:53:00	27	15,00	0,83
17:54:00	27	15,00	0,83
17:55:00	27	15,00	0,83
17:56:00	27	15,00	0,83
17:57:00	27	14,99	0,83
17:58:00	27	14,99	0,83
17:59:00	27	14,99	0,83
18:00:00	27	14,99	0,83
18:01:00	27	14,99	0,83
18:02:00	27	14,98	0,84
18:03:00	27	14,98	0,84
18:04:00	27	14,98	0,84
18:05:00	27	14,98	0,84
18:06:00	27	14,98	0,84
18:07:00	27	14,97	0,84
18:08:00	27	14,97	0,84
18:09:00	27	14,97	0,84
18:10:00	27	14,97	0,84
18:11:00	27	14,97	0,84
18:12:00	27	14,97	0,85
18:13:00	27	14,97	0,85
18:14:00	27	14,97	0,85
18:15:00	27	14,97	0,85
18:16:00	27	14,96	0,85
18:17:00	27	14,96	0,85
18:18:00	28	14,96	0,85
18:19:00	28	14,96	0,85
18:20:00	27	14,95	0,86
18:21:00	27	14,95	0,86
18:22:00	27	14,95	0,86
18:23:00	28	14,95	0,86
18:24:00	27	14,95	0,86
18:25:00	27	14,95	0,86
18:26:00	27	14,95	0,86
18:27:00	27	14,95	0,86
18:28:00	27	14,95	0,86
18:29:00	27	14,95	0,86
18:30:00	27	14,95	0,86
18:31:00	27	14,94	0,87
18:32:00	27	14,94	0,87
18:33:00	27	14,94	0,87
18:34:00	27	14,94	0,87
18:35:00	27	14,94	0,87
18:36:00	27	14,94	0,87
18:37:00	28	14,93	0,87
18:38:00	27	14,93	0,87
18:39:00	28	14,93	0,87
18:40:00	27	14,92	0,87
18:41:00	27	14,92	0,87
18:42:00	27	14,92	0,87
18:43:00	27	14,92	0,87
18:44:00	27	14,91	0,88
18:45:00	27	14,91	0,88
18:46:00	27	14,91	0,88
18:47:00	27	14,91	0,88
18:48:00	27	14,91	0,88
18:49:00	27	14,91	0,88
18:50:00	27	14,91	0,88
18:51:00	27	14,91	0,88
18:52:00	27	14,91	0,88
18:53:00	27	14,91	0,88
18:54:00	27	14,91	0,88
18:55:00	27	14,91	0,88
18:56:00	27	14,90	0,89
18:57:00	27	14,90	0,89
18:58:00	27	14,90	0,89
18:59:00	27	14,90	0,89
19:00:00	27	14,90	0,89
19:01:00	27	14,89	0,89
19:02:00	27	14,89	0,89
19:03:00	27	14,89	0,89
19:04:00	27	14,89	0,89
19:05:00	27	14,89	0,89
19:06:00	27	14,89	0,89
19:07:00	27	14,89	0,90
19:08:00	27	14,89	0,90
19:09:00	27	14,89	0,90
19:10:00	27	14,89	0,90
19:11:00	27	14,89	0,90
19:12:00	27	14,88	0,90
19:13:00	27	14,88	0,90
19:14:00	27	14,88	0,90
19:15:00	27	14,88	0,90
19:16:00	27	14,88	0,90
19:17:00	27	14,88	0,90
19:18:00	27	14,87	0,91
19:19:00	27	14,87	0,91
19:20:00	27	14,87	0,91
19:21:00	27	14,87	0,91
19:22:00	27	14,87	0,91
19:23:00	27	14,87	0,91
19:24:00	27	14,86	0,91
19:25:00	27	14,86	0,91
19:26:00	27	14,86	0,91
19:27:00	27	14,86	0,91
19:28:00	27	14,86	0,92
19:29:00	27	14,86	0,92
19:30:00	27	14,85	0,92
19:31:00	27	14,85	0,92
19:32:00	27	14,85	0,92
19:33:00	27	14,85	0,92
19:34:00	27	14,85	0,92
19:35:00	27	14,85	0,92
19:36:00	27	14,84	0,93
19:37:00	27	14,84	0,93
19:38:00	27	14,84	0,93
19:39:00	27	14,84	0,93
19:40:00	27	14,84	0,93
19:41:00	27	14,84	0,93
19:42:00	27	14,83	0,93
19:43:00	27	14,83	0,93
19:44:00	27	14,83	0,93
19:45:00	27	14,83	0,93
19:46:00	27	14,83	0,93
19:47:00	27	14,83	0,93
19:48:00	27	14,83	0,94
19:49:00	27	14,83	0,94
19:50:00	27	14,83	0,94
19:51:00	27	14,83	0,94
19:52:00	27	14,83	0,94
19:53:00	27	14,83	0,94
19:54:00	27	14,83	0,94
19:55:00	27	14,82	0,94
19:56:00	27	14,82	0,94
19:57:00	27	14,82	0,94
19:58:00	27	14,82	0,94
19:59:00	27	14,82	0,94
20:00:00	27	14,82	0,94
20:01:00	27	14,81	0,95
20:02:00	27	14,81	0,95
20:03:00	27	14,81	0,95
20:04:00	27	14,81	0,95
20:05:00	27	14,81	0,95
20:06:00	27	14,81	0,95
20:07:00	27	14,81	0,95
20:08:00	27	14,80	0,95
20:09:00	27	14,80	0,95
20:10:00	27	14,80	0,95
20:11:00	27	14,80	0,95
20:12:00	27	14,80	0,95
20:13:00	27	14,80	0,96
20:14:00	27	14,80	0,96
20:15:00	27	14,80	0,96
20:16:00	27	14,80	0,96
20:17:00	27	14,80	0,96
20:18:00	27	14,79	0,96
20:19:00	27	14,79	0,96
20:20:00	27	14,79	0,96
20:21:00	27	14,79	0,96
20:22:00	27	14,79	0,96
20:23:00	27	14,79	0,96
20:24:00	27	14,78	0,96
20:25:00	27	14,78	0,96
20:26:00	27	14,78	0,96
20:27:00	27	14,78	0,96
20:28:00	27	14,78	0,96
20:29:00	27	14,78	0,96
20:30:00	27	14,78	0,96
20:31:00	27	14,77	0,97
20:32:00	27	14,77	0,97
20:33:00	27	14,77	0,97
20:34:00	27	14,77	0,97
20:35:00	27	14,77	0,97
20:36:00	27	14,77	0,97
20:37:00	27	14,77	0,97
20:38:00	27	14,77	0,97
20:39:00	27	14,77	0,97
20:40:00	27	14,77	0,97
20:41:00	27	14,77	0,97
20:42:00	27	14,76	0,98
20:43:00	27	14,76	0,98
20:44:00	27	14,76	0,98
20:45:00	27	14,76	0,98
20:46:00	27	14,76	0,98
20:47:00	27	14,76	0,98
20:48:00	27	14,75	0,98
20:49:00	27	14,75	0,98
20:50:00	27	14,75	0,98
20:51:00	27	14,75	0,98
20:52:00	27	14,75	0,98
20:53:00	27	14,75	0,98
20:54:00	27	14,75	0,98
20:55:00	27	14,75	0,98
20:56:00	27	14,74	0,99
20:57:00	27	14,74	0,99
20:58:00	27	14,74	0,99
20:59:00	27	14,74	0,99
21:00:00	27	14,74	0,99
21:01:00	27	14,74	0,99
21:02:00	27	14,73	0,99
21:03:00	27	14,73	0,99
21:04:00	27	14,73	0,99
21:05:00	27	14,73	0,99
21:06:00	27	14,73	1,00
21:07:00	27	14,73	1,00
21:08:00	27	14,73	1,00
21:09:00	27	14,73	1,00
21:10:00	27	14,73	1,00
21:11:00	27	14,73	1,00
21:12:00	27	14,73	1,00
21:13:00	27	14,72	1,00
21:14:00	27	14,72	1,00
21:15:00	27	14,72	1,00
21:16:00	27	14,72	1,00
21:17:00	27	14,72	1,00
21:18:00	27	14,72	1,00
21:19:00	27	14,72	1,00
21:20:00	27	14,72	1,00
21:21:00	27	14,71	1,01
21:22:00	27	14,71	1,01
21:23:00	27	14,71	1,01
21:24:00	27	14,71	1,01
21:25:00	27	14,71	1,01
21:26:00	27	14,71	1,01
21:27:00	27	14,71	1,01
21:28:00	27	14,71	1,01
21:29:00	27	14,71	1,01
21:30:00	27	14,71	1,01
21:31:00	27	14,71	1,01
21:32:00	27	14,71	1,01
21:33:00	27	14,70	1,02
21:34:00	27	14,70	1,02
21:35:00	27	14,70	1,02
21:36:00	27	14,70	1,02
21:37:00	27	14,70	1,02
21:38:00	27	14,70	1,02
21:39:00	27	14,70	1,02
21:40:00	27	14,70	1,02
21:41:00	27	14,69	1,02
21:42:00	27	14,69	1,02
21:43:00	27	14,69	1,02
21:44:00	27	14,69	1,02
21:45:00	27	14,69	1,02
21:46:00	27	14,69	1,02
21:47:00	27	14,69	1,02
21:48:00	27	14,68	1,03
21:49:00	27	14,68	1,03
21:50:00	27	14,68	1,03
21:51:00	27	14,68	1,03
21:52:00	27	14,68	1,03
21:53:00	27	14,68	1,03
21:54:00	27	14,68	1,03
21:55:00	27	14,68	1,03
21:56:00	27	14,68	1,03
21:57:00	27	14,68	1,03
21:58:00	27	14,68	1,03
21:59:00	27	14,68	1,03
22:00:00	27	14,68	1,03
22:01:00	27	14,67	1,04
22:02:00	27	14,67	1,04
22:03:00	27	14,67	1,04
22:04:00	27	14,67	1,04
22:05:00	27	14,67	1,04
22:06:00	27	14,67	1,04
22:07:00	27	14,67	1,04
22:08:00	27	14,66	1,04
22:09:00	27	14,66	1,04
22:10:00	27	14,66	1,04
22:11:00	27	14,66	1,04
22:12:00	27	14,66	1,04
22:13:00	27	14,66	1,04
22:14:00	27	14,66	1,04
22:15:00	27	14,66	1,04
22:16:00	27	14,65	1,05
22:17:00	27	14,65	1,05
22:18:00	27	14,65	1,05
22:19:00	27	14,65	1,05
22:20:00	27	14,65	1,05
22:21:00	27	14,65	1,05
22:22:00	27	14,65	1,05
22:23:00	27	14,65	1,05
22:24:00	27	14,65	1,05
22:25:00	27	14,65	1,05
22:26:00	27	14,65	1,05
22:27:00	27	14,65	1,05
22:28:00	27	14,65	1,05
22:29:00	27	14,64	1,06
22:30:00	27	14,64	1,06
22:31:00	27	14,64	1,06
22:32:00	27	14,64	1,06
22:33:00	27	14,64	1,06
22:34:00	27	14,64	1,06
22:35:00	27	14,64	1,06
22:36:00	27	14,64	1,06
22:37:00	27	14,63	1,07
22:38:00	27	14,63	1,07
22:39:00	27	14,63	1,07
22:40:00	27	14,63	1,07
22:41:00	27	14,63	1,07
22:42:00	27	14,62	1,07
22:43:00	27	14,62	1,07
22:44:00	27	14,62	1,07
22:45:00	27	14,62	1,07
22:46:00	27	14,62	1,07
22:47:00	27	14,62	1,07
22:48:00	27	14,62	1,07
22:49:00	27	14,62	1,07
22:50:00	27	14,62	1,08
22:51:00	27	14,62	1,08
22:52:00	27	14,62	1,08
22:53:00	27	14,62	1,08
22:54:00	27	14,62	1,08
22:55:00	27	14,62	1,08
22:56:00	27	14,62	1,08
22:57:00	27	14,62	1,08
22:58:00	27	14,61	1,08
22:59:00	27	14,61	1,08
23:00:00	27	14,61	1,08
23:01:00	27	14,61	1,08
23:02:00	27	14,61	1,08
23:03:00	27	14,61	1,08
23:04:00	27	14,61	1,08
23:05:00	27	14,61	1,08
23:06:00	27	14,60	1,09
23:07:00	27	14,60	1,09
23:08:00	27	14,60	1,09
23:09:00	27	14,60	1,09
23:10:00	27	14,60	1,09
23:11:00	27	14,59	1,09
23:12:00	27	14,59	1,09
23:13:00	27	14,59	1,09
23:14:00	27	14,59	1,09
23:15:00	27	14,59	1,09
23:16:00	27	14,59	1,09
23:17:00	27	14,59	1,09
23:18:00	27	14,59	1,09
23:19:00	27	14,59	1,09
23:20:00	27	14,59	1,09
23:21:00	27	14,59	1,10
23:22:00	27	14,59	1,10
23:23:00	27	14,59	1,10
23:24:00	27	14,59	1,10
23:25:00	27	14,59	1,10
23:26:00	27	14,59	1,10
23:27:00	27	14,59	1,10
23:28:00	27	14,59	1,10
23:29:00	27	14,58	1,10
23:30:00	27	14,58	1,10
23:31:00	27	14,58	1,10
23:32:00	27	14,58	1,10
23:33:00	27	14,58	1,10
23:34:00	27	14,57	1,11
23:35:00	27	14,57	1,11
23:36:00	27	14,57	1,11
23:37:00	27	14,57	1,11
23:38:00	27	14,57	1,11
23:39:00	27	14,57	1,11
23:40:00	27	14,57	1,11
23:41:00	27	14,57	1,11
23:42:00	27	14,57	1,11
23:43:00	27	14,56	1,11
23:44:00	27	14,56	1,11
23:45:00	27	14,56	1,11
23:46:00	27	14,56	1,11
23:47:00	27	14,56	1,11
23:48:00	27	14,56	1,11
23:49:00	27	14,56	1,11
23:50:00	27	14,55	1,12
23:51:00	27	14,56	1,11
23:52:00	27	14,55	1,12
23:53:00	27	14,56	1,11
23:54:00	27	14,55	1,12
23:55:00	27	14,55	1,12
23:56:00	27	14,55	1,12
23:57:00	27	14,55	1,12
23:58:00	27	14,55	1,12
23:59:00	27	14,55	1,12
24:00:00	27	14,55	1,12
24:01:00	27	14,55	1,12
24:02:00	27	14,55	1,12
24:03:00	27	14,55	1,12
24:04:00	27	14,55	1,12
24:05:00	27	14,55	1,12
24:06:00	27	14,54	1,13
24:07:00	27	14,54	1,13
24:08:00	27	14,54	1,13
24:09:00	27	14,54	1,13
24:10:00	27	14,54	1,13
24:11:00	27	14,54	1,13
24:12:00	27	14,54	1,13
24:13:00	27	14,54	1,13
24:14:00	27	14,53	1,13
24:15:00	27	14,53	1,13
24:16:00	27	14,53	1,13
24:17:00	27	14,53	1,13
24:18:00	27	14,53	1,13
24:19:00	27	14,53	1,13
24:20:00	28	14,53	1,13
24:21:00	27	14,53	1,14
24:22:00	27	14,53	1,14
24:23:00	27	14,53	1,14
24:24:00	27	14,53	1,14
24:25:00	27	14,53	1,14
24:26:00	27	14,53	1,14
24:27:00	27	14,53	1,14
24:28:00	27	14,53	1,14
24:29:00	27	14,53	1,14
24:30:00	27	14,53	1,14
24:31:00	27	14,52	1,14
24:32:00	27	14,52	1,14
24:33:00	27	14,52	1,14
24:34:00	27	14,52	1,14
24:35:00	27	14,52	1,14
24:36:00	27	14,52	1,14
24:37:00	27	14,52	1,14
24:38:00	27	14,52	1,14
24:39:00	27	14,52	1,14
24:40:00	27	14,51	1,15
24:41:00	28	14,51	1,15
24:42:00	27	14,51	1,15
24:43:00	27	14,51	1,15
24:44:00	28	14,51	1,15
24:45:00	27	14,51	1,15
24:46:00	27	14,51	1,15
24:47:00	27	14,50	1,16
24:48:00	27	14,50	1,16
24:49:00	27	14,50	1,16
24:50:00	27	14,50	1,16
24:51:00	27	14,50	1,16
24:52:00	27	14,50	1,16
24:53:00	27	14,50	1,16
24:54:00	28	14,50	1,16
24:55:00	27	14,50	1,16
24:56:00	27	14,50	1,16
24:57:00	27	14,50	1,16
24:58:00	27	14,50	1,16
24:59:00	27	14,50	1,16
25:00:00	27	14,50	1,16
25:01:00	27	14,50	1,16
25:02:00	27	14,50	1,16
25:03:00	27	14,50	1,16
25:04:00	27	14,50	1,16
25:05:00	27	14,49	1,17
25:06:00	27	14,49	1,17
25:07:00	27	14,49	1,17
25:08:00	27	14,49	1,17
25:09:00	27	14,49	1,17
25:10:00	27	14,49	1,17
25:11:00	27	14,48	1,17
25:12:00	28	14,48	1,17
25:13:00	27	14,48	1,17
25:14:00	27	14,48	1,17
25:15:00	27	14,48	1,17
25:16:00	27	14,48	1,17
25:17:00	27	14,48	1,17
25:18:00	27	14,48	1,17
25:19:00	27	14,48	1,17
25:20:00	27	14,48	1,17
25:21:00	27	14,48	1,17
25:22:00	27	14,48	1,17
25:23:00	27	14,47	1,18
25:24:00	27	14,47	1,18
25:25:00	27	14,47	1,18
25:26:00	27	14,47	1,18
25:27:00	28	14,47	1,18
25:28:00	27	14,47	1,18
25:29:00	28	14,47	1,18
25:30:00	27	14,47	1,18
25:31:00	27	14,46	1,18
25:32:00	27	14,46	1,18
25:33:00	27	14,46	1,18
25:34:00	27	14,46	1,18
25:35:00	27	14,46	1,18
25:36:00	27	14,46	1,18
25:37:00	27	14,46	1,18
25:38:00	27	14,46	1,18
25:39:00	27	14,46	1,18
25:40:00	27	14,46	1,19
25:41:00	27	14,46	1,19
25:42:00	27	14,46	1,19
25:43:00	27	14,46	1,19
25:44:00	28	14,46	1,19
25:45:00	27	14,46	1,19
25:46:00	28	14,46	1,19
25:47:00	27	14,46	1,19
25:48:00	27	14,46	1,19
25:49:00	27	14,45	1,19
25:50:00	28	14,45	1,19
25:51:00	27	14,45	1,19
25:52:00	27	14,45	1,19
25:53:00	27	14,45	1,19
25:54:00	27	14,45	1,19
25:55:00	27	14,45	1,19
25:56:00	27	14,44	1,20
25:57:00	27	14,44	1,20
25:58:00	27	14,44	1,20
25:59:00	27	14,44	1,20
26:00:00	27	14,44	1,20
26:01:00	27	14,44	1,20
26:02:00	27	14,44	1,20
26:03:00	27	14,44	1,20
26:04:00	27	14,44	1,20
26:05:00	27	14,44	1,20
26:06:00	27	14,43	1,20
26:07:00	27	14,44	1,20
26:08:00	27	14,43	1,20
26:09:00	27	14,43	1,20
26:10:00	27	14,43	1,20
26:11:00	27	14,43	1,20
26:12:00	27	14,43	1,20
26:13:00	27	14,43	1,20
26:14:00	27	14,43	1,20
26:15:00	27	14,43	1,20
26:16:00	27	14,43	1,20
26:17:00	27	14,43	1,21
26:18:00	27	14,43	1,21
26:19:00	28	14,43	1,21
26:20:00	27	14,43	1,21
26:21:00	27	14,43	1,21
26:22:00	27	14,43	1,21
26:23:00	27	14,43	1,21
26:24:00	27	14,43	1,21
26:25:00	27	14,42	1,22
26:26:00	27	14,42	1,22
26:27:00	27	14,42	1,22
26:28:00	27	14,42	1,22
26:29:00	27	14,42	1,22
26:30:00	27	14,42	1,22
26:31:00	28	14,42	1,22
26:32:00	28	14,42	1,22
26:33:00	27	14,42	1,22
26:34:00	27	14,42	1,22
26:35:00	27	14,42	1,22
26:36:00	27	14,41	1,22
26:37:00	27	14,41	1,22
26:38:00	27	14,41	1,22
26:39:00	27	14,41	1,22
26:40:00	27	14,41	1,22
26:41:00	27	14,41	1,22
26:42:00	27	14,41	1,22
26:43:00	27	14,41	1,22
26:44:00	27	14,41	1,22
26:45:00	27	14,41	1,23
26:46:00	27	14,41	1,23
26:47:00	27	14,41	1,23
26:48:00	27	14,41	1,23
26:49:00	27	14,41	1,23
26:50:00	27	14,41	1,23
26:51:00	27	14,41	1,23
26:52:00	27	14,41	1,23
26:53:00	27	14,40	1,23
26:54:00	27	14,40	1,23
26:55:00	27	14,40	1,23
26:56:00	27	14,40	1,23
26:57:00	27	14,40	1,23
26:58:00	27	14,40	1,23
26:59:00	27	14,40	1,23
27:00:00	27	14,40	1,23
27:01:00	27	14,40	1,23
27:02:00	27	14,40	1,23
27:03:00	27	14,40	1,23
27:04:00	27	14,40	1,23
27:05:00	27	14,39	1,24
27:06:00	28	14,39	1,24
27:07:00	27	14,39	1,24
27:08:00	27	14,39	1,24
27:09:00	28	14,39	1,24
27:10:00	27	14,39	1,24
27:11:00	27	14,39	1,24
27:12:00	27	14,38	1,24
27:13:00	27	14,38	1,24
27:14:00	27	14,39	1,24
27:15:00	27	14,38	1,24
27:16:00	27	14,38	1,24
27:17:00	28	14,38	1,24
27:18:00	27	14,38	1,24
27:19:00	27	14,38	1,24
27:20:00	27	14,38	1,24
27:21:00	27	14,38	1,24
27:22:00	27	14,38	1,24
27:23:00	28	14,38	1,24
27:24:00	27	14,38	1,24
27:25:00	27	14,38	1,25
27:26:00	27	14,38	1,25
27:27:00	27	14,38	1,25
27:28:00	27	14,38	1,25
27:29:00	27	14,38	1,25
27:30:00	27	14,38	1,25
27:31:00	27	14,38	1,25
27:32:00	27	14,38	1,25
27:33:00	27	14,38	1,25
27:34:00	27	14,37	1,26
27:35:00	27	14,37	1,26
27:36:00	27	14,37	1,26
27:37:00	28	14,37	1,26
27:38:00	27	14,37	1,26
27:39:00	27	14,37	1,26
27:40:00	27	14,37	1,26
27:41:00	27	14,37	1,26
27:42:00	27	14,37	1,26
27:43:00	28	14,37	1,26
27:44:00	27	14,37	1,26
27:45:00	27	14,37	1,26
27:46:00	27	14,37	1,26
27:47:00	27	14,36	1,26
27:48:00	27	14,36	1,26
27:49:00	27	14,36	1,26
27:50:00	27	14,36	1,26
27:51:00	27	14,36	1,26
27:52:00	27	14,36	1,26
27:53:00	27	14,36	1,26
27:54:00	27	14,36	1,26
27:55:00	27	14,36	1,26
27:56:00	27	14,36	1,26
27:57:00	27	14,36	1,26
27:58:00	28	14,35	1,27
27:59:00	27	14,35	1,27
28:00:00	27	14,35	1,27
28:01:00	27	14,35	1,27
28:02:00	27	14,35	1,27
28:03:00	27	14,35	1,27
28:04:00	27	14,35	1,27
28:05:00	27	14,35	1,27
28:06:00	27	14,35	1,27
28:07:00	27	14,35	1,27
28:08:00	27	14,35	1,27
28:09:00	27	14,35	1,27
28:10:00	27	14,35	1,27
28:11:00	27	14,35	1,27
28:12:00	27	14,35	1,27
28:13:00	27	14,35	1,27
28:14:00	28	14,35	1,27
28:15:00	27	14,35	1,27
28:16:00	28	14,35	1,27
28:17:00	27	14,34	1,28
28:18:00	27	14,34	1,28
28:19:00	27	14,34	1,28
28:20:00	27	14,34	1,28
28:21:00	27	14,34	1,28
28:22:00	27	14,34	1,28
28:23:00	27	14,34	1,28
28:24:00	27	14,34	1,28
28:25:00	27	14,34	1,28
28:26:00	27	14,34	1,28
