Repository: ProgWizer/parser

File: project-root/data/Data Acquisition/Data Acquisition/2007 year (173)/UCA R Research G1450+30%Trepel+0.5%SMS (45-25C-2).txt
--Test Summary--
Full Path and File Name	
Instrument Name	4262R
Instrument Type	Model 4262 Twin Cell UCA
Instrument Serial Number	111R
Test Start Date	13.06.2007
Test Start Time	16:16:07
Test Stop Date	
Test Stop Time	
Test Length	
Final Sample Time Offset	
Controller Schedule Name	
Sampling Period	60 seconds
Comments	T: 45(60), 55(240)
Information	WellID	
Information	Customer	PetroAlliance
Information	CementClass	PCT-I-G
Information	CementMfr	Duckerhoff
Information	Additives	30%Trepel+0.5%SMS
Information	Density	1450
Information	BHCT	45
Information	BHST	55
Information	FluidLoss	
Information	JobType	Research
Calculated Value	CS_50	N/A
Calculated Value	CS_500	N/A
Calculated Value	CS_Time8h	N/A
Calculated Value	CS_Time16h	N/A
Calculated Value	CS_Time24h	N/A
Calculated Value	CS_Time48h	N/A
Calculated Value	CS_Time72h	N/A
Calculated Curve	Compressive Strength	Compressive strength type A (less than 14 lb/gal)
Initial Temperature (°C)	26 °C
Initial Transit Time (microsec/in)	ERROR
Initial Compressive Strength (MPa)	N/A
--Data--
Time (HH:MM:SS)	Temperature (°C)	Transit Time (microsec/in)	Compressive Strength (MPa)
0:00:00	26		
0:01:00	26		
0:02:00	26		
0:03:00	26		
0:07:52			
0:07:52	27		
0:08:52	28		
0:09:52	28

File: project-root/data/Data Acquisition/Data Acquisition/2008 year (310)/Con 1 C-A 2 G1990+0.15%Silica+0.06%OEC+0.07%NTF (100C).txt
--Test Summary--
Full Path and File Name	
Instrument Name	7222-1
Instrument Type	Model 7222 Consistometer
Instrument Serial Number	113
Test Start Date	28.10.2008
Test Start Time	10:00:05
Test Stop Date	28.10.2008
Test Stop Time	22:13:06
Test Length	12:13:01
Final Sample Time Offset	12:13:00
Controller Schedule Name	
Sampling Period	60 seconds
Comments	All addtives bwodb. Cement+Silica Dry Blended. Additives were premixed. T: 27C(30min), 100C(50min); P: 2MPa(30min), 75MPa(50min).
Information	WellID	Central'no-Astrahanskaya 2
Information	Customer	BKE
Information	CementClass	G
Information	CementMfr	Volskcement
Information	Additives	15%Silica+0.06%OEC+0.07%NTF
Information	Density	1990
Information	BHCT	
Information	BHST	100
Information	FluidLoss	
Information	JobType	244.5X250.8 mm csg.
Calculated Value	30Bc - TT	12:09:00
Calculated Value	70Bc - TT	12:13:00
Calculated Value	100Bc - TT	N/A
Initial Temperature (°C)	25 °C
Final Temperature (°C)	101 °C
Initial Pressure (MPa)	1,6 MPa
Final Pressure (MPa)	75,0 MPa
Initial Consistency (Bc)	22 Bc
Final Consistency (Bc)	87 Bc
--Data--
Time (HH:MM:SS)	Temperature (°C)	Pressure (MPa)	Consistency (Bc)
0:00:00	25	1,6	22
0:01:00	25	2,1	17
0:02:00	25	2,1	16
0:03:00	25	2,2	20
0:04:00	25	2,4	20
0:05:00	25	2,5	17
0:06:00	25	2,5	17
0:07:00	25	2,5	14
0:08:00	25	2,5	16
0:09:00	25	2,5	16
0:10:00	26	2,3	19
0:11:00	25	2,2	16
0:12:00	25	2,1	19
0:13:00	25	2,0	17
0:14:00	25	2,1	16
0:15:00	25	2,1	14
0:16:00	25	2,2	15
0:17:00	25	2,2	13
0:18:00	25	2,2	13
0:19:00	25	2,2	11
0:20:00	25	2,2	10
0:21:00	25	2,1	13
0:22:00	25	2,0	13
0:23:00	25	2,0	13
0:24:00	25	2,0	12
0:25:00	25	2,0	15
0:26:00	25	2,0	16
0:27:00	25	2,1	19
0:28:00	25	2,1	6
0:29:00	25	2,1	18
0:30:00	26	2,2	17
0:31:00	25	3,5	15
0:32:00	26	5,5	11
0:33:00	27	7,1	6
0:34:00	28	8,2	12
0:35:00	30	9,8	7
0:36:00	32	11,4	12
0:37:00	34	12,7	10
0:38:00	36	13,9	17
0:39:00	38	15,2	12
0:40:00	40	16,4	11
0:41:00	41	18,1	11
0:42:00	43	19,5	13
0:43:00	45	21,0	11
0:44:00	46	22,4	3
0:45:00	48	23,7	4
0:46:00	49	25,4	4
0:47:00	51	26,7	6
0:48:00	52	28,2	6
0:49:00	54	29,8	7
0:50:00	56	31,3	8
0:51:00	57	32,6	8
0:52:00	59	34,0	8
0:53:00	60	35,6	9
0:54:00	62	36,9	9
0:55:00	63	38,4	10
0:56:00	65	39,9	9
0:57:00	66	41,4	10
0:58:00	68	42,8	12
0:59:00	69	44,4	11
1:00:00	71	45,8	11
1:01:00	72	47,3	11
1:02:00	74	48,6	11
1:03:00	76	50,1	11
1:04:00	77	51,8	12
1:05:00	79	53,4	13
1:06:00	80	54,7	11
1:07:00	82	55,9	11
1:08:00	83	57,3	11
1:09:00	85	58,8	11
1:10:00	86	60,3	11
1:11:00	88	61,7	11
1:12:00	89	63,3	12
1:13:00	91	64,7	11
1:14:00	92	66,3	11
1:15:00	94	67,6	11
1:16:00	95	69,0	11
1:17:00	97	70,5	11
1:18:00	98	72,0	11
1:19:00	100	73,6	10
1:20:00	101	75,1	8
1:21:00	103	75,4	8
1:22:00	105	75,1	4
1:23:00	105	75,0	4
1:24:00	106	75,0	8
1:25:00	106	75,1	8
1:26:00	105	75,1	8
1:27:00	104	75,0	7
1:28:00	104	75,2	8
1:29:00	104	75,3	7
1:30:00	103	75,0	7
1:31:00	103	75,0	7
1:32:00	103	74,9	8
1:33:00	103	75,1	8
1:34:00	102	75,2	8
1:35:00	102	75,2	8
1:36:00	102	75,2	8
1:37:00	102	75,3	8
1:38:00	102	75,3	8
1:39:00	102	75,3	8
1:40:00	102	75,3	8
1:41:00	102	75,3	8
1:42:00	102	75,3	8
1:43:00	102	75,3	8
1:44:00	102	75,3	8
1:45:00	102	75,4	8
1:46:00	102	75,4	8
1:47:00	102	75,4	8
1:48:00	102	75,4	8
1:49:00	102	75,4	8
1:50:00	102	75,5	8
1:51:00	102	75,5	7
1:52:00	102	75,5	8
1:53:00	102	75,6	8
1:54:00	102	75,6	7
1:55:00	102	75,6	8
1:56:00	102	75,6	7
1:57:00	102	75,6	7
1:58:00	102	75,6	1
1:59:00	102	75,6	2
2:00:00	102	75,7	2
2:01:00	102	75,7	2
2:02:00	102	75,7	2
2:03:00	102	75,7	2
2:04:00	102	75,7	2
2:05:00	102	75,7	2
2:06:00	102	75,7	2
2:07:00	102	75,7	2
2:08:00	102	75,8	2
2:09:00	102	75,8	2
2:10:00	102	75,8	2
2:11:00	102	75,8	2
2:12:00	102	75,7	3
2:13:00	102	75,7	3
2:14:00	102	75,8	3
2:15:00	101	75,8	3
2:16:00	101	75,8	3
2:17:00	102	75,8	3
2:18:00	102	75,8	3
2:19:00	101	75,8	3
2:20:00	101	75,8	3
2:21:00	101	75,8	3
2:22:00	102	75,8	3
2:23:00	101	75,8	3
2:24:00	102	75,8	3
2:25:00	101	75,8	3
2:26:00	101	75,8	3
2:27:00	102	75,8	3
2:28:00	101	75,9	3
2:29:00	102	75,9	3
2:30:00	101	75,9	3
2:31:00	101	75,9	3
2:32:00	102	75,8	3
2:33:00	101	75,8	3
2:34:00	101	75,8	3
2:35:00	101	75,9	3
2:36:00	101	75,9	3
2:37:00	102	75,9	3
2:38:00	102	75,9	4
2:39:00	101	75,9	4
2:40:00	102	75,9	4
2:41:00	101	75,9	4
2:42:00	101	75,9	4
2:43:00	102	75,9	4
2:44:00	102	75,9	4
2:45:00	102	75,9	4
2:46:00	101	75,8	4
2:47:00	101	75,8	4
2:48:00	101	75,9	4
2:49:00	101	75,9	4
2:50:00	101	75,9	4
2:51:00	101	75,9	4
2:52:00	101	75,9	4
2:53:00	101	75,9	4
2:54:00	101	75,9	4
2:55:00	101	75,9	4
2:56:00	101	75,9	4
2:57:00	101	75,9	4
2:58:00	101	75,9	4
2:59:00	101	76,0	4
3:00:00	102	75,9	4
3:01:00	102	75,9	4
3:02:00	101	75,9	4
3:03:00	102	75,9	4
3:04:00	102	76,0	4
3:05:00	102	76,0	4
3:06:00	102	75,9	4
3:07:00	102	75,9	4
3:08:00	102	75,9	4
3:09:00	102	75,9	4
3:10:00	102	75,9	4
3:11:00	102	75,9	4
3:12:00	101	75,9	4
3:13:00	101	76,0	4
3:14:00	102	75,9	4
3:15:00	102	75,9	4
3:16:00	101	75,9	4
3:17:00	102	75,9	4
3:18:00	102	75,9	4
3:19:00	102	75,9	4
3:20:00	102	75,9	4
3:21:00	102	75,9	4
3:22:00	102	75,9	4
3:23:00	102	75,9	4
3:24:00	102	75,9	4
3:25:00	102	75,9	4
3:26:00	102	76,0	4
3:27:00	102	75,4	4
3:28:00	102	75,4	4
3:29:00	102	75,3	4
3:30:00	102	75,4	4
3:31:00	102	75,4	4
3:32:00	102	75,4	4
3:33:00	102	75,4	4
3:34:00	102	75,4	4
3:35:00	102	75,4	4
3:36:00	102	75,4	5
3:37:00	102	75,4	5
3:38:00	101	75,4	5
3:39:00	102	75,4	5
3:40:00	102	75,4	5
3:41:00	102	75,4	8
3:42:00	101	75,4	8
3:43:00	102	75,5	8
3:44:00	102	75,5	8
3:45:00	102	75,3	8
3:46:00	102	75,3	8
3:47:00	102	75,3	8
3:48:00	101	75,3	8
3:49:00	101	75,3	8
3:50:00	102	75,3	8
3:51:00	101	75,3	8
3:52:00	102	75,3	8
3:53:00	102	75,4	8
3:54:00	101	75,4	8
3:55:00	102	75,4	8
3:56:00	102	75,4	8
3:57:00	102	75,4	8
3:58:00	102	75,3	7
3:59:00	102	75,3	7
4:00:00	101	75,3	7
4:01:00	101	75,4	7
4:02:00	102	75,4	7
4:03:00	101	75,3	7
4:04:00	101	75,3	7
4:05:00	101	75,3	7
4:06:00	101	75,4	7
4:07:00	102	75,3	7
4:08:00	101	75,3	7
4:09:00	102	75,3	7
4:10:00	101	75,3	7
4:11:00	101	75,3	7
4:12:00	101	75,3	7
4:13:00	101	75,3	7
4:14:00	101	75,3	7
4:15:00	101	75,4	7
4:16:00	101	75,3	7
4:17:00	101	75,3	7
4:18:00	101	75,3	7
4:19:00	102	75,3	7
4:20:00	102	75,4	7
4:21:00	101	75,3	7
4:22:00	101	75,3	7
4:23:00	101	75,3	7
4:24:00	102	75,4	7
4:25:00	101	75,4	7
4:26:00	101	75,4	7
4:27:00	102	75,4	7
4:28:00	102	75,3	7
4:29:00	102	75,3	7
4:30:00	102	75,3	7
4:31:00	102	75,3	7
4:32:00	101	75,3	8
4:33:00	101	75,3	8
4:34:00	101	75,3	7
4:35:00	101	75,3	7
4:36:00	101	75,3	7
4:37:00	101	75,3	7
4:38:00	101	75,3	7
4:39:00	101	75,3	7
4:40:00	101	75,3	7
4:41:00	101	75,3	7
4:42:00	101	75,3	7
4:43:00	101	75,3	8
4:44:00	101	75,3	8
4:45:00	101	75,3	8
4:46:00	101	75,3	8
4:47:00	101	75,4	8
4:48:00	101	75,4	8
4:49:00	101	75,3	8
4:50:00	101	75,3	8
4:51:00	101	75,3	8
4:52:00	101	75,2	8
4:53:00	101	75,3	8
4:54:00	101	75,2	8
4:55:00	101	75,3	8
4:56:00	101	75,3	8
4:57:00	101	75,3	8
4:58:00	101	75,3	8
4:59:00	101	75,3	8
5:00:00	101	75,3	8
5:01:00	101	75,3	8
5:02:00	101	75,3	8
5:03:00	101	75,3	8
5:04:00	101	75,3	8
5:05:00	101	75,4	8
5:06:00	102	75,3	8
5:07:00	101	75,3	8
5:08:00	102	75,3	8
5:09:00	101	75,3	8
5:10:00	101	75,3	8
5:11:00	101	75,3	8
5:12:00	101	75,3	8
5:13:00	101	75,3	8
5:14:00	101	75,3	7
5:15:00	101	75,3	7
5:16:00	101	75,2	7
5:17:00	101	75,2	7
5:18:00	101	75,2	7
5:19:00	101	75,3	7
5:20:00	101	75,3	7
5:21:00	101	75,3	7
5:22:00	101	75,3	7
5:23:00	101	75,3	7
5:24:00	101	75,3	7
5:25:00	101	75,3	7
5:26:00	102	75,3	7
5:27:00	101	75,2	7
5:28:00	101	75,3	7
5:29:00	101	75,3	7
5:30:00	101	75,3	7
5:31:00	101	75,3	7
5:32:00	101	75,3	7
5:33:00	101	75,2	7
5:34:00	102	75,2	7
5:35:00	102	75,3	7
5:36:00	101	75,3	7
5:37:00	101	75,3	7
5:38:00	101	75,3	7
5:39:00	101	75,3	7
5:40:00	101	75,3	7
5:41:00	101	75,3	7
5:42:00	101	75,3	7
5:43:00	101	75,3	7
5:44:00	101	75,3	7
5:45:00	102	75,3	7
5:46:00	101	75,2	7
5:47:00	101	75,2	7
5:48:00	101	75,3	7
5:49:00	101	75,3	7
5:50:00	101	75,3	7
5:51:00	101	75,3	7
5:52:00	102	75,2	7
5:53:00	101	75,2	7
5:54:00	101	75,2	7
5:55:00	101	75,3	7
5:56:00	101	75,3	7
5:57:00	102	75,3	7
5:58:00	101	75,3	7
5:59:00	101	75,3	7
6:00:00	101	75,3	7
6:01:00	101	75,3	7
6:02:00	102	75,2	7
6:03:00	102	75,2	7
6:04:00	101	75,3	7
6:05:00	101	75,3	7
6:06:00	101	75,2	7
6:07:00	101	75,2	7
6:08:00	101	75,2	7
6:09:00	101	75,3	7
6:10:00	101	75,3	7
6:11:00	101	75,2	7
6:12:00	101	75,2	7
6:13:00	101	75,2	8
6:14:00	101	75,2	7
6:15:00	101	75,3	7
6:16:00	101	75,3	7
6:17:00	101	75,3	7
6:18:00	101	75,3	7
6:19:00	101	75,2	7
6:20:00	101	75,2	7
6:21:00	101	75,2	7
6:22:00	101	75,3	7
6:23:00	101	75,3	7
6:24:00	101	75,3	7
6:25:00	101	75,3	7
6:26:00	101	75,2	7
6:27:00	101	75,2	7
6:28:00	101	75,2	7
6:29:00	101	75,2	8
6:30:00	101	75,2	8
6:31:00	101	75,2	8
6:32:00	101	75,2	8
6:33:00	101	75,2	8
6:34:00	101	75,2	8
6:35:00	101	75,3	8
6:36:00	101	75,3	8
6:37:00	101	75,3	8
6:38:00	101	75,3	8
6:39:00	101	75,3	8
6:40:00	101	75,2	8
6:41:00	101	75,2	8
6:42:00	101	75,3	8
6:43:00	101	75,3	8
6:44:00	101	75,2	8
6:45:00	101	75,2	8
6:46:00	101	75,2	8
6:47:00	101	75,3	8
6:48:00	101	75,3	8
6:49:00	101	75,3	8
6:50:00	101	75,2	8
6:51:00	101	75,2	8
6:52:00	101	75,2	8
6:53:00	101	75,3	8
6:54:00	101	75,3	8
6:55:00	101	75,3	8
6:56:00	101	75,2	8
6:57:00	101	75,2	8
6:58:00	101	75,2	8
6:59:00	101	75,2	8
7:00:00	101	75,2	8
7:01:00	101	75,3	8
7:02:00	101	75,3	8
7:03:00	101	75,3	8
7:04:00	101	75,2	8
7:05:00	101	75,2	8
7:06:00	101	75,2	8
7:07:00	101	75,2	8
7:08:00	101	75,2	8
7:09:00	101	75,2	8
7:10:00	101	75,2	8
7:11:00	101	75,2	8
7:12:00	101	75,3	8
7:13:00	101	75,3	8
7:14:00	101	75,3	8
7:15:00	101	75,3	8
7:16:00	101	75,3	8
7:17:00	101	75,3	8
7:18:00	101	75,3	8
7:19:00	101	75,3	8
7:20:00	101	75,3	8
7:21:00	101	75,2	8
7:22:00	101	75,2	8
7:23:00	101	75,2	8
7:24:00	101	75,2	8
7:25:00	101	75,2	8
7:26:00	101	75,2	8
7:27:00	101	75,2	8
7:28:00	101	75,3	8
7:29:00	101	75,3	8
7:30:00	101	75,2	8
7:31:00	101	75,2	8
7:32:00	101	75,2	8
7:33:00	101	75,2	8
7:34:00	101	75,2	8
7:35:00	101	75,2	8
7:36:00	101	75,2	8
7:37:00	101	75,3	8
7:38:00	101	75,2	8
7:39:00	101	75,2	8
7:40:00	101	75,3	8
7:41:00	101	75,3	8
7:42:00	101	75,3	8
7:43:00	101	75,2	8
7:44:00	101	75,3	8
7:45:00	101	75,3	8
7:46:00	101	75,3	8
7:47:00	101	75,3	8
7:48:00	101	75,3	8
7:49:00	101	75,3	8
7:50:00	101	75,3	8
7:51:00	101	75,2	8
7:52:00	101	75,2	8
7:53:00	102	75,2	8
7:54:00	101	75,2	8
7:55:00	101	75,2	8
7:56:00	101	75,2	8
7:57:00	101	75,3	8
7:58:00	101	75,3	8
7:59:00	101	75,3	8
8:00:00	101	75,3	8
8:01:00	101	75,3	8
8:02:00	102	75,2	8
8:03:00	102	75,3	8
8:04:00	101	75,2	8
8:05:00	101	75,2	8
8:06:00	101	75,2	8
8:07:00	101	75,4	8
8:08:00	101	75,3	8
8:09:00	101	75,3	8
8:10:00	102	75,2	8
8:11:00	101	75,2	8
8:12:00	101	75,2	8
8:13:00	101	75,2	8
8:14:00	101	75,2	8
8:15:00	101	75,2	8
8:16:00	101	75,2	8
8:17:00	101	75,2	8
8:18:00	101	75,2	8
8:19:00	101	75,2	8
8:20:00	101	75,2	8
8:21:00	101	75,2	8
8:22:00	101	75,3	8
8:23:00	101	75,2	8
8:24:00	101	75,2	8
8:25:00	101	75,2	8
8:26:00	101	75,2	8
8:27:00	101	75,3	8
8:28:00	101	75,3	8
8:29:00	102	75,3	8
8:30:00	101	75,2	8
8:31:00	101	75,2	8
8:32:00	102	75,2	8
8:33:00	101	75,2	8
8:34:00	101	75,2	8
8:35:00	101	75,2	8
8:36:00	101	75,3	8
8:37:00	101	75,3	8
8:38:00	101	75,2	8
8:39:00	101	75,2	8
8:40:00	101	75,2	8
8:41:00	101	75,2	8
8:42:00	101	75,2	8
8:43:00	101	75,2	8
8:44:00	101	75,2	8
8:45:00	101	75,2	8
8:46:00	101	75,2	8
8:47:00	101	75,3	8
8:48:00	101	75,3	8
8:49:00	101	75,2	8
8:50:00	102	75,2	8
8:51:00	101	75,2	8
8:52:00	101	75,2	8
8:53:00	101	75,2	8
8:54:00	101	75,2	8
8:55:00	101	75,3	8
8:56:00	101	75,2	8
8:57:00	101	75,2	8
8:58:00	101	75,2	8
8:59:00	101	75,2	8
9:00:00	102	75,2	8
9:01:00	101	75,2	8
9:02:00	101	75,2	8
9:03:00	102	75,2	8
9:04:00	101	75,2	8
9:05:00	101	75,2	8
9:06:00	102	75,2	8
9:07:00	101	75,2	8
9:08:00	101	75,2	8
9:09:00	102	75,2	8
9:10:00	101	75,2	8
9:11:00	101	75,2	8
9:12:00	101	75,2	8
9:13:00	101	75,2	8
9:14:00	101	75,2	8
9:15:00	101	75,2	8
9:16:00	101	75,2	8
9:17:00	101	75,2	8
9:18:00	101	75,2	8
9:19:00	101	75,2	8
9:20:00	101	75,2	8
9:21:00	101	75,2	8
9:22:00	101	75,2	8
9:23:00	101	75,2	8
9:24:00	101	75,2	8
9:25:00	101	75,2	8
9:26:00	102	75,2	8
9:27:00	101	75,2	8
9:28:00	101	75,1	8
9:29:00	101	75,1	8
9:30:00	101	75,2	8
9:31:00	101	75,2	8
9:32:00	101	75,2	8
9:33:00	101	75,2	8
9:34:00	101	75,1	8
9:35:00	101	75,1	8
9:36:00	101	75,2	8
9:37:00	101	75,2	8
9:38:00	101	75,1	8
9:39:00	101	75,2	8
9:40:00	101	75,2	8
9:41:00	101	75,2	8
9:42:00	101	75,2	8
9:43:00	101	75,2	8
9:44:00	101	75,2	8
9:45:00	101	75,2	8
9:46:00	101	75,2	8
9:47:00	101	75,1	8
9:48:00	101	75,1	8
9:49:00	101	75,1	8
9:50:00	101	75,1	8
9:51:00	101	75,1	8
9:52:00	101	75,2	8
9:53:00	101	75,2	8
9:54:00	101	75,1	8
9:55:00	101	75,1	8
9:56:00	101	75,1	8
9:57:00	102	75,1	8
9:58:00	101	75,2	8
9:59:00	101	75,1	8
10:00:00	101	75,1	8
10:01:00	102	75,1	8
10:02:00	102	75,1	8
10:03:00	101	75,1	8
10:04:00	101	75,1	8
10:05:00	101	75,1	8
10:06:00	101	75,1	8
10:07:00	101	75,2	8
10:08:00	101	75,2	8
10:09:00	101	75,1	8
10:10:00	101	75,1	8
10:11:00	102	75,2	11
10:12:00	101	75,1	11
10:13:00	101	75,1	11
10:14:00	101	75,1	11
10:15:00	101	75,0	11
10:16:00	101	75,1	11
10:17:00	101	75,1	11
10:18:00	101	75,1	11
10:19:00	101	75,1	11
10:20:00	101	75,1	11
10:21:00	101	75,1	11
10:22:00	101	75,1	10
10:23:00	101	75,1	10
10:24:00	101	75,1	10
10:25:00	101	75,1	10
10:26:00	101	75,1	10
10:27:00	101	75,1	10
10:28:00	101	75,1	10
10:29:00	101	75,1	10
10:30:00	101	75,1	10
10:31:00	101	75,1	10
10:32:00	101	75,1	10
10:33:00	101	75,0	10
10:34:00	101	75,1	10
10:35:00	101	75,1	10
10:36:00	101	75,1	10
10:37:00	101	75,0	10
10:38:00	101	75,0	10
10:39:00	101	75,0	10
10:40:00	101	75,1	10
10:41:00	101	75,1	10
10:42:00	101	75,0	10
10:43:00	101	75,0	10
10:44:00	101	75,0	12
10:45:00	101	75,0	12
10:46:00	101	75,1	11
10:47:00	101	75,1	11
10:48:00	101	75,1	11
10:49:00	101	75,0	11
10:50:00	101	75,2	11
10:51:00	101	75,2	11
10:52:00	101	75,2	11
10:53:00	101	75,2	10
10:54:00	101	75,2	10
10:55:00	101	75,2	10
10:56:00	101	75,3	10
10:57:00	101	75,3	10
10:58:00	101	75,3	10
10:59:00	101	75,3	10
11:00:00	101	75,2	10
11:01:00	101	75,2	10
11:02:00	101	75,2	10
11:03:00	101	75,2	10
11:04:00	101	75,2	10
11:05:00	101	75,2	10
11:06:00	101	75,2	10
11:07:00	101	75,2	10
11:08:00	101	75,2	10
11:09:00	101	75,2	10
11:10:00	101	75,2	10
11:11:00	101	75,2	10
11:12:00	101	75,2	10
11:13:00	101	75,2	10
11:14:00	101	75,2	10
11:15:00	101	75,2	10
11:16:00	101	75,1	10
11:17:00	101	75,1	10
11:18:00	101	75,1	10
11:19:00	101	75,1	10
11:20:00	101	75,1	10
11:21:00	101	75,1	10
11:22:00	101	75,1	10
11:23:00	101	75,1	10
11:24:00	101	75,1	10
11:25:00	101	75,1	10
11:26:00	101	75,1	10
11:27:00	101	75,1	10
11:28:00	101	75,0	10
11:29:00	101	75,0	10
11:30:00	101	75,0	10
11:31:00	101	75,0	10
11:32:00	101	75,0	10
11:33:00	101	75,0	10
11:34:00	101	75,0	10
11:35:00	101	75,0	10
11:36:00	101	75,0	10
11:37:00	101	75,0	10
11:38:00	101	75,0	10
11:39:00	101	75,1	10
11:40:00	101	75,1	10
11:41:00	101	75,0	10
11:42:00	101	75,0	10
11:43:00	101	75,0	10
11:44:00	101	75,0	11
11:45:00	101	75,2	10
11:46:00	101	75,2	11
11:47:00	101	75,3	11
11:48:00	101	75,3	13
11:49:00	101	75,2	13
11:50:00	101	75,1	13
11:51:00	101	75,0	13
11:52:00	101	75,0	13
11:53:00	101	75,0	13
11:54:00	101	75,0	14
11:55:00	101	75,0	14
11:56:00	101	75,0	15
11:57:00	101	75,0	19
11:58:00	101	75,1	20
11:59:00	101	75,1	21
12:00:00	101	75,1	21
12:01:00	101	75,1	21
12:02:00	101	75,2	21
12:03:00	101	75,1	21
12:04:00	102	75,0	21
12:05:00	102	74,9	22
12:06:00	101	74,9	23
12:07:00	101	75,0	26
12:08:00	101	75,1	32
12:09:00	101	75,0	45
12:10:00	101	75,0	62
12:11:00	101	75,0	62
12:12:00	101	75,0	77
12:13:00	101	75,0	87

File: project-root/data/Data Acquisition/Data Acquisition/2008 year (310)/Con 1 C-A 2 G1990+0.15%Silica+0.5%OEC+0.045%NTF+0.1%D167 (100C).txt
--Test Summary--
Full Path and File Name	
Instrument Name	7222-1
Instrument Type	Model 7222 Consistometer
Instrument Serial Number	113
Test Start Date	25.10.2008
Test Start Time	10:48:24
Test Stop Date	25.10.2008
Test Stop Time	18:07:25
Test Length	7:19:01
Final Sample Time Offset	7:19:00
Controller Schedule Name	
Sampling Period	60 seconds
Comments	All addtives bwodb. Cement+Silica Dry Blended. Additives were premixed. T: 27C(30min), 100C(50min); P: 2MPa(30min), 75MPa(50min).
Information	WellID	Central'no-Astrahanskaya 2
Information	Customer	BKE
Information	CementClass	G
Information	CementMfr	Volskcement
Information	Additives	15%Silica+0.5%OEC+0.045%NTF+0.1%D167
Information	Density	1990
Information	BHCT	
Information	BHST	100
Information	FluidLoss	67cc/13.5min
Information	JobType	244.5X250.8 mm csg.
Calculated Value	30Bc - TT	0:04:00
Calculated Value	70Bc - TT	7:19:00
Calculated Value	100Bc - TT	N/A
Initial Temperature (°C)	29 °C
Final Temperature (°C)	101 °C
Initial Pressure (MPa)	1,8 MPa
Final Pressure (MPa)	74,9 MPa
Initial Consistency (Bc)	26 Bc
Final Consistency (Bc)	79 Bc
--Data--
Time (HH:MM:SS)	Temperature (°C)	Pressure (MPa)	Consistency (Bc)
0:00:00	29	1,8	26
0:01:00	28	2,2	26
0:02:00	28	2,7	18
0:03:00	28	2,9	33
0:04:00	28	2,9	30
0:05:00	28	2,9	35
0:06:00	28	2,7	35
0:07:00	29	2,6	22
0:08:00	28	2,5	32
0:09:00	28	2,2	38
0:10:00	28	2,0	35
0:11:00	28	2,0	38
0:12:00	28	2,0	42
0:13:00	27	2,0	35
0:14:00	27	2,1	36
0:15:00	27	2,1	31
0:16:00	27	2,1	34
0:17:00	27	2,0	39
0:18:00	27	2,0	49
0:19:00	27	2,0	38
0:20:00	27	2,0	35
0:21:00	27	2,0	41
0:22:00	27	2,0	23
0:23:00	26	2,0	22
0:24:00	26	2,0	35
0:25:00	26	2,0	45
0:26:00	26	2,1	43
0:27:00	26	2,0	42
0:28:00	26	2,0	31
0:29:00	26	2,0	43
0:30:00	26	2,0	48
0:31:00	26	3,3	49
0:32:00	26	5,1	41
0:33:00	27	6,8	42
0:34:00	28	8,4	26
0:35:00	30	9,9	29
0:36:00	32	11,5	36
0:37:00	34	12,9	41
0:38:00	36	14,0	31
0:39:00	37	15,3	28
0:40:00	39	16,6	29
0:41:00	41	18,0	28
0:42:00	43	19,6	32
0:43:00	44	21,0	43
0:44:00	46	22,6	32
0:45:00	48	23,8	26
0:46:00	49	25,4	45
0:47:00	51	26,7	37
0:48:00	52	28,5	26
0:49:00	54	29,7	38
0:50:00	55	31,2	44
0:51:00	57	32,8	28
0:52:00	59	34,2	28
0:53:00	60	35,5	28
0:54:00	62	36,9	36
0:55:00	63	38,2	27
0:56:00	65	40,1	41
0:57:00	66	41,4	31
0:58:00	68	42,8	42
0:59:00	69	44,5	13
1:00:00	71	45,8	12
1:01:00	72	47,3	12
1:02:00	74	48,6	10
1:03:00	76	50,4	11
1:04:00	77	51,6	10
1:05:00	78	53,3	11
1:06:00	80	54,6	11
1:07:00	82	55,8	11
1:08:00	83	57,6	11
1:09:00	84	59,1	10
1:10:00	86	60,6	11
1:11:00	87	62,1	10
1:12:00	89	63,6	10
1:13:00	91	65,1	10
1:14:00	92	66,8	11
1:15:00	94	68,2	10
1:16:00	95	69,6	10
1:17:00	97	70,9	10
1:18:00	99	72,2	11
1:19:00	100	73,7	10
1:20:00	102	74,7	10
1:21:00	103	74,8	10
1:22:00	104	74,2	10
1:23:00	105	75,0	10
1:24:00	105	75,0	10
1:25:00	105	74,9	10
1:26:00	105	75,2	10
1:27:00	104	74,8	9
1:28:00	104	75,0	9
1:29:00	104	75,0	10
1:30:00	103	75,1	10
1:31:00	103	75,1	9
1:32:00	103	75,1	9
1:33:00	102	75,1	9
1:34:00	102	75,1	9
1:35:00	102	75,1	9
1:36:00	102	75,2	8
1:37:00	102	75,2	10
1:38:00	102	75,2	10
1:39:00	102	75,2	8
1:40:00	102	75,2	9
1:41:00	102	75,2	9
1:42:00	102	75,3	9
1:43:00	102	75,3	8
1:44:00	102	75,3	9
1:45:00	102	75,4	8
1:46:00	102	75,4	8
1:47:00	102	75,4	9
1:48:00	102	75,4	9
1:49:00	102	75,4	8
1:50:00	102	75,4	9
1:51:00	102	75,4	8
1:52:00	102	75,4	8
1:53:00	102	75,6	8
1:54:00	102	75,5	8
1:55:00	102	75,4	8
1:56:00	102	75,4	8
1:57:00	102	75,5	8
1:58:00	102	75,5	8
1:59:00	102	75,5	9
2:00:00	102	75,5	9
2:01:00	102	75,5	10
2:02:00	101	75,5	9
2:03:00	102	75,5	9
2:04:00	102	75,5	9
2:05:00	101	75,5	9
2:06:00	101	75,5	9
2:07:00	102	75,6	8
2:08:00	102	75,6	10
2:09:00	102	75,6	9
2:10:00	101	75,6	8
2:11:00	102	75,6	8
2:12:00	101	75,6	7
2:13:00	101	75,6	7
2:14:00	102	75,6	8
2:15:00	102	75,6	7
2:16:00	102	75,7	7
2:17:00	101	75,7	10
2:18:00	102	75,7	8
2:19:00	101	75,6	7
2:20:00	101	75,6	7
2:21:00	101	75,6	7
2:22:00	101	75,7	6
2:23:00	101	75,7	6
2:24:00	101	75,7	7
2:25:00	101	75,7	6
2:26:00	101	75,7	8
2:27:00	101	75,7	6
2:28:00	101	75,7	6
2:29:00	101	75,7	6
2:30:00	101	75,7	6
2:31:00	102	75,7	7
2:32:00	102	75,8	6
2:33:00	101	75,7	7
2:34:00	102	75,7	6
2:35:00	101	75,7	6
2:36:00	101	75,7	6
2:37:00	101	75,7	6
2:38:00	101	75,7	6
2:39:00	101	75,7	5
2:40:00	101	75,7	7
2:41:00	101	75,7	6
2:42:00	101	75,7	6
2:43:00	101	75,8	6
2:44:00	101	75,7	6
2:45:00	101	75,7	6
2:46:00	101	75,7	6
2:47:00	101	75,7	7
2:48:00	101	75,7	6
2:49:00	101	75,7	6
2:50:00	101	75,8	6
2:51:00	101	75,8	6
2:52:00	101	75,8	5
2:53:00	101	75,8	6
2:54:00	101	75,8	5
2:55:00	101	75,8	7
2:56:00	102	75,8	5
2:57:00	102	75,7	5
2:58:00	101	75,7	5
2:59:00	101	75,8	5
3:00:00	101	75,8	6
3:01:00	101	75,8	5
3:02:00	101	75,8	5
3:03:00	101	75,8	5
3:04:00	101	75,7	5
3:05:00	101	75,8	5
3:06:00	101	75,8	5
3:07:00	101	75,8	5
3:08:00	101	75,8	6
3:09:00	101	75,8	5
3:10:00	101	75,8	5
3:11:00	101	75,8	5
3:12:00	101	75,8	5
3:13:00	101	75,8	5
3:14:00	101	75,8	5
3:15:00	101	75,8	5
3:16:00	101	75,8	5
3:17:00	101	75,8	5
3:18:00	102	75,8	6
3:19:00	101	75,8	5
3:20:00	101	75,8	5
3:21:00	101	75,8	5
3:22:00	101	75,8	5
3:23:00	101	75,8	5
3:24:00	101	75,8	5
3:25:00	101	75,8	5
3:26:00	101	75,8	5
3:27:00	101	75,8	8
3:28:00	101	75,8	5
3:29:00	102	75,8	5
3:30:00	101	75,8	5
3:31:00	101	75,8	5
3:32:00	101	75,8	5
3:33:00	101	75,8	6
3:34:00	101	75,8	5
3:35:00	101	75,8	5
3:36:00	101	75,8	5
3:37:00	101	75,8	5
3:38:00	101	75,8	5
3:39:00	101	75,8	5
3:40:00	101	75,8	5
3:41:00	101	75,8	5
3:42:00	101	75,8	5
3:43:00	101	75,8	5
3:44:00	101	75,8	6
3:45:00	101	75,8	5
3:46:00	101	75,9	5
3:47:00	101	75,8	6
3:48:00	102	75,8	5
3:49:00	101	75,7	5
3:50:00	101	75,8	5
3:51:00	101	75,8	6
3:52:00	101	75,8	5
3:53:00	101	75,7	5
3:54:00	101	75,8	5
3:55:00	101	75,8	5
3:56:00	101	75,7	5
3:57:00	101	75,8	5
3:58:00	101	75,8	5
3:59:00	101	75,8	5
4:00:00	101	75,8	5
4:01:00	101	75,8	5
4:02:00	101	75,8	5
4:03:00	101	75,8	5
4:04:00	101	75,8	5
4:05:00	101	75,8	5
4:06:00	101	75,8	5
4:07:00	101	75,8	5
4:08:00	101	75,8	5
4:09:00	101	75,8	5
4:10:00	101	75,8	5
4:11:00	101	75,8	5
4:12:00	101	75,8	5
4:13:00	101	75,8	5
4:14:00	101	75,8	5
4:15:00	101	75,8	5
4:16:00	101	75,8	5
4:17:00	101	75,8	5
4:18:00	101	75,8	5
4:19:00	101	75,8	5
4:20:00	101	75,7	5
4:21:00	101	75,8	5
4:22:00	101	75,8	6
4:23:00	101	75,8	5
4:24:00	101	75,8	5
4:25:00	101	75,8	5
4:26:00	101	75,8	5
4:27:00	101	75,7	5
4:28:00	101	75,7	5
4:29:00	101	75,7	5
4:30:00	101	75,8	5
4:31:00	101	75,8	6
4:32:00	101	75,8	5
4:33:00	101	75,8	7
4:34:00	101	75,8	6
4:35:00	101	75,8	6
4:36:00	101	75,7	6
4:37:00	101	75,7	5
4:38:00	101	75,7	6
4:39:00	101	75,7	6
4:40:00	101	75,7	6
4:41:00	101	75,7	7
4:42:00	101	75,8	6
4:43:00	101	75,8	6
4:44:00	101	75,8	6
4:45:00	101	75,7	6
4:46:00	101	75,7	6
4:47:00	101	75,7	6
4:48:00	101	75,7	6
4:49:00	101	75,7	6
4:50:00	101	75,8	6
4:51:00	101	75,8	6
4:52:00	101	75,7	6
4:53:00	101	75,7	6
4:54:00	101	75,7	7
4:55:00	101	75,7	7
4:56:00	101	75,9	7
4:57:00	101	75,7	6
4:58:00	101	75,7	6
4:59:00	101	75,6	7
5:00:00	101	75,6	7
5:01:00	101	75,6	7
5:02:00	101	75,6	7
5:03:00	101	75,7	7
5:04:00	101	75,7	7
5:05:00	101	75,7	8
5:06:00	101	75,7	7
5:07:00	101	75,7	8
5:08:00	101	75,7	8
5:09:00	101	75,7	8
5:10:00	101	75,7	7
5:11:00	101	75,7	8
5:12:00	101	75,7	8
5:13:00	101	75,7	8
5:14:00	101	75,7	8
5:15:00	101	75,7	8
5:16:00	101	75,7	8
5:17:00	101	75,7	8
5:18:00	101	75,7	8
5:19:00	101	75,7	9
5:20:00	101	75,8	9
5:21:00	101	75,8	9
5:22:00	101	75,8	9
5:23:00	101	75,8	10
5:24:00	101	75,8	9
5:25:00	101	75,8	9
5:26:00	101	75,8	10
5:27:00	101	75,8	10
5:28:00	101	75,8	10
5:29:00	101	75,8	12
5:30:00	101	75,8	10
5:31:00	101	75,8	11
5:32:00	101	75,9	11
5:33:00	101	75,8	10
5:34:00	101	75,8	10
5:35:00	101	75,8	11
5:36:00	101	75,8	10
5:37:00	101	75,8	10
5:38:00	101	75,8	11
5:39:00	101	75,8	12
5:40:00	101	75,8	15
5:41:00	101	75,9	17
5:42:00	101	75,9	16
5:43:00	101	75,9	15
5:44:00	101	75,9	16
5:45:00	101	75,8	16
5:46:00	101	75,8	16
5:47:00	101	75,8	15
5:48:00	101	75,9	16
5:49:00	101	75,9	16
5:50:00	101	75,9	16
5:51:00	101	75,9	16
5:52:00	101	75,8	17
5:53:00	101	75,8	17
5:54:00	101	75,9	17
5:55:00	101	75,9	16
5:56:00	101	75,9	16
5:57:00	101	75,9	16
5:58:00	101	75,9	16
5:59:00	101	75,9	16
6:00:00	101	75,9	16
6:01:00	101	75,8	16
6:02:00	101	75,8	17
6:03:00	101	75,8	17
6:04:00	101	75,8	16
6:05:00	101	75,8	17
6:06:00	101	75,8	15
6:07:00	101	75,8	16
6:08:00	101	75,8	15
6:09:00	101	75,8	16
6:10:00	101	75,8	16
6:11:00	101	75,8	17
6:12:00	101	75,8	16
6:13:00	101	75,7	17
6:14:00	101	75,7	15
6:15:00	101	75,8	16
6:16:00	101	75,8	15
6:17:00	101	75,8	16
6:18:00	101	75,8	16
6:19:00	101	75,8	17
6:20:00	101	75,7	15
6:21:00	101	75,7	16
6:22:00	101	75,7	16
6:23:00	101	75,7	16
6:24:00	101	75,7	16
6:25:00	101	75,7	16
6:26:00	101	75,7	16
6:27:00	101	75,7	16
6:28:00	101	75,7	17
6:29:00	101	75,7	16
6:30:00	101	75,7	18
6:31:00	101	75,7	17
6:32:00	101	75,7	17
6:33:00	101	75,6	17
6:34:00	101	75,6	18
6:35:00	101	75,6	17
6:36:00	101	75,6	17
6:37:00	101	75,6	70
6:38:00	101	75,7	18
6:39:00	101	75,6	18
6:40:00	101	75,6	19
6:41:00	101	75,6	20
6:42:00	101	75,6	19
6:43:00	101	75,6	19
6:44:00	101	75,6	21
6:45:00	101	75,6	21
6:46:00	101	75,6	22
6:47:00	101	75,6	21
6:48:00	101	75,6	21
6:49:00	101	75,6	22
6:50:00	101	75,6	23
6:51:00	101	75,6	23
6:52:00	101	75,5	23
6:53:00	101	75,5	23
6:54:00	101	75,5	24
6:55:00	101	75,5	24
6:56:00	101	75,5	25
6:57:00	101	75,4	25
6:58:00	101	75,4	26
6:59:00	101	75,4	26
7:00:00	101	75,4	27
7:01:00	101	75,4	27
7:02:00	101	75,4	27
7:03:00	101	75,3	28
7:04:00	101	75,2	28
7:05:00	101	75,2	29
7:06:00	101	75,2	30
7:07:00	101	75,2	30
7:08:00	101	75,2	31
7:09:00	101	75,1	32
7:10:00	101	75,1	34
7:11:00	101	75,0	34
7:12:00	101	75,0	36
7:13:00	101	75,1	39
7:14:00	101	75,0	42
7:15:00	101	75,0	45
7:16:00	101	75,0	51
7:17:00	101	75,1	61
7:18:00	101	75,0	71
7:19:00	101	74,9	79
