Repository: ProgWizer/parser

File: project-root/data/Data Acquisition/Data Acquisition/2008 year (310)/Con 1 Dragon G1940+20%MMaxFF+1.0gpsMBlock+0.5%FL+0.7%RPM+5.0%Silica Flour (55C).txt
--Test Summary--
Full Path and File Name	
Instrument Name	7222-1
Instrument Type	Model 7222 Consistometer
Instrument Serial Number	113
Test Start Date	01.02.2008
Test Start Time	11:48:45
Test Stop Date	01.02.2008
Test Stop Time	17:03:59
Test Length	5:15:14
Final Sample Time Offset	5:15:00
Controller Schedule Name	
Sampling Period	60 seconds
Comments	T:25C(30),55C(60)  P:2MPa(30),30MPa(60)
Information	WellID	research
Information	Customer	PetroAlliance
Information	CementClass	G
Information	CementMfr	
Information	Additives	1.0gpsMBlock+20%MMaxFF+0.5%FL+0.7%RPM+5.0%SilicaFlour
Information	Density	1940
Information	BHCT	55
Information	BHST	
Information	FluidLoss	
Information	JobType	
Calculated Value	30Bc - TT	4:46:00
Calculated Value	70Bc - TT	N/A
Calculated Value	100Bc - TT	N/A
Initial Temperature (°C)	26 °C
Final Temperature (°C)	55 °C
Initial Pressure (MPa)	0,4 MPa
Final Pressure (MPa)	5,2 MPa
Initial Consistency (Bc)	3 Bc
Final Consistency (Bc)	16 Bc
--Data--
Time (HH:MM:SS)	Temperature (°C)	Pressure (MPa)	Consistency (Bc)
0:00:00	26	0,4	3
0:01:00	26	0,6	3
0:02:00	26	0,6	3
0:03:00	26	0,6	3
0:04:00	26	0,6	3
0:05:00	26	0,6	3
0:06:00	26	0,7	3
0:07:00	26	0,8	3
0:08:00	26	0,9	3
0:09:00	26	0,8	3
0:10:00	26	1,0	3
0:11:00	26	1,1	3
0:12:00	25	1,1	3
0:13:00	25	1,1	3
0:14:00	26	1,1	3
0:15:00	25	1,3	3
0:16:00	26	1,3	3
0:17:00	25	1,3	3
0:18:00	25	1,6	3
0:19:00	25	1,6	4
0:20:00	25	1,6	3
0:21:00	25	1,5	4
0:22:00	25	1,6	5
0:23:00	25	2,0	3
0:24:00	25	2,0	3
0:25:00	25	2,0	3
0:26:00	25	1,9	3
0:27:00	25	1,9	3
0:28:00	25	1,9	3
0:29:00	25	2,2	3
0:30:00	25	2,5	3
0:31:00	25	2,8	3
0:32:00	25	3,5	2
0:33:00	26	4,2	2
0:34:00	26	4,8	2
0:35:00	27	5,3	2
0:36:00	28	5,7	2
0:37:00	28	6,0	2
0:38:00	29	6,4	2
0:39:00	29	6,7	2
0:40:00	30	7,1	2
0:41:00	31	7,5	2
0:42:00	31	8,0	2
0:43:00	32	8,4	2
0:44:00	32	9,1	2
0:45:00	33	9,5	2
0:46:00	33	9,8	1
0:47:00	34	10,6	1
0:48:00	34	11,0	1
0:49:00	35	11,4	1
0:50:00	35	11,8	1
0:51:00	36	12,3	1
0:52:00	36	12,7	1
0:53:00	37	13,0	1
0:54:00	37	13,8	1
0:55:00	38	14,2	1
0:56:00	38	14,7	1
0:57:00	39	15,0	1
0:58:00	39	15,4	1
0:59:00	40	15,8	1
1:00:00	40	16,4	1
1:01:00	41	16,8	1
1:02:00	42	17,3	1
1:03:00	42	18,0	1
1:04:00	43	18,4	1
1:05:00	43	18,8	1
1:06:00	44	19,2	1
1:07:00	44	19,6	1
1:08:00	45	20,1	1
1:09:00	45	20,6	1
1:10:00	46	21,0	1
1:11:00	46	21,5	1
1:12:00	47	21,9	1
1:13:00	47	22,7	1
1:14:00	48	23,1	1
1:15:00	48	23,6	1
1:16:00	49	24,0	1
1:17:00	49	24,4	1
1:18:00	50	24,8	1
1:19:00	50	25,3	1
1:20:00	51	25,8	1
1:21:00	51	26,3	1
1:22:00	52	26,7	1
1:23:00	52	27,1	1
1:24:00	53	27,5	1
1:25:00	53	28,0	1
1:26:00	54	28,6	1
1:27:00	54	29,0	1
1:28:00	55	29,4	1
1:29:00	55	29,9	1
1:30:00	56	30,3	1
1:31:00	56	30,2	1
1:32:00	57	30,0	2
1:33:00	57	30,2	1
1:34:00	57	30,0	2
1:35:00	57	30,4	2
1:36:00	57	30,3	2
1:37:00	56	30,3	2
1:38:00	56	30,3	2
1:39:00	56	30,3	2
1:40:00	56	30,3	2
1:41:00	56	30,3	2
1:42:00	56	30,4	2
1:43:00	56	30,4	2
1:44:00	56	30,4	2
1:45:00	56	30,4	2
1:46:00	56	30,4	2
1:47:00	56	30,5	2
1:48:00	56	30,5	2
1:49:00	56	30,6	2
1:50:00	56	30,6	2
1:51:00	56	30,6	2
1:52:00	56	30,6	2
1:53:00	56	30,7	2
1:54:00	56	30,7	2
1:55:00	56	30,7	2
1:56:00	56	30,7	2
1:57:00	56	30,7	2
1:58:00	56	30,8	2
1:59:00	56	30,8	2
2:00:00	56	30,8	2
2:01:00	56	30,8	2
2:02:00	56	30,8	1
2:03:00	56	30,8	1
2:04:00	56	30,9	1
2:05:00	56	30,9	1
2:06:00	56	30,9	1
2:07:00	56	30,9	1
2:08:00	56	30,9	1
2:09:00	56	30,9	1
2:10:00	56	31,0	1
2:11:00	56	31,0	1
2:12:00	56	30,8	2
2:13:00	56	30,9	2
2:14:00	56	30,9	2
2:15:00	56	30,9	2
2:16:00	56	30,9	2
2:17:00	56	30,9	2
2:18:00	56	30,9	2
2:19:00	56	30,9	2
2:20:00	56	30,9	2
2:21:00	56	30,9	2
2:22:00	56	30,9	2
2:23:00	56	30,9	2
2:24:00	56	30,9	2
2:25:00	56	31,0	2
2:26:00	56	31,0	2
2:27:00	56	30,4	2
2:28:00	56	30,5	2
2:29:00	56	30,5	2
2:30:00	56	30,5	2
2:31:00	56	30,5	2
2:32:00	56	30,5	2
2:33:00	56	30,5	2
2:34:00	56	30,5	2
2:35:00	56	30,5	2
2:36:00	56	30,5	2
2:37:00	56	30,5	2
2:38:00	56	30,5	2
2:39:00	56	30,5	2
2:40:00	56	30,5	2
2:41:00	56	30,5	2
2:42:00	56	30,5	2
2:43:00	56	30,5	2
2:44:00	56	30,5	2
2:45:00	56	30,5	2
2:46:00	56	30,5	2
2:47:00	56	30,6	2
2:48:00	56	30,6	2
2:49:00	56	30,6	2
2:50:00	56	30,6	2
2:51:00	56	30,6	2
2:52:00	56	30,6	2
2:53:00	56	30,6	2
2:54:00	56	30,6	2
2:55:00	56	30,6	2
2:56:00	56	30,6	2
2:57:00	56	30,6	2
2:58:00	56	30,6	2
2:59:00	56	30,6	2
3:00:00	56	30,6	2
3:01:00	56	30,6	2
3:02:00	56	30,6	2
3:03:00	56	30,6	2
3:04:00	56	30,6	2
3:05:00	56	30,6	2
3:06:00	56	30,6	2
3:07:00	56	30,6	2
3:08:00	56	30,6	2
3:09:00	56	30,6	2
3:10:00	56	30,6	2
3:11:00	56	30,7	2
3:12:00	56	30,6	2
3:13:00	56	30,6	2
3:14:00	56	30,6	2
3:15:00	56	30,6	2
3:16:00	56	30,6	2
3:17:00	56	30,6	2
3:18:00	56	30,6	2
3:19:00	56	30,6	2
3:20:00	56	30,6	2
3:21:00	56	30,6	2
3:22:00	56	30,6	2
3:23:00	56	30,4	2
3:24:00	55	30,0	2
3:25:00	55	30,0	2
3:26:00	55	30,2	2
3:27:00	55	30,4	2
3:28:00	55	30,5	2
3:29:00	55	30,6	2
3:30:00	55	30,7	2
3:31:00	55	30,7	2
3:32:00	55	30,6	2
3:33:00	56	30,7	2
3:34:00	56	30,7	2
3:35:00	55	30,7	2
3:36:00	56	30,7	2
3:37:00	56	30,7	2
3:38:00	56	30,7	2
3:39:00	56	30,7	2
3:40:00	56	30,7	2
3:41:00	56	30,7	2
3:42:00	56	30,7	2
3:43:00	56	30,7	2
3:44:00	56	30,7	2
3:45:00	56	30,7	2
3:46:00	56	30,7	2
3:47:00	56	30,7	2
3:48:00	56	30,7	2
3:49:00	56	30,6	2
3:50:00	56	30,6	2
3:51:00	56	30,7	2
3:52:00	56	30,7	2
3:53:00	56	30,7	2
3:54:00	56	30,6	2
3:55:00	56	30,6	2
3:56:00	56	30,6	2
3:57:00	56	30,6	2
3:58:00	56	30,5	2
3:59:00	56	30,1	2
4:00:00	56	30,2	2
4:01:00	56	30,0	2
4:02:00	55	30,0	2
4:03:00	55	30,2	2
4:04:00	55	30,5	2
4:05:00	55	30,8	2
4:06:00	55	31,0	2
4:07:00	55	30,5	2
4:08:00	55	30,8	2
4:09:00	55	30,9	2
4:10:00	56	31,0	2
4:11:00	56	30,9	2
4:12:00	56	30,8	2
4:13:00	56	30,6	3
4:14:00	56	30,1	3
4:15:00	56	30,0	3
4:16:00	56	30,2	3
4:17:00	56	30,0	3
4:18:00	56	30,1	3
4:19:00	56	30,1	3
4:20:00	56	30,2	3
4:21:00	56	30,1	3
4:22:00	56	30,1	3
4:23:00	56	30,0	3
4:24:00	55	30,2	4
4:25:00	55	30,4	4
4:26:00	55	30,7	4
4:27:00	55	30,7	5
4:28:00	55	30,4	6
4:29:00	55	30,9	6
4:30:00	55	31,0	6
4:31:00	55	31,0	7
4:32:00	55	30,7	7
4:33:00	55	30,3	8
4:34:00	55	30,6	8
4:35:00	55	30,8	9
4:36:00	56	30,9	9
4:37:00	56	30,7	10
4:38:00	56	30,4	12
4:39:00	57	30,0	13
4:40:00	57	30,1	14
4:41:00	57	30,0	14
4:42:00	57	30,2	17
4:43:00	57	30,0	23
4:44:00	58	30,1	28
4:45:00	58	30,3	34
4:46:00	58	30,2	36
4:47:00	58	30,0	50
4:48:00	58	30,3	53
4:49:00	58	30,1	50
4:50:00	57	30,0	61
4:51:00	57	30,0	51
4:52:00	57	30,2	60
4:53:00	57	30,0	52
4:54:00	57	30,2	45
4:55:00	57	30,0	54
4:56:00	57	30,1	74
4:57:00	57	30,0	57
4:58:00	56	30,1	47
4:59:00	56	30,0	50
5:00:00	56	30,2	44
5:01:00	56	30,0	65
5:02:00	56	30,0	51
5:03:00	56	30,1	57
5:04:00	55	30,4	45
5:05:00	55	30,7	45
5:06:00	55	30,7	54
5:07:00	55	30,6	60
5:08:00	55	30,3	59
5:09:00	55	30,9	43
5:10:00	55	30,8	37
5:11:00	55	30,5	38
5:12:00	55	30,9	67
5:13:00	55	30,8	52
5:14:00	55	30,4	52
5:15:00	55	5,2	16

File: project-root/data/Data Acquisition/Data Acquisition/2008 year (310)/Con 1 Kogalym G1930+0.07%LTR-100 (91C).txt
--Test Summary--
Full Path and File Name	
Instrument Name	4262L
Instrument Type	Model 4262 Twin Cell UCA
Instrument Serial Number	111L
Test Start Date	11.01.2008
Test Start Time	11:32:17
Test Stop Date	
Test Stop Time	
Test Length	
Final Sample Time Offset	
Controller Schedule Name	
Sampling Period	60 seconds
Comments	
Information	WellID	
Information	Customer	
Information	CementClass	
Information	CementMfr	
Information	Additives	
Information	Density	
Information	BHCT	
Information	BHST	
Information	FluidLoss	
Information	JobType	
Calculated Value	CS_50	N/A
Calculated Value	CS_500	N/A
Calculated Value	CS_Time8h	N/A
Calculated Value	CS_Time16h	N/A
Calculated Value	CS_Time24h	N/A
Calculated Value	CS_Time48h	N/A
Calculated Value	CS_Time72h	N/A
Calculated Curve	Compressive Strength	Compressive strength type B (more than 14 lb/gal)
Initial Temperature (°C)	23 °C
Initial Transit Time (microsec/in)	17,02 microsec/in
Initial Compressive Strength (MPa)	0,00 MPa
--Data--
Time (HH:MM:SS)	Temperature (°C)	Transit Time (microsec/in)	Compressive Strength (MPa)
0:00:00	23	17,02	0,00
0:01:00	23	20,03	0,00
0:02:00	23	20,05	0,00
0:03:00	23	20,10	0,00
0:04:00	24	20,11	0,00
0:05:00	24	20,14	0,00
0:06:00	25	20,15	0,00
0:07:00	26	20,16	0,00

File: project-root/data/Data Acquisition/Data Acquisition/2008 year (310)/Con 1 Kogalym G1930+0.4%LTR-100 (98C).txt
--Test Summary--
Full Path and File Name	
Instrument Name	7222-1
Instrument Type	Model 7222 Consistometer
Instrument Serial Number	113
Test Start Date	30.01.2008
Test Start Time	11:02:17
Test Stop Date	30.01.2008
Test Stop Time	15:35:36
Test Length	4:33:19
Final Sample Time Offset	4:33:00
Controller Schedule Name	
Sampling Period	60 seconds
Comments	 T:98C(45) ,P:47MPa(45)
Information	WellID	72-436
Information	Customer	Nadym
Information	CementClass	G
Information	CementMfr	Dykerhoff
Information	Additives	0.4%LTR-100
Information	Density	1930
Information	BHCT	98
Information	BHST	104
Information	FluidLoss	
Information	JobType	Bottom Plug
Calculated Value	30Bc - TT	4:21:00
Calculated Value	70Bc - TT	N/A
Calculated Value	100Bc - TT	N/A
Initial Temperature (°C)	23 °C
Final Temperature (°C)	99 °C
Initial Pressure (MPa)	1,3 MPa
Final Pressure (MPa)	47,0 MPa
Initial Consistency (Bc)	7 Bc
Final Consistency (Bc)	80 Bc
--Data--
Time (HH:MM:SS)	Temperature (°C)	Pressure (MPa)	Consistency (Bc)
0:00:00	23	1,3	7
0:01:00	23	2,7	7
0:02:00	24	4,3	7
0:03:00	25	5,6	6
0:04:00	27	6,6	6
0:05:00	29	7,4	6
0:06:00	31	8,5	6
0:07:00	34	9,5	6
0:08:00	36	10,5	7
0:09:00	38	11,6	6
0:10:00	40	12,4	6
0:11:00	42	13,4	6
0:12:00	43	14,4	6
0:13:00	45	15,3	6
0:14:00	47	16,1	7
0:15:00	48	17,4	7
0:16:00	50	17,9	9
0:17:00	52	19,3	8
0:18:00	54	20,6	8
0:19:00	55	21,1	10
0:20:00	57	22,3	9
0:21:00	59	22,8	10
0:22:00	60	24,5	10
0:23:00	62	25,2	11
0:24:00	64	26,6	11
0:25:00	66	27,0	11
0:26:00	67	28,4	10
0:27:00	69	29,0	13
0:28:00	70	29,8	12
0:29:00	72	31,2	11
0:30:00	74	32,1	13
0:31:00	76	32,9	11
0:32:00	77	34,4	7
0:33:00	79	35,0	8
0:34:00	81	36,4	8
0:35:00	82	36,9	6
0:36:00	84	38,3	6
0:37:00	86	39,1	7
0:38:00	88	40,0	10
0:39:00	89	41,6	9
0:40:00	91	42,4	12
0:41:00	93	43,1	10
0:42:00	94	44,7	5
0:43:00	96	45,3	5
0:44:00	98	46,1	6
0:45:00	99	47,5	6
0:46:00	101	47,6	7
0:47:00	103	47,1	10
0:48:00	103	47,0	6
0:49:00	103	47,0	9
0:50:00	103	47,0	7
0:51:00	103	47,0	6
0:52:00	103	47,1	6
0:53:00	102	47,1	6
0:54:00	102	47,1	6
0:55:00	101	47,0	6
0:56:00	101	47,3	5
0:57:00	101	47,4	5
0:58:00	101	47,3	5
0:59:00	101	47,3	6
1:00:00	100	47,1	6
1:01:00	100	47,3	6
1:02:00	100	47,3	6
1:03:00	100	47,2	6
1:04:00	100	47,1	7
1:05:00	100	47,1	7
1:06:00	100	47,1	7
1:07:00	100	47,2	7
1:08:00	99	47,3	7
1:09:00	99	47,3	7
1:10:00	99	47,3	7
1:11:00	100	47,3	7
1:12:00	99	47,4	7
1:13:00	100	47,4	7
1:14:00	99	47,4	7
1:15:00	100	47,4	7
1:16:00	100	47,4	7
1:17:00	100	47,4	7
1:18:00	100	47,4	7
1:19:00	99	47,5	7
1:20:00	99	47,5	7
1:21:00	99	47,5	7
1:22:00	99	47,5	7
1:23:00	99	47,5	7
1:24:00	99	47,5	7
1:25:00	99	47,5	7
1:26:00	99	47,6	7
1:27:00	99	47,6	7
1:28:00	99	47,6	7
1:29:00	99	47,6	8
1:30:00	99	47,6	8
1:31:00	99	47,6	8
1:32:00	99	47,6	8
1:33:00	99	47,6	8
1:34:00	99	47,6	8
1:35:00	99	47,6	8
1:36:00	99	47,6	8
1:37:00	99	47,7	8
1:38:00	99	47,6	8
1:39:00	99	47,6	8
1:40:00	99	47,7	8
1:41:00	99	47,7	8
1:42:00	99	47,7	8
1:43:00	99	47,7	8
1:44:00	99	47,7	8
1:45:00	99	47,6	8
1:46:00	99	47,7	8
1:47:00	99	47,7	8
1:48:00	99	47,7	8
1:49:00	99	47,7	8
1:50:00	99	47,7	8
1:51:00	99	47,7	8
1:52:00	99	47,7	8
1:53:00	99	47,7	8
1:54:00	99	47,7	8
1:55:00	99	47,7	8
1:56:00	99	47,7	8
1:57:00	99	47,7	8
1:58:00	99	47,7	8
1:59:00	99	47,7	8
2:00:00	99	47,7	8
2:01:00	99	47,7	8
2:02:00	99	47,7	8
2:03:00	99	47,7	8
2:04:00	99	47,7	8
2:05:00	99	47,7	8
2:06:00	99	47,7	8
2:07:00	99	47,7	8
2:08:00	99	47,7	8
2:09:00	99	47,7	8
2:10:00	99	47,7	8
2:11:00	99	47,7	8
2:12:00	99	47,7	8
2:13:00	99	47,7	8
2:14:00	99	47,7	8
2:15:00	99	47,7	8
2:16:00	99	47,6	8
2:17:00	99	47,6	8
2:18:00	99	47,7	8
2:19:00	99	47,7	8
2:20:00	99	47,7	8
2:21:00	99	47,7	8
2:22:00	99	47,7	8
2:23:00	99	47,7	8
2:24:00	99	47,7	8
2:25:00	99	47,6	8
2:26:00	99	47,6	8
2:27:00	99	47,7	8
2:28:00	99	47,7	8
2:29:00	99	47,6	8
2:30:00	99	47,6	8
2:31:00	99	47,6	8
2:32:00	99	47,6	8
2:33:00	99	47,6	8
2:34:00	99	47,7	8
2:35:00	99	47,6	8
2:36:00	99	47,7	8
2:37:00	99	47,7	8
2:38:00	99	47,6	8
2:39:00	99	47,6	8
2:40:00	99	47,6	8
2:41:00	99	47,7	8
2:42:00	99	47,6	8
2:43:00	99	47,6	8
2:44:00	99	47,6	8
2:45:00	99	47,6	8
2:46:00	99	47,6	8
2:47:00	99	47,6	8
2:48:00	99	47,6	8
2:49:00	99	47,6	8
2:50:00	99	47,6	8
2:51:00	99	47,6	8
2:52:00	99	47,6	8
2:53:00	99	47,6	8
2:54:00	99	47,6	8
2:55:00	99	47,6	8
2:56:00	99	47,6	8
2:57:00	99	47,6	8
2:58:00	99	47,6	8
2:59:00	99	47,6	8
3:00:00	99	47,6	8
3:01:00	99	47,6	8
3:02:00	99	47,6	8
3:03:00	99	47,6	8
3:04:00	99	47,5	8
3:05:00	99	47,5	8
3:06:00	99	47,5	8
3:07:00	99	47,5	8
3:08:00	99	47,5	8
3:09:00	99	47,5	8
3:10:00	99	47,6	8
3:11:00	99	47,5	8
3:12:00	99	47,5	8
3:13:00	99	47,5	8
3:14:00	99	47,5	8
3:15:00	99	47,5	8
3:16:00	99	47,5	8
3:17:00	99	47,5	8
3:18:00	99	47,5	8
3:19:00	99	47,5	8
3:20:00	99	47,5	9
3:21:00	99	47,5	9
3:22:00	99	47,5	9
3:23:00	99	47,5	9
3:24:00	99	47,5	9
3:25:00	99	47,4	9
3:26:00	99	47,4	9
3:27:00	99	47,5	9
3:28:00	99	47,4	9
3:29:00	99	47,4	9
3:30:00	99	47,4	9
3:31:00	99	47,4	9
3:32:00	99	47,4	9
3:33:00	99	47,4	9
3:34:00	99	47,4	9
3:35:00	99	47,4	9
3:36:00	99	47,4	9
3:37:00	99	47,3	9
3:38:00	99	47,3	9
3:39:00	99	47,3	9
3:40:00	99	47,3	9
3:41:00	99	47,3	9
3:42:00	99	47,3	9
3:43:00	99	47,3	9
3:44:00	99	47,3	9
3:45:00	99	47,2	9
3:46:00	99	47,2	9
3:47:00	99	47,2	9
3:48:00	99	47,2	9
3:49:00	99	47,2	10
3:50:00	99	47,1	10
3:51:00	99	47,1	11
3:52:00	99	47,1	11
3:53:00	99	47,1	11
3:54:00	99	47,1	11
3:55:00	99	47,1	12
3:56:00	99	47,1	12
3:57:00	99	47,0	12
3:58:00	99	47,0	12
3:59:00	99	47,0	12
4:00:00	99	47,0	12
4:01:00	99	47,0	12
4:02:00	99	47,0	12
4:03:00	99	47,0	12
4:04:00	99	47,0	12
4:05:00	99	47,2	12
4:06:00	99	47,2	13
4:07:00	99	47,3	13
4:08:00	99	47,3	13
4:09:00	99	47,2	13
4:10:00	99	47,2	13
4:11:00	99	47,2	13
4:12:00	99	47,2	13
4:13:00	99	47,2	14
4:14:00	99	47,2	15
4:15:00	99	47,1	15
4:16:00	99	47,0	19
4:17:00	99	47,0	21
4:18:00	99	47,0	24
4:19:00	99	47,0	30
4:20:00	99	47,1	30
4:21:00	99	47,1	33
4:22:00	99	47,0	31
4:23:00	99	47,2	32
4:24:00	99	47,1	30
4:25:00	99	47,0	43
4:26:00	99	47,0	46
4:27:00	99	47,1	39
4:28:00	99	47,0	42
4:29:00	99	47,1	50
4:30:00	99	47,0	55
4:31:00	100	47,3	59
4:32:00	99	47,2	2
4:33:00	99	47,0	80

File: project-root/data/Data Acquisition/Data Acquisition/2008 year (310)/Con 1 Kogalym G1940+20%MMaxFF+5%SF+5%MKU-85+0.3%FL+0.5%RPM (55-65C).txt
--Test Summary--
Full Path and File Name	
Instrument Name	7222-1
Instrument Type	Model 7222 Consistometer
Instrument Serial Number	113
Test Start Date	08.02.2008
Test Start Time	11:19:43
Test Stop Date	08.02.2008
Test Stop Time	17:36:26
Test Length	6:16:43
Final Sample Time Offset	6:16:00
Controller Schedule Name	
Sampling Period	60 seconds
Comments	MPa: atm(30), 30(60), T:25(30), 55(60)
Information	WellID	research
Information	Customer	PetroAlliance
Information	CementClass	PCT-I-G
Information	CementMfr	Dykerhoff
Information	Additives	5%MKU-85+20%MMaxFF+0.3%FL+0.5%RPM+5%SilicaFlour
Information	Density	1940
Information	BHCT	55
Information	BHST	65
Information	FluidLoss	
Information	JobType	Research for Liner
Calculated Value	30Bc - TT	5:37:00
Calculated Value	70Bc - TT	N/A
Calculated Value	100Bc - TT	N/A
Initial Temperature (°C)	24 °C
Final Temperature (°C)	57 °C
Initial Pressure (MPa)	0,6 MPa
Final Pressure (MPa)	30,2 MPa
Initial Consistency (Bc)	1 Bc
Final Consistency (Bc)	64 Bc
--Data--
Time (HH:MM:SS)	Temperature (°C)	Pressure (MPa)	Consistency (Bc)
0:00:00	24	0,6	1
0:01:00	25	0,6	1
0:02:00	26	0,7	1
0:03:00	26	0,7	1
0:04:00	26	0,8	1
0:05:00	27	0,8	1
0:06:00	27	0,9	1
0:07:00	27	0,9	1
0:08:00	28	0,9	1
0:09:00	28	1,1	1
0:10:00	28	1,1	1
0:11:00	28	1,1	1
0:12:00	28	1,2	1
0:13:00	28	1,3	1
0:14:00	29	1,3	1
0:15:00	29	1,3	1
0:16:00	29	1,5	1
0:17:00	29	1,4	1
0:18:00	29	1,5	1
0:19:00	29	1,6	2
0:20:00	29	1,6	2
0:21:00	29	1,6	2
0:22:00	29	1,7	2
0:23:00	29	1,7	2
0:24:00	29	1,9	2
0:25:00	29	1,9	2
0:26:00	29	1,9	2
0:27:00	29	1,9	2
0:28:00	29	1,9	2
0:29:00	29	2,0	2
0:30:00	29	2,5	2
0:31:00	29	2,8	2
0:32:00	29	3,3	2
0:33:00	29	4,1	3
0:34:00	29	4,4	3
0:35:00	29	4,8	3
0:36:00	29	5,2	4
0:37:00	29	5,6	4
0:38:00	29	6,1	3
0:39:00	29	6,6	2
0:40:00	30	7,4	2
0:41:00	30	8,2	4
0:42:00	31	8,8	2
0:43:00	31	9,3	1
0:44:00	32	9,8	1
0:45:00	33	10,2	1
0:46:00	33	10,6	1
0:47:00	34	10,9	1
0:48:00	34	11,4	1
0:49:00	35	11,8	1
0:50:00	35	12,2	1
0:51:00	36	12,6	1
0:52:00	37	13,0	1
0:53:00	37	13,4	1
0:54:00	38	13,8	1
0:55:00	38	14,3	1
0:56:00	39	14,6	1
0:57:00	39	15,0	1
0:58:00	40	15,5	1
0:59:00	40	15,9	1
1:00:00	41	16,4	1
1:01:00	41	16,9	1
1:02:00	42	17,3	1
1:03:00	42	18,2	1
1:04:00	43	18,6	1
1:05:00	43	19,0	1
1:06:00	44	19,4	1
1:07:00	44	19,9	1
1:08:00	45	20,3	1
1:09:00	45	20,7	1
1:10:00	46	21,1	1
1:11:00	46	21,5	1
1:12:00	47	22,0	1
1:13:00	47	22,5	1
1:14:00	48	22,9	1
1:15:00	48	23,7	1
1:16:00	49	24,1	1
1:17:00	49	24,5	1
1:18:00	50	25,0	2
1:19:00	50	25,4	1
1:20:00	51	25,8	2
1:21:00	52	26,3	2
1:22:00	52	26,8	2
1:23:00	52	27,2	2
1:24:00	53	27,6	2
1:25:00	54	28,0	2
1:26:00	54	28,6	2
1:27:00	55	29,1	2
1:28:00	55	29,6	2
1:29:00	56	30,0	2
1:30:00	56	30,3	2
1:31:00	56	30,2	2
1:32:00	57	30,4	2
1:33:00	57	30,0	2
1:34:00	57	30,3	2
1:35:00	57	30,2	2
1:36:00	56	30,1	2
1:37:00	56	30,2	2
1:38:00	56	30,1	2
1:39:00	56	30,2	2
1:40:00	56	30,2	2
1:41:00	56	30,2	2
1:42:00	56	30,2	2
1:43:00	56	30,2	2
1:44:00	56	30,3	2
1:45:00	56	30,3	2
1:46:00	56	30,2	2
1:47:00	56	30,2	2
1:48:00	56	30,2	2
1:49:00	56	30,3	2
1:50:00	56	30,3	2
1:51:00	56	30,3	3
1:52:00	56	30,3	2
1:53:00	56	30,4	3
1:54:00	56	30,4	3
1:55:00	56	30,4	3
1:56:00	56	30,4	3
1:57:00	56	30,4	3
1:58:00	56	30,4	4
1:59:00	56	30,4	4
2:00:00	56	30,4	3
2:01:00	56	30,4	3
2:02:00	56	30,4	4
2:03:00	56	30,4	4
2:04:00	56	30,5	4
2:05:00	56	30,5	3
2:06:00	56	30,5	4
2:07:00	56	30,5	4
2:08:00	56	30,5	3
2:09:00	56	30,5	3
2:10:00	56	30,5	3
2:11:00	56	30,5	3
2:12:00	56	30,5	3
2:13:00	56	30,5	3
2:14:00	56	30,5	3
2:15:00	56	30,5	3
2:16:00	56	30,5	3
2:17:00	56	30,6	2
2:18:00	56	30,5	2
2:19:00	56	30,5	2
2:20:00	56	30,5	3
2:21:00	56	30,6	2
2:22:00	56	30,6	2
2:23:00	56	30,6	3
2:24:00	56	30,6	3
2:25:00	56	30,6	3
2:26:00	56	30,6	3
2:27:00	56	30,6	3
2:28:00	56	30,6	3
2:29:00	56	30,6	3
2:30:00	56	30,6	3
2:31:00	56	30,6	3
2:32:00	56	30,6	3
2:33:00	56	30,6	4
2:34:00	56	30,6	4
2:35:00	56	30,6	4
2:36:00	56	30,6	4
2:37:00	56	30,6	4
2:38:00	56	30,6	4
2:39:00	56	30,6	4
2:40:00	56	30,6	4
2:41:00	56	30,6	4
2:42:00	56	30,6	4
2:43:00	56	30,6	4
2:44:00	56	30,6	4
2:45:00	56	30,6	4
2:46:00	56	30,6	4
2:47:00	56	30,6	4
2:48:00	56	30,6	4
2:49:00	56	30,6	4
2:50:00	56	30,6	4
2:51:00	56	30,6	4
2:52:00	56	30,6	4
2:53:00	56	30,6	4
2:54:00	56	30,6	4
2:55:00	56	30,6	4
2:56:00	56	30,6	4
2:57:00	56	30,6	4
2:58:00	56	30,6	4
2:59:00	56	30,6	4
3:00:00	56	30,6	4
3:01:00	56	30,6	4
3:02:00	56	30,7	4
3:03:00	56	30,6	4
3:04:00	56	30,6	4
3:05:00	56	30,6	4
3:06:00	56	30,6	4
3:07:00	56	30,6	3
3:08:00	56	30,6	3
3:09:00	56	30,7	3
3:10:00	56	30,6	4
3:11:00	56	30,6	4
3:12:00	56	30,6	4
3:13:00	56	30,6	3
3:14:00	56	30,6	3
3:15:00	56	30,6	3
3:16:00	56	30,6	4
3:17:00	56	30,6	4
3:18:00	56	30,6	4
3:19:00	56	30,6	4
3:20:00	56	30,6	3
3:21:00	56	30,6	4
3:22:00	56	30,6	4
3:23:00	56	30,6	4
3:24:00	56	30,6	3
3:25:00	56	30,6	3
3:26:00	56	30,6	3
3:27:00	56	30,6	4
3:28:00	56	30,6	4
3:29:00	56	30,6	4
3:30:00	56	30,6	4
3:31:00	56	30,6	4
3:32:00	56	30,6	4
3:33:00	56	30,6	4
3:34:00	56	30,6	4
3:35:00	56	30,6	4
3:36:00	56	30,6	4
3:37:00	56	30,6	4
3:38:00	56	30,6	4
3:39:00	56	30,6	4
3:40:00	56	30,6	4
3:41:00	56	30,6	4
3:42:00	56	30,6	4
3:43:00	56	30,6	4
3:44:00	56	30,6	4
3:45:00	56	30,6	4
3:46:00	56	30,6	4
3:47:00	56	30,6	4
3:48:00	56	30,6	4
3:49:00	56	30,6	4
3:50:00	56	30,6	4
3:51:00	56	30,6	4
3:52:00	56	30,6	4
3:53:00	56	30,5	4
3:54:00	56	30,5	4
3:55:00	56	30,5	4
3:56:00	56	30,5	4
3:57:00	56	30,5	3
3:58:00	56	30,5	4
3:59:00	56	30,5	3
4:00:00	56	30,5	3
4:01:00	56	30,5	3
4:02:00	56	30,5	3
4:03:00	56	30,5	3
4:04:00	56	30,5	3
4:05:00	56	30,5	3
4:06:00	56	30,5	3
4:07:00	56	30,5	3
4:08:00	56	30,5	3
4:09:00	56	30,5	3
4:10:00	56	30,5	3
4:11:00	56	30,5	3
4:12:00	56	30,5	3
4:13:00	56	30,5	3
4:14:00	56	30,5	3
4:15:00	56	30,5	4
4:16:00	56	30,5	4
4:17:00	56	30,4	3
4:18:00	56	30,4	3
4:19:00	56	30,4	3
4:20:00	56	30,3	4
4:21:00	56	30,3	3
4:22:00	56	30,3	3
4:23:00	56	30,3	4
4:24:00	56	30,3	4
4:25:00	56	30,0	3
4:26:00	56	30,0	1
4:27:00	56	30,0	2
4:28:00	56	30,2	2
4:29:00	56	30,0	2
4:30:00	56	30,0	2
4:31:00	55	30,1	2
4:32:00	55	30,2	2
4:33:00	55	30,4	2
4:34:00	55	30,7	2
4:35:00	55	31,0	2
4:36:00	55	31,0	8
4:37:00	55	31,0	9
4:38:00	55	30,9	11
4:39:00	55	30,8	6
4:40:00	55	30,5	4
4:41:00	55	30,9	4
4:42:00	55	30,2	4
4:43:00	56	30,4	4
4:44:00	56	30,4	4
4:45:00	56	30,4	10
4:46:00	56	30,1	9
4:47:00	56	30,0	9
4:48:00	57	30,0	9
4:49:00	57	30,1	8
4:50:00	57	30,0	7
4:51:00	57	30,0	6
4:52:00	57	30,0	6
4:53:00	57	30,0	5
4:54:00	57	30,2	5
4:55:00	57	30,0	5
4:56:00	57	30,0	5
4:57:00	57	30,0	5
4:58:00	57	30,2	5
4:59:00	57	30,1	13
5:00:00	57	30,3	15
5:01:00	57	30,1	16
5:02:00	57	30,0	19
5:03:00	56	30,0	21
5:04:00	56	30,2	22
5:05:00	56	30,0	23
5:06:00	56	30,2	23
5:07:00	56	30,1	23
5:08:00	56	30,1	24
5:09:00	55	30,3	24
5:10:00	55	30,5	25
5:11:00	55	30,8	26
5:12:00	55	30,9	26
5:13:00	55	30,6	26
5:14:00	55	30,2	26
5:15:00	55	30,7	27
5:16:00	55	30,3	27
5:17:00	55	30,9	27
5:18:00	55	30,5	27
5:19:00	55	30,8	27
5:20:00	55	30,3	27
5:21:00	56	30,4	28
5:22:00	56	30,3	28
5:23:00	56	30,0	28
5:24:00	56	30,1	28
5:25:00	57	30,1	28
5:26:00	57	30,0	29
5:27:00	57	30,0	29
5:28:00	57	30,2	29
5:29:00	58	30,0	29
5:30:00	58	30,1	29
5:31:00	58	30,1	29
5:32:00	58	30,1	29
5:33:00	58	30,2	29
5:34:00	58	30,1	30
5:35:00	58	30,2	30
5:36:00	58	30,0	31
5:37:00	58	30,1	31
5:38:00	57	30,0	32
5:39:00	57	30,0	33
5:40:00	57	30,2	34
5:41:00	57	30,0	35
5:42:00	57	30,0	36
5:43:00	57	30,3	36
5:44:00	57	30,2	38
5:45:00	57	30,0	39
5:46:00	57	30,0	40
5:47:00	56	30,0	41
5:48:00	56	30,2	42
5:49:00	56	30,1	43
5:50:00	56	30,0	44
5:51:00	56	30,1	45
5:52:00	56	30,0	46
5:53:00	56	30,1	47
5:54:00	56	30,0	51
5:55:00	56	30,3	51
5:56:00	56	30,2	50
5:57:00	56	30,1	51
5:58:00	56	30,2	52
5:59:00	56	30,3	52
6:00:00	56	30,4	54
6:01:00	55	30,5	55
6:02:00	55	30,7	55
6:03:00	55	30,9	55
6:04:00	55	30,8	56
6:05:00	55	30,9	54
6:06:00	55	30,4	54
6:07:00	55	30,5	56
6:08:00	56	30,6	57
6:09:00	56	30,5	58
6:10:00	56	30,4	58
6:11:00	56	30,0	58
6:12:00	56	30,0	63
6:13:00	56	30,0	64
6:14:00	56	30,1	65
6:15:00	57	30,0	69
6:16:00	57	30,2	64

File: project-root/data/Data Acquisition/Data Acquisition/2008 year (310)/Con 1 Laganskaya G1500+0.70%Gel+0.70%SMS+0.20%R-7 (60C).txt
--Test Summary--
Full Path and File Name	
Instrument Name	7222-1
Instrument Type	Model 7222 Consistometer
Instrument Serial Number	113
Test Start Date	08.10.2008
Test Start Time	11:47:00
Test Stop Date	08.10.2008
Test Stop Time	16:35:13
Test Length	4:48:13
Final Sample Time Offset	4:48:00
Controller Schedule Name	
Sampling Period	60 seconds
Comments	P:31(71); T:60(71)
Information	WellID	Laganskaya-1
Information	Customer	PetroResurs
Information	CementClass	G
Information	CementMfr	Dykerhoff
Information	Additives	0.70%Gel+0.70%SMS+0.20%R-7
Information	Density	1500
Information	BHCT	60
Information	BHST	91
Information	FluidLoss	
Information	JobType	168 mm csg production
Calculated Value	30Bc - TT	3:54:00
Calculated Value	70Bc - TT	N/A
Calculated Value	100Bc - TT	N/A
Initial Temperature (°C)	30 °C
Final Temperature (°C)	60 °C
Initial Pressure (MPa)	2,3 MPa
Final Pressure (MPa)	31,5 MPa
Initial Consistency (Bc)	9 Bc
Final Consistency (Bc)	3 Bc
--Data--
Time (HH:MM:SS)	Temperature (°C)	Pressure (MPa)	Consistency (Bc)
0:00:00	30	2,3	9
0:01:00	32	3,1	8
0:02:00	34	3,8	5
0:03:00	36	4,2	5
0:04:00	37	4,6	5
0:05:00	39	5,0	5
0:06:00	40	5,3	5
0:07:00	41	5,5	5
0:08:00	42	5,7	5
0:09:00	43	5,9	5
0:10:00	43	6,1	5
0:11:00	44	6,6	5
0:12:00	44	7,2	5
0:13:00	45	7,5	5
0:14:00	45	7,8	5
0:15:00	45	8,3	5
0:16:00	46	8,8	5
0:17:00	46	9,3	5
0:18:00	46	9,7	5
0:19:00	46	9,7	5
0:20:00	47	10,1	5
0:21:00	47	10,6	5
0:22:00	47	11,1	5
0:23:00	47	11,5	5
0:24:00	47	11,9	5
0:25:00	47	12,2	5
0:26:00	47	13,0	5
0:27:00	47	13,4	5
0:28:00	47	13,5	5
0:29:00	47	14,3	5
0:30:00	47	14,3	5
0:31:00	47	15,0	5
0:32:00	47	15,5	5
0:33:00	47	15,9	5
0:34:00	47	16,3	5
0:35:00	47	16,3	5
0:36:00	47	16,7	5
0:37:00	47	17,3	5
0:38:00	47	17,6	6
0:39:00	47	18,0	6
0:40:00	47	18,6	6
0:41:00	47	19,2	6
0:42:00	47	20,1	6
0:43:00	47	20,5	6
0:44:00	47	20,5	6
0:45:00	48	21,2	6
0:46:00	49	21,6	6
0:47:00	49	22,0	6
0:48:00	50	22,3	6
0:49:00	51	22,7	6
0:50:00	51	23,1	6
0:51:00	52	23,4	6
0:52:00	52	23,8	6
0:53:00	53	24,2	6
0:54:00	53	24,5	6
0:55:00	54	24,9	6
0:56:00	54	25,2	6
0:57:00	55	25,7	6
0:58:00	55	26,0	6
0:59:00	56	26,3	6
1:00:00	56	26,7	6
1:01:00	56	27,1	6
1:02:00	57	27,5	6
1:03:00	57	27,9	6
1:04:00	58	28,3	6
1:05:00	58	28,7	7
1:06:00	59	29,2	7
1:07:00	59	29,5	7
1:08:00	60	29,9	7
1:09:00	60	30,4	7
1:10:00	60	30,7	7
1:11:00	61	31,1	7
1:12:00	61	31,0	7
1:13:00	62	31,0	7
1:14:00	62	31,1	7
1:15:00	62	30,9	7
1:16:00	62	31,1	7
1:17:00	62	31,0	7
1:18:00	62	31,0	7
1:19:00	61	31,0	7
1:20:00	61	31,0	7
1:21:00	61	31,3	7
1:22:00	61	31,3	7
1:23:00	61	31,3	7
1:24:00	61	31,3	7
1:25:00	61	31,3	7
1:26:00	61	31,3	7
1:27:00	61	31,3	7
1:28:00	61	31,4	7
1:29:00	61	31,4	7
1:30:00	61	31,4	7
1:31:00	61	31,4	7
1:32:00	61	31,4	7
1:33:00	61	31,4	7
1:34:00	61	31,4	7
1:35:00	61	31,4	7
1:36:00	61	31,4	7
1:37:00	61	31,4	7
1:38:00	61	31,4	7
1:39:00	61	31,4	7
1:40:00	61	31,4	7
1:41:00	61	31,4	7
1:42:00	61	31,4	7
1:43:00	61	31,4	7
1:44:00	61	31,4	7
1:45:00	61	31,4	7
1:46:00	61	31,4	7
1:47:00	61	31,4	7
1:48:00	61	31,4	7
1:49:00	61	31,4	7
1:50:00	61	31,4	7
1:51:00	61	31,4	7
1:52:00	61	31,4	7
1:53:00	61	31,4	7
1:54:00	61	31,4	7
1:55:00	61	31,5	7
1:56:00	61	31,4	7
1:57:00	61	31,4	7
1:58:00	61	31,4	7
1:59:00	61	31,4	7
2:00:00	61	31,4	7
2:01:00	61	31,4	7
2:02:00	61	31,4	7
2:03:00	61	31,4	7
2:04:00	61	31,4	7
2:05:00	61	31,4	7
2:06:00	61	31,4	7
2:07:00	61	31,4	7
2:08:00	61	31,4	7
2:09:00	61	31,4	7
2:10:00	61	31,4	7
2:11:00	61	31,4	7
2:12:00	61	31,4	7
2:13:00	61	31,4	7
2:14:00	61	31,4	7
2:15:00	61	31,3	7
2:16:00	61	31,4	7
2:17:00	61	31,4	7
2:18:00	61	31,4	7
2:19:00	61	31,3	7
2:20:00	61	31,4	7
2:21:00	61	31,4	7
2:22:00	61	31,3	7
2:23:00	61	31,3	7
2:24:00	61	31,3	7
2:25:00	61	31,3	7
2:26:00	61	31,3	7
2:27:00	61	31,3	7
2:28:00	61	31,3	7
2:29:00	61	31,3	7
2:30:00	61	31,3	7
2:31:00	61	31,2	7
2:32:00	61	31,2	7
2:33:00	61	31,2	7
2:34:00	61	31,2	7
2:35:00	61	31,2	7
2:36:00	61	31,2	7
2:37:00	61	31,2	7
2:38:00	61	31,2	7
2:39:00	61	31,2	7
2:40:00	61	31,1	7
2:41:00	61	31,1	7
2:42:00	61	31,1	7
2:43:00	61	31,1	7
2:44:00	61	31,1	7
2:45:00	61	31,1	7
2:46:00	61	31,0	7
2:47:00	61	31,0	7
2:48:00	61	31,0	7
2:49:00	61	31,0	7
2:50:00	61	31,0	7
2:51:00	61	31,1	7
2:52:00	61	31,1	7
2:53:00	61	31,1	7
2:54:00	61	31,0	7
2:55:00	61	31,0	7
2:56:00	61	31,0	7
2:57:00	61	30,9	7
2:58:00	61	30,9	7
2:59:00	61	30,9	7
3:00:00	61	31,3	7
3:01:00	61	31,3	7
3:02:00	61	31,2	7
3:03:00	61	31,2	7
3:04:00	61	31,1	7
3:05:00	61	31,1	7
3:06:00	61	31,0	7
3:07:00	61	31,0	7
3:08:00	61	31,0	7
3:09:00	61	31,1	8
3:10:00	61	31,1	8
3:11:00	61	31,0	8
3:12:00	61	31,1	8
3:13:00	61	31,0	8
3:14:00	61	31,0	8
3:15:00	61	30,9	9
3:16:00	61	31,0	9
3:17:00	61	31,0	9
3:18:00	61	31,0	10
3:19:00	60	31,1	10
3:20:00	60	31,1	10
3:21:00	60	31,2	10
3:22:00	60	31,2	10
3:23:00	60	31,3	10
3:24:00	60	31,2	10
3:25:00	61	31,2	10
3:26:00	61	31,2	11
3:27:00	61	31,1	12
3:28:00	61	31,0	12
3:29:00	61	31,1	12
3:30:00	61	31,2	13
3:31:00	61	31,0	13
3:32:00	61	31,0	13
3:33:00	60	31,2	13
3:34:00	60	31,3	14
3:35:00	60	31,4	14
3:36:00	60	31,5	14
3:37:00	60	31,6	15
3:38:00	60	31,5	15
3:39:00	61	31,3	15
3:40:00	61	31,2	16
3:41:00	61	31,1	16
3:42:00	61	31,2	16
3:43:00	61	31,0	17
3:44:00	60	31,1	17
3:45:00	60	31,3	19
3:46:00	60	31,5	19
3:47:00	60	31,6	24
3:48:00	60	31,6	24
3:49:00	61	31,6	24
3:50:00	61	31,4	24
3:51:00	61	31,3	24
3:52:00	61	31,2	29
3:53:00	61	31,2	31
3:54:00	61	31,2	30
3:55:00	61	31,1	33
3:56:00	61	31,1	33
3:57:00	61	31,0	33
3:58:00	61	31,4	33
3:59:00	61	31,3	33
4:00:00	61	31,3	35
4:01:00	61	31,2	37
4:02:00	61	31,1	39
4:03:00	61	31,1	41
4:04:00	61	31,0	44
4:05:00	61	31,3	-1
4:06:00	61	31,0	7
4:07:00	61	31,0	2
4:08:00	62	31,2	2
4:09:00	62	31,0	1
4:10:00	62	31,1	1
4:11:00	63	31,0	2
4:12:00	63	31,1	2
4:13:00	63	31,0	2
4:14:00	63	31,0	2
4:15:00	63	31,1	2
4:16:00	63	31,1	2
4:17:00	63	31,1	2
4:18:00	63	31,0	2
4:19:00	63	31,0	1
4:20:00	63	31,1	1
4:21:00	63	31,1	3
4:22:00	63	31,1	2
4:23:00	63	31,0	2
4:24:00	63	31,1	2
4:25:00	63	31,1	2
4:26:00	63	31,0	2
4:27:00	63	31,1	2
4:28:00	62	31,0	2
4:29:00	62	31,0	2
4:30:00	62	31,2	2
4:31:00	62	31,0	2
4:32:00	62	31,0	2
4:33:00	62	31,0	3
4:34:00	62	31,1	1
4:35:00	62	31,0	2
4:36:00	61	31,0	3
4:37:00	61	30,9	2
4:38:00	61	31,0	2
4:39:00	61	31,0	1
4:40:00	61	31,0	1
4:41:00	61	31,1	1
4:42:00	61	31,1	1
4:43:00	61	31,1	1
4:44:00	61	31,2	3
4:45:00	60	31,5	3
4:46:00	60	31,8	2
4:47:00	60	31,7	6
4:48:00	60	31,5	3

File: project-root/data/Data Acquisition/Data Acquisition/2008 year (310)/Con 1 Laganskaya G1500+1%Gel+1%SMS+0.2%R-7 (60C).txt
--Test Summary--
Full Path and File Name	
Instrument Name	7222-1
Instrument Type	Model 7222 Consistometer
Instrument Serial Number	113
Test Start Date	09.10.2008
Test Start Time	8:25:31
Test Stop Date	09.10.2008
Test Stop Time	11:41:31
Test Length	3:16:00
Final Sample Time Offset	3:16:00
Controller Schedule Name	
Sampling Period	60 seconds
Comments	P:31(71); T:60(71)
Information	WellID	Laganskaya-1
Information	Customer	PetroResurs
Information	CementClass	G
Information	CementMfr	Dykerhoff
Information	Additives	1%Gel+1%SMS+0.2%R-7
Information	Density	1500
Information	BHCT	60
Information	BHST	91
Information	FluidLoss	
Information	JobType	168 mm csg production
Calculated Value	30Bc - TT	2:56:00
Calculated Value	70Bc - TT	3:16:00
Calculated Value	100Bc - TT	N/A
Initial Temperature (°C)	27 °C
Final Temperature (°C)	61 °C
Initial Pressure (MPa)	1,3 MPa
Final Pressure (MPa)	31,0 MPa
Initial Consistency (Bc)	6 Bc
Final Consistency (Bc)	72 Bc
--Data--
Time (HH:MM:SS)	Temperature (°C)	Pressure (MPa)	Consistency (Bc)
0:00:00	27	1,3	6
0:01:00	27	2,4	5
0:02:00	27	3,0	5
0:03:00	27	3,9	5
0:04:00	27	4,4	7
0:05:00	28	4,8	9
0:06:00	29	5,2	7
0:07:00	29	5,7	7
0:08:00	30	6,0	6
0:09:00	31	6,2	6
0:10:00	32	6,5	6
0:11:00	32	6,8	6
0:12:00	33	7,0	5
0:13:00	33	7,3	5
0:14:00	34	7,6	5
0:15:00	34	8,4	5
0:16:00	35	8,7	6
0:17:00	35	9,1	5
0:18:00	36	9,5	5
0:19:00	36	9,8	6
0:20:00	37	10,2	5
0:21:00	37	10,5	6
0:22:00	38	11,0	5
0:23:00	38	11,3	6
0:24:00	39	11,7	5
0:25:00	39	12,2	6
0:26:00	40	12,6	6
0:27:00	40	13,0	6
0:28:00	40	13,4	6
0:29:00	41	13,8	6
0:30:00	41	14,2	6
0:31:00	42	14,6	6
0:32:00	42	15,0	6
0:33:00	43	15,4	6
0:34:00	43	15,8	6
0:35:00	44	16,1	9
0:36:00	44	17,0	10
0:37:00	45	17,4	10
0:38:00	45	17,7	5
0:39:00	46	18,1	3
0:40:00	46	18,5	4
0:41:00	47	19,0	5
0:42:00	47	19,4	5
0:43:00	48	19,9	6
0:44:00	48	20,3	7
0:45:00	49	20,7	5
0:46:00	49	21,0	6
0:47:00	49	21,4	9
0:48:00	50	21,8	8
0:49:00	50	22,3	8
0:50:00	51	22,6	6
0:51:00	51	23,0	6
0:52:00	52	23,5	7
0:53:00	52	23,9	6
0:54:00	53	24,3	6
0:55:00	53	24,7	6
0:56:00	54	25,1	6
0:57:00	54	25,5	7
0:58:00	55	26,0	7
0:59:00	55	26,4	7
1:00:00	56	26,8	7
1:01:00	56	27,2	7
1:02:00	57	27,6	7
1:03:00	57	27,9	7
1:04:00	57	28,4	7
1:05:00	58	28,9	7
1:06:00	59	29,3	9
1:07:00	59	29,6	9
1:08:00	59	30,0	9
1:09:00	60	30,5	9
1:10:00	60	30,9	9
1:11:00	61	31,3	9
1:12:00	61	31,4	9
1:13:00	62	31,2	9
1:14:00	62	30,9	9
1:15:00	62	31,0	9
1:16:00	62	31,2	9
1:17:00	62	31,0	9
1:18:00	62	31,0	9
1:19:00	62	31,2	9
1:20:00	61	31,2	9
1:21:00	61	31,2	9
1:22:00	61	31,2	9
1:23:00	61	31,2	9
1:24:00	61	31,3	9
1:25:00	61	31,3	9
1:26:00	61	31,3	9
1:27:00	61	31,3	9
1:28:00	61	31,4	9
1:29:00	61	31,4	9
1:30:00	61	31,4	9
1:31:00	61	31,4	9
1:32:00	61	31,4	9
1:33:00	61	31,4	9
1:34:00	61	31,4	9
1:35:00	61	31,4	9
1:36:00	61	31,4	9
1:37:00	61	31,4	9
1:38:00	61	31,4	9
1:39:00	61	31,4	9
1:40:00	61	31,4	9
1:41:00	61	31,4	9
1:42:00	61	31,4	9
1:43:00	61	31,4	9
1:44:00	61	31,4	9
1:45:00	61	31,4	9
1:46:00	61	31,4	9
1:47:00	61	31,4	9
1:48:00	61	31,3	9
1:49:00	61	31,3	9
1:50:00	61	31,3	9
1:51:00	61	31,3	9
1:52:00	61	31,3	9
1:53:00	61	31,3	9
1:54:00	61	31,2	9
1:55:00	61	31,2	9
1:56:00	61	31,2	9
1:57:00	61	31,2	9
1:58:00	61	31,2	9
1:59:00	61	31,2	9
2:00:00	61	31,1	9
2:01:00	61	31,1	9
2:02:00	61	31,0	9
2:03:00	61	31,0	9
2:04:00	61	31,1	9
2:05:00	61	31,0	9
2:06:00	61	31,0	9
2:07:00	61	31,0	9
2:08:00	61	31,0	9
2:09:00	61	31,3	9
2:10:00	61	31,2	9
2:11:00	61	31,1	9
2:12:00	61	31,0	9
2:13:00	61	31,2	9
2:14:00	61	31,1	9
2:15:00	61	31,0	9
2:16:00	61	31,0	9
2:17:00	61	31,2	9
2:18:00	61	31,1	9
2:19:00	61	31,1	9
2:20:00	61	31,0	9
2:21:00	61	31,1	9
2:22:00	61	31,0	9
2:23:00	61	31,0	9
2:24:00	61	31,0	9
2:25:00	61	31,1	9
2:26:00	61	31,0	9
2:27:00	61	31,3	9
2:28:00	61	31,1	9
2:29:00	61	31,0	9
2:30:00	61	31,0	10
2:31:00	61	31,1	10
2:32:00	61	31,0	10
2:33:00	61	31,0	10
2:34:00	61	31,0	10
2:35:00	61	31,0	10
2:36:00	61	31,0	10
2:37:00	61	31,0	10
2:38:00	61	31,3	11
2:39:00	61	31,2	13
2:40:00	61	31,0	14
2:41:00	61	31,0	14
2:42:00	61	30,9	21
2:43:00	61	30,9	21
2:44:00	61	31,3	22
2:45:00	61	31,2	22
2:46:00	61	31,2	22
2:47:00	61	31,1	24
2:48:00	61	31,1	24
2:49:00	61	31,0	24
2:50:00	61	31,2	24
2:51:00	61	31,1	25
2:52:00	61	31,1	26
2:53:00	61	31,0	27
2:54:00	61	31,1	28
2:55:00	61	31,0	37
2:56:00	61	31,0	37
2:57:00	61	30,9	37
2:58:00	61	30,9	38
2:59:00	61	31,3	40
3:00:00	61	31,2	42
3:01:00	61	31,2	44
3:02:00	61	31,1	46
3:03:00	61	31,0	48
3:04:00	61	31,0	49
3:05:00	61	31,4	51
3:06:00	61	31,3	54
3:07:00	61	31,2	57
3:08:00	61	31,1	58
3:09:00	61	31,1	60
3:10:00	61	31,0	62
3:11:00	61	31,4	65
3:12:00	61	31,3	66
3:13:00	61	31,2	68
3:14:00	61	31,2	69
3:15:00	61	31,1	72
3:16:00	61	31,0	72
