Repository: ProgWizer/parser

File: project-root/data/Data Acquisition/Data Acquisition/2008 year (310)/Con 1 Laganskaya1 G1910+0.15%LTR-100 (80C).txt
--Test Summary--
Full Path and File Name	
Instrument Name	7222-1
Instrument Type	Model 7222 Consistometer
Instrument Serial Number	113
Test Start Date	20.10.2008
Test Start Time	10:01:12
Test Stop Date	20.10.2008
Test Stop Time	12:00:13
Test Length	1:59:01
Final Sample Time Offset	1:59:00
Controller Schedule Name	
Sampling Period	60 seconds
Comments	MPa: 25(40), T:80(40)
Information	WellID	Laganskaya-1
Information	Customer	PetroResurs
Information	CementClass	G
Information	CementMfr	Dykerhoff
Information	Additives	0.15%LTR-100
Information	Density	1910
Information	BHCT	80
Information	BHST	80
Information	FluidLoss	
Information	JobType	PLUG
Calculated Value	30Bc - TT	1:50:00
Calculated Value	70Bc - TT	1:59:00
Calculated Value	100Bc - TT	N/A
Initial Temperature (°C)	25 °C
Final Temperature (°C)	81 °C
Initial Pressure (MPa)	1,8 MPa
Final Pressure (MPa)	25,2 MPa
Initial Consistency (Bc)	7 Bc
Final Consistency (Bc)	85 Bc
--Data--
Time (HH:MM:SS)	Temperature (°C)	Pressure (MPa)	Consistency (Bc)
0:00:00	25	1,8	7
0:01:00	25	2,8	8
0:02:00	25	3,9	14
0:03:00	26	4,5	10
0:04:00	27	5,1	9
0:05:00	29	5,8	10
0:06:00	31	6,4	9
0:07:00	33	7,0	8
0:08:00	35	7,3	9
0:09:00	36	8,0	8
0:10:00	38	8,5	8
0:11:00	40	8,9	8
0:12:00	41	9,5	8
0:13:00	43	10,3	8
0:14:00	44	10,8	9
0:15:00	46	11,4	8
0:16:00	47	12,0	8
0:17:00	49	12,6	7
0:18:00	50	13,1	7
0:19:00	51	13,9	8
0:20:00	53	14,1	8
0:21:00	54	14,7	8
0:22:00	55	15,2	8
0:23:00	57	15,5	8
0:24:00	58	16,6	8
0:25:00	60	17,1	8
0:26:00	61	17,4	8
0:27:00	63	18,5	8
0:28:00	64	19,0	9
0:29:00	65	19,2	10
0:30:00	67	19,7	9
0:31:00	68	20,0	8
0:32:00	70	21,0	8
0:33:00	71	21,3	10
0:34:00	72	21,8	11
0:35:00	74	22,8	9
0:36:00	76	23,6	9
0:37:00	77	23,7	9
0:38:00	78	24,7	9
0:39:00	80	24,9	9
0:40:00	81	25,8	9
0:41:00	82	25,7	9
0:42:00	83	25,3	8
0:43:00	83	25,0	13
0:44:00	84	25,0	12
0:45:00	83	25,1	10
0:46:00	83	25,1	10
0:47:00	83	25,0	11
0:48:00	83	25,2	11
0:49:00	83	25,0	10
0:50:00	83	25,0	10
0:51:00	82	24,9	9
0:52:00	82	25,0	8
0:53:00	82	25,0	8
0:54:00	82	25,0	8
0:55:00	82	25,0	8
0:56:00	82	25,2	8
0:57:00	82	25,1	8
0:58:00	82	25,0	8
0:59:00	81	25,3	8
1:00:00	81	25,1	8
1:01:00	81	25,0	8
1:02:00	81	25,1	8
1:03:00	81	25,0	9
1:04:00	81	25,0	10
1:05:00	81	25,1	9
1:06:00	81	25,1	9
1:07:00	81	25,0	10
1:08:00	81	25,1	9
1:09:00	81	25,0	8
1:10:00	81	25,1	9
1:11:00	81	25,0	8
1:12:00	81	25,2	8
1:13:00	81	25,1	8
1:14:00	81	25,0	8
1:15:00	81	25,1	8
1:16:00	81	25,1	8
1:17:00	81	25,0	8
1:18:00	81	25,0	8
1:19:00	81	25,1	8
1:20:00	81	25,1	8
1:21:00	81	25,0	8
1:22:00	81	25,2	8
1:23:00	81	25,0	8
1:24:00	81	25,0	8
1:25:00	81	25,0	8
1:26:00	81	25,1	8
1:27:00	81	25,0	8
1:28:00	81	25,0	8
1:29:00	81	25,0	8
1:30:00	81	25,0	8
1:31:00	81	25,2	8
1:32:00	81	25,1	8
1:33:00	81	25,0	8
1:34:00	81	25,1	8
1:35:00	81	25,0	8
1:36:00	81	25,1	8
1:37:00	81	25,0	8
1:38:00	81	25,0	13
1:39:00	81	25,0	13
1:40:00	81	25,1	13
1:41:00	81	25,0	13
1:42:00	81	25,1	16
1:43:00	81	25,0	16
1:44:00	81	25,0	18
1:45:00	81	25,1	19
1:46:00	81	25,1	23
1:47:00	81	25,0	25
1:48:00	81	24,9	27
1:49:00	81	25,0	31
1:50:00	81	24,9	33
1:51:00	81	25,1	40
1:52:00	81	25,0	43
1:53:00	81	25,0	49
1:54:00	81	25,1	52
1:55:00	81	25,0	56
1:56:00	81	24,9	65
1:57:00	81	25,0	69
1:58:00	81	25,1	79
1:59:00	81	25,2	85

File: project-root/data/Data Acquisition/Data Acquisition/2008 year (310)/Con 1 Morskaya1 G1500+1.25%Gel+1.25%SMS+0.18%R-7(68C).txt
--Test Summary--
Full Path and File Name	
Instrument Name	7222-1
Instrument Type	Model 7222 Consistometer
Instrument Serial Number	113
Test Start Date	26.06.2008
Test Start Time	17:01:59
Test Stop Date	27.06.2008
Test Stop Time	9:47:48
Test Length	16:45:49
Final Sample Time Offset	16:45:00
Controller Schedule Name	
Sampling Period	60 seconds
Comments	T:68C(42);P:22MPa(42);
Information	WellID	Ìîðñêàÿ-1
Information	Customer	PetroResurs
Information	CementClass	G
Information	CementMfr	Dykerhoff
Information	Additives	1.25%SMS+1.25%Gel+0.18%R-7
Information	Density	1500
Information	BHCT	68
Information	BHST	85
Information	FluidLoss	n/a
Information	JobType	168 mm csg production
Calculated Value	30Bc - TT	6:18:00
Calculated Value	70Bc - TT	N/A
Calculated Value	100Bc - TT	N/A
Initial Temperature (°C)	27 °C
Final Temperature (°C)	ERROR
Initial Pressure (MPa)	2,2 MPa
Final Pressure (MPa)	ERROR
Initial Consistency (Bc)	1 Bc
Final Consistency (Bc)	ERROR
--Data--
Time (HH:MM:SS)	Temperature (°C)	Pressure (MPa)	Consistency (Bc)
0:00:00	27	2,2	1
0:01:00	28	2,3	0
0:02:00	28	2,4	0
0:03:00	29	3,1	0
0:04:00	29	3,1	0
0:05:00	30	3,5	0
0:06:00	30	3,6	1
0:07:00	30	4,0	1
0:08:00	30	4,3	1
0:09:00	31	4,3	1
0:10:00	31	4,8	1
0:11:00	31	4,8	1
0:12:00	31	5,3	1
0:13:00	31	5,2	1
0:14:00	32	5,7	1
0:15:00	32	6,1	1
0:16:00	32	6,1	1
0:17:00	32	6,5	2
0:18:00	32	6,0	8
0:19:00	32	8,5	6
0:20:00	32	6,8	3
0:21:00	32	9,6	5
0:22:00	32	13,1	2
0:23:00	33	15,4	7
0:24:00	33	16,2	2
0:25:00	33	16,7	1
0:26:00	34	16,7	1
0:27:00	34	17,9	1
0:28:00	34	18,6	1
0:29:00	35	19,2	1
0:30:00	36	18,6	5
0:31:00	39	18,7	2
0:32:00	42	19,1	0
0:33:00	45	19,1	1
0:34:00	48	19,2	0
0:35:00	52	18,3	0
0:36:00	54	19,5	0
0:37:00	57	18,6	1
0:38:00	60	21,0	2
0:39:00	63	22,0	8
0:40:00	65	22,7	2
0:41:00	68	22,7	2
0:42:00	70	22,6	1
0:43:00	72	22,1	1
0:44:00	74	21,9	1
0:45:00	75	21,9	1
0:46:00	75	22,2	1
0:47:00	74	22,1	2
0:48:00	74	22,1	1
0:49:00	72	22,0	1
0:50:00	71	22,2	1
0:51:00	71	22,5	1
0:52:00	70	22,8	1
0:53:00	70	23,0	1
0:54:00	70	22,4	1
0:55:00	70	22,4	1
0:56:00	70	22,4	1
0:57:00	69	22,5	1
0:58:00	69	22,5	1
0:59:00	70	22,5	1
1:00:00	70	22,5	1
1:01:00	70	22,6	1
1:02:00	69	22,6	1
1:03:00	69	22,6	8
1:04:00	69	22,6	10
1:05:00	69	22,6	5
1:06:00	69	22,6	5
1:07:00	69	22,6	5
1:08:00	69	22,7	4
1:09:00	69	22,6	5
1:10:00	69	22,6	7
1:11:00	69	22,6	5
1:12:00	69	22,6	5
1:13:00	69	22,6	4
1:14:00	69	22,6	3
1:15:00	69	22,6	3
1:16:00	69	22,6	4
1:17:00	69	22,6	7
1:18:00	69	22,7	6
1:19:00	69	22,6	5
1:20:00	69	22,6	4
1:21:00	69	22,6	5
1:22:00	69	22,6	5
1:23:00	69	22,6	6
1:24:00	69	22,6	5
1:25:00	69	22,6	5
1:26:00	69	22,6	5
1:27:00	69	22,5	4
1:28:00	69	22,5	4
1:29:00	69	22,5	4
1:30:00	69	22,5	4
1:31:00	69	22,5	4
1:32:00	69	22,5	5
1:33:00	69	22,5	5
1:34:00	69	22,4	6
1:35:00	69	22,4	5
1:36:00	69	22,4	6
1:37:00	69	22,4	7
1:38:00	69	22,3	7
1:39:00	69	22,3	6
1:40:00	69	22,2	5
1:41:00	69	22,2	5
1:42:00	69	22,1	5
1:43:00	69	22,1	5
1:44:00	69	22,1	4
1:45:00	69	22,0	4
1:46:00	69	22,0	6
1:47:00	69	22,3	8
1:48:00	69	22,2	7
1:49:00	69	22,2	6
1:50:00	69	22,1	4
1:51:00	69	22,1	4
1:52:00	69	22,1	4
1:53:00	69	22,1	4
1:54:00	69	22,1	4
1:55:00	69	22,1	4
1:56:00	69	22,0	4
1:57:00	69	22,0	4
1:58:00	69	22,0	3
1:59:00	69	22,0	3
2:00:00	69	21,9	5
2:01:00	69	21,9	7
2:02:00	69	22,1	5
2:03:00	69	22,1	6
2:04:00	69	22,0	6
2:05:00	69	22,0	6
2:06:00	69	22,1	4
2:07:00	69	22,1	4
2:08:00	69	22,1	4
2:09:00	69	22,1	4
2:10:00	69	22,1	5
2:11:00	69	22,0	5
2:12:00	69	21,9	4
2:13:00	69	22,3	7
2:14:00	69	22,2	6
2:15:00	69	22,1	5
2:16:00	69	22,1	5
2:17:00	69	22,0	4
2:18:00	69	22,0	5
2:19:00	69	21,9	5
2:20:00	69	22,2	5
2:21:00	69	22,1	5
2:22:00	69	22,1	5
2:23:00	69	22,0	5
2:24:00	69	22,1	6
2:25:00	69	22,0	6
2:26:00	69	22,0	6
2:27:00	69	22,0	6
2:28:00	69	22,0	6
2:29:00	69	22,0	6
2:30:00	69	22,1	6
2:31:00	69	22,1	6
2:32:00	69	22,1	6
2:33:00	69	22,0	6
2:34:00	69	21,9	6
2:35:00	69	22,3	10
2:36:00	69	22,1	10
2:37:00	69	22,0	9
2:38:00	69	22,0	11
2:39:00	69	22,3	11
2:40:00	69	22,3	10
2:41:00	69	22,3	11
2:42:00	69	22,4	10
2:43:00	69	22,4	10
2:44:00	69	22,5	10
2:45:00	69	22,4	10
2:46:00	69	22,4	9
2:47:00	69	22,3	9
2:48:00	69	22,2	9
2:49:00	69	22,2	8
2:50:00	69	22,1	9
2:51:00	69	22,1	8
2:52:00	69	22,0	8
2:53:00	69	22,0	8
2:54:00	69	22,0	11
2:55:00	69	22,0	9
2:56:00	69	22,0	9
2:57:00	69	22,1	10
2:58:00	69	22,1	9
2:59:00	69	22,0	7
3:00:00	69	22,0	7
3:01:00	69	22,3	8
3:02:00	69	22,3	7
3:03:00	69	22,2	8
3:04:00	69	22,2	8
3:05:00	69	22,2	7
3:06:00	69	22,2	7
3:07:00	69	22,2	7
3:08:00	69	22,1	10
3:09:00	69	22,1	10
3:10:00	69	22,1	9
3:11:00	69	22,0	10
3:12:00	69	22,0	9
3:13:00	69	22,1	10
3:14:00	69	22,0	9
3:15:00	69	22,0	9
3:16:00	69	22,0	9
3:17:00	69	22,0	10
3:18:00	69	22,3	11
3:19:00	69	22,3	9
3:20:00	69	22,4	9
3:21:00	69	22,4	9
3:22:00	69	22,3	8
3:23:00	69	22,2	8
3:24:00	69	22,2	7
3:25:00	69	22,1	6
3:26:00	69	22,1	6
3:27:00	69	22,1	6
3:28:00	69	22,1	6
3:29:00	69	22,1	7
3:30:00	69	22,0	7
3:31:00	69	22,0	7
3:32:00	69	22,0	12
3:33:00	69	22,0	11
3:34:00	69	22,0	10
3:35:00	69	22,0	8
3:36:00	69	22,0	6
3:37:00	69	22,0	6
3:38:00	69	22,0	5
3:39:00	69	22,4	4
3:40:00	69	22,3	3
3:41:00	69	22,3	3
3:42:00	69	22,3	3
3:43:00	69	22,3	2
3:44:00	69	22,3	2
3:45:00	69	22,2	2
3:46:00	69	22,2	2
3:47:00	69	22,2	2
3:48:00	69	22,2	2
3:49:00	69	22,2	2
3:50:00	69	22,2	2
3:51:00	69	22,1	2
3:52:00	69	22,1	2
3:53:00	69	22,1	4
3:54:00	69	22,1	4
3:55:00	69	22,0	4
3:56:00	69	22,0	4
3:57:00	69	22,0	4
3:58:00	69	22,0	4
3:59:00	69	22,2	6
4:00:00	69	22,2	3
4:01:00	69	22,1	3
4:02:00	69	22,1	3
4:03:00	69	22,0	3
4:04:00	69	22,1	3
4:05:00	69	22,0	3
4:06:00	69	22,0	3
4:07:00	69	22,0	3
4:08:00	69	22,0	3
4:09:00	69	22,0	3
4:10:00	69	22,2	3
4:11:00	69	22,1	3
4:12:00	69	22,1	3
4:13:00	69	22,1	3
4:14:00	69	22,0	3
4:15:00	69	22,0	5
4:16:00	69	22,0	6
4:17:00	69	22,0	6
4:18:00	69	21,9	6
4:19:00	69	21,9	6
4:20:00	69	21,9	6
4:21:00	69	22,2	6
4:22:00	69	22,1	6
4:23:00	69	22,2	6
4:24:00	69	22,1	6
4:25:00	69	22,1	6
4:26:00	69	22,0	7
4:27:00	69	22,0	8
4:28:00	69	22,0	8
4:29:00	69	22,0	9
4:30:00	69	22,0	9
4:31:00	69	22,0	9
4:32:00	69	22,2	9
4:33:00	69	22,1	10
4:34:00	69	22,1	10
4:35:00	69	22,1	10
4:36:00	69	22,1	10
4:37:00	69	22,0	10
4:38:00	69	22,0	10
4:39:00	69	22,0	11
4:40:00	69	22,0	11
4:41:00	69	22,0	12
4:42:00	69	22,4	23
4:43:00	69	22,4	11
4:44:00	69	22,3	11
4:45:00	69	22,3	11
4:46:00	69	22,3	11
4:47:00	69	22,3	11
4:48:00	69	22,3	11
4:49:00	69	22,3	11
4:50:00	69	22,2	11
4:51:00	69	22,2	11
4:52:00	69	22,2	11
4:53:00	69	22,2	11
4:54:00	69	22,2	11
4:55:00	69	22,2	11
4:56:00	69	22,2	11
4:57:00	69	22,2	11
4:58:00	69	22,2	11
4:59:00	69	22,1	11
5:00:00	69	22,1	11
5:01:00	69	22,1	11
5:02:00	69	22,0	11
5:03:00	69	22,0	11
5:04:00	69	22,0	11
5:05:00	69	22,0	11
5:06:00	69	22,0	11
5:07:00	69	22,0	12
5:08:00	69	22,0	12
5:09:00	69	22,0	12
5:10:00	69	22,0	12
5:11:00	69	22,0	12
5:12:00	69	22,0	12
5:13:00	69	22,0	13
5:14:00	69	22,0	13
5:15:00	69	22,0	13
5:16:00	69	21,9	13
5:17:00	69	22,3	13
5:18:00	69	22,3	15
5:19:00	69	22,3	16
5:20:00	69	22,3	16
5:21:00	69	22,3	16
5:22:00	69	22,2	16
5:23:00	69	22,2	16
5:24:00	69	22,2	16
5:25:00	69	22,3	16
5:26:00	69	22,2	16
5:27:00	69	22,2	16
5:28:00	69	22,2	16
5:29:00	69	22,1	16
5:30:00	69	22,1	16
5:31:00	69	22,1	16
5:32:00	69	22,1	16
5:33:00	69	22,1	16
5:34:00	69	22,1	16
5:35:00	69	22,2	16
5:36:00	69	22,1	19
5:37:00	69	22,1	20
5:38:00	69	22,0	20
5:39:00	69	22,1	21
5:40:00	69	22,0	21
5:41:00	69	22,0	21
5:42:00	69	22,0	21
5:43:00	69	22,1	21
5:44:00	69	22,1	21
5:45:00	69	22,1	21
5:46:00	69	22,1	21
5:47:00	69	22,0	21
5:48:00	69	22,0	21
5:49:00	69	22,0	21
5:50:00	69	22,0	21
5:51:00	69	22,0	21
5:52:00	69	22,0	21
5:53:00	69	22,0	21
5:54:00	69	22,0	21
5:55:00	69	22,4	21
5:56:00	69	22,4	21
5:57:00	69	22,4	21
5:58:00	69	22,3	34
5:59:00	69	22,4	23
6:00:00	69	22,3	23
6:01:00	69	22,3	23
6:02:00	69	22,3	23
6:03:00	69	22,3	23
6:04:00	69	22,3	23
6:05:00	69	22,3	23
6:06:00	69	22,3	23
6:07:00	69	22,2	23
6:08:00	69	22,2	23
6:09:00	69	22,2	23
6:10:00	69	22,2	23
6:11:00	69	22,2	23
6:12:00	69	22,2	23
6:13:00	69	22,2	23
6:14:00	69	22,2	23
6:15:00	69	22,2	23
6:16:00	69	22,1	23
6:17:00	69	22,1	34
6:18:00	69	22,1	32
6:19:00	69	22,1	32
6:20:00	69	22,1	33
6:21:00	69	22,1	32
6:22:00	69	22,1	32
6:23:00	69	22,1	32
6:24:00	69	22,1	32
6:25:00	69	22,1	33
6:26:00	69	22,0	33
6:27:00	69	22,1	33
6:28:00	69	22,0	33
6:29:00	69	22,0	34
6:30:00	69	22,0	34
6:31:00	69	22,0	34
6:32:00	69	22,0	36
6:33:00	69	22,3	36
6:34:00	69	22,3	35
6:35:00	69	22,3	35
6:36:00	69	22,3	36
6:37:00	69	22,3	36
6:38:00	69	22,3	36
6:39:00	69	22,3	36
6:40:00	69	22,3	36
6:41:00	69	22,3	36
6:42:00	69	22,2	36
6:43:00	69	22,2	36
6:44:00	69	22,2	36
6:45:00	69	22,2	36
6:46:00	69	22,2	36
6:47:00	69	22,2	36
6:48:00	69	22,2	36
6:49:00	69	22,2	36
6:50:00	69	22,2	37
6:51:00	69	22,2	37
6:52:00	69	22,1	37
6:53:00	69	22,1	38
6:54:00	69	22,1	38
6:55:00	69	22,1	38
6:56:00	69	22,1	38
6:57:00	69	22,1	38
6:58:00	69	22,1	38
6:59:00	69	22,1	38
7:00:00	69	22,1	38
7:01:00	69	22,1	38
7:02:00	69	22,1	38
7:03:00	69	22,1	38
7:04:00	69	22,1	38
7:05:00	69	22,1	39
7:06:00	69	22,0	38
7:07:00	69	22,0	38
7:08:00	69	22,0	38
7:09:00	69	22,0	38
7:10:00	69	22,0	38
7:11:00	69	22,0	38
7:12:00	69	22,0	38
7:13:00	69	22,0	38
7:14:00	69	22,0	38
7:15:00	69	22,0	38
7:16:00	69	22,0	38
7:17:00	69	22,1	38
7:18:00	69	22,1	41
7:19:00	69	22,1	42
7:20:00	69	22,0	42
7:21:00	69	22,1	41
7:22:00	69	22,1	42
7:23:00	69	22,1	42
7:24:00	69	22,0	42
7:25:00	69	22,0	42
7:26:00	69	22,0	42
7:27:00	69	22,0	42
7:28:00	69	22,0	44
7:29:00	69	22,0	44
7:30:00	69	22,0	44
7:31:00	69	22,0	44
7:32:00	69	22,0	44
7:33:00	69	22,0	44
7:34:00	69	22,0	44
7:35:00	69	22,3	44
7:36:00	69	22,3	44
7:37:00	69	22,3	44
7:38:00	69	22,3	44
7:39:00	69	22,3	44
7:40:00	69	22,3	44
7:41:00	69	22,3	44
7:42:00	69	22,3	44
7:43:00	69	22,3	44
7:44:00	69	22,3	47
7:45:00	69	22,2	47
7:46:00	69	22,2	48
7:47:00	69	22,2	48
7:48:00	69	22,2	48
7:49:00	69	22,2	48
7:50:00	69	22,2	48
7:51:00	69	22,2	48
7:52:00	69	22,2	48
7:53:00	69	22,2	48
7:54:00	69	22,2	48
7:55:00	69	22,2	48
7:56:00	69	22,2	48
7:57:00	69	22,2	48
7:58:00	69	22,1	48
7:59:00	69	22,1	48
8:00:00	69	22,2	48
8:01:00	69	22,2	48
8:02:00	69	22,2	48
8:03:00	69	22,1	48
8:04:00	69	22,1	48
8:05:00	69	22,1	48
8:06:00	69	22,1	48
8:07:00	69	22,1	48
8:08:00	69	22,1	48
8:09:00	69	22,1	51
8:10:00	69	22,1	50
8:11:00	69	22,1	51
8:12:00	69	22,1	53
8:13:00	69	22,1	52
8:14:00	69	22,1	54
8:15:00	69	22,1	54
8:16:00	69	22,1	55
8:17:00	69	22,1	55
8:18:00	69	22,0	55
8:19:00	69	22,0	55
8:20:00	69	22,0	56
8:21:00	69	22,0	56
8:22:00	69	22,0	56
8:23:00	69	22,0	56
8:24:00	69	22,0	57
8:25:00	69	22,0	57
8:26:00	69	22,0	57
8:27:00	69	22,0	57
8:28:00	69	22,0	57
8:29:00	69	22,0	57
8:30:00	69	22,0	57
8:31:00	69	22,0	57
8:32:00	69	22,0	57
8:33:00	69	22,0	57
8:34:00	69	22,0	57
8:35:00	69	22,0	57
8:36:00	69	22,1	57
8:37:00	69	22,1	57
8:38:00	69	22,1	57
8:39:00	69	22,1	57
8:40:00	69	22,1	57
8:41:00	69	22,1	57
8:42:00	69	22,1	57
8:43:00	69	22,1	57
8:44:00	69	22,1	57
8:45:00	69	22,1	57
8:46:00	69	22,1	57
8:47:00	69	22,0	57
8:48:00	69	22,1	57
8:49:00	69	22,1	57
8:50:00	69	22,1	57
8:51:00	69	22,0	57
8:52:00	69	22,0	57
8:53:00	69	22,0	57
8:54:00	69	22,0	57
8:55:00	69	22,0	57
8:56:00	69	22,0	57
8:57:00	69	22,0	57
8:58:00	69	22,0	57
8:59:00	69	22,0	57
9:00:00	69	22,0	57
9:01:00	69	22,0	57
9:02:00	69	22,0	57
9:03:00	69	22,0	57
9:04:00	69	22,0	57
9:05:00	69	22,0	57
9:06:00	69	22,0	57
9:07:00	69	22,0	57
9:08:00	69	22,0	57
9:09:00	69	22,0	57
9:10:00	69	22,0	57
9:11:00	69	22,0	57
9:12:00	69	22,0	57
9:13:00	69	22,4	57
9:14:00	69	22,4	57
9:15:00	69	22,4	57
9:16:00	69	22,4	57
9:17:00	69	22,4	57
9:18:00	69	22,4	57
9:19:00	69	22,4	57
9:20:00	69	22,4	57
9:21:00	69	22,4	57
9:22:00	69	22,4	57
9:23:00	69	22,4	57
9:24:00	69	22,4	57
9:25:00	69	22,4	57
9:26:00	69	22,4	57
9:27:00	69	22,4	57
9:28:00	69	22,4	57
9:29:00	69	22,4	57
9:30:00	69	22,3	57
9:31:00	69	22,3	57
9:32:00	69	22,4	57
9:33:00	69	22,4	57
9:34:00	69	22,4	57
9:35:00	69	22,3	57
9:36:00	69	22,3	57
9:37:00	69	22,3	57
9:38:00	69	22,3	57
9:39:00	69	22,3	57
9:40:00	69	22,3	57
9:41:00	69	22,3	57
9:42:00	69	22,3	57
9:43:00	69	22,3	57
9:44:00	69	22,3	57
9:45:00	69	22,3	57
9:46:00	69	22,3	57
9:47:00	69	22,3	57
9:48:00	69	22,3	57
9:49:00	69	22,4	57
9:50:00	69	22,3	57
9:51:00	69	22,3	57
9:52:00	69	22,3	57
9:53:00	69	22,3	57
9:54:00	69	22,3	57
9:55:00	69	22,3	57
9:56:00	69	22,3	57
9:57:00	69	22,3	57
9:58:00	69	22,3	57
9:59:00	69	22,3	57
10:00:00	69	22,3	57
10:01:00	69	22,3	57
10:02:00	69	22,3	57
10:03:00	69	22,3	57
10:04:00	69	22,3	57
10:05:00	69	22,2	57
10:06:00	69	22,2	57
10:07:00	69	22,2	57
10:08:00	69	22,2	57
10:09:00	69	22,2	57
10:10:00	69	22,2	57
10:11:00	69	22,2	57
10:12:00	69	22,3	57
10:13:00	69	22,2	57
10:14:00	69	22,2	57
10:15:00	69	22,2	57
10:16:00	69	22,2	57
10:17:00	69	22,2	57
10:18:00	69	22,2	57
10:19:00	69	22,2	57
10:20:00	69	22,2	56
10:21:00	69	22,2	56
10:22:00	69	22,2	56
10:23:00	69	22,2	56
10:24:00	69	22,2	56
10:25:00	69	22,2	56
10:26:00	69	22,2	56
10:27:00	69	22,2	56
10:28:00	69	22,2	56
10:29:00	69	22,2	56
10:30:00	69	22,2	56
10:31:00	69	22,2	56
10:32:00	69	22,2	56
10:33:00	69	22,2	56
10:34:00	69	22,1	56
10:35:00	69	22,1	56
10:36:00	69	22,2	56
10:37:00	69	22,2	55
10:38:00	69	22,2	55
10:39:00	69	22,2	55
10:40:00	69	22,2	55
10:41:00	69	22,2	55
10:42:00	69	22,1	55
10:43:00	69	22,2	55
10:44:00	69	22,2	55
10:45:00	69	22,2	55
10:46:00	69	22,2	55
10:47:00	69	22,1	55
10:48:00	69	22,2	55
10:49:00	69	22,1	55
10:50:00	69	22,1	55
10:51:00	69	22,1	55
10:52:00	69	22,1	55
10:53:00	69	22,1	55
10:54:00	69	22,1	55
10:55:00	69	22,1	54
10:56:00	69	22,1	54
10:57:00	69	22,1	54
10:58:00	69	22,1	54
10:59:00	69	22,1	54
11:00:00	69	22,1	54
11:01:00	69	22,1	54
11:02:00	69	22,1	54
11:03:00	69	22,1	54
11:04:00	69	22,1	54
11:05:00	69	22,1	54
11:06:00	69	22,1	54
11:07:00	69	22,1	54
11:08:00	69	22,1	54
11:09:00	69	22,1	54
11:10:00	69	22,1	54
11:11:00	69	22,1	54
11:12:00	69	22,1	54
11:13:00	69	22,1	54
11:14:00	69	22,1	54
11:15:00	69	22,1	54
11:16:00	69	22,1	54
11:17:00	69	22,1	54
11:18:00	69	22,1	54
11:19:00	69	22,1	54
11:20:00	69	22,1	54
11:21:00	69	22,1	54
11:22:00	69	22,1	54
11:23:00	69	22,1	54
11:24:00	69	22,1	54
11:25:00	69	22,1	54
11:26:00	69	22,1	54
11:27:00	69	22,1	54
11:28:00	69	22,0	54
11:29:00	69	22,1	54
11:30:00	69	22,0	54
11:31:00	69	22,0	54
11:32:00	69	22,0	54
11:33:00	69	22,1	54
11:34:00	69	22,0	54
11:35:00	69	22,0	54
11:36:00	69	22,0	54
11:37:00	69	22,0	54
11:38:00	69	22,0	54
11:39:00	69	22,0	54
11:40:00	69	22,0	54
11:41:00	69	22,0	54
11:42:00	69	22,0	54
11:43:00	69	22,0	54
11:44:00	69	22,0	54
11:45:00	69	22,0	54
11:46:00	69	22,0	54
11:47:00	69	22,0	54
11:48:00	69	22,0	54
11:49:00	69	22,0	54
11:50:00	69	22,0	54
11:51:00	69	22,0	54
11:52:00	69	22,0	54
11:53:00	69	22,0	54
11:54:00	69	22,0	54
11:55:00	69	22,0	54
11:56:00	69	22,0	54
11:57:00	69	22,0	54
11:58:00	69	22,0	54
11:59:00	69	22,0	54
12:00:00	69	22,0	54
12:01:00	69	22,0	54
12:02:00	69	22,0	54
12:03:00	69	22,0	54
12:04:00	69	22,0	54
12:05:00	69	22,0	54
12:06:00	69	22,0	54
12:07:00	69	22,0	54
12:08:00	69	22,0	54
12:09:00	69	22,0	54
12:10:00	69	22,0	54
12:11:00	69	22,0	54
12:12:00	69	22,4	54
12:13:00	69	22,4	54
12:14:00	69	22,4	54
12:15:00	69	22,4	54
12:16:00	69	22,4	54
12:17:00	69	22,4	54
12:18:00	69	22,4	54
12:19:00	69	22,4	54
12:20:00	69	22,4	54
12:21:00	69	22,4	54
12:22:00	69	22,4	54
12:23:00	69	22,4	54
12:24:00	69	22,4	54
12:25:00	69	22,4	54
12:26:00	69	22,4	54
12:27:00	69	22,4	54
12:28:00	69	22,4	54
12:29:00	69	22,4	54
12:30:00	69	22,4	54
12:31:00	69	22,4	54
12:32:00	69	22,4	54
12:33:00	69	22,4	54
12:34:00	69	22,4	54
12:35:00	69	22,4	54
12:36:00	69	22,4	54
12:37:00	69	22,4	54
12:38:00	69	22,4	54
12:39:00	69	22,4	54
12:40:00	69	22,4	54
12:41:00	69	22,4	54
12:42:00	69	22,4	54
12:43:00	69	22,4	54
12:44:00	69	22,4	54
12:45:00	69	22,4	54
12:46:00	69	22,4	54
12:47:00	69	22,4	54
12:48:00	69	22,4	54
12:49:00	69	22,3	54
12:50:00	69	22,3	54
12:51:00	69	22,3	54
12:52:00	69	22,3	54
12:53:00	69	22,3	54
12:54:00	69	22,4	54
12:55:00	69	22,4	54
12:56:00	69	22,4	54
12:57:00	69	22,3	54
12:58:00	69	22,3	54
12:59:00	69	22,3	54
13:00:00	69	22,3	54
13:01:00	69	22,3	54
13:02:00	69	22,4	54
13:03:00	69	22,4	54
13:04:00	69	22,3	54
13:05:00	69	22,3	54
13:06:00	69	22,3	54
13:07:00	69	22,3	54
13:08:00	69	22,3	54
13:09:00	69	22,3	54
13:10:00	69	22,4	54
13:11:00	69	22,3	54
13:12:00	69	22,3	54
13:13:00	69	22,3	54
13:14:00	69	22,3	54
13:15:00	69	22,3	54
13:16:00	69	22,3	54
13:17:00	69	22,3	54
13:18:00	69	22,3	54
13:19:00	69	22,3	54
13:20:00	69	22,3	54
13:21:00	69	22,3	54
13:22:00	69	22,3	54
13:23:00	69	22,3	54
13:24:00	69	22,3	54
13:25:00	69	22,3	54
13:26:00	69	22,3	54
13:27:00	69	22,3	48
13:28:00	69	22,3	46
13:29:00	69	22,3	46
13:30:00	69	22,3	45
13:31:00	69	22,3	45
13:32:00	69	22,3	44
13:33:00	69	22,3	44
13:34:00	69	22,3	44
13:35:00	69	22,3	43
13:36:00	69	22,3	43
13:37:00	69	22,3	43
13:38:00	69	22,3	43
13:39:00	69	22,3	43
13:40:00	69	22,3	43
13:41:00	69	22,3	43
13:42:00	69	22,3	43
13:43:00	69	22,3	43
13:44:00	69	22,3	43
13:45:00	69	22,3	43
13:46:00	69	22,3	43
13:47:00	69	22,3	43
13:48:00	69	22,3	43
13:49:00	69	22,3	43
13:50:00	69	22,3	43
13:51:00	69	22,2	43
13:52:00	69	22,3	43
13:53:00	69	22,3	43
13:54:00	69	22,3	43
13:55:00	69	22,3	43
13:56:00	69	22,3	43
13:57:00	69	22,2	43
13:58:00	69	22,3	43
13:59:00	69	22,3	43
14:00:00	69	22,2	43
14:01:00	69	22,2	42
14:02:00	69	22,2	42
14:03:00	69	22,3	42
14:04:00	69	22,3	42
14:05:00	69	22,3	42
14:06:00	69	22,2	42
14:07:00	69	22,2	42
14:08:00	69	22,2	42
14:09:00	69	22,2	42
14:10:00	69	22,2	42
14:11:00	69	22,2	42
14:12:00	69	22,2	42
14:13:00	69	22,2	42
14:14:00	69	22,2	42
14:15:00	69	22,2	42
14:16:00	69	22,2	42
14:17:00	69	22,2	42
14:18:00	69	22,2	42
14:19:00	69	22,2	42
14:20:00	69	22,2	42
14:21:00	69	22,2	42
14:22:00	69	22,2	42
14:23:00	69	22,2	42
14:24:00	69	22,2	42
14:25:00	69	22,2	42
14:26:00	69	22,2	42
14:27:00	69	22,2	42
14:28:00	69	22,2	42
14:29:00	69	22,2	42
14:30:00	69	22,2	42
14:31:00	69	22,2	42
14:32:00	69	22,2	42
14:33:00	69	22,2	42
14:34:00	69	22,2	42
14:35:00	69	22,2	42
14:36:00	69	22,2	42
14:37:00	69	22,2	42
14:38:00	69	22,2	42
14:39:00	69	22,2	42
14:40:00	69	22,2	42
14:41:00	69	22,2	42
14:42:00	69	22,2	42
14:43:00	69	22,2	42
14:44:00	69	22,2	42
14:45:00	69	22,2	42
14:46:00	69	22,2	42
14:47:00	69	22,2	42
14:48:00	69	22,2	42
14:49:00	69	22,2	42
14:50:00	69	22,2	42
14:51:00	69	22,2	42
14:52:00	69	22,2	42
14:53:00	69	22,2	42
14:54:00	69	22,2	42
14:55:00	69	22,2	42
14:56:00	69	22,2	42
14:57:00	69	22,2	42
14:58:00	69	22,2	42
14:59:00	69	22,2	41
15:00:00	69	22,2	41
15:01:00	69	22,2	41
15:02:00	69	22,2	41
15:03:00	69	22,2	41
15:04:00	69	22,2	41
15:05:00	69	22,2	41
15:06:00	69	22,2	41
15:07:00	69	22,2	41
15:08:00	69	22,2	41
15:09:00	69	22,1	41
15:10:00	69	22,1	41
15:11:00	69	22,1	41
15:12:00	69	22,2	41
15:13:00	69	22,2	41
15:14:00	69	22,2	41
15:15:00	69	22,2	41
15:16:00	69	22,1	41
15:17:00	69	22,1	41
15:18:00	69	22,1	41
15:19:00	69	22,1	41
15:20:00	69	22,1	41
15:21:00	69	22,1	41
15:22:00	69	22,2	41
15:23:00	69	22,2	41
15:24:00	69	22,2	41
15:25:00	69	22,1	41
15:26:00	69	22,1	41
15:27:00	69	22,1	41
15:28:00	69	22,1	41
15:29:00	69	22,1	41
15:30:00	69	22,1	41
15:31:00	69	22,2	41
15:32:00	69	22,1	41
15:33:00	69	22,1	41
15:34:00	69	22,2	41
15:35:00	69	22,1	41
15:36:00	69	22,1	41
15:37:00	69	22,1	41
15:38:00	69	22,2	41
15:39:00	69	22,2	41
15:40:00	69	22,1	41
15:41:00	69	22,1	41
15:42:00	69	22,1	41
15:43:00	69	22,1	41
15:44:00	69	22,1	41
15:45:00	69	22,2	41
15:46:00	69	22,2	41
15:47:00	69	22,1	41
15:48:00	69	22,1	40
15:49:00	69	22,1	40
15:50:00	69	22,1	40
15:51:00	69	22,1	41
15:52:00	69	22,1	40
15:53:00	69	22,1	40
15:54:00	69	22,1	40
15:55:00	69	22,1	40
15:56:00	69	22,1	40
15:57:00	69	22,1	40
15:58:00	69	22,1	40
15:59:00	69	22,1	40
16:00:00	69	22,1	40
16:01:00	69	22,1	40
16:02:00	69	22,1	40
16:03:00	69	22,1	40
16:04:00	69	22,1	40
16:05:00	69	22,1	40
16:06:00	69	22,1	40
16:07:00	69	22,1	40
16:08:00	69	22,1	40
16:09:00	69	22,1	40
16:10:00	69	22,1	40
16:11:00	69	22,1	40
16:12:00	69	22,1	40
16:13:00	69	22,1	40
16:14:00	69	22,1	40
16:15:00	69	22,1	40
16:16:00	69	22,1	40
16:17:00	69	22,1	40
16:18:00	69	22,1	40
16:19:00	69	22,1	40
16:20:00	68	0,9	15
16:21:00	68	0,3	18
16:22:00	68	0,0	20
16:23:00	68	0,0	18
16:24:00	68	0,0	17
16:25:00	68	0,0	17
16:26:00	68	0,0	16
16:27:00	68	0,0	15
16:28:00	68	0,0	15
16:29:00	68	0,0	15
16:30:00	68	0,0	15
16:31:00	68	0,0	15
16:32:00	68	0,0	15
16:33:00	68	0,0	20
16:34:00	68	0,0	19
16:35:00	68	0,0	19
16:36:00	68	0,0	17
16:37:00	68	0,0	17
16:38:00	68	0,0	16
16:39:00	68	0,0	16
16:40:00	67	0,0	15
16:41:00			
16:42:00			
16:43:00			
16:44:00			
16:45:00

File: project-root/data/Data Acquisition/Data Acquisition/2008 year (310)/Con 1 Nadym G1500+1.25%Gel+1.25%SMS+0.29%R-7 (80C).txt
--Test Summary--
Full Path and File Name	
Instrument Name	7222-1
Instrument Type	Model 7222 Consistometer
Instrument Serial Number	113
Test Start Date	06.02.2008
Test Start Time	18:04:30
Test Stop Date	06.02.2008
Test Stop Time	22:42:31
Test Length	4:38:01
Final Sample Time Offset	4:38:00
Controller Schedule Name	
Sampling Period	60 seconds
Comments	T:80C(78)  P:45,1MPa(78)
Information	WellID	72-436
Information	Customer	Nadym
Information	CementClass	G
Information	CementMfr	
Information	Additives	1.25%Gel+1.25%SMS+0.29%R-7
Information	Density	1500
Information	BHCT	80
Information	BHST	
Information	FluidLoss	
Information	JobType	
Calculated Value	30Bc - TT	3:36:00
Calculated Value	70Bc - TT	4:38:00
Calculated Value	100Bc - TT	N/A
Initial Temperature (°C)	25 °C
Final Temperature (°C)	80 °C
Initial Pressure (MPa)	2,3 MPa
Final Pressure (MPa)	45,6 MPa
Initial Consistency (Bc)	9 Bc
Final Consistency (Bc)	73 Bc
--Data--
Time (HH:MM:SS)	Temperature (°C)	Pressure (MPa)	Consistency (Bc)
0:00:00	25	2,3	9
0:01:00	26	3,0	11
0:02:00	27	3,4	9
0:03:00	27	4,1	10
0:04:00	28	4,4	8
0:05:00	29	5,1	6
0:06:00	29	5,6	7
0:07:00	30	6,1	11
0:08:00	30	6,9	11
0:09:00	31	7,3	8
0:10:00	31	7,8	8
0:11:00	32	8,6	6
0:12:00	32	9,5	8
0:13:00	33	9,6	13
0:14:00	34	10,4	13
0:15:00	35	11,2	14
0:16:00	35	11,9	7
0:17:00	36	12,5	5
0:18:00	37	13,0	5
0:19:00	38	13,5	4
0:20:00	39	14,0	4
0:21:00	40	14,5	4
0:22:00	40	15,0	4
0:23:00	41	15,4	4
0:24:00	42	15,8	4
0:25:00	43	16,2	4
0:26:00	44	16,9	4
0:27:00	44	17,6	4
0:28:00	45	18,4	4
0:29:00	45	19,1	4
0:30:00	46	19,7	4
0:31:00	47	19,7	4
0:32:00	48	20,3	4
0:33:00	48	20,9	4
0:34:00	49	21,4	4
0:35:00	50	22,1	4
0:36:00	51	22,7	5
0:37:00	52	23,4	6
0:38:00	52	24,0	12
0:39:00	53	24,6	7
0:40:00	54	25,2	7
0:41:00	54	25,1	9
0:42:00	55	25,8	6
0:43:00	56	26,5	9
0:44:00	57	27,1	4
0:45:00	57	27,7	4
0:46:00	58	28,4	4
0:47:00	59	29,0	4
0:48:00	60	28,8	5
0:49:00	60	29,6	3
0:50:00	61	30,2	4
0:51:00	62	30,9	3
0:52:00	62	31,6	4
0:53:00	63	32,3	4
0:54:00	64	33,0	3
0:55:00	65	33,1	4
0:56:00	65	33,8	4
0:57:00	66	34,5	4
0:58:00	67	35,1	3
0:59:00	68	35,0	3
1:00:00	68	35,6	4
1:01:00	69	36,3	3
1:02:00	70	37,1	3
1:03:00	71	37,8	3
1:04:00	71	38,4	3
1:05:00	72	38,4	3
1:06:00	73	39,2	4
1:07:00	73	39,9	3
1:08:00	74	40,5	4
1:09:00	75	41,2	4
1:10:00	76	41,7	4
1:11:00	77	42,3	4
1:12:00	77	42,1	4
1:13:00	78	42,9	4
1:14:00	79	43,6	4
1:15:00	79	44,3	4
1:16:00	80	44,9	4
1:17:00	81	45,6	4
1:18:00	81	45,4	4
1:19:00	82	45,4	4
1:20:00	83	45,2	4
1:21:00	83	45,0	4
1:22:00	83	45,1	4
1:23:00	83	45,0	3
1:24:00	83	45,1	4
1:25:00	82	45,2	3
1:26:00	82	45,1	3
1:27:00	82	45,1	3
1:28:00	82	45,2	3
1:29:00	81	45,3	3
1:30:00	81	45,5	3
1:31:00	81	45,6	3
1:32:00	81	45,6	3
1:33:00	81	45,8	3
1:34:00	81	45,8	3
1:35:00	81	45,9	3
1:36:00	81	46,0	3
1:37:00	81	45,4	5
1:38:00	81	45,4	4
1:39:00	81	45,4	4
1:40:00	81	45,4	4
1:41:00	81	45,4	4
1:42:00	81	45,3	4
1:43:00	81	45,3	4
1:44:00	81	45,2	4
1:45:00	81	45,2	4
1:46:00	81	45,2	4
1:47:00	81	45,2	4
1:48:00	81	45,2	4
1:49:00	81	45,2	4
1:50:00	81	45,2	4
1:51:00	81	45,3	4
1:52:00	81	45,3	4
1:53:00	81	45,4	4
1:54:00	81	45,4	4
1:55:00	81	45,5	4
1:56:00	81	45,5	4
1:57:00	81	45,6	4
1:58:00	81	45,6	4
1:59:00	81	45,6	4
2:00:00	81	45,6	4
2:01:00	81	45,5	4
2:02:00	81	45,5	4
2:03:00	81	45,4	4
2:04:00	81	45,4	4
2:05:00	81	45,3	4
2:06:00	81	45,3	4
2:07:00	81	45,2	4
2:08:00	81	45,2	4
2:09:00	81	45,2	4
2:10:00	81	45,2	4
2:11:00	81	45,2	4
2:12:00	81	45,2	4
2:13:00	81	45,2	4
2:14:00	81	45,2	4
2:15:00	81	45,3	4
2:16:00	81	45,3	4
2:17:00	81	45,3	4
2:18:00	81	45,3	4
2:19:00	81	45,3	4
2:20:00	81	45,3	4
2:21:00	81	45,2	4
2:22:00	81	45,2	4
2:23:00	81	45,1	4
2:24:00	81	45,1	4
2:25:00	81	45,0	4
2:26:00	81	45,3	4
2:27:00	81	45,2	4
2:28:00	81	45,1	4
2:29:00	81	45,0	4
2:30:00	81	45,0	4
2:31:00	81	45,2	4
2:32:00	81	45,0	4
2:33:00	81	45,0	4
2:34:00	81	45,1	4
2:35:00	81	45,1	4
2:36:00	81	45,1	4
2:37:00	81	45,1	4
2:38:00	81	45,1	4
2:39:00	81	45,1	4
2:40:00	81	45,2	4
2:41:00	81	45,0	4
2:42:00	81	45,0	4
2:43:00	81	45,2	4
2:44:00	81	45,0	4
2:45:00	81	45,3	4
2:46:00	81	45,0	4
2:47:00	81	45,2	4
2:48:00	81	45,0	4
2:49:00	81	45,1	4
2:50:00	81	45,1	4
2:51:00	81	45,2	4
2:52:00	80	45,3	4
2:53:00	81	45,5	4
2:54:00	80	45,7	4
2:55:00	80	46,0	4
2:56:00	80	46,0	5
2:57:00	80	45,6	4
2:58:00	80	45,8	4
2:59:00	80	45,3	4
3:00:00	81	45,4	4
3:01:00	81	45,4	4
3:02:00	81	45,2	4
3:03:00	81	45,1	4
3:04:00	81	45,1	4
3:05:00	82	45,2	4
3:06:00	82	45,0	4
3:07:00	82	45,1	4
3:08:00	83	44,9	4
3:09:00	83	45,1	4
3:10:00	83	45,0	4
3:11:00	83	45,2	4
3:12:00	83	45,0	4
3:13:00	83	45,1	4
3:14:00	83	45,1	4
3:15:00	83	45,0	4
3:16:00	83	45,1	4
3:17:00	83	45,0	4
3:18:00	84	45,1	4
3:19:00	83	45,0	5
3:20:00	83	45,1	16
3:21:00	83	45,3	17
3:22:00	83	45,0	18
3:23:00	83	45,3	18
3:24:00	83	45,0	18
3:25:00	83	45,1	19
3:26:00	83	45,0	22
3:27:00	82	45,1	23
3:28:00	82	45,0	24
3:29:00	82	45,2	25
3:30:00	82	44,9	26
3:31:00	82	45,2	26
3:32:00	81	45,3	27
3:33:00	81	45,1	28
3:34:00	81	45,0	29
3:35:00	81	45,1	33
3:36:00	81	45,4	33
3:37:00	80	45,8	32
3:38:00	80	45,9	29
3:39:00	80	45,5	34
3:40:00	80	45,8	39
3:41:00	79	45,6	39
3:42:00	79	46,0	38
3:43:00	79	45,8	39
3:44:00	79	45,3	39
3:45:00	79	45,7	39
3:46:00	79	45,7	39
3:47:00	80	45,9	39
3:48:00	80	45,6	39
3:49:00	80	45,7	39
3:50:00	81	45,3	39
3:51:00	81	45,4	39
3:52:00	82	45,1	39
3:53:00	82	45,0	39
3:54:00	83	45,0	39
3:55:00	83	45,0	39
3:56:00	84	45,2	38
3:57:00	84	45,0	38
3:58:00	85	45,1	38
3:59:00	85	45,3	38
4:00:00	86	45,0	38
4:01:00	86	45,0	38
4:02:00	86	45,1	40
4:03:00	86	45,0	40
4:04:00	86	45,1	41
4:05:00	86	45,2	41
4:06:00	86	45,3	41
4:07:00	85	45,0	41
4:08:00	85	45,0	41
4:09:00	85	45,1	45
4:10:00	85	45,0	45
4:11:00	85	45,0	45
4:12:00	84	45,2	47
4:13:00	84	45,1	46
4:14:00	84	45,0	47
4:15:00	83	45,0	47
4:16:00	83	45,0	48
4:17:00	83	45,0	48
4:18:00	83	45,2	50
4:19:00	82	45,2	50
4:20:00	82	45,0	50
4:21:00	82	45,0	50
4:22:00	81	45,1	50
4:23:00	81	45,2	50
4:24:00	81	45,3	54
4:25:00	80	45,6	54
4:26:00	80	45,8	54
4:27:00	80	46,0	55
4:28:00	80	45,5	55
4:29:00	79	45,9	56
4:30:00	79	45,4	58
4:31:00	79	45,8	59
4:32:00	79	45,9	59
4:33:00	79	45,8	63
4:34:00	79	45,3	63
4:35:00	79	45,4	66
4:36:00	79	45,6	65
4:37:00	79	44,9	72
4:38:00	80	45,6	73

File: project-root/data/Data Acquisition/Data Acquisition/2008 year (310)/Con 1 Nadym G1930+0.17%LTR (91C).txt
--Test Summary--
Full Path and File Name	
Instrument Name	7222-1
Instrument Type	Model 7222 Consistometer
Instrument Serial Number	113
Test Start Date	04.02.2008
Test Start Time	10:04:21
Test Stop Date	04.02.2008
Test Stop Time	12:32:21
Test Length	2:28:00
Final Sample Time Offset	2:28:00
Controller Schedule Name	
Sampling Period	60 seconds
Comments	P:42MPa(34) T:91C(34)
Information	WellID	72-436
Information	Customer	Nadym
Information	CementClass	PCT-I-G
Information	CementMfr	Dykerhoff
Information	Additives	0.17%LTR-100
Information	Density	1930
Information	BHCT	91
Information	BHST	
Information	FluidLoss	
Information	JobType	Bottom Plug
Calculated Value	30Bc - TT	2:16:00
Calculated Value	70Bc - TT	2:28:00
Calculated Value	100Bc - TT	N/A
Initial Temperature (°C)	26 °C
Final Temperature (°C)	92 °C
Initial Pressure (MPa)	1,7 MPa
Final Pressure (MPa)	42,1 MPa
Initial Consistency (Bc)	10 Bc
Final Consistency (Bc)	86 Bc
--Data--
Time (HH:MM:SS)	Temperature (°C)	Pressure (MPa)	Consistency (Bc)
0:00:00	26	1,7	10
0:01:00	25	3,1	-0
0:02:00	26	5,1	6
0:03:00	27	6,4	10
0:04:00	30	7,5	6
0:05:00	32	8,7	6
0:06:00	35	9,7	5
0:07:00	37	11,1	5
0:08:00	39	11,9	5
0:09:00	41	13,2	8
0:10:00	44	14,4	8
0:11:00	46	15,5	8
0:12:00	48	16,7	9
0:13:00	50	17,3	9
0:14:00	52	18,9	9
0:15:00	54	20,0	9
0:16:00	56	20,8	9
0:17:00	58	22,6	9
0:18:00	60	23,5	9
0:19:00	62	24,7	9
0:20:00	65	25,8	9
0:21:00	67	26,7	9
0:22:00	69	28,0	9
0:23:00	70	29,1	10
0:24:00	72	31,0	9
0:25:00	74	31,7	8
0:26:00	76	33,3	8
0:27:00	78	34,2	10
0:28:00	80	35,8	10
0:29:00	82	36,5	10
0:30:00	84	38,2	9
0:31:00	86	39,2	8
0:32:00	88	40,0	9
0:33:00	90	41,6	9
0:34:00	92	42,6	9
0:35:00	94	42,5	9
0:36:00	95	42,2	10
0:37:00	95	42,2	9
0:38:00	96	42,0	10
0:39:00	96	42,1	10
0:40:00	96	42,3	10
0:41:00	95	42,1	9
0:42:00	95	42,2	9
0:43:00	95	42,0	9
0:44:00	94	42,0	9
0:45:00	94	42,1	9
0:46:00	94	42,2	10
0:47:00	94	42,1	9
0:48:00	94	42,0	9
0:49:00	93	42,3	9
0:50:00	93	42,3	9
0:51:00	93	42,2	9
0:52:00	93	42,2	9
0:53:00	93	42,2	9
0:54:00	93	42,2	9
0:55:00	93	42,1	9
0:56:00	93	42,2	9
0:57:00	93	42,1	9
0:58:00	93	42,1	9
0:59:00	93	42,1	9
1:00:00	93	42,0	9
1:01:00	92	42,0	9
1:02:00	92	42,0	9
1:03:00	92	42,0	9
1:04:00	92	42,0	9
1:05:00	92	42,0	9
1:06:00	92	42,0	11
1:07:00	92	42,0	10
1:08:00	92	42,0	11
1:09:00	92	42,1	11
1:10:00	92	42,1	11
1:11:00	92	42,2	9
1:12:00	92	42,2	9
1:13:00	92	42,1	9
1:14:00	92	42,1	9
1:15:00	92	42,2	9
1:16:00	92	42,2	9
1:17:00	92	42,2	9
1:18:00	92	42,2	9
1:19:00	92	42,2	9
1:20:00	92	42,2	9
1:21:00	92	42,3	9
1:22:00	92	42,3	9
1:23:00	92	42,3	9
1:24:00	92	42,3	9
1:25:00	92	42,3	9
1:26:00	92	42,3	9
1:27:00	92	42,3	9
1:28:00	92	42,3	9
1:29:00	92	42,3	9
1:30:00	92	42,3	9
1:31:00	92	42,3	9
1:32:00	92	42,3	9
1:33:00	92	42,3	9
1:34:00	92	42,3	9
1:35:00	92	42,4	9
1:36:00	92	42,4	9
1:37:00	92	42,3	9
1:38:00	92	42,3	9
1:39:00	92	42,3	9
1:40:00	92	42,3	9
1:41:00	92	42,3	9
1:42:00	92	42,3	9
1:43:00	92	42,3	9
1:44:00	92	42,3	9
1:45:00	92	42,4	9
1:46:00	92	42,3	9
1:47:00	92	42,3	9
1:48:00	92	42,3	9
1:49:00	92	42,3	9
1:50:00	92	42,3	9
1:51:00	92	42,3	9
1:52:00	92	42,3	9
1:53:00	92	42,3	9
1:54:00	92	42,3	9
1:55:00	92	42,3	9
1:56:00	92	42,3	9
1:57:00	92	42,2	9
1:58:00	92	42,2	9
1:59:00	92	42,2	9
2:00:00	92	42,2	10
2:01:00	92	42,2	9
2:02:00	92	42,1	20
2:03:00	92	42,1	19
2:04:00	92	42,0	19
2:05:00	92	42,0	20
2:06:00	92	42,1	20
2:07:00	92	42,1	20
2:08:00	92	42,1	19
2:09:00	92	42,0	20
2:10:00	92	42,1	20
2:11:00	92	42,1	20
2:12:00	92	42,0	27
2:13:00	92	42,2	28
2:14:00	92	42,1	28
2:15:00	92	42,0	33
2:16:00	92	42,2	32
2:17:00	92	42,1	35
2:18:00	92	42,0	35
2:19:00	92	42,0	42
2:20:00	92	42,2	43
2:21:00	92	42,1	46
2:22:00	92	42,0	50
2:23:00	92	42,0	50
2:24:00	92	42,2	69
2:25:00	92	42,0	65
2:26:00	92	42,0	69
2:27:00	92	42,1	81
2:28:00	92	42,1	86

File: project-root/data/Data Acquisition/Data Acquisition/2008 year (310)/Con 1 Nadym G2160+1.2%RPM+0.1%LTR-100 (91C-Plug-BM).txt
--Test Summary--
Full Path and File Name	
Instrument Name	7222-2
Instrument Type	Model 7222 Consistometer
Instrument Serial Number	128
Test Start Date	28.01.2008
Test Start Time	11:15:16
Test Stop Date	28.01.2008
Test Stop Time	15:05:16
Test Length	3:50:00
Final Sample Time Offset	3:50:00
Controller Schedule Name	
Sampling Period	60 seconds
Comments	MPa: 2(30), 42(34), T:25(30), 91(34)
Information	WellID	72-436
Information	Customer	Nadym
Information	CementClass	G
Information	CementMfr	Dykerhoff
Information	Additives	1.2%RPM+0.1%LTR-100
Information	Density	2160
Information	BHCT	91
Information	BHST	
Information	FluidLoss	
Information	JobType	Top Plug
Calculated Value	30Bc - TT	3:36:00
Calculated Value	70Bc - TT	3:50:00
Calculated Value	100Bc - TT	N/A
Initial Temperature (°C)	27 °C
Final Temperature (°C)	89 °C
Initial Pressure (MPa)	0,6 MPa
Final Pressure (MPa)	42,4 MPa
Initial Consistency (Bc)	17 Bc
Final Consistency (Bc)	91 Bc
--Data--
Time (HH:MM:SS)	Temperature (°C)	Pressure (MPa)	Consistency (Bc)
0:00:00	27	0,6	17
0:01:00	27	0,7	18
0:02:00	26	0,8	14
0:03:00	26	0,8	13
0:04:00	26	0,9	12
0:05:00	26	0,9	13
0:06:00	27	1,0	13
0:07:00	26	0,9	12
0:08:00	27	1,1	12
0:09:00	27	1,1	11
0:10:00	27	1,1	12
0:11:00	27	1,2	12
0:12:00	27	1,3	12
0:13:00	26	1,3	12
0:14:00	26	1,5	13
0:15:00	26	1,4	13
0:16:00	26	1,7	13
0:17:00	26	1,6	13
0:18:00	26	1,6	13
0:19:00	26	1,6	13
0:20:00	26	1,9	13
0:21:00	26	1,8	12
0:22:00	26	1,8	13
0:23:00	26	1,7	12
0:24:00	26	1,8	12
0:25:00	26	2,0	12
0:26:00	26	2,0	13
0:27:00	26	2,0	13
0:28:00	26	2,1	13
0:29:00	26	2,1	13
0:30:00	26	2,9	13
0:31:00	26	4,3	15
0:32:00	27	5,4	14
0:33:00	28	6,5	16
0:34:00	30	7,9	17
0:35:00	32	8,8	16
0:36:00	34	10,2	16
0:37:00	36	11,6	15
0:38:00	39	12,2	14
0:39:00	41	14,0	12
0:40:00	43	15,1	12
0:41:00	45	16,1	12
0:42:00	47	16,8	11
0:43:00	49	18,5	11
0:44:00	51	19,3	11
0:45:00	53	20,9	11
0:46:00	55	22,2	11
0:47:00	57	23,4	11
0:48:00	59	24,0	11
0:49:00	60	25,1	11
0:50:00	63	26,3	11
0:51:00	65	27,5	11
0:52:00	66	28,6	11
0:53:00	68	30,2	11
0:54:00	70	31,5	11
0:55:00	72	32,1	10
0:56:00	74	33,8	10
0:57:00	76	34,9	10
0:58:00	78	35,9	10
0:59:00	80	37,0	10
1:00:00	82	38,3	9
1:01:00	84	39,3	8
1:02:00	86	40,9	8
1:03:00	88	41,9	9
1:04:00	90	42,6	9
1:05:00	92	42,1	8
1:06:00	93	42,0	9
1:07:00	94	41,9	9
1:08:00	94	42,0	9
1:09:00	93	42,0	9
1:10:00	93	42,1	9
1:11:00	93	42,3	8
1:12:00	93	42,1	7
1:13:00	92	42,1	7
1:14:00	92	42,1	6
1:15:00	91	42,3	7
1:16:00	91	42,2	7
1:17:00	91	42,2	7
1:18:00	91	42,2	7
1:19:00	91	42,2	7
1:20:00	91	42,1	6
1:21:00	91	42,1	6
1:22:00	90	42,0	6
1:23:00	90	42,3	6
1:24:00	90	42,3	6
1:25:00	90	42,4	6
1:26:00	90	42,5	6
1:27:00	90	42,5	6
1:28:00	90	42,6	7
1:29:00	90	42,6	7
1:30:00	90	42,7	7
1:31:00	90	42,4	6
1:32:00	90	42,4	6
1:33:00	90	42,5	6
1:34:00	90	42,5	6
1:35:00	90	42,5	6
1:36:00	90	42,5	6
1:37:00	90	42,5	6
1:38:00	90	42,5	6
1:39:00	90	42,5	7
1:40:00	90	42,6	7
1:41:00	90	42,6	7
1:42:00	90	42,6	7
1:43:00	90	42,6	7
1:44:00	90	42,7	7
1:45:00	90	42,7	7
1:46:00	90	42,7	7
1:47:00	90	42,7	7
1:48:00	90	42,7	7
1:49:00	90	42,3	8
1:50:00	90	42,4	8
1:51:00	90	42,4	8
1:52:00	90	42,3	8
1:53:00	90	42,4	8
1:54:00	90	42,4	8
1:55:00	90	42,4	8
1:56:00	90	42,3	8
1:57:00	90	42,3	8
1:58:00	90	42,3	8
1:59:00	90	42,2	8
2:00:00	90	42,4	8
2:01:00	89	42,4	8
2:02:00	89	42,4	8
2:03:00	90	42,5	8
2:04:00	89	42,5	8
2:05:00	89	42,5	8
2:06:00	90	42,5	8
2:07:00	90	42,5	8
2:08:00	90	42,5	8
2:09:00	90	42,5	8
2:10:00	89	42,5	8
2:11:00	90	42,5	8
2:12:00	89	42,5	8
2:13:00	89	42,5	8
2:14:00	90	42,5	8
2:15:00	89	42,5	8
2:16:00	90	42,5	8
2:17:00	90	42,5	8
2:18:00	89	42,5	8
2:19:00	89	42,6	8
2:20:00	89	42,6	8
2:21:00	89	42,5	8
2:22:00	90	42,5	8
2:23:00	90	42,4	8
2:24:00	89	42,4	8
2:25:00	90	42,4	8
2:26:00	90	42,4	8
2:27:00	89	42,4	8
2:28:00	89	42,5	8
2:29:00	90	42,6	8
2:30:00	89	42,5	8
2:31:00	90	42,5	8
2:32:00	89	42,5	8
2:33:00	90	42,5	8
2:34:00	89	42,5	8
2:35:00	90	42,5	8
2:36:00	89	42,5	8
2:37:00	89	42,5	8
2:38:00	89	42,5	8
2:39:00	89	42,5	8
2:40:00	90	42,4	8
2:41:00	90	42,5	8
2:42:00	90	42,5	8
2:43:00	89	42,6	8
2:44:00	89	42,6	8
2:45:00	90	42,7	8
2:46:00	89	42,6	8
2:47:00	89	42,4	8
2:48:00	89	42,4	8
2:49:00	90	42,4	8
2:50:00	89	42,4	8
2:51:00	89	42,4	8
2:52:00	89	42,5	8
2:53:00	89	42,5	8
2:54:00	89	42,5	8
2:55:00	89	42,5	8
2:56:00	89	42,5	8
2:57:00	89	42,5	8
2:58:00	89	42,5	8
2:59:00	90	42,6	9
3:00:00	89	42,6	9
3:01:00	89	42,6	9
3:02:00	90	42,6	9
3:03:00	90	42,6	9
3:04:00	89	42,6	9
3:05:00	89	42,6	10
3:06:00	90	42,5	10
3:07:00	89	42,5	10
3:08:00	90	42,6	10
3:09:00	89	42,6	10
3:10:00	90	42,6	10
3:11:00	90	42,6	10
3:12:00	90	42,6	10
3:13:00	90	42,6	10
3:14:00	90	42,6	10
3:15:00	90	42,5	10
3:16:00	90	42,4	10
3:17:00	89	42,4	10
3:18:00	90	42,4	10
3:19:00	90	42,4	10
3:20:00	89	42,5	13
3:21:00	89	42,5	15
3:22:00	89	42,6	16
3:23:00	89	42,6	16
3:24:00	89	42,8	16
3:25:00	89	42,7	19
3:26:00	89	42,7	20
3:27:00	89	42,6	21
3:28:00	89	42,6	23
3:29:00	89	42,6	24
3:30:00	89	42,6	25
3:31:00	90	42,5	26
3:32:00	90	42,5	27
3:33:00	89	42,5	28
3:34:00	89	42,6	28
3:35:00	90	42,5	30
3:36:00	90	42,5	32
3:37:00	89	42,6	34
3:38:00	89	42,5	36
3:39:00	90	42,4	37
3:40:00	90	42,3	39
3:41:00	90	42,3	36
3:42:00	89	42,4	39
3:43:00	90	42,4	42
3:44:00	90	42,4	54
3:45:00	89	42,4	59
3:46:00	89	42,3	65
3:47:00	89	42,3	68
3:48:00	89	42,4	63
3:49:00	89	42,3	81
3:50:00	89	42,4	91
