Repository: ProgWizer/parser

File: project-root/data/Data Acquisition/Data Acquisition/2008 year (310)/Con 1 PResurs G1850+3%CaCl2 (25C).txt
--Test Summary--
Full Path and File Name	
Instrument Name	7222-1
Instrument Type	Model 7222 Consistometer
Instrument Serial Number	113
Test Start Date	21.05.2008
Test Start Time	9:51:09
Test Stop Date	21.05.2008
Test Stop Time	13:32:10
Test Length	3:41:01
Final Sample Time Offset	3:41:00
Controller Schedule Name	
Sampling Period	60 seconds
Comments	T: 25C (30);  P: 8MPa (30); Premix
Information	WellID	Morskaia 1
Information	Customer	PetroResurs
Information	CementClass	G
Information	CementMfr	
Information	Additives	3%CaCl2
Information	Density	1850
Information	BHCT	25
Information	BHST	
Information	FluidLoss	
Information	JobType	
Calculated Value	30Bc - TT	2:34:00
Calculated Value	70Bc - TT	3:41:00
Calculated Value	100Bc - TT	N/A
Initial Temperature (°C)	25 °C
Final Temperature (°C)	30 °C
Initial Pressure (MPa)	2,3 MPa
Final Pressure (MPa)	8,1 MPa
Initial Consistency (Bc)	21 Bc
Final Consistency (Bc)	71 Bc
--Data--
Time (HH:MM:SS)	Temperature (°C)	Pressure (MPa)	Consistency (Bc)
0:00:00	25	2,3	21
0:01:00	25	2,9	8
0:02:00	25	3,4	8
0:03:00	25	3,6	8
0:04:00	25	3,7	8
0:05:00	25	3,6	7
0:06:00	25	3,6	8
0:07:00	26	3,6	8
0:08:00	26	3,7	8
0:09:00	26	3,9	8
0:10:00	26	4,2	8
0:11:00	26	4,4	8
0:12:00	26	4,5	7
0:13:00	26	4,7	9
0:14:00	26	5,0	9
0:15:00	26	5,1	9
0:16:00	26	5,5	9
0:17:00	26	5,6	8
0:18:00	25	6,0	8
0:19:00	25	6,0	8
0:20:00	25	6,2	8
0:21:00	25	6,4	8
0:22:00	25	6,6	8
0:23:00	25	6,7	7
0:24:00	25	6,9	7
0:25:00	25	7,1	7
0:26:00	25	7,2	7
0:27:00	25	7,5	7
0:28:00	25	7,7	7
0:29:00	25	7,9	7
0:30:00	25	8,1	8
0:31:00	25	8,3	8
0:32:00	25	8,4	10
0:33:00	25	8,6	8
0:34:00	25	8,6	7
0:35:00	25	8,6	7
0:36:00	25	8,6	8
0:37:00	25	8,6	7
0:38:00	25	8,4	9
0:39:00	25	8,3	7
0:40:00	25	8,2	7
0:41:00	25	8,2	7
0:42:00	25	8,3	7
0:43:00	25	8,5	7
0:44:00	25	8,6	7
0:45:00	25	8,6	7
0:46:00	25	8,5	8
0:47:00	25	8,5	7
0:48:00	25	8,4	7
0:49:00	25	8,3	7
0:50:00	25	8,3	7
0:51:00	25	8,3	7
0:52:00	25	8,4	7
0:53:00	25	8,5	7
0:54:00	25	8,5	7
0:55:00	25	8,5	7
0:56:00	25	8,5	7
0:57:00	25	8,4	7
0:58:00	25	8,4	7
0:59:00	25	8,4	6
1:00:00	25	8,3	7
1:01:00	25	8,3	7
1:02:00	25	8,3	7
1:03:00	25	8,3	7
1:04:00	25	8,4	7
1:05:00	25	8,4	7
1:06:00	25	8,4	7
1:07:00	25	8,4	7
1:08:00	25	8,4	7
1:09:00	25	8,4	7
1:10:00	25	8,3	7
1:11:00	25	8,3	7
1:12:00	25	8,3	7
1:13:00	25	8,3	7
1:14:00	25	8,3	7
1:15:00	26	8,3	6
1:16:00	25	8,3	7
1:17:00	26	8,3	7
1:18:00	25	8,3	6
1:19:00	26	8,3	7
1:20:00	25	8,3	7
1:21:00	26	8,3	7
1:22:00	26	8,3	7
1:23:00	25	8,3	6
1:24:00	26	8,3	7
1:25:00	26	8,3	6
1:26:00	26	8,3	7
1:27:00	26	8,3	6
1:28:00	26	8,3	6
1:29:00	26	8,3	6
1:30:00	26	8,3	6
1:31:00	26	8,3	7
1:32:00	26	8,3	7
1:33:00	26	8,3	7
1:34:00	26	8,3	7
1:35:00	26	8,3	7
1:36:00	26	8,3	8
1:37:00	26	8,3	14
1:38:00	26	8,3	13
1:39:00	26	8,3	13
1:40:00	26	8,3	13
1:41:00	26	8,4	13
1:42:00	26	8,3	13
1:43:00	26	8,3	12
1:44:00	26	8,4	14
1:45:00	26	8,3	16
1:46:00	26	8,4	17
1:47:00	26	8,4	18
1:48:00	26	8,4	17
1:49:00	27	8,4	17
1:50:00	26	8,4	18
1:51:00	27	8,4	18
1:52:00	27	8,3	19
1:53:00	27	8,4	21
1:54:00	26	8,3	21
1:55:00	27	8,3	21
1:56:00	27	8,4	21
1:57:00	27	8,3	21
1:58:00	27	8,3	20
1:59:00	27	8,3	21
2:00:00	27	8,3	21
2:01:00	27	8,3	22
2:02:00	27	8,3	21
2:03:00	27	8,3	21
2:04:00	27	8,3	21
2:05:00	27	8,3	21
2:06:00	27	8,3	22
2:07:00	27	8,3	22
2:08:00	27	8,3	22
2:09:00	27	8,3	23
2:10:00	27	8,3	23
2:11:00	27	8,3	24
2:12:00	27	8,3	24
2:13:00	27	8,3	25
2:14:00	27	8,3	25
2:15:00	27	8,3	25
2:16:00	28	8,3	25
2:17:00	28	8,3	25
2:18:00	28	8,3	26
2:19:00	28	8,2	26
2:20:00	28	8,2	27
2:21:00	28	8,2	27
2:22:00	28	8,2	60
2:23:00	28	8,2	28
2:24:00	28	8,2	29
2:25:00	28	8,2	29
2:26:00	28	8,2	29
2:27:00	28	8,2	29
2:28:00	28	8,2	29
2:29:00	28	8,2	29
2:30:00	28	8,2	29
2:31:00	28	8,2	30
2:32:00	28	8,1	30
2:33:00	28	8,1	30
2:34:00	28	8,1	31
2:35:00	28	8,1	31
2:36:00	28	8,1	31
2:37:00	28	8,1	32
2:38:00	28	8,1	32
2:39:00	28	8,1	33
2:40:00	28	8,0	34
2:41:00	28	8,0	35
2:42:00	28	8,0	35
2:43:00	29	8,0	35
2:44:00	28	8,0	36
2:45:00	29	8,0	36
2:46:00	29	8,0	37
2:47:00	29	8,0	37
2:48:00	29	8,0	37
2:49:00	29	8,0	38
2:50:00	29	8,1	38
2:51:00	29	8,0	39
2:52:00	29	8,0	39
2:53:00	29	8,0	40
2:54:00	29	8,0	40
2:55:00	29	8,0	41
2:56:00	29	8,0	42
2:57:00	29	8,0	43
2:58:00	29	8,0	43
2:59:00	29	8,0	44
3:00:00	29	8,0	44
3:01:00	29	8,0	45
3:02:00	29	8,0	45
3:03:00	29	8,0	45
3:04:00	29	8,0	45
3:05:00	29	8,0	45
3:06:00	29	8,0	45
3:07:00	29	8,0	47
3:08:00	29	8,0	47
3:09:00	29	8,0	47
3:10:00	29	8,0	47
3:11:00	29	8,0	47
3:12:00	29	8,0	48
3:13:00	29	8,0	50
3:14:00	29	8,0	52
3:15:00	29	8,1	53
3:16:00	29	8,0	54
3:17:00	29	8,0	54
3:18:00	29	8,0	54
3:19:00	29	8,0	55
3:20:00	29	8,0	56
3:21:00	29	8,0	56
3:22:00	29	8,0	56
3:23:00	29	8,0	57
3:24:00	29	8,0	58
3:25:00	29	8,0	59
3:26:00	29	8,0	59
3:27:00	29	8,0	60
3:28:00	29	8,0	61
3:29:00	29	8,0	61
3:30:00	29	8,0	62
3:31:00	30	8,0	63
3:32:00	30	8,0	63
3:33:00	30	8,0	64
3:34:00	30	8,2	65
3:35:00	30	8,1	65
3:36:00	30	8,1	65
3:37:00	30	8,1	68
3:38:00	30	8,1	69
3:39:00	30	8,1	70
3:40:00	30	8,1	71
3:41:00	30	8,1	71

File: project-root/data/Data Acquisition/Data Acquisition/2008 year (310)/Con 1 Research 1250+69.5%A+30.5%MS-AS+0.1%D167 (65C-TC) .txt
--Test Summary--
Full Path and File Name	
Instrument Name	7222-1
Instrument Type	Model 7222 Consistometer
Instrument Serial Number	113
Test Start Date	01.12.2008
Test Start Time	9:56:09
Test Stop Date	01.12.2008
Test Stop Time	15:46:10
Test Length	5:50:01
Final Sample Time Offset	5:50:00
Controller Schedule Name	
Sampling Period	60 seconds
Comments	MPa: 35(40), T:65(40)
Information	WellID	Research
Information	Customer	PetroAlliance
Information	CementClass	A
Information	CementMfr	Suhologskiy
Information	Additives	69.5%A+30.5%MS-AS+0.1%FL
Information	Density	1250
Information	BHCT	65
Information	BHST	
Information	FluidLoss	
Information	JobType	168 mm csg production
Calculated Value	30Bc - TT	4:03:00
Calculated Value	70Bc - TT	N/A
Calculated Value	100Bc - TT	N/A
Initial Temperature (°C)	25 °C
Final Temperature (°C)	66 °C
Initial Pressure (MPa)	0,5 MPa
Final Pressure (MPa)	35,0 MPa
Initial Consistency (Bc)	7 Bc
Final Consistency (Bc)	45 Bc
--Data--
Time (HH:MM:SS)	Temperature (°C)	Pressure (MPa)	Consistency (Bc)
0:00:00	25	0,5	7
0:01:00	25	2,4	7
0:02:00	24	3,3	8
0:03:00	25	4,2	8
0:04:00	25	5,2	7
0:05:00	27	6,0	7
0:06:00	28	6,5	7
0:07:00	30	7,4	8
0:08:00	32	8,3	7
0:09:00	34	9,0	8
0:10:00	35	9,9	8
0:11:00	36	10,6	8
0:12:00	37	11,4	7
0:13:00	38	12,1	8
0:14:00	39	13,0	8
0:15:00	40	14,0	8
0:16:00	41	14,9	7
0:17:00	42	15,8	7
0:18:00	43	16,5	7
0:19:00	44	17,6	8
0:20:00	45	18,3	8
0:21:00	46	19,1	7
0:22:00	47	19,9	7
0:23:00	48	21,0	8
0:24:00	49	21,4	7
0:25:00	50	22,3	8
0:26:00	51	23,2	8
0:27:00	52	23,8	8
0:28:00	53	24,5	8
0:29:00	54	25,7	7
0:30:00	55	26,5	7
0:31:00	56	27,4	7
0:32:00	57	28,3	7
0:33:00	58	28,7	7
0:34:00	59	29,6	7
0:35:00	60	30,5	7
0:36:00	61	31,5	8
0:37:00	62	32,1	8
0:38:00	63	33,1	7
0:39:00	64	33,8	7
0:40:00	66	34,6	8
0:41:00	66	35,0	8
0:42:00	68	34,7	8
0:43:00	68	35,0	8
0:44:00	69	34,7	9
0:45:00	69	34,9	9
0:46:00	68	34,9	8
0:47:00	68	35,0	8
0:48:00	67	35,1	8
0:49:00	66	35,3	8
0:50:00	66	35,6	8
0:51:00	66	35,9	8
0:52:00	66	36,0	9
0:53:00	66	34,9	8
0:54:00	66	35,1	7
0:55:00	66	35,0	7
0:56:00	66	35,0	7
0:57:00	66	34,9	8
0:58:00	66	34,8	8
0:59:00	66	34,9	8
1:00:00	66	34,9	8
1:01:00	66	34,9	8
1:02:00	66	34,9	7
1:03:00	66	35,0	7
1:04:00	66	35,0	8
1:05:00	66	34,9	8
1:06:00	66	34,9	8
1:07:00	66	34,9	8
1:08:00	66	34,9	8
1:09:00	66	34,9	8
1:10:00	66	34,9	8
1:11:00	66	34,9	8
1:12:00	66	34,9	8
1:13:00	66	34,8	8
1:14:00	66	34,8	8
1:15:00	66	35,1	8
1:16:00	66	35,1	8
1:17:00	66	35,0	8
1:18:00	66	35,0	8
1:19:00	66	35,0	8
1:20:00	66	35,0	8
1:21:00	66	35,0	8
1:22:00	66	35,0	8
1:23:00	66	35,0	8
1:24:00	66	35,0	8
1:25:00	66	34,9	8
1:26:00	66	34,8	8
1:27:00	66	34,8	8
1:28:00	66	34,7	8
1:29:00	66	35,1	8
1:30:00	66	35,0	8
1:31:00	66	35,0	8
1:32:00	66	34,9	8
1:33:00	66	34,8	8
1:34:00	66	34,8	9
1:35:00	66	35,2	8
1:36:00	66	35,1	8
1:37:00	66	35,0	8
1:38:00	66	34,9	8
1:39:00	66	34,8	9
1:40:00	66	34,7	9
1:41:00	66	35,1	9
1:42:00	66	35,0	9
1:43:00	66	34,9	9
1:44:00	66	34,8	9
1:45:00	66	35,2	8
1:46:00	66	35,1	9
1:47:00	66	35,0	9
1:48:00	66	34,9	8
1:49:00	66	34,8	9
1:50:00	66	34,8	9
1:51:00	66	35,0	9
1:52:00	66	35,0	9
1:53:00	66	34,9	9
1:54:00	66	34,8	9
1:55:00	66	34,8	9
1:56:00	66	34,7	9
1:57:00	66	35,1	9
1:58:00	66	35,1	9
1:59:00	66	35,0	9
2:00:00	66	34,9	9
2:01:00	66	34,8	9
2:02:00	66	34,8	9
2:03:00	66	35,2	9
2:04:00	66	35,1	9
2:05:00	66	35,1	9
2:06:00	66	35,0	9
2:07:00	66	35,0	9
2:08:00	66	35,0	9
2:09:00	66	34,9	9
2:10:00	66	34,9	10
2:11:00	66	34,8	10
2:12:00	66	35,1	10
2:13:00	66	35,1	10
2:14:00	66	35,0	10
2:15:00	66	34,9	10
2:16:00	66	34,9	10
2:17:00	66	34,8	8
2:18:00	66	34,8	8
2:19:00	66	34,8	8
2:20:00	65	34,9	8
2:21:00	65	35,0	8
2:22:00	66	35,0	9
2:23:00	66	34,9	9
2:24:00	66	34,8	10
2:25:00	66	35,0	11
2:26:00	66	34,9	12
2:27:00	66	34,9	11
2:28:00	66	34,9	12
2:29:00	66	34,8	11
2:30:00	66	34,8	11
2:31:00	66	35,1	8
2:32:00	66	35,0	8
2:33:00	66	35,0	8
2:34:00	66	35,0	9
2:35:00	66	35,1	8
2:36:00	66	35,1	9
2:37:00	66	35,1	9
2:38:00	66	35,0	12
2:39:00	66	34,9	11
2:40:00	66	34,8	12
2:41:00	66	34,8	12
2:42:00	66	34,7	12
2:43:00	66	35,2	12
2:44:00	66	35,1	12
2:45:00	66	35,1	12
2:46:00	66	35,0	12
2:47:00	66	34,9	12
2:48:00	66	34,8	14
2:49:00	66	34,8	15
2:50:00	66	34,8	14
2:51:00	66	35,1	14
2:52:00	66	35,1	14
2:53:00	66	35,0	14
2:54:00	66	35,0	14
2:55:00	66	34,9	14
2:56:00	66	35,0	14
2:57:00	66	35,0	14
2:58:00	66	35,0	14
2:59:00	66	35,0	26
3:00:00	66	35,0	25
3:01:00	66	35,0	25
3:02:00	66	35,0	24
3:03:00	66	35,0	24
3:04:00	66	35,0	24
3:05:00	66	34,9	24
3:06:00	66	34,9	24
3:07:00	66	34,9	23
3:08:00	66	34,9	23
3:09:00	66	34,8	23
3:10:00	66	34,8	23
3:11:00	66	35,1	23
3:12:00	66	35,1	23
3:13:00	66	35,0	23
3:14:00	66	35,0	23
3:15:00	66	35,0	24
3:16:00	66	35,0	25
3:17:00	66	35,0	24
3:18:00	66	35,0	24
3:19:00	66	35,0	24
3:20:00	66	35,0	24
3:21:00	66	35,0	24
3:22:00	66	35,0	24
3:23:00	66	35,1	27
3:24:00	66	35,1	26
3:25:00	66	35,0	27
3:26:00	66	35,0	27
3:27:00	66	35,0	29
3:28:00	66	34,9	27
3:29:00	66	35,0	27
3:30:00	66	35,0	27
3:31:00	66	35,0	27
3:32:00	66	35,1	27
3:33:00	66	35,1	27
3:34:00	66	35,0	27
3:35:00	66	35,0	27
3:36:00	66	35,0	27
3:37:00	66	35,0	27
3:38:00	66	35,0	27
3:39:00	66	35,0	27
3:40:00	66	34,9	27
3:41:00	66	34,9	27
3:42:00	66	34,9	27
3:43:00	66	35,0	27
3:44:00	66	35,0	27
3:45:00	66	34,9	27
3:46:00	66	35,0	27
3:47:00	66	34,9	27
3:48:00	66	35,0	27
3:49:00	66	35,0	28
3:50:00	66	35,0	29
3:51:00	66	35,0	29
3:52:00	66	35,0	29
3:53:00	66	35,0	29
3:54:00	66	35,0	29
3:55:00	66	34,9	29
3:56:00	66	34,9	29
3:57:00	66	35,0	29
3:58:00	66	35,0	29
3:59:00	66	35,0	29
4:00:00	66	35,0	29
4:01:00	66	34,9	30
4:02:00	66	34,9	31
4:03:00	66	35,1	31
4:04:00	66	35,0	31
4:05:00	66	35,0	34
4:06:00	66	35,0	33
4:07:00	66	35,1	33
4:08:00	66	35,0	33
4:09:00	66	35,0	34
4:10:00	66	34,9	34
4:11:00	66	34,9	34
4:12:00	66	34,9	34
4:13:00	66	34,9	34
4:14:00	66	35,0	34
4:15:00	66	35,0	34
4:16:00	66	35,0	34
4:17:00	66	35,0	34
4:18:00	66	35,2	34
4:19:00	66	35,1	34
4:20:00	66	35,0	34
4:21:00	66	35,0	34
4:22:00	66	35,0	34
4:23:00	66	34,9	34
4:24:00	66	35,0	34
4:25:00	66	34,9	34
4:26:00	66	34,9	34
4:27:00	66	35,0	34
4:28:00	66	34,9	34
4:29:00	66	34,9	34
4:30:00	66	34,9	34
4:31:00	66	34,9	34
4:32:00	66	34,9	34
4:33:00	66	35,1	34
4:34:00	66	35,0	34
4:35:00	66	35,0	34
4:36:00	66	34,9	34
4:37:00	66	34,9	34
4:38:00	66	35,0	34
4:39:00	66	35,0	34
4:40:00	66	35,0	34
4:41:00	66	35,0	34
4:42:00	66	35,0	34
4:43:00	66	34,9	34
4:44:00	66	35,1	34
4:45:00	66	35,0	34
4:46:00	66	35,0	34
4:47:00	66	35,1	34
4:48:00	66	35,0	34
4:49:00	66	35,0	34
4:50:00	66	35,0	35
4:51:00	66	34,9	34
4:52:00	66	35,0	35
4:53:00	66	35,0	34
4:54:00	66	34,9	35
4:55:00	66	34,9	35
4:56:00	66	34,9	35
4:57:00	66	35,0	35
4:58:00	66	34,9	34
4:59:00	66	35,0	35
5:00:00	66	35,0	35
5:01:00	66	34,9	36
5:02:00	66	34,9	38
5:03:00	66	34,9	39
5:04:00	66	34,9	41
5:05:00	66	35,0	40
5:06:00	66	35,0	40
5:07:00	66	34,9	40
5:08:00	66	34,9	40
5:09:00	66	34,9	41
5:10:00	66	34,9	41
5:11:00	66	35,0	41
5:12:00	66	35,0	41
5:13:00	66	34,9	41
5:14:00	66	34,9	42
5:15:00	66	35,1	43
5:16:00	66	35,0	42
5:17:00	66	35,0	42
5:18:00	66	34,9	42
5:19:00	66	34,9	43
5:20:00	66	34,9	43
5:21:00	66	35,0	43
5:22:00	66	34,9	43
5:23:00	66	34,9	43
5:24:00	66	34,9	43
5:25:00	66	35,0	43
5:26:00	66	35,0	43
5:27:00	66	34,9	43
5:28:00	66	34,9	43
5:29:00	66	35,3	43
5:30:00	66	35,2	43
5:31:00	66	35,1	43
5:32:00	66	35,1	43
5:33:00	66	35,0	43
5:34:00	66	35,0	43
5:35:00	66	34,9	43
5:36:00	66	34,9	43
5:37:00	66	35,1	44
5:38:00	66	35,0	44
5:39:00	66	35,0	44
5:40:00	66	34,9	44
5:41:00	66	35,0	45
5:42:00	66	35,0	45
5:43:00	66	35,1	45
5:44:00	66	35,0	45
5:45:00	66	34,9	46
5:46:00	66	34,9	46
5:47:00	66	34,8	46
5:48:00	66	34,9	46
5:49:00	66	35,0	45
5:50:00	66	35,0	45

File: project-root/data/Data Acquisition/Data Acquisition/2008 year (310)/Con 1 Research A1250+100%Trepel (65C).txt
--Test Summary--
Full Path and File Name	
Instrument Name	7222-1
Instrument Type	Model 7222 Consistometer
Instrument Serial Number	113
Test Start Date	13.11.2008
Test Start Time	10:49:32
Test Stop Date	13.11.2008
Test Stop Time	16:07:38
Test Length	5:18:06
Final Sample Time Offset	5:18:00
Controller Schedule Name	
Sampling Period	60 seconds
Comments	MPa: 30(40), T:65(40), 100%A+100%Trepel, WDBR=2.11, WCR=4.22
Information	WellID	Kogalym
Information	Customer	PetroAlliance
Information	CementClass	A
Information	CementMfr	Suhologskiy
Information	Additives	100%Trepel
Information	Density	1250
Information	BHCT	65
Information	BHST	
Information	FluidLoss	949 cc/30min
Information	JobType	168 mm csg production
Calculated Value	30Bc - TT	3:21:00
Calculated Value	70Bc - TT	N/A
Calculated Value	100Bc - TT	N/A
Initial Temperature (°C)	23 °C
Final Temperature (°C)	96 °C
Initial Pressure (MPa)	1,7 MPa
Final Pressure (MPa)	30,0 MPa
Initial Consistency (Bc)	8 Bc
Final Consistency (Bc)	16 Bc
--Data--
Time (HH:MM:SS)	Temperature (°C)	Pressure (MPa)	Consistency (Bc)
0:00:00	23	1,7	8
0:01:00	24	2,9	12
0:02:00	24	4,3	12
0:03:00	24	5,0	12
0:04:00	25	5,5	15
0:05:00	26	6,4	9
0:06:00	28	7,0	7
0:07:00	29	7,5	7
0:08:00	31	8,5	11
0:09:00	32	9,0	11
0:10:00	34	9,7	15
0:11:00	35	10,5	16
0:12:00	36	11,1	17
0:13:00	37	11,8	16
0:14:00	38	12,6	16
0:15:00	39	13,3	15
0:16:00	40	14,1	14
0:17:00	41	14,4	16
0:18:00	43	15,2	15
0:19:00	44	16,0	16
0:20:00	45	16,7	15
0:21:00	46	17,4	12
0:22:00	47	18,1	11
0:23:00	48	19,0	13
0:24:00	49	19,0	11
0:25:00	50	19,9	13
0:26:00	51	20,8	10
0:27:00	52	21,2	13
0:28:00	53	22,1	9
0:29:00	54	23,1	8
0:30:00	55	23,9	8
0:31:00	56	24,1	8
0:32:00	57	24,9	8
0:33:00	58	25,6	7
0:34:00	60	26,4	10
0:35:00	61	27,3	10
0:36:00	62	27,5	14
0:37:00	63	28,4	8
0:38:00	64	29,2	7
0:39:00	65	30,1	6
0:40:00	66	30,2	7
0:41:00	67	30,5	6
0:42:00	68	30,1	7
0:43:00	68	30,2	4
0:44:00	68	30,0	4
0:45:00	68	30,2	4
0:46:00	68	30,1	4
0:47:00	68	30,2	4
0:48:00	68	30,2	5
0:49:00	67	30,0	5
0:50:00	67	30,3	5
0:51:00	66	30,5	5
0:52:00	66	30,6	5
0:53:00	66	30,6	5
0:54:00	66	30,5	6
0:55:00	66	30,5	5
0:56:00	66	30,5	5
0:57:00	66	30,5	5
0:58:00	66	30,5	5
0:59:00	66	30,5	5
1:00:00	66	30,5	5
1:01:00	66	30,5	5
1:02:00	66	30,5	4
1:03:00	66	30,5	5
1:04:00	66	30,5	6
1:05:00	66	30,6	5
1:06:00	66	30,6	5
1:07:00	66	30,6	6
1:08:00	66	30,6	5
1:09:00	66	30,5	5
1:10:00	66	30,5	6
1:11:00	66	30,5	5
1:12:00	66	30,5	5
1:13:00	66	30,5	4
1:14:00	66	30,5	4
1:15:00	66	30,5	4
1:16:00	66	30,5	4
1:17:00	66	30,5	5
1:18:00	66	30,5	5
1:19:00	66	30,5	5
1:20:00	66	30,4	4
1:21:00	66	30,5	4
1:22:00	66	30,5	4
1:23:00	66	30,4	4
1:24:00	66	30,4	4
1:25:00	66	30,4	4
1:26:00	66	30,4	4
1:27:00	66	30,4	4
1:28:00	66	30,4	4
1:29:00	66	30,4	4
1:30:00	66	30,4	4
1:31:00	66	30,4	4
1:32:00	66	30,3	4
1:33:00	66	30,3	4
1:34:00	66	30,3	4
1:35:00	66	30,4	4
1:36:00	66	30,4	4
1:37:00	66	30,3	4
1:38:00	66	30,3	4
1:39:00	66	30,3	4
1:40:00	66	30,3	4
1:41:00	66	30,3	4
1:42:00	66	30,3	4
1:43:00	66	30,3	4
1:44:00	66	30,3	4
1:45:00	66	30,3	4
1:46:00	66	30,3	4
1:47:00	66	30,3	4
1:48:00	66	30,3	4
1:49:00	66	30,3	4
1:50:00	66	30,3	4
1:51:00	66	30,3	4
1:52:00	66	30,3	4
1:53:00	66	30,3	4
1:54:00	66	30,3	4
1:55:00	66	30,3	4
1:56:00	66	30,3	4
1:57:00	66	30,3	4
1:58:00	66	30,3	4
1:59:00	66	30,3	4
2:00:00	66	30,3	4
2:01:00	66	30,3	4
2:02:00	66	30,2	14
2:03:00	66	30,2	5
2:04:00	66	30,2	5
2:05:00	66	30,2	5
2:06:00	66	30,2	5
2:07:00	66	30,2	5
2:08:00	66	30,2	5
2:09:00	66	30,2	5
2:10:00	66	30,2	5
2:11:00	66	30,2	5
2:12:00	66	30,2	5
2:13:00	66	30,2	5
2:14:00	66	30,2	5
2:15:00	66	30,1	5
2:16:00	66	30,2	5
2:17:00	66	30,2	5
2:18:00	66	30,2	4
2:19:00	66	30,1	4
2:20:00	66	30,1	4
2:21:00	66	30,1	4
2:22:00	66	30,1	4
2:23:00	66	30,1	4
2:24:00	66	30,1	4
2:25:00	66	30,1	4
2:26:00	66	30,1	4
2:27:00	66	30,1	4
2:28:00	66	30,1	4
2:29:00	66	30,1	4
2:30:00	66	30,1	4
2:31:00	66	30,1	4
2:32:00	66	30,0	4
2:33:00	66	30,0	4
2:34:00	66	30,0	4
2:35:00	66	30,1	4
2:36:00	66	30,0	4
2:37:00	66	30,0	4
2:38:00	66	30,0	4
2:39:00	66	30,0	4
2:40:00	66	30,0	4
2:41:00	66	30,0	4
2:42:00	66	30,0	4
2:43:00	66	30,0	4
2:44:00	66	30,0	4
2:45:00	66	30,0	4
2:46:00	66	30,2	5
2:47:00	66	30,1	5
2:48:00	66	30,1	5
2:49:00	66	30,1	5
2:50:00	66	30,2	5
2:51:00	66	30,3	5
2:52:00	66	30,3	5
2:53:00	66	30,4	5
2:54:00	66	30,4	5
2:55:00	66	30,5	5
2:56:00	66	30,4	5
2:57:00	66	30,4	5
2:58:00	66	30,3	5
2:59:00	66	30,2	5
3:00:00	66	30,1	5
3:01:00	66	30,0	5
3:02:00	66	30,1	5
3:03:00	66	30,0	5
3:04:00	66	30,0	17
3:05:00	66	30,1	9
3:06:00	66	30,1	9
3:07:00	66	30,1	9
3:08:00	66	30,0	9
3:09:00	66	30,3	9
3:10:00	66	30,2	9
3:11:00	66	30,1	9
3:12:00	66	30,0	9
3:13:00	66	30,1	9
3:14:00	66	30,0	9
3:15:00	66	30,0	9
3:16:00	66	30,0	9
3:17:00	66	30,0	9
3:18:00	66	30,0	9
3:19:00	65	30,5	26
3:20:00	65	30,3	32
3:21:00	65	30,9	34
3:22:00	65	30,6	35
3:23:00	65	30,2	26
3:24:00	65	30,8	26
3:25:00	66	30,4	32
3:26:00	66	30,9	30
3:27:00	66	30,6	39
3:28:00	66	30,3	35
3:29:00	66	30,8	30
3:30:00	66	30,4	30
3:31:00	66	30,7	31
3:32:00	66	30,2	39
3:33:00	66	30,5	31
3:34:00	66	30,6	17
3:35:00	68	30,0	8
3:36:00	69	30,0	8
3:37:00	69	30,0	8
3:38:00	69	30,0	8
3:39:00	69	30,1	8
3:40:00	69	30,2	8
3:41:00	69	30,0	8
3:42:00	69	30,0	8
3:43:00	69	30,1	8
3:44:00	69	30,3	8
3:45:00	69	30,0	8
3:46:00	69	30,2	8
3:47:00	69	30,1	8
3:48:00	69	30,1	8
3:49:00	68	30,0	18
3:50:00	67	30,1	11
3:51:00	67	30,0	11
3:52:00	67	30,0	11
3:53:00	67	30,1	11
3:54:00	67	30,0	11
3:55:00	67	30,1	11
3:56:00	67	30,0	11
3:57:00	67	30,3	11
3:58:00	67	30,1	11
3:59:00	67	30,0	11
4:00:00	67	30,1	11
4:01:00	67	30,1	11
4:02:00	67	30,0	11
4:03:00	67	30,0	11
4:04:00	65	30,4	20
4:05:00	64	30,3	12
4:06:00	64	30,4	10
4:07:00	64	30,6	10
4:08:00	65	30,5	10
4:09:00	65	30,7	10
4:10:00	65	30,9	10
4:11:00	65	31,0	10
4:12:00	65	30,3	10
4:13:00	65	30,4	10
4:14:00	65	30,5	10
4:15:00	65	30,6	10
4:16:00	65	30,2	10
4:17:00	65	30,8	10
4:18:00	66	30,6	10
4:19:00	66	30,8	20
4:20:00	70	30,3	12
4:21:00	70	30,2	11
4:22:00	71	30,0	11
4:23:00	71	30,2	11
4:24:00	71	30,0	11
4:25:00	71	30,0	11
4:26:00	71	30,0	11
4:27:00	71	30,0	11
4:28:00	71	30,0	11
4:29:00	71	30,1	11
4:30:00	71	29,9	11
4:31:00	71	30,0	11
4:32:00	71	30,1	11
4:33:00	71	30,3	11
4:34:00	69	29,9	20
4:35:00	65	30,2	12
4:36:00	65	30,2	12
4:37:00	65	29,9	13
4:38:00	65	30,0	12
4:39:00	65	30,0	12
4:40:00	65	29,9	12
4:41:00	65	30,3	12
4:42:00	65	30,5	12
4:43:00	65	31,0	12
4:44:00	64	30,7	12
4:45:00	64	30,7	12
4:46:00	64	31,0	12
4:47:00	63	30,4	12
4:48:00	63	30,3	12
4:49:00	58	30,4	19
4:50:00	58	31,0	12
4:51:00	59	31,1	12
4:52:00	59	31,0	11
4:53:00	60	30,2	11
4:54:00	60	30,5	11
4:55:00	60	30,2	11
4:56:00	61	30,5	11
4:57:00	61	30,3	11
4:58:00	62	31,0	11
4:59:00	62	30,8	11
5:00:00	63	30,7	11
5:01:00	64	29,5	11
5:02:00	65	30,9	11
5:03:00	67	30,9	12
5:04:00	73	29,7	27
5:05:00	93	30,1	16
5:06:00	94	29,9	16
5:07:00	94	29,9	15
5:08:00	94	29,9	15
5:09:00	94	29,9	16
5:10:00	94	29,9	16
5:11:00	95	29,9	16
5:12:00	95	30,2	16
5:13:00	95	30,3	16
5:14:00	95	30,0	16
5:15:00	95	30,1	16
5:16:00	96	30,0	16
5:17:00	96	30,1	16
5:18:00	96	30,0	16

File: project-root/data/Data Acquisition/Data Acquisition/2008 year (310)/Con 1 Research G1400+50%MKU+3%CaCl2+2%Gel (30C).txt
--Test Summary--
Full Path and File Name	
Instrument Name	7222-1
Instrument Type	Model 7222 Consistometer
Instrument Serial Number	113
Test Start Date	25.06.2008
Test Start Time	11:11:10
Test Stop Date	25.06.2008
Test Stop Time	16:26:51
Test Length	5:15:41
Final Sample Time Offset	5:15:00
Controller Schedule Name	
Sampling Period	60 seconds
Comments	P: 8MPa (30); T: 30C (30). Premix (Gel,MKU,CaCl2)
Information	WellID	research
Information	Customer	
Information	CementClass	G
Information	CementMfr	Dykerhoff
Information	Additives	50%MKU+3%CaCl2+2%Gel
Information	Density	1400
Information	BHCT	30
Information	BHST	
Information	FluidLoss	n/a
Information	JobType	
Calculated Value	30Bc - TT	N/A
Calculated Value	70Bc - TT	N/A
Calculated Value	100Bc - TT	N/A
Initial Temperature (°C)	26 °C
Final Temperature (°C)	30 °C
Initial Pressure (MPa)	1,8 MPa
Final Pressure (MPa)	8,6 MPa
Initial Consistency (Bc)	9 Bc
Final Consistency (Bc)	4 Bc
--Data--
Time (HH:MM:SS)	Temperature (°C)	Pressure (MPa)	Consistency (Bc)
0:00:00	26	1,8	9
0:01:00	27	2,3	10
0:02:00	27	2,3	9
0:03:00	27	2,7	10
0:04:00	27	2,7	9
0:05:00	27	3,1	7
0:06:00	27	3,2	6
0:07:00	27	3,3	6
0:08:00	27	3,8	6
0:09:00	28	3,9	6
0:10:00	28	4,0	6
0:11:00	28	4,5	6
0:12:00	28	4,6	6
0:13:00	28	4,6	6
0:14:00	28	5,2	7
0:15:00	28	5,2	6
0:16:00	29	5,3	6
0:17:00	29	5,4	6
0:18:00	29	5,5	6
0:19:00	29	6,0	6
0:20:00	29	6,1	6
0:21:00	29	6,2	6
0:22:00	29	6,4	6
0:23:00	29	6,9	7
0:24:00	30	7,0	7
0:25:00	30	7,1	7
0:26:00	30	7,2	6
0:27:00	30	7,7	7
0:28:00	30	7,8	6
0:29:00	30	7,9	6
0:30:00	30	8,0	6
0:31:00	30	8,2	7
0:32:00	31	8,0	6
0:33:00	30	8,0	6
0:34:00	30	7,9	6
0:35:00	30	8,3	6
0:36:00	30	8,2	6
0:37:00	30	8,3	6
0:38:00	30	8,4	6
0:39:00	30	8,5	6
0:40:00	30	8,6	6
0:41:00	30	8,6	6
0:42:00	30	8,6	6
0:43:00	30	8,6	6
0:44:00	30	8,5	6
0:45:00	30	8,4	6
0:46:00	30	8,3	6
0:47:00	30	8,3	6
0:48:00	30	8,3	6
0:49:00	30	8,5	6
0:50:00	30	8,6	6
0:51:00	30	8,6	6
0:52:00	30	8,6	6
0:53:00	30	8,5	6
0:54:00	30	8,4	6
0:55:00	30	8,4	6
0:56:00	30	8,4	6
0:57:00	30	8,4	6
0:58:00	30	8,5	6
0:59:00	30	8,5	6
1:00:00	30	8,6	6
1:01:00	30	8,6	6
1:02:00	30	8,6	6
1:03:00	30	8,5	6
1:04:00	30	8,5	6
1:05:00	30	8,4	6
1:06:00	30	8,4	6
1:07:00	30	8,4	6
1:08:00	30	8,4	6
1:09:00	30	8,5	6
1:10:00	30	8,6	6
1:11:00	30	8,6	6
1:12:00	30	8,6	6
1:13:00	30	8,5	6
1:14:00	30	8,5	6
1:15:00	30	8,4	6
1:16:00	30	8,4	6
1:17:00	30	8,4	6
1:18:00	30	8,4	6
1:19:00	30	8,4	6
1:20:00	30	8,4	6
1:21:00	30	8,5	6
1:22:00	30	8,6	6
1:23:00	30	8,6	6
1:24:00	30	8,6	6
1:25:00	30	8,5	6
1:26:00	30	8,5	6
1:27:00	30	8,5	6
1:28:00	30	8,5	6
1:29:00	30	8,4	6
1:30:00	30	8,4	6
1:31:00	30	8,4	6
1:32:00	30	8,4	6
1:33:00	30	8,4	6
1:34:00	30	8,4	6
1:35:00	30	8,5	6
1:36:00	30	8,5	6
1:37:00	30	8,5	6
1:38:00	30	8,5	6
1:39:00	30	8,5	6
1:40:00	30	8,5	6
1:41:00	30	8,5	6
1:42:00	30	8,5	6
1:43:00	30	8,5	6
1:44:00	30	8,5	6
1:45:00	30	8,4	6
1:46:00	30	8,4	6
1:47:00	30	8,4	6
1:48:00	30	8,4	6
1:49:00	30	8,4	6
1:50:00	30	8,4	6
1:51:00	30	8,4	6
1:52:00	30	8,5	6
1:53:00	30	8,5	6
1:54:00	30	8,5	6
1:55:00	30	8,5	6
1:56:00	30	8,5	6
1:57:00	30	8,5	6
1:58:00	30	8,5	6
1:59:00	30	8,5	6
2:00:00	30	8,5	6
2:01:00	30	8,5	6
2:02:00	30	8,5	6
2:03:00	30	8,5	6
2:04:00	30	8,5	6
2:05:00	30	8,5	6
2:06:00	30	8,5	6
2:07:00	30	8,5	6
2:08:00	30	8,5	6
2:09:00	30	8,5	6
2:10:00	30	8,5	6
2:11:00	30	8,5	6
2:12:00	30	8,5	6
2:13:00	30	8,5	6
2:14:00	30	8,5	6
2:15:00	30	8,5	6
2:16:00	30	8,5	6
2:17:00	30	8,5	6
2:18:00	30	8,5	6
2:19:00	30	8,5	6
2:20:00	30	8,5	6
2:21:00	30	8,5	6
2:22:00	30	8,5	6
2:23:00	30	8,5	6
2:24:00	30	8,5	6
2:25:00	30	8,5	6
2:26:00	30	8,5	6
2:27:00	30	8,5	6
2:28:00	30	8,5	6
2:29:00	30	8,5	6
2:30:00	30	8,5	6
2:31:00	30	8,5	6
2:32:00	30	8,5	6
2:33:00	30	8,5	6
2:34:00	30	8,5	6
2:35:00	30	8,5	6
2:36:00	30	8,5	6
2:37:00	30	8,5	6
2:38:00	30	8,5	6
2:39:00	30	8,5	6
2:40:00	30	8,5	6
2:41:00	30	8,5	6
2:42:00	30	8,5	6
2:43:00	30	8,5	6
2:44:00	30	8,5	6
2:45:00	30	8,5	6
2:46:00	30	8,5	6
2:47:00	30	8,5	6
2:48:00	30	8,5	6
2:49:00	30	8,5	6
2:50:00	30	8,5	6
2:51:00	30	8,5	6
2:52:00	30	8,5	6
2:53:00	30	8,5	6
2:54:00	30	8,5	6
2:55:00	30	8,5	6
2:56:00	30	8,5	6
2:57:00	31	8,5	6
2:58:00	30	8,5	6
2:59:00	30	8,5	6
3:00:00	31	8,5	6
3:01:00	30	8,5	6
3:02:00	30	8,5	6
3:03:00	31	8,5	6
3:04:00	31	8,5	6
3:05:00	31	8,5	6
3:06:00	30	8,5	6
3:07:00	30	8,5	6
3:08:00	31	8,5	6
3:09:00	30	8,5	6
3:10:00	31	8,5	6
3:11:00	31	8,5	6
3:12:00	31	8,5	6
3:13:00	30	8,5	6
3:14:00	31	8,5	6
3:15:00	31	8,5	6
3:16:00	31	8,5	6
3:17:00	31	8,5	6
3:18:00	31	8,5	6
3:19:00	31	8,5	6
3:20:00	31	8,5	6
3:21:00	31	8,5	6
3:22:00	31	8,5	6
3:23:00	31	8,6	6
3:24:00	31	8,5	6
3:25:00	31	8,5	6
3:26:00	31	8,6	6
3:27:00	31	8,5	6
3:28:00	31	8,6	6
3:29:00	31	8,5	6
3:30:00	31	8,5	6
3:31:00	31	8,5	6
3:32:00	31	8,6	4
3:33:00	31	8,6	4
3:34:00	31	8,6	4
3:35:00	31	8,6	4
3:36:00	31	8,5	4
3:37:00	31	8,5	4
3:38:00	31	8,5	4
3:39:00	31	8,5	4
3:40:00	31	8,5	4
3:41:00	31	8,5	4
3:42:00	31	8,5	4
3:43:00	31	8,5	4
3:44:00	31	8,5	4
3:45:00	31	8,5	4
3:46:00	31	8,4	5
3:47:00	31	8,5	5
3:48:00	31	8,5	5
3:49:00	31	8,5	5
3:50:00	31	8,5	5
3:51:00	31	8,5	5
3:52:00	31	8,5	5
3:53:00	31	8,4	5
3:54:00	31	8,4	5
3:55:00	31	8,4	5
3:56:00	31	8,4	5
3:57:00	31	8,4	5
3:58:00	31	8,4	5
3:59:00	31	8,4	5
4:00:00	31	8,4	5
4:01:00	31	8,3	5
4:02:00	31	8,4	5
4:03:00	30	8,4	5
4:04:00	31	8,4	5
4:05:00	30	8,4	5
4:06:00	31	8,4	5
4:07:00	30	8,3	5
4:08:00	30	8,3	5
4:09:00	30	8,3	5
4:10:00	31	8,3	5
4:11:00	31	8,3	5
4:12:00	31	8,3	5
4:13:00	30	8,3	5
4:14:00	30	8,3	5
4:15:00	30	8,3	5
4:16:00	30	8,2	5
4:17:00	30	8,3	5
4:18:00	30	8,3	5
4:19:00	30	8,2	5
4:20:00	30	8,2	5
4:21:00	30	8,2	5
4:22:00	30	8,2	5
4:23:00	30	8,2	5
4:24:00	30	8,2	5
4:25:00	30	8,2	5
4:26:00	30	8,2	5
4:27:00	30	8,2	5
4:28:00	30	8,1	5
4:29:00	30	8,1	5
4:30:00	30	8,1	5
4:31:00	30	8,1	5
4:32:00	30	8,1	5
4:33:00	30	8,1	5
4:34:00	30	8,1	5
4:35:00	30	8,1	5
4:36:00	30	8,1	5
4:37:00	30	8,1	5
4:38:00	30	8,0	5
4:39:00	30	8,0	5
4:40:00	30	8,0	5
4:41:00	30	8,0	5
4:42:00	30	8,0	5
4:43:00	30	8,0	5
4:44:00	30	8,0	5
4:45:00	30	8,0	5
4:46:00	30	8,0	5
4:47:00	30	8,0	5
4:48:00	30	8,0	5
4:49:00	30	8,0	5
4:50:00	30	8,0	5
4:51:00	30	8,0	5
4:52:00	30	7,9	5
4:53:00	30	7,9	5
4:54:00	30	8,4	5
4:55:00	30	8,4	5
4:56:00	30	8,4	5
4:57:00	30	8,4	5
4:58:00	30	8,3	5
4:59:00	30	8,3	5
5:00:00	30	8,3	5
5:01:00	30	8,3	4
5:02:00	30	8,3	4
5:03:00	30	8,3	4
5:04:00	30	8,3	4
5:05:00	30	8,3	4
5:06:00	30	8,3	4
5:07:00	30	8,3	4
5:08:00	30	8,3	4
5:09:00	30	8,3	4
5:10:00	30	8,4	4
5:11:00	30	8,4	4
5:12:00	30	8,4	4
5:13:00	30	8,5	4
5:14:00	30	8,5	4
5:15:00	30	8,6	4

File: project-root/data/Data Acquisition/Data Acquisition/2008 year (310)/Con 1 Research G1420+40%Trepel+10%MKU-85+1.5%CaCl2 (40C).txt
--Test Summary--
Full Path and File Name	
Instrument Name	7222-2
Instrument Type	Model 7222 Consistometer
Instrument Serial Number	128
Test Start Date	15.02.2008
Test Start Time	12:03:52
Test Stop Date	
Test Stop Time	
Test Length	
Final Sample Time Offset	
Controller Schedule Name	
Sampling Period	60 seconds
Comments	
Information	WellID	
Information	Customer	Imperial Energy (Tomsk)
Information	CementClass	PCT-I-G
Information	CementMfr	Dykerhoff
Information	Additives	40%Trepel+10%MKU-85+1.5%CaCl2
Information	Density	1420
Information	BHCT	37
Information	BHST	45
Information	FluidLoss	
Information	JobType	244.5 mm csg.
Calculated Value	30Bc - TT	N/A
Calculated Value	70Bc - TT	N/A
Calculated Value	100Bc - TT	N/A
Initial Temperature (°C)	24 °C
Initial Pressure (MPa)	1,4 MPa
Initial Consistency (Bc)	19 Bc
--Data--
Time (HH:MM:SS)	Temperature (°C)	Pressure (MPa)	Consistency (Bc)
0:00:00	24	1,4	19
0:01:00	24	2,3	12
0:02:00	24	2,7	14
0:03:00	24	3,1	18

File: project-root/data/Data Acquisition/Data Acquisition/2008 year (310)/Con 1 Research G1550+20%MKU-85+30%Silica Flour+3%CaCl2 (15C).txt
--Test Summary--
Full Path and File Name	
Instrument Name	7222-1
Instrument Type	Model 7222 Consistometer
Instrument Serial Number	113
Test Start Date	11.02.2008
Test Start Time	16:58:10
Test Stop Date	12.02.2008
Test Stop Time	17:19:37
Test Length	24:21:27
Final Sample Time Offset	24:21:00
Controller Schedule Name	
Sampling Period	60 seconds
Comments	T:15C(30) P:10MPa(31)
Information	WellID	research
Information	Customer	Usinsk
Information	CementClass	PCT-I-G
Information	CementMfr	
Information	Additives	20%MKU-85+3%CaCl2+30%SilicaFlour
Information	Density	1550
Information	BHCT	15
Information	BHST	
Information	FluidLoss	
Information	JobType	
Calculated Value	30Bc - TT	N/A
Calculated Value	70Bc - TT	N/A
Calculated Value	100Bc - TT	N/A
Initial Temperature (°C)	24 °C
Final Temperature (°C)	ERROR
Initial Pressure (MPa)	2,3 MPa
Final Pressure (MPa)	ERROR
Initial Consistency (Bc)	3 Bc
Final Consistency (Bc)	ERROR
--Data--
Time (HH:MM:SS)	Temperature (°C)	Pressure (MPa)	Consistency (Bc)
0:00:00	24	2,3	3
0:01:00	24	2,4	4
0:02:00	24	3,0	9
0:03:00	23	3,1	15
0:04:00	23	3,4	12
0:05:00	23	3,6	12
0:06:00	23	3,8	7
0:07:00	23	4,1	8
0:08:00	22	4,3	8
0:09:00	22	4,7	9
0:10:00	22	4,9	8
0:11:00	22	5,2	8
0:12:00	21	5,5	9
0:13:00	21	5,7	7
0:14:00	21	6,1	3
0:15:00	21	6,3	2
0:16:00	21	6,6	1
0:17:00	21	6,9	1
0:18:00	20	7,1	2
0:19:00	20	7,5	2
0:20:00	20	7,6	3
0:21:00	20	8,0	3
0:22:00	20	8,3	4
0:23:00	20	8,5	2
0:24:00	19	8,7	2
0:25:00	19	9,1	2
0:26:00	19	9,4	1
0:27:00	19	9,7	1
0:28:00	19	9,6	1
0:29:00	19	10,2	1
0:30:00	18	10,0	1
0:31:00	18	10,0	1
0:32:00	18	10,2	1
0:33:00	18	10,0	1
0:34:00	18	10,3	1
0:35:00	18	10,1	1
0:36:00	17	10,0	1
0:37:00	17	10,0	1
0:38:00	17	10,1	1
0:39:00	17	10,0	1
0:40:00	17	10,0	1
0:41:00	17	10,2	1
0:42:00	17	10,0	1
0:43:00	16	10,0	1
0:44:00	16	10,1	1
0:45:00	16	10,0	1
0:46:00	16	10,0	1
0:47:00	16	10,3	2
0:48:00	16	10,1	2
0:49:00	16	10,0	2
0:50:00	15	10,0	2
0:51:00	15	10,2	2
0:52:00	15	10,1	2
0:53:00	15	10,0	2
0:54:00	15	10,0	2
0:55:00	15	10,3	2
0:56:00	15	10,4	6
0:57:00	15	10,6	2
0:58:00	15	10,8	2
0:59:00	15	11,0	2
1:00:00	15	10,5	2
1:01:00	15	10,5	2
1:02:00	15	10,5	2
1:03:00	15	10,4	2
1:04:00	15	10,2	2
1:05:00	15	10,1	2
1:06:00	15	10,0	3
1:07:00	15	10,2	2
1:08:00	15	10,1	2
1:09:00	15	10,1	2
1:10:00	15	10,3	4
1:11:00	15	10,5	2
1:12:00	15	10,6	2
1:13:00	15	10,7	2
1:14:00	15	10,8	2
1:15:00	15	10,8	1
1:16:00	15	10,7	1
1:17:00	15	10,6	1
1:18:00	15	10,4	1
1:19:00	15	10,2	1
1:20:00	15	10,0	1
1:21:00	15	10,0	1
1:22:00	15	10,0	1
1:23:00	15	10,2	1
1:24:00	15	10,4	1
1:25:00	15	10,6	1
1:26:00	15	10,7	1
1:27:00	15	10,8	3
1:28:00	15	10,8	1
1:29:00	15	10,8	2
1:30:00	15	10,6	2
1:31:00	15	10,4	1
1:32:00	15	10,3	1
1:33:00	15	10,1	2
1:34:00	15	10,0	1
1:35:00	15	10,0	1
1:36:00	15	10,2	1
1:37:00	15	10,3	1
1:38:00	15	10,5	1
1:39:00	15	10,7	1
1:40:00	15	10,8	1
1:41:00	15	10,8	1
1:42:00	15	10,8	1
1:43:00	15	10,7	1
1:44:00	15	10,5	1
1:45:00	15	10,4	1
1:46:00	15	10,3	1
1:47:00	15	10,1	1
1:48:00	15	10,0	1
1:49:00	15	10,1	1
1:50:00	15	10,2	1
1:51:00	15	10,4	1
1:52:00	15	10,6	1
1:53:00	15	10,7	1
1:54:00	15	10,8	1
1:55:00	15	10,8	1
1:56:00	15	10,8	1
1:57:00	15	10,6	1
1:58:00	15	10,5	1
1:59:00	15	10,3	1
2:00:00	15	10,2	1
2:01:00	15	10,0	2
2:02:00	15	10,4	1
2:03:00	15	10,5	1
2:04:00	15	10,7	1
2:05:00	15	10,9	1
2:06:00	15	10,5	2
2:07:00	15	10,7	2
2:08:00	15	10,8	1
2:09:00	15	10,8	1
2:10:00	15	10,7	1
2:11:00	15	10,6	1
2:12:00	15	10,4	1
2:13:00	15	10,2	1
2:14:00	15	10,1	1
2:15:00	15	10,5	1
2:16:00	15	10,4	1
2:17:00	15	10,5	1
2:18:00	15	10,7	1
2:19:00	15	10,9	1
2:20:00	15	10,2	1
2:21:00	15	10,4	1
2:22:00	15	10,4	1
2:23:00	15	10,5	1
2:24:00	15	10,4	1
2:25:00	15	10,2	1
2:26:00	15	10,1	1
2:27:00	15	10,0	1
2:28:00	15	10,1	1
2:29:00	15	10,0	1
2:30:00	15	10,4	1
2:31:00	15	10,4	1
2:32:00	15	10,6	1
2:33:00	15	10,8	1
2:34:00	15	10,9	1
2:35:00	15	10,6	1
2:36:00	15	10,7	1
2:37:00	15	10,7	1
2:38:00	15	10,6	1
2:39:00	15	10,6	1
2:40:00	15	10,5	1
2:41:00	15	10,4	1
2:42:00	15	10,3	1
2:43:00	15	10,2	1
2:44:00	15	10,1	1
2:45:00	15	10,1	1
2:46:00	15	10,3	1
2:47:00	15	10,4	1
2:48:00	15	10,6	1
2:49:00	15	10,6	1
2:50:00	15	10,7	1
2:51:00	15	10,7	1
2:52:00	15	10,7	1
2:53:00	15	10,6	1
2:54:00	15	10,6	1
2:55:00	15	10,5	1
2:56:00	15	10,4	1
2:57:00	15	10,4	1
2:58:00	15	10,3	1
2:59:00	15	10,3	1
3:00:00	15	10,2	1
3:01:00	15	10,3	1
3:02:00	15	10,4	1
3:03:00	15	10,5	1
3:04:00	15	10,6	1
3:05:00	15	10,7	1
3:06:00	15	10,7	1
3:07:00	15	10,6	1
3:08:00	15	10,6	1
3:09:00	15	10,6	1
3:10:00	15	10,6	1
3:11:00	15	10,5	1
3:12:00	15	10,5	1
3:13:00	15	10,4	1
3:14:00	15	10,4	1
3:15:00	15	10,3	1
3:16:00	15	10,3	1
3:17:00	15	10,3	1
3:18:00	15	10,3	1
3:19:00	15	10,4	1
3:20:00	15	10,5	1
3:21:00	15	10,6	1
3:22:00	15	10,7	1
3:23:00	15	10,7	1
3:24:00	15	10,6	1
3:25:00	15	10,6	1
3:26:00	15	10,6	1
3:27:00	15	10,6	1
3:28:00	15	10,5	1
3:29:00	15	10,5	1
3:30:00	15	10,5	1
3:31:00	15	10,4	1
3:32:00	15	10,4	1
3:33:00	15	10,4	1
3:34:00	15	10,3	1
3:35:00	15	10,3	1
3:36:00	15	10,3	1
3:37:00	15	10,3	1
3:38:00	15	10,4	1
3:39:00	15	10,5	1
3:40:00	15	10,6	1
3:41:00	15	10,7	1
3:42:00	15	10,6	1
3:43:00	15	10,6	1
3:44:00	15	10,6	1
3:45:00	15	10,6	1
3:46:00	15	10,6	1
3:47:00	15	10,6	1
3:48:00	15	10,5	1
3:49:00	15	10,5	1
3:50:00	15	10,5	1
3:51:00	15	10,5	1
3:52:00	15	10,5	1
3:53:00	15	10,4	1
3:54:00	15	10,4	1
3:55:00	15	10,4	1
3:56:00	15	10,4	1
3:57:00	15	10,3	1
3:58:00	15	10,3	1
3:59:00	15	10,4	1
4:00:00	15	10,4	1
4:01:00	15	10,5	1
4:02:00	15	10,5	1
4:03:00	15	10,6	1
4:04:00	15	10,6	1
4:05:00	15	10,6	1
4:06:00	15	10,6	1
4:07:00	15	10,7	1
4:08:00	15	10,6	1
4:09:00	15	10,6	1
4:10:00	15	10,6	1
4:11:00	15	10,6	1
4:12:00	15	10,6	1
4:13:00	15	10,6	1
4:14:00	15	10,6	1
4:15:00	15	10,6	1
4:16:00	15	10,6	1
4:17:00	15	10,6	1
4:18:00	15	10,6	1
4:19:00	15	10,6	1
4:20:00	15	10,6	1
4:21:00	15	10,6	1
4:22:00	15	10,6	1
4:23:00	15	10,6	1
4:24:00	15	10,6	1
4:25:00	15	10,6	1
4:26:00	15	10,6	1
4:27:00	15	10,6	1
4:28:00	15	10,6	1
4:29:00	15	10,6	1
4:30:00	15	10,6	1
4:31:00	15	10,6	1
4:32:00	15	10,6	1
4:33:00	15	10,6	1
4:34:00	15	10,6	1
4:35:00	15	10,6	1
4:36:00	15	10,6	1
4:37:00	15	10,6	1
4:38:00	15	10,6	1
4:39:00	15	10,6	1
4:40:00	15	10,6	1
4:41:00	15	10,6	1
4:42:00	15	10,6	1
4:43:00	15	10,7	1
4:44:00	15	10,7	1
4:45:00	15	10,7	1
4:46:00	15	10,7	1
4:47:00	15	10,7	1
4:48:00	15	10,7	1
4:49:00	15	10,7	1
4:50:00	15	10,7	1
4:51:00	15	10,8	1
4:52:00	15	10,8	1
4:53:00	15	10,8	1
4:54:00	15	10,8	1
4:55:00	15	10,8	1
4:56:00	15	10,8	1
4:57:00	15	10,8	1
4:58:00	15	10,9	1
4:59:00	15	10,9	1
5:00:00	15	10,9	1
5:01:00	15	10,9	1
5:02:00	15	10,9	1
5:03:00	16	10,9	1
5:04:00	16	10,9	1
5:05:00	15	11,0	1
5:06:00	15	10,5	1
5:07:00	16	10,5	1
5:08:00	16	10,5	1
5:09:00	16	10,6	1
5:10:00	16	10,6	1
5:11:00	16	10,6	1
5:12:00	16	10,6	1
5:13:00	16	10,6	1
5:14:00	16	10,6	1
5:15:00	16	10,6	1
5:16:00	16	10,6	1
5:17:00	16	10,6	1
5:18:00	16	10,6	1
5:19:00	16	10,6	1
5:20:00	16	10,6	1
5:21:00	16	10,7	1
5:22:00	16	10,7	1
5:23:00	16	10,7	1
5:24:00	16	10,7	1
5:25:00	16	10,7	1
5:26:00	16	10,7	1
5:27:00	16	10,7	1
5:28:00	16	10,7	1
5:29:00	16	10,7	1
5:30:00	16	10,7	1
5:31:00	16	10,7	1
5:32:00	16	10,7	1
5:33:00	16	10,7	1
5:34:00	16	10,7	1
5:35:00	16	10,7	1
5:36:00	16	10,7	1
5:37:00	16	10,7	1
5:38:00	16	10,7	1
5:39:00	16	10,7	1
5:40:00	16	10,7	1
5:41:00	16	10,7	1
5:42:00	16	10,7	1
5:43:00	16	10,7	1
5:44:00	16	10,7	1
5:45:00	16	10,7	1
5:46:00	16	10,7	1
5:47:00	16	10,7	1
5:48:00	16	10,7	1
5:49:00	16	10,7	1
5:50:00	16	10,7	1
5:51:00	16	10,7	1
5:52:00	16	10,7	1
5:53:00	16	10,7	1
5:54:00	16	10,7	1
5:55:00	16	10,7	1
5:56:00	16	10,7	1
5:57:00	16	10,7	1
5:58:00	16	10,7	1
5:59:00	16	10,6	1
6:00:00	16	10,6	1
6:01:00	16	10,6	1
6:02:00	16	10,6	1
6:03:00	16	10,6	1
6:04:00	16	10,6	1
6:05:00	16	10,6	1
6:06:00	16	10,6	1
6:07:00	16	10,6	1
6:08:00	16	10,5	1
6:09:00	16	10,5	1
6:10:00	16	10,5	1
6:11:00	16	10,5	1
6:12:00	16	10,4	1
6:13:00	16	10,4	1
6:14:00	16	10,4	1
6:15:00	16	10,4	1
6:16:00	16	10,4	1
6:17:00	16	10,3	1
6:18:00	16	10,3	1
6:19:00	16	10,3	1
6:20:00	16	10,3	1
6:21:00	16	10,2	1
6:22:00	16	10,2	1
6:23:00	16	10,2	1
6:24:00	16	10,2	1
6:25:00	16	10,2	1
6:26:00	16	10,1	1
6:27:00	15	10,1	1
6:28:00	16	10,1	1
6:29:00	16	10,1	1
6:30:00	15	10,1	1
6:31:00	16	10,0	1
6:32:00	15	10,0	1
6:33:00	15	10,0	1
6:34:00	15	10,0	1
6:35:00	15	10,1	1
6:36:00	15	10,1	1
6:37:00	15	10,1	1
6:38:00	15	10,0	1
6:39:00	15	10,0	1
6:40:00	15	10,0	1
6:41:00	15	10,0	1
6:42:00	15	10,0	1
6:43:00	15	10,0	1
6:44:00	15	10,0	1
6:45:00	15	10,0	1
6:46:00	15	10,0	1
6:47:00	15	10,4	1
6:48:00	15	10,4	1
6:49:00	15	10,4	1
6:50:00	15	10,4	1
6:51:00	15	10,4	1
6:52:00	15	10,3	1
6:53:00	15	10,3	1
6:54:00	15	10,3	1
6:55:00	15	10,4	1
6:56:00	15	10,4	1
6:57:00	15	10,4	1
6:58:00	15	10,5	1
6:59:00	15	10,5	1
7:00:00	15	10,5	1
7:01:00	15	10,6	1
7:02:00	15	10,6	1
7:03:00	15	10,7	1
7:04:00	15	10,7	1
7:05:00	15	10,7	1
7:06:00	15	10,6	1
7:07:00	15	10,6	1
7:08:00	15	10,6	1
7:09:00	15	10,6	1
7:10:00	15	10,6	1
7:11:00	15	10,6	1
7:12:00	15	10,6	1
7:13:00	15	10,5	1
7:14:00	15	10,5	1
7:15:00	15	10,5	1
7:16:00	15	10,5	1
7:17:00	15	10,5	1
7:18:00	15	10,5	1
7:19:00	15	10,5	1
7:20:00	15	10,5	1
7:21:00	15	10,4	1
7:22:00	15	10,4	1
7:23:00	15	10,4	1
7:24:00	15	10,4	1
7:25:00	15	10,4	1
7:26:00	15	10,4	1
7:27:00	15	10,4	1
7:28:00	15	10,3	1
7:29:00	15	10,3	1
7:30:00	15	10,3	1
7:31:00	15	10,3	1
7:32:00	15	10,3	1
7:33:00	15	10,3	1
7:34:00	15	10,3	1
7:35:00	15	10,4	1
7:36:00	15	10,4	1
7:37:00	15	10,4	1
7:38:00	15	10,4	1
7:39:00	15	10,5	1
7:40:00	15	10,5	1
7:41:00	15	10,6	1
7:42:00	15	10,6	1
7:43:00	15	10,6	1
7:44:00	15	10,6	1
7:45:00	15	10,7	1
7:46:00	15	10,7	1
7:47:00	15	10,7	1
7:48:00	15	10,7	1
7:49:00	15	10,7	1
7:50:00	15	10,7	1
7:51:00	15	10,7	1
7:52:00	15	10,7	1
7:53:00	15	10,7	1
7:54:00	15	10,7	1
7:55:00	15	10,7	1
7:56:00	15	10,7	1
7:57:00	15	10,7	1
7:58:00	15	10,7	1
7:59:00	15	10,7	1
8:00:00	15	10,7	1
8:01:00	15	10,7	1
8:02:00	15	10,7	1
8:03:00	15	10,7	1
8:04:00	15	10,7	1
8:05:00	15	10,7	1
8:06:00	15	10,7	1
8:07:00	15	10,7	1
8:08:00	15	10,7	1
8:09:00	15	10,7	1
8:10:00	16	10,7	1
8:11:00	15	10,7	1
8:12:00	16	10,7	1
8:13:00	15	10,7	1
8:14:00	15	10,7	1
8:15:00	15	10,7	1
8:16:00	16	10,8	1
8:17:00	15	10,8	1
8:18:00	15	10,7	1
8:19:00	16	10,7	1
8:20:00	15	10,7	1
8:21:00	16	10,7	1
8:22:00	16	10,7	1
8:23:00	16	10,7	1
8:24:00	15	10,6	1
8:25:00	16	10,6	1
8:26:00	16	10,6	1
8:27:00	16	10,6	1
8:28:00	16	10,6	1
8:29:00	16	10,5	1
8:30:00	15	10,5	1
8:31:00	15	10,5	1
8:32:00	15	10,5	1
8:33:00	15	10,5	1
8:34:00	15	10,5	1
8:35:00	15	10,5	1
8:36:00	15	10,5	1
8:37:00	15	10,4	1
8:38:00	15	10,4	1
8:39:00	15	10,4	1
8:40:00	15	10,4	1
8:41:00	15	10,3	1
8:42:00	15	10,3	1
8:43:00	15	10,3	1
8:44:00	15	10,3	1
8:45:00	15	10,3	1
8:46:00	15	10,3	1
8:47:00	15	10,2	1
8:48:00	15	10,2	1
8:49:00	15	10,2	1
8:50:00	15	10,2	1
8:51:00	15	10,2	1
8:52:00	15	10,2	1
8:53:00	15	10,2	1
8:54:00	15	10,2	1
8:55:00	15	10,2	1
8:56:00	15	10,2	1
8:57:00	15	10,2	1
8:58:00	15	10,2	1
8:59:00	15	10,3	1
9:00:00	15	10,3	1
9:01:00	15	10,3	1
9:02:00	15	10,3	1
9:03:00	15	10,3	1
9:04:00	15	10,3	1
9:05:00	15	10,3	1
9:06:00	15	10,3	1
9:07:00	15	10,3	1
9:08:00	15	10,4	1
9:09:00	15	10,4	1
9:10:00	15	10,4	1
9:11:00	15	10,4	1
9:12:00	15	10,4	1
9:13:00	15	10,4	1
9:14:00	15	10,5	1
9:15:00	15	10,5	1
9:16:00	15	10,5	1
9:17:00	15	10,5	1
9:18:00	15	10,5	1
9:19:00	15	10,6	1
9:20:00	15	10,6	1
9:21:00	15	10,6	1
9:22:00	15	10,6	1
9:23:00	15	10,6	1
9:24:00	15	10,7	1
9:25:00	16	10,7	1
9:26:00	15	10,7	1
9:27:00	16	10,7	1
9:28:00	16	10,7	1
9:29:00	16	10,8	1
9:30:00	16	10,8	1
9:31:00	16	10,8	1
9:32:00	16	10,8	1
9:33:00	16	10,8	1
9:34:00	16	10,8	1
9:35:00	16	10,9	1
9:36:00	16	10,9	1
9:37:00	16	10,9	1
9:38:00	16	10,9	1
9:39:00	16	10,9	1
9:40:00	16	10,9	1
9:41:00	16	10,9	1
9:42:00	16	11,0	1
9:43:00	16	10,6	1
9:44:00	16	10,6	1
9:45:00	16	10,6	1
9:46:00	16	10,6	1
9:47:00	16	10,6	1
9:48:00	16	10,6	1
9:49:00	16	10,6	1
9:50:00	16	10,6	1
9:51:00	16	10,7	1
9:52:00	16	10,7	1
9:53:00	16	10,7	1
9:54:00	16	10,7	1
9:55:00	16	10,7	1
9:56:00	16	10,7	1
9:57:00	16	10,7	1
9:58:00	16	10,7	1
9:59:00	16	10,7	1
10:00:00	16	10,7	1
10:01:00	16	10,7	1
10:02:00	16	10,7	1
10:03:00	16	10,7	1
10:04:00	16	10,7	1
10:05:00	16	10,7	1
10:06:00	16	10,7	1
10:07:00	16	10,7	1
10:08:00	16	10,7	1
10:09:00	16	10,7	1
10:10:00	16	10,7	1
10:11:00	17	10,7	1
10:12:00	16	10,7	1
10:13:00	16	10,7	1
10:14:00	16	10,7	1
10:15:00	16	10,7	1
10:16:00	16	10,7	1
10:17:00	17	10,7	1
10:18:00	17	10,7	1
10:19:00	17	10,7	1
10:20:00	16	10,7	1
10:21:00	17	10,7	1
10:22:00	16	10,7	1
10:23:00	17	10,7	1
10:24:00	16	10,7	1
10:25:00	17	10,7	1
10:26:00	17	10,7	1
10:27:00	17	10,7	1
10:28:00	16	10,7	1
10:29:00	16	10,7	1
10:30:00	16	10,7	1
10:31:00	17	10,7	1
10:32:00	17	10,7	1
10:33:00	16	10,7	1
10:34:00	17	10,7	1
10:35:00	17	10,7	1
10:36:00	16	10,7	1
10:37:00	16	10,7	1
10:38:00	17	10,7	1
10:39:00	17	10,7	1
10:40:00	16	10,7	1
10:41:00	17	10,7	1
10:42:00	16	10,7	1
10:43:00	17	10,7	1
10:44:00	17	10,7	1
10:45:00	16	10,7	1
10:46:00	17	10,7	1
10:47:00	16	10,7	1
10:48:00	17	10,7	1
10:49:00	17	10,7	1
10:50:00	17	10,7	1
10:51:00	17	10,7	1
10:52:00	17	10,7	1
10:53:00	16	10,7	1
10:54:00	16	10,7	1
10:55:00	17	10,7	1
10:56:00	17	10,7	1
10:57:00	16	10,7	1
10:58:00	16	10,7	1
10:59:00	17	10,7	1
11:00:00	17	10,7	1
11:01:00	16	10,7	1
11:02:00	16	10,7	1
11:03:00	16	10,7	1
11:04:00	16	10,7	1
11:05:00	17	10,7	1
11:06:00	17	10,7	1
11:07:00	17	10,7	1
11:08:00	17	10,7	1
11:09:00	16	10,7	1
11:10:00	17	10,6	1
11:11:00	17	10,7	1
11:12:00	17	10,7	1
11:13:00	16	10,6	1
11:14:00	17	10,6	1
11:15:00	17	10,6	1
11:16:00	16	10,6	1
11:17:00	17	10,6	1
11:18:00	16	10,6	1
11:19:00	16	10,6	1
11:20:00	17	10,6	1
11:21:00	16	10,6	1
11:22:00	17	10,6	1
11:23:00	17	10,6	1
11:24:00	17	10,6	1
11:25:00	17	10,6	1
11:26:00	16	10,5	1
11:27:00	16	10,5	1
11:28:00	17	10,5	1
11:29:00	16	10,5	1
11:30:00	16	10,5	1
11:31:00	17	10,5	1
11:32:00	17	10,5	1
11:33:00	16	10,5	1
11:34:00	16	10,5	1
11:35:00	16	10,4	1
11:36:00	17	10,4	1
11:37:00	16	10,4	1
11:38:00	17	10,4	1
11:39:00	16	10,4	1
11:40:00	16	10,4	1
11:41:00	16	10,4	1
11:42:00	16	10,4	1
11:43:00	17	10,4	1
11:44:00	16	10,4	1
11:45:00	16	10,4	1
11:46:00	16	10,4	1
11:47:00	17	10,3	1
11:48:00	16	10,3	1
11:49:00	16	10,3	1
11:50:00	17	10,3	1
11:51:00	16	10,3	1
11:52:00	16	10,3	1
11:53:00	16	10,3	1
11:54:00	16	10,3	1
11:55:00	16	10,3	1
11:56:00	16	10,3	1
11:57:00	16	10,3	1
11:58:00	16	10,2	1
11:59:00	16	10,3	1
12:00:00	16	10,2	1
12:01:00	16	10,2	1
12:02:00	16	10,2	1
12:03:00	16	10,2	1
12:04:00	16	10,2	1
12:05:00	16	10,2	1
12:06:00	16	10,2	1
12:07:00	16	10,2	1
12:08:00	16	10,2	1
12:09:00	16	10,2	1
12:10:00	16	10,2	1
12:11:00	16	10,2	1
12:12:00	16	10,2	1
12:13:00	16	10,2	1
12:14:00	16	10,2	1
12:15:00	16	10,2	1
12:16:00	16	10,2	1
12:17:00	16	10,2	1
12:18:00	16	10,1	1
12:19:00	16	10,1	1
12:20:00	16	10,1	2
12:21:00	16	10,1	2
12:22:00	16	10,1	2
12:23:00	16	10,1	2
12:24:00	16	10,1	2
12:25:00	16	10,1	2
12:26:00	16	10,1	2
12:27:00	16	10,1	1
12:28:00	16	10,1	1
12:29:00	16	10,1	1
12:30:00	16	10,1	1
12:31:00	16	10,1	1
12:32:00	16	10,1	1
12:33:00	16	10,1	1
12:34:00	16	10,1	1
12:35:00	16	10,1	1
12:36:00	16	10,1	1
12:37:00	16	10,1	1
12:38:00	16	10,1	1
12:39:00	16	10,1	1
12:40:00	16	10,1	1
12:41:00	16	10,1	1
12:42:00	16	10,1	1
12:43:00	16	10,1	1
12:44:00	16	10,1	1
12:45:00	16	10,1	1
12:46:00	16	10,1	1
12:47:00	16	10,1	1
12:48:00	16	10,1	1
12:49:00	16	10,1	1
12:50:00	16	10,1	1
12:51:00	16	10,1	1
12:52:00	16	10,1	1
12:53:00	16	10,1	1
12:54:00	16	10,1	1
12:55:00	16	10,1	1
12:56:00	16	10,1	1
12:57:00	16	10,1	1
12:58:00	16	10,1	1
12:59:00	16	10,1	1
13:00:00	16	10,1	1
13:01:00	16	10,1	1
13:02:00	16	10,1	1
13:03:00	16	10,1	1
13:04:00	16	10,1	1
13:05:00	16	10,1	1
13:06:00	16	10,1	1
13:07:00	16	10,1	1
13:08:00	16	10,0	1
13:09:00	17	10,0	1
13:10:00	16	10,0	1
13:11:00	16	10,0	1
13:12:00	17	10,0	1
13:13:00	16	10,0	1
13:14:00	16	10,0	1
13:15:00	16	10,0	1
13:16:00	16	10,0	1
13:17:00	17	10,0	1
13:18:00	17	10,0	1
13:19:00	17	10,0	1
13:20:00	16	10,0	1
13:21:00	16	10,0	1
13:22:00	16	10,0	1
13:23:00	16	10,0	1
13:24:00	16	10,0	1
13:25:00	16	10,2	1
13:26:00	16	10,2	1
13:27:00	16	10,2	1
13:28:00	16	10,2	1
13:29:00	16	10,2	1
13:30:00	17	10,2	1
13:31:00	16	10,1	1
13:32:00	17	10,1	1
13:33:00	16	10,1	1
13:34:00	16	10,1	1
13:35:00	16	10,1	1
13:36:00	17	10,1	1
13:37:00	16	10,1	1
13:38:00	17	10,1	1
13:39:00	17	10,1	1
13:40:00	17	10,1	1
13:41:00	17	10,1	1
13:42:00	17	10,1	1
13:43:00	16	10,1	1
13:44:00	16	10,1	1
13:45:00	17	10,1	1
13:46:00	17	10,1	1
13:47:00	16	10,1	1
13:48:00	16	10,1	1
13:49:00	17	10,1	1
13:50:00	16	10,1	1
13:51:00	16	10,1	1
13:52:00	17	10,0	1
13:53:00	16	10,0	1
13:54:00	16	10,0	1
13:55:00	16	10,0	1
13:56:00	17	10,0	1
13:57:00	16	10,0	1
13:58:00	16	10,0	1
13:59:00	17	10,0	1
14:00:00	17	10,0	1
14:01:00	17	10,0	1
14:02:00	17	10,0	1
14:03:00	17	10,0	1
14:04:00	16	10,0	1
14:05:00	17	10,0	1
14:06:00	16	10,0	1
14:07:00	16	10,1	1
14:08:00	16	10,1	1
14:09:00	16	10,0	1
14:10:00	16	10,0	1
14:11:00	16	10,0	1
14:12:00	16	10,0	1
14:13:00	16	10,0	1
14:14:00	16	10,0	1
14:15:00	16	10,0	1
14:16:00	17	10,0	1
14:17:00	17	10,0	1
14:18:00	16	10,0	1
14:19:00	17	10,0	1
14:20:00	17	10,0	1
14:21:00	16	10,0	1
14:22:00	16	10,0	1
14:23:00	16	10,0	1
14:24:00	16	10,0	1
14:25:00	16	10,0	1
14:26:00	16	10,0	1
14:27:00	16	10,4	1
14:28:00	16	10,4	1
14:29:00	17	10,4	1
14:30:00	16	10,4	1
14:31:00	17	10,4	1
14:32:00	17	10,4	1
14:33:00	17	10,4	1
14:34:00	17	10,4	1
14:35:00	16	10,3	1
14:36:00	17	10,3	1
14:37:00	17	10,3	1
14:38:00	17	10,3	1
14:39:00	16	10,3	1
14:40:00	17	10,3	1
14:41:00	17	10,3	1
14:42:00	16	10,3	1
14:43:00	17	10,3	1
14:44:00	16	10,3	1
14:45:00	17	10,3	1
14:46:00	17	10,3	1
14:47:00	16	10,3	1
14:48:00	17	10,3	1
14:49:00	16	10,3	1
14:50:00	17	10,3	1
14:51:00	17	10,3	1
14:52:00	17	10,3	1
14:53:00	17	10,3	1
14:54:00	17	10,3	1
14:55:00	17	10,3	1
14:56:00	17	10,3	1
14:57:00	17	10,3	1
14:58:00	17	10,3	1
14:59:00	17	10,3	1
15:00:00	17	10,3	1
15:01:00	17	10,3	1
15:02:00	17	10,3	1
15:03:00	17	10,3	1
15:04:00	17	10,3	1
15:05:00	17	10,3	1
15:06:00	17	10,3	1
15:07:00	17	10,3	1
15:08:00	17	10,3	1
15:09:00	17	10,3	1
15:10:00	17	10,3	1
15:11:00	17	10,3	1
15:12:00	17	10,3	1
15:13:00	17	10,3	1
15:14:00	17	10,3	1
15:15:00	17	10,3	1
15:16:00	17	10,3	1
15:17:00	17	10,3	1
15:18:00	17	10,3	1
15:19:00	17	10,3	1
15:20:00	17	10,3	1
15:21:00	17	10,3	1
15:22:00	17	10,3	1
15:23:00	17	10,2	1
15:24:00	17	10,2	1
15:25:00	17	10,2	1
15:26:00	17	10,2	1
15:27:00	17	10,2	1
15:28:00	17	10,2	1
15:29:00	17	10,2	1
15:30:00	17	10,2	1
15:31:00	17	10,2	1
15:32:00	17	10,2	1
15:33:00	17	10,2	1
15:34:00	17	10,2	1
15:35:00	17	10,1	1
15:36:00	17	10,1	1
15:37:00	17	10,1	1
15:38:00	17	10,1	1
15:39:00	17	10,1	1
15:40:00	17	10,1	1
15:41:00	17	10,1	1
15:42:00	17	10,1	1
15:43:00	17	10,1	1
15:44:00	17	10,0	1
15:45:00	17	10,0	1
15:46:00	17	10,0	1
15:47:00	17	10,0	1
15:48:00	17	10,0	1
15:49:00	17	10,0	1
15:50:00	17	10,0	1
15:51:00	17	10,0	1
15:52:00	17	10,0	1
15:53:00	17	10,0	1
15:54:00	17	10,0	1
15:55:00	17	10,0	1
15:56:00	17	10,0	1
15:57:00	17	10,5	1
15:58:00	17	10,4	1
15:59:00	17	10,4	1
16:00:00	17	10,4	1
16:01:00	17	10,4	1
16:02:00	17	10,4	1
16:03:00	17	10,4	1
16:04:00	17	10,3	1
16:05:00	17	10,3	1
16:06:00	17	10,3	1
16:07:00	17	10,3	1
16:08:00	17	10,3	1
16:09:00	17	10,3	1
16:10:00	17	10,3	1
16:11:00	17	10,3	1
16:12:00	17	10,2	1
16:13:00	17	10,2	1
16:14:00	17	10,2	1
16:15:00	17	10,2	1
16:16:00	16	10,2	1
16:17:00	17	10,2	1
16:18:00	17	10,2	1
16:19:00	17	10,1	1
16:20:00	16	10,1	1
16:21:00	16	10,1	1
16:22:00	16	10,1	1
16:23:00	17	10,1	1
16:24:00	16	10,0	1
16:25:00	16	10,0	1
16:26:00	16	10,0	1
16:27:00	16	10,0	1
16:28:00	16	10,0	1
16:29:00	16	10,0	1
16:30:00	16	10,0	1
16:31:00	16	10,0	1
16:32:00	16	10,4	1
16:33:00	16	10,4	1
16:34:00	16	10,4	1
16:35:00	16	10,3	1
16:36:00	16	10,3	1
16:37:00	16	10,3	1
16:38:00	16	10,3	1
16:39:00	16	10,3	1
16:40:00	16	10,2	1
16:41:00	16	10,2	1
16:42:00	16	10,2	1
16:43:00	16	10,2	1
16:44:00	16	10,1	1
16:45:00	16	10,1	1
16:46:00	16	10,1	1
16:47:00	16	10,1	1
16:48:00	16	10,1	1
16:49:00	16	10,0	1
16:50:00	16	10,0	1
16:51:00	16	10,0	1
16:52:00	16	10,0	1
16:53:00	16	8,9	25
16:54:00	16	0,5	3
16:55:00	16	0,0	9
16:56:00	17	0,0	14
16:57:00	20	0,0	16
16:58:00	21	0,0	-1
16:59:00	22	0,0	-1
17:00:00	23	0,0	-1
17:01:00	23	0,0	1
17:02:00	24	0,0	-2
17:03:00	24	0,0	1
17:04:00	24	0,0	1
17:05:00	24	0,0	1
17:06:00	24	0,0	-2
17:07:00	24	0,0	1
17:08:00	24	0,0	-1
17:09:00	24	0,0	-2
17:10:00	24	0,0	-1
17:11:00	24	0,0	-0
17:12:00	24	0,0	-2
17:13:00	24	0,0	-1
17:14:00	24	0,0	-2
17:15:00	24	0,0	0
17:16:00	24	0,0	-2
17:17:00	24	0,0	-2
17:18:00	24	0,0	1
17:19:00	24	0,0	-0
17:20:00	24	0,0	-1
17:21:00	24	0,0	-2
17:22:00	24	0,0	-1
17:23:00	24	0,0	-2
17:24:00	24	0,0	-2
17:25:00	24	0,0	0
17:26:00	24	0,0	0
17:27:00	24	0,0	-2
17:28:00	24	0,0	1
17:29:00	24	0,0	-2
17:30:00	24	0,0	-0
17:31:00	24	0,0	-2
17:32:00	24	0,0	-2
17:33:00	24	0,0	-1
17:34:00	24	0,0	1
17:35:00	24	0,0	-1
17:36:00	24	0,0	-1
17:37:00	24	0,0	1
17:38:00	24	0,0	-2
17:39:00	24	0,0	0
17:40:00	24	0,0	-0
17:41:00	24	0,0	-1
17:42:00	24	0,0	-0
17:43:00	24	0,0	-2
17:44:00	24	0,0	0
17:45:00	24	0,0	0
17:46:00	24	0,0	-1
17:47:00	24	-0,0	1
17:48:00	24	0,0	-1
17:49:00	24	0,0	-0
17:50:00	24	0,0	-1
17:51:00	23	-0,0	1
17:52:00	23	0,0	1
17:53:00	24	0,0	-2
17:54:00	24	0,0	-2
17:55:00	23	-0,0	0
17:56:00	24	-0,0	0
17:57:00	24	0,0	-2
17:58:00	24	-0,0	0
17:59:00	24	0,0	-1
18:00:00	24	0,0	-2
18:01:00	24	0,0	-2
18:02:00	24	0,0	-2
18:03:00	24	0,0	-2
18:04:00	24	0,0	-1
18:05:00	24	-0,0	1
18:06:00	24	0,0	-2
18:07:00	24	0,0	-2
18:08:00	24	0,0	-2
18:09:00	24	0,0	1
18:10:00	24	0,0	-2
18:11:00	23	-0,0	1
18:12:00	23	0,0	-1
18:13:00	24	0,0	-2
18:14:00	24	0,0	-1
18:15:00	24	0,0	-2
18:16:00	24	0,0	-2
18:17:00	24	-0,0	1
18:18:00	24	-0,0	1
18:19:00	24	0,0	1
18:20:00	24	-0,0	0
18:21:00	24	0,0	-0
18:22:00	24	0,0	-1
18:23:00	24	0,0	-0
18:24:00	24	-0,0	1
18:25:00	24	0,0	-1
18:26:00	24	0,0	-1
18:27:00	24	0,0	0
18:28:00	24	0,0	-2
18:29:00	24	0,0	-1
18:30:00	24	0,0	-2
18:31:00	24	-0,0	1
18:32:00	24	-0,0	1
18:33:00	24	0,0	-2
18:34:00	25	0,0	-1
18:35:00	24	-0,0	-0
18:36:00	25	0,0	-0
18:37:00	25	-0,0	1
18:38:00	25	-0,0	1
18:39:00	25	0,0	-1
18:40:00	25	-0,0	0
18:41:00	25	0,0	-2
18:42:00	24	-0,0	1
18:43:00	25	0,0	-1
18:44:00	25	0,0	-2
18:45:00	24	-0,0	0
18:46:00	25	-0,0	-0
18:47:00	25	0,0	-2
18:48:00	25	-0,0	1
18:49:00	25	-0,0	-0
18:50:00	25	0,0	-1
18:51:00	25	-0,0	-0
18:52:00	25	-0,0	1
18:53:00	25	-0,0	1
18:54:00	25	0,0	-2
18:55:00	25	-0,0	1
18:56:00	25	0,0	-1
18:57:00	25	0,0	-2
18:58:00	25	0,0	-2
18:59:00	25	-0,0	1
19:00:00	25	0,0	-1
19:01:00	25	-0,0	0
19:02:00	25	0,0	-2
19:03:00	25	-0,0	1
19:04:00	25	0,0	-2
19:05:00	25	-0,0	0
19:06:00	25	-0,0	-1
19:07:00	25	-0,0	-1
19:08:00	25	-0,0	-0
19:09:00	25	-0,0	-1
19:10:00	25	-0,0	0
19:11:00	25	-0,0	-2
19:12:00	25	-0,0	-1
19:13:00	25	-0,0	-1
19:14:00	25	-0,0	-0
19:15:00	25	-0,0	0
19:16:00	25	0,0	-2
19:17:00	25	0,0	-2
19:18:00	25	0,0	-2
19:19:00	25	-0,0	0
19:20:00	25	-0,0	1
19:21:00	25	-0,0	-2
19:22:00	25	-0,0	1
19:23:00	25	0,0	-2
19:24:00	25	-0,0	-1
19:25:00	24	-0,0	1
19:26:00	25	-0,0	-2
19:27:00	25	-0,0	-0
19:28:00	24	-0,0	1
19:29:00	25	-0,0	-2
19:30:00	24	-0,0	-2
19:31:00	24	-0,0	1
19:32:00	24	-0,0	-2
19:33:00	24	-0,0	0
19:34:00	24	0,0	-2
19:35:00	24	-0,0	-1
19:36:00	24	-0,0	1
19:37:00	24	-0,0	-1
19:38:00	24	0,0	-2
19:39:00	24	-0,0	0
19:40:00	24	0,0	-2
19:41:00	24	0,0	-2
19:42:00	24	-0,0	1
19:43:00	24	-0,0	0
19:44:00	24	-0,0	1
19:45:00	24	-0,0	-1
19:46:00	24	-0,0	-1
19:47:00	24	-0,0	-2
19:48:00	24	0,0	-2
19:49:00	24	-0,0	-2
19:50:00	24	-0,0	1
19:51:00	24	-0,0	-1
19:52:00	24	-0,0	-0
19:53:00	24	-0,0	-0
19:54:00	24	0,0	-2
19:55:00	24	-0,0	0
19:56:00	24	-0,0	-1
19:57:00	24	-0,0	-0
19:58:00	24	-0,0	0
19:59:00	24	-0,0	0
20:00:00	24	-0,0	-2
20:01:00	24	-0,0	-1
20:02:00	24	0,0	-2
20:03:00	24	-0,0	1
20:04:00	24	-0,0	1
20:05:00	24	0,0	-2
20:06:00	24	-0,0	1
20:07:00	24	-0,0	1
20:08:00	24	-0,0	-0
20:09:00	24	-0,0	-2
20:10:00	24	-0,0	-0
20:11:00	24	-0,0	-1
20:12:00	24	0,0	-2
20:13:00	24	-0,0	1
20:14:00	24	-0,0	1
20:15:00	24	0,0	-2
20:16:00	24	-0,0	1
20:17:00	24	0,0	-2
20:18:00	24	-0,0	-1
20:19:00	24	-0,0	-1
20:20:00	24	-0,0	0
20:21:00	24	-0,0	1
20:22:00	24	-0,0	-1
20:23:00	24	-0,0	0
20:24:00	24	-0,0	0
20:25:00	24	-0,0	0
20:26:00	24	-0,0	1
20:27:00	24	0,0	-2
20:28:00	24	-0,0	-2
20:29:00	24	-0,0	-2
20:30:00	24	-0,0	-2
20:31:00	24	-0,0	1
20:32:00	24	-0,0	0
20:33:00	24	-0,0	1
20:34:00	24	-0,0	-1
20:35:00	24	-0,0	1
20:36:00	24	-0,0	-0
20:37:00	24	-0,0	-1
20:38:00	24	-0,0	-0
20:39:00	24	-0,0	0
20:40:00	24	-0,0	1
20:41:00	24	-0,0	1
20:42:00	24	0,0	-2
20:43:00	24	-0,0	1
20:44:00	24	-0,0	-0
20:45:00	24	-0,0	-2
20:46:00	24	-0,0	1
20:47:00	24	-0,0	-1
20:48:00	24	0,0	-2
20:49:00	24	0,0	-2
20:50:00	24	-0,0	1
20:51:00	24	0,0	-2
20:52:00	24	0,0	-2
20:53:00	24	0,0	-2
20:54:00	24	-0,0	-1
20:55:00	24	0,0	-2
20:56:00	24	-0,0	-2
20:57:00	24	-0,0	-1
20:58:00	24	-0,0	1
20:59:00	24	-0,0	-2
21:00:00	24	-0,0	1
21:01:00	24	-0,0	0
21:02:00	24	-0,0	1
21:03:00	24	-0,0	1
21:04:00	24	-0,0	1
21:05:00	24	-0,0	0
21:06:00	23	0,0	-2
21:07:00	22	-0,0	-1
21:08:00	21	0,0	-1
21:09:00	21	-0,0	1
21:10:00	20	-0,0	0
21:11:00	20	0,0	-2
21:12:00	20	0,0	0
21:13:00	20	0,0	1
21:14:00	20	-0,0	1
21:15:00	21	0,0	-1
21:16:00	21	0,0	-2
21:17:00	22	0,0	1
21:18:00	22	0,0	0
21:19:00	22	0,0	-0
21:20:00	22	0,0	0
21:21:00	23	0,0	-0
21:22:00	22	0,0	1
21:23:00	23	0,0	-1
21:24:00	23	0,0	-2
21:25:00	23	0,0	-1
21:26:00	23	0,0	-1
21:27:00	23	0,0	-2
21:28:00	23	0,0	-2
21:29:00	23	0,0	-2
21:30:00	23	0,0	-1
21:31:00	23	0,0	-0
21:32:00	23	-0,0	1
21:33:00	23	0,0	-2
21:34:00	23	0,0	-1
21:35:00	23	-0,0	0
21:36:00	23	-0,0	1
21:37:00	23	-0,0	1
21:38:00	23	0,0	-0
21:39:00	23	-0,0	1
21:40:00	23	0,0	-1
21:41:00	23	0,0	-1
21:42:00	23	0,0	-1
21:43:00	23	-0,0	1
21:44:00	23	-0,0	-2
21:45:00	23	0,0	-1
21:46:00	23	-0,0	1
21:47:00	23	0,0	-1
21:48:00	23	0,0	-2
21:49:00	23	-0,0	1
21:50:00	23	-0,0	-1
21:51:00	23	-0,0	1
21:52:00	23	-0,0	1
21:53:00	23	-0,0	-1
21:54:00	23	-0,0	0
21:55:00	23	-0,0	-1
21:56:00	24	0,0	1
21:57:00	23	0,0	-1
21:58:00	24	0,0	-2
21:59:00	23	0,0	-2
22:00:00	23	-0,0	1
22:01:00	23	0,0	-2
22:02:00	23	-0,0	1
22:03:00	24	-0,0	1
22:04:00	23	-0,0	1
22:05:00	23	-0,0	-0
22:06:00	23	-0,0	1
22:07:00	23	0,0	-2
22:08:00	24	0,0	-2
22:09:00	23	-0,0	-0
22:10:00	23	-0,0	1
22:11:00	23	0,0	-2
22:12:00	23	-0,0	1
22:13:00	23	0,0	-2
22:14:00	24	0,0	-2
22:15:00	23	0,0	-2
22:16:00	24	0,0	-2
22:17:00	24	-0,0	1
22:18:00	23	-0,0	1
22:19:00	24	-0,0	1
22:20:00	23	-0,0	1
22:21:00	23	0,0	-1
22:22:00	23	-0,0	0
22:23:00	24	0,0	-1
22:24:00	24	0,0	-2
22:25:00	24	-0,0	-0
22:26:00	23	-0,0	-0
22:27:00	23	0,0	-2
22:28:00	23	-0,0	1
22:29:00	23	0,0	-2
22:30:00	23	-0,0	0
22:31:00	24	-0,0	1
22:32:00	23	-0,0	0
22:33:00	24	-0,0	-1
22:34:00	24	0,0	-2
22:35:00	24	-0,0	1
22:36:00	24	0,0	-1
22:37:00	23	-0,0	1
22:38:00	23	-0,0	1
22:39:00	23	0,0	0
22:40:00	24	0,0	-2
22:41:00	24	-0,0	-0
22:42:00	23	-0,0	1
22:43:00	24	-0,0	1
22:44:00	23	-0,0	1
22:45:00	24	-0,0	1
22:46:00	23	-0,0	1
22:47:00	24	-0,0	1
22:48:00	24	0,0	-2
22:49:00	24	-0,0	1
22:50:00	23	-0,0	1
22:51:00	23	-0,0	-2
22:52:00	23	-0,0	-1
22:53:00	23	-0,0	1
22:54:00	23	-0,0	-0
22:55:00	23	-0,0	0
22:56:00	24	0,0	-2
22:57:00	23	-0,0	1
22:58:00	24	-0,0	0
22:59:00	24	0,0	-2
23:00:00	24	0,0	-1
23:01:00	23	-0,0	1
23:02:00	24	-0,0	1
23:03:00	24	0,0	-2
23:04:00	23	-0,0	1
23:05:00	23	0,0	-2
23:06:00	24	-0,0	-1
23:07:00	24	0,0	-2
23:08:00	24	0,0	-2
23:09:00	23	-0,0	0
23:10:00	23	-0,0	-1
23:11:00	24	-0,0	1
23:12:00	23	-0,0	0
23:13:00	24	0,0	-2
23:14:00	24	-0,0	1
23:15:00	24	0,0	-2
23:16:00	24	-0,0	0
23:17:00	24	0,0	-1
23:18:00	23	-0,0	1
23:19:00	23	-0,0	1
23:20:00	24	-0,0	-1
23:21:00	24	-0,0	-1
23:22:00	23	-0,0	1
23:23:00	24	-0,0	-1
23:24:00	24	0,0	-2
23:25:00	24	-0,0	-1
23:26:00	24	-0,0	-1
23:27:00	24	-0,0	1
23:28:00	24	0,0	-2
23:29:00	24	0,0	-2
23:30:00	24	0,0	-2
23:31:00	23	-0,0	1
23:32:00	24	0,0	-1
23:33:00	24	0,0	-1
23:34:00	24	-0,0	-0
23:35:00	23	-0,0	1
23:36:00	23	-0,0	1
23:37:00	24	0,0	-1
23:38:00	24	0,0	-2
23:39:00	23	-0,0	1
23:40:00	24	-0,0	-0
23:41:00	24	0,0	-1
23:42:00	24	0,0	-2
23:43:00	23	-0,0	1
23:44:00	24	-0,0	-1
23:45:00	24	0,0	-1
23:46:00	24	-0,0	-1
23:47:00	24	0,0	-0
23:48:00	24	0,0	-2
23:49:00	24	-0,0	1
23:50:00			
23:51:00			
23:52:00			
23:53:00			
23:54:00			
23:55:00			
23:56:00			
23:57:00			
23:58:00			
23:59:00			
24:00:00			
24:01:00			
24:02:00			
24:03:00			
24:04:00			
24:05:00			
24:06:00			
24:07:00			
24:08:00			
24:09:00			
24:10:00			
24:11:00			
24:12:00			
24:13:00			
24:14:00			
24:15:00			
24:16:00			
24:17:00			
24:18:00			
24:19:00			
24:20:00			
24:21:00
