Repository: ProgWizer/parser

File: project-root/data/Data Acquisition/Data Acquisition/2008 year (310)/Con 1 Research G1920+0.3% FL-34+0.1%RPM+0.3%LTR-100 (70C).txt
--Test Summary--
Full Path and File Name	
Instrument Name	7222-1
Instrument Type	Model 7222 Consistometer
Instrument Serial Number	113
Test Start Date	28.04.2008
Test Start Time	17:17:35
Test Stop Date	29.04.2008
Test Stop Time	11:48:33
Test Length	18:30:58
Final Sample Time Offset	18:30:00
Controller Schedule Name	
Sampling Period	60 seconds
Comments	P: 30 MPa (35); T: 70C (35). Drybland
Information	WellID	research
Information	Customer	
Information	CementClass	G
Information	CementMfr	
Information	Additives	0.1%RPM+0.3%FL-34+0.3%LTR-100
Information	Density	1920
Information	BHCT	70
Information	BHST	
Information	FluidLoss	
Information	JobType	
Calculated Value	30Bc - TT	7:00:00
Calculated Value	70Bc - TT	N/A
Calculated Value	100Bc - TT	N/A
Initial Temperature (°C)	27 °C
Final Temperature (°C)	ERROR
Initial Pressure (MPa)	1,8 MPa
Final Pressure (MPa)	ERROR
Initial Consistency (Bc)	5 Bc
Final Consistency (Bc)	ERROR
--Data--
Time (HH:MM:SS)	Temperature (°C)	Pressure (MPa)	Consistency (Bc)
0:00:00	27	1,8	5
0:01:00	28	2,9	11
0:02:00	28	3,8	11
0:03:00	29	5,4	4
0:04:00	30	6,1	2
0:05:00	31	6,9	2
0:06:00	33	7,6	2
0:07:00	34	8,4	2
0:08:00	36	9,1	2
0:09:00	37	9,9	2
0:10:00	39	10,7	2
0:11:00	40	11,5	2
0:12:00	41	12,1	3
0:13:00	43	13,2	3
0:14:00	44	13,6	3
0:15:00	46	14,6	3
0:16:00	47	15,5	3
0:17:00	48	16,3	3
0:18:00	50	17,2	5
0:19:00	51	17,2	4
0:20:00	52	18,5	3
0:21:00	53	19,6	2
0:22:00	55	19,7	6
0:23:00	56	20,8	4
0:24:00	57	21,9	4
0:25:00	58	22,2	15
0:26:00	60	23,3	9
0:27:00	61	24,4	7
0:28:00	62	24,8	13
0:29:00	63	25,9	9
0:30:00	65	26,9	8
0:31:00	66	27,0	9
0:32:00	67	28,1	5
0:33:00	68	29,3	5
0:34:00	70	29,5	9
0:35:00	71	30,4	6
0:36:00	72	30,5	6
0:37:00	73	30,0	13
0:38:00	73	30,1	10
0:39:00	73	30,0	13
0:40:00	73	30,0	9
0:41:00	73	30,0	11
0:42:00	73	30,0	10
0:43:00	73	30,0	12
0:44:00	72	30,0	8
0:45:00	72	30,0	8
0:46:00	72	30,1	8
0:47:00	72	30,0	11
0:48:00	72	30,0	11
0:49:00	72	30,0	10
0:50:00	72	30,0	9
0:51:00	71	30,0	9
0:52:00	71	30,0	10
0:53:00	71	30,0	9
0:54:00	71	30,0	9
0:55:00	71	30,1	7
0:56:00	71	30,1	8
0:57:00	71	30,1	10
0:58:00	71	30,1	7
0:59:00	71	30,1	8
1:00:00	71	30,1	6
1:01:00	71	30,1	6
1:02:00	71	30,2	8
1:03:00	71	30,2	5
1:04:00	71	30,2	5
1:05:00	71	30,2	8
1:06:00	71	30,2	17
1:07:00	71	30,3	8
1:08:00	71	30,3	18
1:09:00	71	30,3	11
1:10:00	71	30,2	7
1:11:00	71	30,3	6
1:12:00	71	30,3	6
1:13:00	71	30,3	7
1:14:00	71	30,3	6
1:15:00	71	30,3	10
1:16:00	71	30,3	9
1:17:00	71	30,3	15
1:18:00	71	30,3	8
1:19:00	71	30,4	7
1:20:00	71	30,4	13
1:21:00	71	30,4	8
1:22:00	71	30,4	7
1:23:00	71	30,4	5
1:24:00	71	30,3	12
1:25:00	71	30,4	10
1:26:00	71	30,4	9
1:27:00	71	30,4	6
1:28:00	71	30,4	5
1:29:00	71	30,4	6
1:30:00	71	30,4	6
1:31:00	71	30,4	5
1:32:00	71	30,4	5
1:33:00	71	30,4	6
1:34:00	71	30,4	6
1:35:00	71	30,4	5
1:36:00	71	30,4	6
1:37:00	71	30,4	5
1:38:00	71	30,4	5
1:39:00	71	30,4	5
1:40:00	71	30,4	5
1:41:00	71	30,4	5
1:42:00	71	30,4	6
1:43:00	71	30,4	5
1:44:00	71	30,4	4
1:45:00	71	30,4	4
1:46:00	71	30,4	4
1:47:00	71	30,4	4
1:48:00	71	30,4	5
1:49:00	71	30,4	4
1:50:00	71	30,4	9
1:51:00	71	30,4	8
1:52:00	71	30,4	9
1:53:00	71	30,4	10
1:54:00	71	30,4	10
1:55:00	71	30,4	9
1:56:00	71	30,4	8
1:57:00	71	30,4	8
1:58:00	71	30,4	9
1:59:00	71	30,4	8
2:00:00	71	30,4	7
2:01:00	71	30,4	5
2:02:00	71	30,4	5
2:03:00	71	30,5	5
2:04:00	71	30,5	5
2:05:00	71	30,4	5
2:06:00	71	30,4	5
2:07:00	71	30,4	5
2:08:00	71	30,4	5
2:09:00	71	30,4	5
2:10:00	71	30,4	5
2:11:00	71	30,4	5
2:12:00	71	30,4	5
2:13:00	71	30,4	5
2:14:00	71	30,4	5
2:15:00	71	30,4	4
2:16:00	71	30,4	4
2:17:00	71	30,4	4
2:18:00	71	30,4	4
2:19:00	71	30,4	5
2:20:00	71	30,4	4
2:21:00	71	30,4	4
2:22:00	71	30,4	4
2:23:00	71	30,4	4
2:24:00	71	30,4	4
2:25:00	71	30,4	4
2:26:00	71	30,4	4
2:27:00	71	30,4	6
2:28:00	71	30,4	5
2:29:00	71	30,4	5
2:30:00	71	30,4	5
2:31:00	71	30,4	5
2:32:00	71	30,4	5
2:33:00	71	30,4	5
2:34:00	71	30,4	5
2:35:00	71	30,4	5
2:36:00	71	30,4	5
2:37:00	71	30,4	4
2:38:00	71	30,4	5
2:39:00	71	30,4	4
2:40:00	71	30,4	5
2:41:00	71	30,4	5
2:42:00	71	30,4	5
2:43:00	71	30,4	5
2:44:00	71	30,4	5
2:45:00	71	30,4	5
2:46:00	71	30,4	5
2:47:00	71	30,4	5
2:48:00	71	30,4	5
2:49:00	71	30,4	5
2:50:00	71	30,4	5
2:51:00	71	30,4	5
2:52:00	71	30,4	5
2:53:00	71	30,4	5
2:54:00	71	30,4	5
2:55:00	71	30,4	5
2:56:00	71	30,4	5
2:57:00	71	30,4	4
2:58:00	71	30,4	6
2:59:00	71	30,4	5
3:00:00	71	30,4	5
3:01:00	71	30,4	5
3:02:00	71	30,4	5
3:03:00	71	30,4	5
3:04:00	71	30,4	5
3:05:00	71	30,4	5
3:06:00	71	30,4	5
3:07:00	71	30,4	5
3:08:00	71	30,4	5
3:09:00	71	30,4	5
3:10:00	71	30,4	5
3:11:00	71	30,4	5
3:12:00	71	30,4	5
3:13:00	71	30,4	5
3:14:00	71	30,4	5
3:15:00	71	30,4	5
3:16:00	71	30,4	5
3:17:00	71	30,4	5
3:18:00	71	30,3	5
3:19:00	71	30,4	5
3:20:00	71	30,4	5
3:21:00	71	30,4	5
3:22:00	71	30,4	5
3:23:00	71	30,3	5
3:24:00	71	30,3	5
3:25:00	71	30,4	5
3:26:00	71	30,3	6
3:27:00	71	30,3	6
3:28:00	71	30,4	6
3:29:00	71	30,4	6
3:30:00	71	30,4	6
3:31:00	71	30,4	6
3:32:00	71	30,4	5
3:33:00	71	30,4	5
3:34:00	71	30,3	5
3:35:00	71	30,3	5
3:36:00	71	30,3	5
3:37:00	71	30,3	5
3:38:00	71	30,3	5
3:39:00	71	30,3	5
3:40:00	71	30,3	5
3:41:00	71	30,4	5
3:42:00	71	30,3	5
3:43:00	71	30,3	5
3:44:00	71	30,3	5
3:45:00	71	30,3	5
3:46:00	71	30,3	4
3:47:00	71	30,3	4
3:48:00	71	30,3	4
3:49:00	71	30,4	4
3:50:00	71	30,3	4
3:51:00	71	30,3	4
3:52:00	71	30,3	4
3:53:00	71	30,3	4
3:54:00	71	30,3	4
3:55:00	71	30,3	4
3:56:00	71	30,3	4
3:57:00	71	30,3	4
3:58:00	71	30,3	4
3:59:00	71	30,3	4
4:00:00	71	30,3	4
4:01:00	71	30,3	4
4:02:00	71	30,3	4
4:03:00	71	30,3	5
4:04:00	71	30,3	5
4:05:00	71	30,3	5
4:06:00	71	30,3	5
4:07:00	71	30,3	5
4:08:00	71	30,3	6
4:09:00	71	30,3	6
4:10:00	71	30,3	5
4:11:00	71	30,3	5
4:12:00	71	30,3	5
4:13:00	71	30,3	5
4:14:00	71	30,3	5
4:15:00	71	30,3	5
4:16:00	71	30,3	5
4:17:00	71	30,3	5
4:18:00	71	30,3	5
4:19:00	71	30,3	5
4:20:00	71	30,3	5
4:21:00	71	30,3	5
4:22:00	71	30,3	5
4:23:00	71	30,3	5
4:24:00	71	30,3	5
4:25:00	71	30,3	5
4:26:00	71	30,3	5
4:27:00	71	30,3	6
4:28:00	71	30,3	5
4:29:00	71	30,3	5
4:30:00	71	30,3	5
4:31:00	71	30,3	5
4:32:00	71	30,3	5
4:33:00	71	30,3	6
4:34:00	71	30,3	5
4:35:00	71	30,3	5
4:36:00	71	30,3	4
4:37:00	71	30,3	4
4:38:00	71	30,3	4
4:39:00	71	30,3	5
4:40:00	71	30,3	4
4:41:00	71	30,3	4
4:42:00	71	30,3	4
4:43:00	71	30,3	4
4:44:00	71	30,2	4
4:45:00	71	30,2	4
4:46:00	71	30,2	4
4:47:00	71	30,3	5
4:48:00	71	30,3	5
4:49:00	71	30,2	4
4:50:00	71	30,3	4
4:51:00	71	30,2	5
4:52:00	71	30,3	5
4:53:00	71	30,2	4
4:54:00	71	30,3	4
4:55:00	71	30,2	5
4:56:00	71	30,2	5
4:57:00	71	30,3	4
4:58:00	71	30,3	4
4:59:00	71	30,2	4
5:00:00	71	30,2	4
5:01:00	71	30,2	5
5:02:00	71	30,2	4
5:03:00	71	30,2	4
5:04:00	71	30,2	4
5:05:00	71	30,2	4
5:06:00	71	30,2	5
5:07:00	71	30,2	4
5:08:00	71	30,2	5
5:09:00	71	30,2	5
5:10:00	71	30,2	5
5:11:00	71	30,2	5
5:12:00	71	30,2	5
5:13:00	71	30,2	5
5:14:00	71	30,2	5
5:15:00	71	30,2	5
5:16:00	71	30,2	5
5:17:00	71	30,2	5
5:18:00	71	30,2	5
5:19:00	71	30,2	5
5:20:00	71	30,2	5
5:21:00	71	30,2	5
5:22:00	71	30,2	5
5:23:00	71	30,2	5
5:24:00	71	30,2	5
5:25:00	71	30,2	5
5:26:00	71	30,2	5
5:27:00	71	30,2	5
5:28:00	71	30,2	5
5:29:00	71	30,2	5
5:30:00	71	30,2	5
5:31:00	71	30,2	5
5:32:00	71	30,2	4
5:33:00	71	30,3	4
5:34:00	71	30,2	4
5:35:00	71	30,2	5
5:36:00	71	30,2	4
5:37:00	71	30,1	4
5:38:00	71	30,2	4
5:39:00	71	30,2	4
5:40:00	71	30,2	4
5:41:00	71	30,2	4
5:42:00	71	30,2	4
5:43:00	71	30,2	4
5:44:00	71	30,2	4
5:45:00	71	30,2	4
5:46:00	71	30,2	4
5:47:00	71	30,2	4
5:48:00	71	30,2	4
5:49:00	71	30,2	4
5:50:00	71	30,2	4
5:51:00	71	30,2	4
5:52:00	71	30,1	4
5:53:00	71	30,1	4
5:54:00	71	30,1	4
5:55:00	71	30,1	4
5:56:00	71	30,1	4
5:57:00	71	30,1	4
5:58:00	71	30,2	4
5:59:00	71	30,2	4
6:00:00	71	30,1	4
6:01:00	71	30,1	4
6:02:00	71	30,1	4
6:03:00	71	30,1	4
6:04:00	71	30,1	4
6:05:00	71	30,2	4
6:06:00	71	30,1	4
6:07:00	71	30,1	4
6:08:00	71	30,1	4
6:09:00	71	30,1	4
6:10:00	71	30,1	4
6:11:00	71	30,1	4
6:12:00	71	30,1	4
6:13:00	71	30,1	4
6:14:00	71	30,1	4
6:15:00	71	30,1	4
6:16:00	71	30,1	4
6:17:00	71	30,1	4
6:18:00	71	30,1	4
6:19:00	71	30,1	4
6:20:00	71	30,0	4
6:21:00	71	30,1	4
6:22:00	71	30,1	4
6:23:00	71	30,0	3
6:24:00	71	30,0	3
6:25:00	71	30,0	3
6:26:00	71	30,0	3
6:27:00	71	30,0	3
6:28:00	71	30,0	3
6:29:00	71	30,0	3
6:30:00	71	30,0	3
6:31:00	71	30,0	3
6:32:00	71	30,0	3
6:33:00	71	30,0	3
6:34:00	71	30,0	3
6:35:00	71	30,0	3
6:36:00	71	30,0	3
6:37:00	71	30,0	3
6:38:00	71	30,0	3
6:39:00	71	30,4	6
6:40:00	71	30,3	6
6:41:00	71	30,3	5
6:42:00	71	30,2	6
6:43:00	71	30,2	5
6:44:00	71	30,2	4
6:45:00	71	30,2	4
6:46:00	71	30,2	4
6:47:00	71	30,2	4
6:48:00	71	30,2	3
6:49:00	71	30,1	3
6:50:00	71	30,0	3
6:51:00	71	30,0	3
6:52:00	71	29,9	7
6:53:00	71	29,9	9
6:54:00	71	30,2	17
6:55:00	71	30,1	17
6:56:00	71	30,0	18
6:57:00	71	30,0	28
6:58:00	71	30,0	2
6:59:00	71	29,9	32
7:00:00	71	30,2	34
7:01:00	71	30,0	51
7:02:00	71	30,2	46
7:03:00	71	30,0	45
7:04:00	71	30,3	50
7:05:00	71	30,0	38
7:06:00	72	29,8	35
7:07:00	72	30,1	37
7:08:00	72	30,0	46
7:09:00	72	30,0	33
7:10:00	72	30,0	40
7:11:00	72	30,0	40
7:12:00	72	30,1	42
7:13:00	72	30,1	53
7:14:00	72	30,0	47
7:15:00	72	30,0	48
7:16:00	72	30,1	31
7:17:00	72	30,0	50
7:18:00	72	30,1	27
7:19:00	72	30,0	14
7:20:00	72	30,0	18
7:21:00	72	30,0	14
7:22:00	73	30,0	9
7:23:00	73	30,0	21
7:24:00	73	30,0	12
7:25:00	73	30,0	16
7:26:00	73	30,0	6
7:27:00	73	30,0	14
7:28:00	74	30,0	14
7:29:00	74	30,0	9
7:30:00	74	30,1	10
7:31:00	74	30,0	12
7:32:00	74	30,0	6
7:33:00	74	30,1	6
7:34:00	75	30,0	13
7:35:00	75	30,1	8
7:36:00	75	30,1	8
7:37:00	75	30,1	11
7:38:00	75	29,9	10
7:39:00	75	30,0	6
7:40:00	76	29,9	11
7:41:00	76	29,9	11
7:42:00	76	29,9	8
7:43:00	76	30,0	9
7:44:00	76	30,0	12
7:45:00	76	29,9	6
7:46:00	76	29,9	7
7:47:00	76	29,9	12
7:48:00	76	29,8	13
7:49:00	76	29,6	7
7:50:00	76	29,4	5
7:51:00	75	29,2	10
7:52:00	75	29,0	8
7:53:00	75	28,9	6
7:54:00	75	28,7	12
7:55:00	75	28,5	13
7:56:00	75	28,3	5
7:57:00	74	28,1	5
7:58:00	74	27,9	9
7:59:00	74	27,7	7
8:00:00	74	27,5	9
8:01:00	74	27,3	9
8:02:00	74	27,1	12
8:03:00	73	26,9	3
8:04:00	73	26,8	8
8:05:00	73	26,6	11
8:06:00	72	26,4	7
8:07:00	72	26,2	10
8:08:00	72	26,0	16
8:09:00	72	25,9	12
8:10:00	72	25,7	6
8:11:00	71	25,5	13
8:12:00	71	25,3	15
8:13:00	71	25,2	17
8:14:00	71	25,5	10
8:15:00	70	25,9	34
8:16:00	70	26,4	33
8:17:00	70	27,1	13
8:18:00	70	28,0	38
8:19:00	69	29,0	15
8:20:00	69	30,0	18
8:21:00	69	31,0	7
8:22:00	69	29,2	22
8:23:00	69	30,2	39
8:24:00	69	29,6	7
8:25:00	70	30,4	32
8:26:00	70	30,9	39
8:27:00	70	30,0	15
8:28:00	71	30,1	49
8:29:00	71	29,9	17
8:30:00	72	29,3	13
8:31:00	72	28,4	23
8:32:00	73	27,1	54
8:33:00	73	26,2	16
8:34:00	74	25,6	33
8:35:00	74	25,0	24
8:36:00	74	24,6	43
8:37:00	74	24,2	13
8:38:00	74	23,9	18
8:39:00	75	23,6	12
8:40:00	75	23,3	23
8:41:00	75	23,1	21
8:42:00	74	22,8	13
8:43:00	74	22,6	14
8:44:00	74	22,3	20
8:45:00	73	0,7	83
8:46:00	73	0,0	4
8:47:00	72	-0,0	2
8:48:00	72	-0,0	25
8:49:00	72	-0,0	4
8:50:00	71	-0,0	2
8:51:00	71	-0,0	26
8:52:00	71	-0,0	15
8:53:00	71	-0,0	1
8:54:00	70	-0,0	1
8:55:00	70	-0,0	34
8:56:00	70	-0,0	3
8:57:00	70	-0,0	2
8:58:00	69	0,0	10
8:59:00	69	0,0	18
9:00:00	69	0,0	1
9:01:00	69	0,0	1
9:02:00	69	0,0	46
9:03:00	69	0,0	31
9:04:00	70	0,0	1
9:05:00	70	0,0	37
9:06:00	70	-0,0	33
9:07:00	71	-0,0	1
9:08:00	71	-0,0	1
9:09:00	72	-0,0	27
9:10:00	72	-0,0	1
9:11:00	73	-0,0	1
9:12:00	74	-0,0	5
9:13:00	74	-0,0	12
9:14:00	75	-0,0	1
9:15:00	75	-0,0	1
9:16:00	75	-0,0	3
9:17:00	75	-0,0	13
9:18:00	75	-0,0	2
9:19:00	75	-0,0	1
9:20:00	75	-0,0	3
9:21:00	75	-0,0	10
9:22:00	75	-0,0	2
9:23:00	75	-0,0	1
9:24:00	75	-0,0	5
9:25:00	74	-0,0	7
9:26:00	74	-0,0	2
9:27:00	74	-0,0	2
9:28:00	74	-0,0	8
9:29:00	73	-0,0	2
9:30:00	73	-0,0	2
9:31:00	73	-0,0	2
9:32:00	73	-0,0	13
9:33:00	73	-0,0	2
9:34:00	72	-0,0	2
9:35:00	72	-0,0	2
9:36:00	72	-0,0	9
9:37:00	71	-0,0	2
9:38:00	71	-0,0	3
9:39:00	71	0,1	2
9:40:00	71	0,2	8
9:41:00	71	0,2	2
9:42:00	70	0,2	2
9:43:00	70	0,2	3
9:44:00	70	0,2	10
9:45:00	70	0,2	1
9:46:00	70	0,2	2
9:47:00	69	0,2	3
9:48:00	69	0,2	2
9:49:00	69	0,2	2
9:50:00	69	0,2	2
9:51:00	69	0,3	6
9:52:00	70	0,3	2
9:53:00	70	0,3	2
9:54:00	70	0,3	1
9:55:00	70	0,3	17
9:56:00	71	0,3	1
9:57:00	71	0,3	2
9:58:00	72	0,2	1
9:59:00	72	0,2	14
10:00:00	72	0,2	1
10:01:00	73	0,2	1
10:02:00	73	0,2	3
10:03:00	74	0,2	11
10:04:00	74	0,2	1
10:05:00	74	0,2	1
10:06:00	74	0,2	8
10:07:00	74	0,1	4
10:08:00	74	0,1	2
10:09:00	74	0,1	1
10:10:00	74	0,1	13
10:11:00	74	0,0	2
10:12:00	74	0,0	1
10:13:00	74	0,0	2
10:14:00	73	0,0	13
10:15:00	73	0,0	1
10:16:00	73	0,0	3
10:17:00	73	0,0	3
10:18:00	73	0,0	8
10:19:00	72	-0,0	2
10:20:00	72	0,0	2
10:21:00	72	-0,0	3
10:22:00	72	-0,0	2
10:23:00	72	-0,0	2
10:24:00	71	-0,0	2
10:25:00	71	-0,0	2
10:26:00	71	-0,0	2
10:27:00	70	-0,0	1
10:28:00	70	-0,0	3
10:29:00	70	-0,0	2
10:30:00	70	-0,0	2
10:31:00	70	-0,0	3
10:32:00	70	-0,0	3
10:33:00	70	-0,0	6
10:34:00	69	-0,0	1
10:35:00	69	-0,0	1
10:36:00	69	0,0	3
10:37:00	69	-0,0	10
10:38:00	70	-0,0	1
10:39:00	70	-0,0	1
10:40:00	70	-0,0	12
10:41:00	71	0,0	8
10:42:00	71	-0,0	1
10:43:00	71	-0,0	1
10:44:00	72	0,0	15
10:45:00	72	-0,0	2
10:46:00	73	-0,0	2
10:47:00	73	-0,0	2
10:48:00	73	-0,0	15
10:49:00	74	-0,0	2
10:50:00	74	-0,0	2
10:51:00	74	-0,0	2
10:52:00	74	-0,0	10
10:53:00	74	-0,0	1
10:54:00	74	-0,0	1
10:55:00	74	0,0	3
10:56:00	74	0,3	6
10:57:00	74	0,8	2
10:58:00	74	0,8	2
10:59:00	74	0,8	5
11:00:00	73	0,7	2
11:01:00	73	0,7	2
11:02:00	73	0,7	2
11:03:00	73	0,7	5
11:04:00	73	0,7	2
11:05:00	72	0,6	2
11:06:00	72	0,6	2
11:07:00	72	0,6	10
11:08:00	72	0,6	2
11:09:00	71	0,6	2
11:10:00	71	0,6	3
11:11:00	71	0,5	4
11:12:00	71	0,5	2
11:13:00	71	0,6	3
11:14:00	70	0,6	3
11:15:00	70	0,6	2
11:16:00	70	0,6	1
11:17:00	70	0,7	1
11:18:00	70	0,7	2
11:19:00	70	0,8	3
11:20:00	70	0,9	1
11:21:00	70	1,0	2
11:22:00	70	1,1	2
11:23:00	70	1,2	2
11:24:00	70	0,7	1
11:25:00	70	0,4	1
11:26:00	70	0,3	12
11:27:00	71	0,2	3
11:28:00	71	0,1	1
11:29:00	71	0,1	1
11:30:00	72	0,1	20
11:31:00	72	0,1	2
11:32:00	73	0,1	2
11:33:00	73	0,0	3
11:34:00	73	0,1	13
11:35:00	74	0,0	1
11:36:00	74	0,0	1
11:37:00	74	0,0	7
11:38:00	74	0,0	5
11:39:00	74	0,0	1
11:40:00	74	0,0	1
11:41:00	74	0,0	14
11:42:00	73	0,0	3
11:43:00	73	0,0	1
11:44:00	73	0,0	2
11:45:00	73	0,0	17
11:46:00	73	0,0	1
11:47:00	73	0,0	2
11:48:00	72	0,0	2
11:49:00	72	0,0	13
11:50:00	72	-0,0	2
11:51:00	72	-0,0	3
11:52:00	72	0,0	3
11:53:00	71	-0,0	5
11:54:00	71	-0,0	2
11:55:00	71	-0,0	2
11:56:00	71	-0,0	3
11:57:00	71	-0,0	5
11:58:00	70	-0,0	2
11:59:00	70	-0,0	2
12:00:00	70	-0,0	1
12:01:00	70	-0,0	1
12:02:00	69	-0,0	1
12:03:00	70	-0,0	3
12:04:00	69	-0,0	3
12:05:00	69	0,0	8
12:06:00	69	-0,0	1
12:07:00	70	-0,0	2
12:08:00	70	0,0	4
12:09:00	70	0,0	9
12:10:00	70	0,0	1
12:11:00	71	-0,0	1
12:12:00	71	0,0	15
12:13:00	71	-0,0	4
12:14:00	72	0,0	1
12:15:00	72	0,1	1
12:16:00	73	0,3	19
12:17:00	73	0,6	1
12:18:00	73	0,7	2
12:19:00	74	0,8	2
12:20:00	74	0,9	8
12:21:00	74	0,9	1
12:22:00	74	0,9	2
12:23:00	74	0,8	3
12:24:00	74	0,8	3
12:25:00	74	0,8	2
12:26:00	74	0,8	3
12:27:00	73	0,8	3
12:28:00	73	0,8	2
12:29:00	73	0,7	1
12:30:00	73	0,7	1
12:31:00	73	0,7	1
12:32:00	73	0,7	2
12:33:00	72	0,7	2
12:34:00	72	0,7	3
12:35:00	72	0,7	1
12:36:00	72	0,7	2
12:37:00	71	0,5	1
12:38:00	71	0,4	2
12:39:00	71	0,3	1
12:40:00	71	0,3	2
12:41:00	70	0,2	2
12:42:00	70	0,2	3
12:43:00	70	0,2	2
12:44:00	70	0,2	1
12:45:00	70	0,2	1
12:46:00	69	0,1	3
12:47:00	69	0,2	6
12:48:00	69	0,1	2
12:49:00	69	0,1	1
12:50:00	69	0,1	2
12:51:00	70	0,1	14
12:52:00	70	0,1	1
12:53:00	70	0,1	2
12:54:00	71	0,1	3
12:55:00	71	0,1	10
12:56:00	71	0,1	2
12:57:00	72	0,1	2
12:58:00	72	0,1	15
12:59:00	73	0,1	5
13:00:00	73	0,0	2
13:01:00	74	0,0	2
13:02:00	74	0,0	20
13:03:00	74	0,0	1
13:04:00	74	0,0	1
13:05:00	74	0,0	2
13:06:00	74	0,0	16
13:07:00	74	0,0	1
13:08:00	74	0,0	2
13:09:00	74	0,0	2
13:10:00	74	0,0	12
13:11:00	73	0,0	1
13:12:00	73	0,0	2
13:13:00	73	0,0	3
13:14:00	73	0,0	10
13:15:00	73	0,0	1
13:16:00	72	0,0	2
13:17:00	72	0,0	3
13:18:00	72	0,0	2
13:19:00	72	0,0	1
13:20:00	72	0,2	2
13:21:00	71	0,6	1
13:22:00	71	0,8	1
13:23:00	71	0,9	1
13:24:00	71	1,0	2
13:25:00	71	1,2	2
13:26:00	71	1,3	1
13:27:00	70	1,3	1
13:28:00	70	1,3	2
13:29:00	70	1,4	8
13:30:00	70	1,4	8
13:31:00	70	1,5	2
13:32:00	70	1,6	1
13:33:00	70	1,7	13
13:34:00	69	1,8	6
13:35:00	70	1,9	1
13:36:00	70	2,0	1
13:37:00	70	2,1	21
13:38:00	70	2,1	5
13:39:00	70	2,2	1
13:40:00	71	2,2	1
13:41:00	71	2,1	10
13:42:00	72	2,0	3
13:43:00	72	1,9	1
13:44:00	72	1,7	2
13:45:00	73	1,6	10
13:46:00	73	1,5	2
13:47:00	73	0,8	1
13:48:00	74	0,5	2
13:49:00	74	0,4	15
13:50:00	74	0,3	2
13:51:00	74	0,3	1
13:52:00	74	0,3	2
13:53:00	74	0,2	15
13:54:00	74	0,2	2
13:55:00	73	0,2	2
13:56:00	73	0,2	3
13:57:00	73	0,2	5
13:58:00	73	0,1	2
13:59:00	73	0,1	3
14:00:00	72	0,1	3
14:01:00	72	0,1	13
14:02:00	72	0,1	1
14:03:00	72	0,1	3
14:04:00	72	0,1	3
14:05:00	71	0,1	11
14:06:00	71	0,1	1
14:07:00	71	0,1	2
14:08:00	71	0,1	3
14:09:00	71	0,1	9
14:10:00	70	0,1	1
14:11:00	70	0,1	2
14:12:00	70	0,1	3
14:13:00	70	0,1	12
14:14:00	70	0,1	1
14:15:00	70	0,1	2
14:16:00	69	0,1	3
14:17:00	69	0,1	16
14:18:00	69	0,1	1
14:19:00	69	0,1	1
14:20:00	70	0,1	2
14:21:00	70	0,1	19
14:22:00	70	0,1	1
14:23:00	70	0,0	2
14:24:00	71	0,1	2
14:25:00	71	0,1	17
14:26:00	72	0,1	2
14:27:00	72	0,0	2
14:28:00	72	0,0	1
14:29:00	73	0,1	13
14:30:00	73	0,0	1
14:31:00	73	0,0	1
14:32:00	73	0,0	5
14:33:00	74	0,0	13
14:34:00	74	0,0	1
14:35:00	74	0,0	2
14:36:00	74	0,1	3
14:37:00	74	0,3	12
14:38:00	74	0,7	1
14:39:00	73	0,8	2
14:40:00	73	0,8	2
14:41:00	73	0,8	12
14:42:00	73	0,8	2
14:43:00	73	0,8	2
14:44:00	73	0,8	3
14:45:00	72	0,8	9
14:46:00	72	0,8	1
14:47:00	72	0,8	1
14:48:00	72	0,8	2
14:49:00	71	0,7	9
14:50:00	71	0,7	2
14:51:00	71	0,7	1
14:52:00	71	0,7	2
14:53:00	70	0,7	5
14:54:00	70	0,7	5
14:55:00	70	0,8	1
14:56:00	70	0,8	2
14:57:00	70	0,8	3
14:58:00	70	0,8	15
14:59:00	69	0,8	2
15:00:00	69	0,9	1
15:01:00	69	0,6	1
15:02:00	69	0,5	3
15:03:00	70	0,4	16
15:04:00	70	0,4	1
15:05:00	70	0,3	1
15:06:00	70	0,3	1
15:07:00	71	0,3	13
15:08:00	71	0,3	14
15:09:00	72	0,2	1
15:10:00	72	0,2	1
15:11:00	73	0,2	1
15:12:00	73	0,2	1
15:13:00	73	0,2	1
15:14:00	74	0,2	1
15:15:00	74	0,2	1
15:16:00	74	0,2	1
15:17:00	74	-0,0	1
15:18:00	74	-0,0	1
15:19:00	75	-0,0	1
15:20:00	75	-0,0	1
15:21:00	75	-0,0	1
15:22:00	75	-0,0	1
15:23:00	75	-0,0	1
15:24:00	75	-0,0	1
15:25:00	74	-0,0	1
15:26:00	74	-0,0	1
15:27:00	74	-0,0	1
15:28:00	74	-0,0	1
15:29:00	74	-0,0	1
15:30:00	74	-0,0	1
15:31:00	74	-0,0	1
15:32:00	74	-0,0	1
15:33:00	74	-0,0	1
15:34:00	74	-0,0	1
15:35:00	74	-0,0	1
15:36:00	73	-0,0	1
15:37:00	73	-0,0	1
15:38:00	73	-0,0	1
15:39:00	72	-0,0	1
15:40:00	72	-0,0	1
15:41:00	71	-0,0	1
15:42:00	71	-0,0	1
15:43:00	70	-0,0	1
15:44:00	69	-0,0	1
15:45:00	69	-0,0	1
15:46:00	68	-0,0	1
15:47:00	67	-0,0	1
15:48:00	66	-0,0	1
15:49:00	65	-0,0	1
15:50:00	64	-0,0	1
15:51:00	63	-0,0	1
15:52:00	62	-0,0	1
15:53:00	61	-0,0	1
15:54:00	61	-0,0	1
15:55:00	43	-0,0	-2
15:56:00	34	-0,0	1
15:57:00	30	-0,0	-2
15:58:00	28	-0,0	-2
15:59:00	27	-0,0	1
16:00:00	26	-0,0	1
16:01:00	25	-0,0	1
16:02:00	25	0,0	-2
16:03:00	25	-0,0	-0
16:04:00	25	-0,0	1
16:05:00	24	-0,0	1
16:06:00	25	-0,0	-2
16:07:00	25	-0,0	-2
16:08:00	24	-0,0	-2
16:09:00	25	-0,0	-2
16:10:00	25	-0,0	-2
16:11:00	25	0,0	-2
16:12:00	24	-0,0	1
16:13:00	24	-0,0	1
16:14:00	25	-0,0	-2
16:15:00	25	-0,0	-0
16:16:00	25	-0,0	-2
16:17:00	25	-0,0	-1
16:18:00	24	-0,0	-1
16:19:00	24	0,0	-2
16:20:00	25	-0,0	-1
16:21:00	24	-0,0	-0
16:22:00	24	-0,0	-2
16:23:00	24	-0,0	1
16:24:00	24	-0,0	-1
16:25:00	24	-0,0	-2
16:26:00	24	-0,0	-2
16:27:00	24	-0,0	1
16:28:00	24	-0,0	1
16:29:00	25	-0,0	-2
16:30:00	24	-0,0	1
16:31:00	24	-0,0	-0
16:32:00	24	-0,0	1
16:33:00	24	-0,0	0
16:34:00	24	0,0	-2
16:35:00	25	0,0	-2
16:36:00	25	0,0	-2
16:37:00	24	0,0	-2
16:38:00	25	-0,0	-2
16:39:00	25	-0,0	-0
16:40:00	25	-0,0	1
16:41:00	25	-0,0	1
16:42:00	25	-0,0	1
16:43:00	25	-0,0	-2
16:44:00	25	-0,0	-2
16:45:00	25	-0,0	-0
16:46:00	24	-0,0	1
16:47:00	24	-0,0	-2
16:48:00	24	-0,0	-2
16:49:00	25	-0,0	1
16:50:00	24	-0,0	-2
16:51:00	24	-0,0	1
16:52:00	25	-0,0	1
16:53:00	24	-0,0	-2
16:54:00	25	-0,0	-2
16:55:00	24	-0,0	0
16:56:00	24	-0,0	1
16:57:00	25	-0,0	-0
16:58:00	24	-0,0	-2
16:59:00	24	-0,0	1
17:00:00	24	-0,0	1
17:01:00	25	-0,0	-2
17:02:00	25	-0,0	0
17:03:00	24	-0,0	-2
17:04:00	25	-0,0	-2
17:05:00	24	-0,0	1
17:06:00	24	-0,0	0
17:07:00	25	-0,0	-2
17:08:00	24	-0,0	1
17:09:00	24	-0,0	0
17:10:00	24	-0,0	-2
17:11:00	25	-0,0	1
17:12:00	25	-0,0	1
17:13:00	24	-0,0	-0
17:14:00	24	-0,0	1
17:15:00	24	-0,0	-2
17:16:00	24	-0,0	-2
17:17:00	24	0,0	-2
17:18:00	24	-0,0	1
17:19:00	24	-0,0	-2
17:20:00	24	-0,0	1
17:21:00	24	-0,0	-2
17:22:00	24	-0,0	1
17:23:00	24	-0,0	-1
17:24:00	24	-0,0	-2
17:25:00	24	-0,0	1
17:26:00	24	-0,0	-2
17:27:00	24	-0,0	1
17:28:00	24	0,0	-2
17:29:00	24	-0,0	1
17:30:00			
17:31:00			
17:32:00			
17:33:00			
17:34:00			
17:35:00			
17:36:00			
17:37:00			
17:38:00			
17:39:00			
17:40:00			
17:41:00			
17:42:00			
17:43:00			
17:44:00			
17:45:00			
17:46:00			
17:47:00			
17:48:00			
17:49:00			
17:50:00			
17:51:00			
17:52:00			
17:53:00			
17:54:00			
17:55:00			
17:56:00			
17:57:00			
17:58:00			
17:59:00			
18:00:00			
18:01:00			
18:02:00			
18:03:00			
18:04:00			
18:05:00			
18:06:00			
18:07:00			
18:08:00			
18:09:00			
18:10:00			
18:11:00			
18:12:00			
18:13:00			
18:14:00			
18:15:00			
18:16:00			
18:17:00			
18:18:00			
18:19:00			
18:20:00			
18:21:00			
18:22:00			
18:23:00			
18:24:00			
18:25:00			
18:26:00			
18:27:00			
18:28:00			
18:29:00			
18:30:00

File: project-root/data/Data Acquisition/Data Acquisition/2008 year (310)/Con 1 Research G1920+0.3%D-167+0.1%RPM (80C).txt
--Test Summary--
Full Path and File Name	
Instrument Name	7222-1
Instrument Type	Model 7222 Consistometer
Instrument Serial Number	113
Test Start Date	21.04.2008
Test Start Time	13:50:11
Test Stop Date	21.04.2008
Test Stop Time	16:21:09
Test Length	2:30:58
Final Sample Time Offset	2:30:00
Controller Schedule Name	
Sampling Period	60 seconds
Comments	T:80C(40);P:MPa;Dry-blending;
Information	WellID	research
Information	Customer	
Information	CementClass	G
Information	CementMfr	
Information	Additives	0.1%RPM+0.3%D-167
Information	Density	1920
Information	BHCT	80
Information	BHST	
Information	FluidLoss	
Information	JobType	
Calculated Value	30Bc - TT	2:20:00
Calculated Value	70Bc - TT	N/A
Calculated Value	100Bc - TT	N/A
Initial Temperature (°C)	28 °C
Final Temperature (°C)	85 °C
Initial Pressure (MPa)	2,0 MPa
Final Pressure (MPa)	1,0 MPa
Initial Consistency (Bc)	2 Bc
Final Consistency (Bc)	18 Bc
--Data--
Time (HH:MM:SS)	Temperature (°C)	Pressure (MPa)	Consistency (Bc)
0:00:00	28	2,0	2
0:01:00	27	3,1	2
0:02:00	28	4,4	1
0:03:00	29	5,0	1
0:04:00	30	5,7	2
0:05:00	32	6,3	2
0:06:00	34	7,0	3
0:07:00	36	7,6	4
0:08:00	37	8,6	3
0:09:00	39	9,1	2
0:10:00	41	10,0	2
0:11:00	42	10,4	3
0:12:00	44	11,1	2
0:13:00	45	12,0	1
0:14:00	47	12,6	2
0:15:00	48	13,2	2
0:16:00	49	14,2	2
0:17:00	50	14,7	2
0:18:00	52	15,2	2
0:19:00	53	16,3	1
0:20:00	54	16,9	1
0:21:00	56	17,3	1
0:22:00	57	18,3	1
0:23:00	59	18,5	1
0:24:00	60	19,7	1
0:25:00	61	19,8	1
0:26:00	63	21,0	1
0:27:00	64	21,0	1
0:28:00	65	22,3	1
0:29:00	67	23,3	1
0:30:00	68	23,2	1
0:31:00	69	24,4	1
0:32:00	71	24,3	2
0:33:00	72	25,5	2
0:34:00	73	26,6	1
0:35:00	74	26,8	2
0:36:00	76	28,0	2
0:37:00	77	28,1	5
0:38:00	78	29,3	3
0:39:00	80	29,6	6
0:40:00	81	30,5	4
0:41:00	83	30,6	4
0:42:00	83	30,2	3
0:43:00	84	30,0	2
0:44:00	84	29,9	2
0:45:00	84	30,0	2
0:46:00	84	30,1	2
0:47:00	83	30,0	2
0:48:00	83	30,0	2
0:49:00	83	30,1	2
0:50:00	82	30,0	2
0:51:00	82	30,1	2
0:52:00	82	30,0	2
0:53:00	82	30,0	2
0:54:00	82	30,0	2
0:55:00	82	30,0	2
0:56:00	82	30,0	2
0:57:00	82	30,0	2
0:58:00	82	30,0	2
0:59:00	82	30,0	2
1:00:00	81	30,0	2
1:01:00	82	30,0	2
1:02:00	82	30,0	2
1:03:00	81	30,0	2
1:04:00	81	30,0	2
1:05:00	81	30,1	2
1:06:00	81	30,1	2
1:07:00	81	30,1	2
1:08:00	81	30,1	2
1:09:00	81	30,1	2
1:10:00	81	30,1	2
1:11:00	81	30,1	2
1:12:00	81	30,1	2
1:13:00	81	30,0	2
1:14:00	81	30,0	2
1:15:00	81	30,0	2
1:16:00	81	30,0	2
1:17:00	81	30,0	2
1:18:00	81	30,0	2
1:19:00	81	30,0	2
1:20:00	81	30,0	2
1:21:00	81	30,3	2
1:22:00	81	30,3	2
1:23:00	81	30,3	2
1:24:00	81	30,3	2
1:25:00	81	30,3	2
1:26:00	81	30,3	2
1:27:00	81	30,4	2
1:28:00	81	30,4	2
1:29:00	81	30,4	2
1:30:00	81	30,5	2
1:31:00	81	30,5	1
1:32:00	81	30,4	1
1:33:00	81	30,4	1
1:34:00	81	30,4	1
1:35:00	81	30,4	1
1:36:00	81	30,3	1
1:37:00	81	30,3	1
1:38:00	81	30,2	0
1:39:00	81	30,0	0
1:40:00	81	30,0	0
1:41:00	81	30,3	1
1:42:00	81	30,1	0
1:43:00	81	30,0	0
1:44:00	81	30,0	0
1:45:00	81	30,1	0
1:46:00	81	30,1	0
1:47:00	81	30,1	0
1:48:00	81	30,1	0
1:49:00	81	30,2	0
1:50:00	81	30,1	0
1:51:00	81	29,9	0
1:52:00	81	30,0	0
1:53:00	81	30,1	0
1:54:00	81	30,0	0
1:55:00	81	30,0	0
1:56:00	81	30,0	0
1:57:00	81	30,1	0
1:58:00	81	30,0	1
1:59:00	81	30,0	3
2:00:00	81	30,1	1
2:01:00	81	30,2	1
2:02:00	81	30,2	1
2:03:00	80	30,3	1
2:04:00	81	30,3	3
2:05:00	81	30,3	12
2:06:00	81	30,2	6
2:07:00	81	30,0	4
2:08:00	81	30,2	0
2:09:00	81	30,0	20
2:10:00	82	30,2	16
2:11:00	82	30,3	28
2:12:00	82	30,0	22
2:13:00	83	30,2	6
2:14:00	83	30,4	37
2:15:00	83	30,1	29
2:16:00	84	30,1	9
2:17:00	84	30,0	2
2:18:00	84	30,0	26
2:19:00	85	30,0	56
2:20:00	85	30,0	38
2:21:00	85	30,0	69
2:22:00	86	30,0	68
2:23:00	86	29,9	96
2:24:00	86	30,0	59
2:25:00	86	30,2	37
2:26:00	86	30,1	41
2:27:00	86	30,0	38
2:28:00	86	2,5	18
2:29:00	85	2,9	17
2:30:00	85	1,0	18
