Repository: ProgWizer/parser

File: project-root/data/Data Acquisition/Data Acquisition/2008 year (310)/Con 1 Research G1920+0.3%D-167+0.1%RPM+0.3%LTR-100 (70C).txt
--Test Summary--
Full Path and File Name	
Instrument Name	7222-1
Instrument Type	Model 7222 Consistometer
Instrument Serial Number	113
Test Start Date	28.04.2008
Test Start Time	10:11:27
Test Stop Date	28.04.2008
Test Stop Time	12:48:26
Test Length	2:36:59
Final Sample Time Offset	2:36:00
Controller Schedule Name	
Sampling Period	60 seconds
Comments	P:30MPa(35); T70C(35) Dryblend
Information	WellID	research
Information	Customer	
Information	CementClass	G
Information	CementMfr	
Information	Additives	0.1%RPM+0.3%D-167+0.3%LTR-100
Information	Density	1920
Information	BHCT	70
Information	BHST	
Information	FluidLoss	
Information	JobType	
Calculated Value	30Bc - TT	N/A
Calculated Value	70Bc - TT	N/A
Calculated Value	100Bc - TT	N/A
Initial Temperature (°C)	25 °C
Final Temperature (°C)	26 °C
Initial Pressure (MPa)	1,4 MPa
Final Pressure (MPa)	-0,0 MPa
Initial Consistency (Bc)	0 Bc
Final Consistency (Bc)	1 Bc
--Data--
Time (HH:MM:SS)	Temperature (°C)	Pressure (MPa)	Consistency (Bc)
0:00:00	25	1,4	0
0:01:00	26	2,8	0
0:02:00	26	3,7	0
0:03:00	27	5,0	0
0:04:00	28	5,9	0
0:05:00	29	6,8	0
0:06:00	31	7,6	0
0:07:00	32	8,2	0
0:08:00	34	8,9	0
0:09:00	35	9,6	0
0:10:00	37	10,8	0
0:11:00	38	11,6	0
0:12:00	40	12,3	0
0:13:00	41	13,0	0
0:14:00	43	14,0	0
0:15:00	44	14,4	0
0:16:00	46	14,5	10
0:17:00	46	16,2	157
0:18:00	47	2,7	1
0:19:00	47	0,6	1
0:20:00	40	0,0	28
0:21:00	34	0,0	-1
0:22:00	31	0,0	-2
0:23:00	29	0,0	0
0:24:00	27	0,0	1
0:25:00	27	0,0	-2
0:26:00	26	0,0	0
0:27:00	26	0,0	1
0:28:00	26	0,0	1
0:29:00	25	0,0	1
0:30:00	25	0,0	1
0:31:00	25	0,0	0
0:32:00	26	0,0	-1
0:33:00	26	0,0	1
0:34:00	26	0,0	-2
0:35:00	26	0,0	1
0:36:00	26	0,0	-2
0:37:00	26	0,0	-2
0:38:00	26	0,0	1
0:39:00	26	0,0	0
0:40:00	26	0,0	-2
0:41:00	26	0,0	1
0:42:00	26	0,0	-1
0:43:00	26	0,0	-2
0:44:00	26	0,0	-0
0:45:00	26	0,0	1
0:46:00	26	0,0	-1
0:47:00	26	0,0	-2
0:48:00	26	0,0	-1
0:49:00	26	0,0	-2
0:50:00	26	0,0	0
0:51:00	26	0,0	0
0:52:00	26	0,0	1
0:53:00	26	0,0	1
0:54:00	26	0,0	-0
0:55:00	26	0,0	-2
0:56:00	26	0,0	-1
0:57:00	26	0,0	0
0:58:00	26	0,0	1
0:59:00	26	0,0	-1
1:00:00	26	0,0	-2
1:01:00	26	0,0	-1
1:02:00	26	0,0	0
1:03:00	26	0,0	-2
1:04:00	26	0,0	-2
1:05:00	26	0,0	1
1:06:00	26	0,0	0
1:07:00	26	0,0	-2
1:08:00	26	0,0	1
1:09:00	26	0,0	-0
1:10:00	26	0,0	-2
1:11:00	26	-0,0	1
1:12:00	26	0,0	-2
1:13:00	26	0,0	-0
1:14:00	26	0,0	-1
1:15:00	26	0,0	1
1:16:00	26	-0,0	-1
1:17:00	26	0,0	-2
1:18:00	26	0,0	-0
1:19:00	26	0,0	-1
1:20:00	26	0,0	-0
1:21:00	26	-0,0	1
1:22:00	26	0,0	-1
1:23:00	26	-0,0	1
1:24:00	26	0,0	-0
1:25:00	26	0,0	-2
1:26:00	26	-0,0	1
1:27:00	26	0,0	-2
1:28:00	26	-0,0	1
1:29:00	26	-0,0	0
1:30:00	26	0,0	-1
1:31:00	26	-0,0	1
1:32:00	26	0,0	-2
1:33:00	26	-0,0	-0
1:34:00	26	0,0	0
1:35:00	26	-0,0	0
1:36:00	26	0,0	-0
1:37:00	26	-0,0	-0
1:38:00	26	-0,0	1
1:39:00	26	-0,0	1
1:40:00	26	0,0	-2
1:41:00	26	0,0	-2
1:42:00	26	-0,0	0
1:43:00	26	-0,0	-2
1:44:00	26	-0,0	0
1:45:00	26	-0,0	1
1:46:00	26	-0,0	-2
1:47:00	26	-0,0	1
1:48:00	26	-0,0	-1
1:49:00	26	-0,0	-2
1:50:00	26	-0,0	0
1:51:00	26	0,0	-2
1:52:00	26	-0,0	0
1:53:00	26	-0,0	0
1:54:00	26	-0,0	-1
1:55:00	26	-0,0	-1
1:56:00	26	-0,0	1
1:57:00	26	-0,0	0
1:58:00	26	0,0	0
1:59:00	26	-0,0	1
2:00:00	26	-0,0	1
2:01:00	26	-0,0	-2
2:02:00	26	0,0	-0
2:03:00	26	-0,0	-1
2:04:00	26	-0,0	0
2:05:00	26	-0,0	-2
2:06:00	26	-0,0	0
2:07:00	26	0,0	-2
2:08:00	26	0,0	-2
2:09:00	26	-0,0	0
2:10:00	26	-0,0	-2
2:11:00	26	-0,0	1
2:12:00	26	-0,0	1
2:13:00	26	-0,0	1
2:14:00	26	-0,0	-2
2:15:00	26	-0,0	1
2:16:00	26	-0,0	1
2:17:00	26	-0,0	1
2:18:00	26	-0,0	-1
2:19:00	26	-0,0	-2
2:20:00	26	0,0	-0
2:21:00	26	-0,0	-1
2:22:00	26	-0,0	1
2:23:00	26	-0,0	-2
2:24:00	26	-0,0	-1
2:25:00	26	-0,0	-2
2:26:00	26	-0,0	-1
2:27:00	26	-0,0	-2
2:28:00	26	-0,0	-2
2:29:00	26	-0,0	-1
2:30:00	26	-0,0	-2
2:31:00	26	-0,0	-1
2:32:00	26	-0,0	1
2:33:00	26	-0,0	-2
2:34:00	26	-0,0	-2
2:35:00	26	-0,0	-1
2:36:00	26	-0,0	1

File: project-root/data/Data Acquisition/Data Acquisition/2008 year (310)/Con 1 Research G1920+0.3%FL-34 (60C).txt
--Test Summary--
Full Path and File Name	
Instrument Name	7222-2
Instrument Type	Model 7222 Consistometer
Instrument Serial Number	128
Test Start Date	09.04.2008
Test Start Time	14:49:19
Test Stop Date	09.04.2008
Test Stop Time	16:15:20
Test Length	1:26:01
Final Sample Time Offset	1:26:00
Controller Schedule Name	
Sampling Period	60 seconds
Comments	MPa: 25(30), T:60(30)
Information	WellID	
Information	Customer	PetroAlliance
Information	CementClass	PCT-I-G
Information	CementMfr	Dykerhoff
Information	Additives	0.3%FL-34
Information	Density	1920
Information	BHCT	60
Information	BHST	
Information	FluidLoss	
Information	JobType	Research
Calculated Value	30Bc - TT	1:11:00
Calculated Value	70Bc - TT	1:26:00
Calculated Value	100Bc - TT	N/A
Initial Temperature (°C)	33 °C
Final Temperature (°C)	60 °C
Initial Pressure (MPa)	2,3 MPa
Final Pressure (MPa)	25,4 MPa
Initial Consistency (Bc)	17 Bc
Final Consistency (Bc)	76 Bc
--Data--
Time (HH:MM:SS)	Temperature (°C)	Pressure (MPa)	Consistency (Bc)
0:00:00	33	2,3	17
0:01:00	34	3,0	15
0:02:00	35	3,6	17
0:03:00	36	4,5	15
0:04:00	37	5,2	16
0:05:00	37	6,1	13
0:06:00	38	7,2	14
0:07:00	38	8,0	14
0:08:00	39	8,8	14
0:09:00	40	9,6	14
0:10:00	41	10,3	18
0:11:00	42	11,0	14
0:12:00	43	11,8	11
0:13:00	44	12,5	14
0:14:00	45	13,3	13
0:15:00	46	14,0	11
0:16:00	47	14,8	8
0:17:00	48	15,6	13
0:18:00	49	16,3	11
0:19:00	50	17,1	8
0:20:00	51	17,8	9
0:21:00	52	18,6	8
0:22:00	52	19,3	7
0:23:00	53	20,1	6
0:24:00	54	20,9	4
0:25:00	55	21,6	4
0:26:00	56	22,4	4
0:27:00	57	23,2	4
0:28:00	58	24,0	5
0:29:00	59	24,7	4
0:30:00	60	25,4	3
0:31:00	60	25,4	3
0:32:00	61	25,1	4
0:33:00	61	25,1	4
0:34:00	61	25,2	4
0:35:00	61	25,0	3
0:36:00	61	25,3	4
0:37:00	61	25,2	4
0:38:00	61	25,1	4
0:39:00	61	25,1	4
0:40:00	60	25,4	4
0:41:00	60	25,4	4
0:42:00	60	25,4	4
0:43:00	60	25,4	4
0:44:00	60	25,4	4
0:45:00	60	25,4	4
0:46:00	60	25,4	4
0:47:00	60	25,4	4
0:48:00	60	25,4	4
0:49:00	60	25,4	4
0:50:00	60	25,4	5
0:51:00	60	25,4	6
0:52:00	60	25,4	7
0:53:00	60	25,4	7
0:54:00	60	25,4	8
0:55:00	60	25,3	9
0:56:00	60	25,3	10
0:57:00	60	25,3	10
0:58:00	60	25,4	11
0:59:00	60	25,3	12
1:00:00	60	25,3	13
1:01:00	60	25,3	13
1:02:00	59	25,3	15
1:03:00	60	25,3	16
1:04:00	60	25,2	17
1:05:00	60	25,2	19
1:06:00	60	25,1	22
1:07:00	60	25,1	23
1:08:00	59	25,1	25
1:09:00	59	25,1	27
1:10:00	59	25,1	31
1:11:00	60	25,2	32
1:12:00	60	25,1	35
1:13:00	60	25,3	36
1:14:00	60	25,3	37
1:15:00	60	25,2	43
1:16:00	59	25,2	45
1:17:00	60	25,1	49
1:18:00	60	25,2	51
1:19:00	59	25,1	56
1:20:00	59	25,0	60
1:21:00	60	25,4	67
1:22:00	60	25,3	68
1:23:00	60	25,2	69
1:24:00	60	25,1	68
1:25:00	60	25,1	71
1:26:00	60	25,4	76

File: project-root/data/Data Acquisition/Data Acquisition/2008 year (310)/Con 1 Research G1920+0.3%FL-34+0.1%RPM(60C).txt
--Test Summary--
Full Path and File Name	
Instrument Name	7222-1
Instrument Type	Model 7222 Consistometer
Instrument Serial Number	113
Test Start Date	10.04.2008
Test Start Time	13:55:15
Test Stop Date	10.04.2008
Test Stop Time	15:48:16
Test Length	1:53:01
Final Sample Time Offset	1:53:00
Controller Schedule Name	
Sampling Period	60 seconds
Comments	P:25MPa(30);T:60C(30);Dry-blending;
Information	WellID	research
Information	Customer	
Information	CementClass	G
Information	CementMfr	
Information	Additives	0.3%FL-34+0.1%RPM
Information	Density	1920
Information	BHCT	60
Information	BHST	
Information	FluidLoss	
Information	JobType	Research
Calculated Value	30Bc - TT	1:41:00
Calculated Value	70Bc - TT	1:53:00
Calculated Value	100Bc - TT	N/A
Initial Temperature (°C)	26 °C
Final Temperature (°C)	61 °C
Initial Pressure (MPa)	1,9 MPa
Final Pressure (MPa)	25,0 MPa
Initial Consistency (Bc)	7 Bc
Final Consistency (Bc)	79 Bc
--Data--
Time (HH:MM:SS)	Temperature (°C)	Pressure (MPa)	Consistency (Bc)
0:00:00	26	1,9	7
0:01:00	26	3,0	13
0:02:00	26	4,4	16
0:03:00	27	5,1	18
0:04:00	28	5,9	13
0:05:00	29	6,7	12
0:06:00	31	7,5	12
0:07:00	32	8,1	9
0:08:00	34	9,0	9
0:09:00	36	9,7	10
0:10:00	37	10,6	10
0:11:00	38	11,1	10
0:12:00	39	12,1	9
0:13:00	41	12,5	9
0:14:00	42	13,5	11
0:15:00	43	13,9	11
0:16:00	44	15,0	11
0:17:00	46	15,8	10
0:18:00	47	16,7	10
0:19:00	48	17,0	10
0:20:00	49	18,0	10
0:21:00	50	19,0	10
0:22:00	51	19,4	10
0:23:00	53	20,4	10
0:24:00	54	21,3	10
0:25:00	55	21,6	10
0:26:00	56	22,6	10
0:27:00	57	23,5	10
0:28:00	59	23,2	10
0:29:00	60	24,7	10
0:30:00	61	25,6	10
0:31:00	62	25,6	10
0:32:00	63	25,1	10
0:33:00	63	25,0	15
0:34:00	63	25,0	14
0:35:00	63	25,1	14
0:36:00	63	25,0	15
0:37:00	63	25,2	14
0:38:00	62	25,1	14
0:39:00	62	25,0	13
0:40:00	62	25,0	16
0:41:00	62	25,0	13
0:42:00	62	25,1	11
0:43:00	61	25,1	8
0:44:00	61	25,1	14
0:45:00	61	25,1	12
0:46:00	61	25,1	15
0:47:00	61	25,1	14
0:48:00	61	25,1	15
0:49:00	61	25,1	14
0:50:00	61	25,2	15
0:51:00	61	25,2	16
0:52:00	61	25,3	16
0:53:00	61	25,2	16
0:54:00	61	25,2	15
0:55:00	61	25,2	13
0:56:00	61	25,2	14
0:57:00	61	25,2	12
0:58:00	61	25,3	19
0:59:00	61	25,3	19
1:00:00	61	25,3	15
1:01:00	61	25,3	15
1:02:00	61	25,3	14
1:03:00	61	25,4	15
1:04:00	61	25,4	13
1:05:00	61	25,3	15
1:06:00	61	25,3	14
1:07:00	61	25,4	11
1:08:00	61	25,4	16
1:09:00	61	25,4	14
1:10:00	61	25,4	21
1:11:00	61	25,4	12
1:12:00	61	25,4	13
1:13:00	61	25,4	13
1:14:00	61	25,4	12
1:15:00	61	25,4	13
1:16:00	61	25,4	13
1:17:00	61	25,4	14
1:18:00	61	25,4	15
1:19:00	61	25,4	15
1:20:00	61	25,4	16
1:21:00	61	25,3	16
1:22:00	61	25,3	16
1:23:00	61	25,4	16
1:24:00	61	25,3	16
1:25:00	61	25,2	16
1:26:00	61	25,2	16
1:27:00	61	25,1	17
1:28:00	61	25,1	16
1:29:00	61	25,1	16
1:30:00	61	25,0	16
1:31:00	61	25,1	16
1:32:00	61	25,1	16
1:33:00	61	25,1	17
1:34:00	61	25,1	16
1:35:00	61	25,0	16
1:36:00	61	25,0	18
1:37:00	61	25,0	19
1:38:00	61	25,2	24
1:39:00	61	25,1	27
1:40:00	61	25,1	32
1:41:00	61	25,1	33
1:42:00	61	25,1	30
1:43:00	61	25,0	37
1:44:00	61	24,9	44
1:45:00	61	24,9	47
1:46:00	61	25,0	54
1:47:00	60	25,1	51
1:48:00	60	25,2	49
1:49:00	60	25,1	58
1:50:00	61	25,0	64
1:51:00	61	25,1	70
1:52:00	61	25,0	77
1:53:00	61	25,0	79

File: project-root/data/Data Acquisition/Data Acquisition/2008 year (310)/Con 1 Research G1920+0.3%FL-34+0.1%RPM(80C).txt
--Test Summary--
Full Path and File Name	
Instrument Name	7222-1
Instrument Type	Model 7222 Consistometer
Instrument Serial Number	113
Test Start Date	22.04.2008
Test Start Time	9:29:45
Test Stop Date	22.04.2008
Test Stop Time	11:06:45
Test Length	1:37:00
Final Sample Time Offset	1:37:00
Controller Schedule Name	
Sampling Period	60 seconds
Comments	T: 80C (40); P: 30MPa (40). Dryblending
Information	WellID	research
Information	Customer	
Information	CementClass	G
Information	CementMfr	
Information	Additives	0.3%FL-34+0.1%RPM
Information	Density	1920
Information	BHCT	80
Information	BHST	
Information	FluidLoss	
Information	JobType	
Calculated Value	30Bc - TT	1:30:00
Calculated Value	70Bc - TT	1:37:00
Calculated Value	100Bc - TT	N/A
Initial Temperature (°C)	27 °C
Final Temperature (°C)	81 °C
Initial Pressure (MPa)	1,5 MPa
Final Pressure (MPa)	30,1 MPa
Initial Consistency (Bc)	4 Bc
Final Consistency (Bc)	83 Bc
--Data--
Time (HH:MM:SS)	Temperature (°C)	Pressure (MPa)	Consistency (Bc)
0:00:00	27	1,5	4
0:01:00	27	2,9	3
0:02:00	27	4,2	2
0:03:00	28	4,9	2
0:04:00	29	5,6	1
0:05:00	31	6,3	1
0:06:00	33	6,9	1
0:07:00	35	7,7	1
0:08:00	36	8,4	1
0:09:00	38	9,2	0
0:10:00	40	9,8	0
0:11:00	41	10,5	-0
0:12:00	43	11,2	-0
0:13:00	44	11,9	-0
0:14:00	46	12,2	-0
0:15:00	47	12,9	-0
0:16:00	48	13,9	-0
0:17:00	50	14,2	-0
0:18:00	51	15,4	-0
0:19:00	53	15,7	-0
0:20:00	54	16,7	-0
0:21:00	55	17,2	-0
0:22:00	57	17,5	0
0:23:00	58	18,7	0
0:24:00	59	18,9	0
0:25:00	61	20,1	0
0:26:00	62	20,6	0
0:27:00	63	21,8	0
0:28:00	65	22,1	0
0:29:00	66	23,2	0
0:30:00	68	23,6	0
0:31:00	69	24,4	0
0:32:00	70	25,3	0
0:33:00	72	25,7	0
0:34:00	73	26,3	0
0:35:00	74	27,3	0
0:36:00	76	27,6	0
0:37:00	77	28,7	0
0:38:00	78	29,0	0
0:39:00	80	30,1	0
0:40:00	81	30,5	0
0:41:00	82	30,7	0
0:42:00	83	30,2	0
0:43:00	84	30,1	0
0:44:00	84	30,0	0
0:45:00	84	30,1	0
0:46:00	83	30,0	0
0:47:00	83	30,1	0
0:48:00	83	30,0	0
0:49:00	83	30,0	0
0:50:00	82	30,0	0
0:51:00	82	30,0	0
0:52:00	82	30,0	0
0:53:00	82	30,1	0
0:54:00	82	30,0	0
0:55:00	82	30,2	0
0:56:00	82	30,2	0
0:57:00	82	30,2	0
0:58:00	81	30,2	0
0:59:00	81	30,2	0
1:00:00	81	30,3	0
1:01:00	81	30,3	0
1:02:00	81	30,3	0
1:03:00	81	30,3	0
1:04:00	81	30,3	0
1:05:00	81	30,2	0
1:06:00	81	30,2	0
1:07:00	81	30,2	0
1:08:00	81	30,2	0
1:09:00	81	30,2	0
1:10:00	81	30,2	0
1:11:00	81	30,2	0
1:12:00	81	30,2	1
1:13:00	81	30,2	2
1:14:00	81	30,1	2
1:15:00	81	30,1	3
1:16:00	81	30,1	4
1:17:00	81	30,1	5
1:18:00	81	30,1	6
1:19:00	81	30,1	7
1:20:00	81	30,0	9
1:21:00	81	30,0	11
1:22:00	81	30,0	13
1:23:00	81	30,1	16
1:24:00	81	30,0	19
1:25:00	81	29,9	22
1:26:00	81	30,2	26
1:27:00	81	30,1	27
1:28:00	81	30,0	29
1:29:00	81	30,1	33
1:30:00	81	30,0	38
1:31:00	81	30,0	44
1:32:00	81	30,2	51
1:33:00	81	30,2	57
1:34:00	81	30,1	60
1:35:00	81	30,3	66
1:36:00	81	30,2	74
1:37:00	81	30,1	83

File: project-root/data/Data Acquisition/Data Acquisition/2008 year (310)/Con 1 Research G1940+0.5%EC9531A+0.1%FL+0.4%RPM (62C).txt
--Test Summary--
Full Path and File Name	
Instrument Name	7222-1
Instrument Type	Model 7222 Consistometer
Instrument Serial Number	113
Test Start Date	31.01.2008
Test Start Time	16:13:00
Test Stop Date	31.01.2008
Test Stop Time	18:27:00
Test Length	2:14:00
Final Sample Time Offset	2:14:00
Controller Schedule Name	
Sampling Period	60 seconds
Comments	MPa: 32(45), T:62(45)
Information	WellID	research
Information	Customer	PetroAlliance
Information	CementClass	G
Information	CementMfr	Dykerhoff
Information	Additives	0.5%EC9531A+0.1%FL+0.4%RPM
Information	Density	1940
Information	BHCT	62
Information	BHST	80
Information	FluidLoss	
Information	JobType	Research
Calculated Value	30Bc - TT	1:45:00
Calculated Value	70Bc - TT	2:14:00
Calculated Value	100Bc - TT	N/A
Initial Temperature (°C)	27 °C
Final Temperature (°C)	63 °C
Initial Pressure (MPa)	1,2 MPa
Final Pressure (MPa)	32,1 MPa
Initial Consistency (Bc)	10 Bc
Final Consistency (Bc)	101 Bc
--Data--
Time (HH:MM:SS)	Temperature (°C)	Pressure (MPa)	Consistency (Bc)
0:00:00	27	1,2	10
0:01:00	27	2,5	10
0:02:00	27	3,7	11
0:03:00	27	4,5	14
0:04:00	28	5,2	15
0:05:00	29	5,8	27
0:06:00	30	6,5	17
0:07:00	31	7,2	18
0:08:00	33	7,8	20
0:09:00	34	8,3	19
0:10:00	35	8,9	18
0:11:00	36	9,3	19
0:12:00	37	9,8	16
0:13:00	37	10,3	19
0:14:00	38	11,2	18
0:15:00	39	11,9	17
0:16:00	40	12,6	17
0:17:00	41	13,2	18
0:18:00	41	13,6	19
0:19:00	42	14,3	19
0:20:00	43	15,0	18
0:21:00	44	15,8	17
0:22:00	45	16,4	16
0:23:00	45	17,2	15
0:24:00	46	17,7	15
0:25:00	47	18,3	16
0:26:00	48	19,1	16
0:27:00	48	19,7	18
0:28:00	49	20,3	16
0:29:00	50	21,0	17
0:30:00	51	21,8	22
0:31:00	52	22,5	16
0:32:00	52	23,3	18
0:33:00	53	23,9	22
0:34:00	54	24,5	20
0:35:00	55	25,2	19
0:36:00	56	26,0	18
0:37:00	56	26,6	19
0:38:00	57	27,2	16
0:39:00	58	28,0	20
0:40:00	59	28,7	16
0:41:00	60	29,3	16
0:42:00	60	30,0	16
0:43:00	61	30,7	17
0:44:00	62	31,4	18
0:45:00	63	32,0	17
0:46:00	63	32,1	19
0:47:00	64	32,4	15
0:48:00	64	32,1	19
0:49:00	64	32,0	19
0:50:00	64	32,0	20
0:51:00	64	32,3	18
0:52:00	64	32,1	19
0:53:00	64	32,1	19
0:54:00	64	32,1	19
0:55:00	64	32,0	20
0:56:00	63	32,0	20
0:57:00	63	32,0	20
0:58:00	63	32,0	19
0:59:00	63	32,1	19
1:00:00	63	32,1	17
1:01:00	63	32,1	17
1:02:00	63	32,1	17
1:03:00	63	32,1	17
1:04:00	63	32,1	17
1:05:00	63	32,2	19
1:06:00	63	32,2	21
1:07:00	63	32,2	22
1:08:00	63	32,1	11
1:09:00	63	32,2	12
1:10:00	63	32,2	12
1:11:00	63	32,2	12
1:12:00	63	32,2	13
1:13:00	63	32,2	13
1:14:00	63	32,2	13
1:15:00	63	32,2	14
1:16:00	63	32,3	14
1:17:00	63	32,3	13
1:18:00	63	32,3	13
1:19:00	63	32,3	13
1:20:00	63	32,3	18
1:21:00	63	32,3	35
1:22:00	63	32,3	20
1:23:00	63	32,4	29
1:24:00	63	32,4	27
1:25:00	63	32,3	29
1:26:00	63	32,3	31
1:27:00	63	32,4	29
1:28:00	63	32,4	22
1:29:00	63	32,4	19
1:30:00	63	32,3	24
1:31:00	63	32,3	25
1:32:00	63	32,3	20
1:33:00	63	32,3	18
1:34:00	63	32,3	19
1:35:00	63	32,3	21
1:36:00	63	32,3	22
1:37:00	63	32,2	23
1:38:00	63	32,2	23
1:39:00	63	32,1	24
1:40:00	63	32,1	26
1:41:00	63	32,1	30
1:42:00	63	32,0	29
1:43:00	63	32,2	30
1:44:00	63	32,1	31
1:45:00	63	32,0	31
1:46:00	63	32,0	30
1:47:00	63	32,1	32
1:48:00	63	32,0	32
1:49:00	63	32,0	32
1:50:00	63	32,0	32
1:51:00	63	32,2	32
1:52:00	63	32,1	32
1:53:00	63	32,1	32
1:54:00	63	32,0	31
1:55:00	63	32,3	31
1:56:00	63	32,1	31
1:57:00	63	32,0	31
1:58:00	63	32,2	32
1:59:00	63	32,3	30
2:00:00	63	32,0	34
2:01:00	63	32,1	36
2:02:00	63	32,1	38
2:03:00	63	32,2	37
2:04:00	63	32,1	38
2:05:00	63	32,0	40
2:06:00	63	32,3	48
2:07:00	63	32,1	49
2:08:00	63	32,0	56
2:09:00	63	32,0	58
2:10:00	63	32,3	60
2:11:00	63	32,1	63
2:12:00	63	32,0	68
2:13:00	63	32,0	85
2:14:00	63	32,1	101

File: project-root/data/Data Acquisition/Data Acquisition/2008 year (310)/Con 1 Standard G1900 ChinaCement for Tomsk (52C) .txt
--Test Summary--
Full Path and File Name	
Instrument Name	7222-1
Instrument Type	Model 7222 Consistometer
Instrument Serial Number	113
Test Start Date	22.05.2008
Test Start Time	9:31:27
Test Stop Date	22.05.2008
Test Stop Time	11:58:36
Test Length	2:27:09
Final Sample Time Offset	2:27:00
Controller Schedule Name	
Sampling Period	60 seconds
Comments	MPa: 35.6(28), T:52(28)
Information	WellID	
Information	Customer	Tomsk
Information	CementClass	G (China)
Information	CementMfr	China
Information	Additives	no
Information	Density	1900
Information	BHCT	52
Information	BHST	
Information	FluidLoss	
Information	JobType	Standard
Calculated Value	30Bc - TT	1:50:00
Calculated Value	70Bc - TT	2:08:00
Calculated Value	100Bc - TT	N/A
Initial Temperature (°C)	25 °C
Final Temperature (°C)	53 °C
Initial Pressure (MPa)	2,0 MPa
Final Pressure (MPa)	35,7 MPa
Initial Consistency (Bc)	2 Bc
Final Consistency (Bc)	60 Bc
--Data--
Time (HH:MM:SS)	Temperature (°C)	Pressure (MPa)	Consistency (Bc)
0:00:00	25	2,0	2
0:01:00	25	3,4	2
0:02:00	25	5,2	2
0:03:00	26	6,4	2
0:04:00	27	7,7	2
0:05:00	28	8,7	2
0:06:00	30	9,6	1
0:07:00	31	10,4	2
0:08:00	32	11,6	1
0:09:00	34	12,8	1
0:10:00	35	13,9	1
0:11:00	36	15,4	1
0:12:00	37	16,3	1
0:13:00	38	17,5	1
0:14:00	39	19,1	-0
0:15:00	40	20,2	2
0:16:00	41	21,2	2
0:17:00	42	22,3	2
0:18:00	43	23,6	2
0:19:00	44	24,8	2
0:20:00	45	26,0	2
0:21:00	46	27,2	2
0:22:00	47	28,5	2
0:23:00	48	29,5	1
0:24:00	49	30,7	1
0:25:00	50	32,0	1
0:26:00	51	33,2	1
0:27:00	52	34,5	1
0:28:00	53	35,6	2
0:29:00	54	35,6	2
0:30:00	54	35,8	2
0:31:00	55	35,8	2
0:32:00	54	35,6	2
0:33:00	54	35,7	2
0:34:00	54	35,6	2
0:35:00	54	35,6	2
0:36:00	54	35,9	2
0:37:00	54	35,8	2
0:38:00	53	35,8	2
0:39:00	53	35,8	2
0:40:00	53	35,8	2
0:41:00	53	35,8	2
0:42:00	53	35,9	2
0:43:00	53	35,9	2
0:44:00	53	35,8	2
0:45:00	53	35,9	2
0:46:00	53	35,9	2
0:47:00	53	35,9	2
0:48:00	53	35,9	2
0:49:00	53	35,9	2
0:50:00	53	36,0	2
0:51:00	53	36,0	2
0:52:00	53	36,0	2
0:53:00	53	36,0	2
0:54:00	53	36,0	2
0:55:00	53	36,0	2
0:56:00	53	36,0	2
0:57:00	53	36,0	2
0:58:00	53	36,0	2
0:59:00	53	36,0	2
1:00:00	53	36,0	2
1:01:00	53	36,0	3
1:02:00	53	36,0	3
1:03:00	53	36,0	3
1:04:00	53	36,0	3
1:05:00	53	36,0	3
1:06:00	53	35,9	3
1:07:00	53	35,9	3
1:08:00	53	35,8	3
1:09:00	53	35,8	3
1:10:00	53	35,7	3
1:11:00	53	35,7	2
1:12:00	53	35,7	2
1:13:00	53	35,7	2
1:14:00	53	35,6	2
1:15:00	53	35,6	3
1:16:00	53	35,6	5
1:17:00	53	35,6	6
1:18:00	53	35,6	7
1:19:00	53	35,6	8
1:20:00	53	35,8	8
1:21:00	53	35,7	8
1:22:00	53	35,7	8
1:23:00	53	35,7	8
1:24:00	53	35,6	10
1:25:00	53	35,5	10
1:26:00	53	35,7	11
1:27:00	53	35,6	12
1:28:00	53	35,8	12
1:29:00	53	35,7	13
1:30:00	53	35,7	14
1:31:00	52	35,8	14
1:32:00	52	35,9	14
1:33:00	52	35,8	15
1:34:00	52	35,7	16
1:35:00	53	35,7	17
1:36:00	53	35,7	18
1:37:00	52	35,6	19
1:38:00	53	35,8	20
1:39:00	53	35,7	21
1:40:00	53	35,6	22
1:41:00	53	35,6	21
1:42:00	53	35,5	21
1:43:00	53	35,7	21
1:44:00	53	35,8	21
1:45:00	52	35,9	26
1:46:00	52	35,9	27
1:47:00	52	35,8	29
1:48:00	52	35,7	29
1:49:00	53	35,7	31
1:50:00	52	35,7	31
1:51:00	53	35,6	33
1:52:00	53	35,8	35
1:53:00	53	35,7	35
1:54:00	53	35,7	35
1:55:00	53	35,6	36
1:56:00	53	35,7	40
1:57:00	53	35,6	39
1:58:00	52	35,7	40
1:59:00	52	35,7	40
2:00:00	52	35,6	44
2:01:00	53	35,6	46
2:02:00	52	35,6	48
2:03:00	53	35,7	50
2:04:00	53	35,6	71
2:05:00	53	35,8	63
2:06:00	53	35,7	61
2:07:00	53	35,7	75
2:08:00	53	35,7	77
2:09:00	53	35,6	69
2:10:00	53	35,6	63
2:11:00	52	35,6	63
2:12:00	52	35,8	64
2:13:00	52	35,8	67
2:14:00	52	35,7	67
2:15:00	53	35,6	69
2:16:00	52	35,7	73
2:17:00	53	35,6	74
2:18:00	53	35,6	76
2:19:00	53	35,6	78
2:20:00	53	35,5	82
2:21:00	53	35,6	96
2:22:00	53	35,9	95
2:23:00	53	35,9	91
2:24:00	53	35,7	96
2:25:00	53	35,7	100
2:26:00	52	35,7	98
2:27:00	53	35,7	60

File: project-root/data/Data Acquisition/Data Acquisition/2008 year (310)/Con 1 Standard Test G1900 ChinaCement for Tomsk (52C) .txt
--Test Summary--
Full Path and File Name	
Instrument Name	7222-2
Instrument Type	Model 7222 Consistometer
Instrument Serial Number	128
Test Start Date	04.06.2008
Test Start Time	12:17:37
Test Stop Date	04.06.2008
Test Stop Time	14:34:15
Test Length	2:16:38
Final Sample Time Offset	2:16:00
Controller Schedule Name	
Sampling Period	60 seconds
Comments	MPa: 35.6(28); T: 52(28)
Information	WellID	
Information	Customer	PetroAlliance
Information	CementClass	G (China)
Information	CementMfr	
Information	Additives	no
Information	Density	1900
Information	BHCT	52
Information	BHST	
Information	FluidLoss	
Information	JobType	Standard Test
Calculated Value	30Bc - TT	1:21:00
Calculated Value	70Bc - TT	2:05:00
Calculated Value	100Bc - TT	N/A
Initial Temperature (°C)	26 °C
Final Temperature (°C)	52 °C
Initial Pressure (MPa)	2,7 MPa
Final Pressure (MPa)	35,9 MPa
Initial Consistency (Bc)	21 Bc
Final Consistency (Bc)	113 Bc
--Data--
Time (HH:MM:SS)	Temperature (°C)	Pressure (MPa)	Consistency (Bc)
0:00:00	26	2,7	21
0:01:00	26	3,9	22
0:02:00	26	5,5	23
0:03:00	27	6,7	22
0:04:00	29	7,6	21
0:05:00	30	8,6	21
0:06:00	31	10,0	21
0:07:00	32	11,3	20
0:08:00	33	12,3	20
0:09:00	34	13,7	20
0:10:00	36	14,9	20
0:11:00	37	15,7	19
0:12:00	38	16,9	19
0:13:00	39	18,1	19
0:14:00	39	19,5	19
0:15:00	40	20,7	20
0:16:00	41	21,7	20
0:17:00	42	23,0	20
0:18:00	43	24,1	19
0:19:00	44	25,5	19
0:20:00	45	26,6	19
0:21:00	46	27,6	21
0:22:00	47	29,1	21
0:23:00	48	30,3	22
0:24:00	48	31,5	21
0:25:00	50	32,5	22
0:26:00	50	33,9	22
0:27:00	51	35,1	21
0:28:00	52	35,8	21
0:29:00	53	35,6	21
0:30:00	53	35,9	21
0:31:00	54	36,0	21
0:32:00	54	35,7	21
0:33:00	53	35,7	21
0:34:00	53	35,7	21
0:35:00	53	35,6	21
0:36:00	53	36,0	21
0:37:00	53	36,0	21
0:38:00	53	36,0	21
0:39:00	53	36,0	21
0:40:00	53	36,0	21
0:41:00	52	36,0	21
0:42:00	52	36,0	21
0:43:00	52	36,0	20
0:44:00	52	36,0	21
0:45:00	52	36,1	21
0:46:00	52	36,1	21
0:47:00	52	36,1	21
0:48:00	52	36,1	21
0:49:00	52	36,1	21
0:50:00	52	36,1	21
0:51:00	52	36,1	21
0:52:00	52	36,1	21
0:53:00	52	36,1	21
0:54:00	52	36,2	21
0:55:00	52	36,2	21
0:56:00	52	36,2	21
0:57:00	52	36,2	21
0:58:00	52	36,1	21
0:59:00	52	36,1	21
1:00:00	52	36,1	21
1:01:00	52	36,1	21
1:02:00	52	36,0	21
1:03:00	52	36,0	21
1:04:00	52	36,0	21
1:05:00	52	36,0	22
1:06:00	52	35,9	23
1:07:00	52	35,9	24
1:08:00	52	35,9	24
1:09:00	52	35,8	25
1:10:00	52	35,8	25
1:11:00	52	35,8	25
1:12:00	52	35,8	25
1:13:00	52	35,7	26
1:14:00	52	35,7	27
1:15:00	52	35,7	28
1:16:00	52	35,6	28
1:17:00	52	36,0	29
1:18:00	52	35,9	29
1:19:00	52	35,8	30
1:20:00	52	35,7	30
1:21:00	52	35,7	31
1:22:00	52	35,7	32
1:23:00	52	35,9	32
1:24:00	52	35,8	32
1:25:00	52	35,7	33
1:26:00	52	35,7	34
1:27:00	52	35,8	35
1:28:00	52	35,7	35
1:29:00	52	35,6	36
1:30:00	52	35,8	36
1:31:00	52	35,8	37
1:32:00	52	35,7	39
1:33:00	52	35,8	40
1:34:00	52	35,7	41
1:35:00	52	35,6	42
1:36:00	52	35,8	42
1:37:00	52	35,7	43
1:38:00	52	35,7	43
1:39:00	52	35,7	43
1:40:00	52	35,7	43
1:41:00	52	35,6	43
1:42:00	52	35,7	44
1:43:00	52	35,9	45
1:44:00	52	35,8	46
1:45:00	52	35,7	47
1:46:00	52	35,7	48
1:47:00	52	35,6	49
1:48:00	52	35,7	50
1:49:00	52	35,9	50
1:50:00	52	35,8	52
1:51:00	52	35,7	53
1:52:00	52	35,6	54
1:53:00	52	35,7	55
1:54:00	52	36,0	56
1:55:00	52	35,9	57
1:56:00	52	35,9	59
1:57:00	52	35,8	61
1:58:00	52	35,8	62
1:59:00	52	35,7	63
2:00:00	52	35,6	64
2:01:00	52	35,6	65
2:02:00	52	35,9	66
2:03:00	52	35,8	69
2:04:00	52	35,8	71
2:05:00	52	35,7	72
2:06:00	52	35,6	73
2:07:00	52	35,8	74
2:08:00	52	35,7	74
2:09:00	52	35,7	75
2:10:00	52	35,7	77
2:11:00	52	35,9	78
2:12:00	52	35,8	80
2:13:00	52	35,8	81
2:14:00	52	35,7	83
2:15:00	52	35,6	85
2:16:00	52	35,9	113

File: project-root/data/Data Acquisition/Data Acquisition/2008 year (310)/Con 1 Standart Test G1900 (52 C).txt
--Test Summary--
Full Path and File Name	
Instrument Name	7222-1
Instrument Type	Model 7222 Consistometer
Instrument Serial Number	113
Test Start Date	16.04.2008
Test Start Time	10:14:34
Test Stop Date	16.04.2008
Test Stop Time	11:59:34
Test Length	1:45:00
Final Sample Time Offset	1:45:00
Controller Schedule Name	
Sampling Period	60 seconds
Comments	T: 52C (28); P: 35.6 MPa (28)
Information	WellID	
Information	Customer	
Information	CementClass	G (China)
Information	CementMfr	
Information	Additives	just cement
Information	Density	1900
Information	BHCT	52
Information	BHST	
Information	FluidLoss	
Information	JobType	
Calculated Value	30Bc - TT	1:29:00
Calculated Value	70Bc - TT	1:45:00
Calculated Value	100Bc - TT	N/A
Initial Temperature (°C)	27 °C
Final Temperature (°C)	52 °C
Initial Pressure (MPa)	1,6 MPa
Final Pressure (MPa)	35,6 MPa
Initial Consistency (Bc)	10 Bc
Final Consistency (Bc)	73 Bc
--Data--
Time (HH:MM:SS)	Temperature (°C)	Pressure (MPa)	Consistency (Bc)
0:00:00	27	1,6	10
0:01:00	27	3,0	8
0:02:00	28	4,5	8
0:03:00	28	5,8	8
0:04:00	29	6,9	8
0:05:00	30	7,9	8
0:06:00	31	9,1	8
0:07:00	32	10,3	6
0:08:00	33	11,6	6
0:09:00	35	12,8	6
0:10:00	35	13,9	6
0:11:00	37	15,2	6
0:12:00	38	16,4	6
0:13:00	39	17,6	7
0:14:00	40	18,7	8
0:15:00	41	19,8	8
0:16:00	41	21,1	8
0:17:00	42	22,3	7
0:18:00	43	23,4	7
0:19:00	44	24,7	7
0:20:00	45	25,9	7
0:21:00	46	27,1	7
0:22:00	47	28,2	8
0:23:00	48	29,4	7
0:24:00	49	30,8	7
0:25:00	50	32,1	7
0:26:00	51	33,0	7
0:27:00	52	34,2	7
0:28:00	53	35,6	7
0:29:00	53	35,7	7
0:30:00	54	35,7	7
0:31:00	54	35,6	7
0:32:00	54	35,6	7
0:33:00	54	35,7	7
0:34:00	54	35,6	7
0:35:00	54	35,6	7
0:36:00	54	35,9	7
0:37:00	54	35,7	7
0:38:00	53	35,6	7
0:39:00	53	35,6	7
0:40:00	53	35,6	7
0:41:00	53	35,7	7
0:42:00	53	35,7	7
0:43:00	53	35,7	7
0:44:00	53	35,6	7
0:45:00	53	35,6	7
0:46:00	53	35,6	7
0:47:00	53	35,5	7
0:48:00	53	35,5	7
0:49:00	53	35,7	7
0:50:00	53	35,7	7
0:51:00	53	35,6	7
0:52:00	53	35,6	7
0:53:00	53	35,6	7
0:54:00	53	35,6	7
0:55:00	53	35,6	7
0:56:00	53	35,6	7
0:57:00	53	35,6	7
0:58:00	53	35,6	7
0:59:00	53	35,6	8
1:00:00	53	35,7	8
1:01:00	53	35,6	8
1:02:00	53	35,7	9
1:03:00	53	35,6	8
1:04:00	53	35,7	8
1:05:00	53	35,6	8
1:06:00	53	35,6	8
1:07:00	53	36,0	8
1:08:00	53	35,8	8
1:09:00	53	35,8	8
1:10:00	53	35,7	14
1:11:00	53	35,6	14
1:12:00	53	35,7	14
1:13:00	53	35,7	14
1:14:00	53	35,7	18
1:15:00	52	35,6	18
1:16:00	52	35,7	20
1:17:00	52	35,8	22
1:18:00	52	35,7	22
1:19:00	52	35,6	25
1:20:00	52	35,6	25
1:21:00	52	35,6	25
1:22:00	53	35,7	25
1:23:00	53	35,6	30
1:24:00	53	35,6	30
1:25:00	53	35,6	30
1:26:00	53	35,6	30
1:27:00	53	35,6	30
1:28:00	52	35,6	38
1:29:00	52	35,7	38
1:30:00	52	35,7	40
1:31:00	52	35,6	42
1:32:00	52	35,8	44
1:33:00	52	35,8	46
1:34:00	52	35,8	46
1:35:00	52	35,7	71
1:36:00	52	35,6	55
1:37:00	52	35,7	55
1:38:00	53	35,6	62
1:39:00	53	35,7	60
1:40:00	53	35,7	61
1:41:00	52	35,6	66
1:42:00	52	35,7	66
1:43:00	52	35,7	67
1:44:00	52	35,6	71
1:45:00	52	35,6	73

File: project-root/data/Data Acquisition/Data Acquisition/2008 year (310)/Con 1 Tomsk G1420+1.5%Gel+1.5%SMS+0.05%R-7(37C).txt
--Test Summary--
Full Path and File Name	
Instrument Name	7222-1
Instrument Type	Model 7222 Consistometer
Instrument Serial Number	113
Test Start Date	11.08.2008
Test Start Time	16:35:59
Test Stop Date	12.08.2008
Test Stop Time	6:57:01
Test Length	14:21:02
Final Sample Time Offset	14:21:00
Controller Schedule Name	
Sampling Period	60 seconds
Comments	MPa: 12(35), T:37(35)
Information	WellID	369-1
Information	Customer	Rus Imperial Group (Tomsk)
Information	CementClass	G
Information	CementMfr	Suhologskiy
Information	Additives	1.5%SMS+1.5%Gel+0.05%R-7
Information	Density	1420
Information	BHCT	37
Information	BHST	46
Information	FluidLoss	
Information	JobType	244.5 mm csg.
Calculated Value	30Bc - TT	6:08:00
Calculated Value	70Bc - TT	14:21:00
Calculated Value	100Bc - TT	N/A
Initial Temperature (°C)	25 °C
Final Temperature (°C)	38 °C
Initial Pressure (MPa)	0,5 MPa
Final Pressure (MPa)	12,3 MPa
Initial Consistency (Bc)	11 Bc
Final Consistency (Bc)	78 Bc
--Data--
Time (HH:MM:SS)	Temperature (°C)	Pressure (MPa)	Consistency (Bc)
0:00:00	25	0,5	11
0:01:00	25	2,2	8
0:02:00	24	2,4	9
0:03:00	24	3,1	8
0:04:00	24	3,9	10
0:05:00	25	4,2	16
0:06:00	25	4,5	10
0:07:00	26	4,8	12
0:08:00	27	5,0	16
0:09:00	28	5,2	15
0:10:00	28	5,3	14
0:11:00	29	5,3	16
0:12:00	29	5,4	15
0:13:00	29	5,6	14
0:14:00	30	6,3	17
0:15:00	30	6,5	16
0:16:00	31	6,7	16
0:17:00	31	7,0	16
0:18:00	31	7,3	15
0:19:00	32	7,6	15
0:20:00	32	7,9	15
0:21:00	32	8,2	13
0:22:00	33	8,4	13
0:23:00	33	8,7	13
0:24:00	33	9,0	15
0:25:00	34	9,3	15
0:26:00	34	9,6	15
0:27:00	35	9,9	15
0:28:00	35	10,1	15
0:29:00	35	10,4	15
0:30:00	36	10,7	17
0:31:00	36	11,0	17
0:32:00	36	11,3	17
0:33:00	37	11,6	17
0:34:00	37	11,9	17
0:35:00	37	12,2	15
0:36:00	38	12,3	14
0:37:00	38	12,2	13
0:38:00	38	11,9	13
0:39:00	38	11,9	12
0:40:00	38	12,0	11
0:41:00	38	12,4	10
0:42:00	38	12,2	10
0:43:00	38	12,2	9
0:44:00	38	12,2	9
0:45:00	38	12,2	8
0:46:00	38	12,2	9
0:47:00	38	12,3	10
0:48:00	38	12,3	9
0:49:00	38	12,3	9
0:50:00	38	12,3	10
0:51:00	38	12,4	8
0:52:00	38	12,4	8
0:53:00	38	12,4	9
0:54:00	38	12,4	8
0:55:00	38	12,4	8
0:56:00	37	12,4	8
0:57:00	38	12,3	8
0:58:00	38	12,3	8
0:59:00	37	12,4	8
1:00:00	37	12,4	8
1:01:00	38	12,3	8
1:02:00	38	12,4	8
1:03:00	37	12,3	8
1:04:00	37	12,3	8
1:05:00	38	12,3	8
1:06:00	38	12,3	8
1:07:00	38	12,0	9
1:08:00	37	12,3	8
1:09:00	37	12,2	8
1:10:00	37	12,4	8
1:11:00	37	12,6	8
1:12:00	37	12,7	8
1:13:00	37	12,8	8
1:14:00	37	12,8	8
1:15:00	37	12,9	8
1:16:00	37	12,9	8
1:17:00	37	12,9	8
1:18:00	37	12,8	8
1:19:00	37	12,8	8
1:20:00	38	12,5	8
1:21:00	38	12,3	8
1:22:00	37	12,3	8
1:23:00	37	12,5	8
1:24:00	37	12,6	8
1:25:00	37	12,7	8
1:26:00	37	12,8	8
1:27:00	37	12,8	8
1:28:00	37	12,8	8
1:29:00	37	12,8	8
1:30:00	37	12,8	8
1:31:00	38	12,7	8
1:32:00	37	12,5	8
1:33:00	38	12,3	8
1:34:00	37	12,3	8
1:35:00	37	12,5	8
1:36:00	37	12,5	8
1:37:00	37	12,6	8
1:38:00	37	12,6	8
1:39:00	37	12,7	8
1:40:00	37	12,7	8
1:41:00	37	12,6	8
1:42:00	37	12,6	8
1:43:00	37	12,5	8
1:44:00	37	12,3	9
1:45:00	37	12,2	8
1:46:00	37	12,3	8
1:47:00	37	12,4	8
1:48:00	37	12,5	8
1:49:00	37	12,6	9
1:50:00	37	12,6	9
1:51:00	37	12,6	9
1:52:00	37	12,5	9
1:53:00	37	12,5	9
1:54:00	37	12,4	9
1:55:00	37	12,3	9
1:56:00	37	12,2	8
1:57:00	37	12,3	8
1:58:00	37	12,3	8
1:59:00	37	12,4	8
2:00:00	37	12,4	8
2:01:00	37	12,4	8
2:02:00	37	12,4	8
2:03:00	37	12,4	8
2:04:00	38	12,3	8
2:05:00	37	12,2	8
2:06:00	38	12,1	8
2:07:00	37	12,1	9
2:08:00	37	12,2	8
2:09:00	37	12,2	8
2:10:00	37	12,2	8
2:11:00	37	12,3	8
2:12:00	37	12,2	8
2:13:00	38	12,2	8
2:14:00	38	12,1	8
2:15:00	37	12,0	8
2:16:00	37	11,9	8
2:17:00	37	11,9	8
2:18:00	37	12,0	8
2:19:00	37	12,0	8
2:20:00	37	12,0	8
2:21:00	38	12,0	8
2:22:00	38	12,1	8
2:23:00	38	12,0	8
2:24:00	37	11,9	8
2:25:00	38	12,3	8
2:26:00	38	12,2	8
2:27:00	37	12,2	8
2:28:00	37	12,2	8
2:29:00	37	12,3	8
2:30:00	37	12,3	8
2:31:00	37	12,3	8
2:32:00	37	12,3	8
2:33:00	38	12,2	8
2:34:00	38	12,2	8
2:35:00	37	12,2	8
2:36:00	38	12,1	7
2:37:00	37	12,0	7
2:38:00	37	12,0	7
2:39:00	37	12,4	7
2:40:00	37	12,5	7
2:41:00	37	12,6	7
2:42:00	37	12,6	7
2:43:00	37	12,6	7
2:44:00	37	12,6	7
2:45:00	37	12,5	8
2:46:00	37	12,5	7
2:47:00	38	12,3	7
2:48:00	38	12,3	7
2:49:00	37	12,2	7
2:50:00	37	12,2	7
2:51:00	37	12,3	7
2:52:00	37	12,4	7
2:53:00	37	12,4	7
2:54:00	38	12,4	7
2:55:00	38	12,3	7
2:56:00	38	12,3	7
2:57:00	37	12,2	7
2:58:00	37	12,1	7
2:59:00	37	12,0	7
3:00:00	37	12,0	7
3:01:00	37	12,1	7
3:02:00	37	12,2	7
3:03:00	37	12,2	7
3:04:00	37	12,1	14
3:05:00	37	12,1	13
3:06:00	37	12,1	11
3:07:00	37	12,0	11
3:08:00	37	12,0	11
3:09:00	38	11,9	11
3:10:00	37	12,2	11
3:11:00	37	12,1	11
3:12:00	37	12,2	11
3:13:00	37	12,2	11
3:14:00	37	12,3	11
3:15:00	37	12,3	11
3:16:00	37	12,3	11
3:17:00	37	12,2	11
3:18:00	37	12,2	11
3:19:00	37	12,1	11
3:20:00	37	12,0	11
3:21:00	37	12,0	11
3:22:00	37	12,0	11
3:23:00	37	12,1	11
3:24:00	37	12,2	11
3:25:00	37	12,2	11
3:26:00	37	12,2	11
3:27:00	37	12,1	11
3:28:00	37	12,1	11
3:29:00	38	12,0	11
3:30:00	37	11,9	11
3:31:00	37	11,8	11
3:32:00	37	12,3	11
3:33:00	37	12,3	11
3:34:00	37	12,4	11
3:35:00	37	12,4	11
3:36:00	37	12,4	11
3:37:00	37	12,4	11
3:38:00	37	12,3	12
3:39:00	37	12,2	11
3:40:00	37	12,1	11
3:41:00	37	12,0	11
3:42:00	37	12,0	11
3:43:00	37	12,1	13
3:44:00	37	12,2	12
3:45:00	37	12,3	13
3:46:00	37	12,2	13
3:47:00	37	12,2	13
3:48:00	37	12,1	13
3:49:00	37	12,1	13
3:50:00	37	12,0	13
3:51:00	37	12,0	13
3:52:00	38	12,3	13
3:53:00	37	12,3	13
3:54:00	37	12,3	13
3:55:00	37	12,4	14
3:56:00	37	12,5	13
3:57:00	37	12,5	13
3:58:00	37	12,5	15
3:59:00	38	12,4	15
4:00:00	38	12,4	14
4:01:00	38	12,3	16
4:02:00	38	12,2	16
4:03:00	38	12,1	16
4:04:00	37	12,1	16
4:05:00	37	12,1	16
4:06:00	37	12,1	16
4:07:00	37	12,3	15
4:08:00	37	12,3	14
4:09:00	37	12,3	14
4:10:00	37	12,3	14
4:11:00	37	12,2	14
4:12:00	37	12,1	14
4:13:00	38	12,0	14
4:14:00	38	12,0	14
4:15:00	38	12,4	20
4:16:00	37	12,4	18
4:17:00	37	12,5	17
4:18:00	37	12,6	17
4:19:00	37	12,6	18
4:20:00	37	12,7	18
4:21:00	38	12,6	18
4:22:00	37	12,5	15
4:23:00	38	12,4	16
4:24:00	38	12,3	15
4:25:00	38	12,2	15
4:26:00	38	12,2	15
4:27:00	37	12,3	15
4:28:00	37	12,3	15
4:29:00	37	12,4	15
4:30:00	38	12,4	15
4:31:00	37	12,4	15
4:32:00	37	12,4	15
4:33:00	38	12,3	16
4:34:00	38	12,2	21
4:35:00	38	12,1	18
4:36:00	37	12,0	16
4:37:00	37	12,0	17
4:38:00	38	12,0	18
4:39:00	37	12,1	17
4:40:00	37	12,2	17
4:41:00	37	12,2	17
4:42:00	37	12,3	17
4:43:00	37	12,1	17
4:44:00	37	12,1	17
4:45:00	38	12,0	17
4:46:00	37	11,9	17
4:47:00	38	12,3	17
4:48:00	37	12,3	18
4:49:00	37	12,4	17
4:50:00	37	12,5	17
4:51:00	37	12,5	17
4:52:00	38	12,5	17
4:53:00	37	12,5	17
4:54:00	38	12,4	17
4:55:00	38	12,3	17
4:56:00	38	12,2	18
4:57:00	38	12,1	19
4:58:00	38	12,0	22
4:59:00	37	12,1	19
5:00:00	38	12,2	20
5:01:00	37	12,3	19
5:02:00	38	12,3	18
5:03:00	38	12,3	19
5:04:00	38	12,3	19
5:05:00	38	12,2	19
5:06:00	38	12,1	19
5:07:00	38	12,0	20
5:08:00	38	11,9	24
5:09:00	38	12,0	21
5:10:00	37	12,1	20
5:11:00	38	12,1	20
5:12:00	37	12,2	20
5:13:00	38	12,2	21
5:14:00	38	12,2	21
5:15:00	37	12,2	22
5:16:00	38	12,1	23
5:17:00	38	12,0	22
5:18:00	38	12,3	22
5:19:00	38	12,2	22
5:20:00	38	12,2	23
5:21:00	37	12,2	22
5:22:00	38	12,3	22
5:23:00	37	12,4	22
5:24:00	37	12,5	22
5:25:00	37	12,5	22
5:26:00	37	12,5	22
5:27:00	38	12,4	22
5:28:00	38	12,3	22
5:29:00	38	12,2	23
5:30:00	38	12,1	27
5:31:00	38	12,0	24
5:32:00	37	12,1	25
5:33:00	38	12,2	25
5:34:00	37	12,3	24
5:35:00	37	12,4	24
5:36:00	37	12,5	25
5:37:00	37	12,5	25
5:38:00	38	12,4	27
5:39:00	38	12,3	24
5:40:00	38	12,2	24
5:41:00	38	12,1	24
5:42:00	38	12,0	25
5:43:00	38	12,3	25
5:44:00	37	12,4	25
5:45:00	37	12,4	26
5:46:00	37	12,5	26
5:47:00	38	12,6	26
5:48:00	37	12,6	25
5:49:00	38	12,5	25
5:50:00	38	12,4	25
5:51:00	38	12,3	25
5:52:00	38	12,2	26
5:53:00	38	12,2	26
5:54:00	38	12,1	26
5:55:00	37	12,2	26
5:56:00	37	12,3	26
5:57:00	37	12,4	26
5:58:00	37	12,5	26
5:59:00	37	12,5	26
6:00:00	37	12,4	27
6:01:00	38	12,3	27
6:02:00	38	12,1	27
6:03:00	38	12,1	30
6:04:00	38	12,0	29
6:05:00	38	11,9	29
6:06:00	37	12,0	29
6:07:00	38	12,1	32
6:08:00	37	12,2	32
6:09:00	38	12,3	31
6:10:00	38	12,3	30
6:11:00	38	12,2	30
6:12:00	38	12,0	30
6:13:00	38	11,9	31
6:14:00	38	12,3	32
6:15:00	38	12,3	32
6:16:00	38	12,2	32
6:17:00	38	12,3	35
6:18:00	37	12,4	40
6:19:00	37	12,5	36
6:20:00	38	12,5	33
6:21:00	38	12,5	32
6:22:00	38	12,4	33
6:23:00	38	12,3	35
6:24:00	38	12,2	44
6:25:00	38	12,1	38
6:26:00	38	12,0	36
6:27:00	37	12,1	37
6:28:00	37	12,2	38
6:29:00	38	12,3	38
6:30:00	38	12,4	42
6:31:00	38	12,4	40
6:32:00	38	12,3	38
6:33:00	38	12,2	39
6:34:00	38	12,1	40
6:35:00	38	12,0	39
6:36:00	38	12,0	42
6:37:00	37	11,9	40
6:38:00	38	12,0	41
6:39:00	38	12,2	48
6:40:00	37	12,2	44
6:41:00	37	12,3	41
6:42:00	37	12,3	43
6:43:00	38	12,2	43
6:44:00	38	12,0	43
6:45:00	38	11,9	42
6:46:00	38	11,9	45
6:47:00	38	12,3	48
6:48:00	38	12,2	46
6:49:00	37	12,3	50
6:50:00	37	12,4	43
6:51:00	37	12,5	43
6:52:00	37	12,6	46
6:53:00	38	12,5	44
6:54:00	37	12,4	43
6:55:00	38	12,3	45
6:56:00	38	12,2	45
6:57:00	38	12,1	44
6:58:00	38	12,1	44
6:59:00	38	12,1	43
7:00:00	37	12,2	44
7:01:00	37	12,3	42
7:02:00	37	12,4	42
7:03:00	38	12,4	42
7:04:00	38	12,3	42
7:05:00	38	12,1	42
7:06:00	38	12,0	41
7:07:00	38	12,0	41
7:08:00	38	12,0	41
7:09:00	38	12,0	42
7:10:00	37	12,2	42
7:11:00	37	12,3	42
7:12:00	37	12,3	43
7:13:00	38	12,3	43
7:14:00	38	12,3	46
7:15:00	38	12,1	47
7:16:00	38	12,0	48
7:17:00	38	12,0	51
7:18:00	38	12,4	55
7:19:00	37	12,4	52
7:20:00	37	12,4	48
7:21:00	37	12,5	48
7:22:00	38	12,7	48
7:23:00	38	12,7	51
7:24:00	38	12,6	52
7:25:00	38	12,5	53
7:26:00	38	12,4	56
7:27:00	38	12,3	51
7:28:00	38	12,3	59
7:29:00	38	12,2	54
7:30:00	37	12,3	55
7:31:00	37	12,4	59
7:32:00	37	12,5	55
7:33:00	38	12,6	58
7:34:00	37	12,5	54
7:35:00	38	12,4	60
7:36:00	38	12,3	54
7:37:00	38	12,2	53
7:38:00	38	12,1	52
7:39:00	38	12,1	53
7:40:00	38	12,1	53
7:41:00	38	12,2	53
7:42:00	37	12,4	63
7:43:00	38	12,4	52
7:44:00	38	12,4	52
7:45:00	38	12,3	53
7:46:00	38	12,2	64
7:47:00	38	12,1	57
7:48:00	38	12,0	54
7:49:00	38	12,0	53
7:50:00	37	12,0	53
7:51:00	37	12,2	53
7:52:00	37	12,2	53
7:53:00	37	12,3	53
7:54:00	38	12,3	53
7:55:00	38	12,2	55
7:56:00	38	12,1	54
7:57:00	38	12,0	53
7:58:00	38	12,4	54
7:59:00	38	12,3	54
8:00:00	37	12,4	54
8:01:00	37	12,5	54
8:02:00	38	12,6	54
8:03:00	38	12,7	57
8:04:00	37	12,7	56
8:05:00	38	12,6	56
8:06:00	38	12,4	55
8:07:00	38	12,3	54
8:08:00	38	12,3	64
8:09:00	37	12,2	61
8:10:00	37	12,2	59
8:11:00	37	12,4	59
8:12:00	37	12,5	58
8:13:00	37	12,6	58
8:14:00	37	12,6	62
8:15:00	38	12,5	55
8:16:00	38	12,4	63
8:17:00	38	12,2	55
8:18:00	38	12,2	54
8:19:00	38	12,1	54
8:20:00	38	12,1	54
8:21:00	38	12,3	54
8:22:00	37	12,4	54
8:23:00	37	12,5	54
8:24:00	37	12,5	54
8:25:00	38	12,4	54
8:26:00	38	12,3	54
8:27:00	38	12,1	54
8:28:00	38	12,1	54
8:29:00	38	12,0	54
8:30:00	37	12,1	54
8:31:00	37	12,2	54
8:32:00	37	12,3	54
8:33:00	37	12,4	54
8:34:00	37	12,4	54
8:35:00	38	12,3	54
8:36:00	38	12,2	54
8:37:00	38	12,1	54
8:38:00	38	12,0	54
8:39:00	38	12,0	54
8:40:00	37	12,0	59
8:41:00	37	12,1	59
8:42:00	37	12,3	59
8:43:00	37	12,4	59
8:44:00	37	12,4	59
8:45:00	38	12,3	59
8:46:00	38	12,2	61
8:47:00	38	12,1	59
8:48:00	38	12,0	57
8:49:00	38	12,3	57
8:50:00	38	12,3	57
8:51:00	37	12,4	57
8:52:00	38	12,5	58
8:53:00	37	12,6	58
8:54:00	38	12,7	58
8:55:00	37	12,6	58
8:56:00	38	12,5	57
8:57:00	38	12,4	56
8:58:00	38	12,3	56
8:59:00	38	12,2	56
9:00:00	37	12,2	56
9:01:00	38	12,3	56
9:02:00	37	12,5	56
9:03:00	38	12,6	56
9:04:00	37	12,6	56
9:05:00	38	12,5	56
9:06:00	38	12,3	56
9:07:00	38	12,2	56
9:08:00	38	12,2	56
9:09:00	38	12,1	56
9:10:00	37	12,2	56
9:11:00	37	12,3	56
9:12:00	37	12,4	56
9:13:00	38	12,5	56
9:14:00	37	12,5	57
9:15:00	38	12,4	57
9:16:00	38	12,3	57
9:17:00	38	12,2	56
9:18:00	38	12,1	56
9:19:00	37	12,1	56
9:20:00	38	12,2	56
9:21:00	37	12,3	57
9:22:00	37	12,4	57
9:23:00	37	12,5	57
9:24:00	38	12,4	57
9:25:00	38	12,3	57
9:26:00	38	12,2	57
9:27:00	38	12,1	57
9:28:00	38	12,0	57
9:29:00	38	12,0	57
9:30:00	37	12,1	57
9:31:00	37	12,3	57
9:32:00	38	12,4	57
9:33:00	38	12,4	57
9:34:00	38	12,3	57
9:35:00	38	12,2	57
9:36:00	38	12,1	57
9:37:00	38	12,0	57
9:38:00	37	12,0	57
9:39:00	37	12,0	56
9:40:00	38	12,2	56
9:41:00	37	12,3	56
9:42:00	38	12,4	56
9:43:00	38	12,5	56
9:44:00	38	12,4	56
9:45:00	38	12,3	56
9:46:00	38	12,1	57
9:47:00	38	12,1	57
9:48:00	38	12,0	57
9:49:00	38	12,0	57
9:50:00	37	12,1	57
9:51:00	37	12,2	57
9:52:00	37	12,3	58
9:53:00	37	12,4	57
9:54:00	38	12,3	58
9:55:00	38	12,2	58
9:56:00	38	12,1	58
9:57:00	38	12,0	58
9:58:00	38	12,4	58
9:59:00	38	12,4	58
10:00:00	38	12,5	58
10:01:00	37	12,6	58
10:02:00	38	12,7	58
10:03:00	38	12,7	59
10:04:00	38	12,6	64
10:05:00	38	12,5	66
10:06:00	38	12,4	68
10:07:00	38	12,3	66
10:08:00	38	12,3	62
10:09:00	37	12,4	62
10:10:00	38	12,5	63
10:11:00	38	12,6	62
10:12:00	38	12,7	68
10:13:00	38	12,6	68
10:14:00	38	12,5	67
10:15:00	38	12,4	62
10:16:00	38	12,3	61
10:17:00	38	12,2	60
10:18:00	38	12,3	60
10:19:00	37	12,4	60
10:20:00	37	12,5	60
10:21:00	37	12,6	59
10:22:00	38	12,6	59
10:23:00	38	12,5	60
10:24:00	38	12,4	61
10:25:00	38	12,3	61
10:26:00	38	12,2	62
10:27:00	38	12,2	61
10:28:00	37	12,3	61
10:29:00	37	12,4	61
10:30:00	37	12,5	60
10:31:00	38	12,6	60
10:32:00	38	12,5	60
10:33:00	38	12,5	60
10:34:00	38	12,3	60
10:35:00	38	12,2	60
10:36:00	38	12,2	61
10:37:00	38	12,1	60
10:38:00	37	12,2	60
10:39:00	37	12,4	60
10:40:00	37	12,5	60
10:41:00	38	12,5	60
10:42:00	38	12,5	59
10:43:00	38	12,4	59
10:44:00	38	12,3	59
10:45:00	38	12,2	60
10:46:00	38	12,1	61
10:47:00	37	12,1	61
10:48:00	38	12,2	61
10:49:00	38	12,4	61
10:50:00	38	12,5	61
10:51:00	37	12,5	61
10:52:00	37	12,4	61
10:53:00	38	12,3	61
10:54:00	38	12,2	61
10:55:00	38	12,1	63
10:56:00	38	12,1	62
10:57:00	37	12,1	61
10:58:00	37	12,2	61
10:59:00	38	12,4	62
11:00:00	38	12,4	63
11:01:00	37	12,4	64
11:02:00	38	12,4	63
11:03:00	38	12,2	63
11:04:00	38	12,1	62
11:05:00	38	12,0	63
11:06:00	38	12,0	63
11:07:00	37	12,0	62
11:08:00	37	12,2	62
11:09:00	37	12,3	62
11:10:00	37	12,4	61
11:11:00	38	12,4	61
11:12:00	38	12,3	61
11:13:00	38	12,2	61
11:14:00	38	12,1	62
11:15:00	38	12,0	61
11:16:00	38	12,1	61
11:17:00	38	12,1	61
11:18:00	37	12,3	62
11:19:00	37	12,4	62
11:20:00	38	12,4	62
11:21:00	37	12,4	62
11:22:00	38	12,3	62
11:23:00	38	12,2	62
11:24:00	38	12,1	62
11:25:00	38	12,0	62
11:26:00	38	12,0	62
11:27:00	38	12,2	62
11:28:00	37	12,3	62
11:29:00	38	12,4	61
11:30:00	37	12,4	61
11:31:00	38	12,4	61
11:32:00	38	12,2	63
11:33:00	38	12,1	64
11:34:00	38	12,0	65
11:35:00	38	12,0	66
11:36:00	37	12,0	66
11:37:00	37	12,2	65
11:38:00	37	12,3	65
11:39:00	37	12,4	64
11:40:00	38	12,4	64
11:41:00	38	12,2	64
11:42:00	38	12,1	64
11:43:00	38	12,0	66
11:44:00	38	12,0	66
11:45:00	38	12,1	65
11:46:00	37	12,2	65
11:47:00	37	12,3	65
11:48:00	37	12,4	64
11:49:00	38	12,5	64
11:50:00	38	12,5	63
11:51:00	38	12,3	65
11:52:00	38	12,2	64
11:53:00	38	12,1	67
11:54:00	38	12,1	66
11:55:00	38	12,1	65
11:56:00	37	12,2	64
11:57:00	37	12,4	64
11:58:00	37	12,5	64
11:59:00	37	12,5	64
12:00:00	38	12,4	64
12:01:00	38	12,3	65
12:02:00	38	12,2	64
12:03:00	38	12,1	63
12:04:00	38	12,0	62
12:05:00	38	12,0	62
12:06:00	38	12,2	62
12:07:00	37	12,3	62
12:08:00	38	12,5	62
12:09:00	37	12,5	62
12:10:00	38	12,4	62
12:11:00	38	12,2	65
12:12:00	38	12,1	67
12:13:00	38	12,0	72
12:14:00	38	12,0	70
12:15:00	38	12,0	69
12:16:00	38	12,2	69
12:17:00	37	12,3	68
12:18:00	37	12,4	67
12:19:00	38	12,4	67
12:20:00	38	12,3	67
12:21:00	38	12,2	67
12:22:00	38	12,0	69
12:23:00	38	12,0	66
12:24:00	38	12,2	66
12:25:00	37	12,2	65
12:26:00	38	12,4	66
12:27:00	37	12,5	65
12:28:00	38	12,6	65
12:29:00	38	12,6	65
12:30:00	38	12,5	65
12:31:00	38	12,4	73
12:32:00	38	12,3	69
12:33:00	38	12,2	68
12:34:00	38	12,1	68
12:35:00	38	12,2	68
12:36:00	37	12,4	67
12:37:00	37	12,5	66
12:38:00	38	12,6	65
12:39:00	38	12,6	65
12:40:00	38	12,5	65
12:41:00	38	12,3	66
12:42:00	38	12,2	66
12:43:00	38	12,1	66
12:44:00	38	12,1	64
12:45:00	37	12,2	63
12:46:00	37	12,3	63
12:47:00	38	12,5	63
12:48:00	38	12,5	62
12:49:00	38	12,5	62
12:50:00	38	12,4	62
12:51:00	38	12,3	61
12:52:00	38	12,2	61
12:53:00	38	12,1	62
12:54:00	38	12,1	63
12:55:00	38	12,2	63
12:56:00	38	12,4	62
12:57:00	38	12,5	63
12:58:00	37	12,5	62
12:59:00	38	12,4	62
13:00:00	38	12,3	61
13:01:00	38	12,2	62
13:02:00	38	12,1	62
13:03:00	38	12,1	63
13:04:00	37	12,1	62
13:05:00	38	12,3	63
13:06:00	37	12,4	63
13:07:00	38	12,5	64
13:08:00	38	12,4	63
13:09:00	38	12,3	66
13:10:00	38	12,2	63
13:11:00	38	12,1	63
13:12:00	38	12,0	64
13:13:00	38	12,0	68
13:14:00	38	12,1	67
13:15:00	37	12,3	67
13:16:00	37	12,4	67
13:17:00	38	12,5	66
13:18:00	38	12,4	68
13:19:00	38	12,3	66
13:20:00	38	12,2	66
13:21:00	38	12,1	66
13:22:00	38	12,0	67
13:23:00	38	12,4	66
13:24:00	37	12,5	65
13:25:00	37	12,7	66
13:26:00	37	12,8	66
13:27:00	38	12,8	66
13:28:00	38	12,8	66
13:29:00	38	12,7	66
13:30:00	38	12,5	71
13:31:00	38	12,5	69
13:32:00	38	12,4	66
13:33:00	38	12,4	66
13:34:00	38	12,5	66
13:35:00	37	12,7	67
13:36:00	37	12,8	71
13:37:00	38	12,8	68
13:38:00	38	12,7	64
13:39:00	38	12,6	64
13:40:00	38	12,5	64
13:41:00	38	12,4	63
13:42:00	38	12,4	63
13:43:00	38	12,4	63
13:44:00	38	12,5	63
13:45:00	38	12,6	63
13:46:00	37	12,7	63
13:47:00	37	12,8	63
13:48:00	38	12,8	63
13:49:00	38	12,6	63
13:50:00	38	12,5	65
13:51:00	38	12,4	64
13:52:00	38	12,3	64
13:53:00	38	12,4	63
13:54:00	37	12,4	63
13:55:00	37	12,6	63
13:56:00	37	12,7	63
13:57:00	37	12,7	65
13:58:00	38	12,7	64
13:59:00	38	12,6	63
14:00:00	38	12,5	62
14:01:00	38	12,4	62
14:02:00	38	12,3	62
14:03:00	37	12,3	62
14:04:00	38	12,4	62
14:05:00	38	12,6	62
14:06:00	37	12,7	62
14:07:00	37	12,7	62
14:08:00	37	12,7	62
14:09:00	38	12,6	62
14:10:00	38	12,4	63
14:11:00	38	12,4	67
14:12:00	38	12,3	66
14:13:00	37	12,3	66
14:14:00	37	12,4	65
14:15:00	37	12,5	65
14:16:00	38	12,7	64
14:17:00	37	12,7	64
14:18:00	38	12,6	64
14:19:00	38	12,5	65
14:20:00	38	12,4	71
14:21:00	38	12,3	78
