Repository: ProgWizer/parser

File: project-root/data/Data Acquisition/Data Acquisition/2008 year (310)/Con 1 Tomsk G1420+1.5%Gel+1.5%SMS+0.15%R-7 (80C).txt
--Test Summary--
Full Path and File Name	
Instrument Name	7222-1
Instrument Type	Model 7222 Consistometer
Instrument Serial Number	113
Test Start Date	23.07.2008
Test Start Time	18:28:14
Test Stop Date	23.07.2008
Test Stop Time	22:18:14
Test Length	3:50:00
Final Sample Time Offset	3:50:00
Controller Schedule Name	
Sampling Period	60 seconds
Comments	T:80C(84);P:34,05MPa(84)
Information	WellID	Tomsk
Information	Customer	Rus Imperial Group (Tomsk)
Information	CementClass	G
Information	CementMfr	n/a
Information	Additives	1.25%SMS+1.25%Gel+0.15%R-7
Information	Density	1420
Information	BHCT	80
Information	BHST	103
Information	FluidLoss	n/a
Information	JobType	168 mm csg production
Calculated Value	30Bc - TT	2:06:00
Calculated Value	70Bc - TT	3:50:00
Calculated Value	100Bc - TT	N/A
Initial Temperature (°C)	24 °C
Final Temperature (°C)	81 °C
Initial Pressure (MPa)	1,5 MPa
Final Pressure (MPa)	34,1 MPa
Initial Consistency (Bc)	10 Bc
Final Consistency (Bc)	94 Bc
--Data--
Time (HH:MM:SS)	Temperature (°C)	Pressure (MPa)	Consistency (Bc)
0:00:00	24	1,5	10
0:01:00	24	2,3	8
0:02:00	24	2,9	10
0:03:00	25	3,7	3
0:04:00	25	4,3	2
0:05:00	26	4,8	4
0:06:00	27	5,2	2
0:07:00	28	5,6	3
0:08:00	29	5,9	2
0:09:00	30	6,3	3
0:10:00	31	6,6	5
0:11:00	31	7,0	5
0:12:00	32	7,4	5
0:13:00	33	7,8	5
0:14:00	34	8,2	4
0:15:00	34	8,4	4
0:16:00	35	9,0	4
0:17:00	35	9,2	4
0:18:00	36	9,4	4
0:19:00	37	10,0	2
0:20:00	38	10,4	1
0:21:00	38	10,8	2
0:22:00	39	11,2	0
0:23:00	40	11,7	0
0:24:00	40	11,7	0
0:25:00	41	12,3	0
0:26:00	42	12,2	2
0:27:00	42	12,9	12
0:28:00	43	13,5	7
0:29:00	44	13,5	9
0:30:00	44	14,1	3
0:31:00	45	14,7	1
0:32:00	46	14,6	0
0:33:00	46	15,1	0
0:34:00	47	15,7	0
0:35:00	48	15,7	1
0:36:00	49	16,2	0
0:37:00	49	16,9	0
0:38:00	50	16,7	2
0:39:00	51	17,3	0
0:40:00	51	17,8	0
0:41:00	52	18,5	0
0:42:00	53	18,2	0
0:43:00	53	18,8	0
0:44:00	54	19,3	0
0:45:00	55	19,9	0
0:46:00	55	20,4	0
0:47:00	56	20,1	0
0:48:00	57	20,7	0
0:49:00	57	21,4	0
0:50:00	58	21,0	0
0:51:00	59	21,6	0
0:52:00	60	22,2	0
0:53:00	60	22,7	0
0:54:00	61	23,2	0
0:55:00	62	23,9	0
0:56:00	62	23,8	1
0:57:00	63	24,3	1
0:58:00	63	25,0	1
0:59:00	64	25,1	1
1:00:00	65	25,5	1
1:01:00	66	26,1	1
1:02:00	66	25,8	1
1:03:00	67	26,4	1
1:04:00	68	26,9	1
1:05:00	68	27,5	1
1:06:00	69	28,1	1
1:07:00	70	27,8	2
1:08:00	70	28,4	20
1:09:00	71	29,0	6
1:10:00	72	29,6	5
1:11:00	72	29,3	6
1:12:00	73	29,8	6
1:13:00	74	30,3	5
1:14:00	74	30,8	5
1:15:00	75	31,3	5
1:16:00	76	31,9	5
1:17:00	76	31,5	5
1:18:00	77	32,1	6
1:19:00	78	32,7	6
1:20:00	79	33,2	6
1:21:00	79	33,5	6
1:22:00	80	34,0	7
1:23:00	81	34,3	7
1:24:00	81	34,6	7
1:25:00	82	34,5	7
1:26:00	82	34,0	7
1:27:00	83	34,0	8
1:28:00	83	34,0	8
1:29:00	83	34,0	8
1:30:00	82	34,0	8
1:31:00	82	34,1	8
1:32:00	81	34,5	8
1:33:00	81	34,7	8
1:34:00	81	34,8	8
1:35:00	81	34,7	8
1:36:00	81	34,6	9
1:37:00	81	34,5	9
1:38:00	81	34,4	9
1:39:00	81	34,3	15
1:40:00	81	34,2	15
1:41:00	81	34,2	14
1:42:00	81	34,2	15
1:43:00	81	34,1	14
1:44:00	81	34,1	14
1:45:00	81	34,0	14
1:46:00	81	34,0	16
1:47:00	81	34,1	16
1:48:00	81	34,0	16
1:49:00	81	34,0	21
1:50:00	81	34,2	21
1:51:00	81	34,1	21
1:52:00	81	34,1	21
1:53:00	81	34,0	21
1:54:00	81	34,0	21
1:55:00	81	34,2	25
1:56:00	81	34,1	25
1:57:00	81	34,1	25
1:58:00	81	34,0	25
1:59:00	81	34,0	25
2:00:00	81	34,0	26
2:01:00	81	34,1	26
2:02:00	81	34,0	26
2:03:00	81	34,1	30
2:04:00	81	34,0	30
2:05:00	81	34,1	32
2:06:00	81	34,0	33
2:07:00	81	34,0	34
2:08:00	81	34,1	37
2:09:00	81	34,1	42
2:10:00	81	34,0	38
2:11:00	81	34,0	42
2:12:00	81	34,0	47
2:13:00	81	34,1	38
2:14:00	81	34,0	39
2:15:00	81	34,0	42
2:16:00	81	34,0	40
2:17:00	81	34,0	53
2:18:00	81	34,0	52
2:19:00	81	34,1	53
2:20:00	81	34,0	45
2:21:00	81	34,0	43
2:22:00	81	34,0	42
2:23:00	81	34,0	42
2:24:00	81	34,1	44
2:25:00	81	34,1	44
2:26:00	81	34,1	47
2:27:00	81	34,1	48
2:28:00	81	34,1	48
2:29:00	81	34,0	48
2:30:00	81	34,0	49
2:31:00	81	34,0	49
2:32:00	81	34,0	49
2:33:00	81	34,0	49
2:34:00	81	34,1	48
2:35:00	81	34,1	50
2:36:00	81	34,0	50
2:37:00	81	34,0	50
2:38:00	81	34,0	52
2:39:00	81	34,0	53
2:40:00	81	34,0	54
2:41:00	81	34,0	53
2:42:00	81	34,0	53
2:43:00	81	34,0	53
2:44:00	81	34,4	53
2:45:00	81	34,3	53
2:46:00	81	34,3	53
2:47:00	81	34,3	53
2:48:00	81	34,3	53
2:49:00	81	34,3	53
2:50:00	81	34,3	53
2:51:00	81	34,2	53
2:52:00	81	34,2	53
2:53:00	81	34,2	53
2:54:00	81	34,2	53
2:55:00	81	34,2	53
2:56:00	81	34,2	53
2:57:00	81	34,2	53
2:58:00	81	34,2	53
2:59:00	81	34,1	53
3:00:00	81	34,0	54
3:01:00	81	34,0	54
3:02:00	81	34,1	54
3:03:00	81	34,1	54
3:04:00	81	34,0	54
3:05:00	81	34,0	54
3:06:00	81	34,0	54
3:07:00	81	34,0	53
3:08:00	81	34,0	54
3:09:00	81	34,0	56
3:10:00	81	34,0	56
3:11:00	81	34,1	57
3:12:00	81	34,1	57
3:13:00	81	34,1	57
3:14:00	81	34,1	57
3:15:00	81	34,1	57
3:16:00	81	34,0	58
3:17:00	81	34,0	58
3:18:00	81	34,0	59
3:19:00	81	34,0	61
3:20:00	81	34,0	61
3:21:00	81	34,0	62
3:22:00	81	34,1	62
3:23:00	81	34,1	62
3:24:00	81	34,1	63
3:25:00	81	34,0	63
3:26:00	81	34,0	63
3:27:00	81	34,0	64
3:28:00	81	34,0	64
3:29:00	81	34,0	64
3:30:00	81	34,0	64
3:31:00	81	34,0	64
3:32:00	81	34,0	64
3:33:00	81	34,1	65
3:34:00	81	34,1	65
3:35:00	81	34,1	65
3:36:00	81	34,1	65
3:37:00	81	34,0	65
3:38:00	81	34,0	65
3:39:00	81	34,0	65
3:40:00	81	34,0	65
3:41:00	81	34,0	65
3:42:00	81	34,0	65
3:43:00	81	34,0	65
3:44:00	81	34,0	65
3:45:00	81	34,0	65
3:46:00	81	34,1	65
3:47:00	81	34,1	66
3:48:00	81	34,1	66
3:49:00	81	34,1	71
3:50:00	81	34,1	94

File: project-root/data/Data Acquisition/Data Acquisition/2008 year (310)/Con 1 Tomsk G1420+1.5%Gel+1.5%SMS+2%CaCl2(37C).txt
--Test Summary--
Full Path and File Name	
Instrument Name	7222-1
Instrument Type	Model 7222 Consistometer
Instrument Serial Number	113
Test Start Date	12.08.2008
Test Start Time	9:14:59
Test Stop Date	12.08.2008
Test Stop Time	17:18:05
Test Length	8:03:06
Final Sample Time Offset	8:03:00
Controller Schedule Name	
Sampling Period	60 seconds
Comments	MPa: 12(35), T:37(35)
Information	WellID	369-1
Information	Customer	Rus Imperial Group (Tomsk)
Information	CementClass	G
Information	CementMfr	Suhologskiy
Information	Additives	1.5%SMS+1.5%Gel+2%CaCl2
Information	Density	1420
Information	BHCT	37
Information	BHST	
Information	FluidLoss	n/a
Information	JobType	244.5 mm csg.
Calculated Value	30Bc - TT	7:00:00
Calculated Value	70Bc - TT	N/A
Calculated Value	100Bc - TT	N/A
Initial Temperature (°C)	25 °C
Final Temperature (°C)	37 °C
Initial Pressure (MPa)	2,0 MPa
Final Pressure (MPa)	10,2 MPa
Initial Consistency (Bc)	8 Bc
Final Consistency (Bc)	19 Bc
--Data--
Time (HH:MM:SS)	Temperature (°C)	Pressure (MPa)	Consistency (Bc)
0:00:00	25	2,0	8
0:01:00	26	2,2	7
0:02:00	26	2,7	7
0:03:00	27	2,8	7
0:04:00	28	3,0	8
0:05:00	28	3,6	7
0:06:00	29	3,7	8
0:07:00	29	4,2	8
0:08:00	29	4,2	8
0:09:00	30	4,7	8
0:10:00	30	4,8	8
0:11:00	30	5,3	8
0:12:00	31	5,8	9
0:13:00	31	5,8	9
0:14:00	31	6,3	8
0:15:00	31	6,3	8
0:16:00	31	6,8	8
0:17:00	31	6,8	9
0:18:00	31	7,2	9
0:19:00	32	7,4	9
0:20:00	32	7,9	9
0:21:00	32	8,5	9
0:22:00	32	9,2	9
0:23:00	32	9,0	9
0:24:00	33	9,6	9
0:25:00	33	9,6	10
0:26:00	34	10,0	9
0:27:00	34	10,2	9
0:28:00	35	10,3	9
0:29:00	36	10,4	9
0:30:00	36	10,4	13
0:31:00	36	11,0	14
0:32:00	37	11,2	12
0:33:00	37	11,5	12
0:34:00	37	11,8	18
0:35:00	38	12,2	15
0:36:00	38	12,3	17
0:37:00	38	12,0	17
0:38:00	38	12,1	18
0:39:00	39	12,0	15
0:40:00	39	12,2	15
0:41:00	39	12,0	18
0:42:00	38	12,2	15
0:43:00	38	12,1	15
0:44:00	38	11,9	15
0:45:00	38	11,8	15
0:46:00	38	12,1	15
0:47:00	37	12,4	19
0:48:00	37	12,7	17
0:49:00	37	12,3	18
0:50:00	37	12,6	18
0:51:00	37	12,8	17
0:52:00	37	12,9	16
0:53:00	37	12,9	16
0:54:00	37	12,7	18
0:55:00	38	12,3	16
0:56:00	38	12,1	14
0:57:00	38	12,2	17
0:58:00	38	12,1	13
0:59:00	38	11,9	18
1:00:00	37	12,0	17
1:01:00	37	12,1	16
1:02:00	37	12,3	16
1:03:00	37	12,5	13
1:04:00	37	12,8	12
1:05:00	37	13,0	13
1:06:00	37	12,2	19
1:07:00	37	12,3	20
1:08:00	37	12,3	19
1:09:00	37	12,1	19
1:10:00	38	12,1	16
1:11:00	38	11,9	16
1:12:00	38	11,9	15
1:13:00	38	12,2	14
1:14:00	37	12,1	15
1:15:00	37	12,1	15
1:16:00	37	12,2	15
1:17:00	37	12,3	15
1:18:00	37	12,5	15
1:19:00	37	12,7	14
1:20:00	37	12,8	14
1:21:00	37	12,9	15
1:22:00	37	12,9	15
1:23:00	37	12,8	15
1:24:00	38	12,6	15
1:25:00	38	12,4	15
1:26:00	38	12,3	14
1:27:00	37	12,1	14
1:28:00	37	12,1	14
1:29:00	38	12,0	14
1:30:00	37	12,1	14
1:31:00	37	12,3	15
1:32:00	37	12,4	15
1:33:00	37	12,6	15
1:34:00	37	12,7	15
1:35:00	37	12,8	15
1:36:00	37	12,8	15
1:37:00	38	12,8	15
1:38:00	38	12,5	15
1:39:00	38	12,4	15
1:40:00	38	12,3	15
1:41:00	37	12,2	19
1:42:00	37	12,1	19
1:43:00	37	12,1	19
1:44:00	37	12,1	18
1:45:00	37	12,1	18
1:46:00	37	12,3	18
1:47:00	37	12,4	18
1:48:00	37	12,5	18
1:49:00	37	12,6	18
1:50:00	37	12,6	18
1:51:00	37	12,5	18
1:52:00	37	12,4	18
1:53:00	38	12,3	22
1:54:00	38	12,2	20
1:55:00	38	12,1	20
1:56:00	37	12,0	20
1:57:00	37	12,0	20
1:58:00	37	12,4	20
1:59:00	37	12,4	20
2:00:00	37	12,5	19
2:01:00	37	12,6	19
2:02:00	37	12,7	20
2:03:00	37	12,8	25
2:04:00	37	12,9	15
2:05:00	37	12,9	16
2:06:00	37	12,8	17
2:07:00	37	12,6	18
2:08:00	38	12,5	19
2:09:00	38	12,4	18
2:10:00	37	12,3	18
2:11:00	37	12,3	18
2:12:00	38	12,2	18
2:13:00	37	12,2	18
2:14:00	37	12,2	18
2:15:00	37	12,3	18
2:16:00	37	12,4	18
2:17:00	37	12,5	19
2:18:00	37	12,6	19
2:19:00	37	12,6	19
2:20:00	37	12,5	20
2:21:00	38	12,4	19
2:22:00	38	12,3	17
2:23:00	38	12,2	18
2:24:00	38	12,1	18
2:25:00	38	12,1	17
2:26:00	38	12,0	17
2:27:00	37	12,0	15
2:28:00	37	12,4	14
2:29:00	37	12,5	14
2:30:00	37	12,6	14
2:31:00	37	12,7	13
2:32:00	37	12,8	13
2:33:00	37	12,8	13
2:34:00	37	12,8	13
2:35:00	37	12,7	13
2:36:00	37	12,6	13
2:37:00	38	12,5	13
2:38:00	37	12,4	14
2:39:00	37	12,3	14
2:40:00	37	12,3	15
2:41:00	38	12,2	15
2:42:00	37	12,2	15
2:43:00	37	12,2	15
2:44:00	37	12,4	15
2:45:00	37	12,4	15
2:46:00	37	12,5	15
2:47:00	37	12,6	15
2:48:00	37	12,5	15
2:49:00	37	12,4	15
2:50:00	37	12,3	15
2:51:00	37	12,2	15
2:52:00	38	12,1	15
2:53:00	37	12,1	15
2:54:00	37	12,0	15
2:55:00	37	12,0	15
2:56:00	37	12,1	15
2:57:00	37	12,2	15
2:58:00	37	12,2	15
2:59:00	37	12,3	15
3:00:00	37	12,3	15
3:01:00	37	12,3	15
3:02:00	38	12,2	15
3:03:00	38	12,1	15
3:04:00	38	12,0	15
3:05:00	38	11,9	15
3:06:00	37	12,3	15
3:07:00	38	12,3	15
3:08:00	37	12,2	15
3:09:00	37	12,3	15
3:10:00	37	12,3	15
3:11:00	37	12,4	15
3:12:00	37	12,5	15
3:13:00	37	12,5	15
3:14:00	37	12,5	15
3:15:00	37	12,5	15
3:16:00	38	12,5	15
3:17:00	38	12,3	17
3:18:00	37	12,2	16
3:19:00	37	12,1	16
3:20:00	37	12,1	16
3:21:00	37	12,0	16
3:22:00	37	12,0	16
3:23:00	37	12,1	16
3:24:00	37	12,2	16
3:25:00	37	12,3	16
3:26:00	37	12,3	16
3:27:00	37	12,4	16
3:28:00	37	12,4	16
3:29:00	38	12,3	16
3:30:00	38	12,1	16
3:31:00	38	12,0	17
3:32:00	38	11,9	17
3:33:00	38	12,4	17
3:34:00	38	12,3	17
3:35:00	37	12,3	17
3:36:00	37	12,3	17
3:37:00	37	12,4	16
3:38:00	37	12,5	16
3:39:00	37	12,6	16
3:40:00	37	12,6	16
3:41:00	37	12,6	16
3:42:00	37	12,5	16
3:43:00	37	12,4	16
3:44:00	37	12,3	16
3:45:00	38	12,2	16
3:46:00	38	12,2	17
3:47:00	37	12,1	17
3:48:00	37	12,1	16
3:49:00	37	12,2	16
3:50:00	37	12,2	16
3:51:00	37	12,3	16
3:52:00	37	12,4	16
3:53:00	37	12,4	15
3:54:00	38	12,4	15
3:55:00	37	12,3	15
3:56:00	38	12,1	15
3:57:00	37	12,0	16
3:58:00	38	12,0	17
3:59:00	37	12,4	17
4:00:00	37	12,4	17
4:01:00	37	12,4	17
4:02:00	37	12,5	17
4:03:00	37	12,6	17
4:04:00	37	12,6	15
4:05:00	37	12,6	18
4:06:00	37	12,6	17
4:07:00	37	12,5	17
4:08:00	37	12,4	18
4:09:00	38	12,3	18
4:10:00	37	12,2	15
4:11:00	37	12,2	15
4:12:00	37	12,2	15
4:13:00	37	12,3	15
4:14:00	37	12,4	14
4:15:00	37	12,5	14
4:16:00	37	12,5	15
4:17:00	37	12,5	13
4:18:00	37	12,4	12
4:19:00	38	12,3	12
4:20:00	37	12,2	12
4:21:00	37	12,1	12
4:22:00	37	12,0	12
4:23:00	37	12,0	12
4:24:00	37	12,0	12
4:25:00	37	12,1	12
4:26:00	37	12,2	12
4:27:00	37	12,3	12
4:28:00	37	12,3	12
4:29:00	37	12,3	12
4:30:00	38	12,2	12
4:31:00	38	12,1	13
4:32:00	37	12,0	12
4:33:00	38	11,9	12
4:34:00	37	12,3	12
4:35:00	37	12,3	12
4:36:00	37	12,4	13
4:37:00	37	12,5	13
4:38:00	37	12,5	15
4:39:00	37	12,5	21
4:40:00	37	12,5	18
4:41:00	37	12,5	19
4:42:00	38	12,4	18
4:43:00	37	12,3	17
4:44:00	38	12,2	17
4:45:00	37	12,2	16
4:46:00	37	12,1	16
4:47:00	37	12,2	16
4:48:00	37	12,3	16
4:49:00	37	12,4	14
4:50:00	37	12,4	16
4:51:00	37	12,4	13
4:52:00	38	12,3	13
4:53:00	37	12,2	13
4:54:00	37	12,1	13
4:55:00	37	12,0	12
4:56:00	37	12,0	12
4:57:00	37	12,0	12
4:58:00	37	12,1	12
4:59:00	37	12,2	12
5:00:00	37	12,2	12
5:01:00	37	12,2	12
5:02:00	37	12,2	12
5:03:00	37	12,1	12
5:04:00	37	12,0	12
5:05:00	37	11,9	12
5:06:00	37	12,3	12
5:07:00	37	12,3	12
5:08:00	37	12,4	12
5:09:00	37	12,4	12
5:10:00	37	12,5	12
5:11:00	37	12,5	12
5:12:00	37	12,5	12
5:13:00	37	12,4	12
5:14:00	37	12,4	12
5:15:00	37	12,3	12
5:16:00	37	12,2	12
5:17:00	37	12,1	12
5:18:00	37	12,2	12
5:19:00	37	12,2	12
5:20:00	37	12,3	12
5:21:00	37	12,4	12
5:22:00	37	12,4	12
5:23:00	37	12,3	12
5:24:00	37	12,2	12
5:25:00	37	12,1	12
5:26:00	37	12,1	12
5:27:00	37	12,0	12
5:28:00	37	12,0	12
5:29:00	37	12,1	13
5:30:00	37	12,2	14
5:31:00	37	12,2	14
5:32:00	37	12,3	14
5:33:00	37	12,2	14
5:34:00	37	12,1	14
5:35:00	38	12,0	14
5:36:00	37	12,0	14
5:37:00	37	11,9	14
5:38:00	37	12,4	22
5:39:00	37	12,5	17
5:40:00	37	12,6	16
5:41:00	37	12,6	15
5:42:00	37	12,6	16
5:43:00	37	12,6	16
5:44:00	37	12,5	16
5:45:00	37	12,4	15
5:46:00	37	12,3	15
5:47:00	37	12,3	15
5:48:00	37	12,3	15
5:49:00	37	12,4	15
5:50:00	37	12,4	16
5:51:00	37	12,5	16
5:52:00	37	12,5	15
5:53:00	37	12,5	13
5:54:00	37	12,4	13
5:55:00	38	12,3	13
5:56:00	37	12,2	13
5:57:00	37	12,1	13
5:58:00	37	12,2	14
5:59:00	37	12,2	14
6:00:00	37	12,3	14
6:01:00	37	12,4	14
6:02:00	37	12,4	14
6:03:00	37	12,4	15
6:04:00	37	12,3	17
6:05:00	37	12,2	15
6:06:00	37	12,1	15
6:07:00	37	12,1	15
6:08:00	37	12,0	15
6:09:00	37	12,0	15
6:10:00	37	12,1	17
6:11:00	37	12,2	20
6:12:00	37	12,3	19
6:13:00	37	12,3	18
6:14:00	37	12,3	17
6:15:00	37	12,2	19
6:16:00	37	12,1	24
6:17:00	38	12,0	27
6:18:00	38	11,9	20
6:19:00	37	12,0	16
6:20:00	37	12,0	15
6:21:00	37	12,1	16
6:22:00	37	12,2	18
6:23:00	37	12,3	16
6:24:00	37	12,3	16
6:25:00	37	12,2	15
6:26:00	37	12,2	15
6:27:00	37	12,1	15
6:28:00	37	12,0	22
6:29:00	37	12,3	25
6:30:00	37	12,3	16
6:31:00	37	12,3	16
6:32:00	37	12,4	17
6:33:00	37	12,5	16
6:34:00	37	12,6	15
6:35:00	37	12,6	16
6:36:00	37	12,5	15
6:37:00	37	12,4	15
6:38:00	38	12,3	15
6:39:00	37	12,2	15
6:40:00	37	12,2	16
6:41:00	37	12,1	16
6:42:00	37	12,2	22
6:43:00	37	12,3	17
6:44:00	37	12,4	16
6:45:00	37	12,4	17
6:46:00	37	12,4	17
6:47:00	37	12,3	17
6:48:00	37	12,2	17
6:49:00	37	12,1	17
6:50:00	37	12,1	17
6:51:00	37	12,0	17
6:52:00	37	12,1	19
6:53:00	37	12,2	18
6:54:00	37	12,3	18
6:55:00	37	12,3	18
6:56:00	37	12,3	21
6:57:00	38	12,2	29
6:58:00	38	12,1	22
6:59:00	37	12,0	32
7:00:00	37	12,0	32
7:01:00	37	12,4	22
7:02:00	37	12,4	23
7:03:00	37	12,5	22
7:04:00	37	12,6	22
7:05:00	37	12,7	23
7:06:00	37	12,7	36
7:07:00	37	12,7	22
7:08:00	37	12,6	23
7:09:00	37	12,5	24
7:10:00	37	12,4	24
7:11:00	37	12,3	23
7:12:00	37	12,3	23
7:13:00	37	12,3	23
7:14:00	37	12,4	23
7:15:00	37	12,5	23
7:16:00	37	12,6	24
7:17:00	37	12,5	24
7:18:00	37	12,4	23
7:19:00	37	12,3	23
7:20:00	38	12,3	24
7:21:00	37	12,2	24
7:22:00	37	12,2	24
7:23:00	37	12,3	24
7:24:00	37	12,4	24
7:25:00	37	12,5	24
7:26:00	37	12,5	24
7:27:00	37	12,4	24
7:28:00	37	12,3	24
7:29:00	37	12,2	24
7:30:00	38	12,2	24
7:31:00	37	12,1	25
7:32:00	37	12,1	25
7:33:00	37	12,2	25
7:34:00	37	12,3	25
7:35:00	37	12,4	27
7:36:00	37	12,4	27
7:37:00	37	12,3	26
7:38:00	37	12,2	26
7:39:00	37	12,1	28
7:40:00	38	12,0	26
7:41:00	37	12,0	26
7:42:00	37	12,1	26
7:43:00	37	12,2	26
7:44:00	37	12,3	26
7:45:00	37	12,3	26
7:46:00	37	12,3	26
7:47:00	38	12,2	26
7:48:00	38	12,1	26
7:49:00	38	12,0	26
7:50:00	37	12,2	26
7:51:00	37	12,2	26
7:52:00	37	12,3	26
7:53:00	37	12,4	26
7:54:00	37	12,5	27
7:55:00	37	12,5	27
7:56:00	37	12,4	28
7:57:00	37	12,3	27
7:58:00	38	12,2	27
7:59:00	38	12,2	27
8:00:00	37	12,1	27
8:01:00	37	12,2	27
8:02:00	37	12,3	28
8:03:00	37	10,2	19

File: project-root/data/Data Acquisition/Data Acquisition/2008 year (310)/Con 1 Tomsk G1420+40%Trepel+0.1%FL+0.05%R-7(95C).txt
--Test Summary--
Full Path and File Name	
Instrument Name	7222-1
Instrument Type	Model 7222 Consistometer
Instrument Serial Number	113
Test Start Date	21.08.2008
Test Start Time	14:50:15
Test Stop Date	21.08.2008
Test Stop Time	17:03:15
Test Length	2:13:00
Final Sample Time Offset	2:13:00
Controller Schedule Name	
Sampling Period	60 seconds
Comments	P:37MPa(63), T:95C(63)
Information	WellID	Tomsk
Information	Customer	Rus Imperial Group (Tomsk)
Information	CementClass	G (China)
Information	CementMfr	China
Information	Additives	40%Trepel+0.1%FL+0.05%R-7
Information	Density	1420
Information	BHCT	95
Information	BHST	
Information	FluidLoss	n/a
Information	JobType	
Calculated Value	30Bc - TT	1:55:00
Calculated Value	70Bc - TT	2:13:00
Calculated Value	100Bc - TT	N/A
Initial Temperature (°C)	27 °C
Final Temperature (°C)	96 °C
Initial Pressure (MPa)	1,2 MPa
Final Pressure (MPa)	37,0 MPa
Initial Consistency (Bc)	5 Bc
Final Consistency (Bc)	72 Bc
--Data--
Time (HH:MM:SS)	Temperature (°C)	Pressure (MPa)	Consistency (Bc)
0:00:00	27	1,2	5
0:01:00	26	2,6	5
0:02:00	26	4,0	6
0:03:00	27	4,4	5
0:04:00	28	5,0	5
0:05:00	30	5,5	5
0:06:00	31	6,2	5
0:07:00	33	6,6	5
0:08:00	34	7,1	5
0:09:00	36	7,8	5
0:10:00	37	8,2	5
0:11:00	38	8,9	5
0:12:00	39	9,2	4
0:13:00	40	9,7	4
0:14:00	42	10,7	5
0:15:00	43	11,0	5
0:16:00	44	11,5	5
0:17:00	45	12,0	5
0:18:00	46	12,9	5
0:19:00	48	13,3	5
0:20:00	49	13,7	5
0:21:00	50	14,5	5
0:22:00	51	14,9	5
0:23:00	52	15,2	6
0:24:00	53	16,1	6
0:25:00	54	16,3	6
0:26:00	55	17,3	6
0:27:00	56	17,5	5
0:28:00	57	18,4	5
0:29:00	59	18,5	5
0:30:00	60	19,4	5
0:31:00	61	19,5	5
0:32:00	62	20,5	5
0:33:00	63	20,4	5
0:34:00	64	21,4	5
0:35:00	65	22,2	5
0:36:00	66	22,2	6
0:37:00	67	23,1	6
0:38:00	68	23,1	5
0:39:00	69	24,1	5
0:40:00	71	25,0	5
0:41:00	72	24,8	5
0:42:00	73	25,9	5
0:43:00	74	26,8	5
0:44:00	75	26,7	5
0:45:00	76	27,6	5
0:46:00	77	27,6	5
0:47:00	78	28,6	5
0:48:00	79	29,4	5
0:49:00	80	29,2	5
0:50:00	82	30,2	5
0:51:00	83	31,2	5
0:52:00	84	31,4	5
0:53:00	85	32,2	5
0:54:00	86	32,9	5
0:55:00	87	32,6	5
0:56:00	88	33,6	5
0:57:00	89	34,5	5
0:58:00	90	34,4	5
0:59:00	91	35,5	5
1:00:00	93	36,0	5
1:01:00	94	36,7	6
1:02:00	95	36,8	6
1:03:00	96	37,5	7
1:04:00	97	37,7	7
1:05:00	98	37,2	8
1:06:00	98	37,0	8
1:07:00	98	37,0	9
1:08:00	98	37,1	9
1:09:00	98	37,1	10
1:10:00	98	37,0	10
1:11:00	98	37,0	10
1:12:00	98	37,0	11
1:13:00	97	37,0	11
1:14:00	97	37,1	11
1:15:00	97	37,1	12
1:16:00	97	37,0	12
1:17:00	97	37,0	12
1:18:00	97	37,0	12
1:19:00	97	37,0	12
1:20:00	97	37,1	13
1:21:00	97	37,0	13
1:22:00	96	36,9	13
1:23:00	96	37,1	13
1:24:00	96	37,0	14
1:25:00	96	37,0	14
1:26:00	96	37,1	14
1:27:00	96	37,1	14
1:28:00	96	37,0	15
1:29:00	96	37,0	15
1:30:00	96	37,0	15
1:31:00	96	37,0	16
1:32:00	96	36,9	16
1:33:00	96	37,0	16
1:34:00	96	37,3	17
1:35:00	96	37,2	17
1:36:00	96	37,2	18
1:37:00	96	37,2	18
1:38:00	96	37,1	19
1:39:00	96	37,1	21
1:40:00	96	37,1	20
1:41:00	96	37,1	21
1:42:00	96	37,0	21
1:43:00	96	37,1	22
1:44:00	96	37,1	23
1:45:00	96	37,1	23
1:46:00	96	37,1	25
1:47:00	96	37,0	26
1:48:00	96	37,1	26
1:49:00	96	37,2	27
1:50:00	96	37,1	28
1:51:00	96	37,0	28
1:52:00	96	37,0	29
1:53:00	96	37,0	30
1:54:00	96	37,1	30
1:55:00	96	37,0	31
1:56:00	96	37,0	31
1:57:00	96	37,0	33
1:58:00	96	37,0	34
1:59:00	96	37,0	35
2:00:00	96	37,0	36
2:01:00	96	37,0	37
2:02:00	96	37,2	38
2:03:00	96	37,2	38
2:04:00	96	37,2	44
2:05:00	96	37,2	45
2:06:00	96	37,1	47
2:07:00	96	37,1	51
2:08:00	96	37,0	55
2:09:00	96	37,0	58
2:10:00	96	37,0	61
2:11:00	96	37,1	66
2:12:00	96	37,1	70
2:13:00	96	37,0	72

File: project-root/data/Data Acquisition/Data Acquisition/2008 year (310)/Con 1 Tomsk G1420+40%Trepel+0.5%SMS+0.1%R-7(95C).txt
--Test Summary--
Full Path and File Name	
Instrument Name	7222-1
Instrument Type	Model 7222 Consistometer
Instrument Serial Number	113
Test Start Date	04.04.2008
Test Start Time	12:51:26
Test Stop Date	04.04.2008
Test Stop Time	15:11:27
Test Length	2:20:01
Final Sample Time Offset	2:20:00
Controller Schedule Name	
Sampling Period	60 seconds
Comments	T:95C(49);P:36(49);Dry blending
Information	WellID	Research
Information	Customer	Tomsk
Information	CementClass	G
Information	CementMfr	Dykerhoff
Information	Additives	0.5%SMS+40%Trepel+0.1%R-7
Information	Density	1420
Information	BHCT	95
Information	BHST	124
Information	FluidLoss	
Information	JobType	Research
Calculated Value	30Bc - TT	1:43:00
Calculated Value	70Bc - TT	2:20:00
Calculated Value	100Bc - TT	N/A
Initial Temperature (°C)	26 °C
Final Temperature (°C)	96 °C
Initial Pressure (MPa)	1,9 MPa
Final Pressure (MPa)	36,0 MPa
Initial Consistency (Bc)	1 Bc
Final Consistency (Bc)	72 Bc
--Data--
Time (HH:MM:SS)	Temperature (°C)	Pressure (MPa)	Consistency (Bc)
0:00:00	26	1,9	1
0:01:00	25	2,8	2
0:02:00	25	4,2	7
0:03:00	26	5,1	9
0:04:00	27	5,6	8
0:05:00	29	6,2	4
0:06:00	31	7,0	6
0:07:00	33	7,4	6
0:08:00	35	8,5	4
0:09:00	37	9,2	5
0:10:00	39	9,7	7
0:11:00	41	10,3	4
0:12:00	43	11,1	1
0:13:00	44	11,7	2
0:14:00	46	12,2	4
0:15:00	47	12,8	5
0:16:00	49	13,9	3
0:17:00	50	14,4	2
0:18:00	52	15,2	2
0:19:00	53	15,7	2
0:20:00	55	16,4	1
0:21:00	56	17,4	1
0:22:00	57	17,9	3
0:23:00	59	18,4	2
0:24:00	61	19,6	2
0:25:00	62	20,0	1
0:26:00	63	20,3	1
0:27:00	65	21,6	1
0:28:00	66	21,8	1
0:29:00	68	23,1	1
0:30:00	69	23,5	1
0:31:00	71	24,0	0
0:32:00	72	24,5	1
0:33:00	74	25,7	0
0:34:00	75	26,3	0
0:35:00	77	26,7	0
0:36:00	78	28,0	0
0:37:00	79	28,3	0
0:38:00	81	28,4	0
0:39:00	82	29,6	0
0:40:00	84	29,7	1
0:41:00	85	31,1	0
0:42:00	87	31,3	0
0:43:00	88	32,7	0
0:44:00	90	32,8	0
0:45:00	92	33,6	0
0:46:00	93	34,1	0
0:47:00	95	35,1	0
0:48:00	95	35,4	0
0:49:00	97	36,8	0
0:50:00	98	36,6	1
0:51:00	99	36,2	1
0:52:00	100	36,0	2
0:53:00	100	36,0	2
0:54:00	100	36,0	1
0:55:00	99	36,1	1
0:56:00	99	36,1	1
0:57:00	99	36,1	1
0:58:00	99	36,0	1
0:59:00	98	36,0	1
1:00:00	98	36,0	1
1:01:00	98	36,0	1
1:02:00	98	36,1	1
1:03:00	98	36,0	1
1:04:00	97	36,0	1
1:05:00	97	36,2	1
1:06:00	97	36,1	1
1:07:00	97	36,1	1
1:08:00	97	36,0	1
1:09:00	97	36,0	1
1:10:00	97	36,0	1
1:11:00	97	36,0	11
1:12:00	97	36,0	11
1:13:00	97	36,0	11
1:14:00	97	36,0	11
1:15:00	97	36,1	11
1:16:00	96	36,1	11
1:17:00	97	36,0	11
1:18:00	96	36,0	11
1:19:00	96	36,0	11
1:20:00	96	36,0	13
1:21:00	96	36,0	13
1:22:00	96	36,0	13
1:23:00	96	36,0	17
1:24:00	96	36,1	16
1:25:00	96	36,0	15
1:26:00	96	36,0	20
1:27:00	96	36,1	20
1:28:00	96	36,1	19
1:29:00	96	36,0	20
1:30:00	96	36,0	20
1:31:00	96	36,0	20
1:32:00	96	36,0	25
1:33:00	96	36,0	28
1:34:00	96	36,0	25
1:35:00	96	36,0	25
1:36:00	96	36,0	25
1:37:00	96	36,0	25
1:38:00	96	36,1	25
1:39:00	96	36,0	25
1:40:00	96	36,0	25
1:41:00	96	36,1	25
1:42:00	96	36,0	34
1:43:00	96	36,1	33
1:44:00	96	36,0	33
1:45:00	96	36,0	33
1:46:00	96	36,0	33
1:47:00	96	36,0	33
1:48:00	96	36,0	33
1:49:00	96	36,0	33
1:50:00	96	36,1	35
1:51:00	96	36,0	35
1:52:00	96	36,0	35
1:53:00	96	36,0	35
1:54:00	96	36,0	35
1:55:00	96	36,0	35
1:56:00	96	36,1	35
1:57:00	96	36,1	35
1:58:00	96	36,0	35
1:59:00	96	36,0	35
2:00:00	96	36,0	35
2:01:00	96	36,0	35
2:02:00	96	36,1	35
2:03:00	96	36,0	35
2:04:00	96	36,1	35
2:05:00	96	36,0	35
2:06:00	96	36,0	35
2:07:00	96	36,0	46
2:08:00	96	36,0	46
2:09:00	96	36,0	46
2:10:00	96	36,0	46
2:11:00	96	36,1	47
2:12:00	96	36,0	47
2:13:00	96	36,0	54
2:14:00	96	36,0	55
2:15:00	96	36,0	58
2:16:00	96	36,0	61
2:17:00	96	36,1	64
2:18:00	96	36,0	64
2:19:00	96	36,0	70
2:20:00	96	36,0	72

File: project-root/data/Data Acquisition/Data Acquisition/2008 year (310)/Con 1 Tomsk G1420+40%Trepel+0.5%SMS+0.15%R-7 (95C).txt
--Test Summary--
Full Path and File Name	
Instrument Name	7222-1
Instrument Type	Model 7222 Consistometer
Instrument Serial Number	113
Test Start Date	07.04.2008
Test Start Time	13:34:38
Test Stop Date	07.04.2008
Test Stop Time	15:59:38
Test Length	2:25:00
Final Sample Time Offset	2:25:00
Controller Schedule Name	
Sampling Period	60 seconds
Comments	MPa: 38(50), T:95(50)
Information	WellID	
Information	Customer	Tomsk
Information	CementClass	G
Information	CementMfr	Dykerhoff
Information	Additives	40%Trepel+0.5%SMS+0.15%R-7
Information	Density	1420
Information	BHCT	95
Information	BHST	124
Information	FluidLoss	
Information	JobType	168 mm production csg. lead slurry
Calculated Value	30Bc - TT	1:44:00
Calculated Value	70Bc - TT	2:25:00
Calculated Value	100Bc - TT	N/A
Initial Temperature (°C)	29 °C
Final Temperature (°C)	96 °C
Initial Pressure (MPa)	5,7 MPa
Final Pressure (MPa)	36,0 MPa
Initial Consistency (Bc)	0 Bc
Final Consistency (Bc)	77 Bc
--Data--
Time (HH:MM:SS)	Temperature (°C)	Pressure (MPa)	Consistency (Bc)
0:00:00	29	5,7	0
0:01:00	30	6,1	0
0:02:00	32	6,9	0
0:03:00	34	7,5	0
0:04:00	36	8,1	0
0:05:00	38	9,0	0
0:06:00	40	9,7	0
0:07:00	42	10,4	0
0:08:00	44	11,1	0
0:09:00	45	11,7	0
0:10:00	47	12,2	0
0:11:00	48	12,9	0
0:12:00	49	13,5	0
0:13:00	51	14,5	0
0:14:00	52	15,0	0
0:15:00	54	15,6	0
0:16:00	55	16,1	0
0:17:00	57	17,4	0
0:18:00	58	17,9	0
0:19:00	59	18,3	0
0:20:00	61	19,5	0
0:21:00	62	19,7	1
0:22:00	64	20,9	0
0:23:00	65	21,1	1
0:24:00	66	21,2	2
0:25:00	68	22,6	1
0:26:00	69	22,9	2
0:27:00	71	24,2	1
0:28:00	72	24,6	0
0:29:00	74	25,0	0
0:30:00	75	26,4	0
0:31:00	77	26,8	0
0:32:00	78	27,0	1
0:33:00	79	28,3	1
0:34:00	81	28,8	1
0:35:00	82	29,2	2
0:36:00	84	30,4	1
0:37:00	85	30,8	1
0:38:00	86	31,0	1
0:39:00	88	32,2	1
0:40:00	89	33,3	1
0:41:00	91	33,9	1
0:42:00	92	34,1	1
0:43:00	94	35,0	1
0:44:00	96	35,7	1
0:45:00	97	36,5	1
0:46:00	98	36,8	1
0:47:00	99	36,6	1
0:48:00	99	36,1	1
0:49:00	100	35,9	1
0:50:00	99	36,1	1
0:51:00	99	35,9	0
0:52:00	99	36,0	1
0:53:00	98	36,0	0
0:54:00	98	36,0	1
0:55:00	98	36,0	1
0:56:00	98	36,0	1
0:57:00	98	36,1	1
0:58:00	97	36,0	1
0:59:00	97	36,0	1
1:00:00	97	36,0	1
1:01:00	97	36,0	1
1:02:00	97	36,0	0
1:03:00	97	36,1	1
1:04:00	97	36,1	0
1:05:00	97	36,0	0
1:06:00	97	36,1	1
1:07:00	97	36,0	0
1:08:00	97	36,2	3
1:09:00	96	36,2	3
1:10:00	97	36,2	3
1:11:00	96	36,1	3
1:12:00	96	36,1	3
1:13:00	96	36,0	3
1:14:00	96	36,0	3
1:15:00	96	36,2	3
1:16:00	96	36,1	3
1:17:00	96	36,0	8
1:18:00	96	36,0	8
1:19:00	96	36,1	8
1:20:00	96	36,1	8
1:21:00	96	36,0	11
1:22:00	96	36,0	11
1:23:00	96	36,0	11
1:24:00	96	36,0	11
1:25:00	96	36,1	11
1:26:00	96	36,1	16
1:27:00	96	36,0	16
1:28:00	96	36,0	16
1:29:00	96	36,0	16
1:30:00	96	36,2	16
1:31:00	96	36,1	16
1:32:00	96	36,1	16
1:33:00	96	36,1	16
1:34:00	96	36,0	27
1:35:00	96	36,1	26
1:36:00	96	36,0	26
1:37:00	96	36,0	26
1:38:00	96	36,1	25
1:39:00	96	36,0	25
1:40:00	96	36,3	26
1:41:00	96	36,2	25
1:42:00	96	36,1	26
1:43:00	96	36,1	36
1:44:00	96	36,0	35
1:45:00	96	36,0	35
1:46:00	96	36,1	35
1:47:00	96	36,0	35
1:48:00	96	36,0	35
1:49:00	96	36,0	35
1:50:00	96	36,0	39
1:51:00	96	36,0	39
1:52:00	96	36,0	39
1:53:00	96	36,1	39
1:54:00	96	36,0	40
1:55:00	96	36,0	40
1:56:00	96	36,2	44
1:57:00	96	36,1	44
1:58:00	96	36,1	44
1:59:00	96	36,0	44
2:00:00	96	36,0	46
2:01:00	96	36,0	46
2:02:00	96	36,0	46
2:03:00	96	36,0	47
2:04:00	96	36,1	47
2:05:00	96	36,0	47
2:06:00	96	36,0	47
2:07:00	96	36,0	48
2:08:00	96	36,0	48
2:09:00	96	36,1	52
2:10:00	96	36,1	52
2:11:00	96	36,1	53
2:12:00	96	36,0	52
2:13:00	96	36,0	54
2:14:00	96	36,1	53
2:15:00	96	36,0	56
2:16:00	96	36,0	56
2:17:00	96	36,0	57
2:18:00	96	36,0	56
2:19:00	96	36,0	56
2:20:00	96	36,1	57
2:21:00	96	36,0	61
2:22:00	96	36,0	63
2:23:00	96	36,0	62
2:24:00	96	36,0	74
2:25:00	96	36,0	77

File: project-root/data/Data Acquisition/Data Acquisition/2008 year (310)/Con 1 Tomsk G1420+40%Trepel+10%MKU-85+1.5%CaCl2 (37C).txt
--Test Summary--
Full Path and File Name	
Instrument Name	7222-1
Instrument Type	Model 7222 Consistometer
Instrument Serial Number	113
Test Start Date	03.04.2008
Test Start Time	18:05:13
Test Stop Date	04.04.2008
Test Stop Time	9:09:31
Test Length	15:04:18
Final Sample Time Offset	15:04:00
Controller Schedule Name	
Sampling Period	60 seconds
Comments	T:37C(38);P:12MPa(38);Dryblending;
Information	WellID	3-175
Information	Customer	Tomsk
Information	CementClass	G
Information	CementMfr	Dykerhoff
Information	Additives	40%Trepell+10%MKU-85+1.5%CaCl2
Information	Density	1420
Information	BHCT	37
Information	BHST	46
Information	FluidLoss	n/a
Information	JobType	
Calculated Value	30Bc - TT	5:01:00
Calculated Value	70Bc - TT	N/A
Calculated Value	100Bc - TT	N/A
Initial Temperature (°C)	26 °C
Final Temperature (°C)	23 °C
Initial Pressure (MPa)	0,5 MPa
Final Pressure (MPa)	0,0 MPa
Initial Consistency (Bc)	7 Bc
Final Consistency (Bc)	-2 Bc
--Data--
Time (HH:MM:SS)	Temperature (°C)	Pressure (MPa)	Consistency (Bc)
0:00:00	26	0,5	7
0:01:00	26	1,9	4
0:02:00	26	2,5	4
0:03:00	26	3,0	5
0:04:00	26	3,5	6
0:05:00	26	3,9	3
0:06:00	27	4,3	5
0:07:00	27	4,6	4
0:08:00	28	4,8	4
0:09:00	28	5,0	5
0:10:00	29	5,1	3
0:11:00	29	5,2	4
0:12:00	29	5,4	6
0:13:00	30	5,5	4
0:14:00	30	5,7	4
0:15:00	30	5,9	3
0:16:00	30	6,2	3
0:17:00	31	6,4	3
0:18:00	31	6,6	3
0:19:00	31	6,8	8
0:20:00	32	7,0	4
0:21:00	32	7,2	3
0:22:00	32	8,0	3
0:23:00	33	8,2	3
0:24:00	33	8,4	2
0:25:00	33	8,6	3
0:26:00	34	8,9	3
0:27:00	34	9,1	3
0:28:00	34	9,4	3
0:29:00	35	9,6	3
0:30:00	35	9,8	3
0:31:00	35	10,1	3
0:32:00	35	10,3	3
0:33:00	36	10,5	3
0:34:00	36	10,8	3
0:35:00	36	11,4	3
0:36:00	37	11,6	3
0:37:00	37	11,9	4
0:38:00	37	12,2	3
0:39:00	38	12,3	4
0:40:00	38	12,1	3
0:41:00	38	12,1	3
0:42:00	38	12,0	3
0:43:00	38	11,9	4
0:44:00	38	12,2	4
0:45:00	38	12,1	4
0:46:00	38	12,1	4
0:47:00	38	12,1	4
0:48:00	37	12,2	4
0:49:00	37	12,2	4
0:50:00	37	12,2	4
0:51:00	37	12,2	4
0:52:00	37	12,2	4
0:53:00	37	12,3	4
0:54:00	37	12,3	4
0:55:00	37	12,3	4
0:56:00	37	12,3	4
0:57:00	37	12,3	4
0:58:00	37	12,3	4
0:59:00	37	12,3	4
1:00:00	37	12,0	4
1:01:00	37	12,0	5
1:02:00	37	12,1	5
1:03:00	37	12,2	5
1:04:00	37	12,4	5
1:05:00	37	12,6	5
1:06:00	37	12,7	5
1:07:00	37	12,8	5
1:08:00	37	12,8	5
1:09:00	37	12,8	5
1:10:00	37	12,8	5
1:11:00	37	12,6	5
1:12:00	37	12,4	5
1:13:00	37	12,2	5
1:14:00	37	12,3	5
1:15:00	37	12,4	5
1:16:00	37	12,5	5
1:17:00	37	12,7	5
1:18:00	37	12,7	5
1:19:00	37	12,8	5
1:20:00	37	12,7	5
1:21:00	37	12,7	5
1:22:00	37	12,7	5
1:23:00	37	12,5	5
1:24:00	37	12,3	5
1:25:00	37	12,3	3
1:26:00	37	12,3	4
1:27:00	37	12,5	5
1:28:00	37	12,6	5
1:29:00	37	12,6	5
1:30:00	37	12,7	5
1:31:00	37	12,7	5
1:32:00	37	12,7	5
1:33:00	37	12,6	5
1:34:00	38	12,4	5
1:35:00	37	12,3	5
1:36:00	37	12,3	5
1:37:00	37	12,4	4
1:38:00	37	12,5	3
1:39:00	37	12,6	3
1:40:00	37	12,6	4
1:41:00	37	12,6	4
1:42:00	37	12,6	3
1:43:00	37	12,6	3
1:44:00	38	12,4	3
1:45:00	38	12,3	3
1:46:00	37	12,2	3
1:47:00	37	12,2	3
1:48:00	37	12,4	3
1:49:00	37	12,5	3
1:50:00	37	12,5	3
1:51:00	37	12,5	3
1:52:00	37	12,5	3
1:53:00	38	12,5	3
1:54:00	37	12,4	3
1:55:00	37	12,2	3
1:56:00	38	12,1	3
1:57:00	37	12,2	3
1:58:00	37	12,3	3
1:59:00	37	12,4	3
2:00:00	37	12,4	3
2:01:00	37	12,4	3
2:02:00	38	12,4	3
2:03:00	38	12,4	3
2:04:00	37	12,4	3
2:05:00	38	12,3	3
2:06:00	38	12,1	3
2:07:00	37	12,0	3
2:08:00	37	12,1	3
2:09:00	37	12,2	3
2:10:00	37	12,2	3
2:11:00	37	12,3	3
2:12:00	38	12,3	3
2:13:00	37	12,3	3
2:14:00	38	12,3	3
2:15:00	37	12,2	3
2:16:00	38	12,2	3
2:17:00	38	12,1	3
2:18:00	37	12,0	3
2:19:00	38	12,0	3
2:20:00	37	12,3	3
2:21:00	37	12,3	3
2:22:00	37	12,4	3
2:23:00	37	12,5	3
2:24:00	37	12,6	3
2:25:00	37	12,6	3
2:26:00	37	12,6	3
2:27:00	37	12,6	3
2:28:00	38	12,5	3
2:29:00	38	12,4	3
2:30:00	38	12,3	3
2:31:00	37	12,2	3
2:32:00	38	12,1	3
2:33:00	37	12,2	3
2:34:00	37	12,3	3
2:35:00	37	12,4	3
2:36:00	37	12,4	3
2:37:00	37	12,5	3
2:38:00	37	12,5	3
2:39:00	38	12,5	3
2:40:00	38	12,3	3
2:41:00	38	12,2	3
2:42:00	38	12,1	3
2:43:00	38	12,0	3
2:44:00	38	12,0	3
2:45:00	38	12,1	3
2:46:00	38	12,2	3
2:47:00	37	12,2	3
2:48:00	38	12,3	3
2:49:00	37	12,3	3
2:50:00	38	12,3	3
2:51:00	37	12,3	3
2:52:00	38	12,2	3
2:53:00	38	12,1	3
2:54:00	38	12,0	3
2:55:00	38	12,1	3
2:56:00	38	12,0	3
2:57:00	37	12,0	3
2:58:00	37	12,1	3
2:59:00	37	12,2	3
3:00:00	37	12,3	3
3:01:00	37	12,4	3
3:02:00	38	12,4	3
3:03:00	38	12,4	3
3:04:00	38	12,3	3
3:05:00	38	12,2	3
3:06:00	38	12,1	3
3:07:00	38	12,0	3
3:08:00	38	12,0	3
3:09:00	38	12,3	3
3:10:00	38	12,3	3
3:11:00	38	12,2	3
3:12:00	38	12,2	3
3:13:00	38	12,2	3
3:14:00	38	12,1	3
3:15:00	38	12,0	20
3:16:00	38	12,1	10
3:17:00	38	12,0	10
3:18:00	38	12,1	10
3:19:00	38	12,0	10
3:20:00	38	12,0	10
3:21:00	38	12,3	10
3:22:00	38	12,2	10
3:23:00	38	12,2	10
3:24:00	38	12,1	10
3:25:00	38	12,1	10
3:26:00	38	12,1	10
3:27:00	38	12,1	10
3:28:00	38	12,0	10
3:29:00	38	12,0	10
3:30:00	38	12,1	19
3:31:00	38	12,1	8
3:32:00	38	12,0	8
3:33:00	38	12,0	8
3:34:00	38	12,0	8
3:35:00	38	12,2	8
3:36:00	38	12,1	8
3:37:00	38	12,1	8
3:38:00	38	12,1	8
3:39:00	38	12,0	8
3:40:00	38	12,0	8
3:41:00	38	12,0	8
3:42:00	38	12,2	8
3:43:00	38	12,1	8
3:44:00	38	12,1	8
3:45:00	38	12,0	32
3:46:00	38	12,0	16
3:47:00	38	12,0	16
3:48:00	38	12,0	15
3:49:00	38	12,3	15
3:50:00	38	12,3	15
3:51:00	38	12,3	15
3:52:00	38	12,2	15
3:53:00	38	12,2	15
3:54:00	38	12,2	15
3:55:00	38	12,1	15
3:56:00	38	12,1	15
3:57:00	38	12,1	15
3:58:00	38	12,0	15
3:59:00	38	12,0	15
4:00:00	38	12,0	48
4:01:00	38	12,1	18
4:02:00	38	12,0	18
4:03:00	38	12,0	18
4:04:00	38	12,0	18
4:05:00	38	12,0	18
4:06:00	38	12,0	18
4:07:00	38	12,3	19
4:08:00	38	12,3	18
4:09:00	38	12,3	18
4:10:00	38	12,2	18
4:11:00	38	12,2	18
4:12:00	38	12,2	18
4:13:00	38	12,1	18
4:14:00	38	12,1	18
4:15:00	38	12,0	61
4:16:00	38	12,0	27
4:17:00	38	12,0	25
4:18:00	38	12,5	26
4:19:00	38	12,4	26
4:20:00	37	12,4	25
4:21:00	37	12,3	25
4:22:00	37	12,3	25
4:23:00	37	12,3	25
4:24:00	37	12,3	25
4:25:00	37	12,3	25
4:26:00	37	12,4	25
4:27:00	37	12,5	25
4:28:00	37	12,6	25
4:29:00	37	12,7	25
4:30:00	37	12,8	55
4:31:00	37	12,5	25
4:32:00	37	12,6	25
4:33:00	37	12,8	23
4:34:00	37	12,9	25
4:35:00	37	12,4	24
4:36:00	37	12,7	24
4:37:00	37	12,9	24
4:38:00	37	12,5	24
4:39:00	37	12,7	23
4:40:00	37	12,8	24
4:41:00	37	12,9	23
4:42:00	37	12,5	23
4:43:00	37	12,6	23
4:44:00	37	12,6	23
4:45:00	38	12,6	55
4:46:00	38	12,2	27
4:47:00	38	11,9	27
4:48:00	38	12,2	29
4:49:00	38	12,1	28
4:50:00	38	12,0	28
4:51:00	38	12,2	27
4:52:00	38	12,1	26
4:53:00	38	12,0	26
4:54:00	38	12,1	27
4:55:00	38	12,0	27
4:56:00	38	12,0	27
4:57:00	38	12,4	26
4:58:00	38	12,3	26
4:59:00	39	12,2	26
5:00:00	39	12,1	60
5:01:00	39	12,1	32
5:02:00	39	12,1	30
5:03:00	39	12,0	30
5:04:00	39	12,0	31
5:05:00	39	12,0	30
5:06:00	38	12,0	30
5:07:00	39	12,3	31
5:08:00	38	12,3	30
5:09:00	38	12,2	30
5:10:00	38	12,2	30
5:11:00	38	12,1	30
5:12:00	38	12,1	30
5:13:00	38	12,0	30
5:14:00	38	12,0	30
5:15:00	38	12,1	69
5:16:00	38	12,1	36
5:17:00	38	12,1	36
5:18:00	38	12,0	36
5:19:00	38	12,0	36
5:20:00	38	12,3	36
5:21:00	38	12,2	36
5:22:00	38	12,2	36
5:23:00	38	12,1	36
5:24:00	38	12,1	36
5:25:00	38	12,1	36
5:26:00	38	12,0	36
5:27:00	38	12,0	36
5:28:00	38	12,4	36
5:29:00	38	12,4	36
5:30:00	38	12,3	73
5:31:00	38	12,3	39
5:32:00	38	12,2	38
5:33:00	38	12,2	38
5:34:00	38	12,1	38
5:35:00	38	12,1	38
5:36:00	37	12,0	38
5:37:00	37	12,0	38
5:38:00	37	12,0	38
5:39:00	37	12,0	38
5:40:00	37	12,1	38
5:41:00	37	12,1	38
5:42:00	37	12,2	38
5:43:00	37	12,3	38
5:44:00	37	12,5	38
5:45:00	37	12,6	73
5:46:00	37	12,9	42
5:47:00	37	12,4	42
5:48:00	37	12,6	42
5:49:00	37	12,9	41
5:50:00	37	12,6	41
5:51:00	37	12,8	41
5:52:00	37	12,7	41
5:53:00	37	12,9	41
5:54:00	37	12,7	41
5:55:00	37	13,0	40
5:56:00	37	12,6	40
5:57:00	37	12,8	40
5:58:00	37	12,4	41
5:59:00	37	12,6	41
6:00:00	37	12,6	1
6:01:00	38	12,4	1
6:02:00	38	12,3	1
6:03:00	38	12,2	1
6:04:00	38	12,4	1
6:05:00	38	12,1	1
6:06:00	38	12,3	1
6:07:00	38	12,1	1
6:08:00	38	12,0	1
6:09:00	38	12,2	1
6:10:00	38	12,1	1
6:11:00	39	12,0	1
6:12:00	39	12,0	1
6:13:00	39	11,9	1
6:14:00	39	12,2	1
6:15:00	39	12,1	1
6:16:00	39	12,1	1
6:17:00	39	12,0	1
6:18:00	39	12,0	1
6:19:00	39	12,0	1
6:20:00	39	12,2	1
6:21:00	39	12,2	1
6:22:00	39	12,1	1
6:23:00	39	12,1	1
6:24:00	39	12,0	1
6:25:00	39	12,0	1
6:26:00	39	12,1	1
6:27:00	39	12,0	1
6:28:00	39	12,0	1
6:29:00	39	12,4	1
6:30:00	39	12,3	1
6:31:00	39	12,3	1
6:32:00	39	12,2	1
6:33:00	39	12,1	1
6:34:00	39	12,1	1
6:35:00	39	12,0	1
6:36:00	39	12,0	1
6:37:00	39	12,0	1
6:38:00	39	12,0	1
6:39:00	38	12,0	1
6:40:00	38	12,3	1
6:41:00	38	12,3	1
6:42:00	38	12,2	1
6:43:00	38	12,2	1
6:44:00	38	12,2	1
6:45:00	38	12,1	1
6:46:00	38	12,1	1
6:47:00	38	12,0	1
6:48:00	38	12,1	1
6:49:00	38	12,0	1
6:50:00	38	12,0	1
6:51:00	38	12,3	1
6:52:00	38	12,2	1
6:53:00	38	12,2	1
6:54:00	38	12,2	1
6:55:00	38	12,1	1
6:56:00	38	12,1	1
6:57:00	38	12,1	1
6:58:00	38	12,0	1
6:59:00	38	12,0	1
7:00:00	38	12,1	1
7:01:00	38	12,1	1
7:02:00	37	12,0	1
7:03:00	37	12,0	1
7:04:00	37	12,4	1
7:05:00	37	12,3	1
7:06:00	37	12,3	1
7:07:00	37	12,3	1
7:08:00	37	12,4	1
7:09:00	37	12,5	1
7:10:00	37	12,6	1
7:11:00	37	12,8	1
7:12:00	37	11,5	1
7:13:00	37	12,5	1
7:14:00	37	12,8	1
7:15:00	37	12,4	1
7:16:00	37	12,5	1
7:17:00	37	12,9	1
7:18:00	37	12,7	1
7:19:00	37	12,5	1
7:20:00	37	12,8	1
7:21:00	37	12,6	1
7:22:00	37	13,0	1
7:23:00	37	12,7	1
7:24:00	37	12,5	1
7:25:00	37	12,7	1
7:26:00	37	12,8	1
7:27:00	37	12,9	1
7:28:00	38	12,8	1
7:29:00	38	12,7	1
7:30:00	38	12,4	1
7:31:00	38	12,0	2
7:32:00	38	12,0	1
7:33:00	38	11,9	1
7:34:00	38	12,2	1
7:35:00	38	12,0	1
7:36:00	39	12,0	1
7:37:00	39	12,3	1
7:38:00	39	12,2	1
7:39:00	39	12,1	1
7:40:00	39	12,0	1
7:41:00	39	12,0	1
7:42:00	39	11,9	1
7:43:00	39	12,4	1
7:44:00	39	12,3	1
7:45:00	39	12,2	1
7:46:00	39	12,2	1
7:47:00	39	12,1	1
7:48:00	39	12,0	1
7:49:00	39	12,4	1
7:50:00	39	12,4	1
7:51:00	39	12,3	1
7:52:00	39	12,3	1
7:53:00	39	12,2	1
7:54:00	39	12,2	1
7:55:00	39	12,1	1
7:56:00	39	12,1	1
7:57:00	39	12,0	1
7:58:00	39	12,0	1
7:59:00	39	12,3	1
8:00:00	39	12,2	1
8:01:00	39	12,2	1
8:02:00	39	12,1	1
8:03:00	39	12,0	1
8:04:00	39	12,0	1
8:05:00	39	12,1	1
8:06:00	39	12,1	1
8:07:00	39	12,0	1
8:08:00	39	12,0	1
8:09:00	39	12,0	1
8:10:00	38	12,2	1
8:11:00	38	12,2	1
8:12:00	38	12,2	1
8:13:00	38	12,1	1
8:14:00	38	12,1	1
8:15:00	38	12,0	1
8:16:00	38	12,0	1
8:17:00	38	12,1	1
8:18:00	38	12,1	1
8:19:00	38	12,0	1
8:20:00	38	12,0	1
8:21:00	38	12,3	1
8:22:00	38	12,3	1
8:23:00	38	12,2	1
8:24:00	38	12,2	1
8:25:00	38	12,2	1
8:26:00	38	12,1	1
8:27:00	38	12,1	1
8:28:00	38	12,0	1
8:29:00	38	12,0	1
8:30:00	38	12,1	1
8:31:00	38	12,1	1
8:32:00	38	12,0	1
8:33:00	37	12,0	1
8:34:00	37	12,4	1
8:35:00	37	12,3	1
8:36:00	37	12,3	1
8:37:00	37	12,3	1
8:38:00	37	12,3	1
8:39:00	37	12,3	1
8:40:00	37	12,4	1
8:41:00	37	12,5	1
8:42:00	37	12,7	1
8:43:00	37	12,9	1
8:44:00	37	12,4	1
8:45:00	37	12,7	1
8:46:00	37	12,8	1
8:47:00	37	12,3	1
8:48:00	37	12,6	1
8:49:00	37	13,0	1
8:50:00	37	12,6	2
8:51:00	37	13,0	3
8:52:00	37	12,8	4
8:53:00	37	12,4	4
8:54:00	37	12,7	4
8:55:00	37	12,9	3
8:56:00	37	12,6	4
8:57:00	37	12,8	4
8:58:00	37	12,9	4
8:59:00	37	12,9	4
9:00:00	38	12,8	4
9:01:00	38	12,1	14
9:02:00	38	12,2	16
9:03:00	38	12,0	17
9:04:00	38	12,1	19
9:05:00	38	12,3	13
9:06:00	38	12,1	11
9:07:00	38	12,0	17
9:08:00	39	12,4	18
9:09:00	39	12,3	17
9:10:00	39	12,2	19
9:11:00	39	12,1	15
9:12:00	39	12,0	11
9:13:00	39	12,0	11
9:14:00	39	12,3	15
9:15:00	39	12,2	11
9:16:00	39	12,1	20
9:17:00	39	12,0	19
9:18:00	39	12,0	19
9:19:00	39	12,0	17
9:20:00	39	12,0	17
9:21:00	39	12,3	17
9:22:00	39	12,3	17
9:23:00	39	12,2	17
9:24:00	39	12,2	17
9:25:00	39	12,1	17
9:26:00	39	12,1	17
9:27:00	39	12,0	17
9:28:00	39	12,0	17
9:29:00	39	12,0	17
9:30:00	39	12,0	10
9:31:00	39	12,3	2
9:32:00	39	12,3	2
9:33:00	39	12,2	2
9:34:00	39	12,2	2
9:35:00	39	12,1	2
9:36:00	39	12,1	2
9:37:00	38	12,0	2
9:38:00	38	12,0	2
9:39:00	38	12,1	2
9:40:00	38	12,0	2
9:41:00	38	12,0	2
9:42:00	38	11,9	2
9:43:00	38	12,4	2
9:44:00	38	12,3	2
9:45:00	38	12,2	8
9:46:00	38	12,2	2
9:47:00	38	12,1	2
9:48:00	38	12,1	2
9:49:00	38	12,0	2
9:50:00	38	12,0	2
9:51:00	38	12,0	2
9:52:00	38	12,0	2
9:53:00	38	12,0	2
9:54:00	38	12,0	2
9:55:00	38	12,4	3
9:56:00	38	12,4	3
9:57:00	38	12,3	3
9:58:00	38	12,3	3
9:59:00	38	12,3	3
10:00:00	38	12,2	9
10:01:00	37	12,2	12
10:02:00	37	12,1	12
10:03:00	37	12,1	12
10:04:00	37	12,0	12
10:05:00	37	12,0	12
10:06:00	37	12,0	12
10:07:00	37	12,1	12
10:08:00	37	12,3	12
10:09:00	37	12,4	12
10:10:00	37	12,6	12
10:11:00	37	12,8	11
10:12:00	37	12,5	31
10:13:00	37	12,8	31
10:14:00	37	12,4	15
10:15:00	37	12,8	10
10:16:00	37	12,9	9
10:17:00	37	12,7	9
10:18:00	37	12,5	8
10:19:00	37	12,9	8
10:20:00	37	12,6	8
10:21:00	37	13,0	9
10:22:00	37	12,7	8
10:23:00	37	13,0	8
10:24:00	37	12,5	8
10:25:00	37	12,6	8
10:26:00	37	12,6	8
10:27:00	38	12,5	9
10:28:00	38	12,3	10
10:29:00	38	12,0	11
10:30:00	38	11,9	10
10:31:00	38	12,0	6
10:32:00	38	12,2	17
10:33:00	38	12,0	21
10:34:00	38	12,0	9
10:35:00	39	12,2	4
10:36:00	39	12,1	3
10:37:00	39	12,0	3
10:38:00	39	12,1	4
10:39:00	39	12,1	4
10:40:00	39	12,0	4
10:41:00	39	11,9	4
10:42:00	39	11,8	6
10:43:00	39	11,8	6
10:44:00	39	12,2	7
10:45:00	39	12,1	8
10:46:00	39	12,1	6
10:47:00	39	12,0	5
10:48:00	39	11,9	5
10:49:00	39	11,9	5
10:50:00	39	11,8	5
10:51:00	39	11,8	5
10:52:00	39	12,2	5
10:53:00	39	12,2	5
10:54:00	39	12,1	5
10:55:00	39	12,1	5
10:56:00	39	12,0	5
10:57:00	39	12,0	5
10:58:00	39	11,9	5
10:59:00	39	11,9	5
11:00:00	39	11,8	4
11:01:00	39	12,3	15
11:02:00	39	12,2	12
11:03:00	39	12,1	12
11:04:00	39	12,1	12
11:05:00	39	12,0	12
11:06:00	38	12,0	12
11:07:00	38	12,0	9
11:08:00	38	12,0	8
11:09:00	38	11,9	8
11:10:00	38	11,9	8
11:11:00	38	11,9	8
11:12:00	38	12,3	6
11:13:00	38	12,3	6
11:14:00	38	12,2	6
11:15:00	38	12,2	6
11:16:00	38	12,1	2
11:17:00	38	12,1	2
11:18:00	38	12,0	2
11:19:00	38	12,0	2
11:20:00	38	11,9	2
11:21:00	38	11,9	2
11:22:00	38	11,9	2
11:23:00	38	12,3	2
11:24:00	38	12,3	2
11:25:00	38	12,3	2
11:26:00	38	12,2	2
11:27:00	38	12,2	2
11:28:00	37	12,1	2
11:29:00	37	12,1	2
11:30:00	38	12,0	5
11:31:00	37	12,0	8
11:32:00	37	12,0	11
11:33:00	37	12,4	9
11:34:00	37	12,3	8
11:35:00	37	12,4	8
11:36:00	37	12,5	8
11:37:00	37	12,6	8
11:38:00	37	12,8	8
11:39:00	37	13,0	8
11:40:00	37	12,5	5
11:41:00	37	12,8	5
11:42:00	37	12,5	5
11:43:00	37	12,8	5
11:44:00	37	12,5	5
11:45:00	37	12,4	10
11:46:00	37	12,6	6
11:47:00	37	12,9	6
11:48:00	37	12,7	7
11:49:00	37	12,7	6
11:50:00	37	12,5	6
11:51:00	37	12,8	6
11:52:00	37	12,3	6
11:53:00	37	12,5	6
11:54:00	37	12,6	6
11:55:00	37	12,6	6
11:56:00	38	12,5	6
11:57:00	38	12,2	6
11:58:00	38	12,0	6
11:59:00	38	12,1	6
12:00:00	38	11,8	7
12:01:00	38	12,0	3
12:02:00	38	12,3	3
12:03:00	39	12,1	3
12:04:00	39	12,0	3
12:05:00	39	11,9	3
12:06:00	39	11,8	3
12:07:00	39	12,2	6
12:08:00	39	12,1	5
12:09:00	39	12,1	5
12:10:00	39	12,0	5
12:11:00	39	11,9	5
12:12:00	39	12,3	5
12:13:00	39	12,2	5
12:14:00	39	12,2	5
12:15:00	39	12,1	7
12:16:00	39	12,0	2
12:17:00	39	12,0	2
12:18:00	39	12,0	2
12:19:00	39	12,0	2
12:20:00	39	12,4	2
12:21:00	39	12,3	2
12:22:00	39	12,3	2
12:23:00	39	12,2	2
12:24:00	39	12,2	2
12:25:00	39	12,2	2
12:26:00	39	12,1	2
12:27:00	39	12,1	2
12:28:00	39	12,0	2
12:29:00	39	12,0	2
12:30:00	39	12,4	2
12:31:00	39	12,4	2
12:32:00	39	12,3	2
12:33:00	39	12,3	2
12:34:00	39	12,2	2
12:35:00	38	12,2	2
12:36:00	39	12,1	2
12:37:00	38	12,1	2
12:38:00	38	12,1	2
12:39:00	38	12,0	2
12:40:00	38	12,0	2
12:41:00	38	11,9	2
12:42:00	38	11,9	2
12:43:00	38	11,9	2
12:44:00	38	11,8	2
12:45:00	38	12,3	2
12:46:00	38	12,2	2
12:47:00	38	12,1	2
12:48:00	38	12,1	2
12:49:00	38	12,1	2
12:50:00	38	12,0	2
12:51:00	38	12,0	2
12:52:00	38	12,0	2
12:53:00	38	12,0	2
12:54:00	38	11,9	2
12:55:00	38	12,4	2
12:56:00	38	12,4	2
12:57:00	37	12,3	2
12:58:00	37	12,3	2
12:59:00	37	12,3	2
13:00:00	37	12,2	2
13:01:00	37	12,2	1
13:02:00	37	12,1	1
13:03:00	37	12,1	1
13:04:00	37	12,1	1
13:05:00	37	12,1	2
13:06:00	37	12,2	2
13:07:00	37	12,4	2
13:08:00	37	12,5	2
13:09:00	37	12,7	2
13:10:00	37	12,9	2
13:11:00	37	12,4	5
13:12:00	37	12,7	5
13:13:00	37	12,3	5
13:14:00	37	12,7	5
13:15:00	37	12,4	4
13:16:00	37	12,6	3
13:17:00	37	13,0	3
13:18:00	37	12,8	3
13:19:00	37	12,5	3
13:20:00	37	12,9	3
13:21:00	37	12,5	3
13:22:00	37	12,7	3
13:23:00	37	12,9	3
13:24:00	37	12,9	3
13:25:00	37	12,9	3
13:26:00	38	12,8	3
13:27:00	38	12,5	3
13:28:00	38	12,0	3
13:29:00	38	12,2	3
13:30:00	38	12,3	11
13:31:00	38	12,0	4
13:32:00	38	12,0	7
13:33:00	39	11,9	7
13:34:00	39	12,3	3
13:35:00	39	12,1	3
13:36:00	39	12,0	2
13:37:00	39	12,0	2
13:38:00	39	12,4	1
13:39:00	39	12,3	1
13:40:00	39	12,2	1
13:41:00	39	12,2	1
13:42:00	39	12,1	1
13:43:00	39	12,0	1
13:44:00	39	12,0	1
13:45:00	39	12,0	3
13:46:00	39	12,4	2
13:47:00	39	12,3	2
13:48:00	39	12,3	2
13:49:00	39	4,1	32
13:50:00	39	0,4	13
13:51:00	37	-0,0	4
13:52:00	31	-0,0	-2
13:53:00	28	-0,0	1
13:54:00	26	-0,0	-2
13:55:00	25	-0,0	-1
13:56:00	25	-0,0	1
13:57:00	24	-0,0	0
13:58:00	24	-0,0	1
13:59:00	24	-0,0	-2
14:00:00	24	-0,0	0
14:01:00	23	-0,0	0
14:02:00	24	-0,0	0
14:03:00	23	-0,0	0
14:04:00	23	-0,0	0
14:05:00	23	-0,0	1
14:06:00	24	-0,0	0
14:07:00	24	-0,0	0
14:08:00	23	-0,0	1
14:09:00	23	-0,0	-2
14:10:00	23	-0,0	1
14:11:00	23	-0,0	0
14:12:00	23	-0,0	-1
14:13:00	23	-0,0	0
14:14:00	23	-0,0	1
14:15:00	23	0,0	1
14:16:00	23	-0,0	-0
14:17:00	23	0,0	-2
14:18:00	22	-0,0	1
14:19:00	22	0,0	1
14:20:00	23	-0,0	1
14:21:00	23	0,0	-2
14:22:00	23	0,0	-1
14:23:00	23	0,0	-0
14:24:00	22	-0,0	1
14:25:00	22	0,0	-2
14:26:00	22	-0,0	1
14:27:00	22	0,0	-1
14:28:00	22	0,0	-2
14:29:00	22	0,0	-2
14:30:00	22	-0,0	0
14:31:00	22	0,0	-2
14:32:00	22	0,0	-2
14:33:00	22	0,0	-1
14:34:00	22	0,0	-0
14:35:00	22	0,0	-0
14:36:00	22	0,0	1
14:37:00	22	-0,0	1
14:38:00	22	0,0	-2
14:39:00	22	0,0	1
14:40:00	22	0,0	-0
14:41:00	22	0,0	-2
14:42:00	22	0,0	-1
14:43:00	22	0,0	1
14:44:00	22	0,0	-2
14:45:00	22	0,0	-2
14:46:00	22	0,0	-2
14:47:00	22	0,0	1
14:48:00	22	0,0	1
14:49:00	22	0,0	-2
14:50:00	22	0,0	0
14:51:00	22	0,0	-2
14:52:00	22	0,0	-2
14:53:00	22	0,0	-1
14:54:00	22	0,0	0
14:55:00	22	0,0	1
14:56:00	22	0,0	-2
14:57:00	22	0,0	-2
14:58:00	22	0,0	0
14:59:00	22	0,0	1
15:00:00	23	0,0	-2
15:01:00	23	0,0	-2
15:02:00	23	0,0	-2
15:03:00	23	0,0	1
15:04:00	23	0,0	-2
