Repository: ProgWizer/parser

File: project-root/data/Data Acquisition/Data Acquisition/2008 year (310)/Con 1 Tomsk G1750+0.7%RPM+0.8%FL+0.05%LTR-100+0.5%TAR-1 (98HSg).txt
--Test Summary--
Full Path and File Name	
Instrument Name	7222-1
Instrument Type	Model 7222 Consistometer
Instrument Serial Number	113
Test Start Date	27.08.2008
Test Start Time	10:42:11
Test Stop Date	27.08.2008
Test Stop Time	16:57:47
Test Length	6:15:36
Final Sample Time Offset	6:15:00
Controller Schedule Name	
Sampling Period	60 seconds
Comments	P: 33MPa (86); T: 98C(86), 37C(240) HSg
Information	WellID	Tomsk
Information	Customer	Rus Imperial Group (Tomsk)
Information	CementClass	G (China)
Information	CementMfr	China
Information	Additives	0.8%FL+0.7%RPM+0.5%TA-1+0.05%LTR-100
Information	Density	1750
Information	BHCT	98
Information	BHST	
Information	FluidLoss	n/a
Information	JobType	
Calculated Value	30Bc - TT	5:19:00
Calculated Value	70Bc - TT	N/A
Calculated Value	100Bc - TT	N/A
Initial Temperature (°C)	23 °C
Final Temperature (°C)	ERROR
Initial Pressure (MPa)	2,1 MPa
Final Pressure (MPa)	ERROR
Initial Consistency (Bc)	12 Bc
Final Consistency (Bc)	ERROR
--Data--
Time (HH:MM:SS)	Temperature (°C)	Pressure (MPa)	Consistency (Bc)
0:00:00	23	2,1	12
0:01:00	23	2,5	12
0:02:00	24	3,4	13
0:03:00	24	4,1	13
0:04:00	25	4,4	13
0:05:00	26	4,8	13
0:06:00	28	5,2	13
0:07:00	29	5,4	13
0:08:00	30	5,8	13
0:09:00	31	6,2	13
0:10:00	32	6,6	13
0:11:00	33	7,0	13
0:12:00	33	7,2	12
0:13:00	34	7,5	18
0:14:00	35	8,0	21
0:15:00	36	8,4	15
0:16:00	37	8,8	19
0:17:00	37	8,9	16
0:18:00	39	9,3	16
0:19:00	39	9,8	11
0:20:00	40	10,1	14
0:21:00	41	10,4	13
0:22:00	42	10,8	13
0:23:00	43	11,0	14
0:24:00	44	11,7	14
0:25:00	45	11,9	13
0:26:00	45	12,4	12
0:27:00	47	12,6	11
0:28:00	47	13,0	13
0:29:00	48	13,4	10
0:30:00	49	13,7	6
0:31:00	50	14,1	7
0:32:00	51	14,3	9
0:33:00	52	14,7	7
0:34:00	52	15,0	9
0:35:00	53	15,0	7
0:36:00	54	15,8	10
0:37:00	55	15,7	16
0:38:00	56	16,5	7
0:39:00	57	16,3	10
0:40:00	58	17,1	16
0:41:00	58	17,8	8
0:42:00	59	18,0	7
0:43:00	60	18,1	13
0:44:00	61	18,8	8
0:45:00	62	18,6	12
0:46:00	63	19,3	7
0:47:00	64	19,4	14
0:48:00	64	20,2	13
0:49:00	65	20,1	17
0:50:00	66	20,9	15
0:51:00	67	20,9	14
0:52:00	68	21,7	8
0:53:00	69	21,5	13
0:54:00	70	22,2	17
0:55:00	70	22,1	15
0:56:00	71	22,9	17
0:57:00	72	22,9	18
0:58:00	73	23,6	13
0:59:00	74	23,5	15
1:00:00	75	24,3	13
1:01:00	76	25,0	10
1:02:00	76	24,8	9
1:03:00	77	25,5	8
1:04:00	78	25,4	8
1:05:00	79	26,2	8
1:06:00	80	26,8	9
1:07:00	80	26,8	7
1:08:00	81	26,6	7
1:09:00	82	27,6	7
1:10:00	83	28,3	7
1:11:00	84	27,9	7
1:12:00	85	28,6	19
1:13:00	86	29,1	17
1:14:00	87	28,8	10
1:15:00	87	29,5	5
1:16:00	88	30,2	5
1:17:00	89	30,1	12
1:18:00	90	30,9	9
1:19:00	91	30,8	7
1:20:00	91	31,6	7
1:21:00	92	32,3	7
1:22:00	93	32,1	6
1:23:00	94	32,9	6
1:24:00	95	32,7	6
1:25:00	96	33,4	6
1:26:00	97	33,9	6
1:27:00	97	33,7	6
1:28:00	98	33,1	6
1:29:00	98	33,0	6
1:30:00	98	33,0	5
1:31:00	97	33,0	10
1:32:00	97	33,1	5
1:33:00	96	33,2	5
1:34:00	96	33,0	7
1:35:00	95	33,0	5
1:36:00	95	33,1	5
1:37:00	94	33,0	5
1:38:00	94	33,1	5
1:39:00	94	33,0	5
1:40:00	94	33,3	5
1:41:00	93	33,1	5
1:42:00	93	33,1	6
1:43:00	92	33,0	6
1:44:00	92	33,2	6
1:45:00	92	33,0	5
1:46:00	92	33,2	7
1:47:00	91	33,0	7
1:48:00	91	32,9	5
1:49:00	91	33,0	5
1:50:00	90	33,1	5
1:51:00	90	33,0	5
1:52:00	90	33,1	5
1:53:00	90	33,0	5
1:54:00	89	33,1	7
1:55:00	89	33,2	9
1:56:00	89	32,9	8
1:57:00	89	33,0	6
1:58:00	89	33,0	6
1:59:00	88	33,1	6
2:00:00	88	33,0	6
2:01:00	88	33,0	6
2:02:00	88	33,0	6
2:03:00	87	33,0	7
2:04:00	87	33,1	9
2:05:00	87	33,2	8
2:06:00	86	33,2	8
2:07:00	86	33,3	8
2:08:00	86	33,4	8
2:09:00	85	33,5	8
2:10:00	85	33,6	8
2:11:00	85	33,6	7
2:12:00	85	33,6	7
2:13:00	85	33,4	7
2:14:00	85	33,2	7
2:15:00	84	33,1	9
2:16:00	84	33,0	8
2:17:00	84	33,1	7
2:18:00	84	33,0	9
2:19:00	84	33,0	6
2:20:00	84	33,1	5
2:21:00	83	33,3	5
2:22:00	83	33,0	5
2:23:00	83	33,2	5
2:24:00	82	33,0	6
2:25:00	82	33,0	6
2:26:00	82	33,2	6
2:27:00	81	33,0	6
2:28:00	81	32,9	6
2:29:00	81	33,2	6
2:30:00	80	33,0	5
2:31:00	80	33,0	5
2:32:00	80	33,0	5
2:33:00	80	33,0	5
2:34:00	79	33,0	5
2:35:00	79	33,1	5
2:36:00	79	33,0	5
2:37:00	79	33,1	5
2:38:00	79	33,1	5
2:39:00	79	33,0	5
2:40:00	78	33,0	4
2:41:00	78	33,0	4
2:42:00	78	33,1	5
2:43:00	78	33,0	4
2:44:00	78	33,3	5
2:45:00	77	33,0	5
2:46:00	77	33,3	5
2:47:00	77	33,1	5
2:48:00	77	32,9	5
2:49:00	76	33,1	5
2:50:00	76	33,0	5
2:51:00	76	33,2	5
2:52:00	76	33,0	5
2:53:00	76	33,0	5
2:54:00	76	33,0	5
2:55:00	75	32,9	5
2:56:00	75	33,3	5
2:57:00	75	33,1	5
2:58:00	75	33,0	5
2:59:00	75	33,3	5
3:00:00	75	33,2	5
3:01:00	75	33,1	5
3:02:00	75	32,9	5
3:03:00	75	33,0	5
3:04:00	75	33,0	6
3:05:00	75	33,4	6
3:06:00	74	33,2	6
3:07:00	74	33,0	6
3:08:00	74	32,9	6
3:09:00	74	33,0	6
3:10:00	74	33,1	6
3:11:00	74	33,0	6
3:12:00	74	33,1	7
3:13:00	74	33,0	7
3:14:00	74	33,0	7
3:15:00	73	33,1	7
3:16:00	73	33,0	7
3:17:00	73	33,1	7
3:18:00	73	32,9	8
3:19:00	73	33,0	10
3:20:00	73	33,0	10
3:21:00	73	33,0	10
3:22:00	73	33,2	10
3:23:00	72	33,0	10
3:24:00	72	33,4	10
3:25:00	72	33,2	10
3:26:00	72	33,1	10
3:27:00	72	33,2	10
3:28:00	72	33,1	10
3:29:00	72	33,2	10
3:30:00	71	33,0	10
3:31:00	71	33,1	10
3:32:00	71	33,1	10
3:33:00	71	33,0	8
3:34:00	71	33,1	6
3:35:00	71	33,0	6
3:36:00	71	33,0	6
3:37:00	71	33,3	6
3:38:00	70	33,1	6
3:39:00	70	33,0	6
3:40:00	70	33,2	7
3:41:00	70	33,1	7
3:42:00	70	33,1	7
3:43:00	70	33,0	7
3:44:00	69	33,2	7
3:45:00	69	33,0	7
3:46:00	69	33,0	7
3:47:00	69	33,0	6
3:48:00	69	33,3	8
3:49:00	69	33,1	5
3:50:00	69	32,9	5
3:51:00	68	33,1	5
3:52:00	68	33,1	5
3:53:00	68	33,0	5
3:54:00	68	33,2	5
3:55:00	68	33,0	5
3:56:00	68	33,0	5
3:57:00	67	33,1	5
3:58:00	67	33,0	5
3:59:00	67	33,0	5
4:00:00	67	33,0	5
4:01:00	67	33,1	5
4:02:00	67	33,1	5
4:03:00	67	33,0	13
4:04:00	66	33,0	13
4:05:00	66	33,1	10
4:06:00	66	33,1	10
4:07:00	66	33,0	9
4:08:00	66	33,2	9
4:09:00	66	33,0	10
4:10:00	65	33,0	10
4:11:00	65	33,0	10
4:12:00	65	33,1	10
4:13:00	65	33,1	10
4:14:00	65	33,0	10
4:15:00	65	33,0	10
4:16:00	65	33,2	10
4:17:00	64	33,1	10
4:18:00	64	32,9	22
4:19:00	64	33,0	14
4:20:00	64	33,1	8
4:21:00	64	33,1	8
4:22:00	64	33,0	8
4:23:00	64	33,2	8
4:24:00	63	33,1	8
4:25:00	63	33,0	8
4:26:00	63	33,0	8
4:27:00	63	33,2	8
4:28:00	63	33,1	8
4:29:00	63	33,0	8
4:30:00	63	33,1	8
4:31:00	62	33,0	8
4:32:00	62	33,2	8
4:33:00	62	33,0	38
4:34:00	62	33,1	21
4:35:00	62	33,0	10
4:36:00	62	33,1	10
4:37:00	62	33,0	10
4:38:00	62	33,0	10
4:39:00	61	33,0	10
4:40:00	61	33,0	9
4:41:00	61	33,2	10
4:42:00	61	33,1	10
4:43:00	61	33,1	10
4:44:00	61	33,0	9
4:45:00	61	33,2	10
4:46:00	60	33,0	10
4:47:00	60	33,0	10
4:48:00	60	32,9	67
4:49:00	60	33,1	21
4:50:00	60	33,1	11
4:51:00	60	33,0	11
4:52:00	60	33,0	11
4:53:00	60	33,1	11
4:54:00	60	33,0	11
4:55:00	59	33,2	11
4:56:00	59	33,1	11
4:57:00	59	33,0	11
4:58:00	59	33,2	11
4:59:00	59	33,1	11
5:00:00	59	33,0	11
5:01:00	59	33,0	11
5:02:00	59	33,0	11
5:03:00	59	32,9	108
5:04:00	58	33,2	25
5:05:00	58	33,1	12
5:06:00	58	33,0	12
5:07:00	58	33,3	12
5:08:00	58	33,2	12
5:09:00	58	33,0	12
5:10:00	58	33,1	12
5:11:00	57	33,0	12
5:12:00	57	33,3	12
5:13:00	57	33,1	12
5:14:00	57	33,0	12
5:15:00	57	33,1	12
5:16:00	57	33,0	12
5:17:00	57	33,0	12
5:18:00	57	33,1	126
5:19:00	56	28,6	53
5:20:00	56	2,0	26
5:21:00	56	0,6	35
5:22:00	55	0,6	36
5:23:00	55	0,6	42
5:24:00	55	0,1	40
5:25:00	47	0,0	-1
5:26:00	38	0,0	-2
5:27:00	33	0,0	-2
5:28:00	29	0,0	1
5:29:00	28	0,0	1
5:30:00	27	0,0	-1
5:31:00	26	0,0	0
5:32:00	26	0,0	-2
5:33:00	26	0,0	-2
5:34:00			
5:35:00			
5:36:00			
5:37:00			
5:38:00			
5:39:00			
5:40:00			
5:41:00			
5:42:00			
5:43:00			
5:44:00			
5:45:00			
5:46:00			
5:47:00			
5:48:00			
5:49:00			
5:50:00			
5:51:00			
5:52:00			
5:53:00			
5:54:00			
5:55:00			
5:56:00			
5:57:00			
5:58:00			
5:59:00			
6:00:00			
6:01:00			
6:02:00			
6:03:00			
6:04:00			
6:05:00			
6:06:00			
6:07:00			
6:08:00			
6:09:00			
6:10:00			
6:11:00			
6:12:00			
6:13:00			
6:14:00			
6:15:00

File: project-root/data/Data Acquisition/Data Acquisition/2008 year (310)/Con 1 Tomsk G1860+0.3%FL+0.15%RPM+0.5%TA-1+0.3%SMS (37C).txt
--Test Summary--
Full Path and File Name	
Instrument Name	7222-1
Instrument Type	Model 7222 Consistometer
Instrument Serial Number	113
Test Start Date	18.02.2008
Test Start Time	18:17:03
Test Stop Date	19.02.2008
Test Stop Time	18:01:43
Test Length	23:44:40
Final Sample Time Offset	23:44:00
Controller Schedule Name	
Sampling Period	60 seconds
Comments	MPa: 12(40), T:37(40)
Information	WellID	170-c3-01
Information	Customer	Tomsk
Information	CementClass	PCT-I-G
Information	CementMfr	Dykerhoff
Information	Additives	0.3%FL+0.15%RPM+0.5%TA-1+0.3%SMS
Information	Density	1860
Information	BHCT	37
Information	BHST	46
Information	FluidLoss	
Information	JobType	244.5 mm csg.
Calculated Value	30Bc - TT	2:52:00
Calculated Value	70Bc - TT	N/A
Calculated Value	100Bc - TT	N/A
Initial Temperature (°C)	27 °C
Final Temperature (°C)	29 °C
Initial Pressure (MPa)	2,0 MPa
Final Pressure (MPa)	2,1 MPa
Initial Consistency (Bc)	16 Bc
Final Consistency (Bc)	16 Bc
--Data--
Time (HH:MM:SS)	Temperature (°C)	Pressure (MPa)	Consistency (Bc)
0:00:00	27	2,0	16
0:01:00	27	2,4	16
0:02:00	26	3,1	15
0:03:00	27	3,7	15
0:04:00	27	4,0	15
0:05:00	28	4,1	15
0:06:00	28	4,1	15
0:07:00	29	4,2	15
0:08:00	29	4,4	15
0:09:00	29	4,7	15
0:10:00	30	4,9	15
0:11:00	30	5,1	15
0:12:00	30	5,3	15
0:13:00	31	5,4	15
0:14:00	31	5,6	15
0:15:00	31	5,8	15
0:16:00	31	6,0	15
0:17:00	32	6,3	15
0:18:00	32	6,8	15
0:19:00	32	7,0	15
0:20:00	32	7,2	15
0:21:00	33	7,4	15
0:22:00	33	7,6	15
0:23:00	33	7,8	15
0:24:00	34	8,0	15
0:25:00	34	8,7	15
0:26:00	34	8,9	15
0:27:00	34	9,1	15
0:28:00	34	9,3	15
0:29:00	35	9,5	16
0:30:00	35	9,7	13
0:31:00	35	9,9	13
0:32:00	35	10,1	13
0:33:00	36	10,3	13
0:34:00	36	10,5	13
0:35:00	36	10,8	13
0:36:00	36	11,0	13
0:37:00	37	11,6	13
0:38:00	37	11,8	13
0:39:00	37	12,0	13
0:40:00	37	12,2	13
0:41:00	38	12,2	13
0:42:00	38	12,1	13
0:43:00	38	12,0	13
0:44:00	38	12,1	13
0:45:00	38	12,0	13
0:46:00	38	12,0	13
0:47:00	38	12,0	13
0:48:00	38	12,0	13
0:49:00	38	12,0	13
0:50:00	38	12,0	13
0:51:00	38	12,3	13
0:52:00	38	12,3	13
0:53:00	37	12,3	13
0:54:00	38	12,3	13
0:55:00	38	12,3	13
0:56:00	37	12,3	13
0:57:00	38	12,3	13
0:58:00	37	12,3	13
0:59:00	37	12,3	13
1:00:00	37	12,3	13
1:01:00	37	12,3	13
1:02:00	37	12,3	13
1:03:00	38	12,3	13
1:04:00	38	12,1	13
1:05:00	37	12,3	13
1:06:00	37	12,2	13
1:07:00	37	12,4	13
1:08:00	37	12,6	13
1:09:00	37	12,6	13
1:10:00	37	12,6	13
1:11:00	37	12,6	13
1:12:00	37	12,6	13
1:13:00	37	12,6	13
1:14:00	37	12,7	13
1:15:00	37	12,7	13
1:16:00	37	12,6	13
1:17:00	37	12,3	13
1:18:00	37	12,2	13
1:19:00	37	12,3	13
1:20:00	37	12,5	13
1:21:00	37	12,6	13
1:22:00	37	12,6	13
1:23:00	37	12,5	13
1:24:00	37	12,4	13
1:25:00	37	12,5	13
1:26:00	37	12,5	13
1:27:00	38	12,5	13
1:28:00	38	12,4	13
1:29:00	38	12,2	13
1:30:00	37	12,1	13
1:31:00	37	12,2	13
1:32:00	37	12,3	13
1:33:00	37	12,3	13
1:34:00	37	12,3	13
1:35:00	37	12,2	13
1:36:00	37	12,2	13
1:37:00	37	12,3	13
1:38:00	37	12,3	13
1:39:00	37	12,2	13
1:40:00	37	12,0	13
1:41:00	37	12,1	13
1:42:00	37	12,1	13
1:43:00	37	12,2	13
1:44:00	37	12,2	13
1:45:00	38	12,1	13
1:46:00	37	12,1	13
1:47:00	37	12,2	13
1:48:00	38	12,2	13
1:49:00	38	12,0	13
1:50:00	38	12,3	13
1:51:00	37	12,3	13
1:52:00	37	12,3	13
1:53:00	37	12,4	13
1:54:00	37	12,3	13
1:55:00	38	12,2	13
1:56:00	38	12,2	13
1:57:00	37	12,3	13
1:58:00	37	12,3	13
1:59:00	38	12,2	13
2:00:00	38	12,1	13
2:01:00	38	12,0	13
2:02:00	38	12,0	13
2:03:00	37	12,1	13
2:04:00	37	12,0	13
2:05:00	38	12,1	13
2:06:00	37	12,1	13
2:07:00	37	12,2	13
2:08:00	38	12,1	13
2:09:00	38	12,0	13
2:10:00	37	11,9	13
2:11:00	38	12,4	13
2:12:00	37	12,4	15
2:13:00	38	12,5	13
2:14:00	38	12,4	13
2:15:00	38	12,4	13
2:16:00	37	12,3	13
2:17:00	38	12,3	13
2:18:00	38	12,4	13
2:19:00	38	12,3	13
2:20:00	38	12,2	13
2:21:00	38	12,2	14
2:22:00	38	12,1	14
2:23:00	38	12,1	14
2:24:00	38	12,0	14
2:25:00	38	12,0	14
2:26:00	38	12,4	14
2:27:00	38	12,3	14
2:28:00	39	12,3	14
2:29:00	39	12,2	14
2:30:00	39	12,2	14
2:31:00	39	12,2	14
2:32:00	39	12,1	14
2:33:00	39	12,1	14
2:34:00	39	12,1	14
2:35:00	39	12,0	59
2:36:00	39	12,0	24
2:37:00	39	12,0	24
2:38:00	40	12,1	24
2:39:00	40	12,1	24
2:40:00	40	12,0	24
2:41:00	40	12,0	24
2:42:00	40	12,0	24
2:43:00	40	12,2	24
2:44:00	40	12,2	24
2:45:00	40	12,2	24
2:46:00	40	12,1	24
2:47:00	40	12,1	24
2:48:00	40	12,1	24
2:49:00	40	12,0	24
2:50:00	40	12,2	-2
2:51:00	40	12,2	35
2:52:00	40	12,2	35
2:53:00	40	12,1	35
2:54:00	40	12,1	35
2:55:00	40	12,0	35
2:56:00	40	12,0	35
2:57:00	40	12,0	35
2:58:00	40	12,0	35
2:59:00	40	12,0	35
3:00:00	40	12,4	35
3:01:00	40	12,3	35
3:02:00	40	12,3	35
3:03:00	40	12,3	35
3:04:00	40	12,2	35
3:05:00	40	12,3	30
3:06:00	40	12,2	21
3:07:00	40	12,1	21
3:08:00	40	12,1	21
3:09:00	40	12,0	21
3:10:00	40	12,0	21
3:11:00	40	12,0	26
3:12:00	40	12,0	39
3:13:00	40	12,0	39
3:14:00	40	12,4	32
3:15:00	40	12,4	33
3:16:00	40	12,3	33
3:17:00	40	12,3	34
3:18:00	40	12,2	30
3:19:00	40	12,2	29
3:20:00	40	12,1	34
3:21:00	40	12,1	29
3:22:00	40	12,0	35
3:23:00	40	12,0	31
3:24:00	40	12,0	32
3:25:00	40	12,4	25
3:26:00	40	12,3	25
3:27:00	40	12,3	25
3:28:00	40	12,3	25
3:29:00	40	12,2	25
3:30:00	40	12,2	23
3:31:00	40	12,1	23
3:32:00	40	12,1	23
3:33:00	40	12,0	20
3:34:00	40	12,0	20
3:35:00	40	12,1	20
3:36:00	40	12,0	20
3:37:00	40	12,0	20
3:38:00	40	12,3	20
3:39:00	40	12,2	20
3:40:00	40	12,2	20
3:41:00	40	12,1	20
3:42:00	40	12,1	20
3:43:00	40	12,1	20
3:44:00	40	12,0	20
3:45:00	40	12,0	20
3:46:00	40	12,1	20
3:47:00	40	12,1	20
3:48:00	40	12,0	20
3:49:00	40	12,0	20
3:50:00	40	12,0	20
3:51:00	40	12,4	19
3:52:00	40	12,4	19
3:53:00	40	12,3	19
3:54:00	40	12,3	19
3:55:00	40	12,2	17
3:56:00	40	12,2	17
3:57:00	40	12,1	17
3:58:00	40	12,1	17
3:59:00	40	12,0	17
4:00:00	40	12,0	17
4:01:00	40	12,0	17
4:02:00	40	12,0	17
4:03:00	40	12,0	17
4:04:00	39	12,0	17
4:05:00	39	12,4	17
4:06:00	39	12,3	17
4:07:00	39	12,3	17
4:08:00	39	12,2	17
4:09:00	39	12,2	17
4:10:00	39	12,1	17
4:11:00	39	12,1	17
4:12:00	39	12,0	17
4:13:00	39	12,0	17
4:14:00	39	12,0	17
4:15:00	39	12,0	17
4:16:00	39	12,2	17
4:17:00	39	12,1	17
4:18:00	39	12,1	17
4:19:00	39	12,0	17
4:20:00	39	12,0	17
4:21:00	39	12,2	17
4:22:00	39	12,2	17
4:23:00	39	12,2	17
4:24:00	39	12,1	17
4:25:00	39	12,1	17
4:26:00	39	12,0	17
4:27:00	39	12,0	17
4:28:00	39	12,0	17
4:29:00	39	12,5	16
4:30:00	39	12,4	16
4:31:00	39	12,3	16
4:32:00	39	12,3	16
4:33:00	38	12,3	16
4:34:00	38	12,2	16
4:35:00	38	12,2	16
4:36:00	38	12,1	16
4:37:00	38	12,1	16
4:38:00	38	12,0	16
4:39:00	38	12,0	16
4:40:00	38	12,0	16
4:41:00	38	12,4	16
4:42:00	38	12,4	16
4:43:00	38	12,3	16
4:44:00	38	12,3	16
4:45:00	38	12,2	15
4:46:00	38	12,2	15
4:47:00	38	12,2	15
4:48:00	38	12,1	15
4:49:00	38	12,1	15
4:50:00	38	12,1	15
4:51:00	38	12,0	15
4:52:00	38	12,0	15
4:53:00	38	12,0	15
4:54:00	38	12,5	15
4:55:00	38	12,4	15
4:56:00	38	12,4	15
4:57:00	38	12,3	15
4:58:00	38	12,3	15
4:59:00	38	12,2	15
5:00:00	38	12,2	15
5:01:00	37	12,1	15
5:02:00	37	12,1	15
5:03:00	37	12,0	15
5:04:00	37	12,0	15
5:05:00	37	12,0	15
5:06:00	37	12,0	15
5:07:00	37	12,0	15
5:08:00	37	12,4	15
5:09:00	37	12,4	15
5:10:00	37	12,3	15
5:11:00	37	12,3	15
5:12:00	37	12,3	15
5:13:00	37	12,2	15
5:14:00	37	12,2	15
5:15:00	37	12,1	15
5:16:00	37	12,1	15
5:17:00	37	12,0	15
5:18:00	37	12,0	15
5:19:00	37	12,0	15
5:20:00	37	12,0	15
5:21:00	37	12,0	15
5:22:00	37	12,4	15
5:23:00	37	12,4	15
5:24:00	37	12,3	15
5:25:00	37	12,3	15
5:26:00	37	12,2	15
5:27:00	37	12,2	15
5:28:00	37	12,2	15
5:29:00	37	12,1	15
5:30:00	36	12,1	15
5:31:00	36	12,0	15
5:32:00	36	12,0	15
5:33:00	36	12,0	15
5:34:00	36	12,0	15
5:35:00	36	12,0	15
5:36:00	36	12,0	15
5:37:00	36	12,5	33
5:38:00	36	12,4	34
5:39:00	36	12,4	33
5:40:00	36	12,3	33
5:41:00	36	12,3	33
5:42:00	36	12,2	33
5:43:00	36	12,2	33
5:44:00	36	12,2	32
5:45:00	36	12,1	32
5:46:00	36	12,1	32
5:47:00	36	12,1	32
5:48:00	36	12,0	24
5:49:00	36	12,0	23
5:50:00	36	12,2	23
5:51:00	36	12,2	23
5:52:00	36	12,2	23
5:53:00	36	12,1	23
5:54:00	36	12,1	23
5:55:00	36	12,1	23
5:56:00	36	12,0	23
5:57:00	36	12,0	23
5:58:00	36	12,2	22
5:59:00	36	12,2	23
6:00:00	35	12,1	23
6:01:00	35	12,1	23
6:02:00	35	12,1	23
6:03:00	35	12,0	23
6:04:00	35	12,0	22
6:05:00	35	12,0	22
6:06:00	35	12,1	22
6:07:00	35	12,1	22
6:08:00	35	12,0	22
6:09:00	35	12,0	22
6:10:00	35	12,0	22
6:11:00	35	12,3	18
6:12:00	35	12,3	17
6:13:00	35	12,2	16
6:14:00	35	12,2	16
6:15:00	35	12,2	16
6:16:00	35	12,1	17
6:17:00	35	12,1	17
6:18:00	35	12,0	15
6:19:00	35	12,0	15
6:20:00	35	12,0	15
6:21:00	35	12,0	15
6:22:00	35	12,2	16
6:23:00	35	12,1	18
6:24:00	35	12,1	17
6:25:00	35	12,1	17
6:26:00	35	12,0	17
6:27:00	35	12,0	17
6:28:00	35	12,0	17
6:29:00	35	12,3	8
6:30:00	35	12,3	8
6:31:00	35	12,2	8
6:32:00	35	12,2	8
6:33:00	34	12,1	8
6:34:00	34	12,1	8
6:35:00	34	12,1	8
6:36:00	34	12,1	8
6:37:00	34	12,0	8
6:38:00	34	12,0	8
6:39:00	34	12,2	8
6:40:00	34	12,2	7
6:41:00	34	12,1	6
6:42:00	34	12,1	6
6:43:00	34	12,1	6
6:44:00	34	12,0	6
6:45:00	34	12,0	6
6:46:00	34	12,0	6
6:47:00	34	12,3	3
6:48:00	34	12,2	3
6:49:00	34	12,2	3
6:50:00	34	12,2	3
6:51:00	34	12,1	3
6:52:00	34	12,1	3
6:53:00	34	12,1	3
6:54:00	34	12,0	3
6:55:00	34	12,0	3
6:56:00	34	12,0	3
6:57:00	34	12,0	3
6:58:00	34	12,1	3
6:59:00	34	12,1	3
7:00:00	34	12,1	3
7:01:00	34	12,0	3
7:02:00	34	12,0	3
7:03:00	34	12,3	15
7:04:00	34	12,3	17
7:05:00	34	12,3	23
7:06:00	34	12,2	22
7:07:00	34	12,2	22
7:08:00	34	12,2	21
7:09:00	34	12,1	20
7:10:00	34	12,1	20
7:11:00	34	12,1	20
7:12:00	33	12,1	19
7:13:00	33	12,0	19
7:14:00	33	12,0	19
7:15:00	33	12,0	19
7:16:00	33	12,0	19
7:17:00	33	12,3	8
7:18:00	33	12,3	9
7:19:00	33	12,2	10
7:20:00	33	12,2	10
7:21:00	33	12,2	10
7:22:00	33	12,1	10
7:23:00	33	12,1	10
7:24:00	33	12,1	10
7:25:00	33	12,1	10
7:26:00	33	12,0	10
7:27:00	33	12,0	10
7:28:00	33	12,0	10
7:29:00	33	12,2	7
7:30:00	33	12,1	7
7:31:00	33	12,1	6
7:32:00	33	12,1	6
7:33:00	33	12,1	6
7:34:00	33	12,0	6
7:35:00	33	12,0	6
7:36:00	33	12,0	6
7:37:00	33	11,9	6
7:38:00	33	12,2	9
7:39:00	33	12,1	9
7:40:00	33	12,1	9
7:41:00	33	12,1	9
7:42:00	33	12,1	9
7:43:00	33	12,0	9
7:44:00	33	12,0	9
7:45:00	33	12,0	9
7:46:00	33	12,3	35
7:47:00	33	12,2	28
7:48:00	33	12,2	21
7:49:00	33	12,2	19
7:50:00	32	12,2	20
7:51:00	32	12,2	20
7:52:00	32	12,1	19
7:53:00	32	12,1	19
7:54:00	32	12,1	19
7:55:00	32	12,0	18
7:56:00	32	12,0	19
7:57:00	32	12,0	18
7:58:00	32	12,0	17
7:59:00	32	12,4	20
8:00:00	32	12,4	16
8:01:00	32	12,3	14
8:02:00	32	12,3	14
8:03:00	32	12,3	13
8:04:00	32	12,3	13
8:05:00	32	12,2	13
8:06:00	32	12,2	13
8:07:00	32	12,2	13
8:08:00	32	12,1	13
8:09:00	32	12,1	13
8:10:00	32	12,1	13
8:11:00	32	12,1	13
8:12:00	32	12,0	13
8:13:00	32	12,0	13
8:14:00	32	12,0	14
8:15:00	32	12,0	14
8:16:00	32	12,1	14
8:17:00	32	12,1	14
8:18:00	32	12,1	13
8:19:00	32	12,0	13
8:20:00	32	12,0	13
8:21:00	32	12,0	14
8:22:00	32	12,2	23
8:23:00	32	12,2	21
8:24:00	32	12,1	22
8:25:00	32	12,1	22
8:26:00	32	12,1	22
8:27:00	32	12,1	21
8:28:00	32	12,0	21
8:29:00	32	12,0	21
8:30:00	32	12,0	21
8:31:00	32	12,0	22
8:32:00	32	12,3	23
8:33:00	32	12,3	20
8:34:00	32	12,2	20
8:35:00	32	12,2	24
8:36:00	32	12,2	25
8:37:00	32	12,2	24
8:38:00	32	12,1	25
8:39:00	32	12,1	25
8:40:00	32	12,1	24
8:41:00	31	12,1	24
8:42:00	31	12,0	24
8:43:00	31	12,0	24
8:44:00	31	12,0	24
8:45:00	31	12,0	24
8:46:00	31	12,0	24
8:47:00	31	12,1	21
8:48:00	31	12,1	17
8:49:00	31	12,1	17
8:50:00	31	12,0	17
8:51:00	31	12,0	17
8:52:00	31	12,0	17
8:53:00	31	12,3	26
8:54:00	31	12,3	22
8:55:00	31	12,3	23
8:56:00	31	12,2	21
8:57:00	31	12,2	21
8:58:00	31	12,2	21
8:59:00	31	12,2	21
9:00:00	31	12,1	20
9:01:00	31	12,1	19
9:02:00	31	12,1	19
9:03:00	31	12,1	17
9:04:00	31	12,1	17
9:05:00	31	12,0	17
9:06:00	31	12,0	17
9:07:00	31	12,0	17
9:08:00	31	12,0	17
9:09:00	31	12,0	17
9:10:00	31	12,0	17
9:11:00	31	12,0	17
9:12:00	31	12,0	17
9:13:00	31	12,1	20
9:14:00	31	12,1	21
9:15:00	31	12,1	19
9:16:00	31	12,1	19
9:17:00	31	12,1	19
9:18:00	31	12,0	19
9:19:00	31	12,0	18
9:20:00	31	12,0	18
9:21:00	31	12,0	18
9:22:00	31	12,3	18
9:23:00	31	12,3	23
9:24:00	31	12,3	20
9:25:00	31	12,3	20
9:26:00	31	12,3	20
9:27:00	31	12,2	21
9:28:00	31	12,2	23
9:29:00	31	12,2	23
9:30:00	31	12,1	12
9:31:00	31	12,1	12
9:32:00	31	12,1	12
9:33:00	31	12,1	12
9:34:00	31	12,1	12
9:35:00	31	12,1	12
9:36:00	31	12,0	12
9:37:00	31	12,0	13
9:38:00	31	12,0	13
9:39:00	31	12,0	13
9:40:00	31	12,0	13
9:41:00	30	12,1	14
9:42:00	30	12,1	16
9:43:00	30	12,1	14
9:44:00	30	12,1	13
9:45:00	30	12,1	12
9:46:00	30	12,0	12
9:47:00	30	12,0	12
9:48:00	30	12,0	12
9:49:00	30	12,0	12
9:50:00	30	12,3	13
9:51:00	30	12,3	14
9:52:00	30	12,3	14
9:53:00	30	12,3	15
9:54:00	30	12,2	15
9:55:00	30	12,2	15
9:56:00	30	12,2	15
9:57:00	30	12,2	15
9:58:00	30	12,2	15
9:59:00	30	12,1	15
10:00:00	30	12,1	15
10:01:00	30	12,1	15
10:02:00	30	12,1	15
10:03:00	30	12,1	15
10:04:00	30	12,1	14
10:05:00	30	12,0	14
10:06:00	30	12,0	14
10:07:00	30	12,0	14
10:08:00	30	12,0	14
10:09:00	30	12,0	15
10:10:00	30	12,0	15
10:11:00	30	12,2	15
10:12:00	30	12,1	13
10:13:00	30	12,1	12
10:14:00	30	12,1	12
10:15:00	30	12,1	12
10:16:00	30	12,0	11
10:17:00	30	12,0	12
10:18:00	30	12,0	11
10:19:00	30	12,0	11
10:20:00	30	12,0	11
10:21:00	30	12,4	27
10:22:00	30	12,3	26
10:23:00	30	12,3	20
10:24:00	30	12,3	19
10:25:00	30	12,3	18
10:26:00	30	12,3	19
10:27:00	30	12,2	19
10:28:00	30	12,2	18
10:29:00	30	12,2	14
10:30:00	30	12,2	15
10:31:00	30	12,2	15
10:32:00	30	12,1	15
10:33:00	30	12,1	15
10:34:00	30	12,1	15
10:35:00	30	12,1	16
10:36:00	30	12,1	16
10:37:00	30	12,1	16
10:38:00	30	12,0	16
10:39:00	30	12,0	16
10:40:00	30	12,0	16
10:41:00	30	12,0	16
10:42:00	30	12,0	16
10:43:00	30	12,0	16
10:44:00	30	12,5	36
10:45:00	30	12,4	21
10:46:00	30	12,4	18
10:47:00	30	12,4	22
10:48:00	30	12,4	17
10:49:00	30	12,4	17
10:50:00	30	12,4	19
10:51:00	30	12,3	21
10:52:00	30	12,3	22
10:53:00	30	12,3	23
10:54:00	30	12,3	23
10:55:00	29	12,3	24
10:56:00	29	12,3	25
10:57:00	29	12,2	26
10:58:00	29	12,2	26
10:59:00	29	12,2	26
11:00:00	29	12,2	27
11:01:00	29	12,2	26
11:02:00	29	12,2	27
11:03:00	29	12,1	17
11:04:00	29	12,1	17
11:05:00	29	12,1	17
11:06:00	29	12,1	17
11:07:00	29	12,1	17
11:08:00	29	12,1	17
11:09:00	29	12,0	17
11:10:00	29	12,0	17
11:11:00	29	12,0	17
11:12:00	29	12,0	17
11:13:00	29	12,0	17
11:14:00	29	12,0	17
11:15:00	29	12,0	18
11:16:00	29	12,0	16
11:17:00	29	12,0	16
11:18:00	29	12,0	17
11:19:00	29	12,0	19
11:20:00	29	12,0	19
11:21:00	29	12,0	19
11:22:00	29	12,0	19
11:23:00	29	12,0	19
11:24:00	29	12,0	19
11:25:00	29	12,4	17
11:26:00	29	12,4	25
11:27:00	29	12,4	27
11:28:00	29	12,3	28
11:29:00	29	12,3	30
11:30:00	29	12,3	31
11:31:00	29	12,3	30
11:32:00	29	12,3	30
11:33:00	29	12,3	29
11:34:00	29	12,2	29
11:35:00	29	12,2	28
11:36:00	29	12,2	28
11:37:00	29	12,2	29
11:38:00	29	12,2	28
11:39:00	29	12,2	28
11:40:00	29	12,2	29
11:41:00	29	12,1	21
11:42:00	29	12,1	22
11:43:00	29	12,1	22
11:44:00	29	12,1	23
11:45:00	29	12,1	23
11:46:00	29	12,1	23
11:47:00	29	12,1	23
11:48:00	29	12,0	28
11:49:00	29	12,0	27
11:50:00	29	12,0	27
11:51:00	29	12,0	27
11:52:00	29	12,0	27
11:53:00	29	12,0	27
11:54:00	29	12,0	20
11:55:00	29	12,0	21
11:56:00	29	12,0	21
11:57:00	29	12,1	28
11:58:00	29	12,1	24
11:59:00	29	12,1	21
12:00:00	29	12,1	20
12:01:00	29	12,1	19
12:02:00	29	12,1	19
12:03:00	29	12,0	18
12:04:00	29	12,0	18
12:05:00	29	12,0	18
12:06:00	29	12,0	18
12:07:00	29	12,0	18
12:08:00	29	12,0	18
12:09:00	29	12,4	20
12:10:00	29	12,3	20
12:11:00	29	12,3	20
12:12:00	29	12,3	19
12:13:00	29	12,3	20
12:14:00	29	12,3	20
12:15:00	29	12,3	20
12:16:00	29	12,3	20
12:17:00	29	12,2	14
12:18:00	29	12,2	14
12:19:00	29	12,2	14
12:20:00	29	12,2	14
12:21:00	29	12,2	14
12:22:00	29	12,2	14
12:23:00	29	12,2	14
12:24:00	29	12,1	14
12:25:00	29	12,1	14
12:26:00	29	12,1	14
12:27:00	29	12,1	14
12:28:00	28	12,1	14
12:29:00	28	12,1	14
12:30:00	28	12,1	14
12:31:00	28	12,0	14
12:32:00	28	12,0	14
12:33:00	28	12,0	14
12:34:00	28	12,0	14
12:35:00	28	12,0	14
12:36:00	28	12,0	14
12:37:00	28	12,0	14
12:38:00	28	12,0	14
12:39:00	28	12,5	20
12:40:00	28	12,5	17
12:41:00	28	12,5	15
12:42:00	28	12,5	15
12:43:00	28	12,5	15
12:44:00	28	12,4	14
12:45:00	28	12,4	14
12:46:00	28	12,4	15
12:47:00	28	12,4	15
12:48:00	28	12,4	14
12:49:00	28	12,4	14
12:50:00	28	12,4	14
12:51:00	28	12,3	14
12:52:00	28	12,3	14
12:53:00	28	12,3	14
12:54:00	28	12,3	14
12:55:00	28	12,3	14
12:56:00	28	12,3	14
12:57:00	28	12,3	14
12:58:00	28	12,3	14
12:59:00	28	12,2	14
13:00:00	28	12,2	14
13:01:00	28	12,2	14
13:02:00	28	12,2	14
13:03:00	28	12,2	14
13:04:00	28	12,2	14
13:05:00	28	12,2	14
13:06:00	28	12,1	14
13:07:00	28	12,2	14
13:08:00	28	12,1	14
13:09:00	28	12,1	14
13:10:00	28	12,1	14
13:11:00	28	12,1	14
13:12:00	28	12,1	14
13:13:00	28	12,1	14
13:14:00	28	12,1	14
13:15:00	28	12,1	14
13:16:00	28	12,0	14
13:17:00	28	12,0	14
13:18:00	28	12,0	14
13:19:00	28	12,0	14
13:20:00	28	12,0	14
13:21:00	28	12,0	14
13:22:00	28	12,0	14
13:23:00	28	12,5	23
13:24:00	28	12,5	22
13:25:00	28	12,5	23
13:26:00	28	12,5	21
13:27:00	28	12,5	20
13:28:00	28	12,4	20
13:29:00	28	12,4	20
13:30:00	28	12,4	21
13:31:00	28	12,4	20
13:32:00	28	12,4	22
13:33:00	28	12,4	21
13:34:00	28	12,4	21
13:35:00	28	12,4	22
13:36:00	28	12,3	21
13:37:00	28	12,3	19
13:38:00	28	12,3	20
13:39:00	28	12,3	19
13:40:00	28	12,3	19
13:41:00	28	12,3	21
13:42:00	28	12,3	19
13:43:00	28	12,3	17
13:44:00	28	12,3	16
13:45:00	28	12,2	17
13:46:00	28	12,2	19
13:47:00	28	12,2	16
13:48:00	28	12,2	16
13:49:00	28	12,2	16
13:50:00	28	12,2	16
13:51:00	28	12,2	16
13:52:00	28	12,2	17
13:53:00	28	12,2	16
13:54:00	28	12,1	16
13:55:00	28	12,1	17
13:56:00	28	12,1	16
13:57:00	28	12,1	16
13:58:00	28	12,1	16
13:59:00	28	12,1	16
14:00:00	28	12,1	16
14:01:00	28	12,1	16
14:02:00	28	12,1	16
14:03:00	28	12,1	16
14:04:00	28	12,0	16
14:05:00	28	12,0	16
14:06:00	28	12,0	16
14:07:00	28	12,0	16
14:08:00	28	12,0	16
14:09:00	28	12,0	16
14:10:00	28	12,0	17
14:11:00	28	12,4	16
14:12:00	28	12,4	24
14:13:00	28	12,3	29
14:14:00	28	12,3	24
14:15:00	28	12,3	23
14:16:00	28	12,3	23
14:17:00	28	12,3	22
14:18:00	28	12,3	21
14:19:00	28	12,3	24
14:20:00	28	12,3	18
14:21:00	28	12,2	17
14:22:00	28	12,2	18
14:23:00	28	12,2	17
14:24:00	28	12,2	18
14:25:00	28	12,2	17
14:26:00	28	12,2	17
14:27:00	28	12,2	18
14:28:00	28	12,2	17
14:29:00	28	12,2	16
14:30:00	28	12,1	17
14:31:00	28	12,1	17
14:32:00	28	12,1	16
14:33:00	28	12,1	17
14:34:00	28	12,1	14
14:35:00	28	12,1	14
14:36:00	27	12,1	13
14:37:00	27	12,1	13
14:38:00	27	12,1	14
14:39:00	27	12,0	13
14:40:00	27	12,0	14
14:41:00	27	12,0	14
14:42:00	27	12,0	14
14:43:00	27	12,0	14
14:44:00	27	12,0	13
14:45:00	27	12,0	13
14:46:00	27	12,0	13
14:47:00	27	12,0	21
14:48:00	27	12,2	32
14:49:00	27	12,1	27
14:50:00	27	12,2	26
14:51:00	27	12,1	25
14:52:00	27	12,1	24
14:53:00	27	12,1	24
14:54:00	27	12,1	24
14:55:00	27	12,1	24
14:56:00	27	12,1	24
14:57:00	27	12,1	24
14:58:00	27	12,1	24
14:59:00	27	12,0	24
15:00:00	27	12,0	24
15:01:00	27	12,0	24
15:02:00	27	12,0	24
15:03:00	27	12,0	24
15:04:00	27	12,0	24
15:05:00	27	12,0	24
15:06:00	27	12,0	24
15:07:00	27	12,0	24
15:08:00	27	12,5	33
15:09:00	27	12,4	30
15:10:00	27	12,4	28
15:11:00	27	12,4	28
15:12:00	27	12,4	38
15:13:00	27	12,4	28
15:14:00	27	12,4	25
15:15:00	27	12,3	23
15:16:00	27	12,4	22
15:17:00	27	1,0	22
15:18:00	27	0,4	13
15:19:00	26	0,0	23
15:20:00	23	-0,0	-2
15:21:00	21	0,0	-2
15:22:00	20	-0,0	1
15:23:00	19	-0,0	0
15:24:00	19	0,0	-2
15:25:00	18	0,0	-1
15:26:00	18	0,0	-1
15:27:00	18	0,0	-2
15:28:00	18	0,0	-2
15:29:00	18	0,0	-2
15:30:00	18	0,0	-1
15:31:00	18	0,0	0
15:32:00	17	0,0	1
15:33:00	17	0,0	-0
15:34:00	17	0,0	-2
15:35:00	17	0,0	-1
15:36:00	18	0,0	-2
15:37:00	18	0,0	1
15:38:00	19	0,0	1
15:39:00	20	0,0	-2
15:40:00	20	0,0	-2
15:41:00	20	0,0	0
15:42:00	20	0,0	1
15:43:00	21	0,0	0
15:44:00	21	0,0	1
15:45:00	21	0,0	1
15:46:00	21	0,0	-1
15:47:00	21	0,0	1
15:48:00	21	0,0	-2
15:49:00	22	0,0	-1
15:50:00	21	0,0	1
15:51:00	22	0,0	1
15:52:00	22	0,0	-2
15:53:00	22	0,0	1
15:54:00	22	0,0	-2
15:55:00	22	0,0	-1
15:56:00	22	0,0	-1
15:57:00	22	0,0	1
15:58:00	22	0,0	-1
15:59:00	22	0,0	1
16:00:00	22	0,0	-1
16:01:00	22	0,0	-1
16:02:00	22	0,0	-2
16:03:00	22	0,0	1
16:04:00	22	0,0	0
16:05:00	22	0,0	-1
16:06:00	22	0,0	-2
16:07:00	22	0,0	-1
16:08:00	22	0,0	0
16:09:00	22	0,0	1
16:10:00	22	0,0	-0
16:11:00	22	0,0	-0
16:12:00	22	0,0	-1
16:13:00	22	0,0	1
16:14:00	22	0,0	-2
16:15:00	22	0,0	1
16:16:00	22	0,0	1
16:17:00	22	0,0	1
16:18:00	22	0,0	-2
16:19:00	22	0,0	-1
16:20:00	22	0,0	-0
16:21:00	22	0,0	-1
16:22:00	22	0,0	-2
16:23:00	22	0,0	0
16:24:00	22	0,0	0
16:25:00	22	0,0	-2
16:26:00	22	0,0	1
16:27:00	22	0,0	1
16:28:00	22	0,0	-0
16:29:00	22	0,0	1
16:30:00	23	0,0	-1
16:31:00	22	0,0	1
16:32:00	22	0,0	-2
16:33:00	22	0,0	1
16:34:00	23	0,0	1
16:35:00	23	0,0	-1
16:36:00	23	0,0	-0
16:37:00	22	0,0	1
16:38:00	23	0,0	-2
16:39:00	23	0,0	-2
16:40:00	23	0,0	-2
16:41:00	23	0,0	1
16:42:00	23	0,0	-2
16:43:00	23	0,0	0
16:44:00	23	0,0	-1
16:45:00	23	0,0	0
16:46:00	23	0,0	0
16:47:00	23	0,0	-1
16:48:00	23	0,0	1
16:49:00	23	0,0	-0
16:50:00	23	0,0	0
16:51:00	23	0,0	0
16:52:00	23	0,0	0
16:53:00	23	0,0	1
16:54:00	23	0,0	-2
16:55:00	23	0,0	1
16:56:00	23	0,0	1
16:57:00	23	0,0	1
16:58:00	23	0,0	1
16:59:00	23	0,0	1
17:00:00	23	0,0	-1
17:01:00	23	0,0	-1
17:02:00	23	0,0	1
17:03:00	23	0,0	1
17:04:00	23	0,0	1
17:05:00	23	0,0	1
17:06:00	23	0,0	1
17:07:00	23	0,0	-2
17:08:00	23	0,0	-0
17:09:00	23	0,0	-1
17:10:00	23	0,0	-2
17:11:00	23	0,0	1
17:12:00	23	0,0	-2
17:13:00	23	0,0	-1
17:14:00	23	0,0	-1
17:15:00	23	0,0	1
17:16:00	23	0,0	-0
17:17:00	23	0,0	-2
17:18:00	23	0,0	1
17:19:00	23	0,0	-1
17:20:00	23	0,0	-2
17:21:00	23	0,0	1
17:22:00	23	0,0	-2
17:23:00	23	0,0	1
17:24:00	23	0,0	-0
17:25:00	23	0,0	-2
17:26:00	23	0,0	-2
17:27:00	23	0,0	-2
17:28:00	23	0,0	0
17:29:00	23	0,0	-2
17:30:00	23	0,0	-1
17:31:00	23	0,0	-2
17:32:00	23	0,0	-2
17:33:00	23	0,0	-2
17:34:00	23	0,0	1
17:35:00	23	0,0	0
17:36:00	23	0,0	-1
17:37:00	23	0,0	1
17:38:00	23	0,0	-2
17:39:00	23	0,0	0
17:40:00	23	0,0	1
17:41:00	23	0,0	-0
17:42:00	23	0,0	-1
17:43:00	23	0,0	0
17:44:00	23	0,0	-1
17:45:00	23	0,0	-2
17:46:00	23	0,0	-2
17:47:00	23	0,0	-1
17:48:00	23	0,0	1
17:49:00	23	0,0	0
17:50:00	23	0,0	-1
17:51:00	23	0,0	-2
17:52:00	23	0,0	1
17:53:00	23	0,0	0
17:54:00	23	0,0	-1
17:55:00	23	0,0	-1
17:56:00	23	0,0	-1
17:57:00	23	0,0	-2
17:58:00	23	0,0	-2
17:59:00	23	0,0	0
18:00:00	23	0,0	1
18:01:00	23	0,0	-0
18:02:00	23	0,0	-2
18:03:00	23	0,0	-2
18:04:00	23	0,0	1
18:05:00	23	0,0	1
18:06:00	23	0,0	1
18:07:00	23	0,0	-1
18:08:00	23	0,0	0
18:09:00	23	0,0	-1
18:10:00	23	0,0	-2
18:11:00	23	-0,0	0
18:12:00	23	0,0	-1
18:13:00	23	-0,0	1
18:14:00	23	0,0	-1
18:15:00	23	0,0	-1
18:16:00	23	-0,0	1
18:17:00	23	0,0	0
18:18:00	23	0,0	-1
18:19:00	23	0,0	-2
18:20:00	23	0,0	-2
18:21:00	23	0,0	-2
18:22:00	23	-0,0	1
18:23:00	23	-0,0	1
18:24:00	23	0,0	-1
18:25:00	23	0,0	-2
18:26:00	23	-0,0	1
18:27:00	23	0,0	-2
18:28:00	23	0,0	-2
18:29:00	23	0,0	-2
18:30:00	23	-0,0	1
18:31:00	24	0,0	-2
18:32:00	23	-0,0	1
18:33:00	23	0,0	-1
18:34:00	23	-0,0	-1
18:35:00	23	0,0	-1
18:36:00	23	0,0	-0
18:37:00	23	0,0	-2
18:38:00	23	-0,0	-1
18:39:00	23	-0,0	1
18:40:00	23	0,0	0
18:41:00	23	-0,0	1
18:42:00	23	-0,0	1
18:43:00	23	-0,0	1
18:44:00	23	0,0	-2
18:45:00	23	0,0	-1
18:46:00	23	0,0	-1
18:47:00	23	-0,0	-1
18:48:00	23	-0,0	-2
18:49:00	23	-0,0	0
18:50:00	23	-0,0	0
18:51:00	23	0,0	1
18:52:00	23	0,0	-2
18:53:00	23	-0,0	-0
18:54:00	23	-0,0	0
18:55:00	23	0,0	-1
18:56:00	23	-0,0	1
18:57:00	23	0,0	-2
18:58:00	23	0,0	-2
18:59:00	23	0,0	-2
19:00:00	23	0,0	-2
19:01:00	23	-0,0	1
19:02:00	24	0,0	-1
19:03:00	24	0,0	-2
19:04:00	23	0,0	-1
19:05:00	24	0,0	-2
19:06:00	23	-0,0	0
19:07:00	23	-0,0	1
19:08:00	23	-0,0	1
19:09:00	24	0,0	-2
19:10:00	24	-0,0	0
19:11:00	23	-0,0	1
19:12:00	23	-0,0	1
19:13:00	23	-0,0	1
19:14:00	23	-0,0	0
19:15:00	23	-0,0	1
19:16:00	23	-0,0	0
19:17:00	24	0,0	-1
19:18:00	23	-0,0	-1
19:19:00	23	-0,0	0
19:20:00	24	0,0	-2
19:21:00	24	0,0	-2
19:22:00	23	-0,0	1
19:23:00	24	-0,0	-0
19:24:00	23	0,0	-2
19:25:00	24	-0,0	1
19:26:00	24	-0,0	-0
19:27:00	24	-0,0	-1
19:28:00	23	-0,0	-1
19:29:00	23	-0,0	1
19:30:00	23	-0,0	1
19:31:00	24	0,0	-0
19:32:00	24	0,0	-2
19:33:00	23	-0,0	0
19:34:00	24	-0,0	-1
19:35:00	24	0,0	-2
19:36:00	24	0,0	-1
19:37:00	24	0,0	-2
19:38:00	24	-0,0	-0
19:39:00	24	0,0	-2
19:40:00	24	-0,0	-1
19:41:00	23	-0,0	1
19:42:00	24	0,0	-2
19:43:00	24	-0,0	0
19:44:00	23	-0,0	1
19:45:00	24	0,0	-2
19:46:00	24	-0,0	1
19:47:00	23	-0,0	1
19:48:00	23	-0,0	1
19:49:00	24	-0,0	-1
19:50:00	24	-0,0	-1
19:51:00	24	-0,0	1
19:52:00	24	0,0	-2
19:53:00	24	-0,0	-2
19:54:00	24	0,0	-2
19:55:00	24	-0,0	-2
19:56:00	24	-0,0	-0
19:57:00	24	0,0	-2
19:58:00	24	-0,0	-1
19:59:00	24	-0,0	1
20:00:00	24	0,0	-2
20:01:00	24	-0,0	0
20:02:00	24	-0,0	1
20:03:00	24	-0,0	1
20:04:00	24	0,0	-2
20:05:00	24	-0,0	1
20:06:00	24	-0,0	0
20:07:00	24	-0,0	0
20:08:00	24	-0,0	0
20:09:00	24	-0,0	1
20:10:00	24	-0,0	0
20:11:00	24	-0,0	0
20:12:00	24	-0,0	0
20:13:00	24	0,0	-2
20:14:00	24	0,0	-1
20:15:00	24	0,0	-2
20:16:00	24	-0,0	0
20:17:00	24	-0,0	0
20:18:00	24	-0,0	1
20:19:00	24	-0,0	1
20:20:00	24	-0,0	1
20:21:00	24	-0,0	-2
20:22:00	24	-0,0	-2
20:23:00	24	-0,0	0
20:24:00	24	-0,0	1
20:25:00	24	0,0	-2
20:26:00	24	-0,0	0
20:27:00	24	0,0	-2
20:28:00	24	-0,0	0
20:29:00	24	-0,0	-1
20:30:00	24	-0,0	1
20:31:00	24	0,0	-2
20:32:00	24	0,0	-2
20:33:00	24	-0,0	-1
20:34:00	24	-0,0	1
20:35:00	24	0,0	-2
20:36:00	24	-0,0	1
20:37:00	24	-0,0	-2
20:38:00	24	0,0	-2
20:39:00	24	-0,0	-1
20:40:00	24	-0,0	1
20:41:00	24	-0,0	-2
20:42:00	24	-0,0	0
20:43:00	24	0,0	-2
20:44:00	24	-0,0	1
20:45:00	24	-0,0	-2
20:46:00	24	-0,0	-2
20:47:00	24	-0,0	-0
20:48:00	24	-0,0	0
20:49:00	24	-0,0	0
20:50:00	24	-0,0	1
20:51:00	24	-0,0	-1
20:52:00	24	-0,0	1
20:53:00	24	0,0	-2
20:54:00	24	-0,0	-2
20:55:00	24	-0,0	-0
20:56:00	24	-0,0	-1
20:57:00	24	-0,0	-1
20:58:00	24	0,0	-2
20:59:00	24	-0,0	-2
21:00:00	24	-0,0	-2
21:01:00	24	-0,0	1
21:02:00	24	-0,0	-1
21:03:00	24	-0,0	0
21:04:00	24	-0,0	0
21:05:00	24	0,0	-2
21:06:00	24	-0,0	1
21:07:00	24	0,0	-2
21:08:00	24	-0,0	-2
21:09:00	24	-0,0	-0
21:10:00	24	-0,0	1
21:11:00	24	-0,0	1
21:12:00	24	0,0	-2
21:13:00	24	0,0	1
21:14:00	24	0,0	-2
21:15:00	24	-0,0	0
21:16:00	24	-0,0	-2
21:17:00	24	-0,0	-1
21:18:00	24	-0,0	-1
21:19:00	24	-0,0	1
21:20:00	24	-0,0	0
21:21:00	24	0,0	-2
21:22:00	24	-0,0	-2
21:23:00	24	-0,0	1
21:24:00	24	-0,0	1
21:25:00	24	0,0	-2
21:26:00	24	-0,0	-2
21:27:00	24	-0,0	-1
21:28:00	24	-0,0	1
21:29:00	24	-0,0	-2
21:30:00	24	-0,0	-1
21:31:00	24	-0,0	-1
21:32:00	24	-0,0	0
21:33:00	24	0,0	-2
21:34:00	24	-0,0	-2
21:35:00	24	-0,0	1
21:36:00	24	-0,0	1
21:37:00	24	-0,0	1
21:38:00	24	-0,0	-1
21:39:00	24	-0,0	1
21:40:00	24	-0,0	0
21:41:00	24	-0,0	-2
21:42:00	24	0,0	-2
21:43:00	24	-0,0	-0
21:44:00	24	-0,0	1
21:45:00	24	-0,0	1
21:46:00	24	-0,0	0
21:47:00	24	0,0	-1
21:48:00	24	-0,0	0
21:49:00	24	-0,0	-2
21:50:00	24	0,0	-2
21:51:00	24	-0,0	0
21:52:00	24	-0,0	0
21:53:00	24	-0,0	-1
21:54:00	24	0,0	-2
21:55:00	24	-0,0	1
21:56:00	24	-0,0	1
21:57:00	24	-0,0	-1
21:58:00	24	-0,0	-2
21:59:00	24	-0,0	-1
22:00:00	24	-0,0	1
22:01:00	24	-0,0	1
22:02:00	24	0,0	-1
22:03:00	24	-0,0	-2
22:04:00	24	-0,0	-1
22:05:00	24	-0,0	-1
22:06:00	24	-0,0	1
22:07:00	24	-0,0	0
22:08:00	24	-0,0	-1
22:09:00	24	-0,0	-2
22:10:00	24	-0,0	-2
22:11:00	24	-0,0	-2
22:12:00	24	-0,0	-1
22:13:00	24	0,0	-2
22:14:00	24	0,0	-2
22:15:00	24	-0,0	-2
22:16:00	24	0,0	-2
22:17:00	24	0,0	-2
22:18:00	24	-0,0	-2
22:19:00	24	-0,0	1
22:20:00	24	-0,0	-1
22:21:00	24	-0,0	1
22:22:00	24	-0,0	-0
22:23:00	24	-0,0	-2
22:24:00	24	-0,0	-2
22:25:00	24	-0,0	-0
22:26:00	24	-0,0	-2
22:27:00	24	-0,0	1
22:28:00	24	-0,0	-1
22:29:00	24	-0,0	-2
22:30:00	24	-0,0	-1
22:31:00	24	-0,0	1
22:32:00	24	-0,0	0
22:33:00	24	-0,0	-2
22:34:00	24	-0,0	1
22:35:00	24	-0,0	1
22:36:00	24	-0,0	0
22:37:00	24	-0,0	-1
22:38:00	24	-0,0	-2
22:39:00	24	-0,0	-1
22:40:00	24	-0,0	-2
22:41:00	24	0,0	-2
22:42:00	24	-0,0	-2
22:43:00	24	0,0	-2
22:44:00	24	-0,0	-1
22:45:00	24	-0,0	0
22:46:00	24	-0,0	-2
22:47:00	24	-0,0	-1
22:48:00	24	-0,0	-2
22:49:00	24	0,0	-2
22:50:00	24	-0,0	1
22:51:00	24	-0,0	0
22:52:00	24	-0,0	1
22:53:00	24	-0,0	1
22:54:00	24	-0,0	1
22:55:00	24	-0,0	-2
22:56:00	24	-0,0	-2
22:57:00	24	-0,0	0
22:58:00	24	-0,0	1
22:59:00	24	-0,0	-2
23:00:00	24	-0,0	-2
23:01:00	24	-0,0	-2
23:02:00	24	-0,0	0
23:03:00	24	-0,0	-0
23:04:00	24	-0,0	1
23:05:00	24	-0,0	-0
23:06:00	24	-0,0	0
23:07:00	24	-0,0	1
23:08:00	24	-0,0	-2
23:09:00	24	-0,0	1
23:10:00	24	0,0	-2
23:11:00	24	0,0	-2
23:12:00	24	-0,0	-1
23:13:00	24	-0,0	1
23:14:00	24	-0,0	1
23:15:00	24	-0,0	-2
23:16:00	24	0,0	-2
23:17:00	24	-0,0	1
23:18:00	24	-0,0	-0
23:19:00	24	-0,0	1
23:20:00	24	-0,0	-2
23:21:00	24	-0,0	-1
23:22:00	24	-0,0	-0
23:23:00	24	0,0	-2
23:24:00	24	-0,0	1
23:25:00	24	-0,0	-2
23:26:00	24	-0,0	-2
23:27:00	24	-0,0	1
23:28:00	24	-0,0	-1
23:29:00	24	-0,0	-1
23:30:00	24	-0,0	1
23:31:00	24	-0,0	1
23:32:00	24	-0,0	-1
23:33:00	24	-0,0	1
23:34:00	24	-0,0	-2
23:35:00	24	-0,0	-1
23:36:00	24	0,0	-2
23:37:00	24	-0,0	1
23:38:00	24	-0,0	-2
23:39:00	24	-0,0	-1
23:40:00	24	0,0	-2
23:41:00	24	-0,0	-1
23:42:00	24	-0,1	10
23:43:00	28	0,4	11
23:44:00	29	2,1	16
