Repository: ProgWizer/parser

File: project-root/data/Data Acquisition/Data Acquisition/2008 year (310)/Con 1 Tomsk G1860+0.8%FL+0.5%RPM+0.5%TA-1 (98C-ChinaG).txt
--Test Summary--
Full Path and File Name	
Instrument Name	7222-1
Instrument Type	Model 7222 Consistometer
Instrument Serial Number	113
Test Start Date	14.08.2008
Test Start Time	11:01:00
Test Stop Date	14.08.2008
Test Stop Time	12:21:00
Test Length	1:20:00
Final Sample Time Offset	1:20:00
Controller Schedule Name	
Sampling Period	60 seconds
Comments	T:98C(63);P:30MPa(63);
Information	WellID	204-3
Information	Customer	Rus Imperial Group (Tomsk)
Information	CementClass	G (China)
Information	CementMfr	China
Information	Additives	0.8%FL+0.5%RPM+0.5%TAR-1
Information	Density	1860
Information	BHCT	98
Information	BHST	113
Information	FluidLoss	
Information	JobType	168 mm csg production
Calculated Value	30Bc - TT	1:04:00
Calculated Value	70Bc - TT	1:20:00
Calculated Value	100Bc - TT	N/A
Initial Temperature (°C)	27 °C
Final Temperature (°C)	101 °C
Initial Pressure (MPa)	1,9 MPa
Final Pressure (MPa)	30,0 MPa
Initial Consistency (Bc)	14 Bc
Final Consistency (Bc)	74 Bc
--Data--
Time (HH:MM:SS)	Temperature (°C)	Pressure (MPa)	Consistency (Bc)
0:00:00	27	1,9	14
0:01:00	27	3,4	14
0:02:00	26	3,9	14
0:03:00	27	4,3	14
0:04:00	28	4,5	14
0:05:00	30	5,1	13
0:06:00	32	5,5	13
0:07:00	34	5,9	13
0:08:00	36	6,2	13
0:09:00	38	6,4	12
0:10:00	39	6,8	13
0:11:00	40	7,4	12
0:12:00	41	8,2	12
0:13:00	42	8,4	12
0:14:00	43	8,9	12
0:15:00	44	9,4	12
0:16:00	45	10,1	10
0:17:00	47	10,4	10
0:18:00	48	10,6	10
0:19:00	49	11,2	9
0:20:00	50	11,8	9
0:21:00	51	12,3	9
0:22:00	53	12,6	9
0:23:00	54	12,9	9
0:24:00	55	13,3	9
0:25:00	56	13,7	8
0:26:00	57	14,2	8
0:27:00	58	14,6	8
0:28:00	59	15,1	8
0:29:00	60	15,5	8
0:30:00	62	15,9	8
0:31:00	63	16,2	7
0:32:00	64	16,6	7
0:33:00	65	17,1	7
0:34:00	66	17,4	7
0:35:00	68	17,9	7
0:36:00	69	19,0	7
0:37:00	70	19,2	7
0:38:00	71	19,4	7
0:39:00	72	19,7	7
0:40:00	73	20,0	7
0:41:00	74	21,2	7
0:42:00	75	21,6	7
0:43:00	76	21,9	7
0:44:00	77	22,2	7
0:45:00	78	22,6	7
0:46:00	79	23,0	7
0:47:00	80	23,6	7
0:48:00	82	24,0	8
0:49:00	83	24,4	8
0:50:00	84	24,9	8
0:51:00	85	25,3	9
0:52:00	86	26,0	9
0:53:00	88	26,4	9
0:54:00	89	26,7	10
0:55:00	90	26,7	9
0:56:00	92	27,4	9
0:57:00	93	28,0	9
0:58:00	95	28,5	9
0:59:00	96	28,9	9
1:00:00	98	29,2	11
1:01:00	99	29,7	11
1:02:00	100	30,2	14
1:03:00	101	30,9	33
1:04:00	101	30,8	45
1:05:00	102	30,3	46
1:06:00	103	30,0	46
1:07:00	103	30,0	46
1:08:00	104	30,2	45
1:09:00	104	30,0	42
1:10:00	105	29,9	42
1:11:00	105	30,0	42
1:12:00	105	30,3	46
1:13:00	105	30,0	50
1:14:00	105	30,0	54
1:15:00	104	30,0	56
1:16:00	104	30,2	61
1:17:00	103	30,1	65
1:18:00	102	30,1	68
1:19:00	102	30,0	71
1:20:00	101	30,0	74

File: project-root/data/Data Acquisition/Data Acquisition/2008 year (310)/Con 1 Tomsk G1860+0.8%FL+0.7%RPM+0.5%TA-1+0.1%LTR (95C).txt
--Test Summary--
Full Path and File Name	
Instrument Name	7222-1
Instrument Type	Model 7222 Consistometer
Instrument Serial Number	113
Test Start Date	19.02.2008
Test Start Time	18:02:00
Test Stop Date	19.02.2008
Test Stop Time	22:37:00
Test Length	4:35:00
Final Sample Time Offset	4:35:00
Controller Schedule Name	
Sampling Period	60 seconds
Comments	T:95C(50), P:38.5MPa(50)
Information	WellID	170-c3-01
Information	Customer	Tomsk
Information	CementClass	PCT-I-G
Information	CementMfr	Suhologskiy
Information	Additives	0.8%FL+0.7%RPM+0.5%TA-1+0.1%LTR
Information	Density	1860
Information	BHCT	95
Information	BHST	
Information	FluidLoss	
Information	JobType	
Calculated Value	30Bc - TT	4:16:00
Calculated Value	70Bc - TT	4:35:00
Calculated Value	100Bc - TT	N/A
Initial Temperature (°C)	28 °C
Final Temperature (°C)	96 °C
Initial Pressure (MPa)	2,9 MPa
Final Pressure (MPa)	39,5 MPa
Initial Consistency (Bc)	11 Bc
Final Consistency (Bc)	80 Bc
--Data--
Time (HH:MM:SS)	Temperature (°C)	Pressure (MPa)	Consistency (Bc)
0:00:00	28	2,9	11
0:01:00	28	4,4	10
0:02:00	28	5,2	9
0:03:00	29	5,7	7
0:04:00	30	6,6	8
0:05:00	32	7,3	10
0:06:00	35	8,0	7
0:07:00	37	8,5	8
0:08:00	40	8,8	8
0:09:00	43	9,6	7
0:10:00	45	10,3	7
0:11:00	47	10,8	8
0:12:00	48	11,7	7
0:13:00	49	12,4	7
0:14:00	50	13,3	7
0:15:00	51	14,2	7
0:16:00	51	14,9	7
0:17:00	52	15,7	7
0:18:00	53	16,2	7
0:19:00	55	17,3	7
0:20:00	56	18,3	7
0:21:00	58	18,8	7
0:22:00	60	19,8	7
0:23:00	61	19,9	7
0:24:00	63	20,5	7
0:25:00	65	21,1	7
0:26:00	66	21,9	7
0:27:00	67	23,0	7
0:28:00	69	24,0	7
0:29:00	70	24,3	8
0:30:00	71	25,6	8
0:31:00	72	26,0	7
0:32:00	73	26,6	7
0:33:00	75	27,1	8
0:34:00	76	28,4	9
0:35:00	77	28,7	9
0:36:00	79	29,8	8
0:37:00	80	30,2	7
0:38:00	82	31,3	8
0:39:00	83	31,3	8
0:40:00	85	32,4	7
0:41:00	86	33,5	12
0:42:00	87	33,9	11
0:43:00	89	35,0	9
0:44:00	90	35,3	8
0:45:00	91	36,4	8
0:46:00	93	36,9	8
0:47:00	94	37,2	9
0:48:00	95	38,4	11
0:49:00	97	39,5	10
0:50:00	98	38,9	8
0:51:00	99	38,5	9
0:52:00	100	38,4	6
0:53:00	101	38,5	6
0:54:00	101	38,5	7
0:55:00	101	38,5	8
0:56:00	100	38,7	8
0:57:00	99	38,5	8
0:58:00	98	38,9	7
0:59:00	97	39,4	6
1:00:00	97	39,3	7
1:01:00	96	39,1	7
1:02:00	96	38,9	7
1:03:00	96	39,4	7
1:04:00	96	38,7	7
1:05:00	96	38,9	6
1:06:00	97	38,8	7
1:07:00	97	38,5	7
1:08:00	97	38,5	8
1:09:00	97	38,5	7
1:10:00	97	38,6	7
1:11:00	97	38,6	7
1:12:00	97	38,8	7
1:13:00	97	38,8	7
1:14:00	97	38,9	7
1:15:00	96	39,0	8
1:16:00	96	39,2	8
1:17:00	96	39,3	8
1:18:00	96	38,2	7
1:19:00	96	38,9	6
1:20:00	96	38,9	6
1:21:00	96	38,9	6
1:22:00	96	38,9	5
1:23:00	97	38,8	5
1:24:00	97	38,7	6
1:25:00	97	38,7	6
1:26:00	96	38,6	6
1:27:00	97	38,6	6
1:28:00	97	38,7	6
1:29:00	96	38,8	6
1:30:00	96	38,8	6
1:31:00	96	38,8	6
1:32:00	96	38,8	6
1:33:00	96	38,8	6
1:34:00	96	38,8	6
1:35:00	96	38,8	6
1:36:00	96	38,8	6
1:37:00	96	38,8	6
1:38:00	96	38,8	6
1:39:00	96	38,8	6
1:40:00	96	38,8	6
1:41:00	96	38,9	6
1:42:00	96	38,9	6
1:43:00	96	38,9	6
1:44:00	96	38,9	6
1:45:00	96	38,9	6
1:46:00	96	38,9	6
1:47:00	96	38,9	6
1:48:00	96	38,9	6
1:49:00	96	38,9	6
1:50:00	96	38,9	7
1:51:00	96	38,9	7
1:52:00	96	38,9	7
1:53:00	96	38,9	7
1:54:00	96	38,9	7
1:55:00	96	38,9	7
1:56:00	96	38,9	7
1:57:00	96	38,9	7
1:58:00	96	38,9	7
1:59:00	96	38,9	6
2:00:00	96	38,9	6
2:01:00	96	38,9	6
2:02:00	96	38,9	6
2:03:00	96	38,9	6
2:04:00	96	38,9	6
2:05:00	96	38,9	6
2:06:00	96	38,9	6
2:07:00	96	38,9	6
2:08:00	96	38,9	6
2:09:00	96	38,9	6
2:10:00	96	38,9	6
2:11:00	96	38,9	6
2:12:00	96	38,9	6
2:13:00	96	38,9	6
2:14:00	96	38,9	6
2:15:00	96	38,9	6
2:16:00	96	38,9	6
2:17:00	96	38,9	6
2:18:00	96	38,9	6
2:19:00	96	38,9	6
2:20:00	96	38,9	6
2:21:00	96	38,9	6
2:22:00	96	38,9	6
2:23:00	96	38,9	6
2:24:00	96	38,9	6
2:25:00	96	38,9	6
2:26:00	96	38,9	6
2:27:00	96	38,9	6
2:28:00	96	38,9	6
2:29:00	96	38,9	6
2:30:00	96	38,9	6
2:31:00	96	38,9	6
2:32:00	96	38,9	6
2:33:00	96	38,9	6
2:34:00	96	38,9	6
2:35:00	96	38,9	6
2:36:00	96	38,9	6
2:37:00	96	38,9	6
2:38:00	96	39,0	6
2:39:00	96	39,0	6
2:40:00	96	38,9	6
2:41:00	96	38,9	6
2:42:00	96	38,9	6
2:43:00	96	38,8	6
2:44:00	96	38,8	6
2:45:00	96	38,8	7
2:46:00	96	38,7	7
2:47:00	96	38,7	7
2:48:00	96	38,7	7
2:49:00	96	38,7	7
2:50:00	96	38,8	7
2:51:00	96	38,8	7
2:52:00	96	38,9	8
2:53:00	96	38,9	8
2:54:00	96	38,9	8
2:55:00	96	38,9	8
2:56:00	96	38,9	8
2:57:00	96	38,9	8
2:58:00	96	38,9	8
2:59:00	96	38,9	8
3:00:00	96	38,9	9
3:01:00	96	38,8	9
3:02:00	96	38,8	9
3:03:00	96	38,8	9
3:04:00	96	38,8	9
3:05:00	96	38,8	9
3:06:00	96	38,8	9
3:07:00	96	38,7	9
3:08:00	96	38,8	9
3:09:00	96	38,8	9
3:10:00	96	38,8	10
3:11:00	96	38,8	10
3:12:00	96	38,9	10
3:13:00	96	38,9	10
3:14:00	96	38,9	10
3:15:00	96	38,9	10
3:16:00	96	38,9	10
3:17:00	96	38,9	10
3:18:00	96	38,9	10
3:19:00	96	38,9	10
3:20:00	96	38,9	10
3:21:00	96	38,8	10
3:22:00	96	38,8	10
3:23:00	96	38,9	10
3:24:00	96	38,8	10
3:25:00	96	38,7	10
3:26:00	96	38,7	10
3:27:00	96	38,6	10
3:28:00	96	38,6	10
3:29:00	96	38,6	10
3:30:00	96	38,6	10
3:31:00	96	38,6	10
3:32:00	96	38,6	10
3:33:00	96	38,7	10
3:34:00	96	38,7	10
3:35:00	96	38,8	10
3:36:00	96	38,8	10
3:37:00	96	38,9	10
3:38:00	96	38,9	10
3:39:00	96	39,0	10
3:40:00	96	39,0	10
3:41:00	96	39,0	10
3:42:00	96	39,0	10
3:43:00	96	39,0	10
3:44:00	96	39,0	10
3:45:00	96	39,0	10
3:46:00	96	39,0	10
3:47:00	96	38,9	10
3:48:00	96	38,9	10
3:49:00	96	38,8	10
3:50:00	96	38,8	10
3:51:00	96	38,8	10
3:52:00	96	38,7	10
3:53:00	96	38,6	10
3:54:00	96	38,6	10
3:55:00	96	38,5	10
3:56:00	96	38,5	10
3:57:00	96	38,5	10
3:58:00	96	38,9	10
3:59:00	96	38,9	10
4:00:00	96	38,9	10
4:01:00	96	38,9	10
4:02:00	96	39,0	10
4:03:00	96	39,0	10
4:04:00	96	39,1	10
4:05:00	96	39,1	10
4:06:00	96	39,2	10
4:07:00	96	39,3	10
4:08:00	96	39,4	15
4:09:00	96	39,5	15
4:10:00	96	39,1	16
4:11:00	96	39,1	21
4:12:00	96	39,2	21
4:13:00	96	39,2	21
4:14:00	96	39,2	21
4:15:00	96	39,2	33
4:16:00	96	39,2	34
4:17:00	96	39,1	36
4:18:00	96	39,0	36
4:19:00	97	38,9	36
4:20:00	97	38,7	36
4:21:00	97	38,6	40
4:22:00	97	38,5	39
4:23:00	97	38,6	39
4:24:00	97	38,6	39
4:25:00	97	38,5	40
4:26:00	97	38,5	40
4:27:00	97	38,6	41
4:28:00	96	38,5	45
4:29:00	96	38,5	51
4:30:00	96	38,8	55
4:31:00	96	38,9	59
4:32:00	96	39,0	65
4:33:00	96	39,1	65
4:34:00	96	39,3	77
4:35:00	96	39,5	80

File: project-root/data/Data Acquisition/Data Acquisition/2008 year (310)/Con 1 Tomsk G1860+0.8%FL+0.8%RPM (86C).txt
--Test Summary--
Full Path and File Name	
Instrument Name	7222-1
Instrument Type	Model 7222 Consistometer
Instrument Serial Number	113
Test Start Date	10.07.2008
Test Start Time	18:35:43
Test Stop Date	11.07.2008
Test Stop Time	5:09:44
Test Length	10:34:01
Final Sample Time Offset	10:34:00
Controller Schedule Name	
Sampling Period	60 seconds
Comments	P : 35 MPa (45);  T: 86 C (45)
Information	WellID	187-3
Information	Customer	Tomsk
Information	CementClass	G
Information	CementMfr	Dykerhoff
Information	Additives	0.8%FL+0.8%RPM
Information	Density	1860
Information	BHCT	86
Information	BHST	113
Information	FluidLoss	52cc/30min
Information	JobType	215.9
Calculated Value	30Bc - TT	10:22:00
Calculated Value	70Bc - TT	10:34:00
Calculated Value	100Bc - TT	N/A
Initial Temperature (°C)	25 °C
Final Temperature (°C)	86 °C
Initial Pressure (MPa)	1,3 MPa
Final Pressure (MPa)	35,4 MPa
Initial Consistency (Bc)	1 Bc
Final Consistency (Bc)	78 Bc
--Data--
Time (HH:MM:SS)	Temperature (°C)	Pressure (MPa)	Consistency (Bc)
0:00:00	25	1,3	1
0:01:00	25	2,6	0
0:02:00	25	4,1	1
0:03:00	26	5,0	0
0:04:00	28	5,6	0
0:05:00	29	6,4	1
0:06:00	31	7,2	0
0:07:00	33	7,8	0
0:08:00	35	8,6	0
0:09:00	37	9,3	0
0:10:00	38	9,9	0
0:11:00	40	10,7	0
0:12:00	41	11,2	0
0:13:00	43	11,9	0
0:14:00	44	13,0	0
0:15:00	46	13,7	0
0:16:00	47	14,3	0
0:17:00	49	15,1	0
0:18:00	50	15,4	0
0:19:00	51	16,6	0
0:20:00	53	17,1	0
0:21:00	54	17,5	0
0:22:00	55	18,7	0
0:23:00	57	19,0	0
0:24:00	58	20,2	0
0:25:00	60	20,4	0
0:26:00	61	21,6	0
0:27:00	62	21,7	0
0:28:00	64	22,9	0
0:29:00	65	24,0	0
0:30:00	66	24,3	0
0:31:00	68	25,3	0
0:32:00	69	25,4	0
0:33:00	71	26,6	0
0:34:00	72	26,6	0
0:35:00	73	28,4	0
0:36:00	75	28,6	0
0:37:00	76	29,8	0
0:38:00	77	29,9	0
0:39:00	79	31,1	0
0:40:00	80	32,2	0
0:41:00	81	32,4	0
0:42:00	83	32,8	0
0:43:00	84	33,9	0
0:44:00	85	35,0	0
0:45:00	87	35,2	0
0:46:00	88	35,6	0
0:47:00	89	35,2	0
0:48:00	90	35,2	0
0:49:00	90	35,0	0
0:50:00	90	35,1	0
0:51:00	89	35,0	0
0:52:00	89	35,0	0
0:53:00	89	35,0	0
0:54:00	89	35,0	0
0:55:00	88	35,2	0
0:56:00	88	35,1	0
0:57:00	88	35,1	0
0:58:00	88	35,1	0
0:59:00	88	35,1	0
1:00:00	88	35,1	0
1:01:00	88	35,1	0
1:02:00	88	35,1	0
1:03:00	87	35,1	0
1:04:00	87	35,2	0
1:05:00	87	35,2	0
1:06:00	87	35,2	0
1:07:00	87	35,2	0
1:08:00	87	35,2	0
1:09:00	87	35,3	0
1:10:00	87	35,3	0
1:11:00	87	35,3	0
1:12:00	87	35,3	0
1:13:00	87	35,4	0
1:14:00	87	35,4	0
1:15:00	87	35,4	0
1:16:00	87	35,5	0
1:17:00	87	35,4	0
1:18:00	87	35,4	0
1:19:00	87	35,6	0
1:20:00	87	35,5	0
1:21:00	87	35,5	0
1:22:00	87	35,4	0
1:23:00	87	35,5	0
1:24:00	87	35,5	0
1:25:00	87	35,5	0
1:26:00	87	35,5	0
1:27:00	87	35,5	0
1:28:00	87	35,5	0
1:29:00	87	35,5	0
1:30:00	87	35,5	0
1:31:00	87	35,6	0
1:32:00	87	35,6	0
1:33:00	87	35,6	0
1:34:00	87	35,6	0
1:35:00	87	35,6	0
1:36:00	87	35,6	0
1:37:00	87	35,6	0
1:38:00	87	35,6	0
1:39:00	87	35,7	0
1:40:00	87	35,7	0
1:41:00	87	35,6	0
1:42:00	87	35,7	0
1:43:00	87	35,7	0
1:44:00	87	35,7	0
1:45:00	87	35,7	0
1:46:00	87	35,7	0
1:47:00	87	35,7	0
1:48:00	87	35,7	0
1:49:00	87	35,7	0
1:50:00	87	35,7	0
1:51:00	87	35,7	0
1:52:00	87	35,7	0
1:53:00	87	35,7	0
1:54:00	87	35,7	0
1:55:00	87	35,7	0
1:56:00	87	35,7	0
1:57:00	87	35,7	0
1:58:00	87	35,7	0
1:59:00	87	35,7	0
2:00:00	87	35,7	0
2:01:00	87	35,7	0
2:02:00	87	35,7	0
2:03:00	87	35,7	0
2:04:00	87	35,7	0
2:05:00	87	35,7	0
2:06:00	87	35,8	0
2:07:00	87	35,8	0
2:08:00	87	35,7	0
2:09:00	87	35,7	0
2:10:00	87	35,7	0
2:11:00	87	35,8	0
2:12:00	87	35,8	0
2:13:00	87	35,8	0
2:14:00	87	35,7	0
2:15:00	87	35,7	0
2:16:00	87	35,8	0
2:17:00	87	35,8	0
2:18:00	87	35,8	0
2:19:00	87	35,8	0
2:20:00	87	35,8	0
2:21:00	87	35,8	0
2:22:00	87	35,8	0
2:23:00	87	35,8	0
2:24:00	87	35,8	0
2:25:00	87	35,8	0
2:26:00	87	35,8	0
2:27:00	87	35,7	0
2:28:00	87	35,8	0
2:29:00	87	35,7	0
2:30:00	87	35,8	0
2:31:00	87	35,8	0
2:32:00	87	35,8	0
2:33:00	87	35,8	0
2:34:00	87	35,8	0
2:35:00	87	35,8	0
2:36:00	87	35,8	0
2:37:00	87	35,8	0
2:38:00	87	35,8	0
2:39:00	87	35,8	0
2:40:00	87	35,8	0
2:41:00	87	35,8	0
2:42:00	87	35,8	0
2:43:00	87	35,8	0
2:44:00	87	35,8	0
2:45:00	87	35,8	0
2:46:00	87	35,8	0
2:47:00	87	35,8	0
2:48:00	87	35,8	0
2:49:00	87	35,8	0
2:50:00	87	35,8	0
2:51:00	87	35,8	0
2:52:00	87	35,8	0
2:53:00	87	35,8	0
2:54:00	87	35,8	0
2:55:00	87	35,8	0
2:56:00	87	35,8	0
2:57:00	87	35,8	0
2:58:00	87	35,8	0
2:59:00	87	35,8	0
3:00:00	87	35,8	0
3:01:00	87	35,8	0
3:02:00	87	35,8	0
3:03:00	87	35,8	0
3:04:00	87	35,7	0
3:05:00	87	35,8	0
3:06:00	87	35,8	0
3:07:00	87	35,8	0
3:08:00	87	35,8	0
3:09:00	87	35,8	0
3:10:00	87	35,8	0
3:11:00	87	35,8	0
3:12:00	87	35,8	0
3:13:00	87	35,7	0
3:14:00	87	35,8	0
3:15:00	87	35,7	0
3:16:00	87	35,8	0
3:17:00	87	35,8	0
3:18:00	87	35,7	0
3:19:00	87	35,8	0
3:20:00	87	35,8	0
3:21:00	87	35,8	0
3:22:00	87	35,8	0
3:23:00	87	35,8	0
3:24:00	87	35,7	0
3:25:00	87	35,7	0
3:26:00	87	35,8	0
3:27:00	87	35,8	0
3:28:00	87	35,8	0
3:29:00	87	35,8	0
3:30:00	87	35,8	0
3:31:00	87	35,7	0
3:32:00	87	35,7	0
3:33:00	87	35,8	0
3:34:00	87	35,8	0
3:35:00	87	35,7	0
3:36:00	87	35,7	0
3:37:00	87	35,8	0
3:38:00	87	35,8	0
3:39:00	87	35,8	0
3:40:00	87	35,7	0
3:41:00	87	35,7	0
3:42:00	87	35,7	0
3:43:00	87	35,7	0
3:44:00	87	35,8	0
3:45:00	87	35,7	0
3:46:00	87	35,7	0
3:47:00	87	35,7	0
3:48:00	87	35,7	0
3:49:00	87	35,7	0
3:50:00	87	35,7	0
3:51:00	87	35,7	0
3:52:00	87	35,8	0
3:53:00	87	35,8	0
3:54:00	87	35,8	0
3:55:00	87	35,7	0
3:56:00	87	35,7	0
3:57:00	87	35,7	0
3:58:00	87	35,7	0
3:59:00	87	35,7	0
4:00:00	87	35,7	0
4:01:00	87	35,7	0
4:02:00	87	35,7	0
4:03:00	87	35,7	0
4:04:00	87	35,7	0
4:05:00	87	35,7	0
4:06:00	87	35,7	0
4:07:00	87	35,7	0
4:08:00	87	35,7	0
4:09:00	87	35,8	0
4:10:00	87	35,7	0
4:11:00	87	35,7	0
4:12:00	87	35,7	0
4:13:00	87	35,8	0
4:14:00	87	35,8	0
4:15:00	87	35,7	0
4:16:00	87	35,7	0
4:17:00	87	35,7	0
4:18:00	87	35,7	0
4:19:00	87	35,7	0
4:20:00	87	35,7	0
4:21:00	87	35,7	0
4:22:00	87	35,7	0
4:23:00	87	35,7	0
4:24:00	87	35,7	0
4:25:00	87	35,7	0
4:26:00	87	35,7	0
4:27:00	87	35,7	0
4:28:00	87	35,7	0
4:29:00	87	35,7	0
4:30:00	87	35,7	0
4:31:00	87	35,7	0
4:32:00	87	35,7	0
4:33:00	87	35,7	0
4:34:00	87	35,7	0
4:35:00	87	35,7	0
4:36:00	87	35,8	0
4:37:00	87	35,7	0
4:38:00	87	35,7	0
4:39:00	87	35,7	0
4:40:00	87	35,7	0
4:41:00	87	35,6	0
4:42:00	87	35,7	0
4:43:00	87	35,7	0
4:44:00	87	35,7	0
4:45:00	87	35,7	0
4:46:00	87	35,7	0
4:47:00	87	35,7	0
4:48:00	87	35,7	0
4:49:00	87	35,7	0
4:50:00	87	35,7	0
4:51:00	87	35,7	0
4:52:00	87	35,7	0
4:53:00	87	35,7	0
4:54:00	87	35,7	0
4:55:00	87	35,7	0
4:56:00	87	35,6	0
4:57:00	87	35,6	0
4:58:00	87	35,7	0
4:59:00	87	35,7	0
5:00:00	87	35,7	0
5:01:00	87	35,7	0
5:02:00	87	35,7	0
5:03:00	87	35,7	0
5:04:00	87	35,7	0
5:05:00	87	35,7	0
5:06:00	87	35,7	0
5:07:00	87	35,7	0
5:08:00	87	35,7	0
5:09:00	87	35,6	0
5:10:00	87	35,6	0
5:11:00	87	35,6	0
5:12:00	87	35,6	0
5:13:00	87	35,6	0
5:14:00	87	35,6	0
5:15:00	87	35,6	0
5:16:00	87	35,6	0
5:17:00	87	35,7	0
5:18:00	87	35,7	0
5:19:00	87	35,7	0
5:20:00	87	35,6	0
5:21:00	87	35,6	0
5:22:00	87	35,6	0
5:23:00	87	35,6	0
5:24:00	87	35,6	0
5:25:00	87	35,6	0
5:26:00	87	35,6	0
5:27:00	87	35,6	0
5:28:00	87	35,6	0
5:29:00	87	35,6	0
5:30:00	87	35,7	0
5:31:00	87	35,7	0
5:32:00	87	35,6	0
5:33:00	87	35,6	0
5:34:00	87	35,6	0
5:35:00	87	35,6	0
5:36:00	87	35,6	0
5:37:00	87	35,6	0
5:38:00	87	35,6	0
5:39:00	87	35,6	0
5:40:00	87	35,6	0
5:41:00	87	35,6	0
5:42:00	87	35,6	0
5:43:00	87	35,6	0
5:44:00	87	35,6	0
5:45:00	87	35,6	0
5:46:00	87	35,6	0
5:47:00	87	35,6	0
5:48:00	87	35,6	0
5:49:00	87	35,6	0
5:50:00	87	35,6	0
5:51:00	87	35,6	0
5:52:00	87	35,6	0
5:53:00	87	35,6	0
5:54:00	87	35,6	0
5:55:00	87	35,6	0
5:56:00	87	35,6	0
5:57:00	87	35,6	0
5:58:00	87	35,6	0
5:59:00	87	35,6	0
6:00:00	87	35,6	0
6:01:00	87	35,6	0
6:02:00	87	35,6	0
6:03:00	87	35,6	0
6:04:00	87	35,6	0
6:05:00	87	35,6	0
6:06:00	87	35,6	0
6:07:00	87	35,6	0
6:08:00	87	35,6	0
6:09:00	87	35,6	0
6:10:00	87	35,6	0
6:11:00	87	35,6	0
6:12:00	87	35,6	0
6:13:00	87	35,6	0
6:14:00	87	35,6	0
6:15:00	87	35,5	0
6:16:00	87	35,5	0
6:17:00	87	35,5	0
6:18:00	87	35,5	0
6:19:00	87	35,5	0
6:20:00	87	35,5	0
6:21:00	87	35,6	0
6:22:00	87	35,6	0
6:23:00	87	35,6	0
6:24:00	87	35,6	0
6:25:00	87	35,6	0
6:26:00	87	35,5	0
6:27:00	87	35,5	0
6:28:00	87	35,5	0
6:29:00	87	35,5	0
6:30:00	87	35,5	0
6:31:00	87	35,5	0
6:32:00	87	35,5	0
6:33:00	87	35,5	0
6:34:00	87	35,6	0
6:35:00	87	35,6	0
6:36:00	87	35,6	0
6:37:00	87	35,6	0
6:38:00	87	35,5	0
6:39:00	87	35,5	0
6:40:00	87	35,5	0
6:41:00	87	35,5	0
6:42:00	87	35,5	0
6:43:00	87	35,5	0
6:44:00	87	35,5	0
6:45:00	87	35,5	0
6:46:00	87	35,5	0
6:47:00	87	35,5	0
6:48:00	87	35,6	0
6:49:00	87	35,6	0
6:50:00	87	35,6	0
6:51:00	87	35,5	0
6:52:00	87	35,5	0
6:53:00	87	35,5	0
6:54:00	87	35,5	0
6:55:00	87	35,5	0
6:56:00	87	35,5	0
6:57:00	87	35,5	0
6:58:00	87	35,5	0
6:59:00	87	35,5	0
7:00:00	87	35,5	0
7:01:00	87	35,5	0
7:02:00	87	35,5	0
7:03:00	87	35,5	0
7:04:00	87	35,5	0
7:05:00	87	35,5	0
7:06:00	87	35,5	0
7:07:00	87	35,5	0
7:08:00	87	35,5	0
7:09:00	87	35,5	0
7:10:00	87	35,5	0
7:11:00	87	35,5	0
7:12:00	87	35,5	0
7:13:00	87	35,5	0
7:14:00	87	35,5	0
7:15:00	87	35,5	0
7:16:00	87	35,5	0
7:17:00	87	35,5	0
7:18:00	87	35,5	0
7:19:00	87	35,5	0
7:20:00	87	35,5	0
7:21:00	87	35,5	0
7:22:00	87	35,5	0
7:23:00	87	35,5	0
7:24:00	87	35,5	0
7:25:00	87	35,5	0
7:26:00	87	35,5	0
7:27:00	87	35,5	0
7:28:00	87	35,5	0
7:29:00	87	35,5	0
7:30:00	87	35,5	0
7:31:00	87	35,5	0
7:32:00	87	35,5	0
7:33:00	87	35,5	0
7:34:00	87	35,5	0
7:35:00	87	35,5	0
7:36:00	87	35,5	0
7:37:00	87	35,5	0
7:38:00	87	35,5	0
7:39:00	87	35,4	0
7:40:00	87	35,4	0
7:41:00	87	35,4	0
7:42:00	87	35,4	0
7:43:00	87	35,5	0
7:44:00	87	35,5	0
7:45:00	87	35,5	0
7:46:00	87	35,5	0
7:47:00	87	35,5	0
7:48:00	87	35,5	0
7:49:00	87	35,6	0
7:50:00	87	35,5	0
7:51:00	87	35,5	0
7:52:00	87	35,4	0
7:53:00	87	35,4	0
7:54:00	87	35,4	0
7:55:00	87	35,4	0
7:56:00	87	35,4	0
7:57:00	87	35,4	0
7:58:00	87	35,5	0
7:59:00	87	35,5	0
8:00:00	87	35,5	0
8:01:00	87	35,5	0
8:02:00	87	35,5	0
8:03:00	87	35,5	0
8:04:00	87	35,5	0
8:05:00	87	35,4	0
8:06:00	87	35,4	0
8:07:00	87	35,4	0
8:08:00	87	35,4	0
8:09:00	87	35,4	0
8:10:00	87	35,4	0
8:11:00	87	35,4	0
8:12:00	87	35,5	0
8:13:00	87	35,5	0
8:14:00	87	35,5	0
8:15:00	87	35,4	0
8:16:00	87	35,5	0
8:17:00	87	35,5	0
8:18:00	87	35,4	0
8:19:00	87	35,4	0
8:20:00	87	35,4	0
8:21:00	87	35,4	0
8:22:00	87	35,4	0
8:23:00	87	35,4	0
8:24:00	87	35,4	0
8:25:00	87	35,4	0
8:26:00	87	35,4	0
8:27:00	87	35,4	0
8:28:00	87	35,4	0
8:29:00	87	35,4	0
8:30:00	87	35,4	0
8:31:00	87	35,4	0
8:32:00	87	35,4	0
8:33:00	87	35,4	0
8:34:00	87	35,4	0
8:35:00	87	35,4	0
8:36:00	87	35,4	0
8:37:00	87	35,4	0
8:38:00	87	35,4	0
8:39:00	87	35,4	0
8:40:00	87	35,4	0
8:41:00	87	35,4	0
8:42:00	87	35,4	0
8:43:00	87	35,4	0
8:44:00	87	35,4	0
8:45:00	87	35,4	0
8:46:00	87	35,4	0
8:47:00	87	35,4	0
8:48:00	87	35,5	0
8:49:00	87	35,5	0
8:50:00	87	35,4	0
8:51:00	87	35,4	0
8:52:00	87	35,4	0
8:53:00	87	35,3	0
8:54:00	87	35,3	0
8:55:00	87	35,4	0
8:56:00	87	35,4	0
8:57:00	87	35,4	0
8:58:00	87	35,4	0
8:59:00	87	35,4	0
9:00:00	87	35,4	0
9:01:00	87	35,4	0
9:02:00	87	35,4	0
9:03:00	87	35,4	0
9:04:00	87	35,4	0
9:05:00	87	35,4	0
9:06:00	87	35,4	0
9:07:00	87	35,4	0
9:08:00	87	35,4	0
9:09:00	87	35,4	0
9:10:00	87	35,4	0
9:11:00	87	35,4	0
9:12:00	87	35,4	0
9:13:00	87	35,4	0
9:14:00	87	35,4	0
9:15:00	87	35,4	0
9:16:00	87	35,5	0
9:17:00	87	35,5	0
9:18:00	87	35,5	0
9:19:00	87	35,5	0
9:20:00	87	35,5	0
9:21:00	87	35,5	0
9:22:00	87	35,4	0
9:23:00	87	35,4	0
9:24:00	87	35,4	0
9:25:00	87	35,3	0
9:26:00	87	35,3	0
9:27:00	87	35,3	0
9:28:00	87	35,2	0
9:29:00	87	35,1	0
9:30:00	87	35,1	0
9:31:00	87	35,1	0
9:32:00	87	35,0	0
9:33:00	87	35,0	0
9:34:00	87	35,0	0
9:35:00	87	35,1	0
9:36:00	87	35,1	0
9:37:00	87	35,1	0
9:38:00	87	35,2	0
9:39:00	87	35,3	0
9:40:00	87	35,4	0
9:41:00	87	35,5	0
9:42:00	87	35,6	0
9:43:00	87	35,6	0
9:44:00	87	35,7	0
9:45:00	87	35,7	0
9:46:00	87	35,7	0
9:47:00	87	35,7	1
9:48:00	87	35,6	1
9:49:00	87	35,5	1
9:50:00	87	35,4	1
9:51:00	87	35,3	1
9:52:00	87	35,2	1
9:53:00	87	35,0	1
9:54:00	87	35,1	1
9:55:00	87	35,1	1
9:56:00	87	35,2	1
9:57:00	87	35,1	1
9:58:00	87	35,0	1
9:59:00	87	35,2	1
10:00:00	87	35,2	3
10:01:00	87	35,2	3
10:02:00	87	35,3	2
10:03:00	87	35,4	2
10:04:00	87	35,5	3
10:05:00	87	35,7	3
10:06:00	87	35,9	3
10:07:00	86	35,4	12
10:08:00	86	35,7	12
10:09:00	86	34,9	13
10:10:00	86	35,5	12
10:11:00	87	35,8	12
10:12:00	86	34,3	14
10:13:00	87	35,7	13
10:14:00	87	35,8	18
10:15:00	87	35,9	20
10:16:00	87	35,9	25
10:17:00	87	35,8	23
10:18:00	87	35,6	26
10:19:00	87	35,3	25
10:20:00	88	35,0	26
10:21:00	88	35,0	35
10:22:00	88	35,0	35
10:23:00	88	35,1	38
10:24:00	88	35,0	47
10:25:00	88	35,0	51
10:26:00	88	35,2	52
10:27:00	88	35,3	51
10:28:00	88	35,0	48
10:29:00	88	35,1	70
10:30:00	87	35,1	63
10:31:00	87	35,0	58
10:32:00	87	35,1	63
10:33:00	87	35,2	80
10:34:00	86	35,4	78

File: project-root/data/Data Acquisition/Data Acquisition/2008 year (310)/Con 1 Tomsk G1860+0.8%TAR-1+0.8%FL+0.8%RPM (86C).txt
--Test Summary--
Full Path and File Name	
Instrument Name	7222-1
Instrument Type	Model 7222 Consistometer
Instrument Serial Number	113
Test Start Date	29.07.2008
Test Start Time	16:36:56
Test Stop Date	29.07.2008
Test Stop Time	16:39:20
Test Length	0:02:24
Final Sample Time Offset	0:02:00
Controller Schedule Name	
Sampling Period	60 seconds
Comments	
Information	WellID	
Information	Customer	
Information	CementClass	
Information	CementMfr	
Information	Additives	
Information	Density	
Information	BHCT	
Information	BHST	
Information	FluidLoss	
Information	JobType	
Calculated Value	30Bc - TT	N/A
Calculated Value	70Bc - TT	N/A
Calculated Value	100Bc - TT	N/A
Initial Temperature (°C)	28 °C
Final Temperature (°C)	27 °C
Initial Pressure (MPa)	1,3 MPa
Final Pressure (MPa)	3,3 MPa
Initial Consistency (Bc)	4 Bc
Final Consistency (Bc)	157 Bc
--Data--
Time (HH:MM:SS)	Temperature (°C)	Pressure (MPa)	Consistency (Bc)
0:00:00	28	1,3	4
0:01:00	27	3,0	4
0:02:00	27	3,3	157

File: project-root/data/Data Acquisition/Data Acquisition/2008 year (310)/Con 1 Tomsk G1900+0.3%LTR-100 (102C-Plug).txt
--Test Summary--
Full Path and File Name	
Instrument Name	7222-1
Instrument Type	Model 7222 Consistometer
Instrument Serial Number	113
Test Start Date	14.11.2008
Test Start Time	13:05:55
Test Stop Date	14.11.2008
Test Stop Time	15:48:00
Test Length	2:42:05
Final Sample Time Offset	2:42:00
Controller Schedule Name	
Sampling Period	60 seconds
Comments	MPa: 40(45), T:102(45)
Information	WellID	Tomsk
Information	Customer	Rus Imperial Group (Tomsk)
Information	CementClass	G
Information	CementMfr	Suhologskiy
Information	Additives	0.3%LTR-100
Information	Density	1900
Information	BHCT	102
Information	BHST	
Information	FluidLoss	
Information	JobType	PLUG
Calculated Value	30Bc - TT	2:35:00
Calculated Value	70Bc - TT	N/A
Calculated Value	100Bc - TT	N/A
Initial Temperature (°C)	24 °C
Final Temperature (°C)	104 °C
Initial Pressure (MPa)	1,2 MPa
Final Pressure (MPa)	40,6 MPa
Initial Consistency (Bc)	6 Bc
Final Consistency (Bc)	68 Bc
--Data--
Time (HH:MM:SS)	Temperature (°C)	Pressure (MPa)	Consistency (Bc)
0:00:00	24	1,2	6
0:01:00	25	2,6	5
0:02:00	25	3,9	5
0:03:00	26	5,2	6
0:04:00	28	5,8	10
0:05:00	30	6,8	7
0:06:00	32	7,4	10
0:07:00	34	8,4	8
0:08:00	36	9,5	6
0:09:00	38	10,0	6
0:10:00	40	11,1	7
0:11:00	42	11,6	10
0:12:00	44	12,8	7
0:13:00	46	13,5	7
0:14:00	48	14,2	12
0:15:00	50	14,9	13
0:16:00	51	15,7	13
0:17:00	53	16,5	13
0:18:00	55	17,6	13
0:19:00	57	18,3	11
0:20:00	58	19,4	13
0:21:00	60	19,4	20
0:22:00	62	21,1	13
0:23:00	64	21,9	14
0:24:00	66	22,5	13
0:25:00	68	23,1	13
0:26:00	69	24,7	12
0:27:00	71	24,7	12
0:28:00	73	26,2	12
0:29:00	75	26,7	14
0:30:00	76	27,0	20
0:31:00	78	28,8	13
0:32:00	80	29,3	13
0:33:00	82	29,9	14
0:34:00	84	31,4	16
0:35:00	85	32,1	15
0:36:00	87	32,8	14
0:37:00	89	33,4	11
0:38:00	90	34,3	14
0:39:00	93	35,0	17
0:40:00	94	36,0	13
0:41:00	96	37,0	13
0:42:00	98	37,9	11
0:43:00	99	38,7	15
0:44:00	101	39,4	12
0:45:00	103	40,2	15
0:46:00	105	40,9	12
0:47:00	107	40,5	12
0:48:00	108	40,0	7
0:49:00	109	40,1	10
0:50:00	109	40,1	7
0:51:00	109	40,1	14
0:52:00	109	40,0	11
0:53:00	108	40,0	13
0:54:00	107	40,2	13
0:55:00	106	40,4	12
0:56:00	105	40,8	9
0:57:00	104	40,9	15
0:58:00	103	41,0	12
0:59:00	103	40,8	8
1:00:00	103	41,0	7
1:01:00	103	40,7	10
1:02:00	103	41,0	9
1:03:00	103	40,4	8
1:04:00	104	40,3	6
1:05:00	104	40,0	5
1:06:00	105	40,0	6
1:07:00	105	40,0	7
1:08:00	105	40,2	6
1:09:00	105	40,3	8
1:10:00	104	40,0	7
1:11:00	104	40,4	6
1:12:00	104	40,3	6
1:13:00	104	40,4	5
1:14:00	104	40,6	5
1:15:00	103	40,8	6
1:16:00	103	39,9	11
1:17:00	103	40,6	8
1:18:00	103	40,8	7
1:19:00	103	40,9	7
1:20:00	103	40,2	10
1:21:00	103	40,2	7
1:22:00	104	40,1	6
1:23:00	104	40,0	5
1:24:00	104	40,2	6
1:25:00	104	40,0	5
1:26:00	104	40,1	5
1:27:00	104	40,0	5
1:28:00	104	40,0	5
1:29:00	104	40,0	5
1:30:00	104	40,0	5
1:31:00	104	40,1	5
1:32:00	103	40,3	5
1:33:00	103	40,5	5
1:34:00	103	40,7	5
1:35:00	103	40,5	6
1:36:00	103	40,8	5
1:37:00	103	40,3	4
1:38:00	103	40,5	4
1:39:00	103	40,7	4
1:40:00	103	40,7	4
1:41:00	104	40,7	4
1:42:00	104	40,7	4
1:43:00	104	40,6	4
1:44:00	104	40,4	4
1:45:00	104	40,3	4
1:46:00	104	40,1	4
1:47:00	104	40,0	4
1:48:00	104	40,0	4
1:49:00	104	40,0	4
1:50:00	104	40,0	4
1:51:00	104	40,0	4
1:52:00	104	40,0	4
1:53:00	103	40,1	4
1:54:00	103	40,1	4
1:55:00	103	40,2	4
1:56:00	103	40,2	4
1:57:00	103	40,3	4
1:58:00	103	40,3	4
1:59:00	104	40,1	4
2:00:00	104	40,2	4
2:01:00	104	40,2	5
2:02:00	104	40,2	5
2:03:00	104	40,2	6
2:04:00	104	40,2	6
2:05:00	104	40,0	6
2:06:00	104	40,0	6
2:07:00	104	40,0	6
2:08:00	103	40,0	6
2:09:00	103	40,1	6
2:10:00	103	40,3	6
2:11:00	103	40,6	6
2:12:00	103	41,0	6
2:13:00	103	40,8	8
2:14:00	102	40,5	7
2:15:00	102	41,0	7
2:16:00	103	40,7	7
2:17:00	103	41,0	7
2:18:00	103	40,3	7
2:19:00	103	40,3	7
2:20:00	104	40,2	7
2:21:00	104	40,4	7
2:22:00	104	40,1	7
2:23:00	104	40,1	7
2:24:00	104	40,0	7
2:25:00	104	40,0	7
2:26:00	104	39,8	10
2:27:00	104	40,0	11
2:28:00	104	40,2	17
2:29:00	104	40,0	18
2:30:00	103	40,1	24
2:31:00	103	40,2	25
2:32:00	103	40,3	26
2:33:00	103	40,5	29
2:34:00	103	40,7	32
2:35:00	103	40,9	34
2:36:00	103	40,4	40
2:37:00	103	40,7	49
2:38:00	103	40,8	50
2:39:00	103	40,9	52
2:40:00	103	40,9	75
2:41:00	103	40,8	61
2:42:00	104	40,6	68

File: project-root/data/Data Acquisition/Data Acquisition/2008 year (310)/Con 1 Tomsk(196-3) G1860+1%TAR-1+0.6%FL+0.6%RPM (86C).txt
--Test Summary--
Full Path and File Name	
Instrument Name	7222-1
Instrument Type	Model 7222 Consistometer
Instrument Serial Number	113
Test Start Date	30.07.2008
Test Start Time	11:20:00
Test Stop Date	30.07.2008
Test Stop Time	14:07:00
Test Length	2:47:00
Final Sample Time Offset	2:47:00
Controller Schedule Name	
Sampling Period	60 seconds
Comments	T:86C(62);P:38MPa(62) Dry blending
Information	WellID	Tomsk
Information	Customer	Rus Imperial Group (Tomsk)
Information	CementClass	G
Information	CementMfr	n/a
Information	Additives	0.6%FL+0.6%RPM+1%TAR-1
Information	Density	1860
Information	BHCT	86
Information	BHST	113
Information	FluidLoss	n/a
Information	JobType	168 mm csg production
Calculated Value	30Bc - TT	2:40:00
Calculated Value	70Bc - TT	2:47:00
Calculated Value	100Bc - TT	N/A
Initial Temperature (°C)	25 °C
Final Temperature (°C)	85 °C
Initial Pressure (MPa)	1,1 MPa
Final Pressure (MPa)	39,0 MPa
Initial Consistency (Bc)	13 Bc
Final Consistency (Bc)	76 Bc
--Data--
Time (HH:MM:SS)	Temperature (°C)	Pressure (MPa)	Consistency (Bc)
0:00:00	25	1,1	13
0:01:00	25	2,5	10
0:02:00	25	3,4	15
0:03:00	25	4,4	10
0:04:00	26	5,0	7
0:05:00	27	5,7	7
0:06:00	29	6,2	5
0:07:00	30	6,8	5
0:08:00	31	7,3	11
0:09:00	33	7,8	7
0:10:00	34	8,6	6
0:11:00	35	9,1	4
0:12:00	36	9,6	5
0:13:00	37	10,1	7
0:14:00	39	10,8	5
0:15:00	40	11,5	5
0:16:00	41	11,9	6
0:17:00	41	12,4	9
0:18:00	43	12,8	9
0:19:00	44	13,7	6
0:20:00	45	14,1	6
0:21:00	46	14,9	8
0:22:00	47	15,2	10
0:23:00	48	16,1	2
0:24:00	49	16,5	1
0:25:00	50	16,7	1
0:26:00	51	17,6	1
0:27:00	52	18,5	2
0:28:00	53	18,8	2
0:29:00	54	19,6	2
0:30:00	55	19,7	3
0:31:00	56	20,5	5
0:32:00	57	21,4	4
0:33:00	58	21,5	7
0:34:00	59	22,4	7
0:35:00	60	22,5	15
0:36:00	61	23,3	15
0:37:00	62	24,3	12
0:38:00	63	24,4	11
0:39:00	64	25,1	10
0:40:00	65	26,0	11
0:41:00	66	26,0	13
0:42:00	67	26,9	14
0:43:00	68	27,0	16
0:44:00	69	28,0	14
0:45:00	70	28,1	17
0:46:00	71	29,2	14
0:47:00	72	29,1	18
0:48:00	73	30,3	15
0:49:00	74	30,5	13
0:50:00	74	31,6	13
0:51:00	76	31,8	15
0:52:00	77	32,7	12
0:53:00	78	33,3	10
0:54:00	79	33,6	11
0:55:00	80	34,6	5
0:56:00	81	34,8	14
0:57:00	82	35,1	16
0:58:00	83	36,5	9
0:59:00	84	37,0	7
1:00:00	85	37,5	3
1:01:00	85	38,1	3
1:02:00	87	38,2	4
1:03:00	88	38,7	3
1:04:00	89	38,3	3
1:05:00	90	38,0	3
1:06:00	91	37,9	3
1:07:00	92	37,9	3
1:08:00	93	37,9	3
1:09:00	93	38,0	3
1:10:00	92	38,0	3
1:11:00	92	38,0	3
1:12:00	91	37,9	3
1:13:00	90	38,0	3
1:14:00	88	38,1	3
1:15:00	87	38,2	3
1:16:00	86	38,6	3
1:17:00	85	38,9	3
1:18:00	84	38,6	3
1:19:00	83	37,4	3
1:20:00	83	39,0	3
1:21:00	83	38,7	3
1:22:00	83	38,8	3
1:23:00	84	38,7	3
1:24:00	85	38,6	3
1:25:00	87	38,6	2
1:26:00	88	38,3	2
1:27:00	89	38,2	2
1:28:00	90	38,0	2
1:29:00	91	38,1	2
1:30:00	91	38,3	2
1:31:00	91	38,0	2
1:32:00	91	38,0	2
1:33:00	91	38,0	2
1:34:00	90	38,1	2
1:35:00	89	38,0	2
1:36:00	89	38,0	2
1:37:00	88	38,0	2
1:38:00	87	38,0	2
1:39:00	86	38,4	2
1:40:00	86	38,7	2
1:41:00	85	37,8	2
1:42:00	85	38,8	2
1:43:00	84	38,9	2
1:44:00	84	38,9	2
1:45:00	85	38,5	2
1:46:00	85	38,5	2
1:47:00	86	38,2	2
1:48:00	86	38,5	2
1:49:00	87	38,3	2
1:50:00	88	38,0	2
1:51:00	89	38,0	2
1:52:00	89	38,0	2
1:53:00	90	38,1	2
1:54:00	90	38,2	2
1:55:00	90	37,9	2
1:56:00	90	38,2	1
1:57:00	90	38,1	2
1:58:00	89	38,1	2
1:59:00	89	38,0	2
2:00:00	88	38,0	1
2:01:00	87	38,1	1
2:02:00	87	38,1	2
2:03:00	86	38,2	2
2:04:00	86	38,7	2
2:05:00	86	38,8	2
2:06:00	85	39,0	3
2:07:00	85	38,3	4
2:08:00	85	38,8	4
2:09:00	85	37,8	4
2:10:00	85	38,6	5
2:11:00	85	38,9	5
2:12:00	85	38,3	6
2:13:00	86	38,9	6
2:14:00	86	38,5	6
2:15:00	87	38,5	6
2:16:00	87	38,2	6
2:17:00	88	37,9	6
2:18:00	89	38,0	6
2:19:00	90	38,0	6
2:20:00	90	38,1	6
2:21:00	90	37,9	6
2:22:00	91	38,0	7
2:23:00	91	38,0	7
2:24:00	91	38,0	8
2:25:00	91	38,0	9
2:26:00	91	38,0	10
2:27:00	91	38,1	11
2:28:00	90	38,2	12
2:29:00	90	38,1	13
2:30:00	90	38,0	15
2:31:00	89	38,0	16
2:32:00	89	38,2	17
2:33:00	89	38,0	19
2:34:00	88	38,1	20
2:35:00	88	38,0	21
2:36:00	87	38,0	24
2:37:00	87	38,3	27
2:38:00	87	38,6	30
2:39:00	86	38,6	32
2:40:00	86	38,6	33
2:41:00	86	39,0	39
2:42:00	85	38,5	41
2:43:00	85	39,0	47
2:44:00	85	39,0	50
2:45:00	85	38,9	64
2:46:00	85	38,6	76
2:47:00	85	39,0	76

File: project-root/data/Data Acquisition/Data Acquisition/2008 year (310)/Con 1 Usinsk G1860+0.3%SMS+0.5%FL+0.3%RPM (37C).txt
--Test Summary--
Full Path and File Name	
Instrument Name	7222-1
Instrument Type	Model 7222 Consistometer
Instrument Serial Number	113
Test Start Date	14.04.2008
Test Start Time	10:46:51
Test Stop Date	14.04.2008
Test Stop Time	12:42:52
Test Length	1:56:01
Final Sample Time Offset	1:56:00
Controller Schedule Name	
Sampling Period	60 seconds
Comments	P: 25MPa(50); T: 37C (50)
Information	WellID	
Information	Customer	Usinsk
Information	CementClass	A
Information	CementMfr	
Information	Additives	0.3%SMS+0.5%FL+0.3%RPM
Information	Density	1860
Information	BHCT	37
Information	BHST	
Information	FluidLoss	n/a
Information	JobType	
Calculated Value	30Bc - TT	1:32:00
Calculated Value	70Bc - TT	1:56:00
Calculated Value	100Bc - TT	N/A
Initial Temperature (°C)	29 °C
Final Temperature (°C)	38 °C
Initial Pressure (MPa)	2,1 MPa
Final Pressure (MPa)	25,0 MPa
Initial Consistency (Bc)	12 Bc
Final Consistency (Bc)	72 Bc
--Data--
Time (HH:MM:SS)	Temperature (°C)	Pressure (MPa)	Consistency (Bc)
0:00:00	29	2,1	12
0:01:00	29	2,6	12
0:02:00	29	3,3	12
0:03:00	29	3,5	11
0:04:00	29	4,0	12
0:05:00	29	4,7	12
0:06:00	29	5,5	12
0:07:00	29	5,7	12
0:08:00	29	6,6	12
0:09:00	29	7,1	12
0:10:00	29	7,5	10
0:11:00	29	8,0	12
0:12:00	29	8,6	12
0:13:00	30	8,8	12
0:14:00	30	9,5	11
0:15:00	31	9,9	11
0:16:00	32	10,5	11
0:17:00	32	10,7	12
0:18:00	33	10,4	12
0:19:00	34	10,9	12
0:20:00	35	11,6	12
0:21:00	36	11,8	12
0:22:00	37	12,5	16
0:23:00	38	12,7	13
0:24:00	38	13,2	12
0:25:00	39	13,6	12
0:26:00	40	14,1	12
0:27:00	40	14,7	12
0:28:00	40	15,1	12
0:29:00	40	15,4	12
0:30:00	40	16,0	12
0:31:00	40	16,5	13
0:32:00	40	16,9	12
0:33:00	40	17,5	13
0:34:00	40	18,0	14
0:35:00	40	18,3	14
0:36:00	40	18,7	14
0:37:00	40	19,5	14
0:38:00	39	19,8	14
0:39:00	39	20,2	14
0:40:00	39	20,8	13
0:41:00	39	21,1	12
0:42:00	39	21,6	14
0:43:00	38	22,1	15
0:44:00	38	22,4	12
0:45:00	38	22,9	12
0:46:00	38	23,3	12
0:47:00	38	23,7	12
0:48:00	38	24,3	11
0:49:00	38	24,8	12
0:50:00	37	25,1	15
0:51:00	37	25,0	14
0:52:00	37	25,1	15
0:53:00	37	25,3	13
0:54:00	37	25,6	13
0:55:00	37	24,2	14
0:56:00	37	25,7	13
0:57:00	37	25,3	13
0:58:00	37	25,9	13
0:59:00	37	26,0	12
1:00:00	37	25,8	14
1:01:00	37	25,9	13
1:02:00	37	25,9	13
1:03:00	37	25,5	14
1:04:00	37	25,9	15
1:05:00	37	25,3	15
1:06:00	37	25,3	16
1:07:00	38	25,2	17
1:08:00	38	25,3	17
1:09:00	38	25,2	17
1:10:00	38	25,1	17
1:11:00	39	25,2	21
1:12:00	39	25,0	18
1:13:00	39	25,1	18
1:14:00	39	25,0	22
1:15:00	40	25,0	19
1:16:00	40	25,2	20
1:17:00	40	25,0	20
1:18:00	40	25,2	22
1:19:00	40	25,1	21
1:20:00	40	25,1	22
1:21:00	40	25,0	24
1:22:00	40	25,3	23
1:23:00	40	25,2	23
1:24:00	40	25,2	23
1:25:00	40	25,1	24
1:26:00	40	25,0	25
1:27:00	40	25,0	24
1:28:00	39	25,1	27
1:29:00	39	25,0	27
1:30:00	39	25,0	29
1:31:00	39	25,2	31
1:32:00	39	25,2	41
1:33:00	39	25,1	33
1:34:00	39	25,1	34
1:35:00	39	25,1	34
1:36:00	39	25,0	35
1:37:00	39	25,0	39
1:38:00	39	25,2	41
1:39:00	39	25,2	41
1:40:00	39	25,1	42
1:41:00	39	25,1	47
1:42:00	39	25,1	56
1:43:00	38	25,1	53
1:44:00	38	25,0	53
1:45:00	38	25,0	54
1:46:00	38	25,0	55
1:47:00	38	25,2	56
1:48:00	38	25,2	60
1:49:00	38	25,2	64
1:50:00	38	25,1	66
1:51:00	38	25,1	67
1:52:00	38	25,1	69
1:53:00	38	25,1	69
1:54:00	38	25,0	70
1:55:00	38	25,0	71
1:56:00	38	25,0	72

File: project-root/data/Data Acquisition/Data Acquisition/2008 year (310)/Con 1 W-Rakushka G1500+1.25%SMS+1.25%Gel+0.2%R-7(65C).txt
--Test Summary--
Full Path and File Name	
Instrument Name	7222-1
Instrument Type	Model 7222 Consistometer
Instrument Serial Number	113
Test Start Date	17.06.2008
Test Start Time	17:20:43
Test Stop Date	17.06.2008
Test Stop Time	21:07:43
Test Length	3:47:00
Final Sample Time Offset	3:47:00
Controller Schedule Name	
Sampling Period	60 seconds
Comments	MPa: 22.5 (42), T:65(42)
Information	WellID	Zapadno-Rakushechnaya-1
Information	Customer	KNK
Information	CementClass	G
Information	CementMfr	Dykerhoff
Information	Additives	1.25%SMS+1.25%Gel+0.2%R-7
Information	Density	1500
Information	BHCT	65
Information	BHST	88
Information	FluidLoss	
Information	JobType	177.8 mm csg production
Calculated Value	30Bc - TT	2:45:00
Calculated Value	70Bc - TT	3:47:00
Calculated Value	100Bc - TT	N/A
Initial Temperature (°C)	28 °C
Final Temperature (°C)	66 °C
Initial Pressure (MPa)	1,4 MPa
Final Pressure (MPa)	22,5 MPa
Initial Consistency (Bc)	12 Bc
Final Consistency (Bc)	71 Bc
--Data--
Time (HH:MM:SS)	Temperature (°C)	Pressure (MPa)	Consistency (Bc)
0:00:00	28	1,4	12
0:01:00	28	2,4	1
0:02:00	28	3,2	1
0:03:00	28	4,3	1
0:04:00	28	4,6	2
0:05:00	29	5,2	9
0:06:00	31	5,8	7
0:07:00	32	6,3	6
0:08:00	34	6,8	7
0:09:00	35	7,0	8
0:10:00	36	7,6	7
0:11:00	37	8,2	7
0:12:00	38	8,3	7
0:13:00	39	8,9	10
0:14:00	40	9,4	10
0:15:00	41	10,0	10
0:16:00	42	10,4	9
0:17:00	43	11,1	10
0:18:00	44	11,4	5
0:19:00	45	12,2	7
0:20:00	46	12,4	5
0:21:00	47	12,7	6
0:22:00	47	13,6	4
0:23:00	48	14,0	6
0:24:00	49	14,3	5
0:25:00	50	14,5	4
0:26:00	51	15,6	4
0:27:00	52	15,6	8
0:28:00	53	16,5	8
0:29:00	54	16,5	9
0:30:00	55	17,2	9
0:31:00	56	17,8	8
0:32:00	57	18,5	8
0:33:00	58	18,4	8
0:34:00	59	19,3	8
0:35:00	60	19,1	10
0:36:00	61	20,0	8
0:37:00	61	20,7	8
0:38:00	62	20,8	12
0:39:00	63	21,4	9
0:40:00	64	22,1	10
0:41:00	66	22,4	10
0:42:00	66	22,9	9
0:43:00	67	22,9	9
0:44:00	68	22,5	13
0:45:00	68	22,4	9
0:46:00	69	22,9	7
0:47:00	69	22,5	10
0:48:00	68	22,5	13
0:49:00	68	22,6	11
0:50:00	67	22,7	11
0:51:00	67	22,8	11
0:52:00	67	22,9	11
0:53:00	66	23,1	11
0:54:00	66	23,2	11
0:55:00	66	23,3	11
0:56:00	66	23,3	11
0:57:00	66	23,4	11
0:58:00	66	23,3	11
0:59:00	66	23,3	11
1:00:00	66	23,3	13
1:01:00	66	23,3	9
1:02:00	66	23,3	8
1:03:00	66	23,2	7
1:04:00	66	23,2	8
1:05:00	66	23,2	11
1:06:00	66	23,2	9
1:07:00	66	23,2	6
1:08:00	66	23,2	5
1:09:00	66	23,2	5
1:10:00	66	23,1	7
1:11:00	66	23,1	7
1:12:00	66	23,0	8
1:13:00	66	23,0	9
1:14:00	66	23,0	12
1:15:00	66	22,9	13
1:16:00	66	22,9	11
1:17:00	66	22,8	10
1:18:00	66	22,8	11
1:19:00	66	22,7	11
1:20:00	66	22,6	12
1:21:00	66	22,6	12
1:22:00	66	22,6	8
1:23:00	66	22,5	8
1:24:00	66	22,6	9
1:25:00	66	22,6	8
1:26:00	66	22,5	11
1:27:00	66	22,7	12
1:28:00	66	22,6	13
1:29:00	66	22,6	10
1:30:00	66	22,5	9
1:31:00	66	22,5	9
1:32:00	66	22,8	8
1:33:00	66	22,7	10
1:34:00	66	22,6	10
1:35:00	66	22,6	10
1:36:00	66	22,5	9
1:37:00	66	22,6	9
1:38:00	66	22,5	9
1:39:00	66	22,5	10
1:40:00	66	22,6	10
1:41:00	66	22,5	10
1:42:00	66	22,5	10
1:43:00	66	22,5	10
1:44:00	66	22,5	11
1:45:00	66	22,5	10
1:46:00	66	22,8	10
1:47:00	66	22,7	10
1:48:00	66	22,7	10
1:49:00	66	22,6	10
1:50:00	66	22,6	10
1:51:00	66	22,5	10
1:52:00	66	22,9	9
1:53:00	66	22,8	9
1:54:00	66	22,8	9
1:55:00	66	22,7	13
1:56:00	66	22,7	11
1:57:00	66	22,6	11
1:58:00	66	22,6	11
1:59:00	66	22,5	11
2:00:00	66	22,6	11
2:01:00	66	22,6	10
2:02:00	66	22,5	10
2:03:00	66	22,5	10
2:04:00	66	22,5	12
2:05:00	66	22,5	12
2:06:00	66	22,6	12
2:07:00	66	22,6	12
2:08:00	66	22,6	12
2:09:00	66	22,6	12
2:10:00	66	22,6	13
2:11:00	66	22,6	13
2:12:00	66	22,6	13
2:13:00	66	22,6	14
2:14:00	66	22,7	14
2:15:00	66	22,7	14
2:16:00	66	22,6	15
2:17:00	66	22,5	19
2:18:00	66	22,5	18
2:19:00	66	22,5	12
2:20:00	66	22,5	11
2:21:00	66	22,6	11
2:22:00	66	22,6	11
2:23:00	66	22,6	11
2:24:00	66	22,5	11
2:25:00	66	22,5	11
2:26:00	66	22,5	11
2:27:00	66	22,7	11
2:28:00	66	22,6	14
2:29:00	66	22,6	14
2:30:00	66	22,6	14
2:31:00	66	22,5	14
2:32:00	66	22,5	14
2:33:00	66	22,5	14
2:34:00	66	22,6	14
2:35:00	66	22,5	19
2:36:00	66	22,5	19
2:37:00	66	22,6	15
2:38:00	66	22,5	15
2:39:00	66	22,5	17
2:40:00	66	22,7	18
2:41:00	66	22,6	28
2:42:00	66	22,6	29
2:43:00	66	22,6	29
2:44:00	66	22,5	37
2:45:00	66	22,5	33
2:46:00	66	22,5	30
2:47:00	66	22,5	29
2:48:00	66	22,5	29
2:49:00	66	22,7	31
2:50:00	66	22,6	29
2:51:00	66	22,6	32
2:52:00	66	22,6	39
2:53:00	66	22,5	36
2:54:00	66	22,5	31
2:55:00	66	22,6	31
2:56:00	66	22,6	29
2:57:00	66	22,6	29
2:58:00	66	22,5	31
2:59:00	66	22,5	38
3:00:00	66	22,5	48
3:01:00	66	22,5	45
3:02:00	66	22,5	49
3:03:00	66	22,5	48
3:04:00	66	22,8	44
3:05:00	66	22,8	56
3:06:00	66	22,8	43
3:07:00	66	22,7	51
3:08:00	66	22,7	50
3:09:00	66	22,6	46
3:10:00	66	22,6	47
3:11:00	66	22,6	52
3:12:00	66	22,6	58
3:13:00	66	22,6	60
3:14:00	66	22,5	48
3:15:00	66	22,5	53
3:16:00	66	22,5	49
3:17:00	66	22,8	50
3:18:00	66	22,8	51
3:19:00	66	22,7	51
3:20:00	66	22,7	53
3:21:00	66	22,7	53
3:22:00	66	22,7	54
3:23:00	66	22,6	55
3:24:00	66	22,6	55
3:25:00	66	22,6	58
3:26:00	66	22,6	59
3:27:00	66	22,5	59
3:28:00	66	22,5	60
3:29:00	66	22,5	60
3:30:00	66	22,5	61
3:31:00	66	22,6	63
3:32:00	66	22,6	76
3:33:00	66	22,6	68
3:34:00	66	22,6	67
3:35:00	66	22,5	71
3:36:00	66	22,5	65
3:37:00	66	22,5	66
3:38:00	66	22,5	61
3:39:00	66	22,5	70
3:40:00	66	22,6	67
3:41:00	66	22,6	66
3:42:00	66	22,5	66
3:43:00	66	22,5	66
3:44:00	66	22,5	66
3:45:00	66	22,5	68
3:46:00	66	22,5	71
3:47:00	66	22,5	71
