Repository: ProgWizer/parser

File: project-root/data/Data Acquisition/Data Acquisition/2008 year (310)/Con 1 W-Rakushka G1930+0.7%FL+0.7%RPM (65C).txt
--Test Summary--
Full Path and File Name	
Instrument Name	7222-1
Instrument Type	Model 7222 Consistometer
Instrument Serial Number	113
Test Start Date	17.06.2008
Test Start Time	13:04:52
Test Stop Date	17.06.2008
Test Stop Time	16:29:53
Test Length	3:25:01
Final Sample Time Offset	3:25:00
Controller Schedule Name	
Sampling Period	60 seconds
Comments	MPa: 22.5 (42), T:65(42)
Information	WellID	1
Information	Customer	KNK
Information	CementClass	G
Information	CementMfr	Dykerhoff
Information	Additives	0.7%FL+0.7%RPM
Information	Density	1930
Information	BHCT	65
Information	BHST	88
Information	FluidLoss	
Information	JobType	177.8 mm csg production
Calculated Value	30Bc - TT	3:07:00
Calculated Value	70Bc - TT	3:25:00
Calculated Value	100Bc - TT	N/A
Initial Temperature (°C)	26 °C
Final Temperature (°C)	66 °C
Initial Pressure (MPa)	2,1 MPa
Final Pressure (MPa)	22,5 MPa
Initial Consistency (Bc)	3 Bc
Final Consistency (Bc)	72 Bc
--Data--
Time (HH:MM:SS)	Temperature (°C)	Pressure (MPa)	Consistency (Bc)
0:00:00	26	2,1	3
0:01:00	26	2,7	4
0:02:00	26	3,9	3
0:03:00	27	4,5	3
0:04:00	28	4,9	3
0:05:00	29	5,4	3
0:06:00	30	5,8	4
0:07:00	32	6,3	2
0:08:00	33	6,8	3
0:09:00	34	7,2	3
0:10:00	35	7,7	3
0:11:00	36	8,2	3
0:12:00	37	8,6	3
0:13:00	38	9,3	3
0:14:00	39	9,7	3
0:15:00	40	10,2	3
0:16:00	41	10,6	3
0:17:00	42	10,9	3
0:18:00	43	11,7	3
0:19:00	44	12,0	3
0:20:00	45	12,3	3
0:21:00	46	13,2	3
0:22:00	47	13,5	4
0:23:00	48	13,5	4
0:24:00	49	14,4	4
0:25:00	50	14,6	4
0:26:00	51	15,5	4
0:27:00	52	15,5	4
0:28:00	53	16,4	4
0:29:00	54	16,5	4
0:30:00	55	17,4	4
0:31:00	56	18,2	4
0:32:00	56	18,1	4
0:33:00	57	19,0	4
0:34:00	58	19,0	4
0:35:00	59	19,7	4
0:36:00	60	20,5	4
0:37:00	61	20,4	4
0:38:00	62	21,2	4
0:39:00	63	22,0	4
0:40:00	64	22,1	4
0:41:00	65	23,0	4
0:42:00	66	22,9	4
0:43:00	67	23,0	4
0:44:00	67	22,6	4
0:45:00	68	22,5	4
0:46:00	68	22,5	4
0:47:00	68	22,5	4
0:48:00	67	22,6	4
0:49:00	67	22,5	4
0:50:00	67	22,8	4
0:51:00	67	22,7	4
0:52:00	67	22,7	4
0:53:00	66	22,6	4
0:54:00	67	22,6	4
0:55:00	66	22,7	4
0:56:00	66	22,7	4
0:57:00	66	22,7	4
0:58:00	66	22,7	4
0:59:00	66	22,7	4
1:00:00	66	22,8	4
1:01:00	66	22,7	4
1:02:00	66	22,7	4
1:03:00	66	22,7	4
1:04:00	66	22,7	4
1:05:00	66	22,7	4
1:06:00	66	22,8	4
1:07:00	66	22,8	4
1:08:00	66	22,8	4
1:09:00	66	22,8	4
1:10:00	66	22,9	4
1:11:00	66	22,9	4
1:12:00	66	22,8	4
1:13:00	66	22,8	4
1:14:00	66	22,8	4
1:15:00	66	22,8	4
1:16:00	66	22,9	4
1:17:00	66	22,9	4
1:18:00	66	22,9	4
1:19:00	66	22,9	4
1:20:00	66	22,9	4
1:21:00	66	22,9	4
1:22:00	66	22,9	4
1:23:00	66	22,9	4
1:24:00	66	22,9	4
1:25:00	66	22,9	4
1:26:00	66	23,0	4
1:27:00	66	22,9	4
1:28:00	66	22,9	5
1:29:00	66	22,9	5
1:30:00	66	22,9	5
1:31:00	66	23,0	5
1:32:00	66	23,0	4
1:33:00	66	22,9	4
1:34:00	66	23,0	4
1:35:00	66	23,0	5
1:36:00	66	23,0	5
1:37:00	66	22,9	5
1:38:00	66	23,0	5
1:39:00	66	23,0	4
1:40:00	66	23,0	5
1:41:00	66	23,0	5
1:42:00	66	23,0	4
1:43:00	66	23,0	4
1:44:00	66	23,0	4
1:45:00	66	23,0	4
1:46:00	66	23,0	4
1:47:00	66	23,0	4
1:48:00	66	23,0	4
1:49:00	66	23,0	4
1:50:00	66	23,0	4
1:51:00	66	23,0	4
1:52:00	66	23,0	4
1:53:00	66	23,0	4
1:54:00	66	23,0	4
1:55:00	66	23,0	5
1:56:00	66	23,0	5
1:57:00	66	23,0	5
1:58:00	66	23,0	5
1:59:00	66	23,0	5
2:00:00	66	23,0	5
2:01:00	66	23,0	5
2:02:00	66	23,0	5
2:03:00	66	23,0	5
2:04:00	66	23,0	5
2:05:00	66	23,0	5
2:06:00	66	23,0	5
2:07:00	66	23,0	5
2:08:00	66	23,0	5
2:09:00	66	23,0	5
2:10:00	66	23,0	5
2:11:00	66	23,0	5
2:12:00	66	23,0	5
2:13:00	66	23,0	5
2:14:00	66	23,0	5
2:15:00	66	23,0	5
2:16:00	66	23,0	5
2:17:00	66	23,0	6
2:18:00	66	22,9	6
2:19:00	66	22,9	6
2:20:00	66	23,0	6
2:21:00	66	23,0	6
2:22:00	66	23,0	6
2:23:00	66	22,9	6
2:24:00	66	22,9	6
2:25:00	66	22,9	6
2:26:00	66	22,9	6
2:27:00	66	22,9	6
2:28:00	66	22,9	6
2:29:00	66	22,9	6
2:30:00	66	22,9	6
2:31:00	66	22,9	6
2:32:00	66	22,9	6
2:33:00	66	22,9	6
2:34:00	66	22,9	6
2:35:00	66	22,9	5
2:36:00	66	22,9	5
2:37:00	66	22,9	5
2:38:00	66	22,9	5
2:39:00	66	22,9	5
2:40:00	66	22,9	5
2:41:00	66	22,9	5
2:42:00	66	23,0	5
2:43:00	66	23,0	5
2:44:00	66	22,9	5
2:45:00	66	22,9	5
2:46:00	66	22,8	5
2:47:00	66	22,8	5
2:48:00	66	22,8	5
2:49:00	66	22,8	5
2:50:00	66	22,9	5
2:51:00	66	22,9	5
2:52:00	66	22,9	9
2:53:00	66	22,9	9
2:54:00	66	22,9	11
2:55:00	66	22,9	11
2:56:00	66	23,0	11
2:57:00	66	22,9	12
2:58:00	66	22,9	12
2:59:00	66	22,9	12
3:00:00	66	22,9	18
3:01:00	66	22,9	18
3:02:00	66	22,9	16
3:03:00	66	22,9	28
3:04:00	66	22,9	26
3:05:00	66	22,8	25
3:06:00	66	22,8	31
3:07:00	66	22,8	35
3:08:00	66	22,8	35
3:09:00	66	22,8	36
3:10:00	66	22,8	49
3:11:00	66	22,8	49
3:12:00	66	22,8	52
3:13:00	66	22,7	56
3:14:00	66	22,7	52
3:15:00	66	22,7	49
3:16:00	66	22,7	56
3:17:00	66	22,7	56
3:18:00	66	22,7	57
3:19:00	66	22,7	59
3:20:00	66	22,7	62
3:21:00	66	22,6	66
3:22:00	66	22,6	69
3:23:00	66	22,6	66
3:24:00	66	22,5	84
3:25:00	66	22,5	72

File: project-root/data/Data Acquisition/Data Acquisition/2008 year (310)/Con 1 Zapadno-Rakushechnoye-1 G1450+1%SMS+3%CaCl2 (25C).txt
--Test Summary--
Full Path and File Name	
Instrument Name	7222-1
Instrument Type	Model 7222 Consistometer
Instrument Serial Number	113
Test Start Date	24.05.2008
Test Start Time	18:16:33
Test Stop Date	25.05.2008
Test Stop Time	14:30:51
Test Length	20:14:18
Final Sample Time Offset	20:37:00
Controller Schedule Name	
Sampling Period	60 seconds
Comments	T: 25C(21min), P: 3.6MPa(21min), sea water, premix.
Information	WellID	Zapadno-Rakushechnaya-1
Information	Customer	Caspian oil company
Information	CementClass	G
Information	CementMfr	Dykerhoff
Information	Additives	1%SMS+3%CaCl2
Information	Density	1450
Information	BHCT	25
Information	BHST	30
Information	FluidLoss	
Information	JobType	339.7 mm csg
Calculated Value	30Bc - TT	N/A
Calculated Value	70Bc - TT	N/A
Calculated Value	100Bc - TT	N/A
Initial Temperature (°C)	24 °C
Final Temperature (°C)	29 °C
Initial Pressure (MPa)	1,6 MPa
Final Pressure (MPa)	3,6 MPa
Initial Consistency (Bc)	7 Bc
Final Consistency (Bc)	10 Bc
--Data--
Time (HH:MM:SS)	Temperature (°C)	Pressure (MPa)	Consistency (Bc)
0:00:00	24	1,6	7
0:01:00	24	2,4	4
0:02:00	24	2,9	3
0:03:00	24	3,1	9
0:04:00	24	3,2	6
0:05:00	24	3,3	6
0:06:00	24	3,3	9
0:07:00	24	3,4	10
0:08:00	25	3,4	8
0:09:00	25	3,4	8
0:10:00	25	3,3	8
0:11:00	25	3,3	8
0:12:00	25	3,2	8
0:13:00	25	3,2	8
0:14:00	25	3,2	8
0:15:00	25	3,2	8
0:16:00	25	3,3	8
0:17:00	25	3,3	8
0:18:00	25	3,4	8
0:19:00	25	3,6	8
0:20:00	25	3,8	10
0:21:00	25	4,0	10
0:22:00	25	4,2	11
0:23:00	25	4,3	11
0:24:00	25	4,4	3
0:25:00	25	4,4	3
0:26:00	25	4,4	3
0:27:00	25	4,4	3
0:28:00	25	4,2	2
0:29:00	26	4,0	3
0:30:00	25	3,9	2
0:31:00	25	3,8	2
0:32:00	25	3,9	2
0:33:00	25	4,1	2
0:34:00	25	4,2	2
0:35:00	25	4,3	2
0:36:00	25	4,4	2
0:37:00	25	4,4	2
0:38:00	25	4,4	2
0:39:00	25	4,4	2
0:40:00	25	4,3	2
0:41:00	26	4,1	2
0:42:00	25	4,0	4
0:43:00	25	4,0	5
0:44:00	25	4,0	5
0:45:00	25	4,1	4
0:46:00	25	4,2	3
0:47:00	25	4,3	3
0:48:00	25	4,4	2
0:49:00	25	4,4	1
0:50:00	26	4,4	1
0:51:00	25	4,3	1
0:52:00	25	4,2	2
0:53:00	25	4,2	1
0:54:00	25	4,1	1
0:55:00	26	4,1	2
0:56:00	26	4,1	2
0:57:00	25	4,1	3
0:58:00	26	4,2	3
0:59:00	25	4,3	3
1:00:00	25	4,3	3
1:01:00	26	4,3	3
1:02:00	26	4,3	3
1:03:00	26	4,2	3
1:04:00	26	4,2	3
1:05:00	25	4,1	3
1:06:00	26	4,1	3
1:07:00	25	4,1	2
1:08:00	25	4,1	2
1:09:00	25	4,1	2
1:10:00	26	4,1	2
1:11:00	26	4,2	2
1:12:00	25	4,2	2
1:13:00	26	4,3	2
1:14:00	25	4,2	2
1:15:00	26	4,2	2
1:16:00	26	4,2	2
1:17:00	26	4,2	2
1:18:00	26	4,1	2
1:19:00	25	4,1	2
1:20:00	26	4,1	1
1:21:00	26	4,1	1
1:22:00	25	4,1	1
1:23:00	26	4,1	1
1:24:00	26	4,1	1
1:25:00	26	4,1	1
1:26:00	26	4,1	1
1:27:00	26	4,1	1
1:28:00	26	4,1	1
1:29:00	26	4,1	1
1:30:00	25	4,1	1
1:31:00	26	4,1	1
1:32:00	26	4,1	1
1:33:00	25	4,1	1
1:34:00	26	4,1	1
1:35:00	26	4,1	1
1:36:00	26	4,1	1
1:37:00	25	4,1	1
1:38:00	26	4,1	1
1:39:00	26	4,1	1
1:40:00	26	4,1	1
1:41:00	26	4,1	1
1:42:00	26	4,1	1
1:43:00	26	4,1	1
1:44:00	26	4,1	1
1:45:00	26	4,1	1
1:46:00	26	4,1	1
1:47:00	26	4,1	1
1:48:00	26	4,1	1
1:49:00	26	4,1	1
1:50:00	26	4,1	1
1:51:00	26	4,1	1
1:52:00	26	4,1	1
1:53:00	26	4,1	1
1:54:00	26	4,1	1
1:55:00	26	4,1	1
1:56:00	26	4,1	1
1:57:00	26	4,2	1
1:58:00	26	4,1	1
1:59:00	26	4,2	1
2:00:00	26	4,2	1
2:01:00	26	4,2	1
2:02:00	26	4,2	1
2:03:00	26	4,2	1
2:04:00	26	4,2	1
2:05:00	26	4,2	1
2:06:00	26	4,2	1
2:07:00	26	4,2	1
2:08:00	26	4,2	1
2:09:00	26	4,2	1
2:10:00	26	4,2	1
2:11:00	26	4,2	1
2:12:00	26	4,2	1
2:13:00	26	4,2	1
2:14:00	26	4,2	1
2:15:00	26	4,2	1
2:16:00	26	4,2	1
2:17:00	26	4,2	1
2:18:00	26	4,2	1
2:19:00	26	4,2	1
2:20:00	26	4,2	1
2:21:00	26	4,2	1
2:22:00	26	4,2	1
2:23:00	26	4,2	1
2:24:00	26	4,2	1
2:25:00	26	4,2	1
2:26:00	26	4,3	1
2:27:00	26	4,3	1
2:28:00	26	4,3	1
2:29:00	26	4,3	1
2:30:00	26	4,3	1
2:31:00	26	4,3	1
2:32:00	26	4,3	1
2:33:00	26	4,3	1
2:34:00	26	4,3	1
2:35:00	26	4,3	1
2:36:00	26	4,3	1
2:37:00	27	4,3	2
2:38:00	26	4,3	2
2:39:00	26	4,3	2
2:40:00	27	4,3	2
2:41:00	27	4,3	2
2:42:00	27	4,3	2
2:43:00	27	4,3	2
2:44:00	26	4,3	2
2:45:00	26	4,3	2
2:46:00	27	4,3	2
2:47:00	27	4,3	2
2:48:00	27	4,3	2
2:49:00	27	4,3	2
2:50:00	27	4,3	2
2:51:00	27	4,3	2
2:52:00	27	4,3	2
2:53:00	27	4,3	2
2:54:00	27	4,3	2
2:55:00	27	4,3	2
2:56:00	27	4,3	2
2:57:00	27	4,3	2
2:58:00	27	4,3	2
2:59:00	27	4,3	2
3:00:00	27	4,3	2
3:01:00	27	4,3	2
3:02:00	27	4,3	2
3:03:00	27	4,3	2
3:04:00	27	4,3	2
3:05:00	27	4,3	2
3:06:00	27	4,3	2
3:07:00	27	4,3	2
3:08:00	27	4,3	2
3:09:00	27	4,3	2
3:10:00	27	4,3	2
3:11:00	27	4,3	2
3:12:00	27	4,3	2
3:13:00	27	4,3	2
3:14:00	27	4,3	2
3:15:00	27	4,3	2
3:16:00	27	4,3	2
3:17:00	27	4,3	2
3:18:00	27	4,3	2
3:19:00	27	4,3	2
3:20:00	27	4,3	2
3:21:00	27	4,3	3
3:22:00	27	4,3	3
3:23:00	27	4,3	3
3:24:00	27	4,3	3
3:25:00	27	4,3	3
3:26:00	27	4,3	3
3:27:00	27	4,3	3
3:28:00	27	4,3	3
3:29:00	27	4,3	3
3:30:00	27	4,3	3
3:31:00	27	4,3	3
3:32:00	27	4,3	3
3:33:00	27	4,3	3
3:34:00	27	4,3	3
3:35:00	27	4,3	3
3:36:00	27	4,3	3
3:37:00	27	4,3	3
3:38:00	27	4,3	3
3:39:00	27	4,3	3
3:40:00	27	4,3	3
3:41:00	27	4,3	3
3:42:00	27	4,3	3
3:43:00	27	4,3	3
3:44:00	27	4,3	3
3:45:00	27	4,3	3
3:46:00	27	4,3	3
3:47:00	27	4,3	7
3:48:00	27	4,3	6
3:49:00	27	4,3	6
3:50:00	28	4,3	6
3:51:00	27	4,3	7
3:52:00	27	4,3	6
3:53:00	28	4,3	6
3:54:00	27	4,3	6
3:55:00	28	4,3	6
3:56:00	28	4,3	6
3:57:00	27	4,2	6
3:58:00	28	4,2	6
3:59:00	27	4,2	6
4:00:00	27	4,2	6
4:01:00	28	4,2	6
4:02:00	28	4,2	6
4:03:00	28	4,2	6
4:04:00	28	4,2	6
4:05:00	28	4,2	7
4:06:00	28	4,2	7
4:07:00	28	4,2	7
4:08:00	28	4,2	6
4:09:00	28	4,2	4
4:10:00	28	4,2	4
4:11:00	28	4,2	4
4:12:00	28	4,2	4
4:13:00	28	4,2	4
4:14:00	28	4,2	4
4:15:00	28	4,2	4
4:16:00	28	4,2	4
4:17:00	28	4,2	4
4:18:00	28	4,2	4
4:19:00	28	4,2	4
4:20:00	28	4,2	4
4:21:00	28	4,2	4
4:22:00	28	4,2	4
4:23:00	28	4,2	5
4:24:00	28	4,1	4
4:25:00	28	4,2	4
4:26:00	28	4,1	4
4:27:00	28	4,1	4
4:28:00	28	4,1	4
4:29:00	28	4,1	4
4:30:00	28	4,1	5
4:31:00	28	4,1	4
4:32:00	28	4,1	4
4:33:00	28	4,1	4
4:34:00	28	4,1	4
4:35:00	28	4,1	4
4:36:00	28	4,1	4
4:37:00	28	4,1	4
4:38:00	28	4,1	4
4:39:00	28	4,1	4
4:40:00	28	4,1	4
4:41:00	28	4,1	4
4:42:00	28	4,1	4
4:43:00	28	4,1	4
4:44:00	28	4,1	4
4:45:00	28	4,0	4
4:46:00	28	4,1	4
4:47:00	28	4,0	3
4:48:00	28	4,0	3
4:49:00	28	4,0	3
4:50:00	28	4,0	5
4:51:00	28	4,0	4
4:52:00	28	4,0	4
4:53:00	28	4,0	4
4:54:00	28	4,0	5
4:55:00	28	4,0	4
4:56:00	28	4,0	4
4:57:00	28	4,0	4
4:58:00	28	4,0	4
4:59:00	28	4,0	4
5:00:00	28	4,0	4
5:01:00	28	4,0	4
5:02:00	28	4,0	4
5:03:00	28	4,0	4
5:04:00	28	4,0	4
5:05:00	28	4,0	4
5:06:00	28	4,0	4
5:07:00	28	3,9	3
5:08:00	28	4,0	3
5:09:00	28	3,9	3
5:10:00	28	3,9	3
5:11:00	28	3,9	3
5:12:00	28	3,9	4
5:13:00	28	3,9	4
5:14:00	28	3,9	4
5:15:00	28	3,9	3
5:16:00	28	3,9	4
5:17:00	28	3,9	3
5:18:00	28	3,9	3
5:19:00	28	3,9	3
5:20:00	28	3,9	3
5:21:00	28	3,9	3
5:22:00	28	3,9	3
5:23:00	28	3,9	3
5:24:00	28	3,9	3
5:25:00	28	3,9	3
5:26:00	28	3,9	3
5:27:00	28	3,9	3
5:28:00	28	3,8	3
5:29:00	28	3,8	3
5:30:00	28	3,8	3
5:31:00	28	3,8	3
5:32:00	28	3,8	3
5:33:00	28	3,8	3
5:34:00	28	3,8	3
5:35:00	28	3,8	3
5:36:00	28	3,8	3
5:37:00	28	3,8	4
5:38:00	28	3,8	4
5:39:00	28	3,8	4
5:40:00	28	3,8	4
5:41:00	28	3,8	4
5:42:00	28	3,8	4
5:43:00	28	3,8	4
5:44:00	28	3,8	4
5:45:00	28	3,7	4
5:46:00	28	3,7	4
5:47:00	28	3,7	4
5:48:00	28	3,7	3
5:49:00	28	3,7	3
5:50:00	28	3,7	3
5:51:00	28	3,7	3
5:52:00	28	3,7	3
5:53:00	28	3,7	3
5:54:00	28	3,7	3
5:55:00	28	3,7	3
5:56:00	28	3,7	3
5:57:00	28	3,7	3
5:58:00	28	3,7	3
5:59:00	28	3,7	2
6:00:00	28	3,7	3
6:01:00	28	3,7	2
6:02:00	28	3,7	2
6:03:00	28	3,7	2
6:04:00	28	3,6	2
6:05:00	29	3,6	2
6:06:00	29	3,6	2
6:07:00	29	3,6	2
6:08:00	28	3,6	2
6:09:00	28	3,6	3
6:10:00	28	3,6	3
6:11:00	28	3,6	3
6:12:00	29	3,6	3
6:13:00	28	3,6	3
6:14:00	28	3,6	3
6:15:00	29	3,6	3
6:16:00	29	3,6	3
6:17:00	29	3,6	2
6:18:00	29	3,6	2
6:19:00	28	3,6	2
6:20:00	29	3,6	2
6:21:00	28	3,6	2
6:22:00	29	3,6	2
6:23:00	28	3,6	2
6:24:00	29	3,7	2
6:25:00	29	3,7	2
6:26:00	29	3,7	2
6:27:00	29	3,7	2
6:28:00	29	3,7	2
6:29:00	29	3,7	2
6:30:00	29	3,7	2
6:31:00	29	3,7	2
6:32:00	29	3,7	2
6:33:00	29	3,7	2
6:34:00	29	3,6	2
6:35:00	29	3,6	2
6:36:00	29	3,6	2
6:37:00	29	3,6	2
6:38:00	29	3,6	2
6:39:00	29	3,6	2
6:40:00	29	3,6	1
6:41:00	29	3,6	1
6:42:00	29	3,6	1
6:43:00	29	3,6	1
6:44:00	29	3,6	1
6:45:00	29	3,6	1
6:46:00	29	3,6	1
6:47:00	29	3,6	1
6:48:00	29	3,6	1
6:49:00	29	3,6	1
6:50:00	29	3,6	1
6:51:00	29	3,6	1
6:52:00	29	3,6	1
6:53:00	29	3,6	1
6:54:00	29	3,6	1
6:55:00	29	3,6	1
6:56:00	29	3,6	1
6:57:00	29	3,6	1
6:58:00	29	3,6	1
6:59:00	29	3,9	2
7:00:00	29	3,9	2
7:01:00	29	3,9	2
7:02:00	29	3,9	2
7:03:00	29	3,9	2
7:04:00	29	3,9	2
7:05:00	29	3,9	2
7:06:00	29	3,8	2
7:07:00	29	3,8	2
7:08:00	29	3,8	2
7:09:00	29	3,8	2
7:10:00	29	3,8	2
7:11:00	29	3,8	2
7:12:00	29	3,8	2
7:13:00	29	3,8	2
7:14:00	29	3,8	2
7:15:00	29	3,8	2
7:16:00	29	3,8	2
7:17:00	29	3,8	2
7:18:00	29	3,8	2
7:19:00	29	3,8	2
7:20:00	29	3,7	2
7:21:00	29	3,7	2
7:22:00	29	3,7	2
7:23:00	29	3,7	2
7:24:00	29	3,7	2
7:25:00	29	3,7	2
7:26:00	29	3,7	2
7:27:00	29	3,7	2
7:28:00	29	3,7	2
7:29:00	29	3,7	2
7:30:00	29	3,7	2
7:31:00	29	3,7	2
7:32:00	29	3,7	2
7:33:00	29	3,7	2
7:34:00	29	3,6	2
7:35:00	29	3,6	2
7:36:00	29	3,6	1
7:37:00	29	3,6	2
7:38:00	29	3,6	2
7:39:00	29	3,6	1
7:40:00	29	3,6	2
7:41:00	29	3,6	2
7:42:00	29	3,6	2
7:43:00	29	3,6	2
7:44:00	29	3,6	2
7:45:00	29	3,6	2
7:46:00	29	3,6	1
7:47:00	29	3,6	2
7:48:00	29	3,6	2
7:49:00	29	3,6	2
7:50:00	29	3,6	2
7:51:00	29	3,6	2
7:52:00	29	3,6	2
7:53:00	29	3,6	2
7:54:00	29	3,6	2
7:55:00	29	3,6	2
7:56:00	29	4,0	2
7:57:00	29	4,0	2
7:58:00	29	3,9	2
7:59:00	29	3,9	2
8:00:00	29	3,9	2
8:01:00	29	3,9	2
8:02:00	29	3,9	2
8:03:00	29	3,9	2
8:04:00	29	3,9	2
8:05:00	29	3,9	2
8:06:00	29	3,9	2
8:07:00	29	3,9	2
8:08:00	29	3,8	2
8:09:00	29	3,8	2
8:10:00	29	3,8	2
8:11:00	29	3,8	2
8:12:00	29	3,8	2
8:13:00	29	3,8	2
8:14:00	29	3,8	2
8:15:00	29	3,8	2
8:16:00	29	3,8	2
8:17:00	29	3,8	2
8:18:00	29	3,8	2
8:19:00	29	3,8	2
8:20:00	29	3,8	2
8:21:00	29	3,8	2
8:22:00	29	3,8	2
8:23:00	29	3,7	2
8:24:00	29	3,7	2
8:25:00	29	3,7	2
8:26:00	29	3,7	2
8:27:00	29	3,7	2
8:28:00	29	3,7	2
8:29:00	29	3,7	2
8:30:00	29	3,7	2
8:31:00	29	3,7	2
8:32:00	29	3,7	2
8:33:00	29	3,7	2
8:34:00	29	3,7	2
8:35:00	29	3,7	2
8:36:00	29	3,7	1
8:37:00	29	3,7	1
8:38:00	29	3,7	1
8:39:00	29	3,6	1
8:40:00	29	3,6	1
8:41:00	29	3,6	1
8:42:00	29	3,6	1
8:43:00	29	3,6	1
8:44:00	29	3,6	1
8:45:00	29	3,6	1
8:46:00	29	3,6	1
8:47:00	29	3,6	2
8:48:00	29	3,6	2
8:49:00	29	3,6	2
8:50:00	29	3,6	2
8:51:00	29	3,6	2
8:52:00	29	3,6	2
8:53:00	29	4,0	2
8:54:00	29	4,0	2
8:55:00	29	4,0	2
8:56:00	29	4,0	2
8:57:00	29	4,0	2
8:58:00	29	4,0	2
8:59:00	29	3,9	2
9:00:00	29	3,9	2
9:01:00	29	3,9	2
9:02:00	29	3,9	2
9:03:00	29	3,9	2
9:04:00	29	3,9	2
9:05:00	29	3,9	2
9:06:00	29	3,9	2
9:07:00	29	3,9	2
9:08:00	29	3,9	2
9:09:00	29	3,9	2
9:10:00	29	3,9	2
9:11:00	29	3,9	2
9:12:00	29	3,8	2
9:13:00	29	3,8	2
9:14:00	29	3,8	2
9:15:00	29	3,8	2
9:16:00	29	3,8	2
9:17:00	29	3,8	2
9:18:00	29	3,8	2
9:19:00	29	3,8	2
9:20:00	29	3,8	2
9:21:00	29	3,8	2
9:22:00	29	3,8	2
9:23:00	29	3,8	2
9:24:00	29	3,8	2
9:25:00	29	3,8	2
9:26:00	29	3,7	2
9:27:00	29	3,7	2
9:28:00	29	3,7	2
9:29:00	29	3,7	2
9:30:00	29	3,7	2
9:31:00	29	3,7	2
9:32:00	29	3,7	2
9:33:00	29	3,7	2
9:34:00	29	3,7	2
9:35:00	29	3,7	2
9:36:00	29	3,7	2
9:37:00	29	3,7	2
9:38:00	29	3,7	2
9:39:00	29	3,7	1
9:40:00	29	3,7	1
9:41:00	29	3,7	1
9:42:00	29	3,6	1
9:43:00	29	3,6	1
9:44:00	29	3,6	1
9:45:00	29	3,6	1
9:46:00	29	3,6	1
9:47:00	29	3,6	1
9:48:00	29	3,6	1
9:49:00	29	3,6	1
9:50:00	29	3,6	1
9:51:00	29	3,6	1
9:52:00	29	3,6	1
9:53:00	29	3,6	1
9:54:00	29	3,6	1
9:55:00	29	3,6	1
9:56:00	29	3,6	1
9:57:00	29	3,6	1
9:58:00	29	3,6	1
9:59:00	29	3,6	1
10:00:00	29	3,6	1
10:01:00	29	3,6	1
10:02:00	29	4,0	1
10:03:00	29	4,0	1
10:04:00	29	4,0	1
10:05:00	29	3,9	1
10:06:00	29	3,9	1
10:07:00	29	3,9	1
10:08:00	29	3,9	1
10:09:00	29	3,9	1
10:10:00	29	3,9	1
10:11:00	29	3,9	1
10:12:00	29	3,9	1
10:13:00	29	3,9	1
10:14:00	29	3,9	1
10:15:00	29	3,9	1
10:16:00	29	3,8	1
10:17:00	29	3,8	1
10:18:00	29	3,8	1
10:19:00	29	3,8	1
10:20:00	29	3,8	1
10:21:00	29	3,8	1
10:22:00	29	3,8	1
10:23:00	29	3,8	1
10:24:00	29	3,8	1
10:25:00	29	3,8	1
10:26:00	29	3,8	1
10:27:00	29	3,8	1
10:28:00	29	3,8	1
10:29:00	29	3,8	1
10:30:00	29	3,8	1
10:31:00	29	3,7	1
10:32:00	29	3,7	1
10:33:00	29	3,7	1
10:34:00	29	3,7	1
10:35:00	29	3,7	1
10:36:00	29	3,7	1
10:37:00	29	3,7	1
10:38:00	29	3,7	1
10:39:00	29	3,7	1
10:40:00	29	3,7	1
10:41:00	29	3,7	1
10:42:00	29	3,7	1
10:43:00	29	3,7	1
10:44:00	29	3,7	1
10:45:00	29	3,7	2
10:46:00	29	3,7	2
10:47:00	29	3,6	2
10:48:00	29	3,6	2
10:49:00	29	3,6	2
10:50:00	29	3,6	2
10:51:00	29	3,6	2
10:52:00	29	3,6	2
10:53:00	29	3,6	2
10:54:00	29	3,6	2
10:55:00	29	3,6	2
10:56:00	29	3,6	2
10:57:00	29	3,6	2
10:58:00	29	3,6	2
10:59:00	29	3,6	2
11:00:00	29	3,6	2
11:01:00	29	3,9	2
11:02:00	29	3,9	2
11:03:00	29	3,8	2
11:04:00	29	3,8	2
11:05:00	29	3,8	2
11:06:00	29	3,8	2
11:07:00	29	3,8	2
11:08:00	29	3,8	2
11:09:00	29	3,8	2
11:10:00	29	3,8	2
11:11:00	29	3,8	2
11:12:00	29	3,8	2
11:13:00	29	3,8	2
11:14:00	29	3,8	2
11:15:00	29	3,7	2
11:16:00	29	3,7	2
11:17:00	29	3,7	2
11:18:00	29	3,7	2
11:19:00	29	3,7	2
11:20:00	29	3,7	2
11:21:00	29	3,7	2
11:22:00	29	3,7	2
11:23:00	29	3,7	2
11:24:00	29	3,7	2
11:25:00	29	3,7	2
11:26:00	29	3,7	2
11:27:00	29	3,7	2
11:28:00	29	3,7	2
11:29:00	29	3,7	2
11:30:00	29	3,7	2
11:31:00	29	3,6	2
11:32:00	29	3,6	2
11:33:00	29	3,6	2
11:34:00	29	3,6	2
11:35:00	29	3,6	2
11:36:00	29	3,6	2
11:37:00	29	3,6	2
11:38:00	29	3,6	2
11:39:00	29	3,6	2
11:40:00	29	3,6	2
11:41:00	29	3,6	2
11:42:00	29	3,6	2
11:43:00	29	3,6	2
11:44:00	29	3,6	2
11:45:00	29	3,6	2
11:46:00	29	3,6	2
11:47:00	29	3,6	2
11:48:00	29	3,6	2
11:49:00	29	3,6	2
11:50:00	29	3,6	2
11:51:00	29	3,6	2
11:52:00	29	3,6	2
11:53:00	29	3,6	2
11:54:00	29	3,6	2
11:55:00	29	3,8	2
11:56:00	29	3,8	2
11:57:00	29	3,8	2
11:58:00	29	3,8	2
11:59:00	29	3,7	2
12:00:00	29	3,7	2
12:01:00	29	3,7	2
12:02:00	29	3,7	2
12:03:00	29	3,7	2
12:04:00	29	3,7	2
12:05:00	29	3,7	2
12:06:00	29	3,7	2
12:07:00	29	3,7	2
12:08:00	29	3,7	2
12:09:00	29	3,7	2
12:10:00	29	3,7	2
12:11:00	29	3,7	2
12:12:00	29	3,6	2
12:13:00	29	3,6	2
12:14:00	29	3,6	2
12:15:00	29	3,6	2
12:16:00	29	3,6	2
12:17:00	29	3,6	2
12:18:00	29	3,6	2
12:19:00	29	3,6	2
12:20:00	29	3,6	2
12:21:00	29	3,6	2
12:22:00	29	3,6	2
12:23:00	29	3,6	2
12:24:00	29	3,6	2
12:25:00	29	3,6	2
12:26:00	29	3,6	2
12:27:00	29	3,6	2
12:28:00	29	3,6	2
12:29:00	29	3,6	2
12:30:00	29	3,6	2
12:31:00	29	3,6	2
12:32:00	29	3,6	2
12:33:00	29	3,6	2
12:34:00	29	3,6	2
12:35:00	29	3,6	2
12:36:00	29	3,6	2
12:37:00	29	3,6	2
12:38:00	29	3,7	2
12:39:00	29	3,7	2
12:40:00	29	3,7	2
12:41:00	29	3,6	2
12:42:00	29	3,6	2
12:43:00	29	3,6	2
12:44:00	29	3,6	2
12:45:00	29	3,6	2
12:46:00	29	3,6	2
12:47:00	29	3,6	2
12:48:00	29	3,6	2
12:49:00	29	3,6	2
12:50:00	29	3,6	2
12:51:00	29	3,6	2
12:52:00	29	3,6	2
12:53:00	29	3,6	2
12:54:00	29	3,6	2
12:55:00	29	3,6	2
12:56:00	29	3,6	2
12:57:00	29	4,0	4
12:58:00	29	4,0	3
12:59:00	29	4,0	3
13:00:00	29	4,0	3
13:01:00	29	4,0	3
13:02:00	29	4,0	3
13:03:00	29	4,0	3
13:04:00	29	3,9	3
13:05:00	29	3,9	3
13:06:00	29	3,9	3
13:07:00	29	3,9	3
13:08:00	29	3,9	3
13:09:00	29	3,9	3
13:10:00	29	3,9	3
13:11:00	29	3,9	3
13:12:00	29	3,9	3
13:13:00	29	3,9	3
13:14:00	29	3,9	3
13:15:00	29	3,9	3
13:16:00	29	3,9	3
13:17:00	29	3,9	3
13:18:00	29	3,9	3
13:19:00	29	3,9	3
13:20:00	29	3,8	2
13:21:00	29	3,8	2
13:22:00	29	3,8	3
13:23:00	29	3,8	3
13:24:00	29	3,8	4
13:25:00	29	3,8	3
13:26:00	29	3,8	3
13:27:00	29	3,8	3
13:28:00	29	3,8	3
13:29:00	29	3,8	3
13:30:00	29	3,8	3
13:31:00	29	3,8	3
13:32:00	29	3,8	3
13:33:00	29	3,8	3
13:34:00	29	3,8	3
13:35:00	29	3,8	3
13:36:00	29	3,8	3
13:37:00	29	3,7	3
13:38:00	29	3,7	3
13:39:00	29	3,7	3
13:40:00	29	3,7	3
13:41:00	29	3,7	3
13:42:00	29	3,7	3
13:43:00	29	3,7	3
13:44:00	29	3,7	3
13:45:00	29	3,7	2
13:46:00	29	3,7	2
13:47:00	29	3,7	3
13:48:00	29	3,7	2
13:49:00	29	3,7	2
13:50:00	29	3,7	2
13:51:00	29	3,7	2
13:52:00	29	3,7	2
13:53:00	29	3,6	2
13:54:00	29	3,7	2
13:55:00	29	3,7	2
13:56:00	29	3,6	2
13:57:00	29	3,6	2
13:58:00	29	3,6	2
13:59:00	29	3,6	2
14:00:00	29	3,6	2
14:01:00	29	3,6	2
14:02:00	29	3,6	2
14:03:00	29	3,6	2
14:04:00	29	3,6	2
14:05:00	29	3,6	2
14:06:00	29	3,6	2
14:07:00	29	3,6	2
14:08:00	29	3,6	2
14:09:00	29	3,6	2
14:10:00	29	3,6	2
14:11:00	29	3,6	2
14:12:00	29	3,6	3
14:13:00	29	3,6	3
14:14:00	29	3,6	3
14:15:00	29	3,6	3
14:16:00	29	3,6	3
14:17:00	29	3,6	3
14:18:00	29	3,6	3
14:19:00	29	3,6	2
14:20:00	29	3,6	2
14:21:00	29	4,0	2
14:22:00	29	4,0	2
14:23:00	29	4,0	2
14:24:00	29	4,0	2
14:25:00	29	4,0	2
14:26:00	29	3,9	2
14:27:00	29	3,9	2
14:28:00	29	3,9	2
14:29:00	29	3,9	2
14:30:00	29	3,9	2
14:31:00	29	3,9	2
14:32:00	29	3,9	2
14:33:00	29	3,9	2
14:34:00	29	3,9	2
14:35:00	29	3,9	2
14:36:00	29	3,9	2
14:37:00	29	3,9	2
14:38:00	29	3,9	2
14:39:00	29	3,9	2
14:40:00	29	3,9	2
14:41:00	29	3,8	2
14:42:00	29	3,8	2
14:43:00	29	3,8	2
14:44:00	29	3,8	2
14:45:00	29	3,8	2
14:46:00	29	3,8	2
14:47:00	29	3,8	2
14:48:00	29	3,8	2
14:49:00	29	3,8	2
14:50:00	29	3,8	2
14:51:00	29	3,8	2
14:52:00	29	3,8	2
14:53:00	29	3,8	2
14:54:00	29	3,8	2
14:55:00	29	3,8	2
14:56:00	29	3,8	2
14:57:00	29	3,8	2
14:58:00	29	3,8	2
14:59:00	29	3,8	2
15:00:00	29	3,7	2
15:01:00	29	3,7	2
15:02:00	29	3,7	2
15:03:00	29	3,7	2
15:04:00	29	3,7	2
15:05:00	29	3,7	2
15:06:00	29	3,7	2
15:07:00	29	3,7	2
15:08:00	29	3,7	2
15:09:00	29	3,7	2
15:10:00	29	3,7	2
15:11:00	29	3,7	2
15:12:00	29	3,7	2
15:13:00	29	3,7	2
15:14:00	29	3,7	2
15:15:00	29	3,7	2
15:16:00	29	3,7	2
15:17:00	29	3,7	2
15:18:00	29	3,7	2
15:19:00	29	3,6	2
15:20:00	29	3,6	2
15:21:00	29	3,6	2
15:22:00	29	3,6	2
15:23:00	29	3,6	2
15:24:00	29	3,6	2
15:25:00	29	3,6	2
15:26:00	29	3,6	3
15:27:00	29	3,6	3
15:28:00	29	3,6	3
15:29:00	29	3,6	3
15:30:00	29	3,6	3
15:31:00	29	3,6	3
15:32:00	29	3,6	3
15:33:00	29	3,6	3
15:34:00	29	3,6	3
15:35:00	29	3,6	3
15:36:00	29	3,6	3
15:37:00	29	3,6	4
15:38:00	29	3,6	4
15:39:00	29	3,6	4
15:40:00	29	3,6	4
15:41:00	29	3,6	4
15:42:00	29	3,9	4
15:43:00	29	3,9	4
15:44:00	29	3,9	4
15:45:00	29	3,9	4
15:46:00	29	3,9	4
15:47:00	29	3,9	4
15:48:00	29	3,9	4
15:49:00	29	3,9	4
15:50:00	29	3,9	4
15:51:00	29	3,9	4
15:52:00	29	3,8	4
15:53:00	29	3,8	4
15:54:00	29	3,8	4
15:55:00	29	3,8	4
15:56:00	29	3,8	4
15:57:00	29	3,8	4
15:58:00	29	3,8	4
15:59:00	29	3,8	4
16:00:00	29	3,8	4
16:01:00	29	3,8	4
16:02:00	29	3,8	4
16:03:00	29	3,8	4
16:04:00	29	3,8	4
16:05:00	29	3,8	4
16:06:00	29	3,8	4
16:07:00	29	3,8	4
16:08:00	29	3,8	4
16:09:00	29	3,8	4
16:10:00	29	3,8	4
16:11:00	29	3,8	4
16:12:00	29	3,8	4
16:13:00	29	3,7	4
16:14:00	29	3,7	4
16:15:00	29	3,7	4
16:16:00	29	3,7	4
16:17:00	29	3,7	4
16:18:00	29	3,7	4
16:19:00	29	3,7	4
16:20:00	29	3,7	4
16:21:00	29	3,7	4
16:22:00	29	3,7	4
16:23:00	29	3,7	4
16:24:00	29	3,7	4
16:25:00	29	3,7	4
16:26:00	29	3,7	4
16:27:00	29	3,7	4
16:28:00	29	3,7	4
16:29:00	29	3,7	4
16:30:00	29	3,7	4
16:31:00	29	3,7	4
16:32:00	29	3,6	4
16:33:00	29	3,6	4
16:34:00	29	3,6	4
16:35:00	29	3,6	4
16:36:00	29	3,6	4
16:37:00	29	3,6	4
16:38:00	29	3,6	4
16:39:00	29	3,6	4
16:40:00	29	3,6	4
16:41:00	29	3,6	4
16:42:00	29	3,6	4
16:43:00	29	3,6	4
16:44:00	29	3,6	4
16:45:00	29	3,6	4
16:46:00	29	3,6	4
16:47:00	29	3,6	4
16:48:00	29	3,6	4
16:49:00	29	3,6	4
16:50:00	29	3,6	4
16:51:00	29	3,6	4
16:52:00	29	3,6	4
16:53:00	29	3,6	4
16:54:00	29	3,6	4
16:55:00	29	3,6	4
16:56:00	29	3,6	4
16:57:00	29	3,6	4
16:58:00	29	3,6	4
16:59:00	29	3,6	4
17:00:00	29	3,6	4
17:01:00	29	3,6	4
17:02:00	29	3,6	4
17:03:00	29	3,6	4
17:04:00	29	3,6	4
17:05:00	29	4,0	4
17:06:00	29	4,0	4
17:07:00	29	4,0	4
17:08:00	29	4,0	4
17:09:00	29	4,0	4
17:10:00	29	4,0	4
17:11:00	29	4,0	4
17:12:00	29	4,0	4
17:13:00	29	3,9	4
17:14:00	29	3,9	4
17:15:00	29	3,9	4
17:16:00	29	3,9	4
17:17:00	29	3,9	4
17:18:00	29	3,9	4
17:19:00	29	3,9	4
17:20:00	29	3,9	4
17:21:00	29	3,9	4
17:22:00	29	3,9	4
17:23:00	29	3,9	4
17:24:00	29	3,9	4
17:25:00	29	3,9	4
17:26:00	29	3,9	4
17:27:00	29	3,9	4
17:28:00	29	3,9	4
17:29:00	29	3,9	4
17:30:00	29	3,9	4
17:31:00	29	3,9	4
17:32:00	29	3,8	4
17:33:00	29	3,8	4
17:34:00	29	3,8	4
17:35:00	29	3,8	4
17:36:00	29	3,8	4
17:37:00	29	3,8	4
17:38:00	29	3,8	4
17:39:00	29	3,8	4
17:40:00	29	3,8	4
17:41:00	29	3,8	4
17:42:00	29	3,8	4
17:43:00	29	3,8	4
17:44:00	29	3,8	4
17:45:00	29	3,8	4
17:46:00	29	3,8	4
17:47:00	29	3,8	4
17:48:00	29	3,8	4
17:49:00	29	3,8	4
17:50:00	29	3,8	4
17:51:00	29	3,8	4
17:52:00	29	3,8	4
17:53:00	29	3,8	4
17:54:00	29	3,8	4
17:55:00	29	3,7	4
17:56:00	29	3,7	4
17:57:00	29	3,7	4
17:58:00	29	3,7	4
17:59:00	29	3,7	4
18:00:00	29	3,7	4
18:01:00	29	3,7	4
18:02:00	29	3,7	4
18:03:00	29	3,7	4
18:04:00	29	3,7	4
18:05:00	29	3,7	4
18:06:00	29	3,7	4
18:07:00	29	3,7	4
18:08:00	29	3,7	4
18:09:00	29	3,7	4
18:10:00	29	3,7	4
18:11:00	29	3,7	4
18:12:00	29	3,7	4
18:13:00	29	3,7	4
18:14:00	29	3,7	4
18:15:00	29	3,7	4
18:16:00	29	3,7	4
18:17:00	29	3,7	4
18:18:00	29	3,6	4
18:19:00	29	3,7	4
18:20:00	29	3,6	4
18:21:00	29	3,6	4
18:22:00	29	3,6	4
18:23:00	29	3,6	4
18:24:00	29	3,6	4
18:25:00	29	3,6	4
18:26:00	29	3,6	4
18:27:00	29	3,6	4
18:28:00	29	3,6	4
18:29:00	29	3,6	4
18:30:00	29	3,6	4
18:31:00	29	3,6	4
18:32:00	29	3,6	4
18:33:00	29	3,6	4
18:34:00	29	3,6	4
18:35:00	29	3,6	4
18:36:00	29	3,6	4
18:37:00	29	3,6	4
18:38:00	29	3,6	4
18:39:00	29	3,6	4
18:40:00	29	3,6	4
18:41:00	29	3,6	4
18:42:00	29	3,6	4
18:43:00	29	3,6	4
18:44:00	29	3,6	4
18:45:00	29	3,8	4
18:46:00	29	3,8	4
18:47:00	29	3,8	4
18:48:00	29	3,8	4
18:49:00	29	3,8	4
18:50:00	29	3,8	4
18:51:00	29	3,8	4
18:52:00	29	3,8	4
18:53:00	29	3,8	4
18:54:00	29	3,8	4
18:55:00	29	3,7	4
18:56:00	29	3,7	4
18:57:00	29	3,7	4
18:58:00	29	3,7	4
18:59:00	29	3,7	4
19:00:00	29	3,7	4
19:01:00	29	3,7	4
19:02:00	29	3,7	4
19:03:00	29	3,7	4
19:04:00	29	3,7	4
19:05:00	29	3,7	4
19:06:00	29	3,7	4
19:07:00	29	3,7	4
19:08:00	29	3,7	4
19:09:00	29	3,7	4
19:10:00	29	3,7	4
19:11:00	29	3,7	4
19:12:00	29	3,7	4
19:13:00	29	3,7	4
19:14:00	29	3,7	4
19:15:00	29	3,7	4
19:16:00	29	3,7	4
19:17:00	29	3,7	4
19:18:00	29	3,6	4
19:19:00	29	3,6	4
19:20:00	29	3,6	4
19:21:00	29	3,6	4
19:22:00	29	3,6	4
19:23:00	29	3,6	4
19:24:00	29	3,6	4
19:25:00	29	3,6	4
19:26:00	29	3,6	4
19:27:00	29	3,6	4
19:28:00	29	3,6	4
19:29:00	29	3,6	4
19:30:00	29	3,6	4
19:31:00	29	3,6	4
19:32:00	29	3,6	4
19:33:00	29	3,6	4
19:34:00	29	3,6	4
19:35:00	29	3,6	4
19:36:00	29	3,6	4
19:37:00	29	3,6	4
19:38:00	29	3,6	4
19:39:00	29	3,6	4
19:40:00	29	3,6	4
19:41:00	29	3,6	4
19:42:00	29	3,6	4
19:43:00	29	3,6	7
19:44:00	29	3,7	7
19:45:00	29	3,7	9
19:46:00	29	3,7	9
19:47:00	29	3,7	9
19:48:00	29	3,7	10
19:49:00	29	3,7	9
19:50:00	29	3,7	9
19:51:00	29	3,7	9
19:52:00	29	3,7	9
19:53:00	29	3,7	9
19:54:00	29	3,7	9
19:55:00	29	3,7	9
19:56:00	29	3,7	9
19:57:00	29	3,7	9
19:58:00	29	3,7	9
19:59:00	29	3,7	9
20:00:00	29	3,7	9
20:01:00	29	3,7	9
20:02:00	29	3,7	9
20:03:00	29	3,7	9
20:04:00	29	3,7	9
20:05:00	29	3,6	9
20:06:00	29	3,6	9
20:07:00	29	3,6	9
20:08:00	29	3,6	9
20:09:00	29	3,6	9
20:10:00	29	3,6	9
20:11:00	29	3,6	9
20:12:00	29	3,6	9
20:13:00	29	3,6	9
20:14:00	29	3,6	9
20:15:00	29	3,6	9
20:16:00	29	3,6	9
20:17:00	29	3,6	9
20:18:00	29	3,6	9
20:19:00	29	3,6	9
20:20:00	29	3,6	9
20:21:00	29	3,6	9
20:22:00	29	3,6	10
20:23:00	29	3,6	10
20:24:00	29	3,6	10
20:25:00	29	3,6	9
20:26:00	29	3,6	10
20:27:00	29	3,6	10
20:28:00	29	3,6	9
20:29:00	29	3,6	10
20:30:00	29	3,6	9
20:31:00	29	3,6	9
20:32:00	29	3,6	10
20:33:00	29	3,6	9
20:34:00	29	3,6	10
20:35:00	29	3,6	10
20:36:00	29	3,6	10
20:37:00	29	3,6	10

File: project-root/data/Data Acquisition/Data Acquisition/2008 year (310)/Con 1 Zapadno-Rakushechnoye-1 G1450+1.5%SMS+3%CaCl2+1.5%Gel (25C).txt
--Test Summary--
Full Path and File Name	
Instrument Name	7222-1
Instrument Type	Model 7222 Consistometer
Instrument Serial Number	113
Test Start Date	26.05.2008
Test Start Time	11:45:36
Test Stop Date	27.05.2008
Test Stop Time	9:22:57
Test Length	21:37:21
Final Sample Time Offset	21:37:00
Controller Schedule Name	
Sampling Period	60 seconds
Comments	P: 3.6 MPa (21); T: 25C (21). Premix(Gel.SMS.CaCl2),seawater.
Information	WellID	Zapadno-Rakushechnaya-1
Information	Customer	Caspian oil company
Information	CementClass	G
Information	CementMfr	Dykerhoff
Information	Additives	1.5%SMS+3%CaCl2+1.5%Gel
Information	Density	1450
Information	BHCT	25
Information	BHST	
Information	FluidLoss	n/a
Information	JobType	339.7 mm csg
Calculated Value	30Bc - TT	7:59:00
Calculated Value	70Bc - TT	N/A
Calculated Value	100Bc - TT	N/A
Initial Temperature (°C)	24 °C
Final Temperature (°C)	29 °C
Initial Pressure (MPa)	1,5 MPa
Final Pressure (MPa)	3,7 MPa
Initial Consistency (Bc)	2 Bc
Final Consistency (Bc)	45 Bc
--Data--
Time (HH:MM:SS)	Temperature (°C)	Pressure (MPa)	Consistency (Bc)
0:00:00	24	1,5	2
0:01:00	24	2,1	3
0:02:00	23	2,5	3
0:03:00	23	3,1	8
0:04:00	23	3,2	5
0:05:00	23	3,3	4
0:06:00	24	3,3	4
0:07:00	24	3,4	5
0:08:00	24	3,3	5
0:09:00	25	3,2	5
0:10:00	25	3,1	11
0:11:00	25	3,0	12
0:12:00	25	2,9	13
0:13:00	25	3,1	8
0:14:00	25	3,1	7
0:15:00	25	3,1	7
0:16:00	25	3,2	7
0:17:00	25	3,2	7
0:18:00	25	3,4	6
0:19:00	25	3,4	7
0:20:00	25	3,5	7
0:21:00	25	3,9	7
0:22:00	25	3,9	7
0:23:00	25	3,7	8
0:24:00	25	3,7	9
0:25:00	25	3,6	9
0:26:00	25	3,6	10
0:27:00	25	3,8	9
0:28:00	25	3,8	9
0:29:00	25	3,9	7
0:30:00	25	4,1	7
0:31:00	25	4,3	7
0:32:00	25	4,5	8
0:33:00	25	3,7	11
0:34:00	25	3,8	10
0:35:00	25	3,8	10
0:36:00	25	3,7	10
0:37:00	25	3,6	11
0:38:00	25	3,7	10
0:39:00	25	3,6	9
0:40:00	25	3,6	10
0:41:00	25	3,6	10
0:42:00	25	3,6	10
0:43:00	25	3,7	10
0:44:00	25	3,8	10
0:45:00	25	3,9	10
0:46:00	25	4,0	10
0:47:00	25	4,1	10
0:48:00	25	4,1	10
0:49:00	25	4,1	10
0:50:00	25	4,1	10
0:51:00	25	3,9	9
0:52:00	26	3,8	10
0:53:00	26	3,8	10
0:54:00	25	3,7	9
0:55:00	25	3,7	10
0:56:00	25	3,7	10
0:57:00	25	3,6	8
0:58:00	25	3,6	8
0:59:00	25	3,7	8
1:00:00	25	3,8	7
1:01:00	25	3,9	8
1:02:00	25	4,0	8
1:03:00	25	4,0	7
1:04:00	25	4,0	8
1:05:00	25	3,9	7
1:06:00	26	3,8	7
1:07:00	25	3,8	7
1:08:00	26	3,7	7
1:09:00	26	3,7	8
1:10:00	26	3,7	7
1:11:00	25	3,7	7
1:12:00	26	3,7	7
1:13:00	25	3,7	7
1:14:00	25	3,7	8
1:15:00	25	3,6	7
1:16:00	25	3,6	8
1:17:00	25	3,6	9
1:18:00	25	3,6	9
1:19:00	25	3,6	9
1:20:00	25	3,6	9
1:21:00	25	3,7	8
1:22:00	25	3,6	9
1:23:00	25	3,6	9
1:24:00	25	3,6	9
1:25:00	25	3,6	9
1:26:00	25	3,6	8
1:27:00	25	3,6	8
1:28:00	25	3,6	8
1:29:00	25	3,6	8
1:30:00	26	3,6	8
1:31:00	25	3,6	8
1:32:00	25	3,6	8
1:33:00	25	3,6	8
1:34:00	26	3,6	8
1:35:00	25	3,6	8
1:36:00	25	3,6	8
1:37:00	26	3,7	8
1:38:00	26	3,7	8
1:39:00	25	3,6	8
1:40:00	26	3,7	8
1:41:00	26	3,7	8
1:42:00	26	3,7	8
1:43:00	26	3,7	8
1:44:00	26	3,7	8
1:45:00	26	3,7	8
1:46:00	26	3,7	8
1:47:00	26	3,7	8
1:48:00	26	3,7	8
1:49:00	26	3,7	8
1:50:00	26	3,7	8
1:51:00	26	3,7	8
1:52:00	26	3,7	8
1:53:00	26	3,7	8
1:54:00	26	3,7	8
1:55:00	26	3,7	8
1:56:00	26	3,7	8
1:57:00	26	3,7	8
1:58:00	26	3,7	8
1:59:00	26	3,7	8
2:00:00	26	3,7	8
2:01:00	26	3,7	8
2:02:00	26	3,7	8
2:03:00	26	3,7	8
2:04:00	26	3,7	8
2:05:00	26	3,7	7
2:06:00	26	3,7	8
2:07:00	26	3,7	7
2:08:00	26	3,7	8
2:09:00	26	3,7	8
2:10:00	26	3,7	8
2:11:00	26	3,7	8
2:12:00	26	3,7	7
2:13:00	26	3,7	8
2:14:00	26	3,7	8
2:15:00	26	3,7	7
2:16:00	26	3,7	7
2:17:00	26	3,7	7
2:18:00	26	3,7	7
2:19:00	26	3,7	7
2:20:00	26	3,7	7
2:21:00	26	3,7	7
2:22:00	26	3,7	7
2:23:00	26	3,7	7
2:24:00	26	3,7	8
2:25:00	26	3,7	8
2:26:00	26	3,7	8
2:27:00	26	3,7	7
2:28:00	26	3,7	7
2:29:00	26	3,8	7
2:30:00	26	3,7	7
2:31:00	26	3,7	7
2:32:00	27	3,8	7
2:33:00	26	3,8	7
2:34:00	26	3,8	7
2:35:00	27	3,8	7
2:36:00	26	3,8	7
2:37:00	27	3,8	7
2:38:00	27	3,8	7
2:39:00	27	3,8	7
2:40:00	26	3,7	7
2:41:00	27	3,8	7
2:42:00	27	3,8	5
2:43:00	27	3,8	5
2:44:00	27	3,8	5
2:45:00	27	3,7	5
2:46:00	27	3,7	5
2:47:00	27	3,8	6
2:48:00	27	3,8	5
2:49:00	27	3,8	5
2:50:00	27	3,7	5
2:51:00	27	3,8	5
2:52:00	27	3,7	5
2:53:00	27	3,8	5
2:54:00	27	3,7	5
2:55:00	27	3,8	5
2:56:00	27	3,7	5
2:57:00	27	3,8	5
2:58:00	27	3,7	5
2:59:00	27	3,7	5
3:00:00	27	3,7	5
3:01:00	27	3,7	5
3:02:00	27	3,7	5
3:03:00	27	3,7	5
3:04:00	27	3,7	5
3:05:00	27	3,7	5
3:06:00	27	3,7	5
3:07:00	27	3,7	5
3:08:00	27	3,7	6
3:09:00	27	3,7	6
3:10:00	27	3,7	6
3:11:00	27	3,7	6
3:12:00	27	3,7	7
3:13:00	27	3,7	8
3:14:00	27	3,7	8
3:15:00	27	3,7	6
3:16:00	27	3,7	4
3:17:00	27	3,7	4
3:18:00	27	3,7	5
3:19:00	27	3,7	6
3:20:00	27	3,7	7
3:21:00	27	3,7	10
3:22:00	27	3,7	8
3:23:00	27	3,7	8
3:24:00	27	3,7	10
3:25:00	27	3,7	9
3:26:00	27	3,7	7
3:27:00	27	3,7	9
3:28:00	27	3,7	7
3:29:00	27	3,7	6
3:30:00	27	3,7	6
3:31:00	27	3,7	7
3:32:00	27	3,7	7
3:33:00	27	3,7	5
3:34:00	27	3,7	4
3:35:00	27	3,7	6
3:36:00	27	3,7	8
3:37:00	27	3,6	7
3:38:00	27	3,7	8
3:39:00	27	3,6	7
3:40:00	27	3,6	7
3:41:00	27	3,6	7
3:42:00	28	3,6	9
3:43:00	27	3,6	14
3:44:00	28	3,6	14
3:45:00	28	3,6	4
3:46:00	27	3,6	5
3:47:00	27	3,6	6
3:48:00	27	3,6	9
3:49:00	28	3,6	7
3:50:00	28	3,6	8
3:51:00	27	3,6	7
3:52:00	27	3,6	7
3:53:00	27	3,6	8
3:54:00	28	3,6	11
3:55:00	27	3,6	9
3:56:00	28	3,6	8
3:57:00	28	3,6	8
3:58:00	28	3,6	7
3:59:00	28	3,6	6
4:00:00	28	3,6	6
4:01:00	28	3,6	7
4:02:00	28	3,9	8
4:03:00	28	3,9	9
4:04:00	28	3,9	10
4:05:00	28	3,9	9
4:06:00	28	3,9	8
4:07:00	28	3,9	10
4:08:00	28	3,9	11
4:09:00	28	3,9	10
4:10:00	28	3,9	9
4:11:00	28	3,9	9
4:12:00	28	3,9	9
4:13:00	28	3,9	9
4:14:00	28	3,8	9
4:15:00	28	3,8	8
4:16:00	28	3,8	8
4:17:00	28	3,8	8
4:18:00	28	3,8	8
4:19:00	28	3,8	7
4:20:00	28	3,8	7
4:21:00	28	3,8	6
4:22:00	28	3,8	7
4:23:00	28	3,8	7
4:24:00	28	3,8	7
4:25:00	28	3,8	8
4:26:00	28	3,8	9
4:27:00	28	3,8	8
4:28:00	28	3,8	8
4:29:00	28	3,8	6
4:30:00	28	3,8	8
4:31:00	28	3,7	13
4:32:00	28	3,7	9
4:33:00	28	3,7	10
4:34:00	28	3,7	10
4:35:00	28	3,7	11
4:36:00	28	3,7	15
4:37:00	28	3,7	15
4:38:00	28	3,7	17
4:39:00	28	3,7	10
4:40:00	28	3,7	8
4:41:00	28	3,7	9
4:42:00	28	3,7	7
4:43:00	28	3,7	6
4:44:00	28	3,7	6
4:45:00	28	3,7	8
4:46:00	28	3,6	8
4:47:00	28	3,6	8
4:48:00	28	3,6	10
4:49:00	28	3,6	8
4:50:00	28	3,6	9
4:51:00	28	3,6	9
4:52:00	28	3,6	9
4:53:00	28	3,6	7
4:54:00	28	3,6	7
4:55:00	28	3,6	9
4:56:00	28	3,6	10
4:57:00	28	3,6	8
4:58:00	28	3,6	11
4:59:00	28	3,6	9
5:00:00	28	3,6	8
5:01:00	28	3,6	6
5:02:00	28	3,6	6
5:03:00	28	3,6	6
5:04:00	28	3,6	6
5:05:00	28	3,6	6
5:06:00	28	3,6	8
5:07:00	28	3,6	11
5:08:00	28	3,6	10
5:09:00	28	3,6	8
5:10:00	28	3,6	8
5:11:00	28	3,6	8
5:12:00	28	3,6	8
5:13:00	28	3,6	11
5:14:00	28	3,6	8
5:15:00	28	3,6	8
5:16:00	28	3,6	8
5:17:00	28	3,6	9
5:18:00	28	3,6	8
5:19:00	28	3,6	7
5:20:00	28	3,6	11
5:21:00	28	3,6	11
5:22:00	28	3,6	11
5:23:00	28	3,6	10
5:24:00	28	3,6	12
5:25:00	28	3,6	11
5:26:00	28	3,7	11
5:27:00	28	3,7	11
5:28:00	28	3,7	11
5:29:00	28	3,7	9
5:30:00	28	3,7	8
5:31:00	28	3,7	9
5:32:00	28	3,7	9
5:33:00	28	3,6	7
5:34:00	28	3,6	13
5:35:00	28	3,6	6
5:36:00	28	3,6	5
5:37:00	28	3,6	5
5:38:00	28	3,6	5
5:39:00	28	3,6	8
5:40:00	28	3,6	9
5:41:00	28	3,6	9
5:42:00	28	3,6	7
5:43:00	28	3,6	7
5:44:00	28	3,6	6
5:45:00	28	3,6	5
5:46:00	28	3,7	8
5:47:00	28	3,7	7
5:48:00	28	3,7	10
5:49:00	28	3,7	11
5:50:00	28	3,7	8
5:51:00	28	3,7	8
5:52:00	28	3,7	10
5:53:00	28	3,7	9
5:54:00	28	3,7	11
5:55:00	28	3,7	7
5:56:00	28	3,7	11
5:57:00	28	3,7	14
5:58:00	28	3,6	12
5:59:00	28	3,6	10
6:00:00	28	3,6	14
6:01:00	28	3,6	10
6:02:00	28	3,6	11
6:03:00	28	3,6	9
6:04:00	28	3,6	8
6:05:00	28	3,6	9
6:06:00	28	3,6	7
6:07:00	28	3,6	6
6:08:00	28	3,6	7
6:09:00	28	3,6	6
6:10:00	28	3,6	6
6:11:00	28	3,6	7
6:12:00	28	3,6	9
6:13:00	28	3,6	13
6:14:00	28	3,6	12
6:15:00	28	3,6	12
6:16:00	28	3,6	13
6:17:00	28	4,0	16
6:18:00	29	4,0	18
6:19:00	29	4,0	17
6:20:00	28	4,0	16
6:21:00	28	4,0	16
6:22:00	29	4,0	20
6:23:00	28	3,9	16
6:24:00	29	3,9	15
6:25:00	29	3,9	13
6:26:00	29	3,9	11
6:27:00	29	3,9	11
6:28:00	29	3,9	10
6:29:00	29	3,9	9
6:30:00	29	3,9	10
6:31:00	29	3,9	11
6:32:00	29	3,9	16
6:33:00	29	3,9	15
6:34:00	29	3,9	14
6:35:00	29	3,9	14
6:36:00	28	3,8	14
6:37:00	29	3,8	14
6:38:00	29	3,8	15
6:39:00	29	3,8	18
6:40:00	29	3,8	18
6:41:00	29	3,8	16
6:42:00	29	3,8	16
6:43:00	29	3,8	13
6:44:00	29	3,8	20
6:45:00	29	3,8	23
6:46:00	29	3,8	20
6:47:00	29	3,8	18
6:48:00	29	3,8	24
6:49:00	29	3,8	19
6:50:00	29	3,8	19
6:51:00	29	3,7	24
6:52:00	29	3,7	25
6:53:00	29	3,7	25
6:54:00	29	3,7	20
6:55:00	29	3,7	18
6:56:00	29	3,7	19
6:57:00	29	3,7	20
6:58:00	29	3,7	20
6:59:00	29	3,7	21
7:00:00	29	3,7	21
7:01:00	29	3,7	20
7:02:00	29	3,7	20
7:03:00	29	3,7	20
7:04:00	29	3,7	20
7:05:00	29	3,7	20
7:06:00	29	3,6	20
7:07:00	29	3,6	20
7:08:00	29	3,6	19
7:09:00	29	3,6	19
7:10:00	29	3,6	19
7:11:00	29	3,6	19
7:12:00	29	3,6	20
7:13:00	29	3,6	20
7:14:00	29	3,6	20
7:15:00	29	3,6	20
7:16:00	29	3,6	20
7:17:00	29	3,6	20
7:18:00	29	3,6	20
7:19:00	29	3,6	20
7:20:00	29	3,6	20
7:21:00	29	3,6	20
7:22:00	29	3,9	28
7:23:00	29	3,9	25
7:24:00	29	3,8	25
7:25:00	29	3,8	24
7:26:00	29	3,8	24
7:27:00	29	3,8	24
7:28:00	29	3,8	24
7:29:00	29	3,8	25
7:30:00	29	3,8	25
7:31:00	29	3,8	25
7:32:00	29	3,8	25
7:33:00	29	3,8	25
7:34:00	29	3,8	26
7:35:00	29	3,8	26
7:36:00	29	3,7	26
7:37:00	29	3,7	27
7:38:00	29	3,7	27
7:39:00	29	3,7	27
7:40:00	29	3,7	28
7:41:00	29	3,7	28
7:42:00	29	3,7	29
7:43:00	29	3,7	28
7:44:00	29	3,7	29
7:45:00	29	3,7	29
7:46:00	29	3,7	29
7:47:00	29	3,7	29
7:48:00	29	3,7	29
7:49:00	29	3,7	29
7:50:00	29	3,7	30
7:51:00	29	3,6	30
7:52:00	29	3,6	30
7:53:00	29	3,6	30
7:54:00	29	3,6	29
7:55:00	29	3,6	29
7:56:00	29	3,6	29
7:57:00	29	3,6	28
7:58:00	29	3,6	35
7:59:00	29	3,6	40
8:00:00	29	3,6	34
8:01:00	29	3,6	32
8:02:00	29	3,6	31
8:03:00	29	3,6	31
8:04:00	29	3,6	31
8:05:00	29	3,6	31
8:06:00	29	3,6	31
8:07:00	29	3,6	31
8:08:00	29	3,6	31
8:09:00	29	3,6	31
8:10:00	29	3,6	31
8:11:00	29	3,6	31
8:12:00	29	3,6	31
8:13:00	29	3,6	32
8:14:00	29	3,7	33
8:15:00	29	3,7	32
8:16:00	29	3,7	32
8:17:00	29	3,7	32
8:18:00	29	3,7	32
8:19:00	29	3,7	31
8:20:00	29	3,7	40
8:21:00	29	3,7	40
8:22:00	29	3,7	33
8:23:00	29	3,7	33
8:24:00	29	3,7	30
8:25:00	29	3,6	31
8:26:00	29	3,6	30
8:27:00	29	3,6	30
8:28:00	29	3,6	30
8:29:00	29	3,6	30
8:30:00	29	3,6	31
8:31:00	29	3,6	31
8:32:00	29	3,6	30
8:33:00	29	3,6	30
8:34:00	29	3,6	30
8:35:00	29	3,6	30
8:36:00	29	3,6	53
8:37:00	29	3,6	32
8:38:00	29	3,9	32
8:39:00	29	3,8	31
8:40:00	29	3,8	30
8:41:00	29	3,8	30
8:42:00	29	3,8	30
8:43:00	29	3,8	30
8:44:00	29	3,8	30
8:45:00	29	3,8	31
8:46:00	29	3,8	30
8:47:00	29	3,8	31
8:48:00	29	3,8	31
8:49:00	29	3,8	31
8:50:00	29	3,8	31
8:51:00	29	3,7	31
8:52:00	29	3,7	31
8:53:00	29	3,7	31
8:54:00	29	3,7	31
8:55:00	29	3,7	31
8:56:00	29	3,7	31
8:57:00	29	3,7	31
8:58:00	29	3,7	31
8:59:00	29	3,7	31
9:00:00	29	3,7	32
9:01:00	29	3,7	32
9:02:00	29	3,7	32
9:03:00	29	3,7	32
9:04:00	29	3,7	32
9:05:00	29	3,6	32
9:06:00	29	3,6	32
9:07:00	29	3,6	32
9:08:00	29	3,6	32
9:09:00	29	3,6	32
9:10:00	29	3,6	32
9:11:00	29	3,6	32
9:12:00	29	3,6	32
9:13:00	29	3,6	32
9:14:00	29	3,6	32
9:15:00	29	3,6	32
9:16:00	29	3,6	32
9:17:00	29	3,6	32
9:18:00	29	3,6	33
9:19:00	29	3,7	58
9:20:00	29	3,7	38
9:21:00	29	3,7	36
9:22:00	29	3,7	35
9:23:00	29	3,7	35
9:24:00	29	3,7	35
9:25:00	29	3,7	35
9:26:00	29	3,7	35
9:27:00	29	3,7	35
9:28:00	29	3,7	35
9:29:00	29	3,6	35
9:30:00	29	3,6	35
9:31:00	29	3,6	35
9:32:00	29	3,6	35
9:33:00	29	3,6	36
9:34:00	29	3,6	36
9:35:00	29	3,6	36
9:36:00	29	3,6	36
9:37:00	29	3,6	36
9:38:00	29	3,6	35
9:39:00	29	3,6	35
9:40:00	29	3,6	35
9:41:00	29	3,6	35
9:42:00	29	3,6	60
9:43:00	29	3,6	52
9:44:00	29	3,9	60
9:45:00	29	3,9	43
9:46:00	29	3,9	42
9:47:00	29	3,9	41
9:48:00	29	3,9	43
9:49:00	29	3,9	43
9:50:00	29	3,8	44
9:51:00	29	3,8	45
9:52:00	29	3,8	46
9:53:00	29	3,8	47
9:54:00	29	3,8	46
9:55:00	29	3,8	46
9:56:00	29	3,8	47
9:57:00	29	3,8	47
9:58:00	29	3,8	47
9:59:00	29	3,8	47
10:00:00	29	3,8	47
10:01:00	29	3,8	48
10:02:00	29	3,8	49
10:03:00	29	3,8	50
10:04:00	29	3,8	50
10:05:00	29	3,7	50
10:06:00	29	3,7	50
10:07:00	29	3,7	50
10:08:00	29	3,7	51
10:09:00	29	3,7	51
10:10:00	29	3,7	51
10:11:00	29	3,7	51
10:12:00	29	3,7	51
10:13:00	29	3,7	51
10:14:00	29	3,7	51
10:15:00	29	3,7	51
10:16:00	29	3,7	51
10:17:00	29	3,7	51
10:18:00	29	3,7	51
10:19:00	29	3,7	51
10:20:00	30	3,7	52
10:21:00	29	3,6	52
10:22:00	29	3,6	51
10:23:00	29	3,6	51
10:24:00	29	3,6	51
10:25:00	30	3,6	50
10:26:00	29	3,6	63
10:27:00	29	3,6	59
10:28:00	30	3,6	57
10:29:00	29	3,6	57
10:30:00	29	3,6	57
10:31:00	30	3,6	58
10:32:00	30	3,6	59
10:33:00	29	3,6	59
10:34:00	30	3,6	60
10:35:00	29	3,6	59
10:36:00	29	3,6	58
10:37:00	30	3,6	58
10:38:00	29	3,6	58
10:39:00	29	3,6	58
10:40:00	29	3,6	58
10:41:00	29	3,6	55
10:42:00	29	3,6	53
10:43:00	30	4,1	62
10:44:00	30	4,0	58
10:45:00	30	4,0	43
10:46:00	30	4,0	49
10:47:00	29	4,0	45
10:48:00	30	4,0	45
10:49:00	29	4,0	45
10:50:00	29	4,0	45
10:51:00	29	4,0	45
10:52:00	29	4,0	45
10:53:00	30	4,0	45
10:54:00	30	4,0	45
10:55:00	29	3,9	45
10:56:00	29	3,9	45
10:57:00	29	3,9	45
10:58:00	30	3,9	45
10:59:00	30	3,9	45
11:00:00	29	3,9	45
11:01:00	29	3,9	45
11:02:00	29	3,9	45
11:03:00	29	3,9	45
11:04:00	30	3,9	45
11:05:00	30	3,9	45
11:06:00	30	3,9	45
11:07:00	29	3,9	45
11:08:00	30	3,9	45
11:09:00	29	3,9	45
11:10:00	30	3,9	45
11:11:00	30	3,9	46
11:12:00	29	3,8	46
11:13:00	30	3,8	46
11:14:00	30	3,8	46
11:15:00	30	3,8	46
11:16:00	30	3,8	46
11:17:00	30	3,8	46
11:18:00	30	3,8	46
11:19:00	29	3,8	46
11:20:00	29	3,8	46
11:21:00	30	3,8	46
11:22:00	30	3,8	46
11:23:00	30	3,8	46
11:24:00	30	3,8	46
11:25:00	30	3,8	46
11:26:00	29	3,8	47
11:27:00	29	3,7	47
11:28:00	30	3,8	47
11:29:00	30	3,7	47
11:30:00	30	3,7	47
11:31:00	30	3,7	47
11:32:00	30	3,7	47
11:33:00	30	3,7	47
11:34:00	30	3,7	46
11:35:00	30	3,7	46
11:36:00	30	3,7	46
11:37:00	29	3,7	46
11:38:00	30	3,7	46
11:39:00	30	3,7	47
11:40:00	30	3,7	47
11:41:00	30	3,7	48
11:42:00	30	3,7	49
11:43:00	30	3,7	49
11:44:00	30	3,6	49
11:45:00	30	3,7	48
11:46:00	30	3,6	49
11:47:00	30	3,6	63
11:48:00	30	3,6	53
11:49:00	30	3,6	52
11:50:00	30	3,6	53
11:51:00	30	3,6	47
11:52:00	30	3,6	45
11:53:00	30	3,6	45
11:54:00	30	3,6	45
11:55:00	30	3,6	45
11:56:00	30	3,6	46
11:57:00	30	3,6	46
11:58:00	29	3,6	46
11:59:00	30	3,6	46
12:00:00	30	3,6	46
12:01:00	30	3,7	45
12:02:00	30	3,7	45
12:03:00	30	3,7	46
12:04:00	30	3,7	46
12:05:00	30	3,7	46
12:06:00	30	3,7	46
12:07:00	30	3,7	46
12:08:00	30	3,7	46
12:09:00	30	3,7	46
12:10:00	30	3,7	46
12:11:00	30	3,7	46
12:12:00	30	3,6	46
12:13:00	30	3,6	46
12:14:00	30	3,6	45
12:15:00	30	3,6	45
12:16:00	30	3,6	45
12:17:00	30	3,6	45
12:18:00	30	3,6	45
12:19:00	30	3,6	45
12:20:00	30	3,6	45
12:21:00	30	3,6	45
12:22:00	30	3,6	45
12:23:00	30	3,6	45
12:24:00	30	3,6	45
12:25:00	30	3,6	45
12:26:00	30	3,7	45
12:27:00	30	3,7	45
12:28:00	30	3,7	45
12:29:00	30	3,7	45
12:30:00	30	3,7	45
12:31:00	30	3,7	45
12:32:00	30	3,7	45
12:33:00	30	3,6	45
12:34:00	30	3,6	45
12:35:00	30	3,6	45
12:36:00	30	3,6	45
12:37:00	30	3,6	45
12:38:00	30	3,6	45
12:39:00	30	3,6	45
12:40:00	30	3,6	45
12:41:00	30	3,6	45
12:42:00	30	3,6	45
12:43:00	30	3,6	45
12:44:00	30	3,6	45
12:45:00	30	3,6	45
12:46:00	30	3,6	45
12:47:00	30	3,6	45
12:48:00	30	3,9	45
12:49:00	30	3,9	45
12:50:00	30	3,8	45
12:51:00	30	3,8	45
12:52:00	30	3,8	45
12:53:00	30	3,8	46
12:54:00	30	3,8	46
12:55:00	30	3,8	46
12:56:00	30	3,8	46
12:57:00	30	3,8	46
12:58:00	30	3,8	46
12:59:00	30	3,8	46
13:00:00	30	3,8	46
13:01:00	30	3,8	45
13:02:00	30	3,8	46
13:03:00	30	3,8	46
13:04:00	30	3,7	46
13:05:00	30	3,7	46
13:06:00	30	3,7	46
13:07:00	30	3,7	46
13:08:00	30	3,7	46
13:09:00	30	3,7	46
13:10:00	30	3,7	46
13:11:00	30	3,7	46
13:12:00	30	3,7	46
13:13:00	30	3,7	47
13:14:00	30	3,7	47
13:15:00	30	3,7	47
13:16:00	30	3,7	47
13:17:00	30	3,7	47
13:18:00	30	3,7	46
13:19:00	30	3,7	46
13:20:00	30	3,7	47
13:21:00	30	3,7	47
13:22:00	30	3,6	47
13:23:00	30	3,6	47
13:24:00	30	3,6	48
13:25:00	30	3,6	47
13:26:00	30	3,6	47
13:27:00	30	3,6	47
13:28:00	30	3,6	47
13:29:00	30	3,6	47
13:30:00	30	3,6	47
13:31:00	30	3,6	49
13:32:00	30	3,6	49
13:33:00	30	3,6	49
13:34:00	30	3,6	49
13:35:00	30	3,6	49
13:36:00	30	3,6	49
13:37:00	30	3,6	50
13:38:00	30	3,7	50
13:39:00	30	3,7	50
13:40:00	30	3,7	50
13:41:00	30	3,7	50
13:42:00	30	3,7	49
13:43:00	30	3,7	50
13:44:00	30	3,7	50
13:45:00	30	3,7	50
13:46:00	30	3,7	50
13:47:00	30	3,7	50
13:48:00	30	3,6	50
13:49:00	30	3,6	50
13:50:00	30	3,6	50
13:51:00	30	3,6	50
13:52:00	30	3,6	50
13:53:00	30	3,6	50
13:54:00	30	3,6	50
13:55:00	30	3,6	50
13:56:00	30	3,6	50
13:57:00	30	3,6	50
13:58:00	30	3,6	50
13:59:00	30	3,6	50
14:00:00	30	3,6	50
14:01:00	30	3,6	50
14:02:00	30	3,6	50
14:03:00	30	3,6	50
14:04:00	30	3,6	51
14:05:00	30	3,9	51
14:06:00	30	3,9	51
14:07:00	30	3,9	51
14:08:00	30	3,9	51
14:09:00	30	3,9	51
14:10:00	30	3,9	51
14:11:00	30	3,9	50
14:12:00	30	3,9	51
14:13:00	30	3,9	51
14:14:00	30	3,9	50
14:15:00	30	3,9	51
14:16:00	30	3,9	51
14:17:00	30	3,9	51
14:18:00	30	3,9	51
14:19:00	30	3,8	51
14:20:00	30	3,8	51
14:21:00	30	3,8	51
14:22:00	30	3,8	51
14:23:00	30	3,8	51
14:24:00	30	3,8	51
14:25:00	30	3,8	51
14:26:00	30	3,8	51
14:27:00	30	3,8	51
14:28:00	30	3,8	51
14:29:00	30	3,8	51
14:30:00	30	3,8	51
14:31:00	30	3,8	51
14:32:00	30	3,8	51
14:33:00	30	3,8	51
14:34:00	30	3,8	51
14:35:00	30	3,8	51
14:36:00	30	3,8	51
14:37:00	30	3,7	51
14:38:00	30	3,7	51
14:39:00	30	3,7	51
14:40:00	30	3,7	51
14:41:00	30	3,7	51
14:42:00	30	3,7	51
14:43:00	30	3,7	51
14:44:00	30	3,7	51
14:45:00	30	3,7	51
14:46:00	30	3,7	51
14:47:00	30	3,7	51
14:48:00	30	3,7	52
14:49:00	30	3,7	51
14:50:00	30	3,7	51
14:51:00	30	3,7	51
14:52:00	30	3,7	51
14:53:00	30	3,7	52
14:54:00	30	3,7	52
14:55:00	30	3,7	52
14:56:00	30	3,7	52
14:57:00	30	3,7	51
14:58:00	30	3,7	52
14:59:00	30	3,6	51
15:00:00	30	3,6	51
15:01:00	30	3,6	51
15:02:00	30	3,6	51
15:03:00	30	3,6	51
15:04:00	30	3,6	50
15:05:00	30	3,6	49
15:06:00	30	3,6	49
15:07:00	30	3,6	49
15:08:00	30	3,6	49
15:09:00	30	3,6	49
15:10:00	30	3,6	48
15:11:00	30	3,6	48
15:12:00	30	3,6	48
15:13:00	30	3,6	47
15:14:00	30	3,6	47
15:15:00	30	3,6	47
15:16:00	30	3,6	47
15:17:00	30	3,6	50
15:18:00	30	3,6	47
15:19:00	30	3,6	46
15:20:00	30	3,6	46
15:21:00	30	3,6	46
15:22:00	30	3,6	46
15:23:00	30	3,6	46
15:24:00	30	4,0	46
15:25:00	30	4,0	46
15:26:00	30	4,0	49
15:27:00	30	4,0	47
15:28:00	30	4,0	47
15:29:00	30	4,0	48
15:30:00	30	3,9	48
15:31:00	30	3,9	48
15:32:00	30	3,9	48
15:33:00	30	3,9	49
15:34:00	30	3,9	48
15:35:00	30	3,9	47
15:36:00	30	3,9	47
15:37:00	30	3,9	48
15:38:00	30	3,9	48
15:39:00	30	3,9	48
15:40:00	30	3,9	48
15:41:00	30	3,9	48
15:42:00	30	3,9	48
15:43:00	30	3,9	48
15:44:00	30	3,9	48
15:45:00	30	3,9	63
15:46:00	30	3,8	51
15:47:00	30	3,8	51
15:48:00	30	3,8	58
15:49:00	30	3,8	54
15:50:00	30	3,8	53
15:51:00	30	3,8	49
15:52:00	30	3,8	48
15:53:00	30	3,8	51
15:54:00	30	3,8	48
15:55:00	30	3,8	48
15:56:00	30	3,8	47
15:57:00	30	3,8	62
15:58:00	29	3,8	52
15:59:00	30	3,8	49
16:00:00	30	3,8	49
16:01:00	30	3,8	49
16:02:00	30	3,7	49
16:03:00	30	3,8	50
16:04:00	30	3,8	51
16:05:00	30	3,7	51
16:06:00	30	3,7	51
16:07:00	30	3,7	51
16:08:00	30	3,7	49
16:09:00	30	3,7	50
16:10:00	30	3,7	50
16:11:00	30	3,7	51
16:12:00	30	3,7	51
16:13:00	30	3,7	51
16:14:00	30	3,7	51
16:15:00	30	3,7	51
16:16:00	30	3,7	53
16:17:00	30	3,7	54
16:18:00	30	3,7	52
16:19:00	29	3,7	51
16:20:00	30	3,7	50
16:21:00	29	3,7	51
16:22:00	30	3,7	51
16:23:00	30	3,6	50
16:24:00	30	3,6	50
16:25:00	29	3,6	50
16:26:00	30	3,6	49
16:27:00	29	3,6	50
16:28:00	29	3,6	50
16:29:00	30	3,6	50
16:30:00	30	3,6	50
16:31:00	30	3,6	49
16:32:00	29	3,6	50
16:33:00	29	3,6	50
16:34:00	30	3,6	49
16:35:00	29	3,6	50
16:36:00	29	3,6	50
16:37:00	30	3,6	49
16:38:00	30	3,6	50
16:39:00	30	3,6	50
16:40:00	30	3,6	49
16:41:00	30	3,6	50
16:42:00	30	3,6	50
16:43:00	29	3,7	49
16:44:00	30	3,7	50
16:45:00	30	3,7	50
16:46:00	29	3,6	50
16:47:00	29	3,6	49
16:48:00	30	3,6	49
16:49:00	30	3,6	49
16:50:00	30	3,6	49
16:51:00	29	3,6	49
16:52:00	30	3,6	49
16:53:00	30	3,6	49
16:54:00	29	3,6	49
16:55:00	30	3,6	49
16:56:00	30	3,6	49
16:57:00	30	3,6	49
16:58:00	29	3,6	49
16:59:00	29	3,6	49
17:00:00	29	3,6	49
17:01:00	30	3,6	49
17:02:00	29	3,6	49
17:03:00	30	3,7	49
17:04:00	30	3,7	49
17:05:00	30	3,7	49
17:06:00	30	3,7	49
17:07:00	30	3,7	49
17:08:00	29	3,6	49
17:09:00	29	3,6	49
17:10:00	30	3,6	50
17:11:00	30	3,6	48
17:12:00	29	3,6	49
17:13:00	30	3,6	49
17:14:00	30	3,6	50
17:15:00	30	3,6	50
17:16:00	29	3,6	50
17:17:00	29	3,6	50
17:18:00	29	3,6	50
17:19:00	30	3,6	49
17:20:00	29	3,6	49
17:21:00	30	3,6	49
17:22:00	29	3,6	50
17:23:00	30	3,6	51
17:24:00	30	3,6	50
17:25:00	30	3,6	50
17:26:00	30	3,6	51
17:27:00	30	3,6	50
17:28:00	30	3,7	49
17:29:00	30	3,7	49
17:30:00	30	3,7	49
17:31:00	29	3,7	49
17:32:00	29	3,7	50
17:33:00	29	3,7	49
17:34:00	30	3,7	49
17:35:00	29	3,7	48
17:36:00	29	3,7	49
17:37:00	29	3,7	49
17:38:00	29	3,7	56
17:39:00	29	3,7	54
17:40:00	30	3,7	50
17:41:00	30	3,7	48
17:42:00	30	3,7	48
17:43:00	29	3,7	47
17:44:00	30	3,7	47
17:45:00	30	3,6	47
17:46:00	29	3,6	47
17:47:00	29	3,6	47
17:48:00	29	3,6	47
17:49:00	29	3,6	47
17:50:00	30	3,6	47
17:51:00	29	3,6	48
17:52:00	30	3,6	48
17:53:00	29	3,6	47
17:54:00	29	3,6	48
17:55:00	29	3,6	48
17:56:00	29	3,6	48
17:57:00	29	3,6	47
17:58:00	29	3,6	47
17:59:00	29	3,6	48
18:00:00	29	3,6	48
18:01:00	30	3,6	47
18:02:00	30	3,6	48
18:03:00	29	3,6	48
18:04:00	29	3,6	48
18:05:00	29	3,6	48
18:06:00	29	3,6	48
18:07:00	30	3,6	48
18:08:00	30	3,6	48
18:09:00	29	4,1	54
18:10:00	29	4,1	52
18:11:00	29	4,1	51
18:12:00	30	4,1	50
18:13:00	29	4,1	49
18:14:00	30	4,1	49
18:15:00	29	4,1	48
18:16:00	29	4,0	48
18:17:00	29	4,0	48
18:18:00	30	4,0	48
18:19:00	30	4,0	48
18:20:00	29	4,0	48
18:21:00	29	4,0	48
18:22:00	30	4,0	49
18:23:00	29	4,0	49
18:24:00	29	4,0	48
18:25:00	29	4,0	49
18:26:00	30	4,0	49
18:27:00	29	4,0	49
18:28:00	29	4,0	49
18:29:00	29	4,0	49
18:30:00	29	4,0	49
18:31:00	29	4,0	49
18:32:00	29	4,0	49
18:33:00	29	4,0	49
18:34:00	29	4,0	49
18:35:00	29	4,0	49
18:36:00	29	4,0	49
18:37:00	30	4,0	49
18:38:00	29	3,9	49
18:39:00	30	3,9	49
18:40:00	29	3,9	49
18:41:00	30	3,9	49
18:42:00	29	3,9	49
18:43:00	30	3,9	49
18:44:00	29	3,9	48
18:45:00	29	3,9	48
18:46:00	29	3,9	48
18:47:00	29	3,9	48
18:48:00	29	3,9	48
18:49:00	29	3,9	48
18:50:00	29	3,9	48
18:51:00	29	3,9	48
18:52:00	29	3,9	48
18:53:00	29	3,9	48
18:54:00	29	3,9	48
18:55:00	29	3,9	48
18:56:00	29	3,9	48
18:57:00	29	3,9	48
18:58:00	29	3,9	48
18:59:00	29	3,9	48
19:00:00	29	3,9	49
19:01:00	29	3,9	49
19:02:00	29	3,9	49
19:03:00	29	3,9	49
19:04:00	29	3,9	49
19:05:00	29	3,9	49
19:06:00	29	3,8	49
19:07:00	29	3,8	48
19:08:00	29	3,8	48
19:09:00	29	3,8	48
19:10:00	29	3,8	48
19:11:00	29	3,8	48
19:12:00	29	3,8	48
19:13:00	29	3,8	48
19:14:00	29	3,8	48
19:15:00	29	3,8	49
19:16:00	29	3,8	49
19:17:00	29	3,8	49
19:18:00	29	3,8	49
19:19:00	29	3,8	49
19:20:00	29	3,8	49
19:21:00	29	3,8	48
19:22:00	29	3,8	49
19:23:00	29	3,8	49
19:24:00	29	3,8	48
19:25:00	29	3,8	48
19:26:00	29	3,8	49
19:27:00	29	3,8	48
19:28:00	29	3,8	49
19:29:00	29	3,8	48
19:30:00	29	3,8	48
19:31:00	29	3,8	48
19:32:00	29	3,8	48
19:33:00	29	3,8	48
19:34:00	29	3,8	48
19:35:00	29	3,8	49
19:36:00	29	3,8	48
19:37:00	29	3,8	48
19:38:00	29	3,8	48
19:39:00	29	3,8	49
19:40:00	29	3,8	49
19:41:00	29	3,8	49
19:42:00	29	3,7	49
19:43:00	29	3,8	49
19:44:00	29	3,7	49
19:45:00	29	3,7	49
19:46:00	29	3,7	49
19:47:00	29	3,7	49
19:48:00	29	3,7	48
19:49:00	29	3,7	48
19:50:00	29	3,7	48
19:51:00	29	3,7	48
19:52:00	29	3,7	49
19:53:00	29	3,7	49
19:54:00	30	3,7	49
19:55:00	29	3,7	49
19:56:00	29	3,7	49
19:57:00	29	3,7	48
19:58:00	30	3,7	48
19:59:00	29	3,7	49
20:00:00	30	3,7	54
20:01:00	29	3,7	50
20:02:00	29	3,7	48
20:03:00	29	3,7	46
20:04:00	29	3,7	46
20:05:00	29	3,7	47
20:06:00	29	3,7	47
20:07:00	29	3,7	46
20:08:00	29	3,7	46
20:09:00	29	3,7	46
20:10:00	29	3,7	46
20:11:00	29	3,7	46
20:12:00	29	3,7	47
20:13:00	29	3,7	46
20:14:00	29	3,7	46
20:15:00	29	3,7	46
20:16:00	29	3,7	46
20:17:00	29	3,7	46
20:18:00	30	3,7	46
20:19:00	29	3,7	46
20:20:00	29	3,7	47
20:21:00	29	3,6	47
20:22:00	29	3,6	45
20:23:00	29	3,6	45
20:24:00	29	3,6	48
20:25:00	29	3,6	48
20:26:00	30	3,6	48
20:27:00	29	3,6	48
20:28:00	29	3,6	48
20:29:00	29	3,6	47
20:30:00	29	3,6	47
20:31:00	30	3,6	47
20:32:00	29	3,6	48
20:33:00	29	3,6	48
20:34:00	29	3,6	47
20:35:00	29	3,6	47
20:36:00	29	3,6	47
20:37:00	29	3,6	47
20:38:00	29	3,6	47
20:39:00	29	3,6	48
20:40:00	29	3,6	49
20:41:00	29	3,6	48
20:42:00	29	3,6	47
20:43:00	29	3,6	47
20:44:00	29	3,6	47
20:45:00	29	3,6	47
20:46:00	29	3,6	47
20:47:00	29	3,6	47
20:48:00	29	3,6	47
20:49:00	29	3,6	47
20:50:00	29	3,6	44
20:51:00	29	3,6	48
20:52:00	29	3,6	45
20:53:00	29	3,6	45
20:54:00	29	3,6	45
20:55:00	29	3,6	45
20:56:00	29	3,6	45
20:57:00	29	3,6	45
20:58:00	29	3,6	45
20:59:00	29	3,6	45
21:00:00	29	3,6	46
21:01:00	29	3,6	45
21:02:00	29	3,6	45
21:03:00	29	3,6	46
21:04:00	29	3,6	49
21:05:00	30	3,6	47
21:06:00	29	3,6	46
21:07:00	29	3,6	46
21:08:00	29	3,8	46
21:09:00	29	3,8	49
21:10:00	30	3,8	48
21:11:00	29	3,8	48
21:12:00	29	3,8	49
21:13:00	30	3,8	49
21:14:00	29	3,7	55
21:15:00	29	3,8	48
21:16:00	29	3,7	48
21:17:00	29	3,7	47
21:18:00	29	3,7	47
21:19:00	29	3,7	47
21:20:00	29	3,7	47
21:21:00	29	3,7	47
21:22:00	29	3,7	47
21:23:00	29	3,7	46
21:24:00	29	3,7	46
21:25:00	29	3,7	46
21:26:00	29	3,7	45
21:27:00	29	3,7	45
21:28:00	29	3,7	47
21:29:00	29	3,7	46
21:30:00	29	3,7	46
21:31:00	29	3,7	46
21:32:00	29	3,7	46
21:33:00	29	3,7	45
21:34:00	29	3,7	45
21:35:00	29	3,7	45
21:36:00	29	3,7	45
21:37:00	29	3,7	45
