Repository: ProgWizer/parser

File: project-root/data/Data Acquisition/Data Acquisition/2008 year (310)/Con 1 Zapadno-Rakushechnoye-1 G1500+1.25%SMS+2%CaCl2+1.25%Gel (43C).txt
--Test Summary--
Full Path and File Name	
Instrument Name	7222-1
Instrument Type	Model 7222 Consistometer
Instrument Serial Number	113
Test Start Date	02.06.2008
Test Start Time	14:59:59
Test Stop Date	02.06.2008
Test Stop Time	21:09:00
Test Length	6:09:01
Final Sample Time Offset	6:09:00
Controller Schedule Name	
Sampling Period	60 seconds
Comments	T: 43C (22); P: 8.2MPa (22). Premix: Gel,SMS,CaCl2. Seawater
Information	WellID	Zapadno-Rakushechnaya-1
Information	Customer	PetroResurs
Information	CementClass	G
Information	CementMfr	
Information	Additives	1.25%SMS+2%CaCl2+1.25%Gel
Information	Density	1500
Information	BHCT	43
Information	BHST	
Information	FluidLoss	n/a
Information	JobType	
Calculated Value	30Bc - TT	3:47:00
Calculated Value	70Bc - TT	6:09:00
Calculated Value	100Bc - TT	N/A
Initial Temperature (°C)	25 °C
Final Temperature (°C)	43 °C
Initial Pressure (MPa)	2,0 MPa
Final Pressure (MPa)	8,9 MPa
Initial Consistency (Bc)	3 Bc
Final Consistency (Bc)	71 Bc
--Data--
Time (HH:MM:SS)	Temperature (°C)	Pressure (MPa)	Consistency (Bc)
0:00:00	25	2,0	3
0:01:00	25	2,4	3
0:02:00	25	3,3	5
0:03:00	25	3,8	4
0:04:00	26	4,1	3
0:05:00	27	4,4	4
0:06:00	29	4,7	5
0:07:00	30	5,0	7
0:08:00	31	5,1	6
0:09:00	32	5,5	5
0:10:00	34	5,7	6
0:11:00	35	6,0	6
0:12:00	36	6,3	6
0:13:00	36	6,5	5
0:14:00	37	6,7	5
0:15:00	38	7,1	5
0:16:00	39	7,4	4
0:17:00	40	7,5	7
0:18:00	40	7,9	7
0:19:00	41	8,2	11
0:20:00	42	8,4	12
0:21:00	43	8,8	11
0:22:00	44	8,9	12
0:23:00	45	8,8	11
0:24:00	45	8,3	13
0:25:00	46	8,2	11
0:26:00	46	8,2	12
0:27:00	46	8,2	10
0:28:00	45	8,4	9
0:29:00	45	8,3	13
0:30:00	45	8,3	12
0:31:00	44	8,3	11
0:32:00	44	8,5	12
0:33:00	44	8,5	13
0:34:00	44	8,6	12
0:35:00	44	8,6	16
0:36:00	44	8,6	11
0:37:00	44	8,6	9
0:38:00	44	8,6	15
0:39:00	44	8,6	12
0:40:00	44	8,6	10
0:41:00	44	8,6	8
0:42:00	44	8,6	11
0:43:00	44	8,6	15
0:44:00	44	8,6	12
0:45:00	44	8,5	14
0:46:00	44	8,5	12
0:47:00	44	8,5	9
0:48:00	44	8,5	11
0:49:00	44	8,5	10
0:50:00	44	8,4	14
0:51:00	44	8,4	13
0:52:00	44	8,5	9
0:53:00	44	8,4	10
0:54:00	44	8,5	10
0:55:00	44	8,4	9
0:56:00	44	8,4	9
0:57:00	44	8,4	12
0:58:00	44	8,1	14
0:59:00	44	8,2	13
1:00:00	44	8,3	10
1:01:00	43	8,4	8
1:02:00	43	8,6	8
1:03:00	43	8,8	9
1:04:00	43	8,9	9
1:05:00	43	9,0	9
1:06:00	43	9,0	12
1:07:00	43	9,0	10
1:08:00	44	9,0	10
1:09:00	44	8,9	9
1:10:00	44	8,7	12
1:11:00	44	8,4	12
1:12:00	44	8,3	9
1:13:00	43	8,4	9
1:14:00	43	8,6	11
1:15:00	43	8,6	10
1:16:00	43	8,7	11
1:17:00	43	8,7	11
1:18:00	44	8,7	10
1:19:00	44	8,7	9
1:20:00	44	8,7	10
1:21:00	44	8,6	10
1:22:00	44	8,4	13
1:23:00	44	8,2	12
1:24:00	44	8,2	11
1:25:00	43	8,2	9
1:26:00	43	8,4	7
1:27:00	43	8,5	9
1:28:00	43	8,5	9
1:29:00	43	8,6	9
1:30:00	44	8,5	10
1:31:00	44	8,5	12
1:32:00	44	8,5	11
1:33:00	44	8,3	12
1:34:00	44	8,4	13
1:35:00	44	8,2	12
1:36:00	44	8,3	11
1:37:00	43	8,4	11
1:38:00	43	8,5	11
1:39:00	43	8,5	10
1:40:00	44	8,6	11
1:41:00	44	8,5	10
1:42:00	44	8,5	9
1:43:00	44	8,5	9
1:44:00	44	8,5	12
1:45:00	44	8,3	14
1:46:00	44	8,5	12
1:47:00	44	8,4	12
1:48:00	43	8,5	12
1:49:00	43	8,6	13
1:50:00	43	8,6	12
1:51:00	44	8,7	10
1:52:00	44	8,7	10
1:53:00	44	8,6	8
1:54:00	44	8,6	11
1:55:00	44	8,6	9
1:56:00	44	8,6	11
1:57:00	44	8,5	11
1:58:00	44	8,3	8
1:59:00	44	8,6	9
2:00:00	44	8,5	9
2:01:00	43	8,6	9
2:02:00	43	8,7	8
2:03:00	43	8,8	8
2:04:00	44	8,8	8
2:05:00	43	8,8	8
2:06:00	44	8,7	7
2:07:00	44	8,7	9
2:08:00	44	8,7	10
2:09:00	44	8,7	10
2:10:00	44	8,5	8
2:11:00	44	8,3	13
2:12:00	43	8,2	9
2:13:00	44	8,3	7
2:14:00	43	8,4	7
2:15:00	43	8,5	6
2:16:00	43	8,5	6
2:17:00	44	8,5	6
2:18:00	44	8,5	6
2:19:00	44	8,4	5
2:20:00	44	8,4	5
2:21:00	44	8,3	6
2:22:00	44	8,4	5
2:23:00	44	8,2	5
2:24:00	44	8,2	5
2:25:00	44	8,4	5
2:26:00	44	8,4	5
2:27:00	43	8,5	5
2:28:00	43	8,6	5
2:29:00	43	8,7	6
2:30:00	43	8,7	5
2:31:00	43	8,7	5
2:32:00	44	8,7	5
2:33:00	44	8,6	5
2:34:00	44	8,5	5
2:35:00	44	8,3	6
2:36:00	44	8,2	7
2:37:00	44	8,2	6
2:38:00	44	8,3	7
2:39:00	43	8,4	7
2:40:00	43	8,6	7
2:41:00	43	8,6	7
2:42:00	43	8,6	8
2:43:00	44	8,5	9
2:44:00	44	8,3	9
2:45:00	44	8,6	10
2:46:00	44	8,5	10
2:47:00	44	8,3	10
2:48:00	44	8,4	10
2:49:00	43	8,5	11
2:50:00	43	8,7	11
2:51:00	43	8,8	12
2:52:00	44	8,8	12
2:53:00	44	8,7	12
2:54:00	44	8,6	12
2:55:00	44	8,4	12
2:56:00	44	8,2	24
2:57:00	44	8,2	19
2:58:00	43	8,2	16
2:59:00	43	8,4	16
3:00:00	43	8,6	15
3:01:00	43	8,7	15
3:02:00	43	8,8	16
3:03:00	44	8,7	16
3:04:00	44	8,6	16
3:05:00	44	8,3	17
3:06:00	44	8,2	23
3:07:00	44	8,4	19
3:08:00	44	8,4	15
3:09:00	44	8,5	22
3:10:00	43	8,6	17
3:11:00	43	8,8	16
3:12:00	43	8,9	16
3:13:00	43	8,9	26
3:14:00	44	8,8	28
3:15:00	44	8,6	18
3:16:00	44	8,4	18
3:17:00	44	8,3	19
3:18:00	44	8,2	20
3:19:00	44	8,6	21
3:20:00	43	8,7	21
3:21:00	43	8,9	21
3:22:00	43	9,0	22
3:23:00	43	9,1	22
3:24:00	44	9,1	22
3:25:00	44	9,0	22
3:26:00	44	8,8	23
3:27:00	44	8,6	23
3:28:00	44	8,4	24
3:29:00	44	8,3	24
3:30:00	44	8,4	24
3:31:00	43	8,6	25
3:32:00	43	8,7	25
3:33:00	43	8,9	25
3:34:00	43	8,9	25
3:35:00	44	8,9	25
3:36:00	44	8,7	26
3:37:00	44	8,5	27
3:38:00	44	8,3	27
3:39:00	44	8,2	27
3:40:00	44	8,6	27
3:41:00	43	8,7	28
3:42:00	43	8,9	28
3:43:00	43	9,1	28
3:44:00	43	9,1	29
3:45:00	44	9,1	29
3:46:00	44	9,0	30
3:47:00	44	8,7	30
3:48:00	44	8,6	30
3:49:00	44	8,4	31
3:50:00	44	8,4	31
3:51:00	44	8,5	30
3:52:00	43	8,7	30
3:53:00	43	8,8	31
3:54:00	43	8,9	31
3:55:00	44	8,9	31
3:56:00	44	8,8	31
3:57:00	44	8,6	31
3:58:00	44	8,4	31
3:59:00	44	8,3	31
4:00:00	44	8,2	31
4:01:00	44	8,3	31
4:02:00	44	8,5	31
4:03:00	43	8,7	31
4:04:00	44	8,8	31
4:05:00	44	8,7	31
4:06:00	44	8,6	31
4:07:00	44	8,4	31
4:08:00	44	8,2	32
4:09:00	44	8,3	33
4:10:00	44	8,2	47
4:11:00	44	8,3	36
4:12:00	43	8,5	39
4:13:00	43	8,7	41
4:14:00	43	8,8	49
4:15:00	44	8,7	35
4:16:00	44	8,6	43
4:17:00	44	8,3	35
4:18:00	44	8,2	35
4:19:00	44	8,3	35
4:20:00	44	8,3	51
4:21:00	43	8,4	44
4:22:00	43	8,6	37
4:23:00	43	8,8	38
4:24:00	43	8,8	38
4:25:00	44	8,7	38
4:26:00	44	8,5	38
4:27:00	44	8,3	39
4:28:00	44	8,2	63
4:29:00	44	8,1	63
4:30:00	44	8,2	52
4:31:00	43	8,3	41
4:32:00	43	8,5	52
4:33:00	43	8,6	52
4:34:00	44	8,6	53
4:35:00	44	8,4	42
4:36:00	44	8,2	42
4:37:00	44	8,1	58
4:38:00	44	8,4	43
4:39:00	44	8,4	42
4:40:00	43	8,5	43
4:41:00	43	8,7	42
4:42:00	43	8,8	43
4:43:00	43	8,8	43
4:44:00	44	8,8	43
4:45:00	44	8,7	43
4:46:00	44	8,5	44
4:47:00	44	8,3	44
4:48:00	44	8,2	44
4:49:00	44	8,2	44
4:50:00	43	8,4	45
4:51:00	43	8,6	45
4:52:00	43	8,7	46
4:53:00	43	8,7	46
4:54:00	44	8,6	46
4:55:00	44	8,4	47
4:56:00	44	8,2	47
4:57:00	44	8,1	47
4:58:00	44	8,5	47
4:59:00	44	8,6	48
5:00:00	43	8,7	48
5:01:00	43	8,9	48
5:02:00	43	8,9	48
5:03:00	43	8,9	49
5:04:00	44	8,8	48
5:05:00	44	8,6	47
5:06:00	44	8,4	42
5:07:00	44	8,3	42
5:08:00	44	8,4	43
5:09:00	43	8,6	43
5:10:00	43	8,7	43
5:11:00	43	8,8	43
5:12:00	43	8,8	42
5:13:00	44	8,7	43
5:14:00	44	8,5	43
5:15:00	44	8,3	46
5:16:00	44	8,2	43
5:17:00	44	8,2	43
5:18:00	44	8,3	53
5:19:00	43	8,5	45
5:20:00	43	8,6	48
5:21:00	43	8,6	43
5:22:00	44	8,6	43
5:23:00	44	8,5	55
5:24:00	44	8,3	49
5:25:00	44	8,1	55
5:26:00	44	8,5	55
5:27:00	43	8,5	56
5:28:00	44	8,7	55
5:29:00	43	8,8	57
5:30:00	43	8,9	57
5:31:00	43	8,9	58
5:32:00	44	8,9	58
5:33:00	44	8,7	58
5:34:00	44	8,5	57
5:35:00	44	8,4	58
5:36:00	44	8,3	55
5:37:00	43	8,5	53
5:38:00	43	8,6	48
5:39:00	43	8,7	57
5:40:00	43	8,8	49
5:41:00	44	8,8	48
5:42:00	44	8,7	49
5:43:00	44	8,5	51
5:44:00	44	8,3	47
5:45:00	44	8,2	47
5:46:00	43	8,2	48
5:47:00	43	8,3	53
5:48:00	43	8,5	50
5:49:00	43	8,6	49
5:50:00	44	8,7	49
5:51:00	43	8,6	50
5:52:00	44	8,5	51
5:53:00	44	8,3	66
5:54:00	44	8,6	66
5:55:00	44	8,5	67
5:56:00	43	8,6	67
5:57:00	43	8,7	68
5:58:00	43	8,9	68
5:59:00	43	9,0	69
6:00:00	43	9,0	68
6:01:00	43	8,9	68
6:02:00	44	8,7	68
6:03:00	44	8,6	69
6:04:00	44	8,4	67
6:05:00	44	8,3	69
6:06:00	44	8,4	68
6:07:00	43	8,6	70
6:08:00	43	8,8	71
6:09:00	43	8,9	71

File: project-root/data/Data Acquisition/Data Acquisition/2008 year (310)/Con 2 Dragon G1400+30%MKU-85+10%MS-AS+3%CaCl2 (32C).txt
--Test Summary--
Full Path and File Name	
Instrument Name	7222-2
Instrument Type	Model 7222 Consistometer
Instrument Serial Number	128
Test Start Date	02.07.2008
Test Start Time	15:01:19
Test Stop Date	03.07.2008
Test Stop Time	8:43:57
Test Length	17:42:38
Final Sample Time Offset	17:42:00
Controller Schedule Name	
Sampling Period	60 seconds
Comments	P:10(60), T:30(60)
Information	WellID	research
Information	Customer	Dragon
Information	CementClass	G
Information	CementMfr	Dykerhoff
Information	Additives	30%MKU+10%MS-AS+3%CaCl2
Information	Density	1400
Information	BHCT	30
Information	BHST	35
Information	FluidLoss	
Information	JobType	508 mm csg
Calculated Value	30Bc - TT	N/A
Calculated Value	70Bc - TT	N/A
Calculated Value	100Bc - TT	N/A
Initial Temperature (°C)	27 °C
Final Temperature (°C)	33 °C
Initial Pressure (MPa)	0,7 MPa
Final Pressure (MPa)	10,1 MPa
Initial Consistency (Bc)	12 Bc
Final Consistency (Bc)	2 Bc
--Data--
Time (HH:MM:SS)	Temperature (°C)	Pressure (MPa)	Consistency (Bc)
0:00:00	27	0,7	12
0:01:00	27	2,4	6
0:02:00	26	2,7	7
0:03:00	27	3,0	9
0:04:00	26	3,3	7
0:05:00	27	2,8	4
0:06:00	27	3,1	10
0:07:00	27	3,2	10
0:08:00	27	3,2	4
0:09:00	28	3,3	8
0:10:00	28	3,4	6
0:11:00	28	3,8	2
0:12:00	28	3,7	2
0:13:00	28	4,1	2
0:14:00	28	4,1	2
0:15:00	28	4,2	2
0:16:00	28	4,3	2
0:17:00	28	4,4	13
0:18:00	29	4,5	5
0:19:00	29	4,6	2
0:20:00	29	4,7	2
0:21:00	29	5,2	2
0:22:00	29	5,3	2
0:23:00	29	5,3	2
0:24:00	29	5,3	6
0:25:00	29	5,4	5
0:26:00	29	5,5	3
0:27:00	29	5,9	3
0:28:00	29	6,0	2
0:29:00	30	6,0	2
0:30:00	30	6,0	2
0:31:00	30	6,2	2
0:32:00	30	6,7	2
0:33:00	30	6,7	4
0:34:00	30	6,8	6
0:35:00	30	6,8	2
0:36:00	30	6,9	2
0:37:00	30	7,1	2
0:38:00	30	7,1	2
0:39:00	31	7,5	2
0:40:00	31	7,5	2
0:41:00	31	7,6	2
0:42:00	31	7,7	2
0:43:00	31	7,9	2
0:44:00	31	8,0	2
0:45:00	31	8,4	2
0:46:00	31	8,4	2
0:47:00	31	8,5	2
0:48:00	31	8,5	1
0:49:00	32	8,6	2
0:50:00	32	9,0	2
0:51:00	32	9,1	2
0:52:00	32	9,2	1
0:53:00	32	9,2	2
0:54:00	32	9,3	1
0:55:00	32	9,4	2
0:56:00	32	9,9	2
0:57:00	32	9,9	3
0:58:00	32	10,0	3
0:59:00	33	10,0	2
1:00:00	33	10,1	2
1:01:00	33	10,1	2
1:02:00	33	10,2	2
1:03:00	33	10,1	2
1:04:00	33	10,3	2
1:05:00	33	10,1	2
1:06:00	33	10,4	2
1:07:00	33	10,4	2
1:08:00	33	10,4	2
1:09:00	32	10,5	2
1:10:00	32	10,6	2
1:11:00	33	10,6	2
1:12:00	33	10,6	2
1:13:00	33	10,6	2
1:14:00	33	10,6	2
1:15:00	33	10,6	2
1:16:00	33	10,5	2
1:17:00	33	10,5	2
1:18:00	33	10,4	2
1:19:00	33	10,4	2
1:20:00	33	10,4	2
1:21:00	33	10,5	2
1:22:00	33	10,5	1
1:23:00	33	10,5	2
1:24:00	33	10,5	2
1:25:00	33	10,5	2
1:26:00	33	10,4	1
1:27:00	33	10,4	1
1:28:00	33	10,4	1
1:29:00	33	10,5	2
1:30:00	33	10,5	2
1:31:00	33	10,5	2
1:32:00	33	10,5	2
1:33:00	33	10,4	2
1:34:00	33	10,4	1
1:35:00	33	10,4	1
1:36:00	33	10,4	1
1:37:00	33	10,4	1
1:38:00	33	10,4	1
1:39:00	33	10,4	2
1:40:00	33	10,4	1
1:41:00	33	10,4	2
1:42:00	33	10,4	2
1:43:00	33	10,4	2
1:44:00	33	10,5	2
1:45:00	33	10,4	2
1:46:00	33	10,4	2
1:47:00	33	10,4	2
1:48:00	33	10,4	2
1:49:00	33	10,4	2
1:50:00	33	10,4	2
1:51:00	33	10,4	2
1:52:00	33	10,4	2
1:53:00	33	10,4	2
1:54:00	33	10,4	2
1:55:00	33	10,4	2
1:56:00	33	10,4	2
1:57:00	33	10,4	2
1:58:00	33	10,4	2
1:59:00	33	10,4	2
2:00:00	33	10,3	2
2:01:00	33	10,3	2
2:02:00	33	10,3	2
2:03:00	33	10,3	2
2:04:00	33	10,4	2
2:05:00	33	10,4	2
2:06:00	33	10,4	2
2:07:00	33	10,4	2
2:08:00	33	10,3	2
2:09:00	33	10,3	2
2:10:00	33	10,3	2
2:11:00	33	10,3	2
2:12:00	33	10,3	2
2:13:00	33	10,3	2
2:14:00	33	10,3	2
2:15:00	33	10,4	2
2:16:00	33	10,4	2
2:17:00	33	10,3	2
2:18:00	33	10,3	2
2:19:00	33	10,3	2
2:20:00	33	10,3	2
2:21:00	33	10,3	2
2:22:00	33	10,3	2
2:23:00	33	10,2	2
2:24:00	33	10,3	2
2:25:00	33	10,3	2
2:26:00	33	10,3	2
2:27:00	33	10,3	2
2:28:00	33	10,3	2
2:29:00	33	10,3	2
2:30:00	33	10,3	2
2:31:00	33	10,2	2
2:32:00	33	10,2	2
2:33:00	33	10,2	2
2:34:00	33	10,2	2
2:35:00	33	10,3	2
2:36:00	33	10,3	2
2:37:00	33	10,3	2
2:38:00	33	10,3	2
2:39:00	33	10,3	2
2:40:00	33	10,3	2
2:41:00	33	10,2	2
2:42:00	33	10,2	2
2:43:00	33	10,2	2
2:44:00	33	10,2	2
2:45:00	33	10,2	2
2:46:00	33	10,2	2
2:47:00	33	10,2	2
2:48:00	33	10,2	2
2:49:00	33	10,3	2
2:50:00	33	10,3	2
2:51:00	33	10,3	2
2:52:00	33	10,2	2
2:53:00	33	10,2	2
2:54:00	33	10,2	2
2:55:00	33	10,1	2
2:56:00	33	10,2	2
2:57:00	33	10,2	2
2:58:00	33	10,2	2
2:59:00	33	10,2	2
3:00:00	33	10,2	2
3:01:00	33	10,2	2
3:02:00	33	10,2	2
3:03:00	33	10,2	2
3:04:00	33	10,2	2
3:05:00	33	10,1	2
3:06:00	33	10,1	2
3:07:00	33	10,1	2
3:08:00	33	10,2	2
3:09:00	33	10,2	2
3:10:00	33	10,2	2
3:11:00	33	10,1	2
3:12:00	33	10,2	2
3:13:00	33	10,2	2
3:14:00	33	10,2	2
3:15:00	33	10,2	2
3:16:00	33	10,1	2
3:17:00	33	10,1	2
3:18:00	33	10,1	2
3:19:00	33	10,1	2
3:20:00	33	10,6	2
3:21:00	33	10,6	2
3:22:00	33	10,5	2
3:23:00	33	10,6	2
3:24:00	33	10,6	2
3:25:00	33	10,6	2
3:26:00	33	10,6	2
3:27:00	33	10,6	2
3:28:00	33	10,5	2
3:29:00	33	10,5	2
3:30:00	33	10,5	2
3:31:00	33	10,5	2
3:32:00	33	10,5	2
3:33:00	33	10,5	2
3:34:00	33	10,5	2
3:35:00	33	10,6	2
3:36:00	33	10,6	2
3:37:00	33	10,5	2
3:38:00	33	10,5	2
3:39:00	33	10,5	2
3:40:00	33	10,4	2
3:41:00	33	10,4	2
3:42:00	33	10,4	2
3:43:00	33	10,4	2
3:44:00	33	10,5	2
3:45:00	33	10,5	2
3:46:00	33	10,5	2
3:47:00	33	10,5	2
3:48:00	33	10,5	2
3:49:00	33	10,5	2
3:50:00	33	10,4	2
3:51:00	33	10,4	2
3:52:00	33	10,4	2
3:53:00	33	10,4	2
3:54:00	33	10,4	2
3:55:00	33	10,4	2
3:56:00	33	10,4	2
3:57:00	33	10,4	2
3:58:00	33	10,4	2
3:59:00	33	10,4	2
4:00:00	33	10,4	2
4:01:00	33	10,4	2
4:02:00	33	10,3	2
4:03:00	33	10,4	2
4:04:00	33	10,4	2
4:05:00	33	10,5	2
4:06:00	33	10,4	2
4:07:00	33	10,4	2
4:08:00	33	10,4	2
4:09:00	33	10,3	2
4:10:00	33	10,3	2
4:11:00	33	10,3	2
4:12:00	33	10,3	2
4:13:00	33	10,3	2
4:14:00	33	10,3	2
4:15:00	33	10,3	2
4:16:00	33	10,3	2
4:17:00	33	10,4	2
4:18:00	33	10,4	2
4:19:00	33	10,4	2
4:20:00	33	10,3	2
4:21:00	33	10,3	2
4:22:00	33	10,3	2
4:23:00	33	10,3	2
4:24:00	33	10,3	2
4:25:00	33	10,3	2
4:26:00	33	10,2	2
4:27:00	33	10,2	2
4:28:00	33	10,3	2
4:29:00	33	10,3	2
4:30:00	33	10,3	2
4:31:00	33	10,3	2
4:32:00	33	10,3	2
4:33:00	33	10,2	2
4:34:00	33	10,2	2
4:35:00	33	10,2	2
4:36:00	33	10,2	2
4:37:00	33	10,2	2
4:38:00	33	10,3	2
4:39:00	33	10,3	2
4:40:00	33	10,3	2
4:41:00	33	10,2	2
4:42:00	33	10,2	2
4:43:00	33	10,2	2
4:44:00	33	10,2	2
4:45:00	33	10,1	2
4:46:00	33	10,2	2
4:47:00	33	10,2	2
4:48:00	33	10,2	2
4:49:00	33	10,2	2
4:50:00	33	10,2	2
4:51:00	33	10,2	2
4:52:00	33	10,2	2
4:53:00	33	10,1	2
4:54:00	33	10,1	2
4:55:00	33	10,1	2
4:56:00	33	10,1	2
4:57:00	33	10,1	2
4:58:00	33	10,1	2
4:59:00	33	10,1	2
5:00:00	33	10,1	2
5:01:00	33	10,1	2
5:02:00	33	10,1	2
5:03:00	33	10,6	2
5:04:00	33	10,5	2
5:05:00	33	10,5	2
5:06:00	33	10,5	2
5:07:00	33	10,5	2
5:08:00	33	10,5	2
5:09:00	33	10,5	2
5:10:00	33	10,5	2
5:11:00	33	10,5	2
5:12:00	33	10,4	2
5:13:00	33	10,4	2
5:14:00	33	10,5	2
5:15:00	33	10,5	2
5:16:00	33	10,5	2
5:17:00	33	10,5	2
5:18:00	33	10,4	2
5:19:00	33	10,4	2
5:20:00	33	10,4	2
5:21:00	33	10,4	2
5:22:00	33	10,4	2
5:23:00	33	10,4	2
5:24:00	33	10,4	2
5:25:00	33	10,4	2
5:26:00	33	10,4	2
5:27:00	33	10,4	2
5:28:00	33	10,4	2
5:29:00	33	10,3	2
5:30:00	33	10,3	2
5:31:00	33	10,3	2
5:32:00	33	10,3	2
5:33:00	33	10,4	2
5:34:00	33	10,4	2
5:35:00	33	10,4	2
5:36:00	33	10,4	2
5:37:00	33	10,4	2
5:38:00	33	10,4	2
5:39:00	33	10,4	2
5:40:00	33	10,3	2
5:41:00	33	10,3	2
5:42:00	33	10,3	2
5:43:00	33	10,3	2
5:44:00	33	10,3	2
5:45:00	33	10,3	2
5:46:00	33	10,2	2
5:47:00	33	10,2	2
5:48:00	33	10,2	2
5:49:00	33	10,2	2
5:50:00	33	10,2	2
5:51:00	33	10,2	2
5:52:00	33	10,2	2
5:53:00	33	10,2	2
5:54:00	33	10,2	2
5:55:00	33	10,2	2
5:56:00	33	10,2	2
5:57:00	33	10,2	2
5:58:00	33	10,2	2
5:59:00	33	10,2	2
6:00:00	33	10,2	2
6:01:00	33	10,2	2
6:02:00	33	10,1	2
6:03:00	33	10,1	2
6:04:00	33	10,1	2
6:05:00	33	10,1	2
6:06:00	33	10,1	2
6:07:00	33	10,1	2
6:08:00	33	10,3	2
6:09:00	33	10,3	2
6:10:00	33	10,3	2
6:11:00	33	10,2	2
6:12:00	33	10,2	2
6:13:00	33	10,2	2
6:14:00	33	10,2	2
6:15:00	33	10,2	2
6:16:00	33	10,2	2
6:17:00	33	10,2	2
6:18:00	33	10,2	2
6:19:00	33	10,2	2
6:20:00	33	10,2	2
6:21:00	33	10,2	2
6:22:00	33	10,1	2
6:23:00	33	10,1	2
6:24:00	33	10,1	2
6:25:00	33	10,1	2
6:26:00	33	10,4	2
6:27:00	33	10,4	2
6:28:00	33	10,4	2
6:29:00	33	10,4	2
6:30:00	33	10,4	2
6:31:00	33	10,3	2
6:32:00	33	10,3	2
6:33:00	33	10,3	2
6:34:00	33	10,3	2
6:35:00	33	10,3	2
6:36:00	33	10,3	2
6:37:00	33	10,3	2
6:38:00	33	10,3	2
6:39:00	33	10,3	2
6:40:00	33	10,2	2
6:41:00	33	10,2	2
6:42:00	33	10,2	2
6:43:00	33	10,2	2
6:44:00	33	10,2	2
6:45:00	33	10,2	2
6:46:00	33	10,2	2
6:47:00	33	10,2	2
6:48:00	33	10,1	2
6:49:00	33	10,1	2
6:50:00	33	10,1	2
6:51:00	33	10,1	2
6:52:00	33	10,1	2
6:53:00	33	10,1	2
6:54:00	33	10,2	2
6:55:00	33	10,2	2
6:56:00	33	10,2	2
6:57:00	33	10,2	2
6:58:00	33	10,2	2
6:59:00	33	10,2	2
7:00:00	33	10,2	2
7:01:00	33	10,1	2
7:02:00	33	10,1	2
7:03:00	33	10,1	2
7:04:00	33	10,1	2
7:05:00	33	10,4	2
7:06:00	33	10,4	2
7:07:00	33	10,4	2
7:08:00	33	10,4	2
7:09:00	33	10,4	2
7:10:00	33	10,4	2
7:11:00	33	10,3	2
7:12:00	33	10,3	2
7:13:00	33	10,3	2
7:14:00	33	10,3	2
7:15:00	33	10,3	2
7:16:00	33	10,3	2
7:17:00	33	10,3	2
7:18:00	33	10,3	2
7:19:00	33	10,3	2
7:20:00	33	10,2	2
7:21:00	33	10,2	2
7:22:00	33	10,2	2
7:23:00	33	10,2	2
7:24:00	33	10,2	2
7:25:00	33	10,2	2
7:26:00	33	10,2	2
7:27:00	33	10,1	2
7:28:00	33	10,1	2
7:29:00	33	10,1	2
7:30:00	33	10,1	2
7:31:00	33	10,1	2
7:32:00	33	10,3	2
7:33:00	33	10,2	2
7:34:00	33	10,3	2
7:35:00	33	10,2	2
7:36:00	33	10,2	2
7:37:00	33	10,2	2
7:38:00	33	10,2	2
7:39:00	33	10,2	2
7:40:00	33	10,2	2
7:41:00	33	10,2	2
7:42:00	33	10,1	2
7:43:00	33	10,1	2
7:44:00	33	10,1	2
7:45:00	33	10,1	2
7:46:00	33	10,1	2
7:47:00	33	10,4	2
7:48:00	33	10,4	2
7:49:00	33	10,4	2
7:50:00	33	10,3	2
7:51:00	33	10,3	2
7:52:00	33	10,3	2
7:53:00	33	10,3	2
7:54:00	33	10,3	2
7:55:00	33	10,3	2
7:56:00	33	10,3	2
7:57:00	33	10,3	2
7:58:00	33	10,2	2
7:59:00	33	10,2	2
8:00:00	33	10,2	2
8:01:00	33	10,2	2
8:02:00	33	10,2	2
8:03:00	33	10,2	2
8:04:00	33	10,2	2
8:05:00	33	10,2	2
8:06:00	33	10,1	2
8:07:00	33	10,1	2
8:08:00	33	10,1	2
8:09:00	33	10,1	2
8:10:00	33	10,1	2
8:11:00	33	10,6	2
8:12:00	33	10,5	2
8:13:00	33	10,5	2
8:14:00	33	10,5	2
8:15:00	33	10,5	1
8:16:00	33	10,5	1
8:17:00	33	10,4	2
8:18:00	33	10,4	2
8:19:00	33	10,4	2
8:20:00	33	10,4	2
8:21:00	33	10,4	1
8:22:00	33	10,4	2
8:23:00	33	10,4	2
8:24:00	33	10,4	4
8:25:00	33	10,3	2
8:26:00	33	10,3	2
8:27:00	33	10,3	8
8:28:00	33	10,3	2
8:29:00	33	10,3	6
8:30:00	33	10,3	11
8:31:00	33	10,2	12
8:32:00	33	10,2	15
8:33:00	33	10,2	2
8:34:00	33	10,2	8
8:35:00	33	10,2	5
8:36:00	33	10,2	2
8:37:00	33	10,2	2
8:38:00	33	10,2	2
8:39:00	33	10,2	2
8:40:00	33	10,2	2
8:41:00	33	10,2	2
8:42:00	33	10,1	2
8:43:00	33	10,1	2
8:44:00	33	10,1	2
8:45:00	33	10,1	2
8:46:00	33	10,1	2
8:47:00	33	10,1	2
8:48:00	33	10,1	2
8:49:00	34	10,1	2
8:50:00	33	10,3	2
8:51:00	34	10,3	2
8:52:00	34	10,3	2
8:53:00	33	10,2	2
8:54:00	33	10,2	2
8:55:00	34	10,2	2
8:56:00	33	10,2	2
8:57:00	33	10,2	3
8:58:00	33	10,2	2
8:59:00	33	10,2	2
9:00:00	34	10,2	2
9:01:00	33	10,1	2
9:02:00	33	10,1	2
9:03:00	33	10,1	2
9:04:00	33	10,1	2
9:05:00	34	10,1	2
9:06:00	34	10,6	2
9:07:00	34	10,6	2
9:08:00	33	10,5	2
9:09:00	34	10,5	2
9:10:00	34	10,5	2
9:11:00	33	10,5	2
9:12:00	34	10,5	2
9:13:00	34	10,5	2
9:14:00	33	10,4	2
9:15:00	34	10,4	2
9:16:00	33	10,4	2
9:17:00	34	10,4	2
9:18:00	34	10,4	2
9:19:00	34	10,4	2
9:20:00	33	10,4	2
9:21:00	34	10,4	2
9:22:00	33	10,3	2
9:23:00	34	10,3	2
9:24:00	33	10,3	2
9:25:00	33	10,3	2
9:26:00	33	10,3	2
9:27:00	33	10,3	2
9:28:00	34	10,3	2
9:29:00	34	10,3	2
9:30:00	34	10,2	2
9:31:00	33	10,2	2
9:32:00	34	10,2	2
9:33:00	33	10,2	2
9:34:00	34	10,2	2
9:35:00	33	10,2	2
9:36:00	34	10,2	2
9:37:00	33	10,1	2
9:38:00	33	10,1	2
9:39:00	33	10,1	2
9:40:00	34	10,1	2
9:41:00	34	10,1	2
9:42:00	33	10,2	2
9:43:00	34	10,1	2
9:44:00	33	10,1	2
9:45:00	33	10,1	2
9:46:00	33	10,1	2
9:47:00	33	10,2	2
9:48:00	33	10,2	2
9:49:00	33	10,2	2
9:50:00	33	10,2	2
9:51:00	33	10,2	2
9:52:00	33	10,2	2
9:53:00	33	10,1	2
9:54:00	33	10,1	2
9:55:00	33	10,1	2
9:56:00	33	10,1	2
9:57:00	33	10,5	2
9:58:00	33	10,4	2
9:59:00	33	10,4	2
10:00:00	33	10,4	2
10:01:00	33	10,4	2
10:02:00	33	10,4	2
10:03:00	33	10,4	2
10:04:00	33	10,4	2
10:05:00	33	10,3	2
10:06:00	33	10,3	2
10:07:00	33	10,3	2
10:08:00	33	10,3	2
10:09:00	33	10,3	2
10:10:00	33	10,3	2
10:11:00	33	10,3	2
10:12:00	33	10,3	2
10:13:00	33	10,2	2
10:14:00	33	10,2	2
10:15:00	33	10,2	2
10:16:00	33	10,2	2
10:17:00	33	10,2	2
10:18:00	33	10,2	2
10:19:00	33	10,2	2
10:20:00	33	10,2	2
10:21:00	33	10,2	2
10:22:00	33	10,1	2
10:23:00	33	10,1	2
10:24:00	33	10,1	2
10:25:00	33	10,1	2
10:26:00	33	10,1	2
10:27:00	33	10,2	2
10:28:00	33	10,2	2
10:29:00	33	10,2	2
10:30:00	33	10,2	2
10:31:00	33	10,2	2
10:32:00	33	10,2	2
10:33:00	33	10,2	2
10:34:00	33	10,1	2
10:35:00	33	10,1	2
10:36:00	33	10,1	2
10:37:00	33	10,1	2
10:38:00	33	10,1	2
10:39:00	33	10,4	2
10:40:00	33	10,4	2
10:41:00	33	10,4	2
10:42:00	33	10,4	2
10:43:00	33	10,4	2
10:44:00	33	10,4	2
10:45:00	33	10,3	2
10:46:00	33	10,3	2
10:47:00	33	10,3	2
10:48:00	33	10,3	2
10:49:00	33	10,3	2
10:50:00	33	10,3	2
10:51:00	33	10,3	2
10:52:00	33	10,3	2
10:53:00	33	10,3	2
10:54:00	33	10,3	2
10:55:00	33	10,2	2
10:56:00	33	10,2	2
10:57:00	33	10,2	2
10:58:00	33	10,2	2
10:59:00	33	10,2	2
11:00:00	33	10,2	2
11:01:00	33	10,2	2
11:02:00	33	10,2	2
11:03:00	33	10,2	2
11:04:00	33	10,1	2
11:05:00	33	10,1	2
11:06:00	33	10,1	2
11:07:00	33	10,1	2
11:08:00	33	10,1	2
11:09:00	33	10,2	2
11:10:00	33	10,2	2
11:11:00	33	10,1	2
11:12:00	33	10,1	2
11:13:00	33	10,1	2
11:14:00	33	10,1	2
11:15:00	33	10,1	2
11:16:00	33	10,5	2
11:17:00	33	10,5	2
11:18:00	33	10,5	2
11:19:00	33	10,5	2
11:20:00	33	10,4	2
11:21:00	33	10,4	2
11:22:00	33	10,4	2
11:23:00	33	10,4	2
11:24:00	33	10,4	2
11:25:00	33	10,4	2
11:26:00	33	10,4	2
11:27:00	33	10,3	2
11:28:00	33	10,3	2
11:29:00	33	10,3	2
11:30:00	33	10,3	2
11:31:00	33	10,3	2
11:32:00	33	10,3	2
11:33:00	33	10,3	2
11:34:00	33	10,3	2
11:35:00	33	10,3	2
11:36:00	33	10,3	2
11:37:00	33	10,2	2
11:38:00	33	10,3	2
11:39:00	33	10,2	2
11:40:00	33	10,2	2
11:41:00	33	10,2	2
11:42:00	33	10,2	2
11:43:00	33	10,2	2
11:44:00	33	10,2	2
11:45:00	33	10,2	2
11:46:00	33	10,2	2
11:47:00	33	10,2	2
11:48:00	33	10,1	2
11:49:00	33	10,1	2
11:50:00	33	10,1	2
11:51:00	33	10,1	2
11:52:00	33	10,1	2
11:53:00	33	10,2	2
11:54:00	33	10,2	2
11:55:00	33	10,2	2
11:56:00	33	10,2	2
11:57:00	33	10,2	2
11:58:00	33	10,1	2
11:59:00	33	10,1	2
12:00:00	33	10,1	2
12:01:00	33	10,1	2
12:02:00	33	10,1	2
12:03:00	33	10,5	2
12:04:00	33	10,4	2
12:05:00	33	10,4	2
12:06:00	33	10,4	2
12:07:00	33	10,4	2
12:08:00	33	10,4	2
12:09:00	33	10,4	2
12:10:00	33	10,4	2
12:11:00	33	10,4	2
12:12:00	33	10,3	2
12:13:00	33	10,3	2
12:14:00	33	10,3	2
12:15:00	33	10,3	2
12:16:00	33	10,3	2
12:17:00	33	10,3	2
12:18:00	33	10,3	2
12:19:00	33	10,3	2
12:20:00	33	10,3	2
12:21:00	33	10,2	2
12:22:00	33	10,2	2
12:23:00	33	10,2	2
12:24:00	33	10,2	2
12:25:00	33	10,2	2
12:26:00	33	10,2	2
12:27:00	33	10,2	2
12:28:00	33	10,2	2
12:29:00	33	10,2	2
12:30:00	33	10,2	2
12:31:00	33	10,2	2
12:32:00	33	10,1	2
12:33:00	33	10,1	2
12:34:00	33	10,1	2
12:35:00	33	10,1	2
12:36:00	33	10,1	2
12:37:00	33	10,1	2
12:38:00	33	10,2	2
12:39:00	33	10,2	2
12:40:00	33	10,2	2
12:41:00	33	10,2	2
12:42:00	33	10,2	2
12:43:00	33	10,2	2
12:44:00	33	10,2	2
12:45:00	33	10,1	2
12:46:00	33	10,1	2
12:47:00	33	10,1	2
12:48:00	33	10,1	2
12:49:00	33	10,1	2
12:50:00	33	10,1	2
12:51:00	33	10,5	2
12:52:00	33	10,4	2
12:53:00	33	10,4	2
12:54:00	33	10,4	2
12:55:00	33	10,4	2
12:56:00	33	10,4	2
12:57:00	33	10,4	2
12:58:00	33	10,4	2
12:59:00	33	10,4	2
13:00:00	33	10,3	2
13:01:00	33	10,3	2
13:02:00	33	10,3	2
13:03:00	33	10,3	2
13:04:00	33	10,3	2
13:05:00	33	10,3	2
13:06:00	33	10,3	2
13:07:00	33	10,3	2
13:08:00	33	10,3	2
13:09:00	33	10,3	2
13:10:00	33	10,3	2
13:11:00	33	10,2	2
13:12:00	33	10,2	2
13:13:00	33	10,2	2
13:14:00	33	10,2	2
13:15:00	33	10,2	2
13:16:00	33	10,2	2
13:17:00	33	10,2	2
13:18:00	33	10,2	2
13:19:00	33	10,2	2
13:20:00	33	10,2	2
13:21:00	33	10,2	2
13:22:00	33	10,1	2
13:23:00	33	10,1	2
13:24:00	33	10,1	2
13:25:00	33	10,1	2
13:26:00	33	10,1	2
13:27:00	33	10,1	2
13:28:00	33	10,1	2
13:29:00	33	10,1	2
13:30:00	33	10,1	2
13:31:00	33	10,2	2
13:32:00	33	10,2	2
13:33:00	33	10,3	2
13:34:00	33	10,3	2
13:35:00	33	10,3	2
13:36:00	33	10,4	2
13:37:00	33	10,4	2
13:38:00	33	10,4	2
13:39:00	33	10,4	2
13:40:00	33	10,4	2
13:41:00	33	10,3	2
13:42:00	33	10,3	2
13:43:00	33	10,3	2
13:44:00	33	10,3	2
13:45:00	33	10,2	2
13:46:00	33	10,2	2
13:47:00	33	10,2	2
13:48:00	33	10,2	2
13:49:00	33	10,1	2
13:50:00	33	10,1	2
13:51:00	33	10,1	2
13:52:00	33	10,1	2
13:53:00	33	10,1	2
13:54:00	33	10,1	2
13:55:00	33	10,6	2
13:56:00	33	10,5	2
13:57:00	33	10,5	2
13:58:00	33	10,5	2
13:59:00	33	10,5	2
14:00:00	33	10,5	2
14:01:00	33	10,5	2
14:02:00	33	10,4	2
14:03:00	33	10,4	2
14:04:00	33	10,4	2
14:05:00	33	10,4	2
14:06:00	33	10,4	2
14:07:00	33	10,4	2
14:08:00	33	10,4	2
14:09:00	33	10,4	2
14:10:00	33	10,4	2
14:11:00	33	10,3	2
14:12:00	33	10,3	2
14:13:00	33	10,3	2
14:14:00	33	10,3	2
14:15:00	33	10,3	2
14:16:00	33	10,3	2
14:17:00	33	10,3	2
14:18:00	33	10,3	2
14:19:00	33	10,3	2
14:20:00	33	10,3	2
14:21:00	33	10,3	2
14:22:00	33	10,3	2
14:23:00	33	10,2	2
14:24:00	33	10,2	2
14:25:00	33	10,2	2
14:26:00	33	10,2	2
14:27:00	33	10,2	2
14:28:00	33	10,2	2
14:29:00	33	10,2	2
14:30:00	33	10,2	2
14:31:00	33	10,2	2
14:32:00	33	10,2	2
14:33:00	33	10,2	2
14:34:00	33	10,1	2
14:35:00	33	10,1	2
14:36:00	33	10,1	2
14:37:00	33	10,1	2
14:38:00	33	10,1	2
14:39:00	33	10,1	2
14:40:00	33	10,1	2
14:41:00	33	10,4	2
14:42:00	33	10,4	2
14:43:00	33	10,4	2
14:44:00	33	10,4	2
14:45:00	33	10,4	2
14:46:00	33	10,4	2
14:47:00	33	10,5	2
14:48:00	33	10,5	2
14:49:00	33	10,5	2
14:50:00	33	10,5	2
14:51:00	33	10,5	2
14:52:00	33	10,6	2
14:53:00	33	10,6	2
14:54:00	33	10,6	2
14:55:00	33	10,6	2
14:56:00	33	10,6	2
14:57:00	33	10,6	2
14:58:00	33	10,6	2
14:59:00	33	10,6	2
15:00:00	33	10,6	2
15:01:00	33	10,5	2
15:02:00	33	10,5	2
15:03:00	33	10,5	2
15:04:00	33	10,4	2
15:05:00	33	10,4	2
15:06:00	33	10,4	2
15:07:00	33	10,4	2
15:08:00	33	10,4	2
15:09:00	33	10,4	2
15:10:00	33	10,4	2
15:11:00	33	10,4	2
15:12:00	33	10,3	2
15:13:00	33	10,3	2
15:14:00	33	10,3	2
15:15:00	33	10,3	2
15:16:00	33	10,3	2
15:17:00	33	10,3	2
15:18:00	33	10,3	2
15:19:00	33	10,3	2
15:20:00	33	10,3	2
15:21:00	33	10,3	2
15:22:00	33	10,2	2
15:23:00	33	10,2	2
15:24:00	33	10,2	2
15:25:00	33	10,2	2
15:26:00	33	10,2	2
15:27:00	33	10,2	2
15:28:00	33	10,2	2
15:29:00	33	10,2	2
15:30:00	33	10,2	2
15:31:00	33	10,2	2
15:32:00	33	10,2	2
15:33:00	33	10,2	2
15:34:00	33	10,1	2
15:35:00	33	10,1	2
15:36:00	33	10,1	2
15:37:00	33	10,1	2
15:38:00	33	10,1	2
15:39:00	33	10,1	2
15:40:00	33	10,1	2
15:41:00	33	10,2	2
15:42:00	33	10,2	2
15:43:00	33	10,2	2
15:44:00	33	10,1	2
15:45:00	33	10,1	2
15:46:00	33	10,1	2
15:47:00	33	10,1	2
15:48:00	33	10,1	2
15:49:00	33	10,1	2
15:50:00	33	10,1	2
15:51:00	33	10,1	2
15:52:00	33	10,1	2
15:53:00	33	10,2	2
15:54:00	33	10,2	2
15:55:00	33	10,3	2
15:56:00	33	10,3	2
15:57:00	33	10,3	2
15:58:00	33	10,4	2
15:59:00	33	10,4	2
16:00:00	33	10,4	2
16:01:00	33	10,4	2
16:02:00	33	10,4	2
16:03:00	33	10,4	2
16:04:00	33	10,4	2
16:05:00	33	10,3	2
16:06:00	33	10,3	2
16:07:00	33	10,2	2
16:08:00	33	10,2	2
16:09:00	33	10,2	2
16:10:00	33	10,2	2
16:11:00	33	10,2	2
16:12:00	33	10,2	2
16:13:00	33	10,1	2
16:14:00	33	10,1	2
16:15:00	33	10,1	2
16:16:00	33	10,1	2
16:17:00	33	10,1	2
16:18:00	33	10,1	2
16:19:00	33	10,6	2
16:20:00	33	10,6	2
16:21:00	33	10,6	2
16:22:00	33	10,6	2
16:23:00	33	10,5	2
16:24:00	33	10,5	2
16:25:00	33	10,5	2
16:26:00	33	10,5	2
16:27:00	33	10,5	2
16:28:00	33	10,5	2
16:29:00	33	10,5	2
16:30:00	33	10,5	2
16:31:00	33	10,5	2
16:32:00	33	10,5	2
16:33:00	33	10,5	2
16:34:00	33	10,4	2
16:35:00	33	10,4	2
16:36:00	33	10,4	2
16:37:00	33	10,4	2
16:38:00	33	10,4	2
16:39:00	33	10,4	2
16:40:00	33	10,4	2
16:41:00	33	10,4	2
16:42:00	33	10,4	2
16:43:00	33	10,4	2
16:44:00	33	10,4	2
16:45:00	33	10,3	2
16:46:00	33	10,3	2
16:47:00	33	10,3	2
16:48:00	33	10,3	2
16:49:00	33	10,3	2
16:50:00	33	10,3	2
16:51:00	33	10,3	2
16:52:00	33	10,3	2
16:53:00	33	10,3	2
16:54:00	33	10,3	2
16:55:00	33	10,3	2
16:56:00	33	10,3	2
16:57:00	33	10,3	2
16:58:00	33	10,3	2
16:59:00	33	10,3	2
17:00:00	33	10,3	2
17:01:00	33	10,3	2
17:02:00	33	10,3	2
17:03:00	33	10,2	2
17:04:00	33	10,2	2
17:05:00	33	10,2	2
17:06:00	33	10,2	2
17:07:00	33	10,2	2
17:08:00	33	10,2	2
17:09:00	33	10,2	2
17:10:00	33	10,2	2
17:11:00	33	10,2	2
17:12:00	33	10,2	2
17:13:00	33	10,2	2
17:14:00	33	10,2	2
17:15:00	33	10,2	2
17:16:00	33	10,2	2
17:17:00	33	10,2	2
17:18:00	33	10,2	2
17:19:00	33	10,2	2
17:20:00	33	10,2	2
17:21:00	33	10,2	2
17:22:00	33	10,2	2
17:23:00	33	10,3	2
17:24:00	33	10,3	2
17:25:00	33	10,3	2
17:26:00	33	10,3	2
17:27:00	33	10,4	2
17:28:00	33	10,3	2
17:29:00	33	10,3	2
17:30:00	33	10,3	2
17:31:00	33	10,3	2
17:32:00	33	10,3	2
17:33:00	33	10,3	2
17:34:00	33	10,2	2
17:35:00	33	10,2	2
17:36:00	33	10,2	2
17:37:00	33	10,2	2
17:38:00	33	10,2	2
17:39:00	33	10,2	2
17:40:00	33	10,2	2
17:41:00	33	10,2	2
17:42:00	33	10,1	2
