Repository: ProgWizer/parser

File: project-root/data/Data Acquisition/Data Acquisition/2008 year (310)/Con 2 Dragon G1940+20%MMaxFF+5%MKU-85+0.5%FL+0.7%RPM+5%Silica Flour (55C).txt
--Test Summary--
Full Path and File Name	
Instrument Name	7222-2
Instrument Type	Model 7222 Consistometer
Instrument Serial Number	128
Test Start Date	08.02.2008
Test Start Time	11:00:57
Test Stop Date	
Test Stop Time	
Test Length	
Final Sample Time Offset	
Controller Schedule Name	
Sampling Period	60 seconds
Comments	MPa: atm(30), 30(60), T:25(30), 55(60)
Information	WellID	
Information	Customer	PetroAlliance
Information	CementClass	PCT-I-G
Information	CementMfr	Dykerhoff
Information	Additives	5%MKU-85+20%MMaxFF+0.5%FL+0.7%RPM+5%SilicaFlour
Information	Density	1940
Information	BHCT	55
Information	BHST	65
Information	FluidLoss	30
Information	JobType	Research for Liner
Calculated Value	30Bc - TT	1:51:00
Calculated Value	70Bc - TT	N/A
Calculated Value	100Bc - TT	N/A
Initial Temperature (°C)	24 °C
Initial Pressure (MPa)	0,5 MPa
Initial Consistency (Bc)	24 Bc
--Data--
Time (HH:MM:SS)	Temperature (°C)	Pressure (MPa)	Consistency (Bc)
0:00:00	24	0,5	24
0:01:00	24	0,6	20
0:02:00	25	0,7	23
0:03:00	25	0,7	21
0:04:00	25	0,8	20
0:05:00	25	0,8	20
0:06:00	25	0,9	17
0:07:00	25	1,0	16
0:08:00	25	1,0	14
0:09:00	25	1,0	15
0:10:00	25	1,2	21
0:11:00	25	1,2	16
0:12:00	25	1,2	21
0:13:00	25	1,3	17
0:14:00	25	1,3	18
0:15:00	25	1,5	15
0:16:00	26	1,4	15
0:17:00	26	1,7	24
0:18:00	26	1,7	20
0:19:00	26	1,7	20
0:20:00	26	1,7	17
0:21:00	26	1,7	22
0:22:00	26	2,0	18
0:23:00	26	2,0	20
0:24:00	26	2,0	18
0:25:00	26	2,0	14
0:26:00	26	2,0	12
0:27:00	26	2,0	12
0:28:00	26	2,4	21
0:29:00	26	2,3	18
0:30:00	26	2,4	17
0:31:00	26	2,9	16
0:32:00	26	3,5	23
0:33:00	26	4,1	17
0:34:00	27	4,6	17
0:35:00	27	5,0	18
0:36:00	28	5,5	11
0:37:00	28	5,9	9
0:38:00	29	6,3	8
0:39:00	29	6,8	7
0:40:00	30	7,1	6
0:41:00	30	7,6	6
0:42:00	31	8,1	9
0:43:00	32	8,6	17
0:44:00	32	8,9	17
0:45:00	33	9,7	18
0:46:00	33	10,1	21
0:47:00	34	10,6	19
0:48:00	34	11,0	21
0:49:00	35	11,4	17
0:50:00	35	11,9	15
0:51:00	36	12,3	22
0:52:00	36	12,7	15
0:53:00	37	13,2	19
0:54:00	37	13,7	15
0:55:00	38	14,1	14
0:56:00	38	15,0	19
0:57:00	39	15,3	23
0:58:00	39	15,8	17
0:59:00	40	16,2	17
1:00:00	40	16,6	16
1:01:00	41	17,2	21
1:02:00	41	17,6	15
1:03:00	42	18,0	18
1:04:00	42	18,4	17
1:05:00	43	19,0	20
1:06:00	43	19,4	23
1:07:00	44	19,8	21
1:08:00	44	20,2	20
1:09:00	45	20,7	23
1:10:00	45	21,2	18
1:11:00	46	21,6	18
1:12:00	46	22,1	16
1:13:00	47	22,5	21
1:14:00	47	23,0	20
1:15:00	47	23,5	20
1:16:00	48	23,8	12
1:17:00	49	24,8	18
1:18:00	49	25,2	23
1:19:00	50	25,7	24
1:20:00	50	26,1	25
1:21:00	50	26,6	16
1:22:00	51	27,1	14
1:23:00	51	27,4	15
1:24:00	52	27,9	24
1:25:00	52	28,4	19
1:26:00	53	28,7	18
1:27:00	53	29,2	16
1:28:00	54	29,7	16
1:29:00	54	30,2	19
1:30:00	55	30,5	18
1:31:00	55	30,5	16
1:32:00	56	30,3	15
1:33:00	56	30,2	15
1:34:00	56	30,0	18
1:35:00	56	30,2	21
1:36:00	56	30,1	17
1:37:00	55	30,3	20
1:38:00	55	30,3	21
1:39:00	55	30,2	17
1:40:00	55	30,2	20
1:41:00	55	30,2	19
1:42:00	55	30,2	20
1:43:00	55	30,2	14
1:44:00	55	30,2	20
1:45:00	55	30,2	15
1:46:00	55	30,2	24
1:47:00	55	30,3	18
1:48:00	55	30,2	22
1:49:00	55	30,3	17
1:50:00	55	30,3	32
1:51:00	55	30,3	30
1:52:00	55	30,3	21
1:53:00	55	30,3	15
1:54:00	55	30,3	20
1:55:00	55	30,3	22
1:56:00	55	30,3	26
1:57:00	54	30,3	15
1:58:00	55	30,3	20
1:59:00	55	30,3	27
2:00:00	55	30,4	23
2:01:00	54	30,4	18
2:02:00	55	30,4	18
2:03:00	55	30,4	15
2:04:00	55	30,4	16
2:05:00	55	30,4	21
2:06:00	55	30,4	19
2:07:00	54	30,4	15
2:08:00	55	30,4	15
2:09:00	54	30,4	15
2:10:00	54	30,4	27
2:11:00	54	30,4	21
2:12:00	54	30,4	21
2:13:00	54	30,4	21
2:14:00	54	30,4	18
2:15:00	54	30,5	22
2:16:00	54	30,5	18
2:17:00	54	30,5	17
2:18:00	54	30,5	17
2:19:00	54	30,5	18
2:20:00	54	30,5	18
2:21:00	54	30,5	16
2:22:00	54	30,5	19
2:23:00	55	30,5	22
2:24:00	54	30,5	21
2:25:00	55	30,5	13
2:26:00	54	30,5	16
2:27:00	55	30,5	15
2:28:00	55	30,5	17
2:29:00	54	30,5	17
2:30:00	54	30,5	17
2:31:00	54	30,5	21
2:32:00	54	30,5	22
2:33:00	54	30,5	23
2:34:00	54	30,5	22
2:35:00	54	30,5	21
2:36:00	54	30,5	23
2:37:00	54	30,5	16
2:38:00	54	30,5	14
2:39:00	54	30,5	13
2:40:00	54	30,6	14
2:41:00	54	30,5	17
2:42:00	54	30,5	17
2:43:00	54	30,5	17
2:44:00	54	30,6	17
2:45:00	54	30,5	18
2:46:00	54	30,5	18
2:47:00	54	30,5	18
2:48:00	54	30,6	18
2:49:00	54	30,5	17
2:50:00	54	30,6	16
2:51:00	54	30,5	16
2:52:00	54	30,5	18
2:53:00	54	30,5	16
2:54:00	54	30,5	17
2:55:00	54	30,5	16
2:56:00	54	30,5	16
2:57:00	54	30,6	18
2:58:00	55	30,5	16
2:59:00	54	30,5	16
3:00:00	54	30,5	18
3:01:00	54	30,6	15
3:02:00	54	30,5	15
3:03:00	54	30,5	16
3:04:00	54	30,5	15
3:05:00	54	30,5	16
3:06:00	54	30,5	15
3:07:00	54	30,5	13
3:08:00	54	30,5	13
3:09:00	54	30,5	13
3:10:00	54	30,5	12
3:11:00	54	30,5	12
3:12:00	54	30,5	12
3:13:00	54	30,5	12
3:14:00	54	30,5	12
3:15:00	54	30,5	11
3:16:00	54	30,5	12
3:17:00	54	30,5	13
3:18:00	54	30,5	13
3:19:00	54	30,5	13
3:20:00	54	30,5	12
3:21:00	54	30,6	12
3:22:00	54	30,5	12
3:23:00	54	30,5	10
3:24:00	54	30,5	13
3:25:00	54	30,5	9
3:26:00	54	30,5	9
3:27:00	54	30,5	8
3:28:00	54	30,5	8
3:29:00	54	30,5	11
3:30:00	54	30,5	13
3:31:00	54	30,5	13
3:32:00	54	30,5	12
3:33:00	55	30,5	13
3:34:00	54	30,5	13
3:35:00	54	30,5	17
3:36:00	54	30,5	16
3:37:00	54	30,5	16
3:38:00	54	30,5	16
3:39:00	54	30,7	16
3:40:00	54	30,4	20
3:41:00	54	30,5	20
3:42:00	54	30,5	20
3:43:00	54	30,4	22
3:44:00	54	30,4	20
3:45:00	54	30,5	19
3:46:00	54	30,4	29
3:47:00	54	30,5	28
3:48:00	54	30,4	30
3:49:00	54	30,4	24
3:50:00	54	30,4	31
3:51:00	54	30,4	26
3:52:00	54	30,5	18
3:53:00	54	30,5	21
3:54:00	54	30,4	18
3:55:00	54	30,4	19
3:56:00	54	30,5	19
3:57:00	54	30,4	30
3:58:00	54	30,4	18
3:59:00	54	30,4	21
4:00:00	54	30,4	25
4:01:00	54	30,4	24
4:02:00	54	30,4	28
4:03:00	54	30,5	20
4:04:00	54	30,4	38
4:05:00	54	30,4	25
4:06:00	54	30,4	16
4:07:00	54	30,4	19
4:08:00	54	30,4	40
4:09:00	54	30,5	21
4:10:00	54	30,4	29
4:11:00	54	30,4	38
4:12:00	54	30,5	37
4:13:00	54	30,5	37
4:14:00	54	30,5	35
4:15:00	54	30,4	34
4:16:00	54	30,4	33
4:17:00	54	30,5	27
4:18:00	54	30,4	28
4:19:00	54	30,5	36

File: project-root/data/Data Acquisition/Data Acquisition/2008 year (310)/Con 2 Kogalym 1250+70%A+30%MS-AS+0.1%D-167 (65C).txt
--Test Summary--
Full Path and File Name	
Instrument Name	7222-2
Instrument Type	Model 7222 Consistometer
Instrument Serial Number	128
Test Start Date	27.10.2008
Test Start Time	18:02:16
Test Stop Date	27.10.2008
Test Stop Time	21:17:17
Test Length	3:15:01
Final Sample Time Offset	3:15:00
Controller Schedule Name	
Sampling Period	60 seconds
Comments	P:25(30) T:65(30)
Information	WellID	Kogalym
Information	Customer	PetroResurs
Information	CementClass	A
Information	CementMfr	
Information	Additives	70%A+30%MS-AS+0.1%D-167
Information	Density	1250
Information	BHCT	65
Information	BHST	
Information	FluidLoss	
Information	JobType	168 mm csg production
Calculated Value	30Bc - TT	2:50:00
Calculated Value	70Bc - TT	3:15:00
Calculated Value	100Bc - TT	N/A
Initial Temperature (°C)	27 °C
Final Temperature (°C)	64 °C
Initial Pressure (MPa)	0,8 MPa
Final Pressure (MPa)	43,9 MPa
Initial Consistency (Bc)	8 Bc
Final Consistency (Bc)	72 Bc
--Data--
Time (HH:MM:SS)	Temperature (°C)	Pressure (MPa)	Consistency (Bc)
0:00:00	27	0,8	8
0:01:00	27	2,7	8
0:02:00	28	3,6	7
0:03:00	28	4,2	7
0:04:00	30	5,2	7
0:05:00	31	5,9	8
0:06:00	32	6,3	7
0:07:00	34	7,5	7
0:08:00	35	8,2	7
0:09:00	37	8,7	7
0:10:00	39	9,7	8
0:11:00	40	10,5	8
0:12:00	41	10,6	8
0:13:00	43	11,2	8
0:14:00	44	9,6	8
0:15:00			
0:17:00	47	2,5	6
0:18:00	47	2,9	6
0:19:00	47	4,3	6
0:20:00	47	4,9	6
0:21:00	47	5,3	6
0:22:00	48	6,4	6
0:23:00	50	7,2	6
0:24:00	52	8,0	6
0:25:00	54	8,8	5
0:26:00	56	9,4	5
0:27:00	58	10,2	5
0:28:00	60	10,9	5
0:29:00	61	11,6	5
0:30:00	63	12,2	4
0:31:00	64	13,1	4
0:32:00	65	13,6	4
0:33:00	66	14,3	4
0:34:00	67	15,1	3
0:35:00	68	15,9	3
0:36:00	68	16,3	2
0:37:00	67	17,1	2
0:38:00	67	18,2	2
0:39:00	66	18,9	2
0:40:00	66	19,6	2
0:41:00	65	20,3	3
0:42:00	65	21,2	3
0:43:00	65	21,8	3
0:44:00	65	22,6	3
0:45:00	65	23,5	3
0:46:00	65	24,2	3
0:47:00	65	24,8	3
0:48:00	65	25,6	3
0:49:00	65	26,5	3
0:50:00	65	27,4	3
0:51:00	65	28,0	3
0:52:00	65	28,9	4
0:53:00	65	29,4	4
0:54:00	65	30,3	3
0:55:00	65	31,3	3
0:56:00	65	31,7	3
0:57:00	65	32,6	4
0:58:00	64	33,2	3
0:59:00	65	34,1	4
1:00:00	64	34,7	3
1:01:00	64	35,6	3
1:02:00	65	36,5	4
1:03:00	65	37,3	4
1:04:00	65	37,9	4
1:05:00	65	38,9	4
1:06:00	64	39,4	3
1:07:00	65	40,3	3
1:08:00	65	41,0	4
1:09:00	65	41,9	3
1:10:00	64	42,5	3
1:11:00	64	43,3	3
1:12:00	65	43,9	3
1:13:00	64	43,8	3
1:14:00	64	43,9	3
1:15:00	64	43,8	3
1:16:00	64	43,9	3
1:17:00	64	43,9	3
1:18:00	64	43,9	3
1:19:00	64	43,9	3
1:20:00	64	44,0	3
1:21:00	64	43,8	3
1:22:00	64	43,9	3
1:23:00	64	43,8	3
1:24:00	65	43,8	3
1:25:00	65	43,8	3
1:26:00	65	44,0	3
1:27:00	65	43,9	3
1:28:00	64	44,1	3
1:29:00	64	44,0	3
1:30:00	64	44,0	3
1:31:00	64	43,9	3
1:32:00	64	43,9	3
1:33:00	64	43,9	3
1:34:00	64	43,9	3
1:35:00	64	43,8	3
1:36:00	64	43,9	3
1:37:00	64	43,9	3
1:38:00	64	43,8	3
1:39:00	64	43,8	3
1:40:00	64	43,9	3
1:41:00	64	44,1	3
1:42:00	64	44,1	3
1:43:00	64	44,0	3
1:44:00	64	43,9	3
1:45:00	64	44,0	3
1:46:00	65	44,0	3
1:47:00	65	43,8	3
1:48:00	65	43,9	3
1:49:00	64	44,0	4
1:50:00	64	44,0	4
1:51:00	64	43,9	4
1:52:00	64	43,9	4
1:53:00	64	43,9	4
1:54:00	64	43,9	4
1:55:00	64	43,8	4
1:56:00	64	43,9	4
1:57:00	64	43,9	5
1:58:00	64	43,9	5
1:59:00	65	43,8	5
2:00:00	65	43,9	5
2:01:00	65	43,9	5
2:02:00	64	43,8	6
2:03:00	64	43,9	6
2:04:00	64	43,8	6
2:05:00	64	43,8	6
2:06:00	64	43,8	6
2:07:00	64	43,8	6
2:08:00	64	43,8	6
2:09:00	64	44,3	6
2:10:00	64	44,2	7
2:11:00	64	44,1	7
2:12:00	64	44,0	7
2:13:00	64	43,9	7
2:14:00	64	43,9	7
2:15:00	64	43,8	7
2:16:00	64	44,0	8
2:17:00	64	43,9	9
2:18:00	64	43,8	10
2:19:00	64	43,9	10
2:20:00	64	43,9	10
2:21:00	64	43,9	10
2:22:00	64	43,9	10
2:23:00	64	43,8	10
2:24:00	64	43,8	11
2:25:00	64	43,9	11
2:26:00	64	44,1	11
2:27:00	64	44,0	11
2:28:00	64	44,1	12
2:29:00	64	44,1	13
2:30:00	64	44,0	14
2:31:00	64	44,0	15
2:32:00	64	43,9	16
2:33:00	64	43,8	16
2:34:00	64	43,9	16
2:35:00	64	44,0	18
2:36:00	64	43,9	18
2:37:00	64	43,9	18
2:38:00	64	43,8	19
2:39:00	64	43,8	20
2:40:00	64	43,8	22
2:41:00	64	43,9	22
2:42:00	64	43,8	23
2:43:00	64	43,9	24
2:44:00	64	43,9	24
2:45:00	64	43,8	25
2:46:00	64	43,9	26
2:47:00	64	43,9	27
2:48:00	64	43,9	28
2:49:00	64	43,9	31
2:50:00	64	43,8	33
2:51:00	64	43,8	34
2:52:00	64	43,8	36
2:53:00	64	43,8	36
2:54:00	64	43,8	36
2:55:00	64	44,1	37
2:56:00	64	44,0	38
2:57:00	64	43,9	39
2:58:00	64	43,9	41
2:59:00	64	43,9	43
3:00:00	64	43,8	44
3:01:00	64	44,0	48
3:02:00	64	43,9	52
3:03:00	64	43,9	54
3:04:00	64	43,9	56
3:05:00	64	43,8	57
3:06:00	64	43,8	59
3:07:00	64	43,8	61
3:08:00	64	43,9	23
3:09:00	64	43,8	61
3:10:00	64	44,1	67
3:11:00	64	44,0	68
3:12:00	64	44,0	68
3:13:00	64	44,0	70
3:14:00	64	43,9	71
3:15:00	64	43,9	72

File: project-root/data/Data Acquisition/Data Acquisition/2008 year (310)/Con 2 Kogalym G1500+1%Gel+1%SMS+0.18%R-7 (55C).txt
--Test Summary--
Full Path and File Name	
Instrument Name	7222-2
Instrument Type	Model 7222 Consistometer
Instrument Serial Number	128
Test Start Date	21.04.2008
Test Start Time	16:54:15
Test Stop Date	21.04.2008
Test Stop Time	20:53:56
Test Length	3:59:41
Final Sample Time Offset	3:59:00
Controller Schedule Name	
Sampling Period	60 seconds
Comments	T:55C(30);P:29MPa(30);Dry-blending
Information	WellID	59-5956
Information	Customer	Kogalym
Information	CementClass	G
Information	CementMfr	Dykerhoff
Information	Additives	1%Gel+1%SMS+0.18%R-7
Information	Density	1500
Information	BHCT	55
Information	BHST	75
Information	FluidLoss	
Information	JobType	146 csg
Calculated Value	30Bc - TT	N/A
Calculated Value	70Bc - TT	N/A
Calculated Value	100Bc - TT	N/A
Initial Temperature (°C)	29 °C
Final Temperature (°C)	26 °C
Initial Pressure (MPa)	2,8 MPa
Final Pressure (MPa)	0,0 MPa
Initial Consistency (Bc)	14 Bc
Final Consistency (Bc)	0 Bc
--Data--
Time (HH:MM:SS)	Temperature (°C)	Pressure (MPa)	Consistency (Bc)
0:00:00	29	2,8	14
0:01:00	31	3,6	17
0:02:00	32	4,7	18
0:03:00	33	5,1	17
0:04:00	33	6,1	17
0:05:00	34	7,3	17
0:06:00	35	8,0	12
0:07:00	35	8,7	11
0:08:00	36	10,1	18
0:09:00	36	10,7	15
0:10:00	37	11,8	13
0:11:00	38	12,8	14
0:12:00	38	13,7	13
0:13:00	39	14,5	14
0:14:00	40	15,2	16
0:15:00	41	16,0	16
0:16:00	42	17,0	16
0:17:00	43	18,0	12
0:18:00	44	19,2	15
0:19:00	45	19,9	19
0:20:00	46	20,7	15
0:21:00	47	21,6	17
0:22:00	48	22,4	18
0:23:00	49	23,2	18
0:24:00	49	24,4	15
0:25:00	50	25,1	25
0:26:00	51	25,9	19
0:27:00	52	26,8	16
0:28:00	53	28,0	25
0:29:00	54	28,7	19
0:30:00	55	29,2	14
0:31:00	56	29,0	15
0:32:00	56	29,2	16
0:33:00	56	29,1	17
0:34:00	56	29,1	12
0:35:00	56	29,3	23
0:36:00	56	29,2	20
0:37:00	56	29,2	12
0:38:00	55	29,3	12
0:39:00	55	29,3	12
0:40:00	55	29,3	12
0:41:00	55	29,2	12
0:42:00	55	29,2	12
0:43:00	55	29,2	13
0:44:00	55	29,2	20
0:45:00	55	29,2	17
0:46:00	55	29,2	16
0:47:00	55	29,3	16
0:48:00	55	29,3	16
0:49:00	55	29,3	15
0:50:00	55	29,3	15
0:51:00	55	29,3	18
0:52:00	55	29,3	19
0:53:00	55	29,3	17
0:54:00	55	29,3	18
0:55:00	55	29,3	14
0:56:00	55	29,3	13
0:57:00	55	29,3	15
0:58:00	55	29,3	18
0:59:00	55	29,3	13
1:00:00	55	29,3	10
1:01:00	55	29,3	10
1:02:00	55	29,3	14
1:03:00	55	29,3	13
1:04:00	55	29,3	15
1:05:00	55	29,3	18
1:06:00	55	29,3	17
1:07:00	55	29,2	20
1:08:00	55	29,2	18
1:09:00	55	29,2	16
1:10:00	55	29,2	13
1:11:00	55	29,2	13
1:12:00	55	29,2	19
1:13:00	55	29,1	14
1:14:00	55	29,1	16
1:15:00	55	29,1	16
1:16:00	55	29,1	16
1:17:00	55	29,1	14
1:18:00	55	29,5	10
1:19:00	55	29,4	11
1:20:00	55	29,3	11
1:21:00	55	29,3	14
1:22:00	55	29,2	14
1:23:00	55	29,2	11
1:24:00	55	29,2	12
1:25:00	55	29,1	13
1:26:00	55	29,0	14
1:27:00	55	29,1	15
1:28:00	55	29,4	15
1:29:00	55	29,3	15
1:30:00	55	29,2	15
1:31:00	55	29,2	15
1:32:00	55	29,1	15
1:33:00	55	29,1	15
1:34:00	55	29,2	17
1:35:00	55	29,1	16
1:36:00	55	29,2	16
1:37:00	55	29,1	16
1:38:00	55	29,1	16
1:39:00	55	29,3	17
1:40:00	55	29,2	19
1:41:00	55	29,0	15
1:42:00	55	29,1	15
1:43:00	55	29,0	15
1:44:00	55	29,3	14
1:45:00	55	29,3	14
1:46:00	55	29,2	15
1:47:00	55	29,2	16
1:48:00	55	29,3	18
1:49:00	55	29,1	18
1:50:00	55	29,3	15
1:51:00	55	29,2	15
1:52:00	55	29,2	14
1:53:00	55	29,2	13
1:54:00	55	29,1	12
1:55:00	55	29,2	10
1:56:00	55	29,0	3
1:57:00	55	29,2	2
1:58:00	56	29,2	2
1:59:00	56	29,3	2
2:00:00	56	29,1	2
2:01:00	56	29,4	2
2:02:00	57	29,3	2
2:03:00	57	29,1	2
2:04:00	57	29,4	2
2:05:00	57	29,2	2
2:06:00	57	29,0	2
2:07:00	58	29,1	2
2:08:00	58	29,4	2
2:09:00	58	29,2	2
2:10:00	58	29,0	2
2:11:00	58	29,4	2
2:12:00	58	29,2	2
2:13:00	59	29,1	2
2:14:00	59	29,4	2
2:15:00	59	29,3	2
2:16:00	59	29,1	2
2:17:00	59	29,1	2
2:18:00	59	29,3	2
2:19:00	59	29,2	2
2:20:00	59	29,2	2
2:21:00	59	29,0	2
2:22:00	59	29,2	2
2:23:00	59	29,1	2
2:24:00	59	29,2	2
2:25:00	59	29,0	2
2:26:00	58	29,1	2
2:27:00	58	29,2	2
2:28:00	58	29,1	2
2:29:00	58	29,3	2
2:30:00	58	29,2	2
2:31:00	58	29,0	2
2:32:00	58	29,1	2
2:33:00	58	29,3	2
2:34:00	57	29,1	2
2:35:00	57	29,2	2
2:36:00	57	29,1	2
2:37:00	57	29,3	2
2:38:00	57	29,1	2
2:39:00	57	29,3	2
2:40:00	57	29,2	2
2:41:00	56	29,0	2
2:42:00	56	29,2	2
2:43:00	56	29,1	2
2:44:00	56	29,2	2
2:45:00	56	29,1	2
2:46:00	56	29,5	2
2:47:00	55	29,3	2
2:48:00	55	29,2	2
2:49:00	55	29,1	2
2:50:00	55	29,1	2
2:51:00	55	29,1	2
2:52:00	55	29,3	2
2:53:00	54	29,5	2
2:54:00	54	29,3	2
2:55:00	54	29,7	2
2:56:00	54	29,7	2
2:57:00	54	29,7	2
2:58:00	54	29,7	2
2:59:00	54	29,6	2
3:00:00	54	29,6	2
3:01:00	54	29,6	2
3:02:00	54	29,5	2
3:03:00	54	29,5	2
3:04:00	54	29,6	2
3:05:00	54	29,6	2
3:06:00	55	29,6	2
3:07:00	55	29,5	2
3:08:00	55	29,5	2
3:09:00	55	29,4	2
3:10:00	55	29,0	2
3:11:00	56	29,0	2
3:12:00	56	29,1	2
3:13:00	56	29,0	2
3:14:00	57	29,3	2
3:15:00	57	29,2	2
3:16:00	57	29,1	2
3:17:00	58	29,3	2
3:18:00	58	29,1	2
3:19:00	58	29,3	2
3:20:00	58	29,0	2
3:21:00	58	29,1	2
3:22:00	58	29,2	2
3:23:00	58	29,1	2
3:24:00	58	29,1	2
3:25:00	58	29,3	2
3:26:00	58	29,2	2
3:27:00	58	29,2	2
3:28:00	58	29,1	2
3:29:00	58	29,2	2
3:30:00	58	29,1	2
3:31:00	57	29,2	2
3:32:00	57	29,1	2
3:33:00	57	29,2	2
3:34:00	57	29,1	2
3:35:00	57	29,2	2
3:36:00	57	29,1	2
3:37:00	57	29,3	2
3:38:00	57	29,1	2
3:39:00	57	29,4	2
3:40:00	56	29,2	2
3:41:00	56	29,1	2
3:42:00	56	29,4	2
3:43:00	56	29,3	2
3:44:00	56	29,2	2
3:45:00	56	29,1	2
3:46:00	56	29,1	2
3:47:00	56	29,1	2
3:48:00	56	29,4	2
3:49:00	55	29,3	2
3:50:00	55	1,5	3
3:51:00	50	0,1	1
3:52:00	39	0,0	-1
3:53:00	32	0,1	-0
3:54:00	30	0,1	-0
3:55:00	29	0,1	-0
3:56:00	28	0,1	0
3:57:00	28	0,1	0
3:58:00	27	0,1	0
3:59:00	26	0,0	0

File: project-root/data/Data Acquisition/Data Acquisition/2008 year (310)/Con 2 Kogalym G1920+0.5%FL+0.5%RPM+0.5%TA-1+0.15%LTR (69C).txt
--Test Summary--
Full Path and File Name	
Instrument Name	7222-2
Instrument Type	Model 7222 Consistometer
Instrument Serial Number	128
Test Start Date	05.03.2008
Test Start Time	14:35:49
Test Stop Date	05.03.2008
Test Stop Time	17:13:49
Test Length	2:38:00
Final Sample Time Offset	2:38:00
Controller Schedule Name	
Sampling Period	60 seconds
Comments	T: 69C(43); P: 35MPa(43)
Information	WellID	10-1042
Information	Customer	Kogalym
Information	CementClass	G
Information	CementMfr	Suhologskiy
Information	Additives	0.5%FL+0.5%RPM+0.5%TA-1+0.15%LTR
Information	Density	1920
Information	BHCT	69
Information	BHST	90
Information	FluidLoss	
Information	JobType	
Calculated Value	30Bc - TT	0:37:00
Calculated Value	70Bc - TT	2:38:00
Calculated Value	100Bc - TT	N/A
Initial Temperature (°C)	29 °C
Final Temperature (°C)	68 °C
Initial Pressure (MPa)	1,6 MPa
Final Pressure (MPa)	35,1 MPa
Initial Consistency (Bc)	24 Bc
Final Consistency (Bc)	97 Bc
--Data--
Time (HH:MM:SS)	Temperature (°C)	Pressure (MPa)	Consistency (Bc)
0:00:00	29	1,6	24
0:01:00	28	3,1	22
0:02:00	28	4,1	23
0:03:00	29	5,1	24
0:04:00	30	5,7	23
0:05:00	31	6,2	26
0:06:00	33	6,9	21
0:07:00	35	7,7	22
0:08:00	36	8,4	21
0:09:00	37	9,2	18
0:10:00	38	9,9	17
0:11:00	40	10,9	15
0:12:00	41	11,5	15
0:13:00	41	12,4	15
0:14:00	42	13,2	15
0:15:00	43	14,0	15
0:16:00	44	14,9	15
0:17:00	45	15,6	15
0:18:00	46	16,3	15
0:19:00	47	17,2	15
0:20:00	48	18,0	15
0:21:00	49	18,8	15
0:22:00	50	19,5	15
0:23:00	50	20,3	17
0:24:00	51	21,1	17
0:25:00	52	21,9	17
0:26:00	53	22,6	17
0:27:00	54	23,4	17
0:28:00	55	24,2	17
0:29:00	56	25,1	17
0:30:00	57	25,5	24
0:31:00	58	26,3	23
0:32:00	59	27,2	23
0:33:00	59	28,0	26
0:34:00	60	28,9	25
0:35:00	61	29,6	28
0:36:00	62	30,4	31
0:37:00	63	31,2	37
0:38:00	64	32,0	25
0:39:00	65	32,8	25
0:40:00	66	33,6	26
0:41:00	67	34,2	26
0:42:00	68	35,0	25
0:43:00	69	35,2	25
0:44:00	70	35,2	20
0:45:00	70	35,0	20
0:46:00	71	35,0	21
0:47:00	71	35,1	25
0:48:00	71	35,2	28
0:49:00	71	35,0	25
0:50:00	70	35,2	23
0:51:00	70	35,3	23
0:52:00	69	35,3	24
0:53:00	69	35,5	24
0:54:00	69	35,7	22
0:55:00	69	35,6	23
0:56:00	69	35,7	22
0:57:00	69	35,5	21
0:58:00	69	35,6	21
0:59:00	69	35,6	20
1:00:00	69	35,6	20
1:01:00	69	35,6	20
1:02:00	69	35,6	20
1:03:00	69	35,6	20
1:04:00	69	35,6	19
1:05:00	69	35,6	19
1:06:00	69	35,6	19
1:07:00	69	35,6	19
1:08:00	69	35,7	19
1:09:00	69	35,7	19
1:10:00	69	35,7	26
1:11:00	69	35,7	20
1:12:00	69	35,3	18
1:13:00	68	35,2	18
1:14:00	69	35,2	18
1:15:00	68	35,2	18
1:16:00	68	35,2	17
1:17:00	69	35,2	17
1:18:00	68	35,3	17
1:19:00	68	35,3	17
1:20:00	68	35,3	17
1:21:00	68	35,3	17
1:22:00	68	35,4	17
1:23:00	68	35,4	17
1:24:00	68	35,4	17
1:25:00	68	35,4	17
1:26:00	68	35,4	20
1:27:00	68	35,4	19
1:28:00	68	35,4	18
1:29:00	68	35,4	18
1:30:00	68	35,4	18
1:31:00	68	35,4	18
1:32:00	68	35,4	17
1:33:00	68	35,4	17
1:34:00	68	35,4	17
1:35:00	68	35,4	17
1:36:00	68	35,4	17
1:37:00	68	35,4	17
1:38:00	68	35,5	17
1:39:00	68	35,5	17
1:40:00	68	35,5	17
1:41:00	68	35,5	17
1:42:00	68	35,5	17
1:43:00	68	35,5	17
1:44:00	68	35,5	18
1:45:00	68	35,5	18
1:46:00	68	35,5	18
1:47:00	68	35,5	18
1:48:00	68	35,5	18
1:49:00	68	35,5	18
1:50:00	68	35,5	18
1:51:00	68	35,5	18
1:52:00	68	35,5	18
1:53:00	68	35,5	18
1:54:00	68	35,5	18
1:55:00	68	35,6	18
1:56:00	68	35,6	19
1:57:00	68	35,6	19
1:58:00	68	35,7	19
1:59:00	68	35,7	19
2:00:00	68	35,7	24
2:01:00	68	35,6	23
2:02:00	68	35,6	23
2:03:00	68	35,7	23
2:04:00	68	35,7	21
2:05:00	68	35,7	21
2:06:00	68	35,6	21
2:07:00	68	35,6	22
2:08:00	68	35,7	20
2:09:00	68	35,7	20
2:10:00	68	35,6	21
2:11:00	68	35,6	21
2:12:00	68	35,6	21
2:13:00	68	35,6	22
2:14:00	68	35,6	22
2:15:00	68	35,6	23
2:16:00	68	35,6	23
2:17:00	68	35,6	25
2:18:00	68	35,6	25
2:19:00	68	35,6	26
2:20:00	68	35,6	26
2:21:00	68	35,6	27
2:22:00	68	35,7	28
2:23:00	68	35,7	30
2:24:00	68	35,4	32
2:25:00	68	35,4	33
2:26:00	68	35,3	34
2:27:00	68	35,3	36
2:28:00	68	35,3	38
2:29:00	68	35,3	41
2:30:00	68	35,3	44
2:31:00	68	35,3	48
2:32:00	68	35,3	55
2:33:00	68	35,3	66
2:34:00	68	35,2	59
2:35:00	68	35,0	66
2:36:00	68	35,0	20
2:37:00	69	35,2	95
2:38:00	68	35,1	97

File: project-root/data/Data Acquisition/Data Acquisition/2008 year (310)/Con 2 Kogalym G1920+10%MMaxFF+7%MKU-85+0.3%FL+0.6%RPM+ 0.1%LTR-100+0.6%LX-200(65C).txt
--Test Summary--
Full Path and File Name	
Instrument Name	7222-2
Instrument Type	Model 7222 Consistometer
Instrument Serial Number	128
Test Start Date	13.03.2008
Test Start Time	18:24:52
Test Stop Date	13.03.2008
Test Stop Time	22:19:13
Test Length	3:54:21
Final Sample Time Offset	3:54:20
Controller Schedule Name	
Sampling Period	20 seconds
Comments	
Information	WellID	52-5221
Information	Customer	LukAik
Information	CementClass	G
Information	CementMfr	
Information	Additives	
Information	Density	
Information	BHCT	
Information	BHST	
Information	FluidLoss	
Information	JobType	
Calculated Value	30Bc - TT	3:54:20
Calculated Value	70Bc - TT	N/A
Calculated Value	100Bc - TT	N/A
Initial Temperature (°C)	26 °C
Final Temperature (°C)	64 °C
Initial Pressure (MPa)	1,6 MPa
Final Pressure (MPa)	53,1 MPa
Initial Consistency (Bc)	5 Bc
Final Consistency (Bc)	31 Bc
--Data--
Time (HH:MM:SS)	Temperature (°C)	Pressure (MPa)	Consistency (Bc)
0:00:00	26	1,6	5
0:00:20	25	2,5	5
0:00:40	25	2,8	5
0:01:00	25	3,7	5
0:01:20	25	4,2	5
0:01:40	25	4,1	5
0:02:00	25	4,8	5
0:02:20	25	5,5	5
0:02:40	26	6,1	5
0:03:00	26	6,0	5
0:03:20	26	6,6	5
0:03:40	27	7,1	5
0:04:00	27	7,6	5
0:04:20	27	8,0	5
0:04:40	28	8,4	5
0:05:00	28	8,7	5
0:05:20	29	9,1	5
0:05:40	29	9,5	5
0:06:00	30	9,8	5
0:06:20	30	10,0	5
0:06:40	31	10,4	5
0:07:00	31	11,0	5
0:07:20	32	11,3	5
0:07:40	32	12,1	5
0:08:00	32	12,4	5
0:08:20	33	12,7	5
0:08:40	33	13,0	5
0:09:00	34	13,6	5
0:09:20	34	14,0	5
0:09:40	34	14,5	5
0:10:00	35	14,7	5
0:10:20	35	15,1	5
0:10:40	36	15,8	5
0:11:00	36	16,0	5
0:11:20	37	16,3	5
0:11:40	37	17,1	5
0:12:00	37	17,3	5
0:12:20	38	18,1	5
0:12:40	38	18,3	5
0:13:00	38	18,7	5
0:13:20	39	19,0	5
0:13:40	39	19,6	5
0:14:00	39	19,8	5
0:14:20	40	20,2	5
0:14:40	40	20,6	5
0:15:00	40	21,2	5
0:15:20	41	21,5	5
0:15:40	41	22,2	5
0:16:00	41	22,5	5
0:16:20	42	22,8	5
0:16:40	42	23,2	5
0:17:00	42	23,9	5
0:17:20	43	24,4	5
0:17:40	43	24,7	5
0:18:00	43	24,9	5
0:18:20	44	25,4	5
0:18:40	44	25,8	5
0:19:00	44	26,3	5
0:19:20	45	26,5	5
0:19:40	45	27,0	5
0:20:00	45	27,4	5
0:20:20	46	28,2	5
0:20:40	46	28,5	5
0:21:00	46	28,8	5
0:21:20	47	29,1	5
0:21:40	47	29,8	5
0:22:00	47	30,1	5
0:22:20	47	30,5	5
0:22:40	48	30,8	5
0:23:00	48	31,3	5
0:23:20	49	31,7	5
0:23:40	49	32,3	5
0:24:00	49	32,6	5
0:24:20	50	33,4	5
0:24:40	50	33,7	5
0:25:00	50	34,0	5
0:25:20	50	34,3	5
0:25:40	51	34,7	5
0:26:00	51	35,0	5
0:26:20	51	35,7	5
0:26:40	52	35,9	5
0:27:00	52	36,4	5
0:27:20	52	36,8	5
0:27:40	53	37,5	5
0:28:00	53	37,8	5
0:28:20	53	38,2	5
0:28:40	54	38,5	5
0:29:00	54	39,0	5
0:29:20	54	39,5	5
0:29:40	55	39,8	5
0:30:00	55	40,3	5
0:30:20	55	40,6	5
0:30:40	56	41,2	5
0:31:00	56	41,5	5
0:31:20	56	41,9	5
0:31:40	57	42,2	5
0:32:00	57	42,9	5
0:32:20	57	43,1	5
0:32:40	58	43,7	5
0:33:00	58	43,9	5
0:33:20	58	44,5	5
0:33:40	59	44,9	5
0:34:00	59	45,3	5
0:34:20	59	45,6	5
0:34:40	59	46,3	5
0:35:00	60	46,6	5
0:35:20	60	46,9	5
0:35:40	61	47,5	5
0:36:00	61	47,9	5
0:36:20	61	48,3	5
0:36:40	61	48,7	5
0:37:00	62	49,2	5
0:37:20	62	49,5	5
0:37:40	63	49,9	5
0:38:00	63	50,5	5
0:38:20	63	50,7	5
0:38:40	64	51,2	5
0:39:00	64	51,7	5
0:39:20	64	52,0	5
0:39:40	65	52,4	5
0:40:00	65	52,9	5
0:40:20	65	53,1	5
0:40:40	66	53,2	5
0:41:00	66	53,1	5
0:41:20	66	53,0	5
0:41:40	66	53,2	5
0:42:00	66	53,0	5
0:42:20	66	53,1	5
0:42:40	67	52,9	5
0:43:00	67	53,0	5
0:43:20	67	53,2	5
0:43:40	67	53,1	5
0:44:00	67	53,0	5
0:44:20	67	53,3	5
0:44:40	67	53,2	5
0:45:00	66	53,1	5
0:45:20	67	53,0	5
0:45:40	66	53,1	5
0:46:00	66	53,1	5
0:46:20	66	53,0	5
0:46:40	66	53,1	5
0:47:00	66	53,1	5
0:47:20	66	53,0	5
0:47:40	66	53,0	5
0:48:00	66	53,3	5
0:48:20	66	53,3	5
0:48:40	66	53,3	5
0:49:00	66	53,2	5
0:49:20	66	53,2	5
0:49:40	66	53,2	5
0:50:00	66	53,2	5
0:50:20	66	53,2	5
0:50:40	65	53,2	5
0:51:00	65	53,2	5
0:51:20	65	53,2	5
0:51:40	65	53,2	5
0:52:00	65	53,2	5
0:52:20	65	53,2	5
0:52:40	65	53,2	5
0:53:00	65	53,1	5
0:53:20	65	53,2	5
0:53:40	65	53,2	5
0:54:00	65	53,2	5
0:54:20	65	53,2	5
0:54:40	65	53,2	5
0:55:00	65	53,2	5
0:55:20	65	53,3	5
0:55:40	65	53,3	5
0:56:00	65	53,3	5
0:56:20	65	53,3	5
0:56:40	65	53,3	5
0:57:00	65	53,3	5
0:57:20	65	53,3	5
0:57:40	65	53,3	5
0:58:00	65	53,3	5
0:58:20	65	53,3	5
0:58:40	65	53,3	5
0:59:00	65	53,4	5
0:59:20	65	53,4	5
0:59:40	65	53,3	5
1:00:00	65	53,3	5
1:00:20	65	53,3	5
1:00:40	65	53,4	5
1:01:00	65	53,3	5
1:01:20	65	53,3	5
1:01:40	65	53,3	5
1:02:00	65	53,3	5
1:02:20	65	53,3	5
1:02:40	65	53,3	5
1:03:00	65	53,3	5
1:03:20	65	53,3	5
1:03:40	65	53,3	5
1:04:00	65	53,3	5
1:04:20	65	53,3	5
1:04:40	65	53,3	5
1:05:00	65	53,3	5
1:05:20	65	53,4	5
1:05:40	65	53,4	5
1:06:00	65	53,4	5
1:06:20	65	53,4	5
1:06:40	65	53,4	5
1:07:00	65	53,4	5
1:07:20	65	53,4	5
1:07:40	65	53,4	5
1:08:00	65	53,4	5
1:08:20	65	53,4	5
1:08:40	65	53,4	5
1:09:00	65	53,4	5
1:09:20	65	53,4	5
1:09:40	65	53,4	5
1:10:00	65	53,4	5
1:10:20	65	53,4	5
1:10:40	65	53,4	5
1:11:00	65	53,4	5
1:11:20	65	53,4	5
1:11:40	65	53,4	5
1:12:00	65	53,4	5
1:12:20	65	53,4	5
1:12:40	65	53,4	5
1:13:00	65	53,4	5
1:13:20	65	53,4	5
1:13:40	65	53,4	5
1:14:00	65	53,5	5
1:14:20	65	53,5	5
1:14:40	65	53,5	5
1:15:00	65	53,4	5
1:15:20	64	53,4	5
1:15:40	65	53,4	5
1:16:00	65	53,4	5
1:16:20	65	53,4	5
1:16:40	65	53,5	5
1:17:00	65	53,5	5
1:17:20	65	53,5	5
1:17:40	65	53,5	5
1:18:00	65	53,5	5
1:18:20	65	53,5	5
1:18:40	65	53,5	5
1:19:00	64	53,5	5
1:19:20	64	53,5	5
1:19:40	64	53,5	5
1:20:00	64	53,5	5
1:20:20	65	53,5	5
1:20:40	65	53,5	5
1:21:00	64	53,5	5
1:21:20	64	53,5	5
1:21:40	65	53,5	5
1:22:00	65	53,5	5
1:22:20	65	53,5	5
1:22:40	65	53,5	5
1:23:00	65	53,5	5
1:23:20	64	53,5	5
1:23:40	64	53,5	5
1:24:00	65	53,5	5
1:24:20	64	53,5	5
1:24:40	64	53,5	5
1:25:00	64	53,5	5
1:25:20	64	53,5	5
1:25:40	65	53,5	5
1:26:00	64	53,5	5
1:26:20	65	53,5	5
1:26:40	65	53,6	5
1:27:00	64	53,5	5
1:27:20	65	53,6	5
1:27:40	64	53,6	5
1:28:00	64	53,6	5
1:28:20	64	53,6	5
1:28:40	64	53,6	5
1:29:00	65	53,6	5
1:29:20	64	53,6	5
1:29:40	64	53,6	5
1:30:00	64	53,6	5
1:30:20	64	53,6	5
1:30:40	64	53,6	5
1:31:00	64	53,6	5
1:31:20	64	53,6	5
1:31:40	64	53,6	5
1:32:00	64	53,6	5
1:32:20	65	53,6	5
1:32:40	64	53,6	5
1:33:00	64	53,6	5
1:33:20	65	53,6	5
1:33:40	64	53,6	5
1:34:00	65	53,6	5
1:34:20	64	53,6	5
1:34:40	65	53,6	5
1:35:00	64	53,6	5
1:35:20	64	53,6	5
1:35:40	64	53,6	5
1:36:00	65	53,6	5
1:36:20	64	53,6	5
1:36:40	64	53,6	5
1:37:00	64	53,6	5
1:37:20	64	53,6	5
1:37:40	64	53,6	5
1:38:00	64	53,6	5
1:38:20	64	53,6	5
1:38:40	65	53,6	5
1:39:00	65	53,6	5
1:39:20	65	53,6	5
1:39:40	65	53,6	5
1:40:00	64	53,6	5
1:40:20	64	53,6	5
1:40:40	64	53,6	5
1:41:00	64	53,6	5
1:41:20	64	53,6	5
1:41:40	64	53,7	5
1:42:00	64	53,7	5
1:42:20	64	53,7	5
1:42:40	64	53,6	5
1:43:00	64	53,6	5
1:43:20	65	53,6	5
1:43:40	64	53,6	5
1:44:00	64	53,6	5
1:44:20	64	53,6	5
1:44:40	64	53,6	5
1:45:00	64	53,6	5
1:45:20	64	53,6	5
1:45:40	64	53,6	5
1:46:00	64	53,6	5
1:46:20	64	53,6	5
1:46:40	64	53,6	5
1:47:00	64	53,6	5
1:47:20	64	53,6	5
1:47:40	64	53,6	5
1:48:00	64	53,6	5
1:48:20	64	53,6	5
1:48:40	64	53,6	5
1:49:00	64	53,6	5
1:49:20	64	53,6	5
1:49:40	64	53,6	5
1:50:00	64	53,6	5
1:50:20	64	53,6	5
1:50:40	64	53,6	5
1:51:00	64	53,6	5
1:51:20	64	53,6	5
1:51:40	64	53,6	5
1:52:00	64	53,6	5
1:52:20	64	53,6	5
1:52:40	64	53,6	5
1:53:00	64	53,6	5
1:53:20	64	53,6	5
1:53:40	64	53,6	5
1:54:00	64	53,6	5
1:54:20	64	53,6	5
1:54:40	64	53,6	5
1:55:00	64	53,6	5
1:55:20	64	53,6	5
1:55:40	64	53,6	5
1:56:00	64	53,6	5
1:56:20	64	53,6	5
1:56:40	64	53,6	5
1:57:00	64	53,6	5
1:57:20	64	53,6	5
1:57:40	64	53,6	5
1:58:00	64	53,6	5
1:58:20	64	53,6	5
1:58:40	64	53,6	5
1:59:00	64	53,6	5
1:59:20	64	53,6	5
1:59:40	64	53,6	5
2:00:00	64	53,6	5
2:00:20	64	53,6	5
2:00:40	64	53,6	5
2:01:00	64	53,6	5
2:01:20	64	53,6	5
2:01:40	64	53,6	5
2:02:00	64	53,6	5
2:02:20	64	53,6	5
2:02:40	64	53,6	5
2:03:00	64	53,6	5
2:03:20	64	53,6	5
2:03:40	64	53,6	5
2:04:00	64	53,6	5
2:04:20	64	53,6	5
2:04:40	64	53,6	5
2:05:00	64	53,6	5
2:05:20	64	53,6	5
2:05:40	64	53,6	5
2:06:00	64	53,6	5
2:06:20	64	53,6	5
2:06:40	64	53,6	5
2:07:00	64	53,6	5
2:07:20	64	53,6	5
2:07:40	64	53,6	5
2:08:00	64	53,6	5
2:08:20	64	53,6	5
2:08:40	64	53,6	5
2:09:00	64	53,6	5
2:09:20	64	53,6	5
2:09:40	64	53,6	5
2:10:00	64	53,6	5
2:10:20	64	53,6	5
2:10:40	64	53,6	5
2:11:00	64	53,6	5
2:11:20	64	53,6	5
2:11:40	64	53,6	5
2:12:00	64	53,6	5
2:12:20	64	53,6	5
2:12:40	64	53,6	5
2:13:00	64	53,6	5
2:13:20	64	53,6	5
2:13:40	64	53,6	5
2:14:00	64	53,6	5
2:14:20	64	53,6	5
2:14:40	64	53,6	5
2:15:00	64	53,6	5
2:15:20	64	53,6	5
2:15:40	64	53,6	5
2:16:00	64	53,6	5
2:16:20	64	53,6	5
2:16:40	64	53,6	5
2:17:00	64	53,6	5
2:17:20	64	53,6	5
2:17:40	64	53,6	5
2:18:00	64	53,6	5
2:18:20	64	53,6	5
2:18:40	64	53,6	5
2:19:00	64	53,6	5
2:19:20	64	53,6	5
2:19:40	64	53,6	5
2:20:00	64	53,6	5
2:20:20	64	53,6	5
2:20:40	64	53,6	5
2:21:00	64	53,6	5
2:21:20	64	53,6	5
2:21:40	64	53,6	5
2:22:00	64	53,6	5
2:22:20	64	53,6	5
2:22:40	64	53,6	5
2:23:00	64	53,6	5
2:23:20	64	53,6	5
2:23:40	64	53,6	5
2:24:00	64	53,5	5
2:24:20	64	53,6	5
2:24:40	64	53,6	5
2:25:00	64	53,6	5
2:25:20	64	53,5	5
2:25:40	64	53,5	5
2:26:00	64	53,5	5
2:26:20	64	53,5	5
2:26:40	64	53,6	5
2:27:00	64	53,6	5
2:27:20	64	53,5	5
2:27:40	64	53,5	5
2:28:00	64	53,5	5
2:28:20	64	53,5	5
2:28:40	64	53,5	5
2:29:00	64	53,6	5
2:29:20	64	53,5	5
2:29:40	64	53,5	5
2:30:00	64	53,5	5
2:30:20	64	53,5	5
2:30:40	64	53,5	5
2:31:00	64	53,5	5
2:31:20	64	53,6	5
2:31:40	64	53,6	5
2:32:00	64	53,6	5
2:32:20	64	53,6	5
2:32:40	64	53,5	5
2:33:00	64	53,5	5
2:33:20	64	53,5	5
2:33:40	64	53,5	5
2:34:00	64	53,5	5
2:34:20	64	53,5	5
2:34:40	64	53,5	5
2:35:00	64	53,5	5
2:35:20	64	53,6	5
2:35:40	64	53,6	5
2:36:00	64	53,6	5
2:36:20	64	53,6	5
2:36:40	64	53,5	5
2:37:00	64	53,6	5
2:37:20	64	53,6	5
2:37:40	64	53,6	5
2:38:00	64	53,6	5
2:38:20	64	53,5	5
2:38:40	64	53,5	5
2:39:00	64	53,5	5
2:39:20	64	53,5	5
2:39:40	64	53,5	5
2:40:00	64	53,5	5
2:40:20	64	53,5	5
2:40:40	64	53,5	5
2:41:00	64	53,5	5
2:41:20	64	53,5	5
2:41:40	64	53,5	5
2:42:00	64	53,6	5
2:42:20	64	53,5	5
2:42:40	64	53,5	5
2:43:00	64	53,5	5
2:43:20	64	53,5	5
2:43:40	64	53,5	5
2:44:00	64	53,5	5
2:44:20	64	53,6	5
2:44:40	64	53,6	5
2:45:00	64	53,6	5
2:45:20	64	53,6	5
2:45:40	64	53,6	5
2:46:00	64	53,6	5
2:46:20	64	53,6	5
2:46:40	64	53,5	5
2:47:00	64	53,5	5
2:47:20	64	53,5	5
2:47:40	64	53,5	5
2:48:00	64	53,5	5
2:48:20	64	53,5	5
2:48:40	64	53,5	5
2:49:00	64	53,5	5
2:49:20	64	53,5	5
2:49:40	64	53,5	5
2:50:00	64	53,5	5
2:50:20	64	53,5	5
2:50:40	64	53,5	5
2:51:00	64	53,5	5
2:51:20	64	53,5	5
2:51:40	64	53,5	5
2:52:00	64	53,5	5
2:52:20	64	53,5	5
2:52:40	64	53,5	5
2:53:00	64	53,5	5
2:53:20	64	53,5	5
2:53:40	64	53,5	5
2:54:00	64	53,5	5
2:54:20	64	53,5	5
2:54:40	64	53,5	5
2:55:00	64	53,5	5
2:55:20	64	53,5	5
2:55:40	64	53,5	5
2:56:00	64	53,5	5
2:56:20	64	53,5	5
2:56:40	64	53,5	5
2:57:00	64	53,5	5
2:57:20	64	53,5	5
2:57:40	64	53,5	5
2:58:00	64	53,5	5
2:58:20	64	53,5	5
2:58:40	64	53,5	5
2:59:00	64	53,5	5
2:59:20	64	53,4	5
2:59:40	64	53,4	5
3:00:00	64	53,4	5
3:00:20	64	53,5	5
3:00:40	64	53,5	5
3:01:00	64	53,5	5
3:01:20	64	53,5	5
3:01:40	64	53,5	5
3:02:00	64	53,5	5
3:02:20	64	53,4	5
3:02:40	64	53,4	5
3:03:00	64	53,4	5
3:03:20	64	53,5	5
3:03:40	64	53,5	5
3:04:00	64	53,5	5
3:04:20	64	53,4	5
3:04:40	64	53,5	5
3:05:00	64	53,4	5
3:05:20	64	53,4	5
3:05:40	64	53,5	5
3:06:00	64	53,4	5
3:06:20	64	53,4	5
3:06:40	64	53,4	5
3:07:00	64	53,4	5
3:07:20	64	53,4	5
3:07:40	64	53,4	5
3:08:00	64	53,4	5
3:08:20	64	53,4	5
3:08:40	64	53,4	5
3:09:00	64	53,4	5
3:09:20	64	53,4	5
3:09:40	64	53,4	5
3:10:00	64	53,4	5
3:10:20	64	53,4	5
3:10:40	64	53,4	5
3:11:00	64	53,4	5
3:11:20	64	53,4	5
3:11:40	64	53,4	5
3:12:00	64	53,4	5
3:12:20	64	53,4	5
3:12:40	64	53,4	5
3:13:00	64	53,4	5
3:13:20	64	53,4	5
3:13:40	64	53,4	5
3:14:00	64	53,4	5
3:14:20	64	53,4	5
3:14:40	64	53,4	5
3:15:00	64	53,4	5
3:15:20	64	53,3	5
3:15:40	64	53,4	5
3:16:00	64	53,3	5
3:16:20	64	53,4	5
3:16:40	64	53,3	5
3:17:00	64	53,3	5
3:17:20	64	53,3	5
3:17:40	64	53,3	5
3:18:00	64	53,3	5
3:18:20	64	53,3	5
3:18:40	64	53,3	5
3:19:00	64	53,3	5
3:19:20	64	53,3	5
3:19:40	64	53,3	5
3:20:00	64	53,3	5
3:20:20	64	53,3	5
3:20:40	64	53,3	5
3:21:00	64	53,3	5
3:21:20	64	53,3	5
3:21:40	64	53,3	5
3:22:00	64	53,3	5
3:22:20	64	53,3	5
3:22:40	64	53,3	5
3:23:00	64	53,3	5
3:23:20	64	53,3	5
3:23:40	64	53,3	5
3:24:00	64	53,3	5
3:24:20	64	53,3	5
3:24:40	64	53,3	5
3:25:00	64	53,3	5
3:25:20	64	53,3	5
3:25:40	64	53,3	5
3:26:00	64	53,3	5
3:26:20	64	53,3	5
3:26:40	64	53,3	5
3:27:00	64	53,3	5
3:27:20	64	53,3	6
3:27:40	64	53,3	6
3:28:00	64	53,3	6
3:28:20	64	53,3	6
3:28:40	64	53,3	7
3:29:00	64	53,3	7
3:29:20	64	53,3	7
3:29:40	64	53,3	8
3:30:00	64	53,3	9
3:30:20	64	53,3	9
3:30:40	64	53,3	10
3:31:00	64	53,2	10
3:31:20	64	53,2	10
3:31:40	64	53,2	12
3:32:00	64	53,2	13
3:32:20	64	53,2	14
3:32:40	64	53,2	16
3:33:00	64	53,2	16
3:33:20	64	53,2	16
3:33:40	64	53,2	16
3:34:00	64	53,2	17
3:34:20	64	53,2	17
3:34:40	64	53,2	17
3:35:00	64	53,2	17
3:35:20	64	53,2	17
3:35:40	64	53,2	18
3:36:00	64	53,2	18
3:36:20	64	53,2	18
3:36:40	64	53,2	18
3:37:00	64	53,2	18
3:37:20	64	53,2	19
3:37:40	64	53,2	19
3:38:00	64	53,2	20
3:38:20	64	53,2	21
3:38:40	64	53,2	22
3:39:00	64	53,2	22
3:39:20	64	53,2	22
3:39:40	64	53,2	22
3:40:00	64	53,2	22
3:40:20	64	53,2	22
3:40:40	64	53,2	23
3:41:00	64	53,2	23
3:41:20	64	53,2	24
3:41:40	64	53,2	24
3:42:00	64	53,2	24
3:42:20	64	53,2	25
3:42:40	64	53,2	25
3:43:00	64	53,2	25
3:43:20	64	53,2	25
3:43:40	64	53,2	25
3:44:00	64	53,1	25
3:44:20	64	53,1	25
3:44:40	64	53,1	25
3:45:00	64	53,1	25
3:45:20	64	53,1	25
3:45:40	64	53,1	25
3:46:00	64	53,1	26
3:46:20	64	53,1	26
3:46:40	64	53,1	26
3:47:00	64	53,1	27
3:47:20	64	53,1	27
3:47:40	64	53,1	27
3:48:00	64	53,1	27
3:48:20	64	53,1	27
3:48:40	64	53,1	28
3:49:00	64	53,1	28
3:49:20	64	53,1	28
3:49:40	64	53,1	28
3:50:00	64	53,1	28
3:50:20	64	53,1	28
3:50:40	64	53,1	28
3:51:00	64	53,1	28
3:51:20	64	53,1	28
3:51:40	64	53,1	29
3:52:00	64	53,1	29
3:52:20	64	53,1	30
3:52:40	64	53,1	30
3:53:00	64	53,1	30
3:53:20	64	53,1	30
3:53:40	64	53,1	30
3:54:00	64	53,1	30
3:54:20	64	53,1	31

File: project-root/data/Data Acquisition/Data Acquisition/2008 year (310)/Con 2 Kogalym G1930+0.1%LTR-100 (98C).txt
--Test Summary--
Full Path and File Name	
Instrument Name	7222-2
Instrument Type	Model 7222 Consistometer
Instrument Serial Number	128
Test Start Date	10.01.2008
Test Start Time	18:12:53
Test Stop Date	10.01.2008
Test Stop Time	19:41:53
Test Length	1:29:00
Final Sample Time Offset	1:29:00
Controller Schedule Name	
Sampling Period	60 seconds
Comments	MPa: 47(44), T:98(44)
Information	WellID	72-436
Information	Customer	Nadym
Information	CementClass	PCT-I-G
Information	CementMfr	Dykerhoff
Information	Additives	0.1%LTR-100
Information	Density	1930
Information	BHCT	98
Information	BHST	
Information	FluidLoss	
Information	JobType	Bottom Plug
Calculated Value	30Bc - TT	1:23:00
Calculated Value	70Bc - TT	1:29:00
Calculated Value	100Bc - TT	N/A
Initial Temperature (°C)	24 °C
Final Temperature (°C)	97 °C
Initial Pressure (MPa)	2,0 MPa
Final Pressure (MPa)	47,1 MPa
Initial Consistency (Bc)	3 Bc
Final Consistency (Bc)	79 Bc
--Data--
Time (HH:MM:SS)	Temperature (°C)	Pressure (MPa)	Consistency (Bc)
0:00:00	24	2,0	3
0:01:00	24	3,3	3
0:02:00	24	4,6	3
0:03:00	25	5,7	3
0:04:00	26	6,7	4
0:05:00	29	7,8	3
0:06:00	31	8,7	3
0:07:00	33	9,7	4
0:08:00	35	10,9	4
0:09:00	37	11,8	4
0:10:00	39	12,4	4
0:11:00	41	14,0	4
0:12:00	43	15,0	4
0:13:00	45	16,0	4
0:14:00	47	16,6	4
0:15:00	48	16,9	4
0:16:00	50	19,0	4
0:17:00	51	20,1	4
0:18:00	53	20,5	3
0:19:00	55	22,2	3
0:20:00	56	23,1	3
0:21:00	58	24,0	3
0:22:00	60	25,1	3
0:23:00	61	26,0	4
0:24:00	63	27,0	4
0:25:00	65	27,8	4
0:26:00	67	28,3	3
0:27:00	68	30,3	3
0:28:00	70	30,2	3
0:29:00	72	32,2	3
0:30:00	73	33,0	3
0:31:00	75	34,1	3
0:32:00	77	35,3	3
0:33:00	78	36,1	3
0:34:00	80	37,1	3
0:35:00	81	38,1	3
0:36:00	83	39,0	3
0:37:00	85	39,9	3
0:38:00	86	41,4	3
0:39:00	88	42,2	3
0:40:00	90	43,6	3
0:41:00	92	44,4	3
0:42:00	93	45,1	3
0:43:00	95	46,5	4
0:44:00	97	47,2	4
0:45:00	98	47,5	4
0:46:00	100	47,3	4
0:47:00	100	47,0	6
0:48:00	100	47,1	8
0:49:00	100	47,1	10
0:50:00	100	47,2	9
0:51:00	99	47,0	13
0:52:00	99	47,2	10
0:53:00	99	47,0	10
0:54:00	98	47,1	10
0:55:00	98	47,2	10
0:56:00	98	47,1	10
0:57:00	98	47,1	10
0:58:00	98	47,1	11
0:59:00	98	47,1	10
1:00:00	97	47,1	9
1:01:00	97	47,2	10
1:02:00	97	47,2	9
1:03:00	97	47,1	10
1:04:00	97	47,1	10
1:05:00	97	47,1	10
1:06:00	97	47,1	13
1:07:00	97	47,1	13
1:08:00	97	47,1	11
1:09:00	97	47,2	11
1:10:00	97	47,2	11
1:11:00	97	47,2	10
1:12:00	97	47,2	12
1:13:00	97	47,2	12
1:14:00	97	47,2	10
1:15:00	97	47,2	11
1:16:00	97	47,2	11
1:17:00	97	47,3	15
1:18:00	97	47,1	18
1:19:00	97	47,2	19
1:20:00	97	47,1	21
1:21:00	97	47,1	22
1:22:00	97	47,0	36
1:23:00	97	47,2	38
1:24:00	97	47,2	43
1:25:00	97	47,1	50
1:26:00	97	47,1	57
1:27:00	97	47,3	65
1:28:00	97	47,2	81
1:29:00	97	47,1	79
