Repository: ProgWizer/parser

File: project-root/data/Data Acquisition/Data Acquisition/2008 year (310)/Con 2 Laganskaya1 G1900+0.2%RPM+0.2%LTR-100 (90C).txt
--Test Summary--
Full Path and File Name	
Instrument Name	7222-2
Instrument Type	Model 7222 Consistometer
Instrument Serial Number	128
Test Start Date	07.10.2008
Test Start Time	13:02:11
Test Stop Date	07.10.2008
Test Stop Time	17:00:11
Test Length	3:58:00
Final Sample Time Offset	3:58:00
Controller Schedule Name	
Sampling Period	60 seconds
Comments	P:33(45);T:90(45)
Information	WellID	Laganskaya-1
Information	Customer	PetroResurs
Information	CementClass	G
Information	CementMfr	Dykerhoff
Information	Additives	0.2%RPM+0.2%LTR-100
Information	Density	1900
Information	BHCT	90
Information	BHST	95
Information	FluidLoss	
Information	JobType	PLUG
Calculated Value	30Bc - TT	3:46:00
Calculated Value	70Bc - TT	3:58:00
Calculated Value	100Bc - TT	N/A
Initial Temperature (°C)	30 °C
Final Temperature (°C)	89 °C
Initial Pressure (MPa)	0,6 MPa
Final Pressure (MPa)	31,6 MPa
Initial Consistency (Bc)	9 Bc
Final Consistency (Bc)	82 Bc
--Data--
Time (HH:MM:SS)	Temperature (°C)	Pressure (MPa)	Consistency (Bc)
0:00:00	30	0,6	9
0:01:00	30	0,9	10
0:02:00	31	1,8	9
0:03:00	32	3,5	9
0:04:00	33	5,3	6
0:05:00	35	6,7	1
0:06:00	37	8,0	6
0:07:00	38	8,1	8
0:08:00	40	9,2	7
0:09:00	42	8,6	8
0:10:00	43	9,8	8
0:11:00	45	11,0	6
0:12:00	46	10,5	5
0:13:00	48	11,9	4
0:14:00	49	13,1	8
0:15:00	51	12,9	7
0:16:00	52	14,3	7
0:17:00	54	13,8	7
0:18:00	55	15,1	4
0:19:00	56	16,3	6
0:20:00	58	15,6	4
0:21:00	59	17,0	6
0:22:00	61	18,6	5
0:23:00	62	17,8	5
0:24:00	64	19,0	4
0:25:00	65	20,1	2
0:26:00	67	21,4	3
0:27:00	68	20,5	5
0:28:00	69	21,8	5
0:29:00	71	23,1	5
0:30:00	72	21,4	8
0:31:00	74	22,7	9
0:32:00	75	23,7	12
0:33:00	77	24,8	11
0:34:00	78	25,9	12
0:35:00	79	27,0	11
0:36:00	81	27,9	10
0:37:00	82	28,5	3
0:38:00	83	29,1	-0
0:39:00	84	29,9	0
0:40:00	85	30,7	8
0:41:00	86	28,2	7
0:42:00	87	29,0	5
0:43:00	88	29,8	0
0:44:00	89	30,6	1
0:45:00	89	31,3	2
0:46:00	90	31,0	8
0:47:00	91	30,4	5
0:48:00	91	30,0	4
0:49:00	91	29,7	5
0:50:00	91	29,4	3
0:51:00	91	29,2	8
0:52:00	90	29,1	7
0:53:00	90	29,0	7
0:54:00	90	29,0	6
0:55:00	90	28,9	6
0:56:00	90	28,9	5
0:57:00	89	28,8	6
0:58:00	89	28,8	7
0:59:00	89	28,9	7
1:00:00	89	29,0	7
1:01:00	89	29,0	7
1:02:00	89	29,0	6
1:03:00	89	29,0	6
1:04:00	89	29,1	6
1:05:00	89	29,1	6
1:06:00	89	29,1	7
1:07:00	89	29,2	6
1:08:00	89	29,3	6
1:09:00	89	29,3	6
1:10:00	89	29,3	6
1:11:00	89	29,4	6
1:12:00	89	29,4	6
1:13:00	89	29,5	6
1:14:00	89	29,4	6
1:15:00	89	29,4	6
1:16:00	89	29,4	6
1:17:00	89	29,4	6
1:18:00	89	29,5	6
1:19:00	89	29,5	7
1:20:00	89	29,5	7
1:21:00	89	29,5	7
1:22:00	89	29,5	7
1:23:00	89	29,5	7
1:24:00	89	29,6	7
1:25:00	89	29,6	7
1:26:00	89	29,5	7
1:27:00	89	29,5	7
1:28:00	89	29,6	7
1:29:00	89	29,6	7
1:30:00	89	29,6	7
1:31:00	89	33,8	7
1:32:00	89	33,4	7
1:33:00	89	33,2	7
1:34:00	89	33,2	8
1:35:00	89	33,3	8
1:36:00	89	33,4	8
1:37:00	89	33,5	8
1:38:00	89	33,5	8
1:39:00	89	33,5	8
1:40:00	89	33,5	8
1:41:00	89	33,5	8
1:42:00	89	33,5	8
1:43:00	89	33,5	9
1:44:00	89	33,5	9
1:45:00	89	33,5	9
1:46:00	89	33,5	9
1:47:00	89	33,6	9
1:48:00	89	33,6	9
1:49:00	89	33,6	9
1:50:00	89	33,6	9
1:51:00	89	33,6	9
1:52:00	89	33,6	9
1:53:00	89	33,6	9
1:54:00	89	33,6	10
1:55:00	89	33,6	10
1:56:00	89	33,6	10
1:57:00	89	33,6	10
1:58:00	89	33,6	10
1:59:00	89	33,7	10
2:00:00	89	33,6	10
2:01:00	89	33,6	10
2:02:00	89	33,6	10
2:03:00	89	33,8	10
2:04:00	89	33,7	10
2:05:00	89	33,6	10
2:06:00	89	33,5	10
2:07:00	89	33,6	11
2:08:00	89	33,7	11
2:09:00	89	33,7	11
2:10:00	89	33,7	11
2:11:00	89	33,6	11
2:12:00	89	33,6	11
2:13:00	89	33,6	11
2:14:00	88	33,6	11
2:15:00	88	33,6	11
2:16:00	88	33,6	11
2:17:00	89	33,6	11
2:18:00	88	33,6	11
2:19:00	89	33,7	11
2:20:00	89	33,6	11
2:21:00	88	33,6	11
2:22:00	88	33,6	11
2:23:00	89	33,6	12
2:24:00	88	33,6	12
2:25:00	88	33,6	12
2:26:00	89	33,6	12
2:27:00	88	33,6	12
2:28:00	88	33,7	12
2:29:00	88	33,7	12
2:30:00	88	33,6	12
2:31:00	89	33,6	12
2:32:00	89	33,6	12
2:33:00	88	33,6	12
2:34:00	88	33,6	12
2:35:00	88	33,6	12
2:36:00	89	33,6	13
2:37:00	88	33,7	13
2:38:00	88	33,7	13
2:39:00	89	33,6	13
2:40:00	88	33,6	13
2:41:00	89	33,7	13
2:42:00	88	33,6	13
2:43:00	89	33,6	13
2:44:00	88	33,6	13
2:45:00	89	33,6	13
2:46:00	88	33,6	13
2:47:00	89	33,6	13
2:48:00	89	33,6	13
2:49:00	89	33,6	13
2:50:00	89	33,6	14
2:51:00	89	33,6	14
2:52:00	89	33,6	14
2:53:00	89	33,7	14
2:54:00	89	33,7	14
2:55:00	89	33,6	14
2:56:00	89	33,5	14
2:57:00	89	33,6	14
2:58:00	89	33,6	14
2:59:00	89	33,6	14
3:00:00	89	33,6	14
3:01:00	89	33,6	14
3:02:00	89	33,6	14
3:03:00	89	33,5	14
3:04:00	89	33,6	14
3:05:00	89	33,6	15
3:06:00	89	33,5	15
3:07:00	89	33,5	15
3:08:00	89	33,5	15
3:09:00	89	33,5	15
3:10:00	89	33,5	15
3:11:00	89	33,5	15
3:12:00	89	33,5	15
3:13:00	89	33,5	15
3:14:00	89	33,5	16
3:15:00	89	33,5	16
3:16:00	89	33,4	16
3:17:00	89	33,4	16
3:18:00	89	33,4	16
3:19:00	89	33,4	16
3:20:00	89	33,3	16
3:21:00	89	33,3	17
3:22:00	89	33,3	17
3:23:00	89	33,3	17
3:24:00	89	33,3	17
3:25:00	89	33,3	17
3:26:00	89	33,3	17
3:27:00	89	33,2	17
3:28:00	89	33,1	17
3:29:00	89	33,1	17
3:30:00	89	33,1	17
3:31:00	89	33,1	17
3:32:00	89	33,1	18
3:33:00	89	33,1	18
3:34:00	89	33,0	19
3:35:00	89	33,0	19
3:36:00	89	33,0	20
3:37:00	89	32,9	20
3:38:00	89	32,9	21
3:39:00	89	32,8	22
3:40:00	89	32,7	23
3:41:00	89	32,7	25
3:42:00	89	32,7	26
3:43:00	89	32,6	27
3:44:00	89	32,5	29
3:45:00	89	32,5	34
3:46:00	89	32,4	44
3:47:00	89	32,5	41
3:48:00	89	32,4	41
3:49:00	89	32,2	47
3:50:00	89	32,2	52
3:51:00	89	32,2	56
3:52:00	89	32,1	58
3:53:00	89	32,0	28
3:54:00	89	31,9	30
3:55:00	89	31,8	68
3:56:00	89	31,8	70
3:57:00	89	31,6	77
3:58:00	89	31,6	82

File: project-root/data/Data Acquisition/Data Acquisition/2008 year (310)/Con 2 Laganskaya1 G1910+0.1%LTR-100 (63C).txt
--Test Summary--
Full Path and File Name	
Instrument Name	7222-2
Instrument Type	Model 7222 Consistometer
Instrument Serial Number	128
Test Start Date	20.10.2008
Test Start Time	10:10:13
Test Stop Date	20.10.2008
Test Stop Time	12:09:14
Test Length	1:59:01
Final Sample Time Offset	1:59:00
Controller Schedule Name	
Sampling Period	60 seconds
Comments	MPa: 15(30), T:63(30)
Information	WellID	Laganskaya-1
Information	Customer	PetroResurs
Information	CementClass	G
Information	CementMfr	Dykerhoff
Information	Additives	0.1%LTR-100
Information	Density	1910
Information	BHCT	63
Information	BHST	63
Information	FluidLoss	
Information	JobType	PLUG
Calculated Value	30Bc - TT	1:44:00
Calculated Value	70Bc - TT	1:59:00
Calculated Value	100Bc - TT	N/A
Initial Temperature (°C)	27 °C
Final Temperature (°C)	62 °C
Initial Pressure (MPa)	2,2 MPa
Final Pressure (MPa)	15,1 MPa
Initial Consistency (Bc)	8 Bc
Final Consistency (Bc)	76 Bc
--Data--
Time (HH:MM:SS)	Temperature (°C)	Pressure (MPa)	Consistency (Bc)
0:00:00	27	2,2	8
0:01:00	26	3,1	8
0:02:00	26	5,6	13
0:03:00	27	3,1	8
0:04:00	29	3,5	8
0:05:00	31	3,9	8
0:06:00	32	4,3	8
0:07:00	33	4,8	8
0:08:00	35	5,1	8
0:09:00	36	5,7	9
0:10:00	38	6,0	9
0:11:00	39	6,4	8
0:12:00	41	6,8	8
0:13:00	42	7,2	8
0:14:00	43	7,6	9
0:15:00	45	8,1	10
0:16:00	46	8,6	10
0:17:00	47	8,9	10
0:18:00	48	9,3	10
0:19:00	49	9,8	10
0:20:00	50	10,1	10
0:21:00	52	10,6	10
0:22:00	53	11,3	10
0:23:00	54	11,4	9
0:24:00	55	12,2	9
0:25:00	56	12,5	8
0:26:00	58	12,9	8
0:27:00	59	13,4	8
0:28:00	60	13,9	8
0:29:00	61	13,9	8
0:30:00	63	14,4	8
0:31:00	64	14,4	8
0:32:00	65	14,8	8
0:33:00	65	15,1	9
0:34:00	65	15,1	9
0:35:00	65	15,2	9
0:36:00	64	15,1	9
0:37:00	64	15,1	9
0:38:00	64	15,2	10
0:39:00	64	15,1	10
0:40:00	64	15,2	10
0:41:00	63	15,2	10
0:42:00	63	15,2	10
0:43:00	63	15,1	11
0:44:00	63	15,2	11
0:45:00	63	15,2	11
0:46:00	63	15,2	11
0:47:00	63	15,2	11
0:48:00	63	15,2	11
0:49:00	63	15,3	11
0:50:00	63	15,3	11
0:51:00	63	15,3	11
0:52:00	63	15,3	11
0:53:00	63	15,3	11
0:54:00	63	15,4	11
0:55:00	63	15,4	11
0:56:00	63	15,4	11
0:57:00	63	15,4	11
0:58:00	63	15,4	11
0:59:00	63	15,5	11
1:00:00	63	15,5	11
1:01:00	63	15,5	12
1:02:00	63	15,5	12
1:03:00	63	15,5	12
1:04:00	63	15,5	12
1:05:00	62	15,5	12
1:06:00	62	15,5	12
1:07:00	62	15,5	12
1:08:00	62	15,5	12
1:09:00	62	15,6	12
1:10:00	62	15,6	12
1:11:00	62	15,7	12
1:12:00	63	15,7	12
1:13:00	63	15,6	12
1:14:00	63	15,6	12
1:15:00	62	15,6	12
1:16:00	63	15,6	12
1:17:00	62	15,6	12
1:18:00	62	15,6	12
1:19:00	62	15,6	12
1:20:00	62	15,6	12
1:21:00	63	15,6	12
1:22:00	62	15,6	12
1:23:00	62	15,6	13
1:24:00	62	15,6	13
1:25:00	63	15,5	13
1:26:00	63	15,5	13
1:27:00	62	15,5	13
1:28:00	62	15,5	13
1:29:00	63	15,5	14
1:30:00	62	15,4	15
1:31:00	63	15,4	18
1:32:00	62	15,3	20
1:33:00	62	15,3	20
1:34:00	62	15,2	21
1:35:00	62	15,2	22
1:36:00	63	15,1	23
1:37:00	63	15,3	23
1:38:00	63	15,2	23
1:39:00	63	15,1	25
1:40:00	63	15,2	27
1:41:00	63	15,1	28
1:42:00	62	15,1	29
1:43:00	62	15,3	44
1:44:00	62	15,2	37
1:45:00	62	15,1	41
1:46:00	63	15,1	43
1:47:00	63	15,3	46
1:48:00	62	15,2	49
1:49:00	63	15,1	53
1:50:00	63	15,3	56
1:51:00	62	15,1	59
1:52:00	63	15,1	61
1:53:00	62	15,1	13
1:54:00	62	15,1	28
1:55:00	63	15,1	17
1:56:00	62	15,1	22
1:57:00	62	15,3	19
1:58:00	62	15,2	73
1:59:00	62	15,1	76

File: project-root/data/Data Acquisition/Data Acquisition/2008 year (310)/Con 2 Laganskaya1 G1910+0.3%FL+0.3%RPM+0.1%LTR-100 (60C).txt
--Test Summary--
Full Path and File Name	
Instrument Name	7222-2
Instrument Type	Model 7222 Consistometer
Instrument Serial Number	128
Test Start Date	08.10.2008
Test Start Time	11:02:21
Test Stop Date	08.10.2008
Test Stop Time	13:46:21
Test Length	2:44:00
Final Sample Time Offset	2:44:00
Controller Schedule Name	
Sampling Period	60 seconds
Comments	Mpa: 31(60), 60(60)
Information	WellID	Laganskaya-1
Information	Customer	PetroResurs
Information	CementClass	G
Information	CementMfr	Dykerhoff
Information	Additives	0.3%FL+0.3%RPM+0.1%LTR-100
Information	Density	1910
Information	BHCT	60
Information	BHST	91
Information	FluidLoss	
Information	JobType	168 mm csg production
Calculated Value	30Bc - TT	2:19:00
Calculated Value	70Bc - TT	2:44:00
Calculated Value	100Bc - TT	N/A
Initial Temperature (°C)	29 °C
Final Temperature (°C)	59 °C
Initial Pressure (MPa)	1,5 MPa
Final Pressure (MPa)	30,9 MPa
Initial Consistency (Bc)	14 Bc
Final Consistency (Bc)	74 Bc
--Data--
Time (HH:MM:SS)	Temperature (°C)	Pressure (MPa)	Consistency (Bc)
0:00:00	29	1,5	14
0:01:00	29	2,7	14
0:02:00	29	3,7	14
0:03:00	29	4,1	13
0:04:00	30	4,4	14
0:05:00	30	4,4	13
0:06:00	31	5,1	13
0:07:00	32	5,5	13
0:08:00	33	5,9	12
0:09:00	34	6,3	12
0:10:00	34	6,9	12
0:11:00	35	7,6	12
0:12:00	36	7,8	12
0:13:00	36	8,3	12
0:14:00	36	8,8	12
0:15:00	37	9,2	12
0:16:00	38	9,8	12
0:17:00	38	10,3	12
0:18:00	38	10,8	12
0:19:00	39	11,3	12
0:20:00	40	11,8	12
0:21:00	40	12,3	12
0:22:00	41	12,7	12
0:23:00	41	13,1	12
0:24:00	42	13,6	12
0:25:00	42	14,1	12
0:26:00	43	14,6	12
0:27:00	43	15,1	12
0:28:00	44	15,6	12
0:29:00	44	16,1	12
0:30:00	44	16,7	12
0:31:00	45	17,1	12
0:32:00	46	17,6	12
0:33:00	46	18,0	12
0:34:00	47	18,5	12
0:35:00	47	18,9	12
0:36:00	48	19,4	12
0:37:00	48	19,9	12
0:38:00	49	20,3	12
0:39:00	49	20,9	12
0:40:00	50	21,3	12
0:41:00	50	22,3	12
0:42:00	50	22,8	12
0:43:00	51	23,3	12
0:44:00	52	23,8	12
0:45:00	52	24,3	12
0:46:00	52	24,8	12
0:47:00	53	25,2	12
0:48:00	53	25,6	12
0:49:00	54	26,0	12
0:50:00	55	26,4	12
0:51:00	55	26,8	12
0:52:00	56	27,4	12
0:53:00	56	27,9	12
0:54:00	56	28,5	12
0:55:00	57	29,0	12
0:56:00	58	29,5	12
0:57:00	58	30,1	12
0:58:00	58	30,6	12
0:59:00	59	31,2	12
1:00:00	60	31,4	12
1:01:00	60	31,6	12
1:02:00	60	31,4	12
1:03:00	61	31,2	12
1:04:00	61	31,0	12
1:05:00	62	31,0	12
1:06:00	62	31,0	12
1:07:00	61	31,0	12
1:08:00	61	30,8	12
1:09:00	60	30,9	12
1:10:00	60	31,4	12
1:11:00	59	31,3	13
1:12:00	59	31,4	13
1:13:00	59	31,5	13
1:14:00	59	31,5	13
1:15:00	59	31,1	13
1:16:00	60	31,2	13
1:17:00	60	31,0	13
1:18:00	60	31,1	13
1:19:00	60	31,1	13
1:20:00	60	31,2	13
1:21:00	60	31,3	13
1:22:00	60	31,4	13
1:23:00	59	31,5	13
1:24:00	60	31,6	13
1:25:00	59	31,6	13
1:26:00	59	31,6	13
1:27:00	60	31,6	13
1:28:00	59	31,6	13
1:29:00	59	31,6	13
1:30:00	60	31,6	13
1:31:00	60	31,6	13
1:32:00	59	31,6	13
1:33:00	60	31,6	13
1:34:00	60	31,6	13
1:35:00	60	31,6	13
1:36:00	60	31,6	13
1:37:00	60	31,6	13
1:38:00	60	31,6	13
1:39:00	60	31,6	13
1:40:00	60	31,6	13
1:41:00	60	31,6	13
1:42:00	59	31,7	13
1:43:00	59	31,6	13
1:44:00	59	31,6	13
1:45:00	59	31,7	13
1:46:00	59	31,6	13
1:47:00	59	31,6	13
1:48:00	60	31,7	13
1:49:00	60	31,7	13
1:50:00	60	31,7	13
1:51:00	59	31,7	13
1:52:00	60	31,7	13
1:53:00	59	31,7	13
1:54:00	59	31,6	13
1:55:00	59	31,6	13
1:56:00	59	31,6	13
1:57:00	59	31,7	13
1:58:00	59	31,7	13
1:59:00	59	31,7	13
2:00:00	59	31,7	13
2:01:00	59	31,7	13
2:02:00	59	31,7	13
2:03:00	59	31,7	13
2:04:00	60	31,6	13
2:05:00	59	31,6	13
2:06:00	59	31,6	14
2:07:00	59	31,6	17
2:08:00	59	31,6	18
2:09:00	59	31,5	19
2:10:00	59	31,5	20
2:11:00	59	31,5	21
2:12:00	59	31,4	22
2:13:00	59	31,4	22
2:14:00	60	31,4	24
2:15:00	59	31,3	25
2:16:00	59	31,3	26
2:17:00	59	31,2	27
2:18:00	59	31,2	33
2:19:00	60	31,1	46
2:20:00	59	31,2	52
2:21:00	59	31,1	57
2:22:00	59	31,3	22
2:23:00	59	31,2	41
2:24:00	59	31,1	67
2:25:00	59	31,1	67
2:26:00	60	31,0	67
2:27:00	60	31,1	66
2:28:00	59	31,1	11
2:29:00	59	31,1	12
2:30:00	59	31,2	18
2:31:00	59	31,0	21
2:32:00	59	31,5	14
2:33:00	59	31,3	13
2:34:00	60	31,1	4
2:35:00	59	31,0	3
2:36:00	59	31,5	4
2:37:00	60	31,3	7
2:38:00	59	31,2	12
2:39:00	59	31,0	4
2:40:00	59	31,2	24
2:41:00	59	31,1	19
2:42:00	59	31,2	67
2:43:00	59	31,0	70
2:44:00	59	30,9	74

File: project-root/data/Data Acquisition/Data Acquisition/2008 year (310)/Con 2 Laganskaya1 G1910+0.3%FL+0.53%RPM+0.2%LTR-100 (60C).txt
--Test Summary--
Full Path and File Name	
Instrument Name	7222-2
Instrument Type	Model 7222 Consistometer
Instrument Serial Number	128
Test Start Date	09.10.2008
Test Start Time	12:43:09
Test Stop Date	
Test Stop Time	
Test Length	
Final Sample Time Offset	
Controller Schedule Name	
Sampling Period	60 seconds
Comments	P:31(71); T:60(71)
Information	WellID	Laganskaya-1
Information	Customer	PetroResurs
Information	CementClass	G
Information	CementMfr	Dykerhoff
Information	Additives	0.3%FL+0.5%RPM+0.2%LTR-100
Information	Density	1910
Information	BHCT	60
Information	BHST	91
Information	FluidLoss	
Information	JobType	168 mm csg production
Calculated Value	30Bc - TT	4:02:00
Calculated Value	70Bc - TT	N/A
Calculated Value	100Bc - TT	N/A
Initial Temperature (°C)	29 °C
Initial Pressure (MPa)	1,6 MPa
Initial Consistency (Bc)	9 Bc
--Data--
Time (HH:MM:SS)	Temperature (°C)	Pressure (MPa)	Consistency (Bc)
0:00:00	29	1,6	9
0:01:00	29	2,6	25
0:02:00	29	3,2	22
0:03:00	29	4,3	27
0:04:00	29	4,2	23
0:05:00	30	4,9	25
0:06:00	31	5,2	19
0:07:00	32	5,3	24
0:08:00	33	6,6	20
0:09:00	34	6,0	23
0:10:00	35	6,4	17
0:11:00	36	6,7	18
0:12:00	37	7,9	23
0:13:00	38	8,1	22
0:14:00	39	8,8	21
0:15:00	39	9,4	18
0:16:00	40	9,9	17
0:17:00	40	10,6	23
0:18:00	41	11,3	18
0:19:00	41	11,9	29
0:20:00	42	11,4	22
0:21:00	43	12,0	18
0:22:00	44	12,8	21
0:23:00	44	13,3	22
0:24:00	45	13,9	23
0:25:00	46	14,4	22
0:26:00	46	15,0	21
0:27:00	47	15,7	28
0:28:00	48	15,9	39
0:29:00	48	16,2	25
0:30:00	49	16,6	24
0:31:00	50	17,2	23
0:32:00	50	17,8	25
0:33:00	51	18,5	22
0:34:00	52	19,2	20
0:35:00	52	19,3	20
0:36:00	53	19,9	20
0:37:00	54	20,5	20
0:38:00	54	21,1	20
0:39:00	55	21,2	19
0:40:00	56	21,7	19
0:41:00	56	22,3	19
0:42:00	57	22,8	19
0:43:00	58	23,5	19
0:44:00	59	23,5	23
0:45:00	59	24,0	23
0:46:00	60	24,6	23
0:47:00	60	25,5	23
0:48:00	61	25,5	22
0:49:00	62	26,0	22
0:50:00	63	26,5	22
0:51:00	63	27,1	22
0:52:00	64	27,7	22
0:53:00	65	28,3	23
0:54:00	65	28,5	19
0:55:00	66	29,1	19
0:56:00	67	29,8	19
0:57:00	67	29,8	23
0:58:00	68	30,5	23
0:59:00	69	31,1	21
1:00:00	69	31,6	21
1:01:00	70	31,7	20
1:02:00	71	31,4	20
1:03:00	71	31,1	21
1:04:00	71	30,9	21
1:05:00	71	31,0	21
1:06:00	70	31,0	21
1:07:00	70	31,0	21
1:08:00	70	31,0	21
1:09:00	70	31,1	21
1:10:00	70	31,1	21
1:11:00	70	31,1	21
1:12:00	69	31,0	21
1:13:00	69	31,0	21
1:14:00	69	31,0	21
1:15:00	69	31,0	21
1:16:00	69	31,1	21
1:17:00	69	31,2	21
1:18:00	69	31,1	21
1:19:00	69	31,1	21
1:20:00	69	31,1	21
1:21:00	69	31,2	21
1:22:00	69	31,2	21
1:23:00	69	31,3	21
1:24:00	69	31,3	21
1:25:00	69	31,2	21
1:26:00	69	31,2	21
1:27:00	69	31,2	21
1:28:00	69	31,2	21
1:29:00	69	31,2	21
1:30:00	69	31,3	19
1:31:00	69	31,3	19
1:32:00	69	31,3	19
1:33:00	69	31,3	18
1:34:00	69	31,3	18
1:35:00	69	31,3	18
1:36:00	69	31,3	18
1:37:00	69	31,3	18
1:38:00	69	31,3	18
1:39:00	69	31,4	18
1:40:00	69	31,4	18
1:41:00	69	31,4	18
1:42:00	69	31,4	18
1:43:00	69	31,4	17
1:44:00	69	31,4	17
1:45:00	69	31,4	17
1:46:00	69	31,4	17
1:47:00	69	31,4	17
1:48:00	69	31,4	17
1:49:00	69	31,4	17
1:50:00	69	31,4	17
1:51:00	69	31,5	16
1:52:00	69	31,5	16
1:53:00	69	31,5	16
1:54:00	69	31,5	14
1:55:00	69	31,5	14
1:56:00	69	31,4	14
1:57:00	69	31,4	14
1:58:00	69	31,4	14
1:59:00	69	31,4	14
2:00:00	69	31,4	14
2:01:00	69	31,4	14
2:02:00	69	31,5	14
2:03:00	69	31,5	14
2:04:00	69	31,5	14
2:05:00	69	31,5	14
2:06:00	69	31,5	14
2:07:00	69	31,5	14
2:08:00	69	31,5	14
2:09:00	69	31,5	14
2:10:00	69	31,5	14
2:11:00	69	31,5	14
2:12:00	69	31,5	14
2:13:00	69	31,5	14
2:14:00	69	31,5	14
2:15:00	69	31,4	14
2:16:00	69	31,4	14
2:17:00	69	31,4	14
2:18:00	69	31,4	14
2:19:00	69	31,4	14
2:20:00	69	31,4	14
2:21:00	69	31,5	14
2:22:00	69	31,5	14
2:23:00	69	31,5	14
2:24:00	69	31,5	14
2:25:00	69	31,5	14
2:26:00	69	31,5	14
2:27:00	69	31,6	14
2:28:00	69	31,6	14
2:29:00	69	31,5	14
2:30:00	69	31,5	14
2:31:00	69	31,5	14
2:32:00	69	31,5	14
2:33:00	69	31,4	14
2:34:00	69	31,4	14
2:35:00	69	31,4	14
2:36:00	69	31,3	14
2:37:00	69	31,3	14
2:38:00	69	31,3	14
2:39:00	69	31,4	14
2:40:00	69	31,4	14
2:41:00	69	31,4	14
2:42:00	69	31,5	14
2:43:00	69	31,5	14
2:44:00	69	31,6	14
2:45:00	69	31,6	14
2:46:00	69	31,6	14
2:47:00	69	31,6	14
2:48:00	69	31,6	14
2:49:00	69	31,5	14
2:50:00	69	31,5	14
2:51:00	69	31,5	14
2:52:00	69	31,4	14
2:53:00	69	31,3	14
2:54:00	69	31,3	14
2:55:00	69	31,2	12
2:56:00	69	31,1	12
2:57:00	69	31,1	15
2:58:00	69	31,1	13
2:59:00	69	31,1	13
3:00:00	69	31,1	13
3:01:00	69	31,2	13
3:02:00	69	31,3	13
3:03:00	69	31,4	13
3:04:00	69	31,5	16
3:05:00	69	31,6	17
3:06:00	69	31,7	18
3:07:00	69	31,2	29
3:08:00	69	31,3	28
3:09:00	69	31,5	23
3:10:00	69	31,6	22
3:11:00	69	31,6	23
3:12:00	69	31,6	23
3:13:00	69	31,5	21
3:14:00	69	31,4	18
3:15:00	69	31,2	20
3:16:00	69	31,0	18
3:17:00	69	31,0	16
3:18:00	69	31,1	16
3:19:00	70	31,1	15
3:20:00	70	31,1	16
3:21:00	70	31,2	16
3:22:00	69	31,1	16
3:23:00	69	31,0	16
3:24:00	69	31,3	16
3:25:00	69	31,2	16
3:26:00	69	31,3	16
3:27:00	69	31,5	17
3:28:00	69	31,7	17
3:29:00	69	31,2	20
3:30:00	69	31,6	20
3:31:00	68	31,3	22
3:32:00	68	31,7	21
3:33:00	68	31,3	26
3:34:00	68	31,0	20
3:35:00	69	31,5	18
3:36:00	68	31,2	20
3:37:00	69	31,6	20
3:38:00	69	31,3	18
3:39:00	69	31,5	18
3:40:00	69	31,5	18
3:41:00	69	31,4	18
3:42:00	70	31,0	14
3:43:00	70	31,0	12
3:44:00	70	31,0	13
3:45:00	70	30,9	13
3:46:00	71	30,9	13
3:47:00	71	31,0	13
3:48:00	71	31,1	15
3:49:00	71	31,1	15
3:50:00	71	31,1	16
3:51:00	71	31,2	17
3:52:00	71	31,2	17
3:53:00	71	31,3	18
3:54:00	70	31,1	19
3:55:00	70	31,1	21
3:56:00	70	31,2	21
3:57:00	70	31,0	21
3:58:00	70	31,0	22
3:59:00	69	31,1	26
4:00:00	69	31,1	30
4:01:00	69	31,1	33
4:02:00	69	31,2	35
4:03:00	69	31,4	38
4:04:00	69	31,8	41
4:05:00	68	31,5	44
4:06:00	68	31,6	62
4:07:00	68	31,2	69
4:08:00	68	31,5	61
4:09:00	68	30,6	63
4:10:00	68	31,4	17
4:11:00	68	31,6	22
4:12:00	68	31,5	67
4:13:00	68	31,5	69
4:14:00	68	31,5	69
4:15:00	69	30,9	69
4:16:00	69	31,2	69
4:17:00	69	31,0	69
4:18:00	70	30,9	69

File: project-root/data/Data Acquisition/Data Acquisition/2008 year (310)/Con 2 Laganskaya1 G1930+0.2%FL+0.1%RPM (45C).txt
--Test Summary--
Full Path and File Name	
Instrument Name	7222-2
Instrument Type	Model 7222 Consistometer
Instrument Serial Number	128
Test Start Date	08.09.2008
Test Start Time	9:35:41
Test Stop Date	08.09.2008
Test Stop Time	14:19:24
Test Length	4:43:43
Final Sample Time Offset	4:43:00
Controller Schedule Name	
Sampling Period	60 seconds
Comments	MPA: 15(30), T:45(30)
Information	WellID	Laganskaya
Information	Customer	PetroResurs
Information	CementClass	G
Information	CementMfr	Dykerhoff
Information	Additives	0.2%FL+0.1%RPM
Information	Density	1930
Information	BHCT	45
Information	BHST	65
Information	FluidLoss	
Information	JobType	244.5 mm csg.
Calculated Value	30Bc - TT	3:16:00
Calculated Value	70Bc - TT	N/A
Calculated Value	100Bc - TT	N/A
Initial Temperature (°C)	26 °C
Final Temperature (°C)	45 °C
Initial Pressure (MPa)	2,1 MPa
Final Pressure (MPa)	15,1 MPa
Initial Consistency (Bc)	22 Bc
Final Consistency (Bc)	25 Bc
--Data--
Time (HH:MM:SS)	Temperature (°C)	Pressure (MPa)	Consistency (Bc)
0:00:00	26	2,1	22
0:01:00	25	3,1	22
0:02:00	26	3,7	23
0:03:00	26	4,2	23
0:04:00	27	4,5	23
0:05:00	28	4,6	23
0:06:00	29	4,9	22
0:07:00	30	5,7	22
0:08:00	30	6,0	22
0:09:00	31	6,7	22
0:10:00	32	7,1	22
0:11:00	33	7,6	22
0:12:00	34	7,5	22
0:13:00	34	8,1	21
0:14:00	35	8,7	18
0:15:00	35	9,2	17
0:16:00	36	9,1	16
0:17:00	37	9,5	16
0:18:00	38	10,0	15
0:19:00	38	10,7	15
0:20:00	39	11,1	15
0:21:00	40	11,8	15
0:22:00	40	12,2	15
0:23:00	41	12,7	15
0:24:00	41	12,6	15
0:25:00	42	13,2	15
0:26:00	43	13,7	15
0:27:00	43	14,3	15
0:28:00	44	14,6	14
0:29:00	45	15,0	14
0:30:00	45	15,4	14
0:31:00	46	15,3	15
0:32:00	46	15,1	15
0:33:00	46	15,4	14
0:34:00	46	15,2	14
0:35:00	46	15,2	14
0:36:00	46	15,2	14
0:37:00	46	15,1	14
0:38:00	46	15,1	14
0:39:00	46	15,1	14
0:40:00	46	15,1	14
0:41:00	46	15,1	14
0:42:00	46	15,1	14
0:43:00	46	15,1	14
0:44:00	46	15,2	14
0:45:00	45	15,2	14
0:46:00	46	15,3	14
0:47:00	45	15,3	14
0:48:00	46	15,2	14
0:49:00	45	15,2	14
0:50:00	45	15,2	14
0:51:00	45	15,3	14
0:52:00	45	15,3	14
0:53:00	45	15,3	14
0:54:00	45	15,3	14
0:55:00	45	15,3	14
0:56:00	45	15,4	14
0:57:00	45	15,4	14
0:58:00	45	15,4	14
0:59:00	45	15,5	14
1:00:00	45	15,4	14
1:01:00	45	15,5	14
1:02:00	45	15,5	14
1:03:00	45	15,5	14
1:04:00	45	15,5	14
1:05:00	45	15,5	14
1:06:00	45	15,5	14
1:07:00	45	15,5	14
1:08:00	45	15,5	14
1:09:00	45	15,5	14
1:10:00	45	15,5	14
1:11:00	45	15,5	14
1:12:00	45	15,5	14
1:13:00	45	15,5	14
1:14:00	45	15,5	14
1:15:00	45	15,5	14
1:16:00	45	15,5	14
1:17:00	45	15,5	14
1:18:00	45	15,5	15
1:19:00	45	15,4	16
1:20:00	45	15,4	16
1:21:00	45	15,3	17
1:22:00	45	15,3	18
1:23:00	45	15,3	18
1:24:00	45	15,3	18
1:25:00	45	15,3	18
1:26:00	45	15,3	18
1:27:00	45	15,3	18
1:28:00	45	15,3	18
1:29:00	45	15,2	18
1:30:00	45	15,2	18
1:31:00	45	15,2	18
1:32:00	45	15,2	18
1:33:00	45	15,2	18
1:34:00	45	15,1	18
1:35:00	45	15,1	18
1:36:00	45	15,1	18
1:37:00	45	15,1	18
1:38:00	45	15,1	18
1:39:00	45	15,1	18
1:40:00	45	15,1	18
1:41:00	45	15,1	18
1:42:00	45	15,1	18
1:43:00	45	15,1	18
1:44:00	45	15,1	18
1:45:00	45	15,1	18
1:46:00	45	15,1	18
1:47:00	45	15,1	18
1:48:00	45	15,1	18
1:49:00	45	15,1	18
1:50:00	45	15,1	18
1:51:00	45	15,1	18
1:52:00	45	15,6	18
1:53:00	45	15,5	18
1:54:00	45	15,5	18
1:55:00	45	15,5	18
1:56:00	45	15,5	18
1:57:00	45	15,5	18
1:58:00	45	15,4	18
1:59:00	45	15,4	18
2:00:00	45	15,4	18
2:01:00	45	15,4	18
2:02:00	45	15,3	18
2:03:00	45	15,3	18
2:04:00	45	15,2	18
2:05:00	45	15,2	18
2:06:00	45	15,1	18
2:07:00	45	15,1	18
2:08:00	45	15,1	18
2:09:00	45	15,1	18
2:10:00	45	15,1	18
2:11:00	45	15,1	18
2:12:00	45	15,6	18
2:13:00	45	15,6	18
2:14:00	45	15,5	18
2:15:00	45	15,5	18
2:16:00	45	15,5	18
2:17:00	45	15,4	18
2:18:00	45	15,4	18
2:19:00	45	15,3	18
2:20:00	45	15,3	18
2:21:00	45	15,3	18
2:22:00	45	15,3	18
2:23:00	45	15,2	18
2:24:00	45	15,2	18
2:25:00	45	15,2	18
2:26:00	45	15,1	19
2:27:00	45	15,1	19
2:28:00	45	15,1	19
2:29:00	45	15,1	19
2:30:00	45	15,3	19
2:31:00	45	15,3	19
2:32:00	45	15,3	19
2:33:00	45	15,2	19
2:34:00	45	15,2	19
2:35:00	45	15,2	19
2:36:00	45	15,1	19
2:37:00	45	15,1	19
2:38:00	45	15,3	19
2:39:00	45	15,3	19
2:40:00	45	15,2	19
2:41:00	45	15,1	19
2:42:00	45	15,2	19
2:43:00	45	15,1	19
2:44:00	45	15,5	19
2:45:00	45	15,5	19
2:46:00	45	15,5	19
2:47:00	45	15,4	19
2:48:00	45	15,4	19
2:49:00	45	15,3	20
2:50:00	45	15,3	20
2:51:00	45	15,3	20
2:52:00	45	15,2	20
2:53:00	45	15,2	21
2:54:00	45	15,1	21
2:55:00	45	15,1	21
2:56:00	45	15,1	21
2:57:00	45	15,1	21
2:58:00	45	15,1	21
2:59:00	45	15,1	21
3:00:00	45	15,1	21
3:01:00	45	15,1	22
3:02:00	45	15,1	22
3:03:00	45	15,1	22
3:04:00	45	15,1	22
3:05:00	45	15,1	22
3:06:00	45	15,1	22
3:07:00	45	15,1	23
3:08:00	45	15,1	24
3:09:00	45	15,1	24
3:10:00	45	15,1	26
3:11:00	45	15,1	27
3:12:00	45	15,1	27
3:13:00	45	15,1	28
3:14:00	45	15,1	29
3:15:00	45	15,1	30
3:16:00	45	15,1	31
3:17:00	45	15,1	32
3:18:00	45	15,5	33
3:19:00	45	15,4	34
3:20:00	45	15,4	34
3:21:00	45	15,4	34
3:22:00	45	15,4	35
3:23:00	45	15,3	36
3:24:00	45	15,3	36
3:25:00	45	15,3	37
3:26:00	45	15,2	37
3:27:00	45	15,3	37
3:28:00	45	15,3	38
3:29:00	45	15,2	39
3:30:00	45	15,2	40
3:31:00	45	15,2	40
3:32:00	45	15,1	40
3:33:00	45	15,1	41
3:34:00	45	15,1	41
3:35:00	45	15,2	41
3:36:00	45	15,1	41
3:37:00	45	15,1	43
3:38:00	45	15,1	44
3:39:00	45	15,1	44
3:40:00	45	15,1	44
3:41:00	45	15,1	45
3:42:00	45	15,1	45
3:43:00	45	15,1	45
3:44:00	45	15,1	45
3:45:00	45	15,1	45
3:46:00	45	15,5	45
3:47:00	45	15,4	45
3:48:00	45	15,4	46
3:49:00	45	15,4	47
3:50:00	45	15,4	47
3:51:00	45	15,4	47
3:52:00	45	15,3	47
3:53:00	45	15,3	48
3:54:00	45	15,3	48
3:55:00	45	15,3	48
3:56:00	45	15,2	48
3:57:00	45	15,2	49
3:58:00	45	15,2	50
3:59:00	45	15,2	51
4:00:00	45	15,2	51
4:01:00	45	15,2	51
4:02:00	45	15,1	51
4:03:00	45	15,1	52
4:04:00	45	15,1	52
4:05:00	45	15,1	52
4:06:00	45	15,1	52
4:07:00	45	15,1	52
4:08:00	45	15,1	52
4:09:00	45	15,1	53
4:10:00	45	15,1	53
4:11:00	45	15,1	54
4:12:00	45	15,1	54
4:13:00	45	15,1	54
4:14:00	45	15,1	55
4:15:00	45	15,1	56
4:16:00	45	15,1	57
4:17:00	45	15,5	57
4:18:00	45	15,5	57
4:19:00	45	15,5	58
4:20:00	45	15,4	58
4:21:00	45	15,4	59
4:22:00	45	15,4	59
4:23:00	45	15,4	33
4:24:00	45	15,4	16
4:25:00	45	15,4	14
4:26:00	45	15,4	13
4:27:00	45	15,4	17
4:28:00	45	15,4	13
4:29:00	45	15,3	14
4:30:00	45	15,3	16
4:31:00	45	15,3	7
4:32:00	45	15,3	15
4:33:00	45	15,3	13
4:34:00	45	15,2	11
4:35:00	45	15,2	9
4:36:00	45	15,2	66
4:37:00	45	15,2	68
4:38:00	45	15,2	68
4:39:00	45	15,1	68
4:40:00	45	15,1	68
4:41:00	45	15,1	68
4:42:00	45	15,1	26
4:43:00	45	15,1	25

File: project-root/data/Data Acquisition/Data Acquisition/2008 year (310)/Con 2 Morskaya G1900+0.05%LTR-100 (68C).txt
--Test Summary--
Full Path and File Name	
Instrument Name	7222-2
Instrument Type	Model 7222 Consistometer
Instrument Serial Number	128
Test Start Date	08.07.2008
Test Start Time	16:43:18
Test Stop Date	08.07.2008
Test Stop Time	19:08:18
Test Length	2:25:00
Final Sample Time Offset	2:25:00
Controller Schedule Name	
Sampling Period	60 seconds
Comments	T: 68C (30); P: 20MPa (30) Drybland
Information	WellID	Ìîðñêàÿ-1
Information	Customer	PetroResurs
Information	CementClass	G
Information	CementMfr	
Information	Additives	0.05%LTR-100
Information	Density	1900
Information	BHCT	68
Information	BHST	
Information	FluidLoss	
Information	JobType	
Calculated Value	30Bc - TT	2:17:00
Calculated Value	70Bc - TT	2:25:00
Calculated Value	100Bc - TT	N/A
Initial Temperature (°C)	27 °C
Final Temperature (°C)	68 °C
Initial Pressure (MPa)	1,9 MPa
Final Pressure (MPa)	20,1 MPa
Initial Consistency (Bc)	12 Bc
Final Consistency (Bc)	81 Bc
--Data--
Time (HH:MM:SS)	Temperature (°C)	Pressure (MPa)	Consistency (Bc)
0:00:00	27	1,9	12
0:01:00	27	3,2	12
0:02:00	27	3,8	11
0:03:00	28	4,6	11
0:04:00	29	5,0	11
0:05:00	31	5,6	11
0:06:00	33	6,3	10
0:07:00	34	7,0	10
0:08:00	36	7,4	10
0:09:00	38	8,0	10
0:10:00	40	8,6	10
0:11:00	41	9,3	10
0:12:00	43	9,6	10
0:13:00	44	10,1	10
0:14:00	46	10,6	10
0:15:00	47	10,9	10
0:16:00	48	12,3	10
0:17:00	50	12,9	10
0:18:00	51	13,3	10
0:19:00	53	13,9	10
0:20:00	54	14,4	10
0:21:00	55	15,0	10
0:22:00	57	15,8	10
0:23:00	58	16,1	10
0:24:00	59	16,6	10
0:25:00	61	17,1	10
0:26:00	62	18,1	10
0:27:00	63	19,0	10
0:28:00	65	19,4	10
0:29:00	66	20,0	10
0:30:00	67	20,4	10
0:31:00	69	20,5	10
0:32:00	70	20,0	10
0:33:00	71	20,1	10
0:34:00	71	20,0	10
0:35:00	71	20,0	9
0:36:00	70	20,3	10
0:37:00	69	20,5	10
0:38:00	69	20,7	10
0:39:00	69	20,7	10
0:40:00	69	20,5	9
0:41:00	69	20,4	10
0:42:00	69	20,4	10
0:43:00	68	20,4	10
0:44:00	68	20,4	10
0:45:00	68	20,4	10
0:46:00	68	20,4	10
0:47:00	68	20,5	10
0:48:00	68	20,5	10
0:49:00	68	20,5	10
0:50:00	68	20,5	10
0:51:00	68	20,5	10
0:52:00	68	20,5	10
0:53:00	68	20,6	10
0:54:00	68	20,7	10
0:55:00	68	20,6	10
0:56:00	68	20,6	10
0:57:00	68	20,6	10
0:58:00	68	20,6	10
0:59:00	68	20,7	10
1:00:00	68	20,7	10
1:01:00	68	20,7	10
1:02:00	68	20,7	10
1:03:00	68	20,7	10
1:04:00	68	20,7	10
1:05:00	68	20,7	10
1:06:00	68	20,8	10
1:07:00	68	20,8	10
1:08:00	68	20,7	10
1:09:00	68	20,7	10
1:10:00	68	20,7	10
1:11:00	68	20,8	10
1:12:00	68	20,3	10
1:13:00	68	20,3	10
1:14:00	68	20,4	10
1:15:00	68	20,4	10
1:16:00	68	20,4	10
1:17:00	68	20,4	10
1:18:00	68	20,4	10
1:19:00	68	20,4	10
1:20:00	68	20,3	10
1:21:00	68	20,3	10
1:22:00	68	20,3	10
1:23:00	68	20,3	10
1:24:00	68	20,3	10
1:25:00	68	20,3	10
1:26:00	68	20,3	10
1:27:00	68	20,2	10
1:28:00	68	20,2	10
1:29:00	68	20,2	10
1:30:00	68	20,2	10
1:31:00	68	20,2	10
1:32:00	68	20,1	10
1:33:00	68	20,1	10
1:34:00	68	20,2	10
1:35:00	68	20,2	10
1:36:00	68	20,1	10
1:37:00	68	20,2	10
1:38:00	68	20,2	10
1:39:00	68	20,3	10
1:40:00	68	20,3	10
1:41:00	68	20,3	10
1:42:00	68	20,2	10
1:43:00	68	20,2	10
1:44:00	68	20,2	10
1:45:00	68	20,2	10
1:46:00	68	20,2	10
1:47:00	68	20,1	10
1:48:00	68	20,1	10
1:49:00	68	20,1	11
1:50:00	68	20,4	11
1:51:00	68	20,4	11
1:52:00	68	20,3	11
1:53:00	68	20,3	11
1:54:00	68	20,2	11
1:55:00	68	20,1	11
1:56:00	68	20,2	11
1:57:00	68	20,1	11
1:58:00	68	20,1	11
1:59:00	68	20,2	12
2:00:00	68	20,1	12
2:01:00	68	20,1	12
2:02:00	68	20,1	12
2:03:00	68	20,0	12
2:04:00	68	20,1	11
2:05:00	68	20,1	13
2:06:00	68	20,1	13
2:07:00	68	20,1	13
2:08:00	68	20,4	13
2:09:00	68	20,2	13
2:10:00	68	20,1	14
2:11:00	68	20,2	16
2:12:00	68	20,2	16
2:13:00	68	20,3	18
2:14:00	68	20,1	19
2:15:00	68	20,1	24
2:16:00	68	20,3	36
2:17:00	68	20,2	43
2:18:00	68	20,0	45
2:19:00	68	20,1	47
2:20:00	68	20,2	51
2:21:00	68	20,1	54
2:22:00	68	20,2	57
2:23:00	68	20,1	60
2:24:00	68	20,3	73
2:25:00	68	20,1	81

File: project-root/data/Data Acquisition/Data Acquisition/2008 year (310)/Con 2 Morskaya1 G1900+3%CaCl2 (28C-TopPlug).txt
--Test Summary--
Full Path and File Name	
Instrument Name	7222-2
Instrument Type	Model 7222 Consistometer
Instrument Serial Number	128
Test Start Date	04.07.2008
Test Start Time	9:26:52
Test Stop Date	04.07.2008
Test Stop Time	13:56:53
Test Length	4:30:01
Final Sample Time Offset	4:30:00
Controller Schedule Name	
Sampling Period	60 seconds
Comments	P:7(30), T:28(30), premix
Information	WellID	Ìîðñêàÿ-1
Information	Customer	PetroResurs
Information	CementClass	G
Information	CementMfr	Dykerhoff
Information	Additives	3%CaCl2
Information	Density	1900
Information	BHCT	28
Information	BHST	30
Information	FluidLoss	
Information	JobType	PLUG
Calculated Value	30Bc - TT	3:48:00
Calculated Value	70Bc - TT	4:30:00
Calculated Value	100Bc - TT	N/A
Initial Temperature (°C)	30 °C
Final Temperature (°C)	30 °C
Initial Pressure (MPa)	1,7 MPa
Final Pressure (MPa)	7,1 MPa
Initial Consistency (Bc)	25 Bc
Final Consistency (Bc)	75 Bc
--Data--
Time (HH:MM:SS)	Temperature (°C)	Pressure (MPa)	Consistency (Bc)
0:00:00	30	1,7	25
0:01:00	29	2,8	27
0:02:00	29	3,0	20
0:03:00	29	3,2	25
0:04:00	29	3,0	22
0:05:00	30	3,1	20
0:06:00	30	3,1	20
0:07:00	30	3,3	20
0:08:00	30	3,4	19
0:09:00	30	3,7	19
0:10:00	30	4,1	19
0:11:00	30	3,9	19
0:12:00	30	4,3	19
0:13:00	29	4,2	20
0:14:00	29	4,7	19
0:15:00	29	4,6	20
0:16:00	29	4,9	20
0:17:00	29	5,0	20
0:18:00	29	5,4	20
0:19:00	29	5,3	20
0:20:00	29	5,8	20
0:21:00	29	5,7	21
0:22:00	29	5,8	21
0:23:00	29	6,0	20
0:24:00	29	6,4	20
0:25:00	29	6,2	20
0:26:00	29	6,7	23
0:27:00	29	6,6	23
0:28:00	29	7,1	26
0:29:00	29	7,0	26
0:30:00	29	7,2	26
0:31:00	28	7,2	27
0:32:00	28	7,2	25
0:33:00	28	7,3	23
0:34:00	29	7,3	23
0:35:00	29	7,3	24
0:36:00	28	7,2	24
0:37:00	29	7,2	24
0:38:00	28	7,2	24
0:39:00	29	7,2	23
0:40:00	29	7,2	27
0:41:00	28	7,2	21
0:42:00	29	7,1	21
0:43:00	29	7,4	21
0:44:00	28	7,4	20
0:45:00	29	7,4	20
0:46:00	29	7,4	20
0:47:00	29	7,3	20
0:48:00	29	7,3	20
0:49:00	29	7,3	20
0:50:00	29	7,3	20
0:51:00	29	7,3	19
0:52:00	29	7,3	18
0:53:00	29	7,2	18
0:54:00	29	7,2	18
0:55:00	29	7,1	18
0:56:00	29	7,1	18
0:57:00	29	7,1	18
0:58:00	29	7,2	18
0:59:00	29	7,2	18
1:00:00	29	7,1	18
1:01:00	29	7,1	18
1:02:00	29	7,1	18
1:03:00	29	7,5	18
1:04:00	29	7,5	18
1:05:00	29	7,5	18
1:06:00	29	7,5	18
1:07:00	29	7,4	18
1:08:00	29	7,4	18
1:09:00	29	7,4	18
1:10:00	29	7,4	18
1:11:00	29	7,4	18
1:12:00	29	7,4	18
1:13:00	29	7,3	18
1:14:00	29	7,3	18
1:15:00	29	7,3	18
1:16:00	29	7,3	18
1:17:00	29	7,3	18
1:18:00	29	7,3	18
1:19:00	29	7,3	18
1:20:00	29	7,2	18
1:21:00	29	7,2	18
1:22:00	29	7,2	18
1:23:00	29	7,2	18
1:24:00	29	7,2	18
1:25:00	29	7,2	18
1:26:00	29	7,2	18
1:27:00	29	7,2	18
1:28:00	29	7,1	18
1:29:00	29	7,1	18
1:30:00	29	7,1	18
1:31:00	29	7,1	18
1:32:00	29	7,1	18
1:33:00	29	7,1	18
1:34:00	29	7,3	18
1:35:00	29	7,3	18
1:36:00	29	7,2	18
1:37:00	29	7,2	18
1:38:00	29	7,2	18
1:39:00	29	7,2	18
1:40:00	29	7,2	18
1:41:00	29	7,2	18
1:42:00	29	7,2	18
1:43:00	29	7,2	18
1:44:00	29	7,1	18
1:45:00	29	7,1	18
1:46:00	29	7,1	18
1:47:00	29	7,1	18
1:48:00	29	7,1	18
1:49:00	29	7,1	18
1:50:00	29	7,1	18
1:51:00	29	7,3	18
1:52:00	29	7,3	18
1:53:00	29	7,3	18
1:54:00	29	7,3	18
1:55:00	29	7,3	18
1:56:00	29	7,3	18
1:57:00	29	7,3	18
1:58:00	29	7,2	18
1:59:00	29	7,2	18
2:00:00	29	7,2	18
2:01:00	29	7,2	18
2:02:00	29	7,2	18
2:03:00	29	7,2	18
2:04:00	29	7,2	18
2:05:00	29	7,2	18
2:06:00	29	7,1	18
2:07:00	29	7,1	18
2:08:00	30	7,1	18
2:09:00	29	7,1	18
2:10:00	30	7,4	18
2:11:00	30	7,4	18
2:12:00	29	7,4	18
2:13:00	30	7,4	18
2:14:00	30	7,4	18
2:15:00	30	7,4	18
2:16:00	30	7,3	18
2:17:00	30	7,3	18
2:18:00	30	7,3	17
2:19:00	30	7,3	17
2:20:00	30	7,3	17
2:21:00	30	7,3	17
2:22:00	30	7,3	17
2:23:00	30	7,3	17
2:24:00	30	7,3	17
2:25:00	30	7,2	17
2:26:00	30	7,2	17
2:27:00	30	7,2	17
2:28:00	30	7,2	17
2:29:00	30	7,2	17
2:30:00	30	7,2	17
2:31:00	30	7,2	17
2:32:00	30	7,1	17
2:33:00	30	7,1	17
2:34:00	30	7,1	17
2:35:00	30	7,1	17
2:36:00	30	7,1	17
2:37:00	30	7,1	17
2:38:00	30	7,4	17
2:39:00	30	7,3	17
2:40:00	30	7,3	17
2:41:00	30	7,3	17
2:42:00	30	7,3	17
2:43:00	30	7,3	17
2:44:00	30	7,3	17
2:45:00	30	7,2	17
2:46:00	30	7,2	17
2:47:00	30	7,2	17
2:48:00	30	7,2	17
2:49:00	30	7,2	17
2:50:00	30	7,2	17
2:51:00	30	7,1	17
2:52:00	30	7,1	18
2:53:00	30	7,1	18
2:54:00	30	7,1	18
2:55:00	30	7,1	18
2:56:00	30	7,4	18
2:57:00	31	7,4	18
2:58:00	30	7,4	18
2:59:00	30	7,3	18
3:00:00	30	7,3	18
3:01:00	31	7,3	18
3:02:00	30	7,3	18
3:03:00	31	7,3	18
3:04:00	31	7,2	18
3:05:00	31	7,2	18
3:06:00	30	7,5	19
3:07:00	31	7,2	20
3:08:00	30	7,4	20
3:09:00	30	7,0	20
3:10:00	30	7,1	21
3:11:00	30	7,2	23
3:12:00	30	7,5	19
3:13:00	30	7,4	19
3:14:00	30	7,3	19
3:15:00	29	7,2	19
3:16:00	29	7,1	20
3:17:00	29	7,1	21
3:18:00	29	7,6	22
3:19:00	29	7,5	21
3:20:00	29	7,4	23
3:21:00	29	7,4	23
3:22:00	29	7,3	23
3:23:00	29	7,3	24
3:24:00	29	7,3	24
3:25:00	29	7,2	24
3:26:00	29	7,2	24
3:27:00	29	7,2	25
3:28:00	29	7,2	25
3:29:00	29	7,2	25
3:30:00	29	7,1	25
3:31:00	29	7,1	25
3:32:00	29	7,1	25
3:33:00	29	7,2	26
3:34:00	29	7,2	26
3:35:00	29	7,2	26
3:36:00	29	7,2	26
3:37:00	29	7,1	26
3:38:00	29	7,1	26
3:39:00	29	7,1	26
3:40:00	29	7,4	27
3:41:00	29	7,4	27
3:42:00	29	7,3	28
3:43:00	29	7,3	28
3:44:00	29	7,3	29
3:45:00	29	7,3	29
3:46:00	29	7,3	29
3:47:00	29	7,2	31
3:48:00	29	7,2	33
3:49:00	29	7,2	34
3:50:00	29	7,2	34
3:51:00	29	7,2	34
3:52:00	29	7,2	35
3:53:00	29	7,1	35
3:54:00	29	7,1	35
3:55:00	29	7,1	36
3:56:00	29	7,1	37
3:57:00	29	7,6	38
3:58:00	29	7,6	39
3:59:00	29	7,6	39
4:00:00	30	7,6	40
4:01:00	29	7,6	41
4:02:00	30	7,5	42
4:03:00	30	7,5	43
4:04:00	29	7,5	44
4:05:00	30	7,5	44
4:06:00	30	7,5	45
4:07:00	30	7,5	45
4:08:00	30	7,4	46
4:09:00	30	7,4	47
4:10:00	30	7,4	48
4:11:00	30	7,4	49
4:12:00	30	7,4	51
4:13:00	30	7,4	51
4:14:00	30	7,3	53
4:15:00	30	7,3	54
4:16:00	30	7,3	54
4:17:00	30	7,3	51
4:18:00	30	7,3	54
4:19:00	30	7,3	55
4:20:00	30	7,2	57
4:21:00	30	7,2	54
4:22:00	30	7,2	62
4:23:00	30	7,2	62
4:24:00	30	7,2	65
4:25:00	30	7,2	65
4:26:00	30	7,1	66
4:27:00	30	7,1	70
4:28:00	30	7,1	70
4:29:00	30	7,1	72
4:30:00	30	7,1	75

File: project-root/data/Data Acquisition/Data Acquisition/2008 year (310)/Con 2 Morskaya1 G1920+0.1%LTR-100 (85C).txt
--Test Summary--
Full Path and File Name	
Instrument Name	7222-2
Instrument Type	Model 7222 Consistometer
Instrument Serial Number	128
Test Start Date	23.06.2008
Test Start Time	10:08:44
Test Stop Date	23.06.2008
Test Stop Time	13:21:03
Test Length	3:12:19
Final Sample Time Offset	3:12:00
Controller Schedule Name	
Sampling Period	60 seconds
Comments	T:85C(50);P:28,9MPa(50)
Information	WellID	Ìîðñêàÿ-1
Information	Customer	PetroResurs
Information	CementClass	G
Information	CementMfr	Dykerhoff
Information	Additives	0.1%LTR-100
Information	Density	1920
Information	BHCT	85
Information	BHST	108
Information	FluidLoss	
Information	JobType	168 mm csg production
Calculated Value	30Bc - TT	N/A
Calculated Value	70Bc - TT	N/A
Calculated Value	100Bc - TT	N/A
Initial Temperature (°C)	27 °C
Final Temperature (°C)	87 °C
Initial Pressure (MPa)	1,5 MPa
Final Pressure (MPa)	28,9 MPa
Initial Consistency (Bc)	2 Bc
Final Consistency (Bc)	12 Bc
--Data--
Time (HH:MM:SS)	Temperature (°C)	Pressure (MPa)	Consistency (Bc)
0:00:00	27	1,5	2
0:01:00	27	3,1	2
0:02:00	27	3,8	2
0:03:00	28	4,2	2
0:04:00	29	4,8	2
0:05:00	31	5,3	2
0:06:00	32	5,8	2
0:07:00	33	6,4	2
0:08:00	35	7,0	2
0:09:00	36	7,5	2
0:10:00	38	8,1	2
0:11:00	39	8,5	2
0:12:00	40	8,8	3
0:13:00	41	9,2	2
0:14:00	43	10,2	3
0:15:00	44	10,2	3
0:16:00	45	10,2	3
0:17:00	46	11,2	3
0:18:00	48	11,9	3
0:19:00	49	12,7	3
0:20:00	50	13,1	2
0:21:00	51	13,8	2
0:22:00	52	14,2	2
0:23:00	53	14,5	2
0:24:00	54	15,5	2
0:25:00	56	15,9	2
0:26:00	57	16,2	2
0:27:00	58	16,2	2
0:28:00	59	17,6	2
0:29:00	60	17,7	2
0:30:00	61	18,8	2
0:31:00	62	18,9	2
0:32:00	64	19,9	2
0:33:00	65	20,4	2
0:34:00	66	20,7	2
0:35:00	67	21,3	2
0:36:00	68	21,7	2
0:37:00	69	21,8	2
0:38:00	70	22,2	2
0:39:00	71	23,6	2
0:40:00	73	24,0	2
0:41:00	74	24,4	2
0:42:00	75	24,9	2
0:43:00	76	25,4	2
0:44:00	77	25,9	2
0:45:00	78	26,4	2
0:46:00	79	26,9	2
0:47:00	81	27,7	2
0:48:00	82	28,1	2
0:49:00	83	29,1	2
0:50:00	84	28,9	2
0:51:00	85	29,2	2
0:52:00	86	29,1	1
0:53:00	86	29,0	1
0:54:00	86	29,2	1
0:55:00	86	29,3	1
0:56:00	86	29,2	1
0:57:00	86	29,1	1
0:58:00	86	29,3	1
0:59:00	85	29,2	1
1:00:00	85	29,2	1
1:01:00	85	29,1	2
1:02:00	85	29,1	1
1:03:00	85	29,1	1
1:04:00	85	29,1	1
1:05:00	85	29,0	1
1:06:00	85	29,1	1
1:07:00	85	29,0	1
1:08:00	84	29,0	1
1:09:00	84	29,1	1
1:10:00	84	29,1	1
1:11:00	84	29,2	1
1:12:00	84	29,2	1
1:13:00	84	29,2	1
1:14:00	84	29,2	1
1:15:00	84	29,2	1
1:16:00	84	29,3	1
1:17:00	84	29,3	1
1:18:00	84	29,3	1
1:19:00	84	29,3	2
1:20:00	84	29,4	2
1:21:00	84	29,4	2
1:22:00	84	29,3	2
1:23:00	84	29,4	2
1:24:00	84	29,4	2
1:25:00	84	29,4	2
1:26:00	84	29,4	2
1:27:00	84	29,5	2
1:28:00	84	29,3	2
1:29:00	84	29,3	2
1:30:00	84	29,1	2
1:31:00	84	29,0	2
1:32:00	84	29,2	2
1:33:00	84	29,3	2
1:34:00	84	29,2	2
1:35:00	84	29,1	2
1:36:00	84	29,2	2
1:37:00	84	29,2	2
1:38:00	84	29,3	2
1:39:00	84	29,2	2
1:40:00	84	29,2	2
1:41:00	84	29,2	2
1:42:00	84	29,3	2
1:43:00	84	29,3	2
1:44:00	84	29,3	2
1:45:00	84	29,3	2
1:46:00	84	29,3	2
1:47:00	84	29,3	2
1:48:00	84	29,3	2
1:49:00	84	29,3	2
1:50:00	84	29,3	2
1:51:00	84	29,3	2
1:52:00	84	29,3	2
1:53:00	84	29,3	2
1:54:00	84	29,3	2
1:55:00	84	29,3	2
1:56:00	84	29,3	2
1:57:00	84	29,2	2
1:58:00	84	29,3	2
1:59:00	84	29,3	2
2:00:00	84	29,3	2
2:01:00	84	29,3	2
2:02:00	84	29,3	2
2:03:00	84	29,3	2
2:04:00	84	29,2	2
2:05:00	84	29,2	2
2:06:00	84	29,2	2
2:07:00	84	29,2	2
2:08:00	84	29,2	2
2:09:00	84	29,3	2
2:10:00	84	29,2	2
2:11:00	84	29,2	2
2:12:00	84	29,3	2
2:13:00	84	29,3	2
2:14:00	84	29,2	2
2:15:00	84	29,2	2
2:16:00	84	29,2	2
2:17:00	84	29,3	2
2:18:00	84	29,2	2
2:19:00	84	29,2	2
2:20:00	84	29,2	2
2:21:00	84	29,2	2
2:22:00	84	29,3	2
2:23:00	84	29,2	2
2:24:00	84	29,1	2
2:25:00	84	29,1	2
2:26:00	84	29,1	2
2:27:00	84	29,2	2
2:28:00	84	29,1	2
2:29:00	84	29,1	2
2:30:00	84	29,0	2
2:31:00	84	29,0	2
2:32:00	84	29,0	3
2:33:00	84	29,0	3
2:34:00	84	28,9	4
2:35:00	84	29,1	4
2:36:00	84	28,9	5
2:37:00	84	29,2	5
2:38:00	84	29,2	6
2:39:00	84	29,2	7
2:40:00	84	29,2	8
2:41:00	84	29,0	9
2:42:00	84	29,1	10
2:43:00	84	29,1	10
2:44:00	84	29,0	11
2:45:00	84	29,2	12
2:46:00	84	29,0	13
2:47:00	84	29,0	14
2:48:00	84	29,0	15
2:49:00	84	29,3	18
2:50:00	84	29,2	21
2:51:00	84	29,0	24
2:52:00	84	29,0	25
2:53:00	85	29,0	3
2:54:00	85	28,9	5
2:55:00	86	29,0	3
2:56:00	86	28,9	2
2:57:00	86	28,9	9
2:58:00	87	29,0	7
2:59:00	87	29,2	10
3:00:00	87	29,0	7
3:01:00	87	29,0	9
3:02:00	87	28,9	17
3:03:00	87	29,1	2
3:04:00	87	29,1	16
3:05:00	87	29,0	10
3:06:00	87	29,0	4
3:07:00	87	29,0	4
3:08:00	87	29,3	9
3:09:00	87	29,0	10
3:10:00	87	29,1	3
3:11:00	87	29,0	9
3:12:00	87	28,9	12
