Repository: ProgWizer/parser

File: project-root/data/Data Acquisition/Data Acquisition/2008 year (310)/Con 2 Morskaya1 G1920+0.3%FL+0.3%RPM (65C).txt
--Test Summary--
Full Path and File Name	
Instrument Name	7222-2
Instrument Type	Model 7222 Consistometer
Instrument Serial Number	128
Test Start Date	01.07.2008
Test Start Time	15:44:01
Test Stop Date	01.07.2008
Test Stop Time	19:43:02
Test Length	3:59:01
Final Sample Time Offset	3:59:00
Controller Schedule Name	
Sampling Period	60 seconds
Comments	P: 22 MPa (42); T: 65C (42)
Information	WellID	Ìîðñêàÿ-1
Information	Customer	PetroResurs
Information	CementClass	G
Information	CementMfr	Dykerhoff
Information	Additives	0.3%FL+0.3%RPM
Information	Density	1920
Information	BHCT	65
Information	BHST	85
Information	FluidLoss	
Information	JobType	168 mm csg production
Calculated Value	30Bc - TT	2:43:00
Calculated Value	70Bc - TT	3:59:00
Calculated Value	100Bc - TT	N/A
Initial Temperature (°C)	26 °C
Final Temperature (°C)	66 °C
Initial Pressure (MPa)	2,0 MPa
Final Pressure (MPa)	22,1 MPa
Initial Consistency (Bc)	17 Bc
Final Consistency (Bc)	71 Bc
--Data--
Time (HH:MM:SS)	Temperature (°C)	Pressure (MPa)	Consistency (Bc)
0:00:00	26	2,0	17
0:01:00	26	3,1	31
0:02:00	26	3,5	27
0:03:00	27	4,2	29
0:04:00	28	4,6	22
0:05:00	29	5,1	18
0:06:00	30	5,6	19
0:07:00	31	6,0	20
0:08:00	33	6,0	13
0:09:00	34	6,9	13
0:10:00	35	7,5	19
0:11:00	36	8,0	24
0:12:00	37	8,1	20
0:13:00	38	8,6	18
0:14:00	39	9,3	17
0:15:00	40	9,8	23
0:16:00	41	9,9	13
0:17:00	42	10,7	16
0:18:00	43	10,8	16
0:19:00	44	11,6	13
0:20:00	45	11,8	23
0:21:00	46	12,6	13
0:22:00	47	12,8	16
0:23:00	47	13,6	15
0:24:00	48	13,9	20
0:25:00	49	14,2	21
0:26:00	50	15,1	19
0:27:00	51	15,5	20
0:28:00	52	15,9	20
0:29:00	53	16,5	19
0:30:00	54	16,7	19
0:31:00	55	17,1	22
0:32:00	56	17,9	20
0:33:00	57	18,5	22
0:34:00	57	18,8	17
0:35:00	59	19,2	16
0:36:00	59	19,8	16
0:37:00	60	19,8	26
0:38:00	61	20,7	16
0:39:00	62	21,1	20
0:40:00	63	21,2	18
0:41:00	64	22,0	17
0:42:00	65	22,7	18
0:43:00	66	22,7	17
0:44:00	66	22,3	16
0:45:00	67	22,2	16
0:46:00	67	22,0	14
0:47:00	67	22,1	15
0:48:00	66	22,0	15
0:49:00	66	22,1	15
0:50:00	66	22,2	16
0:51:00	66	22,2	17
0:52:00	66	22,2	17
0:53:00	66	22,2	16
0:54:00	65	22,2	17
0:55:00	65	22,1	16
0:56:00	65	22,2	17
0:57:00	65	22,3	17
0:58:00	65	22,1	17
0:59:00	65	22,1	17
1:00:00	65	22,2	17
1:01:00	65	22,2	17
1:02:00	65	22,2	17
1:03:00	65	22,2	17
1:04:00	65	22,3	17
1:05:00	65	22,3	17
1:06:00	65	22,3	18
1:07:00	65	22,3	14
1:08:00	65	22,3	16
1:09:00	65	22,3	17
1:10:00	65	22,3	17
1:11:00	65	22,3	17
1:12:00	65	22,4	17
1:13:00	65	22,3	17
1:14:00	65	22,3	19
1:15:00	65	22,4	17
1:16:00	65	22,3	20
1:17:00	65	22,3	19
1:18:00	65	22,3	18
1:19:00	65	22,3	23
1:20:00	65	22,3	20
1:21:00	65	22,4	15
1:22:00	65	22,4	17
1:23:00	65	22,4	14
1:24:00	65	22,4	12
1:25:00	65	22,4	14
1:26:00	65	22,4	13
1:27:00	65	22,4	20
1:28:00	65	22,4	26
1:29:00	65	22,4	21
1:30:00	65	22,4	14
1:31:00	65	22,4	12
1:32:00	65	22,4	12
1:33:00	65	22,4	13
1:34:00	65	22,4	8
1:35:00	65	22,4	16
1:36:00	65	22,4	17
1:37:00	65	22,4	18
1:38:00	65	22,4	17
1:39:00	65	22,4	17
1:40:00	65	22,3	16
1:41:00	65	22,3	14
1:42:00	65	22,3	15
1:43:00	65	22,3	15
1:44:00	65	22,3	16
1:45:00	65	22,3	16
1:46:00	65	22,3	16
1:47:00	65	22,3	17
1:48:00	65	22,3	15
1:49:00	65	22,3	16
1:50:00	65	22,3	16
1:51:00	65	22,3	16
1:52:00	65	22,3	16
1:53:00	65	22,3	16
1:54:00	65	22,3	16
1:55:00	65	22,3	16
1:56:00	65	22,3	15
1:57:00	65	22,2	19
1:58:00	65	22,2	18
1:59:00	65	22,2	16
2:00:00	65	22,2	15
2:01:00	65	22,2	15
2:02:00	65	22,2	15
2:03:00	65	22,3	15
2:04:00	65	22,3	15
2:05:00	65	22,3	15
2:06:00	65	22,3	15
2:07:00	65	22,3	16
2:08:00	65	22,3	15
2:09:00	65	22,3	14
2:10:00	65	22,3	15
2:11:00	65	22,2	14
2:12:00	65	22,2	14
2:13:00	65	22,2	15
2:14:00	65	22,2	15
2:15:00	65	22,1	15
2:16:00	65	22,1	15
2:17:00	65	22,1	18
2:18:00	65	22,1	19
2:19:00	65	22,1	19
2:20:00	65	22,4	19
2:21:00	65	22,3	19
2:22:00	65	22,3	19
2:23:00	65	22,3	19
2:24:00	65	22,4	19
2:25:00	65	22,4	19
2:26:00	65	22,4	19
2:27:00	65	22,5	19
2:28:00	65	22,6	19
2:29:00	65	22,6	19
2:30:00	65	22,7	22
2:31:00	65	22,7	22
2:32:00	65	22,7	23
2:33:00	65	22,7	23
2:34:00	65	22,7	23
2:35:00	65	22,6	23
2:36:00	65	22,6	25
2:37:00	65	22,5	25
2:38:00	65	22,4	27
2:39:00	65	22,2	27
2:40:00	65	22,1	28
2:41:00	65	22,1	29
2:42:00	65	22,2	36
2:43:00	65	22,1	39
2:44:00	65	22,1	41
2:45:00	65	22,3	48
2:46:00	65	22,2	53
2:47:00	65	22,1	46
2:48:00	65	22,1	51
2:49:00	65	22,5	51
2:50:00	65	22,5	51
2:51:00	64	22,6	49
2:52:00	64	22,7	47
2:53:00	64	22,4	47
2:54:00	64	22,5	47
2:55:00	64	22,7	47
2:56:00	64	22,5	45
2:57:00	64	22,8	42
2:58:00	64	22,5	43
2:59:00	64	22,7	45
3:00:00	64	22,2	38
3:01:00	64	22,5	41
3:02:00	64	22,6	42
3:03:00	65	22,6	39
3:04:00	65	22,5	39
3:05:00	65	22,4	39
3:06:00	65	22,2	39
3:07:00	65	22,2	39
3:08:00	65	22,2	39
3:09:00	66	22,1	39
3:10:00	66	22,3	39
3:11:00	66	22,0	39
3:12:00	66	22,1	39
3:13:00	66	22,3	39
3:14:00	66	22,1	39
3:15:00	66	22,3	40
3:16:00	66	22,1	46
3:17:00	66	22,1	47
3:18:00	66	22,3	49
3:19:00	65	22,1	47
3:20:00	65	22,0	49
3:21:00	65	22,2	47
3:22:00	65	22,1	49
3:23:00	65	22,1	49
3:24:00	65	22,4	51
3:25:00	64	22,5	51
3:26:00	64	20,1	54
3:27:00	64	22,5	53
3:28:00	64	22,8	52
3:29:00	64	22,7	50
3:30:00	64	22,6	49
3:31:00	64	22,7	50
3:32:00	64	22,7	50
3:33:00	64	22,5	51
3:34:00	64	22,5	52
3:35:00	64	22,4	52
3:36:00	64	22,7	52
3:37:00	64	22,5	52
3:38:00	65	22,4	53
3:39:00	65	22,2	54
3:40:00	66	22,2	55
3:41:00	66	22,3	54
3:42:00	66	22,1	54
3:43:00	66	22,2	54
3:44:00	67	22,0	55
3:45:00	67	22,0	57
3:46:00	67	22,2	61
3:47:00	68	22,2	60
3:48:00	68	22,4	61
3:49:00	67	22,1	62
3:50:00	68	22,4	63
3:51:00	68	22,1	63
3:52:00	67	22,4	65
3:53:00	67	22,1	66
3:54:00	67	22,4	67
3:55:00	67	22,2	69
3:56:00	67	22,1	69
3:57:00	67	22,2	69
3:58:00	67	22,0	71
3:59:00	66	22,1	71

File: project-root/data/Data Acquisition/Data Acquisition/2008 year (310)/Con 2 Morskaya1 G1920+0.3%FL+0.3%RPM (68C).txt
--Test Summary--
Full Path and File Name	
Instrument Name	7222-2
Instrument Type	Model 7222 Consistometer
Instrument Serial Number	128
Test Start Date	01.07.2008
Test Start Time	9:04:16
Test Stop Date	01.07.2008
Test Stop Time	14:38:13
Test Length	5:33:57
Final Sample Time Offset	5:33:00
Controller Schedule Name	
Sampling Period	60 seconds
Comments	P: 22MPa (42); T: 65C (42). Premix
Information	WellID	Ìîðñêàÿ-1
Information	Customer	PetroResurs
Information	CementClass	G
Information	CementMfr	Dykerhoff
Information	Additives	0.3%FL+0.3%RPM
Information	Density	1920
Information	BHCT	65
Information	BHST	
Information	FluidLoss	
Information	JobType	
Calculated Value	30Bc - TT	N/A
Calculated Value	70Bc - TT	N/A
Calculated Value	100Bc - TT	N/A
Initial Temperature (°C)	27 °C
Final Temperature (°C)	44 °C
Initial Pressure (MPa)	0,7 MPa
Final Pressure (MPa)	0,1 MPa
Initial Consistency (Bc)	13 Bc
Final Consistency (Bc)	0 Bc
--Data--
Time (HH:MM:SS)	Temperature (°C)	Pressure (MPa)	Consistency (Bc)
0:00:00	27	0,7	13
0:01:00	27	2,6	14
0:02:00	27	3,2	6
0:03:00	27	4,0	8
0:04:00	27	4,6	5
0:05:00	27	5,2	7
0:06:00	28	5,4	5
0:07:00	28	5,9	4
0:08:00	28	6,6	6
0:09:00	29	6,7	6
0:10:00	30	7,5	4
0:11:00	31	8,0	5
0:12:00	32	8,4	9
0:13:00	34	8,8	5
0:14:00	35	9,4	6
0:15:00	37	9,7	6
0:16:00	40	10,4	4
0:17:00	42	10,6	2
0:18:00	45	10,7	2
0:19:00	48	10,9	2
0:20:00	51	11,5	5
0:21:00	55	12,0	5
0:22:00	58	12,3	5
0:23:00	61	13,0	3
0:24:00	63	13,6	10
0:25:00	65	14,0	3
0:26:00	66	14,7	6
0:27:00	67	14,9	11
0:28:00	67	15,3	5
0:29:00	68	15,8	5
0:30:00	68	16,3	8
0:31:00	68	16,8	4
0:32:00	67	17,4	3
0:33:00	67	17,9	11
0:34:00	67	18,1	4
0:35:00	66	18,7	3
0:36:00	66	19,3	7
0:37:00	65	19,6	6
0:38:00	65	20,3	4
0:39:00	64	20,5	7
0:40:00	64	21,2	5
0:41:00	64	22,0	3
0:42:00	63	22,7	12
0:43:00	63	22,4	5
0:44:00	62	22,7	5
0:45:00	62	22,3	4
0:46:00	62	22,0	5
0:47:00	62	22,5	3
0:48:00	62	22,7	12
0:49:00	63	22,7	9
0:50:00	63	22,3	3
0:51:00	64	22,0	4
0:52:00	65	22,2	12
0:53:00	66	22,0	2
0:54:00	67	22,1	2
0:55:00	68	21,9	10
0:56:00	69	22,0	2
0:57:00	70	22,1	2
0:58:00	71	22,0	7
0:59:00	72	22,2	4
1:00:00	72	22,0	5
1:01:00	72	22,0	4
1:02:00	73	22,1	3
1:03:00	73	22,1	4
1:04:00	73	22,2	4
1:05:00	73	22,3	9
1:06:00	73	22,1	3
1:07:00	72	22,3	3
1:08:00	72	22,0	10
1:09:00	72	22,2	5
1:10:00	72	22,0	3
1:11:00	71	22,2	5
1:12:00	71	22,0	6
1:13:00	71	22,2	4
1:14:00	70	22,0	5
1:15:00	70	22,2	5
1:16:00	69	22,1	4
1:17:00	69	22,2	3
1:18:00	69	22,3	6
1:19:00	68	22,1	4
1:20:00	68	22,2	4
1:21:00	68	22,2	12
1:22:00	68	22,0	3
1:23:00	67	22,1	3
1:24:00	67	22,1	6
1:25:00	67	22,0	5
1:26:00	66	22,2	6
1:27:00	66	22,3	11
1:28:00	66	22,3	3
1:29:00	66	22,2	3
1:30:00	65	22,2	3
1:31:00	65	22,2	5
1:32:00	65	22,3	4
1:33:00	65	22,5	4
1:34:00	65	22,6	12
1:35:00	64	22,5	6
1:36:00	64	22,7	3
1:37:00	64	22,4	7
1:38:00	64	22,7	5
1:39:00	64	22,5	3
1:40:00	64	21,2	3
1:41:00	64	22,7	4
1:42:00	64	22,7	4
1:43:00	64	22,3	3
1:44:00	64	22,4	7
1:45:00	65	22,5	3
1:46:00	65	22,5	3
1:47:00	65	22,3	10
1:48:00	65	22,1	5
1:49:00	65	22,1	5
1:50:00	65	22,2	8
1:51:00	66	22,1	4
1:52:00	66	22,2	3
1:53:00	66	22,4	4
1:54:00	66	22,0	14
1:55:00	66	22,3	3
1:56:00	66	22,0	3
1:57:00	66	22,3	3
1:58:00	66	22,1	7
1:59:00	66	22,4	5
2:00:00	66	22,2	4
2:01:00	65	22,0	8
2:02:00	65	22,3	3
2:03:00	65	22,1	5
2:04:00	65	22,2	5
2:05:00	65	22,5	8
2:06:00	64	22,5	4
2:07:00	64	22,7	3
2:08:00	64	22,6	11
2:09:00	64	22,7	4
2:10:00	64	22,5	3
2:11:00	64	22,4	3
2:12:00	63	22,2	9
2:13:00	63	22,3	3
2:14:00	63	22,7	3
2:15:00	63	22,6	5
2:16:00	63	22,5	3
2:17:00	64	22,5	3
2:18:00	64	22,4	3
2:19:00	64	22,1	11
2:20:00	65	22,1	3
2:21:00	65	22,2	3
2:22:00	65	22,1	5
2:23:00	66	22,0	3
2:24:00	66	22,0	4
2:25:00	66	22,2	9
2:26:00	67	22,1	12
2:27:00	67	22,1	3
2:28:00	67	22,4	3
2:29:00	67	22,1	4
2:30:00	68	22,3	6
2:31:00	68	22,0	3
2:32:00	68	22,3	3
2:33:00	67	22,1	4
2:34:00	67	22,4	4
2:35:00	67	22,2	5
2:36:00	67	22,5	3
2:37:00	67	22,3	11
2:38:00	67	22,1	3
2:39:00	67	22,4	4
2:40:00	66	22,3	3
2:41:00	66	22,2	4
2:42:00	66	22,1	3
2:43:00	66	22,4	3
2:44:00	66	22,2	8
2:45:00	65	22,1	6
2:46:00	65	22,2	3
2:47:00	65	22,2	13
2:48:00	65	22,3	6
2:49:00	64	22,5	3
2:50:00	64	22,2	3
2:51:00	64	22,5	7
2:52:00	64	22,4	3
2:53:00	64	22,1	7
2:54:00	64	22,7	8
2:55:00	64	21,5	11
2:56:00	64	21,9	3
2:57:00	64	22,1	3
2:58:00	64	22,6	3
2:59:00	64	22,5	4
3:00:00	64	22,7	5
3:01:00	65	22,3	3
3:02:00	65	22,2	7
3:03:00	65	22,0	4
3:04:00	65	22,1	5
3:05:00	66	22,0	5
3:06:00	66	22,2	10
3:07:00	66	22,1	3
3:08:00	66	22,3	3
3:09:00	66	22,1	6
3:10:00	67	22,1	6
3:11:00	66	22,0	4
3:12:00	67	22,2	4
3:13:00	67	22,1	8
3:14:00	66	22,2	3
3:15:00	66	22,2	3
3:16:00	66	22,0	3
3:17:00	66	22,3	11
3:18:00	66	22,2	5
3:19:00	66	22,1	5
3:20:00	66	22,3	4
3:21:00	66	22,2	4
3:22:00	65	22,1	4
3:23:00	65	22,4	9
3:24:00	65	22,2	11
3:25:00	65	22,3	3
3:26:00	64	22,4	3
3:27:00	64	22,7	7
3:28:00	64	22,6	5
3:29:00	64	22,5	3
3:30:00	64	22,3	3
3:31:00	64	22,2	12
3:32:00	64	22,5	4
3:33:00	64	21,9	4
3:34:00	64	22,6	3
3:35:00	64	22,8	11
3:36:00	64	22,7	3
3:37:00	64	22,4	5
3:38:00	64	22,7	5
3:39:00	64	22,1	5
3:40:00	65	22,1	7
3:41:00	65	22,1	5
3:42:00	65	22,3	4
3:43:00	66	22,1	6
3:44:00	66	22,2	5
3:45:00	67	22,2	3
3:46:00	67	22,3	3
3:47:00	67	22,0	3
3:48:00	67	22,1	3
3:49:00	67	22,2	3
3:50:00	67	22,2	4
3:51:00	67	22,3	4
3:52:00	67	22,1	3
3:53:00	67	22,1	3
3:54:00	67	22,2	3
3:55:00	67	22,2	4
3:56:00	67	22,3	3
3:57:00	66	22,1	3
3:58:00	66	22,2	3
3:59:00	66	22,0	3
4:00:00	66	22,1	3
4:01:00	66	22,1	3
4:02:00	66	22,0	3
4:03:00	66	22,3	3
4:04:00	65	22,1	3
4:05:00	65	22,1	3
4:06:00	65	22,2	3
4:07:00	65	22,2	3
4:08:00	65	22,3	3
4:09:00	64	22,5	4
4:10:00	64	22,7	3
4:11:00	64	22,2	3
4:12:00	64	22,7	3
4:13:00	64	22,5	3
4:14:00	64	22,4	3
4:15:00	64	22,6	3
4:16:00	64	22,6	3
4:17:00	64	22,5	3
4:18:00	64	22,2	3
4:19:00	64	22,6	3
4:20:00	64	22,2	3
4:21:00	64	22,3	3
4:22:00	65	22,2	3
4:23:00	65	22,0	3
4:24:00	65	22,0	3
4:25:00	66	22,3	3
4:26:00	66	22,1	3
4:27:00	66	22,4	3
4:28:00	66	22,0	3
4:29:00	67	22,1	3
4:30:00	67	22,4	3
4:31:00	67	22,1	3
4:32:00	67	22,0	4
4:33:00	67	22,2	3
4:34:00	67	22,1	3
4:35:00	67	22,2	4
4:36:00	67	22,2	4
4:37:00	67	22,1	4
4:38:00	67	22,2	3
4:39:00	66	22,1	5
4:40:00	66	22,1	5
4:41:00	66	22,1	4
4:42:00	66	22,2	4
4:43:00	66	22,0	5
4:44:00	66	22,2	4
4:45:00	66	22,2	5
4:46:00	66	22,1	4
4:47:00	66	22,0	4
4:48:00	66	22,2	5
4:49:00	65	22,2	4
4:50:00	65	22,1	4
4:51:00	65	22,3	4
4:52:00	65	22,2	4
4:53:00	65	22,0	5
4:54:00	65	22,3	4
4:55:00	65	22,1	5
4:56:00	65	22,2	5
4:57:00	64	22,0	5
4:58:00	64	22,3	6
4:59:00	64	22,2	7
5:00:00	64	22,2	8
5:01:00	64	22,3	6
5:02:00	64	22,4	7
5:03:00	64	22,6	7
5:04:00	64	22,7	6
5:05:00	64	22,6	8
5:06:00	64	22,0	8
5:07:00	64	22,3	7
5:08:00	64	22,5	7
5:09:00	64	22,6	7
5:10:00	64	22,7	8
5:11:00	64	22,7	6
5:12:00	64	22,5	8
5:13:00	65	22,4	7
5:14:00	65	22,0	7
5:15:00	65	22,0	5
5:16:00	65	22,0	8
5:17:00	65	22,3	7
5:18:00	66	22,2	6
5:19:00	66	22,4	5
5:20:00	66	22,2	7
5:21:00	66	22,1	6
5:22:00	66	22,3	6
5:23:00	66	22,1	5
5:24:00	66	22,0	7
5:25:00	66	22,2	6
5:26:00	66	22,2	5
5:27:00	66	22,0	6
5:28:00	66	22,2	6
5:29:00	66	22,2	7
5:30:00	65	22,1	7
5:31:00	65	0,3	1
5:32:00	65	0,0	1
5:33:00	44	0,1	0

File: project-root/data/Data Acquisition/Data Acquisition/2008 year (310)/Con 2 Morskaya1 G1920+0.7%FL+0.7%RPM+0.1%LTR-100 (85C).txt
--Test Summary--
Full Path and File Name	
Instrument Name	7222-2
Instrument Type	Model 7222 Consistometer
Instrument Serial Number	128
Test Start Date	17.06.2008
Test Start Time	13:29:22
Test Stop Date	17.06.2008
Test Stop Time	16:52:00
Test Length	3:22:38
Final Sample Time Offset	3:22:00
Controller Schedule Name	
Sampling Period	60 seconds
Comments	MPa: 28.9(50), T:85(50)
Information	WellID	Ìîðñêàÿ-1
Information	Customer	PetroResurs
Information	CementClass	G
Information	CementMfr	Dykerhoff
Information	Additives	0.7%FL+0.7%RPM+0.1%LTR-100
Information	Density	1920
Information	BHCT	85
Information	BHST	108
Information	FluidLoss	
Information	JobType	177.8 mm csg production
Calculated Value	30Bc - TT	N/A
Calculated Value	70Bc - TT	N/A
Calculated Value	100Bc - TT	N/A
Initial Temperature (°C)	26 °C
Final Temperature (°C)	85 °C
Initial Pressure (MPa)	2,3 MPa
Final Pressure (MPa)	29,1 MPa
Initial Consistency (Bc)	8 Bc
Final Consistency (Bc)	24 Bc
--Data--
Time (HH:MM:SS)	Temperature (°C)	Pressure (MPa)	Consistency (Bc)
0:00:00	26	2,3	8
0:01:00	26	3,4	8
0:02:00	27	3,8	8
0:03:00	28	4,5	8
0:04:00	29	5,1	8
0:05:00	31	5,6	8
0:06:00	32	6,1	8
0:07:00	34	6,4	7
0:08:00	35	6,9	7
0:09:00	36	7,7	7
0:10:00	38	8,1	7
0:11:00	39	8,2	8
0:12:00	40	9,2	7
0:13:00	41	9,5	7
0:14:00	43	10,5	5
0:15:00	44	10,9	4
0:16:00	45	11,0	4
0:17:00	46	12,0	4
0:18:00	48	12,3	4
0:19:00	49	12,8	4
0:20:00	50	13,4	4
0:21:00	51	13,7	4
0:22:00	52	14,8	4
0:23:00	53	15,1	4
0:24:00	54	15,7	4
0:25:00	56	16,2	4
0:26:00	57	16,8	4
0:27:00	58	17,1	4
0:28:00	59	17,6	4
0:29:00	60	18,0	4
0:30:00	61	19,0	4
0:31:00	62	19,5	4
0:32:00	64	19,8	4
0:33:00	65	19,8	4
0:34:00	66	21,1	4
0:35:00	67	21,7	4
0:36:00	68	22,3	4
0:37:00	69	22,6	4
0:38:00	71	22,9	4
0:39:00	72	23,2	4
0:40:00	73	23,9	4
0:41:00	74	24,7	4
0:42:00	75	25,1	4
0:43:00	76	25,6	4
0:44:00	77	26,1	4
0:45:00	78	26,2	4
0:46:00	79	27,5	4
0:47:00	81	28,2	4
0:48:00	82	28,6	4
0:49:00	83	29,0	4
0:50:00	84	29,2	4
0:51:00	85	29,2	4
0:52:00	86	29,0	4
0:53:00	86	29,1	4
0:54:00	86	29,2	4
0:55:00	86	29,1	4
0:56:00	86	29,0	4
0:57:00	86	29,2	4
0:58:00	86	29,1	4
0:59:00	85	28,9	4
1:00:00	85	29,2	4
1:01:00	85	29,2	4
1:02:00	85	29,1	4
1:03:00	84	29,2	4
1:04:00	84	29,3	4
1:05:00	84	29,4	4
1:06:00	84	29,4	4
1:07:00	84	29,4	5
1:08:00	84	29,4	5
1:09:00	84	29,5	5
1:10:00	84	29,5	5
1:11:00	84	29,5	5
1:12:00	84	29,5	5
1:13:00	84	29,5	4
1:14:00	84	29,5	4
1:15:00	84	29,5	4
1:16:00	84	29,6	4
1:17:00	84	29,6	4
1:18:00	84	29,6	4
1:19:00	84	29,1	4
1:20:00	84	29,1	4
1:21:00	84	29,1	4
1:22:00	84	29,1	4
1:23:00	84	29,1	4
1:24:00	84	29,1	4
1:25:00	84	29,1	4
1:26:00	84	29,1	4
1:27:00	84	29,1	4
1:28:00	84	29,1	4
1:29:00	84	29,4	4
1:30:00	84	29,4	4
1:31:00	84	29,4	4
1:32:00	84	29,3	4
1:33:00	84	29,2	4
1:34:00	84	29,3	4
1:35:00	84	29,3	4
1:36:00	84	29,3	4
1:37:00	84	29,2	4
1:38:00	84	29,2	4
1:39:00	84	29,2	4
1:40:00	84	29,2	4
1:41:00	84	29,3	4
1:42:00	84	29,4	4
1:43:00	84	29,4	4
1:44:00	84	29,5	4
1:45:00	84	29,5	4
1:46:00	84	29,5	4
1:47:00	84	29,5	4
1:48:00	84	29,5	4
1:49:00	84	29,4	4
1:50:00	84	29,4	4
1:51:00	84	29,3	4
1:52:00	84	29,1	4
1:53:00	84	29,0	5
1:54:00	84	29,0	5
1:55:00	84	28,9	5
1:56:00	84	29,1	5
1:57:00	84	29,0	5
1:58:00	84	28,9	5
1:59:00	84	29,4	5
2:00:00	84	29,4	5
2:01:00	84	29,4	5
2:02:00	84	29,5	5
2:03:00	83	29,6	5
2:04:00	83	29,1	6
2:05:00	83	29,4	6
2:06:00	83	29,7	6
2:07:00	83	29,4	6
2:08:00	83	29,6	6
2:09:00	83	29,4	6
2:10:00	83	29,7	7
2:11:00	83	29,3	7
2:12:00	83	29,5	7
2:13:00	84	29,6	8
2:14:00	84	29,1	9
2:15:00	84	29,1	9
2:16:00	84	29,0	10
2:17:00	84	29,0	10
2:18:00	84	29,2	10
2:19:00	84	29,3	10
2:20:00	85	29,1	10
2:21:00	85	29,1	10
2:22:00	85	28,9	11
2:23:00	85	29,1	11
2:24:00	85	28,9	11
2:25:00	85	29,0	11
2:26:00	85	29,0	11
2:27:00	84	28,9	11
2:28:00	84	28,9	11
2:29:00	84	28,9	11
2:30:00	84	28,9	11
2:31:00	83	29,1	11
2:32:00	83	29,5	11
2:33:00	83	29,6	11
2:34:00	82	29,6	11
2:35:00	82	28,8	11
2:36:00	82	29,6	11
2:37:00	82	29,3	11
2:38:00	82	28,9	11
2:39:00	82	29,3	11
2:40:00	82	29,6	11
2:41:00	82	28,8	12
2:42:00	83	29,4	12
2:43:00	83	29,6	13
2:44:00	84	29,6	12
2:45:00	84	29,1	12
2:46:00	85	28,8	13
2:47:00	86	28,8	13
2:48:00	86	28,8	13
2:49:00	87	29,0	13
2:50:00	87	28,9	13
2:51:00	87	28,9	13
2:52:00	87	28,9	13
2:53:00	87	28,9	13
2:54:00	87	29,2	13
2:55:00	87	28,9	13
2:56:00	86	29,0	13
2:57:00	86	29,1	13
2:58:00	86	29,0	13
2:59:00	85	29,0	13
3:00:00	85	29,1	13
3:01:00	85	29,2	13
3:02:00	84	29,4	13
3:03:00	84	27,3	13
3:04:00	84	29,5	13
3:05:00	83	29,2	13
3:06:00	83	29,1	13
3:07:00	83	28,1	13
3:08:00	83	29,1	13
3:09:00	83	29,6	13
3:10:00	83	29,3	13
3:11:00	83	29,6	13
3:12:00	83	29,4	13
3:13:00	84	29,2	13
3:14:00	84	29,4	13
3:15:00	84	29,4	13
3:16:00	84	29,2	13
3:17:00	84	29,1	13
3:18:00	84	29,1	13
3:19:00	85	29,0	13
3:20:00	85	28,9	27
3:21:00	85	28,9	25
3:22:00	85	29,1	24

File: project-root/data/Data Acquisition/Data Acquisition/2008 year (310)/Con 2 Morskaya1 G1920+1%FL+0.5%RPM (85C).txt
--Test Summary--
Full Path and File Name	
Instrument Name	7222-2
Instrument Type	Model 7222 Consistometer
Instrument Serial Number	128
Test Start Date	19.06.2008
Test Start Time	10:32:16
Test Stop Date	19.06.2008
Test Stop Time	17:13:17
Test Length	6:41:01
Final Sample Time Offset	6:41:00
Controller Schedule Name	
Sampling Period	60 seconds
Comments	T:85C(50);P:28,9MPa(50)
Information	WellID	Ìîðñêàÿ-1
Information	Customer	PetroResurs
Information	CementClass	G
Information	CementMfr	Dykerhoff
Information	Additives	1%FL+0.5%RPM
Information	Density	1920
Information	BHCT	85
Information	BHST	108
Information	FluidLoss	n/a
Information	JobType	168 mm csg production
Calculated Value	30Bc - TT	6:30:00
Calculated Value	70Bc - TT	6:41:00
Calculated Value	100Bc - TT	N/A
Initial Temperature (°C)	27 °C
Final Temperature (°C)	84 °C
Initial Pressure (MPa)	3,1 MPa
Final Pressure (MPa)	29,2 MPa
Initial Consistency (Bc)	19 Bc
Final Consistency (Bc)	73 Bc
--Data--
Time (HH:MM:SS)	Temperature (°C)	Pressure (MPa)	Consistency (Bc)
0:00:00	27	3,1	19
0:01:00	27	3,9	32
0:02:00	28	4,1	27
0:03:00	29	4,8	27
0:04:00	31	5,4	28
0:05:00	32	6,0	25
0:06:00	33	6,5	22
0:07:00	35	6,8	23
0:08:00	36	7,3	27
0:09:00	38	7,7	26
0:10:00	39	8,7	19
0:11:00	40	8,6	23
0:12:00	42	9,3	15
0:13:00	43	9,7	24
0:14:00	44	10,6	26
0:15:00	45	11,0	27
0:16:00	47	11,7	26
0:17:00	48	11,8	19
0:18:00	49	12,5	15
0:19:00	50	13,5	13
0:20:00	51	13,9	13
0:21:00	52	14,4	10
0:22:00	53	15,0	10
0:23:00	55	15,4	10
0:24:00	56	16,0	12
0:25:00	57	16,3	11
0:26:00	58	16,9	11
0:27:00	59	17,4	9
0:28:00	60	18,0	10
0:29:00	61	18,5	9
0:30:00	63	19,5	10
0:31:00	64	19,8	11
0:32:00	65	20,2	13
0:33:00	66	20,9	12
0:34:00	67	21,1	11
0:35:00	69	21,9	11
0:36:00	70	22,3	8
0:37:00	71	22,8	9
0:38:00	72	23,3	9
0:39:00	73	24,3	9
0:40:00	74	24,6	9
0:41:00	75	25,2	9
0:42:00	76	25,5	10
0:43:00	78	25,5	10
0:44:00	79	27,0	9
0:45:00	80	27,4	9
0:46:00	81	27,8	8
0:47:00	82	28,2	8
0:48:00	83	28,0	8
0:49:00	84	29,5	7
0:50:00	85	29,7	7
0:51:00	86	29,0	6
0:52:00	87	29,1	6
0:53:00	87	28,9	6
0:54:00	87	28,9	6
0:55:00	86	29,0	6
0:56:00	86	29,1	6
0:57:00	86	29,0	6
0:58:00	86	29,3	6
0:59:00	86	29,2	5
1:00:00	85	29,2	5
1:01:00	85	29,1	5
1:02:00	85	29,1	5
1:03:00	85	29,1	5
1:04:00	85	29,2	5
1:05:00	85	29,2	5
1:06:00	85	29,2	5
1:07:00	85	29,2	5
1:08:00	85	29,2	5
1:09:00	84	29,2	5
1:10:00	84	29,2	5
1:11:00	84	29,2	5
1:12:00	84	29,2	5
1:13:00	84	29,2	5
1:14:00	84	29,3	5
1:15:00	84	29,3	5
1:16:00	84	29,3	5
1:17:00	84	29,5	5
1:18:00	84	29,4	5
1:19:00	84	29,3	5
1:20:00	84	29,3	5
1:21:00	84	29,3	5
1:22:00	84	29,3	5
1:23:00	84	29,4	5
1:24:00	84	29,4	5
1:25:00	84	29,4	5
1:26:00	84	29,4	5
1:27:00	84	29,4	5
1:28:00	84	29,4	5
1:29:00	84	29,4	5
1:30:00	84	29,4	5
1:31:00	84	29,4	5
1:32:00	84	29,5	5
1:33:00	84	29,5	5
1:34:00	84	29,5	5
1:35:00	84	29,5	5
1:36:00	84	29,5	5
1:37:00	84	29,5	5
1:38:00	84	29,5	5
1:39:00	84	29,5	5
1:40:00	84	29,5	5
1:41:00	84	29,5	5
1:42:00	84	29,5	5
1:43:00	84	29,5	5
1:44:00	84	29,5	5
1:45:00	84	29,6	5
1:46:00	84	29,6	5
1:47:00	84	29,5	5
1:48:00	84	29,5	5
1:49:00	84	29,5	5
1:50:00	84	29,4	5
1:51:00	84	29,4	5
1:52:00	84	29,4	5
1:53:00	84	29,4	5
1:54:00	84	29,5	5
1:55:00	84	29,4	5
1:56:00	84	29,5	5
1:57:00	84	29,5	5
1:58:00	84	29,6	5
1:59:00	84	28,9	7
2:00:00	84	29,2	8
2:01:00	84	29,1	8
2:02:00	84	29,0	8
2:03:00	84	28,9	7
2:04:00	84	29,1	7
2:05:00	84	29,0	7
2:06:00	84	29,0	7
2:07:00	84	29,1	7
2:08:00	84	29,1	7
2:09:00	84	29,2	7
2:10:00	84	29,2	7
2:11:00	84	29,2	7
2:12:00	84	29,2	7
2:13:00	84	29,2	7
2:14:00	84	29,2	7
2:15:00	84	29,2	7
2:16:00	84	29,2	7
2:17:00	84	29,2	7
2:18:00	84	29,1	7
2:19:00	84	29,1	7
2:20:00	84	29,1	7
2:21:00	84	29,1	7
2:22:00	84	29,1	7
2:23:00	84	29,2	7
2:24:00	84	29,2	7
2:25:00	84	29,3	7
2:26:00	84	29,2	7
2:27:00	84	29,2	7
2:28:00	84	29,2	7
2:29:00	84	29,1	7
2:30:00	84	29,1	7
2:31:00	84	29,1	6
2:32:00	84	29,1	6
2:33:00	84	29,1	6
2:34:00	84	29,1	6
2:35:00	84	29,1	6
2:36:00	84	29,2	6
2:37:00	84	29,2	6
2:38:00	84	29,2	6
2:39:00	84	29,2	6
2:40:00	84	29,2	6
2:41:00	84	29,2	6
2:42:00	84	29,1	6
2:43:00	84	29,2	6
2:44:00	84	29,1	6
2:45:00	84	29,1	6
2:46:00	84	29,2	6
2:47:00	84	29,2	6
2:48:00	84	29,2	6
2:49:00	84	29,2	6
2:50:00	84	29,1	6
2:51:00	84	29,1	6
2:52:00	84	29,1	6
2:53:00	84	29,1	6
2:54:00	84	29,1	6
2:55:00	84	29,1	6
2:56:00	84	29,1	6
2:57:00	84	29,2	6
2:58:00	84	29,2	6
2:59:00	84	29,1	6
3:00:00	84	29,1	6
3:01:00	84	29,1	6
3:02:00	84	29,1	6
3:03:00	84	29,2	6
3:04:00	84	29,1	6
3:05:00	84	29,1	6
3:06:00	84	29,1	6
3:07:00	84	29,1	6
3:08:00	84	29,1	6
3:09:00	84	29,1	6
3:10:00	84	29,1	6
3:11:00	84	29,1	6
3:12:00	84	29,1	6
3:13:00	84	29,1	6
3:14:00	84	29,1	6
3:15:00	84	29,1	6
3:16:00	84	29,1	6
3:17:00	84	29,1	6
3:18:00	84	29,1	6
3:19:00	84	29,1	6
3:20:00	84	29,1	6
3:21:00	84	29,1	6
3:22:00	84	29,1	6
3:23:00	84	29,0	6
3:24:00	84	29,1	6
3:25:00	84	29,0	6
3:26:00	84	29,0	6
3:27:00	84	29,1	6
3:28:00	84	29,1	6
3:29:00	84	29,1	6
3:30:00	84	29,1	6
3:31:00	84	29,0	6
3:32:00	84	29,0	6
3:33:00	84	29,2	6
3:34:00	84	29,1	6
3:35:00	84	29,2	6
3:36:00	84	29,2	6
3:37:00	84	29,3	6
3:38:00	84	29,2	6
3:39:00	84	29,2	6
3:40:00	84	29,2	6
3:41:00	84	29,3	6
3:42:00	84	29,2	6
3:43:00	84	29,2	6
3:44:00	84	29,2	6
3:45:00	84	29,1	6
3:46:00	84	29,1	6
3:47:00	84	29,1	6
3:48:00	84	29,1	6
3:49:00	84	29,2	6
3:50:00	84	29,2	6
3:51:00	84	29,2	6
3:52:00	84	29,2	6
3:53:00	84	29,2	6
3:54:00	84	29,2	6
3:55:00	84	29,2	6
3:56:00	84	29,2	6
3:57:00	84	29,2	6
3:58:00	84	29,2	6
3:59:00	84	29,1	6
4:00:00	84	29,1	6
4:01:00	84	29,1	6
4:02:00	84	29,1	6
4:03:00	84	29,1	6
4:04:00	84	29,1	6
4:05:00	84	29,1	6
4:06:00	84	29,1	6
4:07:00	84	29,2	6
4:08:00	84	29,2	6
4:09:00	84	29,2	6
4:10:00	84	29,1	6
4:11:00	84	29,1	6
4:12:00	84	29,1	6
4:13:00	84	29,1	6
4:14:00	84	29,1	6
4:15:00	84	29,1	6
4:16:00	84	29,2	6
4:17:00	84	29,1	6
4:18:00	84	29,1	6
4:19:00	84	29,1	6
4:20:00	84	29,0	6
4:21:00	84	29,0	6
4:22:00	84	29,0	6
4:23:00	84	29,1	6
4:24:00	84	29,1	6
4:25:00	84	29,1	6
4:26:00	84	29,1	6
4:27:00	84	29,1	6
4:28:00	84	29,1	6
4:29:00	84	29,2	6
4:30:00	84	29,1	6
4:31:00	84	29,1	6
4:32:00	84	29,0	6
4:33:00	84	29,0	6
4:34:00	84	29,1	6
4:35:00	84	29,0	6
4:36:00	84	29,0	6
4:37:00	84	29,0	6
4:38:00	84	29,0	6
4:39:00	84	29,1	6
4:40:00	84	29,1	6
4:41:00	84	29,1	7
4:42:00	84	29,1	7
4:43:00	84	29,1	7
4:44:00	84	29,1	7
4:45:00	84	29,1	7
4:46:00	84	29,0	7
4:47:00	84	29,0	7
4:48:00	84	29,0	7
4:49:00	84	29,0	7
4:50:00	84	29,1	7
4:51:00	84	29,1	7
4:52:00	84	29,1	7
4:53:00	84	29,1	7
4:54:00	84	29,1	7
4:55:00	84	29,0	7
4:56:00	84	29,0	7
4:57:00	84	29,0	7
4:58:00	84	29,0	7
4:59:00	84	29,0	7
5:00:00	84	29,0	7
5:01:00	84	29,0	7
5:02:00	84	29,0	7
5:03:00	84	29,0	7
5:04:00	84	29,0	7
5:05:00	84	29,0	7
5:06:00	84	29,0	7
5:07:00	84	29,0	7
5:08:00	84	29,0	7
5:09:00	84	29,0	7
5:10:00	84	29,0	7
5:11:00	84	29,0	7
5:12:00	84	29,0	7
5:13:00	84	29,0	7
5:14:00	84	29,0	7
5:15:00	84	29,0	7
5:16:00	84	29,0	7
5:17:00	84	29,0	7
5:18:00	84	29,0	7
5:19:00	84	29,0	7
5:20:00	84	29,0	7
5:21:00	84	29,0	7
5:22:00	84	29,0	7
5:23:00	84	29,0	7
5:24:00	84	29,0	7
5:25:00	84	29,0	7
5:26:00	84	29,0	7
5:27:00	84	29,0	7
5:28:00	84	29,0	7
5:29:00	84	29,0	7
5:30:00	84	29,0	7
5:31:00	84	29,0	7
5:32:00	84	29,0	7
5:33:00	84	29,1	7
5:34:00	84	29,1	7
5:35:00	84	29,1	7
5:36:00	84	29,0	7
5:37:00	84	29,0	7
5:38:00	84	29,0	7
5:39:00	84	29,0	7
5:40:00	84	29,0	7
5:41:00	84	29,1	7
5:42:00	84	29,1	7
5:43:00	84	29,1	7
5:44:00	84	29,1	7
5:45:00	84	29,1	7
5:46:00	84	29,0	7
5:47:00	84	29,0	7
5:48:00	84	29,0	7
5:49:00	84	29,1	7
5:50:00	84	29,0	7
5:51:00	84	29,0	7
5:52:00	84	29,0	7
5:53:00	84	29,0	7
5:54:00	84	29,0	8
5:55:00	84	29,0	8
5:56:00	84	29,1	8
5:57:00	84	29,1	8
5:58:00	84	29,1	9
5:59:00	84	29,1	9
6:00:00	84	29,2	9
6:01:00	84	29,1	9
6:02:00	84	29,1	9
6:03:00	84	29,1	9
6:04:00	84	29,0	10
6:05:00	84	29,0	10
6:06:00	84	29,1	10
6:07:00	84	29,0	11
6:08:00	84	29,0	11
6:09:00	84	29,1	11
6:10:00	84	29,0	11
6:11:00	84	29,1	12
6:12:00	84	29,0	12
6:13:00	84	29,0	12
6:14:00	84	29,0	13
6:15:00	84	29,0	13
6:16:00	84	29,2	13
6:17:00	84	29,2	13
6:18:00	84	29,3	14
6:19:00	84	29,3	15
6:20:00	84	29,3	17
6:21:00	84	29,3	18
6:22:00	84	29,3	22
6:23:00	84	29,3	28
6:24:00	84	29,3	24
6:25:00	84	29,2	25
6:26:00	84	29,2	26
6:27:00	84	29,1	27
6:28:00	84	29,0	28
6:29:00	84	29,0	31
6:30:00	84	28,9	30
6:31:00	84	29,2	33
6:32:00	84	29,1	42
6:33:00	84	29,0	49
6:34:00	84	29,0	68
6:35:00	84	29,1	67
6:36:00	84	29,1	71
6:37:00	84	29,0	58
6:38:00	84	29,0	65
6:39:00	84	29,1	67
6:40:00	84	29,1	71
6:41:00	84	29,2	73

File: project-root/data/Data Acquisition/Data Acquisition/2008 year (310)/Con 2 Morskaya1 G1920+1%FL+0.8%RPM (85C).txt
--Test Summary--
Full Path and File Name	
Instrument Name	7222-2
Instrument Type	Model 7222 Consistometer
Instrument Serial Number	128
Test Start Date	18.06.2008
Test Start Time	12:41:56
Test Stop Date	18.06.2008
Test Stop Time	18:41:56
Test Length	6:00:00
Final Sample Time Offset	6:00:00
Controller Schedule Name	
Sampling Period	60 seconds
Comments	MPa: 28.9(50), T:85(50)
Information	WellID	Ìîðñêàÿ-1
Information	Customer	PetroResurs
Information	CementClass	G
Information	CementMfr	Dykerhoff
Information	Additives	1%FL+0.8%RPM
Information	Density	1920
Information	BHCT	85
Information	BHST	108
Information	FluidLoss	
Information	JobType	168 mm csg production
Calculated Value	30Bc - TT	5:20:00
Calculated Value	70Bc - TT	6:00:00
Calculated Value	100Bc - TT	N/A
Initial Temperature (°C)	26 °C
Final Temperature (°C)	84 °C
Initial Pressure (MPa)	1,0 MPa
Final Pressure (MPa)	29,5 MPa
Initial Consistency (Bc)	9 Bc
Final Consistency (Bc)	74 Bc
--Data--
Time (HH:MM:SS)	Temperature (°C)	Pressure (MPa)	Consistency (Bc)
0:00:00	26	1,0	9
0:01:00	26	2,6	9
0:02:00	26	3,7	10
0:03:00	27	4,4	10
0:04:00	28	4,8	9
0:05:00	30	5,3	9
0:06:00	31	5,9	9
0:07:00	33	6,3	8
0:08:00	34	7,0	9
0:09:00	35	7,5	9
0:10:00	37	8,1	9
0:11:00	38	8,7	9
0:12:00	39	8,9	9
0:13:00	41	9,7	9
0:14:00	42	10,0	9
0:15:00	43	10,8	9
0:16:00	44	11,1	9
0:17:00	46	11,5	9
0:18:00	47	12,4	9
0:19:00	48	12,8	9
0:20:00	49	13,1	9
0:21:00	50	14,1	9
0:22:00	51	14,5	9
0:23:00	53	14,9	9
0:24:00	54	15,7	9
0:25:00	55	15,6	9
0:26:00	56	16,7	9
0:27:00	57	17,0	9
0:28:00	59	17,3	8
0:29:00	60	18,4	9
0:30:00	61	18,5	8
0:31:00	62	18,9	9
0:32:00	63	19,3	9
0:33:00	64	20,5	9
0:34:00	66	20,7	9
0:35:00	67	20,5	9
0:36:00	68	21,5	9
0:37:00	69	22,6	9
0:38:00	70	23,0	9
0:39:00	72	22,7	9
0:40:00	73	23,6	8
0:41:00	74	24,6	8
0:42:00	75	24,8	9
0:43:00	76	25,0	8
0:44:00	77	25,9	8
0:45:00	78	26,8	8
0:46:00	79	26,5	8
0:47:00	81	27,6	8
0:48:00	82	27,2	8
0:49:00	83	28,4	8
0:50:00	84	29,3	8
0:51:00	85	29,6	8
0:52:00	86	29,3	8
0:53:00	86	29,2	8
0:54:00	86	28,9	8
0:55:00	87	28,7	7
0:56:00	86	28,5	7
0:57:00	86	28,4	7
0:58:00	86	28,2	7
0:59:00	86	28,1	7
1:00:00	86	28,0	7
1:01:00	85	28,0	8
1:02:00	85	28,0	8
1:03:00	85	28,9	8
1:04:00	85	29,0	8
1:05:00	85	29,0	8
1:06:00	85	29,0	8
1:07:00	85	29,0	8
1:08:00	84	29,0	8
1:09:00	84	29,1	8
1:10:00	84	29,0	8
1:11:00	84	29,0	8
1:12:00	84	29,1	8
1:13:00	84	29,1	8
1:14:00	84	29,1	9
1:15:00	84	29,1	8
1:16:00	84	29,2	8
1:17:00	84	29,2	8
1:18:00	84	29,2	8
1:19:00	84	29,2	8
1:20:00	84	29,2	8
1:21:00	84	29,3	8
1:22:00	84	29,3	8
1:23:00	84	29,3	8
1:24:00	84	29,2	8
1:25:00	84	29,2	8
1:26:00	84	29,3	8
1:27:00	84	29,2	8
1:28:00	84	29,3	8
1:29:00	84	29,3	8
1:30:00	84	29,3	8
1:31:00	84	29,4	8
1:32:00	84	29,4	8
1:33:00	84	29,4	8
1:34:00	84	29,4	8
1:35:00	84	29,4	8
1:36:00	84	29,4	8
1:37:00	84	29,3	8
1:38:00	84	29,4	8
1:39:00	84	29,4	8
1:40:00	84	29,4	8
1:41:00	84	29,4	8
1:42:00	84	29,4	8
1:43:00	84	29,4	8
1:44:00	84	29,4	8
1:45:00	84	29,4	8
1:46:00	84	29,4	8
1:47:00	84	29,4	8
1:48:00	84	29,4	8
1:49:00	84	29,4	8
1:50:00	84	29,3	8
1:51:00	84	29,4	8
1:52:00	84	29,4	8
1:53:00	84	29,4	8
1:54:00	84	29,4	8
1:55:00	84	29,4	8
1:56:00	84	29,4	8
1:57:00	84	29,4	8
1:58:00	84	29,4	8
1:59:00	84	29,4	8
2:00:00	84	29,4	8
2:01:00	84	29,4	8
2:02:00	84	29,4	8
2:03:00	84	29,4	8
2:04:00	84	29,4	8
2:05:00	84	29,4	8
2:06:00	84	29,5	8
2:07:00	84	29,4	8
2:08:00	84	29,4	8
2:09:00	84	29,4	8
2:10:00	84	29,4	8
2:11:00	84	29,4	8
2:12:00	84	29,4	8
2:13:00	84	29,4	8
2:14:00	84	29,4	8
2:15:00	84	29,4	8
2:16:00	84	29,4	8
2:17:00	84	29,5	8
2:18:00	84	29,4	8
2:19:00	84	29,4	8
2:20:00	84	29,4	8
2:21:00	84	29,3	8
2:22:00	84	29,4	8
2:23:00	84	29,4	8
2:24:00	84	29,4	8
2:25:00	84	29,4	8
2:26:00	84	29,4	8
2:27:00	84	29,4	8
2:28:00	84	29,4	8
2:29:00	84	29,4	8
2:30:00	84	29,4	8
2:31:00	84	29,4	8
2:32:00	84	29,5	8
2:33:00	84	29,4	8
2:34:00	84	29,4	8
2:35:00	84	29,4	8
2:36:00	84	29,4	8
2:37:00	84	29,4	8
2:38:00	84	29,4	8
2:39:00	84	29,3	8
2:40:00	84	29,4	8
2:41:00	84	29,4	8
2:42:00	84	29,3	8
2:43:00	84	29,3	8
2:44:00	84	29,4	8
2:45:00	84	29,3	8
2:46:00	84	29,4	8
2:47:00	84	29,3	8
2:48:00	84	29,3	8
2:49:00	84	29,3	8
2:50:00	84	29,4	8
2:51:00	84	29,4	8
2:52:00	84	29,3	8
2:53:00	84	29,3	8
2:54:00	84	29,3	8
2:55:00	84	29,3	8
2:56:00	84	29,3	8
2:57:00	84	29,3	8
2:58:00	84	29,3	8
2:59:00	84	29,3	8
3:00:00	84	29,3	8
3:01:00	84	29,3	8
3:02:00	84	29,3	8
3:03:00	84	29,3	8
3:04:00	84	29,3	8
3:05:00	84	29,3	8
3:06:00	84	29,3	8
3:07:00	84	29,3	8
3:08:00	84	29,3	8
3:09:00	84	29,3	8
3:10:00	84	29,2	8
3:11:00	84	29,3	8
3:12:00	84	29,3	8
3:13:00	84	29,3	8
3:14:00	84	29,3	8
3:15:00	84	29,2	8
3:16:00	84	29,2	8
3:17:00	84	29,3	8
3:18:00	84	29,3	8
3:19:00	84	29,3	8
3:20:00	84	29,3	8
3:21:00	84	29,2	8
3:22:00	84	29,2	8
3:23:00	84	29,3	8
3:24:00	84	29,2	8
3:25:00	84	29,2	8
3:26:00	84	29,2	8
3:27:00	84	29,2	8
3:28:00	84	29,2	8
3:29:00	84	29,2	8
3:30:00	84	29,2	8
3:31:00	84	29,2	8
3:32:00	84	29,2	8
3:33:00	84	29,2	8
3:34:00	84	29,2	8
3:35:00	84	29,2	9
3:36:00	84	29,2	9
3:37:00	84	29,2	9
3:38:00	84	29,2	9
3:39:00	84	29,1	9
3:40:00	84	29,2	9
3:41:00	84	29,1	9
3:42:00	84	29,1	9
3:43:00	84	29,1	9
3:44:00	84	29,2	9
3:45:00	84	29,1	9
3:46:00	84	29,1	9
3:47:00	84	29,1	9
3:48:00	84	29,1	9
3:49:00	84	29,1	9
3:50:00	84	29,1	9
3:51:00	84	29,1	9
3:52:00	84	29,0	9
3:53:00	84	29,0	9
3:54:00	84	29,1	9
3:55:00	84	29,1	9
3:56:00	84	29,0	9
3:57:00	84	29,1	9
3:58:00	84	29,2	9
3:59:00	84	29,4	9
4:00:00	84	29,5	9
4:01:00	84	29,1	8
4:02:00	84	29,2	8
4:03:00	84	29,3	8
4:04:00	84	29,3	17
4:05:00	84	29,0	17
4:06:00	84	29,0	17
4:07:00	84	29,0	16
4:08:00	84	29,1	16
4:09:00	84	29,2	15
4:10:00	84	29,1	15
4:11:00	84	29,1	15
4:12:00	84	29,2	15
4:13:00	84	29,3	15
4:14:00	84	29,2	15
4:15:00	84	29,2	15
4:16:00	84	29,2	15
4:17:00	84	29,2	15
4:18:00	84	29,2	15
4:19:00	84	29,2	16
4:20:00	84	29,2	16
4:21:00	84	29,2	16
4:22:00	84	29,2	16
4:23:00	84	29,2	16
4:24:00	84	29,2	16
4:25:00	84	29,2	16
4:26:00	84	29,2	16
4:27:00	84	29,1	16
4:28:00	84	29,2	16
4:29:00	84	29,2	16
4:30:00	84	29,1	16
4:31:00	84	29,1	16
4:32:00	84	29,1	16
4:33:00	84	29,1	16
4:34:00	84	29,1	16
4:35:00	84	29,1	16
4:36:00	84	29,1	16
4:37:00	84	29,1	16
4:38:00	84	29,1	16
4:39:00	84	29,1	16
4:40:00	84	29,1	16
4:41:00	84	29,1	16
4:42:00	84	29,1	16
4:43:00	84	29,1	16
4:44:00	84	29,1	16
4:45:00	84	29,1	16
4:46:00	84	29,0	16
4:47:00	84	29,1	16
4:48:00	84	29,1	16
4:49:00	84	29,1	17
4:50:00	84	29,1	17
4:51:00	84	29,0	17
4:52:00	84	29,0	17
4:53:00	84	29,0	17
4:54:00	84	29,0	17
4:55:00	84	29,0	17
4:56:00	84	29,0	17
4:57:00	84	29,0	17
4:58:00	84	29,0	17
4:59:00	84	29,2	17
5:00:00	84	29,2	17
5:01:00	84	29,3	17
5:02:00	84	29,3	18
5:03:00	84	29,4	18
5:04:00	84	29,4	18
5:05:00	84	29,4	19
5:06:00	84	29,4	19
5:07:00	84	29,3	20
5:08:00	84	29,3	20
5:09:00	84	29,3	20
5:10:00	84	29,3	21
5:11:00	84	29,2	22
5:12:00	84	29,2	23
5:13:00	84	29,2	22
5:14:00	84	29,1	23
5:15:00	84	29,0	24
5:16:00	84	29,0	26
5:17:00	84	29,0	27
5:18:00	84	28,9	28
5:19:00	84	29,1	31
5:20:00	84	29,1	33
5:21:00	84	29,0	35
5:22:00	84	29,0	36
5:23:00	84	29,1	37
5:24:00	84	29,1	38
5:25:00	84	29,2	39
5:26:00	84	29,2	41
5:27:00	84	29,2	43
5:28:00	84	29,2	46
5:29:00	84	29,2	50
5:30:00	84	29,3	52
5:31:00	84	29,4	52
5:32:00	84	29,3	52
5:33:00	84	29,4	51
5:34:00	84	29,4	48
5:35:00	84	29,4	43
5:36:00	84	29,3	40
5:37:00	84	29,3	39
5:38:00	84	29,3	38
5:39:00	84	29,2	38
5:40:00	84	29,2	39
5:41:00	84	29,1	39
5:42:00	84	29,0	39
5:43:00	84	29,0	40
5:44:00	84	29,2	40
5:45:00	84	29,1	40
5:46:00	84	29,0	41
5:47:00	84	29,1	42
5:48:00	84	28,9	43
5:49:00	84	29,1	47
5:50:00	84	29,0	51
5:51:00	84	29,2	54
5:52:00	84	29,2	58
5:53:00	84	29,2	59
5:54:00	84	29,2	62
5:55:00	84	29,2	63
5:56:00	84	29,2	66
5:57:00	84	29,3	67
5:58:00	84	29,3	69
5:59:00	84	29,4	71
6:00:00	84	29,5	74

File: project-root/data/Data Acquisition/Data Acquisition/2008 year (310)/Con 2 Nadym G1900+3%CaCl2 (20C).txt
--Test Summary--
Full Path and File Name	
Instrument Name	7222-2
Instrument Type	Model 7222 Consistometer
Instrument Serial Number	128
Test Start Date	07.06.2008
Test Start Time	13:19:11
Test Stop Date	07.06.2008
Test Stop Time	18:58:12
Test Length	5:39:01
Final Sample Time Offset	5:39:00
Controller Schedule Name	
Sampling Period	60 seconds
Comments	T : 20 C (30); 20 C (15)

P : 0MPa (30); 5 MPa (15) . premix
Information	WellID	Palnikhovskoe
Information	Customer	
Information	CementClass	G
Information	CementMfr	Dykerhoff
Information	Additives	3%CaCl2
Information	Density	1900
Information	BHCT	20
Information	BHST	
Information	FluidLoss	n/a
Information	JobType	426 mm.
Calculated Value	30Bc - TT	0:35:00
Calculated Value	70Bc - TT	5:39:00
Calculated Value	100Bc - TT	N/A
Initial Temperature (°C)	28 °C
Final Temperature (°C)	25 °C
Initial Pressure (MPa)	0,6 MPa
Final Pressure (MPa)	5,0 MPa
Initial Consistency (Bc)	23 Bc
Final Consistency (Bc)	72 Bc
--Data--
Time (HH:MM:SS)	Temperature (°C)	Pressure (MPa)	Consistency (Bc)
0:00:00	28	0,6	23
0:01:00	27	0,7	23
0:02:00	27	0,7	23
0:03:00	27	0,7	23
0:04:00	27	0,6	22
0:05:00	27	0,6	22
0:06:00	27	0,6	22
0:07:00	26	0,6	22
0:08:00	26	0,6	22
0:09:00	26	0,6	22
0:10:00	26	0,6	22
0:11:00	25	0,5	22
0:12:00	25	0,5	22
0:13:00	25	0,5	22
0:14:00	25	0,5	21
0:15:00	24	0,5	22
0:16:00	24	0,5	23
0:17:00	24	0,5	22
0:18:00	24	0,5	22
0:19:00	23	0,5	23
0:20:00	23	0,5	23
0:21:00	23	0,5	22
0:22:00	23	0,5	21
0:23:00	22	0,5	21
0:24:00	22	0,5	22
0:25:00	22	0,5	21
0:26:00	22	0,5	21
0:27:00	22	0,4	21
0:28:00	22	0,4	21
0:29:00	21	0,4	21
0:30:00	21	0,4	22
0:31:00	21	0,7	24
0:32:00	21	1,0	23
0:33:00	21	1,4	26
0:34:00	21	1,9	30
0:35:00	21	2,1	35
0:36:00	21	2,6	25
0:37:00	21	2,7	24
0:38:00	21	3,1	31
0:39:00	20	3,6	29
0:40:00	20	3,7	28
0:41:00	20	4,2	31
0:42:00	20	4,8	30
0:43:00	21	4,7	28
0:44:00	21	5,2	25
0:45:00	21	5,1	24
0:46:00	21	5,1	24
0:47:00	21	5,6	24
0:48:00	21	5,5	24
0:49:00	21	5,5	24
0:50:00	21	5,4	24
0:51:00	21	5,4	24
0:52:00	21	5,4	23
0:53:00	21	5,3	23
0:54:00	21	5,3	23
0:55:00	21	5,3	23
0:56:00	21	5,2	23
0:57:00	21	5,2	23
0:58:00	21	5,2	23
0:59:00	21	5,1	23
1:00:00	21	5,1	23
1:01:00	21	5,1	23
1:02:00	21	5,1	22
1:03:00	21	5,1	23
1:04:00	21	5,1	23
1:05:00	21	5,1	23
1:06:00	21	5,0	23
1:07:00	21	5,6	23
1:08:00	21	5,5	23
1:09:00	21	5,5	23
1:10:00	21	5,5	23
1:11:00	21	5,5	23
1:12:00	21	5,4	23
1:13:00	21	5,4	23
1:14:00	21	5,4	23
1:15:00	21	5,4	23
1:16:00	21	5,4	24
1:17:00	21	5,4	24
1:18:00	21	5,3	24
1:19:00	21	5,3	23
1:20:00	21	5,3	24
1:21:00	21	5,3	24
1:22:00	21	5,3	24
1:23:00	21	5,3	24
1:24:00	21	5,2	24
1:25:00	21	5,2	24
1:26:00	21	5,2	24
1:27:00	21	5,2	24
1:28:00	21	5,2	24
1:29:00	21	5,2	24
1:30:00	21	5,2	24
1:31:00	21	5,1	24
1:32:00	21	5,1	23
1:33:00	21	5,1	23
1:34:00	21	5,2	23
1:35:00	21	5,1	23
1:36:00	21	5,1	22
1:37:00	21	5,1	23
1:38:00	21	5,1	24
1:39:00	21	5,1	24
1:40:00	21	5,2	24
1:41:00	21	5,1	24
1:42:00	21	5,1	24
1:43:00	21	5,1	24
1:44:00	21	5,1	24
1:45:00	21	5,1	24
1:46:00	21	5,1	24
1:47:00	21	5,1	24
1:48:00	21	5,1	24
1:49:00	21	5,1	24
1:50:00	21	5,1	24
1:51:00	21	5,1	24
1:52:00	21	5,3	24
1:53:00	21	5,3	24
1:54:00	21	5,3	24
1:55:00	21	5,2	24
1:56:00	21	5,2	24
1:57:00	21	5,2	24
1:58:00	21	5,2	24
1:59:00	21	5,2	24
2:00:00	21	5,2	24
2:01:00	21	5,2	24
2:02:00	21	5,1	24
2:03:00	21	5,1	24
2:04:00	21	5,1	23
2:05:00	21	5,5	26
2:06:00	21	5,4	24
2:07:00	21	5,4	24
2:08:00	21	5,4	24
2:09:00	21	5,4	24
2:10:00	21	5,3	24
2:11:00	21	5,3	24
2:12:00	21	5,3	24
2:13:00	21	5,3	24
2:14:00	21	5,3	24
2:15:00	21	5,3	24
2:16:00	21	5,3	24
2:17:00	21	5,2	24
2:18:00	21	5,2	24
2:19:00	21	5,2	24
2:20:00	21	5,2	24
2:21:00	21	5,2	23
2:22:00	21	5,1	23
2:23:00	21	5,1	23
2:24:00	21	5,1	23
2:25:00	21	5,1	23
2:26:00	21	5,1	23
2:27:00	21	5,1	24
2:28:00	21	5,1	23
2:29:00	21	5,2	23
2:30:00	21	5,1	23
2:31:00	21	5,6	25
2:32:00	21	5,6	24
2:33:00	21	5,5	24
2:34:00	21	5,5	24
2:35:00	21	5,5	23
2:36:00	21	5,5	23
2:37:00	21	5,4	23
2:38:00	21	5,4	23
2:39:00	21	5,4	23
2:40:00	21	5,4	23
2:41:00	21	5,4	23
2:42:00	21	5,3	23
2:43:00	21	5,3	23
2:44:00	21	5,3	23
2:45:00	21	5,3	23
2:46:00	21	5,2	23
2:47:00	21	5,2	23
2:48:00	21	5,2	23
2:49:00	21	5,2	23
2:50:00	21	5,2	23
2:51:00	21	5,1	23
2:52:00	21	5,1	23
2:53:00	21	5,1	23
2:54:00	21	5,1	23
2:55:00	21	5,2	23
2:56:00	21	5,2	23
2:57:00	21	5,1	23
2:58:00	21	5,1	23
2:59:00	21	5,1	23
3:00:00	21	5,1	23
3:01:00	21	5,1	23
3:02:00	21	5,1	23
3:03:00	21	5,1	23
3:04:00	21	5,1	23
3:05:00	21	5,1	23
3:06:00	21	5,1	23
3:07:00	21	5,1	23
3:08:00	21	5,1	23
3:09:00	21	5,1	23
3:10:00	21	5,1	28
3:11:00	21	5,1	24
3:12:00	21	5,2	24
3:13:00	21	5,1	23
3:14:00	21	5,1	23
3:15:00	21	5,1	23
3:16:00	21	5,6	24
3:17:00	21	5,5	23
3:18:00	21	5,5	23
3:19:00	21	5,4	23
3:20:00	21	5,4	23
3:21:00	21	5,4	23
3:22:00	21	5,4	23
3:23:00	21	5,4	23
3:24:00	21	5,3	23
3:25:00	21	5,3	23
3:26:00	21	5,3	23
3:27:00	21	5,2	23
3:28:00	21	5,2	23
3:29:00	21	5,2	23
3:30:00	21	5,1	23
3:31:00	21	5,1	23
3:32:00	21	5,1	23
3:33:00	21	5,1	23
3:34:00	21	5,1	23
3:35:00	21	5,1	23
3:36:00	21	5,1	24
3:37:00	21	5,1	22
3:38:00	21	5,1	22
3:39:00	21	5,1	22
3:40:00	21	5,1	22
3:41:00	21	5,1	22
3:42:00	21	5,1	22
3:43:00	21	5,1	22
3:44:00	21	5,1	23
3:45:00	21	5,1	22
3:46:00	21	5,2	22
3:47:00	21	5,2	22
3:48:00	21	5,1	22
3:49:00	21	5,1	23
3:50:00	21	5,1	23
3:51:00	21	5,1	24
3:52:00	21	5,1	24
3:53:00	21	5,1	24
3:54:00	21	5,1	24
3:55:00	21	5,1	24
3:56:00	21	5,1	24
3:57:00	21	5,1	24
3:58:00	21	5,1	24
3:59:00	21	5,1	24
4:00:00	21	5,1	25
4:01:00	21	5,1	25
4:02:00	21	5,1	25
4:03:00	21	5,2	25
4:04:00	21	5,2	25
4:05:00	21	5,2	25
4:06:00	21	5,2	25
4:07:00	21	5,2	25
4:08:00	22	5,2	25
4:09:00	21	5,2	25
4:10:00	21	5,2	25
4:11:00	22	5,2	25
4:12:00	22	5,2	25
4:13:00	22	5,3	25
4:14:00	22	5,3	25
4:15:00	22	5,3	25
4:16:00	22	5,3	26
4:17:00	22	5,3	26
4:18:00	22	5,3	26
4:19:00	22	5,4	26
4:20:00	22	5,4	26
4:21:00	22	5,4	26
4:22:00	22	5,4	26
4:23:00	22	5,4	26
4:24:00	22	5,4	26
4:25:00	22	5,5	26
4:26:00	22	5,5	29
4:27:00	22	5,5	31
4:28:00	22	5,5	32
4:29:00	22	5,5	32
4:30:00	22	5,5	33
4:31:00	23	5,5	35
4:32:00	22	5,6	35
4:33:00	23	5,6	37
4:34:00	23	5,6	37
4:35:00	23	5,6	37
4:36:00	23	5,6	37
4:37:00	23	5,6	38
4:38:00	23	5,7	38
4:39:00	23	5,7	39
4:40:00	23	5,7	39
4:41:00	23	5,7	39
4:42:00	23	5,7	39
4:43:00	23	5,7	39
4:44:00	23	5,8	40
4:45:00	23	5,8	40
4:46:00	23	5,8	40
4:47:00	23	5,8	40
4:48:00	23	5,2	41
4:49:00	23	5,2	41
4:50:00	23	5,3	41
4:51:00	23	5,3	41
4:52:00	23	5,3	41
4:53:00	23	5,3	41
4:54:00	24	5,3	41
4:55:00	24	5,4	42
4:56:00	24	5,4	45
4:57:00	24	5,4	46
4:58:00	24	5,4	47
4:59:00	24	5,4	47
5:00:00	24	5,5	47
5:01:00	24	5,5	48
5:02:00	24	5,5	48
5:03:00	24	5,5	49
5:04:00	24	5,5	49
5:05:00	24	5,6	50
5:06:00	24	5,6	51
5:07:00	24	5,6	52
5:08:00	24	5,6	53
5:09:00	24	5,6	53
5:10:00	24	5,6	54
5:11:00	24	5,7	55
5:12:00	24	5,7	55
5:13:00	24	5,7	55
5:14:00	24	5,7	56
5:15:00	24	5,7	57
5:16:00	25	5,8	58
5:17:00	25	5,8	59
5:18:00	24	4,8	59
5:19:00	25	5,4	60
5:20:00	25	5,5	60
5:21:00	25	5,5	61
5:22:00	25	5,5	61
5:23:00	25	5,5	62
5:24:00	25	5,5	63
5:25:00	25	5,6	64
5:26:00	25	5,6	65
5:27:00	25	5,6	65
5:28:00	25	5,6	66
5:29:00	25	5,6	66
5:30:00	25	5,6	66
5:31:00	25	5,7	67
5:32:00	25	5,7	67
5:33:00	25	5,7	67
5:34:00	25	5,7	67
5:35:00	25	5,7	68
5:36:00	25	5,8	68
5:37:00	25	5,8	70
5:38:00	25	5,8	71
5:39:00	25	5,0	72
