Repository: ProgWizer/parser

File: project-root/data/Data Acquisition/Data Acquisition/2008 year (310)/Con 2 Nadym G1920+0.5%FL+0.2%RPM+1%TAR-1(80C).txt
--Test Summary--
Full Path and File Name	
Instrument Name	7222-2
Instrument Type	Model 7222 Consistometer
Instrument Serial Number	128
Test Start Date	22.01.2008
Test Start Time	17:16:09
Test Stop Date	22.01.2008
Test Stop Time	18:47:10
Test Length	1:31:01
Final Sample Time Offset	1:31:00
Controller Schedule Name	
Sampling Period	60 seconds
Comments	T:80C(82) ,P:48MPa(82)
Information	WellID	72-436
Information	Customer	Nadym
Information	CementClass	G
Information	CementMfr	
Information	Additives	0.5%FL+0.2%RPM+1.0%TAR-1
Information	Density	1920
Information	BHCT	80
Information	BHST	104
Information	FluidLoss	
Information	JobType	
Calculated Value	30Bc - TT	1:27:00
Calculated Value	70Bc - TT	1:31:00
Calculated Value	100Bc - TT	N/A
Initial Temperature (°C)	27 °C
Final Temperature (°C)	85 °C
Initial Pressure (MPa)	2,9 MPa
Final Pressure (MPa)	48,0 MPa
Initial Consistency (Bc)	5 Bc
Final Consistency (Bc)	90 Bc
--Data--
Time (HH:MM:SS)	Temperature (°C)	Pressure (MPa)	Consistency (Bc)
0:00:00	27	2,9	5
0:01:00	27	3,4	10
0:02:00	27	4,6	9
0:03:00	27	4,7	9
0:04:00	27	5,5	8
0:05:00	28	6,1	8
0:06:00	29	6,6	8
0:07:00	30	7,3	7
0:08:00	31	7,6	8
0:09:00	32	7,9	8
0:10:00	32	8,3	9
0:11:00	33	9,1	10
0:12:00	34	9,8	9
0:13:00	34	10,3	14
0:14:00	35	10,8	9
0:15:00	35	11,5	9
0:16:00	36	12,2	10
0:17:00	37	12,9	9
0:18:00	37	12,9	9
0:19:00	38	13,6	11
0:20:00	39	14,5	9
0:21:00	39	15,1	18
0:22:00	40	15,4	13
0:23:00	41	15,9	13
0:24:00	41	16,4	11
0:25:00	42	17,0	18
0:26:00	43	17,6	11
0:27:00	43	18,2	9
0:28:00	44	18,9	8
0:29:00	45	19,6	8
0:30:00	45	20,3	8
0:31:00	46	20,6	9
0:32:00	47	21,2	9
0:33:00	47	22,0	10
0:34:00	48	22,2	10
0:35:00	49	22,6	11
0:36:00	49	23,0	10
0:37:00	50	23,8	11
0:38:00	51	24,4	10
0:39:00	51	25,0	9
0:40:00	52	25,7	18
0:41:00	53	26,3	19
0:42:00	53	27,0	10
0:43:00	54	27,4	8
0:44:00	55	28,1	7
0:45:00	55	28,6	7
0:46:00	56	29,0	5
0:47:00	57	29,6	6
0:48:00	57	30,2	5
0:49:00	58	30,9	6
0:50:00	59	31,1	5
0:51:00	59	31,7	6
0:52:00	60	32,4	6
0:53:00	61	33,0	6
0:54:00	61	33,7	6
0:55:00	62	33,8	5
0:56:00	63	34,5	5
0:57:00	63	35,1	5
0:58:00	64	35,8	5
0:59:00	65	36,5	5
1:00:00	65	37,0	6
1:01:00	66	37,6	6
1:02:00	66	37,9	6
1:03:00	67	38,6	6
1:04:00	68	39,3	6
1:05:00	68	39,5	5
1:06:00	69	39,9	5
1:07:00	69	41,0	6
1:08:00	70	41,1	6
1:09:00	70	41,7	6
1:10:00	71	42,3	6
1:11:00	72	42,8	6
1:12:00	72	43,6	6
1:13:00	73	44,1	6
1:14:00	74	44,6	6
1:15:00	75	45,2	6
1:16:00	76	45,6	7
1:17:00	76	46,4	8
1:18:00	77	46,9	12
1:19:00	78	47,5	12
1:20:00	79	47,8	13
1:21:00	80	48,0	13
1:22:00	81	48,0	14
1:23:00	82	48,2	17
1:24:00	83	47,9	23
1:25:00	83	48,0	25
1:26:00	84	48,2	30
1:27:00	84	48,3	50
1:28:00	85	47,9	65
1:29:00	85	48,0	61
1:30:00	85	48,0	85
1:31:00	85	48,0	90

File: project-root/data/Data Acquisition/Data Acquisition/2008 year (310)/Con 2 PResurs G1920+0.2%FL+0.2%RPM (29C).txt
--Test Summary--
Full Path and File Name	
Instrument Name	7222-2
Instrument Type	Model 7222 Consistometer
Instrument Serial Number	128
Test Start Date	30.05.2008
Test Start Time	14:13:28
Test Stop Date	31.05.2008
Test Stop Time	0:33:29
Test Length	10:20:01
Final Sample Time Offset	10:20:00
Controller Schedule Name	
Sampling Period	60 seconds
Comments	MPa: 10.3(33); T: 29(33); sea water; premix
Information	WellID	Ìîðñêàÿ-1
Information	Customer	PetroResurs
Information	CementClass	G
Information	CementMfr	Dykerhoff
Information	Additives	0.2%FL+0.2%RPM
Information	Density	1920
Information	BHCT	29
Information	BHST	36
Information	FluidLoss	
Information	JobType	245ìì ïðîìåæóòî÷íàÿ
Calculated Value	30Bc - TT	6:36:00
Calculated Value	70Bc - TT	10:20:00
Calculated Value	100Bc - TT	N/A
Initial Temperature (°C)	27 °C
Final Temperature (°C)	32 °C
Initial Pressure (MPa)	1,7 MPa
Final Pressure (MPa)	10,4 MPa
Initial Consistency (Bc)	18 Bc
Final Consistency (Bc)	71 Bc
--Data--
Time (HH:MM:SS)	Temperature (°C)	Pressure (MPa)	Consistency (Bc)
0:00:00	27	1,7	18
0:01:00	27	2,3	18
0:02:00	27	2,8	17
0:03:00	28	2,9	17
0:04:00	28	3,4	17
0:05:00	28	3,4	17
0:06:00	28	3,9	18
0:07:00	28	3,9	19
0:08:00	28	4,1	18
0:09:00	28	4,5	19
0:10:00	28	4,6	19
0:11:00	28	5,1	21
0:12:00	28	5,1	20
0:13:00	28	5,4	20
0:14:00	28	5,8	20
0:15:00	28	5,8	20
0:16:00	28	6,4	20
0:17:00	28	6,4	21
0:18:00	28	7,0	20
0:19:00	28	7,0	19
0:20:00	28	7,1	20
0:21:00	29	7,7	20
0:22:00	29	7,7	19
0:23:00	29	8,1	19
0:24:00	29	8,1	20
0:25:00	29	8,4	19
0:26:00	29	9,0	20
0:27:00	29	9,0	20
0:28:00	29	9,1	21
0:29:00	29	9,6	23
0:30:00	29	9,7	22
0:31:00	29	9,7	20
0:32:00	29	10,3	21
0:33:00	29	10,4	21
0:34:00	29	10,8	22
0:35:00	29	10,7	21
0:36:00	30	10,6	21
0:37:00	29	10,6	21
0:38:00	29	10,6	21
0:39:00	29	10,6	21
0:40:00	29	10,6	22
0:41:00	29	10,6	21
0:42:00	29	10,6	21
0:43:00	29	10,6	21
0:44:00	29	10,6	22
0:45:00	29	10,5	21
0:46:00	29	10,6	20
0:47:00	29	10,6	21
0:48:00	29	10,6	23
0:49:00	29	10,6	22
0:50:00	29	10,6	21
0:51:00	29	10,5	23
0:52:00	29	10,5	20
0:53:00	29	10,5	20
0:54:00	29	10,5	20
0:55:00	29	10,5	21
0:56:00	29	10,5	21
0:57:00	29	10,5	18
0:58:00	29	10,5	18
0:59:00	29	10,5	18
1:00:00	29	10,5	18
1:01:00	29	10,5	18
1:02:00	29	10,5	17
1:03:00	29	10,4	17
1:04:00	30	10,4	17
1:05:00	29	10,4	17
1:06:00	29	10,4	17
1:07:00	29	10,4	17
1:08:00	29	10,4	17
1:09:00	29	10,5	17
1:10:00	29	10,5	17
1:11:00	29	10,4	17
1:12:00	29	10,4	17
1:13:00	29	10,4	17
1:14:00	29	10,5	17
1:15:00	29	10,5	17
1:16:00	29	10,5	17
1:17:00	30	10,5	17
1:18:00	30	10,5	17
1:19:00	29	10,5	17
1:20:00	30	10,5	18
1:21:00	29	10,5	20
1:22:00	29	10,5	21
1:23:00	29	10,5	18
1:24:00	29	10,5	19
1:25:00	30	10,5	17
1:26:00	29	10,4	18
1:27:00	29	10,4	17
1:28:00	29	10,4	17
1:29:00	30	10,4	17
1:30:00	30	10,4	17
1:31:00	29	10,4	17
1:32:00	30	10,4	17
1:33:00	29	10,4	17
1:34:00	29	10,4	17
1:35:00	30	10,4	17
1:36:00	30	10,4	17
1:37:00	29	10,4	18
1:38:00	29	10,4	18
1:39:00	29	10,4	18
1:40:00	29	10,4	18
1:41:00	29	10,4	19
1:42:00	30	10,4	17
1:43:00	29	10,4	17
1:44:00	30	10,9	17
1:45:00	29	10,9	17
1:46:00	29	10,9	17
1:47:00	29	10,9	17
1:48:00	30	10,9	17
1:49:00	30	10,9	17
1:50:00	30	10,8	17
1:51:00	29	10,8	17
1:52:00	30	10,8	17
1:53:00	30	10,8	17
1:54:00	29	10,8	18
1:55:00	29	10,8	17
1:56:00	29	10,8	17
1:57:00	30	10,8	17
1:58:00	29	10,8	18
1:59:00	30	10,8	18
2:00:00	30	10,8	18
2:01:00	30	10,8	18
2:02:00	30	10,8	18
2:03:00	30	10,8	18
2:04:00	30	10,8	18
2:05:00	30	10,8	18
2:06:00	30	10,8	18
2:07:00	30	10,8	18
2:08:00	29	10,8	18
2:09:00	29	10,8	18
2:10:00	29	10,8	18
2:11:00	29	10,8	18
2:12:00	29	10,8	18
2:13:00	29	10,8	18
2:14:00	30	10,8	18
2:15:00	30	10,8	18
2:16:00	30	10,8	18
2:17:00	30	10,8	18
2:18:00	30	10,7	18
2:19:00	30	10,8	18
2:20:00	30	10,8	18
2:21:00	30	10,8	18
2:22:00	30	10,7	18
2:23:00	30	10,7	18
2:24:00	30	10,7	18
2:25:00	30	10,7	18
2:26:00	30	10,7	18
2:27:00	30	10,7	18
2:28:00	30	10,7	18
2:29:00	30	10,7	18
2:30:00	30	10,7	18
2:31:00	30	10,7	18
2:32:00	30	10,7	18
2:33:00	30	10,7	18
2:34:00	30	10,7	18
2:35:00	30	10,7	18
2:36:00	30	10,7	18
2:37:00	30	10,7	18
2:38:00	30	10,7	18
2:39:00	30	10,7	18
2:40:00	30	10,7	18
2:41:00	30	10,7	18
2:42:00	30	10,7	18
2:43:00	30	10,7	18
2:44:00	30	10,7	18
2:45:00	30	10,7	18
2:46:00	30	10,7	18
2:47:00	30	10,7	18
2:48:00	30	10,7	18
2:49:00	30	10,7	18
2:50:00	30	10,7	18
2:51:00	30	10,7	18
2:52:00	30	10,7	18
2:53:00	30	10,7	18
2:54:00	30	10,7	18
2:55:00	30	10,7	18
2:56:00	30	10,7	18
2:57:00	30	10,7	18
2:58:00	30	10,7	18
2:59:00	30	10,7	18
3:00:00	30	10,7	18
3:01:00	30	10,7	18
3:02:00	30	10,7	19
3:03:00	30	10,7	19
3:04:00	30	10,7	19
3:05:00	30	10,7	18
3:06:00	30	10,7	18
3:07:00	30	10,7	18
3:08:00	30	10,7	18
3:09:00	30	10,6	18
3:10:00	30	10,6	18
3:11:00	30	10,6	18
3:12:00	30	10,6	18
3:13:00	30	10,6	18
3:14:00	30	10,6	18
3:15:00	30	10,6	18
3:16:00	30	10,6	19
3:17:00	30	10,6	18
3:18:00	30	10,6	18
3:19:00	30	10,6	18
3:20:00	30	10,6	18
3:21:00	30	10,6	18
3:22:00	30	10,6	18
3:23:00	30	10,6	18
3:24:00	30	10,6	18
3:25:00	30	10,6	18
3:26:00	30	10,6	18
3:27:00	30	10,6	18
3:28:00	30	10,6	18
3:29:00	30	10,6	18
3:30:00	30	10,6	18
3:31:00	30	10,6	18
3:32:00	30	10,6	18
3:33:00	30	10,6	18
3:34:00	30	10,6	18
3:35:00	30	10,6	18
3:36:00	30	10,6	19
3:37:00	30	10,6	19
3:38:00	30	10,6	20
3:39:00	31	10,6	19
3:40:00	31	10,6	19
3:41:00	30	10,6	19
3:42:00	31	10,6	18
3:43:00	31	10,6	18
3:44:00	30	10,6	18
3:45:00	31	10,6	18
3:46:00	31	10,6	18
3:47:00	31	10,6	18
3:48:00	30	10,6	18
3:49:00	31	10,6	17
3:50:00	30	10,6	17
3:51:00	30	10,6	17
3:52:00	31	10,6	17
3:53:00	31	10,6	17
3:54:00	31	10,6	17
3:55:00	31	10,6	17
3:56:00	31	10,6	17
3:57:00	31	10,6	17
3:58:00	31	10,6	17
3:59:00	31	10,6	17
4:00:00	31	10,6	17
4:01:00	31	10,6	17
4:02:00	31	10,5	17
4:03:00	31	10,5	17
4:04:00	31	10,5	17
4:05:00	31	10,5	17
4:06:00	31	10,5	17
4:07:00	31	10,5	17
4:08:00	31	10,5	17
4:09:00	31	10,5	17
4:10:00	31	10,5	17
4:11:00	31	10,5	17
4:12:00	31	10,5	17
4:13:00	31	10,5	17
4:14:00	31	10,5	17
4:15:00	31	10,5	17
4:16:00	31	10,5	17
4:17:00	31	10,5	17
4:18:00	31	10,5	17
4:19:00	31	10,5	17
4:20:00	31	10,5	17
4:21:00	31	10,4	17
4:22:00	31	10,4	17
4:23:00	31	10,4	17
4:24:00	31	10,4	17
4:25:00	31	10,4	17
4:26:00	31	10,4	17
4:27:00	31	10,4	17
4:28:00	31	10,4	17
4:29:00	31	10,4	17
4:30:00	31	10,4	17
4:31:00	31	10,4	17
4:32:00	31	10,5	17
4:33:00	31	10,4	17
4:34:00	31	10,4	17
4:35:00	31	10,4	17
4:36:00	31	10,4	17
4:37:00	31	10,4	17
4:38:00	31	10,4	17
4:39:00	31	10,4	17
4:40:00	31	10,4	17
4:41:00	31	10,4	17
4:42:00	31	10,4	17
4:43:00	31	10,4	17
4:44:00	31	10,4	17
4:45:00	31	10,3	17
4:46:00	31	10,3	17
4:47:00	31	10,8	17
4:48:00	31	10,8	17
4:49:00	31	10,7	17
4:50:00	31	10,7	17
4:51:00	31	10,7	17
4:52:00	31	10,7	17
4:53:00	31	10,7	17
4:54:00	31	10,7	17
4:55:00	31	10,7	17
4:56:00	31	10,6	17
4:57:00	31	10,6	17
4:58:00	31	10,6	17
4:59:00	31	10,6	17
5:00:00	31	10,6	17
5:01:00	31	10,6	17
5:02:00	31	10,6	17
5:03:00	31	10,6	17
5:04:00	31	10,6	17
5:05:00	31	10,5	17
5:06:00	31	10,5	17
5:07:00	31	10,5	17
5:08:00	31	10,5	17
5:09:00	31	10,5	17
5:10:00	31	10,5	17
5:11:00	31	10,5	17
5:12:00	31	10,5	17
5:13:00	31	10,5	17
5:14:00	31	10,5	17
5:15:00	31	10,5	17
5:16:00	31	10,4	17
5:17:00	31	10,4	17
5:18:00	31	10,4	17
5:19:00	31	10,4	17
5:20:00	31	10,4	17
5:21:00	31	10,4	17
5:22:00	31	10,5	17
5:23:00	31	10,5	17
5:24:00	31	10,5	17
5:25:00	31	10,5	17
5:26:00	31	10,5	17
5:27:00	31	10,5	17
5:28:00	31	10,4	17
5:29:00	31	10,4	17
5:30:00	31	10,4	17
5:31:00	31	10,4	17
5:32:00	31	10,4	17
5:33:00	31	10,4	17
5:34:00	31	10,4	17
5:35:00	31	10,9	17
5:36:00	31	10,9	17
5:37:00	31	10,9	17
5:38:00	31	10,9	17
5:39:00	31	10,9	17
5:40:00	31	10,8	17
5:41:00	31	10,8	17
5:42:00	31	10,8	17
5:43:00	31	10,8	17
5:44:00	31	10,8	17
5:45:00	31	10,8	17
5:46:00	31	10,8	17
5:47:00	31	10,8	17
5:48:00	31	10,7	17
5:49:00	31	10,7	17
5:50:00	31	10,7	17
5:51:00	31	10,7	17
5:52:00	31	10,7	17
5:53:00	31	10,7	17
5:54:00	31	10,7	17
5:55:00	31	10,6	17
5:56:00	31	10,6	17
5:57:00	31	10,6	17
5:58:00	31	10,6	17
5:59:00	31	10,6	17
6:00:00	31	10,6	17
6:01:00	31	10,6	17
6:02:00	31	10,6	17
6:03:00	31	10,5	17
6:04:00	31	10,5	17
6:05:00	31	10,5	17
6:06:00	31	10,5	17
6:07:00	31	10,5	17
6:08:00	31	10,5	17
6:09:00	31	10,5	17
6:10:00	31	10,5	17
6:11:00	31	10,5	17
6:12:00	31	10,4	17
6:13:00	31	10,4	17
6:14:00	31	10,4	17
6:15:00	31	10,4	17
6:16:00	31	10,4	17
6:17:00	31	10,4	17
6:18:00	31	10,4	21
6:19:00	31	10,4	21
6:20:00	31	10,9	21
6:21:00	31	10,8	22
6:22:00	31	10,8	22
6:23:00	31	10,8	22
6:24:00	31	10,8	22
6:25:00	31	10,8	22
6:26:00	31	10,8	23
6:27:00	31	10,8	23
6:28:00	31	10,8	23
6:29:00	31	10,7	23
6:30:00	31	10,7	23
6:31:00	31	10,7	23
6:32:00	31	10,7	24
6:33:00	31	10,7	24
6:34:00	31	10,7	27
6:35:00	31	10,7	32
6:36:00	32	10,7	31
6:37:00	31	10,6	30
6:38:00	31	10,6	34
6:39:00	31	10,6	34
6:40:00	32	10,6	33
6:41:00	31	10,6	38
6:42:00	31	10,6	37
6:43:00	31	10,6	37
6:44:00	31	10,5	36
6:45:00	31	10,5	36
6:46:00	31	10,5	36
6:47:00	32	10,5	36
6:48:00	32	10,5	36
6:49:00	31	10,5	36
6:50:00	32	10,5	36
6:51:00	32	10,5	36
6:52:00	31	10,5	36
6:53:00	32	10,5	36
6:54:00	32	10,4	36
6:55:00	31	10,4	36
6:56:00	31	10,4	36
6:57:00	32	10,4	36
6:58:00	32	10,4	36
6:59:00	32	10,4	36
7:00:00	31	10,4	36
7:01:00	32	10,4	36
7:02:00	31	10,4	36
7:03:00	31	10,4	36
7:04:00	31	10,4	36
7:05:00	31	10,4	36
7:06:00	32	10,4	36
7:07:00	31	10,7	36
7:08:00	31	10,6	36
7:09:00	32	10,6	36
7:10:00	31	10,6	36
7:11:00	32	10,6	36
7:12:00	32	10,6	36
7:13:00	31	10,6	36
7:14:00	32	10,6	36
7:15:00	31	10,5	36
7:16:00	32	10,5	36
7:17:00	32	10,5	36
7:18:00	32	10,5	36
7:19:00	32	10,5	36
7:20:00	32	10,5	36
7:21:00	31	10,5	36
7:22:00	32	10,5	36
7:23:00	32	10,4	36
7:24:00	32	10,4	36
7:25:00	32	10,4	36
7:26:00	32	10,4	36
7:27:00	32	10,4	36
7:28:00	31	10,7	37
7:29:00	32	10,6	37
7:30:00	32	10,6	40
7:31:00	32	10,6	38
7:32:00	32	10,6	37
7:33:00	32	10,6	37
7:34:00	32	10,6	37
7:35:00	32	10,5	37
7:36:00	32	10,5	37
7:37:00	32	10,5	37
7:38:00	32	10,5	39
7:39:00	32	10,5	37
7:40:00	31	10,5	37
7:41:00	32	10,5	38
7:42:00	32	10,5	37
7:43:00	32	10,4	39
7:44:00	32	10,4	38
7:45:00	32	10,4	38
7:46:00	32	10,4	39
7:47:00	32	10,4	38
7:48:00	32	10,4	37
7:49:00	32	10,4	37
7:50:00	32	10,4	37
7:51:00	32	10,4	37
7:52:00	32	10,9	41
7:53:00	32	10,9	39
7:54:00	32	10,9	39
7:55:00	32	10,9	37
7:56:00	32	10,8	37
7:57:00	32	10,8	40
7:58:00	32	10,8	38
7:59:00	32	10,8	37
8:00:00	32	10,8	37
8:01:00	32	10,8	36
8:02:00	32	10,7	35
8:03:00	32	10,7	36
8:04:00	32	10,7	36
8:05:00	32	10,7	36
8:06:00	32	10,7	37
8:07:00	32	10,7	36
8:08:00	32	10,7	35
8:09:00	32	10,7	35
8:10:00	32	10,6	35
8:11:00	32	10,6	34
8:12:00	32	10,6	35
8:13:00	32	10,6	35
8:14:00	32	10,6	35
8:15:00	32	10,6	35
8:16:00	32	10,6	33
8:17:00	32	10,6	34
8:18:00	32	10,6	34
8:19:00	32	10,5	33
8:20:00	32	10,5	36
8:21:00	32	10,5	36
8:22:00	32	10,5	39
8:23:00	32	10,5	38
8:24:00	32	10,5	38
8:25:00	32	10,5	39
8:26:00	32	10,5	39
8:27:00	32	10,4	39
8:28:00	32	10,4	39
8:29:00	32	10,4	37
8:30:00	32	10,4	38
8:31:00	32	10,4	38
8:32:00	32	10,4	39
8:33:00	32	10,4	39
8:34:00	32	10,4	38
8:35:00	32	10,4	38
8:36:00	32	10,4	40
8:37:00	32	10,9	39
8:38:00	32	10,8	40
8:39:00	32	10,8	40
8:40:00	32	10,8	40
8:41:00	32	10,8	40
8:42:00	32	10,8	42
8:43:00	32	10,8	43
8:44:00	32	10,8	42
8:45:00	32	10,8	43
8:46:00	32	10,8	43
8:47:00	32	10,7	43
8:48:00	32	10,7	43
8:49:00	32	10,7	43
8:50:00	32	10,7	43
8:51:00	32	10,7	43
8:52:00	32	10,7	43
8:53:00	32	10,7	43
8:54:00	32	10,6	43
8:55:00	32	10,6	44
8:56:00	32	10,6	44
8:57:00	32	10,6	44
8:58:00	32	10,6	44
8:59:00	32	10,6	44
9:00:00	32	10,6	44
9:01:00	32	10,6	44
9:02:00	32	10,6	44
9:03:00	32	10,6	44
9:04:00	32	10,5	44
9:05:00	32	10,5	44
9:06:00	32	10,5	45
9:07:00	32	10,5	45
9:08:00	32	10,5	45
9:09:00	32	10,5	45
9:10:00	32	10,5	45
9:11:00	32	10,5	45
9:12:00	32	10,5	46
9:13:00	32	10,4	46
9:14:00	32	10,4	47
9:15:00	32	10,4	48
9:16:00	32	10,4	48
9:17:00	32	10,4	50
9:18:00	32	10,4	50
9:19:00	32	10,4	51
9:20:00	32	10,5	51
9:21:00	32	10,4	51
9:22:00	32	10,4	51
9:23:00	32	10,4	51
9:24:00	32	10,4	51
9:25:00	32	10,4	51
9:26:00	32	10,4	51
9:27:00	32	10,4	51
9:28:00	32	10,4	51
9:29:00	32	10,4	51
9:30:00	32	10,4	51
9:31:00	32	10,4	51
9:32:00	32	10,8	51
9:33:00	32	10,8	51
9:34:00	32	10,8	51
9:35:00	32	10,8	51
9:36:00	32	10,8	51
9:37:00	32	10,8	51
9:38:00	32	10,8	51
9:39:00	32	10,8	51
9:40:00	32	10,7	51
9:41:00	32	10,7	51
9:42:00	32	10,7	51
9:43:00	32	10,7	51
9:44:00	32	10,7	51
9:45:00	32	10,7	55
9:46:00	32	10,7	55
9:47:00	32	10,7	56
9:48:00	32	10,7	56
9:49:00	32	10,7	56
9:50:00	32	10,6	56
9:51:00	32	10,6	56
9:52:00	32	10,6	56
9:53:00	32	10,6	56
9:54:00	32	10,6	56
9:55:00	32	10,6	56
9:56:00	32	10,6	56
9:57:00	32	10,6	56
9:58:00	32	10,6	56
9:59:00	32	10,6	56
10:00:00	32	10,5	56
10:01:00	32	10,5	56
10:02:00	32	10,5	56
10:03:00	32	10,5	56
10:04:00	32	10,5	56
10:05:00	32	10,5	56
10:06:00	32	10,5	56
10:07:00	32	10,5	56
10:08:00	32	10,5	56
10:09:00	32	10,5	56
10:10:00	32	10,4	56
10:11:00	32	10,4	57
10:12:00	32	10,4	57
10:13:00	32	10,4	59
10:14:00	32	10,4	60
10:15:00	32	10,4	60
10:16:00	32	10,4	63
10:17:00	32	10,4	63
10:18:00	32	10,4	63
10:19:00	32	10,4	73
10:20:00	32	10,4	71

File: project-root/data/Data Acquisition/Data Acquisition/2008 year (310)/Con 2 PResurs G1920+0.4%FL+0.4%RPM (29C).txt
--Test Summary--
Full Path and File Name	
Instrument Name	7222-2
Instrument Type	Model 7222 Consistometer
Instrument Serial Number	128
Test Start Date	29.05.2008
Test Start Time	13:19:18
Test Stop Date	30.05.2008
Test Stop Time	0:34:19
Test Length	11:15:01
Final Sample Time Offset	11:15:00
Controller Schedule Name	
Sampling Period	60 seconds
Comments	MPa: 10.3(33); T: 29(33); sea water; premix
Information	WellID	Ìîðñêàÿ-1
Information	Customer	PetroResurs
Information	CementClass	G
Information	CementMfr	Dykerhoff
Information	Additives	0.4%FL+0.4%RPM
Information	Density	1920
Information	BHCT	29
Information	BHST	36
Information	FluidLoss	
Information	JobType	245ìì ïðîìåæóòî÷íàÿ
Calculated Value	30Bc - TT	7:31:00
Calculated Value	70Bc - TT	11:15:00
Calculated Value	100Bc - TT	N/A
Initial Temperature (°C)	25 °C
Final Temperature (°C)	34 °C
Initial Pressure (MPa)	2,7 MPa
Final Pressure (MPa)	10,7 MPa
Initial Consistency (Bc)	16 Bc
Final Consistency (Bc)	73 Bc
--Data--
Time (HH:MM:SS)	Temperature (°C)	Pressure (MPa)	Consistency (Bc)
0:00:00	25	2,7	16
0:01:00	25	3,0	16
0:02:00	26	3,2	16
0:03:00	26	3,2	16
0:04:00	26	3,6	16
0:05:00	26	4,0	16
0:06:00	27	4,0	16
0:07:00	27	4,3	16
0:08:00	27	4,5	16
0:09:00	27	4,9	15
0:10:00	27	5,0	16
0:11:00	27	5,3	15
0:12:00	28	5,7	16
0:13:00	28	6,1	16
0:14:00	28	6,2	15
0:15:00	28	6,2	15
0:16:00	28	6,7	14
0:17:00	28	6,8	14
0:18:00	28	7,4	14
0:19:00	28	7,5	14
0:20:00	29	7,6	14
0:21:00	29	8,1	14
0:22:00	29	8,2	13
0:23:00	29	8,3	13
0:24:00	29	8,8	12
0:25:00	29	8,8	11
0:26:00	29	9,2	11
0:27:00	29	9,3	10
0:28:00	29	9,8	10
0:29:00	30	9,9	10
0:30:00	30	10,1	10
0:31:00	30	10,3	10
0:32:00	30	10,6	10
0:33:00	30	10,5	10
0:34:00	30	10,4	10
0:35:00	30	10,4	10
0:36:00	30	10,8	10
0:37:00	30	10,8	10
0:38:00	30	10,7	10
0:39:00	30	10,7	10
0:40:00	30	10,7	10
0:41:00	30	10,8	10
0:42:00	30	10,8	10
0:43:00	30	10,8	10
0:44:00	30	10,8	10
0:45:00	30	10,8	10
0:46:00	30	10,8	10
0:47:00	30	10,8	10
0:48:00	30	10,8	11
0:49:00	30	10,8	10
0:50:00	30	10,8	11
0:51:00	30	10,8	10
0:52:00	30	10,8	10
0:53:00	30	10,7	10
0:54:00	30	10,8	10
0:55:00	30	10,8	10
0:56:00	30	10,8	10
0:57:00	30	10,8	10
0:58:00	30	10,8	10
0:59:00	30	10,8	10
1:00:00	30	10,8	10
1:01:00	30	10,8	10
1:02:00	30	10,7	10
1:03:00	30	10,7	10
1:04:00	30	10,8	10
1:05:00	30	10,8	9
1:06:00	30	10,8	9
1:07:00	30	10,8	8
1:08:00	30	10,7	8
1:09:00	29	10,7	8
1:10:00	29	10,7	8
1:11:00	29	10,8	8
1:12:00	30	10,8	8
1:13:00	29	10,7	8
1:14:00	29	10,7	7
1:15:00	30	10,7	7
1:16:00	30	10,7	7
1:17:00	30	10,7	7
1:18:00	30	10,7	6
1:19:00	30	10,7	6
1:20:00	30	10,6	6
1:21:00	30	10,6	6
1:22:00	29	10,7	6
1:23:00	30	10,7	6
1:24:00	30	10,7	6
1:25:00	29	10,7	6
1:26:00	30	10,7	6
1:27:00	30	10,7	6
1:28:00	29	10,7	6
1:29:00	29	10,6	6
1:30:00	29	10,7	6
1:31:00	29	10,7	6
1:32:00	29	10,7	6
1:33:00	30	10,7	6
1:34:00	30	10,6	6
1:35:00	30	10,6	7
1:36:00	29	10,6	6
1:37:00	29	10,7	6
1:38:00	29	10,7	6
1:39:00	30	10,7	6
1:40:00	29	10,6	6
1:41:00	29	10,6	6
1:42:00	29	10,6	6
1:43:00	29	10,6	6
1:44:00	29	10,6	6
1:45:00	30	10,7	6
1:46:00	29	10,6	6
1:47:00	29	10,6	6
1:48:00	29	10,6	6
1:49:00	29	10,6	6
1:50:00	30	10,6	6
1:51:00	30	10,6	6
1:52:00	29	10,6	6
1:53:00	30	10,6	6
1:54:00	29	10,6	6
1:55:00	30	10,6	6
1:56:00	30	10,6	7
1:57:00	30	10,6	7
1:58:00	30	10,6	7
1:59:00	30	10,6	7
2:00:00	30	10,6	7
2:01:00	30	10,6	7
2:02:00	30	10,6	7
2:03:00	30	10,6	7
2:04:00	30	10,6	7
2:05:00	30	10,6	7
2:06:00	30	10,6	7
2:07:00	30	10,6	7
2:08:00	30	10,6	7
2:09:00	30	10,6	7
2:10:00	30	10,6	7
2:11:00	30	10,6	7
2:12:00	30	10,6	7
2:13:00	30	10,5	7
2:14:00	30	10,5	7
2:15:00	30	10,5	7
2:16:00	30	10,5	7
2:17:00	30	10,6	7
2:18:00	30	10,6	7
2:19:00	30	10,5	7
2:20:00	30	10,5	7
2:21:00	29	10,5	7
2:22:00	30	10,5	7
2:23:00	30	10,5	7
2:24:00	29	10,5	7
2:25:00	29	10,5	7
2:26:00	29	10,5	7
2:27:00	29	10,5	7
2:28:00	30	10,5	7
2:29:00	30	10,5	7
2:30:00	29	10,5	7
2:31:00	30	10,5	7
2:32:00	30	10,5	7
2:33:00	29	10,5	7
2:34:00	30	10,5	7
2:35:00	30	10,5	7
2:36:00	30	10,5	7
2:37:00	30	10,5	7
2:38:00	30	10,5	7
2:39:00	30	10,5	7
2:40:00	30	10,5	7
2:41:00	30	10,5	7
2:42:00	30	10,5	7
2:43:00	30	10,5	7
2:44:00	30	10,5	7
2:45:00	30	10,5	7
2:46:00	30	10,5	7
2:47:00	30	10,5	7
2:48:00	30	10,5	7
2:49:00	30	10,4	7
2:50:00	30	10,5	7
2:51:00	30	10,5	7
2:52:00	30	10,5	7
2:53:00	30	10,5	7
2:54:00	30	10,5	7
2:55:00	30	10,4	7
2:56:00	30	10,4	7
2:57:00	30	10,4	7
2:58:00	30	10,4	7
2:59:00	30	10,4	7
3:00:00	30	10,4	7
3:01:00	30	10,4	7
3:02:00	30	10,4	7
3:03:00	30	10,4	7
3:04:00	29	10,4	7
3:05:00	29	10,4	7
3:06:00	30	10,4	7
3:07:00	30	10,4	7
3:08:00	30	10,4	7
3:09:00	30	10,4	7
3:10:00	30	10,4	7
3:11:00	30	10,4	7
3:12:00	30	10,4	7
3:13:00	30	10,4	7
3:14:00	30	10,4	7
3:15:00	30	10,4	7
3:16:00	30	10,4	7
3:17:00	30	10,4	7
3:18:00	29	10,4	7
3:19:00	29	10,4	7
3:20:00	30	10,4	7
3:21:00	30	10,4	7
3:22:00	30	10,4	7
3:23:00	30	10,4	7
3:24:00	30	10,4	7
3:25:00	30	10,4	7
3:26:00	30	10,4	7
3:27:00	30	10,4	7
3:28:00	30	10,4	7
3:29:00	30	10,4	7
3:30:00	30	10,4	7
3:31:00	30	10,4	7
3:32:00	30	10,4	7
3:33:00	30	10,4	7
3:34:00	30	10,4	7
3:35:00	30	10,4	7
3:36:00	30	10,4	7
3:37:00	30	10,4	7
3:38:00	30	10,4	7
3:39:00	30	10,4	7
3:40:00	30	10,5	7
3:41:00	30	10,5	7
3:42:00	30	10,5	7
3:43:00	30	10,5	7
3:44:00	30	10,5	7
3:45:00	30	10,5	7
3:46:00	30	10,5	7
3:47:00	30	10,5	7
3:48:00	30	10,5	7
3:49:00	30	10,5	7
3:50:00	30	10,5	7
3:51:00	30	10,5	7
3:52:00	30	10,5	7
3:53:00	30	10,5	7
3:54:00	30	10,5	7
3:55:00	30	10,5	7
3:56:00	30	10,5	7
3:57:00	30	10,5	7
3:58:00	30	10,5	7
3:59:00	30	10,5	7
4:00:00	30	10,5	7
4:01:00	30	10,5	7
4:02:00	30	10,5	7
4:03:00	30	10,5	7
4:04:00	30	10,5	7
4:05:00	30	10,5	7
4:06:00	30	10,5	7
4:07:00	30	10,5	7
4:08:00	30	10,5	7
4:09:00	30	10,5	7
4:10:00	30	10,5	7
4:11:00	30	10,5	7
4:12:00	30	10,5	7
4:13:00	30	10,5	7
4:14:00	30	10,5	7
4:15:00	30	10,5	7
4:16:00	30	10,6	7
4:17:00	30	10,5	7
4:18:00	30	10,5	7
4:19:00	30	10,5	7
4:20:00	30	10,5	7
4:21:00	30	10,5	7
4:22:00	30	10,6	7
4:23:00	30	10,6	7
4:24:00	30	10,6	7
4:25:00	30	10,6	7
4:26:00	30	10,6	7
4:27:00	30	10,6	7
4:28:00	30	10,6	7
4:29:00	30	10,6	7
4:30:00	30	10,6	7
4:31:00	30	10,6	7
4:32:00	30	10,6	7
4:33:00	30	10,6	7
4:34:00	30	10,5	7
4:35:00	30	10,6	7
4:36:00	30	10,6	7
4:37:00	30	10,6	7
4:38:00	30	10,5	7
4:39:00	30	10,6	7
4:40:00	30	10,6	7
4:41:00	30	10,6	7
4:42:00	30	10,6	7
4:43:00	30	10,6	7
4:44:00	30	10,6	7
4:45:00	30	10,6	7
4:46:00	30	10,6	7
4:47:00	30	10,5	7
4:48:00	30	10,5	7
4:49:00	30	10,6	7
4:50:00	30	10,5	7
4:51:00	30	10,5	7
4:52:00	30	10,6	7
4:53:00	30	10,6	7
4:54:00	30	10,6	7
4:55:00	30	10,6	7
4:56:00	30	10,6	7
4:57:00	30	10,6	7
4:58:00	30	10,6	7
4:59:00	30	10,6	7
5:00:00	30	10,6	7
5:01:00	30	10,6	7
5:02:00	30	10,6	7
5:03:00	30	10,5	7
5:04:00	30	10,6	7
5:05:00	30	10,6	7
5:06:00	30	10,6	7
5:07:00	30	10,6	7
5:08:00	30	10,6	7
5:09:00	30	10,6	7
5:10:00	30	10,6	7
5:11:00	30	10,6	7
5:12:00	30	10,6	7
5:13:00	30	10,6	7
5:14:00	30	10,6	7
5:15:00	30	10,6	7
5:16:00	30	10,6	7
5:17:00	30	10,6	7
5:18:00	30	10,6	7
5:19:00	30	10,6	7
5:20:00	30	10,6	7
5:21:00	30	10,6	7
5:22:00	30	10,6	7
5:23:00	30	10,6	7
5:24:00	30	10,6	7
5:25:00	30	10,6	7
5:26:00	30	10,6	7
5:27:00	30	10,6	7
5:28:00	30	10,6	7
5:29:00	30	10,5	7
5:30:00	30	10,5	7
5:31:00	30	10,6	7
5:32:00	30	10,5	7
5:33:00	30	10,6	7
5:34:00	30	10,6	7
5:35:00	30	10,5	7
5:36:00	30	10,5	7
5:37:00	30	10,5	7
5:38:00	30	10,5	7
5:39:00	30	10,5	7
5:40:00	30	10,5	7
5:41:00	30	10,5	7
5:42:00	30	10,5	7
5:43:00	30	10,5	7
5:44:00	30	10,5	7
5:45:00	30	10,5	7
5:46:00	30	10,5	7
5:47:00	30	10,5	7
5:48:00	30	10,5	7
5:49:00	30	10,5	7
5:50:00	30	10,5	7
5:51:00	30	10,5	7
5:52:00	30	10,5	7
5:53:00	30	10,5	7
5:54:00	30	10,5	7
5:55:00	30	10,5	7
5:56:00	30	10,5	7
5:57:00	30	10,5	7
5:58:00	30	10,5	7
5:59:00	30	10,5	7
6:00:00	30	10,5	7
6:01:00	30	10,5	7
6:02:00	30	10,5	7
6:03:00	30	10,5	7
6:04:00	30	10,5	7
6:05:00	30	10,5	7
6:06:00	30	10,5	7
6:07:00	30	10,5	7
6:08:00	30	10,5	7
6:09:00	30	10,5	7
6:10:00	30	10,5	7
6:11:00	30	10,5	7
6:12:00	30	10,5	7
6:13:00	30	10,5	7
6:14:00	30	10,5	7
6:15:00	30	10,5	7
6:16:00	30	10,5	7
6:17:00	30	10,5	7
6:18:00	30	10,5	7
6:19:00	30	10,5	7
6:20:00	30	10,5	7
6:21:00	30	10,5	7
6:22:00	30	10,5	7
6:23:00	31	10,5	7
6:24:00	31	10,5	7
6:25:00	30	10,5	7
6:26:00	31	10,4	7
6:27:00	30	10,4	7
6:28:00	30	10,4	7
6:29:00	30	10,4	7
6:30:00	31	10,4	7
6:31:00	31	10,4	7
6:32:00	30	10,4	7
6:33:00	30	10,4	7
6:34:00	30	10,4	7
6:35:00	30	10,4	7
6:36:00	30	10,4	7
6:37:00	31	10,4	7
6:38:00	31	10,4	7
6:39:00	30	10,4	7
6:40:00	31	10,4	7
6:41:00	31	10,4	7
6:42:00	31	10,4	7
6:43:00	31	10,4	7
6:44:00	31	10,4	7
6:45:00	31	10,4	7
6:46:00	31	10,4	7
6:47:00	31	10,4	7
6:48:00	31	10,4	12
6:49:00	31	10,4	12
6:50:00	31	10,4	12
6:51:00	31	10,4	12
6:52:00	31	10,4	12
6:53:00	31	10,4	13
6:54:00	30	10,4	13
6:55:00	31	10,4	14
6:56:00	31	10,4	14
6:57:00	31	10,4	14
6:58:00	31	10,4	14
6:59:00	31	10,4	14
7:00:00	31	10,4	14
7:01:00	31	10,4	14
7:02:00	31	10,4	14
7:03:00	31	10,4	15
7:04:00	31	10,5	15
7:05:00	31	10,5	17
7:06:00	31	10,5	19
7:07:00	31	10,5	19
7:08:00	31	10,5	19
7:09:00	31	10,5	20
7:10:00	31	10,5	21
7:11:00	31	10,5	21
7:12:00	31	10,5	22
7:13:00	31	10,5	22
7:14:00	31	10,4	23
7:15:00	31	10,5	24
7:16:00	31	10,5	25
7:17:00	31	10,5	25
7:18:00	31	10,4	25
7:19:00	31	10,4	27
7:20:00	31	10,4	27
7:21:00	31	10,4	28
7:22:00	31	10,4	28
7:23:00	31	10,4	29
7:24:00	31	10,4	29
7:25:00	31	10,4	29
7:26:00	31	10,4	30
7:27:00	31	10,4	30
7:28:00	31	10,4	30
7:29:00	31	10,4	30
7:30:00	31	10,4	31
7:31:00	31	10,4	31
7:32:00	31	10,4	31
7:33:00	31	10,4	31
7:34:00	31	10,4	32
7:35:00	31	10,8	34
7:36:00	31	10,8	36
7:37:00	31	10,8	37
7:38:00	31	10,8	38
7:39:00	31	10,8	39
7:40:00	31	10,8	40
7:41:00	31	10,8	41
7:42:00	31	10,8	43
7:43:00	31	10,8	45
7:44:00	31	10,8	45
7:45:00	31	10,8	48
7:46:00	31	10,8	49
7:47:00	31	10,8	51
7:48:00	31	10,8	53
7:49:00	31	10,8	54
7:50:00	31	10,8	57
7:51:00	31	10,7	58
7:52:00	31	10,7	58
7:53:00	31	10,7	59
7:54:00	31	10,7	59
7:55:00	31	10,7	60
7:56:00	32	10,7	60
7:57:00	31	10,7	62
7:58:00	32	10,7	63
7:59:00	32	10,7	63
8:00:00	32	10,7	63
8:01:00	32	10,7	63
8:02:00	32	10,7	63
8:03:00	32	10,7	63
8:04:00	32	10,7	63
8:05:00	32	10,7	63
8:06:00	32	10,7	64
8:07:00	32	10,7	64
8:08:00	32	10,7	64
8:09:00	32	10,7	64
8:10:00	32	10,7	64
8:11:00	32	10,7	64
8:12:00	32	10,6	64
8:13:00	32	10,6	64
8:14:00	32	10,6	64
8:15:00	32	10,6	64
8:16:00	32	10,6	64
8:17:00	32	10,6	64
8:18:00	32	10,6	64
8:19:00	32	10,6	64
8:20:00	32	10,6	64
8:21:00	32	10,6	64
8:22:00	32	10,6	64
8:23:00	32	10,6	64
8:24:00	32	10,5	64
8:25:00	32	10,5	64
8:26:00	32	10,5	64
8:27:00	32	10,5	64
8:28:00	32	10,5	64
8:29:00	32	10,5	64
8:30:00	32	10,5	64
8:31:00	32	10,5	64
8:32:00	32	10,5	64
8:33:00	32	10,4	64
8:34:00	32	10,4	64
8:35:00	32	10,4	64
8:36:00	32	10,4	64
8:37:00	32	10,4	64
8:38:00	32	10,4	64
8:39:00	32	10,4	64
8:40:00	32	10,4	64
8:41:00	32	10,9	64
8:42:00	32	10,9	64
8:43:00	32	10,8	64
8:44:00	32	10,8	64
8:45:00	32	10,8	64
8:46:00	32	10,8	64
8:47:00	32	10,8	64
8:48:00	32	10,8	64
8:49:00	32	10,8	64
8:50:00	32	10,7	64
8:51:00	32	10,7	64
8:52:00	32	10,7	64
8:53:00	33	10,7	64
8:54:00	32	10,7	64
8:55:00	32	10,7	64
8:56:00	33	10,7	64
8:57:00	33	10,7	64
8:58:00	33	10,7	64
8:59:00	33	10,6	64
9:00:00	33	10,6	64
9:01:00	33	10,6	64
9:02:00	33	10,6	64
9:03:00	33	10,6	64
9:04:00	33	10,6	64
9:05:00	33	10,6	64
9:06:00	33	10,5	64
9:07:00	33	10,5	64
9:08:00	33	10,5	64
9:09:00	33	10,5	64
9:10:00	33	10,5	64
9:11:00	33	10,5	64
9:12:00	33	10,5	64
9:13:00	33	10,5	64
9:14:00	33	10,4	64
9:15:00	33	10,4	64
9:16:00	33	10,4	64
9:17:00	33	10,4	64
9:18:00	33	10,4	64
9:19:00	33	10,4	64
9:20:00	33	10,4	64
9:21:00	33	10,4	64
9:22:00	33	10,4	64
9:23:00	33	10,8	64
9:24:00	33	10,8	64
9:25:00	33	10,8	64
9:26:00	33	10,7	64
9:27:00	33	10,7	64
9:28:00	33	10,7	64
9:29:00	33	10,7	64
9:30:00	33	10,7	64
9:31:00	33	10,7	64
9:32:00	33	10,6	64
9:33:00	33	10,6	64
9:34:00	33	10,6	64
9:35:00	33	10,6	64
9:36:00	33	10,6	64
9:37:00	33	10,6	64
9:38:00	33	10,6	64
9:39:00	33	10,5	64
9:40:00	33	10,5	64
9:41:00	33	10,5	64
9:42:00	33	10,5	64
9:43:00	33	10,5	64
9:44:00	33	10,5	64
9:45:00	33	10,4	64
9:46:00	33	10,4	64
9:47:00	33	10,4	64
9:48:00	33	10,4	64
9:49:00	33	10,4	64
9:50:00	33	10,5	64
9:51:00	33	10,5	64
9:52:00	33	10,5	64
9:53:00	33	10,5	64
9:54:00	33	10,5	64
9:55:00	33	10,4	64
9:56:00	33	10,4	64
9:57:00	33	10,4	64
9:58:00	33	10,4	64
9:59:00	33	10,5	64
10:00:00	33	10,5	64
10:01:00	34	10,4	64
10:02:00	33	10,4	64
10:03:00	33	10,4	64
10:04:00	33	10,4	64
10:05:00	33	10,9	64
10:06:00	33	10,8	64
10:07:00	33	10,8	64
10:08:00	33	10,8	64
10:09:00	33	10,8	64
10:10:00	33	10,8	64
10:11:00	33	10,7	64
10:12:00	33	10,7	64
10:13:00	34	10,7	64
10:14:00	33	10,7	64
10:15:00	34	10,7	64
10:16:00	34	10,7	64
10:17:00	34	10,6	64
10:18:00	34	10,6	64
10:19:00	34	10,6	64
10:20:00	34	10,6	64
10:21:00	34	10,6	64
10:22:00	34	10,6	64
10:23:00	34	10,5	64
10:24:00	34	10,5	64
10:25:00	34	10,5	64
10:26:00	34	10,5	64
10:27:00	34	10,5	64
10:28:00	34	10,5	64
10:29:00	34	10,4	64
10:30:00	34	10,4	64
10:31:00	34	10,4	64
10:32:00	34	10,4	64
10:33:00	34	10,4	64
10:34:00	34	10,4	64
10:35:00	34	10,4	64
10:36:00	34	10,9	64
10:37:00	34	10,8	64
10:38:00	34	10,8	64
10:39:00	34	10,8	64
10:40:00	34	10,8	64
10:41:00	34	10,7	64
10:42:00	34	10,7	64
10:43:00	34	10,7	64
10:44:00	34	10,7	64
10:45:00	34	10,7	64
10:46:00	34	10,7	64
10:47:00	34	10,7	64
10:48:00	34	10,6	64
10:49:00	34	10,6	64
10:50:00	34	10,6	64
10:51:00	34	10,6	64
10:52:00	34	10,6	64
10:53:00	34	10,5	64
10:54:00	34	10,5	64
10:55:00	34	10,5	64
10:56:00	34	10,5	64
10:57:00	34	10,5	64
10:58:00	34	10,5	64
10:59:00	34	10,4	64
11:00:00	34	10,4	64
11:01:00	34	10,4	64
11:02:00	34	10,4	65
11:03:00	34	10,4	65
11:04:00	34	10,4	65
11:05:00	34	10,4	65
11:06:00	34	10,4	65
11:07:00	34	10,4	65
11:08:00	34	10,9	65
11:09:00	34	10,8	66
11:10:00	34	10,8	66
11:11:00	34	10,8	66
11:12:00	34	10,8	68
11:13:00	34	10,8	70
11:14:00	34	10,7	71
11:15:00	34	10,7	73

File: project-root/data/Data Acquisition/Data Acquisition/2008 year (310)/Con 2 Research 1250+69.5%A+30.5%MS-AS+0.1%D167 (65C-FieldBlend).txt
--Test Summary--
Full Path and File Name	
Instrument Name	7222-2
Instrument Type	Model 7222 Consistometer
Instrument Serial Number	128
Test Start Date	24.11.2008
Test Start Time	10:29:09
Test Stop Date	24.11.2008
Test Stop Time	16:07:33
Test Length	5:38:24
Final Sample Time Offset	5:38:00
Controller Schedule Name	
Sampling Period	60 seconds
Comments	MPa: 40(40), T:65(40)
Information	WellID	Kogalym
Information	Customer	PetroAlliance
Information	CementClass	A
Information	CementMfr	Suhologskiy
Information	Additives	69.5%A+30.5%MS-AS+0.1%FL
Information	Density	1250
Information	BHCT	65
Information	BHST	
Information	FluidLoss	
Information	JobType	168 mm csg production
Calculated Value	30Bc - TT	3:52:00
Calculated Value	70Bc - TT	N/A
Calculated Value	100Bc - TT	N/A
Initial Temperature (°C)	25 °C
Final Temperature (°C)	65 °C
Initial Pressure (MPa)	0,9 MPa
Final Pressure (MPa)	40,0 MPa
Initial Consistency (Bc)	9 Bc
Final Consistency (Bc)	5 Bc
--Data--
Time (HH:MM:SS)	Temperature (°C)	Pressure (MPa)	Consistency (Bc)
0:00:00	25	0,9	9
0:01:00	25	2,8	12
0:02:00	25	3,5	10
0:03:00	25	4,6	13
0:04:00	26	6,0	7
0:05:00	27	7,0	6
0:06:00	29	7,7	6
0:07:00	31	8,4	6
0:08:00	33	9,1	7
0:09:00	34	10,5	8
0:10:00	35	11,3	8
0:11:00	36	12,4	8
0:12:00	37	13,3	9
0:13:00	38	14,2	8
0:14:00	39	15,2	9
0:15:00	40	16,1	10
0:16:00	41	17,1	9
0:17:00	42	18,0	9
0:18:00	43	19,1	9
0:19:00	44	19,9	9
0:20:00	45	20,9	9
0:21:00	46	21,8	9
0:22:00	47	22,9	10
0:23:00	48	23,7	9
0:24:00	49	24,7	12
0:25:00	50	25,6	11
0:26:00	51	26,6	10
0:27:00	52	27,7	10
0:28:00	53	28,5	10
0:29:00	54	29,5	10
0:30:00	55	30,3	10
0:31:00	56	31,3	10
0:32:00	57	32,2	10
0:33:00	58	33,3	13
0:34:00	59	34,2	9
0:35:00	59	35,1	10
0:36:00	60	36,0	12
0:37:00	61	37,0	12
0:38:00	62	38,0	14
0:39:00	63	39,0	13
0:40:00	64	40,0	15
0:41:00	66	40,1	12
0:42:00	66	39,9	11
0:43:00	67	40,1	10
0:44:00	67	40,0	9
0:45:00	67	40,1	9
0:46:00	67	40,0	9
0:47:00	66	40,1	8
0:48:00	66	40,1	8
0:49:00	66	40,1	8
0:50:00	65	40,1	8
0:51:00	65	40,3	8
0:52:00	65	40,3	8
0:53:00	65	40,3	8
0:54:00	65	40,3	8
0:55:00	65	40,3	8
0:56:00	65	40,3	9
0:57:00	65	40,3	8
0:58:00	65	40,3	8
0:59:00	65	40,2	8
1:00:00	65	40,2	8
1:01:00	65	40,2	8
1:02:00	65	40,2	8
1:03:00	65	40,3	8
1:04:00	65	40,2	8
1:05:00	65	40,2	7
1:06:00	65	40,2	7
1:07:00	65	40,3	8
1:08:00	65	40,4	8
1:09:00	65	40,3	7
1:10:00	65	40,2	7
1:11:00	65	40,1	7
1:12:00	65	40,1	7
1:13:00	65	40,1	7
1:14:00	65	40,1	7
1:15:00	65	40,2	7
1:16:00	65	40,2	7
1:17:00	65	40,2	7
1:18:00	65	40,2	7
1:19:00	65	40,2	7
1:20:00	65	40,2	7
1:21:00	65	40,2	7
1:22:00	65	40,2	7
1:23:00	65	40,2	7
1:24:00	65	40,2	7
1:25:00	65	40,2	7
1:26:00	65	40,2	7
1:27:00	65	40,2	7
1:28:00	65	40,2	7
1:29:00	65	40,2	7
1:30:00	65	40,1	7
1:31:00	65	40,0	7
1:32:00	65	40,1	8
1:33:00	65	40,3	8
1:34:00	65	40,2	8
1:35:00	65	40,2	8
1:36:00	65	40,1	8
1:37:00	65	40,1	8
1:38:00	65	40,1	7
1:39:00	65	40,1	7
1:40:00	65	40,1	7
1:41:00	65	40,1	8
1:42:00	65	40,1	8
1:43:00	65	40,1	8
1:44:00	65	40,1	8
1:45:00	65	40,0	8
1:46:00	65	40,1	8
1:47:00	65	40,1	8
1:48:00	65	40,1	8
1:49:00	65	40,1	8
1:50:00	65	40,0	8
1:51:00	65	40,0	7
1:52:00	65	40,2	8
1:53:00	65	40,1	8
1:54:00	65	40,1	8
1:55:00	65	40,2	8
1:56:00	65	40,1	8
1:57:00	65	40,1	8
1:58:00	65	40,0	8
1:59:00	65	40,1	8
2:00:00	65	40,0	8
2:01:00	65	40,1	8
2:02:00	65	40,1	8
2:03:00	65	40,2	8
2:04:00	65	40,3	8
2:05:00	64	40,4	8
2:06:00	65	40,4	8
2:07:00	65	40,4	8
2:08:00	65	40,4	8
2:09:00	65	40,3	8
2:10:00	65	40,2	8
2:11:00	65	40,1	8
2:12:00	65	40,1	8
2:13:00	65	40,0	8
2:14:00	65	40,2	8
2:15:00	65	40,0	8
2:16:00	65	40,0	8
2:17:00	65	40,1	9
2:18:00	65	40,0	8
2:19:00	65	40,1	9
2:20:00	65	40,1	8
2:21:00	65	40,0	8
2:22:00	65	40,1	8
2:23:00	65	40,1	8
2:24:00	64	40,2	8
2:25:00	64	40,3	8
2:26:00	64	40,4	8
2:27:00	64	40,5	8
2:28:00	64	40,6	8
2:29:00	65	40,6	8
2:30:00	65	40,5	8
2:31:00	65	40,4	8
2:32:00	65	40,3	8
2:33:00	65	40,1	8
2:34:00	65	40,1	8
2:35:00	65	40,0	8
2:36:00	65	40,0	8
2:37:00	65	40,1	8
2:38:00	65	40,0	8
2:39:00	65	40,1	8
2:40:00	65	40,1	8
2:41:00	65	40,1	8
2:42:00	65	40,1	8
2:43:00	65	40,1	8
2:44:00	65	40,2	8
2:45:00	64	40,3	8
2:46:00	64	40,4	8
2:47:00	64	40,6	8
2:48:00	64	40,7	8
2:49:00	64	40,1	9
2:50:00	64	40,2	9
2:51:00	65	40,2	9
2:52:00	65	40,3	9
2:53:00	65	40,2	9
2:54:00	65	40,1	9
2:55:00	65	40,2	9
2:56:00	65	40,0	9
2:57:00	65	40,1	9
2:58:00	65	40,1	9
2:59:00	65	40,0	9
3:00:00	65	40,1	10
3:01:00	65	40,1	10
3:02:00	65	40,1	10
3:03:00	65	40,1	12
3:04:00	65	40,1	11
3:05:00	65	40,1	12
3:06:00	64	40,3	12
3:07:00	64	40,4	11
3:08:00	64	40,6	12
3:09:00	64	40,2	12
3:10:00	64	40,4	12
3:11:00	64	40,5	11
3:12:00	64	40,6	11
3:13:00	64	40,7	11
3:14:00	64	40,6	11
3:15:00	65	40,5	12
3:16:00	65	40,4	12
3:17:00	65	40,2	12
3:18:00	65	40,0	13
3:19:00	65	40,0	14
3:20:00	65	40,0	13
3:21:00	65	40,1	13
3:22:00	65	40,1	13
3:23:00	65	40,1	13
3:24:00	65	40,1	14
3:25:00	65	40,0	15
3:26:00	65	40,1	15
3:27:00	65	40,1	16
3:28:00	64	40,3	16
3:29:00	64	40,3	17
3:30:00	65	40,4	17
3:31:00	65	40,5	17
3:32:00	64	40,5	18
3:33:00	64	40,6	19
3:34:00	65	40,6	18
3:35:00	65	40,5	18
3:36:00	65	40,5	19
3:37:00	65	40,4	19
3:38:00	65	40,3	19
3:39:00	65	40,2	19
3:40:00	65	40,1	20
3:41:00	65	40,0	20
3:42:00	65	40,1	21
3:43:00	65	40,0	23
3:44:00	65	40,1	23
3:45:00	65	40,0	23
3:46:00	65	40,1	24
3:47:00	65	40,1	25
3:48:00	65	40,2	26
3:49:00	65	40,2	27
3:50:00	65	40,2	29
3:51:00	65	40,2	31
3:52:00	65	40,2	33
3:53:00	65	40,2	35
3:54:00	65	40,2	35
3:55:00	65	40,2	39
3:56:00	65	40,2	37
3:57:00	65	40,1	37
3:58:00	65	40,1	38
3:59:00	65	40,2	37
4:00:00	65	40,1	37
4:01:00	65	40,2	37
4:02:00	65	40,1	37
4:03:00	65	40,0	37
4:04:00	65	40,1	37
4:05:00	65	40,0	38
4:06:00	65	40,2	39
4:07:00	65	40,2	39
4:08:00	65	40,1	39
4:09:00	65	40,1	40
4:10:00	65	40,1	42
4:11:00	65	40,1	43
4:12:00	65	40,0	42
4:13:00	65	40,2	43
4:14:00	65	40,1	42
4:15:00	65	40,1	43
4:16:00	65	40,1	43
4:17:00	65	40,1	45
4:18:00	65	40,1	45
4:19:00	65	40,0	44
4:20:00	65	40,0	43
4:21:00	65	40,0	44
4:22:00	65	40,0	44
4:23:00	65	40,0	46
4:24:00	65	40,0	47
4:25:00	65	40,0	47
4:26:00	65	39,9	47
4:27:00	65	39,9	47
4:28:00	65	40,2	47
4:29:00	65	40,1	48
4:30:00	65	40,2	48
4:31:00	65	40,1	48
4:32:00	65	40,2	48
4:33:00	65	40,1	48
4:34:00	65	40,1	48
4:35:00	65	40,1	48
4:36:00	65	40,1	48
4:37:00	64	40,1	48
4:38:00	65	40,2	48
4:39:00	64	40,3	49
4:40:00	64	40,4	50
4:41:00	64	40,4	50
4:42:00	64	40,6	51
4:43:00	64	40,6	51
4:44:00	64	40,7	53
4:45:00	64	40,7	53
4:46:00	65	40,8	53
4:47:00	65	40,7	54
4:48:00	65	40,6	54
4:49:00	65	40,5	54
4:50:00	65	40,4	54
4:51:00	65	40,2	54
4:52:00	65	40,1	55
4:53:00	65	40,1	55
4:54:00	65	40,2	55
4:55:00	65	40,1	55
4:56:00	65	40,1	55
4:57:00	65	40,0	56
4:58:00	65	40,1	56
4:59:00	65	40,1	56
5:00:00	64	40,2	56
5:01:00	64	40,3	56
5:02:00	64	40,4	56
5:03:00	64	40,5	57
5:04:00	64	40,6	57
5:05:00	64	40,8	57
5:06:00	64	40,2	57
5:07:00	64	40,3	58
5:08:00	64	40,4	58
5:09:00	65	40,4	59
5:10:00	64	40,3	59
5:11:00	65	40,2	59
5:12:00	65	40,1	59
5:13:00	65	40,1	60
5:14:00	65	40,1	60
5:15:00	65	40,1	61
5:16:00	65	40,1	61
5:17:00	65	40,0	61
5:18:00	65	40,0	61
5:19:00	65	40,1	61
5:20:00	65	40,1	43
5:21:00	65	40,1	8
5:22:00	65	40,1	7
5:23:00	65	40,2	14
5:24:00	64	40,3	11
5:25:00	64	40,4	7
5:26:00	64	40,6	18
5:27:00	64	40,7	10
5:28:00	64	40,2	15
5:29:00	64	40,4	11
5:30:00	64	40,4	12
5:31:00	64	40,5	15
5:32:00	65	40,5	19
5:33:00	65	40,4	11
5:34:00	65	40,3	10
5:35:00	65	40,2	13
5:36:00	65	40,2	8
5:37:00	65	40,0	4
5:38:00	65	40,0	5

File: project-root/data/Data Acquisition/Data Acquisition/2008 year (310)/Con 2 Research A1250+100%Trepel (65C).txt
--Test Summary--
Full Path and File Name	
Instrument Name	7222-2
Instrument Type	Model 7222 Consistometer
Instrument Serial Number	128
Test Start Date	12.11.2008
Test Start Time	13:30:59
Test Stop Date	12.11.2008
Test Stop Time	17:30:58
Test Length	3:59:59
Final Sample Time Offset	3:59:00
Controller Schedule Name	
Sampling Period	60 seconds
Comments	MPa: 30(40), T:65(40), 100%A+100%Trepel, WDBR=2.11, WCR=4.22
Information	WellID	Kogalym
Information	Customer	PetroAlliance
Information	CementClass	A
Information	CementMfr	Suhologskiy
Information	Additives	100%Trepel
Information	Density	1250
Information	BHCT	65
Information	BHST	
Information	FluidLoss	949 cc/30min
Information	JobType	168 mm csg production
Calculated Value	30Bc - TT	N/A
Calculated Value	70Bc - TT	N/A
Calculated Value	100Bc - TT	N/A
Initial Temperature (°C)	25 °C
Final Temperature (°C)	ERROR
Initial Pressure (MPa)	2,1 MPa
Final Pressure (MPa)	ERROR
Initial Consistency (Bc)	6 Bc
Final Consistency (Bc)	ERROR
--Data--
Time (HH:MM:SS)	Temperature (°C)	Pressure (MPa)	Consistency (Bc)
0:00:00	25	2,1	6
0:01:00	25	3,1	6
0:02:00	25	4,1	8
0:03:00	26	4,8	7
0:04:00	27	5,6	7
0:05:00	28	6,2	6
0:06:00	30	6,9	7
0:07:00	31	7,4	8
0:08:00	32	8,4	7
0:09:00	33	8,6	7
0:10:00	34	9,4	9
0:11:00	36	10,3	7
0:12:00	37	11,1	9
0:13:00	38	11,9	7
0:14:00	39	11,9	7
0:15:00	40	13,0	7
0:16:00	41	13,9	7
0:17:00	42	14,7	7
0:18:00	43	14,8	7
0:19:00	44	15,7	7
0:20:00	45	16,4	7
0:21:00	46	17,3	7
0:22:00	47	18,0	7
0:23:00	48	18,7	7
0:24:00	49	19,5	7
0:25:00	50	19,8	7
0:26:00	51	21,0	7
0:27:00	52	21,5	7
0:28:00	53	22,3	7
0:29:00	53	22,8	7
0:30:00	54	23,3	6
0:31:00	56	24,1	6
0:32:00	57	24,5	6
0:33:00	58	25,4	6
0:34:00	59	26,6	6
0:35:00	60	27,1	7
0:36:00	61	27,8	7
0:37:00	62	28,4	7
0:38:00	63	29,3	7
0:39:00	64	29,6	7
0:40:00	65	30,6	7
0:41:00	66	30,7	7
0:42:00	67	30,3	7
0:43:00	67	30,0	7
0:44:00	67	30,1	7
0:45:00	67	30,0	7
0:46:00	66	30,1	7
0:47:00	66	30,0	7
0:48:00	66	30,0	7
0:49:00	65	30,1	7
0:50:00	65	30,1	7
0:51:00	65	30,1	7
0:52:00	65	30,1	7
0:53:00	65	30,1	7
0:54:00	65	30,1	7
0:55:00	65	30,1	7
0:56:00	65	30,2	7
0:57:00	65	30,2	7
0:58:00	65	30,2	7
0:59:00	65	30,2	7
1:00:00	65	30,2	7
1:01:00	65	30,2	7
1:02:00	64	30,2	7
1:03:00	64	30,2	7
1:04:00	64	30,3	7
1:05:00	64	30,3	7
1:06:00	65	30,3	7
1:07:00	64	30,3	7
1:08:00	65	30,3	7
1:09:00	65	30,4	7
1:10:00	64	30,3	7
1:11:00	65	30,3	7
1:12:00	64	30,3	7
1:13:00	64	30,3	7
1:14:00	64	30,2	7
1:15:00	64	30,2	7
1:16:00	64	30,2	7
1:17:00	64	30,3	7
1:18:00	64	30,2	7
1:19:00	65	30,3	7
1:20:00	65	30,3	7
1:21:00	64	30,3	7
1:22:00	65	30,3	7
1:23:00	65	30,2	7
1:24:00	64	30,3	7
1:25:00	64	30,2	7
1:26:00	65	30,2	7
1:27:00	64	30,2	7
1:28:00	64	30,2	7
1:29:00	65	30,2	7
1:30:00	65	30,1	7
1:31:00	64	30,1	7
1:32:00	64	30,1	7
1:33:00	64	30,1	7
1:34:00	64	30,1	7
1:35:00	64	30,1	7
1:36:00	64	30,1	7
1:37:00	65	30,1	7
1:38:00	64	30,1	7
1:39:00	64	30,1	7
1:40:00	64	30,1	7
1:41:00	64	30,1	7
1:42:00	64	30,1	7
1:43:00	64	30,1	7
1:44:00	64	30,1	7
1:45:00	64	30,1	7
1:46:00	64	30,1	7
1:47:00	64	30,1	7
1:48:00	64	30,1	7
1:49:00	64	30,1	7
1:50:00	65	30,1	7
1:51:00	64	30,1	7
1:52:00	64	30,2	7
1:53:00	64	30,2	7
1:54:00	64	30,2	7
1:55:00	64	30,3	7
1:56:00	64	30,3	7
1:57:00	65	30,3	7
1:58:00	65	30,3	7
1:59:00	65	30,2	7
2:00:00	65	30,3	7
2:01:00	65	30,2	7
2:02:00	64	30,3	7
2:03:00	64	30,3	7
2:04:00	64	30,2	7
2:05:00	65	30,2	7
2:06:00	65	30,2	7
2:07:00	65	30,2	7
2:08:00	65	30,3	7
2:09:00	64	30,3	7
2:10:00	64	30,3	7
2:11:00	64	30,3	7
2:12:00	64	30,3	7
2:13:00	64	30,3	7
2:14:00	64	30,2	7
2:15:00	64	30,2	7
2:16:00	64	30,2	7
2:17:00	65	30,2	7
2:18:00	65	30,2	7
2:19:00	64	30,2	7
2:20:00	64	30,2	7
2:21:00	64	30,2	7
2:22:00	64	30,2	7
2:23:00	64	30,2	7
2:24:00	64	30,1	7
2:25:00	64	30,2	7
2:26:00	64	30,1	7
2:27:00	64	30,2	7
2:28:00	65	30,2	7
2:29:00	64	30,2	7
2:30:00	64	30,1	7
2:31:00	64	30,1	7
2:32:00	64	30,1	7
2:33:00	64	30,1	7
2:34:00	64	30,1	7
2:35:00	64	30,1	7
2:36:00	65	30,1	7
2:37:00	64	30,1	7
2:38:00	64	30,1	7
2:39:00	64	30,1	7
2:40:00	64	30,2	7
2:41:00	64	30,2	7
2:42:00	64	30,2	7
2:43:00	64	30,2	7
2:44:00	65	30,2	7
2:45:00	64	30,2	7
2:46:00	65	30,2	7
2:47:00	64	30,2	7
2:48:00	65	30,2	7
2:49:00	64	30,2	7
2:50:00	64	30,2	7
2:51:00	64	30,2	7
2:52:00	64	30,1	7
2:53:00	64	30,2	7
2:54:00	64	30,2	7
2:55:00	65	30,2	7
2:56:00	65	30,2	7
2:57:00	65	30,1	7
2:58:00	64	30,1	7
2:59:00	64	30,1	7
3:00:00	64	30,2	7
3:01:00	64	30,1	7
3:02:00	64	30,1	7
3:03:00	65	30,1	7
3:04:00	65	30,1	7
3:05:00	65	30,2	7
3:06:00	65	30,2	7
3:07:00	65	30,2	7
3:08:00	65	30,1	7
3:09:00	64	30,1	7
3:10:00	65	30,1	7
3:11:00	64	30,1	7
3:12:00	64	30,1	7
3:13:00	64	30,1	7
3:14:00	64	30,1	7
3:15:00	64	30,1	7
3:16:00	64	30,1	7
3:17:00	64	30,1	7
3:18:00	64	30,2	7
3:19:00	65	30,2	7
3:20:00	64	30,2	7
3:21:00	64	30,2	7
3:22:00	64	30,2	7
3:23:00	64	30,2	7
3:24:00	64	30,2	7
3:25:00	64	30,2	7
3:26:00	64	1,0	8
3:27:00	63	0,3	8
3:28:00	64	0,2	7
3:29:00	64	0,1	7
3:30:00	65	0,1	7
3:31:00	65	0,1	7
3:32:00	65	0,1	7
3:33:00	65	0,1	7
3:34:00	65	0,1	6
3:35:00	65	0,1	6
3:36:00	65	0,1	6
3:37:00	64	0,1	6
3:38:00	64	0,1	6
3:39:00	64	0,1	6
3:40:00	64	0,1	6
3:41:00	64	0,1	6
3:42:00	64	0,1	6
3:43:00	64	0,3	6
3:44:00	64	0,3	6
3:45:00	64	0,3	6
3:46:00	64	0,3	6
3:47:00	64	0,5	6
3:48:00	64	0,7	6
3:49:00	64	0,2	6
3:50:00	65	0,1	6
3:51:00	64	0,1	6
3:52:00	65	0,1	6
3:53:00	65	0,1	7
3:54:00	50	0,2	-1
3:55:00	39	0,1	-0
3:56:00	34	0,1	0
3:57:00	32	0,2	-1
3:58:00			
3:59:00
