Repository: ProgWizer/parser

File: project-root/data/Data Acquisition/Data Acquisition/2008 year (310)/Con 2 Research G1920+0.25%LTR-100 +0.4%RPM+1.5%LX-200(66C).txt
--Test Summary--
Full Path and File Name	
Instrument Name	7222-2
Instrument Type	Model 7222 Consistometer
Instrument Serial Number	128
Test Start Date	11.03.2008
Test Start Time	11:50:23
Test Stop Date	11.03.2008
Test Stop Time	18:09:51
Test Length	6:19:28
Final Sample Time Offset	6:19:09
Controller Schedule Name	
Sampling Period	20 seconds
Comments	T: 66C (120) P: 53 MPa (120)
Information	WellID	Research
Information	Customer	
Information	CementClass	
Information	CementMfr	
Information	Additives	
Information	Density	
Information	BHCT	
Information	BHST	
Information	FluidLoss	
Information	JobType	
Calculated Value	30Bc - TT	0:49:00
Calculated Value	70Bc - TT	N/A
Calculated Value	100Bc - TT	N/A
Initial Temperature (°C)	26 °C
Final Temperature (°C)	26 °C
Initial Pressure (MPa)	2,1 MPa
Final Pressure (MPa)	0,1 MPa
Initial Consistency (Bc)	24 Bc
Final Consistency (Bc)	-0 Bc
--Data--
Time (HH:MM:SS)	Temperature (°C)	Pressure (MPa)	Consistency (Bc)
0:00:00	26	2,1	24
0:00:20	26	2,4	18
0:00:40	26	2,5	22
0:01:00	26	2,6	15
0:01:20	26	2,8	19
0:01:40	26	3,0	17
0:02:00	26	3,3	24
0:02:20	26	3,5	16
0:02:40	26	3,6	18
0:03:00	26	3,7	12
0:03:20	26	3,8	12
0:03:40	26	3,9	17
0:04:00	26	4,0	15
0:04:20	27	4,0	14
0:04:40	27	4,1	16
0:05:00	27	4,4	15
0:05:20	27	4,5	16
0:05:40	27	4,6	15
0:06:00	27	4,9	15
0:06:20	28	5,0	14
0:06:40	28	5,0	16
0:07:00	28	5,1	16
0:07:20	28	5,6	13
0:07:40	28	5,7	15
0:08:00	28	5,8	15
0:08:20	28	5,8	17
0:08:40	29	5,9	20
0:09:00	29	6,0	13
0:09:20	29	6,1	14
0:09:40	29	6,2	19
0:10:00	29	6,9	10
0:10:20	29	6,9	9
0:10:40	29	7,1	9
0:11:00	29	7,1	9
0:11:20	30	7,2	9
0:11:40	30	7,3	9
0:12:00	30	7,4	10
0:12:20	30	7,5	11
0:12:40	30	7,6	10
0:13:00	30	7,7	10
0:13:20	30	8,3	20
0:13:40	31	8,3	24
0:14:00	31	8,4	18
0:14:20	31	8,5	23
0:14:40	31	8,6	22
0:15:00	31	8,7	13
0:15:20	31	8,7	13
0:15:40	31	8,9	18
0:16:00	31	8,9	15
0:16:20	32	9,6	16
0:16:40	32	9,6	18
0:17:00	32	9,7	15
0:17:20	32	9,8	19
0:17:40	32	9,9	14
0:18:00	32	10,0	16
0:18:20	32	10,1	13
0:18:40	32	10,1	11
0:19:00	32	10,2	13
0:19:20	33	10,4	12
0:19:40	33	10,9	14
0:20:00	33	11,0	16
0:20:20	33	11,1	12
0:20:40	33	11,2	37
0:21:00	33	11,3	15
0:21:20	33	11,3	14
0:21:40	33	11,5	16
0:22:00	33	11,6	12
0:22:20	33	11,7	12
0:22:40	33	11,8	20
0:23:00	34	12,4	18
0:23:20	34	12,4	17
0:23:40	34	12,5	17
0:24:00	34	12,6	18
0:24:20	34	12,7	19
0:24:40	34	12,8	18
0:25:00	34	12,9	15
0:25:20	34	13,0	17
0:25:40	34	13,0	14
0:26:00	35	13,3	19
0:26:20	35	13,4	16
0:26:40	35	13,6	26
0:27:00	35	13,6	17
0:27:20	35	14,1	21
0:27:40	35	14,2	17
0:28:00	35	14,3	16
0:28:20	35	14,3	19
0:28:40	35	14,4	14
0:29:00	36	14,5	21
0:29:20	36	14,6	15
0:29:40	36	14,7	16
0:30:00	36	15,1	21
0:30:20	36	15,2	23
0:30:40	36	15,3	36
0:31:00	36	15,4	16
0:31:20	36	15,5	20
0:31:40	36	15,8	44
0:32:00	37	15,9	15
0:32:20	37	16,0	16
0:32:40	37	16,1	17
0:33:00	37	16,2	13
0:33:20	37	16,3	13
0:33:40	37	16,4	14
0:34:00	37	16,8	18
0:34:20	37	16,9	20
0:34:40	37	17,0	21
0:35:00	38	17,1	15
0:35:20	38	17,2	20
0:35:40	38	17,3	21
0:36:00	38	17,6	23
0:36:20	38	17,7	22
0:36:40	38	17,8	21
0:37:00	38	17,9	23
0:37:20	38	18,0	17
0:37:40	39	18,2	18
0:38:00	39	18,3	15
0:38:20	39	18,4	18
0:38:40	39	19,0	16
0:39:00	39	19,1	16
0:39:20	39	19,1	16
0:39:40	39	19,2	17
0:40:00	39	19,3	36
0:40:20	39	19,4	22
0:40:40	39	19,5	21
0:41:00	39	19,6	18
0:41:20	40	19,7	20
0:41:40	40	19,8	21
0:42:00	40	20,4	14
0:42:20	40	20,5	16
0:42:40	40	20,6	14
0:43:00	40	20,7	19
0:43:20	40	20,8	20
0:43:40	40	20,9	13
0:44:00	41	21,0	15
0:44:20	41	21,1	15
0:44:40	41	21,3	15
0:45:00	41	21,4	15
0:45:20	41	21,5	15
0:45:40	41	21,6	16
0:46:00	41	21,7	20
0:46:20	41	22,0	16
0:46:40	41	22,0	16
0:47:00	42	22,1	17
0:47:20	42	22,5	16
0:47:40	42	22,5	16
0:48:00	42	22,6	16
0:48:20	42	22,7	17
0:48:40	42	22,9	36
0:49:00	42	23,0	33
1:10:34			
1:10:34	49	32,3	21
1:10:54	49	32,4	16
1:11:14	50	32,5	26
1:11:34	50	32,6	20
1:11:54	50	32,7	15
1:12:14	50	32,8	18
1:12:34	50	33,2	16
1:12:54	50	33,3	14
1:13:14	50	33,4	14
1:13:34	50	33,5	29
1:13:54	50	33,6	13
1:14:14	51	33,7	14
1:14:34	51	33,8	12
1:14:54	51	34,3	14
1:15:14	51	34,3	13
1:15:34	51	34,4	13
1:15:54	51	34,5	17
1:16:14	51	34,6	15
1:16:34	51	34,7	15
1:16:54	51	34,9	19
1:17:14	51	35,0	18
1:17:34	52	35,1	15
1:17:54	52	35,2	14
1:18:14	52	35,7	11
1:18:34	52	35,8	13
1:18:54	52	35,8	16
1:19:14	52	36,0	17
1:19:34	52	36,1	20
1:19:54	53	36,3	20
1:20:14	53	36,3	20
1:20:34	53	36,4	20
1:20:54	53	36,5	21
1:21:14	53	36,6	21
1:21:34	53	37,2	17
1:21:54	53	37,2	15
1:22:14	53	37,3	11
1:22:34	53	37,4	9
1:22:54	53	37,5	11
1:23:14	53	37,6	16
1:23:34	54	37,7	10
1:23:54	54	37,8	13
1:24:14	54	37,9	11
1:24:34	54	38,2	18
1:24:54	54	38,3	15
1:25:14	54	38,4	9
1:25:34	54	38,5	9
1:25:54	54	38,6	8
1:26:14	55	39,0	9
1:26:34	55	39,1	12
1:26:54	55	39,2	13
1:27:14	55	39,3	15
1:27:34	55	39,4	18
1:27:54	55	39,6	16
1:28:14	55	39,7	16
1:28:34	55	39,8	16
1:28:54	55	40,0	18
1:29:14	56	40,1	18
1:29:34	56	40,2	17
1:29:54	56	40,3	17
1:30:14	56	40,8	17
1:30:34	56	40,9	16
1:30:54	56	41,0	16
1:31:14	56	41,0	17
1:31:34	56	41,1	17
1:31:54	56	41,2	17
1:32:14	56	41,3	17
1:32:34	57	41,4	16
1:32:54	57	41,7	19
1:33:14	57	41,9	19
1:33:34	57	42,0	19
1:33:54	57	42,1	19
1:34:14	57	42,2	18
1:34:34	57	42,3	15
1:34:54	57	42,5	14
1:35:14	57	42,6	13
1:35:34	58	42,9	15
1:35:54	58	43,0	17
1:36:14	58	43,2	18
1:36:34	58	43,2	16
1:36:54	58	43,4	16
1:37:14	58	43,5	17
1:37:34	58	43,6	19
1:37:54	58	43,8	18
1:38:14	58	43,9	20
1:38:34	59	44,2	21
1:38:54	59	44,3	18
1:39:14	59	44,4	19
1:39:34	59	44,5	21
1:39:54	59	44,6	19
1:40:14	59	44,7	17
1:40:34	59	44,9	20
1:40:54	59	45,0	18
1:41:14	59	45,2	18
1:41:34	59	45,3	19
1:41:54	59	45,4	15
1:42:14	60	46,0	18
1:42:34	60	46,0	16
1:42:54	60	46,1	17
1:43:14	60	46,3	21
1:43:34	60	46,4	14
1:43:54	60	46,5	14
1:44:14	60	46,7	14
1:44:34	60	46,8	15
1:44:54	61	46,8	14
1:45:14	61	46,9	14
1:45:34	61	47,0	13
1:45:54	61	47,1	14
1:46:14	61	47,4	13
1:46:34	61	47,5	14
1:46:54	61	47,6	13
1:47:14	61	47,7	12
1:47:34	62	48,0	11
1:47:54	62	48,2	11
1:48:14	62	48,3	10
1:48:34	62	48,4	10
1:48:54	62	48,4	9
1:49:14	62	48,6	9
1:49:34	62	48,7	9
1:49:54	63	48,8	9
1:50:14	63	49,1	8
1:50:34	63	49,1	7
1:50:54	63	49,2	8
1:51:14	63	49,7	8
1:51:34	63	49,8	9
1:51:54	63	49,9	15
1:52:14	63	49,9	14
1:52:34	63	50,1	14
1:52:54	63	50,2	16
1:53:14	63	50,3	15
1:53:34	63	50,4	14
1:53:54	64	50,5	11
1:54:14	64	50,6	13
1:54:34	64	51,0	14
1:54:54	64	51,1	17
1:55:14	64	51,1	15
1:55:34	64	51,3	30
1:55:54	64	51,4	16
1:56:14	64	51,7	14
1:56:34	64	51,8	13
1:56:54	64	51,9	12
1:57:14	65	52,1	13
1:57:34	65	52,3	16
1:57:54	65	52,4	15
1:58:14	65	52,4	16
1:58:34	65	52,5	14
1:58:54	65	52,6	16
1:59:14	65	53,1	14
1:59:34	66	53,1	15
1:59:54	66	53,2	14
2:00:14	66	53,2	12
2:00:34	66	53,2	16
2:00:54	66	53,2	14
2:01:14	66	53,1	14
2:01:34	66	53,1	13
2:01:54	66	53,1	13
2:02:14	66	53,0	13
2:02:34	66	53,1	30
2:02:54	66	53,0	30
2:14:09			
2:14:09	66	53,2	12
2:14:29	66	53,2	12
2:14:49	66	53,2	12
2:15:09	65	53,2	12
2:15:29	66	53,2	12
2:15:49	65	53,2	12
2:16:09	66	53,2	12
2:16:29	66	53,3	12
2:16:49	66	53,2	13
2:17:09	66	53,2	14
2:17:29	66	53,3	13
2:17:49	65	53,3	13
2:18:09	66	53,3	13
2:18:29	65	53,3	13
2:18:49	66	53,3	13
2:19:09	65	53,3	14
2:19:29	66	53,3	12
2:19:49	66	53,3	12
2:20:09	66	53,3	12
2:20:29	66	53,3	12
2:20:49	65	53,3	12
2:21:09	65	53,3	12
2:21:29	65	53,3	13
2:21:49	65	53,3	12
2:22:09	66	53,3	12
2:22:29	66	53,3	12
2:22:49	65	53,3	12
2:23:09	65	53,3	12
2:23:29	66	53,3	12
2:23:49	66	53,3	12
2:24:09	65	53,4	12
2:24:29	65	53,3	12
2:24:49	65	53,3	12
2:25:09	65	53,3	13
2:25:29	65	53,3	13
2:25:49	66	53,4	13
2:26:09	65	53,4	12
2:26:29	65	53,4	12
2:26:49	66	53,4	12
2:27:09	65	53,4	12
2:27:29	65	53,3	14
2:27:49	66	53,4	11
2:28:09	65	53,4	11
2:28:29	66	53,4	10
2:28:49	65	53,4	10
2:29:09	66	53,4	10
2:29:29	65	53,4	10
2:29:49	65	53,4	10
2:30:09	65	53,4	10
2:30:29	65	53,4	10
2:30:49	66	53,4	10
2:31:09	65	53,4	10
2:31:29	66	53,5	10
2:31:49	65	53,4	10
2:32:09	66	53,4	11
2:32:29	65	53,4	11
2:32:49	65	53,5	10
2:33:09	65	53,4	10
2:33:29	66	53,4	10
2:33:49	65	53,5	10
2:34:09	65	53,5	10
2:34:29	65	53,5	10
2:34:49	66	53,5	10
2:35:09	65	53,5	10
2:35:29	66	53,5	10
2:35:49	66	53,5	10
2:36:09	65	53,5	10
2:36:29	66	53,5	10
2:36:49	66	53,5	10
2:37:09	66	53,5	10
2:37:29	65	53,5	10
2:37:49	65	53,5	9
2:38:09	66	53,5	9
2:38:29	66	53,5	9
2:38:49	65	53,5	9
2:39:09	66	53,5	9
2:39:29	65	53,6	9
2:39:49	66	53,5	9
2:40:09	65	53,6	9
2:40:29	65	53,6	9
2:40:49	65	53,6	9
2:41:09	65	53,6	9
2:41:29	65	53,6	9
2:41:49	65	53,7	9
2:42:09	65	53,7	9
2:42:29	66	53,7	9
2:42:49	65	53,7	10
2:43:09	66	53,6	10
2:43:29	65	53,6	10
2:43:49	65	53,6	13
2:44:09	66	53,6	12
2:44:29	66	53,6	13
2:44:49	65	53,6	12
2:45:09	65	53,6	12
2:45:29	66	53,6	12
2:45:49	65	53,6	12
2:46:09	65	53,6	12
2:46:29	65	53,6	12
2:46:49	65	53,6	12
2:47:09	65	53,6	12
2:47:29	65	53,6	12
2:47:49	65	53,6	12
2:48:09	65	53,6	12
2:48:29	65	53,6	12
2:48:49	65	53,6	12
2:49:09	65	53,6	12
2:49:29	65	53,6	12
2:49:49	65	53,6	12
2:50:09	65	53,6	12
2:50:29	65	53,6	13
2:50:49	65	53,6	13
2:51:09	65	53,6	13
2:51:29	65	53,6	13
2:51:49	65	53,6	13
2:52:09	65	53,6	13
2:52:29	65	53,6	14
2:52:49	65	53,7	14
2:53:09	65	53,7	14
2:53:29	65	53,6	13
2:53:49	65	53,6	13
2:54:09	65	53,7	13
2:54:29	65	53,7	13
2:54:49	66	53,7	13
2:55:09	65	53,7	13
2:55:29	66	53,7	13
2:55:49	65	53,7	13
2:56:09	65	53,6	13
2:56:29	65	53,6	13
2:56:49	66	53,6	13
2:57:09	65	53,6	13
2:57:29	65	53,7	13
2:57:49	65	53,7	13
2:58:09	65	53,7	13
2:58:29	65	53,7	13
2:58:49	65	53,7	13
2:59:09	65	53,7	13
2:59:29	65	53,7	13
2:59:49	65	53,7	13
3:00:09	65	53,7	13
3:00:29	65	53,7	13
3:00:49	65	53,6	13
3:01:09	65	53,6	13
3:01:29	65	53,6	13
3:01:49	65	53,6	13
3:02:09	65	53,6	13
3:02:29	65	53,6	13
3:02:49	65	53,7	13
3:03:09	65	53,7	13
3:03:29	65	53,7	13
3:03:49	65	53,7	13
3:04:09	65	53,7	13
3:04:29	65	53,7	13
3:04:49	65	53,7	13
3:05:09	65	53,7	13
3:05:29	65	53,7	13
3:05:49	65	53,7	13
3:06:09	65	53,7	13
3:06:29	65	53,7	13
3:06:49	65	53,7	13
3:07:09	65	53,7	13
3:07:29	65	53,7	13
3:07:49	65	53,7	13
3:08:09	66	53,7	13
3:08:29	65	53,7	13
3:08:49	65	53,7	13
3:09:09	65	53,7	13
3:09:29	65	53,7	13
3:09:49	65	53,7	13
3:10:09	65	53,7	13
3:10:29	65	53,7	13
3:10:49	65	53,7	13
3:11:09	65	53,7	13
3:11:29	65	53,7	13
3:11:49	65	53,7	13
3:12:09	65	53,7	13
3:12:29	65	53,7	13
3:12:49	65	53,7	13
3:13:09	65	53,7	13
3:13:29	65	49,5	16
3:13:49	65	53,1	15
3:14:09	65	53,1	14
3:14:29	65	53,1	14
3:14:49	65	53,1	14
3:15:09	65	53,1	14
3:15:29	65	53,1	14
3:15:49	65	53,1	14
3:16:09	65	53,1	14
3:16:29	65	53,1	14
3:16:49	65	53,1	14
3:17:09	65	53,1	14
3:17:29	65	53,1	14
3:17:49	65	53,1	27
3:18:09	65	53,1	28
3:18:29	65	53,1	28
3:18:49	65	53,1	29
3:19:09	65	53,1	22
3:19:29	65	53,1	22
3:19:49	65	53,1	22
3:20:09	65	53,1	22
3:20:29	65	53,1	22
3:20:49	65	53,1	22
3:21:09	65	53,1	20
3:21:29	65	53,1	20
3:21:49	65	53,1	20
3:22:09	65	53,1	20
3:22:29	65	53,1	20
3:22:49	65	53,1	19
3:23:09	65	53,1	15
3:23:29	65	53,1	14
3:23:49	65	53,1	14
3:24:09	65	53,1	14
3:24:29	65	53,1	14
3:24:49	65	53,1	14
3:25:09	65	53,1	14
3:25:29	65	53,1	13
3:25:49	65	53,1	14
3:26:09	65	53,1	15
3:26:29	65	53,1	15
3:26:49	65	53,1	15
3:27:09	65	53,1	13
3:27:29	65	53,1	12
3:27:49	66	53,1	12
3:28:09	65	53,1	14
3:28:29	65	53,1	13
3:28:49	65	53,1	13
3:29:09	65	53,1	12
3:29:29	65	53,1	13
3:29:49	65	53,1	13
3:30:09	65	53,1	16
3:30:29	65	53,1	16
3:30:49	65	53,1	20
3:31:09	65	53,1	21
3:31:29	65	53,2	20
3:31:49	65	53,1	16
3:32:09	65	53,1	16
3:32:29	65	53,1	14
3:32:49	65	53,1	13
3:33:09	65	53,1	13
3:33:29	65	53,1	13
3:33:49	65	53,1	13
3:34:09	65	53,1	13
3:34:29	65	53,1	13
3:34:49	65	53,1	13
3:35:09	65	53,1	13
3:35:29	65	53,1	13
3:35:49	65	53,1	15
3:36:09	65	53,1	14
3:36:29	65	53,1	14
3:36:49	65	53,1	14
3:37:09	65	53,1	14
3:37:29	65	53,1	13
3:37:49	65	53,1	13
3:38:09	65	53,1	13
3:38:29	65	53,1	14
3:38:49	65	53,1	13
3:39:09	65	53,1	13
3:39:29	65	53,1	13
3:39:49	65	53,1	14
3:40:09	65	53,1	14
3:40:29	65	53,1	14
3:40:49	65	53,1	14
3:41:09	65	53,1	13
3:41:29	65	53,1	14
3:41:49	65	53,1	14
3:42:09	65	53,1	14
3:42:29	65	53,1	13
3:42:49	65	53,1	14
3:43:09	65	53,1	13
3:43:29	65	53,1	13
3:43:49	65	53,1	13
3:44:09	65	53,1	13
3:44:29	65	53,1	13
3:44:49	65	53,1	13
3:45:09	65	53,1	13
3:45:29	65	53,1	13
3:45:49	65	53,1	13
3:46:09	65	53,1	13
3:46:29	65	53,1	13
3:46:49	65	53,1	13
3:47:09	65	53,1	13
3:47:29	65	53,0	13
3:47:49	65	53,0	14
3:48:09	65	53,1	11
3:48:29	65	53,1	10
3:48:49	65	53,0	12
3:49:09	65	53,3	12
3:49:29	65	53,3	12
3:49:49	65	53,3	12
3:50:09	65	53,3	12
3:50:29	65	53,3	12
3:50:49	65	53,3	14
3:51:09	65	53,3	14
3:51:29	65	53,3	14
3:51:49	65	53,3	14
3:52:09	65	53,3	13
3:52:29	65	53,3	13
3:52:49	65	53,3	13
3:53:09	65	53,3	13
3:53:29	65	53,2	13
3:53:49	65	53,3	13
3:54:09	65	53,3	13
3:54:29	65	53,3	13
3:54:49	65	53,3	14
3:55:09	65	53,2	15
3:55:29	65	53,3	15
3:55:49	65	53,3	15
3:56:09	65	53,3	15
3:56:29	65	53,4	15
3:56:49	65	53,3	14
3:57:09	65	53,4	14
3:57:29	65	53,3	14
3:57:49	65	53,4	14
3:58:09	65	53,3	14
3:58:29	65	53,4	13
3:58:49	65	53,3	14
3:59:09	65	53,3	14
3:59:29	65	53,3	13
3:59:49	65	53,3	13
4:00:09	65	53,3	13
4:00:29	65	53,3	13
4:00:49	65	53,3	13
4:01:09	65	53,3	13
4:01:29	65	53,3	13
4:01:49	65	53,3	13
4:02:09	65	53,3	13
4:02:29	65	53,3	13
4:02:49	65	53,3	13
4:03:09	65	53,3	13
4:03:29	65	53,3	13
4:03:49	65	53,3	13
4:04:09	65	53,3	13
4:04:29	65	53,3	13
4:04:49	65	53,3	13
4:05:09	65	53,3	13
4:05:29	65	53,3	13
4:05:49	65	53,3	13
4:06:09	65	53,3	13
4:06:29	65	53,3	13
4:06:49	65	53,3	13
4:07:09	65	53,3	13
4:07:29	65	53,3	13
4:07:49	65	53,3	13
4:08:09	65	53,3	14
4:08:29	65	53,3	14
4:08:49	65	53,3	14
4:09:09	65	53,3	14
4:09:29	65	53,3	14
4:09:49	65	53,4	14
4:10:09	65	53,3	14
4:10:29	65	53,4	14
4:10:49	65	53,4	14
4:11:09	65	53,4	14
4:11:29	65	53,3	14
4:11:49	65	53,3	14
4:12:09	65	53,3	14
4:12:29	65	53,3	14
4:12:49	65	53,3	14
4:13:09	65	53,3	14
4:13:29	65	53,3	14
4:13:49	65	53,3	14
4:14:09	65	53,3	14
4:14:29	65	53,3	14
4:14:49	65	53,3	14
4:15:09	65	53,3	14
4:15:29	65	53,3	14
4:15:49	65	53,3	14
4:16:09	65	53,3	14
4:16:29	65	53,3	14
4:16:49	65	53,3	14
4:17:09	65	53,3	14
4:17:29	65	53,3	14
4:17:49	65	53,3	14
4:18:09	65	53,3	14
4:18:29	65	53,4	14
4:18:49	65	53,3	14
4:19:09	65	53,4	14
4:19:29	65	53,4	14
4:19:49	65	53,4	14
4:20:09	65	53,3	14
4:20:29	65	53,3	14
4:20:49	65	53,3	14
4:21:09	65	53,3	14
4:21:29	65	53,3	14
4:21:49	65	53,3	14
4:22:09	65	53,3	14
4:22:29	65	53,3	14
4:22:49	65	53,3	14
4:23:09	65	53,3	14
4:23:29	65	53,3	14
4:23:49	65	53,3	14
4:24:09	65	53,3	14
4:24:29	65	53,3	14
4:24:49	65	53,3	14
4:25:09	65	53,3	14
4:25:29	65	53,3	14
4:25:49	65	53,3	14
4:26:09	65	53,3	14
4:26:29	65	53,3	14
4:26:49	65	53,3	14
4:27:09	65	53,3	14
4:27:29	65	53,3	14
4:27:49	65	53,3	14
4:28:09	65	53,3	14
4:28:29	65	53,3	14
4:28:49	65	53,3	14
4:29:09	65	53,3	14
4:29:29	65	53,3	12
4:29:49	65	53,3	11
4:30:09	65	53,3	11
4:30:29	65	53,4	12
4:30:49	65	53,3	12
4:31:09	65	53,3	12
4:31:29	65	53,4	12
4:31:49	65	53,4	12
4:32:09	65	53,4	12
4:32:29	65	53,4	12
4:32:49	65	53,4	12
4:33:09	65	53,3	12
4:33:29	65	53,3	12
4:33:49	65	53,3	12
4:34:09	65	53,3	12
4:34:29	65	53,3	14
4:34:49	65	53,3	14
4:35:09	65	53,3	14
4:35:29	65	53,3	14
4:35:49	65	53,3	14
4:36:09	65	53,3	14
4:36:29	65	53,3	14
4:36:49	65	53,3	14
4:37:09	65	53,3	14
4:37:29	65	53,3	14
4:37:49	65	53,3	15
4:38:09	65	53,3	15
4:38:29	65	53,3	15
4:38:49	65	53,3	15
4:39:09	65	53,3	15
4:39:29	65	53,3	14
4:39:49	65	53,3	15
4:40:09	65	53,4	15
4:40:29	65	53,3	15
4:40:49	65	53,3	15
4:41:09	65	53,3	15
4:41:29	65	53,3	15
4:41:49	65	53,4	15
4:42:09	65	53,4	15
4:42:29	65	53,3	15
4:42:49	65	53,3	15
4:43:09	65	53,4	15
4:43:29	65	53,4	15
4:43:49	65	53,4	15
4:44:09	65	53,4	15
4:44:29	65	53,3	15
4:44:49	65	53,3	15
4:45:09	65	53,3	15
4:45:29	65	53,3	15
4:45:49	65	53,3	15
4:46:09	65	53,3	15
4:46:29	65	53,3	15
4:46:49	65	53,3	15
4:47:09	65	53,3	15
4:47:29	65	53,3	15
4:47:49	65	53,3	15
4:48:09	65	53,3	15
4:48:29	65	53,3	15
4:48:49	65	53,3	15
4:49:09	65	53,4	15
4:49:29	65	53,3	15
4:49:49	65	53,3	14
4:50:09	65	53,3	14
4:50:29	65	53,3	14
4:50:49	65	53,3	14
4:51:09	66	53,3	14
4:51:29	65	53,3	14
4:51:49	65	53,3	14
4:52:09	65	53,3	14
4:52:29	65	53,3	14
4:52:49	65	53,3	14
4:53:09	65	53,3	14
4:53:29	65	53,3	14
4:53:49	65	53,3	14
4:54:09	65	53,3	14
4:54:29	65	53,3	14
4:54:49	65	53,3	14
4:55:09	65	53,3	14
4:55:29	65	53,3	14
4:55:49	65	53,3	14
4:56:09	65	53,3	14
4:56:29	65	53,3	14
4:56:49	65	53,3	14
4:57:09	65	53,3	14
4:57:29	65	53,3	14
4:57:49	65	53,3	14
4:58:09	65	53,3	14
4:58:29	65	53,3	14
4:58:49	65	53,3	14
4:59:09	65	53,3	15
4:59:29	65	53,3	15
4:59:49	65	53,3	14
5:00:09	65	53,3	14
5:00:29	65	53,3	14
5:00:49	65	53,3	16
5:01:09	65	53,3	15
5:01:29	65	53,3	14
5:01:49	65	53,3	14
5:02:09	65	53,3	13
5:02:29	65	53,3	14
5:02:49	65	53,3	13
5:03:09	65	53,3	13
5:03:29	65	53,3	13
5:03:49	65	53,3	13
5:04:09	65	53,3	13
5:04:29	65	53,3	13
5:04:49	65	53,3	13
5:05:09	65	53,3	13
5:05:29	65	53,3	13
5:05:49	65	53,3	13
5:06:09	65	53,3	13
5:06:29	65	53,3	13
5:06:49	65	53,3	13
5:07:09	65	53,3	13
5:07:29	65	53,3	13
5:07:49	66	53,3	13
5:08:09	65	53,3	13
5:08:29	65	53,3	13
5:08:49	66	53,3	14
5:09:09	65	53,3	14
5:09:29	65	53,3	14
5:09:49	65	53,3	17
5:10:09	66	53,3	16
5:10:29	65	53,3	16
5:10:49	65	53,3	16
5:11:09	65	53,3	16
5:11:29	65	53,3	16
5:11:49	65	53,3	16
5:12:09	65	53,3	16
5:12:29	65	53,3	16
5:12:49	65	53,3	16
5:13:09	65	53,3	15
5:13:29	66	53,3	15
5:13:49	65	53,3	15
5:14:09	65	53,3	15
5:14:29	65	53,3	15
5:14:49	65	53,3	15
5:15:09	65	53,3	15
5:15:29	65	53,3	15
5:15:49	65	53,3	15
5:16:09	65	53,3	15
5:16:29	65	53,3	15
5:16:49	65	53,3	15
5:17:09	65	53,3	15
5:17:29	66	53,3	15
5:17:49	65	53,3	15
5:18:09	66	53,3	15
5:18:29	65	53,3	15
5:18:49	65	53,3	15
5:19:09	66	53,3	15
5:19:29	65	53,3	15
5:19:49	65	53,3	15
5:20:09	65	53,3	15
5:20:29	65	53,3	15
5:20:49	65	53,3	15
5:21:09	65	53,4	15
5:21:29	65	53,4	15
5:21:49	65	53,3	15
5:22:09	65	53,3	15
5:22:29	65	53,3	15
5:22:49	65	53,3	15
5:23:09	65	53,3	15
5:23:29	65	53,3	15
5:23:49	65	53,3	15
5:24:09	65	53,3	15
5:24:29	65	53,3	15
5:24:49	65	53,3	14
5:25:09	65	53,3	14
5:25:29	65	53,3	14
5:25:49	65	53,3	14
5:26:09	65	53,3	14
5:26:29	65	53,3	14
5:26:49	66	53,3	14
5:27:09	66	53,3	14
5:27:29	66	53,3	14
5:27:49	65	53,3	14
5:28:09	65	53,3	14
5:28:29	65	53,3	14
5:28:49	65	53,3	14
5:29:09	65	53,3	14
5:29:29	65	53,3	14
5:29:49	65	53,3	14
5:30:09	65	53,3	14
5:30:29	65	53,3	14
5:30:49	65	53,3	14
5:31:09	65	53,3	14
5:31:29	65	53,3	14
5:31:49	65	53,3	14
5:32:09	66	53,3	14
5:32:29	65	53,3	14
5:32:49	65	53,3	14
5:33:09	65	53,3	14
5:33:29	65	53,3	14
5:33:49	65	53,3	14
5:34:09	65	53,3	14
5:34:29	65	53,3	14
5:34:49	65	53,3	14
5:35:09	65	53,3	14
5:35:29	65	53,3	14
5:35:49	65	53,3	14
5:36:09	65	53,3	14
5:36:29	65	53,3	14
5:36:49	65	53,3	14
5:37:09	65	53,3	14
5:37:29	65	53,3	14
5:37:49	65	53,3	14
5:38:09	65	53,3	14
5:38:29	65	53,3	14
5:38:49	66	53,3	14
5:39:09	65	53,3	14
5:39:29	65	53,3	14
5:39:49	65	53,3	14
5:40:09	65	53,3	14
5:40:29	65	53,3	14
5:40:49	65	53,3	14
5:41:09	65	53,3	14
5:41:29	65	53,3	14
5:41:49	65	53,3	14
5:42:09	65	53,3	14
5:42:29	65	53,3	14
5:42:49	65	53,3	14
5:43:09	65	53,3	14
5:43:29	65	53,3	14
5:43:49	65	53,3	14
5:44:09	65	53,3	15
5:44:29	65	53,3	15
5:44:49	65	53,3	15
5:45:09	65	53,3	15
5:45:29	65	53,3	15
5:45:49	65	53,3	15
5:46:09	65	53,3	15
5:46:29	65	53,3	15
5:46:49	65	53,3	15
5:47:09	65	53,3	15
5:47:29	65	53,3	15
5:47:49	65	53,3	15
5:48:09	65	53,3	15
5:48:29	65	53,3	15
5:48:49	66	53,3	14
5:49:09	65	53,3	14
5:49:29	65	53,3	14
5:49:49	65	53,3	14
5:50:09	65	53,3	14
5:50:29	65	53,4	14
5:50:49	65	53,4	14
5:51:09	65	53,3	14
5:51:29	65	53,3	14
5:51:49	65	53,3	14
5:52:09	65	53,3	14
5:52:29	65	53,3	14
5:52:49	65	53,3	14
5:53:09	65	53,3	14
5:53:29	65	53,3	13
5:53:49	65	53,3	13
5:54:09	65	53,3	13
5:54:29	65	53,3	14
5:54:49	65	53,3	13
5:55:09	65	53,3	13
5:55:29	65	53,3	13
5:55:49	65	53,3	13
5:56:09	65	53,3	13
5:56:29	65	53,3	13
5:56:49	65	53,3	15
5:57:09	65	53,3	16
5:57:29	65	53,3	16
5:57:49	65	53,3	16
5:58:09	65	53,3	18
5:58:29	65	53,3	18
5:58:49	65	53,3	18
5:59:09	65	53,3	23
5:59:29	65	53,3	24
5:59:49	66	53,3	15
6:00:09	65	53,3	15
6:00:29	65	53,3	13
6:00:49	65	53,3	14
6:01:09	65	53,3	14
6:01:29	65	53,3	14
6:01:49	65	53,3	14
6:02:09	65	53,3	14
6:02:29	65	53,3	13
6:02:49	65	53,3	13
6:03:09	65	53,3	13
6:03:29	65	53,3	13
6:03:49	65	53,2	6
6:04:09	65	14,1	10
6:04:29	64	1,4	11
6:04:49	64	0,8	7
6:05:09	64	1,1	6
6:05:29	63	0,1	11
6:05:49	63	0,5	18
6:06:09	63	0,4	12
6:06:29	63	0,1	6
6:06:49	63	0,1	7
6:07:09	63	0,1	6
6:07:29	63	0,1	7
6:07:49	63	0,1	8
6:08:09	59	0,0	15
6:08:29	53	0,1	9
6:08:49	48	0,1	0
6:09:09	44	0,1	-0
6:09:29	41	0,1	-1
6:09:49	38	0,0	-0
6:10:09	35	0,0	0
6:10:29	34	0,1	0
6:10:49	32	0,0	-1
6:11:09	31	0,1	33
6:11:29	30	0,1	2
6:11:49	29	0,2	2
6:12:09	28	0,1	1
6:12:29	29	0,1	0
6:12:49	28	0,1	0
6:13:09	28	0,1	1
6:13:29	27	0,1	1
6:13:49	28	0,1	1
6:14:09	26	0,1	1
6:14:29	28	0,1	0
6:14:49	27	0,1	-0
6:15:09	27	0,1	-0
6:15:29	26	0,1	0
6:15:49	26	0,2	-0
6:16:09	26	0,1	0
6:16:29	27	0,1	0
6:16:49	27	0,1	-0
6:17:09	26	0,2	-1
6:17:29	26	0,1	-0
6:17:49	27	0,1	0
6:18:09	25	0,1	0
6:18:29	27	0,1	0
6:18:49	26	0,1	-0
6:19:09	26	0,1	-0

File: project-root/data/Data Acquisition/Data Acquisition/2008 year (310)/Con 2 Research G1920+0.3%D167+0.1%RPM (70C).txt
--Test Summary--
Full Path and File Name	
Instrument Name	7222-2
Instrument Type	Model 7222 Consistometer
Instrument Serial Number	128
Test Start Date	18.04.2008
Test Start Time	14:21:48
Test Stop Date	18.04.2008
Test Stop Time	16:36:49
Test Length	2:15:01
Final Sample Time Offset	2:15:00
Controller Schedule Name	
Sampling Period	60 seconds
Comments	P:30MPa(35);T:70C(35);Dry-blending;
Information	WellID	research
Information	Customer	
Information	CementClass	G
Information	CementMfr	
Information	Additives	0.1%RPM+0.3%D-167
Information	Density	1920
Information	BHCT	70
Information	BHST	
Information	FluidLoss	
Information	JobType	
Calculated Value	30Bc - TT	2:05:00
Calculated Value	70Bc - TT	2:15:00
Calculated Value	100Bc - TT	N/A
Initial Temperature (°C)	29 °C
Final Temperature (°C)	69 °C
Initial Pressure (MPa)	1,0 MPa
Final Pressure (MPa)	30,0 MPa
Initial Consistency (Bc)	22 Bc
Final Consistency (Bc)	73 Bc
--Data--
Time (HH:MM:SS)	Temperature (°C)	Pressure (MPa)	Consistency (Bc)
0:00:00	29	1,0	22
0:01:00	32	2,8	33
0:02:00	35	3,6	29
0:03:00	37	4,3	32
0:04:00	38	5,2	28
0:05:00	40	6,0	30
0:06:00	41	6,9	25
0:07:00	42	7,7	26
0:08:00	43	8,4	20
0:09:00	44	9,1	19
0:10:00	45	10,3	21
0:11:00	45	10,9	25
0:12:00	46	11,5	25
0:13:00	46	12,4	24
0:14:00	47	13,2	24
0:15:00	47	14,0	23
0:16:00	47	15,1	25
0:17:00	48	16,2	24
0:18:00	48	17,0	23
0:19:00	49	17,5	18
0:20:00	50	18,6	21
0:21:00	52	19,4	13
0:22:00	53	20,1	16
0:23:00	54	20,7	20
0:24:00	55	21,6	16
0:25:00	57	22,7	13
0:26:00	58	23,4	17
0:27:00	59	24,0	15
0:28:00	60	23,8	17
0:29:00	62	25,5	16
0:30:00	63	26,5	13
0:31:00	64	27,5	11
0:32:00	65	28,0	13
0:33:00	66	28,9	12
0:34:00	67	29,4	14
0:35:00	69	30,5	12
0:36:00	70	30,1	11
0:37:00	71	30,1	11
0:38:00	71	30,2	11
0:39:00	71	30,2	11
0:40:00	71	30,0	11
0:41:00	71	30,3	11
0:42:00	71	30,0	11
0:43:00	71	30,3	11
0:44:00	70	30,2	11
0:45:00	70	30,2	11
0:46:00	70	30,1	11
0:47:00	70	30,1	11
0:48:00	70	30,1	11
0:49:00	70	30,1	11
0:50:00	70	30,1	11
0:51:00	69	30,2	11
0:52:00	69	30,2	12
0:53:00	69	30,2	12
0:54:00	69	30,3	13
0:55:00	69	30,3	16
0:56:00	69	30,3	12
0:57:00	69	30,3	13
0:58:00	69	30,3	17
0:59:00	69	30,3	19
1:00:00	69	30,3	14
1:01:00	69	30,3	13
1:02:00	69	30,4	18
1:03:00	69	30,4	21
1:04:00	69	30,4	19
1:05:00	69	30,4	22
1:06:00	69	30,4	21
1:07:00	69	30,4	18
1:08:00	69	30,4	18
1:09:00	69	30,4	22
1:10:00	69	30,5	20
1:11:00	69	30,4	25
1:12:00	69	30,4	21
1:13:00	69	30,4	18
1:14:00	69	30,4	19
1:15:00	69	30,4	21
1:16:00	69	30,5	22
1:17:00	69	30,5	21
1:18:00	69	30,4	21
1:19:00	69	30,5	18
1:20:00	69	30,5	18
1:21:00	69	30,5	21
1:22:00	69	30,5	17
1:23:00	69	30,5	19
1:24:00	69	30,5	20
1:25:00	69	30,6	19
1:26:00	69	30,6	20
1:27:00	69	30,6	19
1:28:00	69	30,6	20
1:29:00	69	30,7	21
1:30:00	69	30,6	19
1:31:00	69	30,7	19
1:32:00	69	30,7	19
1:33:00	69	30,7	18
1:34:00	69	30,7	18
1:35:00	69	30,8	16
1:36:00	69	30,2	22
1:37:00	69	30,2	22
1:38:00	69	30,2	20
1:39:00	69	30,1	18
1:40:00	69	30,1	18
1:41:00	69	30,1	17
1:42:00	69	30,1	17
1:43:00	69	30,1	17
1:44:00	69	30,1	17
1:45:00	69	30,1	17
1:46:00	69	30,1	17
1:47:00	69	30,3	16
1:48:00	69	30,3	16
1:49:00	69	30,2	16
1:50:00	69	30,2	16
1:51:00	69	30,1	16
1:52:00	69	30,1	16
1:53:00	69	30,1	16
1:54:00	69	30,3	17
1:55:00	69	30,3	17
1:56:00	69	30,2	17
1:57:00	69	30,2	17
1:58:00	69	30,2	21
1:59:00	69	30,2	22
2:00:00	69	30,1	25
2:01:00	69	30,1	27
2:02:00	69	30,1	35
2:03:00	69	30,1	26
2:04:00	69	30,1	32
2:05:00	69	30,1	43
2:06:00	69	30,0	39
2:07:00	69	30,2	33
2:08:00	69	30,1	38
2:09:00	69	30,2	49
2:10:00	69	30,1	53
2:11:00	69	30,2	57
2:12:00	69	30,2	61
2:13:00	69	30,0	68
2:14:00	69	30,2	71
2:15:00	69	30,0	73

File: project-root/data/Data Acquisition/Data Acquisition/2008 year (310)/Con 2 Research G1920+0.3%D167+0.1%RPM+0.3%LTR-100 (70C).txt
--Test Summary--
Full Path and File Name	
Instrument Name	7222-2
Instrument Type	Model 7222 Consistometer
Instrument Serial Number	128
Test Start Date	28.04.2008
Test Start Time	16:54:40
Test Stop Date	29.04.2008
Test Stop Time	0:04:41
Test Length	7:10:01
Final Sample Time Offset	7:10:00
Controller Schedule Name	
Sampling Period	60 seconds
Comments	P: 30MPa (35); T: 70C (35). Dryblend
Information	WellID	research
Information	Customer	
Information	CementClass	G
Information	CementMfr	
Information	Additives	0.1%RPM+0.3%D-16+0.3%LTR-100
Information	Density	1920
Information	BHCT	70
Information	BHST	
Information	FluidLoss	
Information	JobType	
Calculated Value	30Bc - TT	6:47:00
Calculated Value	70Bc - TT	7:10:00
Calculated Value	100Bc - TT	N/A
Initial Temperature (°C)	29 °C
Final Temperature (°C)	70 °C
Initial Pressure (MPa)	2,2 MPa
Final Pressure (MPa)	30,1 MPa
Initial Consistency (Bc)	8 Bc
Final Consistency (Bc)	73 Bc
--Data--
Time (HH:MM:SS)	Temperature (°C)	Pressure (MPa)	Consistency (Bc)
0:00:00	29	2,2	8
0:01:00	30	2,9	7
0:02:00	31	4,1	7
0:03:00	32	4,8	5
0:04:00	32	6,0	5
0:05:00	33	6,8	5
0:06:00	34	7,4	5
0:07:00	36	7,2	6
0:08:00	37	9,0	6
0:09:00	38	9,2	6
0:10:00	40	10,1	6
0:11:00	41	11,3	6
0:12:00	42	12,3	6
0:13:00	44	12,9	6
0:14:00	45	13,7	6
0:15:00	46	14,5	6
0:16:00	47	15,3	5
0:17:00	48	16,2	6
0:18:00	50	16,8	5
0:19:00	51	17,6	6
0:20:00	52	18,6	5
0:21:00	53	19,4	5
0:22:00	54	20,4	5
0:23:00	55	21,1	5
0:24:00	56	21,6	5
0:25:00	58	22,7	5
0:26:00	59	23,1	5
0:27:00	60	24,2	5
0:28:00	61	25,2	5
0:29:00	62	25,8	5
0:30:00	63	26,9	5
0:31:00	65	27,1	5
0:32:00	66	28,1	5
0:33:00	67	29,1	5
0:34:00	69	29,8	5
0:35:00	70	30,3	5
0:36:00	71	30,3	5
0:37:00	71	30,1	5
0:38:00	71	30,1	5
0:39:00	72	30,2	5
0:40:00	71	30,0	5
0:41:00	71	30,2	5
0:42:00	71	30,2	5
0:43:00	71	30,1	4
0:44:00	70	30,1	4
0:45:00	70	30,1	4
0:46:00	70	30,2	4
0:47:00	70	30,2	4
0:48:00	70	30,1	4
0:49:00	70	30,1	4
0:50:00	70	30,1	4
0:51:00	69	30,1	4
0:52:00	70	30,2	4
0:53:00	69	30,2	4
0:54:00	69	30,2	4
0:55:00	69	30,3	4
0:56:00	69	30,3	3
0:57:00	69	30,3	4
0:58:00	69	30,3	4
0:59:00	69	30,4	3
1:00:00	69	30,3	3
1:01:00	69	30,4	3
1:02:00	69	30,4	3
1:03:00	69	30,4	3
1:04:00	69	30,4	3
1:05:00	69	30,4	3
1:06:00	69	30,5	3
1:07:00	69	30,5	3
1:08:00	69	30,5	3
1:09:00	69	30,5	3
1:10:00	69	30,5	3
1:11:00	69	30,5	3
1:12:00	69	30,5	3
1:13:00	69	30,6	4
1:14:00	69	30,5	4
1:15:00	69	30,6	4
1:16:00	69	30,6	4
1:17:00	69	30,6	4
1:18:00	69	30,6	3
1:19:00	69	30,6	3
1:20:00	69	30,7	3
1:21:00	69	30,6	4
1:22:00	69	30,6	4
1:23:00	69	30,6	4
1:24:00	69	30,7	4
1:25:00	69	30,7	4
1:26:00	69	30,7	4
1:27:00	69	30,7	4
1:28:00	69	30,7	4
1:29:00	69	30,7	4
1:30:00	69	30,7	4
1:31:00	69	30,7	4
1:32:00	69	30,7	4
1:33:00	69	30,7	4
1:34:00	69	30,1	4
1:35:00	69	30,4	4
1:36:00	69	30,4	4
1:37:00	69	30,3	4
1:38:00	69	30,4	4
1:39:00	69	30,4	4
1:40:00	69	30,4	4
1:41:00	69	30,4	4
1:42:00	69	30,4	4
1:43:00	69	30,4	4
1:44:00	69	30,4	4
1:45:00	69	30,4	4
1:46:00	69	30,4	4
1:47:00	69	30,5	4
1:48:00	69	30,5	4
1:49:00	69	30,5	4
1:50:00	69	30,4	4
1:51:00	69	30,4	4
1:52:00	69	30,5	4
1:53:00	69	30,5	4
1:54:00	69	30,5	4
1:55:00	69	30,5	4
1:56:00	69	30,5	4
1:57:00	69	30,5	4
1:58:00	69	30,5	4
1:59:00	69	30,5	4
2:00:00	69	30,5	4
2:01:00	69	30,4	4
2:02:00	69	30,4	4
2:03:00	69	30,5	4
2:04:00	69	30,5	4
2:05:00	69	30,5	4
2:06:00	69	30,5	5
2:07:00	69	30,5	5
2:08:00	69	30,4	5
2:09:00	69	30,5	4
2:10:00	69	30,5	5
2:11:00	69	30,5	5
2:12:00	69	30,5	5
2:13:00	69	30,4	5
2:14:00	69	30,5	5
2:15:00	69	30,5	5
2:16:00	69	30,5	5
2:17:00	69	30,5	5
2:18:00	69	30,5	5
2:19:00	69	30,5	5
2:20:00	69	30,5	5
2:21:00	69	30,5	5
2:22:00	69	30,5	5
2:23:00	69	30,5	5
2:24:00	69	30,5	5
2:25:00	69	30,5	5
2:26:00	69	30,5	5
2:27:00	69	30,5	5
2:28:00	69	30,5	5
2:29:00	69	30,5	5
2:30:00	69	30,5	5
2:31:00	69	30,5	5
2:32:00	69	30,5	5
2:33:00	69	30,6	5
2:34:00	69	30,5	5
2:35:00	69	30,5	5
2:36:00	69	30,5	5
2:37:00	69	30,4	5
2:38:00	69	30,5	5
2:39:00	69	30,6	5
2:40:00	69	30,5	5
2:41:00	69	30,5	5
2:42:00	69	30,4	5
2:43:00	69	30,5	5
2:44:00	69	30,5	5
2:45:00	69	30,5	5
2:46:00	69	30,5	5
2:47:00	69	30,6	5
2:48:00	69	30,7	5
2:49:00	69	30,7	5
2:50:00	69	30,7	5
2:51:00	69	30,7	5
2:52:00	69	30,7	5
2:53:00	69	30,7	5
2:54:00	69	30,7	5
2:55:00	69	30,7	5
2:56:00	69	30,7	5
2:57:00	69	30,6	5
2:58:00	69	30,6	5
2:59:00	69	30,6	5
3:00:00	69	30,6	5
3:01:00	69	30,6	5
3:02:00	69	30,6	5
3:03:00	69	30,6	5
3:04:00	69	30,6	5
3:05:00	69	30,6	5
3:06:00	69	30,7	5
3:07:00	69	30,7	5
3:08:00	69	30,7	5
3:09:00	69	30,7	5
3:10:00	69	30,7	5
3:11:00	69	30,7	5
3:12:00	69	30,7	5
3:13:00	69	30,7	5
3:14:00	69	30,7	5
3:15:00	69	30,7	5
3:16:00	69	30,7	5
3:17:00	69	30,6	5
3:18:00	69	30,6	5
3:19:00	69	30,5	5
3:20:00	69	30,4	5
3:21:00	69	30,3	5
3:22:00	69	30,3	5
3:23:00	69	30,3	5
3:24:00	69	30,3	5
3:25:00	69	30,3	5
3:26:00	69	30,3	5
3:27:00	69	30,3	5
3:28:00	69	30,3	5
3:29:00	69	30,3	5
3:30:00	69	30,3	5
3:31:00	69	30,3	5
3:32:00	69	30,3	5
3:33:00	69	30,3	5
3:34:00	69	30,3	5
3:35:00	69	30,3	5
3:36:00	69	30,4	5
3:37:00	69	30,3	5
3:38:00	69	30,3	5
3:39:00	69	30,2	5
3:40:00	69	30,3	5
3:41:00	69	30,2	5
3:42:00	69	30,3	5
3:43:00	69	30,3	5
3:44:00	69	30,3	5
3:45:00	69	30,3	5
3:46:00	69	30,3	5
3:47:00	69	30,3	5
3:48:00	69	30,3	5
3:49:00	69	30,3	5
3:50:00	69	30,3	5
3:51:00	69	30,3	5
3:52:00	69	30,3	5
3:53:00	69	30,2	5
3:54:00	69	30,2	5
3:55:00	69	30,2	5
3:56:00	69	30,3	5
3:57:00	69	30,2	5
3:58:00	69	30,2	5
3:59:00	69	30,2	5
4:00:00	69	30,2	5
4:01:00	69	30,2	5
4:02:00	69	30,3	5
4:03:00	69	30,2	5
4:04:00	69	30,2	5
4:05:00	69	30,2	5
4:06:00	69	30,2	5
4:07:00	69	30,2	5
4:08:00	69	30,2	5
4:09:00	69	30,2	5
4:10:00	69	30,2	5
4:11:00	69	30,2	5
4:12:00	69	30,2	5
4:13:00	69	30,2	5
4:14:00	69	30,2	5
4:15:00	69	30,2	5
4:16:00	69	30,2	5
4:17:00	69	30,2	5
4:18:00	69	30,2	5
4:19:00	69	30,2	5
4:20:00	69	30,2	5
4:21:00	69	30,2	5
4:22:00	69	30,2	5
4:23:00	69	30,2	5
4:24:00	69	30,2	5
4:25:00	69	30,2	5
4:26:00	69	30,2	5
4:27:00	69	30,2	5
4:28:00	69	30,2	5
4:29:00	69	30,2	5
4:30:00	69	30,2	6
4:31:00	69	30,2	6
4:32:00	69	30,2	6
4:33:00	69	30,2	6
4:34:00	69	30,2	6
4:35:00	69	30,2	6
4:36:00	69	30,2	6
4:37:00	69	30,2	6
4:38:00	69	30,2	6
4:39:00	69	30,2	6
4:40:00	69	30,2	6
4:41:00	69	30,3	6
4:42:00	69	30,3	6
4:43:00	69	30,3	6
4:44:00	69	30,3	6
4:45:00	69	30,4	6
4:46:00	69	30,3	6
4:47:00	69	30,4	6
4:48:00	69	30,4	6
4:49:00	69	30,4	6
4:50:00	69	30,4	6
4:51:00	69	30,4	6
4:52:00	69	30,4	6
4:53:00	69	30,4	6
4:54:00	69	30,4	6
4:55:00	69	30,3	6
4:56:00	69	30,3	6
4:57:00	69	30,3	6
4:58:00	69	30,4	6
4:59:00	69	30,4	6
5:00:00	69	30,4	6
5:01:00	69	30,4	6
5:02:00	69	30,3	6
5:03:00	69	30,3	6
5:04:00	69	30,3	6
5:05:00	69	30,4	6
5:06:00	69	30,3	6
5:07:00	69	30,3	6
5:08:00	69	30,3	6
5:09:00	69	30,4	6
5:10:00	69	30,4	6
5:11:00	69	30,4	6
5:12:00	69	30,3	6
5:13:00	69	30,3	6
5:14:00	69	30,3	6
5:15:00	69	30,3	6
5:16:00	69	30,3	6
5:17:00	69	30,3	6
5:18:00	69	30,3	6
5:19:00	69	30,3	6
5:20:00	69	30,3	6
5:21:00	69	30,3	6
5:22:00	69	30,3	6
5:23:00	69	30,4	7
5:24:00	69	30,4	7
5:25:00	69	30,4	7
5:26:00	69	30,3	7
5:27:00	69	30,3	7
5:28:00	69	30,3	7
5:29:00	69	30,4	7
5:30:00	69	30,4	7
5:31:00	69	30,4	7
5:32:00	69	30,3	7
5:33:00	69	30,4	7
5:34:00	69	30,4	7
5:35:00	69	30,4	7
5:36:00	69	30,4	7
5:37:00	69	30,4	7
5:38:00	69	30,4	7
5:39:00	69	30,4	7
5:40:00	69	30,4	7
5:41:00	69	30,4	8
5:42:00	69	30,4	8
5:43:00	69	30,4	8
5:44:00	69	30,4	8
5:45:00	69	30,4	8
5:46:00	69	30,4	8
5:47:00	69	30,4	8
5:48:00	69	30,4	8
5:49:00	69	30,4	8
5:50:00	69	30,4	8
5:51:00	69	30,4	8
5:52:00	69	30,4	8
5:53:00	69	30,4	9
5:54:00	69	30,3	9
5:55:00	69	30,3	9
5:56:00	69	30,3	9
5:57:00	69	30,3	9
5:58:00	69	30,3	9
5:59:00	69	30,3	9
6:00:00	69	30,3	9
6:01:00	69	30,3	10
6:02:00	69	30,3	10
6:03:00	69	30,3	10
6:04:00	69	30,3	10
6:05:00	69	30,3	10
6:06:00	69	30,3	10
6:07:00	69	30,3	10
6:08:00	69	30,4	10
6:09:00	69	30,3	11
6:10:00	69	30,4	11
6:11:00	69	30,3	11
6:12:00	69	30,3	11
6:13:00	69	30,3	12
6:14:00	69	30,3	12
6:15:00	69	30,3	12
6:16:00	69	30,2	12
6:17:00	69	30,2	12
6:18:00	69	30,2	12
6:19:00	69	30,1	13
6:20:00	69	30,1	13
6:21:00	69	30,1	13
6:22:00	69	30,1	14
6:23:00	69	30,2	14
6:24:00	69	30,2	15
6:25:00	69	30,2	15
6:26:00	69	30,3	15
6:27:00	69	30,3	16
6:28:00	69	30,3	17
6:29:00	69	30,4	17
6:30:00	69	30,4	17
6:31:00	69	30,4	18
6:32:00	69	30,4	19
6:33:00	69	30,4	19
6:34:00	69	30,3	19
6:35:00	69	30,3	19
6:36:00	69	30,3	20
6:37:00	69	30,2	20
6:38:00	69	30,1	20
6:39:00	69	30,0	21
6:40:00	69	30,2	22
6:41:00	69	30,1	23
6:42:00	69	30,1	23
6:43:00	69	30,2	25
6:44:00	69	30,2	29
6:45:00	69	30,1	30
6:46:00	69	30,1	32
6:47:00	69	30,1	33
6:48:00	69	30,1	35
6:49:00	69	30,2	42
6:50:00	69	30,2	46
6:51:00	69	30,3	50
6:52:00	69	30,4	50
6:53:00	69	30,6	51
6:54:00	69	30,7	51
6:55:00	69	30,3	58
6:56:00	69	30,4	60
6:57:00	69	30,6	60
6:58:00	69	30,7	61
6:59:00	69	30,8	62
7:00:00	69	30,4	61
7:01:00	69	30,4	61
7:02:00	69	30,4	62
7:03:00	69	30,3	60
7:04:00	69	30,2	68
7:05:00	69	30,1	68
7:06:00	69	30,3	68
7:07:00	69	30,0	69
7:08:00	69	30,2	70
7:09:00	70	30,3	73
7:10:00	70	30,1	73

File: project-root/data/Data Acquisition/Data Acquisition/2008 year (310)/Con 2 Research G1920+0.50%RPM+0.50%CFL-110(60C).txt
--Test Summary--
Full Path and File Name	
Instrument Name	7222-2
Instrument Type	Model 7222 Consistometer
Instrument Serial Number	128
Test Start Date	15.04.2008
Test Start Time	9:32:02
Test Stop Date	15.04.2008
Test Stop Time	15:10:29
Test Length	5:38:27
Final Sample Time Offset	5:38:00
Controller Schedule Name	
Sampling Period	60 seconds
Comments	P:25MPa(30);T:60C(30);Dry-blending;
Information	WellID	research
Information	Customer	
Information	CementClass	G
Information	CementMfr	
Information	Additives	0.50%RPM+0.50%CFL-110
Information	Density	1920
Information	BHCT	60
Information	BHST	
Information	FluidLoss	
Information	JobType	
Calculated Value	30Bc - TT	4:52:00
Calculated Value	70Bc - TT	N/A
Calculated Value	100Bc - TT	N/A
Initial Temperature (°C)	28 °C
Final Temperature (°C)	62 °C
Initial Pressure (MPa)	2,1 MPa
Final Pressure (MPa)	0,1 MPa
Initial Consistency (Bc)	12 Bc
Final Consistency (Bc)	7 Bc
--Data--
Time (HH:MM:SS)	Temperature (°C)	Pressure (MPa)	Consistency (Bc)
0:00:00	28	2,1	12
0:01:00	28	3,6	12
0:02:00	28	4,3	11
0:03:00	29	5,1	11
0:04:00	30	6,0	11
0:05:00	31	6,7	12
0:06:00	33	7,4	12
0:07:00	34	8,1	11
0:08:00	35	9,0	10
0:09:00	37	9,6	10
0:10:00	38	9,8	10
0:11:00	39	10,8	10
0:12:00	41	12,0	10
0:13:00	42	12,7	10
0:14:00	43	13,5	10
0:15:00	44	13,9	11
0:16:00	45	15,0	10
0:17:00	46	15,3	11
0:18:00	47	16,1	10
0:19:00	48	17,0	9
0:20:00	49	18,0	9
0:21:00	50	18,7	10
0:22:00	51	19,7	10
0:23:00	52	19,9	9
0:24:00	53	20,7	9
0:25:00	54	21,8	9
0:26:00	56	22,7	9
0:27:00	56	23,4	9
0:28:00	58	24,3	8
0:29:00	59	24,5	8
0:30:00	60	25,4	8
0:31:00	61	25,4	8
0:32:00	61	25,0	9
0:33:00	62	25,0	11
0:34:00	62	25,1	11
0:35:00	62	25,2	12
0:36:00	61	25,3	12
0:37:00	61	25,2	11
0:38:00	61	25,1	19
0:39:00	61	25,5	23
0:40:00	60	25,4	14
0:41:00	60	25,5	18
0:42:00	60	25,4	11
0:43:00	60	25,5	13
0:44:00	60	25,5	13
0:45:00	60	25,4	21
0:46:00	60	25,4	17
0:47:00	60	25,4	18
0:48:00	60	25,4	12
0:49:00	60	25,5	10
0:50:00	60	25,5	10
0:51:00	60	25,5	8
0:52:00	60	25,5	8
0:53:00	60	25,6	8
0:54:00	60	25,6	12
0:55:00	60	25,6	8
0:56:00	60	25,7	8
0:57:00	60	25,7	9
0:58:00	60	25,7	7
0:59:00	60	25,7	7
1:00:00	60	25,6	8
1:01:00	60	25,7	7
1:02:00	60	25,7	8
1:03:00	60	25,7	7
1:04:00	60	25,7	7
1:05:00	60	25,7	7
1:06:00	60	25,7	7
1:07:00	60	25,7	7
1:08:00	60	25,7	7
1:09:00	60	25,7	7
1:10:00	60	25,7	7
1:11:00	60	25,7	7
1:12:00	60	25,7	7
1:13:00	60	25,8	7
1:14:00	60	25,7	7
1:15:00	60	25,7	7
1:16:00	60	25,7	7
1:17:00	60	25,7	7
1:18:00	60	25,8	9
1:19:00	60	25,8	8
1:20:00	60	25,2	9
1:21:00	60	25,2	8
1:22:00	60	25,2	8
1:23:00	60	25,2	8
1:24:00	60	25,2	7
1:25:00	60	25,2	7
1:26:00	60	25,2	7
1:27:00	60	25,2	7
1:28:00	60	25,2	7
1:29:00	60	25,3	7
1:30:00	60	25,2	7
1:31:00	60	25,2	7
1:32:00	60	25,2	6
1:33:00	60	25,2	6
1:34:00	60	25,2	6
1:35:00	60	25,3	6
1:36:00	60	25,3	6
1:37:00	60	25,2	6
1:38:00	60	25,2	6
1:39:00	60	25,2	6
1:40:00	60	25,3	6
1:41:00	60	25,3	6
1:42:00	60	25,3	6
1:43:00	60	25,3	6
1:44:00	60	25,3	6
1:45:00	60	25,3	6
1:46:00	60	25,3	6
1:47:00	60	25,3	6
1:48:00	60	25,3	6
1:49:00	60	25,4	6
1:50:00	60	25,4	6
1:51:00	60	25,3	6
1:52:00	60	25,3	6
1:53:00	60	25,3	6
1:54:00	60	25,3	6
1:55:00	60	25,3	6
1:56:00	60	25,3	6
1:57:00	60	25,4	6
1:58:00	60	25,4	6
1:59:00	60	25,3	6
2:00:00	60	25,3	6
2:01:00	60	25,3	6
2:02:00	60	25,3	7
2:03:00	60	25,4	7
2:04:00	60	25,3	7
2:05:00	60	25,4	7
2:06:00	60	25,4	7
2:07:00	60	25,4	7
2:08:00	60	25,4	7
2:09:00	60	25,4	7
2:10:00	60	25,4	7
2:11:00	60	25,4	7
2:12:00	60	25,4	7
2:13:00	60	25,4	7
2:14:00	60	25,4	7
2:15:00	60	25,4	7
2:16:00	60	25,4	7
2:17:00	60	25,5	7
2:18:00	60	25,5	7
2:19:00	60	25,5	8
2:20:00	60	25,5	8
2:21:00	60	25,5	8
2:22:00	60	25,5	8
2:23:00	60	25,5	8
2:24:00	60	25,5	7
2:25:00	60	25,5	7
2:26:00	60	25,5	8
2:27:00	60	25,5	8
2:28:00	60	25,5	8
2:29:00	60	25,5	8
2:30:00	60	25,5	9
2:31:00	60	25,5	9
2:32:00	60	25,5	9
2:33:00	60	25,5	9
2:34:00	60	25,5	9
2:35:00	60	25,5	9
2:36:00	60	25,4	9
2:37:00	60	25,5	9
2:38:00	60	25,5	9
2:39:00	60	25,5	9
2:40:00	60	25,5	9
2:41:00	60	25,5	9
2:42:00	60	25,5	9
2:43:00	60	25,5	9
2:44:00	60	25,5	9
2:45:00	60	25,5	9
2:46:00	60	25,5	9
2:47:00	60	25,5	9
2:48:00	60	25,5	9
2:49:00	60	25,5	9
2:50:00	60	25,5	9
2:51:00	60	25,5	8
2:52:00	60	25,5	7
2:53:00	60	25,5	7
2:54:00	60	25,5	7
2:55:00	60	25,3	6
2:56:00	60	25,4	6
2:57:00	60	25,4	6
2:58:00	60	25,4	6
2:59:00	60	25,2	6
3:00:00	60	25,2	6
3:01:00	60	25,2	6
3:02:00	60	25,2	7
3:03:00	60	25,2	6
3:04:00	60	25,2	6
3:05:00	60	25,2	6
3:06:00	60	25,2	6
3:07:00	60	25,2	6
3:08:00	60	25,1	6
3:09:00	60	25,1	6
3:10:00	60	25,2	6
3:11:00	60	25,3	6
3:12:00	60	25,4	6
3:13:00	60	25,4	6
3:14:00	60	25,5	6
3:15:00	60	25,5	6
3:16:00	60	25,6	6
3:17:00	60	25,7	6
3:18:00	60	25,7	6
3:19:00	60	25,6	6
3:20:00	60	25,6	6
3:21:00	60	25,4	6
3:22:00	60	25,3	6
3:23:00	60	25,1	6
3:24:00	60	25,3	7
3:25:00	60	25,2	7
3:26:00	60	25,1	7
3:27:00	60	25,0	7
3:28:00	60	25,3	7
3:29:00	60	25,2	7
3:30:00	60	25,1	7
3:31:00	60	25,2	7
3:32:00	60	25,1	7
3:33:00	60	25,1	7
3:34:00	60	25,4	7
3:35:00	60	25,4	7
3:36:00	60	25,4	7
3:37:00	59	25,5	7
3:38:00	59	25,5	7
3:39:00	59	25,6	8
3:40:00	59	25,6	8
3:41:00	59	25,5	9
3:42:00	59	25,3	10
3:43:00	59	25,2	8
3:44:00	59	25,1	7
3:45:00	59	25,7	7
3:46:00	59	25,6	7
3:47:00	59	25,6	8
3:48:00	59	25,4	11
3:49:00	59	25,5	10
3:50:00	59	25,3	9
3:51:00	59	25,7	9
3:52:00	60	25,3	8
3:53:00	60	25,4	8
3:54:00	61	24,9	9
3:55:00	61	25,0	9
3:56:00	62	25,3	8
3:57:00	62	25,2	9
3:58:00	62	25,3	9
3:59:00	62	25,0	9
4:00:00	62	25,2	9
4:01:00	62	25,0	10
4:02:00	62	25,2	11
4:03:00	62	25,1	10
4:04:00	62	25,3	10
4:05:00	62	25,1	10
4:06:00	62	25,2	11
4:07:00	62	25,0	10
4:08:00	62	25,2	9
4:09:00	62	25,2	8
4:10:00	61	25,7	8
4:11:00	61	25,5	9
4:12:00	61	25,5	9
4:13:00	61	25,2	9
4:14:00	61	25,4	8
4:15:00	61	25,2	8
4:16:00	61	25,1	8
4:17:00	61	25,4	8
4:18:00	61	25,2	8
4:19:00	61	25,0	8
4:20:00	61	25,4	8
4:21:00	60	25,2	8
4:22:00	60	25,1	8
4:23:00	60	25,2	8
4:24:00	60	25,4	8
4:25:00	59	25,3	16
4:26:00	59	25,7	16
4:27:00	59	25,5	16
4:28:00	59	25,7	16
4:29:00	59	25,4	14
4:30:00	59	25,7	14
4:31:00	59	25,4	17
4:32:00	59	25,1	17
4:33:00	59	25,5	17
4:34:00	59	25,3	15
4:35:00	59	25,7	16
4:36:00	59	25,6	15
4:37:00	59	25,5	14
4:38:00	59	25,1	16
4:39:00	60	25,2	12
4:40:00	60	25,2	11
4:41:00	60	25,2	12
4:42:00	60	25,0	12
4:43:00	61	25,1	15
4:44:00	60	25,3	18
4:45:00	61	25,0	19
4:46:00	61	25,1	20
4:47:00	61	25,1	19
4:48:00	61	25,2	14
4:49:00	61	25,0	11
4:50:00	61	25,1	11
4:51:00	61	25,5	37
4:52:00	61	25,3	49
4:53:00	61	25,2	46
4:54:00	61	25,0	23
4:55:00	60	25,5	25
4:56:00	60	25,4	25
4:57:00	60	25,2	25
4:58:00	60	25,0	25
4:59:00	60	25,4	27
5:00:00	59	25,3	27
5:01:00	60	25,3	25
5:02:00	59	25,4	29
5:03:00	59	25,5	28
5:04:00	59	25,6	28
5:05:00	59	25,2	23
5:06:00	59	25,4	24
5:07:00	60	25,7	24
5:08:00	59	25,5	34
5:09:00	60	25,4	20
5:10:00	59	25,7	18
5:11:00	59	25,7	17
5:12:00	59	25,1	19
5:13:00	59	25,1	18
5:14:00	59	24,8	20
5:15:00	59	25,2	18
5:16:00	59	25,2	19
5:17:00	59	24,6	11
5:18:00	59	25,7	11
5:19:00	59	25,6	11
5:20:00	60	25,4	10
5:21:00	60	25,6	10
5:22:00	60	25,7	10
5:23:00	60	25,7	13
5:24:00	61	25,0	17
5:25:00	62	25,0	27
5:26:00	62	25,2	16
5:27:00	63	25,2	13
5:28:00	63	25,0	12
5:29:00	63	25,2	13
5:30:00	63	25,1	12
5:31:00	63	25,4	14
5:32:00	63	25,2	14
5:33:00	63	25,4	19
5:34:00	63	25,2	17
5:35:00	63	25,1	13
5:36:00	63	25,4	22
5:37:00	62	2,7	12
5:38:00	62	0,1	7
