Repository: ProgWizer/parser

File: project-root/data/Data Acquisition/Data Acquisition/2008 year (310)/Con 2 Research G1940+0.5%DR-100+0.1%FL+0.4%RPM (62C).txt
--Test Summary--
Full Path and File Name	
Instrument Name	7222-2
Instrument Type	Model 7222 Consistometer
Instrument Serial Number	128
Test Start Date	31.01.2008
Test Start Time	16:14:59
Test Stop Date	31.01.2008
Test Stop Time	18:37:10
Test Length	2:22:11
Final Sample Time Offset	2:22:00
Controller Schedule Name	
Sampling Period	60 seconds
Comments	MPa: 32(45), T:62(45)
Information	WellID	research
Information	Customer	PetroAlliance
Information	CementClass	G
Information	CementMfr	Dykerhoff
Information	Additives	0.5%DR-100+0.1%FL+0.4%RPM
Information	Density	1940
Information	BHCT	62
Information	BHST	
Information	FluidLoss	
Information	JobType	Research
Calculated Value	30Bc - TT	1:57:00
Calculated Value	70Bc - TT	N/A
Calculated Value	100Bc - TT	N/A
Initial Temperature (°C)	29 °C
Final Temperature (°C)	61 °C
Initial Pressure (MPa)	0,9 MPa
Final Pressure (MPa)	32,3 MPa
Initial Consistency (Bc)	8 Bc
Final Consistency (Bc)	73 Bc
--Data--
Time (HH:MM:SS)	Temperature (°C)	Pressure (MPa)	Consistency (Bc)
0:00:00	29	0,9	8
0:01:00	29	2,4	7
0:02:00	29	3,5	6
0:03:00	30	4,2	7
0:04:00	30	4,8	7
0:05:00	31	5,3	7
0:06:00	32	5,9	6
0:07:00	33	6,4	6
0:08:00	34	7,0	7
0:09:00	35	7,6	6
0:10:00	36	8,3	7
0:11:00	36	9,0	6
0:12:00	37	9,8	4
0:13:00	38	10,4	6
0:14:00	39	11,0	6
0:15:00	39	11,6	5
0:16:00	40	12,3	6
0:17:00	41	12,9	7
0:18:00	42	13,6	4
0:19:00	42	14,3	7
0:20:00	43	14,9	7
0:21:00	44	15,8	5
0:22:00	45	16,4	7
0:23:00	45	17,1	7
0:24:00	46	17,8	6
0:25:00	47	18,8	7
0:26:00	48	19,0	7
0:27:00	48	19,7	4
0:28:00	49	20,3	7
0:29:00	50	20,9	7
0:30:00	50	21,7	5
0:31:00	51	22,6	7
0:32:00	52	23,4	7
0:33:00	53	24,0	5
0:34:00	53	24,6	8
0:35:00	54	25,3	8
0:36:00	55	25,9	7
0:37:00	56	26,6	7
0:38:00	56	27,2	8
0:39:00	57	27,7	8
0:40:00	58	28,4	7
0:41:00	58	29,1	7
0:42:00	59	29,8	10
0:43:00	60	30,5	8
0:44:00	61	31,1	8
0:45:00	61	31,9	15
0:46:00	62	32,2	10
0:47:00	63	32,1	10
0:48:00	63	32,2	8
0:49:00	63	32,0	10
0:50:00	63	32,2	7
0:51:00	63	32,3	7
0:52:00	63	32,3	8
0:53:00	62	32,4	7
0:54:00	62	32,6	5
0:55:00	62	32,6	8
0:56:00	62	32,7	7
0:57:00	62	32,7	6
0:58:00	62	32,7	7
0:59:00	62	32,7	7
1:00:00	62	32,7	6
1:01:00	62	32,7	7
1:02:00	61	28,8	8
1:03:00	61	32,6	8
1:04:00	61	32,6	8
1:05:00	61	32,6	8
1:06:00	62	32,6	7
1:07:00	61	32,6	8
1:08:00	61	32,7	7
1:09:00	61	32,7	7
1:10:00	61	32,4	8
1:11:00	61	32,4	8
1:12:00	61	32,4	7
1:13:00	61	32,5	8
1:14:00	61	32,5	7
1:15:00	61	32,5	7
1:16:00	61	32,6	7
1:17:00	61	32,6	7
1:18:00	61	32,5	7
1:19:00	61	32,5	7
1:20:00	61	32,6	7
1:21:00	61	32,6	7
1:22:00	61	32,6	7
1:23:00	61	32,6	7
1:24:00	61	32,7	7
1:25:00	61	32,7	7
1:26:00	61	32,7	8
1:27:00	61	32,7	8
1:28:00	61	32,7	8
1:29:00	61	32,7	8
1:30:00	61	32,7	8
1:31:00	61	32,7	8
1:32:00	61	32,7	8
1:33:00	61	32,7	8
1:34:00	61	32,7	7
1:35:00	61	32,7	7
1:36:00	61	32,3	7
1:37:00	61	32,3	7
1:38:00	61	32,3	7
1:39:00	61	32,3	7
1:40:00	61	32,4	7
1:41:00	61	32,3	7
1:42:00	61	32,3	7
1:43:00	61	32,3	7
1:44:00	61	32,1	7
1:45:00	61	32,2	7
1:46:00	61	32,2	11
1:47:00	61	32,2	11
1:48:00	61	32,3	13
1:49:00	61	32,5	16
1:50:00	61	32,5	17
1:51:00	61	32,4	20
1:52:00	61	32,3	22
1:53:00	61	32,4	24
1:54:00	61	32,2	26
1:55:00	61	32,2	27
1:56:00	61	32,1	31
1:57:00	61	32,1	34
1:58:00	61	32,2	36
1:59:00	61	32,2	41
2:00:00	61	32,1	43
2:01:00	61	32,1	44
2:02:00	61	32,2	45
2:03:00	61	32,2	45
2:04:00	61	32,2	45
2:05:00	61	32,2	45
2:06:00	61	32,2	45
2:07:00	61	32,1	45
2:08:00	61	32,5	45
2:09:00	61	32,3	45
2:10:00	61	32,0	46
2:11:00	61	32,3	46
2:12:00	61	32,3	46
2:13:00	61	32,2	46
2:14:00	61	32,1	47
2:15:00	61	32,4	49
2:16:00	61	32,2	50
2:17:00	61	32,1	54
2:18:00	61	32,3	57
2:19:00	61	32,1	60
2:20:00	61	32,0	64
2:21:00	61	32,4	69
2:22:00	61	32,3	73

File: project-root/data/Data Acquisition/Data Acquisition/2008 year (310)/Con 2 Research G1940+2%DR-100W+0.1%FL+0.4%RPM (62C).txt
--Test Summary--
Full Path and File Name	
Instrument Name	7222-2
Instrument Type	Model 7222 Consistometer
Instrument Serial Number	128
Test Start Date	05.02.2008
Test Start Time	14:55:19
Test Stop Date	05.02.2008
Test Stop Time	16:59:04
Test Length	2:03:45
Final Sample Time Offset	2:03:00
Controller Schedule Name	
Sampling Period	60 seconds
Comments	MPa: 32(45), T:62(45)
Information	WellID	research
Information	Customer	PetroAlliance
Information	CementClass	PCT-I-G
Information	CementMfr	Dykerhoff
Information	Additives	2%DR-100+0.1%FL+0.4%RPM
Information	Density	1940
Information	BHCT	60
Information	BHST	
Information	FluidLoss	
Information	JobType	177.8 mm production csg
Calculated Value	30Bc - TT	1:07:00
Calculated Value	70Bc - TT	N/A
Calculated Value	100Bc - TT	N/A
Initial Temperature (°C)	28 °C
Final Temperature (°C)	59 °C
Initial Pressure (MPa)	1,2 MPa
Final Pressure (MPa)	32,4 MPa
Initial Consistency (Bc)	17 Bc
Final Consistency (Bc)	13 Bc
--Data--
Time (HH:MM:SS)	Temperature (°C)	Pressure (MPa)	Consistency (Bc)
0:00:00	28	1,2	17
0:01:00	29	2,7	17
0:02:00	29	3,2	17
0:03:00	29	4,0	18
0:04:00	30	4,8	16
0:05:00	31	5,5	16
0:06:00	31	6,1	17
0:07:00	32	6,8	23
0:08:00	33	7,5	24
0:09:00	34	8,1	20
0:10:00	35	8,7	23
0:11:00	35	9,2	16
0:12:00	36	9,8	16
0:13:00	37	10,4	18
0:14:00	38	11,1	18
0:15:00	38	11,7	17
0:16:00	39	12,4	17
0:17:00	40	13,4	17
0:18:00	41	14,0	18
0:19:00	41	14,6	18
0:20:00	42	15,2	18
0:21:00	43	15,8	18
0:22:00	44	16,4	18
0:23:00	44	17,0	18
0:24:00	45	18,1	18
0:25:00	46	18,7	18
0:26:00	46	19,3	18
0:27:00	47	19,9	18
0:28:00	48	20,6	18
0:29:00	48	21,2	18
0:30:00	49	21,8	18
0:31:00	50	22,4	18
0:32:00	50	23,4	18
0:33:00	51	23,8	24
0:34:00	52	24,8	22
0:35:00	53	25,4	23
0:36:00	53	26,1	23
0:37:00	54	26,9	24
0:38:00	55	27,5	21
0:39:00	56	28,2	27
0:40:00	56	28,7	23
0:41:00	57	29,3	24
0:42:00	58	30,1	30
0:43:00	58	30,7	23
0:44:00	59	31,3	22
0:45:00	60	32,1	22
0:46:00	61	32,0	22
0:47:00	61	32,0	21
0:48:00	61	32,3	21
0:49:00	61	32,3	21
0:50:00	61	32,3	21
0:51:00	61	32,3	20
0:52:00	61	32,2	20
0:53:00	61	32,0	20
0:54:00	60	32,2	20
0:55:00	60	32,2	20
0:56:00	60	32,2	20
0:57:00	60	32,1	20
0:58:00	60	32,1	27
0:59:00	60	32,2	28
1:00:00	60	32,2	26
1:01:00	60	32,1	26
1:02:00	60	32,2	26
1:03:00	60	32,2	27
1:04:00	60	32,1	27
1:05:00	60	32,2	27
1:06:00	60	32,1	33
1:07:00	60	32,1	33
1:08:00	60	32,1	31
1:09:00	60	32,1	32
1:10:00	60	32,2	31
1:11:00	60	32,1	32
1:12:00	60	32,1	37
1:13:00	60	32,1	41
1:14:00	60	32,1	48
1:15:00	60	32,1	37
1:16:00	60	32,1	45
1:17:00	60	32,0	36
1:18:00	60	32,3	34
1:19:00	60	32,2	34
1:20:00	60	32,2	34
1:21:00	60	32,3	34
1:22:00	60	32,2	34
1:23:00	60	32,2	34
1:24:00	60	32,1	34
1:25:00	60	32,1	33
1:26:00	60	32,1	33
1:27:00	60	32,3	32
1:28:00	60	32,3	31
1:29:00	60	32,2	31
1:30:00	60	32,1	30
1:31:00	60	32,1	30
1:32:00	60	32,2	29
1:33:00	60	32,1	29
1:34:00	60	32,1	29
1:35:00	60	32,4	29
1:36:00	60	32,3	29
1:37:00	60	32,2	29
1:38:00	60	32,1	29
1:39:00	60	32,1	29
1:40:00	60	32,1	30
1:41:00	60	32,3	30
1:42:00	60	32,2	31
1:43:00	60	32,1	32
1:44:00	60	32,0	33
1:45:00	60	32,3	34
1:46:00	60	32,2	35
1:47:00	60	32,1	36
1:48:00	60	32,1	39
1:49:00	60	32,1	40
1:50:00	60	32,1	42
1:51:00	59	32,0	44
1:52:00	59	32,3	47
1:53:00	59	32,2	49
1:54:00	60	32,1	53
1:55:00	59	32,3	54
1:56:00	59	32,2	58
1:57:00	59	32,1	66
1:58:00	59	32,2	63
1:59:00	59	32,2	67
2:00:00	59	32,1	65
2:01:00	60	32,1	68
2:02:00	59	32,1	76
2:03:00	59	32,4	13

File: project-root/data/Data Acquisition/Data Acquisition/2008 year (310)/Con 2 Research Tomsk G1420+40%Trepel+3%CaCl2 (37C).txt
--Test Summary--
Full Path and File Name	
Instrument Name	7222-2
Instrument Type	Model 7222 Consistometer
Instrument Serial Number	128
Test Start Date	04.04.2008
Test Start Time	9:14:58
Test Stop Date	04.04.2008
Test Stop Time	14:04:44
Test Length	4:49:46
Final Sample Time Offset	4:49:00
Controller Schedule Name	
Sampling Period	60 seconds
Comments	T: 37C (38) P: 12MPa (38) Dryblending
Information	WellID	3-175
Information	Customer	Tomsk
Information	CementClass	G
Information	CementMfr	Dykerhoff
Information	Additives	3%CaCl2+40%Trepel
Information	Density	1420
Information	BHCT	37
Information	BHST	46
Information	FluidLoss	n/a
Information	JobType	
Calculated Value	30Bc - TT	4:24:00
Calculated Value	70Bc - TT	N/A
Calculated Value	100Bc - TT	N/A
Initial Temperature (°C)	28 °C
Final Temperature (°C)	27 °C
Initial Pressure (MPa)	3,9 MPa
Final Pressure (MPa)	0,2 MPa
Initial Consistency (Bc)	21 Bc
Final Consistency (Bc)	-1 Bc
--Data--
Time (HH:MM:SS)	Temperature (°C)	Pressure (MPa)	Consistency (Bc)
0:00:00	28	3,9	21
0:01:00	28	4,2	18
0:02:00	29	4,4	17
0:03:00	29	4,6	17
0:04:00	29	4,8	16
0:05:00	30	4,9	21
0:06:00	30	5,4	21
0:07:00	30	5,5	22
0:08:00	31	5,9	20
0:09:00	31	6,0	21
0:10:00	31	6,3	23
0:11:00	31	6,9	19
0:12:00	32	7,2	20
0:13:00	32	7,4	18
0:14:00	32	7,6	22
0:15:00	32	7,9	15
0:16:00	33	8,1	14
0:17:00	33	8,3	17
0:18:00	33	8,6	11
0:19:00	34	8,8	10
0:20:00	34	9,1	10
0:21:00	34	9,3	10
0:22:00	34	9,5	10
0:23:00	35	9,8	11
0:24:00	35	10,0	11
0:25:00	35	10,2	10
0:26:00	36	10,5	10
0:27:00	36	10,8	11
0:28:00	36	11,0	11
0:29:00	36	11,7	14
0:30:00	37	11,9	11
0:31:00	37	12,2	11
0:32:00	37	12,4	11
0:33:00	37	12,5	13
0:34:00	38	12,3	13
0:35:00	38	12,1	11
0:36:00	38	12,3	11
0:37:00	38	12,1	11
0:38:00	38	12,3	23
0:39:00	38	12,2	20
0:40:00	38	12,1	13
0:41:00	38	12,1	13
0:42:00	37	12,1	14
0:43:00	37	12,1	11
0:44:00	37	12,1	11
0:45:00	37	12,1	11
0:46:00	37	12,1	11
0:47:00	37	12,1	11
0:48:00	37	12,2	11
0:49:00	37	12,2	10
0:50:00	37	12,1	11
0:51:00	37	12,2	12
0:52:00	37	12,2	10
0:53:00	37	12,2	10
0:54:00	37	12,2	10
0:55:00	37	12,2	11
0:56:00	37	12,2	10
0:57:00	37	12,1	10
0:58:00	37	12,1	10
0:59:00	37	12,1	14
1:00:00	37	12,1	10
1:01:00	37	12,1	10
1:02:00	37	12,1	10
1:03:00	37	12,1	10
1:04:00	37	12,1	10
1:05:00	37	12,1	10
1:06:00	37	12,1	10
1:07:00	37	12,5	10
1:08:00	37	12,5	10
1:09:00	37	12,5	10
1:10:00	37	12,5	12
1:11:00	37	12,5	11
1:12:00	37	12,5	11
1:13:00	37	12,5	11
1:14:00	37	12,4	11
1:15:00	37	12,5	11
1:16:00	37	12,5	11
1:17:00	37	12,4	11
1:18:00	37	12,4	11
1:19:00	37	12,4	10
1:20:00	37	12,4	10
1:21:00	37	12,4	10
1:22:00	37	12,4	10
1:23:00	37	12,4	10
1:24:00	37	12,4	10
1:25:00	37	12,4	10
1:26:00	37	12,4	10
1:27:00	37	12,3	10
1:28:00	37	12,3	11
1:29:00	37	12,3	11
1:30:00	37	12,3	11
1:31:00	37	12,3	11
1:32:00	37	12,3	10
1:33:00	37	12,3	17
1:34:00	37	12,3	11
1:35:00	37	12,3	11
1:36:00	37	12,3	10
1:37:00	37	12,2	10
1:38:00	37	12,2	10
1:39:00	37	12,2	10
1:40:00	37	12,2	10
1:41:00	37	12,2	10
1:42:00	37	12,2	10
1:43:00	37	12,2	10
1:44:00	37	12,2	10
1:45:00	37	12,2	10
1:46:00	37	12,1	10
1:47:00	37	12,1	10
1:48:00	37	12,1	10
1:49:00	37	12,1	10
1:50:00	37	12,2	10
1:51:00	37	12,2	10
1:52:00	37	12,2	10
1:53:00	37	12,1	10
1:54:00	37	12,1	10
1:55:00	37	12,1	11
1:56:00	37	12,6	10
1:57:00	37	12,6	10
1:58:00	37	12,6	10
1:59:00	37	12,5	10
2:00:00	37	12,5	10
2:01:00	37	12,5	10
2:02:00	37	12,4	10
2:03:00	37	12,3	10
2:04:00	37	12,4	10
2:05:00	37	12,4	10
2:06:00	37	12,4	10
2:07:00	37	12,4	10
2:08:00	37	12,4	10
2:09:00	37	12,4	10
2:10:00	37	12,3	10
2:11:00	37	12,3	10
2:12:00	37	12,3	10
2:13:00	37	12,3	10
2:14:00	37	12,3	10
2:15:00	37	12,3	10
2:16:00	37	12,2	11
2:17:00	37	12,3	10
2:18:00	37	12,2	10
2:19:00	37	12,2	10
2:20:00	37	12,3	10
2:21:00	37	12,2	10
2:22:00	37	12,2	10
2:23:00	37	12,2	10
2:24:00	37	12,1	10
2:25:00	37	12,2	10
2:26:00	37	12,1	10
2:27:00	37	12,1	10
2:28:00	37	12,1	10
2:29:00	37	12,1	10
2:30:00	37	12,1	10
2:31:00	37	12,1	11
2:32:00	37	12,3	11
2:33:00	37	12,3	11
2:34:00	37	12,3	12
2:35:00	37	12,2	14
2:36:00	37	12,2	14
2:37:00	37	12,2	13
2:38:00	37	12,2	13
2:39:00	37	12,2	12
2:40:00	37	12,1	11
2:41:00	37	12,1	11
2:42:00	37	12,1	11
2:43:00	37	12,1	11
2:44:00	37	12,1	11
2:45:00	37	12,1	11
2:46:00	37	12,4	11
2:47:00	37	12,4	11
2:48:00	37	12,3	11
2:49:00	37	12,3	11
2:50:00	37	12,3	11
2:51:00	37	12,3	11
2:52:00	37	12,3	12
2:53:00	37	12,3	12
2:54:00	38	12,3	12
2:55:00	38	12,2	12
2:56:00	37	12,2	12
2:57:00	37	12,2	12
2:58:00	38	12,2	11
2:59:00	37	12,1	10
3:00:00	37	12,1	11
3:01:00	37	12,1	11
3:02:00	37	12,1	11
3:03:00	37	12,1	11
3:04:00	37	12,1	11
3:05:00	37	12,4	11
3:06:00	37	12,3	10
3:07:00	37	12,3	10
3:08:00	37	12,4	8
3:09:00	37	12,3	9
3:10:00	37	12,3	9
3:11:00	37	12,2	9
3:12:00	37	12,2	8
3:13:00	37	12,1	9
3:14:00	38	12,1	9
3:15:00	38	12,3	8
3:16:00	38	12,3	8
3:17:00	38	12,3	8
3:18:00	38	12,3	8
3:19:00	38	12,2	8
3:20:00	38	12,2	8
3:21:00	38	12,2	8
3:22:00	38	12,1	8
3:23:00	38	12,3	29
3:24:00	38	12,2	27
3:25:00	38	12,2	26
3:26:00	38	12,1	27
3:27:00	38	12,1	25
3:28:00	38	12,5	25
3:29:00	38	12,5	24
3:30:00	38	12,4	22
3:31:00	38	12,4	22
3:32:00	38	12,4	22
3:33:00	38	12,4	22
3:34:00	38	12,3	21
3:35:00	38	12,3	21
3:36:00	38	12,3	22
3:37:00	38	12,2	22
3:38:00	38	12,3	16
3:39:00	38	12,2	16
3:40:00	38	12,1	16
3:41:00	38	12,1	16
3:42:00	38	12,1	16
3:43:00	38	12,1	16
3:44:00	39	12,4	16
3:45:00	38	12,3	16
3:46:00	38	12,3	16
3:47:00	39	12,3	16
3:48:00	39	12,3	16
3:49:00	38	12,2	16
3:50:00	38	12,2	16
3:51:00	38	12,2	16
3:52:00	38	12,2	16
3:53:00	39	12,4	20
3:54:00	38	12,3	20
3:55:00	38	12,3	20
3:56:00	38	12,2	20
3:57:00	38	12,2	20
3:58:00	38	12,2	20
3:59:00	38	12,2	20
4:00:00	38	12,1	20
4:01:00	39	12,1	20
4:02:00	38	12,1	20
4:03:00	38	12,1	19
4:04:00	38	12,1	19
4:05:00	39	12,5	19
4:06:00	38	12,4	19
4:07:00	38	12,4	19
4:08:00	38	12,4	22
4:09:00	38	12,4	22
4:10:00	38	12,3	22
4:11:00	38	12,3	22
4:12:00	38	12,2	22
4:13:00	38	12,2	22
4:14:00	38	12,1	22
4:15:00	38	12,1	22
4:16:00	38	12,1	22
4:17:00	38	12,1	22
4:18:00	38	12,1	22
4:19:00	38	12,1	22
4:20:00	38	12,2	22
4:21:00	38	12,2	22
4:22:00	38	12,1	22
4:23:00	38	12,1	33
4:24:00	38	12,5	33
4:25:00	38	12,5	33
4:26:00	38	12,4	33
4:27:00	38	12,4	33
4:28:00	38	12,3	33
4:29:00	38	12,3	33
4:30:00	38	12,3	33
4:31:00	38	12,2	33
4:32:00	38	12,2	33
4:33:00	38	12,2	33
4:34:00	38	12,1	33
4:35:00	38	12,1	33
4:36:00	38	12,1	33
4:37:00	38	12,5	33
4:38:00	38	12,4	39
4:39:00	38	3,7	38
4:40:00	38	3,8	38
4:41:00	38	3,6	37
4:42:00	38	0,8	38
4:43:00	38	0,7	38
4:44:00	35	0,2	46
4:45:00	32	0,1	-0
4:46:00	30	0,1	0
4:47:00	29	0,1	0
4:48:00	28	0,2	-0
4:49:00	27	0,2	-1

File: project-root/data/Data Acquisition/Data Acquisition/2008 year (310)/Con 2 Tomsk China G1420+1.5%Gel+1.5%SMS+0.2%R-7 (86C).txt
--Test Summary--
Full Path and File Name	
Instrument Name	7222-2
Instrument Type	Model 7222 Consistometer
Instrument Serial Number	128
Test Start Date	11.07.2008
Test Start Time	17:54:11
Test Stop Date	11.07.2008
Test Stop Time	21:22:12
Test Length	3:28:01
Final Sample Time Offset	3:28:00
Controller Schedule Name	
Sampling Period	60 seconds
Comments	T: 86C (55); P: 35MPa (55). Dryblend
Information	WellID	187-3
Information	Customer	Tomsk
Information	CementClass	G (China)
Information	CementMfr	Dykerhoff
Information	Additives	1.5%SMS+1.5%Gel+0.2%R-7
Information	Density	1420
Information	BHCT	86
Information	BHST	113
Information	FluidLoss	n/a
Information	JobType	168 mm csg production
Calculated Value	30Bc - TT	2:42:00
Calculated Value	70Bc - TT	3:28:00
Calculated Value	100Bc - TT	N/A
Initial Temperature (°C)	28 °C
Final Temperature (°C)	84 °C
Initial Pressure (MPa)	2,0 MPa
Final Pressure (MPa)	35,1 MPa
Initial Consistency (Bc)	18 Bc
Final Consistency (Bc)	72 Bc
--Data--
Time (HH:MM:SS)	Temperature (°C)	Pressure (MPa)	Consistency (Bc)
0:00:00	28	2,0	18
0:01:00	28	3,1	15
0:02:00	28	3,9	11
0:03:00	28	4,4	10
0:04:00	30	4,9	9
0:05:00	31	5,4	9
0:06:00	32	6,0	8
0:07:00	34	6,6	8
0:08:00	35	7,5	8
0:09:00	36	8,1	8
0:10:00	38	8,7	9
0:11:00	39	9,3	9
0:12:00	40	9,9	10
0:13:00	41	10,4	10
0:14:00	42	11,0	10
0:15:00	43	11,6	10
0:16:00	44	12,0	11
0:17:00	45	12,9	11
0:18:00	46	13,6	12
0:19:00	47	13,6	11
0:20:00	48	14,4	12
0:21:00	49	15,1	17
0:22:00	50	15,9	13
0:23:00	51	16,3	15
0:24:00	53	17,1	13
0:25:00	54	17,4	13
0:26:00	55	18,1	12
0:27:00	56	18,9	12
0:28:00	57	19,5	12
0:29:00	58	20,1	12
0:30:00	59	20,7	12
0:31:00	60	21,4	13
0:32:00	61	21,5	12
0:33:00	62	22,0	12
0:34:00	63	22,5	12
0:35:00	64	23,1	12
0:36:00	65	23,8	12
0:37:00	66	24,4	12
0:38:00	67	24,8	12
0:39:00	69	25,5	13
0:40:00	69	26,1	13
0:41:00	70	26,9	13
0:42:00	72	27,4	14
0:43:00	73	28,0	14
0:44:00	74	28,7	15
0:45:00	75	29,0	15
0:46:00	76	29,8	15
0:47:00	77	30,4	21
0:48:00	78	31,0	20
0:49:00	79	31,5	18
0:50:00	80	32,3	18
0:51:00	81	32,8	17
0:52:00	82	33,2	17
0:53:00	83	34,2	17
0:54:00	84	35,0	17
0:55:00	85	35,7	17
0:56:00	86	35,3	16
0:57:00	87	35,0	16
0:58:00	87	35,0	16
0:59:00	88	35,0	16
1:00:00	87	35,0	16
1:01:00	87	35,1	15
1:02:00	87	35,1	15
1:03:00	86	35,0	16
1:04:00	86	35,3	16
1:05:00	86	35,1	16
1:06:00	86	35,1	16
1:07:00	86	35,3	16
1:08:00	85	35,2	16
1:09:00	85	35,1	15
1:10:00	85	35,1	15
1:11:00	85	35,2	15
1:12:00	85	35,1	15
1:13:00	85	35,2	15
1:14:00	85	35,2	15
1:15:00	85	35,3	15
1:16:00	85	35,2	15
1:17:00	85	35,2	15
1:18:00	85	35,3	15
1:19:00	85	35,2	15
1:20:00	85	35,3	14
1:21:00	85	35,3	14
1:22:00	85	35,3	14
1:23:00	85	35,3	14
1:24:00	85	35,3	14
1:25:00	85	35,2	14
1:26:00	85	35,3	14
1:27:00	85	35,3	14
1:28:00	85	35,3	14
1:29:00	85	35,3	15
1:30:00	85	35,3	15
1:31:00	85	35,3	14
1:32:00	85	35,3	14
1:33:00	85	35,3	14
1:34:00	85	35,3	14
1:35:00	85	35,3	15
1:36:00	85	35,3	15
1:37:00	85	35,3	15
1:38:00	85	35,4	15
1:39:00	85	35,4	14
1:40:00	85	35,3	14
1:41:00	85	35,4	14
1:42:00	85	35,3	14
1:43:00	85	35,3	14
1:44:00	85	35,3	14
1:45:00	85	35,3	13
1:46:00	85	35,3	13
1:47:00	85	35,3	13
1:48:00	85	35,3	13
1:49:00	85	35,3	13
1:50:00	85	35,2	13
1:51:00	85	35,2	13
1:52:00	85	35,2	13
1:53:00	85	35,2	13
1:54:00	85	35,2	13
1:55:00	85	35,2	13
1:56:00	85	35,2	13
1:57:00	85	35,2	13
1:58:00	85	35,1	13
1:59:00	85	35,1	13
2:00:00	85	35,0	13
2:01:00	85	35,2	13
2:02:00	85	35,2	13
2:03:00	85	35,2	13
2:04:00	85	35,2	13
2:05:00	85	35,1	13
2:06:00	85	35,0	13
2:07:00	85	35,1	13
2:08:00	85	35,0	13
2:09:00	85	35,3	13
2:10:00	85	35,3	13
2:11:00	85	35,4	14
2:12:00	85	35,3	14
2:13:00	85	35,2	14
2:14:00	85	35,2	14
2:15:00	85	35,1	14
2:16:00	85	35,1	14
2:17:00	85	35,1	15
2:18:00	85	35,1	15
2:19:00	85	35,1	15
2:20:00	85	35,2	15
2:21:00	85	35,2	16
2:22:00	85	35,2	17
2:23:00	85	35,2	17
2:24:00	85	35,2	17
2:25:00	85	35,1	17
2:26:00	85	35,0	17
2:27:00	85	35,3	17
2:28:00	85	35,3	17
2:29:00	85	35,3	17
2:30:00	85	35,2	17
2:31:00	85	35,2	19
2:32:00	85	35,1	19
2:33:00	85	35,1	19
2:34:00	85	35,0	20
2:35:00	85	35,2	20
2:36:00	85	35,2	21
2:37:00	85	35,1	21
2:38:00	85	35,1	22
2:39:00	85	35,2	22
2:40:00	85	35,1	26
2:41:00	85	35,1	39
2:42:00	85	35,2	39
2:43:00	85	35,2	39
2:44:00	85	35,1	39
2:45:00	85	35,1	39
2:46:00	85	35,1	39
2:47:00	85	35,2	39
2:48:00	85	35,2	39
2:49:00	85	35,2	39
2:50:00	85	35,1	39
2:51:00	85	35,0	39
2:52:00	85	35,2	39
2:53:00	84	35,2	39
2:54:00	85	35,1	42
2:55:00	85	35,1	42
2:56:00	84	35,1	42
2:57:00	85	35,0	42
2:58:00	85	35,1	43
2:59:00	85	35,2	43
3:00:00	85	35,2	43
3:01:00	85	35,1	44
3:02:00	85	35,1	43
3:03:00	84	35,1	42
3:04:00	85	35,3	45
3:05:00	85	35,2	45
3:06:00	85	35,2	44
3:07:00	85	35,1	45
3:08:00	84	35,3	49
3:09:00	84	35,2	50
3:10:00	85	35,1	51
3:11:00	85	35,1	52
3:12:00	85	35,2	53
3:13:00	84	35,1	54
3:14:00	85	35,1	56
3:15:00	85	35,0	57
3:16:00	85	35,3	57
3:17:00	84	35,2	58
3:18:00	84	35,2	59
3:19:00	85	35,2	59
3:20:00	84	35,1	60
3:21:00	84	35,1	60
3:22:00	84	35,0	61
3:23:00	85	35,3	65
3:24:00	85	35,2	68
3:25:00	85	35,1	69
3:26:00	84	35,2	70
3:27:00	84	35,2	71
3:28:00	84	35,1	72

File: project-root/data/Data Acquisition/Data Acquisition/2008 year (310)/Con 2 Tomsk China(196-3) G1420+1.25%Gel+1.25%SMS+0.2%R-7 (86C).txt
--Test Summary--
Full Path and File Name	
Instrument Name	7222-2
Instrument Type	Model 7222 Consistometer
Instrument Serial Number	128
Test Start Date	30.07.2008
Test Start Time	11:12:46
Test Stop Date	30.07.2008
Test Stop Time	16:46:15
Test Length	5:33:29
Final Sample Time Offset	5:33:00
Controller Schedule Name	
Sampling Period	60 seconds
Comments	T:86C(62);P:38MPa(62) Dry blending
Information	WellID	Tomsk
Information	Customer	Rus Imperial Group (Tomsk)
Information	CementClass	G (China)
Information	CementMfr	n/a
Information	Additives	1.25%SMS+1.25%Gel+0.2%R-7
Information	Density	1420
Information	BHCT	86
Information	BHST	113
Information	FluidLoss	n/a
Information	JobType	168 mm csg production
Calculated Value	30Bc - TT	N/A
Calculated Value	70Bc - TT	N/A
Calculated Value	100Bc - TT	N/A
Initial Temperature (°C)	24 °C
Final Temperature (°C)	84 °C
Initial Pressure (MPa)	3,8 MPa
Final Pressure (MPa)	38,5 MPa
Initial Consistency (Bc)	10 Bc
Final Consistency (Bc)	1 Bc
--Data--
Time (HH:MM:SS)	Temperature (°C)	Pressure (MPa)	Consistency (Bc)
0:00:00	24	3,8	10
0:01:00	25	4,4	13
0:02:00	25	4,9	20
0:03:00	26	5,4	29
0:04:00	28	6,2	13
0:05:00	29	6,6	14
0:06:00	30	7,1	19
0:07:00	32	7,9	22
0:08:00	33	8,1	16
0:09:00	34	8,8	15
0:10:00	35	9,4	14
0:11:00	37	10,0	18
0:12:00	38	10,8	12
0:13:00	39	10,8	12
0:14:00	40	11,7	14
0:15:00	41	12,5	8
0:16:00	41	13,0	12
0:17:00	43	13,3	9
0:18:00	44	14,2	7
0:19:00	45	14,7	12
0:20:00	46	15,0	8
0:21:00	47	15,8	5
0:22:00	47	16,6	4
0:23:00	48	16,7	5
0:24:00	49	17,5	5
0:25:00	50	18,4	10
0:26:00	51	18,9	14
0:27:00	52	19,2	13
0:28:00	53	20,0	13
0:29:00	54	20,1	6
0:30:00	55	21,0	15
0:31:00	56	21,5	9
0:32:00	57	22,4	7
0:33:00	58	22,8	8
0:34:00	59	23,6	7
0:35:00	60	24,1	5
0:36:00	61	24,5	4
0:37:00	62	25,0	18
0:38:00	63	25,4	6
0:39:00	64	26,3	6
0:40:00	65	26,4	12
0:41:00	66	27,3	5
0:42:00	67	27,4	20
0:43:00	68	28,4	10
0:44:00	69	29,4	7
0:45:00	70	29,4	13
0:46:00	71	30,4	15
0:47:00	72	30,7	10
0:48:00	73	31,6	9
0:49:00	74	31,8	5
0:50:00	75	32,7	5
0:51:00	76	33,1	14
0:52:00	77	34,0	7
0:53:00	78	34,2	9
0:54:00	79	35,0	8
0:55:00	80	35,3	8
0:56:00	81	36,3	8
0:57:00	82	36,7	12
0:58:00	83	36,9	9
0:59:00	84	37,9	10
1:00:00	85	38,3	7
1:01:00	86	38,6	5
1:02:00	87	38,5	6
1:03:00	87	38,0	10
1:04:00	88	38,1	8
1:05:00	87	38,2	5
1:06:00	87	38,0	5
1:07:00	87	38,0	5
1:08:00	87	38,2	5
1:09:00	86	38,1	5
1:10:00	86	38,1	5
1:11:00	86	38,2	5
1:12:00	86	38,2	5
1:13:00	85	38,2	6
1:14:00	85	38,2	6
1:15:00	85	38,2	5
1:16:00	85	38,3	5
1:17:00	85	38,3	5
1:18:00	85	38,4	5
1:19:00	85	38,5	5
1:20:00	85	38,5	5
1:21:00	85	38,5	5
1:22:00	85	38,5	6
1:23:00	85	38,5	6
1:24:00	85	38,5	6
1:25:00	85	38,6	6
1:26:00	85	38,6	6
1:27:00	85	38,6	5
1:28:00	85	38,6	5
1:29:00	85	38,7	5
1:30:00	85	38,7	5
1:31:00	85	38,8	5
1:32:00	85	38,1	7
1:33:00	85	38,1	7
1:34:00	85	38,1	7
1:35:00	85	38,1	7
1:36:00	85	38,1	8
1:37:00	85	38,1	7
1:38:00	85	38,2	7
1:39:00	85	38,2	7
1:40:00	85	38,2	7
1:41:00	85	38,2	7
1:42:00	85	38,2	7
1:43:00	85	38,2	8
1:44:00	85	38,2	7
1:45:00	85	38,2	8
1:46:00	85	38,2	7
1:47:00	85	38,2	6
1:48:00	85	38,2	6
1:49:00	85	38,3	6
1:50:00	85	38,2	6
1:51:00	85	38,2	7
1:52:00	85	38,2	6
1:53:00	85	38,2	6
1:54:00	85	38,2	6
1:55:00	85	38,3	6
1:56:00	85	38,3	6
1:57:00	85	38,2	6
1:58:00	85	38,2	6
1:59:00	85	38,2	6
2:00:00	85	38,1	6
2:01:00	85	38,1	6
2:02:00	85	38,1	6
2:03:00	85	38,1	6
2:04:00	85	38,1	6
2:05:00	85	38,1	6
2:06:00	85	38,2	6
2:07:00	85	38,2	6
2:08:00	85	38,2	6
2:09:00	85	38,2	6
2:10:00	85	38,2	6
2:11:00	85	38,2	6
2:12:00	85	38,2	6
2:13:00	85	38,2	6
2:14:00	85	38,2	6
2:15:00	85	38,2	6
2:16:00	85	38,1	6
2:17:00	85	38,2	6
2:18:00	85	38,1	6
2:19:00	85	38,2	6
2:20:00	85	38,1	7
2:21:00	85	38,1	7
2:22:00	85	38,0	7
2:23:00	85	38,1	7
2:24:00	85	38,1	7
2:25:00	85	38,1	7
2:26:00	85	38,1	7
2:27:00	85	38,1	7
2:28:00	85	38,1	8
2:29:00	85	38,2	8
2:30:00	85	38,2	8
2:31:00	85	38,1	8
2:32:00	85	38,1	8
2:33:00	85	38,1	8
2:34:00	85	38,2	8
2:35:00	85	38,2	8
2:36:00	85	38,2	8
2:37:00	85	38,2	8
2:38:00	85	38,2	8
2:39:00	85	38,2	8
2:40:00	85	38,2	8
2:41:00	85	38,1	8
2:42:00	85	38,1	7
2:43:00	85	38,2	7
2:44:00	85	38,1	7
2:45:00	85	38,1	7
2:46:00	85	38,0	7
2:47:00	85	38,3	8
2:48:00	85	38,3	7
2:49:00	85	38,3	7
2:50:00	85	38,3	7
2:51:00	85	38,2	7
2:52:00	85	38,2	7
2:53:00	85	38,2	7
2:54:00	85	38,2	7
2:55:00	85	38,2	7
2:56:00	85	38,2	7
2:57:00	85	38,2	7
2:58:00	85	38,2	7
2:59:00	85	38,1	7
3:00:00	85	38,1	7
3:01:00	85	38,1	7
3:02:00	85	38,1	7
3:03:00	85	38,1	7
3:04:00	85	38,1	7
3:05:00	85	38,1	7
3:06:00	85	38,1	7
3:07:00	85	38,1	7
3:08:00	85	38,1	7
3:09:00	85	38,1	7
3:10:00	85	38,0	7
3:11:00	85	38,0	7
3:12:00	85	38,3	7
3:13:00	85	38,2	7
3:14:00	85	38,2	7
3:15:00	85	38,2	7
3:16:00	85	38,2	7
3:17:00	85	38,2	7
3:18:00	85	38,2	7
3:19:00	85	38,1	8
3:20:00	85	38,2	7
3:21:00	85	38,2	7
3:22:00	85	38,2	6
3:23:00	85	38,2	7
3:24:00	85	38,1	7
3:25:00	85	38,1	7
3:26:00	85	38,0	7
3:27:00	85	38,2	7
3:28:00	85	38,2	7
3:29:00	85	38,2	7
3:30:00	85	38,2	7
3:31:00	85	38,1	7
3:32:00	85	38,1	7
3:33:00	85	38,1	7
3:34:00	85	38,1	7
3:35:00	85	38,3	7
3:36:00	85	38,2	8
3:37:00	85	38,1	8
3:38:00	85	38,0	8
3:39:00	85	38,1	8
3:40:00	85	38,1	8
3:41:00	85	38,1	8
3:42:00	85	38,1	8
3:43:00	85	38,2	8
3:44:00	85	38,2	8
3:45:00	85	38,1	8
3:46:00	85	38,1	8
3:47:00	85	38,2	8
3:48:00	85	38,1	8
3:49:00	85	38,1	9
3:50:00	85	38,1	9
3:51:00	85	38,0	9
3:52:00	85	38,1	9
3:53:00	85	38,1	9
3:54:00	85	38,0	9
3:55:00	85	38,2	9
3:56:00	85	38,1	9
3:57:00	85	38,1	9
3:58:00	85	38,0	9
3:59:00	85	38,3	9
4:00:00	85	38,2	10
4:01:00	85	38,1	10
4:02:00	85	38,0	10
4:03:00	85	38,3	10
4:04:00	85	38,3	10
4:05:00	85	38,2	10
4:06:00	85	38,2	10
4:07:00	85	38,1	10
4:08:00	85	38,1	10
4:09:00	85	38,2	8
4:10:00	85	38,1	7
4:11:00	86	38,0	7
4:12:00	86	38,0	12
4:13:00	86	38,0	9
4:14:00	86	38,2	14
4:15:00	87	38,0	15
4:16:00	87	38,0	15
4:17:00	87	38,1	15
4:18:00	87	38,1	10
4:19:00	87	38,2	7
4:20:00	87	38,0	16
4:21:00	87	38,2	16
4:22:00	87	38,1	16
4:23:00	87	38,0	16
4:24:00	87	38,2	12
4:25:00	87	38,1	16
4:26:00	87	38,2	22
4:27:00	86	38,0	13
4:28:00	86	38,1	14
4:29:00	86	38,1	14
4:30:00	86	38,0	9
4:31:00	86	38,0	9
4:32:00	86	38,0	9
4:33:00	85	38,0	9
4:34:00	85	38,1	9
4:35:00	85	38,0	16
4:36:00	85	38,2	10
4:37:00	85	38,3	10
4:38:00	84	38,4	10
4:39:00	84	38,7	10
4:40:00	84	38,6	9
4:41:00	84	38,5	5
4:42:00	84	38,6	10
4:43:00	84	37,6	2
4:44:00	84	38,3	2
4:45:00	83	38,7	2
4:46:00	83	38,7	3
4:47:00	83	38,6	1
4:48:00	83	38,7	1
4:49:00	83	38,5	1
4:50:00	83	38,4	1
4:51:00	84	38,7	1
4:52:00	84	38,2	1
4:53:00	84	38,2	1
4:54:00	85	38,6	1
4:55:00	85	38,7	1
4:56:00	86	38,4	1
4:57:00	86	38,2	1
4:58:00	87	37,9	1
4:59:00	88	38,0	1
5:00:00	88	38,1	1
5:01:00	88	37,9	1
5:02:00	89	38,0	1
5:03:00	90	38,0	1
5:04:00	90	38,1	1
5:05:00	90	38,1	1
5:06:00	90	38,2	1
5:07:00	90	38,0	1
5:08:00	90	38,1	1
5:09:00	91	38,0	1
5:10:00	90	38,1	1
5:11:00	90	38,1	1
5:12:00	90	38,0	1
5:13:00	90	38,2	1
5:14:00	90	38,1	1
5:15:00	89	38,0	1
5:16:00	89	38,1	1
5:17:00	89	38,0	1
5:18:00	89	38,2	1
5:19:00	88	38,1	1
5:20:00	88	38,1	1
5:21:00	88	38,1	1
5:22:00	88	38,1	1
5:23:00	87	38,2	1
5:24:00	87	38,1	1
5:25:00	87	38,1	1
5:26:00	86	38,1	1
5:27:00	86	38,1	1
5:28:00	86	38,2	1
5:29:00	85	38,3	1
5:30:00	85	38,6	1
5:31:00	85	38,6	1
5:32:00	85	38,6	1
5:33:00	84	38,5	1

File: project-root/data/Data Acquisition/Data Acquisition/2008 year (310)/Con 2 Tomsk G1420+0.15%FL+40%Trepel(86C).txt
--Test Summary--
Full Path and File Name	
Instrument Name	7222-2
Instrument Type	Model 7222 Consistometer
Instrument Serial Number	128
Test Start Date	19.08.2008
Test Start Time	9:46:45
Test Stop Date	19.08.2008
Test Stop Time	14:50:46
Test Length	5:04:01
Final Sample Time Offset	5:04:00
Controller Schedule Name	
Sampling Period	60 seconds
Comments	T:86C(63);P:35(63);Dry blending
Information	WellID	Tomsk
Information	Customer	Rus Imperial Group (Tomsk)
Information	CementClass	G (China)
Information	CementMfr	China
Information	Additives	0.15%FL+40%Trepel
Information	Density	1420
Information	BHCT	86
Information	BHST	
Information	FluidLoss	n/a
Information	JobType	
Calculated Value	30Bc - TT	N/A
Calculated Value	70Bc - TT	N/A
Calculated Value	100Bc - TT	N/A
Initial Temperature (°C)	27 °C
Final Temperature (°C)	90 °C
Initial Pressure (MPa)	2,3 MPa
Final Pressure (MPa)	35,0 MPa
Initial Consistency (Bc)	2 Bc
Final Consistency (Bc)	3 Bc
--Data--
Time (HH:MM:SS)	Temperature (°C)	Pressure (MPa)	Consistency (Bc)
0:00:00	27	2,3	2
0:01:00	28	3,2	3
0:02:00	28	4,1	3
0:03:00	29	4,1	3
0:04:00	30	5,1	3
0:05:00	31	5,2	3
0:06:00	32	5,9	3
0:07:00	33	5,9	3
0:08:00	34	6,9	3
0:09:00	35	6,9	3
0:10:00	36	7,5	3
0:11:00	37	8,8	3
0:12:00	38	9,3	3
0:13:00	39	9,6	3
0:14:00	40	9,4	3
0:15:00	41	10,7	3
0:16:00	42	10,3	4
0:17:00	43	11,6	4
0:18:00	44	12,4	3
0:19:00	45	12,8	4
0:20:00	46	13,1	4
0:21:00	47	13,9	4
0:22:00	48	14,3	4
0:23:00	49	13,5	4
0:24:00	50	15,4	4
0:25:00	50	15,2	4
0:26:00	51	16,4	4
0:27:00	52	16,5	4
0:28:00	53	17,5	4
0:29:00	54	17,4	4
0:30:00	55	17,3	4
0:31:00	56	19,0	4
0:32:00	57	19,3	4
0:33:00	58	20,2	4
0:34:00	58	20,5	4
0:35:00	59	20,9	4
0:36:00	60	21,9	4
0:37:00	61	22,0	4
0:38:00	62	22,8	4
0:39:00	63	23,1	4
0:40:00	64	23,7	5
0:41:00	65	24,4	5
0:42:00	66	24,8	5
0:43:00	67	25,0	5
0:44:00	68	25,8	5
0:45:00	69	25,7	5
0:46:00	70	26,9	5
0:47:00	71	27,3	5
0:48:00	72	27,6	5
0:49:00	72	28,3	5
0:50:00	73	28,9	5
0:51:00	74	29,5	5
0:52:00	75	30,2	5
0:53:00	76	30,4	5
0:54:00	77	31,2	5
0:55:00	78	31,6	5
0:56:00	79	32,3	5
0:57:00	80	32,4	5
0:58:00	81	33,3	5
0:59:00	82	33,4	5
1:00:00	83	34,0	5
1:01:00	83	34,3	5
1:02:00	84	35,1	5
1:03:00	86	35,5	5
1:04:00	86	35,3	5
1:05:00	87	35,2	4
1:06:00	87	35,2	4
1:07:00	87	35,0	5
1:08:00	87	35,4	5
1:09:00	87	35,4	5
1:10:00	86	35,3	5
1:11:00	86	35,2	5
1:12:00	86	35,1	5
1:13:00	86	35,1	5
1:14:00	86	35,2	5
1:15:00	86	35,1	5
1:16:00	86	35,1	5
1:17:00	86	35,2	5
1:18:00	85	35,2	5
1:19:00	86	35,1	5
1:20:00	85	35,2	6
1:21:00	85	35,3	6
1:22:00	85	35,2	6
1:23:00	85	35,1	6
1:24:00	85	35,0	6
1:25:00	85	35,1	6
1:26:00	85	35,1	6
1:27:00	85	35,1	6
1:28:00	85	35,1	7
1:29:00	85	35,1	7
1:30:00	85	35,1	7
1:31:00	85	35,1	7
1:32:00	85	35,1	7
1:33:00	85	35,1	7
1:34:00	85	35,1	8
1:35:00	85	35,1	8
1:36:00	85	35,1	8
1:37:00	85	35,1	8
1:38:00	85	35,1	8
1:39:00	85	35,0	8
1:40:00	85	35,1	8
1:41:00	85	35,1	8
1:42:00	85	35,1	8
1:43:00	85	35,1	8
1:44:00	85	35,1	8
1:45:00	85	35,1	8
1:46:00	85	35,1	8
1:47:00	85	35,1	8
1:48:00	85	35,0	8
1:49:00	85	35,4	8
1:50:00	85	35,3	8
1:51:00	85	35,3	8
1:52:00	85	35,3	8
1:53:00	85	35,3	8
1:54:00	85	35,3	8
1:55:00	85	35,3	8
1:56:00	85	35,3	8
1:57:00	85	35,3	9
1:58:00	85	35,3	9
1:59:00	85	35,3	9
2:00:00	85	35,3	9
2:01:00	85	35,2	9
2:02:00	85	35,2	9
2:03:00	85	35,2	9
2:04:00	85	35,2	9
2:05:00	85	35,2	9
2:06:00	85	35,2	9
2:07:00	85	35,2	9
2:08:00	85	35,2	9
2:09:00	85	35,1	9
2:10:00	85	35,1	9
2:11:00	85	35,1	9
2:12:00	85	35,1	9
2:13:00	85	35,0	9
2:14:00	85	35,2	9
2:15:00	85	35,1	9
2:16:00	85	35,1	9
2:17:00	85	35,1	9
2:18:00	85	35,1	9
2:19:00	85	35,1	9
2:20:00	85	35,1	9
2:21:00	85	35,0	9
2:22:00	85	35,2	9
2:23:00	85	35,3	9
2:24:00	85	35,2	9
2:25:00	85	35,2	10
2:26:00	85	35,1	10
2:27:00	85	35,1	10
2:28:00	85	35,2	10
2:29:00	85	35,1	10
2:30:00	85	35,1	10
2:31:00	85	35,0	10
2:32:00	85	35,1	10
2:33:00	85	35,2	10
2:34:00	85	35,1	10
2:35:00	85	35,1	10
2:36:00	85	35,1	10
2:37:00	85	35,2	10
2:38:00	85	35,2	11
2:39:00	85	35,1	11
2:40:00	85	35,3	11
2:41:00	85	35,3	11
2:42:00	85	35,2	11
2:43:00	85	35,3	11
2:44:00	85	35,2	11
2:45:00	85	35,2	11
2:46:00	85	35,2	11
2:47:00	85	35,2	11
2:48:00	85	35,1	11
2:49:00	85	35,1	11
2:50:00	85	35,1	11
2:51:00	85	35,1	11
2:52:00	85	35,1	11
2:53:00	85	35,1	11
2:54:00	85	35,2	11
2:55:00	85	35,1	11
2:56:00	85	35,1	11
2:57:00	85	35,1	11
2:58:00	85	35,1	11
2:59:00	85	35,1	11
3:00:00	85	35,0	11
3:01:00	85	35,2	11
3:02:00	85	35,2	11
3:03:00	85	35,1	11
3:04:00	85	35,1	11
3:05:00	85	35,1	11
3:06:00	85	35,1	11
3:07:00	85	35,1	11
3:08:00	85	35,0	11
3:09:00	85	35,1	11
3:10:00	85	35,1	11
3:11:00	85	35,1	11
3:12:00	85	35,0	11
3:13:00	85	35,2	11
3:14:00	85	35,2	11
3:15:00	85	35,1	11
3:16:00	85	35,1	11
3:17:00	85	35,1	11
3:18:00	85	35,1	11
3:19:00	85	35,0	11
3:20:00	85	35,2	11
3:21:00	85	35,3	11
3:22:00	85	35,3	11
3:23:00	85	35,2	11
3:24:00	85	35,1	11
3:25:00	85	35,1	11
3:26:00	85	35,1	11
3:27:00	85	35,2	11
3:28:00	85	35,1	11
3:29:00	85	35,1	11
3:30:00	85	35,1	11
3:31:00	85	35,1	11
3:32:00	85	35,1	11
3:33:00	85	35,2	11
3:34:00	85	35,2	11
3:35:00	85	35,2	11
3:36:00	85	35,2	11
3:37:00	85	35,2	11
3:38:00	85	35,2	11
3:39:00	85	35,1	11
3:40:00	85	35,0	11
3:41:00	85	35,2	11
3:42:00	85	35,2	11
3:43:00	85	35,2	11
3:44:00	85	35,1	11
3:45:00	85	35,1	11
3:46:00	85	35,2	11
3:47:00	85	35,2	11
3:48:00	85	35,2	11
3:49:00	85	35,1	11
3:50:00	85	35,1	11
3:51:00	85	35,1	11
3:52:00	85	35,2	11
3:53:00	85	35,2	11
3:54:00	85	35,1	11
3:55:00	85	35,1	11
3:56:00	85	35,0	11
3:57:00	85	35,3	11
3:58:00	85	35,3	11
3:59:00	85	35,2	11
4:00:00	85	35,2	12
4:01:00	85	35,2	12
4:02:00	85	35,2	12
4:03:00	85	35,1	12
4:04:00	85	35,1	12
4:05:00	85	35,2	12
4:06:00	85	35,1	12
4:07:00	85	35,1	12
4:08:00	85	35,1	12
4:09:00	85	35,1	12
4:10:00	85	35,1	12
4:11:00	85	35,1	12
4:12:00	85	35,0	13
4:13:00	85	35,1	13
4:14:00	85	35,1	13
4:15:00	85	35,1	13
4:16:00	85	35,1	14
4:17:00	85	35,1	4
4:18:00	85	35,2	3
4:19:00	85	35,2	3
4:20:00	85	35,1	3
4:21:00	85	35,2	3
4:22:00	85	35,2	3
4:23:00	86	35,3	3
4:24:00	86	34,9	3
4:25:00	85	35,0	3
4:26:00	86	35,1	3
4:27:00	86	35,2	3
4:28:00	85	35,0	3
4:29:00	85	35,1	3
4:30:00	85	35,0	3
4:31:00	85	35,1	3
4:32:00	85	35,1	3
4:33:00	85	35,2	3
4:34:00	84	35,3	3
4:35:00	84	35,5	3
4:36:00	84	35,4	4
4:37:00	84	35,1	3
4:38:00	84	35,7	3
4:39:00	84	35,8	3
4:40:00	84	34,0	3
4:41:00	83	35,3	3
4:42:00	83	35,6	3
4:43:00	83	35,2	3
4:44:00	83	35,5	4
4:45:00	83	35,2	4
4:46:00	83	35,6	4
4:47:00	83	34,1	4
4:48:00	84	35,1	4
4:49:00	84	35,1	4
4:50:00	84	35,7	4
4:51:00	85	35,5	4
4:52:00	85	35,6	3
4:53:00	86	35,4	3
4:54:00	86	35,1	3
4:55:00	87	35,0	3
4:56:00	87	35,0	3
4:57:00	88	35,2	3
4:58:00	88	34,9	3
4:59:00	89	35,1	3
5:00:00	89	35,1	3
5:01:00	89	35,0	3
5:02:00	90	35,0	3
5:03:00	90	35,1	3
5:04:00	90	35,0	3

File: project-root/data/Data Acquisition/Data Acquisition/2008 year (310)/Con 2 Tomsk G1420+0.5%SMS+40%Trepel(37C).txt
--Test Summary--
Full Path and File Name	
Instrument Name	7222-2
Instrument Type	Model 7222 Consistometer
Instrument Serial Number	128
Test Start Date	03.04.2008
Test Start Time	18:57:31
Test Stop Date	04.04.2008
Test Stop Time	4:10:31
Test Length	9:13:00
Final Sample Time Offset	9:13:00
Controller Schedule Name	
Sampling Period	60 seconds
Comments	T:37C(38);12MPa(38);Dry blending;
Information	WellID	3-175
Information	Customer	Tomsk
Information	CementClass	G
Information	CementMfr	Dykerhoff
Information	Additives	0.5%SMS+40%repel
Information	Density	1420
Information	BHCT	37
Information	BHST	46
Information	FluidLoss	n/a
Information	JobType	
Calculated Value	30Bc - TT	4:46:00
Calculated Value	70Bc - TT	9:13:00
Calculated Value	100Bc - TT	N/A
Initial Temperature (°C)	28 °C
Final Temperature (°C)	34 °C
Initial Pressure (MPa)	1,1 MPa
Final Pressure (MPa)	12,6 MPa
Initial Consistency (Bc)	7 Bc
Final Consistency (Bc)	76 Bc
--Data--
Time (HH:MM:SS)	Temperature (°C)	Pressure (MPa)	Consistency (Bc)
0:00:00	28	1,1	7
0:01:00	29	2,4	4
0:02:00	29	2,6	5
0:03:00	29	3,1	4
0:04:00	30	3,2	6
0:05:00	30	3,6	5
0:06:00	31	3,7	6
0:07:00	31	3,9	7
0:08:00	31	4,3	9
0:09:00	31	4,8	5
0:10:00	32	4,8	5
0:11:00	32	5,3	5
0:12:00	32	5,3	5
0:13:00	32	5,8	9
0:14:00	32	5,8	7
0:15:00	32	6,2	6
0:16:00	32	6,3	7
0:17:00	32	6,5	7
0:18:00	32	6,8	6
0:19:00	32	7,2	6
0:20:00	33	7,3	6
0:21:00	33	8,0	6
0:22:00	33	8,4	6
0:23:00	33	8,7	6
0:24:00	33	9,0	6
0:25:00	34	9,3	6
0:26:00	34	9,6	6
0:27:00	34	9,8	6
0:28:00	34	10,0	6
0:29:00	35	10,2	6
0:30:00	35	10,4	6
0:31:00	35	10,6	7
0:32:00	35	10,7	6
0:33:00	36	10,9	6
0:34:00	36	11,2	6
0:35:00	36	11,4	5
0:36:00	37	11,5	6
0:37:00	37	12,2	6
0:38:00	37	12,3	6
0:39:00	37	12,3	7
0:40:00	37	12,2	6
0:41:00	38	12,1	6
0:42:00	38	12,3	6
0:43:00	38	12,2	5
0:44:00	38	12,1	6
0:45:00	38	12,4	6
0:46:00	37	12,3	7
0:47:00	37	12,3	6
0:48:00	37	12,3	6
0:49:00	37	12,3	6
0:50:00	37	12,3	6
0:51:00	37	12,3	6
0:52:00	37	12,3	6
0:53:00	37	12,3	6
0:54:00	37	12,3	6
0:55:00	37	12,3	6
0:56:00	37	12,3	6
0:57:00	37	12,3	6
0:58:00	37	12,3	6
0:59:00	37	12,3	6
1:00:00	37	12,3	6
1:01:00	37	12,3	6
1:02:00	37	12,3	6
1:03:00	37	12,3	7
1:04:00	37	12,3	6
1:05:00	37	12,3	6
1:06:00	37	12,2	7
1:07:00	37	12,3	6
1:08:00	37	12,2	6
1:09:00	37	12,2	6
1:10:00	37	12,2	6
1:11:00	37	12,2	6
1:12:00	37	12,2	6
1:13:00	37	12,2	6
1:14:00	37	12,2	7
1:15:00	37	12,2	7
1:16:00	37	12,2	6
1:17:00	37	12,1	6
1:18:00	37	12,1	6
1:19:00	37	12,1	6
1:20:00	37	12,1	6
1:21:00	37	12,1	6
1:22:00	37	12,1	6
1:23:00	37	12,3	6
1:24:00	37	12,3	6
1:25:00	37	12,2	6
1:26:00	37	12,2	6
1:27:00	37	12,2	6
1:28:00	37	12,2	6
1:29:00	37	12,2	6
1:30:00	37	12,2	6
1:31:00	37	12,2	6
1:32:00	37	12,1	6
1:33:00	37	12,1	6
1:34:00	37	12,1	6
1:35:00	37	12,1	6
1:36:00	37	12,1	6
1:37:00	37	12,1	6
1:38:00	37	12,1	6
1:39:00	37	12,2	6
1:40:00	37	12,1	6
1:41:00	37	12,1	6
1:42:00	37	12,5	6
1:43:00	37	12,5	6
1:44:00	37	12,5	6
1:45:00	37	12,5	6
1:46:00	37	12,5	6
1:47:00	37	12,5	6
1:48:00	37	12,5	6
1:49:00	37	12,5	6
1:50:00	37	12,4	6
1:51:00	37	12,4	6
1:52:00	37	12,4	6
1:53:00	37	12,4	6
1:54:00	37	12,3	6
1:55:00	37	12,3	6
1:56:00	37	12,3	6
1:57:00	37	12,3	6
1:58:00	37	12,3	6
1:59:00	37	12,3	6
2:00:00	37	12,3	6
2:01:00	37	12,3	6
2:02:00	37	12,3	6
2:03:00	37	12,2	6
2:04:00	37	12,2	6
2:05:00	37	12,2	6
2:06:00	37	12,1	6
2:07:00	37	12,2	6
2:08:00	37	12,2	6
2:09:00	37	12,2	6
2:10:00	37	12,2	6
2:11:00	37	12,2	6
2:12:00	37	12,2	6
2:13:00	37	12,1	6
2:14:00	37	12,1	6
2:15:00	37	12,1	6
2:16:00	37	12,1	6
2:17:00	37	12,1	6
2:18:00	37	12,1	6
2:19:00	37	12,1	6
2:20:00	37	12,1	6
2:21:00	37	12,2	6
2:22:00	37	12,1	6
2:23:00	37	12,1	6
2:24:00	37	12,1	5
2:25:00	37	12,1	5
2:26:00	37	12,1	5
2:27:00	37	12,5	6
2:28:00	37	12,5	6
2:29:00	37	12,5	6
2:30:00	37	12,5	6
2:31:00	37	12,4	6
2:32:00	37	12,4	6
2:33:00	37	12,3	6
2:34:00	37	12,3	6
2:35:00	37	12,3	6
2:36:00	37	12,3	6
2:37:00	37	12,3	6
2:38:00	37	12,4	6
2:39:00	37	12,3	7
2:40:00	37	12,3	6
2:41:00	37	12,2	6
2:42:00	37	12,2	6
2:43:00	37	12,2	6
2:44:00	37	12,2	6
2:45:00	37	12,2	6
2:46:00	37	12,2	6
2:47:00	37	12,2	6
2:48:00	37	12,2	6
2:49:00	37	12,2	6
2:50:00	37	12,1	6
2:51:00	37	12,1	6
2:52:00	37	12,1	6
2:53:00	37	12,1	6
2:54:00	37	12,1	6
2:55:00	37	12,4	6
2:56:00	37	12,3	7
2:57:00	37	12,4	7
2:58:00	37	12,4	7
2:59:00	37	12,4	6
3:00:00	37	12,4	6
3:01:00	37	12,4	6
3:02:00	37	12,3	6
3:03:00	38	12,2	6
3:04:00	38	12,2	6
3:05:00	38	12,1	6
3:06:00	38	12,1	6
3:07:00	38	12,3	6
3:08:00	38	12,2	6
3:09:00	38	12,2	6
3:10:00	38	12,2	6
3:11:00	38	12,1	6
3:12:00	38	12,1	6
3:13:00	38	12,1	6
3:14:00	38	12,3	6
3:15:00	38	12,2	19
3:16:00	38	12,2	15
3:17:00	38	12,2	15
3:18:00	38	12,1	15
3:19:00	38	12,1	15
3:20:00	38	12,4	15
3:21:00	38	12,3	15
3:22:00	38	12,3	15
3:23:00	38	12,3	15
3:24:00	38	12,2	15
3:25:00	38	12,2	15
3:26:00	38	12,2	15
3:27:00	38	12,1	15
3:28:00	38	12,1	15
3:29:00	38	12,1	15
3:30:00	38	12,1	22
3:31:00	38	12,2	19
3:32:00	38	12,1	19
3:33:00	38	12,6	19
3:34:00	38	12,5	19
3:35:00	38	12,5	19
3:36:00	38	12,4	20
3:37:00	38	12,4	20
3:38:00	38	12,4	20
3:39:00	38	12,3	19
3:40:00	38	12,3	19
3:41:00	38	12,3	19
3:42:00	38	12,2	19
3:43:00	38	12,2	19
3:44:00	38	12,2	19
3:45:00	38	12,1	26
3:46:00	38	12,1	20
3:47:00	38	12,1	20
3:48:00	38	12,1	20
3:49:00	38	12,1	20
3:50:00	38	12,5	20
3:51:00	38	12,4	20
3:52:00	38	12,4	20
3:53:00	38	12,4	20
3:54:00	38	12,3	20
3:55:00	38	12,3	20
3:56:00	38	12,3	20
3:57:00	38	12,2	20
3:58:00	38	12,2	20
3:59:00	38	12,1	20
4:00:00	38	12,1	30
4:01:00	38	12,2	24
4:02:00	38	12,1	24
4:03:00	38	12,1	24
4:04:00	38	12,3	24
4:05:00	38	12,2	24
4:06:00	38	12,2	24
4:07:00	38	12,1	24
4:08:00	38	12,1	24
4:09:00	38	12,1	24
4:10:00	38	12,3	24
4:11:00	38	12,3	24
4:12:00	38	12,3	24
4:13:00	38	12,2	24
4:14:00	38	12,2	24
4:15:00	38	12,1	37
4:16:00	37	12,4	26
4:17:00	37	12,4	26
4:18:00	37	12,3	26
4:19:00	38	12,2	26
4:20:00	37	12,1	26
4:21:00	37	12,1	26
4:22:00	38	12,6	26
4:23:00	38	12,5	26
4:24:00	38	12,5	26
4:25:00	38	12,5	26
4:26:00	38	12,4	26
4:27:00	38	12,4	26
4:28:00	38	12,3	26
4:29:00	38	12,3	26
4:30:00	37	12,2	42
4:31:00	37	12,7	28
4:32:00	37	12,5	28
4:33:00	37	12,6	28
4:34:00	37	12,7	28
4:35:00	37	12,7	28
4:36:00	37	12,8	28
4:37:00	37	12,2	28
4:38:00	37	12,3	28
4:39:00	38	12,3	28
4:40:00	37	12,3	28
4:41:00	37	12,2	28
4:42:00	38	12,2	28
4:43:00	38	12,4	28
4:44:00	38	12,3	28
4:45:00	37	12,2	47
4:46:00	38	12,4	32
4:47:00	38	12,2	32
4:48:00	38	12,1	32
4:49:00	38	12,2	32
4:50:00	38	12,2	32
4:51:00	38	12,1	32
4:52:00	38	12,4	32
4:53:00	38	12,3	32
4:54:00	38	12,3	32
4:55:00	38	12,2	32
4:56:00	38	12,2	32
4:57:00	38	12,1	32
4:58:00	38	12,1	32
4:59:00	38	12,0	32
5:00:00	38	12,1	51
5:01:00	38	12,3	33
5:02:00	38	12,2	33
5:03:00	37	12,1	33
5:04:00	38	12,1	33
5:05:00	38	12,4	33
5:06:00	38	12,4	33
5:07:00	38	12,3	33
5:08:00	38	12,3	33
5:09:00	38	12,3	33
5:10:00	38	12,2	33
5:11:00	38	12,2	33
5:12:00	38	12,1	33
5:13:00	38	12,1	33
5:14:00	38	12,1	33
5:15:00	37	12,5	55
5:16:00	37	12,5	36
5:17:00	37	12,7	36
5:18:00	37	12,7	36
5:19:00	37	12,8	35
5:20:00	37	12,3	35
5:21:00	37	12,3	35
5:22:00	37	12,3	35
5:23:00	38	12,4	35
5:24:00	37	12,4	35
5:25:00	37	12,4	35
5:26:00	38	12,3	35
5:27:00	38	12,2	35
5:28:00	38	12,1	35
5:29:00	38	12,4	35
5:30:00	38	12,4	59
5:31:00	37	12,6	38
5:32:00	38	12,5	38
5:33:00	38	12,4	38
5:34:00	38	12,2	38
5:35:00	38	12,2	38
5:36:00	38	12,1	38
5:37:00	38	12,1	38
5:38:00	38	12,2	38
5:39:00	38	12,1	38
5:40:00	38	12,1	38
5:41:00	38	12,4	38
5:42:00	38	12,4	38
5:43:00	38	12,3	38
5:44:00	38	12,3	38
5:45:00	38	12,2	63
5:46:00	37	12,5	39
5:47:00	38	12,5	39
5:48:00	37	12,3	39
5:49:00	38	12,2	39
5:50:00	38	12,2	39
5:51:00	38	12,1	39
5:52:00	38	12,1	39
5:53:00	38	12,6	39
5:54:00	38	12,5	39
5:55:00	38	12,5	39
5:56:00	38	12,4	39
5:57:00	38	12,4	39
5:58:00	38	12,3	39
5:59:00	38	12,3	39
6:00:00	37	12,3	68
6:01:00	37	12,5	42
6:02:00	37	12,7	41
6:03:00	37	12,8	40
6:04:00	37	12,3	41
6:05:00	37	12,4	41
6:06:00	37	12,5	41
6:07:00	37	12,5	41
6:08:00	37	12,5	41
6:09:00	38	12,6	41
6:10:00	37	12,6	41
6:11:00	38	12,6	41
6:12:00	38	12,5	41
6:13:00	38	12,4	41
6:14:00	38	12,3	41
6:15:00	38	12,2	73
6:16:00	37	12,4	45
6:17:00	38	12,2	46
6:18:00	38	12,1	45
6:19:00	38	12,4	46
6:20:00	38	12,3	45
6:21:00	38	12,2	46
6:22:00	38	12,1	46
6:23:00	38	12,2	45
6:24:00	38	12,1	46
6:25:00	38	12,1	46
6:26:00	38	12,2	46
6:27:00	38	12,1	46
6:28:00	38	12,5	45
6:29:00	38	12,4	45
6:30:00	38	12,3	64
6:31:00	38	12,3	64
6:32:00	38	12,3	65
6:33:00	38	12,2	65
6:34:00	38	12,2	65
6:35:00	38	12,1	65
6:36:00	38	12,1	65
6:37:00	38	12,1	65
6:38:00	38	12,1	65
6:39:00	38	12,1	65
6:40:00	38	12,5	65
6:41:00	38	12,4	65
6:42:00	38	12,4	65
6:43:00	38	12,3	65
6:44:00	38	12,3	65
6:45:00	38	12,2	65
6:46:00	38	12,2	65
6:47:00	38	12,2	65
6:48:00	38	12,1	65
6:49:00	38	12,1	65
6:50:00	38	12,1	65
6:51:00	38	12,1	65
6:52:00	38	12,1	65
6:53:00	38	12,2	65
6:54:00	38	12,2	65
6:55:00	38	12,2	65
6:56:00	38	12,1	65
6:57:00	38	12,1	65
6:58:00	38	12,4	64
6:59:00	38	12,4	64
7:00:00	38	12,3	64
7:01:00	38	12,3	64
7:02:00	38	12,3	64
7:03:00	38	12,2	64
7:04:00	38	12,2	64
7:05:00	38	12,1	64
7:06:00	37	12,1	64
7:07:00	37	12,1	64
7:08:00	37	12,5	63
7:09:00	37	12,5	63
7:10:00	38	12,4	63
7:11:00	37	12,4	63
7:12:00	38	12,3	64
7:13:00	38	12,3	64
7:14:00	37	12,3	64
7:15:00	37	12,2	64
7:16:00	37	12,2	64
7:17:00	37	12,2	64
7:18:00	37	12,1	64
7:19:00	37	12,1	64
7:20:00	37	12,2	64
7:21:00	37	12,1	64
7:22:00	37	12,1	64
7:23:00	37	12,4	63
7:24:00	37	12,4	64
7:25:00	37	12,3	64
7:26:00	37	12,3	63
7:27:00	37	12,3	64
7:28:00	37	12,2	64
7:29:00	37	12,2	63
7:30:00	37	12,1	64
7:31:00	37	12,1	64
7:32:00	37	12,3	64
7:33:00	37	12,3	65
7:34:00	37	12,2	65
7:35:00	37	12,2	65
7:36:00	37	12,2	65
7:37:00	37	12,1	65
7:38:00	37	12,1	65
7:39:00	37	12,6	66
7:40:00	37	12,5	66
7:41:00	37	12,5	66
7:42:00	37	12,4	66
7:43:00	37	12,4	66
7:44:00	37	12,4	66
7:45:00	37	12,3	66
7:46:00	36	12,3	66
7:47:00	36	12,2	66
7:48:00	36	12,2	66
7:49:00	36	12,2	66
7:50:00	36	12,1	66
7:51:00	36	12,1	66
7:52:00	36	12,1	66
7:53:00	36	12,1	65
7:54:00	36	12,1	65
7:55:00	36	12,1	65
7:56:00	36	12,2	65
7:57:00	36	12,2	65
7:58:00	36	12,2	65
7:59:00	36	12,1	65
8:00:00	36	12,1	65
8:01:00	36	12,4	62
8:02:00	36	12,4	62
8:03:00	36	12,4	62
8:04:00	36	12,3	61
8:05:00	36	12,3	61
8:06:00	36	12,3	60
8:07:00	36	12,3	60
8:08:00	36	12,2	60
8:09:00	36	12,2	61
8:10:00	36	12,2	61
8:11:00	36	12,1	61
8:12:00	36	12,1	61
8:13:00	36	12,3	64
8:14:00	36	12,3	64
8:15:00	36	12,2	64
8:16:00	36	12,2	64
8:17:00	36	12,1	64
8:18:00	36	12,1	64
8:19:00	35	12,1	64
8:20:00	35	12,4	63
8:21:00	36	12,4	62
8:22:00	35	12,3	61
8:23:00	36	12,3	62
8:24:00	35	12,3	62
8:25:00	35	12,2	62
8:26:00	35	12,2	63
8:27:00	35	12,2	63
8:28:00	35	12,1	63
8:29:00	35	12,1	63
8:30:00	35	12,1	63
8:31:00	35	12,1	63
8:32:00	35	12,1	63
8:33:00	35	12,6	63
8:34:00	35	12,5	62
8:35:00	35	12,5	61
8:36:00	35	12,5	62
8:37:00	35	12,4	62
8:38:00	35	12,4	62
8:39:00	35	12,4	63
8:40:00	35	12,3	63
8:41:00	35	12,3	62
8:42:00	35	12,3	62
8:43:00	35	12,3	62
8:44:00	35	12,2	62
8:45:00	35	12,2	62
8:46:00	35	12,2	62
8:47:00	35	12,2	62
8:48:00	35	12,1	62
8:49:00	35	12,1	62
8:50:00	35	12,1	62
8:51:00	35	12,1	63
8:52:00	35	12,1	63
8:53:00	35	12,1	63
8:54:00	35	12,5	62
8:55:00	35	12,5	65
8:56:00	35	12,5	65
8:57:00	35	12,5	65
8:58:00	35	12,4	66
8:59:00	34	12,4	66
9:00:00	34	12,3	66
9:01:00	34	12,3	66
9:02:00	34	12,3	66
9:03:00	35	12,3	65
9:04:00	35	12,3	65
9:05:00	34	12,2	66
9:06:00	34	12,2	66
9:07:00	34	12,2	66
9:08:00	34	12,2	66
9:09:00	34	12,1	67
9:10:00	34	12,1	67
9:11:00	34	12,1	66
9:12:00	34	12,6	72
9:13:00	34	12,6	76
