Repository: ProgWizer/parser

File: project-root/data/Data Acquisition/Data Acquisition/2008 year (310)/Con 2 Tomsk G1420+1.5%Gel+1.5%SMS+0.2%R-7 (86C).txt
--Test Summary--
Full Path and File Name	
Instrument Name	7222-2
Instrument Type	Model 7222 Consistometer
Instrument Serial Number	128
Test Start Date	10.07.2008
Test Start Time	18:15:45
Test Stop Date	11.07.2008
Test Stop Time	13:00:31
Test Length	18:44:46
Final Sample Time Offset	18:44:28
Controller Schedule Name	
Sampling Period	60 seconds
Comments	P: 35 MPa (55); T: 86 C (55). Dryblend.
Information	WellID	187-3
Information	Customer	Tomsk
Information	CementClass	G
Information	CementMfr	Dykerhoff
Information	Additives	1.5%SMS+1.5%Gel+0.2%R-7
Information	Density	1420
Information	BHCT	86
Information	BHST	113
Information	FluidLoss	n/a
Information	JobType	168 mm csg production
Calculated Value	30Bc - TT	N/A
Calculated Value	70Bc - TT	N/A
Calculated Value	100Bc - TT	N/A
Initial Temperature (°C)	26 °C
Final Temperature (°C)	30 °C
Initial Pressure (MPa)	1,1 MPa
Final Pressure (MPa)	2,5 MPa
Initial Consistency (Bc)	1 Bc
Final Consistency (Bc)	6 Bc
--Data--
Time (HH:MM:SS)	Temperature (°C)	Pressure (MPa)	Consistency (Bc)
0:00:00	26	1,1	1
0:01:00	26	2,8	3
0:02:00	26	3,8	1
0:03:00	27	4,5	1
0:04:00	28	5,0	1
0:05:00	30	5,6	3
0:06:00	31	5,9	1
0:07:00	32	6,7	1
0:08:00	32	7,6	1
0:09:00	32	7,9	1
0:10:00	32	8,4	1
0:11:00	33	8,9	1
0:12:00	33	9,5	1
0:13:00	33	10,2	1
0:14:00	34	11,2	1
0:15:00	34	11,5	1
0:16:00	35	12,4	1
0:17:00	37	13,0	1
0:18:00	38	13,2	2
0:19:00	40	14,0	1
0:20:00	41	14,5	2
0:21:00	44	15,0	1
0:22:00	46	15,7	1
0:23:00	49	16,5	1
0:24:00	52	16,7	1
0:25:00	55	17,0	1
0:26:00	59	17,5	1
0:27:00	63	18,3	1
0:28:00	66	18,5	1
0:29:00	70	19,1	1
0:30:00	73	19,8	1
0:31:00	76	20,4	1
0:32:00	79	21,2	1
0:33:00	82	21,8	1
0:34:00	84	22,4	1
0:35:00	86	23,2	1
0:36:00	88	23,7	1
0:37:00	89	24,2	1
0:38:00	90	24,7	1
0:39:00	91	25,3	1
0:40:00	91	26,1	1
0:41:00	92	26,4	1
0:42:00	92	27,1	1
0:43:00	92	27,8	1
0:44:00	92	28,3	1
0:45:00	92	28,9	1
0:46:00	92	29,4	1
0:47:00	92	30,3	1
0:48:00	91	30,9	1
0:49:00	91	31,4	1
0:50:00	91	32,1	1
0:51:00	91	32,4	1
0:52:00	90	33,1	1
0:53:00	90	33,9	1
0:54:00	90	34,2	1
0:55:00	89	35,1	1
0:56:00	89	35,1	1
0:57:00	89	35,0	1
0:58:00	88	35,0	1
0:59:00	88	35,1	1
1:00:00	87	35,1	1
1:01:00	87	35,2	1
1:02:00	87	35,3	1
1:03:00	86	35,2	1
1:04:00	86	35,2	1
1:05:00	85	35,3	1
1:06:00	85	35,4	1
1:07:00	85	35,6	1
1:08:00	84	35,8	1
1:09:00	84	35,3	1
1:10:00	84	35,7	1
1:11:00	84	35,5	1
1:12:00	83	35,5	1
1:13:00	83	35,5	1
1:14:00	83	35,8	1
1:15:00	83	34,7	1
1:16:00	83	35,3	1
1:17:00	83	35,5	1
1:18:00	83	35,4	1
1:19:00	83	35,3	1
1:20:00	84	35,3	1
1:21:00	84	35,7	1
1:22:00	84	35,2	1
1:23:00	85	35,2	1
1:24:00	85	35,0	1
1:25:00	86	34,9	1
1:26:00	86	35,0	1
1:27:00	87	34,9	1
1:28:00	87	35,1	1
1:29:00	88	35,0	1
1:30:00	89	35,0	1
1:31:00	89	35,1	1
1:32:00	89	35,2	1
1:33:00	90	35,1	1
1:34:00	90	35,1	1
1:35:00	90	35,0	1
1:36:00	90	35,0	1
1:37:00	90	35,2	1
1:38:00	90	35,1	1
1:39:00	90	35,2	1
1:40:00	90	35,2	1
1:41:00	90	35,1	1
1:42:00	90	35,1	1
1:43:00	90	35,0	1
1:44:00	90	35,1	1
1:45:00	90	35,0	1
1:46:00	90	35,1	1
1:47:00	90	35,1	1
1:48:00	90	35,0	1
1:49:00	89	35,1	1
1:50:00	89	35,4	1
1:51:00	89	35,1	1
1:52:00	89	35,2	1
1:53:00	89	35,2	1
1:54:00	89	35,1	1
1:55:00	89	35,0	1
1:56:00	88	35,0	1
1:57:00	88	34,9	1
1:58:00	88	35,0	1
1:59:00	88	35,0	1
2:00:00	88	35,1	1
2:01:00	88	35,0	1
2:02:00	88	35,0	1
2:03:00	87	35,0	1
2:04:00	87	35,2	1
2:05:00	87	35,2	1
2:06:00	87	35,2	1
2:07:00	87	35,0	1
2:08:00	87	35,1	1
2:09:00	86	35,2	1
2:10:00	86	35,1	1
2:11:00	86	35,1	1
2:12:00	86	35,0	1
2:13:00	86	35,1	1
2:14:00	86	35,2	1
2:15:00	85	35,0	1
2:16:00	85	35,2	1
2:17:00	85	35,0	1
2:18:00	85	35,1	1
2:19:00	85	35,1	1
2:20:00	85	35,1	1
2:21:00	84	35,1	1
2:22:00	84	35,3	1
2:23:00	84	35,4	1
2:24:00	84	35,5	1
2:25:00	84	35,7	1
2:26:00	84	35,8	1
2:27:00	83	35,4	1
2:28:00	83	35,1	1
2:29:00	83	35,7	1
2:30:00	83	35,6	1
2:31:00	83	35,5	1
2:32:00	83	35,4	1
2:33:00	83	35,3	1
2:34:00	83	35,2	1
2:35:00	84	35,3	1
2:36:00	84	35,6	1
2:37:00	84	35,4	1
2:38:00	84	35,6	1
2:39:00	85	35,6	1
2:40:00	85	35,3	1
2:41:00	86	35,2	1
2:42:00	86	35,0	1
2:43:00	86	35,0	1
2:44:00	87	35,0	1
2:45:00	87	35,0	1
2:46:00	88	35,2	1
2:47:00	88	35,1	1
2:48:00	88	35,1	1
2:49:00	88	35,1	1
2:50:00	88	35,2	1
2:51:00	89	35,0	1
2:52:00	89	35,1	1
2:53:00	89	35,0	1
2:54:00	89	35,1	1
2:55:00	89	35,0	1
2:56:00	88	35,2	1
2:57:00	88	35,0	1
2:58:00	88	35,1	1
2:59:00	88	35,3	1
3:00:00	88	35,1	1
3:01:00	88	35,3	1
3:02:00	87	35,1	1
3:03:00	87	35,1	1
3:04:00	87	35,1	1
3:05:00	87	35,0	1
3:06:00	86	35,0	1
3:07:00	86	35,2	1
3:08:00	86	35,1	1
3:09:00	86	35,2	1
3:10:00	85	35,1	1
3:11:00	85	35,1	1
3:12:00	85	35,2	1
3:13:00	85	35,4	1
3:14:00	84	35,5	1
3:15:00	84	35,7	1
3:16:00	84	35,4	1
3:17:00	84	35,7	1
3:18:00	84	35,6	1
3:19:00	84	35,7	1
3:20:00	83	35,1	1
3:21:00	83	35,0	1
3:22:00	83	34,9	1
3:23:00	83	35,2	1
3:24:00	83	35,2	1
3:25:00	83	35,2	1
3:26:00	83	35,1	1
3:27:00	84	34,2	2
3:28:00	84	35,5	1
3:29:00	84	35,7	1
3:30:00	84	35,6	1
3:31:00	85	35,4	1
3:32:00	85	35,0	1
3:33:00	86	35,0	1
3:34:00	86	34,9	1
3:35:00	87	34,9	1
3:36:00	87	35,1	1
3:37:00	88	35,0	1
3:38:00	88	35,1	1
3:39:00	88	35,0	1
3:40:00	89	35,0	1
3:41:00	89	35,1	1
3:42:00	89	35,0	1
3:43:00	89	35,0	1
3:44:00	89	35,1	1
3:45:00	89	35,1	1
3:46:00	89	35,0	1
3:47:00	89	35,1	1
3:48:00	89	35,1	1
3:49:00	88	35,0	1
3:50:00	88	35,1	1
3:51:00	88	35,1	1
3:52:00	88	35,0	1
3:53:00	88	35,1	1
3:54:00	87	35,0	1
3:55:00	87	35,1	1
3:56:00	87	35,1	1
3:57:00	87	35,0	1
3:58:00	86	35,2	1
3:59:00	86	35,1	1
4:00:00	86	35,1	1
4:01:00	85	35,1	1
4:02:00	85	35,2	1
4:03:00	85	35,3	1
4:04:00	85	35,4	1
4:05:00	84	35,6	1
4:06:00	84	35,7	1
4:07:00	84	35,4	1
4:08:00	84	35,7	1
4:09:00	84	35,6	1
4:10:00	83	35,4	1
4:11:00	83	35,4	1
4:12:00	83	35,6	1
4:13:00	83	34,6	1
4:14:00	83	35,7	1
4:15:00	83	35,6	1
4:16:00	84	35,7	1
4:17:00	84	35,5	1
4:18:00	84	35,8	1
4:19:00	84	35,5	1
4:20:00	84	35,5	1
4:21:00	85	35,3	1
4:22:00	85	35,0	1
4:23:00	86	35,0	1
4:24:00	86	35,0	1
4:25:00	87	34,9	1
4:26:00	87	35,1	1
4:27:00	88	35,1	1
4:28:00	88	35,0	1
4:29:00	88	35,1	1
4:30:00	88	35,1	1
4:31:00	89	35,1	1
4:32:00	89	34,9	1
4:33:00	89	35,0	1
4:34:00	89	35,0	1
4:35:00	89	35,0	1
4:36:00	89	35,0	1
4:37:00	89	35,1	1
4:38:00	88	35,1	1
4:39:00	88	35,0	1
4:40:00	88	35,1	1
4:41:00	88	35,0	1
4:42:00	88	35,2	1
4:43:00	87	35,0	1
4:44:00	87	35,3	1
4:45:00	87	35,0	1
4:46:00	87	35,2	1
4:47:00	86	35,0	1
4:48:00	86	35,3	1
4:49:00	86	35,2	1
4:50:00	85	35,0	1
4:51:00	85	35,1	1
4:52:00	85	35,1	1
4:53:00	85	35,1	1
4:54:00	84	35,3	1
4:55:00	84	35,4	1
4:56:00	84	35,6	1
4:57:00	84	35,1	1
4:58:00	84	35,6	1
4:59:00	84	35,4	1
5:00:00	83	35,1	1
5:01:00	83	35,8	1
5:02:00	83	35,6	1
5:03:00	83	35,6	1
5:04:00	83	35,5	1
5:05:00	83	35,3	1
5:06:00	84	35,1	1
5:07:00	84	35,6	1
5:08:00	84	35,2	1
5:09:00	84	35,4	1
5:10:00	85	35,3	1
5:11:00	85	35,2	1
5:12:00	85	35,0	1
5:13:00	86	35,0	1
5:14:00	86	34,9	1
5:15:00	87	35,0	1
5:16:00	87	34,9	1
5:17:00	88	35,0	1
5:18:00	88	35,1	1
5:19:00	88	35,1	1
5:20:00	88	35,0	1
5:21:00	88	35,0	1
5:22:00	89	34,9	1
5:23:00	89	35,3	1
5:24:00	89	35,2	1
5:25:00	89	35,0	1
5:26:00	88	35,1	1
5:27:00	88	35,2	1
5:28:00	88	35,0	1
5:29:00	88	35,0	1
5:30:00	88	35,2	1
5:31:00	88	35,0	1
5:32:00	87	35,1	1
5:33:00	87	35,0	1
5:34:00	87	35,0	1
5:35:00	87	35,1	1
5:36:00	86	35,1	1
5:37:00	86	35,2	1
5:38:00	86	35,1	1
5:39:00	86	35,1	1
5:40:00	85	35,0	1
5:41:00	85	35,3	1
5:42:00	85	35,4	1
5:43:00	85	35,4	1
5:44:00	84	35,6	1
5:45:00	84	35,7	1
5:46:00	84	35,4	1
5:47:00	84	35,7	1
5:48:00	84	35,6	1
5:49:00	84	35,5	1
5:50:00	83	35,4	1
5:51:00	83	35,4	1
5:52:00	83	35,3	1
5:53:00	83	35,2	1
5:54:00	83	35,1	1
5:55:00	84	35,7	1
5:56:00	84	35,5	1
5:57:00	84	34,2	1
5:58:00	84	35,4	1
5:59:00	85	35,4	1
6:00:00	85	35,3	1
6:01:00	85	35,0	1
6:02:00	86	35,3	1
6:03:00	86	35,1	1
6:04:00	87	35,0	1
6:05:00	87	35,1	1
6:06:00	87	35,1	1
6:07:00	88	35,0	1
6:08:00	88	35,0	1
6:09:00	88	35,2	1
6:10:00	88	35,1	1
6:11:00	88	35,1	1
6:12:00	88	35,1	1
6:13:00	88	35,1	1
6:14:00	88	35,0	1
6:15:00	88	35,2	1
6:16:00	88	35,1	1
6:17:00	88	35,3	1
6:18:00	88	35,0	1
6:19:00	88	35,1	1
6:20:00	87	35,0	1
6:21:00	87	35,1	1
6:22:00	87	35,0	1
6:23:00	87	35,1	1
6:24:00	87	35,0	1
6:25:00	86	35,1	1
6:26:00	86	35,2	1
6:27:00	86	35,1	1
6:28:00	85	35,1	1
6:29:00	85	35,2	1
6:30:00	85	35,2	1
6:31:00	85	35,3	1
6:32:00	84	35,4	1
6:33:00	84	35,5	1
6:34:00	84	35,7	1
6:35:00	84	35,5	1
6:36:00	84	35,2	1
6:37:00	84	35,7	1
6:38:00	83	35,8	1
6:39:00	83	35,0	1
6:40:00	83	35,7	1
6:41:00	83	35,7	1
6:42:00	83	35,7	1
6:43:00	83	35,7	1
6:44:00	84	35,5	1
6:45:00	84	35,2	1
6:46:00	84	35,5	1
6:47:00	84	35,6	1
6:48:00	85	35,6	1
6:49:00	85	35,4	1
6:50:00	85	35,0	1
6:51:00	86	35,2	1
6:52:00	86	35,0	1
6:53:00	87	35,1	1
6:54:00	87	35,2	1
6:55:00	88	35,1	1
6:56:00	88	35,1	1
6:57:00	88	35,2	1
6:58:00	88	35,1	1
6:59:00	88	35,1	1
7:00:00	88	35,1	1
7:01:00	88	35,1	1
7:02:00	88	35,1	1
7:03:00	88	35,0	1
7:04:00	88	35,0	1
7:05:00	88	35,2	1
7:06:00	88	35,2	1
7:07:00	88	35,2	1
7:08:00	87	35,0	1
7:09:00	87	35,1	1
7:10:00	87	35,0	1
7:11:00	87	35,3	1
7:12:00	87	35,0	1
7:13:00	86	35,1	1
7:14:00	86	35,1	1
7:15:00	86	35,1	1
7:16:00	86	35,2	1
7:17:00	85	35,1	1
7:18:00	85	35,1	1
7:19:00	85	35,2	1
7:20:00	85	35,4	1
7:21:00	84	35,5	1
7:22:00	84	35,7	1
7:23:00	84	35,5	1
7:24:00	84	35,3	1
7:25:00	84	35,8	1
7:26:00	83	35,7	1
7:27:00	83	35,7	1
7:28:00	83	35,7	1
7:29:00	83	35,1	1
7:30:00	83	34,7	1
7:31:00	83	35,7	1
7:32:00	84	34,5	1
7:33:00	84	35,6	1
7:34:00	84	35,4	1
7:35:00	84	35,6	1
7:36:00	85	35,6	1
7:37:00	85	35,4	1
7:38:00	85	35,1	1
7:39:00	86	35,0	1
7:40:00	86	34,9	1
7:41:00	87	35,0	1
7:42:00	87	35,0	1
7:43:00	87	35,0	1
7:44:00	88	34,9	1
7:45:00	88	35,1	1
7:46:00	88	35,1	1
7:47:00	88	35,0	1
7:48:00	88	35,0	1
7:49:00	88	35,0	1
7:50:00	88	35,0	1
7:51:00	88	35,0	1
7:52:00	88	35,1	1
7:53:00	88	35,2	1
7:54:00	88	35,0	1
7:55:00	88	35,2	1
7:56:00	88	35,0	1
7:57:00	87	35,1	1
7:58:00	87	35,2	1
7:59:00	87	35,2	1
8:00:00	86	35,0	1
8:01:00	86	35,0	1
8:02:00	86	35,1	1
8:03:00	86	35,1	1
8:04:00	85	35,0	1
8:05:00	85	35,1	1
8:06:00	85	35,1	1
8:07:00	85	35,1	1
8:08:00	85	35,2	1
8:09:00	84	35,4	1
8:10:00	84	35,7	1
8:11:00	84	35,3	1
8:12:00	84	35,7	1
8:13:00	84	35,5	1
8:14:00	84	35,5	1
8:15:00	83	35,3	1
8:16:00	83	35,3	1
8:17:00	83	35,3	1
8:18:00	83	35,3	1
8:19:00	84	35,2	1
8:20:00	84	35,7	1
8:21:00	84	35,5	1
8:22:00	84	35,0	1
8:23:00	84	35,3	1
8:24:00	85	35,2	1
8:25:00	85	35,1	1
8:26:00	85	35,0	1
8:27:00	86	35,2	1
8:28:00	86	35,1	1
8:29:00	87	35,2	1
8:30:00	87	35,0	1
8:31:00	87	34,9	1
8:32:00	88	35,1	1
8:33:00	88	35,0	1
8:34:00	88	35,0	1
8:35:00	88	35,1	1
8:36:00	88	34,9	1
8:37:00	88	35,0	1
8:38:00	88	35,1	1
8:39:00	88	35,0	1
8:40:00	88	35,0	1
8:41:00	88	35,1	1
8:42:00	88	35,2	1
8:43:00	88	35,4	1
8:44:00	87	35,1	1
8:45:00	87	35,1	1
8:46:00	87	35,0	1
8:47:00	87	35,0	1
8:48:00	86	35,1	1
8:49:00	86	35,1	1
8:50:00	86	35,2	1
8:51:00	86	35,1	1
8:52:00	85	35,0	1
8:53:00	85	35,1	1
8:54:00	85	35,2	1
8:55:00	85	35,3	1
8:56:00	84	35,4	1
8:57:00	84	35,7	1
8:58:00	84	35,2	1
8:59:00	84	35,6	1
9:00:00	84	35,6	1
9:01:00	84	35,6	1
9:02:00	83	35,5	1
9:03:00	83	35,5	1
9:04:00	83	35,5	1
9:05:00	83	35,4	1
9:06:00	83	35,5	1
9:07:00	83	35,5	1
9:08:00	84	35,3	1
9:09:00	84	35,7	1
9:10:00	84	35,3	1
9:11:00	84	35,4	1
9:12:00	85	35,3	1
9:13:00	85	35,0	1
9:14:00	86	34,9	1
9:15:00	86	35,0	1
9:16:00	86	35,1	1
9:17:00	87	35,0	1
9:18:00	87	35,0	1
9:19:00	88	35,2	1
9:20:00	88	35,1	1
9:21:00	88	35,0	1
9:22:00	88	35,0	1
9:23:00	88	35,0	1
9:24:00	88	35,0	1
9:25:00	88	35,1	1
9:26:00	88	35,1	1
9:27:00	88	35,0	1
9:28:00	88	35,1	1
9:29:00	88	35,1	1
9:30:00	88	35,0	1
9:31:00	88	35,1	1
9:32:00	87	35,0	1
9:33:00	87	35,0	1
9:34:00	87	35,0	1
9:35:00	87	35,2	1
9:36:00	86	35,0	1
9:37:00	86	35,2	1
9:38:00	86	35,1	1
9:39:00	86	35,1	1
9:40:00	85	35,1	1
9:41:00	85	35,1	1
9:42:00	85	35,1	1
9:43:00	85	35,3	1
9:44:00	84	35,4	1
9:45:00	84	35,5	1
9:46:00	84	35,8	1
9:47:00	84	35,5	1
9:48:00	84	35,2	1
9:49:00	83	34,1	1
9:50:00	83	35,7	1
9:51:00	83	35,7	1
9:52:00	83	35,8	1
9:53:00	83	35,7	1
9:54:00	83	35,7	1
9:55:00	84	35,0	1
9:56:00	84	35,8	1
9:57:00	84	35,6	1
9:58:00	84	35,4	1
9:59:00	84	35,5	1
10:00:00	85	35,4	1
10:01:00	85	35,1	1
10:02:00	86	35,0	1
10:03:00	86	35,0	1
10:04:00	86	35,0	1
10:05:00	87	35,1	1
10:06:00	87	35,0	1
10:07:00	88	34,9	1
10:08:00	88	35,1	1
10:09:00	88	35,1	1
10:10:00	88	35,0	1
10:11:00	88	35,0	1
10:12:00	88	35,0	1
10:13:00	89	35,0	1
10:14:00	88	35,1	1
10:15:00	88	35,1	1
10:16:00	88	35,0	1
10:17:00	88	35,2	1
10:18:00	88	35,3	1
10:19:00	88	35,4	1
10:20:00	88	35,0	1
10:21:00	87	35,0	1
10:22:00	87	35,1	1
10:23:00	87	35,0	1
10:24:00	87	35,2	1
10:25:00	86	35,1	1
10:26:00	86	35,0	1
10:27:00	86	35,0	1
10:28:00	86	35,0	1
10:29:00	85	35,3	1
10:30:00	85	35,3	1
10:31:00	85	35,4	1
10:32:00	84	35,5	1
10:33:00	84	35,8	1
10:34:00	84	35,6	1
10:35:00	84	35,3	1
10:36:00	84	35,2	1
10:37:00	84	35,0	1
10:38:00	84	35,3	1
10:39:00	83	35,2	1
10:40:00	83	35,2	1
10:41:00	84	35,1	1
10:42:00	83	35,2	1
10:43:00	84	35,2	1
10:44:00	84	35,8	1
10:45:00	84	35,4	1
10:46:00	84	35,7	1
10:47:00	84	35,3	1
10:48:00	85	35,3	1
10:49:00	85	35,1	1
10:50:00	86	35,0	1
10:51:00	86	35,0	1
10:52:00	86	35,0	1
10:53:00	87	35,0	1
10:54:00	87	35,2	1
10:55:00	87	35,0	1
10:56:00	88	35,0	1
10:57:00	88	35,0	1
10:58:00	88	35,1	1
10:59:00	88	35,2	1
11:00:00	88	35,2	1
11:01:00	88	35,1	1
11:02:00	88	35,2	1
11:03:00	88	35,3	1
11:04:00	88	35,1	1
11:05:00	88	35,1	1
11:06:00	88	35,0	1
11:07:00	87	35,0	1
11:08:00	87	35,0	1
11:09:00	87	35,1	1
11:10:00	87	35,0	1
11:11:00	87	35,2	1
11:12:00	86	35,1	1
11:13:00	86	35,1	1
11:14:00	86	35,2	1
11:15:00	86	35,2	1
11:16:00	85	35,2	1
11:17:00	85	35,3	1
11:18:00	85	35,5	1
11:19:00	85	35,7	1
11:20:00	84	35,6	1
11:21:00	84	35,5	1
11:22:00	84	35,5	1
11:23:00	84	35,4	1
11:24:00	84	35,6	1
11:25:00	84	35,7	1
11:26:00	83	35,6	1
11:27:00	84	34,7	1
11:28:00	83	35,2	1
11:29:00	84	35,2	1
11:30:00	84	35,0	1
11:31:00	84	35,7	1
11:32:00	84	35,5	1
11:33:00	84	35,2	1
11:34:00	85	35,5	1
11:35:00	85	35,5	1
11:36:00	85	35,2	1
11:37:00	86	35,1	1
11:38:00	86	35,0	1
11:39:00	86	35,0	1
11:40:00	87	35,1	1
11:41:00	87	35,2	1
11:42:00	87	35,2	1
11:43:00	88	35,1	1
11:44:00	88	34,9	1
11:45:00	88	35,0	1
11:46:00	88	35,1	1
11:47:00	88	35,1	1
11:48:00	88	35,0	1
11:49:00	88	35,2	1
11:50:00	88	35,2	1
11:51:00	88	35,3	1
11:52:00	87	35,0	1
11:53:00	87	35,2	1
11:54:00	87	35,1	1
11:55:00	87	35,1	1
11:56:00	86	35,0	1
11:57:00	86	35,2	1
11:58:00	86	35,1	1
11:59:00	86	35,1	1
12:00:00	86	34,9	1
12:01:00	85	35,1	1
12:02:00	85	35,1	1
12:03:00	85	35,2	1
12:04:00	84	35,4	1
12:05:00	84	33,3	1
12:06:00	84	35,7	1
12:07:00	84	35,6	1
12:08:00	84	35,5	1
12:09:00	84	35,5	1
12:10:00	84	35,6	1
12:11:00	84	35,5	1
12:12:00	83	35,7	1
12:13:00	83	34,8	1
12:14:00	83	35,2	1
12:15:00	84	35,2	1
12:16:00	84	35,0	1
12:17:00	84	35,7	1
12:18:00	84	35,5	1
12:19:00	84	35,5	1
12:20:00	84	35,3	1
12:21:00	85	35,3	1
12:22:00	85	35,1	1
12:23:00	86	35,1	1
12:24:00	86	35,0	1
12:25:00	86	35,0	1
12:26:00	87	35,0	1
12:27:00	87	35,0	1
12:28:00	88	35,1	1
12:29:00	88	35,1	1
12:30:00	88	35,1	1
12:31:00	88	35,1	1
12:32:00	89	35,0	1
12:33:00	89	35,1	1
12:34:00	88	35,1	1
12:35:00	88	35,2	1
12:36:00	88	35,0	1
12:37:00	88	35,2	1
12:38:00	88	35,3	1
12:39:00	88	35,0	1
12:40:00	88	35,2	1
12:41:00	87	35,1	1
12:42:00	87	35,1	1
12:43:00	87	35,2	1
12:44:00	87	35,1	1
12:45:00	86	35,3	1
12:46:00	86	35,1	1
12:47:00	86	35,3	1
12:48:00	86	35,1	1
12:49:00	85	35,1	1
12:50:00	85	35,2	1
12:51:00	85	35,3	1
12:52:00	85	35,5	1
12:53:00	84	35,3	1
12:54:00	84	33,6	1
12:55:00	84	33,9	1
12:56:00	84	35,3	1
12:57:00	84	35,3	1
12:58:00	84	35,4	1
12:59:00	84	35,5	1
13:00:00	84	35,6	1
13:01:00	84	34,9	1
13:02:00	84	34,9	1
13:03:00	84	35,2	1
13:04:00	84	35,4	1
13:05:00	84	35,4	1
13:06:00	84	35,4	1
13:07:00	84	35,7	1
13:08:00	85	35,0	1
13:09:00	85	35,1	1
13:10:00	86	35,2	1
13:11:00	86	35,1	1
13:12:00	87	35,2	1
13:13:00	87	35,0	1
13:14:00	88	34,9	1
13:15:00	88	35,0	1
13:16:00	88	35,1	1
13:17:00	88	35,1	1
13:18:00	89	35,1	1
13:19:00	89	35,1	1
13:20:00	89	35,0	1
13:21:00	89	35,1	1
13:22:00	89	35,1	1
13:23:00	89	35,1	1
13:24:00	89	35,1	1
13:25:00	88	35,2	1
13:26:00	88	35,2	1
13:27:00	88	35,1	1
13:28:00	88	35,1	1
13:29:00	88	35,0	1
13:30:00	87	35,0	1
13:31:00	87	35,2	1
13:32:00	87	35,0	1
13:33:00	87	35,1	1
13:34:00	86	35,0	1
13:35:00	86	35,1	1
13:36:00	86	35,2	1
13:37:00	85	35,1	1
13:38:00	85	35,2	1
13:39:00	85	35,3	1
13:40:00	85	35,5	1
13:41:00	85	35,5	1
13:42:00	84	35,3	1
13:43:00	84	35,2	1
13:44:00	84	35,1	1
13:45:00	84	34,4	1
13:46:00	84	35,8	1
13:47:00	84	35,7	1
13:48:00	84	35,6	1
13:49:00	84	35,7	1
13:50:00	84	35,7	1
13:51:00	84	35,1	1
13:52:00	84	35,7	1
13:53:00	84	35,5	1
13:54:00	84	35,4	1
13:55:00	85	35,6	1
13:56:00	85	35,6	1
13:57:00	85	35,5	1
13:58:00	86	35,2	1
13:59:00	86	35,0	1
14:00:00	87	34,9	1
14:01:00	87	34,9	1
14:02:00	87	35,0	1
14:03:00	88	35,1	1
14:04:00	88	35,2	1
14:05:00	88	35,0	1
14:06:00	88	35,2	1
14:07:00	88	35,0	1
14:08:00	88	35,2	1
14:09:00	88	35,3	1
14:10:00	88	35,0	1
14:11:00	88	35,2	1
14:12:00	88	35,1	1
14:13:00	88	35,1	1
14:14:00	88	35,0	1
14:15:00	88	35,0	1
14:16:00	87	35,0	1
14:17:00	87	35,0	1
14:18:00	87	35,1	1
14:19:00	87	35,1	1
14:20:00	86	35,0	1
14:21:00	86	35,1	1
14:22:00	86	35,0	1
14:23:00	86	35,2	1
14:24:00	85	35,2	1
14:25:00	85	35,3	1
14:26:00	85	35,5	1
14:27:00	85	35,4	1
14:28:00	84	33,7	1
14:29:00	84	35,7	1
14:30:00	84	35,6	1
14:31:00	84	35,5	1
14:32:00	84	35,5	1
14:33:00	84	35,7	1
14:34:00	84	35,7	1
14:35:00	84	34,9	1
14:36:00	84	35,4	1
14:37:00	84	35,5	1
14:38:00	84	35,6	1
14:39:00	84	35,6	1
14:40:00	84	35,6	1
14:41:00	84	35,3	1
14:42:00	85	35,5	1
14:43:00	85	35,5	1
14:44:00	86	35,2	1
14:45:00	86	35,2	1
14:46:00	87	35,0	1
14:47:00	87	35,1	1
14:48:00	87	35,1	1
14:49:00	88	35,0	1
14:50:00	88	35,2	1
14:51:00	88	35,2	1
14:52:00	88	35,3	1
14:53:00	88	35,0	1
14:54:00	88	35,0	1
14:55:00	88	35,0	1
14:56:00	88	35,1	1
14:57:00	88	35,0	1
14:58:00	88	35,1	1
14:59:00	88	35,2	1
15:00:00	88	35,1	1
15:01:00	88	35,1	1
15:02:00	88	35,0	1
15:03:00	88	35,2	1
15:04:00	87	35,0	1
15:05:00	87	35,2	1
15:06:00	87	35,1	1
15:07:00	86	35,1	1
15:08:00	86	35,1	1
15:09:00	86	35,2	1
15:10:00	86	35,1	1
15:11:00	85	35,1	1
15:12:00	85	35,2	1
15:13:00	85	35,4	1
15:14:00	85	35,7	1
15:15:00	84	35,7	1
15:16:00	84	35,6	1
15:17:00	84	35,4	1
15:18:00	84	35,3	1
15:19:00	84	35,4	1
15:20:00	84	35,5	1
15:21:00	84	35,6	1
15:22:00	84	35,7	1
15:23:00	84	35,4	1
15:24:00	84	35,7	1
15:25:00	84	35,6	1
15:26:00	84	35,7	1
15:27:00	84	35,4	1
15:28:00	84	34,5	1
15:29:00	85	35,3	1
15:30:00	85	35,4	1
15:31:00	85	35,2	1
15:32:00	86	35,1	1
18:44:28			
18:44:28	30	2,5	6

File: project-root/data/Data Acquisition/Data Acquisition/2008 year (310)/Con 2 Tomsk G1420+1.5%Gel+1.5%SMS+0.25%R-7 (95C).txt
--Test Summary--
Full Path and File Name	
Instrument Name	7222-2
Instrument Type	Model 7222 Consistometer
Instrument Serial Number	128
Test Start Date	21.02.2008
Test Start Time	12:27:34
Test Stop Date	21.02.2008
Test Stop Time	16:07:38
Test Length	3:40:04
Final Sample Time Offset	3:40:00
Controller Schedule Name	
Sampling Period	60 seconds
Comments	T:95C(44), P:33MPa(44)
Information	WellID	170-c3-01
Information	Customer	Tomsk
Information	CementClass	PCT-I-G
Information	CementMfr	Suhologskiy
Information	Additives	1.5%Gel+1.5%SMS+0.25%R-7
Information	Density	1420
Information	BHCT	95
Information	BHST	
Information	FluidLoss	
Information	JobType	
Calculated Value	30Bc - TT	3:14:00
Calculated Value	70Bc - TT	N/A
Calculated Value	100Bc - TT	N/A
Initial Temperature (°C)	28 °C
Final Temperature (°C)	95 °C
Initial Pressure (MPa)	3,9 MPa
Final Pressure (MPa)	33,1 MPa
Initial Consistency (Bc)	12 Bc
Final Consistency (Bc)	66 Bc
--Data--
Time (HH:MM:SS)	Temperature (°C)	Pressure (MPa)	Consistency (Bc)
0:00:00	28	3,9	12
0:01:00	29	4,5	30
0:02:00	30	5,2	15
0:03:00	31	6,1	10
0:04:00	33	6,7	14
0:05:00	35	7,3	14
0:06:00	38	8,0	12
0:07:00	40	8,7	11
0:08:00	42	9,3	13
0:09:00	44	9,9	12
0:10:00	45	11,0	9
0:11:00	47	11,7	9
0:12:00	48	12,3	11
0:13:00	49	12,6	14
0:14:00	51	13,4	13
0:15:00	52	13,9	10
0:16:00	54	14,6	12
0:17:00	55	15,4	13
0:18:00	57	16,0	18
0:19:00	59	17,2	14
0:20:00	60	17,8	10
0:21:00	62	18,4	13
0:22:00	63	19,0	17
0:23:00	65	19,6	11
0:24:00	66	20,5	15
0:25:00	67	21,4	11
0:26:00	69	22,0	10
0:27:00	70	22,8	12
0:28:00	72	23,5	10
0:29:00	74	23,8	10
0:30:00	76	24,4	11
0:31:00	77	25,5	8
0:32:00	79	26,0	5
0:33:00	80	27,1	12
0:34:00	82	27,5	14
0:35:00	83	28,0	14
0:36:00	84	28,9	10
0:37:00	85	29,8	12
0:38:00	87	30,4	7
0:39:00	89	31,0	6
0:40:00	90	31,7	8
0:41:00	92	32,4	8
0:42:00	93	33,0	7
0:43:00	95	32,5	10
0:44:00	96	33,1	7
0:45:00	97	33,2	6
0:46:00	97	33,2	5
0:47:00	97	33,2	7
0:48:00	97	33,0	7
0:49:00	97	33,1	7
0:50:00	96	33,2	7
0:51:00	96	33,2	7
0:52:00	95	33,0	7
0:53:00	95	33,1	10
0:54:00	95	33,2	12
0:55:00	95	33,1	8
0:56:00	94	33,1	7
0:57:00	94	33,2	6
0:58:00	94	33,2	4
0:59:00	94	33,3	4
1:00:00	94	33,3	4
1:01:00	94	33,3	4
1:02:00	94	33,3	4
1:03:00	94	33,4	4
1:04:00	94	33,4	3
1:05:00	94	33,5	3
1:06:00	94	33,5	3
1:07:00	94	33,6	3
1:08:00	94	33,6	3
1:09:00	94	33,5	3
1:10:00	94	33,4	3
1:11:00	94	33,5	3
1:12:00	94	33,5	3
1:13:00	94	33,6	4
1:14:00	94	33,6	3
1:15:00	94	33,6	3
1:16:00	94	33,6	3
1:17:00	94	33,6	3
1:18:00	94	33,6	3
1:19:00	94	33,3	6
1:20:00	94	33,2	5
1:21:00	94	33,1	6
1:22:00	94	33,0	6
1:23:00	94	33,2	6
1:24:00	93	33,2	6
1:25:00	94	33,3	6
1:26:00	93	33,3	5
1:27:00	93	33,3	5
1:28:00	94	33,3	5
1:29:00	93	33,3	5
1:30:00	93	33,3	5
1:31:00	94	33,3	4
1:32:00	94	33,3	4
1:33:00	94	33,3	4
1:34:00	93	33,3	4
1:35:00	93	33,3	4
1:36:00	93	33,3	4
1:37:00	93	33,3	4
1:38:00	93	33,2	4
1:39:00	93	33,2	4
1:40:00	93	33,3	4
1:41:00	93	33,3	4
1:42:00	94	33,3	4
1:43:00	93	33,2	4
1:44:00	93	33,2	4
1:45:00	93	33,3	4
1:46:00	93	33,3	4
1:47:00	93	33,2	4
1:48:00	93	33,2	4
1:49:00	93	33,2	4
1:50:00	93	33,2	4
1:51:00	93	33,2	4
1:52:00	93	33,1	4
1:53:00	93	33,1	4
1:54:00	93	33,1	4
1:55:00	93	33,1	4
1:56:00	93	33,1	4
1:57:00	93	33,1	4
1:58:00	93	33,3	4
1:59:00	93	33,3	4
2:00:00	93	33,2	5
2:01:00	93	33,2	5
2:02:00	93	33,1	5
2:03:00	93	33,1	5
2:04:00	93	33,1	5
2:05:00	93	33,1	5
2:06:00	93	33,1	5
2:07:00	93	33,1	5
2:08:00	93	33,1	6
2:09:00	93	33,1	6
2:10:00	93	33,1	6
2:11:00	93	33,0	6
2:12:00	93	33,3	6
2:13:00	93	33,2	6
2:14:00	93	33,2	6
2:15:00	94	33,1	6
2:16:00	94	33,2	6
2:17:00	94	33,1	6
2:18:00	93	33,1	6
2:19:00	93	33,2	6
2:20:00	93	33,1	6
2:21:00	93	33,0	7
2:22:00	93	33,2	7
2:23:00	93	33,1	7
2:24:00	94	33,4	8
2:25:00	93	33,2	8
2:26:00	93	33,1	9
2:27:00	93	33,2	9
2:28:00	93	33,2	9
2:29:00	93	33,1	10
2:30:00	93	33,0	10
2:31:00	93	33,3	10
2:32:00	94	33,2	10
2:33:00	94	33,0	10
2:34:00	94	33,3	10
2:35:00	94	33,1	10
2:36:00	94	33,1	10
2:37:00	94	33,2	10
2:38:00	94	33,2	10
2:39:00	94	33,0	10
2:40:00	94	33,1	11
2:41:00	94	33,2	11
2:42:00	94	33,2	11
2:43:00	94	33,2	13
2:44:00	94	33,3	13
2:45:00	94	33,4	14
2:46:00	94	33,0	14
2:47:00	94	33,2	18
2:48:00	94	33,2	18
2:49:00	94	33,1	29
2:50:00	94	33,2	19
2:51:00	94	33,2	19
2:52:00	94	33,1	19
2:53:00	94	33,2	19
2:54:00	94	33,3	24
2:55:00	94	33,0	23
2:56:00	94	33,2	20
2:57:00	94	33,3	20
2:58:00	94	33,2	20
2:59:00	93	33,0	20
3:00:00	93	33,1	22
3:01:00	93	33,3	22
3:02:00	93	33,1	22
3:03:00	93	33,2	22
3:04:00	93	33,3	22
3:05:00	93	33,4	24
3:06:00	93	33,7	24
3:07:00	92	33,7	26
3:08:00	92	33,7	26
3:09:00	92	32,3	28
3:10:00	92	33,3	29
3:11:00	92	33,5	29
3:12:00	92	33,6	30
3:13:00	92	33,7	31
3:14:00	92	33,2	33
3:15:00	92	33,3	34
3:16:00	92	33,5	35
3:17:00	92	33,5	35
3:18:00	92	33,4	46
3:19:00	93	33,7	45
3:20:00	93	33,2	45
3:21:00	94	33,2	45
3:22:00	94	33,1	52
3:23:00	94	33,2	52
3:24:00	95	33,0	51
3:25:00	95	33,2	51
3:26:00	96	33,1	61
3:27:00	96	33,2	59
3:28:00	96	33,1	60
3:29:00	97	33,0	58
3:30:00	97	33,0	59
3:31:00	97	33,1	52
3:32:00	97	33,1	52
3:33:00	97	33,2	62
3:34:00	96	33,2	67
3:35:00	96	33,2	65
3:36:00	96	33,0	63
3:37:00	96	33,2	64
3:38:00	96	33,3	71
3:39:00	95	33,0	70
3:40:00	95	33,1	66

File: project-root/data/Data Acquisition/Data Acquisition/2008 year (310)/Con 2 Tomsk G1420+1.5%Gel+1.5%SMS+0.25%R-7 (95C-1).txt
--Test Summary--
Full Path and File Name	
Instrument Name	7222-2
Instrument Type	Model 7222 Consistometer
Instrument Serial Number	128
Test Start Date	21.08.2008
Test Start Time	15:09:42
Test Stop Date	22.08.2008
Test Stop Time	3:35:43
Test Length	12:26:01
Final Sample Time Offset	12:26:00
Controller Schedule Name	
Sampling Period	60 seconds
Comments	MPa: 37(63), T: 95(63)
Information	WellID	Tomsk
Information	Customer	Rus Imperial Group (Tomsk)
Information	CementClass	G (China)
Information	CementMfr	China
Information	Additives	1.5%Gel+1.5%SMS+0.25%R-7
Information	Density	1420
Information	BHCT	95
Information	BHST	113
Information	FluidLoss	n/a
Information	JobType	168 mm csg production
Calculated Value	30Bc - TT	2:52:00
Calculated Value	70Bc - TT	12:26:00
Calculated Value	100Bc - TT	N/A
Initial Temperature (°C)	27 °C
Final Temperature (°C)	95 °C
Initial Pressure (MPa)	2,3 MPa
Final Pressure (MPa)	37,1 MPa
Initial Consistency (Bc)	15 Bc
Final Consistency (Bc)	76 Bc
--Data--
Time (HH:MM:SS)	Temperature (°C)	Pressure (MPa)	Consistency (Bc)
0:00:00	27	2,3	15
0:01:00	27	3,2	20
0:02:00	27	3,6	21
0:03:00	28	4,3	12
0:04:00	29	5,1	15
0:05:00	30	5,8	14
0:06:00	32	6,2	14
0:07:00	33	6,7	11
0:08:00	35	7,4	14
0:09:00	36	7,3	17
0:10:00	38	8,1	12
0:11:00	39	8,9	12
0:12:00	40	9,4	11
0:13:00	41	9,7	7
0:14:00	42	10,6	8
0:15:00	44	10,8	6
0:16:00	45	11,7	6
0:17:00	46	11,8	5
0:18:00	47	12,8	8
0:19:00	48	13,2	5
0:20:00	49	13,6	5
0:21:00	50	14,6	5
0:22:00	51	14,5	5
0:23:00	52	15,6	5
0:24:00	53	15,9	5
0:25:00	54	16,8	5
0:26:00	55	17,1	6
0:27:00	56	17,1	6
0:28:00	57	18,5	6
0:29:00	58	19,0	6
0:30:00	59	19,5	6
0:31:00	60	20,0	6
0:32:00	61	20,2	6
0:33:00	63	21,2	6
0:34:00	63	21,5	6
0:35:00	65	22,1	6
0:36:00	66	22,3	6
0:37:00	67	23,4	6
0:38:00	68	23,6	6
0:39:00	69	24,6	6
0:40:00	70	25,0	6
0:41:00	71	25,6	6
0:42:00	72	25,9	7
0:43:00	73	26,8	7
0:44:00	74	27,2	7
0:45:00	75	27,4	7
0:46:00	76	28,4	7
0:47:00	77	28,6	7
0:48:00	79	29,5	7
0:49:00	80	29,8	7
0:50:00	81	29,1	7
0:51:00	82	31,3	7
0:52:00	83	31,6	8
0:53:00	84	32,1	8
0:54:00	85	32,3	8
0:55:00	86	33,3	8
0:56:00	87	33,7	7
0:57:00	88	34,3	8
0:58:00	89	34,8	8
0:59:00	90	35,0	8
1:00:00	91	36,2	8
1:01:00	92	36,4	8
1:02:00	93	37,2	8
1:03:00	94	37,4	8
1:04:00	95	37,5	8
1:05:00	96	37,1	8
1:06:00	97	36,9	8
1:07:00	97	37,0	8
1:08:00	96	37,2	8
1:09:00	96	37,0	8
1:10:00	96	37,2	8
1:11:00	95	37,1	8
1:12:00	95	37,2	8
1:13:00	95	37,1	8
1:14:00	95	37,1	8
1:15:00	94	37,1	8
1:16:00	94	37,1	8
1:17:00	94	37,2	8
1:18:00	94	37,2	8
1:19:00	94	37,2	8
1:20:00	94	37,2	8
1:21:00	94	37,2	8
1:22:00	94	37,3	8
1:23:00	94	37,3	8
1:24:00	94	37,5	8
1:25:00	94	37,4	8
1:26:00	94	37,4	8
1:27:00	94	37,4	8
1:28:00	94	37,4	8
1:29:00	94	37,4	8
1:30:00	94	37,4	8
1:31:00	94	37,5	8
1:32:00	94	37,6	8
1:33:00	94	37,6	8
1:34:00	94	37,5	8
1:35:00	94	37,4	8
1:36:00	94	37,4	8
1:37:00	94	37,5	8
1:38:00	94	37,5	8
1:39:00	94	37,5	8
1:40:00	94	37,5	8
1:41:00	94	37,5	8
1:42:00	94	37,6	8
1:43:00	94	37,6	8
1:44:00	94	37,6	8
1:45:00	94	37,5	8
1:46:00	94	37,5	8
1:47:00	94	37,5	8
1:48:00	94	37,5	8
1:49:00	94	37,6	8
1:50:00	94	37,5	8
1:51:00	94	37,5	8
1:52:00	94	37,4	8
1:53:00	94	37,4	8
1:54:00	94	37,5	8
1:55:00	94	37,4	8
1:56:00	94	37,3	8
1:57:00	94	37,3	8
1:58:00	94	37,2	8
1:59:00	94	37,2	8
2:00:00	94	37,2	8
2:01:00	93	37,2	8
2:02:00	93	37,1	8
2:03:00	93	37,1	8
2:04:00	94	37,1	8
2:05:00	93	37,1	8
2:06:00	94	37,1	8
2:07:00	94	37,1	8
2:08:00	94	37,0	8
2:09:00	94	37,2	8
2:10:00	94	37,1	8
2:11:00	94	37,2	8
2:12:00	94	37,1	8
2:13:00	94	37,1	8
2:14:00	94	37,0	8
2:15:00	94	37,2	8
2:16:00	94	37,2	8
2:17:00	94	37,0	8
2:18:00	94	37,2	8
2:19:00	94	37,2	8
2:20:00	95	37,3	8
2:21:00	95	37,1	8
2:22:00	95	37,1	8
2:23:00	95	37,0	8
2:24:00	95	37,3	8
2:25:00	95	37,1	8
2:26:00	95	37,0	8
2:27:00	95	37,0	8
2:28:00	95	37,1	8
2:29:00	95	37,1	9
2:30:00	95	37,1	9
2:31:00	95	37,2	9
2:32:00	95	37,1	10
2:33:00	95	37,1	11
2:34:00	94	37,0	12
2:35:00	94	37,2	13
2:36:00	94	37,1	14
2:37:00	94	37,0	14
2:38:00	94	37,0	15
2:39:00	94	37,1	15
2:40:00	94	37,2	17
2:41:00	94	37,0	20
2:42:00	94	37,2	21
2:43:00	93	37,3	22
2:44:00	93	37,2	23
2:45:00	93	37,2	24
2:46:00	93	37,4	25
2:47:00	93	37,8	27
2:48:00	92	37,6	29
2:49:00	92	37,6	30
2:50:00	92	37,5	28
2:51:00	92	37,6	30
2:52:00	92	37,7	31
2:53:00	92	37,2	31
2:54:00	91	37,6	31
2:55:00	91	35,9	31
2:56:00	92	37,4	31
2:57:00	92	37,6	31
2:58:00	92	37,5	31
2:59:00	92	37,3	31
3:00:00	93	37,6	31
3:01:00	93	37,7	31
3:02:00	94	37,5	31
3:03:00	94	37,0	31
3:04:00	95	37,0	31
3:05:00	95	36,9	31
3:06:00	96	37,2	31
3:07:00	96	37,0	31
3:08:00	97	37,0	31
3:09:00	97	37,1	31
3:10:00	97	37,0	31
3:11:00	97	37,1	31
3:12:00	97	37,3	31
3:13:00	97	37,0	31
3:14:00	97	37,0	31
3:15:00	97	37,1	31
3:16:00	97	37,3	31
3:17:00	97	37,2	31
3:18:00	96	37,1	31
3:19:00	96	37,2	31
3:20:00	96	37,3	31
3:21:00	95	37,1	31
3:22:00	95	37,0	31
3:23:00	95	37,0	31
3:24:00	94	37,1	31
3:25:00	94	37,2	31
3:26:00	93	37,5	31
3:27:00	93	37,1	31
3:28:00	93	37,7	32
3:29:00	93	37,8	32
3:30:00	92	37,5	32
3:31:00	92	36,5	32
3:32:00	92	37,4	32
3:33:00	92	36,9	32
3:34:00	92	37,4	32
3:35:00	92	36,8	32
3:36:00	92	37,4	32
3:37:00	92	37,7	32
3:38:00	92	36,9	32
3:39:00	93	37,6	32
3:40:00	93	37,3	32
3:41:00	94	37,4	32
3:42:00	94	37,2	32
3:43:00	94	37,1	32
3:44:00	95	37,1	32
3:45:00	96	37,0	32
3:46:00	96	37,2	32
3:47:00	97	37,1	32
3:48:00	97	37,1	32
3:49:00	97	37,0	32
3:50:00	98	37,0	32
3:51:00	98	37,0	33
3:52:00	98	37,1	33
3:53:00	98	37,0	33
3:54:00	98	37,1	33
3:55:00	98	37,2	34
3:56:00	97	37,0	34
3:57:00	97	37,1	38
3:58:00	97	37,1	38
3:59:00	96	36,9	38
4:00:00	96	37,0	37
4:01:00	96	37,2	39
4:02:00	95	37,0	39
4:03:00	95	37,1	44
4:04:00	95	37,0	45
4:05:00	94	37,1	58
4:06:00	94	37,2	60
4:07:00	94	37,3	61
4:08:00	93	37,6	61
4:09:00	93	37,4	57
4:10:00	93	37,1	58
4:11:00	93	36,4	58
4:12:00	92	37,0	58
4:13:00	92	37,2	55
4:14:00	92	37,3	57
4:15:00	92	37,4	57
4:16:00	92	37,7	57
4:17:00	92	37,3	60
4:18:00	92	37,6	58
4:19:00	92	37,7	61
4:20:00	93	37,6	57
4:21:00	93	37,3	58
4:22:00	93	37,4	58
4:23:00	94	37,3	58
4:24:00	94	36,9	59
4:25:00	95	37,1	57
4:26:00	95	37,2	59
4:27:00	96	37,1	60
4:28:00	96	37,2	60
4:29:00	96	37,1	60
4:30:00	97	37,0	60
4:31:00	97	37,0	60
4:32:00	97	37,0	59
4:33:00	97	37,0	57
4:34:00	97	37,1	58
4:35:00	97	37,0	59
4:36:00	97	36,9	59
4:37:00	96	37,0	57
4:38:00	96	37,2	59
4:39:00	96	37,4	58
4:40:00	96	37,1	59
4:41:00	95	37,2	59
4:42:00	95	37,1	59
4:43:00	95	37,2	59
4:44:00	94	37,1	55
4:45:00	94	37,2	57
4:46:00	94	37,3	60
4:47:00	93	37,6	60
4:48:00	93	37,3	57
4:49:00	93	37,2	55
4:50:00	92	36,8	58
4:51:00	92	36,8	59
4:52:00	92	37,2	55
4:53:00	92	37,4	56
4:54:00	92	37,5	60
4:55:00	92	36,5	56
4:56:00	92	37,2	58
4:57:00	92	37,3	58
4:58:00	92	37,4	59
4:59:00	92	37,5	57
5:00:00	93	37,0	60
5:01:00	93	37,3	60
5:02:00	94	37,4	60
5:03:00	94	37,1	59
5:04:00	95	37,1	61
5:05:00	95	37,1	58
5:06:00	95	37,1	59
5:07:00	96	37,2	59
5:08:00	96	37,0	59
5:09:00	97	36,9	60
5:10:00	97	37,2	58
5:11:00	97	37,3	58
5:12:00	97	37,3	57
5:13:00	97	37,0	58
5:14:00	97	37,1	57
5:15:00	97	37,2	59
5:16:00	97	37,1	59
5:17:00	96	37,1	59
5:18:00	96	37,1	57
5:19:00	96	37,1	57
5:20:00	95	37,0	58
5:21:00	95	37,1	59
5:22:00	95	37,1	58
5:23:00	94	37,2	58
5:24:00	94	37,2	58
5:25:00	94	37,2	56
5:26:00	94	37,4	57
5:27:00	93	37,6	58
5:28:00	93	37,3	58
5:29:00	93	36,8	58
5:30:00	92	37,7	58
5:31:00	92	37,2	58
5:32:00	92	37,2	58
5:33:00	92	37,5	57
5:34:00	92	37,7	58
5:35:00	92	37,3	60
5:36:00	92	37,4	57
5:37:00	92	37,4	57
5:38:00	92	37,3	57
5:39:00	93	37,8	58
5:40:00	93	37,4	58
5:41:00	93	37,5	58
5:42:00	94	37,4	57
5:43:00	94	37,1	57
5:44:00	95	37,1	56
5:45:00	95	36,9	56
5:46:00	95	37,0	56
5:47:00	96	36,9	58
5:48:00	96	37,1	59
5:49:00	97	37,2	59
5:50:00	97	37,1	60
5:51:00	97	37,1	59
5:52:00	97	37,3	59
5:53:00	97	37,0	59
5:54:00	97	37,0	59
5:55:00	97	37,2	59
5:56:00	96	37,0	59
5:57:00	96	37,2	60
5:58:00	96	36,9	59
5:59:00	96	37,1	57
6:00:00	95	37,1	58
6:01:00	95	37,3	57
6:02:00	95	37,2	56
6:03:00	94	37,2	58
6:04:00	94	37,2	58
6:05:00	94	37,3	60
6:06:00	94	37,6	59
6:07:00	93	37,1	59
6:08:00	93	37,6	59
6:09:00	93	37,4	59
6:10:00	92	37,2	59
6:11:00	92	37,2	60
6:12:00	92	37,3	60
6:13:00	92	37,6	60
6:14:00	92	36,9	60
6:15:00	92	37,4	60
6:16:00	92	37,4	60
6:17:00	92	37,3	60
6:18:00	92	37,3	60
6:19:00	93	37,6	60
6:20:00	93	37,2	59
6:21:00	94	37,2	56
6:22:00	94	36,9	57
6:23:00	94	37,1	60
6:24:00	95	37,0	60
6:25:00	95	36,9	60
6:26:00	96	37,0	60
6:27:00	96	37,1	60
6:28:00	96	37,0	60
6:29:00	96	37,2	60
6:30:00	97	37,0	60
6:31:00	97	37,0	60
6:32:00	97	37,1	61
6:33:00	97	37,0	60
6:34:00	96	37,1	60
6:35:00	96	37,1	59
6:36:00	96	37,0	60
6:37:00	96	37,1	60
6:38:00	96	37,2	60
6:39:00	95	37,1	60
6:40:00	95	37,2	60
6:41:00	95	37,1	61
6:42:00	94	37,1	60
6:43:00	94	37,1	59
6:44:00	94	37,2	59
6:45:00	93	37,4	59
6:46:00	93	34,4	59
6:47:00	93	36,7	59
6:48:00	93	37,6	60
6:49:00	92	37,6	60
6:50:00	92	37,6	60
6:51:00	92	37,8	60
6:52:00	92	36,1	61
6:53:00	92	37,5	60
6:54:00	92	37,5	61
6:55:00	92	37,5	60
6:56:00	92	37,7	61
6:57:00	93	37,4	60
6:58:00	93	37,7	60
6:59:00	93	37,1	60
7:00:00	94	37,0	61
7:01:00	94	37,0	61
7:02:00	94	36,9	60
7:03:00	95	36,9	60
7:04:00	95	36,9	60
7:05:00	96	37,0	60
7:06:00	96	37,1	60
7:07:00	96	37,2	60
7:08:00	97	37,1	60
7:09:00	97	37,1	60
7:10:00	97	37,1	59
7:11:00	97	37,0	60
7:12:00	97	37,0	59
7:13:00	97	37,1	59
7:14:00	96	37,2	58
7:15:00	96	37,1	60
7:16:00	96	37,2	60
7:17:00	96	36,9	60
7:18:00	95	37,2	61
7:19:00	95	37,1	61
7:20:00	94	37,0	61
7:21:00	94	37,0	61
7:22:00	94	37,3	61
7:23:00	94	37,4	61
7:24:00	93	37,7	61
7:25:00	93	37,5	60
7:26:00	93	37,2	60
7:27:00	93	37,2	60
7:28:00	92	37,1	60
7:29:00	92	37,3	60
7:30:00	92	37,4	61
7:31:00	92	37,6	61
7:32:00	92	37,8	61
7:33:00	92	37,2	60
7:34:00	92	37,4	61
7:35:00	92	37,4	61
7:36:00	93	37,3	60
7:37:00	93	37,6	59
7:38:00	93	37,7	60
7:39:00	94	37,5	60
7:40:00	94	37,2	59
7:41:00	94	37,0	58
7:42:00	95	37,1	60
7:43:00	95	37,0	60
7:44:00	96	37,0	60
7:45:00	96	37,0	60
7:46:00	96	36,9	60
7:47:00	96	36,9	60
7:48:00	97	37,0	60
7:49:00	97	37,0	60
7:50:00	97	37,1	60
7:51:00	96	37,1	58
7:52:00	96	37,1	59
7:53:00	96	37,1	58
7:54:00	96	37,0	60
7:55:00	96	37,1	60
7:56:00	95	37,1	59
7:57:00	95	37,2	60
7:58:00	95	37,1	60
7:59:00	95	37,3	60
8:00:00	94	37,2	60
8:01:00	94	37,3	59
8:02:00	94	37,5	58
8:03:00	93	37,7	59
8:04:00	93	37,6	60
8:05:00	93	37,4	60
8:06:00	93	37,3	60
8:07:00	92	37,1	60
8:08:00	92	37,2	60
8:09:00	92	37,5	60
8:10:00	92	37,7	60
8:11:00	92	37,7	60
8:12:00	92	37,3	60
8:13:00	92	37,5	60
8:14:00	92	37,3	60
8:15:00	93	37,2	59
8:16:00	93	37,6	58
8:17:00	93	37,7	60
8:18:00	94	37,5	58
8:19:00	94	37,1	58
8:20:00	95	37,0	60
8:21:00	95	37,0	57
8:22:00	96	36,9	58
8:23:00	96	37,1	60
8:24:00	96	36,9	60
8:25:00	96	37,2	60
8:26:00	97	36,9	60
8:27:00	97	37,0	60
8:28:00	97	37,1	60
8:29:00	97	37,1	60
8:30:00	97	37,1	60
8:31:00	96	36,9	60
8:32:00	96	37,0	60
8:33:00	96	37,2	59
8:34:00	96	37,4	60
8:35:00	95	37,0	60
8:36:00	95	37,2	60
8:37:00	95	37,2	60
8:38:00	94	37,1	59
8:39:00	94	37,1	58
8:40:00	94	37,1	58
8:41:00	94	37,3	56
8:42:00	93	37,5	57
8:43:00	93	37,1	60
8:44:00	93	37,5	60
8:45:00	93	37,6	59
8:46:00	92	37,7	60
8:47:00	92	37,5	60
8:48:00	92	37,5	60
8:49:00	92	37,6	60
8:50:00	92	37,1	60
8:51:00	92	37,1	60
8:52:00	92	37,1	60
8:53:00	92	36,9	60
8:54:00	93	37,7	60
8:55:00	93	37,2	59
8:56:00	93	37,4	59
8:57:00	94	37,3	60
8:58:00	94	37,0	60
8:59:00	94	37,1	60
9:00:00	95	36,9	58
9:01:00	95	37,2	59
9:02:00	96	37,0	61
9:03:00	96	37,0	60
9:04:00	96	37,1	58
9:05:00	97	37,1	59
9:06:00	97	37,2	58
9:07:00	97	37,2	59
9:08:00	97	37,3	58
9:09:00	96	37,3	59
9:10:00	96	37,1	57
9:11:00	96	37,1	60
9:12:00	96	37,3	59
9:13:00	96	37,1	59
9:14:00	95	37,1	60
9:15:00	95	37,0	60
9:16:00	95	37,0	59
9:17:00	95	37,2	60
9:18:00	94	37,1	60
9:19:00	94	37,2	60
9:20:00	94	37,3	60
9:21:00	93	37,6	59
9:22:00	93	37,3	60
9:23:00	93	37,2	59
9:24:00	93	37,1	59
9:25:00	92	37,2	60
9:26:00	92	37,2	59
9:27:00	92	37,3	60
9:28:00	92	37,3	60
9:29:00	92	37,6	60
9:30:00	92	37,7	60
9:31:00	92	37,1	60
9:32:00	92	37,8	61
9:33:00	93	37,5	61
9:34:00	93	37,7	61
9:35:00	93	37,3	61
9:36:00	94	37,1	60
9:37:00	94	36,9	61
9:38:00	95	37,2	60
9:39:00	95	36,8	61
9:40:00	95	36,8	60
9:41:00	96	37,0	60
9:42:00	96	37,2	60
9:43:00	96	37,2	60
9:44:00	97	37,1	57
9:45:00	96	37,2	59
9:46:00	97	37,2	57
9:47:00	97	37,0	57
9:48:00	96	37,1	57
9:49:00	96	37,0	58
9:50:00	96	36,9	59
9:51:00	96	37,1	58
9:52:00	96	37,3	59
9:53:00	95	37,1	59
9:54:00	95	37,0	59
9:55:00	95	37,3	60
9:56:00	94	37,2	61
9:57:00	94	37,2	61
9:58:00	94	37,4	60
9:59:00	93	37,6	58
10:00:00	93	37,3	60
10:01:00	93	37,8	60
10:02:00	93	37,5	60
10:03:00	93	37,5	58
10:04:00	92	37,3	60
10:05:00	92	37,3	57
10:06:00	92	37,5	59
10:07:00	92	37,6	57
10:08:00	92	37,6	60
10:09:00	92	37,6	58
10:10:00	92	37,7	60
10:11:00	93	37,5	62
10:12:00	93	37,2	61
10:13:00	93	37,3	61
10:14:00	94	37,2	61
10:15:00	94	37,2	61
10:16:00	95	37,1	61
10:17:00	95	37,4	61
10:18:00	95	37,3	62
10:19:00	96	37,0	62
10:20:00	96	37,1	62
10:21:00	96	37,0	62
10:22:00	97	37,0	61
10:23:00	97	37,2	61
10:24:00	97	37,1	61
10:25:00	96	36,9	61
10:26:00	96	37,1	61
10:27:00	96	37,2	58
10:28:00	96	37,2	58
10:29:00	96	37,1	58
10:30:00	95	37,2	57
10:31:00	95	37,2	59
10:32:00	95	37,1	58
10:33:00	95	37,0	60
10:34:00	94	37,2	58
10:35:00	94	37,2	56
10:36:00	94	37,3	59
10:37:00	94	37,5	57
10:38:00	93	36,8	62
10:39:00	93	37,7	62
10:40:00	93	37,4	62
10:41:00	92	37,4	62
10:42:00	92	37,5	62
10:43:00	92	37,7	62
10:44:00	92	36,5	62
10:45:00	92	36,5	62
10:46:00	92	37,2	62
10:47:00	92	37,3	62
10:48:00	92	37,4	62
10:49:00	93	37,3	62
10:50:00	93	37,6	62
10:51:00	93	37,2	62
10:52:00	94	37,2	62
10:53:00	94	37,2	62
10:54:00	94	37,0	62
10:55:00	95	36,9	62
10:56:00	95	37,1	62
10:57:00	96	37,0	62
10:58:00	96	37,0	62
10:59:00	96	37,0	62
11:00:00	96	36,9	61
11:01:00	97	37,0	61
11:02:00	96	37,0	61
11:03:00	97	37,1	61
11:04:00	97	37,2	58
11:05:00	96	37,2	59
11:06:00	96	37,1	60
11:07:00	96	37,0	58
11:08:00	96	37,2	57
11:09:00	95	37,1	58
11:10:00	95	37,1	60
11:11:00	95	37,1	59
11:12:00	94	37,2	58
11:13:00	94	37,1	60
11:14:00	94	37,3	62
11:15:00	94	37,4	59
11:16:00	93	37,7	59
11:17:00	93	37,5	59
11:18:00	93	37,6	62
11:19:00	92	37,5	62
11:20:00	92	37,6	61
11:21:00	92	37,7	58
11:22:00	92	37,3	60
11:23:00	92	37,5	57
11:24:00	92	37,5	61
11:25:00	92	37,4	61
11:26:00	92	37,5	61
11:27:00	92	37,4	61
11:28:00	93	37,3	62
11:29:00	93	37,6	62
11:30:00	93	37,6	62
11:31:00	94	37,3	62
11:32:00	94	36,9	62
11:33:00	95	37,0	62
11:34:00	95	37,2	61
11:35:00	96	37,1	61
11:36:00	96	36,9	61
11:37:00	96	37,2	61
11:38:00	96	37,0	61
11:39:00	97	37,2	61
11:40:00	97	37,2	61
11:41:00	97	37,0	61
11:42:00	96	37,1	60
11:43:00	96	37,2	60
11:44:00	96	37,1	59
11:45:00	96	37,0	58
11:46:00	96	37,1	58
11:47:00	95	37,1	61
11:48:00	95	37,0	58
11:49:00	95	37,1	59
11:50:00	95	37,3	61
11:51:00	94	37,2	62
11:52:00	94	37,2	60
11:53:00	94	37,4	62
11:54:00	94	37,6	61
11:55:00	93	37,4	59
11:56:00	93	36,9	61
11:57:00	93	37,7	62
11:58:00	93	37,6	61
11:59:00	92	37,7	62
12:00:00	92	37,6	62
12:01:00	92	37,7	61
12:02:00	92	37,1	62
12:03:00	92	37,2	62
12:04:00	92	37,3	62
12:05:00	92	37,2	62
12:06:00	93	37,7	62
12:07:00	93	37,5	63
12:08:00	93	37,6	63
12:09:00	94	37,5	63
12:10:00	94	37,2	63
12:11:00	95	37,1	63
12:12:00	95	36,9	63
12:13:00	95	36,9	63
12:14:00	96	37,0	63
12:15:00	96	37,1	63
12:16:00	96	37,2	63
12:17:00	96	37,2	63
12:18:00	97	37,2	63
12:19:00	96	37,0	63
12:20:00	96	37,1	63
12:21:00	96	37,0	63
12:22:00	96	37,1	63
12:23:00	96	37,0	63
12:24:00	96	37,3	63
12:25:00	96	37,0	76
12:26:00	95	37,1	76
