Repository: ProgWizer/parser

File: project-root/data/Data Acquisition/Data Acquisition/2008 year (310)/Con 2 Tomsk G1420+1.5%Gel+1.5%SMS+0.27%R-7(98C).txt
--Test Summary--
Full Path and File Name	
Instrument Name	7222-2
Instrument Type	Model 7222 Consistometer
Instrument Serial Number	128
Test Start Date	26.08.2008
Test Start Time	17:42:42
Test Stop Date	27.08.2008
Test Stop Time	8:43:53
Test Length	15:01:11
Final Sample Time Offset	15:01:00
Controller Schedule Name	
Sampling Period	60 seconds
Comments	MPa: 33(86), T:98(86)
Information	WellID	369-1
Information	Customer	Rus Imperial Group (Tomsk)
Information	CementClass	G (China)
Information	CementMfr	China
Information	Additives	1.5%Gel+1.5%SMS+0.27%R-7
Information	Density	1420
Information	BHCT	98
Information	BHST	100
Information	FluidLoss	n/a
Information	JobType	168 mm csg production
Calculated Value	30Bc - TT	13:42:00
Calculated Value	70Bc - TT	N/A
Calculated Value	100Bc - TT	N/A
Initial Temperature (°C)	28 °C
Final Temperature (°C)	99 °C
Initial Pressure (MPa)	0,6 MPa
Final Pressure (MPa)	0,5 MPa
Initial Consistency (Bc)	9 Bc
Final Consistency (Bc)	23 Bc
--Data--
Time (HH:MM:SS)	Temperature (°C)	Pressure (MPa)	Consistency (Bc)
0:00:00	28	0,6	9
0:01:00	28	2,2	9
0:02:00	29	2,8	10
0:03:00	28	3,6	9
0:04:00	29	4,0	9
0:05:00	30	4,5	9
0:06:00	31	4,6	10
0:07:00	32	4,9	10
0:08:00	33	5,3	10
0:09:00	34	5,8	10
0:10:00	35	5,4	9
0:11:00	36	6,3	9
0:12:00	37	7,0	9
0:13:00	38	7,1	9
0:14:00	39	7,7	9
0:15:00	40	7,7	9
0:16:00	40	8,3	9
0:17:00	41	8,2	9
0:18:00	42	8,9	9
0:19:00	43	9,1	9
0:20:00	44	9,8	9
0:21:00	44	10,0	9
0:22:00	45	9,8	9
0:23:00	46	11,0	9
0:24:00	47	11,1	9
0:25:00	48	10,8	9
0:26:00	49	11,8	9
0:27:00	50	12,4	9
0:28:00	50	12,4	9
0:29:00	51	12,6	9
0:30:00	52	12,7	9
0:31:00	52	13,7	9
0:32:00	53	13,9	9
0:33:00	54	14,6	10
0:34:00	55	14,5	10
0:35:00	56	15,1	10
0:36:00	57	15,7	10
0:37:00	57	16,0	10
0:38:00	58	16,2	10
0:39:00	59	16,4	10
0:40:00	60	16,5	10
0:41:00	61	17,3	11
0:42:00	62	17,5	11
0:43:00	62	18,2	11
0:44:00	63	18,3	11
0:45:00	64	18,4	11
0:46:00	65	19,2	11
0:47:00	66	19,4	11
0:48:00	67	19,7	11
0:49:00	67	20,2	11
0:50:00	68	20,1	11
0:51:00	69	21,0	11
0:52:00	69	21,4	11
0:53:00	70	21,5	11
0:54:00	71	21,6	11
0:55:00	72	22,5	11
0:56:00	72	22,8	11
0:57:00	73	23,0	11
0:58:00	74	23,1	11
0:59:00	75	23,8	12
1:00:00	76	23,9	12
1:01:00	77	24,1	11
1:02:00	78	24,7	12
1:03:00	78	24,7	12
1:04:00	79	25,7	12
1:05:00	80	25,9	12
1:06:00	81	26,0	12
1:07:00	81	26,8	12
1:08:00	82	27,0	12
1:09:00	83	27,3	12
1:10:00	84	27,4	12
1:11:00	85	28,2	12
1:12:00	86	28,2	12
1:13:00	87	28,8	12
1:14:00	87	28,9	12
1:15:00	88	29,7	12
1:16:00	89	29,8	12
1:17:00	90	29,9	12
1:18:00	91	30,2	12
1:19:00	91	31,0	12
1:20:00	92	31,4	11
1:21:00	92	31,8	11
1:22:00	93	32,0	11
1:23:00	94	32,4	11
1:24:00	94	32,4	11
1:25:00	95	33,1	11
1:26:00	95	33,0	11
1:27:00	96	33,5	11
1:28:00	98	33,3	10
1:29:00	100	33,0	10
1:30:00	101	33,0	9
1:31:00	101	32,8	9
1:32:00	100	33,0	9
1:33:00	99	32,9	8
1:34:00	98	33,1	8
1:35:00	97	33,3	8
1:36:00	97	31,7	8
1:37:00	96	33,6	8
1:38:00	96	33,4	8
1:39:00	96	33,1	8
1:40:00	96	33,6	8
1:41:00	96	33,5	8
1:42:00	96	33,3	8
1:43:00	96	33,6	8
1:44:00	96	33,7	8
1:45:00	96	33,4	7
1:46:00	97	33,6	7
1:47:00	97	33,5	7
1:48:00	97	33,4	7
1:49:00	97	33,2	7
1:50:00	97	33,2	7
1:51:00	97	33,0	7
1:52:00	97	33,2	7
1:53:00	97	33,1	7
1:54:00	97	33,1	7
1:55:00	97	33,1	7
1:56:00	97	33,0	7
1:57:00	97	33,2	7
1:58:00	97	33,1	7
1:59:00	97	33,1	7
2:00:00	97	33,3	7
2:01:00	97	33,2	7
2:02:00	97	33,2	7
2:03:00	97	33,3	7
2:04:00	97	33,3	7
2:05:00	97	33,5	7
2:06:00	97	33,6	7
2:07:00	97	33,7	7
2:08:00	96	33,7	7
2:09:00	96	33,2	7
2:10:00	96	33,4	7
2:11:00	96	33,5	7
2:12:00	96	33,6	7
2:13:00	97	33,7	7
2:14:00	96	33,7	7
2:15:00	97	33,7	7
2:16:00	96	33,7	7
2:17:00	97	33,7	7
2:18:00	97	33,7	7
2:19:00	97	33,6	7
2:20:00	97	33,5	7
2:21:00	97	33,4	7
2:22:00	97	33,1	7
2:23:00	97	33,1	7
2:24:00	97	33,0	8
2:25:00	97	33,0	8
2:26:00	97	33,0	8
2:27:00	97	33,0	8
2:28:00	97	33,1	8
2:29:00	97	33,0	8
2:30:00	97	33,0	8
2:31:00	97	33,2	8
2:32:00	97	33,1	8
2:33:00	97	33,2	8
2:34:00	96	33,1	8
2:35:00	96	33,1	8
2:36:00	96	33,2	8
2:37:00	96	33,3	8
2:38:00	96	33,5	8
2:39:00	96	33,7	8
2:40:00	96	33,4	9
2:41:00	96	33,7	9
2:42:00	96	33,3	9
2:43:00	96	32,7	9
2:44:00	96	33,4	9
2:45:00	96	33,6	9
2:46:00	96	33,7	9
2:47:00	96	33,8	9
2:48:00	97	33,1	9
2:49:00	97	33,0	9
2:50:00	97	33,0	9
2:51:00	97	33,1	9
2:52:00	97	32,9	10
2:53:00	98	33,1	10
2:54:00	98	33,0	10
2:55:00	98	32,9	10
2:56:00	99	33,1	11
2:57:00	99	33,0	11
2:58:00	99	33,0	11
2:59:00	99	33,0	11
3:00:00	99	33,1	11
3:01:00	99	32,9	11
3:02:00	99	33,1	11
3:03:00	99	33,1	11
3:04:00	99	33,1	11
3:05:00	99	33,1	11
3:06:00	98	33,1	11
3:07:00	98	33,1	11
3:08:00	98	33,1	11
3:09:00	98	33,1	11
3:10:00	98	33,2	12
3:11:00	98	33,2	12
3:12:00	97	33,1	12
3:13:00	97	33,0	12
3:14:00	97	33,0	12
3:15:00	97	33,1	12
3:16:00	97	33,1	12
3:17:00	97	33,1	12
3:18:00	96	33,2	12
3:19:00	96	33,4	12
3:20:00	96	33,1	12
3:21:00	96	33,7	12
3:22:00	95	33,7	12
3:23:00	95	33,7	12
3:24:00	95	33,1	12
3:25:00	95	33,2	12
3:26:00	95	33,5	12
3:27:00	95	33,7	12
3:28:00	95	33,3	12
3:29:00	95	33,6	12
3:30:00	95	33,7	12
3:31:00	96	33,7	12
3:32:00	96	33,5	13
3:33:00	96	33,7	13
3:34:00	97	33,7	13
3:35:00	97	33,4	13
3:36:00	98	33,2	13
3:37:00	98	32,8	13
3:38:00	99	32,9	13
3:39:00	99	33,0	13
3:40:00	100	33,1	13
3:41:00	100	33,0	13
3:42:00	100	33,0	13
3:43:00	101	32,9	13
3:44:00	101	32,9	13
3:45:00	101	33,0	13
3:46:00	101	33,0	13
3:47:00	100	33,0	14
3:48:00	100	33,1	14
3:49:00	100	33,1	14
3:50:00	100	33,0	14
3:51:00	100	33,1	14
3:52:00	99	33,1	14
3:53:00	99	32,9	14
3:54:00	98	33,1	14
3:55:00	98	33,1	14
3:56:00	98	33,1	14
3:57:00	97	33,2	14
3:58:00	97	33,4	14
3:59:00	97	33,7	14
4:00:00	96	33,8	14
4:01:00	96	33,7	14
4:02:00	96	33,4	14
4:03:00	95	33,5	14
4:04:00	95	32,5	13
4:05:00	95	33,3	14
4:06:00	95	33,6	14
4:07:00	95	33,1	14
4:08:00	95	33,5	14
4:09:00	95	33,7	14
4:10:00	95	32,2	14
4:11:00	96	32,8	14
4:12:00	96	32,3	14
4:13:00	96	33,5	14
4:14:00	97	33,4	14
4:15:00	98	33,0	14
4:16:00	98	33,2	14
4:17:00	99	33,1	14
4:18:00	99	33,2	14
4:19:00	100	33,1	14
4:20:00	100	33,0	14
4:21:00	101	33,0	14
4:22:00	101	32,9	14
4:23:00	101	33,2	14
4:24:00	101	33,0	14
4:25:00	101	33,1	15
4:26:00	101	32,9	15
4:27:00	101	33,0	15
4:28:00	101	33,1	15
4:29:00	101	33,2	15
4:30:00	100	33,2	15
4:31:00	100	33,0	15
4:32:00	100	33,1	15
4:33:00	99	33,1	15
4:34:00	99	33,0	15
4:35:00	99	33,0	15
4:36:00	98	33,1	15
4:37:00	98	33,1	15
4:38:00	97	33,2	15
4:39:00	97	33,4	15
4:40:00	97	33,7	15
4:41:00	96	33,6	14
4:42:00	96	33,6	14
4:43:00	96	32,5	14
4:44:00	95	33,7	14
4:45:00	95	33,3	14
4:46:00	95	33,7	14
4:47:00	95	33,3	14
4:48:00	95	33,7	14
4:49:00	95	33,3	14
4:50:00	95	33,5	14
4:51:00	95	33,5	14
4:52:00	96	33,5	14
4:53:00	96	33,2	14
4:54:00	97	33,3	14
4:55:00	97	33,2	14
4:56:00	98	33,2	14
4:57:00	98	32,9	14
4:58:00	99	32,8	14
4:59:00	99	33,0	14
5:00:00	100	33,0	14
5:01:00	100	33,1	14
5:02:00	100	33,1	14
5:03:00	101	33,0	14
5:04:00	101	33,0	14
5:05:00	101	33,0	14
5:06:00	101	33,1	14
5:07:00	101	33,1	14
5:08:00	101	33,1	14
5:09:00	100	32,9	14
5:10:00	100	33,1	14
5:11:00	100	33,2	14
5:12:00	99	33,1	14
5:13:00	99	33,0	14
5:14:00	99	33,0	14
5:15:00	98	33,0	14
5:16:00	98	33,1	14
5:17:00	98	33,1	14
5:18:00	97	33,2	14
5:19:00	97	33,4	14
5:20:00	97	33,7	14
5:21:00	96	33,5	14
5:22:00	96	33,5	14
5:23:00	96	33,5	14
5:24:00	96	33,5	14
5:25:00	95	32,3	14
5:26:00	95	33,3	14
5:27:00	95	33,6	14
5:28:00	95	33,1	14
5:29:00	95	33,5	14
5:30:00	95	33,8	14
5:31:00	96	33,7	14
5:32:00	96	33,7	14
5:33:00	96	33,4	14
5:34:00	97	33,5	14
5:35:00	97	33,3	14
5:36:00	97	33,0	14
5:37:00	98	33,2	14
5:38:00	99	33,0	14
5:39:00	99	33,2	14
5:40:00	100	32,9	14
5:41:00	100	33,1	14
5:42:00	100	33,0	14
5:43:00	101	33,0	14
5:44:00	101	33,0	14
5:45:00	101	33,0	14
5:46:00	101	33,0	14
5:47:00	100	33,0	14
5:48:00	100	33,1	14
5:49:00	100	33,1	14
5:50:00	100	33,0	14
5:51:00	100	33,2	14
5:52:00	99	33,2	14
5:53:00	99	33,0	14
5:54:00	99	33,1	14
5:55:00	98	33,3	14
5:56:00	98	33,3	14
5:57:00	98	33,3	14
5:58:00	97	33,5	15
5:59:00	97	33,6	15
6:00:00	96	33,5	15
6:01:00	96	33,1	15
6:02:00	96	33,8	14
6:03:00	96	33,7	14
6:04:00	95	32,6	14
6:05:00	95	33,3	14
6:06:00	95	33,5	14
6:07:00	95	33,8	14
6:08:00	95	33,3	14
6:09:00	95	33,6	14
6:10:00	95	33,6	14
6:11:00	96	33,8	14
6:12:00	96	33,5	14
6:13:00	96	33,7	14
6:14:00	97	33,7	14
6:15:00	97	33,4	14
6:16:00	98	33,0	14
6:17:00	98	32,9	14
6:18:00	99	33,1	14
6:19:00	99	33,1	14
6:20:00	100	33,2	14
6:21:00	100	33,1	14
6:22:00	100	33,0	15
6:23:00	100	33,0	15
6:24:00	101	33,0	15
6:25:00	100	33,0	15
6:26:00	100	33,0	15
6:27:00	100	33,1	15
6:28:00	100	33,2	15
6:29:00	100	33,2	15
6:30:00	100	33,1	15
6:31:00	99	33,1	15
6:32:00	99	33,1	15
6:33:00	99	33,1	15
6:34:00	98	33,1	15
6:35:00	98	33,1	15
6:36:00	97	33,1	15
6:37:00	97	33,2	15
6:38:00	97	33,4	15
6:39:00	97	33,7	15
6:40:00	96	33,4	15
6:41:00	96	33,2	15
6:42:00	96	33,1	15
6:43:00	96	33,2	15
6:44:00	95	33,5	15
6:45:00	95	32,2	15
6:46:00	95	33,5	15
6:47:00	95	33,6	15
6:48:00	95	32,6	15
6:49:00	95	33,3	15
6:50:00	96	33,2	15
6:51:00	96	33,7	15
6:52:00	96	33,2	15
6:53:00	97	33,2	15
6:54:00	97	33,1	15
6:55:00	98	33,2	15
6:56:00	98	32,9	15
6:57:00	99	33,0	15
6:58:00	99	33,0	16
6:59:00	100	33,2	16
7:00:00	100	33,1	16
7:01:00	100	33,1	16
7:02:00	100	33,1	16
7:03:00	100	33,0	16
7:04:00	100	33,1	16
7:05:00	100	33,0	16
7:06:00	100	33,2	16
7:07:00	100	33,0	16
7:08:00	100	33,1	16
7:09:00	99	33,1	16
7:10:00	99	33,1	16
7:11:00	99	33,1	16
7:12:00	98	33,1	16
7:13:00	98	33,1	16
7:14:00	98	33,2	16
7:15:00	97	33,2	16
7:16:00	97	33,3	16
7:17:00	97	33,5	16
7:18:00	96	33,3	16
7:19:00	96	31,9	16
7:20:00	96	33,8	16
7:21:00	96	33,2	16
7:22:00	95	33,3	16
7:23:00	95	33,7	16
7:24:00	95	33,4	16
7:25:00	95	33,6	16
7:26:00	95	33,1	16
7:27:00	95	33,2	16
7:28:00	96	33,2	16
7:29:00	96	32,1	16
7:30:00	96	33,4	16
7:31:00	96	33,6	16
7:32:00	97	33,4	16
7:33:00	97	33,1	16
7:34:00	98	32,9	16
7:35:00	98	32,8	16
7:36:00	99	33,0	16
7:37:00	99	33,2	16
7:38:00	100	33,0	16
7:39:00	100	33,3	16
7:40:00	100	33,1	16
7:41:00	100	33,2	16
7:42:00	100	33,2	16
7:43:00	100	33,0	16
7:44:00	100	33,0	16
7:45:00	100	33,0	16
7:46:00	100	33,1	16
7:47:00	99	32,9	16
7:48:00	99	33,1	16
7:49:00	99	33,0	17
7:50:00	99	33,1	17
7:51:00	98	33,0	16
7:52:00	98	33,1	17
7:53:00	97	33,1	17
7:54:00	97	33,2	17
7:55:00	97	33,4	17
7:56:00	97	33,7	17
7:57:00	96	33,7	17
7:58:00	96	33,7	17
7:59:00	96	33,2	17
8:00:00	95	33,2	17
8:01:00	95	33,4	17
8:02:00	95	33,5	17
8:03:00	95	33,8	17
8:04:00	95	33,0	17
8:05:00	95	33,0	17
8:06:00	95	33,1	17
8:07:00	96	33,0	17
8:08:00	96	33,6	17
8:09:00	96	33,2	17
8:10:00	97	33,3	16
8:11:00	97	33,1	17
8:12:00	97	33,0	17
8:13:00	98	33,0	17
8:14:00	99	33,1	16
8:15:00	99	33,0	17
8:16:00	100	33,2	17
8:17:00	100	33,1	17
8:18:00	100	33,0	17
8:19:00	100	33,0	17
8:20:00	100	33,0	17
8:21:00	100	33,0	17
8:22:00	100	33,0	17
8:23:00	100	33,2	17
8:24:00	100	33,4	17
8:25:00	100	33,0	17
8:26:00	99	33,1	17
8:27:00	99	33,0	17
8:28:00	99	33,0	17
8:29:00	98	33,0	17
8:30:00	98	33,1	17
8:31:00	98	33,0	17
8:32:00	97	33,1	17
8:33:00	97	33,2	17
8:34:00	97	33,4	17
8:35:00	96	30,8	17
8:36:00	96	33,7	17
8:37:00	96	33,2	17
8:38:00	95	33,2	17
8:39:00	95	33,4	17
8:40:00	95	33,7	17
8:41:00	95	33,8	17
8:42:00	95	32,2	17
8:43:00	95	33,2	17
8:44:00	95	33,3	17
8:45:00	95	33,4	17
8:46:00	96	33,1	17
8:47:00	96	33,6	17
8:48:00	97	33,7	17
8:49:00	97	33,6	17
8:50:00	97	33,3	17
8:51:00	98	33,0	17
8:52:00	98	33,0	17
8:53:00	99	33,2	17
8:54:00	99	32,9	17
8:55:00	100	33,0	18
8:56:00	100	33,1	18
8:57:00	100	33,0	18
8:58:00	100	33,0	18
8:59:00	100	33,0	18
9:00:00	100	33,0	17
9:01:00	100	33,0	17
9:02:00	100	33,0	18
9:03:00	100	33,1	17
9:04:00	99	33,1	17
9:05:00	99	33,1	18
9:06:00	99	33,0	17
9:07:00	99	33,0	17
9:08:00	98	33,1	18
9:09:00	98	33,0	18
9:10:00	97	33,1	18
9:11:00	97	33,2	18
9:12:00	97	33,4	18
9:13:00	97	33,7	18
9:14:00	96	33,5	18
9:15:00	96	33,4	18
9:16:00	96	33,5	18
9:17:00	95	33,5	18
9:18:00	95	32,6	18
9:19:00	95	33,2	18
9:20:00	95	33,3	18
9:21:00	95	33,4	18
9:22:00	95	33,0	18
9:23:00	95	32,1	18
9:24:00	96	32,8	18
9:25:00	96	33,2	18
9:26:00	96	33,4	19
9:27:00	97	33,3	19
9:28:00	97	32,9	19
9:29:00	98	32,6	19
9:30:00	98	31,8	19
9:31:00	99	30,8	19
9:32:00	99	30,0	19
9:33:00	99	29,4	19
9:34:00	100	28,9	19
9:35:00	100	28,4	19
9:36:00	100	28,0	19
9:37:00	100	27,5	19
9:38:00	100	27,1	19
9:39:00	100	26,8	19
9:40:00	99	26,4	19
9:41:00	99	26,0	19
9:42:00	99	25,7	19
9:43:00	99	25,4	19
9:44:00	98	25,1	19
9:45:00	98	25,1	19
9:46:00	98	25,0	19
9:47:00	97	25,0	19
9:48:00	97	25,1	20
9:49:00	97	25,2	20
9:50:00	96	25,5	20
9:51:00	96	25,9	20
9:52:00	96	26,4	20
9:53:00	96	26,9	20
9:54:00	96	27,5	20
9:55:00	95	28,2	20
9:56:00	95	29,0	20
9:57:00	95	29,8	20
9:58:00	95	30,6	20
9:59:00	95	31,2	20
10:00:00	96	31,8	20
10:01:00	96	32,3	20
10:02:00	96	32,7	20
10:03:00	96	32,8	20
10:04:00	97	32,9	20
10:05:00	97	32,6	20
10:06:00	97	32,1	20
10:07:00	98	31,5	20
10:08:00	98	30,6	20
10:09:00	98	29,6	20
10:10:00	99	28,9	20
10:11:00	99	28,3	20
10:12:00	99	27,7	20
10:13:00	99	27,3	20
10:14:00	99	26,9	20
10:15:00	99	26,5	20
10:16:00	99	26,1	20
10:17:00	99	25,7	20
10:18:00	99	25,4	20
10:19:00	98	25,0	20
10:20:00	98	24,9	20
10:21:00	98	24,8	20
10:22:00	97	24,7	20
10:23:00	97	24,7	20
10:24:00	97	24,7	20
10:25:00	97	24,9	20
10:26:00	96	25,3	20
10:27:00	96	25,7	20
10:28:00	96	26,3	20
10:29:00	96	26,9	20
10:30:00	96	27,8	20
10:31:00	95	28,6	20
10:32:00	95	29,3	20
10:33:00	95	30,1	20
10:34:00	95	30,8	20
10:35:00	95	31,5	21
10:36:00	96	32,2	21
10:37:00	96	32,6	20
10:38:00	96	32,8	20
10:39:00	97	32,9	21
10:40:00	97	32,7	20
10:41:00	97	32,4	20
10:42:00	98	31,8	20
10:43:00	98	31,0	20
10:44:00	98	30,1	20
10:45:00	99	29,3	20
10:46:00	99	28,6	20
10:47:00	99	28,1	20
10:48:00	99	27,6	21
10:49:00	99	27,1	21
10:50:00	99	26,7	21
10:51:00	99	26,4	21
10:52:00	99	26,0	21
10:53:00	99	25,7	21
10:54:00	98	25,4	21
10:55:00	98	25,2	21
10:56:00	98	25,0	21
10:57:00	97	24,9	21
10:58:00	97	24,9	21
10:59:00	97	24,9	21
11:00:00	97	25,1	21
11:01:00	96	25,4	21
11:02:00	96	25,7	21
11:03:00	96	26,2	21
11:04:00	96	26,9	21
11:05:00	96	27,5	21
11:06:00	95	28,2	21
11:07:00	95	29,0	21
11:08:00	95	29,8	21
11:09:00	95	30,6	21
11:10:00	95	31,4	21
11:11:00	96	31,9	21
11:12:00	96	32,5	21
11:13:00	96	32,8	21
11:14:00	96	32,9	21
11:15:00	97	32,8	21
11:16:00	97	32,5	21
11:17:00	97	32,1	21
11:18:00	98	31,4	21
11:19:00	98	30,4	21
11:20:00	99	29,5	21
11:21:00	99	28,8	21
11:22:00	99	28,2	21
11:23:00	99	27,7	21
11:24:00	99	27,3	21
11:25:00	99	26,9	21
11:26:00	99	26,5	21
11:27:00	99	26,1	21
11:28:00	99	25,8	22
11:29:00	99	25,5	22
11:30:00	99	25,1	22
11:31:00	98	25,0	22
11:32:00	98	24,9	22
11:33:00	98	24,8	22
11:34:00	97	24,8	22
11:35:00	97	24,9	22
11:36:00	97	25,1	22
11:37:00	96	25,4	22
11:38:00	96	25,8	22
11:39:00	96	26,3	22
11:40:00	96	26,9	22
11:41:00	95	27,6	22
11:42:00	95	28,3	22
11:43:00	95	29,0	22
11:44:00	95	29,7	22
11:45:00	95	30,5	22
11:46:00	95	31,2	22
11:47:00	96	31,8	22
11:48:00	96	32,2	22
11:49:00	96	32,5	22
11:50:00	97	32,6	22
11:51:00	97	32,5	22
11:52:00	97	32,2	22
11:53:00	98	31,7	22
11:54:00	98	31,0	22
11:55:00	98	30,1	22
11:56:00	99	29,2	22
11:57:00	99	28,6	22
11:58:00	99	28,0	22
11:59:00	99	27,5	22
12:00:00	99	27,0	22
12:01:00	99	26,6	22
12:02:00	99	26,2	22
12:03:00	99	25,9	22
12:04:00	99	25,6	22
12:05:00	99	25,3	22
12:06:00	98	25,1	22
12:07:00	98	24,9	22
12:08:00	98	24,8	22
12:09:00	98	24,7	22
12:10:00	97	24,7	23
12:11:00	97	24,8	23
12:12:00	97	25,0	23
12:13:00	96	25,3	23
12:14:00	96	25,8	23
12:15:00	96	26,3	23
12:16:00	96	26,9	23
12:17:00	96	27,7	23
12:18:00	95	28,4	23
12:19:00	95	29,2	23
12:20:00	95	30,0	23
12:21:00	95	30,8	23
12:22:00	95	31,5	23
12:23:00	96	32,1	23
12:24:00	96	32,5	23
12:25:00	96	32,7	23
12:26:00	97	32,8	23
12:27:00	97	32,7	23
12:28:00	97	32,3	23
12:29:00	98	31,8	23
12:30:00	98	31,0	23
12:31:00	98	30,0	24
12:32:00	99	29,2	24
12:33:00	99	28,5	24
12:34:00	99	28,0	24
12:35:00	99	27,5	24
12:36:00	99	27,1	24
12:37:00	99	26,7	24
12:38:00	99	26,3	24
12:39:00	99	25,9	24
12:40:00	99	25,6	24
12:41:00	99	25,3	24
12:42:00	98	25,0	24
12:43:00	98	24,9	24
12:44:00	98	24,8	24
12:45:00	97	24,7	24
12:46:00	97	24,7	24
12:47:00	97	24,8	24
12:48:00	97	25,1	24
12:49:00	96	25,4	24
12:50:00	96	25,9	24
12:51:00	96	26,4	24
12:52:00	96	27,0	24
12:53:00	95	27,7	24
12:54:00	95	28,4	24
12:55:00	95	29,2	24
12:56:00	95	29,9	24
12:57:00	95	30,6	24
12:58:00	95	31,3	24
12:59:00	96	31,8	24
13:00:00	96	32,2	24
13:01:00	96	32,5	24
13:02:00	96	32,6	24
13:03:00	97	32,4	24
13:04:00	97	32,1	24
13:05:00	98	31,5	24
13:06:00	98	30,7	24
13:07:00	98	29,8	24
13:08:00	99	29,0	24
13:09:00	99	28,3	25
13:10:00	99	27,8	25
13:11:00	99	27,3	25
13:12:00	98	6,5	24
13:13:00	98	6,4	24
13:14:00	98	0,5	24
13:15:00	98	0,1	25
13:16:00	98	0,1	25
13:17:00	97	0,1	24
13:18:00	97	0,1	25
13:19:00	97	0,1	25
13:20:00	97	0,1	24
13:21:00	96	0,1	25
13:22:00	96	0,1	25
13:23:00	96	0,1	25
13:24:00	96	0,2	24
13:25:00	95	0,2	24
13:26:00	95	0,2	25
13:27:00	95	0,2	24
13:28:00	95	0,2	24
13:29:00	95	0,2	24
13:30:00	95	0,2	24
13:31:00	95	0,2	24
13:32:00	95	0,2	24
13:33:00	96	0,2	24
13:34:00	96	0,2	24
13:35:00	97	0,2	24
13:36:00	97	0,2	24
13:37:00	97	0,2	25
13:38:00	98	0,2	25
13:39:00	98	0,1	26
13:40:00	99	0,1	28
13:41:00	99	0,1	31
13:42:00	100	0,1	32
13:43:00	100	0,1	34
13:44:00	100	0,1	35
13:45:00	100	0,1	34
13:46:00	100	0,1	34
13:47:00	100	0,2	34
13:48:00	100	0,3	34
13:49:00	100	0,3	34
13:50:00	100	0,3	35
13:51:00	99	0,3	41
13:52:00	99	0,4	49
13:53:00	99	0,4	49
13:54:00	99	0,3	49
13:55:00	98	0,3	42
13:56:00	98	0,3	39
13:57:00	98	0,3	40
13:58:00	97	0,3	46
13:59:00	97	0,3	48
14:00:00	97	0,3	49
14:01:00	96	0,3	50
14:02:00	96	0,3	50
14:03:00	96	0,3	50
14:04:00	96	0,3	50
14:05:00	96	0,3	49
14:06:00	95	0,5	49
14:07:00	95	0,8	49
14:08:00	95	0,9	45
14:09:00	95	1,0	43
14:10:00	95	1,0	37
14:11:00	95	1,1	33
14:12:00	96	1,2	31
14:13:00	96	1,3	30
14:14:00	96	1,3	29
14:15:00	96	1,3	29
14:16:00	97	1,3	28
14:17:00	97	1,2	28
14:18:00	97	1,1	28
14:19:00	98	1,0	27
14:20:00	98	0,8	26
14:21:00	99	0,7	26
14:22:00	99	0,7	25
14:23:00	99	0,6	25
14:24:00	100	0,6	25
14:25:00	100	0,5	25
14:26:00	100	0,5	25
14:27:00	100	0,5	25
14:28:00	100	0,5	25
14:29:00	100	0,4	26
14:30:00	100	0,4	26
14:31:00	99	0,4	26
14:32:00	99	0,4	26
14:33:00	99	0,4	26
14:34:00	98	0,3	25
14:35:00	98	0,3	25
14:36:00	98	0,3	25
14:37:00	98	0,3	25
14:38:00	97	0,3	25
14:39:00	97	0,3	25
14:40:00	97	0,3	25
14:41:00	97	0,3	25
14:42:00	96	0,4	25
14:43:00	96	0,3	25
14:44:00	96	0,4	25
14:45:00	96	0,4	24
14:46:00	95	0,4	24
14:47:00	95	0,4	24
14:48:00	95	0,5	24
14:49:00	95	0,6	24
14:50:00	95	0,6	24
14:51:00	95	0,7	24
14:52:00	95	0,8	24
14:53:00	95	0,9	24
14:54:00	96	0,9	24
14:55:00	96	1,0	24
14:56:00	97	1,0	24
14:57:00	97	1,0	24
14:58:00	97	0,9	23
14:59:00	98	0,8	23
15:00:00	98	0,6	23
15:01:00	99	0,5	23

File: project-root/data/Data Acquisition/Data Acquisition/2008 year (310)/Con 2 Tomsk G1420+3%Gel+3%SMS (37 C).txt
--Test Summary--
Full Path and File Name	
Instrument Name	7222-2
Instrument Type	Model 7222 Consistometer
Instrument Serial Number	128
Test Start Date	01.04.2008
Test Start Time	17:37:05
Test Stop Date	01.04.2008
Test Stop Time	22:22:05
Test Length	4:45:00
Final Sample Time Offset	4:45:00
Controller Schedule Name	
Sampling Period	60 seconds
Comments	T: 37 C (38), P: 11.7 MPa (38)
Information	WellID	3-175
Information	Customer	Imperial Energy (Tomsk)
Information	CementClass	PCT-I-G
Information	CementMfr	Dykerhoff
Information	Additives	3%Gel+3%SMS
Information	Density	1420
Information	BHCT	37
Information	BHST	46
Information	FluidLoss	n/a
Information	JobType	
Calculated Value	30Bc - TT	3:00:00
Calculated Value	70Bc - TT	4:45:00
Calculated Value	100Bc - TT	4:45:00
Initial Temperature (°C)	31 °C
Final Temperature (°C)	38 °C
Initial Pressure (MPa)	1,6 MPa
Final Pressure (MPa)	12,0 MPa
Initial Consistency (Bc)	26 Bc
Final Consistency (Bc)	110 Bc
--Data--
Time (HH:MM:SS)	Temperature (°C)	Pressure (MPa)	Consistency (Bc)
0:00:00	31	1,6	26
0:01:00	31	2,3	15
0:02:00	31	2,8	15
0:03:00	32	2,9	14
0:04:00	32	3,5	13
0:05:00	32	3,6	13
0:06:00	33	3,6	12
0:07:00	33	4,1	12
0:08:00	33	4,1	12
0:09:00	33	4,6	12
0:10:00	33	4,6	12
0:11:00	33	5,1	12
0:12:00	33	5,1	12
0:13:00	33	5,6	12
0:14:00	34	5,6	12
0:15:00	34	6,1	12
0:16:00	34	6,1	12
0:17:00	34	6,6	12
0:18:00	34	6,7	12
0:19:00	34	6,9	12
0:20:00	34	7,2	12
0:21:00	34	7,4	13
0:22:00	34	8,0	12
0:23:00	34	8,1	13
0:24:00	35	8,3	13
0:25:00	35	8,6	13
0:26:00	35	8,7	12
0:27:00	35	9,2	12
0:28:00	35	9,3	12
0:29:00	36	9,6	12
0:30:00	36	9,7	12
0:31:00	36	10,1	12
0:32:00	36	10,3	13
0:33:00	36	10,7	13
0:34:00	36	10,9	13
0:35:00	36	11,0	13
0:36:00	37	11,4	13
0:37:00	37	11,7	13
0:38:00	37	11,8	13
0:39:00	37	11,8	13
0:40:00	37	12,0	12
0:41:00	37	11,8	12
0:42:00	37	12,1	14
0:43:00	38	11,9	13
0:44:00	37	11,9	14
0:45:00	37	11,9	14
0:46:00	37	12,0	16
0:47:00	37	12,0	14
0:48:00	37	12,0	13
0:49:00	37	11,9	14
0:50:00	37	11,9	13
0:51:00	37	11,9	13
0:52:00	37	11,9	13
0:53:00	37	11,9	13
0:54:00	37	11,9	13
0:55:00	37	11,9	12
0:56:00	37	11,8	14
0:57:00	37	11,8	14
0:58:00	37	11,8	13
0:59:00	37	11,8	13
1:00:00	37	11,8	12
1:01:00	37	11,8	12
1:02:00	37	11,8	12
1:03:00	37	11,8	12
1:04:00	37	11,8	12
1:05:00	37	11,8	12
1:06:00	37	11,9	12
1:07:00	37	11,8	12
1:08:00	37	11,8	13
1:09:00	37	11,8	13
1:10:00	37	11,8	12
1:11:00	37	11,8	12
1:12:00	37	12,0	12
1:13:00	37	12,0	12
1:14:00	37	12,0	12
1:15:00	37	12,0	11
1:16:00	37	12,0	13
1:17:00	37	12,0	12
1:18:00	37	12,0	12
1:19:00	37	11,9	13
1:20:00	37	11,9	13
1:21:00	37	11,9	13
1:22:00	37	11,9	14
1:23:00	37	11,9	14
1:24:00	37	11,9	14
1:25:00	37	11,9	13
1:26:00	37	11,9	13
1:27:00	37	11,8	13
1:28:00	37	12,0	13
1:29:00	37	12,0	13
1:30:00	37	12,0	13
1:31:00	37	12,0	13
1:32:00	37	12,0	13
1:33:00	37	12,0	13
1:34:00	37	11,9	13
1:35:00	37	11,9	13
1:36:00	37	11,9	14
1:37:00	37	11,8	14
1:38:00	37	11,8	11
1:39:00	37	11,8	11
1:40:00	38	11,8	11
1:41:00	37	11,8	11
1:42:00	38	11,8	16
1:43:00	38	11,8	14
1:44:00	37	12,1	14
1:45:00	38	12,1	15
1:46:00	38	12,0	15
1:47:00	37	12,0	14
1:48:00	37	12,0	14
1:49:00	37	12,0	15
1:50:00	38	12,0	15
1:51:00	37	12,0	15
1:52:00	37	11,9	15
1:53:00	37	11,9	15
1:54:00	37	11,9	15
1:55:00	37	11,9	15
1:56:00	37	11,9	18
1:57:00	37	11,8	16
1:58:00	37	11,9	16
1:59:00	37	11,9	16
2:00:00	37	11,9	16
2:01:00	37	11,9	17
2:02:00	37	11,9	17
2:03:00	37	11,9	16
2:04:00	37	11,9	16
2:05:00	37	11,8	17
2:06:00	37	11,8	17
2:07:00	37	11,8	17
2:08:00	37	12,0	17
2:09:00	37	12,0	16
2:10:00	37	11,9	17
2:11:00	37	11,9	17
2:12:00	37	11,9	17
2:13:00	37	11,9	17
2:14:00	37	11,9	16
2:15:00	37	11,8	16
2:16:00	37	12,0	16
2:17:00	37	12,0	16
2:18:00	37	12,0	16
2:19:00	37	12,0	17
2:20:00	37	12,0	17
2:21:00	37	12,0	17
2:22:00	37	11,9	17
2:23:00	37	11,9	17
2:24:00	37	11,8	17
2:25:00	37	11,8	17
2:26:00	37	11,8	17
2:27:00	37	11,8	17
2:28:00	37	11,8	17
2:29:00	37	11,8	17
2:30:00	37	11,9	17
2:31:00	37	11,8	17
2:32:00	37	12,2	17
2:33:00	38	12,2	17
2:34:00	38	12,1	17
2:35:00	38	12,1	17
2:36:00	38	12,0	17
2:37:00	38	12,0	17
2:38:00	38	11,9	17
2:39:00	38	11,9	17
2:40:00	38	11,9	17
2:41:00	38	11,8	17
2:42:00	38	11,8	17
2:43:00	38	11,8	17
2:44:00	38	12,1	35
2:45:00	38	12,1	27
2:46:00	38	12,1	27
2:47:00	38	12,0	27
2:48:00	38	12,0	27
2:49:00	38	12,0	27
2:50:00	38	11,9	27
2:51:00	38	11,9	27
2:52:00	38	11,8	27
2:53:00	39	11,8	27
2:54:00	38	11,8	27
2:55:00	39	12,0	27
2:56:00	39	11,9	27
2:57:00	39	11,9	27
2:58:00	39	11,9	27
2:59:00	39	11,8	47
3:00:00	38	11,8	34
3:01:00	38	11,8	34
3:02:00	38	12,2	34
3:03:00	38	12,1	34
3:04:00	38	12,1	34
3:05:00	38	12,1	34
3:06:00	39	12,0	34
3:07:00	39	12,0	34
3:08:00	39	11,9	34
3:09:00	39	11,9	34
3:10:00	39	11,9	34
3:11:00	39	11,9	34
3:12:00	39	11,8	34
3:13:00	39	11,8	34
3:14:00	39	11,8	55
3:15:00	38	11,9	40
3:16:00	38	11,8	40
3:17:00	38	11,8	40
3:18:00	38	11,9	40
3:19:00	38	11,9	40
3:20:00	38	11,8	40
3:21:00	38	11,8	40
3:22:00	38	12,1	40
3:23:00	39	12,1	40
3:24:00	39	12,0	40
3:25:00	38	12,0	40
3:26:00	38	11,9	40
3:27:00	39	11,9	40
3:28:00	39	11,9	40
3:29:00	39	11,8	62
3:30:00	38	12,4	46
3:31:00	38	12,3	46
3:32:00	38	12,3	46
3:33:00	38	12,2	46
3:34:00	38	12,2	46
3:35:00	38	12,1	46
3:36:00	38	12,1	46
3:37:00	38	12,1	46
3:38:00	38	12,0	46
3:39:00	38	12,0	46
3:40:00	38	11,9	46
3:41:00	38	11,9	46
3:42:00	38	11,9	46
3:43:00	38	11,8	46
3:44:00	38	11,8	71
3:45:00	38	12,2	52
3:46:00	38	12,1	52
3:47:00	38	12,1	52
3:48:00	38	12,0	52
3:49:00	38	12,0	52
3:50:00	38	12,0	52
3:51:00	38	11,9	52
3:52:00	38	11,9	52
3:53:00	38	11,8	52
3:54:00	38	11,8	52
3:55:00	38	11,8	52
3:56:00	38	11,9	52
3:57:00	38	11,8	52
3:58:00	38	11,8	52
3:59:00	38	11,9	78
4:00:00	38	11,9	56
4:01:00	38	11,9	56
4:02:00	38	11,8	56
4:03:00	38	11,8	56
4:04:00	38	12,1	56
4:05:00	38	12,1	56
4:06:00	38	12,0	56
4:07:00	38	12,0	56
4:08:00	38	11,9	56
4:09:00	38	11,9	56
4:10:00	38	11,9	56
4:11:00	38	11,8	56
4:12:00	38	11,8	56
4:13:00	38	11,8	56
4:14:00	38	11,8	85
4:15:00	38	12,3	61
4:16:00	37	12,4	61
4:17:00	37	12,3	61
4:18:00	37	12,4	61
4:19:00	37	12,5	61
4:20:00	37	12,3	61
4:21:00	37	12,4	61
4:22:00	37	12,5	61
4:23:00	37	12,0	61
4:24:00	37	12,1	61
4:25:00	37	12,2	61
4:26:00	37	12,2	61
4:27:00	38	12,3	61
4:28:00	37	12,3	61
4:29:00	37	12,2	93
4:30:00	37	12,2	67
4:31:00	38	12,2	67
4:32:00	38	12,0	67
4:33:00	38	11,9	67
4:34:00	38	11,8	67
4:35:00	38	12,2	67
4:36:00	38	12,1	67
4:37:00	38	12,1	67
4:38:00	38	12,0	67
4:39:00	38	12,0	67
4:40:00	38	11,9	67
4:41:00	38	11,9	67
4:42:00	38	11,8	66
4:43:00	38	11,8	66
4:44:00	38	12,0	111
4:45:00	38	12,0	110

File: project-root/data/Data Acquisition/Data Acquisition/2008 year (310)/Con 2 Tomsk G1420+40%Trepel+0.1%FL+0.5%RPM (86C).txt
--Test Summary--
Full Path and File Name	
Instrument Name	7222-2
Instrument Type	Model 7222 Consistometer
Instrument Serial Number	128
Test Start Date	20.08.2008
Test Start Time	17:35:32
Test Stop Date	20.08.2008
Test Stop Time	21:58:33
Test Length	4:23:01
Final Sample Time Offset	4:23:00
Controller Schedule Name	
Sampling Period	60 seconds
Comments	MPa: 37(63), T:86(63)
Information	WellID	Tomsk
Information	Customer	Rus Imperial Group (Tomsk)
Information	CementClass	G (China)
Information	CementMfr	China
Information	Additives	40%Trepel+0.1%FL+0.5%RPM
Information	Density	1420
Information	BHCT	86
Information	BHST	
Information	FluidLoss	n/a
Information	JobType	
Calculated Value	30Bc - TT	3:50:00
Calculated Value	70Bc - TT	4:23:00
Calculated Value	100Bc - TT	N/A
Initial Temperature (°C)	27 °C
Final Temperature (°C)	85 °C
Initial Pressure (MPa)	0,6 MPa
Final Pressure (MPa)	37,2 MPa
Initial Consistency (Bc)	4 Bc
Final Consistency (Bc)	78 Bc
--Data--
Time (HH:MM:SS)	Temperature (°C)	Pressure (MPa)	Consistency (Bc)
0:00:00	27	0,6	4
0:01:00	27	2,1	4
0:02:00	27	3,7	4
0:03:00	28	4,4	4
0:04:00	29	4,0	4
0:05:00	30	4,6	4
0:06:00	31	5,6	4
0:07:00	32	6,4	4
0:08:00	34	7,1	4
0:09:00	35	6,6	4
0:10:00	36	8,0	4
0:11:00	37	8,7	4
0:12:00	38	8,9	4
0:13:00	39	9,7	4
0:14:00	40	9,8	4
0:15:00	41	10,6	4
0:16:00	42	11,5	4
0:17:00	43	11,6	4
0:18:00	44	12,4	4
0:19:00	45	12,0	4
0:20:00	46	13,6	4
0:21:00	47	14,4	4
0:22:00	47	13,8	4
0:23:00	48	15,2	4
0:24:00	49	16,0	4
0:25:00	50	16,5	4
0:26:00	51	16,7	4
0:27:00	52	17,7	4
0:28:00	53	18,1	4
0:29:00	54	18,4	4
0:30:00	55	19,4	4
0:31:00	55	19,4	4
0:32:00	56	20,3	4
0:33:00	57	20,7	4
0:34:00	58	21,5	4
0:35:00	59	21,7	4
0:36:00	60	22,6	4
0:37:00	61	23,0	4
0:38:00	62	23,3	4
0:39:00	63	24,2	4
0:40:00	64	24,6	4
0:41:00	65	25,5	4
0:42:00	66	25,6	4
0:43:00	66	26,2	4
0:44:00	67	27,0	4
0:45:00	69	27,1	4
0:46:00	70	27,8	4
0:47:00	70	28,7	4
0:48:00	71	29,2	4
0:49:00	72	29,9	4
0:50:00	73	29,8	4
0:51:00	74	30,5	4
0:52:00	75	31,2	4
0:53:00	76	29,8	4
0:54:00	77	32,4	4
0:55:00	77	32,5	4
0:56:00	78	33,5	4
0:57:00	79	34,3	4
0:58:00	80	34,5	4
0:59:00	81	35,4	4
1:00:00	82	35,6	4
1:01:00	83	36,0	4
1:02:00	84	36,6	4
1:03:00	85	37,2	4
1:04:00	86	37,2	4
1:05:00	87	37,1	4
1:06:00	87	37,1	4
1:07:00	87	37,1	4
1:08:00	87	37,2	4
1:09:00	87	37,0	4
1:10:00	86	37,1	4
1:11:00	86	37,0	4
1:12:00	86	37,1	4
1:13:00	86	37,2	4
1:14:00	86	37,1	4
1:15:00	85	37,1	4
1:16:00	85	37,1	4
1:17:00	85	37,1	4
1:18:00	85	37,1	4
1:19:00	85	37,1	4
1:20:00	85	37,3	4
1:21:00	85	37,3	4
1:22:00	85	37,3	4
1:23:00	85	37,4	4
1:24:00	85	37,3	4
1:25:00	85	37,2	4
1:26:00	85	37,1	4
1:27:00	85	37,2	4
1:28:00	85	37,3	4
1:29:00	85	37,2	4
1:30:00	85	37,2	4
1:31:00	85	37,4	4
1:32:00	85	37,3	5
1:33:00	85	37,3	5
1:34:00	85	37,4	5
1:35:00	85	37,3	5
1:36:00	85	37,3	5
1:37:00	85	37,0	6
1:38:00	85	37,2	6
1:39:00	85	37,2	6
1:40:00	85	37,1	7
1:41:00	85	37,1	7
1:42:00	85	37,2	7
1:43:00	85	37,1	7
1:44:00	85	37,1	7
1:45:00	85	37,2	7
1:46:00	85	37,1	7
1:47:00	85	37,1	8
1:48:00	85	37,1	8
1:49:00	85	37,1	8
1:50:00	85	37,1	8
1:51:00	85	37,1	8
1:52:00	85	37,1	8
1:53:00	85	37,1	8
1:54:00	85	37,1	8
1:55:00	85	37,1	8
1:56:00	85	37,1	9
1:57:00	85	37,1	9
1:58:00	85	37,1	9
1:59:00	85	37,2	9
2:00:00	85	37,2	9
2:01:00	85	37,1	9
2:02:00	85	37,0	9
2:03:00	85	37,1	9
2:04:00	85	37,1	10
2:05:00	85	37,1	10
2:06:00	85	37,1	10
2:07:00	85	37,1	10
2:08:00	85	37,0	10
2:09:00	85	37,2	10
2:10:00	85	37,1	11
2:11:00	85	37,2	11
2:12:00	85	37,1	11
2:13:00	85	37,1	11
2:14:00	85	37,2	11
2:15:00	85	37,2	11
2:16:00	85	37,1	12
2:17:00	85	37,1	12
2:18:00	85	37,0	12
2:19:00	85	37,0	12
2:20:00	85	37,2	12
2:21:00	85	37,2	12
2:22:00	85	37,2	13
2:23:00	85	37,1	12
2:24:00	85	37,1	13
2:25:00	85	37,2	13
2:26:00	85	37,2	13
2:27:00	85	37,1	13
2:28:00	85	37,1	13
2:29:00	85	37,1	13
2:30:00	85	37,1	13
2:31:00	85	37,1	13
2:32:00	85	37,1	13
2:33:00	85	37,1	14
2:34:00	85	37,0	14
2:35:00	85	37,0	14
2:36:00	85	37,3	15
2:37:00	85	37,3	15
2:38:00	85	37,3	15
2:39:00	85	37,2	16
2:40:00	85	37,2	16
2:41:00	85	37,2	16
2:42:00	85	37,2	16
2:43:00	85	37,2	17
2:44:00	85	37,2	17
2:45:00	85	37,1	18
2:46:00	85	37,1	18
2:47:00	85	37,1	18
2:48:00	85	37,1	19
2:49:00	85	37,1	19
2:50:00	85	37,1	19
2:51:00	85	37,1	20
2:52:00	85	37,1	20
2:53:00	85	37,0	20
2:54:00	85	37,4	20
2:55:00	85	37,4	20
2:56:00	85	37,4	20
2:57:00	85	37,4	21
2:58:00	85	37,3	21
2:59:00	85	37,3	21
3:00:00	85	37,3	21
3:01:00	85	37,2	21
3:02:00	85	37,2	22
3:03:00	85	37,2	22
3:04:00	85	37,2	22
3:05:00	85	37,2	22
3:06:00	85	37,1	22
3:07:00	85	37,1	22
3:08:00	85	37,1	22
3:09:00	85	37,1	22
3:10:00	85	37,1	23
3:11:00	85	37,0	24
3:12:00	85	37,1	24
3:13:00	85	37,1	24
3:14:00	85	37,1	24
3:15:00	85	37,1	24
3:16:00	85	37,2	24
3:17:00	85	37,1	24
3:18:00	85	37,1	25
3:19:00	85	37,1	25
3:20:00	85	37,1	25
3:21:00	85	37,1	25
3:22:00	85	37,2	25
3:23:00	85	37,2	25
3:24:00	85	37,1	25
3:25:00	85	37,1	25
3:26:00	85	37,0	25
3:27:00	85	37,0	25
3:28:00	85	37,5	26
3:29:00	85	37,4	27
3:30:00	85	37,3	27
3:31:00	85	37,3	27
3:32:00	85	37,3	27
3:33:00	85	37,3	28
3:34:00	85	37,2	28
3:35:00	85	37,2	28
3:36:00	85	37,2	29
3:37:00	85	37,2	29
3:38:00	85	37,1	29
3:39:00	85	37,1	29
3:40:00	85	37,2	29
3:41:00	85	37,2	29
3:42:00	85	37,2	29
3:43:00	85	37,2	29
3:44:00	85	37,1	29
3:45:00	85	37,1	29
3:46:00	85	37,1	29
3:47:00	85	37,2	30
3:48:00	85	37,2	30
3:49:00	85	37,1	30
3:50:00	85	37,1	30
3:51:00	85	37,1	30
3:52:00	85	37,2	30
3:53:00	85	37,1	31
3:54:00	85	37,1	31
3:55:00	85	37,1	32
3:56:00	85	37,1	33
3:57:00	85	37,0	33
3:58:00	85	37,3	33
3:59:00	85	37,2	34
4:00:00	85	37,2	34
4:01:00	85	37,2	35
4:02:00	85	37,1	35
4:03:00	85	37,1	36
4:04:00	85	37,2	37
4:05:00	85	37,1	38
4:06:00	85	37,1	38
4:07:00	85	37,0	39
4:08:00	85	37,0	40
4:09:00	85	37,1	40
4:10:00	85	37,0	41
4:11:00	85	37,3	48
4:12:00	85	37,3	49
4:13:00	85	37,2	52
4:14:00	85	37,2	53
4:15:00	85	37,2	53
4:16:00	85	37,2	57
4:17:00	85	37,0	57
4:18:00	85	37,2	2
4:19:00	85	37,2	10
4:20:00	85	37,2	7
4:21:00	85	37,2	18
4:22:00	85	37,2	77
4:23:00	85	37,2	78

File: project-root/data/Data Acquisition/Data Acquisition/2008 year (310)/Con 2 Tomsk G1420+40%Trepel+0.15%FL+0.05%LTR-100(86C).txt
--Test Summary--
Full Path and File Name	
Instrument Name	7222-2
Instrument Type	Model 7222 Consistometer
Instrument Serial Number	128
Test Start Date	18.08.2008
Test Start Time	17:28:14
Test Stop Date	18.08.2008
Test Stop Time	23:22:14
Test Length	5:54:00
Final Sample Time Offset	5:54:00
Controller Schedule Name	
Sampling Period	60 seconds
Comments	T:86C(63);P:35(63);Dry blending
Information	WellID	Tomsk
Information	Customer	Rus Imperial Group (Tomsk)
Information	CementClass	G (China)
Information	CementMfr	China
Information	Additives	0.15%FL+40%Trepel+0.05%LTR-100
Information	Density	1420
Information	BHCT	86
Information	BHST	
Information	FluidLoss	n/a
Information	JobType	
Calculated Value	30Bc - TT	4:19:00
Calculated Value	70Bc - TT	5:54:00
Calculated Value	100Bc - TT	N/A
Initial Temperature (°C)	24 °C
Final Temperature (°C)	85 °C
Initial Pressure (MPa)	2,2 MPa
Final Pressure (MPa)	35,1 MPa
Initial Consistency (Bc)	3 Bc
Final Consistency (Bc)	74 Bc
--Data--
Time (HH:MM:SS)	Temperature (°C)	Pressure (MPa)	Consistency (Bc)
0:00:00	24	2,2	3
0:01:00	24	3,2	3
0:02:00	24	4,0	4
0:03:00	25	4,4	4
0:04:00	26	5,1	4
0:05:00	27	5,5	4
0:06:00	29	6,0	4
0:07:00	30	6,4	3
0:08:00	31	6,4	3
0:09:00	33	7,2	3
0:10:00	34	8,0	3
0:11:00	35	8,0	3
0:12:00	36	8,8	3
0:13:00	37	9,6	3
0:14:00	38	9,8	4
0:15:00	39	10,6	4
0:16:00	40	10,8	4
0:17:00	41	11,3	4
0:18:00	42	12,0	4
0:19:00	43	12,6	4
0:20:00	44	13,2	4
0:21:00	45	13,7	4
0:22:00	46	14,0	4
0:23:00	47	14,9	4
0:24:00	48	15,2	4
0:25:00	49	15,5	4
0:26:00	50	16,3	4
0:27:00	51	16,7	4
0:28:00	52	16,9	4
0:29:00	53	17,9	4
0:30:00	54	18,1	4
0:31:00	55	19,0	4
0:32:00	56	19,4	4
0:33:00	57	20,1	4
0:34:00	58	20,3	4
0:35:00	59	21,0	4
0:36:00	59	21,2	4
0:37:00	60	22,2	4
0:38:00	61	22,5	4
0:39:00	62	22,0	4
0:40:00	63	23,6	4
0:41:00	64	22,9	4
0:42:00	65	24,9	4
0:43:00	66	25,2	4
0:44:00	67	25,7	4
0:45:00	68	25,8	4
0:46:00	69	26,6	4
0:47:00	70	27,4	4
0:48:00	71	27,7	4
0:49:00	72	28,0	4
0:50:00	73	28,9	4
0:51:00	74	29,2	4
0:52:00	75	30,1	4
0:53:00	76	30,3	4
0:54:00	77	29,9	4
0:55:00	78	31,5	4
0:56:00	79	31,7	4
0:57:00	80	32,6	4
0:58:00	81	32,9	4
0:59:00	81	33,8	4
1:00:00	83	34,2	4
1:01:00	84	34,6	4
1:02:00	84	34,9	4
1:03:00	85	35,6	4
1:04:00	86	35,5	4
1:05:00	87	35,0	4
1:06:00	87	34,9	4
1:07:00	88	35,1	4
1:08:00	87	35,1	4
1:09:00	87	35,2	4
1:10:00	87	35,2	4
1:11:00	86	35,1	4
1:12:00	86	35,1	4
1:13:00	86	35,3	4
1:14:00	86	35,2	4
1:15:00	86	35,2	4
1:16:00	85	35,3	4
1:17:00	86	35,4	4
1:18:00	85	35,3	4
1:19:00	85	35,3	4
1:20:00	85	35,2	4
1:21:00	85	35,2	4
1:22:00	85	35,2	4
1:23:00	85	35,2	4
1:24:00	85	35,2	4
1:25:00	85	35,2	4
1:26:00	85	35,2	4
1:27:00	85	35,3	4
1:28:00	85	35,3	4
1:29:00	85	35,2	4
1:30:00	85	35,3	4
1:31:00	85	35,3	4
1:32:00	85	35,2	4
1:33:00	85	35,2	4
1:34:00	85	35,2	4
1:35:00	85	35,2	4
1:36:00	85	35,2	4
1:37:00	85	35,2	4
1:38:00	85	35,1	4
1:39:00	85	35,1	5
1:40:00	85	35,2	5
1:41:00	85	35,2	5
1:42:00	85	35,3	5
1:43:00	85	35,3	5
1:44:00	85	35,2	5
1:45:00	85	35,1	6
1:46:00	85	35,1	6
1:47:00	85	35,1	6
1:48:00	85	35,1	6
1:49:00	85	35,1	6
1:50:00	85	35,1	6
1:51:00	85	35,2	6
1:52:00	85	35,1	7
1:53:00	85	35,1	7
1:54:00	85	35,1	7
1:55:00	85	35,1	7
1:56:00	85	35,1	7
1:57:00	85	35,0	7
1:58:00	85	35,1	7
1:59:00	85	35,1	7
2:00:00	85	35,1	7
2:01:00	85	35,1	7
2:02:00	85	35,1	7
2:03:00	85	35,0	7
2:04:00	85	35,3	7
2:05:00	85	35,3	7
2:06:00	85	35,2	7
2:07:00	85	35,2	7
2:08:00	85	35,2	7
2:09:00	85	35,2	7
2:10:00	85	35,2	7
2:11:00	85	35,2	7
2:12:00	85	35,2	7
2:13:00	85	35,2	7
2:14:00	85	35,1	7
2:15:00	85	35,2	7
2:16:00	85	35,1	7
2:17:00	85	35,1	7
2:18:00	85	35,1	7
2:19:00	85	35,1	7
2:20:00	85	35,2	8
2:21:00	85	35,1	8
2:22:00	85	35,1	8
2:23:00	85	35,1	8
2:24:00	85	35,1	8
2:25:00	85	35,1	8
2:26:00	85	35,0	8
2:27:00	85	35,2	8
2:28:00	85	35,2	8
2:29:00	85	35,2	8
2:30:00	85	35,2	8
2:31:00	85	35,2	9
2:32:00	85	35,2	9
2:33:00	85	35,2	9
2:34:00	85	35,2	9
2:35:00	85	35,2	10
2:36:00	85	35,2	10
2:37:00	85	35,2	10
2:38:00	85	35,1	10
2:39:00	85	35,1	10
2:40:00	85	35,1	10
2:41:00	85	35,1	11
2:42:00	85	35,1	11
2:43:00	85	35,1	11
2:44:00	85	35,1	11
2:45:00	85	35,1	11
2:46:00	85	35,0	12
2:47:00	85	35,0	12
2:48:00	85	35,1	12
2:49:00	85	35,2	12
2:50:00	85	35,2	12
2:51:00	85	35,2	12
2:52:00	85	35,2	12
2:53:00	85	35,2	13
2:54:00	85	35,2	13
2:55:00	85	35,1	14
2:56:00	85	35,1	14
2:57:00	85	35,1	14
2:58:00	85	35,2	14
2:59:00	85	35,2	14
3:00:00	85	35,0	15
3:01:00	85	35,2	15
3:02:00	85	35,2	15
3:03:00	85	35,2	15
3:04:00	85	35,1	15
3:05:00	85	35,1	16
3:06:00	85	35,1	18
3:07:00	85	35,1	18
3:08:00	85	35,1	19
3:09:00	85	35,1	19
3:10:00	85	35,0	19
3:11:00	85	35,4	19
3:12:00	85	35,4	19
3:13:00	85	35,4	19
3:14:00	85	35,4	19
3:15:00	85	35,4	19
3:16:00	85	35,3	19
3:17:00	85	35,3	19
3:18:00	85	35,3	19
3:19:00	85	35,3	19
3:20:00	85	35,2	20
3:21:00	85	35,2	20
3:22:00	85	35,3	20
3:23:00	85	35,2	20
3:24:00	85	35,2	20
3:25:00	85	35,1	20
3:26:00	85	35,1	20
3:27:00	85	35,1	20
3:28:00	85	35,1	20
3:29:00	85	35,1	20
3:30:00	85	35,1	20
3:31:00	85	35,3	21
3:32:00	85	35,3	21
3:33:00	85	35,3	21
3:34:00	85	35,3	21
3:35:00	85	35,2	21
3:36:00	85	35,1	21
3:37:00	85	35,2	21
3:38:00	85	35,1	21
3:39:00	85	35,1	21
3:40:00	85	35,1	21
3:41:00	85	35,1	21
3:42:00	85	35,0	21
3:43:00	85	35,3	21
3:44:00	85	35,3	21
3:45:00	85	35,3	22
3:46:00	85	35,2	22
3:47:00	85	35,2	22
3:48:00	85	35,1	22
3:49:00	85	35,1	22
3:50:00	85	35,1	22
3:51:00	85	35,1	22
3:52:00	85	35,1	22
3:53:00	85	35,1	22
3:54:00	85	35,2	22
3:55:00	85	35,1	22
3:56:00	85	35,1	22
3:57:00	85	35,1	22
3:58:00	85	35,1	22
3:59:00	85	35,1	22
4:00:00	85	35,3	22
4:01:00	85	35,2	22
4:02:00	85	35,2	22
4:03:00	85	35,2	22
4:04:00	85	35,2	22
4:05:00	85	35,1	22
4:06:00	85	35,1	22
4:07:00	85	35,1	22
4:08:00	85	35,1	22
4:09:00	85	35,1	23
4:10:00	85	35,2	23
4:11:00	85	35,1	24
4:12:00	85	35,1	24
4:13:00	85	35,1	25
4:14:00	85	35,0	26
4:15:00	85	35,3	27
4:16:00	85	35,3	28
4:17:00	85	35,3	29
4:18:00	85	35,3	30
4:19:00	85	35,2	31
4:20:00	85	35,1	31
4:21:00	85	35,1	32
4:22:00	85	35,1	32
4:23:00	85	35,0	32
4:24:00	85	35,0	33
4:25:00	85	35,1	33
4:26:00	85	35,1	33
4:27:00	85	35,1	34
4:28:00	85	35,1	34
4:29:00	85	35,0	34
4:30:00	85	35,1	34
4:31:00	85	35,1	34
4:32:00	85	35,3	35
4:33:00	85	35,1	35
4:34:00	85	35,1	35
4:35:00	85	35,0	35
4:36:00	85	35,0	36
4:37:00	85	35,1	36
4:38:00	85	35,1	36
4:39:00	85	35,1	37
4:40:00	85	35,1	37
4:41:00	85	35,0	37
4:42:00	85	35,1	38
4:43:00	85	35,0	38
4:44:00	85	35,2	38
4:45:00	85	35,2	38
4:46:00	85	35,2	39
4:47:00	85	35,2	39
4:48:00	85	35,1	39
4:49:00	85	35,2	40
4:50:00	85	35,2	40
4:51:00	85	35,2	40
4:52:00	85	35,1	40
4:53:00	85	35,2	41
4:54:00	85	35,2	41
4:55:00	85	35,1	41
4:56:00	85	35,1	41
4:57:00	85	35,1	41
4:58:00	85	35,1	42
4:59:00	85	35,1	42
5:00:00	85	35,1	42
5:01:00	85	35,1	42
5:02:00	85	35,1	42
5:03:00	85	35,1	41
5:04:00	85	35,1	44
5:05:00	85	35,1	44
5:06:00	85	35,1	44
5:07:00	85	35,1	45
5:08:00	85	35,0	46
5:09:00	85	35,1	46
5:10:00	85	35,1	47
5:11:00	85	35,2	48
5:12:00	85	35,2	48
5:13:00	85	35,2	48
5:14:00	85	35,1	46
5:15:00	85	35,2	47
5:16:00	85	35,2	48
5:17:00	85	35,1	48
5:18:00	85	35,1	48
5:19:00	85	35,1	49
5:20:00	85	35,2	48
5:21:00	85	35,2	50
5:22:00	85	35,1	50
5:23:00	85	35,1	50
5:24:00	85	35,1	50
5:25:00	85	35,1	51
5:26:00	85	35,1	51
5:27:00	85	35,1	51
5:28:00	85	35,1	51
5:29:00	85	35,1	52
5:30:00	85	35,1	54
5:31:00	85	35,0	54
5:32:00	85	35,0	55
5:33:00	85	35,2	57
5:34:00	85	35,2	58
5:35:00	85	35,2	59
5:36:00	85	35,2	59
5:37:00	85	35,2	61
5:38:00	85	35,1	62
5:39:00	85	35,1	63
5:40:00	85	35,1	63
5:41:00	85	35,1	63
5:42:00	85	35,1	64
5:43:00	85	35,1	64
5:44:00	85	35,1	64
5:45:00	85	35,1	65
5:46:00	85	35,1	65
5:47:00	85	35,1	69
5:48:00	85	35,1	70
5:49:00	85	35,1	8
5:50:00	85	35,2	14
5:51:00	85	35,2	22
5:52:00	85	35,2	9
5:53:00	85	35,2	74
5:54:00	85	35,1	74
