Repository: ProgWizer/parser

File: project-root/data/Data Acquisition/Data Acquisition/2008 year (310)/Con 2 Tomsk G1850+0.7%FL+0.4%RPM (91C-HSq).txt
--Test Summary--
Full Path and File Name	
Instrument Name	7222-2
Instrument Type	Model 7222 Consistometer
Instrument Serial Number	128
Test Start Date	30.12.2008
Test Start Time	10:00:13
Test Stop Date	30.12.2008
Test Stop Time	14:26:27
Test Length	4:26:14
Final Sample Time Offset	4:26:00
Controller Schedule Name	
Sampling Period	60 seconds
Comments	MPa: 35(40), T:91(40), HSq: 40 min, 15(67%)
Information	WellID	Tomsk
Information	Customer	Rus Imperial Group (Tomsk)
Information	CementClass	G
Information	CementMfr	Suhologskiy
Information	Additives	0.7%FL+0.4%RPM
Information	Density	1850
Information	BHCT	91
Information	BHST	91
Information	FluidLoss	
Information	JobType	Hesitation Squeeze
Calculated Value	30Bc - TT	N/A
Calculated Value	70Bc - TT	N/A
Calculated Value	100Bc - TT	N/A
Initial Temperature (°C)	25 °C
Final Temperature (°C)	32 °C
Initial Pressure (MPa)	0,6 MPa
Final Pressure (MPa)	0,1 MPa
Initial Consistency (Bc)	8 Bc
Final Consistency (Bc)	-0 Bc
--Data--
Time (HH:MM:SS)	Temperature (°C)	Pressure (MPa)	Consistency (Bc)
0:00:00	25	0,6	8
0:01:00	25	2,6	9
0:02:00	26	4,5	11
0:03:00	27	5,1	11
0:04:00	29	6,1	14
0:05:00	31	6,9	11
0:06:00	33	7,7	10
0:07:00	35	8,5	11
0:08:00	37	9,4	10
0:09:00	38	10,2	12
0:10:00	40	10,7	12
0:11:00	42	11,7	14
0:12:00	44	12,7	11
0:13:00	46	13,2	7
0:14:00	47	14,0	11
0:15:00	49	15,1	11
0:16:00	50	15,7	10
0:17:00	52	16,3	9
0:18:00	54	17,3	8
0:19:00	56	18,1	11
0:20:00	57	19,0	10
0:21:00	59	19,9	11
0:22:00	60	20,8	10
0:23:00	62	21,6	9
0:24:00	63	22,5	9
0:25:00	65	23,2	10
0:26:00	67	24,1	10
0:27:00	68	24,7	9
0:28:00	70	25,3	10
0:29:00	72	26,0	10
0:30:00	73	27,5	9
0:31:00	75	28,0	9
0:32:00	76	28,5	9
0:33:00	78	29,9	9
0:34:00	79	30,1	10
0:35:00	81	31,5	9
0:36:00	83	32,1	10
0:37:00	84	33,2	9
0:38:00	86	33,1	9
0:39:00	87	34,7	9
0:40:00	88	35,2	10
0:41:00	88	35,7	9
0:42:00	89	34,4	10
0:43:00	89	35,4	9
0:44:00	89	35,0	8
0:45:00	89	35,3	9
0:46:00	89	35,1	9
0:47:00	89	35,0	9
0:48:00	89	34,6	8
0:49:00	90	35,4	9
0:50:00	93	34,9	8
0:51:00	97	34,7	9
0:52:00	98	34,7	8
0:53:00	96	34,9	8
0:54:00	95	34,9	9
0:55:00	94	34,9	9
0:56:00	94	34,9	9
0:57:00	94	35,0	9
0:58:00	94	35,0	8
0:59:00	93	35,0	8
1:00:00	93	35,0	8
1:01:00	93	35,0	8
1:02:00	93	35,0	8
1:03:00	93	35,0	8
1:04:00	93	35,0	8
1:05:00	91	35,0	3
1:06:00	89	34,9	2
1:07:00	88	35,5	2
1:08:00	88	35,3	2
1:09:00	88	35,1	2
1:10:00	89	35,0	2
1:11:00	89	35,5	2
1:12:00	89	35,4	2
1:13:00	89	35,0	2
1:14:00	89	35,4	2
1:15:00	89	35,7	2
1:16:00	89	35,2	2
1:17:00	89	35,4	2
1:18:00	89	35,5	1
1:19:00	89	35,6	1
1:20:00	89	35,4	15
1:21:00	90	34,9	15
1:22:00	90	35,0	15
1:23:00	89	35,3	14
1:24:00	89	35,2	14
1:25:00	89	35,2	2
1:26:00	89	35,4	1
1:27:00	89	35,5	2
1:28:00	89	35,6	1
1:29:00	89	35,6	1
1:30:00	89	35,6	1
1:31:00	89	35,5	1
1:32:00	89	35,4	1
1:33:00	89	35,2	1
1:34:00	89	35,0	1
1:35:00	89	35,0	11
1:36:00	89	35,0	11
1:37:00	89	35,1	11
1:38:00	88	35,7	11
1:39:00	88	35,2	11
1:40:00	88	35,1	11
1:41:00	88	35,5	11
1:42:00	88	35,2	11
1:43:00	88	35,6	11
1:44:00	89	35,2	11
1:45:00	89	35,5	11
1:46:00	88	35,7	11
1:47:00	89	35,1	1
1:48:00	89	35,4	10
1:49:00	89	35,6	2
1:50:00	89	35,5	10
1:51:00	90	35,0	10
1:52:00	89	35,0	10
1:53:00	89	35,2	10
1:54:00	89	35,3	10
1:55:00	89	35,2	10
1:56:00	89	35,4	10
1:57:00	89	35,6	10
1:58:00	89	35,7	10
1:59:00	89	35,7	10
2:00:00	89	35,1	10
2:01:00	89	35,1	10
2:02:00	89	35,1	10
2:03:00	89	34,9	10
2:04:00	89	34,8	10
2:05:00	89	34,9	6
2:06:00	89	34,9	6
2:07:00	89	35,1	6
2:08:00	88	35,7	6
2:09:00	88	35,0	6
2:10:00	88	35,0	3
2:11:00	88	35,3	5
2:12:00	88	35,6	6
2:13:00	89	35,2	6
2:14:00	88	35,5	6
2:15:00	89	35,0	5
2:16:00	89	35,2	6
2:17:00	89	35,4	6
2:18:00	89	35,6	6
2:19:00	89	35,7	6
2:20:00	89	35,7	2
2:21:00	90	35,0	2
2:22:00	89	35,0	2
2:23:00	89	35,2	2
2:24:00	89	35,2	2
2:25:00	89	35,1	2
2:26:00	89	35,3	2
2:27:00	89	35,4	2
2:28:00	89	35,6	2
2:29:00	89	35,6	2
2:30:00	89	35,7	2
2:31:00	89	35,7	2
2:32:00	89	35,6	2
2:33:00	89	35,5	2
2:34:00	89	35,3	2
2:35:00	89	35,2	1
2:36:00	89	35,1	1
2:37:00	88	35,3	1
2:38:00	88	35,5	1
2:39:00	88	35,4	1
2:40:00	88	35,5	1
2:41:00	89	35,8	1
2:42:00	88	35,3	1
2:43:00	89	35,7	1
2:44:00	89	35,2	1
2:45:00	89	35,4	1
2:46:00	89	35,6	1
2:47:00	89	35,1	1
2:48:00	89	35,3	1
2:49:00	89	35,5	1
2:50:00	89	35,5	16
2:51:00	89	35,0	16
2:52:00	89	35,0	16
2:53:00	89	35,0	16
2:54:00	89	35,1	16
2:55:00	89	35,1	16
2:56:00	89	35,2	16
2:57:00	89	35,3	16
2:58:00	89	35,4	16
2:59:00	89	35,4	16
3:00:00	89	35,4	16
3:01:00	89	35,4	16
3:02:00	89	35,4	15
3:03:00	89	35,3	15
3:04:00	89	35,2	15
3:05:00	89	35,0	16
3:06:00	89	35,1	16
3:07:00	88	35,2	16
3:08:00	88	35,4	15
3:09:00	88	35,5	15
3:10:00	89	35,5	9
3:11:00	89	34,9	9
3:12:00	88	35,4	9
3:13:00	88	34,4	9
3:14:00	88	35,6	9
3:15:00	88	34,6	9
3:16:00	88	35,3	9
3:17:00	89	35,5	9
3:18:00	89	35,7	9
3:19:00	89	35,1	9
3:20:00	89	35,1	9
3:21:00	89	34,9	9
3:22:00	89	35,0	9
3:23:00	89	34,9	9
3:24:00	89	35,1	9
3:25:00	89	35,1	9
3:26:00	89	35,2	9
3:27:00	89	35,3	9
3:28:00	89	35,4	9
3:29:00	89	35,4	9
3:30:00	89	35,4	9
3:31:00	89	35,4	9
3:32:00	89	35,3	9
3:33:00	89	35,3	9
3:34:00	89	35,1	9
3:35:00	89	35,0	9
3:36:00	89	35,0	9
3:37:00	88	35,1	9
3:38:00	88	35,5	9
3:39:00	88	35,6	9
3:40:00	89	35,6	9
3:41:00	88	35,7	9
3:42:00	88	35,3	9
3:43:00	89	35,6	9
3:44:00	88	35,0	9
3:45:00	89	35,3	9
3:46:00	89	35,5	9
3:47:00	89	35,7	9
3:48:00	89	35,1	9
3:49:00	89	35,2	9
3:50:00	89	35,3	9
3:51:00	89	35,0	9
3:52:00	89	35,0	9
3:53:00	89	35,0	9
3:54:00	89	35,1	9
3:55:00	89	35,1	9
3:56:00	89	35,2	9
3:57:00	89	35,4	9
3:58:00	89	35,6	9
3:59:00	89	35,7	9
4:00:00	89	35,7	9
4:01:00	89	35,7	9
4:02:00	89	35,6	9
4:03:00	89	35,5	9
4:04:00	89	35,4	9
4:05:00	89	35,3	9
4:06:00	89	35,0	9
4:07:00	89	35,0	9
4:08:00	89	35,1	9
4:09:00	88	34,2	9
4:10:00	88	32,3	9
4:11:00	88	30,5	9
4:12:00	88	28,3	9
4:13:00	88	26,0	9
4:14:00	88	23,7	9
4:15:00	87	21,6	9
4:16:00	87	19,5	9
4:17:00	87	17,5	9
4:18:00	86	15,7	9
4:19:00	86	13,9	9
4:20:00	85	12,4	9
4:21:00	79	0,4	9
4:22:00	69	0,1	9
4:23:00	49	0,1	0
4:24:00	40	0,1	-0
4:25:00	35	0,2	-1
4:26:00	32	0,1	-0

File: project-root/data/Data Acquisition/Data Acquisition/2008 year (310)/Con 2 Tomsk G1860+0.3%FL+0.15%RPM+0.50%TAR-1+0.1%SMS (37C).txt
--Test Summary--
Full Path and File Name	
Instrument Name	7222-2
Instrument Type	Model 7222 Consistometer
Instrument Serial Number	128
Test Start Date	01.04.2008
Test Start Time	13:36:17
Test Stop Date	01.04.2008
Test Stop Time	16:54:18
Test Length	3:18:01
Final Sample Time Offset	3:18:00
Controller Schedule Name	
Sampling Period	60 seconds
Comments	P : 14 MPa(42), T : 37 C (42)
Information	WellID	3-175
Information	Customer	Imperial Energy (Tomsk)
Information	CementClass	PCT-I-G
Information	CementMfr	Dykerhoff
Information	Additives	0.3%FL+0.15%RPM+0.50%TAR-1+0.1%SMS
Information	Density	1860
Information	BHCT	37
Information	BHST	46
Information	FluidLoss	n/a
Information	JobType	244.5 mm csg.
Calculated Value	30Bc - TT	3:18:00
Calculated Value	70Bc - TT	3:18:00
Calculated Value	100Bc - TT	N/A
Initial Temperature (°C)	26 °C
Final Temperature (°C)	39 °C
Initial Pressure (MPa)	2,9 MPa
Final Pressure (MPa)	0,6 MPa
Initial Consistency (Bc)	13 Bc
Final Consistency (Bc)	87 Bc
--Data--
Time (HH:MM:SS)	Temperature (°C)	Pressure (MPa)	Consistency (Bc)
0:00:00	26	2,9	13
0:01:00	26	3,2	12
0:02:00	26	3,4	14
0:03:00	27	3,7	12
0:04:00	27	3,9	12
0:05:00	28	4,1	11
0:06:00	28	4,4	11
0:07:00	28	4,7	11
0:08:00	29	4,9	11
0:09:00	29	5,1	11
0:10:00	29	5,4	11
0:11:00	30	5,6	11
0:12:00	30	5,8	11
0:13:00	30	5,9	11
0:14:00	31	6,3	11
0:15:00	31	6,5	11
0:16:00	31	7,0	10
0:17:00	31	7,1	10
0:18:00	32	7,4	10
0:19:00	32	8,1	10
0:20:00	32	8,3	10
0:21:00	32	8,5	10
0:22:00	32	8,7	10
0:23:00	33	8,9	10
0:24:00	33	9,1	10
0:25:00	33	9,7	10
0:26:00	33	10,0	10
0:27:00	34	10,2	10
0:28:00	34	10,4	10
0:29:00	34	10,6	10
0:30:00	34	10,8	10
0:31:00	35	11,3	10
0:32:00	35	11,5	10
0:33:00	35	11,7	10
0:34:00	35	12,0	10
0:35:00	36	12,4	10
0:36:00	36	12,7	10
0:37:00	36	12,8	10
0:38:00	36	13,4	10
0:39:00	37	13,5	10
0:40:00	37	13,8	10
0:41:00	37	14,0	10
0:42:00	37	14,1	10
0:43:00	38	14,2	10
0:44:00	38	14,4	10
0:45:00	38	14,2	10
0:46:00	38	14,2	10
0:47:00	38	14,2	10
0:48:00	38	14,3	10
0:49:00	38	14,2	10
0:50:00	37	14,2	10
0:51:00	37	14,2	10
0:52:00	37	14,2	10
0:53:00	37	14,3	10
0:54:00	37	14,2	10
0:55:00	37	14,3	10
0:56:00	37	14,3	10
0:57:00	37	14,3	10
0:58:00	37	14,3	10
0:59:00	37	14,3	10
1:00:00	37	14,3	10
1:01:00	37	14,4	10
1:02:00	37	14,4	10
1:03:00	37	14,4	10
1:04:00	37	14,4	10
1:05:00	37	14,4	10
1:06:00	37	14,4	10
1:07:00	37	14,5	10
1:08:00	37	14,5	10
1:09:00	37	14,5	10
1:10:00	37	14,5	10
1:11:00	37	14,5	10
1:12:00	37	14,5	10
1:13:00	37	14,5	10
1:14:00	37	14,5	10
1:15:00	37	14,5	10
1:16:00	37	14,5	10
1:17:00	37	14,5	10
1:18:00	37	14,5	10
1:19:00	37	14,5	10
1:20:00	37	14,5	10
1:21:00	37	14,5	10
1:22:00	37	14,5	10
1:23:00	37	14,5	10
1:24:00	37	14,5	10
1:25:00	37	14,5	10
1:26:00	37	14,5	10
1:27:00	37	14,5	10
1:28:00	37	14,5	10
1:29:00	37	14,5	10
1:30:00	37	14,5	10
1:31:00	37	14,5	10
1:32:00	37	14,5	10
1:33:00	37	14,5	10
1:34:00	37	14,5	10
1:35:00	37	14,5	10
1:36:00	37	14,5	10
1:37:00	37	14,5	10
1:38:00	37	14,5	10
1:39:00	37	14,5	10
1:40:00	37	14,5	10
1:41:00	37	14,5	10
1:42:00	37	14,5	10
1:43:00	37	14,5	11
1:44:00	37	14,4	11
1:45:00	37	14,4	11
1:46:00	37	14,4	11
1:47:00	37	14,4	11
1:48:00	37	14,4	11
1:49:00	37	14,4	11
1:50:00	37	14,4	11
1:51:00	37	14,3	13
1:52:00	37	14,3	13
1:53:00	37	14,3	14
1:54:00	37	14,4	14
1:55:00	37	14,3	18
1:56:00	37	14,3	28
1:57:00	37	14,2	33
1:58:00	37	14,2	20
1:59:00	37	14,3	19
2:00:00	37	14,3	19
2:01:00	37	14,2	19
2:02:00	37	14,1	19
2:03:00	37	14,1	20
2:04:00	37	14,2	21
2:05:00	37	14,2	21
2:06:00	37	14,3	22
2:07:00	37	14,3	26
2:08:00	37	14,3	25
2:09:00	37	14,3	25
2:10:00	37	14,2	25
2:11:00	37	14,2	30
2:12:00	37	14,2	25
2:13:00	37	14,3	25
2:14:00	37	14,2	25
2:15:00	37	14,1	25
2:16:00	37	14,2	25
2:17:00	37	14,2	25
2:18:00	37	14,3	26
2:19:00	37	14,2	26
2:20:00	37	14,1	27
2:21:00	37	14,1	27
2:22:00	37	14,1	27
2:23:00	37	14,5	27
2:24:00	37	14,4	27
2:25:00	37	14,4	28
2:26:00	37	14,4	28
2:27:00	37	14,3	28
2:28:00	37	14,3	28
2:29:00	37	14,3	28
2:30:00	37	14,2	28
2:31:00	37	14,3	28
2:32:00	37	14,2	28
2:33:00	37	14,2	28
2:34:00	37	14,1	28
2:35:00	37	14,2	28
2:36:00	37	14,1	28
2:37:00	37	14,1	28
2:38:00	37	14,1	28
2:39:00	37	14,5	28
2:40:00	37	14,4	28
2:41:00	37	14,4	28
2:42:00	37	14,4	28
2:43:00	37	14,3	27
2:44:00	37	14,3	28
2:45:00	37	14,3	27
2:46:00	37	14,2	27
2:47:00	37	14,2	27
2:48:00	37	14,2	27
2:49:00	37	14,2	27
2:50:00	37	14,1	27
2:51:00	37	14,1	27
2:52:00	37	14,6	27
2:53:00	37	14,5	27
2:54:00	37	14,5	27
2:55:00	37	14,4	27
2:56:00	37	14,4	27
2:57:00	37	14,4	27
2:58:00	37	14,3	27
2:59:00	37	14,3	27
3:00:00	37	14,2	27
3:01:00	37	14,2	27
3:02:00	37	14,3	24
3:03:00	37	14,2	24
3:04:00	38	14,2	24
3:05:00	38	14,1	24
3:06:00	38	14,1	24
3:07:00	38	14,2	24
3:08:00	38	14,2	24
3:09:00	38	14,1	24
3:10:00	38	14,1	24
3:11:00	38	14,5	24
3:12:00	39	14,5	24
3:13:00	39	14,4	24
3:14:00	39	14,4	24
3:15:00	39	14,4	24
3:16:00	39	14,3	24
3:17:00	39	14,4	105
3:18:00	39	0,6	87

File: project-root/data/Data Acquisition/Data Acquisition/2008 year (310)/Con 2 Tomsk G1860+0.8%FL+0.5%RPM+0.5%TA-1 (98C).txt
--Test Summary--
Full Path and File Name	
Instrument Name	7222-2
Instrument Type	Model 7222 Consistometer
Instrument Serial Number	128
Test Start Date	14.08.2008
Test Start Time	8:53:50
Test Stop Date	14.08.2008
Test Stop Time	11:00:50
Test Length	2:07:00
Final Sample Time Offset	2:07:00
Controller Schedule Name	
Sampling Period	60 seconds
Comments	T:98C(63);P:30MPa(63);
Information	WellID	204-3
Information	Customer	Rus Imperial Group (Tomsk)
Information	CementClass	G
Information	CementMfr	Suhologskiy
Information	Additives	0.8%FL+0.5%RPM+0.5%TAR-1
Information	Density	1860
Information	BHCT	98
Information	BHST	113
Information	FluidLoss	
Information	JobType	168 mm csg production
Calculated Value	30Bc - TT	1:07:00
Calculated Value	70Bc - TT	2:07:00
Calculated Value	100Bc - TT	N/A
Initial Temperature (°C)	25 °C
Final Temperature (°C)	96 °C
Initial Pressure (MPa)	1,7 MPa
Final Pressure (MPa)	29,6 MPa
Initial Consistency (Bc)	9 Bc
Final Consistency (Bc)	78 Bc
--Data--
Time (HH:MM:SS)	Temperature (°C)	Pressure (MPa)	Consistency (Bc)
0:00:00	25	1,7	9
0:01:00	25	2,7	9
0:02:00	26	3,1	11
0:03:00	26	3,8	11
0:04:00	27	4,6	11
0:05:00	29	5,0	10
0:06:00	30	5,3	10
0:07:00	32	5,6	9
0:08:00	33	6,0	10
0:09:00	34	6,5	9
0:10:00	36	7,1	9
0:11:00	37	7,4	9
0:12:00	38	8,0	9
0:13:00	40	8,6	10
0:14:00	41	8,6	9
0:15:00	42	9,1	9
0:16:00	43	9,3	9
0:17:00	44	10,3	8
0:18:00	46	10,1	9
0:19:00	47	10,7	9
0:20:00	48	11,4	9
0:21:00	49	11,5	8
0:22:00	50	12,5	8
0:23:00	51	12,4	8
0:24:00	52	13,4	8
0:25:00	53	13,7	8
0:26:00	54	14,0	8
0:27:00	56	14,6	8
0:28:00	57	14,9	8
0:29:00	58	15,6	9
0:30:00	59	15,8	9
0:31:00	60	16,1	9
0:32:00	61	16,8	9
0:33:00	63	17,2	9
0:34:00	64	17,7	9
0:35:00	65	17,9	9
0:36:00	66	17,9	9
0:37:00	67	19,1	9
0:38:00	69	19,6	9
0:39:00	69	20,0	9
0:40:00	71	19,9	9
0:41:00	72	20,8	9
0:42:00	73	21,3	9
0:43:00	74	21,7	9
0:44:00	75	22,1	9
0:45:00	76	22,5	9
0:46:00	77	22,7	9
0:47:00	78	23,7	8
0:48:00	80	24,1	9
0:49:00	81	24,3	8
0:50:00	82	24,7	8
0:51:00	83	25,0	9
0:52:00	84	25,4	8
0:53:00	85	26,3	8
0:54:00	86	26,7	8
0:55:00	88	27,0	8
0:56:00	89	27,4	8
0:57:00	90	27,7	8
0:58:00	91	28,0	8
0:59:00	92	28,2	8
1:00:00	93	28,9	8
1:01:00	94	29,6	8
1:02:00	95	30,3	8
1:03:00	96	30,8	8
1:04:00	100	29,9	8
1:05:00	101	29,9	8
1:06:00	101	30,1	32
1:07:00	101	30,2	42
1:08:00	101	30,1	43
1:09:00	101	30,0	42
1:10:00	101	30,1	38
1:11:00	101	30,1	34
1:12:00	101	29,9	32
1:13:00	100	30,0	30
1:14:00	100	30,0	29
1:15:00	99	30,2	29
1:16:00	98	30,1	29
1:17:00	97	30,5	28
1:18:00	97	30,5	28
1:19:00	96	29,6	27
1:20:00	95	30,1	27
1:21:00	94	30,3	26
1:22:00	94	30,6	25
1:23:00	93	30,3	25
1:24:00	93	29,4	25
1:25:00	92	30,8	25
1:26:00	92	30,7	25
1:27:00	93	30,5	25
1:28:00	93	29,9	27
1:29:00	94	30,4	29
1:30:00	94	30,3	29
1:31:00	95	30,6	27
1:32:00	97	30,0	24
1:33:00	98	29,9	23
1:34:00	99	29,8	23
1:35:00	101	29,9	23
1:36:00	102	29,8	23
1:37:00	104	30,0	23
1:38:00	105	29,9	23
1:39:00	106	30,0	23
1:40:00	106	30,1	23
1:41:00	107	30,2	23
1:42:00	107	29,9	23
1:43:00	107	30,2	23
1:44:00	107	30,1	23
1:45:00	107	30,1	23
1:46:00	107	30,0	23
1:47:00	106	30,0	23
1:48:00	106	30,0	23
1:49:00	105	30,1	23
1:50:00	105	30,1	23
1:51:00	104	30,1	23
1:52:00	103	30,1	23
1:53:00	103	30,3	23
1:54:00	102	30,0	24
1:55:00	102	30,2	25
1:56:00	101	30,0	28
1:57:00	100	29,9	32
1:58:00	100	30,1	34
1:59:00	99	30,2	39
2:00:00	99	30,2	43
2:01:00	98	30,3	47
2:02:00	98	30,4	54
2:03:00	97	30,7	62
2:04:00	97	30,8	81
2:05:00	97	30,7	24
2:06:00	96	30,7	75
2:07:00	96	29,6	78

File: project-root/data/Data Acquisition/Data Acquisition/2008 year (310)/Con 2 Tomsk G1860+0.8%FL+0.5%RPM+0.5%TA-1 (98C-ChinaG2).txt
--Test Summary--
Full Path and File Name	
Instrument Name	7222-2
Instrument Type	Model 7222 Consistometer
Instrument Serial Number	128
Test Start Date	14.08.2008
Test Start Time	13:00:12
Test Stop Date	14.08.2008
Test Stop Time	14:36:12
Test Length	1:36:00
Final Sample Time Offset	1:36:00
Controller Schedule Name	
Sampling Period	60 seconds
Comments	T:98C(63);P:30MPa(63);
Information	WellID	204-3
Information	Customer	Rus Imperial Group (Tomsk)
Information	CementClass	G (China)
Information	CementMfr	China
Information	Additives	0.8%FL+0.5%RPM+0.5%TAR-1
Information	Density	1860
Information	BHCT	98
Information	BHST	113
Information	FluidLoss	
Information	JobType	168 mm csg production
Calculated Value	30Bc - TT	1:13:00
Calculated Value	70Bc - TT	1:36:00
Calculated Value	100Bc - TT	N/A
Initial Temperature (°C)	25 °C
Final Temperature (°C)	94 °C
Initial Pressure (MPa)	1,9 MPa
Final Pressure (MPa)	30,7 MPa
Initial Consistency (Bc)	6 Bc
Final Consistency (Bc)	89 Bc
--Data--
Time (HH:MM:SS)	Temperature (°C)	Pressure (MPa)	Consistency (Bc)
0:00:00	25	1,9	6
0:01:00	26	2,9	7
0:02:00	26	3,7	7
0:03:00	27	4,0	7
0:04:00	28	4,5	7
0:05:00	29	4,8	7
0:06:00	31	5,4	7
0:07:00	32	5,5	7
0:08:00	34	6,3	7
0:09:00	35	6,8	7
0:10:00	36	7,2	7
0:11:00	38	7,6	7
0:12:00	39	7,9	7
0:13:00	40	8,2	7
0:14:00	41	8,3	7
0:15:00	43	9,3	7
0:16:00	44	9,8	7
0:17:00	45	10,0	7
0:18:00	46	10,4	7
0:19:00	47	10,6	7
0:20:00	48	11,7	7
0:21:00	49	11,3	7
0:22:00	51	12,5	7
0:23:00	52	12,9	7
0:24:00	53	13,5	7
0:25:00	54	13,3	7
0:26:00	55	14,3	7
0:27:00	56	14,3	7
0:28:00	57	15,2	7
0:29:00	59	15,3	7
0:30:00	60	16,0	7
0:31:00	61	16,5	7
0:32:00	62	16,7	7
0:33:00	63	16,7	7
0:34:00	64	17,6	7
0:35:00	65	17,8	7
0:36:00	66	18,8	7
0:37:00	68	19,2	7
0:38:00	69	19,1	7
0:39:00	70	20,1	7
0:40:00	71	19,7	7
0:41:00	72	20,8	7
0:42:00	74	21,0	7
0:43:00	75	21,4	7
0:44:00	76	22,1	7
0:45:00	77	22,6	7
0:46:00	78	22,8	7
0:47:00	79	23,4	7
0:48:00	80	23,8	6
0:49:00	81	24,1	6
0:50:00	82	24,7	6
0:51:00	83	25,0	6
0:52:00	84	25,4	6
0:53:00	85	26,0	6
0:54:00	86	26,4	7
0:55:00	88	26,9	6
0:56:00	89	27,6	6
0:57:00	90	28,0	6
0:58:00	91	28,5	6
0:59:00	92	28,3	6
1:00:00	93	29,2	6
1:01:00	94	29,5	6
1:02:00	94	29,8	6
1:03:00	95	30,0	6
1:04:00	97	30,3	6
1:05:00	98	30,3	10
1:06:00	99	29,9	23
1:07:00	100	30,0	28
1:08:00	101	30,0	28
1:09:00	101	29,8	28
1:10:00	102	30,0	28
1:11:00	103	30,2	29
1:12:00	103	29,9	30
1:13:00	103	30,2	31
1:14:00	103	29,9	31
1:15:00	103	30,2	31
1:16:00	103	30,0	31
1:17:00	102	30,2	31
1:18:00	102	30,1	30
1:19:00	101	30,0	30
1:20:00	100	30,1	30
1:21:00	100	30,2	30
1:22:00	99	30,2	30
1:23:00	98	30,2	30
1:24:00	97	30,7	30
1:25:00	97	30,8	30
1:26:00	96	30,4	30
1:27:00	95	30,4	30
1:28:00	94	30,4	30
1:29:00	94	30,8	31
1:30:00	93	30,4	31
1:31:00	93	29,8	31
1:32:00	93	30,6	31
1:33:00	93	30,6	30
1:34:00	93	29,7	44
1:35:00	93	30,4	97
1:36:00	94	30,7	89

File: project-root/data/Data Acquisition/Data Acquisition/2008 year (310)/Con 2 Tomsk G1860+0.8%FL+0.5%RPM+30%Silica Flour (95C).txt
--Test Summary--
Full Path and File Name	
Instrument Name	7222-2
Instrument Type	Model 7222 Consistometer
Instrument Serial Number	128
Test Start Date	01.09.2008
Test Start Time	12:33:32
Test Stop Date	01.09.2008
Test Stop Time	15:36:40
Test Length	3:03:08
Final Sample Time Offset	3:03:00
Controller Schedule Name	
Sampling Period	60 seconds
Comments	P:30MPa(80);T:95C(80) Kogalim cement
Information	WellID	Tomsk
Information	Customer	Rus Imperial Group (Tomsk)
Information	CementClass	G
Information	CementMfr	Suhologskiy
Information	Additives	0.8%FL+0.5%RPM+30%Silica Flour
Information	Density	1860
Information	BHCT	95
Information	BHST	115
Information	FluidLoss	n/a
Information	JobType	244.5 mm csg.
Calculated Value	30Bc - TT	3:03:00
Calculated Value	70Bc - TT	N/A
Calculated Value	100Bc - TT	N/A
Initial Temperature (°C)	24 °C
Final Temperature (°C)	94 °C
Initial Pressure (MPa)	1,9 MPa
Final Pressure (MPa)	30,2 MPa
Initial Consistency (Bc)	10 Bc
Final Consistency (Bc)	32 Bc
--Data--
Time (HH:MM:SS)	Temperature (°C)	Pressure (MPa)	Consistency (Bc)
0:00:00	24	1,9	10
0:01:00	24	2,7	9
0:02:00	24	3,5	9
0:03:00	24	3,8	8
0:04:00	25	4,2	8
0:05:00	27	4,5	8
0:06:00	28	4,9	8
0:07:00	29	5,0	7
0:08:00	30	5,6	7
0:09:00	31	5,9	7
0:10:00	32	6,3	7
0:11:00	33	6,6	7
0:12:00	34	6,7	7
0:13:00	35	6,7	7
0:14:00	36	7,5	7
0:15:00	37	7,5	7
0:16:00	38	8,3	7
0:17:00	39	8,4	7
0:18:00	40	8,5	7
0:19:00	40	9,3	7
0:20:00	41	9,6	7
0:21:00	42	9,8	7
0:22:00	43	10,2	7
0:23:00	44	10,3	7
0:24:00	45	11,1	7
0:25:00	46	11,2	7
0:26:00	47	11,5	7
0:27:00	48	12,2	7
0:28:00	49	12,3	8
0:29:00	49	12,0	8
0:30:00	50	12,7	7
0:31:00	51	13,5	7
0:32:00	52	13,6	7
0:33:00	53	13,6	7
0:34:00	54	14,5	7
0:35:00	55	14,7	7
0:36:00	55	15,2	7
0:37:00	56	15,4	7
0:38:00	57	15,7	7
0:39:00	58	15,8	7
0:40:00	59	16,7	7
0:41:00	60	16,8	7
0:42:00	61	17,1	7
0:43:00	62	17,4	6
0:44:00	63	18,2	6
0:45:00	63	18,3	7
0:46:00	64	18,8	6
0:47:00	65	18,8	6
0:48:00	66	19,6	6
0:49:00	67	19,8	7
0:50:00	68	20,0	7
0:51:00	69	20,1	7
0:52:00	69	20,9	6
0:53:00	70	21,3	6
0:54:00	71	21,4	6
0:55:00	72	21,3	6
0:56:00	73	22,1	6
0:57:00	74	22,2	6
0:58:00	75	23,1	6
0:59:00	76	23,1	6
1:00:00	77	23,1	6
1:01:00	78	23,9	6
1:02:00	78	24,0	6
1:03:00	79	24,8	6
1:04:00	80	25,1	6
1:05:00	81	25,2	6
1:06:00	82	25,6	6
1:07:00	83	25,7	6
1:08:00	84	26,5	6
1:09:00	84	26,6	6
1:10:00	85	26,4	6
1:11:00	86	27,6	5
1:12:00	87	27,7	6
1:13:00	88	27,8	5
1:14:00	89	28,6	5
1:15:00	90	29,0	5
1:16:00	91	29,2	5
1:17:00	91	29,2	5
1:18:00	92	30,0	5
1:19:00	93	30,1	5
1:20:00	94	30,0	4
1:21:00	95	30,5	4
1:22:00	95	30,2	4
1:23:00	96	30,3	4
1:24:00	96	30,2	4
1:25:00	96	30,1	4
1:26:00	96	30,0	4
1:27:00	95	30,2	4
1:28:00	95	30,1	4
1:29:00	95	30,1	4
1:30:00	95	30,2	4
1:31:00	95	30,2	4
1:32:00	95	30,1	4
1:33:00	95	30,1	4
1:34:00	94	30,1	4
1:35:00	94	30,1	3
1:36:00	94	30,1	3
1:37:00	94	30,1	3
1:38:00	94	30,2	3
1:39:00	94	30,2	3
1:40:00	94	30,2	3
1:41:00	94	30,2	3
1:42:00	94	30,2	3
1:43:00	94	30,2	3
1:44:00	94	30,2	3
1:45:00	94	30,2	3
1:46:00	94	30,2	3
1:47:00	94	30,3	3
1:48:00	94	30,3	3
1:49:00	94	30,3	3
1:50:00	94	30,3	3
1:51:00	94	30,3	3
1:52:00	94	30,3	3
1:53:00	94	30,3	3
1:54:00	94	30,3	3
1:55:00	94	30,4	3
1:56:00	94	30,3	3
1:57:00	94	30,3	3
1:58:00	94	30,4	3
1:59:00	94	30,4	3
2:00:00	94	30,4	3
2:01:00	94	30,4	3
2:02:00	94	30,4	3
2:03:00	94	30,5	3
2:04:00	94	30,4	3
2:05:00	94	30,4	3
2:06:00	94	30,4	3
2:07:00	94	30,4	3
2:08:00	94	30,4	3
2:09:00	94	30,4	3
2:10:00	94	30,4	3
2:11:00	94	30,4	3
2:12:00	94	30,4	3
2:13:00	94	30,5	3
2:14:00	94	30,5	3
2:15:00	94	30,4	3
2:16:00	94	30,4	3
2:17:00	94	30,4	3
2:18:00	94	30,4	11
2:19:00	94	30,4	11
2:20:00	94	30,5	11
2:21:00	94	30,4	11
2:22:00	94	30,4	11
2:23:00	94	30,4	11
2:24:00	94	30,5	11
2:25:00	94	30,5	11
2:26:00	94	30,5	11
2:27:00	94	30,5	11
2:28:00	94	30,5	11
2:29:00	94	30,6	11
2:30:00	94	30,5	11
2:31:00	94	30,4	11
2:32:00	94	30,5	11
2:33:00	94	30,5	11
2:34:00	94	30,5	11
2:35:00	94	30,5	11
2:36:00	94	30,5	11
2:37:00	94	30,5	11
2:38:00	94	30,5	11
2:39:00	94	30,5	11
2:40:00	94	30,5	11
2:41:00	94	30,5	11
2:42:00	94	30,5	11
2:43:00	94	30,5	11
2:44:00	94	30,5	11
2:45:00	94	30,5	11
2:46:00	94	30,5	11
2:47:00	94	30,5	11
2:48:00	94	30,7	11
2:49:00	94	30,6	11
2:50:00	94	30,2	11
2:51:00	94	30,4	11
2:52:00	94	30,6	11
2:53:00	94	30,6	11
2:54:00	94	30,7	11
2:55:00	94	30,7	11
2:56:00	94	30,7	11
2:57:00	94	30,7	11
2:58:00	94	30,6	11
2:59:00	94	30,5	11
3:00:00	94	30,4	11
3:01:00	94	30,2	11
3:02:00	94	30,1	32
3:03:00	94	30,2	32

File: project-root/data/Data Acquisition/Data Acquisition/2008 year (310)/Con 2 Tomsk G1860+0.8%FL+0.7%RPM+0.5%TA-1+0.05%LTR-100 (105C-1).txt
--Test Summary--
Full Path and File Name	
Instrument Name	7222-2
Instrument Type	Model 7222 Consistometer
Instrument Serial Number	128
Test Start Date	28.08.2008
Test Start Time	13:07:40
Test Stop Date	28.08.2008
Test Stop Time	17:09:41
Test Length	4:02:01
Final Sample Time Offset	4:02:00
Controller Schedule Name	
Sampling Period	60 seconds
Comments	P:30MPa(80); T: 105C(80). Used Kogalim cement
Information	WellID	Tomsk
Information	Customer	Rus Imperial Group (Tomsk)
Information	CementClass	G
Information	CementMfr	Suhologskiy
Information	Additives	0.8%FL+0.7%RPM+0.5%TA-1+0.05%LTR-100
Information	Density	1860
Information	BHCT	105
Information	BHST	115
Information	FluidLoss	n/a
Information	JobType	168 mm csg production
Calculated Value	30Bc - TT	3:54:00
Calculated Value	70Bc - TT	4:02:00
Calculated Value	100Bc - TT	N/A
Initial Temperature (°C)	26 °C
Final Temperature (°C)	104 °C
Initial Pressure (MPa)	2,1 MPa
Final Pressure (MPa)	30,1 MPa
Initial Consistency (Bc)	11 Bc
Final Consistency (Bc)	88 Bc
--Data--
Time (HH:MM:SS)	Temperature (°C)	Pressure (MPa)	Consistency (Bc)
0:00:00	26	2,1	11
0:01:00	26	2,6	10
0:02:00	26	2,9	11
0:03:00	27	3,8	12
0:04:00	28	3,9	11
0:05:00	29	4,5	11
0:06:00	30	4,9	10
0:07:00	31	4,9	11
0:08:00	33	5,2	11
0:09:00	34	5,9	10
0:10:00	35	6,1	10
0:11:00	36	6,2	11
0:12:00	37	7,0	11
0:13:00	38	7,1	11
0:14:00	39	7,4	11
0:15:00	40	7,9	10
0:16:00	41	7,9	10
0:17:00	42	8,7	10
0:18:00	43	8,9	10
0:19:00	44	9,2	10
0:20:00	45	9,2	10
0:21:00	47	10,1	10
0:22:00	47	10,6	10
0:23:00	48	10,8	10
0:24:00	49	11,2	10
0:25:00	50	11,1	10
0:26:00	51	11,2	9
0:27:00	52	11,1	9
0:28:00	53	12,3	9
0:29:00	54	12,3	9
0:30:00	55	13,3	9
0:31:00	56	13,5	9
0:32:00	57	13,5	9
0:33:00	58	14,3	9
0:34:00	59	14,4	9
0:35:00	60	14,6	10
0:36:00	61	14,8	9
0:37:00	62	15,8	9
0:38:00	63	15,5	9
0:39:00	64	16,4	9
0:40:00	65	16,7	9
0:41:00	66	17,1	9
0:42:00	67	16,4	9
0:43:00	68	17,5	9
0:44:00	69	17,9	9
0:45:00	70	18,4	9
0:46:00	71	18,4	9
0:47:00	72	18,6	9
0:48:00	73	19,6	9
0:49:00	74	18,9	9
0:50:00	75	20,1	9
0:51:00	76	20,3	9
0:52:00	77	20,6	9
0:53:00	78	20,6	9
0:54:00	78	21,1	9
0:55:00	79	22,0	9
0:56:00	80	22,3	9
0:57:00	81	22,6	9
0:58:00	82	22,7	9
0:59:00	83	22,9	9
1:00:00	84	23,5	9
1:01:00	85	23,6	9
1:02:00	86	23,7	9
1:03:00	87	24,1	9
1:04:00	88	25,1	9
1:05:00	89	25,5	9
1:06:00	90	25,9	8
1:07:00	91	26,0	8
1:08:00	92	26,1	8
1:09:00	93	26,4	8
1:10:00	94	27,3	8
1:11:00	95	27,5	8
1:12:00	96	27,7	7
1:13:00	97	27,9	7
1:14:00	98	28,0	6
1:15:00	99	29,0	6
1:16:00	100	28,2	6
1:17:00	101	29,4	5
1:18:00	102	30,1	5
1:19:00	103	30,2	6
1:20:00	104	30,2	5
1:21:00	105	30,3	5
1:22:00	105	30,1	6
1:23:00	106	30,1	6
1:24:00	106	30,1	6
1:25:00	106	30,0	6
1:26:00	106	30,2	6
1:27:00	105	30,1	7
1:28:00	105	30,1	7
1:29:00	105	30,0	7
1:30:00	105	30,1	7
1:31:00	105	30,1	8
1:32:00	105	30,1	8
1:33:00	105	30,3	7
1:34:00	104	30,3	7
1:35:00	104	30,3	7
1:36:00	104	30,3	7
1:37:00	104	30,3	6
1:38:00	104	30,2	6
1:39:00	104	30,2	6
1:40:00	104	30,1	6
1:41:00	104	30,1	6
1:42:00	104	30,2	6
1:43:00	104	30,2	6
1:44:00	104	30,3	6
1:45:00	104	30,2	7
1:46:00	104	30,2	9
1:47:00	104	30,3	9
1:48:00	104	30,3	9
1:49:00	104	30,3	9
1:50:00	104	30,3	9
1:51:00	104	30,3	9
1:52:00	104	30,4	9
1:53:00	104	30,4	9
1:54:00	104	30,5	9
1:55:00	104	30,5	9
1:56:00	104	30,5	10
1:57:00	104	30,5	10
1:58:00	104	30,5	10
1:59:00	104	30,6	10
2:00:00	104	30,6	10
2:01:00	104	30,5	10
2:02:00	104	30,5	10
2:03:00	104	30,5	10
2:04:00	104	30,6	10
2:05:00	104	30,6	10
2:06:00	104	30,6	10
2:07:00	104	30,6	10
2:08:00	104	30,6	10
2:09:00	104	30,7	10
2:10:00	104	30,7	10
2:11:00	104	30,7	10
2:12:00	103	30,7	10
2:13:00	104	30,7	10
2:14:00	104	30,7	10
2:15:00	104	30,7	10
2:16:00	104	30,7	10
2:17:00	104	30,2	11
2:18:00	104	30,2	11
2:19:00	104	30,1	11
2:20:00	104	30,1	11
2:21:00	103	30,2	11
2:22:00	103	30,2	11
2:23:00	103	30,2	11
2:24:00	104	30,2	11
2:25:00	104	30,2	11
2:26:00	103	30,2	11
2:27:00	103	30,2	11
2:28:00	104	30,2	11
2:29:00	104	30,1	11
2:30:00	103	30,2	11
2:31:00	103	30,1	11
2:32:00	103	30,1	11
2:33:00	104	30,2	11
2:34:00	104	30,2	10
2:35:00	103	30,3	11
2:36:00	104	30,3	11
2:37:00	103	30,3	11
2:38:00	104	30,3	11
2:39:00	104	30,3	11
2:40:00	103	30,3	11
2:41:00	104	30,3	11
2:42:00	104	30,3	11
2:43:00	104	30,3	11
2:44:00	104	30,3	11
2:45:00	104	30,3	11
2:46:00	103	30,3	11
2:47:00	104	30,3	11
2:48:00	103	30,3	11
2:49:00	104	30,3	11
2:50:00	104	30,3	11
2:51:00	104	30,3	11
2:52:00	104	30,3	11
2:53:00	104	30,3	11
2:54:00	104	30,3	11
2:55:00	104	30,3	11
2:56:00	104	30,3	11
2:57:00	104	30,3	11
2:58:00	104	30,3	11
2:59:00	104	30,3	11
3:00:00	103	30,3	11
3:01:00	103	30,3	11
3:02:00	103	30,3	11
3:03:00	103	30,2	11
3:04:00	104	30,3	11
3:05:00	104	30,3	11
3:06:00	104	30,3	11
3:07:00	104	30,3	11
3:08:00	103	30,4	11
3:09:00	103	30,3	11
3:10:00	104	30,3	11
3:11:00	104	30,2	11
3:12:00	104	30,2	11
3:13:00	104	30,3	11
3:14:00	103	30,3	11
3:15:00	103	30,3	11
3:16:00	104	30,3	11
3:17:00	103	30,3	11
3:18:00	103	30,3	11
3:19:00	103	30,3	11
3:20:00	103	30,3	11
3:21:00	104	30,3	11
3:22:00	104	30,2	11
3:23:00	103	30,3	11
3:24:00	103	30,3	11
3:25:00	103	30,3	12
3:26:00	104	30,2	12
3:27:00	103	30,2	12
3:28:00	103	30,2	12
3:29:00	103	30,2	12
3:30:00	104	30,2	12
3:31:00	103	30,2	12
3:32:00	103	30,2	12
3:33:00	103	30,2	12
3:34:00	103	30,3	12
3:35:00	104	30,3	13
3:36:00	104	30,2	13
3:37:00	103	30,3	14
3:38:00	103	30,2	16
3:39:00	104	30,2	16
3:40:00	103	30,2	16
3:41:00	103	30,3	17
3:42:00	103	30,3	17
3:43:00	103	30,3	17
3:44:00	103	30,3	18
3:45:00	103	30,3	19
3:46:00	103	30,3	35
3:47:00	104	30,3	26
3:48:00	103	30,1	28
3:49:00	104	30,1	27
3:50:00	104	30,1	27
3:51:00	104	30,0	29
3:52:00	104	30,1	30
3:53:00	104	30,3	32
3:54:00	104	30,2	32
3:55:00	104	30,1	32
3:56:00	104	30,0	34
3:57:00	104	30,3	44
3:58:00	104	30,2	49
3:59:00	104	30,2	60
4:00:00	103	30,1	68
4:01:00	103	30,1	77
4:02:00	104	30,1	88

File: project-root/data/Data Acquisition/Data Acquisition/2008 year (310)/Con 2 Tomsk G1860+0.8%FL+0.7%RPM+0.5%TA-1+0.05%LTR-100 (105C-2).txt
--Test Summary--
Full Path and File Name	
Instrument Name	7222-2
Instrument Type	Model 7222 Consistometer
Instrument Serial Number	128
Test Start Date	29.08.2008
Test Start Time	9:57:32
Test Stop Date	29.08.2008
Test Stop Time	12:18:31
Test Length	2:20:59
Final Sample Time Offset	2:20:00
Controller Schedule Name	
Sampling Period	60 seconds
Comments	P:30MPa(80);T:105C(80)
Information	WellID	198-1
Information	Customer	Rus Imperial Group (Tomsk)
Information	CementClass	G (China)
Information	CementMfr	China
Information	Additives	0.8%FL+0.7%RPM+0.5%TA-1+0.05%LTR-100
Information	Density	1860
Information	BHCT	105
Information	BHST	115
Information	FluidLoss	
Information	JobType	168 mm csg production
Calculated Value	30Bc - TT	1:41:00
Calculated Value	70Bc - TT	N/A
Calculated Value	100Bc - TT	N/A
Initial Temperature (°C)	26 °C
Final Temperature (°C)	104 °C
Initial Pressure (MPa)	1,0 MPa
Final Pressure (MPa)	30,1 MPa
Initial Consistency (Bc)	13 Bc
Final Consistency (Bc)	20 Bc
--Data--
Time (HH:MM:SS)	Temperature (°C)	Pressure (MPa)	Consistency (Bc)
0:00:00	26	1,0	13
0:01:00	26	2,7	13
0:02:00	27	3,4	13
0:03:00	27	3,6	13
0:04:00	28	4,1	13
0:05:00	29	4,4	12
0:06:00	31	4,7	12
0:07:00	32	4,8	12
0:08:00	33	5,4	12
0:09:00	34	5,8	12
0:10:00	35	6,2	12
0:11:00	36	6,3	12
0:12:00	38	6,7	12
0:13:00	38	7,2	12
0:14:00	39	7,3	12
0:15:00	40	7,8	12
0:16:00	41	8,2	12
0:17:00	43	8,5	12
0:18:00	44	9,0	12
0:19:00	44	9,3	12
0:20:00	46	8,9	12
0:21:00	47	9,9	12
0:22:00	48	9,8	12
0:23:00	49	10,6	12
0:24:00	50	10,9	12
0:25:00	50	11,2	11
0:26:00	51	11,4	11
0:27:00	52	11,0	11
0:28:00	53	12,4	11
0:29:00	54	12,5	11
0:30:00	55	13,2	11
0:31:00	56	13,3	11
0:32:00	57	13,6	10
0:33:00	58	13,6	10
0:34:00	59	14,4	10
0:35:00	60	14,7	10
0:36:00	61	14,9	9
0:37:00	62	15,0	9
0:38:00	63	15,9	9
0:39:00	64	16,0	8
0:40:00	65	16,2	7
0:41:00	66	16,2	6
0:42:00	67	17,4	5
0:43:00	68	17,6	5
0:44:00	69	17,8	4
0:45:00	70	18,1	3
0:46:00	71	18,6	3
0:47:00	72	18,8	3
0:48:00	73	19,4	3
0:49:00	74	19,5	3
0:50:00	75	19,9	3
0:51:00	76	20,1	3
0:52:00	77	20,5	3
0:53:00	78	20,9	3
0:54:00	79	21,6	2
0:55:00	80	21,6	2
0:56:00	80	22,3	2
0:57:00	81	22,6	2
0:58:00	82	22,9	2
0:59:00	83	23,0	2
1:00:00	84	23,2	2
1:01:00	85	24,0	2
1:02:00	86	23,4	2
1:03:00	87	24,7	2
1:04:00	88	24,7	2
1:05:00	89	25,0	2
1:06:00	90	25,3	2
1:07:00	91	26,1	2
1:08:00	92	26,2	2
1:09:00	93	26,7	2
1:10:00	94	26,8	2
1:11:00	95	26,0	2
1:12:00	96	27,8	2
1:13:00	97	28,0	2
1:14:00	98	28,5	2
1:15:00	99	28,7	2
1:16:00	100	29,2	2
1:17:00	101	29,2	2
1:18:00	102	28,9	2
1:19:00	102	30,3	2
1:20:00	103	29,8	2
1:21:00	104	30,5	2
1:22:00	105	30,3	2
1:23:00	105	30,2	2
1:24:00	106	30,0	2
1:25:00	106	30,3	2
1:26:00	105	30,2	2
1:27:00	105	30,1	2
1:28:00	105	30,3	2
1:29:00	105	30,2	2
1:30:00	105	30,1	2
1:31:00	105	30,1	2
1:32:00	105	30,1	2
1:33:00	104	30,1	2
1:34:00	104	30,0	2
1:35:00	104	30,1	2
1:36:00	104	30,2	2
1:37:00	104	30,1	2
1:38:00	104	30,4	4
1:39:00	105	30,0	21
1:40:00	104	30,2	32
1:41:00	104	30,0	34
1:42:00	104	30,3	34
1:43:00	104	30,3	34
1:44:00	104	30,5	33
1:45:00	103	30,7	33
1:46:00	103	30,3	33
1:47:00	103	30,5	32
1:48:00	103	30,7	32
1:49:00	103	30,7	32
1:50:00	103	30,3	34
1:51:00	104	30,3	34
1:52:00	104	30,2	33
1:53:00	104	30,2	33
1:54:00	104	30,2	33
1:55:00	104	30,1	31
1:56:00	104	30,1	31
1:57:00	104	30,4	32
1:58:00	104	30,3	32
1:59:00	104	30,3	32
2:00:00	103	30,4	32
2:01:00	103	30,5	32
2:02:00	103	30,5	32
2:03:00	103	30,6	32
2:04:00	103	30,7	32
2:05:00	103	30,6	31
2:06:00	103	30,7	31
2:07:00	104	30,6	21
2:08:00	104	30,4	20
2:09:00	104	30,8	20
2:10:00	104	30,2	20
2:11:00	104	30,2	20
2:12:00	104	30,2	20
2:13:00	104	30,1	20
2:14:00	104	30,2	19
2:15:00	104	30,1	20
2:16:00	104	30,2	20
2:17:00	104	30,1	20
2:18:00	104	30,1	20
2:19:00	104	30,1	20
2:20:00	104	30,1	20

File: project-root/data/Data Acquisition/Data Acquisition/2008 year (310)/Con 2 Tomsk G1860+0.8%FL+0.7%RPM+0.5%TAR-1+0.05%LTR-100 (105C).txt
--Test Summary--
Full Path and File Name	
Instrument Name	7222-2
Instrument Type	Model 7222 Consistometer
Instrument Serial Number	128
Test Start Date	28.08.2008
Test Start Time	10:12:09
Test Stop Date	28.08.2008
Test Stop Time	11:49:10
Test Length	1:37:01
Final Sample Time Offset	1:37:00
Controller Schedule Name	
Sampling Period	60 seconds
Comments	P:30MPa(80);T:105C(80)


Information	WellID	198-1
Information	Customer	Rus Imperial Group (Tomsk)
Information	CementClass	G
Information	CementMfr	Suhologskiy
Information	Additives	0.8%FL+0.7%RPM+0.5%TA-1+0.05%LTR-100
Information	Density	1860
Information	BHCT	105
Information	BHST	115
Information	FluidLoss	n/a
Information	JobType	168 mm csg production
Calculated Value	30Bc - TT	1:32:00
Calculated Value	70Bc - TT	1:37:00
Calculated Value	100Bc - TT	N/A
Initial Temperature (°C)	25 °C
Final Temperature (°C)	105 °C
Initial Pressure (MPa)	1,8 MPa
Final Pressure (MPa)	30,0 MPa
Initial Consistency (Bc)	13 Bc
Final Consistency (Bc)	70 Bc
--Data--
Time (HH:MM:SS)	Temperature (°C)	Pressure (MPa)	Consistency (Bc)
0:00:00	25	1,8	13
0:01:00	25	2,7	13
0:02:00	25	3,2	13
0:03:00	26	3,3	13
0:04:00	27	4,1	13
0:05:00	28	4,2	14
0:06:00	29	4,6	13
0:07:00	31	5,1	13
0:08:00	32	5,6	13
0:09:00	33	5,9	10
0:10:00	34	5,6	10
0:11:00	35	6,5	10
0:12:00	36	7,0	10
0:13:00	37	7,1	10
0:14:00	38	7,2	11
0:15:00	39	7,3	11
0:16:00	40	8,3	11
0:17:00	41	8,6	11
0:18:00	42	9,0	11
0:19:00	43	9,1	11
0:20:00	45	9,3	10
0:21:00	46	9,5	10
0:22:00	47	10,4	10
0:23:00	47	10,6	11
0:24:00	49	10,7	11
0:25:00	50	10,9	10
0:26:00	50	11,2	11
0:27:00	51	11,3	11
0:28:00	52	12,6	11
0:29:00	54	12,3	11
0:30:00	54	13,2	11
0:31:00	56	13,6	11
0:32:00	57	13,9	11
0:33:00	58	14,1	10
0:34:00	59	14,3	9
0:35:00	59	14,5	9
0:36:00	61	15,3	8
0:37:00	62	15,7	8
0:38:00	62	16,0	7
0:39:00	63	16,3	7
0:40:00	64	16,5	6
0:41:00	65	16,9	6
0:42:00	66	17,2	6
0:43:00	68	17,8	5
0:44:00	69	18,1	5
0:45:00	69	18,3	5
0:46:00	70	18,6	5
0:47:00	72	18,6	5
0:48:00	72	19,4	5
0:49:00	73	19,6	4
0:50:00	74	19,8	4
0:51:00	75	20,1	4
0:52:00	76	20,3	4
0:53:00	77	21,2	4
0:54:00	78	21,5	4
0:55:00	79	21,8	4
0:56:00	80	22,3	4
0:57:00	81	22,5	4
0:58:00	82	22,8	4
0:59:00	83	23,1	4
1:00:00	84	23,4	4
1:01:00	85	23,7	4
1:02:00	86	24,5	4
1:03:00	87	24,5	4
1:04:00	88	24,7	4
1:05:00	89	24,8	4
1:06:00	90	25,8	4
1:07:00	91	26,0	4
1:08:00	92	26,2	4
1:09:00	93	26,4	4
1:10:00	94	26,1	4
1:11:00	95	27,4	4
1:12:00	96	27,7	4
1:13:00	97	27,9	4
1:14:00	98	28,1	4
1:15:00	99	28,3	4
1:16:00	100	29,1	4
1:17:00	101	29,4	4
1:18:00	102	29,0	4
1:19:00	103	30,3	4
1:20:00	104	30,6	4
1:21:00	105	30,7	4
1:22:00	105	30,5	4
1:23:00	106	30,2	4
1:24:00	106	30,0	4
1:25:00	106	30,3	4
1:26:00	105	30,3	4
1:27:00	105	30,2	4
1:28:00	105	30,1	4
1:29:00	105	30,1	4
1:30:00	105	30,2	4
1:31:00	105	30,1	47
1:32:00	105	30,1	59
1:33:00	105	30,0	60
1:34:00	105	30,1	64
1:35:00	105	30,2	68
1:36:00	105	30,1	71
1:37:00	105	30,0	70
