Repository: ProgWizer/parser

File: project-root/data/Data Acquisition/Data Acquisition/2008 year (310)/Con 2 Tomsk G1900+0.6%FL+0.6%RPM+1%TA-1 (80C).txt
--Test Summary--
Full Path and File Name	
Instrument Name	7222-2
Instrument Type	Model 7222 Consistometer
Instrument Serial Number	128
Test Start Date	25.07.2008
Test Start Time	19:06:05
Test Stop Date	25.07.2008
Test Stop Time	21:09:05
Test Length	2:03:00
Final Sample Time Offset	2:03:00
Controller Schedule Name	
Sampling Period	60 seconds
Comments	T:80C(84);P:34,05MPa(84)
Information	WellID	Tomsk
Information	Customer	Rus Imperial Group (Tomsk)
Information	CementClass	G
Information	CementMfr	n/a
Information	Additives	0.6%FL+0.6%RPM+1%TAR-1
Information	Density	1900
Information	BHCT	80
Information	BHST	103
Information	FluidLoss	n/a
Information	JobType	168 mm csg production
Calculated Value	30Bc - TT	1:49:00
Calculated Value	70Bc - TT	2:03:00
Calculated Value	100Bc - TT	N/A
Initial Temperature (°C)	30 °C
Final Temperature (°C)	83 °C
Initial Pressure (MPa)	2,6 MPa
Final Pressure (MPa)	34,0 MPa
Initial Consistency (Bc)	14 Bc
Final Consistency (Bc)	86 Bc
--Data--
Time (HH:MM:SS)	Temperature (°C)	Pressure (MPa)	Consistency (Bc)
0:00:00	30	2,6	14
0:01:00	30	3,3	14
0:02:00	30	3,7	13
0:03:00	30	4,0	13
0:04:00	31	4,5	13
0:05:00	32	4,7	13
0:06:00	33	4,9	13
0:07:00	34	4,9	13
0:08:00	35	5,6	13
0:09:00	36	5,8	12
0:10:00	36	6,2	12
0:11:00	37	6,7	12
0:12:00	38	7,3	12
0:13:00	38	7,8	12
0:14:00	39	7,7	12
0:15:00	39	8,3	12
0:16:00	40	8,8	12
0:17:00	41	9,2	12
0:18:00	41	9,7	12
0:19:00	42	10,2	12
0:20:00	42	10,1	13
0:21:00	43	10,7	13
0:22:00	43	11,2	13
0:23:00	44	11,7	13
0:24:00	45	11,5	13
0:25:00	45	12,1	13
0:26:00	46	12,6	13
0:27:00	47	13,1	13
0:28:00	47	13,6	13
0:29:00	48	13,5	13
0:30:00	48	14,0	13
0:31:00	49	14,5	13
0:32:00	49	15,1	13
0:33:00	50	14,9	13
0:34:00	50	15,6	13
0:35:00	51	16,2	13
0:36:00	52	16,5	13
0:37:00	52	16,9	13
0:38:00	53	17,3	13
0:39:00	53	15,4	13
0:40:00	54	18,1	12
0:41:00	54	18,0	12
0:42:00	55	18,6	12
0:43:00	56	18,7	12
0:44:00	56	19,1	12
0:45:00	57	19,5	12
0:46:00	58	19,9	12
0:47:00	58	20,3	12
0:48:00	59	20,9	12
0:49:00	59	21,1	12
0:50:00	60	21,6	12
0:51:00	60	22,0	12
0:52:00	61	22,5	12
0:53:00	62	23,0	12
0:54:00	62	20,6	12
0:55:00	63	23,4	12
0:56:00	63	23,9	12
0:57:00	64	24,5	12
0:58:00	64	25,0	12
0:59:00	65	25,1	12
1:00:00	66	25,7	12
1:01:00	66	25,8	12
1:02:00	67	26,2	12
1:03:00	67	26,6	12
1:04:00	68	27,1	12
1:05:00	69	27,7	12
1:06:00	69	27,9	12
1:07:00	70	27,9	12
1:08:00	70	28,6	12
1:09:00	71	28,9	12
1:10:00	71	29,6	12
1:11:00	72	29,7	12
1:12:00	72	29,9	12
1:13:00	73	30,3	12
1:14:00	73	30,6	12
1:15:00	74	31,1	12
1:16:00	74	31,6	12
1:17:00	74	32,3	12
1:18:00	75	32,3	12
1:19:00	76	32,9	12
1:20:00	76	33,2	12
1:21:00	77	33,5	12
1:22:00	78	33,6	12
1:23:00	79	34,2	12
1:24:00	80	34,4	12
1:25:00	81	34,3	12
1:26:00	81	34,0	12
1:27:00	82	33,8	12
1:28:00	83	33,8	12
1:29:00	84	33,9	12
1:30:00	85	33,9	12
1:31:00	85	34,1	12
1:32:00	85	33,9	11
1:33:00	85	34,1	11
1:34:00	85	34,1	12
1:35:00	85	34,2	12
1:36:00	84	34,2	12
1:37:00	84	34,5	12
1:38:00	83	34,1	12
1:39:00	83	34,3	12
1:40:00	82	34,1	12
1:41:00	81	34,1	12
1:42:00	81	34,2	12
1:43:00	80	34,5	12
1:44:00	80	34,4	12
1:45:00	79	34,4	19
1:46:00	79	34,4	22
1:47:00	78	34,7	28
1:48:00	78	34,2	32
1:49:00	78	34,6	42
1:50:00	78	34,2	53
1:51:00	78	34,6	55
1:52:00	78	34,0	61
1:53:00	78	34,7	63
1:54:00	78	34,2	64
1:55:00	78	34,2	64
1:56:00	79	34,7	65
1:57:00	79	34,3	65
1:58:00	80	34,1	61
1:59:00	80	34,1	62
2:00:00	81	34,0	66
2:01:00	81	33,9	67
2:02:00	82	34,1	76
2:03:00	83	34,0	86

File: project-root/data/Data Acquisition/Data Acquisition/2008 year (310)/Con 2 Tomsk G1900+0.8%FL+0.7%RPM+0.5%TA-1+0.05%LTR-100 (98C).txt
--Test Summary--
Full Path and File Name	
Instrument Name	7222-2
Instrument Type	Model 7222 Consistometer
Instrument Serial Number	128
Test Start Date	26.08.2008
Test Start Time	13:21:10
Test Stop Date	26.08.2008
Test Stop Time	17:07:23
Test Length	3:46:13
Final Sample Time Offset	3:46:00
Controller Schedule Name	
Sampling Period	60 seconds
Comments	MPa: 33(86), T:98(86)
Information	WellID	369-1
Information	Customer	Rus Imperial Group (Tomsk)
Information	CementClass	G
Information	CementMfr	Suhologskiy
Information	Additives	0.8%FL+0.7%RPM+0.5%TA-1+0.05%LTR
Information	Density	1900
Information	BHCT	98
Information	BHST	100
Information	FluidLoss	
Information	JobType	168 mm csg production
Calculated Value	30Bc - TT	1:41:00
Calculated Value	70Bc - TT	N/A
Calculated Value	100Bc - TT	N/A
Initial Temperature (°C)	28 °C
Final Temperature (°C)	95 °C
Initial Pressure (MPa)	1,2 MPa
Final Pressure (MPa)	33,1 MPa
Initial Consistency (Bc)	14 Bc
Final Consistency (Bc)	22 Bc
--Data--
Time (HH:MM:SS)	Temperature (°C)	Pressure (MPa)	Consistency (Bc)
0:00:00	28	1,2	14
0:01:00	28	2,7	16
0:02:00	28	3,0	19
0:03:00	28	3,5	17
0:04:00	29	3,7	19
0:05:00	30	4,4	18
0:06:00	31	4,3	25
0:07:00	32	5,0	24
0:08:00	33	4,8	30
0:09:00	34	5,5	27
0:10:00	35	6,3	32
0:11:00	36	5,8	25
0:12:00	37	6,9	28
0:13:00	38	7,0	39
0:14:00	39	7,7	21
0:15:00	40	7,5	16
0:16:00	41	8,1	18
0:17:00	41	8,8	16
0:18:00	42	8,4	28
0:19:00	43	9,0	17
0:20:00	44	9,7	20
0:21:00	44	9,9	23
0:22:00	45	10,6	25
0:23:00	46	10,8	22
0:24:00	47	11,0	27
0:25:00	48	11,0	33
0:26:00	49	11,7	20
0:27:00	49	12,5	26
0:28:00	50	12,3	25
0:29:00	51	13,1	25
0:30:00	52	13,2	24
0:31:00	53	13,8	26
0:32:00	53	14,0	22
0:33:00	54	14,1	16
0:34:00	55	14,7	14
0:35:00	56	15,3	32
0:36:00	57	15,4	26
0:37:00	58	15,6	28
0:38:00	58	15,9	12
0:39:00	59	16,7	7
0:40:00	60	16,6	17
0:41:00	61	17,3	17
0:42:00	62	17,3	16
0:43:00	62	18,0	10
0:44:00	63	18,0	15
0:45:00	64	18,7	13
0:46:00	65	19,2	13
0:47:00	66	19,3	12
0:48:00	67	19,9	12
0:49:00	67	20,1	13
0:50:00	68	19,9	12
0:51:00	69	21,0	13
0:52:00	69	21,1	11
0:53:00	70	21,4	13
0:54:00	71	21,8	13
0:55:00	72	22,4	14
0:56:00	73	22,8	10
0:57:00	74	22,9	16
0:58:00	74	23,6	16
0:59:00	75	23,8	16
1:00:00	76	24,2	14
1:01:00	77	24,5	15
1:02:00	77	23,8	17
1:03:00	78	25,1	15
1:04:00	79	24,6	19
1:05:00	80	25,8	14
1:06:00	81	26,0	19
1:07:00	82	26,8	18
1:08:00	82	26,9	18
1:09:00	83	26,5	19
1:10:00	84	27,7	18
1:11:00	85	27,7	17
1:12:00	86	28,4	16
1:13:00	86	28,6	15
1:14:00	87	29,3	16
1:15:00	88	29,6	14
1:16:00	89	29,5	17
1:17:00	89	30,5	14
1:18:00	90	30,4	16
1:19:00	91	31,1	16
1:20:00	92	31,1	15
1:21:00	93	31,7	17
1:22:00	94	32,2	15
1:23:00	94	32,5	16
1:24:00	95	32,7	14
1:25:00	96	32,8	14
1:26:00	96	33,6	13
1:27:00	97	33,2	13
1:28:00	98	33,1	12
1:29:00	98	33,1	13
1:30:00	99	33,1	13
1:31:00	99	33,0	14
1:32:00	99	32,9	12
1:33:00	99	33,1	15
1:34:00	99	33,1	11
1:35:00	98	33,1	16
1:36:00	98	33,1	17
1:37:00	97	33,2	17
1:38:00	97	33,5	17
1:39:00	97	33,4	25
1:40:00	96	33,5	39
1:41:00	96	33,5	37
1:42:00	96	33,3	36
1:43:00	96	33,6	37
1:44:00	96	33,2	28
1:45:00	97	33,2	26
1:46:00	97	33,1	25
1:47:00	97	33,2	27
1:48:00	97	33,1	15
1:49:00	98	32,9	20
1:50:00	98	33,0	19
1:51:00	98	33,0	18
1:52:00	97	33,2	29
1:53:00	97	33,0	28
1:54:00	97	33,1	35
1:55:00	97	33,3	29
1:56:00	96	33,5	30
1:57:00	96	33,2	38
1:58:00	96	33,7	30
1:59:00	96	33,6	38
2:00:00	96	33,3	38
2:01:00	96	32,1	29
2:02:00	96	33,5	32
2:03:00	96	33,2	21
2:04:00	96	33,4	21
2:05:00	97	33,3	30
2:06:00	97	33,1	28
2:07:00	97	33,2	33
2:08:00	98	33,2	21
2:09:00	98	33,1	10
2:10:00	98	33,0	16
2:11:00	98	33,1	18
2:12:00	98	33,1	17
2:13:00	97	33,1	14
2:14:00	97	33,1	15
2:15:00	97	33,3	15
2:16:00	96	33,6	18
2:17:00	96	33,5	36
2:18:00	96	33,5	24
2:19:00	95	33,6	27
2:20:00	95	33,6	27
2:21:00	95	33,4	28
2:22:00	96	33,1	28
2:23:00	96	33,4	28
2:24:00	96	33,5	30
2:25:00	97	33,4	29
2:26:00	97	32,9	29
2:27:00	97	33,1	27
2:28:00	98	33,0	17
2:29:00	98	33,0	15
2:30:00	98	33,0	13
2:31:00	98	32,9	13
2:32:00	98	33,1	13
2:33:00	97	33,1	13
2:34:00	97	33,1	13
2:35:00	96	33,4	13
2:36:00	96	33,0	14
2:37:00	95	33,8	33
2:38:00	95	33,2	35
2:39:00	95	33,4	22
2:40:00	95	33,7	24
2:41:00	95	33,7	19
2:42:00	95	33,6	20
2:43:00	96	33,2	20
2:44:00	97	33,1	20
2:45:00	97	33,1	20
2:46:00	98	32,9	20
2:47:00	98	33,0	19
2:48:00	98	33,0	17
2:49:00	98	33,0	14
2:50:00	98	33,1	13
2:51:00	98	33,0	14
2:52:00	98	33,0	13
2:53:00	97	33,1	13
2:54:00	97	33,2	13
2:55:00	96	33,5	13
2:56:00	96	33,3	19
2:57:00	95	33,3	19
2:58:00	95	33,7	21
2:59:00	95	33,3	19
3:00:00	95	33,5	19
3:01:00	95	33,6	18
3:02:00	96	33,3	17
3:03:00	96	33,5	17
3:04:00	97	33,3	17
3:05:00	97	33,1	17
3:06:00	98	33,1	17
3:07:00	98	32,9	17
3:08:00	99	33,0	15
3:09:00	98	33,1	14
3:10:00	98	33,0	13
3:11:00	98	33,2	13
3:12:00	98	33,2	14
3:13:00	97	33,1	14
3:14:00	97	33,3	14
3:15:00	96	33,7	14
3:16:00	96	33,6	35
3:17:00	95	33,7	34
3:18:00	95	33,1	30
3:19:00	95	33,3	28
3:20:00	95	33,4	28
3:21:00	95	33,3	29
3:22:00	96	33,6	23
3:23:00	96	33,6	23
3:24:00	97	33,3	23
3:25:00	97	33,0	23
3:26:00	98	33,0	23
3:27:00	98	33,1	25
3:28:00	98	33,0	19
3:29:00	98	33,0	15
3:30:00	98	33,0	13
3:31:00	98	33,2	13
3:32:00	97	33,1	13
3:33:00	97	33,1	13
3:34:00	97	33,2	13
3:35:00	97	33,4	13
3:36:00	96	33,7	13
3:37:00	96	33,2	13
3:38:00	96	33,7	12
3:39:00	96	32,6	12
3:40:00	96	33,3	12
3:41:00	96	33,3	12
3:42:00	95	33,3	12
3:43:00	95	33,3	12
3:44:00	95	33,4	12
3:45:00	95	33,5	12
3:46:00	95	33,1	22

File: project-root/data/Data Acquisition/Data Acquisition/2008 year (310)/Con 2 Tomsk G1930+0.05%LTR-100 (60C).txt
--Test Summary--
Full Path and File Name	
Instrument Name	7222-2
Instrument Type	Model 7222 Consistometer
Instrument Serial Number	128
Test Start Date	14.11.2008
Test Start Time	14:24:06
Test Stop Date	14.11.2008
Test Stop Time	16:50:06
Test Length	2:26:00
Final Sample Time Offset	2:26:00
Controller Schedule Name	
Sampling Period	60 seconds
Comments	MPa: 24(30), T:60(30)
Information	WellID	Tomsk
Information	Customer	Rus Imperial Group (Tomsk)
Information	CementClass	G
Information	CementMfr	Suhologskiy
Information	Additives	0.05%LTR-100
Information	Density	1930
Information	BHCT	60
Information	BHST	
Information	FluidLoss	
Information	JobType	PLUG
Calculated Value	30Bc - TT	2:08:00
Calculated Value	70Bc - TT	2:26:00
Calculated Value	100Bc - TT	N/A
Initial Temperature (°C)	26 °C
Final Temperature (°C)	60 °C
Initial Pressure (MPa)	1,7 MPa
Final Pressure (MPa)	24,1 MPa
Initial Consistency (Bc)	13 Bc
Final Consistency (Bc)	75 Bc
--Data--
Time (HH:MM:SS)	Temperature (°C)	Pressure (MPa)	Consistency (Bc)
0:00:00	26	1,7	13
0:01:00	25	3,3	13
0:02:00	26	4,2	13
0:03:00	26	5,0	14
0:04:00	28	5,7	13
0:05:00	29	6,4	12
0:06:00	31	7,1	13
0:07:00	32	7,4	13
0:08:00	34	8,5	13
0:09:00	35	9,3	12
0:10:00	36	9,4	11
0:11:00	38	10,4	13
0:12:00	39	11,4	13
0:13:00	40	11,8	13
0:14:00	41	12,9	13
0:15:00	42	13,4	13
0:16:00	44	13,6	12
0:17:00	45	15,1	12
0:18:00	46	15,4	13
0:19:00	47	16,5	13
0:20:00	48	17,4	13
0:21:00	50	17,7	13
0:22:00	50	18,8	13
0:23:00	52	19,4	11
0:24:00	53	20,3	13
0:25:00	54	20,6	15
0:26:00	55	21,5	14
0:27:00	56	22,5	14
0:28:00	57	23,1	14
0:29:00	58	22,2	14
0:30:00	59	24,5	13
0:31:00	61	24,5	13
0:32:00	61	24,0	13
0:33:00	62	24,0	14
0:34:00	62	24,0	14
0:35:00	62	24,0	13
0:36:00	61	24,0	13
0:37:00	61	24,0	13
0:38:00	61	24,2	12
0:39:00	61	24,1	13
0:40:00	61	24,2	13
0:41:00	60	24,1	13
0:42:00	60	24,1	13
0:43:00	60	24,1	13
0:44:00	60	24,2	13
0:45:00	60	24,2	13
0:46:00	60	24,2	12
0:47:00	60	24,3	13
0:48:00	60	24,3	13
0:49:00	60	24,4	13
0:50:00	60	24,4	13
0:51:00	60	24,4	13
0:52:00	60	24,5	13
0:53:00	60	24,4	13
0:54:00	60	24,4	13
0:55:00	60	24,3	13
0:56:00	60	24,4	13
0:57:00	60	24,4	13
0:58:00	60	24,4	13
0:59:00	60	24,4	13
1:00:00	60	24,4	13
1:01:00	59	24,4	13
1:02:00	59	24,4	13
1:03:00	60	24,3	13
1:04:00	59	24,3	13
1:05:00	59	24,3	13
1:06:00	60	24,3	13
1:07:00	59	24,3	13
1:08:00	60	24,3	13
1:09:00	60	24,3	13
1:10:00	59	24,3	13
1:11:00	59	24,3	13
1:12:00	59	24,3	13
1:13:00	60	24,3	13
1:14:00	59	24,3	13
1:15:00	60	24,3	13
1:16:00	60	24,3	13
1:17:00	59	24,3	13
1:18:00	60	24,2	13
1:19:00	59	24,2	13
1:20:00	60	24,2	13
1:21:00	59	24,2	13
1:22:00	60	24,2	13
1:23:00	60	24,2	13
1:24:00	59	24,2	13
1:25:00	60	24,2	13
1:26:00	59	24,2	13
1:27:00	60	24,2	13
1:28:00	60	24,1	13
1:29:00	60	24,1	13
1:30:00	60	24,1	13
1:31:00	60	24,1	13
1:32:00	60	24,1	13
1:33:00	60	24,1	13
1:34:00	60	24,2	13
1:35:00	60	24,1	13
1:36:00	60	24,2	13
1:37:00	59	24,2	13
1:38:00	59	24,2	13
1:39:00	59	24,2	13
1:40:00	59	24,2	13
1:41:00	59	24,1	13
1:42:00	59	24,1	13
1:43:00	59	24,1	13
1:44:00	59	24,1	13
1:45:00	59	24,1	14
1:46:00	59	24,2	14
1:47:00	59	24,1	15
1:48:00	59	24,1	15
1:49:00	59	24,1	16
1:50:00	59	24,2	16
1:51:00	59	24,1	17
1:52:00	59	24,1	17
1:53:00	59	24,1	19
1:54:00	59	24,1	19
1:55:00	59	24,1	20
1:56:00	60	24,2	21
1:57:00	59	24,1	21
1:58:00	60	24,1	21
1:59:00	60	24,2	21
2:00:00	59	24,1	21
2:01:00	59	24,2	21
2:02:00	59	24,1	22
2:03:00	60	24,2	23
2:04:00	60	24,1	24
2:05:00	60	24,1	25
2:06:00	60	24,1	27
2:07:00	60	24,1	30
2:08:00	60	24,1	33
2:09:00	60	24,4	35
2:10:00	60	24,3	37
2:11:00	60	24,1	39
2:12:00	60	24,1	40
2:13:00	59	24,4	41
2:14:00	59	24,3	43
2:15:00	60	24,2	46
2:16:00	59	24,2	48
2:17:00	59	24,1	50
2:18:00	60	24,1	52
2:19:00	60	24,2	55
2:20:00	60	24,1	56
2:21:00	60	24,1	58
2:22:00	60	24,1	13
2:23:00	60	24,1	13
2:24:00	60	24,1	70
2:25:00	60	24,1	73
2:26:00	60	24,1	75

File: project-root/data/Data Acquisition/Data Acquisition/2008 year (310)/Con 2 Tomsk(204-3) G1860+0.8%FL+0.5%RPM+0.5%TA-1 (98C).txt
--Test Summary--
Full Path and File Name	
Instrument Name	7222-2
Instrument Type	Model 7222 Consistometer
Instrument Serial Number	128
Test Start Date	11.08.2008
Test Start Time	14:39:00
Test Stop Date	11.08.2008
Test Stop Time	18:28:08
Test Length	3:49:08
Final Sample Time Offset	3:49:00
Controller Schedule Name	
Sampling Period	60 seconds
Comments	T:98C(63);P:30MPa(63);
Information	WellID	204-3
Information	Customer	Rus Imperial Group (Tomsk)
Information	CementClass	G
Information	CementMfr	n/a
Information	Additives	0.8%FL+0.5%RPM+0.5%TAR-1
Information	Density	1860
Information	BHCT	98
Information	BHST	113
Information	FluidLoss	n/a
Information	JobType	168 mm csg production
Calculated Value	30Bc - TT	N/A
Calculated Value	70Bc - TT	N/A
Calculated Value	100Bc - TT	N/A
Initial Temperature (°C)	26 °C
Final Temperature (°C)	94 °C
Initial Pressure (MPa)	1,6 MPa
Final Pressure (MPa)	30,6 MPa
Initial Consistency (Bc)	7 Bc
Final Consistency (Bc)	1 Bc
--Data--
Time (HH:MM:SS)	Temperature (°C)	Pressure (MPa)	Consistency (Bc)
0:00:00	26	1,6	7
0:01:00	26	2,7	8
0:02:00	27	3,2	7
0:03:00	27	4,0	13
0:04:00	28	4,2	6
0:05:00	30	4,2	15
0:06:00	31	5,0	18
0:07:00	32	5,9	10
0:08:00	34	6,5	13
0:09:00	35	6,8	9
0:10:00	36	7,0	10
0:11:00	38	7,8	6
0:12:00	39	8,1	4
0:13:00	40	8,5	7
0:14:00	41	8,9	4
0:15:00	43	9,4	4
0:16:00	44	9,7	3
0:17:00	45	10,4	4
0:18:00	46	10,5	4
0:19:00	47	10,5	4
0:20:00	48	11,9	4
0:21:00	49	12,1	4
0:22:00	51	12,4	4
0:23:00	52	12,7	3
0:24:00	53	13,3	3
0:25:00	54	13,5	3
0:26:00	55	14,5	3
0:27:00	56	14,8	3
0:28:00	57	15,3	3
0:29:00	58	15,8	4
0:30:00	60	16,1	4
0:31:00	61	16,7	3
0:32:00	62	16,5	2
0:33:00	63	17,3	3
0:34:00	64	17,6	4
0:35:00	65	18,5	3
0:36:00	67	18,9	4
0:37:00	68	19,4	4
0:38:00	69	19,8	3
0:39:00	70	19,4	3
0:40:00	71	20,5	3
0:41:00	72	20,9	6
0:42:00	73	21,0	5
0:43:00	75	22,1	4
0:44:00	76	22,0	4
0:45:00	77	22,9	3
0:46:00	78	22,9	6
0:47:00	79	23,7	5
0:48:00	80	24,2	4
0:49:00	81	24,5	10
0:50:00	82	25,1	6
0:51:00	83	25,5	6
0:52:00	85	26,0	6
0:53:00	86	26,2	9
0:54:00	87	26,4	6
0:55:00	88	27,3	4
0:56:00	89	27,5	6
0:57:00	90	28,1	6
0:58:00	92	28,4	6
0:59:00	93	28,7	7
1:00:00	94	28,9	6
1:01:00	95	29,8	6
1:02:00	96	30,2	6
1:03:00	97	29,9	6
1:04:00	98	30,0	6
1:05:00	99	30,2	6
1:06:00	99	30,2	7
1:07:00	99	30,2	5
1:08:00	99	30,1	8
1:09:00	99	30,1	6
1:10:00	98	30,3	6
1:11:00	98	30,2	6
1:12:00	98	30,2	9
1:13:00	98	30,0	7
1:14:00	98	30,2	8
1:15:00	97	30,2	8
1:16:00	97	30,3	7
1:17:00	97	30,3	7
1:18:00	97	30,2	6
1:19:00	97	30,3	8
1:20:00	97	30,4	6
1:21:00	97	30,3	6
1:22:00	97	30,3	6
1:23:00	97	30,3	5
1:24:00	97	30,4	5
1:25:00	97	30,4	5
1:26:00	97	30,4	6
1:27:00	97	30,4	6
1:28:00	97	30,4	6
1:29:00	97	30,4	9
1:30:00	97	30,4	5
1:31:00	97	30,5	6
1:32:00	97	30,4	7
1:33:00	97	30,5	6
1:34:00	97	30,6	6
1:35:00	97	30,5	6
1:36:00	97	30,6	6
1:37:00	97	30,6	8
1:38:00	97	30,6	6
1:39:00	97	30,6	6
1:40:00	97	30,7	6
1:41:00	97	30,7	6
1:42:00	97	30,7	6
1:43:00	97	30,8	7
1:44:00	97	30,8	9
1:45:00	97	30,7	6
1:46:00	97	30,8	6
1:47:00	97	30,2	4
1:48:00	97	30,3	4
1:49:00	97	30,3	4
1:50:00	97	30,3	4
1:51:00	97	30,3	4
1:52:00	97	30,2	3
1:53:00	97	30,3	3
1:54:00	97	30,3	3
1:55:00	97	30,3	3
1:56:00	97	30,2	3
1:57:00	97	30,3	3
1:58:00	97	30,3	3
1:59:00	97	30,3	3
2:00:00	96	30,3	3
2:01:00	97	30,3	3
2:02:00	97	30,4	3
2:03:00	96	30,4	3
2:04:00	96	30,4	3
2:05:00	97	30,4	3
2:06:00	97	30,5	3
2:07:00	96	30,4	3
2:08:00	97	30,4	3
2:09:00	97	30,4	3
2:10:00	96	30,4	3
2:11:00	96	30,4	3
2:12:00	97	30,4	3
2:13:00	96	30,4	4
2:14:00	96	30,4	4
2:15:00	96	30,4	3
2:16:00	96	30,4	3
2:17:00	97	30,4	3
2:18:00	96	30,4	4
2:19:00	96	30,5	4
2:20:00	96	30,5	3
2:21:00	96	30,6	3
2:22:00	96	30,5	3
2:23:00	97	30,8	3
2:24:00	96	30,4	3
2:25:00	96	30,6	3
2:26:00	96	30,7	3
2:27:00	96	30,3	3
2:28:00	96	30,4	3
2:29:00	96	30,4	3
2:30:00	96	30,5	3
2:31:00	96	30,5	3
2:32:00	97	30,5	3
2:33:00	96	30,5	3
2:34:00	97	30,4	3
2:35:00	97	30,1	4
2:36:00	97	30,0	4
2:37:00	97	30,0	4
2:38:00	97	30,2	4
2:39:00	97	30,2	4
2:40:00	97	30,0	4
2:41:00	97	30,3	4
2:42:00	97	30,0	4
2:43:00	97	30,2	4
2:44:00	97	30,1	4
2:45:00	97	30,1	4
2:46:00	97	30,1	4
2:47:00	97	30,2	4
2:48:00	97	30,2	4
2:49:00	97	30,1	4
2:50:00	96	30,2	4
2:51:00	95	30,8	4
2:52:00	95	30,4	4
2:53:00	95	30,7	4
2:54:00	95	30,1	4
2:55:00	95	30,2	4
2:56:00	95	30,5	4
2:57:00	95	30,8	4
2:58:00	95	30,2	4
2:59:00	95	30,7	3
3:00:00	95	29,6	3
3:01:00	95	29,8	3
3:02:00	96	30,2	3
3:03:00	96	29,6	3
3:04:00	96	30,5	3
3:05:00	98	29,9	3
3:06:00	99	30,0	3
3:07:00	100	29,9	3
3:08:00	100	30,0	3
3:09:00	100	29,9	3
3:10:00	100	30,0	3
3:11:00	100	30,2	4
3:12:00	100	30,0	4
3:13:00	101	30,1	4
3:14:00	101	30,2	4
3:15:00	101	30,4	4
3:16:00	101	30,1	4
3:17:00	101	30,1	4
3:18:00	101	30,2	4
3:19:00	101	30,0	4
3:20:00	101	30,0	3
3:21:00	100	30,1	3
3:22:00	100	30,2	3
3:23:00	100	30,1	3
3:24:00	100	30,3	3
3:25:00	100	30,1	3
3:26:00	99	30,2	3
3:27:00	99	30,0	3
3:28:00	99	30,2	3
3:29:00	98	30,4	3
3:30:00	98	30,1	3
3:31:00	98	30,0	3
3:32:00	98	30,2	3
3:33:00	97	30,2	3
3:34:00	97	30,2	3
3:35:00	97	30,1	1
3:36:00	97	30,2	1
3:37:00	96	30,5	1
3:38:00	96	30,2	1
3:39:00	96	29,8	1
3:40:00	95	29,9	1
3:41:00	95	29,9	1
3:42:00	95	30,4	1
3:43:00	95	30,7	1
3:44:00	95	30,5	1
3:45:00	94	30,6	1
3:46:00	94	30,3	1
3:47:00	94	29,9	1
3:48:00	94	30,8	1
3:49:00	94	30,6	1

File: project-root/data/Data Acquisition/Data Acquisition/2008 year (310)/Con 2 Tomsk(204-3) G1860+0.8%FL+0.5%RPM+0.8%TA-1 (98C).txt
--Test Summary--
Full Path and File Name	
Instrument Name	7222-2
Instrument Type	Model 7222 Consistometer
Instrument Serial Number	128
Test Start Date	12.08.2008
Test Start Time	10:03:00
Test Stop Date	12.08.2008
Test Stop Time	16:25:21
Test Length	6:22:21
Final Sample Time Offset	6:22:00
Controller Schedule Name	
Sampling Period	60 seconds
Comments	T:98C(63);P:30MPa(63) Dry blending
Information	WellID	204-3
Information	Customer	Rus Imperial Group (Tomsk)
Information	CementClass	G
Information	CementMfr	n/a
Information	Additives	0.8%FL+0.5%RPM+0.8%TAR-1
Information	Density	1860
Information	BHCT	98
Information	BHST	113
Information	FluidLoss	n/a
Information	JobType	168 mm csg production
Calculated Value	30Bc - TT	5:52:00
Calculated Value	70Bc - TT	N/A
Calculated Value	100Bc - TT	N/A
Initial Temperature (°C)	24 °C
Final Temperature (°C)	97 °C
Initial Pressure (MPa)	0,9 MPa
Final Pressure (MPa)	30,2 MPa
Initial Consistency (Bc)	5 Bc
Final Consistency (Bc)	64 Bc
--Data--
Time (HH:MM:SS)	Temperature (°C)	Pressure (MPa)	Consistency (Bc)
0:00:00	24	0,9	5
0:01:00	24	2,6	9
0:02:00	24	3,1	9
0:03:00	25	3,6	13
0:04:00	26	4,1	7
0:05:00	28	4,8	5
0:06:00	29	5,0	5
0:07:00	30	5,6	6
0:08:00	32	6,1	7
0:09:00	33	6,7	7
0:10:00	34	6,6	5
0:11:00	36	7,6	5
0:12:00	37	8,0	6
0:13:00	38	7,8	11
0:14:00	39	8,9	5
0:15:00	41	9,3	5
0:16:00	42	9,8	5
0:17:00	43	10,2	5
0:18:00	44	10,3	6
0:19:00	45	10,5	10
0:20:00	47	11,1	9
0:21:00	48	11,4	12
0:22:00	49	12,4	10
0:23:00	50	12,7	9
0:24:00	51	13,2	12
0:25:00	52	13,6	10
0:26:00	54	14,2	9
0:27:00	55	14,5	12
0:28:00	56	14,8	12
0:29:00	57	15,0	10
0:30:00	58	16,0	9
0:31:00	59	16,3	12
0:32:00	61	16,8	9
0:33:00	62	17,0	9
0:34:00	63	17,3	13
0:35:00	64	17,7	12
0:36:00	65	18,7	10
0:37:00	66	19,0	9
0:38:00	67	19,4	10
0:39:00	69	19,9	8
0:40:00	70	20,3	8
0:41:00	71	20,6	9
0:42:00	72	21,0	13
0:43:00	73	21,3	11
0:44:00	74	21,9	13
0:45:00	75	22,4	20
0:46:00	77	22,5	21
0:47:00	78	23,5	21
0:48:00	79	23,6	17
0:49:00	80	24,1	14
0:50:00	81	24,5	13
0:51:00	82	24,7	14
0:52:00	84	25,3	14
0:53:00	85	25,5	16
0:54:00	86	26,1	20
0:55:00	87	26,7	18
0:56:00	88	26,8	17
0:57:00	89	26,9	13
0:58:00	91	27,6	10
0:59:00	92	28,6	10
1:00:00	93	28,9	16
1:01:00	94	29,3	17
1:02:00	95	29,6	17
1:03:00	97	30,5	17
1:04:00	98	30,7	20
1:05:00	98	30,3	17
1:06:00	99	30,2	9
1:07:00	99	30,1	9
1:08:00	99	30,4	10
1:09:00	99	30,1	9
1:10:00	98	30,0	6
1:11:00	98	30,2	6
1:12:00	98	30,1	8
1:13:00	98	30,1	8
1:14:00	98	30,1	7
1:15:00	97	30,1	6
1:16:00	97	30,1	6
1:17:00	97	30,1	6
1:18:00	97	30,1	13
1:19:00	97	30,2	9
1:20:00	97	30,1	8
1:21:00	97	30,2	6
1:22:00	97	30,2	6
1:23:00	97	30,2	6
1:24:00	97	30,2	5
1:25:00	97	30,2	5
1:26:00	97	30,2	5
1:27:00	97	30,2	5
1:28:00	97	30,3	5
1:29:00	97	30,3	5
1:30:00	97	30,3	5
1:31:00	97	30,3	5
1:32:00	97	30,3	5
1:33:00	97	30,4	5
1:34:00	97	30,3	5
1:35:00	97	30,3	5
1:36:00	96	30,4	5
1:37:00	97	30,4	5
1:38:00	97	30,4	5
1:39:00	97	30,4	5
1:40:00	97	30,4	5
1:41:00	97	30,5	4
1:42:00	97	30,5	4
1:43:00	96	30,5	4
1:44:00	97	30,5	4
1:45:00	97	30,5	4
1:46:00	97	30,5	4
1:47:00	97	30,5	4
1:48:00	97	30,6	4
1:49:00	96	30,6	4
1:50:00	96	30,6	4
1:51:00	97	30,6	4
1:52:00	97	30,6	4
1:53:00	96	30,6	4
1:54:00	96	30,6	4
1:55:00	96	30,6	4
1:56:00	96	30,6	4
1:57:00	97	30,6	4
1:58:00	96	30,6	4
1:59:00	96	30,6	4
2:00:00	96	30,6	4
2:01:00	96	30,6	4
2:02:00	97	30,6	4
2:03:00	96	30,6	4
2:04:00	96	30,6	4
2:05:00	96	30,6	4
2:06:00	96	30,6	4
2:07:00	96	30,6	4
2:08:00	96	30,6	4
2:09:00	96	30,7	4
2:10:00	96	30,7	4
2:11:00	97	30,7	4
2:12:00	96	30,6	4
2:13:00	96	30,8	4
2:14:00	96	30,6	4
2:15:00	96	30,6	4
2:16:00	96	30,6	4
2:17:00	96	30,6	4
2:18:00	96	30,6	4
2:19:00	96	30,6	4
2:20:00	96	30,6	4
2:21:00	96	30,6	4
2:22:00	96	30,6	4
2:23:00	96	30,6	4
2:24:00	96	30,7	4
2:25:00	96	30,6	4
2:26:00	96	30,7	4
2:27:00	96	30,7	3
2:28:00	96	30,7	3
2:29:00	96	30,7	3
2:30:00	96	30,7	3
2:31:00	96	30,6	3
2:32:00	96	30,6	3
2:33:00	96	30,6	3
2:34:00	96	30,7	3
2:35:00	96	30,7	3
2:36:00	96	30,7	3
2:37:00	96	30,6	3
2:38:00	96	30,7	3
2:39:00	96	30,6	3
2:40:00	96	30,6	3
2:41:00	96	30,6	3
2:42:00	96	30,6	3
2:43:00	96	30,7	3
2:44:00	96	30,6	3
2:45:00	96	30,6	3
2:46:00	96	30,6	3
2:47:00	96	30,6	3
2:48:00	96	30,5	3
2:49:00	96	30,5	3
2:50:00	96	30,5	3
2:51:00	96	30,5	3
2:52:00	96	30,5	3
2:53:00	96	30,5	3
2:54:00	96	30,5	3
2:55:00	96	30,5	3
2:56:00	96	30,5	3
2:57:00	96	30,5	3
2:58:00	96	30,5	3
2:59:00	96	30,5	3
3:00:00	96	30,5	3
3:01:00	96	30,5	3
3:02:00	96	30,5	3
3:03:00	96	30,6	3
3:04:00	96	30,6	3
3:05:00	96	30,6	3
3:06:00	96	30,6	3
3:07:00	96	30,7	3
3:08:00	96	30,6	3
3:09:00	97	30,6	3
3:10:00	96	30,6	3
3:11:00	96	30,7	3
3:12:00	96	30,6	3
3:13:00	96	30,7	3
3:14:00	96	30,6	3
3:15:00	96	30,7	3
3:16:00	96	30,6	3
3:17:00	96	30,7	3
3:18:00	96	30,7	3
3:19:00	96	30,2	5
3:20:00	96	30,2	5
3:21:00	96	30,1	5
3:22:00	96	30,1	5
3:23:00	96	30,2	5
3:24:00	96	30,2	5
3:25:00	96	30,1	5
3:26:00	96	30,1	5
3:27:00	96	30,2	5
3:28:00	96	30,1	5
3:29:00	96	30,1	4
3:30:00	96	30,1	4
3:31:00	96	30,1	4
3:32:00	96	30,1	4
3:33:00	96	30,1	4
3:34:00	96	30,1	4
3:35:00	96	30,2	4
3:36:00	96	30,2	4
3:37:00	96	30,2	4
3:38:00	96	30,2	4
3:39:00	96	30,1	4
3:40:00	96	30,2	4
3:41:00	96	30,2	4
3:42:00	96	30,1	4
3:43:00	96	30,1	4
3:44:00	96	30,1	4
3:45:00	96	30,2	4
3:46:00	96	30,2	4
3:47:00	96	30,1	4
3:48:00	96	30,2	4
3:49:00	96	30,1	4
3:50:00	96	30,1	4
3:51:00	96	30,1	4
3:52:00	96	30,1	4
3:53:00	96	30,2	4
3:54:00	96	30,2	4
3:55:00	96	30,2	4
3:56:00	96	30,3	4
3:57:00	96	30,3	4
3:58:00	96	30,3	4
3:59:00	96	30,4	4
4:00:00	96	30,4	4
4:01:00	96	30,4	4
4:02:00	96	30,4	4
4:03:00	96	30,4	4
4:04:00	96	30,4	4
4:05:00	96	30,4	4
4:06:00	96	30,3	4
4:07:00	96	30,4	4
4:08:00	96	30,4	4
4:09:00	96	30,3	4
4:10:00	96	30,3	4
4:11:00	96	30,3	4
4:12:00	96	30,3	4
4:13:00	96	30,3	4
4:14:00	96	30,2	4
4:15:00	96	30,3	4
4:16:00	96	30,3	4
4:17:00	96	30,3	4
4:18:00	96	30,3	4
4:19:00	96	30,4	4
4:20:00	96	30,4	4
4:21:00	96	30,4	4
4:22:00	96	30,4	4
4:23:00	96	30,3	4
4:24:00	96	30,3	4
4:25:00	96	30,3	4
4:26:00	96	30,3	4
4:27:00	96	30,3	4
4:28:00	96	30,3	4
4:29:00	96	30,2	4
4:30:00	96	30,2	4
4:31:00	96	30,3	4
4:32:00	96	30,2	4
4:33:00	96	30,3	4
4:34:00	96	30,3	4
4:35:00	96	30,3	4
4:36:00	96	30,3	4
4:37:00	96	30,3	4
4:38:00	96	30,3	4
4:39:00	96	30,3	4
4:40:00	96	30,3	4
4:41:00	96	30,2	4
4:42:00	96	30,2	4
4:43:00	96	30,2	4
4:44:00	96	30,2	4
4:45:00	96	30,2	4
4:46:00	96	30,2	4
4:47:00	96	30,2	4
4:48:00	96	30,2	4
4:49:00	96	30,2	4
4:50:00	96	30,2	4
4:51:00	96	30,2	4
4:52:00	96	30,2	4
4:53:00	96	30,2	4
4:54:00	96	30,2	4
4:55:00	96	30,2	4
4:56:00	96	30,2	4
4:57:00	96	30,2	4
4:58:00	96	30,1	5
4:59:00	96	30,1	5
5:00:00	96	30,1	5
5:01:00	96	30,1	5
5:02:00	96	30,1	5
5:03:00	96	30,1	5
5:04:00	96	30,1	5
5:05:00	96	30,1	5
5:06:00	96	30,1	5
5:07:00	96	30,1	5
5:08:00	96	30,1	5
5:09:00	96	30,1	5
5:10:00	96	30,1	5
5:11:00	96	30,1	5
5:12:00	96	30,1	5
5:13:00	96	30,0	5
5:14:00	96	30,3	5
5:15:00	96	30,3	5
5:16:00	96	30,3	5
5:17:00	96	30,2	5
5:18:00	96	30,2	5
5:19:00	96	30,2	5
5:20:00	96	30,3	5
5:21:00	96	30,3	5
5:22:00	96	30,3	5
5:23:00	96	30,4	5
5:24:00	96	30,4	5
5:25:00	96	30,4	5
5:26:00	96	30,3	6
5:27:00	96	30,3	7
5:28:00	96	30,3	8
5:29:00	96	30,2	9
5:30:00	96	30,2	9
5:31:00	96	30,2	9
5:32:00	96	30,2	11
5:33:00	96	30,2	11
5:34:00	96	30,2	12
5:35:00	96	30,2	12
5:36:00	96	30,2	13
5:37:00	96	30,2	13
5:38:00	96	30,2	13
5:39:00	96	30,2	13
5:40:00	96	30,2	13
5:41:00	96	30,2	13
5:42:00	96	30,2	13
5:43:00	96	30,1	13
5:44:00	96	30,2	14
5:45:00	96	30,1	17
5:46:00	96	30,1	18
5:47:00	96	30,2	18
5:48:00	96	30,2	19
5:49:00	96	30,1	21
5:50:00	96	30,1	25
5:51:00	96	30,1	31
5:52:00	96	30,3	31
5:53:00	96	30,2	34
5:54:00	96	30,1	40
5:55:00	96	30,2	44
5:56:00	97	30,1	50
5:57:00	97	30,3	59
5:58:00	96	30,2	64
5:59:00	96	30,2	72
6:00:00	96	30,1	63
6:01:00	96	30,1	64
6:02:00	96	30,1	63
6:03:00	96	30,1	83
6:04:00	96	30,2	67
6:05:00	96	30,2	70
6:06:00	96	30,3	64
6:07:00	96	30,4	68
6:08:00	96	30,5	67
6:09:00	96	30,6	67
6:10:00	96	30,7	67
6:11:00	96	30,4	66
6:12:00	96	30,6	65
6:13:00	96	30,7	64
6:14:00	96	30,5	64
6:15:00	96	30,6	64
6:16:00	96	30,7	64
6:17:00	96	30,8	64
6:18:00	96	30,7	64
6:19:00	96	30,6	64
6:20:00	97	30,6	64
6:21:00	97	30,4	64
6:22:00	97	30,2	64

File: project-root/data/Data Acquisition/Data Acquisition/2008 year (310)/Con 2 Tomsk(204-3) G1860+0.8%FL+0.5%RPM+1%TA-1+0.2%LTR-100 (98C).txt
--Test Summary--
Full Path and File Name	
Instrument Name	7222-2
Instrument Type	Model 7222 Consistometer
Instrument Serial Number	128
Test Start Date	13.08.2008
Test Start Time	10:23:37
Test Stop Date	13.08.2008
Test Stop Time	13:43:53
Test Length	3:20:16
Final Sample Time Offset	3:20:00
Controller Schedule Name	
Sampling Period	60 seconds
Comments	T:98C(63);P:30MPa(63);
Information	WellID	204-3
Information	Customer	Rus Imperial Group (Tomsk)
Information	CementClass	G
Information	CementMfr	n/a
Information	Additives	0.8%FL+0.5%RPM+1%TAR-1+0.2%LTR-100
Information	Density	1860
Information	BHCT	98
Information	BHST	113
Information	FluidLoss	n/a
Information	JobType	168 mm csg production
Calculated Value	30Bc - TT	N/A
Calculated Value	70Bc - TT	N/A
Calculated Value	100Bc - TT	N/A
Initial Temperature (°C)	24 °C
Final Temperature (°C)	96 °C
Initial Pressure (MPa)	2,3 MPa
Final Pressure (MPa)	30,2 MPa
Initial Consistency (Bc)	11 Bc
Final Consistency (Bc)	5 Bc
--Data--
Time (HH:MM:SS)	Temperature (°C)	Pressure (MPa)	Consistency (Bc)
0:00:00	24	2,3	11
0:01:00	24	3,2	11
0:02:00	25	3,8	12
0:03:00	26	4,0	12
0:04:00	27	4,4	12
0:05:00	29	4,8	12
0:06:00	30	5,2	12
0:07:00	32	6,0	11
0:08:00	33	6,4	13
0:09:00	34	6,9	13
0:10:00	36	7,1	13
0:11:00	37	7,3	14
0:12:00	38	8,2	14
0:13:00	39	8,5	13
0:14:00	41	8,7	13
0:15:00	42	9,3	19
0:16:00	43	9,7	14
0:17:00	44	10,0	14
0:18:00	45	10,0	16
0:19:00	47	10,8	17
0:20:00	48	10,9	17
0:21:00	49	11,9	17
0:22:00	50	12,3	18
0:23:00	51	12,7	19
0:24:00	52	13,2	17
0:25:00	53	13,7	14
0:26:00	55	14,1	18
0:27:00	56	14,3	13
0:28:00	57	14,9	16
0:29:00	58	15,4	16
0:30:00	59	15,8	18
0:31:00	60	16,1	15
0:32:00	62	17,2	14
0:33:00	63	17,3	13
0:34:00	64	17,7	13
0:35:00	65	18,3	13
0:36:00	66	18,6	13
0:37:00	67	19,2	18
0:38:00	69	19,7	15
0:39:00	70	19,8	14
0:40:00	71	20,5	17
0:41:00	72	21,0	12
0:42:00	73	21,2	13
0:43:00	74	21,5	13
0:44:00	75	21,4	13
0:45:00	76	22,4	12
0:46:00	78	22,8	11
0:47:00	79	23,8	11
0:48:00	80	23,6	10
0:49:00	81	24,7	11
0:50:00	82	25,0	10
0:51:00	84	25,4	9
0:52:00	85	25,8	9
0:53:00	86	26,1	9
0:54:00	87	26,4	8
0:55:00	88	26,5	8
0:56:00	89	27,7	10
0:57:00	91	28,0	10
0:58:00	92	28,3	9
0:59:00	93	28,6	10
1:00:00	94	28,7	9
1:01:00	95	29,9	10
1:02:00	96	30,1	7
1:03:00	97	30,2	9
1:04:00	98	30,1	9
1:05:00	99	30,0	8
1:06:00	99	30,2	12
1:07:00	99	30,0	15
1:08:00	99	30,3	17
1:09:00	99	30,1	9
1:10:00	99	30,1	9
1:11:00	99	30,1	11
1:12:00	98	30,4	11
1:13:00	98	30,3	11
1:14:00	98	30,2	21
1:15:00	98	30,2	18
1:16:00	97	30,2	15
1:17:00	97	30,2	14
1:18:00	97	30,2	15
1:19:00	97	30,1	15
1:20:00	97	30,1	9
1:21:00	97	30,1	9
1:22:00	97	30,2	10
1:23:00	97	30,1	12
1:24:00	97	30,1	13
1:25:00	97	30,1	12
1:26:00	97	30,1	11
1:27:00	97	30,1	11
1:28:00	97	30,1	11
1:29:00	97	30,1	11
1:30:00	97	30,0	11
1:31:00	97	30,3	14
1:32:00	97	30,2	18
1:33:00	97	30,2	17
1:34:00	97	30,0	17
1:35:00	97	30,2	18
1:36:00	97	30,0	14
1:37:00	97	30,4	12
1:38:00	97	30,4	13
1:39:00	97	30,6	17
1:40:00	97	30,7	14
1:41:00	97	30,3	15
1:42:00	96	30,3	13
1:43:00	97	30,4	17
1:44:00	97	30,5	16
1:45:00	97	30,5	14
1:46:00	97	30,4	15
1:47:00	97	30,4	15
1:48:00	97	30,4	14
1:49:00	97	30,3	14
1:50:00	97	30,4	7
1:51:00	97	30,4	6
1:52:00	97	30,4	6
1:53:00	97	30,4	6
1:54:00	97	30,4	6
1:55:00	97	30,4	6
1:56:00	97	30,5	6
1:57:00	97	30,5	6
1:58:00	97	30,4	6
1:59:00	97	30,4	6
2:00:00	97	30,4	7
2:01:00	97	30,4	7
2:02:00	97	30,4	7
2:03:00	97	30,4	7
2:04:00	97	30,4	7
2:05:00	97	30,4	7
2:06:00	97	30,4	7
2:07:00	97	30,4	7
2:08:00	97	30,4	7
2:09:00	97	30,4	7
2:10:00	97	30,4	7
2:11:00	97	30,5	7
2:12:00	97	30,5	7
2:13:00	97	30,4	7
2:14:00	97	30,4	7
2:15:00	97	30,4	7
2:16:00	97	30,4	7
2:17:00	97	30,4	7
2:18:00	97	30,4	7
2:19:00	97	30,4	7
2:20:00	97	30,5	7
2:21:00	97	30,5	7
2:22:00	97	30,4	7
2:23:00	97	30,4	7
2:24:00	97	30,4	7
2:25:00	97	30,4	7
2:26:00	97	30,4	6
2:27:00	97	30,4	6
2:28:00	97	30,4	6
2:29:00	97	30,4	6
2:30:00	97	30,4	6
2:31:00	97	30,4	6
2:32:00	97	30,4	6
2:33:00	97	30,3	6
2:34:00	97	30,4	6
2:35:00	97	30,3	6
2:36:00	97	30,4	6
2:37:00	97	30,4	6
2:38:00	97	30,4	6
2:39:00	97	30,4	6
2:40:00	97	30,4	5
2:41:00	97	30,4	5
2:42:00	97	30,4	5
2:43:00	97	30,4	5
2:44:00	97	30,6	5
2:45:00	97	30,3	6
2:46:00	97	30,5	6
2:47:00	97	30,7	6
2:48:00	97	30,0	6
2:49:00	97	30,3	6
2:50:00	97	30,4	6
2:51:00	97	30,4	6
2:52:00	97	30,4	6
2:53:00	97	30,4	6
2:54:00	97	30,4	6
2:55:00	97	30,3	6
2:56:00	97	30,2	6
2:57:00	97	30,1	6
2:58:00	97	30,0	9
2:59:00	97	30,1	9
3:00:00	97	30,1	9
3:01:00	97	30,3	8
3:02:00	97	30,1	8
3:03:00	97	30,1	8
3:04:00	97	30,2	8
3:05:00	97	30,3	8
3:06:00	97	30,0	8
3:07:00	97	30,3	6
3:08:00	97	30,2	6
3:09:00	97	30,1	6
3:10:00	97	30,2	6
3:11:00	97	30,0	6
3:12:00	97	30,1	6
3:13:00	97	30,4	6
3:14:00	96	30,5	6
3:15:00	96	30,4	6
3:16:00	96	30,2	6
3:17:00	96	30,0	6
3:18:00	96	30,6	6
3:19:00	96	30,7	6
3:20:00	96	30,2	5

File: project-root/data/Data Acquisition/Data Acquisition/2008 year (310)/Con 2 Tomsk(China) G1860+0.8%FL+0.5%RPM+30%Silica Flour (95C).txt
--Test Summary--
Full Path and File Name	
Instrument Name	7222-2
Instrument Type	Model 7222 Consistometer
Instrument Serial Number	128
Test Start Date	02.09.2008
Test Start Time	9:41:35
Test Stop Date	02.09.2008
Test Stop Time	14:10:35
Test Length	4:29:00
Final Sample Time Offset	4:29:00
Controller Schedule Name	
Sampling Period	60 seconds
Comments	P:30MPa(80);T:95C(80) China cement
Information	WellID	Tomsk
Information	Customer	Rus Imperial Group (Tomsk)
Information	CementClass	G (China)
Information	CementMfr	China
Information	Additives	0.8%FL+0.5%RPM+30%Silica Flour
Information	Density	1860
Information	BHCT	95
Information	BHST	
Information	FluidLoss	n/a
Information	JobType	244.5 mm csg.
Calculated Value	30Bc - TT	4:14:00
Calculated Value	70Bc - TT	4:29:00
Calculated Value	100Bc - TT	N/A
Initial Temperature (°C)	23 °C
Final Temperature (°C)	96 °C
Initial Pressure (MPa)	1,3 MPa
Final Pressure (MPa)	30,3 MPa
Initial Consistency (Bc)	7 Bc
Final Consistency (Bc)	77 Bc
--Data--
Time (HH:MM:SS)	Temperature (°C)	Pressure (MPa)	Consistency (Bc)
0:00:00	23	1,3	7
0:01:00	23	2,2	7
0:02:00	24	3,2	7
0:03:00	24	3,6	8
0:04:00	25	4,0	8
0:05:00	26	4,5	8
0:06:00	28	4,4	8
0:07:00	29	5,3	8
0:08:00	30	5,4	8
0:09:00	31	5,4	8
0:10:00	32	6,3	8
0:11:00	33	6,2	8
0:12:00	34	6,7	8
0:13:00	35	6,2	8
0:14:00	36	7,1	8
0:15:00	36	7,9	8
0:16:00	37	7,3	8
0:17:00	38	8,2	8
0:18:00	39	8,9	8
0:19:00	40	9,4	8
0:20:00	41	9,5	8
0:21:00	42	9,8	8
0:22:00	43	9,9	8
0:23:00	44	10,4	8
0:24:00	45	11,2	8
0:25:00	46	10,8	8
0:26:00	47	11,7	8
0:27:00	47	11,6	8
0:28:00	48	12,3	8
0:29:00	49	12,5	8
0:30:00	50	12,7	8
0:31:00	51	13,4	8
0:32:00	52	13,7	8
0:33:00	53	13,8	8
0:34:00	54	14,1	8
0:35:00	54	14,9	8
0:36:00	55	15,2	8
0:37:00	56	15,3	8
0:38:00	57	15,6	8
0:39:00	58	16,4	8
0:40:00	59	16,4	8
0:41:00	60	16,7	7
0:42:00	61	16,9	7
0:43:00	62	17,7	7
0:44:00	63	17,8	7
0:45:00	63	17,9	7
0:46:00	64	18,9	7
0:47:00	65	19,0	7
0:48:00	66	19,3	7
0:49:00	67	19,6	7
0:50:00	68	19,8	7
0:51:00	69	20,6	7
0:52:00	69	20,7	7
0:53:00	70	20,9	7
0:54:00	71	21,1	7
0:55:00	72	21,9	7
0:56:00	73	22,1	7
0:57:00	74	22,2	7
0:58:00	75	22,8	7
0:59:00	76	23,0	7
1:00:00	76	22,9	7
1:01:00	77	24,1	7
1:02:00	78	24,1	7
1:03:00	79	24,4	7
1:04:00	80	24,6	7
1:05:00	81	25,3	7
1:06:00	82	25,2	7
1:07:00	83	26,1	7
1:08:00	83	26,3	7
1:09:00	84	26,5	7
1:10:00	85	26,4	7
1:11:00	86	27,4	6
1:12:00	87	27,8	6
1:13:00	88	27,8	6
1:14:00	89	28,0	6
1:15:00	90	28,9	6
1:16:00	91	29,0	6
1:17:00	91	29,4	6
1:18:00	92	30,0	6
1:19:00	93	30,0	6
1:20:00	94	30,3	6
1:21:00	94	30,7	6
1:22:00	95	30,2	6
1:23:00	96	30,0	6
1:24:00	96	30,2	6
1:25:00	96	30,0	6
1:26:00	96	30,0	6
1:27:00	96	30,1	6
1:28:00	96	30,1	6
1:29:00	96	30,2	6
1:30:00	95	30,1	6
1:31:00	95	30,2	6
1:32:00	94	30,5	6
1:33:00	94	30,5	6
1:34:00	94	30,3	6
1:35:00	94	30,7	6
1:36:00	94	30,5	6
1:37:00	94	30,7	6
1:38:00	94	30,7	6
1:39:00	94	30,6	6
1:40:00	94	30,4	6
1:41:00	94	30,1	6
1:42:00	94	30,1	6
1:43:00	95	30,0	6
1:44:00	94	30,2	6
1:45:00	94	30,1	6
1:46:00	94	30,1	6
1:47:00	94	30,2	6
1:48:00	94	30,3	6
1:49:00	94	30,6	5
1:50:00	94	30,8	5
1:51:00	94	30,2	6
1:52:00	94	30,4	6
1:53:00	94	30,5	6
1:54:00	94	30,5	6
1:55:00	94	30,5	6
1:56:00	94	30,3	6
1:57:00	94	30,2	6
1:58:00	94	30,1	6
1:59:00	94	30,2	6
2:00:00	94	30,1	6
2:01:00	94	30,1	6
2:02:00	94	30,1	6
2:03:00	94	30,2	5
2:04:00	94	30,4	6
2:05:00	94	30,5	5
2:06:00	94	30,6	5
2:07:00	94	30,7	5
2:08:00	94	30,7	5
2:09:00	94	30,8	5
2:10:00	94	30,7	5
2:11:00	94	30,7	5
2:12:00	94	30,7	5
2:13:00	94	30,6	5
2:14:00	94	30,6	5
2:15:00	94	30,5	5
2:16:00	94	30,4	5
2:17:00	94	30,4	5
2:18:00	94	30,4	5
2:19:00	94	30,5	5
2:20:00	94	30,5	5
2:21:00	94	30,6	5
2:22:00	94	30,6	5
2:23:00	94	30,7	5
2:24:00	94	30,7	5
2:25:00	94	30,7	5
2:26:00	94	30,7	5
2:27:00	94	30,7	5
2:28:00	94	30,7	5
2:29:00	94	30,3	5
2:30:00	94	30,6	5
2:31:00	94	30,2	5
2:32:00	94	30,3	5
2:33:00	94	30,4	5
2:34:00	94	30,5	5
2:35:00	94	30,5	5
2:36:00	94	30,5	5
2:37:00	94	30,4	5
2:38:00	94	30,4	5
2:39:00	94	30,3	5
2:40:00	94	30,2	5
2:41:00	94	30,1	5
2:42:00	94	30,1	5
2:43:00	94	30,0	5
2:44:00	94	30,2	5
2:45:00	94	30,0	5
2:46:00	94	30,3	5
2:47:00	94	30,1	5
2:48:00	94	30,1	5
2:49:00	94	30,0	5
2:50:00	94	30,2	5
2:51:00	94	30,1	5
2:52:00	94	30,1	5
2:53:00	94	30,1	5
2:54:00	94	30,1	5
2:55:00	94	30,1	5
2:56:00	94	30,2	5
2:57:00	94	30,3	5
2:58:00	93	30,2	11
2:59:00	93	30,3	11
3:00:00	93	30,7	11
3:01:00	93	30,4	11
3:02:00	93	30,1	11
3:03:00	93	30,7	11
3:04:00	93	30,4	11
3:05:00	93	30,2	11
3:06:00	93	30,8	11
3:07:00	93	30,7	11
3:08:00	93	30,7	11
3:09:00	93	30,6	11
3:10:00	93	30,4	11
3:11:00	93	30,5	11
3:12:00	93	30,3	11
3:13:00	94	30,1	21
3:14:00	94	30,3	21
3:15:00	94	30,5	21
3:16:00	94	30,4	21
3:17:00	95	30,1	21
3:18:00	95	30,1	21
3:19:00	95	30,0	21
3:20:00	96	30,1	21
3:21:00	96	29,9	21
3:22:00	96	30,1	21
3:23:00	96	30,0	21
3:24:00	96	30,0	21
3:25:00	96	30,1	20
3:26:00	97	30,0	20
3:27:00	97	30,1	20
3:28:00	97	30,1	15
3:29:00	97	30,0	15
3:30:00	96	30,0	15
3:31:00	96	30,1	15
3:32:00	96	30,0	15
3:33:00	96	30,1	15
3:34:00	96	30,0	15
3:35:00	95	30,3	15
3:36:00	95	30,2	15
3:37:00	95	30,1	15
3:38:00	94	30,1	15
3:39:00	94	30,3	15
3:40:00	94	30,4	16
3:41:00	94	30,6	15
3:42:00	94	30,5	15
3:43:00	93	30,3	29
3:44:00	93	29,4	29
3:45:00	93	30,8	28
3:46:00	93	30,5	20
3:47:00	92	29,7	21
3:48:00	92	30,3	21
3:49:00	92	30,8	21
3:50:00	92	30,4	21
3:51:00	92	30,0	20
3:52:00	92	30,8	20
3:53:00	92	30,5	20
3:54:00	92	29,7	20
3:55:00	93	30,1	20
3:56:00	93	30,2	20
3:57:00	93	30,2	20
3:58:00	94	30,2	21
3:59:00	94	30,5	22
4:00:00	94	30,7	22
4:01:00	95	30,3	22
4:02:00	96	30,1	21
4:03:00	96	30,3	19
4:04:00	97	30,1	19
4:05:00	97	30,0	19
4:06:00	98	30,1	19
4:07:00	98	30,1	18
4:08:00	99	30,0	19
4:09:00	99	30,1	19
4:10:00	99	30,2	19
4:11:00	99	30,0	19
4:12:00	100	30,1	18
4:13:00	100	30,2	44
4:14:00	100	29,9	43
4:15:00	99	30,1	48
4:16:00	99	30,1	54
4:17:00	99	30,1	68
4:18:00	99	30,1	67
4:19:00	99	30,1	50
4:20:00	98	30,0	46
4:21:00	98	30,0	46
4:22:00	98	30,1	43
4:23:00	98	30,1	43
4:24:00	97	30,0	43
4:25:00	97	30,0	43
4:26:00	97	30,0	41
4:27:00	97	30,1	40
4:28:00	96	30,3	79
4:29:00	96	30,3	77

File: project-root/data/Data Acquisition/Data Acquisition/2008 year (310)/Con 2 Zapadno-Rakushechnoye-1 G1930+2%CaCl2 (25C).txt
--Test Summary--
Full Path and File Name	
Instrument Name	7222-2
Instrument Type	Model 7222 Consistometer
Instrument Serial Number	128
Test Start Date	24.05.2008
Test Start Time	18:42:55
Test Stop Date	24.05.2008
Test Stop Time	22:00:52
Test Length	3:17:57
Final Sample Time Offset	3:41:00
Controller Schedule Name	
Sampling Period	60 seconds
Comments	T: 25C(26min), P: 4MPa(26min), sea water, premix.
Information	WellID	Zapadno-Rakushechnaya-1
Information	Customer	Caspian oil company
Information	CementClass	G
Information	CementMfr	Dykerhoff
Information	Additives	2%CaCl2
Information	Density	1930
Information	BHCT	25
Information	BHST	30
Information	FluidLoss	
Information	JobType	339.7 mm csg
Calculated Value	30Bc - TT	0:01:00
Calculated Value	70Bc - TT	3:41:00
Calculated Value	100Bc - TT	N/A
Initial Temperature (°C)	27 °C
Final Temperature (°C)	29 °C
Initial Pressure (MPa)	1,1 MPa
Final Pressure (MPa)	4,4 MPa
Initial Consistency (Bc)	35 Bc
Final Consistency (Bc)	86 Bc
--Data--
Time (HH:MM:SS)	Temperature (°C)	Pressure (MPa)	Consistency (Bc)
0:00:00	27	1,1	35
0:01:00	26	2,8	30
0:02:00	26	2,9	25
0:03:00	27	2,6	24
0:04:00	27	2,5	31
0:05:00	27	2,5	34
0:06:00	27	2,6	33
0:07:00	27	2,7	33
0:08:00	27	3,0	25
0:09:00	27	3,0	25
0:10:00	27	2,9	24
0:11:00	27	2,9	17
0:12:00	27	3,2	17
0:13:00	27	3,2	17
0:14:00	27	3,1	19
0:15:00	27	3,5	19
0:16:00	26	3,4	19
0:17:00	26	3,4	18
0:18:00	26	3,5	18
0:19:00	26	3,8	18
0:20:00	26	3,7	18
0:21:00	26	3,8	18
0:22:00	26	3,8	18
0:23:00	26	4,0	18
0:24:00	26	4,0	18
0:25:00	26	4,3	18
0:26:00	26	4,3	18
0:27:00	26	4,3	23
0:28:00	26	4,4	22
0:29:00	26	4,4	22
0:30:00	26	4,4	22
0:31:00	26	4,4	24
0:32:00	26	4,4	23
0:33:00	26	4,4	22
0:34:00	26	4,4	20
0:35:00	26	4,4	20
0:36:00	26	4,4	20
0:37:00	26	4,4	21
0:38:00	26	4,4	28
0:39:00	26	4,4	27
0:40:00	26	4,4	22
0:41:00	26	4,4	22
0:42:00	26	4,3	23
0:43:00	26	4,3	23
0:44:00	26	4,4	23
0:45:00	26	4,4	29
0:46:00	26	4,3	27
0:47:00	26	4,3	28
0:48:00	26	4,3	27
0:49:00	26	4,3	23
0:50:00	26	4,4	27
0:51:00	26	4,3	26
0:52:00	26	4,3	26
0:53:00	26	4,3	25
0:54:00	26	4,2	24
0:55:00	26	4,2	30
0:56:00	26	4,2	35
0:57:00	26	4,2	30
0:58:00	26	4,3	27
0:59:00	26	4,2	26
1:00:00	26	4,2	26
1:01:00	26	4,2	24
1:02:00	26	4,2	23
1:03:00	26	4,2	25
1:04:00	26	4,2	25
1:05:00	26	4,1	25
1:06:00	26	4,1	24
1:07:00	26	4,1	25
1:08:00	26	4,1	22
1:09:00	26	4,4	21
1:10:00	26	4,4	21
1:11:00	26	4,4	26
1:12:00	26	4,4	29
1:13:00	26	4,4	29
1:14:00	26	4,4	31
1:15:00	26	4,4	27
1:16:00	26	4,3	26
1:17:00	26	4,3	26
1:18:00	26	4,3	25
1:19:00	26	4,3	25
1:20:00	26	4,3	25
1:21:00	26	4,3	25
1:22:00	26	4,3	25
1:23:00	26	4,3	25
1:24:00	26	4,3	25
1:25:00	26	4,3	25
1:26:00	26	4,3	25
1:27:00	26	4,3	25
1:28:00	26	4,3	25
1:29:00	26	4,3	25
1:30:00	26	4,3	25
1:31:00	26	4,3	25
1:32:00	26	4,3	25
1:33:00	26	4,3	25
1:34:00	26	4,3	35
1:35:00	26	4,3	27
1:36:00	26	4,3	54
1:37:00	26	4,3	29
1:38:00	26	4,3	27
1:39:00	26	4,3	32
1:40:00	26	4,3	33
1:41:00	26	4,3	34
1:42:00	26	4,3	21
1:43:00	26	4,2	22
1:44:00	26	4,2	21
1:45:00	26	4,2	21
1:46:00	26	4,2	21
1:47:00	26	4,2	21
1:48:00	26	4,2	21
1:49:00	26	4,2	21
1:50:00	26	4,2	21
1:51:00	26	4,2	21
1:52:00	27	4,2	21
1:53:00	26	4,2	21
1:54:00	27	4,2	21
1:55:00	26	4,2	20
1:56:00	26	4,2	20
1:57:00	27	4,2	20
1:58:00	27	4,2	20
1:59:00	27	4,2	20
2:00:00	27	4,2	20
2:01:00	27	4,1	20
2:02:00	27	4,1	20
2:03:00	27	4,1	20
2:04:00	27	4,1	20
2:05:00	27	4,1	26
2:06:00	27	4,1	24
2:07:00	27	4,1	24
2:08:00	27	4,5	24
2:09:00	27	4,5	23
2:10:00	27	4,5	23
2:11:00	27	4,5	23
2:12:00	27	4,5	23
2:13:00	27	4,4	25
2:14:00	27	4,4	25
2:15:00	27	4,4	24
2:16:00	27	4,4	24
2:17:00	27	4,4	24
2:18:00	27	4,4	37
2:19:00	27	4,4	27
2:20:00	27	4,4	26
2:21:00	27	4,4	26
2:22:00	27	4,4	26
2:23:00	28	4,3	25
2:24:00	27	4,3	41
2:25:00	28	4,3	31
2:26:00	28	4,3	31
2:27:00	28	4,3	30
2:28:00	28	4,3	30
2:29:00	28	4,3	30
2:30:00	28	4,3	30
2:31:00	28	4,3	30
2:32:00	28	4,3	30
2:33:00	28	4,2	32
2:34:00	28	4,2	32
2:35:00	28	4,2	32
2:36:00	28	4,2	32
2:37:00	28	4,2	35
2:38:00	28	4,2	37
2:39:00	28	4,2	35
2:40:00	28	4,1	34
2:41:00	28	4,1	35
2:42:00	28	4,1	34
2:43:00	28	4,1	37
2:44:00	28	4,1	37
2:45:00	28	4,2	38
2:46:00	28	4,2	38
2:47:00	28	4,2	37
2:48:00	28	4,2	38
2:49:00	28	4,2	38
2:50:00	28	4,2	38
2:51:00	28	4,2	38
2:52:00	28	4,1	39
2:53:00	29	4,1	42
2:54:00	28	4,1	42
2:55:00	28	4,1	41
2:56:00	28	4,5	48
2:57:00	28	4,5	44
2:58:00	28	4,5	42
2:59:00	28	4,4	42
3:00:00	28	4,4	58
3:01:00	29	4,4	46
3:02:00	28	4,4	44
3:03:00	29	4,4	50
3:04:00	28	4,4	49
3:05:00	29	4,4	47
3:06:00	28	4,3	46
3:07:00	28	4,3	45
3:08:00	28	4,3	49
3:09:00	28	4,3	60
3:10:00	29	4,3	53
3:11:00	29	4,3	48
3:12:00	29	4,3	48
3:13:00	29	4,2	48
3:14:00	29	4,2	50
3:15:00	29	4,2	62
3:16:00	29	4,2	82
3:17:00	29	4,2	62
3:18:00	29	4,2	60
3:19:00	29	4,2	61
3:20:00	29	4,1	61
3:21:00	29	4,1	67
3:22:00	29	4,1	60
3:23:00	29	4,1	57
3:24:00	29	4,1	57
3:25:00	29	4,3	58
3:26:00	29	4,2	54
3:27:00	29	4,2	53
3:28:00	29	4,2	59
3:29:00	29	4,2	60
3:30:00	29	4,2	62
3:31:00	29	4,2	64
3:32:00	29	4,2	64
3:33:00	29	4,1	64
3:34:00	29	4,1	64
3:35:00	29	4,1	65
3:36:00	29	4,1	65
3:37:00	29	4,5	65
3:38:00	29	4,5	66
3:39:00	29	4,5	67
3:40:00	29	4,4	87
3:41:00	29	4,4	86
