Repository: ProgWizer/parser

File: project-root/data/Data Acquisition/Data Acquisition/2008 year (310)/UCA L C-A 2 G1990+0.15%Silica+0.5%OEC+0.045%NTF+0.1%D167 (100C).txt (part 1 of 2)
--Test Summary--
Full Path and File Name	
Instrument Name	4262L
Instrument Type	Model 4262 Twin Cell UCA
Instrument Serial Number	111L
Test Start Date	25.10.2008
Test Start Time	12:22:15
Test Stop Date	27.10.2008
Test Stop Time	13:14:54
Test Length	48:52:39
Final Sample Time Offset	48:52:00
Controller Schedule Name	
Sampling Period	60 seconds
Comments	All addtives bwodb. Cement+Silica Dry Blended. Additives were premixed. T: 100C(50min)
Information	WellID	Central'no-Astrahanskaya 2
Information	Customer	BKE
Information	CementClass	G
Information	CementMfr	Volskcement
Information	Additives	15%Silica+0.5%OEC+0.045%NTF+0.1%D167
Information	Density	1990
Information	BHCT	
Information	BHST	100
Information	FluidLoss	67cc/13.5min
Information	JobType	244.5X250.8 mm csg.
Calculated Value	CS_50	7:54:00
Calculated Value	CS_500	9:19:00
Calculated Value	CS_Time8h	0,59 MPa
Calculated Value	CS_Time16h	14,67 MPa
Calculated Value	CS_Time24h	16,20 MPa
Calculated Value	CS_Time48h	17,76 MPa
Calculated Value	CS_Time72h	N/A
Calculated Curve	Compressive Strength	Compressive strength type B (more than 14 lb/gal)
Initial Temperature (°C)	25 °C
Final Temperature (°C)	98 °C
Initial Transit Time (microsec/in)	14,87 microsec/in
Final Transit Time (microsec/in)	8,52 microsec/in
Initial Compressive Strength (MPa)	0,00 MPa
Final Compressive Strength (MPa)	17,76 MPa
--Data--
Time (HH:MM:SS)	Temperature (°C)	Transit Time (microsec/in)	Compressive Strength (MPa)
0:00:00	25	14,87	0,00
0:01:00	25	14,87	0,00
0:02:00	25	14,83	0,02
0:03:00	26	14,82	0,02
0:04:00	26	14,82	0,02
0:05:00	27	14,82	0,02
0:06:00	28	14,82	0,02
0:07:00	29	14,82	0,02
0:08:00	31	14,82	0,02
0:09:00	32	14,81	0,03
0:10:00	34	14,81	0,03
0:11:00	36	14,81	0,03
0:12:00	37	14,80	0,03
0:13:00	38	14,80	0,03
0:14:00	40	14,80	0,03
0:15:00	41	14,80	0,03
0:16:00	43	14,80	0,03
0:17:00	44	14,80	0,03
0:18:00	46	14,80	0,03
0:19:00	48	14,80	0,03
0:20:00	50	14,80	0,03
0:21:00	51	14,80	0,03
0:22:00	53	14,80	0,03
0:23:00	55	14,80	0,03
0:24:00	57	14,81	0,03
0:25:00	58	14,81	0,03
0:26:00	60	14,82	0,02
0:27:00	61	14,82	0,02
0:28:00	63	14,83	0,02
0:29:00	64	14,83	0,02
0:30:00	66	14,84	0,01
0:31:00	68	14,87	0,00
0:32:00	69	14,88	0,00
0:33:00	71	14,88	0,00
0:34:00	72	14,88	0,00
0:35:00	74	14,90	0,00
0:36:00	76	14,90	0,00
0:37:00	77	14,91	0,00
0:38:00	79	14,91	0,00
0:39:00	81	14,93	0,00
0:40:00	82	14,94	0,00
0:41:00	84	14,95	0,00
0:42:00	86	14,95	0,00
0:43:00	88	14,96	0,00
0:44:00	89	14,97	0,00
0:45:00	90	14,98	0,00
0:46:00	92	14,99	0,00
0:47:00	93	15,00	0,00
0:48:00	94	15,00	0,00
0:49:00	95	15,00	0,00
0:50:00	97	15,00	0,00
0:51:00	99	15,00	0,00
0:52:00	101	15,00	0,00
0:53:00	102	15,00	0,00
0:54:00	104	15,00	0,00
0:55:00	104	15,00	0,00
0:56:00	105	15,02	0,00
0:57:00	105	15,04	0,00
0:58:00	105	15,06	0,00
0:59:00	105	15,09	0,00
1:00:00	105	15,10	0,00
1:01:00	105	15,12	0,00
1:02:00	104	15,13	0,00
1:03:00	104	15,14	0,00
1:04:00	103	15,15	0,00
1:05:00	103	15,15	0,00
1:06:00	103	15,16	0,00
1:07:00	102	15,14	0,00
1:08:00	102	15,14	0,00
1:09:00	102	15,15	0,00
1:10:00	101	15,14	0,00
1:11:00	101	15,13	0,00
1:12:00	100	15,13	0,00
1:13:00	100	15,13	0,00
1:14:00	100	15,12	0,00
1:15:00	100	15,11	0,00
1:16:00	100	15,11	0,00
1:17:00	100	15,11	0,00
1:18:00	100	15,11	0,00
1:19:00	100	15,11	0,00
1:20:00	100	15,11	0,00
1:21:00	100	15,11	0,00
1:22:00	100	15,11	0,00
1:23:00	100	15,10	0,00
1:24:00	99	15,10	0,00
1:25:00	99	15,10	0,00
1:26:00	99	15,10	0,00
1:27:00	99	15,10	0,00
1:28:00	99	15,10	0,00
1:29:00	100	15,10	0,00
1:30:00	99	15,10	0,00
1:31:00	99	15,10	0,00
1:32:00	99	15,10	0,00
1:33:00	99	15,10	0,00
1:34:00	99	15,11	0,00
1:35:00	99	15,07	0,00
1:36:00	99	15,07	0,00
1:37:00	99	15,07	0,00
1:38:00	100	15,07	0,00
1:39:00	99	15,07	0,00
1:40:00	99	15,07	0,00
1:41:00	99	15,07	0,00
1:42:00	99	15,07	0,00
1:43:00	99	15,07	0,00
1:44:00	99	15,07	0,00
1:45:00	99	15,07	0,00
1:46:00	99	15,07	0,00
1:47:00	99	15,08	0,00
1:48:00	99	15,07	0,00
1:49:00	99	15,07	0,00
1:50:00	99	15,08	0,00
1:51:00	99	15,07	0,00
1:52:00	99	15,07	0,00
1:53:00	99	15,07	0,00
1:54:00	99	15,07	0,00
1:55:00	99	15,07	0,00
1:56:00	99	15,07	0,00
1:57:00	99	15,07	0,00
1:58:00	99	15,07	0,00
1:59:00	99	15,07	0,00
2:00:00	99	15,07	0,00
2:01:00	98	15,07	0,00
2:02:00	99	15,08	0,00
2:03:00	99	15,08	0,00
2:04:00	99	15,08	0,00
2:05:00	99	15,08	0,00
2:06:00	98	15,08	0,00
2:07:00	99	15,07	0,00
2:08:00	99	15,07	0,00
2:09:00	99	15,07	0,00
2:10:00	99	15,07	0,00
2:11:00	99	15,07	0,00
2:12:00	99	15,07	0,00
2:13:00	99	15,08	0,00
2:14:00	99	15,08	0,00
2:15:00	99	15,08	0,00
2:16:00	99	15,08	0,00
2:17:00	99	15,08	0,00
2:18:00	99	15,08	0,00
2:19:00	98	15,08	0,00
2:20:00	98	15,09	0,00
2:21:00	99	15,09	0,00
2:22:00	99	15,07	0,00
2:23:00	99	15,08	0,00
2:24:00	99	15,07	0,00
2:25:00	99	15,07	0,00
2:26:00	99	15,08	0,00
2:27:00	99	15,08	0,00
2:28:00	99	15,08	0,00
2:29:00	99	15,08	0,00
2:30:00	99	15,08	0,00
2:31:00	99	15,08	0,00
2:32:00	99	15,08	0,00
2:33:00	99	15,08	0,00
2:34:00	99	15,08	0,00
2:35:00	99	15,09	0,00
2:36:00	99	15,08	0,00
2:37:00	99	15,09	0,00
2:38:00	99	15,08	0,00
2:39:00	99	15,08	0,00
2:40:00	99	15,08	0,00
2:41:00	99	15,08	0,00
2:42:00	99	15,08	0,00
2:43:00	99	15,09	0,00
2:44:00	99	15,08	0,00
2:45:00	99	15,08	0,00
2:46:00	99	15,09	0,00
2:47:00	99	15,08	0,00
2:48:00	99	15,09	0,00
2:49:00	99	15,09	0,00
2:50:00	99	15,09	0,00
2:51:00	99	15,09	0,00
2:52:00	98	15,09	0,00
2:53:00	99	15,09	0,00
2:54:00	99	15,08	0,00
2:55:00	99	15,09	0,00
2:56:00	99	15,09	0,00
2:57:00	99	15,09	0,00
2:58:00	99	15,09	0,00
2:59:00	99	15,09	0,00
3:00:00	99	15,09	0,00
3:01:00	99	15,09	0,00
3:02:00	99	15,09	0,00
3:03:00	99	15,09	0,00
3:04:00	99	15,10	0,00
3:05:00	98	15,10	0,00
3:06:00	99	15,10	0,00
3:07:00	99	15,10	0,00
3:08:00	99	15,10	0,00
3:09:00	99	15,10	0,00
3:10:00	98	15,09	0,00
3:11:00	99	15,09	0,00
3:12:00	99	15,10	0,00
3:13:00	99	15,10	0,00
3:14:00	99	15,10	0,00
3:15:00	99	15,10	0,00
3:16:00	99	15,10	0,00
3:17:00	99	15,10	0,00
3:18:00	99	15,10	0,00
3:19:00	99	15,09	0,00
3:20:00	99	15,10	0,00
3:21:00	99	15,10	0,00
3:22:00	99	15,10	0,00
3:23:00	98	15,10	0,00
3:24:00	98	15,10	0,00
3:25:00	98	15,10	0,00
3:26:00	99	15,10	0,00
3:27:00	99	15,10	0,00
3:28:00	99	15,10	0,00
3:29:00	99	15,10	0,00
3:30:00	99	15,10	0,00
3:31:00	99	15,10	0,00
3:32:00	99	15,10	0,00
3:33:00	99	15,10	0,00
3:34:00	99	15,10	0,00
3:35:00	99	15,10	0,00
3:36:00	99	15,10	0,00
3:37:00	99	15,10	0,00
3:38:00	98	15,10	0,00
3:39:00	99	15,10	0,00
3:40:00	99	15,10	0,00
3:41:00	99	15,11	0,00
3:42:00	99	15,10	0,00
3:43:00	99	15,10	0,00
3:44:00	99	15,10	0,00
3:45:00	99	15,10	0,00
3:46:00	99	15,10	0,00
3:47:00	99	15,10	0,00
3:48:00	99	15,10	0,00
3:49:00	99	15,10	0,00
3:50:00	99	15,10	0,00
3:51:00	99	15,11	0,00
3:52:00	99	15,10	0,00
3:53:00	99	15,10	0,00
3:54:00	98	15,12	0,00
3:55:00	99	15,11	0,00
3:56:00	99	15,11	0,00
3:57:00	99	15,12	0,00
3:58:00	99	15,10	0,00
3:59:00	99	15,11	0,00
4:00:00	98	15,11	0,00
4:01:00	99	15,11	0,00
4:02:00	99	15,11	0,00
4:03:00	98	15,11	0,00
4:04:00	99	15,12	0,00
4:05:00	99	15,11	0,00
4:06:00	99	15,13	0,00
4:07:00	99	15,13	0,00
4:08:00	99	15,11	0,00
4:09:00	99	15,13	0,00
4:10:00	98	15,13	0,00
4:11:00	99	15,14	0,00
4:12:00	99	15,13	0,00
4:13:00	99	15,14	0,00
4:14:00	99	15,13	0,00
4:15:00	98	15,13	0,00
4:16:00	99	15,13	0,00
4:17:00	99	15,14	0,00
4:18:00	99	15,14	0,00
4:19:00	99	15,14	0,00
4:20:00	99	15,15	0,00
4:21:00	99	15,15	0,00
4:22:00	98	15,16	0,00
4:23:00	99	15,16	0,00
4:24:00	99	15,15	0,00
4:25:00	98	15,16	0,00
4:26:00	98	15,16	0,00
4:27:00	98	15,16	0,00
4:28:00	98	15,16	0,00
4:29:00	99	15,17	0,00
4:30:00	98	15,16	0,00
4:31:00	99	15,16	0,00
4:32:00	99	15,16	0,00
4:33:00	99	15,16	0,00
4:34:00	99	15,17	0,00
4:35:00	99	15,17	0,00
4:36:00	99	15,17	0,00
4:37:00	99	15,17	0,00
4:38:00	98	15,18	0,00
4:39:00	98	15,17	0,00
4:40:00	98	15,18	0,00
4:41:00	99	15,18	0,00
4:42:00	99	15,18	0,00
4:43:00	99	15,18	0,00
4:44:00	99	15,18	0,00
4:45:00	98	15,18	0,00
4:46:00	99	15,16	0,00
4:47:00	99	15,17	0,00
4:48:00	99	15,18	0,00
4:49:00	99	15,18	0,00
4:50:00	99	15,18	0,00
4:51:00	99	15,18	0,00
4:52:00	99	15,18	0,00
4:53:00	99	15,18	0,00
4:54:00	99	15,18	0,00
4:55:00	98	15,19	0,00
4:56:00	99	15,18	0,00
4:57:00	98	15,19	0,00
4:58:00	99	15,19	0,00
4:59:00	98	15,19	0,00
5:00:00	99	15,20	0,00
5:01:00	98	15,20	0,00
5:02:00	99	15,19	0,00
5:03:00	99	15,19	0,00
5:04:00	99	15,19	0,00
5:05:00	99	15,19	0,00
5:06:00	99	15,19	0,00
5:07:00	99	15,19	0,00
5:08:00	99	15,19	0,00
5:09:00	99	15,19	0,00
5:10:00	99	15,20	0,00
5:11:00	99	15,20	0,00
5:12:00	99	15,20	0,00
5:13:00	99	15,20	0,00
5:14:00	98	15,21	0,00
5:15:00	99	15,21	0,00
5:16:00	99	15,21	0,00
5:17:00	98	15,21	0,00
5:18:00	99	15,21	0,00
5:19:00	99	15,20	0,00
5:20:00	99	15,20	0,00
5:21:00	99	15,20	0,00
5:22:00	99	15,20	0,00
5:23:00	99	15,21	0,00
5:24:00	99	15,21	0,00
5:25:00	99	15,21	0,00
5:26:00	99	15,21	0,00
5:27:00	99	15,21	0,00
5:28:00	99	15,21	0,00
5:29:00	99	15,21	0,00
5:30:00	99	15,21	0,00
5:31:00	99	15,21	0,00
5:32:00	98	15,22	0,00
5:33:00	99	15,22	0,00
5:34:00	99	15,23	0,00
5:35:00	99	15,21	0,00
5:36:00	99	15,21	0,00
5:37:00	99	15,22	0,00
5:38:00	99	15,21	0,00
5:39:00	99	15,22	0,00
5:40:00	99	15,22	0,00
5:41:00	99	15,22	0,00
5:42:00	99	15,22	0,00
5:43:00	99	15,22	0,00
5:44:00	98	15,23	0,00
5:45:00	98	15,22	0,00
5:46:00	99	15,23	0,00
5:47:00	98	15,23	0,00
5:48:00	99	15,23	0,00
5:49:00	99	15,23	0,00
5:50:00	99	15,24	0,00
5:51:00	99	15,23	0,00
5:52:00	99	15,24	0,00
5:53:00	99	15,23	0,00
5:54:00	98	15,24	0,00
5:55:00	98	15,24	0,00
5:56:00	99	15,24	0,00
5:57:00	99	15,24	0,00
5:58:00	98	15,24	0,00
5:59:00	99	15,24	0,00
6:00:00	99	15,24	0,00
6:01:00	99	15,24	0,00
6:02:00	99	15,24	0,00
6:03:00	99	15,24	0,00
6:04:00	99	15,24	0,00
6:05:00	98	15,24	0,00
6:06:00	99	15,25	0,00
6:07:00	99	15,25	0,00
6:08:00	99	15,25	0,00
6:09:00	99	15,25	0,00
6:10:00	98	15,25	0,00
6:11:00	99	15,25	0,00
6:12:00	99	15,25	0,00
6:13:00	99	15,26	0,00
6:14:00	99	15,26	0,00
6:15:00	99	15,26	0,00
6:16:00	98	15,26	0,00
6:17:00	99	15,26	0,00
6:18:00	99	15,26	0,00
6:19:00	99	15,26	0,00
6:20:00	99	15,26	0,00
6:21:00	99	15,27	0,00
6:22:00	98	15,27	0,00
6:23:00	99	15,27	0,00
6:24:00	99	15,27	0,00
6:25:00	99	15,28	0,00
6:26:00	99	15,28	0,00
6:27:00	98	15,28	0,00
6:28:00	99	15,28	0,00
6:29:00	98	15,28	0,00
6:30:00	99	15,28	0,00
6:31:00	99	15,28	0,00
6:32:00	99	15,28	0,00
6:33:00	99	15,28	0,00
6:34:00	99	15,28	0,00
6:35:00	99	15,28	0,00
6:36:00	99	15,29	0,00
6:37:00	99	15,29	0,00
6:38:00	98	15,29	0,00
6:39:00	98	15,29	0,00
6:40:00	99	15,29	0,00
6:41:00	98	15,30	0,00
6:42:00	99	15,29	0,00
6:43:00	99	15,29	0,00
6:44:00	99	15,29	0,00
6:45:00	99	15,30	0,00
6:46:00	99	15,29	0,00
6:47:00	99	15,30	0,00
6:48:00	99	15,30	0,00
6:49:00	99	15,29	0,00
6:50:00	99	15,30	0,00
6:51:00	98	15,30	0,00
6:52:00	99	15,30	0,00
6:53:00	99	15,30	0,00
6:54:00	99	15,29	0,00
6:55:00	98	15,30	0,00
6:56:00	99	15,30	0,00
6:57:00	99	15,30	0,00
6:58:00	98	15,30	0,00
6:59:00	98	15,30	0,00
7:00:00	99	15,30	0,00
7:01:00	98	15,30	0,00
7:02:00	98	15,30	0,00
7:03:00	99	15,30	0,00
7:04:00	98	15,30	0,00
7:05:00	98	15,30	0,00
7:06:00	99	15,30	0,00
7:07:00	99	15,30	0,00
7:08:00	98	15,30	0,00
7:09:00	98	15,30	0,00
7:10:00	99	15,28	0,00
7:11:00	98	15,28	0,00
7:12:00	98	15,28	0,00
7:13:00	99	15,28	0,00
7:14:00	98	15,27	0,00
7:15:00	99	15,27	0,00
7:16:00	98	15,26	0,00
7:17:00	98	15,26	0,00
7:18:00	99	15,25	0,00
7:19:00	99	15,24	0,00
7:20:00	99	15,23	0,00
7:21:00	99	15,22	0,00
7:22:00	99	15,21	0,00
7:23:00	99	15,20	0,00
7:24:00	99	15,18	0,00
7:25:00	99	15,17	0,00
7:26:00	99	15,16	0,00
7:27:00	99	15,14	0,00
7:28:00	99	15,13	0,00
7:29:00	99	15,11	0,00
7:30:00	99	15,09	0,00
7:31:00	99	15,07	0,00
7:32:00	99	15,04	0,00
7:33:00	99	15,02	0,00
7:34:00	99	14,99	0,00
7:35:00	99	14,96	0,00
7:36:00	98	14,93	0,00
7:37:00	99	14,91	0,00
7:38:00	99	14,87	0,00
7:39:00	99	14,83	0,02
7:40:00	99	14,80	0,03
7:41:00	99	14,76	0,05
7:42:00	98	14,72	0,07
7:43:00	99	14,68	0,09
7:44:00	99	14,64	0,11
7:45:00	99	14,59	0,13
7:46:00	99	14,55	0,15
7:47:00	99	14,47	0,20
7:48:00	99	14,43	0,22
7:49:00	99	14,38	0,25
7:50:00	98	14,33	0,28
7:51:00	99	14,29	0,30
7:52:00	99	14,23	0,33
7:53:00	98	14,18	0,36
7:54:00	99	14,14	0,38
7:55:00	99	14,08	0,42
7:56:00	99	14,04	0,45
7:57:00	99	13,98	0,49
7:58:00	99	13,93	0,52
7:59:00	99	13,89	0,55
8:00:00	99	13,83	0,59
8:01:00	99	13,78	0,62
8:02:00	99	13,73	0,66
8:03:00	98	13,68	0,69
8:04:00	99	13,64	0,72
8:05:00	98	13,59	0,76
8:06:00	98	13,55	0,79
8:07:00	98	13,51	0,82
8:08:00	98	13,47	0,86
8:09:00	99	13,43	0,89
8:10:00	99	13,39	0,92
8:11:00	98	13,36	0,95
8:12:00	98	13,32	0,98
8:13:00	98	13,28	1,01
8:14:00	99	13,21	1,07
8:15:00	99	13,16	1,12
8:16:00	99	13,13	1,15
8:17:00	98	13,08	1,19
8:18:00	99	13,05	1,22
8:19:00	99	13,01	1,26
8:20:00	99	12,96	1,30
8:21:00	99	12,93	1,34
8:22:00	99	12,89	1,38
8:23:00	98	12,86	1,41
8:24:00	99	12,82	1,46
8:25:00	99	12,79	1,49
8:26:00	99	12,75	1,53
8:27:00	99	12,71	1,57
8:28:00	98	12,68	1,60
8:29:00	99	12,64	1,65
8:30:00	99	12,60	1,69
8:31:00	99	12,57	1,73
8:32:00	99	12,54	1,76
8:33:00	99	12,52	1,80
8:34:00	98	12,48	1,83
8:35:00	99	12,46	1,86
8:36:00	99	12,43	1,90
8:37:00	99	12,40	1,94
8:38:00	99	12,38	1,96
8:39:00	98	12,34	2,01
8:40:00	99	12,33	2,03
8:41:00	99	12,30	2,07
8:42:00	98	12,27	2,10
8:43:00	98	12,25	2,13
8:44:00	99	12,22	2,17
8:45:00	99	12,20	2,21
8:46:00	99	12,18	2,24
8:47:00	98	12,15	2,27
8:48:00	98	12,13	2,31
8:49:00	98	12,10	2,34
8:50:00	98	12,08	2,38
8:51:00	98	12,06	2,41
8:52:00	98	12,04	2,44
8:53:00	99	11,98	2,52
8:54:00	98	11,96	2,56
8:55:00	98	11,95	2,58
8:56:00	98	11,91	2,63
8:57:00	99	11,89	2,67
8:58:00	98	11,87	2,70
8:59:00	98	11,85	2,74
9:00:00	99	11,82	2,78
9:01:00	98	11,80	2,81
9:02:00	98	11,78	2,85
9:03:00	99	11,76	2,89
9:04:00	99	11,73	2,93
9:05:00	99	11,71	2,97
9:06:00	99	11,69	3,01
9:07:00	99	11,67	3,05
9:08:00	99	11,65	3,07
9:09:00	99	11,63	3,11
9:10:00	99	11,61	3,16
9:11:00	98	11,59	3,18
9:12:00	98	11,57	3,23
9:13:00	99	11,55	3,25
9:14:00	98	11,53	3,30
9:15:00	98	11,51	3,34
9:16:00	98	11,49	3,37
9:17:00	99	11,48	3,40
9:18:00	99	11,46	3,44
9:19:00	99	11,44	3,47
9:20:00	99	11,43	3,50
9:21:00	99	11,40	3,55
9:22:00	98	11,39	3,58
9:23:00	99	11,38	3,61
9:24:00	99	11,36	3,64
9:25:00	98	11,34	3,67
9:26:00	98	11,32	3,72
9:27:00	98	11,31	3,75
9:28:00	99	11,29	3,78
9:29:00	98	11,28	3,82
9:30:00	98	11,26	3,85
9:31:00	98	11,25	3,88
9:32:00	98	11,21	3,96
9:33:00	98	11,19	4,00
9:34:00	98	11,17	4,05
9:35:00	99	11,16	4,07
9:36:00	98	11,14	4,12
9:37:00	99	11,13	4,15
9:38:00	98	11,11	4,19
9:39:00	99	11,10	4,22
9:40:00	98	11,08	4,26
9:41:00	98	11,06	4,31
9:42:00	98	11,04	4,35
9:43:00	98	11,03	4,39
9:44:00	98	11,02	4,42
9:45:00	99	11,00	4,46
9:46:00	99	10,98	4,50
9:47:00	99	10,96	4,55
9:48:00	99	10,95	4,59
9:49:00	98	10,93	4,63
9:50:00	99	10,92	4,67
9:51:00	99	10,90	4,71
9:52:00	98	10,89	4,75
9:53:00	99	10,87	4,79
9:54:00	99	10,86	4,83
9:55:00	98	10,84	4,87
9:56:00	98	10,80	4,99
9:57:00	99	10,78	5,03
9:58:00	98	10,77	5,07
9:59:00	98	10,74	5,14
10:00:00	99	10,73	5,18
10:01:00	99	10,71	5,22
10:02:00	99	10,69	5,29
10:03:00	98	10,68	5,33
10:04:00	98	10,66	5,38
10:05:00	98	10,64	5,44
10:06:00	99	10,62	5,51
10:07:00	98	10,60	5,56
10:08:00	99	10,59	5,60
10:09:00	98	10,56	5,67
10:10:00	99	10,55	5,72
10:11:00	99	10,53	5,79
10:12:00	98	10,51	5,84
10:13:00	98	10,49	5,91
10:14:00	98	10,47	5,96
10:15:00	99	10,45	6,04
10:16:00	98	10,44	6,09
10:17:00	98	10,42	6,14
10:18:00	99	10,41	6,19
10:19:00	98	10,39	6,24
10:20:00	98	10,37	6,32
10:21:00	98	10,35	6,39
10:22:00	98	10,33	6,45
10:23:00	98	10,32	6,50
10:24:00	98	10,29	6,58
10:25:00	98	10,28	6,64
10:26:00	98	10,27	6,69
10:27:00	98	10,24	6,77
10:28:00	99	10,23	6,83
10:29:00	98	10,20	6,91
10:30:00	99	10,19	6,97
10:31:00	98	10,17	7,03
10:32:00	99	10,16	7,09
10:33:00	98	10,14	7,18
10:34:00	99	10,12	7,23
10:35:00	98	10,11	7,29
10:36:00	99	10,08	7,38
10:37:00	99	10,06	7,48
10:38:00	98	10,04	7,57
10:39:00	98	10,02	7,63
10:40:00	98	10,01	7,70
10:41:00	98	9,99	7,76
10:42:00	98	9,97	7,86
10:43:00	99	9,96	7,92
10:44:00	98	9,94	7,99
10:45:00	99	9,93	8,05
10:46:00	99	9,91	8,12
10:47:00	98	9,90	8,19
10:48:00	98	9,88	8,25
10:49:00	99	9,87	8,32
10:50:00	98	9,85	8,39
10:51:00	99	9,84	8,46
10:52:00	98	9,82	8,53
10:53:00	98	9,81	8,60
10:54:00	99	9,79	8,67
10:55:00	98	9,78	8,75
10:56:00	99	9,76	8,82
10:57:00	99	9,75	8,85
10:58:00	98	9,74	8,93
10:59:00	98	9,72	9,00
11:00:00	98	9,72	9,04
11:01:00	98	9,70	9,12
11:02:00	99	9,69	9,15
11:03:00	98	9,68	9,23
11:04:00	98	9,67	9,27
11:05:00	98	9,66	9,34
11:06:00	99	9,65	9,38
11:07:00	99	9,63	9,46
11:08:00	99	9,63	9,50
11:09:00	98	9,62	9,54
11:10:00	99	9,60	9,62
11:11:00	99	9,60	9,66
11:12:00	99	9,59	9,70
11:13:00	99	9,58	9,74
11:14:00	99	9,57	9,78
11:15:00	99	9,56	9,86
11:16:00	99	9,55	9,90
11:17:00	99	9,54	9,95
11:18:00	99	9,54	9,99
11:19:00	99	9,53	10,03
11:20:00	99	9,52	10,11
11:21:00	98	9,51	10,15
11:22:00	98	9,50	10,20
11:23:00	99	9,49	10,24
11:24:00	99	9,48	10,28
11:25:00	99	9,47	10,37
11:26:00	99	9,47	10,37
11:27:00	98	9,46	10,41
11:28:00	99	9,45	10,46
11:29:00	99	9,45	10,50
11:30:00	99	9,44	10,54
11:31:00	98	9,43	10,59
11:32:00	99	9,43	10,63
11:33:00	98	9,42	10,68
11:34:00	98	9,41	10,72
11:35:00	98	9,40	10,77
11:36:00	99	9,40	10,77
11:37:00	99	9,39	10,81
11:38:00	98	9,39	10,86
11:39:00	98	9,38	10,90
11:40:00	98	9,37	10,95
11:41:00	98	9,37	10,95
11:42:00	98	9,36	10,99
11:43:00	99	9,36	11,04
11:44:00	98	9,35	11,09
11:45:00	99	9,35	11,09
11:46:00	98	9,34	11,13
11:47:00	99	9,34	11,18
11:48:00	98	9,34	11,18
11:49:00	98	9,33	11,23
11:50:00	98	9,32	11,27
11:51:00	99	9,32	11,27
11:52:00	99	9,31	11,32
11:53:00	98	9,30	11,37
11:54:00	99	9,30	11,37
11:55:00	98	9,30	11,42
11:56:00	99	9,29	11,47
11:57:00	98	9,29	11,47
11:58:00	99	9,29	11,47
11:59:00	99	9,28	11,51
12:00:00	99	9,28	11,51
12:01:00	99	9,27	11,61
12:02:00	99	9,27	11,61
12:03:00	98	9,26	11,66
12:04:00	98	9,25	11,71
12:05:00	98	9,25	11,71
12:06:00	98	9,24	11,76
12:07:00	99	9,24	11,76
12:08:00	98	9,24	11,81
12:09:00	99	9,24	11,81
12:10:00	99	9,23	11,86
12:11:00	98	9,23	11,86
12:12:00	99	9,22	11,91
12:13:00	98	9,22	11,91
12:14:00	98	9,22	11,91
12:15:00	99	9,21	11,96
12:16:00	98	9,21	12,01
12:17:00	99	9,21	12,01
12:18:00	98	9,20	12,06
12:19:00	99	9,20	12,06
12:20:00	98	9,20	12,06
12:21:00	99	9,19	12,11
12:22:00	99	9,19	12,11
12:23:00	99	9,18	12,16
12:24:00	98	9,18	12,16
12:25:00	98	9,18	12,21
12:26:00	98	9,18	12,21
12:27:00	98	9,18	12,21
12:28:00	98	9,17	12,26
12:29:00	99	9,17	12,26
12:30:00	99	9,16	12,32
12:31:00	99	9,16	12,32
12:32:00	99	9,16	12,32
12:33:00	99	9,15	12,37
12:34:00	99	9,15	12,37
12:35:00	99	9,15	12,42
12:36:00	99	9,15	12,37
12:37:00	98	9,15	12,42
12:38:00	99	9,15	12,42
12:39:00	99	9,14	12,47
12:40:00	98	9,14	12,47
12:41:00	99	9,14	12,47
12:42:00	99	9,13	12,53
12:43:00	99	9,13	12,53
12:44:00	99	9,13	12,58
12:45:00	99	9,13	12,58
12:46:00	98	9,12	12,63
12:47:00	98	9,12	12,63
12:48:00	99	9,12	12,63
12:49:00	98	9,11	12,69
12:50:00	99	9,11	12,69
12:51:00	98	9,11	12,69
12:52:00	99	9,10	12,74
12:53:00	99	9,10	12,74
12:54:00	99	9,10	12,74
12:55:00	98	9,10	12,74
12:56:00	98	9,09	12,80
12:57:00	99	9,09	12,80
12:58:00	99	9,09	12,80
12:59:00	98	9,09	12,85
13:00:00	99	9,09	12,85
13:01:00	98	9,09	12,85
13:02:00	98	9,08	12,90
13:03:00	99	9,08	12,90
13:04:00	98	9,08	12,90
13:05:00	99	9,08	12,90
13:06:00	98	9,07	12,96
13:07:00	98	9,07	12,96
13:08:00	99	9,07	12,96
13:09:00	99	9,06	13,01
13:10:00	98	9,06	13,01
13:11:00	98	9,06	13,01
13:12:00	98	9,06	13,07
13:13:00	99	9,06	13,07
13:14:00	98	9,06	13,07
13:15:00	99	9,06	13,07
13:16:00	99	9,06	13,07
13:17:00	99	9,05	13,13
13:18:00	98	9,05	13,13
13:19:00	99	9,05	13,13
13:20:00	99	9,05	13,13
13:21:00	98	9,04	13,18
13:22:00	99	9,04	13,18
13:23:00	99	9,04	13,18
13:24:00	99	9,04	13,18
13:25:00	98	9,04	13,18
13:26:00	99	9,04	13,24
13:27:00	99	9,04	13,24
13:28:00	98	9,03	13,29
13:29:00	98	9,03	13,29
13:30:00	98	9,03	13,29
13:31:00	98	9,03	13,29
13:32:00	99	9,02	13,35
13:33:00	99	9,02	13,35
13:34:00	99	9,02	13,35
13:35:00	98	9,02	13,35
13:36:00	99	9,01	13,41
13:37:00	98	9,01	13,41
13:38:00	98	9,01	13,41
13:39:00	98	9,01	13,41
13:40:00	99	9,01	13,41
13:41:00	99	9,00	13,47
13:42:00	99	9,00	13,47
13:43:00	98	9,00	13,47
13:44:00	98	9,00	13,47
13:45:00	98	9,00	13,47
13:46:00	99	9,00	13,52
13:47:00	99	9,00	13,52
13:48:00	98	9,00	13,52
13:49:00	98	9,00	13,52
13:50:00	99	8,99	13,58
13:51:00	98	8,99	13,58
13:52:00	99	8,99	13,58
13:53:00	98	8,99	13,58
13:54:00	98	8,99	13,58
13:55:00	98	8,99	13,58
13:56:00	99	8,98	13,64
13:57:00	98	8,98	13,64
13:58:00	99	8,98	13,64
13:59:00	99	8,98	13,64
14:00:00	98	8,98	13,64
14:01:00	99	8,98	13,64
14:02:00	99	8,97	13,70
14:03:00	99	8,97	13,70
14:04:00	99	8,97	13,70
14:05:00	99	8,97	13,70
14:06:00	99	8,97	13,70
14:07:00	99	8,97	13,76
14:08:00	99	8,97	13,70
14:09:00	99	8,97	13,76
14:10:00	99	8,96	13,81
14:11:00	98	8,96	13,81
14:12:00	99	8,96	13,81
14:13:00	98	8,96	13,81
14:14:00	98	8,96	13,81
14:15:00	99	8,96	13,81
14:16:00	98	8,96	13,81
14:17:00	99	8,95	13,87
14:18:00	99	8,95	13,87
14:19:00	99	8,95	13,87
14:20:00	99	8,95	13,87
14:21:00	99	8,95	13,87
14:22:00	98	8,95	13,87
14:23:00	99	8,95	13,93
14:24:00	99	8,95	13,93
14:25:00	99	8,95	13,93
14:26:00	99	8,95	13,93
14:27:00	99	8,95	13,93
14:28:00	99	8,95	13,93
14:29:00	98	8,94	13,99
14:30:00	99	8,94	13,99
14:31:00	98	8,94	13,99
14:32:00	99	8,94	13,99
14:33:00	98	8,94	13,99
14:34:00	99	8,94	13,99
14:35:00	98	8,94	13,99
14:36:00	98	8,93	14,05
14:37:00	98	8,94	13,99
14:38:00	98	8,93	14,05
14:39:00	99	8,93	14,05
14:40:00	99	8,93	14,05
14:41:00	99	8,93	14,05
14:42:00	98	8,92	14,11
14:43:00	98	8,93	14,05
14:44:00	99	8,92	14,11
14:45:00	99	8,92	14,11
14:46:00	99	8,92	14,11
14:47:00	99	8,92	14,11
14:48:00	98	8,92	14,11
14:49:00	99	8,92	14,11
14:50:00	99	8,92	14,11
14:51:00	99	8,92	14,11
14:52:00	99	8,91	14,17
14:53:00	99	8,91	14,17
14:54:00	98	8,91	14,17
14:55:00	99	8,91	14,23
14:56:00	99	8,91	14,23
14:57:00	98	8,91	14,23
14:58:00	98	8,91	14,23
14:59:00	99	8,91	14,23
15:00:00	99	8,91	14,23
15:01:00	99	8,91	14,23
15:02:00	98	8,91	14,23
15:03:00	99	8,91	14,23
15:04:00	99	8,90	14,30
15:05:00	99	8,90	14,30
15:06:00	98	8,90	14,30
15:07:00	99	8,90	14,30
15:08:00	99	8,90	14,30
15:09:00	98	8,90	14,30
15:10:00	99	8,90	14,30
15:11:00	99	8,89	14,36
15:12:00	99	8,89	14,36
15:13:00	99	8,89	14,36
15:14:00	98	8,89	14,36
15:15:00	98	8,89	14,36
15:16:00	99	8,89	14,36
15:17:00	98	8,89	14,36
15:18:00	98	8,89	14,36
15:19:00	98	8,89	14,36
15:20:00	99	8,88	14,42
15:21:00	98	8,88	14,42
15:22:00	99	8,88	14,42
15:23:00	99	8,88	14,42
15:24:00	98	8,88	14,42
15:25:00	99	8,88	14,42
15:26:00	99	8,88	14,42
15:27:00	99	8,88	14,42
15:28:00	98	8,88	14,42
15:29:00	99	8,88	14,42
15:30:00	99	8,88	14,48
15:31:00	98	8,88	14,48
15:32:00	99	8,88	14,48
15:33:00	99	8,88	14,48
15:34:00	99	8,88	14,48
15:35:00	98	8,88	14,48
15:36:00	98	8,87	14,54
15:37:00	99	8,87	14,54
15:38:00	99	8,87	14,54
15:39:00	98	8,87	14,54
15:40:00	98	8,87	14,54
15:41:00	98	8,87	14,54
15:42:00	98	8,87	14,54
15:43:00	99	8,87	14,54
15:44:00	99	8,87	14,54
15:45:00	99	8,86	14,61
15:46:00	99	8,86	14,61
15:47:00	98	8,86	14,61
15:48:00	98	8,87	14,54
15:49:00	99	8,86	14,61
15:50:00	98	8,86	14,61
15:51:00	98	8,86	14,61
15:52:00	99	8,86	14,61
15:53:00	99	8,86	14,61
15:54:00	99	8,86	14,61
15:55:00	99	8,86	14,61
15:56:00	99	8,86	14,61
15:57:00	99	8,86	14,61
15:58:00	99	8,86	14,61
15:59:00	99	8,86	14,67
16:00:00	99	8,86	14,67
16:01:00	99	8,86	14,67
16:02:00	98	8,86	14,67
16:03:00	99	8,86	14,67
16:04:00	98	8,86	14,67
16:05:00	98	8,86	14,67
16:06:00	99	8,85	14,73
16:07:00	99	8,85	14,73
16:08:00	98	8,86	14,67
16:09:00	99	8,85	14,73
16:10:00	99	8,85	14,73
16:11:00	99	8,85	14,73
16:12:00	99	8,85	14,73
16:13:00	99	8,85	14,73
16:14:00	98	8,85	14,73
16:15:00	99	8,85	14,73
16:16:00	98	8,85	14,73
16:17:00	99	8,85	14,73
16:18:00	99	8,85	14,73
16:19:00	99	8,85	14,73
16:20:00	99	8,84	14,80
16:21:00	99	8,84	14,80
16:22:00	99	8,84	14,80
16:23:00	99	8,84	14,80
16:24:00	98	8,84	14,80
16:25:00	99	8,84	14,80
16:26:00	99	8,84	14,80
16:27:00	99	8,84	14,80
16:28:00	99	8,84	14,80
16:29:00	99	8,84	14,80
16:30:00	99	8,84	14,80
16:31:00	99	8,83	14,86
16:32:00	98	8,83	14,86
16:33:00	99	8,83	14,86
16:34:00	99	8,83	14,86
16:35:00	99	8,83	14,86
16:36:00	99	8,83	14,86
16:37:00	99	8,83	14,86
16:38:00	99	8,83	14,86
16:39:00	98	8,83	14,86
16:40:00	99	8,83	14,86
16:41:00	99	8,83	14,86
16:42:00	99	8,82	14,92
16:43:00	99	8,82	14,92
16:44:00	99	8,82	14,92
16:45:00	99	8,82	14,92
16:46:00	98	8,82	14,92
16:47:00	99	8,82	14,92
16:48:00	99	8,82	14,92
16:49:00	99	8,82	14,92
16:50:00	98	8,82	14,99
16:51:00	99	8,82	14,99
16:52:00	99	8,82	14,99
16:53:00	98	8,82	14,99
16:54:00	99	8,82	14,99
16:55:00	99	8,82	14,99
16:56:00	98	8,82	14,99
16:57:00	98	8,82	14,99
16:58:00	99	8,82	14,99
16:59:00	99	8,82	14,99
17:00:00	99	8,82	14,99
17:01:00	98	8,82	14,99
17:02:00	99	8,82	14,99
17:03:00	98	8,81	15,05
17:04:00	99	8,82	14,99
17:05:00	99	8,81	15,05
17:06:00	99	8,81	15,05
17:07:00	99	8,81	15,05
17:08:00	99	8,81	15,05
17:09:00	99	8,81	15,05
17:10:00	99	8,81	15,05
17:11:00	99	8,81	15,05
17:12:00	99	8,81	15,05
17:13:00	98	8,81	15,05
17:14:00	99	8,81	15,05
17:15:00	98	8,81	15,05
17:16:00	99	8,81	15,05
17:17:00	99	8,81	15,05
17:18:00	99	8,81	15,05
17:19:00	98	8,81	15,05
17:20:00	99	8,81	15,05
17:21:00	98	8,81	15,05
17:22:00	99	8,81	15,05
17:23:00	99	8,81	15,05
17:24:00	99	8,80	15,12
17:25:00	98	8,81	15,05
17:26:00	99	8,80	15,12
17:27:00	99	8,80	15,12
17:28:00	99	8,80	15,12
17:29:00	99	8,80	15,12
17:30:00	98	8,80	15,12
17:31:00	99	8,80	15,12
17:32:00	99	8,80	15,12
17:33:00	99	8,79	15,18
17:34:00	99	8,80	15,12
17:35:00	98	8,79	15,18
17:36:00	98	8,79	15,18
17:37:00	98	8,79	15,18
17:38:00	99	8,79	15,18
17:39:00	98	8,79	15,18
17:40:00	99	8,79	15,18
17:41:00	99	8,79	15,18
17:42:00	99	8,79	15,18
17:43:00	98	8,79	15,18
17:44:00	99	8,79	15,18
17:45:00	99	8,79	15,18
17:46:00	98	8,79	15,18
17:47:00	99	8,79	15,25
17:48:00	99	8,79	15,25
17:49:00	98	8,79	15,25
17:50:00	98	8,79	15,25
17:51:00	98	8,79	15,25
17:52:00	99	8,79	15,25
17:53:00	98	8,79	15,25
17:54:00	99	8,79	15,18
17:55:00	99	8,79	15,25
17:56:00	99	8,79	15,25
17:57:00	99	8,79	15,25
17:58:00	99	8,79	15,25
17:59:00	98	8,79	15,25
18:00:00	98	8,79	15,25
18:01:00	99	8,79	15,25
18:02:00	99	8,79	15,25
18:03:00	99	8,79	15,25
18:04:00	98	8,79	15,25
18:05:00	99	8,79	15,25
18:06:00	98	8,79	15,25
18:07:00	98	8,79	15,25
18:08:00	99	8,78	15,31
18:09:00	99	8,78	15,31
18:10:00	99	8,79	15,25
18:11:00	99	8,78	15,31
18:12:00	99	8,78	15,31
18:13:00	99	8,78	15,31
18:14:00	99	8,78	15,31
18:15:00	99	8,78	15,31
18:16:00	99	8,78	15,31
18:17:00	99	8,78	15,31
18:18:00	99	8,77	15,38
18:19:00	99	8,78	15,31
18:20:00	99	8,78	15,31
18:21:00	98	8,78	15,31
18:22:00	99	8,78	15,31
18:23:00	98	8,77	15,38
18:24:00	98	8,78	15,31
18:25:00	99	8,77	15,38
18:26:00	99	8,78	15,31
18:27:00	98	8,77	15,38
18:28:00	99	8,77	15,38
18:29:00	99	8,77	15,38
18:30:00	98	8,77	15,38
18:31:00	99	8,77	15,38
18:32:00	98	8,77	15,38
18:33:00	98	8,77	15,38
18:34:00	98	8,77	15,38
18:35:00	98	8,77	15,38
18:36:00	99	8,77	15,38
18:37:00	99	8,77	15,38
18:38:00	98	8,77	15,38
18:39:00	99	8,77	15,38
18:40:00	99	8,77	15,38
18:41:00	99	8,77	15,45
18:42:00	99	8,77	15,38
18:43:00	99	8,77	15,38
18:44:00	99	8,77	15,45
18:45:00	98	8,77	15,45
18:46:00	98	8,77	15,45
18:47:00	99	8,77	15,45
18:48:00	99	8,77	15,45
18:49:00	99	8,77	15,45
18:50:00	99	8,77	15,45
18:51:00	99	8,77	15,45
18:52:00	99	8,77	15,45
18:53:00	99	8,77	15,45
18:54:00	98	8,77	15,45
18:55:00	99	8,77	15,45
18:56:00	99	8,77	15,45
18:57:00	99	8,77	15,45
18:58:00	99	8,77	15,45
18:59:00	98	8,77	15,45
19:00:00	98	8,76	15,51
19:01:00	99	8,76	15,51
19:02:00	99	8,76	15,51
19:03:00	99	8,76	15,51
19:04:00	99	8,76	15,51
19:05:00	99	8,76	15,51
19:06:00	99	8,76	15,51
19:07:00	98	8,76	15,51
19:08:00	99	8,76	15,51
19:09:00	98	8,76	15,51
19:10:00	99	8,76	15,51
19:11:00	98	8,76	15,51
19:12:00	99	8,76	15,51
19:13:00	99	8,76	15,51
19:14:00	99	8,76	15,51
19:15:00	98	8,76	15,51
19:16:00	99	8,76	15,51
19:17:00	99	8,76	15,51
19:18:00	99	8,76	15,51
19:19:00	99	8,75	15,58
19:20:00	98	8,76	15,51
19:21:00	99	8,76	15,51
19:22:00	99	8,75	15,58
19:23:00	98	8,75	15,58
19:24:00	99	8,75	15,58
19:25:00	98	8,75	15,58
19:26:00	99	8,76	15,51
19:27:00	99	8,75	15,58
19:28:00	99	8,75	15,58
19:29:00	98	8,75	15,58
19:30:00	99	8,75	15,58
19:31:00	99	8,75	15,58
19:32:00	98	8,75	15,58
19:33:00	99	8,75	15,58
19:34:00	99	8,75	15,58
19:35:00	99	8,75	15,58
19:36:00	99	8,75	15,58
19:37:00	98	8,75	15,58
19:38:00	98	8,75	15,58
19:39:00	99	8,75	15,58
19:40:00	99	8,75	15,58
19:41:00	99	8,75	15,58
19:42:00	99	8,75	15,58
19:43:00	99	8,75	15,58
19:44:00	99	8,75	15,58
19:45:00	98	8,74	15,65
19:46:00	99	8,74	15,65
19:47:00	98	8,74	15,65
19:48:00	98	8,74	15,65
19:49:00	99	8,74	15,65
19:50:00	99	8,74	15,65
19:51:00	99	8,74	15,65
19:52:00	99	8,74	15,65
19:53:00	99	8,74	15,65
19:54:00	99	8,74	15,65
19:55:00	98	8,74	15,65
19:56:00	98	8,74	15,65
19:57:00	98	8,74	15,65
19:58:00	99	8,74	15,65
19:59:00	98	8,74	15,65
20:00:00	99	8,74	15,65
20:01:00	98	8,74	15,65
20:02:00	99	8,74	15,65
20:03:00	99	8,74	15,65
20:04:00	99	8,74	15,65
20:05:00	98	8,73	15,72
20:06:00	99	8,74	15,65
20:07:00	99	8,74	15,65
20:08:00	99	8,74	15,65
20:09:00	99	8,74	15,65
20:10:00	99	8,74	15,65
20:11:00	99	8,73	15,72
20:12:00	99	8,74	15,65
20:13:00	99	8,73	15,72
20:14:00	99	8,73	15,72
20:15:00	99	8,73	15,72
20:16:00	99	8,73	15,72
20:17:00	98	8,73	15,72
20:18:00	99	8,73	15,72
20:19:00	99	8,73	15,72
20:20:00	99	8,73	15,72
20:21:00	99	8,73	15,72
20:22:00	99	8,73	15,72
20:23:00	99	8,73	15,72
20:24:00	98	8,73	15,72
20:25:00	98	8,73	15,72
20:26:00	99	8,73	15,72
20:27:00	99	8,73	15,72
20:28:00	99	8,73	15,72
20:29:00	98	8,73	15,72
20:30:00	98	8,73	15,79
20:31:00	99	8,73	15,79
20:32:00	98	8,73	15,79
20:33:00	99	8,73	15,72
20:34:00	99	8,73	15,79
20:35:00	99	8,73	15,79
20:36:00	98	8,73	15,79
20:37:00	99	8,73	15,79
20:38:00	98	8,73	15,79
20:39:00	99	8,73	15,79
20:40:00	98	8,73	15,79
20:41:00	99	8,73	15,79
20:42:00	99	8,73	15,79
20:43:00	99	8,73	15,79
20:44:00	98	8,73	15,79
20:45:00	98	8,73	15,79
20:46:00	98	8,73	15,79
20:47:00	98	8,73	15,79
20:48:00	98	8,73	15,79
20:49:00	98	8,73	15,79
20:50:00	98	8,73	15,79
20:51:00	98	8,73	15,79
20:52:00	99	8,73	15,79
20:53:00	99	8,73	15,79
20:54:00	99	8,72	15,85
20:55:00	99	8,73	15,79
20:56:00	99	8,73	15,79
20:57:00	99	8,72	15,85
20:58:00	98	8,73	15,79
20:59:00	99	8,72	15,85
21:00:00	98	8,72	15,85
21:01:00	99	8,73	15,79
21:02:00	99	8,72	15,85
21:03:00	99	8,72	15,85
21:04:00	98	8,72	15,85
21:05:00	98	8,72	15,85
21:06:00	98	8,72	15,85
21:07:00	99	8,72	15,85
21:08:00	99	8,72	15,85
21:09:00	99	8,72	15,85
21:10:00	99	8,72	15,85
21:11:00	99	8,72	15,85
21:12:00	99	8,72	15,85
21:13:00	99	8,72	15,85
21:14:00	98	8,72	15,85
21:15:00	98	8,71	15,92
21:16:00	98	8,72	15,85
21:17:00	99	8,72	15,85
21:18:00	98	8,72	15,85
21:19:00	99	8,71	15,92
21:20:00	99	8,72	15,85
21:21:00	99	8,72	15,85
21:22:00	99	8,72	15,85
21:23:00	98	8,71	15,92
21:24:00	99	8,71	15,92
21:25:00	98	8,71	15,92
21:26:00	98	8,71	15,92
21:27:00	98	8,71	15,92
21:28:00	99	8,71	15,92
21:29:00	98	8,71	15,92
21:30:00	99	8,71	15,92
21:31:00	99	8,71	15,92
21:32:00	99	8,71	15,92
21:33:00	99	8,71	15,92
21:34:00	99	8,71	15,92
21:35:00	98	8,71	15,92
21:36:00	99	8,71	15,92
21:37:00	98	8,71	15,92
21:38:00	99	8,71	15,92
21:39:00	98	8,71	15,92
21:40:00	99	8,71	15,92
21:41:00	99	8,71	15,92
21:42:00	99	8,71	15,92
21:43:00	99	8,71	15,92
21:44:00	98	8,71	15,92
21:45:00	99	8,71	15,92
21:46:00	99	8,71	15,92
21:47:00	99	8,71	15,92
21:48:00	99	8,71	15,92
21:49:00	99	8,71	15,92
21:50:00	99	8,71	15,92
21:51:00	98	8,71	15,92
21:52:00	99	8,71	15,92
21:53:00	99	8,70	15,99
21:54:00	99	8,71	15,92
21:55:00	99	8,71	15,92
21:56:00	99	8,70	15,99
21:57:00	99	8,70	15,99
21:58:00	98	8,70	15,99
21:59:00	98	8,70	15,99
22:00:00	98	8,70	15,99
22:01:00	99	8,70	15,99
22:02:00	99	8,70	15,99
22:03:00	99	8,70	15,99
22:04:00	99	8,70	15,99
22:05:00	99	8,70	15,99
22:06:00	98	8,70	15,99
22:07:00	98	8,70	16,06
22:08:00	99	8,70	15,99
22:09:00	99	8,70	15,99
22:10:00	99	8,70	15,99
22:11:00	98	8,70	15,99
22:12:00	99	8,70	15,99
22:13:00	99	8,70	15,99
22:14:00	99	8,70	15,99
22:15:00	99	8,70	15,99
22:16:00	99	8,70	15,99
22:17:00	98	8,70	15,99
22:18:00	98	8,70	15,99
22:19:00	98	8,70	16,06
22:20:00	99	8,70	16,06
22:21:00	99	8,70	15,99
22:22:00	99	8,70	15,99
22:23:00	98	8,70	16,06
22:24:00	99	8,70	16,06
22:25:00	99	8,70	16,06
22:26:00	99	8,70	16,06
22:27:00	99	8,70	16,06
22:28:00	98	8,70	15,99
22:29:00	99	8,70	16,06
22:30:00	98	8,70	16,06
22:31:00	99	8,70	16,06
22:32:00	98	8,70	16,06
22:33:00	99	8,70	16,06
22:34:00	99	8,70	16,06
22:35:00	99	8,70	16,06
22:36:00	99	8,70	16,06
22:37:00	99	8,70	16,06
22:38:00	99	8,70	16,06
22:39:00	99	8,70	16,06
22:40:00	99	8,70	16,06
22:41:00	98	8,70	16,06
22:42:00	99	8,70	16,06
22:43:00	99	8,70	16,06
22:44:00	99	8,69	16,13
22:45:00	99	8,70	16,06
22:46:00	99	8,70	16,06
22:47:00	99	8,69	16,13
22:48:00	99	8,69	16,13
22:49:00	99	8,70	16,06
22:50:00	99	8,69	16,13
22:51:00	99	8,69	16,13
22:52:00	99	8,69	16,13
22:53:00	99	8,69	16,13
22:54:00	99	8,69	16,13
22:55:00	99	8,69	16,13
22:56:00	98	8,69	16,13
22:57:00	99	8,69	16,13
22:58:00	99	8,69	16,13
22:59:00	99	8,69	16,13
23:00:00	99	8,69	16,13
23:01:00	98	8,69	16,13
23:02:00	99	8,69	16,13
23:03:00	99	8,69	16,13
23:04:00	99	8,69	16,13
23:05:00	99	8,69	16,13
23:06:00	98	8,69	16,13
23:07:00	98	8,69	16,13
23:08:00	99	8,69	16,13
23:09:00	99	8,69	16,13
23:10:00	98	8,69	16,13
23:11:00	99	8,69	16,13
23:12:00	99	8,69	16,13
23:13:00	99	8,69	16,13
23:14:00	99	8,69	16,13
23:15:00	99	8,69	16,13
23:16:00	99	8,69	16,13
23:17:00	99	8,69	16,13
23:18:00	98	8,69	16,13
23:19:00	99	8,69	16,13
23:20:00	99	8,69	16,13
23:21:00	99	8,69	16,13
23:22:00	99	8,69	16,13
23:23:00	99	8,69	16,13
23:24:00	99	8,69	16,13
23:25:00	99	8,69	16,13
23:26:00	99	8,69	16,13
23:27:00	99	8,68	16,20
23:28:00	98	8,68	16,20
23:29:00	99	8,68	16,20
23:30:00	99	8,68	16,20
23:31:00	99	8,68	16,20
23:32:00	98	8,68	16,20
23:33:00	98	8,68	16,20
23:34:00	99	8,68	16,20
23:35:00	99	8,68	16,20
23:36:00	99	8,68	16,20
23:37:00	99	8,68	16,20
23:38:00	99	8,68	16,20
23:39:00	99	8,68	16,20
23:40:00	98	8,68	16,20
23:41:00	98	8,68	16,20
23:42:00	99	8,68	16,20
23:43:00	98	8,68	16,20
23:44:00	99	8,68	16,20
23:45:00	98	8,68	16,20
23:46:00	99	8,68	16,20
23:47:00	98	8,68	16,20
23:48:00	98	8,68	16,20
23:49:00	99	8,68	16,20
23:50:00	99	8,68	16,20
23:51:00	99	8,68	16,20
23:52:00	99	8,68	16,20
23:53:00	98	8,68	16,20
23:54:00	98	8,68	16,20
23:55:00	99	8,68	16,20
23:56:00	98	8,68	16,20
23:57:00	98	8,67	16,27
23:58:00	99	8,68	16,20
23:59:00	99	8,68	16,20
24:00:00	99	8,68	16,20
24:01:00	99	8,68	16,20
24:02:00	99	8,67	16,27
24:03:00	98	8,68	16,20
24:04:00	99	8,67	16,27
24:05:00	99	8,68	16,20
24:06:00	99	8,68	16,20
24:07:00	99	8,67	16,27
24:08:00	99	8,67	16,27
24:09:00	99	8,68	16,20
24:10:00	99	8,67	16,27
24:11:00	99	8,67	16,27
24:12:00	99	8,67	16,27
24:13:00	99	8,67	16,27
24:14:00	99	8,67	16,27
24:15:00	99	8,67	16,27
24:16:00	98	8,67	16,27
24:17:00	98	8,67	16,27
24:18:00	99	8,67	16,27
24:19:00	98	8,67	16,27
24:20:00	99	8,67	16,27
24:21:00	99	8,67	16,27
24:22:00	99	8,67	16,27
24:23:00	99	8,67	16,27
24:24:00	99	8,67	16,27
24:25:00	99	8,67	16,27
24:26:00	98	8,67	16,27
24:27:00	98	8,67	16,27
24:28:00	99	8,67	16,27
24:29:00	98	8,67	16,34
24:30:00	98	8,67	16,27
24:31:00	99	8,67	16,27
24:32:00	99	8,67	16,34
24:33:00	99	8,67	16,34
24:34:00	99	8,67	16,34
24:35:00	98	8,67	16,27
24:36:00	98	8,67	16,34
24:37:00	99	8,67	16,34
24:38:00	98	8,67	16,34
24:39:00	99	8,67	16,34
24:40:00	98	8,67	16,34
24:41:00	99	8,67	16,34
24:42:00	99	8,67	16,34
24:43:00	98	8,67	16,34
24:44:00	99	8,67	16,34
24:45:00	99	8,67	16,34
24:46:00	99	8,67	16,34
24:47:00	99	8,67	16,34
24:48:00	99	8,67	16,34
24:49:00	99	8,67	16,34
24:50:00	99	8,67	16,34
24:51:00	99	8,67	16,34
24:52:00	99	8,67	16,34
24:53:00	98	8,67	16,34
24:54:00	99	8,67	16,34
24:55:00	99	8,67	16,34
24:56:00	98	8,67	16,34
24:57:00	99	8,67	16,34
24:58:00	98	8,67	16,34
24:59:00	99	8,67	16,34
25:00:00	98	8,67	16,34
25:01:00	99	8,67	16,34
25:02:00	99	8,66	16,41
25:03:00	99	8,67	16,34
25:04:00	98	8,67	16,34
25:05:00	98	8,67	16,34
25:06:00	99	8,66	16,41
25:07:00	99	8,66	16,41
25:08:00	99	8,66	16,41
25:09:00	99	8,66	16,41
25:10:00	99	8,66	16,41
25:11:00	99	8,66	16,41
25:12:00	99	8,66	16,41
25:13:00	98	8,66	16,41
25:14:00	99	8,66	16,41
25:15:00	99	8,66	16,41
25:16:00	99	8,66	16,41
25:17:00	99	8,66	16,41
25:18:00	99	8,66	16,41
25:19:00	98	8,66	16,41
25:20:00	98	8,66	16,41
25:21:00	99	8,66	16,41
25:22:00	98	8,66	16,41
25:23:00	99	8,66	16,41
25:24:00	99	8,66	16,41
25:25:00	99	8,66	16,41
25:26:00	99	8,66	16,41
25:27:00	99	8,66	16,41
25:28:00	99	8,66	16,41
25:29:00	99	8,66	16,41
25:30:00	98	8,66	16,41
25:31:00	98	8,66	16,41
25:32:00	99	8,66	16,41
25:33:00	99	8,66	16,41
25:34:00	99	8,66	16,41
25:35:00	99	8,66	16,41
25:36:00	99	8,66	16,41
25:37:00	98	8,66	16,41
25:38:00	99	8,66	16,41
25:39:00	99	8,66	16,41
25:40:00	99	8,66	16,41
25:41:00	99	8,66	16,41
25:42:00	99	8,66	16,41
25:43:00	99	8,66	16,41
25:44:00	99	8,66	16,41
25:45:00	99	8,66	16,41
25:46:00	99	8,66	16,41
25:47:00	98	8,66	16,41
25:48:00	99	8,65	16,49
25:49:00	98	8,65	16,49
25:50:00	99	8,65	16,49
25:51:00	99	8,65	16,49
25:52:00	98	8,65	16,49
25:53:00	99	8,65	16,49
25:54:00	98	8,65	16,49
25:55:00	98	8,65	16,49
25:56:00	99	8,65	16,49
25:57:00	99	8,65	16,49
25:58:00	99	8,65	16,49
25:59:00	98	8,65	16,49
26:00:00	98	8,65	16,49
26:01:00	98	8,65	16,49
26:02:00	99	8,65	16,49
26:03:00	99	8,65	16,49
26:04:00	98	8,65	16,49
26:05:00	98	8,65	16,49
26:06:00	98	8,65	16,49
26:07:00	98	8,65	16,49
26:08:00	99	8,65	16,49
26:09:00	98	8,65	16,49
26:10:00	99	8,65	16,49
26:11:00	99	8,65	16,49
26:12:00	98	8,65	16,49
26:13:00	99	8,65	16,49
26:14:00	99	8,65	16,49
26:15:00	99	8,65	16,49
26:16:00	99	8,65	16,49
26:17:00	99	8,65	16,49
26:18:00	98	8,65	16,49
26:19:00	99	8,65	16,49
26:20:00	99	8,65	16,49
26:21:00	98	8,65	16,49
26:22:00	99	8,65	16,49
26:23:00	99	8,65	16,49
26:24:00	98	8,65	16,49
26:25:00	99	8,65	16,49
26:26:00	99	8,65	16,49
26:27:00	99	8,65	16,49
26:28:00	99	8,65	16,49
26:29:00	98	8,65	16,49
26:30:00	99	8,65	16,49
26:31:00	99	8,65	16,49
26:32:00	99	8,65	16,49
26:33:00	99	8,64	16,56
26:34:00	99	8,64	16,56
26:35:00	99	8,64	16,56
26:36:00	99	8,64	16,56
26:37:00	98	8,64	16,56
26:38:00	98	8,64	16,56
26:39:00	99	8,64	16,56
26:40:00	99	8,64	16,56
26:41:00	99	8,64	16,56
26:42:00	98	8,64	16,56
26:43:00	98	8,64	16,56
26:44:00	98	8,64	16,56
26:45:00	99	8,64	16,56
26:46:00	99	8,63	16,70
26:47:00	98	8,64	16,56
26:48:00	99	8,64	16,56
26:49:00	98	8,64	16,56
26:50:00	99	8,64	16,56
26:51:00	99	8,64	16,56
26:52:00	99	8,64	16,56
26:53:00	98	8,64	16,56
26:54:00	98	8,64	16,56
26:55:00	98	8,64	16,56
26:56:00	98	8,64	16,56
26:57:00	99	8,64	16,56
26:58:00	99	8,64	16,56
26:59:00	99	8,64	16,56
27:00:00	99	8,64	16,56
27:01:00	99	8,64	16,56
27:02:00	98	8,64	16,56
27:03:00	99	8,64	16,56
27:04:00	98	8,64	16,56
27:05:00	99	8,64	16,56
27:06:00	99	8,64	16,56
27:07:00	98	8,64	16,56
27:08:00	99	8,64	16,56
27:09:00	99	8,64	16,63
27:10:00	98	8,64	16,56
27:11:00	99	8,64	16,56
27:12:00	99	8,64	16,56
27:13:00	98	8,64	16,56
27:14:00	99	8,64	16,56
27:15:00	99	8,64	16,56
27:16:00	99	8,64	16,56
27:17:00	99	8,64	16,56
27:18:00	99	8,64	16,56
27:19:00	99	8,64	16,63
27:20:00	99	8,64	16,63
27:21:00	99	8,64	16,63
27:22:00	98	8,64	16,63
27:23:00	99	8,64	16,63
27:24:00	98	8,64	16,63
27:25:00	99	8,64	16,63
27:26:00	98	8,64	16,63
27:27:00	99	8,64	16,63
27:28:00	99	8,64	16,63
27:29:00	98	8,64	16,63
27:30:00	99	8,64	16,63
27:31:00	98	8,64	16,63
27:32:00	99	8,64	16,63
27:33:00	99	8,64	16,63
27:34:00	99	8,64	16,63
27:35:00	98	8,64	16,63
27:36:00	99	8,64	16,63
27:37:00	99	8,64	16,63
27:38:00	98	8,64	16,63
27:39:00	98	8,64	16,63
27:40:00	99	8,64	16,63
27:41:00	99	8,64	16,63
27:42:00	99	8,64	16,63
27:43:00	99	8,64	16,63
27:44:00	98	8,64	16,63
27:45:00	99	8,64	16,63
27:46:00	99	8,64	16,63
27:47:00	99	8,64	16,63
27:48:00	99	8,64	16,63
27:49:00	99	8,64	16,63
27:50:00	99	8,64	16,63
27:51:00	98	8,64	16,63
27:52:00	99	8,64	16,63
27:53:00	99	8,64	16,63
27:54:00	99	8,64	16,63
27:55:00	99	8,64	16,63
27:56:00	99	8,63	16,70
27:57:00	98	8,64	16,63
27:58:00	99	8,64	16,63
27:59:00	99	8,64	16,63
28:00:00	98	8,64	16,63
28:01:00	99	8,64	16,63
28:02:00	99	8,64	16,63
28:03:00	99	8,64	16,63
28:04:00	99	8,64	16,63
28:05:00	99	8,64	16,63
28:06:00	99	8,63	16,70
28:07:00	99	8,63	16,70
28:08:00	98	8,63	16,70
28:09:00	99	8,63	16,70
28:10:00	99	8,63	16,70
28:11:00	98	8,63	16,70
28:12:00	99	8,63	16,70
28:13:00	98	8,63	16,70
28:14:00	98	8,63	16,70
28:15:00	99	8,63	16,70
28:16:00	99	8,63	16,70
28:17:00	98	8,63	16,70
28:18:00	98	8,63	16,70
28:19:00	98	8,63	16,70
28:20:00	98	8,63	16,70
28:21:00	99	8,63	16,70
