Repository: ProgWizer/parser

File: project-root/data/Data Acquisition/Data Acquisition/2008 year (310)/UCA L Priobskoe A1500+0.7%Gel+0.7%SMS+0.5%CaCl2 (25C).txt (part 1 of 2)
--Test Summary--
Full Path and File Name	
Instrument Name	4262L
Instrument Type	Model 4262 Twin Cell UCA
Instrument Serial Number	111L
Test Start Date	02.06.2008
Test Start Time	9:00:04
Test Stop Date	04.06.2008
Test Stop Time	9:40:12
Test Length	48:40:08
Final Sample Time Offset	48:40:00
Controller Schedule Name	
Sampling Period	60 seconds
Comments	T: 25(50); Cement PCT1-50; dry blend 
Information	WellID	
Information	Customer	Yuganskneftegas
Information	CementClass	A
Information	CementMfr	Suhologskiy
Information	Additives	0.7%Gel+0.7%SMS+0.5%CaCl2
Information	Density	1500
Information	BHCT	25
Information	BHST	
Information	FluidLoss	
Information	JobType	244.5 mm csg.
Calculated Value	CS_50	9:21:00
Calculated Value	CS_500	45:28:00
Calculated Value	CS_Time8h	0,16 MPa
Calculated Value	CS_Time16h	1,09 MPa
Calculated Value	CS_Time24h	1,81 MPa
Calculated Value	CS_Time48h	3,53 MPa
Calculated Value	CS_Time72h	N/A
Calculated Curve	Compressive Strength	Compressive strength type A (less than 14 lb/gal)
Initial Temperature (°C)	21 °C
Final Temperature (°C)	23 °C
Initial Transit Time (microsec/in)	17,13 microsec/in
Final Transit Time (microsec/in)	12,44 microsec/in
Initial Compressive Strength (MPa)	0,00 MPa
Final Compressive Strength (MPa)	3,55 MPa
--Data--
Time (HH:MM:SS)	Temperature (°C)	Transit Time (microsec/in)	Compressive Strength (MPa)
0:00:00	21	17,13	0,00
0:01:00	21	17,11	0,00
0:02:00	21	17,11	0,01
0:03:00	21	17,11	0,00
0:04:00	21	17,09	0,01
0:05:00	21	17,10	0,01
0:06:00	21	17,11	0,01
0:07:00	21	17,11	0,01
0:08:00	21	17,12	0,00
0:09:00	21	17,14	0,00
0:10:00	21	17,11	0,01
0:11:00	21	17,13	0,00
0:12:00	21	17,13	0,00
0:13:00	21	17,14	0,00
0:14:00	21	17,14	0,00
0:15:00	22	17,14	0,00
0:16:00	22	17,13	0,00
0:17:00	22	17,13	0,00
0:18:00	22	17,14	0,00
0:19:00	22	17,14	0,00
0:20:00	22	17,13	0,00
0:21:00	22	17,14	0,00
0:22:00	22	17,14	0,00
0:23:00	22	17,14	0,00
0:24:00	22	17,14	0,00
0:25:00	22	17,14	0,00
0:26:00	22	17,13	0,00
0:27:00	23	17,14	0,00
0:28:00	23	17,14	0,00
0:29:00	22	17,14	0,00
0:30:00	23	17,11	0,00
0:31:00	23	17,12	0,00
0:32:00	23	17,13	0,00
0:33:00	23	17,14	0,00
0:34:00	23	17,13	0,00
0:35:00	23	17,11	0,00
0:36:00	23	17,13	0,00
0:37:00	23	17,12	0,00
0:38:00	23	17,12	0,00
0:39:00	23	17,12	0,00
0:40:00	23	17,12	0,00
0:41:00	23	17,12	0,00
0:42:00	23	17,11	0,00
0:43:00	24	17,11	0,00
0:44:00	24	17,12	0,00
0:45:00	24	17,11	0,00
0:46:00	24	17,11	0,01
0:47:00	24	17,11	0,00
0:48:00	24	17,11	0,00
0:49:00	24	17,11	0,01
0:50:00	24	17,11	0,01
0:51:00	24	17,11	0,01
0:52:00	24	17,11	0,01
0:53:00	24	17,11	0,01
0:54:00	24	17,11	0,01
0:55:00	24	17,11	0,00
0:56:00	24	17,11	0,00
0:57:00	24	17,12	0,00
0:58:00	24	17,13	0,00
0:59:00	24	17,13	0,00
1:00:00	24	17,11	0,01
1:01:00	24	17,12	0,00
1:02:00	24	17,12	0,00
1:03:00	24	17,13	0,00
1:04:00	24	17,13	0,00
1:05:00	24	17,13	0,00
1:06:00	24	17,13	0,00
1:07:00	24	17,13	0,00
1:08:00	24	17,13	0,00
1:09:00	24	17,14	0,00
1:10:00	24	17,14	0,00
1:11:00	24	17,14	0,00
1:12:00	24	17,14	0,00
1:13:00	24	17,14	0,00
1:14:00	24	17,14	0,00
1:15:00	24	17,14	0,00
1:16:00	24	17,14	0,00
1:17:00	24	17,14	0,00
1:18:00	24	17,14	0,00
1:19:00	24	17,15	0,00
1:20:00	24	17,15	0,00
1:21:00	24	17,15	0,00
1:22:00	24	17,16	0,00
1:23:00	24	17,16	0,00
1:24:00	24	17,17	0,00
1:25:00	24	17,17	0,00
1:26:00	24	17,15	0,00
1:27:00	24	17,14	0,00
1:28:00	24	17,15	0,00
1:29:00	24	17,16	0,00
1:30:00	24	17,16	0,00
1:31:00	24	17,16	0,00
1:32:00	24	17,16	0,00
1:33:00	24	17,16	0,00
1:34:00	24	17,16	0,00
1:35:00	24	17,16	0,00
1:36:00	24	17,15	0,00
1:37:00	24	17,16	0,00
1:38:00	24	17,17	0,00
1:39:00	24	17,18	0,00
1:40:00	24	17,17	0,00
1:41:00	24	17,17	0,00
1:42:00	24	17,18	0,00
1:43:00	24	17,18	0,00
1:44:00	24	17,18	0,00
1:45:00	24	17,18	0,00
1:46:00	24	17,19	0,00
1:47:00	24	17,20	0,00
1:48:00	24	17,20	0,00
1:49:00	24	17,20	0,00
1:50:00	24	17,21	0,00
1:51:00	24	17,22	0,00
1:52:00	24	17,23	0,00
1:53:00	24	17,21	0,00
1:54:00	24	17,22	0,00
1:55:00	24	17,22	0,00
1:56:00	24	17,23	0,00
1:57:00	24	17,24	0,00
1:58:00	24	17,24	0,00
1:59:00	24	17,25	0,00
2:00:00	24	17,25	0,00
2:01:00	24	17,25	0,00
2:02:00	24	17,25	0,00
2:03:00	24	17,25	0,00
2:04:00	24	17,25	0,00
2:05:00	23	17,25	0,00
2:06:00	24	17,26	0,00
2:07:00	24	17,26	0,00
2:08:00	24	17,26	0,00
2:09:00	24	17,27	0,00
2:10:00	24	17,28	0,00
2:11:00	24	17,28	0,00
2:12:00	24	17,28	0,00
2:13:00	24	17,29	0,00
2:14:00	24	17,29	0,00
2:15:00	24	17,29	0,00
2:16:00	24	17,31	0,00
2:17:00	24	17,31	0,00
2:18:00	24	17,31	0,00
2:19:00	24	17,33	0,00
2:20:00	24	17,32	0,00
2:21:00	24	17,32	0,00
2:22:00	24	17,32	0,00
2:23:00	24	17,34	0,00
2:24:00	24	17,33	0,00
2:25:00	24	17,35	0,00
2:26:00	24	17,34	0,00
2:27:00	24	17,35	0,00
2:28:00	24	17,35	0,00
2:29:00	24	17,37	0,00
2:30:00	24	17,36	0,00
2:31:00	24	17,37	0,00
2:32:00	24	17,36	0,00
2:33:00	24	17,38	0,00
2:34:00	24	17,38	0,00
2:35:00	24	17,38	0,00
2:36:00	24	17,38	0,00
2:37:00	24	17,38	0,00
2:38:00	24	17,39	0,00
2:39:00	24	17,39	0,00
2:40:00	24	17,39	0,00
2:41:00	24	17,40	0,00
2:42:00	24	17,40	0,00
2:43:00	24	17,41	0,00
2:44:00	24	17,42	0,00
2:45:00	24	17,43	0,00
2:46:00	24	17,43	0,00
2:47:00	24	17,41	0,00
2:48:00	24	17,42	0,00
2:49:00	24	17,42	0,00
2:50:00	24	17,43	0,00
2:51:00	24	17,43	0,00
2:52:00	24	17,44	0,00
2:53:00	24	17,44	0,00
2:54:00	24	17,44	0,00
2:55:00	24	17,44	0,00
2:56:00	24	17,45	0,00
2:57:00	24	17,45	0,00
2:58:00	24	17,45	0,00
2:59:00	24	17,45	0,00
3:00:00	24	17,46	0,00
3:01:00	24	17,46	0,00
3:02:00	24	17,45	0,00
3:03:00	24	17,46	0,00
3:04:00	24	17,46	0,00
3:05:00	24	17,46	0,00
3:06:00	24	17,46	0,00
3:07:00	24	17,46	0,00
3:08:00	24	17,46	0,00
3:09:00	24	17,46	0,00
3:10:00	24	17,47	0,00
3:11:00	24	17,46	0,00
3:12:00	24	17,48	0,00
3:13:00	24	17,48	0,00
3:14:00	24	17,44	0,00
3:15:00	24	17,45	0,00
3:16:00	24	17,45	0,00
3:17:00	24	17,46	0,00
3:18:00	24	17,46	0,00
3:19:00	24	17,46	0,00
3:20:00	24	17,46	0,00
3:21:00	24	17,47	0,00
3:22:00	24	17,46	0,00
3:23:00	24	17,46	0,00
3:24:00	24	17,46	0,00
3:25:00	24	17,46	0,00
3:26:00	24	17,46	0,00
3:27:00	24	17,46	0,00
3:28:00	24	17,46	0,00
3:29:00	24	17,46	0,00
3:30:00	24	17,46	0,00
3:31:00	24	17,46	0,00
3:32:00	24	17,45	0,00
3:33:00	24	17,46	0,00
3:34:00	24	17,46	0,00
3:35:00	24	17,46	0,00
3:36:00	24	17,46	0,00
3:37:00	24	17,47	0,00
3:38:00	24	17,46	0,00
3:39:00	24	17,47	0,00
3:40:00	24	17,45	0,00
3:41:00	24	17,45	0,00
3:42:00	24	17,46	0,00
3:43:00	24	17,46	0,00
3:44:00	24	17,46	0,00
3:45:00	24	17,46	0,00
3:46:00	24	17,46	0,00
3:47:00	24	17,46	0,00
3:48:00	24	17,46	0,00
3:49:00	24	17,46	0,00
3:50:00	24	17,45	0,00
3:51:00	24	17,46	0,00
3:52:00	24	17,46	0,00
3:53:00	24	17,45	0,00
3:54:00	24	17,45	0,00
3:55:00	24	17,45	0,00
3:56:00	24	17,45	0,00
3:57:00	24	17,45	0,00
3:58:00	24	17,44	0,00
3:59:00	24	17,44	0,00
4:00:00	24	17,44	0,00
4:01:00	24	17,44	0,00
4:02:00	24	17,45	0,00
4:03:00	25	17,45	0,00
4:04:00	24	17,45	0,00
4:05:00	24	17,45	0,00
4:06:00	24	17,43	0,00
4:07:00	24	17,43	0,00
4:08:00	24	17,43	0,00
4:09:00	24	17,43	0,00
4:10:00	24	17,44	0,00
4:11:00	24	17,44	0,00
4:12:00	24	17,44	0,00
4:13:00	24	17,43	0,00
4:14:00	24	17,44	0,00
4:15:00	24	17,43	0,00
4:16:00	25	17,43	0,00
4:17:00	24	17,43	0,00
4:18:00	25	17,43	0,00
4:19:00	24	17,43	0,00
4:20:00	24	17,43	0,00
4:21:00	24	17,43	0,00
4:22:00	24	17,42	0,00
4:23:00	24	17,42	0,00
4:24:00	24	17,42	0,00
4:25:00	24	17,41	0,00
4:26:00	24	17,39	0,00
4:27:00	24	17,39	0,00
4:28:00	24	17,40	0,00
4:29:00	24	17,40	0,00
4:30:00	24	17,40	0,00
4:31:00	24	17,40	0,00
4:32:00	25	17,40	0,00
4:33:00	24	17,32	0,00
4:34:00	24	17,32	0,00
4:35:00	24	17,32	0,00
4:36:00	24	17,32	0,00
4:37:00	24	17,32	0,00
4:38:00	24	17,32	0,00
4:39:00	24	17,32	0,00
4:40:00	24	17,31	0,00
4:41:00	25	17,31	0,00
4:42:00	25	17,31	0,00
4:43:00	24	17,31	0,00
4:44:00	25	17,31	0,00
4:45:00	24	17,31	0,00
4:46:00	24	17,32	0,00
4:47:00	24	17,31	0,00
4:48:00	24	17,32	0,00
4:49:00	24	17,32	0,00
4:50:00	25	17,32	0,00
4:51:00	24	17,32	0,00
4:52:00	24	17,32	0,00
4:53:00	24	17,33	0,00
4:54:00	25	17,34	0,00
4:55:00	24	17,34	0,00
4:56:00	25	17,35	0,00
4:57:00	24	17,26	0,00
4:58:00	24	17,28	0,00
4:59:00	24	17,28	0,00
5:00:00	24	17,29	0,00
5:01:00	24	17,26	0,00
5:02:00	24	17,26	0,00
5:03:00	24	17,26	0,00
5:04:00	24	17,26	0,00
5:05:00	24	17,27	0,00
5:06:00	24	17,26	0,00
5:07:00	25	17,26	0,00
5:08:00	24	17,26	0,00
5:09:00	25	17,27	0,00
5:10:00	24	17,26	0,00
5:11:00	25	17,27	0,00
5:12:00	24	17,27	0,00
5:13:00	25	17,23	0,00
5:14:00	24	17,23	0,00
5:15:00	25	17,23	0,00
5:16:00	24	17,23	0,00
5:17:00	24	17,22	0,00
5:18:00	25	17,22	0,00
5:19:00	25	17,22	0,00
5:20:00	24	17,22	0,00
5:21:00	24	17,22	0,00
5:22:00	25	17,22	0,00
5:23:00	25	17,22	0,00
5:24:00	24	17,23	0,00
5:25:00	24	17,23	0,00
5:26:00	25	17,24	0,00
5:27:00	25	17,25	0,00
5:28:00	24	17,19	0,00
5:29:00	24	17,20	0,00
5:30:00	25	17,20	0,00
5:31:00	25	17,19	0,00
5:32:00	25	17,19	0,00
5:33:00	25	17,18	0,00
5:34:00	25	17,18	0,00
5:35:00	24	17,18	0,00
5:36:00	24	17,18	0,00
5:37:00	25	17,18	0,00
5:38:00	25	17,18	0,00
5:39:00	24	17,18	0,00
5:40:00	25	17,17	0,00
5:41:00	25	17,18	0,00
5:42:00	25	17,18	0,00
5:43:00	25	17,19	0,00
5:44:00	24	17,19	0,00
5:45:00	25	17,20	0,00
5:46:00	25	17,15	0,00
5:47:00	25	17,14	0,00
5:48:00	25	17,14	0,00
5:49:00	25	17,14	0,00
5:50:00	25	17,13	0,00
5:51:00	24	17,13	0,00
5:52:00	25	17,13	0,00
5:53:00	25	17,12	0,00
5:54:00	25	17,12	0,00
5:55:00	25	17,12	0,00
5:56:00	25	17,12	0,00
5:57:00	24	17,12	0,00
5:58:00	25	17,12	0,00
5:59:00	25	17,13	0,00
6:00:00	24	17,13	0,00
6:01:00	25	17,09	0,01
6:02:00	25	17,09	0,01
6:03:00	25	17,09	0,01
6:04:00	25	17,08	0,01
6:05:00	25	17,08	0,01
6:06:00	25	17,08	0,01
6:07:00	25	17,08	0,01
6:08:00	25	17,08	0,01
6:09:00	25	17,09	0,01
6:10:00	24	17,09	0,01
6:11:00	25	17,09	0,01
6:12:00	25	17,04	0,02
6:13:00	25	17,05	0,02
6:14:00	24	17,04	0,02
6:15:00	24	17,04	0,02
6:16:00	24	17,04	0,03
6:17:00	24	17,04	0,03
6:18:00	25	17,04	0,03
6:19:00	25	17,04	0,03
6:20:00	25	17,04	0,03
6:21:00	25	17,04	0,02
6:22:00	25	17,04	0,02
6:23:00	25	17,04	0,02
6:24:00	25	17,01	0,03
6:25:00	24	17,00	0,04
6:26:00	25	17,00	0,04
6:27:00	24	17,00	0,04
6:28:00	25	16,99	0,04
6:29:00	24	16,99	0,04
6:30:00	25	16,99	0,04
6:31:00	25	16,99	0,04
6:32:00	25	16,99	0,04
6:33:00	25	16,99	0,04
6:34:00	25	16,99	0,04
6:35:00	25	17,00	0,04
6:36:00	25	16,98	0,04
6:37:00	25	16,95	0,05
6:38:00	25	16,95	0,05
6:39:00	25	16,95	0,05
6:40:00	25	16,95	0,05
6:41:00	25	16,95	0,05
6:42:00	25	16,95	0,05
6:43:00	25	16,95	0,05
6:44:00	25	16,95	0,05
6:45:00	25	16,95	0,05
6:46:00	25	16,95	0,05
6:47:00	25	16,95	0,05
6:48:00	25	16,95	0,05
6:49:00	25	16,91	0,06
6:50:00	24	16,91	0,06
6:51:00	24	16,91	0,06
6:52:00	25	16,91	0,06
6:53:00	25	16,90	0,07
6:54:00	25	16,90	0,07
6:55:00	24	16,89	0,07
6:56:00	25	16,89	0,07
6:57:00	24	16,89	0,07
6:58:00	25	16,89	0,07
6:59:00	25	16,89	0,07
7:00:00	25	16,89	0,07
7:01:00	25	16,87	0,08
7:02:00	25	16,86	0,08
7:03:00	25	16,86	0,08
7:04:00	25	16,86	0,08
7:05:00	25	16,86	0,08
7:06:00	24	16,86	0,08
7:07:00	25	16,85	0,08
7:08:00	25	16,86	0,08
7:09:00	25	16,86	0,08
7:10:00	25	16,86	0,08
7:11:00	25	16,81	0,09
7:12:00	25	16,81	0,09
7:13:00	25	16,81	0,09
7:14:00	25	16,80	0,10
7:15:00	25	16,80	0,10
7:16:00	24	16,80	0,10
7:17:00	25	16,79	0,10
7:18:00	25	16,79	0,10
7:19:00	25	16,79	0,10
7:20:00	25	16,79	0,10
7:21:00	25	16,79	0,10
7:22:00	25	16,79	0,10
7:23:00	25	16,79	0,10
7:24:00	24	16,75	0,11
7:25:00	25	16,75	0,11
7:26:00	25	16,75	0,11
7:27:00	25	16,74	0,12
7:28:00	25	16,74	0,12
7:29:00	25	16,74	0,12
7:30:00	25	16,74	0,12
7:31:00	25	16,74	0,12
7:32:00	25	16,73	0,12
7:33:00	25	16,73	0,12
7:34:00	25	16,73	0,12
7:35:00	25	16,73	0,12
7:36:00	25	16,72	0,12
7:37:00	25	16,69	0,13
7:38:00	25	16,69	0,13
7:39:00	25	16,69	0,13
7:40:00	25	16,68	0,14
7:41:00	25	16,68	0,14
7:42:00	25	16,68	0,14
7:43:00	25	16,68	0,14
7:44:00	25	16,67	0,14
7:45:00	25	16,67	0,14
7:46:00	25	16,67	0,14
7:47:00	25	16,67	0,14
7:48:00	25	16,67	0,14
7:49:00	25	16,64	0,15
7:50:00	25	16,63	0,15
7:51:00	25	16,63	0,15
7:52:00	25	16,63	0,16
7:53:00	25	16,63	0,16
7:54:00	25	16,62	0,16
7:55:00	25	16,62	0,16
7:56:00	25	16,61	0,16
7:57:00	25	16,61	0,16
7:58:00	25	16,61	0,16
7:59:00	25	16,61	0,16
8:00:00	25	16,61	0,16
8:01:00	25	16,60	0,16
8:02:00	25	16,57	0,17
8:03:00	25	16,57	0,18
8:04:00	25	16,57	0,18
8:05:00	25	16,57	0,18
8:06:00	25	16,56	0,18
8:07:00	25	16,55	0,18
8:08:00	25	16,55	0,18
8:09:00	25	16,54	0,18
8:10:00	25	16,54	0,18
8:11:00	25	16,54	0,18
8:12:00	25	16,54	0,18
8:13:00	25	16,54	0,18
8:14:00	25	16,51	0,19
8:15:00	25	16,50	0,20
8:16:00	25	16,50	0,20
8:17:00	25	16,50	0,20
8:18:00	25	16,49	0,20
8:19:00	25	16,48	0,20
8:20:00	25	16,48	0,20
8:21:00	25	16,48	0,20
8:22:00	25	16,48	0,21
8:23:00	25	16,48	0,21
8:24:00	25	16,48	0,21
8:25:00	25	16,48	0,21
8:26:00	25	16,44	0,22
8:27:00	25	16,44	0,22
8:28:00	25	16,43	0,22
8:29:00	25	16,42	0,23
8:30:00	25	16,41	0,23
8:31:00	25	16,41	0,23
8:32:00	25	16,41	0,23
8:33:00	25	16,40	0,23
8:34:00	25	16,40	0,23
8:35:00	25	16,40	0,23
8:36:00	25	16,40	0,23
8:37:00	25	16,40	0,23
8:38:00	25	16,36	0,25
8:39:00	25	16,36	0,25
8:40:00	25	16,36	0,25
8:41:00	26	16,36	0,25
8:42:00	25	16,35	0,25
8:43:00	25	16,34	0,26
8:44:00	25	16,33	0,26
8:45:00	25	16,33	0,26
8:46:00	25	16,32	0,26
8:47:00	25	16,32	0,26
8:48:00	25	16,32	0,26
8:49:00	25	16,32	0,26
8:50:00	26	16,32	0,26
8:51:00	25	16,29	0,28
8:52:00	25	16,28	0,28
8:53:00	25	16,28	0,28
8:54:00	25	16,27	0,28
8:55:00	25	16,27	0,28
8:56:00	25	16,27	0,28
8:57:00	25	16,26	0,29
8:58:00	25	16,25	0,29
8:59:00	25	16,25	0,29
9:00:00	25	16,25	0,29
9:01:00	25	16,25	0,29
9:02:00	25	16,24	0,29
9:03:00	25	16,21	0,30
9:04:00	25	16,20	0,31
9:05:00	25	16,20	0,31
9:06:00	25	16,20	0,31
9:07:00	25	16,20	0,31
9:08:00	25	16,19	0,31
9:09:00	25	16,18	0,32
9:10:00	25	16,18	0,32
9:11:00	25	16,18	0,32
9:12:00	25	16,18	0,32
9:13:00	26	16,18	0,32
9:14:00	25	16,18	0,32
9:15:00	25	16,14	0,33
9:16:00	26	16,14	0,33
9:17:00	25	16,13	0,34
9:18:00	25	16,12	0,34
9:19:00	25	16,12	0,34
9:20:00	25	16,12	0,34
9:21:00	25	16,12	0,34
9:22:00	25	16,11	0,35
9:23:00	25	16,10	0,35
9:24:00	25	16,10	0,35
9:25:00	25	16,10	0,35
9:26:00	25	16,10	0,35
9:27:00	25	16,09	0,35
9:28:00	25	16,06	0,36
9:29:00	25	16,06	0,36
9:30:00	25	16,05	0,37
9:31:00	26	16,05	0,37
9:32:00	25	16,05	0,37
9:33:00	25	16,04	0,37
9:34:00	25	16,03	0,38
9:35:00	26	16,03	0,38
9:36:00	25	16,02	0,38
9:37:00	25	16,03	0,38
9:38:00	25	16,02	0,38
9:39:00	25	16,02	0,38
9:40:00	25	16,00	0,39
9:41:00	25	15,99	0,39
9:42:00	25	15,99	0,39
9:43:00	26	15,98	0,40
9:44:00	25	15,98	0,40
9:45:00	25	15,97	0,40
9:46:00	26	15,96	0,40
9:47:00	26	15,96	0,40
9:48:00	25	15,96	0,41
9:49:00	26	15,96	0,41
9:50:00	26	15,96	0,41
9:51:00	26	15,95	0,41
9:52:00	26	15,95	0,41
9:53:00	25	15,92	0,42
9:54:00	26	15,92	0,42
9:55:00	25	15,91	0,43
9:56:00	25	15,91	0,43
9:57:00	26	15,90	0,43
9:58:00	26	15,90	0,43
9:59:00	26	15,90	0,43
10:00:00	25	15,90	0,43
10:01:00	26	15,89	0,44
10:02:00	26	15,89	0,44
10:03:00	25	15,88	0,44
10:04:00	25	15,88	0,44
10:05:00	25	15,88	0,44
10:06:00	26	15,86	0,45
10:07:00	26	15,85	0,45
10:08:00	26	15,84	0,46
10:09:00	26	15,84	0,46
10:10:00	26	15,84	0,46
10:11:00	25	15,84	0,46
10:12:00	26	15,84	0,46
10:13:00	26	15,83	0,46
10:14:00	26	15,83	0,46
10:15:00	26	15,83	0,46
10:16:00	26	15,83	0,46
10:17:00	26	15,82	0,47
10:18:00	26	15,79	0,48
10:19:00	26	15,79	0,48
10:20:00	26	15,79	0,48
10:21:00	26	15,78	0,49
10:22:00	26	15,77	0,49
10:23:00	26	15,77	0,49
10:24:00	26	15,77	0,49
10:25:00	26	15,76	0,49
10:26:00	26	15,76	0,49
10:27:00	25	15,75	0,50
10:28:00	26	15,75	0,50
10:29:00	26	15,76	0,49
10:30:00	26	15,73	0,51
10:31:00	26	15,73	0,51
10:32:00	26	15,73	0,51
10:33:00	26	15,72	0,51
10:34:00	26	15,72	0,51
10:35:00	26	15,71	0,52
10:36:00	26	15,71	0,52
10:37:00	26	15,71	0,52
10:38:00	26	15,70	0,52
10:39:00	26	15,70	0,52
10:40:00	26	15,70	0,52
10:41:00	25	15,70	0,52
10:42:00	26	15,70	0,52
10:43:00	26	15,67	0,53
10:44:00	26	15,67	0,53
10:45:00	26	15,67	0,53
10:46:00	26	15,66	0,54
10:47:00	26	15,66	0,54
10:48:00	26	15,66	0,54
10:49:00	25	15,66	0,54
10:50:00	26	15,65	0,54
10:51:00	26	15,65	0,54
10:52:00	26	15,64	0,55
10:53:00	26	15,64	0,55
10:54:00	26	15,64	0,55
10:55:00	26	15,64	0,55
10:56:00	26	15,64	0,55
10:57:00	25	15,62	0,56
10:58:00	26	15,61	0,56
10:59:00	25	15,61	0,56
11:00:00	26	15,61	0,57
11:01:00	26	15,61	0,57
11:02:00	26	15,60	0,57
11:03:00	26	15,60	0,57
11:04:00	26	15,59	0,57
11:05:00	26	15,59	0,57
11:06:00	26	15,59	0,57
11:07:00	26	15,59	0,57
11:08:00	26	15,59	0,57
11:09:00	25	15,59	0,57
11:10:00	26	15,56	0,59
11:11:00	26	15,56	0,59
11:12:00	26	15,56	0,59
11:13:00	26	15,55	0,59
11:14:00	26	15,55	0,59
11:15:00	26	15,54	0,59
11:16:00	26	15,54	0,59
11:17:00	25	15,54	0,60
11:18:00	26	15,54	0,60
11:19:00	26	15,54	0,60
11:20:00	26	15,54	0,60
11:21:00	26	15,53	0,60
11:22:00	26	15,53	0,60
11:23:00	26	15,53	0,60
11:24:00	26	15,51	0,61
11:25:00	26	15,50	0,62
11:26:00	26	15,50	0,62
11:27:00	26	15,50	0,62
11:28:00	26	15,49	0,62
11:29:00	26	15,49	0,62
11:30:00	26	15,49	0,62
11:31:00	26	15,48	0,62
11:32:00	26	15,48	0,62
11:33:00	26	15,48	0,62
11:34:00	26	15,48	0,62
11:35:00	26	15,48	0,63
11:36:00	26	15,48	0,63
11:37:00	26	15,46	0,64
11:38:00	26	15,45	0,64
11:39:00	26	15,45	0,64
11:40:00	26	15,45	0,64
11:41:00	25	15,45	0,64
11:42:00	25	15,44	0,65
11:43:00	26	15,44	0,65
11:44:00	26	15,44	0,65
11:45:00	26	15,43	0,65
11:46:00	26	15,43	0,65
11:47:00	26	15,43	0,65
11:48:00	26	15,43	0,65
11:49:00	26	15,42	0,65
11:50:00	26	15,42	0,65
11:51:00	26	15,41	0,66
11:52:00	26	15,40	0,67
11:53:00	26	15,40	0,67
11:54:00	26	15,39	0,67
11:55:00	25	15,39	0,67
11:56:00	26	15,39	0,67
11:57:00	26	15,39	0,67
11:58:00	26	15,39	0,67
11:59:00	26	15,39	0,67
12:00:00	26	15,38	0,68
12:01:00	26	15,38	0,68
12:02:00	26	15,38	0,68
12:03:00	26	15,38	0,68
12:04:00	26	15,38	0,68
12:05:00	26	15,36	0,69
12:06:00	26	15,35	0,69
12:07:00	26	15,35	0,69
12:08:00	26	15,35	0,69
12:09:00	26	15,34	0,70
12:10:00	26	15,34	0,70
12:11:00	26	15,34	0,70
12:12:00	26	15,34	0,70
12:13:00	26	15,34	0,70
12:14:00	26	15,34	0,70
12:15:00	25	15,34	0,70
12:16:00	26	15,34	0,70
12:17:00	26	15,34	0,70
12:18:00	26	15,31	0,71
12:19:00	26	15,31	0,71
12:20:00	26	15,30	0,72
12:21:00	26	15,30	0,72
12:22:00	26	15,30	0,72
12:23:00	25	15,30	0,72
12:24:00	25	15,29	0,73
12:25:00	26	15,29	0,73
12:26:00	26	15,29	0,73
12:27:00	26	15,28	0,73
12:28:00	26	15,28	0,73
12:29:00	26	15,28	0,73
12:30:00	25	15,28	0,73
12:31:00	26	15,28	0,73
12:32:00	26	15,27	0,74
12:33:00	26	15,28	0,73
12:34:00	26	15,27	0,74
12:35:00	26	15,27	0,74
12:36:00	26	15,27	0,74
12:37:00	26	15,27	0,74
12:38:00	26	15,26	0,74
12:39:00	26	15,27	0,74
12:40:00	26	15,27	0,74
12:41:00	26	15,24	0,75
12:42:00	26	15,23	0,76
12:43:00	26	15,23	0,76
12:44:00	26	15,23	0,76
12:45:00	26	15,22	0,76
12:46:00	26	15,22	0,76
12:47:00	26	15,22	0,76
12:48:00	26	15,21	0,77
12:49:00	26	15,21	0,77
12:50:00	26	15,21	0,77
12:51:00	26	15,21	0,77
12:52:00	26	15,21	0,77
12:53:00	26	15,21	0,77
12:54:00	26	15,20	0,77
12:55:00	26	15,20	0,77
12:56:00	26	15,19	0,78
12:57:00	26	15,19	0,78
12:58:00	26	15,19	0,78
12:59:00	26	15,19	0,78
13:00:00	25	15,19	0,78
13:01:00	26	15,19	0,78
13:02:00	26	15,19	0,78
13:03:00	26	15,18	0,78
13:04:00	26	15,18	0,78
13:05:00	26	15,16	0,80
13:06:00	25	15,16	0,80
13:07:00	26	15,16	0,80
13:08:00	26	15,15	0,80
13:09:00	25	15,15	0,80
13:10:00	26	15,15	0,80
13:11:00	25	15,15	0,80
13:12:00	25	15,14	0,81
13:13:00	26	15,14	0,81
13:14:00	26	15,14	0,81
13:15:00	26	15,13	0,81
13:16:00	26	15,13	0,81
13:17:00	26	15,13	0,81
13:18:00	26	15,13	0,82
13:19:00	26	15,13	0,82
13:20:00	26	15,13	0,82
13:21:00	26	15,12	0,82
13:22:00	26	15,13	0,82
13:23:00	26	15,12	0,82
13:24:00	26	15,12	0,82
13:25:00	26	15,12	0,82
13:26:00	26	15,12	0,82
13:27:00	26	15,12	0,82
13:28:00	26	15,10	0,83
13:29:00	26	15,09	0,84
13:30:00	26	15,09	0,84
13:31:00	26	15,09	0,84
13:32:00	26	15,08	0,84
13:33:00	26	15,08	0,84
13:34:00	25	15,07	0,85
13:35:00	26	15,07	0,85
13:36:00	26	15,07	0,85
13:37:00	25	15,07	0,85
13:38:00	26	15,07	0,85
13:39:00	26	15,07	0,85
13:40:00	25	15,06	0,86
13:41:00	26	15,06	0,86
13:42:00	26	15,06	0,86
13:43:00	26	15,05	0,86
13:44:00	26	15,05	0,86
13:45:00	25	15,05	0,86
13:46:00	26	15,05	0,86
13:47:00	26	15,05	0,86
13:48:00	26	15,05	0,86
13:49:00	26	15,05	0,86
13:50:00	26	15,05	0,86
13:51:00	25	15,05	0,86
13:52:00	26	15,02	0,88
13:53:00	25	15,02	0,88
13:54:00	25	15,02	0,88
13:55:00	25	15,01	0,88
13:56:00	25	15,01	0,88
13:57:00	26	15,01	0,88
13:58:00	26	15,00	0,89
13:59:00	26	15,00	0,89
14:00:00	25	15,00	0,89
14:01:00	26	15,00	0,89
14:02:00	25	15,00	0,89
14:03:00	25	15,00	0,89
14:04:00	26	15,00	0,89
14:05:00	25	14,99	0,90
14:06:00	25	14,99	0,90
14:07:00	25	14,99	0,90
14:08:00	25	14,98	0,90
14:09:00	25	14,98	0,90
14:10:00	26	14,99	0,90
14:11:00	25	14,98	0,90
14:12:00	25	14,98	0,90
14:13:00	25	14,98	0,90
14:14:00	26	14,98	0,90
14:15:00	25	14,98	0,90
14:16:00	25	14,95	0,92
14:17:00	25	14,95	0,92
14:18:00	25	14,95	0,92
14:19:00	25	14,95	0,92
14:20:00	25	14,94	0,92
14:21:00	26	14,94	0,92
14:22:00	25	14,94	0,93
14:23:00	25	14,94	0,93
14:24:00	26	14,94	0,93
14:25:00	26	14,94	0,93
14:26:00	25	14,93	0,93
14:27:00	25	14,93	0,93
14:28:00	26	14,93	0,93
14:29:00	26	14,92	0,94
14:30:00	25	14,92	0,94
14:31:00	25	14,92	0,94
14:32:00	25	14,92	0,94
14:33:00	25	14,92	0,94
14:34:00	25	14,92	0,94
14:35:00	25	14,92	0,94
14:36:00	25	14,91	0,94
14:37:00	26	14,92	0,94
14:38:00	25	14,92	0,94
14:39:00	25	14,91	0,94
14:40:00	25	14,88	0,96
14:41:00	25	14,88	0,96
14:42:00	25	14,88	0,96
14:43:00	25	14,88	0,96
14:44:00	25	14,88	0,96
14:45:00	25	14,87	0,97
14:46:00	25	14,87	0,97
14:47:00	25	14,87	0,97
14:48:00	25	14,86	0,97
14:49:00	25	14,86	0,97
14:50:00	25	14,86	0,97
14:51:00	26	14,86	0,97
14:52:00	25	14,86	0,98
14:53:00	25	14,86	0,98
14:54:00	25	14,86	0,98
14:55:00	25	14,86	0,98
14:56:00	25	14,85	0,98
14:57:00	25	14,85	0,98
14:58:00	25	14,85	0,98
14:59:00	26	14,85	0,98
15:00:00	25	14,86	0,98
15:01:00	25	14,86	0,98
15:02:00	25	14,86	0,98
15:03:00	25	14,86	0,98
15:04:00	25	14,82	1,00
15:05:00	25	14,82	1,00
15:06:00	25	14,82	1,00
15:07:00	25	14,82	1,00
15:08:00	25	14,82	1,00
15:09:00	25	14,82	1,00
15:10:00	25	14,81	1,01
15:11:00	25	14,81	1,01
15:12:00	25	14,81	1,01
15:13:00	25	14,80	1,01
15:14:00	25	14,80	1,01
15:15:00	25	14,80	1,01
15:16:00	25	14,80	1,02
15:17:00	25	14,80	1,02
15:18:00	25	14,80	1,02
15:19:00	25	14,80	1,02
15:20:00	25	14,79	1,02
15:21:00	25	14,79	1,02
15:22:00	25	14,79	1,02
15:23:00	25	14,79	1,02
15:24:00	25	14,79	1,02
15:25:00	25	14,79	1,02
15:26:00	25	14,79	1,02
15:27:00	25	14,79	1,02
15:28:00	25	14,77	1,03
15:29:00	25	14,77	1,04
15:30:00	25	14,76	1,04
15:31:00	25	14,76	1,04
15:32:00	25	14,76	1,04
15:33:00	25	14,76	1,04
15:34:00	25	14,75	1,05
15:35:00	25	14,75	1,05
15:36:00	25	14,75	1,05
15:37:00	25	14,75	1,05
15:38:00	25	14,74	1,05
15:39:00	25	14,74	1,05
15:40:00	25	14,74	1,05
15:41:00	25	14,74	1,05
15:42:00	25	14,73	1,06
15:43:00	25	14,73	1,06
15:44:00	25	14,73	1,06
15:45:00	25	14,73	1,06
15:46:00	25	14,73	1,06
15:47:00	25	14,73	1,06
15:48:00	25	14,73	1,06
15:49:00	25	14,73	1,06
15:50:00	25	14,73	1,06
15:51:00	25	14,73	1,06
15:52:00	25	14,73	1,06
15:53:00	25	14,70	1,08
15:54:00	25	14,70	1,08
15:55:00	25	14,70	1,08
15:56:00	25	14,70	1,08
15:57:00	25	14,70	1,08
15:58:00	25	14,70	1,08
15:59:00	25	14,69	1,09
16:00:00	25	14,69	1,09
16:01:00	25	14,69	1,09
16:02:00	25	14,69	1,09
16:03:00	25	14,68	1,09
16:04:00	25	14,68	1,09
16:05:00	25	14,68	1,09
16:06:00	25	14,68	1,09
16:07:00	25	14,68	1,10
16:08:00	25	14,68	1,10
16:09:00	25	14,68	1,10
16:10:00	25	14,68	1,10
16:11:00	25	14,68	1,10
16:12:00	25	14,68	1,10
16:13:00	25	14,68	1,10
16:14:00	25	14,68	1,10
16:15:00	25	14,68	1,10
16:16:00	25	14,68	1,10
16:17:00	25	14,64	1,12
16:18:00	25	14,64	1,12
16:19:00	25	14,64	1,12
16:20:00	25	14,64	1,12
16:21:00	25	14,64	1,12
16:22:00	25	14,64	1,12
16:23:00	25	14,64	1,12
16:24:00	25	14,64	1,12
16:25:00	24	14,63	1,13
16:26:00	25	14,63	1,13
16:27:00	25	14,63	1,13
16:28:00	25	14,63	1,13
16:29:00	25	14,62	1,13
16:30:00	25	14,62	1,13
16:31:00	25	14,62	1,13
16:32:00	25	14,62	1,13
16:33:00	25	14,62	1,13
16:34:00	25	14,62	1,14
16:35:00	25	14,62	1,14
16:36:00	25	14,62	1,13
16:37:00	25	14,62	1,13
16:38:00	25	14,62	1,13
16:39:00	25	14,62	1,14
16:40:00	25	14,62	1,14
16:41:00	25	14,59	1,15
16:42:00	25	14,59	1,15
16:43:00	25	14,59	1,15
16:44:00	24	14,59	1,16
16:45:00	25	14,59	1,16
16:46:00	25	14,59	1,16
16:47:00	25	14,59	1,16
16:48:00	25	14,58	1,16
16:49:00	25	14,58	1,16
16:50:00	25	14,58	1,16
16:51:00	25	14,58	1,16
16:52:00	25	14,58	1,16
16:53:00	25	14,57	1,17
16:54:00	25	14,57	1,17
16:55:00	24	14,57	1,17
16:56:00	24	14,57	1,17
16:57:00	25	14,56	1,17
16:58:00	25	14,56	1,17
16:59:00	25	14,56	1,17
17:00:00	24	14,56	1,17
17:01:00	25	14,56	1,17
17:02:00	25	14,56	1,17
17:03:00	25	14,56	1,17
17:04:00	25	14,56	1,17
17:05:00	25	14,54	1,19
17:06:00	24	14,54	1,19
17:07:00	25	14,54	1,19
17:08:00	24	14,53	1,20
17:09:00	25	14,53	1,20
17:10:00	25	14,53	1,20
17:11:00	25	14,52	1,20
17:12:00	24	14,52	1,20
17:13:00	24	14,52	1,20
17:14:00	25	14,52	1,20
17:15:00	25	14,52	1,20
17:16:00	25	14,52	1,21
17:17:00	25	14,52	1,21
17:18:00	25	14,52	1,21
17:19:00	24	14,52	1,21
17:20:00	24	14,52	1,21
17:21:00	25	14,51	1,21
17:22:00	25	14,51	1,21
17:23:00	25	14,51	1,21
17:24:00	24	14,51	1,21
17:25:00	25	14,51	1,21
17:26:00	25	14,51	1,21
17:27:00	24	14,51	1,21
17:28:00	25	14,51	1,21
17:29:00	25	14,49	1,23
17:30:00	25	14,49	1,23
17:31:00	24	14,49	1,23
17:32:00	24	14,48	1,23
17:33:00	25	14,48	1,23
17:34:00	24	14,48	1,23
17:35:00	24	14,48	1,23
17:36:00	25	14,47	1,24
17:37:00	25	14,48	1,23
17:38:00	25	14,47	1,24
17:39:00	25	14,47	1,24
17:40:00	24	14,47	1,24
17:41:00	24	14,46	1,24
17:42:00	24	14,46	1,24
17:43:00	24	14,46	1,24
17:44:00	24	14,46	1,24
17:45:00	24	14,46	1,24
17:46:00	24	14,46	1,25
17:47:00	24	14,46	1,25
17:48:00	24	14,46	1,24
17:49:00	24	14,46	1,24
17:50:00	24	14,46	1,25
17:51:00	24	14,46	1,25
17:52:00	24	14,46	1,25
17:53:00	24	14,44	1,26
17:54:00	24	14,43	1,27
17:55:00	24	14,43	1,27
17:56:00	24	14,43	1,27
17:57:00	24	14,43	1,27
17:58:00	24	14,43	1,27
17:59:00	24	14,43	1,27
18:00:00	24	14,43	1,27
18:01:00	25	14,43	1,27
18:02:00	24	14,42	1,28
18:03:00	24	14,42	1,28
18:04:00	24	14,42	1,28
18:05:00	24	14,42	1,28
18:06:00	24	14,42	1,28
18:07:00	24	14,41	1,28
18:08:00	25	14,41	1,28
18:09:00	24	14,41	1,28
18:10:00	24	14,41	1,28
18:11:00	24	14,41	1,28
18:12:00	24	14,41	1,28
18:13:00	24	14,41	1,28
18:14:00	24	14,41	1,28
18:15:00	25	14,41	1,28
18:16:00	24	14,41	1,28
18:17:00	24	14,40	1,29
18:18:00	24	14,39	1,30
18:19:00	24	14,38	1,31
18:20:00	24	14,38	1,31
18:21:00	24	14,38	1,31
18:22:00	24	14,38	1,31
18:23:00	24	14,38	1,31
18:24:00	24	14,38	1,31
18:25:00	25	14,38	1,31
18:26:00	24	14,38	1,31
18:27:00	24	14,38	1,31
18:28:00	24	14,38	1,31
18:29:00	24	14,37	1,32
18:30:00	24	14,37	1,32
18:31:00	24	14,37	1,32
18:32:00	24	14,37	1,32
18:33:00	24	14,36	1,32
18:34:00	25	14,36	1,32
18:35:00	25	14,36	1,32
18:36:00	24	14,36	1,32
18:37:00	24	14,36	1,32
18:38:00	24	14,36	1,32
18:39:00	25	14,36	1,32
18:40:00	24	14,36	1,32
18:41:00	24	14,36	1,32
18:42:00	24	14,34	1,34
18:43:00	24	14,34	1,34
18:44:00	24	14,34	1,34
18:45:00	24	14,34	1,34
18:46:00	24	14,33	1,35
18:47:00	24	14,33	1,35
18:48:00	24	14,33	1,35
18:49:00	24	14,33	1,35
18:50:00	24	14,33	1,35
18:51:00	25	14,32	1,35
18:52:00	24	14,32	1,35
18:53:00	24	14,32	1,35
18:54:00	24	14,32	1,35
18:55:00	24	14,32	1,35
18:56:00	24	14,32	1,36
18:57:00	24	14,32	1,36
18:58:00	24	14,32	1,36
18:59:00	24	14,32	1,36
19:00:00	24	14,32	1,36
19:01:00	24	14,32	1,36
19:02:00	24	14,32	1,36
19:03:00	24	14,32	1,36
19:04:00	24	14,32	1,36
19:05:00	24	14,32	1,36
19:06:00	24	14,30	1,37
19:07:00	24	14,29	1,37
19:08:00	25	14,29	1,37
19:09:00	24	14,29	1,37
19:10:00	24	14,29	1,38
19:11:00	24	14,29	1,38
19:12:00	24	14,29	1,38
19:13:00	24	14,29	1,38
19:14:00	24	14,28	1,39
19:15:00	24	14,28	1,39
19:16:00	24	14,28	1,39
19:17:00	24	14,28	1,39
19:18:00	24	14,28	1,39
19:19:00	24	14,28	1,39
19:20:00	24	14,27	1,39
19:21:00	24	14,27	1,39
19:22:00	24	14,27	1,39
19:23:00	24	14,27	1,39
19:24:00	24	14,27	1,39
19:25:00	24	14,27	1,39
19:26:00	24	14,27	1,39
19:27:00	24	14,27	1,39
19:28:00	24	14,27	1,39
19:29:00	24	14,27	1,39
19:30:00	24	14,27	1,39
19:31:00	24	14,25	1,41
19:32:00	24	14,25	1,41
19:33:00	24	14,24	1,42
19:34:00	24	14,24	1,42
19:35:00	24	14,24	1,42
19:36:00	24	14,24	1,42
19:37:00	24	14,24	1,42
19:38:00	24	14,23	1,42
19:39:00	24	14,23	1,42
19:40:00	24	14,23	1,42
19:41:00	24	14,23	1,42
19:42:00	24	14,23	1,42
19:43:00	24	14,22	1,43
19:44:00	24	14,22	1,43
19:45:00	24	14,22	1,43
19:46:00	24	14,22	1,43
19:47:00	24	14,22	1,43
19:48:00	24	14,22	1,43
19:49:00	24	14,22	1,43
19:50:00	24	14,22	1,43
19:51:00	24	14,22	1,43
19:52:00	24	14,22	1,43
19:53:00	24	14,22	1,43
19:54:00	24	14,22	1,43
19:55:00	24	14,20	1,45
19:56:00	24	14,20	1,45
19:57:00	24	14,20	1,45
19:58:00	24	14,20	1,45
19:59:00	24	14,20	1,45
20:00:00	24	14,20	1,45
20:01:00	24	14,20	1,45
20:02:00	24	14,19	1,46
20:03:00	24	14,19	1,46
20:04:00	24	14,19	1,46
20:05:00	24	14,19	1,46
20:06:00	24	14,19	1,46
20:07:00	24	14,18	1,47
20:08:00	24	14,18	1,47
20:09:00	24	14,18	1,47
20:10:00	24	14,18	1,47
20:11:00	24	14,18	1,47
20:12:00	24	14,18	1,47
20:13:00	24	14,18	1,47
20:14:00	24	14,17	1,47
20:15:00	24	14,18	1,47
20:16:00	24	14,17	1,47
20:17:00	24	14,17	1,47
20:18:00	24	14,17	1,47
20:19:00	24	14,18	1,47
20:20:00	24	14,16	1,48
20:21:00	24	14,15	1,49
20:22:00	24	14,15	1,49
20:23:00	24	14,15	1,49
20:24:00	24	14,15	1,49
20:25:00	24	14,15	1,49
20:26:00	24	14,14	1,50
20:27:00	24	14,14	1,50
20:28:00	24	14,14	1,50
20:29:00	24	14,14	1,50
20:30:00	24	14,14	1,50
20:31:00	24	14,14	1,50
20:32:00	24	14,14	1,50
20:33:00	24	14,14	1,50
20:34:00	24	14,14	1,50
20:35:00	24	14,14	1,50
20:36:00	24	14,14	1,50
20:37:00	24	14,14	1,50
20:38:00	24	14,14	1,50
20:39:00	23	14,14	1,50
20:40:00	24	14,14	1,50
20:41:00	24	14,14	1,50
20:42:00	23	14,13	1,51
20:43:00	24	14,14	1,50
20:44:00	24	14,11	1,52
20:45:00	23	14,11	1,52
20:46:00	24	14,11	1,53
20:47:00	24	14,11	1,53
20:48:00	24	14,11	1,53
20:49:00	24	14,10	1,53
20:50:00	24	14,10	1,53
20:51:00	23	14,10	1,53
20:52:00	24	14,10	1,53
20:53:00	24	14,10	1,53
20:54:00	24	14,09	1,54
20:55:00	23	14,09	1,54
20:56:00	24	14,09	1,54
20:57:00	24	14,09	1,54
20:58:00	24	14,09	1,54
20:59:00	24	14,09	1,54
21:00:00	23	14,08	1,55
21:01:00	24	14,08	1,55
21:02:00	24	14,08	1,55
21:03:00	24	14,09	1,54
21:04:00	24	14,09	1,54
21:05:00	24	14,09	1,54
21:06:00	24	14,09	1,54
21:07:00	24	14,09	1,54
21:08:00	24	14,08	1,55
21:09:00	24	14,07	1,56
21:10:00	24	14,07	1,56
21:11:00	24	14,07	1,56
21:12:00	24	14,06	1,57
21:13:00	24	14,06	1,57
21:14:00	24	14,06	1,57
21:15:00	24	14,06	1,57
21:16:00	24	14,05	1,57
21:17:00	24	14,05	1,57
21:18:00	24	14,05	1,57
21:19:00	23	14,05	1,57
21:20:00	24	14,05	1,57
21:21:00	24	14,04	1,58
21:22:00	24	14,04	1,58
21:23:00	24	14,04	1,58
21:24:00	24	14,04	1,58
21:25:00	24	14,04	1,58
21:26:00	24	14,04	1,58
21:27:00	24	14,04	1,58
21:28:00	24	14,04	1,58
21:29:00	24	14,04	1,58
21:30:00	24	14,04	1,58
21:31:00	23	14,04	1,58
21:32:00	24	14,04	1,58
21:33:00	24	14,02	1,60
21:34:00	24	14,02	1,60
21:35:00	24	14,02	1,60
21:36:00	24	14,02	1,60
21:37:00	24	14,02	1,60
21:38:00	24	14,02	1,60
21:39:00	24	14,02	1,60
21:40:00	24	14,02	1,60
21:41:00	24	14,02	1,60
21:42:00	24	14,01	1,61
21:43:00	24	14,01	1,61
21:44:00	23	14,01	1,61
21:45:00	24	14,01	1,61
21:46:00	24	14,01	1,61
21:47:00	24	14,01	1,61
21:48:00	24	14,00	1,62
21:49:00	24	14,00	1,62
21:50:00	24	14,00	1,62
21:51:00	24	14,00	1,62
21:52:00	24	14,00	1,62
21:53:00	24	14,00	1,62
21:54:00	24	14,00	1,62
21:55:00	24	14,00	1,62
21:56:00	24	14,00	1,62
21:57:00	24	13,98	1,63
21:58:00	24	13,98	1,64
21:59:00	24	13,98	1,64
22:00:00	24	13,98	1,64
22:01:00	24	13,98	1,64
22:02:00	24	13,98	1,64
22:03:00	24	13,98	1,64
22:04:00	24	13,97	1,64
22:05:00	23	13,97	1,64
22:06:00	24	13,97	1,64
22:07:00	24	13,97	1,64
22:08:00	24	13,96	1,65
22:09:00	24	13,97	1,64
22:10:00	23	13,96	1,65
22:11:00	24	13,96	1,65
22:12:00	24	13,96	1,65
22:13:00	24	13,96	1,65
22:14:00	23	13,95	1,66
22:15:00	24	13,96	1,65
22:16:00	23	13,96	1,65
22:17:00	24	13,96	1,65
22:18:00	24	13,96	1,65
22:19:00	24	13,96	1,65
22:20:00	23	13,96	1,65
22:21:00	24	13,96	1,65
22:22:00	24	13,94	1,67
22:23:00	24	13,94	1,67
22:24:00	24	13,94	1,67
22:25:00	24	13,94	1,67
22:26:00	24	13,94	1,67
22:27:00	24	13,93	1,68
22:28:00	24	13,93	1,68
22:29:00	24	13,93	1,68
22:30:00	24	13,93	1,68
22:31:00	24	13,93	1,68
22:32:00	24	13,93	1,69
22:33:00	24	13,93	1,69
22:34:00	23	13,93	1,69
22:35:00	24	13,93	1,69
22:36:00	24	13,93	1,69
22:37:00	24	13,93	1,69
22:38:00	24	13,92	1,69
22:39:00	24	13,92	1,69
22:40:00	24	13,93	1,69
22:41:00	24	13,92	1,69
22:42:00	23	13,92	1,69
22:43:00	24	13,92	1,69
22:44:00	24	13,92	1,69
22:45:00	24	13,92	1,69
22:46:00	23	13,90	1,71
22:47:00	24	13,90	1,71
22:48:00	23	13,90	1,71
22:49:00	24	13,89	1,71
22:50:00	23	13,89	1,71
22:51:00	24	13,89	1,71
22:52:00	24	13,89	1,71
22:53:00	24	13,89	1,71
22:54:00	24	13,89	1,72
22:55:00	24	13,89	1,72
22:56:00	24	13,89	1,72
22:57:00	24	13,89	1,72
22:58:00	24	13,89	1,72
22:59:00	24	13,89	1,72
23:00:00	24	13,88	1,73
23:01:00	23	13,88	1,73
23:02:00	23	13,88	1,73
23:03:00	23	13,88	1,73
23:04:00	24	13,88	1,73
23:05:00	24	13,88	1,73
23:06:00	23	13,88	1,73
23:07:00	24	13,88	1,73
23:08:00	24	13,88	1,73
23:09:00	24	13,88	1,73
23:10:00	24	13,88	1,73
23:11:00	24	13,86	1,74
23:12:00	23	13,86	1,75
23:13:00	23	13,86	1,74
23:14:00	24	13,86	1,75
23:15:00	23	13,86	1,75
23:16:00	23	13,86	1,75
23:17:00	23	13,86	1,75
23:18:00	23	13,85	1,75
23:19:00	24	13,85	1,75
23:20:00	24	13,85	1,75
23:21:00	23	13,85	1,75
23:22:00	23	13,85	1,75
23:23:00	24	13,85	1,75
23:24:00	23	13,84	1,76
23:25:00	23	13,84	1,76
23:26:00	24	13,85	1,75
23:27:00	24	13,84	1,76
23:28:00	24	13,84	1,76
23:29:00	24	13,84	1,76
23:30:00	24	13,84	1,76
23:31:00	24	13,84	1,76
23:32:00	24	13,84	1,76
23:33:00	23	13,84	1,76
23:34:00	24	13,84	1,76
23:35:00	24	13,84	1,76
23:36:00	24	13,83	1,78
23:37:00	23	13,82	1,78
23:38:00	24	13,82	1,78
23:39:00	24	13,82	1,78
23:40:00	23	13,82	1,78
23:41:00	24	13,82	1,78
23:42:00	24	13,82	1,78
23:43:00	23	13,81	1,79
23:44:00	23	13,81	1,79
23:45:00	24	13,81	1,79
23:46:00	24	13,81	1,79
23:47:00	24	13,81	1,79
23:48:00	23	13,81	1,79
23:49:00	24	13,80	1,80
23:50:00	24	13,80	1,80
23:51:00	23	13,80	1,80
23:52:00	24	13,80	1,80
23:53:00	23	13,80	1,80
23:54:00	24	13,80	1,80
23:55:00	23	13,80	1,80
23:56:00	24	13,80	1,80
23:57:00	23	13,80	1,80
23:58:00	24	13,80	1,80
23:59:00	24	13,80	1,80
24:00:00	24	13,79	1,81
24:01:00	23	13,79	1,81
24:02:00	24	13,78	1,82
24:03:00	23	13,78	1,82
24:04:00	24	13,78	1,82
24:05:00	24	13,78	1,82
24:06:00	24	13,78	1,82
24:07:00	23	13,78	1,82
24:08:00	23	13,77	1,83
24:09:00	23	13,77	1,83
24:10:00	23	13,77	1,83
24:11:00	24	13,77	1,83
24:12:00	23	13,77	1,83
24:13:00	23	13,77	1,83
24:14:00	24	13,77	1,83
24:15:00	24	13,77	1,83
24:16:00	24	13,77	1,83
24:17:00	24	13,77	1,83
24:18:00	23	13,77	1,83
24:19:00	24	13,77	1,83
24:20:00	24	13,77	1,83
24:21:00	23	13,77	1,83
24:22:00	24	13,77	1,83
24:23:00	23	13,77	1,83
24:24:00	24	13,77	1,83
24:25:00	24	13,75	1,85
24:26:00	23	13,74	1,85
24:27:00	23	13,74	1,85
24:28:00	23	13,75	1,85
24:29:00	24	13,74	1,86
24:30:00	24	13,74	1,85
24:31:00	23	13,74	1,85
24:32:00	24	13,74	1,85
24:33:00	23	13,74	1,86
24:34:00	24	13,74	1,86
24:35:00	24	13,74	1,86
24:36:00	24	13,74	1,86
24:37:00	24	13,74	1,86
24:38:00	24	13,73	1,87
24:39:00	24	13,73	1,87
24:40:00	23	13,73	1,87
24:41:00	24	13,73	1,87
24:42:00	23	13,73	1,87
24:43:00	24	13,73	1,87
24:44:00	24	13,73	1,87
24:45:00	24	13,73	1,87
24:46:00	24	13,73	1,87
24:47:00	24	13,73	1,87
24:48:00	24	13,73	1,87
24:49:00	24	13,71	1,88
24:50:00	24	13,71	1,88
24:51:00	24	13,71	1,88
24:52:00	24	13,71	1,89
24:53:00	24	13,71	1,89
24:54:00	24	13,71	1,89
24:55:00	24	13,71	1,89
24:56:00	24	13,71	1,89
24:57:00	23	13,71	1,89
24:58:00	24	13,70	1,90
24:59:00	24	13,70	1,90
25:00:00	24	13,70	1,90
25:01:00	24	13,70	1,90
25:02:00	24	13,70	1,90
25:03:00	24	13,69	1,91
25:04:00	24	13,70	1,90
25:05:00	23	13,69	1,91
25:06:00	24	13,69	1,91
25:07:00	23	13,69	1,91
25:08:00	24	13,69	1,91
25:09:00	24	13,69	1,91
25:10:00	24	13,69	1,91
25:11:00	24	13,69	1,91
25:12:00	23	13,69	1,91
25:13:00	23	13,69	1,91
25:14:00	23	13,68	1,92
25:15:00	24	13,68	1,92
25:16:00	24	13,68	1,92
25:17:00	24	13,68	1,92
25:18:00	24	13,67	1,93
25:19:00	24	13,67	1,93
25:20:00	24	13,67	1,93
25:21:00	23	13,67	1,93
25:22:00	23	13,67	1,93
25:23:00	24	13,66	1,94
25:24:00	24	13,66	1,94
25:25:00	24	13,66	1,94
25:26:00	24	13,66	1,94
25:27:00	24	13,66	1,94
25:28:00	23	13,66	1,94
25:29:00	24	13,65	1,94
25:30:00	23	13,65	1,94
25:31:00	23	13,65	1,94
25:32:00	24	13,65	1,94
25:33:00	24	13,66	1,94
25:34:00	24	13,65	1,94
25:35:00	24	13,65	1,94
25:36:00	24	13,66	1,94
25:37:00	24	13,65	1,94
25:38:00	24	13,65	1,95
25:39:00	23	13,64	1,96
25:40:00	24	13,64	1,96
25:41:00	24	13,64	1,96
25:42:00	24	13,64	1,96
25:43:00	24	13,64	1,96
25:44:00	24	13,63	1,97
25:45:00	24	13,63	1,97
25:46:00	24	13,63	1,97
25:47:00	23	13,63	1,97
25:48:00	24	13,63	1,97
25:49:00	24	13,63	1,97
25:50:00	24	13,63	1,97
25:51:00	24	13,63	1,97
25:52:00	24	13,63	1,97
25:53:00	24	13,63	1,97
25:54:00	24	13,63	1,97
25:55:00	24	13,63	1,97
25:56:00	24	13,63	1,97
25:57:00	24	13,63	1,97
25:58:00	24	13,63	1,97
25:59:00	24	13,62	1,98
26:00:00	24	13,63	1,97
26:01:00	24	13,63	1,97
26:02:00	24	13,63	1,97
26:03:00	24	13,63	1,97
26:04:00	24	13,63	1,97
26:05:00	24	13,63	1,97
26:06:00	24	13,63	1,97
26:07:00	24	13,63	1,97
26:08:00	24	13,63	1,97
26:09:00	24	13,63	1,97
26:10:00	24	13,63	1,97
26:11:00	24	13,63	1,97
26:12:00	24	13,63	1,97
26:13:00	24	13,63	1,97
26:14:00	24	13,63	1,97
26:15:00	24	13,63	1,97
26:16:00	24	13,63	1,97
26:17:00	24	13,63	1,97
26:18:00	24	13,62	1,98
26:19:00	24	13,63	1,97
26:20:00	24	13,63	1,97
26:21:00	24	13,62	1,98
26:22:00	24	13,62	1,98
26:23:00	24	13,63	1,97
26:24:00	24	13,62	1,98
26:25:00	24	13,62	1,98
26:26:00	24	13,62	1,98
26:27:00	24	13,62	1,98
26:28:00	24	13,62	1,98
26:29:00	24	13,62	1,98
26:30:00	24	13,61	1,99
26:31:00	24	13,56	2,04
26:32:00	24	13,56	2,04
26:33:00	24	13,56	2,04
26:34:00	24	13,56	2,04
26:35:00	24	13,56	2,04
26:36:00	24	13,56	2,04
26:37:00	24	13,56	2,04
26:38:00	24	13,56	2,04
26:39:00	24	13,56	2,04
26:40:00	24	13,56	2,04
26:41:00	24	13,56	2,04
26:42:00	24	13,55	2,05
26:43:00	24	13,55	2,05
26:44:00	24	13,55	2,05
26:45:00	24	13,55	2,05
26:46:00	24	13,55	2,05
26:47:00	24	13,55	2,05
26:48:00	24	13,55	2,05
26:49:00	24	13,55	2,05
26:50:00	24	13,55	2,05
26:51:00	24	13,55	2,05
26:52:00	24	13,55	2,05
26:53:00	24	13,55	2,05
26:54:00	24	13,55	2,05
26:55:00	24	13,55	2,05
26:56:00	24	13,55	2,05
26:57:00	24	13,55	2,05
26:58:00	24	13,55	2,05
26:59:00	24	13,55	2,05
27:00:00	24	13,55	2,05
27:01:00	24	13,55	2,05
27:02:00	24	13,55	2,05
27:03:00	24	13,55	2,05
27:04:00	24	13,55	2,05
27:05:00	24	13,55	2,05
27:06:00	24	13,55	2,05
27:07:00	24	13,55	2,05
27:08:00	24	13,55	2,05
27:09:00	24	13,55	2,05
27:10:00	24	13,55	2,05
27:11:00	24	13,55	2,05
27:12:00	24	13,55	2,05
27:13:00	24	13,54	2,06
27:14:00	24	13,55	2,05
27:15:00	24	13,55	2,05
27:16:00	24	13,55	2,05
27:17:00	24	13,54	2,06
27:18:00	24	13,55	2,05
27:19:00	24	13,54	2,06
27:20:00	24	13,52	2,08
27:21:00	24	13,50	2,11
27:22:00	24	13,50	2,11
27:23:00	24	13,50	2,11
27:24:00	24	13,50	2,11
27:25:00	24	13,50	2,11
27:26:00	24	13,49	2,12
27:27:00	24	13,49	2,12
27:28:00	24	13,49	2,12
27:29:00	24	13,49	2,12
27:30:00	24	13,49	2,12
27:31:00	24	13,49	2,12
27:32:00	24	13,48	2,12
27:33:00	24	13,48	2,12
27:34:00	24	13,48	2,12
27:35:00	24	13,48	2,12
27:36:00	24	13,48	2,12
27:37:00	24	13,48	2,12
27:38:00	24	13,48	2,12
27:39:00	24	13,49	2,12
27:40:00	24	13,49	2,12
27:41:00	24	13,49	2,12
27:42:00	24	13,49	2,12
27:43:00	24	13,49	2,12
27:44:00	24	13,49	2,12
27:45:00	24	13,48	2,12
27:46:00	24	13,49	2,12
27:47:00	24	13,49	2,12
27:48:00	24	13,48	2,12
27:49:00	24	13,49	2,12
27:50:00	24	13,48	2,12
27:51:00	25	13,48	2,12
27:52:00	24	13,48	2,12
27:53:00	24	13,48	2,12
27:54:00	24	13,48	2,12
27:55:00	24	13,48	2,12
27:56:00	24	13,48	2,12
27:57:00	24	13,48	2,12
27:58:00	24	13,48	2,12
27:59:00	24	13,48	2,12
28:00:00	24	13,48	2,12
28:01:00	25	13,48	2,12
28:02:00	24	13,48	2,12
28:03:00	24	13,48	2,12
28:04:00	24	13,48	2,12
28:05:00	24	13,48	2,12
28:06:00	24	13,48	2,12
28:07:00	24	13,48	2,12
28:08:00	24	13,48	2,12
28:09:00	25	13,48	2,12
28:10:00	24	13,48	2,12
28:11:00	24	13,48	2,12
28:12:00	24	13,48	2,12
28:13:00	24	13,48	2,12
28:14:00	24	13,48	2,12
28:15:00	24	13,43	2,18
28:16:00	25	13,43	2,18
28:17:00	25	13,42	2,19
28:18:00	24	13,42	2,19
28:19:00	24	13,42	2,19
28:20:00	24	13,42	2,19
28:21:00	25	13,42	2,19
28:22:00	24	13,42	2,19
28:23:00	25	13,41	2,20
28:24:00	25	13,41	2,20
28:25:00	24	13,41	2,20
