Repository: ProgWizer/parser

File: project-root/data/Data Acquisition/Data Acquisition/2008 year (310)/UCA L Priobskoe G1970+0.1%FL+0.5%RPM (60-80C).txt
--Test Summary--
Full Path and File Name	
Instrument Name	4262L
Instrument Type	Model 4262 Twin Cell UCA
Instrument Serial Number	111L
Test Start Date	06.02.2008
Test Start Time	13:34:21
Test Stop Date	07.02.2008
Test Stop Time	16:40:30
Test Length	27:06:09
Final Sample Time Offset	27:05:25
Controller Schedule Name	
Sampling Period	60 seconds
Comments	T: 60(45), 80(240)
Information	WellID	
Information	Customer	Yuganskneftegas
Information	CementClass	G
Information	CementMfr	Suhologskiy
Information	Additives	0.1%FL+0.5%RPM
Information	Density	1970
Information	BHCT	60
Information	BHST	80
Information	FluidLoss	
Information	JobType	production csg
Calculated Value	CS_50	6:36:00
Calculated Value	CS_500	7:36:00
Calculated Value	CS_Time8h	4,92 MPa
Calculated Value	CS_Time16h	16,56 MPa
Calculated Value	CS_Time24h	19,88 MPa
Calculated Value	CS_Time48h	N/A
Calculated Value	CS_Time72h	N/A
Calculated Curve	Compressive Strength	Compressive strength type B (more than 14 lb/gal)
Initial Temperature (°C)	23 °C
Final Temperature (°C)	79 °C
Initial Transit Time (microsec/in)	16,52 microsec/in
Final Transit Time (microsec/in)	8,30 microsec/in
Initial Compressive Strength (MPa)	0,00 MPa
Final Compressive Strength (MPa)	20,85 MPa
--Data--
Time (HH:MM:SS)	Temperature (°C)	Transit Time (microsec/in)	Compressive Strength (MPa)
0:00:00	23	16,52	0,00
0:01:00	23	16,53	0,00
0:02:00	23	16,53	0,00
0:03:00	23	16,49	0,01
0:04:00	24	16,49	0,01
0:05:00	24		
0:06:00	24		
0:07:00	25	16,50	0,01
0:08:00	26	16,47	0,01
0:09:00	26		
0:10:00	27		
0:11:00	28		
0:12:00	29		
0:13:00	30		
0:14:00	31		
0:15:00	32		
0:16:00	33		
0:17:00	34		
0:18:00	35		
0:19:00	35		
0:20:00	36		
0:21:00	37		
0:22:00	38	16,27	0,07
0:23:00	38	16,23	0,08
0:24:00	40		
0:25:00	40		
0:26:00	41		
0:27:00	42		
0:28:00	44		
0:29:00	45		
0:30:00	46		
0:31:00	47		
0:32:00	48		
0:33:00	48		
0:34:00	49		
0:35:00	50		
0:36:00	50		
0:37:00	51		
0:38:00	51		
0:39:00	52		
0:40:00	53		
0:41:00	54	16,04	0,13
0:42:00	55		
0:43:00	57		
0:44:00	57		
0:45:00	59		
0:46:00	59		
0:47:00	60		
0:48:00	61		
0:49:00	61		
0:50:00	62		
0:51:00	62		
0:52:00	63		
0:53:00	63		
0:54:00	63	15,96	0,16
0:55:00	63	15,96	0,16
0:56:00	63	15,96	0,16
0:57:00	63		
0:58:00	63		
0:59:00	63	15,98	0,15
1:00:00	63	15,99	0,15
1:01:00	60		
1:02:00	63	15,98	0,15
1:03:00	62	15,97	0,15
1:04:00	62		
1:05:00	62	15,97	0,15
1:06:00	62	15,97	0,15
1:07:00	62	15,99	0,15
1:08:00	62		
1:09:00	62	16,00	0,15
1:10:00	62	15,99	0,15
1:11:00	62	16,00	0,15
1:12:00	62		
1:13:00	62		
1:14:00	62		
1:15:00	62		
1:16:00	62	16,01	0,14
1:17:00	62	16,00	0,14
1:18:00	62	15,97	0,15
1:19:00	62	15,96	0,16
1:20:00	62	15,97	0,15
1:21:00	62		
1:22:00	63		
1:23:00	62		
1:24:00	62	15,98	0,15
1:25:00	63		
1:26:00	63		
1:27:00	63	17,91	0,00
1:28:00	63	17,91	0,00
1:29:00	63	17,91	0,00
1:30:00	63	17,91	0,00
1:31:00	63	17,91	0,00
1:32:00	63	17,91	0,00
1:33:00	63	17,91	0,00
1:34:00	63	17,91	0,00
1:35:00	63	17,91	0,00
1:36:00	63	17,91	0,00
1:37:00	64	17,91	0,00
1:38:00	63	17,91	0,00
1:39:00	63	17,92	0,00
1:40:00	64	17,92	0,00
1:41:00	64	17,93	0,00
1:42:00	64	17,91	0,00
1:43:00	64	17,92	0,00
1:44:00	64	17,92	0,00
1:45:00	64	17,91	0,00
1:46:00	64	17,91	0,00
1:47:00	64	17,91	0,00
1:48:00	64	17,91	0,00
1:49:00	64	17,91	0,00
1:50:00	64	17,91	0,00
1:51:00	64		
1:52:00	64		
1:53:00	65		
1:54:00	65		
1:55:00	65		
1:56:00	65	16,02	0,14
1:57:00	65		
1:58:00	65		
1:59:00	65		
2:00:00	65		
2:01:00	65		
2:02:00	65		
2:03:00	65		
2:04:00	66		
2:05:00	65		
2:06:00	65		
2:07:00	66		
2:08:00	66		
2:09:00	66		
2:10:00	66		
2:11:00	66		
2:12:00	66		
2:13:00	66		
2:14:00	66		
2:15:00	66		
2:16:00	66		
2:17:00	66		
2:18:00	67		
2:19:00	67		
2:20:00	67		
2:21:00	67	16,02	0,14
2:22:00	67		
2:23:00	67		
2:24:00	67		
2:25:00	67		
2:26:00	67		
2:27:00	67		
2:28:00	67		
2:29:00	68		
2:30:00	68		
2:31:00	68		
2:32:00	68		
2:33:00	68		
2:34:00	68		
2:35:00	68		
2:36:00	68		
2:37:00	68		
2:38:00	68		
2:39:00	68		
2:40:00	68		
2:41:00	69		
2:42:00	69		
2:43:00	69		
2:44:00	69		
2:45:00	69		
2:46:00	69		
2:47:00	69		
2:48:00	69		
2:49:00	69		
2:50:00	69		
2:51:00	69		
2:52:00	69		
2:53:00	69		
2:54:00	69		
2:55:00	70		
2:56:00	70		
2:57:00	70		
2:58:00	70		
2:59:00	70		
3:00:00	70		
3:01:00	70		
3:02:00	70		
3:03:00	70		
3:04:00	70		
3:05:00	70		
3:06:00	71		
3:07:00	71		
3:08:00	71		
3:09:00	71		
3:10:00	71		
3:11:00	71		
3:12:00	71		
3:13:00	71		
3:14:00	71		
3:15:00	71		
3:16:00	71		
3:17:00	71		
3:18:00	71	16,14	0,10
3:19:00	71		
3:20:00	72		
3:21:00	72		
3:22:00	72		
3:23:00	72		
3:24:00	73		
3:25:00	72		
3:26:00	72		
3:27:00	72		
3:28:00	72		
3:29:00	72		
3:30:00	72		
3:31:00	72		
3:32:00	72		
3:33:00	73		
3:34:00	73		
3:35:00	73		
3:36:00	73		
3:37:00	73		
3:38:00	73		
3:39:00	74		
3:40:00	73		
3:41:00	74		
3:42:00	74		
3:43:00	72		
3:44:00	74		
3:45:00	74		
3:46:00	74		
3:47:00	74		
3:48:00	74		
3:49:00	74		
3:50:00	74		
3:51:00	74		
3:52:00	74		
3:53:00	75		
3:54:00	75		
3:55:00	75		
3:56:00	75		
3:57:00	75		
3:58:00	75		
3:59:00	75		
4:00:00	75		
4:01:00	75		
4:02:00	75		
4:03:00	76		
4:04:00	75		
4:05:00	76		
4:06:00	76		
4:07:00	76		
4:08:00	76		
4:09:00	76		
4:10:00	76		
4:11:00	76		
4:12:00	76		
4:13:00	76		
4:14:00	76		
4:15:00	76		
4:16:00	76		
4:17:00	77		
4:18:00	77		
4:19:00	77		
4:20:00	77		
4:21:00	77		
4:22:00	77		
4:23:00	77		
4:24:00	77		
4:25:00	77		
4:26:00	77		
4:27:00	77		
4:28:00	78		
4:29:00	77		
4:30:00	78		
4:31:00	78		
4:32:00	78		
4:33:00	78		
4:34:00	78		
4:35:00	78		
4:36:00	78		
4:37:00	78		
4:38:00	78		
4:39:00	78		
4:40:00	78		
4:41:00	78		
4:42:00	79		
4:43:00	79		
4:44:00	79		
4:45:00	79		
4:46:00	79	19,33	0,00
4:47:00	79	19,32	0,00
4:48:00	79		
4:49:00	79		
4:50:00	79	19,36	0,00
4:51:00	79	19,35	0,00
4:52:00	79	19,36	0,00
4:53:00	79	19,37	0,00
4:54:00	79	19,37	0,00
4:55:00	79	19,36	0,00
4:56:00	79	19,38	0,00
4:57:00	79	19,38	0,00
4:58:00	79	19,38	0,00
4:59:00	79	19,38	0,00
5:00:00	79	16,48	0,01
5:01:00	79		
5:02:00	79		
5:03:00	79		
5:04:00	79	16,44	0,02
5:05:00	79	16,47	0,01
5:06:00	79	16,46	0,02
5:07:00	79	16,45	0,02
5:08:00	79		
5:09:00	79	16,49	0,01
5:10:00	79	16,44	0,02
5:11:00	79	16,48	0,01
5:12:00	79	16,45	0,02
5:13:00	79	16,48	0,01
5:14:00	79	16,46	0,02
5:15:00	79	16,45	0,02
5:16:00	79	16,47	0,01
5:17:00	79	16,48	0,01
5:18:00	79	16,48	0,01
5:19:00	79	16,47	0,01
5:20:00	79	16,48	0,01
5:21:00	79	16,48	0,01
5:22:00	79	16,47	0,01
5:23:00	79	16,47	0,01
5:24:00	79	16,48	0,01
5:25:00	79	16,48	0,01
5:26:00	79	16,48	0,01
5:27:00	79	16,48	0,01
5:28:00	79	16,49	0,01
5:29:00	79	16,48	0,01
5:30:00	79	16,48	0,01
5:31:00	79	16,48	0,01
5:32:00	79	16,48	0,01
5:33:00	79	16,48	0,01
5:34:00	79	16,48	0,01
5:35:00	79	16,46	0,02
5:36:00	79	16,48	0,01
5:37:00	79	16,47	0,01
5:38:00	79	16,48	0,01
5:39:00	79	16,48	0,01
5:40:00	79	16,48	0,01
5:41:00	79	16,48	0,01
5:42:00	79	16,47	0,01
5:43:00	79	16,48	0,01
5:44:00	79	16,46	0,02
5:45:00	79	16,46	0,02
5:46:00	79	16,46	0,02
5:47:00	79	16,45	0,02
5:48:00	79	16,47	0,01
5:49:00	79	16,46	0,02
5:50:00	79	16,46	0,02
5:51:00	79	16,45	0,02
5:52:00	79	16,45	0,02
5:53:00	79	16,45	0,02
5:54:00	79	16,44	0,02
5:55:00	79	16,44	0,02
5:56:00	79	16,44	0,02
5:57:00	79	16,43	0,02
5:58:00	79	16,44	0,02
5:59:00	79	16,42	0,03
6:00:00	79	16,41	0,03
6:01:00	79	16,41	0,03
6:02:00	79	16,41	0,03
6:03:00	79	16,40	0,03
6:04:00	79	16,38	0,04
6:05:00	79	16,38	0,04
6:06:00	79	16,38	0,04
6:07:00	79	16,37	0,04
6:08:00	79	16,36	0,04
6:09:00	79	16,35	0,05
6:10:00	79	16,34	0,05
6:11:00	79	16,32	0,05
6:12:00	79	16,30	0,06
6:13:00	79	16,28	0,06
6:14:00	79	16,26	0,07
6:15:00	79	16,25	0,07
6:16:00	79	16,22	0,08
6:17:00	79	16,20	0,09
6:18:00	79	16,18	0,09
6:19:00	79	16,15	0,10
6:20:00	79	16,12	0,11
6:21:00	79	16,09	0,12
6:22:00	79	16,05	0,13
6:23:00	79	16,02	0,14
6:24:00	79	15,99	0,15
6:25:00	79	15,93	0,16
6:26:00	79	15,89	0,18
6:27:00	79	15,84	0,19
6:28:00	79	15,80	0,21
6:29:00	79	15,75	0,22
6:30:00	79	15,70	0,24
6:31:00	79	15,64	0,26
6:32:00	79	15,58	0,28
6:33:00	79	15,52	0,30
6:34:00	79	15,46	0,32
6:35:00	79	15,40	0,35
6:36:00	79	15,34	0,37
6:37:00	79	15,27	0,40
6:38:00	79	15,20	0,43
6:39:00	79	15,13	0,45
6:40:00	79	15,06	0,49
6:41:00	79	14,98	0,52
6:42:00	79	14,91	0,55
6:43:00	79	14,84	0,58
6:44:00	79	14,77	0,62
6:45:00	79	14,69	0,65
6:46:00	79	14,62	0,69
6:47:00	79	14,54	0,73
6:48:00	79	14,46	0,77
6:49:00	79	14,39	0,81
6:50:00	79	14,31	0,86
6:51:00	79	14,23	0,90
6:52:00	79	14,16	0,94
6:53:00	79	14,08	0,99
6:54:00	79	14,01	1,04
6:55:00	79	13,94	1,08
6:56:00	79	13,86	1,13
6:57:00	79	13,79	1,18
6:58:00	79	13,72	1,23
6:59:00	79	13,64	1,29
7:00:00	79	13,56	1,35
7:01:00	79	13,50	1,40
7:02:00	79	13,44	1,45
7:03:00	79	13,37	1,50
7:04:00	79	13,30	1,56
7:05:00	79	13,23	1,62
7:06:00	79	13,17	1,68
7:07:00	79	13,11	1,74
7:08:00	78	13,04	1,80
7:09:00	79	12,98	1,86
7:10:00	79	12,93	1,91
7:11:00	79	12,87	1,97
7:12:00	79	12,81	2,03
7:13:00	79	12,75	2,09
7:14:00	79	12,69	2,16
7:15:00	78	12,65	2,21
7:16:00	79	12,59	2,28
7:17:00	78	12,54	2,33
7:18:00	79	12,48	2,40
7:19:00	79	12,44	2,46
7:20:00	79	12,39	2,51
7:21:00	79	12,35	2,57
7:22:00	79	12,30	2,63
7:23:00	79	12,26	2,69
7:24:00	79	12,21	2,75
7:25:00	79	12,17	2,82
7:26:00	79	12,13	2,88
7:27:00	79	12,08	2,95
7:28:00	79	12,04	3,01
7:29:00	79	12,00	3,06
7:30:00	79	11,96	3,13
7:31:00	79	11,91	3,20
7:32:00	79	11,88	3,26
7:33:00	79	11,84	3,32
7:34:00	79	11,80	3,38
7:35:00	79	11,77	3,45
7:36:00	79	11,73	3,51
7:37:00	79	11,70	3,56
7:38:00	79	11,66	3,63
7:39:00	79	11,63	3,68
7:40:00	79	11,59	3,75
7:41:00	79	11,56	3,81
7:42:00	79	11,52	3,88
7:43:00	79	11,49	3,94
7:44:00	79	11,46	4,00
7:45:00	79	11,43	4,06
7:46:00	79	11,40	4,12
7:47:00	79	11,38	4,18
7:48:00	79	11,35	4,22
7:49:00	79	11,32	4,29
7:50:00	79	11,29	4,35
7:51:00	79	11,26	4,42
7:52:00	79	11,24	4,47
7:53:00	79	11,22	4,52
7:54:00	79	11,19	4,58
7:55:00	79	11,16	4,65
7:56:00	79	11,13	4,70
7:57:00	79	11,12	4,74
7:58:00	79	11,09	4,81
7:59:00	79	11,07	4,86
8:00:00	79	11,04	4,92
8:01:00	79	11,02	4,97
8:02:00	79	11,00	5,03
8:03:00	79	10,98	5,08
8:04:00	79	10,95	5,14
8:05:00	78	10,94	5,18
8:06:00	79	10,92	5,24
8:07:00	79	10,90	5,28
8:08:00	79	10,87	5,36
8:09:00	79	10,86	5,40
8:10:00	78	10,84	5,44
8:11:00	79	10,83	5,48
8:12:00	78	10,80	5,54
8:13:00	79	10,79	5,58
8:14:00	79	10,77	5,64
8:15:00	79	10,75	5,69
8:16:00	79	10,73	5,75
8:17:00	79	10,71	5,79
8:18:00	79	10,69	5,86
8:19:00	79	10,68	5,90
8:20:00	79	10,66	5,95
8:21:00	78	10,64	6,01
8:22:00	79	10,63	6,06
8:23:00	79	10,61	6,10
8:24:00	79	10,59	6,15
8:25:00	79	10,58	6,20
8:26:00	79	10,56	6,24
8:27:00	79	10,56	6,27
8:28:00	79	10,54	6,34
8:29:00	79	10,53	6,36
8:30:00	79	10,51	6,41
8:31:00	79	10,50	6,46
8:32:00	79	10,48	6,51
8:33:00	79	10,47	6,53
8:34:00	79	10,46	6,58
8:35:00	79	10,45	6,60
8:36:00	79	10,44	6,65
8:37:00	79	10,42	6,71
8:38:00	79	10,41	6,73
8:39:00	79	10,40	6,78
8:40:00	79	10,38	6,83
8:41:00	78	10,37	6,88
8:42:00	79	10,36	6,94
8:43:00	79	10,34	6,99
8:44:00	79	10,32	7,04
8:45:00	79	10,32	7,07
8:46:00	79	10,30	7,12
8:47:00	79	10,29	7,15
8:48:00	79	10,28	7,20
8:49:00	78	10,27	7,23
8:50:00	79	10,25	7,31
8:51:00	79	10,24	7,34
8:52:00	79	10,23	7,37
8:53:00	79	10,22	7,43
8:54:00	79	10,20	7,48
8:55:00	79	10,20	7,51
8:56:00	79	10,19	7,54
8:57:00	78	10,17	7,60
8:58:00	79	10,17	7,63
8:59:00	79	10,16	7,66
9:00:00	79	10,14	7,71
9:01:00	79	10,14	7,74
9:02:00	79	10,13	7,77
9:03:00	79	10,11	7,83
9:04:00	79	10,11	7,86
9:05:00	79	10,10	7,89
9:06:00	79	10,08	7,95
9:07:00	79	10,08	7,98
9:08:00	79	10,07	8,01
9:09:00	79	10,05	8,08
9:10:00	79	10,05	8,11
9:11:00	79	10,04	8,14
9:12:00	79	10,03	8,17
9:13:00	79	10,02	8,20
9:14:00	79	10,02	8,23
9:15:00	79	10,01	8,26
9:16:00	79	9,99	8,33
9:17:00	79	9,99	8,36
9:18:00	78	9,98	8,39
9:19:00	79	9,97	8,42
9:20:00	79	9,96	8,49
9:21:00	79	9,95	8,52
9:22:00	78	9,94	8,55
9:23:00	79	9,93	8,59
9:24:00	79	9,92	8,65
9:25:00	79	9,92	8,65
9:26:00	79	9,91	8,69
9:27:00	79	9,90	8,72
9:28:00	78	9,90	8,75
9:29:00	79	9,89	8,79
9:30:00	79	9,88	8,86
9:31:00	79	9,88	8,86
9:32:00	78	9,87	8,89
9:33:00	79	9,86	8,93
9:34:00	79	9,85	8,96
9:35:00	79	9,84	8,99
9:36:00	79	9,84	9,03
9:37:00	79	9,83	9,06
9:38:00	79	9,82	9,10
9:39:00	79	9,82	9,14
9:40:00	79	9,81	9,17
9:41:00	79	9,79	9,24
9:42:00	79	9,79	9,24
9:43:00	79	9,79	9,28
9:44:00	79	9,78	9,31
9:45:00	79	9,77	9,35
9:46:00	79	9,76	9,39
9:47:00	79	9,75	9,42
9:48:00	79	9,75	9,42
9:49:00	79	9,75	9,46
9:50:00	79	9,74	9,50
9:51:00	79	9,73	9,53
9:52:00	79	9,72	9,57
9:53:00	79	9,72	9,61
9:54:00	79	9,70	9,68
9:55:00	79	9,70	9,68
9:56:00	79	9,70	9,68
9:57:00	79	9,69	9,76
9:58:00	79	9,69	9,76
9:59:00	79	9,68	9,80
10:00:00	79	9,67	9,84
10:01:00	79	9,67	9,84
10:02:00	79	9,66	9,87
10:03:00	79	9,65	9,95
10:04:00	79	9,65	9,95
10:05:00	79	9,64	9,99
10:06:00	78	9,63	10,03
10:07:00	79	9,63	10,07
10:08:00	79	9,62	10,11
10:09:00	79	9,62	10,11
10:10:00	79	9,61	10,15
10:11:00	79	9,60	10,19
10:12:00	79	9,60	10,23
10:13:00	79	9,60	10,23
10:14:00	79	9,58	10,31
10:15:00	79	9,58	10,31
10:16:00	79	9,57	10,35
10:17:00	79	9,57	10,35
10:18:00	79	9,57	10,39
10:19:00	79	9,57	10,39
10:20:00	79	9,56	10,43
10:21:00	79	9,55	10,47
10:22:00	79	9,55	10,47
10:23:00	78	9,54	10,51
10:24:00	79	9,54	10,56
10:25:00	79	9,54	10,56
10:26:00	79	9,53	10,60
10:27:00	79	9,53	10,60
10:28:00	79	9,52	10,68
10:29:00	79	9,52	10,68
10:30:00	79	9,50	10,77
10:31:00	79	9,49	10,81
10:32:00	79	9,49	10,81
10:33:00	79	9,49	10,81
10:34:00	79	9,49	10,81
10:35:00	79	9,48	10,89
10:36:00	79	9,48	10,89
10:37:00	79	9,48	10,89
10:38:00	78	9,47	10,94
10:39:00	79	9,46	10,98
10:40:00	78	9,46	10,98
10:41:00	79	9,45	11,02
10:42:00	79	9,45	11,07
10:43:00	79	9,45	11,07
10:44:00	79	9,44	11,11
10:45:00	79	9,44	11,11
10:46:00	79	9,43	11,16
10:47:00	79	9,43	11,16
10:48:00	79	9,43	11,20
10:49:00	79	9,43	11,20
10:50:00	79	9,41	11,29
10:51:00	79	9,41	11,29
10:52:00	78	9,41	11,29
10:53:00	79	9,39	11,38
10:54:00	78	9,39	11,38
10:55:00	79	9,39	11,43
10:56:00	79	9,39	11,38
10:57:00	79	9,39	11,43
10:58:00	79	9,38	11,47
10:59:00	79	9,37	11,52
11:00:00	79	9,36	11,56
11:01:00	79	9,37	11,52
11:02:00	79	9,36	11,61
11:03:00	79	9,36	11,61
11:04:00	79	9,36	11,61
11:05:00	79	9,35	11,66
11:06:00	79	9,34	11,70
11:07:00	79	9,34	11,70
11:08:00	79	9,34	11,70
11:09:00	78	9,34	11,70
11:10:00	79	9,34	11,75
11:11:00	79	9,34	11,75
11:12:00	79	9,33	11,80
11:13:00	79	9,33	11,80
11:14:00	79	9,32	11,84
11:15:00	79	9,32	11,84
11:16:00	79	9,31	11,89
11:17:00	79	9,30	11,94
11:18:00	79	9,30	11,94
11:19:00	79	9,30	11,99
11:20:00	79	9,30	11,99
11:21:00	79	9,30	11,99
11:22:00	79	9,29	12,03
11:23:00	78	9,28	12,08
11:24:00	79	9,28	12,08
11:25:00	79	9,28	12,08
11:26:00	79	9,28	12,08
11:27:00	79	9,27	12,13
11:28:00	79	9,27	12,13
11:29:00	78	9,26	12,23
11:30:00	79	9,26	12,23
11:31:00	79	9,26	12,23
11:32:00	79	9,26	12,23
11:33:00	79	9,25	12,28
11:34:00	78	9,24	12,33
11:35:00	79	9,24	12,33
11:36:00	79	9,24	12,38
11:37:00	79	9,24	12,38
11:38:00	79	9,23	12,43
11:39:00	79	9,23	12,43
11:40:00	79	9,23	12,43
11:41:00	78	9,22	12,48
11:42:00	79	9,21	12,53
11:43:00	79	9,22	12,48
11:44:00	79	9,21	12,58
11:45:00	79	9,21	12,58
11:46:00	79	9,21	12,53
11:47:00	79	9,21	12,58
11:48:00	78	9,20	12,63
11:49:00	79	9,20	12,63
11:50:00	79	9,20	12,63
11:51:00	78	9,19	12,68
11:52:00	79	9,19	12,68
11:53:00	79	9,18	12,73
11:54:00	79	9,18	12,73
11:55:00	79	9,18	12,78
11:56:00	79	9,18	12,78
11:57:00	79	9,18	12,78
11:58:00	79	9,17	12,83
11:59:00	79	9,17	12,83
12:00:00	79	9,16	12,89
12:01:00	79	9,15	12,94
12:02:00	79	9,16	12,89
12:03:00	79	9,15	12,94
12:04:00	79	9,15	12,99
12:05:00	79	9,15	12,99
12:06:00	79	9,15	12,99
12:07:00	79	9,14	13,04
12:08:00	79	9,14	13,04
12:09:00	79	9,15	12,99
12:10:00	79	9,14	13,04
12:11:00	79	9,13	13,10
12:12:00	79	9,13	13,10
12:13:00	79	9,13	13,10
12:14:00	79	9,13	13,15
12:15:00	79	9,13	13,15
12:16:00	79	9,12	13,20
12:17:00	79	9,12	13,20
12:18:00	79	9,11	13,26
12:19:00	79	9,11	13,26
12:20:00	79	9,11	13,26
12:21:00	79	9,11	13,26
12:22:00	78	9,10	13,31
12:23:00	79	9,10	13,31
12:24:00	79	9,10	13,31
12:25:00	79	9,09	13,36
12:26:00	79	9,09	13,36
12:27:00	79	9,09	13,36
12:28:00	79	9,09	13,42
12:29:00	79	9,09	13,42
12:30:00	79	9,08	13,47
12:31:00	79	9,08	13,47
12:32:00	79	9,08	13,47
12:33:00	79	9,07	13,53
12:34:00	79	9,07	13,53
12:35:00	79	9,07	13,53
12:36:00	79	9,06	13,58
12:37:00	79	9,06	13,58
12:38:00	79	9,06	13,58
12:39:00	79	9,06	13,58
12:40:00	78	9,06	13,58
12:41:00	79	9,05	13,69
12:42:00	79	9,05	13,69
12:43:00	79	9,05	13,69
12:44:00	79	9,05	13,69
12:45:00	79	9,04	13,75
12:46:00	79	9,04	13,75
12:47:00	79	9,05	13,69
12:48:00	79	9,04	13,81
12:49:00	79	9,04	13,81
12:50:00	79	9,04	13,81
12:51:00	79	9,03	13,86
12:52:00	79	9,03	13,86
12:53:00	79	9,03	13,86
12:54:00	79	9,02	13,92
12:55:00	79	9,02	13,92
12:56:00	79	9,02	13,92
12:57:00	79	9,02	13,92
12:58:00	79	9,01	13,98
12:59:00	79	9,01	13,98
13:00:00	79	9,01	13,98
13:01:00	79	9,01	13,98
13:02:00	79	9,00	14,03
13:03:00	79	9,00	14,09
13:04:00	79	9,00	14,09
13:05:00	79	9,00	14,09
13:06:00	79	9,00	14,09
13:07:00	78	8,99	14,15
13:08:00	79	9,00	14,09
13:09:00	79	8,99	14,15
13:10:00	79	8,98	14,21
13:11:00	79	8,99	14,15
13:12:00	79	8,98	14,21
13:13:00	79	8,98	14,21
13:14:00	79	8,98	14,21
13:15:00	79	8,97	14,27
13:16:00	79	8,97	14,27
13:17:00	79	8,97	14,32
13:18:00	79	8,97	14,32
13:19:00	78	8,97	14,27
13:20:00	79	8,97	14,32
13:21:00	79	8,97	14,32
13:22:00	79	8,96	14,38
13:23:00	79	8,96	14,38
13:24:00	79	8,95	14,44
13:25:00	79	8,95	14,44
13:26:00	79	8,95	14,44
13:27:00	79	8,95	14,44
13:28:00	79	8,95	14,44
13:29:00	79	8,95	14,44
13:30:00	78	8,95	14,44
13:31:00	79	8,95	14,50
13:32:00	79	8,94	14,56
13:33:00	79	8,94	14,56
13:34:00	79	8,95	14,50
13:35:00	79	8,93	14,62
13:36:00	79	8,94	14,56
13:37:00	79	8,93	14,62
13:38:00	79	8,93	14,62
13:39:00	79	8,92	14,68
13:40:00	79	8,92	14,68
13:41:00	79	8,92	14,68
13:42:00	79	8,92	14,68
13:43:00	79	8,92	14,68
13:44:00	79	8,92	14,68
13:45:00	79	8,91	14,74
13:46:00	79	8,91	14,74
13:47:00	79	8,91	14,74
13:48:00	79	8,91	14,80
13:49:00	79	8,91	14,80
13:50:00	79	8,91	14,80
13:51:00	79	8,90	14,86
13:52:00	79	8,90	14,86
13:53:00	79	8,90	14,86
13:54:00	79	8,90	14,86
13:55:00	79	8,89	14,93
13:56:00	79	8,90	14,86
13:57:00	79	8,89	14,93
13:58:00	79	8,89	14,93
13:59:00	78	8,88	14,99
14:00:00	79	8,89	14,93
14:01:00	79	8,89	14,93
14:02:00	79	8,88	15,05
14:03:00	79	8,88	15,05
14:04:00	79	8,88	15,05
14:05:00	79	8,88	15,05
14:06:00	79	8,88	15,05
14:07:00	79	8,87	15,11
14:08:00	79	8,87	15,11
14:09:00	79	8,87	15,11
14:10:00	79	8,86	15,17
14:11:00	79	8,86	15,17
14:12:00	79	8,86	15,17
14:13:00	78	8,86	15,17
14:14:00	79	8,86	15,24
14:15:00	79	8,86	15,24
14:16:00	79	8,86	15,24
14:17:00	79	8,85	15,30
14:18:00	79	8,85	15,30
14:19:00	79	8,85	15,30
14:20:00	79	8,85	15,30
14:21:00	79	8,85	15,30
14:22:00	79	8,84	15,36
14:23:00	79	8,84	15,36
14:24:00	79	8,85	15,30
14:25:00	79	8,84	15,36
14:26:00	79	8,84	15,36
14:27:00	79	8,83	15,43
14:28:00	79	8,83	15,43
14:29:00	79	8,83	15,43
14:30:00	79	8,83	15,43
14:31:00	79	8,82	15,49
14:32:00	79	8,82	15,49
14:33:00	79	8,82	15,49
14:34:00	79	8,82	15,49
14:35:00	79	8,82	15,49
14:36:00	79	8,82	15,56
14:37:00	79	8,82	15,56
14:38:00	79	8,82	15,56
14:39:00	79	8,82	15,56
14:40:00	79	8,81	15,62
14:41:00	79	8,81	15,62
14:42:00	78	8,81	15,62
14:43:00	79	8,81	15,62
14:44:00	79	8,81	15,62
14:45:00	79	8,81	15,62
14:46:00	79	8,81	15,62
14:47:00	79	8,80	15,69
14:48:00	79	8,80	15,69
14:49:00	79	8,81	15,62
14:50:00	79	8,79	15,75
14:51:00	79	8,79	15,75
14:52:00	79	8,79	15,75
14:53:00	79	8,79	15,82
14:54:00	79	8,79	15,75
14:55:00	79	8,79	15,82
14:56:00	79	8,79	15,75
14:57:00	79	8,78	15,88
14:58:00	79	8,78	15,88
14:59:00	79	8,79	15,82
15:00:00	79	8,79	15,82
15:01:00	79	8,78	15,88
15:02:00	79	8,78	15,88
15:03:00	79	8,78	15,88
15:04:00	79	8,78	15,88
15:05:00	79	8,77	15,95
15:06:00	79	8,77	15,95
15:07:00	79	8,77	15,95
15:08:00	79	8,77	15,95
15:09:00	79	8,77	15,95
15:10:00	79	8,77	16,02
15:11:00	79	8,77	15,95
15:12:00	79	8,77	16,02
15:13:00	79	8,77	16,02
15:14:00	79	8,76	16,08
15:15:00	79	8,77	16,02
15:16:00	78	8,77	16,02
15:17:00	79	8,76	16,08
15:18:00	79	8,76	16,08
15:19:00	79	8,75	16,15
15:20:00	78	8,76	16,08
15:21:00	79	8,75	16,15
15:22:00	79	8,75	16,15
15:23:00	79	8,74	16,22
15:24:00	79	8,74	16,22
15:25:00	79	8,74	16,22
15:26:00	78	8,74	16,22
15:27:00	79	8,74	16,22
15:28:00	79	8,74	16,22
15:29:00	79	8,75	16,15
15:30:00	79	8,73	16,29
15:31:00	78	8,73	16,29
15:32:00	79	8,73	16,29
15:33:00	79	8,74	16,22
15:34:00	78	8,73	16,29
15:35:00	79	8,73	16,29
15:36:00	79	8,73	16,29
15:37:00	79	8,73	16,29
15:38:00	78	8,73	16,29
15:39:00	79	8,73	16,35
15:40:00	79	8,73	16,35
15:41:00	79	8,72	16,42
15:42:00	79	8,72	16,42
15:43:00	79	8,73	16,35
15:44:00	79	8,73	16,35
15:45:00	78	8,73	16,35
15:46:00	79	8,72	16,42
15:47:00	79	8,72	16,42
15:48:00	79	8,72	16,42
15:49:00	79	8,72	16,42
15:50:00	79	8,72	16,42
15:51:00	79	8,71	16,49
15:52:00	79	8,72	16,42
15:53:00	79	8,71	16,49
15:54:00	79	8,71	16,49
15:55:00	79	8,70	16,56
15:56:00	78	8,71	16,49
15:57:00	79	8,70	16,56
15:58:00	79	8,70	16,56
15:59:00	79	8,71	16,49
16:00:00	79	8,70	16,56
16:01:00	78	8,70	16,56
16:02:00	79	8,70	16,63
16:03:00	79	8,70	16,63
16:04:00	79	8,69	16,70
16:05:00	79	8,70	16,63
16:06:00	79	8,70	16,63
16:07:00	79	8,70	16,63
16:08:00	79	8,69	16,70
16:09:00	79	8,69	16,70
16:10:00	79	8,69	16,70
16:11:00	79	8,69	16,70
16:12:00	79	8,69	16,70
16:13:00	79	8,68	16,77
16:14:00	79	8,68	16,77
16:15:00	79	8,69	16,70
16:16:00	79	8,69	16,70
16:17:00	78	8,68	16,77
16:18:00	79	8,68	16,77
16:19:00	79	8,68	16,77
16:20:00	79	8,68	16,77
16:21:00	79	8,68	16,77
16:22:00	79	8,67	16,84
16:23:00	79	8,67	16,84
16:24:00	79	8,67	16,84
16:25:00	79	8,67	16,84
16:26:00	79	8,67	16,91
16:27:00	79	8,67	16,84
16:28:00	79	8,67	16,84
16:29:00	79	8,67	16,91
16:30:00	79	8,67	16,91
16:31:00	79	8,67	16,91
16:32:00	79	8,67	16,91
16:33:00	79	8,66	16,98
16:34:00	79	8,66	16,98
16:35:00	79	8,65	17,06
16:36:00	79	8,66	16,98
16:37:00	79	8,65	17,06
16:38:00	79	8,66	16,98
16:39:00	79	8,65	17,06
16:40:00	79	8,65	17,06
16:41:00	79	8,64	17,13
16:42:00	78	8,65	17,06
16:43:00	79	8,65	17,06
16:44:00	79	8,64	17,13
16:45:00	78	8,65	17,06
16:46:00	79	8,64	17,13
16:47:00	79	8,64	17,13
16:48:00	79	8,64	17,20
16:49:00	79	8,64	17,20
16:50:00	79	8,64	17,13
16:51:00	79	8,64	17,13
16:52:00	79	8,64	17,13
16:53:00	79	8,63	17,27
16:54:00	79	8,64	17,20
16:55:00	79	8,64	17,20
16:56:00	78	8,64	17,20
16:57:00	78	8,64	17,20
16:58:00	79	8,63	17,27
16:59:00	79	8,63	17,27
17:00:00	79	8,63	17,27
17:01:00	78	8,63	17,27
17:02:00	79	8,63	17,27
17:03:00	78	8,63	17,27
17:04:00	79	8,62	17,35
17:05:00	79	8,62	17,35
17:06:00	79	8,62	17,35
17:07:00	79	8,63	17,27
17:08:00	78	8,61	17,42
17:09:00	79	8,62	17,35
17:10:00	79	8,62	17,35
17:11:00	79	8,62	17,35
17:12:00	79	8,62	17,35
17:13:00	79	8,61	17,42
17:14:00	78	8,62	17,35
17:15:00	79	8,61	17,42
17:16:00	79	8,61	17,42
17:17:00	79	8,61	17,42
17:18:00	79	8,61	17,42
17:19:00	79	8,61	17,42
17:20:00	78	8,61	17,49
17:21:00	79	8,61	17,42
17:22:00	79	8,61	17,42
17:23:00	79	8,61	17,42
17:24:00	79	8,61	17,42
17:25:00	79	8,61	17,49
17:26:00	79	8,61	17,49
17:27:00	79	8,60	17,57
17:28:00	79	8,60	17,57
17:29:00	79	8,60	17,57
17:30:00	79	8,61	17,49
17:31:00	79	8,61	17,49
17:32:00	79	8,60	17,57
17:33:00	79	8,61	17,49
17:34:00	79	8,60	17,57
17:35:00	79	8,60	17,57
17:36:00	79	8,60	17,57
17:37:00	79	8,60	17,57
17:38:00	79	8,60	17,57
17:39:00	79	8,59	17,64
17:40:00	79	8,60	17,57
17:41:00	79	8,60	17,57
17:42:00	79	8,59	17,64
17:43:00	79	8,60	17,57
17:44:00	79	8,59	17,64
17:45:00	79	8,59	17,64
17:46:00	79	8,58	17,72
17:47:00	79	8,58	17,72
17:48:00	79	8,59	17,64
17:49:00	79	8,58	17,72
17:50:00	79	8,58	17,72
17:51:00	79	8,58	17,72
17:52:00	79	8,59	17,64
17:53:00	79	8,58	17,72
17:54:00	79	8,58	17,72
17:55:00	79	8,58	17,79
17:56:00	78	8,58	17,72
17:57:00	79	8,58	17,72
17:58:00	79	8,58	17,79
17:59:00	79	8,59	17,64
18:00:00	79	8,58	17,79
18:01:00	79	8,58	17,79
18:02:00	79	8,57	17,87
18:03:00	79	8,58	17,79
18:04:00	79	8,57	17,87
18:05:00	79	8,58	17,79
18:06:00	79	8,58	17,79
18:07:00	79	8,57	17,87
18:08:00	79	8,57	17,87
18:09:00	79	8,57	17,87
18:10:00	79	8,57	17,87
18:11:00	79	8,57	17,87
18:12:00	79	8,57	17,87
18:13:00	79	8,57	17,87
18:14:00	79	8,57	17,87
18:15:00	79	8,57	17,87
18:16:00	78	8,57	17,87
18:17:00	79	8,56	17,94
18:18:00	79	8,55	18,02
18:19:00	79	8,56	17,94
18:20:00	79	8,56	17,94
18:21:00	78	8,55	18,02
18:22:00	79	8,56	17,94
18:23:00	79	8,55	18,02
18:24:00	79	8,55	18,02
18:25:00	79	8,55	18,02
18:26:00	79	8,55	18,02
18:27:00	79	8,55	18,02
18:28:00	79	8,55	18,02
18:29:00	79	8,55	18,02
18:30:00	79	8,55	18,02
18:31:00	79	8,55	18,10
18:32:00	79	8,55	18,02
18:33:00	79	8,56	17,94
18:34:00	79	8,55	18,10
18:35:00	79	8,55	18,02
18:36:00	79	8,55	18,10
18:37:00	79	8,55	18,10
18:38:00	79	8,54	18,20
18:39:00	79	8,54	18,17
18:40:00	79	8,55	18,10
18:41:00	79	8,55	18,10
18:42:00	79	8,54	18,17
18:43:00	79	8,54	18,17
18:44:00	79	8,55	18,10
18:45:00	79	8,54	18,17
18:46:00	79	8,54	18,17
18:47:00	78	8,54	18,17
18:48:00	79	8,53	18,25
18:49:00	79	8,53	18,25
18:50:00	79	8,53	18,25
18:51:00	79	8,54	18,17
18:52:00	79	8,53	18,25
18:53:00	79	8,53	18,25
18:54:00	79	8,54	18,17
18:55:00	79	8,54	18,17
18:56:00	79	8,53	18,25
18:57:00	79	8,53	18,25
18:58:00	79	8,52	18,33
18:59:00	78	8,52	18,33
19:00:00	79	8,52	18,33
19:01:00	78	8,52	18,33
19:02:00	79	8,53	18,25
19:03:00	79	8,52	18,33
19:04:00	79	8,52	18,33
19:05:00	79	8,52	18,33
19:06:00	79	8,52	18,33
19:07:00	79	8,52	18,41
19:08:00	79	8,52	18,41
19:09:00	79	8,52	18,33
19:10:00	79	8,52	18,33
19:11:00	79	8,52	18,41
19:12:00	79	8,52	18,41
19:13:00	79	8,51	18,49
19:14:00	79	8,52	18,41
19:15:00	78	8,51	18,49
19:16:00	79	8,51	18,49
19:17:00	78	8,52	18,41
19:18:00	79	8,51	18,49
19:19:00	78	8,52	18,41
19:20:00	79	8,51	18,49
19:21:00	79	8,51	18,49
19:22:00	79	8,51	18,49
19:23:00	79	8,50	18,56
19:24:00	79	8,51	18,49
19:25:00	79	8,50	18,56
19:26:00	79	8,50	18,56
19:27:00	79	8,51	18,49
19:28:00	79	8,50	18,56
19:29:00	79	8,50	18,56
19:30:00	79	8,50	18,56
19:31:00	79	8,50	18,56
19:32:00	79	8,50	18,56
19:33:00	79	8,50	18,56
19:34:00	78	8,51	18,49
19:35:00	79	8,50	18,56
19:36:00	79	8,50	18,56
19:37:00	79	8,50	18,56
19:38:00	79	8,49	18,64
19:39:00	79	8,50	18,56
19:40:00	78	8,50	18,56
19:41:00	79	8,50	18,56
19:42:00	79	8,49	18,64
19:43:00	79	8,50	18,56
19:44:00	79	8,49	18,64
19:45:00	79	8,49	18,64
19:46:00	78	8,49	18,64
19:47:00	79	8,49	18,64
19:48:00	79	8,49	18,72
19:49:00	79	8,49	18,64
19:50:00	79	8,49	18,64
19:51:00	79	8,49	18,64
19:52:00	79	8,49	18,72
19:53:00	79	8,49	18,64
19:54:00	79	8,49	18,72
19:55:00	79	8,49	18,72
19:56:00	79	8,48	18,80
19:57:00	79	8,50	18,56
19:58:00	79	8,53	18,25
19:59:00	79	8,52	18,33
20:00:00	79	8,52	18,41
20:01:00	78	8,52	18,33
20:02:00	79	8,52	18,41
20:03:00	78	8,51	18,49
20:04:00	79	8,52	18,41
20:05:00	79	8,52	18,41
20:06:00	79	8,52	18,41
20:07:00	79	8,52	18,41
20:08:00	79	8,52	18,41
20:09:00	79	8,52	18,41
20:10:00	79	8,51	18,49
20:11:00	79	8,51	18,49
20:12:00	78	8,52	18,41
20:13:00	79	8,51	18,49
20:14:00	78	8,51	18,49
20:15:00	79	8,52	18,41
20:16:00	79	8,51	18,49
20:17:00	78	8,51	18,49
20:18:00	79	8,51	18,49
20:19:00	79	8,51	18,49
20:20:00	79	8,51	18,49
20:21:00	79	8,51	18,49
20:22:00	79	8,51	18,49
20:23:00	79	8,50	18,56
20:24:00	79	8,50	18,56
20:25:00	79	8,51	18,49
20:26:00	79	8,50	18,56
20:27:00	79	8,49	18,64
20:28:00	79	8,50	18,56
20:29:00	79	8,49	18,64
20:30:00	79	8,49	18,64
20:31:00	79	8,49	18,64
20:32:00	79	8,50	18,56
20:33:00	79	8,50	18,56
20:34:00	79	8,50	18,56
20:35:00	79	8,50	18,56
20:36:00	79	8,49	18,64
20:37:00	79	8,49	18,64
20:38:00	79	8,50	18,56
20:39:00	79	8,49	18,64
20:40:00	78	8,49	18,64
20:41:00	79	8,49	18,64
20:42:00	79	8,49	18,64
20:43:00	79	8,49	18,64
20:44:00	79	8,49	18,64
20:45:00	79	8,49	18,64
20:46:00	78	8,49	18,64
20:47:00	79	8,49	18,64
20:48:00	78	8,49	18,64
20:49:00	79	8,49	18,72
20:50:00	79	8,49	18,64
20:51:00	79	8,49	18,64
20:52:00	79	8,49	18,72
20:53:00	79	8,49	18,72
20:54:00	79	8,49	18,72
20:55:00	79	8,49	18,72
20:56:00	79	8,49	18,72
20:57:00	79	8,49	18,72
20:58:00	79	8,49	18,72
20:59:00	79	8,49	18,72
21:00:00	79	8,48	18,80
21:01:00	79	8,49	18,72
21:02:00	79	8,48	18,80
21:03:00	79	8,48	18,80
21:04:00	79	8,48	18,80
21:05:00	79	8,48	18,80
21:06:00	79	8,48	18,80
21:07:00	79	8,48	18,80
21:08:00	79	8,48	18,80
21:09:00	79	8,48	18,80
21:10:00	79	8,47	18,88
21:11:00	79	8,47	18,88
21:12:00	79	8,48	18,80
21:13:00	79	8,47	18,88
21:14:00	79	8,47	18,88
21:15:00	79	8,47	18,88
21:16:00	79	8,47	18,88
21:17:00	78	8,47	18,88
21:18:00	78	8,47	18,88
21:19:00	78	8,47	18,88
21:20:00	78	8,47	18,88
21:21:00	79	8,46	18,97
21:22:00	79	8,47	18,88
21:23:00	79	8,46	18,97
21:24:00	79	8,46	18,97
21:25:00	79	8,47	18,88
21:26:00	79	8,46	19,05
21:27:00	79	8,46	18,97
21:28:00	79	8,46	19,05
21:29:00	79	8,46	18,97
21:30:00	79	8,46	18,97
21:31:00	79	8,46	18,97
21:32:00	79	8,46	18,97
21:33:00	78	8,46	19,05
21:34:00	79	8,46	18,97
21:35:00	79	8,46	18,97
21:36:00	79	8,46	19,05
21:37:00	79	8,46	19,05
21:38:00	79	8,46	18,97
21:39:00	79	8,46	19,05
21:40:00	79	8,46	19,05
21:41:00	79	8,46	18,97
21:42:00	79	8,46	19,05
21:43:00	79	8,46	19,05
21:44:00	79	8,46	19,05
21:45:00	78	8,46	19,05
21:46:00	79	8,45	19,13
21:47:00	79	8,45	19,13
21:48:00	79	8,46	19,05
21:49:00	79	8,45	19,13
21:50:00	79	8,46	19,05
21:51:00	79	8,45	19,13
21:52:00	79	8,45	19,13
21:53:00	79	8,45	19,13
21:54:00	79	8,45	19,13
21:55:00	79	8,45	19,13
21:56:00	79	8,45	19,13
21:57:00	79	8,45	19,13
21:58:00	79	8,45	19,13
21:59:00	79	8,45	19,13
22:00:00	79	8,44	19,21
22:01:00	79	8,45	19,13
22:02:00	79	8,44	19,21
22:03:00	79	8,44	19,21
22:04:00	79	8,44	19,21
22:05:00	79	8,44	19,21
22:06:00	79	8,44	19,21
22:07:00	79	8,44	19,21
22:08:00	79	8,44	19,21
22:09:00	79	8,44	19,21
22:10:00	79	8,44	19,21
22:11:00	79	8,44	19,21
22:12:00	79	8,44	19,21
22:13:00	79	8,43	19,29
22:14:00	79	8,43	19,29
22:15:00	79	8,43	19,29
22:16:00	79	8,43	19,29
22:17:00	79	8,43	19,29
22:18:00	79	8,43	19,29
22:19:00	79	8,43	19,29
22:20:00	79	8,43	19,29
22:21:00	79	8,43	19,29
22:22:00	79	8,43	19,29
22:23:00	79	8,43	19,29
22:24:00	79	8,43	19,29
22:25:00	79	8,43	19,29
22:26:00	79	8,43	19,29
22:27:00	79	8,43	19,38
22:28:00	79	8,43	19,38
22:29:00	79	8,43	19,38
22:30:00	79	8,43	19,38
22:31:00	79	8,43	19,38
22:32:00	79	8,43	19,38
22:33:00	79	8,43	19,38
22:34:00	79	8,43	19,38
22:35:00	79	8,43	19,38
22:36:00	79	8,43	19,38
22:37:00	79	8,43	19,38
22:38:00	79	8,43	19,38
22:39:00	79	8,42	19,46
22:40:00	79	8,42	19,46
22:41:00	79	8,43	19,38
22:42:00	79	8,42	19,46
22:43:00	79	8,42	19,46
22:44:00	79	8,42	19,46
22:45:00	79	8,42	19,46
22:46:00	79	8,42	19,46
22:47:00	79	8,42	19,46
22:48:00	79	8,42	19,46
22:49:00	79	8,42	19,46
22:50:00	79	8,41	19,54
22:51:00	79	8,42	19,46
22:52:00	79	8,42	19,46
22:53:00	79	8,42	19,46
22:54:00	79	8,41	19,54
22:55:00	79	8,41	19,54
22:56:00	79	8,41	19,54
22:57:00	79	8,41	19,54
22:58:00	79	8,41	19,54
22:59:00	79	8,41	19,54
23:00:00	79	8,41	19,54
23:01:00	79	8,41	19,54
23:02:00	79	8,41	19,54
23:03:00	79	8,41	19,54
23:04:00	79	8,41	19,54
23:05:00	79	8,41	19,54
23:06:00	79	8,41	19,54
23:07:00	79	8,41	19,54
23:08:00	78	8,40	19,63
23:09:00	79	8,41	19,54
23:10:00	79	8,40	19,63
23:11:00	79	8,40	19,63
23:12:00	79	8,40	19,63
23:13:00	79	8,40	19,63
23:14:00	79	8,40	19,63
23:15:00	79	8,40	19,63
23:16:00	79	8,40	19,63
23:17:00	79	8,40	19,63
23:18:00	79	8,40	19,63
23:19:00	79	8,40	19,63
23:20:00	79	8,40	19,63
23:21:00	79	8,40	19,63
23:22:00	79	8,40	19,71
23:23:00	78	8,40	19,63
23:24:00	79	8,40	19,63
23:25:00	79	8,40	19,71
23:26:00	79	8,40	19,71
23:27:00	79	8,40	19,71
23:28:00	79	8,40	19,71
23:29:00	79	8,40	19,71
23:30:00	78	8,40	19,71
23:31:00	79	8,40	19,71
23:32:00	79	8,40	19,71
23:33:00	79	8,40	19,71
23:34:00	79	8,39	19,80
23:35:00	79	8,40	19,71
23:36:00	79	8,40	19,71
23:37:00	79	8,40	19,71
23:38:00	79	8,40	19,71
23:39:00	79	8,40	19,71
23:40:00	79	8,39	19,80
23:41:00	79	8,39	19,80
23:42:00	78	8,39	19,80
23:43:00	79	8,39	19,80
23:44:00	79	8,39	19,80
23:45:00	79	8,39	19,80
23:46:00	79	8,39	19,80
23:47:00	79	8,39	19,80
23:48:00	79	8,39	19,80
23:49:00	79	8,39	19,80
23:50:00	79	8,39	19,80
23:51:00	79	8,39	19,80
23:52:00	78	8,39	19,80
23:53:00	79	8,39	19,80
23:54:00	79	8,38	19,88
23:55:00	78	8,38	19,88
23:56:00	79	8,38	19,88
23:57:00	79	8,38	19,88
23:58:00	79	8,38	19,88
23:59:00	79	8,38	19,88
24:00:00	79	8,38	19,88
24:01:00	79	8,38	19,88
24:02:00	79	8,38	19,88
24:03:00	79	8,38	19,88
24:04:00	79	8,38	19,88
24:05:00	79	8,38	19,88
24:06:00	79	8,38	19,88
24:07:00	79	8,38	19,88
24:08:00	79	8,38	19,97
24:09:00	79	8,38	19,88
24:10:00	79	8,38	19,97
24:11:00	79	8,38	19,88
24:12:00	79	8,38	19,97
24:13:00	79	8,38	19,97
24:14:00	79	8,38	19,88
24:15:00	79	8,38	19,88
24:16:00	79	8,37	20,06
24:17:00	79	8,38	19,97
24:18:00	79	8,38	19,88
24:19:00	79	8,38	19,97
24:20:00	79	8,38	19,97
24:21:00	79	8,37	20,06
24:22:00	79	8,37	20,06
24:23:00	79	8,38	19,97
24:24:00	79	8,38	19,97
24:25:00	78	8,38	19,97
24:26:00	79	8,38	19,97
24:27:00	79	8,38	19,97
24:28:00	79	8,37	20,06
24:29:00	79	8,38	19,97
24:30:00	78	8,37	20,06
24:31:00	79	8,37	20,06
24:32:00	79	8,37	20,06
24:33:00	79	8,37	20,06
24:34:00	79	8,38	19,97
24:35:00	79	8,37	20,06
24:36:00	79	8,37	20,06
24:37:00	79	8,37	20,06
24:38:00	79	8,38	19,97
24:39:00	78	8,37	20,06
24:40:00	79	8,37	20,06
24:41:00	79	8,37	20,06
24:44:25			
24:44:25	78	8,37	20,06
24:45:25	79	8,37	20,06
24:46:25	79	8,37	20,06
24:47:25	79	8,36	20,14
24:48:25	79	8,37	20,06
24:49:25	78	8,37	20,06
24:50:25	79	8,36	20,14
24:51:25	79	8,36	20,14
24:52:25	79	8,36	20,14
24:53:25	79	8,36	20,14
24:54:25	79	8,36	20,14
24:55:25	79	8,36	20,14
24:56:25	79	8,35	20,23
24:57:25	79	8,36	20,14
24:58:25	79	8,36	20,14
24:59:25	79	8,35	20,23
25:00:25	79	8,35	20,23
25:01:25	79	8,35	20,23
25:02:25	79	8,36	20,14
25:03:25	79	8,35	20,23
25:04:25	79	8,35	20,23
25:05:25	79	8,36	20,14
25:06:25	79	8,36	20,14
25:07:25	79	8,35	20,23
25:08:25	79	8,35	20,23
25:09:25	79	8,35	20,23
25:10:25	79	8,35	20,23
25:11:25	79	8,35	20,23
25:12:25	78	8,35	20,23
25:13:25	79	8,34	20,32
25:14:25	79	8,35	20,23
25:15:25	79	8,34	20,32
25:16:25	79	8,34	20,32
25:17:25	79	8,35	20,23
25:18:25	79	8,34	20,32
25:19:25	79	8,34	20,32
25:20:25	79	8,34	20,32
25:21:25	79	8,34	20,41
25:22:25	79	8,34	20,32
25:23:25	79	8,35	20,23
25:24:25	79	8,34	20,32
25:25:25	79	8,34	20,32
25:26:25	79	8,34	20,32
25:27:25	79	8,34	20,32
25:28:25	79	8,34	20,32
25:29:25	79	8,34	20,32
25:30:25	79	8,34	20,32
25:31:25	79	8,34	20,32
25:32:25	79	8,34	20,41
25:33:25	79	8,34	20,32
25:34:25	79	8,34	20,32
25:35:25	79	8,34	20,41
25:36:25	79	8,34	20,32
25:37:25	79	8,34	20,41
25:38:25	79	8,34	20,41
25:39:25	79	8,34	20,41
25:40:25	79	8,34	20,41
25:41:25	79	8,34	20,41
25:42:25	79	8,34	20,41
25:43:25	79	8,34	20,41
25:44:25	78	8,34	20,41
25:45:25	79	8,34	20,41
25:46:25	79	8,34	20,41
25:47:25	79	8,34	20,41
25:48:25	79	8,34	20,41
25:49:25	79	8,33	20,49
25:50:25	79	8,33	20,49
25:51:25	79	8,33	20,49
25:52:25	79	8,33	20,49
25:53:25	79	8,32	20,58
25:54:25	78	8,33	20,49
25:55:25	78	8,32	20,58
25:56:25	79	8,33	20,49
25:57:25	79	8,33	20,49
25:58:25	79	8,33	20,49
25:59:25	79	8,32	20,58
26:00:25	79	8,32	20,58
26:01:25	79	8,32	20,58
26:02:25	79	8,32	20,58
26:03:25	79	8,32	20,58
26:04:25	79	8,32	20,58
26:05:25	79	8,32	20,58
26:06:25	79	8,32	20,58
26:07:25	79	8,32	20,58
26:08:25	79	8,32	20,58
26:09:25	79	8,32	20,67
26:10:25	79	8,32	20,67
26:11:25	79	8,32	20,67
26:12:25	79	8,32	20,58
26:13:25	79	8,32	20,58
26:14:25	79	8,32	20,58
26:15:25	79	8,32	20,58
26:16:25	79	8,32	20,58
26:17:25	79	8,32	20,67
26:18:25	79	8,32	20,67
26:19:25	79	8,32	20,67
26:20:25	79	8,32	20,67
26:21:25	79	8,32	20,67
26:22:25	79	8,32	20,67
26:23:25	79	8,32	20,67
26:24:25	79	8,32	20,67
26:25:25	79	8,32	20,67
26:26:25	79	8,32	20,67
26:27:25	78	8,31	20,76
26:28:25	79	8,32	20,67
26:29:25	79	8,32	20,67
26:30:25	79	8,31	20,76
26:31:25	79	8,31	20,76
26:32:25	79	8,32	20,67
26:33:25	79	8,32	20,67
26:34:25	79	8,31	20,76
26:35:25	79	8,31	20,76
26:36:25	79	8,32	20,67
26:37:25	79	8,31	20,76
26:38:25	78	8,31	20,76
26:39:25	79	8,31	20,76
26:40:25	79	8,31	20,76
26:41:25	79	8,31	20,76
26:42:25	79	8,31	20,76
26:43:25	79	8,31	20,76
26:44:25	79	8,31	20,76
26:45:25	79	8,31	20,76
26:46:25	79	8,31	20,76
26:47:25	79	8,31	20,76
26:48:25	79	8,31	20,76
26:49:25	79	8,31	20,76
26:50:25	79	8,31	20,76
26:51:25	79	8,31	20,76
26:52:25	79	8,31	20,76
26:53:25	79	8,30	20,85
26:54:25	79	8,30	20,85
26:55:25	79	8,30	20,85
26:56:25	79	8,30	20,85
26:57:25	79	8,30	20,85
26:58:25	79	8,30	20,85
26:59:25	79	8,30	20,85
27:00:25	79	8,30	20,85
27:01:25	79	8,30	20,85
27:02:25	79	8,30	20,85
27:03:25	79	8,30	20,85
27:04:25	79	8,30	20,85
27:05:25	79	8,30	20,85

File: project-root/data/Data Acquisition/Data Acquisition/2008 year (310)/UCA L Priobskoe G2000+0.03gpsPVA (70-80C).txt
--Test Summary--
Full Path and File Name	
Instrument Name	4262R
Instrument Type	Model 4262 Twin Cell UCA
Instrument Serial Number	111R
Test Start Date	06.08.2008
Test Start Time	13:03:19
Test Stop Date	07.08.2008
Test Stop Time	15:12:05
Test Length	26:08:46
Final Sample Time Offset	26:08:00
Controller Schedule Name	
Sampling Period	60 seconds
Comments	T:70(40), 80(240)
Information	WellID	research
Information	Customer	Priobskoe
Information	CementClass	G
Information	CementMfr	Dykerhoff
Information	Additives	0.03gpsPVA
Information	Density	2000
Information	BHCT	70
Information	BHST	80
Information	FluidLoss	71cc/0.45min
Information	JobType	168 mm csg production
Calculated Value	CS_50	1:36:00
Calculated Value	CS_500	2:46:00
Calculated Value	CS_Time8h	15,15 MPa
Calculated Value	CS_Time16h	21,41 MPa
Calculated Value	CS_Time24h	24,32 MPa
Calculated Value	CS_Time48h	N/A
Calculated Value	CS_Time72h	N/A
Calculated Curve	Compressive Strength	Compressive strength type B (more than 14 lb/gal)
Initial Temperature (°C)	22 °C
Final Temperature (°C)	78 °C
Initial Transit Time (microsec/in)	16,95 microsec/in
Final Transit Time (microsec/in)	8,01 microsec/in
Initial Compressive Strength (MPa)	0,00 MPa
Final Compressive Strength (MPa)	24,76 MPa
--Data--
Time (HH:MM:SS)	Temperature (°C)	Transit Time (microsec/in)	Compressive Strength (MPa)
0:00:00	22	16,95	0,00
0:01:00	22	16,95	0,00
0:02:00	22	16,95	0,00
0:03:00	22	16,96	0,00
0:04:00	23	16,97	0,00
0:05:00	23	16,97	0,00
0:06:00	24	16,97	0,00
0:07:00	25	16,98	0,00
0:08:00	26	16,97	0,00
0:09:00	28	16,95	0,00
0:10:00	29	16,92	0,00
0:11:00	30	16,87	0,02
0:12:00	31	16,83	0,03
0:13:00	33	16,81	0,03
0:14:00	34	16,77	0,04
0:15:00	35	16,74	0,05
0:16:00	36	16,71	0,05
0:17:00	38	16,68	0,06
0:18:00	39	16,65	0,07
0:19:00	40	16,61	0,08
0:20:00	41	16,58	0,09
0:21:00	43	16,55	0,09
0:22:00	44	16,53	0,10
0:23:00	46	16,50	0,11
0:24:00	47	16,47	0,11
0:25:00	48	16,45	0,12
0:26:00	50	16,44	0,12
0:27:00	51	16,41	0,13
0:28:00	52	16,40	0,13
0:29:00	53	16,38	0,14
0:30:00	55	16,37	0,14
0:31:00	56	16,35	0,14
0:32:00	57	16,34	0,15
0:33:00	59	16,32	0,15
0:34:00	60	16,32	0,15
0:35:00	61	16,31	0,16
0:36:00	62	16,31	0,16
0:37:00	63	16,29	0,16
0:38:00	65	16,29	0,16
0:39:00	66	16,29	0,16
0:40:00	67	16,29	0,16
0:41:00	69	16,29	0,16
0:42:00	70	16,28	0,16
0:43:00	71	16,28	0,16
0:44:00	71	16,28	0,16
0:45:00	72	16,29	0,16
0:46:00	72	16,29	0,16
0:47:00	72	16,29	0,16
0:48:00	73	16,29	0,16
0:49:00	72	16,30	0,16
0:50:00	73	16,31	0,16
0:51:00	73	16,31	0,16
0:52:00	73	16,32	0,15
0:53:00	73	16,32	0,15
0:54:00	73	16,32	0,15
0:55:00	73	16,33	0,15
0:56:00	72	16,33	0,15
0:57:00	72	16,33	0,15
0:58:00	72	16,33	0,15
0:59:00	72	16,33	0,15
1:00:00	72	16,33	0,15
1:01:00	71	16,33	0,15
1:02:00	71	16,33	0,15
1:03:00	71	16,34	0,15
1:04:00	71	16,34	0,15
1:05:00	71	16,34	0,15
1:06:00	71	16,34	0,15
1:07:00	71	16,34	0,15
1:08:00	71	16,34	0,15
1:09:00	71	16,34	0,15
1:10:00	71	16,32	0,15
1:11:00	71	16,26	0,17
1:12:00	71	16,26	0,17
1:13:00	71	16,26	0,17
1:14:00	71	16,24	0,18
1:15:00	71	16,23	0,18
1:16:00	71	16,21	0,18
1:17:00	71	16,20	0,19
1:18:00	71	16,18	0,19
1:19:00	71	16,16	0,20
1:20:00	71	16,14	0,20
1:21:00	71	16,12	0,21
1:22:00	71	16,11	0,21
1:23:00	71	16,08	0,22
1:24:00	71	16,06	0,23
1:25:00	71	16,04	0,23
1:26:00	71	16,01	0,24
1:27:00	71	15,99	0,25
1:28:00	71	15,96	0,26
1:29:00	71	15,93	0,27
1:30:00	71	15,86	0,29
1:31:00	71	15,82	0,30
1:32:00	71	15,79	0,31
1:33:00	71	15,75	0,33
1:34:00	71	15,71	0,34
1:35:00	71	15,66	0,35
1:36:00	71	15,62	0,37
1:37:00	71	15,57	0,39
1:38:00	71	15,52	0,40
1:39:00	72	15,48	0,42
1:40:00	71	15,42	0,44
1:41:00	71	15,37	0,46
1:42:00	71	15,32	0,48
1:43:00	71	15,27	0,50
1:44:00	72	15,21	0,52
1:45:00	72	15,15	0,55
1:46:00	71	15,09	0,57
1:47:00	72	15,03	0,60
1:48:00	72	14,96	0,63
1:49:00	72	14,89	0,66
1:50:00	72	14,82	0,69
1:51:00	71	14,72	0,74
1:52:00	72	14,64	0,78
1:53:00	72	14,58	0,81
1:54:00	72	14,50	0,85
1:55:00	72	14,43	0,89
1:56:00	72	14,37	0,92
1:57:00	72	14,29	0,97
1:58:00	72	14,22	1,01
1:59:00	72	14,15	1,05
2:00:00	72	14,08	1,09
2:01:00	72	14,01	1,13
2:02:00	72	13,95	1,18
2:03:00	72	13,88	1,22
2:04:00	72	13,83	1,26
2:05:00	72	13,76	1,31
2:06:00	72	13,70	1,35
2:07:00	72	13,64	1,39
2:08:00	72	13,58	1,44
2:09:00	72	13,52	1,48
2:10:00	72	13,43	1,56
2:11:00	72	13,37	1,61
2:12:00	72	13,31	1,66
2:13:00	72	13,25	1,71
2:14:00	72	13,20	1,75
2:15:00	72	13,14	1,80
2:16:00	73	13,09	1,85
2:17:00	73	13,03	1,91
2:18:00	73	12,98	1,96
2:19:00	73	12,93	2,01
2:20:00	73	12,88	2,06
2:21:00	73	12,83	2,11
2:22:00	73	12,78	2,17
2:23:00	73	12,73	2,22
2:24:00	73	12,69	2,27
2:25:00	73	12,64	2,32
2:26:00	73	12,60	2,37
2:27:00	73	12,55	2,42
2:28:00	73	12,51	2,47
2:29:00	73	12,47	2,52
2:30:00	73	12,43	2,58
2:31:00	73	12,39	2,62
2:32:00	74	12,33	2,70
2:33:00	73	12,29	2,75
2:34:00	73	12,24	2,81
2:35:00	73	12,21	2,86
2:36:00	73	12,17	2,92
2:37:00	73	12,13	2,97
2:38:00	74	12,09	3,04
2:39:00	73	12,05	3,09
2:40:00	74	12,01	3,15
2:41:00	73	11,98	3,19
2:42:00	74	11,95	3,25
2:43:00	74	11,91	3,31
2:44:00	74	11,88	3,36
2:45:00	74	11,84	3,42
2:46:00	74	11,81	3,47
2:47:00	74	11,78	3,52
2:48:00	74	11,74	3,59
2:49:00	74	11,71	3,64
2:50:00	74	11,68	3,69
2:51:00	74	11,66	3,73
2:52:00	74	11,63	3,78
2:53:00	74	11,60	3,84
2:54:00	74	11,57	3,90
2:55:00	74	11,55	3,94
2:56:00	74	11,52	4,00
2:57:00	74	11,48	4,07
2:58:00	74	11,45	4,13
2:59:00	75	11,42	4,19
3:00:00	74	11,40	4,23
3:01:00	74	11,37	4,29
3:02:00	74	11,34	4,34
3:03:00	75	11,31	4,40
3:04:00	74	11,29	4,45
3:05:00	74	11,26	4,52
3:06:00	75	11,24	4,57
3:07:00	75	11,21	4,63
3:08:00	75	11,19	4,68
3:09:00	75	11,16	4,74
3:10:00	75	11,13	4,80
3:11:00	75	11,11	4,86
3:12:00	75	11,09	4,91
3:13:00	75	11,07	4,95
3:14:00	75	11,05	5,00
3:15:00	75	11,03	5,06
3:16:00	75	11,01	5,11
3:17:00	75	10,99	5,15
3:18:00	75	10,97	5,20
3:19:00	75	10,95	5,24
3:20:00	75	10,93	5,30
3:21:00	75	10,90	5,38
3:22:00	75	10,88	5,44
3:23:00	75	10,86	5,48
3:24:00	75	10,84	5,54
3:25:00	75	10,82	5,60
3:26:00	75	10,80	5,64
3:27:00	76	10,78	5,70
3:28:00	75	10,77	5,74
3:29:00	75	10,75	5,79
3:30:00	76	10,73	5,85
3:31:00	76	10,71	5,89
3:32:00	76	10,70	5,94
3:33:00	76	10,68	6,00
3:34:00	76	10,66	6,05
3:35:00	76	10,65	6,09
3:36:00	76	10,63	6,14
3:37:00	76	10,62	6,18
3:38:00	76	10,60	6,23
3:39:00	76	10,59	6,27
3:40:00	76	10,57	6,32
3:41:00	76	10,56	6,37
3:42:00	76	10,54	6,41
3:43:00	76	10,53	6,46
3:44:00	76	10,51	6,51
3:45:00	76	10,50	6,53
3:46:00	76	10,49	6,58
3:47:00	76	10,46	6,68
3:48:00	76	10,45	6,71
3:49:00	76	10,44	6,76
3:50:00	76	10,42	6,81
3:51:00	76	10,41	6,86
3:52:00	76	10,40	6,88
3:53:00	77	10,38	6,93
3:54:00	76	10,37	6,99
3:55:00	77	10,36	7,04
3:56:00	77	10,35	7,06
3:57:00	76	10,33	7,12
3:58:00	77	10,32	7,17
3:59:00	77	10,31	7,20
4:00:00	77	10,29	7,25
4:01:00	77	10,29	7,28
4:02:00	77	10,27	7,33
4:03:00	77	10,26	7,36
4:04:00	77	10,25	7,42
4:05:00	77	10,24	7,44
4:06:00	77	10,23	7,50
4:07:00	77	10,22	7,53
4:08:00	77	10,21	7,56
4:09:00	77	10,20	7,61
4:10:00	77	10,19	7,64
4:11:00	77	10,18	7,67
4:12:00	77	10,17	7,73
4:13:00	77	10,15	7,79
4:14:00	77	10,14	7,82
4:15:00	77	10,13	7,87
4:16:00	78	10,12	7,90
4:17:00	77	10,11	7,93
4:18:00	77	10,10	7,99
4:19:00	78	10,09	8,02
4:20:00	77	10,08	8,05
4:21:00	77	10,07	8,12
4:22:00	78	10,06	8,15
4:23:00	78	10,05	8,18
4:24:00	78	10,04	8,24
4:25:00	78	10,03	8,27
4:26:00	78	10,02	8,30
4:27:00	78	10,02	8,33
4:28:00	78	10,01	8,37
4:29:00	78	9,99	8,43
4:30:00	78	9,99	8,46
4:31:00	78	9,98	8,49
4:32:00	78	9,97	8,53
4:33:00	78	9,96	8,56
4:34:00	78	9,96	8,59
4:35:00	78	9,95	8,62
4:36:00	78	9,94	8,66
4:37:00	78	9,93	8,69
4:38:00	78	9,92	8,76
4:39:00	78	9,90	8,82
4:40:00	78	9,90	8,86
4:41:00	78	9,89	8,89
4:42:00	78	9,88	8,92
4:43:00	79	9,88	8,96
4:44:00	79	9,87	8,99
4:45:00	78	9,86	9,03
4:46:00	78	9,85	9,06
4:47:00	78	9,84	9,10
4:48:00	79	9,84	9,13
4:49:00	79	9,82	9,20
4:50:00	78	9,81	9,24
4:51:00	78	9,81	9,27
4:52:00	79	9,80	9,31
4:53:00	79	9,79	9,34
4:54:00	79	9,79	9,38
4:55:00	79	9,78	9,42
4:56:00	79	9,77	9,45
4:57:00	78	9,76	9,49
4:58:00	78	9,75	9,52
4:59:00	78	9,75	9,56
5:00:00	78	9,74	9,60
5:01:00	78	9,73	9,64
5:02:00	78	9,72	9,67
5:03:00	79	9,72	9,71
5:04:00	79	9,70	9,78
5:05:00	78	9,69	9,82
5:06:00	79	9,69	9,86
5:07:00	78	9,68	9,90
5:08:00	79	9,67	9,94
5:09:00	78	9,66	9,98
5:10:00	78	9,66	10,01
5:11:00	79	9,64	10,09
5:12:00	79	9,63	10,13
5:13:00	78	9,63	10,17
5:14:00	79	9,62	10,21
5:15:00	78	9,61	10,25
5:16:00	78	9,60	10,29
5:17:00	78	9,60	10,33
5:18:00	78	9,59	10,37
5:19:00	78	9,58	10,41
5:20:00	78	9,58	10,41
5:21:00	78	9,57	10,45
5:22:00	78	9,57	10,49
5:23:00	78	9,56	10,53
5:24:00	79	9,55	10,57
5:25:00	78	9,54	10,62
5:26:00	78	9,54	10,66
5:27:00	78	9,53	10,70
5:28:00	78	9,52	10,74
5:29:00	78	9,51	10,78
5:30:00	78	9,51	10,82
5:31:00	78	9,50	10,87
5:32:00	78	9,49	10,91
5:33:00	78	9,48	10,95
5:34:00	78	9,48	10,95
5:35:00	78	9,48	11,00
5:36:00	78	9,47	11,04
5:37:00	78	9,46	11,08
5:38:00	78	9,45	11,13
5:39:00	78	9,45	11,17
5:40:00	78	9,45	11,17
5:41:00	78	9,44	11,21
5:42:00	78	9,43	11,26
5:43:00	78	9,43	11,30
5:44:00	78	9,42	11,35
5:45:00	78	9,42	11,35
5:46:00	78	9,41	11,39
5:47:00	79	9,40	11,44
5:48:00	78	9,39	11,48
5:49:00	78	9,39	11,48
5:50:00	78	9,39	11,53
5:51:00	78	9,38	11,57
5:52:00	78	9,38	11,57
5:53:00	78	9,36	11,66
5:54:00	78	9,36	11,71
5:55:00	78	9,36	11,71
5:56:00	79	9,35	11,76
5:57:00	78	9,34	11,80
5:58:00	78	9,34	11,85
5:59:00	78	9,34	11,85
6:00:00	78	9,33	11,90
6:01:00	79	9,32	11,94
6:02:00	78	9,32	11,94
6:03:00	78	9,31	11,99
6:04:00	78	9,30	12,04
6:05:00	78	9,30	12,09
6:06:00	78	9,30	12,09
6:07:00	78	9,29	12,13
6:08:00	78	9,28	12,18
6:09:00	79	9,28	12,18
6:10:00	78	9,27	12,23
6:11:00	78	9,27	12,28
6:12:00	78	9,27	12,28
6:13:00	79	9,26	12,33
6:14:00	78	9,26	12,33
6:15:00	79	9,25	12,38
6:16:00	78	9,24	12,43
6:17:00	78	9,24	12,43
6:18:00	78	9,24	12,48
6:19:00	78	9,23	12,53
6:20:00	78	9,22	12,58
6:21:00	78	9,22	12,58
6:22:00	78	9,21	12,63
6:23:00	78	9,21	12,63
6:24:00	78	9,21	12,68
6:25:00	78	9,21	12,68
6:26:00	78	9,20	12,73
6:27:00	78	9,19	12,78
6:28:00	78	9,19	12,78
6:29:00	78	9,18	12,83
6:30:00	78	9,18	12,88
6:31:00	78	9,18	12,88
6:32:00	78	9,17	12,93
6:33:00	78	9,17	12,93
6:34:00	78	9,16	12,99
6:35:00	78	9,16	12,99
6:36:00	78	9,15	13,04
6:37:00	78	9,15	13,04
6:38:00	78	9,15	13,09
6:39:00	78	9,15	13,09
6:40:00	78	9,14	13,14
6:41:00	78	9,14	13,14
6:42:00	78	9,13	13,20
6:43:00	78	9,13	13,20
6:44:00	79	9,13	13,25
6:45:00	78	9,12	13,30
6:46:00	79	9,12	13,30
6:47:00	78	9,11	13,36
6:48:00	79	9,11	13,36
6:49:00	78	9,10	13,41
6:50:00	78	9,10	13,41
6:51:00	78	9,09	13,47
6:52:00	78	9,09	13,47
6:53:00	78	9,09	13,52
6:54:00	78	9,09	13,52
6:55:00	78	9,08	13,57
6:56:00	78	9,08	13,57
6:57:00	78	9,07	13,63
6:58:00	78	9,06	13,68
6:59:00	78	9,06	13,68
7:00:00	78	9,06	13,68
7:01:00	78	9,06	13,74
7:02:00	78	9,06	13,74
7:03:00	78	9,05	13,80
7:04:00	79	9,05	13,80
7:05:00	78	9,05	13,80
7:06:00	78	9,04	13,85
7:07:00	78	9,04	13,85
7:08:00	79	9,04	13,91
7:09:00	79	9,04	13,91
7:10:00	78	9,04	13,91
7:11:00	78	9,03	13,96
7:12:00	78	9,02	14,02
7:13:00	78	9,02	14,02
7:14:00	79	9,01	14,08
7:15:00	78	9,01	14,08
7:16:00	78	9,00	14,13
7:17:00	79	9,00	14,13
7:18:00	78	9,00	14,13
7:19:00	79	9,00	14,19
7:20:00	78	9,00	14,19
7:21:00	79	8,99	14,25
7:22:00	78	8,99	14,25
7:23:00	78	8,98	14,31
7:24:00	78	8,98	14,31
7:25:00	78	8,97	14,37
7:26:00	78	8,97	14,37
7:27:00	78	8,97	14,37
7:28:00	78	8,97	14,43
7:29:00	78	8,97	14,43
7:30:00	78	8,97	14,43
7:31:00	78	8,96	14,48
7:32:00	78	8,96	14,48
7:33:00	78	8,96	14,48
7:34:00	78	8,95	14,54
7:35:00	78	8,95	14,54
7:36:00	78	8,95	14,60
7:37:00	78	8,95	14,60
7:38:00	78	8,94	14,66
7:39:00	78	8,94	14,66
7:40:00	78	8,94	14,66
7:41:00	78	8,93	14,72
7:42:00	78	8,93	14,72
7:43:00	78	8,92	14,78
7:44:00	79	8,92	14,78
7:45:00	78	8,92	14,78
7:46:00	78	8,91	14,84
7:47:00	79	8,91	14,84
7:48:00	79	8,91	14,90
7:49:00	78	8,91	14,90
7:50:00	78	8,91	14,90
7:51:00	78	8,90	14,97
7:52:00	78	8,90	14,97
7:53:00	78	8,90	14,97
7:54:00	78	8,89	15,03
7:55:00	78	8,89	15,03
7:56:00	78	8,88	15,09
7:57:00	78	8,88	15,09
7:58:00	78	8,88	15,09
7:59:00	78	8,88	15,09
8:00:00	78	8,88	15,15
8:01:00	79	8,88	15,15
8:02:00	78	8,88	15,15
8:03:00	78	8,87	15,21
8:04:00	78	8,87	15,21
8:05:00	78	8,86	15,28
8:06:00	78	8,86	15,28
8:07:00	78	8,86	15,28
8:08:00	78	8,86	15,34
8:09:00	78	8,86	15,34
8:10:00	78	8,86	15,34
8:11:00	79	8,85	15,40
8:12:00	78	8,85	15,40
8:13:00	79	8,85	15,40
8:14:00	79	8,84	15,47
8:15:00	78	8,84	15,47
8:16:00	78	8,84	15,47
8:17:00	78	8,83	15,53
8:18:00	78	8,83	15,53
8:19:00	78	8,83	15,53
8:20:00	78	8,82	15,59
8:21:00	78	8,82	15,59
8:22:00	78	8,82	15,59
8:23:00	78	8,82	15,66
8:24:00	78	8,82	15,66
8:25:00	78	8,82	15,66
8:26:00	79	8,82	15,66
8:27:00	78	8,82	15,66
8:28:00	78	8,81	15,72
8:29:00	78	8,81	15,72
8:30:00	79	8,80	15,79
8:31:00	78	8,80	15,79
8:32:00	78	8,80	15,79
8:33:00	78	8,79	15,85
8:34:00	78	8,79	15,85
8:35:00	78	8,79	15,85
8:36:00	78	8,79	15,92
8:37:00	78	8,79	15,92
8:38:00	78	8,79	15,92
8:39:00	78	8,78	15,98
8:40:00	78	8,78	15,98
8:41:00	78	8,78	15,98
8:42:00	78	8,78	15,98
8:43:00	78	8,77	16,05
8:44:00	78	8,77	16,05
8:45:00	78	8,77	16,05
8:46:00	78	8,76	16,12
8:47:00	79	8,76	16,12
8:48:00	78	8,76	16,12
8:49:00	78	8,76	16,12
8:50:00	79	8,76	16,18
8:51:00	78	8,76	16,18
8:52:00	78	8,76	16,18
8:53:00	79	8,76	16,18
8:54:00	78	8,75	16,25
8:55:00	79	8,75	16,25
8:56:00	78	8,75	16,25
8:57:00	79	8,74	16,32
8:58:00	78	8,74	16,32
8:59:00	78	8,74	16,32
9:00:00	78	8,73	16,39
9:01:00	78	8,73	16,39
9:02:00	78	8,73	16,39
9:03:00	78	8,73	16,39
9:04:00	78	8,73	16,46
9:05:00	79	8,73	16,46
9:06:00	78	8,73	16,46
9:07:00	78	8,72	16,52
9:08:00	78	8,72	16,52
9:09:00	79	8,72	16,52
9:10:00	78	8,72	16,52
9:11:00	78	8,71	16,59
9:12:00	78	8,71	16,59
9:13:00	78	8,71	16,59
9:14:00	78	8,71	16,59
9:15:00	79	8,70	16,66
9:16:00	78	8,70	16,66
9:17:00	78	8,70	16,66
9:18:00	78	8,70	16,73
9:19:00	78	8,70	16,66
9:20:00	78	8,70	16,73
9:21:00	78	8,70	16,73
9:22:00	79	8,70	16,73
9:23:00	79	8,69	16,80
9:24:00	78	8,69	16,80
9:25:00	78	8,69	16,80
9:26:00	78	8,69	16,80
9:27:00	78	8,68	16,87
9:28:00	78	8,68	16,87
9:29:00	79	8,68	16,87
9:30:00	78	8,68	16,87
9:31:00	78	8,67	16,94
9:32:00	79	8,67	16,94
9:33:00	78	8,67	16,94
9:34:00	78	8,67	16,94
9:35:00	78	8,67	16,94
9:36:00	78	8,67	17,01
9:37:00	79	8,67	17,01
9:38:00	78	8,67	17,01
9:39:00	78	8,66	17,08
9:40:00	78	8,66	17,08
9:41:00	79	8,66	17,08
9:42:00	78	8,66	17,08
9:43:00	78	8,66	17,08
9:44:00	78	8,66	17,08
9:45:00	78	8,65	17,16
9:46:00	78	8,65	17,16
9:47:00	78	8,64	17,23
9:48:00	78	8,64	17,23
9:49:00	78	8,64	17,23
9:50:00	78	8,64	17,23
9:51:00	78	8,64	17,23
9:52:00	78	8,64	17,23
9:53:00	79	8,64	17,30
9:54:00	78	8,64	17,30
9:55:00	78	8,64	17,30
9:56:00	78	8,64	17,30
9:57:00	78	8,64	17,30
9:58:00	78	8,63	17,37
9:59:00	78	8,63	17,37
10:00:00	78	8,63	17,37
10:01:00	78	8,62	17,45
10:02:00	78	8,62	17,45
10:03:00	78	8,62	17,45
10:04:00	78	8,62	17,45
10:05:00	78	8,62	17,45
10:06:00	78	8,61	17,52
10:07:00	78	8,61	17,52
10:08:00	78	8,61	17,59
10:09:00	78	8,61	17,59
10:10:00	78	8,61	17,59
10:11:00	78	8,61	17,59
10:12:00	78	8,61	17,59
10:13:00	78	8,61	17,59
10:14:00	78	8,60	17,67
10:15:00	78	8,60	17,67
10:16:00	78	8,60	17,67
10:17:00	78	8,60	17,67
10:18:00	78	8,59	17,74
10:19:00	78	8,59	17,74
10:20:00	78	8,59	17,74
10:21:00	78	8,59	17,74
10:22:00	78	8,58	17,82
10:23:00	79	8,58	17,82
10:24:00	78	8,58	17,82
10:25:00	78	8,58	17,82
10:26:00	79	8,58	17,82
10:27:00	78	8,58	17,89
10:28:00	78	8,58	17,89
10:29:00	78	8,58	17,89
10:30:00	79	8,58	17,89
10:31:00	78	8,58	17,89
10:32:00	78	8,58	17,89
10:33:00	78	8,57	17,97
10:34:00	79	8,57	17,97
10:35:00	78	8,57	17,97
10:36:00	79	8,57	17,97
10:37:00	78	8,57	17,97
10:38:00	78	8,56	18,04
10:39:00	78	8,56	18,04
10:40:00	79	8,56	18,04
10:41:00	78	8,56	18,04
10:42:00	78	8,55	18,12
10:43:00	78	8,55	18,12
10:44:00	78	8,55	18,12
10:45:00	78	8,55	18,12
10:46:00	78	8,55	18,12
10:47:00	78	8,55	18,12
10:48:00	78	8,55	18,20
10:49:00	78	8,55	18,20
10:50:00	78	8,55	18,20
10:51:00	78	8,55	18,20
10:52:00	78	8,55	18,20
10:53:00	78	8,55	18,20
10:54:00	79	8,54	18,27
10:55:00	79	8,54	18,27
10:56:00	78	8,54	18,27
10:57:00	78	8,54	18,27
10:58:00	78	8,54	18,27
10:59:00	78	8,53	18,35
11:00:00	78	8,53	18,35
11:01:00	78	8,53	18,35
11:02:00	78	8,53	18,35
11:03:00	78	8,53	18,35
11:04:00	78	8,52	18,43
11:05:00	78	8,52	18,43
11:06:00	78	8,52	18,43
11:07:00	78	8,52	18,43
11:08:00	78	8,52	18,43
11:09:00	78	8,52	18,43
11:10:00	78	8,52	18,51
11:11:00	78	8,52	18,51
11:12:00	78	8,52	18,51
11:13:00	78	8,52	18,51
11:14:00	78	8,52	18,51
11:15:00	79	8,52	18,51
11:16:00	78	8,51	18,59
11:17:00	78	8,51	18,59
11:18:00	78	8,51	18,59
11:19:00	78	8,51	18,59
11:20:00	78	8,51	18,59
11:21:00	78	8,51	18,59
11:22:00	78	8,51	18,59
11:23:00	78	8,50	18,67
11:24:00	79	8,50	18,67
11:25:00	78	8,50	18,67
11:26:00	79	8,50	18,67
11:27:00	79	8,50	18,67
11:28:00	78	8,49	18,74
11:29:00	78	8,49	18,74
11:30:00	78	8,49	18,74
11:31:00	78	8,49	18,74
11:32:00	78	8,49	18,74
11:33:00	78	8,49	18,74
11:34:00	78	8,49	18,82
11:35:00	78	8,49	18,82
11:36:00	78	8,49	18,82
11:37:00	78	8,49	18,82
11:38:00	78	8,49	18,82
11:39:00	78	8,49	18,82
11:40:00	78	8,48	18,90
11:41:00	78	8,48	18,90
11:42:00	78	8,48	18,90
11:43:00	78	8,48	18,90
11:44:00	78	8,48	18,90
11:45:00	79	8,48	18,90
11:46:00	78	8,48	18,90
11:47:00	78	8,47	18,99
11:48:00	78	8,47	18,99
11:49:00	78	8,47	18,99
11:50:00	78	8,47	18,99
11:51:00	78	8,47	18,99
11:52:00	79	8,46	19,07
11:53:00	79	8,46	19,07
11:54:00	78	8,46	19,07
11:55:00	78	8,46	19,07
11:56:00	78	8,46	19,07
11:57:00	79	8,46	19,07
11:58:00	78	8,46	19,07
11:59:00	79	8,46	19,15
12:00:00	79	8,46	19,15
12:01:00	78	8,46	19,15
12:02:00	78	8,46	19,15
12:03:00	79	8,46	19,15
12:04:00	79	8,46	19,15
12:05:00	79	8,46	19,15
12:06:00	78	8,46	19,15
12:07:00	78	8,45	19,23
12:08:00	78	8,45	19,23
12:09:00	78	8,45	19,23
12:10:00	79	8,45	19,23
12:11:00	78	8,45	19,23
12:12:00	78	8,45	19,23
12:13:00	79	8,45	19,23
12:14:00	78	8,44	19,31
12:15:00	78	8,44	19,31
12:16:00	78	8,44	19,31
12:17:00	78	8,44	19,31
12:18:00	78	8,44	19,31
12:19:00	78	8,44	19,31
12:20:00	78	8,43	19,39
12:21:00	78	8,43	19,39
12:22:00	78	8,43	19,39
12:23:00	78	8,43	19,39
12:24:00	78	8,43	19,39
12:25:00	78	8,43	19,39
12:26:00	78	8,43	19,39
12:27:00	78	8,43	19,48
12:28:00	78	8,43	19,48
12:29:00	78	8,43	19,48
12:30:00	79	8,43	19,48
12:31:00	79	8,43	19,48
12:32:00	78	8,43	19,48
12:33:00	79	8,43	19,48
12:34:00	78	8,43	19,48
12:35:00	79	8,43	19,48
12:36:00	78	8,42	19,56
12:37:00	79	8,42	19,56
12:38:00	78	8,42	19,56
12:39:00	79	8,42	19,56
12:40:00	78	8,42	19,56
12:41:00	78	8,42	19,56
12:42:00	78	8,42	19,56
12:43:00	78	8,42	19,56
12:44:00	78	8,41	19,64
12:45:00	78	8,41	19,64
12:46:00	78	8,41	19,64
12:47:00	78	8,41	19,64
12:48:00	79	8,41	19,64
12:49:00	78	8,40	19,73
12:50:00	78	8,40	19,73
12:51:00	78	8,40	19,73
12:52:00	78	8,40	19,73
12:53:00	78	8,40	19,73
12:54:00	79	8,40	19,73
12:55:00	78	8,40	19,73
12:56:00	78	8,40	19,73
12:57:00	78	8,40	19,73
12:58:00	78	8,40	19,81
12:59:00	78	8,40	19,81
13:00:00	78	8,40	19,81
13:01:00	78	8,40	19,81
13:02:00	78	8,40	19,81
13:03:00	78	8,40	19,81
13:04:00	78	8,40	19,81
13:05:00	78	8,40	19,81
13:06:00	78	8,40	19,81
13:07:00	78	8,39	19,90
13:08:00	78	8,39	19,90
13:09:00	78	8,39	19,90
13:10:00	78	8,39	19,90
13:11:00	79	8,39	19,90
13:12:00	78	8,39	19,90
13:13:00	78	8,38	19,98
13:14:00	78	8,39	19,90
13:15:00	78	8,38	19,98
13:16:00	78	8,38	19,98
13:17:00	79	8,38	19,98
13:18:00	78	8,38	19,98
13:19:00	78	8,38	19,98
13:20:00	78	8,38	19,98
13:21:00	78	8,38	19,98
13:22:00	78	8,38	19,98
13:23:00	78	8,38	20,07
13:24:00	78	8,38	20,07
13:25:00	79	8,38	20,07
13:26:00	78	8,38	20,07
13:27:00	78	8,38	20,07
13:28:00	78	8,38	20,07
13:29:00	79	8,38	20,07
13:30:00	78	8,38	20,07
13:31:00	78	8,37	20,16
13:32:00	79	8,37	20,16
13:33:00	78	8,37	20,16
13:34:00	78	8,37	20,16
13:35:00	78	8,37	20,16
13:36:00	78	8,37	20,16
13:37:00	79	8,37	20,16
13:38:00	78	8,37	20,16
13:39:00	78	8,36	20,24
13:40:00	78	8,36	20,24
13:41:00	78	8,36	20,24
13:42:00	79	8,36	20,24
13:43:00	78	8,36	20,24
13:44:00	78	8,36	20,24
13:45:00	78	8,36	20,24
13:46:00	78	8,36	20,24
13:47:00	78	8,36	20,24
13:48:00	78	8,36	20,24
13:49:00	78	8,35	20,33
13:50:00	79	8,35	20,33
13:51:00	78	8,35	20,33
13:52:00	78	8,35	20,33
13:53:00	78	8,35	20,33
13:54:00	78	8,35	20,33
13:55:00	78	8,35	20,33
13:56:00	78	8,34	20,42
13:57:00	78	8,34	20,42
13:58:00	78	8,34	20,42
13:59:00	78	8,34	20,42
14:00:00	79	8,34	20,42
14:01:00	78	8,34	20,42
14:02:00	78	8,34	20,42
14:03:00	79	8,34	20,42
14:04:00	78	8,34	20,42
14:05:00	78	8,34	20,42
14:06:00	78	8,34	20,51
14:07:00	78	8,34	20,51
14:08:00	78	8,34	20,51
14:09:00	78	8,34	20,51
14:10:00	78	8,34	20,51
14:11:00	78	8,34	20,51
14:12:00	78	8,34	20,51
14:13:00	78	8,34	20,51
14:14:00	78	8,34	20,51
14:15:00	78	8,34	20,51
14:16:00	78	8,33	20,60
14:17:00	78	8,33	20,60
14:18:00	78	8,33	20,60
14:19:00	78	8,33	20,60
14:20:00	78	8,33	20,60
14:21:00	79	8,33	20,60
14:22:00	79	8,33	20,60
14:23:00	78	8,33	20,60
14:24:00	78	8,33	20,60
14:25:00	78	8,33	20,60
14:26:00	79	8,32	20,68
14:27:00	78	8,33	20,60
14:28:00	78	8,32	20,68
14:29:00	78	8,32	20,68
14:30:00	78	8,32	20,68
14:31:00	79	8,32	20,68
14:32:00	78	8,32	20,68
14:33:00	78	8,32	20,68
14:34:00	78	8,32	20,68
14:35:00	78	8,31	20,77
14:36:00	78	8,31	20,77
14:37:00	78	8,31	20,77
14:38:00	78	8,31	20,77
14:39:00	78	8,31	20,77
14:40:00	78	8,31	20,77
14:41:00	78	8,31	20,77
14:42:00	78	8,31	20,77
14:43:00	79	8,31	20,77
14:44:00	78	8,31	20,77
14:45:00	78	8,31	20,77
14:46:00	78	8,31	20,86
14:47:00	78	8,31	20,86
14:48:00	78	8,31	20,86
14:49:00	78	8,31	20,86
14:50:00	78	8,31	20,86
14:51:00	79	8,31	20,86
14:52:00	78	8,31	20,86
14:53:00	78	8,31	20,86
14:54:00	78	8,31	20,86
14:55:00	79	8,31	20,86
14:56:00	78	8,30	20,95
14:57:00	78	8,30	20,95
14:58:00	78	8,30	20,95
14:59:00	78	8,30	20,95
15:00:00	78	8,30	20,95
15:01:00	78	8,30	20,95
15:02:00	78	8,30	20,95
15:03:00	78	8,30	20,95
15:04:00	78	8,30	20,95
15:05:00	79	8,30	20,95
15:06:00	78	8,29	21,05
15:07:00	78	8,29	21,05
15:08:00	78	8,29	21,05
15:09:00	79	8,29	21,05
15:10:00	79	8,29	21,05
15:11:00	78	8,29	21,05
15:12:00	78	8,29	21,05
15:13:00	78	8,29	21,05
15:14:00	78	8,29	21,05
15:15:00	79	8,29	21,05
15:16:00	78	8,29	21,14
15:17:00	78	8,29	21,14
15:18:00	78	8,29	21,14
15:19:00	78	8,29	21,14
15:20:00	78	8,29	21,14
15:21:00	78	8,29	21,14
15:22:00	79	8,29	21,14
15:23:00	78	8,29	21,14
15:24:00	78	8,29	21,14
15:25:00	78	8,29	21,14
15:26:00	78	8,29	21,14
15:27:00	78	8,28	21,23
15:28:00	78	8,28	21,23
15:29:00	78	8,28	21,23
15:30:00	78	8,28	21,23
15:31:00	78	8,28	21,23
15:32:00	78	8,28	21,23
15:33:00	78	8,28	21,23
15:34:00	79	8,28	21,23
15:35:00	78	8,28	21,23
15:36:00	79	8,28	21,23
15:37:00	78	8,28	21,23
15:38:00	78	8,27	21,32
15:39:00	78	8,27	21,32
15:40:00	79	8,27	21,32
15:41:00	78	8,27	21,32
15:42:00	78	8,27	21,32
15:43:00	78	8,27	21,32
15:44:00	78	8,27	21,32
15:45:00	78	8,27	21,32
15:46:00	78	8,27	21,32
15:47:00	78	8,27	21,32
15:48:00	78	8,27	21,32
15:49:00	78	8,26	21,41
15:50:00	78	8,26	21,41
15:51:00	78	8,26	21,41
15:52:00	78	8,26	21,41
15:53:00	78	8,26	21,41
15:54:00	78	8,26	21,41
15:55:00	78	8,26	21,41
15:56:00	78	8,26	21,41
15:57:00	78	8,26	21,41
15:58:00	78	8,26	21,41
15:59:00	78	8,26	21,41
16:00:00	78	8,26	21,41
16:01:00	78	8,25	21,51
16:02:00	78	8,25	21,51
16:03:00	78	8,25	21,51
16:04:00	78	8,25	21,51
16:05:00	78	8,25	21,51
16:06:00	78	8,25	21,51
16:07:00	78	8,25	21,51
16:08:00	78	8,25	21,51
16:09:00	78	8,25	21,51
16:10:00	78	8,25	21,51
16:11:00	78	8,25	21,51
16:12:00	78	8,25	21,60
16:13:00	78	8,25	21,51
16:14:00	78	8,25	21,51
16:15:00	78	8,25	21,60
16:16:00	78	8,25	21,60
16:17:00	78	8,25	21,60
16:18:00	78	8,25	21,60
16:19:00	79	8,25	21,60
16:20:00	78	8,25	21,60
16:21:00	78	8,25	21,60
16:22:00	78	8,25	21,60
16:23:00	78	8,25	21,60
16:24:00	78	8,25	21,60
16:25:00	79	8,24	21,70
16:26:00	79	8,24	21,70
16:27:00	78	8,24	21,70
16:28:00	78	8,24	21,70
16:29:00	78	8,24	21,70
16:30:00	79	8,24	21,70
16:31:00	78	8,24	21,70
16:32:00	78	8,24	21,70
16:33:00	78	8,24	21,70
16:34:00	78	8,24	21,70
16:35:00	78	8,24	21,70
16:36:00	78	8,23	21,79
16:37:00	78	8,23	21,79
16:38:00	78	8,24	21,70
16:39:00	78	8,24	21,70
16:40:00	78	8,23	21,79
16:41:00	78	8,23	21,79
16:42:00	78	8,23	21,79
16:43:00	79	8,23	21,79
16:44:00	78	8,23	21,79
16:45:00	78	8,23	21,79
16:46:00	78	8,23	21,79
16:47:00	78	8,23	21,79
16:48:00	78	8,22	21,89
16:49:00	79	8,22	21,89
16:50:00	78	8,22	21,89
16:51:00	78	8,22	21,89
16:52:00	78	8,22	21,89
16:53:00	78	8,22	21,89
16:54:00	78	8,22	21,89
16:55:00	78	8,22	21,89
16:56:00	78	8,22	21,89
16:57:00	78	8,22	21,89
16:58:00	79	8,22	21,89
16:59:00	78	8,22	21,89
17:00:00	78	8,22	21,89
17:01:00	79	8,22	21,89
17:02:00	78	8,22	21,98
17:03:00	78	8,22	21,98
17:04:00	78	8,22	21,98
17:05:00	79	8,22	21,98
17:06:00	78	8,22	21,98
17:07:00	78	8,22	21,98
17:08:00	78	8,22	21,98
17:09:00	79	8,22	21,98
17:10:00	78	8,22	21,98
17:11:00	78	8,22	21,98
17:12:00	78	8,22	21,98
17:13:00	78	8,22	21,98
17:14:00	78	8,22	21,98
17:15:00	78	8,22	21,98
17:16:00	78	8,21	22,08
17:17:00	78	8,21	22,08
17:18:00	79	8,21	22,08
17:19:00	78	8,21	22,08
17:20:00	78	8,21	22,08
17:21:00	78	8,21	22,08
17:22:00	78	8,21	22,08
17:23:00	78	8,21	22,08
17:24:00	79	8,21	22,08
17:25:00	78	8,21	22,08
17:26:00	78	8,21	22,08
17:27:00	78	8,21	22,08
17:28:00	78	8,21	22,08
17:29:00	78	8,21	22,08
17:30:00	79	8,20	22,17
17:31:00	78	8,20	22,17
17:32:00	78	8,20	22,17
17:33:00	78	8,20	22,17
17:34:00	78	8,20	22,17
17:35:00	78	8,20	22,17
17:36:00	78	8,20	22,17
17:37:00	79	8,20	22,17
17:38:00	79	8,20	22,17
17:39:00	78	8,20	22,17
17:40:00	78	8,20	22,17
17:41:00	78	8,20	22,17
17:42:00	78	8,20	22,17
17:43:00	78	8,19	22,27
17:44:00	78	8,19	22,27
17:45:00	78	8,19	22,27
17:46:00	78	8,19	22,27
17:47:00	78	8,19	22,27
17:48:00	78	8,19	22,27
17:49:00	78	8,19	22,27
17:50:00	79	8,19	22,27
17:51:00	78	8,19	22,27
17:52:00	78	8,19	22,27
17:53:00	78	8,19	22,27
17:54:00	78	8,19	22,27
17:55:00	79	8,19	22,27
17:56:00	78	8,19	22,27
17:57:00	79	8,19	22,37
17:58:00	78	8,19	22,37
17:59:00	78	8,19	22,27
18:00:00	78	8,19	22,37
18:01:00	78	8,19	22,37
18:02:00	78	8,19	22,37
18:03:00	78	8,19	22,37
18:04:00	78	8,19	22,37
18:05:00	78	8,19	22,37
18:06:00	78	8,19	22,37
18:07:00	78	8,19	22,37
18:08:00	78	8,19	22,37
18:09:00	78	8,19	22,37
18:10:00	78	8,19	22,37
18:11:00	78	8,18	22,47
18:12:00	78	8,19	22,37
18:13:00	78	8,18	22,47
18:14:00	78	8,18	22,47
18:15:00	78	8,18	22,47
18:16:00	78	8,18	22,47
18:17:00	78	8,18	22,47
18:18:00	78	8,18	22,47
18:19:00	78	8,18	22,47
18:20:00	78	8,18	22,47
18:21:00	78	8,18	22,47
18:22:00	78	8,18	22,47
18:23:00	78	8,18	22,47
18:24:00	78	8,18	22,47
18:25:00	78	8,18	22,47
18:26:00	78	8,18	22,47
18:27:00	78	8,18	22,47
18:28:00	79	8,17	22,57
18:29:00	78	8,17	22,57
18:30:00	78	8,17	22,57
18:31:00	79	8,17	22,57
18:32:00	78	8,17	22,57
18:33:00	79	8,17	22,57
18:34:00	78	8,17	22,57
18:35:00	78	8,17	22,57
18:36:00	79	8,17	22,57
18:37:00	78	8,17	22,57
18:38:00	78	8,17	22,57
18:39:00	79	8,17	22,57
18:40:00	78	8,17	22,57
18:41:00	78	8,16	22,66
18:42:00	78	8,16	22,66
18:43:00	78	8,16	22,66
18:44:00	79	8,16	22,66
18:45:00	78	8,16	22,66
18:46:00	78	8,16	22,66
18:47:00	78	8,16	22,66
18:48:00	78	8,16	22,66
18:49:00	78	8,16	22,66
18:50:00	78	8,16	22,66
18:51:00	78	8,16	22,66
18:52:00	78	8,16	22,66
18:53:00	78	8,16	22,66
18:54:00	78	8,16	22,66
18:55:00	78	8,16	22,66
18:56:00	78	8,16	22,66
18:57:00	78	8,16	22,66
18:58:00	78	8,16	22,76
18:59:00	79	8,16	22,76
19:00:00	78	8,16	22,76
19:01:00	79	8,16	22,76
19:02:00	78	8,16	22,76
19:03:00	78	8,16	22,76
19:04:00	78	8,16	22,76
19:05:00	78	8,16	22,76
19:06:00	78	8,16	22,76
19:07:00	79	8,16	22,76
19:08:00	78	8,16	22,76
19:09:00	78	8,16	22,76
19:10:00	78	8,16	22,76
19:11:00	78	8,16	22,76
19:12:00	78	8,16	22,76
19:13:00	78	8,16	22,76
19:14:00	78	8,16	22,76
19:15:00	78	8,15	22,86
19:16:00	78	8,15	22,86
19:17:00	78	8,15	22,86
19:18:00	78	8,15	22,86
19:19:00	78	8,15	22,86
19:20:00	78	8,15	22,86
19:21:00	78	8,15	22,86
19:22:00	78	8,15	22,86
19:23:00	79	8,15	22,86
19:24:00	78	8,15	22,86
19:25:00	79	8,15	22,86
19:26:00	78	8,15	22,86
19:27:00	79	8,15	22,86
19:28:00	78	8,15	22,86
19:29:00	78	8,15	22,86
19:30:00	78	8,14	22,97
19:31:00	78	8,15	22,86
19:32:00	78	8,14	22,97
19:33:00	78	8,14	22,97
19:34:00	78	8,14	22,97
19:35:00	78	8,14	22,97
19:36:00	79	8,14	22,97
19:37:00	78	8,14	22,97
19:38:00	79	8,14	22,97
19:39:00	78	8,14	22,97
19:40:00	78	8,14	22,97
19:41:00	78	8,14	22,97
19:42:00	78	8,14	22,97
19:43:00	78	8,14	22,97
19:44:00	78	8,14	22,97
19:45:00	78	8,14	22,97
19:46:00	78	8,14	22,97
19:47:00	78	8,14	22,97
19:48:00	78	8,14	22,97
19:49:00	78	8,13	23,07
19:50:00	79	8,13	23,07
19:51:00	78	8,13	23,07
19:52:00	78	8,13	23,07
19:53:00	79	8,13	23,07
19:54:00	78	8,13	23,07
19:55:00	79	8,13	23,07
19:56:00	78	8,13	23,07
19:57:00	78	8,13	23,07
19:58:00	78	8,13	23,07
19:59:00	78	8,13	23,07
20:00:00	78	8,13	23,07
20:01:00	78	8,13	23,07
20:02:00	78	8,13	23,07
20:03:00	78	8,13	23,07
20:04:00	78	8,13	23,07
20:05:00	79	8,13	23,07
20:06:00	79	8,13	23,07
20:07:00	79	8,13	23,17
20:08:00	79	8,13	23,17
20:09:00	78	8,13	23,17
20:10:00	78	8,13	23,07
20:11:00	78	8,13	23,17
20:12:00	78	8,13	23,17
20:13:00	78	8,13	23,17
20:14:00	79	8,13	23,17
20:15:00	78	8,13	23,17
20:16:00	78	8,13	23,17
20:17:00	78	8,13	23,17
20:18:00	78	8,13	23,17
20:19:00	78	8,13	23,17
20:20:00	78	8,13	23,17
20:21:00	78	8,13	23,17
20:22:00	78	8,13	23,17
20:23:00	78	8,13	23,17
20:24:00	78	8,13	23,17
20:25:00	78	8,13	23,17
20:26:00	78	8,12	23,27
20:27:00	78	8,12	23,27
20:28:00	78	8,12	23,27
20:29:00	79	8,12	23,27
20:30:00	78	8,12	23,27
20:31:00	78	8,12	23,27
20:32:00	78	8,12	23,27
20:33:00	78	8,12	23,27
20:34:00	78	8,12	23,27
20:35:00	78	8,12	23,27
20:36:00	79	8,12	23,27
20:37:00	78	8,12	23,27
20:38:00	78	8,12	23,27
20:39:00	78	8,12	23,27
20:40:00	78	8,12	23,27
20:41:00	78	8,12	23,27
20:42:00	78	8,12	23,27
20:43:00	78	8,11	23,37
20:44:00	78	8,11	23,37
20:45:00	78	8,11	23,37
20:46:00	78	8,11	23,37
20:47:00	78	8,11	23,37
20:48:00	78	8,11	23,37
20:49:00	78	8,11	23,37
20:50:00	78	8,11	23,37
20:51:00	78	8,11	23,37
20:52:00	78	8,11	23,37
20:53:00	78	8,11	23,37
20:54:00	78	8,11	23,37
20:55:00	78	8,11	23,37
20:56:00	78	8,11	23,37
20:57:00	78	8,11	23,37
20:58:00	78	8,11	23,37
20:59:00	78	8,11	23,37
21:00:00	79	8,10	23,48
21:01:00	78	8,10	23,48
21:02:00	78	8,10	23,48
21:03:00	78	8,10	23,48
21:04:00	78	8,10	23,48
21:05:00	78	8,10	23,48
21:06:00	78	8,10	23,48
21:07:00	78	8,10	23,48
21:08:00	78	8,10	23,48
21:09:00	79	8,10	23,48
21:10:00	78	8,10	23,48
21:11:00	79	8,10	23,48
21:12:00	78	8,10	23,48
21:13:00	78	8,10	23,48
21:14:00	79	8,10	23,48
21:15:00	78	8,10	23,48
21:16:00	78	8,10	23,48
21:17:00	78	8,10	23,48
21:18:00	78	8,10	23,48
21:19:00	78	8,10	23,48
21:20:00	78	8,10	23,48
21:21:00	78	8,10	23,48
21:22:00	78	8,10	23,58
21:23:00	79	8,10	23,58
21:24:00	78	8,10	23,58
21:25:00	78	8,10	23,58
21:26:00	78	8,10	23,58
21:27:00	78	8,10	23,58
21:28:00	78	8,10	23,58
21:29:00	78	8,10	23,58
21:30:00	78	8,10	23,58
21:31:00	78	8,10	23,58
21:32:00	78	8,10	23,58
21:33:00	79	8,10	23,58
21:34:00	78	8,10	23,58
21:35:00	78	8,10	23,58
21:36:00	78	8,10	23,58
21:37:00	78	8,10	23,58
21:38:00	78	8,10	23,58
21:39:00	78	8,10	23,58
21:40:00	78	8,10	23,58
21:41:00	78	8,10	23,58
21:42:00	78	8,10	23,58
21:43:00	78	8,10	23,58
21:44:00	78	8,09	23,69
21:45:00	78	8,09	23,69
21:46:00	79	8,09	23,69
21:47:00	78	8,09	23,69
21:48:00	78	8,09	23,69
21:49:00	78	8,09	23,69
21:50:00	78	8,09	23,69
21:51:00	78	8,09	23,69
21:52:00	78	8,09	23,69
21:53:00	78	8,09	23,69
21:54:00	78	8,09	23,69
21:55:00	79	8,09	23,69
21:56:00	78	8,09	23,69
21:57:00	78	8,09	23,69
21:58:00	78	8,09	23,69
21:59:00	79	8,09	23,69
22:00:00	78	8,09	23,69
22:01:00	78	8,09	23,69
22:02:00	78	8,09	23,69
22:03:00	78	8,09	23,69
22:04:00	78	8,09	23,69
22:05:00	78	8,08	23,79
22:06:00	78	8,08	23,79
22:07:00	78	8,08	23,79
22:08:00	78	8,08	23,79
22:09:00	79	8,08	23,79
22:10:00	78	8,08	23,79
22:11:00	78	8,08	23,79
22:12:00	78	8,08	23,79
22:13:00	78	8,08	23,79
22:14:00	78	8,08	23,79
22:15:00	78	8,08	23,79
22:16:00	78	8,08	23,79
22:17:00	78	8,08	23,79
22:18:00	78	8,08	23,79
22:19:00	78	8,08	23,79
22:20:00	78	8,08	23,79
22:21:00	78	8,08	23,79
22:22:00	78	8,08	23,79
22:23:00	78	8,08	23,79
22:24:00	78	8,08	23,79
22:25:00	78	8,08	23,79
22:26:00	78	8,08	23,79
22:27:00	78	8,08	23,79
22:28:00	78	8,08	23,79
22:29:00	79	8,08	23,79
22:30:00	78	8,07	23,90
22:31:00	78	8,07	23,90
22:32:00	78	8,07	23,90
22:33:00	78	8,07	23,90
22:34:00	78	8,07	23,90
22:35:00	78	8,07	23,90
22:36:00	78	8,07	23,90
22:37:00	78	8,07	23,90
22:38:00	78	8,07	23,90
22:39:00	78	8,07	23,90
22:40:00	78	8,07	23,90
22:41:00	78	8,07	23,90
22:42:00	78	8,07	23,90
22:43:00	78	8,07	23,90
22:44:00	78	8,07	23,90
22:45:00	78	8,07	23,90
22:46:00	79	8,07	23,90
22:47:00	78	8,07	24,00
22:48:00	78	8,07	23,90
22:49:00	78	8,07	24,00
22:50:00	78	8,07	23,90
22:51:00	78	8,07	24,00
22:52:00	78	8,07	24,00
22:53:00	78	8,07	24,00
22:54:00	78	8,07	24,00
22:55:00	78	8,07	24,00
22:56:00	78	8,07	24,00
22:57:00	78	8,07	24,00
22:58:00	78	8,07	24,00
22:59:00	78	8,07	24,00
23:00:00	78	8,07	24,00
23:01:00	78	8,07	24,00
23:02:00	78	8,07	24,00
23:03:00	78	8,07	24,00
23:04:00	78	8,07	24,00
23:05:00	78	8,07	24,00
23:06:00	78	8,07	24,00
23:07:00	79	8,07	24,00
23:08:00	78	8,07	24,00
23:09:00	78	8,07	24,00
23:10:00	78	8,07	24,00
23:11:00	78	8,07	24,00
23:12:00	78	8,06	24,11
23:13:00	78	8,06	24,11
23:14:00	78	8,06	24,11
23:15:00	78	8,06	24,11
23:16:00	78	8,06	24,11
23:17:00	79	8,06	24,11
23:18:00	78	8,06	24,11
23:19:00	78	8,06	24,11
23:20:00	78	8,06	24,11
23:21:00	79	8,06	24,11
23:22:00	78	8,06	24,11
23:23:00	78	8,06	24,11
23:24:00	78	8,06	24,11
23:25:00	78	8,06	24,11
23:26:00	78	8,06	24,11
23:27:00	79	8,06	24,11
23:28:00	78	8,06	24,11
23:29:00	78	8,06	24,11
23:30:00	78	8,06	24,11
23:31:00	78	8,06	24,11
23:32:00	78	8,06	24,11
23:33:00	78	8,06	24,11
23:34:00	78	8,06	24,11
23:35:00	78	8,05	24,22
23:36:00	78	8,05	24,22
23:37:00	78	8,05	24,22
23:38:00	78	8,05	24,22
23:39:00	78	8,05	24,22
23:40:00	78	8,05	24,22
23:41:00	78	8,05	24,22
23:42:00	78	8,05	24,22
23:43:00	78	8,05	24,22
23:44:00	79	8,05	24,22
23:45:00	78	8,05	24,22
23:46:00	78	8,05	24,22
23:47:00	79	8,05	24,22
23:48:00	78	8,05	24,22
23:49:00	78	8,05	24,22
23:50:00	78	8,05	24,22
23:51:00	78	8,05	24,22
23:52:00	78	8,05	24,22
23:53:00	78	8,05	24,22
23:54:00	78	8,05	24,22
23:55:00	78	8,05	24,22
23:56:00	78	8,05	24,22
23:57:00	78	8,04	24,32
23:58:00	78	8,05	24,22
23:59:00	78	8,04	24,32
24:00:00	79	8,04	24,32
24:01:00	79	8,04	24,32
24:02:00	79	8,04	24,32
24:03:00	78	8,04	24,32
24:04:00	78	8,04	24,32
24:05:00	78	8,04	24,32
24:06:00	78	8,04	24,32
24:07:00	78	8,04	24,32
24:08:00	78	8,04	24,32
24:09:00	78	8,04	24,32
24:10:00	78	8,04	24,32
24:11:00	78	8,04	24,32
24:12:00	78	8,04	24,32
24:13:00	78	8,04	24,32
24:14:00	78	8,04	24,32
24:15:00	79	8,04	24,32
24:16:00	78	8,04	24,32
24:17:00	78	8,04	24,32
24:18:00	79	8,04	24,32
24:19:00	78	8,04	24,32
24:20:00	78	8,04	24,32
24:21:00	78	8,04	24,32
24:22:00	78	8,04	24,32
24:23:00	78	8,04	24,43
24:24:00	78	8,04	24,43
24:25:00	78	8,04	24,32
24:26:00	78	8,04	24,43
24:27:00	78	8,04	24,43
24:28:00	78	8,04	24,43
24:29:00	78	8,04	24,43
24:30:00	78	8,04	24,43
24:31:00	78	8,04	24,43
24:32:00	78	8,04	24,43
24:33:00	78	8,04	24,43
24:34:00	78	8,04	24,43
24:35:00	78	8,04	24,43
24:36:00	78	8,04	24,43
24:37:00	79	8,04	24,43
24:38:00	78	8,04	24,43
24:39:00	78	8,04	24,43
24:40:00	78	8,04	24,43
24:41:00	78	8,04	24,43
24:42:00	78	8,04	24,43
24:43:00	78	8,04	24,43
24:44:00	78	8,04	24,43
24:45:00	78	8,04	24,43
24:46:00	78	8,04	24,43
24:47:00	78	8,04	24,43
24:48:00	78	8,04	24,43
24:49:00	78	8,03	24,54
24:50:00	78	8,04	24,43
24:51:00	79	8,03	24,54
24:52:00	78	8,03	24,54
24:53:00	78	8,03	24,54
24:54:00	78	8,03	24,54
24:55:00	78	8,03	24,54
24:56:00	79	8,03	24,54
24:57:00	79	8,03	24,54
24:58:00	78	8,04	24,43
24:59:00	78	8,03	24,54
25:00:00	78	8,03	24,54
25:01:00	78	8,03	24,54
25:02:00	78	8,03	24,54
25:03:00	78	8,03	24,54
25:04:00	78	8,03	24,54
25:05:00	78	8,03	24,54
25:06:00	78	8,03	24,54
25:07:00	78	8,03	24,54
25:08:00	78	8,03	24,54
25:09:00	78	8,03	24,54
25:10:00	78	8,03	24,54
25:11:00	78	8,03	24,54
25:12:00	78	8,03	24,54
25:13:00	78	8,03	24,54
25:14:00	78	8,03	24,54
25:15:00	78	8,03	24,54
25:16:00	78	8,03	24,54
25:17:00	78	8,02	24,65
25:18:00	78	8,02	24,65
25:19:00	78	8,02	24,65
25:20:00	78	8,02	24,65
25:21:00	78	8,02	24,65
25:22:00	78	8,02	24,65
25:23:00	78	8,02	24,65
25:24:00	78	8,02	24,65
25:25:00	78	8,02	24,65
25:26:00	78	8,02	24,65
25:27:00	79	8,02	24,65
25:28:00	78	8,02	24,65
25:29:00	78	8,02	24,65
25:30:00	78	8,02	24,65
25:31:00	78	8,02	24,65
25:32:00	78	8,02	24,65
25:33:00	78	8,02	24,65
25:34:00	78	8,02	24,65
25:35:00	78	8,02	24,65
25:36:00	78	8,02	24,65
25:37:00	78	8,02	24,65
25:38:00	78	8,02	24,65
25:39:00	78	8,02	24,65
25:40:00	78	8,02	24,65
25:41:00	78	8,02	24,65
25:42:00	78	8,02	24,65
25:43:00	78	8,01	24,76
25:44:00	78	8,01	24,76
25:45:00	78	8,01	24,76
25:46:00	78	8,01	24,76
25:47:00	78	8,01	24,76
25:48:00	78	8,01	24,76
25:49:00	78	8,01	24,76
25:50:00	78	8,01	24,76
25:51:00	78	8,01	24,76
25:52:00	78	8,01	24,76
25:53:00	79	8,01	24,76
25:54:00	78	8,01	24,76
25:55:00	78	8,01	24,76
25:56:00	78	8,01	24,76
25:57:00	78	8,01	24,76
25:58:00	78	8,01	24,76
25:59:00	78	8,01	24,76
26:00:00	78	8,01	24,76
26:01:00	78	8,01	24,76
26:02:00	78	8,01	24,76
26:03:00	78	8,01	24,76
26:04:00	78	8,01	24,76
26:05:00	78	8,01	24,76
26:06:00	78	8,01	24,76
26:07:00	78	8,01	24,76
26:08:00	78	8,01	24,76
