Repository: ProgWizer/parser

File: project-root/data/Data Acquisition/Data Acquisition/2008 year (310)/UCA L Research A1250+38.5%MS-AS+15.4%MKU-85 (65C).txt (part 1 of 2)
--Test Summary--
Full Path and File Name	
Instrument Name	4262L
Instrument Type	Model 4262 Twin Cell UCA
Instrument Serial Number	111L
Test Start Date	19.11.2008
Test Start Time	13:04:36
Test Stop Date	21.11.2008
Test Stop Time	15:00:17
Test Length	49:55:41
Final Sample Time Offset	49:55:00
Controller Schedule Name	
Sampling Period	60 seconds
Comments	T:65(40),  65%A+25%MS-AS+10%MKU-85, WDBR=1.07, WCR=1.64
Information	WellID	Kogalym
Information	Customer	PetroAlliance
Information	CementClass	A
Information	CementMfr	Suhologskiy
Information	Additives	38.5%MS-AS+15.4%MKU-85
Information	Density	1250
Information	BHCT	65
Information	BHST	
Information	FluidLoss	
Information	JobType	168 mm csg production
Calculated Value	CS_50	3:44:00
Calculated Value	CS_500	13:33:00
Calculated Value	CS_Time8h	1,45 MPa
Calculated Value	CS_Time16h	3,93 MPa
Calculated Value	CS_Time24h	4,82 MPa
Calculated Value	CS_Time48h	6,12 MPa
Calculated Value	CS_Time72h	N/A
Calculated Curve	Compressive Strength	Compressive strength type A (less than 14 lb/gal)
Initial Temperature (°C)	27 °C
Final Temperature (°C)	64 °C
Initial Transit Time (microsec/in)	15,52 microsec/in
Final Transit Time (microsec/in)	11,08 microsec/in
Initial Compressive Strength (MPa)	0,00 MPa
Final Compressive Strength (MPa)	6,19 MPa
--Data--
Time (HH:MM:SS)	Temperature (°C)	Transit Time (microsec/in)	Compressive Strength (MPa)
0:00:00	27	15,52	0,00
0:01:00	27	15,52	0,00
0:02:00	28	15,52	0,00
0:03:00	28	15,52	0,00
0:04:00	28	15,52	0,00
0:05:00	29	15,51	0,01
0:06:00	29	15,50	0,01
0:07:00	30	15,45	0,03
0:08:00	30	15,45	0,03
0:09:00	31	15,45	0,03
0:10:00	32	15,45	0,04
0:11:00	33	15,39	0,06
0:12:00	34	15,39	0,07
0:13:00	35	15,39	0,07
0:14:00	36	15,39	0,07
0:15:00	37	15,38	0,07
0:16:00	37	15,34	0,10
0:17:00	38	15,32	0,10
0:18:00	39	15,32	0,10
0:19:00	39	15,30	0,11
0:20:00	40	15,29	0,12
0:21:00	42	15,28	0,13
0:22:00	43	15,28	0,13
0:23:00	44	15,24	0,15
0:24:00	45	15,22	0,16
0:25:00	47	15,22	0,16
0:26:00	47	15,21	0,16
0:27:00	48	15,21	0,16
0:28:00	50	15,19	0,17
0:29:00	52	15,19	0,17
0:30:00	54	15,19	0,17
0:31:00	55	15,18	0,18
0:32:00	55	15,19	0,17
0:33:00	56	15,19	0,17
0:34:00	58	15,19	0,17
0:35:00	59	15,20	0,17
0:36:00	60	15,20	0,17
0:37:00	60	15,22	0,16
0:38:00	61	15,24	0,15
0:39:00	62	15,25	0,14
0:40:00	63	15,24	0,14
0:41:00	64	15,25	0,14
0:42:00	66	15,24	0,14
0:43:00	65	15,25	0,14
0:44:00	65	15,26	0,14
0:45:00	65	15,27	0,13
0:46:00	66	15,28	0,12
0:47:00	68	15,29	0,12
0:48:00	68	15,31	0,11
0:49:00	69	15,32	0,10
0:50:00	69	15,35	0,09
0:51:00	70	15,33	0,10
0:52:00	70	15,34	0,09
0:53:00	70	15,34	0,09
0:54:00	87	15,35	0,09
0:55:00	83	15,36	0,08
0:56:00	81	15,36	0,08
0:57:00	79	15,36	0,08
0:58:00	76	15,38	0,07
0:59:00	74	15,36	0,08
1:00:00	71	15,38	0,07
1:01:00	70	15,39	0,07
1:02:00	69	15,36	0,08
1:03:00	67	15,33	0,10
1:04:00	65	15,34	0,09
1:05:00	63	15,34	0,10
1:06:00	63	15,34	0,10
1:07:00	62	15,34	0,10
1:08:00	63	15,35	0,09
1:09:00	63	15,36	0,08
1:10:00	64	15,31	0,11
1:11:00	66	15,34	0,10
1:12:00	67	15,32	0,10
1:13:00	67	15,34	0,10
1:14:00	66	15,34	0,10
1:15:00	65	15,34	0,09
1:16:00	64	15,36	0,08
1:17:00	63	15,32	0,10
1:18:00	63	15,34	0,10
1:19:00	76	15,36	0,08
1:20:00	76	15,37	0,08
1:21:00	75	15,39	0,07
1:22:00	75	15,39	0,07
1:23:00	74	15,36	0,08
1:24:00	72	15,34	0,09
1:25:00	70	15,36	0,08
1:26:00	69	15,36	0,08
1:27:00	67	15,36	0,08
1:28:00	65	15,36	0,08
1:29:00	64	15,35	0,09
1:30:00	63	15,36	0,08
1:31:00	63	15,36	0,08
1:32:00	63	15,39	0,07
1:33:00	64	15,39	0,06
1:34:00	65	15,41	0,06
1:35:00	66	15,42	0,05
1:36:00	66	15,43	0,05
1:37:00	65	15,44	0,04
1:38:00	64	15,45	0,03
1:39:00	64	15,39	0,06
1:40:00	63	15,42	0,05
1:41:00	63	15,43	0,05
1:42:00	64	15,43	0,05
1:43:00	65	15,45	0,04
1:44:00	65	15,45	0,04
1:45:00	66	15,45	0,03
1:46:00	66	15,47	0,03
1:47:00	65	15,42	0,05
1:48:00	64	15,43	0,05
1:49:00	64	15,45	0,03
1:50:00	63	15,47	0,03
1:51:00	64	15,49	0,01
1:52:00	64	15,50	0,01
1:53:00	65	15,52	0,00
1:54:00	66	15,53	0,00
1:55:00	66	15,54	0,00
1:56:00	66	15,47	0,03
1:57:00	66	15,49	0,01
1:58:00	67	15,49	0,01
1:59:00	66	15,49	0,01
2:00:00	66	15,49	0,01
2:01:00	66	15,52	0,00
2:02:00	66	15,52	0,00
2:03:00	66	15,52	0,00
2:04:00	65	15,52	0,00
2:05:00	65	15,54	0,00
2:06:00	65	15,55	0,00
2:07:00	65	15,56	0,00
2:08:00	65	15,57	0,00
2:09:00	65	15,57	0,00
2:10:00	66	15,54	0,00
2:11:00	65	15,52	0,00
2:12:00	65	15,52	0,00
2:13:00	65	15,53	0,00
2:14:00	65	15,53	0,00
2:15:00	65	15,54	0,00
2:16:00	65	15,54	0,00
2:17:00	65	15,54	0,00
2:18:00	65	15,54	0,00
2:19:00	65	15,57	0,00
2:20:00	65	15,56	0,00
2:21:00	65	15,57	0,00
2:22:00	65	15,58	0,00
2:23:00	65	15,58	0,00
2:24:00	64	15,58	0,00
2:25:00	65	15,52	0,00
2:26:00	64	15,53	0,00
2:27:00	64	15,54	0,00
2:28:00	64	15,52	0,00
2:29:00	64	15,52	0,00
2:30:00	64	15,52	0,00
2:31:00	65	15,52	0,00
2:32:00	64	15,52	0,00
2:33:00	65	15,51	0,01
2:34:00	65	15,51	0,01
2:35:00	64	15,52	0,00
2:36:00	64	15,54	0,00
2:37:00	64	15,48	0,02
2:38:00	64	15,48	0,02
2:39:00	64	15,48	0,02
2:40:00	64	15,48	0,02
2:41:00	64	15,48	0,02
2:42:00	64	15,48	0,02
2:43:00	64	15,48	0,02
2:44:00	64	15,45	0,03
2:45:00	64	15,45	0,04
2:46:00	64	15,45	0,03
2:47:00	64	15,45	0,03
2:48:00	64	15,45	0,03
2:49:00	64	15,46	0,03
2:50:00	64	15,46	0,03
2:51:00	64	15,46	0,03
2:52:00	64	15,46	0,03
2:53:00	64	15,45	0,04
2:54:00	64	15,39	0,07
2:55:00	64	15,39	0,07
2:56:00	64	15,38	0,07
2:57:00	64	15,37	0,08
2:58:00	64	15,36	0,08
2:59:00	64	15,36	0,08
3:00:00	64	15,34	0,10
3:01:00	64	15,33	0,10
3:02:00	64	15,33	0,10
3:03:00	64	15,32	0,10
3:04:00	64	15,32	0,10
3:05:00	64	15,32	0,10
3:06:00	64	15,32	0,10
3:07:00	64	15,32	0,10
3:08:00	64	15,32	0,10
3:09:00	64	15,31	0,11
3:10:00	64	15,27	0,13
3:11:00	64	15,24	0,14
3:12:00	64	15,24	0,15
3:13:00	64	15,23	0,15
3:14:00	64	15,22	0,16
3:15:00	64	15,21	0,16
3:16:00	64	15,22	0,16
3:17:00	64	15,18	0,18
3:18:00	64	15,17	0,19
3:19:00	63	15,16	0,19
3:20:00	64	15,16	0,19
3:21:00	64	15,15	0,20
3:22:00	64	15,15	0,20
3:23:00	64	15,15	0,20
3:24:00	64	15,14	0,20
3:25:00	64	15,15	0,20
3:26:00	64	15,10	0,22
3:27:00	64	15,07	0,24
3:28:00	64	15,07	0,24
3:29:00	64	15,06	0,25
3:30:00	64	15,05	0,25
3:31:00	64	15,04	0,26
3:32:00	64	15,05	0,25
3:33:00	64	15,00	0,28
3:34:00	64	15,00	0,29
3:35:00	64	14,98	0,29
3:36:00	64	14,98	0,29
3:37:00	64	14,98	0,30
3:38:00	64	14,98	0,30
3:39:00	64	14,98	0,30
3:40:00	64	14,97	0,30
3:41:00	63	14,98	0,30
3:42:00	64	14,91	0,34
3:43:00	64	14,91	0,34
3:44:00	64	14,90	0,34
3:45:00	64	14,89	0,35
3:46:00	64	14,88	0,35
3:47:00	64	14,88	0,36
3:48:00	64	14,85	0,38
3:49:00	64	14,84	0,38
3:50:00	64	14,84	0,38
3:51:00	64	14,83	0,39
3:52:00	64	14,82	0,39
3:53:00	64	14,82	0,40
3:54:00	64	14,82	0,40
3:55:00	64	14,82	0,40
3:56:00	64	14,82	0,40
3:57:00	63	14,82	0,39
3:58:00	64	14,76	0,44
3:59:00	64	14,76	0,44
4:00:00	64	14,76	0,44
4:01:00	64	14,75	0,44
4:02:00	64	14,74	0,45
4:03:00	63	14,73	0,45
4:04:00	64	14,75	0,44
4:05:00	63	14,71	0,47
4:06:00	64	14,70	0,47
4:07:00	64	14,70	0,47
4:08:00	64	14,70	0,47
4:09:00	64	14,71	0,47
4:10:00	64	14,71	0,47
4:11:00	64	14,70	0,47
4:12:00	64	14,71	0,47
4:13:00	64	14,68	0,49
4:14:00	64	14,64	0,52
4:15:00	64	14,64	0,52
4:16:00	64	14,63	0,52
4:17:00	64	14,62	0,53
4:18:00	64	14,62	0,53
4:19:00	64	14,61	0,54
4:20:00	63	14,62	0,53
4:21:00	63	14,63	0,52
4:22:00	64	14,61	0,54
4:23:00	64	14,61	0,54
4:24:00	64	14,61	0,54
4:25:00	64	14,61	0,54
4:26:00	64	14,61	0,54
4:27:00	64	14,55	0,57
4:28:00	64	14,56	0,57
4:29:00	64	14,56	0,57
4:30:00	64	14,53	0,59
4:31:00	64	14,52	0,60
4:32:00	63	14,52	0,60
4:33:00	64	14,52	0,60
4:34:00	64	14,51	0,61
4:35:00	64	14,51	0,61
4:36:00	64	14,51	0,61
4:37:00	64	14,52	0,60
4:38:00	64	14,52	0,60
4:39:00	64	14,48	0,63
4:40:00	64	14,48	0,63
4:41:00	64	14,48	0,63
4:42:00	64	14,47	0,63
4:43:00	64	14,46	0,64
4:44:00	64	14,46	0,64
4:45:00	64	14,46	0,64
4:46:00	64	14,43	0,66
4:47:00	64	14,43	0,66
4:48:00	64	14,43	0,67
4:49:00	64	14,43	0,67
4:50:00	64	14,43	0,67
4:51:00	64	14,42	0,67
4:52:00	64	14,42	0,67
4:53:00	64	14,42	0,67
4:54:00	63	14,43	0,66
4:55:00	64	14,43	0,66
4:56:00	64	14,43	0,66
4:57:00	64	14,43	0,67
4:58:00	64	14,38	0,71
4:59:00	64	14,38	0,70
5:00:00	64	14,38	0,71
5:01:00	64	14,38	0,71
5:02:00	64	14,38	0,71
5:03:00	64	14,35	0,72
5:04:00	64	14,34	0,73
5:05:00	64	14,34	0,73
5:06:00	64	14,34	0,73
5:07:00	64	14,34	0,73
5:08:00	64	14,34	0,73
5:09:00	64	14,33	0,74
5:10:00	64	14,34	0,73
5:11:00	63	14,35	0,72
5:12:00	64	14,31	0,76
5:13:00	64	14,32	0,75
5:14:00	64	14,31	0,76
5:15:00	64	14,30	0,76
5:16:00	64	14,30	0,76
5:17:00	64	14,29	0,77
5:18:00	64	14,29	0,77
5:19:00	64	14,31	0,76
5:20:00	64	14,27	0,79
5:21:00	64	14,27	0,79
5:22:00	64	14,27	0,79
5:23:00	64	14,27	0,79
5:24:00	64	14,27	0,79
5:25:00	64	14,28	0,78
5:26:00	64	14,27	0,79
5:27:00	64	14,27	0,79
5:28:00	64	14,27	0,79
5:29:00	64	14,27	0,79
5:30:00	64	14,29	0,78
5:31:00	64	14,22	0,82
5:32:00	64	14,22	0,82
5:33:00	64	14,22	0,82
5:34:00	64	14,22	0,83
5:35:00	64	14,22	0,83
5:36:00	64	14,22	0,83
5:37:00	64	14,20	0,85
5:38:00	64	14,19	0,85
5:39:00	64	14,19	0,85
5:40:00	64	14,18	0,86
5:41:00	64	14,18	0,86
5:42:00	64	14,18	0,86
5:43:00	64	14,18	0,86
5:44:00	64	14,18	0,86
5:45:00	64	14,19	0,85
5:46:00	64	14,19	0,85
5:47:00	64	14,19	0,85
5:48:00	63	14,19	0,85
5:49:00	64	14,19	0,85
5:50:00	64	14,14	0,90
5:51:00	64	14,14	0,89
5:52:00	64	14,14	0,90
5:53:00	64	14,14	0,90
5:54:00	64	14,14	0,89
5:55:00	64	14,11	0,92
5:56:00	64	14,11	0,92
5:57:00	64	14,11	0,92
5:58:00	64	14,11	0,92
5:59:00	64	14,10	0,93
6:00:00	64	14,10	0,93
6:01:00	64	14,10	0,93
6:02:00	64	14,10	0,93
6:03:00	64	14,11	0,92
6:04:00	64	14,08	0,95
6:05:00	64	14,08	0,95
6:06:00	64	14,08	0,95
6:07:00	64	14,07	0,95
6:08:00	64	14,07	0,95
6:09:00	64	14,06	0,96
6:10:00	64	14,06	0,96
6:11:00	64	14,07	0,95
6:12:00	64	14,04	0,98
6:13:00	64	14,04	0,98
6:14:00	64	14,04	0,98
6:15:00	64	14,04	0,98
6:16:00	64	14,04	0,98
6:17:00	63	14,04	0,98
6:18:00	64	14,04	0,98
6:19:00	64	14,04	0,98
6:20:00	64	14,04	0,98
6:21:00	64	14,04	0,98
6:22:00	63	14,04	0,98
6:23:00	64	14,00	1,01
6:24:00	64	13,99	1,02
6:25:00	64	13,99	1,02
6:26:00	64	13,98	1,03
6:27:00	64	13,98	1,03
6:28:00	64	13,98	1,03
6:29:00	64	13,98	1,03
6:30:00	64	13,96	1,05
6:31:00	64	13,95	1,05
6:32:00	63	13,95	1,05
6:33:00	64	13,95	1,06
6:34:00	64	13,95	1,06
6:35:00	64	13,95	1,06
6:36:00	64	13,95	1,06
6:37:00	64	13,95	1,06
6:38:00	64	13,95	1,06
6:39:00	64	13,95	1,05
6:40:00	64	13,96	1,05
6:41:00	64	13,91	1,09
6:42:00	64	13,91	1,09
6:43:00	64	13,91	1,09
6:44:00	64	13,91	1,09
6:45:00	64	13,90	1,10
6:46:00	64	13,89	1,11
6:47:00	64	13,90	1,10
6:48:00	64	13,91	1,09
6:49:00	64	13,87	1,13
6:50:00	64	13,87	1,13
6:51:00	64	13,87	1,13
6:52:00	64	13,87	1,13
6:53:00	64	13,87	1,13
6:54:00	64	13,87	1,13
6:55:00	64	13,87	1,13
6:56:00	64	13,87	1,13
6:57:00	64	13,87	1,13
6:58:00	64	13,87	1,13
6:59:00	64	13,88	1,12
7:00:00	64	13,83	1,17
7:01:00	64	13,83	1,17
7:02:00	64	13,82	1,18
7:03:00	64	13,82	1,18
7:04:00	64	13,81	1,18
7:05:00	64	13,81	1,18
7:06:00	64	13,82	1,18
7:07:00	64	13,79	1,21
7:08:00	64	13,79	1,21
7:09:00	64	13,78	1,21
7:10:00	64	13,78	1,21
7:11:00	64	13,78	1,21
7:12:00	64	13,78	1,21
7:13:00	64	13,78	1,21
7:14:00	64	13,78	1,21
7:15:00	64	13,78	1,21
7:16:00	64	13,79	1,21
7:17:00	64	13,77	1,22
7:18:00	64	13,74	1,25
7:19:00	64	13,74	1,25
7:20:00	64	13,74	1,26
7:21:00	64	13,74	1,26
7:22:00	64	13,73	1,26
7:23:00	64	13,73	1,26
7:24:00	64	13,74	1,26
7:25:00	64	13,71	1,29
7:26:00	64	13,70	1,29
7:27:00	64	13,70	1,29
7:28:00	64	13,69	1,30
7:29:00	64	13,69	1,30
7:30:00	64	13,69	1,30
7:31:00	64	13,68	1,31
7:32:00	64	13,68	1,31
7:33:00	64	13,69	1,30
7:34:00	64	13,70	1,29
7:35:00	64	13,65	1,34
7:36:00	64	13,66	1,33
7:37:00	64	13,65	1,34
7:38:00	64	13,65	1,35
7:39:00	64	13,65	1,35
7:40:00	64	13,64	1,35
7:41:00	64	13,64	1,35
7:42:00	64	13,65	1,35
7:43:00	64	13,62	1,38
7:44:00	64	13,62	1,38
7:45:00	64	13,61	1,38
7:46:00	64	13,61	1,38
7:47:00	64	13,61	1,38
7:48:00	64	13,61	1,38
7:49:00	64	13,61	1,38
7:50:00	64	13,60	1,39
7:51:00	64	13,60	1,39
7:52:00	64	13,60	1,39
7:53:00	64	13,61	1,38
7:54:00	64	13,56	1,44
7:55:00	64	13,56	1,43
7:56:00	64	13,56	1,44
7:57:00	64	13,55	1,45
7:58:00	64	13,55	1,45
7:59:00	64	13,54	1,45
8:00:00	64	13,55	1,45
8:01:00	64	13,53	1,47
8:02:00	63	13,52	1,48
8:03:00	64	13,52	1,48
8:04:00	64	13,51	1,49
8:05:00	64	13,51	1,49
8:06:00	64	13,50	1,49
8:07:00	64	13,50	1,49
8:08:00	64	13,50	1,49
8:09:00	64	13,51	1,49
8:10:00	64	13,51	1,49
8:11:00	63	13,47	1,53
8:12:00	63	13,47	1,53
8:13:00	64	13,47	1,53
8:14:00	64	13,47	1,54
8:15:00	64	13,46	1,54
8:16:00	64	13,46	1,54
8:17:00	64	13,45	1,55
8:18:00	64	13,47	1,54
8:19:00	64	13,44	1,57
8:20:00	64	13,43	1,58
8:21:00	64	13,43	1,58
8:22:00	64	13,42	1,59
8:23:00	64	13,42	1,59
8:24:00	64	13,42	1,59
8:25:00	64	13,42	1,59
8:26:00	64	13,42	1,59
8:27:00	64	13,42	1,59
8:28:00	64	13,41	1,59
8:29:00	64	13,42	1,59
8:30:00	64	13,38	1,64
8:31:00	64	13,38	1,64
8:32:00	64	13,38	1,64
8:33:00	64	13,37	1,64
8:34:00	64	13,37	1,64
8:35:00	64	13,36	1,65
8:36:00	64	13,36	1,65
8:37:00	64	13,34	1,68
8:38:00	64	13,33	1,69
8:39:00	64	13,33	1,69
8:40:00	64	13,33	1,69
8:41:00	64	13,33	1,69
8:42:00	64	13,32	1,70
8:43:00	64	13,32	1,70
8:44:00	64	13,32	1,70
8:45:00	64	13,32	1,70
8:46:00	63	13,32	1,71
8:47:00	64	13,32	1,70
8:48:00	64	13,32	1,70
8:49:00	64	13,28	1,75
8:50:00	64	13,28	1,75
8:51:00	64	13,27	1,76
8:52:00	64	13,27	1,76
8:53:00	64	13,27	1,77
8:54:00	64	13,26	1,78
8:55:00	64	13,27	1,77
8:56:00	64	13,24	1,79
8:57:00	64	13,23	1,80
8:58:00	64	13,23	1,80
8:59:00	64	13,23	1,81
9:00:00	64	13,23	1,81
9:01:00	64	13,23	1,81
9:02:00	63	13,23	1,81
9:03:00	64	13,23	1,81
9:04:00	64	13,22	1,82
9:05:00	64	13,22	1,82
9:06:00	64	13,22	1,82
9:07:00	64	13,20	1,84
9:08:00	64	13,18	1,87
9:09:00	64	13,17	1,88
9:10:00	64	13,17	1,88
9:11:00	64	13,17	1,89
9:12:00	64	13,16	1,89
9:13:00	64	13,16	1,89
9:14:00	63	13,17	1,89
9:15:00	64	13,14	1,92
9:16:00	64	13,14	1,92
9:17:00	64	13,13	1,93
9:18:00	64	13,13	1,93
9:19:00	64	13,13	1,93
9:20:00	64	13,13	1,93
9:21:00	64	13,13	1,93
9:22:00	64	13,12	1,94
9:23:00	64	13,12	1,94
9:24:00	64	13,12	1,94
9:25:00	64	13,13	1,93
9:26:00	64	13,08	1,99
9:27:00	64	13,08	1,99
9:28:00	64	13,08	2,00
9:29:00	64	13,08	2,00
9:30:00	64	13,07	2,01
9:31:00	63	13,06	2,02
9:32:00	64	13,07	2,01
9:33:00	64	13,04	2,05
9:34:00	64	13,04	2,05
9:35:00	64	13,04	2,05
9:36:00	64	13,03	2,06
9:37:00	64	13,03	2,06
9:38:00	64	13,03	2,06
9:39:00	64	13,02	2,07
9:40:00	64	13,02	2,07
9:41:00	64	13,02	2,07
9:42:00	64	13,02	2,07
9:43:00	64	13,02	2,07
9:44:00	64	13,00	2,10
9:45:00	64	12,99	2,12
9:46:00	64	12,99	2,12
9:47:00	64	12,98	2,13
9:48:00	64	12,98	2,13
9:49:00	64	12,97	2,14
9:50:00	64	12,97	2,14
9:51:00	64	12,98	2,13
9:52:00	64	12,95	2,17
9:53:00	64	12,95	2,17
9:54:00	64	12,95	2,17
9:55:00	64	12,95	2,17
9:56:00	64	12,95	2,17
9:57:00	64	12,94	2,18
9:58:00	64	12,94	2,18
9:59:00	63	12,94	2,18
10:00:00	64	12,93	2,19
10:01:00	63	12,93	2,19
10:02:00	64	12,93	2,19
10:03:00	64	12,93	2,19
10:04:00	64	12,90	2,24
10:05:00	63	12,90	2,24
10:06:00	64	12,89	2,25
10:07:00	64	12,89	2,25
10:08:00	64	12,88	2,26
10:09:00	64	12,88	2,26
10:10:00	64	12,88	2,26
10:11:00	64	12,86	2,29
10:12:00	63	12,86	2,29
10:13:00	64	12,85	2,30
10:14:00	64	12,85	2,30
10:15:00	64	12,85	2,30
10:16:00	64	12,84	2,32
10:17:00	64	12,84	2,32
10:18:00	64	12,84	2,32
10:19:00	64	12,84	2,32
10:20:00	64	12,84	2,32
10:21:00	64	12,84	2,32
10:22:00	64	12,85	2,30
10:23:00	64	12,81	2,37
10:24:00	64	12,81	2,37
10:25:00	64	12,80	2,38
10:26:00	64	12,80	2,38
10:27:00	64	12,79	2,39
10:28:00	64	12,79	2,39
10:29:00	64	12,79	2,39
10:30:00	64	12,78	2,41
10:31:00	64	12,77	2,42
10:32:00	64	12,77	2,42
10:33:00	64	12,77	2,42
10:34:00	64	12,77	2,42
10:35:00	63	12,77	2,42
10:36:00	63	12,77	2,42
10:37:00	64	12,76	2,44
10:38:00	64	12,76	2,44
10:39:00	64	12,76	2,44
10:40:00	64	12,76	2,44
10:41:00	64	12,76	2,44
10:42:00	64		
10:43:00	64	12,72	2,49
10:44:00	64	12,72	2,50
10:45:00	64	12,72	2,50
10:46:00	64	12,71	2,51
10:47:00	64	12,71	2,51
10:48:00	64	12,71	2,51
10:49:00	64	12,69	2,54
10:50:00	64	12,69	2,55
10:51:00	64	12,69	2,55
10:52:00	63	12,68	2,56
10:53:00	64	12,68	2,56
10:54:00	64	12,67	2,57
10:55:00	64	12,67	2,57
10:56:00	64	12,67	2,57
10:57:00	63	12,67	2,57
10:58:00	64	12,68	2,56
10:59:00	64	12,68	2,56
11:00:00	64	12,64	2,62
11:01:00	63	12,65	2,61
11:02:00	64	12,64	2,62
11:03:00	64	12,64	2,62
11:04:00	64	12,63	2,63
11:05:00	64	12,63	2,63
11:06:00	63	12,63	2,64
11:07:00	64	12,63	2,63
11:08:00	64	12,61	2,66
11:09:00	64	12,61	2,66
11:10:00	64	12,61	2,66
11:11:00	64	12,60	2,68
11:12:00	64	12,60	2,68
11:13:00	64	12,60	2,68
11:14:00	64	12,60	2,68
11:15:00	64	12,60	2,68
11:16:00	64	12,60	2,68
11:17:00	64	12,60	2,68
11:18:00	64	12,60	2,68
11:19:00	64	12,59	2,70
11:20:00	64	12,57	2,72
11:21:00	64	12,57	2,72
11:22:00	64	12,57	2,74
11:23:00	64	12,57	2,74
11:24:00	64	12,56	2,75
11:25:00	64	12,56	2,75
11:26:00	64	12,57	2,74
11:27:00	63	12,54	2,77
11:28:00	64	12,54	2,79
11:29:00	64	12,54	2,79
11:30:00	64	12,54	2,79
11:31:00	64	12,54	2,79
11:32:00	64	12,54	2,79
11:33:00	64	12,53	2,80
11:34:00	64	12,53	2,80
11:35:00	64	12,53	2,80
11:36:00	64	12,53	2,80
11:37:00	64	12,54	2,79
11:38:00	64	12,52	2,82
11:39:00	64	12,51	2,83
11:40:00	64	12,51	2,83
11:41:00	64	12,50	2,85
11:42:00	64	12,50	2,85
11:43:00	64	12,49	2,86
11:44:00	64	12,49	2,86
11:45:00	64	12,50	2,85
11:46:00	64	12,48	2,88
11:47:00	64	12,47	2,90
11:48:00	64	12,48	2,88
11:49:00	64	12,47	2,90
11:50:00	64	12,47	2,90
11:51:00	64	12,47	2,90
11:52:00	64	12,47	2,90
11:53:00	64	12,47	2,90
11:54:00	64	12,47	2,90
11:55:00	64	12,47	2,90
11:56:00	64	12,47	2,90
11:57:00	64	12,47	2,90
11:58:00	64	12,44	2,95
11:59:00	64	12,44	2,95
12:00:00	64	12,44	2,95
12:01:00	64	12,44	2,95
12:02:00	64	12,43	2,96
12:03:00	64	12,43	2,96
12:04:00	64	12,43	2,96
12:05:00	64	12,43	2,96
12:06:00	64	12,42	2,99
12:07:00	64	12,41	3,00
12:08:00	64	12,41	3,00
12:09:00	64	12,41	3,00
12:10:00	64	12,41	3,00
12:11:00	64	12,41	3,00
12:12:00	63	12,41	3,00
12:13:00	64	12,41	3,00
12:14:00	64	12,41	3,00
12:15:00	63	12,41	3,00
12:16:00	64	12,41	3,00
12:17:00	64	12,42	2,99
12:18:00	64	12,38	3,05
12:19:00	64	12,38	3,05
12:20:00	64	12,37	3,07
12:21:00	64	12,37	3,07
12:22:00	64	12,37	3,07
12:23:00	64	12,37	3,07
12:24:00	63	12,37	3,07
12:25:00	64	12,36	3,09
12:26:00	64	12,36	3,09
12:27:00	64	12,36	3,09
12:28:00	64	12,35	3,11
12:29:00	64	12,35	3,11
12:30:00	64	12,35	3,11
12:31:00	64	12,35	3,11
12:32:00	64	12,35	3,11
12:33:00	64	12,35	3,11
12:34:00	64	12,35	3,11
12:35:00	64	12,35	3,11
12:36:00	64	12,36	3,09
12:37:00	64	12,33	3,15
12:38:00	64	12,33	3,15
12:39:00	64	12,33	3,15
12:40:00	64	12,32	3,16
12:41:00	64	12,31	3,17
12:42:00	64	12,31	3,17
12:43:00	63	12,31	3,17
12:44:00	64	12,31	3,17
12:45:00	64	12,31	3,17
12:46:00	64	12,30	3,20
12:47:00	64	12,30	3,20
12:48:00	64	12,30	3,20
12:49:00	64	12,30	3,20
12:50:00	64	12,30	3,19
12:51:00	64	12,29	3,21
12:52:00	64	12,29	3,21
12:53:00	64	12,28	3,23
12:54:00	64	12,28	3,23
12:55:00	64	12,29	3,21
12:56:00	64	12,27	3,24
12:57:00	64	12,27	3,25
12:58:00	64	12,27	3,25
12:59:00	64	12,27	3,25
13:00:00	64	12,27	3,25
13:01:00	63	12,28	3,23
13:02:00	64	12,27	3,25
13:03:00	64	12,27	3,25
13:04:00	64	12,27	3,25
13:05:00	64	12,27	3,25
13:06:00	64	12,27	3,25
13:07:00	64	12,27	3,24
13:08:00	63	12,27	3,24
13:09:00	64	12,24	3,30
13:10:00	63	12,24	3,30
13:11:00	64	12,24	3,30
13:12:00	64	12,24	3,31
13:13:00	64	12,24	3,31
13:14:00	64	12,24	3,31
13:15:00	64	12,23	3,32
13:16:00	64	12,22	3,34
13:17:00	64	12,22	3,34
13:18:00	64	12,22	3,34
13:19:00	64	12,22	3,34
13:20:00	64	12,22	3,34
13:21:00	64	12,22	3,34
13:22:00	64	12,23	3,32
13:23:00	64	12,21	3,35
13:24:00	64	12,21	3,37
13:25:00	64	12,21	3,37
13:26:00	64	12,21	3,37
13:27:00	64	12,20	3,38
13:28:00	64	12,20	3,38
13:29:00	64	12,20	3,38
13:30:00	64	12,19	3,40
13:31:00	64	12,19	3,40
13:32:00	64	12,18	3,41
13:33:00	64	12,18	3,41
13:34:00	64	12,18	3,41
13:35:00	64	12,18	3,41
13:36:00	64	12,18	3,41
13:37:00	64	12,18	3,41
13:38:00	64	12,19	3,40
13:39:00	64	12,17	3,44
13:40:00	64	12,18	3,42
13:41:00	64	12,17	3,44
13:42:00	64	12,17	3,44
13:43:00	63	12,17	3,44
13:44:00	64	12,16	3,45
13:45:00	64	12,16	3,45
13:46:00	64	12,17	3,44
13:47:00	64	12,15	3,47
13:48:00	64	12,15	3,47
13:49:00	64	12,15	3,48
13:50:00	64	12,15	3,48
13:51:00	64	12,15	3,48
13:52:00	64	12,15	3,48
13:53:00	64	12,15	3,47
13:54:00	63	12,15	3,48
13:55:00	64	12,15	3,47
13:56:00	64	12,15	3,47
13:57:00	64	12,16	3,45
13:58:00	64	12,13	3,51
13:59:00	64	12,13	3,51
14:00:00	64	12,13	3,51
14:01:00	64	12,13	3,51
14:02:00	64	12,13	3,51
14:03:00	64	12,13	3,53
14:04:00	63	12,13	3,51
14:05:00	64	12,12	3,54
14:06:00	64	12,12	3,54
14:07:00	64	12,12	3,54
14:08:00	64	12,11	3,56
14:09:00	64	12,12	3,54
14:10:00	64	12,11	3,56
14:11:00	64	12,11	3,56
14:12:00	64	12,11	3,56
14:13:00	64	12,12	3,54
14:14:00	64	12,13	3,53
14:15:00	64	12,13	3,53
14:16:00	64	12,10	3,57
14:17:00	64	12,10	3,57
14:18:00	64	12,09	3,59
14:19:00	64	12,09	3,59
14:20:00	64	12,09	3,59
14:21:00	64	12,09	3,59
14:22:00	64	12,09	3,59
14:23:00	63	12,08	3,62
14:24:00	64	12,08	3,62
14:25:00	64	12,08	3,62
14:26:00	64	12,08	3,62
14:27:00	64	12,08	3,62
14:28:00	64	12,08	3,62
14:29:00	64	12,08	3,62
14:30:00	64	12,07	3,63
14:31:00	64	12,08	3,62
14:32:00	64	12,08	3,62
14:33:00	64	12,09	3,60
14:34:00	64	12,06	3,65
14:35:00	64	12,06	3,65
14:36:00	64	12,06	3,65
14:37:00	64	12,06	3,66
14:38:00	64	12,06	3,66
14:39:00	64	12,06	3,66
14:40:00	64	12,06	3,66
14:41:00	64	12,06	3,65
14:42:00	64	12,06	3,65
14:43:00	64	12,05	3,68
14:44:00	64	12,05	3,68
14:45:00	63	12,05	3,68
14:46:00	64	12,05	3,68
14:47:00	64	12,05	3,68
14:48:00	64	12,05	3,68
14:49:00	64	12,05	3,68
14:50:00	64	12,05	3,68
14:51:00	64	12,06	3,66
14:52:00	64	12,06	3,66
14:53:00	64	12,06	3,66
14:54:00	64	12,06	3,66
14:55:00	64	12,03	3,72
14:56:00	64	12,04	3,71
14:57:00	64	12,03	3,72
14:58:00	64	12,03	3,72
14:59:00	64	12,03	3,72
15:00:00	64	12,03	3,72
15:01:00	64	12,03	3,72
15:02:00	64	12,02	3,74
15:03:00	64	12,01	3,75
15:04:00	64	12,01	3,75
15:05:00	64	12,01	3,75
15:06:00	64	12,01	3,75
15:07:00	64	12,01	3,75
15:08:00	64	12,01	3,75
15:09:00	64	12,01	3,75
15:10:00	64	12,00	3,77
15:11:00	64	12,01	3,75
15:12:00	64	12,02	3,74
15:13:00	63	12,02	3,74
15:14:00	64	12,00	3,79
15:15:00	64	12,00	3,79
15:16:00	64	12,00	3,79
15:17:00	64	12,00	3,79
15:18:00	64	12,00	3,79
15:19:00	64	12,00	3,79
15:20:00	64	11,99	3,80
15:21:00	64	12,00	3,79
15:22:00	64	11,98	3,82
15:23:00	64	11,98	3,82
15:24:00	64	11,98	3,82
15:25:00	64	11,98	3,82
15:26:00	64	11,97	3,83
15:27:00	64	11,97	3,83
15:28:00	64	11,97	3,83
15:29:00	64	11,97	3,83
15:30:00	64	11,97	3,83
15:31:00	64	11,98	3,82
15:32:00	63	11,99	3,80
15:33:00	64	11,97	3,85
15:34:00	64	11,97	3,85
15:35:00	64	11,97	3,85
15:36:00	64	11,97	3,85
15:37:00	64	11,97	3,85
15:38:00	64	11,97	3,85
15:39:00	64	11,96	3,87
15:40:00	64	11,96	3,87
15:41:00	63	11,97	3,85
15:42:00	64	11,97	3,85
15:43:00	64	11,96	3,87
15:44:00	64	11,96	3,87
15:45:00	64	11,97	3,85
15:46:00	64	11,97	3,85
15:47:00	64	11,97	3,85
15:48:00	63	11,97	3,85
15:49:00	64	11,97	3,85
15:50:00	64	11,97	3,85
15:51:00	64	11,95	3,90
15:52:00	64	11,95	3,90
15:53:00	64	11,95	3,88
15:54:00	64	11,94	3,91
15:55:00	64	11,94	3,91
15:56:00	64	11,94	3,91
15:57:00	64	11,94	3,91
15:58:00	64	11,94	3,91
15:59:00	64	11,93	3,93
16:00:00	64	11,93	3,93
16:01:00	64	11,93	3,93
16:02:00	64	11,94	3,91
16:03:00	64	11,94	3,91
16:04:00	64	11,92	3,95
16:05:00	64	11,92	3,95
16:06:00	64	11,92	3,95
16:07:00	63	11,92	3,95
16:08:00	64	11,92	3,95
16:09:00	64	11,92	3,95
16:10:00	64	11,92	3,95
16:11:00	64	11,92	3,95
16:12:00	64	11,92	3,95
16:13:00	64	11,92	3,95
16:14:00	64	11,93	3,93
16:15:00	64	11,92	3,95
16:16:00	64	11,92	3,95
16:17:00	64	11,92	3,95
16:18:00	64	11,92	3,95
16:19:00	64	11,92	3,95
16:20:00	64	11,93	3,93
16:21:00	64	11,92	3,95
16:22:00	64	11,91	3,98
16:23:00	64	11,91	3,98
16:24:00	63	11,91	3,98
16:25:00	64	11,90	3,99
16:26:00	64	11,89	4,01
16:27:00	64	11,90	3,99
16:28:00	64	11,89	4,01
16:29:00	64	11,89	4,01
16:30:00	64	11,89	4,01
16:31:00	64	11,89	4,01
16:32:00	64	11,89	4,01
16:33:00	64	11,89	4,01
16:34:00	64	11,89	4,01
16:35:00	64	11,90	3,99
16:36:00	64	11,90	3,99
16:37:00	64	11,88	4,03
16:38:00	64	11,88	4,03
16:39:00	64	11,88	4,03
16:40:00	64	11,88	4,03
16:41:00	64	11,88	4,03
16:42:00	64	11,88	4,04
16:43:00	64	11,88	4,04
16:44:00	64	11,88	4,04
16:45:00	64	11,88	4,03
16:46:00	64	11,88	4,03
16:47:00	64	11,88	4,04
16:48:00	64	11,88	4,03
16:49:00	64	11,88	4,03
16:50:00	64	11,88	4,03
16:51:00	64	11,88	4,03
16:52:00	64	11,88	4,03
16:53:00	64	11,86	4,08
16:54:00	64	11,87	4,06
16:55:00	64	11,87	4,06
16:56:00	64	11,87	4,06
16:57:00	64	11,86	4,09
16:58:00	64	11,86	4,09
16:59:00	64	11,86	4,09
17:00:00	64	11,86	4,09
17:01:00	64	11,86	4,09
17:02:00	64	11,86	4,09
17:03:00	64	11,86	4,09
17:04:00	64	11,86	4,09
17:05:00	64	11,86	4,09
17:06:00	64	11,86	4,09
17:07:00	64	11,86	4,08
17:08:00	64	11,86	4,08
17:09:00	64	11,85	4,11
17:10:00	64	11,85	4,11
17:11:00	64	11,85	4,11
17:12:00	64	11,85	4,11
17:13:00	64	11,84	4,13
17:14:00	64	11,85	4,11
17:15:00	64	11,84	4,13
17:16:00	64	11,84	4,13
17:17:00	64	11,85	4,11
17:18:00	64	11,85	4,11
17:19:00	64	11,85	4,11
17:20:00	64	11,85	4,11
17:21:00	64	11,85	4,11
17:22:00	64	11,85	4,11
17:23:00	64	11,85	4,11
17:24:00	64	11,84	4,13
17:25:00	64	11,83	4,14
17:26:00	64	11,83	4,14
17:27:00	64	11,83	4,14
17:28:00	64	11,83	4,14
17:29:00	64	11,84	4,13
17:30:00	64	11,82	4,16
17:31:00	64	11,82	4,16
17:32:00	64	11,82	4,18
17:33:00	64	11,82	4,18
17:34:00	64	11,82	4,18
17:35:00	64	11,82	4,18
17:36:00	64	11,82	4,18
17:37:00	64	11,82	4,18
17:38:00	64	11,82	4,18
17:39:00	64	11,82	4,16
17:40:00	64	11,83	4,14
17:41:00	64	11,83	4,14
17:42:00	64	11,81	4,20
17:43:00	64	11,81	4,20
17:44:00	64	11,81	4,20
17:45:00	64	11,81	4,20
17:46:00	64	11,81	4,20
17:47:00	64	11,81	4,20
17:48:00	64	11,81	4,20
17:49:00	64	11,81	4,20
17:50:00	64	11,81	4,20
17:51:00	64	11,81	4,20
17:52:00	64	11,81	4,20
17:53:00	64	11,81	4,20
17:54:00	64	11,81	4,20
17:55:00	64	11,81	4,20
17:56:00	64	11,81	4,20
17:57:00	64	11,82	4,18
17:58:00	64	11,82	4,18
17:59:00	64	11,79	4,23
18:00:00	64	11,79	4,23
18:01:00	64	11,79	4,23
18:02:00	64	11,79	4,25
18:03:00	64	11,79	4,25
18:04:00	64	11,79	4,25
18:05:00	64	11,79	4,25
18:06:00	64	11,79	4,25
18:07:00	64	11,79	4,25
18:08:00	64	11,79	4,25
18:09:00	64	11,79	4,25
18:10:00	64	11,79	4,25
18:11:00	64	11,79	4,25
18:12:00	64	11,79	4,23
18:13:00	64	11,79	4,23
18:14:00	64	11,78	4,27
18:15:00	64	11,78	4,27
18:16:00	64	11,78	4,27
18:17:00	64	11,78	4,27
18:18:00	64	11,78	4,27
18:19:00	64	11,77	4,28
18:20:00	64	11,77	4,28
18:21:00	64	11,77	4,28
18:22:00	64	11,78	4,27
18:23:00	64	11,78	4,27
18:24:00	64	11,78	4,27
18:25:00	64	11,78	4,27
18:26:00	64	11,78	4,27
18:27:00	64	11,78	4,27
18:28:00	64	11,78	4,27
18:29:00	64	11,78	4,27
18:30:00	64	11,79	4,25
18:31:00	64	11,77	4,28
18:32:00	64	11,77	4,30
18:33:00	64	11,77	4,30
18:34:00	64	11,77	4,28
18:35:00	64	11,76	4,32
18:36:00	64	11,76	4,32
18:37:00	64	11,76	4,32
18:38:00	64	11,76	4,32
18:39:00	64	11,76	4,32
18:40:00	64	11,76	4,32
18:41:00	64	11,76	4,32
18:42:00	64	11,76	4,32
18:43:00	64	11,75	4,34
18:44:00	64	11,76	4,32
18:45:00	64	11,77	4,30
18:46:00	64	11,75	4,34
18:47:00	64	11,75	4,34
18:48:00	64	11,75	4,34
18:49:00	64	11,75	4,34
18:50:00	64	11,75	4,34
18:51:00	64	11,75	4,34
18:52:00	64	11,74	4,35
18:53:00	64	11,74	4,35
18:54:00	64	11,74	4,35
18:55:00	64	11,75	4,34
18:56:00	64	11,76	4,32
18:57:00	64	11,75	4,34
18:58:00	64	11,75	4,34
18:59:00	64	11,75	4,34
19:00:00	64	11,75	4,34
19:01:00	64	11,75	4,34
19:02:00	64	11,75	4,34
19:03:00	64	11,76	4,32
19:04:00	64	11,76	4,32
19:05:00	64	11,73	4,37
19:06:00	64	11,73	4,37
19:07:00	64	11,74	4,35
19:08:00	64	11,73	4,39
19:09:00	64	11,73	4,39
19:10:00	64	11,73	4,39
19:11:00	64	11,73	4,39
19:12:00	64	11,73	4,39
19:13:00	64	11,73	4,39
19:14:00	64	11,73	4,39
19:15:00	64	11,73	4,39
19:16:00	64	11,73	4,39
19:17:00	64	11,73	4,37
19:18:00	64	11,73	4,37
19:19:00	64	11,72	4,41
19:20:00	64	11,73	4,39
19:21:00	64	11,72	4,41
19:22:00	64	11,72	4,41
19:23:00	64	11,72	4,41
19:24:00	64	11,72	4,41
19:25:00	64	11,72	4,41
19:26:00	64	11,72	4,41
19:27:00	64	11,72	4,41
19:28:00	64	11,73	4,39
19:29:00	64	11,72	4,41
19:30:00	64	11,72	4,41
19:31:00	64	11,72	4,41
19:32:00	63	11,72	4,41
19:33:00	64	11,73	4,39
19:34:00	64	11,73	4,39
19:35:00	64	11,73	4,39
19:36:00	64	11,73	4,39
19:37:00	64	11,72	4,41
19:38:00	64	11,71	4,42
19:39:00	64	11,71	4,42
19:40:00	64	11,70	4,44
19:41:00	64	11,70	4,44
19:42:00	64	11,70	4,46
19:43:00	64	11,70	4,44
19:44:00	64	11,70	4,46
19:45:00	64	11,70	4,44
19:46:00	64	11,70	4,46
19:47:00	64	11,70	4,46
19:48:00	64	11,70	4,46
19:49:00	64	11,70	4,44
19:50:00	64	11,70	4,44
19:51:00	64	11,71	4,42
19:52:00	64	11,70	4,46
19:53:00	64	11,70	4,46
19:54:00	64	11,70	4,46
19:55:00	64	11,70	4,46
19:56:00	64	11,70	4,46
19:57:00	64	11,70	4,46
19:58:00	64	11,69	4,48
19:59:00	64	11,69	4,48
20:00:00	64	11,69	4,48
20:01:00	64	11,70	4,46
20:02:00	64	11,69	4,48
20:03:00	64	11,69	4,48
20:04:00	64	11,70	4,46
20:05:00	64	11,70	4,46
20:06:00	64	11,70	4,46
20:07:00	64	11,70	4,46
20:08:00	64	11,70	4,46
20:09:00	63	11,70	4,44
20:10:00	64	11,70	4,44
20:11:00	64	11,70	4,46
20:12:00	64	11,69	4,48
20:13:00	64	11,68	4,50
20:14:00	64	11,68	4,50
20:15:00	64	11,68	4,50
20:16:00	64	11,67	4,52
20:17:00	64	11,67	4,52
20:18:00	64	11,67	4,52
20:19:00	64	11,67	4,52
20:20:00	64	11,67	4,52
20:21:00	64	11,67	4,52
20:22:00	64	11,67	4,52
20:23:00	64	11,68	4,50
20:24:00	64	11,68	4,50
20:25:00	64	11,69	4,48
20:26:00	64	11,67	4,52
20:27:00	64	11,67	4,52
20:28:00	63	11,67	4,52
20:29:00	64	11,67	4,53
20:30:00	64	11,67	4,53
20:31:00	64	11,67	4,53
20:32:00	64	11,67	4,53
20:33:00	64	11,67	4,53
20:34:00	64	11,67	4,52
20:35:00	64	11,67	4,52
20:36:00	64	11,67	4,53
20:37:00	64	11,67	4,53
20:38:00	64	11,67	4,53
20:39:00	64	11,67	4,52
20:40:00	64	11,67	4,52
20:41:00	64	11,67	4,52
20:42:00	64	11,67	4,52
20:43:00	64	11,67	4,52
20:44:00	64	11,66	4,55
20:45:00	64	11,66	4,55
20:46:00	64	11,67	4,53
20:47:00	64	11,66	4,55
20:48:00	64	11,66	4,55
20:49:00	64	11,65	4,57
20:50:00	64	11,65	4,57
20:51:00	64	11,65	4,57
20:52:00	64	11,65	4,57
20:53:00	64	11,65	4,57
20:54:00	64	11,65	4,57
20:55:00	64	11,65	4,57
20:56:00	64	11,65	4,57
20:57:00	64	11,66	4,55
20:58:00	64	11,65	4,57
20:59:00	64	11,65	4,57
21:00:00	64	11,65	4,57
21:01:00	64	11,64	4,59
21:02:00	64	11,64	4,59
21:03:00	64	11,64	4,59
21:04:00	64	11,64	4,59
21:05:00	64	11,64	4,59
21:06:00	64	11,64	4,59
21:07:00	64	11,65	4,57
21:08:00	64	11,65	4,57
21:09:00	64	11,64	4,59
21:10:00	64	11,65	4,57
21:11:00	64	11,65	4,57
21:12:00	64	11,65	4,57
21:13:00	64	11,65	4,57
21:14:00	64	11,65	4,57
21:15:00	64	11,65	4,57
21:16:00	64	11,65	4,57
21:17:00	64	11,64	4,61
21:18:00	64	11,64	4,61
21:19:00	64	11,64	4,59
21:20:00	64	11,64	4,61
21:21:00	64	11,64	4,61
21:22:00	64	11,63	4,63
21:23:00	64	11,63	4,63
21:24:00	64	11,63	4,63
21:25:00	64	11,63	4,63
21:26:00	64	11,63	4,63
21:27:00	64	11,63	4,63
21:28:00	64	11,63	4,63
21:29:00	64	11,64	4,61
21:30:00	64	11,64	4,61
21:31:00	64	11,64	4,59
21:32:00	64	11,63	4,63
21:33:00	64	11,63	4,63
21:34:00	64	11,63	4,63
21:35:00	64	11,63	4,63
21:36:00	64	11,63	4,63
21:37:00	64	11,63	4,63
21:38:00	64	11,62	4,64
21:39:00	64	11,62	4,64
21:40:00	64	11,63	4,63
21:41:00	64	11,63	4,63
21:42:00	64	11,62	4,64
21:43:00	64	11,63	4,63
21:44:00	64	11,63	4,63
21:45:00	64	11,63	4,63
21:46:00	64	11,63	4,63
21:47:00	64	11,63	4,63
21:48:00	64	11,64	4,61
21:49:00	64	11,64	4,61
21:50:00	64	11,62	4,64
21:51:00	64	11,62	4,64
21:52:00	64	11,62	4,64
21:53:00	64	11,61	4,66
21:54:00	64	11,61	4,66
21:55:00	64	11,61	4,66
21:56:00	64	11,61	4,66
21:57:00	64	11,61	4,66
21:58:00	64	11,61	4,66
21:59:00	64	11,61	4,68
22:00:00	64	11,61	4,68
22:01:00	64	11,61	4,68
22:02:00	64	11,61	4,66
22:03:00	64	11,61	4,66
22:04:00	64	11,62	4,64
22:05:00	64	11,61	4,68
22:06:00	64	11,61	4,68
22:07:00	64	11,61	4,68
22:08:00	64	11,61	4,68
22:09:00	64	11,61	4,68
22:10:00	64	11,61	4,68
22:11:00	64	11,61	4,68
22:12:00	64	11,61	4,68
22:13:00	64	11,61	4,68
22:14:00	64	11,61	4,68
22:15:00	64	11,61	4,68
22:16:00	64	11,61	4,68
22:17:00	64	11,61	4,68
22:18:00	64	11,61	4,68
22:19:00	64	11,61	4,66
22:20:00	64	11,61	4,66
22:21:00	64	11,61	4,66
22:22:00	64	11,61	4,66
22:23:00	64	11,61	4,66
22:24:00	64	11,60	4,70
22:25:00	64	11,60	4,70
22:26:00	64	11,59	4,72
22:27:00	64	11,59	4,72
22:28:00	64	11,59	4,72
22:29:00	64	11,59	4,72
22:30:00	64	11,59	4,72
22:31:00	64	11,59	4,72
22:32:00	64	11,59	4,72
22:33:00	64	11,59	4,72
22:34:00	64	11,59	4,72
22:35:00	64	11,59	4,72
22:36:00	64	11,60	4,70
22:37:00	64	11,60	4,70
22:38:00	64	11,59	4,72
22:39:00	64	11,61	4,68
22:40:00	64	11,61	4,68
22:41:00	64	11,60	4,70
22:42:00	64	11,60	4,70
22:43:00	64	11,61	4,68
22:44:00	64	11,61	4,68
22:45:00	64	11,60	4,70
22:46:00	64	11,60	4,70
22:47:00	64	11,59	4,72
22:48:00	64	11,59	4,72
22:49:00	64	11,59	4,72
22:50:00	64	11,59	4,72
22:51:00	64	11,60	4,70
22:52:00	64	11,60	4,70
22:53:00	64	11,59	4,72
22:54:00	64	11,59	4,72
22:55:00	64	11,60	4,70
22:56:00	64	11,59	4,72
22:57:00	64	11,59	4,72
22:58:00	64	11,59	4,72
22:59:00	64	11,58	4,74
23:00:00	64	11,58	4,74
23:01:00	64	11,58	4,74
23:02:00	64	11,58	4,74
23:03:00	64	11,58	4,74
23:04:00	64	11,58	4,74
23:05:00	64	11,59	4,72
23:06:00	64	11,59	4,72
23:07:00	64	11,60	4,70
23:08:00	64	11,58	4,74
23:09:00	64	11,58	4,74
23:10:00	64	11,58	4,74
23:11:00	64	11,58	4,74
23:12:00	64	11,58	4,74
23:13:00	64	11,58	4,76
23:14:00	64	11,58	4,76
23:15:00	64	11,58	4,76
23:16:00	64	11,58	4,76
23:17:00	64	11,57	4,78
23:18:00	64	11,58	4,76
23:19:00	64	11,58	4,76
23:20:00	64	11,58	4,74
23:21:00	64	11,58	4,74
23:22:00	64	11,58	4,76
23:23:00	64	11,58	4,76
23:24:00	64	11,58	4,76
23:25:00	64	11,58	4,76
23:26:00	64	11,57	4,78
23:27:00	64	11,58	4,76
23:28:00	64	11,58	4,76
23:29:00	64	11,58	4,76
23:30:00	64	11,57	4,78
23:31:00	64	11,57	4,78
23:32:00	64	11,57	4,78
23:33:00	64	11,57	4,78
23:34:00	64	11,57	4,78
23:35:00	64	11,57	4,78
23:36:00	64	11,57	4,78
23:37:00	64	11,57	4,78
23:38:00	64	11,56	4,80
23:39:00	64	11,57	4,78
23:40:00	64	11,57	4,78
23:41:00	64	11,56	4,80
23:42:00	64	11,56	4,80
23:43:00	64	11,56	4,80
23:44:00	64	11,56	4,80
23:45:00	64	11,56	4,80
23:46:00	64	11,56	4,80
23:47:00	64	11,56	4,80
23:48:00	64	11,56	4,80
23:49:00	64	11,56	4,80
23:50:00	64	11,56	4,80
23:51:00	64	11,56	4,80
23:52:00	64	11,57	4,78
23:53:00	64	11,56	4,80
23:54:00	64	11,56	4,80
23:55:00	64	11,55	4,82
23:56:00	64	11,55	4,82
23:57:00	64	11,55	4,82
23:58:00	64	11,55	4,82
23:59:00	64	11,55	4,82
24:00:00	64	11,55	4,82
24:01:00	64	11,55	4,82
24:02:00	64	11,55	4,82
24:03:00	64	11,56	4,80
24:04:00	64	11,55	4,82
24:05:00	64	11,55	4,82
24:06:00	64	11,55	4,82
24:07:00	64	11,55	4,84
24:08:00	64	11,55	4,84
24:09:00	64	11,55	4,84
24:10:00	64	11,55	4,84
24:11:00	64	11,55	4,84
24:12:00	64	11,55	4,84
24:13:00	64	11,55	4,82
24:14:00	64	11,55	4,84
24:15:00	64	11,55	4,84
24:16:00	64	11,55	4,84
24:17:00	64	11,55	4,84
24:18:00	64	11,55	4,82
24:19:00	64	11,55	4,82
24:20:00	64	11,55	4,82
24:21:00	64	11,55	4,82
24:22:00	64	11,54	4,86
24:23:00	64	11,55	4,84
24:24:00	64	11,55	4,84
24:25:00	64	11,54	4,86
24:26:00	64	11,54	4,86
24:27:00	64	11,54	4,86
24:28:00	64	11,54	4,86
24:29:00	64	11,54	4,86
24:30:00	64	11,54	4,86
24:31:00	64	11,54	4,86
24:32:00	64	11,54	4,86
24:33:00	64	11,54	4,86
24:34:00	64	11,54	4,86
24:35:00	64	11,54	4,86
24:36:00	64	11,54	4,86
24:37:00	64	11,55	4,84
24:38:00	64	11,54	4,86
24:39:00	64	11,54	4,86
24:40:00	64	11,53	4,87
24:41:00	64	11,53	4,87
24:42:00	64	11,53	4,87
24:43:00	64	11,53	4,87
24:44:00	64	11,53	4,87
24:45:00	64	11,53	4,87
24:46:00	64	11,53	4,87
24:47:00	64	11,53	4,87
24:48:00	64	11,54	4,86
24:49:00	64	11,53	4,87
24:50:00	64	11,52	4,89
24:51:00	64	11,52	4,89
24:52:00	64	11,52	4,89
24:53:00	64	11,52	4,89
24:54:00	64	11,52	4,89
24:55:00	64	11,52	4,89
24:56:00	64	11,52	4,89
24:57:00	64	11,52	4,89
24:58:00	64	11,53	4,87
24:59:00	64	11,53	4,87
25:00:00	64	11,54	4,86
25:01:00	64	11,52	4,89
25:02:00	64	11,52	4,89
25:03:00	64	11,52	4,89
25:04:00	64	11,52	4,89
25:05:00	64	11,52	4,89
25:06:00	64	11,52	4,89
25:07:00	64	11,52	4,89
25:08:00	64	11,52	4,89
25:09:00	64	11,52	4,89
25:10:00	64	11,52	4,89
25:11:00	64	11,53	4,87
25:12:00	64	11,52	4,91
25:13:00	64	11,52	4,91
25:14:00	64	11,52	4,91
25:15:00	64	11,52	4,91
25:16:00	64	11,52	4,91
25:17:00	64	11,52	4,91
25:18:00	64	11,52	4,89
25:19:00	64	11,52	4,89
25:20:00	64	11,52	4,89
25:21:00	64	11,52	4,89
25:22:00	64	11,52	4,89
25:23:00	64	11,52	4,91
25:24:00	64	11,52	4,91
25:25:00	64	11,52	4,91
25:26:00	64	11,52	4,91
25:27:00	64	11,52	4,91
25:28:00	64	11,51	4,93
25:29:00	64	11,52	4,91
25:30:00	64	11,51	4,93
25:31:00	64	11,51	4,93
25:32:00	64	11,51	4,93
25:33:00	64	11,52	4,91
25:34:00	64	11,51	4,93
25:35:00	64	11,51	4,93
25:36:00	64	11,51	4,93
25:37:00	64	11,51	4,93
25:38:00	64	11,51	4,93
25:39:00	64	11,51	4,93
25:40:00	64	11,51	4,93
25:41:00	64	11,51	4,93
25:42:00	64	11,51	4,93
25:43:00	64	11,51	4,93
25:44:00	64	11,52	4,91
25:45:00	64	11,52	4,91
25:46:00	64	11,51	4,93
25:47:00	64	11,50	4,95
25:48:00	64	11,50	4,95
25:49:00	64	11,50	4,95
25:50:00	64	11,50	4,95
25:51:00	64	11,50	4,95
25:52:00	64	11,50	4,95
25:53:00	64	11,50	4,95
25:54:00	64	11,50	4,95
25:55:00	64	11,50	4,95
25:56:00	64	11,50	4,95
25:57:00	64	11,49	4,97
25:58:00	64	11,49	4,97
25:59:00	64	11,49	4,97
26:00:00	64	11,49	4,97
26:01:00	64	11,49	4,97
26:02:00	64	11,49	4,97
26:03:00	64	11,49	4,97
26:04:00	64	11,49	4,97
26:05:00	64	11,49	4,97
26:06:00	64	11,49	4,97
26:07:00	64	11,50	4,95
26:08:00	64	11,49	4,97
26:09:00	64	11,49	4,97
26:10:00	64	11,49	4,97
26:11:00	64	11,49	4,97
26:12:00	64	11,49	4,97
26:13:00	64	11,49	4,97
26:14:00	64	11,49	4,97
26:15:00	64	11,49	4,97
26:16:00	64	11,49	4,99
26:17:00	64	11,49	4,97
26:18:00	64	11,49	4,97
26:19:00	64	11,49	4,99
26:20:00	64	11,49	4,99
26:21:00	64	11,49	4,99
26:22:00	64	11,49	4,99
26:23:00	64	11,49	4,99
26:24:00	64	11,49	4,99
26:25:00	64	11,49	4,99
26:26:00	64	11,49	4,99
26:27:00	64	11,49	4,99
26:28:00	64	11,49	4,97
26:29:00	64	11,49	4,97
26:30:00	64	11,49	4,97
26:31:00	64	11,49	4,99
26:32:00	64	11,49	4,99
26:33:00	64	11,49	4,99
26:34:00	64	11,48	5,01
26:35:00	64	11,48	5,01
26:36:00	64	11,49	4,99
26:37:00	64	11,49	4,99
26:38:00	64	11,49	4,99
26:39:00	64	11,49	4,99
26:40:00	64	11,49	4,99
26:41:00	64	11,49	4,99
26:42:00	64	11,48	5,01
26:43:00	64	11,48	5,01
26:44:00	64	11,48	5,01
26:45:00	64	11,48	5,01
26:46:00	64	11,48	5,01
26:47:00	64	11,48	5,01
26:48:00	64	11,48	5,01
26:49:00	64	11,48	5,01
26:50:00	64	11,48	5,01
26:51:00	64	11,48	5,01
26:52:00	64	11,49	4,99
26:53:00	64	11,49	4,99
26:54:00	64	11,47	5,03
26:55:00	64	11,48	5,01
26:56:00	64	11,48	5,01
26:57:00	64	11,48	5,01
26:58:00	64	11,47	5,03
26:59:00	64	11,48	5,01
27:00:00	64	11,48	5,01
27:01:00	64	11,47	5,03
27:02:00	64	11,48	5,01
27:03:00	64	11,48	5,01
27:04:00	64	11,47	5,03
27:05:00	64	11,47	5,03
27:06:00	64	11,47	5,03
27:07:00	64	11,47	5,03
27:08:00	64	11,47	5,03
27:09:00	64	11,47	5,03
27:10:00	64	11,47	5,03
27:11:00	64	11,47	5,03
27:12:00	64	11,47	5,03
27:13:00	64	11,47	5,03
27:14:00	64	11,47	5,03
27:15:00	64	11,48	5,01
27:16:00	64	11,46	5,05
27:17:00	64	11,46	5,05
27:18:00	64	11,46	5,05
27:19:00	64	11,46	5,05
27:20:00	64	11,46	5,05
27:21:00	64	11,46	5,05
27:22:00	64	11,46	5,05
27:23:00	64	11,46	5,05
27:24:00	64	11,46	5,05
27:25:00	64	11,46	5,05
27:26:00	64	11,47	5,03
27:27:00	63	11,47	5,03
27:28:00	64	11,46	5,07
27:29:00	64	11,46	5,07
27:30:00	64	11,46	5,07
27:31:00	64	11,46	5,05
27:32:00	64	11,46	5,05
27:33:00	64	11,46	5,05
27:34:00	64	11,46	5,05
27:35:00	64	11,47	5,03
27:36:00	64	11,47	5,03
27:37:00	64	11,46	5,05
27:38:00	64	11,46	5,07
27:39:00	64	11,46	5,07
27:40:00	64	11,46	5,07
27:41:00	64	11,46	5,07
27:42:00	64	11,46	5,07
27:43:00	64	11,46	5,07
27:44:00	64	11,46	5,07
27:45:00	64	11,46	5,07
27:46:00	64	11,46	5,07
27:47:00	64	11,46	5,07
27:48:00	64	11,46	5,07
27:49:00	64	11,46	5,07
27:50:00	64	11,46	5,05
27:51:00	64	11,46	5,07
27:52:00	64	11,46	5,07
27:53:00	64	11,46	5,07
27:54:00	64	11,46	5,07
27:55:00	64	11,46	5,07
27:56:00	64	11,46	5,07
27:57:00	64	11,46	5,07
27:58:00	64	11,45	5,09
27:59:00	64	11,46	5,07
28:00:00	64	11,45	5,09
28:01:00	64	11,46	5,07
28:02:00	64	11,45	5,09
28:03:00	64	11,44	5,12
28:04:00	64	11,45	5,09
28:05:00	64	11,45	5,09
28:06:00	64	11,45	5,09
28:07:00	64	11,45	5,09
28:08:00	64	11,44	5,12
28:09:00	64	11,45	5,09
28:10:00	64	11,45	5,09
28:11:00	64	11,45	5,09
28:12:00	64	11,45	5,09
28:13:00	64	11,44	5,12
28:14:00	64	11,44	5,12
28:15:00	64	11,44	5,12
28:16:00	64	11,44	5,12
28:17:00	64	11,44	5,12
28:18:00	64	11,44	5,12
28:19:00	64	11,44	5,12
28:20:00	64	11,44	5,12
28:21:00	64	11,44	5,12
28:22:00	64	11,45	5,09
28:23:00	64	11,44	5,12
28:24:00	64	11,45	5,09
