Repository: ProgWizer/parser

File: project-root/data/Data Acquisition/Data Acquisition/2008 year (310)/UCA L Research A1300+53.8%Trepel (65C).txt
--Test Summary--
Full Path and File Name	
Instrument Name	4262L
Instrument Type	Model 4262 Twin Cell UCA
Instrument Serial Number	111L
Test Start Date	12.11.2008
Test Start Time	14:22:26
Test Stop Date	13.11.2008
Test Stop Time	14:31:34
Test Length	24:09:08
Final Sample Time Offset	24:09:00
Controller Schedule Name	
Sampling Period	60 seconds
Comments	MPa: 30(40), T:65(40), 65%A+35%Trepel, WDBR=1.77, WCR=2.72
Information	WellID	Kogalym
Information	Customer	PetroAlliance
Information	CementClass	A
Information	CementMfr	Suhologskiy
Information	Additives	53.8%Trepel
Information	Density	1300
Information	BHCT	65
Information	BHST	
Information	FluidLoss	
Information	JobType	168 mm csg production
Calculated Value	CS_50	8:09:00
Calculated Value	CS_500	N/A
Calculated Value	CS_Time8h	0,33 MPa
Calculated Value	CS_Time16h	1,61 MPa
Calculated Value	CS_Time24h	2,08 MPa
Calculated Value	CS_Time48h	N/A
Calculated Value	CS_Time72h	N/A
Calculated Curve	Compressive Strength	Compressive strength type A (less than 14 lb/gal)
Initial Temperature (°C)	29 °C
Final Temperature (°C)	64 °C
Initial Transit Time (microsec/in)	17,07 microsec/in
Final Transit Time (microsec/in)	13,50 microsec/in
Initial Compressive Strength (MPa)	0,00 MPa
Final Compressive Strength (MPa)	2,08 MPa
--Data--
Time (HH:MM:SS)	Temperature (°C)	Transit Time (microsec/in)	Compressive Strength (MPa)
0:00:00	29	17,07	0,00
0:01:00	28	17,06	0,00
0:02:00	28	17,06	0,00
0:03:00	28	17,06	0,00
0:04:00	28	17,06	0,00
0:05:00	29	17,05	0,00
0:06:00	30	17,06	0,00
0:07:00	30	17,05	0,00
0:08:00	32	17,04	0,01
0:09:00	33	17,01	0,02
0:10:00	34	16,98	0,02
0:11:00	35	16,97	0,03
0:12:00	36	16,95	0,04
0:13:00	37	16,92	0,04
0:14:00	37	16,90	0,05
0:15:00	38	16,88	0,06
0:16:00	39	16,86	0,06
0:17:00	40	16,85	0,07
0:18:00	41	16,84	0,07
0:19:00	42	16,82	0,07
0:20:00	44	16,78	0,09
0:21:00	45	16,77	0,09
0:22:00	46	16,75	0,10
0:23:00	47	16,74	0,10
0:24:00	47	16,72	0,11
0:25:00	48	16,70	0,11
0:26:00	49	16,69	0,12
0:27:00	50	16,68	0,12
0:28:00	51	16,66	0,13
0:29:00	52	16,66	0,13
0:30:00	53	16,65	0,13
0:31:00	54	16,64	0,13
0:32:00	55	16,63	0,14
0:33:00	56	16,63	0,14
0:34:00	57	16,62	0,14
0:35:00	58	16,62	0,14
0:36:00	59	16,62	0,14
0:37:00	60	16,62	0,14
0:38:00	61	16,61	0,14
0:39:00	62	16,61	0,14
0:40:00	63	16,61	0,14
0:41:00	63	16,61	0,14
0:42:00	64	16,61	0,14
0:43:00	65	16,56	0,16
0:44:00	66	16,57	0,16
0:45:00	66	16,57	0,16
0:46:00	67	16,59	0,15
0:47:00	66	16,60	0,15
0:48:00	67	16,57	0,16
0:49:00	67	16,58	0,15
0:50:00	66	16,60	0,15
0:51:00	67	16,60	0,15
0:52:00	66	16,61	0,14
0:53:00	66	16,61	0,14
0:54:00	66	16,62	0,14
0:55:00	66	16,64	0,13
0:56:00	66	16,66	0,13
0:57:00	66	16,68	0,12
0:58:00	66	16,70	0,11
0:59:00	66	16,68	0,12
1:00:00	66	16,66	0,13
1:01:00	65	16,67	0,12
1:02:00	66	16,67	0,12
1:03:00	65	16,68	0,12
1:04:00	65	16,68	0,12
1:05:00	65	16,70	0,11
1:06:00	65	16,71	0,11
1:07:00	65	16,73	0,10
1:08:00	65	16,75	0,10
1:09:00	65	16,73	0,10
1:10:00	65	16,74	0,10
1:11:00	65	16,75	0,10
1:12:00	65	16,75	0,10
1:13:00	65	16,75	0,10
1:14:00	65	16,78	0,09
1:15:00	65	16,79	0,08
1:16:00	64	16,80	0,08
1:17:00	65	16,74	0,10
1:18:00	65	16,75	0,10
1:19:00	65	16,76	0,09
1:20:00	64	16,76	0,09
1:21:00	65	16,76	0,09
1:22:00	64	16,76	0,09
1:23:00	64	16,77	0,09
1:24:00	64	16,78	0,09
1:25:00	64	16,79	0,08
1:26:00	64	16,80	0,08
1:27:00	64	16,77	0,09
1:28:00	64	16,78	0,09
1:29:00	64	16,80	0,08
1:30:00	64	16,75	0,10
1:31:00	64	16,75	0,10
1:32:00	64	16,75	0,10
1:33:00	64	16,76	0,09
1:34:00	64	16,78	0,09
1:35:00	64	16,78	0,09
1:36:00	64	16,79	0,08
1:37:00	64	16,74	0,10
1:38:00	64	16,75	0,10
1:39:00	64	16,75	0,10
1:40:00	64	16,75	0,10
1:41:00	64	16,74	0,10
1:42:00	64	16,74	0,10
1:43:00	64	16,75	0,10
1:44:00	64	16,76	0,09
1:45:00	64	16,78	0,09
1:46:00	64	16,71	0,11
1:47:00	64	16,73	0,10
1:48:00	64	16,71	0,11
1:49:00	64	16,71	0,11
1:50:00	64	16,71	0,11
1:51:00	64	16,71	0,11
1:52:00	64	16,71	0,11
1:53:00	64	16,72	0,11
1:54:00	64	16,73	0,10
1:55:00	64	16,74	0,10
1:56:00	64	16,74	0,10
1:57:00	64	16,71	0,11
1:58:00	64	16,71	0,11
1:59:00	64	16,71	0,11
2:00:00	64	16,67	0,12
2:01:00	64	16,67	0,12
2:02:00	64	16,68	0,12
2:03:00	64	16,69	0,12
2:04:00	64	16,70	0,11
2:05:00	64	16,71	0,11
2:06:00	64	16,66	0,13
2:07:00	64	16,67	0,12
2:08:00	64	16,67	0,12
2:09:00	64	16,67	0,12
2:10:00	64	16,66	0,13
2:11:00	64	16,66	0,13
2:12:00	64	16,67	0,12
2:13:00	64	16,68	0,12
2:14:00	64	16,69	0,12
2:15:00	64	16,70	0,11
2:16:00	64	16,66	0,13
2:17:00	64	16,67	0,12
2:18:00	63	16,66	0,13
2:19:00	64	16,66	0,13
2:20:00	64	16,66	0,13
2:21:00	64	16,66	0,13
2:22:00	64	16,66	0,13
2:23:00	64	16,66	0,13
2:24:00	64	16,67	0,12
2:25:00	64	16,68	0,12
2:26:00	64	16,66	0,13
2:27:00	64	16,66	0,13
2:28:00	64	16,66	0,13
2:29:00	64	16,66	0,13
2:30:00	64	16,66	0,13
2:31:00	64	16,66	0,13
2:32:00	64	16,68	0,12
2:33:00	64	16,68	0,12
2:34:00	64	16,70	0,11
2:35:00	64	16,71	0,11
2:36:00	64	16,71	0,11
2:37:00	64	16,72	0,11
2:38:00	64	16,73	0,10
2:39:00	64	16,74	0,10
2:40:00	64	16,75	0,10
2:41:00	64	16,76	0,09
2:42:00	64	16,77	0,09
2:43:00	64	16,78	0,09
2:44:00	64	16,78	0,09
2:45:00	64	16,79	0,08
2:46:00	64	16,79	0,08
2:47:00	64	16,80	0,08
2:48:00	64	16,80	0,08
2:49:00	64	16,81	0,08
2:50:00	64	16,82	0,07
2:51:00	64	16,82	0,07
2:52:00	64	16,81	0,08
2:53:00	64	16,82	0,07
2:54:00	64	16,83	0,07
2:55:00	64	16,71	0,11
2:56:00	64	16,71	0,11
2:57:00	64	16,71	0,11
2:58:00	64	16,72	0,11
2:59:00	64	16,61	0,14
3:00:00	64	16,62	0,14
3:01:00	64	16,61	0,14
3:02:00	64	16,61	0,14
3:03:00	64	16,61	0,14
3:04:00	64	16,61	0,14
3:05:00	64	16,61	0,14
3:06:00	64	16,61	0,14
3:07:00	64	16,61	0,14
3:08:00	64	16,61	0,14
3:09:00	64	16,61	0,14
3:10:00	64	16,61	0,14
3:11:00	64	16,63	0,14
3:12:00	64	16,63	0,14
3:13:00	64	16,64	0,13
3:14:00	64	16,60	0,15
3:15:00	64	16,60	0,15
3:16:00	64	16,60	0,15
3:17:00	64	16,60	0,15
3:18:00	64	16,60	0,15
3:19:00	64	16,60	0,15
3:20:00	64	16,60	0,15
3:21:00	64	16,60	0,15
3:22:00	64	16,60	0,15
3:23:00	64	16,59	0,15
3:24:00	64	16,59	0,15
3:25:00	64	16,59	0,15
3:26:00	64	16,59	0,15
3:27:00	64	16,59	0,15
3:28:00	64	16,60	0,15
3:29:00	64	16,60	0,15
3:30:00	64	16,61	0,14
3:31:00	64	16,61	0,14
3:32:00	64	16,57	0,16
3:33:00	64	16,58	0,15
3:34:00	64	16,57	0,16
3:35:00	64	16,57	0,16
3:36:00	63	16,57	0,16
3:37:00	64	16,57	0,16
3:38:00	64	16,57	0,16
3:39:00	64	16,57	0,16
3:40:00	64	16,57	0,16
3:41:00	64	16,57	0,16
3:42:00	64	16,57	0,16
3:43:00	64	16,57	0,16
3:44:00	64	16,57	0,16
3:45:00	64	16,57	0,16
3:46:00	64	16,57	0,16
3:47:00	64	16,56	0,16
3:48:00	64	16,56	0,16
3:49:00	63	16,57	0,16
3:50:00	64	16,58	0,15
3:51:00	64	16,59	0,15
3:52:00	64	16,54	0,17
3:53:00	64	16,55	0,16
3:54:00	64	16,55	0,16
3:55:00	63	16,55	0,16
3:56:00	64	16,54	0,17
3:57:00	64	16,54	0,17
3:58:00	63	16,54	0,17
3:59:00	64	16,54	0,17
4:00:00	64	16,54	0,17
4:01:00	64	16,54	0,17
4:02:00	64	16,54	0,17
4:03:00	64	16,54	0,17
4:04:00	64	16,54	0,17
4:05:00	64	16,54	0,17
4:06:00	64	16,54	0,17
4:07:00	64	16,54	0,17
4:08:00	64	16,54	0,17
4:09:00	64	16,54	0,17
4:10:00	64	16,54	0,17
4:11:00	64	16,55	0,16
4:12:00	63	16,56	0,16
4:13:00	64	16,51	0,18
4:14:00	64	16,52	0,17
4:15:00	64	16,53	0,17
4:16:00	63	16,52	0,17
4:17:00	63	16,52	0,17
4:18:00	64	16,52	0,17
4:19:00	64	16,52	0,17
4:20:00	63	16,52	0,17
4:21:00	64	16,51	0,18
4:22:00	64	16,51	0,18
4:23:00	64	16,51	0,18
4:24:00	64	16,51	0,18
4:25:00	64	16,51	0,18
4:26:00	64	16,51	0,18
4:27:00	63	16,51	0,18
4:28:00	64	16,50	0,18
4:29:00	64	16,50	0,18
4:30:00	64	16,50	0,18
4:31:00	64	16,51	0,18
4:32:00	64	16,52	0,17
4:33:00	64	16,53	0,17
4:34:00	64	16,49	0,18
4:35:00	64	16,49	0,18
4:36:00	63	16,50	0,18
4:37:00	63	16,49	0,18
4:38:00	63	16,49	0,18
4:39:00	64	16,49	0,18
4:40:00	64	16,49	0,18
4:41:00	64	16,49	0,18
4:42:00	64	16,49	0,18
4:43:00	63	16,49	0,18
4:44:00	64	16,48	0,19
4:45:00	64	16,48	0,19
4:46:00	64	16,48	0,19
4:47:00	64	16,48	0,19
4:48:00	64	16,48	0,19
4:49:00	64	16,48	0,19
4:50:00	64	16,48	0,19
4:51:00	64	16,48	0,19
4:52:00	64	16,48	0,19
4:53:00	64	16,48	0,19
4:54:00	64	16,49	0,18
4:55:00	64	16,50	0,18
4:56:00	64	16,45	0,20
4:57:00	64	16,46	0,20
4:58:00	64	16,47	0,19
4:59:00	64	16,47	0,19
5:00:00	64	16,46	0,20
5:01:00	64	16,46	0,20
5:02:00	63	16,46	0,20
5:03:00	64	16,46	0,20
5:04:00	64	16,46	0,20
5:05:00	64	16,46	0,20
5:06:00	64	16,45	0,20
5:07:00	64	16,45	0,20
5:08:00	64	16,45	0,20
5:09:00	64	16,45	0,20
5:10:00	64	16,45	0,20
5:11:00	64	16,45	0,20
5:12:00	64	16,45	0,20
5:13:00	64	16,44	0,20
5:14:00	63	16,44	0,20
5:15:00	64	16,45	0,20
5:16:00	64	16,46	0,20
5:17:00	64	16,47	0,19
5:18:00	64	16,47	0,19
5:19:00	64	16,42	0,21
5:20:00	64	16,43	0,21
5:21:00	64	16,44	0,20
5:22:00	64	16,43	0,21
5:23:00	64	16,43	0,21
5:24:00	64	16,43	0,21
5:25:00	64	16,43	0,21
5:26:00	63	16,43	0,21
5:27:00	64	16,42	0,21
5:28:00	64	16,42	0,21
5:29:00	64	16,42	0,21
5:30:00	64	16,42	0,21
5:31:00	64	16,42	0,21
5:32:00	63	16,42	0,21
5:33:00	64	16,41	0,21
5:34:00	64	16,41	0,21
5:35:00	63	16,41	0,21
5:36:00	64	16,41	0,21
5:37:00	64	16,41	0,21
5:38:00	64	16,41	0,21
5:39:00	64	16,42	0,21
5:40:00	64	16,42	0,21
5:41:00	64	16,43	0,21
5:42:00	64	16,44	0,20
5:43:00	64	16,38	0,22
5:44:00	64	16,40	0,22
5:45:00	63	16,40	0,22
5:46:00	64	16,39	0,22
5:47:00	64	16,39	0,22
5:48:00	64	16,39	0,22
5:49:00	64	16,39	0,22
5:50:00	63	16,39	0,22
5:51:00	64	16,39	0,22
5:52:00	64	16,38	0,22
5:53:00	64	16,38	0,22
5:54:00	64	16,38	0,22
5:55:00	63	16,38	0,22
5:56:00	64	16,38	0,22
5:57:00	64	16,38	0,22
5:58:00	64	16,38	0,22
5:59:00	64	16,38	0,22
6:00:00	64	16,38	0,22
6:01:00	64	16,38	0,22
6:02:00	64	16,37	0,23
6:03:00	64	16,37	0,23
6:04:00	64	16,38	0,22
6:05:00	64	16,38	0,22
6:06:00	64	16,39	0,22
6:07:00	64	16,35	0,24
6:08:00	64	16,36	0,23
6:09:00	64	16,36	0,23
6:10:00	64	16,36	0,23
6:11:00	64	16,36	0,23
6:12:00	64	16,35	0,24
6:13:00	64	16,35	0,24
6:14:00	64	16,35	0,24
6:15:00	64	16,35	0,24
6:16:00	64	16,34	0,24
6:17:00	64	16,34	0,24
6:18:00	64	16,34	0,24
6:19:00	64	16,34	0,24
6:20:00	64	16,34	0,24
6:21:00	64	16,33	0,24
6:22:00	64	16,33	0,24
6:23:00	64	16,33	0,24
6:24:00	64	16,33	0,24
6:25:00	64	16,33	0,24
6:26:00	64	16,32	0,24
6:27:00	64	16,33	0,24
6:28:00	64	16,33	0,24
6:29:00	64	16,34	0,24
6:30:00	64	16,34	0,24
6:31:00	64	16,35	0,24
6:32:00	64	16,30	0,25
6:33:00	64	16,31	0,25
6:34:00	64	16,31	0,25
6:35:00	63	16,31	0,25
6:36:00	64	16,30	0,25
6:37:00	63	16,30	0,25
6:38:00	64	16,30	0,25
6:39:00	64	16,30	0,25
6:40:00	64	16,30	0,26
6:41:00	64	16,30	0,26
6:42:00	63	16,30	0,26
6:43:00	64	16,30	0,26
6:44:00	64	16,30	0,26
6:45:00	63	16,29	0,26
6:46:00	64	16,29	0,26
6:47:00	64	16,28	0,26
6:48:00	64	16,29	0,26
6:49:00	64	16,28	0,26
6:50:00	64	16,28	0,26
6:51:00	64	16,28	0,26
6:52:00	64	16,28	0,26
6:53:00	64	16,28	0,26
6:54:00	64	16,29	0,26
6:55:00	64	16,30	0,26
6:56:00	64	16,30	0,26
6:57:00	64	16,30	0,25
6:58:00	64	16,25	0,27
6:59:00	64	16,26	0,27
7:00:00	64	16,26	0,27
7:01:00	64	16,26	0,27
7:02:00	64	16,25	0,27
7:03:00	64	16,25	0,27
7:04:00	63	16,25	0,27
7:05:00	64	16,25	0,27
7:06:00	64	16,25	0,27
7:07:00	64	16,24	0,28
7:08:00	64	16,24	0,28
7:09:00	64	16,24	0,28
7:10:00	64	16,23	0,28
7:11:00	64	16,23	0,28
7:12:00	64	16,23	0,28
7:13:00	64	16,23	0,28
7:14:00	64	16,23	0,28
7:15:00	64	16,23	0,28
7:16:00	64	16,23	0,28
7:17:00	64	16,22	0,28
7:18:00	64	16,22	0,28
7:19:00	63	16,23	0,28
7:20:00	64	16,23	0,28
7:21:00	64	16,23	0,28
7:22:00	64	16,23	0,28
7:23:00	64	16,24	0,28
7:24:00	64	16,20	0,29
7:25:00	64	16,20	0,29
7:26:00	64	16,20	0,29
7:27:00	63	16,20	0,29
7:28:00	64	16,19	0,30
7:29:00	64	16,19	0,30
7:30:00	64	16,18	0,30
7:31:00	64	16,19	0,30
7:32:00	64	16,18	0,30
7:33:00	64	16,18	0,30
7:34:00	64	16,18	0,30
7:35:00	64	16,18	0,30
7:36:00	64	16,18	0,30
7:37:00	63	16,17	0,30
7:38:00	64	16,17	0,30
7:39:00	64	16,17	0,30
7:40:00	64	16,16	0,31
7:41:00	64	16,16	0,31
7:42:00	64	16,16	0,31
7:43:00	64	16,16	0,31
7:44:00	64	16,15	0,31
7:45:00	64	16,15	0,31
7:46:00	64	16,16	0,31
7:47:00	64	16,16	0,31
7:48:00	64	16,17	0,30
7:49:00	64	16,13	0,32
7:50:00	64	16,13	0,32
7:51:00	64	16,13	0,32
7:52:00	64	16,13	0,32
7:53:00	64	16,12	0,32
7:54:00	64	16,12	0,32
7:55:00	64	16,12	0,33
7:56:00	64	16,12	0,33
7:57:00	64	16,12	0,33
7:58:00	64	16,11	0,33
7:59:00	64	16,11	0,33
8:00:00	64	16,10	0,33
8:01:00	64	16,10	0,33
8:02:00	64	16,10	0,33
8:03:00	64	16,09	0,33
8:04:00	64	16,09	0,33
8:05:00	64	16,09	0,34
8:06:00	64	16,09	0,34
8:07:00	64	16,09	0,34
8:08:00	64	16,08	0,34
8:09:00	64	16,07	0,34
8:10:00	64	16,07	0,34
8:11:00	64	16,08	0,34
8:12:00	64	16,08	0,34
8:13:00	64	16,08	0,34
8:14:00	64	16,08	0,34
8:15:00	64	16,09	0,34
8:16:00	64	16,04	0,36
8:17:00	64	16,04	0,36
8:18:00	64	16,04	0,36
8:19:00	64	16,04	0,36
8:20:00	63	16,03	0,36
8:21:00	64	16,03	0,36
8:22:00	64	16,02	0,36
8:23:00	64	16,02	0,36
8:24:00	64	16,02	0,36
8:25:00	63	16,01	0,37
8:26:00	64	16,01	0,37
8:27:00	64	16,01	0,37
8:28:00	63	16,00	0,37
8:29:00	64	16,00	0,37
8:30:00	64	16,00	0,37
8:31:00	64	15,99	0,38
8:32:00	64	15,99	0,38
8:33:00	63	15,98	0,38
8:34:00	64	15,98	0,38
8:35:00	64	15,98	0,38
8:36:00	64	15,97	0,38
8:37:00	64	15,96	0,39
8:38:00	64	15,96	0,39
8:39:00	64	15,97	0,38
8:40:00	64	15,97	0,38
8:41:00	64	15,97	0,38
8:42:00	64	15,93	0,40
8:43:00	64	15,93	0,40
8:44:00	64	15,93	0,40
8:45:00	64	15,93	0,40
8:46:00	64	15,93	0,40
8:47:00	64	15,92	0,41
8:48:00	64	15,92	0,41
8:49:00	64	15,91	0,41
8:50:00	64	15,90	0,41
8:51:00	64	15,90	0,41
8:52:00	64	15,90	0,42
8:53:00	64	15,89	0,42
8:54:00	64	15,89	0,42
8:55:00	64	15,88	0,42
8:56:00	64	15,88	0,42
8:57:00	64	15,88	0,43
8:58:00	64	15,87	0,43
8:59:00	64	15,87	0,43
9:00:00	64	15,86	0,43
9:01:00	63	15,86	0,43
9:02:00	64	15,85	0,43
9:03:00	64	15,84	0,44
9:04:00	63	15,84	0,44
9:05:00	64	15,84	0,44
9:06:00	64	15,84	0,44
9:07:00	64	15,84	0,44
9:08:00	64	15,84	0,44
9:09:00	63	15,84	0,44
9:10:00	64	15,80	0,46
9:11:00	64	15,80	0,46
9:12:00	64	15,80	0,46
9:13:00	64	15,79	0,46
9:14:00	64	15,79	0,46
9:15:00	63	15,79	0,46
9:16:00	64	15,78	0,47
9:17:00	64	15,77	0,47
9:18:00	63	15,77	0,47
9:19:00	64	15,76	0,48
9:20:00	64	15,75	0,48
9:21:00	64	15,75	0,48
9:22:00	64	15,74	0,49
9:23:00	64	15,74	0,49
9:24:00	64	15,73	0,49
9:25:00	63	15,73	0,49
9:26:00	64	15,72	0,49
9:27:00	64	15,72	0,50
9:28:00	64	15,71	0,50
9:29:00	64	15,70	0,50
9:30:00	64	15,70	0,50
9:31:00	63	15,70	0,51
9:32:00	64	15,70	0,51
9:33:00	64	15,70	0,51
9:34:00	64	15,70	0,51
9:35:00	64	15,70	0,51
9:36:00	64	15,65	0,53
9:37:00	64	15,65	0,53
9:38:00	63	15,65	0,53
9:39:00	64	15,64	0,53
9:40:00	64	15,64	0,53
9:41:00	64	15,64	0,53
9:42:00	64	15,63	0,54
9:43:00	64	15,62	0,54
9:44:00	64	15,62	0,54
9:45:00	64	15,61	0,54
9:46:00	64	15,61	0,55
9:47:00	64	15,60	0,55
9:48:00	64	15,59	0,56
9:49:00	64	15,59	0,56
9:50:00	64	15,58	0,56
9:51:00	64	15,58	0,56
9:52:00	63	15,57	0,57
9:53:00	63	15,56	0,57
9:54:00	64	15,55	0,57
9:55:00	63	15,54	0,58
9:56:00	64	15,54	0,58
9:57:00	64	15,54	0,58
9:58:00	64	15,53	0,58
9:59:00	64	15,53	0,58
10:00:00	63	15,53	0,58
10:01:00	64	15,53	0,58
10:02:00	64	15,53	0,58
10:03:00	64	15,52	0,59
10:04:00	64	15,48	0,61
10:05:00	64	15,48	0,61
10:06:00	64	15,48	0,61
10:07:00	64	15,48	0,61
10:08:00	63	15,47	0,61
10:09:00	64	15,46	0,62
10:10:00	64	15,45	0,62
10:11:00	63	15,45	0,63
10:12:00	63	15,44	0,63
10:13:00	64	15,44	0,63
10:14:00	64	15,43	0,63
10:15:00	64	15,42	0,64
10:16:00	64	15,42	0,64
10:17:00	64	15,41	0,65
10:18:00	64	15,41	0,65
10:19:00	64	15,40	0,65
10:20:00	64	15,39	0,65
10:21:00	64	15,39	0,66
10:22:00	64	15,38	0,66
10:23:00	64	15,37	0,66
10:24:00	64	15,36	0,67
10:25:00	64	15,36	0,67
10:26:00	64	15,36	0,67
10:27:00	64	15,36	0,67
10:28:00	63	15,36	0,67
10:29:00	64	15,36	0,67
10:30:00	64	15,36	0,67
10:31:00	64	15,35	0,68
10:32:00	64	15,31	0,70
10:33:00	64	15,31	0,70
10:34:00	64	15,30	0,70
10:35:00	64	15,30	0,70
10:36:00	63	15,29	0,71
10:37:00	64	15,28	0,71
10:38:00	64	15,28	0,71
10:39:00	63	15,28	0,72
10:40:00	64	15,27	0,72
10:41:00	64	15,26	0,72
10:42:00	64	15,25	0,73
10:43:00	64	15,24	0,73
10:44:00	64	15,24	0,73
10:45:00	64	15,24	0,74
10:46:00	63	15,23	0,74
10:47:00	64	15,22	0,74
10:48:00	64	15,22	0,74
10:49:00	64	15,21	0,75
10:50:00	64	15,21	0,75
10:51:00	64	15,20	0,76
10:52:00	64	15,19	0,76
10:53:00	64	15,18	0,77
10:54:00	64	15,18	0,77
10:55:00	63	15,18	0,77
10:56:00	64	15,18	0,77
10:57:00	64	15,18	0,77
10:58:00	64	15,18	0,77
10:59:00	64	15,14	0,79
11:00:00	64	15,14	0,79
11:01:00	64	15,14	0,79
11:02:00	64	15,13	0,80
11:03:00	64	15,13	0,80
11:04:00	64	15,12	0,80
11:05:00	64	15,11	0,81
11:06:00	64	15,11	0,81
11:07:00	64	15,10	0,81
11:08:00	64	15,10	0,82
11:09:00	64	15,09	0,82
11:10:00	64	15,09	0,82
11:11:00	64	15,08	0,83
11:12:00	64	15,07	0,83
11:13:00	64	15,07	0,83
11:14:00	64	15,06	0,84
11:15:00	63	15,06	0,84
11:16:00	64	15,05	0,84
11:17:00	64	15,04	0,85
11:18:00	64	15,04	0,85
11:19:00	64	15,03	0,86
11:20:00	64	15,03	0,86
11:21:00	64	15,02	0,86
11:22:00	64	15,02	0,86
11:23:00	64	15,02	0,86
11:24:00	64	15,02	0,86
11:25:00	64	15,01	0,86
11:26:00	64	15,01	0,86
11:27:00	63	14,98	0,89
11:28:00	64	14,98	0,89
11:29:00	64	14,98	0,89
11:30:00	64	14,97	0,89
11:31:00	64	14,96	0,90
11:32:00	64	14,95	0,90
11:33:00	64	14,94	0,91
11:34:00	64	14,94	0,91
11:35:00	63	14,94	0,91
11:36:00	64	14,93	0,91
11:37:00	64	14,93	0,91
11:38:00	64	14,92	0,92
11:39:00	64	14,91	0,92
11:40:00	64	14,91	0,93
11:41:00	64	14,91	0,93
11:42:00	64	14,90	0,93
11:43:00	64	14,89	0,94
11:44:00	64	14,89	0,94
11:45:00	64	14,88	0,94
11:46:00	64	14,88	0,95
11:47:00	64	14,87	0,95
11:48:00	64	14,87	0,95
11:49:00	64	14,86	0,96
11:50:00	64	14,86	0,96
11:51:00	63	14,86	0,96
11:52:00	64	14,86	0,96
11:53:00	64	14,86	0,96
11:54:00	64	14,86	0,96
11:55:00	64	14,82	0,98
11:56:00	64	14,82	0,99
11:57:00	64	14,82	0,99
11:58:00	64	14,81	0,99
11:59:00	64	14,81	0,99
12:00:00	64	14,80	0,99
12:01:00	64	14,80	1,00
12:02:00	63	14,79	1,00
12:03:00	64	14,79	1,00
12:04:00	64	14,78	1,01
12:05:00	64	14,77	1,01
12:06:00	64	14,77	1,01
12:07:00	63	14,77	1,01
12:08:00	64	14,77	1,02
12:09:00	64	14,76	1,02
12:10:00	64	14,75	1,03
12:11:00	64	14,75	1,03
12:12:00	64	14,74	1,03
12:13:00	64	14,73	1,04
12:14:00	64	14,73	1,04
12:15:00	64	14,73	1,04
12:16:00	64	14,72	1,05
12:17:00	64	14,72	1,05
12:18:00	64	14,72	1,05
12:19:00	64	14,72	1,05
12:20:00	64	14,72	1,05
12:21:00	63	14,72	1,05
12:22:00	64	14,69	1,07
12:23:00	64	14,68	1,07
12:24:00	64	14,68	1,07
12:25:00	64	14,68	1,07
12:26:00	64	14,68	1,08
12:27:00	64	14,67	1,08
12:28:00	64	14,66	1,09
12:29:00	64	14,66	1,09
12:30:00	64	14,65	1,09
12:31:00	64	14,65	1,09
12:32:00	64	14,64	1,10
12:33:00	64	14,64	1,10
12:34:00	64	14,64	1,10
12:35:00	64	14,63	1,11
12:36:00	64	14,63	1,11
12:37:00	64	14,62	1,11
12:38:00	64	14,62	1,11
12:39:00	64	14,62	1,12
12:40:00	64	14,61	1,13
12:41:00	63	14,61	1,13
12:42:00	64	14,60	1,13
12:43:00	64	14,60	1,13
12:44:00	63	14,59	1,14
12:45:00	64	14,59	1,14
12:46:00	64	14,59	1,14
12:47:00	64	14,59	1,14
12:48:00	64	14,59	1,14
12:49:00	63	14,59	1,14
12:50:00	64	14,55	1,16
12:51:00	64	14,55	1,16
12:52:00	64	14,55	1,16
12:53:00	64	14,55	1,16
12:54:00	64	14,55	1,17
12:55:00	64	14,54	1,17
12:56:00	64	14,54	1,17
12:57:00	64	14,53	1,18
12:58:00	64	14,53	1,18
12:59:00	64	14,52	1,18
13:00:00	64	14,52	1,18
13:01:00	64	14,52	1,19
13:02:00	64	14,52	1,19
13:03:00	64	14,51	1,19
13:04:00	64	14,51	1,19
13:05:00	63	14,50	1,20
13:06:00	63	14,50	1,20
13:07:00	64	14,50	1,21
13:08:00	64	14,49	1,21
13:09:00	63	14,49	1,21
13:10:00	64	14,48	1,22
13:11:00	64	14,48	1,22
13:12:00	64	14,47	1,22
13:13:00	64	14,47	1,22
13:14:00	63	14,47	1,22
13:15:00	63	14,48	1,22
13:16:00	64	14,48	1,22
13:17:00	64	14,48	1,22
13:18:00	64	14,44	1,24
13:19:00	64	14,44	1,24
13:20:00	64	14,44	1,24
13:21:00	64	14,43	1,25
13:22:00	63	14,43	1,25
13:23:00	64	14,43	1,25
13:24:00	64	14,43	1,25
13:25:00	64	14,42	1,26
13:26:00	64	14,42	1,26
13:27:00	63	14,42	1,26
13:28:00	64	14,41	1,27
13:29:00	64	14,41	1,27
13:30:00	64	14,40	1,27
13:31:00	63	14,40	1,27
13:32:00	64	14,40	1,28
13:33:00	64	14,40	1,28
13:34:00	64	14,39	1,28
13:35:00	63	14,39	1,28
13:36:00	64	14,38	1,29
13:37:00	64	14,38	1,29
13:38:00	64	14,38	1,29
13:39:00	64	14,38	1,29
13:40:00	64	14,38	1,29
13:41:00	64	14,37	1,30
13:42:00	64	14,38	1,29
13:43:00	64	14,38	1,29
13:44:00	64	14,38	1,29
13:45:00	64	14,38	1,29
13:46:00	64	14,34	1,32
13:47:00	64	14,34	1,32
13:48:00	64	14,34	1,32
13:49:00	64	14,34	1,32
13:50:00	64	14,34	1,32
13:51:00	64	14,33	1,33
13:52:00	64	14,33	1,33
13:53:00	64	14,32	1,33
13:54:00	64	14,32	1,33
13:55:00	64	14,32	1,33
13:56:00	64	14,32	1,34
13:57:00	64	14,32	1,34
13:58:00	64	14,31	1,35
13:59:00	64	14,31	1,35
14:00:00	64	14,30	1,35
14:01:00	64	14,30	1,35
14:02:00	64	14,30	1,35
14:03:00	64	14,29	1,36
14:04:00	64	14,29	1,36
14:05:00	64	14,29	1,36
14:06:00	64	14,29	1,36
14:07:00	64	14,28	1,37
14:08:00	64	14,28	1,37
14:09:00	63	14,28	1,37
14:10:00	64	14,28	1,37
14:11:00	64	14,28	1,37
14:12:00	64	14,28	1,37
14:13:00	64	14,29	1,36
14:14:00	64	14,25	1,39
14:15:00	64	14,25	1,39
14:16:00	63	14,25	1,39
14:17:00	64	14,25	1,39
14:18:00	64	14,25	1,39
14:19:00	63	14,24	1,40
14:20:00	64	14,24	1,40
14:21:00	64	14,24	1,40
14:22:00	63	14,23	1,41
14:23:00	64	14,23	1,41
14:24:00	64	14,22	1,41
14:25:00	64	14,22	1,41
14:26:00	64	14,22	1,41
14:27:00	64	14,22	1,42
14:28:00	64	14,22	1,42
14:29:00	64	14,21	1,42
14:30:00	64	14,21	1,42
14:31:00	64	14,21	1,42
14:32:00	64	14,20	1,43
14:33:00	64	14,20	1,43
14:34:00	64	14,20	1,43
14:35:00	64	14,20	1,44
14:36:00	64	14,20	1,44
14:37:00	64	14,20	1,44
14:38:00	64	14,20	1,44
14:39:00	64	14,20	1,44
14:40:00	64	14,20	1,44
14:41:00	64	14,20	1,44
14:42:00	64	14,20	1,43
14:43:00	64	14,16	1,46
14:44:00	64	14,16	1,46
14:45:00	64	14,16	1,46
14:46:00	64	14,16	1,46
14:47:00	64	14,16	1,46
14:48:00	64	14,16	1,47
14:49:00	64	14,16	1,47
14:50:00	64	14,15	1,47
14:51:00	64	14,15	1,47
14:52:00	64	14,15	1,47
14:53:00	64	14,15	1,47
14:54:00	63	14,14	1,48
14:55:00	64	14,14	1,48
14:56:00	64	14,14	1,48
14:57:00	64	14,14	1,49
14:58:00	64	14,14	1,49
14:59:00	64	14,14	1,49
15:00:00	64	14,13	1,49
15:01:00	64	14,13	1,49
15:02:00	64	14,13	1,49
15:03:00	64	14,12	1,50
15:04:00	63	14,12	1,50
15:05:00	63	14,12	1,50
15:06:00	64	14,12	1,50
15:07:00	64	14,12	1,50
15:08:00	64	14,12	1,50
15:09:00	64	14,12	1,50
15:10:00	64	14,13	1,49
15:11:00	64	14,09	1,52
15:12:00	64	14,09	1,52
15:13:00	64	14,10	1,52
15:14:00	64	14,10	1,52
15:15:00	64	14,09	1,52
15:16:00	64	14,09	1,52
15:17:00	64	14,08	1,53
15:18:00	64	14,08	1,53
15:19:00	64	14,08	1,53
15:20:00	64	14,08	1,53
15:21:00	64	14,08	1,54
15:22:00	63	14,08	1,54
15:23:00	64	14,08	1,54
15:24:00	64	14,07	1,54
15:25:00	64	14,07	1,54
15:26:00	64	14,07	1,54
15:27:00	64	14,06	1,55
15:28:00	64	14,06	1,55
15:29:00	64	14,06	1,55
15:30:00	63	14,06	1,55
15:31:00	64	14,05	1,56
15:32:00	64	14,05	1,56
15:33:00	64	14,05	1,56
15:34:00	64	14,05	1,56
15:35:00	63	14,05	1,56
15:36:00	64	14,05	1,56
15:37:00	64	14,06	1,55
15:38:00	64	14,06	1,55
15:39:00	64	14,06	1,55
15:40:00	64	14,03	1,57
15:41:00	64	14,03	1,57
15:42:00	64	14,03	1,57
15:43:00	64	14,03	1,57
15:44:00	64	14,02	1,58
15:45:00	64	14,02	1,58
15:46:00	64	14,02	1,58
15:47:00	64	14,02	1,58
15:48:00	64	14,02	1,59
15:49:00	63	14,02	1,59
15:50:00	64	14,02	1,59
15:51:00	64	14,01	1,59
15:52:00	64	14,01	1,59
15:53:00	64	14,01	1,59
15:54:00	64	14,01	1,59
15:55:00	64	14,00	1,60
15:56:00	64	14,01	1,59
15:57:00	64	14,00	1,60
15:58:00	64	14,00	1,60
15:59:00	64	14,00	1,60
16:00:00	64	13,99	1,61
16:01:00	64	13,99	1,61
16:02:00	64	13,99	1,61
16:03:00	64	13,99	1,61
16:04:00	64	13,99	1,61
16:05:00	64	14,00	1,60
16:06:00	64	14,00	1,60
16:07:00	64	14,00	1,60
16:08:00	64	13,97	1,63
16:09:00	64	13,98	1,62
16:10:00	64	13,97	1,63
16:11:00	64	13,97	1,63
16:12:00	64	13,97	1,63
16:13:00	64	13,97	1,63
16:14:00	64	13,96	1,63
16:15:00	64	13,96	1,63
16:16:00	64	13,96	1,63
16:17:00	64	13,96	1,63
16:18:00	64	13,96	1,63
16:19:00	64	13,95	1,64
16:20:00	64	13,95	1,64
16:21:00	64	13,95	1,64
16:22:00	64	13,95	1,64
16:23:00	64	13,95	1,64
16:24:00	64	13,95	1,65
16:25:00	64	13,95	1,65
16:26:00	64	13,95	1,65
16:27:00	64	13,95	1,65
16:28:00	64	13,95	1,65
16:29:00	64	13,94	1,65
16:30:00	64	13,94	1,65
16:31:00	64	13,94	1,65
16:32:00	64	13,94	1,65
16:33:00	63	13,95	1,65
16:34:00	64	13,95	1,65
16:35:00	64	13,95	1,65
16:36:00	64	13,95	1,64
16:37:00	64	13,93	1,67
16:38:00	64	13,93	1,67
16:39:00	64	13,93	1,67
16:40:00	64	13,93	1,67
16:41:00	64	13,92	1,67
16:42:00	64	13,92	1,67
16:43:00	64	13,92	1,67
16:44:00	64	13,91	1,68
16:45:00	64	13,91	1,68
16:46:00	64	13,91	1,68
16:47:00	64	13,91	1,68
16:48:00	64	13,91	1,68
16:49:00	64	13,91	1,68
16:50:00	64	13,90	1,69
16:51:00	64	13,90	1,69
16:52:00	63	13,90	1,69
16:53:00	64	13,90	1,69
16:54:00	64	13,89	1,70
16:55:00	64	13,89	1,70
16:56:00	64	13,89	1,70
16:57:00	64	13,89	1,70
16:58:00	64	13,89	1,70
16:59:00	64	13,89	1,70
17:00:00	64	13,89	1,70
17:01:00	64	13,89	1,70
17:02:00	63	13,90	1,69
17:03:00	64	13,90	1,69
17:04:00	64	13,90	1,69
17:05:00	64	13,87	1,72
17:06:00	64	13,88	1,71
17:07:00	64	13,88	1,71
17:08:00	64	13,88	1,71
17:09:00	64	13,87	1,72
17:10:00	64	13,87	1,72
17:11:00	64	13,87	1,72
17:12:00	64	13,87	1,72
17:13:00	64	13,87	1,72
17:14:00	64	13,86	1,72
17:15:00	64	13,86	1,72
17:16:00	64	13,86	1,72
17:17:00	64	13,86	1,72
17:18:00	64	13,86	1,72
17:19:00	64	13,86	1,73
17:20:00	64	13,86	1,73
17:21:00	64	13,86	1,73
17:22:00	64	13,86	1,73
17:23:00	64	13,86	1,73
17:24:00	64	13,85	1,74
17:25:00	64	13,85	1,74
17:26:00	64	13,85	1,74
17:27:00	64	13,85	1,74
17:28:00	64	13,85	1,74
17:29:00	64	13,85	1,74
17:30:00	64	13,85	1,74
17:31:00	63	13,86	1,73
17:32:00	63	13,86	1,73
17:33:00	64	13,86	1,72
17:34:00	64	13,84	1,75
17:35:00	64	13,84	1,75
17:36:00	64	13,84	1,75
17:37:00	64	13,84	1,75
17:38:00	64	13,84	1,75
17:39:00	64	13,83	1,76
17:40:00	64	13,83	1,76
17:41:00	64	13,83	1,76
17:42:00	64	13,83	1,76
17:43:00	64	13,83	1,76
17:44:00	64	13,83	1,76
17:45:00	64	13,83	1,76
17:46:00	63	13,83	1,76
17:47:00	64	13,83	1,76
17:48:00	64	13,82	1,77
17:49:00	63	13,82	1,77
17:50:00	64	13,82	1,77
17:51:00	64	13,82	1,77
17:52:00	64	13,81	1,77
17:53:00	64	13,81	1,77
17:54:00	64	13,81	1,77
17:55:00	64	13,81	1,77
17:56:00	64	13,81	1,77
17:57:00	64	13,81	1,77
17:58:00	64	13,81	1,77
17:59:00	64	13,81	1,77
18:00:00	64	13,82	1,77
18:01:00	64	13,82	1,77
18:02:00	63	13,82	1,77
18:03:00	64	13,82	1,77
18:04:00	64	13,79	1,79
18:05:00	64	13,79	1,79
18:06:00	64	13,80	1,79
18:07:00	64	13,80	1,79
18:08:00	64	13,79	1,79
18:09:00	64	13,80	1,79
18:10:00	64	13,80	1,79
18:11:00	64	13,79	1,79
18:12:00	64	13,79	1,79
18:13:00	64	13,79	1,79
18:14:00	64	13,79	1,79
18:15:00	64	13,79	1,79
18:16:00	64	13,79	1,79
18:17:00	64	13,78	1,80
18:18:00	64	13,78	1,80
18:19:00	64	13,78	1,80
18:20:00	64	13,78	1,80
18:21:00	64	13,78	1,80
18:22:00	64	13,78	1,80
18:23:00	64	13,78	1,80
18:24:00	63	13,77	1,81
18:25:00	64	13,77	1,81
18:26:00	64	13,77	1,81
18:27:00	64	13,77	1,81
18:28:00	64	13,77	1,81
18:29:00	64	13,77	1,81
18:30:00	64	13,78	1,80
18:31:00	64	13,78	1,80
18:32:00	64	13,78	1,80
18:33:00	63	13,79	1,79
18:34:00	64	13,79	1,79
18:35:00	64	13,76	1,82
18:36:00	64	13,76	1,82
18:37:00	63	13,77	1,82
18:38:00	64	13,76	1,82
18:39:00	64	13,76	1,82
18:40:00	64	13,76	1,82
18:41:00	64	13,76	1,82
18:42:00	64	13,76	1,82
18:43:00	64	13,76	1,82
18:44:00	64	13,76	1,82
18:45:00	64	13,76	1,82
18:46:00	64	13,75	1,83
18:47:00	64	13,75	1,83
18:48:00	64	13,75	1,83
18:49:00	64	13,75	1,83
18:50:00	64	13,75	1,83
18:51:00	64	13,75	1,83
18:52:00	64	13,74	1,84
18:53:00	64	13,74	1,84
18:54:00	64	13,74	1,84
18:55:00	64	13,74	1,84
18:56:00	64	13,74	1,84
18:57:00	64	13,74	1,84
18:58:00	64	13,74	1,84
18:59:00	64	13,74	1,84
19:00:00	63	13,74	1,84
19:01:00	64	13,75	1,83
19:02:00	63	13,75	1,83
19:03:00	64	13,75	1,83
19:04:00	64	13,76	1,82
19:05:00	64	13,73	1,85
19:06:00	64	13,73	1,85
19:07:00	64	13,74	1,84
19:08:00	64	13,73	1,85
19:09:00	64	13,73	1,85
19:10:00	64	13,73	1,85
19:11:00	64	13,73	1,85
19:12:00	64	13,73	1,85
19:13:00	64	13,73	1,85
19:14:00	64	13,73	1,85
19:15:00	64	13,72	1,86
19:16:00	64	13,72	1,86
19:17:00	64	13,72	1,86
19:18:00	64	13,72	1,86
19:19:00	64	13,72	1,86
19:20:00	64	13,72	1,86
19:21:00	64	13,71	1,87
19:22:00	64	13,71	1,87
19:23:00	64	13,71	1,87
19:24:00	64	13,71	1,87
19:25:00	64	13,71	1,87
19:26:00	63	13,71	1,87
19:27:00	64	13,71	1,87
19:28:00	64	13,71	1,87
19:29:00	64	13,71	1,87
19:30:00	64	13,71	1,87
19:31:00	64	13,71	1,87
19:32:00	64	13,71	1,87
19:33:00	64	13,72	1,86
19:34:00	64	13,72	1,86
19:35:00	64	13,73	1,85
19:36:00	64	13,73	1,85
19:37:00	64	13,73	1,85
19:38:00	64	13,74	1,84
19:39:00	64	13,74	1,84
19:40:00	63	13,74	1,84
19:41:00	64	13,69	1,89
19:42:00	64	13,69	1,89
19:43:00	64	13,69	1,89
19:44:00	64	13,70	1,88
19:45:00	64	13,70	1,88
19:46:00	64	13,69	1,89
19:47:00	64	13,69	1,89
19:48:00	64	13,70	1,88
19:49:00	64	13,69	1,89
19:50:00	64	13,69	1,89
19:51:00	64	13,69	1,89
19:52:00	64	13,69	1,89
19:53:00	64	13,69	1,89
19:54:00	64	13,69	1,89
19:55:00	64	13,69	1,89
19:56:00	64	13,69	1,89
19:57:00	63	13,68	1,90
19:58:00	64	13,68	1,90
19:59:00	64	13,68	1,90
20:00:00	64	13,68	1,90
20:01:00	64	13,68	1,90
20:02:00	64	13,68	1,90
20:03:00	64	13,68	1,90
20:04:00	64	13,68	1,90
20:05:00	64	13,69	1,89
20:06:00	64	13,69	1,89
20:07:00	64	13,70	1,88
20:08:00	64	13,67	1,91
20:09:00	64	13,67	1,91
20:10:00	64	13,67	1,91
20:11:00	64	13,68	1,90
20:12:00	64	13,67	1,91
20:13:00	64	13,68	1,90
20:14:00	64	13,67	1,91
20:15:00	64	13,67	1,91
20:16:00	64	13,67	1,91
20:17:00	64	13,67	1,91
20:18:00	64	13,67	1,91
20:19:00	64	13,67	1,91
20:20:00	64	13,67	1,91
20:21:00	64	13,67	1,91
20:22:00	63	13,66	1,92
20:23:00	64	13,66	1,92
20:24:00	64	13,66	1,92
20:25:00	64	13,66	1,92
20:26:00	64	13,66	1,92
20:27:00	64	13,67	1,91
20:28:00	63	13,67	1,91
20:29:00	64	13,65	1,93
20:30:00	64	13,66	1,92
20:31:00	64	13,66	1,92
20:32:00	64	13,66	1,92
20:33:00	64	13,66	1,92
20:34:00	64	13,66	1,92
20:35:00	64	13,66	1,92
20:36:00	64	13,66	1,92
20:37:00	64	13,66	1,92
20:38:00	64	13,67	1,91
20:39:00	64	13,67	1,91
20:40:00	64	13,65	1,93
20:41:00	64	13,65	1,93
20:42:00	64	13,65	1,93
20:43:00	64	13,65	1,93
20:44:00	64	13,65	1,93
20:45:00	64	13,65	1,93
20:46:00	64	13,64	1,94
20:47:00	64	13,65	1,93
20:48:00	64	13,64	1,94
20:49:00	64	13,64	1,94
20:50:00	64	13,64	1,94
20:51:00	64	13,65	1,93
20:52:00	64	13,65	1,93
20:53:00	64	13,65	1,93
20:54:00	64	13,65	1,93
20:55:00	64	13,65	1,93
20:56:00	64	13,64	1,94
20:57:00	64	13,64	1,94
20:58:00	64	13,64	1,94
20:59:00	64	13,64	1,94
21:00:00	64	13,64	1,94
21:01:00	64	13,64	1,94
21:02:00	64	13,64	1,94
21:03:00	64	13,64	1,94
21:04:00	64	13,64	1,94
21:05:00	64	13,64	1,94
21:06:00	64	13,64	1,94
21:07:00	64	13,64	1,94
21:08:00	64	13,64	1,94
21:09:00	64	13,64	1,94
21:10:00	64	13,60	1,98
21:11:00	64	13,60	1,98
21:12:00	64	13,60	1,98
21:13:00	64	13,60	1,98
21:14:00	64	13,60	1,98
21:15:00	64	13,60	1,98
21:16:00	63	13,60	1,98
21:17:00	64	13,61	1,97
21:18:00	63	13,61	1,97
21:19:00	64	13,61	1,97
21:20:00	64	13,62	1,96
21:21:00	64	13,62	1,96
21:22:00	64	13,59	1,99
21:23:00	64	13,60	1,98
21:24:00	64	13,60	1,98
21:25:00	64	13,59	1,99
21:26:00	63	13,59	1,99
21:27:00	64	13,59	1,99
21:28:00	64	13,59	1,99
21:29:00	64	13,60	1,98
21:30:00	64	13,60	1,98
21:31:00	64	13,60	1,98
21:32:00	64	13,61	1,97
21:33:00	64	13,61	1,97
21:34:00	64	13,61	1,97
21:35:00	64	13,58	2,00
21:36:00	64	13,59	2,00
21:37:00	64	13,59	2,00
21:38:00	64	13,58	2,00
21:39:00	64	13,58	2,00
21:40:00	64	13,58	2,00
21:41:00	64	13,59	2,00
21:42:00	64	13,59	2,00
21:43:00	64	13,59	2,00
21:44:00	64	13,59	2,00
21:45:00	64	13,59	1,99
21:46:00	64	13,60	1,98
21:47:00	64	13,60	1,98
21:48:00	63	13,58	2,00
21:49:00	63	13,58	2,00
21:50:00	64	13,58	2,00
21:51:00	64	13,58	2,00
21:52:00	64	13,58	2,00
21:53:00	64	13,58	2,00
21:54:00	64	13,58	2,00
21:55:00	63	13,58	2,00
21:56:00	64	13,59	2,00
21:57:00	63	13,59	2,00
21:58:00	64	13,59	2,00
21:59:00	64	13,59	1,99
22:00:00	64	13,59	2,00
22:01:00	64	13,56	2,02
22:02:00	64	13,56	2,02
22:03:00	64	13,56	2,02
22:04:00	64	13,56	2,02
22:05:00	64	13,56	2,02
22:06:00	64	13,56	2,02
22:07:00	64	13,56	2,02
22:08:00	64	13,56	2,02
22:09:00	64	13,57	2,01
22:10:00	64	13,57	2,01
22:11:00	64	13,58	2,00
22:12:00	64	13,58	2,00
22:13:00	64	13,58	2,00
22:14:00	64	13,59	2,00
22:15:00	64	13,58	2,00
22:16:00	64	13,56	2,03
22:17:00	64	13,56	2,02
22:18:00	64	13,56	2,02
22:19:00	64	13,56	2,02
22:20:00	64	13,56	2,02
22:21:00	64	13,56	2,03
22:22:00	64	13,56	2,03
22:23:00	64	13,56	2,03
22:24:00	64	13,56	2,02
22:25:00	64	13,56	2,02
22:26:00	64	13,56	2,02
22:27:00	64	13,57	2,01
22:28:00	64	13,57	2,01
22:29:00	64	13,57	2,01
22:30:00	64	13,58	2,00
22:31:00	64	13,59	2,00
22:32:00	64	13,54	2,04
22:33:00	64	13,55	2,04
22:34:00	64	13,55	2,04
22:35:00	64	13,55	2,04
22:36:00	64	13,55	2,04
22:37:00	64	13,55	2,04
22:38:00	64	13,54	2,04
22:39:00	64	13,54	2,04
22:40:00	64	13,54	2,04
22:41:00	64	13,55	2,04
22:42:00	64	13,55	2,04
22:43:00	64	13,56	2,03
22:44:00	64	13,56	2,03
22:45:00	64	13,56	2,03
22:46:00	64	13,56	2,02
22:47:00	63	13,56	2,02
22:48:00	64	13,55	2,04
22:49:00	64	13,54	2,04
22:50:00	64	13,54	2,04
22:51:00	64	13,54	2,04
22:52:00	64	13,54	2,04
22:53:00	64	13,54	2,04
22:54:00	64	13,55	2,04
22:55:00	63	13,55	2,04
22:56:00	63	13,55	2,04
22:57:00	64	13,56	2,03
22:58:00	64	13,56	2,02
22:59:00	64	13,56	2,02
23:00:00	64	13,54	2,04
23:01:00	64	13,54	2,05
23:02:00	64	13,54	2,05
23:03:00	64	13,54	2,05
23:04:00	64	13,54	2,05
23:05:00	64	13,54	2,05
23:06:00	64	13,54	2,05
23:07:00	64	13,54	2,05
23:08:00	64	13,54	2,05
23:09:00	63	13,54	2,04
23:10:00	64	13,53	2,06
23:11:00	64	13,53	2,06
23:12:00	64	13,54	2,05
23:13:00	64	13,54	2,05
23:14:00	63	13,53	2,06
23:15:00	63	13,53	2,06
23:16:00	63	13,53	2,06
23:17:00	64	13,53	2,06
23:18:00	64	13,53	2,06
23:19:00	63	13,53	2,06
23:20:00	63	13,54	2,05
23:21:00	64	13,53	2,06
23:22:00	64	13,53	2,06
23:23:00	63	13,53	2,06
23:24:00	64	13,52	2,07
23:25:00	63	13,52	2,07
23:26:00	63	13,53	2,06
23:27:00	63	13,53	2,06
23:28:00	63	13,53	2,06
23:29:00	63	13,53	2,06
23:30:00	64	13,53	2,06
23:31:00	63	13,53	2,06
23:32:00	64	13,53	2,06
23:33:00	63	13,52	2,07
23:34:00	63	13,52	2,07
23:35:00	64	13,52	2,07
23:36:00	64	13,52	2,07
23:37:00	64	13,52	2,07
23:38:00	64	13,52	2,07
23:39:00	63	13,52	2,07
23:40:00	64	13,52	2,07
23:41:00	64	13,51	2,08
23:42:00	64	13,52	2,07
23:43:00	64	13,52	2,07
23:44:00	64	13,51	2,08
23:45:00	64	13,51	2,08
23:46:00	64	13,51	2,08
23:47:00	64	13,51	2,08
23:48:00	64	13,51	2,08
23:49:00	64	13,51	2,08
23:50:00	64	13,51	2,08
23:51:00	64	13,51	2,08
23:52:00	64	13,51	2,08
23:53:00	64	13,52	2,07
23:54:00	64	13,52	2,07
23:55:00	64	13,51	2,08
23:56:00	64	13,50	2,08
23:57:00	64	13,50	2,08
23:58:00	64	13,50	2,08
23:59:00	64	13,51	2,08
24:00:00	64	13,51	2,08
24:01:00	64	13,50	2,08
24:02:00	64	13,50	2,08
24:03:00	64	13,50	2,08
24:04:00	64	13,50	2,08
24:05:00	64	13,51	2,08
24:06:00	64	13,50	2,08
24:07:00	64	13,50	2,09
24:08:00	64	13,50	2,08
24:09:00	64	13,50	2,08
