Repository: ProgWizer/parser

File: project-root/data/Data Acquisition/Data Acquisition/2008 year (310)/UCA L Research G1300+53.8%Trepel (65C).txt
--Test Summary--
Full Path and File Name	
Instrument Name	4262L
Instrument Type	Model 4262 Twin Cell UCA
Instrument Serial Number	111L
Test Start Date	12.11.2008
Test Start Time	11:33:26
Test Stop Date	12.11.2008
Test Stop Time	13:30:52
Test Length	1:57:26
Final Sample Time Offset	1:57:00
Controller Schedule Name	
Sampling Period	60 seconds
Comments	T:65(40), 65%A+35%Trepel, WDBR=1.77, WCR=2.72
Information	WellID	Kogalym
Information	Customer	PetroAlliance
Information	CementClass	A
Information	CementMfr	Suhologskiy
Information	Additives	53.8%Trepel
Information	Density	1300
Information	BHCT	65
Information	BHST	65
Information	FluidLoss	1242 cc/30min
Information	JobType	168 mm csg production
Calculated Value	CS_50	1:24:00
Calculated Value	CS_500	N/A
Calculated Value	CS_Time8h	N/A
Calculated Value	CS_Time16h	N/A
Calculated Value	CS_Time24h	N/A
Calculated Value	CS_Time48h	N/A
Calculated Value	CS_Time72h	N/A
Calculated Curve	Compressive Strength	Compressive strength type A (less than 14 lb/gal)
Initial Temperature (°C)	23 °C
Final Temperature (°C)	109 °C
Initial Transit Time (microsec/in)	17,11 microsec/in
Final Transit Time (microsec/in)	ERROR
Initial Compressive Strength (MPa)	0,00 MPa
Final Compressive Strength (MPa)	N/A
--Data--
Time (HH:MM:SS)	Temperature (°C)	Transit Time (microsec/in)	Compressive Strength (MPa)
0:00:00	23	17,11	0,00
0:01:00	23	17,04	0,02
0:02:00	23	17,14	0,00
0:03:00	23	17,11	0,00
0:04:00	23	17,08	0,01
0:05:00	23	17,07	0,01
0:06:00	24	17,07	0,01
0:07:00	25	17,06	0,02
0:08:00	26	17,09	0,01
0:09:00	27	17,11	0,00
0:10:00	28	17,08	0,01
0:11:00	29	17,07	0,01
0:12:00	30	17,03	0,02
0:13:00	31	17,02	0,03
0:14:00	32	16,98	0,04
0:15:00	33	16,95	0,05
0:16:00	34	16,92	0,06
0:17:00	35	16,89	0,06
0:18:00	36	16,86	0,07
0:19:00	37	16,84	0,08
0:20:00	37	16,80	0,09
0:21:00	38	16,78	0,10
0:22:00	39	16,74	0,11
0:23:00	40	16,72	0,12
0:24:00	42	16,68	0,13
0:25:00	44	16,66	0,14
0:26:00	45	16,63	0,15
0:27:00	46	16,62	0,15
0:28:00	48	16,60	0,16
0:29:00	49	16,58	0,17
0:30:00	51	16,57	0,17
0:31:00	52	16,56	0,17
0:32:00	53	16,56	0,17
0:33:00	55	16,55	0,18
0:34:00	57	16,56	0,17
0:35:00	57	16,57	0,17
0:36:00	57	16,59	0,16
0:37:00	58	16,60	0,16
0:38:00	59	16,62	0,15
0:39:00	59	16,64	0,15
0:40:00	59	16,67	0,14
0:41:00	60	16,67	0,14
0:42:00	61	16,69	0,13
0:43:00	62	16,71	0,12
0:44:00	63	16,72	0,12
0:45:00	63	16,75	0,11
0:46:00	63	16,78	0,10
0:47:00	64	16,80	0,09
0:48:00	65	16,87	0,07
0:49:00	65		
0:50:00	65	16,98	0,04
0:51:00	65	17,04	0,02
0:52:00	65	17,09	0,01
0:53:00	69	17,15	0,00
0:54:00	69	17,21	0,00
0:55:00	70	17,29	0,00
0:56:00	70	17,37	0,00
0:57:00	70	17,43	0,00
0:58:00	70	17,46	0,00
0:59:00	69	17,50	0,00
1:00:00	69	17,54	0,00
1:01:00	69	17,58	0,00
1:02:00	70	17,46	0,00
1:03:00	69	17,46	0,00
1:04:00	69	17,46	0,00
1:05:00	68	17,47	0,00
1:06:00	68	17,46	0,00
1:07:00	68	17,44	0,00
1:08:00	67	17,42	0,00
1:09:00	68	17,23	0,00
1:10:00	67	17,17	0,00
1:11:00	67	17,08	0,01
1:12:00	67	16,98	0,04
1:13:00	67	16,84	0,08
1:14:00	66	16,73	0,12
1:15:00	66	16,62	0,15
1:16:00	66	16,52	0,19
1:17:00	66	16,44	0,21
1:18:00	65	16,38	0,24
1:19:00	65	16,34	0,25
1:20:00	64	16,30	0,27
1:21:00	65	16,17	0,32
1:22:00	64	16,12	0,33
1:23:00	65	16,08	0,35
1:24:00	64	16,04	0,37
1:25:00	65	16,01	0,38
1:26:00	68	15,94	0,41
1:27:00	67	15,91	0,42
1:28:00	67	15,89	0,43
1:29:00	67	15,88	0,43
1:30:00	65	15,88	0,44
1:31:00	65	15,87	0,44
1:32:00	64	15,86	0,44
1:33:00	65	15,83	0,46
1:34:00	65	15,72	0,51
1:35:00	65	15,72	0,51
1:36:00	65	15,70	0,52
1:37:00	65	15,68	0,53
1:38:00	65	15,66	0,53
1:39:00	65	15,68	0,53
1:40:00	62	15,64	0,54
1:41:00	62	15,64	0,54
1:42:00	62	15,64	0,54
1:43:00	63	15,64	0,54
1:44:00	63	15,64	0,54
1:45:00	63	15,65	0,54
1:46:00	64	15,56	0,58
1:47:00	64	15,57	0,58
1:48:00	64	15,58	0,58
1:49:00	64	15,59	0,57
1:50:00	64	15,60	0,56
1:51:00	41	15,55	0,59
1:52:00	123	15,55	0,59
1:53:00	122	15,54	0,59
1:54:00	119	15,82	0,46
1:55:00	115		
1:56:00	112	18,89	0,00
1:57:00	109

File: project-root/data/Data Acquisition/Data Acquisition/2008 year (310)/UCA L Research G1450+40%Trepel+10%MKU+3%CaCl2 (37-46C).txt (part 1 of 2)
--Test Summary--
Full Path and File Name	
Instrument Name	4262L
Instrument Type	Model 4262 Twin Cell UCA
Instrument Serial Number	111L
Test Start Date	15.02.2008
Test Start Time	17:36:43
Test Stop Date	18.02.2008
Test Stop Time	9:41:25
Test Length	64:04:42
Final Sample Time Offset	64:04:00
Controller Schedule Name	
Sampling Period	60 seconds
Comments	T:37C(40) ,46C(240)
Information	WellID	170-c3-01
Information	Customer	Tomsk
Information	CementClass	PCT-I-G
Information	CementMfr	Dykerhoff
Information	Additives	40%Trepel+10%MKU-85+3%CaCl2
Information	Density	1420
Information	BHCT	37
Information	BHST	46
Information	FluidLoss	
Information	JobType	244.5 mm csg.
Calculated Value	CS_50	7:45:00
Calculated Value	CS_500	30:04:00
Calculated Value	CS_Time8h	0,37 MPa
Calculated Value	CS_Time16h	1,11 MPa
Calculated Value	CS_Time24h	2,35 MPa
Calculated Value	CS_Time48h	5,67 MPa
Calculated Value	CS_Time72h	N/A
Calculated Curve	Compressive Strength	Compressive strength type A (less than 14 lb/gal)
Initial Temperature (°C)	24 °C
Final Temperature (°C)	45 °C
Initial Transit Time (microsec/in)	16,95 microsec/in
Final Transit Time (microsec/in)	11,13 microsec/in
Initial Compressive Strength (MPa)	0,00 MPa
Final Compressive Strength (MPa)	6,60 MPa
--Data--
Time (HH:MM:SS)	Temperature (°C)	Transit Time (microsec/in)	Compressive Strength (MPa)
0:00:00	24	16,95	0,00
0:01:00	24	16,96	0,00
0:02:00	24	16,96	0,00
0:03:00	24	16,92	0,01
0:04:00	24	16,90	0,01
0:05:00	24	16,92	0,01
0:06:00	24	16,89	0,02
0:07:00	24		
0:08:00	24	16,89	0,02
0:09:00	24	16,89	0,02
0:10:00	24	16,89	0,02
0:11:00	24	16,86	0,03
0:12:00	24	16,85	0,03
0:13:00	24	16,84	0,03
0:14:00	24	16,82	0,04
0:15:00	24	16,80	0,04
0:16:00	24	16,77	0,06
0:17:00	24	16,74	0,07
0:18:00	24	16,71	0,08
0:19:00	24	16,68	0,09
0:20:00	25	16,65	0,10
0:21:00	25	16,63	0,10
0:22:00	26	16,60	0,11
0:23:00	26	16,59	0,12
0:24:00	26	16,57	0,12
0:25:00	26	16,55	0,13
0:26:00	26	16,54	0,13
0:27:00	27	16,53	0,14
0:28:00	27	16,53	0,14
0:29:00	27	16,53	0,14
0:30:00	28	16,44	0,17
0:31:00	28	16,45	0,16
0:32:00	93	16,45	0,16
0:33:00	1306	16,45	0,16
0:34:00	1300	16,45	0,16
0:35:00	1303	16,46	0,16
0:36:00	1300	16,44	0,16
0:37:00	1305	16,46	0,16
0:38:00	83	16,45	0,16
0:39:00	81	16,47	0,16
0:40:00	79	16,44	0,16
0:41:00	77	16,44	0,16
0:42:00	75	16,45	0,16
0:43:00	73	16,46	0,16
0:44:00	72	16,44	0,17
0:45:00	70	16,44	0,16
0:46:00	68	16,44	0,16
0:47:00	67	16,46	0,16
0:48:00	65	16,47	0,16
0:49:00	64	16,47	0,16
0:50:00	62	16,47	0,16
0:51:00	61	16,48	0,15
0:52:00	61	16,50	0,15
0:53:00	60	16,51	0,14
0:54:00	61	16,50	0,15
0:55:00	61	16,45	0,16
0:56:00	61	16,44	0,16
0:57:00	61	16,47	0,16
0:58:00	60	16,47	0,16
0:59:00	59	16,48	0,15
1:00:00	58	16,47	0,16
1:01:00	57	16,48	0,15
1:02:00	56	16,48	0,15
1:03:00	56		
1:04:00	56	16,50	0,14
1:05:00	56	16,50	0,14
1:06:00	55	16,50	0,15
1:07:00	55	16,50	0,14
1:08:00	54	16,51	0,14
1:09:00	53	16,51	0,14
1:10:00	51	16,53	0,14
1:11:00	51	16,54	0,13
1:12:00	49	16,58	0,12
1:13:00	49	16,54	0,13
1:14:00	48	16,57	0,12
1:15:00	48	16,63	0,10
1:16:00	48	16,63	0,10
1:17:00	48		
1:18:00	47	16,71	0,07
1:19:00	46	18,58	0,00
1:20:00	46	18,60	0,00
1:21:00	45	18,58	0,00
1:22:00	44	18,60	0,00
1:23:00	44	18,61	0,00
1:24:00	43	18,62	0,00
1:25:00	42	18,64	0,00
1:26:00	41	18,65	0,00
1:27:00	40	18,66	0,00
1:28:00	40	18,66	0,00
1:29:00	39	18,66	0,00
1:30:00	38	18,68	0,00
1:31:00	38	18,69	0,00
1:32:00	37	18,70	0,00
1:33:00	37	18,71	0,00
1:34:00	37	18,72	0,00
1:35:00	37	18,75	0,00
1:36:00	37	18,78	0,00
1:37:00	37	18,79	0,00
1:38:00	38	18,82	0,00
1:39:00	38	18,82	0,00
1:40:00	45	18,84	0,00
1:41:00	38	18,84	0,00
1:42:00	38	18,85	0,00
1:43:00	38	18,86	0,00
1:44:00	38		
1:45:00	37		
1:46:00	37		
1:47:00	37		
1:48:00	37		
1:49:00	38		
1:50:00	38		
1:51:00	38		
1:52:00	39		
1:53:00	39		
1:54:00	39		
1:55:00	39		
1:56:00	39		
1:57:00	38		
1:58:00	38		
1:59:00	38	16,89	0,02
2:00:00	38		
2:01:00	38		
2:02:00	38		
2:03:00	38		
2:04:00	38		
2:05:00	39		
2:06:00	39	16,94	0,00
2:07:00	39		
2:08:00	39		
2:09:00	40		
2:10:00	39		
2:11:00	39		
2:12:00	38	16,92	0,01
2:13:00	38	16,91	0,01
2:14:00	38	16,90	0,01
2:15:00	38		
2:16:00	39	16,91	0,01
2:17:00	39	18,88	0,00
2:18:00	39	18,87	0,00
2:19:00	39	18,87	0,00
2:20:00	40	18,88	0,00
2:21:00	40	18,89	0,00
2:22:00	40	18,88	0,00
2:23:00	40	18,88	0,00
2:24:00	39	18,89	0,00
2:25:00	39	18,89	0,00
2:26:00	39	18,90	0,00
2:27:00	39	18,91	0,00
2:28:00	39	18,92	0,00
2:29:00	39	18,93	0,00
2:30:00	39	18,93	0,00
2:31:00	39	18,95	0,00
2:32:00	40	18,96	0,00
2:33:00	40	18,96	0,00
2:34:00	40	18,97	0,00
2:35:00	40	18,97	0,00
2:36:00	40	18,91	0,00
2:37:00	40	16,98	0,00
2:38:00	40	16,91	0,01
2:39:00	40	16,92	0,01
2:40:00	39	16,92	0,01
2:41:00	39	16,93	0,00
2:42:00	39	16,92	0,01
2:43:00	39	16,92	0,01
2:44:00	40	16,92	0,01
2:45:00	40	16,92	0,01
2:46:00	40	16,93	0,00
2:47:00	40	16,92	0,01
2:48:00	41	16,92	0,01
2:49:00	41	16,91	0,01
2:50:00	41	16,92	0,01
2:51:00	41	16,92	0,01
2:52:00	41	16,92	0,01
2:53:00	41	16,94	0,00
2:54:00	40	16,94	0,00
2:55:00	40	16,95	0,00
2:56:00	40	16,96	0,00
2:57:00	40	16,97	0,00
2:58:00	40	16,98	0,00
2:59:00	40	16,98	0,00
3:00:00	40	16,98	0,00
3:01:00	41	16,98	0,00
3:02:00	41	16,93	0,00
3:03:00	41	16,94	0,00
3:04:00	41	16,93	0,00
3:05:00	41	16,93	0,00
3:06:00	41	16,90	0,01
3:07:00	41	16,91	0,01
3:08:00	41	16,91	0,01
3:09:00	40	16,90	0,01
3:10:00	40	16,90	0,01
3:11:00	40	16,90	0,01
3:12:00	40	16,89	0,02
3:13:00	41	16,91	0,01
3:14:00	41	16,91	0,01
3:15:00	41	16,90	0,01
3:16:00	42	16,92	0,01
3:17:00	42	16,90	0,01
3:18:00	42	16,90	0,01
3:19:00	42	16,91	0,01
3:20:00	42	16,92	0,01
3:21:00	42	16,92	0,01
3:22:00	42	16,92	0,01
3:23:00	41	16,93	0,00
3:24:00	41	16,94	0,00
3:25:00	41	16,94	0,00
3:26:00	41	16,95	0,00
3:27:00	41	16,95	0,00
3:28:00	41	16,89	0,02
3:29:00	41	16,89	0,02
3:30:00	42	16,89	0,02
3:31:00	42	16,89	0,02
3:32:00	42	16,90	0,01
3:33:00	42	16,89	0,02
3:34:00	42	16,89	0,02
3:35:00	42	16,87	0,02
3:36:00	43	16,86	0,03
3:37:00	43	16,86	0,03
3:38:00	42	16,86	0,03
3:39:00	42	16,85	0,03
3:40:00	42	16,85	0,03
3:41:00	42	16,85	0,03
3:42:00	42	16,85	0,03
3:43:00	42	16,86	0,03
3:44:00	42	16,86	0,03
3:45:00	42	16,86	0,03
3:46:00	42	16,86	0,03
3:47:00	43	16,86	0,03
3:48:00	43	16,87	0,02
3:49:00	43	16,87	0,02
3:50:00	43	16,87	0,02
3:51:00	43	16,88	0,02
3:52:00	43	16,88	0,02
3:53:00	43	16,88	0,02
3:54:00	43	16,83	0,04
3:55:00	43	16,83	0,04
3:56:00	43	16,84	0,03
3:57:00	43	16,84	0,03
3:58:00	43	16,83	0,04
3:59:00	43	16,82	0,04
4:00:00	43	16,82	0,04
4:01:00	43	16,82	0,04
4:02:00	43	16,82	0,04
4:03:00	42	16,82	0,04
4:04:00	43	16,81	0,04
4:05:00	43	16,81	0,04
4:06:00	42	16,80	0,04
4:07:00	43	16,80	0,04
4:08:00	42	16,78	0,05
4:09:00	42	16,79	0,05
4:10:00	42	16,80	0,05
4:11:00	42	16,80	0,05
4:12:00	42	16,80	0,05
4:13:00	42	16,80	0,04
4:14:00	42	16,80	0,04
4:15:00	42	16,80	0,04
4:16:00	42	16,81	0,04
4:17:00	42	16,82	0,04
4:18:00	43	16,81	0,04
4:19:00	43	16,77	0,06
4:20:00	42	16,77	0,06
4:21:00	43	16,77	0,06
4:22:00	43	16,76	0,06
4:23:00	43	16,76	0,06
4:24:00	42	16,76	0,06
4:25:00	42	16,76	0,06
4:26:00	43	16,76	0,06
4:27:00	43	16,76	0,06
4:28:00	43	16,75	0,06
4:29:00	43	16,74	0,06
4:30:00	43	16,74	0,06
4:31:00	43	16,75	0,06
4:32:00	43	16,74	0,07
4:33:00	43	16,73	0,07
4:34:00	43	16,73	0,07
4:35:00	43	16,74	0,07
4:36:00	43	16,74	0,06
4:37:00	43	16,74	0,07
4:38:00	43	16,74	0,07
4:39:00	43	16,75	0,06
4:40:00	43	16,74	0,06
4:41:00	43	16,74	0,06
4:42:00	43	16,74	0,06
4:43:00	43	16,74	0,06
4:44:00	43	16,75	0,06
4:45:00	44	16,75	0,06
4:46:00	43	16,67	0,09
4:47:00	43	16,67	0,09
4:48:00	43	16,67	0,09
4:49:00	43	16,67	0,09
4:50:00	43	16,67	0,09
4:51:00	43	16,66	0,09
4:52:00	44	16,66	0,09
4:53:00	43	16,66	0,09
4:54:00	44	16,65	0,10
4:55:00	44	16,65	0,10
4:56:00	44	16,66	0,09
4:57:00	43	16,64	0,10
4:58:00	44	16,63	0,10
4:59:00	44	16,63	0,10
5:00:00	44	16,63	0,10
5:01:00	44	16,63	0,10
5:02:00	44	16,63	0,10
5:03:00	44	16,63	0,10
5:04:00	44	16,64	0,10
5:05:00	44	16,63	0,10
5:06:00	44	16,63	0,10
5:07:00	44	16,63	0,10
5:08:00	44	16,64	0,10
5:09:00	44	16,63	0,10
5:10:00	44	16,64	0,10
5:11:00	44	16,64	0,10
5:12:00	44	16,59	0,12
5:13:00	44	16,59	0,12
5:14:00	44	16,58	0,12
5:15:00	44	16,58	0,12
5:16:00	44	16,58	0,12
5:17:00	44	16,57	0,12
5:18:00	44	16,57	0,12
5:19:00	44	16,57	0,12
5:20:00	44	16,57	0,12
5:21:00	45	16,56	0,13
5:22:00	45	16,55	0,13
5:23:00	45	16,56	0,13
5:24:00	45	16,53	0,14
5:25:00	44	16,52	0,14
5:26:00	45	16,53	0,14
5:27:00	45	16,53	0,14
5:28:00	45	16,53	0,14
5:29:00	45	16,53	0,14
5:30:00	45	16,53	0,14
5:31:00	45	16,53	0,14
5:32:00	45	16,53	0,14
5:33:00	45	16,53	0,14
5:34:00	45	16,54	0,13
5:35:00	45	16,51	0,14
5:36:00	45	16,48	0,15
5:37:00	45	16,48	0,15
5:38:00	45	16,48	0,15
5:39:00	45	16,48	0,15
5:40:00	45	16,47	0,16
5:41:00	45	16,47	0,16
5:42:00	45	16,47	0,16
5:43:00	45	16,46	0,16
5:44:00	45	16,46	0,16
5:45:00	45	16,45	0,16
5:46:00	45	16,45	0,16
5:47:00	45	16,45	0,16
5:48:00	45	16,44	0,16
5:49:00	45	16,44	0,17
5:50:00	45	16,44	0,17
5:51:00	45	16,43	0,17
5:52:00	45	16,43	0,17
5:53:00	45	16,44	0,17
5:54:00	45	16,43	0,17
5:55:00	45	16,43	0,17
5:56:00	45	16,44	0,17
5:57:00	45	16,44	0,17
5:58:00	45	16,44	0,17
5:59:00	45	16,44	0,17
6:00:00	45	16,44	0,17
6:01:00	45	16,42	0,17
6:02:00	45	16,36	0,19
6:03:00	45	16,37	0,19
6:04:00	45	16,37	0,19
6:05:00	45	16,37	0,19
6:06:00	45	16,36	0,19
6:07:00	45	16,36	0,20
6:08:00	45	16,36	0,19
6:09:00	45	16,36	0,20
6:10:00	45	16,35	0,20
6:11:00	45	16,34	0,20
6:12:00	45	16,34	0,20
6:13:00	45	16,33	0,21
6:14:00	45	16,32	0,21
6:15:00	45	16,32	0,21
6:16:00	45	16,32	0,21
6:17:00	45	16,32	0,21
6:18:00	45	16,31	0,21
6:19:00	45	16,32	0,21
6:20:00	45	16,32	0,21
6:21:00	45	16,32	0,21
6:22:00	45	16,32	0,21
6:23:00	45	16,32	0,21
6:24:00	45	16,32	0,21
6:25:00	45	16,32	0,21
6:26:00	45	16,32	0,21
6:27:00	45	16,32	0,21
6:28:00	45	16,27	0,23
6:29:00	45	16,28	0,23
6:30:00	45	16,28	0,23
6:31:00	45	16,27	0,23
6:32:00	45	16,27	0,23
6:33:00	45	16,27	0,23
6:34:00	45	16,26	0,23
6:35:00	45	16,25	0,24
6:36:00	45	16,25	0,24
6:37:00	45	16,25	0,24
6:38:00	45	16,24	0,24
6:39:00	45	16,24	0,24
6:40:00	45	16,21	0,25
6:41:00	45	16,20	0,25
6:42:00	45	16,20	0,25
6:43:00	45	16,21	0,25
6:44:00	45	16,21	0,25
6:45:00	45	16,21	0,25
6:46:00	44	16,21	0,25
6:47:00	45	16,21	0,25
6:48:00	45	16,21	0,25
6:49:00	45	16,21	0,25
6:50:00	45	16,21	0,25
6:51:00	45	16,21	0,25
6:52:00	45	16,16	0,27
6:53:00	45	16,16	0,27
6:54:00	45	16,15	0,27
6:55:00	45	16,16	0,27
6:56:00	45	16,15	0,27
6:57:00	45	16,15	0,27
6:58:00	45	16,15	0,27
6:59:00	45	16,14	0,28
7:00:00	45	16,14	0,28
7:01:00	45	16,14	0,28
7:02:00	45	16,13	0,28
7:03:00	45	16,13	0,28
7:04:00	45	16,12	0,29
7:05:00	45	16,12	0,29
7:06:00	45	16,12	0,29
7:07:00	45	16,12	0,29
7:08:00	45	16,12	0,29
7:09:00	45	16,12	0,29
7:10:00	45	16,12	0,29
7:11:00	45	16,12	0,29
7:12:00	45	16,12	0,29
7:13:00	45	16,12	0,29
7:14:00	45	16,12	0,29
7:15:00	45	16,12	0,29
7:16:00	45	16,12	0,29
7:17:00	45	16,12	0,29
7:18:00	45	16,08	0,30
7:19:00	45	16,04	0,32
7:20:00	45	16,05	0,32
7:21:00	45	16,05	0,31
7:22:00	45	16,04	0,32
7:23:00	45	16,04	0,32
7:24:00	45	16,03	0,32
7:25:00	45	16,04	0,32
7:26:00	45	16,02	0,33
7:27:00	45	16,02	0,33
7:28:00	45	16,02	0,33
7:29:00	45	16,02	0,33
7:30:00	45	16,01	0,33
7:31:00	45	16,01	0,33
7:32:00	45	16,00	0,34
7:33:00	45	16,00	0,34
7:34:00	45	16,00	0,34
7:35:00	45	16,00	0,34
7:36:00	45	16,00	0,34
7:37:00	45	16,00	0,34
7:38:00	45	16,00	0,34
7:39:00	45	16,00	0,34
7:40:00	45	16,00	0,34
7:41:00	45	16,00	0,34
7:42:00	45	16,00	0,34
7:43:00	45	16,00	0,34
7:44:00	45	15,98	0,34
7:45:00	45	15,96	0,35
7:46:00	45	15,96	0,35
7:47:00	45	15,96	0,35
7:48:00	45	15,96	0,35
7:49:00	45	15,95	0,36
7:50:00	45	15,94	0,36
7:51:00	45	15,94	0,36
7:52:00	45	15,94	0,36
7:53:00	45	15,93	0,36
7:54:00	45	15,93	0,37
7:55:00	45	15,93	0,37
7:56:00	45	15,92	0,37
7:57:00	45	15,92	0,37
7:58:00	45	15,92	0,37
7:59:00	45	15,92	0,37
8:00:00	45	15,92	0,37
8:01:00	45	15,93	0,37
8:02:00	45	15,92	0,37
8:03:00	45	15,93	0,37
8:04:00	45	15,93	0,37
8:05:00	45	15,88	0,39
8:06:00	45	15,87	0,39
8:07:00	45	15,88	0,39
8:08:00	45	15,87	0,39
8:09:00	45	15,86	0,40
8:10:00	45	15,87	0,39
8:11:00	45	15,85	0,40
8:12:00	45	15,85	0,40
8:13:00	45	15,85	0,40
8:14:00	45	15,84	0,40
8:15:00	45	15,84	0,40
8:16:00	45	15,84	0,41
8:17:00	45	15,84	0,41
8:18:00	45	15,84	0,41
8:19:00	45	15,83	0,41
8:20:00	45	15,83	0,41
8:21:00	45	15,83	0,41
8:22:00	45	15,83	0,41
8:23:00	44	15,83	0,41
8:24:00	45	15,82	0,41
8:25:00	44	15,84	0,41
8:26:00	45	15,83	0,41
8:27:00	45	15,84	0,41
8:28:00	45	15,83	0,41
8:29:00	45	15,83	0,41
8:30:00	45	15,83	0,41
8:31:00	45	15,83	0,41
8:32:00	45	15,79	0,43
8:33:00	45	15,79	0,43
8:34:00	44	15,79	0,43
8:35:00	45	15,79	0,43
8:36:00	45	15,79	0,43
8:37:00	45	15,78	0,43
8:38:00	45	15,78	0,43
8:39:00	45	15,77	0,44
8:40:00	45	15,75	0,45
8:41:00	45	15,74	0,45
8:42:00	45	15,74	0,45
8:43:00	45	15,73	0,45
8:44:00	45	15,73	0,45
8:45:00	45	15,73	0,45
8:46:00	45	15,73	0,45
8:47:00	45	15,73	0,45
8:48:00	45	15,73	0,45
8:49:00	45	15,73	0,45
8:50:00	45	15,73	0,45
8:51:00	45	15,73	0,45
8:52:00	45	15,73	0,45
8:53:00	45	15,73	0,45
8:54:00	45	15,73	0,45
8:55:00	45	15,74	0,45
8:56:00	45	15,73	0,45
8:57:00	45	15,70	0,47
8:58:00	45	15,69	0,47
8:59:00	45	15,70	0,47
9:00:00	44	15,70	0,47
9:01:00	45	15,69	0,47
9:02:00	45	15,68	0,48
9:03:00	45	15,68	0,48
9:04:00	45	15,68	0,48
9:05:00	45	15,67	0,48
9:06:00	45	15,67	0,48
9:07:00	45	15,67	0,48
9:08:00	45	15,66	0,48
9:09:00	45	15,66	0,48
9:10:00	45	15,66	0,49
9:11:00	45	15,66	0,49
9:12:00	45	15,65	0,49
9:13:00	44	15,66	0,49
9:14:00	45	15,65	0,49
9:15:00	45	15,65	0,49
9:16:00	45	15,65	0,49
9:17:00	45	15,65	0,49
9:18:00	45	15,66	0,49
9:19:00	45	15,66	0,49
9:20:00	44	15,66	0,49
9:21:00	45	15,66	0,49
9:22:00	45	15,66	0,49
9:23:00	45	15,66	0,49
9:24:00	45	15,61	0,51
9:25:00	45	15,60	0,52
9:26:00	45	15,61	0,51
9:27:00	45	15,60	0,52
9:28:00	45	15,60	0,52
9:29:00	45	15,59	0,52
9:30:00	45	15,59	0,52
9:31:00	45	15,58	0,52
9:32:00	45	15,58	0,52
9:33:00	45	15,58	0,52
9:34:00	45	15,57	0,53
9:35:00	45	15,58	0,52
9:36:00	44	15,58	0,52
9:37:00	45	15,57	0,53
9:38:00	45	15,58	0,53
9:39:00	45	15,57	0,53
9:40:00	45	15,57	0,53
9:41:00	45	15,56	0,53
9:42:00	45	15,57	0,53
9:43:00	45	15,57	0,53
9:44:00	45	15,57	0,53
9:45:00	45	15,57	0,53
9:46:00	45	15,57	0,53
9:47:00	45	15,57	0,53
9:48:00	45	15,58	0,53
9:49:00	45	15,58	0,53
9:50:00	45	15,55	0,54
9:51:00	45	15,53	0,55
9:52:00	45	15,52	0,55
9:53:00	45	15,54	0,55
9:54:00	45	15,53	0,55
9:55:00	45	15,53	0,55
9:56:00	45	15,52	0,55
9:57:00	45	15,52	0,55
9:58:00	45	15,52	0,56
9:59:00	45	15,52	0,56
10:00:00	45	15,52	0,56
10:01:00	45	15,52	0,56
10:02:00	45	15,51	0,56
10:03:00	45	15,52	0,56
10:04:00	45	15,48	0,57
10:05:00	45	15,49	0,57
10:06:00	45	15,48	0,57
10:07:00	45	15,49	0,57
10:08:00	45	15,49	0,57
10:09:00	45	15,49	0,57
10:10:00	45	15,49	0,57
10:11:00	45	15,50	0,56
10:12:00	45	15,49	0,57
10:13:00	45	15,50	0,56
10:14:00	45	15,45	0,59
10:15:00	45	15,45	0,59
10:16:00	45	15,45	0,59
10:17:00	45	15,46	0,58
10:18:00	45	15,45	0,59
10:19:00	45	15,45	0,59
10:20:00	45	15,45	0,59
10:21:00	45	15,45	0,59
10:22:00	45	15,45	0,59
10:23:00	45	15,44	0,59
10:24:00	45	15,43	0,60
10:25:00	45	15,43	0,60
10:26:00	45	15,44	0,59
10:27:00	45	15,43	0,60
10:28:00	45	15,43	0,60
10:29:00	45	15,42	0,60
10:30:00	45	15,42	0,60
10:31:00	45	15,42	0,60
10:32:00	45	15,43	0,60
10:33:00	45	15,42	0,60
10:34:00	44	15,42	0,61
10:35:00	45	15,43	0,60
10:36:00	45	15,43	0,60
10:37:00	45	15,42	0,60
10:38:00	45	15,43	0,60
10:39:00	45	15,43	0,60
10:40:00	45	15,43	0,60
10:41:00	45	15,39	0,62
10:42:00	45	15,39	0,62
10:43:00	45	15,39	0,62
10:44:00	45	15,39	0,62
10:45:00	45	15,39	0,62
10:46:00	45	15,37	0,63
10:47:00	45	15,37	0,63
10:48:00	45	15,37	0,63
10:49:00	45	15,36	0,63
10:50:00	45	15,36	0,63
10:51:00	44	15,35	0,64
10:52:00	45	15,36	0,64
10:53:00	45	15,36	0,64
10:54:00	45	15,36	0,64
10:55:00	45	15,36	0,64
10:56:00	45	15,35	0,64
10:57:00	45	15,35	0,64
10:58:00	45	15,35	0,64
10:59:00	45	15,35	0,64
11:00:00	45	15,35	0,64
11:01:00	45	15,35	0,64
11:02:00	45	15,36	0,64
11:03:00	45	15,36	0,64
11:04:00	45	15,36	0,64
11:05:00	45	15,36	0,64
11:06:00	45	15,32	0,66
11:07:00	45	15,32	0,66
11:08:00	45	15,33	0,65
11:09:00	45	15,32	0,66
11:10:00	45	15,32	0,66
11:11:00	45	15,31	0,66
11:12:00	45	15,31	0,66
11:13:00	45	15,31	0,66
11:14:00	45	15,31	0,66
11:15:00	45	15,30	0,66
11:16:00	45	15,30	0,66
11:17:00	45	15,30	0,66
11:18:00	45	15,30	0,67
11:19:00	45	15,30	0,67
11:20:00	45	15,30	0,67
11:21:00	45	15,30	0,67
11:22:00	45	15,29	0,67
11:23:00	45	15,29	0,67
11:24:00	45	15,29	0,67
11:25:00	45	15,29	0,67
11:26:00	45	15,30	0,67
11:27:00	45	15,30	0,67
11:28:00	45	15,30	0,67
11:29:00	45	15,30	0,67
11:30:00	45	15,29	0,67
11:31:00	45	15,30	0,67
11:32:00	45	15,25	0,69
11:33:00	45	15,25	0,69
11:34:00	45	15,24	0,70
11:35:00	45	15,25	0,69
11:36:00	45	15,24	0,70
11:37:00	45	15,24	0,70
11:38:00	45	15,24	0,70
11:39:00	45	15,24	0,70
11:40:00	45	15,24	0,70
11:41:00	45	15,24	0,70
11:42:00	45	15,23	0,71
11:43:00	45	15,22	0,71
11:44:00	45	15,23	0,71
11:45:00	44	15,22	0,71
11:46:00	45	15,22	0,71
11:47:00	45	15,21	0,71
11:48:00	45	15,22	0,71
11:49:00	45	15,21	0,71
11:50:00	45	15,22	0,71
11:51:00	45	15,22	0,71
11:52:00	45	15,22	0,71
11:53:00	45	15,22	0,71
11:54:00	45	15,22	0,71
11:55:00	45	15,22	0,71
11:56:00	45	15,23	0,71
11:57:00	45	15,23	0,71
11:58:00	45	15,22	0,71
11:59:00	45	15,18	0,73
12:00:00	45	15,19	0,73
12:01:00	45	15,19	0,73
12:02:00	45	15,19	0,73
12:03:00	45	15,18	0,73
12:04:00	45	15,18	0,73
12:05:00	45	15,18	0,73
12:06:00	45	15,18	0,73
12:07:00	45	15,18	0,73
12:08:00	45	15,18	0,73
12:09:00	45	15,17	0,74
12:10:00	45	15,17	0,74
12:11:00	45	15,16	0,74
12:12:00	45	15,17	0,74
12:13:00	45	15,17	0,74
12:14:00	45	15,17	0,74
12:15:00	45	15,17	0,74
12:16:00	45	15,17	0,74
12:17:00	45	15,17	0,74
12:18:00	45	15,17	0,74
12:19:00	45	15,13	0,76
12:20:00	45	15,13	0,76
12:21:00	45	15,14	0,76
12:22:00	45	15,13	0,76
12:23:00	45	15,13	0,76
12:24:00	45	15,13	0,76
12:25:00	45	15,13	0,76
12:26:00	45	15,12	0,77
12:27:00	45	15,12	0,77
12:28:00	45	15,12	0,77
12:29:00	45	15,12	0,77
12:30:00	45	15,11	0,77
12:31:00	45	15,10	0,78
12:32:00	45	15,11	0,77
12:33:00	45	15,10	0,78
12:34:00	45	15,10	0,78
12:35:00	45	15,11	0,77
12:36:00	44	15,10	0,78
12:37:00	45	15,11	0,77
12:38:00	45	15,11	0,77
12:39:00	45	15,11	0,77
12:40:00	45	15,11	0,77
12:41:00	45	15,11	0,77
12:42:00	45	15,11	0,77
12:43:00	45	15,10	0,78
12:44:00	45	15,11	0,77
12:45:00	45	15,08	0,79
12:46:00	45	15,08	0,79
12:47:00	45	15,08	0,79
12:48:00	45	15,07	0,79
12:49:00	45	15,08	0,79
12:50:00	45	15,07	0,79
12:51:00	45	15,07	0,79
12:52:00	45	15,07	0,80
12:53:00	45	15,07	0,80
12:54:00	45	15,07	0,80
12:55:00	45	15,06	0,80
12:56:00	45	15,06	0,80
12:57:00	45	15,06	0,80
12:58:00	45	15,05	0,81
12:59:00	45	15,06	0,80
13:00:00	45	15,06	0,80
13:01:00	45	15,06	0,80
13:02:00	45	15,06	0,80
13:03:00	45	15,06	0,80
13:04:00	45	15,02	0,83
13:05:00	45	15,02	0,83
13:06:00	45	15,02	0,83
13:07:00	45	15,02	0,83
13:08:00	45	15,03	0,82
13:09:00	45	15,02	0,83
13:10:00	45	15,02	0,83
13:11:00	45	15,01	0,83
13:12:00	45	15,00	0,83
13:13:00	45	15,00	0,83
13:14:00	45	15,00	0,83
13:15:00	45	15,00	0,83
13:16:00	45	15,00	0,83
13:17:00	45	15,00	0,84
13:18:00	45	15,00	0,84
13:19:00	45	14,99	0,84
13:20:00	45	15,00	0,84
13:21:00	45	15,00	0,84
13:22:00	45	14,99	0,84
13:23:00	45	14,99	0,84
13:24:00	45	15,00	0,84
13:25:00	45	15,00	0,84
13:26:00	45	15,00	0,84
13:27:00	45	15,00	0,84
13:28:00	45	15,00	0,84
13:29:00	45	15,00	0,84
13:30:00	45	14,96	0,86
13:31:00	45	14,97	0,86
13:32:00	45	14,97	0,86
13:33:00	45	14,97	0,86
13:34:00	45	14,98	0,85
13:35:00	45	14,96	0,86
13:36:00	45	14,96	0,86
13:37:00	45	14,96	0,86
13:38:00	45	14,96	0,86
13:39:00	45	14,95	0,87
13:40:00	45	14,95	0,87
13:41:00	45	14,94	0,87
13:42:00	45	14,94	0,87
13:43:00	45	14,94	0,87
13:44:00	45	14,94	0,87
13:45:00	45	14,94	0,87
13:46:00	45	14,94	0,87
13:47:00	45	14,94	0,87
13:48:00	45	14,95	0,87
13:49:00	45	14,95	0,87
13:50:00	45	14,91	0,89
13:51:00	45	14,91	0,89
13:52:00	45	14,91	0,89
13:53:00	45	14,91	0,89
13:54:00	45	14,91	0,89
13:55:00	45	14,91	0,89
13:56:00	45	14,90	0,90
13:57:00	45	14,90	0,90
13:58:00	45	14,89	0,90
13:59:00	45	14,89	0,90
14:00:00	45	14,89	0,90
14:01:00	45	14,89	0,90
14:02:00	45	14,88	0,91
14:03:00	45	14,88	0,91
14:04:00	45	14,88	0,91
14:05:00	45	14,88	0,91
14:06:00	45	14,88	0,91
14:07:00	45	14,88	0,91
14:08:00	45	14,88	0,91
14:09:00	45	14,88	0,91
14:10:00	45	14,88	0,91
14:11:00	45	14,89	0,90
14:12:00	45	14,88	0,91
14:13:00	45	14,88	0,91
14:14:00	45	14,88	0,91
14:15:00	45	14,88	0,91
14:16:00	45	14,88	0,91
14:17:00	45	14,85	0,93
14:18:00	45	14,85	0,93
14:19:00	45	14,85	0,93
14:20:00	45	14,86	0,93
14:21:00	45	14,85	0,93
14:22:00	45	14,85	0,93
14:23:00	45	14,83	0,94
14:24:00	45	14,83	0,94
14:25:00	45	14,84	0,94
14:26:00	45	14,83	0,94
14:27:00	45	14,83	0,94
14:28:00	45	14,82	0,95
14:29:00	45	14,82	0,95
14:30:00	45	14,83	0,94
14:31:00	45	14,82	0,95
14:32:00	45	14,83	0,94
14:33:00	45	14,83	0,94
14:34:00	45	14,83	0,94
14:35:00	45	14,83	0,94
14:36:00	45	14,80	0,96
14:37:00	45	14,80	0,96
14:38:00	45	14,80	0,96
14:39:00	45	14,80	0,96
14:40:00	45	14,80	0,96
14:41:00	45	14,78	0,97
14:42:00	44	14,78	0,97
14:43:00	45	14,79	0,97
14:44:00	45	14,78	0,97
14:45:00	45	14,77	0,98
14:46:00	45	14,77	0,98
14:47:00	45	14,77	0,98
14:48:00	45	14,77	0,98
14:49:00	45	14,77	0,98
14:50:00	45	14,77	0,98
14:51:00	45	14,77	0,98
14:52:00	45	14,76	0,99
14:53:00	45	14,77	0,98
14:54:00	45	14,77	0,98
14:55:00	45	14,77	0,98
14:56:00	45	14,77	0,98
14:57:00	45	14,77	0,98
14:58:00	45	14,77	0,98
14:59:00	45	14,77	0,98
15:00:00	45	14,77	0,98
15:01:00	45	14,77	0,98
15:02:00	45	14,74	1,00
15:03:00	45	14,73	1,00
15:04:00	45	14,73	1,00
15:05:00	45	14,73	1,00
15:06:00	45	14,73	1,01
15:07:00	45	14,73	1,01
15:08:00	45	14,73	1,01
15:09:00	45	14,73	1,01
15:10:00	45	14,72	1,01
15:11:00	45	14,72	1,01
15:12:00	45	14,71	1,02
15:13:00	45	14,71	1,02
15:14:00	45	14,71	1,02
15:15:00	45	14,71	1,02
15:16:00	45	14,71	1,02
15:17:00	45	14,71	1,02
15:18:00	45	14,71	1,02
15:19:00	45	14,71	1,02
15:20:00	45	14,71	1,02
15:21:00	45	14,69	1,03
15:22:00	45	14,67	1,05
15:23:00	45	14,68	1,04
15:24:00	45	14,68	1,04
15:25:00	45	14,68	1,04
15:26:00	45	14,68	1,04
15:27:00	45	14,68	1,04
15:28:00	45	14,67	1,05
15:29:00	45	14,66	1,05
15:30:00	45	14,66	1,05
15:31:00	45	14,66	1,05
15:32:00	45	14,65	1,06
15:33:00	45	14,65	1,06
15:34:00	45	14,65	1,06
15:35:00	45	14,64	1,06
15:36:00	45	14,64	1,06
15:37:00	45	14,64	1,06
15:38:00	45	14,64	1,06
15:39:00	45	14,64	1,06
15:40:00	45	14,64	1,06
15:41:00	45	14,64	1,06
15:42:00	45	14,64	1,06
15:43:00	45	14,65	1,06
15:44:00	45	14,64	1,06
15:45:00	45	14,64	1,06
15:46:00	45	14,64	1,06
15:47:00	45	14,64	1,06
15:48:00	45	14,62	1,08
15:49:00	45	14,62	1,08
15:50:00	45	14,62	1,08
15:51:00	45	14,62	1,08
15:52:00	45	14,62	1,08
15:53:00	45	14,61	1,09
15:54:00	45	14,61	1,09
15:55:00	45	14,60	1,10
15:56:00	45	14,61	1,09
15:57:00	45	14,61	1,09
15:58:00	45	14,59	1,10
15:59:00	45	14,59	1,10
16:00:00	45	14,59	1,11
16:01:00	45	14,59	1,11
16:02:00	45	14,59	1,11
16:03:00	45	14,59	1,11
16:04:00	45	14,59	1,10
16:05:00	45	14,59	1,11
16:06:00	45	14,59	1,11
16:07:00	45	14,59	1,10
16:08:00	45	14,59	1,10
16:09:00	45	14,55	1,13
16:10:00	45	14,55	1,13
16:11:00	45	14,55	1,13
16:12:00	45	14,55	1,13
16:13:00	45	14,55	1,13
16:14:00	45	14,55	1,13
16:15:00	45	14,54	1,14
16:16:00	45	14,54	1,14
16:17:00	45	14,53	1,14
16:18:00	45	14,53	1,14
16:19:00	45	14,53	1,14
16:20:00	45	14,52	1,15
16:21:00	45	14,52	1,15
16:22:00	45	14,52	1,15
16:23:00	45	14,52	1,15
16:24:00	45	14,52	1,15
16:25:00	45	14,52	1,15
16:26:00	45	14,52	1,15
16:27:00	45	14,52	1,15
16:28:00	45	14,52	1,15
16:29:00	45	14,52	1,15
16:30:00	45	14,52	1,15
16:31:00	45	14,52	1,15
16:32:00	45	14,52	1,15
16:33:00	45	14,52	1,15
16:34:00	45	14,52	1,15
16:35:00	45	14,49	1,18
16:36:00	45	14,50	1,17
16:37:00	45	14,49	1,18
16:38:00	45	14,49	1,18
16:39:00	45	14,49	1,18
16:40:00	45	14,48	1,18
16:41:00	45	14,48	1,18
16:42:00	45	14,48	1,18
16:43:00	45	14,47	1,19
16:44:00	45	14,47	1,19
16:45:00	45	14,46	1,19
16:46:00	45	14,46	1,19
16:47:00	45	14,46	1,19
16:48:00	45	14,46	1,19
16:49:00	45	14,46	1,19
16:50:00	45	14,46	1,20
16:51:00	45	14,45	1,20
16:52:00	45	14,46	1,20
16:53:00	45	14,45	1,20
16:54:00	45	14,46	1,20
16:55:00	45	14,45	1,20
16:56:00	45	14,46	1,20
16:57:00	45	14,45	1,20
16:58:00	45	14,45	1,20
16:59:00	45	14,45	1,20
17:00:00	45	14,46	1,20
17:01:00	45	14,42	1,22
17:02:00	45	14,41	1,23
17:03:00	45	14,41	1,23
17:04:00	45	14,41	1,23
17:05:00	45	14,41	1,23
17:06:00	45	14,41	1,23
17:07:00	45	14,40	1,24
17:08:00	45	14,40	1,24
17:09:00	45	14,40	1,24
17:10:00	45	14,40	1,24
17:11:00	45	14,39	1,25
17:12:00	45	14,39	1,25
17:13:00	45	14,39	1,25
17:14:00	45	14,39	1,25
17:15:00	45	14,38	1,25
17:16:00	45	14,38	1,25
17:17:00	45	14,38	1,26
17:18:00	45	14,38	1,25
17:19:00	45	14,38	1,25
17:20:00	45	14,38	1,26
17:21:00	45	14,38	1,25
17:22:00	45	14,38	1,26
17:23:00	45	14,38	1,26
17:24:00	45	14,38	1,26
17:25:00	45	14,38	1,26
17:26:00	45	14,38	1,25
17:27:00	45	14,38	1,26
17:28:00	45	14,34	1,28
17:29:00	45	14,35	1,28
17:30:00	45	14,35	1,28
17:31:00	45	14,34	1,28
17:32:00	45	14,34	1,28
17:33:00	45	14,34	1,29
17:34:00	45	14,34	1,29
17:35:00	45	14,32	1,30
17:36:00	45	14,33	1,29
17:37:00	45	14,33	1,29
17:38:00	45	14,33	1,29
17:39:00	45	14,32	1,30
17:40:00	45	14,32	1,30
17:41:00	45	14,32	1,30
17:42:00	45	14,32	1,30
17:43:00	45	14,32	1,30
17:44:00	45	14,32	1,30
17:45:00	45	14,32	1,30
17:46:00	45	14,32	1,30
17:47:00	45	14,29	1,33
17:48:00	45	14,29	1,33
17:49:00	45	14,29	1,32
17:50:00	45	14,29	1,33
17:51:00	45	14,29	1,33
17:52:00	45	14,28	1,33
17:53:00	45	14,28	1,33
17:54:00	45	14,27	1,34
17:55:00	45	14,28	1,33
17:56:00	45	14,27	1,34
17:57:00	45	14,26	1,35
17:58:00	45	14,26	1,35
17:59:00	45	14,26	1,35
18:00:00	45	14,25	1,35
18:01:00	44	14,25	1,35
18:02:00	44	14,25	1,35
18:03:00	45	14,25	1,35
18:04:00	45	14,25	1,36
18:05:00	45	14,25	1,36
18:06:00	45	14,25	1,35
18:07:00	45	14,25	1,36
18:08:00	45	14,25	1,36
18:09:00	45	14,25	1,36
18:10:00	45	14,25	1,35
18:11:00	45	14,25	1,35
18:12:00	45	14,25	1,36
18:13:00	45	14,25	1,36
18:14:00	45	14,22	1,38
18:15:00	45	14,22	1,38
18:16:00	45	14,22	1,38
18:17:00	45	14,22	1,38
18:18:00	45	14,22	1,38
18:19:00	45	14,21	1,39
18:20:00	45	14,21	1,39
18:21:00	45	14,20	1,39
18:22:00	45	14,20	1,39
18:23:00	45	14,20	1,39
18:24:00	45	14,20	1,40
18:25:00	45	14,20	1,40
18:26:00	45	14,20	1,40
18:27:00	45	14,19	1,41
18:28:00	44	14,19	1,41
18:29:00	45	14,19	1,41
18:30:00	45	14,19	1,41
18:31:00	45	14,19	1,41
18:32:00	45	14,19	1,41
18:33:00	45	14,17	1,42
18:34:00	45	14,16	1,43
18:35:00	45	14,16	1,43
18:36:00	45	14,16	1,43
18:37:00	45	14,15	1,44
18:38:00	45	14,15	1,44
18:39:00	45	14,14	1,44
18:40:00	45	14,14	1,44
18:41:00	45	14,14	1,44
18:42:00	45	14,14	1,44
18:43:00	45	14,14	1,45
18:44:00	45	14,13	1,46
18:45:00	45	14,14	1,45
18:46:00	45	14,13	1,46
18:47:00	45	14,13	1,46
18:48:00	45	14,12	1,46
18:49:00	45	14,13	1,46
18:50:00	45	14,12	1,46
18:51:00	45	14,12	1,46
18:52:00	44	14,12	1,46
18:53:00	45	14,12	1,46
18:54:00	45	14,12	1,46
18:55:00	45	14,12	1,46
18:56:00	45	14,12	1,46
18:57:00	45	14,12	1,46
18:58:00	45	14,12	1,46
18:59:00	45	14,12	1,46
19:00:00	45	14,09	1,49
19:01:00	45	14,09	1,49
19:02:00	45	14,09	1,49
19:03:00	45	14,09	1,49
19:04:00	45	14,08	1,49
19:05:00	45	14,08	1,49
19:06:00	45	14,08	1,49
19:07:00	45	14,08	1,50
19:08:00	45	14,08	1,50
19:09:00	45	14,08	1,50
19:10:00	45	14,07	1,51
19:11:00	45	14,05	1,52
19:12:00	45	14,05	1,52
19:13:00	45	14,05	1,52
19:14:00	45	14,04	1,53
19:15:00	45	14,04	1,53
19:16:00	45	14,04	1,53
19:17:00	45	14,04	1,53
19:18:00	45	14,04	1,53
19:19:00	45	14,04	1,53
19:20:00	45	14,05	1,52
19:21:00	45	14,05	1,52
19:22:00	45	14,04	1,53
19:23:00	45	14,05	1,52
19:24:00	45	14,02	1,55
19:25:00	45	14,02	1,55
19:26:00	45	14,02	1,55
19:27:00	45	14,02	1,55
19:28:00	45	14,01	1,56
19:29:00	45	14,01	1,56
19:30:00	45	14,01	1,56
19:31:00	45	14,00	1,57
19:32:00	45	14,00	1,57
19:33:00	45	13,99	1,57
19:34:00	45	13,99	1,57
19:35:00	45	13,99	1,57
19:36:00	45	13,99	1,57
19:37:00	45	13,98	1,58
19:38:00	45	13,98	1,59
19:39:00	45	13,98	1,59
19:40:00	45	13,98	1,59
19:41:00	45	13,98	1,59
19:42:00	45	13,98	1,59
19:43:00	45	13,98	1,59
19:44:00	45	13,98	1,59
19:45:00	45	13,98	1,59
19:46:00	45	13,98	1,58
19:47:00	45	13,98	1,59
19:48:00	45	13,98	1,58
19:49:00	45	13,98	1,59
19:50:00	45	13,94	1,62
19:51:00	45	13,93	1,63
19:52:00	45	13,94	1,62
19:53:00	45	13,93	1,63
19:54:00	45	13,93	1,63
19:55:00	45	13,93	1,63
19:56:00	45	13,93	1,63
19:57:00	45	13,93	1,63
19:58:00	45	13,93	1,63
19:59:00	45	13,92	1,64
20:00:00	45	13,92	1,64
20:01:00	45	13,92	1,64
20:02:00	45	13,91	1,65
20:03:00	45	13,92	1,64
20:04:00	45	13,90	1,65
20:05:00	45	13,90	1,65
20:06:00	45	13,90	1,65
20:07:00	45	13,90	1,65
20:08:00	45	13,90	1,65
20:09:00	45	13,90	1,65
20:10:00	45	13,90	1,65
20:11:00	44	13,90	1,65
20:12:00	45	13,90	1,65
20:13:00	45	13,91	1,65
20:14:00	45	13,90	1,65
20:15:00	45	13,89	1,66
20:16:00	45	13,90	1,65
20:17:00	45	13,87	1,68
20:18:00	45	13,87	1,68
20:19:00	45	13,87	1,68
20:20:00	45	13,86	1,69
20:21:00	45	13,86	1,69
20:22:00	45	13,86	1,69
20:23:00	45	13,86	1,69
20:24:00	45	13,86	1,69
20:25:00	45	13,85	1,70
20:26:00	45	13,85	1,70
20:27:00	45	13,85	1,70
20:28:00	45	13,83	1,72
20:29:00	45	13,83	1,72
20:30:00	45	13,83	1,72
20:31:00	45	13,82	1,73
20:32:00	45	13,82	1,73
20:33:00	45	13,82	1,73
20:34:00	44	13,83	1,72
20:35:00	45	13,82	1,73
20:36:00	45	13,83	1,72
20:37:00	45	13,83	1,72
20:38:00	45	13,83	1,72
20:39:00	45	13,83	1,72
20:40:00	45	13,82	1,73
20:41:00	45	13,79	1,76
20:42:00	45	13,79	1,76
20:43:00	45	13,80	1,75
20:44:00	45	13,79	1,76
20:45:00	45	13,79	1,76
20:46:00	45	13,78	1,77
20:47:00	45	13,78	1,77
20:48:00	45	13,78	1,77
20:49:00	45	13,77	1,77
20:50:00	45	13,77	1,77
20:51:00	45	13,77	1,78
20:52:00	45	13,77	1,78
20:53:00	45	13,77	1,78
20:54:00	45	13,77	1,78
20:55:00	45	13,77	1,78
20:56:00	45	13,76	1,79
20:57:00	45	13,76	1,79
20:58:00	45	13,75	1,79
20:59:00	45	13,75	1,79
21:00:00	45	13,75	1,79
21:01:00	45	13,76	1,79
21:02:00	45	13,75	1,79
21:03:00	45	13,75	1,79
21:04:00	45	13,75	1,79
21:05:00	45	13,75	1,79
21:06:00	45	13,76	1,79
21:07:00	45	13,75	1,79
21:08:00	45	13,71	1,84
21:09:00	45	13,71	1,84
21:10:00	45	13,71	1,84
21:11:00	45	13,71	1,84
21:12:00	45	13,70	1,85
21:13:00	45	13,70	1,85
21:14:00	45	13,69	1,85
21:15:00	45	13,69	1,85
21:16:00	45	13,68	1,86
21:17:00	45	13,68	1,87
21:18:00	45	13,68	1,86
21:19:00	45	13,68	1,87
21:20:00	45	13,68	1,87
21:21:00	45	13,67	1,88
21:22:00	45	13,67	1,88
21:23:00	45	13,67	1,88
21:24:00	45	13,66	1,88
21:25:00	45	13,66	1,88
21:26:00	45	13,66	1,88
21:27:00	44	13,66	1,88
21:28:00	45	13,66	1,88
21:29:00	45	13,66	1,88
21:30:00	45	13,66	1,88
21:31:00	45	13,66	1,88
21:32:00	45	13,66	1,88
21:33:00	45	13,66	1,88
21:34:00	45	13,66	1,88
21:35:00	45	13,63	1,91
21:36:00	45	13,63	1,91
21:37:00	45	13,63	1,91
21:38:00	45	13,63	1,92
21:39:00	45	13,63	1,92
21:40:00	45	13,63	1,92
21:41:00	45	13,62	1,93
21:42:00	45	13,62	1,93
21:43:00	45	13,61	1,94
21:44:00	45	13,60	1,95
21:45:00	45	13,60	1,95
21:46:00	45	13,60	1,95
21:47:00	45	13,60	1,95
21:48:00	45	13,60	1,95
21:49:00	45	13,59	1,95
21:50:00	45	13,59	1,95
21:51:00	45	13,59	1,95
21:52:00	45	13,59	1,95
21:53:00	45	13,59	1,96
21:54:00	45	13,59	1,95
21:55:00	45	13,59	1,95
21:56:00	45	13,56	1,99
21:57:00	45	13,56	1,99
21:58:00	45	13,56	1,99
21:59:00	45	13,56	1,98
22:00:00	45	13,56	1,99
22:01:00	45	13,56	1,99
22:02:00	45	13,55	2,00
22:03:00	45	13,54	2,01
22:04:00	45	13,55	2,00
22:05:00	45	13,54	2,01
22:06:00	45	13,54	2,02
22:07:00	45	13,54	2,02
22:08:00	45	13,54	2,02
22:09:00	45	13,54	2,02
22:10:00	45	13,54	2,02
22:11:00	45	13,52	2,03
22:12:00	45	13,53	2,02
22:13:00	44	13,52	2,03
22:14:00	45	13,53	2,02
22:15:00	45	13,53	2,02
22:16:00	45	13,53	2,02
22:17:00	45	13,54	2,02
22:18:00	45	13,53	2,02
22:19:00	45	13,53	2,02
22:20:00	45	13,52	2,03
22:21:00	45	13,53	2,02
22:22:00	45	13,51	2,04
22:23:00	45	13,50	2,06
22:24:00	45	13,49	2,06
22:25:00	45	13,50	2,06
22:26:00	45	13,50	2,06
22:27:00	45	13,49	2,06
22:28:00	45	13,49	2,06
22:29:00	45	13,47	2,08
22:30:00	45	13,47	2,09
22:31:00	45	13,47	2,09
22:32:00	45	13,47	2,09
22:33:00	45	13,46	2,10
22:34:00	45	13,46	2,10
22:35:00	45	13,45	2,11
22:36:00	45	13,45	2,11
22:37:00	45	13,46	2,10
22:38:00	45	13,46	2,10
22:39:00	45	13,45	2,11
22:40:00	45	13,45	2,11
22:41:00	45	13,45	2,11
22:42:00	45	13,46	2,10
22:43:00	45	13,45	2,11
22:44:00	45	13,45	2,11
22:45:00	45	13,45	2,11
22:46:00	45	13,45	2,11
22:47:00	45	13,45	2,11
22:48:00	45	13,43	2,13
22:49:00	45	13,42	2,14
22:50:00	45	13,43	2,13
22:51:00	45	13,42	2,14
22:52:00	45	13,42	2,14
22:53:00	45	13,42	2,14
22:54:00	45	13,41	2,15
22:55:00	45	13,41	2,15
22:56:00	45	13,41	2,15
22:57:00	45	13,41	2,16
22:58:00	45	13,41	2,16
22:59:00	45	13,40	2,16
23:00:00	45	13,40	2,16
23:01:00	45	13,40	2,16
23:02:00	45	13,39	2,17
23:03:00	45	13,39	2,17
23:04:00	45	13,39	2,17
23:05:00	45	13,39	2,17
23:06:00	45	13,38	2,18
23:07:00	45	13,39	2,17
23:08:00	45	13,39	2,17
23:09:00	45	13,39	2,17
23:10:00	45	13,39	2,17
23:11:00	45	13,39	2,17
23:12:00	45	13,39	2,17
23:13:00	45	13,39	2,17
23:14:00	45	13,39	2,17
23:15:00	45	13,35	2,22
23:16:00	45	13,34	2,23
23:17:00	45	13,34	2,23
23:18:00	45	13,35	2,22
23:19:00	45	13,35	2,22
23:20:00	45	13,35	2,22
23:21:00	45	13,33	2,24
23:22:00	45	13,34	2,23
23:23:00	45	13,33	2,24
23:24:00	45	13,34	2,23
23:25:00	45	13,32	2,25
23:26:00	45	13,32	2,25
23:27:00	45	13,32	2,25
23:28:00	45	13,32	2,25
23:29:00	45	13,31	2,27
23:30:00	45	13,32	2,25
23:31:00	45	13,32	2,26
23:32:00	45	13,32	2,26
23:33:00	45	13,31	2,27
23:34:00	45	13,32	2,26
23:35:00	45	13,31	2,27
23:36:00	45	13,32	2,26
23:37:00	45	13,32	2,26
23:38:00	45	13,32	2,26
23:39:00	45	13,31	2,27
23:40:00	45	13,31	2,27
23:41:00	45	13,31	2,27
23:42:00	45	13,29	2,29
23:43:00	45	13,29	2,29
23:44:00	45	13,29	2,29
23:45:00	45	13,28	2,30
23:46:00	45	13,28	2,30
23:47:00	45	13,28	2,30
23:48:00	45	13,28	2,30
23:49:00	45	13,27	2,31
23:50:00	45	13,27	2,31
23:51:00	45	13,27	2,32
23:52:00	45	13,27	2,32
23:53:00	45	13,26	2,33
23:54:00	45	13,25	2,34
23:55:00	45	13,24	2,35
23:56:00	45	13,24	2,35
23:57:00	45	13,24	2,35
23:58:00	45	13,24	2,35
23:59:00	45	13,25	2,34
24:00:00	45	13,24	2,35
24:01:00	45	13,24	2,35
24:02:00	45	13,25	2,34
24:03:00	45	13,25	2,34
24:04:00	45	13,24	2,35
24:05:00	45	13,24	2,35
24:06:00	45	13,21	2,38
24:07:00	45	13,22	2,37
24:08:00	45	13,22	2,37
24:09:00	45	13,22	2,37
24:10:00	45	13,21	2,38
24:11:00	45	13,21	2,38
24:12:00	45	13,20	2,39
24:13:00	45	13,20	2,39
24:14:00	45	13,20	2,40
24:15:00	45	13,20	2,40
24:16:00	45	13,20	2,40
24:17:00	45	13,20	2,40
24:18:00	45	13,19	2,41
24:19:00	45	13,19	2,41
24:20:00	45	13,19	2,41
24:21:00	45	13,18	2,42
24:22:00	45	13,18	2,42
24:23:00	45	13,18	2,42
24:24:00	45	13,19	2,41
24:25:00	45	13,18	2,42
24:26:00	45	13,18	2,42
24:27:00	45	13,18	2,42
24:28:00	45	13,18	2,42
24:29:00	45	13,18	2,42
24:30:00	45	13,18	2,42
24:31:00	45	13,18	2,42
24:32:00	45	13,18	2,42
24:33:00	45	13,17	2,44
24:34:00	45	13,16	2,45
24:35:00	45	13,15	2,46
24:36:00	45	13,15	2,46
24:37:00	45	13,15	2,46
24:38:00	45	13,14	2,48
24:39:00	45	13,14	2,48
24:40:00	45	13,13	2,49
24:41:00	45	13,13	2,49
24:42:00	45	13,14	2,48
24:43:00	45	13,14	2,48
24:44:00	45	13,13	2,49
24:45:00	45	13,12	2,49
24:46:00	45	13,11	2,50
24:47:00	45	13,12	2,49
24:48:00	45	13,11	2,50
24:49:00	45	13,12	2,49
24:50:00	45	13,12	2,49
24:51:00	45	13,11	2,50
24:52:00	45	13,11	2,50
24:53:00	45	13,12	2,49
24:54:00	45	13,11	2,50
24:55:00	45	13,11	2,50
24:56:00	45	13,11	2,50
24:57:00	45	13,11	2,50
24:58:00	45	13,12	2,49
24:59:00	45	13,09	2,53
25:00:00	45	13,09	2,53
25:01:00	45	13,08	2,54
25:02:00	45	13,08	2,54
25:03:00	45	13,08	2,54
25:04:00	45	13,08	2,54
25:05:00	45	13,08	2,55
25:06:00	45	13,08	2,54
25:07:00	45	13,08	2,55
25:08:00	45	13,07	2,56
25:09:00	45	13,07	2,56
25:10:00	45	13,07	2,56
25:11:00	45	13,07	2,56
25:12:00	45	13,06	2,57
25:13:00	45	13,06	2,57
25:14:00	45	13,06	2,57
25:15:00	45	13,05	2,58
25:16:00	45	13,05	2,58
25:17:00	45	13,05	2,58
25:18:00	45	13,05	2,58
25:19:00	45	13,06	2,57
25:20:00	45	13,05	2,58
25:21:00	45	13,05	2,58
25:22:00	45	13,06	2,57
25:23:00	45	13,05	2,58
25:24:00	45	13,05	2,58
25:25:00	45	13,05	2,58
25:26:00	45	13,05	2,58
25:27:00	45	13,02	2,63
25:28:00	45	13,02	2,62
25:29:00	45	13,02	2,63
25:30:00	45	13,02	2,63
25:31:00	45	13,02	2,62
25:32:00	45	13,01	2,64
25:33:00	45	13,01	2,64
25:34:00	45	13,01	2,64
25:35:00	45	13,01	2,64
25:36:00	45	13,00	2,65
25:37:00	45	13,00	2,65
25:38:00	45	12,99	2,66
25:39:00	45	12,99	2,66
25:40:00	45	12,99	2,67
25:41:00	45	12,99	2,67
25:42:00	45	12,99	2,67
25:43:00	45	12,99	2,67
25:44:00	45	12,99	2,67
25:45:00	45	12,99	2,66
25:46:00	45	12,99	2,67
25:47:00	45	12,99	2,67
25:48:00	45	12,99	2,67
25:49:00	45	12,99	2,66
25:50:00	45	12,99	2,66
25:51:00	45	12,99	2,66
25:52:00	45	12,99	2,67
25:53:00	45	12,99	2,67
25:54:00	45	12,96	2,70
25:55:00	45	12,96	2,70
25:56:00	45	12,96	2,70
25:57:00	45	12,96	2,70
25:58:00	45	12,96	2,71
25:59:00	45	12,96	2,71
26:00:00	45	12,96	2,71
26:01:00	45	12,95	2,72
26:02:00	45	12,95	2,72
26:03:00	45	12,95	2,72
26:04:00	45	12,95	2,72
26:05:00	45	12,95	2,72
26:06:00	45	12,94	2,73
26:07:00	45	12,93	2,74
26:08:00	45	12,94	2,73
26:09:00	45	12,94	2,73
26:10:00	45	12,95	2,72
26:11:00	45	12,95	2,72
26:12:00	45	12,94	2,73
26:13:00	45	12,92	2,76
26:14:00	45	12,92	2,76
26:15:00	45	12,91	2,77
26:16:00	45	12,91	2,77
26:17:00	45	12,91	2,77
26:18:00	45	12,91	2,77
26:19:00	45	12,90	2,78
26:20:00	45	12,90	2,78
26:21:00	45	12,90	2,78
26:22:00	45	12,90	2,79
26:23:00	45	12,90	2,79
26:24:00	45	12,90	2,79
26:25:00	45	12,90	2,79
26:26:00	45	12,89	2,80
26:27:00	45	12,89	2,80
26:28:00	45	12,89	2,80
26:29:00	45	12,89	2,80
26:30:00	45	12,89	2,80
26:31:00	45	12,88	2,82
26:32:00	45	12,89	2,80
26:33:00	45	12,89	2,80
26:34:00	45	12,89	2,80
26:35:00	45	12,89	2,80
26:36:00	45	12,89	2,80
26:37:00	45	12,89	2,80
26:38:00	45	12,89	2,80
26:39:00	45	12,88	2,82
26:40:00	45	12,86	2,85
26:41:00	45	12,86	2,85
26:42:00	45	12,86	2,85
26:43:00	45	12,86	2,85
26:44:00	45	12,86	2,85
26:45:00	45	12,86	2,85
26:46:00	45	12,85	2,86
26:47:00	45	12,85	2,86
26:48:00	45	12,85	2,86
26:49:00	45	12,85	2,86
26:50:00	45	12,84	2,87
26:51:00	45	12,84	2,87
26:52:00	45	12,84	2,87
26:53:00	45	12,84	2,87
26:54:00	45	12,84	2,88
26:55:00	44	12,84	2,88
26:56:00	45	12,84	2,88
26:57:00	45	12,84	2,88
26:58:00	45	12,84	2,88
26:59:00	45	12,84	2,88
27:00:00	45	12,84	2,88
27:01:00	45	12,84	2,88
27:02:00	45	12,84	2,88
27:03:00	45	12,83	2,89
27:04:00	45	12,84	2,88
27:05:00	45	12,83	2,89
27:06:00	45	12,84	2,88
27:07:00	45	12,80	2,93
27:08:00	45	12,80	2,93
27:09:00	45	12,80	2,93
27:10:00	45	12,80	2,93
27:11:00	45	12,81	2,92
27:12:00	45	12,80	2,93
27:13:00	45	12,80	2,93
27:14:00	45	12,79	2,94
27:15:00	45	12,79	2,94
27:16:00	45	12,79	2,95
27:17:00	45	12,79	2,95
27:18:00	45	12,79	2,95
27:19:00	45	12,79	2,95
27:20:00	45	12,79	2,95
27:21:00	45	12,79	2,95
27:22:00	45	12,78	2,97
27:23:00	45	12,78	2,97
27:24:00	45	12,78	2,97
27:25:00	45	12,78	2,97
27:26:00	45	12,78	2,97
27:27:00	45	12,78	2,97
27:28:00	44	12,78	2,97
27:29:00	45	12,78	2,97
27:30:00	45	12,78	2,97
27:31:00	45	12,78	2,97
27:32:00	45	12,78	2,97
27:33:00	45	12,77	2,98
27:34:00	45	12,75	3,00
27:35:00	45	12,75	3,00
27:36:00	45	12,74	3,02
27:37:00	45	12,75	3,00
27:38:00	45	12,75	3,01
27:39:00	45	12,75	3,01
27:40:00	45	12,75	3,01
27:41:00	45	12,75	3,01
27:42:00	45	12,74	3,02
27:43:00	45	12,73	3,03
27:44:00	45	12,73	3,03
27:45:00	45	12,74	3,02
27:46:00	45	12,73	3,03
27:47:00	45	12,73	3,03
27:48:00	45	12,73	3,03
27:49:00	45	12,73	3,03
27:50:00	45	12,73	3,03
27:51:00	45	12,73	3,03
27:52:00	45	12,73	3,03
27:53:00	45	12,71	3,07
27:54:00	45	12,71	3,07
27:55:00	45	12,71	3,07
27:56:00	45	12,70	3,08
27:57:00	45	12,71	3,07
27:58:00	45	12,70	3,08
27:59:00	45	12,70	3,08
28:00:00	45	12,70	3,08
28:01:00	45	12,69	3,09
28:02:00	45	12,69	3,09
28:03:00	45	12,69	3,09
28:04:00	45	12,69	3,09
28:05:00	45	12,69	3,10
28:06:00	45	12,69	3,10
28:07:00	45	12,69	3,10
28:08:00	45	12,69	3,10
28:09:00	45	12,69	3,10
28:10:00	45	12,69	3,10
28:11:00	45	12,68	3,11
28:12:00	45	12,68	3,11
28:13:00	45	12,69	3,10
28:14:00	45	12,68	3,11
28:15:00	45	12,69	3,10
28:16:00	45	12,68	3,11
28:17:00	45	12,68	3,11
28:18:00	45	12,69	3,10
28:19:00	45	12,68	3,11
28:20:00	45	12,66	3,15
28:21:00	45	12,66	3,14
28:22:00	45	12,66	3,14
28:23:00	45	12,66	3,14
28:24:00	45	12,66	3,15
28:25:00	45	12,66	3,15
28:26:00	45	12,66	3,15
28:27:00	45	12,66	3,15
28:28:00	45	12,65	3,16
28:29:00	45	12,65	3,16
28:30:00	45	12,65	3,16
28:31:00	45	12,64	3,17
28:32:00	45	12,64	3,17
28:33:00	45	12,64	3,17
28:34:00	45	12,64	3,17
28:35:00	45	12,64	3,17
28:36:00	45	12,63	3,18
28:37:00	45	12,63	3,18
