Repository: ProgWizer/parser

File: project-root/data/Data Acquisition/Data Acquisition/2008 year (310)/UCA L Standard ChinaCement G 1900 (60C).txt
--Test Summary--
Full Path and File Name	
Instrument Name	4262L
Instrument Type	Model 4262 Twin Cell UCA
Instrument Serial Number	111L
Test Start Date	04.06.2008
Test Start Time	12:34:27
Test Stop Date	05.06.2008
Test Stop Time	8:24:49
Test Length	19:50:22
Final Sample Time Offset	19:50:00
Controller Schedule Name	
Sampling Period	60 seconds
Comments	60C (30 min)
Information	WellID	
Information	Customer	PetroAlliance
Information	CementClass	G (China)
Information	CementMfr	
Information	Additives	
Information	Density	
Information	BHCT	60
Information	BHST	
Information	FluidLoss	
Information	JobType	Standard Test
Calculated Value	CS_50	2:45:00
Calculated Value	CS_500	4:33:00
Calculated Value	CS_Time8h	7,31 MPa
Calculated Value	CS_Time16h	12,71 MPa
Calculated Value	CS_Time24h	N/A
Calculated Value	CS_Time48h	N/A
Calculated Value	CS_Time72h	N/A
Calculated Curve	Compressive Strength	Compressive strength type B (more than 14 lb/gal)
Initial Temperature (°C)	21 °C
Final Temperature (°C)	59 °C
Initial Transit Time (microsec/in)	17,08 microsec/in
Final Transit Time (microsec/in)	9,02 microsec/in
Initial Compressive Strength (MPa)	0,00 MPa
Final Compressive Strength (MPa)	14,05 MPa
--Data--
Time (HH:MM:SS)	Temperature (°C)	Transit Time (microsec/in)	Compressive Strength (MPa)
0:00:00	21	17,08	0,00
0:01:00	22	17,12	0,00
0:02:00	22	17,15	0,00
0:03:00	22	17,19	0,00
0:04:00	22	17,22	0,00
0:05:00	23	17,24	0,00
0:06:00	23	17,25	0,00
0:07:00	24	17,25	0,00
0:08:00	26	17,24	0,00
0:09:00	27	17,22	0,00
0:10:00	29	17,20	0,00
0:11:00	30	17,15	0,00
0:12:00	32	17,12	0,00
0:13:00	34	17,07	0,00
0:14:00	35	17,02	0,01
0:15:00	36	16,98	0,02
0:16:00	38	16,93	0,03
0:17:00	39	16,89	0,04
0:18:00	40	16,86	0,05
0:19:00	41	16,79	0,06
0:20:00	43	16,77	0,07
0:21:00	44		
0:22:00	45	16,78	0,06
0:23:00	47	16,74	0,07
0:24:00	48	16,71	0,08
0:25:00	50	16,66	0,09
0:26:00	51	16,63	0,10
0:27:00	53	16,57	0,12
0:28:00	54	16,84	0,05
0:29:00	55	16,82	0,06
0:30:00	57	16,80	0,06
0:31:00	58	16,80	0,06
0:32:00	60	16,79	0,06
0:33:00	61	16,78	0,06
0:34:00	62	16,78	0,07
0:35:00	63	16,78	0,07
0:36:00	64	16,76	0,07
0:37:00	65	16,77	0,07
0:38:00	65	16,76	0,07
0:39:00	65	16,76	0,07
0:40:00	65	16,77	0,07
0:41:00	65	16,77	0,07
0:42:00	66	16,77	0,07
0:43:00	66	16,78	0,06
0:44:00	66	16,78	0,06
0:45:00	66	16,78	0,06
0:46:00	66	16,78	0,07
0:47:00	66	16,78	0,07
0:48:00	66	16,80	0,06
0:49:00	66	16,79	0,06
0:50:00	65	16,78	0,06
0:51:00	65	16,79	0,06
0:52:00	65	16,80	0,06
0:53:00	65	16,80	0,06
0:54:00	65	16,81	0,06
0:55:00	64	16,81	0,06
0:56:00	64	16,82	0,06
0:57:00	64	16,81	0,06
0:58:00	64	16,82	0,06
0:59:00	64	16,84	0,05
1:00:00	63	16,86	0,05
1:01:00	63	16,85	0,05
1:02:00	63	16,85	0,05
1:03:00	63	16,85	0,05
1:04:00	63	16,85	0,05
1:05:00	62	16,86	0,05
1:06:00	62	16,86	0,05
1:07:00	62	16,86	0,05
1:08:00	61	16,87	0,04
1:09:00	61	16,87	0,04
1:10:00	61	16,89	0,04
1:11:00	61	16,89	0,04
1:12:00	60	16,89	0,04
1:13:00	60	16,87	0,04
1:14:00	60	16,89	0,04
1:15:00	60	16,90	0,04
1:16:00	60	16,91	0,04
1:17:00	60	16,90	0,04
1:18:00	60	16,90	0,04
1:19:00	61	16,91	0,04
1:20:00	61	16,91	0,04
1:21:00	61	16,92	0,03
1:22:00	61	16,92	0,03
1:23:00	60	16,91	0,04
1:24:00	60	16,92	0,03
1:25:00	60	16,93	0,03
1:26:00	60	16,92	0,03
1:27:00	60	16,93	0,03
1:28:00	60	16,93	0,03
1:29:00	60	16,94	0,03
1:30:00	60	16,95	0,03
1:31:00	60	16,94	0,03
1:32:00	60	16,95	0,03
1:33:00	60	16,95	0,03
1:34:00	60	16,95	0,03
1:35:00	60	16,95	0,03
1:36:00	59	16,96	0,02
1:37:00	60	16,96	0,02
1:38:00	60	16,96	0,02
1:39:00	59	16,97	0,02
1:40:00	59	16,97	0,02
1:41:00	59	16,96	0,02
1:42:00	59	16,96	0,02
1:43:00	59	16,96	0,02
1:44:00	59	16,97	0,02
1:45:00	59	16,97	0,02
1:46:00	59	16,97	0,02
1:47:00	59	16,97	0,02
1:48:00	59	16,97	0,02
1:49:00	59	16,97	0,02
1:50:00	59	16,97	0,02
1:51:00	59	16,96	0,02
1:52:00	59	16,97	0,02
1:53:00	59	16,96	0,02
1:54:00	59	16,96	0,02
1:55:00	59	16,96	0,02
1:56:00	59	16,96	0,02
1:57:00	59	16,95	0,03
1:58:00	59	16,95	0,03
1:59:00	59	16,95	0,03
2:00:00	59	16,94	0,03
2:01:00	59	16,94	0,03
2:02:00	59	16,93	0,03
2:03:00	59	16,92	0,03
2:04:00	59	16,92	0,03
2:05:00	59	16,91	0,04
2:06:00	59	16,90	0,04
2:07:00	59	16,89	0,04
2:08:00	59	16,88	0,04
2:09:00	59	16,86	0,05
2:10:00	59	16,86	0,05
2:11:00	59	16,84	0,05
2:12:00	59	16,83	0,05
2:13:00	59	16,81	0,06
2:14:00	59	16,80	0,06
2:15:00	59	16,78	0,06
2:16:00	59	16,76	0,07
2:17:00	59	16,74	0,07
2:18:00	59	16,72	0,08
2:19:00	59	16,70	0,08
2:20:00	59	16,68	0,09
2:21:00	59	16,66	0,10
2:22:00	59	16,63	0,10
2:23:00	59	16,60	0,11
2:24:00	59	16,57	0,12
2:25:00	59	16,55	0,12
2:26:00	59	16,52	0,13
2:27:00	59	16,48	0,14
2:28:00	59	16,45	0,15
2:29:00	59	16,41	0,16
2:30:00	59	16,38	0,17
2:31:00	59	16,33	0,18
2:32:00	59	16,30	0,19
2:33:00	59	16,26	0,20
2:34:00	59	16,21	0,21
2:35:00	59	16,18	0,22
2:36:00	59	16,13	0,23
2:37:00	59	16,09	0,25
2:38:00	59	16,04	0,26
2:39:00	59	15,99	0,28
2:40:00	59	15,94	0,29
2:41:00	59	15,90	0,31
2:42:00	59	15,84	0,32
2:43:00	59	15,79	0,34
2:44:00	59	15,75	0,35
2:45:00	59	15,70	0,37
2:46:00	59	15,64	0,39
2:47:00	59	15,59	0,41
2:48:00	59	15,54	0,43
2:49:00	59	15,48	0,45
2:50:00	59	15,42	0,47
2:51:00	59	15,37	0,49
2:52:00	59	15,32	0,51
2:53:00	59	15,27	0,53
2:54:00	59	15,21	0,55
2:55:00	59	15,16	0,57
2:56:00	59	15,10	0,60
2:57:00	59	15,05	0,62
2:58:00	59	15,00	0,64
2:59:00	59	14,94	0,67
3:00:00	59	14,88	0,69
3:01:00	59	14,82	0,72
3:02:00	59	14,77	0,74
3:03:00	59	14,72	0,77
3:04:00	59	14,67	0,79
3:05:00	59	14,62	0,82
3:06:00	59	14,55	0,85
3:07:00	59	14,50	0,88
3:08:00	59	14,45	0,91
3:09:00	59	14,40	0,93
3:10:00	59	14,34	0,96
3:11:00	59	14,29	0,99
3:12:00	59	14,25	1,02
3:13:00	59	14,20	1,05
3:14:00	59	14,14	1,08
3:15:00	59	14,09	1,11
3:16:00	59	14,04	1,14
3:17:00	59	13,99	1,18
3:18:00	59	13,95	1,21
3:19:00	59	13,89	1,24
3:20:00	59	13,85	1,27
3:21:00	59	13,80	1,30
3:22:00	59	13,76	1,33
3:23:00	59	13,71	1,37
3:24:00	59	13,67	1,40
3:25:00	59	13,63	1,43
3:26:00	59	13,58	1,47
3:27:00	59	13,54	1,49
3:28:00	59	13,50	1,53
3:29:00	59	13,45	1,57
3:30:00	59	13,41	1,60
3:31:00	59	13,38	1,63
3:32:00	59	13,34	1,66
3:33:00	59	13,30	1,69
3:34:00	59	13,27	1,72
3:35:00	59	13,23	1,76
3:36:00	59	13,19	1,79
3:37:00	59	13,15	1,82
3:38:00	59	13,11	1,86
3:39:00	59	13,08	1,89
3:40:00	59	13,05	1,92
3:41:00	59	13,02	1,95
3:42:00	59	12,98	1,99
3:43:00	59	12,95	2,02
3:44:00	59	12,91	2,05
3:45:00	59	12,88	2,08
3:46:00	59	12,85	2,12
3:47:00	59	12,82	2,15
3:48:00	59	12,79	2,18
3:49:00	59	12,76	2,21
3:50:00	59	12,73	2,24
3:51:00	59	12,70	2,28
3:52:00	59	12,68	2,30
3:53:00	59	12,65	2,34
3:54:00	59	12,62	2,37
3:55:00	59	12,59	2,40
3:56:00	59	12,57	2,43
3:57:00	59	12,54	2,46
3:58:00	59	12,52	2,49
3:59:00	59	12,49	2,52
4:00:00	59	12,47	2,55
4:01:00	59	12,44	2,59
4:02:00	59	12,42	2,61
4:03:00	59	12,39	2,64
4:04:00	59	12,37	2,67
4:05:00	59	12,35	2,70
4:06:00	59	12,33	2,73
4:07:00	59	12,30	2,76
4:08:00	59	12,28	2,79
4:09:00	59	12,26	2,82
4:10:00	59	12,24	2,84
4:11:00	59	12,22	2,87
4:12:00	59	12,20	2,90
4:13:00	59	12,18	2,92
4:14:00	59	12,16	2,96
4:15:00	59	12,14	2,99
4:16:00	59	12,13	3,01
4:17:00	59	12,10	3,04
4:18:00	59	12,09	3,06
4:19:00	59	12,06	3,10
4:20:00	59	12,05	3,12
4:21:00	59	12,04	3,14
4:22:00	59	12,01	3,18
4:23:00	59	12,00	3,20
4:24:00	59	11,98	3,22
4:25:00	59	11,96	3,26
4:26:00	59	11,95	3,28
4:27:00	59	11,93	3,30
4:28:00	59	11,91	3,33
4:29:00	59	11,90	3,35
4:30:00	59	11,88	3,37
4:31:00	59	11,87	3,40
4:32:00	59	11,85	3,44
4:33:00	59	11,83	3,46
4:34:00	59	11,82	3,49
4:35:00	59	11,80	3,51
4:36:00	59	11,79	3,52
4:37:00	59	11,78	3,55
4:38:00	59	11,77	3,57
4:39:00	59	11,75	3,60
4:40:00	59	11,73	3,63
4:41:00	59	11,72	3,65
4:42:00	59	11,71	3,66
4:43:00	59	11,70	3,69
4:44:00	59	11,68	3,72
4:45:00	59	11,67	3,74
4:46:00	59	11,66	3,76
4:47:00	59	11,64	3,80
4:48:00	59	11,63	3,81
4:49:00	59	11,61	3,84
4:50:00	59	11,61	3,85
4:51:00	59	11,59	3,88
4:52:00	59	11,58	3,91
4:53:00	59	11,57	3,92
4:54:00	59	11,55	3,95
4:55:00	59	11,55	3,97
4:56:00	59	11,53	3,99
4:57:00	59	11,52	4,01
4:58:00	59	11,51	4,04
4:59:00	59	11,49	4,07
5:00:00	59	11,49	4,08
5:01:00	59	11,47	4,11
5:02:00	59	11,46	4,12
5:03:00	59	11,45	4,15
5:04:00	59	11,44	4,17
5:05:00	59	11,43	4,18
5:06:00	59	11,42	4,21
5:07:00	59	11,41	4,23
5:08:00	59	11,40	4,26
5:09:00	59	11,39	4,28
5:10:00	59	11,38	4,31
5:11:00	59	11,37	4,32
5:12:00	59	11,36	4,34
5:13:00	59	11,35	4,35
5:14:00	59	11,34	4,38
5:15:00	59	11,33	4,40
5:16:00	59	11,32	4,42
5:17:00	59	11,31	4,45
5:18:00	59	11,30	4,46
5:19:00	59	11,29	4,48
5:20:00	59	11,28	4,51
5:21:00	59	11,27	4,53
5:22:00	59	11,26	4,55
5:23:00	59	11,25	4,56
5:24:00	59	11,24	4,59
5:25:00	59	11,23	4,61
5:26:00	59	11,22	4,63
5:27:00	59	11,22	4,64
5:28:00	59	11,21	4,66
5:29:00	59	11,20	4,68
5:30:00	59	11,19	4,71
5:31:00	59	11,18	4,73
5:32:00	59	11,17	4,75
5:33:00	59	11,16	4,76
5:34:00	59	11,16	4,78
5:35:00	59	11,15	4,80
5:36:00	59	11,13	4,83
5:37:00	59	11,13	4,85
5:38:00	59	11,12	4,87
5:39:00	59	11,11	4,88
5:40:00	59	11,10	4,90
5:41:00	59	11,10	4,92
5:42:00	59	11,09	4,94
5:43:00	59	11,08	4,96
5:44:00	59	11,07	4,97
5:45:00	59	11,07	4,99
5:46:00	59	11,06	5,01
5:47:00	59	11,04	5,05
5:48:00	59	11,04	5,05
5:49:00	59	11,04	5,06
5:50:00	59	11,03	5,08
5:51:00	59	11,02	5,10
5:52:00	59	11,01	5,14
5:53:00	59	11,00	5,16
5:54:00	59	10,99	5,18
5:55:00	59	10,98	5,19
5:56:00	59	10,98	5,21
5:57:00	59	10,97	5,23
5:58:00	59	10,96	5,25
5:59:00	59	10,95	5,27
6:00:00	59	10,95	5,27
6:01:00	59	10,95	5,29
6:02:00	59	10,94	5,31
6:03:00	59	10,93	5,33
6:04:00	59	10,93	5,35
6:05:00	59	10,92	5,37
6:06:00	59	10,91	5,39
6:07:00	59	10,90	5,41
6:08:00	59	10,89	5,43
6:09:00	59	10,89	5,45
6:10:00	59	10,88	5,47
6:11:00	59	10,87	5,49
6:12:00	59	10,86	5,51
6:13:00	59	10,86	5,53
6:14:00	59	10,85	5,55
6:15:00	59	10,85	5,55
6:16:00	59	10,84	5,59
6:17:00	59	10,83	5,61
6:18:00	59	10,83	5,61
6:19:00	59	10,82	5,63
6:20:00	59	10,81	5,65
6:21:00	59	10,80	5,67
6:22:00	59	10,80	5,69
6:23:00	59	10,79	5,71
6:24:00	59	10,79	5,71
6:25:00	59	10,78	5,73
6:26:00	59	10,77	5,75
6:27:00	59	10,77	5,77
6:28:00	59	10,76	5,79
6:29:00	59	10,76	5,79
6:30:00	59	10,75	5,81
6:31:00	59	10,74	5,84
6:32:00	59	10,74	5,86
6:33:00	59	10,73	5,88
6:34:00	59	10,72	5,90
6:35:00	59	10,71	5,92
6:36:00	59	10,71	5,92
6:37:00	59	10,71	5,94
6:38:00	59	10,70	5,96
6:39:00	59	10,69	5,99
6:40:00	59	10,69	5,99
6:41:00	59	10,68	6,01
6:42:00	59	10,68	6,03
6:43:00	59	10,67	6,05
6:44:00	59	10,67	6,05
6:45:00	59	10,66	6,07
6:46:00	59	10,65	6,10
6:47:00	59	10,65	6,12
6:48:00	59	10,64	6,14
6:49:00	59	10,64	6,14
6:50:00	59	10,63	6,16
6:51:00	59	10,63	6,19
6:52:00	59	10,62	6,21
6:53:00	59	10,62	6,21
6:54:00	59	10,61	6,23
6:55:00	59	10,60	6,26
6:56:00	59	10,59	6,28
6:57:00	59	10,59	6,28
6:58:00	59	10,59	6,30
6:59:00	59	10,58	6,32
7:00:00	59	10,57	6,35
7:01:00	59	10,57	6,35
7:02:00	59	10,56	6,37
7:03:00	59	10,56	6,40
7:04:00	59	10,55	6,42
7:05:00	59	10,55	6,42
7:06:00	59	10,54	6,44
7:07:00	59	10,54	6,47
7:08:00	59	10,54	6,47
7:09:00	59	10,53	6,49
7:10:00	59	10,52	6,51
7:11:00	59	10,52	6,51
7:12:00	59	10,51	6,54
7:13:00	59	10,50	6,56
7:14:00	59	10,50	6,56
7:15:00	59	10,50	6,59
7:16:00	59	10,49	6,61
7:17:00	59	10,49	6,61
7:18:00	59	10,48	6,63
7:19:00	59	10,47	6,66
7:20:00	59	10,47	6,66
7:21:00	59	10,47	6,68
7:22:00	59	10,46	6,71
7:23:00	59	10,46	6,71
7:24:00	59	10,45	6,73
7:25:00	59	10,45	6,76
7:26:00	59	10,45	6,76
7:27:00	59	10,44	6,78
7:28:00	59	10,43	6,81
7:29:00	59	10,43	6,81
7:30:00	59	10,42	6,83
7:31:00	59	10,42	6,83
7:32:00	59	10,41	6,86
7:33:00	59	10,41	6,88
7:34:00	59	10,41	6,88
7:35:00	59	10,40	6,91
7:36:00	59	10,39	6,94
7:37:00	59	10,39	6,94
7:38:00	59	10,38	6,96
7:39:00	59	10,38	6,99
7:40:00	59	10,38	6,99
7:41:00	59	10,37	7,01
7:42:00	59	10,37	7,01
7:43:00	59	10,36	7,04
7:44:00	59	10,36	7,04
7:45:00	59	10,36	7,07
7:46:00	59	10,35	7,09
7:47:00	59	10,34	7,12
7:48:00	59	10,34	7,12
7:49:00	59	10,33	7,14
7:50:00	59	10,33	7,14
7:51:00	59	10,32	7,17
7:52:00	59	10,32	7,20
7:53:00	59	10,32	7,20
7:54:00	59	10,31	7,22
7:55:00	59	10,31	7,22
7:56:00	59	10,30	7,25
7:57:00	59	10,29	7,28
7:58:00	59	10,29	7,28
7:59:00	59	10,29	7,31
8:00:00	59	10,29	7,31
8:01:00	59	10,28	7,33
8:02:00	59	10,27	7,36
8:03:00	59	10,27	7,36
8:04:00	59	10,27	7,39
8:05:00	59	10,27	7,39
8:06:00	59	10,26	7,42
8:07:00	59	10,25	7,44
8:08:00	59	10,25	7,44
8:09:00	59	10,25	7,44
8:10:00	59	10,24	7,47
8:11:00	59	10,24	7,47
8:12:00	59	10,23	7,50
8:13:00	59	10,23	7,53
8:14:00	59	10,23	7,53
8:15:00	59	10,22	7,55
8:16:00	59	10,22	7,55
8:17:00	59	10,21	7,58
8:18:00	59	10,21	7,58
8:19:00	59	10,20	7,61
8:20:00	59	10,20	7,64
8:21:00	59	10,20	7,64
8:22:00	59	10,19	7,67
8:23:00	59	10,19	7,67
8:24:00	59	10,18	7,70
8:25:00	59	10,18	7,70
8:26:00	59	10,17	7,73
8:27:00	59	10,17	7,73
8:28:00	59	10,17	7,76
8:29:00	59	10,17	7,76
8:30:00	59	10,16	7,78
8:31:00	59	10,16	7,78
8:32:00	59	10,15	7,81
8:33:00	59	10,14	7,84
8:34:00	59	10,14	7,84
8:35:00	59	10,14	7,87
8:36:00	59	10,14	7,87
8:37:00	59	10,13	7,90
8:38:00	59	10,13	7,90
8:39:00	59	10,12	7,93
8:40:00	59	10,12	7,93
8:41:00	59	10,11	7,96
8:42:00	59	10,11	7,96
8:43:00	59	10,11	7,99
8:44:00	59	10,11	7,99
8:45:00	59	10,10	8,02
8:46:00	59	10,10	8,02
8:47:00	59	10,09	8,05
8:48:00	59	10,09	8,05
8:49:00	59	10,09	8,05
8:50:00	59	10,08	8,08
8:51:00	59	10,08	8,08
8:52:00	59	10,08	8,11
8:53:00	59	10,07	8,14
8:54:00	59	10,07	8,14
8:55:00	59	10,06	8,17
8:56:00	59	10,06	8,17
8:57:00	59	10,05	8,20
8:58:00	59	10,05	8,20
8:59:00	59	10,05	8,20
9:00:00	59	10,05	8,24
9:01:00	59	10,05	8,24
9:02:00	59	10,04	8,27
9:03:00	59	10,04	8,27
9:04:00	59	10,03	8,30
9:05:00	59	10,03	8,30
9:06:00	59	10,02	8,33
9:07:00	59	10,02	8,33
9:08:00	59	10,02	8,36
9:09:00	59	10,02	8,36
9:10:00	59	10,01	8,39
9:11:00	59	10,01	8,39
9:12:00	59	10,00	8,42
9:13:00	59	10,00	8,42
9:14:00	59	9,99	8,46
9:15:00	59	9,99	8,46
9:16:00	59	9,99	8,46
9:17:00	59	9,99	8,49
9:18:00	59	9,98	8,52
9:19:00	59	9,98	8,52
9:20:00	59	9,98	8,52
9:21:00	59	9,97	8,55
9:22:00	59	9,97	8,55
9:23:00	59	9,96	8,59
9:24:00	59	9,96	8,59
9:25:00	59	9,96	8,62
9:26:00	59	9,96	8,62
9:27:00	59	9,96	8,62
9:28:00	59	9,95	8,65
9:29:00	59	9,95	8,65
9:30:00	59	9,94	8,68
9:31:00	59	9,94	8,68
9:32:00	59	9,93	8,72
9:33:00	59	9,93	8,72
9:34:00	59	9,93	8,72
9:35:00	59	9,93	8,75
9:36:00	59	9,92	8,78
9:37:00	59	9,92	8,78
9:38:00	59	9,92	8,78
9:39:00	59	9,91	8,82
9:40:00	59	9,91	8,82
9:41:00	59	9,90	8,85
9:42:00	59	9,90	8,85
9:43:00	59	9,90	8,88
9:44:00	59	9,90	8,88
9:45:00	59	9,90	8,88
9:46:00	59	9,89	8,92
9:47:00	59	9,89	8,92
9:48:00	59	9,88	8,95
9:49:00	59	9,88	8,95
9:50:00	59	9,88	8,95
9:51:00	59	9,88	8,99
9:52:00	59	9,88	8,99
9:53:00	59	9,88	8,99
9:54:00	59	9,87	9,02
9:55:00	59	9,87	9,02
9:56:00	59	9,86	9,05
9:57:00	59	9,86	9,05
9:58:00	59	9,85	9,09
9:59:00	59	9,85	9,09
10:00:00	59	9,85	9,09
10:01:00	59	9,84	9,12
10:02:00	59	9,84	9,12
10:03:00	59	9,84	9,16
10:04:00	59	9,84	9,16
10:05:00	59	9,84	9,16
10:06:00	59	9,83	9,19
10:07:00	59	9,83	9,19
10:08:00	59	9,83	9,19
10:09:00	59	9,82	9,23
10:10:00	59	9,82	9,23
10:11:00	59	9,82	9,26
10:12:00	59	9,82	9,26
10:13:00	59	9,82	9,26
10:14:00	59	9,81	9,30
10:15:00	59	9,81	9,30
10:16:00	59	9,81	9,30
10:17:00	59	9,80	9,33
10:18:00	59	9,80	9,33
10:19:00	59	9,79	9,37
10:20:00	59	9,79	9,37
10:21:00	59	9,79	9,37
10:22:00	59	9,79	9,41
10:23:00	59	9,79	9,41
10:24:00	59	9,78	9,44
10:25:00	59	9,78	9,44
10:26:00	59	9,78	9,44
10:27:00	59	9,77	9,48
10:28:00	59	9,77	9,48
10:29:00	59	9,77	9,48
10:30:00	59	9,76	9,52
10:31:00	59	9,76	9,52
10:32:00	59	9,76	9,52
10:33:00	59	9,75	9,55
10:34:00	59	9,75	9,55
10:35:00	59	9,75	9,55
10:36:00	59	9,75	9,59
10:37:00	59	9,75	9,59
10:38:00	59	9,74	9,63
10:39:00	59	9,74	9,63
10:40:00	59	9,74	9,63
10:41:00	59	9,74	9,63
10:42:00	59	9,73	9,66
10:43:00	59	9,73	9,66
10:44:00	59	9,73	9,66
10:45:00	59	9,72	9,70
10:46:00	59	9,72	9,70
10:47:00	59	9,72	9,74
10:48:00	59	9,72	9,74
10:49:00	59	9,72	9,74
10:50:00	59	9,72	9,74
10:51:00	59	9,72	9,74
10:52:00	59	9,71	9,77
10:53:00	59	9,70	9,81
10:54:00	59	9,70	9,81
10:55:00	59	9,70	9,81
10:56:00	59	9,69	9,85
10:57:00	59	9,69	9,85
10:58:00	59	9,69	9,85
10:59:00	59	9,69	9,85
11:00:00	59	9,69	9,89
11:01:00	59	9,69	9,89
11:02:00	59	9,69	9,89
11:03:00	59	9,68	9,93
11:04:00	59	9,68	9,93
11:05:00	59	9,68	9,93
11:06:00	59	9,67	9,96
11:07:00	59	9,67	9,96
11:08:00	59	9,67	9,96
11:09:00	59	9,66	10,00
11:10:00	59	9,66	10,00
11:11:00	59	9,66	10,00
11:12:00	59	9,66	10,00
11:13:00	59	9,66	10,04
11:14:00	59	9,66	10,04
11:15:00	59	9,65	10,08
11:16:00	59	9,65	10,08
11:17:00	59	9,65	10,08
11:18:00	59	9,65	10,08
11:19:00	59	9,64	10,12
11:20:00	59	9,64	10,12
11:21:00	59	9,64	10,12
11:22:00	59	9,63	10,16
11:23:00	59	9,63	10,16
11:24:00	59	9,63	10,16
11:25:00	59	9,63	10,16
11:26:00	59	9,63	10,20
11:27:00	59	9,63	10,20
11:28:00	59	9,62	10,24
11:29:00	59	9,62	10,24
11:30:00	59	9,62	10,24
11:31:00	59	9,62	10,24
11:32:00	59	9,61	10,28
11:33:00	59	9,61	10,28
11:34:00	59	9,61	10,28
11:35:00	59	9,61	10,28
11:36:00	59	9,60	10,32
11:37:00	59	9,60	10,32
11:38:00	59	9,60	10,32
11:39:00	59	9,60	10,32
11:40:00	59	9,60	10,36
11:41:00	59	9,60	10,36
11:42:00	59	9,60	10,36
11:43:00	59	9,59	10,40
11:44:00	59	9,59	10,40
11:45:00	59	9,58	10,44
11:46:00	59	9,58	10,44
11:47:00	59	9,58	10,44
11:48:00	59	9,58	10,44
11:49:00	59	9,58	10,44
11:50:00	59	9,57	10,48
11:51:00	59	9,57	10,48
11:52:00	59	9,57	10,48
11:53:00	59	9,57	10,52
11:54:00	59	9,57	10,52
11:55:00	59	9,57	10,52
11:56:00	59	9,57	10,52
11:57:00	59	9,57	10,52
11:58:00	59	9,56	10,56
11:59:00	59	9,56	10,56
12:00:00	59	9,56	10,56
12:01:00	59	9,55	10,60
12:02:00	59	9,55	10,60
12:03:00	59	9,55	10,60
12:04:00	59	9,55	10,60
12:05:00	59	9,54	10,64
12:06:00	59	9,54	10,64
12:07:00	59	9,54	10,68
12:08:00	59	9,54	10,68
12:09:00	59	9,54	10,68
12:10:00	59	9,54	10,68
12:11:00	59	9,54	10,68
12:12:00	59	9,53	10,73
12:13:00	59	9,53	10,73
12:14:00	59	9,53	10,73
12:15:00	59	9,52	10,77
12:16:00	59	9,52	10,77
12:17:00	59	9,52	10,77
12:18:00	59	9,52	10,77
12:19:00	59	9,52	10,77
12:20:00	59	9,52	10,81
12:21:00	59	9,52	10,81
12:22:00	59	9,52	10,81
12:23:00	59	9,52	10,81
12:24:00	59	9,51	10,85
12:25:00	59	9,51	10,85
12:26:00	59	9,51	10,85
12:27:00	59	9,51	10,85
12:28:00	59	9,50	10,89
12:29:00	59	9,50	10,89
12:30:00	59	9,50	10,89
12:31:00	59	9,50	10,89
12:32:00	59	9,49	10,94
12:33:00	59	9,49	10,94
12:34:00	59	9,48	10,98
12:35:00	59	9,49	10,94
12:36:00	59	9,48	10,98
12:37:00	59	9,49	10,94
12:38:00	59	9,48	10,98
12:39:00	59	9,48	10,98
12:40:00	59	9,48	11,02
12:41:00	59	9,48	11,02
12:42:00	59	9,48	11,02
12:43:00	59	9,48	11,02
12:44:00	59	9,48	11,02
12:45:00	59	9,47	11,07
12:46:00	59	9,47	11,07
12:47:00	59	9,47	11,07
12:48:00	59	9,47	11,07
12:49:00	59	9,46	11,11
12:50:00	59	9,46	11,11
12:51:00	59	9,46	11,11
12:52:00	59	9,46	11,11
12:53:00	59	9,46	11,11
12:54:00	59	9,45	11,15
12:55:00	59	9,45	11,15
12:56:00	59	9,45	11,15
12:57:00	59	9,45	11,15
12:58:00	59	9,45	11,20
12:59:00	59	9,45	11,20
13:00:00	59	9,45	11,20
13:01:00	59	9,45	11,20
13:02:00	59	9,44	11,24
13:03:00	59	9,44	11,24
13:04:00	59	9,44	11,24
13:05:00	59	9,44	11,24
13:06:00	59	9,44	11,24
13:07:00	59	9,43	11,28
13:08:00	59	9,43	11,28
13:09:00	59	9,43	11,28
13:10:00	59	9,43	11,28
13:11:00	59	9,43	11,28
13:12:00	59	9,43	11,33
13:13:00	59	9,43	11,33
13:14:00	59	9,43	11,33
13:15:00	59	9,43	11,33
13:16:00	59	9,42	11,37
13:17:00	59	9,42	11,37
13:18:00	59	9,42	11,37
13:19:00	59	9,42	11,37
13:20:00	59	9,42	11,37
13:21:00	59	9,41	11,42
13:22:00	59	9,41	11,42
13:23:00	59	9,41	11,42
13:24:00	59	9,41	11,42
13:25:00	59	9,41	11,42
13:26:00	59	9,40	11,46
13:27:00	59	9,40	11,46
13:28:00	59	9,40	11,46
13:29:00	59	9,40	11,46
13:30:00	59	9,40	11,46
13:31:00	59	9,39	11,51
13:32:00	59	9,39	11,51
13:33:00	59	9,39	11,51
13:34:00	59	9,39	11,51
13:35:00	59	9,39	11,55
13:36:00	59	9,39	11,55
13:37:00	59	9,39	11,55
13:38:00	59	9,39	11,55
13:39:00	59	9,39	11,55
13:40:00	59	9,38	11,60
13:41:00	59	9,38	11,60
13:42:00	59	9,38	11,60
13:43:00	59	9,38	11,60
13:44:00	59	9,38	11,60
13:45:00	59	9,38	11,60
13:46:00	59	9,37	11,65
13:47:00	59	9,37	11,65
13:48:00	59	9,37	11,65
13:49:00	59	9,37	11,65
13:50:00	59	9,36	11,69
13:51:00	59	9,36	11,69
13:52:00	59	9,36	11,69
13:53:00	59	9,36	11,69
13:54:00	59	9,36	11,69
13:55:00	59	9,36	11,74
13:56:00	59	9,36	11,74
13:57:00	59	9,36	11,74
13:58:00	59	9,36	11,74
13:59:00	59	9,36	11,74
14:00:00	59	9,36	11,74
14:01:00	59	9,35	11,78
14:02:00	59	9,35	11,78
14:03:00	59	9,35	11,78
14:04:00	59	9,35	11,78
14:05:00	59	9,35	11,78
14:06:00	59	9,34	11,83
14:07:00	59	9,34	11,83
14:08:00	59	9,34	11,83
14:09:00	59	9,34	11,83
14:10:00	59	9,34	11,83
14:11:00	59	9,34	11,83
14:12:00	59	9,34	11,88
14:13:00	59	9,34	11,88
14:14:00	59	9,34	11,88
14:15:00	59	9,34	11,88
14:16:00	59	9,34	11,88
14:17:00	59	9,33	11,92
14:18:00	59	9,33	11,92
14:19:00	59	9,33	11,92
14:20:00	59	9,33	11,92
14:21:00	59	9,33	11,92
14:22:00	59	9,32	11,97
14:23:00	59	9,32	11,97
14:24:00	59	9,32	11,97
14:25:00	59	9,32	11,97
14:26:00	59	9,32	11,97
14:27:00	59	9,32	11,97
14:28:00	59	9,32	11,97
14:29:00	59	9,31	12,02
14:30:00	59	9,31	12,02
14:31:00	59	9,31	12,02
14:32:00	59	9,31	12,02
14:33:00	59	9,31	12,02
14:34:00	59	9,30	12,07
14:35:00	59	9,30	12,07
14:36:00	59	9,30	12,07
14:37:00	59	9,30	12,07
14:38:00	59	9,30	12,07
14:39:00	59	9,30	12,11
14:40:00	59	9,30	12,11
14:41:00	59	9,30	12,11
14:42:00	59	9,30	12,11
14:43:00	59	9,30	12,11
14:44:00	59	9,30	12,11
14:45:00	59	9,29	12,16
14:46:00	59	9,29	12,16
14:47:00	59	9,29	12,16
14:48:00	59	9,29	12,16
14:49:00	59	9,29	12,16
14:50:00	59	9,29	12,16
14:51:00	59	9,28	12,21
14:52:00	59	9,28	12,21
14:53:00	59	9,28	12,21
14:54:00	59	9,28	12,21
14:55:00	59	9,28	12,21
14:56:00	59	9,28	12,21
14:57:00	59	9,27	12,26
14:58:00	59	9,27	12,26
14:59:00	59	9,27	12,26
15:00:00	59	9,27	12,26
15:01:00	59	9,27	12,26
15:02:00	59	9,27	12,26
15:03:00	59	9,27	12,26
15:04:00	59	9,27	12,31
15:05:00	59	9,27	12,31
15:06:00	59	9,27	12,31
15:07:00	59	9,27	12,31
15:08:00	59	9,27	12,31
15:09:00	59	9,27	12,31
15:10:00	59	9,26	12,36
15:11:00	59	9,26	12,36
15:12:00	59	9,26	12,36
15:13:00	59	9,26	12,36
15:14:00	59	9,26	12,36
15:15:00	59	9,26	12,36
15:16:00	59	9,25	12,41
15:17:00	59	9,25	12,41
15:18:00	59	9,25	12,41
15:19:00	59	9,25	12,41
15:20:00	59	9,25	12,41
15:21:00	59	9,25	12,41
15:22:00	59	9,24	12,46
15:23:00	59	9,24	12,46
15:24:00	59	9,24	12,46
15:25:00	59	9,24	12,46
15:26:00	59	9,24	12,46
15:27:00	59	9,24	12,46
15:28:00	59	9,24	12,46
15:29:00	59	9,24	12,51
15:30:00	59	9,24	12,51
15:31:00	59	9,24	12,51
15:32:00	59	9,24	12,51
15:33:00	59	9,24	12,51
15:34:00	59	9,24	12,51
15:35:00	59	9,23	12,55
15:36:00	59	9,23	12,55
15:37:00	59	9,23	12,55
15:38:00	59	9,23	12,55
15:39:00	59	9,23	12,55
15:40:00	59	9,23	12,55
15:41:00	59	9,23	12,55
15:42:00	59	9,22	12,61
15:43:00	59	9,22	12,61
15:44:00	59	9,22	12,61
15:45:00	59	9,22	12,61
15:46:00	59	9,22	12,61
15:47:00	59	9,22	12,61
15:48:00	59	9,22	12,61
15:49:00	59	9,22	12,61
15:50:00	59	9,21	12,66
15:51:00	59	9,21	12,66
15:52:00	59	9,21	12,66
15:53:00	59	9,21	12,66
15:54:00	59	9,21	12,66
15:55:00	59	9,21	12,66
15:56:00	59	9,21	12,66
15:57:00	59	9,21	12,71
15:58:00	59	9,21	12,71
15:59:00	59	9,21	12,71
16:00:00	59	9,21	12,71
16:01:00	59	9,21	12,71
16:02:00	59	9,21	12,71
16:03:00	59	9,21	12,71
16:04:00	59	9,20	12,76
16:05:00	59	9,20	12,76
16:06:00	59	9,20	12,76
16:07:00	59	9,20	12,76
16:08:00	59	9,20	12,76
16:09:00	59	9,20	12,76
16:10:00	59	9,20	12,76
16:11:00	59	9,19	12,81
16:12:00	59	9,19	12,81
16:13:00	59	9,19	12,81
16:14:00	59	9,19	12,81
16:15:00	59	9,19	12,81
16:16:00	59	9,19	12,81
16:17:00	59	9,19	12,81
16:18:00	59	9,19	12,81
16:19:00	59	9,18	12,86
16:20:00	59	9,19	12,81
16:21:00	59	9,18	12,86
16:22:00	59	9,18	12,86
16:23:00	59	9,18	12,86
16:24:00	59	9,18	12,86
16:25:00	59	9,18	12,86
16:26:00	59	9,18	12,91
16:27:00	59	9,18	12,91
16:28:00	59	9,18	12,91
16:29:00	59	9,18	12,91
16:30:00	59	9,18	12,91
16:31:00	59	9,18	12,91
16:32:00	59	9,18	12,91
16:33:00	59	9,18	12,91
16:34:00	59	9,18	12,91
16:35:00	59	9,17	12,96
16:36:00	59	9,17	12,96
16:37:00	59	9,17	12,96
16:38:00	59	9,17	12,96
16:39:00	59	9,17	12,96
16:40:00	59	9,17	12,96
16:41:00	59	9,17	12,96
16:42:00	59	9,17	12,96
16:43:00	59	9,16	13,01
16:44:00	59	9,16	13,01
16:45:00	59	9,16	13,01
16:46:00	59	9,16	13,01
16:47:00	59	9,16	13,01
16:48:00	59	9,16	13,01
16:49:00	59	9,16	13,01
16:50:00	59	9,16	13,01
16:51:00	59	9,15	13,07
16:52:00	59	9,15	13,07
16:53:00	59	9,15	13,07
16:54:00	59	9,15	13,07
16:55:00	59	9,15	13,07
16:56:00	59	9,15	13,07
16:57:00	59	9,15	13,07
16:58:00	59	9,15	13,07
16:59:00	59	9,15	13,12
17:00:00	59	9,15	13,12
17:01:00	59	9,15	13,12
17:02:00	59	9,15	13,12
17:03:00	59	9,15	13,12
17:04:00	59	9,15	13,12
17:05:00	59	9,15	13,12
17:06:00	59	9,15	13,12
17:07:00	59	9,14	13,17
17:08:00	59	9,15	13,12
17:09:00	59	9,14	13,17
17:10:00	59	9,14	13,17
17:11:00	59	9,14	13,17
17:12:00	59	9,14	13,17
17:13:00	59	9,14	13,17
17:14:00	59	9,14	13,17
17:15:00	59	9,13	13,22
17:16:00	59	9,13	13,22
17:17:00	59	9,13	13,22
17:18:00	59	9,13	13,22
17:19:00	59	9,13	13,22
17:20:00	59	9,13	13,22
17:21:00	59	9,13	13,22
17:22:00	59	9,13	13,22
17:23:00	59	9,13	13,22
17:24:00	59	9,13	13,22
17:25:00	59	9,13	13,28
17:26:00	59	9,13	13,28
17:27:00	59	9,13	13,28
17:28:00	59	9,13	13,28
17:29:00	59	9,13	13,28
17:30:00	59	9,13	13,28
17:31:00	59	9,13	13,28
17:32:00	59	9,13	13,28
17:33:00	59	9,13	13,28
17:34:00	59	9,12	13,33
17:35:00	59	9,12	13,33
17:36:00	59	9,13	13,28
17:37:00	59	9,12	13,33
17:38:00	59	9,12	13,33
17:39:00	59	9,12	13,33
17:40:00	59	9,12	13,33
17:41:00	59	9,12	13,33
17:42:00	59	9,12	13,33
17:43:00	59	9,12	13,33
17:44:00	59	9,11	13,38
17:45:00	59	9,11	13,38
17:46:00	59	9,11	13,38
17:47:00	59	9,11	13,38
17:48:00	59	9,11	13,38
17:49:00	59	9,11	13,38
17:50:00	59	9,11	13,38
17:51:00	59	9,11	13,38
17:52:00	59	9,11	13,38
17:53:00	59	9,10	13,44
17:54:00	59	9,10	13,44
17:55:00	59	9,10	13,44
17:56:00	59	9,10	13,44
17:57:00	59	9,10	13,44
17:58:00	59	9,10	13,44
17:59:00	59	9,10	13,44
18:00:00	59	9,10	13,44
18:01:00	59	9,10	13,44
18:02:00	59	9,09	13,49
18:03:00	59	9,09	13,49
18:04:00	59	9,09	13,49
18:05:00	59	9,09	13,49
18:06:00	59	9,09	13,49
18:07:00	59	9,09	13,49
18:08:00	59	9,09	13,49
18:09:00	59	9,09	13,49
18:10:00	59	9,09	13,49
18:11:00	59	9,09	13,49
18:12:00	59	9,09	13,49
18:13:00	59	9,09	13,55
18:14:00	59	9,09	13,55
18:15:00	59	9,09	13,55
18:16:00	59	9,09	13,55
18:17:00	59	9,09	13,55
18:18:00	59	9,09	13,55
18:19:00	59	9,09	13,55
18:20:00	59	9,09	13,55
18:21:00	59	9,08	13,60
18:22:00	59	9,08	13,60
18:23:00	59	9,08	13,60
18:24:00	59	9,08	13,60
18:25:00	59	9,08	13,60
18:26:00	59	9,08	13,60
18:27:00	59	9,08	13,60
18:28:00	59	9,08	13,60
18:29:00	59	9,08	13,60
18:30:00	59	9,08	13,60
18:31:00	59	9,08	13,60
18:32:00	59	9,08	13,60
18:33:00	59	9,07	13,66
18:34:00	59	9,07	13,66
18:35:00	59	9,07	13,66
18:36:00	59	9,07	13,66
18:37:00	59	9,07	13,66
18:38:00	59	9,07	13,66
18:39:00	59	9,07	13,66
18:40:00	59	9,07	13,66
18:41:00	59	9,07	13,66
18:42:00	59	9,06	13,71
18:43:00	59	9,06	13,71
18:44:00	59	9,06	13,71
18:45:00	59	9,06	13,71
18:46:00	59	9,06	13,71
18:47:00	59	9,06	13,71
18:48:00	59	9,06	13,71
18:49:00	59	9,06	13,71
18:50:00	59	9,06	13,71
18:51:00	59	9,06	13,77
18:52:00	59	9,06	13,77
18:53:00	59	9,06	13,77
18:54:00	59	9,06	13,77
18:55:00	59	9,06	13,77
18:56:00	59	9,06	13,77
18:57:00	59	9,06	13,77
18:58:00	59	9,06	13,77
18:59:00	59	9,06	13,77
19:00:00	59	9,06	13,77
19:01:00	59	9,06	13,77
19:02:00	59	9,06	13,77
19:03:00	59	9,06	13,77
19:04:00	59	9,05	13,82
19:05:00	59	9,05	13,82
19:06:00	59	9,05	13,82
19:07:00	59	9,05	13,82
19:08:00	59	9,05	13,82
19:09:00	59	9,05	13,82
19:10:00	59	9,05	13,82
19:11:00	59	9,05	13,82
19:12:00	59	9,05	13,82
19:13:00	59	9,05	13,82
19:14:00	59	9,04	13,88
19:15:00	59	9,04	13,88
19:16:00	59	9,04	13,88
19:17:00	59	9,04	13,88
19:18:00	59	9,04	13,88
19:19:00	59	9,04	13,88
19:20:00	59	9,04	13,88
19:21:00	59	9,04	13,88
19:22:00	59	9,04	13,88
19:23:00	59	9,04	13,88
19:24:00	59	9,04	13,93
19:25:00	59	9,04	13,93
19:26:00	59	9,04	13,93
19:27:00	59	9,04	13,93
19:28:00	59	9,04	13,93
19:29:00	59	9,04	13,93
19:30:00	59	9,04	13,93
19:31:00	59	9,04	13,93
19:32:00	59	9,04	13,93
19:33:00	59	9,04	13,93
19:34:00	59	9,04	13,93
19:35:00	59	9,03	13,99
19:36:00	59	9,03	13,99
19:37:00	59	9,03	13,99
19:38:00	59	9,03	13,99
19:39:00	59	9,03	13,99
19:40:00	59	9,03	13,99
19:41:00	59	9,03	13,99
19:42:00	59	9,03	13,99
19:43:00	59	9,03	13,99
19:44:00	59	9,02	14,05
19:45:00	59	9,02	14,05
19:46:00	59	9,02	14,05
19:47:00	59	9,02	14,05
19:48:00	59	9,02	14,05
19:49:00	59	9,02	14,05
19:50:00	59	9,02	14,05
