Repository: ProgWizer/parser

File: project-root/data/Data Acquisition/Data Acquisition/2008 year (310)/UCA L Tomsk G1420+40%Trepel+0.1%FL+0.1%R-7 (37C).txt (part 1 of 9)
--Test Summary--
Full Path and File Name	
Instrument Name	4262L
Instrument Type	Model 4262 Twin Cell UCA
Instrument Serial Number	111L
Test Start Date	26.08.2008
Test Start Time	10:30:53
Test Stop Date	05.09.2008
Test Stop Time	11:20:58
Test Length	240:50:05
Final Sample Time Offset	240:49:00
Controller Schedule Name	
Sampling Period	60 seconds
Comments	T: 95C(63), 37C (240)
Information	WellID	Tomsk
Information	Customer	Rus Imperial Group (Tomsk)
Information	CementClass	G (China)
Information	CementMfr	China
Information	Additives	40%Trepel+0.1%FL+0.1%R-7
Information	Density	1420
Information	BHCT	37
Information	BHST	
Information	FluidLoss	n/a
Information	JobType	
Calculated Value	CS_50	6:33:00
Calculated Value	CS_500	84:11:00
Calculated Value	CS_Time8h	0,40 MPa
Calculated Value	CS_Time16h	0,70 MPa
Calculated Value	CS_Time24h	0,97 MPa
Calculated Value	CS_Time48h	1,74 MPa
Calculated Value	CS_Time72h	2,84 MPa
Calculated Curve	Compressive Strength	Compressive strength type A (less than 14 lb/gal)
Initial Temperature (°C)	24 °C
Final Temperature (°C)	36 °C
Initial Transit Time (microsec/in)	17,08 microsec/in
Final Transit Time (microsec/in)	11,52 microsec/in
Initial Compressive Strength (MPa)	0,00 MPa
Final Compressive Strength (MPa)	5,49 MPa
--Data--
Time (HH:MM:SS)	Temperature (°C)	Transit Time (microsec/in)	Compressive Strength (MPa)
0:00:00	24	17,08	0,00
0:01:00	24	17,08	0,00
0:02:00	25	17,07	0,00
0:03:00	26	17,05	0,01
0:04:00	27	17,04	0,01
0:05:00	28	17,03	0,01
0:06:00	30	17,01	0,02
0:07:00	31	16,98	0,03
0:08:00	32	16,97	0,03
0:09:00	33	16,95	0,04
0:10:00	34	16,92	0,05
0:11:00	35	16,89	0,06
0:12:00	36	16,86	0,06
0:13:00	37	16,84	0,07
0:14:00	39	16,82	0,08
0:15:00	40	16,80	0,08
0:16:00	42	16,78	0,09
0:17:00	43	16,75	0,10
0:18:00	44	16,74	0,10
0:19:00	45	16,71	0,11
0:20:00	46	16,69	0,12
0:21:00	47	16,68	0,12
0:22:00	49	16,66	0,13
0:23:00	50	16,64	0,14
0:24:00	52	16,63	0,14
0:25:00	53	16,61	0,15
0:26:00	54	16,60	0,15
0:27:00	55	16,57	0,16
0:28:00	56	16,57	0,16
0:29:00	57	16,55	0,17
0:30:00	59	16,54	0,17
0:31:00	60	16,53	0,17
0:32:00	61	16,52	0,18
0:33:00	63	16,51	0,18
0:34:00	64	16,50	0,18
0:35:00	65	16,50	0,18
0:36:00	66	16,49	0,19
0:37:00	67	16,48	0,19
0:38:00	68	16,48	0,19
0:39:00	69	16,48	0,19
0:40:00	70	16,47	0,19
0:41:00	72	16,48	0,19
0:42:00	73	16,47	0,19
0:43:00	75	16,47	0,19
0:44:00	76	16,47	0,19
0:45:00	77	16,47	0,19
0:46:00	78	16,47	0,19
0:47:00	79	16,47	0,19
0:48:00	80	16,48	0,19
0:49:00	81	16,48	0,19
0:50:00	82	16,49	0,19
0:51:00	84	16,50	0,18
0:52:00	85	16,50	0,18
0:53:00	86	16,51	0,18
0:54:00	87	16,52	0,18
0:55:00	88	16,53	0,17
0:56:00	90	16,54	0,17
0:57:00	90	16,54	0,17
0:58:00	91	16,56	0,16
0:59:00	93	16,57	0,16
1:00:00	94	16,59	0,15
1:01:00	95	16,60	0,15
1:02:00	95	16,63	0,14
1:03:00	96	16,65	0,13
1:04:00	97	16,67	0,13
1:05:00	97	16,69	0,12
1:06:00	97	16,71	0,11
1:07:00	96	16,72	0,11
1:08:00	96	16,75	0,10
1:09:00	96	16,77	0,09
1:10:00	95	16,79	0,09
1:11:00	95	16,80	0,08
1:12:00	95	16,83	0,07
1:13:00	94	16,85	0,07
1:14:00	94	16,87	0,06
1:15:00	94	16,89	0,06
1:16:00	93	16,90	0,05
1:17:00	93	16,91	0,05
1:18:00	92	16,92	0,04
1:19:00	91	16,94	0,04
1:20:00	91	16,95	0,04
1:21:00	91	16,96	0,03
1:22:00	90	16,97	0,03
1:23:00	90	16,98	0,03
1:24:00	89	16,97	0,03
1:25:00	89	16,98	0,03
1:26:00	89	16,98	0,03
1:27:00	89	16,98	0,03
1:28:00	89	16,99	0,02
1:29:00	89	17,00	0,02
1:30:00	89	17,00	0,02
1:31:00	89	17,00	0,02
1:32:00	88	17,00	0,02
1:33:00	88	17,00	0,02
1:34:00	88	17,00	0,02
1:35:00	87	17,01	0,02
1:36:00	87	17,01	0,02
1:37:00	87	17,01	0,02
1:38:00	86	17,01	0,02
1:39:00	86	17,01	0,02
1:40:00	86	17,01	0,02
1:41:00	86	17,01	0,02
1:42:00	86	17,01	0,02
1:43:00	86	17,01	0,02
1:44:00	86	17,01	0,02
1:45:00	85	17,01	0,02
1:46:00	85	17,01	0,02
1:47:00	84	17,01	0,02
1:48:00	84	17,02	0,02
1:49:00	84	17,02	0,02
1:50:00	83	17,02	0,02
1:51:00	83	17,02	0,02
1:52:00	83	17,02	0,02
1:53:00	83	17,02	0,02
1:54:00	83	17,02	0,02
1:55:00	83	17,02	0,02
1:56:00	83	16,97	0,03
1:57:00	83	16,97	0,03
1:58:00	82	16,97	0,03
1:59:00	82	16,97	0,03
2:00:00	82	16,97	0,03
2:01:00	81	16,97	0,03
2:02:00	81	16,96	0,03
2:03:00	81	16,96	0,03
2:04:00	80	16,95	0,04
2:05:00	80	16,95	0,04
2:06:00	80	16,95	0,04
2:07:00	79	16,95	0,04
2:08:00	79	16,94	0,04
2:09:00	79	16,94	0,04
2:10:00	79	16,93	0,04
2:11:00	79	16,93	0,04
2:12:00	79	16,92	0,04
2:13:00	79	16,92	0,04
2:14:00	78	16,92	0,05
2:15:00	78	16,91	0,05
2:16:00	78	16,91	0,05
2:17:00	78	16,90	0,05
2:18:00	78	16,90	0,05
2:19:00	78	16,90	0,05
2:20:00	77	16,90	0,05
2:21:00	77	16,90	0,05
2:22:00	77	16,90	0,05
2:23:00	76	16,90	0,05
2:24:00	76	16,89	0,05
2:25:00	76	16,89	0,05
2:26:00	75	16,89	0,05
2:27:00	75	16,89	0,06
2:28:00	75	16,85	0,07
2:29:00	75	16,85	0,07
2:30:00	74	16,85	0,07
2:31:00	74	16,85	0,07
2:32:00	73	16,84	0,07
2:33:00	73	16,84	0,07
2:34:00	73	16,83	0,07
2:35:00	72	16,83	0,07
2:36:00	72	16,82	0,08
2:37:00	72	16,81	0,08
2:38:00	72	16,80	0,08
2:39:00	72	16,80	0,08
2:40:00	71	16,80	0,08
2:41:00	71	16,79	0,09
2:42:00	71	16,78	0,09
2:43:00	71	16,78	0,09
2:44:00	70	16,78	0,09
2:45:00	70	16,78	0,09
2:46:00	71	16,78	0,09
2:47:00	71	16,77	0,09
2:48:00	70	16,77	0,09
2:49:00	70	16,77	0,09
2:50:00	70	16,72	0,11
2:51:00	70	16,72	0,11
2:52:00	69	16,72	0,11
2:53:00	70	16,72	0,11
2:54:00	69	16,71	0,11
2:55:00	69	16,71	0,11
2:56:00	69	16,71	0,11
2:57:00	68	16,70	0,12
2:58:00	68	16,69	0,12
2:59:00	68	16,68	0,12
3:00:00	68	16,68	0,12
3:01:00	68	16,68	0,12
3:02:00	67	16,67	0,13
3:03:00	67	16,67	0,13
3:04:00	67	16,67	0,13
3:05:00	67	16,67	0,13
3:06:00	66	16,67	0,13
3:07:00	66	16,67	0,13
3:08:00	66	16,67	0,13
3:09:00	66	16,64	0,14
3:10:00	66	16,64	0,14
3:11:00	65	16,64	0,14
3:12:00	65	16,64	0,14
3:13:00	65	16,63	0,14
3:14:00	65	16,63	0,14
3:15:00	64	16,63	0,14
3:16:00	64	16,62	0,14
3:17:00	64	16,61	0,15
3:18:00	64	16,61	0,15
3:19:00	64	16,60	0,15
3:20:00	63	16,60	0,15
3:21:00	63	16,60	0,15
3:22:00	63	16,60	0,15
3:23:00	63	16,59	0,15
3:24:00	63	16,59	0,15
3:25:00	62	16,59	0,15
3:26:00	62	16,59	0,15
3:27:00	62	16,59	0,15
3:28:00	62	16,58	0,16
3:29:00	62	16,59	0,15
3:30:00	61	16,59	0,15
3:31:00	61	16,56	0,16
3:32:00	61	16,56	0,16
3:33:00	61	16,56	0,16
3:34:00	61	16,56	0,16
3:35:00	60	16,55	0,17
3:36:00	60	16,55	0,17
3:37:00	60	16,54	0,17
3:38:00	60	16,54	0,17
3:39:00	60	16,54	0,17
3:40:00	60	16,54	0,17
3:41:00	59	16,54	0,17
3:42:00	59	16,54	0,17
3:43:00	59	16,54	0,17
3:44:00	59	16,50	0,18
3:45:00	58	16,50	0,18
3:46:00	58	16,50	0,18
3:47:00	58	16,50	0,18
3:48:00	58	16,49	0,19
3:49:00	58	16,49	0,19
3:50:00	57	16,48	0,19
3:51:00	58	16,48	0,19
3:52:00	57	16,48	0,19
3:53:00	57	16,47	0,19
3:54:00	57	16,47	0,19
3:55:00	57	16,46	0,20
3:56:00	56	16,46	0,20
3:57:00	57	16,45	0,20
3:58:00	56	16,45	0,20
3:59:00	56	16,45	0,20
4:00:00	56	16,45	0,20
4:01:00	56	16,45	0,20
4:02:00	56	16,45	0,20
4:03:00	56	16,45	0,20
4:04:00	55	16,45	0,20
4:05:00	55	16,45	0,20
4:06:00	55	16,44	0,20
4:07:00	55	16,42	0,21
4:08:00	55	16,42	0,21
4:09:00	55	16,42	0,21
4:10:00	55	16,42	0,21
4:11:00	54	16,42	0,21
4:12:00	54	16,41	0,21
4:13:00	54	16,41	0,21
4:14:00	54	16,41	0,22
4:15:00	54	16,41	0,22
4:16:00	54	16,40	0,22
4:17:00	54	16,40	0,22
4:18:00	53	16,39	0,22
4:19:00	53	16,39	0,22
4:20:00	53	16,38	0,22
4:21:00	53	16,38	0,22
4:22:00	53	16,38	0,22
4:23:00	53	16,38	0,22
4:24:00	53	16,38	0,22
4:25:00	53	16,38	0,22
4:26:00	52	16,38	0,22
4:27:00	52	16,38	0,22
4:28:00	52	16,38	0,22
4:29:00	52	16,37	0,23
4:30:00	51	16,37	0,23
4:31:00	51	16,37	0,23
4:32:00	52	16,37	0,23
4:33:00	51	16,37	0,23
4:34:00	51	16,34	0,24
4:35:00	51	16,33	0,24
4:36:00	51	16,33	0,24
4:37:00	51	16,33	0,24
4:38:00	51	16,33	0,24
4:39:00	51	16,33	0,24
4:40:00	51	16,33	0,24
4:41:00	51	16,33	0,24
4:42:00	50	16,32	0,25
4:43:00	50	16,32	0,25
4:44:00	51	16,31	0,25
4:45:00	50	16,31	0,25
4:46:00	50	16,31	0,25
4:47:00	50	16,30	0,25
4:48:00	50	16,30	0,25
4:49:00	50	16,30	0,25
4:50:00	49	16,30	0,25
4:51:00	50	16,30	0,26
4:52:00	49	16,30	0,26
4:53:00	49	16,30	0,26
4:54:00	49	16,29	0,26
4:55:00	49	16,29	0,26
4:56:00	49	16,28	0,26
4:57:00	49	16,28	0,26
4:58:00	49	16,28	0,26
4:59:00	48	16,27	0,27
5:00:00	49	16,27	0,27
5:01:00	49	16,27	0,27
5:02:00	48	16,27	0,27
5:03:00	48	16,27	0,27
5:04:00	48	16,27	0,27
5:05:00	48	16,27	0,27
5:06:00	48	16,26	0,27
5:07:00	48	16,25	0,27
5:08:00	48	16,25	0,27
5:09:00	48	16,25	0,27
5:10:00	48	16,25	0,27
5:11:00	48	16,25	0,27
5:12:00	48	16,25	0,27
5:13:00	47	16,24	0,28
5:14:00	47	16,24	0,28
5:15:00	47	16,24	0,28
5:16:00	47	16,23	0,28
5:17:00	47	16,23	0,28
5:18:00	47	16,23	0,28
5:19:00	47	16,23	0,28
5:20:00	47	16,22	0,29
5:21:00	46	16,22	0,29
5:22:00	47	16,22	0,29
5:23:00	47	16,22	0,29
5:24:00	47	16,22	0,29
5:25:00	46	16,22	0,29
5:26:00	46	16,22	0,29
5:27:00	47	16,20	0,29
5:28:00	47	16,20	0,29
5:29:00	46	16,20	0,29
5:30:00	46	16,20	0,29
5:31:00	46	16,20	0,29
5:32:00	46	16,20	0,29
5:33:00	46	16,20	0,29
5:34:00	46	16,20	0,29
5:35:00	46	16,19	0,30
5:36:00	46	16,19	0,30
5:37:00	46	16,19	0,30
5:38:00	46	16,18	0,30
5:39:00	45	16,18	0,30
5:40:00	45	16,18	0,30
5:41:00	46	16,18	0,30
5:42:00	45	16,18	0,30
5:43:00	45	16,18	0,30
5:44:00	45	16,18	0,30
5:45:00	45	16,17	0,31
5:46:00	45	16,18	0,30
5:47:00	45	16,16	0,31
5:48:00	45	16,16	0,31
5:49:00	45	16,16	0,31
5:50:00	44	16,16	0,31
5:51:00	44	16,16	0,31
5:52:00	44	16,16	0,31
5:53:00	45	16,15	0,31
5:54:00	44	16,15	0,31
5:55:00	44	16,15	0,31
5:56:00	44	16,15	0,31
5:57:00	44	16,14	0,32
5:58:00	44	16,14	0,32
5:59:00	44	16,14	0,32
6:00:00	44	16,14	0,32
6:01:00	44	16,14	0,32
6:02:00	44	16,14	0,32
6:03:00	43	16,14	0,32
6:04:00	43	16,14	0,32
6:05:00	43	16,13	0,32
6:06:00	43	16,13	0,32
6:07:00	43	16,12	0,32
6:08:00	43	16,12	0,32
6:09:00	43	16,12	0,32
6:10:00	43	16,12	0,32
6:11:00	43	16,12	0,33
6:12:00	43	16,12	0,33
6:13:00	43	16,12	0,33
6:14:00	43	16,12	0,33
6:15:00	43	16,12	0,33
6:16:00	43	16,12	0,33
6:17:00	42	16,11	0,33
6:18:00	43	16,11	0,33
6:19:00	42	16,11	0,33
6:20:00	42	16,10	0,33
6:21:00	42	16,10	0,33
6:22:00	42	16,10	0,33
6:23:00	42	16,10	0,33
6:24:00	42	16,10	0,33
6:25:00	42	16,09	0,34
6:26:00	42	16,09	0,34
6:27:00	42	16,09	0,34
6:28:00	42	16,09	0,34
6:29:00	42	16,09	0,34
6:30:00	42	16,09	0,34
6:31:00	42	16,09	0,34
6:32:00	41	16,08	0,34
6:33:00	41	16,08	0,34
6:34:00	42	16,08	0,34
6:35:00	41	16,08	0,34
6:36:00	41	16,08	0,34
6:37:00	41	16,07	0,35
6:38:00	41	16,07	0,35
6:39:00	41	16,07	0,35
6:40:00	41	16,07	0,35
6:41:00	41	16,06	0,35
6:42:00	41	16,06	0,35
6:43:00	41	16,06	0,35
6:44:00	41	16,06	0,35
6:45:00	41	16,06	0,35
6:46:00	41	16,05	0,35
6:47:00	41	16,06	0,35
6:48:00	41	16,05	0,35
6:49:00	41	16,05	0,35
6:50:00	40	16,05	0,35
6:51:00	40	16,05	0,35
6:52:00	40	16,05	0,35
6:53:00	40	16,05	0,35
6:54:00	40	16,02	0,36
6:55:00	40	16,02	0,36
6:56:00	40	16,02	0,36
6:57:00	40	16,02	0,36
6:58:00	40	16,02	0,36
6:59:00	40	16,02	0,36
7:00:00	40	16,02	0,37
7:01:00	40	16,02	0,37
7:02:00	40	16,02	0,37
7:03:00	40	16,01	0,37
7:04:00	40	16,01	0,37
7:05:00	40	16,01	0,37
7:06:00	40	16,01	0,37
7:07:00	40	16,01	0,37
7:08:00	40	16,00	0,37
7:09:00	40	16,00	0,37
7:10:00	40	16,00	0,37
7:11:00	39	16,00	0,37
7:12:00	40	16,00	0,37
7:13:00	40	16,00	0,38
7:14:00	39	16,00	0,38
7:15:00	39	16,00	0,38
7:16:00	39	16,00	0,38
7:17:00	39	15,99	0,38
7:18:00	39	15,99	0,38
7:19:00	39	15,99	0,38
7:20:00	39	15,99	0,38
7:21:00	39	15,99	0,38
7:22:00	39	15,99	0,38
7:23:00	39	15,98	0,38
7:24:00	39	15,98	0,38
7:25:00	39	15,98	0,38
7:26:00	39	15,98	0,38
7:27:00	39	15,97	0,39
7:28:00	39	15,97	0,39
7:29:00	39	15,97	0,39
7:30:00	39	15,97	0,39
7:31:00	39	15,97	0,39
7:32:00	39	15,96	0,39
7:33:00	39	15,96	0,39
7:34:00	39	15,96	0,39
7:35:00	39	15,96	0,39
7:36:00	39	15,96	0,39
7:37:00	39	15,96	0,39
7:38:00	39	15,96	0,39
7:39:00	39	15,96	0,39
7:40:00	39	15,96	0,39
7:41:00	38	15,96	0,39
7:42:00	38	15,96	0,39
7:43:00	39	15,96	0,39
7:44:00	38	15,94	0,40
7:45:00	38	15,94	0,40
7:46:00	38	15,94	0,40
7:47:00	38	15,94	0,40
7:48:00	38	15,94	0,40
7:49:00	38	15,94	0,40
7:50:00	38	15,94	0,40
7:51:00	38	15,93	0,40
7:52:00	38	15,93	0,40
7:53:00	38	15,93	0,40
7:54:00	38	15,93	0,40
7:55:00	38	15,93	0,40
7:56:00	38	15,93	0,40
7:57:00	38	15,93	0,40
7:58:00	38	15,93	0,40
7:59:00	38	15,93	0,40
8:00:00	38	15,93	0,40
8:01:00	38	15,92	0,41
8:02:00	38	15,92	0,41
8:03:00	38	15,91	0,41
8:04:00	38	15,92	0,41
8:05:00	38	15,91	0,41
8:06:00	38	15,91	0,41
8:07:00	38	15,91	0,41
8:08:00	38	15,91	0,41
8:09:00	38	15,91	0,41
8:10:00	38	15,91	0,41
8:11:00	38	15,90	0,41
8:12:00	38	15,90	0,41
8:13:00	38	15,90	0,41
8:14:00	38	15,90	0,41
8:15:00	38	15,90	0,42
8:16:00	38	15,90	0,42
8:17:00	38	15,90	0,42
8:18:00	38	15,90	0,42
8:19:00	37	15,89	0,42
8:20:00	38	15,89	0,42
8:21:00	38	15,89	0,42
8:22:00	38	15,89	0,42
8:23:00	38	15,89	0,42
8:24:00	38	15,88	0,42
8:25:00	38	15,88	0,42
8:26:00	38	15,88	0,42
8:27:00	37	15,88	0,42
8:28:00	38	15,88	0,42
8:29:00	38	15,88	0,43
8:30:00	38	15,88	0,43
8:31:00	38	15,88	0,43
8:32:00	38	15,88	0,43
8:33:00	38	15,88	0,43
8:34:00	38	15,88	0,43
8:35:00	38	15,87	0,43
8:36:00	38	15,87	0,43
8:37:00	38	15,86	0,43
8:38:00	38	15,86	0,43
8:39:00	38	15,86	0,43
8:40:00	38	15,86	0,43
8:41:00	38	15,86	0,43
8:42:00	38	15,85	0,44
8:43:00	37	15,85	0,44
8:44:00	38	15,85	0,44
8:45:00	37	15,85	0,44
8:46:00	37	15,85	0,44
8:47:00	38	15,85	0,44
8:48:00	37	15,85	0,44
8:49:00	37	15,84	0,44
8:50:00	37	15,84	0,44
8:51:00	38	15,84	0,44
8:52:00	38	15,84	0,44
8:53:00	37	15,84	0,44
8:54:00	37	15,84	0,44
8:55:00	37	15,84	0,44
8:56:00	37	15,84	0,44
8:57:00	37	15,83	0,45
8:58:00	37	15,83	0,45
8:59:00	37	15,83	0,45
9:00:00	37	15,83	0,45
9:01:00	37	15,83	0,45
9:02:00	37	15,83	0,45
9:03:00	37	15,82	0,45
9:04:00	37	15,82	0,45
9:05:00	37	15,82	0,45
9:06:00	37	15,82	0,45
9:07:00	37	15,82	0,45
9:08:00	37	15,82	0,45
9:09:00	37	15,82	0,45
9:10:00	37	15,82	0,45
9:11:00	37	15,82	0,45
9:12:00	37	15,82	0,45
9:13:00	37	15,81	0,46
9:14:00	37	15,81	0,46
9:15:00	37	15,81	0,46
9:16:00	37	15,81	0,46
9:17:00	37	15,81	0,46
9:18:00	37	15,80	0,46
9:19:00	37	15,80	0,46
9:20:00	37	15,80	0,46
9:21:00	37	15,80	0,46
9:22:00	37	15,80	0,46
9:23:00	37	15,80	0,46
9:24:00	37	15,80	0,46
9:25:00	37	15,79	0,46
9:26:00	37	15,79	0,46
9:27:00	37	15,79	0,46
9:28:00	37	15,79	0,47
9:29:00	37	15,79	0,47
9:30:00	37	15,79	0,47
9:31:00	37	15,79	0,47
9:32:00	37	15,79	0,47
9:33:00	37	15,78	0,47
9:34:00	37	15,78	0,47
9:35:00	37	15,78	0,47
9:36:00	37	15,78	0,47
9:37:00	37	15,78	0,47
9:38:00	37	15,78	0,47
9:39:00	37	15,78	0,47
9:40:00	37	15,77	0,47
9:41:00	37	15,77	0,47
9:42:00	37	15,77	0,47
9:43:00	37	15,77	0,47
9:44:00	37	15,76	0,48
9:45:00	37	15,76	0,48
9:46:00	37	15,76	0,48
9:47:00	37	15,76	0,48
9:48:00	37	15,76	0,48
9:49:00	37	15,75	0,48
9:50:00	37	15,75	0,48
9:51:00	37	15,75	0,48
9:52:00	37	15,75	0,48
9:53:00	37	15,75	0,48
9:54:00	37	15,75	0,48
9:55:00	37	15,75	0,48
9:56:00	37	15,75	0,48
9:57:00	37	15,75	0,48
9:58:00	37	15,75	0,48
9:59:00	37	15,75	0,48
10:00:00	37	15,74	0,49
10:01:00	37	15,74	0,49
10:02:00	37	15,74	0,49
10:03:00	37	15,74	0,49
10:04:00	37	15,74	0,49
10:05:00	37	15,73	0,49
10:06:00	37	15,73	0,49
10:07:00	37	15,73	0,49
10:08:00	37	15,73	0,49
10:09:00	37	15,73	0,49
10:10:00	37	15,73	0,49
10:11:00	37	15,72	0,49
10:12:00	37	15,72	0,49
10:13:00	37	15,72	0,49
10:14:00	37	15,72	0,50
10:15:00	37	15,72	0,49
10:16:00	37	15,72	0,50
10:17:00	37	15,72	0,50
10:18:00	36	15,72	0,50
10:19:00	37	15,72	0,50
10:20:00	37	15,72	0,50
10:21:00	37	15,71	0,50
10:22:00	37	15,71	0,50
10:23:00	37	15,71	0,50
10:24:00	37	15,71	0,50
10:25:00	37	15,71	0,50
10:26:00	37	15,71	0,50
10:27:00	36	15,70	0,50
10:28:00	37	15,70	0,50
10:29:00	36	15,70	0,50
10:30:00	37	15,70	0,50
10:31:00	36	15,70	0,50
10:32:00	37	15,70	0,50
10:33:00	36	15,70	0,51
10:34:00	37	15,70	0,51
10:35:00	37	15,70	0,51
10:36:00	37	15,70	0,51
10:37:00	36	15,70	0,51
10:38:00	37	15,69	0,51
10:39:00	37	15,69	0,51
10:40:00	37	15,69	0,51
10:41:00	37	15,69	0,51
10:42:00	36	15,69	0,51
10:43:00	36	15,69	0,51
10:44:00	36	15,68	0,52
10:45:00	36	15,68	0,52
10:46:00	37	15,68	0,52
10:47:00	36	15,68	0,52
10:48:00	36	15,68	0,52
10:49:00	36	15,68	0,52
10:50:00	36	15,67	0,52
10:51:00	37	15,67	0,52
10:52:00	36	15,67	0,52
10:53:00	37	15,67	0,52
10:54:00	36	15,67	0,52
10:55:00	36	15,66	0,52
10:56:00	36	15,66	0,52
10:57:00	36	15,66	0,52
10:58:00	36	15,66	0,52
10:59:00	36	15,66	0,52
11:00:00	36	15,66	0,52
11:01:00	36	15,66	0,53
11:02:00	36	15,66	0,53
11:03:00	36	15,66	0,53
11:04:00	37	15,66	0,53
11:05:00	36	15,66	0,53
11:06:00	36	15,66	0,53
11:07:00	36	15,65	0,53
11:08:00	36	15,65	0,53
11:09:00	36	15,65	0,53
11:10:00	36	15,65	0,53
11:11:00	36	15,65	0,53
11:12:00	36	15,65	0,53
11:13:00	36	15,64	0,53
11:14:00	36	15,64	0,53
11:15:00	36	15,64	0,53
11:16:00	36	15,64	0,53
11:17:00	36	15,64	0,53
11:18:00	36	15,64	0,53
11:19:00	36	15,64	0,54
11:20:00	36	15,64	0,54
11:21:00	36	15,64	0,54
11:22:00	36	15,64	0,54
11:23:00	36	15,63	0,54
11:24:00	37	15,63	0,54
11:25:00	36	15,63	0,54
11:26:00	36	15,63	0,54
11:27:00	36	15,63	0,54
11:28:00	36	15,63	0,54
11:29:00	36	15,63	0,54
11:30:00	36	15,62	0,54
11:31:00	36	15,62	0,54
11:32:00	36	15,62	0,54
11:33:00	37	15,62	0,54
11:34:00	36	15,62	0,54
11:35:00	36	15,62	0,54
11:36:00	36	15,62	0,54
11:37:00	36	15,61	0,55
11:38:00	36	15,61	0,55
11:39:00	36	15,61	0,55
11:40:00	36	15,61	0,55
11:41:00	36	15,61	0,55
11:42:00	37	15,61	0,55
11:43:00	36	15,61	0,55
11:44:00	36	15,61	0,55
11:45:00	36	15,61	0,55
11:46:00	36	15,61	0,55
11:47:00	36	15,61	0,55
11:48:00	36	15,60	0,55
11:49:00	36	15,60	0,55
11:50:00	36	15,60	0,55
11:51:00	36	15,60	0,55
11:52:00	36	15,60	0,55
11:53:00	36	15,60	0,55
11:54:00	36	15,59	0,56
11:55:00	36	15,60	0,55
11:56:00	36	15,59	0,56
11:57:00	36	15,59	0,56
11:58:00	36	15,58	0,56
11:59:00	36	15,58	0,56
12:00:00	36	15,58	0,56
12:01:00	36	15,58	0,56
12:02:00	36	15,58	0,56
12:03:00	36	15,58	0,56
12:04:00	36	15,58	0,56
12:05:00	36	15,58	0,56
12:06:00	36	15,58	0,56
12:07:00	36	15,58	0,56
12:08:00	36	15,58	0,56
12:09:00	36	15,58	0,56
12:10:00	36	15,58	0,56
12:11:00	36	15,58	0,56
12:12:00	36	15,58	0,56
12:13:00	36	15,57	0,57
12:14:00	36	15,57	0,57
12:15:00	36	15,57	0,57
12:16:00	36	15,56	0,57
12:17:00	36	15,57	0,57
12:18:00	36	15,56	0,57
12:19:00	36	15,56	0,57
12:20:00	36	15,56	0,57
12:21:00	36	15,56	0,57
12:22:00	36	15,56	0,57
12:23:00	36	15,56	0,57
12:24:00	36	15,56	0,57
12:25:00	36	15,55	0,58
12:26:00	36	15,55	0,58
12:27:00	36	15,55	0,58
12:28:00	36	15,55	0,58
12:29:00	36	15,55	0,58
12:30:00	36	15,54	0,58
12:31:00	36	15,54	0,58
12:32:00	36	15,54	0,58
12:33:00	36	15,54	0,58
12:34:00	36	15,54	0,58
12:35:00	36	15,54	0,58
12:36:00	36	15,54	0,58
12:37:00	36	15,54	0,58
12:38:00	36	15,54	0,58
12:39:00	36	15,54	0,58
12:40:00	36	15,54	0,58
12:41:00	36	15,54	0,58
12:42:00	36	15,53	0,59
12:43:00	36	15,53	0,59
12:44:00	36	15,53	0,59
12:45:00	36	15,53	0,59
12:46:00	36	15,53	0,59
12:47:00	36	15,53	0,59
12:48:00	36	15,52	0,59
12:49:00	36	15,52	0,59
12:50:00	36	15,52	0,59
12:51:00	36	15,52	0,59
12:52:00	36	15,52	0,59
12:53:00	36	15,52	0,59
12:54:00	36	15,52	0,59
12:55:00	36	15,52	0,59
12:56:00	36	15,52	0,59
12:57:00	36	15,52	0,59
12:58:00	36	15,52	0,59
12:59:00	36	15,52	0,59
13:00:00	36	15,52	0,59
13:01:00	36	15,52	0,59
13:02:00	36	15,52	0,59
13:03:00	36	15,51	0,60
13:04:00	36	15,51	0,60
13:05:00	36	15,51	0,60
13:06:00	36	15,50	0,60
13:07:00	36	15,51	0,60
13:08:00	36	15,50	0,60
13:09:00	36	15,50	0,60
13:10:00	36	15,50	0,60
13:11:00	36	15,50	0,60
13:12:00	36	15,50	0,60
13:13:00	36	15,50	0,60
13:14:00	36	15,50	0,60
13:15:00	36	15,49	0,61
13:16:00	36	15,49	0,61
13:17:00	36	15,49	0,61
13:18:00	36	15,49	0,61
13:19:00	36	15,49	0,61
13:20:00	36	15,48	0,61
13:21:00	36	15,48	0,61
13:22:00	36	15,48	0,61
13:23:00	36	15,48	0,61
13:24:00	36	15,48	0,61
13:25:00	36	15,48	0,61
13:26:00	36	15,48	0,61
13:27:00	36	15,48	0,61
13:28:00	36	15,48	0,61
13:29:00	36	15,48	0,61
13:30:00	36	15,48	0,61
13:31:00	36	15,48	0,61
13:32:00	36	15,47	0,62
13:33:00	36	15,47	0,62
13:34:00	36	15,47	0,62
13:35:00	36	15,47	0,62
13:36:00	36	15,47	0,62
13:37:00	36	15,47	0,62
13:38:00	36	15,46	0,62
13:39:00	36	15,46	0,62
13:40:00	36	15,46	0,62
13:41:00	36	15,46	0,62
13:42:00	36	15,46	0,62
13:43:00	36	15,46	0,62
13:44:00	36	15,46	0,62
13:45:00	36	15,46	0,62
13:46:00	36	15,45	0,62
13:47:00	36	15,45	0,62
13:48:00	36	15,45	0,62
13:49:00	36	15,45	0,62
13:50:00	36	15,45	0,62
13:51:00	36	15,45	0,62
13:52:00	36	15,45	0,63
13:53:00	36	15,45	0,63
13:54:00	36	15,45	0,63
13:55:00	36	15,45	0,63
13:56:00	36	15,45	0,63
13:57:00	36	15,45	0,63
13:58:00	36	15,44	0,63
13:59:00	36	15,44	0,63
14:00:00	36	15,44	0,63
14:01:00	36	15,44	0,63
14:02:00	36	15,43	0,64
14:03:00	36	15,44	0,63
14:04:00	36	15,44	0,63
14:05:00	36	15,43	0,64
14:06:00	36	15,43	0,64
14:07:00	36	15,43	0,64
14:08:00	36	15,43	0,64
14:09:00	36	15,43	0,64
14:10:00	36	15,43	0,64
14:11:00	36	15,43	0,64
14:12:00	36	15,43	0,64
14:13:00	36	15,42	0,64
14:14:00	36	15,42	0,64
14:15:00	36	15,42	0,64
14:16:00	36	15,42	0,64
14:17:00	36	15,42	0,64
14:18:00	36	15,42	0,64
14:19:00	36	15,42	0,64
14:20:00	36	15,42	0,64
14:21:00	36	15,42	0,64
14:22:00	36	15,42	0,64
14:23:00	36	15,42	0,64
14:24:00	36	15,42	0,64
14:25:00	36	15,41	0,65
14:26:00	36	15,41	0,65
14:27:00	36	15,41	0,65
14:28:00	36	15,41	0,65
14:29:00	36	15,41	0,65
14:30:00	36	15,41	0,65
14:31:00	36	15,41	0,65
14:32:00	36	15,40	0,65
14:33:00	36	15,40	0,65
14:34:00	36	15,40	0,65
14:35:00	36	15,40	0,65
14:36:00	36	15,40	0,65
14:37:00	36	15,40	0,65
14:38:00	36	15,39	0,65
14:39:00	36	15,40	0,65
14:40:00	36	15,39	0,65
14:41:00	36	15,39	0,65
14:42:00	36	15,39	0,65
14:43:00	36	15,39	0,65
14:44:00	36	15,39	0,65
14:45:00	36	15,39	0,65
14:46:00	36	15,39	0,65
14:47:00	36	15,39	0,66
14:48:00	36	15,39	0,66
14:49:00	36	15,39	0,66
14:50:00	36	15,39	0,66
14:51:00	36	15,39	0,66
14:52:00	36	15,39	0,66
14:53:00	36	15,38	0,66
14:54:00	36	15,38	0,66
14:55:00	36	15,38	0,66
14:56:00	36	15,38	0,66
14:57:00	36	15,38	0,66
14:58:00	36	15,38	0,66
14:59:00	36	15,38	0,66
15:00:00	36	15,38	0,66
15:01:00	36	15,38	0,66
15:02:00	36	15,38	0,66
15:03:00	36	15,37	0,67
15:04:00	36	15,37	0,67
15:05:00	36	15,37	0,67
15:06:00	36	15,37	0,67
15:07:00	36	15,36	0,67
15:08:00	36	15,36	0,67
15:09:00	36	15,36	0,67
15:10:00	36	15,36	0,67
15:11:00	36	15,36	0,67
15:12:00	36	15,36	0,67
15:13:00	36	15,36	0,67
15:14:00	36	15,36	0,67
15:15:00	36	15,36	0,67
15:16:00	36	15,36	0,67
15:17:00	36	15,36	0,67
15:18:00	36	15,36	0,67
15:19:00	36	15,36	0,67
15:20:00	36	15,35	0,68
15:21:00	36	15,35	0,68
15:22:00	36	15,35	0,68
15:23:00	36	15,35	0,68
15:24:00	36	15,35	0,68
15:25:00	36	15,35	0,68
15:26:00	36	15,35	0,68
15:27:00	36	15,34	0,68
15:28:00	36	15,34	0,68
15:29:00	36	15,34	0,68
15:30:00	36	15,34	0,68
15:31:00	36	15,34	0,68
15:32:00	36	15,34	0,68
15:33:00	36	15,34	0,68
15:34:00	36	15,34	0,69
15:35:00	36	15,34	0,69
15:36:00	36	15,34	0,69
15:37:00	36	15,34	0,69
15:38:00	36	15,34	0,69
15:39:00	36	15,34	0,69
15:40:00	36	15,34	0,69
15:41:00	36	15,33	0,69
15:42:00	36	15,34	0,69
15:43:00	36	15,33	0,69
15:44:00	36	15,33	0,69
15:45:00	36	15,33	0,69
15:46:00	36	15,33	0,69
15:47:00	36	15,32	0,69
15:48:00	36	15,32	0,69
15:49:00	36	15,32	0,69
15:50:00	36	15,32	0,69
15:51:00	36	15,32	0,69
15:52:00	36	15,32	0,69
15:53:00	36	15,32	0,69
15:54:00	36	15,32	0,69
15:55:00	36	15,32	0,69
15:56:00	36	15,32	0,69
15:57:00	36	15,31	0,70
15:58:00	36	15,31	0,70
15:59:00	36	15,31	0,70
16:00:00	36	15,31	0,70
16:01:00	36	15,31	0,70
16:02:00	36	15,31	0,70
16:03:00	36	15,31	0,70
16:04:00	36	15,31	0,70
16:05:00	36	15,30	0,70
16:06:00	36	15,30	0,70
16:07:00	36	15,30	0,70
16:08:00	36	15,30	0,70
16:09:00	36	15,30	0,71
16:10:00	36	15,30	0,71
16:11:00	36	15,30	0,71
16:12:00	36	15,30	0,71
16:13:00	36	15,30	0,71
16:14:00	36	15,30	0,71
16:15:00	36	15,29	0,71
16:16:00	36	15,30	0,71
16:17:00	36	15,30	0,71
16:18:00	36	15,29	0,71
16:19:00	36	15,30	0,71
16:20:00	36	15,29	0,71
16:21:00	36	15,29	0,71
16:22:00	36	15,29	0,71
16:23:00	36	15,29	0,71
16:24:00	36	15,29	0,71
16:25:00	36	15,28	0,71
16:26:00	36	15,28	0,71
16:27:00	36	15,28	0,71
16:28:00	36	15,28	0,71
16:29:00	36	15,28	0,71
16:30:00	36	15,28	0,71
16:31:00	36	15,28	0,71
16:32:00	36	15,28	0,72
16:33:00	36	15,28	0,72
16:34:00	36	15,28	0,72
16:35:00	36	15,28	0,72
16:36:00	36	15,28	0,72
16:37:00	36	15,28	0,72
16:38:00	36	15,28	0,72
16:39:00	36	15,28	0,72
16:40:00	36	15,27	0,72
16:41:00	36	15,27	0,72
16:42:00	36	15,27	0,72
16:43:00	36	15,27	0,72
16:44:00	36	15,27	0,72
16:45:00	36	15,27	0,72
16:46:00	36	15,27	0,72
16:47:00	36	15,27	0,72
16:48:00	36	15,27	0,72
16:49:00	36	15,27	0,72
16:50:00	36	15,27	0,72
16:51:00	35	15,27	0,72
16:52:00	36	15,27	0,72
16:53:00	36	15,27	0,72
16:54:00	36	15,27	0,72
16:55:00	36	15,27	0,72
16:56:00	36	15,27	0,72
16:57:00	36	15,27	0,72
16:58:00	36	15,27	0,72
16:59:00	36	15,27	0,72
17:00:00	36	15,27	0,72
17:01:00	36	15,27	0,72
17:02:00	36	15,27	0,72
17:03:00	36	15,27	0,72
17:04:00	36	15,27	0,72
17:05:00	36	15,27	0,72
17:06:00	36	15,26	0,73
17:07:00	36	15,26	0,73
17:08:00	35	15,26	0,73
17:09:00	36	15,26	0,73
17:10:00	36	15,26	0,73
17:11:00	36	15,26	0,73
17:12:00	36	15,24	0,73
17:13:00	36	15,23	0,74
17:14:00	36	15,23	0,74
17:15:00	36	15,23	0,74
17:16:00	36	15,23	0,74
17:17:00	36	15,23	0,74
17:18:00	36	15,23	0,74
17:19:00	36	15,23	0,74
17:20:00	36	15,23	0,74
17:21:00	36	15,23	0,74
17:22:00	36	15,23	0,74
17:23:00	36	15,23	0,74
17:24:00	36	15,22	0,75
17:25:00	35	15,22	0,75
17:26:00	36	15,22	0,75
17:27:00	36	15,23	0,74
17:28:00	36	15,22	0,75
17:29:00	36	15,22	0,75
17:30:00	36	15,22	0,75
17:31:00	36	15,22	0,75
17:32:00	36	15,22	0,75
17:33:00	36	15,22	0,75
17:34:00	36	15,22	0,75
17:35:00	36	15,22	0,75
17:36:00	36	15,22	0,75
17:37:00	36	15,22	0,75
17:38:00	36	15,22	0,75
17:39:00	36	15,22	0,75
17:40:00	36	15,22	0,75
17:41:00	36	15,22	0,75
17:42:00	36	15,22	0,75
17:43:00	36	15,22	0,75
17:44:00	36	15,21	0,75
17:45:00	36	15,21	0,75
17:46:00	36	15,21	0,75
17:47:00	36	15,21	0,75
17:48:00	36	15,20	0,76
17:49:00	36	15,20	0,76
17:50:00	36	15,19	0,76
17:51:00	36	15,19	0,76
17:52:00	36	15,19	0,76
17:53:00	36	15,19	0,76
17:54:00	36	15,19	0,76
17:55:00	36	15,19	0,76
17:56:00	36	15,19	0,76
17:57:00	36	15,19	0,76
17:58:00	36	15,19	0,76
17:59:00	36	15,19	0,76
18:00:00	36	15,19	0,76
18:01:00	36	15,19	0,76
18:02:00	36	15,19	0,76
18:03:00	36	15,19	0,76
18:04:00	36	15,19	0,76
18:05:00	36	15,19	0,76
18:06:00	36	15,19	0,76
18:07:00	36	15,19	0,76
18:08:00	36	15,19	0,76
18:09:00	36	15,19	0,76
18:10:00	36	15,18	0,77
18:11:00	36	15,18	0,77
18:12:00	36	15,18	0,77
18:13:00	36	15,18	0,77
18:14:00	36	15,18	0,77
18:15:00	36	15,18	0,77
18:16:00	36	15,18	0,77
18:17:00	36	15,18	0,77
18:18:00	36	15,18	0,77
18:19:00	36	15,18	0,77
18:20:00	36	15,18	0,77
18:21:00	36	15,18	0,77
18:22:00	36	15,18	0,77
18:23:00	36	15,18	0,77
18:24:00	36	15,16	0,78
18:25:00	36	15,15	0,79
18:26:00	36	15,15	0,79
18:27:00	36	15,15	0,79
18:28:00	36	15,15	0,79
18:29:00	36	15,15	0,79
18:30:00	37	15,15	0,79
18:31:00	36	15,15	0,79
18:32:00	36	15,15	0,79
18:33:00	36	15,15	0,79
18:34:00	36	15,15	0,79
18:35:00	36	15,15	0,79
18:36:00	36	15,15	0,79
18:37:00	36	15,15	0,79
18:38:00	36	15,15	0,79
18:39:00	36	15,15	0,79
18:40:00	36	15,14	0,79
18:41:00	36	15,14	0,79
18:42:00	36	15,14	0,79
18:43:00	36	15,14	0,79
18:44:00	36	15,14	0,79
18:45:00	36	15,14	0,79
18:46:00	36	15,14	0,79
18:47:00	36	15,14	0,79
18:48:00	36	15,14	0,79
18:49:00	36	15,14	0,79
18:50:00	36	15,14	0,79
18:51:00	36	15,14	0,79
18:52:00	36	15,14	0,79
18:53:00	36	15,14	0,79
18:54:00	36	15,14	0,79
18:55:00	36	15,14	0,79
18:56:00	36	15,14	0,79
18:57:00	36	15,13	0,80
18:58:00	36	15,13	0,80
18:59:00	36	15,13	0,80
19:00:00	37	15,12	0,81
19:01:00	37	15,12	0,81
19:02:00	36	15,11	0,81
19:03:00	36	15,11	0,81
19:04:00	36	15,11	0,81
19:05:00	36	15,11	0,81
19:06:00	36	15,11	0,81
19:07:00	36	15,11	0,81
19:08:00	36	15,11	0,81
19:09:00	36	15,11	0,81
19:10:00	36	15,11	0,81
19:11:00	36	15,11	0,81
19:12:00	36	15,11	0,81
19:13:00	36	15,11	0,81
19:14:00	37	15,11	0,81
19:15:00	37	15,11	0,81
19:16:00	36	15,11	0,81
19:17:00	36	15,10	0,81
19:18:00	36	15,10	0,81
19:19:00	37	15,10	0,81
19:20:00	36	15,10	0,81
19:21:00	36	15,10	0,81
19:22:00	36	15,10	0,81
19:23:00	36	15,10	0,81
19:24:00	37	15,10	0,81
19:25:00	36	15,10	0,81
19:26:00	36	15,10	0,81
19:27:00	36	15,10	0,81
19:28:00	36	15,10	0,81
19:29:00	36	15,10	0,81
19:30:00	36	15,10	0,81
19:31:00	36	15,10	0,81
19:32:00	36	15,10	0,81
19:33:00	36	15,10	0,81
19:34:00	36	15,10	0,82
19:35:00	37	15,10	0,82
19:36:00	36	15,08	0,83
19:37:00	36	15,08	0,83
19:38:00	36	15,08	0,83
19:39:00	36	15,08	0,83
19:40:00	36	15,07	0,83
19:41:00	36	15,07	0,83
19:42:00	37	15,07	0,83
19:43:00	36	15,07	0,83
19:44:00	36	15,07	0,83
19:45:00	37	15,07	0,83
19:46:00	36	15,07	0,83
19:47:00	36	15,07	0,83
19:48:00	36	15,07	0,83
19:49:00	36	15,07	0,83
19:50:00	36	15,07	0,83
19:51:00	36	15,07	0,83
19:52:00	36	15,07	0,83
19:53:00	36	15,07	0,83
19:54:00	36	15,07	0,83
19:55:00	36	15,07	0,83
19:56:00	36	15,07	0,83
19:57:00	37	15,07	0,83
19:58:00	37	15,07	0,84
19:59:00	36	15,07	0,84
20:00:00	37	15,07	0,84
20:01:00	36	15,07	0,84
20:02:00	36	15,07	0,84
20:03:00	36	15,07	0,84
20:04:00	36	15,07	0,84
20:05:00	37	15,07	0,84
20:06:00	36	15,07	0,84
20:07:00	37	15,07	0,84
20:08:00	37	15,07	0,84
20:09:00	36	15,06	0,84
20:10:00	37	15,07	0,84
20:11:00	37	15,06	0,84
20:12:00	37	15,04	0,85
20:13:00	37	15,04	0,85
20:14:00	37	15,04	0,85
20:15:00	37	15,04	0,85
20:16:00	36	15,04	0,85
20:17:00	37	15,04	0,85
20:18:00	37	15,04	0,85
20:19:00	37	15,04	0,85
20:20:00	37	15,04	0,85
20:21:00	36	15,04	0,85
20:22:00	37	15,04	0,85
20:23:00	36	15,04	0,85
20:24:00	37	15,04	0,85
20:25:00	37	15,04	0,85
20:26:00	37	15,04	0,85
20:27:00	36	15,04	0,85
20:28:00	37	15,04	0,85
20:29:00	36	15,04	0,85
20:30:00	36	15,04	0,85
20:31:00	37	15,04	0,85
20:32:00	37	15,04	0,85
20:33:00	36	15,04	0,85
20:34:00	37	15,03	0,86
20:35:00	37	15,03	0,86
20:36:00	37	15,03	0,86
20:37:00	37	15,03	0,86
20:38:00	36	15,03	0,86
20:39:00	37	15,03	0,86
20:40:00	36	15,03	0,86
20:41:00	37	15,03	0,86
20:42:00	37	15,03	0,86
20:43:00	37	15,03	0,86
20:44:00	36	15,03	0,86
20:45:00	36	15,03	0,86
20:46:00	37	15,02	0,86
20:47:00	37	15,02	0,86
20:48:00	37	15,02	0,86
20:49:00	36	15,02	0,86
20:50:00	37	15,02	0,86
20:51:00	37	15,02	0,86
20:52:00	37	15,02	0,86
20:53:00	37	15,02	0,86
20:54:00	37	15,02	0,86
20:55:00	37	15,02	0,86
20:56:00	37	15,02	0,86
20:57:00	37	15,02	0,86
20:58:00	37	15,01	0,87
20:59:00	37	15,02	0,86
21:00:00	37	15,01	0,87
21:01:00	37	15,02	0,86
21:02:00	37	15,01	0,87
21:03:00	37	15,01	0,87
21:04:00	37	15,01	0,87
21:05:00	37	15,01	0,87
21:06:00	37	15,01	0,87
21:07:00	37	15,01	0,87
21:08:00	36	15,01	0,87
21:09:00	37	15,00	0,87
21:10:00	37	15,00	0,87
21:11:00	36	15,00	0,87
21:12:00	37	15,00	0,87
21:13:00	37	15,00	0,87
21:14:00	37	15,00	0,87
21:15:00	37	15,00	0,87
21:16:00	37	15,00	0,87
21:17:00	37	15,00	0,88
21:18:00	36	15,00	0,88
21:19:00	37	15,00	0,88
21:20:00	37	15,00	0,88
21:21:00	37	15,00	0,88
21:22:00	37	15,00	0,88
21:23:00	37	15,00	0,88
21:24:00	37	15,00	0,88
21:25:00	37	15,00	0,88
21:26:00	37	15,00	0,88
21:27:00	37	14,99	0,88
21:28:00	37	14,99	0,88
21:29:00	37	14,99	0,88
21:30:00	37	14,99	0,88
21:31:00	36	14,99	0,88
21:32:00	37	14,99	0,88
21:33:00	37	14,99	0,88
21:34:00	37	14,99	0,88
21:35:00	37	14,99	0,88
21:36:00	37	14,99	0,88
21:37:00	37	14,98	0,89
21:38:00	37	14,98	0,89
21:39:00	37	14,98	0,89
21:40:00	37	14,98	0,89
21:41:00	37	14,98	0,89
21:42:00	37	14,98	0,89
21:43:00	37	14,98	0,89
21:44:00	36	14,98	0,89
21:45:00	37	14,98	0,89
21:46:00	37	14,98	0,89
21:47:00	37	14,98	0,89
21:48:00	37	14,98	0,89
21:49:00	37	14,98	0,89
21:50:00	37	14,98	0,89
21:51:00	37	14,98	0,89
21:52:00	37	14,98	0,89
21:53:00	37	14,97	0,89
21:54:00	37	14,97	0,89
21:55:00	37	14,98	0,89
21:56:00	37	14,97	0,89
21:57:00	37	14,97	0,89
21:58:00	37	14,97	0,89
21:59:00	37	14,97	0,89
22:00:00	37	14,97	0,89
22:01:00	37	14,97	0,89
22:02:00	37	14,97	0,89
22:03:00	37	14,96	0,90
22:04:00	37	14,97	0,89
22:05:00	37	14,97	0,89
22:06:00	37	14,96	0,90
22:07:00	37	14,96	0,90
22:08:00	37	14,96	0,90
22:09:00	37	14,96	0,90
22:10:00	37	14,96	0,90
22:11:00	37	14,96	0,90
22:12:00	37	14,96	0,90
22:13:00	37	14,96	0,90
22:14:00	37	14,94	0,91
22:15:00	37	14,93	0,92
22:16:00	37	14,93	0,92
22:17:00	37	14,93	0,92
22:18:00	37	14,93	0,92
22:19:00	37	14,93	0,92
22:20:00	37	14,93	0,92
22:21:00	37	14,93	0,92
22:22:00	37	14,92	0,92
22:23:00	37	14,92	0,92
22:24:00	37	14,93	0,92
22:25:00	37	14,93	0,92
22:26:00	37	14,92	0,92
22:27:00	37	14,92	0,92
22:28:00	37	14,92	0,92
22:29:00	37	14,92	0,92
22:30:00	37	14,92	0,92
22:31:00	37	14,92	0,92
22:32:00	37	14,92	0,92
22:33:00	37	14,92	0,92
22:34:00	37	14,92	0,92
22:35:00	37	14,92	0,92
22:36:00	37	14,92	0,92
22:37:00	37	14,92	0,92
22:38:00	37	14,92	0,92
22:39:00	36	14,92	0,92
22:40:00	36	14,92	0,92
22:41:00	36	14,92	0,92
22:42:00	36	14,92	0,92
22:43:00	37	14,92	0,92
22:44:00	36	14,92	0,92
22:45:00	36	14,92	0,92
22:46:00	37	14,92	0,92
22:47:00	37	14,92	0,92
22:48:00	37	14,92	0,92
22:49:00	37	14,92	0,92
22:50:00	37	14,92	0,92
22:51:00	36	14,92	0,92
22:52:00	36	14,91	0,93
22:53:00	36	14,91	0,93
22:54:00	36	14,91	0,93
22:55:00	36	14,92	0,92
22:56:00	37	14,92	0,92
22:57:00	36	14,91	0,93
22:58:00	36	14,91	0,93
22:59:00	36	14,91	0,93
23:00:00	36	14,91	0,93
23:01:00	36	14,91	0,93
23:02:00	36	14,91	0,93
23:03:00	36	14,91	0,93
23:04:00	37	14,91	0,93
23:05:00	36	14,91	0,93
23:06:00	36	14,91	0,93
23:07:00	36	14,91	0,93
23:08:00	36	14,91	0,93
23:09:00	36	14,91	0,93
23:10:00	36	14,91	0,93
23:11:00	37	14,91	0,93
23:12:00	36	14,91	0,93
23:13:00	36	14,91	0,93
23:14:00	36	14,91	0,93
23:15:00	36	14,91	0,93
23:16:00	36	14,91	0,93
23:17:00	36	14,91	0,93
23:18:00	37	14,91	0,93
23:19:00	36	14,91	0,93
23:20:00	36	14,91	0,93
23:21:00	36	14,91	0,93
23:22:00	36	14,91	0,93
23:23:00	36	14,91	0,93
23:24:00	36	14,91	0,93
23:25:00	36	14,91	0,93
23:26:00	36	14,91	0,93
23:27:00	36	14,91	0,93
23:28:00	36	14,91	0,93
23:29:00	36	14,91	0,93
23:30:00	36	14,91	0,93
23:31:00	36	14,91	0,93
23:32:00	36	14,91	0,93
23:33:00	36	14,87	0,95
23:34:00	36	14,86	0,96
23:35:00	36	14,86	0,96
23:36:00	36	14,86	0,96
23:37:00	36	14,86	0,96
23:38:00	36	14,86	0,96
23:39:00	36	14,86	0,96
23:40:00	36	14,86	0,96
23:41:00	36	14,86	0,96
23:42:00	36	14,86	0,96
23:43:00	36	14,86	0,96
23:44:00	36	14,86	0,96
23:45:00	36	14,86	0,96
23:46:00	36	14,86	0,96
23:47:00	36	14,86	0,96
23:48:00	36	14,86	0,96
23:49:00	36	14,86	0,96
23:50:00	36	14,86	0,96
23:51:00	36	14,86	0,96
23:52:00	36	14,86	0,96
23:53:00	36	14,86	0,96
23:54:00	36	14,86	0,96
23:55:00	36	14,86	0,96
23:56:00	36	14,85	0,97
23:57:00	36	14,85	0,97
23:58:00	36	14,85	0,97
23:59:00	36	14,85	0,97
24:00:00	36	14,85	0,97
24:01:00	36	14,85	0,97
24:02:00	36	14,85	0,97
24:03:00	36	14,85	0,97
24:04:00	35	14,85	0,97
24:05:00	36	14,85	0,97
24:06:00	36	14,85	0,97
24:07:00	36	14,85	0,97
24:08:00	36	14,85	0,97
24:09:00	36	14,85	0,97
24:10:00	36	14,84	0,97
24:11:00	36	14,84	0,97
24:12:00	36	14,84	0,97
24:13:00	36	14,84	0,97
24:14:00	36	14,84	0,97
24:15:00	36	14,84	0,97
24:16:00	36	14,84	0,97
24:17:00	36	14,84	0,97
24:18:00	36	14,84	0,97
24:19:00	36	14,84	0,97
24:20:00	36	14,83	0,98
24:21:00	35	14,83	0,98
24:22:00	36	14,83	0,98
24:23:00	36	14,83	0,98
24:24:00	36	14,83	0,98
24:25:00	36	14,83	0,98
24:26:00	36	14,83	0,98
24:27:00	36	14,83	0,98
24:28:00	36	14,83	0,98
24:29:00	36	14,82	0,98
24:30:00	36	14,82	0,98
24:31:00	36	14,82	0,98
24:32:00	36	14,82	0,98
24:33:00	36	14,82	0,98
24:34:00	36	14,82	0,98
24:35:00	36	14,82	0,98
24:36:00	36	14,82	0,98
24:37:00	36	14,82	0,98
24:38:00	36	14,82	0,99
24:39:00	36	14,82	0,99
24:40:00	36	14,82	0,99
24:41:00	35	14,82	0,99
24:42:00	36	14,82	0,99
24:43:00	36	14,82	0,99
24:44:00	36	14,82	0,99
24:45:00	36	14,82	0,99
24:46:00	36	14,81	0,99
24:47:00	36	14,82	0,99
24:48:00	35	14,81	0,99
24:49:00	36	14,81	0,99
24:50:00	36	14,81	0,99
24:51:00	36	14,81	0,99
24:52:00	36	14,81	0,99
24:53:00	36	14,81	0,99
24:54:00	36	14,81	0,99
24:55:00	36	14,81	0,99
24:56:00	36	14,80	1,00
24:57:00	36	14,80	1,00
24:58:00	36	14,80	1,00
24:59:00	36	14,80	1,00
25:00:00	36	14,80	1,00
25:01:00	36	14,80	1,00
25:02:00	36	14,80	1,00
25:03:00	35	14,80	1,00
25:04:00	36	14,80	1,00
25:05:00	36	14,80	1,00
25:06:00	36	14,80	1,00
25:07:00	36	14,80	1,00
25:08:00	36	14,80	1,00
25:09:00	36	14,80	1,00
25:10:00	36	14,80	1,00
25:11:00	36	14,80	1,00
25:12:00	36	14,80	1,00
25:13:00	36	14,80	1,00
25:14:00	36	14,80	1,00
25:15:00	36	14,79	1,01
25:16:00	36	14,79	1,01
25:17:00	36	14,79	1,01
25:18:00	36	14,79	1,01
25:19:00	36	14,79	1,01
25:20:00	36	14,79	1,01
25:21:00	36	14,79	1,01
25:22:00	36	14,79	1,01
25:23:00	36	14,79	1,01
25:24:00	36	14,79	1,01
25:25:00	36	14,78	1,01
25:26:00	36	14,79	1,01
25:27:00	36	14,78	1,01
25:28:00	36	14,78	1,01
25:29:00	36	14,78	1,01
25:30:00	36	14,78	1,01
25:31:00	36	14,78	1,01
25:32:00	36	14,78	1,01
25:33:00	36	14,78	1,01
25:34:00	36	14,78	1,01
25:35:00	36	14,78	1,01
25:36:00	36	14,77	1,02
25:37:00	36	14,77	1,02
25:38:00	36	14,77	1,02
25:39:00	35	14,77	1,02
25:40:00	35	14,77	1,02
25:41:00	36	14,77	1,02
25:42:00	36	14,77	1,02
25:43:00	36	14,77	1,02
25:44:00	36	14,77	1,02
25:45:00	36	14,77	1,02
25:46:00	36	14,77	1,02
25:47:00	36	14,77	1,02
25:48:00	36	14,77	1,02
25:49:00	36	14,77	1,02
25:50:00	36	14,77	1,02
25:51:00	35	14,77	1,02
25:52:00	36	14,77	1,02
25:53:00	36	14,76	1,03
25:54:00	36	14,77	1,02
25:55:00	36	14,76	1,03
25:56:00	36	14,76	1,03
25:57:00	36	14,76	1,03
25:58:00	36	14,76	1,03
25:59:00	36	14,76	1,03
26:00:00	36	14,76	1,03
26:01:00	36	14,76	1,03
26:02:00	36	14,76	1,03
26:03:00	36	14,75	1,03
26:04:00	36	14,75	1,03
26:05:00	36	14,75	1,03
26:06:00	36	14,75	1,03
26:07:00	35	14,75	1,03
26:08:00	36	14,75	1,03
26:09:00	36	14,75	1,03
26:10:00	35	14,75	1,03
26:11:00	36	14,75	1,03
26:12:00	36	14,75	1,03
26:13:00	36	14,75	1,03
26:14:00	36	14,74	1,04
26:15:00	36	14,75	1,03
26:16:00	36	14,74	1,04
26:17:00	36	14,74	1,04
26:18:00	36	14,74	1,04
26:19:00	36	14,74	1,04
26:20:00	36	14,74	1,04
26:21:00	36	14,74	1,04
26:22:00	36	14,73	1,04
26:23:00	35	14,73	1,04
26:24:00	36	14,73	1,04
26:25:00	36	14,73	1,04
26:26:00	36	14,73	1,04
26:27:00	36	14,73	1,04
26:28:00	36	14,73	1,04
26:29:00	36	14,73	1,04
26:30:00	36	14,73	1,04
26:31:00	36	14,73	1,05
26:32:00	36	14,73	1,05
26:33:00	36	14,73	1,05
26:34:00	36	14,73	1,05
26:35:00	36	14,73	1,05
26:36:00	36	14,73	1,05
26:37:00	36	14,73	1,05
26:38:00	35	14,73	1,05
26:39:00	36	14,73	1,05
26:40:00	36	14,73	1,05
26:41:00	36	14,72	1,05
26:42:00	36	14,72	1,05
26:43:00	36	14,72	1,05
26:44:00	36	14,72	1,05
26:45:00	36	14,72	1,05
26:46:00	36	14,72	1,05
26:47:00	36	14,72	1,05
26:48:00	36	14,72	1,05
26:49:00	36	14,72	1,05
26:50:00	36	14,72	1,05
26:51:00	36	14,72	1,05
26:52:00	36	14,72	1,05
26:53:00	35	14,71	1,06
26:54:00	36	14,71	1,06
26:55:00	36	14,71	1,06
26:56:00	36	14,71	1,06
26:57:00	35	14,71	1,06
26:58:00	35	14,71	1,06
26:59:00	36	14,71	1,06
27:00:00	36	14,71	1,06
27:01:00	36	14,70	1,06
27:02:00	36	14,70	1,06
27:03:00	36	14,70	1,06
27:04:00	36	14,70	1,06
27:05:00	36	14,70	1,06
27:06:00	36	14,70	1,06
27:07:00	36	14,70	1,06
27:08:00	36	14,70	1,06
27:09:00	36	14,70	1,06
27:10:00	36	14,70	1,07
27:11:00	36	14,70	1,07
27:12:00	36	14,70	1,07
27:13:00	36	14,70	1,07
27:14:00	36	14,70	1,07
27:15:00	36	14,70	1,07
27:16:00	35	14,70	1,07
27:17:00	36	14,70	1,07
27:18:00	36	14,70	1,07
27:19:00	36	14,69	1,07
27:20:00	36	14,69	1,07
27:21:00	35	14,69	1,07
27:22:00	36	14,69	1,07
27:23:00	35	14,69	1,07
27:24:00	36	14,69	1,07
27:25:00	36	14,69	1,07
27:26:00	36	14,69	1,07
27:27:00	36	14,69	1,07
27:28:00	35	14,69	1,07
27:29:00	36	14,69	1,07
27:30:00	36	14,68	1,08
27:31:00	36	14,68	1,08
27:32:00	36	14,68	1,08
27:33:00	36	14,68	1,08
27:34:00	35	14,68	1,08
27:35:00	36	14,68	1,08
27:36:00	36	14,68	1,08
27:37:00	36	14,68	1,08
27:38:00	35	14,68	1,08
27:39:00	35	14,68	1,08
27:40:00	36	14,68	1,08
27:41:00	36	14,68	1,08
27:42:00	36	14,68	1,08
27:43:00	36	14,68	1,08
27:44:00	36	14,68	1,08
27:45:00	36	14,68	1,08
27:46:00	36	14,68	1,08
27:47:00	36	14,68	1,08
27:48:00	36	14,68	1,08
27:49:00	36	14,67	1,09
27:50:00	35	14,67	1,09
27:51:00	36	14,67	1,09
27:52:00	36	14,67	1,09
27:53:00	36	14,67	1,09
27:54:00	36	14,67	1,09
27:55:00	36	14,67	1,09
27:56:00	36	14,67	1,09
27:57:00	35	14,67	1,09
27:58:00	36	14,66	1,09
27:59:00	36	14,67	1,09
28:00:00	36	14,67	1,09
28:01:00	36	14,66	1,09
28:02:00	35	14,66	1,09
28:03:00	36	14,66	1,09
28:04:00	36	14,66	1,09
28:05:00	36	14,66	1,09
28:06:00	36	14,66	1,09
28:07:00	35	14,66	1,09
28:08:00	36	14,66	1,09
28:09:00	35	14,65	1,10
28:10:00	36	14,65	1,10
28:11:00	36	14,65	1,10
28:12:00	36	14,65	1,10
28:13:00	36	14,65	1,10
28:14:00	36	14,65	1,10
28:15:00	36	14,65	1,10
28:16:00	36	14,65	1,10
28:17:00	35	14,65	1,10
28:18:00	36	14,65	1,10
28:19:00	36	14,65	1,10
28:20:00	36	14,64	1,10
28:21:00	35	14,64	1,10
28:22:00	36	14,64	1,10
28:23:00	36	14,64	1,10
28:24:00	36	14,64	1,10
28:25:00	36	14,64	1,10
