Repository: ProgWizer/parser

File: project-root/data/Data Acquisition/Data Acquisition/2008 year (310)/UCA L Tomsk G1420+40%Trepel+0.1%FL+0.5%RPM (86-37C).txt (part 1 of 5)
--Test Summary--
Full Path and File Name	
Instrument Name	4262L
Instrument Type	Model 4262 Twin Cell UCA
Instrument Serial Number	111L
Test Start Date	20.08.2008
Test Start Time	17:24:06
Test Stop Date	26.08.2008
Test Stop Time	8:42:39
Test Length	135:18:33
Final Sample Time Offset	135:18:00
Controller Schedule Name	
Sampling Period	60 seconds
Comments	T:86(63), 37(240)
Information	WellID	Tomsk
Information	Customer	Rus Imperial Group (Tomsk)
Information	CementClass	G (China)
Information	CementMfr	China
Information	Additives	40%Trepel+0.1%FL+0.5%RPM
Information	Density	1420
Information	BHCT	86
Information	BHST	37
Information	FluidLoss	
Information	JobType	168 mm csg production
Calculated Value	CS_50	10:49:00
Calculated Value	CS_500	97:46:00
Calculated Value	CS_Time8h	0,24 MPa
Calculated Value	CS_Time16h	0,49 MPa
Calculated Value	CS_Time24h	0,74 MPa
Calculated Value	CS_Time48h	1,41 MPa
Calculated Value	CS_Time72h	2,27 MPa
Calculated Curve	Compressive Strength	Compressive strength type A (less than 14 lb/gal)
Initial Temperature (°C)	25 °C
Final Temperature (°C)	36 °C
Initial Transit Time (microsec/in)	16,98 microsec/in
Final Transit Time (microsec/in)	11,95 microsec/in
Initial Compressive Strength (MPa)	0,00 MPa
Final Compressive Strength (MPa)	4,46 MPa
--Data--
Time (HH:MM:SS)	Temperature (°C)	Transit Time (microsec/in)	Compressive Strength (MPa)
0:00:00	25	16,98	0,00
0:01:00	25	17,00	0,00
0:02:00	25	16,93	0,02
0:03:00	25	16,95	0,01
0:04:00	26	16,96	0,01
0:05:00	26	16,97	0,00
0:06:00	27	16,97	0,00
0:07:00	28	16,98	0,00
0:08:00	29	16,96	0,01
0:09:00	30	16,96	0,01
0:10:00	31	16,95	0,01
0:11:00	31	16,94	0,01
0:12:00	32	16,93	0,02
0:13:00	33	16,92	0,02
0:14:00	34	16,91	0,02
0:15:00	35	16,89	0,03
0:16:00	36	16,87	0,03
0:17:00	38	16,86	0,04
0:18:00	39	16,84	0,05
0:19:00	40	16,82	0,05
0:20:00	41	16,80	0,06
0:21:00	42	16,78	0,06
0:22:00	42	16,76	0,07
0:23:00	44	16,74	0,08
0:24:00	45	16,71	0,08
0:25:00	46	16,69	0,09
0:26:00	47	16,67	0,10
0:27:00	48	16,66	0,10
0:28:00	49	16,65	0,11
0:29:00	50	16,63	0,11
0:30:00	51	16,63	0,11
0:31:00	52	16,61	0,12
0:32:00	54	16,60	0,12
0:33:00	55	16,59	0,13
0:34:00	55	16,58	0,13
0:35:00	56	16,57	0,13
0:36:00	58	16,57	0,13
0:37:00	58	16,56	0,14
0:38:00	59	16,55	0,14
0:39:00	61	16,54	0,14
0:40:00	61	16,54	0,14
0:41:00	63	16,53	0,15
0:42:00	64	16,53	0,15
0:43:00	65	16,53	0,15
0:44:00	66	16,52	0,15
0:45:00	67	16,52	0,15
0:46:00	67	16,52	0,15
0:47:00	69	16,52	0,15
0:48:00	70	16,52	0,15
0:49:00	71	16,52	0,15
0:50:00	72	16,52	0,15
0:51:00	73	16,52	0,15
0:52:00	74	16,52	0,15
0:53:00	75	16,52	0,15
0:54:00	76	16,53	0,15
0:55:00	77	16,54	0,14
0:56:00	78	16,54	0,14
0:57:00	79	16,55	0,14
0:58:00	79	16,55	0,14
0:59:00	81	16,57	0,13
1:00:00	81	16,58	0,13
1:01:00	83	16,59	0,13
1:02:00	83	16,60	0,12
1:03:00	85	16,60	0,12
1:04:00	85	16,62	0,12
1:05:00	86	16,63	0,11
1:06:00	86	16,64	0,11
1:07:00	87	16,65	0,11
1:08:00	87	16,67	0,10
1:09:00	87	16,68	0,09
1:10:00	87	16,71	0,08
1:11:00	87	16,73	0,08
1:12:00	87	16,76	0,07
1:13:00	87	16,78	0,06
1:14:00	87	16,81	0,05
1:15:00	86	16,84	0,05
1:16:00	86	16,86	0,04
1:17:00	86	16,88	0,03
1:18:00	86	16,89	0,03
1:19:00	85	16,89	0,03
1:20:00	85	16,91	0,02
1:21:00	85	16,92	0,02
1:22:00	84	16,93	0,02
1:23:00	84	16,94	0,01
1:24:00	84	16,95	0,01
1:25:00	83	16,95	0,01
1:26:00	83	16,96	0,01
1:27:00	82	16,98	0,00
1:28:00	82	16,99	0,00
1:29:00	82	17,02	0,00
1:30:00	81	16,98	0,00
1:31:00	81	16,99	0,00
1:32:00	81	16,99	0,00
1:33:00	81	16,99	0,00
1:34:00	80	17,00	0,00
1:35:00	80	17,00	0,00
1:36:00	80	17,01	0,00
1:37:00	80	16,98	0,00
1:38:00	80	16,98	0,00
1:39:00	80	16,98	0,00
1:40:00	80	16,98	0,00
1:41:00	80	16,98	0,00
1:42:00	79	16,98	0,00
1:43:00	79	16,98	0,00
1:44:00	79	16,98	0,00
1:45:00	78	16,98	0,00
1:46:00	78	16,99	0,00
1:47:00	78	17,00	0,00
1:48:00	78	17,01	0,00
1:49:00	77	17,02	0,00
1:50:00	77	16,98	0,00
1:51:00	77	16,99	0,00
1:52:00	77	17,00	0,00
1:53:00	77	16,99	0,00
1:54:00	77	16,99	0,00
1:55:00	77	16,99	0,00
1:56:00	76	16,98	0,00
1:57:00	76	16,98	0,00
1:58:00	76	16,98	0,00
1:59:00	76	16,96	0,01
2:00:00	75	16,96	0,01
2:01:00	75	16,95	0,01
2:02:00	75	16,96	0,01
2:03:00	75	16,95	0,01
2:04:00	74	16,95	0,01
2:05:00	74	16,96	0,01
2:06:00	74	16,96	0,01
2:07:00	74	16,97	0,00
2:08:00	74	16,98	0,00
2:09:00	74	16,94	0,01
2:10:00	73	16,95	0,01
2:11:00	73	16,95	0,01
2:12:00	73	16,95	0,01
2:13:00	73	16,95	0,01
2:14:00	73	16,95	0,01
2:15:00	73	16,95	0,01
2:16:00	72	16,94	0,01
2:17:00	72	16,94	0,01
2:18:00	72	16,94	0,01
2:19:00	72	16,93	0,02
2:20:00	72	16,94	0,01
2:21:00	71	16,91	0,02
2:22:00	71	16,91	0,02
2:23:00	71	16,91	0,02
2:24:00	70	16,91	0,02
2:25:00	70	16,92	0,02
2:26:00	70	16,92	0,02
2:27:00	70	16,92	0,02
2:28:00	69	16,94	0,01
2:29:00	69	16,89	0,03
2:30:00	69	16,90	0,02
2:31:00	69	16,91	0,02
2:32:00	69	16,90	0,02
2:33:00	69	16,90	0,02
2:34:00	69	16,89	0,03
2:35:00	69	16,89	0,03
2:36:00	68	16,89	0,03
2:37:00	68	16,89	0,03
2:38:00	69	16,89	0,03
2:39:00	68	16,89	0,03
2:40:00	68	16,89	0,03
2:41:00	68	16,88	0,03
2:42:00	67	16,88	0,03
2:43:00	67	16,89	0,03
2:44:00	67	16,89	0,03
2:45:00	67	16,89	0,03
2:46:00	67	16,85	0,04
2:47:00	67	16,86	0,04
2:48:00	66	16,86	0,04
2:49:00	66	16,86	0,04
2:50:00	66	16,85	0,04
2:51:00	65	16,85	0,04
2:52:00	65	16,85	0,04
2:53:00	65	16,85	0,04
2:54:00	65	16,84	0,04
2:55:00	64	16,84	0,04
2:56:00	64	16,84	0,04
2:57:00	64	16,84	0,04
2:58:00	64	16,84	0,05
2:59:00	64	16,84	0,05
3:00:00	63	16,83	0,05
3:01:00	63	16,84	0,05
3:02:00	63	16,84	0,05
3:03:00	63	16,84	0,05
3:04:00	63	16,84	0,04
3:05:00	62	16,85	0,04
3:06:00	62	16,86	0,04
3:07:00	62	16,80	0,06
3:08:00	61	16,81	0,05
3:09:00	62	16,81	0,05
3:10:00	61	16,80	0,06
3:11:00	61	16,80	0,06
3:12:00	61	16,80	0,06
3:13:00	61	16,80	0,06
3:14:00	61	16,80	0,06
3:15:00	61	16,79	0,06
3:16:00	60	16,79	0,06
3:17:00	60	16,79	0,06
3:18:00	60	16,79	0,06
3:19:00	60	16,78	0,06
3:20:00	59	16,78	0,06
3:21:00	59	16,78	0,06
3:22:00	59	16,78	0,06
3:23:00	59	16,78	0,06
3:24:00	59	16,79	0,06
3:25:00	58	16,80	0,06
3:26:00	58	16,80	0,06
3:27:00	58	16,75	0,07
3:28:00	58	16,76	0,07
3:29:00	58	16,77	0,07
3:30:00	58	16,76	0,07
3:31:00	57	16,76	0,07
3:32:00	57	16,76	0,07
3:33:00	57	16,75	0,07
3:34:00	57	16,75	0,07
3:35:00	57	16,75	0,07
3:36:00	57	16,75	0,07
3:37:00	56	16,75	0,07
3:38:00	56	16,74	0,07
3:39:00	56	16,74	0,07
3:40:00	56	16,74	0,07
3:41:00	56	16,74	0,07
3:42:00	56	16,74	0,07
3:43:00	55	16,75	0,07
3:44:00	55	16,76	0,07
3:45:00	55	16,72	0,08
3:46:00	55	16,73	0,08
3:47:00	55	16,73	0,08
3:48:00	55	16,73	0,08
3:49:00	54	16,72	0,08
3:50:00	54	16,72	0,08
3:51:00	54	16,72	0,08
3:52:00	54	16,71	0,08
3:53:00	54	16,71	0,08
3:54:00	54	16,71	0,08
3:55:00	54	16,71	0,08
3:56:00	54	16,71	0,08
3:57:00	53	16,71	0,09
3:58:00	53	16,71	0,09
3:59:00	53	16,71	0,09
4:00:00	53	16,71	0,08
4:01:00	53	16,72	0,08
4:02:00	53	16,68	0,09
4:03:00	52	16,69	0,09
4:04:00	52	16,70	0,09
4:05:00	53	16,69	0,09
4:06:00	52	16,69	0,09
4:07:00	52	16,69	0,09
4:08:00	52	16,68	0,09
4:09:00	52	16,68	0,09
4:10:00	51	16,68	0,09
4:11:00	51	16,68	0,09
4:12:00	51	16,68	0,09
4:13:00	51	16,68	0,10
4:14:00	51	16,68	0,10
4:15:00	51	16,68	0,10
4:16:00	51	16,69	0,09
4:17:00	51	16,67	0,10
4:18:00	51	16,68	0,10
4:19:00	50	16,68	0,09
4:20:00	50	16,66	0,10
4:21:00	50	16,66	0,10
4:22:00	50	16,66	0,10
4:23:00	50	16,66	0,10
4:24:00	50	16,66	0,10
4:25:00	50	16,66	0,10
4:26:00	50	16,66	0,10
4:27:00	50	16,66	0,10
4:28:00	50	16,66	0,10
4:29:00	49	16,66	0,10
4:30:00	49	16,66	0,10
4:31:00	49	16,63	0,11
4:32:00	49	16,63	0,11
4:33:00	49	16,63	0,11
4:34:00	49	16,63	0,11
4:35:00	49	16,63	0,11
4:36:00	49	16,63	0,11
4:37:00	49	16,64	0,11
4:38:00	48	16,65	0,11
4:39:00	48	16,66	0,10
4:40:00	48	16,62	0,12
4:41:00	48	16,63	0,11
4:42:00	48	16,63	0,11
4:43:00	48	16,63	0,11
4:44:00	48	16,61	0,12
4:45:00	48	16,61	0,12
4:46:00	48	16,61	0,12
4:47:00	48	16,61	0,12
4:48:00	47	16,61	0,12
4:49:00	47	16,60	0,12
4:50:00	47	16,60	0,12
4:51:00	47	16,60	0,12
4:52:00	47	16,60	0,12
4:53:00	47	16,60	0,12
4:54:00	47	16,59	0,13
4:55:00	47	16,60	0,12
4:56:00	47	16,60	0,12
4:57:00	47	16,61	0,12
4:58:00	47	16,62	0,12
4:59:00	47	16,59	0,13
5:00:00	46	16,60	0,12
5:01:00	47	16,60	0,12
5:02:00	46	16,60	0,12
5:03:00	46	16,58	0,13
5:04:00	46	16,58	0,13
5:05:00	46	16,58	0,13
5:06:00	46	16,58	0,13
5:07:00	46	16,58	0,13
5:08:00	46	16,58	0,13
5:09:00	46	16,58	0,13
5:10:00	46	16,57	0,13
5:11:00	46	16,56	0,14
5:12:00	46	16,56	0,14
5:13:00	46	16,56	0,14
5:14:00	45	16,57	0,13
5:15:00	45	16,57	0,13
5:16:00	45	16,57	0,13
5:17:00	45	16,58	0,13
5:18:00	45	16,55	0,14
5:19:00	45	16,55	0,14
5:20:00	45	16,56	0,14
5:21:00	45	16,56	0,14
5:22:00	45	16,56	0,14
5:23:00	44	16,56	0,14
5:24:00	45	16,54	0,14
5:25:00	45	16,54	0,14
5:26:00	45	16,54	0,14
5:27:00	44	16,54	0,14
5:28:00	45	16,54	0,14
5:29:00	44	16,54	0,14
5:30:00	44	16,54	0,14
5:31:00	44	16,52	0,15
5:32:00	44	16,53	0,15
5:33:00	44	16,53	0,15
5:34:00	44	16,53	0,15
5:35:00	44	16,54	0,14
5:36:00	44	16,55	0,14
5:37:00	44	16,56	0,14
5:38:00	44	16,51	0,15
5:39:00	44	16,52	0,15
5:40:00	43	16,52	0,15
5:41:00	43	16,52	0,15
5:42:00	43	16,52	0,15
5:43:00	43	16,52	0,15
5:44:00	43	16,52	0,15
5:45:00	43	16,50	0,15
5:46:00	43	16,50	0,15
5:47:00	43	16,50	0,15
5:48:00	43	16,50	0,15
5:49:00	43	16,50	0,15
5:50:00	43	16,50	0,15
5:51:00	43	16,50	0,15
5:52:00	43	16,49	0,16
5:53:00	43	16,49	0,16
5:54:00	43	16,50	0,16
5:55:00	43	16,50	0,15
5:56:00	42	16,51	0,15
5:57:00	43	16,52	0,15
5:58:00	42	16,49	0,16
5:59:00	42	16,50	0,15
6:00:00	42	16,48	0,16
6:01:00	42	16,48	0,16
6:02:00	42	16,48	0,16
6:03:00	42	16,48	0,16
6:04:00	42	16,48	0,16
6:05:00	42	16,48	0,16
6:06:00	42	16,48	0,16
6:07:00	42	16,47	0,17
6:08:00	42	16,47	0,17
6:09:00	42	16,47	0,17
6:10:00	42	16,47	0,17
6:11:00	42	16,47	0,17
6:12:00	41	16,47	0,17
6:13:00	42	16,47	0,17
6:14:00	42	16,49	0,16
6:15:00	42	16,45	0,17
6:16:00	41	16,46	0,17
6:17:00	42	16,46	0,17
6:18:00	41	16,46	0,17
6:19:00	41	16,46	0,17
6:20:00	41	16,46	0,17
6:21:00	41	16,44	0,18
6:22:00	41	16,44	0,18
6:23:00	41	16,44	0,18
6:24:00	41	16,44	0,18
6:25:00	41	16,44	0,18
6:26:00	41	16,44	0,18
6:27:00	41	16,43	0,18
6:28:00	41	16,43	0,18
6:29:00	41	16,43	0,18
6:30:00	41	16,44	0,18
6:31:00	41	16,44	0,18
6:32:00	41	16,44	0,18
6:33:00	40	16,45	0,17
6:34:00	41	16,47	0,17
6:35:00	41	16,42	0,18
6:36:00	41	16,43	0,18
6:37:00	41	16,43	0,18
6:38:00	41	16,43	0,18
6:39:00	41	16,43	0,18
6:40:00	40	16,41	0,19
6:41:00	41	16,41	0,19
6:42:00	41	16,42	0,18
6:43:00	41	16,41	0,19
6:44:00	40	16,41	0,19
6:45:00	40	16,41	0,19
6:46:00	40	16,40	0,19
6:47:00	40	16,40	0,19
6:48:00	40	16,40	0,19
6:49:00	40	16,41	0,19
6:50:00	40	16,41	0,19
6:51:00	40	16,43	0,18
6:52:00	40	16,39	0,20
6:53:00	41	16,39	0,20
6:54:00	40	16,40	0,19
6:55:00	40	16,39	0,20
6:56:00	40	16,39	0,20
6:57:00	40	16,39	0,20
6:58:00	41	16,39	0,20
6:59:00	40	16,38	0,20
7:00:00	40	16,38	0,20
7:01:00	40	16,38	0,20
7:02:00	40	16,37	0,20
7:03:00	40	16,38	0,20
7:04:00	40	16,38	0,20
7:05:00	40	16,37	0,20
7:06:00	40	16,36	0,21
7:07:00	40	16,36	0,21
7:08:00	40	16,38	0,20
7:09:00	40	16,38	0,20
7:10:00	40	16,39	0,20
7:11:00	40	16,36	0,21
7:12:00	40	16,37	0,20
7:13:00	40	16,36	0,21
7:14:00	40	16,38	0,20
7:15:00	40	16,36	0,21
7:16:00	40	16,36	0,21
7:17:00	40	16,36	0,21
7:18:00	40	16,35	0,21
7:19:00	40	16,35	0,21
7:20:00	40	16,35	0,21
7:21:00	39	16,34	0,21
7:22:00	40	16,33	0,22
7:23:00	39	16,34	0,21
7:24:00	40	16,34	0,21
7:25:00	40	16,34	0,21
7:26:00	40	16,34	0,21
7:27:00	40	16,36	0,21
7:28:00	40	16,34	0,21
7:29:00	40	16,33	0,22
7:30:00	40	16,33	0,22
7:31:00	40	16,33	0,22
7:32:00	40	16,33	0,22
7:33:00	39	16,33	0,22
7:34:00	40	16,33	0,22
7:35:00	40	16,32	0,22
7:36:00	39	16,31	0,23
7:37:00	40	16,31	0,23
7:38:00	39	16,32	0,22
7:39:00	40	16,31	0,23
7:40:00	39	16,31	0,23
7:41:00	39	16,31	0,23
7:42:00	39	16,32	0,22
7:43:00	39	16,30	0,23
7:44:00	39	16,30	0,23
7:45:00	39	16,31	0,23
7:46:00	39	16,32	0,22
7:47:00	39	16,32	0,22
7:48:00	40	16,30	0,23
7:49:00	39	16,31	0,23
7:50:00	39	16,31	0,23
7:51:00	39	16,30	0,23
7:52:00	39	16,29	0,23
7:53:00	39	16,29	0,23
7:54:00	39	16,29	0,23
7:55:00	39	16,29	0,23
7:56:00	39	16,29	0,23
7:57:00	39	16,29	0,23
7:58:00	39	16,27	0,24
7:59:00	39	16,28	0,24
8:00:00	39	16,27	0,24
8:01:00	39	16,27	0,24
8:02:00	39	16,27	0,24
8:03:00	39	16,28	0,24
8:04:00	39	16,28	0,24
8:05:00	39	16,28	0,24
8:06:00	39	16,30	0,23
8:07:00	39	16,27	0,24
8:08:00	39	16,27	0,24
8:09:00	39	16,27	0,24
8:10:00	39	16,27	0,24
8:11:00	38	16,27	0,24
8:12:00	39	16,27	0,24
8:13:00	39	16,26	0,25
8:14:00	39	16,26	0,25
8:15:00	38	16,26	0,25
8:16:00	39	16,26	0,25
8:17:00	38	16,26	0,25
8:18:00	39	16,26	0,25
8:19:00	39	16,24	0,25
8:20:00	39	16,25	0,25
8:21:00	39	16,24	0,25
8:22:00	38	16,24	0,25
8:23:00	39	16,25	0,25
8:24:00	39	16,27	0,24
8:25:00	38	16,27	0,24
8:26:00	38	16,24	0,25
8:27:00	39	16,24	0,25
8:28:00	39	16,24	0,25
8:29:00	38	16,23	0,25
8:30:00	38	16,23	0,25
8:31:00	38	16,24	0,25
8:32:00	38	16,23	0,26
8:33:00	38	16,23	0,26
8:34:00	38	16,23	0,26
8:35:00	38	16,22	0,26
8:36:00	38	16,23	0,26
8:37:00	38	16,22	0,26
8:38:00	38	16,21	0,26
8:39:00	38	16,22	0,26
8:40:00	38	16,21	0,26
8:41:00	38	16,22	0,26
8:42:00	38	16,22	0,26
8:43:00	38	16,23	0,25
8:44:00	38	16,23	0,25
8:45:00	38	16,20	0,27
8:46:00	38	16,21	0,26
8:47:00	38	16,21	0,26
8:48:00	38	16,20	0,27
8:49:00	38	16,21	0,26
8:50:00	38	16,20	0,27
8:51:00	38	16,20	0,27
8:52:00	38	16,20	0,27
8:53:00	38	16,19	0,27
8:54:00	39	16,20	0,27
8:55:00	38	16,19	0,27
8:56:00	38	16,20	0,27
8:57:00	38	16,18	0,27
8:58:00	38	16,19	0,27
8:59:00	38	16,18	0,27
9:00:00	38	16,19	0,27
9:01:00	38	16,18	0,27
9:02:00	38	16,20	0,27
9:03:00	39	16,20	0,27
9:04:00	38	16,18	0,28
9:05:00	38	16,17	0,28
9:06:00	38	16,18	0,27
9:07:00	38	16,18	0,27
9:08:00	38	16,17	0,28
9:09:00	38	16,18	0,28
9:10:00	38	16,18	0,28
9:11:00	39	16,16	0,28
9:12:00	38	16,17	0,28
9:13:00	38	16,17	0,28
9:14:00	38	16,18	0,28
9:15:00	38	16,15	0,29
9:16:00	38	16,15	0,29
9:17:00	38	16,16	0,28
9:18:00	38	16,16	0,28
9:19:00	39	16,14	0,29
9:20:00	38	16,15	0,29
9:21:00	38	16,16	0,28
9:22:00	38	16,17	0,28
9:23:00	38	16,18	0,27
9:24:00	38	16,14	0,29
9:25:00	38	16,15	0,29
9:26:00	38	16,15	0,29
9:27:00	38	16,15	0,29
9:28:00	38	16,14	0,29
9:29:00	38	16,14	0,29
9:30:00	38	16,14	0,29
9:31:00	38	16,14	0,29
9:32:00	38	16,13	0,29
9:33:00	38	16,13	0,29
9:34:00	38	16,13	0,29
9:35:00	38	16,13	0,29
9:36:00	38	16,13	0,29
9:37:00	38	16,14	0,29
9:38:00	38	16,12	0,30
9:39:00	38	16,12	0,30
9:40:00	38	16,12	0,30
9:41:00	38	16,13	0,29
9:42:00	38	16,14	0,29
9:43:00	38	16,12	0,30
9:44:00	38	16,12	0,30
9:45:00	38	16,13	0,29
9:46:00	38	16,11	0,30
9:47:00	38	16,11	0,30
9:48:00	38	16,11	0,30
9:49:00	38	16,11	0,30
9:50:00	38	16,11	0,30
9:51:00	38	16,11	0,30
9:52:00	38	16,11	0,30
9:53:00	38	16,11	0,30
9:54:00	38	16,09	0,31
9:55:00	38	16,09	0,31
9:56:00	38	16,09	0,31
9:57:00	38	16,09	0,31
9:58:00	38	16,09	0,31
9:59:00	38	16,09	0,31
10:00:00	38	16,10	0,31
10:01:00	38	16,11	0,30
10:02:00	38	16,12	0,30
10:03:00	38	16,09	0,31
10:04:00	38	16,09	0,31
10:05:00	38	16,09	0,31
10:06:00	38	16,09	0,31
10:07:00	38	16,09	0,31
10:08:00	38	16,09	0,31
10:09:00	38	16,09	0,31
10:10:00	38	16,07	0,32
10:11:00	38	16,07	0,32
10:12:00	38	16,07	0,32
10:13:00	37	16,07	0,32
10:14:00	38	16,07	0,32
10:15:00	38	16,07	0,32
10:16:00	38	16,07	0,32
10:17:00	38	16,05	0,33
10:18:00	38	16,05	0,33
10:19:00	38	16,06	0,32
10:20:00	38	16,07	0,32
10:21:00	38	16,07	0,32
10:22:00	38	16,08	0,32
10:23:00	38	16,09	0,31
10:24:00	38	16,05	0,33
10:25:00	38	16,05	0,33
10:26:00	38	16,05	0,33
10:27:00	38	16,05	0,33
10:28:00	38	16,05	0,33
10:29:00	38	16,05	0,33
10:30:00	38	16,05	0,33
10:31:00	37	16,05	0,33
10:32:00	38	16,05	0,33
10:33:00	37	16,04	0,33
10:34:00	38	16,04	0,33
10:35:00	38	16,03	0,33
10:36:00	38	16,04	0,33
10:37:00	37	16,04	0,33
10:38:00	37	16,04	0,33
10:39:00	38	16,04	0,33
10:40:00	37	16,03	0,33
10:41:00	37	16,04	0,33
10:42:00	37	16,05	0,33
10:43:00	37	16,05	0,33
10:44:00	37	16,02	0,34
10:45:00	37	16,04	0,33
10:46:00	37	16,03	0,33
10:47:00	37	16,03	0,33
10:48:00	37	16,02	0,34
10:49:00	38	16,02	0,34
10:50:00	37	16,02	0,34
10:51:00	38	16,02	0,34
10:52:00	37	16,02	0,34
10:53:00	37	16,02	0,34
10:54:00	37	16,02	0,34
10:55:00	37	16,00	0,35
10:56:00	37	16,00	0,35
10:57:00	38	16,01	0,34
10:58:00	37	16,01	0,34
10:59:00	37	16,01	0,34
11:00:00	37	16,02	0,34
11:01:00	37	16,02	0,34
11:02:00	37	16,02	0,34
11:03:00	37	16,02	0,34
11:04:00	37	16,00	0,35
11:05:00	37	16,01	0,34
11:06:00	37	16,01	0,34
11:07:00	37	16,00	0,35
11:08:00	37	16,00	0,35
11:09:00	37	16,00	0,35
11:10:00	37	16,00	0,35
11:11:00	37	16,00	0,35
11:12:00	37	16,00	0,35
11:13:00	37	15,98	0,36
11:14:00	37	15,98	0,36
11:15:00	37	15,98	0,36
11:16:00	37	15,98	0,36
11:17:00	37	15,98	0,36
11:18:00	37	15,98	0,36
11:19:00	37	15,99	0,35
11:20:00	37	15,99	0,35
11:21:00	37	16,00	0,35
11:22:00	37	15,96	0,36
11:23:00	37	15,98	0,36
11:24:00	37	15,98	0,36
11:25:00	37	15,98	0,36
11:26:00	37	15,98	0,36
11:27:00	37	15,98	0,36
11:28:00	37	15,99	0,35
11:29:00	37	15,96	0,36
11:30:00	37	15,96	0,36
11:31:00	37	15,96	0,36
11:32:00	37	15,96	0,36
11:33:00	37	15,96	0,36
11:34:00	37	15,96	0,36
11:35:00	37	15,95	0,37
11:36:00	37	15,95	0,37
11:37:00	37	15,95	0,37
11:38:00	37	15,96	0,37
11:39:00	36	15,96	0,36
11:40:00	37	15,97	0,36
11:41:00	37	15,97	0,36
11:42:00	37	15,99	0,35
11:43:00	37	15,94	0,37
11:44:00	37	15,95	0,37
11:45:00	37	15,95	0,37
11:46:00	37	15,95	0,37
11:47:00	37	15,95	0,37
11:48:00	37	15,95	0,37
11:49:00	36	15,93	0,38
11:50:00	37	15,93	0,38
11:51:00	37	15,93	0,38
11:52:00	37	15,93	0,38
11:53:00	37	15,94	0,37
11:54:00	36	15,94	0,37
11:55:00	37	15,93	0,38
11:56:00	37	15,93	0,38
11:57:00	37	15,93	0,38
11:58:00	37	15,93	0,38
11:59:00	36	15,93	0,38
12:00:00	36	15,93	0,38
12:01:00	37	15,94	0,37
12:02:00	37	15,93	0,38
12:03:00	36	15,93	0,38
12:04:00	37	15,93	0,38
12:05:00	37	15,93	0,38
12:06:00	36	15,93	0,38
12:07:00	37	15,93	0,38
12:08:00	37	15,91	0,38
12:09:00	37	15,91	0,38
12:10:00	37	15,91	0,38
12:11:00	36	15,91	0,38
12:12:00	36	15,91	0,38
12:13:00	37	15,92	0,38
12:14:00	37	15,90	0,39
12:15:00	37	15,90	0,39
12:16:00	37	15,90	0,39
12:17:00	36	15,90	0,39
12:18:00	36	15,90	0,39
12:19:00	37	15,91	0,38
12:20:00	37	15,93	0,38
12:21:00	36	15,89	0,39
12:22:00	36	15,90	0,39
12:23:00	37	15,90	0,39
12:24:00	37	15,90	0,39
12:25:00	36	15,90	0,39
12:26:00	36	15,90	0,39
12:27:00	37	15,89	0,39
12:28:00	36	15,88	0,40
12:29:00	36	15,89	0,39
12:30:00	36	15,89	0,39
12:31:00	37	15,89	0,39
12:32:00	37	15,89	0,39
12:33:00	36	15,88	0,40
12:34:00	36	15,88	0,40
12:35:00	36	15,88	0,40
12:36:00	36	15,88	0,40
12:37:00	36	15,88	0,40
12:38:00	36	15,89	0,39
12:39:00	36	15,89	0,39
12:40:00	37	15,89	0,39
12:41:00	36	15,88	0,40
12:42:00	36	15,88	0,40
12:43:00	36	15,88	0,40
12:44:00	36	15,87	0,40
12:45:00	36	15,87	0,40
12:46:00	36	15,87	0,40
12:47:00	36	15,88	0,40
12:48:00	36	15,86	0,41
12:49:00	36	15,86	0,41
12:50:00	36	15,86	0,41
12:51:00	36	15,87	0,40
12:52:00	36	15,85	0,41
12:53:00	36	15,85	0,41
12:54:00	36	15,85	0,41
12:55:00	36	15,86	0,41
12:56:00	37	15,87	0,40
12:57:00	36	15,86	0,41
12:58:00	36	15,86	0,41
12:59:00	36	15,87	0,40
13:00:00	36	15,88	0,40
13:01:00	36	15,85	0,41
13:02:00	36	15,85	0,41
13:03:00	36	15,85	0,41
13:04:00	36	15,85	0,41
13:05:00	36	15,85	0,41
13:06:00	36	15,86	0,41
13:07:00	36	15,84	0,42
13:08:00	36	15,84	0,42
13:09:00	36	15,84	0,42
13:10:00	36	15,83	0,42
13:11:00	36	15,83	0,42
13:12:00	36	15,83	0,42
13:13:00	36	15,83	0,42
13:14:00	36	15,84	0,42
13:15:00	36	15,83	0,42
13:16:00	37	15,84	0,42
13:17:00	36	15,84	0,42
13:18:00	36	15,84	0,42
13:19:00	36	15,85	0,41
13:20:00	36	15,82	0,43
13:21:00	36	15,83	0,42
13:22:00	36	15,82	0,42
13:23:00	36	15,82	0,42
13:24:00	36	15,82	0,42
13:25:00	36	15,82	0,42
13:26:00	36	15,82	0,42
13:27:00	36	15,82	0,42
13:28:00	36	15,82	0,42
13:29:00	36	15,82	0,42
13:30:00	36	15,82	0,42
13:31:00	36	15,81	0,43
13:32:00	37	15,81	0,43
13:33:00	36	15,80	0,43
13:34:00	36	15,80	0,43
13:35:00	37	15,80	0,43
13:36:00	36	15,81	0,43
13:37:00	36	15,81	0,43
13:38:00	36	15,82	0,43
13:39:00	36	15,82	0,42
13:40:00	36	15,83	0,42
13:41:00	37	15,80	0,43
13:42:00	36	15,81	0,43
13:43:00	36	15,82	0,43
13:44:00	36	15,79	0,44
13:45:00	36	15,79	0,44
13:46:00	36	15,79	0,44
13:47:00	36	15,79	0,44
13:48:00	36	15,79	0,44
13:49:00	36	15,79	0,44
13:50:00	36	15,79	0,44
13:51:00	36	15,79	0,44
13:52:00	37	15,79	0,44
13:53:00	36	15,79	0,44
13:54:00	36	15,79	0,44
13:55:00	36	15,79	0,44
13:56:00	36	15,78	0,44
13:57:00	36	15,78	0,44
13:58:00	36	15,79	0,44
13:59:00	36	15,79	0,44
14:00:00	36	15,80	0,43
14:01:00	36	15,78	0,44
14:02:00	36	15,78	0,44
14:03:00	36	15,79	0,44
14:04:00	36	15,78	0,44
14:05:00	36	15,78	0,44
14:06:00	36	15,78	0,44
14:07:00	36	15,78	0,44
14:08:00	36	15,79	0,44
14:09:00	36	15,76	0,45
14:10:00	36	15,76	0,45
14:11:00	36	15,76	0,45
14:12:00	36	15,76	0,45
14:13:00	36	15,76	0,45
14:14:00	36	15,76	0,45
14:15:00	36	15,75	0,45
14:16:00	36	15,76	0,45
14:17:00	36	15,76	0,45
14:18:00	36	15,76	0,45
14:19:00	36	15,77	0,45
14:20:00	36	15,79	0,44
14:21:00	36	15,74	0,46
14:22:00	36	15,75	0,45
14:23:00	36	15,75	0,45
14:24:00	36	15,75	0,45
14:25:00	36	15,75	0,45
14:26:00	36	15,75	0,45
14:27:00	36	15,75	0,46
14:28:00	36	15,75	0,46
14:29:00	36	15,75	0,46
14:30:00	36	15,75	0,45
14:31:00	36	15,73	0,46
14:32:00	36	15,73	0,46
14:33:00	36	15,73	0,46
14:34:00	36	15,73	0,46
14:35:00	36	15,73	0,46
14:36:00	36	15,73	0,46
14:37:00	36	15,74	0,46
14:38:00	36	15,74	0,46
14:39:00	36	15,75	0,46
14:40:00	36	15,75	0,45
14:41:00	36	15,76	0,45
14:42:00	36	15,72	0,47
14:43:00	36	15,73	0,46
14:44:00	36	15,73	0,46
14:45:00	36	15,72	0,47
14:46:00	36	15,72	0,47
14:47:00	36	15,72	0,47
14:48:00	36	15,72	0,47
14:49:00	36	15,72	0,47
14:50:00	36	15,72	0,47
14:51:00	36	15,73	0,46
14:52:00	36	15,71	0,47
14:53:00	36	15,71	0,47
14:54:00	36	15,71	0,47
14:55:00	36	15,71	0,47
14:56:00	36	15,71	0,47
14:57:00	36	15,71	0,47
14:58:00	36	15,72	0,47
14:59:00	36	15,72	0,47
15:00:00	36	15,72	0,47
15:01:00	36	15,73	0,46
15:02:00	36	15,74	0,46
15:03:00	36	15,74	0,46
15:04:00	36	15,70	0,48
15:05:00	36	15,70	0,48
15:06:00	36	15,71	0,47
15:07:00	36	15,70	0,48
15:08:00	36	15,70	0,48
15:09:00	36	15,70	0,48
15:10:00	36	15,70	0,48
15:11:00	36	15,70	0,48
15:12:00	36	15,69	0,49
15:13:00	36	15,69	0,49
15:14:00	36	15,69	0,49
15:15:00	36	15,69	0,49
15:16:00	36	15,69	0,49
15:17:00	36	15,69	0,49
15:18:00	36	15,69	0,49
15:19:00	36	15,69	0,49
15:20:00	36	15,70	0,48
15:21:00	36	15,70	0,48
15:22:00	36	15,71	0,47
15:23:00	36	15,69	0,49
15:24:00	36	15,68	0,49
15:25:00	36	15,68	0,49
15:26:00	36	15,69	0,49
15:27:00	36	15,68	0,49
15:28:00	36	15,68	0,49
15:29:00	36	15,68	0,49
15:30:00	36	15,68	0,49
15:31:00	36	15,69	0,49
15:32:00	36	15,66	0,50
15:33:00	36	15,66	0,50
15:34:00	36	15,66	0,50
15:35:00	36	15,66	0,50
15:36:00	36	15,66	0,50
15:37:00	36	15,66	0,50
15:38:00	36	15,66	0,50
15:39:00	36	15,67	0,49
15:40:00	36	15,67	0,49
15:41:00	36	15,69	0,49
15:42:00	36	15,65	0,50
15:43:00	36	15,66	0,50
15:44:00	36	15,66	0,50
15:45:00	36	15,66	0,50
15:46:00	36	15,66	0,50
15:47:00	36	15,66	0,50
15:48:00	36	15,66	0,50
15:49:00	36	15,66	0,50
15:50:00	36	15,65	0,50
15:51:00	36	15,65	0,50
15:52:00	36	15,65	0,50
15:53:00	36	15,64	0,51
15:54:00	36	15,64	0,51
15:55:00	36	15,64	0,51
15:56:00	36	15,65	0,50
15:57:00	36	15,65	0,50
15:58:00	36	15,65	0,50
15:59:00	36	15,66	0,50
16:00:00	36	15,68	0,49
16:01:00	36	15,64	0,51
16:02:00	36	15,64	0,51
16:03:00	36	15,64	0,51
16:04:00	36	15,64	0,51
16:05:00	36	15,64	0,51
16:06:00	36	15,64	0,51
16:07:00	36	15,64	0,51
16:08:00	36	15,63	0,51
16:09:00	36	15,63	0,51
16:10:00	36	15,63	0,51
16:11:00	36	15,63	0,51
16:12:00	36	15,63	0,51
16:13:00	36	15,63	0,51
16:14:00	36	15,63	0,51
16:15:00	36	15,63	0,51
16:16:00	36	15,63	0,51
16:17:00	36	15,64	0,51
16:18:00	36	15,62	0,52
16:19:00	36	15,62	0,52
16:20:00	36	15,63	0,51
16:21:00	36	15,62	0,52
16:22:00	36	15,63	0,51
16:23:00	36	15,62	0,52
16:24:00	36	15,62	0,52
16:25:00	36	15,62	0,52
16:26:00	36	15,61	0,52
16:27:00	36	15,61	0,52
16:28:00	36	15,61	0,52
16:29:00	36	15,61	0,52
16:30:00	36	15,61	0,52
16:31:00	36	15,61	0,52
16:32:00	36	15,61	0,52
16:33:00	36	15,61	0,52
16:34:00	36	15,62	0,52
16:35:00	36	15,64	0,51
16:36:00	36	15,60	0,53
16:37:00	36	15,61	0,52
16:38:00	36	15,61	0,52
16:39:00	36	15,61	0,52
16:40:00	36	15,61	0,52
16:41:00	36	15,61	0,52
16:42:00	36	15,61	0,52
16:43:00	36	15,61	0,52
16:44:00	36	15,59	0,53
16:45:00	36	15,59	0,53
16:46:00	36	15,59	0,53
16:47:00	36	15,59	0,53
16:48:00	36	15,59	0,53
16:49:00	36	15,59	0,53
16:50:00	36	15,59	0,53
16:51:00	36	15,60	0,53
16:52:00	36	15,59	0,53
16:53:00	36	15,60	0,53
16:54:00	36	15,61	0,52
16:55:00	36	15,58	0,54
16:56:00	36	15,59	0,53
16:57:00	36	15,59	0,53
16:58:00	36	15,59	0,53
16:59:00	36	15,59	0,53
17:00:00	36	15,58	0,54
17:01:00	36	15,58	0,54
17:02:00	36	15,58	0,54
17:03:00	36	15,58	0,54
17:04:00	36	15,58	0,54
17:05:00	36	15,58	0,54
17:06:00	36	15,58	0,54
17:07:00	36	15,58	0,54
17:08:00	36	15,58	0,53
17:09:00	36	15,56	0,55
17:10:00	36	15,57	0,54
17:11:00	36	15,57	0,54
17:12:00	36	15,58	0,54
17:13:00	36	15,58	0,54
17:14:00	36	15,58	0,53
17:15:00	36	15,56	0,55
17:16:00	36	15,58	0,54
17:17:00	36	15,58	0,54
17:18:00	36	15,56	0,55
17:19:00	36	15,56	0,55
17:20:00	36	15,56	0,55
17:21:00	36	15,56	0,55
17:22:00	36	15,56	0,55
17:23:00	36	15,56	0,55
17:24:00	36	15,56	0,55
17:25:00	36	15,57	0,54
17:26:00	36	15,54	0,55
17:27:00	36	15,54	0,55
17:28:00	36	15,54	0,55
17:29:00	36	15,54	0,55
17:30:00	36	15,54	0,55
17:31:00	36	15,54	0,55
17:32:00	36	15,55	0,55
17:33:00	36	15,56	0,55
17:34:00	36	15,57	0,54
17:35:00	36	15,54	0,56
17:36:00	36	15,54	0,56
17:37:00	36	15,54	0,55
17:38:00	36	15,54	0,55
17:39:00	36	15,54	0,55
17:40:00	36	15,54	0,55
17:41:00	36	15,54	0,55
17:42:00	36	15,54	0,55
17:43:00	36	15,53	0,56
17:44:00	36	15,53	0,56
17:45:00	36	15,53	0,56
17:46:00	36	15,53	0,56
17:47:00	36	15,54	0,55
17:48:00	36	15,53	0,56
17:49:00	36	15,54	0,56
17:50:00	36	15,54	0,56
17:51:00	36	15,54	0,55
17:52:00	36	15,52	0,56
17:53:00	36	15,52	0,56
17:54:00	36	15,52	0,56
17:55:00	36	15,52	0,56
17:56:00	36	15,52	0,56
17:57:00	36	15,52	0,56
17:58:00	36	15,52	0,56
17:59:00	36	15,52	0,56
18:00:00	36	15,51	0,57
18:01:00	36	15,51	0,57
18:02:00	36	15,51	0,57
18:03:00	36	15,51	0,57
18:04:00	36	15,52	0,57
18:05:00	36	15,51	0,57
18:06:00	36	15,52	0,57
18:07:00	36	15,52	0,57
18:08:00	36	15,52	0,56
18:09:00	36	15,53	0,56
18:10:00	36	15,50	0,58
18:11:00	36	15,51	0,57
18:12:00	36	15,51	0,57
18:13:00	35	15,51	0,57
18:14:00	36	15,51	0,57
18:15:00	35	15,51	0,57
18:16:00	36	15,51	0,57
18:17:00	36	15,52	0,57
18:18:00	36	15,49	0,58
18:19:00	36	15,49	0,58
18:20:00	36	15,49	0,58
18:21:00	36	15,49	0,58
18:22:00	36	15,49	0,58
18:23:00	36	15,49	0,58
18:24:00	35	15,49	0,58
18:25:00	36	15,49	0,58
18:26:00	36	15,48	0,58
18:27:00	36	15,48	0,58
18:28:00	36	15,48	0,58
18:29:00	36	15,48	0,58
18:30:00	36	15,49	0,58
18:31:00	36	15,50	0,58
18:32:00	36	15,51	0,57
18:33:00	36	15,51	0,57
18:34:00	36	15,51	0,57
18:35:00	36	15,48	0,59
18:36:00	36	15,48	0,58
18:37:00	36	15,48	0,58
18:38:00	36	15,48	0,59
18:39:00	36	15,48	0,59
18:40:00	36	15,48	0,59
18:41:00	36	15,48	0,59
18:42:00	36	15,48	0,59
18:43:00	36	15,48	0,58
18:44:00	36	15,47	0,59
18:45:00	36	15,47	0,59
18:46:00	36	15,47	0,59
18:47:00	36	15,47	0,59
18:48:00	36	15,47	0,59
18:49:00	36	15,47	0,59
18:50:00	36	15,47	0,59
18:51:00	36	15,47	0,59
18:52:00	36	15,45	0,60
18:53:00	36	15,45	0,60
18:54:00	36	15,46	0,59
18:55:00	36	15,46	0,59
18:56:00	36	15,47	0,59
18:57:00	36	15,48	0,59
18:58:00	36	15,48	0,58
18:59:00	36	15,45	0,60
19:00:00	36	15,47	0,59
19:01:00	36	15,45	0,60
19:02:00	36	15,45	0,60
19:03:00	36	15,45	0,60
19:04:00	36	15,45	0,60
19:05:00	36	15,45	0,60
19:06:00	36	15,45	0,60
19:07:00	36	15,45	0,60
19:08:00	36	15,45	0,60
19:09:00	36	15,44	0,61
19:10:00	36	15,44	0,61
19:11:00	36	15,44	0,61
19:12:00	36	15,44	0,61
19:13:00	36	15,44	0,61
19:14:00	36	15,45	0,60
19:15:00	36	15,44	0,61
19:16:00	36	15,45	0,60
19:17:00	36	15,43	0,61
19:18:00	36	15,43	0,61
19:19:00	36	15,43	0,61
19:20:00	36	15,44	0,61
19:21:00	36	15,45	0,60
19:22:00	36	15,45	0,60
19:23:00	36	15,45	0,60
19:24:00	36	15,46	0,59
19:25:00	36	15,42	0,61
19:26:00	36	15,43	0,61
19:27:00	36	15,43	0,61
19:28:00	36	15,43	0,61
19:29:00	36	15,43	0,61
19:30:00	36	15,43	0,61
19:31:00	36	15,43	0,61
19:32:00	36	15,43	0,61
19:33:00	36	15,42	0,61
19:34:00	36	15,43	0,61
19:35:00	36	15,43	0,61
19:36:00	36	15,42	0,61
19:37:00	36	15,42	0,61
19:38:00	36	15,41	0,62
19:39:00	36	15,41	0,62
19:40:00	36	15,41	0,62
19:41:00	36	15,41	0,62
19:42:00	36	15,41	0,62
19:43:00	36	15,41	0,62
19:44:00	36	15,42	0,62
19:45:00	36	15,42	0,62
19:46:00	36	15,42	0,62
19:47:00	36	15,42	0,61
19:48:00	36	15,42	0,61
19:49:00	36	15,43	0,61
19:50:00	36	15,44	0,61
19:51:00	36	15,44	0,61
19:52:00	36	15,40	0,62
19:53:00	36	15,41	0,62
19:54:00	36	15,41	0,62
19:55:00	36	15,41	0,62
19:56:00	36	15,41	0,62
19:57:00	36	15,40	0,62
19:58:00	36	15,41	0,62
19:59:00	36	15,40	0,62
20:00:00	36	15,40	0,62
20:01:00	36	15,40	0,62
20:02:00	36	15,40	0,62
20:03:00	36	15,41	0,62
20:04:00	36	15,39	0,63
20:05:00	36	15,39	0,63
20:06:00	36	15,39	0,63
20:07:00	36	15,39	0,63
20:08:00	36	15,39	0,63
20:09:00	36	15,39	0,63
20:10:00	36	15,39	0,63
20:11:00	36	15,39	0,63
20:12:00	36	15,39	0,63
20:13:00	36	15,39	0,63
20:14:00	36	15,40	0,62
20:15:00	36	15,40	0,62
20:16:00	36	15,41	0,62
20:17:00	36	15,41	0,62
20:18:00	36	15,37	0,64
20:19:00	36	15,38	0,64
20:20:00	36	15,39	0,63
20:21:00	36	15,39	0,63
20:22:00	36	15,38	0,64
20:23:00	36	15,39	0,63
20:24:00	36	15,38	0,64
20:25:00	36	15,38	0,64
20:26:00	36	15,38	0,64
20:27:00	36	15,38	0,64
20:28:00	36	15,38	0,64
20:29:00	36	15,37	0,64
20:30:00	36	15,36	0,64
20:31:00	36	15,36	0,64
20:32:00	36	15,36	0,64
20:33:00	36	15,36	0,64
20:34:00	36	15,36	0,64
20:35:00	36	15,36	0,64
20:36:00	36	15,36	0,64
20:37:00	36	15,36	0,64
20:38:00	36	15,37	0,64
20:39:00	36	15,37	0,64
20:40:00	36	15,37	0,64
20:41:00	36	15,39	0,63
20:42:00	36	15,36	0,65
20:43:00	36	15,36	0,65
20:44:00	36	15,36	0,64
20:45:00	36	15,36	0,65
20:46:00	36	15,36	0,64
20:47:00	36	15,36	0,65
20:48:00	36	15,36	0,65
20:49:00	36	15,36	0,65
20:50:00	36	15,36	0,65
20:51:00	36	15,36	0,65
20:52:00	36	15,36	0,65
20:53:00	36	15,34	0,66
20:54:00	36	15,34	0,66
20:55:00	36	15,34	0,66
20:56:00	36	15,34	0,66
20:57:00	36	15,34	0,66
20:58:00	36	15,34	0,66
20:59:00	36	15,34	0,66
21:00:00	36	15,34	0,66
21:01:00	36	15,34	0,66
21:02:00	36	15,34	0,66
21:03:00	36	15,35	0,65
21:04:00	36	15,35	0,65
21:05:00	36	15,36	0,64
21:06:00	36	15,33	0,66
21:07:00	36	15,34	0,66
21:08:00	36	15,34	0,66
21:09:00	36	15,34	0,66
21:10:00	36	15,34	0,66
21:11:00	36	15,34	0,66
21:12:00	36	15,34	0,66
21:13:00	36	15,34	0,66
21:14:00	36	15,34	0,66
21:15:00	36	15,34	0,66
21:16:00	36	15,34	0,66
21:17:00	36	15,33	0,66
21:18:00	36	15,33	0,66
21:19:00	36	15,33	0,66
21:20:00	36	15,33	0,66
21:21:00	36	15,33	0,66
21:22:00	36	15,33	0,66
21:23:00	36	15,33	0,66
21:24:00	36	15,32	0,67
21:25:00	36	15,32	0,67
21:26:00	36	15,32	0,67
21:27:00	36	15,32	0,67
21:28:00	36	15,32	0,67
21:29:00	36	15,32	0,67
21:30:00	36	15,32	0,67
21:31:00	36	15,32	0,67
21:32:00	36	15,31	0,67
21:33:00	36	15,31	0,67
21:34:00	36	15,31	0,67
21:35:00	36	15,31	0,67
21:36:00	36	15,31	0,67
21:37:00	36	15,31	0,67
21:38:00	36	15,31	0,67
21:39:00	36	15,31	0,67
21:40:00	36	15,30	0,68
21:41:00	36	15,30	0,68
21:42:00	36	15,30	0,68
21:43:00	36	15,30	0,68
21:44:00	36	15,30	0,68
21:45:00	36	15,30	0,68
21:46:00	36	15,30	0,68
21:47:00	36	15,30	0,68
21:48:00	36	15,30	0,68
21:49:00	36	15,30	0,68
21:50:00	36	15,30	0,68
21:51:00	36	15,30	0,68
21:52:00	36	15,30	0,68
21:53:00	36	15,30	0,68
21:54:00	36	15,30	0,68
21:55:00	36	15,30	0,68
21:56:00	36	15,30	0,68
21:57:00	36	15,29	0,68
21:58:00	36	15,30	0,68
21:59:00	36	15,29	0,68
22:00:00	36	15,29	0,68
22:01:00	36	15,29	0,68
22:02:00	36	15,29	0,68
22:03:00	36	15,29	0,68
22:04:00	36	15,29	0,68
22:05:00	35	15,29	0,68
22:06:00	36	15,28	0,69
22:07:00	36	15,28	0,69
22:08:00	36	15,28	0,69
22:09:00	36	15,28	0,69
22:10:00	36	15,28	0,69
22:11:00	36	15,28	0,69
22:12:00	36	15,28	0,69
22:13:00	36	15,28	0,69
22:14:00	36	15,28	0,69
22:15:00	36	15,28	0,69
22:16:00	35	15,28	0,69
22:17:00	36	15,28	0,69
22:18:00	36	15,28	0,69
22:19:00	36	15,28	0,69
22:20:00	36	15,28	0,69
22:21:00	36	15,28	0,69
22:22:00	36	15,28	0,69
22:23:00	36	15,27	0,70
22:24:00	36	15,27	0,70
22:25:00	36	15,27	0,70
22:26:00	36	15,27	0,70
22:27:00	36	15,27	0,70
22:28:00	36	15,27	0,70
22:29:00	36	15,27	0,70
22:30:00	36	15,27	0,70
22:31:00	36	15,26	0,70
22:32:00	36	15,26	0,70
22:33:00	36	15,26	0,70
22:34:00	36	15,26	0,70
22:35:00	36	15,26	0,70
22:36:00	36	15,26	0,70
22:37:00	36	15,26	0,70
22:38:00	36	15,26	0,70
22:39:00	36	15,25	0,70
22:40:00	36	15,25	0,70
22:41:00	36	15,25	0,70
22:42:00	36	15,25	0,70
22:43:00	36	15,25	0,70
22:44:00	36	15,25	0,70
22:45:00	36	15,25	0,70
22:46:00	35	15,25	0,70
22:47:00	36	15,25	0,70
22:48:00	36	15,25	0,70
22:49:00	36	15,24	0,71
22:50:00	36	15,24	0,71
22:51:00	36	15,24	0,71
22:52:00	36	15,24	0,71
22:53:00	36	15,24	0,71
22:54:00	36	15,24	0,71
22:55:00	36	15,24	0,71
22:56:00	36	15,24	0,71
22:57:00	36	15,24	0,71
22:58:00	36	15,24	0,71
22:59:00	36	15,24	0,71
23:00:00	36	15,24	0,71
23:01:00	36	15,24	0,71
23:02:00	36	15,24	0,71
23:03:00	36	15,24	0,71
23:04:00	36	15,24	0,71
23:05:00	36	15,23	0,72
23:06:00	36	15,24	0,71
23:07:00	36	15,23	0,72
23:08:00	36	15,23	0,72
23:09:00	36	15,23	0,72
23:10:00	36	15,23	0,72
23:11:00	36	15,22	0,72
23:12:00	36	15,23	0,72
23:13:00	36	15,23	0,72
23:14:00	36	15,23	0,72
23:15:00	36	15,22	0,72
23:16:00	36	15,22	0,72
23:17:00	36	15,22	0,72
23:18:00	36	15,22	0,72
23:19:00	36	15,22	0,72
23:20:00	36	15,22	0,72
23:21:00	36	15,22	0,72
23:22:00	36	15,21	0,72
23:23:00	36	15,21	0,72
23:24:00	36	15,21	0,72
23:25:00	36	15,21	0,72
23:26:00	36	15,21	0,72
23:27:00	36	15,21	0,72
23:28:00	36	15,21	0,72
23:29:00	36	15,21	0,72
23:30:00	36	15,21	0,72
23:31:00	36	15,21	0,72
23:32:00	36	15,21	0,73
23:33:00	36	15,21	0,73
23:34:00	36	15,21	0,73
23:35:00	36	15,21	0,73
23:36:00	36	15,21	0,73
23:37:00	36	15,21	0,73
23:38:00	36	15,21	0,73
23:39:00	36	15,21	0,73
23:40:00	36	15,20	0,73
23:41:00	36	15,20	0,73
23:42:00	36	15,20	0,73
23:43:00	36	15,20	0,73
23:44:00	36	15,20	0,73
23:45:00	36	15,20	0,73
23:46:00	36	15,20	0,73
23:47:00	36	15,20	0,73
23:48:00	36	15,20	0,73
23:49:00	36	15,20	0,73
23:50:00	36	15,20	0,73
23:51:00	36	15,20	0,73
23:52:00	36	15,19	0,74
23:53:00	36	15,19	0,74
23:54:00	36	15,19	0,74
23:55:00	36	15,19	0,74
23:56:00	36	15,19	0,74
23:57:00	36	15,19	0,74
23:58:00	36	15,19	0,74
23:59:00	36	15,19	0,74
24:00:00	36	15,19	0,74
24:01:00	36	15,18	0,74
24:02:00	36	15,18	0,74
24:03:00	36	15,18	0,74
24:04:00	36	15,18	0,74
24:05:00	36	15,18	0,74
24:06:00	36	15,18	0,74
24:07:00	36	15,18	0,74
24:08:00	36	15,18	0,74
24:09:00	36	15,18	0,75
24:10:00	36	15,18	0,75
24:11:00	36	15,18	0,75
24:12:00	36	15,18	0,75
24:13:00	36	15,18	0,75
24:14:00	36	15,18	0,75
24:15:00	36	15,18	0,75
24:16:00	36	15,18	0,75
24:17:00	36	15,17	0,75
24:18:00	36	15,17	0,75
24:19:00	36	15,17	0,75
24:20:00	36	15,17	0,75
24:21:00	36	15,17	0,75
24:22:00	36	15,17	0,75
24:23:00	36	15,17	0,75
24:24:00	36	15,17	0,75
24:25:00	36	15,17	0,75
24:26:00	36	15,17	0,75
24:27:00	36	15,16	0,75
24:28:00	36	15,16	0,75
24:29:00	36	15,16	0,75
24:30:00	36	15,16	0,75
24:31:00	36	15,16	0,75
24:32:00	36	15,16	0,75
24:33:00	36	15,16	0,75
24:34:00	36	15,16	0,75
24:35:00	36	15,16	0,75
24:36:00	36	15,16	0,75
24:37:00	36	15,16	0,75
24:38:00	36	15,16	0,75
24:39:00	36	15,16	0,76
24:40:00	36	15,16	0,76
24:41:00	36	15,16	0,76
24:42:00	36	15,16	0,76
24:43:00	36	15,16	0,76
24:44:00	36	15,16	0,76
24:45:00	36	15,16	0,76
24:46:00	36	15,16	0,76
24:47:00	36	15,16	0,76
24:48:00	36	15,16	0,76
24:49:00	36	15,15	0,76
24:50:00	36	15,15	0,76
24:51:00	36	15,15	0,76
24:52:00	36	15,15	0,76
24:53:00	36	15,15	0,76
24:54:00	36	15,15	0,76
24:55:00	36	15,14	0,77
24:56:00	36	15,15	0,76
24:57:00	36	15,14	0,77
24:58:00	36	15,14	0,77
24:59:00	36	15,14	0,77
25:00:00	36	15,14	0,77
25:01:00	36	15,14	0,77
25:02:00	36	15,14	0,77
25:03:00	36	15,13	0,77
25:04:00	36	15,14	0,77
25:05:00	36	15,13	0,77
25:06:00	36	15,13	0,77
25:07:00	36	15,13	0,77
25:08:00	36	15,13	0,77
25:09:00	36	15,13	0,77
25:10:00	36	15,13	0,77
25:11:00	36	15,13	0,77
25:12:00	36	15,13	0,77
25:13:00	36	15,13	0,77
25:14:00	36	15,13	0,77
25:15:00	36	15,13	0,78
25:16:00	36	15,13	0,78
25:17:00	36	15,13	0,78
25:18:00	36	15,13	0,78
25:19:00	36	15,13	0,78
25:20:00	36	15,13	0,78
25:21:00	36	15,13	0,78
25:22:00	36	15,13	0,78
25:23:00	36	15,12	0,78
25:24:00	36	15,12	0,78
25:25:00	36	15,12	0,78
25:26:00	36	15,12	0,78
25:27:00	36	15,12	0,78
25:28:00	36	15,12	0,78
25:29:00	36	15,12	0,78
25:30:00	36	15,12	0,78
25:31:00	36	15,12	0,78
25:32:00	36	15,12	0,78
25:33:00	36	15,12	0,78
25:34:00	36	15,11	0,78
25:35:00	36	15,11	0,78
25:36:00	36	15,11	0,78
25:37:00	36	15,11	0,78
25:38:00	35	15,11	0,78
25:39:00	36	15,11	0,78
25:40:00	36	15,11	0,78
25:41:00	36	15,11	0,78
25:42:00	36	15,11	0,78
25:43:00	36	15,10	0,79
25:44:00	36	15,11	0,78
25:45:00	36	15,10	0,79
25:46:00	36	15,10	0,79
25:47:00	36	15,10	0,79
25:48:00	36	15,10	0,79
25:49:00	36	15,10	0,79
25:50:00	36	15,10	0,79
25:51:00	36	15,10	0,79
25:52:00	36	15,10	0,79
25:53:00	36	15,10	0,79
25:54:00	36	15,10	0,79
25:55:00	36	15,10	0,79
25:56:00	36	15,10	0,79
25:57:00	36	15,10	0,79
25:58:00	36	15,10	0,79
25:59:00	36	15,10	0,79
26:00:00	36	15,10	0,79
26:01:00	36	15,09	0,80
26:02:00	36	15,09	0,80
26:03:00	36	15,09	0,80
26:04:00	36	15,09	0,80
26:05:00	36	15,09	0,80
26:06:00	36	15,09	0,80
26:07:00	36	15,09	0,80
26:08:00	36	15,09	0,80
26:09:00	36	15,09	0,80
26:10:00	36	15,09	0,80
26:11:00	36	15,08	0,80
26:12:00	36	15,08	0,80
26:13:00	36	15,08	0,80
26:14:00	36	15,08	0,80
26:15:00	36	15,08	0,80
26:16:00	36	15,08	0,80
26:17:00	36	15,08	0,80
26:18:00	36	15,08	0,80
26:19:00	36	15,07	0,81
26:20:00	36	15,08	0,80
26:21:00	36	15,08	0,80
26:22:00	36	15,07	0,81
26:23:00	36	15,07	0,81
26:24:00	36	15,07	0,81
26:25:00	36	15,07	0,81
26:26:00	36	15,07	0,81
26:27:00	36	15,07	0,81
26:28:00	36	15,07	0,81
26:29:00	36	15,07	0,81
26:30:00	36	15,07	0,81
26:31:00	36	15,07	0,81
26:32:00	36	15,07	0,81
26:33:00	36	15,07	0,81
26:34:00	36	15,07	0,81
26:35:00	36	15,07	0,81
26:36:00	36	15,07	0,81
26:37:00	36	15,07	0,81
26:38:00	36	15,07	0,81
26:39:00	36	15,07	0,81
26:40:00	36	15,07	0,81
26:41:00	36	15,07	0,81
26:42:00	36	15,06	0,81
26:43:00	36	15,06	0,81
26:44:00	36	15,06	0,81
26:45:00	36	15,06	0,81
26:46:00	36	15,06	0,81
26:47:00	36	15,06	0,81
26:48:00	36	15,06	0,81
26:49:00	36	15,06	0,81
26:50:00	36	15,06	0,81
26:51:00	36	15,06	0,81
26:52:00	36	15,06	0,81
26:53:00	36	15,05	0,82
26:54:00	36	15,05	0,82
26:55:00	36	15,05	0,82
26:56:00	36	15,05	0,82
26:57:00	36	15,05	0,82
26:58:00	36	15,05	0,82
26:59:00	36	15,05	0,82
27:00:00	36	15,05	0,82
27:01:00	36	15,05	0,82
27:02:00	36	15,05	0,82
27:03:00	36	15,05	0,82
27:04:00	36	15,04	0,82
27:05:00	36	15,04	0,82
27:06:00	36	15,04	0,82
27:07:00	36	15,04	0,82
27:08:00	36	15,04	0,82
27:09:00	36	15,04	0,82
27:10:00	36	15,04	0,82
27:11:00	36	15,04	0,82
27:12:00	36	15,04	0,82
27:13:00	36	15,04	0,82
27:14:00	36	15,02	0,84
27:15:00	36	15,02	0,84
27:16:00	36	15,02	0,84
27:17:00	36	15,02	0,84
27:18:00	36	15,02	0,84
27:19:00	36	15,02	0,84
27:20:00	36	15,02	0,84
27:21:00	36	15,01	0,84
27:22:00	36	15,02	0,84
27:23:00	36	15,02	0,84
27:24:00	36	15,01	0,84
27:25:00	35	15,01	0,84
27:26:00	36	15,01	0,84
27:27:00	36	15,01	0,84
27:28:00	36	15,01	0,84
27:29:00	36	15,01	0,84
27:30:00	36	15,01	0,84
27:31:00	36	15,01	0,84
27:32:00	36	15,01	0,84
27:33:00	36	15,00	0,85
27:34:00	36	15,00	0,85
27:35:00	36	15,00	0,85
27:36:00	36	15,00	0,85
27:37:00	36	15,00	0,85
27:38:00	36	15,00	0,85
27:39:00	36	15,00	0,85
27:40:00	36	15,00	0,85
27:41:00	36	15,00	0,85
27:42:00	36	15,00	0,85
27:43:00	36	15,00	0,85
27:44:00	36	15,00	0,85
27:45:00	36	15,00	0,85
27:46:00	36	15,00	0,85
27:47:00	36	15,00	0,85
27:48:00	36	15,00	0,85
27:49:00	36	14,99	0,85
27:50:00	36	15,00	0,85
27:51:00	36	14,99	0,85
27:52:00	36	14,99	0,85
27:53:00	36	14,99	0,85
27:54:00	35	14,99	0,85
27:55:00	36	14,99	0,85
27:56:00	36	14,99	0,85
27:57:00	36	14,99	0,85
27:58:00	36	14,99	0,85
27:59:00	36	14,99	0,85
28:00:00	36	14,98	0,86
28:01:00	36	14,98	0,86
28:02:00	36	14,98	0,86
28:03:00	36	14,98	0,86
28:04:00	36	14,98	0,86
28:05:00	36	14,98	0,86
28:06:00	36	14,98	0,86
28:07:00	36	14,98	0,86
28:08:00	36	14,98	0,86
28:09:00	36	14,98	0,86
28:10:00	36	14,98	0,86
28:11:00	36	14,98	0,86
28:12:00	36	14,98	0,86
28:13:00	36	14,98	0,86
28:14:00	36	14,98	0,86
28:15:00	36	14,98	0,86
28:16:00	36	14,98	0,86
28:17:00	36	14,98	0,86
28:18:00	36	14,98	0,86
28:19:00	36	14,98	0,86
28:20:00	36	14,97	0,87
28:21:00	36	14,97	0,87
28:22:00	36	14,97	0,87
28:23:00	36	14,97	0,87
28:24:00	36	14,97	0,87
