Repository: ProgWizer/parser

File: project-root/data/Data Acquisition/Data Acquisition/2008 year (310)/UCA L Tomsk G1930+0.22%LTR-100 (110C).txt (part 1 of 3)
--Test Summary--
Full Path and File Name	
Instrument Name	4262L
Instrument Type	Model 4262 Twin Cell UCA
Instrument Serial Number	111L
Test Start Date	11.01.2008
Test Start Time	11:32:17
Test Stop Date	14.01.2008
Test Stop Time	10:04:07
Test Length	70:31:50
Final Sample Time Offset	70:31:00
Controller Schedule Name	
Sampling Period	60 seconds
Comments	
Information	WellID	
Information	Customer	
Information	CementClass	
Information	CementMfr	
Information	Additives	
Information	Density	
Information	BHCT	
Information	BHST	
Information	FluidLoss	
Information	JobType	
Calculated Value	CS_50	2:18:00
Calculated Value	CS_500	2:52:00
Calculated Value	CS_Time8h	14,21 MPa
Calculated Value	CS_Time16h	17,83 MPa
Calculated Value	CS_Time24h	19,66 MPa
Calculated Value	CS_Time48h	21,80 MPa
Calculated Value	CS_Time72h	N/A
Calculated Curve	Compressive Strength	Compressive strength type B (more than 14 lb/gal)
Initial Temperature (°C)	23 °C
Final Temperature (°C)	109 °C
Initial Transit Time (microsec/in)	17,02 microsec/in
Final Transit Time (microsec/in)	8,19 microsec/in
Initial Compressive Strength (MPa)	0,00 MPa
Final Compressive Strength (MPa)	22,38 MPa
--Data--
Time (HH:MM:SS)	Temperature (°C)	Transit Time (microsec/in)	Compressive Strength (MPa)
0:00:00	23	17,02	0,00
0:01:00	23	20,03	0,00
0:02:00	23	20,05	0,00
0:03:00	23	20,10	0,00
0:04:00	24	20,11	0,00
0:05:00	24	20,14	0,00
0:06:00	25	20,15	0,00
0:07:00	26	20,16	0,00
0:08:00	28	20,16	0,00
0:09:00	30	20,15	0,00
0:10:00	32	20,13	0,00
0:11:00	34	20,11	0,00
0:12:00	36	20,08	0,00
0:13:00	38	20,02	0,00
0:14:00	40	19,98	0,00
0:15:00	42	19,94	0,00
0:16:00	44	19,91	0,00
0:17:00	46	19,89	0,00
0:18:00	48	19,84	0,00
0:19:00	49	19,81	0,00
0:20:00	51	19,78	0,00
0:21:00	52	19,77	0,00
0:22:00	54	19,74	0,00
0:23:00	56	19,70	0,00
0:24:00	58	19,69	0,00
0:25:00	60	19,68	0,00
0:26:00	62	19,66	0,00
0:27:00	64	19,66	0,00
0:28:00	66	19,63	0,00
0:29:00	68	19,63	0,00
0:30:00	70	19,63	0,00
0:31:00	72	19,63	0,00
0:32:00	73	19,63	0,00
0:33:00	75	19,63	0,00
0:34:00	77	19,63	0,00
0:35:00	78	19,63	0,00
0:36:00	80	19,65	0,00
0:37:00	82	19,66	0,00
0:38:00	86	19,68	0,00
0:39:00	89	19,68	0,00
0:40:00	91	19,71	0,00
0:41:00	92	19,72	0,00
0:42:00	92	19,74	0,00
0:43:00	93	19,75	0,00
0:44:00	94	19,78	0,00
0:45:00	95	19,78	0,00
0:46:00	97	19,81	0,00
0:47:00	98	19,84	0,00
0:48:00	100	19,87	0,00
0:49:00	102	19,89	0,00
0:50:00	104	19,92	0,00
0:51:00	105	19,95	0,00
0:52:00	105	19,98	0,00
0:53:00	106	20,02	0,00
0:54:00	107	20,06	0,00
0:55:00	107	20,11	0,00
0:56:00	107	20,14	0,00
0:57:00	107	20,18	0,00
0:58:00	107	20,22	0,00
0:59:00	107	20,24	0,00
1:00:00	106	20,25	0,00
1:01:00	106	20,25	0,00
1:02:00	106	20,25	0,00
1:03:00	105	20,24	0,00
1:04:00	105	20,23	0,00
1:05:00	105	20,22	0,00
1:06:00	104	20,22	0,00
1:07:00	104	20,22	0,00
1:08:00	104	20,22	0,00
1:09:00	103	20,21	0,00
1:10:00	103	20,20	0,00
1:11:00	102	20,20	0,00
1:12:00	101	20,19	0,00
1:13:00	101	20,16	0,00
1:14:00	100	20,17	0,00
1:15:00	100	20,17	0,00
1:16:00	99	20,17	0,00
1:17:00	99	20,18	0,00
1:18:00	99	20,14	0,00
1:19:00	99	20,14	0,00
1:20:00	99	20,14	0,00
1:21:00	100	20,13	0,00
1:22:00	100	20,13	0,00
1:23:00	100	20,13	0,00
1:24:00	100	20,12	0,00
1:25:00	100	20,14	0,00
1:26:00	100	20,13	0,00
1:27:00	100	20,14	0,00
1:28:00	100	20,15	0,00
1:29:00	99	20,14	0,00
1:30:00	99	17,20	0,00
1:31:00	100	17,15	0,00
1:32:00	100	17,14	0,00
1:33:00	100	17,14	0,00
1:34:00	100	17,16	0,00
1:35:00	100	17,15	0,00
1:36:00	100	17,16	0,00
1:37:00	100	17,15	0,00
1:38:00	100	17,16	0,00
1:39:00	100	17,16	0,00
1:40:00	100	17,15	0,00
1:41:00	100	17,15	0,00
1:42:00	100	17,15	0,00
1:43:00	100	17,16	0,00
1:44:00	100	17,15	0,00
1:45:00	100	17,16	0,00
1:46:00	100	17,15	0,00
1:47:00	100	17,14	0,00
1:48:00	100	17,14	0,00
1:49:00	100	17,14	0,00
1:50:00	100	17,13	0,00
1:51:00	100	17,11	0,00
1:52:00	100	17,11	0,00
1:53:00	100	17,08	0,00
1:54:00	100	17,08	0,00
1:55:00	100	17,05	0,00
1:56:00	101	17,04	0,00
1:57:00	101	17,02	0,00
1:58:00	101	16,99	0,00
1:59:00	101	16,96	0,01
2:00:00	101	16,92	0,02
2:01:00	101	16,89	0,03
2:02:00	101	16,85	0,04
2:03:00	101	16,80	0,05
2:04:00	101	16,76	0,06
2:05:00	101	16,70	0,07
2:06:00	101	16,63	0,09
2:07:00	101	16,57	0,10
2:08:00	101	16,50	0,12
2:09:00	101	16,44	0,14
2:10:00	101	16,36	0,16
2:11:00	101	16,27	0,18
2:12:00	102	16,19	0,20
2:13:00	101	16,09	0,23
2:14:00	101	16,00	0,26
2:15:00	102	15,89	0,29
2:16:00	102	15,79	0,33
2:17:00	102	15,69	0,36
2:18:00	102	15,58	0,40
2:19:00	102	15,48	0,44
2:20:00	102	15,36	0,48
2:21:00	102	15,20	0,54
2:22:00	102	15,08	0,59
2:23:00	102	14,96	0,64
2:24:00	102	14,82	0,71
2:25:00	102	14,69	0,77
2:26:00	102	14,57	0,83
2:27:00	102	14,43	0,91
2:28:00	102	14,29	0,98
2:29:00	103	14,16	1,06
2:30:00	102	14,03	1,14
2:31:00	102	13,89	1,23
2:32:00	102	13,75	1,33
2:33:00	102	13,62	1,42
2:34:00	102	13,49	1,52
2:35:00	103	13,37	1,62
2:36:00	103	13,25	1,72
2:37:00	103	13,13	1,83
2:38:00	103	13,01	1,94
2:39:00	103	12,90	2,06
2:40:00	103	12,79	2,17
2:41:00	103	12,69	2,28
2:42:00	103	12,56	2,43
2:43:00	103	12,47	2,54
2:44:00	103	12,38	2,65
2:45:00	103	12,28	2,78
2:46:00	103	12,20	2,89
2:47:00	103	12,11	3,02
2:48:00	103	12,03	3,14
2:49:00	103	11,95	3,25
2:50:00	103	11,88	3,37
2:51:00	103	11,80	3,50
2:52:00	103	11,73	3,61
2:53:00	103	11,67	3,73
2:54:00	104	11,61	3,84
2:55:00	103	11,55	3,95
2:56:00	104	11,49	4,07
2:57:00	104	11,43	4,17
2:58:00	104	11,38	4,28
2:59:00	103	11,33	4,39
3:00:00	103	11,28	4,50
3:01:00	103	11,23	4,60
3:02:00	104	11,19	4,70
3:03:00	104	11,14	4,80
3:04:00	104	11,10	4,91
3:05:00	104	11,05	5,02
3:06:00	104	11,02	5,11
3:07:00	104	10,98	5,20
3:08:00	104	10,94	5,30
3:09:00	104	10,90	5,39
3:10:00	104	10,87	5,47
3:11:00	104	10,84	5,57
3:12:00	104	10,80	5,65
3:13:00	104	10,77	5,74
3:14:00	104	10,74	5,84
3:15:00	104	10,71	5,93
3:16:00	104	10,68	6,00
3:17:00	104	10,65	6,08
3:18:00	104	10,63	6,17
3:19:00	105	10,59	6,27
3:20:00	104	10,57	6,34
3:21:00	105	10,55	6,41
3:22:00	105	10,53	6,48
3:23:00	105	10,51	6,52
3:24:00	105	10,49	6,60
3:25:00	105	10,46	6,70
3:26:00	105	10,45	6,75
3:27:00	105	10,42	6,82
3:28:00	105	10,40	6,90
3:29:00	105	10,38	6,97
3:30:00	105	10,36	7,03
3:31:00	105	10,35	7,08
3:32:00	105	10,32	7,16
3:33:00	105	10,31	7,21
3:34:00	105	10,29	7,29
3:35:00	105	10,27	7,35
3:36:00	105	10,26	7,40
3:37:00	106	10,24	7,46
3:38:00	105	10,22	7,54
3:39:00	105	10,20	7,60
3:40:00	105	10,20	7,63
3:41:00	106	10,18	7,68
3:42:00	106	10,17	7,74
3:43:00	106	10,15	7,80
3:44:00	106	10,14	7,86
3:45:00	106	10,12	7,92
3:46:00	106	10,11	7,95
3:47:00	106	10,09	8,04
3:48:00	106	10,08	8,07
3:49:00	106	10,07	8,13
3:50:00	106	10,06	8,16
3:51:00	106	10,05	8,22
3:52:00	106	10,04	8,25
3:53:00	106	10,02	8,32
3:54:00	107	10,01	8,38
3:55:00	106	9,99	8,44
3:56:00	107	9,99	8,48
3:57:00	106	9,98	8,51
3:58:00	107	9,96	8,57
3:59:00	107	9,96	8,61
4:00:00	107	9,94	8,67
4:01:00	107	9,93	8,70
4:02:00	107	9,93	8,74
4:03:00	107	9,91	8,80
4:04:00	107	9,90	8,84
4:05:00	107	9,90	8,87
4:06:00	107	9,89	8,90
4:07:00	107	9,88	8,97
4:08:00	107	9,87	9,01
4:09:00	107	9,86	9,04
4:10:00	107	9,85	9,08
4:11:00	107	9,84	9,15
4:12:00	107	9,84	9,15
4:13:00	107	9,83	9,18
4:14:00	107	9,82	9,25
4:15:00	107	9,81	9,29
4:16:00	107	9,80	9,32
4:17:00	108	9,79	9,36
4:18:00	107	9,79	9,39
4:19:00	108	9,78	9,43
4:20:00	108	9,77	9,47
4:21:00	108	9,76	9,50
4:22:00	108	9,75	9,54
4:23:00	108	9,74	9,61
4:24:00	108	9,74	9,61
4:25:00	108	9,73	9,65
4:26:00	108	9,72	9,69
4:27:00	108	9,72	9,72
4:28:00	108	9,71	9,76
4:29:00	108	9,71	9,76
4:30:00	108	9,70	9,80
4:31:00	108	9,69	9,88
4:32:00	108	9,69	9,88
4:33:00	108	9,67	9,95
4:34:00	108	9,67	9,95
4:35:00	108	9,66	9,99
4:36:00	108	9,66	10,03
4:37:00	109	9,65	10,07
4:38:00	109	9,64	10,11
4:39:00	108	9,63	10,15
4:40:00	109	9,63	10,15
4:41:00	109	9,63	10,19
4:42:00	109	9,62	10,23
4:43:00	109	9,61	10,26
4:44:00	109	9,60	10,30
4:45:00	109	9,60	10,30
4:46:00	109	9,60	10,34
4:47:00	109	9,59	10,38
4:48:00	109	9,59	10,38
4:49:00	109	9,58	10,43
4:50:00	109	9,57	10,47
4:51:00	109	9,57	10,47
4:52:00	109	9,57	10,51
4:53:00	109	9,56	10,55
4:54:00	109	9,55	10,59
4:55:00	109	9,55	10,59
4:56:00	109	9,54	10,63
4:57:00	109	9,54	10,67
4:58:00	109	9,53	10,71
4:59:00	109	9,53	10,71
5:00:00	109	9,52	10,76
5:01:00	109	9,52	10,80
5:02:00	109	9,52	10,80
5:03:00	109	9,51	10,84
5:04:00	109	9,50	10,88
5:05:00	109	9,50	10,88
5:06:00	109	9,49	10,92
5:07:00	109	9,48	10,97
5:08:00	109	9,48	10,97
5:09:00	109	9,48	11,01
5:10:00	109	9,47	11,05
5:11:00	109	9,47	11,05
5:12:00	109	9,46	11,10
5:13:00	109	9,46	11,10
5:14:00	109	9,45	11,14
5:15:00	109	9,45	11,14
5:16:00	109	9,45	11,18
5:17:00	109	9,44	11,23
5:18:00	109	9,44	11,23
5:19:00	109	9,43	11,27
5:20:00	109	9,43	11,27
5:21:00	109	9,43	11,32
5:22:00	109	9,43	11,32
5:23:00	109	9,42	11,36
5:24:00	109	9,41	11,41
5:25:00	109	9,41	11,41
5:26:00	109	9,40	11,45
5:27:00	109	9,39	11,50
5:28:00	109	9,39	11,50
5:29:00	109	9,39	11,54
5:30:00	109	9,39	11,54
5:31:00	109	9,39	11,54
5:32:00	109	9,38	11,59
5:33:00	109	9,37	11,63
5:34:00	109	9,37	11,63
5:35:00	109	9,36	11,68
5:36:00	109	9,36	11,68
5:37:00	109	9,36	11,72
5:38:00	109	9,36	11,72
5:39:00	109	9,35	11,77
5:40:00	109	9,35	11,77
5:41:00	109	9,34	11,82
5:42:00	109	9,34	11,82
5:43:00	109	9,34	11,82
5:44:00	109	9,34	11,86
5:45:00	109	9,33	11,91
5:46:00	109	9,33	11,91
5:47:00	109	9,33	11,91
5:48:00	109	9,32	11,96
5:49:00	109	9,32	11,96
5:50:00	109	9,31	12,01
5:51:00	109	9,31	12,01
5:52:00	109	9,30	12,05
5:53:00	109	9,30	12,05
5:54:00	109	9,30	12,10
5:55:00	109	9,30	12,10
5:56:00	109	9,30	12,10
5:57:00	109	9,29	12,15
5:58:00	109	9,29	12,15
5:59:00	109	9,28	12,20
6:00:00	109	9,27	12,25
6:01:00	109	9,27	12,30
6:02:00	109	9,27	12,30
6:03:00	109	9,26	12,34
6:04:00	109	9,26	12,34
6:05:00	109	9,26	12,34
6:06:00	109	9,25	12,39
6:07:00	109	9,25	12,39
6:08:00	109	9,25	12,39
6:09:00	109	9,24	12,44
6:10:00	109	9,24	12,44
6:11:00	109	9,24	12,49
6:12:00	109	9,24	12,49
6:13:00	109	9,23	12,54
6:14:00	109	9,23	12,54
6:15:00	109	9,23	12,54
6:16:00	109	9,22	12,59
6:17:00	109	9,22	12,59
6:18:00	109	9,21	12,64
6:19:00	109	9,21	12,64
6:20:00	109	9,21	12,64
6:21:00	109	9,21	12,69
6:22:00	109	9,21	12,69
6:23:00	109	9,21	12,69
6:24:00	109	9,20	12,74
6:25:00	109	9,20	12,74
6:26:00	109	9,20	12,74
6:27:00	109	9,19	12,79
6:28:00	109	9,19	12,79
6:29:00	109	9,18	12,85
6:30:00	109	9,18	12,85
6:31:00	109	9,18	12,85
6:32:00	108	9,18	12,90
6:33:00	109	9,18	12,90
6:34:00	109	9,18	12,90
6:35:00	109	9,17	12,95
6:36:00	109	9,17	12,95
6:37:00	109	9,17	12,95
6:38:00	109	9,16	13,00
6:39:00	109	9,16	13,00
6:40:00	109	9,16	13,00
6:41:00	109	9,15	13,05
6:42:00	109	9,15	13,05
6:43:00	109	9,15	13,05
6:44:00	109	9,15	13,05
6:45:00	109	9,15	13,11
6:46:00	109	9,15	13,11
6:47:00	109	9,14	13,16
6:48:00	109	9,14	13,16
6:49:00	109	9,14	13,16
6:50:00	109	9,14	13,16
6:51:00	109	9,13	13,21
6:52:00	109	9,13	13,21
6:53:00	109	9,13	13,21
6:54:00	109	9,13	13,26
6:55:00	109	9,13	13,26
6:56:00	109	9,13	13,26
6:57:00	109	9,12	13,32
6:58:00	109	9,12	13,32
6:59:00	109	9,11	13,37
7:00:00	109	9,12	13,32
7:01:00	109	9,11	13,37
7:02:00	109	9,11	13,37
7:03:00	109	9,11	13,37
7:04:00	109	9,11	13,37
7:05:00	109	9,10	13,43
7:06:00	109	9,10	13,43
7:07:00	109	9,10	13,43
7:08:00	109	9,09	13,48
7:09:00	108	9,09	13,48
7:10:00	109	9,09	13,48
7:11:00	109	9,09	13,48
7:12:00	109	9,09	13,53
7:13:00	109	9,09	13,53
7:14:00	109	9,09	13,53
7:15:00	109	9,08	13,59
7:16:00	109	9,08	13,59
7:17:00	109	9,08	13,59
7:18:00	109	9,07	13,64
7:19:00	109	9,07	13,64
7:20:00	109	9,07	13,64
7:21:00	109	9,07	13,64
7:22:00	109	9,07	13,64
7:23:00	108	9,06	13,70
7:24:00	109	9,06	13,70
7:25:00	109	9,06	13,70
7:26:00	109	9,06	13,75
7:27:00	109	9,06	13,75
7:28:00	109	9,06	13,75
7:29:00	109	9,06	13,75
7:30:00	109	9,06	13,75
7:31:00	109	9,05	13,81
7:32:00	109	9,05	13,81
7:33:00	109	9,05	13,81
7:34:00	109	9,04	13,87
7:35:00	109	9,04	13,87
7:36:00	109	9,04	13,87
7:37:00	109	9,04	13,87
7:38:00	109	9,04	13,87
7:39:00	109	9,04	13,92
7:40:00	109	9,04	13,92
7:41:00	109	9,04	13,92
7:42:00	109	9,03	13,98
7:43:00	109	9,03	13,98
7:44:00	109	9,03	13,98
7:45:00	109	9,03	13,98
7:46:00	109	9,02	14,04
7:47:00	108	9,02	14,04
7:48:00	109	9,02	14,04
7:49:00	109	9,02	14,04
7:50:00	109	9,01	14,09
7:51:00	109	9,01	14,09
7:52:00	109	9,01	14,09
7:53:00	109	9,01	14,09
7:54:00	109	9,01	14,09
7:55:00	109	9,01	14,09
7:56:00	109	9,00	14,15
7:57:00	109	9,00	14,15
7:58:00	109	9,00	14,15
7:59:00	109	9,00	14,15
8:00:00	109	9,00	14,21
8:01:00	109	9,00	14,21
8:02:00	109	9,00	14,21
8:03:00	109	9,00	14,21
8:04:00	109	8,99	14,26
8:05:00	109	8,99	14,26
8:06:00	109	8,99	14,26
8:07:00	109	8,99	14,26
8:08:00	109	8,99	14,26
8:09:00	109	8,98	14,32
8:10:00	109	8,98	14,32
8:11:00	109	8,98	14,32
8:12:00	109	8,98	14,32
8:13:00	109	8,97	14,38
8:14:00	109	8,97	14,38
8:15:00	109	8,97	14,38
8:16:00	109	8,97	14,38
8:17:00	109	8,97	14,38
8:18:00	109	8,97	14,44
8:19:00	109	8,97	14,44
8:20:00	109	8,97	14,44
8:21:00	109	8,97	14,44
8:22:00	109	8,97	14,44
8:23:00	109	8,96	14,50
8:24:00	109	8,96	14,50
8:25:00	109	8,96	14,50
8:26:00	109	8,96	14,50
8:27:00	109	8,96	14,50
8:28:00	109	8,96	14,50
8:29:00	109	8,95	14,56
8:30:00	109	8,95	14,56
8:31:00	109	8,95	14,56
8:32:00	109	8,95	14,56
8:33:00	109	8,95	14,62
8:34:00	109	8,95	14,62
8:35:00	109	8,95	14,62
8:36:00	109	8,95	14,62
8:37:00	109	8,95	14,62
8:38:00	109	8,95	14,62
8:39:00	109	8,95	14,62
8:40:00	109	8,94	14,68
8:41:00	109	8,94	14,68
8:42:00	109	8,94	14,68
8:43:00	109	8,93	14,74
8:44:00	109	8,93	14,74
8:45:00	109	8,93	14,74
8:46:00	109	8,93	14,74
8:47:00	109	8,93	14,74
8:48:00	109	8,92	14,80
8:49:00	109	8,93	14,74
8:50:00	109	8,92	14,80
8:51:00	109	8,92	14,80
8:52:00	109	8,92	14,80
8:53:00	109	8,92	14,80
8:54:00	109	8,92	14,80
8:55:00	109	8,91	14,86
8:56:00	109	8,91	14,86
8:57:00	109	8,91	14,86
8:58:00	109	8,91	14,86
8:59:00	109	8,91	14,86
9:00:00	109	8,91	14,86
9:01:00	109	8,91	14,92
9:02:00	109	8,91	14,92
9:03:00	109	8,91	14,92
9:04:00	109	8,91	14,92
9:05:00	109	8,91	14,92
9:06:00	109	8,91	14,92
9:07:00	109	8,90	14,98
9:08:00	109	8,90	14,98
9:09:00	109	8,90	14,98
9:10:00	109	8,90	14,98
9:11:00	108	8,90	14,98
9:12:00	109	8,89	15,04
9:13:00	109	8,89	15,04
9:14:00	109	8,89	15,04
9:15:00	109	8,89	15,04
9:16:00	109	8,89	15,04
9:17:00	109	8,89	15,04
9:18:00	109	8,89	15,04
9:19:00	109	8,88	15,10
9:20:00	109	8,88	15,10
9:21:00	109	8,88	15,10
9:22:00	109	8,88	15,10
9:23:00	109	8,88	15,10
9:24:00	109	8,88	15,17
9:25:00	109	8,88	15,17
9:26:00	109	8,88	15,17
9:27:00	109	8,88	15,17
9:28:00	109	8,88	15,17
9:29:00	109	8,87	15,23
9:30:00	109	8,87	15,23
9:31:00	109	8,87	15,23
9:32:00	109	8,87	15,23
9:33:00	109	8,87	15,23
9:34:00	109	8,87	15,23
9:35:00	109	8,87	15,23
9:36:00	109	8,87	15,23
9:37:00	109	8,87	15,23
9:38:00	109	8,86	15,29
9:39:00	109	8,86	15,29
9:40:00	109	8,86	15,29
9:41:00	109	8,86	15,29
9:42:00	109	8,86	15,29
9:43:00	109	8,86	15,29
9:44:00	109	8,86	15,29
9:45:00	109	8,86	15,35
9:46:00	109	8,86	15,35
9:47:00	109	8,86	15,35
9:48:00	109	8,86	15,35
9:49:00	109	8,86	15,35
9:50:00	109	8,85	15,42
9:51:00	109	8,85	15,42
9:52:00	109	8,85	15,42
9:53:00	109	8,85	15,42
9:54:00	109	8,85	15,42
9:55:00	109	8,85	15,42
9:56:00	109	8,85	15,42
9:57:00	109	8,85	15,42
9:58:00	109	8,85	15,42
9:59:00	109	8,84	15,48
10:00:00	109	8,84	15,48
10:01:00	109	8,84	15,48
10:02:00	109	8,84	15,48
10:03:00	109	8,84	15,48
10:04:00	109	8,84	15,48
10:05:00	109	8,84	15,48
10:06:00	108	8,83	15,54
10:07:00	109	8,82	15,61
10:08:00	109	8,82	15,61
10:09:00	109	8,82	15,61
10:10:00	109	8,82	15,61
10:11:00	109	8,82	15,61
10:12:00	109	8,82	15,61
10:13:00	109	8,82	15,61
10:14:00	109	8,82	15,61
10:15:00	109	8,82	15,61
10:16:00	109	8,82	15,61
10:17:00	109	8,82	15,61
10:18:00	109	8,82	15,67
10:19:00	109	8,82	15,67
10:20:00	109	8,82	15,67
10:21:00	109	8,82	15,67
10:22:00	109	8,82	15,67
10:23:00	109	8,82	15,67
10:24:00	109	8,81	15,74
10:25:00	109	8,81	15,74
10:26:00	109	8,81	15,74
10:27:00	109	8,81	15,74
10:28:00	109	8,81	15,74
10:29:00	109	8,81	15,74
10:30:00	109	8,80	15,80
10:31:00	109	8,81	15,74
10:32:00	109	8,80	15,80
10:33:00	109	8,80	15,80
10:34:00	109	8,80	15,80
10:35:00	109	8,80	15,80
10:36:00	109	8,80	15,80
10:37:00	109	8,80	15,80
10:38:00	109	8,80	15,80
10:39:00	109	8,80	15,80
10:40:00	109	8,79	15,87
10:41:00	109	8,79	15,87
10:42:00	109	8,79	15,87
10:43:00	109	8,79	15,87
10:44:00	109	8,79	15,87
10:45:00	109	8,79	15,87
10:46:00	108	8,79	15,87
10:47:00	109	8,79	15,87
10:48:00	109	8,79	15,93
10:49:00	109	8,79	15,93
10:50:00	109	8,79	15,93
10:51:00	109	8,79	15,93
10:52:00	109	8,79	15,93
10:53:00	109	8,79	15,93
10:54:00	109	8,79	15,93
10:55:00	109	8,78	16,00
10:56:00	109	8,78	16,00
10:57:00	109	8,78	16,00
10:58:00	109	8,78	16,00
10:59:00	109	8,78	16,00
11:00:00	109	8,78	16,00
11:01:00	109	8,78	16,00
11:02:00	109	8,78	16,00
11:03:00	109	8,78	16,00
11:04:00	109	8,77	16,07
11:05:00	109	8,78	16,00
11:06:00	109	8,77	16,07
11:07:00	109	8,77	16,07
11:08:00	109	8,77	16,07
11:09:00	109	8,77	16,07
11:10:00	109	8,77	16,07
11:11:00	109	8,77	16,07
11:12:00	109	8,77	16,07
11:13:00	109	8,77	16,07
11:14:00	109	8,77	16,07
11:15:00	109	8,77	16,13
11:16:00	109	8,77	16,13
11:17:00	109	8,77	16,13
11:18:00	109	8,77	16,13
11:19:00	109	8,77	16,13
11:20:00	109	8,76	16,20
11:21:00	109	8,77	16,13
11:22:00	109	8,77	16,13
11:23:00	108	8,76	16,20
11:24:00	109	8,76	16,20
11:25:00	109	8,76	16,20
11:26:00	109	8,76	16,20
11:27:00	109	8,76	16,20
11:28:00	109	8,76	16,20
11:29:00	109	8,76	16,20
11:30:00	109	8,76	16,20
11:31:00	109	8,76	16,20
11:32:00	109	8,75	16,27
11:33:00	109	8,75	16,27
11:34:00	109	8,75	16,27
11:35:00	109	8,75	16,27
11:36:00	109	8,75	16,27
11:37:00	109	8,75	16,27
11:38:00	109	8,75	16,27
11:39:00	109	8,75	16,27
11:40:00	109	8,74	16,33
11:41:00	109	8,74	16,33
11:42:00	109	8,74	16,33
11:43:00	109	8,74	16,33
11:44:00	109	8,74	16,33
11:45:00	109	8,74	16,33
11:46:00	109	8,74	16,33
11:47:00	109	8,74	16,33
11:48:00	109	8,74	16,33
11:49:00	109	8,74	16,33
11:50:00	109	8,74	16,33
11:51:00	109	8,73	16,40
11:52:00	109	8,73	16,40
11:53:00	109	8,73	16,40
11:54:00	109	8,73	16,40
11:55:00	109	8,73	16,40
11:56:00	109	8,73	16,40
11:57:00	109	8,73	16,40
11:58:00	109	8,73	16,40
11:59:00	109	8,73	16,47
12:00:00	109	8,73	16,47
12:01:00	109	8,73	16,47
12:02:00	109	8,73	16,47
12:03:00	109	8,73	16,47
12:04:00	109	8,73	16,47
12:05:00	109	8,73	16,47
12:06:00	109	8,73	16,47
12:07:00	109	8,72	16,54
12:08:00	109	8,72	16,54
12:09:00	109	8,73	16,47
12:10:00	109	8,72	16,54
12:11:00	109	8,72	16,54
12:12:00	109	8,72	16,54
12:13:00	109	8,72	16,54
12:14:00	109	8,72	16,54
12:15:00	109	8,72	16,54
12:16:00	109	8,72	16,54
12:17:00	109	8,72	16,54
12:18:00	109	8,72	16,54
12:19:00	109	8,72	16,54
12:20:00	109	8,71	16,61
12:21:00	109	8,71	16,61
12:22:00	109	8,71	16,61
12:23:00	109	8,71	16,61
12:24:00	109	8,71	16,61
12:25:00	109	8,71	16,61
12:26:00	109	8,71	16,61
12:27:00	109	8,71	16,61
12:28:00	109	8,71	16,61
12:29:00	109	8,70	16,68
12:30:00	109	8,70	16,68
12:31:00	108	8,70	16,68
12:32:00	109	8,70	16,68
12:33:00	109	8,70	16,68
12:34:00	109	8,70	16,68
12:35:00	109	8,70	16,68
12:36:00	109	8,70	16,68
12:37:00	109	8,70	16,68
12:38:00	109	8,70	16,75
12:39:00	109	8,70	16,68
12:40:00	109	8,70	16,75
12:41:00	109	8,70	16,75
12:42:00	109	8,70	16,75
12:43:00	109	8,70	16,75
12:44:00	109	8,70	16,75
12:45:00	108	8,70	16,75
12:46:00	109	8,70	16,75
12:47:00	109	8,70	16,75
12:48:00	109	8,70	16,75
12:49:00	109	8,70	16,75
12:50:00	109	8,69	16,82
12:51:00	109	8,70	16,75
12:52:00	109	8,69	16,82
12:53:00	109	8,69	16,82
12:54:00	109	8,69	16,82
12:55:00	109	8,69	16,82
12:56:00	109	8,69	16,82
12:57:00	109	8,69	16,82
12:58:00	109	8,69	16,82
12:59:00	109	8,69	16,82
13:00:00	109	8,69	16,82
13:01:00	109	8,69	16,82
13:02:00	109	8,69	16,82
13:03:00	109	8,68	16,89
13:04:00	108	8,68	16,89
13:05:00	109	8,68	16,89
13:06:00	109	8,68	16,89
13:07:00	109	8,68	16,89
13:08:00	109	8,68	16,89
13:09:00	109	8,68	16,89
13:10:00	109	8,68	16,89
13:11:00	109	8,68	16,89
13:12:00	109	8,68	16,89
13:13:00	109	8,67	16,96
13:14:00	109	8,67	16,96
13:15:00	108	8,67	16,96
13:16:00	109	8,67	16,96
13:17:00	109	8,67	16,96
13:18:00	108	8,67	16,96
13:19:00	109	8,67	16,96
13:20:00	109	8,67	16,96
13:21:00	109	8,67	16,96
13:22:00	109	8,67	16,96
13:23:00	109	8,67	17,03
13:24:00	109	8,67	17,03
13:25:00	109	8,67	17,03
13:26:00	109	8,67	16,96
13:27:00	109	8,67	17,03
13:28:00	109	8,67	17,03
13:29:00	109	8,67	17,03
13:30:00	109	8,67	17,03
13:31:00	109	8,67	17,03
13:32:00	109	8,67	17,03
13:33:00	109	8,67	17,03
13:34:00	109	8,67	17,03
13:35:00	109	8,66	17,10
13:36:00	109	8,66	17,10
13:37:00	109	8,66	17,10
13:38:00	109	8,66	17,10
13:39:00	109	8,66	17,10
13:40:00	109	8,66	17,10
13:41:00	109	8,66	17,10
13:42:00	109	8,66	17,10
13:43:00	109	8,66	17,10
13:44:00	109	8,66	17,10
13:45:00	109	8,66	17,10
13:46:00	109	8,66	17,10
13:47:00	109	8,66	17,10
13:48:00	109	8,65	17,17
13:49:00	109	8,65	17,17
13:50:00	109	8,65	17,17
13:51:00	109	8,65	17,17
13:52:00	109	8,65	17,17
13:53:00	109	8,65	17,17
13:54:00	109	8,65	17,17
13:55:00	109	8,65	17,17
13:56:00	109	8,65	17,17
13:57:00	109	8,65	17,17
13:58:00	109	8,65	17,17
13:59:00	108	8,64	17,24
14:00:00	109	8,64	17,24
14:01:00	109	8,64	17,24
14:02:00	109	8,64	17,24
14:03:00	109	8,64	17,24
14:04:00	109	8,64	17,24
14:05:00	109	8,64	17,24
14:06:00	109	8,64	17,24
14:07:00	109	8,64	17,24
14:08:00	109	8,64	17,24
14:09:00	109	8,64	17,24
14:10:00	109	8,64	17,24
14:11:00	109	8,64	17,24
14:12:00	109	8,64	17,24
14:13:00	109	8,64	17,32
14:14:00	109	8,64	17,32
14:15:00	109	8,64	17,32
14:16:00	109	8,64	17,32
14:17:00	109	8,64	17,32
14:18:00	109	8,64	17,32
14:19:00	109	8,64	17,32
14:20:00	109	8,64	17,32
14:21:00	109	8,64	17,32
14:22:00	109	8,64	17,32
14:23:00	109	8,64	17,32
14:24:00	109	8,64	17,32
14:25:00	109	8,63	17,39
14:26:00	109	8,63	17,39
14:27:00	109	8,63	17,39
14:28:00	109	8,63	17,39
14:29:00	109	8,63	17,39
14:30:00	109	8,63	17,39
14:31:00	109	8,63	17,39
14:32:00	109	8,63	17,39
14:33:00	109	8,63	17,39
14:34:00	109	8,63	17,39
14:35:00	109	8,63	17,39
14:36:00	108	8,63	17,39
14:37:00	108	8,63	17,39
14:38:00	108	8,63	17,39
14:39:00	109	8,62	17,46
14:40:00	109	8,62	17,46
14:41:00	109	8,63	17,39
14:42:00	109	8,62	17,46
14:43:00	109	8,62	17,46
14:44:00	109	8,62	17,46
14:45:00	109	8,62	17,46
14:46:00	109	8,62	17,46
14:47:00	109	8,62	17,46
14:48:00	109	8,62	17,46
14:49:00	109	8,62	17,46
14:50:00	109	8,62	17,46
14:51:00	109	8,61	17,53
14:52:00	109	8,62	17,46
14:53:00	109	8,61	17,53
14:54:00	109	8,61	17,53
14:55:00	108	8,61	17,53
14:56:00	109	8,61	17,53
14:57:00	109	8,61	17,53
14:58:00	109	8,61	17,53
14:59:00	109	8,61	17,53
15:00:00	109	8,61	17,53
15:01:00	109	8,61	17,53
15:02:00	109	8,61	17,53
15:03:00	109	8,61	17,53
15:04:00	109	8,61	17,53
15:05:00	109	8,61	17,61
15:06:00	109	8,61	17,61
15:07:00	109	8,61	17,61
15:08:00	109	8,61	17,61
15:09:00	109	8,61	17,61
15:10:00	109	8,61	17,61
15:11:00	109	8,61	17,61
15:12:00	108	8,61	17,61
15:13:00	109	8,61	17,61
15:14:00	109	8,61	17,61
15:15:00	109	8,61	17,61
15:16:00	109	8,61	17,61
15:17:00	109	8,61	17,61
15:18:00	109	8,61	17,61
15:19:00	108	8,61	17,61
15:20:00	109	8,61	17,61
15:21:00	109	8,61	17,61
15:22:00	109	8,60	17,68
15:23:00	109	8,60	17,68
15:24:00	109	8,60	17,68
15:25:00	109	8,60	17,68
15:26:00	109	8,60	17,68
15:27:00	109	8,60	17,68
15:28:00	109	8,60	17,68
15:29:00	109	8,60	17,68
15:30:00	109	8,60	17,68
15:31:00	109	8,60	17,68
15:32:00	109	8,60	17,68
15:33:00	109	8,60	17,68
15:34:00	109	8,59	17,76
15:35:00	109	8,60	17,68
15:36:00	109	8,59	17,76
15:37:00	109	8,59	17,76
15:38:00	109	8,59	17,76
15:39:00	109	8,59	17,76
15:40:00	109	8,59	17,76
15:41:00	109	8,59	17,76
15:42:00	109	8,59	17,76
15:43:00	109	8,59	17,76
15:44:00	109	8,59	17,76
15:45:00	109	8,59	17,76
15:46:00	109	8,59	17,76
15:47:00	109	8,59	17,76
15:48:00	109	8,59	17,76
15:49:00	109	8,59	17,76
15:50:00	109	8,59	17,76
15:51:00	109	8,58	17,83
15:52:00	109	8,58	17,83
15:53:00	109	8,58	17,83
15:54:00	109	8,58	17,83
15:55:00	109	8,58	17,83
15:56:00	109	8,58	17,83
15:57:00	109	8,58	17,83
15:58:00	109	8,58	17,83
15:59:00	109	8,58	17,83
16:00:00	109	8,58	17,83
16:01:00	108	8,58	17,83
16:02:00	109	8,58	17,83
16:03:00	109	8,58	17,83
16:04:00	109	8,58	17,83
16:05:00	108	8,58	17,83
16:06:00	109	8,58	17,83
16:07:00	109	8,58	17,91
16:08:00	109	8,58	17,91
16:09:00	108	8,58	17,91
16:10:00	109	8,58	17,91
16:11:00	109	8,58	17,91
16:12:00	109	8,58	17,91
16:13:00	109	8,58	17,91
16:14:00	109	8,58	17,91
16:15:00	109	8,58	17,91
16:16:00	109	8,58	17,91
16:17:00	109	8,58	17,91
16:18:00	109	8,58	17,91
16:19:00	109	8,57	17,98
16:20:00	109	8,58	17,91
16:21:00	109	8,57	17,98
16:22:00	109	8,57	17,98
16:23:00	109	8,58	17,91
16:24:00	109	8,57	17,98
16:25:00	109	8,57	17,98
16:26:00	109	8,57	17,98
16:27:00	109	8,57	17,98
16:28:00	109	8,57	17,98
16:29:00	109	8,57	17,98
16:30:00	109	8,57	17,98
16:31:00	109	8,57	17,98
16:32:00	109	8,57	17,98
16:33:00	109	8,57	17,98
16:34:00	109	8,57	17,98
16:35:00	109	8,57	17,98
16:36:00	109	8,56	18,06
16:37:00	109	8,56	18,06
16:38:00	109	8,57	17,98
16:39:00	109	8,56	18,06
16:40:00	109	8,57	17,98
16:41:00	109	8,57	17,98
16:42:00	109	8,56	18,06
16:43:00	108	8,56	18,06
16:44:00	109	8,56	18,06
16:45:00	109	8,56	18,06
16:46:00	109	8,56	18,06
16:47:00	109	8,56	18,06
16:48:00	109	8,56	18,06
16:49:00	109	8,56	18,06
16:50:00	109	8,56	18,06
16:51:00	109	8,56	18,06
16:52:00	109	8,56	18,06
16:53:00	109	8,56	18,06
16:54:00	109	8,56	18,06
16:55:00	109	8,56	18,06
16:56:00	109	8,55	18,13
16:57:00	109	8,56	18,06
16:58:00	109	8,55	18,13
16:59:00	109	8,55	18,13
17:00:00	109	8,55	18,13
17:01:00	109	8,55	18,13
17:02:00	109	8,55	18,13
17:03:00	109	8,55	18,13
17:04:00	109	8,55	18,13
17:05:00	109	8,55	18,13
17:06:00	108	8,55	18,13
17:07:00	109	8,55	18,13
17:08:00	109	8,55	18,13
17:09:00	109	8,55	18,13
17:10:00	109	8,55	18,21
17:11:00	109	8,55	18,13
17:12:00	109	8,55	18,13
17:13:00	109	8,55	18,21
17:14:00	109	8,55	18,21
17:15:00	109	8,55	18,21
17:16:00	109	8,55	18,21
17:17:00	109	8,55	18,21
17:18:00	109	8,55	18,21
17:19:00	109	8,55	18,21
17:20:00	109	8,55	18,21
17:21:00	109	8,55	18,21
17:22:00	109	8,55	18,21
17:23:00	109	8,55	18,21
17:24:00	109	8,55	18,21
17:25:00	109	8,54	18,29
17:26:00	109	8,55	18,21
17:27:00	109	8,54	18,29
17:28:00	109	8,54	18,29
17:29:00	109	8,55	18,21
17:30:00	109	8,54	18,29
17:31:00	109	8,54	18,29
17:32:00	109	8,54	18,29
17:33:00	109	8,54	18,29
17:34:00	109	8,54	18,29
17:35:00	109	8,54	18,29
17:36:00	109	8,54	18,29
17:37:00	109	8,54	18,29
17:38:00	109	8,54	18,29
17:39:00	109	8,54	18,29
17:40:00	109	8,54	18,29
17:41:00	109	8,54	18,29
17:42:00	109	8,54	18,29
17:43:00	109	8,54	18,29
17:44:00	109	8,54	18,29
17:45:00	109	8,54	18,29
17:46:00	109	8,54	18,29
17:47:00	109	8,54	18,29
17:48:00	108	8,53	18,37
17:49:00	109	8,53	18,37
17:50:00	109	8,53	18,37
17:51:00	109	8,53	18,37
17:52:00	109	8,53	18,37
17:53:00	109	8,53	18,37
17:54:00	109	8,53	18,37
17:55:00	109	8,53	18,37
17:56:00	109	8,53	18,37
17:57:00	109	8,53	18,37
17:58:00	109	8,53	18,37
17:59:00	109	8,53	18,37
18:00:00	109	8,53	18,37
18:01:00	109	8,53	18,37
18:02:00	109	8,53	18,37
18:03:00	109	8,53	18,37
18:04:00	109	8,52	18,44
18:05:00	109	8,53	18,37
18:06:00	109	8,52	18,44
18:07:00	109	8,52	18,44
18:08:00	109	8,52	18,44
18:09:00	109	8,52	18,44
18:10:00	109	8,52	18,44
18:11:00	109	8,52	18,44
18:12:00	109	8,52	18,44
18:13:00	109	8,52	18,44
18:14:00	109	8,52	18,44
18:15:00	109	8,52	18,44
18:16:00	109	8,52	18,44
18:17:00	109	8,52	18,44
18:18:00	109	8,52	18,44
18:19:00	109	8,52	18,44
18:20:00	109	8,52	18,44
18:21:00	109	8,52	18,44
18:22:00	109	8,52	18,44
18:23:00	109	8,52	18,52
18:24:00	109	8,52	18,52
18:25:00	108	8,52	18,52
18:26:00	109	8,52	18,52
18:27:00	109	8,52	18,52
18:28:00	109	8,52	18,52
18:29:00	109	8,52	18,52
18:30:00	109	8,52	18,52
18:31:00	109	8,52	18,52
18:32:00	109	8,52	18,52
18:33:00	109	8,52	18,52
18:34:00	109	8,52	18,52
18:35:00	109	8,52	18,52
18:36:00	109	8,52	18,52
18:37:00	109	8,52	18,52
18:38:00	109	8,51	18,60
18:39:00	109	8,52	18,52
18:40:00	109	8,51	18,60
18:41:00	109	8,51	18,60
18:42:00	109	8,52	18,52
18:43:00	109	8,51	18,60
18:44:00	109	8,51	18,60
18:45:00	109	8,51	18,60
18:46:00	109	8,51	18,60
18:47:00	108	8,51	18,60
18:48:00	109	8,51	18,60
18:49:00	109	8,51	18,60
18:50:00	109	8,51	18,60
18:51:00	109	8,51	18,60
18:52:00	109	8,51	18,60
18:53:00	109	8,51	18,60
18:54:00	109	8,51	18,60
18:55:00	109	8,51	18,60
18:56:00	109	8,51	18,60
18:57:00	109	8,51	18,60
18:58:00	109	8,51	18,60
18:59:00	109	8,51	18,60
19:00:00	108	8,51	18,60
19:01:00	109	8,51	18,60
19:02:00	109	8,50	18,68
19:03:00	109	8,50	18,68
19:04:00	109	8,50	18,68
19:05:00	109	8,50	18,68
19:06:00	109	8,50	18,68
19:07:00	109	8,50	18,68
19:08:00	109	8,50	18,68
19:09:00	109	8,50	18,68
19:10:00	109	8,50	18,68
19:11:00	109	8,50	18,68
19:12:00	109	8,50	18,68
19:13:00	109	8,50	18,68
19:14:00	109	8,50	18,68
19:15:00	109	8,50	18,68
19:16:00	108	8,50	18,68
19:17:00	109	8,50	18,68
19:18:00	109	8,50	18,68
19:19:00	109	8,50	18,68
19:20:00	109	8,49	18,76
19:21:00	109	8,50	18,68
19:22:00	109	8,50	18,68
19:23:00	109	8,50	18,68
19:24:00	109	8,49	18,76
19:25:00	109	8,49	18,76
19:26:00	109	8,50	18,68
19:27:00	108	8,49	18,76
19:28:00	109	8,49	18,76
19:29:00	109	8,49	18,76
19:30:00	109	8,49	18,76
19:31:00	109	8,49	18,76
19:32:00	109	8,49	18,76
19:33:00	109	8,49	18,76
19:34:00	109	8,49	18,76
19:35:00	109	8,49	18,76
19:36:00	109	8,49	18,76
19:37:00	109	8,49	18,76
19:38:00	109	8,49	18,76
19:39:00	109	8,49	18,76
19:40:00	109	8,49	18,76
19:41:00	109	8,49	18,76
19:42:00	109	8,49	18,76
19:43:00	109	8,49	18,84
19:44:00	109	8,49	18,76
19:45:00	109	8,49	18,76
19:46:00	109	8,49	18,84
19:47:00	109	8,49	18,84
19:48:00	109	8,49	18,84
19:49:00	109	8,49	18,84
19:50:00	109	8,49	18,84
19:51:00	109	8,49	18,84
19:52:00	108	8,49	18,84
19:53:00	109	8,49	18,84
19:54:00	109	8,49	18,84
19:55:00	109	8,49	18,84
19:56:00	109	8,49	18,84
19:57:00	109	8,49	18,84
19:58:00	109	8,49	18,84
19:59:00	108	8,49	18,84
20:00:00	109	8,49	18,84
20:01:00	109	8,49	18,84
20:02:00	109	8,48	18,92
20:03:00	109	8,49	18,84
20:04:00	109	8,48	18,92
20:05:00	109	8,48	18,92
20:06:00	109	8,49	18,84
20:07:00	109	8,48	18,92
20:08:00	109	8,48	18,92
20:09:00	109	8,48	18,92
20:10:00	109	8,48	18,92
20:11:00	109	8,48	18,92
20:12:00	109	8,48	18,92
20:13:00	109	8,48	18,92
20:14:00	109	8,48	18,92
20:15:00	109	8,48	18,92
20:16:00	109	8,48	18,92
20:17:00	109	8,48	18,92
20:18:00	109	8,48	18,92
20:19:00	109	8,48	18,92
20:20:00	109	8,48	18,92
20:21:00	109	8,48	18,92
20:22:00	109	8,48	18,92
20:23:00	109	8,48	18,92
20:24:00	109	8,48	18,92
20:25:00	109	8,48	18,92
20:26:00	109	8,48	18,92
20:27:00	109	8,48	18,92
20:28:00	109	8,47	19,00
20:29:00	109	8,47	19,00
20:30:00	109	8,47	19,00
20:31:00	109	8,47	19,00
20:32:00	109	8,47	19,00
20:33:00	109	8,47	19,00
20:34:00	109	8,47	19,00
20:35:00	109	8,47	19,00
20:36:00	109	8,47	19,00
20:37:00	109	8,47	19,00
20:38:00	109	8,47	19,00
20:39:00	109	8,47	19,00
20:40:00	109	8,47	19,00
20:41:00	109	8,47	19,00
20:42:00	109	8,47	19,00
20:43:00	109	8,47	19,00
20:44:00	109	8,47	19,00
20:45:00	109	8,46	19,08
20:46:00	109	8,47	19,00
20:47:00	109	8,47	19,00
20:48:00	109	8,47	19,00
20:49:00	109	8,47	19,00
20:50:00	109	8,47	19,00
20:51:00	108	8,46	19,08
20:52:00	109	8,46	19,08
20:53:00	109	8,46	19,08
20:54:00	109	8,46	19,08
20:55:00	109	8,46	19,08
20:56:00	109	8,46	19,08
20:57:00	109	8,46	19,08
20:58:00	109	8,46	19,08
20:59:00	109	8,46	19,08
21:00:00	109	8,46	19,08
21:01:00	109	8,46	19,08
21:02:00	109	8,46	19,08
21:03:00	109	8,46	19,08
21:04:00	109	8,46	19,08
21:05:00	109	8,46	19,16
21:06:00	109	8,46	19,16
21:07:00	109	8,46	19,16
21:08:00	109	8,46	19,16
21:09:00	109	8,46	19,08
21:10:00	109	8,46	19,16
21:11:00	109	8,46	19,16
21:12:00	109	8,46	19,16
21:13:00	109	8,46	19,16
21:14:00	109	8,46	19,16
21:15:00	109	8,46	19,16
21:16:00	109	8,46	19,16
21:17:00	109	8,46	19,16
21:18:00	108	8,46	19,16
21:19:00	109	8,46	19,16
21:20:00	109	8,46	19,16
21:21:00	109	8,46	19,16
21:22:00	109	8,46	19,16
21:23:00	109	8,46	19,16
21:24:00	109	8,46	19,16
21:25:00	109	8,46	19,16
21:26:00	109	8,45	19,24
21:27:00	109	8,46	19,16
21:28:00	109	8,46	19,16
21:29:00	109	8,46	19,16
21:30:00	109	8,46	19,16
21:31:00	109	8,45	19,24
21:32:00	109	8,46	19,16
21:33:00	109	8,46	19,16
21:34:00	109	8,45	19,24
21:35:00	109	8,45	19,24
21:36:00	109	8,45	19,24
21:37:00	109	8,45	19,24
21:38:00	109	8,45	19,24
21:39:00	109	8,45	19,24
21:40:00	109	8,45	19,24
21:41:00	109	8,45	19,24
21:42:00	109	8,45	19,24
21:43:00	109	8,45	19,24
21:44:00	108	8,45	19,24
21:45:00	109	8,45	19,24
21:46:00	109	8,45	19,24
21:47:00	109	8,45	19,24
21:48:00	109	8,45	19,24
21:49:00	109	8,45	19,24
21:50:00	109	8,45	19,24
21:51:00	109	8,45	19,24
21:52:00	109	8,45	19,24
21:53:00	109	8,45	19,24
21:54:00	109	8,45	19,24
21:55:00	109	8,45	19,24
21:56:00	109	8,45	19,24
21:57:00	109	8,45	19,24
21:58:00	109	8,44	19,33
21:59:00	109	8,44	19,33
22:00:00	109	8,44	19,33
22:01:00	109	8,44	19,33
22:02:00	109	8,44	19,33
22:03:00	109	8,44	19,33
22:04:00	109	8,44	19,33
22:05:00	109	8,44	19,33
22:06:00	109	8,44	19,33
22:07:00	109	8,44	19,33
22:08:00	109	8,44	19,33
22:09:00	109	8,44	19,33
22:10:00	109	8,44	19,33
22:11:00	109	8,44	19,33
22:12:00	109	8,44	19,33
22:13:00	109	8,44	19,33
22:14:00	109	8,44	19,33
22:15:00	109	8,44	19,33
22:16:00	109	8,44	19,33
22:17:00	109	8,44	19,33
22:18:00	109	8,44	19,33
22:19:00	109	8,44	19,33
22:20:00	109	8,44	19,33
22:21:00	109	8,44	19,33
22:22:00	109	8,43	19,41
22:23:00	109	8,43	19,41
22:24:00	109	8,43	19,41
22:25:00	109	8,43	19,41
22:26:00	109	8,43	19,41
22:27:00	109	8,43	19,41
22:28:00	109	8,43	19,41
22:29:00	109	8,43	19,41
22:30:00	109	8,43	19,41
22:31:00	109	8,43	19,41
22:32:00	109	8,43	19,41
22:33:00	109	8,43	19,41
22:34:00	109	8,43	19,41
22:35:00	109	8,43	19,41
22:36:00	109	8,43	19,41
22:37:00	109	8,43	19,41
22:38:00	109	8,43	19,41
22:39:00	109	8,43	19,41
22:40:00	109	8,43	19,41
22:41:00	109	8,43	19,41
22:42:00	109	8,43	19,41
22:43:00	109	8,43	19,41
22:44:00	109	8,43	19,41
22:45:00	109	8,43	19,49
22:46:00	109	8,43	19,49
22:47:00	109	8,43	19,41
22:48:00	109	8,43	19,41
22:49:00	109	8,43	19,49
22:50:00	109	8,43	19,41
22:51:00	109	8,43	19,41
22:52:00	109	8,43	19,49
22:53:00	109	8,43	19,49
22:54:00	109	8,43	19,49
22:55:00	109	8,43	19,49
22:56:00	109	8,43	19,49
22:57:00	109	8,43	19,49
22:58:00	109	8,43	19,49
22:59:00	109	8,43	19,49
23:00:00	109	8,43	19,49
23:01:00	109	8,43	19,49
23:02:00	109	8,43	19,49
23:03:00	109	8,43	19,49
23:04:00	109	8,43	19,49
23:05:00	109	8,43	19,49
23:06:00	109	8,43	19,49
23:07:00	109	8,43	19,49
23:08:00	109	8,43	19,49
23:09:00	109	8,43	19,49
23:10:00	108	8,43	19,49
23:11:00	109	8,43	19,49
23:12:00	109	8,43	19,49
23:13:00	109	8,43	19,49
23:14:00	109	8,43	19,49
23:15:00	109	8,42	19,58
23:16:00	109	8,43	19,49
23:17:00	109	8,42	19,58
23:18:00	109	8,43	19,49
23:19:00	109	8,43	19,49
23:20:00	109	8,42	19,58
23:21:00	109	8,42	19,58
23:22:00	109	8,42	19,58
23:23:00	109	8,42	19,58
23:24:00	109	8,42	19,58
23:25:00	109	8,42	19,58
23:26:00	109	8,42	19,58
23:27:00	109	8,42	19,58
23:28:00	109	8,42	19,58
23:29:00	109	8,42	19,58
23:30:00	109	8,42	19,58
23:31:00	109	8,42	19,58
23:32:00	109	8,42	19,58
23:33:00	109	8,42	19,58
23:34:00	109	8,42	19,58
23:35:00	109	8,42	19,58
23:36:00	109	8,42	19,58
23:37:00	109	8,42	19,58
23:38:00	109	8,42	19,58
23:39:00	109	8,42	19,58
23:40:00	109	8,42	19,58
23:41:00	109	8,42	19,58
23:42:00	109	8,42	19,58
23:43:00	109	8,41	19,66
23:44:00	109	8,42	19,58
23:45:00	109	8,42	19,58
23:46:00	109	8,42	19,58
23:47:00	109	8,41	19,66
23:48:00	109	8,41	19,66
23:49:00	109	8,42	19,58
23:50:00	109	8,42	19,58
23:51:00	109	8,42	19,58
23:52:00	109	8,41	19,66
23:53:00	109	8,41	19,66
23:54:00	109	8,41	19,66
23:55:00	109	8,41	19,66
23:56:00	109	8,41	19,66
23:57:00	109	8,41	19,66
23:58:00	109	8,41	19,66
23:59:00	109	8,41	19,66
24:00:00	109	8,41	19,66
24:01:00	109	8,41	19,66
24:02:00	109	8,41	19,66
24:03:00	109	8,41	19,66
24:04:00	109	8,41	19,66
24:05:00	109	8,41	19,66
24:06:00	109	8,41	19,66
24:07:00	109	8,41	19,66
24:08:00	109	8,41	19,66
24:09:00	109	8,41	19,66
24:10:00	109	8,41	19,66
24:11:00	109	8,41	19,66
24:12:00	109	8,41	19,66
24:13:00	109	8,40	19,74
24:14:00	109	8,41	19,66
24:15:00	109	8,41	19,66
24:16:00	109	8,40	19,74
24:17:00	109	8,40	19,74
24:18:00	109	8,41	19,66
24:19:00	109	8,41	19,66
24:20:00	109	8,40	19,74
24:21:00	109	8,40	19,74
24:22:00	109	8,40	19,74
24:23:00	108	8,40	19,74
24:24:00	109	8,40	19,74
24:25:00	109	8,40	19,74
24:26:00	109	8,41	19,66
24:27:00	109	8,40	19,74
24:28:00	109	8,40	19,74
24:29:00	109	8,40	19,74
24:30:00	109	8,40	19,74
24:31:00	109	8,40	19,74
24:32:00	109	8,40	19,74
24:33:00	109	8,40	19,74
24:34:00	109	8,40	19,74
24:35:00	109	8,40	19,74
24:36:00	109	8,40	19,74
24:37:00	109	8,40	19,74
24:38:00	109	8,40	19,74
24:39:00	109	8,40	19,74
24:40:00	109	8,40	19,74
24:41:00	109	8,40	19,74
24:42:00	108	8,40	19,74
24:43:00	109	8,40	19,74
24:44:00	109	8,40	19,74
24:45:00	109	8,40	19,74
24:46:00	109	8,40	19,74
24:47:00	109	8,40	19,83
24:48:00	109	8,40	19,83
24:49:00	109	8,40	19,83
24:50:00	109	8,40	19,74
24:51:00	109	8,40	19,74
24:52:00	109	8,40	19,74
24:53:00	109	8,40	19,83
24:54:00	109	8,40	19,74
24:55:00	109	8,40	19,83
24:56:00	109	8,40	19,74
24:57:00	109	8,40	19,83
24:58:00	109	8,40	19,83
24:59:00	109	8,40	19,83
25:00:00	109	8,40	19,83
25:01:00	109	8,40	19,83
25:02:00	109	8,40	19,83
25:03:00	109	8,40	19,83
25:04:00	109	8,40	19,83
25:05:00	109	8,40	19,83
25:06:00	109	8,40	19,83
25:07:00	109	8,40	19,83
25:08:00	109	8,40	19,83
25:09:00	108	8,40	19,83
25:10:00	109	8,40	19,83
25:11:00	109	8,40	19,83
25:12:00	109	8,40	19,83
25:13:00	109	8,40	19,83
25:14:00	109	8,40	19,83
25:15:00	109	8,40	19,83
25:16:00	109	8,40	19,83
25:17:00	109	8,40	19,83
25:18:00	109	8,40	19,83
25:19:00	109	8,39	19,91
25:20:00	109	8,40	19,83
25:21:00	109	8,40	19,83
25:22:00	109	8,40	19,83
25:23:00	109	8,39	19,91
25:24:00	108	8,40	19,83
25:25:00	109	8,39	19,91
25:26:00	109	8,39	19,91
25:27:00	109	8,39	19,91
25:28:00	109	8,39	19,91
25:29:00	109	8,39	19,91
25:30:00	109	8,39	19,91
25:31:00	109	8,39	19,91
25:32:00	109	8,39	19,91
25:33:00	109	8,39	19,91
25:34:00	109	8,39	19,91
25:35:00	109	8,39	19,91
25:36:00	109	8,39	19,91
25:37:00	109	8,39	19,91
25:38:00	109	8,39	19,91
25:39:00	109	8,39	19,91
25:40:00	109	8,39	19,91
25:41:00	109	8,39	19,91
25:42:00	109	8,39	19,91
25:43:00	109	8,39	19,91
25:44:00	109	8,39	19,91
25:45:00	109	8,39	19,91
25:46:00	109	8,39	19,91
25:47:00	109	8,39	19,91
25:48:00	109	8,39	19,91
25:49:00	109	8,39	19,91
25:50:00	109	8,39	19,91
25:51:00	109	8,39	19,91
25:52:00	109	8,39	19,91
25:53:00	109	8,39	19,91
25:54:00	109	8,39	19,91
25:55:00	109	8,39	19,91
25:56:00	108	8,38	20,00
25:57:00	109	8,39	19,91
25:58:00	109	8,39	19,91
25:59:00	109	8,38	20,00
26:00:00	109	8,39	19,91
26:01:00	109	8,38	20,00
26:02:00	109	8,39	19,91
26:03:00	109	8,38	20,00
26:04:00	109	8,38	20,00
26:05:00	109	8,38	20,00
26:06:00	109	8,38	20,00
26:07:00	109	8,38	20,00
26:08:00	109	8,38	20,00
26:09:00	109	8,38	20,00
26:10:00	109	8,38	20,00
26:11:00	109	8,38	20,00
26:12:00	108	8,38	20,00
26:13:00	109	8,38	20,00
26:14:00	109	8,38	20,00
26:15:00	109	8,38	20,00
26:16:00	109	8,38	20,00
26:17:00	109	8,38	20,00
26:18:00	109	8,38	20,00
26:19:00	109	8,38	20,00
26:20:00	109	8,38	20,00
26:21:00	109	8,38	20,00
26:22:00	109	8,38	20,00
26:23:00	109	8,38	20,00
26:24:00	109	8,38	20,00
26:25:00	109	8,38	20,00
26:26:00	109	8,38	20,00
26:27:00	109	8,38	20,00
26:28:00	109	8,38	20,09
26:29:00	109	8,38	20,09
26:30:00	109	8,38	20,00
26:31:00	109	8,38	20,00
26:32:00	109	8,38	20,00
26:33:00	109	8,38	20,09
26:34:00	109	8,38	20,09
26:35:00	109	8,38	20,00
26:36:00	109	8,38	20,09
26:37:00	109	8,38	20,09
26:38:00	109	8,38	20,00
26:39:00	109	8,38	20,09
26:40:00	109	8,38	20,09
26:41:00	109	8,38	20,09
26:42:00	109	8,38	20,09
26:43:00	109	8,38	20,09
26:44:00	109	8,38	20,09
26:45:00	109	8,38	20,09
26:46:00	109	8,38	20,09
26:47:00	109	8,38	20,09
26:48:00	109	8,38	20,09
26:49:00	109	8,38	20,09
26:50:00	109	8,38	20,09
26:51:00	109	8,38	20,09
26:52:00	109	8,38	20,09
26:53:00	109	8,38	20,09
26:54:00	109	8,38	20,09
26:55:00	109	8,38	20,09
26:56:00	109	8,38	20,09
26:57:00	109	8,38	20,09
26:58:00	109	8,38	20,09
26:59:00	109	8,38	20,09
27:00:00	109	8,38	20,09
27:01:00	109	8,38	20,09
27:02:00	109	8,38	20,09
27:03:00	109	8,38	20,09
27:04:00	109	8,38	20,09
27:05:00	109	8,38	20,09
27:06:00	109	8,38	20,09
27:07:00	109	8,38	20,09
27:08:00	109	8,38	20,09
27:09:00	109	8,37	20,17
27:10:00	109	8,37	20,17
27:11:00	109	8,37	20,17
27:12:00	109	8,37	20,17
27:13:00	109	8,38	20,09
27:14:00	109	8,37	20,17
27:15:00	109	8,37	20,17
27:16:00	109	8,37	20,17
27:17:00	109	8,37	20,17
27:18:00	109	8,37	20,17
27:19:00	109	8,37	20,17
27:20:00	109	8,37	20,17
27:21:00	109	8,37	20,17
27:22:00	109	8,37	20,17
