Repository: ProgWizer/parser

File: project-root/data/Data Acquisition/Data Acquisition/2008 year (310)/UCA L Zapadno-Rakushechnoye-1 G1450+1.5%Gel+1.5%SMS+3%CaCl2 (25C).txt (part 1 of 2)
--Test Summary--
Full Path and File Name	
Instrument Name	4262L
Instrument Type	Model 4262 Twin Cell UCA
Instrument Serial Number	111L
Test Start Date	26.05.2008
Test Start Time	13:37:20
Test Stop Date	28.05.2008
Test Stop Time	13:58:52
Test Length	48:21:32
Final Sample Time Offset	48:21:00
Controller Schedule Name	
Sampling Period	60 seconds
Comments	T:25C(21);Premix,seawater
Information	WellID	Zapadno-Rakushechnaya-1
Information	Customer	Caspian oil company
Information	CementClass	G
Information	CementMfr	Dykerhoff
Information	Additives	1.5%SMS+3%CaCl2+1.5%Gel
Information	Density	1450
Information	BHCT	25
Information	BHST	30
Information	FluidLoss	n/a
Information	JobType	339.7 mm csg
Calculated Value	CS_50	14:54:00
Calculated Value	CS_500	N/A
Calculated Value	CS_Time8h	0,01 MPa
Calculated Value	CS_Time16h	0,39 MPa
Calculated Value	CS_Time24h	0,80 MPa
Calculated Value	CS_Time48h	1,70 MPa
Calculated Value	CS_Time72h	N/A
Calculated Curve	Compressive Strength	Compressive strength type A (less than 14 lb/gal)
Initial Temperature (°C)	22 °C
Final Temperature (°C)	29 °C
Initial Transit Time (microsec/in)	16,97 microsec/in
Final Transit Time (microsec/in)	13,84 microsec/in
Initial Compressive Strength (MPa)	0,00 MPa
Final Compressive Strength (MPa)	1,72 MPa
--Data--
Time (HH:MM:SS)	Temperature (°C)	Transit Time (microsec/in)	Compressive Strength (MPa)
0:00:00	22	16,97	0,00
0:01:00	22	16,89	0,03
0:02:00	22	16,87	0,03
0:03:00	22	16,86	0,03
0:04:00	22	16,84	0,04
0:05:00	22	16,84	0,04
0:06:00	22	16,85	0,04
0:07:00	22	16,86	0,03
0:08:00	23	16,86	0,03
0:09:00	23	16,86	0,03
0:10:00	22	16,86	0,03
0:11:00	23	16,86	0,03
0:12:00	22	16,87	0,03
0:13:00	22	16,87	0,03
0:14:00	23	16,87	0,03
0:15:00	23	16,87	0,03
0:16:00	23	16,88	0,03
0:17:00	23	16,87	0,03
0:18:00	23	16,88	0,03
0:19:00	23	16,88	0,03
0:20:00	24	16,88	0,03
0:21:00	24	16,88	0,03
0:22:00	24	16,88	0,03
0:23:00	24	16,88	0,03
0:24:00	24	16,88	0,03
0:25:00	24	16,88	0,03
0:26:00	24	16,88	0,03
0:27:00	24	16,88	0,03
0:28:00	24	16,88	0,03
0:29:00	24	16,87	0,03
0:30:00	24	16,88	0,03
0:31:00	24	16,88	0,03
0:32:00	24	16,88	0,03
0:33:00	24	16,88	0,03
0:34:00	24	16,88	0,03
0:35:00	24	16,88	0,03
0:36:00	24	16,88	0,03
0:37:00	24	16,88	0,03
0:38:00	24	16,89	0,03
0:39:00	24	16,89	0,03
0:40:00	24	16,89	0,03
0:41:00	24	16,89	0,03
0:42:00	24	16,89	0,02
0:43:00	24	16,89	0,02
0:44:00	24	16,89	0,02
0:45:00	24	16,89	0,02
0:46:00	24	16,90	0,02
0:47:00	24	16,90	0,02
0:48:00	24	16,90	0,02
0:49:00	24	16,90	0,02
0:50:00	24	16,91	0,02
0:51:00	25	16,91	0,02
0:52:00	24	16,91	0,02
0:53:00	24	16,91	0,02
0:54:00	24	16,92	0,02
0:55:00	24	16,92	0,02
0:56:00	25	16,92	0,01
0:57:00	24	16,92	0,01
0:58:00	24	16,93	0,01
0:59:00	24	16,93	0,01
1:00:00	24	16,93	0,01
1:01:00	24	16,94	0,01
1:02:00	24	16,94	0,01
1:03:00	24	16,95	0,01
1:04:00	24	16,95	0,01
1:05:00	25	16,95	0,00
1:06:00	24	16,95	0,00
1:07:00	24	16,96	0,00
1:08:00	24	16,96	0,00
1:09:00	24	16,97	0,00
1:10:00	24	16,97	0,00
1:11:00	24	16,98	0,00
1:12:00	24	16,98	0,00
1:13:00	24	16,98	0,00
1:14:00	24	16,99	0,00
1:15:00	24	16,99	0,00
1:16:00	25	17,00	0,00
1:17:00	25	17,01	0,00
1:18:00	24	17,01	0,00
1:19:00	24	17,02	0,00
1:20:00	24	17,02	0,00
1:21:00	24	17,03	0,00
1:22:00	24	17,03	0,00
1:23:00	24	17,04	0,00
1:24:00	24	17,04	0,00
1:25:00	24	17,05	0,00
1:26:00	25	17,05	0,00
1:27:00	24	17,06	0,00
1:28:00	24	17,07	0,00
1:29:00	24	17,08	0,00
1:30:00	24	17,08	0,00
1:31:00	24	17,09	0,00
1:32:00	24	17,09	0,00
1:33:00	25	17,10	0,00
1:34:00	24	17,11	0,00
1:35:00	24	17,11	0,00
1:36:00	24	17,11	0,00
1:37:00	24	17,12	0,00
1:38:00	25	17,13	0,00
1:39:00	24	17,14	0,00
1:40:00	24	17,14	0,00
1:41:00	24	17,14	0,00
1:42:00	24	17,15	0,00
1:43:00	24	17,16	0,00
1:44:00	24	17,16	0,00
1:45:00	24	17,17	0,00
1:46:00	24	17,17	0,00
1:47:00	24	17,18	0,00
1:48:00	25	17,18	0,00
1:49:00	24	17,19	0,00
1:50:00	24	17,20	0,00
1:51:00	24	17,20	0,00
1:52:00	24	17,20	0,00
1:53:00	24	17,21	0,00
1:54:00	24	17,21	0,00
1:55:00	24	17,22	0,00
1:56:00	24	17,22	0,00
1:57:00	24	17,23	0,00
1:58:00	24	17,23	0,00
1:59:00	24	17,24	0,00
2:00:00	24	17,24	0,00
2:01:00	24	17,25	0,00
2:02:00	24	17,25	0,00
2:03:00	24	17,25	0,00
2:04:00	25	17,25	0,00
2:05:00	24	17,26	0,00
2:06:00	24	17,27	0,00
2:07:00	24	17,27	0,00
2:08:00	24	17,28	0,00
2:09:00	24	17,28	0,00
2:10:00	24	17,29	0,00
2:11:00	25	17,29	0,00
2:12:00	25	17,29	0,00
2:13:00	25	17,29	0,00
2:14:00	24	17,29	0,00
2:15:00	24	17,30	0,00
2:16:00	24	17,30	0,00
2:17:00	24	17,30	0,00
2:18:00	24	17,32	0,00
2:19:00	24	17,32	0,00
2:20:00	24	17,32	0,00
2:21:00	24	17,32	0,00
2:22:00	25	17,32	0,00
2:23:00	24	17,32	0,00
2:24:00	24	17,32	0,00
2:25:00	24	17,33	0,00
2:26:00	25	17,33	0,00
2:27:00	24	17,33	0,00
2:28:00	24	17,34	0,00
2:29:00	24	17,34	0,00
2:30:00	24	17,34	0,00
2:31:00	24	17,34	0,00
2:32:00	24	17,34	0,00
2:33:00	25	17,34	0,00
2:34:00	24	17,34	0,00
2:35:00	24	17,34	0,00
2:36:00	24	17,35	0,00
2:37:00	24	17,35	0,00
2:38:00	25	17,35	0,00
2:39:00	25	17,35	0,00
2:40:00	25	17,35	0,00
2:41:00	24	17,35	0,00
2:42:00	24	17,36	0,00
2:43:00	24	17,36	0,00
2:44:00	24	17,36	0,00
2:45:00	24	17,36	0,00
2:46:00	25	17,36	0,00
2:47:00	25	17,36	0,00
2:48:00	24	17,37	0,00
2:49:00	24	17,37	0,00
2:50:00	24	17,37	0,00
2:51:00	25	17,37	0,00
2:52:00	25	17,37	0,00
2:53:00	24	17,37	0,00
2:54:00	24	17,37	0,00
2:55:00	24	17,37	0,00
2:56:00	25	17,37	0,00
2:57:00	25	17,37	0,00
2:58:00	24	17,37	0,00
2:59:00	25	17,37	0,00
3:00:00	25	17,37	0,00
3:01:00	25	17,38	0,00
3:02:00	25	17,38	0,00
3:03:00	24	17,38	0,00
3:04:00	25	17,38	0,00
3:05:00	24	17,38	0,00
3:06:00	25	17,38	0,00
3:07:00	24	17,38	0,00
3:08:00	25	17,38	0,00
3:09:00	25	17,38	0,00
3:10:00	24	17,38	0,00
3:11:00	24	17,38	0,00
3:12:00	24	17,38	0,00
3:13:00	24	17,38	0,00
3:14:00	24	17,38	0,00
3:15:00	25	17,38	0,00
3:16:00	25	17,38	0,00
3:17:00	24	17,38	0,00
3:18:00	25	17,38	0,00
3:19:00	24	17,38	0,00
3:20:00	25	17,38	0,00
3:21:00	24	17,38	0,00
3:22:00	24	17,38	0,00
3:23:00	24	17,38	0,00
3:24:00	25	17,38	0,00
3:25:00	25	17,38	0,00
3:26:00	25	17,38	0,00
3:27:00	24	17,38	0,00
3:28:00	25	17,38	0,00
3:29:00	25	17,37	0,00
3:30:00	25	17,38	0,00
3:31:00	25	17,38	0,00
3:32:00	25	17,37	0,00
3:33:00	25	17,37	0,00
3:34:00	25	17,37	0,00
3:35:00	24	17,37	0,00
3:36:00	25	17,37	0,00
3:37:00	25	17,37	0,00
3:38:00	25	17,37	0,00
3:39:00	25	17,37	0,00
3:40:00	25	17,37	0,00
3:41:00	24	17,37	0,00
3:42:00	25	17,37	0,00
3:43:00	25	17,37	0,00
3:44:00	25	17,37	0,00
3:45:00	25	17,37	0,00
3:46:00	25	17,36	0,00
3:47:00	25	17,36	0,00
3:48:00	24	17,36	0,00
3:49:00	24	17,36	0,00
3:50:00	25	17,36	0,00
3:51:00	25	17,36	0,00
3:52:00	25	17,36	0,00
3:53:00	25	17,36	0,00
3:54:00	24	17,36	0,00
3:55:00	25	17,36	0,00
3:56:00	25	17,35	0,00
3:57:00	25	17,35	0,00
3:58:00	25	17,35	0,00
3:59:00	25	17,35	0,00
4:00:00	25	17,35	0,00
4:01:00	25	17,35	0,00
4:02:00	25	17,35	0,00
4:03:00	25	17,34	0,00
4:04:00	25	17,34	0,00
4:05:00	25	17,34	0,00
4:06:00	25	17,34	0,00
4:07:00	25	17,34	0,00
4:08:00	25	17,34	0,00
4:09:00	25	17,34	0,00
4:10:00	25	17,34	0,00
4:11:00	25	17,34	0,00
4:12:00	25	17,34	0,00
4:13:00	25	17,34	0,00
4:14:00	25	17,34	0,00
4:15:00	25	17,34	0,00
4:16:00	25	17,34	0,00
4:17:00	25	17,33	0,00
4:18:00	25	17,33	0,00
4:19:00	24	17,33	0,00
4:20:00	25	17,33	0,00
4:21:00	25	17,33	0,00
4:22:00	25	17,33	0,00
4:23:00	25	17,33	0,00
4:24:00	25	17,32	0,00
4:25:00	25	17,32	0,00
4:26:00	25	17,32	0,00
4:27:00	25	17,32	0,00
4:28:00	25	17,32	0,00
4:29:00	25	17,32	0,00
4:30:00	25	17,32	0,00
4:31:00	25	17,32	0,00
4:32:00	25	17,32	0,00
4:33:00	25	17,32	0,00
4:34:00	25	17,32	0,00
4:35:00	25	17,32	0,00
4:36:00	25	17,32	0,00
4:37:00	24	17,31	0,00
4:38:00	25	17,31	0,00
4:39:00	25	17,31	0,00
4:40:00	25	17,31	0,00
4:41:00	25	17,31	0,00
4:42:00	25	17,30	0,00
4:43:00	25	17,30	0,00
4:44:00	25	17,30	0,00
4:45:00	25	17,30	0,00
4:46:00	25	17,30	0,00
4:47:00	25	17,30	0,00
4:48:00	25	17,29	0,00
4:49:00	25	17,29	0,00
4:50:00	25	17,29	0,00
4:51:00	25	17,29	0,00
4:52:00	25	17,29	0,00
4:53:00	25	17,29	0,00
4:54:00	25	17,29	0,00
4:55:00	25	17,29	0,00
4:56:00	25	17,29	0,00
4:57:00	25	17,29	0,00
4:58:00	25	17,29	0,00
4:59:00	24	17,28	0,00
5:00:00	25	17,28	0,00
5:01:00	25	17,28	0,00
5:02:00	25	17,28	0,00
5:03:00	25	17,28	0,00
5:04:00	25	17,28	0,00
5:05:00	25	17,27	0,00
5:06:00	25	17,27	0,00
5:07:00	25	17,27	0,00
5:08:00	25	17,27	0,00
5:09:00	25	17,26	0,00
5:10:00	25	17,26	0,00
5:11:00	25	17,26	0,00
5:12:00	25	17,26	0,00
5:13:00	25	17,26	0,00
5:14:00	25	17,26	0,00
5:15:00	25	17,25	0,00
5:16:00	24	17,25	0,00
5:17:00	25	17,25	0,00
5:18:00	25	17,25	0,00
5:19:00	25	17,25	0,00
5:20:00	24	17,25	0,00
5:21:00	25	17,25	0,00
5:22:00	24	17,25	0,00
5:23:00	25	17,25	0,00
5:24:00	25	17,24	0,00
5:25:00	25	17,24	0,00
5:26:00	25	17,24	0,00
5:27:00	25	17,24	0,00
5:28:00	25	17,24	0,00
5:29:00	25	17,24	0,00
5:30:00	24	17,23	0,00
5:31:00	25	17,23	0,00
5:32:00	25	17,23	0,00
5:33:00	25	17,23	0,00
5:34:00	25	17,22	0,00
5:35:00	25	17,22	0,00
5:36:00	25	17,22	0,00
5:37:00	25	17,22	0,00
5:38:00	25	17,22	0,00
5:39:00	25	17,22	0,00
5:40:00	25	17,22	0,00
5:41:00	24	17,22	0,00
5:42:00	25	17,22	0,00
5:43:00	25	17,21	0,00
5:44:00	25	17,21	0,00
5:45:00	25	17,21	0,00
5:46:00	25	17,21	0,00
5:47:00	25	17,21	0,00
5:48:00	25	17,20	0,00
5:49:00	25	17,20	0,00
5:50:00	25	17,20	0,00
5:51:00	25	17,20	0,00
5:52:00	25	17,20	0,00
5:53:00	25	17,20	0,00
5:54:00	25	17,20	0,00
5:55:00	24	17,20	0,00
5:56:00	25	17,20	0,00
5:57:00	25	17,19	0,00
5:58:00	25	17,19	0,00
5:59:00	25	17,19	0,00
6:00:00	25	17,19	0,00
6:01:00	25	17,18	0,00
6:02:00	25	17,18	0,00
6:03:00	25	17,18	0,00
6:04:00	25	17,18	0,00
6:05:00	25	17,17	0,00
6:06:00	25	17,17	0,00
6:07:00	25	17,17	0,00
6:08:00	25	17,17	0,00
6:09:00	25	17,17	0,00
6:10:00	25	17,16	0,00
6:11:00	25	17,16	0,00
6:12:00	25	17,16	0,00
6:13:00	25	17,16	0,00
6:14:00	25	17,16	0,00
6:15:00	25	17,16	0,00
6:16:00	25	17,16	0,00
6:17:00	25	17,16	0,00
6:18:00	24	17,15	0,00
6:19:00	25	17,15	0,00
6:20:00	25	17,15	0,00
6:21:00	25	17,15	0,00
6:22:00	25	17,14	0,00
6:23:00	25	17,14	0,00
6:24:00	25	17,14	0,00
6:25:00	25	17,14	0,00
6:26:00	25	17,14	0,00
6:27:00	25	17,14	0,00
6:28:00	25	17,14	0,00
6:29:00	25	17,14	0,00
6:30:00	25	17,14	0,00
6:31:00	25	17,13	0,00
6:32:00	25	17,13	0,00
6:33:00	24	17,13	0,00
6:34:00	25	17,13	0,00
6:35:00	25	17,12	0,00
6:36:00	25	17,12	0,00
6:37:00	25	17,12	0,00
6:38:00	25	17,12	0,00
6:39:00	25	17,11	0,00
6:40:00	25	17,11	0,00
6:41:00	24	17,11	0,00
6:42:00	25	17,11	0,00
6:43:00	25	17,11	0,00
6:44:00	25	17,11	0,00
6:45:00	25	17,11	0,00
6:46:00	24	17,11	0,00
6:47:00	25	17,10	0,00
6:48:00	25	17,10	0,00
6:49:00	25	17,10	0,00
6:50:00	25	17,10	0,00
6:51:00	25	17,10	0,00
6:52:00	24	17,09	0,00
6:53:00	24	17,09	0,00
6:54:00	25	17,09	0,00
6:55:00	25	17,08	0,00
6:56:00	24	17,08	0,00
6:57:00	24	17,08	0,00
6:58:00	24	17,08	0,00
6:59:00	24	17,08	0,00
7:00:00	24	17,08	0,00
7:01:00	25	17,08	0,00
7:02:00	24	17,08	0,00
7:03:00	25	17,07	0,00
7:04:00	24	17,07	0,00
7:05:00	25	17,07	0,00
7:06:00	24	17,07	0,00
7:07:00	25	17,06	0,00
7:08:00	24	17,05	0,00
7:09:00	24	17,07	0,00
7:10:00	24	17,06	0,00
7:11:00	24	17,05	0,00
7:12:00	25	17,05	0,00
7:13:00	24	17,05	0,00
7:14:00	24	17,04	0,00
7:15:00	24	17,04	0,00
7:16:00	25	17,04	0,00
7:17:00	25	17,04	0,00
7:18:00	25	17,04	0,00
7:19:00	24	17,04	0,00
7:20:00	24	17,04	0,00
7:21:00	24	17,04	0,00
7:22:00	25	17,03	0,00
7:23:00	24	17,03	0,00
7:24:00	24	17,02	0,00
7:25:00	24	17,02	0,00
7:26:00	24	17,02	0,00
7:27:00	24	17,02	0,00
7:28:00	24	17,02	0,00
7:29:00	24	17,01	0,00
7:30:00	24	17,01	0,00
7:31:00	24	17,01	0,00
7:32:00	25	17,01	0,00
7:33:00	24	17,00	0,00
7:34:00	24	17,00	0,00
7:35:00	25	17,00	0,00
7:36:00	24	17,00	0,00
7:37:00	24	16,99	0,00
7:38:00	24	16,99	0,00
7:39:00	25	16,99	0,00
7:40:00	25	16,98	0,00
7:41:00	24	16,98	0,00
7:42:00	24	16,98	0,00
7:43:00	24	16,98	0,00
7:44:00	24	16,98	0,00
7:45:00	24	16,97	0,00
7:46:00	24	16,97	0,00
7:47:00	25	16,97	0,00
7:48:00	24	16,97	0,00
7:49:00	25	16,96	0,00
7:50:00	24	16,96	0,00
7:51:00	24	16,96	0,00
7:52:00	24	16,96	0,00
7:53:00	24	16,95	0,00
7:54:00	24	16,95	0,00
7:55:00	24	16,95	0,00
7:56:00	24	16,95	0,01
7:57:00	25	16,95	0,01
7:58:00	24	16,95	0,01
7:59:00	24	16,94	0,01
8:00:00	24	16,94	0,01
8:01:00	24	16,93	0,01
8:02:00	24	16,93	0,01
8:03:00	24	16,93	0,01
8:04:00	24	16,93	0,01
8:05:00	24	16,92	0,01
8:06:00	24	16,92	0,01
8:07:00	24	16,92	0,01
8:08:00	24	16,92	0,02
8:09:00	24	16,92	0,02
8:10:00	24	16,92	0,02
8:11:00	24	16,92	0,02
8:12:00	24	16,91	0,02
8:13:00	24	16,91	0,02
8:14:00	24	16,90	0,02
8:15:00	24	16,90	0,02
8:16:00	24	16,90	0,02
8:17:00	24	16,89	0,02
8:18:00	24	16,89	0,02
8:19:00	24	16,89	0,02
8:20:00	24	16,89	0,03
8:21:00	24	16,89	0,03
8:22:00	24	16,89	0,03
8:23:00	24	16,89	0,03
8:24:00	25	16,88	0,03
8:25:00	24	16,88	0,03
8:26:00	24	16,88	0,03
8:27:00	24	16,88	0,03
8:28:00	24	16,87	0,03
8:29:00	24	16,87	0,03
8:30:00	24	16,86	0,03
8:31:00	24	16,86	0,03
8:32:00	24	16,86	0,03
8:33:00	24	16,86	0,03
8:34:00	24	16,86	0,03
8:35:00	24	16,86	0,03
8:36:00	24	16,85	0,04
8:37:00	24	16,85	0,04
8:38:00	24	16,85	0,04
8:39:00	24	16,85	0,04
8:40:00	24	16,84	0,04
8:41:00	24	16,84	0,04
8:42:00	24	16,84	0,04
8:43:00	24	16,84	0,04
8:44:00	24	16,84	0,04
8:45:00	24	16,84	0,04
8:46:00	24	16,83	0,04
8:47:00	24	16,83	0,04
8:48:00	24	16,82	0,05
8:49:00	24	16,82	0,05
8:50:00	24	16,82	0,05
8:51:00	24	16,82	0,05
8:52:00	24	16,81	0,05
8:53:00	24	16,81	0,05
8:54:00	24	16,81	0,05
8:55:00	24	16,80	0,05
8:56:00	24	16,80	0,05
8:57:00	24	16,80	0,05
8:58:00	24	16,80	0,05
8:59:00	24	16,80	0,05
9:00:00	24	16,80	0,05
9:01:00	24	16,80	0,05
9:02:00	24	16,79	0,06
9:03:00	24	16,79	0,06
9:04:00	24	16,78	0,06
9:05:00	24	16,78	0,06
9:06:00	24	16,78	0,06
9:07:00	24	16,78	0,06
9:08:00	24	16,78	0,06
9:09:00	24	16,78	0,06
9:10:00	24	16,78	0,06
9:11:00	24	16,77	0,06
9:12:00	24	16,77	0,06
9:13:00	24	16,77	0,06
9:14:00	24	16,77	0,06
9:15:00	24	16,76	0,07
9:16:00	24	16,76	0,07
9:17:00	24	16,76	0,07
9:18:00	24	16,75	0,07
9:19:00	24	16,75	0,07
9:20:00	24	16,74	0,07
9:21:00	24	16,74	0,07
9:22:00	24	16,74	0,07
9:23:00	24	16,74	0,07
9:24:00	24	16,74	0,07
9:25:00	24	16,74	0,07
9:26:00	24	16,74	0,07
9:27:00	24	16,74	0,07
9:28:00	24	16,73	0,07
9:29:00	24	16,73	0,07
9:30:00	24	16,73	0,07
9:31:00	24	16,72	0,08
9:32:00	24	16,72	0,08
9:33:00	24	16,72	0,08
9:34:00	24	16,71	0,08
9:35:00	24	16,71	0,08
9:36:00	24	16,71	0,08
9:37:00	24	16,71	0,08
9:38:00	24	16,71	0,08
9:39:00	24	16,70	0,08
9:40:00	24	16,70	0,08
9:41:00	24	16,70	0,08
9:42:00	24	16,70	0,08
9:43:00	24	16,69	0,09
9:44:00	24	16,69	0,09
9:45:00	24	16,69	0,09
9:46:00	24	16,68	0,09
9:47:00	24	16,68	0,09
9:48:00	24	16,68	0,09
9:49:00	24	16,68	0,09
9:50:00	24	16,68	0,09
9:51:00	24	16,68	0,09
9:52:00	24	16,67	0,09
9:53:00	24	16,67	0,09
9:54:00	24	16,66	0,10
9:55:00	24	16,66	0,10
9:56:00	24	16,66	0,10
9:57:00	24	16,66	0,10
9:58:00	24	16,66	0,10
9:59:00	24	16,66	0,10
10:00:00	24	16,66	0,10
10:01:00	24	16,66	0,10
10:02:00	24	16,65	0,10
10:03:00	24	16,65	0,10
10:04:00	24	16,65	0,10
10:05:00	24	16,65	0,10
10:06:00	24	16,64	0,10
10:07:00	24	16,64	0,10
10:08:00	24	16,63	0,11
10:09:00	24	16,63	0,11
10:10:00	24	16,63	0,11
10:11:00	24	16,63	0,11
10:12:00	24	16,63	0,11
10:13:00	24	16,63	0,11
10:14:00	24	16,63	0,11
10:15:00	24	16,62	0,11
10:16:00	24	16,62	0,11
10:17:00	24	16,62	0,11
10:18:00	24	16,61	0,11
10:19:00	24	16,61	0,11
10:20:00	24	16,61	0,11
10:21:00	24	16,60	0,12
10:22:00	24	16,60	0,12
10:23:00	24	16,60	0,12
10:24:00	24	16,60	0,12
10:25:00	24	16,60	0,12
10:26:00	24	16,60	0,12
10:27:00	24	16,59	0,12
10:28:00	24	16,59	0,12
10:29:00	24	16,59	0,12
10:30:00	24	16,58	0,12
10:31:00	24	16,58	0,12
10:32:00	24	16,58	0,12
10:33:00	24	16,57	0,13
10:34:00	24	16,57	0,13
10:35:00	24	16,57	0,13
10:36:00	24	16,57	0,13
10:37:00	24	16,57	0,13
10:38:00	24	16,57	0,13
10:39:00	24	16,57	0,13
10:40:00	23	16,57	0,13
10:41:00	24	16,56	0,13
10:42:00	24	16,56	0,13
10:43:00	24	16,55	0,13
10:44:00	23	16,55	0,13
10:45:00	24	16,55	0,13
10:46:00	24	16,54	0,14
10:47:00	24	16,54	0,14
10:48:00	24	16,54	0,14
10:49:00	24	16,54	0,14
10:50:00	24	16,54	0,14
10:51:00	24	16,54	0,14
10:52:00	24	16,53	0,14
10:53:00	24	16,53	0,14
10:54:00	24	16,53	0,14
10:55:00	24	16,53	0,14
10:56:00	24	16,52	0,15
10:57:00	24	16,52	0,15
10:58:00	24	16,52	0,15
10:59:00	24	16,51	0,15
11:00:00	24	16,51	0,15
11:01:00	24	16,50	0,15
11:02:00	24	16,50	0,15
11:03:00	24	16,50	0,15
11:04:00	24	16,50	0,15
11:05:00	24	16,50	0,15
11:06:00	24	16,50	0,15
11:07:00	24	16,50	0,15
11:08:00	24	16,50	0,15
11:09:00	24	16,49	0,16
11:10:00	24	16,49	0,16
11:11:00	24	16,49	0,16
11:12:00	24	16,48	0,16
11:13:00	24	16,48	0,16
11:14:00	24	16,48	0,16
11:15:00	24	16,48	0,16
11:16:00	24	16,48	0,16
11:17:00	24	16,47	0,16
11:18:00	24	16,47	0,16
11:19:00	24	16,47	0,16
11:20:00	24	16,47	0,16
11:21:00	24	16,46	0,17
11:22:00	24	16,46	0,17
11:23:00	24	16,46	0,17
11:24:00	24	16,45	0,17
11:25:00	24	16,45	0,17
11:26:00	24	16,45	0,17
11:27:00	24	16,44	0,17
11:28:00	24	16,44	0,17
11:29:00	24	16,44	0,17
11:30:00	24	16,44	0,17
11:31:00	24	16,44	0,17
11:32:00	24	16,44	0,17
11:33:00	24	16,43	0,18
11:34:00	24	16,43	0,18
11:35:00	24	16,43	0,18
11:36:00	24	16,43	0,18
11:37:00	24	16,42	0,18
11:38:00	24	16,42	0,18
11:39:00	24	16,42	0,18
11:40:00	24	16,42	0,18
11:41:00	24	16,41	0,18
11:42:00	24	16,41	0,18
11:43:00	24	16,41	0,18
11:44:00	24	16,41	0,19
11:45:00	24	16,41	0,19
11:46:00	24	16,41	0,19
11:47:00	24	16,40	0,19
11:48:00	24	16,40	0,19
11:49:00	24	16,39	0,19
11:50:00	24	16,39	0,19
11:51:00	24	16,39	0,19
11:52:00	24	16,39	0,19
11:53:00	24	16,38	0,19
11:54:00	24	16,38	0,19
11:55:00	24	16,38	0,19
11:56:00	24	16,38	0,20
11:57:00	24	16,38	0,20
11:58:00	24	16,38	0,20
11:59:00	24	16,38	0,20
12:00:00	24	16,37	0,20
12:01:00	24	16,37	0,20
12:02:00	24	16,37	0,20
12:03:00	24	16,36	0,20
12:04:00	24	16,36	0,20
12:05:00	24	16,36	0,20
12:06:00	24	16,36	0,20
12:07:00	24	16,36	0,20
12:08:00	24	16,35	0,21
12:09:00	24	16,35	0,21
12:10:00	24	16,35	0,21
12:11:00	24	16,35	0,21
12:12:00	24	16,35	0,21
12:13:00	24	16,34	0,21
12:14:00	24	16,34	0,21
12:15:00	24	16,34	0,21
12:16:00	24	16,33	0,21
12:17:00	24	16,33	0,21
12:18:00	24	16,33	0,21
12:19:00	24	16,33	0,21
12:20:00	24	16,32	0,22
12:21:00	24	16,32	0,22
12:22:00	24	16,32	0,22
12:23:00	24	16,32	0,22
12:24:00	24	16,32	0,22
12:25:00	24	16,32	0,22
12:26:00	24	16,31	0,22
12:27:00	24	16,31	0,22
12:28:00	24	16,31	0,22
12:29:00	24	16,31	0,22
12:30:00	24	16,30	0,22
12:31:00	24	16,30	0,22
12:32:00	24	16,30	0,22
12:33:00	24	16,30	0,22
12:34:00	24	16,30	0,23
12:35:00	24	16,30	0,23
12:36:00	24	16,30	0,23
12:37:00	24	16,29	0,23
12:38:00	24	16,29	0,23
12:39:00	24	16,28	0,23
12:40:00	24	16,28	0,23
12:41:00	24	16,28	0,23
12:42:00	24	16,27	0,24
12:43:00	24	16,27	0,24
12:44:00	24	16,27	0,24
12:45:00	24	16,27	0,24
12:46:00	24	16,27	0,24
12:47:00	24	16,27	0,24
12:48:00	24	16,27	0,24
12:49:00	24	16,27	0,24
12:50:00	24	16,26	0,24
12:51:00	24	16,26	0,24
12:52:00	24	16,26	0,24
12:53:00	23	16,25	0,24
12:54:00	24	16,25	0,24
12:55:00	24	16,25	0,24
12:56:00	24	16,24	0,25
12:57:00	24	16,24	0,25
12:58:00	24	16,24	0,25
12:59:00	24	16,24	0,25
13:00:00	24	16,23	0,25
13:01:00	24	16,23	0,25
13:02:00	24	16,23	0,25
13:03:00	24	16,23	0,25
13:04:00	24	16,23	0,25
13:05:00	24	16,23	0,25
13:06:00	24	16,23	0,25
13:07:00	24	16,22	0,26
13:08:00	24	16,22	0,26
13:09:00	24	16,22	0,26
13:10:00	24	16,21	0,26
13:11:00	23	16,21	0,26
13:12:00	23	16,21	0,26
13:13:00	24	16,20	0,26
13:14:00	24	16,20	0,26
13:15:00	24	16,20	0,26
13:16:00	24	16,20	0,26
13:17:00	24	16,20	0,26
13:18:00	24	16,20	0,26
13:19:00	24	16,20	0,26
13:20:00	24	16,20	0,26
13:21:00	24	16,19	0,27
13:22:00	24	16,19	0,27
13:23:00	24	16,19	0,27
13:24:00	24	16,18	0,27
13:25:00	24	16,18	0,27
13:26:00	24	16,18	0,27
13:27:00	24	16,18	0,27
13:28:00	24	16,18	0,27
13:29:00	24	16,18	0,27
13:30:00	24	16,17	0,28
13:31:00	24	16,17	0,28
13:32:00	24	16,17	0,28
13:33:00	24	16,17	0,28
13:34:00	24	16,17	0,28
13:35:00	24	16,16	0,28
13:36:00	24	16,16	0,28
13:37:00	24	16,16	0,28
13:38:00	24	16,16	0,28
13:39:00	24	16,15	0,28
13:40:00	24	16,15	0,28
13:41:00	24	16,15	0,28
13:42:00	24	16,15	0,28
13:43:00	24	16,14	0,28
13:44:00	24	16,14	0,28
13:45:00	24	16,14	0,29
13:46:00	24	16,14	0,29
13:47:00	24	16,14	0,29
13:48:00	24	16,14	0,29
13:49:00	24	16,13	0,29
13:50:00	24	16,13	0,29
13:51:00	24	16,13	0,29
13:52:00	24	16,13	0,29
13:53:00	24	16,12	0,29
13:54:00	24	16,12	0,29
13:55:00	24	16,12	0,29
13:56:00	24	16,12	0,29
13:57:00	24	16,12	0,30
13:58:00	24	16,12	0,30
13:59:00	23	16,12	0,30
14:00:00	24	16,11	0,30
14:01:00	24	16,11	0,30
14:02:00	24	16,11	0,30
14:03:00	24	16,10	0,30
14:04:00	24	16,10	0,30
14:05:00	24	16,10	0,30
14:06:00	24	16,10	0,30
14:07:00	24	16,09	0,31
14:08:00	24	16,09	0,31
14:09:00	24	16,09	0,31
14:10:00	24	16,09	0,31
14:11:00	24	16,09	0,31
14:12:00	24	16,09	0,31
14:13:00	24	16,09	0,31
14:14:00	24	16,09	0,31
14:15:00	24	16,08	0,31
14:16:00	24	16,08	0,31
14:17:00	24	16,08	0,31
14:18:00	24	16,08	0,31
14:19:00	24	16,07	0,31
14:20:00	24	16,07	0,31
14:21:00	23	16,07	0,31
14:22:00	24	16,06	0,32
14:23:00	24	16,06	0,32
14:24:00	24	16,06	0,32
14:25:00	24	16,05	0,32
14:26:00	24	16,06	0,32
14:27:00	23	16,05	0,32
14:28:00	24	16,05	0,32
14:29:00	24	16,05	0,32
14:30:00	24	16,05	0,32
14:31:00	24	16,05	0,32
14:32:00	24	16,05	0,32
14:33:00	24	16,05	0,32
14:34:00	24	16,05	0,32
14:35:00	24	16,04	0,33
14:36:00	23	16,04	0,33
14:37:00	24	16,04	0,33
14:38:00	24	16,03	0,33
14:39:00	24	16,03	0,33
14:40:00	24	16,03	0,33
14:41:00	24	16,03	0,33
14:42:00	24	16,02	0,33
14:43:00	24	16,02	0,33
14:44:00	24	16,02	0,33
14:45:00	24	16,02	0,33
14:46:00	24	16,02	0,34
14:47:00	24	16,02	0,34
14:48:00	24	16,02	0,34
14:49:00	24	16,02	0,34
14:50:00	24	16,01	0,34
14:51:00	24	16,01	0,34
14:52:00	24	16,01	0,34
14:53:00	24	16,00	0,34
14:54:00	24	16,00	0,34
14:55:00	24	16,00	0,34
14:56:00	24	16,00	0,34
14:57:00	24	16,00	0,34
14:58:00	24	16,00	0,35
14:59:00	24	16,00	0,35
15:00:00	24	16,00	0,35
15:01:00	24	16,00	0,35
15:02:00	24	16,00	0,35
15:03:00	24	16,00	0,35
15:04:00	24	15,99	0,35
15:05:00	24	15,99	0,35
15:06:00	24	15,98	0,35
15:07:00	24	15,98	0,35
15:08:00	24	15,98	0,35
15:09:00	24	15,97	0,35
15:10:00	24	15,97	0,35
15:11:00	24	15,97	0,35
15:12:00	24	15,97	0,35
15:13:00	24	15,97	0,35
15:14:00	24	15,96	0,36
15:15:00	24	15,96	0,36
15:16:00	24	15,96	0,36
15:17:00	24	15,96	0,36
15:18:00	24	15,96	0,36
15:19:00	24	15,96	0,36
15:20:00	24	15,96	0,36
15:21:00	24	15,96	0,36
15:22:00	24	15,96	0,36
15:23:00	24	15,95	0,36
15:24:00	24	15,95	0,36
15:25:00	24	15,95	0,36
15:26:00	24	15,95	0,36
15:27:00	24	15,94	0,37
15:28:00	24	15,94	0,37
15:29:00	24	15,94	0,37
15:30:00	23	15,93	0,37
15:31:00	24	15,93	0,37
15:32:00	24	15,93	0,37
15:33:00	24	15,93	0,37
15:34:00	24	15,93	0,37
15:35:00	24	15,93	0,37
15:36:00	24	15,93	0,37
15:37:00	24	15,93	0,37
15:38:00	24	15,93	0,37
15:39:00	24	15,93	0,37
15:40:00	24	15,92	0,38
15:41:00	24	15,92	0,38
15:42:00	24	15,91	0,38
15:43:00	24	15,92	0,38
15:44:00	24	15,91	0,38
15:45:00	24	15,91	0,38
15:46:00	24	15,91	0,38
15:47:00	24	15,91	0,38
15:48:00	24	15,90	0,38
15:49:00	24	15,90	0,38
15:50:00	24	15,90	0,38
15:51:00	24	15,90	0,38
15:52:00	24	15,90	0,38
15:53:00	24	15,90	0,39
15:54:00	24	15,90	0,39
15:55:00	24	15,90	0,39
15:56:00	24	15,90	0,39
15:57:00	24	15,89	0,39
15:58:00	24	15,89	0,39
15:59:00	24	15,89	0,39
16:00:00	24	15,88	0,39
16:01:00	24	15,88	0,39
16:02:00	24	15,88	0,39
16:03:00	24	15,88	0,39
16:04:00	23	15,88	0,39
16:05:00	24	15,88	0,39
16:06:00	24	15,88	0,39
16:07:00	24	15,88	0,40
16:08:00	24	15,88	0,40
16:09:00	24	15,88	0,40
16:10:00	24	15,88	0,40
16:11:00	24	15,87	0,40
16:12:00	24	15,87	0,40
16:13:00	24	15,87	0,40
16:14:00	24	15,86	0,40
16:15:00	24	15,86	0,40
16:16:00	24	15,86	0,40
16:17:00	24	15,86	0,40
16:18:00	24	15,86	0,40
16:19:00	24	15,85	0,41
16:20:00	24	15,85	0,41
16:21:00	24	15,85	0,41
16:22:00	24	15,85	0,41
16:23:00	24	15,85	0,41
16:24:00	24	15,85	0,41
16:25:00	24	15,84	0,41
16:26:00	24	15,84	0,41
16:27:00	24	15,84	0,41
16:28:00	24	15,84	0,41
16:29:00	24	15,84	0,41
16:30:00	24	15,84	0,41
16:31:00	24	15,84	0,41
16:32:00	24	15,84	0,41
16:33:00	24	15,83	0,42
16:34:00	24	15,83	0,42
16:35:00	24	15,83	0,42
16:36:00	24	15,83	0,42
16:37:00	24	15,83	0,42
16:38:00	24	15,82	0,42
16:39:00	24	15,82	0,42
16:40:00	24	15,82	0,42
16:41:00	24	15,82	0,42
16:42:00	24	15,82	0,42
16:43:00	24	15,82	0,42
16:44:00	24	15,82	0,42
16:45:00	24	15,82	0,42
16:46:00	24	15,82	0,42
16:47:00	24	15,82	0,42
16:48:00	24	15,81	0,43
16:49:00	24	15,81	0,43
16:50:00	24	15,81	0,43
16:51:00	24	15,81	0,43
16:52:00	24	15,81	0,43
16:53:00	24	15,80	0,43
16:54:00	24	15,80	0,43
16:55:00	24	15,80	0,43
16:56:00	24	15,80	0,43
16:57:00	24	15,80	0,43
16:58:00	24	15,79	0,43
16:59:00	24	15,79	0,43
17:00:00	24	15,79	0,43
17:01:00	24	15,79	0,43
17:02:00	24	15,79	0,43
17:03:00	24	15,79	0,44
17:04:00	24	15,79	0,44
17:05:00	24	15,79	0,44
17:06:00	24	15,78	0,44
17:07:00	24	15,78	0,44
17:08:00	24	15,78	0,44
17:09:00	24	15,78	0,44
17:10:00	24	15,78	0,44
17:11:00	24	15,78	0,44
17:12:00	24	15,77	0,44
17:13:00	24	15,77	0,44
17:14:00	24	15,77	0,44
17:15:00	24	15,77	0,44
17:16:00	24	15,77	0,44
17:17:00	24	15,77	0,44
17:18:00	24	15,76	0,45
17:19:00	24	15,76	0,45
17:20:00	24	15,76	0,45
17:21:00	24	15,75	0,45
17:22:00	24	15,75	0,45
17:23:00	24	15,75	0,45
17:24:00	24	15,75	0,45
17:25:00	24	15,75	0,45
17:26:00	24	15,75	0,45
17:27:00	24	15,75	0,45
17:28:00	24	15,75	0,45
17:29:00	24	15,75	0,45
17:30:00	24	15,75	0,45
17:31:00	24	15,75	0,45
17:32:00	24	15,74	0,46
17:33:00	24	15,74	0,46
17:34:00	24	15,74	0,46
17:35:00	24	15,74	0,46
17:36:00	24	15,74	0,46
17:37:00	24	15,73	0,46
17:38:00	24	15,73	0,46
17:39:00	24	15,73	0,46
17:40:00	24	15,73	0,46
17:41:00	24	15,73	0,46
17:42:00	24	15,72	0,46
17:43:00	24	15,72	0,46
17:44:00	24	15,72	0,46
17:45:00	24	15,72	0,46
17:46:00	24	15,72	0,46
17:47:00	24	15,72	0,47
17:48:00	24	15,72	0,47
17:49:00	24	15,72	0,47
17:50:00	24	15,72	0,47
17:51:00	24	15,72	0,47
17:52:00	24	15,72	0,47
17:53:00	24	15,71	0,47
17:54:00	24	15,71	0,47
17:55:00	24	15,71	0,47
17:56:00	24	15,70	0,47
17:57:00	24	15,70	0,47
17:58:00	24	15,70	0,47
17:59:00	24	15,70	0,47
18:00:00	24	15,70	0,47
18:01:00	24	15,70	0,48
18:02:00	24	15,70	0,48
18:03:00	24	15,70	0,48
18:04:00	24	15,70	0,48
18:05:00	24	15,70	0,48
18:06:00	24	15,70	0,48
18:07:00	24	15,70	0,48
18:08:00	24	15,69	0,48
18:09:00	24	15,69	0,48
18:10:00	24	15,69	0,48
18:11:00	24	15,69	0,48
18:12:00	24	15,68	0,48
18:13:00	24	15,68	0,48
18:14:00	24	15,68	0,48
18:15:00	24	15,68	0,48
18:16:00	24	15,68	0,48
18:17:00	24	15,68	0,48
18:18:00	24	15,67	0,49
18:19:00	24	15,67	0,49
18:20:00	24	15,67	0,49
18:21:00	24	15,67	0,49
18:22:00	24	15,67	0,49
18:23:00	24	15,67	0,49
18:24:00	24	15,66	0,49
18:25:00	24	15,66	0,49
18:26:00	24	15,66	0,49
18:27:00	24	15,66	0,49
18:28:00	24	15,66	0,49
18:29:00	24	15,66	0,49
18:30:00	24	15,66	0,49
18:31:00	24	15,66	0,49
18:32:00	24	15,66	0,49
18:33:00	24	15,66	0,49
18:34:00	24	15,65	0,50
18:35:00	24	15,65	0,50
18:36:00	24	15,65	0,50
18:37:00	24	15,65	0,50
18:38:00	24	15,65	0,50
18:39:00	24	15,64	0,50
18:40:00	24	15,64	0,50
18:41:00	24	15,64	0,50
18:42:00	24	15,64	0,50
18:43:00	24	15,64	0,50
18:44:00	24	15,64	0,51
18:45:00	24	15,64	0,51
18:46:00	24	15,64	0,51
18:47:00	24	15,64	0,51
18:48:00	24	15,64	0,51
18:49:00	24	15,63	0,51
18:50:00	24	15,63	0,51
18:51:00	24	15,63	0,51
18:52:00	24	15,63	0,51
18:53:00	24	15,63	0,51
18:54:00	24	15,63	0,51
18:55:00	24	15,62	0,51
18:56:00	24	15,62	0,51
18:57:00	24	15,62	0,51
18:58:00	24	15,62	0,51
18:59:00	24	15,62	0,51
19:00:00	24	15,62	0,51
19:01:00	24	15,61	0,52
19:02:00	24	15,61	0,52
19:03:00	24	15,61	0,52
19:04:00	24	15,61	0,52
19:05:00	24	15,61	0,52
19:06:00	24	15,61	0,52
19:07:00	24	15,61	0,52
19:08:00	24	15,61	0,52
19:09:00	24	15,61	0,52
19:10:00	24	15,61	0,52
19:11:00	24	15,61	0,52
19:12:00	24	15,61	0,52
19:13:00	24	15,60	0,52
19:14:00	24	15,60	0,52
19:15:00	24	15,60	0,52
19:16:00	24	15,60	0,52
19:17:00	24	15,59	0,53
19:18:00	24	15,59	0,53
19:19:00	24	15,59	0,53
19:20:00	24	15,59	0,53
19:21:00	24	15,59	0,53
19:22:00	24	15,59	0,53
19:23:00	24	15,59	0,53
19:24:00	24	15,58	0,53
19:25:00	24	15,58	0,53
19:26:00	24	15,58	0,53
19:27:00	24	15,58	0,53
19:28:00	24	15,58	0,53
19:29:00	24	15,58	0,53
19:30:00	24	15,58	0,53
19:31:00	24	15,58	0,53
19:32:00	24	15,58	0,53
19:33:00	24	15,58	0,53
19:34:00	24	15,57	0,54
19:35:00	24	15,57	0,54
19:36:00	24	15,57	0,54
19:37:00	24	15,57	0,54
19:38:00	24	15,57	0,54
19:39:00	24	15,57	0,54
19:40:00	24	15,56	0,54
19:41:00	24	15,56	0,54
19:42:00	24	15,56	0,54
19:43:00	24	15,56	0,54
19:44:00	24	15,56	0,54
19:45:00	24	15,56	0,54
19:46:00	24	15,56	0,54
19:47:00	24	15,55	0,55
19:48:00	24	15,55	0,55
19:49:00	24	15,55	0,55
19:50:00	24	15,55	0,55
19:51:00	24	15,55	0,55
19:52:00	24	15,54	0,55
19:53:00	24	15,54	0,55
19:54:00	24	15,54	0,55
19:55:00	24	15,54	0,55
19:56:00	24	15,54	0,55
19:57:00	24	15,54	0,55
19:58:00	24	15,54	0,55
19:59:00	24	15,54	0,55
20:00:00	24	15,54	0,55
20:01:00	24	15,54	0,55
20:02:00	24	15,54	0,55
20:03:00	24	15,54	0,55
20:04:00	24	15,53	0,56
20:05:00	24	15,53	0,56
20:06:00	24	15,53	0,56
20:07:00	24	15,53	0,56
20:08:00	24	15,53	0,56
20:09:00	24	15,53	0,56
20:10:00	24	15,53	0,56
20:11:00	24	15,53	0,56
20:12:00	24	15,48	0,58
20:13:00	24	15,34	0,65
20:14:00	24	15,34	0,65
20:15:00	24	15,34	0,65
20:16:00	24	15,34	0,65
20:17:00	24	15,34	0,65
20:18:00	24	15,34	0,65
20:19:00	24	15,34	0,65
20:20:00	24	15,34	0,65
20:21:00	24	15,34	0,65
20:22:00	24	15,34	0,65
20:23:00	24	15,34	0,65
20:24:00	24	15,34	0,65
20:25:00	24	15,34	0,65
20:26:00	24	15,32	0,66
20:27:00	24	15,32	0,66
20:28:00	24	15,32	0,66
20:29:00	24	15,32	0,66
20:30:00	24	15,31	0,67
20:31:00	24	15,31	0,67
20:32:00	24	15,31	0,67
20:33:00	24	15,31	0,67
20:34:00	24	15,31	0,67
20:35:00	24	15,31	0,67
20:36:00	24	15,31	0,67
20:37:00	24	15,30	0,67
20:38:00	24	15,30	0,67
20:39:00	24	15,30	0,67
20:40:00	24	15,30	0,67
20:41:00	24	15,30	0,67
20:42:00	24	15,30	0,67
20:43:00	24	15,30	0,67
20:44:00	24	15,30	0,68
20:45:00	24	15,30	0,68
20:46:00	24	15,30	0,68
20:47:00	24	15,30	0,67
20:48:00	24	15,30	0,67
20:49:00	24	15,30	0,67
20:50:00	24	15,30	0,67
20:51:00	24	15,29	0,68
20:52:00	24	15,28	0,68
20:53:00	24	15,28	0,68
20:54:00	24	15,28	0,68
20:55:00	24	15,28	0,68
20:56:00	24	15,28	0,68
20:57:00	24	15,28	0,68
20:58:00	24	15,28	0,68
20:59:00	24	15,28	0,68
21:00:00	24	15,28	0,69
21:01:00	24	15,28	0,69
21:02:00	24	15,28	0,69
21:03:00	24	15,28	0,69
21:04:00	24	15,28	0,69
21:05:00	24	15,28	0,69
21:06:00	24	15,27	0,69
21:07:00	24	15,27	0,69
21:08:00	24	15,27	0,69
21:09:00	24	15,27	0,69
21:10:00	24	15,27	0,69
21:11:00	24	15,27	0,69
21:12:00	24	15,27	0,69
21:13:00	24	15,27	0,69
21:14:00	24	15,27	0,69
21:15:00	24	15,27	0,69
21:16:00	24	15,25	0,70
21:17:00	24	15,25	0,70
21:18:00	24	15,25	0,70
21:19:00	24	15,25	0,70
21:20:00	24	15,25	0,70
21:21:00	24	15,25	0,70
21:22:00	24	15,25	0,70
21:23:00	24	15,24	0,70
21:24:00	24	15,24	0,70
21:25:00	24	15,24	0,70
21:26:00	24	15,24	0,70
21:27:00	24	15,24	0,70
21:28:00	24	15,24	0,70
21:29:00	24	15,24	0,70
21:30:00	24	15,24	0,71
21:31:00	24	15,24	0,71
21:32:00	24	15,24	0,71
21:33:00	24	15,24	0,71
21:34:00	24	15,24	0,71
21:35:00	24	15,24	0,71
21:36:00	24	15,24	0,71
21:37:00	24	15,24	0,71
21:38:00	24	15,24	0,71
21:39:00	24	15,24	0,71
21:40:00	24	15,34	0,66
21:41:00	24	15,27	0,69
21:42:00	24	15,27	0,69
21:43:00	24	15,26	0,70
21:44:00	24	15,25	0,70
21:45:00	24	15,25	0,70
21:46:00	24	15,25	0,70
21:47:00	24	15,25	0,70
21:48:00	24	15,25	0,70
21:49:00	24	15,25	0,70
21:50:00	24	15,24	0,70
21:51:00	24	15,24	0,70
21:52:00	24	15,24	0,70
21:53:00	24	15,24	0,70
21:54:00	24	15,24	0,71
21:55:00	24	15,24	0,70
21:56:00	24	15,24	0,71
21:57:00	24	15,24	0,71
21:58:00	24	15,24	0,71
21:59:00	24	15,24	0,71
22:00:00	24	15,24	0,71
22:01:00	24	15,24	0,71
22:02:00	24	15,24	0,71
22:03:00	24	15,24	0,71
22:04:00	24	15,24	0,70
22:05:00	25	15,24	0,70
22:06:00	24	15,22	0,72
22:07:00	24	15,22	0,72
22:08:00	24	15,22	0,72
22:09:00	24	15,22	0,72
22:10:00	24	15,22	0,72
22:11:00	24	15,21	0,72
22:12:00	24	15,21	0,72
22:13:00	24	15,21	0,72
22:14:00	24	15,21	0,72
22:15:00	24	15,21	0,72
22:16:00	24	15,21	0,72
22:17:00	24	15,21	0,72
22:18:00	24	15,21	0,72
22:19:00	24	15,21	0,72
22:20:00	24	15,21	0,72
22:21:00	25	15,21	0,72
22:22:00	24	15,22	0,72
22:23:00	24	15,21	0,72
22:24:00	24	15,22	0,72
22:25:00	24	15,22	0,72
22:26:00	24	15,21	0,72
22:27:00	24	15,21	0,72
22:28:00	24	15,22	0,72
22:29:00	24	15,22	0,72
22:30:00	24	15,22	0,72
22:31:00	24	15,20	0,73
22:32:00	24	15,20	0,73
22:33:00	24	15,20	0,73
22:34:00	24	15,19	0,73
22:35:00	24	15,19	0,73
22:36:00	24	15,19	0,73
22:37:00	24	15,18	0,74
22:38:00	25	15,18	0,74
22:39:00	24	15,18	0,74
22:40:00	24	15,18	0,74
22:41:00	24	15,17	0,75
22:42:00	24	15,17	0,75
22:43:00	24	15,17	0,75
22:44:00	24	15,16	0,75
22:45:00	25	15,16	0,75
22:46:00	24	15,16	0,75
22:47:00	24	15,16	0,75
22:48:00	25	15,16	0,75
22:49:00	24	15,16	0,75
22:50:00	24	15,16	0,75
22:51:00	24	15,16	0,75
22:52:00	25	15,16	0,75
22:53:00	25	15,16	0,75
22:54:00	25	15,16	0,75
22:55:00	25	15,16	0,75
22:56:00	25	15,15	0,76
22:57:00	25	15,15	0,76
22:58:00	24	15,15	0,76
22:59:00	25	15,15	0,76
23:00:00	24	15,15	0,76
23:01:00	25	15,14	0,76
23:02:00	24	15,14	0,76
23:03:00	25	15,14	0,76
23:04:00	24	15,14	0,76
23:05:00	25	15,14	0,76
23:06:00	25	15,14	0,76
23:07:00	25	15,13	0,77
23:08:00	25	15,13	0,77
23:09:00	25	15,13	0,77
23:10:00	25	15,13	0,77
23:11:00	25	15,13	0,77
23:12:00	25	15,13	0,77
23:13:00	25	15,13	0,77
23:14:00	25	15,13	0,77
23:15:00	25	15,13	0,77
23:16:00	25	15,13	0,77
23:17:00	25	15,13	0,77
23:18:00	25	15,13	0,77
23:19:00	25	15,13	0,77
23:20:00	25	15,13	0,77
23:21:00	25	15,13	0,77
23:22:00	25	15,13	0,77
23:23:00	25	15,13	0,77
23:24:00	25	15,13	0,77
23:25:00	25	15,13	0,77
23:26:00	25	15,13	0,77
23:27:00	25	15,13	0,77
23:28:00	25	15,12	0,78
23:29:00	25	15,12	0,78
23:30:00	26	15,12	0,78
23:31:00	25	15,12	0,78
23:32:00	25	15,12	0,78
23:33:00	25	15,11	0,78
23:34:00	26	15,11	0,78
23:35:00	25	15,11	0,78
23:36:00	26	15,11	0,78
23:37:00	25	15,10	0,78
23:38:00	26	15,10	0,78
23:39:00	26	15,10	0,78
23:40:00	26	15,10	0,78
23:41:00	26	15,10	0,78
23:42:00	26	15,10	0,79
23:43:00	26	15,10	0,79
23:44:00	26	15,10	0,79
23:45:00	26	15,10	0,79
23:46:00	26	15,10	0,79
23:47:00	26	15,10	0,79
23:48:00	26	15,09	0,79
23:49:00	26	15,09	0,79
23:50:00	26	15,09	0,79
23:51:00	26	15,09	0,79
23:52:00	26	15,09	0,79
23:53:00	26	15,08	0,80
23:54:00	25	15,08	0,80
23:55:00	25	15,08	0,80
23:56:00	26	15,08	0,80
23:57:00	25	15,08	0,80
23:58:00	25	15,08	0,80
23:59:00	25	15,08	0,80
24:00:00	25	15,08	0,80
24:01:00	25	15,08	0,80
24:02:00	25	15,09	0,79
24:03:00	24	15,08	0,80
24:04:00	25	15,09	0,79
24:05:00	24	15,09	0,79
24:06:00	24	15,09	0,79
24:07:00	25	15,09	0,79
24:08:00	24	15,09	0,79
24:09:00	24	15,09	0,79
24:10:00	24	15,09	0,79
24:11:00	24	15,09	0,79
24:12:00	24	15,08	0,80
24:13:00	25	15,08	0,80
24:14:00	26	15,07	0,80
24:15:00	26	15,07	0,80
24:16:00	25	15,07	0,81
24:17:00	26	15,07	0,81
24:18:00	26	15,06	0,81
24:19:00	26	15,06	0,81
24:20:00	27	15,05	0,81
24:21:00	26	15,05	0,81
24:22:00	26	15,05	0,81
24:23:00	27	15,04	0,82
24:24:00	27	15,04	0,82
24:25:00	27	15,03	0,83
24:26:00	27	15,03	0,83
24:27:00	27	15,02	0,83
24:28:00	27	15,02	0,83
24:29:00	27	15,02	0,83
24:30:00	27	15,02	0,83
24:31:00	27	15,02	0,83
24:32:00	27	15,02	0,83
24:33:00	27	15,01	0,84
24:34:00	27	15,01	0,84
24:35:00	27	15,01	0,84
24:36:00	27	15,01	0,84
24:37:00	27	15,00	0,84
24:38:00	27	15,00	0,84
24:39:00	27	15,00	0,84
24:40:00	27	15,00	0,84
24:41:00	27	15,00	0,84
24:42:00	27	15,00	0,84
24:43:00	26	15,01	0,84
24:44:00	26	15,01	0,84
24:45:00	26	15,01	0,84
24:46:00	26	15,01	0,84
24:47:00	26	15,01	0,84
24:48:00	25	15,01	0,84
24:49:00	25	15,01	0,84
24:50:00	26	15,01	0,84
24:51:00	26	15,01	0,84
24:52:00	26	15,01	0,84
24:53:00	26	15,01	0,84
24:54:00	26	15,01	0,84
24:55:00	26	15,01	0,84
24:56:00	26	15,00	0,84
24:57:00	26	15,00	0,84
24:58:00	26	15,00	0,84
24:59:00	26	15,00	0,85
25:00:00	26	15,00	0,85
25:01:00	26	15,00	0,85
25:02:00	26	15,00	0,85
25:03:00	26	15,00	0,85
25:04:00	26	14,99	0,85
25:05:00	26	14,99	0,85
25:06:00	26	14,99	0,85
25:07:00	26	14,99	0,85
25:08:00	26	14,99	0,85
25:09:00	26	14,99	0,85
25:10:00	26	14,99	0,85
25:11:00	26	14,99	0,85
25:12:00	26	14,98	0,85
25:13:00	26	14,98	0,85
25:14:00	26	14,98	0,85
25:15:00	26	14,98	0,85
25:16:00	26	14,98	0,85
25:17:00	26	14,98	0,86
25:18:00	26	14,98	0,86
25:19:00	26	14,98	0,86
25:20:00	26	14,98	0,86
25:21:00	26	14,98	0,86
25:22:00	26	14,97	0,86
25:23:00	26	14,97	0,86
25:24:00	26	14,97	0,86
25:25:00	26	14,97	0,86
25:26:00	26	14,97	0,86
25:27:00	26	14,96	0,87
25:28:00	27	14,96	0,87
25:29:00	26	14,96	0,87
25:30:00	26	14,96	0,87
25:31:00	26	14,95	0,87
25:32:00	26	14,95	0,87
25:33:00	27	14,95	0,87
25:34:00	27	14,95	0,87
25:35:00	26	14,94	0,88
25:36:00	27	14,94	0,88
25:37:00	27	14,94	0,88
25:38:00	26	14,94	0,88
25:39:00	26	14,94	0,88
25:40:00	27	14,94	0,88
25:41:00	27	14,94	0,88
25:42:00	27	14,94	0,88
25:43:00	27	14,94	0,88
25:44:00	27	14,93	0,89
25:45:00	27	14,93	0,89
25:46:00	27	14,93	0,89
25:47:00	27	14,92	0,89
25:48:00	27	14,92	0,89
25:49:00	27	14,92	0,89
25:50:00	27	14,92	0,89
25:51:00	27	14,92	0,89
25:52:00	27	14,91	0,90
25:53:00	27	14,91	0,90
25:54:00	27	14,91	0,90
25:55:00	27	14,91	0,90
25:56:00	27	14,91	0,90
25:57:00	27	14,91	0,90
25:58:00	27	14,91	0,90
25:59:00	27	14,91	0,90
26:00:00	27	14,91	0,90
26:01:00	27	14,91	0,90
26:02:00	27	14,90	0,90
26:03:00	28	14,90	0,90
26:04:00	27	14,90	0,90
26:05:00	27	14,90	0,90
26:06:00	27	14,90	0,90
26:07:00	27	14,89	0,91
26:08:00	27	14,89	0,91
26:09:00	27	14,89	0,91
26:10:00	28	14,89	0,91
26:11:00	27	14,89	0,91
26:12:00	28	14,88	0,91
26:13:00	28	14,88	0,91
26:14:00	28	14,88	0,91
26:15:00	28	14,88	0,91
26:16:00	28	14,88	0,91
26:17:00	28	14,88	0,92
26:18:00	28	14,88	0,92
26:19:00	28	14,88	0,92
26:20:00	28	14,88	0,92
26:21:00	27	14,88	0,92
26:22:00	28	14,88	0,92
26:23:00	28	14,87	0,92
26:24:00	27	14,87	0,92
26:25:00	28	14,87	0,92
26:26:00	28	14,87	0,92
26:27:00	28	14,87	0,92
26:28:00	28	14,86	0,93
26:29:00	28	14,86	0,93
26:30:00	28	14,86	0,93
26:31:00	28	14,86	0,93
26:32:00	28	14,86	0,93
26:33:00	28	14,86	0,93
26:34:00	28	14,86	0,93
26:35:00	28	14,86	0,93
26:36:00	28	14,86	0,93
26:37:00	28	14,86	0,93
26:38:00	28	14,86	0,93
26:39:00	28	14,85	0,94
26:40:00	28	14,85	0,94
26:41:00	28	14,85	0,94
26:42:00	28	14,85	0,94
26:43:00	28	14,85	0,94
26:44:00	28	14,84	0,94
26:45:00	28	14,84	0,94
26:46:00	28	14,84	0,94
26:47:00	28	14,84	0,94
26:48:00	28	14,84	0,94
26:49:00	28	14,84	0,94
26:50:00	28	14,83	0,95
26:51:00	28	14,83	0,95
26:52:00	28	14,83	0,95
26:53:00	28	14,83	0,95
26:54:00	28	14,83	0,95
26:55:00	29	14,83	0,95
26:56:00	29	14,82	0,95
26:57:00	29	14,82	0,95
26:58:00	29	14,82	0,95
26:59:00	29	14,82	0,95
27:00:00	29	14,82	0,95
27:01:00	29	14,82	0,96
27:02:00	29	14,82	0,96
27:03:00	29	14,82	0,96
27:04:00	29	14,82	0,96
27:05:00	29	14,82	0,96
27:06:00	29	14,81	0,96
27:07:00	29	14,81	0,96
27:08:00	29	14,81	0,96
27:09:00	29	14,81	0,96
27:10:00	29	14,81	0,96
27:11:00	29	14,81	0,96
27:12:00	29	14,80	0,97
27:13:00	29	14,80	0,97
27:14:00	29	14,80	0,97
27:15:00	29	14,80	0,97
27:16:00	29	14,80	0,97
27:17:00	29	14,80	0,97
27:18:00	29	14,80	0,97
27:19:00	29	14,80	0,97
27:20:00	29	14,80	0,97
27:21:00	29	14,80	0,97
27:22:00	29	14,80	0,97
27:23:00	29	14,80	0,97
27:24:00	29	14,80	0,97
27:25:00	29	14,79	0,98
27:26:00	29	14,79	0,98
27:27:00	29	14,79	0,98
27:28:00	29	14,79	0,98
27:29:00	29	14,79	0,98
27:30:00	29	14,79	0,98
27:31:00	29	14,78	0,98
27:32:00	29	14,78	0,98
27:33:00	29	14,78	0,98
27:34:00	29	14,78	0,98
27:35:00	29	14,78	0,98
27:36:00	29	14,78	0,98
27:37:00	29	14,77	0,99
27:38:00	29	14,77	0,99
27:39:00	29	14,77	0,99
27:40:00	30	14,77	0,99
27:41:00	29	14,77	0,99
27:42:00	30	14,77	0,99
27:43:00	29	14,77	0,99
27:44:00	29	14,77	0,99
27:45:00	29	14,77	0,99
27:46:00	29	14,77	0,99
27:47:00	29	14,77	0,99
27:48:00	30	14,77	0,99
27:49:00	30	14,76	1,00
27:50:00	29	14,76	1,00
27:51:00	29	14,76	1,00
27:52:00	30	14,76	1,00
27:53:00	30	14,76	1,00
27:54:00	30	14,75	1,00
27:55:00	30	14,75	1,00
27:56:00	30	14,75	1,00
27:57:00	30	14,75	1,00
27:58:00	29	14,75	1,00
27:59:00	30	14,75	1,00
28:00:00	30	14,75	1,00
28:01:00	30	14,74	1,01
28:02:00	30	14,74	1,01
28:03:00	30	14,74	1,01
28:04:00	29	14,74	1,01
28:05:00	30	14,74	1,01
28:06:00	30	14,74	1,01
28:07:00	30	14,73	1,01
28:08:00	30	14,73	1,01
28:09:00	30	14,73	1,01
28:10:00	30	14,73	1,01
28:11:00	30	14,73	1,01
28:12:00	30	14,73	1,01
28:13:00	30	14,73	1,02
28:14:00	30	14,73	1,02
28:15:00	30	14,73	1,02
28:16:00	30	14,73	1,02
28:17:00	30	14,73	1,02
28:18:00	30	14,73	1,02
28:19:00	30	14,72	1,02
28:20:00	30	14,72	1,02
28:21:00	30	14,72	1,02
28:22:00	30	14,72	1,02
28:23:00	30	14,72	1,02
28:24:00	30	14,72	1,02
