Repository: ProgWizer/parser

File: project-root/data/Data Acquisition/Data Acquisition/2008 year (310)/UCA L Zapadno-Rakushechnoye-1 G1450+1.5%SMS+3%CaCl2 (25C).txt (part 1 of 2)
--Test Summary--
Full Path and File Name	
Instrument Name	4262L
Instrument Type	Model 4262 Twin Cell UCA
Instrument Serial Number	111L
Test Start Date	24.05.2008
Test Start Time	20:20:52
Test Stop Date	26.05.2008
Test Stop Time	12:19:45
Test Length	39:58:53
Final Sample Time Offset	40:21:00
Controller Schedule Name	
Sampling Period	60 seconds
Comments	Sea water, premix.
Information	WellID	Zapadno-Rakushechnaya-1
Information	Customer	Caspian oil company
Information	CementClass	G
Information	CementMfr	Dykerhoff
Information	Additives	1.5%SMS+3%CaCl2
Information	Density	1450
Information	BHCT	25
Information	BHST	30
Information	FluidLoss	
Information	JobType	339.7 mm csg
Calculated Value	CS_50	12:42:00
Calculated Value	CS_500	N/A
Calculated Value	CS_Time8h	0,03 MPa
Calculated Value	CS_Time16h	0,57 MPa
Calculated Value	CS_Time24h	1,01 MPa
Calculated Value	CS_Time48h	N/A
Calculated Value	CS_Time72h	N/A
Calculated Curve	Compressive Strength	Compressive strength type A (less than 14 lb/gal)
Initial Temperature (°C)	22 °C
Final Temperature (°C)	24 °C
Initial Transit Time (microsec/in)	16,83 microsec/in
Final Transit Time (microsec/in)	13,87 microsec/in
Initial Compressive Strength (MPa)	0,00 MPa
Final Compressive Strength (MPa)	1,64 MPa
--Data--
Time (HH:MM:SS)	Temperature (°C)	Transit Time (microsec/in)	Compressive Strength (MPa)
0:00:00	22	16,83	0,00
0:01:00	22	16,84	0,00
0:02:00	22	16,79	0,01
0:03:00	22	16,79	0,01
0:04:00	23	16,79	0,01
0:05:00	23	16,79	0,01
0:06:00	23	16,79	0,01
0:07:00	23	16,80	0,01
0:08:00	23	16,80	0,01
0:09:00	22	16,80	0,01
0:10:00	23	16,80	0,01
0:11:00	23	16,82	0,00
0:12:00	23	16,84	0,00
0:13:00	23	16,85	0,00
0:14:00	23	16,81	0,00
0:15:00	23	16,80	0,01
0:16:00	23	16,80	0,01
0:17:00	23	16,80	0,01
0:18:00	24	16,79	0,01
0:19:00	23	16,80	0,01
0:20:00	24	16,80	0,01
0:21:00	24	16,80	0,01
0:22:00	24	16,80	0,01
0:23:00	24	16,80	0,01
0:24:00	24	16,80	0,01
0:25:00	24	16,81	0,00
0:26:00	24	16,81	0,00
0:27:00	24	16,79	0,01
0:28:00	24	16,79	0,01
0:29:00	24	16,79	0,01
0:30:00	25	16,78	0,01
0:31:00	24	16,79	0,01
0:32:00	25	16,79	0,01
0:33:00	24	16,79	0,01
0:34:00	24	16,78	0,01
0:35:00	24	16,78	0,01
0:36:00	24	16,78	0,01
0:37:00	24	16,78	0,01
0:38:00	24	16,79	0,01
0:39:00	24	16,78	0,01
0:40:00	25	16,78	0,01
0:41:00	24	16,78	0,01
0:42:00	24	16,78	0,01
0:43:00	24	16,78	0,01
0:44:00	24	16,78	0,01
0:45:00	24	16,78	0,01
0:46:00	24	16,78	0,01
0:47:00	24	16,78	0,01
0:48:00	24	16,79	0,01
0:49:00	24	16,79	0,01
0:50:00	25	16,79	0,01
0:51:00	25	16,79	0,01
0:52:00	24	16,79	0,01
0:53:00	25	16,79	0,01
0:54:00	24	16,79	0,01
0:55:00	24	16,79	0,01
0:56:00	25	16,79	0,01
0:57:00	24	16,80	0,01
0:58:00	24	16,80	0,01
0:59:00	24	16,80	0,01
1:00:00	24	16,80	0,01
1:01:00	24	16,80	0,01
1:02:00	24	16,80	0,01
1:03:00	24	16,81	0,00
1:04:00	24	16,80	0,01
1:05:00	24	16,80	0,01
1:06:00	24	16,80	0,01
1:07:00	24	16,81	0,00
1:08:00	25	16,81	0,00
1:09:00	24	16,81	0,00
1:10:00	24	16,81	0,00
1:11:00	24	16,82	0,00
1:12:00	24	16,82	0,00
1:13:00	24	16,82	0,00
1:14:00	24	16,83	0,00
1:15:00	24	16,83	0,00
1:16:00	24	16,82	0,00
1:17:00	24	16,82	0,00
1:18:00	24	16,83	0,00
1:19:00	24	16,83	0,00
1:20:00	24	16,83	0,00
1:21:00	24	16,83	0,00
1:22:00	24	16,84	0,00
1:23:00	24	16,84	0,00
1:24:00	24	16,84	0,00
1:25:00	24	16,84	0,00
1:26:00	24	16,85	0,00
1:27:00	24	16,85	0,00
1:28:00	24	16,84	0,00
1:29:00	24	16,84	0,00
1:30:00	24	16,85	0,00
1:31:00	24	16,85	0,00
1:32:00	24	16,85	0,00
1:33:00	24	16,86	0,00
1:34:00	24	16,86	0,00
1:35:00	24	16,86	0,00
1:36:00	24	16,86	0,00
1:37:00	24	16,87	0,00
1:38:00	24	16,87	0,00
1:39:00	24	16,88	0,00
1:40:00	24	16,87	0,00
1:41:00	24	16,87	0,00
1:42:00	24	16,87	0,00
1:43:00	24	16,88	0,00
1:44:00	24	16,88	0,00
1:45:00	24	16,89	0,00
1:46:00	24	16,89	0,00
1:47:00	24	16,89	0,00
1:48:00	24	16,89	0,00
1:49:00	24	16,90	0,00
1:50:00	24	16,90	0,00
1:51:00	24	16,91	0,00
1:52:00	24	16,90	0,00
1:53:00	24	16,91	0,00
1:54:00	24	16,91	0,00
1:55:00	24	16,92	0,00
1:56:00	24	16,92	0,00
1:57:00	24	16,92	0,00
1:58:00	24	16,92	0,00
1:59:00	24	16,93	0,00
2:00:00	24	16,93	0,00
2:01:00	24	16,94	0,00
2:02:00	24	16,94	0,00
2:03:00	24	16,95	0,00
2:04:00	24	16,95	0,00
2:05:00	24	16,95	0,00
2:06:00	24	16,95	0,00
2:07:00	24	16,96	0,00
2:08:00	24	16,96	0,00
2:09:00	24	16,96	0,00
2:10:00	24	16,97	0,00
2:11:00	24	16,98	0,00
2:12:00	24	16,98	0,00
2:13:00	24	16,98	0,00
2:14:00	24	16,99	0,00
2:15:00	24	17,00	0,00
2:16:00	24	17,00	0,00
2:17:00	24	16,99	0,00
2:18:00	24	17,00	0,00
2:19:00	24	17,01	0,00
2:20:00	24	17,01	0,00
2:21:00	24	17,02	0,00
2:22:00	24	17,02	0,00
2:23:00	24	17,02	0,00
2:24:00	24	17,03	0,00
2:25:00	24	17,03	0,00
2:26:00	24	17,04	0,00
2:27:00	24	17,04	0,00
2:28:00	24	17,05	0,00
2:29:00	24	17,06	0,00
2:30:00	24	17,06	0,00
2:31:00	24	17,05	0,00
2:32:00	24	17,06	0,00
2:33:00	24	17,06	0,00
2:34:00	24	17,07	0,00
2:35:00	24	17,08	0,00
2:36:00	24	17,08	0,00
2:37:00	24	17,08	0,00
2:38:00	24	17,09	0,00
2:39:00	24	17,09	0,00
2:40:00	24	17,10	0,00
2:41:00	24	17,10	0,00
2:42:00	24	17,11	0,00
2:43:00	24	17,11	0,00
2:44:00	24	17,11	0,00
2:45:00	24	17,11	0,00
2:46:00	24	17,11	0,00
2:47:00	24	17,11	0,00
2:48:00	24	17,12	0,00
2:49:00	24	17,12	0,00
2:50:00	24	17,13	0,00
2:51:00	24	17,13	0,00
2:52:00	24	17,13	0,00
2:53:00	24	17,14	0,00
2:54:00	24	17,14	0,00
2:55:00	24	17,15	0,00
2:56:00	24	17,15	0,00
2:57:00	24	17,14	0,00
2:58:00	24	17,14	0,00
2:59:00	24	17,14	0,00
3:00:00	24	17,15	0,00
3:01:00	24	17,16	0,00
3:02:00	24	17,16	0,00
3:03:00	24	17,16	0,00
3:04:00	24	17,16	0,00
3:05:00	24	17,17	0,00
3:06:00	24	17,18	0,00
3:07:00	24	17,18	0,00
3:08:00	24	17,19	0,00
3:09:00	24	17,20	0,00
3:10:00	24	17,20	0,00
3:11:00	24	17,20	0,00
3:12:00	24	17,20	0,00
3:13:00	24	17,21	0,00
3:14:00	24	17,21	0,00
3:15:00	24	17,21	0,00
3:16:00	24	17,22	0,00
3:17:00	24	17,22	0,00
3:18:00	24	17,22	0,00
3:19:00	24	17,23	0,00
3:20:00	24	17,20	0,00
3:21:00	24	17,20	0,00
3:22:00	24	17,20	0,00
3:23:00	24	17,20	0,00
3:24:00	24	17,20	0,00
3:25:00	24	17,20	0,00
3:26:00	24	17,20	0,00
3:27:00	24	17,20	0,00
3:28:00	24	17,21	0,00
3:29:00	24	17,21	0,00
3:30:00	24	17,21	0,00
3:31:00	24	17,21	0,00
3:32:00	24	17,22	0,00
3:33:00	24	17,21	0,00
3:34:00	24	17,20	0,00
3:35:00	24	17,20	0,00
3:36:00	24	17,20	0,00
3:37:00	24	17,21	0,00
3:38:00	24	17,21	0,00
3:39:00	24	17,21	0,00
3:40:00	24	17,21	0,00
3:41:00	24	17,21	0,00
3:42:00	24	17,22	0,00
3:43:00	24	17,22	0,00
3:44:00	24	17,22	0,00
3:45:00	24	17,23	0,00
3:46:00	24	17,24	0,00
3:47:00	24	17,22	0,00
3:48:00	24	17,22	0,00
3:49:00	24	17,22	0,00
3:50:00	24	17,22	0,00
3:51:00	24	17,23	0,00
3:52:00	24	17,23	0,00
3:53:00	24	17,22	0,00
3:54:00	24	17,23	0,00
3:55:00	24	17,23	0,00
3:56:00	24	17,23	0,00
3:57:00	24	17,24	0,00
3:58:00	24	17,24	0,00
3:59:00	24	17,24	0,00
4:00:00	24	17,22	0,00
4:01:00	24	17,22	0,00
4:02:00	24	17,22	0,00
4:03:00	24	17,23	0,00
4:04:00	24	17,23	0,00
4:05:00	24	17,23	0,00
4:06:00	24	17,22	0,00
4:07:00	24	17,22	0,00
4:08:00	24	17,23	0,00
4:09:00	24	17,23	0,00
4:10:00	24	17,23	0,00
4:11:00	24	17,23	0,00
4:12:00	24	17,24	0,00
4:13:00	24	17,24	0,00
4:14:00	24	17,22	0,00
4:15:00	24	17,22	0,00
4:16:00	24	17,22	0,00
4:17:00	24	17,22	0,00
4:18:00	24	17,22	0,00
4:19:00	24	17,22	0,00
4:20:00	24	17,22	0,00
4:21:00	24	17,22	0,00
4:22:00	24	17,22	0,00
4:23:00	24	17,22	0,00
4:24:00	24	17,22	0,00
4:25:00	24	17,22	0,00
4:26:00	24	17,22	0,00
4:27:00	24	17,21	0,00
4:28:00	24	17,21	0,00
4:29:00	24	17,21	0,00
4:30:00	24	17,21	0,00
4:31:00	24	17,21	0,00
4:32:00	24	17,21	0,00
4:33:00	24	17,21	0,00
4:34:00	24	17,21	0,00
4:35:00	24	17,21	0,00
4:36:00	24	17,21	0,00
4:37:00	24	17,21	0,00
4:38:00	24	17,22	0,00
4:39:00	24	17,22	0,00
4:40:00	24	17,22	0,00
4:41:00	24	17,20	0,00
4:42:00	24	17,20	0,00
4:43:00	24	17,20	0,00
4:44:00	24	17,20	0,00
4:45:00	24	17,20	0,00
4:46:00	24	17,20	0,00
4:47:00	24	17,20	0,00
4:48:00	24	17,20	0,00
4:49:00	24	17,20	0,00
4:50:00	24	17,20	0,00
4:51:00	24	17,20	0,00
4:52:00	24	17,20	0,00
4:53:00	24	17,20	0,00
4:54:00	24	17,19	0,00
4:55:00	24	17,18	0,00
4:56:00	24	17,19	0,00
4:57:00	24	17,19	0,00
4:58:00	24	17,19	0,00
4:59:00	24	17,18	0,00
5:00:00	24	17,18	0,00
5:01:00	24	17,18	0,00
5:02:00	24	17,18	0,00
5:03:00	24	17,18	0,00
5:04:00	24	17,18	0,00
5:05:00	24	17,18	0,00
5:06:00	24	17,18	0,00
5:07:00	24	17,16	0,00
5:08:00	24	17,16	0,00
5:09:00	24	17,16	0,00
5:10:00	24	17,16	0,00
5:11:00	24	17,16	0,00
5:12:00	24	17,16	0,00
5:13:00	24	17,16	0,00
5:14:00	24	17,16	0,00
5:15:00	24	17,16	0,00
5:16:00	24	17,16	0,00
5:17:00	24	17,16	0,00
5:18:00	24	17,16	0,00
5:19:00	24	17,16	0,00
5:20:00	24	17,16	0,00
5:21:00	24	17,12	0,00
5:22:00	24	17,12	0,00
5:23:00	24	17,12	0,00
5:24:00	24	17,12	0,00
5:25:00	24	17,12	0,00
5:26:00	24	17,11	0,00
5:27:00	24	17,11	0,00
5:28:00	24	17,11	0,00
5:29:00	24	17,11	0,00
5:30:00	24	17,11	0,00
5:31:00	24	17,11	0,00
5:32:00	24	17,11	0,00
5:33:00	24	17,11	0,00
5:34:00	24	17,11	0,00
5:35:00	24	17,09	0,00
5:36:00	24	17,09	0,00
5:37:00	24	17,09	0,00
5:38:00	24	17,09	0,00
5:39:00	24	17,09	0,00
5:40:00	24	17,09	0,00
5:41:00	24	17,08	0,00
5:42:00	24	17,08	0,00
5:43:00	24	17,08	0,00
5:44:00	24	17,08	0,00
5:45:00	24	17,08	0,00
5:46:00	24	17,08	0,00
5:47:00	24	17,08	0,00
5:48:00	24	17,08	0,00
5:49:00	24	17,06	0,00
5:50:00	24	17,07	0,00
5:51:00	24	17,06	0,00
5:52:00	24	17,06	0,00
5:53:00	24	17,06	0,00
5:54:00	24	17,06	0,00
5:55:00	24	17,06	0,00
5:56:00	24	17,05	0,00
5:57:00	24	17,05	0,00
5:58:00	24	17,05	0,00
5:59:00	24	17,05	0,00
6:00:00	24	17,05	0,00
6:01:00	24	17,05	0,00
6:02:00	24	17,04	0,00
6:03:00	24	17,04	0,00
6:04:00	24	17,03	0,00
6:05:00	24	17,04	0,00
6:06:00	24	17,03	0,00
6:07:00	24	17,03	0,00
6:08:00	24	17,03	0,00
6:09:00	24	17,02	0,00
6:10:00	24	17,02	0,00
6:11:00	24	17,02	0,00
6:12:00	24	17,02	0,00
6:13:00	24	17,02	0,00
6:14:00	24	17,02	0,00
6:15:00	24	17,02	0,00
6:16:00	24	17,01	0,00
6:17:00	24	17,01	0,00
6:18:00	24	17,00	0,00
6:19:00	24	17,00	0,00
6:20:00	24	17,00	0,00
6:21:00	24	17,00	0,00
6:22:00	24	17,00	0,00
6:23:00	24	16,99	0,00
6:24:00	24	16,99	0,00
6:25:00	24	16,99	0,00
6:26:00	24	16,99	0,00
6:27:00	24	16,99	0,00
6:28:00	24	16,99	0,00
6:29:00	24	16,99	0,00
6:30:00	24	16,97	0,00
6:31:00	24	16,97	0,00
6:32:00	24	16,97	0,00
6:33:00	24	16,97	0,00
6:34:00	24	16,97	0,00
6:35:00	24	16,96	0,00
6:36:00	24	16,96	0,00
6:37:00	24	16,96	0,00
6:38:00	24	16,96	0,00
6:39:00	24	16,95	0,00
6:40:00	24	16,95	0,00
6:41:00	24	16,95	0,00
6:42:00	24	16,95	0,00
6:43:00	24	16,95	0,00
6:44:00	24	16,94	0,00
6:45:00	24	16,94	0,00
6:46:00	24	16,93	0,00
6:47:00	24	16,93	0,00
6:48:00	24	16,93	0,00
6:49:00	24	16,93	0,00
6:50:00	24	16,92	0,00
6:51:00	24	16,92	0,00
6:52:00	24	16,92	0,00
6:53:00	24	16,92	0,00
6:54:00	24	16,92	0,00
6:55:00	24	16,92	0,00
6:56:00	24	16,92	0,00
6:57:00	24	16,90	0,00
6:58:00	24	16,90	0,00
6:59:00	24	16,90	0,00
7:00:00	24	16,90	0,00
7:01:00	24	16,90	0,00
7:02:00	24	16,89	0,00
7:03:00	24	16,89	0,00
7:04:00	24	16,89	0,00
7:05:00	24	16,89	0,00
7:06:00	24	16,89	0,00
7:07:00	24	16,89	0,00
7:08:00	24	16,89	0,00
7:09:00	24	16,89	0,00
7:10:00	24	16,88	0,00
7:11:00	24	16,86	0,00
7:12:00	24	16,86	0,00
7:13:00	24	16,86	0,00
7:14:00	24	16,86	0,00
7:15:00	24	16,86	0,00
7:16:00	24	16,86	0,00
7:17:00	24	16,86	0,00
7:18:00	24	16,85	0,00
7:19:00	24	16,85	0,00
7:20:00	24	16,85	0,00
7:21:00	24	16,85	0,00
7:22:00	24	16,85	0,00
7:23:00	24	16,85	0,00
7:24:00	24	16,85	0,00
7:25:00	24	16,83	0,00
7:26:00	24	16,83	0,00
7:27:00	24	16,83	0,00
7:28:00	24	16,83	0,00
7:29:00	24	16,83	0,00
7:30:00	24	16,82	0,00
7:31:00	24	16,82	0,00
7:32:00	24	16,81	0,00
7:33:00	24	16,81	0,00
7:34:00	24	16,81	0,00
7:35:00	24	16,81	0,00
7:36:00	24	16,81	0,00
7:37:00	24	16,81	0,00
7:38:00	24	16,79	0,01
7:39:00	24	16,79	0,01
7:40:00	24	16,79	0,01
7:41:00	24	16,79	0,01
7:42:00	24	16,78	0,01
7:43:00	24	16,78	0,01
7:44:00	24	16,78	0,01
7:45:00	24	16,78	0,02
7:46:00	24	16,78	0,02
7:47:00	24	16,78	0,02
7:48:00	24	16,78	0,02
7:49:00	24	16,77	0,02
7:50:00	24	16,77	0,02
7:51:00	24	16,77	0,02
7:52:00	24	16,75	0,02
7:53:00	24	16,75	0,02
7:54:00	24	16,75	0,02
7:55:00	24	16,75	0,02
7:56:00	24	16,74	0,03
7:57:00	24	16,74	0,03
7:58:00	24	16,74	0,03
7:59:00	24	16,74	0,03
8:00:00	24	16,74	0,03
8:01:00	24	16,74	0,03
8:02:00	24	16,73	0,03
8:03:00	24	16,73	0,03
8:04:00	24	16,73	0,03
8:05:00	24	16,73	0,03
8:06:00	24	16,71	0,04
8:07:00	24	16,71	0,04
8:08:00	24	16,71	0,04
8:09:00	24	16,71	0,04
8:10:00	24	16,71	0,04
8:11:00	24	16,71	0,04
8:12:00	24	16,70	0,04
8:13:00	24	16,70	0,04
8:14:00	24	16,69	0,04
8:15:00	24	16,69	0,04
8:16:00	24	16,69	0,04
8:17:00	24	16,69	0,04
8:18:00	24	16,69	0,04
8:19:00	24	16,66	0,05
8:20:00	24	16,66	0,06
8:21:00	24	16,66	0,06
8:22:00	24	16,66	0,06
8:23:00	24	16,65	0,06
8:24:00	24	16,65	0,06
8:25:00	24	16,65	0,06
8:26:00	24	16,64	0,06
8:27:00	24	16,64	0,06
8:28:00	24	16,64	0,06
8:29:00	24	16,63	0,06
8:30:00	24	16,63	0,06
8:31:00	24	16,63	0,06
8:32:00	24	16,63	0,06
8:33:00	24	16,62	0,07
8:34:00	24	16,62	0,07
8:35:00	24	16,61	0,07
8:36:00	24	16,61	0,07
8:37:00	24	16,61	0,07
8:38:00	24	16,61	0,07
8:39:00	24	16,60	0,07
8:40:00	24	16,60	0,07
8:41:00	24	16,60	0,08
8:42:00	24	16,60	0,08
8:43:00	24	16,60	0,08
8:44:00	24	16,59	0,08
8:45:00	24	16,60	0,08
8:46:00	24	16,60	0,08
8:47:00	24	16,57	0,08
8:48:00	24	16,57	0,08
8:49:00	24	16,57	0,08
8:50:00	24	16,57	0,08
8:51:00	24	16,57	0,09
8:52:00	24	16,57	0,09
8:53:00	24	16,57	0,09
8:54:00	24	16,56	0,09
8:55:00	24	16,56	0,09
8:56:00	24	16,56	0,09
8:57:00	24	16,55	0,09
8:58:00	24	16,55	0,09
8:59:00	24	16,55	0,09
9:00:00	24	16,54	0,09
9:01:00	24	16,54	0,10
9:02:00	24	16,54	0,10
9:03:00	24	16,53	0,10
9:04:00	24	16,53	0,10
9:05:00	24	16,53	0,10
9:06:00	24	16,53	0,10
9:07:00	24	16,52	0,10
9:08:00	24	16,52	0,10
9:09:00	24	16,52	0,10
9:10:00	24	16,51	0,10
9:11:00	24	16,51	0,10
9:12:00	24	16,51	0,10
9:13:00	24	16,51	0,10
9:14:00	24	16,50	0,11
9:15:00	24	16,50	0,11
9:16:00	24	16,49	0,11
9:17:00	24	16,49	0,11
9:18:00	24	16,49	0,11
9:19:00	24	16,48	0,11
9:20:00	24	16,48	0,11
9:21:00	24	16,48	0,11
9:22:00	24	16,48	0,12
9:23:00	24	16,48	0,12
9:24:00	24	16,48	0,12
9:25:00	24	16,47	0,12
9:26:00	24	16,47	0,12
9:27:00	24	16,47	0,12
9:28:00	24	16,45	0,13
9:29:00	24	16,45	0,13
9:30:00	24	16,45	0,13
9:31:00	24	16,45	0,13
9:32:00	24	16,44	0,13
9:33:00	24	16,44	0,13
9:34:00	24	16,44	0,13
9:35:00	24	16,44	0,13
9:36:00	24	16,44	0,13
9:37:00	24	16,44	0,13
9:38:00	24	16,43	0,13
9:39:00	24	16,43	0,13
9:40:00	24	16,43	0,13
9:41:00	24	16,41	0,14
9:42:00	24	16,41	0,14
9:43:00	24	16,41	0,14
9:44:00	24	16,41	0,14
9:45:00	24	16,41	0,14
9:46:00	24	16,41	0,14
9:47:00	24	16,41	0,14
9:48:00	24	16,40	0,14
9:49:00	24	16,40	0,14
9:50:00	24	16,39	0,15
9:51:00	24	16,39	0,15
9:52:00	24	16,39	0,15
9:53:00	24	16,38	0,15
9:54:00	24	16,39	0,15
9:55:00	24	16,38	0,15
9:56:00	24	16,37	0,16
9:57:00	24	16,37	0,16
9:58:00	24	16,37	0,16
9:59:00	24	16,36	0,16
10:00:00	24	16,36	0,16
10:01:00	24	16,36	0,16
10:02:00	24	16,36	0,16
10:03:00	24	16,36	0,16
10:04:00	24	16,36	0,16
10:05:00	24	16,35	0,16
10:06:00	24	16,35	0,16
10:07:00	24	16,35	0,16
10:08:00	24	16,35	0,16
10:09:00	24	16,33	0,17
10:10:00	24	16,33	0,17
10:11:00	24	16,33	0,17
10:12:00	24	16,32	0,17
10:13:00	24	16,32	0,17
10:14:00	24	16,32	0,17
10:15:00	24	16,32	0,17
10:16:00	24	16,32	0,17
10:17:00	24	16,32	0,17
10:18:00	24	16,31	0,18
10:19:00	24	16,31	0,18
10:20:00	24	16,30	0,18
10:21:00	24	16,30	0,18
10:22:00	24	16,30	0,18
10:23:00	24	16,30	0,18
10:24:00	24	16,29	0,19
10:25:00	24	16,29	0,19
10:26:00	24	16,29	0,19
10:27:00	24	16,28	0,19
10:28:00	24	16,28	0,19
10:29:00	24	16,27	0,19
10:30:00	24	16,27	0,19
10:31:00	24	16,27	0,19
10:32:00	24	16,27	0,19
10:33:00	24	16,27	0,19
10:34:00	24	16,27	0,19
10:35:00	24	16,27	0,19
10:36:00	24	16,25	0,20
10:37:00	24	16,25	0,20
10:38:00	24	16,25	0,20
10:39:00	24	16,24	0,20
10:40:00	24	16,24	0,20
10:41:00	24	16,24	0,20
10:42:00	24	16,24	0,20
10:43:00	24	16,23	0,21
10:44:00	24	16,23	0,21
10:45:00	24	16,23	0,21
10:46:00	24	16,23	0,21
10:47:00	24	16,23	0,21
10:48:00	24	16,23	0,21
10:49:00	24	16,23	0,21
10:50:00	24	16,21	0,21
10:51:00	24	16,21	0,21
10:52:00	24	16,20	0,22
10:53:00	24	16,20	0,22
10:54:00	24	16,20	0,22
10:55:00	24	16,20	0,22
10:56:00	24	16,20	0,22
10:57:00	24	16,20	0,22
10:58:00	24	16,20	0,22
10:59:00	24	16,19	0,22
11:00:00	24	16,19	0,22
11:01:00	24	16,18	0,23
11:02:00	24	16,18	0,23
11:03:00	24	16,18	0,23
11:04:00	24	16,17	0,23
11:05:00	24	16,17	0,23
11:06:00	24	16,17	0,23
11:07:00	24	16,16	0,23
11:08:00	24	16,16	0,23
11:09:00	24	16,16	0,23
11:10:00	24	16,16	0,23
11:11:00	24	16,15	0,24
11:12:00	24	16,15	0,24
11:13:00	24	16,15	0,24
11:14:00	24	16,14	0,24
11:15:00	24	16,14	0,24
11:16:00	24	16,14	0,24
11:17:00	24	16,13	0,25
11:18:00	24	16,13	0,25
11:19:00	24	16,13	0,25
11:20:00	24	16,13	0,25
11:21:00	24	16,12	0,25
11:22:00	24	16,12	0,25
11:23:00	24	16,12	0,25
11:24:00	24	16,12	0,25
11:25:00	24	16,12	0,25
11:26:00	24	16,12	0,25
11:27:00	24	16,11	0,26
11:28:00	24	16,11	0,26
11:29:00	24	16,11	0,26
11:30:00	24	16,11	0,26
11:31:00	24	16,09	0,26
11:32:00	24	16,09	0,26
11:33:00	24	16,09	0,26
11:34:00	24	16,09	0,26
11:35:00	24	16,09	0,26
11:36:00	24	16,09	0,26
11:37:00	24	16,09	0,26
11:38:00	24	16,08	0,27
11:39:00	24	16,07	0,27
11:40:00	24	16,07	0,27
11:41:00	24	16,07	0,27
11:42:00	24	16,07	0,27
11:43:00	24	16,07	0,27
11:44:00	24	16,05	0,28
11:45:00	24	16,05	0,28
11:46:00	24	16,05	0,28
11:47:00	24	16,05	0,28
11:48:00	24	16,05	0,28
11:49:00	24	16,05	0,28
11:50:00	24	16,04	0,28
11:51:00	24	16,04	0,28
11:52:00	24	16,04	0,28
11:53:00	24	16,03	0,29
11:54:00	24	16,03	0,29
11:55:00	24	16,03	0,29
11:56:00	24	16,03	0,29
11:57:00	24	16,03	0,29
11:58:00	24	16,02	0,29
11:59:00	24	16,01	0,30
12:00:00	24	16,01	0,30
12:01:00	24	16,01	0,30
12:02:00	24	16,01	0,30
12:03:00	24	16,00	0,30
12:04:00	24	16,00	0,30
12:05:00	24	16,00	0,30
12:06:00	24	16,00	0,30
12:07:00	24	16,00	0,30
12:08:00	24	16,00	0,30
12:09:00	24	16,00	0,30
12:10:00	24	16,00	0,30
12:11:00	24	15,99	0,30
12:12:00	24	15,98	0,31
12:13:00	24	15,98	0,31
12:14:00	24	15,97	0,31
12:15:00	24	15,97	0,31
12:16:00	24	15,97	0,31
12:17:00	24	15,96	0,31
12:18:00	24	15,96	0,31
12:19:00	24	15,96	0,31
12:20:00	24	15,96	0,31
12:21:00	24	15,96	0,32
12:22:00	24	15,96	0,32
12:23:00	24	15,96	0,32
12:24:00	24	15,96	0,32
12:25:00	24	15,95	0,32
12:26:00	24	15,94	0,32
12:27:00	24	15,93	0,33
12:28:00	24	15,93	0,33
12:29:00	24	15,93	0,33
12:30:00	24	15,93	0,33
12:31:00	24	15,93	0,33
12:32:00	24	15,93	0,33
12:33:00	24	15,93	0,33
12:34:00	24	15,92	0,33
12:35:00	24	15,92	0,33
12:36:00	24	15,92	0,33
12:37:00	24	15,92	0,33
12:38:00	24	15,92	0,33
12:39:00	24	15,90	0,34
12:40:00	24	15,90	0,34
12:41:00	24	15,90	0,34
12:42:00	24	15,90	0,34
12:43:00	24	15,90	0,34
12:44:00	24	15,90	0,34
12:45:00	24	15,90	0,34
12:46:00	24	15,89	0,35
12:47:00	24	15,89	0,35
12:48:00	24	15,88	0,35
12:49:00	24	15,88	0,35
12:50:00	24	15,88	0,35
12:51:00	24	15,88	0,35
12:52:00	24	15,88	0,35
12:53:00	24	15,87	0,36
12:54:00	24	15,87	0,36
12:55:00	24	15,86	0,36
12:56:00	24	15,86	0,36
12:57:00	24	15,86	0,36
12:58:00	24	15,86	0,36
12:59:00	24	15,85	0,36
13:00:00	24	15,85	0,36
13:01:00	24	15,85	0,36
13:02:00	24	15,84	0,37
13:03:00	24	15,84	0,37
13:04:00	24	15,84	0,37
13:05:00	24	15,84	0,37
13:06:00	24	15,84	0,37
13:07:00	24	15,83	0,37
13:08:00	24	15,83	0,37
13:09:00	24	15,83	0,37
13:10:00	24	15,82	0,38
13:11:00	24	15,82	0,38
13:12:00	24	15,82	0,38
13:13:00	24	15,82	0,38
13:14:00	24	15,82	0,38
13:15:00	24	15,82	0,38
13:16:00	24	15,82	0,38
13:17:00	24	15,81	0,38
13:18:00	24	15,81	0,38
13:19:00	24	15,81	0,38
13:20:00	24	15,81	0,38
13:21:00	24	15,80	0,39
13:22:00	24	15,79	0,39
13:23:00	24	15,79	0,39
13:24:00	24	15,79	0,39
13:25:00	24	15,79	0,39
13:26:00	24	15,79	0,39
13:27:00	24	15,79	0,39
13:28:00	24	15,79	0,39
13:29:00	24	15,78	0,40
13:30:00	24	15,77	0,40
13:31:00	24	15,77	0,40
13:32:00	24	15,77	0,40
13:33:00	24	15,76	0,40
13:34:00	24	15,75	0,41
13:35:00	24	15,75	0,41
13:36:00	24	15,74	0,41
13:37:00	24	15,74	0,41
13:38:00	24	15,74	0,41
13:39:00	24	15,74	0,41
13:40:00	24	15,73	0,42
13:41:00	24	15,73	0,42
13:42:00	24	15,72	0,42
13:43:00	24	15,72	0,42
13:44:00	24	15,72	0,42
13:45:00	24	15,72	0,42
13:46:00	24	15,72	0,42
13:47:00	24	15,72	0,42
13:48:00	24	15,71	0,43
13:49:00	24	15,71	0,43
13:50:00	24	15,70	0,43
13:51:00	24	15,70	0,43
13:52:00	24	15,70	0,43
13:53:00	24	15,70	0,43
13:54:00	24	15,70	0,43
13:55:00	24	15,70	0,43
13:56:00	24	15,70	0,43
13:57:00	24	15,69	0,44
13:58:00	24	15,69	0,44
13:59:00	24	15,69	0,44
14:00:00	24	15,69	0,44
14:01:00	24	15,68	0,44
14:02:00	24	15,67	0,44
14:03:00	24	15,67	0,44
14:04:00	24	15,67	0,44
14:05:00	24	15,67	0,44
14:06:00	24	15,66	0,45
14:07:00	24	15,66	0,45
14:08:00	24	15,66	0,45
14:09:00	24	15,66	0,45
14:10:00	24	15,66	0,45
14:11:00	24	15,66	0,45
14:12:00	24	15,66	0,45
14:13:00	24	15,65	0,45
14:14:00	24	15,65	0,45
14:15:00	24	15,64	0,46
14:16:00	24	15,64	0,46
14:17:00	24	15,64	0,46
14:18:00	24	15,64	0,46
14:19:00	24	15,64	0,46
14:20:00	24	15,64	0,46
14:21:00	24	15,63	0,47
14:22:00	24	15,63	0,47
14:23:00	24	15,63	0,47
14:24:00	24	15,63	0,47
14:25:00	24	15,62	0,47
14:26:00	24	15,62	0,47
14:27:00	24	15,62	0,47
14:28:00	24	15,62	0,47
14:29:00	24	15,61	0,48
14:30:00	24	15,61	0,48
14:31:00	24	15,61	0,48
14:32:00	24	15,61	0,48
14:33:00	24	15,61	0,48
14:34:00	24	15,60	0,48
14:35:00	24	15,60	0,48
14:36:00	24	15,60	0,48
14:37:00	24	15,59	0,48
14:38:00	24	15,59	0,48
14:39:00	24	15,59	0,48
14:40:00	24	15,59	0,48
14:41:00	24	15,59	0,48
14:42:00	24	15,59	0,48
14:43:00	24	15,58	0,49
14:44:00	24	15,58	0,49
14:45:00	24	15,58	0,49
14:46:00	24	15,57	0,49
14:47:00	24	15,57	0,49
14:48:00	24	15,57	0,49
14:49:00	24	15,57	0,49
14:50:00	24	15,56	0,50
14:51:00	24	15,56	0,50
14:52:00	24	15,56	0,50
14:53:00	24	15,56	0,50
14:54:00	24	15,55	0,50
14:55:00	24	15,55	0,50
14:56:00	24	15,55	0,50
14:57:00	24	15,54	0,51
14:58:00	24	15,54	0,51
14:59:00	24	15,54	0,51
15:00:00	24	15,54	0,51
15:01:00	24	15,54	0,51
15:02:00	24	15,54	0,51
15:03:00	24	15,53	0,51
15:04:00	24	15,53	0,51
15:05:00	24	15,53	0,51
15:06:00	24	15,53	0,51
15:07:00	24	15,53	0,51
15:08:00	24	15,52	0,52
15:09:00	24	15,52	0,52
15:10:00	24	15,52	0,52
15:11:00	24	15,51	0,52
15:12:00	24	15,52	0,52
15:13:00	24	15,51	0,52
15:14:00	24	15,51	0,52
15:15:00	24	15,51	0,52
15:16:00	24	15,50	0,53
15:17:00	24	15,50	0,53
15:18:00	24	15,50	0,53
15:19:00	24	15,50	0,53
15:20:00	24	15,50	0,53
15:21:00	24	15,49	0,53
15:22:00	24	15,49	0,53
15:23:00	24	15,49	0,53
15:24:00	24	15,49	0,53
15:25:00	24	15,48	0,54
15:26:00	24	15,48	0,54
15:27:00	24	15,48	0,54
15:28:00	24	15,48	0,54
15:29:00	24	15,48	0,54
15:30:00	24	15,47	0,54
15:31:00	24	15,47	0,54
15:32:00	24	15,47	0,54
15:33:00	24	15,47	0,54
15:34:00	24	15,46	0,55
15:35:00	24	15,46	0,55
15:36:00	24	15,46	0,55
15:37:00	24	15,46	0,55
15:38:00	24	15,46	0,55
15:39:00	24	15,45	0,55
15:40:00	24	15,45	0,55
15:41:00	24	15,45	0,55
15:42:00	24	15,45	0,55
15:43:00	24	15,45	0,55
15:44:00	24	15,45	0,55
15:45:00	24	15,44	0,56
15:46:00	24	15,44	0,56
15:47:00	24	15,44	0,56
15:48:00	24	15,43	0,56
15:49:00	24	15,43	0,56
15:50:00	24	15,43	0,56
15:51:00	24	15,43	0,56
15:52:00	24	15,43	0,56
15:53:00	24	15,42	0,57
15:54:00	24	15,42	0,57
15:55:00	24	15,42	0,57
15:56:00	24	15,42	0,57
15:57:00	24	15,42	0,57
15:58:00	24	15,42	0,57
15:59:00	24	15,41	0,57
16:00:00	24	15,41	0,57
16:01:00	24	15,41	0,57
16:02:00	24	15,41	0,57
16:03:00	24	15,40	0,58
16:04:00	24	15,40	0,58
16:05:00	24	15,40	0,58
16:06:00	24	15,40	0,58
16:07:00	24	15,39	0,58
16:08:00	24	15,39	0,58
16:09:00	24	15,39	0,58
16:10:00	24	15,39	0,58
16:11:00	24	15,39	0,58
16:12:00	24	15,39	0,58
16:13:00	24	15,38	0,59
16:14:00	24	15,38	0,59
16:15:00	24	15,38	0,59
16:16:00	24	15,38	0,59
16:17:00	24	15,38	0,59
16:18:00	24	15,37	0,59
16:19:00	24	15,37	0,59
16:20:00	24	15,37	0,59
16:21:00	24	15,36	0,60
16:22:00	24	15,36	0,60
16:23:00	24	15,36	0,60
16:24:00	24	15,36	0,60
16:25:00	24	15,36	0,60
16:26:00	24	15,36	0,60
16:27:00	24	15,36	0,60
16:28:00	24	15,36	0,60
16:29:00	24	15,35	0,60
16:30:00	24	15,35	0,60
16:31:00	24	15,35	0,60
16:32:00	24	15,35	0,60
16:33:00	24	15,35	0,60
16:34:00	24	15,35	0,60
16:35:00	24	15,34	0,61
16:36:00	24	15,34	0,61
16:37:00	24	15,34	0,61
16:38:00	24	15,34	0,61
16:39:00	24	15,34	0,61
16:40:00	24	15,34	0,61
16:41:00	24	15,33	0,62
16:42:00	24	15,33	0,62
16:43:00	24	15,33	0,62
16:44:00	24	15,33	0,62
16:45:00	24	15,33	0,62
16:46:00	24	15,32	0,62
16:47:00	24	15,32	0,62
16:48:00	24	15,32	0,62
16:49:00	24	15,31	0,62
16:50:00	24	15,31	0,62
16:51:00	24	15,31	0,62
16:52:00	24	15,30	0,63
16:53:00	24	15,30	0,63
16:54:00	24	15,30	0,63
16:55:00	24	15,30	0,63
16:56:00	24	15,30	0,63
16:57:00	24	15,30	0,63
16:58:00	24	15,30	0,63
16:59:00	24	15,30	0,63
17:00:00	24	15,30	0,63
17:01:00	24	15,30	0,63
17:02:00	24	15,30	0,63
17:03:00	24	15,29	0,64
17:04:00	24	15,29	0,64
17:05:00	24	15,28	0,64
17:06:00	24	15,28	0,64
17:07:00	24	15,28	0,64
17:08:00	24	15,28	0,64
17:09:00	24	15,28	0,64
17:10:00	24	15,28	0,64
17:11:00	24	15,28	0,64
17:12:00	24	15,28	0,64
17:13:00	24	15,28	0,64
17:14:00	24	15,28	0,64
17:15:00	24	15,28	0,64
17:16:00	24	15,28	0,64
17:17:00	24	15,27	0,65
17:18:00	24	15,26	0,65
17:19:00	24	15,26	0,65
17:20:00	24	15,26	0,65
17:21:00	24	15,26	0,65
17:22:00	24	15,26	0,65
17:23:00	24	15,25	0,66
17:24:00	24	15,25	0,66
17:25:00	24	15,25	0,66
17:26:00	24	15,25	0,66
17:27:00	24	15,25	0,66
17:28:00	24	15,24	0,66
17:29:00	24	15,24	0,66
17:30:00	24	15,24	0,66
17:31:00	24	15,24	0,66
17:32:00	24	15,24	0,66
17:33:00	24	15,24	0,66
17:34:00	24	15,24	0,66
17:35:00	24	15,23	0,67
17:36:00	24	15,23	0,67
17:37:00	24	15,23	0,67
17:38:00	24	15,23	0,67
17:39:00	24	15,23	0,67
17:40:00	24	15,22	0,67
17:41:00	24	15,22	0,67
17:42:00	24	15,22	0,67
17:43:00	24	15,22	0,67
17:44:00	24	15,21	0,68
17:45:00	24	15,21	0,68
17:46:00	24	15,21	0,68
17:47:00	24	15,21	0,68
17:48:00	24	15,21	0,68
17:49:00	24	15,21	0,68
17:50:00	24	15,21	0,68
17:51:00	24	15,21	0,68
17:52:00	24	15,21	0,68
17:53:00	24	15,20	0,68
17:54:00	24	15,20	0,68
17:55:00	24	15,20	0,68
17:56:00	24	15,20	0,68
17:57:00	24	15,20	0,68
17:58:00	24	15,19	0,69
17:59:00	24	15,19	0,69
18:00:00	24	15,19	0,69
18:01:00	24	15,18	0,69
18:02:00	24	15,18	0,69
18:03:00	24	15,18	0,69
18:04:00	24	15,18	0,69
18:05:00	24	15,18	0,69
18:06:00	24	15,18	0,70
18:07:00	24	15,18	0,70
18:08:00	24	15,18	0,70
18:09:00	24	15,18	0,70
18:10:00	24	15,18	0,70
18:11:00	24	15,18	0,70
18:12:00	24	15,17	0,70
18:13:00	24	15,16	0,71
18:14:00	24	15,16	0,71
18:15:00	24	15,16	0,71
18:16:00	24	15,16	0,71
18:17:00	24	15,16	0,71
18:18:00	24	15,16	0,71
18:19:00	24	15,16	0,71
18:20:00	24	15,16	0,71
18:21:00	24	15,16	0,71
18:22:00	24	15,16	0,71
18:23:00	24	15,16	0,71
18:24:00	24	15,16	0,71
18:25:00	24	15,16	0,71
18:26:00	24	15,15	0,71
18:27:00	24	15,14	0,72
18:28:00	24	15,14	0,72
18:29:00	24	15,14	0,72
18:30:00	24	15,14	0,72
18:31:00	24	15,14	0,72
18:32:00	24	15,14	0,72
18:33:00	24	15,13	0,72
18:34:00	24	15,13	0,72
18:35:00	24	15,13	0,72
18:36:00	24	15,13	0,72
18:37:00	24	15,13	0,72
18:38:00	24	15,13	0,73
18:39:00	24	15,13	0,73
18:40:00	24	15,13	0,73
18:41:00	24	15,13	0,73
18:42:00	24	15,13	0,73
18:43:00	24	15,13	0,73
18:44:00	24	15,12	0,73
18:45:00	24	15,11	0,74
18:46:00	24	15,11	0,74
18:47:00	24	15,11	0,74
18:48:00	24	15,11	0,74
18:49:00	24	15,11	0,74
18:50:00	24	15,10	0,74
18:51:00	24	15,10	0,74
18:52:00	24	15,10	0,74
18:53:00	24	15,10	0,74
18:54:00	24	15,10	0,74
18:55:00	24	15,10	0,74
18:56:00	24	15,10	0,74
18:57:00	24	15,10	0,74
18:58:00	24	15,10	0,74
18:59:00	24	15,10	0,74
19:00:00	24	15,10	0,74
19:01:00	24	15,10	0,74
19:02:00	24	15,09	0,75
19:03:00	24	15,09	0,75
19:04:00	24	15,09	0,75
19:05:00	24	15,09	0,75
19:06:00	24	15,09	0,75
19:07:00	24	15,09	0,75
19:08:00	24	15,08	0,75
19:09:00	24	15,08	0,75
19:10:00	24	15,08	0,75
19:11:00	24	15,08	0,75
19:12:00	24	15,07	0,76
19:13:00	24	15,07	0,76
19:14:00	24	15,07	0,76
19:15:00	24	15,07	0,76
19:16:00	24	15,07	0,76
19:17:00	24	15,07	0,76
19:18:00	24	15,07	0,76
19:19:00	24	15,06	0,77
19:20:00	24	15,06	0,77
19:21:00	24	15,06	0,77
19:22:00	24	15,06	0,77
19:23:00	24	15,06	0,77
19:24:00	24	15,06	0,77
19:25:00	24	15,05	0,77
19:26:00	24	15,05	0,77
19:27:00	24	15,05	0,77
19:28:00	24	15,05	0,77
19:29:00	24	15,05	0,77
19:30:00	24	15,04	0,77
19:31:00	24	15,04	0,77
19:32:00	24	15,04	0,77
19:33:00	24	15,04	0,77
19:34:00	24	15,04	0,77
19:35:00	24	15,04	0,77
19:36:00	24	15,04	0,77
19:37:00	24	15,04	0,77
19:38:00	24	15,04	0,77
19:39:00	24	15,03	0,78
19:40:00	24	15,03	0,78
19:41:00	24	15,02	0,79
19:42:00	24	15,03	0,78
19:43:00	24	15,02	0,79
19:44:00	24	15,02	0,79
19:45:00	24	15,02	0,79
19:46:00	24	15,02	0,79
19:47:00	24	15,02	0,79
19:48:00	24	15,01	0,79
19:49:00	24	15,01	0,79
19:50:00	24	15,01	0,79
19:51:00	24	15,01	0,79
19:52:00	24	15,01	0,79
19:53:00	24	15,01	0,79
19:54:00	24	15,00	0,80
19:55:00	24	15,00	0,80
19:56:00	24	15,00	0,80
19:57:00	24	15,00	0,80
19:58:00	24	15,00	0,80
19:59:00	24	15,00	0,80
20:00:00	24	15,00	0,80
20:01:00	24	15,00	0,80
20:02:00	24	15,00	0,80
20:03:00	24	15,00	0,80
20:04:00	24	15,00	0,80
20:05:00	24	15,00	0,80
20:06:00	24	15,00	0,80
20:07:00	24	14,98	0,81
20:08:00	24	14,98	0,81
20:09:00	24	14,98	0,81
20:10:00	24	14,98	0,81
20:11:00	24	14,98	0,81
20:12:00	24	14,98	0,82
20:13:00	24	14,98	0,82
20:14:00	24	14,98	0,82
20:15:00	24	14,98	0,82
20:16:00	24	14,98	0,82
20:17:00	24	14,98	0,82
20:18:00	24	14,97	0,82
20:19:00	24	14,97	0,82
20:20:00	24	14,97	0,82
20:21:00	24	14,97	0,82
20:22:00	24	14,97	0,82
20:23:00	24	14,97	0,82
20:24:00	24	14,97	0,82
20:25:00	24	14,96	0,82
20:26:00	24	14,96	0,82
20:27:00	24	14,96	0,82
20:28:00	24	14,96	0,82
20:29:00	24	14,96	0,82
20:30:00	24	14,96	0,82
20:31:00	24	14,96	0,82
20:32:00	24	14,96	0,82
20:33:00	24	14,96	0,82
20:34:00	24	14,96	0,82
20:35:00	24	14,96	0,82
20:36:00	24	14,94	0,83
20:37:00	24	14,94	0,83
20:38:00	24	14,94	0,83
20:39:00	24	14,94	0,84
20:40:00	24	14,94	0,84
20:41:00	24	14,94	0,84
20:42:00	24	14,94	0,84
20:43:00	24	14,94	0,84
20:44:00	24	14,94	0,84
20:45:00	24	14,93	0,84
20:46:00	24	14,93	0,84
20:47:00	24	14,93	0,84
20:48:00	24	14,93	0,84
20:49:00	24	14,93	0,84
20:50:00	24	14,93	0,84
20:51:00	24	14,92	0,85
20:52:00	24	14,92	0,85
20:53:00	24	14,92	0,85
20:54:00	24	14,92	0,85
20:55:00	24	14,92	0,85
20:56:00	24	14,92	0,85
20:57:00	24	14,92	0,85
20:58:00	24	14,91	0,85
20:59:00	24	14,91	0,85
21:00:00	24	14,91	0,85
21:01:00	24	14,91	0,85
21:02:00	24	14,91	0,85
21:03:00	24	14,91	0,85
21:04:00	24	14,90	0,86
21:05:00	24	14,90	0,86
21:06:00	24	14,90	0,86
21:07:00	24	14,90	0,86
21:08:00	24	14,90	0,86
21:09:00	24	14,90	0,86
21:10:00	24	14,90	0,86
21:11:00	24	14,89	0,87
21:12:00	24	14,89	0,87
21:13:00	24	14,89	0,87
21:14:00	24	14,89	0,87
21:15:00	24	14,89	0,87
21:16:00	24	14,89	0,87
21:17:00	24	14,88	0,87
21:18:00	24	14,88	0,87
21:19:00	24	14,88	0,87
21:20:00	24	14,88	0,87
21:21:00	24	14,88	0,87
21:22:00	24	14,88	0,87
21:23:00	24	14,88	0,88
21:24:00	24	14,88	0,88
21:25:00	24	14,88	0,88
21:26:00	24	14,88	0,88
21:27:00	24	14,88	0,88
21:28:00	24	14,88	0,88
21:29:00	24	14,88	0,88
21:30:00	24	14,88	0,88
21:31:00	24	14,88	0,88
21:32:00	24	14,86	0,88
21:33:00	24	14,86	0,88
21:34:00	24	14,86	0,88
21:35:00	24	14,86	0,88
21:36:00	24	14,86	0,88
21:37:00	24	14,86	0,88
21:38:00	24	14,86	0,89
21:39:00	24	14,86	0,89
21:40:00	24	14,86	0,89
21:41:00	24	14,86	0,89
21:42:00	24	14,86	0,89
21:43:00	24	14,86	0,89
21:44:00	24	14,86	0,89
21:45:00	24	14,85	0,89
21:46:00	24	14,85	0,89
21:47:00	24	14,85	0,89
21:48:00	24	14,85	0,89
21:49:00	24	14,85	0,89
21:50:00	24	14,85	0,89
21:51:00	24	14,85	0,89
21:52:00	24	14,84	0,90
21:53:00	24	14,84	0,90
21:54:00	24	14,84	0,90
21:55:00	24	14,84	0,90
21:56:00	24	14,84	0,90
21:57:00	24	14,84	0,90
21:58:00	24	14,84	0,90
21:59:00	24	14,82	0,91
22:00:00	24	14,82	0,91
22:01:00	24	14,82	0,91
22:02:00	24	14,82	0,91
22:03:00	24	14,81	0,92
22:04:00	24	14,81	0,92
22:05:00	24	14,81	0,92
22:06:00	24	14,81	0,92
22:07:00	24	14,81	0,92
22:08:00	24	14,81	0,92
22:09:00	24	14,81	0,92
22:10:00	24	14,80	0,92
22:11:00	24	14,80	0,92
22:12:00	24	14,80	0,92
22:13:00	24	14,80	0,92
22:14:00	24	14,80	0,93
22:15:00	24	14,80	0,93
22:16:00	24	14,80	0,93
22:17:00	24	14,80	0,93
22:18:00	24	14,80	0,93
22:19:00	24	14,80	0,93
22:20:00	24	14,80	0,93
22:21:00	24	14,80	0,93
22:22:00	24	14,80	0,93
22:23:00	24	14,80	0,93
22:24:00	24	14,80	0,93
22:25:00	24	14,80	0,93
22:26:00	24	14,80	0,93
22:27:00	24	14,78	0,94
22:28:00	24	14,78	0,94
22:29:00	24	14,78	0,94
22:30:00	24	14,78	0,94
22:31:00	24	14,78	0,94
22:32:00	24	14,78	0,94
22:33:00	24	14,78	0,94
22:34:00	24	14,77	0,94
22:35:00	24	14,77	0,94
22:36:00	24	14,77	0,94
22:37:00	24	14,77	0,94
22:38:00	24	14,77	0,94
22:39:00	24	14,77	0,94
22:40:00	24	14,77	0,94
22:41:00	24	14,77	0,95
22:42:00	24	14,77	0,95
22:43:00	24	14,77	0,95
22:44:00	24	14,77	0,95
22:45:00	24	14,77	0,95
22:46:00	24	14,77	0,95
22:47:00	24	14,77	0,95
22:48:00	24	14,76	0,95
22:49:00	24	14,76	0,95
22:50:00	24	14,76	0,95
22:51:00	24	14,76	0,95
22:52:00	24	14,76	0,95
22:53:00	24	14,77	0,95
22:54:00	24	14,76	0,95
22:55:00	24	14,75	0,96
22:56:00	24	14,75	0,96
22:57:00	24	14,75	0,96
22:58:00	24	14,74	0,96
22:59:00	24	14,74	0,96
23:00:00	24	14,74	0,96
23:01:00	24	14,74	0,96
23:02:00	24	14,74	0,96
23:03:00	24	14,74	0,96
23:04:00	24	14,74	0,96
23:05:00	24	14,74	0,96
23:06:00	24	14,73	0,97
23:07:00	24	14,73	0,97
23:08:00	24	14,73	0,97
23:09:00	24	14,73	0,97
23:10:00	24	14,73	0,97
23:11:00	24	14,73	0,97
23:12:00	24	14,73	0,97
23:13:00	24	14,73	0,97
23:14:00	24	14,73	0,97
23:15:00	24	14,73	0,97
23:16:00	24	14,73	0,97
23:17:00	24	14,73	0,97
23:18:00	24	14,73	0,97
23:19:00	24	14,73	0,97
23:20:00	24	14,73	0,97
23:21:00	24	14,73	0,97
23:22:00	24	14,73	0,97
23:23:00	24	14,71	0,98
23:24:00	24	14,71	0,98
23:25:00	24	14,71	0,98
23:26:00	24	14,71	0,98
23:27:00	24	14,71	0,98
23:28:00	24	14,71	0,98
23:29:00	24	14,71	0,98
23:30:00	24	14,71	0,98
23:31:00	24	14,70	0,99
23:32:00	24	14,70	0,99
23:33:00	24	14,70	0,99
23:34:00	24	14,70	0,99
23:35:00	24	14,70	0,99
23:36:00	24	14,70	0,99
23:37:00	24	14,70	0,99
23:38:00	24	14,70	0,99
23:39:00	24	14,70	0,99
23:40:00	24	14,70	0,99
23:41:00	24	14,70	0,99
23:42:00	24	14,70	0,99
23:43:00	24	14,70	0,99
23:44:00	24	14,70	0,99
23:45:00	24	14,70	0,99
23:46:00	24	14,69	1,00
23:47:00	24	14,69	1,00
23:48:00	24	14,69	1,00
23:49:00	24	14,69	1,00
23:50:00	24	14,69	1,00
23:51:00	24	14,69	1,00
23:52:00	24	14,68	1,00
23:53:00	24	14,68	1,00
23:54:00	24	14,68	1,00
23:55:00	24	14,68	1,00
23:56:00	24	14,68	1,01
23:57:00	24	14,68	1,01
23:58:00	24	14,68	1,01
23:59:00	24	14,68	1,01
24:00:00	24	14,68	1,01
24:01:00	24	14,68	1,01
24:02:00	24	14,68	1,01
24:03:00	24	14,67	1,01
24:04:00	24	14,67	1,01
24:05:00	24	14,67	1,01
24:06:00	24	14,67	1,01
24:07:00	24	14,67	1,01
24:08:00	24	14,67	1,01
24:09:00	24	14,67	1,01
24:10:00	24	14,67	1,01
24:11:00	24	14,67	1,01
24:12:00	24	14,66	1,02
24:13:00	24	14,66	1,02
24:14:00	24	14,66	1,02
24:15:00	24	14,66	1,02
24:16:00	24	14,66	1,02
24:17:00	24	14,66	1,02
24:18:00	24	14,66	1,02
24:19:00	24	14,66	1,02
24:20:00	24	14,65	1,02
24:21:00	24	14,65	1,02
24:22:00	24	14,64	1,03
24:23:00	24	14,64	1,03
24:24:00	24	14,64	1,03
24:25:00	24	14,64	1,03
24:26:00	24	14,64	1,03
24:27:00	24	14,64	1,03
24:28:00	24	14,64	1,03
24:29:00	24	14,64	1,03
24:30:00	24	14,64	1,03
24:31:00	24	14,64	1,03
24:32:00	24	14,64	1,03
24:33:00	24	14,64	1,03
24:34:00	24	14,64	1,03
24:35:00	24	14,64	1,03
24:36:00	24	14,64	1,03
24:37:00	24	14,64	1,03
24:38:00	24	14,63	1,04
24:39:00	24	14,63	1,04
24:40:00	24	14,63	1,04
24:41:00	24	14,63	1,04
24:42:00	24	14,63	1,04
24:43:00	24	14,63	1,04
24:44:00	24	14,63	1,04
24:45:00	24	14,63	1,04
24:46:00	24	14,63	1,04
24:47:00	24	14,63	1,04
24:48:00	24	14,62	1,04
24:49:00	24	14,62	1,05
24:50:00	24	14,62	1,04
24:51:00	24	14,62	1,05
24:52:00	24	14,62	1,05
24:53:00	24	14,62	1,05
24:54:00	24	14,62	1,05
24:55:00	24	14,62	1,05
24:56:00	24	14,62	1,05
24:57:00	24	14,62	1,05
24:58:00	24	14,62	1,05
24:59:00	24	14,61	1,05
25:00:00	24	14,61	1,05
25:01:00	24	14,61	1,05
25:02:00	24	14,61	1,05
25:03:00	24	14,61	1,05
25:04:00	24	14,61	1,05
25:05:00	24	14,61	1,05
25:06:00	24	14,61	1,05
25:07:00	24	14,60	1,06
25:08:00	24	14,60	1,06
25:09:00	24	14,60	1,06
25:10:00	24	14,60	1,06
25:11:00	24	14,60	1,06
25:12:00	24	14,60	1,06
25:13:00	24	14,60	1,06
25:14:00	24	14,60	1,06
25:15:00	24	14,60	1,06
25:16:00	24	14,59	1,06
25:17:00	24	14,59	1,06
25:18:00	24	14,59	1,07
25:19:00	24	14,59	1,07
25:20:00	24	14,59	1,07
25:21:00	24	14,59	1,07
25:22:00	24	14,59	1,07
25:23:00	24	14,59	1,07
25:24:00	24	14,59	1,07
25:25:00	24	14,59	1,07
25:26:00	24	14,58	1,07
25:27:00	24	14,59	1,07
25:28:00	24	14,58	1,07
25:29:00	24	14,58	1,07
25:30:00	24	14,58	1,07
25:31:00	24	14,58	1,07
25:32:00	24	14,58	1,07
25:33:00	24	14,58	1,07
25:34:00	24	14,58	1,07
25:35:00	24	14,58	1,07
25:36:00	24	14,58	1,07
25:37:00	24	14,57	1,08
25:38:00	24	14,57	1,08
25:39:00	24	14,57	1,08
25:40:00	24	14,57	1,08
25:41:00	24	14,57	1,08
25:42:00	24	14,57	1,08
25:43:00	24	14,57	1,08
25:44:00	24	14,56	1,08
25:45:00	24	14,56	1,08
25:46:00	24	14,56	1,08
25:47:00	24	14,56	1,08
25:48:00	24	14,55	1,09
25:49:00	24	14,55	1,09
25:50:00	24	14,55	1,09
25:51:00	24	14,55	1,09
25:52:00	24	14,55	1,09
25:53:00	24	14,55	1,09
25:54:00	24	14,55	1,09
25:55:00	24	14,55	1,10
25:56:00	24	14,55	1,10
25:57:00	24	14,55	1,10
25:58:00	24	14,55	1,10
25:59:00	24	14,55	1,10
26:00:00	24	14,55	1,10
26:01:00	24	14,55	1,10
26:02:00	24	14,55	1,10
26:03:00	24	14,55	1,10
26:04:00	24	14,55	1,10
26:05:00	24	14,54	1,10
26:06:00	24	14,54	1,10
26:07:00	24	14,54	1,10
26:08:00	24	14,54	1,10
26:09:00	24	14,54	1,10
26:10:00	24	14,54	1,10
26:11:00	24	14,54	1,10
26:12:00	24	14,53	1,11
26:13:00	24	14,53	1,11
26:14:00	24	14,53	1,11
26:15:00	24	14,53	1,11
26:16:00	24	14,53	1,11
26:17:00	24	14,52	1,11
26:18:00	24	14,52	1,11
26:19:00	24	14,52	1,11
26:20:00	24	14,52	1,11
26:21:00	24	14,52	1,11
26:22:00	24	14,52	1,11
26:23:00	24	14,52	1,11
26:24:00	24	14,52	1,11
26:25:00	24	14,52	1,11
26:26:00	24	14,52	1,12
26:27:00	24	14,52	1,12
26:28:00	24	14,52	1,12
26:29:00	24	14,52	1,12
26:30:00	24	14,52	1,12
26:31:00	24	14,52	1,12
26:32:00	24	14,52	1,12
26:33:00	24	14,52	1,12
26:34:00	24	14,52	1,12
26:35:00	24	14,51	1,12
26:36:00	24	14,51	1,12
26:37:00	24	14,51	1,12
26:38:00	24	14,52	1,12
26:39:00	24	14,52	1,12
26:40:00	24	14,52	1,12
26:41:00	24	14,50	1,13
26:42:00	24	14,50	1,13
26:43:00	24	14,50	1,13
26:44:00	24	14,50	1,13
26:45:00	24	14,50	1,13
26:46:00	24	14,50	1,13
26:47:00	24	14,50	1,13
26:48:00	24	14,50	1,13
26:49:00	24	14,50	1,13
26:50:00	24	14,50	1,13
26:51:00	24	14,50	1,13
26:52:00	24	14,50	1,13
26:53:00	24	14,50	1,13
26:54:00	24	14,50	1,13
26:55:00	24	14,50	1,13
26:56:00	24	14,50	1,13
26:57:00	24	14,49	1,14
26:58:00	24	14,50	1,13
26:59:00	24	14,49	1,14
27:00:00	24	14,49	1,14
27:01:00	24	14,49	1,14
27:02:00	24	14,49	1,14
27:03:00	24	14,49	1,14
27:04:00	24	14,49	1,14
27:05:00	24	14,49	1,14
27:06:00	24	14,49	1,14
27:07:00	24	14,49	1,14
27:08:00	24	14,49	1,14
27:09:00	24	14,47	1,15
27:10:00	24	14,47	1,15
27:11:00	24	14,47	1,15
27:12:00	24	14,47	1,15
27:13:00	24	14,47	1,15
27:14:00	24	14,47	1,15
27:15:00	24	14,47	1,15
27:16:00	24	14,47	1,15
27:17:00	24	14,46	1,15
27:18:00	24	14,47	1,15
27:19:00	24	14,46	1,15
27:20:00	24	14,46	1,15
27:21:00	24	14,46	1,15
27:22:00	24	14,46	1,15
27:23:00	24	14,46	1,15
27:24:00	24	14,46	1,15
27:25:00	24	14,46	1,15
27:26:00	24	14,46	1,15
27:27:00	24	14,46	1,15
27:28:00	24	14,46	1,15
27:29:00	24	14,46	1,16
27:30:00	24	14,46	1,16
27:31:00	24	14,46	1,16
27:32:00	24	14,46	1,16
27:33:00	24	14,46	1,16
27:34:00	24	14,46	1,16
27:35:00	24	14,46	1,16
27:36:00	24	14,46	1,16
27:37:00	24	14,45	1,17
27:38:00	24	14,45	1,17
27:39:00	24	14,45	1,17
27:40:00	24	14,45	1,17
27:41:00	24	14,45	1,17
27:42:00	24	14,44	1,17
27:43:00	24	14,44	1,17
27:44:00	24	14,44	1,17
27:45:00	24	14,44	1,17
27:46:00	24	14,44	1,17
27:47:00	24	14,44	1,17
27:48:00	24	14,44	1,17
27:49:00	24	14,44	1,17
27:50:00	24	14,44	1,17
27:51:00	24	14,44	1,17
27:52:00	24	14,43	1,18
27:53:00	24	14,43	1,18
27:54:00	24	14,43	1,18
27:55:00	24	14,43	1,18
27:56:00	24	14,43	1,18
27:57:00	24	14,43	1,18
27:58:00	24	14,43	1,18
27:59:00	24	14,43	1,18
28:00:00	24	14,43	1,18
28:01:00	24	14,43	1,18
28:02:00	24	14,43	1,18
28:03:00	24	14,43	1,18
28:04:00	24	14,43	1,18
28:05:00	24	14,42	1,19
28:06:00	24	14,42	1,19
28:07:00	24	14,42	1,19
28:08:00	24	14,42	1,19
28:09:00	24	14,42	1,19
28:10:00	24	14,42	1,19
28:11:00	24	14,42	1,19
28:12:00	24	14,42	1,19
28:13:00	24	14,42	1,19
28:14:00	24	14,42	1,19
28:15:00	24	14,42	1,19
28:16:00	24	14,41	1,19
28:17:00	24	14,41	1,19
28:18:00	24	14,41	1,19
28:19:00	24	14,41	1,19
28:20:00	24	14,41	1,19
28:21:00	24	14,41	1,19
28:22:00	24	14,41	1,19
28:23:00	24	14,41	1,19
28:24:00	24	14,41	1,19
28:25:00	24	14,41	1,19
