Repository: ProgWizer/parser

File: project-root/data/Data Acquisition/Data Acquisition/2008 year (310)/UCA R C-A 2 G1990+0.15%Silica+0.5%OEC+0.045%NTF+0.1%D167 (100C).txt (part 1 of 2)
--Test Summary--
Full Path and File Name	
Instrument Name	4262R
Instrument Type	Model 4262 Twin Cell UCA
Instrument Serial Number	111R
Test Start Date	24.10.2008
Test Start Time	21:54:33
Test Stop Date	27.10.2008
Test Stop Time	13:14:58
Test Length	63:20:25
Final Sample Time Offset	63:19:37
Controller Schedule Name	
Sampling Period	60 seconds
Comments	All addtives bwodb. Cement+Silica Dry Blended. Additives were premixed. T: 100C(50min)
Information	WellID	Central'no-Astrahanskaya 2
Information	Customer	BKE
Information	CementClass	G
Information	CementMfr	Volskcement
Information	Additives	15%Silica+0.5%OEC+0.045%NTF+0.1%D167
Information	Density	1990
Information	BHCT	
Information	BHST	100
Information	FluidLoss	67cc/13.5min
Information	JobType	244.5X250.8 mm csg.
Calculated Value	CS_50	11:18:37
Calculated Value	CS_500	11:18:37
Calculated Value	CS_Time8h	0,00 MPa
Calculated Value	CS_Time16h	14,58 MPa
Calculated Value	CS_Time24h	16,83 MPa
Calculated Value	CS_Time48h	18,29 MPa
Calculated Value	CS_Time72h	N/A
Calculated Curve	Compressive Strength	Compressive strength type B (more than 14 lb/gal)
Initial Temperature (°C)	23 °C
Final Temperature (°C)	98 °C
Initial Transit Time (microsec/in)	14,82 microsec/in
Final Transit Time (microsec/in)	8,46 microsec/in
Initial Compressive Strength (MPa)	0,00 MPa
Final Compressive Strength (MPa)	18,45 MPa
--Data--
Time (HH:MM:SS)	Temperature (°C)	Transit Time (microsec/in)	Compressive Strength (MPa)
0:00:00	23	14,82	0,00
0:01:00	23	14,81	0,00
0:02:00	24	14,81	0,00
0:03:00	23	14,81	0,00
0:04:00	25	14,81	0,00
0:05:00	25	14,80	0,01
0:06:00	27	14,80	0,01
0:07:00	28	14,79	0,01
0:08:00	30	14,79	0,01
0:09:00	31	14,77	0,02
0:10:00	32	14,76	0,02
0:11:00	33	14,76	0,03
0:12:00	35	14,75	0,03
0:13:00	36	14,75	0,03
0:14:00	38	14,75	0,03
0:15:00	40	14,74	0,04
0:16:00	42	14,74	0,04
0:17:00	43	14,74	0,04
0:18:00	44	14,73	0,04
0:19:00	46	14,73	0,04
0:20:00	47	14,73	0,04
0:21:00	49	14,73	0,04
0:22:00	51	14,73	0,04
0:23:00	53	14,73	0,04
0:24:00	54	14,73	0,04
0:25:00	56	14,73	0,04
0:26:00	58	14,73	0,04
0:27:00	59	14,73	0,04
0:28:00	61	14,74	0,04
0:29:00	63	14,74	0,04
0:30:00	64	14,74	0,04
0:31:00	66	14,75	0,03
0:32:00	67	14,76	0,03
0:33:00	69	14,76	0,03
0:34:00	71	14,76	0,02
0:35:00	73	14,77	0,02
0:36:00	74	14,78	0,02
0:37:00	76	14,79	0,01
0:38:00	78	14,79	0,01
0:39:00	79	14,81	0,00
0:40:00	80	14,81	0,00
0:41:00	82	14,82	0,00
0:42:00	84	14,83	0,00
0:43:00	85	14,85	0,00
0:44:00	87	14,85	0,00
0:45:00	89	14,86	0,00
0:46:00	90	14,88	0,00
0:47:00	92	14,88	0,00
0:48:00	93	14,89	0,00
0:49:00	95	14,90	0,00
0:50:00	97	14,91	0,00
0:51:00	98	14,91	0,00
0:52:00	100	14,92	0,00
0:53:00	101	14,92	0,00
0:54:00	102	14,92	0,00
0:55:00	102	14,92	0,00
0:56:00	103	14,93	0,00
0:57:00	102	14,94	0,00
0:58:00	102	14,97	0,00
0:59:00	102	14,98	0,00
1:00:00	102	15,00	0,00
1:01:00	101	15,02	0,00
1:02:00	101	15,03	0,00
1:03:00	100	15,04	0,00
1:04:00	100	15,06	0,00
1:05:00	100	15,06	0,00
1:06:00	99	15,07	0,00
1:07:00	100	15,08	0,00
1:08:00	100	15,08	0,00
1:09:00	99	15,08	0,00
1:10:00	100	15,08	0,00
1:11:00	100	15,08	0,00
1:12:00	99	15,08	0,00
1:13:00	99	15,09	0,00
1:14:00	99	15,06	0,00
1:15:00	99	15,06	0,00
1:16:00	99	15,06	0,00
1:17:00	99	15,06	0,00
1:18:00	99	15,06	0,00
1:19:00	99	15,06	0,00
1:20:00	99	15,06	0,00
1:21:00	99	15,06	0,00
1:22:00	99	15,06	0,00
1:23:00	98	15,06	0,00
1:24:00	99	15,05	0,00
1:25:00	99	15,05	0,00
1:26:00	99	15,05	0,00
1:27:00	99	15,05	0,00
1:28:00	99	15,05	0,00
1:29:00	99	15,05	0,00
1:30:00	98	15,05	0,00
1:31:00	99	15,06	0,00
1:32:00	98	15,04	0,00
1:33:00	98	15,04	0,00
1:34:00	98	15,04	0,00
1:35:00	98	15,04	0,00
1:36:00	98	15,04	0,00
1:37:00	98	15,04	0,00
1:38:00	99	15,04	0,00
1:39:00	98	15,04	0,00
1:40:00	98	15,04	0,00
1:41:00	98	15,04	0,00
1:42:00	98	15,04	0,00
1:43:00	99	15,04	0,00
1:44:00	98	15,04	0,00
1:45:00	98	15,04	0,00
1:46:00	98	15,04	0,00
1:47:00	98	15,04	0,00
1:48:00	98	15,04	0,00
1:49:00	98	15,05	0,00
1:50:00	98	15,05	0,00
1:51:00	98	15,03	0,00
1:52:00	98	15,03	0,00
1:53:00	98	15,03	0,00
1:54:00	98	15,03	0,00
1:55:00	98	15,04	0,00
1:56:00	98	15,03	0,00
1:57:00	98	15,03	0,00
1:58:00	98	15,03	0,00
1:59:00	98	15,03	0,00
2:00:00	98	15,04	0,00
2:01:00	98	15,04	0,00
2:02:00	98	15,04	0,00
2:03:00	98	15,04	0,00
2:04:00	98	15,04	0,00
2:05:00	98	15,04	0,00
2:06:00	98	15,04	0,00
2:07:00	98	15,04	0,00
2:08:00	98	15,05	0,00
2:09:00	98	15,06	0,00
2:10:00	98	15,03	0,00
2:11:00	98	15,04	0,00
2:12:00	98	15,04	0,00
2:13:00	98	15,04	0,00
2:14:00	98	15,04	0,00
2:15:00	98	15,04	0,00
2:16:00	98	15,04	0,00
2:17:00	98	15,04	0,00
2:18:00	98	15,04	0,00
2:19:00	98	15,04	0,00
2:20:00	98	15,04	0,00
2:21:00	98	15,04	0,00
2:22:00	98	15,04	0,00
2:23:00	98	15,04	0,00
2:24:00	98	15,04	0,00
2:25:00	98	15,04	0,00
2:26:00	98	15,04	0,00
2:27:00	98	15,05	0,00
2:28:00	98	15,06	0,00
2:29:00	98	15,04	0,00
2:30:00	98	15,04	0,00
2:31:00	98	15,03	0,00
2:32:00	98	15,04	0,00
2:33:00	98	15,04	0,00
2:34:00	98	15,04	0,00
2:35:00	98	15,04	0,00
2:36:00	98	15,04	0,00
2:37:00	98	15,04	0,00
2:38:00	98	15,04	0,00
2:39:00	98	15,04	0,00
2:40:00	98	15,04	0,00
2:41:00	98	15,04	0,00
2:42:00	98	15,04	0,00
2:43:00	98	15,04	0,00
2:44:00	98	15,04	0,00
2:45:00	98	15,04	0,00
2:46:00	98	15,05	0,00
2:47:00	98	15,06	0,00
2:48:00	98	15,04	0,00
2:49:00	98	15,04	0,00
2:50:00	98	15,04	0,00
2:51:00	98	15,04	0,00
2:52:00	98	15,04	0,00
2:53:00	98	15,04	0,00
2:54:00	98	15,04	0,00
2:55:00	98	15,04	0,00
2:56:00	98	15,05	0,00
2:57:00	98	15,04	0,00
2:58:00	98	15,05	0,00
2:59:00	98	15,04	0,00
3:00:00	98	15,04	0,00
3:01:00	98	15,05	0,00
3:02:00	98	15,05	0,00
3:03:00	98	15,05	0,00
3:04:00	98	15,05	0,00
3:05:00	98	15,05	0,00
3:06:00	98	15,06	0,00
3:07:00	98	15,06	0,00
3:08:00	98	15,04	0,00
3:09:00	98	15,04	0,00
3:10:00	98	15,05	0,00
3:11:00	98	15,04	0,00
3:12:00	98	15,05	0,00
3:13:00	98	15,05	0,00
3:14:00	98	15,05	0,00
3:15:00	98	15,05	0,00
3:16:00	98	15,05	0,00
3:17:00	98	15,05	0,00
3:18:00	98	15,05	0,00
3:19:00	98	15,05	0,00
3:20:00	98	15,05	0,00
3:21:00	98	15,05	0,00
3:22:00	98	15,05	0,00
3:23:00	98	15,05	0,00
3:24:00	98	15,05	0,00
3:25:00	98	15,06	0,00
3:26:00	98	15,06	0,00
3:27:00	98	15,05	0,00
3:28:00	98	15,05	0,00
3:29:00	98	15,05	0,00
3:30:00	98	15,05	0,00
3:31:00	98	15,05	0,00
3:32:00	98	15,05	0,00
3:33:00	98	15,05	0,00
3:34:00	98	15,05	0,00
3:35:00	98	15,05	0,00
3:36:00	98	15,05	0,00
3:37:00	98	15,05	0,00
3:38:00	98	15,05	0,00
3:39:00	98	15,05	0,00
3:40:00	98	15,06	0,00
3:41:00	98	15,05	0,00
3:42:00	98	15,05	0,00
3:43:00	98	15,05	0,00
3:44:00	98	15,06	0,00
3:45:00	98	15,06	0,00
3:46:00	98	15,06	0,00
3:47:00	98	15,05	0,00
3:48:00	98	15,05	0,00
3:49:00	98	15,05	0,00
3:50:00	98	15,05	0,00
3:51:00	98	15,05	0,00
3:52:00	98	15,05	0,00
3:53:00	98	15,05	0,00
3:54:00	98	15,05	0,00
3:55:00	98	15,05	0,00
3:56:00	98	15,05	0,00
3:57:00	98	15,05	0,00
3:58:00	98	15,05	0,00
3:59:00	98	15,06	0,00
4:00:00	98	15,06	0,00
4:01:00	98	15,05	0,00
4:02:00	98	15,05	0,00
4:03:00	98	15,06	0,00
4:04:00	98	15,06	0,00
4:05:00	98	15,06	0,00
4:06:00	98	15,05	0,00
4:07:00	98	15,05	0,00
4:08:00	98	15,05	0,00
4:09:00	98	15,05	0,00
4:10:00	98	15,05	0,00
4:11:00	98	15,06	0,00
11:17:37			
11:17:37	98	10,80	4,97
11:18:37	98	10,78	5,01
11:19:37	98	10,77	5,05
11:20:37	98	10,75	5,09
11:21:37	98	10,73	5,16
11:22:37	98	10,71	5,22
11:23:37	98	10,69	5,26
11:24:37	98	10,68	5,31
11:25:37	98	10,66	5,35
11:26:37	98	10,65	5,40
11:27:37	98	10,63	5,44
11:28:37	98	10,62	5,49
11:29:37	98	10,60	5,53
11:30:37	98	10,58	5,60
11:31:37	98	10,56	5,65
11:32:37	98	10,55	5,70
11:33:37	98	10,54	5,74
11:34:37	98	10,52	5,79
11:35:37	98	10,50	5,84
11:36:37	98	10,49	5,89
11:37:37	98	10,47	5,94
11:38:37	98	10,46	5,99
11:39:37	98	10,44	6,06
11:40:37	98	10,43	6,09
11:41:37	98	10,41	6,16
11:42:37	98	10,39	6,21
11:43:37	98	10,38	6,27
11:44:37	98	10,36	6,32
11:45:37	98	10,35	6,37
11:46:37	98	10,32	6,45
11:47:37	98	10,30	6,53
11:48:37	98	10,29	6,58
11:49:37	98	10,27	6,64
11:50:37	98	10,26	6,69
11:51:37	98	10,24	6,75
11:52:37	98	10,23	6,81
11:53:37	98	10,21	6,86
11:54:37	98	10,19	6,95
11:55:37	98	10,17	7,00
11:56:37	98	10,16	7,06
11:57:37	98	10,14	7,12
11:58:37	98	10,12	7,21
11:59:37	98	10,11	7,27
12:00:37	98	10,09	7,33
12:01:37	98	10,08	7,39
12:02:37	98	10,06	7,45
12:03:37	98	10,04	7,55
12:04:37	98	10,02	7,61
12:05:37	98	10,01	7,67
12:06:37	98	9,99	7,73
12:07:37	98	9,97	7,83
12:08:37	98	9,96	7,90
12:09:37	98	9,94	7,96
12:10:37	98	9,93	8,03
12:11:37	98	9,91	8,09
12:12:37	98	9,90	8,16
12:13:37	98	9,88	8,26
12:14:37	98	9,86	8,33
12:15:37	98	9,84	8,40
12:16:37	98	9,83	8,47
12:17:37	98	9,81	8,54
12:18:37	98	9,80	8,61
12:19:37	98	9,79	8,69
12:20:37	98	9,77	8,76
12:21:37	98	9,75	8,83
12:22:37	98	9,74	8,90
12:23:37	98	9,72	8,98
12:24:37	98	9,72	9,02
12:25:37	98	9,70	9,09
12:26:37	98	9,69	9,17
12:27:37	98	9,67	9,24
12:28:37	98	9,66	9,28
12:29:37	98	9,65	9,36
12:30:37	98	9,64	9,40
12:31:37	98	9,63	9,48
12:32:37	98	9,61	9,56
12:33:37	98	9,60	9,60
12:34:37	98	9,59	9,68
12:35:37	98	9,57	9,76
12:36:37	98	9,57	9,80
12:37:37	98	9,55	9,88
12:38:37	98	9,54	9,92
12:39:37	98	9,54	9,96
12:40:37	98	9,53	10,00
12:41:37	98	9,51	10,09
12:42:37	98	9,51	10,13
12:43:37	98	9,50	10,17
12:44:37	98	9,49	10,22
12:45:37	98	9,48	10,30
12:46:37	98	9,47	10,34
12:47:37	98	9,46	10,39
12:48:37	98	9,45	10,43
12:49:37	98	9,45	10,48
12:50:37	98	9,44	10,52
12:51:37	98	9,43	10,61
12:52:37	98	9,42	10,65
12:53:37	98	9,41	10,70
12:54:37	98	9,40	10,74
12:55:37	98	9,39	10,79
12:56:37	98	9,39	10,83
12:57:37	98	9,38	10,88
12:58:37	98	9,37	10,92
12:59:37	98	9,37	10,92
13:00:37	98	9,36	11,02
13:01:37	98	9,35	11,06
13:02:37	98	9,35	11,06
13:03:37	98	9,34	11,11
13:04:37	98	9,34	11,16
13:05:37	98	9,33	11,20
13:06:37	98	9,32	11,25
13:07:37	98	9,31	11,30
13:08:37	98	9,30	11,34
13:09:37	98	9,30	11,34
13:10:37	98	9,30	11,39
13:11:37	98	9,29	11,44
13:12:37	98	9,28	11,49
13:13:37	98	9,28	11,49
13:14:37	98	9,27	11,54
13:15:37	98	9,27	11,59
13:16:37	98	9,27	11,59
13:17:37	98	9,26	11,64
13:18:37	98	9,25	11,68
13:19:37	98	9,24	11,73
13:20:37	98	9,24	11,78
13:21:37	98	9,24	11,78
13:22:37	98	9,23	11,83
13:23:37	98	9,23	11,83
13:24:37	98	9,22	11,88
13:25:37	98	9,21	11,93
13:26:37	98	9,21	11,93
13:27:37	98	9,21	11,98
13:28:37	98	9,20	12,04
13:29:37	98	9,20	12,04
13:30:37	98	9,19	12,09
13:31:37	98	9,19	12,09
13:32:37	98	9,18	12,14
13:33:37	98	9,18	12,14
13:34:37	98	9,18	12,19
13:35:37	98	9,17	12,24
13:36:37	98	9,17	12,24
13:37:37	98	9,16	12,29
13:38:37	98	9,16	12,29
13:39:37	98	9,15	12,34
13:40:37	98	9,15	12,34
13:41:37	98	9,15	12,40
13:42:37	98	9,15	12,40
13:43:37	98	9,14	12,45
13:44:37	98	9,14	12,45
13:45:37	98	9,13	12,50
13:46:37	98	9,13	12,50
13:47:37	98	9,13	12,56
13:48:37	98	9,13	12,56
13:49:37	98	9,12	12,61
13:50:37	98	9,12	12,61
13:51:37	98	9,11	12,66
13:52:37	98	9,11	12,66
13:53:37	98	9,11	12,66
13:54:37	98	9,10	12,72
13:55:37	98	9,10	12,72
13:56:37	98	9,09	12,77
13:57:37	98	9,09	12,77
13:58:37	98	9,09	12,83
13:59:37	98	9,09	12,83
14:00:37	98	9,08	12,88
14:01:37	98	9,08	12,88
14:02:37	98	9,08	12,88
14:03:37	98	9,07	12,93
14:04:37	98	9,07	12,93
14:05:37	98	9,06	12,99
14:06:37	98	9,06	12,99
14:07:37	98	9,06	12,99
14:08:37	98	9,06	13,05
14:09:37	98	9,06	13,05
14:10:37	98	9,06	13,05
14:11:37	98	9,05	13,10
14:12:37	98	9,05	13,10
14:13:37	98	9,05	13,10
14:14:37	98	9,04	13,16
14:15:37	98	9,04	13,16
14:16:37	98	9,04	13,16
14:17:37	98	9,04	13,21
14:18:37	98	9,04	13,21
14:19:37	98	9,04	13,21
14:20:37	98	9,03	13,27
14:21:37	98	9,03	13,27
14:22:37	98	9,03	13,27
14:23:37	98	9,03	13,27
14:24:37	98	9,02	13,33
14:25:37	98	9,02	13,33
14:26:37	98	9,02	13,33
14:27:37	98	9,02	13,33
14:28:37	98	9,02	13,33
14:29:37	98	9,00	13,44
14:30:37	98	9,00	13,44
14:31:37	98	9,00	13,50
14:32:37	98	9,00	13,50
14:33:37	98	9,00	13,50
14:34:37	98	8,99	13,56
14:35:37	98	8,99	13,56
14:36:37	98	8,98	13,61
14:37:37	98	8,98	13,61
14:38:37	98	8,98	13,61
14:39:37	98	8,98	13,61
14:40:37	98	8,97	13,67
14:41:37	98	8,97	13,67
14:42:37	98	8,97	13,67
14:43:37	98	8,97	13,73
14:44:37	98	8,97	13,73
14:45:37	98	8,97	13,73
14:46:37	98	8,97	13,73
14:47:37	98	8,96	13,79
14:48:37	98	8,96	13,79
14:49:37	98	8,96	13,79
14:50:37	98	8,96	13,79
14:51:37	98	8,95	13,85
14:52:37	98	8,95	13,85
14:53:37	98	8,95	13,85
14:54:37	98	8,95	13,85
14:55:37	98	8,95	13,91
14:56:37	98	8,95	13,91
14:57:37	98	8,95	13,91
14:58:37	98	8,95	13,91
14:59:37	98	8,94	13,97
15:00:37	98	8,94	13,97
15:01:37	98	8,94	13,97
15:02:37	98	8,94	13,97
15:03:37	98	8,93	14,03
15:04:37	98	8,93	14,03
15:05:37	98	8,93	14,03
15:06:37	98	8,93	14,03
15:07:37	98	8,93	14,03
15:08:37	98	8,93	14,03
15:09:37	98	8,92	14,09
15:10:37	98	8,92	14,09
15:11:37	98	8,92	14,09
15:12:37	98	8,92	14,09
15:13:37	98	8,91	14,15
15:14:37	98	8,91	14,15
15:15:37	98	8,91	14,15
15:16:37	98	8,91	14,15
15:17:37	98	8,91	14,15
15:18:37	98	8,91	14,21
15:19:37	98	8,91	14,21
15:20:37	98	8,91	14,21
15:21:37	98	8,91	14,21
15:22:37	98	8,91	14,21
15:23:37	98	8,91	14,21
15:24:37	98	8,90	14,27
15:25:37	98	8,90	14,27
15:26:37	98	8,90	14,27
15:27:37	98	8,90	14,27
15:28:37	98	8,90	14,27
15:29:37	98	8,90	14,27
15:30:37	98	8,89	14,33
15:31:37	98	8,89	14,33
15:32:37	98	8,89	14,33
15:33:37	98	8,89	14,33
15:34:37	98	8,89	14,33
15:35:37	98	8,89	14,33
15:36:37	98	8,89	14,33
15:37:37	98	8,89	14,33
15:38:37	98	8,88	14,39
15:39:37	98	8,88	14,39
15:40:37	98	8,88	14,39
15:41:37	98	8,88	14,39
15:42:37	98	8,88	14,46
15:43:37	98	8,88	14,46
15:44:37	98	8,88	14,46
15:45:37	98	8,88	14,46
15:46:37	98	8,88	14,46
15:47:37	98	8,88	14,46
15:48:37	98	8,88	14,46
15:49:37	98	8,88	14,46
15:50:37	98	8,87	14,52
15:51:37	98	8,87	14,52
15:52:37	98	8,87	14,52
15:53:37	98	8,87	14,52
15:54:37	98	8,86	14,58
15:55:37	98	8,86	14,58
15:56:37	98	8,86	14,58
15:57:37	98	8,86	14,58
15:58:37	98	8,86	14,58
15:59:37	98	8,86	14,58
16:00:37	98	8,86	14,58
16:01:37	98	8,86	14,58
16:02:37	98	8,86	14,64
16:03:37	98	8,85	14,71
16:04:37	98	8,85	14,71
16:05:37	98	8,85	14,71
16:06:37	98	8,85	14,71
16:07:37	98	8,85	14,71
16:08:37	98	8,85	14,71
16:09:37	98	8,85	14,71
16:10:37	98	8,85	14,71
16:11:37	98	8,84	14,77
16:12:37	98	8,84	14,77
16:13:37	98	8,84	14,77
16:14:37	98	8,84	14,77
16:15:37	98	8,84	14,77
16:16:37	98	8,84	14,77
16:17:37	98	8,84	14,77
16:18:37	98	8,83	14,83
16:19:37	98	8,83	14,83
16:20:37	98	8,83	14,83
16:21:37	98	8,83	14,83
16:22:37	98	8,83	14,83
16:23:37	98	8,83	14,83
16:24:37	98	8,83	14,83
16:25:37	98	8,83	14,83
16:26:37	98	8,82	14,90
16:27:37	98	8,82	14,90
16:28:37	98	8,82	14,90
16:29:37	98	8,82	14,90
16:30:37	98	8,82	14,90
16:31:37	98	8,82	14,90
16:32:37	98	8,82	14,90
16:33:37	98	8,82	14,96
16:34:37	98	8,82	14,96
16:35:37	98	8,82	14,96
16:36:37	98	8,82	14,96
16:37:37	98	8,82	14,96
16:38:37	98	8,82	14,96
16:39:37	98	8,82	14,96
16:40:37	98	8,82	14,96
16:41:37	98	8,81	15,03
16:42:37	98	8,81	15,03
16:43:37	98	8,81	15,03
16:44:37	98	8,81	15,03
16:45:37	98	8,81	15,03
16:46:37	98	8,81	15,03
16:47:37	98	8,81	15,03
16:48:37	98	8,81	15,03
16:49:37	98	8,80	15,09
16:50:37	98	8,80	15,09
16:51:37	98	8,80	15,09
16:52:37	98	8,80	15,09
16:53:37	98	8,80	15,09
16:54:37	98	8,80	15,09
16:55:37	98	8,80	15,09
16:56:37	98	8,79	15,16
16:57:37	98	8,79	15,16
16:58:37	98	8,79	15,16
16:59:37	98	8,79	15,16
17:00:37	98	8,79	15,16
17:01:37	98	8,79	15,16
17:02:37	98	8,79	15,16
17:03:37	98	8,79	15,16
17:04:37	98	8,79	15,16
17:05:37	98	8,79	15,16
17:06:37	98	8,79	15,22
17:07:37	98	8,79	15,22
17:08:37	98	8,79	15,22
17:09:37	98	8,79	15,22
17:10:37	98	8,79	15,22
17:11:37	98	8,79	15,22
17:12:37	98	8,79	15,22
17:13:37	98	8,79	15,22
17:14:37	98	8,79	15,22
17:15:37	98	8,78	15,29
17:16:37	98	8,78	15,29
17:17:37	98	8,78	15,29
17:18:37	98	8,78	15,29
17:19:37	98	8,78	15,29
17:20:37	98	8,78	15,29
17:21:37	98	8,78	15,29
17:22:37	98	8,78	15,29
17:23:37	98	8,78	15,29
17:24:37	98	8,78	15,29
17:25:37	98	8,78	15,29
17:26:37	98	8,77	15,36
17:27:37	98	8,77	15,36
17:28:37	98	8,77	15,36
17:29:37	98	8,77	15,36
17:30:37	98	8,77	15,36
17:31:37	98	8,77	15,36
17:32:37	98	8,77	15,36
17:33:37	98	8,77	15,36
17:34:37	98	8,77	15,36
17:35:37	98	8,77	15,36
17:36:37	98	8,77	15,36
17:37:37	98	8,76	15,42
17:38:37	98	8,76	15,42
17:39:37	98	8,76	15,42
17:40:37	98	8,76	15,42
17:41:37	98	8,76	15,42
17:42:37	98	8,76	15,42
17:43:37	98	8,76	15,42
17:44:37	98	8,76	15,42
17:45:37	98	8,76	15,42
17:46:37	98	8,76	15,42
17:47:37	98	8,76	15,49
17:48:37	98	8,76	15,49
17:49:37	98	8,76	15,49
17:50:37	98	8,76	15,49
17:51:37	98	8,76	15,49
17:52:37	98	8,76	15,49
17:53:37	98	8,76	15,49
17:54:37	98	8,76	15,49
17:55:37	98	8,76	15,49
17:56:37	98	8,76	15,49
17:57:37	98	8,76	15,49
17:58:37	98	8,75	15,56
17:59:37	98	8,75	15,56
18:00:37	98	8,75	15,56
18:01:37	98	8,75	15,56
18:02:37	98	8,75	15,56
18:03:37	98	8,75	15,56
18:04:37	98	8,75	15,56
18:05:37	98	8,75	15,56
18:06:37	98	8,75	15,56
18:07:37	98	8,75	15,56
18:08:37	98	8,75	15,56
18:09:37	98	8,75	15,56
18:10:37	98	8,75	15,56
18:11:37	98	8,75	15,56
18:12:37	98	8,74	15,63
18:13:37	98	8,74	15,63
18:14:37	98	8,74	15,63
18:15:37	98	8,74	15,63
18:16:37	98	8,74	15,63
18:17:37	98	8,74	15,63
18:18:37	98	8,74	15,63
18:19:37	98	8,74	15,63
18:20:37	98	8,74	15,63
18:21:37	98	8,74	15,63
18:22:37	98	8,74	15,63
18:23:37	98	8,74	15,63
18:24:37	98	8,74	15,63
18:25:37	98	8,73	15,69
18:26:37	98	8,73	15,69
18:27:37	98	8,73	15,69
18:28:37	98	8,73	15,69
18:29:37	98	8,73	15,69
18:30:37	98	8,73	15,69
18:31:37	98	8,73	15,69
18:32:37	98	8,73	15,69
18:33:37	98	8,73	15,69
18:34:37	98	8,73	15,69
18:35:37	98	8,73	15,69
18:36:37	98	8,73	15,69
18:37:37	98	8,73	15,69
18:38:37	98	8,73	15,69
18:39:37	98	8,73	15,69
18:40:37	98	8,73	15,69
18:41:37	98	8,73	15,76
18:42:37	98	8,73	15,76
18:43:37	98	8,73	15,76
18:44:37	98	8,73	15,76
18:45:37	98	8,73	15,76
18:46:37	98	8,73	15,76
18:47:37	98	8,73	15,76
18:48:37	98	8,73	15,76
18:49:37	98	8,73	15,76
18:50:37	98	8,73	15,76
18:51:37	98	8,73	15,76
18:52:37	98	8,73	15,76
18:53:37	98	8,73	15,76
18:54:37	98	8,73	15,76
18:55:37	98	8,73	15,76
18:56:37	98	8,73	15,76
18:57:37	98	8,72	15,83
18:58:37	98	8,72	15,83
18:59:37	98	8,72	15,83
19:00:37	98	8,72	15,83
19:01:37	98	8,72	15,83
19:02:37	98	8,72	15,83
19:03:37	98	8,72	15,83
19:04:37	98	8,72	15,83
19:05:37	98	8,72	15,83
19:06:37	98	8,72	15,83
19:07:37	98	8,72	15,83
19:08:37	98	8,72	15,83
19:09:37	98	8,72	15,83
19:10:37	98	8,72	15,83
19:11:37	98	8,72	15,83
19:12:37	98	8,71	15,90
19:13:37	98	8,71	15,90
19:14:37	98	8,71	15,90
19:15:37	98	8,71	15,90
19:16:37	98	8,71	15,90
19:17:37	98	8,71	15,90
19:18:37	98	8,71	15,90
19:19:37	98	8,71	15,90
19:20:37	98	8,71	15,90
19:21:37	98	8,71	15,90
19:22:37	98	8,71	15,90
19:23:37	98	8,71	15,90
19:24:37	98	8,71	15,90
19:25:37	98	8,71	15,90
19:26:37	98	8,71	15,90
19:27:37	98	8,71	15,90
19:28:37	98	8,70	15,97
19:29:37	98	8,70	15,97
19:30:37	98	8,70	15,97
19:31:37	98	8,70	15,97
19:32:37	98	8,70	15,97
19:33:37	98	8,70	15,97
19:34:37	98	8,70	15,97
19:35:37	98	8,70	15,97
19:36:37	98	8,70	15,97
19:37:37	98	8,70	15,97
19:38:37	98	8,70	15,97
19:39:37	98	8,70	15,97
19:40:37	98	8,70	15,97
19:41:37	98	8,70	15,97
19:42:37	98	8,70	15,97
19:43:37	98	8,70	15,97
19:44:37	98	8,70	15,97
19:45:37	98	8,70	15,97
19:46:37	98	8,70	16,04
19:47:37	98	8,70	16,04
19:48:37	98	8,70	16,04
19:49:37	98	8,70	16,04
19:50:37	98	8,70	16,04
19:51:37	98	8,70	16,04
19:52:37	98	8,70	16,04
19:53:37	98	8,70	16,04
19:54:37	98	8,70	16,04
19:55:37	98	8,70	16,04
19:56:37	98	8,70	16,04
19:57:37	98	8,70	16,04
19:58:37	98	8,70	16,04
19:59:37	98	8,70	16,04
20:00:37	98	8,70	16,04
20:01:37	98	8,70	16,04
20:02:37	98	8,69	16,11
20:03:37	98	8,69	16,11
20:04:37	98	8,69	16,11
20:05:37	98	8,69	16,11
20:06:37	98	8,69	16,11
20:07:37	98	8,69	16,11
20:08:37	98	8,69	16,11
20:09:37	98	8,69	16,11
20:10:37	98	8,69	16,11
20:11:37	98	8,69	16,11
20:12:37	98	8,69	16,11
20:13:37	98	8,69	16,11
20:14:37	98	8,69	16,11
20:15:37	98	8,69	16,11
20:16:37	98	8,69	16,11
20:17:37	98	8,69	16,11
20:18:37	98	8,69	16,11
20:19:37	98	8,69	16,11
20:20:37	98	8,68	16,18
20:21:37	98	8,68	16,18
20:22:37	98	8,68	16,18
20:23:37	98	8,68	16,18
20:24:37	98	8,68	16,18
20:25:37	98	8,68	16,18
20:26:37	98	8,68	16,18
20:27:37	98	8,68	16,18
20:28:37	98	8,68	16,18
20:29:37	98	8,68	16,18
20:30:37	98	8,68	16,18
20:31:37	98	8,68	16,18
20:32:37	98	8,68	16,18
20:33:37	98	8,68	16,18
20:34:37	98	8,68	16,18
20:35:37	98	8,68	16,18
20:36:37	98	8,68	16,18
20:37:37	98	8,68	16,18
20:38:37	98	8,67	16,25
20:39:37	98	8,67	16,25
20:40:37	98	8,67	16,25
20:41:37	98	8,67	16,25
20:42:37	98	8,67	16,25
20:43:37	98	8,67	16,25
20:44:37	98	8,67	16,25
20:45:37	98	8,67	16,25
20:46:37	98	8,67	16,25
20:47:37	98	8,67	16,25
20:48:37	98	8,67	16,25
20:49:37	98	8,67	16,25
20:50:37	98	8,67	16,25
20:51:37	98	8,67	16,25
20:52:37	98	8,67	16,25
20:53:37	98	8,67	16,25
20:54:37	98	8,67	16,25
20:55:37	98	8,67	16,25
20:56:37	98	8,67	16,25
20:57:37	98	8,67	16,25
20:58:37	98	8,67	16,25
20:59:37	98	8,67	16,32
21:00:37	98	8,67	16,25
21:01:37	98	8,67	16,25
21:02:37	98	8,67	16,32
21:03:37	98	8,67	16,32
21:04:37	98	8,67	16,32
21:05:37	98	8,67	16,32
21:06:37	98	8,67	16,32
21:07:37	98	8,67	16,32
21:08:37	98	8,67	16,32
21:09:37	98	8,67	16,32
21:10:37	98	8,67	16,32
21:11:37	98	8,67	16,32
21:12:37	98	8,67	16,32
21:13:37	98	8,67	16,32
21:14:37	98	8,67	16,32
21:15:37	98	8,67	16,32
21:16:37	98	8,67	16,32
21:17:37	98	8,67	16,32
21:18:37	98	8,67	16,32
21:19:37	98	8,67	16,32
21:20:37	98	8,67	16,32
21:21:37	98	8,67	16,32
21:22:37	98	8,67	16,32
21:23:37	98	8,66	16,39
21:24:37	98	8,67	16,32
21:25:37	98	8,66	16,39
21:26:37	98	8,66	16,39
21:27:37	98	8,66	16,39
21:28:37	98	8,66	16,39
21:29:37	98	8,66	16,39
21:30:37	98	8,66	16,39
21:31:37	98	8,66	16,39
21:32:37	98	8,66	16,39
21:33:37	98	8,66	16,39
21:34:37	98	8,66	16,39
21:35:37	98	8,66	16,39
21:36:37	98	8,66	16,39
21:37:37	98	8,66	16,39
21:38:37	98	8,66	16,39
21:39:37	98	8,66	16,39
21:40:37	98	8,66	16,39
21:41:37	98	8,66	16,39
21:42:37	98	8,66	16,39
21:43:37	98	8,66	16,39
21:44:37	98	8,66	16,39
21:45:37	98	8,66	16,39
21:46:37	98	8,66	16,39
21:47:37	98	8,66	16,39
21:48:37	98	8,66	16,39
21:49:37	98	8,66	16,39
21:50:37	98	8,65	16,46
21:51:37	98	8,65	16,46
21:52:37	98	8,65	16,46
21:53:37	98	8,65	16,46
21:54:37	98	8,65	16,46
21:55:37	98	8,65	16,46
21:56:37	98	8,65	16,46
21:57:37	98	8,65	16,46
21:58:37	98	8,65	16,46
21:59:37	98	8,65	16,46
22:00:37	98	8,65	16,46
22:01:37	98	8,65	16,46
22:02:37	98	8,65	16,46
22:03:37	98	8,65	16,46
22:04:37	98	8,65	16,46
22:05:37	98	8,65	16,46
22:06:37	98	8,65	16,46
22:07:37	98	8,65	16,46
22:08:37	98	8,65	16,46
22:09:37	98	8,65	16,46
22:10:37	98	8,65	16,46
22:11:37	98	8,65	16,46
22:12:37	98	8,65	16,46
22:13:37	98	8,65	16,46
22:14:37	98	8,64	16,53
22:15:37	98	8,64	16,53
22:16:37	98	8,64	16,53
22:17:37	98	8,64	16,53
22:18:37	98	8,64	16,53
22:19:37	98	8,64	16,53
22:20:37	98	8,64	16,53
22:21:37	98	8,64	16,53
22:22:37	98	8,64	16,53
22:23:37	98	8,64	16,53
22:24:37	98	8,64	16,53
22:25:37	98	8,64	16,53
22:26:37	98	8,64	16,53
22:27:37	98	8,64	16,53
22:28:37	98	8,64	16,53
22:29:37	98	8,64	16,53
22:30:37	98	8,64	16,53
22:31:37	98	8,64	16,53
22:32:37	98	8,64	16,53
22:33:37	98	8,64	16,53
22:34:37	98	8,64	16,53
22:35:37	98	8,64	16,53
22:36:37	98	8,64	16,53
22:37:37	98	8,64	16,53
22:38:37	98	8,64	16,53
22:39:37	98	8,64	16,53
22:40:37	98	8,65	16,46
22:41:37	98	8,64	16,53
22:42:37	98	8,64	16,61
22:43:37	98	8,64	16,61
22:44:37	98	8,64	16,61
22:45:37	98	8,64	16,61
22:46:37	98	8,64	16,61
22:47:37	98	8,64	16,61
22:48:37	98	8,64	16,61
22:49:37	98	8,64	16,61
22:50:37	98	8,64	16,61
22:51:37	98	8,64	16,61
22:52:37	98	8,64	16,61
22:53:37	98	8,64	16,61
22:54:37	98	8,63	16,68
22:55:37	98	8,64	16,61
22:56:37	98	8,64	16,61
22:57:37	98	8,63	16,68
22:58:37	98	8,63	16,68
22:59:37	98	8,63	16,68
23:00:37	98	8,63	16,68
23:01:37	98	8,63	16,68
23:02:37	98	8,63	16,68
23:03:37	98	8,63	16,68
23:04:37	98	8,63	16,68
23:05:37	98	8,64	16,61
23:06:37	98	8,64	16,61
23:07:37	98	8,63	16,68
23:08:37	98	8,64	16,61
23:09:37	98	8,64	16,61
23:10:37	98	8,64	16,61
23:11:37	98	8,64	16,61
23:12:37	98	8,64	16,61
23:13:37	98	8,64	16,61
23:14:37	98	8,64	16,61
23:15:37	98	8,64	16,61
23:16:37	98	8,64	16,61
23:17:37	98	8,64	16,61
23:18:37	98	8,64	16,61
23:19:37	98	8,64	16,61
23:20:37	98	8,63	16,68
23:21:37	98	8,63	16,68
23:22:37	98	8,63	16,68
23:23:37	98	8,63	16,68
23:24:37	98	8,63	16,68
23:25:37	98	8,63	16,68
23:26:37	98	8,63	16,68
23:27:37	98	8,63	16,68
23:28:37	98	8,62	16,75
23:29:37	98	8,62	16,75
23:30:37	98	8,62	16,75
23:31:37	98	8,62	16,75
23:32:37	98	8,62	16,75
23:33:37	98	8,62	16,75
23:34:37	98	8,62	16,75
23:35:37	98	8,62	16,75
23:36:37	98	8,62	16,75
23:37:37	98	8,62	16,75
23:38:37	98	8,62	16,75
23:39:37	98	8,62	16,75
23:40:37	98	8,62	16,75
23:41:37	98	8,62	16,75
23:42:37	98	8,62	16,75
23:43:37	98	8,62	16,75
23:44:37	98	8,62	16,75
23:45:37	98	8,62	16,75
23:46:37	98	8,62	16,75
23:47:37	98	8,62	16,75
23:48:37	98	8,62	16,75
23:49:37	98	8,62	16,75
23:50:37	98	8,62	16,75
23:51:37	98	8,62	16,75
23:52:37	98	8,62	16,75
23:53:37	98	8,62	16,75
23:54:37	98	8,62	16,75
23:55:37	98	8,62	16,75
23:56:37	98	8,62	16,75
23:57:37	98	8,62	16,75
23:58:37	98	8,62	16,75
23:59:37	98	8,61	16,83
24:00:37	98	8,61	16,83
24:01:37	98	8,61	16,83
24:02:37	98	8,61	16,83
24:03:37	98	8,61	16,83
24:04:37	98	8,61	16,83
24:05:37	98	8,61	16,83
24:06:37	98	8,61	16,83
24:07:37	98	8,61	16,83
24:08:37	98	8,61	16,83
24:09:37	98	8,61	16,83
24:10:37	98	8,61	16,83
24:11:37	98	8,61	16,83
24:12:37	98	8,61	16,83
24:13:37	98	8,61	16,83
24:14:37	98	8,61	16,83
24:15:37	98	8,61	16,83
24:16:37	98	8,61	16,83
24:17:37	98	8,61	16,83
24:18:37	98	8,61	16,83
24:19:37	98	8,61	16,83
24:20:37	98	8,61	16,83
24:21:37	98	8,62	16,75
24:22:37	98	8,62	16,75
24:23:37	98	8,61	16,90
24:24:37	98	8,61	16,90
24:25:37	98	8,61	16,90
24:26:37	98	8,61	16,90
24:27:37	98	8,61	16,90
24:28:37	98	8,61	16,90
24:29:37	98	8,61	16,90
24:30:37	98	8,61	16,90
24:31:37	98	8,61	16,90
24:32:37	98	8,61	16,90
24:33:37	98	8,61	16,90
24:34:37	98	8,61	16,90
24:35:37	98	8,61	16,90
24:36:37	98	8,61	16,90
24:37:37	98	8,61	16,90
24:38:37	98	8,61	16,90
24:39:37	98	8,61	16,90
24:40:37	98	8,61	16,90
24:41:37	98	8,61	16,90
24:42:37	98	8,61	16,90
24:43:37	98	8,61	16,90
24:44:37	98	8,61	16,90
24:45:37	98	8,61	16,90
24:46:37	98	8,61	16,90
24:47:37	98	8,61	16,90
24:48:37	98	8,61	16,90
24:49:37	98	8,61	16,90
24:50:37	98	8,61	16,90
24:51:37	98	8,61	16,90
24:52:37	98	8,61	16,90
24:53:37	98	8,61	16,90
24:54:37	98	8,61	16,90
24:55:37	98	8,61	16,90
24:56:37	98	8,61	16,90
24:57:37	98	8,61	16,90
24:58:37	98	8,61	16,90
24:59:37	98	8,61	16,90
25:00:37	98	8,61	16,90
25:01:37	98	8,61	16,90
25:02:37	98	8,61	16,90
25:03:37	98	8,61	16,90
25:04:37	98	8,60	16,97
25:05:37	98	8,60	16,97
25:06:37	98	8,60	16,97
25:07:37	98	8,60	16,97
25:08:37	98	8,60	16,97
25:09:37	98	8,60	16,97
25:10:37	98	8,60	16,97
25:11:37	98	8,60	16,97
25:12:37	98	8,60	16,97
25:13:37	98	8,60	16,97
25:14:37	98	8,60	16,97
25:15:37	98	8,60	16,97
25:16:37	98	8,60	16,97
25:17:37	98	8,60	16,97
25:18:37	98	8,60	16,97
25:19:37	98	8,60	16,97
25:20:37	98	8,60	16,97
25:21:37	98	8,60	16,97
25:22:37	98	8,60	16,97
25:23:37	98	8,59	17,05
25:24:37	98	8,59	17,05
25:25:37	98	8,59	17,05
25:26:37	98	8,59	17,05
25:27:37	98	8,59	17,05
25:28:37	98	8,59	17,05
25:29:37	98	8,59	17,05
25:30:37	98	8,59	17,05
25:31:37	98	8,59	17,05
25:32:37	98	8,59	17,05
25:33:37	98	8,59	17,05
25:34:37	98	8,59	17,05
25:35:37	98	8,59	17,05
25:36:37	98	8,59	17,05
25:37:37	98	8,59	17,05
25:38:37	98	8,59	17,05
25:39:37	98	8,59	17,05
25:40:37	98	8,59	17,05
25:41:37	98	8,59	17,05
25:42:37	98	8,59	17,05
25:43:37	98	8,60	16,97
25:44:37	98	8,59	17,05
25:45:37	98	8,60	16,97
25:46:37	98	8,59	17,05
25:47:37	98	8,59	17,05
25:48:37	98	8,59	17,05
25:49:37	98	8,59	17,05
25:50:37	98	8,59	17,05
25:51:37	98	8,59	17,05
25:52:37	98	8,59	17,05
25:53:37	98	8,59	17,05
25:54:37	98	8,58	17,12
25:55:37	98	8,59	17,05
25:56:37	98	8,58	17,12
25:57:37	98	8,58	17,12
25:58:37	98	8,58	17,12
25:59:37	98	8,59	17,05
26:00:37	98	8,58	17,12
26:01:37	98	8,58	17,12
26:02:37	98	8,58	17,12
26:03:37	98	8,58	17,12
26:04:37	98	8,58	17,12
26:05:37	98	8,58	17,12
26:06:37	98	8,58	17,12
26:07:37	98	8,58	17,12
26:08:37	98	8,58	17,12
26:09:37	98	8,58	17,12
26:10:37	98	8,58	17,12
26:11:37	98	8,58	17,12
26:12:37	98	8,58	17,12
26:13:37	98	8,58	17,12
26:14:37	98	8,58	17,12
26:15:37	98	8,58	17,12
26:16:37	98	8,58	17,12
26:17:37	98	8,58	17,12
26:18:37	98	8,58	17,12
26:19:37	98	8,58	17,12
26:20:37	98	8,58	17,12
26:21:37	98	8,58	17,12
26:22:37	98	8,58	17,12
26:23:37	98	8,58	17,12
26:24:37	98	8,58	17,12
26:25:37	98	8,58	17,12
26:26:37	98	8,58	17,12
26:27:37	98	8,58	17,12
26:28:37	98	8,58	17,12
26:29:37	98	8,58	17,12
26:30:37	98	8,58	17,12
26:31:37	98	8,58	17,12
26:32:37	98	8,58	17,12
26:33:37	98	8,58	17,20
26:34:37	98	8,58	17,12
26:35:37	98	8,58	17,20
26:36:37	98	8,58	17,12
26:37:37	98	8,58	17,12
26:38:37	98	8,58	17,20
26:39:37	98	8,58	17,20
26:40:37	98	8,58	17,20
26:41:37	98	8,58	17,20
26:42:37	98	8,58	17,20
26:43:37	98	8,58	17,20
26:44:37	98	8,58	17,20
26:45:37	98	8,58	17,20
26:46:37	98	8,58	17,20
26:47:37	98	8,58	17,20
26:48:37	98	8,58	17,20
26:49:37	98	8,58	17,20
26:50:37	98	8,58	17,20
26:51:37	98	8,58	17,20
26:52:37	98	8,58	17,20
26:53:37	98	8,58	17,20
26:54:37	98	8,58	17,20
26:55:37	98	8,58	17,20
26:56:37	98	8,58	17,20
26:57:37	98	8,58	17,20
26:58:37	98	8,58	17,20
26:59:37	98	8,58	17,20
27:00:37	98	8,58	17,20
27:01:37	98	8,58	17,20
27:02:37	98	8,58	17,20
27:03:37	98	8,58	17,20
27:04:37	98	8,58	17,20
27:05:37	98	8,58	17,20
27:06:37	98	8,58	17,20
27:07:37	98	8,58	17,20
27:08:37	98	8,58	17,20
27:09:37	98	8,58	17,20
27:10:37	98	8,58	17,20
27:11:37	98	8,58	17,20
27:12:37	98	8,58	17,20
27:13:37	98	8,58	17,20
27:14:37	98	8,57	17,27
27:15:37	98	8,57	17,27
27:16:37	98	8,58	17,20
27:17:37	98	8,57	17,27
27:18:37	98	8,57	17,27
27:19:37	98	8,57	17,27
27:20:37	98	8,57	17,27
27:21:37	98	8,57	17,27
27:22:37	98	8,57	17,27
27:23:37	98	8,57	17,27
27:24:37	98	8,57	17,27
27:25:37	98	8,57	17,27
27:26:37	98	8,57	17,27
27:27:37	98	8,57	17,27
27:28:37	98	8,57	17,27
27:29:37	98	8,57	17,27
27:30:37	98	8,57	17,27
27:31:37	98	8,57	17,27
27:32:37	98	8,57	17,27
27:33:37	98	8,57	17,27
27:34:37	98	8,57	17,27
27:35:37	98	8,57	17,27
27:36:37	98	8,57	17,27
27:37:37	98	8,57	17,27
27:38:37	98	8,57	17,27
27:39:37	98	8,57	17,27
27:40:37	98	8,57	17,27
27:41:37	98	8,57	17,27
27:42:37	98	8,57	17,27
27:43:37	98	8,57	17,27
27:44:37	98	8,57	17,27
27:45:37	98	8,57	17,27
27:46:37	98	8,57	17,27
27:47:37	98	8,57	17,27
27:48:37	98	8,57	17,27
27:49:37	98	8,57	17,27
27:50:37	98	8,57	17,27
27:51:37	98	8,57	17,27
27:52:37	98	8,57	17,27
27:53:37	98	8,57	17,27
27:54:37	98	8,57	17,27
27:55:37	98	8,56	17,35
27:56:37	98	8,56	17,35
27:57:37	98	8,57	17,27
27:58:37	98	8,56	17,35
27:59:37	98	8,56	17,35
28:00:37	98	8,56	17,35
28:01:37	98	8,56	17,35
28:02:37	98	8,56	17,35
28:03:37	98	8,56	17,35
28:04:37	98	8,56	17,35
28:05:37	98	8,56	17,35
28:06:37	98	8,56	17,35
28:07:37	98	8,56	17,35
28:08:37	98	8,56	17,35
28:09:37	98	8,56	17,35
28:10:37	98	8,56	17,35
28:11:37	98	8,56	17,35
28:12:37	98	8,56	17,35
28:13:37	98	8,56	17,35
28:14:37	98	8,56	17,35
28:15:37	98	8,56	17,35
28:16:37	98	8,56	17,35
28:17:37	98	8,56	17,35
28:18:37	98	8,56	17,35
28:19:37	98	8,56	17,35
28:20:37	98	8,56	17,35
28:21:37	98	8,56	17,35
28:22:37	98	8,56	17,35
28:23:37	98	8,56	17,35
28:24:37	98	8,56	17,35
28:25:37	98	8,56	17,35
28:26:37	98	8,56	17,35
28:27:37	98	8,56	17,35
28:28:37	98	8,56	17,35
28:29:37	98	8,56	17,35
28:30:37	98	8,56	17,35
28:31:37	98	8,56	17,35
28:32:37	98	8,56	17,35
28:33:37	98	8,56	17,35
28:34:37	98	8,56	17,35
28:35:37	98	8,56	17,35
28:36:37	98	8,56	17,35
28:37:37	98	8,55	17,43
28:38:37	98	8,56	17,35
28:39:37	98	8,56	17,35
28:40:37	98	8,55	17,43
28:41:37	98	8,56	17,35
28:42:37	98	8,56	17,35
28:43:37	98	8,55	17,43
28:44:37	98	8,55	17,43
28:45:37	98	8,55	17,43
28:46:37	98	8,55	17,43
28:47:37	98	8,55	17,43
28:48:37	98	8,55	17,43
28:49:37	98	8,55	17,43
28:50:37	98	8,55	17,43
28:51:37	98	8,55	17,43
28:52:37	98	8,55	17,43
28:53:37	98	8,55	17,43
28:54:37	98	8,55	17,43
28:55:37	98	8,55	17,43
28:56:37	98	8,55	17,43
28:57:37	98	8,55	17,43
28:58:37	98	8,55	17,43
28:59:37	98	8,55	17,43
29:00:37	98	8,55	17,43
29:01:37	98	8,55	17,43
29:02:37	98	8,55	17,43
29:03:37	98	8,55	17,43
29:04:37	98	8,55	17,43
29:05:37	98	8,55	17,43
29:06:37	98	8,55	17,43
29:07:37	98	8,55	17,43
29:08:37	98	8,55	17,43
29:09:37	98	8,55	17,43
29:10:37	98	8,55	17,43
29:11:37	98	8,55	17,43
29:12:37	98	8,55	17,43
29:13:37	98	8,55	17,43
29:14:37	98	8,55	17,43
29:15:37	98	8,55	17,43
29:16:37	98	8,55	17,43
29:17:37	98	8,55	17,43
29:18:37	98	8,55	17,43
29:19:37	98	8,55	17,43
29:20:37	98	8,55	17,43
29:21:37	98	8,55	17,43
29:22:37	98	8,55	17,43
29:23:37	98	8,55	17,43
29:24:37	98	8,55	17,43
29:25:37	98	8,55	17,43
29:26:37	98	8,55	17,43
29:27:37	98	8,55	17,50
29:28:37	98	8,55	17,43
29:29:37	98	8,55	17,43
29:30:37	98	8,55	17,50
29:31:37	98	8,55	17,43
29:32:37	98	8,55	17,50
29:33:37	98	8,55	17,50
29:34:37	98	8,55	17,50
29:35:37	98	8,55	17,50
29:36:37	98	8,55	17,50
29:37:37	98	8,55	17,43
29:38:37	98	8,55	17,50
29:39:37	98	8,55	17,50
29:40:37	98	8,55	17,50
29:41:37	98	8,55	17,50
29:42:37	98	8,55	17,50
29:43:37	98	8,55	17,50
29:44:37	98	8,55	17,50
29:45:37	98	8,55	17,50
29:46:37	98	8,55	17,50
29:47:37	98	8,55	17,50
29:48:37	98	8,55	17,50
29:49:37	98	8,55	17,50
29:50:37	98	8,55	17,50
29:51:37	98	8,55	17,50
29:52:37	98	8,55	17,50
29:53:37	98	8,55	17,50
29:54:37	98	8,55	17,50
29:55:37	98	8,55	17,50
29:56:37	98	8,55	17,50
29:57:37	98	8,55	17,50
29:58:37	98	8,55	17,50
29:59:37	98	8,55	17,50
30:00:37	98	8,55	17,50
30:01:37	98	8,55	17,50
30:02:37	98	8,55	17,50
30:03:37	98	8,55	17,50
30:04:37	98	8,55	17,50
30:05:37	98	8,55	17,50
30:06:37	98	8,55	17,50
30:07:37	98	8,55	17,50
30:08:37	98	8,55	17,50
30:09:37	98	8,55	17,50
30:10:37	98	8,55	17,50
30:11:37	98	8,55	17,50
30:12:37	98	8,55	17,50
30:13:37	98	8,55	17,50
30:14:37	98	8,55	17,50
30:15:37	98	8,55	17,50
30:16:37	98	8,55	17,50
30:17:37	98	8,55	17,50
30:18:37	98	8,55	17,50
30:19:37	98	8,55	17,50
30:20:37	98	8,55	17,50
30:21:37	98	8,55	17,50
30:22:37	98	8,55	17,50
30:23:37	98	8,55	17,50
30:24:37	98	8,54	17,58
30:25:37	98	8,54	17,58
30:26:37	98	8,54	17,58
30:27:37	98	8,55	17,50
30:28:37	98	8,55	17,50
30:29:37	98	8,54	17,58
30:30:37	98	8,54	17,58
30:31:37	98	8,54	17,58
30:32:37	98	8,54	17,58
30:33:37	98	8,54	17,58
30:34:37	98	8,55	17,50
30:35:37	98	8,54	17,58
30:36:37	98	8,54	17,58
30:37:37	98	8,54	17,58
30:38:37	98	8,54	17,58
30:39:37	98	8,54	17,58
30:40:37	98	8,54	17,58
30:41:37	98	8,55	17,50
30:42:37	98	8,55	17,50
30:43:37	98	8,54	17,58
30:44:37	98	8,55	17,50
30:45:37	98	8,54	17,58
30:46:37	98	8,55	17,50
30:47:37	98	8,54	17,58
30:48:37	98	8,54	17,58
30:49:37	98	8,54	17,58
30:50:37	98	8,54	17,58
30:51:37	98	8,54	17,58
30:52:37	99	8,54	17,58
30:53:37	98	8,54	17,58
30:54:37	98	8,54	17,58
30:55:37	98	8,54	17,58
30:56:37	98	8,54	17,58
30:57:37	98	8,54	17,58
30:58:37	98	8,54	17,58
30:59:37	98	8,54	17,58
31:00:37	98	8,54	17,58
31:01:37	98	8,54	17,58
31:02:37	98	8,54	17,58
31:03:37	98	8,54	17,58
31:04:37	98	8,54	17,58
31:05:37	98	8,54	17,58
31:06:37	98	8,54	17,58
31:07:37	98	8,54	17,58
31:08:37	98	8,54	17,58
31:09:37	98	8,54	17,58
31:10:37	98	8,53	17,66
31:11:37	98	8,53	17,66
31:12:37	98	8,53	17,66
31:13:37	98	8,53	17,66
31:14:37	98	8,53	17,66
31:15:37	98	8,53	17,66
31:16:37	98	8,53	17,66
31:17:37	98	8,53	17,66
31:18:37	98	8,53	17,66
31:19:37	98	8,53	17,66
31:20:37	98	8,53	17,66
31:21:37	98	8,53	17,66
31:22:37	98	8,53	17,66
31:23:37	98	8,53	17,66
31:24:37	98	8,53	17,66
31:25:37	98	8,53	17,66
31:26:37	98	8,53	17,66
31:27:37	98	8,53	17,66
31:28:37	98	8,53	17,66
31:29:37	98	8,53	17,66
31:30:37	98	8,53	17,66
31:31:37	98	8,53	17,66
31:32:37	98	8,53	17,66
31:33:37	98	8,53	17,66
31:34:37	98	8,53	17,66
31:35:37	98	8,53	17,66
31:36:37	98	8,53	17,66
31:37:37	98	8,53	17,66
31:38:37	98	8,53	17,66
31:39:37	98	8,53	17,66
31:40:37	98	8,53	17,66
31:41:37	98	8,53	17,66
31:42:37	98	8,53	17,66
31:43:37	98	8,53	17,66
31:44:37	98	8,53	17,66
31:45:37	98	8,53	17,66
31:46:37	98	8,53	17,66
31:47:37	98	8,53	17,66
31:48:37	98	8,53	17,66
31:49:37	98	8,53	17,66
31:50:37	98	8,53	17,66
31:51:37	98	8,53	17,66
31:52:37	98	8,53	17,66
31:53:37	98	8,53	17,66
31:54:37	98	8,53	17,66
31:55:37	98	8,53	17,66
31:56:37	98	8,53	17,66
31:57:37	98	8,52	17,74
31:58:37	98	8,53	17,66
31:59:37	98	8,52	17,74
32:00:37	98	8,53	17,66
32:01:37	98	8,52	17,74
32:02:37	98	8,53	17,66
32:03:37	98	8,53	17,66
32:04:37	98	8,52	17,74
32:05:37	98	8,52	17,74
32:06:37	98	8,52	17,74
32:07:37	98	8,52	17,74
32:08:37	98	8,52	17,74
32:09:37	98	8,52	17,74
32:10:37	98	8,52	17,74
32:11:37	98	8,52	17,74
32:12:37	98	8,52	17,74
32:13:37	98	8,52	17,74
32:14:37	98	8,52	17,74
32:15:37	98	8,52	17,74
32:16:37	98	8,52	17,74
32:17:37	98	8,52	17,74
32:18:37	98	8,52	17,74
32:19:37	98	8,52	17,74
32:20:37	98	8,52	17,74
32:21:37	98	8,52	17,74
32:22:37	98	8,52	17,74
32:23:37	98	8,52	17,74
32:24:37	98	8,52	17,74
32:25:37	98	8,52	17,74
32:26:37	98	8,52	17,74
32:27:37	98	8,52	17,74
32:28:37	98	8,52	17,74
32:29:37	98	8,52	17,74
32:30:37	98	8,52	17,74
32:31:37	98	8,52	17,74
32:32:37	98	8,52	17,74
32:33:37	98	8,52	17,74
32:34:37	98	8,52	17,74
32:35:37	98	8,52	17,74
32:36:37	98	8,52	17,74
32:37:37	98	8,52	17,74
32:38:37	98	8,52	17,74
32:39:37	98	8,52	17,74
32:40:37	98	8,52	17,74
32:41:37	98	8,52	17,74
32:42:37	98	8,52	17,74
32:43:37	98	8,52	17,74
32:44:37	98	8,52	17,74
32:45:37	98	8,52	17,74
32:46:37	98	8,52	17,74
32:47:37	98	8,52	17,74
32:48:37	98	8,52	17,74
32:49:37	98	8,52	17,74
32:50:37	98	8,52	17,74
32:51:37	98	8,52	17,74
32:52:37	98	8,52	17,74
32:53:37	98	8,52	17,74
32:54:37	98	8,52	17,74
32:55:37	98	8,52	17,74
32:56:37	98	8,52	17,74
32:57:37	98	8,52	17,74
32:58:37	98	8,52	17,74
32:59:37	98	8,52	17,74
33:00:37	98	8,52	17,74
33:01:37	98	8,52	17,74
33:02:37	98	8,52	17,74
33:03:37	98	8,52	17,74
33:04:37	98	8,52	17,74
33:05:37	98	8,52	17,74
33:06:37	98	8,52	17,74
33:07:37	98	8,52	17,74
33:08:37	98	8,52	17,74
33:09:37	98	8,52	17,74
33:10:37	98	8,52	17,74
33:11:37	98	8,52	17,74
33:12:37	98	8,52	17,74
33:13:37	98	8,52	17,74
33:14:37	98	8,52	17,74
33:15:37	98	8,52	17,74
33:16:37	98	8,52	17,74
33:17:37	98	8,52	17,74
33:18:37	98	8,52	17,74
33:19:37	98	8,52	17,74
33:20:37	98	8,52	17,74
33:21:37	98	8,52	17,74
33:22:37	98	8,52	17,74
33:23:37	98	8,52	17,74
33:24:37	98	8,52	17,81
33:25:37	98	8,52	17,81
33:26:37	98	8,52	17,81
33:27:37	98	8,52	17,81
33:28:37	98	8,52	17,81
33:29:37	98	8,52	17,81
33:30:37	98	8,52	17,81
33:31:37	98	8,52	17,81
33:32:37	98	8,52	17,81
33:33:37	98	8,52	17,81
33:34:37	98	8,52	17,81
33:35:37	98	8,52	17,81
33:36:37	98	8,52	17,81
33:37:37	98	8,52	17,81
33:38:37	98	8,52	17,81
33:39:37	98	8,52	17,81
33:40:37	98	8,52	17,81
33:41:37	98	8,52	17,81
33:42:37	98	8,52	17,81
33:43:37	98	8,52	17,81
33:44:37	98	8,52	17,81
33:45:37	98	8,52	17,81
33:46:37	98	8,52	17,81
33:47:37	98	8,52	17,81
33:48:37	98	8,52	17,81
33:49:37	98	8,52	17,81
33:50:37	98	8,52	17,81
33:51:37	98	8,52	17,81
33:52:37	98	8,52	17,81
33:53:37	98	8,52	17,81
33:54:37	98	8,52	17,81
33:55:37	98	8,52	17,81
33:56:37	98	8,52	17,81
33:57:37	98	8,52	17,81
33:58:37	98	8,52	17,81
33:59:37	98	8,52	17,81
34:00:37	98	8,52	17,81
34:01:37	98	8,52	17,81
34:02:37	98	8,52	17,81
34:03:37	98	8,52	17,81
34:04:37	98	8,52	17,81
34:05:37	98	8,52	17,81
34:06:37	98	8,52	17,81
34:07:37	98	8,52	17,81
34:08:37	98	8,52	17,81
34:09:37	98	8,52	17,81
34:10:37	98	8,52	17,81
34:11:37	98	8,52	17,81
34:12:37	98	8,52	17,81
34:13:37	98	8,52	17,81
34:14:37	98	8,52	17,81
34:15:37	98	8,52	17,81
34:16:37	98	8,52	17,81
34:17:37	98	8,52	17,81
34:18:37	98	8,52	17,81
34:19:37	98	8,52	17,81
34:20:37	98	8,52	17,81
34:21:37	98	8,52	17,81
34:22:37	98	8,52	17,81
34:23:37	98	8,52	17,81
34:24:37	98	8,52	17,81
34:25:37	98	8,52	17,81
34:26:37	98	8,52	17,81
34:27:37	98	8,52	17,81
34:28:37	98	8,52	17,81
34:29:37	98	8,52	17,81
34:30:37	98	8,52	17,81
34:31:37	98	8,52	17,81
34:32:37	98	8,52	17,81
34:33:37	98	8,52	17,81
34:34:37	98	8,52	17,81
34:35:37	98	8,52	17,81
34:36:37	98	8,51	17,89
34:37:37	98	8,52	17,81
34:38:37	98	8,52	17,81
34:39:37	98	8,52	17,81
34:40:37	98	8,52	17,81
34:41:37	98	8,52	17,81
34:42:37	98	8,52	17,81
34:43:37	98	8,52	17,81
34:44:37	98	8,52	17,81
34:45:37	98	8,52	17,81
34:46:37	98	8,52	17,81
34:47:37	98	8,52	17,81
34:48:37	98	8,52	17,81
34:49:37	98	8,52	17,81
34:50:37	98	8,52	17,81
34:51:37	98	8,52	17,81
34:52:37	98	8,52	17,81
34:53:37	98	8,51	17,89
34:54:37	98	8,51	17,89
34:55:37	98	8,51	17,89
34:56:37	98	8,51	17,89
34:57:37	98	8,51	17,89
34:58:37	98	8,51	17,89
34:59:37	98	8,51	17,89
35:00:37	98	8,51	17,89
35:01:37	98	8,51	17,89
35:02:37	98	8,51	17,89
35:03:37	98	8,51	17,89
35:04:37	98	8,51	17,89
35:05:37	98	8,51	17,89
35:06:37	98	8,51	17,89
35:07:37	98	8,51	17,89
35:08:37	98	8,51	17,89
35:09:37	98	8,51	17,89
35:10:37	98	8,51	17,89
35:11:37	98	8,51	17,89
