Repository: ProgWizer/parser

File: project-root/data/Data Acquisition/Data Acquisition/2008 year (310)/UCA R Kogalym G1920+10%MMaxFF+7%MKU-85+0.3%FL+0.6%RPM+ 0.1%LTR-100+0.6%LX-200(65C).txt (part 1 of 3)
--Test Summary--
Full Path and File Name	
Instrument Name	4262R
Instrument Type	Model 4262 Twin Cell UCA
Instrument Serial Number	111R
Test Start Date	13.03.2008
Test Start Time	18:29:54
Test Stop Date	17.03.2008
Test Stop Time	9:42:32
Test Length	87:12:38
Final Sample Time Offset	87:12:00
Controller Schedule Name	
Sampling Period	60 seconds
Comments	
Information	WellID	52-5221
Information	Customer	LukAik
Information	CementClass	G
Information	CementMfr	
Information	Additives	10%MMaxFF+7%MKU-85+0.3%FL+0.6%RPM+0.1%LTR-100+0.6%LX-200 (65C)
Information	Density	1920
Information	BHCT	
Information	BHST	
Information	FluidLoss	
Information	JobType	
Calculated Value	CS_50	12:00:00
Calculated Value	CS_500	15:06:00
Calculated Value	CS_Time8h	0,00 MPa
Calculated Value	CS_Time16h	5,29 MPa
Calculated Value	CS_Time24h	12,17 MPa
Calculated Value	CS_Time48h	16,21 MPa
Calculated Value	CS_Time72h	17,70 MPa
Calculated Curve	Compressive Strength	Compressive strength type B (more than 14 lb/gal)
Initial Temperature (°C)	25 °C
Final Temperature (°C)	83 °C
Initial Transit Time (microsec/in)	16,47 microsec/in
Final Transit Time (microsec/in)	8,53 microsec/in
Initial Compressive Strength (MPa)	0,00 MPa
Final Compressive Strength (MPa)	18,24 MPa
--Data--
Time (HH:MM:SS)	Temperature (°C)	Transit Time (microsec/in)	Compressive Strength (MPa)
0:00:00	25	16,47	0,00
0:01:00	25	16,47	0,00
0:02:00	25	16,47	0,00
0:03:00	25	16,48	0,00
0:04:00	25	16,48	0,00
0:05:00	26	16,48	0,00
0:06:00	27	16,47	0,00
0:07:00	27	16,47	0,00
0:08:00	28	16,47	0,00
0:09:00	29	16,46	0,00
0:10:00	30	16,45	0,01
0:11:00	31	16,44	0,01
0:12:00	32	16,42	0,01
0:13:00	33	16,41	0,02
0:14:00	34	16,39	0,02
0:15:00	35	16,38	0,03
0:16:00	36	16,36	0,03
0:17:00	37	16,35	0,03
0:18:00	39	16,32	0,04
0:19:00	40	16,31	0,04
0:20:00	41	16,29	0,05
0:21:00	42	16,28	0,05
0:22:00	43	16,26	0,06
0:23:00	44	16,25	0,06
0:24:00	45	16,23	0,06
0:25:00	46	16,23	0,07
0:26:00	47	16,22	0,07
0:27:00	49	16,20	0,07
0:28:00	50	16,20	0,08
0:29:00	51	16,18	0,08
0:30:00	52	16,17	0,08
0:31:00	53	16,16	0,09
0:32:00	54	16,16	0,09
0:33:00	55	16,16	0,09
0:34:00	56	16,15	0,09
0:35:00	57	16,15	0,09
0:36:00	58	16,14	0,09
0:37:00	59	16,14	0,09
0:38:00	60	16,14	0,09
0:39:00	61	16,13	0,09
0:40:00	63	16,13	0,09
0:41:00	64	16,13	0,09
0:42:00	64	16,14	0,09
0:43:00	66	16,14	0,09
0:44:00	66	16,14	0,09
0:45:00	67	16,14	0,09
0:46:00	67	16,15	0,09
0:47:00	67	16,17	0,08
0:48:00	67	16,17	0,08
0:49:00	67	16,17	0,08
0:50:00	67	16,19	0,08
0:51:00	67	16,20	0,08
0:52:00	67	16,20	0,07
0:53:00	67	16,21	0,07
0:54:00	67	16,23	0,07
0:55:00	66	16,23	0,07
0:56:00	66	16,23	0,06
0:57:00	66	16,24	0,06
0:58:00	66	16,24	0,06
0:59:00	67	16,24	0,06
1:00:00	67	16,25	0,06
1:01:00	66	16,23	0,07
1:02:00	67	16,23	0,07
1:03:00	67	16,23	0,07
1:04:00	66	16,23	0,06
1:05:00	66	16,24	0,06
1:06:00	67	16,24	0,06
1:07:00	67	16,24	0,06
1:08:00	67	16,24	0,06
1:09:00	67	16,24	0,06
1:10:00	67	16,24	0,06
1:11:00	67	16,25	0,06
1:12:00	67	16,25	0,06
1:13:00	67	16,25	0,06
1:14:00	67	16,25	0,06
1:15:00	67	16,25	0,06
1:16:00	67	16,25	0,06
1:17:00	67	16,25	0,06
1:18:00	67	16,25	0,06
1:19:00	67	16,26	0,06
1:20:00	67	16,26	0,06
1:21:00	67	16,26	0,06
1:22:00	67	16,26	0,06
1:23:00	68	16,26	0,06
1:24:00	68	16,26	0,06
1:25:00	68	16,26	0,06
1:26:00	68	16,26	0,06
1:27:00	68	16,26	0,06
1:28:00	68	16,26	0,06
1:29:00	68	16,26	0,06
1:30:00	68	16,26	0,06
1:31:00	68	16,26	0,06
1:32:00	68	16,27	0,05
1:33:00	68	16,27	0,05
1:34:00	68	16,27	0,05
1:35:00	68	16,28	0,05
1:36:00	69	16,28	0,05
1:37:00	69	16,28	0,05
1:38:00	68	16,28	0,05
1:39:00	68	16,28	0,05
1:40:00	68	16,29	0,05
1:41:00	69	16,29	0,05
1:42:00	69	16,29	0,05
1:43:00	69	16,29	0,05
1:44:00	69	16,29	0,05
1:45:00	69	16,29	0,05
1:46:00	69	16,29	0,05
1:47:00	69	16,29	0,05
1:48:00	69	16,29	0,05
1:49:00	69	16,29	0,05
1:50:00	70	16,30	0,05
1:51:00	70	16,29	0,05
1:52:00	69	16,29	0,05
1:53:00	70	16,29	0,05
1:54:00	70	16,29	0,05
1:55:00	70	16,30	0,05
1:56:00	70	16,30	0,05
1:57:00	70	16,30	0,05
1:58:00	70	16,31	0,04
1:59:00	70	16,31	0,04
2:00:00	70	16,31	0,04
2:01:00	70	16,31	0,04
2:02:00	71	16,31	0,04
2:03:00	71	16,32	0,04
2:04:00	70	16,32	0,04
2:05:00	71	16,32	0,04
2:06:00	71	16,32	0,04
2:07:00	71	16,32	0,04
2:08:00	71	16,32	0,04
2:09:00	71	16,32	0,04
2:10:00	71	16,32	0,04
2:11:00	71	16,32	0,04
2:12:00	71	16,32	0,04
2:13:00	71	16,33	0,04
2:14:00	71	16,33	0,04
2:15:00	71	16,33	0,04
2:16:00	72	16,33	0,04
2:17:00	72	16,33	0,04
2:18:00	72	16,33	0,04
2:19:00	72	16,34	0,04
2:20:00	72	16,34	0,04
2:21:00	72	16,34	0,04
2:22:00	72	16,35	0,03
2:23:00	72	16,35	0,03
2:24:00	72	16,35	0,03
2:25:00	72	16,35	0,03
2:26:00	72	16,35	0,03
2:27:00	72	16,35	0,03
2:28:00	73	16,35	0,03
2:29:00	72	16,36	0,03
2:30:00	73	16,36	0,03
2:31:00	73	16,36	0,03
2:32:00	73	16,36	0,03
2:33:00	73	16,36	0,03
2:34:00	73	16,36	0,03
2:35:00	73	16,37	0,03
2:36:00	73	16,37	0,03
2:37:00	73	16,37	0,03
2:38:00	73	16,37	0,03
2:39:00	73	16,38	0,03
2:40:00	74	16,38	0,03
2:41:00	73	16,37	0,03
2:42:00	73	16,38	0,03
2:43:00	74	16,38	0,03
2:44:00	74	16,38	0,03
2:45:00	74	16,38	0,02
2:46:00	74	16,38	0,02
2:47:00	74	16,38	0,02
2:48:00	74	16,39	0,02
2:49:00	74	16,38	0,02
2:50:00	74	16,39	0,02
2:51:00	75	16,39	0,02
2:52:00	75	16,40	0,02
2:53:00	75	16,40	0,02
2:54:00	75	16,40	0,02
2:55:00	75	16,41	0,02
2:56:00	75	16,41	0,02
2:57:00	75	16,41	0,02
2:58:00	75	16,41	0,02
2:59:00	75	16,41	0,02
3:00:00	75	16,41	0,02
3:01:00	75	16,41	0,02
3:02:00	75	16,41	0,02
3:03:00	76	16,42	0,01
3:04:00	76	16,42	0,01
3:05:00	76	16,42	0,01
3:06:00	76	16,42	0,01
3:07:00	76	16,42	0,01
3:08:00	76	16,43	0,01
3:09:00	76	16,43	0,01
3:10:00	76	16,44	0,01
3:11:00	76	16,44	0,01
3:12:00	76	16,44	0,01
3:13:00	77	16,44	0,01
3:14:00	76	16,44	0,01
3:15:00	76	16,44	0,01
3:16:00	77	16,44	0,01
3:17:00	77	16,45	0,01
3:18:00	77	16,45	0,01
3:19:00	77	16,45	0,01
3:20:00	77	16,45	0,01
3:21:00	77	16,46	0,00
3:22:00	77	16,46	0,00
3:23:00	77	16,46	0,00
3:24:00	77	16,46	0,00
3:25:00	77	16,47	0,00
3:26:00	78	16,47	0,00
3:27:00	77	16,47	0,00
3:28:00	77	16,47	0,00
3:29:00	78	16,47	0,00
3:30:00	78	16,47	0,00
3:31:00	78	16,47	0,00
3:32:00	78	16,47	0,00
3:33:00	78	16,48	0,00
3:34:00	78	16,48	0,00
3:35:00	78	16,48	0,00
3:36:00	78	16,49	0,00
3:37:00	78	16,49	0,00
3:38:00	78	16,49	0,00
3:39:00	78	16,50	0,00
3:40:00	79	16,50	0,00
3:41:00	78	16,50	0,00
3:42:00	78	16,50	0,00
3:43:00	79	16,50	0,00
3:44:00	79	16,50	0,00
3:45:00	79	16,50	0,00
3:46:00	79	16,50	0,00
3:47:00	79	16,51	0,00
3:48:00	79	16,51	0,00
3:49:00	79	16,51	0,00
3:50:00	79	16,52	0,00
3:51:00	79	16,51	0,00
3:52:00	79	16,52	0,00
3:53:00	79	16,52	0,00
3:54:00	80	16,52	0,00
3:55:00	80	16,52	0,00
3:56:00	80	16,52	0,00
3:57:00	80	16,53	0,00
3:58:00	80	16,53	0,00
3:59:00	80	16,53	0,00
4:00:00	80	16,53	0,00
4:01:00	80	16,53	0,00
4:02:00	80	16,53	0,00
4:03:00	81	16,53	0,00
4:04:00	80	16,53	0,00
4:05:00	81	16,53	0,00
4:06:00	80	16,54	0,00
4:07:00	80	16,54	0,00
4:08:00	81	16,54	0,00
4:09:00	81	16,54	0,00
4:10:00	81	16,55	0,00
4:11:00	81	16,54	0,00
4:12:00	81	16,55	0,00
4:13:00	81	16,56	0,00
4:14:00	81	16,56	0,00
4:15:00	81	16,50	0,00
4:16:00	82	16,51	0,00
4:17:00	81	16,51	0,00
4:18:00	81	16,52	0,00
4:19:00	81	16,52	0,00
4:20:00	82	16,52	0,00
4:21:00	82	16,53	0,00
4:22:00	82	16,53	0,00
4:23:00	82	16,53	0,00
4:24:00	82	16,54	0,00
4:25:00	82	16,54	0,00
4:26:00	82	16,54	0,00
4:27:00	82	16,54	0,00
4:28:00	82	16,54	0,00
4:29:00	82	16,54	0,00
4:30:00	82	16,54	0,00
4:31:00	82	16,54	0,00
4:32:00	83	16,55	0,00
4:33:00	83	16,55	0,00
4:34:00	83	16,55	0,00
4:35:00	83	16,56	0,00
4:36:00	83	16,56	0,00
4:37:00	83	16,56	0,00
4:38:00	83	16,56	0,00
4:39:00	83	16,56	0,00
4:40:00	83	16,56	0,00
4:41:00	83	16,56	0,00
4:42:00	83	16,56	0,00
4:43:00	84	16,56	0,00
4:44:00	84	16,56	0,00
4:45:00	83	16,57	0,00
4:46:00	83	16,57	0,00
4:47:00	83	16,58	0,00
4:48:00	84	16,58	0,00
4:49:00	84	16,58	0,00
4:50:00	84	16,58	0,00
4:51:00	83	16,58	0,00
4:52:00	83	16,58	0,00
4:53:00	84	16,58	0,00
4:54:00	83	16,58	0,00
4:55:00	83	16,58	0,00
4:56:00	84	16,59	0,00
4:57:00	83	16,59	0,00
4:58:00	84	16,59	0,00
4:59:00	84	16,59	0,00
5:00:00	84	16,59	0,00
5:01:00	83	16,60	0,00
5:02:00	83	16,61	0,00
5:03:00	84	16,58	0,00
5:04:00	83	16,58	0,00
5:05:00	84	16,59	0,00
5:06:00	83	16,59	0,00
5:07:00	84	16,59	0,00
5:08:00	83	16,59	0,00
5:09:00	83	16,60	0,00
5:10:00	84	16,60	0,00
5:11:00	83	16,60	0,00
5:12:00	83	16,60	0,00
5:13:00	83	16,60	0,00
5:14:00	83	16,60	0,00
5:15:00	83	16,60	0,00
5:16:00	84	16,60	0,00
5:17:00	83	16,60	0,00
5:18:00	83	16,61	0,00
5:19:00	84	16,60	0,00
5:20:00	83	16,61	0,00
5:21:00	83	16,61	0,00
5:22:00	83	16,61	0,00
5:23:00	84	16,61	0,00
5:24:00	83	16,62	0,00
5:25:00	83	16,62	0,00
5:26:00	83	16,62	0,00
5:27:00	83	16,61	0,00
5:28:00	83	16,60	0,00
5:29:00	83	16,60	0,00
5:30:00	83	16,61	0,00
5:31:00	83	16,61	0,00
5:32:00	83	16,62	0,00
5:33:00	83	16,62	0,00
5:34:00	83	16,62	0,00
5:35:00	83	16,62	0,00
5:36:00	83	16,62	0,00
5:37:00	83	16,62	0,00
5:38:00	83	16,62	0,00
5:39:00	83	16,62	0,00
5:40:00	83	16,62	0,00
5:41:00	83	16,62	0,00
5:42:00	83	16,62	0,00
5:43:00	83	16,62	0,00
5:44:00	83	16,62	0,00
5:45:00	83	16,62	0,00
5:46:00	83	16,62	0,00
5:47:00	83	16,62	0,00
5:48:00	83	16,62	0,00
5:49:00	83	16,63	0,00
5:50:00	83	16,64	0,00
5:51:00	83	16,64	0,00
5:52:00	83	16,62	0,00
5:53:00	83	16,62	0,00
5:54:00	83	16,62	0,00
5:55:00	83	16,62	0,00
5:56:00	83	16,63	0,00
5:57:00	83	16,63	0,00
5:58:00	83	16,63	0,00
5:59:00	83	16,63	0,00
6:00:00	83	16,63	0,00
6:01:00	83	16,62	0,00
6:02:00	83	16,63	0,00
6:03:00	83	16,64	0,00
6:04:00	83	16,64	0,00
6:05:00	83	16,63	0,00
6:06:00	83	16,64	0,00
6:07:00	83	16,64	0,00
6:08:00	83	16,64	0,00
6:09:00	83	16,64	0,00
6:10:00	83	16,64	0,00
6:11:00	83	16,65	0,00
6:12:00	83	16,65	0,00
6:13:00	83	16,65	0,00
6:14:00	83	16,65	0,00
6:15:00	83	16,66	0,00
6:16:00	83	16,63	0,00
6:17:00	83	16,64	0,00
6:18:00	83	16,64	0,00
6:19:00	83	16,65	0,00
6:20:00	83	16,65	0,00
6:21:00	83	16,65	0,00
6:22:00	83	16,66	0,00
6:23:00	83	16,65	0,00
6:24:00	83	16,66	0,00
6:25:00	83	16,66	0,00
6:26:00	83	16,65	0,00
6:27:00	83	16,66	0,00
6:28:00	83	16,66	0,00
6:29:00	83	16,66	0,00
6:30:00	83	16,66	0,00
6:31:00	83	16,66	0,00
6:32:00	83	16,66	0,00
6:33:00	83	16,66	0,00
6:34:00	83	16,67	0,00
6:35:00	83	16,68	0,00
6:36:00	83	16,68	0,00
6:37:00	83	16,68	0,00
6:38:00	83	16,68	0,00
6:39:00	83	16,68	0,00
6:40:00	83	16,69	0,00
6:41:00	83	16,67	0,00
6:42:00	83	16,67	0,00
6:43:00	83	16,68	0,00
6:44:00	83	16,68	0,00
6:45:00	83	16,68	0,00
6:46:00	83	16,68	0,00
6:47:00	83	16,68	0,00
6:48:00	83	16,69	0,00
6:49:00	83	16,69	0,00
6:50:00	83	16,70	0,00
6:51:00	83	16,69	0,00
6:52:00	83	16,69	0,00
6:53:00	83	16,69	0,00
6:54:00	83	16,69	0,00
6:55:00	83	16,69	0,00
6:56:00	83	16,69	0,00
6:57:00	83	16,69	0,00
6:58:00	83	16,69	0,00
6:59:00	83	16,70	0,00
7:00:00	83	16,70	0,00
7:01:00	83	16,71	0,00
7:02:00	83	16,71	0,00
7:03:00	83	16,71	0,00
7:04:00	83	16,71	0,00
7:05:00	83	16,69	0,00
7:06:00	83	16,70	0,00
7:07:00	83	16,70	0,00
7:08:00	83	16,70	0,00
7:09:00	83	16,71	0,00
7:10:00	83	16,71	0,00
7:11:00	83	16,71	0,00
7:12:00	83	16,71	0,00
7:13:00	83	16,71	0,00
7:14:00	83	16,71	0,00
7:15:00	83	16,71	0,00
7:16:00	83	16,71	0,00
7:17:00	83	16,71	0,00
7:18:00	83	16,71	0,00
7:19:00	83	16,71	0,00
7:20:00	83	16,71	0,00
7:21:00	83	16,71	0,00
7:22:00	83	16,71	0,00
7:23:00	83	16,72	0,00
7:24:00	83	16,71	0,00
7:25:00	83	16,72	0,00
7:26:00	83	16,72	0,00
7:27:00	83	16,72	0,00
7:28:00	83	16,73	0,00
7:29:00	83	16,73	0,00
7:30:00	83	16,71	0,00
7:31:00	83	16,71	0,00
7:32:00	83	16,71	0,00
7:33:00	83	16,72	0,00
7:34:00	83	16,72	0,00
7:35:00	83	16,73	0,00
7:36:00	83	16,72	0,00
7:37:00	83	16,72	0,00
7:38:00	83	16,73	0,00
7:39:00	83	16,72	0,00
7:40:00	83	16,73	0,00
7:41:00	83	16,72	0,00
7:42:00	83	16,73	0,00
7:43:00	83	16,72	0,00
7:44:00	83	16,72	0,00
7:45:00	83	16,72	0,00
7:46:00	83	16,72	0,00
7:47:00	84	16,72	0,00
7:48:00	83	16,73	0,00
7:49:00	83	16,72	0,00
7:50:00	83	16,73	0,00
7:51:00	83	16,73	0,00
7:52:00	83	16,73	0,00
7:53:00	83	16,74	0,00
7:54:00	83	16,74	0,00
7:55:00	83	16,74	0,00
7:56:00	83	16,71	0,00
7:57:00	83	16,71	0,00
7:58:00	83	16,72	0,00
7:59:00	83	16,72	0,00
8:00:00	83	16,72	0,00
8:01:00	83	16,72	0,00
8:02:00	83	16,73	0,00
8:03:00	83	16,73	0,00
8:04:00	83	16,73	0,00
8:05:00	83	16,73	0,00
8:06:00	83	16,72	0,00
8:07:00	83	16,72	0,00
8:08:00	83	16,72	0,00
8:09:00	83	16,71	0,00
8:10:00	83	16,71	0,00
8:11:00	83	16,71	0,00
8:12:00	83	16,72	0,00
8:13:00	83	16,71	0,00
8:14:00	83	16,72	0,00
8:15:00	83	16,72	0,00
8:16:00	83	16,72	0,00
8:17:00	83	16,72	0,00
8:18:00	83	16,72	0,00
8:19:00	83	16,72	0,00
8:20:00	83	16,73	0,00
8:21:00	83	16,71	0,00
8:22:00	83	16,71	0,00
8:23:00	83	16,71	0,00
8:24:00	83	16,71	0,00
8:25:00	83	16,71	0,00
8:26:00	83	16,71	0,00
8:27:00	83	16,71	0,00
8:28:00	83	16,71	0,00
8:29:00	83	16,71	0,00
8:30:00	83	16,71	0,00
8:31:00	83	16,71	0,00
8:32:00	83	16,71	0,00
8:33:00	83	16,70	0,00
8:34:00	83	16,71	0,00
8:35:00	83	16,71	0,00
8:36:00	84	16,71	0,00
8:37:00	83	16,71	0,00
8:38:00	83	16,65	0,00
8:39:00	83	16,65	0,00
8:40:00	84	16,66	0,00
8:41:00	83	16,67	0,00
8:42:00	83	16,67	0,00
8:43:00	83	16,67	0,00
8:44:00	83	16,66	0,00
8:45:00	83	16,66	0,00
8:46:00	83	16,66	0,00
8:47:00	83	16,66	0,00
8:48:00	83	16,65	0,00
8:49:00	83	16,65	0,00
8:50:00	83	16,65	0,00
8:51:00	83	16,65	0,00
8:52:00	83	16,65	0,00
8:53:00	83	16,65	0,00
8:54:00	83	16,64	0,00
8:55:00	83	16,64	0,00
8:56:00	83	16,64	0,00
8:57:00	83	16,64	0,00
8:58:00	83	16,64	0,00
8:59:00	83	16,64	0,00
9:00:00	83	16,64	0,00
9:01:00	83	16,64	0,00
9:02:00	83	16,64	0,00
9:03:00	84	16,62	0,00
9:04:00	83	16,62	0,00
9:05:00	83	16,62	0,00
9:06:00	83	16,62	0,00
9:07:00	83	16,62	0,00
9:08:00	84	16,62	0,00
9:09:00	84	16,62	0,00
9:10:00	83	16,62	0,00
9:11:00	83	16,62	0,00
9:12:00	83	16,61	0,00
9:13:00	83	16,61	0,00
9:14:00	83	16,60	0,00
9:15:00	83	16,60	0,00
9:16:00	83	16,59	0,00
9:17:00	83	16,59	0,00
9:18:00	83	16,59	0,00
9:19:00	83	16,59	0,00
9:20:00	83	16,58	0,00
9:21:00	83	16,58	0,00
9:22:00	83	16,58	0,00
9:23:00	83	16,57	0,00
9:24:00	83	16,57	0,00
9:25:00	83	16,57	0,00
9:26:00	83	16,57	0,00
9:27:00	83	16,57	0,00
9:28:00	83	16,57	0,00
9:29:00	83	16,55	0,00
9:30:00	83	16,54	0,00
9:31:00	83	16,55	0,00
9:32:00	83	16,54	0,00
9:33:00	83	16,54	0,00
9:34:00	83	16,54	0,00
9:35:00	83	16,53	0,00
9:36:00	83	16,53	0,00
9:37:00	83	16,53	0,00
9:38:00	83	16,53	0,00
9:39:00	83	16,52	0,00
9:40:00	83	16,52	0,00
9:41:00	83	16,51	0,00
9:42:00	83	16,50	0,00
9:43:00	83	16,50	0,00
9:44:00	83	16,50	0,00
9:45:00	83	16,49	0,00
9:46:00	83	16,49	0,00
9:47:00	83	16,49	0,00
9:48:00	83	16,48	0,00
9:49:00	84	16,48	0,00
9:50:00	83	16,47	0,00
9:51:00	83	16,47	0,00
9:52:00	83	16,47	0,00
9:53:00	83	16,47	0,00
9:54:00	83	16,47	0,00
9:55:00	83	16,44	0,01
9:56:00	83	16,44	0,01
9:57:00	83	16,44	0,01
9:58:00	83	16,44	0,01
9:59:00	83	16,44	0,01
10:00:00	83	16,43	0,01
10:01:00	83	16,42	0,01
10:02:00	83	16,41	0,02
10:03:00	83	16,41	0,02
10:04:00	83	16,41	0,02
10:05:00	83	16,40	0,02
10:06:00	83	16,39	0,02
10:07:00	83	16,38	0,02
10:08:00	83	16,38	0,02
10:09:00	83	16,38	0,03
10:10:00	83	16,37	0,03
10:11:00	83	16,36	0,03
10:12:00	83	16,36	0,03
10:13:00	83	16,35	0,03
10:14:00	83	16,35	0,03
10:15:00	83	16,35	0,03
10:16:00	84	16,34	0,04
10:17:00	83	16,34	0,04
10:18:00	83	16,33	0,04
10:19:00	83	16,32	0,04
10:20:00	83	16,32	0,04
10:21:00	83	16,29	0,05
10:22:00	83	16,29	0,05
10:23:00	83	16,29	0,05
10:24:00	83	16,28	0,05
10:25:00	83	16,28	0,05
10:26:00	83	16,28	0,05
10:27:00	83	16,27	0,05
10:28:00	83	16,26	0,06
10:29:00	83	16,26	0,06
10:30:00	83	16,25	0,06
10:31:00	83	16,23	0,06
10:32:00	83	16,23	0,07
10:33:00	83	16,23	0,07
10:34:00	83	16,21	0,07
10:35:00	83	16,20	0,08
10:36:00	83	16,20	0,08
10:37:00	83	16,19	0,08
10:38:00	83	16,18	0,08
10:39:00	83	16,17	0,08
10:40:00	83	16,17	0,08
10:41:00	83	16,17	0,08
10:42:00	83	16,16	0,09
10:43:00	83	16,15	0,09
10:44:00	83	16,15	0,09
10:45:00	83	16,14	0,09
10:46:00	83	16,14	0,09
10:47:00	84	16,14	0,09
10:48:00	83	16,10	0,10
10:49:00	83	16,09	0,11
10:50:00	83	16,09	0,11
10:51:00	83	16,09	0,11
10:52:00	83	16,08	0,11
10:53:00	83	16,08	0,11
10:54:00	83	16,07	0,11
10:55:00	83	16,06	0,11
10:56:00	83	16,05	0,12
10:57:00	83	16,04	0,12
10:58:00	83	16,03	0,12
10:59:00	83	16,02	0,13
11:00:00	83	16,01	0,13
11:01:00	83	16,00	0,13
11:02:00	83	15,99	0,13
11:03:00	83	15,99	0,14
11:04:00	83	15,97	0,14
11:05:00	83	15,97	0,14
11:06:00	83	15,96	0,14
11:07:00	83	15,96	0,15
11:08:00	83	15,95	0,15
11:09:00	83	15,94	0,15
11:10:00	83	15,93	0,15
11:11:00	83	15,93	0,15
11:12:00	83	15,93	0,16
11:13:00	83	15,92	0,16
11:14:00	83	15,89	0,17
11:15:00	83	15,88	0,17
11:16:00	83	15,87	0,17
11:17:00	83	15,87	0,17
11:18:00	83	15,86	0,18
11:19:00	83	15,85	0,18
11:20:00	83	15,84	0,18
11:21:00	83	15,83	0,19
11:22:00	83	15,82	0,19
11:23:00	83	15,81	0,19
11:24:00	83	15,80	0,20
11:25:00	83	15,78	0,20
11:26:00	83	15,78	0,20
11:27:00	83	15,77	0,21
11:28:00	83	15,75	0,21
11:29:00	83	15,75	0,21
11:30:00	83	15,74	0,22
11:31:00	83	15,72	0,22
11:32:00	83	15,72	0,22
11:33:00	83	15,71	0,23
11:34:00	83	15,70	0,23
11:35:00	83	15,69	0,23
11:36:00	83	15,69	0,23
11:37:00	83	15,68	0,24
11:38:00	83	15,67	0,24
11:39:00	83	15,66	0,24
11:40:00	83	15,61	0,26
11:41:00	83	15,60	0,26
11:42:00	83	15,59	0,27
11:43:00	83	15,58	0,27
11:44:00	83	15,57	0,27
11:45:00	83	15,56	0,28
11:46:00	83	15,55	0,28
11:47:00	83	15,54	0,29
11:48:00	84	15,53	0,29
11:49:00	83	15,51	0,30
11:50:00	83	15,50	0,30
11:51:00	83	15,49	0,30
11:52:00	83	15,48	0,31
11:53:00	83	15,45	0,32
11:54:00	83	15,45	0,32
11:55:00	83	15,43	0,32
11:56:00	83	15,42	0,33
11:57:00	83	15,42	0,33
11:58:00	83	15,41	0,33
11:59:00	83	15,39	0,34
12:00:00	83	15,38	0,34
12:01:00	83	15,36	0,35
12:02:00	83	15,36	0,35
12:03:00	83	15,35	0,36
12:04:00	83	15,35	0,36
12:05:00	83	15,33	0,36
12:06:00	83	15,30	0,37
12:07:00	83	15,29	0,38
12:08:00	83	15,28	0,38
12:09:00	83		
12:10:00	83		
12:11:00	83		
12:12:00	83		
12:13:00	83		
12:14:00	83		
12:15:00	83	27,21	0,00
12:16:00	83	27,18	0,00
12:17:00	83		
12:18:00	83	27,15	0,00
12:19:00	83	27,13	0,00
12:20:00	83		
12:21:00	83	27,09	0,00
12:22:00	83		
12:23:00	83		
12:24:00	83		
12:25:00	83	27,03	0,00
12:26:00	83	27,01	0,00
12:27:00	83	26,99	0,00
12:28:00	83		
12:29:00	83	26,97	0,00
12:30:00	83	26,95	0,00
12:31:00	83	26,94	0,00
12:32:00	83	26,92	0,00
12:33:00	83	26,88	0,00
12:34:00	83	26,85	0,00
12:35:00	83	26,85	0,00
12:36:00	83	26,83	0,00
12:37:00	83	26,80	0,00
12:38:00	83	26,78	0,00
12:39:00	83	26,78	0,00
12:40:00	83	26,75	0,00
12:41:00	83	26,73	0,00
12:42:00	83	26,71	0,00
12:43:00	83	26,69	0,00
12:44:00	83	26,67	0,00
12:45:00	83	26,66	0,00
12:46:00	83	26,64	0,00
12:47:00	83	26,62	0,00
12:48:00	83	26,60	0,00
12:49:00	83	26,58	0,00
12:50:00	83	26,56	0,00
12:51:00	83	26,54	0,00
12:52:00	83	26,53	0,00
12:53:00	83	26,51	0,00
12:54:00	83	26,49	0,00
12:55:00	83	26,48	0,00
12:56:00	83	26,46	0,00
12:57:00	83	26,44	0,00
12:58:00	83	26,43	0,00
12:59:00	83	26,39	0,00
13:00:00	83		
13:01:00	83	26,39	0,00
13:02:00	83	26,37	0,00
13:03:00	83		
13:04:00	83		
13:05:00	83		
13:06:00	83		
13:07:00	83		
13:08:00	83		
13:09:00	83	14,38	0,80
13:10:00	83	14,37	0,81
13:11:00	83	14,34	0,83
13:12:00	83	14,32	0,84
13:13:00	83	14,31	0,84
13:14:00	83	14,28	0,86
13:15:00	83	14,26	0,87
13:16:00	83	14,23	0,89
13:17:00	83	14,22	0,90
13:18:00	83	14,20	0,91
13:19:00	83	14,16	0,93
13:20:00	83	14,16	0,93
13:21:00	83	14,14	0,94
13:22:00	83	14,12	0,96
13:23:00	83	14,11	0,96
13:24:00	83	14,10	0,97
13:25:00	83	14,08	0,98
13:26:00	83	14,04	1,01
13:27:00	83	14,01	1,03
13:28:00	83	14,00	1,03
13:29:00	83	13,98	1,05
13:30:00	83	13,95	1,07
13:31:00	83	13,93	1,08
13:32:00	83	13,91	1,09
13:33:00	83	13,89	1,11
13:34:00	83	13,87	1,12
13:35:00	83	13,86	1,13
13:36:00	83	13,82	1,15
13:37:00	83	13,80	1,17
13:38:00	83	13,78	1,18
13:39:00	83	13,75	1,20
13:40:00	83	13,74	1,21
13:41:00	83	13,70	1,24
13:42:00	83	13,68	1,25
13:43:00	83	13,65	1,27
13:44:00	83	13,62	1,30
13:45:00	83	13,59	1,31
13:46:00	83	13,57	1,33
13:47:00	83	13,56	1,34
13:48:00	83	13,54	1,36
13:49:00	83	13,52	1,37
13:50:00	83	13,50	1,38
13:51:00	83	13,48	1,40
13:52:00	83	13,46	1,42
13:53:00	83	13,41	1,46
13:54:00	83	13,38	1,48
13:55:00	83	13,37	1,49
13:56:00	83	13,35	1,51
13:57:00	83	13,32	1,54
13:58:00	83	13,29	1,56
13:59:00	83	13,26	1,58
14:00:00	83	13,24	1,60
14:01:00	83	13,20	1,64
14:02:00	83	13,19	1,65
14:03:00	83	13,17	1,67
14:04:00	83	13,15	1,68
14:05:00	83	13,12	1,71
14:06:00	83	13,09	1,74
14:07:00	83	13,07	1,76
14:08:00	83	13,05	1,78
14:09:00	83	13,02	1,80
14:10:00	83	12,99	1,84
14:11:00	83	12,97	1,85
14:12:00	83	12,95	1,88
14:13:00	83	12,93	1,89
14:14:00	83	12,91	1,91
14:15:00	83	12,89	1,94
14:16:00	83	12,87	1,96
14:17:00	83	12,84	1,98
14:18:00	83	12,83	2,00
14:19:00	83	12,80	2,03
14:20:00	83	12,75	2,08
14:21:00	83	12,74	2,10
14:22:00	83	12,72	2,12
14:23:00	83	12,69	2,14
14:24:00	83	12,66	2,18
14:25:00	83	12,64	2,20
14:26:00	83	12,62	2,23
14:27:00	83	12,60	2,26
14:28:00	83	12,57	2,28
14:29:00	83	12,54	2,32
14:30:00	83	12,52	2,34
14:31:00	83	12,50	2,37
14:32:00	83	12,48	2,40
14:33:00	83	12,45	2,43
14:34:00	83	12,43	2,46
14:35:00	83	12,41	2,48
14:36:00	83	12,39	2,51
14:37:00	83	12,36	2,54
14:38:00	83	12,34	2,58
14:39:00	83	12,32	2,60
14:40:00	83	12,30	2,63
14:41:00	83	12,28	2,65
14:42:00	83	12,26	2,68
14:43:00	83	12,24	2,70
14:44:00	83	12,22	2,73
14:45:00	83	12,20	2,76
14:46:00	83	12,16	2,81
14:47:00	83	12,15	2,84
14:48:00	83	12,13	2,87
14:49:00	83	12,11	2,89
14:50:00	83	12,09	2,92
14:51:00	83	12,06	2,97
14:52:00	83	12,04	2,99
14:53:00	83	12,02	3,02
14:54:00	83	12,00	3,05
14:55:00	83	11,98	3,08
14:56:00	83	11,96	3,12
14:57:00	83	11,94	3,15
14:58:00	83	11,91	3,19
14:59:00	83	11,89	3,22
15:00:00	83	11,88	3,25
15:01:00	83	11,86	3,28
15:02:00	83	11,84	3,31
15:03:00	83	11,82	3,35
15:04:00	83	11,79	3,38
15:05:00	83	11,78	3,41
15:06:00	83	11,76	3,45
15:07:00	83	11,74	3,47
15:08:00	83	11,73	3,50
15:09:00	83	11,70	3,54
15:10:00	83	11,69	3,56
15:11:00	83	11,67	3,59
15:12:00	83	11,66	3,62
15:13:00	83	11,62	3,69
15:14:00	83	11,61	3,71
15:15:00	83	11,59	3,74
15:16:00	83	11,58	3,77
15:17:00	83	11,55	3,81
15:18:00	83	11,54	3,84
15:19:00	83	11,52	3,87
15:20:00	83	11,50	3,91
15:21:00	83	11,49	3,94
15:22:00	83	11,46	3,98
15:23:00	83	11,45	4,01
15:24:00	83	11,43	4,04
15:25:00	83	11,42	4,07
15:26:00	83	11,40	4,10
15:27:00	83	11,39	4,14
15:28:00	83	11,38	4,17
15:29:00	83	11,36	4,20
15:30:00	83	11,32	4,28
15:31:00	83	11,31	4,31
15:32:00	83	11,29	4,34
15:33:00	83	11,28	4,37
15:34:00	83	11,26	4,40
15:35:00	83	11,25	4,44
15:36:00	83	11,23	4,47
15:37:00	83	11,21	4,52
15:38:00	83	11,20	4,54
15:39:00	83	11,19	4,57
15:40:00	83	11,16	4,62
15:41:00	83	11,15	4,66
15:42:00	83	11,14	4,67
15:43:00	83	11,12	4,73
15:44:00	83	11,11	4,74
15:45:00	83	11,09	4,80
15:46:00	83	11,07	4,83
15:47:00	83	11,07	4,85
15:48:00	83	11,05	4,89
15:49:00	83	11,04	4,92
15:50:00	83	11,03	4,94
15:51:00	83	11,01	4,98
15:52:00	83	11,01	5,00
15:53:00	83	10,99	5,04
15:54:00	83	10,98	5,07
15:55:00	84	10,95	5,13
15:56:00	83	10,94	5,17
15:57:00	83	10,93	5,19
15:58:00	83	10,92	5,23
15:59:00	83	10,91	5,25
16:00:00	83	10,89	5,29
16:01:00	83	10,88	5,32
16:02:00	83	10,86	5,36
16:03:00	83	10,86	5,38
16:04:00	83	10,84	5,43
16:05:00	83	10,83	5,47
16:06:00	83	10,82	5,49
16:07:00	83	10,80	5,53
16:08:00	83	10,79	5,57
16:09:00	83	10,78	5,59
16:10:00	83	10,77	5,63
16:11:00	83	10,76	5,65
16:12:00	83	10,74	5,70
16:13:00	83	10,74	5,72
16:14:00	83	10,72	5,76
16:15:00	83	10,71	5,78
16:16:00	83	10,70	5,82
16:17:00	83	10,69	5,85
16:18:00	83	10,68	5,87
16:19:00	83	10,68	5,89
16:20:00	83	10,66	5,93
16:21:00	83	10,65	5,96
16:22:00	83	10,65	5,98
16:23:00	83	10,64	6,00
16:24:00	83	10,62	6,07
16:25:00	83	10,61	6,09
16:26:00	83	10,60	6,12
16:27:00	83	10,59	6,14
16:28:00	83	10,58	6,18
16:29:00	83	10,57	6,21
16:30:00	83	10,56	6,25
16:31:00	83	10,55	6,28
16:32:00	83	10,54	6,30
16:33:00	83	10,54	6,33
16:34:00	83	10,52	6,37
16:35:00	83	10,51	6,40
16:36:00	83	10,50	6,42
16:37:00	83	10,50	6,45
16:38:00	83	10,49	6,47
16:39:00	83	10,47	6,52
16:40:00	83	10,47	6,54
16:41:00	83	10,46	6,57
16:42:00	83	10,45	6,59
16:43:00	83	10,45	6,62
16:44:00	83	10,44	6,64
16:45:00	83	10,42	6,69
16:46:00	83	10,42	6,69
16:47:00	83	10,41	6,72
16:48:00	83	10,41	6,74
16:49:00	83	10,40	6,77
16:50:00	83	10,39	6,80
16:51:00	83	10,38	6,82
16:52:00	83	10,37	6,87
16:53:00	83	10,36	6,93
16:54:00	83	10,36	6,93
16:55:00	83	10,35	6,95
16:56:00	83	10,34	6,98
16:57:00	83	10,33	7,00
16:58:00	83	10,32	7,03
16:59:00	83	10,32	7,06
17:00:00	83	10,31	7,08
17:01:00	83	10,30	7,11
17:02:00	83	10,29	7,14
17:03:00	83	10,29	7,17
17:04:00	83	10,28	7,19
17:05:00	83	10,28	7,19
17:06:00	83	10,27	7,22
17:07:00	83	10,26	7,25
17:08:00	83	10,24	7,33
17:09:00	83	10,23	7,36
17:10:00	83	10,23	7,36
17:11:00	83	10,23	7,39
17:12:00	83	10,22	7,41
17:13:00	83	10,21	7,44
17:14:00	83	10,20	7,47
17:15:00	83	10,20	7,50
17:16:00	83	10,19	7,53
17:17:00	83	10,18	7,56
17:18:00	83	10,18	7,56
17:19:00	83	10,17	7,59
17:20:00	83	10,17	7,62
17:21:00	83	10,16	7,64
17:22:00	83	10,15	7,67
17:23:00	83	10,15	7,67
17:24:00	83	10,14	7,70
17:25:00	83	10,14	7,73
17:26:00	83	10,13	7,76
17:27:00	83	10,12	7,79
17:28:00	83	10,12	7,79
17:29:00	83	10,11	7,82
17:30:00	83	10,11	7,85
17:31:00	83	10,11	7,85
17:32:00	83	10,10	7,88
17:33:00	83	10,10	7,88
17:34:00	83	10,09	7,91
17:35:00	83	10,08	7,94
17:36:00	83	10,08	7,97
17:37:00	83	10,07	8,00
17:38:00	83	10,07	8,00
17:39:00	83	10,06	8,03
17:40:00	83	10,05	8,06
17:41:00	83	10,05	8,06
17:42:00	83	10,05	8,10
17:43:00	83	10,04	8,13
17:44:00	83	10,04	8,13
17:45:00	83	10,03	8,16
17:46:00	83	10,02	8,19
17:47:00	83	10,02	8,22
17:48:00	83	10,02	8,22
17:49:00	83	10,01	8,25
17:50:00	83	10,00	8,28
17:51:00	83	10,00	8,28
17:52:00	83	9,99	8,32
17:53:00	83	9,99	8,32
17:54:00	83	9,99	8,35
17:55:00	83	9,98	8,38
17:56:00	83	9,98	8,38
17:57:00	83	9,97	8,41
17:58:00	83	9,97	8,41
17:59:00	83	9,96	8,45
18:00:00	83	9,96	8,45
18:01:00	83	9,96	8,48
18:02:00	83	9,96	8,48
18:03:00	83	9,95	8,51
18:04:00	83	9,94	8,54
18:05:00	83	9,93	8,58
18:06:00	83	9,93	8,58
18:07:00	83	9,93	8,58
18:08:00	83	9,93	8,61
18:09:00	83	9,92	8,64
18:10:00	83	9,92	8,64
18:11:00	83	9,91	8,68
18:12:00	83	9,91	8,68
18:13:00	83	9,90	8,71
18:14:00	83	9,90	8,71
18:15:00	83	9,90	8,74
18:16:00	83	9,89	8,78
18:17:00	83	9,89	8,78
18:18:00	83	9,88	8,81
18:19:00	83	9,88	8,81
18:20:00	83	9,88	8,85
18:21:00	83	9,88	8,85
18:22:00	83	9,87	8,88
18:23:00	83	9,87	8,88
18:24:00	83	9,86	8,91
18:25:00	83	9,86	8,91
18:26:00	83	9,85	8,95
18:27:00	83	9,85	8,95
18:28:00	83	9,85	8,95
18:29:00	83	9,84	8,98
18:30:00	83	9,84	8,98
18:31:00	83	9,84	8,98
18:32:00	83	9,84	9,02
18:33:00	83	9,83	9,05
18:34:00	83	9,82	9,09
18:35:00	83	9,82	9,09
18:36:00	83	9,82	9,09
18:37:00	83	9,82	9,09
18:38:00	83	9,81	9,12
18:39:00	83	9,81	9,12
18:40:00	83	9,81	9,16
18:41:00	83	9,81	9,16
18:42:00	83	9,80	9,19
18:43:00	83	9,80	9,19
18:44:00	83	9,79	9,23
18:45:00	83	9,79	9,23
18:46:00	83	9,79	9,27
18:47:00	83	9,79	9,27
18:48:00	83	9,79	9,27
18:49:00	83	9,78	9,30
18:50:00	83	9,78	9,30
18:51:00	83	9,77	9,34
18:52:00	83	9,77	9,34
18:53:00	83	9,76	9,38
18:54:00	83	9,76	9,38
18:55:00	83	9,76	9,38
18:56:00	83	9,75	9,41
18:57:00	83	9,75	9,41
18:58:00	83	9,75	9,41
18:59:00	83	9,75	9,45
19:00:00	83	9,75	9,45
19:01:00	83	9,75	9,45
19:02:00	83	9,74	9,49
19:03:00	83	9,73	9,52
19:04:00	83	9,73	9,52
19:05:00	83	9,73	9,52
19:06:00	83	9,72	9,56
19:07:00	83	9,72	9,56
19:08:00	83	9,72	9,56
19:09:00	83	9,72	9,60
19:10:00	83	9,72	9,60
19:11:00	83	9,72	9,60
19:12:00	83	9,71	9,63
19:13:00	83	9,71	9,63
19:14:00	83	9,70	9,67
19:15:00	83	9,70	9,67
19:16:00	83	9,70	9,67
19:17:00	83	9,70	9,67
19:18:00	83	9,69	9,71
19:19:00	83	9,69	9,71
19:20:00	83	9,69	9,75
19:21:00	83	9,69	9,75
19:22:00	83	9,69	9,75
19:23:00	83	9,69	9,75
19:24:00	83	9,68	9,79
19:25:00	83	9,68	9,79
19:26:00	83	9,68	9,79
19:27:00	83	9,66	9,86
19:28:00	83	9,66	9,86
19:29:00	83	9,66	9,86
19:30:00	83	9,66	9,86
19:31:00	83	9,66	9,90
19:32:00	83	9,66	9,90
19:33:00	83	9,66	9,90
19:34:00	83	9,65	9,94
19:35:00	83	9,65	9,94
19:36:00	83	9,65	9,94
19:37:00	83	9,64	9,98
19:38:00	83	9,64	9,98
19:39:00	83	9,64	9,98
19:40:00	83	9,63	10,02
19:41:00	83	9,63	10,02
19:42:00	83	9,63	10,02
19:43:00	83	9,63	10,06
19:44:00	83	9,63	10,06
19:45:00	83	9,63	10,06
19:46:00	83	9,62	10,10
19:47:00	83	9,62	10,10
19:48:00	83	9,62	10,10
19:49:00	83	9,62	10,10
19:50:00	83	9,61	10,14
19:51:00	83	9,61	10,14
19:52:00	83	9,61	10,14
19:53:00	83	9,61	10,14
19:54:00	83	9,61	10,14
19:55:00	83	9,60	10,18
19:56:00	83	9,60	10,18
19:57:00	83	9,60	10,22
19:58:00	83	9,60	10,22
19:59:00	83	9,60	10,22
20:00:00	83	9,60	10,22
20:01:00	83	9,59	10,26
20:02:00	83	9,59	10,26
20:03:00	83	9,59	10,26
20:04:00	83	9,58	10,30
20:05:00	83	9,58	10,30
20:06:00	83	9,58	10,30
20:07:00	83	9,57	10,34
20:08:00	83	9,57	10,34
20:09:00	83	9,57	10,34
20:10:00	83	9,57	10,34
20:11:00	83	9,57	10,38
20:12:00	83	9,57	10,38
20:13:00	83	9,57	10,38
20:14:00	83	9,57	10,38
20:15:00	83	9,57	10,38
20:16:00	83	9,56	10,42
20:17:00	83	9,56	10,42
20:18:00	83	9,56	10,42
20:19:00	83	9,56	10,42
20:20:00	83	9,55	10,46
20:21:00	83	9,55	10,46
20:22:00	83	9,55	10,46
20:23:00	83	9,54	10,50
20:24:00	83	9,54	10,50
20:25:00	83	9,54	10,50
20:26:00	83	9,54	10,54
20:27:00	83	9,54	10,54
20:28:00	83	9,54	10,54
20:29:00	83	9,54	10,54
20:30:00	83	9,54	10,54
20:31:00	83	9,54	10,54
20:32:00	83	9,53	10,59
20:33:00	83	9,53	10,59
20:34:00	83	9,53	10,59
20:35:00	83	9,53	10,59
20:36:00	83	9,52	10,63
20:37:00	83	9,52	10,63
20:38:00	83	9,52	10,63
20:39:00	83	9,52	10,63
20:40:00	83	9,51	10,67
20:41:00	83	9,51	10,67
20:42:00	83	9,51	10,67
20:43:00	83	9,51	10,67
20:44:00	83	9,51	10,71
20:45:00	83	9,51	10,71
20:46:00	83	9,51	10,71
20:47:00	83	9,51	10,71
20:48:00	83	9,51	10,71
20:49:00	83	9,50	10,75
20:50:00	83	9,50	10,75
20:51:00	83	9,50	10,75
20:52:00	83	9,50	10,75
20:53:00	83	9,50	10,75
20:54:00	83	9,50	10,75
20:55:00	83	9,49	10,80
20:56:00	83	9,49	10,80
20:57:00	83	9,49	10,80
20:58:00	83	9,48	10,84
20:59:00	83	9,48	10,84
21:00:00	83	9,48	10,84
21:01:00	83	9,48	10,84
21:02:00	83	9,48	10,84
21:03:00	83	9,48	10,88
21:04:00	83	9,48	10,88
21:05:00	83	9,48	10,88
21:06:00	83	9,48	10,88
21:07:00	83	9,47	10,93
21:08:00	83	9,47	10,93
21:09:00	83	9,47	10,93
21:10:00	83	9,47	10,93
21:11:00	83	9,46	10,97
21:12:00	83	9,46	10,97
21:13:00	83	9,46	10,97
21:14:00	83	9,46	10,97
21:15:00	83	9,46	10,97
21:16:00	83	9,46	10,97
21:17:00	83	9,45	11,01
21:18:00	83	9,45	11,01
21:19:00	83	9,45	11,01
21:20:00	83	9,45	11,01
21:21:00	83	9,45	11,01
21:22:00	83	9,45	11,01
21:23:00	83	9,45	11,06
21:24:00	83	9,45	11,06
21:25:00	83	9,45	11,06
21:26:00	83	9,45	11,06
21:27:00	83	9,45	11,06
21:28:00	83	9,44	11,10
21:29:00	83	9,44	11,10
21:30:00	83	9,44	11,10
21:31:00	83	9,44	11,10
21:32:00	83	9,44	11,10
21:33:00	83	9,43	11,14
21:34:00	83	9,43	11,14
21:35:00	83	9,43	11,14
21:36:00	83	9,43	11,14
21:37:00	83	9,43	11,14
21:38:00	83	9,43	11,19
21:39:00	83	9,43	11,19
21:40:00	83	9,43	11,19
21:41:00	83	9,43	11,19
21:42:00	83	9,43	11,19
21:43:00	83	9,42	11,23
21:44:00	83	9,42	11,23
21:45:00	83	9,42	11,23
21:46:00	83	9,42	11,23
21:47:00	83	9,42	11,23
21:48:00	83	9,42	11,23
21:49:00	83	9,42	11,23
21:50:00	83	9,41	11,28
21:51:00	83	9,41	11,28
21:52:00	83	9,41	11,28
21:53:00	83	9,41	11,28
21:54:00	83	9,40	11,32
21:55:00	83	9,40	11,32
21:56:00	83	9,40	11,32
21:57:00	83	9,40	11,32
21:58:00	83	9,40	11,32
21:59:00	83	9,40	11,32
22:00:00	83	9,40	11,32
22:01:00	83	9,40	11,32
22:02:00	83	9,39	11,37
22:03:00	83	9,39	11,37
22:04:00	83	9,39	11,37
22:05:00	83	9,39	11,37
22:06:00	83	9,39	11,37
22:07:00	83	9,39	11,41
22:08:00	83	9,39	11,41
22:09:00	83	9,39	11,41
22:10:00	83	9,39	11,41
22:11:00	83	9,39	11,41
22:12:00	83	9,38	11,46
22:13:00	83	9,38	11,46
22:14:00	83	9,38	11,46
22:15:00	83	9,38	11,46
22:16:00	83	9,38	11,46
22:17:00	83	9,38	11,46
22:18:00	83	9,38	11,46
22:19:00	83	9,38	11,46
22:20:00	83	9,38	11,46
22:21:00	83	9,37	11,50
22:22:00	83	9,37	11,50
22:23:00	83	9,37	11,50
22:24:00	83	9,37	11,50
22:25:00	83	9,36	11,55
22:26:00	83	9,36	11,55
22:27:00	83	9,36	11,55
22:28:00	83	9,36	11,55
22:29:00	83	9,36	11,55
22:30:00	83	9,36	11,55
22:31:00	83	9,36	11,55
22:32:00	84	9,35	11,64
22:33:00	83	9,35	11,64
22:34:00	83	9,35	11,64
22:35:00	83	9,35	11,64
22:36:00	83	9,35	11,64
22:37:00	83	9,35	11,64
22:38:00	83	9,35	11,64
22:39:00	83	9,34	11,69
22:40:00	83	9,34	11,69
22:41:00	83	9,34	11,69
22:42:00	83	9,34	11,69
22:43:00	83	9,34	11,69
22:44:00	83	9,34	11,69
22:45:00	83	9,34	11,74
22:46:00	83	9,34	11,74
22:47:00	83	9,34	11,74
22:48:00	83	9,34	11,74
22:49:00	83	9,34	11,74
22:50:00	83	9,33	11,78
22:51:00	83	9,33	11,78
22:52:00	83	9,33	11,78
22:53:00	83	9,33	11,78
22:54:00	83	9,33	11,78
22:55:00	83	9,33	11,78
22:56:00	83	9,33	11,78
22:57:00	83	9,32	11,83
22:58:00	83	9,32	11,83
22:59:00	83	9,32	11,83
23:00:00	83	9,32	11,83
23:01:00	83	9,32	11,83
23:02:00	83	9,32	11,83
23:03:00	83	9,32	11,83
23:04:00	83	9,32	11,83
23:05:00	83	9,32	11,83
23:06:00	83	9,32	11,83
23:07:00	83	9,32	11,83
23:08:00	83	9,32	11,83
23:09:00	83	9,31	11,88
23:10:00	83	9,31	11,88
23:11:00	83	9,31	11,88
23:12:00	83	9,31	11,88
23:13:00	83	9,30	11,93
23:14:00	83	9,30	11,93
23:15:00	83	9,30	11,93
23:16:00	83	9,30	11,93
23:17:00	83	9,30	11,93
23:18:00	83	9,30	11,93
23:19:00	83	9,30	11,93
23:20:00	83	9,30	11,97
23:21:00	83	9,30	11,97
23:22:00	83	9,30	11,97
23:23:00	83	9,30	11,97
23:24:00	83	9,30	11,97
23:25:00	83	9,30	11,97
23:26:00	83	9,29	12,02
23:27:00	83	9,29	12,02
23:28:00	83	9,29	12,02
23:29:00	83	9,29	12,02
23:30:00	83	9,29	12,02
23:31:00	83	9,29	12,02
23:32:00	83	9,29	12,02
23:33:00	83	9,29	12,02
23:34:00	83	9,29	12,02
23:35:00	83	9,29	12,02
23:36:00	83	9,29	12,02
23:37:00	83	9,29	12,02
23:38:00	83	9,29	12,02
23:39:00	83	9,29	12,02
23:40:00	83	9,29	12,02
23:41:00	83	9,28	12,07
23:42:00	83	9,28	12,07
23:43:00	83	9,28	12,07
23:44:00	83	9,27	12,12
23:45:00	83	9,27	12,12
23:46:00	83	9,27	12,12
23:47:00	83	9,27	12,12
23:48:00	83	9,27	12,12
23:49:00	83	9,27	12,12
23:50:00	83	9,27	12,12
23:51:00	83	9,27	12,17
23:52:00	83	9,27	12,17
23:53:00	83	9,27	12,17
23:54:00	83	9,27	12,17
23:55:00	83	9,27	12,17
23:56:00	83	9,27	12,17
23:57:00	83	9,27	12,17
23:58:00	83	9,27	12,17
23:59:00	83	9,27	12,17
24:00:00	83	9,27	12,17
24:01:00	83	9,27	12,17
24:02:00	83	9,27	12,17
24:03:00	83	9,27	12,17
24:04:00	83	9,27	12,17
24:05:00	83	9,27	12,17
24:06:00	83	9,27	12,17
24:07:00	83	9,27	12,17
24:08:00	83	9,25	12,27
24:09:00	83	9,25	12,27
24:10:00	83	9,25	12,27
24:11:00	83	9,25	12,27
24:12:00	83	9,25	12,27
24:13:00	83	9,25	12,27
24:14:00	83	9,24	12,32
24:15:00	83	9,24	12,32
24:16:00	83	9,24	12,32
24:17:00	83	9,24	12,32
24:18:00	83	9,24	12,32
24:19:00	83	9,24	12,32
24:20:00	83	9,24	12,32
24:21:00	83	9,24	12,32
24:22:00	83	9,24	12,32
24:23:00	83	9,24	12,32
24:24:00	83	9,24	12,32
24:25:00	83	9,24	12,32
24:26:00	83	9,24	12,32
24:27:00	83	9,24	12,32
24:28:00	83	9,24	12,32
24:29:00	83	9,23	12,41
24:30:00	83	9,23	12,41
24:31:00	83	9,23	12,41
24:32:00	83	9,23	12,41
24:33:00	83	9,23	12,41
24:34:00	83	9,23	12,41
24:35:00	83	9,23	12,41
24:36:00	83	9,23	12,41
24:37:00	83	9,23	12,41
24:38:00	83	9,23	12,41
24:39:00	83	9,23	12,41
24:40:00	83	9,22	12,46
24:41:00	83	9,22	12,46
24:42:00	83	9,22	12,46
24:43:00	83	9,22	12,46
24:44:00	83	9,22	12,46
24:45:00	83	9,22	12,46
24:46:00	83	9,22	12,46
24:47:00	83	9,22	12,46
24:48:00	83	9,22	12,46
24:49:00	83	9,22	12,46
24:50:00	83	9,22	12,46
24:51:00	83	9,22	12,46
24:52:00	83	9,22	12,46
24:53:00	83	9,22	12,46
24:54:00	83	9,22	12,46
24:55:00	83	9,21	12,52
24:56:00	83	9,21	12,52
24:57:00	83	9,21	12,52
24:58:00	83	9,21	12,52
24:59:00	83	9,21	12,52
25:00:00	83	9,21	12,52
25:01:00	83	9,21	12,57
25:02:00	83	9,21	12,57
25:03:00	83	9,21	12,57
25:04:00	83	9,21	12,57
25:05:00	83	9,21	12,57
25:06:00	83	9,21	12,57
25:07:00	83	9,21	12,57
25:08:00	83	9,21	12,57
25:09:00	83	9,21	12,57
25:10:00	83	9,21	12,57
25:11:00	83	9,20	12,62
25:12:00	83	9,21	12,57
25:13:00	83	9,21	12,57
25:14:00	83	9,21	12,57
25:15:00	83	9,21	12,57
25:16:00	83	9,21	12,57
25:17:00	83	9,21	12,57
25:18:00	83	9,21	12,57
25:19:00	83	9,21	12,57
25:20:00	83	9,21	12,57
25:21:00	83	9,21	12,57
25:22:00	83	9,19	12,67
25:23:00	83	9,19	12,67
25:24:00	83	9,19	12,67
25:25:00	83	9,19	12,67
25:26:00	83	9,19	12,67
25:27:00	83	9,19	12,67
25:28:00	83	9,19	12,67
25:29:00	83	9,19	12,67
25:30:00	83	9,19	12,67
25:31:00	83	9,19	12,67
25:32:00	83	9,19	12,67
25:33:00	83	9,19	12,67
25:34:00	83	9,19	12,67
25:35:00	83	9,19	12,67
25:36:00	84	9,19	12,67
25:37:00	84	9,18	12,77
25:38:00	83	9,18	12,77
25:39:00	83	9,18	12,77
25:40:00	83	9,18	12,77
25:41:00	83	9,18	12,77
25:42:00	83	9,18	12,77
25:43:00	83	9,18	12,77
25:44:00	83	9,18	12,77
25:45:00	83	9,18	12,77
25:46:00	83	9,18	12,77
25:47:00	83	9,18	12,77
25:48:00	83	9,18	12,77
25:49:00	83	9,18	12,77
25:50:00	83	9,17	12,82
25:51:00	83	9,17	12,82
25:52:00	83	9,17	12,82
25:53:00	83	9,17	12,82
25:54:00	83	9,17	12,82
25:55:00	83	9,17	12,82
25:56:00	83	9,17	12,82
25:57:00	83	9,17	12,82
25:58:00	83	9,17	12,82
25:59:00	83	9,17	12,82
26:00:00	83	9,18	12,77
26:01:00	83	9,18	12,77
26:02:00	83	9,18	12,77
26:03:00	83	9,18	12,77
26:04:00	83	9,18	12,77
26:05:00	83	9,17	12,82
26:06:00	83	9,16	12,87
26:07:00	83	9,16	12,87
26:08:00	83	9,16	12,87
26:09:00	83	9,16	12,87
26:10:00	83	9,16	12,87
26:11:00	83	9,16	12,87
26:12:00	83	9,16	12,87
26:13:00	83	9,15	12,93
26:14:00	83	9,15	12,93
26:15:00	83	9,15	12,93
26:16:00	83	9,15	12,93
26:17:00	83	9,15	12,93
26:18:00	83	9,15	12,93
26:19:00	83	9,15	12,93
26:20:00	83	9,15	12,93
26:21:00	83	9,15	12,93
26:22:00	83	9,15	12,93
26:23:00	83	9,15	12,93
26:24:00	83	9,15	12,93
26:25:00	83	9,15	12,93
26:26:00	83	9,15	12,93
26:27:00	83	9,15	12,93
26:28:00	83	9,15	12,93
26:29:00	83	9,15	12,93
26:30:00	83	9,15	12,93
26:31:00	83	9,15	12,93
26:32:00	83	9,15	12,93
26:33:00	83	9,14	13,03
26:34:00	83	9,15	12,98
26:35:00	83	9,15	12,98
26:36:00	83	9,15	12,98
26:37:00	83	9,15	12,98
26:38:00	83	9,14	13,03
26:39:00	83	9,14	13,03
26:40:00	83	9,14	13,03
26:41:00	83	9,14	13,03
26:42:00	83	9,14	13,03
26:43:00	83	9,14	13,03
26:44:00	83	9,14	13,03
26:45:00	83	9,14	13,03
26:46:00	83	9,14	13,03
26:47:00	83	9,14	13,03
26:48:00	83	9,14	13,03
26:49:00	84	9,14	13,03
26:50:00	83	9,14	13,03
26:51:00	83	9,14	13,03
26:52:00	83	9,13	13,08
26:53:00	83	9,13	13,08
26:54:00	83	9,13	13,08
26:55:00	83	9,13	13,08
26:56:00	83	9,13	13,08
26:57:00	83	9,13	13,08
26:58:00	83	9,13	13,14
26:59:00	83	9,13	13,14
27:00:00	83	9,13	13,14
27:01:00	83	9,13	13,14
27:02:00	83	9,13	13,14
27:03:00	83	9,13	13,14
27:04:00	83	9,13	13,14
27:05:00	83	9,13	13,14
27:06:00	83	9,13	13,14
27:07:00	83	9,13	13,14
27:08:00	83	9,13	13,14
27:09:00	83	9,13	13,14
27:10:00	83	9,13	13,14
27:11:00	83	9,13	13,14
27:12:00	83	9,13	13,14
27:13:00	83	9,13	13,14
27:14:00	83	9,13	13,14
27:15:00	83	9,13	13,14
27:16:00	83	9,13	13,14
27:17:00	83	9,13	13,14
27:18:00	83	9,13	13,14
27:19:00	83	9,13	13,14
27:20:00	83	9,11	13,24
27:21:00	83	9,12	13,19
27:22:00	83	9,12	13,19
27:23:00	83	9,12	13,19
27:24:00	83	9,12	13,19
27:25:00	83	9,12	13,19
27:26:00	83	9,11	13,24
27:27:00	83	9,11	13,24
27:28:00	83	9,11	13,24
27:29:00	83	9,11	13,24
27:30:00	83	9,11	13,24
27:31:00	83	9,11	13,24
27:32:00	83	9,11	13,24
27:33:00	83	9,11	13,24
27:34:00	83	9,11	13,24
27:35:00	83	9,11	13,24
27:36:00	83	9,11	13,24
27:37:00	83	9,11	13,24
27:38:00	83	9,11	13,24
27:39:00	83	9,11	13,24
27:40:00	83	9,11	13,24
27:41:00	83	9,11	13,24
27:42:00	83	9,11	13,24
27:43:00	83	9,11	13,24
27:44:00	83	9,11	13,24
27:45:00	83	9,11	13,24
27:46:00	83	9,11	13,24
27:47:00	83	9,11	13,24
27:48:00	84	9,10	13,30
27:49:00	83	9,10	13,30
27:50:00	83	9,10	13,30
27:51:00	83	9,10	13,30
27:52:00	83	9,09	13,35
27:53:00	83	9,09	13,35
27:54:00	83	9,09	13,35
27:55:00	83	9,09	13,35
27:56:00	83	9,09	13,35
27:57:00	83	9,09	13,35
27:58:00	83	9,09	13,35
27:59:00	83	9,09	13,35
28:00:00	83	9,09	13,35
28:01:00	83	9,09	13,35
28:02:00	83	9,09	13,35
28:03:00	83	9,09	13,35
28:04:00	83	9,09	13,35
28:05:00	83	9,09	13,35
28:06:00	83	9,09	13,41
28:07:00	83	9,09	13,41
28:08:00	83	9,09	13,41
28:09:00	83	9,09	13,41
28:10:00	83	9,09	13,41
28:11:00	83	9,09	13,41
28:12:00	83	9,09	13,41
28:13:00	83	9,09	13,41
28:14:00	83	9,09	13,41
28:15:00	83	9,09	13,41
28:16:00	83	9,09	13,41
28:17:00	83	9,08	13,46
28:18:00	83	9,08	13,46
28:19:00	83	9,08	13,46
28:20:00	83	9,08	13,46
28:21:00	83	9,08	13,46
28:22:00	83	9,08	13,46
28:23:00	83	9,08	13,46
28:24:00	83	9,08	13,46
28:25:00	83	9,08	13,46
28:26:00	83	9,08	13,46
28:27:00	83	9,08	13,46
28:28:00	83	9,08	13,46
28:29:00	83	9,08	13,46
28:30:00	83	9,08	13,46
28:31:00	83	9,08	13,46
28:32:00	83	9,08	13,46
28:33:00	83	9,08	13,46
28:34:00	83	9,07	13,52
28:35:00	83	9,07	13,52
28:36:00	83	9,07	13,52
28:37:00	83	9,07	13,52
28:38:00	83	9,07	13,52
