Repository: ProgWizer/parser

File: project-root/data/Data Acquisition/Data Acquisition/2008 year (310)/UCA R Research 1250 + 69.5%A+30.5%MS-AS+0.1%D-167 (65  C).txt
--Test Summary--
Full Path and File Name	
Instrument Name	4262L
Instrument Type	Model 4262 Twin Cell UCA
Instrument Serial Number	111L
Test Start Date	26.11.2008
Test Start Time	20:07:38
Test Stop Date	
Test Stop Time	
Test Length	
Final Sample Time Offset	
Controller Schedule Name	
Sampling Period	60 seconds
Comments	65 C
Information	WellID	
Information	Customer	
Information	CementClass	
Information	CementMfr	
Information	Additives	
Information	Density	
Information	BHCT	
Information	BHST	
Information	FluidLoss	
Information	JobType	
Calculated Value	CS_50	11:20:00
Calculated Value	CS_500	N/A
Calculated Value	CS_Time8h	0,00 MPa
Calculated Value	CS_Time16h	0,94 MPa
Calculated Value	CS_Time24h	N/A
Calculated Value	CS_Time48h	N/A
Calculated Value	CS_Time72h	N/A
Calculated Curve	Compressive Strength	Compressive strength type A (less than 14 lb/gal)
Initial Temperature (°C)	24 °C
Initial Transit Time (microsec/in)	14,90 microsec/in
Initial Compressive Strength (MPa)	0,00 MPa
--Data--
Time (HH:MM:SS)	Temperature (°C)	Transit Time (microsec/in)	Compressive Strength (MPa)
0:00:00	24	14,90	0,00
0:01:00	24	14,93	0,00
0:02:00	24	14,92	0,00
0:03:00	24	14,93	0,00
0:04:00	24	14,94	0,00
0:05:00	24	14,94	0,00
0:06:00	24	14,94	0,00
0:07:00	24	14,94	0,00
0:08:00	24	14,95	0,00
0:09:00	24	14,98	0,00
0:10:00	24	14,98	0,00
0:11:00	24	14,96	0,00
0:12:00	24	14,98	0,00
0:13:00	24	14,99	0,00
0:14:00	24	14,98	0,00
0:15:00	24	14,97	0,00
0:16:00	24	14,99	0,00
0:17:00	24	14,98	0,00
0:18:00	24	14,99	0,00
0:19:00	24	14,98	0,00
0:20:00	24	14,98	0,00
0:21:00	24	15,01	0,00
0:22:00	24	15,00	0,00
0:23:00	25	14,99	0,00
0:24:00	24	14,98	0,00
0:25:00	24	15,00	0,00
0:26:00	24	15,00	0,00
0:27:00	24	14,99	0,00
0:28:00	25	14,99	0,00
0:29:00	24	15,01	0,00
0:30:00	24	15,00	0,00
0:31:00	25	15,00	0,00
0:32:00	25	14,98	0,00
0:33:00	25	15,02	0,00
0:34:00	25	15,00	0,00
0:35:00	25	15,00	0,00
0:36:00	25	15,00	0,00
0:37:00	25	15,00	0,00
0:38:00	25	15,01	0,00
0:39:00	25	15,00	0,00
0:40:00	25	15,00	0,00
0:41:00	25	15,00	0,00
0:42:00	25	14,99	0,00
0:43:00	25	14,99	0,00
0:44:00	25	15,00	0,00
0:45:00	25	15,00	0,00
0:46:00	25	15,02	0,00
0:47:00	26	15,01	0,00
0:48:00	26	15,00	0,00
0:49:00	25	15,00	0,00
0:50:00	26	15,00	0,00
0:51:00	26	15,00	0,00
0:52:00	26	15,00	0,00
0:53:00	26	15,00	0,00
0:54:00	26	15,00	0,00
0:55:00	26	15,02	0,00
0:56:00	26	15,00	0,00
0:57:00	26	15,02	0,00
0:58:00	26	15,01	0,00
0:59:00	26	15,00	0,00
1:00:00	26	15,00	0,00
1:01:00	26	15,00	0,00
1:02:00	26	15,00	0,00
1:03:00	26	15,00	0,00
1:04:00	26	15,00	0,00
1:05:00	26	14,99	0,00
1:06:00	26	15,00	0,00
1:07:00	26	15,00	0,00
1:08:00	26	15,00	0,00
1:09:00	26	15,00	0,00
1:10:00	26	15,00	0,00
1:11:00	26	15,01	0,00
1:12:00	26	15,00	0,00
1:13:00	26	15,00	0,00
1:14:00	26	15,00	0,00
1:15:00	26	15,00	0,00
1:16:00	26	15,00	0,00
1:17:00	26	15,00	0,00
1:18:00	26	15,00	0,00
1:19:00	26	15,00	0,00
1:20:00	27	15,00	0,00
1:21:00	26	15,00	0,00
1:22:00	26	15,00	0,00
1:23:00	27	15,00	0,00
1:24:00	26	15,00	0,00
1:25:00	27	15,00	0,00
1:26:00	26	15,00	0,00
1:27:00	27	15,00	0,00
1:28:00	27	15,00	0,00
1:29:00	27	15,00	0,00
1:30:00	27	15,00	0,00
1:31:00	27	15,00	0,00
1:32:00	27	15,01	0,00
1:33:00	27	15,00	0,00
1:34:00	27	15,00	0,00
1:35:00	27	15,01	0,00
1:36:00	27	15,00	0,00
1:37:00	27	15,01	0,00
1:38:00	27	15,03	0,00
1:39:00	27	15,02	0,00
1:40:00	27	15,01	0,00
1:41:00	27	15,02	0,00
1:42:00	27	15,01	0,00
1:43:00	27	15,01	0,00
1:44:00	27	15,01	0,00
1:45:00	27	15,00	0,00
1:46:00	27	15,00	0,00
1:47:00	27	15,00	0,00
1:48:00	27	15,01	0,00
1:49:00	27	15,01	0,00
1:50:00	27	15,01	0,00
1:51:00	27	15,01	0,00
1:52:00	27	15,01	0,00
1:53:00	27	15,01	0,00
1:54:00	27	15,00	0,00
1:55:00	27	15,01	0,00
1:56:00	27	15,02	0,00
1:57:00	27	15,06	0,00
1:58:00	27	15,01	0,00
1:59:00	27	15,02	0,00
2:00:00	27	15,02	0,00
2:01:00	27	15,05	0,00
2:02:00	27	15,01	0,00
2:03:00	27	15,03	0,00
2:04:00	27	15,02	0,00
2:05:00	27	15,04	0,00
2:06:00	27	15,02	0,00
2:07:00	27	15,01	0,00
2:08:00	27	15,01	0,00
2:09:00	27	15,02	0,00
2:10:00	27	15,03	0,00
2:11:00	27	15,04	0,00
2:12:00	27	15,05	0,00
2:13:00	27	15,02	0,00
2:14:00	28	15,02	0,00
2:15:00	27	15,03	0,00
2:16:00	27	15,04	0,00
2:17:00	27	15,04	0,00
2:18:00	28	15,03	0,00
2:19:00	27	15,04	0,00
2:20:00	27	15,04	0,00
2:21:00	28	15,03	0,00
2:22:00	27	15,04	0,00
2:23:00	27	15,04	0,00
2:24:00	28	15,04	0,00
2:25:00	27	15,03	0,00
2:26:00	28	15,04	0,00
2:27:00	28	15,04	0,00
2:28:00	28	15,05	0,00
2:29:00	28	15,04	0,00
2:30:00	28	15,04	0,00
2:31:00	28	15,05	0,00
2:32:00	28	15,04	0,00
2:33:00	28	15,04	0,00
2:34:00	28	15,04	0,00
2:35:00	28	15,04	0,00
2:36:00	28	15,04	0,00
2:37:00	27	15,05	0,00
2:38:00	28	15,06	0,00
2:39:00	28	15,06	0,00
2:40:00	28	15,06	0,00
2:41:00	28	15,06	0,00
2:42:00	28	15,06	0,00
2:43:00	28	15,07	0,00
2:44:00	28	15,07	0,00
2:45:00	28	15,06	0,00
2:46:00	28	15,09	0,00
2:47:00	28	15,06	0,00
2:48:00	28	15,07	0,00
2:49:00	28	15,06	0,00
2:50:00	28	15,08	0,00
2:51:00	28	15,07	0,00
2:52:00	28	15,07	0,00
2:53:00	28	15,09	0,00
2:54:00	28	15,07	0,00
2:55:00	28	15,07	0,00
2:56:00	28	15,07	0,00
2:57:00	28	15,10	0,00
2:58:00	27	15,08	0,00
2:59:00	27	15,09	0,00
3:00:00	28	15,08	0,00
3:01:00	28	15,10	0,00
3:02:00	28	15,08	0,00
3:03:00	28	15,10	0,00
3:04:00	28	15,09	0,00
3:05:00	28	15,08	0,00
3:06:00	28	15,10	0,00
3:07:00	28	15,11	0,00
3:08:00	28	15,11	0,00
3:09:00	28	15,10	0,00
3:10:00	28	15,10	0,00
3:11:00	28	15,12	0,00
3:12:00	28	15,11	0,00
3:13:00	28	15,13	0,00
3:14:00	28	15,11	0,00
3:15:00	28	15,15	0,00
3:16:00	28	15,13	0,00
3:17:00	28	15,14	0,00
3:18:00	28	15,13	0,00
3:19:00	28	15,14	0,00
3:20:00	28	15,13	0,00
3:21:00	28	15,16	0,00
3:22:00	28	15,19	0,00
3:23:00	28	15,15	0,00
3:24:00	28	15,18	0,00
3:25:00	28	15,15	0,00
3:26:00	28	15,16	0,00
3:27:00	28	15,14	0,00
3:28:00	28	15,17	0,00
3:29:00	28	15,17	0,00
3:30:00	28	15,18	0,00
3:31:00	28	15,21	0,00
3:32:00	28	15,18	0,00
3:33:00	28	15,20	0,00
3:34:00	28	15,23	0,00
3:35:00	28	15,18	0,00
3:36:00	28	15,21	0,00
3:37:00	28	15,18	0,00
3:38:00	28	15,21	0,00
3:39:00	28	15,20	0,00
3:40:00	28	15,23	0,00
3:41:00	28	15,21	0,00
3:42:00	28	15,24	0,00
3:43:00	28	15,21	0,00
3:44:00	28	15,20	0,00
3:45:00	28	15,23	0,00
3:46:00	28	15,22	0,00
3:47:00	28	15,22	0,00
3:48:00	28	15,24	0,00
3:49:00	28	15,24	0,00
3:50:00	28	15,27	0,00
3:51:00	28	15,24	0,00
3:52:00	28	15,24	0,00
3:53:00	28	15,28	0,00
3:54:00	28	15,24	0,00
3:55:00	28	15,24	0,00
3:56:00	28	15,27	0,00
3:57:00	28	15,25	0,00
3:58:00	28	15,30	0,00
3:59:00	28	15,28	0,00
4:00:00	28	15,28	0,00
4:01:00	28	15,30	0,00
4:02:00	28	15,30	0,00
4:03:00	28	15,31	0,00
4:04:00	28	15,30	0,00
4:05:00	28	15,30	0,00
4:06:00	28	15,30	0,00
4:07:00	28	15,33	0,00
4:08:00	29	15,30	0,00
4:09:00	28	15,31	0,00
4:10:00	28	15,34	0,00
4:11:00	28	15,31	0,00
4:12:00	28	15,31	0,00
4:13:00	28	15,34	0,00
4:14:00	28	15,33	0,00
4:15:00	28	15,34	0,00
4:16:00	28	15,34	0,00
4:17:00	28	15,33	0,00
4:18:00	28	15,33	0,00
4:19:00	28	15,34	0,00
4:20:00	28	15,34	0,00
4:21:00	28	15,34	0,00
4:22:00	29	15,34	0,00
4:23:00	28	15,35	0,00
4:24:00	28	15,34	0,00
4:25:00	28	15,34	0,00
4:26:00	28	15,35	0,00
4:27:00	28	15,36	0,00
4:28:00	28	15,34	0,00
4:29:00	28	15,34	0,00
4:30:00	28	15,36	0,00
4:31:00	29	15,36	0,00
4:32:00	28	15,34	0,00
4:33:00	28	15,36	0,00
4:34:00	29	15,36	0,00
4:35:00	28	15,38	0,00
4:36:00	28	15,36	0,00
4:37:00	28	15,35	0,00
4:38:00	28	15,39	0,00
4:39:00	28	15,36	0,00
4:40:00	29	15,36	0,00
4:41:00	29	15,38	0,00
4:42:00	28	15,36	0,00
4:43:00	28	15,39	0,00
4:44:00	28	15,37	0,00
4:45:00	28	15,37	0,00
4:46:00	28	15,36	0,00
4:47:00	29	15,37	0,00
4:48:00	28	15,36	0,00
4:49:00	28	15,37	0,00
4:50:00	29	15,37	0,00
4:51:00	28	15,37	0,00
4:52:00	29	15,39	0,00
4:53:00	28	15,37	0,00
4:54:00	28	15,36	0,00
4:55:00	28	15,39	0,00
4:56:00	29	15,37	0,00
4:57:00	29	15,37	0,00
4:58:00	29	15,36	0,00
4:59:00	28	15,38	0,00
5:00:00	29	15,37	0,00
5:01:00	28	15,36	0,00
5:02:00	28	15,38	0,00
5:03:00	29	15,37	0,00
5:04:00	28	15,37	0,00
5:05:00	28	15,41	0,00
5:06:00	28	15,38	0,00
5:07:00	28	15,37	0,00
5:08:00	29	15,36	0,00
5:09:00	29	15,39	0,00
5:10:00	29	15,37	0,00
5:11:00	29	15,36	0,00
5:12:00	28	15,37	0,00
5:13:00	29	15,37	0,00
5:14:00	28	15,38	0,00
5:15:00	29	15,36	0,00
5:16:00	29	15,39	0,00
5:17:00	29	15,36	0,00
5:18:00	29	15,37	0,00
5:19:00	29	15,36	0,00
5:20:00	29	15,37	0,00
5:21:00	28	15,36	0,00
5:22:00	29	15,36	0,00
5:23:00	29	15,36	0,00
5:24:00	29	15,36	0,00
5:25:00	29	15,36	0,00
5:26:00	29	15,36	0,00
5:27:00	29	15,36	0,00
5:28:00	28	15,36	0,00
5:29:00	29	15,36	0,00
5:30:00	29	15,36	0,00
5:31:00	29	15,35	0,00
5:32:00	29	15,35	0,00
5:33:00	29	15,35	0,00
5:34:00	29	15,36	0,00
5:35:00	29	15,36	0,00
5:36:00	29	15,34	0,00
5:37:00	29	15,34	0,00
5:38:00	29	15,35	0,00
5:39:00	29	15,34	0,00
5:40:00	28	15,34	0,00
5:41:00	29	15,35	0,00
5:42:00	29	15,34	0,00
5:43:00	29	15,34	0,00
5:44:00	29	15,35	0,00
5:45:00	29	15,34	0,00
5:46:00	29	15,34	0,00
5:47:00	29	15,34	0,00
5:48:00	29	15,34	0,00
5:49:00	29	15,33	0,00
5:50:00	29	15,33	0,00
5:51:00	29	15,33	0,00
5:52:00	29	15,33	0,00
5:53:00	29	15,33	0,00
5:54:00	29	15,34	0,00
5:55:00	29	15,32	0,00
5:56:00	29	15,33	0,00
5:57:00	29	15,32	0,00
5:58:00	29	15,33	0,00
5:59:00	29	15,32	0,00
6:00:00	29	15,31	0,00
6:01:00	29	15,31	0,00
6:02:00	29	15,32	0,00
6:03:00	29	15,34	0,00
6:04:00	29	15,32	0,00
6:05:00	29	15,34	0,00
6:06:00	29	15,31	0,00
6:07:00	29	15,31	0,00
6:08:00	29	15,30	0,00
6:09:00	29	15,30	0,00
6:10:00	29	15,30	0,00
6:11:00	29	15,30	0,00
6:12:00	29	15,31	0,00
6:13:00	29	15,30	0,00
6:14:00	29	15,30	0,00
6:15:00	29	15,29	0,00
6:16:00	29	15,29	0,00
6:17:00	29	15,30	0,00
6:18:00	29	15,29	0,00
6:19:00	29	15,28	0,00
6:20:00	29	15,29	0,00
6:21:00	29	15,30	0,00
6:22:00	29	15,28	0,00
6:23:00	29	15,28	0,00
6:24:00	29	15,28	0,00
6:25:00	29	15,28	0,00
6:26:00	29	15,28	0,00
6:27:00	29	15,28	0,00
6:28:00	29	15,28	0,00
6:29:00	29	15,27	0,00
6:30:00	29	15,27	0,00
6:31:00	29	15,26	0,00
6:32:00	29	15,27	0,00
6:33:00	29	15,27	0,00
6:34:00	29	15,26	0,00
6:35:00	29	15,25	0,00
6:36:00	29	15,25	0,00
6:37:00	29	15,27	0,00
6:38:00	29	15,25	0,00
6:39:00	29	15,25	0,00
6:40:00	29	15,27	0,00
6:41:00	29	15,24	0,00
6:42:00	29	15,24	0,00
6:43:00	29	15,24	0,00
6:44:00	29	15,24	0,00
6:45:00	29	15,24	0,00
6:46:00	29	15,24	0,00
6:47:00	29	15,26	0,00
6:48:00	29	15,23	0,00
6:49:00	29	15,23	0,00
6:50:00	29	15,23	0,00
6:51:00	29	15,21	0,00
6:52:00	29	15,21	0,00
6:53:00	29	15,22	0,00
6:54:00	29	15,22	0,00
6:55:00	29	15,24	0,00
6:56:00	29	15,21	0,00
6:57:00	29	15,21	0,00
6:58:00	29	15,21	0,00
6:59:00	29	15,23	0,00
7:00:00	29	15,20	0,00
7:01:00	29	15,20	0,00
7:02:00	29	15,19	0,00
7:03:00	29	15,21	0,00
7:04:00	29	15,20	0,00
7:05:00	29	15,19	0,00
7:06:00	29	15,19	0,00
7:07:00	29	15,19	0,00
7:08:00	29	15,20	0,00
7:09:00	29	15,18	0,00
7:10:00	29	15,18	0,00
7:11:00	29	15,18	0,00
7:12:00	29	15,18	0,00
7:13:00	29	15,18	0,00
7:14:00	29	15,18	0,00
7:15:00	29	15,16	0,00
7:16:00	29	15,16	0,00
7:17:00	29	15,16	0,00
7:18:00	29	15,16	0,00
7:19:00	29	15,16	0,00
7:20:00	29	15,16	0,00
7:21:00	29	15,16	0,00
7:22:00	29	15,15	0,00
7:23:00	29	15,15	0,00
7:24:00	29	15,14	0,00
7:25:00	29	15,14	0,00
7:26:00	29	15,14	0,00
7:27:00	29	15,14	0,00
7:28:00	29	15,16	0,00
7:29:00	29	15,13	0,00
7:30:00	29	15,13	0,00
7:31:00	29	15,13	0,00
7:32:00	29	15,13	0,00
7:33:00	29	15,12	0,00
7:34:00	29	15,12	0,00
7:35:00	29	15,12	0,00
7:36:00	29	15,12	0,00
7:37:00	29	15,11	0,00
7:38:00	29	15,13	0,00
7:39:00	29	15,10	0,00
7:40:00	29	15,10	0,00
7:41:00	29	15,10	0,00
7:42:00	29	15,10	0,00
7:43:00	29	15,10	0,00
7:44:00	29	15,10	0,00
7:45:00	29	15,11	0,00
7:46:00	29	15,09	0,00
7:47:00	29	15,08	0,00
7:48:00	29	15,08	0,00
7:49:00	29	15,08	0,00
7:50:00	29	15,08	0,00
7:51:00	29	15,07	0,00
7:52:00	29	15,07	0,00
7:53:00	29	15,07	0,00
7:54:00	29	15,07	0,00
7:55:00	29	15,06	0,00
7:56:00	29	15,07	0,00
7:57:00	29	15,06	0,00
7:58:00	29	15,06	0,00
7:59:00	29	15,05	0,00
8:00:00	29	15,05	0,00
8:01:00	29	15,04	0,00
8:02:00	29	15,04	0,00
8:03:00	29	15,04	0,00
8:04:00	29	15,03	0,00
8:05:00	29	15,04	0,00
8:06:00	29	15,03	0,00
8:07:00	29	15,03	0,00
8:08:00	29	15,03	0,00
8:09:00	29	15,02	0,00
8:10:00	29	15,02	0,00
8:11:00	29	15,02	0,00
8:12:00	29	15,02	0,00
8:13:00	29	15,04	0,00
8:14:00	29	15,00	0,00
8:15:00	29	15,00	0,00
8:16:00	29	15,00	0,00
8:17:00	29	15,00	0,00
8:18:00	29	15,00	0,00
8:19:00	29	15,00	0,00
8:20:00	29	14,99	0,00
8:21:00	29	15,00	0,00
8:22:00	29	14,98	0,00
8:23:00	29	14,98	0,00
8:24:00	29	14,98	0,00
8:25:00	29	14,98	0,00
8:26:00	29	14,97	0,00
8:27:00	29	14,97	0,00
8:28:00	29	14,97	0,00
8:29:00	29	14,96	0,00
8:30:00	29	14,96	0,00
8:31:00	29	14,96	0,00
8:32:00	29	14,96	0,00
8:33:00	29	14,95	0,00
8:34:00	29	14,95	0,00
8:35:00	29	14,96	0,00
8:36:00	29	14,95	0,00
8:37:00	29	14,95	0,00
8:38:00	29	14,97	0,00
8:39:00	29	14,93	0,00
8:40:00	29	14,93	0,00
8:41:00	29	14,92	0,00
8:42:00	29	14,92	0,00
8:43:00	29	14,92	0,00
8:44:00	29	14,92	0,00
8:45:00	29	14,91	0,00
8:46:00	29	14,91	0,00
8:47:00	29	14,91	0,00
8:48:00	29	14,91	0,00
8:49:00	29	14,93	0,00
8:50:00	29	14,90	0,00
8:51:00	29	14,89	0,00
8:52:00	29	14,89	0,00
8:53:00	29	14,89	0,00
8:54:00	29	14,90	0,00
8:55:00	29	14,91	0,00
8:56:00	29	14,88	0,01
8:57:00	29	14,88	0,01
8:58:00	29	14,88	0,01
8:59:00	29	14,89	0,00
9:00:00	29	14,86	0,02
9:01:00	29	14,87	0,02
9:02:00	29	14,87	0,02
9:03:00	29	14,87	0,02
9:04:00	29	14,86	0,03
9:05:00	29	14,86	0,03
9:06:00	29	14,86	0,03
9:07:00	29	14,85	0,03
9:08:00	29	14,85	0,03
9:09:00	29	14,85	0,03
9:10:00	29	14,84	0,04
9:11:00	29	14,86	0,02
9:12:00	29	14,83	0,04
9:13:00	29	14,83	0,04
9:14:00	29	14,82	0,05
9:15:00	29	14,82	0,05
9:16:00	29	14,82	0,05
9:17:00	29	14,82	0,05
9:18:00	29	14,82	0,05
9:19:00	29	14,81	0,06
9:20:00	29	14,81	0,06
9:21:00	29	14,80	0,06
9:22:00	29	14,80	0,06
9:23:00	29	14,80	0,07
9:24:00	29	14,80	0,07
9:25:00	29	14,80	0,07
9:26:00	29	14,79	0,07
9:27:00	29	14,79	0,07
9:28:00	29	14,79	0,07
9:29:00	29	14,77	0,08
9:30:00	29	14,77	0,08
9:31:00	29	14,78	0,08
9:32:00	29	14,77	0,09
9:33:00	29	14,77	0,08
9:34:00	29	14,77	0,09
9:35:00	29	14,77	0,08
9:36:00	29	14,76	0,09
9:37:00	29	14,75	0,10
9:38:00	29	14,76	0,09
9:39:00	29	14,74	0,10
9:40:00	29	14,74	0,10
9:41:00	29	14,74	0,10
9:42:00	29	14,73	0,11
9:43:00	29	14,73	0,11
9:44:00	29	14,73	0,11
9:45:00	29	14,74	0,10
9:46:00	29	14,72	0,12
9:47:00	29	14,72	0,12
9:48:00	29	14,71	0,12
9:49:00	29	14,73	0,11
9:50:00	29	14,72	0,12
9:51:00	29	14,70	0,13
9:52:00	29	14,70	0,13
9:53:00	29	14,70	0,13
9:54:00	29	14,72	0,12
9:55:00	29	14,69	0,14
9:56:00	29	14,69	0,14
9:57:00	29	14,70	0,13
9:58:00	29	14,68	0,14
9:59:00	29	14,68	0,14
10:00:00	29	14,68	0,14
10:01:00	29	14,69	0,14
10:02:00	29	14,67	0,15
10:03:00	29	14,67	0,15
10:04:00	29	14,68	0,14
10:05:00	29	14,66	0,16
10:06:00	29	14,66	0,16
10:07:00	29	14,66	0,16
10:08:00	29	14,65	0,16
10:09:00	29	14,64	0,17
10:10:00	29	14,64	0,17
10:11:00	29	14,64	0,17
10:12:00	29	14,65	0,16
10:13:00	29	14,64	0,17
10:14:00	29	14,63	0,18
10:15:00	29	14,63	0,18
10:16:00	29	14,63	0,18
10:17:00	29	14,62	0,18
10:18:00	29	14,62	0,19
10:19:00	29	14,62	0,19
10:20:00	29	14,61	0,19
10:21:00	29	14,63	0,18
10:22:00	29	14,60	0,20
10:23:00	29	14,60	0,20
10:24:00	29	14,60	0,20
10:25:00	29	14,62	0,19
10:26:00	30	14,59	0,21
10:27:00	29	14,59	0,21
10:28:00	29	14,59	0,21
10:29:00	29	14,60	0,20
10:30:00	29	14,58	0,21
10:31:00	29	14,57	0,22
10:32:00	29	14,57	0,22
10:33:00	29	14,59	0,20
10:34:00	29	14,56	0,22
10:35:00	29	14,56	0,22
10:36:00	29	14,58	0,21
10:37:00	29	14,55	0,23
10:38:00	29	14,55	0,23
10:39:00	29	14,55	0,23
10:40:00	29	14,54	0,24
10:41:00	29	14,54	0,24
10:42:00	29	14,53	0,24
10:43:00	29	14,53	0,24
10:44:00	29	14,52	0,25
10:45:00	29	14,52	0,26
10:46:00	29	14,52	0,25
10:47:00	29	14,54	0,24
10:48:00	29	14,52	0,26
10:49:00	29	14,52	0,26
10:50:00	29	14,50	0,27
10:51:00	29	14,50	0,27
10:52:00	29	14,50	0,27
10:53:00	29	14,50	0,27
10:54:00	29	14,50	0,27
10:55:00	29	14,50	0,27
10:56:00	29	14,49	0,28
10:57:00	29	14,49	0,28
10:58:00	29	14,48	0,28
10:59:00	29	14,47	0,29
11:00:00	29	14,46	0,29
11:01:00	29	14,47	0,29
11:02:00	29	14,46	0,29
11:03:00	29	14,47	0,29
11:04:00	29	14,48	0,28
11:05:00	29	14,45	0,30
11:06:00	29	14,45	0,30
11:07:00	29	14,45	0,30
11:08:00	29	14,46	0,30
11:09:00	29	14,44	0,31
11:10:00	29	14,43	0,32
11:11:00	29	14,43	0,32
11:12:00	29	14,43	0,32
11:13:00	29	14,44	0,31
11:14:00	29	14,44	0,31
11:15:00	29	14,41	0,33
11:16:00	29	14,41	0,33
11:17:00	29	14,40	0,34
11:18:00	29	14,40	0,34
11:19:00	29	14,40	0,34
11:20:00	29	14,40	0,34
11:21:00	29	14,39	0,35
11:22:00	29	14,39	0,35
11:23:00	29	14,39	0,35
11:24:00	29	14,38	0,36
11:25:00	29	14,38	0,36
11:26:00	29	14,38	0,36
11:27:00	29	14,38	0,36
11:28:00	29	14,37	0,37
11:29:00	29	14,37	0,37
11:30:00	29	14,36	0,37
11:31:00	29	14,36	0,37
11:32:00	29	14,35	0,38
11:33:00	29	14,35	0,38
11:34:00	29	14,36	0,37
11:35:00	29	14,37	0,37
11:36:00	29	14,34	0,39
11:37:00	29	14,33	0,40
11:38:00	29	14,32	0,40
11:39:00	29	14,32	0,40
11:40:00	29	14,32	0,40
11:41:00	29	14,32	0,41
11:42:00	29	14,32	0,41
11:43:00	29	14,31	0,41
11:44:00	29	14,31	0,41
11:45:00	29	14,30	0,42
11:46:00	29	14,29	0,42
11:47:00	29	14,30	0,42
11:48:00	29	14,29	0,42
11:49:00	29	14,29	0,42
11:50:00	29	14,29	0,42
11:51:00	29	14,29	0,43
11:52:00	29	14,29	0,43
11:53:00	29	14,29	0,42
11:54:00	29	14,26	0,45
11:55:00	29	14,26	0,45
11:56:00	29	14,25	0,45
11:57:00	29	14,25	0,46
11:58:00	29	14,25	0,46
11:59:00	29	14,24	0,47
12:00:00	29	14,24	0,47
12:01:00	29	14,24	0,47
12:02:00	29	14,23	0,47
12:03:00	29	14,22	0,48
12:04:00	29	14,22	0,48
12:05:00	29	14,22	0,48
12:06:00	29	14,22	0,48
12:07:00	29	14,21	0,49
12:08:00	29	14,21	0,49
12:09:00	29	14,21	0,49
12:10:00	29	14,20	0,50
12:11:00	29	14,20	0,50
12:12:00	29	14,21	0,49
12:13:00	29	14,21	0,49
12:14:00	29	14,18	0,51
12:15:00	29	14,17	0,52
12:16:00	29	14,17	0,52
12:17:00	29	14,17	0,52
12:18:00	29	14,16	0,53
12:19:00	29	14,16	0,53
12:20:00	29	14,16	0,53
12:21:00	29	14,15	0,54
12:22:00	29	14,15	0,54
12:23:00	29	14,14	0,55
12:24:00	29	14,14	0,55
12:25:00	29	14,14	0,55
12:26:00	29	14,14	0,55
12:27:00	29	14,13	0,56
12:28:00	29	14,13	0,56
12:29:00	29	14,12	0,56
12:30:00	29	14,11	0,57
12:31:00	29	14,11	0,57
12:32:00	29	14,11	0,58
12:33:00	29	14,11	0,58
12:34:00	29	14,10	0,58
12:35:00	29	14,10	0,58
12:36:00	29	14,09	0,59
12:37:00	29	14,09	0,59
12:38:00	29	14,11	0,57
12:39:00	29	14,09	0,59
12:40:00	29	14,08	0,60
12:41:00	29	14,08	0,60
12:42:00	29	14,07	0,61
12:43:00	29	14,07	0,61
12:44:00	29	14,09	0,59
12:45:00	29	14,08	0,60
12:46:00	29	14,06	0,62
12:47:00	29	14,06	0,62
12:48:00	29	14,05	0,62
12:49:00	29	14,04	0,63
12:50:00	29	14,04	0,63
12:51:00	29	14,04	0,63
12:52:00	29	14,06	0,62
12:53:00	29	14,04	0,63
12:54:00	29	14,03	0,64
12:55:00	29	14,03	0,64
12:56:00	29	14,03	0,64
12:57:00	29	14,00	0,67
12:58:00	29	14,00	0,67
12:59:00	29	14,02	0,65
13:00:00	29	14,01	0,66
13:01:00	29	13,99	0,67
13:02:00	29	13,98	0,68
13:03:00	29	13,98	0,68
13:04:00	29	13,98	0,68
13:05:00	29	13,98	0,69
13:06:00	29	13,98	0,69
13:07:00	29	14,12	0,56
13:08:00	29		
13:09:00	29		
13:10:00	28		
13:11:00	29		
13:12:00	28	14,04	0,63
13:13:00	28	14,02	0,65
13:14:00	29	14,03	0,64
13:15:00	29	14,02	0,65
13:16:00	28	14,02	0,65
13:17:00	28	14,01	0,66
13:18:00	28	14,01	0,66
13:19:00	28	14,01	0,66
13:20:00	28	14,00	0,67
13:21:00	28	14,00	0,67
13:22:00	28	14,00	0,67
13:23:00	28	13,99	0,67
13:24:00	28	14,01	0,66
13:25:00	28	13,98	0,68
13:26:00	28	13,98	0,68
13:27:00	28	13,98	0,68
13:28:00	28	13,98	0,68
13:29:00	28	14,00	0,67
13:30:00	28	13,98	0,69
13:31:00	28	13,98	0,69
13:32:00	28	13,97	0,69
13:33:00	28	13,97	0,69
13:34:00	28	13,97	0,69
13:35:00	28	13,96	0,70
13:36:00	28	13,96	0,70
13:37:00	28	13,96	0,70
13:38:00	28	13,95	0,71
13:39:00	28	13,95	0,71
13:40:00	28	13,95	0,71
13:41:00	28	13,95	0,71
13:42:00	28	13,95	0,71
13:43:00	28	13,95	0,71
13:44:00	28	13,95	0,71
13:45:00	28	13,95	0,71
13:46:00	28	13,95	0,71
13:47:00	28	13,95	0,71
13:48:00	28	13,95	0,71
13:49:00	28	13,95	0,71
13:50:00	28	13,94	0,72
13:51:00	28	13,93	0,73
13:52:00	28	13,93	0,73
13:53:00	28	13,93	0,73
13:54:00	28	13,92	0,74
13:55:00	28	13,92	0,74
13:56:00	28	13,93	0,73
13:57:00	27	13,93	0,73
13:58:00	28	13,91	0,75
13:59:00	28	13,91	0,75
14:00:00	28	13,90	0,75
14:01:00	28	13,92	0,74
14:02:00	28	13,90	0,75
14:03:00	28	13,89	0,76
14:04:00	28	13,89	0,76
14:05:00	28	13,89	0,76
14:06:00	28	13,92	0,74
14:07:00	28	13,90	0,75
14:08:00	28	13,89	0,76
14:09:00	28	13,89	0,77
14:10:00	28	13,89	0,77
14:11:00	28	13,88	0,78
14:12:00	28	13,91	0,75
14:13:00	28	13,89	0,76
14:14:00	28	13,89	0,77
14:15:00	27	13,87	0,78
14:16:00	27	13,88	0,78
14:17:00	28	13,87	0,78
14:18:00	28	13,86	0,79
14:19:00	28	13,89	0,77
14:20:00	28	13,86	0,79
14:21:00	27	13,86	0,79
14:22:00	27	13,86	0,80
14:23:00	28	13,88	0,78
14:24:00	28	13,86	0,79
14:25:00	28	13,86	0,80
14:26:00	28	13,87	0,78
14:27:00	28	13,86	0,80
14:28:00	28	13,85	0,80
14:29:00	28	13,86	0,79
14:30:00	28	13,85	0,80
14:31:00	28	13,84	0,81
14:32:00	28	13,85	0,80
14:33:00	28	13,84	0,81
14:34:00	27	13,86	0,79
14:35:00	28	13,84	0,81
14:36:00	28	13,84	0,82
14:37:00	28	13,85	0,80
14:38:00	28	13,84	0,82
14:39:00	28	13,83	0,82
14:40:00	27	13,84	0,82
14:41:00	28	13,83	0,82
14:42:00	27	13,83	0,82
14:43:00	28	13,83	0,82
14:44:00	28	13,82	0,83
14:45:00	28	13,84	0,81
14:46:00	27	13,82	0,83
14:47:00	28	13,82	0,83
14:48:00	28	13,82	0,83
14:49:00	28	13,81	0,84
14:50:00	28	13,83	0,82
14:51:00	27	13,81	0,84
14:52:00	28	13,80	0,85
14:53:00	28	13,81	0,84
14:54:00	27	13,80	0,85
14:55:00	28	13,80	0,85
14:56:00	28	13,81	0,84
14:57:00	28	13,80	0,85
14:58:00	28	13,81	0,84
14:59:00	28	13,80	0,85
15:00:00	28	13,79	0,86
15:01:00	27	13,80	0,85
15:02:00	27	13,79	0,86
15:03:00	28	13,80	0,85
15:04:00	28	13,79	0,86
15:05:00	28	13,80	0,85
15:06:00	28	13,79	0,86
15:07:00	28	13,80	0,85
15:08:00	28	13,78	0,87
15:09:00	28	13,77	0,87
15:10:00	28	13,78	0,87
15:11:00	27	13,79	0,86
15:12:00	28	13,80	0,85
15:13:00	27	13,79	0,86
15:14:00	28	13,79	0,86
15:15:00	28	13,77	0,87
15:16:00	28	13,77	0,87
15:17:00	28	13,77	0,87
15:18:00	28	13,77	0,88
15:19:00	28	13,77	0,88
15:20:00	28	13,76	0,89
15:21:00	27	13,78	0,87
15:22:00	28	13,77	0,88
15:23:00	28	13,76	0,89
15:24:00	28	13,76	0,89
15:25:00	28	13,75	0,90
15:26:00	28	13,77	0,88
15:27:00	28	13,75	0,90
15:28:00	28	13,75	0,90
15:29:00	28	13,74	0,90
15:30:00	28	13,74	0,90
15:31:00	28	13,76	0,89
15:32:00	28	13,74	0,90
15:33:00	28	13,74	0,91
15:34:00	28	13,74	0,90
15:35:00	28	13,74	0,91
15:36:00	28	13,74	0,90
15:37:00	28	13,74	0,91
15:38:00	28	13,74	0,91
15:39:00	28	13,73	0,92
15:40:00	28	13,73	0,92
15:41:00	28	13,73	0,92
15:42:00	28	13,73	0,92
15:43:00	28	13,73	0,92
15:44:00	28	13,72	0,93
15:45:00	28	13,72	0,93
15:46:00	28	13,73	0,92
15:47:00	28	13,72	0,93
15:48:00	28	13,71	0,93
15:49:00	28	13,71	0,93
15:50:00	28	13,72	0,93
15:51:00	28	13,71	0,93
15:52:00	28	13,71	0,93
15:53:00	28	13,71	0,94
15:54:00	28	13,71	0,93
15:55:00	28	13,71	0,94
15:56:00	28	13,71	0,93
15:57:00	28	13,70	0,95
15:58:00	28	13,71	0,94
15:59:00	28	13,69	0,96
16:00:00	28	13,71	0,94
16:01:00	28	13,69	0,96
16:02:00	28	13,70	0,95
16:03:00	28	13,69	0,96
16:04:00	29	13,69	0,96
16:05:00	29	13,68	0,96
16:06:00	28	13,68	0,96
16:07:00	29	13,69	0,96
16:08:00	29	13,68	0,96
16:09:00	28	13,70	0,95
16:10:00	28	13,68	0,97
16:11:00	29	13,68	0,96
16:12:00	28	13,68	0,97
16:13:00	29	13,68	0,97
16:14:00	29	13,68	0,97
16:15:00	29	13,68	0,97
16:16:00	29	13,69	0,96
16:17:00	29	13,67	0,98
16:18:00	29	13,68	0,97
16:19:00	29	13,66	0,99
16:20:00	29	13,67	0,98
16:21:00	29	13,66	0,99
16:22:00	28	13,66	0,99
16:23:00	29	13,65	0,99
16:24:00	29	13,66	0,99
16:25:00	29	13,68	0,96
16:26:00	29	13,65	0,99
16:27:00	29	13,65	0,99
16:28:00	29	13,65	0,99
16:29:00	29	13,65	0,99
16:30:00	29	13,65	0,99
16:31:00	29	13,65	1,00
16:32:00	29	13,65	1,00
16:33:00	29	13,65	1,00
16:34:00	29	13,65	1,00
16:35:00	29	13,64	1,01
16:36:00	29	13,64	1,01
16:37:00	29	13,64	1,01
16:38:00	29	13,64	1,01
16:39:00	29	13,63	1,02
16:40:00	29	13,64	1,01
16:41:00	29	13,63	1,02
16:42:00	29	13,64	1,01
16:43:00	29	13,63	1,02
16:44:00	29	13,63	1,02
16:45:00	29	13,63	1,02
16:46:00	29	13,63	1,02
16:47:00	29	13,63	1,02
16:48:00	29	13,63	1,02
16:49:00	29	13,62	1,03
16:50:00	29	13,63	1,02
16:51:00	29	13,62	1,03
16:52:00	29	13,63	1,02
16:53:00	29	13,62	1,03
16:54:00	29	13,62	1,03
16:55:00	29	13,63	1,02
16:56:00	29	13,62	1,03
16:57:00	29	13,61	1,04
16:58:00	29	13,61	1,04
16:59:00	29	13,62	1,03
17:00:00	29	13,61	1,04
17:01:00	29	13,60	1,05
17:02:00	29	13,60	1,05
17:03:00	29	13,62	1,03
17:04:00	29	13,61	1,04
17:05:00	29	13,60	1,05
17:06:00	29	13,60	1,05
17:07:00	29	13,61	1,04
17:08:00	29	13,59	1,05
17:09:00	29	13,59	1,05
17:10:00	29	13,60	1,05
17:11:00	29	13,59	1,05
17:12:00	29	13,59	1,05
17:13:00	29	13,59	1,06
17:14:00	29	13,58	1,07
17:15:00	29	13,59	1,05
17:16:00	29	13,59	1,06
17:17:00	29	13,60	1,05
17:18:00	29	13,58	1,07
17:19:00	29	13,58	1,07
17:20:00	29	13,59	1,06
17:21:00	30	13,58	1,07
17:22:00	29	13,59	1,05
17:23:00	29	13,58	1,07
17:24:00	29	13,57	1,08
17:25:00	29	13,59	1,06
17:26:00	30	13,57	1,08
17:27:00	29	13,59	1,06
17:28:00	29	13,57	1,08
17:29:00	29	13,56	1,09
17:30:00	29	13,56	1,09
17:31:00	29	13,56	1,09
17:32:00	29	13,57	1,08
17:33:00	29	13,56	1,09
17:34:00	29	13,57	1,08
17:35:00	29	13,56	1,09
17:36:00	29	13,56	1,09
17:37:00	29	13,56	1,09
17:38:00	29	13,56	1,09
17:39:00	29	13,56	1,09
17:40:00	29	13,55	1,10
17:41:00	29	13,56	1,09
17:42:00	29	13,55	1,10
17:43:00	29	13,56	1,09
17:44:00	29	13,55	1,10
17:45:00	29	13,55	1,10
17:46:00	29	13,55	1,10
17:47:00	29	13,54	1,11
17:48:00	29	13,54	1,11
17:49:00	29	13,54	1,11
17:50:00	29	13,56	1,09
17:51:00	29	13,54	1,11
17:52:00	29	13,54	1,12
17:53:00	29	13,54	1,12
17:54:00	29	13,54	1,12
17:55:00	29	13,55	1,10
17:56:00	29	13,54	1,12
17:57:00	29	13,54	1,12
17:58:00	30	13,54	1,12
17:59:00	29	13,53	1,13
18:00:00	29	13,54	1,12
18:01:00	29	13,53	1,13
18:02:00	29	13,54	1,11
18:03:00	29	13,52	1,13
18:04:00	30	13,53	1,13
18:05:00	30	13,53	1,13
18:06:00	30	13,52	1,13
18:07:00	29	13,52	1,13
18:08:00	29	13,52	1,13
18:09:00	30	13,52	1,13
18:10:00	30	13,51	1,14
18:11:00	29	13,54	1,12
18:12:00	30	13,51	1,14
18:13:00	29	13,54	1,12
18:14:00	29	13,51	1,14
18:15:00	30	13,51	1,14
18:16:00	29	13,52	1,13
18:17:00	29	13,51	1,14

File: project-root/data/Data Acquisition/Data Acquisition/2008 year (310)/UCA R Research A1250+38.5%MS-AS+15.4%MKU-85 (65-25C).txt (part 1 of 3)
--Test Summary--
Full Path and File Name	
Instrument Name	4262R
Instrument Type	Model 4262 Twin Cell UCA
Instrument Serial Number	111R
Test Start Date	18.11.2008
Test Start Time	14:59:28
Test Stop Date	21.11.2008
Test Stop Time	15:00:12
Test Length	72:00:44
Final Sample Time Offset	72:00:00
Controller Schedule Name	
Sampling Period	60 seconds
Comments	T:65(40), 25(240) 65%A+25%MS-AS+10%MKU-85, WDBR=1.07, WCR=1.64
Information	WellID	Kogalym
Information	Customer	PetroAlliance
Information	CementClass	A
Information	CementMfr	Suhologskiy
Information	Additives	38.5%MS-AS+15.4%MKU-85
Information	Density	1250
Information	BHCT	65
Information	BHST	
Information	FluidLoss	
Information	JobType	168 mm csg production
Calculated Value	CS_50	6:51:00
Calculated Value	CS_500	N/A
Calculated Value	CS_Time8h	0,48 MPa
Calculated Value	CS_Time16h	0,95 MPa
Calculated Value	CS_Time24h	1,24 MPa
Calculated Value	CS_Time48h	2,06 MPa
Calculated Value	CS_Time72h	2,62 MPa
Calculated Curve	Compressive Strength	Compressive strength type A (less than 14 lb/gal)
Initial Temperature (°C)	24 °C
Final Temperature (°C)	30 °C
Initial Transit Time (microsec/in)	15,76 microsec/in
Final Transit Time (microsec/in)	12,72 microsec/in
Initial Compressive Strength (MPa)	0,00 MPa
Final Compressive Strength (MPa)	2,62 MPa
--Data--
Time (HH:MM:SS)	Temperature (°C)	Transit Time (microsec/in)	Compressive Strength (MPa)
0:00:00	24	15,76	0,00
0:01:00	24	15,76	0,00
0:02:00	26	15,75	0,01
0:03:00	26	15,75	0,01
0:04:00	27	15,75	0,00
0:05:00	28	15,75	0,00
0:06:00	28	15,72	0,02
0:07:00	29	15,73	0,01
0:08:00	30	15,72	0,02
0:09:00	31	15,71	0,02
0:10:00	32	15,69	0,03
0:11:00	33	15,69	0,03
0:12:00	34	15,66	0,05
0:13:00	36	15,64	0,06
0:14:00	36	15,63	0,06
0:15:00	38	15,61	0,07
0:16:00	38	15,60	0,07
0:17:00	40	15,60	0,08
0:18:00	41	15,59	0,08
0:19:00	42	15,58	0,08
0:20:00	43	15,54	0,10
0:21:00	44	15,54	0,10
0:22:00	45	15,52	0,11
0:23:00	47	15,51	0,12
0:24:00	48	15,50	0,12
0:25:00	49	15,48	0,13
0:26:00	50	15,47	0,14
0:27:00	51	15,46	0,14
0:28:00	52	15,45	0,15
0:29:00	53	15,45	0,15
0:30:00	54	15,44	0,15
0:31:00	55	15,41	0,17
0:32:00	56	15,40	0,17
0:33:00	57	15,39	0,18
0:34:00	59	15,38	0,19
0:35:00	60	15,37	0,19
0:36:00	61	15,36	0,19
0:37:00	62	15,36	0,19
0:38:00	63	15,36	0,20
0:39:00	64	15,35	0,20
0:40:00	64	15,34	0,21
0:41:00	65	15,35	0,20
0:42:00	65	15,36	0,20
0:43:00	65	15,36	0,19
0:44:00	66	15,32	0,22
0:45:00	66	15,33	0,21
0:46:00	66	15,33	0,21
0:47:00	66	15,33	0,21
0:48:00	66	15,33	0,21
0:49:00	66	15,33	0,21
0:50:00	66	15,34	0,21
0:51:00	66	15,32	0,22
0:52:00	65	15,32	0,22
0:53:00	65	15,33	0,21
0:54:00	65	15,33	0,21
0:55:00	64	15,35	0,20
0:56:00	64	15,35	0,20
0:57:00	64	15,33	0,21
0:58:00	64	15,33	0,21
0:59:00	63	15,33	0,21
1:00:00	63	15,34	0,21
1:01:00	63	15,34	0,21
1:02:00	63	15,36	0,20
1:03:00	62	15,33	0,21
1:04:00	62	15,33	0,21
1:05:00	62	15,33	0,21
1:06:00	61	15,34	0,21
1:07:00	61	15,36	0,20
1:08:00	61	15,38	0,19
1:09:00	61	15,34	0,21
1:10:00	60	15,35	0,20
1:11:00	60	15,36	0,20
1:12:00	60	15,36	0,20
1:13:00	60	15,36	0,19
1:14:00	60	15,35	0,20
1:15:00	60	15,35	0,20
1:16:00	59	15,36	0,20
1:17:00	59	15,36	0,19
1:18:00	59	15,38	0,19
1:19:00	59	15,36	0,20
1:20:00	59	15,36	0,19
1:21:00	59	15,38	0,19
1:22:00	59	15,39	0,18
1:23:00	58	15,37	0,19
1:24:00	58	15,38	0,19
1:25:00	58	15,39	0,18
1:26:00	58	15,37	0,19
1:27:00	57	15,39	0,18
1:28:00	57	15,37	0,19
1:29:00	57	15,39	0,18
1:30:00	57	15,41	0,17
1:31:00	57	15,38	0,19
1:32:00	57	15,39	0,18
1:33:00	57	15,41	0,17
1:34:00	57	15,40	0,17
1:35:00	57	15,41	0,17
1:36:00	56	15,40	0,17
1:37:00	56	15,40	0,17
1:38:00	56	15,42	0,17
1:39:00	56	15,41	0,17
1:40:00	56	15,42	0,17
1:41:00	55	15,42	0,16
1:42:00	55	15,45	0,15
1:43:00	55	15,42	0,17
1:44:00	55	15,44	0,15
1:45:00	55	15,44	0,15
1:46:00	55	15,44	0,15
1:47:00	54	15,45	0,15
1:48:00	54	15,44	0,15
1:49:00	54	15,44	0,15
1:50:00	54	15,47	0,14
1:51:00	54	15,46	0,14
1:52:00	53	15,46	0,14
1:53:00	53	15,48	0,14
1:54:00	53	15,47	0,14
1:55:00	53	15,48	0,13
1:56:00	53	15,48	0,13
1:57:00	53	15,49	0,13
1:58:00	53	15,50	0,12
1:59:00	53	15,49	0,13
2:00:00	52	15,50	0,12
2:01:00	52	15,51	0,12
2:02:00	52	15,51	0,12
2:03:00	52	15,51	0,12
2:04:00	52	15,51	0,12
2:05:00	51	15,54	0,10
2:06:00	51	15,53	0,11
2:07:00	51	15,54	0,11
2:08:00	51	15,55	0,10
2:09:00	50	15,55	0,10
2:10:00	50	15,55	0,10
2:11:00	50	15,57	0,09
2:12:00	50	15,57	0,09
2:13:00	50	15,59	0,08
2:14:00	50	15,57	0,09
2:15:00	50	15,57	0,09
2:16:00	50	15,59	0,08
2:17:00	50	15,58	0,08
2:18:00	49	15,60	0,07
2:19:00	49	15,60	0,08
2:20:00	49	15,61	0,07
2:21:00	49	15,60	0,07
2:22:00	49	15,62	0,07
2:23:00	49	15,63	0,06
2:24:00	49	15,64	0,06
2:25:00	48	15,66	0,05
2:26:00	48	15,62	0,07
2:27:00	48	15,64	0,06
2:28:00	48	15,63	0,06
2:29:00	48	15,63	0,06
2:30:00	48	15,64	0,06
2:31:00	48	15,65	0,05
2:32:00	48	15,64	0,06
2:33:00	47	15,65	0,05
2:34:00	47	15,65	0,05
2:35:00	47	15,66	0,05
2:36:00	47	15,66	0,04
2:37:00	47	15,66	0,05
2:38:00	47	15,66	0,04
2:39:00	46	15,69	0,03
2:40:00	46	15,67	0,04
2:41:00	46	15,68	0,04
2:42:00	46	15,67	0,04
2:43:00	46	15,68	0,04
2:44:00	46	15,69	0,03
2:45:00	46	15,73	0,01
2:46:00	46	15,69	0,03
2:47:00	45	15,71	0,02
2:48:00	46	15,69	0,03
2:49:00	45	15,70	0,03
2:50:00	45	15,70	0,03
2:51:00	45	15,70	0,03
2:52:00	45	15,70	0,03
2:53:00	45	15,71	0,02
2:54:00	45	15,70	0,03
2:55:00	45	15,70	0,03
2:56:00	45	15,71	0,02
2:57:00	44	15,73	0,01
2:58:00	44	15,71	0,02
2:59:00	44	15,71	0,02
3:00:00	44	15,72	0,02
3:01:00	44	15,71	0,02
3:02:00	44	15,71	0,02
3:03:00	44	15,72	0,02
3:04:00	43	15,75	0,00
3:05:00	43	15,71	0,02
3:06:00	43	15,73	0,01
3:07:00	43	15,74	0,01
3:08:00	43	15,72	0,02
3:09:00	43	15,72	0,02
3:10:00	43	15,73	0,01
3:11:00	43	15,72	0,02
3:12:00	43	15,72	0,02
3:13:00	42	15,73	0,01
3:14:00	42	15,72	0,02
3:15:00	42	15,72	0,02
3:16:00	42	15,72	0,02
3:17:00	42	15,74	0,01
3:18:00	42	15,72	0,02
3:19:00	42	15,72	0,02
3:20:00	42	15,72	0,02
3:21:00	42	15,72	0,02
3:22:00	42	15,72	0,02
3:23:00	41	15,73	0,01
3:24:00	41	15,74	0,01
3:25:00	41	15,75	0,00
3:26:00	41	15,72	0,02
3:27:00	41	15,73	0,01
3:28:00	41	15,74	0,01
3:29:00	41	15,72	0,02
3:30:00	41	15,72	0,02
3:31:00	41	15,72	0,02
3:32:00	40	15,74	0,01
3:33:00	41	15,72	0,02
3:34:00	40	15,72	0,02
3:35:00	40	15,72	0,02
3:36:00	40	15,73	0,01
3:37:00	40	15,71	0,02
3:38:00	40	15,71	0,02
3:39:00	40	15,71	0,02
3:40:00	40	15,72	0,02
3:41:00	40	15,70	0,03
3:42:00	40	15,71	0,02
3:43:00	39	15,72	0,02
3:44:00	40	15,72	0,02
3:45:00	39	15,73	0,01
3:46:00	39	15,69	0,03
3:47:00	39	15,71	0,02
3:48:00	39	15,71	0,02
3:49:00	39	15,71	0,02
3:50:00	39	15,69	0,03
3:51:00	39	15,70	0,03
3:52:00	39	15,70	0,03
3:53:00	39	15,70	0,03
3:54:00	39	15,71	0,02
3:55:00	39	15,69	0,03
3:56:00	39	15,69	0,03
3:57:00	38	15,69	0,03
3:58:00	38	15,69	0,03
3:59:00	38	15,68	0,04
4:00:00	39	15,68	0,04
4:01:00	38	15,68	0,04
4:02:00	39	15,68	0,04
4:03:00	38	15,69	0,03
4:04:00	38	15,67	0,04
4:05:00	38	15,67	0,04
4:06:00	38	15,68	0,04
4:07:00	38	15,68	0,04
4:08:00	38	15,68	0,04
4:09:00	38	15,69	0,03
4:10:00	38	15,69	0,03
4:11:00	38	15,67	0,04
4:12:00	38	15,67	0,04
4:13:00	37	15,68	0,04
4:14:00	37	15,68	0,04
4:15:00	37	15,66	0,05
4:16:00	37	15,66	0,05
4:17:00	38	15,66	0,05
4:18:00	37	15,66	0,05
4:19:00	37	15,66	0,05
4:20:00	37	15,64	0,06
4:21:00	37	15,64	0,06
4:22:00	37	15,64	0,06
4:23:00	37	15,65	0,05
4:24:00	37	15,65	0,05
4:25:00	37	15,66	0,04
4:26:00	37	15,63	0,06
4:27:00	37	15,63	0,06
4:28:00	37	15,63	0,06
4:29:00	37	15,63	0,06
4:30:00	36	15,63	0,06
4:31:00	37	15,63	0,06
4:32:00	37	15,63	0,06
4:33:00	36	15,63	0,06
4:34:00	36	15,63	0,06
4:35:00	36	15,64	0,06
4:36:00	36	15,65	0,05
4:37:00	36	15,65	0,05
4:38:00	36	15,60	0,07
4:39:00	36	15,61	0,07
4:40:00	36	15,61	0,07
4:41:00	36	15,61	0,07
4:42:00	36	15,61	0,07
4:43:00	36	15,60	0,08
4:44:00	36	15,60	0,08
4:45:00	35	15,60	0,08
4:46:00	36	15,60	0,08
4:47:00	36	15,60	0,08
4:48:00	36	15,60	0,08
4:49:00	36	15,58	0,08
4:50:00	35	15,58	0,08
4:51:00	35	15,57	0,09
4:52:00	35	15,58	0,08
4:53:00	35	15,57	0,09
4:54:00	35	15,58	0,08
4:55:00	35	15,56	0,10
4:56:00	35	15,56	0,10
4:57:00	35	15,56	0,10
4:58:00	35	15,56	0,10
4:59:00	35	15,56	0,10
5:00:00	35	15,57	0,09
5:01:00	35	15,58	0,08
5:02:00	35	15,54	0,10
5:03:00	35	15,55	0,10
5:04:00	35	15,55	0,10
5:05:00	35	15,55	0,10
5:06:00	35	15,55	0,10
5:07:00	35	15,54	0,11
5:08:00	35	15,53	0,11
5:09:00	35	15,53	0,11
5:10:00	35	15,53	0,11
5:11:00	34	15,53	0,11
5:12:00	35	15,53	0,11
5:13:00	34	15,53	0,11
5:14:00	34	15,51	0,12
5:15:00	34	15,51	0,12
5:16:00	34	15,51	0,12
5:17:00	34	15,51	0,12
5:18:00	34	15,51	0,12
5:19:00	34	15,51	0,12
5:20:00	34	15,49	0,13
5:21:00	34	15,48	0,13
5:22:00	34	15,48	0,13
5:23:00	34	15,48	0,13
5:24:00	34	15,49	0,13
5:25:00	34	15,49	0,13
5:26:00	34	15,49	0,13
5:27:00	34	15,51	0,12
5:28:00	34	15,47	0,14
5:29:00	34	15,47	0,14
5:30:00	34	15,47	0,14
5:31:00	34	15,47	0,14
5:32:00	34	15,47	0,14
5:33:00	34	15,45	0,15
5:34:00	34	15,45	0,15
5:35:00	34	15,44	0,15
5:36:00	33	15,44	0,15
5:37:00	34	15,44	0,15
5:38:00	33	15,43	0,16
5:39:00	33	15,42	0,17
5:40:00	34	15,42	0,17
5:41:00	33	15,42	0,17
5:42:00	33	15,41	0,17
5:43:00	34	15,41	0,17
5:44:00	33	15,41	0,17
5:45:00	33	15,41	0,17
5:46:00	33	15,39	0,18
5:47:00	33	15,39	0,18
5:48:00	33	15,39	0,18
5:49:00	33	15,39	0,18
5:50:00	33	15,38	0,19
5:51:00	33	15,39	0,18
5:52:00	33	15,39	0,18
5:53:00	33	15,41	0,17
5:54:00	33	15,36	0,20
5:55:00	33	15,36	0,19
5:56:00	33	15,36	0,20
5:57:00	33	15,36	0,20
5:58:00	33	15,36	0,20
5:59:00	33	15,33	0,21
6:00:00	33	15,33	0,21
6:01:00	33	15,33	0,21
6:02:00	33	15,33	0,21
6:03:00	33	15,32	0,22
6:04:00	33	15,32	0,22
6:05:00	33	15,32	0,22
6:06:00	33	15,30	0,23
6:07:00	33	15,30	0,23
6:08:00	33	15,30	0,23
6:09:00	33	15,28	0,24
6:10:00	33	15,29	0,23
6:11:00	33	15,28	0,24
6:12:00	33	15,27	0,25
6:13:00	33	15,26	0,25
6:14:00	33	15,26	0,25
6:15:00	32	15,26	0,25
6:16:00	32	15,25	0,25
6:17:00	33	15,25	0,25
6:18:00	32	15,25	0,25
6:19:00	32	15,27	0,25
6:20:00	32	15,26	0,25
6:21:00	33	15,23	0,27
6:22:00	33	15,23	0,27
6:23:00	32	15,23	0,27
6:24:00	32	15,22	0,27
6:25:00	32	15,21	0,27
6:26:00	32	15,20	0,28
6:27:00	32	15,20	0,28
6:28:00	32	15,19	0,29
6:29:00	33	15,19	0,29
6:30:00	32	15,18	0,29
6:31:00	33	15,18	0,29
6:32:00	32	15,18	0,29
6:33:00	32	15,16	0,30
6:34:00	32	15,16	0,30
6:35:00	32	15,15	0,31
6:36:00	32	15,15	0,31
6:37:00	32	15,15	0,31
6:38:00	32	15,15	0,31
6:39:00	32	15,15	0,31
6:40:00	32	15,14	0,32
6:41:00	32	15,14	0,32
6:42:00	32	15,14	0,32
6:43:00	32	15,14	0,32
6:44:00	32	15,14	0,32
6:45:00	32	15,14	0,32
6:46:00	32	15,14	0,32
6:47:00	32	15,15	0,31
6:48:00	32	15,09	0,34
6:49:00	32	15,10	0,34
6:50:00	32	15,09	0,34
6:51:00	32	15,09	0,34
6:52:00	32	15,09	0,35
6:53:00	32	15,09	0,35
6:54:00	32	15,07	0,35
6:55:00	32	15,07	0,35
6:56:00	32	15,06	0,36
6:57:00	31	15,06	0,36
6:58:00	31	15,06	0,36
6:59:00	31	15,06	0,36
7:00:00	32	15,06	0,36
7:01:00	32	15,04	0,37
7:02:00	31	15,04	0,37
7:03:00	32	15,03	0,38
7:04:00	31	15,03	0,38
7:05:00	32	15,03	0,38
7:06:00	31	15,03	0,38
7:07:00	32	15,03	0,38
7:08:00	32	15,01	0,39
7:09:00	32	15,01	0,39
7:10:00	32	15,01	0,39
7:11:00	32	15,01	0,39
7:12:00	31	15,01	0,39
7:13:00	31	15,01	0,39
7:14:00	31	15,02	0,39
7:15:00	31	15,02	0,39
7:16:00	31	15,03	0,38
7:17:00	32	14,99	0,40
7:18:00	31	14,99	0,40
7:19:00	31	14,99	0,40
7:20:00	31	14,99	0,40
7:21:00	32	14,98	0,41
7:22:00	31	14,99	0,40
7:23:00	31	14,97	0,42
7:24:00	31	14,97	0,42
7:25:00	31	14,97	0,42
7:26:00	31	14,96	0,42
7:27:00	31	14,96	0,42
7:28:00	31	14,96	0,42
7:29:00	31	14,97	0,42
7:30:00	31	14,94	0,43
7:31:00	31	14,94	0,43
7:32:00	31	14,94	0,44
7:33:00	31	14,94	0,44
7:34:00	31	14,94	0,44
7:35:00	31	14,94	0,44
7:36:00	31	14,94	0,43
7:37:00	31	14,92	0,44
7:38:00	31	14,92	0,44
7:39:00	31	14,92	0,44
7:40:00	31	14,92	0,44
7:41:00	31	14,93	0,44
7:42:00	31	14,93	0,44
7:43:00	31	14,93	0,44
7:44:00	31	14,94	0,44
7:45:00	31	14,94	0,43
7:46:00	31	14,90	0,46
7:47:00	31	14,91	0,45
7:48:00	31	14,91	0,45
7:49:00	31	14,91	0,45
7:50:00	31	14,90	0,46
7:51:00	31	14,91	0,45
7:52:00	31	14,88	0,47
7:53:00	31	14,88	0,47
7:54:00	31	14,88	0,47
7:55:00	31	14,88	0,47
7:56:00	31	14,88	0,47
7:57:00	31	14,88	0,47
7:58:00	31	14,88	0,47
7:59:00	31	14,87	0,48
8:00:00	31	14,86	0,48
8:01:00	31	14,86	0,48
8:02:00	31	14,86	0,48
8:03:00	31	14,86	0,48
8:04:00	31	14,86	0,48
8:05:00	31	14,85	0,49
8:06:00	31	14,85	0,49
8:07:00	31	14,85	0,49
8:08:00	31	14,85	0,49
8:09:00	31	14,85	0,49
8:10:00	31	14,85	0,49
8:11:00	31	14,86	0,48
8:12:00	31	14,86	0,48
8:13:00	30	14,86	0,48
8:14:00	31	14,87	0,48
8:15:00	31	14,82	0,51
8:16:00	31	14,83	0,50
8:17:00	31	14,83	0,50
8:18:00	30	14,83	0,50
8:19:00	30	14,83	0,50
8:20:00	31	14,83	0,50
8:21:00	31	14,84	0,50
8:22:00	31	14,82	0,51
8:23:00	31	14,82	0,51
8:24:00	31	14,82	0,51
8:25:00	30	14,81	0,52
8:26:00	31	14,81	0,52
8:27:00	31	14,81	0,52
8:28:00	30	14,82	0,51
8:29:00	31	14,79	0,52
8:30:00	30	14,79	0,52
8:31:00	31	14,79	0,52
8:32:00	31	14,79	0,52
8:33:00	31	14,79	0,52
8:34:00	30	14,79	0,52
8:35:00	30	14,79	0,52
8:36:00	30	14,81	0,52
8:37:00	30	14,79	0,53
8:38:00	30	14,79	0,52
8:39:00	31	14,79	0,52
8:40:00	31	14,80	0,52
8:41:00	30	14,80	0,52
8:42:00	30	14,81	0,52
8:43:00	30	14,81	0,52
8:44:00	31	14,79	0,52
8:45:00	30	14,77	0,54
8:46:00	31	14,77	0,54
8:47:00	30	14,77	0,54
8:48:00	30	14,77	0,54
8:49:00	30	14,77	0,54
8:50:00	30	14,77	0,54
8:51:00	30	14,77	0,54
8:52:00	30	14,76	0,55
8:53:00	30	14,76	0,55
8:54:00	30	14,76	0,55
8:55:00	30	14,76	0,55
8:56:00	30	14,75	0,55
8:57:00	30	14,76	0,55
8:58:00	30	14,75	0,55
8:59:00	31	14,74	0,56
9:00:00	30	14,74	0,56
9:01:00	30	14,74	0,56
9:02:00	30	14,73	0,56
9:03:00	31	14,73	0,56
9:04:00	30	14,73	0,56
9:05:00	30	14,73	0,56
9:06:00	30	14,74	0,56
9:07:00	30	14,73	0,57
9:08:00	31	14,73	0,57
9:09:00	30	14,73	0,57
9:10:00	30	14,73	0,57
9:11:00	30	14,73	0,56
9:12:00	30	14,73	0,56
9:13:00	30	14,74	0,56
9:14:00	30	14,74	0,56
9:15:00	30	14,75	0,55
9:16:00	30	14,70	0,58
9:17:00	30	14,72	0,57
9:18:00	30	14,72	0,57
9:19:00	30	14,72	0,57
9:20:00	30	14,72	0,57
9:21:00	30	14,71	0,58
9:22:00	30	14,70	0,58
9:23:00	30	14,70	0,58
9:24:00	30	14,70	0,58
9:25:00	30	14,70	0,58
9:26:00	30	14,70	0,59
9:27:00	30	14,70	0,59
9:28:00	30	14,70	0,59
9:29:00	30	14,70	0,59
9:30:00	30	14,69	0,59
9:31:00	30	14,69	0,59
9:32:00	30	14,68	0,60
9:33:00	30	14,68	0,60
9:34:00	30	14,68	0,60
9:35:00	30	14,68	0,60
9:36:00	30	14,68	0,60
9:37:00	30	14,69	0,59
9:38:00	30	14,67	0,60
9:39:00	30	14,67	0,60
9:40:00	30	14,67	0,60
9:41:00	30	14,67	0,60
9:42:00	30	14,68	0,60
9:43:00	30	14,68	0,60
9:44:00	30	14,69	0,59
9:45:00	30	14,69	0,59
9:46:00	30	14,70	0,59
9:47:00	30	14,66	0,61
9:48:00	30	14,67	0,61
9:49:00	30	14,67	0,61
9:50:00	30	14,67	0,61
9:51:00	30	14,67	0,61
9:52:00	30	14,67	0,61
9:53:00	30	14,67	0,61
9:54:00	30	14,65	0,62
9:55:00	30	14,65	0,62
9:56:00	30	14,65	0,62
9:57:00	30	14,65	0,62
9:58:00	30	14,65	0,62
9:59:00	30	14,65	0,62
10:00:00	30	14,65	0,62
10:01:00	30	14,64	0,63
10:02:00	30	14,64	0,63
10:03:00	30	14,64	0,63
10:04:00	30	14,64	0,63
10:05:00	30	14,64	0,63
10:06:00	30	14,64	0,63
10:07:00	30	14,64	0,63
10:08:00	30	14,64	0,63
10:09:00	29	14,62	0,64
10:10:00	30	14,63	0,63
10:11:00	30	14,63	0,63
10:12:00	30	14,63	0,63
10:13:00	30	14,63	0,63
10:14:00	30	14,64	0,63
10:15:00	30	14,64	0,63
10:16:00	30	14,64	0,62
10:17:00	29	14,64	0,62
10:18:00	29	14,65	0,62
10:19:00	30	14,61	0,65
10:20:00	30	14,62	0,64
10:21:00	30	14,61	0,65
10:22:00	30	14,61	0,65
10:23:00	30	14,61	0,65
10:24:00	30	14,61	0,65
10:25:00	30	14,61	0,65
10:26:00	30	14,61	0,65
10:27:00	30	14,60	0,66
10:28:00	29	14,60	0,66
10:29:00	30	14,60	0,66
10:30:00	30	14,60	0,66
10:31:00	29	14,60	0,66
10:32:00	30	14,60	0,66
10:33:00	30	14,59	0,66
10:34:00	30	14,59	0,66
10:35:00	30	14,59	0,66
10:36:00	30	14,58	0,67
10:37:00	30	14,58	0,67
10:38:00	30	14,58	0,67
10:39:00	30	14,58	0,67
10:40:00	30	14,59	0,66
10:41:00	30	14,58	0,67
10:42:00	30	14,58	0,67
10:43:00	30	14,58	0,67
10:44:00	30	14,58	0,67
10:45:00	30	14,58	0,67
10:46:00	30	14,59	0,66
10:47:00	30	14,59	0,66
10:48:00	30	14,59	0,66
10:49:00	30	14,60	0,66
10:50:00	29	14,61	0,65
10:51:00	30	14,57	0,68
10:52:00	30	14,58	0,67
10:53:00	30	14,57	0,68
10:54:00	30	14,57	0,68
10:55:00	30	14,57	0,68
10:56:00	30	14,57	0,68
10:57:00	29	14,56	0,68
10:58:00	30	14,56	0,68
10:59:00	30	14,55	0,69
11:00:00	30	14,55	0,69
11:01:00	30	14,55	0,69
11:02:00	30	14,55	0,69
11:03:00	30	14,55	0,69
11:04:00	30	14,55	0,69
11:05:00	29	14,55	0,69
11:06:00	30	14,55	0,69
11:07:00	30	14,55	0,69
11:08:00	30	14,55	0,69
11:09:00	30	14,54	0,70
11:10:00	30	14,54	0,70
11:11:00	30	14,55	0,69
11:12:00	30	14,54	0,70
11:13:00	30	14,56	0,68
11:14:00	30	14,55	0,69
11:15:00	29	14,55	0,69
11:16:00	29	14,55	0,69
11:17:00	29	14,55	0,69
11:18:00	30	14,55	0,69
11:19:00	30	14,56	0,68
11:20:00	30	14,56	0,68
11:21:00	29	14,53	0,70
11:22:00	30	14,53	0,70
11:23:00	30	14,53	0,70
11:24:00	30	14,52	0,71
11:25:00	29	14,52	0,71
11:26:00	30	14,52	0,71
11:27:00	29	14,52	0,71
11:28:00	30	14,52	0,71
11:29:00	30	14,52	0,71
11:30:00	30	14,52	0,71
11:31:00	30	14,52	0,71
11:32:00	30	14,51	0,72
11:33:00	29	14,51	0,72
11:34:00	29	14,51	0,72
11:35:00	29	14,51	0,72
11:36:00	30	14,51	0,72
11:37:00	29	14,52	0,71
11:38:00	30	14,50	0,72
11:39:00	29	14,50	0,72
11:40:00	30	14,50	0,72
11:41:00	29	14,50	0,72
11:42:00	29	14,50	0,72
11:43:00	29	14,50	0,72
11:44:00	29	14,50	0,72
11:45:00	29	14,50	0,72
11:46:00	30	14,52	0,71
11:47:00	29	14,52	0,71
11:48:00	30	14,52	0,71
11:49:00	30	14,49	0,74
11:50:00	30	14,49	0,73
11:51:00	29	14,49	0,73
11:52:00	29	14,49	0,73
11:53:00	29	14,49	0,73
11:54:00	29	14,50	0,72
11:55:00	29	14,48	0,74
11:56:00	29	14,48	0,74
11:57:00	30	14,48	0,74
11:58:00	29	14,48	0,74
11:59:00	29	14,48	0,74
12:00:00	29	14,48	0,74
12:01:00	29	14,48	0,74
12:02:00	29	14,49	0,74
12:03:00	29	14,47	0,75
12:04:00	30	14,47	0,75
12:05:00	29	14,47	0,75
12:06:00	29	14,46	0,75
12:07:00	29	14,46	0,75
12:08:00	29	14,47	0,75
12:09:00	29	14,46	0,75
12:10:00	29	14,48	0,74
12:11:00	29	14,46	0,75
12:12:00	29	14,46	0,75
12:13:00	29	14,46	0,75
12:14:00	29	14,47	0,75
12:15:00	29	14,47	0,75
12:16:00	29	14,48	0,74
12:17:00	29	14,48	0,74
12:18:00	29	14,49	0,74
12:19:00	29	14,49	0,74
12:20:00	29	14,46	0,76
12:21:00	29	14,45	0,76
12:22:00	29	14,46	0,76
12:23:00	29	14,46	0,76
12:24:00	29	14,46	0,76
12:25:00	29	14,45	0,76
12:26:00	29	14,45	0,76
12:27:00	30	14,46	0,76
12:28:00	30	14,44	0,77
12:29:00	29	14,44	0,77
12:30:00	29	14,44	0,77
12:31:00	29	14,44	0,77
12:32:00	29	14,44	0,77
12:33:00	29	14,44	0,77
12:34:00	29	14,44	0,77
12:35:00	29	14,44	0,77
12:36:00	29	14,43	0,78
12:37:00	29	14,43	0,78
12:38:00	29	14,43	0,78
12:39:00	29	14,43	0,78
12:40:00	29	14,43	0,78
12:41:00	29	14,43	0,78
12:42:00	29	14,43	0,78
12:43:00	29	14,43	0,78
12:44:00	29	14,44	0,77
12:45:00	29	14,46	0,76
12:46:00	30	14,41	0,79
12:47:00	30	14,43	0,78
12:48:00	29	14,43	0,78
12:49:00	30	14,43	0,78
12:50:00	29	14,43	0,78
12:51:00	29	14,43	0,78
12:52:00	29	14,42	0,79
12:53:00	29	14,41	0,79
12:54:00	29	14,41	0,79
12:55:00	29	14,41	0,79
12:56:00	29	14,41	0,79
12:57:00	29	14,41	0,79
12:58:00	30	14,41	0,79
12:59:00	29	14,41	0,79
13:00:00	29	14,41	0,79
13:01:00	30	14,40	0,80
13:02:00	29	14,40	0,80
13:03:00	29	14,40	0,80
13:04:00	29	14,40	0,80
13:05:00	29	14,40	0,80
13:06:00	29	14,40	0,80
13:07:00	29	14,40	0,80
13:08:00	29	14,40	0,80
13:09:00	30	14,39	0,81
13:10:00	29	14,39	0,81
13:11:00	29	14,39	0,81
13:12:00	29	14,40	0,80
13:13:00	29	14,40	0,80
13:14:00	29	14,40	0,80
13:15:00	29	14,40	0,80
13:16:00	29	14,40	0,80
13:17:00	30	14,41	0,79
13:18:00	29	14,41	0,79
13:19:00	29	14,42	0,79
13:20:00	29	14,37	0,82
13:21:00	29	14,38	0,81
13:22:00	29	14,38	0,81
13:23:00	30	14,38	0,81
13:24:00	29	14,38	0,81
13:25:00	29	14,38	0,81
13:26:00	29	14,38	0,81
13:27:00	29	14,37	0,82
13:28:00	29	14,37	0,82
13:29:00	29	14,37	0,82
13:30:00	29	14,37	0,82
13:31:00	29	14,37	0,82
13:32:00	29	14,37	0,82
13:33:00	29	14,37	0,82
13:34:00	29	14,37	0,82
13:35:00	29	14,36	0,83
13:36:00	29	14,36	0,83
13:37:00	29	14,36	0,83
13:38:00	29	14,36	0,83
13:39:00	29	14,36	0,83
13:40:00	29	14,36	0,83
13:41:00	29	14,36	0,83
13:42:00	29	14,36	0,83
13:43:00	29	14,37	0,82
13:44:00	29	14,38	0,81
13:45:00	29	14,37	0,82
13:46:00	30	14,37	0,82
13:47:00	29	14,37	0,82
13:48:00	29	14,37	0,82
13:49:00	29	14,34	0,84
13:50:00	29	14,35	0,84
13:51:00	29	14,35	0,84
13:52:00	29	14,35	0,84
13:53:00	29	14,34	0,84
13:54:00	29	14,34	0,84
13:55:00	29	14,34	0,85
13:56:00	29	14,34	0,85
13:57:00	29	14,34	0,85
13:58:00	29	14,34	0,85
13:59:00	29	14,34	0,85
14:00:00	29	14,34	0,85
14:01:00	29	14,33	0,85
14:02:00	29	14,33	0,85
14:03:00	30	14,33	0,85
14:04:00	29	14,33	0,85
14:05:00	29	14,33	0,85
14:06:00	29	14,33	0,85
14:07:00	29	14,33	0,85
14:08:00	29	14,33	0,85
14:09:00	29	14,33	0,85
14:10:00	29	14,32	0,86
14:11:00	29	14,31	0,87
14:12:00	29	14,32	0,86
14:13:00	29	14,32	0,86
14:14:00	29	14,32	0,86
14:15:00	29	14,32	0,86
14:16:00	29	14,33	0,85
14:17:00	29	14,33	0,85
14:18:00	29	14,34	0,85
14:19:00	29	14,34	0,84
14:20:00	29	14,31	0,87
14:21:00	29	14,31	0,87
14:22:00	29	14,31	0,87
14:23:00	30	14,31	0,87
14:24:00	29	14,31	0,87
14:25:00	29	14,31	0,87
14:26:00	29	14,31	0,87
14:27:00	29	14,32	0,86
14:28:00	29	14,30	0,88
14:29:00	29	14,30	0,88
14:30:00	29	14,30	0,88
14:31:00	29	14,30	0,88
14:32:00	29	14,30	0,88
14:33:00	29	14,30	0,88
14:34:00	29	14,30	0,88
14:35:00	29	14,30	0,88
14:36:00	29	14,29	0,88
14:37:00	29	14,29	0,88
14:38:00	29	14,28	0,89
14:39:00	30	14,28	0,89
14:40:00	29	14,28	0,89
14:41:00	29	14,29	0,88
14:42:00	29	14,29	0,88
14:43:00	29	14,29	0,88
14:44:00	29	14,30	0,88
14:45:00	29	14,31	0,87
14:46:00	29	14,31	0,87
14:47:00	29	14,31	0,87
14:48:00	30	14,31	0,87
14:49:00	29	14,28	0,89
14:50:00	29	14,28	0,89
14:51:00	29	14,28	0,89
14:52:00	29	14,28	0,89
14:53:00	29	14,28	0,89
14:54:00	30	14,28	0,89
14:55:00	29	14,27	0,90
14:56:00	29	14,28	0,89
14:57:00	29	14,27	0,90
14:58:00	29	14,27	0,90
14:59:00	29	14,27	0,90
15:00:00	29	14,27	0,90
15:01:00	29	14,27	0,90
15:02:00	29	14,26	0,91
15:03:00	29	14,26	0,91
15:04:00	29	14,26	0,91
15:05:00	29	14,26	0,91
15:06:00	29	14,26	0,91
15:07:00	29	14,26	0,91
15:08:00	29	14,26	0,91
15:09:00	29	14,26	0,91
15:10:00	29	14,26	0,91
15:11:00	29	14,28	0,89
15:12:00	29	14,27	0,90
15:13:00	29	14,27	0,90
15:14:00	29	14,28	0,89
15:15:00	29	14,28	0,89
15:16:00	29	14,28	0,89
15:17:00	29	14,25	0,92
15:18:00	29	14,25	0,91
15:19:00	29	14,25	0,91
15:20:00	29	14,25	0,92
15:21:00	29	14,25	0,92
15:22:00	29	14,25	0,92
15:23:00	29	14,25	0,92
15:24:00	29	14,24	0,92
15:25:00	29	14,24	0,92
15:26:00	29	14,25	0,92
15:27:00	29	14,25	0,92
15:28:00	29	14,25	0,92
15:29:00	29	14,23	0,93
15:30:00	29	14,23	0,93
15:31:00	29	14,23	0,93
15:32:00	29	14,23	0,93
15:33:00	29	14,23	0,93
15:34:00	29	14,23	0,93
15:35:00	29	14,23	0,93
15:36:00	29	14,23	0,93
15:37:00	29	14,24	0,92
15:38:00	29	14,22	0,94
15:39:00	29	14,22	0,94
15:40:00	29	14,22	0,94
15:41:00	29	14,22	0,94
15:42:00	29	14,23	0,93
15:43:00	29	14,23	0,93
15:44:00	29	14,24	0,92
15:45:00	29	14,24	0,92
15:46:00	29	14,25	0,92
15:47:00	29	14,25	0,92
15:48:00	29	14,21	0,95
15:49:00	30	14,22	0,94
15:50:00	29	14,22	0,94
15:51:00	29	14,22	0,94
15:52:00	29	14,22	0,94
15:53:00	29	14,22	0,94
15:54:00	29	14,22	0,94
15:55:00	29	14,21	0,95
15:56:00	29	14,21	0,95
15:57:00	29	14,21	0,95
15:58:00	29	14,21	0,95
15:59:00	29	14,21	0,95
16:00:00	29	14,20	0,95
16:01:00	29	14,21	0,95
16:02:00	29	14,20	0,95
16:03:00	29	14,20	0,95
16:04:00	29	14,19	0,96
16:05:00	29	14,19	0,96
16:06:00	29	14,19	0,96
16:07:00	29	14,19	0,96
16:08:00	29	14,19	0,96
16:09:00	29	14,19	0,96
16:10:00	29	14,19	0,96
16:11:00	29	14,19	0,96
16:12:00	29	14,19	0,96
16:13:00	29	14,21	0,95
16:14:00	29	14,21	0,95
16:15:00	29	14,19	0,97
16:16:00	29	14,19	0,96
16:17:00	29	14,19	0,96
16:18:00	29	14,19	0,97
16:19:00	29	14,19	0,97
16:20:00	29	14,19	0,97
16:21:00	29	14,19	0,97
16:22:00	29	14,18	0,97
16:23:00	30	14,18	0,97
16:24:00	29	14,18	0,97
16:25:00	29	14,18	0,97
16:26:00	29	14,18	0,97
16:27:00	29	14,18	0,97
16:28:00	29	14,18	0,97
16:29:00	29	14,18	0,97
16:30:00	29	14,18	0,97
16:31:00	29	14,16	0,99
16:32:00	29	14,16	0,99
16:33:00	29	14,16	0,99
16:34:00	29	14,16	0,99
16:35:00	29	14,16	0,99
16:36:00	29	14,16	0,99
16:37:00	29	14,16	0,99
16:38:00	29	14,16	0,99
16:39:00	29	14,16	0,99
16:40:00	29	14,16	0,99
16:41:00	29	14,16	0,99
16:42:00	29	14,17	0,98
16:43:00	29	14,17	0,98
16:44:00	29	14,17	0,98
16:45:00	29	14,18	0,97
16:46:00	29	14,18	0,97
16:47:00	29	14,19	0,97
16:48:00	29	14,19	0,97
16:49:00	29	14,15	1,00
16:50:00	29	14,16	0,99
16:51:00	29	14,16	0,99
16:52:00	29	14,15	1,00
16:53:00	29	14,15	1,00
16:54:00	29	14,16	0,99
16:55:00	29	14,15	1,00
16:56:00	29	14,15	1,00
16:57:00	29	14,16	0,99
16:58:00	29	14,14	1,00
16:59:00	29	14,14	1,00
17:00:00	29	14,14	1,00
17:01:00	29	14,14	1,00
17:02:00	29	14,14	1,00
17:03:00	29	14,14	1,00
17:04:00	29	14,14	1,00
17:05:00	29	14,14	1,00
17:06:00	29	14,15	1,00
17:07:00	29	14,13	1,01
17:08:00	29	14,14	1,00
17:09:00	29	14,14	1,00
17:10:00	29	14,14	1,00
17:11:00	29	14,15	1,00
17:12:00	29	14,15	1,00
17:13:00	29	14,16	0,99
17:14:00	29	14,16	0,99
17:15:00	29	14,16	0,99
17:16:00	29	14,12	1,02
17:17:00	29	14,13	1,02
17:18:00	29	14,13	1,02
17:19:00	29	14,13	1,02
17:20:00	29	14,13	1,02
17:21:00	29	14,13	1,02
17:22:00	29	14,13	1,02
17:23:00	29	14,13	1,02
17:24:00	29	14,13	1,02
17:25:00	29	14,11	1,03
17:26:00	29	14,11	1,03
17:27:00	29	14,11	1,03
17:28:00	29	14,11	1,03
17:29:00	29	14,11	1,03
17:30:00	29	14,11	1,03
17:31:00	29	14,11	1,03
17:32:00	29	14,11	1,03
17:33:00	29	14,12	1,02
17:34:00	29	14,10	1,04
17:35:00	29	14,10	1,04
17:36:00	29	14,10	1,04
17:37:00	29	14,10	1,04
17:38:00	29	14,10	1,04
17:39:00	29	14,10	1,04
17:40:00	29	14,11	1,03
17:41:00	29	14,11	1,03
17:42:00	29	14,11	1,03
17:43:00	29	14,13	1,02
17:44:00	29	14,10	1,04
17:45:00	29	14,10	1,04
17:46:00	29	14,10	1,04
17:47:00	29	14,10	1,04
17:48:00	29	14,10	1,04
17:49:00	29	14,10	1,04
17:50:00	29	14,10	1,04
17:51:00	29	14,10	1,04
17:52:00	29	14,09	1,05
17:53:00	29	14,09	1,05
17:54:00	29	14,09	1,05
17:55:00	29	14,09	1,05
17:56:00	29	14,09	1,05
17:57:00	29	14,09	1,05
17:58:00	29	14,09	1,05
17:59:00	29	14,09	1,05
18:00:00	29	14,08	1,05
18:01:00	29	14,08	1,05
18:02:00	29	14,07	1,06
18:03:00	29	14,08	1,05
18:04:00	29	14,07	1,06
18:05:00	29	14,07	1,06
18:06:00	29	14,08	1,05
18:07:00	29	14,08	1,05
18:08:00	29	14,08	1,05
18:09:00	29	14,10	1,04
18:10:00	29	14,10	1,04
18:11:00	29	14,10	1,04
18:12:00	29	14,10	1,04
18:13:00	29	14,07	1,07
18:14:00	29	14,07	1,06
18:15:00	29	14,07	1,06
18:16:00	29	14,07	1,06
18:17:00	29	14,07	1,06
18:18:00	29	14,08	1,05
18:19:00	29	14,07	1,07
18:20:00	29	14,07	1,07
18:21:00	29	14,07	1,07
18:22:00	29	14,06	1,07
18:23:00	29	14,07	1,07
18:24:00	29	14,07	1,07
18:25:00	29	14,07	1,07
18:26:00	29	14,07	1,07
18:27:00	29	14,05	1,08
18:28:00	29	14,05	1,08
18:29:00	29	14,05	1,08
18:30:00	29	14,05	1,08
18:31:00	29	14,05	1,08
18:32:00	29	14,05	1,08
18:33:00	29	14,05	1,08
18:34:00	29	14,05	1,08
18:35:00	29	14,06	1,07
18:36:00	29	14,05	1,08
18:37:00	29	14,06	1,07
18:38:00	29	14,06	1,07
18:39:00	29	14,06	1,07
18:40:00	29	14,07	1,07
18:41:00	29	14,07	1,07
18:42:00	29	14,07	1,06
18:43:00	29	14,07	1,06
18:44:00	29	14,04	1,09
18:45:00	29	14,04	1,09
18:46:00	29	14,04	1,09
18:47:00	29	14,04	1,09
18:48:00	29	14,04	1,09
18:49:00	29	14,04	1,09
18:50:00	29	14,04	1,09
18:51:00	29	14,04	1,09
18:52:00	29	14,04	1,09
18:53:00	29	14,04	1,09
18:54:00	29	14,03	1,10
18:55:00	29	14,03	1,10
18:56:00	29	14,03	1,10
18:57:00	29	14,03	1,10
18:58:00	29	14,03	1,10
18:59:00	29	14,03	1,10
19:00:00	29	14,03	1,10
19:01:00	29	14,03	1,10
19:02:00	29	14,04	1,09
19:03:00	29	14,02	1,11
19:04:00	29	14,02	1,11
19:05:00	29	14,02	1,11
19:06:00	29	14,02	1,11
19:07:00	29	14,02	1,11
19:08:00	29	14,02	1,11
19:09:00	29	14,02	1,11
19:10:00	29	14,02	1,11
19:11:00	29	14,03	1,10
19:12:00	29	14,04	1,09
19:13:00	29	14,01	1,12
19:14:00	29	14,01	1,11
19:15:00	29	14,02	1,11
19:16:00	29	14,02	1,11
19:17:00	29	14,02	1,11
19:18:00	29	14,01	1,11
19:19:00	29	14,01	1,11
19:20:00	29	14,02	1,11
19:21:00	29	14,01	1,12
19:22:00	29	14,01	1,12
19:23:00	29	14,01	1,12
19:24:00	29	14,01	1,12
19:25:00	29	14,01	1,12
19:26:00	29	14,01	1,12
19:27:00	29	14,01	1,12
19:28:00	29	14,01	1,12
19:29:00	29	14,01	1,11
19:30:00	29	14,00	1,13
19:31:00	29	14,00	1,13
19:32:00	29	14,00	1,13
19:33:00	29	14,01	1,12
19:34:00	29	14,01	1,12
19:35:00	29	14,01	1,11
19:36:00	29	14,01	1,11
19:37:00	29	14,02	1,11
19:38:00	29	14,02	1,11
19:39:00	29	14,01	1,12
19:40:00	29	13,99	1,13
19:41:00	29	13,99	1,13
19:42:00	29	13,99	1,13
19:43:00	29	13,99	1,13
19:44:00	29	13,99	1,13
19:45:00	29	13,99	1,13
19:46:00	29	13,99	1,13
19:47:00	29	13,99	1,13
19:48:00	29	14,00	1,13
19:49:00	29	13,98	1,15
19:50:00	29	13,98	1,15
19:51:00	29	13,98	1,15
19:52:00	29	13,98	1,15
19:53:00	29	13,98	1,15
19:54:00	29	13,98	1,15
19:55:00	29	13,98	1,15
19:56:00	29	13,98	1,15
19:57:00	29	13,98	1,15
19:58:00	29	13,98	1,15
19:59:00	29	13,98	1,14
20:00:00	29	13,98	1,14
20:01:00	29	13,99	1,13
20:02:00	29	13,99	1,13
20:03:00	29	13,99	1,13
20:04:00	29	14,00	1,13
20:05:00	29	14,00	1,13
20:06:00	29	13,98	1,15
20:07:00	29	13,97	1,15
20:08:00	29	13,97	1,15
20:09:00	29	13,97	1,15
20:10:00	29	13,97	1,15
20:11:00	29	13,97	1,15
20:12:00	29	13,97	1,15
20:13:00	29	13,97	1,15
20:14:00	29	13,97	1,15
20:15:00	29	13,97	1,15
20:16:00	29	13,98	1,15
20:17:00	29	13,95	1,17
20:18:00	29	13,95	1,17
20:19:00	29	13,95	1,17
20:20:00	29	13,95	1,17
20:21:00	29	13,95	1,17
20:22:00	29	13,95	1,17
20:23:00	29	13,95	1,17
20:24:00	29	13,96	1,16
20:25:00	29	13,97	1,15
20:26:00	29	13,97	1,15
20:27:00	29	13,97	1,15
20:28:00	29	13,97	1,15
20:29:00	29	13,98	1,15
20:30:00	29	13,95	1,17
20:31:00	29	13,95	1,17
20:32:00	29	13,95	1,17
20:33:00	29	13,95	1,17
20:34:00	29	13,95	1,17
20:35:00	29	13,94	1,18
20:36:00	29	13,94	1,18
20:37:00	29	13,94	1,18
20:38:00	29	13,94	1,18
20:39:00	29	13,94	1,18
20:40:00	29	13,94	1,18
20:41:00	29	13,94	1,18
20:42:00	29	13,94	1,18
20:43:00	29	13,95	1,17
20:44:00	29	13,93	1,19
20:45:00	29	13,93	1,19
20:46:00	29	13,93	1,19
20:47:00	29	13,94	1,18
20:48:00	29	13,94	1,18
20:49:00	29	13,96	1,16
20:50:00	29	13,98	1,14
20:51:00	29	14,00	1,13
20:52:00	29	14,02	1,11
20:53:00	29	14,03	1,10
20:54:00	29	14,04	1,09
20:55:00	29	14,05	1,08
20:56:00	29	14,07	1,07
20:57:00	29	14,07	1,07
20:58:00	29	14,07	1,06
20:59:00	29	14,08	1,05
21:00:00	29	14,09	1,05
21:01:00	29	14,09	1,05
21:02:00	29	14,10	1,04
21:03:00	29	14,10	1,04
21:04:00	29	14,10	1,04
21:05:00	29	14,10	1,04
21:06:00	29	14,10	1,04
21:07:00	29	14,10	1,04
21:08:00	29	14,10	1,04
21:09:00	29	14,10	1,04
21:10:00	29	14,10	1,04
21:11:00	29	14,10	1,04
21:12:00	29	14,11	1,03
21:13:00	29	14,11	1,03
21:14:00	29	14,11	1,03
21:15:00	29	14,10	1,04
21:16:00	29	14,10	1,04
21:17:00	29	14,10	1,04
21:18:00	29	14,10	1,04
21:19:00	29	14,10	1,04
21:20:00	29	14,10	1,04
21:21:00	28	14,10	1,04
21:22:00	28	14,10	1,04
21:23:00	28	14,10	1,04
21:24:00	29	14,10	1,04
21:25:00	28	14,10	1,04
21:26:00	29	14,10	1,04
21:27:00	28	14,10	1,04
21:28:00	29	14,10	1,04
21:29:00	28	14,10	1,04
21:30:00	28	14,10	1,04
21:31:00	28	14,10	1,04
21:32:00	28	14,10	1,04
21:33:00	29	14,03	1,10
21:34:00	28	14,01	1,11
21:35:00	28	14,01	1,12
21:36:00	28	14,01	1,11
21:37:00	28	14,02	1,11
21:38:00	28	14,02	1,11
21:39:00	28	14,00	1,13
21:40:00	28	14,01	1,12
21:41:00	28	14,03	1,10
21:42:00	28	14,01	1,12
21:43:00	28	13,99	1,13
21:44:00	28	13,99	1,13
21:45:00	28	13,98	1,14
21:46:00	28	13,98	1,14
21:47:00	28	13,98	1,14
21:48:00	28	13,99	1,13
21:49:00	27	14,01	1,12
21:50:00	28	13,98	1,15
21:51:00	28	13,98	1,14
21:52:00	28	13,98	1,14
21:53:00	27	13,98	1,14
21:54:00	27	13,98	1,14
21:55:00	28	13,98	1,14
21:56:00	27	13,98	1,14
21:57:00	27	14,00	1,13
21:58:00	28	13,98	1,15
21:59:00	27	13,98	1,15
22:00:00	27	13,98	1,15
22:01:00	27	13,98	1,15
22:02:00	27	13,98	1,15
22:03:00	27	13,98	1,15
22:04:00	27	13,98	1,14
22:05:00	27	13,98	1,14
22:06:00	27	13,98	1,14
22:07:00	27	13,98	1,14
22:08:00	27	13,99	1,13
22:09:00	27	13,99	1,13
22:10:00	27	13,99	1,13
22:11:00	27	14,00	1,13
22:12:00	27	13,96	1,16
22:13:00	27	13,97	1,15
22:14:00	27	13,97	1,15
22:15:00	27	13,98	1,14
22:16:00	27	13,96	1,16
22:17:00	27	13,96	1,16
22:18:00	27	13,97	1,15
22:19:00	27	13,98	1,15
22:20:00	27	13,98	1,14
22:21:00	27	13,96	1,16
22:22:00	27	13,96	1,16
22:23:00	27	13,96	1,16
22:24:00	27	13,96	1,16
22:25:00	27	13,96	1,16
22:26:00	27	13,95	1,17
22:27:00	27	13,96	1,16
22:28:00	27	13,95	1,17
22:29:00	27	13,95	1,17
22:30:00	27	13,95	1,17
22:31:00	27	13,95	1,17
22:32:00	27	13,95	1,17
22:33:00	27	13,94	1,18
22:34:00	27	13,94	1,18
22:35:00	27	13,94	1,18
22:36:00	27	13,94	1,18
22:37:00	27	13,94	1,18
22:38:00	28	13,94	1,18
22:39:00	28	13,93	1,19
22:40:00	28	13,93	1,19
22:41:00	28	13,93	1,19
22:42:00	28	13,94	1,18
22:43:00	28	13,95	1,17
22:44:00	28	13,95	1,17
22:45:00	28	13,95	1,17
22:46:00	28	13,94	1,18
22:47:00	28	13,95	1,17
22:48:00	29	13,93	1,19
22:49:00	28	13,93	1,19
22:50:00	28	13,93	1,19
22:51:00	29	13,92	1,20
22:52:00	28	13,92	1,20
22:53:00	28	13,92	1,20
22:54:00	28	13,93	1,19
22:55:00	29	13,93	1,19
22:56:00	29	13,91	1,21
22:57:00	29	13,92	1,20
22:58:00	29	13,91	1,21
22:59:00	29	13,91	1,21
23:00:00	29	13,91	1,21
23:01:00	29	13,91	1,21
23:02:00	29	13,91	1,21
23:03:00	29	13,92	1,20
23:04:00	29	13,91	1,21
23:05:00	29	13,92	1,20
23:06:00	30	13,93	1,19
23:07:00	30	13,92	1,20
23:08:00	30	13,89	1,22
23:09:00	30	13,89	1,22
23:10:00	30	13,90	1,21
23:11:00	29	13,89	1,22
23:12:00	30	13,89	1,22
23:13:00	30	13,91	1,21
23:14:00	30	13,91	1,21
23:15:00	30	13,88	1,23
23:16:00	30	13,89	1,23
23:17:00	30	13,89	1,23
23:18:00	30	13,88	1,23
23:19:00	30	13,89	1,23
23:20:00	30	13,89	1,23
23:21:00	30	13,89	1,22
23:22:00	30	13,88	1,23
23:23:00	30	13,88	1,23
23:24:00	30	13,89	1,23
23:25:00	30	13,89	1,23
23:26:00	30	13,89	1,22
23:27:00	30	13,90	1,21
23:28:00	30	13,88	1,23
23:29:00	30	13,87	1,24
23:30:00	30	13,87	1,24
23:31:00	30	13,87	1,24
23:32:00	30	13,87	1,24
23:33:00	30	13,87	1,24
23:34:00	30	13,86	1,25
23:35:00	30	13,86	1,25
23:36:00	30	13,86	1,25
23:37:00	30	13,86	1,25
23:38:00	30	13,86	1,25
23:39:00	30	13,86	1,25
23:40:00	30	13,87	1,24
23:41:00	30	13,87	1,24
23:42:00	30	13,88	1,23
23:43:00	30	13,89	1,23
23:44:00	30	13,85	1,26
23:45:00	30	13,86	1,25
23:46:00	30	13,86	1,25
23:47:00	30	13,86	1,25
23:48:00	30	13,86	1,25
23:49:00	30	13,86	1,25
23:50:00	30	13,86	1,25
23:51:00	30	13,86	1,25
23:52:00	30	13,84	1,27
23:53:00	30	13,84	1,27
23:54:00	30	13,84	1,27
23:55:00	30	13,85	1,26
23:56:00	30	13,86	1,25
23:57:00	30	13,86	1,25
23:58:00	30	13,86	1,25
23:59:00	30	13,87	1,24
24:00:00	30	13,87	1,24
24:01:00	30	13,83	1,28
24:02:00	30	13,84	1,28
24:03:00	30	13,84	1,28
24:04:00	30	13,84	1,28
24:05:00	30	13,84	1,28
24:06:00	30	13,84	1,28
24:07:00	30	13,84	1,27
24:08:00	30	13,84	1,27
24:09:00	30	13,84	1,27
24:10:00	30	13,84	1,27
24:11:00	30	13,84	1,27
24:12:00	30	13,85	1,26
24:13:00	30	13,85	1,26
24:14:00	30	13,86	1,25
24:15:00	30	13,84	1,27
24:16:00	30	13,84	1,28
24:17:00	30	13,82	1,29
24:18:00	30	13,82	1,29
24:19:00	30	13,82	1,29
24:20:00	30	13,82	1,29
24:21:00	30	13,82	1,29
24:22:00	30	13,82	1,29
24:23:00	30	13,82	1,29
24:24:00	30	13,84	1,28
24:25:00	30	13,83	1,28
24:26:00	30	13,84	1,28
24:27:00	30	13,84	1,28
24:28:00	30	13,84	1,27
24:29:00	30	13,84	1,27
24:30:00	30	13,80	1,30
24:31:00	30	13,81	1,30
24:32:00	30	13,82	1,29
24:33:00	30	13,80	1,30
24:34:00	30	13,80	1,30
24:35:00	30	13,80	1,31
24:36:00	30	13,80	1,31
24:37:00	30	13,80	1,31
24:38:00	30	13,80	1,31
24:39:00	30	13,80	1,30
24:40:00	30	13,81	1,30
24:41:00	30	13,83	1,28
24:42:00	30	13,80	1,31
24:43:00	30	13,80	1,31
24:44:00	30	13,80	1,31
24:45:00	30	13,80	1,31
24:46:00	30	13,80	1,31
24:47:00	30	13,80	1,31
24:48:00	30	13,80	1,30
24:49:00	30	13,79	1,32
24:50:00	30	13,79	1,32
24:51:00	30	13,80	1,31
24:52:00	30	13,80	1,31
24:53:00	30	13,80	1,30
24:54:00	30	13,81	1,30
24:55:00	30	13,81	1,30
24:56:00	30	13,82	1,29
24:57:00	30	13,82	1,29
24:58:00	30	13,82	1,29
24:59:00	30	13,78	1,33
25:00:00	30	13,78	1,33
25:01:00	30	13,78	1,33
25:02:00	30	13,78	1,33
25:03:00	30	13,78	1,33
25:04:00	30	13,79	1,32
25:05:00	30	13,77	1,33
25:06:00	30	13,77	1,33
25:07:00	30	13,77	1,33
25:08:00	30	13,77	1,33
25:09:00	30	13,78	1,33
25:10:00	30	13,78	1,33
25:11:00	30	13,79	1,32
25:12:00	30	13,80	1,31
25:13:00	30	13,80	1,30
25:14:00	30	13,80	1,30
25:15:00	30	13,79	1,32
25:16:00	30	13,77	1,34
25:17:00	30	13,77	1,33
25:18:00	30	13,77	1,34
25:19:00	30	13,77	1,34
25:20:00	30	13,77	1,34
25:21:00	30	13,78	1,33
25:22:00	30	13,76	1,35
25:23:00	30	13,76	1,35
25:24:00	30	13,76	1,35
25:25:00	30	13,76	1,35
25:26:00	30	13,77	1,34
25:27:00	30	13,77	1,33
25:28:00	30	13,77	1,33
25:29:00	30	13,78	1,33
25:30:00	30	13,79	1,32
25:31:00	30	13,79	1,32
25:32:00	30	13,75	1,35
25:33:00	30	13,76	1,35
25:34:00	30	13,76	1,35
25:35:00	30	13,76	1,35
25:36:00	30	13,76	1,35
25:37:00	30	13,77	1,34
25:38:00	30	13,74	1,36
25:39:00	30	13,74	1,36
25:40:00	30	13,74	1,36
25:41:00	30	13,75	1,35
25:42:00	30	13,75	1,35
25:43:00	30	13,76	1,35
25:44:00	30	13,76	1,35
25:45:00	30	13,77	1,34
25:46:00	30	13,78	1,33
25:47:00	30	13,74	1,36
25:48:00	30	13,74	1,36
25:49:00	30	13,74	1,36
25:50:00	30	13,74	1,36
25:51:00	30	13,74	1,36
25:52:00	30	13,74	1,36
25:53:00	30	13,74	1,37
25:54:00	30	13,74	1,37
25:55:00	30	13,73	1,38
25:56:00	30	13,74	1,37
25:57:00	30	13,74	1,37
25:58:00	30	13,74	1,37
25:59:00	30	13,74	1,36
26:00:00	30	13,74	1,36
26:01:00	30	13,75	1,35
26:02:00	30	13,77	1,34
26:03:00	30	13,72	1,38
26:04:00	30	13,73	1,38
26:05:00	30	13,73	1,38
26:06:00	30	13,73	1,38
26:07:00	30	13,73	1,38
26:08:00	30	13,73	1,38
26:09:00	30	13,74	1,36
26:10:00	30	13,72	1,38
26:11:00	30	13,72	1,38
26:12:00	30	13,73	1,38
26:13:00	30	13,74	1,37
26:14:00	30	13,74	1,36
26:15:00	30	13,74	1,36
26:16:00	30	13,75	1,35
26:17:00	30	13,76	1,35
26:18:00	30	13,74	1,36
26:19:00	30	13,71	1,39
26:20:00	30	13,72	1,38
26:21:00	30	13,71	1,39
26:22:00	30	13,71	1,39
26:23:00	30	13,71	1,39
26:24:00	30	13,71	1,39
26:25:00	30	13,72	1,38
26:26:00	30	13,74	1,37
26:27:00	30	13,73	1,38
26:28:00	30	13,73	1,38
26:29:00	30	13,74	1,37
26:30:00	30	13,74	1,37
26:31:00	30	13,74	1,36
26:32:00	30	13,71	1,40
26:33:00	30	13,71	1,39
26:34:00	30	13,71	1,39
26:35:00	30	13,70	1,41
26:36:00	30	13,70	1,41
26:37:00	30	13,70	1,41
26:38:00	30	13,70	1,41
26:39:00	30	13,70	1,41
26:40:00	30	13,70	1,41
26:41:00	30	13,71	1,40
26:42:00	30	13,71	1,39
26:43:00	30	13,72	1,38
26:44:00	30	13,70	1,41
26:45:00	30	13,70	1,41
26:46:00	30	13,70	1,41
26:47:00	30	13,70	1,41
26:48:00	30	13,70	1,41
26:49:00	30	13,70	1,41
26:50:00	30	13,71	1,40
26:51:00	30	13,68	1,42
26:52:00	30	13,68	1,42
26:53:00	30	13,68	1,42
26:54:00	30	13,69	1,41
26:55:00	30	13,69	1,41
26:56:00	30	13,69	1,41
26:57:00	30	13,69	1,41
26:58:00	30	13,70	1,41
26:59:00	30	13,71	1,39
27:00:00	30	13,71	1,39
27:01:00	30	13,71	1,39
27:02:00	30	13,72	1,38
27:03:00	30	13,68	1,43
27:04:00	30	13,68	1,42
27:05:00	30	13,68	1,42
27:06:00	30	13,68	1,42
27:07:00	30	13,69	1,41
27:08:00	30	13,68	1,43
27:09:00	30	13,68	1,43
27:10:00	30	13,68	1,43
27:11:00	30	13,68	1,43
27:12:00	30	13,68	1,43
27:13:00	30	13,68	1,43
27:14:00	30	13,68	1,43
27:15:00	30	13,68	1,42
27:16:00	30	13,70	1,41
27:17:00	30	13,67	1,44
27:18:00	30	13,68	1,43
27:19:00	30	13,68	1,43
27:20:00	30	13,68	1,43
27:21:00	30	13,68	1,43
27:22:00	30	13,67	1,44
27:23:00	30	13,68	1,43
27:24:00	30	13,68	1,42
27:25:00	30	13,66	1,44
27:26:00	30	13,67	1,44
27:27:00	30	13,67	1,44
27:28:00	30	13,67	1,44
27:29:00	30	13,68	1,43
27:30:00	30	13,68	1,43
27:31:00	30	13,68	1,42
27:32:00	30	13,68	1,42
27:33:00	30	13,69	1,41
27:34:00	30	13,69	1,41
27:35:00	30	13,70	1,41
27:36:00	30	13,65	1,45
27:37:00	30	13,66	1,44
27:38:00	30	13,66	1,44
27:39:00	30	13,66	1,44
27:40:00	30	13,66	1,44
27:41:00	30	13,66	1,44
27:42:00	30	13,65	1,45
27:43:00	30	13,65	1,46
27:44:00	30	13,65	1,46
27:45:00	30	13,65	1,46
27:46:00	30	13,65	1,45
27:47:00	30	13,65	1,45
27:48:00	30	13,65	1,45
27:49:00	30	13,65	1,45
27:50:00	30	13,67	1,44
27:51:00	30	13,68	1,43
27:52:00	30	13,68	1,43
27:53:00	30	13,68	1,43
27:54:00	30	13,68	1,43
27:55:00	30	13,64	1,47
27:56:00	30	13,65	1,46
27:57:00	30	13,65	1,46
27:58:00	30	13,65	1,46
27:59:00	30	13,65	1,45
28:00:00	30	13,64	1,47
28:01:00	30	13,63	1,47
28:02:00	30	13,64	1,47
28:03:00	30	13,64	1,47
28:04:00	30	13,64	1,47
28:05:00	30	13,64	1,47
28:06:00	30	13,64	1,47
28:07:00	30	13,65	1,46
28:08:00	30	13,65	1,45
28:09:00	30	13,63	1,47
28:10:00	30	13,64	1,47
28:11:00	30	13,63	1,47
28:12:00	30	13,63	1,47
28:13:00	30	13,63	1,47
28:14:00	30	13,63	1,47
28:15:00	30	13,63	1,47
28:16:00	30	13,64	1,47
28:17:00	30	13,63	1,47
28:18:00	30	13,63	1,48
28:19:00	30	13,63	1,47
28:20:00	30	13,63	1,47
28:21:00	30	13,63	1,47
28:22:00	30	13,64	1,47
28:23:00	30	13,64	1,47
