Repository: ProgWizer/parser

File: project-root/data/Data Acquisition/Data Acquisition/2008 year (310)/UCA R Research A1300+53.8%Trepel (65-25C).txt
--Test Summary--
Full Path and File Name	
Instrument Name	4262R
Instrument Type	Model 4262 Twin Cell UCA
Instrument Serial Number	111R
Test Start Date	12.11.2008
Test Start Time	11:34:16
Test Stop Date	13.11.2008
Test Stop Time	13:16:39
Test Length	25:42:23
Final Sample Time Offset	25:42:00
Controller Schedule Name	
Sampling Period	60 seconds
Comments	T:65(40) 25(240), 65%A+35%Trepel, WDBR=1.77, WCR=2.72
Information	WellID	Kogalym
Information	Customer	PetroAlliance
Information	CementClass	A
Information	CementMfr	Suhologskiy
Information	Additives	53.8%Trepel
Information	Density	1300
Information	BHCT	65
Information	BHST	25
Information	FluidLoss	
Information	JobType	168 mm csg production
Calculated Value	CS_50	N/A
Calculated Value	CS_500	N/A
Calculated Value	CS_Time8h	0,15 MPa
Calculated Value	CS_Time16h	0,22 MPa
Calculated Value	CS_Time24h	0,29 MPa
Calculated Value	CS_Time48h	N/A
Calculated Value	CS_Time72h	N/A
Calculated Curve	Compressive Strength	Compressive strength type A (less than 14 lb/gal)
Initial Temperature (°C)	24 °C
Final Temperature (°C)	30 °C
Initial Transit Time (microsec/in)	17,01 microsec/in
Final Transit Time (microsec/in)	16,13 microsec/in
Initial Compressive Strength (MPa)	0,00 MPa
Final Compressive Strength (MPa)	0,30 MPa
--Data--
Time (HH:MM:SS)	Temperature (°C)	Transit Time (microsec/in)	Compressive Strength (MPa)
0:00:00	24	17,01	0,00
0:01:00	24	17,07	0,00
0:02:00	24	17,05	0,00
0:03:00	25	17,01	0,00
0:04:00	25	17,01	0,00
0:05:00	26	17,01	0,00
0:06:00	27	17,01	0,00
0:07:00	28	17,01	0,00
0:08:00	29	17,06	0,00
0:09:00	30	17,04	0,00
0:10:00	31	17,04	0,00
0:11:00	32	17,01	0,00
0:12:00	33	17,01	0,00
0:13:00	33	17,00	0,00
0:14:00	35	16,98	0,01
0:15:00	36	16,96	0,01
0:16:00	37	16,95	0,02
0:17:00	38	16,92	0,02
0:18:00	39	16,90	0,03
0:19:00	40	16,88	0,04
0:20:00	41	16,85	0,05
0:21:00	42	16,83	0,05
0:22:00	44	16,80	0,06
0:23:00	45	16,78	0,07
0:24:00	46	16,75	0,08
0:25:00	47	16,73	0,09
0:26:00	48	16,71	0,09
0:27:00	49	16,68	0,10
0:28:00	50	16,66	0,11
0:29:00	51	16,65	0,11
0:30:00	52	16,62	0,12
0:31:00	54	16,61	0,13
0:32:00	55	16,60	0,13
0:33:00	56	16,59	0,13
0:34:00	57	16,58	0,14
0:35:00	58	16,58	0,14
0:36:00	59	16,57	0,14
0:37:00	60	16,57	0,14
0:38:00	61	16,57	0,14
0:39:00	62	16,56	0,14
0:40:00	63	16,56	0,14
0:41:00	64	16,55	0,15
0:42:00	65	16,54	0,15
0:43:00	65	16,54	0,15
0:44:00	65	16,53	0,15
0:45:00	66	16,53	0,15
0:46:00	66	16,53	0,15
0:47:00	66	16,54	0,15
0:48:00	66	16,55	0,15
0:49:00	66	16,56	0,14
0:50:00	66	16,56	0,14
0:51:00	66	16,57	0,14
0:52:00	65	16,58	0,14
0:53:00	65	16,59	0,13
0:54:00	64	16,61	0,13
0:55:00	63	16,62	0,12
0:56:00	63	16,63	0,12
0:57:00	63	16,64	0,12
0:58:00	62	16,65	0,11
0:59:00	62	16,65	0,11
1:00:00	63	16,66	0,11
1:01:00	63	16,57	0,14
1:02:00	63	16,58	0,14
1:03:00	62	16,59	0,13
1:04:00	62	16,62	0,12
1:05:00	62	16,64	0,12
1:06:00	62	16,66	0,11
1:07:00	62	16,68	0,10
1:08:00	62	16,63	0,12
1:09:00	62	16,62	0,12
1:10:00	61	16,64	0,12
1:11:00	61	16,64	0,12
1:12:00	61	16,66	0,11
1:13:00	61	16,63	0,12
1:14:00	61	16,64	0,12
1:15:00	61	16,65	0,11
1:16:00	61	16,66	0,11
1:17:00	60	16,68	0,10
1:18:00	60	16,71	0,09
1:19:00	60	16,74	0,08
1:20:00	60	16,66	0,11
1:21:00	60	16,68	0,10
1:22:00	60	16,68	0,10
1:23:00	59	16,68	0,10
1:24:00	59	16,69	0,10
1:25:00	59	16,66	0,11
1:26:00	59	16,67	0,11
1:27:00	59	16,68	0,10
1:28:00	58	16,70	0,10
1:29:00	58	16,72	0,09
1:30:00	58	16,74	0,08
1:31:00	58	16,75	0,08
1:32:00	58	16,77	0,07
1:33:00	58	16,65	0,11
1:34:00	57	16,67	0,11
1:35:00	57	16,67	0,11
1:36:00	57	16,67	0,11
1:37:00	57	16,67	0,11
1:38:00	57	16,69	0,10
1:39:00	57	16,67	0,11
1:40:00	56	16,68	0,10
1:41:00	56	16,70	0,10
1:42:00	56	16,71	0,09
1:43:00	56	16,71	0,09
1:44:00	56	16,73	0,09
1:45:00	56	16,64	0,12
1:46:00	55	16,65	0,11
1:47:00	55	16,65	0,11
1:48:00	56	16,67	0,11
1:49:00	55	16,69	0,10
1:50:00	55	16,65	0,11
1:51:00	55	16,65	0,11
1:52:00	55	16,65	0,11
1:53:00	55	16,67	0,11
1:54:00	54	16,68	0,10
1:55:00	54	16,68	0,10
1:56:00	54	16,70	0,10
1:57:00	54	16,68	0,10
1:58:00	54	16,69	0,10
1:59:00	54	16,68	0,10
2:00:00	53	16,68	0,10
2:01:00	53	16,68	0,10
2:02:00	53	16,68	0,10
2:03:00	53	16,68	0,10
2:04:00	53	16,68	0,10
2:05:00	53	16,69	0,10
2:06:00	52	16,67	0,11
2:07:00	53	16,68	0,10
2:08:00	52	16,68	0,10
2:09:00	52	16,68	0,10
2:10:00	52	16,68	0,10
2:11:00	52	16,67	0,11
2:12:00	52	16,67	0,11
2:13:00	51	16,67	0,11
2:14:00	51	16,68	0,10
2:15:00	51	16,69	0,10
2:16:00	51	16,65	0,11
2:17:00	51	16,66	0,11
2:18:00	50	16,66	0,11
2:19:00	50	16,65	0,11
2:20:00	50	16,65	0,11
2:21:00	50	16,65	0,11
2:22:00	50	16,65	0,11
2:23:00	50	16,65	0,11
2:24:00	49	16,65	0,11
2:25:00	49	16,67	0,11
2:26:00	49	16,65	0,11
2:27:00	49	16,65	0,11
2:28:00	49	16,66	0,11
2:29:00	49	16,65	0,11
2:30:00	49	16,65	0,11
2:31:00	48	16,65	0,11
2:32:00	48	16,65	0,11
2:33:00	48	16,65	0,11
2:34:00	48	16,65	0,11
2:35:00	48	16,66	0,11
2:36:00	47	16,68	0,10
2:37:00	47	16,65	0,11
2:38:00	47	16,66	0,11
2:39:00	47	16,67	0,11
2:40:00	47	16,60	0,13
2:41:00	47	16,59	0,13
2:42:00	46	16,59	0,13
2:43:00	46	16,61	0,13
2:44:00	46	16,62	0,12
2:45:00	46	16,64	0,12
2:46:00	45	16,65	0,11
2:47:00	46	16,62	0,12
2:48:00	45	16,61	0,13
2:49:00	45	16,61	0,13
2:50:00	45	16,61	0,13
2:51:00	45	16,61	0,13
2:52:00	45	16,61	0,13
2:53:00	44	16,61	0,13
2:54:00	44	16,62	0,12
2:55:00	44	16,62	0,12
2:56:00	44	16,63	0,12
2:57:00	44	16,62	0,12
2:58:00	43	16,61	0,13
2:59:00	43	16,62	0,12
3:00:00	43	16,62	0,12
3:01:00	43	16,62	0,12
3:02:00	43	16,62	0,12
3:03:00	43	16,62	0,12
3:04:00	42	16,62	0,12
3:05:00	42	16,62	0,12
3:06:00	42	16,63	0,12
3:07:00	42	16,63	0,12
3:08:00	42	16,62	0,12
3:09:00	42	16,62	0,12
3:10:00	42	16,62	0,12
3:11:00	41	16,63	0,12
3:12:00	41	16,62	0,12
3:13:00	41	16,62	0,12
3:14:00	41	16,62	0,12
3:15:00	41	16,63	0,12
3:16:00	41	16,63	0,12
3:17:00	41	16,64	0,12
3:18:00	41	16,64	0,12
3:19:00	41	16,63	0,12
3:20:00	41	16,64	0,12
3:21:00	41	16,64	0,12
3:22:00	40	16,65	0,11
3:23:00	40	16,65	0,11
3:24:00	40	16,65	0,11
3:25:00	40	16,65	0,11
3:26:00	40	16,65	0,11
3:27:00	40	16,65	0,11
3:28:00	40	16,65	0,11
3:29:00	40	16,65	0,11
3:30:00	39	16,65	0,11
3:31:00	40	16,61	0,13
3:32:00	40	16,62	0,12
3:33:00	39	16,62	0,12
3:34:00	39	16,62	0,12
3:35:00	39	16,64	0,12
3:36:00	39	16,61	0,13
3:37:00	39	16,62	0,12
3:38:00	39	16,62	0,12
3:39:00	39	16,62	0,12
3:40:00	39	16,62	0,12
3:41:00	39	16,62	0,12
3:42:00	39	16,62	0,12
3:43:00	39	16,62	0,12
3:44:00	39	16,64	0,12
3:45:00	39	16,65	0,11
3:46:00	38	16,67	0,11
3:47:00	38	16,64	0,12
3:48:00	38	16,62	0,12
3:49:00	38	16,62	0,12
3:50:00	38	16,62	0,12
3:51:00	38	16,62	0,12
3:52:00	38	16,62	0,12
3:53:00	38	16,62	0,12
3:54:00	38	16,62	0,12
3:55:00	38	16,63	0,12
3:56:00	38	16,65	0,11
3:57:00	38	16,65	0,11
3:58:00	38	16,62	0,12
3:59:00	37	16,63	0,12
4:00:00	37	16,63	0,12
4:01:00	37	16,63	0,12
4:02:00	37	16,64	0,12
4:03:00	37	16,65	0,11
4:04:00	37	16,66	0,11
4:05:00	38	16,60	0,13
4:06:00	37	16,61	0,13
4:07:00	37	16,61	0,13
4:08:00	37	16,61	0,13
4:09:00	37	16,61	0,13
4:10:00	37	16,61	0,13
4:11:00	37	16,61	0,13
4:12:00	37	16,62	0,12
4:13:00	37	16,63	0,12
4:14:00	37	16,65	0,11
4:15:00	37	16,62	0,12
4:16:00	37	16,62	0,12
4:17:00	36	16,64	0,12
4:18:00	37	16,60	0,13
4:19:00	36	16,60	0,13
4:20:00	37	16,60	0,13
4:21:00	36	16,60	0,13
4:22:00	36	16,62	0,12
4:23:00	36	16,63	0,12
4:24:00	36	16,65	0,11
4:25:00	36	16,60	0,13
4:26:00	36	16,61	0,13
4:27:00	36	16,62	0,12
4:28:00	36	16,61	0,13
4:29:00	36	16,61	0,13
4:30:00	36	16,61	0,13
4:31:00	36	16,62	0,12
4:32:00	36	16,63	0,12
4:33:00	36	16,65	0,11
4:34:00	36	16,59	0,13
4:35:00	36	16,61	0,13
4:36:00	35	16,60	0,13
4:37:00	36	16,60	0,13
4:38:00	36	16,60	0,13
4:39:00	36	16,60	0,13
4:40:00	35	16,60	0,13
4:41:00	35	16,62	0,12
4:42:00	35	16,62	0,12
4:43:00	35	16,64	0,12
4:44:00	35	16,65	0,11
4:45:00	35	16,60	0,13
4:46:00	35	16,62	0,12
4:47:00	35	16,62	0,12
4:48:00	35	16,58	0,14
4:49:00	35	16,59	0,13
4:50:00	35	16,59	0,13
4:51:00	35	16,60	0,13
4:52:00	35	16,62	0,12
4:53:00	35	16,62	0,12
4:54:00	35	16,59	0,13
4:55:00	35	16,59	0,13
4:56:00	35	16,60	0,13
4:57:00	35	16,59	0,13
4:58:00	35	16,59	0,13
4:59:00	35	16,59	0,13
5:00:00	35	16,59	0,13
5:01:00	34	16,61	0,13
5:02:00	34	16,62	0,12
5:03:00	34	16,63	0,12
5:04:00	34	16,59	0,13
5:05:00	34	16,61	0,13
5:06:00	34	16,60	0,13
5:07:00	34	16,60	0,13
5:08:00	34	16,60	0,13
5:09:00	34	16,60	0,13
5:10:00	34	16,60	0,13
5:11:00	34	16,61	0,13
5:12:00	34	16,62	0,12
5:13:00	34	16,63	0,12
5:14:00	34	16,62	0,12
5:15:00	34	16,60	0,13
5:16:00	34	16,62	0,12
5:17:00	34	16,61	0,13
5:18:00	34	16,61	0,13
5:19:00	34	16,62	0,12
5:20:00	34	16,63	0,12
5:21:00	34	16,64	0,12
5:22:00	34	16,65	0,11
5:23:00	34	16,66	0,11
5:24:00	34	16,67	0,11
5:25:00	33	16,68	0,10
5:26:00	34	16,68	0,10
5:27:00	34	16,70	0,10
5:28:00	34	16,71	0,09
5:29:00	33	16,71	0,09
5:30:00	33	16,72	0,09
5:31:00	34	16,73	0,09
5:32:00	33	16,74	0,08
5:33:00	33	16,74	0,08
5:34:00	33	16,75	0,08
5:35:00	33	16,76	0,08
5:36:00	33	16,77	0,07
5:37:00	33	16,77	0,07
5:38:00	33	16,78	0,07
5:39:00	33	16,78	0,07
5:40:00	33	16,78	0,07
5:41:00	33	16,78	0,07
5:42:00	33	16,79	0,07
5:43:00	33	16,71	0,09
5:44:00	33	16,68	0,10
5:45:00	33	16,69	0,10
5:46:00	33	16,70	0,10
5:47:00	33	16,60	0,13
5:48:00	33	16,60	0,13
5:49:00	33	16,60	0,13
5:50:00	33	16,60	0,13
5:51:00	33	16,60	0,13
5:52:00	33	16,60	0,13
5:53:00	33	16,60	0,13
5:54:00	33	16,60	0,13
5:55:00	33	16,60	0,13
5:56:00	33	16,60	0,13
5:57:00	33	16,60	0,13
5:58:00	33	16,60	0,13
5:59:00	33	16,62	0,12
6:00:00	33	16,62	0,12
6:01:00	33	16,64	0,12
6:02:00	33	16,59	0,13
6:03:00	33	16,60	0,13
6:04:00	33	16,60	0,13
6:05:00	33	16,60	0,13
6:06:00	33	16,60	0,13
6:07:00	33	16,60	0,13
6:08:00	33	16,60	0,13
6:09:00	33	16,60	0,13
6:10:00	33	16,60	0,13
6:11:00	33	16,60	0,13
6:12:00	33	16,60	0,13
6:13:00	33	16,60	0,13
6:14:00	33	16,60	0,13
6:15:00	33	16,60	0,13
6:16:00	33	16,60	0,13
6:17:00	32	16,61	0,13
6:18:00	33	16,62	0,12
6:19:00	33	16,62	0,12
6:20:00	33	16,59	0,13
6:21:00	33	16,59	0,13
6:22:00	33	16,59	0,13
6:23:00	33	16,59	0,13
6:24:00	32	16,59	0,13
6:25:00	33	16,59	0,13
6:26:00	33	16,59	0,13
6:27:00	32	16,59	0,13
6:28:00	32	16,59	0,13
6:29:00	33	16,59	0,13
6:30:00	32	16,59	0,13
6:31:00	32	16,59	0,13
6:32:00	33	16,59	0,13
6:33:00	33	16,59	0,13
6:34:00	32	16,59	0,13
6:35:00	32	16,59	0,13
6:36:00	32	16,59	0,13
6:37:00	32	16,59	0,13
6:38:00	32	16,60	0,13
6:39:00	32	16,61	0,13
6:40:00	33	16,57	0,14
6:41:00	32	16,58	0,14
6:42:00	33	16,59	0,13
6:43:00	32	16,58	0,14
6:44:00	32	16,58	0,14
6:45:00	32	16,58	0,14
6:46:00	32	16,58	0,14
6:47:00	32	16,58	0,14
6:48:00	32	16,58	0,14
6:49:00	32	16,58	0,14
6:50:00	32	16,58	0,14
6:51:00	32	16,58	0,14
6:52:00	32	16,58	0,14
6:53:00	32	16,58	0,14
6:54:00	32	16,58	0,14
6:55:00	32	16,58	0,14
6:56:00	32	16,58	0,14
6:57:00	32	16,58	0,14
6:58:00	32	16,59	0,13
6:59:00	32	16,59	0,13
7:00:00	32	16,60	0,13
7:01:00	33	16,56	0,14
7:02:00	32	16,56	0,14
7:03:00	32	16,57	0,14
7:04:00	32	16,57	0,14
7:05:00	32	16,57	0,14
7:06:00	32	16,56	0,14
7:07:00	32	16,56	0,14
7:08:00	32	16,57	0,14
7:09:00	32	16,56	0,14
7:10:00	32	16,56	0,14
7:11:00	32	16,56	0,14
7:12:00	32	16,56	0,14
7:13:00	32	16,56	0,14
7:14:00	32	16,56	0,14
7:15:00	32	16,56	0,14
7:16:00	32	16,56	0,14
7:17:00	32	16,56	0,14
7:18:00	32	16,56	0,14
7:19:00	32	16,57	0,14
7:20:00	32	16,58	0,14
7:21:00	32	16,59	0,13
7:22:00	32	16,56	0,14
7:23:00	32	16,56	0,14
7:24:00	32	16,56	0,14
7:25:00	32	16,56	0,14
7:26:00	32	16,56	0,14
7:27:00	32	16,56	0,14
7:28:00	32	16,56	0,14
7:29:00	32	16,56	0,14
7:30:00	32	16,56	0,14
7:31:00	32	16,56	0,14
7:32:00	32	16,56	0,14
7:33:00	32	16,56	0,14
7:34:00	32	16,56	0,14
7:35:00	32	16,56	0,14
7:36:00	32	16,56	0,14
7:37:00	32	16,56	0,14
7:38:00	32	16,56	0,14
7:39:00	32	16,56	0,14
7:40:00	32	16,56	0,14
7:41:00	32	16,56	0,14
7:42:00	32	16,56	0,14
7:43:00	32	16,57	0,14
7:44:00	32	16,54	0,15
7:45:00	32	16,54	0,15
7:46:00	32	16,55	0,15
7:47:00	32	16,55	0,15
7:48:00	32	16,55	0,15
7:49:00	32	16,54	0,15
7:50:00	32	16,54	0,15
7:51:00	32	16,54	0,15
7:52:00	32	16,54	0,15
7:53:00	32	16,54	0,15
7:54:00	32	16,54	0,15
7:55:00	32	16,54	0,15
7:56:00	32	16,54	0,15
7:57:00	32	16,54	0,15
7:58:00	31	16,54	0,15
7:59:00	31	16,54	0,15
8:00:00	32	16,54	0,15
8:01:00	32	16,54	0,15
8:02:00	32	16,54	0,15
8:03:00	32	16,54	0,15
8:04:00	32	16,55	0,15
8:05:00	32	16,56	0,14
8:06:00	32	16,56	0,14
8:07:00	32	16,53	0,15
8:08:00	32	16,53	0,15
8:09:00	32	16,54	0,15
8:10:00	32	16,53	0,15
8:11:00	32	16,53	0,15
8:12:00	32	16,53	0,15
8:13:00	32	16,53	0,15
8:14:00	32	16,53	0,15
8:15:00	32	16,53	0,15
8:16:00	32	16,53	0,15
8:17:00	31	16,53	0,15
8:18:00	32	16,53	0,15
8:19:00	32	16,53	0,15
8:20:00	31	16,53	0,15
8:21:00	31	16,53	0,15
8:22:00	32	16,53	0,15
8:23:00	31	16,53	0,15
8:24:00	32	16,53	0,15
8:25:00	31	16,53	0,15
8:26:00	31	16,53	0,15
8:27:00	31	16,53	0,15
8:28:00	31	16,54	0,15
8:29:00	32	16,55	0,15
8:30:00	32	16,56	0,14
8:31:00	32	16,51	0,16
8:32:00	32	16,52	0,16
8:33:00	32	16,53	0,15
8:34:00	32	16,52	0,16
8:35:00	32	16,52	0,16
8:36:00	32	16,52	0,16
8:37:00	32	16,52	0,16
8:38:00	32	16,52	0,16
8:39:00	32	16,52	0,16
8:40:00	31	16,52	0,16
8:41:00	31	16,52	0,16
8:42:00	31	16,52	0,16
8:43:00	31	16,52	0,16
8:44:00	31	16,52	0,16
8:45:00	32	16,52	0,16
8:46:00	31	16,52	0,16
8:47:00	31	16,52	0,16
8:48:00	31	16,52	0,16
8:49:00	31	16,52	0,16
8:50:00	31	16,52	0,16
8:51:00	31	16,52	0,16
8:52:00	31	16,53	0,15
8:53:00	32	16,53	0,15
8:54:00	32	16,54	0,15
8:55:00	32	16,50	0,16
8:56:00	32	16,50	0,16
8:57:00	32	16,51	0,16
8:58:00	31	16,51	0,16
8:59:00	31	16,51	0,16
9:00:00	31	16,51	0,16
9:01:00	31	16,50	0,16
9:02:00	31	16,51	0,16
9:03:00	31	16,51	0,16
9:04:00	31	16,50	0,16
9:05:00	31	16,50	0,16
9:06:00	31	16,50	0,16
9:07:00	31	16,50	0,16
9:08:00	31	16,50	0,16
9:09:00	31	16,50	0,16
9:10:00	31	16,50	0,16
9:11:00	31	16,50	0,16
9:12:00	31	16,50	0,16
9:13:00	31	16,50	0,16
9:14:00	31	16,50	0,16
9:15:00	31	16,50	0,16
9:16:00	31	16,51	0,16
9:17:00	31	16,52	0,16
9:18:00	32	16,53	0,15
9:19:00	31	16,53	0,15
9:20:00	32	16,49	0,17
9:21:00	32	16,50	0,16
9:22:00	31	16,50	0,16
9:23:00	31	16,50	0,16
9:24:00	31	16,50	0,16
9:25:00	31	16,50	0,16
9:26:00	31	16,50	0,16
9:27:00	31	16,50	0,16
9:28:00	31	16,50	0,16
9:29:00	31	16,50	0,16
9:30:00	31	16,50	0,16
9:31:00	31	16,50	0,16
9:32:00	31	16,50	0,16
9:33:00	31	16,50	0,16
9:34:00	31	16,50	0,16
9:35:00	31	16,50	0,16
9:36:00	31	16,50	0,16
9:37:00	31	16,50	0,16
9:38:00	31	16,49	0,17
9:39:00	31	16,49	0,17
9:40:00	31	16,49	0,17
9:41:00	31	16,50	0,16
9:42:00	31	16,50	0,16
9:43:00	31	16,51	0,16
9:44:00	31	16,51	0,16
9:45:00	31	16,52	0,16
9:46:00	31	16,47	0,17
9:47:00	31	16,48	0,17
9:48:00	31	16,49	0,17
9:49:00	31	16,49	0,17
9:50:00	31	16,48	0,17
9:51:00	31	16,48	0,17
9:52:00	31	16,48	0,17
9:53:00	31	16,48	0,17
9:54:00	31	16,48	0,17
9:55:00	31	16,48	0,17
9:56:00	31	16,48	0,17
9:57:00	31	16,48	0,17
9:58:00	31	16,48	0,17
9:59:00	31	16,48	0,17
10:00:00	31	16,48	0,17
10:01:00	31	16,48	0,17
10:02:00	31	16,48	0,17
10:03:00	31	16,48	0,17
10:04:00	31	16,48	0,17
10:05:00	31	16,48	0,17
10:06:00	31	16,48	0,17
10:07:00	31	16,48	0,17
10:08:00	31	16,49	0,17
10:09:00	31	16,50	0,16
10:10:00	31	16,50	0,16
10:11:00	31	16,51	0,16
10:12:00	31	16,47	0,17
10:13:00	31	16,47	0,17
10:14:00	31	16,47	0,17
10:15:00	31	16,47	0,17
10:16:00	31	16,47	0,17
10:17:00	31	16,47	0,17
10:18:00	31	16,47	0,17
10:19:00	31	16,47	0,17
10:20:00	31	16,47	0,17
10:21:00	31	16,47	0,17
10:22:00	31	16,47	0,17
10:23:00	31	16,47	0,17
10:24:00	31	16,47	0,17
10:25:00	31	16,47	0,17
10:26:00	31	16,47	0,17
10:27:00	31	16,47	0,17
10:28:00	31	16,47	0,17
10:29:00	31	16,47	0,17
10:30:00	31	16,47	0,17
10:31:00	31	16,47	0,17
10:32:00	31	16,47	0,17
10:33:00	31	16,47	0,17
10:34:00	31	16,48	0,17
10:35:00	31	16,48	0,17
10:36:00	31	16,49	0,17
10:37:00	31	16,47	0,17
10:38:00	31	16,46	0,18
10:39:00	31	16,47	0,17
10:40:00	31	16,47	0,17
10:41:00	31	16,46	0,18
10:42:00	31	16,46	0,18
10:43:00	31	16,46	0,18
10:44:00	31	16,46	0,18
10:45:00	31	16,46	0,18
10:46:00	31	16,46	0,18
10:47:00	31	16,46	0,18
10:48:00	31	16,46	0,18
10:49:00	31	16,46	0,18
10:50:00	31	16,46	0,18
10:51:00	31	16,46	0,18
10:52:00	31	16,46	0,18
10:53:00	31	16,46	0,18
10:54:00	30	16,46	0,18
10:55:00	31	16,46	0,18
10:56:00	31	16,46	0,18
10:57:00	31	16,46	0,18
10:58:00	31	16,46	0,18
10:59:00	31	16,46	0,18
11:00:00	31	16,47	0,17
11:01:00	31	16,47	0,17
11:02:00	31	16,48	0,17
11:03:00	31	16,48	0,17
11:04:00	31	16,44	0,19
11:05:00	31	16,44	0,18
11:06:00	31	16,45	0,18
11:07:00	31	16,45	0,18
11:08:00	31	16,45	0,18
11:09:00	31	16,44	0,18
11:10:00	31	16,44	0,18
11:11:00	31	16,45	0,18
11:12:00	30	16,45	0,18
11:13:00	31	16,44	0,18
11:14:00	31	16,44	0,18
11:15:00	31	16,44	0,18
11:16:00	30	16,44	0,18
11:17:00	31	16,44	0,18
11:18:00	31	16,44	0,18
11:19:00	31	16,44	0,18
11:20:00	31	16,44	0,18
11:21:00	31	16,44	0,18
11:22:00	30	16,44	0,18
11:23:00	30	16,44	0,18
11:24:00	31	16,44	0,18
11:25:00	31	16,44	0,18
11:26:00	31	16,45	0,18
11:27:00	31	16,46	0,18
11:28:00	31	16,46	0,18
11:29:00	31	16,47	0,17
11:30:00	31	16,43	0,19
11:31:00	31	16,43	0,19
11:32:00	31	16,44	0,19
11:33:00	31	16,44	0,19
11:34:00	31	16,44	0,19
11:35:00	31	16,44	0,19
11:36:00	30	16,44	0,19
11:37:00	30	16,44	0,19
11:38:00	31	16,44	0,19
11:39:00	31	16,44	0,19
11:40:00	31	16,44	0,19
11:41:00	30	16,44	0,19
11:42:00	30	16,44	0,19
11:43:00	31	16,44	0,19
11:44:00	31	16,44	0,19
11:45:00	31	16,44	0,19
11:46:00	31	16,44	0,19
11:47:00	31	16,44	0,19
11:48:00	31	16,44	0,19
11:49:00	31	16,44	0,19
11:50:00	31	16,43	0,19
11:51:00	31	16,44	0,19
11:52:00	31	16,44	0,19
11:53:00	31	16,44	0,19
11:54:00	31	16,44	0,18
11:55:00	31	16,45	0,18
11:56:00	31	16,46	0,18
11:57:00	31	16,46	0,18
11:58:00	31	16,41	0,19
11:59:00	31	16,42	0,19
12:00:00	31	16,43	0,19
12:01:00	31	16,43	0,19
12:02:00	31	16,43	0,19
12:03:00	31	16,42	0,19
12:04:00	31	16,42	0,19
12:05:00	31	16,42	0,19
12:06:00	31	16,42	0,19
12:07:00	31	16,42	0,19
12:08:00	30	16,42	0,19
12:09:00	31	16,42	0,19
12:10:00	31	16,42	0,19
12:11:00	30	16,42	0,19
12:12:00	31	16,42	0,19
12:13:00	31	16,42	0,19
12:14:00	31	16,42	0,19
12:15:00	31	16,42	0,19
12:16:00	30	16,42	0,19
12:17:00	31	16,42	0,19
12:18:00	31	16,42	0,19
12:19:00	31	16,42	0,19
12:20:00	30	16,43	0,19
12:21:00	30	16,43	0,19
12:22:00	30	16,44	0,19
12:23:00	30	16,44	0,18
12:24:00	31	16,44	0,18
12:25:00	31	16,41	0,20
12:26:00	31	16,41	0,19
12:27:00	31	16,41	0,19
12:28:00	31	16,41	0,19
12:29:00	31	16,41	0,19
12:30:00	31	16,41	0,19
12:31:00	31	16,41	0,19
12:32:00	31	16,41	0,19
12:33:00	31	16,41	0,19
12:34:00	30	16,41	0,19
12:35:00	31	16,41	0,19
12:36:00	30	16,41	0,19
12:37:00	30	16,41	0,19
12:38:00	31	16,41	0,19
12:39:00	31	16,41	0,19
12:40:00	30	16,41	0,19
12:41:00	30	16,41	0,20
12:42:00	31	16,41	0,20
12:43:00	30	16,41	0,20
12:44:00	30	16,41	0,20
12:45:00	31	16,41	0,20
12:46:00	30	16,41	0,19
12:47:00	30	16,41	0,19
12:48:00	30	16,42	0,19
12:49:00	30	16,42	0,19
12:50:00	30	16,43	0,19
12:51:00	30	16,44	0,19
12:52:00	31	16,41	0,20
12:53:00	31	16,39	0,20
12:54:00	31	16,41	0,20
12:55:00	31	16,41	0,20
12:56:00	31	16,41	0,20
12:57:00	30	16,40	0,20
12:58:00	31	16,40	0,20
12:59:00	30	16,40	0,20
13:00:00	30	16,40	0,20
13:01:00	31	16,40	0,20
13:02:00	30	16,40	0,20
13:03:00	31	16,40	0,20
13:04:00	31	16,40	0,20
13:05:00	31	16,40	0,20
13:06:00	31	16,40	0,20
13:07:00	31	16,40	0,20
13:08:00	30	16,40	0,20
13:09:00	30	16,40	0,20
13:10:00	30	16,40	0,20
13:11:00	30	16,40	0,20
13:12:00	30	16,40	0,20
13:13:00	30	16,40	0,20
13:14:00	30	16,40	0,20
13:15:00	30	16,41	0,20
13:16:00	30	16,41	0,20
13:17:00	30	16,41	0,19
13:18:00	31	16,42	0,19
13:19:00	31	16,43	0,19
13:20:00	30	16,38	0,20
13:21:00	31	16,39	0,20
13:22:00	31	16,39	0,20
13:23:00	31	16,39	0,20
13:24:00	31	16,39	0,20
13:25:00	30	16,39	0,20
13:26:00	30	16,39	0,20
13:27:00	30	16,39	0,20
13:28:00	30	16,39	0,20
13:29:00	31	16,39	0,20
13:30:00	30	16,39	0,20
13:31:00	30	16,39	0,20
13:32:00	30	16,39	0,20
13:33:00	30	16,39	0,20
13:34:00	30	16,39	0,20
13:35:00	30	16,39	0,20
13:36:00	30	16,38	0,20
13:37:00	30	16,38	0,20
13:38:00	30	16,38	0,20
13:39:00	30	16,38	0,20
13:40:00	30	16,38	0,20
13:41:00	30	16,38	0,20
13:42:00	30	16,39	0,20
13:43:00	30	16,40	0,20
13:44:00	30	16,40	0,20
13:45:00	30	16,41	0,20
13:46:00	30	16,41	0,19
13:47:00	31	16,37	0,21
13:48:00	31	16,38	0,21
13:49:00	31	16,38	0,20
13:50:00	31	16,38	0,20
13:51:00	30	16,38	0,20
13:52:00	30	16,38	0,21
13:53:00	30	16,38	0,21
13:54:00	31	16,38	0,21
13:55:00	30	16,38	0,21
13:56:00	31	16,38	0,21
13:57:00	30	16,38	0,21
13:58:00	30	16,38	0,21
13:59:00	30	16,38	0,21
14:00:00	30	16,38	0,21
14:01:00	30	16,38	0,21
14:02:00	30	16,38	0,21
14:03:00	30	16,38	0,21
14:04:00	30	16,38	0,21
14:05:00	30	16,38	0,21
14:06:00	30	16,38	0,21
14:07:00	30	16,38	0,21
14:08:00	30	16,38	0,21
14:09:00	30	16,38	0,21
14:10:00	30	16,38	0,20
14:11:00	30	16,38	0,20
14:12:00	30	16,39	0,20
14:13:00	30	16,40	0,20
14:14:00	30	16,41	0,20
14:15:00	31	16,36	0,21
14:16:00	31	16,37	0,21
14:17:00	31	16,37	0,21
14:18:00	31	16,37	0,21
14:19:00	31	16,37	0,21
14:20:00	30	16,37	0,21
14:21:00	31	16,37	0,21
14:22:00	30	16,37	0,21
14:23:00	30	16,37	0,21
14:24:00	30	16,37	0,21
14:25:00	30	16,37	0,21
14:26:00	30	16,37	0,21
14:27:00	30	16,37	0,21
14:28:00	30	16,37	0,21
14:29:00	30	16,37	0,21
14:30:00	30	16,37	0,21
14:31:00	30	16,37	0,21
14:32:00	30	16,37	0,21
14:33:00	30	16,37	0,21
14:34:00	30	16,37	0,21
14:35:00	31	16,37	0,21
14:36:00	30	16,37	0,21
14:37:00	30	16,37	0,21
14:38:00	30	16,37	0,21
14:39:00	30	16,38	0,21
14:40:00	30	16,38	0,20
14:41:00	30	16,39	0,20
14:42:00	31	16,40	0,20
14:43:00	31	16,35	0,22
14:44:00	30	16,35	0,22
14:45:00	31	16,36	0,21
14:46:00	30	16,36	0,21
14:47:00	30	16,36	0,21
14:48:00	30	16,36	0,21
14:49:00	30	16,36	0,21
14:50:00	30	16,36	0,21
14:51:00	30	16,36	0,21
14:52:00	30	16,36	0,21
14:53:00	30	16,36	0,21
14:54:00	30	16,35	0,22
14:55:00	30	16,36	0,21
14:56:00	30	16,35	0,22
14:57:00	30	16,36	0,21
14:58:00	30	16,35	0,22
14:59:00	30	16,35	0,22
15:00:00	31	16,35	0,22
15:01:00	30	16,35	0,22
15:02:00	30	16,35	0,22
15:03:00	31	16,35	0,22
15:04:00	31	16,35	0,22
15:05:00	30	16,35	0,22
15:06:00	30	16,36	0,21
15:07:00	30	16,37	0,21
15:08:00	30	16,37	0,21
15:09:00	30	16,38	0,21
15:10:00	30	16,38	0,20
15:11:00	30	16,34	0,22
15:12:00	31	16,35	0,22
15:13:00	30	16,35	0,22
15:14:00	30	16,35	0,22
15:15:00	30	16,35	0,22
15:16:00	30	16,35	0,22
15:17:00	30	16,35	0,22
15:18:00	30	16,35	0,22
15:19:00	30	16,35	0,22
15:20:00	31	16,35	0,22
15:21:00	30	16,35	0,22
15:22:00	30	16,35	0,22
15:23:00	30	16,35	0,22
15:24:00	30	16,35	0,22
15:25:00	30	16,35	0,22
15:26:00	30	16,35	0,22
15:27:00	30	16,35	0,22
15:28:00	30	16,35	0,22
15:29:00	30	16,35	0,22
15:30:00	30	16,35	0,22
15:31:00	30	16,35	0,22
15:32:00	30	16,35	0,22
15:33:00	30	16,35	0,22
15:34:00	30	16,35	0,22
15:35:00	30	16,36	0,21
15:36:00	30	16,36	0,21
15:37:00	31	16,37	0,21
15:38:00	30	16,32	0,23
15:39:00	31	16,33	0,22
15:40:00	31	16,34	0,22
15:41:00	30	16,34	0,22
15:42:00	31	16,34	0,22
15:43:00	30	16,34	0,22
15:44:00	30	16,34	0,22
15:45:00	31	16,34	0,22
15:46:00	30	16,34	0,22
15:47:00	30	16,34	0,22
15:48:00	31	16,34	0,22
15:49:00	30	16,34	0,22
15:50:00	30	16,34	0,22
15:51:00	30	16,34	0,22
15:52:00	30	16,34	0,22
15:53:00	30	16,34	0,22
15:54:00	30	16,34	0,22
15:55:00	30	16,34	0,22
15:56:00	30	16,34	0,22
15:57:00	30	16,33	0,22
15:58:00	30	16,33	0,22
15:59:00	30	16,33	0,22
16:00:00	30	16,33	0,22
16:01:00	30	16,34	0,22
16:02:00	30	16,35	0,22
16:03:00	30	16,35	0,22
16:04:00	30	16,35	0,22
16:05:00	30	16,36	0,21
16:06:00	31	16,32	0,23
16:07:00	31	16,32	0,23
16:08:00	31	16,33	0,22
16:09:00	30	16,33	0,22
16:10:00	30	16,33	0,22
16:11:00	30	16,32	0,23
16:12:00	30	16,32	0,23
16:13:00	30	16,32	0,23
16:14:00	30	16,32	0,23
16:15:00	30	16,32	0,23
16:16:00	30	16,32	0,23
16:17:00	30	16,32	0,23
16:18:00	31	16,32	0,23
16:19:00	30	16,32	0,23
16:20:00	30	16,32	0,23
16:21:00	30	16,32	0,23
16:22:00	30	16,32	0,23
16:23:00	30	16,32	0,23
16:24:00	30	16,32	0,23
16:25:00	30	16,32	0,23
16:26:00	30	16,32	0,23
16:27:00	30	16,32	0,23
16:28:00	30	16,32	0,23
16:29:00	30	16,32	0,23
16:30:00	30	16,33	0,22
16:31:00	30	16,34	0,22
16:32:00	30	16,35	0,22
16:33:00	30	16,35	0,22
16:34:00	30	16,35	0,22
16:35:00	30	16,31	0,23
16:36:00	30	16,32	0,23
16:37:00	30	16,32	0,23
16:38:00	30	16,32	0,23
16:39:00	31	16,32	0,23
16:40:00	30	16,32	0,23
16:41:00	30	16,32	0,23
16:42:00	30	16,32	0,23
16:43:00	30	16,32	0,23
16:44:00	30	16,32	0,23
16:45:00	30	16,32	0,23
16:46:00	30	16,32	0,23
16:47:00	30	16,32	0,23
16:48:00	30	16,32	0,23
16:49:00	30	16,32	0,23
16:50:00	30	16,32	0,23
16:51:00	30	16,32	0,23
16:52:00	30	16,32	0,23
16:53:00	30	16,32	0,23
16:54:00	30	16,32	0,23
16:55:00	30	16,32	0,23
16:56:00	30	16,32	0,23
16:57:00	30	16,32	0,23
16:58:00	30	16,32	0,23
16:59:00	30	16,32	0,23
17:00:00	30	16,33	0,22
17:01:00	30	16,34	0,22
17:02:00	30	16,35	0,22
17:03:00	30	16,30	0,23
17:04:00	30	16,31	0,23
17:05:00	30	16,31	0,23
17:06:00	30	16,31	0,23
17:07:00	30	16,31	0,23
17:08:00	30	16,31	0,23
17:09:00	30	16,31	0,23
17:10:00	30	16,31	0,23
17:11:00	30	16,31	0,23
17:12:00	30	16,31	0,23
17:13:00	30	16,31	0,23
17:14:00	30	16,31	0,23
17:15:00	30	16,31	0,23
17:16:00	30	16,31	0,23
17:17:00	30	16,31	0,23
17:18:00	30	16,30	0,23
17:19:00	30	16,30	0,23
17:20:00	30	16,31	0,23
17:21:00	30	16,30	0,23
17:22:00	30	16,31	0,23
17:23:00	30	16,30	0,23
17:24:00	30	16,30	0,23
17:25:00	30	16,30	0,23
17:26:00	30	16,31	0,23
17:27:00	30	16,32	0,23
17:28:00	30	16,32	0,23
17:29:00	30	16,32	0,23
17:30:00	31	16,33	0,22
17:31:00	30	16,29	0,24
17:32:00	30	16,29	0,24
17:33:00	30	16,30	0,23
17:34:00	30	16,30	0,23
17:35:00	30	16,30	0,23
17:36:00	30	16,29	0,24
17:37:00	30	16,30	0,23
17:38:00	30	16,29	0,24
17:39:00	30	16,30	0,23
17:40:00	30	16,30	0,23
17:41:00	30	16,29	0,24
17:42:00	30	16,29	0,24
17:43:00	30	16,29	0,24
17:44:00	30	16,29	0,24
17:45:00	30	16,29	0,24
17:46:00	30	16,29	0,24
17:47:00	30	16,29	0,24
17:48:00	30	16,29	0,24
17:49:00	30	16,29	0,24
17:50:00	30	16,29	0,24
17:51:00	30	16,29	0,24
17:52:00	30	16,29	0,24
17:53:00	30	16,29	0,24
17:54:00	30	16,29	0,24
17:55:00	30	16,30	0,23
17:56:00	30	16,31	0,23
17:57:00	30	16,32	0,23
17:58:00	30	16,32	0,23
17:59:00	31	16,32	0,23
18:00:00	30	16,28	0,24
18:01:00	30	16,29	0,24
18:02:00	31	16,29	0,24
18:03:00	30	16,29	0,24
18:04:00	31	16,29	0,24
18:05:00	30	16,29	0,24
18:06:00	30	16,29	0,24
18:07:00	30	16,29	0,24
18:08:00	30	16,29	0,24
18:09:00	30	16,29	0,24
18:10:00	30	16,29	0,24
18:11:00	30	16,29	0,24
18:12:00	30	16,29	0,24
18:13:00	30	16,29	0,24
18:14:00	30	16,29	0,24
18:15:00	30	16,29	0,24
18:16:00	30	16,29	0,24
18:17:00	30	16,29	0,24
18:18:00	30	16,29	0,24
18:19:00	30	16,29	0,24
18:20:00	30	16,29	0,24
18:21:00	30	16,29	0,24
18:22:00	30	16,29	0,24
18:23:00	30	16,29	0,24
18:24:00	30	16,30	0,23
18:25:00	30	16,30	0,23
18:26:00	31	16,31	0,23
18:27:00	30	16,32	0,23
18:28:00	30	16,27	0,25
18:29:00	30	16,28	0,24
18:30:00	30	16,29	0,24
18:31:00	30	16,28	0,24
18:32:00	30	16,28	0,24
18:33:00	30	16,28	0,24
18:34:00	30	16,28	0,24
18:35:00	30	16,28	0,24
18:36:00	30	16,28	0,24
18:37:00	30	16,28	0,24
18:38:00	30	16,28	0,24
18:39:00	30	16,28	0,24
18:40:00	30	16,28	0,24
18:41:00	30	16,28	0,24
18:42:00	30	16,28	0,24
18:43:00	30	16,28	0,24
18:44:00	30	16,28	0,24
18:45:00	30	16,28	0,24
18:46:00	30	16,28	0,24
18:47:00	30	16,28	0,24
18:48:00	30	16,28	0,24
18:49:00	30	16,28	0,24
18:50:00	30	16,28	0,24
18:51:00	30	16,28	0,24
18:52:00	30	16,29	0,24
18:53:00	30	16,29	0,24
18:54:00	30	16,29	0,24
18:55:00	30	16,30	0,23
18:56:00	31	16,26	0,25
18:57:00	30	16,26	0,25
18:58:00	30	16,27	0,25
18:59:00	30	16,27	0,25
19:00:00	30	16,27	0,25
19:01:00	30	16,27	0,25
19:02:00	30	16,27	0,25
19:03:00	30	16,27	0,25
19:04:00	30	16,27	0,25
19:05:00	30	16,27	0,25
19:06:00	30	16,27	0,25
19:07:00	30	16,27	0,25
19:08:00	30	16,27	0,25
19:09:00	30	16,27	0,25
19:10:00	30	16,27	0,25
19:11:00	30	16,27	0,25
19:12:00	30	16,27	0,25
19:13:00	30	16,27	0,25
19:14:00	30	16,26	0,25
19:15:00	30	16,27	0,25
19:16:00	30	16,27	0,25
19:17:00	30	16,27	0,25
19:18:00	30	16,26	0,25
19:19:00	30	16,27	0,25
19:20:00	30	16,27	0,25
19:21:00	30	16,28	0,24
19:22:00	30	16,29	0,24
19:23:00	30	16,29	0,24
19:24:00	30	16,29	0,24
19:25:00	31	16,26	0,25
19:26:00	30	16,26	0,25
19:27:00	30	16,26	0,25
19:28:00	30	16,26	0,25
19:29:00	30	16,26	0,25
19:30:00	30	16,26	0,25
19:31:00	30	16,26	0,25
19:32:00	30	16,26	0,25
19:33:00	30	16,26	0,25
19:34:00	30	16,26	0,25
19:35:00	30	16,26	0,25
19:36:00	30	16,26	0,25
19:37:00	30	16,26	0,25
19:38:00	30	16,26	0,25
19:39:00	30	16,26	0,25
19:40:00	30	16,26	0,25
19:41:00	30	16,26	0,25
19:42:00	30	16,26	0,25
19:43:00	30	16,26	0,25
19:44:00	30	16,26	0,25
19:45:00	30	16,26	0,25
19:46:00	30	16,26	0,25
19:47:00	30	16,26	0,25
19:48:00	30	16,26	0,25
19:49:00	30	16,26	0,25
19:50:00	30	16,27	0,25
19:51:00	30	16,28	0,24
19:52:00	30	16,29	0,24
19:53:00	30	16,24	0,26
19:54:00	30	16,25	0,25
19:55:00	30	16,26	0,25
19:56:00	30	16,26	0,25
19:57:00	30	16,26	0,25
19:58:00	30	16,25	0,25
19:59:00	30	16,26	0,25
20:00:00	30	16,26	0,25
20:01:00	30	16,25	0,25
20:02:00	30	16,26	0,25
20:03:00	30	16,26	0,25
20:04:00	30	16,25	0,25
20:05:00	30	16,25	0,25
20:06:00	30	16,25	0,25
20:07:00	30	16,25	0,25
20:08:00	30	16,25	0,25
20:09:00	30	16,25	0,25
20:10:00	30	16,25	0,25
20:11:00	30	16,25	0,25
20:12:00	30	16,25	0,25
20:13:00	30	16,25	0,25
20:14:00	30	16,25	0,25
20:15:00	30	16,25	0,25
20:16:00	30	16,25	0,25
20:17:00	30	16,26	0,25
20:18:00	30	16,26	0,25
20:19:00	30	16,26	0,25
20:20:00	30	16,27	0,25
20:21:00	30	16,28	0,24
20:22:00	30	16,23	0,26
20:23:00	30	16,24	0,26
20:24:00	30	16,25	0,25
20:25:00	30	16,25	0,25
20:26:00	30	16,25	0,25
20:27:00	30	16,24	0,26
20:28:00	30	16,24	0,26
20:29:00	30	16,24	0,26
20:30:00	30	16,24	0,26
20:31:00	30	16,24	0,26
20:32:00	30	16,24	0,26
20:33:00	30	16,24	0,26
20:34:00	30	16,24	0,26
20:35:00	30	16,24	0,26
20:36:00	30	16,24	0,26
20:37:00	30	16,24	0,26
20:38:00	30	16,24	0,26
20:39:00	30	16,24	0,26
20:40:00	30	16,24	0,26
20:41:00	30	16,24	0,26
20:42:00	30	16,24	0,26
20:43:00	30	16,24	0,26
20:44:00	30	16,24	0,26
20:45:00	30	16,24	0,26
20:46:00	30	16,24	0,26
20:47:00	30	16,25	0,25
20:48:00	30	16,26	0,25
20:49:00	30	16,26	0,25
20:50:00	30	16,26	0,25
20:51:00	30	16,27	0,25
20:52:00	30	16,23	0,26
20:53:00	30	16,23	0,26
20:54:00	30	16,23	0,26
20:55:00	30	16,24	0,26
20:56:00	30	16,23	0,26
20:57:00	30	16,23	0,26
20:58:00	30	16,23	0,26
20:59:00	30	16,23	0,26
21:00:00	30	16,23	0,26
21:01:00	30	16,23	0,26
21:02:00	30	16,23	0,26
21:03:00	30	16,23	0,26
21:04:00	30	16,23	0,26
21:05:00	30	16,23	0,26
21:06:00	30	16,23	0,26
21:07:00	30	16,23	0,26
21:08:00	30	16,23	0,26
21:09:00	30	16,23	0,26
21:10:00	30	16,23	0,26
21:11:00	30	16,23	0,26
21:12:00	30	16,23	0,26
21:13:00	30	16,23	0,26
21:14:00	30	16,23	0,26
21:15:00	30	16,23	0,26
21:16:00	30	16,23	0,26
21:17:00	30	16,23	0,26
21:18:00	30	16,24	0,26
21:19:00	30	16,25	0,25
21:20:00	30	16,26	0,25
21:21:00	30	16,26	0,25
21:22:00	30	16,26	0,25
21:23:00	30	16,22	0,27
21:24:00	30	16,22	0,27
21:25:00	30	16,23	0,26
21:26:00	30	16,23	0,26
21:27:00	30	16,23	0,26
21:28:00	30	16,23	0,26
21:29:00	30	16,23	0,26
21:30:00	30	16,23	0,26
21:31:00	30	16,23	0,26
21:32:00	30	16,23	0,26
21:33:00	30	16,23	0,26
21:34:00	30	16,23	0,26
21:35:00	30	16,23	0,26
21:36:00	30	16,23	0,26
21:37:00	30	16,23	0,26
21:38:00	30	16,23	0,26
21:39:00	30	16,23	0,26
21:40:00	30	16,23	0,26
21:41:00	30	16,23	0,26
21:42:00	30	16,23	0,26
21:43:00	30	16,23	0,26
21:44:00	30	16,23	0,26
21:45:00	30	16,23	0,26
21:46:00	30	16,23	0,26
21:47:00	30	16,23	0,26
21:48:00	30	16,23	0,26
21:49:00	30	16,23	0,26
21:50:00	30	16,24	0,26
21:51:00	30	16,25	0,25
21:52:00	30	16,25	0,25
21:53:00	30	16,21	0,27
21:54:00	30	16,21	0,27
21:55:00	30	16,22	0,27
21:56:00	30	16,22	0,27
21:57:00	30	16,22	0,27
21:58:00	30	16,22	0,27
21:59:00	30	16,22	0,27
22:00:00	30	16,22	0,27
22:01:00	30	16,22	0,27
22:02:00	30	16,22	0,27
22:03:00	30	16,22	0,27
22:04:00	30	16,22	0,27
22:05:00	30	16,22	0,27
22:06:00	30	16,22	0,27
22:07:00	30	16,22	0,27
22:08:00	30	16,22	0,27
22:09:00	30	16,22	0,27
22:10:00	30	16,22	0,27
22:11:00	30	16,22	0,27
22:12:00	30	16,21	0,27
22:13:00	30	16,21	0,27
22:14:00	29	16,21	0,27
22:15:00	30	16,21	0,27
22:16:00	30	16,22	0,27
22:17:00	30	16,22	0,27
22:18:00	30	16,22	0,27
22:19:00	30	16,22	0,27
22:20:00	30	16,23	0,26
22:21:00	29	16,23	0,26
22:22:00	29	16,23	0,26
22:23:00	29	16,24	0,26
22:24:00	29	16,24	0,26
22:25:00	30	16,25	0,25
22:26:00	29	16,26	0,25
22:27:00	30	16,26	0,25
22:28:00	29	16,26	0,25
22:29:00	30	16,22	0,27
22:30:00	30	16,20	0,27
22:31:00	29	16,21	0,27
22:32:00	29	16,21	0,27
22:33:00	30	16,21	0,27
22:34:00	29	16,21	0,27
22:35:00	29	16,21	0,27
22:36:00	29	16,21	0,27
22:37:00	29	16,21	0,27
22:38:00	30	16,21	0,27
22:39:00	29	16,21	0,27
22:40:00	29	16,21	0,27
22:41:00	30	16,21	0,27
22:42:00	29	16,21	0,27
22:43:00	29	16,21	0,27
22:44:00	29	16,21	0,27
22:45:00	30	16,21	0,27
22:46:00	29	16,21	0,27
22:47:00	29	16,21	0,27
22:48:00	29	16,21	0,27
22:49:00	29	16,21	0,27
22:50:00	29	16,21	0,27
22:51:00	29	16,21	0,27
22:52:00	29	16,22	0,27
22:53:00	30	16,23	0,26
22:54:00	29	16,23	0,26
22:55:00	30	16,23	0,26
22:56:00	30	16,20	0,27
22:57:00	30	16,20	0,27
22:58:00	29	16,20	0,27
22:59:00	30	16,21	0,27
23:00:00	30	16,21	0,27
23:01:00	30	16,20	0,27
23:02:00	29	16,20	0,27
23:03:00	30	16,20	0,27
23:04:00	30	16,20	0,27
23:05:00	29	16,20	0,27
23:06:00	30	16,20	0,27
23:07:00	29	16,20	0,27
23:08:00	29	16,20	0,27
23:09:00	29	16,20	0,27
23:10:00	29	16,20	0,27
23:11:00	29	16,20	0,27
23:12:00	29	16,20	0,27
23:13:00	29	16,20	0,27
23:14:00	29	16,20	0,27
23:15:00	29	16,21	0,27
23:16:00	29	16,21	0,27
23:17:00	29	16,22	0,27
23:18:00	29	16,20	0,27
23:19:00	29	16,21	0,27
23:20:00	29	16,21	0,27
23:21:00	29	16,21	0,27
23:22:00	29	16,21	0,27
23:23:00	29	16,20	0,27
23:24:00	29	16,21	0,27
23:25:00	30	16,22	0,27
23:26:00	30	16,22	0,27
23:27:00	30	16,23	0,26
23:28:00	30	16,19	0,28
23:29:00	29	16,20	0,27
23:30:00	30	16,20	0,27
23:31:00	30	16,20	0,27
23:32:00	29	16,20	0,27
23:33:00	29	16,20	0,27
23:34:00	29	16,20	0,27
23:35:00	29	16,20	0,27
23:36:00	29	16,20	0,27
23:37:00	29	16,20	0,27
23:38:00	29	16,20	0,27
23:39:00	29	16,20	0,27
23:40:00	29	16,20	0,27
23:41:00	29	16,20	0,27
23:42:00	29	16,21	0,27
23:43:00	29	16,22	0,27
23:44:00	29	16,19	0,28
23:45:00	29	16,20	0,27
23:46:00	29	16,20	0,27
23:47:00	30	16,20	0,27
23:48:00	29	16,20	0,27
23:49:00	29	16,20	0,27
23:50:00	29	16,20	0,27
23:51:00	29	16,20	0,27
23:52:00	29	16,20	0,27
23:53:00	29	16,20	0,27
23:54:00	29	16,20	0,27
23:55:00	29	16,20	0,27
23:56:00	30	16,20	0,27
23:57:00	29	16,21	0,27
23:58:00	30	16,14	0,30
23:59:00	29	16,15	0,29
24:00:00	29	16,15	0,29
24:01:00	29	16,15	0,29
24:02:00	30	16,15	0,29
24:03:00	29	16,15	0,29
24:04:00	29	16,15	0,29
24:05:00	29	16,16	0,29
24:06:00	30	16,17	0,29
24:07:00	29	16,17	0,28
24:08:00	29	16,18	0,28
24:09:00	29	16,19	0,28
24:10:00	29	16,14	0,30
24:11:00	29	16,15	0,29
24:12:00	29	16,16	0,29
24:13:00	29	16,16	0,29
24:14:00	29	16,15	0,29
24:15:00	29	16,15	0,29
24:16:00	29	16,15	0,29
24:17:00	30	16,16	0,29
24:18:00	29	16,17	0,29
24:19:00	30	16,17	0,28
24:20:00	29	16,17	0,28
24:21:00	29	16,18	0,28
24:22:00	29	16,19	0,28
24:23:00	29	16,14	0,30
24:24:00	29	16,14	0,30
24:25:00	29	16,14	0,30
24:26:00	29	16,14	0,30
24:27:00	29	16,14	0,30
24:28:00	29	16,14	0,30
24:29:00	29	16,14	0,30
24:30:00	29	16,14	0,30
24:31:00	29	16,15	0,29
24:32:00	29	16,16	0,29
24:33:00	29	16,17	0,29
24:34:00	29	16,17	0,28
24:35:00	30	16,18	0,28
24:36:00	30	16,14	0,30
24:37:00	29	16,14	0,30
24:38:00	30	16,14	0,30
24:39:00	29	16,14	0,30
24:40:00	29	16,14	0,30
24:41:00	29	16,14	0,30
24:42:00	29	16,14	0,30
24:43:00	29	16,15	0,29
24:44:00	29	16,16	0,29
24:45:00	29	16,17	0,29
24:46:00	29	16,17	0,29
24:47:00	30	16,18	0,28
24:48:00	29	16,18	0,28
24:49:00	29	16,17	0,29
24:50:00	30	16,14	0,30
24:51:00	30	16,14	0,30
24:52:00	29	16,14	0,30
24:53:00	29	16,13	0,30
24:54:00	30	16,13	0,30
24:55:00	30	16,13	0,30
24:56:00	30	16,14	0,30
24:57:00	29	16,14	0,30
24:58:00	30	16,15	0,29
24:59:00	30	16,15	0,29
25:00:00	30	16,16	0,29
25:01:00	30	16,17	0,29
25:02:00	29	16,17	0,28
25:03:00	30	16,17	0,28
25:04:00	30	16,13	0,30
25:05:00	29	16,14	0,30
25:06:00	30	16,14	0,30
25:07:00	29	16,14	0,30
25:08:00	29	16,14	0,30
25:09:00	30	16,14	0,30
25:10:00	30	16,14	0,30
25:11:00	30	16,14	0,30
25:12:00	30	16,14	0,30
25:13:00	30	16,14	0,30
25:14:00	30	16,15	0,29
25:15:00	29	16,16	0,29
25:16:00	30	16,16	0,29
25:17:00	30	16,17	0,29
25:18:00	29	16,17	0,28
25:19:00	29	16,18	0,28
25:20:00	30	16,11	0,31
25:21:00	30	16,12	0,30
25:22:00	30	16,13	0,30
25:23:00	30	16,12	0,30
25:24:00	30	16,12	0,30
25:25:00	30	16,12	0,30
25:26:00	30	16,12	0,30
25:27:00	30	16,12	0,30
25:28:00	30	16,12	0,30
25:29:00	30	16,13	0,30
25:30:00	30	16,14	0,30
25:31:00	30	16,14	0,30
25:32:00	30	16,14	0,30
25:33:00	30	16,15	0,29
25:34:00	30	16,16	0,29
25:35:00	30	16,16	0,29
25:36:00	30	16,15	0,29
25:37:00	30	16,12	0,30
25:38:00	30	16,13	0,30
25:39:00	30	16,13	0,30
25:40:00	30	16,13	0,30
25:41:00	30	16,13	0,30
25:42:00	30	16,13	0,30
