Repository: ProgWizer/parser

File: project-root/data/Data Acquisition/Data Acquisition/2008 year (310)/UCA R Research G1550+20%MKU-85+30%Silica Flour+3%CaCl2 (7C).txt
--Test Summary--
Full Path and File Name	
Instrument Name	4262R
Instrument Type	Model 4262 Twin Cell UCA
Instrument Serial Number	111R
Test Start Date	11.02.2008
Test Start Time	17:02:40
Test Stop Date	12.02.2008
Test Stop Time	16:20:28
Test Length	23:17:48
Final Sample Time Offset	23:17:00
Controller Schedule Name	
Sampling Period	60 seconds
Comments	
Information	WellID	research
Information	Customer	Usinsk
Information	CementClass	PCT-I-G
Information	CementMfr	
Information	Additives	20%MKU-85+3%CaCl2+30%SilicaFlour
Information	Density	1550
Information	BHCT	15
Information	BHST	7
Information	FluidLoss	
Information	JobType	
Calculated Value	CS_50	23:01:00
Calculated Value	CS_500	N/A
Calculated Value	CS_Time8h	0,02 MPa
Calculated Value	CS_Time16h	0,06 MPa
Calculated Value	CS_Time24h	N/A
Calculated Value	CS_Time48h	N/A
Calculated Value	CS_Time72h	N/A
Calculated Curve	Compressive Strength	Compressive strength type A (less than 14 lb/gal)
Initial Temperature (°C)	24 °C
Final Temperature (°C)	23 °C
Initial Transit Time (microsec/in)	17,13 microsec/in
Final Transit Time (microsec/in)	16,07 microsec/in
Initial Compressive Strength (MPa)	0,00 MPa
Final Compressive Strength (MPa)	0,36 MPa
--Data--
Time (HH:MM:SS)	Temperature (°C)	Transit Time (microsec/in)	Compressive Strength (MPa)
0:00:00	24	17,13	0,00
0:01:00	24	16,74	0,12
0:02:00	24	16,75	0,11
0:03:00	23	16,72	0,12
0:04:00	23	16,73	0,12
0:05:00	24	16,74	0,12
0:06:00	24	16,74	0,12
0:07:00	23	16,75	0,11
0:08:00	23	16,77	0,11
0:09:00	23	16,79	0,10
0:10:00	23	16,81	0,09
0:11:00	23	16,83	0,09
0:12:00	23	16,83	0,09
0:13:00	23	16,77	0,11
0:14:00	23	16,78	0,10
0:15:00	23	16,78	0,10
0:16:00	23	16,79	0,10
0:17:00	23	16,80	0,10
0:18:00	23	16,80	0,10
0:19:00	23	16,80	0,10
0:20:00	23	16,81	0,09
0:21:00	23	16,83	0,09
0:22:00	23	16,85	0,08
0:23:00	23	16,86	0,08
0:24:00	23	16,89	0,07
0:25:00	23	16,91	0,06
0:26:00	23	16,84	0,08
0:27:00	23	16,86	0,08
0:28:00	23	16,86	0,08
0:29:00	23	16,86	0,08
0:30:00	23	16,85	0,08
0:31:00	23	16,86	0,08
0:32:00	23	16,86	0,08
0:33:00	23	16,86	0,08
0:34:00	23	16,88	0,07
0:35:00	23	16,89	0,07
0:36:00	23	16,91	0,06
0:37:00	23	16,93	0,06
0:38:00	23	16,95	0,05
0:39:00	23	16,96	0,05
0:40:00	23	16,90	0,07
0:41:00	23	16,92	0,06
0:42:00	23	16,92	0,06
0:43:00	23	16,93	0,06
0:44:00	23	16,93	0,06
0:45:00	23	16,93	0,06
0:46:00	23	16,94	0,05
0:47:00	23	16,95	0,05
0:48:00	23	16,95	0,05
0:49:00	24	16,97	0,05
0:50:00	23	16,99	0,04
0:51:00	23	17,01	0,03
0:52:00	23	17,02	0,03
0:53:00	24	17,04	0,03
0:54:00	23	16,98	0,04
0:55:00	23	17,00	0,04
0:56:00	23	17,00	0,04
0:57:00	23	17,01	0,03
0:58:00	23	16,98	0,04
0:59:00	23	16,99	0,04
1:00:00	23	17,00	0,04
1:01:00	23	17,00	0,04
1:02:00	23	17,01	0,03
1:03:00	23	17,02	0,03
1:04:00	23	17,04	0,03
1:05:00	23	17,05	0,02
1:06:00	23	17,06	0,02
1:07:00	23	17,07	0,02
1:08:00	23	17,09	0,01
1:09:00	23	17,04	0,03
1:10:00	23	17,05	0,02
1:11:00	23	17,06	0,02
1:12:00	23	17,06	0,02
1:13:00	23	17,06	0,02
1:14:00	23	17,06	0,02
1:15:00	23	17,07	0,02
1:16:00	23	17,07	0,02
1:17:00	23	17,08	0,01
1:18:00	23	17,10	0,01
1:19:00	23	17,10	0,01
1:20:00	23	17,11	0,00
1:21:00	23	17,13	0,00
1:22:00	23	17,14	0,00
1:23:00	23	17,10	0,01
1:24:00	23	17,10	0,01
1:25:00	23	17,11	0,00
1:26:00	23	17,11	0,00
1:27:00	23	17,12	0,00
1:28:00	23	17,11	0,00
1:29:00	23	17,12	0,00
1:30:00	23	17,12	0,00
1:31:00	23	17,13	0,00
1:32:00	23	17,13	0,00
1:33:00	23	17,14	0,00
1:34:00	23	17,15	0,00
1:35:00	23	17,16	0,00
1:36:00	23	17,16	0,00
1:37:00	23	17,16	0,00
1:38:00	23	17,13	0,00
1:39:00	23	17,14	0,00
1:40:00	23	17,11	0,00
1:41:00	23	17,11	0,00
1:42:00	23	17,11	0,00
1:43:00	23	17,11	0,00
1:44:00	23	17,11	0,00
1:45:00	23	17,12	0,00
1:46:00	23	17,12	0,00
1:47:00	23	17,13	0,00
1:48:00	23	17,13	0,00
1:49:00	23	17,14	0,00
1:50:00	23	17,15	0,00
1:51:00	23	17,16	0,00
1:52:00	23	17,11	0,00
1:53:00	23	17,12	0,00
1:54:00	23	17,13	0,00
1:55:00	23	17,13	0,00
1:56:00	23	17,13	0,00
1:57:00	23	17,13	0,00
1:58:00	23	17,13	0,00
1:59:00	23	17,13	0,00
2:00:00	23	17,13	0,00
2:01:00	23	17,13	0,00
2:02:00	23	17,14	0,00
2:03:00	23	17,15	0,00
2:04:00	23	17,16	0,00
2:05:00	23	17,16	0,00
2:06:00	23	17,13	0,00
2:07:00	23	17,13	0,00
2:08:00	23	17,14	0,00
2:09:00	23	17,13	0,00
2:10:00	23	17,13	0,00
2:11:00	23	17,14	0,00
2:12:00	23	17,13	0,00
2:13:00	23	17,13	0,00
2:14:00	23	17,13	0,00
2:15:00	23	17,14	0,00
2:16:00	23	17,15	0,00
2:17:00	23	17,16	0,00
2:18:00	23	17,16	0,00
2:19:00	23	17,16	0,00
2:20:00	23	17,16	0,00
2:21:00	23	17,13	0,00
2:22:00	23	17,13	0,00
2:23:00	23	17,14	0,00
2:24:00	23	17,14	0,00
2:25:00	23	17,14	0,00
2:26:00	23	17,14	0,00
2:27:00	23	17,14	0,00
2:28:00	23	17,13	0,00
2:29:00	23	17,14	0,00
2:30:00	23	17,14	0,00
2:31:00	23	17,14	0,00
2:32:00	23	17,15	0,00
2:33:00	23	17,15	0,00
2:34:00	23	17,16	0,00
2:35:00	23	17,16	0,00
2:36:00	23	17,13	0,00
2:37:00	23	17,13	0,00
2:38:00	23	17,13	0,00
2:39:00	23	17,13	0,00
2:40:00	23	17,13	0,00
2:41:00	23	17,13	0,00
2:42:00	23	17,13	0,00
2:43:00	23	17,13	0,00
2:44:00	23	17,13	0,00
2:45:00	23	17,13	0,00
2:46:00	23	17,13	0,00
2:47:00	23	17,13	0,00
2:48:00	23	17,14	0,00
2:49:00	23	17,15	0,00
2:50:00	23	17,09	0,01
2:51:00	23	17,09	0,01
2:52:00	23	17,10	0,01
2:53:00	23	17,10	0,01
2:54:00	23	17,10	0,01
2:55:00	23	17,09	0,01
2:56:00	23	17,09	0,01
2:57:00	23	17,09	0,01
2:58:00	23	17,09	0,01
2:59:00	23	17,09	0,01
3:00:00	23	17,10	0,01
3:01:00	23	17,10	0,01
3:02:00	23	17,10	0,01
3:03:00	23	17,10	0,01
3:04:00	23	17,11	0,00
3:05:00	23	17,08	0,01
3:06:00	23	17,08	0,01
3:07:00	23	17,09	0,01
3:08:00	23	17,09	0,01
3:09:00	23	17,09	0,01
3:10:00	23	17,08	0,01
3:11:00	23	17,08	0,01
3:12:00	23	17,08	0,01
3:13:00	23	17,08	0,01
3:14:00	23	17,09	0,01
3:15:00	23	17,09	0,01
3:16:00	23	17,10	0,01
3:17:00	23	17,10	0,01
3:18:00	23	17,10	0,01
3:19:00	23	17,07	0,02
3:20:00	23	17,07	0,02
3:21:00	23	17,08	0,01
3:22:00	23	17,08	0,01
3:23:00	23	17,08	0,01
3:24:00	23	17,07	0,02
3:25:00	23	17,07	0,02
3:26:00	23	17,07	0,02
3:27:00	23	17,07	0,02
3:28:00	23	17,07	0,02
3:29:00	23	17,08	0,01
3:30:00	23	17,08	0,01
3:31:00	23	17,08	0,01
3:32:00	23	17,10	0,01
3:33:00	23	17,08	0,01
3:34:00	23	17,07	0,02
3:35:00	23	17,07	0,02
3:36:00	23	17,07	0,02
3:37:00	23	17,07	0,02
3:38:00	23	17,07	0,02
3:39:00	23	17,07	0,02
3:40:00	23	17,07	0,02
3:41:00	23	17,07	0,02
3:42:00	23	17,07	0,02
3:43:00	23	17,07	0,02
3:44:00	23	17,08	0,01
3:45:00	23	17,08	0,01
3:46:00	23	17,09	0,01
3:47:00	23	17,09	0,01
3:48:00	23	17,07	0,02
3:49:00	23	17,07	0,02
3:50:00	23	17,07	0,02
3:51:00	23	17,07	0,02
3:52:00	23	17,07	0,02
3:53:00	23	17,07	0,02
3:54:00	23	17,07	0,02
3:55:00	23	17,07	0,02
3:56:00	23	17,07	0,02
3:57:00	23	17,07	0,02
3:58:00	23	17,07	0,02
3:59:00	23	17,07	0,02
4:00:00	23	17,08	0,01
4:01:00	23	17,08	0,01
4:02:00	23	17,06	0,02
4:03:00	23	17,06	0,02
4:04:00	23	17,07	0,02
4:05:00	23	17,07	0,02
4:06:00	23	17,07	0,02
4:07:00	23	17,07	0,02
4:08:00	23	17,06	0,02
4:09:00	23	17,07	0,02
4:10:00	23	17,07	0,02
4:11:00	23	17,07	0,02
4:12:00	23	17,07	0,02
4:13:00	23	17,07	0,02
4:14:00	23	17,07	0,02
4:15:00	23	17,08	0,01
4:16:00	23	17,08	0,01
4:17:00	23	17,06	0,02
4:18:00	23	17,06	0,02
4:19:00	23	17,06	0,02
4:20:00	23	17,07	0,02
4:21:00	23	17,06	0,02
4:22:00	23	17,06	0,02
4:23:00	23	17,06	0,02
4:24:00	23	17,06	0,02
4:25:00	23	17,06	0,02
4:26:00	22	17,06	0,02
4:27:00	23	17,07	0,02
4:28:00	23	17,07	0,02
4:29:00	23	17,07	0,02
4:30:00	23	17,07	0,02
4:31:00	23	17,02	0,03
4:32:00	23	17,02	0,03
4:33:00	23	17,03	0,03
4:34:00	23	17,04	0,03
4:35:00	23	17,03	0,03
4:36:00	23	17,03	0,03
4:37:00	23	17,03	0,03
4:38:00	23	17,03	0,03
4:39:00	23	17,03	0,03
4:40:00	23	17,03	0,03
4:41:00	23	17,04	0,03
4:42:00	23	17,04	0,03
4:43:00	23	17,04	0,03
4:44:00	23	17,04	0,02
4:45:00	23	17,02	0,03
4:46:00	23	17,02	0,03
4:47:00	23	17,03	0,03
4:48:00	23	17,04	0,03
4:49:00	23	17,03	0,03
4:50:00	23	17,03	0,03
4:51:00	23	17,03	0,03
4:52:00	23	17,03	0,03
4:53:00	23	17,03	0,03
4:54:00	23	17,03	0,03
4:55:00	23	17,03	0,03
4:56:00	23	17,04	0,03
4:57:00	23	17,04	0,03
4:58:00	23	17,04	0,03
4:59:00	23	17,04	0,02
5:00:00	23	17,02	0,03
5:01:00	23	17,02	0,03
5:02:00	23	17,02	0,03
5:03:00	23	17,03	0,03
5:04:00	23	17,03	0,03
5:05:00	23	17,02	0,03
5:06:00	23	17,02	0,03
5:07:00	23	17,02	0,03
5:08:00	23	17,02	0,03
5:09:00	23	17,03	0,03
5:10:00	23	17,03	0,03
5:11:00	23	17,03	0,03
5:12:00	23	17,03	0,03
5:13:00	23	17,04	0,03
5:14:00	23	17,04	0,03
5:15:00	23	17,01	0,03
5:16:00	23	17,02	0,03
5:17:00	23	17,02	0,03
5:18:00	23	17,02	0,03
5:19:00	23	17,02	0,03
5:20:00	23	17,02	0,03
5:21:00	23	17,02	0,03
5:22:00	23	17,02	0,03
5:23:00	23	17,02	0,03
5:24:00	23	17,02	0,03
5:25:00	23	17,03	0,03
5:26:00	23	17,03	0,03
5:27:00	23	17,03	0,03
5:28:00	23	17,04	0,03
5:29:00	23	17,01	0,03
5:30:00	23	17,01	0,03
5:31:00	23	17,02	0,03
5:32:00	23	17,02	0,03
5:33:00	23	17,02	0,03
5:34:00	23	17,02	0,03
5:35:00	23	17,01	0,03
5:36:00	23	17,02	0,03
5:37:00	23	17,02	0,03
5:38:00	23	17,02	0,03
5:39:00	23	17,02	0,03
5:40:00	23	17,03	0,03
5:41:00	23	17,03	0,03
5:42:00	23	17,04	0,03
5:43:00	23	17,04	0,03
5:44:00	23	17,01	0,03
5:45:00	23	17,02	0,03
5:46:00	23	17,02	0,03
5:47:00	23	17,02	0,03
5:48:00	23	17,02	0,03
5:49:00	23	17,02	0,03
5:50:00	23	17,02	0,03
5:51:00	23	17,02	0,03
5:52:00	23	17,02	0,03
5:53:00	23	17,02	0,03
5:54:00	23	17,03	0,03
5:55:00	23	17,03	0,03
5:56:00	23	17,04	0,03
5:57:00	23	17,04	0,02
5:58:00	23	17,01	0,03
5:59:00	23	17,02	0,03
6:00:00	23	17,02	0,03
6:01:00	23	17,02	0,03
6:02:00	23	17,03	0,03
6:03:00	23	17,03	0,03
6:04:00	23	17,03	0,03
6:05:00	23	17,02	0,03
6:06:00	23	17,03	0,03
6:07:00	23	17,03	0,03
6:08:00	23	17,04	0,03
6:09:00	23	17,04	0,03
6:10:00	23	17,04	0,03
6:11:00	23	17,04	0,02
6:12:00	23	17,05	0,02
6:13:00	23	17,02	0,03
6:14:00	23	17,03	0,03
6:15:00	23	17,03	0,03
6:16:00	23	17,04	0,03
6:17:00	23	17,04	0,03
6:18:00	23	17,04	0,03
6:19:00	23	17,04	0,03
6:20:00	23	17,04	0,03
6:21:00	23	17,04	0,03
6:22:00	23	17,04	0,02
6:23:00	23	17,04	0,02
6:24:00	23	17,05	0,02
6:25:00	23	17,05	0,02
6:26:00	23	17,06	0,02
6:27:00	23	17,05	0,02
6:28:00	23	17,04	0,03
6:29:00	23	17,04	0,02
6:30:00	23	17,04	0,02
6:31:00	23	17,05	0,02
6:32:00	23	17,05	0,02
6:33:00	23	17,05	0,02
6:34:00	23	17,05	0,02
6:35:00	23	17,05	0,02
6:36:00	23	17,05	0,02
6:37:00	23	17,06	0,02
6:38:00	23	17,06	0,02
6:39:00	23	17,07	0,02
6:40:00	23	17,07	0,02
6:41:00	23	17,07	0,02
6:42:00	23	17,02	0,03
6:43:00	23	17,02	0,03
6:44:00	23	17,03	0,03
6:45:00	23	17,04	0,03
6:46:00	23	17,04	0,03
6:47:00	23	17,04	0,03
6:48:00	23	17,04	0,03
6:49:00	23	17,04	0,03
6:50:00	23	17,04	0,03
6:51:00	22	17,04	0,02
6:52:00	23	17,04	0,02
6:53:00	23	17,04	0,02
6:54:00	23	17,05	0,02
6:55:00	23	17,07	0,02
6:56:00	23	17,05	0,02
6:57:00	23	17,04	0,03
6:58:00	23	17,04	0,02
6:59:00	23	17,05	0,02
7:00:00	23	17,05	0,02
7:01:00	23	17,05	0,02
7:02:00	23	17,05	0,02
7:03:00	23	17,04	0,02
7:04:00	23	17,05	0,02
7:05:00	22	17,05	0,02
7:06:00	23	17,05	0,02
7:07:00	23	17,06	0,02
7:08:00	23	17,06	0,02
7:09:00	23	17,07	0,02
7:10:00	23	17,07	0,02
7:11:00	23	17,04	0,02
7:12:00	23	17,05	0,02
7:13:00	23	17,05	0,02
7:14:00	23	17,06	0,02
7:15:00	23	17,06	0,02
7:16:00	23	17,06	0,02
7:17:00	23	17,06	0,02
7:18:00	23	17,06	0,02
7:19:00	23	17,06	0,02
7:20:00	23	17,06	0,02
7:21:00	23	17,07	0,02
7:22:00	23	17,07	0,02
7:23:00	23	17,07	0,02
7:24:00	23	17,07	0,02
7:25:00	23	17,08	0,01
7:26:00	23	17,06	0,02
7:27:00	23	17,06	0,02
7:28:00	23	17,06	0,02
7:29:00	23	17,07	0,02
7:30:00	23	17,07	0,02
7:31:00	23	17,07	0,02
7:32:00	23	17,07	0,02
7:33:00	23	17,07	0,02
7:34:00	23	17,07	0,02
7:35:00	23	17,07	0,02
7:36:00	23	17,07	0,02
7:37:00	23	17,07	0,02
7:38:00	23	17,08	0,01
7:39:00	23	17,08	0,01
7:40:00	23	17,09	0,01
7:41:00	23	17,07	0,02
7:42:00	23	17,07	0,02
7:43:00	23	17,07	0,02
7:44:00	23	17,07	0,02
7:45:00	23	17,07	0,02
7:46:00	23	17,07	0,02
7:47:00	23	17,07	0,02
7:48:00	23	17,07	0,02
7:49:00	23	17,07	0,02
7:50:00	23	17,07	0,02
7:51:00	22	17,07	0,02
7:52:00	23	17,08	0,01
7:53:00	23	17,08	0,01
7:54:00	23	17,08	0,01
7:55:00	23	17,09	0,01
7:56:00	23	17,07	0,02
7:57:00	23	17,07	0,02
7:58:00	23	17,07	0,02
7:59:00	23	17,07	0,02
8:00:00	23	17,07	0,02
8:01:00	23	17,07	0,02
8:02:00	23	17,07	0,02
8:03:00	23	17,07	0,02
8:04:00	23	17,07	0,02
8:05:00	23	17,08	0,01
8:06:00	23	17,08	0,01
8:07:00	23	17,08	0,01
8:08:00	23	17,09	0,01
8:09:00	23	17,09	0,01
8:10:00	23	17,07	0,02
8:11:00	23	17,07	0,02
8:12:00	23	17,07	0,02
8:13:00	23	17,07	0,02
8:14:00	23	17,08	0,01
8:15:00	23	17,08	0,01
8:16:00	23	17,08	0,01
8:17:00	23	17,07	0,02
8:18:00	23	17,08	0,01
8:19:00	23	17,08	0,01
8:20:00	23	17,09	0,01
8:21:00	23	17,09	0,01
8:22:00	23	17,09	0,01
8:23:00	23	17,10	0,01
8:24:00	23	17,10	0,01
8:25:00	23	17,07	0,02
8:26:00	23	17,08	0,01
8:27:00	23	17,08	0,01
8:28:00	23	17,09	0,01
8:29:00	23	17,09	0,01
8:30:00	23	17,09	0,01
8:31:00	23	17,09	0,01
8:32:00	23	17,09	0,01
8:33:00	23	17,09	0,01
8:34:00	23	17,10	0,01
8:35:00	23	17,10	0,01
8:36:00	23	17,10	0,01
8:37:00	23	17,10	0,01
8:38:00	23	17,11	0,00
8:39:00	23	17,12	0,00
8:40:00	23	17,09	0,01
8:41:00	23	17,10	0,01
8:42:00	23	17,10	0,01
8:43:00	23	17,10	0,01
8:44:00	23	17,10	0,01
8:45:00	23	17,10	0,01
8:46:00	23	17,10	0,01
8:47:00	23	17,10	0,01
8:48:00	23	17,11	0,00
8:49:00	23	17,12	0,00
8:50:00	23	17,12	0,00
8:51:00	23	17,12	0,00
8:52:00	23	17,13	0,00
8:53:00	23	17,13	0,00
8:54:00	22	17,10	0,01
8:55:00	23	17,11	0,00
8:56:00	23	17,11	0,00
8:57:00	23	17,12	0,00
8:58:00	23	17,12	0,00
8:59:00	23	17,12	0,00
9:00:00	23	17,12	0,00
9:01:00	23	17,12	0,00
9:02:00	23	17,12	0,00
9:03:00	23	17,12	0,00
9:04:00	23	17,13	0,00
9:05:00	23	17,13	0,00
9:06:00	23	17,13	0,00
9:07:00	23	17,13	0,00
9:08:00	23	17,13	0,00
9:09:00	23	17,09	0,01
9:10:00	23	17,09	0,01
9:11:00	23	17,10	0,01
9:12:00	23	17,10	0,01
9:13:00	23	17,10	0,01
9:14:00	23	17,10	0,01
9:15:00	23	17,10	0,01
9:16:00	23	17,10	0,01
9:17:00	23	17,10	0,01
9:18:00	23	17,10	0,01
9:19:00	23	17,10	0,01
9:20:00	23	17,11	0,00
9:21:00	23	17,11	0,00
9:22:00	23	17,13	0,00
9:23:00	23	17,13	0,00
9:24:00	23	17,10	0,01
9:25:00	23	17,10	0,01
9:26:00	23	17,10	0,01
9:27:00	23	17,10	0,01
9:28:00	23	17,10	0,01
9:29:00	23	17,10	0,01
9:30:00	23	17,10	0,01
9:31:00	23	17,10	0,01
9:32:00	23	17,10	0,01
9:33:00	23	17,11	0,00
9:34:00	23	17,11	0,00
9:35:00	23	17,11	0,00
9:36:00	23	17,12	0,00
9:37:00	23	17,13	0,00
9:38:00	23	17,13	0,00
9:39:00	23	17,10	0,01
9:40:00	23	17,10	0,01
9:41:00	23	17,11	0,00
9:42:00	23	17,11	0,00
9:43:00	23	17,11	0,00
9:44:00	23	17,11	0,00
9:45:00	23	17,11	0,00
9:46:00	23	17,11	0,00
9:47:00	23	17,11	0,00
9:48:00	23	17,11	0,00
9:49:00	23	17,12	0,00
9:50:00	23	17,12	0,00
9:51:00	23	17,12	0,00
9:52:00	23	17,13	0,00
9:53:00	23	17,14	0,00
9:54:00	23	17,10	0,01
9:55:00	23	17,11	0,00
9:56:00	23	17,11	0,00
9:57:00	23	17,12	0,00
9:58:00	23	17,12	0,00
9:59:00	23	17,12	0,00
10:00:00	23	17,12	0,00
10:01:00	23	17,11	0,00
10:02:00	23	17,12	0,00
10:03:00	23	17,12	0,00
10:04:00	23	17,13	0,00
10:05:00	23	17,13	0,00
10:06:00	23	17,13	0,00
10:07:00	23	17,13	0,00
10:08:00	23	17,15	0,00
10:09:00	23	17,11	0,00
10:10:00	23	17,12	0,00
10:11:00	23	17,12	0,00
10:12:00	23	17,13	0,00
10:13:00	23	17,13	0,00
10:14:00	23	17,13	0,00
10:15:00	23	17,13	0,00
10:16:00	23	17,13	0,00
10:17:00	23	17,13	0,00
10:18:00	23	17,13	0,00
10:19:00	23	17,13	0,00
10:20:00	23	17,13	0,00
10:21:00	23	17,13	0,00
10:22:00	23	17,15	0,00
10:23:00	23	17,16	0,00
10:24:00	23	17,13	0,00
10:25:00	23	17,13	0,00
10:26:00	23	17,13	0,00
10:27:00	23	17,13	0,00
10:28:00	23	17,13	0,00
10:29:00	23	17,13	0,00
10:30:00	23	17,13	0,00
10:31:00	23	17,13	0,00
10:32:00	23	17,13	0,00
10:33:00	23	17,14	0,00
10:34:00	23	17,14	0,00
10:35:00	23	17,15	0,00
10:36:00	23	17,15	0,00
10:37:00	23	17,16	0,00
10:38:00	23	17,17	0,00
10:39:00	23	17,13	0,00
10:40:00	23	17,14	0,00
10:41:00	23	17,14	0,00
10:42:00	23	17,15	0,00
10:43:00	23	17,15	0,00
10:44:00	23	17,15	0,00
10:45:00	23	17,15	0,00
10:46:00	23	17,15	0,00
10:47:00	23	17,15	0,00
10:48:00	23	17,15	0,00
10:49:00	23	17,16	0,00
10:50:00	23	17,16	0,00
10:51:00	23	17,16	0,00
10:52:00	23	17,17	0,00
10:53:00	23	17,19	0,00
10:54:00	23	17,15	0,00
10:55:00	23	17,15	0,00
10:56:00	23	17,16	0,00
10:57:00	23	17,16	0,00
10:58:00	23	17,16	0,00
10:59:00	23	17,16	0,00
11:00:00	23	17,16	0,00
11:01:00	23	17,16	0,00
11:02:00	23	17,16	0,00
11:03:00	23	17,16	0,00
11:04:00	23	17,16	0,00
11:05:00	23	17,17	0,00
11:06:00	23	17,17	0,00
11:07:00	23	17,18	0,00
11:08:00	23	17,19	0,00
11:09:00	23	17,16	0,00
11:10:00	23	17,16	0,00
11:11:00	23	17,16	0,00
11:12:00	23	17,17	0,00
11:13:00	23	17,17	0,00
11:14:00	23	17,17	0,00
11:15:00	23	17,17	0,00
11:16:00	23	17,17	0,00
11:17:00	23	17,17	0,00
11:18:00	23	17,17	0,00
11:19:00	23	17,17	0,00
11:20:00	23	17,18	0,00
11:21:00	23	17,18	0,00
11:22:00	23	17,19	0,00
11:23:00	23	17,21	0,00
11:24:00	23	17,17	0,00
11:25:00	23	17,17	0,00
11:26:00	23	17,17	0,00
11:27:00	23	17,18	0,00
11:28:00	23	17,19	0,00
11:29:00	23	17,18	0,00
11:30:00	23	17,18	0,00
11:31:00	23	17,18	0,00
11:32:00	23	17,18	0,00
11:33:00	23	17,19	0,00
11:34:00	23	17,19	0,00
11:35:00	23	17,19	0,00
11:36:00	23	17,19	0,00
11:37:00	23	17,20	0,00
11:38:00	23	17,22	0,00
11:39:00	23	17,18	0,00
11:40:00	23	17,18	0,00
11:41:00	23	17,19	0,00
11:42:00	23	17,19	0,00
11:43:00	23	17,19	0,00
11:44:00	23	17,19	0,00
11:45:00	23	17,19	0,00
11:46:00	23	17,19	0,00
11:47:00	23	17,19	0,00
11:48:00	23	17,19	0,00
11:49:00	23	17,19	0,00
11:50:00	23	17,20	0,00
11:51:00	23	17,20	0,00
11:52:00	23	17,21	0,00
11:53:00	23	17,22	0,00
11:54:00	23	17,16	0,00
11:55:00	23	17,16	0,00
11:56:00	23	17,17	0,00
11:57:00	23	17,17	0,00
11:58:00	23	17,18	0,00
11:59:00	23	17,18	0,00
12:00:00	23	17,17	0,00
12:01:00	23	17,17	0,00
12:02:00	23	17,17	0,00
12:03:00	23	17,18	0,00
12:04:00	23	17,18	0,00
12:05:00	23	17,19	0,00
12:06:00	23	17,19	0,00
12:07:00	23	17,19	0,00
12:08:00	23	17,21	0,00
12:09:00	23	17,17	0,00
12:10:00	23	17,17	0,00
12:11:00	23	17,18	0,00
12:12:00	23	17,18	0,00
12:13:00	23	17,18	0,00
12:14:00	23	17,18	0,00
12:15:00	23	17,18	0,00
12:16:00	23	17,18	0,00
12:17:00	23	17,18	0,00
12:18:00	23	17,18	0,00
12:19:00	23	17,19	0,00
12:20:00	23	17,19	0,00
12:21:00	23	17,19	0,00
12:22:00	23	17,20	0,00
12:23:00	23	17,21	0,00
12:24:00	23	17,18	0,00
12:25:00	23	17,18	0,00
12:26:00	23	17,18	0,00
12:27:00	23	17,18	0,00
12:28:00	23	17,19	0,00
12:29:00	23	17,19	0,00
12:30:00	23	17,18	0,00
12:31:00	23	17,18	0,00
12:32:00	23	17,18	0,00
12:33:00	23	17,19	0,00
12:34:00	23	17,19	0,00
12:35:00	23	17,19	0,00
12:36:00	23	17,19	0,00
12:37:00	23	17,19	0,00
12:38:00	23	17,21	0,00
12:39:00	23	17,17	0,00
12:40:00	23	17,18	0,00
12:41:00	23	17,18	0,00
12:42:00	23	17,18	0,00
12:43:00	23	17,19	0,00
12:44:00	23	17,19	0,00
12:45:00	23	17,18	0,00
12:46:00	23	17,18	0,00
12:47:00	23	17,18	0,00
12:48:00	23	17,18	0,00
12:49:00	23	17,19	0,00
12:50:00	23	17,19	0,00
12:51:00	23	17,19	0,00
12:52:00	23	17,19	0,00
12:53:00	23	17,21	0,00
12:54:00	23	17,17	0,00
12:55:00	23	17,17	0,00
12:56:00	23	17,17	0,00
12:57:00	23	17,18	0,00
12:58:00	23	17,18	0,00
12:59:00	23	17,18	0,00
13:00:00	23	17,18	0,00
13:01:00	23	17,17	0,00
13:02:00	23	17,17	0,00
13:03:00	23	17,17	0,00
13:04:00	23	17,18	0,00
13:05:00	23	17,18	0,00
13:06:00	23	17,18	0,00
13:07:00	23	17,19	0,00
13:08:00	23	17,20	0,00
13:09:00	23	17,16	0,00
13:10:00	23	17,16	0,00
13:11:00	23	17,17	0,00
13:12:00	23	17,17	0,00
13:13:00	23	17,17	0,00
13:14:00	23	17,17	0,00
13:15:00	23	17,17	0,00
13:16:00	23	17,16	0,00
13:17:00	23	17,16	0,00
13:18:00	23	17,17	0,00
13:19:00	23	17,17	0,00
13:20:00	23	17,17	0,00
13:21:00	23	17,17	0,00
13:22:00	23	17,18	0,00
13:23:00	23	17,19	0,00
13:24:00	23	17,16	0,00
13:25:00	23	17,16	0,00
13:26:00	23	17,16	0,00
13:27:00	23	17,16	0,00
13:28:00	23	17,16	0,00
13:29:00	23	17,16	0,00
13:30:00	23	17,16	0,00
13:31:00	23	17,16	0,00
13:32:00	23	17,16	0,00
13:33:00	23	17,16	0,00
13:34:00	23	17,16	0,00
13:35:00	23	17,16	0,00
13:36:00	23	17,16	0,00
13:37:00	23	17,17	0,00
13:38:00	23	17,19	0,00
13:39:00	23	17,15	0,00
13:40:00	23	17,15	0,00
13:41:00	23	17,15	0,00
13:42:00	23	17,15	0,00
13:43:00	23	17,15	0,00
13:44:00	23	17,15	0,00
13:45:00	23	17,15	0,00
13:46:00	23	17,15	0,00
13:47:00	23	17,15	0,00
13:48:00	23	17,15	0,00
13:49:00	23	17,15	0,00
13:50:00	23	17,15	0,00
13:51:00	23	17,15	0,00
13:52:00	23	17,16	0,00
13:53:00	23	17,17	0,00
13:54:00	23	17,13	0,00
13:55:00	23	17,13	0,00
13:56:00	23	17,13	0,00
13:57:00	23	17,13	0,00
13:58:00	23	17,14	0,00
13:59:00	23	17,13	0,00
14:00:00	23	17,13	0,00
14:01:00	23	17,13	0,00
14:02:00	23	17,13	0,00
14:03:00	23	17,13	0,00
14:04:00	23	17,13	0,00
14:05:00	23	17,13	0,00
14:06:00	23	17,13	0,00
14:07:00	23	17,14	0,00
14:08:00	23	17,16	0,00
14:09:00	23	17,12	0,00
14:10:00	23	17,12	0,00
14:11:00	23	17,12	0,00
14:12:00	23	17,12	0,00
14:13:00	23	17,13	0,00
14:14:00	23	17,12	0,00
14:15:00	23	17,12	0,00
14:16:00	23	17,12	0,00
14:17:00	23	17,11	0,00
14:18:00	23	17,11	0,00
14:19:00	23	17,12	0,00
14:20:00	23	17,12	0,00
14:21:00	23	17,12	0,00
14:22:00	23	17,13	0,00
14:23:00	23	17,13	0,00
14:24:00	23	17,10	0,01
14:25:00	23	17,10	0,01
14:26:00	23	17,10	0,01
14:27:00	23	17,10	0,01
14:28:00	23	17,10	0,01
14:29:00	23	17,10	0,01
14:30:00	23	17,10	0,01
14:31:00	23	17,10	0,01
14:32:00	23	17,10	0,01
14:33:00	23	17,10	0,01
14:34:00	23	17,10	0,01
14:35:00	23	17,10	0,01
14:36:00	23	17,10	0,01
14:37:00	23	17,10	0,01
14:38:00	23	17,11	0,00
14:39:00	23	17,05	0,02
14:40:00	23	17,06	0,02
14:41:00	23	17,05	0,02
14:42:00	23	17,06	0,02
14:43:00	23	17,06	0,02
14:44:00	23	17,06	0,02
14:45:00	23	17,05	0,02
14:46:00	23	17,05	0,02
14:47:00	23	17,05	0,02
14:48:00	23	17,05	0,02
14:49:00	23	17,05	0,02
14:50:00	23	17,05	0,02
14:51:00	23	17,05	0,02
14:52:00	23	17,06	0,02
14:53:00	23	17,07	0,02
14:54:00	23	17,06	0,02
14:55:00	23	17,03	0,03
14:56:00	23	17,03	0,03
14:57:00	23	17,03	0,03
14:58:00	23	17,04	0,03
14:59:00	23	17,03	0,03
15:00:00	23	17,03	0,03
15:01:00	23	17,03	0,03
15:02:00	23	17,02	0,03
15:03:00	23	17,02	0,03
15:04:00	23	17,02	0,03
15:05:00	23	17,02	0,03
15:06:00	23	17,02	0,03
15:07:00	23	17,03	0,03
15:08:00	23	17,04	0,03
15:09:00	23	17,05	0,02
15:10:00	23	17,01	0,03
15:11:00	23	17,01	0,03
15:12:00	23	17,00	0,04
15:13:00	23	17,01	0,03
15:14:00	23	17,01	0,03
15:15:00	23	17,00	0,04
15:16:00	23	17,00	0,04
15:17:00	23	17,00	0,04
15:18:00	23	16,99	0,04
15:19:00	23	16,99	0,04
15:20:00	23	16,99	0,04
15:21:00	23	17,00	0,04
15:22:00	23	16,99	0,04
15:23:00	23	17,00	0,04
15:24:00	23	17,01	0,03
15:25:00	23	17,00	0,04
15:26:00	23	16,98	0,04
15:27:00	23	16,98	0,04
15:28:00	23	16,98	0,04
15:29:00	23	16,98	0,04
15:30:00	23	16,98	0,04
15:31:00	23	16,97	0,05
15:32:00	23	16,97	0,05
15:33:00	23	16,96	0,05
15:34:00	23	16,96	0,05
15:35:00	23	16,97	0,05
15:36:00	23	16,97	0,05
15:37:00	23	16,96	0,05
15:38:00	23	16,97	0,05
15:39:00	23	16,98	0,04
15:40:00	23	16,98	0,04
15:41:00	23	16,95	0,05
15:42:00	23	16,95	0,05
15:43:00	23	16,94	0,05
15:44:00	23	16,95	0,05
15:45:00	23	16,95	0,05
15:46:00	23	16,95	0,05
15:47:00	23	16,94	0,05
15:48:00	23	16,94	0,05
15:49:00	23	16,93	0,06
15:50:00	23	16,93	0,06
15:51:00	23	16,94	0,05
15:52:00	23	16,93	0,06
15:53:00	23	16,93	0,06
15:54:00	23	16,94	0,05
15:55:00	23	16,95	0,05
15:56:00	23	16,93	0,06
15:57:00	23	16,92	0,06
15:58:00	23	16,92	0,06
15:59:00	23	16,92	0,06
16:00:00	23	16,92	0,06
16:01:00	23	16,92	0,06
16:02:00	23	16,91	0,06
16:03:00	23	16,91	0,06
16:04:00	23	16,90	0,07
16:05:00	23	16,90	0,07
16:06:00	23	16,90	0,07
16:07:00	23	16,90	0,07
16:08:00	23	16,90	0,07
16:09:00	23	16,91	0,06
16:10:00	23	16,92	0,06
16:11:00	23	16,92	0,06
16:12:00	23	16,89	0,07
16:13:00	23	16,89	0,07
16:14:00	23	16,89	0,07
16:15:00	23	16,89	0,07
16:16:00	23	16,89	0,07
16:17:00	23	16,88	0,07
16:18:00	23	16,88	0,07
16:19:00	23	16,87	0,08
16:20:00	23	16,87	0,08
16:21:00	23	16,87	0,08
16:22:00	23	16,87	0,08
16:23:00	23	16,88	0,07
16:24:00	23	16,88	0,07
16:25:00	23	16,89	0,07
16:26:00	23	16,89	0,07
16:27:00	23	16,86	0,08
16:28:00	23	16,86	0,08
16:29:00	23	16,86	0,08
16:30:00	23	16,86	0,08
16:31:00	23	16,86	0,08
16:32:00	23	16,85	0,08
16:33:00	23	16,85	0,08
16:34:00	23	16,85	0,08
16:35:00	23	16,84	0,08
16:36:00	23	16,84	0,08
16:37:00	23	16,85	0,08
16:38:00	23	16,85	0,08
16:39:00	23	16,85	0,08
16:40:00	23	16,85	0,08
16:41:00	23	16,86	0,08
16:42:00	23	16,83	0,09
16:43:00	23	16,83	0,09
16:44:00	23	16,83	0,09
16:45:00	23	16,83	0,09
16:46:00	23	16,83	0,09
16:47:00	23	16,83	0,09
16:48:00	23	16,82	0,09
16:49:00	23	16,82	0,09
16:50:00	23	16,82	0,09
16:51:00	23	16,82	0,09
16:52:00	23	16,82	0,09
16:53:00	23	16,82	0,09
16:54:00	23	16,82	0,09
16:55:00	23	16,82	0,09
16:56:00	23	16,82	0,09
16:57:00	23	16,82	0,09
16:58:00	23	16,82	0,09
16:59:00	23	16,82	0,09
17:00:00	23	16,83	0,09
17:01:00	23	16,83	0,09
17:02:00	23	16,82	0,09
17:03:00	23	16,79	0,10
17:04:00	23	16,79	0,10
17:05:00	23	16,79	0,10
17:06:00	23	16,79	0,10
17:07:00	23	16,79	0,10
17:08:00	23	16,79	0,10
17:09:00	23	16,79	0,10
17:10:00	23	16,79	0,10
17:11:00	23	16,78	0,10
17:12:00	23	16,78	0,10
17:13:00	23	16,78	0,10
17:14:00	23	16,77	0,11
17:15:00	23	16,77	0,11
17:16:00	23	16,77	0,11
17:17:00	23	16,77	0,11
17:18:00	23	16,77	0,11
17:19:00	23	16,77	0,11
17:20:00	23	16,77	0,11
17:21:00	23	16,77	0,11
17:22:00	23	16,77	0,11
17:23:00	23	16,77	0,11
17:24:00	23	16,77	0,11
17:25:00	23	16,77	0,11
17:26:00	23	16,77	0,11
17:27:00	23	16,77	0,11
17:28:00	23	16,77	0,11
17:29:00	23	16,78	0,10
17:30:00	23	16,78	0,10
17:31:00	23	16,79	0,10
17:32:00	23	16,73	0,12
17:33:00	23	16,73	0,12
17:34:00	23	16,73	0,12
17:35:00	23	16,74	0,12
17:36:00	23	16,74	0,12
17:37:00	23	16,74	0,12
17:38:00	23	16,73	0,12
17:39:00	23	16,73	0,12
17:40:00	23	16,73	0,12
17:41:00	23	16,73	0,12
17:42:00	23	16,73	0,12
17:43:00	23	16,73	0,12
17:44:00	23	16,73	0,12
17:45:00	23	16,73	0,12
17:46:00	23	16,73	0,12
17:47:00	23	16,73	0,12
17:48:00	23	16,73	0,12
17:49:00	23	16,73	0,12
17:50:00	23	16,73	0,12
17:51:00	23	16,73	0,12
17:52:00	23	16,73	0,12
17:53:00	23	16,74	0,12
17:54:00	23	16,74	0,12
17:55:00	23	16,74	0,12
17:56:00	23	16,74	0,12
17:57:00	23	16,74	0,12
17:58:00	23	16,74	0,12
17:59:00	23	16,74	0,12
18:00:00	23	16,74	0,12
18:01:00	23	16,74	0,12
18:02:00	23	16,75	0,11
18:03:00	23	16,71	0,13
18:04:00	23	16,71	0,13
18:05:00	23	16,72	0,12
18:06:00	23	16,72	0,12
18:07:00	23	16,72	0,12
18:08:00	23	16,72	0,12
18:09:00	23	16,72	0,12
18:10:00	23	16,71	0,13
18:11:00	23	16,71	0,13
18:12:00	23	16,71	0,13
18:13:00	23	16,71	0,13
18:14:00	23	16,71	0,13
18:15:00	23	16,71	0,13
18:16:00	23	16,71	0,13
18:17:00	23	16,70	0,13
18:18:00	23	16,70	0,13
18:19:00	23	16,70	0,13
18:20:00	24	16,70	0,13
18:21:00	24	16,70	0,13
18:22:00	23	16,69	0,13
18:23:00	24	16,69	0,13
18:24:00	24	16,70	0,13
18:25:00	23	16,70	0,13
18:26:00	24	16,69	0,13
18:27:00	23	16,70	0,13
18:28:00	24	16,70	0,13
18:29:00	23	16,69	0,13
18:30:00	24	16,69	0,13
18:31:00	24	16,69	0,13
18:32:00	24	16,69	0,13
18:33:00	24	16,70	0,13
18:34:00	24	16,67	0,14
18:35:00	24	16,66	0,14
18:36:00	24	16,66	0,14
18:37:00	24	16,66	0,14
18:38:00	24	16,66	0,14
18:39:00	24	16,66	0,14
18:40:00	24	16,66	0,14
18:41:00	24	16,65	0,15
18:42:00	24	16,65	0,15
18:43:00	24	16,65	0,15
18:44:00	24	16,65	0,15
18:45:00	24	16,65	0,15
18:46:00	24	16,65	0,15
18:47:00	24	16,64	0,15
18:48:00	24	16,64	0,15
18:49:00	24	16,63	0,15
18:50:00	24	16,63	0,15
18:51:00	24	16,63	0,15
18:52:00	24	16,62	0,16
18:53:00	24	16,62	0,16
18:54:00	24	16,62	0,16
18:55:00	24	16,62	0,16
18:56:00	24	16,62	0,16
18:57:00	24	16,62	0,16
18:58:00	24	16,62	0,16
18:59:00	24	16,62	0,16
19:00:00	24	16,62	0,16
19:01:00	24	16,62	0,16
19:02:00	24	16,62	0,16
19:03:00	24	16,62	0,16
19:04:00	24	16,62	0,16
19:05:00	24	16,62	0,16
19:06:00	24	16,59	0,17
19:07:00	24	16,59	0,17
19:08:00	24	16,59	0,17
19:09:00	24	16,59	0,17
19:10:00	25	16,59	0,17
19:11:00	25	16,59	0,17
19:12:00	24	16,59	0,17
19:13:00	25	16,58	0,17
19:14:00	24	16,57	0,17
19:15:00	24	16,57	0,17
19:16:00	24	16,57	0,17
19:17:00	24	16,56	0,18
19:18:00	24	16,56	0,18
19:19:00	24	16,56	0,18
19:20:00	24	16,56	0,18
19:21:00	24	16,56	0,18
19:22:00	24	16,56	0,18
19:23:00	24	16,55	0,18
19:24:00	24	16,55	0,18
19:25:00	24	16,55	0,18
19:26:00	24	16,55	0,18
19:27:00	24	16,55	0,18
19:28:00	24	16,55	0,18
19:29:00	24	16,54	0,18
19:30:00	24	16,55	0,18
19:31:00	24	16,54	0,18
19:32:00	24	16,54	0,18
19:33:00	24	16,54	0,18
19:34:00	24	16,54	0,18
19:35:00	24	16,54	0,18
19:36:00	24	16,54	0,18
19:37:00	24	16,54	0,18
19:38:00	24	16,53	0,19
19:39:00	24	16,51	0,19
19:40:00	24	16,51	0,19
19:41:00	24	16,51	0,19
19:42:00	24	16,51	0,19
19:43:00	24	16,51	0,19
19:44:00	24	16,51	0,19
19:45:00	24	16,51	0,19
19:46:00	24	16,50	0,20
19:47:00	24	16,50	0,20
19:48:00	24	16,50	0,20
19:49:00	24	16,50	0,20
19:50:00	24	16,50	0,20
19:51:00	24	16,50	0,20
19:52:00	24	16,50	0,20
19:53:00	24	16,49	0,20
19:54:00	24	16,49	0,20
19:55:00	24	16,49	0,20
19:56:00	24	16,49	0,20
19:57:00	24	16,49	0,20
19:58:00	24	16,49	0,20
19:59:00	24	16,48	0,20
20:00:00	24	16,49	0,20
20:01:00	24	16,49	0,20
20:02:00	23	16,49	0,20
20:03:00	23	16,49	0,20
20:04:00	24	16,50	0,20
20:05:00	23	16,50	0,20
20:06:00	24	16,50	0,20
20:07:00	23	16,50	0,20
20:08:00	23	16,50	0,20
20:09:00	23	16,50	0,20
20:10:00	24	16,50	0,20
20:11:00	23	16,50	0,20
20:12:00	24	16,45	0,21
20:13:00	23	16,45	0,21
20:14:00	23	16,45	0,21
20:15:00	23	16,45	0,21
20:16:00	24	16,45	0,21
20:17:00	24	16,45	0,21
20:18:00	24	16,45	0,21
20:19:00	24	16,45	0,21
20:20:00	24	16,45	0,21
20:21:00	24	16,45	0,21
20:22:00	24	16,44	0,22
20:23:00	24	16,44	0,22
20:24:00	23	16,44	0,22
20:25:00	24	16,44	0,22
20:26:00	24	16,44	0,22
20:27:00	23	16,44	0,22
20:28:00	24	16,44	0,22
20:29:00	23	16,44	0,22
20:30:00	24	16,44	0,22
20:31:00	24	16,44	0,22
20:32:00	24	16,44	0,22
20:33:00	24	16,44	0,22
20:34:00	24	16,44	0,22
20:35:00	23	16,44	0,22
20:36:00	23	16,44	0,22
20:37:00	24	16,44	0,22
20:38:00	23	16,44	0,22
20:39:00	24	16,44	0,22
20:40:00	23	16,44	0,22
20:41:00	23	16,44	0,22
20:42:00	24	16,44	0,22
20:43:00	24	16,44	0,22
20:44:00	23	16,44	0,22
20:45:00	23	16,41	0,23
20:46:00	24	16,41	0,23
20:47:00	23	16,41	0,23
20:48:00	23	16,41	0,23
20:49:00	24	16,41	0,23
20:50:00	24	16,41	0,23
20:51:00	24	16,41	0,23
20:52:00	23	16,41	0,23
20:53:00	24	16,40	0,23
20:54:00	23	16,40	0,23
20:55:00	24	16,39	0,24
20:56:00	24	16,39	0,24
20:57:00	23	16,39	0,24
20:58:00	23	16,39	0,24
20:59:00	23	16,38	0,24
21:00:00	23	16,38	0,24
21:01:00	23	16,38	0,24
21:02:00	23	16,38	0,24
21:03:00	22	16,38	0,24
21:04:00	22	16,38	0,24
21:05:00	22	16,38	0,24
21:06:00	21	16,37	0,24
21:07:00	20	16,37	0,24
21:08:00	20	16,37	0,24
21:09:00	21	16,37	0,24
21:10:00	21	16,37	0,24
21:11:00	21	16,37	0,24
21:12:00	21	16,37	0,24
21:13:00	21	16,37	0,24
21:14:00	21	16,36	0,25
21:15:00	21	16,36	0,25
21:16:00	21	16,36	0,25
21:17:00	22	16,37	0,24
21:18:00	22	16,33	0,26
21:19:00	22	16,33	0,26
21:20:00	22	16,33	0,26
21:21:00	22	16,33	0,26
21:22:00	22	16,33	0,26
21:23:00	22	16,33	0,26
21:24:00	22	16,33	0,26
21:25:00	22	16,33	0,26
21:26:00	22	16,33	0,26
21:27:00	22	16,32	0,26
21:28:00	22	16,32	0,26
21:29:00	22	16,32	0,26
21:30:00	22	16,32	0,26
21:31:00	23	16,32	0,26
21:32:00	23	16,32	0,26
21:33:00	23	16,31	0,27
21:34:00	22	16,31	0,27
21:35:00	22	16,31	0,27
21:36:00	23	16,31	0,27
21:37:00	22	16,30	0,27
21:38:00	23	16,30	0,27
21:39:00	23	16,30	0,27
21:40:00	23	16,30	0,27
21:41:00	23	16,30	0,27
21:42:00	23	16,30	0,27
21:43:00	23	16,30	0,27
21:44:00	23	16,30	0,27
21:45:00	22	16,30	0,27
21:46:00	23	16,30	0,27
21:47:00	23	16,30	0,27
21:48:00	23	16,30	0,27
21:49:00	23	16,30	0,27
21:50:00	23	16,30	0,27
21:51:00	23	16,30	0,27
21:52:00	23	16,26	0,28
21:53:00	23	16,26	0,28
21:54:00	23	16,26	0,28
21:55:00	23	16,26	0,28
21:56:00	23	16,26	0,28
21:57:00	23	16,26	0,28
21:58:00	23	16,26	0,28
21:59:00	23	16,26	0,29
22:00:00	23	16,26	0,29
22:01:00	23	16,26	0,29
22:02:00	23	16,25	0,29
22:03:00	23	16,25	0,29
22:04:00	23	16,25	0,29
22:05:00	23	16,24	0,29
22:06:00	23	16,24	0,29
22:07:00	23	16,23	0,30
22:08:00	23	16,23	0,30
22:09:00	23	16,23	0,30
22:10:00	23	16,23	0,30
22:11:00	23	16,23	0,30
22:12:00	23	16,23	0,30
22:13:00	23	16,23	0,30
22:14:00	23	16,22	0,30
22:15:00	23	16,22	0,30
22:16:00	23	16,22	0,30
22:17:00	23	16,22	0,30
22:18:00	23	16,22	0,30
22:19:00	23	16,22	0,30
22:20:00	23	16,22	0,30
22:21:00	23	16,21	0,30
22:22:00	23	16,22	0,30
22:23:00	23	16,21	0,30
22:24:00	23	16,21	0,30
22:25:00	23	16,22	0,30
22:26:00	23	16,18	0,32
22:27:00	23	16,18	0,32
22:28:00	23	16,18	0,32
22:29:00	23	16,18	0,32
22:30:00	23	16,18	0,32
22:31:00	23	16,18	0,32
22:32:00	23	16,18	0,32
22:33:00	23	16,17	0,32
22:34:00	23	16,17	0,32
22:35:00	23	16,17	0,32
22:36:00	23	16,17	0,32
22:37:00	23	16,17	0,32
22:38:00	23	16,16	0,32
22:39:00	23	16,16	0,32
22:40:00	23	16,16	0,32
22:41:00	23	16,15	0,33
22:42:00	23	16,15	0,33
22:43:00	23	16,15	0,33
22:44:00	23	16,14	0,33
22:45:00	23	16,14	0,33
22:46:00	23	16,14	0,33
22:47:00	23	16,14	0,33
22:48:00	23	16,14	0,33
22:49:00	23	16,14	0,33
22:50:00	23	16,14	0,33
22:51:00	23	16,14	0,33
22:52:00	23	16,14	0,33
22:53:00	23	16,14	0,33
22:54:00	23	16,14	0,33
22:55:00	23	16,14	0,33
22:56:00	23	16,14	0,33
22:57:00	23	16,14	0,33
22:58:00	23	16,14	0,33
22:59:00	23	16,14	0,33
23:00:00	23	16,11	0,35
23:01:00	23	16,11	0,35
23:02:00	23	16,11	0,35
23:03:00	23	16,10	0,35
23:04:00	23	16,11	0,35
23:05:00	23	16,10	0,35
23:06:00	23	16,10	0,35
23:07:00	23	16,10	0,35
23:08:00	23	16,10	0,35
23:09:00	23	16,09	0,35
23:10:00	23	16,09	0,35
23:11:00	23	16,08	0,35
23:12:00	23	16,08	0,35
23:13:00	23	16,08	0,35
23:14:00	23	16,08	0,36
23:15:00	23	16,08	0,36
23:16:00	23	16,08	0,36
23:17:00	23	16,07	0,36
