Repository: ProgWizer/parser

File: project-root/data/Data Acquisition/Data Acquisition/2008 year (310)/UCA R Tomsk G1420+40%Trepel+0.5%SMS+2.5%CaCl2 (46C).txt (part 1 of 2)
--Test Summary--
Full Path and File Name	
Instrument Name	4262R
Instrument Type	Model 4262 Twin Cell UCA
Instrument Serial Number	111R
Test Start Date	15.02.2008
Test Start Time	17:25:32
Test Stop Date	18.02.2008
Test Stop Time	9:41:20
Test Length	64:15:48
Final Sample Time Offset	64:15:00
Controller Schedule Name	
Sampling Period	60 seconds
Comments	T:37C(40) ,46C(240)
Information	WellID	170-c3-01
Information	Customer	Tomsk
Information	CementClass	PCT-I-G
Information	CementMfr	
Information	Additives	40%Trepel+0.5%SMS+2.5%CaCl2
Information	Density	1420
Information	BHCT	37
Information	BHST	46
Information	FluidLoss	
Information	JobType	
Calculated Value	CS_50	0:07:00
Calculated Value	CS_500	33:18:00
Calculated Value	CS_Time8h	0,87 MPa
Calculated Value	CS_Time16h	1,57 MPa
Calculated Value	CS_Time24h	2,27 MPa
Calculated Value	CS_Time48h	4,84 MPa
Calculated Value	CS_Time72h	N/A
Calculated Curve	Compressive Strength	Compressive strength type A (less than 14 lb/gal)
Initial Temperature (°C)	20 °C
Final Temperature (°C)	45 °C
Initial Transit Time (microsec/in)	18,51 microsec/in
Final Transit Time (microsec/in)	11,60 microsec/in
Initial Compressive Strength (MPa)	0,00 MPa
Final Compressive Strength (MPa)	5,62 MPa
--Data--
Time (HH:MM:SS)	Temperature (°C)	Transit Time (microsec/in)	Compressive Strength (MPa)
0:00:00	20	18,51	0,00
0:01:00	20	17,60	0,19
0:02:00	20	17,67	0,17
0:03:00	21	17,74	0,16
0:04:00	21	17,80	0,14
0:05:00	21	17,86	0,13
0:06:00	21	16,88	0,39
0:07:00	21	16,91	0,38
0:08:00	22	16,94	0,37
0:09:00	22	16,95	0,37
0:10:00	23	17,13	0,32
0:11:00	23	16,92	0,38
0:12:00	23	16,95	0,37
0:13:00	24	16,94	0,37
0:14:00	24	16,92	0,38
0:15:00	25	16,88	0,39
0:16:00	25	16,89	0,39
0:17:00	25	16,86	0,39
0:18:00	26	16,86	0,40
0:19:00	26	16,86	0,40
0:20:00	27	16,86	0,40
0:21:00	27	16,85	0,40
0:22:00	28	16,82	0,41
0:23:00	28	16,81	0,41
0:24:00	29	16,81	0,41
0:25:00	29	16,80	0,41
0:26:00	29	16,80	0,42
0:27:00	30	16,77	0,43
0:28:00	30	16,77	0,43
0:29:00	31	16,76	0,43
0:30:00	31	16,75	0,43
0:31:00	32	16,74	0,43
0:32:00	32	16,74	0,43
0:33:00	33	16,74	0,43
0:34:00	33	16,74	0,43
0:35:00	34	16,74	0,44
0:36:00	34	16,74	0,44
0:37:00	34	16,73	0,44
0:38:00	35	16,72	0,44
0:39:00	35	16,72	0,44
0:40:00	36	16,72	0,44
0:41:00	36	16,62	0,47
0:42:00	37	16,62	0,47
0:43:00	37	16,62	0,47
0:44:00	37	16,61	0,48
0:45:00	37	16,61	0,48
0:46:00	37	16,60	0,48
0:47:00	38	16,60	0,48
0:48:00	38	16,58	0,49
0:49:00	38	16,58	0,49
0:50:00	38	16,58	0,49
0:51:00	38	16,56	0,50
0:52:00	38	16,56	0,50
0:53:00	38	16,56	0,50
0:54:00	38	16,56	0,49
0:55:00	38	16,54	0,50
0:56:00	38	16,55	0,50
0:57:00	38	16,56	0,50
0:58:00	38	16,56	0,49
0:59:00	38	16,58	0,49
1:00:00	38	16,59	0,48
1:01:00	38	16,58	0,49
1:02:00	38	16,59	0,48
1:03:00	38	16,59	0,48
1:04:00	38	16,61	0,48
1:05:00	38	16,62	0,47
1:06:00	38	16,53	0,50
1:07:00	38	16,55	0,50
1:08:00	38	16,55	0,50
1:09:00	38	16,56	0,50
1:10:00	38	16,56	0,49
1:11:00	38	16,54	0,50
1:12:00	38	16,55	0,50
1:13:00	38	16,55	0,50
1:14:00	38	16,56	0,50
1:15:00	38	16,56	0,49
1:16:00	38	16,56	0,49
1:17:00	38	16,55	0,50
1:18:00	38	16,55	0,50
1:19:00	38	16,56	0,50
1:20:00	38	16,56	0,49
1:21:00	38	16,57	0,49
1:22:00	38	16,59	0,48
1:23:00	38	16,59	0,48
1:24:00	38	16,59	0,48
1:25:00	38	16,59	0,48
1:26:00	38	16,61	0,48
1:27:00	38	16,62	0,47
1:28:00	38	16,62	0,47
1:29:00	38	16,64	0,47
1:30:00	38	16,59	0,48
1:31:00	38	16,59	0,48
1:32:00	38	16,57	0,49
1:33:00	39	16,58	0,49
1:34:00	38	16,59	0,48
1:35:00	39	16,59	0,48
1:36:00	38	16,59	0,48
1:37:00	38	16,59	0,48
1:38:00	39	16,60	0,48
1:39:00	38	16,60	0,48
1:40:00	38	16,59	0,48
1:41:00	39	16,59	0,48
1:42:00	39	16,59	0,48
1:43:00	39	16,59	0,48
1:44:00	39	16,60	0,48
1:45:00	39	16,61	0,48
1:46:00	39	16,62	0,47
1:47:00	39	16,62	0,47
1:48:00	39	16,63	0,47
1:49:00	39	16,65	0,46
1:50:00	39	16,65	0,46
1:51:00	39	16,67	0,46
1:52:00	39	16,68	0,45
1:53:00	39	16,68	0,45
1:54:00	39	16,70	0,45
1:55:00	39	16,65	0,46
1:56:00	39	16,62	0,47
1:57:00	39	16,63	0,47
1:58:00	39	16,63	0,47
1:59:00	39	16,64	0,47
2:00:00	39	16,65	0,46
2:01:00	39	16,65	0,46
2:02:00	39	16,65	0,46
2:03:00	39	16,65	0,46
2:04:00	39	16,65	0,46
2:05:00	39	16,66	0,46
2:06:00	39	16,66	0,46
2:07:00	39	16,65	0,46
2:08:00	39	16,65	0,46
2:09:00	39	16,65	0,46
2:10:00	40	16,66	0,46
2:11:00	40	16,67	0,46
2:12:00	40	16,68	0,45
2:13:00	40	16,69	0,45
2:14:00	40	16,71	0,44
2:15:00	40	16,71	0,44
2:16:00	40	16,73	0,44
2:17:00	40	16,74	0,44
2:18:00	40	16,75	0,43
2:19:00	39	16,76	0,43
2:20:00	40	16,77	0,42
2:21:00	40	16,71	0,44
2:22:00	40	16,72	0,44
2:23:00	40	16,73	0,44
2:24:00	40	16,73	0,44
2:25:00	40	16,73	0,44
2:26:00	40	16,71	0,44
2:27:00	40	16,72	0,44
2:28:00	40	16,72	0,44
2:29:00	40	16,73	0,44
2:30:00	40	16,73	0,44
2:31:00	40	16,74	0,44
2:32:00	40	16,74	0,44
2:33:00	40	16,74	0,43
2:34:00	40	16,74	0,43
2:35:00	40	16,75	0,43
2:36:00	40	16,76	0,43
2:37:00	40	16,77	0,43
2:38:00	41	16,77	0,42
2:39:00	40	16,78	0,42
2:40:00	41	16,80	0,42
2:41:00	41	16,80	0,41
2:42:00	41	16,81	0,41
2:43:00	41	16,82	0,41
2:44:00	40	16,83	0,41
2:45:00	41	16,83	0,40
2:46:00	41	16,84	0,40
2:47:00	41	16,78	0,42
2:48:00	41	16,79	0,42
2:49:00	41	16,77	0,42
2:50:00	41	16,77	0,42
2:51:00	41	16,77	0,42
2:52:00	41	16,78	0,42
2:53:00	41	16,78	0,42
2:54:00	41	16,78	0,42
2:55:00	41	16,78	0,42
2:56:00	41	16,78	0,42
2:57:00	41	16,78	0,42
2:58:00	41	16,78	0,42
2:59:00	42	16,78	0,42
3:00:00	41	16,78	0,42
3:01:00	42	16,79	0,42
3:02:00	41	16,79	0,42
3:03:00	44	16,80	0,42
3:04:00	42	16,80	0,42
3:05:00	42	16,81	0,41
3:06:00	42	16,82	0,41
3:07:00	41	16,83	0,41
3:08:00	42	16,83	0,40
3:09:00	42	16,83	0,40
3:10:00	42	16,84	0,40
3:11:00	42	16,85	0,40
3:12:00	42	16,85	0,40
3:13:00	42	16,79	0,42
3:14:00	42	16,80	0,42
3:15:00	42	16,80	0,41
3:16:00	42	16,80	0,42
3:17:00	42	16,77	0,42
3:18:00	42	16,77	0,42
3:19:00	42	16,77	0,42
3:20:00	42	16,77	0,42
3:21:00	42	16,77	0,42
3:22:00	42	16,77	0,42
3:23:00	42	16,77	0,42
3:24:00	42	16,77	0,42
3:25:00	42	16,77	0,42
3:26:00	42	16,77	0,43
3:27:00	42	16,77	0,42
3:28:00	43	16,77	0,42
3:29:00	42	16,77	0,42
3:30:00	42	16,77	0,42
3:31:00	42	16,78	0,42
3:32:00	43	16,79	0,42
3:33:00	42	16,80	0,42
3:34:00	42	16,80	0,41
3:35:00	43	16,81	0,41
3:36:00	43	16,81	0,41
3:37:00	43	16,82	0,41
3:38:00	43	16,83	0,41
3:39:00	43	16,76	0,43
3:40:00	43	16,76	0,43
3:41:00	43	16,77	0,43
3:42:00	43	16,77	0,43
3:43:00	43	16,76	0,43
3:44:00	43	16,76	0,43
3:45:00	43	16,76	0,43
3:46:00	43	16,73	0,44
3:47:00	43	16,73	0,44
3:48:00	43	16,73	0,44
3:49:00	43	16,73	0,44
3:50:00	43	16,72	0,44
3:51:00	43	16,72	0,44
3:52:00	43	16,72	0,44
3:53:00	43	16,72	0,44
3:54:00	43	16,72	0,44
3:55:00	43	16,72	0,44
3:56:00	44	16,72	0,44
3:57:00	44	16,72	0,44
3:58:00	44	16,72	0,44
3:59:00	44	16,73	0,44
4:00:00	43	16,73	0,44
4:01:00	44	16,73	0,44
4:02:00	43	16,73	0,44
4:03:00	44	16,74	0,44
4:04:00	44	16,74	0,44
4:05:00	44	16,68	0,45
4:06:00	44	16,68	0,45
4:07:00	44	16,69	0,45
4:08:00	44	16,68	0,45
4:09:00	44	16,68	0,45
4:10:00	44	16,68	0,45
4:11:00	44	16,68	0,45
4:12:00	44	16,68	0,45
4:13:00	44	16,67	0,46
4:14:00	44	16,67	0,46
4:15:00	44	16,66	0,46
4:16:00	44	16,66	0,46
4:17:00	44	16,65	0,46
4:18:00	44	16,65	0,46
4:19:00	44	16,62	0,47
4:20:00	44	16,62	0,47
4:21:00	44	16,63	0,47
4:22:00	44	16,63	0,47
4:23:00	45	16,63	0,47
4:24:00	44	16,63	0,47
4:25:00	44	16,64	0,47
4:26:00	44	16,64	0,47
4:27:00	44	16,64	0,47
4:28:00	44	16,64	0,47
4:29:00	45	16,64	0,47
4:30:00	45	16,60	0,48
4:31:00	45	16,59	0,48
4:32:00	45	16,59	0,48
4:33:00	45	16,59	0,48
4:34:00	45	16,59	0,48
4:35:00	45	16,58	0,49
4:36:00	45	16,57	0,49
4:37:00	45	16,57	0,49
4:38:00	45	16,56	0,49
4:39:00	45	16,56	0,49
4:40:00	45	16,56	0,50
4:41:00	45	16,56	0,50
4:42:00	45	16,55	0,50
4:43:00	45	16,55	0,50
4:44:00	45	16,54	0,50
4:45:00	45	16,54	0,50
4:46:00	45	16,54	0,50
4:47:00	45	16,54	0,50
4:48:00	45	16,53	0,50
4:49:00	45	16,54	0,50
4:50:00	45	16,54	0,50
4:51:00	45	16,54	0,50
4:52:00	45	16,54	0,50
4:53:00	45	16,54	0,50
4:54:00	45	16,54	0,50
4:55:00	45	16,54	0,50
4:56:00	45	16,54	0,50
4:57:00	45	16,47	0,53
4:58:00	45	16,47	0,53
4:59:00	45	16,47	0,53
5:00:00	45	16,47	0,53
5:01:00	45	16,46	0,53
5:02:00	45	16,46	0,53
5:03:00	45	16,45	0,53
5:04:00	45	16,45	0,53
5:05:00	45	16,44	0,53
5:06:00	45	16,44	0,54
5:07:00	45	16,44	0,54
5:08:00	45	16,43	0,54
5:09:00	45	16,42	0,54
5:10:00	45	16,42	0,54
5:11:00	45	16,42	0,54
5:12:00	45	16,41	0,55
5:13:00	45	16,41	0,55
5:14:00	45	16,41	0,55
5:15:00	45	16,41	0,55
5:16:00	45	16,41	0,55
5:17:00	45	16,41	0,55
5:18:00	45	16,41	0,55
5:19:00	45	16,41	0,55
5:20:00	45	16,41	0,55
5:21:00	45	16,41	0,55
5:22:00	45	16,41	0,55
5:23:00	45	16,36	0,56
5:24:00	45	16,36	0,56
5:25:00	45	16,36	0,56
5:26:00	45	16,36	0,56
5:27:00	45	16,35	0,57
5:28:00	45	16,35	0,57
5:29:00	45	16,35	0,57
5:30:00	45	16,34	0,57
5:31:00	45	16,34	0,57
5:32:00	45	16,33	0,58
5:33:00	45	16,33	0,58
5:34:00	45	16,33	0,58
5:35:00	45	16,29	0,59
5:36:00	45	16,29	0,59
5:37:00	45	16,29	0,59
5:38:00	45	16,29	0,59
5:39:00	45	16,29	0,59
5:40:00	45	16,29	0,59
5:41:00	45	16,29	0,59
5:42:00	45	16,29	0,59
5:43:00	45	16,29	0,59
5:44:00	45	16,29	0,59
5:45:00	45	16,29	0,59
5:46:00	45	16,29	0,59
5:47:00	45	16,24	0,61
5:48:00	45	16,24	0,61
5:49:00	45	16,24	0,61
5:50:00	45	16,24	0,61
5:51:00	45	16,23	0,61
5:52:00	45	16,23	0,62
5:53:00	45	16,22	0,62
5:54:00	45	16,22	0,62
5:55:00	45	16,21	0,62
5:56:00	45	16,21	0,62
5:57:00	45	16,20	0,62
5:58:00	45	16,20	0,63
5:59:00	45	16,20	0,63
6:00:00	45	16,19	0,63
6:01:00	45	16,18	0,63
6:02:00	45	16,18	0,63
6:03:00	45	16,18	0,63
6:04:00	45	16,17	0,64
6:05:00	45	16,17	0,64
6:06:00	45	16,17	0,64
6:07:00	45	16,18	0,63
6:08:00	45	16,17	0,64
6:09:00	45	16,17	0,64
6:10:00	45	16,18	0,63
6:11:00	45	16,17	0,64
6:12:00	45	16,17	0,64
6:13:00	45	16,11	0,66
6:14:00	45	16,11	0,66
6:15:00	45	16,11	0,66
6:16:00	45	16,11	0,66
6:17:00	45	16,10	0,67
6:18:00	45	16,10	0,67
6:19:00	45	16,09	0,67
6:20:00	45	16,08	0,67
6:21:00	45	16,08	0,67
6:22:00	45	16,08	0,67
6:23:00	45	16,07	0,68
6:24:00	45	16,06	0,68
6:25:00	45	16,06	0,68
6:26:00	45	16,05	0,68
6:27:00	45	16,05	0,68
6:28:00	45	16,05	0,69
6:29:00	45	16,05	0,69
6:30:00	45	16,05	0,69
6:31:00	45	16,05	0,69
6:32:00	45	16,05	0,69
6:33:00	45	16,05	0,69
6:34:00	45	16,05	0,69
6:35:00	45	16,05	0,69
6:36:00	45	16,05	0,69
6:37:00	45	16,05	0,69
6:38:00	45	16,05	0,69
6:39:00	45	15,99	0,71
6:40:00	45	15,99	0,71
6:41:00	45	15,99	0,71
6:42:00	45	15,99	0,71
6:43:00	45	15,99	0,71
6:44:00	45	15,98	0,71
6:45:00	45	15,97	0,72
6:46:00	45	15,97	0,72
6:47:00	45	15,96	0,72
6:48:00	45	15,96	0,72
6:49:00	45	15,96	0,72
6:50:00	45	15,96	0,72
6:51:00	45	15,93	0,74
6:52:00	45	15,93	0,74
6:53:00	45	15,92	0,74
6:54:00	45	15,92	0,74
6:55:00	45	15,92	0,74
6:56:00	45	15,92	0,74
6:57:00	45	15,92	0,74
6:58:00	45	15,92	0,74
6:59:00	45	15,92	0,74
7:00:00	45	15,92	0,74
7:01:00	45	15,92	0,74
7:02:00	45	15,92	0,74
7:03:00	45	15,87	0,76
7:04:00	45	15,87	0,76
7:05:00	45	15,87	0,76
7:06:00	45	15,87	0,76
7:07:00	45	15,86	0,77
7:08:00	45	15,85	0,77
7:09:00	45	15,85	0,77
7:10:00	45	15,84	0,77
7:11:00	45	15,84	0,77
7:12:00	45	15,84	0,78
7:13:00	45	15,84	0,78
7:14:00	45	15,83	0,78
7:15:00	45	15,82	0,78
7:16:00	45	15,82	0,78
7:17:00	45	15,81	0,79
7:18:00	45	15,81	0,79
7:19:00	45	15,81	0,79
7:20:00	45	15,81	0,79
7:21:00	45	15,81	0,79
7:22:00	45	15,81	0,79
7:23:00	45	15,81	0,79
7:24:00	45	15,81	0,79
7:25:00	45	15,81	0,79
7:26:00	45	15,81	0,79
7:27:00	45	15,81	0,79
7:28:00	45	15,81	0,79
7:29:00	45	15,78	0,80
7:30:00	45	15,74	0,82
7:31:00	45	15,74	0,82
7:32:00	45	15,74	0,82
7:33:00	45	15,73	0,82
7:34:00	45	15,73	0,82
7:35:00	45	15,72	0,83
7:36:00	45	15,72	0,83
7:37:00	45	15,72	0,83
7:38:00	45	15,71	0,83
7:39:00	45	15,71	0,83
7:40:00	45	15,70	0,84
7:41:00	45	15,70	0,84
7:42:00	45	15,69	0,84
7:43:00	45	15,69	0,84
7:44:00	45	15,69	0,84
7:45:00	45	15,69	0,84
7:46:00	45	15,69	0,84
7:47:00	45	15,69	0,84
7:48:00	45	15,69	0,84
7:49:00	45	15,69	0,84
7:50:00	45	15,69	0,84
7:51:00	45	15,69	0,84
7:52:00	45	15,69	0,84
7:53:00	45	15,69	0,84
7:54:00	45	15,68	0,85
7:55:00	45	15,68	0,85
7:56:00	45	15,64	0,86
7:57:00	45	15,64	0,86
7:58:00	45	15,64	0,86
7:59:00	45	15,63	0,87
8:00:00	45	15,63	0,87
8:01:00	45	15,63	0,87
8:02:00	45	15,62	0,88
8:03:00	45	15,62	0,88
8:04:00	45	15,61	0,88
8:05:00	45	15,60	0,88
8:06:00	45	15,61	0,88
8:07:00	45	15,60	0,89
8:08:00	45	15,60	0,89
8:09:00	45	15,60	0,89
8:10:00	45	15,60	0,89
8:11:00	45	15,60	0,89
8:12:00	45	15,60	0,89
8:13:00	45	15,60	0,88
8:14:00	45	15,60	0,89
8:15:00	45	15,60	0,89
8:16:00	45	15,55	0,91
8:17:00	45	15,54	0,91
8:18:00	45	15,54	0,91
8:19:00	45	15,54	0,91
8:20:00	45	15,54	0,92
8:21:00	45	15,54	0,92
8:22:00	45	15,53	0,92
8:23:00	45	15,53	0,92
8:24:00	45	15,52	0,92
8:25:00	45	15,52	0,92
8:26:00	45	15,51	0,93
8:27:00	45	15,51	0,93
8:28:00	45	15,51	0,93
8:29:00	45	15,51	0,93
8:30:00	45	15,50	0,93
8:31:00	45	15,50	0,93
8:32:00	45	15,50	0,93
8:33:00	45	15,50	0,93
8:34:00	45	15,50	0,93
8:35:00	45	15,50	0,93
8:36:00	45	15,50	0,93
8:37:00	45	15,50	0,93
8:38:00	45	15,50	0,93
8:39:00	45	15,50	0,93
8:40:00	45	15,50	0,93
8:41:00	45	15,50	0,93
8:42:00	45	15,50	0,93
8:43:00	45	15,45	0,96
8:44:00	45	15,45	0,96
8:45:00	45	15,45	0,96
8:46:00	45	15,45	0,96
8:47:00	45	15,45	0,96
8:48:00	45	15,45	0,96
8:49:00	45	15,44	0,96
8:50:00	45	15,44	0,96
8:51:00	45	15,42	0,98
8:52:00	45	15,41	0,98
8:53:00	45	15,41	0,98
8:54:00	45	15,41	0,98
8:55:00	45	15,40	0,98
8:56:00	45	15,40	0,98
8:57:00	45	15,40	0,98
8:58:00	45	15,40	0,98
8:59:00	45	15,40	0,98
9:00:00	45	15,39	0,99
9:01:00	45	15,40	0,98
9:02:00	45	15,40	0,98
9:03:00	45	15,40	0,98
9:04:00	45	15,40	0,98
9:05:00	45	15,40	0,98
9:06:00	45	15,40	0,98
9:07:00	45	15,40	0,98
9:08:00	45	15,36	1,01
9:09:00	45	15,36	1,01
9:10:00	45	15,36	1,01
9:11:00	45	15,36	1,01
9:12:00	45	15,36	1,01
9:13:00	45	15,35	1,01
9:14:00	45	15,35	1,01
9:15:00	45	15,34	1,01
9:16:00	45	15,34	1,01
9:17:00	45	15,34	1,01
9:18:00	45	15,33	1,02
9:19:00	45	15,33	1,02
9:20:00	45	15,33	1,02
9:21:00	45	15,33	1,02
9:22:00	45	15,33	1,02
9:23:00	45	15,32	1,03
9:24:00	45	15,32	1,03
9:25:00	45	15,32	1,03
9:26:00	45	15,32	1,03
9:27:00	45	15,32	1,03
9:28:00	45	15,32	1,03
9:29:00	45	15,32	1,03
9:30:00	45	15,32	1,03
9:31:00	45	15,32	1,03
9:32:00	45	15,32	1,03
9:33:00	45	15,32	1,03
9:34:00	45	15,32	1,03
9:35:00	45	15,27	1,05
9:36:00	45	15,27	1,05
9:37:00	45	15,27	1,05
9:38:00	45	15,27	1,05
9:39:00	45	15,26	1,06
9:40:00	45	15,26	1,06
9:41:00	45	15,25	1,06
9:42:00	45	15,25	1,06
9:43:00	45	15,25	1,06
9:44:00	45	15,24	1,07
9:45:00	45	15,24	1,07
9:46:00	45	15,24	1,07
9:47:00	45	15,24	1,07
9:48:00	45	15,24	1,07
9:49:00	45	15,24	1,07
9:50:00	45	15,23	1,07
9:51:00	45	15,23	1,07
9:52:00	45	15,23	1,07
9:53:00	45	15,23	1,07
9:54:00	45	15,24	1,07
9:55:00	45	15,23	1,07
9:56:00	45	15,23	1,07
9:57:00	45	15,23	1,07
9:58:00	45	15,24	1,07
9:59:00	45	15,24	1,07
10:00:00	45	15,24	1,07
10:01:00	45	15,24	1,07
10:02:00	45	15,20	1,09
10:03:00	45	15,20	1,09
10:04:00	45	15,20	1,09
10:05:00	45	15,19	1,10
10:06:00	45	15,19	1,10
10:07:00	45	15,18	1,10
10:08:00	45	15,18	1,10
10:09:00	45	15,18	1,10
10:10:00	45	15,18	1,10
10:11:00	45	15,18	1,10
10:12:00	45	15,17	1,11
10:13:00	45	15,17	1,11
10:14:00	45	15,18	1,10
10:15:00	45	15,15	1,12
10:16:00	45	15,15	1,12
10:17:00	45	15,15	1,12
10:18:00	45	15,15	1,12
10:19:00	45	15,15	1,12
10:20:00	45	15,15	1,12
10:21:00	45	15,16	1,11
10:22:00	45	15,16	1,11
10:23:00	45	15,16	1,11
10:24:00	45	15,16	1,11
10:25:00	45	15,15	1,12
10:26:00	45	15,12	1,13
10:27:00	45	15,12	1,13
10:28:00	45	15,12	1,13
10:29:00	45	15,12	1,14
10:30:00	45	15,12	1,14
10:31:00	45	15,12	1,14
10:32:00	45	15,11	1,14
10:33:00	45	15,11	1,14
10:34:00	45	15,11	1,14
10:35:00	45	15,10	1,15
10:36:00	45	15,10	1,15
10:37:00	45	15,10	1,15
10:38:00	45	15,09	1,15
10:39:00	45	15,09	1,15
10:40:00	45	15,09	1,15
10:41:00	45	15,09	1,15
10:42:00	45	15,09	1,15
10:43:00	45	15,09	1,15
10:44:00	45	15,09	1,15
10:45:00	45	15,09	1,15
10:46:00	45	15,09	1,15
10:47:00	45	15,09	1,15
10:48:00	45	15,09	1,15
10:49:00	45	15,09	1,15
10:50:00	45	15,09	1,15
10:51:00	45	15,10	1,15
10:52:00	45	15,06	1,17
10:53:00	45	15,06	1,17
10:54:00	45	15,06	1,17
10:55:00	45	15,06	1,17
10:56:00	45	15,06	1,17
10:57:00	45	15,04	1,18
10:58:00	45	15,03	1,19
10:59:00	45	15,03	1,19
11:00:00	45	15,03	1,19
11:01:00	45	15,03	1,19
11:02:00	45	15,03	1,19
11:03:00	45	15,03	1,19
11:04:00	45	15,03	1,19
11:05:00	45	15,02	1,19
11:06:00	45	15,02	1,19
11:07:00	45	15,02	1,19
11:08:00	45	15,02	1,19
11:09:00	45	15,03	1,19
11:10:00	45	15,03	1,19
11:11:00	45	15,03	1,19
11:12:00	45	15,03	1,19
11:13:00	45	15,03	1,19
11:14:00	45	15,03	1,19
11:15:00	45	15,03	1,19
11:16:00	45	15,03	1,19
11:17:00	45	15,00	1,21
11:18:00	45	15,00	1,21
11:19:00	45	15,00	1,20
11:20:00	45	15,00	1,20
11:21:00	45	15,00	1,21
11:22:00	45	15,00	1,21
11:23:00	45	14,99	1,21
11:24:00	45	14,99	1,21
11:25:00	45	14,99	1,21
11:26:00	45	14,98	1,22
11:27:00	45	14,98	1,22
11:28:00	45	14,98	1,22
11:29:00	45	14,98	1,22
11:30:00	45	14,98	1,22
11:31:00	45	14,97	1,22
11:32:00	45	14,97	1,22
11:33:00	45	14,97	1,22
11:34:00	45	14,97	1,22
11:35:00	45	14,97	1,22
11:36:00	45	14,97	1,22
11:37:00	45	14,97	1,22
11:38:00	45	14,98	1,22
11:39:00	45	14,98	1,22
11:40:00	45	14,98	1,22
11:41:00	45	14,98	1,22
11:42:00	45	14,98	1,22
11:43:00	45	14,94	1,24
11:44:00	45	14,94	1,24
11:45:00	45	14,94	1,24
11:46:00	45	14,94	1,24
11:47:00	45	14,93	1,25
11:48:00	45	14,93	1,25
11:49:00	45	14,93	1,25
11:50:00	45	14,92	1,25
11:51:00	45	14,92	1,25
11:52:00	45	14,92	1,25
11:53:00	45	14,92	1,25
11:54:00	45	14,91	1,26
11:55:00	45	14,91	1,26
11:56:00	45	14,91	1,26
11:57:00	45	14,91	1,26
11:58:00	45	14,91	1,26
11:59:00	45	14,91	1,26
12:00:00	45	14,91	1,26
12:01:00	45	14,91	1,26
12:02:00	45	14,91	1,26
12:03:00	45	14,91	1,26
12:04:00	45	14,91	1,26
12:05:00	45	14,91	1,26
12:06:00	45	14,91	1,26
12:07:00	45	14,91	1,26
12:08:00	45	14,91	1,26
12:09:00	45	14,91	1,26
12:10:00	45	14,88	1,28
12:11:00	45	14,88	1,28
12:12:00	45	14,88	1,28
12:13:00	45	14,88	1,28
12:14:00	45	14,88	1,28
12:15:00	45	14,88	1,28
12:16:00	45	14,88	1,28
12:17:00	45	14,88	1,28
12:18:00	45	14,87	1,29
12:19:00	45	14,87	1,29
12:20:00	45	14,87	1,29
12:21:00	45	14,86	1,29
12:22:00	45	14,86	1,29
12:23:00	45	14,86	1,29
12:24:00	45	14,86	1,29
12:25:00	45	14,86	1,29
12:26:00	45	14,86	1,29
12:27:00	45	14,86	1,29
12:28:00	46	14,87	1,29
12:29:00	45	14,87	1,29
12:30:00	45	14,83	1,31
12:31:00	45	14,83	1,31
12:32:00	45	14,83	1,31
12:33:00	45	14,83	1,31
12:34:00	45	14,82	1,31
12:35:00	45	14,82	1,31
12:36:00	45	14,82	1,31
12:37:00	45	14,82	1,31
12:38:00	45	14,82	1,32
12:39:00	45	14,82	1,32
12:40:00	45	14,82	1,32
12:41:00	45	14,81	1,32
12:42:00	45	14,82	1,32
12:43:00	45	14,81	1,32
12:44:00	45	14,81	1,32
12:45:00	45	14,81	1,32
12:46:00	45	14,81	1,32
12:47:00	45	14,81	1,32
12:48:00	45	14,81	1,32
12:49:00	45	14,82	1,32
12:50:00	45	14,82	1,32
12:51:00	45	14,82	1,32
12:52:00	45	14,82	1,32
12:53:00	45	14,82	1,32
12:54:00	45	14,82	1,32
12:55:00	45	14,82	1,31
12:56:00	45	14,79	1,34
12:57:00	45	14,79	1,34
12:58:00	45	14,79	1,34
12:59:00	45	14,79	1,34
13:00:00	45	14,79	1,34
13:01:00	45	14,79	1,34
13:02:00	45	14,78	1,34
13:03:00	45	14,78	1,34
13:04:00	45	14,78	1,34
13:05:00	45	14,78	1,34
13:06:00	45	14,77	1,35
13:07:00	45	14,77	1,35
13:08:00	45	14,77	1,35
13:09:00	45	14,77	1,35
13:10:00	45	14,77	1,35
13:11:00	45	14,77	1,35
13:12:00	45	14,77	1,35
13:13:00	45	14,78	1,34
13:14:00	45	14,78	1,34
13:15:00	45	14,74	1,37
13:16:00	45	14,74	1,37
13:17:00	45	14,74	1,37
13:18:00	45	14,74	1,37
13:19:00	45	14,74	1,37
13:20:00	45	14,74	1,37
13:21:00	45	14,73	1,37
13:22:00	45	14,73	1,37
13:23:00	45	14,73	1,37
13:24:00	45	14,73	1,38
13:25:00	45	14,73	1,38
13:26:00	45	14,73	1,38
13:27:00	45	14,73	1,38
13:28:00	45	14,72	1,38
13:29:00	45	14,72	1,38
13:30:00	45	14,72	1,38
13:31:00	45	14,72	1,38
13:32:00	45	14,72	1,38
13:33:00	45	14,73	1,38
13:34:00	45	14,72	1,38
13:35:00	45	14,72	1,38
13:36:00	45	14,73	1,38
13:37:00	45	14,73	1,38
13:38:00	45	14,73	1,38
13:39:00	45	14,73	1,38
13:40:00	45	14,73	1,38
13:41:00	45	14,70	1,39
13:42:00	45	14,70	1,40
13:43:00	45	14,70	1,40
13:44:00	45	14,70	1,40
13:45:00	45	14,70	1,40
13:46:00	45	14,70	1,40
13:47:00	45	14,69	1,40
13:48:00	45	14,69	1,40
13:49:00	45	14,69	1,40
13:50:00	45	14,69	1,40
13:51:00	45	14,69	1,40
13:52:00	45	14,68	1,41
13:53:00	45	14,68	1,41
13:54:00	45	14,68	1,41
13:55:00	45	14,68	1,41
13:56:00	45	14,68	1,41
13:57:00	45	14,68	1,41
13:58:00	45	14,69	1,40
13:59:00	45	14,69	1,40
14:00:00	45	14,69	1,40
14:01:00	45	14,66	1,42
14:02:00	45	14,65	1,43
14:03:00	45	14,65	1,43
14:04:00	45	14,66	1,42
14:05:00	45	14,65	1,43
14:06:00	45	14,65	1,43
14:07:00	45	14,65	1,43
14:08:00	45	14,64	1,43
14:09:00	45	14,64	1,43
14:10:00	45	14,64	1,43
14:11:00	45	14,64	1,43
14:12:00	45	14,64	1,44
14:13:00	45	14,64	1,44
14:14:00	45	14,64	1,44
14:15:00	45	14,64	1,44
14:16:00	45	14,64	1,44
14:17:00	45	14,63	1,44
14:18:00	45	14,64	1,44
14:19:00	45	14,64	1,44
14:20:00	45	14,64	1,44
14:21:00	45	14,64	1,44
14:22:00	45	14,64	1,44
14:23:00	45	14,64	1,44
14:24:00	45	14,64	1,44
14:25:00	45	14,64	1,44
14:26:00	45	14,64	1,43
14:27:00	45	14,64	1,43
14:28:00	45	14,61	1,46
14:29:00	45	14,61	1,45
14:30:00	45	14,61	1,45
14:31:00	45	14,61	1,45
14:32:00	45	14,61	1,45
14:33:00	45	14,61	1,46
14:34:00	45	14,61	1,46
14:35:00	45	14,61	1,46
14:36:00	45	14,60	1,46
14:37:00	45	14,60	1,46
14:38:00	45	14,60	1,46
14:39:00	45	14,60	1,46
14:40:00	45	14,59	1,47
14:41:00	45	14,60	1,46
14:42:00	45	14,60	1,46
14:43:00	45	14,60	1,46
14:44:00	45	14,60	1,46
14:45:00	45	14,60	1,46
14:46:00	46	14,61	1,46
14:47:00	45	14,57	1,49
14:48:00	45	14,57	1,49
14:49:00	45	14,57	1,49
14:50:00	45	14,57	1,49
14:51:00	45	14,57	1,49
14:52:00	45	14,56	1,49
14:53:00	45	14,56	1,49
14:54:00	45	14,56	1,49
14:55:00	45	14,56	1,49
14:56:00	45	14,55	1,50
14:57:00	45	14,55	1,50
14:58:00	45	14,55	1,50
14:59:00	45	14,55	1,50
15:00:00	45	14,55	1,50
15:01:00	45	14,55	1,50
15:02:00	45	14,55	1,50
15:03:00	45	14,55	1,50
15:04:00	45	14,55	1,50
15:05:00	45	14,55	1,50
15:06:00	45	14,55	1,50
15:07:00	45	14,55	1,50
15:08:00	45	14,55	1,50
15:09:00	45	14,55	1,50
15:10:00	45	14,55	1,50
15:11:00	45	14,56	1,49
15:12:00	45	14,56	1,49
15:13:00	45	14,56	1,49
15:14:00	45	14,52	1,52
15:15:00	45	14,53	1,51
15:16:00	45	14,53	1,51
15:17:00	45	14,53	1,51
15:18:00	45	14,52	1,52
15:19:00	45	14,52	1,52
15:20:00	45	14,52	1,52
15:21:00	45	14,52	1,52
15:22:00	45	14,52	1,52
15:23:00	45	14,52	1,52
15:24:00	45	14,52	1,52
15:25:00	45	14,52	1,52
15:26:00	45	14,52	1,52
15:27:00	45	14,52	1,52
15:28:00	45	14,52	1,52
15:29:00	45	14,52	1,52
15:30:00	45	14,52	1,52
15:31:00	45	14,52	1,52
15:32:00	45	14,52	1,52
15:33:00	45	14,49	1,54
15:34:00	45	14,49	1,54
15:35:00	45	14,49	1,54
15:36:00	45	14,49	1,54
15:37:00	45	14,49	1,54
15:38:00	45	14,49	1,54
15:39:00	45	14,48	1,55
15:40:00	45	14,48	1,55
15:41:00	45	14,48	1,55
15:42:00	45	14,48	1,55
15:43:00	45	14,47	1,56
15:44:00	45	14,47	1,56
15:45:00	45	14,47	1,56
15:46:00	45	14,46	1,56
15:47:00	45	14,46	1,56
15:48:00	45	14,46	1,56
15:49:00	45	14,46	1,56
15:50:00	45	14,47	1,56
15:51:00	45	14,47	1,56
15:52:00	45	14,47	1,56
15:53:00	45	14,47	1,56
15:54:00	45	14,47	1,56
15:55:00	45	14,47	1,56
15:56:00	45	14,47	1,56
15:57:00	45	14,47	1,56
15:58:00	45	14,48	1,55
15:59:00	45	14,45	1,57
16:00:00	45	14,45	1,57
16:01:00	45	14,45	1,57
16:02:00	45	14,45	1,57
16:03:00	45	14,45	1,57
16:04:00	45	14,45	1,57
16:05:00	45	14,44	1,58
16:06:00	45	14,44	1,58
16:07:00	45	14,44	1,58
16:08:00	45	14,43	1,58
16:09:00	45	14,43	1,58
16:10:00	45	14,43	1,58
16:11:00	45	14,43	1,58
16:12:00	45	14,43	1,58
16:13:00	45	14,43	1,59
16:14:00	45	14,43	1,58
16:15:00	45	14,43	1,58
16:16:00	45	14,43	1,58
16:17:00	45	14,43	1,58
16:18:00	45	14,43	1,58
16:19:00	45	14,44	1,58
16:20:00	45	14,40	1,61
16:21:00	45	14,40	1,61
16:22:00	45	14,40	1,61
16:23:00	45	14,40	1,61
16:24:00	45	14,40	1,61
16:25:00	45	14,40	1,61
16:26:00	45	14,40	1,61
16:27:00	45	14,40	1,61
16:28:00	45	14,40	1,61
16:29:00	45	14,39	1,62
16:30:00	45	14,39	1,62
16:31:00	45	14,39	1,62
16:32:00	45	14,39	1,62
16:33:00	45	14,38	1,62
16:34:00	45	14,38	1,62
16:35:00	45	14,38	1,62
16:36:00	45	14,38	1,62
16:37:00	45	14,38	1,62
16:38:00	45	14,39	1,62
16:39:00	45	14,39	1,62
16:40:00	45	14,39	1,62
16:41:00	45	14,39	1,62
16:42:00	45	14,39	1,62
16:43:00	45	14,39	1,62
16:44:00	45	14,39	1,62
16:45:00	45	14,39	1,62
16:46:00	45	14,37	1,63
16:47:00	45	14,37	1,63
16:48:00	45	14,37	1,63
16:49:00	45	14,37	1,63
16:50:00	45	14,36	1,64
16:51:00	45	14,36	1,64
16:52:00	45	14,36	1,64
16:53:00	45	14,36	1,64
16:54:00	45	14,36	1,64
16:55:00	45	14,35	1,65
16:56:00	45	14,35	1,65
16:57:00	45	14,35	1,65
16:58:00	45	14,35	1,65
16:59:00	45	14,35	1,65
17:00:00	45	14,34	1,65
17:01:00	45	14,34	1,65
17:02:00	45	14,34	1,65
17:03:00	45	14,34	1,65
17:04:00	45	14,34	1,65
17:05:00	45	14,34	1,65
17:06:00	45	14,34	1,65
17:07:00	45	14,35	1,65
17:08:00	45	14,35	1,65
17:09:00	45	14,35	1,65
17:10:00	45	14,35	1,65
17:11:00	45	14,35	1,65
17:12:00	45	14,35	1,65
17:13:00	45	14,31	1,67
17:14:00	45	14,31	1,67
17:15:00	45	14,31	1,67
17:16:00	45	14,31	1,67
17:17:00	45	14,31	1,67
17:18:00	45	14,31	1,68
17:19:00	45	14,31	1,68
17:20:00	45	14,31	1,68
17:21:00	45	14,30	1,69
17:22:00	45	14,31	1,68
17:23:00	45	14,30	1,69
17:24:00	45	14,30	1,69
17:25:00	45	14,30	1,69
17:26:00	45	14,29	1,69
17:27:00	45	14,29	1,69
17:28:00	45	14,29	1,69
17:29:00	45	14,29	1,69
17:30:00	45	14,29	1,69
17:31:00	45	14,30	1,69
17:32:00	45	14,30	1,69
17:33:00	45	14,30	1,69
17:34:00	45	14,30	1,69
17:35:00	45	14,30	1,69
17:36:00	45	14,30	1,69
17:37:00	45	14,30	1,69
17:38:00	45	14,30	1,69
17:39:00	45	14,28	1,70
17:40:00	45	14,28	1,70
17:41:00	45	14,28	1,70
17:42:00	45	14,28	1,70
17:43:00	45	14,28	1,70
17:44:00	45	14,27	1,71
17:45:00	45	14,28	1,70
17:46:00	45	14,27	1,71
17:47:00	45	14,27	1,71
17:48:00	45	14,26	1,72
17:49:00	45	14,26	1,72
17:50:00	45	14,26	1,72
17:51:00	45	14,26	1,72
17:52:00	45	14,26	1,72
17:53:00	45	14,26	1,72
17:54:00	45	14,26	1,72
17:55:00	45	14,26	1,72
17:56:00	45	14,26	1,72
17:57:00	45	14,27	1,71
17:58:00	45	14,23	1,74
17:59:00	45	14,23	1,74
18:00:00	45	14,23	1,74
18:01:00	45	14,24	1,73
18:02:00	45	14,23	1,74
18:03:00	45	14,23	1,74
18:04:00	45	14,23	1,74
18:05:00	45	14,23	1,74
18:06:00	45	14,22	1,75
18:07:00	45	14,22	1,75
18:08:00	45	14,22	1,75
18:09:00	45	14,22	1,75
18:10:00	45	14,22	1,75
18:11:00	45	14,22	1,75
18:12:00	45	14,22	1,75
18:13:00	45	14,22	1,75
18:14:00	45	14,22	1,75
18:15:00	45	14,22	1,75
18:16:00	45	14,22	1,75
18:17:00	45	14,22	1,75
18:18:00	45	14,22	1,75
18:19:00	45	14,22	1,75
18:20:00	45	14,22	1,75
18:21:00	45	14,22	1,75
18:22:00	45	14,22	1,75
18:23:00	45	14,22	1,75
18:24:00	45	14,22	1,75
18:25:00	45	14,21	1,76
18:26:00	45	14,19	1,77
18:27:00	45	14,19	1,77
18:28:00	45	14,20	1,76
18:29:00	45	14,19	1,77
18:30:00	45	14,19	1,77
18:31:00	45	14,19	1,77
18:32:00	45	14,19	1,77
18:33:00	45	14,19	1,77
18:34:00	45	14,19	1,78
18:35:00	45	14,19	1,78
18:36:00	45	14,19	1,78
18:37:00	45	14,18	1,78
18:38:00	45	14,18	1,78
18:39:00	45	14,19	1,78
18:40:00	45	14,19	1,78
18:41:00	45	14,19	1,78
18:42:00	45	14,19	1,78
18:43:00	45	14,19	1,78
18:44:00	45	14,19	1,77
18:45:00	45	14,16	1,80
18:46:00	45	14,16	1,80
18:47:00	45	14,16	1,80
18:48:00	45	14,16	1,80
18:49:00	45	14,16	1,80
18:50:00	45	14,16	1,80
18:51:00	45	14,15	1,81
18:52:00	45	14,15	1,81
18:53:00	45	14,15	1,81
18:54:00	45	14,15	1,81
18:55:00	45	14,15	1,81
18:56:00	45	14,14	1,81
18:57:00	45	14,14	1,81
18:58:00	45	14,14	1,81
18:59:00	45	14,14	1,81
19:00:00	45	14,13	1,82
19:01:00	45	14,14	1,81
19:02:00	45	14,14	1,81
19:03:00	45	14,14	1,81
19:04:00	45	14,14	1,81
19:05:00	45	14,14	1,81
19:06:00	45	14,14	1,81
19:07:00	45	14,14	1,81
19:08:00	45	14,15	1,81
19:09:00	45	14,15	1,81
19:10:00	45	14,15	1,81
19:11:00	45	14,12	1,83
19:12:00	45	14,12	1,83
19:13:00	45	14,13	1,83
19:14:00	45	14,12	1,83
19:15:00	45	14,12	1,83
19:16:00	45	14,12	1,83
19:17:00	45	14,12	1,83
19:18:00	45	14,11	1,84
19:19:00	45	14,11	1,84
19:20:00	45	14,11	1,84
19:21:00	45	14,11	1,84
19:22:00	45	14,11	1,84
19:23:00	45	14,09	1,86
19:24:00	45	14,10	1,85
19:25:00	45	14,10	1,85
19:26:00	45	14,10	1,85
19:27:00	45	14,10	1,85
19:28:00	45	14,10	1,84
19:29:00	45	14,10	1,84
19:30:00	45	14,10	1,84
19:31:00	45	14,10	1,84
19:32:00	45	14,10	1,84
19:33:00	45	14,10	1,84
19:34:00	45	14,11	1,84
19:35:00	45	14,07	1,87
19:36:00	45	14,07	1,87
19:37:00	45	14,08	1,86
19:38:00	45	14,07	1,87
19:39:00	45	14,07	1,87
19:40:00	45	14,07	1,87
19:41:00	45	14,07	1,87
19:42:00	45	14,07	1,88
19:43:00	45	14,07	1,88
19:44:00	45	14,07	1,88
19:45:00	45	14,07	1,88
19:46:00	45	14,06	1,88
19:47:00	45	14,06	1,88
19:48:00	45	14,06	1,88
19:49:00	45	14,06	1,88
19:50:00	45	14,06	1,88
19:51:00	45	14,06	1,88
19:52:00	45	14,06	1,88
19:53:00	45	14,06	1,88
19:54:00	45	14,06	1,88
19:55:00	45	14,07	1,88
19:56:00	45	14,07	1,88
19:57:00	45	14,07	1,88
19:58:00	45	14,07	1,88
19:59:00	45	14,07	1,88
20:00:00	45	14,07	1,87
20:01:00	45	14,05	1,89
20:02:00	45	14,03	1,91
20:03:00	45	14,03	1,91
20:04:00	45	14,03	1,91
20:05:00	45	14,03	1,91
20:06:00	45	14,02	1,92
20:07:00	45	14,02	1,92
20:08:00	45	14,02	1,92
20:09:00	45	14,02	1,92
20:10:00	45	14,02	1,92
20:11:00	45	14,01	1,92
20:12:00	45	14,01	1,92
20:13:00	45	14,01	1,92
20:14:00	45	14,01	1,92
20:15:00	45	14,01	1,92
20:16:00	45	14,01	1,92
20:17:00	45	14,01	1,92
20:18:00	45	14,01	1,92
20:19:00	45	14,01	1,92
20:20:00	45	14,01	1,92
20:21:00	45	14,01	1,92
20:22:00	45	14,01	1,92
20:23:00	45	14,02	1,92
20:24:00	45	14,02	1,92
20:25:00	45	14,02	1,92
20:26:00	45	14,02	1,92
20:27:00	45	14,02	1,92
20:28:00	45	13,99	1,94
20:29:00	45	13,99	1,94
20:30:00	45	13,99	1,94
20:31:00	45	13,99	1,94
20:32:00	45	13,99	1,94
20:33:00	45	13,99	1,94
20:34:00	45	13,99	1,94
20:35:00	45	13,98	1,95
20:36:00	45	13,98	1,95
20:37:00	45	13,98	1,95
20:38:00	45	13,98	1,95
20:39:00	45	13,98	1,95
20:40:00	45	13,97	1,96
20:41:00	45	13,97	1,96
20:42:00	45	13,97	1,96
20:43:00	45	13,97	1,96
20:44:00	45	13,97	1,96
20:45:00	45	13,97	1,96
20:46:00	45	13,97	1,96
20:47:00	45	13,98	1,95
20:48:00	45	13,98	1,95
20:49:00	45	13,98	1,95
20:50:00	45	13,98	1,95
20:51:00	45	13,98	1,95
20:52:00	45	13,95	1,98
20:53:00	45	13,95	1,98
20:54:00	45	13,95	1,98
20:55:00	45	13,95	1,98
20:56:00	45	13,95	1,98
20:57:00	45	13,95	1,98
20:58:00	45	13,95	1,98
20:59:00	45	13,95	1,98
21:00:00	45	13,94	1,99
21:01:00	45	13,94	1,99
21:02:00	45	13,94	1,99
21:03:00	45	13,93	2,00
21:04:00	45	13,93	2,00
21:05:00	45	13,93	2,00
21:06:00	45	13,93	2,00
21:07:00	45	13,93	2,00
21:08:00	45	13,93	2,00
21:09:00	45	13,93	2,00
21:10:00	45	13,93	2,00
21:11:00	45	13,93	2,00
21:12:00	45	13,93	2,00
21:13:00	45	13,94	1,99
21:14:00	45	13,94	1,99
21:15:00	45	13,94	1,99
21:16:00	45	13,94	1,99
21:17:00	45	13,94	1,99
21:18:00	45	13,94	1,99
21:19:00	45	13,90	2,02
21:20:00	45	13,90	2,02
21:21:00	45	13,90	2,02
21:22:00	45	13,90	2,02
21:23:00	45	13,90	2,02
21:24:00	45	13,89	2,03
21:25:00	45	13,89	2,03
21:26:00	45	13,89	2,03
21:27:00	45	13,89	2,03
21:28:00	45	13,89	2,03
21:29:00	45	13,89	2,04
21:30:00	45	13,89	2,04
21:31:00	45	13,89	2,04
21:32:00	45	13,89	2,04
21:33:00	45	13,89	2,04
21:34:00	45	13,89	2,04
21:35:00	45	13,89	2,04
21:36:00	45	13,89	2,04
21:37:00	45	13,89	2,04
21:38:00	45	13,89	2,04
21:39:00	45	13,89	2,04
21:40:00	45	13,89	2,04
21:41:00	45	13,89	2,04
21:42:00	45	13,89	2,03
21:43:00	45	13,89	2,03
21:44:00	45	13,89	2,03
21:45:00	45	13,89	2,03
21:46:00	45	13,86	2,06
21:47:00	45	13,86	2,06
21:48:00	45	13,86	2,06
21:49:00	45	13,86	2,06
21:50:00	45	13,86	2,06
21:51:00	45	13,86	2,06
21:52:00	45	13,86	2,06
21:53:00	45	13,86	2,06
21:54:00	45	13,86	2,06
21:55:00	45	13,86	2,06
21:56:00	45	13,85	2,07
21:57:00	45	13,85	2,07
21:58:00	45	13,85	2,07
21:59:00	45	13,85	2,07
22:00:00	45	13,85	2,07
22:01:00	45	13,85	2,07
22:02:00	45	13,85	2,07
22:03:00	45	13,85	2,07
22:04:00	45	13,85	2,07
22:05:00	45	13,85	2,07
22:06:00	45	13,86	2,06
22:07:00	45	13,82	2,10
22:08:00	45	13,82	2,10
22:09:00	45	13,83	2,09
22:10:00	45	13,82	2,10
22:11:00	45	13,82	2,10
22:12:00	45	13,82	2,10
22:13:00	45	13,82	2,10
22:14:00	45	13,82	2,10
22:15:00	45	13,81	2,11
22:16:00	45	13,81	2,11
22:17:00	45	13,81	2,11
22:18:00	45	13,81	2,11
22:19:00	45	13,80	2,11
22:20:00	45	13,80	2,11
22:21:00	45	13,80	2,11
22:22:00	45	13,80	2,11
22:23:00	45	13,80	2,11
22:24:00	45	13,80	2,11
22:25:00	45	13,80	2,11
22:26:00	45	13,81	2,11
22:27:00	45	13,81	2,11
22:28:00	45	13,81	2,11
22:29:00	45	13,80	2,11
22:30:00	45	13,81	2,11
22:31:00	45	13,81	2,11
22:32:00	45	13,81	2,11
22:33:00	45	13,80	2,11
22:34:00	45	13,78	2,14
22:35:00	45	13,79	2,13
22:36:00	45	13,79	2,13
22:37:00	45	13,79	2,13
22:38:00	45	13,78	2,14
22:39:00	45	13,78	2,14
22:40:00	45	13,77	2,15
22:41:00	45	13,77	2,15
22:42:00	45	13,76	2,16
22:43:00	45	13,77	2,15
22:44:00	45	13,76	2,16
22:45:00	45	13,76	2,16
22:46:00	45	13,76	2,16
22:47:00	45	13,76	2,16
22:48:00	45	13,76	2,16
22:49:00	45	13,76	2,16
22:50:00	45	13,76	2,16
22:51:00	45	13,76	2,16
22:52:00	45	13,77	2,15
22:53:00	45	13,77	2,15
22:54:00	45	13,77	2,15
22:55:00	45	13,77	2,15
22:56:00	45	13,77	2,15
22:57:00	45	13,77	2,15
22:58:00	45	13,77	2,15
22:59:00	45	13,74	2,18
23:00:00	45	13,74	2,18
23:01:00	45	13,74	2,18
23:02:00	45	13,74	2,18
23:03:00	45	13,74	2,18
23:04:00	45	13,74	2,18
23:05:00	45	13,74	2,18
23:06:00	45	13,74	2,18
23:07:00	45	13,73	2,19
23:08:00	45	13,73	2,19
23:09:00	45	13,73	2,19
23:10:00	45	13,73	2,19
23:11:00	45	13,73	2,19
23:12:00	45	13,72	2,19
23:13:00	45	13,72	2,19
23:14:00	45	13,72	2,19
23:15:00	45	13,72	2,19
23:16:00	45	13,72	2,19
23:17:00	45	13,72	2,19
23:18:00	45	13,72	2,19
23:19:00	45	13,72	2,19
23:20:00	45	13,73	2,19
23:21:00	45	13,73	2,19
23:22:00	45	13,73	2,19
23:23:00	45	13,73	2,19
23:24:00	45	13,73	2,19
23:25:00	45	13,73	2,19
23:26:00	45	13,68	2,23
23:27:00	45	13,69	2,22
23:28:00	45	13,69	2,22
23:29:00	45	13,69	2,22
23:30:00	45	13,69	2,22
23:31:00	45	13,68	2,23
23:32:00	45	13,68	2,23
23:33:00	45	13,68	2,23
23:34:00	45	13,68	2,23
23:35:00	45	13,68	2,23
23:36:00	45	13,68	2,24
23:37:00	45	13,68	2,24
23:38:00	45	13,68	2,24
23:39:00	45	13,68	2,24
23:40:00	45	13,67	2,25
23:41:00	45	13,67	2,25
23:42:00	45	13,67	2,25
23:43:00	45	13,67	2,25
23:44:00	45	13,67	2,25
23:45:00	45	13,67	2,25
23:46:00	45	13,68	2,24
23:47:00	45	13,68	2,24
23:48:00	45	13,68	2,24
23:49:00	45	13,68	2,24
23:50:00	45	13,68	2,24
23:51:00	45	13,68	2,23
23:52:00	45	13,68	2,24
23:53:00	45	13,65	2,26
23:54:00	45	13,65	2,26
23:55:00	45	13,65	2,26
23:56:00	45	13,65	2,26
23:57:00	45	13,65	2,27
23:58:00	45	13,65	2,27
23:59:00	45	13,65	2,27
24:00:00	45	13,65	2,27
24:01:00	45	13,65	2,27
24:02:00	45	13,64	2,28
24:03:00	45	13,64	2,28
24:04:00	45	13,65	2,27
24:05:00	45	13,63	2,29
24:06:00	45	13,63	2,29
24:07:00	45	13,63	2,29
24:08:00	45	13,63	2,29
24:09:00	45	13,63	2,29
24:10:00	45	13,63	2,28
24:11:00	45	13,63	2,28
24:12:00	45	13,63	2,28
24:13:00	45	13,63	2,28
24:14:00	45	13,63	2,28
24:15:00	45	13,63	2,28
24:16:00	45	13,63	2,28
24:17:00	45	13,60	2,31
24:18:00	45	13,61	2,31
24:19:00	45	13,61	2,31
24:20:00	45	13,61	2,31
24:21:00	45	13,61	2,31
24:22:00	45	13,61	2,31
24:23:00	45	13,60	2,31
24:24:00	45	13,60	2,31
24:25:00	45	13,60	2,31
24:26:00	45	13,60	2,31
24:27:00	45	13,59	2,32
24:28:00	45	13,59	2,32
24:29:00	45	13,59	2,32
24:30:00	45	13,59	2,32
24:31:00	45	13,59	2,33
24:32:00	45	13,59	2,33
24:33:00	45	13,59	2,33
24:34:00	45	13,59	2,33
24:35:00	45	13,59	2,33
24:36:00	45	13,59	2,33
24:37:00	45	13,59	2,32
24:38:00	45	13,59	2,32
24:39:00	45	13,59	2,32
24:40:00	45	13,59	2,32
24:41:00	45	13,59	2,32
24:42:00	45	13,59	2,32
24:43:00	45	13,59	2,32
24:44:00	45	13,59	2,32
24:45:00	45	13,56	2,35
24:46:00	45	13,57	2,35
24:47:00	45	13,57	2,35
24:48:00	45	13,57	2,35
24:49:00	45	13,55	2,37
24:50:00	45	13,55	2,37
24:51:00	45	13,55	2,37
24:52:00	45	13,55	2,37
24:53:00	45	13,55	2,37
24:54:00	45	13,55	2,37
24:55:00	45	13,54	2,38
24:56:00	45	13,54	2,38
24:57:00	45	13,54	2,38
24:58:00	45	13,54	2,38
24:59:00	45	13,54	2,38
25:00:00	45	13,54	2,38
25:01:00	45	13,54	2,38
25:02:00	45	13,54	2,38
25:03:00	45	13,54	2,38
25:04:00	45	13,54	2,38
25:05:00	45	13,54	2,38
25:06:00	45	13,55	2,37
25:07:00	45	13,55	2,37
25:08:00	45	13,55	2,37
25:09:00	45	13,55	2,37
25:10:00	45	13,52	2,40
25:11:00	45	13,52	2,40
25:12:00	45	13,52	2,40
25:13:00	45	13,52	2,40
25:14:00	45	13,52	2,40
25:15:00	45	13,52	2,40
25:16:00	45	13,51	2,41
25:17:00	45	13,51	2,41
25:18:00	45	13,51	2,41
25:19:00	45	13,51	2,41
25:20:00	45	13,51	2,41
25:21:00	45	13,50	2,42
25:22:00	45	13,50	2,42
25:23:00	45	13,50	2,42
25:24:00	45	13,50	2,42
25:25:00	45	13,50	2,42
25:26:00	45	13,50	2,43
25:27:00	45	13,50	2,43
25:28:00	45	13,50	2,43
25:29:00	45	13,50	2,42
25:30:00	45	13,50	2,42
25:31:00	45	13,50	2,42
25:32:00	45	13,50	2,42
25:33:00	45	13,50	2,42
25:34:00	45	13,50	2,42
25:35:00	45	13,50	2,42
25:36:00	45	13,50	2,42
25:37:00	45	13,50	2,42
25:38:00	45	13,47	2,46
25:39:00	45	13,47	2,46
25:40:00	45	13,47	2,46
25:41:00	45	13,47	2,46
25:42:00	45	13,47	2,46
25:43:00	45	13,47	2,46
25:44:00	45	13,47	2,46
25:45:00	45	13,46	2,47
25:46:00	45	13,46	2,47
25:47:00	45	13,46	2,47
25:48:00	45	13,46	2,47
25:49:00	45	13,45	2,47
25:50:00	45	13,45	2,47
25:51:00	45	13,45	2,47
25:52:00	45	13,45	2,47
25:53:00	45	13,45	2,47
25:54:00	45	13,45	2,47
25:55:00	45	13,45	2,47
25:56:00	45	13,45	2,47
25:57:00	45	13,45	2,47
25:58:00	45	13,45	2,47
25:59:00	45	13,45	2,47
26:00:00	45	13,45	2,47
26:01:00	45	13,46	2,47
26:02:00	45	13,46	2,47
26:03:00	45	13,46	2,47
26:04:00	45	13,46	2,47
26:05:00	45	13,43	2,50
26:06:00	45	13,43	2,50
26:07:00	45	13,43	2,50
26:08:00	45	13,43	2,50
26:09:00	45	13,43	2,50
26:10:00	45	13,43	2,50
26:11:00	45	13,43	2,50
26:12:00	45	13,42	2,51
26:13:00	45	13,42	2,51
26:14:00	45	13,42	2,51
26:15:00	45	13,42	2,51
26:16:00	45	13,41	2,52
26:17:00	45	13,41	2,52
26:18:00	45	13,41	2,52
26:19:00	45	13,41	2,52
26:20:00	45	13,41	2,52
26:21:00	45	13,42	2,51
26:22:00	45	13,42	2,51
26:23:00	45	13,42	2,51
26:24:00	45	13,39	2,54
26:25:00	45	13,39	2,54
26:26:00	45	13,39	2,54
26:27:00	45	13,39	2,54
26:28:00	45	13,39	2,54
26:29:00	45	13,39	2,54
26:30:00	45	13,38	2,55
26:31:00	45	13,38	2,55
26:32:00	45	13,38	2,55
26:33:00	45	13,38	2,55
26:34:00	45	13,38	2,55
26:35:00	45	13,38	2,56
26:36:00	45	13,38	2,56
26:37:00	45	13,38	2,56
26:38:00	45	13,38	2,56
26:39:00	45	13,38	2,56
26:40:00	45	13,38	2,56
26:41:00	45	13,38	2,56
26:42:00	45	13,38	2,56
26:43:00	45	13,38	2,56
26:44:00	45	13,38	2,56
26:45:00	45	13,38	2,56
26:46:00	45	13,38	2,56
26:47:00	45	13,38	2,56
26:48:00	45	13,38	2,56
26:49:00	45	13,38	2,56
26:50:00	45	13,38	2,56
26:51:00	45	13,36	2,58
26:52:00	45	13,36	2,58
26:53:00	45	13,36	2,58
26:54:00	45	13,36	2,58
26:55:00	45	13,35	2,59
26:56:00	45	13,35	2,59
26:57:00	45	13,35	2,59
26:58:00	45	13,35	2,59
26:59:00	45	13,35	2,59
27:00:00	45	13,34	2,60
27:01:00	45	13,34	2,60
27:02:00	45	13,34	2,60
27:03:00	45	13,34	2,60
27:04:00	45	13,33	2,61
27:05:00	45	13,33	2,61
27:06:00	45	13,33	2,61
27:07:00	45	13,33	2,61
27:08:00	45	13,33	2,61
27:09:00	45	13,33	2,61
27:10:00	45	13,33	2,61
27:11:00	45	13,33	2,61
27:12:00	45	13,33	2,61
27:13:00	45	13,33	2,61
27:14:00	45	13,34	2,60
27:15:00	45	13,34	2,60
27:16:00	45	13,34	2,60
27:17:00	45	13,34	2,60
27:18:00	45	13,30	2,65
27:19:00	45	13,30	2,65
27:20:00	45	13,30	2,65
27:21:00	45	13,30	2,65
27:22:00	45	13,30	2,65
27:23:00	45	13,29	2,65
27:24:00	45	13,29	2,65
27:25:00	45	13,29	2,65
27:26:00	45	13,29	2,65
27:27:00	45	13,29	2,65
27:28:00	45	13,29	2,66
27:29:00	45	13,29	2,66
27:30:00	45	13,29	2,66
27:31:00	45	13,29	2,66
27:32:00	45	13,28	2,67
27:33:00	45	13,28	2,67
27:34:00	45	13,28	2,67
27:35:00	45	13,28	2,67
27:36:00	45	13,28	2,67
27:37:00	45	13,29	2,66
27:38:00	45	13,29	2,66
27:39:00	45	13,29	2,66
27:40:00	45	13,29	2,66
27:41:00	45	13,29	2,66
27:42:00	45	13,29	2,66
27:43:00	45	13,29	2,66
27:44:00	45	13,29	2,66
27:45:00	45	13,26	2,70
27:46:00	45	13,26	2,69
27:47:00	45	13,26	2,69
27:48:00	45	13,26	2,69
27:49:00	45	13,26	2,70
27:50:00	45	13,26	2,70
27:51:00	45	13,26	2,70
27:52:00	45	13,26	2,70
27:53:00	45	13,25	2,71
27:54:00	45	13,25	2,71
27:55:00	45	13,25	2,71
27:56:00	45	13,25	2,71
27:57:00	45	13,24	2,72
27:58:00	45	13,25	2,71
27:59:00	45	13,24	2,72
28:00:00	45	13,25	2,71
28:01:00	45	13,25	2,71
28:02:00	45	13,25	2,71
28:03:00	45	13,25	2,71
28:04:00	45	13,25	2,71
28:05:00	45	13,22	2,74
28:06:00	45	13,22	2,74
28:07:00	45	13,22	2,74
28:08:00	45	13,22	2,74
28:09:00	45	13,22	2,74
28:10:00	45	13,22	2,74
28:11:00	45	13,22	2,74
28:12:00	45	13,21	2,75
28:13:00	45	13,21	2,75
28:14:00	45	13,21	2,75
28:15:00	45	13,21	2,75
28:16:00	45	13,20	2,76
28:17:00	45	13,20	2,76
28:18:00	45	13,20	2,76
28:19:00	45	13,20	2,76
28:20:00	45	13,20	2,76
28:21:00	45	13,20	2,76
28:22:00	45	13,20	2,76
28:23:00	45	13,20	2,76
28:24:00	45	13,20	2,76
28:25:00	45	13,20	2,76
28:26:00	45	13,20	2,76
