Repository: ProgWizer/parser

File: project-root/data/Data Acquisition/Data Acquisition/2008 year (310)/UCA R Tomsk G1420+5%SMS (37-46C).txt (part 1 of 2)
--Test Summary--
Full Path and File Name	
Instrument Name	4262R
Instrument Type	Model 4262 Twin Cell UCA
Instrument Serial Number	111R
Test Start Date	18.02.2008
Test Start Time	17:49:53
Test Stop Date	20.02.2008
Test Stop Time	14:01:40
Test Length	44:11:47
Final Sample Time Offset	44:11:00
Controller Schedule Name	
Sampling Period	60 seconds
Comments	T: 37(40), 46(240)
Information	WellID	170-c3-01
Information	Customer	Tomsk
Information	CementClass	PCT-I-G
Information	CementMfr	Dykerhoff
Information	Additives	5%SMS
Information	Density	1420
Information	BHCT	37
Information	BHST	46
Information	FluidLoss	
Information	JobType	244.5 mm csg.
Calculated Value	CS_50	5:17:00
Calculated Value	CS_500	N/A
Calculated Value	CS_Time8h	0,64 MPa
Calculated Value	CS_Time16h	1,42 MPa
Calculated Value	CS_Time24h	1,79 MPa
Calculated Value	CS_Time48h	N/A
Calculated Value	CS_Time72h	N/A
Calculated Curve	Compressive Strength	Compressive strength type A (less than 14 lb/gal)
Initial Temperature (°C)	23 °C
Final Temperature (°C)	36 °C
Initial Transit Time (microsec/in)	16,66 microsec/in
Final Transit Time (microsec/in)	13,28 microsec/in
Initial Compressive Strength (MPa)	0,00 MPa
Final Compressive Strength (MPa)	2,21 MPa
--Data--
Time (HH:MM:SS)	Temperature (°C)	Transit Time (microsec/in)	Compressive Strength (MPa)
0:00:00	23	16,66	0,00
0:01:00	23	16,68	0,00
0:02:00	24	16,68	0,00
0:03:00	24	16,70	0,00
0:04:00	24	16,68	0,00
0:05:00	24	16,70	0,00
0:06:00	25	16,71	0,00
0:07:00	24	16,72	0,00
0:08:00	25	16,71	0,00
0:09:00	25	16,71	0,00
0:10:00	26	16,72	0,00
0:11:00	26	16,73	0,00
0:12:00	26	16,73	0,00
0:13:00	27	16,74	0,00
0:14:00	27	16,74	0,00
0:15:00	27	16,72	0,00
0:16:00	28	16,73	0,00
0:17:00	28	16,73	0,00
0:18:00	28	16,73	0,00
0:19:00	29	16,74	0,00
0:20:00	29	16,74	0,00
0:21:00	29	16,76	0,00
0:22:00	30	16,77	0,00
0:23:00	30	16,70	0,00
0:24:00	30	16,71	0,00
0:25:00	31	16,71	0,00
0:26:00	31	16,71	0,00
0:27:00	31	16,71	0,00
0:28:00	32	16,71	0,00
0:29:00	32	16,69	0,00
0:30:00	32	16,69	0,00
0:31:00	33	16,69	0,00
0:32:00	33	16,69	0,00
0:33:00	33	16,71	0,00
0:34:00	34	16,68	0,00
0:35:00	34	16,64	0,01
0:36:00	35	16,65	0,00
0:37:00	35	16,65	0,00
0:38:00	36	16,63	0,01
0:39:00	36	16,63	0,01
0:40:00	37	16,62	0,01
0:41:00	37	16,63	0,01
0:42:00	37	16,62	0,01
0:43:00	37	16,65	0,00
0:44:00	37	16,65	0,00
0:45:00	37	16,68	0,00
0:46:00	37	16,61	0,02
0:47:00	37	16,63	0,01
0:48:00	37	16,61	0,02
0:49:00	38	16,62	0,01
0:50:00	38	16,61	0,02
0:51:00	37	16,59	0,03
0:52:00	37	16,61	0,02
0:53:00	38	16,60	0,02
0:54:00	38	16,62	0,02
0:55:00	37	16,62	0,01
0:56:00	38	16,65	0,00
0:57:00	38	16,66	0,00
0:58:00	38	16,59	0,02
0:59:00	38	16,61	0,02
1:00:00	37	16,61	0,02
1:01:00	37	16,62	0,02
1:02:00	37	16,59	0,02
1:03:00	37	16,59	0,02
1:04:00	37	16,60	0,02
1:05:00	37	16,61	0,02
1:06:00	37	16,62	0,01
1:07:00	37	16,64	0,01
1:08:00	37	16,65	0,00
1:09:00	37	16,68	0,00
1:10:00	37	16,61	0,02
1:11:00	37	16,61	0,02
1:12:00	37	16,62	0,02
1:13:00	37	16,60	0,02
1:14:00	37	16,62	0,02
1:15:00	37	16,59	0,02
1:16:00	37	16,61	0,02
1:17:00	37	16,62	0,02
1:18:00	37	16,62	0,02
1:19:00	37	16,64	0,01
1:20:00	37	16,66	0,00
1:21:00	37	16,66	0,00
1:22:00	37	16,61	0,02
1:23:00	37	16,60	0,02
1:24:00	37	16,61	0,02
1:25:00	37	16,61	0,02
1:26:00	37	16,61	0,02
1:27:00	37	16,59	0,03
1:28:00	37	16,59	0,02
1:29:00	37	16,59	0,02
1:30:00	36	16,61	0,02
1:31:00	36	16,62	0,02
1:32:00	36	16,64	0,01
1:33:00	36	16,65	0,00
1:34:00	37	16,59	0,03
1:35:00	36	16,60	0,02
1:36:00	36	16,58	0,03
1:37:00	36	16,58	0,03
1:38:00	36	16,59	0,03
1:39:00	36	16,56	0,03
1:40:00	36	16,57	0,03
1:41:00	36	16,58	0,03
1:42:00	37	16,59	0,02
1:43:00	36	16,59	0,02
1:44:00	36	16,62	0,02
1:45:00	36	16,56	0,03
1:46:00	36	16,58	0,03
1:47:00	36	16,56	0,04
1:48:00	36	16,56	0,04
1:49:00	37	16,56	0,03
1:50:00	36	16,54	0,04
1:51:00	36	16,54	0,04
1:52:00	36	16,54	0,04
1:53:00	37	16,55	0,04
1:54:00	36	16,56	0,03
1:55:00	36	16,58	0,03
1:56:00	36	16,59	0,02
1:57:00	36	16,52	0,05
1:58:00	36	16,53	0,04
1:59:00	36	16,53	0,04
2:00:00	37	16,53	0,04
2:01:00	36	16,53	0,04
2:02:00	36	16,50	0,05
2:03:00	36	16,50	0,05
2:04:00	36	16,50	0,05
2:05:00	36	16,51	0,05
2:06:00	36	16,52	0,05
2:07:00	36	16,54	0,04
2:08:00	36	16,56	0,04
2:09:00	36	16,48	0,06
2:10:00	36	16,49	0,06
2:11:00	36	16,50	0,06
2:12:00	36	16,47	0,06
2:13:00	37	16,47	0,06
2:14:00	37	16,47	0,06
2:15:00	36	16,46	0,07
2:16:00	36	16,47	0,07
2:17:00	36	16,47	0,06
2:18:00	36	16,50	0,06
2:19:00	36	16,50	0,06
2:20:00	36	16,46	0,07
2:21:00	36	16,45	0,07
2:22:00	36	16,45	0,07
2:23:00	36	16,46	0,07
2:24:00	36	16,43	0,08
2:25:00	36	16,43	0,08
2:26:00	36	16,42	0,08
2:27:00	36	16,42	0,08
2:28:00	36	16,43	0,08
2:29:00	36	16,43	0,08
2:30:00	36	16,44	0,07
2:31:00	36	16,46	0,07
2:32:00	36	16,41	0,09
2:33:00	36	16,41	0,09
2:34:00	36	16,39	0,09
2:35:00	36	16,38	0,10
2:36:00	36	16,38	0,10
2:37:00	36	16,38	0,10
2:38:00	36	16,38	0,10
2:39:00	36	16,38	0,10
2:40:00	36	16,38	0,10
2:41:00	36	16,39	0,09
2:42:00	36	16,38	0,10
2:43:00	36	16,40	0,09
2:44:00	36	16,35	0,11
2:45:00	36	16,35	0,11
2:46:00	36	16,35	0,11
2:47:00	36	16,35	0,11
2:48:00	36	16,35	0,11
2:49:00	36	16,32	0,12
2:50:00	36	16,32	0,12
2:51:00	36	16,32	0,12
2:52:00	36	16,32	0,12
2:53:00	36	16,33	0,12
2:54:00	36	16,34	0,11
2:55:00	36	16,35	0,11
2:56:00	36	16,32	0,12
2:57:00	36	16,31	0,12
2:58:00	36	16,31	0,12
2:59:00	36	16,31	0,12
3:00:00	36	16,28	0,14
3:01:00	36	16,27	0,14
3:02:00	36	16,27	0,14
3:03:00	36	16,27	0,14
3:04:00	36	16,27	0,14
3:05:00	36	16,28	0,14
3:06:00	36	16,29	0,13
3:07:00	36	16,29	0,13
3:08:00	36	16,29	0,13
3:09:00	36	16,26	0,14
3:10:00	36	16,26	0,14
3:11:00	36	16,26	0,14
3:12:00	36	16,25	0,15
3:13:00	36	16,23	0,16
3:14:00	36	16,23	0,16
3:15:00	36	16,22	0,16
3:16:00	36	16,22	0,16
3:17:00	36	16,23	0,16
3:18:00	36	16,23	0,15
3:19:00	36	16,25	0,15
3:20:00	36	16,26	0,14
3:21:00	36	16,20	0,16
3:22:00	36	16,21	0,16
3:23:00	36	16,21	0,16
3:24:00	36	16,21	0,16
3:25:00	36	16,18	0,17
3:26:00	36	16,17	0,18
3:27:00	36	16,17	0,18
3:28:00	36	16,17	0,18
3:29:00	36	16,17	0,18
3:30:00	36	16,19	0,17
3:31:00	36	16,20	0,17
3:32:00	36	16,20	0,16
3:33:00	36	16,15	0,18
3:34:00	36	16,16	0,18
3:35:00	36	16,16	0,18
3:36:00	36	16,15	0,18
3:37:00	36	16,15	0,18
3:38:00	36	16,15	0,18
3:39:00	36	16,12	0,20
3:40:00	36	16,12	0,20
3:41:00	36	16,12	0,20
3:42:00	36	16,14	0,19
3:43:00	36	16,14	0,19
3:44:00	36	16,15	0,18
3:45:00	36	16,10	0,21
3:46:00	36	16,11	0,20
3:47:00	36	16,11	0,20
3:48:00	36	16,11	0,20
3:49:00	36	16,10	0,21
3:50:00	36	16,09	0,21
3:51:00	36	16,09	0,21
3:52:00	36	16,09	0,21
3:53:00	36	16,08	0,21
3:54:00	36	16,08	0,21
3:55:00	36	16,09	0,21
3:56:00	36	16,11	0,20
3:57:00	36	16,05	0,22
3:58:00	36	16,05	0,22
3:59:00	36	16,05	0,22
4:00:00	36	16,05	0,22
4:01:00	36	16,05	0,23
4:02:00	36	16,05	0,23
4:03:00	36	16,04	0,23
4:04:00	36	16,04	0,23
4:05:00	36	16,04	0,23
4:06:00	36	16,05	0,23
4:07:00	36	16,05	0,22
4:08:00	36	16,06	0,22
4:09:00	36	16,08	0,21
4:10:00	36	16,00	0,25
4:11:00	36	16,01	0,24
4:12:00	36	16,01	0,24
4:13:00	36	16,00	0,25
4:14:00	36	15,99	0,25
4:15:00	36	15,99	0,25
4:16:00	36	15,99	0,25
4:17:00	36	15,99	0,25
4:18:00	36	15,99	0,25
4:19:00	36	15,99	0,25
4:20:00	36	16,01	0,24
4:21:00	36	16,02	0,24
4:22:00	36	16,02	0,24
4:23:00	36	15,96	0,26
4:24:00	36	15,96	0,26
4:25:00	36	15,96	0,26
4:26:00	36	15,95	0,27
4:27:00	36	15,95	0,27
4:28:00	36	15,94	0,27
4:29:00	36	15,94	0,27
4:30:00	36	15,94	0,27
4:31:00	36	15,94	0,27
4:32:00	36	15,95	0,27
4:33:00	36	15,96	0,26
4:34:00	36	15,97	0,26
4:35:00	36	15,93	0,27
4:36:00	36	15,90	0,29
4:37:00	36	15,91	0,28
4:38:00	36	15,90	0,29
4:39:00	36	15,90	0,29
4:40:00	36	15,90	0,29
4:41:00	36	15,89	0,29
4:42:00	36	15,89	0,29
4:43:00	36	15,89	0,29
4:44:00	36	15,90	0,29
4:45:00	36	15,90	0,29
4:46:00	36	15,92	0,28
4:47:00	36	15,93	0,28
4:48:00	36	15,87	0,30
4:49:00	36	15,88	0,30
4:50:00	36	15,86	0,31
4:51:00	36	15,85	0,31
4:52:00	36	15,85	0,31
4:53:00	36	15,84	0,31
4:54:00	36	15,84	0,31
4:55:00	36	15,84	0,31
4:56:00	36	15,84	0,31
4:57:00	36	15,85	0,31
4:58:00	36	15,86	0,31
4:59:00	36	15,87	0,30
5:00:00	36	15,83	0,32
5:01:00	36	15,83	0,32
5:02:00	36	15,83	0,32
5:03:00	36	15,81	0,33
5:04:00	36	15,81	0,33
5:05:00	36	15,80	0,33
5:06:00	36	15,80	0,33
5:07:00	36	15,79	0,34
5:08:00	36	15,79	0,34
5:09:00	36	15,80	0,33
5:10:00	36	15,81	0,33
5:11:00	36	15,82	0,32
5:12:00	36	15,83	0,32
5:13:00	36	15,78	0,34
5:14:00	36	15,78	0,34
5:15:00	36	15,78	0,34
5:16:00	36	15,75	0,35
5:17:00	36	15,75	0,35
5:18:00	36	15,75	0,35
5:19:00	36	15,75	0,36
5:20:00	36	15,75	0,36
5:21:00	36	15,75	0,35
5:22:00	36	15,76	0,35
5:23:00	36	15,78	0,34
5:24:00	36	15,78	0,34
5:25:00	36	15,73	0,36
5:26:00	36	15,74	0,36
5:27:00	36	15,74	0,36
5:28:00	36	15,72	0,37
5:29:00	36	15,72	0,37
5:30:00	36	15,71	0,37
5:31:00	36	15,71	0,37
5:32:00	36	15,70	0,38
5:33:00	36	15,71	0,37
5:34:00	36	15,72	0,37
5:35:00	36	15,73	0,36
5:36:00	36	15,75	0,36
5:37:00	36	15,69	0,38
5:38:00	36	15,69	0,38
5:39:00	36	15,70	0,38
5:40:00	36	15,68	0,39
5:41:00	36	15,67	0,39
5:42:00	36	15,67	0,39
5:43:00	36	15,66	0,39
5:44:00	36	15,66	0,39
5:45:00	36	15,66	0,39
5:46:00	36	15,66	0,39
5:47:00	36	15,68	0,39
5:48:00	36	15,69	0,38
5:49:00	36	15,70	0,38
5:50:00	36	15,68	0,39
5:51:00	36	15,65	0,40
5:52:00	36	15,63	0,41
5:53:00	36	15,63	0,41
5:54:00	36	15,63	0,41
5:55:00	36	15,62	0,42
5:56:00	36	15,62	0,42
5:57:00	36	15,62	0,42
5:58:00	36	15,61	0,42
5:59:00	36	15,62	0,42
6:00:00	36	15,63	0,41
6:01:00	36	15,64	0,40
6:02:00	36	15,65	0,40
6:03:00	36	15,60	0,43
6:04:00	36	15,61	0,42
6:05:00	37	15,59	0,43
6:06:00	36	15,58	0,43
6:07:00	36	15,58	0,43
6:08:00	36	15,58	0,43
6:09:00	36	15,57	0,44
6:10:00	36	15,57	0,44
6:11:00	36	15,57	0,44
6:12:00	36	15,57	0,44
6:13:00	36	15,58	0,43
6:14:00	36	15,60	0,43
6:15:00	36	15,60	0,42
6:16:00	36	15,56	0,44
6:17:00	36	15,54	0,45
6:18:00	36	15,54	0,45
6:19:00	36	15,54	0,46
6:20:00	36	15,54	0,46
6:21:00	36	15,53	0,46
6:22:00	36	15,53	0,46
6:23:00	36	15,53	0,46
6:24:00	36	15,53	0,46
6:25:00	36	15,54	0,46
6:26:00	36	15,54	0,45
6:27:00	36	15,56	0,44
6:28:00	36	15,54	0,46
6:29:00	36	15,51	0,47
6:30:00	36	15,52	0,46
6:31:00	36	15,49	0,48
6:32:00	36	15,49	0,48
6:33:00	36	15,49	0,48
6:34:00	37	15,48	0,48
6:35:00	36	15,48	0,48
6:36:00	36	15,48	0,48
6:37:00	36	15,49	0,48
6:38:00	36	15,51	0,47
6:39:00	36	15,51	0,47
6:40:00	36	15,47	0,49
6:41:00	36	15,48	0,49
6:42:00	36	15,48	0,49
6:43:00	36	15,48	0,49
6:44:00	36	15,45	0,50
6:45:00	37	15,45	0,50
6:46:00	36	15,44	0,50
6:47:00	36	15,44	0,50
6:48:00	36	15,44	0,50
6:49:00	36	15,45	0,50
6:50:00	36	15,46	0,49
6:51:00	36	15,48	0,49
6:52:00	36	15,42	0,51
6:53:00	36	15,43	0,51
6:54:00	36	15,43	0,51
6:55:00	36	15,42	0,51
6:56:00	36	15,42	0,51
6:57:00	36	15,40	0,52
6:58:00	36	15,40	0,52
6:59:00	36	15,40	0,52
7:00:00	36	15,40	0,52
7:01:00	36	15,42	0,52
7:02:00	36	15,42	0,51
7:03:00	36	15,43	0,51
7:04:00	36	15,39	0,53
7:05:00	36	15,39	0,53
7:06:00	36	15,39	0,53
7:07:00	36	15,39	0,53
7:08:00	36	15,38	0,54
7:09:00	36	15,38	0,54
7:10:00	36	15,36	0,55
7:11:00	36	15,36	0,55
7:12:00	36	15,37	0,54
7:13:00	36	15,38	0,54
7:14:00	36	15,39	0,53
7:15:00	36	15,34	0,55
7:16:00	36	15,35	0,55
7:17:00	36	15,35	0,55
7:18:00	36	15,34	0,55
7:19:00	36	15,34	0,55
7:20:00	36	15,34	0,55
7:21:00	36	15,33	0,56
7:22:00	36	15,33	0,56
7:23:00	36	15,34	0,55
7:24:00	36	15,36	0,55
7:25:00	36	15,36	0,54
7:26:00	36	15,30	0,57
7:27:00	36	15,31	0,57
7:28:00	36	15,30	0,57
7:29:00	36	15,30	0,57
7:30:00	36	15,30	0,58
7:31:00	36	15,30	0,58
7:32:00	37	15,30	0,58
7:33:00	36	15,30	0,58
7:34:00	36	15,30	0,58
7:35:00	36	15,30	0,57
7:36:00	36	15,31	0,57
7:37:00	36	15,33	0,56
7:38:00	36	15,26	0,60
7:39:00	36	15,27	0,59
7:40:00	36	15,27	0,59
7:41:00	36	15,26	0,60
7:42:00	36	15,26	0,60
7:43:00	36	15,25	0,60
7:44:00	36	15,25	0,60
7:45:00	36	15,25	0,60
7:46:00	36	15,25	0,60
7:47:00	36	15,27	0,59
7:48:00	36	15,27	0,59
7:49:00	36	15,28	0,59
7:50:00	36	15,22	0,62
7:51:00	36	15,23	0,62
7:52:00	36	15,23	0,62
7:53:00	36	15,22	0,62
7:54:00	36	15,22	0,62
7:55:00	36	15,22	0,62
7:56:00	36	15,21	0,62
7:57:00	36	15,22	0,62
7:58:00	36	15,24	0,61
7:59:00	36	15,24	0,61
8:00:00	36	15,19	0,64
8:01:00	36	15,20	0,63
8:02:00	36	15,19	0,64
8:03:00	36	15,19	0,64
8:04:00	36	15,19	0,64
8:05:00	36	15,18	0,64
8:06:00	36	15,18	0,64
8:07:00	36	15,18	0,64
8:08:00	36	15,18	0,64
8:09:00	36	15,19	0,64
8:10:00	36	15,20	0,63
8:11:00	36	15,21	0,63
8:12:00	36	15,15	0,66
8:13:00	36	15,15	0,66
8:14:00	36	15,15	0,66
8:15:00	36	15,15	0,66
8:16:00	36	15,15	0,66
8:17:00	36	15,15	0,66
8:18:00	36	15,14	0,67
8:19:00	36	15,14	0,67
8:20:00	36	15,14	0,67
8:21:00	36	15,15	0,66
8:22:00	36	15,16	0,65
8:23:00	36	15,17	0,65
8:24:00	36	15,11	0,68
8:25:00	36	15,12	0,68
8:26:00	36	15,12	0,68
8:27:00	36	15,11	0,68
8:28:00	36	15,11	0,68
8:29:00	36	15,11	0,68
8:30:00	36	15,11	0,68
8:31:00	36	15,09	0,70
8:32:00	36	15,09	0,69
8:33:00	36	15,11	0,68
8:34:00	36	15,12	0,68
8:35:00	36	15,12	0,67
8:36:00	36	15,08	0,70
8:37:00	36	15,09	0,70
8:38:00	36	15,08	0,70
8:39:00	37	15,08	0,70
8:40:00	36	15,07	0,70
8:41:00	36	15,07	0,70
8:42:00	36	15,08	0,70
8:43:00	36	15,09	0,70
8:44:00	36	15,09	0,69
8:45:00	36	15,10	0,69
8:46:00	36	15,04	0,72
8:47:00	36	15,05	0,72
8:48:00	36	15,05	0,72
8:49:00	36	15,04	0,72
8:50:00	36	15,03	0,73
8:51:00	36	15,03	0,73
8:52:00	36	15,03	0,73
8:53:00	36	15,03	0,73
8:54:00	36	15,03	0,73
8:55:00	36	15,04	0,72
8:56:00	36	15,05	0,72
8:57:00	36	15,06	0,71
8:58:00	36	15,00	0,74
8:59:00	36	15,00	0,74
9:00:00	37	15,00	0,74
9:01:00	36	15,00	0,75
9:02:00	36	15,00	0,75
9:03:00	36	15,00	0,75
9:04:00	36	14,99	0,75
9:05:00	36	14,99	0,75
9:06:00	36	14,99	0,75
9:07:00	36	15,00	0,74
9:08:00	36	15,01	0,74
9:09:00	36	15,02	0,73
9:10:00	36	14,97	0,76
9:11:00	36	14,98	0,76
9:12:00	36	14,96	0,77
9:13:00	36	14,96	0,77
9:14:00	36	14,96	0,77
9:15:00	37	14,95	0,78
9:16:00	36	14,95	0,78
9:17:00	36	14,95	0,78
9:18:00	36	14,95	0,78
9:19:00	36	14,97	0,77
9:20:00	36	14,97	0,76
9:21:00	36	14,98	0,76
9:22:00	36	14,94	0,78
9:23:00	36	14,94	0,78
9:24:00	36	14,94	0,78
9:25:00	36	14,94	0,78
9:26:00	36	14,91	0,80
9:27:00	36	14,91	0,80
9:28:00	36	14,91	0,80
9:29:00	36	14,91	0,80
9:30:00	36	14,91	0,80
9:31:00	36	14,92	0,79
9:32:00	36	14,93	0,79
9:33:00	36	14,93	0,79
9:34:00	36	14,90	0,81
9:35:00	36	14,91	0,80
9:36:00	36	14,90	0,81
9:37:00	36	14,90	0,81
9:38:00	36	14,89	0,81
9:39:00	36	14,89	0,81
9:40:00	36	14,89	0,81
9:41:00	36	14,90	0,81
9:42:00	36	14,91	0,80
9:43:00	36	14,91	0,80
9:44:00	36	14,86	0,83
9:45:00	36	14,87	0,83
9:46:00	36	14,86	0,83
9:47:00	36	14,86	0,83
9:48:00	36	14,86	0,83
9:49:00	36	14,85	0,84
9:50:00	36	14,85	0,84
9:51:00	36	14,85	0,84
9:52:00	36	14,85	0,84
9:53:00	36	14,85	0,84
9:54:00	36	14,87	0,83
9:55:00	36	14,88	0,82
9:56:00	36	14,84	0,85
9:57:00	36	14,85	0,84
9:58:00	36	14,82	0,86
9:59:00	37	14,82	0,86
10:00:00	36	14,82	0,86
10:01:00	36	14,82	0,86
10:02:00	36	14,82	0,86
10:03:00	36	14,82	0,86
10:04:00	36	14,82	0,86
10:05:00	36	14,82	0,86
10:06:00	36	14,83	0,85
10:07:00	36	14,85	0,84
10:08:00	37	14,80	0,87
10:09:00	36	14,81	0,86
10:10:00	36	14,79	0,87
10:11:00	36	14,79	0,88
10:12:00	36	14,79	0,88
10:13:00	37	14,78	0,88
10:14:00	36	14,78	0,88
10:15:00	36	14,78	0,88
10:16:00	36	14,78	0,88
10:17:00	36	14,78	0,88
10:18:00	36	14,79	0,87
10:19:00	36	14,80	0,87
10:20:00	36	14,79	0,88
10:21:00	36	14,76	0,89
10:22:00	36	14,77	0,89
10:23:00	36	14,76	0,89
10:24:00	36	14,74	0,91
10:25:00	36	14,74	0,91
10:26:00	36	14,74	0,91
10:27:00	36	14,74	0,91
10:28:00	36	14,74	0,91
10:29:00	36	14,75	0,90
10:30:00	36	14,76	0,90
10:31:00	36	14,76	0,89
10:32:00	36	14,73	0,91
10:33:00	36	14,73	0,91
10:34:00	36	14,73	0,91
10:35:00	36	14,73	0,92
10:36:00	36	14,73	0,92
10:37:00	36	14,72	0,92
10:38:00	36	14,72	0,92
10:39:00	36	14,70	0,93
10:40:00	36	14,71	0,93
10:41:00	36	14,72	0,92
10:42:00	36	14,73	0,92
10:43:00	36	14,73	0,91
10:44:00	36	14,69	0,94
10:45:00	36	14,70	0,94
10:46:00	36	14,70	0,94
10:47:00	36	14,69	0,94
10:48:00	36	14,69	0,94
10:49:00	36	14,69	0,94
10:50:00	36	14,68	0,95
10:51:00	36	14,68	0,95
10:52:00	36	14,69	0,94
10:53:00	36	14,70	0,94
10:54:00	36	14,70	0,93
10:55:00	36	14,71	0,93
10:56:00	36	14,66	0,96
10:57:00	36	14,66	0,96
10:58:00	36	14,66	0,96
10:59:00	36	14,66	0,96
11:00:00	36	14,65	0,97
11:01:00	36	14,65	0,97
11:02:00	36	14,64	0,97
11:03:00	36	14,64	0,97
11:04:00	36	14,65	0,97
11:05:00	36	14,65	0,97
11:06:00	36	14,67	0,96
11:07:00	36	14,67	0,95
11:08:00	36	14,64	0,97
11:09:00	36	14,63	0,98
11:10:00	36	14,63	0,98
11:11:00	36	14,62	0,99
11:12:00	37	14,62	0,99
11:13:00	36	14,61	0,99
11:14:00	36	14,61	0,99
11:15:00	36	14,61	0,99
11:16:00	36	14,61	0,99
11:17:00	36	14,62	0,99
11:18:00	36	14,63	0,98
11:19:00	36	14,64	0,98
11:20:00	36	14,62	0,99
11:21:00	36	14,61	1,00
11:22:00	36	14,61	1,00
11:23:00	36	14,58	1,02
11:24:00	36	14,58	1,02
11:25:00	36	14,58	1,02
11:26:00	37	14,58	1,02
11:27:00	36	14,58	1,02
11:28:00	36	14,58	1,02
11:29:00	36	14,59	1,01
11:30:00	36	14,60	1,00
11:31:00	36	14,61	1,00
11:32:00	36	14,58	1,02
11:33:00	36	14,57	1,03
11:34:00	36	14,58	1,02
11:35:00	36	14,57	1,03
11:36:00	36	14,57	1,03
11:37:00	36	14,57	1,03
11:38:00	36	14,55	1,04
11:39:00	36	14,55	1,04
11:40:00	36	14,55	1,04
11:41:00	36	14,56	1,03
11:42:00	36	14,57	1,03
11:43:00	36	14,58	1,02
11:44:00	36	14,54	1,05
11:45:00	36	14,54	1,05
11:46:00	36	14,54	1,05
11:47:00	36	14,54	1,05
11:48:00	36	14,53	1,05
11:49:00	36	14,53	1,05
11:50:00	36	14,53	1,05
11:51:00	36	14,53	1,05
11:52:00	36	14,53	1,05
11:53:00	36	14,54	1,05
11:54:00	36	14,55	1,04
11:55:00	36	14,55	1,04
11:56:00	36	14,51	1,07
11:57:00	36	14,51	1,07
11:58:00	37	14,51	1,07
11:59:00	36	14,50	1,07
12:00:00	36	14,50	1,07
12:01:00	36	14,50	1,07
12:02:00	36	14,49	1,08
12:03:00	36	14,49	1,08
12:04:00	36	14,49	1,08
12:05:00	36	14,50	1,07
12:06:00	36	14,51	1,07
12:07:00	36	14,52	1,06
12:08:00	36	14,52	1,06
12:09:00	36	14,47	1,10
12:10:00	36	14,48	1,09
12:11:00	36	14,47	1,10
12:12:00	36	14,47	1,10
12:13:00	36	14,47	1,10
12:14:00	36	14,46	1,10
12:15:00	36	14,46	1,10
12:16:00	36	14,46	1,10
12:17:00	36	14,46	1,10
12:18:00	36	14,47	1,10
12:19:00	36	14,48	1,09
12:20:00	36	14,49	1,08
12:21:00	36	14,46	1,11
12:22:00	36	14,46	1,11
12:23:00	36	14,46	1,11
12:24:00	37	14,46	1,11
12:25:00	36	14,43	1,12
12:26:00	36	14,43	1,12
12:27:00	36	14,43	1,12
12:28:00	36	14,43	1,12
12:29:00	36	14,43	1,12
12:30:00	36	14,44	1,12
12:31:00	36	14,45	1,11
12:32:00	36	14,46	1,11
12:33:00	36	14,42	1,13
12:34:00	37	14,43	1,13
12:35:00	37	14,43	1,13
12:36:00	36	14,43	1,13
12:37:00	36	14,42	1,13
12:38:00	36	14,42	1,13
12:39:00	36	14,42	1,13
12:40:00	36	14,42	1,13
12:41:00	36	14,41	1,14
12:42:00	36	14,42	1,13
12:43:00	36	14,43	1,13
12:44:00	36	14,43	1,12
12:45:00	36	14,40	1,15
12:46:00	36	14,40	1,15
12:47:00	36	14,40	1,15
12:48:00	36	14,40	1,15
12:49:00	36	14,39	1,16
12:50:00	36	14,39	1,16
12:51:00	36	14,39	1,16
12:52:00	36	14,39	1,16
12:53:00	36	14,39	1,16
12:54:00	36	14,40	1,15
12:55:00	36	14,40	1,15
12:56:00	36	14,41	1,14
12:57:00	36	14,37	1,17
12:58:00	36	14,37	1,17
12:59:00	36	14,37	1,17
13:00:00	36	14,37	1,17
13:01:00	36	14,37	1,17
13:02:00	36	14,36	1,18
13:03:00	36	14,36	1,18
13:04:00	36	14,36	1,18
13:05:00	36	14,36	1,18
13:06:00	36	14,37	1,17
13:07:00	36	14,37	1,17
13:08:00	36	14,38	1,16
13:09:00	36	14,36	1,18
13:10:00	36	14,35	1,19
13:11:00	36	14,36	1,18
13:12:00	36	14,35	1,19
13:13:00	36	14,34	1,20
13:14:00	36	14,34	1,20
13:15:00	36	14,33	1,20
13:16:00	36	14,33	1,20
13:17:00	36	14,33	1,20
13:18:00	36	14,34	1,20
13:19:00	36	14,34	1,19
13:20:00	36	14,35	1,19
13:21:00	36	14,34	1,19
13:22:00	36	14,32	1,21
13:23:00	36	14,33	1,20
13:24:00	36	14,33	1,20
13:25:00	36	14,32	1,21
13:26:00	36	14,32	1,21
13:27:00	36	14,32	1,21
13:28:00	36	14,31	1,22
13:29:00	36	14,31	1,22
13:30:00	36	14,31	1,22
13:31:00	36	14,32	1,21
13:32:00	36	14,33	1,20
13:33:00	36	14,34	1,20
13:34:00	36	14,30	1,23
13:35:00	36	14,31	1,22
13:36:00	36	14,30	1,23
13:37:00	36	14,30	1,23
13:38:00	36	14,29	1,23
13:39:00	36	14,29	1,23
13:40:00	36	14,29	1,23
13:41:00	36	14,29	1,23
13:42:00	36	14,30	1,23
13:43:00	36	14,31	1,22
13:44:00	36	14,31	1,21
13:45:00	36	14,32	1,21
13:46:00	36	14,27	1,25
13:47:00	36	14,28	1,24
13:48:00	37	14,28	1,24
13:49:00	36	14,27	1,25
13:50:00	36	14,27	1,25
13:51:00	36	14,27	1,25
13:52:00	36	14,26	1,26
13:53:00	36	14,27	1,25
13:54:00	36	14,27	1,25
13:55:00	36	14,28	1,24
13:56:00	36	14,28	1,24
13:57:00	36	14,29	1,23
13:58:00	36	14,25	1,26
13:59:00	36	14,26	1,26
14:00:00	36	14,25	1,27
14:01:00	36	14,25	1,27
14:02:00	36	14,25	1,27
14:03:00	36	14,24	1,27
14:04:00	36	14,24	1,27
14:05:00	36	14,24	1,27
14:06:00	36	14,24	1,27
14:07:00	36	14,25	1,27
14:08:00	36	14,25	1,26
14:09:00	36	14,26	1,26
14:10:00	36	14,26	1,26
14:11:00	36	14,23	1,28
14:12:00	36	14,24	1,27
14:13:00	36	14,24	1,27
14:14:00	36	14,23	1,28
14:15:00	36	14,22	1,29
14:16:00	36	14,22	1,29
14:17:00	36	14,22	1,29
14:18:00	36	14,22	1,29
14:19:00	36	14,22	1,29
14:20:00	36	14,22	1,29
14:21:00	36	14,24	1,27
14:22:00	36	14,25	1,27
14:23:00	36	14,21	1,30
14:24:00	36	14,22	1,29
14:25:00	36	14,21	1,30
14:26:00	36	14,21	1,30
14:27:00	36	14,21	1,30
14:28:00	36	14,21	1,30
14:29:00	36	14,21	1,30
14:30:00	36	14,21	1,30
14:31:00	36	14,19	1,31
14:32:00	36	14,20	1,30
14:33:00	36	14,21	1,30
14:34:00	36	14,22	1,29
14:35:00	36	14,18	1,32
14:36:00	36	14,19	1,32
14:37:00	36	14,19	1,32
14:38:00	36	14,19	1,32
14:39:00	36	14,19	1,32
14:40:00	36	14,19	1,32
14:41:00	36	14,18	1,32
14:42:00	36	14,18	1,32
14:43:00	36	14,18	1,32
14:44:00	36	14,19	1,32
14:45:00	36	14,20	1,30
14:46:00	36	14,21	1,30
14:47:00	36	14,16	1,33
14:48:00	36	14,16	1,33
14:49:00	36	14,16	1,33
14:50:00	36	14,16	1,33
14:51:00	36	14,16	1,33
14:52:00	36	14,16	1,33
14:53:00	36	14,16	1,34
14:54:00	36	14,16	1,34
14:55:00	36	14,16	1,34
14:56:00	36	14,16	1,33
14:57:00	36	14,17	1,33
14:58:00	36	14,18	1,32
14:59:00	36	14,19	1,32
15:00:00	36	14,15	1,35
15:01:00	36	14,16	1,34
15:02:00	36	14,16	1,34
15:03:00	36	14,14	1,35
15:04:00	36	14,14	1,35
15:05:00	36	14,14	1,35
15:06:00	36	14,13	1,36
15:07:00	36	14,13	1,36
15:08:00	36	14,14	1,35
15:09:00	36	14,15	1,35
15:10:00	36	14,16	1,34
15:11:00	36	14,16	1,33
15:12:00	36	14,13	1,37
15:13:00	36	14,13	1,36
15:14:00	36	14,13	1,36
15:15:00	36	14,13	1,36
15:16:00	36	14,13	1,36
15:17:00	36	14,13	1,37
15:18:00	36	14,11	1,38
15:19:00	36	14,11	1,38
15:20:00	36	14,12	1,37
15:21:00	36	14,13	1,37
15:22:00	36	14,13	1,36
15:23:00	36	14,14	1,35
15:24:00	36	14,11	1,38
15:25:00	36	14,11	1,38
15:26:00	36	14,11	1,38
15:27:00	36	14,11	1,38
15:28:00	36	14,11	1,38
15:29:00	36	14,11	1,38
15:30:00	36	14,10	1,38
15:31:00	36	14,10	1,38
15:32:00	36	14,10	1,38
15:33:00	36	14,11	1,38
15:34:00	36	14,12	1,37
15:35:00	36	14,13	1,37
15:36:00	36	14,13	1,36
15:37:00	36	14,09	1,40
15:38:00	36	14,10	1,39
15:39:00	36	14,09	1,40
15:40:00	36	14,09	1,40
15:41:00	36	14,09	1,40
15:42:00	37	14,09	1,40
15:43:00	36	14,08	1,40
15:44:00	36	14,09	1,40
15:45:00	36	14,09	1,40
15:46:00	36	14,10	1,39
15:47:00	36	14,09	1,40
15:48:00	36	14,09	1,40
15:49:00	36	14,09	1,40
15:50:00	36	14,09	1,40
15:51:00	36	14,07	1,42
15:52:00	36	14,07	1,41
15:53:00	36	14,07	1,42
15:54:00	36	14,07	1,42
15:55:00	36	14,07	1,42
15:56:00	36	14,07	1,42
15:57:00	36	14,07	1,42
15:58:00	36	14,07	1,42
15:59:00	36	14,07	1,42
16:00:00	36	14,07	1,42
16:01:00	36	14,07	1,42
16:02:00	36	14,07	1,42
16:03:00	36	14,07	1,42
16:04:00	36	14,07	1,42
16:05:00	36	14,07	1,42
16:06:00	36	14,07	1,41
16:07:00	36	14,07	1,41
16:08:00	36	14,08	1,40
16:09:00	36	14,08	1,40
16:10:00	37	14,07	1,41
16:11:00	36	14,07	1,41
16:12:00	36	14,08	1,40
16:13:00	36	14,04	1,44
16:14:00	37	14,04	1,44
16:15:00	36	14,04	1,44
16:16:00	36	14,04	1,44
16:17:00	36	14,04	1,44
16:18:00	36	14,04	1,44
16:19:00	36	14,04	1,44
16:20:00	36	14,04	1,44
16:21:00	36	14,04	1,44
16:22:00	36	14,04	1,44
16:23:00	36	14,04	1,44
16:24:00	36	14,02	1,46
16:25:00	36	14,02	1,46
16:26:00	36	14,02	1,46
16:27:00	36	14,02	1,46
16:28:00	36	14,02	1,46
16:29:00	36	14,02	1,46
16:30:00	36	14,02	1,46
16:31:00	36	14,02	1,46
16:32:00	36	14,03	1,45
16:33:00	36	14,03	1,45
16:34:00	36	14,04	1,44
16:35:00	36	14,04	1,44
16:36:00	36	14,04	1,44
16:37:00	36	14,05	1,43
16:38:00	36	14,05	1,43
16:39:00	36	14,03	1,45
16:40:00	36	14,01	1,46
16:41:00	36	14,00	1,48
16:42:00	36	14,01	1,47
16:43:00	37	14,01	1,47
16:44:00	36	14,00	1,48
16:45:00	36	14,00	1,48
16:46:00	36	14,00	1,48
16:47:00	36	14,00	1,48
16:48:00	36	14,00	1,48
16:49:00	36	14,00	1,48
16:50:00	36	14,00	1,48
16:51:00	36	14,00	1,48
16:52:00	36	14,00	1,48
16:53:00	36	14,00	1,48
16:54:00	36	14,00	1,48
16:55:00	36	14,00	1,48
16:56:00	36	14,00	1,48
16:57:00	36	13,98	1,49
16:58:00	36	13,99	1,48
16:59:00	36	13,99	1,48
17:00:00	36	14,00	1,48
17:01:00	36	14,00	1,48
17:02:00	36	14,01	1,47
17:03:00	36	14,01	1,47
17:04:00	36	14,01	1,46
17:05:00	36	14,01	1,46
17:06:00	36	14,02	1,46
17:07:00	36	13,98	1,50
17:08:00	36	13,98	1,49
17:09:00	36	13,98	1,49
17:10:00	36	13,98	1,49
17:11:00	36	13,98	1,50
17:12:00	36	13,98	1,50
17:13:00	36	13,98	1,50
17:14:00	36	13,96	1,51
17:15:00	36	13,96	1,51
17:16:00	36	13,96	1,51
17:17:00	36	13,96	1,51
17:18:00	36	13,96	1,51
17:19:00	36	13,96	1,51
17:20:00	36	13,96	1,51
17:21:00	36	13,96	1,51
17:22:00	36	13,96	1,51
17:23:00	36	13,96	1,51
17:24:00	36	13,96	1,51
17:25:00	36	13,96	1,51
17:26:00	36	13,97	1,50
17:27:00	36	13,97	1,50
17:28:00	36	13,98	1,50
17:29:00	36	13,98	1,50
17:30:00	36	13,98	1,49
17:31:00	36	13,99	1,48
17:32:00	36	13,99	1,48
17:33:00	36	14,00	1,48
17:34:00	36	13,95	1,52
17:35:00	36	13,95	1,52
17:36:00	36	13,95	1,52
17:37:00	36	13,95	1,52
17:38:00	36	13,95	1,52
17:39:00	36	13,95	1,52
17:40:00	36	13,94	1,53
17:41:00	36	13,94	1,53
17:42:00	36	13,94	1,53
17:43:00	36	13,94	1,53
17:44:00	36	13,94	1,53
17:45:00	36	13,94	1,53
17:46:00	36	13,94	1,53
17:47:00	36	13,95	1,52
17:48:00	37	13,93	1,54
17:49:00	36	13,93	1,54
17:50:00	36	13,93	1,54
17:51:00	36	13,93	1,54
17:52:00	36	13,93	1,54
17:53:00	36	13,93	1,54
17:54:00	36	13,94	1,53
17:55:00	36	13,94	1,53
17:56:00	36	13,95	1,52
17:57:00	36	13,95	1,52
17:58:00	36	13,95	1,52
17:59:00	36	13,95	1,52
18:00:00	36	13,96	1,51
18:01:00	36	13,92	1,55
18:02:00	36	13,93	1,54
18:03:00	36	13,93	1,54
18:04:00	36	13,91	1,56
18:05:00	36	13,91	1,56
18:06:00	36	13,91	1,56
18:07:00	36	13,91	1,56
18:08:00	36	13,91	1,56
18:09:00	36	13,91	1,56
18:10:00	36	13,91	1,56
18:11:00	36	13,91	1,56
18:12:00	36	13,91	1,56
18:13:00	36	13,91	1,56
18:14:00	36	13,91	1,56
18:15:00	36	13,91	1,56
18:16:00	36	13,90	1,56
18:17:00	36	13,91	1,56
18:18:00	36	13,91	1,56
18:19:00	36	13,91	1,56
18:20:00	36	13,91	1,56
18:21:00	36	13,90	1,56
18:22:00	36	13,90	1,56
18:23:00	36	13,91	1,56
18:24:00	36	13,92	1,55
18:25:00	36	13,92	1,55
18:26:00	36	13,93	1,54
18:27:00	36	13,93	1,54
18:28:00	36	13,89	1,58
18:29:00	36	13,89	1,57
18:30:00	36	13,89	1,57
18:31:00	36	13,89	1,57
18:32:00	36	13,89	1,57
18:33:00	36	13,89	1,57
18:34:00	36	13,89	1,58
18:35:00	36	13,89	1,57
18:36:00	36	13,89	1,57
18:37:00	36	13,89	1,58
18:38:00	36	13,88	1,58
18:39:00	36	13,87	1,59
18:40:00	36	13,88	1,58
18:41:00	36	13,87	1,59
18:42:00	36	13,87	1,59
18:43:00	36	13,87	1,59
18:44:00	36	13,87	1,59
18:45:00	36	13,88	1,58
18:46:00	36	13,88	1,58
18:47:00	36	13,88	1,58
18:48:00	36	13,88	1,58
18:49:00	36	13,89	1,58
18:50:00	36	13,89	1,58
18:51:00	36	13,89	1,57
18:52:00	36	13,90	1,56
18:53:00	36	13,90	1,56
18:54:00	36	13,91	1,56
18:55:00	36	13,91	1,56
18:56:00	36	13,86	1,60
18:57:00	37	13,86	1,60
18:58:00	36	13,86	1,60
18:59:00	36	13,86	1,60
19:00:00	36	13,86	1,60
19:01:00	36	13,86	1,60
19:02:00	36	13,86	1,60
19:03:00	36	13,86	1,60
19:04:00	36	13,86	1,60
19:05:00	36	13,86	1,60
19:06:00	36	13,86	1,60
19:07:00	36	13,86	1,60
19:08:00	36	13,86	1,60
19:09:00	36	13,86	1,60
19:10:00	37	13,86	1,60
19:11:00	36	13,86	1,60
19:12:00	36	13,84	1,62
19:13:00	36	13,85	1,61
19:14:00	36	13,85	1,61
19:15:00	36	13,85	1,61
19:16:00	36	13,86	1,60
19:17:00	36	13,86	1,60
19:18:00	36	13,86	1,60
19:19:00	36	13,86	1,60
19:20:00	36	13,87	1,59
19:21:00	36	13,87	1,59
19:22:00	36	13,88	1,58
19:23:00	36	13,88	1,58
19:24:00	36	13,84	1,62
19:25:00	36	13,85	1,61
19:26:00	36	13,85	1,61
19:27:00	36	13,85	1,61
19:28:00	36	13,85	1,61
19:29:00	36	13,85	1,61
19:30:00	36	13,84	1,63
19:31:00	36	13,84	1,63
19:32:00	36	13,84	1,63
19:33:00	36	13,84	1,63
19:34:00	36	13,83	1,63
19:35:00	36	13,83	1,63
19:36:00	36	13,83	1,63
19:37:00	36	13,83	1,63
19:38:00	36	13,83	1,63
19:39:00	36	13,83	1,63
19:40:00	37	13,83	1,63
19:41:00	36	13,84	1,63
19:42:00	37	13,84	1,63
19:43:00	37	13,84	1,63
19:44:00	36	13,84	1,63
19:45:00	36	13,84	1,62
19:46:00	36	13,84	1,62
19:47:00	36	13,85	1,61
19:48:00	36	13,85	1,61
19:49:00	36	13,84	1,62
19:50:00	36	13,85	1,61
19:51:00	36	13,85	1,61
19:52:00	36	13,81	1,65
19:53:00	36	13,82	1,64
19:54:00	36	13,82	1,64
19:55:00	36	13,82	1,64
19:56:00	36	13,82	1,64
19:57:00	36	13,82	1,64
19:58:00	36	13,82	1,64
19:59:00	36	13,82	1,64
20:00:00	36	13,82	1,64
20:01:00	36	13,82	1,64
20:02:00	36	13,82	1,64
20:03:00	36	13,81	1,65
20:04:00	36	13,80	1,65
20:05:00	36	13,80	1,66
20:06:00	36	13,80	1,65
20:07:00	36	13,80	1,65
20:08:00	36	13,80	1,65
20:09:00	36	13,80	1,65
20:10:00	36	13,80	1,65
20:11:00	36	13,80	1,65
20:12:00	36	13,81	1,65
20:13:00	36	13,81	1,65
20:14:00	36	13,82	1,64
20:15:00	36	13,82	1,64
20:16:00	36	13,83	1,63
20:17:00	36	13,83	1,63
20:18:00	36	13,84	1,63
20:19:00	36	13,84	1,63
20:20:00	36	13,84	1,62
20:21:00	36	13,79	1,67
20:22:00	36	13,80	1,66
20:23:00	36	13,80	1,66
20:24:00	36	13,79	1,67
20:25:00	36	13,79	1,67
20:26:00	36	13,79	1,67
20:27:00	36	13,79	1,67
20:28:00	36	13,79	1,67
20:29:00	36	13,79	1,67
20:30:00	36	13,79	1,67
20:31:00	36	13,79	1,67
20:32:00	36	13,79	1,67
20:33:00	36	13,79	1,67
20:34:00	36	13,79	1,67
20:35:00	36	13,79	1,67
20:36:00	36	13,79	1,67
20:37:00	36	13,77	1,68
20:38:00	36	13,77	1,68
20:39:00	36	13,77	1,68
20:40:00	36	13,78	1,68
20:41:00	36	13,78	1,68
20:42:00	36	13,78	1,68
20:43:00	36	13,79	1,67
20:44:00	36	13,80	1,66
20:45:00	36	13,80	1,66
20:46:00	36	13,80	1,65
20:47:00	36	13,80	1,65
20:48:00	36	13,81	1,65
20:49:00	36	13,77	1,68
20:50:00	36	13,78	1,68
20:51:00	36	13,78	1,68
20:52:00	36	13,78	1,68
20:53:00	36	13,78	1,68
20:54:00	36	13,78	1,68
20:55:00	36	13,77	1,69
20:56:00	36	13,77	1,69
20:57:00	36	13,77	1,69
20:58:00	36	13,77	1,69
20:59:00	36	13,77	1,69
21:00:00	36	13,77	1,69
21:01:00	36	13,77	1,69
21:02:00	36	13,77	1,69
21:03:00	36	13,76	1,70
21:04:00	36	13,77	1,69
21:05:00	36	13,77	1,69
21:06:00	36	13,77	1,69
21:07:00	36	13,77	1,69
21:08:00	36	13,77	1,69
21:09:00	36	13,77	1,69
21:10:00	36	13,77	1,68
21:11:00	36	13,77	1,68
21:12:00	36	13,78	1,68
21:13:00	36	13,78	1,68
21:14:00	36	13,79	1,67
21:15:00	36	13,80	1,66
21:16:00	36	13,79	1,67
21:17:00	36	13,79	1,67
21:18:00	36	13,75	1,70
21:19:00	36	13,75	1,70
21:20:00	36	13,75	1,70
21:21:00	36	13,75	1,70
21:22:00	36	13,75	1,70
21:23:00	36	13,75	1,70
21:24:00	36	13,75	1,70
21:25:00	36	13,75	1,70
21:26:00	36	13,75	1,70
21:27:00	36	13,75	1,70
21:28:00	36	13,75	1,70
21:29:00	36	13,75	1,70
21:30:00	36	13,75	1,70
21:31:00	36	13,74	1,72
21:32:00	36	13,74	1,72
21:33:00	36	13,74	1,72
21:34:00	36	13,74	1,72
21:35:00	36	13,74	1,72
21:36:00	36	13,74	1,72
21:37:00	36	13,74	1,71
21:38:00	36	13,74	1,71
21:39:00	36	13,74	1,71
21:40:00	36	13,75	1,70
21:41:00	36	13,76	1,70
21:42:00	36	13,76	1,70
21:43:00	36	13,77	1,69
21:44:00	36	13,77	1,69
21:45:00	36	13,77	1,68
21:46:00	36	13,75	1,70
21:47:00	36	13,74	1,71
21:48:00	36	13,74	1,71
21:49:00	36	13,73	1,73
21:50:00	36	13,73	1,73
21:51:00	36	13,73	1,73
21:52:00	36	13,73	1,73
21:53:00	36	13,73	1,73
21:54:00	36	13,73	1,73
21:55:00	36	13,73	1,73
21:56:00	36	13,73	1,73
21:57:00	36	13,73	1,73
21:58:00	36	13,73	1,73
21:59:00	36	13,73	1,73
22:00:00	36	13,73	1,73
22:01:00	36	13,73	1,73
22:02:00	36	13,73	1,73
22:03:00	36	13,73	1,73
22:04:00	36	13,73	1,73
22:05:00	36	13,71	1,74
22:06:00	36	13,72	1,73
22:07:00	36	13,72	1,73
22:08:00	36	13,73	1,73
22:09:00	36	13,73	1,73
22:10:00	36	13,74	1,72
22:11:00	36	13,74	1,72
22:12:00	36	13,74	1,71
22:13:00	36	13,74	1,71
22:14:00	36	13,75	1,70
22:15:00	36	13,75	1,70
22:16:00	36	13,71	1,74
22:17:00	36	13,72	1,73
22:18:00	36	13,72	1,73
22:19:00	36	13,72	1,73
22:20:00	36	13,72	1,73
22:21:00	36	13,72	1,73
22:22:00	36	13,72	1,73
22:23:00	36	13,71	1,75
22:24:00	36	13,71	1,75
22:25:00	36	13,71	1,75
22:26:00	36	13,71	1,75
22:27:00	36	13,71	1,75
22:28:00	36	13,71	1,75
22:29:00	36	13,71	1,75
22:30:00	36	13,71	1,75
22:31:00	36	13,71	1,75
22:32:00	36	13,71	1,75
22:33:00	36	13,71	1,75
22:34:00	37	13,71	1,75
22:35:00	36	13,71	1,75
22:36:00	36	13,71	1,75
22:37:00	36	13,71	1,74
22:38:00	36	13,72	1,73
22:39:00	36	13,72	1,73
22:40:00	36	13,73	1,73
22:41:00	36	13,73	1,73
22:42:00	36	13,74	1,72
22:43:00	36	13,72	1,73
22:44:00	36	13,73	1,73
22:45:00	36	13,70	1,76
22:46:00	37	13,70	1,76
22:47:00	36	13,70	1,76
22:48:00	36	13,70	1,76
22:49:00	36	13,70	1,76
22:50:00	36	13,70	1,76
22:51:00	36	13,70	1,76
22:52:00	36	13,70	1,76
22:53:00	36	13,70	1,76
22:54:00	36	13,70	1,76
22:55:00	36	13,70	1,76
22:56:00	36	13,70	1,76
22:57:00	36	13,68	1,77
22:58:00	36	13,68	1,77
22:59:00	36	13,68	1,77
23:00:00	36	13,68	1,77
23:01:00	36	13,68	1,77
23:02:00	36	13,68	1,77
23:03:00	36	13,68	1,77
23:04:00	36	13,68	1,77
23:05:00	36	13,69	1,76
23:06:00	36	13,69	1,76
23:07:00	36	13,70	1,76
23:08:00	36	13,70	1,76
23:09:00	36	13,71	1,75
23:10:00	36	13,71	1,74
23:11:00	36	13,71	1,74
23:12:00	36	13,71	1,74
23:13:00	36	13,72	1,73
23:14:00	36	13,73	1,73
23:15:00	36	13,68	1,78
23:16:00	36	13,68	1,78
23:17:00	36	13,68	1,78
23:18:00	37	13,68	1,78
23:19:00	36	13,68	1,78
23:20:00	36	13,68	1,78
23:21:00	36	13,68	1,78
23:22:00	36	13,68	1,78
23:23:00	36	13,68	1,78
23:24:00	36	13,68	1,78
23:25:00	36	13,68	1,78
23:26:00	36	13,68	1,78
23:27:00	36	13,68	1,78
23:28:00	36	13,68	1,78
23:29:00	36	13,68	1,78
23:30:00	36	13,66	1,79
23:31:00	36	13,66	1,79
23:32:00	36	13,67	1,79
23:33:00	36	13,67	1,79
23:34:00	36	13,67	1,79
23:35:00	36	13,67	1,79
23:36:00	36	13,68	1,78
23:37:00	36	13,68	1,78
23:38:00	36	13,68	1,77
23:39:00	36	13,68	1,77
23:40:00	36	13,69	1,76
23:41:00	36	13,69	1,76
23:42:00	36	13,70	1,76
23:43:00	36	13,71	1,75
23:44:00	36	13,66	1,79
23:45:00	36	13,67	1,79
23:46:00	36	13,67	1,79
23:47:00	36	13,66	1,79
23:48:00	36	13,66	1,79
23:49:00	36	13,66	1,79
23:50:00	36	13,66	1,79
23:51:00	36	13,66	1,79
23:52:00	36	13,65	1,80
23:53:00	36	13,66	1,79
23:54:00	36	13,66	1,79
23:55:00	36	13,66	1,79
23:56:00	36	13,66	1,79
23:57:00	36	13,66	1,79
23:58:00	36	13,66	1,79
23:59:00	36	13,66	1,79
24:00:00	36	13,66	1,79
24:01:00	36	13,66	1,79
24:02:00	36	13,66	1,79
24:03:00	36	13,65	1,81
24:04:00	36	13,65	1,81
24:05:00	36	13,65	1,80
24:06:00	36	13,65	1,80
24:07:00	36	13,66	1,79
24:08:00	36	13,67	1,79
24:09:00	36	13,67	1,79
24:10:00	36	13,68	1,78
24:11:00	36	13,65	1,81
24:12:00	36	13,65	1,80
24:13:00	36	13,65	1,80
24:14:00	36	13,65	1,80
24:15:00	36	13,65	1,81
24:16:00	36	13,65	1,81
24:17:00	36	13,65	1,81
24:18:00	36	13,65	1,80
24:19:00	36	13,65	1,80
24:20:00	36	13,67	1,79
24:21:00	36	13,68	1,78
24:22:00	36	13,68	1,77
24:23:00	36	13,63	1,82
24:24:00	36	13,64	1,82
24:25:00	37	13,65	1,81
24:26:00	36	13,64	1,82
24:27:00	36	13,64	1,82
24:28:00	36	13,64	1,82
24:29:00	36	13,64	1,82
24:30:00	36	13,64	1,82
24:31:00	36	13,64	1,82
24:32:00	36	13,64	1,82
24:33:00	36	13,65	1,81
24:34:00	36	13,65	1,80
24:35:00	36	13,66	1,79
24:36:00	36	13,68	1,78
24:37:00	36	13,64	1,82
24:38:00	37	13,63	1,82
24:39:00	36	13,63	1,82
24:40:00	36	13,63	1,82
24:41:00	36	13,63	1,82
24:42:00	36	13,63	1,82
24:43:00	36	13,63	1,82
24:44:00	36	13,63	1,82
24:45:00	36	13,63	1,82
24:46:00	36	13,63	1,82
24:47:00	36	13,64	1,82
24:48:00	36	13,65	1,81
24:49:00	36	13,65	1,80
24:50:00	36	13,66	1,79
24:51:00	36	13,63	1,83
24:52:00	36	13,63	1,82
24:53:00	36	13,64	1,82
24:54:00	36	13,63	1,82
24:55:00	36	13,63	1,83
24:56:00	36	13,63	1,83
24:57:00	36	13,63	1,83
24:58:00	36	13,63	1,83
24:59:00	36	13,63	1,83
25:00:00	36	13,63	1,83
25:01:00	36	13,63	1,82
25:02:00	36	13,64	1,82
25:03:00	36	13,65	1,81
25:04:00	36	13,65	1,81
25:05:00	36	13,63	1,83
25:06:00	36	13,63	1,82
25:07:00	36	13,63	1,83
25:08:00	36	13,63	1,83
25:09:00	36	13,63	1,83
25:10:00	36	13,63	1,83
25:11:00	36	13,61	1,85
25:12:00	36	13,61	1,85
25:13:00	36	13,62	1,84
25:14:00	36	13,62	1,84
25:15:00	36	13,63	1,82
25:16:00	36	13,64	1,82
25:17:00	36	13,65	1,81
25:18:00	36	13,61	1,85
25:19:00	36	13,62	1,84
25:20:00	36	13,62	1,84
25:21:00	36	13,62	1,84
25:22:00	36	13,62	1,84
25:23:00	36	13,62	1,84
25:24:00	36	13,62	1,84
25:25:00	36	13,62	1,84
25:26:00	36	13,62	1,84
25:27:00	36	13,62	1,84
25:28:00	36	13,63	1,83
25:29:00	36	13,63	1,82
25:30:00	36	13,64	1,82
25:31:00	36	13,65	1,81
25:32:00	36	13,60	1,85
25:33:00	36	13,61	1,85
25:34:00	36	13,61	1,85
25:35:00	36	13,61	1,85
25:36:00	36	13,61	1,85
25:37:00	36	13,61	1,85
25:38:00	36	13,61	1,85
25:39:00	36	13,61	1,85
25:40:00	36	13,61	1,85
25:41:00	36	13,61	1,85
25:42:00	36	13,62	1,84
25:43:00	36	13,63	1,83
25:44:00	36	13,63	1,82
25:45:00	36	13,64	1,82
25:46:00	36	13,59	1,86
25:47:00	36	13,60	1,85
25:48:00	36	13,60	1,85
25:49:00	36	13,60	1,85
25:50:00	36	13,60	1,85
25:51:00	36	13,60	1,85
25:52:00	36	13,59	1,86
25:53:00	36	13,59	1,86
25:54:00	36	13,60	1,85
25:55:00	36	13,60	1,85
25:56:00	36	13,60	1,85
25:57:00	36	13,61	1,85
25:58:00	36	13,62	1,84
25:59:00	36	13,63	1,83
26:00:00	36	13,63	1,82
26:01:00	36	13,60	1,85
26:02:00	36	13,59	1,87
26:03:00	36	13,59	1,86
26:04:00	36	13,59	1,86
26:05:00	36	13,59	1,87
26:06:00	36	13,59	1,87
26:07:00	36	13,59	1,87
26:08:00	36	13,59	1,87
26:09:00	36	13,59	1,86
26:10:00	36	13,59	1,86
26:11:00	36	13,60	1,85
26:12:00	36	13,61	1,85
26:13:00	36	13,62	1,84
26:14:00	36	13,63	1,83
26:15:00	36	13,59	1,87
26:16:00	36	13,59	1,86
26:17:00	36	13,59	1,86
26:18:00	36	13,59	1,86
26:19:00	36	13,58	1,88
26:20:00	36	13,58	1,88
26:21:00	36	13,58	1,88
26:22:00	36	13,58	1,88
26:23:00	36	13,58	1,88
26:24:00	36	13,59	1,87
26:25:00	36	13,59	1,87
26:26:00	36	13,59	1,86
26:27:00	36	13,61	1,85
26:28:00	36	13,62	1,84
26:29:00	36	13,58	1,88
26:30:00	36	13,59	1,87
26:31:00	36	13,59	1,87
26:32:00	36	13,59	1,87
26:33:00	36	13,59	1,87
26:34:00	36	13,59	1,87
26:35:00	36	13,59	1,87
26:36:00	36	13,57	1,89
26:37:00	36	13,57	1,89
26:38:00	36	13,58	1,88
26:39:00	36	13,58	1,88
26:40:00	36	13,59	1,87
26:41:00	36	13,60	1,85
26:42:00	36	13,61	1,85
26:43:00	36	13,57	1,89
26:44:00	36	13,58	1,88
26:45:00	36	13,58	1,88
26:46:00	36	13,58	1,88
26:47:00	36	13,58	1,88
26:48:00	36	13,58	1,88
26:49:00	36	13,58	1,88
26:50:00	36	13,58	1,88
26:51:00	36	13,58	1,88
26:52:00	36	13,58	1,88
26:53:00	36	13,59	1,87
26:54:00	36	13,59	1,86
26:55:00	36	13,60	1,85
26:56:00	36	13,58	1,88
26:57:00	36	13,57	1,89
26:58:00	36	13,57	1,89
26:59:00	36	13,57	1,89
27:00:00	36	13,57	1,89
27:01:00	36	13,57	1,89
27:02:00	36	13,57	1,89
27:03:00	36	13,57	1,89
27:04:00	36	13,57	1,89
27:05:00	36	13,57	1,89
27:06:00	36	13,57	1,89
27:07:00	36	13,58	1,88
27:08:00	36	13,59	1,87
27:09:00	36	13,59	1,86
27:10:00	36	13,59	1,86
27:11:00	36	13,56	1,89
27:12:00	36	13,56	1,89
27:13:00	36	13,56	1,89
27:14:00	36	13,56	1,89
27:15:00	36	13,56	1,89
27:16:00	36	13,56	1,89
27:17:00	36	13,56	1,89
27:18:00	36	13,56	1,89
27:19:00	36	13,56	1,89
27:20:00	36	13,56	1,89
27:21:00	36	13,57	1,89
27:22:00	36	13,58	1,88
27:23:00	36	13,59	1,87
27:24:00	36	13,60	1,85
27:25:00	36	13,56	1,90
27:26:00	36	13,56	1,89
27:27:00	36	13,56	1,90
27:28:00	37	13,56	1,90
27:29:00	36	13,56	1,90
27:30:00	36	13,56	1,90
27:31:00	36	13,55	1,91
27:32:00	36	13,55	1,91
27:33:00	36	13,56	1,90
27:34:00	36	13,56	1,90
27:35:00	36	13,56	1,89
27:36:00	36	13,56	1,89
27:37:00	36	13,58	1,88
27:38:00	36	13,59	1,87
27:39:00	36	13,59	1,86
27:40:00	36	13,56	1,90
27:41:00	36	13,56	1,89
27:42:00	36	13,56	1,89
27:43:00	36	13,56	1,89
27:44:00	36	13,55	1,91
27:45:00	36	13,55	1,91
27:46:00	36	13,54	1,92
27:47:00	36	13,55	1,91
27:48:00	36	13,55	1,91
27:49:00	36	13,55	1,91
27:50:00	36	13,56	1,90
27:51:00	36	13,56	1,89
27:52:00	36	13,57	1,89
27:53:00	36	13,58	1,88
27:54:00	36	13,54	1,92
27:55:00	36	13,55	1,91
27:56:00	36	13,56	1,90
27:57:00	36	13,55	1,91
27:58:00	36	13,56	1,90
27:59:00	36	13,55	1,91
28:00:00	36	13,54	1,92
28:01:00	36	13,54	1,92
28:02:00	36	13,54	1,92
28:03:00	36	13,54	1,92
28:04:00	36	13,54	1,92
28:05:00	36	13,55	1,91
28:06:00	36	13,56	1,89
28:07:00	36	13,57	1,89
28:08:00	36	13,56	1,89
28:09:00	36	13,54	1,92
28:10:00	36	13,55	1,91
28:11:00	36	13,55	1,91
28:12:00	36	13,54	1,92
28:13:00	36	13,55	1,91
28:14:00	36	13,54	1,92
28:15:00	36	13,54	1,92
28:16:00	36	13,54	1,93
28:17:00	36	13,54	1,93
28:18:00	36	13,54	1,93
28:19:00	36	13,54	1,92
28:20:00	36	13,56	1,90
28:21:00	36	13,56	1,89
28:22:00	36	13,54	1,93
28:23:00	36	13,54	1,92
28:24:00	36	13,54	1,92
28:25:00	36	13,54	1,92
28:26:00	36	13,54	1,92
28:27:00	36	13,54	1,92
