Repository: ProgWizer/parser

File: project-root/data/Data Acquisition/Data Acquisition/2008 year (310)/UCA R Tomsk G1500+1.25%Gel+1.25%SMS+0.3%R-7 (95C).txt (part 1 of 3)
--Test Summary--
Full Path and File Name	
Instrument Name	4262R
Instrument Type	Model 4262 Twin Cell UCA
Instrument Serial Number	111R
Test Start Date	20.03.2008
Test Start Time	18:10:37
Test Stop Date	24.03.2008
Test Stop Time	13:02:14
Test Length	90:51:37
Final Sample Time Offset	90:51:00
Controller Schedule Name	
Sampling Period	60 seconds
Comments	T:95(44)
Information	WellID	research
Information	Customer	Tomsk
Information	CementClass	G
Information	CementMfr	Dykerhoff
Information	Additives	1.5%Gel+1.25%SMS+0.3%R-7
Information	Density	1500
Information	BHCT	95
Information	BHST	124
Information	FluidLoss	
Information	JobType	168 mm production csg. lead slurry
Calculated Value	CS_50	5:20:00
Calculated Value	CS_500	26:24:00
Calculated Value	CS_Time8h	1,78 MPa
Calculated Value	CS_Time16h	2,87 MPa
Calculated Value	CS_Time24h	3,31 MPa
Calculated Value	CS_Time48h	3,73 MPa
Calculated Value	CS_Time72h	3,80 MPa
Calculated Curve	Compressive Strength	Compressive strength type A (less than 14 lb/gal)
Initial Temperature (°C)	26 °C
Final Temperature (°C)	67 °C
Initial Transit Time (microsec/in)	16,70 microsec/in
Final Transit Time (microsec/in)	12,40 microsec/in
Initial Compressive Strength (MPa)	0,00 MPa
Final Compressive Strength (MPa)	3,49 MPa
--Data--
Time (HH:MM:SS)	Temperature (°C)	Transit Time (microsec/in)	Compressive Strength (MPa)
0:00:00	26	16,70	0,00
0:01:00	27	16,71	0,00
0:02:00	28	16,70	0,00
0:03:00	29	16,72	0,00
0:04:00	30	16,73	0,00
0:05:00	32	16,73	0,00
0:06:00	33	16,72	0,00
0:07:00	34	16,71	0,00
0:08:00	36	16,71	0,00
0:09:00	38	16,68	0,00
0:10:00	40	16,66	0,01
0:11:00	41	16,64	0,02
0:12:00	43	16,61	0,03
0:13:00	44	16,59	0,04
0:14:00	46	16,56	0,05
0:15:00	48	16,53	0,06
0:16:00	50	16,50	0,07
0:17:00	51	16,47	0,08
0:18:00	53	16,44	0,09
0:19:00	55	16,41	0,10
0:20:00	56	16,38	0,11
0:21:00	58	16,35	0,12
0:22:00	60	16,33	0,13
0:23:00	62	16,30	0,14
0:24:00	63	16,29	0,14
0:25:00	65	16,28	0,15
0:26:00	67	16,26	0,16
0:27:00	69	16,25	0,16
0:28:00	70	16,24	0,16
0:29:00	72	16,23	0,16
0:30:00	74	16,23	0,17
0:31:00	76	16,22	0,17
0:32:00	77	16,21	0,17
0:33:00	79	16,21	0,17
0:34:00	81	16,20	0,18
0:35:00	82	16,20	0,18
0:36:00	84	16,21	0,17
0:37:00	86	16,21	0,17
0:38:00	88	16,21	0,17
0:39:00	90	16,22	0,17
0:40:00	91	16,22	0,17
0:41:00	92	16,23	0,17
0:42:00	93	16,23	0,16
0:43:00	94	16,24	0,16
0:44:00	95	16,25	0,16
0:45:00	96	16,26	0,16
0:46:00	97	16,26	0,15
0:47:00	98	16,28	0,15
0:48:00	99	16,29	0,14
0:49:00	99	16,29	0,14
0:50:00	100	16,31	0,14
0:51:00	99	16,32	0,13
0:52:00	99	16,33	0,13
0:53:00	99	16,34	0,13
0:54:00	99	16,35	0,12
0:55:00	99	16,35	0,12
0:56:00	98	16,37	0,11
0:57:00	98	16,38	0,11
0:58:00	98	16,38	0,11
0:59:00	97	16,39	0,11
1:00:00	97	16,41	0,10
1:01:00	96	16,41	0,10
1:02:00	96	16,41	0,10
1:03:00	96	16,43	0,09
1:04:00	95	16,43	0,09
1:05:00	95	16,44	0,09
1:06:00	94	16,44	0,09
1:07:00	94	16,45	0,08
1:08:00	94	16,46	0,08
1:09:00	94	16,46	0,08
1:10:00	94	16,46	0,08
1:11:00	94	16,46	0,08
1:12:00	94	16,46	0,08
1:13:00	94	16,45	0,08
1:14:00	95	16,45	0,08
1:15:00	94	16,46	0,08
1:16:00	94	16,46	0,08
1:17:00	94	16,46	0,08
1:18:00	94	16,45	0,08
1:19:00	94	16,46	0,08
1:20:00	94	16,45	0,08
1:21:00	94	16,45	0,08
1:22:00	94	16,45	0,08
1:23:00	94	16,45	0,08
1:24:00	94	16,46	0,08
1:25:00	94	16,46	0,08
1:26:00	94	16,47	0,08
1:27:00	93	16,45	0,08
1:28:00	94	16,45	0,08
1:29:00	94	16,46	0,08
1:30:00	94	16,46	0,08
1:31:00	94	16,46	0,08
1:32:00	94	16,47	0,08
1:33:00	94	16,47	0,08
1:34:00	94	16,47	0,08
1:35:00	93	16,47	0,08
1:36:00	94	16,43	0,09
1:37:00	93	16,43	0,09
1:38:00	94	16,43	0,09
1:39:00	93	16,44	0,09
1:40:00	93	16,44	0,09
1:41:00	93	16,44	0,09
1:42:00	93	16,44	0,09
1:43:00	94	16,44	0,09
1:44:00	93	16,44	0,09
1:45:00	94	16,44	0,09
1:46:00	93	16,44	0,09
1:47:00	93	16,44	0,09
1:48:00	94	16,44	0,09
1:49:00	93	16,44	0,09
1:50:00	93	16,44	0,09
1:51:00	94	16,44	0,09
1:52:00	93	16,44	0,09
1:53:00	93	16,44	0,09
1:54:00	93	16,44	0,09
1:55:00	93	16,44	0,09
1:56:00	93	16,45	0,08
1:57:00	93	16,45	0,08
1:58:00	93	16,46	0,08
1:59:00	93	16,46	0,08
2:00:00	93	16,46	0,08
2:01:00	93	16,45	0,08
2:02:00	93	16,45	0,08
2:03:00	93	16,45	0,08
2:04:00	93	16,46	0,08
2:05:00	93	16,46	0,08
2:06:00	93	16,47	0,08
2:07:00	93	16,47	0,08
2:08:00	93	16,47	0,08
2:09:00	93	16,47	0,08
2:10:00	93	16,47	0,08
2:11:00	93	16,47	0,08
2:12:00	93	16,47	0,08
2:13:00	93	16,47	0,08
2:14:00	93	16,47	0,08
2:15:00	93	16,47	0,08
2:16:00	93	16,48	0,07
2:17:00	93	16,47	0,08
2:18:00	93	16,47	0,08
2:19:00	93	16,48	0,07
2:20:00	93	16,48	0,07
2:21:00	93	16,49	0,07
2:22:00	93	16,49	0,07
2:23:00	93	16,49	0,07
2:24:00	93	16,50	0,07
2:25:00	93	16,48	0,07
2:26:00	93	16,49	0,07
2:27:00	93	16,49	0,07
2:28:00	93	16,50	0,07
2:29:00	93	16,50	0,07
2:30:00	93	16,50	0,07
2:31:00	93	16,50	0,07
2:32:00	93	16,51	0,06
2:33:00	93	16,51	0,06
2:34:00	93	16,51	0,06
2:35:00	93	16,51	0,06
2:36:00	93	16,51	0,06
2:37:00	93	16,51	0,06
2:38:00	93	16,52	0,06
2:39:00	93	16,51	0,06
2:40:00	93	16,52	0,06
2:41:00	93	16,52	0,06
2:42:00	93	16,52	0,06
2:43:00	93	16,53	0,06
2:44:00	93	16,52	0,06
2:45:00	93	16,53	0,06
2:46:00	93	16,53	0,06
2:47:00	93	16,53	0,06
2:48:00	93	16,54	0,05
2:49:00	93	16,53	0,06
2:50:00	93	16,53	0,06
2:51:00	93	16,54	0,05
2:52:00	93	16,54	0,05
2:53:00	93	16,55	0,05
2:54:00	93	16,55	0,05
2:55:00	93	16,56	0,05
2:56:00	93	16,56	0,05
2:57:00	93	16,56	0,05
2:58:00	93	16,56	0,05
2:59:00	93	16,56	0,05
3:00:00	93	16,56	0,05
3:01:00	93	16,56	0,05
3:02:00	93	16,57	0,04
3:03:00	93	16,57	0,04
3:04:00	93	16,58	0,04
3:05:00	93	16,58	0,04
3:06:00	93	16,58	0,04
3:07:00	93	16,59	0,04
3:08:00	93	16,59	0,04
3:09:00	93	16,59	0,04
3:10:00	93	16,59	0,03
3:11:00	93	16,60	0,03
3:12:00	93	16,60	0,03
3:13:00	93	16,61	0,03
3:14:00	93	16,60	0,03
3:15:00	93	16,60	0,03
3:16:00	93	16,61	0,03
3:17:00	93	16,62	0,03
3:18:00	93	16,62	0,02
3:19:00	93	16,62	0,02
3:20:00	93	16,63	0,02
3:21:00	93	16,64	0,02
3:22:00	93	16,64	0,02
3:23:00	93	16,65	0,02
3:24:00	93	16,65	0,01
3:25:00	93	16,61	0,03
3:26:00	93	16,62	0,03
3:27:00	93	16,62	0,02
3:28:00	93	16,63	0,02
3:29:00	93	16,64	0,02
3:30:00	93	16,65	0,02
3:31:00	93	16,65	0,01
3:32:00	93	16,65	0,01
3:33:00	93	16,66	0,01
3:34:00	93	16,66	0,01
3:35:00	93	16,67	0,01
3:36:00	93	16,67	0,01
3:37:00	93	16,68	0,01
3:38:00	93	16,68	0,01
3:39:00	93	16,68	0,00
3:40:00	93	16,69	0,00
3:41:00	93	16,69	0,00
3:42:00	93	16,70	0,00
3:43:00	93	16,71	0,00
3:44:00	93	16,71	0,00
3:45:00	93	16,71	0,00
3:46:00	93	16,73	0,00
3:47:00	93	16,74	0,00
3:48:00	93	16,74	0,00
3:49:00	93	16,75	0,00
3:50:00	93	16,74	0,00
3:51:00	93	16,75	0,00
3:52:00	93	16,76	0,00
3:53:00	93	16,77	0,00
3:54:00	93	16,78	0,00
3:55:00	93	16,78	0,00
3:56:00	93	16,80	0,00
3:57:00	93	16,80	0,00
3:58:00	93	16,80	0,00
3:59:00	93	16,81	0,00
4:00:00	93	16,83	0,00
4:01:00	93	16,83	0,00
4:02:00	93	16,83	0,00
4:03:00	93	16,84	0,00
4:04:00	93	16,85	0,00
4:05:00	93	16,86	0,00
4:06:00	93	16,86	0,00
4:07:00	93	16,87	0,00
4:08:00	93	16,88	0,00
4:09:00	93	16,89	0,00
4:10:00	93	16,90	0,00
4:11:00	93	16,91	0,00
4:12:00	93	16,92	0,00
4:13:00	93	16,93	0,00
4:14:00	93	16,92	0,00
4:15:00	93	16,93	0,00
4:16:00	93	16,94	0,00
4:17:00	93	16,95	0,00
4:18:00	93	16,95	0,00
4:19:00	93	16,96	0,00
4:20:00	93	16,97	0,00
4:21:00	93	16,97	0,00
4:22:00	93	16,98	0,00
4:23:00	93	16,98	0,00
4:24:00	93	16,98	0,00
4:25:00	93	16,98	0,00
4:26:00	93	16,98	0,00
4:27:00	93	16,98	0,00
4:28:00	93	16,98	0,00
4:29:00	93	16,98	0,00
4:30:00	93	16,97	0,00
4:31:00	93	16,97	0,00
4:32:00	93	16,96	0,00
4:33:00	93	16,96	0,00
4:34:00	93	16,95	0,00
4:35:00	93	16,95	0,00
4:36:00	93	16,94	0,00
4:37:00	93	16,93	0,00
4:38:00	93	16,92	0,00
4:39:00	93	16,89	0,00
4:40:00	93	16,89	0,00
4:41:00	93	16,87	0,00
4:42:00	93	16,86	0,00
4:43:00	93	16,85	0,00
4:44:00	93	16,83	0,00
4:45:00	93	16,81	0,00
4:46:00	93	16,79	0,00
4:47:00	93	16,77	0,00
4:48:00	93	16,74	0,00
4:49:00	93	16,72	0,00
4:50:00	93	16,71	0,00
4:51:00	93	16,64	0,02
4:52:00	93	16,62	0,03
4:53:00	93	16,59	0,03
4:54:00	93	16,57	0,04
4:55:00	93	16,55	0,05
4:56:00	93	16,52	0,06
4:57:00	93	16,50	0,07
4:58:00	93	16,45	0,08
4:59:00	93	16,42	0,10
5:00:00	93	16,39	0,11
5:01:00	93	16,37	0,11
5:02:00	93	16,34	0,13
5:03:00	93	16,31	0,14
5:04:00	93	16,28	0,15
5:05:00	93	16,24	0,16
5:06:00	93	16,21	0,17
5:07:00	93	16,17	0,19
5:08:00	93	16,14	0,20
5:09:00	93	16,11	0,21
5:10:00	93	16,08	0,23
5:11:00	93	16,05	0,24
5:12:00	93	16,01	0,25
5:13:00	93	15,98	0,27
5:14:00	93	15,95	0,28
5:15:00	93	15,91	0,30
5:16:00	93	15,88	0,31
5:17:00	93	15,85	0,32
5:18:00	93	15,82	0,33
5:19:00	93	15,79	0,35
5:20:00	93	15,76	0,36
5:21:00	93	15,74	0,37
5:22:00	93	15,69	0,40
5:23:00	93	15,66	0,41
5:24:00	93	15,63	0,42
5:25:00	93	15,60	0,44
5:26:00	93	15,58	0,45
5:27:00	93	15,55	0,46
5:28:00	93	15,52	0,48
5:29:00	93	15,49	0,49
5:30:00	93	15,46	0,51
5:31:00	93	15,43	0,52
5:32:00	93	15,40	0,54
5:33:00	93	15,38	0,55
5:34:00	93	15,35	0,56
5:35:00	93	15,33	0,57
5:36:00	93	15,30	0,59
5:37:00	93	15,27	0,60
5:38:00	93	15,24	0,62
5:39:00	93	15,22	0,63
5:40:00	93	15,20	0,64
5:41:00	93	15,18	0,66
5:42:00	93	15,15	0,67
5:43:00	93	15,13	0,68
5:44:00	93	15,09	0,71
5:45:00	93	15,06	0,72
5:46:00	93	15,04	0,73
5:47:00	93	15,03	0,74
5:48:00	93	15,00	0,76
5:49:00	93	14,98	0,77
5:50:00	93	14,96	0,78
5:51:00	93	14,94	0,79
5:52:00	93	14,92	0,81
5:53:00	93	14,90	0,82
5:54:00	93	14,88	0,83
5:55:00	93	14,86	0,84
5:56:00	93	14,84	0,86
5:57:00	93	14,82	0,87
5:58:00	93	14,80	0,88
5:59:00	93	14,79	0,89
6:00:00	93	14,77	0,90
6:01:00	93	14,75	0,92
6:02:00	93	14,73	0,93
6:03:00	93	14,72	0,94
6:04:00	93	14,70	0,95
6:05:00	93	14,69	0,96
6:06:00	93	14,67	0,97
6:07:00	93	14,66	0,98
6:08:00	93	14,64	0,99
6:09:00	93	14,62	1,00
6:10:00	93	14,61	1,01
6:11:00	93	14,60	1,02
6:12:00	93	14,58	1,03
6:13:00	93	14,57	1,04
6:14:00	93	14,55	1,05
6:15:00	93	14,54	1,06
6:16:00	93	14,52	1,07
6:17:00	93	14,52	1,08
6:18:00	93	14,50	1,09
6:19:00	93	14,49	1,10
6:20:00	93	14,47	1,11
6:21:00	93	14,46	1,12
6:22:00	93	14,45	1,12
6:23:00	93	14,43	1,14
6:24:00	93	14,42	1,15
6:25:00	93	14,41	1,15
6:26:00	93	14,40	1,16
6:27:00	93	14,38	1,18
6:28:00	93	14,37	1,18
6:29:00	93	14,37	1,19
6:30:00	93	14,36	1,19
6:31:00	93	14,34	1,20
6:32:00	93	14,34	1,21
6:33:00	93	14,31	1,23
6:34:00	93	14,31	1,23
6:35:00	93	14,30	1,24
6:36:00	93	14,28	1,25
6:37:00	93	14,28	1,26
6:38:00	93	14,27	1,26
6:39:00	93	14,26	1,27
6:40:00	93	14,25	1,27
6:41:00	93	14,24	1,29
6:42:00	93	14,23	1,29
6:43:00	93	14,22	1,30
6:44:00	93	14,21	1,31
6:45:00	93	14,20	1,32
6:46:00	93	14,19	1,33
6:47:00	93	14,18	1,33
6:48:00	93	14,17	1,34
6:49:00	93	14,16	1,35
6:50:00	93	14,16	1,35
6:51:00	93	14,14	1,37
6:52:00	93	14,13	1,37
6:53:00	93	14,13	1,38
6:54:00	93	14,12	1,38
6:55:00	93	14,11	1,39
6:56:00	93	14,10	1,40
6:57:00	93	14,09	1,41
6:58:00	93	14,08	1,42
6:59:00	93	14,07	1,42
7:00:00	93	14,07	1,43
7:01:00	93	14,06	1,44
7:02:00	93	14,06	1,44
7:03:00	93	14,05	1,44
7:04:00	93	14,04	1,45
7:05:00	93	14,04	1,45
7:06:00	93	14,03	1,46
7:07:00	93	14,02	1,47
7:08:00	93	14,01	1,47
7:09:00	93	14,01	1,48
7:10:00	93	14,00	1,49
7:11:00	93	13,99	1,49
7:12:00	93	13,98	1,50
7:13:00	93	13,98	1,51
7:14:00	93	13,97	1,51
7:15:00	93	13,96	1,52
7:16:00	93	13,95	1,53
7:17:00	93	13,95	1,53
7:18:00	93	13,94	1,54
7:19:00	93	13,93	1,55
7:20:00	93	13,93	1,55
7:21:00	93	13,93	1,55
7:22:00	93	13,92	1,56
7:23:00	93	13,91	1,57
7:24:00	93	13,91	1,57
7:25:00	93	13,90	1,58
7:26:00	93	13,89	1,58
7:27:00	93	13,89	1,59
7:28:00	93	13,89	1,59
7:29:00	93	13,88	1,60
7:30:00	93	13,85	1,62
7:31:00	93	13,84	1,63
7:32:00	93	13,84	1,63
7:33:00	93	13,84	1,64
7:34:00	93	13,83	1,64
7:35:00	93	13,83	1,64
7:36:00	93	13,82	1,65
7:37:00	93	13,81	1,66
7:38:00	93	13,81	1,66
7:39:00	93	13,80	1,67
7:40:00	93	13,80	1,67
7:41:00	93	13,79	1,68
7:42:00	93	13,79	1,68
7:43:00	93	13,78	1,69
7:44:00	93	13,77	1,69
7:45:00	93	13,77	1,70
7:46:00	93	13,77	1,70
7:47:00	93	13,76	1,71
7:48:00	93	13,75	1,72
7:49:00	93	13,75	1,72
7:50:00	93	13,74	1,72
7:51:00	93	13,74	1,73
7:52:00	93	13,74	1,73
7:53:00	93	13,73	1,74
7:54:00	93	13,73	1,74
7:55:00	93	13,71	1,75
7:56:00	93	13,71	1,75
7:57:00	93	13,71	1,76
7:58:00	93	13,71	1,76
7:59:00	93	13,70	1,77
8:00:00	93	13,69	1,78
8:01:00	93	13,69	1,78
8:02:00	93	13,68	1,78
8:03:00	93	13,68	1,78
8:04:00	93	13,68	1,79
8:05:00	93	13,68	1,79
8:06:00	93	13,67	1,80
8:07:00	93	13,66	1,81
8:08:00	93	13,66	1,81
8:09:00	93	13,65	1,81
8:10:00	93	13,65	1,82
8:11:00	93	13,65	1,82
8:12:00	93	13,64	1,83
8:13:00	93	13,64	1,83
8:14:00	93	13,63	1,84
8:15:00	93	13,63	1,84
8:16:00	93	13,63	1,84
8:17:00	93	13,63	1,84
8:18:00	93	13,62	1,85
8:19:00	93	13,61	1,86
8:20:00	93	13,60	1,87
8:21:00	93	13,60	1,87
8:22:00	93	13,60	1,87
8:23:00	93	13,59	1,88
8:24:00	93	13,59	1,88
8:25:00	93	13,59	1,88
8:26:00	93	13,59	1,88
8:27:00	93	13,58	1,89
8:28:00	93	13,58	1,89
8:29:00	93	13,57	1,90
8:30:00	93	13,57	1,90
8:31:00	93	13,56	1,91
8:32:00	93	13,56	1,91
8:33:00	93	13,56	1,91
8:34:00	93	13,56	1,91
8:35:00	93	13,55	1,92
8:36:00	93	13,55	1,92
8:37:00	93	13,54	1,93
8:38:00	93	13,54	1,93
8:39:00	93	13,54	1,94
8:40:00	93	13,54	1,94
8:41:00	93	13,53	1,95
8:42:00	93	13,53	1,95
8:43:00	93	13,53	1,95
8:44:00	93	13,52	1,95
8:45:00	93	13,51	1,96
8:46:00	93	13,51	1,96
8:47:00	93	13,50	1,97
8:48:00	93	13,50	1,97
8:49:00	93	13,50	1,97
8:50:00	93	13,50	1,98
8:51:00	93	13,50	1,98
8:52:00	93	13,49	1,99
8:53:00	93	13,49	1,99
8:54:00	93	13,49	1,99
8:55:00	93	13,48	1,99
8:56:00	93	13,48	1,99
8:57:00	93	13,47	2,00
8:58:00	93	13,47	2,00
8:59:00	93	13,47	2,01
9:00:00	93	13,47	2,01
9:01:00	93	13,46	2,02
9:02:00	93	13,46	2,02
9:03:00	93	13,46	2,02
9:04:00	93	13,45	2,03
9:05:00	93	13,45	2,03
9:06:00	93	13,45	2,04
9:07:00	93	13,45	2,04
9:08:00	93	13,44	2,04
9:09:00	93	13,44	2,04
9:10:00	93	13,44	2,04
9:11:00	93	13,43	2,05
9:12:00	93	13,43	2,05
9:13:00	93	13,43	2,05
9:14:00	93	13,42	2,06
9:15:00	93	13,42	2,06
9:16:00	93	13,42	2,06
9:17:00	93	13,41	2,07
9:18:00	93	13,41	2,07
9:19:00	93	13,41	2,07
9:20:00	93	13,41	2,08
9:21:00	93	13,41	2,08
9:22:00	93	13,40	2,09
9:23:00	93	13,40	2,09
9:24:00	93	13,39	2,09
9:25:00	93	13,39	2,09
9:26:00	93	13,39	2,09
9:27:00	93	13,38	2,10
9:28:00	93	13,38	2,10
9:29:00	93	13,38	2,10
9:30:00	93	13,38	2,11
9:31:00	93	13,38	2,11
9:32:00	93	13,38	2,11
9:33:00	93	13,37	2,12
9:34:00	93	13,37	2,12
9:35:00	93	13,36	2,13
9:36:00	93	13,36	2,13
9:37:00	93	13,36	2,13
9:38:00	93	13,36	2,14
9:39:00	93	13,36	2,14
9:40:00	93	13,36	2,14
9:41:00	93	13,35	2,15
9:42:00	93	13,35	2,15
9:43:00	93	13,35	2,15
9:44:00	93	13,34	2,15
9:45:00	93	13,34	2,15
9:46:00	93	13,34	2,15
9:47:00	93	13,33	2,16
9:48:00	93	13,33	2,16
9:49:00	93	13,33	2,16
9:50:00	93	13,32	2,17
9:51:00	93	13,32	2,17
9:52:00	93	13,32	2,17
9:53:00	93	13,32	2,18
9:54:00	93	13,32	2,18
9:55:00	93	13,32	2,18
9:56:00	93	13,32	2,18
9:57:00	93	13,31	2,19
9:58:00	93	13,31	2,19
9:59:00	93	13,30	2,20
10:00:00	93	13,30	2,20
10:01:00	93	13,30	2,20
10:02:00	93	13,29	2,21
10:03:00	93	13,29	2,21
10:04:00	93	13,29	2,21
10:05:00	93	13,29	2,21
10:06:00	93	13,29	2,22
10:07:00	93	13,29	2,22
10:08:00	93	13,29	2,22
10:09:00	93	13,29	2,22
10:10:00	93	13,28	2,22
10:11:00	93	13,28	2,22
10:12:00	93	13,28	2,22
10:13:00	93	13,27	2,23
10:14:00	93	13,27	2,23
10:15:00	93	13,27	2,23
10:16:00	93	13,26	2,24
10:17:00	93	13,26	2,24
10:18:00	93	13,26	2,24
10:19:00	93	13,26	2,24
10:20:00	93	13,26	2,25
10:21:00	93	13,26	2,25
10:22:00	93	13,26	2,25
10:23:00	93	13,25	2,26
10:24:00	93	13,25	2,26
10:25:00	93	13,25	2,26
10:26:00	93	13,25	2,26
10:27:00	93	13,24	2,27
10:28:00	93	13,24	2,27
10:29:00	93	13,24	2,27
10:30:00	93	13,24	2,27
10:31:00	93	13,23	2,28
10:32:00	93	13,23	2,28
10:33:00	93	13,23	2,28
10:34:00	93	13,23	2,28
10:35:00	93	13,23	2,29
10:36:00	93	13,23	2,29
10:37:00	93	13,22	2,30
10:38:00	93	13,22	2,30
10:39:00	93	13,22	2,30
10:40:00	93	13,22	2,30
10:41:00	93	13,21	2,31
10:42:00	93	13,21	2,31
10:43:00	93	13,21	2,31
10:44:00	93	13,21	2,31
10:45:00	93	13,20	2,31
10:46:00	93	13,20	2,31
10:47:00	93	13,20	2,31
10:48:00	93	13,20	2,32
10:49:00	93	13,20	2,32
10:50:00	93	13,20	2,32
10:51:00	93	13,20	2,32
10:52:00	93	13,19	2,33
10:53:00	93	13,19	2,33
10:54:00	93	13,19	2,33
10:55:00	93	13,19	2,33
10:56:00	93	13,19	2,33
10:57:00	93	13,18	2,34
10:58:00	93	13,18	2,34
10:59:00	93	13,18	2,34
11:00:00	93	13,18	2,34
11:01:00	93	13,17	2,35
11:02:00	93	13,17	2,35
11:03:00	93	13,17	2,35
11:04:00	93	13,17	2,36
11:05:00	93	13,17	2,36
11:06:00	93	13,17	2,36
11:07:00	93	13,17	2,36
11:08:00	93	13,17	2,36
11:09:00	93	13,17	2,36
11:10:00	93	13,16	2,37
11:11:00	93	13,16	2,37
11:12:00	93	13,16	2,37
11:13:00	93	13,15	2,38
11:14:00	93	13,15	2,38
11:15:00	93	13,14	2,39
11:16:00	93	13,14	2,39
11:17:00	93	13,14	2,39
11:18:00	93	13,14	2,39
11:19:00	93	13,14	2,39
11:20:00	93	13,14	2,39
11:21:00	93	13,14	2,39
11:22:00	93	13,14	2,40
11:23:00	93	13,14	2,40
11:24:00	93	13,14	2,40
11:25:00	93	13,14	2,40
11:26:00	93	13,13	2,41
11:27:00	93	13,13	2,41
11:28:00	93	13,13	2,41
11:29:00	93	13,13	2,41
11:30:00	93	13,12	2,42
11:31:00	93	13,12	2,42
11:32:00	93	13,12	2,42
11:33:00	93	13,12	2,42
11:34:00	93	13,12	2,42
11:35:00	93	13,11	2,43
11:36:00	93	13,11	2,43
11:37:00	93	13,11	2,43
11:38:00	93	13,11	2,43
11:39:00	93	13,11	2,44
11:40:00	93	13,11	2,44
11:41:00	93	13,11	2,44
11:42:00	93	13,11	2,44
11:43:00	93	13,11	2,44
11:44:00	93	13,10	2,45
11:45:00	93	13,10	2,45
11:46:00	93	13,10	2,45
11:47:00	93	13,10	2,45
11:48:00	93	13,09	2,46
11:49:00	93	13,10	2,45
11:50:00	93	13,09	2,46
11:51:00	93	13,09	2,46
11:52:00	93	13,09	2,46
11:53:00	93	13,08	2,47
11:54:00	93	13,08	2,47
11:55:00	93	13,08	2,47
11:56:00	93	13,08	2,47
11:57:00	93	13,08	2,47
11:58:00	93	13,08	2,47
11:59:00	93	13,08	2,47
12:00:00	93	13,08	2,47
12:01:00	93	13,08	2,47
12:02:00	93	13,07	2,48
12:03:00	93	13,07	2,48
12:04:00	93	13,07	2,48
12:05:00	93	13,07	2,48
12:06:00	93	13,07	2,48
12:07:00	93	13,07	2,48
12:08:00	93	13,06	2,49
12:09:00	93	13,06	2,49
12:10:00	93	13,06	2,49
12:11:00	93	13,06	2,49
12:12:00	93	13,06	2,49
12:13:00	93	13,06	2,49
12:14:00	93	13,05	2,50
12:15:00	93	13,05	2,50
12:16:00	93	13,05	2,50
12:17:00	93	13,05	2,50
12:18:00	93	13,05	2,50
12:19:00	93	13,05	2,51
12:20:00	93	13,05	2,51
12:21:00	93	13,05	2,51
12:22:00	93	13,05	2,51
12:23:00	93	13,05	2,51
12:24:00	93	13,05	2,51
12:25:00	93	13,04	2,52
12:26:00	93	13,04	2,52
12:27:00	93	13,04	2,52
12:28:00	94	13,04	2,52
12:29:00	94	13,04	2,52
12:30:00	93	13,04	2,52
12:31:00	93	13,03	2,53
12:32:00	93	13,03	2,53
12:33:00	93	13,03	2,53
12:34:00	93	13,03	2,53
12:35:00	93	13,03	2,53
12:36:00	93	13,03	2,53
12:37:00	93	13,02	2,54
12:38:00	93	13,02	2,54
12:39:00	93	13,02	2,54
12:40:00	93	13,02	2,54
12:41:00	93	13,01	2,56
12:42:00	93	13,01	2,56
12:43:00	93	13,00	2,57
12:44:00	93	13,00	2,57
12:45:00	93	13,00	2,57
12:46:00	93	13,00	2,57
12:47:00	93	12,99	2,58
12:48:00	93	12,99	2,58
12:49:00	93	12,99	2,58
12:50:00	93	12,99	2,58
12:51:00	93	12,99	2,58
12:52:00	93	12,99	2,58
12:53:00	93	12,99	2,58
12:54:00	93	12,99	2,58
12:55:00	93	12,99	2,59
12:56:00	93	12,99	2,59
12:57:00	93	12,99	2,59
12:58:00	93	12,98	2,60
12:59:00	93	12,98	2,60
13:00:00	93	12,98	2,60
13:01:00	93	12,98	2,60
13:02:00	93	12,98	2,60
13:03:00	93	12,98	2,60
13:04:00	93	12,98	2,60
13:05:00	93	12,97	2,61
13:06:00	93	12,97	2,61
13:07:00	93	12,97	2,61
13:08:00	93	12,97	2,61
13:09:00	93	12,97	2,61
13:10:00	93	12,97	2,61
13:11:00	93	12,97	2,61
13:12:00	93	12,96	2,62
13:13:00	93	12,96	2,62
13:14:00	93	12,96	2,62
13:15:00	93	12,96	2,62
13:16:00	93	12,96	2,63
13:17:00	93	12,96	2,63
13:18:00	93	12,96	2,63
13:19:00	93	12,96	2,63
13:20:00	93	12,96	2,63
13:21:00	93	12,96	2,63
13:22:00	93	12,95	2,64
13:23:00	93	12,95	2,64
13:24:00	93	12,95	2,64
13:25:00	93	12,95	2,64
13:26:00	93	12,95	2,64
13:27:00	93	12,95	2,64
13:28:00	93	12,95	2,64
13:29:00	93	12,95	2,64
13:30:00	93	12,94	2,65
13:31:00	93	12,94	2,65
13:32:00	93	12,94	2,65
13:33:00	93	12,94	2,65
13:34:00	93	12,94	2,65
13:35:00	93	12,94	2,65
13:36:00	93	12,93	2,66
13:37:00	93	12,93	2,66
13:38:00	93	12,93	2,66
13:39:00	93	12,93	2,66
13:40:00	93	12,93	2,66
13:41:00	93	12,93	2,66
13:42:00	93	12,93	2,67
13:43:00	93	12,93	2,67
13:44:00	93	12,93	2,67
13:45:00	93	12,93	2,67
13:46:00	93	12,93	2,67
13:47:00	93	12,93	2,67
13:48:00	93	12,92	2,69
13:49:00	93	12,92	2,69
13:50:00	93	12,92	2,69
13:51:00	93	12,92	2,69
13:52:00	93	12,92	2,69
13:53:00	93	12,92	2,69
13:54:00	93	12,92	2,69
13:55:00	93	12,92	2,69
13:56:00	93	12,91	2,70
13:57:00	93	12,91	2,70
13:58:00	93	12,91	2,70
13:59:00	93	12,91	2,70
14:00:00	93	12,91	2,70
14:01:00	93	12,91	2,70
14:02:00	93	12,91	2,70
14:03:00	93	12,90	2,71
14:04:00	93	12,90	2,71
14:05:00	93	12,90	2,71
14:06:00	93	12,90	2,71
14:07:00	93	12,90	2,71
14:08:00	93	12,90	2,71
14:09:00	93	12,90	2,72
14:10:00	93	12,90	2,72
14:11:00	93	12,90	2,72
14:12:00	93	12,90	2,72
14:13:00	93	12,90	2,72
14:14:00	93	12,90	2,72
14:15:00	93	12,90	2,72
14:16:00	93	12,89	2,73
14:17:00	93	12,89	2,73
14:18:00	93	12,89	2,73
14:19:00	93	12,89	2,73
14:20:00	93	12,89	2,73
14:21:00	93	12,89	2,73
14:22:00	93	12,89	2,73
14:23:00	93	12,89	2,73
14:24:00	93	12,88	2,74
14:25:00	93	12,88	2,74
14:26:00	93	12,88	2,74
14:27:00	93	12,88	2,74
14:28:00	93	12,88	2,74
14:29:00	93	12,88	2,74
14:30:00	93	12,88	2,75
14:31:00	93	12,88	2,75
14:32:00	93	12,88	2,75
14:33:00	93	12,88	2,75
14:34:00	93	12,88	2,75
14:35:00	93	12,88	2,75
14:36:00	93	12,87	2,76
14:37:00	93	12,87	2,76
14:38:00	93	12,87	2,76
14:39:00	93	12,87	2,76
14:40:00	93	12,87	2,76
14:41:00	93	12,87	2,76
14:42:00	93	12,87	2,76
14:43:00	93	12,87	2,76
14:44:00	93	12,87	2,76
14:45:00	93	12,86	2,77
14:46:00	93	12,86	2,77
14:47:00	93	12,86	2,77
14:48:00	93	12,86	2,77
14:49:00	93	12,86	2,77
14:50:00	93	12,86	2,77
14:51:00	93	12,86	2,77
14:52:00	93	12,86	2,77
14:53:00	93	12,85	2,78
14:54:00	93	12,85	2,78
14:55:00	93	12,85	2,78
14:56:00	93	12,85	2,78
14:57:00	93	12,85	2,78
14:58:00	93	12,85	2,78
14:59:00	93	12,84	2,79
15:00:00	93	12,85	2,78
15:01:00	93	12,84	2,79
15:02:00	93	12,84	2,79
15:03:00	93	12,84	2,79
15:04:00	93	12,84	2,79
15:05:00	93	12,84	2,79
15:06:00	93	12,84	2,79
15:07:00	93	12,84	2,79
15:08:00	93	12,84	2,79
15:09:00	93	12,84	2,80
15:10:00	93	12,84	2,80
15:11:00	93	12,84	2,80
15:12:00	93	12,84	2,80
15:13:00	93	12,84	2,80
15:14:00	93	12,84	2,80
15:15:00	93	12,84	2,80
15:16:00	93	12,84	2,80
15:17:00	93	12,83	2,81
15:18:00	93	12,83	2,81
15:19:00	93	12,83	2,81
15:20:00	93	12,83	2,81
15:21:00	93	12,83	2,81
15:22:00	93	12,83	2,81
15:23:00	93	12,83	2,81
15:24:00	93	12,82	2,82
15:25:00	93	12,82	2,82
15:26:00	93	12,82	2,82
15:27:00	93	12,82	2,82
15:28:00	93	12,82	2,82
15:29:00	93	12,82	2,82
15:30:00	93	12,82	2,82
15:31:00	93	12,82	2,82
15:32:00	93	12,82	2,82
15:33:00	93	12,81	2,83
15:34:00	93	12,82	2,82
15:35:00	93	12,81	2,83
15:36:00	93	12,81	2,83
15:37:00	93	12,81	2,83
15:38:00	93	12,81	2,83
15:39:00	93	12,81	2,83
15:40:00	93	12,81	2,83
15:41:00	93	12,81	2,84
15:42:00	93	12,81	2,84
15:43:00	93	12,81	2,84
15:44:00	93	12,81	2,84
15:45:00	93	12,81	2,84
15:46:00	93	12,81	2,84
15:47:00	93	12,81	2,84
15:48:00	93	12,81	2,84
15:49:00	93	12,80	2,86
15:50:00	93	12,80	2,86
15:51:00	93	12,80	2,86
15:52:00	93	12,80	2,86
15:53:00	93	12,80	2,86
15:54:00	93	12,80	2,86
15:55:00	93	12,80	2,86
15:56:00	93	12,80	2,86
15:57:00	93	12,80	2,86
15:58:00	93	12,80	2,86
15:59:00	93	12,80	2,86
16:00:00	93	12,79	2,87
16:01:00	93	12,79	2,87
16:02:00	93	12,79	2,87
16:03:00	93	12,79	2,87
16:04:00	93	12,79	2,87
16:05:00	93	12,79	2,87
16:06:00	93	12,79	2,87
16:07:00	93	12,79	2,87
16:08:00	93	12,79	2,88
16:09:00	93	12,79	2,88
16:10:00	93	12,79	2,88
16:11:00	93	12,79	2,88
16:12:00	93	12,79	2,88
16:13:00	93	12,79	2,88
16:14:00	93	12,79	2,88
16:15:00	93	12,79	2,88
16:16:00	93	12,79	2,88
16:17:00	93	12,78	2,89
16:18:00	93	12,78	2,89
16:19:00	93	12,78	2,89
16:20:00	93	12,78	2,89
16:21:00	93	12,78	2,89
16:22:00	93	12,78	2,89
16:23:00	93	12,78	2,89
16:24:00	93	12,78	2,89
16:25:00	93	12,78	2,89
16:26:00	93	12,78	2,89
16:27:00	93	12,77	2,90
16:28:00	93	12,77	2,90
16:29:00	93	12,77	2,90
16:30:00	93	12,77	2,90
16:31:00	93	12,77	2,90
16:32:00	93	12,77	2,90
16:33:00	93	12,77	2,90
16:34:00	93	12,77	2,90
16:35:00	93	12,77	2,90
16:36:00	93	12,76	2,91
16:37:00	93	12,76	2,91
16:38:00	93	12,76	2,91
16:39:00	93	12,76	2,91
16:40:00	93	12,76	2,91
16:41:00	93	12,76	2,91
16:42:00	93	12,76	2,91
16:43:00	93	12,76	2,91
16:44:00	93	12,76	2,91
16:45:00	93	12,76	2,91
16:46:00	93	12,75	2,92
16:47:00	93	12,75	2,92
16:48:00	93	12,75	2,92
16:49:00	93	12,75	2,92
16:50:00	93	12,75	2,92
16:51:00	93	12,75	2,92
16:52:00	93	12,75	2,92
16:53:00	93	12,75	2,92
16:54:00	93	12,75	2,92
16:55:00	93	12,75	2,93
16:56:00	93	12,75	2,93
16:57:00	93	12,75	2,93
16:58:00	93	12,75	2,93
16:59:00	93	12,75	2,93
17:00:00	93	12,75	2,93
17:01:00	93	12,75	2,93
17:02:00	93	12,75	2,93
17:03:00	93	12,75	2,93
17:04:00	93	12,74	2,94
17:05:00	93	12,74	2,94
17:06:00	93	12,74	2,94
17:07:00	93	12,74	2,94
17:08:00	93	12,74	2,94
17:09:00	93	12,74	2,94
17:10:00	93	12,74	2,94
17:11:00	93	12,74	2,94
17:12:00	93	12,74	2,94
17:13:00	93	12,74	2,94
17:14:00	93	12,74	2,94
17:15:00	93	12,74	2,94
17:16:00	93	12,74	2,94
17:17:00	93	12,73	2,96
17:18:00	93	12,73	2,96
17:19:00	93	12,73	2,96
17:20:00	93	12,73	2,96
17:21:00	93	12,73	2,96
17:22:00	93	12,73	2,96
17:23:00	93	12,72	2,97
17:24:00	93	12,72	2,97
17:25:00	93	12,72	2,97
17:26:00	93	12,72	2,97
17:27:00	93	12,72	2,97
17:28:00	93	12,72	2,97
17:29:00	93	12,72	2,97
17:30:00	93	12,72	2,97
17:31:00	93	12,72	2,97
17:32:00	93	12,72	2,97
17:33:00	93	12,72	2,97
17:34:00	93	12,72	2,97
17:35:00	93	12,72	2,97
17:36:00	93	12,72	2,97
17:37:00	93	12,72	2,98
17:38:00	93	12,72	2,97
17:39:00	93	12,72	2,98
17:40:00	93	12,72	2,98
17:41:00	93	12,72	2,98
17:42:00	93	12,72	2,98
17:43:00	93	12,72	2,98
17:44:00	93	12,72	2,98
17:45:00	93	12,72	2,98
17:46:00	93	12,72	2,98
17:47:00	93	12,72	2,98
17:48:00	93	12,71	2,99
17:49:00	93	12,71	2,99
17:50:00	93	12,71	2,99
17:51:00	93	12,71	2,99
17:52:00	93	12,71	2,99
17:53:00	93	12,71	2,99
17:54:00	93	12,71	2,99
17:55:00	93	12,71	2,99
17:56:00	93	12,70	3,00
17:57:00	93	12,71	2,99
17:58:00	93	12,70	3,00
17:59:00	93	12,70	3,00
18:00:00	93	12,70	3,00
18:01:00	93	12,70	3,00
18:02:00	93	12,70	3,00
18:03:00	93	12,70	3,00
18:04:00	93	12,70	3,00
18:05:00	93	12,70	3,00
18:06:00	93	12,70	3,00
18:07:00	93	12,70	3,00
18:08:00	93	12,70	3,00
18:09:00	93	12,69	3,01
18:10:00	93	12,69	3,01
18:11:00	93	12,69	3,01
18:12:00	93	12,69	3,01
18:13:00	93	12,69	3,01
18:14:00	93	12,69	3,01
18:15:00	93	12,69	3,01
18:16:00	93	12,69	3,01
18:17:00	93	12,69	3,01
18:18:00	93	12,69	3,01
18:19:00	93	12,69	3,01
18:20:00	93	12,69	3,01
18:21:00	93	12,69	3,02
18:22:00	93	12,69	3,02
18:23:00	93	12,69	3,02
18:24:00	93	12,69	3,02
18:25:00	93	12,69	3,02
18:26:00	93	12,69	3,02
18:27:00	93	12,69	3,02
18:28:00	93	12,69	3,02
18:29:00	93	12,69	3,02
18:30:00	93	12,69	3,02
18:31:00	93	12,68	3,03
18:32:00	93	12,68	3,03
18:33:00	93	12,68	3,03
18:34:00	93	12,68	3,03
18:35:00	93	12,68	3,03
18:36:00	93	12,68	3,03
18:37:00	93	12,68	3,03
18:38:00	93	12,68	3,03
18:39:00	93	12,68	3,03
18:40:00	93	12,68	3,03
18:41:00	93	12,68	3,03
18:42:00	93	12,68	3,03
18:43:00	93	12,67	3,05
18:44:00	93	12,67	3,05
18:45:00	93	12,67	3,05
18:46:00	93	12,67	3,05
18:47:00	93	12,67	3,05
18:48:00	93	12,67	3,05
18:49:00	93	12,67	3,05
18:50:00	93	12,67	3,05
18:51:00	93	12,67	3,05
18:52:00	93	12,67	3,05
18:53:00	93	12,67	3,05
18:54:00	93	12,67	3,05
18:55:00	93	12,66	3,06
18:56:00	93	12,66	3,06
18:57:00	93	12,66	3,06
18:58:00	93	12,66	3,06
18:59:00	93	12,66	3,06
19:00:00	93	12,66	3,06
19:01:00	93	12,65	3,08
19:02:00	93	12,65	3,08
19:03:00	93	12,65	3,08
19:04:00	93	12,65	3,08
19:05:00	93	12,65	3,08
19:06:00	93	12,65	3,08
19:07:00	93	12,65	3,08
19:08:00	93	12,65	3,08
19:09:00	93	12,65	3,08
19:10:00	93	12,65	3,08
19:11:00	93	12,64	3,09
19:12:00	93	12,64	3,09
19:13:00	93	12,64	3,09
19:14:00	93	12,64	3,09
19:15:00	93	12,64	3,09
19:16:00	93	12,64	3,09
19:17:00	93	12,64	3,09
19:18:00	93	12,64	3,09
19:19:00	93	12,64	3,09
19:20:00	93	12,64	3,09
19:21:00	93	12,64	3,09
19:22:00	93	12,64	3,09
19:23:00	93	12,64	3,09
19:24:00	93	12,64	3,09
19:25:00	93	12,64	3,09
19:26:00	93	12,63	3,10
19:27:00	93	12,63	3,10
19:28:00	93	12,63	3,10
19:29:00	93	12,63	3,10
19:30:00	93	12,63	3,10
19:31:00	93	12,63	3,10
19:32:00	93	12,63	3,10
19:33:00	93	12,63	3,10
19:34:00	93	12,63	3,10
19:35:00	93	12,63	3,10
19:36:00	93	12,63	3,10
19:37:00	93	12,63	3,10
19:38:00	93	12,63	3,10
19:39:00	93	12,63	3,10
19:40:00	93	12,63	3,12
19:41:00	93	12,63	3,10
19:42:00	93	12,63	3,12
19:43:00	93	12,63	3,12
19:44:00	93	12,63	3,12
19:45:00	93	12,63	3,12
19:46:00	93	12,63	3,12
19:47:00	93	12,63	3,12
19:48:00	93	12,63	3,12
19:49:00	93	12,63	3,12
19:50:00	93	12,62	3,13
19:51:00	93	12,62	3,13
19:52:00	93	12,62	3,13
19:53:00	93	12,62	3,13
19:54:00	93	12,62	3,13
19:55:00	93	12,62	3,13
19:56:00	93	12,62	3,13
19:57:00	93	12,62	3,13
19:58:00	93	12,62	3,13
19:59:00	93	12,62	3,13
20:00:00	93	12,62	3,13
20:01:00	93	12,62	3,13
20:02:00	93	12,62	3,13
20:03:00	93	12,62	3,13
20:04:00	93	12,62	3,13
20:05:00	93	12,61	3,14
20:06:00	93	12,61	3,14
20:07:00	93	12,61	3,14
20:08:00	93	12,61	3,14
20:09:00	93	12,61	3,14
20:10:00	93	12,61	3,14
20:11:00	93	12,61	3,14
20:12:00	93	12,61	3,14
20:13:00	93	12,61	3,14
20:14:00	93	12,61	3,14
20:15:00	93	12,61	3,14
20:16:00	93	12,61	3,14
20:17:00	93	12,61	3,14
20:18:00	93	12,61	3,14
20:19:00	93	12,61	3,14
20:20:00	93	12,61	3,14
20:21:00	93	12,61	3,14
20:22:00	93	12,60	3,15
20:23:00	93	12,60	3,15
20:24:00	93	12,60	3,15
20:25:00	93	12,60	3,15
20:26:00	93	12,60	3,15
20:27:00	93	12,60	3,15
20:28:00	93	12,60	3,15
20:29:00	93	12,60	3,15
20:30:00	93	12,60	3,15
20:31:00	93	12,60	3,15
20:32:00	93	12,60	3,15
20:33:00	93	12,60	3,15
20:34:00	93	12,60	3,15
20:35:00	93	12,60	3,15
20:36:00	93	12,60	3,15
20:37:00	93	12,60	3,16
20:38:00	93	12,60	3,16
20:39:00	93	12,60	3,16
20:40:00	93	12,60	3,16
20:41:00	93	12,60	3,16
20:42:00	93	12,60	3,16
20:43:00	93	12,60	3,16
20:44:00	93	12,60	3,16
20:45:00	93	12,60	3,16
20:46:00	93	12,60	3,16
20:47:00	93	12,60	3,16
20:48:00	93	12,60	3,16
20:49:00	93	12,60	3,16
20:50:00	93	12,59	3,18
20:51:00	93	12,59	3,18
20:52:00	93	12,59	3,18
20:53:00	93	12,59	3,18
20:54:00	93	12,59	3,18
20:55:00	93	12,59	3,18
20:56:00	93	12,59	3,18
20:57:00	93	12,59	3,18
20:58:00	93	12,59	3,18
20:59:00	93	12,59	3,18
21:00:00	93	12,59	3,18
21:01:00	93	12,59	3,18
21:02:00	93	12,58	3,19
21:03:00	93	12,58	3,19
21:04:00	93	12,59	3,18
21:05:00	93	12,58	3,19
21:06:00	93	12,58	3,19
21:07:00	93	12,58	3,19
21:08:00	93	12,58	3,19
21:09:00	93	12,58	3,19
21:10:00	93	12,58	3,19
21:11:00	93	12,58	3,19
21:12:00	93	12,58	3,19
21:13:00	93	12,58	3,19
21:14:00	93	12,58	3,19
21:15:00	93	12,58	3,19
21:16:00	93	12,58	3,19
21:17:00	93	12,58	3,19
21:18:00	93	12,58	3,19
21:19:00	93	12,58	3,19
21:20:00	93	12,57	3,20
21:21:00	93	12,57	3,20
21:22:00	93	12,57	3,20
21:23:00	93	12,57	3,20
21:24:00	93	12,57	3,20
21:25:00	93	12,57	3,20
21:26:00	93	12,57	3,20
21:27:00	93	12,57	3,20
21:28:00	93	12,57	3,20
21:29:00	93	12,57	3,20
21:30:00	93	12,57	3,20
21:31:00	93	12,57	3,20
21:32:00	93	12,57	3,21
21:33:00	93	12,57	3,20
21:34:00	93	12,57	3,21
21:35:00	93	12,57	3,21
21:36:00	93	12,57	3,21
21:37:00	93	12,57	3,21
21:38:00	93	12,57	3,21
21:39:00	93	12,57	3,21
21:40:00	93	12,57	3,21
21:41:00	93	12,57	3,21
21:42:00	93	12,57	3,21
21:43:00	93	12,57	3,21
21:44:00	93	12,57	3,21
21:45:00	93	12,57	3,21
21:46:00	93	12,57	3,21
21:47:00	93	12,57	3,21
21:48:00	93	12,57	3,21
21:49:00	93	12,57	3,21
21:50:00	93	12,57	3,21
21:51:00	93	12,56	3,22
21:52:00	93	12,56	3,22
21:53:00	93	12,56	3,22
21:54:00	93	12,56	3,22
21:55:00	93	12,56	3,22
21:56:00	93	12,56	3,22
21:57:00	93	12,56	3,22
21:58:00	93	12,56	3,22
21:59:00	93	12,56	3,22
22:00:00	93	12,56	3,22
22:01:00	93	12,56	3,22
22:02:00	93	12,56	3,22
22:03:00	93	12,56	3,22
22:04:00	93	12,56	3,22
22:05:00	93	12,56	3,22
22:06:00	93	12,56	3,22
22:07:00	93	12,55	3,24
22:08:00	93	12,56	3,22
22:09:00	93	12,55	3,24
22:10:00	93	12,55	3,24
22:11:00	93	12,55	3,24
22:12:00	93	12,55	3,24
22:13:00	93	12,55	3,24
22:14:00	93	12,55	3,24
22:15:00	93	12,55	3,24
22:16:00	93	12,55	3,24
22:17:00	93	12,55	3,24
22:18:00	93	12,55	3,24
22:19:00	93	12,55	3,24
22:20:00	93	12,54	3,25
22:21:00	93	12,55	3,24
22:22:00	93	12,55	3,24
22:23:00	93	12,55	3,24
22:24:00	93	12,55	3,24
22:25:00	93	12,55	3,24
22:26:00	93	12,55	3,24
22:27:00	93	12,54	3,25
22:28:00	93	12,54	3,25
22:29:00	93	12,54	3,25
22:30:00	93	12,54	3,25
22:31:00	93	12,54	3,25
22:32:00	93	12,54	3,25
22:33:00	93	12,54	3,25
22:34:00	93	12,54	3,25
22:35:00	93	12,54	3,25
22:36:00	93	12,54	3,25
22:37:00	93	12,54	3,25
22:38:00	93	12,54	3,25
22:39:00	93	12,54	3,25
22:40:00	93	12,54	3,25
22:41:00	93	12,54	3,25
22:42:00	93	12,54	3,26
22:43:00	93	12,54	3,26
22:44:00	93	12,54	3,26
22:45:00	93	12,54	3,26
22:46:00	93	12,54	3,26
22:47:00	93	12,54	3,26
22:48:00	93	12,54	3,26
22:49:00	93	12,54	3,26
22:50:00	93	12,54	3,26
22:51:00	93	12,54	3,26
22:52:00	93	12,54	3,26
22:53:00	93	12,54	3,26
22:54:00	93	12,54	3,26
22:55:00	93	12,54	3,26
22:56:00	93	12,54	3,26
22:57:00	93	12,54	3,26
22:58:00	93	12,54	3,26
22:59:00	93	12,54	3,26
23:00:00	93	12,54	3,26
23:01:00	93	12,54	3,26
23:02:00	93	12,54	3,26
23:03:00	93	12,54	3,26
23:04:00	93	12,53	3,27
23:05:00	93	12,53	3,27
23:06:00	93	12,53	3,27
23:07:00	93	12,53	3,27
23:08:00	93	12,53	3,27
23:09:00	93	12,53	3,27
23:10:00	93	12,53	3,27
23:11:00	93	12,53	3,27
23:12:00	93	12,53	3,27
23:13:00	93	12,53	3,27
23:14:00	93	12,53	3,27
23:15:00	93	12,53	3,27
23:16:00	93	12,53	3,27
23:17:00	93	12,53	3,27
23:18:00	93	12,53	3,27
23:19:00	93	12,53	3,27
23:20:00	93	12,52	3,29
23:21:00	93	12,53	3,27
23:22:00	93	12,52	3,29
23:23:00	93	12,52	3,29
23:24:00	93	12,52	3,29
23:25:00	93	12,52	3,29
23:26:00	93	12,52	3,29
23:27:00	93	12,52	3,29
23:28:00	93	12,52	3,29
23:29:00	93	12,52	3,29
23:30:00	93	12,52	3,29
23:31:00	93	12,52	3,29
23:32:00	93	12,52	3,29
23:33:00	93	12,52	3,29
23:34:00	93	12,52	3,29
23:35:00	93	12,52	3,29
23:36:00	93	12,52	3,29
23:37:00	93	12,52	3,29
23:38:00	93	12,52	3,29
23:39:00	93	12,51	3,30
23:40:00	93	12,51	3,30
23:41:00	93	12,51	3,30
23:42:00	93	12,51	3,30
23:43:00	93	12,51	3,30
23:44:00	93	12,51	3,30
23:45:00	93	12,51	3,30
23:46:00	93	12,51	3,30
23:47:00	93	12,51	3,30
23:48:00	93	12,51	3,30
23:49:00	93	12,51	3,30
23:50:00	93	12,51	3,30
23:51:00	93	12,51	3,30
23:52:00	93	12,51	3,30
23:53:00	93	12,51	3,30
23:54:00	93	12,51	3,30
23:55:00	93	12,51	3,31
23:56:00	93	12,51	3,30
23:57:00	93	12,51	3,31
23:58:00	93	12,51	3,31
23:59:00	93	12,51	3,31
24:00:00	93	12,51	3,31
24:01:00	93	12,51	3,31
24:02:00	93	12,51	3,31
24:03:00	93	12,51	3,31
24:04:00	93	12,51	3,31
24:05:00	93	12,51	3,31
24:06:00	93	12,51	3,31
24:07:00	93	12,51	3,31
24:08:00	93	12,51	3,31
24:09:00	93	12,51	3,31
24:10:00	93	12,51	3,31
24:11:00	93	12,51	3,31
24:12:00	93	12,51	3,31
24:13:00	93	12,51	3,31
24:14:00	93	12,51	3,31
24:15:00	93	12,51	3,31
24:16:00	93	12,51	3,31
24:17:00	93	12,50	3,32
24:18:00	93	12,50	3,32
24:19:00	93	12,50	3,32
24:20:00	93	12,50	3,32
24:21:00	93	12,50	3,32
24:22:00	93	12,50	3,32
24:23:00	93	12,50	3,32
24:24:00	93	12,50	3,32
24:25:00	93	12,50	3,32
24:26:00	93	12,50	3,32
24:27:00	93	12,50	3,32
24:28:00	93	12,50	3,32
24:29:00	93	12,50	3,32
24:30:00	93	12,50	3,32
24:31:00	93	12,50	3,32
24:32:00	93	12,50	3,32
24:33:00	93	12,50	3,32
24:34:00	93	12,50	3,32
24:35:00	93	12,50	3,32
24:36:00	93	12,50	3,32
24:37:00	93	12,50	3,32
24:38:00	93	12,50	3,32
24:39:00	93	12,50	3,32
24:40:00	93	12,50	3,32
24:41:00	93	12,49	3,33
24:42:00	93	12,49	3,33
24:43:00	93	12,49	3,33
24:44:00	93	12,49	3,33
24:45:00	93	12,49	3,33
24:46:00	93	12,49	3,33
24:47:00	93	12,49	3,33
24:48:00	93	12,49	3,33
24:49:00	93	12,49	3,33
24:50:00	93	12,49	3,33
24:51:00	93	12,49	3,33
24:52:00	93	12,49	3,33
24:53:00	93	12,49	3,33
24:54:00	93	12,49	3,33
24:55:00	93	12,49	3,33
24:56:00	93	12,49	3,33
24:57:00	93	12,49	3,33
24:58:00	93	12,48	3,35
24:59:00	93	12,48	3,35
25:00:00	93	12,48	3,35
25:01:00	93	12,48	3,35
25:02:00	93	12,48	3,35
25:03:00	93	12,48	3,35
25:04:00	93	12,48	3,35
25:05:00	93	12,48	3,35
25:06:00	93	12,48	3,35
25:07:00	93	12,48	3,35
25:08:00	93	12,48	3,35
25:09:00	93	12,48	3,35
25:10:00	93	12,48	3,35
25:11:00	93	12,48	3,35
25:12:00	93	12,48	3,35
25:13:00	93	12,48	3,35
25:14:00	93	12,48	3,35
25:15:00	93	12,48	3,35
25:16:00	93	12,48	3,35
25:17:00	93	12,48	3,35
25:18:00	93	12,48	3,35
25:19:00	93	12,48	3,36
25:20:00	93	12,48	3,35
25:21:00	93	12,48	3,35
25:22:00	93	12,48	3,36
25:23:00	93	12,48	3,36
25:24:00	93	12,48	3,36
25:25:00	93	12,48	3,36
25:26:00	93	12,48	3,36
25:27:00	93	12,48	3,36
25:28:00	93	12,48	3,36
25:29:00	93	12,48	3,36
25:30:00	93	12,48	3,36
25:31:00	93	12,48	3,36
25:32:00	93	12,48	3,36
25:33:00	93	12,48	3,36
25:34:00	93	12,48	3,36
25:35:00	93	12,48	3,36
25:36:00	93	12,48	3,36
25:37:00	93	12,48	3,36
25:38:00	93	12,48	3,36
25:39:00	93	12,48	3,36
25:40:00	93	12,47	3,37
25:41:00	93	12,47	3,37
25:42:00	93	12,47	3,37
25:43:00	93	12,47	3,37
25:44:00	93	12,47	3,37
25:45:00	93	12,47	3,37
25:46:00	93	12,47	3,37
25:47:00	93	12,47	3,37
25:48:00	93	12,47	3,37
25:49:00	93	12,47	3,37
25:50:00	93	12,47	3,37
25:51:00	93	12,47	3,37
25:52:00	93	12,47	3,37
25:53:00	93	12,47	3,37
25:54:00	93	12,47	3,37
25:55:00	93	12,47	3,37
25:56:00	93	12,47	3,37
25:57:00	93	12,47	3,37
25:58:00	93	12,47	3,37
25:59:00	93	12,47	3,37
26:00:00	93	12,47	3,37
26:01:00	93	12,47	3,37
26:02:00	93	12,47	3,37
26:03:00	93	12,46	3,39
26:04:00	93	12,46	3,39
26:05:00	93	12,47	3,37
26:06:00	93	12,46	3,39
26:07:00	93	12,46	3,39
26:08:00	93	12,46	3,39
26:09:00	93	12,46	3,39
26:10:00	93	12,46	3,39
26:11:00	93	12,46	3,39
26:12:00	93	12,46	3,39
26:13:00	93	12,46	3,39
26:14:00	93	12,46	3,39
26:15:00	93	12,46	3,39
26:16:00	93	12,46	3,39
26:17:00	93	12,46	3,39
26:18:00	93	12,46	3,39
26:19:00	93	12,46	3,39
26:20:00	93	12,46	3,39
26:21:00	93	12,46	3,39
26:22:00	93	12,45	3,40
26:23:00	93	12,45	3,41
26:24:00	93	12,45	3,41
26:25:00	93	12,45	3,41
26:26:00	93	12,45	3,41
26:27:00	93	12,45	3,41
26:28:00	93	12,45	3,41
26:29:00	93	12,45	3,41
26:30:00	93	12,45	3,41
26:31:00	93	12,45	3,41
26:32:00	93	12,45	3,41
26:33:00	93	12,45	3,41
26:34:00	93	12,45	3,41
26:35:00	93	12,45	3,41
26:36:00	93	12,45	3,41
26:37:00	93	12,45	3,41
26:38:00	93	12,45	3,41
26:39:00	93	12,45	3,41
26:40:00	93	12,45	3,41
26:41:00	93	12,45	3,41
26:42:00	93	12,45	3,41
26:43:00	93	12,45	3,41
26:44:00	93	12,45	3,41
26:45:00	93	12,45	3,41
26:46:00	93	12,45	3,41
26:47:00	93	12,45	3,41
26:48:00	93	12,45	3,41
26:49:00	93	12,45	3,41
26:50:00	93	12,45	3,41
26:51:00	93	12,44	3,42
26:52:00	93	12,44	3,42
26:53:00	93	12,44	3,42
26:54:00	93	12,44	3,42
26:55:00	93	12,44	3,42
26:56:00	93	12,44	3,42
26:57:00	93	12,44	3,42
26:58:00	93	12,44	3,42
26:59:00	93	12,44	3,42
27:00:00	93	12,44	3,42
27:01:00	93	12,44	3,42
27:02:00	93	12,44	3,42
27:03:00	93	12,44	3,42
27:04:00	93	12,44	3,42
27:05:00	93	12,44	3,42
27:06:00	93	12,44	3,42
27:07:00	93	12,44	3,42
27:08:00	93	12,44	3,42
27:09:00	93	12,44	3,42
27:10:00	93	12,44	3,42
27:11:00	93	12,44	3,42
27:12:00	93	12,44	3,42
27:13:00	93	12,44	3,42
27:14:00	93	12,44	3,42
27:15:00	93	12,44	3,42
27:16:00	93	12,43	3,44
27:17:00	93	12,43	3,44
27:18:00	93	12,43	3,44
27:19:00	93	12,43	3,44
27:20:00	93	12,43	3,44
27:21:00	93	12,43	3,44
27:22:00	93	12,43	3,44
27:23:00	93	12,43	3,44
27:24:00	93	12,43	3,44
27:25:00	93	12,43	3,44
27:26:00	93	12,43	3,44
27:27:00	93	12,43	3,44
27:28:00	93	12,43	3,44
27:29:00	93	12,43	3,44
27:30:00	93	12,43	3,44
27:31:00	93	12,43	3,44
27:32:00	93	12,43	3,44
27:33:00	93	12,43	3,44
27:34:00	93	12,43	3,44
27:35:00	93	12,43	3,44
27:36:00	93	12,43	3,44
27:37:00	93	12,43	3,44
27:38:00	93	12,43	3,44
27:39:00	93	12,43	3,44
27:40:00	93	12,43	3,44
27:41:00	93	12,43	3,45
27:42:00	93	12,43	3,44
27:43:00	93	12,43	3,45
27:44:00	93	12,43	3,44
27:45:00	93	12,43	3,45
27:46:00	93	12,43	3,45
27:47:00	93	12,43	3,45
27:48:00	93	12,43	3,45
27:49:00	93	12,43	3,45
27:50:00	93	12,43	3,45
27:51:00	93	12,43	3,44
27:52:00	93	12,43	3,45
27:53:00	93	12,43	3,45
27:54:00	93	12,43	3,45
27:55:00	93	12,43	3,45
27:56:00	93	12,43	3,45
27:57:00	93	12,43	3,45
27:58:00	93	12,43	3,45
27:59:00	93	12,43	3,45
28:00:00	93	12,43	3,45
28:01:00	93	12,43	3,45
28:02:00	93	12,43	3,45
28:03:00	93	12,43	3,45
28:04:00	93	12,43	3,45
28:05:00	93	12,43	3,45
28:06:00	93	12,43	3,45
28:07:00	93	12,43	3,45
28:08:00	93	12,43	3,45
28:09:00	93	12,43	3,45
28:10:00	93	12,43	3,45
28:11:00	93	12,43	3,45
28:12:00	93	12,42	3,46
28:13:00	93	12,43	3,45
28:14:00	93	12,43	3,45
28:15:00	93	12,42	3,46
28:16:00	93	12,42	3,46
28:17:00	93	12,42	3,46
28:18:00	93	12,42	3,46
28:19:00	93	12,42	3,46
28:20:00	93	12,42	3,46
28:21:00	93	12,42	3,46
28:22:00	93	12,42	3,46
28:23:00	93	12,42	3,46
28:24:00	93	12,42	3,46
28:25:00	93	12,42	3,46
