Repository: ProgWizer/parser

File: project-root/data/Data Acquisition/Data Acquisition/2008 year (310)/UCA R Tomsk G1860+0.1%SMS+0.5%TA-1+0.3%FL+0.15%RPM (37-46C).txt (part 1 of 2)
--Test Summary--
Full Path and File Name	
Instrument Name	4262R
Instrument Type	Model 4262 Twin Cell UCA
Instrument Serial Number	111R
Test Start Date	02.04.2008
Test Start Time	16:40:32
Test Stop Date	04.04.2008
Test Stop Time	15:53:41
Test Length	47:13:09
Final Sample Time Offset	47:13:04
Controller Schedule Name	
Sampling Period	60 seconds
Comments	T:37C(42);46C(240)
Information	WellID	3-175
Information	Customer	Tomsk
Information	CementClass	G
Information	CementMfr	Dykerhoff
Information	Additives	0.1%SMS+0.5%TA-1+0.30%FL+0.15%RPM
Information	Density	1860
Information	BHCT	37
Information	BHST	46
Information	FluidLoss	
Information	JobType	244.5 mm csg.
Calculated Value	CS_50	3:36:00
Calculated Value	CS_500	5:58:00
Calculated Value	CS_Time8h	6,67 MPa
Calculated Value	CS_Time16h	13,65 MPa
Calculated Value	CS_Time24h	15,96 MPa
Calculated Value	CS_Time48h	N/A
Calculated Value	CS_Time72h	N/A
Calculated Curve	Compressive Strength	Compressive strength type B (more than 14 lb/gal)
Initial Temperature (°C)	25 °C
Final Temperature (°C)	45 °C
Initial Transit Time (microsec/in)	16,56 microsec/in
Final Transit Time (microsec/in)	8,49 microsec/in
Initial Compressive Strength (MPa)	0,00 MPa
Final Compressive Strength (MPa)	18,73 MPa
--Data--
Time (HH:MM:SS)	Temperature (°C)	Transit Time (microsec/in)	Compressive Strength (MPa)
0:00:00	25	16,56	0,00
0:01:00	25	16,59	0,00
0:02:00	1295	16,85	0,00
0:03:00	1291	16,89	0,00
0:04:00	25	16,56	0,00
0:05:00	25	16,59	0,00
0:06:00	25	16,49	0,02
0:07:00	26	16,56	0,00
0:08:00	25	16,57	0,00
0:09:00	26	16,57	0,00
0:10:00	26	16,57	0,00
0:11:00	26	16,58	0,00
0:12:00	26	16,58	0,00
0:13:00	27	16,57	0,00
0:14:00	27	16,58	0,00
0:15:00	27	16,57	0,00
0:16:00	27	16,57	0,00
0:17:00	28	16,56	0,00
0:18:00	27	16,56	0,00
0:19:00	28	16,53	0,01
0:20:00	28	16,53	0,01
0:21:00	28	16,53	0,01
0:22:00	29	16,53	0,01
0:23:00	29	16,52	0,01
0:24:00	29	16,51	0,01
0:25:00	30	16,51	0,01
0:26:00	30	16,50	0,02
0:27:00	30	16,49	0,02
0:28:00	31	16,51	0,01
0:29:00	31	16,53	0,01
0:30:00	31	16,53	0,01
0:31:00	31	16,53	0,01
0:32:00	32	16,53	0,01
0:33:00	32	16,53	0,01
0:34:00	32	16,53	0,01
0:35:00	33	16,53	0,01
0:36:00	33	16,52	0,01
0:37:00	33	16,51	0,01
0:38:00	33	16,50	0,02
0:39:00	34	16,50	0,02
0:40:00	34	16,50	0,02
0:41:00	34	16,49	0,02
0:42:00	34	16,48	0,02
0:43:00	35	16,47	0,02
0:44:00	35	16,47	0,02
0:45:00	35	16,47	0,02
0:46:00	35	16,47	0,02
0:47:00	36	16,46	0,03
0:48:00	36	16,46	0,03
0:49:00	37	16,46	0,03
0:50:00	37	16,46	0,03
0:51:00	37	16,46	0,03
0:52:00	37	16,45	0,03
0:53:00	37	16,45	0,03
0:54:00	37	16,44	0,03
0:55:00	37	16,44	0,03
0:56:00	37	16,44	0,03
0:57:00	37	16,44	0,03
0:58:00	38	16,44	0,03
0:59:00	38	16,38	0,05
1:00:00	37	16,39	0,04
1:01:00	38	16,39	0,04
1:02:00	38	16,40	0,04
1:03:00	38	16,40	0,04
1:04:00	38	16,41	0,04
1:05:00	38	16,41	0,04
1:06:00	38	16,41	0,04
1:07:00	38	16,41	0,04
1:08:00	38	16,41	0,04
1:09:00	38	16,41	0,04
1:10:00	38	16,40	0,04
1:11:00	38	16,39	0,04
1:12:00	37	16,38	0,05
1:13:00	37	16,38	0,05
1:14:00	38	16,38	0,05
1:15:00	38	16,38	0,05
1:16:00	38	16,38	0,05
1:17:00	38	16,38	0,05
1:18:00	38	16,39	0,04
1:19:00	38	16,39	0,04
1:20:00	38	16,40	0,04
1:21:00	38	16,41	0,04
1:22:00	38	16,41	0,04
1:23:00	38	16,42	0,04
1:24:00	38	16,44	0,03
1:25:00	38	16,44	0,03
1:26:00	38	16,46	0,03
1:27:00	38	16,47	0,02
1:28:00	38	16,47	0,02
1:29:00	38	16,49	0,02
1:30:00	38	16,50	0,02
1:31:00	38	16,50	0,02
1:32:00	38	16,52	0,01
1:33:00	38	16,53	0,01
1:34:00	38	16,54	0,01
1:35:00	38	16,55	0,00
1:36:00	38	16,56	0,00
1:37:00	38	16,57	0,00
1:38:00	38	16,59	0,00
1:39:00	38	16,60	0,00
1:40:00	38	16,61	0,00
1:41:00	38	16,62	0,00
1:42:00	38	16,63	0,00
1:43:00	38	16,65	0,00
1:44:00	38	16,65	0,00
1:45:00	38	16,67	0,00
1:46:00	38	16,68	0,00
1:47:00	38	16,69	0,00
1:48:00	39	16,71	0,00
1:49:00	39	16,70	0,00
1:50:00	38	16,71	0,00
1:51:00	39	16,71	0,00
1:52:00	39	16,71	0,00
1:53:00	39	16,72	0,00
1:54:00	39	16,73	0,00
1:55:00	39	16,73	0,00
1:56:00	39	16,73	0,00
1:57:00	39	16,74	0,00
1:58:00	39	16,74	0,00
1:59:00	39	16,74	0,00
2:00:00	39	16,74	0,00
2:01:00	39	16,75	0,00
2:02:00	39	16,75	0,00
2:03:00	39	16,76	0,00
2:04:00	39	16,76	0,00
2:05:00	39	16,77	0,00
2:06:00	39	16,77	0,00
2:07:00	39	16,77	0,00
2:08:00	39	16,77	0,00
2:09:00	39	16,77	0,00
2:10:00	39	16,77	0,00
2:11:00	39	16,77	0,00
2:12:00	39	16,77	0,00
2:13:00	39	16,77	0,00
2:14:00	39	16,77	0,00
2:15:00	39	16,77	0,00
2:16:00	40	16,77	0,00
2:17:00	39	16,76	0,00
2:18:00	40	16,76	0,00
2:19:00	40	16,76	0,00
2:20:00	39	16,76	0,00
2:21:00	39	16,76	0,00
2:22:00	39	16,76	0,00
2:23:00	39	16,76	0,00
2:24:00	39	16,76	0,00
2:25:00	39	16,75	0,00
2:26:00	40	16,75	0,00
2:27:00	40	16,74	0,00
2:28:00	40	16,74	0,00
2:29:00	40	16,73	0,00
2:30:00	40	16,72	0,00
2:31:00	40	16,72	0,00
2:32:00	40	16,71	0,00
2:33:00	40	16,71	0,00
2:34:00	40	16,70	0,00
2:35:00	40	16,69	0,00
2:36:00	40	16,68	0,00
2:37:00	40	16,68	0,00
2:38:00	40	16,67	0,00
2:39:00	40	16,65	0,00
2:40:00	40	16,65	0,00
2:41:00	40	16,65	0,00
2:42:00	40	16,64	0,00
2:43:00	41	16,63	0,00
2:44:00	40	16,62	0,00
2:45:00	40	16,61	0,00
2:46:00	40	16,59	0,00
2:47:00	41	16,58	0,00
2:48:00	40	16,57	0,00
2:49:00	41	16,55	0,00
2:50:00	41	16,54	0,01
2:51:00	41	16,53	0,01
2:52:00	41	16,50	0,02
2:53:00	41	16,47	0,02
2:54:00	41	16,46	0,03
2:55:00	41	16,44	0,03
2:56:00	41	16,43	0,03
2:57:00	41	16,41	0,04
2:58:00	41	16,40	0,04
2:59:00	41	16,38	0,05
3:00:00	41	16,37	0,05
3:01:00	41	16,35	0,06
3:02:00	41	16,32	0,06
3:03:00	41	16,31	0,07
3:04:00	41	16,29	0,07
3:05:00	41	16,26	0,08
3:06:00	41	16,24	0,09
3:07:00	41	16,22	0,09
3:08:00	41	16,20	0,10
3:09:00	41	16,17	0,11
3:10:00	41	16,14	0,11
3:11:00	41	16,12	0,12
3:12:00	41	16,10	0,13
3:13:00	42	16,07	0,14
3:14:00	41	16,05	0,14
3:15:00	41	16,02	0,15
3:16:00	42	15,99	0,16
3:17:00	41	15,97	0,16
3:18:00	41	15,95	0,17
3:19:00	42	15,93	0,18
3:20:00	42	15,90	0,19
3:21:00	42	15,85	0,20
3:22:00	42	15,82	0,21
3:23:00	42	15,79	0,22
3:24:00	42	15,76	0,23
3:25:00	42	15,74	0,24
3:26:00	42	15,71	0,25
3:27:00	42	15,68	0,26
3:28:00	42	15,65	0,27
3:29:00	42	15,62	0,28
3:30:00	42	15,59	0,29
3:31:00	42	15,57	0,30
3:32:00	42	15,54	0,31
3:33:00	42	15,51	0,32
3:34:00	42	15,48	0,33
3:35:00	42	15,44	0,34
3:36:00	42	15,42	0,35
3:37:00	42	15,39	0,36
3:38:00	42	15,36	0,37
3:39:00	42	15,32	0,39
3:40:00	42	15,29	0,40
3:41:00	42	15,25	0,42
3:42:00	43	15,22	0,43
3:43:00	42	15,19	0,44
3:44:00	43	15,16	0,45
3:45:00	43	15,13	0,47
3:46:00	42	15,10	0,48
3:47:00	43	15,07	0,49
3:48:00	43	15,04	0,50
3:49:00	43	15,01	0,52
3:50:00	43	14,98	0,53
3:51:00	43	14,96	0,54
3:52:00	43	14,93	0,55
3:53:00	43	14,88	0,57
3:54:00	43	14,86	0,58
3:55:00	43	14,83	0,60
3:56:00	43	14,80	0,61
3:57:00	43	14,77	0,63
3:58:00	43	14,74	0,64
3:59:00	43	14,71	0,65
4:00:00	43	14,68	0,67
4:01:00	43	14,65	0,68
4:02:00	43	14,61	0,70
4:03:00	43	14,58	0,72
4:04:00	43	14,55	0,73
4:05:00	43	14,52	0,75
4:06:00	43	14,49	0,76
4:07:00	44	14,46	0,78
4:08:00	43	14,44	0,79
4:09:00	44	14,41	0,81
4:10:00	43	14,38	0,83
4:11:00	44	14,34	0,85
4:12:00	44	14,31	0,86
4:13:00	44	14,28	0,88
4:14:00	44	14,26	0,89
4:15:00	44	14,23	0,91
4:16:00	44	14,20	0,93
4:17:00	44	14,16	0,95
4:18:00	44	14,13	0,97
4:19:00	44	14,10	0,99
4:20:00	44	14,07	1,01
4:21:00	44	14,04	1,03
4:22:00	44	14,01	1,04
4:23:00	44	13,98	1,06
4:24:00	44	13,95	1,08
4:25:00	44	13,93	1,10
4:26:00	44	13,90	1,12
4:27:00	44	13,87	1,14
4:28:00	44	13,85	1,15
4:29:00	44	13,80	1,19
4:30:00	44	13,77	1,21
4:31:00	44	13,74	1,23
4:32:00	44	13,71	1,25
4:33:00	44	13,69	1,26
4:34:00	44	13,66	1,29
4:35:00	44	13,63	1,31
4:36:00	45	13,60	1,33
4:37:00	44	13,57	1,35
4:38:00	44	13,54	1,38
4:39:00	45	13,52	1,39
4:40:00	45	13,49	1,42
4:41:00	45	13,46	1,44
4:42:00	45	13,43	1,47
4:43:00	45	13,41	1,49
4:44:00	45	13,38	1,50
4:45:00	45	13,36	1,53
4:46:00	45	13,33	1,55
4:47:00	45	13,29	1,58
4:48:00	45	13,27	1,60
4:49:00	45	13,24	1,63
4:50:00	45	13,22	1,65
4:51:00	45	13,20	1,67
4:52:00	45	13,17	1,69
4:53:00	45	13,14	1,71
4:54:00	45	13,11	1,74
4:55:00	45	13,09	1,76
4:56:00	45	13,06	1,79
4:57:00	45	13,04	1,81
4:58:00	45	13,01	1,84
4:59:00	45	12,99	1,86
5:00:00	45	12,96	1,88
5:01:00	45	12,93	1,91
5:02:00	45	12,91	1,94
5:03:00	45	12,89	1,96
5:04:00	45	12,87	1,98
5:05:00	45	12,84	2,01
5:06:00	45	12,81	2,04
5:07:00	45	12,79	2,06
5:08:00	45	12,77	2,09
5:09:00	45	12,75	2,11
5:10:00	45	12,72	2,13
5:11:00	45	12,70	2,16
5:12:00	45	12,68	2,18
5:13:00	45	12,66	2,21
5:14:00	45	12,63	2,24
5:15:00	45	12,60	2,27
5:16:00	45	12,58	2,30
5:17:00	45	12,56	2,32
5:18:00	45	12,54	2,35
5:19:00	45	12,51	2,38
5:20:00	45	12,50	2,39
5:21:00	45	12,48	2,42
5:22:00	45	12,45	2,45
5:23:00	45	12,44	2,47
5:24:00	45	12,41	2,51
5:25:00	45	12,39	2,53
5:26:00	45	12,37	2,55
5:27:00	45	12,35	2,58
5:28:00	45	12,34	2,60
5:29:00	45	12,31	2,63
5:30:00	45	12,29	2,66
5:31:00	45	12,27	2,68
5:32:00	45	12,24	2,72
5:33:00	45	12,22	2,75
5:34:00	45	12,20	2,79
5:35:00	45	12,18	2,81
5:36:00	45	12,16	2,84
5:37:00	45	12,15	2,86
5:38:00	45	12,13	2,89
5:39:00	45	12,11	2,91
5:40:00	45	12,09	2,93
5:41:00	45	12,07	2,97
5:42:00	45	12,05	3,00
5:43:00	45	12,04	3,02
5:44:00	45	12,02	3,05
5:45:00	45	12,00	3,08
5:46:00	45	11,98	3,10
5:47:00	45	11,97	3,13
5:48:00	45	11,95	3,16
5:49:00	45	11,93	3,19
5:50:00	45	11,91	3,21
5:51:00	45	11,89	3,25
5:52:00	45	11,88	3,27
5:53:00	45	11,86	3,29
5:54:00	45	11,84	3,33
5:55:00	45	11,82	3,36
5:56:00	45	11,81	3,38
5:57:00	45	11,79	3,41
5:58:00	45	11,78	3,43
5:59:00	45	11,76	3,46
6:00:00	45	11,75	3,48
6:01:00	45	11,73	3,52
6:02:00	45	11,71	3,55
6:03:00	45	11,70	3,57
6:04:00	45	11,68	3,60
6:05:00	45	11,67	3,63
6:06:00	45	11,65	3,65
6:07:00	45	11,64	3,68
6:08:00	45	11,62	3,71
6:09:00	45	11,61	3,74
6:10:00	45	11,59	3,76
6:11:00	45	11,58	3,79
6:12:00	45	11,56	3,82
6:13:00	45	11,55	3,85
6:14:00	45	11,53	3,88
6:15:00	45	11,52	3,91
6:16:00	45	11,51	3,92
6:17:00	45	11,49	3,95
6:18:00	45	11,48	3,98
6:19:00	45	11,46	4,01
6:20:00	45	11,45	4,04
6:21:00	45	11,43	4,07
6:22:00	45	11,42	4,10
6:23:00	45	11,41	4,11
6:24:00	45	11,40	4,14
6:25:00	45	11,38	4,17
6:26:00	45	11,37	4,20
6:27:00	45	11,36	4,22
6:28:00	45	11,34	4,25
6:29:00	45	11,33	4,28
6:30:00	45	11,31	4,31
6:31:00	45	11,31	4,33
6:32:00	45	11,29	4,36
6:33:00	45	11,28	4,40
6:34:00	45	11,27	4,41
6:35:00	45	11,25	4,44
6:36:00	45	11,25	4,46
6:37:00	45	11,23	4,49
6:38:00	45	11,22	4,51
6:39:00	45	11,20	4,56
6:40:00	45	11,19	4,58
6:41:00	45	11,18	4,61
6:42:00	45	11,17	4,63
6:43:00	45	11,16	4,66
6:44:00	45	11,14	4,70
6:45:00	45	11,13	4,73
6:46:00	45	11,12	4,75
6:47:00	45	11,10	4,79
6:48:00	45	11,09	4,82
6:49:00	45	11,08	4,84
6:50:00	45	11,07	4,87
6:51:00	45	11,06	4,89
6:52:00	45	11,04	4,93
6:53:00	45	11,04	4,95
6:54:00	45	11,03	4,97
6:55:00	45	11,02	4,98
6:56:00	45	11,00	5,04
6:57:00	45	10,99	5,06
6:58:00	45	10,98	5,08
6:59:00	45	10,97	5,12
7:00:00	45	10,96	5,13
7:01:00	45	10,95	5,15
7:02:00	45	10,94	5,19
7:03:00	45	10,93	5,21
7:04:00	45	10,92	5,25
7:05:00	45	10,91	5,27
7:06:00	45	10,90	5,29
7:07:00	45	10,89	5,33
7:08:00	45	10,88	5,35
7:09:00	45	10,87	5,37
7:10:00	45	10,86	5,41
7:11:00	45	10,85	5,43
7:12:00	45	10,84	5,45
7:13:00	45	10,84	5,47
7:14:00	45	10,82	5,51
7:15:00	45	10,81	5,53
7:16:00	45	10,80	5,57
7:17:00	45	10,79	5,59
7:18:00	45	10,78	5,61
7:19:00	45	10,77	5,63
7:20:00	45	10,77	5,65
7:21:00	45	10,76	5,68
7:22:00	45	10,74	5,72
7:23:00	45	10,74	5,74
7:24:00	45	10,73	5,76
7:25:00	45	10,71	5,80
7:26:00	45	10,71	5,83
7:27:00	45	10,70	5,85
7:28:00	45	10,69	5,87
7:29:00	45	10,68	5,91
7:30:00	45	10,68	5,91
7:31:00	45	10,67	5,94
7:32:00	45	10,66	5,96
7:33:00	45	10,65	6,00
7:34:00	45	10,64	6,02
7:35:00	45	10,63	6,07
7:36:00	45	10,63	6,07
7:37:00	45	10,61	6,12
7:38:00	45	10,60	6,14
7:39:00	45	10,60	6,14
7:40:00	45	10,59	6,18
7:41:00	45	10,58	6,21
7:42:00	45	10,57	6,23
7:43:00	45	10,56	6,25
7:44:00	45	10,56	6,28
7:45:00	45	10,55	6,30
7:46:00	45	10,54	6,32
7:47:00	45	10,54	6,35
7:48:00	45	10,53	6,37
7:49:00	45	10,52	6,40
7:50:00	45	10,51	6,42
7:51:00	45	10,50	6,44
7:52:00	45	10,50	6,47
7:53:00	45	10,49	6,49
7:54:00	45	10,47	6,54
7:55:00	45	10,47	6,57
7:56:00	45	10,47	6,57
7:57:00	45	10,46	6,59
7:58:00	45	10,45	6,62
7:59:00	45	10,45	6,64
8:00:00	45	10,44	6,67
8:01:00	45	10,43	6,69
8:02:00	45	10,42	6,72
8:03:00	45	10,41	6,74
8:04:00	45	10,41	6,77
8:05:00	45	10,40	6,79
8:06:00	45	10,38	6,84
8:07:00	45	10,38	6,87
8:08:00	45	10,37	6,90
8:09:00	45	10,36	6,92
8:10:00	45	10,36	6,92
8:11:00	45	10,36	6,95
8:12:00	45	10,34	7,00
8:13:00	45	10,34	7,00
8:14:00	45	10,33	7,03
8:15:00	45	10,32	7,05
8:16:00	45	10,32	7,08
8:17:00	45	10,31	7,11
8:18:00	45	10,30	7,13
8:19:00	45	10,29	7,16
8:20:00	45	10,29	7,19
8:21:00	45	10,29	7,19
8:22:00	45	10,28	7,22
8:23:00	45	10,27	7,24
8:24:00	45	10,26	7,27
8:25:00	45	10,26	7,30
8:26:00	45	10,25	7,33
8:27:00	45	10,24	7,35
8:28:00	45	10,24	7,35
8:29:00	45	10,23	7,38
8:30:00	45	10,23	7,41
8:31:00	45	10,22	7,44
8:32:00	45	10,21	7,47
8:33:00	45	10,20	7,49
8:34:00	45	10,20	7,49
8:35:00	45	10,20	7,52
8:36:00	45	10,19	7,55
8:37:00	45	10,18	7,58
8:38:00	45	10,18	7,58
8:39:00	45	10,17	7,61
8:40:00	45	10,17	7,64
8:41:00	45	10,16	7,67
8:42:00	45	10,15	7,70
8:43:00	45	10,14	7,73
8:44:00	45	10,14	7,73
8:45:00	45	10,14	7,76
8:46:00	45	10,13	7,78
8:47:00	45	10,13	7,78
8:48:00	45	10,12	7,81
8:49:00	45	10,11	7,84
8:50:00	45	10,11	7,87
8:51:00	45	10,10	7,90
8:52:00	45	10,10	7,90
8:53:00	45	10,09	7,93
8:54:00	45	10,08	7,96
8:55:00	45	10,08	7,96
8:56:00	45	10,08	8,00
8:57:00	45	10,07	8,03
8:58:00	45	10,07	8,03
8:59:00	45	10,06	8,06
9:00:00	45	10,05	8,09
9:01:00	45	10,05	8,12
9:02:00	45	10,05	8,12
9:03:00	45	10,04	8,15
9:04:00	45	10,03	8,18
9:05:00	45	10,03	8,18
9:06:00	45	10,02	8,21
9:07:00	45	10,02	8,24
9:08:00	45	10,02	8,24
9:09:00	45	10,01	8,28
9:10:00	45	10,00	8,31
9:11:00	45	9,99	8,34
9:12:00	45	9,99	8,34
9:13:00	45	9,99	8,37
9:14:00	45	9,99	8,37
9:15:00	45	9,98	8,40
9:16:00	45	9,97	8,44
9:17:00	45	9,97	8,44
9:18:00	45	9,96	8,47
9:19:00	45	9,96	8,50
9:20:00	45	9,96	8,50
9:21:00	45	9,95	8,53
9:22:00	45	9,94	8,57
9:23:00	45	9,94	8,57
9:24:00	45	9,93	8,60
9:25:00	45	9,93	8,60
9:26:00	45	9,93	8,63
9:27:00	45	9,93	8,63
9:28:00	45	9,92	8,67
9:29:00	45	9,91	8,70
9:30:00	45	9,90	8,73
9:31:00	45	9,90	8,73
9:32:00	45	9,90	8,77
9:33:00	45	9,90	8,77
9:34:00	45	9,89	8,80
9:35:00	45	9,89	8,80
9:36:00	45	9,88	8,83
9:37:00	45	9,88	8,87
9:38:00	45	9,88	8,87
9:39:00	45	9,87	8,90
9:40:00	45	9,87	8,90
9:41:00	45	9,87	8,90
9:42:00	45	9,85	8,97
9:43:00	45	9,84	9,01
9:44:00	45	9,84	9,01
9:45:00	45	9,84	9,04
9:46:00	45	9,84	9,04
9:47:00	45	9,83	9,08
9:48:00	45	9,83	9,08
9:49:00	45	9,82	9,11
9:50:00	45	9,82	9,11
9:51:00	45	9,81	9,15
9:52:00	45	9,81	9,18
9:53:00	45	9,81	9,18
9:54:00	45	9,80	9,22
9:55:00	45	9,80	9,22
9:56:00	45	9,79	9,25
9:57:00	45	9,79	9,25
9:58:00	45	9,79	9,29
9:59:00	45	9,79	9,29
10:00:00	45	9,78	9,33
10:01:00	45	9,78	9,33
10:02:00	45	9,77	9,36
10:03:00	45	9,77	9,36
10:04:00	45	9,77	9,36
10:05:00	45	9,76	9,40
10:06:00	45	9,75	9,43
10:07:00	45	9,75	9,43
10:08:00	45	9,75	9,47
10:09:00	45	9,75	9,47
10:10:00	45	9,74	9,51
10:11:00	45	9,74	9,51
10:12:00	45	9,73	9,55
10:13:00	45	9,73	9,55
10:14:00	45	9,72	9,58
10:15:00	45	9,72	9,58
10:16:00	45	9,72	9,62
10:17:00	45	9,72	9,62
10:18:00	45	9,71	9,66
10:19:00	45	9,71	9,66
10:20:00	45	9,70	9,70
10:21:00	45	9,70	9,70
10:22:00	45	9,70	9,70
10:23:00	45	9,69	9,73
10:24:00	45	9,69	9,77
10:25:00	45	9,69	9,77
10:26:00	45	9,69	9,77
10:27:00	45	9,68	9,81
10:28:00	45	9,68	9,81
10:29:00	45	9,67	9,85
10:30:00	45	9,67	9,85
10:31:00	45	9,67	9,85
10:32:00	45	9,66	9,89
10:33:00	45	9,66	9,89
10:34:00	45	9,66	9,92
10:35:00	45	9,66	9,92
10:36:00	45	9,65	9,96
10:37:00	45	9,65	9,96
10:38:00	45	9,64	10,00
10:39:00	45	9,64	10,00
10:40:00	45	9,64	10,00
10:41:00	45	9,63	10,04
10:42:00	45	9,63	10,04
10:43:00	45	9,63	10,08
10:44:00	45	9,63	10,08
10:45:00	45	9,62	10,12
10:46:00	45	9,62	10,12
10:47:00	45	9,62	10,12
10:48:00	45	9,61	10,16
10:49:00	45	9,61	10,16
10:50:00	45	9,61	10,16
10:51:00	45	9,60	10,20
10:52:00	45	9,60	10,20
10:53:00	45	9,60	10,24
10:54:00	45	9,60	10,24
10:55:00	45	9,59	10,28
10:56:00	45	9,59	10,28
10:57:00	45	9,58	10,32
10:58:00	45	9,58	10,32
10:59:00	45	9,58	10,32
11:00:00	45	9,58	10,32
11:01:00	45	9,57	10,36
11:02:00	45	9,57	10,40
11:03:00	45	9,57	10,40
11:04:00	45	9,57	10,40
11:05:00	45	9,56	10,44
11:06:00	45	9,56	10,44
11:07:00	45	9,56	10,44
11:08:00	45	9,56	10,44
11:09:00	45	9,55	10,48
11:10:00	45	9,55	10,48
11:11:00	45	9,54	10,53
11:12:00	45	9,54	10,53
11:13:00	45	9,54	10,53
11:14:00	45	9,54	10,57
11:15:00	45	9,54	10,57
11:16:00	45	9,53	10,61
11:17:00	45	9,53	10,61
11:18:00	45	9,53	10,61
11:19:00	45	9,52	10,65
11:20:00	45	9,52	10,65
11:21:00	45	9,52	10,65
11:22:00	45	9,51	10,69
11:23:00	45	9,51	10,69
11:24:00	45	9,51	10,69
11:25:00	45	9,51	10,73
11:26:00	45	9,51	10,73
11:27:00	45	9,51	10,73
11:28:00	45	9,50	10,78
11:29:00	45	9,50	10,78
11:30:00	45	9,50	10,78
11:31:00	45	9,49	10,82
11:32:00	45	9,49	10,82
11:33:00	45	9,48	10,86
11:34:00	45	9,48	10,91
11:35:00	45	9,48	10,91
11:36:00	45	9,48	10,91
11:37:00	45	9,48	10,91
11:38:00	45	9,47	10,95
11:39:00	45	9,47	10,95
11:40:00	45	9,47	10,95
11:41:00	45	9,46	10,99
11:42:00	45	9,46	10,99
11:43:00	45	9,46	10,99
11:44:00	45	9,45	11,04
11:45:00	45	9,45	11,04
11:46:00	45	9,45	11,04
11:47:00	45	9,45	11,08
11:48:00	45	9,45	11,08
11:49:00	45	9,45	11,08
11:50:00	45	9,44	11,12
11:51:00	45	9,44	11,12
11:52:00	45	9,44	11,12
11:53:00	45	9,43	11,17
11:54:00	45	9,43	11,17
11:55:00	45	9,43	11,17
11:56:00	45	9,43	11,17
11:57:00	45	9,43	11,21
11:58:00	45	9,43	11,21
11:59:00	45	9,43	11,21
12:00:00	45	9,42	11,26
12:01:00	45	9,42	11,26
12:02:00	45	9,42	11,26
12:03:00	45	9,42	11,26
12:04:00	45	9,41	11,30
12:05:00	45	9,41	11,30
12:06:00	45	9,41	11,30
12:07:00	45	9,40	11,35
12:08:00	45	9,40	11,35
12:09:00	45	9,40	11,35
12:10:00	45	9,39	11,39
12:11:00	45	9,39	11,39
12:12:00	45	9,39	11,39
12:13:00	45	9,39	11,39
12:14:00	45	9,39	11,44
12:15:00	45	9,39	11,44
12:16:00	45	9,39	11,44
12:17:00	45	9,38	11,48
12:18:00	45	9,38	11,48
12:19:00	45	9,38	11,48
12:20:00	45	9,38	11,48
12:21:00	45	9,37	11,53
12:22:00	45	9,37	11,53
12:23:00	45	9,37	11,53
12:24:00	45	9,37	11,53
12:25:00	45	9,36	11,57
12:26:00	45	9,36	11,57
12:27:00	45	9,36	11,57
12:28:00	45	9,36	11,62
12:29:00	45	9,36	11,62
12:30:00	45	9,36	11,62
12:31:00	45	9,36	11,62
12:32:00	45	9,35	11,67
12:33:00	45	9,35	11,67
12:34:00	45	9,35	11,67
12:35:00	45	9,35	11,67
12:36:00	45	9,34	11,71
12:37:00	45	9,34	11,71
12:38:00	45	9,34	11,71
12:39:00	45	9,34	11,71
12:40:00	45	9,34	11,76
12:41:00	45	9,34	11,76
12:42:00	45	9,34	11,76
12:43:00	45	9,34	11,76
12:44:00	45	9,33	11,81
12:45:00	45	9,33	11,81
12:46:00	45	9,33	11,81
12:47:00	45	9,33	11,81
12:48:00	45	9,32	11,85
12:49:00	45	9,32	11,85
12:50:00	45	9,32	11,85
12:51:00	45	9,31	11,90
12:52:00	45	9,31	11,90
12:53:00	45	9,31	11,90
12:54:00	45	9,31	11,90
12:55:00	45	9,31	11,90
12:56:00	45	9,30	11,95
12:57:00	45	9,30	11,95
12:58:00	45	9,30	11,95
12:59:00	45	9,30	11,95
13:00:00	45	9,30	12,00
13:01:00	45	9,30	12,00
13:02:00	45	9,30	12,00
13:03:00	45	9,30	12,00
13:04:00	45	9,30	12,00
13:05:00	45	9,29	12,04
13:06:00	45	9,29	12,04
13:07:00	45	9,29	12,04
13:08:00	45	9,28	12,09
13:09:00	45	9,28	12,09
13:10:00	45	9,28	12,09
13:11:00	45	9,28	12,09
13:12:00	45	9,28	12,09
13:13:00	45	9,27	12,14
13:14:00	45	9,27	12,14
13:15:00	45	9,27	12,14
13:16:00	45	9,27	12,14
13:17:00	45	9,27	12,14
13:18:00	45	9,27	12,19
13:19:00	45	9,27	12,19
13:20:00	45	9,27	12,19
13:21:00	45	9,27	12,19
13:22:00	45	9,26	12,24
13:23:00	45	9,26	12,24
13:24:00	45	9,26	12,24
13:25:00	45	9,26	12,24
13:26:00	45	9,26	12,24
13:27:00	45	9,25	12,29
13:28:00	45	9,25	12,29
13:29:00	45	9,25	12,29
13:30:00	45	9,25	12,29
13:31:00	45	9,24	12,34
13:32:00	45	9,24	12,34
13:33:00	45	9,24	12,34
13:34:00	45	9,24	12,39
13:35:00	45	9,24	12,39
13:36:00	45	9,24	12,39
13:37:00	45	9,23	12,44
13:38:00	45	9,24	12,39
13:39:00	45	9,23	12,44
13:40:00	45	9,23	12,44
13:41:00	45	9,23	12,44
13:42:00	45	9,23	12,44
13:43:00	45	9,22	12,49
13:44:00	45	9,22	12,49
13:45:00	45	9,22	12,49
13:46:00	45	9,22	12,49
13:47:00	45	9,22	12,49
13:48:00	45	9,21	12,54
13:49:00	45	9,21	12,54
13:50:00	45	9,21	12,54
13:51:00	45	9,21	12,54
13:52:00	45	9,21	12,54
13:53:00	45	9,21	12,54
13:54:00	45	9,21	12,59
13:55:00	45	9,21	12,59
13:56:00	45	9,21	12,59
13:57:00	45	9,21	12,59
13:58:00	45	9,20	12,64
13:59:00	45	9,20	12,64
14:00:00	45	9,20	12,64
14:01:00	45	9,20	12,64
14:02:00	45	9,20	12,64
14:03:00	45	9,20	12,64
14:04:00	45	9,19	12,69
14:05:00	45	9,19	12,69
14:06:00	45	9,19	12,69
14:07:00	45	9,19	12,69
14:08:00	45	9,19	12,69
14:09:00	45	9,18	12,74
14:10:00	45	9,18	12,74
14:11:00	45	9,18	12,74
14:12:00	45	9,18	12,74
14:13:00	45	9,18	12,74
14:14:00	45	9,18	12,79
14:15:00	45	9,18	12,79
14:16:00	45	9,18	12,79
14:17:00	45	9,18	12,79
14:18:00	45	9,18	12,79
14:19:00	45	9,18	12,79
14:20:00	45	9,18	12,79
14:21:00	45	9,17	12,84
14:22:00	45	9,17	12,84
14:23:00	45	9,17	12,84
14:24:00	45	9,17	12,84
14:25:00	45	9,17	12,84
14:26:00	45	9,16	12,90
14:27:00	45	9,16	12,90
14:28:00	45	9,16	12,90
14:29:00	45	9,16	12,90
14:30:00	45	9,16	12,90
14:31:00	45	9,15	12,95
14:32:00	45	9,15	12,95
14:33:00	45	9,15	12,95
14:34:00	45	9,15	12,95
14:35:00	45	9,15	12,95
14:36:00	45	9,15	12,95
14:37:00	45	9,15	13,00
14:38:00	45	9,15	13,00
14:39:00	45	9,15	13,00
14:40:00	45	9,15	13,00
14:41:00	45	9,15	13,00
14:42:00	45	9,15	13,00
14:43:00	45	9,14	13,05
14:44:00	45	9,14	13,05
14:45:00	45	9,14	13,05
14:46:00	45	9,14	13,05
14:47:00	45	9,14	13,05
14:48:00	45	9,14	13,05
14:49:00	45	9,14	13,05
14:50:00	45	9,13	13,11
14:51:00	45	9,13	13,11
14:52:00	45	9,13	13,11
14:53:00	45	9,13	13,11
14:54:00	45	9,13	13,11
14:55:00	45	9,13	13,11
14:56:00	45	9,13	13,16
14:57:00	45	9,13	13,16
14:58:00	45	9,13	13,16
14:59:00	45	9,13	13,16
15:00:00	45	9,13	13,16
15:01:00	45	9,13	13,16
15:02:00	45	9,13	13,16
15:03:00	45	9,12	13,21
15:04:00	45	9,12	13,21
15:05:00	45	9,12	13,21
15:06:00	45	9,12	13,21
15:07:00	45	9,12	13,21
15:08:00	45	9,12	13,21
15:09:00	45	9,11	13,27
15:10:00	45	9,11	13,27
15:11:00	45	9,11	13,27
15:12:00	45	9,11	13,27
15:13:00	45	9,11	13,27
15:14:00	45	9,11	13,27
15:15:00	45	9,10	13,32
15:16:00	45	9,10	13,32
15:17:00	45	9,10	13,32
15:18:00	45	9,10	13,32
15:19:00	45	9,10	13,32
15:20:00	45	9,10	13,32
15:21:00	45	9,10	13,32
15:22:00	45	9,09	13,38
15:23:00	45	9,09	13,38
15:24:00	45	9,09	13,38
15:25:00	45	9,09	13,38
15:26:00	45	9,09	13,38
15:27:00	45	9,09	13,38
15:28:00	45	9,09	13,38
15:29:00	45	9,09	13,43
15:30:00	45	9,09	13,43
15:31:00	45	9,09	13,43
15:32:00	45	9,09	13,43
15:33:00	45	9,09	13,43
15:34:00	45	9,09	13,43
15:35:00	45	9,09	13,43
15:36:00	45	9,08	13,48
15:37:00	45	9,08	13,48
15:38:00	45	9,08	13,48
15:39:00	45	9,08	13,48
15:40:00	45	9,08	13,48
15:41:00	45	9,08	13,48
15:42:00	45	9,08	13,48
15:43:00	45	9,08	13,48
15:44:00	45	9,07	13,54
15:45:00	45	9,07	13,54
15:46:00	45	9,07	13,54
15:47:00	45	9,07	13,54
15:48:00	45	9,07	13,54
15:49:00	45	9,07	13,54
15:50:00	45	9,07	13,54
15:51:00	45	9,07	13,54
15:52:00	45	9,06	13,59
15:53:00	45	9,06	13,59
15:54:00	45	9,06	13,59
15:55:00	45	9,06	13,65
15:56:00	45	9,06	13,65
15:57:00	45	9,06	13,65
15:58:00	45	9,06	13,65
15:59:00	45	9,06	13,65
16:00:00	45	9,06	13,65
16:01:00	45	9,06	13,65
16:02:00	45	9,05	13,71
16:03:00	45	9,05	13,71
16:04:00	45	9,05	13,71
16:05:00	45	9,05	13,71
16:06:00	45	9,05	13,71
16:07:00	45	9,05	13,71
16:08:00	45	9,05	13,71
16:09:00	45	9,05	13,71
16:10:00	45	9,04	13,76
16:11:00	45	9,04	13,76
16:12:00	45	9,04	13,76
16:13:00	45	9,04	13,76
16:14:00	45	9,04	13,76
16:15:00	45	9,04	13,76
16:16:00	45	9,04	13,76
16:17:00	45	9,04	13,76
16:18:00	45	9,04	13,82
16:19:00	45	9,04	13,82
16:20:00	45	9,04	13,82
16:21:00	45	9,04	13,82
16:22:00	45	9,04	13,82
16:23:00	45	9,04	13,82
16:24:00	45	9,03	13,87
16:25:00	45	9,03	13,87
16:26:00	45	9,03	13,87
16:27:00	45	9,03	13,87
16:28:00	45	9,03	13,87
16:29:00	45	9,03	13,87
16:30:00	45	9,03	13,87
16:31:00	45	9,03	13,87
16:32:00	45	9,03	13,87
16:33:00	45	9,03	13,87
16:34:00	45	9,02	13,93
16:35:00	45	9,02	13,93
16:36:00	45	9,02	13,93
16:37:00	45	9,02	13,93
16:38:00	45	9,02	13,93
16:39:00	45	9,02	13,93
16:40:00	45	9,02	13,93
16:41:00	45	9,02	13,93
16:42:00	45	9,02	13,93
16:43:00	45	9,02	13,93
16:44:00	45	9,01	13,99
16:45:00	45	9,01	13,99
16:46:00	45	9,01	13,99
16:47:00	45	9,01	13,99
16:48:00	45	9,01	13,99
16:49:00	45	9,01	13,99
16:50:00	45	9,01	13,99
16:51:00	45	9,01	13,99
16:52:00	45	9,00	14,05
16:53:00	45	9,00	14,05
16:54:00	45	9,00	14,05
16:55:00	45	9,00	14,05
16:56:00	45	9,00	14,05
16:57:00	45	9,00	14,05
16:58:00	45	9,00	14,05
16:59:00	45	9,00	14,05
17:00:00	45	9,00	14,05
17:01:00	45	9,00	14,10
17:02:00	45	9,00	14,10
17:03:00	45	9,00	14,10
17:04:00	45	9,00	14,10
17:05:00	45	9,00	14,10
17:06:00	45	9,00	14,10
17:07:00	45	9,00	14,10
17:08:00	45	9,00	14,10
17:09:00	45	9,00	14,10
17:10:00	45	9,00	14,10
17:11:00	45	9,00	14,10
17:12:00	45	8,99	14,16
17:13:00	45	8,99	14,16
17:14:00	45	8,99	14,16
17:15:00	45	8,99	14,16
17:16:00	45	8,99	14,16
17:17:00	45	8,99	14,16
17:18:00	45	8,99	14,16
17:19:00	45	8,99	14,16
17:20:00	45	8,98	14,22
17:21:00	45	8,98	14,22
17:22:00	45	8,98	14,22
17:23:00	45	8,98	14,22
17:24:00	45	8,98	14,22
17:25:00	45	8,98	14,22
17:26:00	45	8,98	14,22
17:27:00	45	8,98	14,22
17:28:00	45	8,98	14,22
17:29:00	45	8,97	14,28
17:30:00	45	8,97	14,28
17:31:00	45	8,97	14,28
17:32:00	45	8,97	14,28
17:33:00	45	8,97	14,28
17:34:00	45	8,97	14,28
17:35:00	45	8,97	14,28
17:36:00	45	8,97	14,28
17:37:00	45	8,97	14,28
17:38:00	45	8,97	14,28
17:39:00	45	8,97	14,28
17:40:00	45	8,97	14,28
17:41:00	45	8,97	14,34
17:42:00	45	8,97	14,34
17:43:00	45	8,97	14,34
17:44:00	45	8,97	14,34
17:45:00	45	8,97	14,34
17:46:00	45	8,97	14,34
17:47:00	45	8,97	14,34
17:48:00	45	8,97	14,34
17:49:00	45	8,97	14,34
17:50:00	45	8,97	14,34
17:51:00	45	8,97	14,34
17:52:00	45	8,96	14,39
17:53:00	45	8,96	14,39
17:54:00	45	8,96	14,39
17:55:00	45	8,96	14,39
17:56:00	45	8,96	14,39
17:57:00	45	8,96	14,39
17:58:00	45	8,96	14,39
17:59:00	45	8,96	14,39
18:00:00	45	8,96	14,39
18:01:00	45	8,96	14,39
18:02:00	45	8,95	14,45
18:03:00	45	8,95	14,45
18:04:00	45	8,95	14,45
18:05:00	45	8,95	14,45
18:06:00	45	8,95	14,45
18:07:00	45	8,95	14,45
18:08:00	45	8,95	14,45
18:09:00	45	8,95	14,45
18:10:00	45	8,95	14,45
18:11:00	45	8,95	14,45
18:12:00	45	8,95	14,51
18:13:00	45	8,95	14,51
18:14:00	45	8,95	14,51
18:15:00	45	8,95	14,51
18:16:00	45	8,95	14,51
18:17:00	45	8,95	14,51
18:18:00	45	8,95	14,51
18:19:00	45	8,95	14,51
18:20:00	45	8,95	14,51
18:21:00	45	8,95	14,51
18:22:00	45	8,95	14,51
18:23:00	45	8,95	14,51
18:24:00	45	8,94	14,57
18:25:00	45	8,94	14,57
18:26:00	45	8,94	14,57
18:27:00	45	8,94	14,57
18:28:00	45	8,94	14,57
18:29:00	45	8,94	14,57
18:30:00	45	8,93	14,63
18:31:00	45	8,93	14,63
18:32:00	45	8,93	14,63
18:33:00	45	8,93	14,63
18:34:00	45	8,93	14,63
18:35:00	45	8,93	14,63
18:36:00	45	8,93	14,63
18:37:00	45	8,93	14,63
18:38:00	45	8,93	14,63
18:39:00	45	8,93	14,63
18:40:00	45	8,92	14,69
18:41:00	45	8,92	14,69
18:42:00	45	8,92	14,69
18:43:00	45	8,92	14,69
18:44:00	45	8,92	14,69
18:45:00	45	8,92	14,69
18:46:00	45	8,92	14,69
18:47:00	45	8,92	14,69
18:48:00	45	8,92	14,69
18:49:00	45	8,92	14,69
18:50:00	45	8,92	14,69
18:51:00	45	8,92	14,69
18:52:00	45	8,91	14,75
18:53:00	45	8,91	14,75
18:54:00	45	8,91	14,75
18:55:00	45	8,91	14,75
18:56:00	45	8,91	14,75
18:57:00	45	8,91	14,75
18:58:00	45	8,91	14,75
18:59:00	45	8,91	14,75
19:00:00	45	8,91	14,75
19:01:00	45	8,91	14,75
19:02:00	45	8,91	14,75
19:03:00	45	8,91	14,81
19:04:00	45	8,91	14,81
19:05:00	45	8,91	14,81
19:06:00	45	8,91	14,81
19:07:00	45	8,91	14,81
19:08:00	45	8,91	14,81
19:09:00	45	8,91	14,81
19:10:00	45	8,91	14,81
19:11:00	45	8,91	14,81
19:12:00	45	8,91	14,81
19:13:00	45	8,91	14,81
19:14:00	45	8,91	14,81
19:15:00	45	8,91	14,81
19:16:00	45	8,91	14,81
19:17:00	45	8,90	14,88
19:18:00	45	8,90	14,88
19:19:00	45	8,90	14,88
19:20:00	45	8,90	14,88
19:21:00	45	8,90	14,88
19:22:00	45	8,90	14,88
19:23:00	45	8,90	14,88
19:24:00	45	8,90	14,88
19:25:00	45	8,90	14,88
19:26:00	45	8,90	14,88
19:27:00	45	8,90	14,88
19:28:00	45	8,90	14,88
19:29:00	45	8,89	14,94
19:30:00	45	8,89	14,94
19:31:00	45	8,89	14,94
19:32:00	45	8,89	14,94
19:33:00	45	8,89	14,94
19:34:00	45	8,89	14,94
19:35:00	45	8,89	14,94
19:36:00	45	8,89	14,94
19:37:00	45	8,89	14,94
19:38:00	45	8,89	14,94
19:39:00	45	8,89	14,94
19:40:00	45	8,89	14,94
19:41:00	45	8,89	14,94
19:42:00	45	8,88	15,00
19:43:00	45	8,88	15,00
19:44:00	45	8,88	15,00
19:45:00	45	8,88	15,00
19:46:00	45	8,88	15,00
19:47:00	45	8,88	15,00
19:48:00	45	8,88	15,00
19:49:00	45	8,88	15,00
19:50:00	45	8,88	15,00
19:51:00	45	8,88	15,00
19:52:00	45	8,88	15,00
19:53:00	45	8,88	15,00
19:54:00	45	8,88	15,00
19:55:00	45	8,88	15,00
19:56:00	45	8,88	15,00
19:57:00	45	8,88	15,00
19:58:00	45	8,88	15,06
19:59:00	45	8,88	15,06
20:00:00	45	8,88	15,06
20:01:00	45	8,88	15,06
20:02:00	45	8,88	15,06
20:03:00	45	8,88	15,06
20:04:00	45	8,88	15,06
20:05:00	45	8,88	15,06
20:06:00	45	8,88	15,06
20:07:00	45	8,88	15,06
20:08:00	45	8,88	15,06
20:09:00	45	8,88	15,06
20:10:00	45	8,88	15,06
20:11:00	45	8,87	15,12
20:12:00	45	8,87	15,12
20:13:00	45	8,87	15,12
20:14:00	45	8,87	15,12
20:15:00	45	8,87	15,12
20:16:00	45	8,87	15,12
20:17:00	45	8,87	15,12
20:18:00	45	8,87	15,12
20:19:00	45	8,87	15,12
20:20:00	45	8,87	15,12
20:21:00	45	8,87	15,12
20:22:00	45	8,87	15,12
20:23:00	45	8,87	15,12
20:24:00	45	8,87	15,12
20:25:00	45	8,86	15,19
20:26:00	45	8,87	15,12
20:27:00	45	8,86	15,19
20:28:00	45	8,86	15,19
20:29:00	45	8,86	15,19
20:30:00	45	8,86	15,19
20:31:00	45	8,86	15,19
20:32:00	45	8,86	15,19
20:33:00	45	8,86	15,19
20:34:00	45	8,86	15,19
20:35:00	45	8,86	15,19
20:36:00	45	8,86	15,19
20:37:00	45	8,86	15,19
20:38:00	45	8,86	15,19
20:39:00	45	8,86	15,19
20:40:00	45	8,86	15,19
20:41:00	45	8,86	15,19
20:42:00	45	8,86	15,25
20:43:00	45	8,86	15,25
20:44:00	45	8,86	15,25
20:45:00	45	8,86	15,25
20:46:00	45	8,86	15,25
20:47:00	45	8,86	15,25
20:48:00	45	8,86	15,25
20:49:00	45	8,86	15,25
20:50:00	45	8,86	15,25
20:51:00	45	8,86	15,25
20:52:00	45	8,86	15,25
20:53:00	45	8,86	15,25
20:54:00	45	8,86	15,25
20:55:00	45	8,86	15,25
20:56:00	45	8,85	15,31
20:57:00	45	8,86	15,25
20:58:00	45	8,85	15,31
20:59:00	45	8,85	15,31
21:00:00	45	8,85	15,31
21:01:00	45	8,85	15,31
21:02:00	45	8,85	15,31
21:03:00	45	8,85	15,31
21:04:00	45	8,85	15,31
21:05:00	45	8,85	15,31
21:06:00	45	8,84	15,38
21:07:00	45	8,84	15,38
21:08:00	45	8,84	15,38
21:09:00	45	8,84	15,38
21:10:00	45	8,84	15,38
21:11:00	45	8,84	15,38
21:12:00	45	8,84	15,38
21:13:00	45	8,84	15,38
21:14:00	45	8,84	15,38
21:15:00	45	8,84	15,38
21:16:00	45	8,84	15,38
21:17:00	45	8,84	15,38
21:18:00	45	8,84	15,38
21:19:00	45	8,84	15,38
21:20:00	45	8,84	15,38
21:21:00	45	8,83	15,44
21:22:00	45	8,83	15,44
21:23:00	45	8,83	15,44
21:24:00	45	8,83	15,44
21:25:00	45	8,83	15,44
21:26:00	45	8,83	15,44
21:27:00	45	8,83	15,44
21:28:00	45	8,83	15,44
21:29:00	45	8,83	15,44
21:30:00	45	8,83	15,44
21:31:00	45	8,83	15,44
21:32:00	45	8,83	15,44
21:33:00	45	8,83	15,44
21:34:00	45	8,83	15,44
21:35:00	45	8,83	15,44
21:36:00	45	8,83	15,44
21:37:00	45	8,83	15,44
21:38:00	45	8,83	15,44
21:39:00	45	8,82	15,50
21:40:00	45	8,82	15,50
21:41:00	45	8,82	15,50
21:42:00	45	8,82	15,50
21:43:00	45	8,82	15,50
21:44:00	45	8,82	15,50
21:45:00	45	8,82	15,50
21:46:00	45	8,82	15,50
21:47:00	45	8,82	15,50
21:48:00	45	8,82	15,50
21:49:00	45	8,82	15,50
21:50:00	45	8,82	15,50
21:51:00	45	8,82	15,50
21:52:00	45	8,82	15,50
21:53:00	45	8,82	15,50
21:54:00	45	8,82	15,50
21:55:00	45	8,82	15,50
21:56:00	45	8,82	15,50
21:57:00	45	8,82	15,57
21:58:00	45	8,82	15,57
21:59:00	45	8,82	15,57
22:00:00	45	8,82	15,57
22:01:00	45	8,82	15,57
22:02:00	45	8,82	15,57
22:03:00	45	8,82	15,57
22:04:00	45	8,82	15,57
22:05:00	45	8,82	15,57
22:06:00	45	8,82	15,57
22:07:00	45	8,82	15,57
22:08:00	45	8,82	15,57
22:09:00	45	8,82	15,57
22:10:00	45	8,82	15,57
22:11:00	45	8,82	15,57
22:12:00	45	8,82	15,57
22:13:00	45	8,81	15,63
22:14:00	45	8,82	15,57
22:15:00	45	8,81	15,63
22:16:00	45	8,81	15,63
22:17:00	45	8,81	15,63
22:18:00	45	8,81	15,63
22:19:00	45	8,81	15,63
22:20:00	45	8,81	15,63
22:21:00	45	8,81	15,63
22:22:00	45	8,81	15,63
22:23:00	45	8,81	15,63
22:24:00	45	8,81	15,63
22:25:00	45	8,81	15,63
22:26:00	45	8,81	15,63
22:27:00	45	8,81	15,63
22:28:00	45	8,80	15,70
22:29:00	45	8,81	15,63
22:30:00	45	8,81	15,63
22:31:00	45	8,81	15,63
22:32:00	45	8,81	15,63
22:33:00	45	8,80	15,70
22:34:00	45	8,80	15,70
22:35:00	45	8,80	15,70
22:36:00	45	8,80	15,70
22:37:00	45	8,80	15,70
22:38:00	45	8,81	15,63
22:39:00	45	8,80	15,70
22:40:00	45	8,80	15,70
22:41:00	45	8,80	15,70
22:42:00	45	8,80	15,70
22:43:00	45	8,80	15,70
22:44:00	45	8,80	15,70
22:45:00	45	8,80	15,70
22:46:00	45	8,80	15,70
22:47:00	45	8,80	15,70
22:48:00	45	8,80	15,70
22:49:00	45	8,80	15,70
22:50:00	45	8,80	15,70
22:51:00	45	8,80	15,70
22:52:00	45	8,80	15,70
22:53:00	45	8,79	15,76
22:54:00	45	8,79	15,76
22:55:00	45	8,79	15,76
22:56:00	45	8,79	15,76
22:57:00	45	8,79	15,76
22:58:00	45	8,79	15,76
22:59:00	45	8,79	15,76
23:00:00	45	8,79	15,76
23:01:00	45	8,79	15,76
23:02:00	45	8,79	15,76
23:03:00	45	8,79	15,76
23:04:00	45	8,79	15,76
23:05:00	45	8,79	15,76
23:06:00	45	8,79	15,76
23:07:00	45	8,79	15,76
23:08:00	45	8,79	15,76
23:09:00	45	8,79	15,76
23:10:00	45	8,79	15,76
23:11:00	45	8,79	15,83
23:12:00	45	8,79	15,83
23:13:00	45	8,79	15,83
23:14:00	45	8,79	15,83
23:15:00	45	8,79	15,83
23:16:00	45	8,79	15,83
23:17:00	45	8,79	15,83
23:18:00	45	8,79	15,83
23:19:00	45	8,79	15,83
23:20:00	45	8,79	15,83
23:21:00	45	8,79	15,83
23:22:00	45	8,79	15,83
23:23:00	45	8,79	15,83
23:24:00	45	8,79	15,83
23:25:00	45	8,79	15,83
23:26:00	45	8,79	15,83
23:27:00	45	8,79	15,83
23:28:00	45	8,79	15,83
23:29:00	45	8,79	15,83
23:30:00	45	8,78	15,89
23:31:00	45	8,79	15,83
23:32:00	45	8,79	15,83
23:33:00	45	8,78	15,89
23:34:00	45	8,78	15,89
23:35:00	45	8,78	15,89
23:36:00	45	8,78	15,89
23:37:00	45	8,78	15,89
23:38:00	45	8,78	15,89
23:39:00	45	8,78	15,89
23:40:00	45	8,78	15,89
23:41:00	45	8,78	15,89
23:42:00	45	8,78	15,89
23:43:00	45	8,78	15,89
23:44:00	45	8,78	15,89
23:45:00	45	8,78	15,89
23:46:00	45	8,78	15,89
23:47:00	45	8,78	15,89
23:48:00	45	8,78	15,89
23:49:00	45	8,78	15,89
23:50:00	45	8,78	15,89
23:51:00	45	8,77	15,96
23:52:00	45	8,77	15,96
23:53:00	45	8,77	15,96
23:54:00	45	8,77	15,96
23:55:00	45	8,77	15,96
23:56:00	45	8,77	15,96
23:57:00	45	8,77	15,96
23:58:00	45	8,77	15,96
23:59:00	45	8,77	15,96
24:00:00	45	8,77	15,96
24:01:00	45	8,77	15,96
24:02:00	45	8,77	15,96
24:03:00	45	8,77	15,96
24:04:00	45	8,76	16,03
24:05:00	45	8,76	16,03
24:06:00	45	8,76	16,03
24:07:00	45	8,76	16,03
24:08:00	45	8,76	16,03
24:09:00	45	8,76	16,03
24:10:00	45	8,76	16,03
24:11:00	45	8,76	16,03
24:12:00	45	8,76	16,03
24:13:00	45	8,76	16,03
24:14:00	45	8,76	16,03
24:15:00	45	8,76	16,03
24:16:00	45	8,76	16,03
24:17:00	45	8,76	16,03
24:18:00	45	8,76	16,03
24:19:00	45	8,76	16,03
24:20:00	45	8,76	16,03
24:21:00	45	8,76	16,03
24:22:00	45	8,76	16,03
24:23:00	45	8,76	16,03
24:24:00	45	8,76	16,03
24:25:00	45	8,76	16,03
24:26:00	45	8,76	16,09
24:27:00	45	8,76	16,03
24:28:00	45	8,76	16,09
24:29:00	45	8,76	16,09
24:30:00	45	8,76	16,09
24:31:00	45	8,76	16,09
24:32:00	45	8,76	16,09
24:33:00	45	8,76	16,09
24:34:00	45	8,76	16,09
24:35:00	45	8,76	16,09
24:36:00	45	8,76	16,09
24:37:00	45	8,76	16,09
24:38:00	45	8,76	16,09
24:39:00	45	8,76	16,09
24:40:00	45	8,76	16,09
24:41:00	45	8,76	16,09
24:42:00	45	8,76	16,09
24:43:00	45	8,76	16,09
24:44:00	45	8,76	16,09
24:45:00	45	8,76	16,09
24:46:00	45	8,76	16,09
24:47:00	45	8,76	16,09
24:48:00	45	8,76	16,09
24:49:00	45	8,75	16,16
24:50:00	45	8,76	16,09
24:51:00	45	8,75	16,16
24:52:00	45	8,76	16,09
24:53:00	45	8,75	16,16
24:54:00	45	8,75	16,16
24:55:00	45	8,75	16,16
24:56:00	45	8,75	16,16
24:57:00	45	8,75	16,16
24:58:00	45	8,75	16,16
24:59:00	45	8,75	16,16
25:00:00	45	8,75	16,16
25:01:00	45	8,75	16,16
25:02:00	45	8,75	16,16
25:03:00	45	8,75	16,16
25:04:00	45	8,75	16,16
25:05:00	45	8,75	16,16
25:06:00	45	8,75	16,16
25:07:00	45	8,75	16,16
25:08:00	45	8,75	16,16
25:09:00	45	8,75	16,16
25:10:00	45	8,75	16,16
25:11:00	45	8,75	16,16
25:12:00	45	8,75	16,16
25:13:00	45	8,75	16,16
25:14:00	45	8,74	16,23
25:15:00	45	8,74	16,23
25:16:00	45	8,74	16,23
25:17:00	45	8,74	16,23
25:18:00	45	8,74	16,23
25:19:00	45	8,74	16,23
25:20:00	45	8,74	16,23
25:21:00	45	8,74	16,23
25:22:00	45	8,74	16,23
25:23:00	45	8,74	16,23
25:24:00	45	8,74	16,23
25:25:00	45	8,74	16,23
25:26:00	45	8,74	16,23
25:27:00	45	8,74	16,23
25:28:00	45	8,74	16,23
25:29:00	45	8,74	16,23
25:30:00	45	8,74	16,23
25:31:00	45	8,74	16,23
25:32:00	45	8,74	16,23
25:33:00	45	8,74	16,23
25:34:00	45	8,74	16,23
25:35:00	45	8,74	16,23
25:36:00	45	8,73	16,30
25:37:00	45	8,73	16,30
25:38:00	45	8,74	16,23
25:39:00	45	8,73	16,30
25:40:00	45	8,73	16,30
25:41:00	45	8,73	16,30
25:42:00	45	8,73	16,30
25:43:00	45	8,73	16,30
25:44:00	45	8,73	16,30
25:45:00	45	8,73	16,30
25:46:00	45	8,73	16,30
25:47:00	45	8,73	16,30
25:48:00	45	8,73	16,30
25:49:00	45	8,73	16,30
25:50:00	45	8,73	16,30
25:51:00	45	8,73	16,30
25:52:00	45	8,73	16,30
25:53:00	45	8,73	16,30
25:54:00	45	8,73	16,30
25:55:00	45	8,73	16,30
25:56:00	45	8,73	16,30
25:57:00	45	8,73	16,30
25:58:00	45	8,73	16,30
25:59:00	45	8,73	16,30
26:00:00	45	8,73	16,30
26:01:00	45	8,73	16,30
26:02:00	45	8,73	16,30
26:03:00	45	8,73	16,30
26:04:00	45	8,73	16,30
26:05:00	45	8,73	16,37
26:06:00	45	8,73	16,37
26:07:00	45	8,73	16,37
26:08:00	45	8,73	16,37
26:09:00	45	8,73	16,37
26:10:00	45	8,73	16,37
26:11:00	45	8,73	16,37
26:12:00	45	8,73	16,37
26:13:00	45	8,73	16,37
26:14:00	45	8,73	16,37
26:15:00	45	8,73	16,37
26:16:00	45	8,73	16,37
26:17:00	45	8,73	16,37
26:18:00	45	8,73	16,37
26:19:00	45	8,73	16,37
26:20:00	45	8,73	16,37
26:21:00	45	8,73	16,37
26:22:00	45	8,73	16,37
26:23:00	45	8,73	16,37
26:24:00	45	8,73	16,37
26:25:00	45	8,73	16,37
26:26:00	45	8,73	16,37
26:27:00	45	8,73	16,37
26:28:00	45	8,73	16,37
26:29:00	45	8,73	16,37
26:30:00	45	8,73	16,37
26:31:00	45	8,73	16,37
26:32:00	45	8,72	16,43
26:33:00	45	8,72	16,43
26:34:00	45	8,72	16,43
26:35:00	45	8,72	16,43
26:36:00	45	8,72	16,43
26:37:00	45	8,72	16,43
26:38:00	45	8,72	16,43
26:39:00	45	8,72	16,43
26:40:00	45	8,72	16,43
26:41:00	45	8,72	16,43
26:42:00	45	8,72	16,43
26:43:00	45	8,72	16,43
26:44:00	45	8,72	16,43
26:45:00	45	8,71	16,50
26:46:00	45	8,71	16,50
26:47:00	45	8,71	16,50
26:48:00	45	8,71	16,50
26:49:00	45	8,71	16,50
26:50:00	45	8,71	16,50
26:51:00	45	8,71	16,50
26:52:00	45	8,71	16,50
26:53:00	45	8,71	16,50
26:54:00	45	8,71	16,50
26:55:00	45	8,71	16,50
26:56:00	45	8,71	16,50
26:57:00	45	8,71	16,50
26:58:00	45	8,71	16,50
26:59:00	45	8,71	16,50
27:00:00	45	8,71	16,50
27:01:00	45	8,71	16,50
27:02:00	45	8,71	16,50
27:03:00	45	8,71	16,50
27:04:00	45	8,71	16,50
27:05:00	45	8,71	16,50
27:06:00	45	8,71	16,50
27:07:00	45	8,71	16,50
27:08:00	45	8,71	16,50
27:09:00	45	8,71	16,50
27:10:00	45	8,71	16,50
27:11:00	45	8,70	16,57
27:12:00	45	8,70	16,57
27:13:00	45	8,70	16,57
27:14:00	45	8,70	16,57
27:15:00	45	8,70	16,57
27:16:00	45	8,70	16,57
27:17:00	45	8,70	16,57
27:18:00	45	8,70	16,57
27:19:00	45	8,70	16,57
27:20:00	45	8,70	16,57
27:21:00	45	8,70	16,57
27:22:00	45	8,70	16,57
27:23:00	45	8,70	16,57
27:24:00	45	8,70	16,57
27:25:00	45	8,70	16,57
27:26:00	45	8,70	16,57
27:27:00	45	8,70	16,57
27:28:00	45	8,70	16,57
27:29:00	45	8,70	16,57
27:30:00	45	8,70	16,57
27:31:00	45	8,70	16,57
27:32:00	45	8,70	16,57
27:33:00	45	8,70	16,57
27:34:00	45	8,70	16,57
27:35:00	45	8,70	16,57
27:36:00	45	8,70	16,57
27:37:00	45	8,70	16,57
27:38:00	45	8,70	16,64
27:39:00	45	8,70	16,57
27:40:00	45	8,70	16,64
27:41:00	45	8,70	16,64
27:42:00	45	8,70	16,64
27:43:00	45	8,70	16,64
27:44:00	45	8,70	16,64
27:45:00	45	8,70	16,64
27:46:00	45	8,70	16,64
27:47:00	45	8,70	16,64
27:48:00	45	8,70	16,64
27:49:00	45	8,70	16,64
27:50:00	45	8,70	16,64
27:51:00	45	8,70	16,64
27:52:00	45	8,70	16,64
27:53:00	45	8,70	16,64
27:54:00	45	8,70	16,64
27:55:00	45	8,70	16,64
27:56:00	45	8,70	16,64
27:57:00	45	8,70	16,64
27:58:00	45	8,70	16,64
27:59:00	45	8,70	16,64
28:00:00	45	8,70	16,64
28:01:00	45	8,70	16,64
28:02:00	45	8,70	16,64
28:03:00	45	8,70	16,64
28:04:00	45	8,70	16,64
28:05:00	45	8,70	16,64
28:06:00	45	8,70	16,64
28:07:00	45	8,70	16,64
28:08:00	45	8,70	16,64
28:09:00	45	8,70	16,64
28:10:00	45	8,69	16,71
28:11:00	45	8,69	16,71
28:12:00	45	8,69	16,71
28:13:00	45	8,69	16,71
28:14:00	45	8,69	16,71
28:15:00	45	8,69	16,71
28:16:00	45	8,69	16,71
28:17:00	45	8,69	16,71
28:18:00	45	8,69	16,71
28:19:00	45	8,69	16,71
28:20:00	45	8,69	16,71
28:21:00	45	8,69	16,71
28:22:00	45	8,69	16,71
28:23:00	45	8,69	16,71
28:24:00	45	8,69	16,71
28:25:00	45	8,69	16,71
28:26:00	45	8,69	16,71
28:27:00	45	8,69	16,71
28:28:00	45	8,69	16,71
28:29:00	45	8,69	16,71
