Repository: ProgWizer/parser

File: project-root/data/Data Acquisition/Data Acquisition/2008 year (310)/UCA R Tomsk G1900 +0.60%Diasel FL+0.60%Diacel RPM+0.10%LTR-100+0.50%TA-1.txt (part 1 of 2)
--Test Summary--
Full Path and File Name	
Instrument Name	4262R
Instrument Type	Model 4262 Twin Cell UCA
Instrument Serial Number	111R
Test Start Date	08.04.2008
Test Start Time	14:31:30
Test Stop Date	10.04.2008
Test Stop Time	14:36:33
Test Length	48:05:03
Final Sample Time Offset	48:05:00
Controller Schedule Name	
Sampling Period	60 seconds
Comments	T:95C(50);
Information	WellID	
Information	Customer	Tomsk
Information	CementClass	G
Information	CementMfr	Dykerhoff
Information	Additives	0.6%FL+0.6%RPM+0.5%TA-1+0.1%LTR
Information	Density	1900
Information	BHCT	95
Information	BHST	124
Information	FluidLoss	
Information	JobType	168 mm  csg
Calculated Value	CS_50	4:05:00
Calculated Value	CS_500	4:31:00
Calculated Value	CS_Time8h	12,12 MPa
Calculated Value	CS_Time16h	15,64 MPa
Calculated Value	CS_Time24h	17,31 MPa
Calculated Value	CS_Time48h	18,45 MPa
Calculated Value	CS_Time72h	N/A
Calculated Curve	Compressive Strength	Compressive strength type B (more than 14 lb/gal)
Initial Temperature (°C)	26 °C
Final Temperature (°C)	114 °C
Initial Transit Time (microsec/in)	16,11 microsec/in
Final Transit Time (microsec/in)	8,50 microsec/in
Initial Compressive Strength (MPa)	0,00 MPa
Final Compressive Strength (MPa)	18,45 MPa
--Data--
Time (HH:MM:SS)	Temperature (°C)	Transit Time (microsec/in)	Compressive Strength (MPa)
0:00:00	26	16,11	0,00
0:01:00	27	16,12	0,00
0:02:00	27	16,13	0,00
0:03:00	27	16,13	0,00
0:04:00	28	16,14	0,00
0:05:00	29	16,14	0,00
0:06:00	30	16,12	0,00
0:07:00	32	16,13	0,00
0:08:00	33	16,13	0,00
0:09:00	34	16,12	0,00
0:10:00	35	16,11	0,00
0:11:00	36	16,10	0,00
0:12:00	38	16,08	0,01
0:13:00	39	16,02	0,03
0:14:00	41	16,00	0,03
0:15:00	42	15,98	0,04
0:16:00	44	15,95	0,05
0:17:00	45	15,93	0,06
0:18:00	47	15,90	0,06
0:19:00	48	15,89	0,07
0:20:00	50	15,87	0,08
0:21:00	51	15,85	0,08
0:22:00	52	15,84	0,09
0:23:00	54	15,82	0,09
0:24:00	55	15,81	0,09
0:25:00	57	15,79	0,10
0:26:00	59	15,78	0,10
0:27:00	60	15,77	0,11
0:28:00	61	15,75	0,11
0:29:00	63	15,75	0,11
0:30:00	64	15,73	0,12
0:31:00	66	15,72	0,12
0:32:00	68	15,72	0,12
0:33:00	70	15,72	0,12
0:34:00	71	15,71	0,13
0:35:00	72	15,71	0,13
0:36:00	73	15,71	0,13
0:37:00	75	15,71	0,13
0:38:00	76	15,71	0,13
0:39:00	78	15,71	0,13
0:40:00	79	15,71	0,13
0:41:00	81	15,72	0,12
0:42:00	83	15,72	0,12
0:43:00	85	15,73	0,12
0:44:00	86	15,74	0,12
0:45:00	88	15,75	0,11
0:46:00	89	15,75	0,11
0:47:00	90	15,77	0,11
0:48:00	91	15,78	0,10
0:49:00	92	15,78	0,10
0:50:00	93	15,80	0,10
0:51:00	94	15,81	0,09
0:52:00	96	15,81	0,09
0:53:00	97	15,83	0,09
0:54:00	97	15,84	0,09
0:55:00	98	15,85	0,08
0:56:00	98	15,87	0,08
0:57:00	98	15,87	0,07
0:58:00	98	15,89	0,07
0:59:00	97	15,90	0,06
1:00:00	97	15,92	0,06
1:01:00	97	15,93	0,05
1:02:00	97	15,96	0,05
1:03:00	96	15,98	0,04
1:04:00	96	16,01	0,03
1:05:00	96	16,02	0,03
1:06:00	96	16,05	0,02
1:07:00	97	16,08	0,01
1:08:00	96	16,11	0,00
1:09:00	96	16,16	0,00
1:10:00	96	16,21	0,00
1:11:00	96	16,26	0,00
1:12:00	96	16,32	0,00
1:13:00	96	16,39	0,00
1:14:00	96	16,44	0,00
1:15:00	97	16,47	0,00
1:16:00	97	16,50	0,00
1:17:00	97	16,52	0,00
1:18:00	97	16,54	0,00
1:19:00	97	16,56	0,00
1:20:00	97	16,56	0,00
1:21:00	97	16,57	0,00
1:22:00	97	16,58	0,00
1:23:00	97	16,59	0,00
1:24:00	97	16,59	0,00
1:25:00	97	16,59	0,00
1:26:00	97	16,59	0,00
1:27:00	98	16,59	0,00
1:28:00	98	16,59	0,00
1:29:00	98	16,60	0,00
1:30:00	98	16,60	0,00
1:31:00	98	16,60	0,00
1:32:00	98	16,61	0,00
1:33:00	98	16,61	0,00
1:34:00	98	16,60	0,00
1:35:00	98	16,60	0,00
1:36:00	99	16,61	0,00
1:37:00	99	16,61	0,00
1:38:00	99	16,61	0,00
1:39:00	99	16,62	0,00
1:40:00	99	16,62	0,00
1:41:00	99	16,62	0,00
1:42:00	99	16,62	0,00
1:43:00	99	16,62	0,00
1:44:00	99	16,62	0,00
1:45:00	100	16,62	0,00
1:46:00	100	16,62	0,00
1:47:00	100	16,62	0,00
1:48:00	100	16,62	0,00
1:49:00	100	16,62	0,00
1:50:00	100	16,62	0,00
1:51:00	100	16,63	0,00
1:52:00	100	16,63	0,00
1:53:00	101	16,63	0,00
1:54:00	101	16,64	0,00
1:55:00	101	16,64	0,00
1:56:00	101	16,64	0,00
1:57:00	101	16,64	0,00
1:58:00	101	16,64	0,00
1:59:00	102	16,64	0,00
2:00:00	102	16,64	0,00
2:01:00	102	16,64	0,00
2:02:00	102	16,64	0,00
2:03:00	102	16,65	0,00
2:04:00	102	16,65	0,00
2:05:00	102	16,65	0,00
2:06:00	102	16,65	0,00
2:07:00	102	16,65	0,00
2:08:00	102	16,65	0,00
2:09:00	103	16,65	0,00
2:10:00	103	16,65	0,00
2:11:00	103	16,66	0,00
2:12:00	103	16,67	0,00
2:13:00	103	16,67	0,00
2:14:00	103	16,67	0,00
2:15:00	103	16,67	0,00
2:16:00	103	16,67	0,00
2:17:00	103	16,67	0,00
2:18:00	104	16,67	0,00
2:19:00	104	16,68	0,00
2:20:00	104	16,68	0,00
2:21:00	104	16,68	0,00
2:22:00	104	16,68	0,00
2:23:00	104	16,68	0,00
2:24:00	104	16,68	0,00
2:25:00	105	16,68	0,00
2:26:00	105	16,68	0,00
2:27:00	105	16,69	0,00
2:28:00	105	16,70	0,00
2:29:00	105	16,70	0,00
2:30:00	105	16,71	0,00
2:31:00	105	16,71	0,00
2:32:00	105	16,71	0,00
2:33:00	106	16,71	0,00
2:34:00	106	16,72	0,00
2:35:00	106	16,72	0,00
2:36:00	106	16,72	0,00
2:37:00	106	16,72	0,00
2:38:00	106	16,73	0,00
2:39:00	106	16,73	0,00
2:40:00	106	16,74	0,00
2:41:00	106	16,74	0,00
2:42:00	107	16,74	0,00
2:43:00	107	16,74	0,00
2:44:00	107	16,74	0,00
2:45:00	107	16,75	0,00
2:46:00	107	16,76	0,00
2:47:00	107	16,77	0,00
2:48:00	107	16,77	0,00
2:49:00	107	16,77	0,00
2:50:00	108	16,78	0,00
2:51:00	108	16,79	0,00
2:52:00	108	16,79	0,00
2:53:00	108	16,80	0,00
2:54:00	108	16,80	0,00
2:55:00	108	16,80	0,00
2:56:00	108	16,80	0,00
2:57:00	108	16,81	0,00
2:58:00	109	16,81	0,00
2:59:00	109	16,82	0,00
3:00:00	109	16,82	0,00
3:01:00	109	16,83	0,00
3:02:00	109	16,83	0,00
3:03:00	109	16,83	0,00
3:04:00	109	16,84	0,00
3:05:00	109	16,85	0,00
3:06:00	109	16,85	0,00
3:07:00	109	16,86	0,00
3:08:00	110	16,86	0,00
3:09:00	110	16,87	0,00
3:10:00	110	16,88	0,00
3:11:00	110	16,88	0,00
3:12:00	110	16,89	0,00
3:13:00	110	16,89	0,00
3:14:00	110	16,90	0,00
3:15:00	110	16,91	0,00
3:16:00	111	16,92	0,00
3:17:00	111	16,92	0,00
3:18:00	111	16,93	0,00
3:19:00	111	16,94	0,00
3:20:00	111	16,95	0,00
3:21:00	111	16,95	0,00
3:22:00	111	16,95	0,00
3:23:00	111	16,97	0,00
3:24:00	111	16,98	0,00
3:25:00	111	16,98	0,00
3:26:00	112	16,98	0,00
3:27:00	112	16,99	0,00
3:28:00	112	17,00	0,00
3:29:00	112	17,01	0,00
3:30:00	112	17,01	0,00
3:31:00	112	17,01	0,00
3:32:00	112	17,02	0,00
3:33:00	112	17,03	0,00
3:34:00	113	17,03	0,00
3:35:00	113	17,03	0,00
3:36:00	113	17,04	0,00
3:37:00	113	17,03	0,00
3:38:00	113	17,03	0,00
3:39:00	113	17,03	0,00
3:40:00	113	17,02	0,00
3:41:00	113	17,01	0,00
3:42:00	114	17,01	0,00
3:43:00	114	16,99	0,00
3:44:00	114	16,98	0,00
3:45:00	114	16,95	0,00
3:46:00	114	16,93	0,00
3:47:00	114	16,90	0,00
3:48:00	114	16,86	0,00
3:49:00	114	16,83	0,00
3:50:00	115	16,78	0,00
3:51:00	115	16,72	0,00
3:52:00	115	16,66	0,00
3:53:00	115	16,59	0,00
3:54:00	115	16,50	0,00
3:55:00	115	16,41	0,00
3:56:00	116	16,31	0,00
3:57:00	116	16,18	0,00
3:58:00	116	16,06	0,02
3:59:00	116	15,92	0,06
4:00:00	116	15,76	0,11
4:01:00	116	15,61	0,16
4:02:00	116	15,45	0,22
4:03:00	116	15,30	0,28
4:04:00	116	15,14	0,34
4:05:00	116	14,97	0,41
4:06:00	116	14,81	0,49
4:07:00	117	14,63	0,57
4:08:00	117	14,46	0,66
4:09:00	117	14,33	0,73
4:10:00	117	14,12	0,86
4:11:00	117	13,95	0,96
4:12:00	117	13,82	1,05
4:13:00	117	13,64	1,18
4:14:00	118	13,50	1,29
4:15:00	118	13,35	1,41
4:16:00	118	13,20	1,54
4:17:00	118	13,06	1,67
4:18:00	118	12,95	1,78
4:19:00	118	12,81	1,92
4:20:00	118	12,68	2,06
4:21:00	118	12,54	2,22
4:22:00	119	12,43	2,37
4:23:00	119	12,33	2,49
4:24:00	119	12,21	2,64
4:25:00	119	12,11	2,79
4:26:00	119	12,02	2,92
4:27:00	119	11,93	3,06
4:28:00	119	11,85	3,20
4:29:00	119	11,77	3,32
4:30:00	119	11,67	3,51
4:31:00	119	11,59	3,64
4:32:00	120	11,52	3,77
4:33:00	120	11,46	3,90
4:34:00	120	11,39	4,04
4:35:00	120	11,33	4,16
4:36:00	120	11,28	4,27
4:37:00	120	11,22	4,41
4:38:00	120	11,16	4,52
4:39:00	120	11,12	4,63
4:40:00	120	11,07	4,73
4:41:00	120	11,03	4,84
4:42:00	121	10,98	4,96
4:43:00	121	10,95	5,05
4:44:00	121	10,91	5,15
4:45:00	121	10,87	5,25
4:46:00	121	10,84	5,33
4:47:00	121	10,80	5,43
4:48:00	121	10,77	5,51
4:49:00	121	10,74	5,60
4:50:00	122	10,71	5,70
4:51:00	122	10,68	5,79
4:52:00	122	10,65	5,86
4:53:00	122	10,63	5,95
4:54:00	122	10,59	6,04
4:55:00	122	10,57	6,11
4:56:00	122	10,55	6,18
4:57:00	122	10,53	6,25
4:58:00	122	10,50	6,35
4:59:00	122	10,47	6,42
5:00:00	122	10,46	6,47
5:01:00	122	10,44	6,54
5:02:00	122	10,41	6,62
5:03:00	122	10,39	6,70
5:04:00	122	10,38	6,75
5:05:00	122	10,36	6,83
5:06:00	122	10,34	6,88
5:07:00	122	10,32	6,93
5:08:00	122	10,31	6,99
5:09:00	122	10,28	7,09
5:10:00	122	10,26	7,15
5:11:00	122	10,25	7,20
5:12:00	122	10,23	7,26
5:13:00	122	10,21	7,34
5:14:00	122	10,20	7,40
5:15:00	122	10,18	7,46
5:16:00	122	10,17	7,52
5:17:00	122	10,15	7,57
5:18:00	122	10,14	7,63
5:19:00	122	10,13	7,66
5:20:00	122	10,11	7,72
5:21:00	122	10,10	7,78
5:22:00	122	10,08	7,84
5:23:00	121	10,08	7,87
5:24:00	122	10,06	7,93
5:25:00	122	10,05	7,97
5:26:00	121	10,04	8,03
5:27:00	122	10,03	8,06
5:28:00	122	10,02	8,12
5:29:00	121	10,00	8,19
5:30:00	122	9,99	8,25
5:31:00	122	9,98	8,28
5:32:00	121	9,97	8,31
5:33:00	122	9,96	8,38
5:34:00	121	9,95	8,41
5:35:00	122	9,93	8,48
5:36:00	122	9,93	8,51
5:37:00	122	9,92	8,54
5:38:00	122	9,90	8,61
5:39:00	121	9,90	8,64
5:40:00	121	9,89	8,68
5:41:00	122	9,88	8,71
5:42:00	122	9,87	8,78
5:43:00	122	9,86	8,82
5:44:00	122	9,85	8,85
5:45:00	121	9,84	8,88
5:46:00	122	9,84	8,92
5:47:00	121	9,83	8,95
5:48:00	121	9,82	8,99
5:49:00	121	9,81	9,02
5:50:00	122	9,80	9,10
5:51:00	121	9,79	9,13
5:52:00	122	9,79	9,17
5:53:00	121	9,78	9,20
5:54:00	121	9,77	9,24
5:55:00	122	9,76	9,28
5:56:00	122	9,75	9,31
5:57:00	122	9,75	9,35
5:58:00	121	9,74	9,39
5:59:00	121	9,73	9,42
6:00:00	121	9,72	9,46
6:01:00	121	9,72	9,50
6:02:00	121	9,71	9,54
6:03:00	121	9,71	9,54
6:04:00	121	9,70	9,57
6:05:00	121	9,69	9,61
6:06:00	121	9,69	9,65
6:07:00	121	9,68	9,69
6:08:00	122	9,68	9,69
6:09:00	121	9,67	9,73
6:10:00	121	9,66	9,76
6:11:00	121	9,65	9,84
6:12:00	121	9,65	9,84
6:13:00	121	9,64	9,88
6:14:00	121	9,63	9,92
6:15:00	121	9,63	9,96
6:16:00	121	9,62	10,00
6:17:00	121	9,62	10,00
6:18:00	121	9,61	10,04
6:19:00	121	9,60	10,08
6:20:00	122	9,60	10,12
6:21:00	121	9,60	10,12
6:22:00	122	9,59	10,16
6:23:00	121	9,58	10,20
6:24:00	122	9,58	10,20
6:25:00	121	9,57	10,24
6:26:00	122	9,57	10,28
6:27:00	121	9,57	10,28
6:28:00	121	9,56	10,32
6:29:00	121	9,55	10,36
6:30:00	121	9,55	10,36
6:31:00	121	9,54	10,40
6:32:00	121	9,54	10,45
6:33:00	122	9,54	10,45
6:34:00	122	9,53	10,49
6:35:00	122	9,52	10,53
6:36:00	121	9,52	10,53
6:37:00	121	9,51	10,57
6:38:00	121	9,51	10,57
6:39:00	121	9,51	10,61
6:40:00	121	9,50	10,66
6:41:00	121	9,50	10,66
6:42:00	121	9,49	10,70
6:43:00	121	9,49	10,70
6:44:00	122	9,48	10,74
6:45:00	122	9,48	10,74
6:46:00	122	9,48	10,78
6:47:00	122	9,47	10,83
6:48:00	121	9,47	10,83
6:49:00	121	9,46	10,87
6:50:00	121	9,46	10,87
6:51:00	122	9,46	10,87
6:52:00	121	9,45	10,91
6:53:00	121	9,45	10,96
6:54:00	121	9,45	10,96
6:55:00	121	9,44	11,00
6:56:00	121	9,44	11,00
6:57:00	121	9,43	11,05
6:58:00	121	9,43	11,05
6:59:00	121	9,43	11,09
7:00:00	121	9,43	11,09
7:01:00	121	9,42	11,13
7:02:00	122	9,42	11,13
7:03:00	122	9,41	11,18
7:04:00	121	9,41	11,18
7:05:00	121	9,40	11,22
7:06:00	121	9,40	11,22
7:07:00	121	9,40	11,22
7:08:00	121	9,39	11,27
7:09:00	121	9,39	11,27
7:10:00	122	9,39	11,31
7:11:00	121	9,39	11,31
7:12:00	121	9,38	11,36
7:13:00	121	9,38	11,36
7:14:00	122	9,37	11,41
7:15:00	121	9,37	11,41
7:16:00	121	9,37	11,41
7:17:00	121	9,36	11,45
7:18:00	121	9,36	11,45
7:19:00	121	9,36	11,50
7:20:00	121	9,36	11,50
7:21:00	121	9,36	11,50
7:22:00	121	9,35	11,54
7:23:00	122	9,35	11,54
7:24:00	122	9,34	11,59
7:25:00	122	9,34	11,59
7:26:00	121	9,34	11,59
7:27:00	121	9,34	11,64
7:28:00	121	9,34	11,64
7:29:00	122	9,34	11,64
7:30:00	121	9,33	11,68
7:31:00	121	9,33	11,68
7:32:00	121	9,33	11,68
7:33:00	121	9,32	11,73
7:34:00	122	9,32	11,73
7:35:00	121	9,31	11,78
7:36:00	121	9,31	11,78
7:37:00	122	9,31	11,78
7:38:00	121	9,30	11,83
7:39:00	122	9,30	11,83
7:40:00	122	9,30	11,83
7:41:00	121	9,30	11,88
7:42:00	121	9,30	11,88
7:43:00	121	9,30	11,88
7:44:00	122	9,29	11,92
7:45:00	121	9,29	11,92
7:46:00	121	9,29	11,92
7:47:00	121	9,29	11,92
7:48:00	122	9,28	11,97
7:49:00	121	9,28	11,97
7:50:00	121	9,28	11,97
7:51:00	121	9,27	12,02
7:52:00	121	9,27	12,02
7:53:00	121	9,27	12,02
7:54:00	121	9,27	12,02
7:55:00	121	9,27	12,07
7:56:00	122	9,27	12,07
7:57:00	121	9,26	12,12
7:58:00	121	9,26	12,12
7:59:00	121	9,26	12,12
8:00:00	121	9,26	12,12
8:01:00	121	9,25	12,17
8:02:00	121	9,25	12,17
8:03:00	121	9,25	12,17
8:04:00	121	9,24	12,22
8:05:00	121	9,24	12,22
8:06:00	121	9,24	12,22
8:07:00	122	9,24	12,22
8:08:00	121	9,24	12,27
8:09:00	122	9,24	12,27
8:10:00	121	9,24	12,27
8:11:00	121	9,24	12,27
8:12:00	121	9,23	12,32
8:13:00	121	9,23	12,32
8:14:00	121	9,23	12,32
8:15:00	121	9,23	12,32
8:16:00	122	9,22	12,37
8:17:00	121	9,22	12,37
8:18:00	121	9,22	12,37
8:19:00	121	9,21	12,42
8:20:00	122	9,21	12,42
8:21:00	122	9,21	12,42
8:22:00	121	9,21	12,42
8:23:00	121	9,21	12,42
8:24:00	121	9,21	12,47
8:25:00	121	9,21	12,47
8:26:00	121	9,21	12,47
8:27:00	122	9,21	12,47
8:28:00	121	9,20	12,52
8:29:00	121	9,20	12,52
8:30:00	122	9,20	12,52
8:31:00	121	9,20	12,52
8:32:00	121	9,19	12,57
8:33:00	121	9,19	12,57
8:34:00	121	9,19	12,57
8:35:00	121	9,19	12,57
8:36:00	121	9,19	12,57
8:37:00	121	9,19	12,57
8:38:00	122	9,18	12,62
8:39:00	121	9,18	12,62
8:40:00	122	9,18	12,62
8:41:00	121	9,18	12,67
8:42:00	121	9,18	12,67
8:43:00	121	9,18	12,67
8:44:00	122	9,18	12,67
8:45:00	121	9,18	12,67
8:46:00	121	9,17	12,72
8:47:00	121	9,17	12,72
8:48:00	121	9,17	12,72
8:49:00	121	9,17	12,72
8:50:00	121	9,17	12,72
8:51:00	121	9,16	12,77
8:52:00	121	9,16	12,77
8:53:00	121	9,16	12,77
8:54:00	121	9,16	12,77
8:55:00	121	9,15	12,83
8:56:00	121	9,15	12,83
8:57:00	121	9,15	12,83
8:58:00	121	9,15	12,83
8:59:00	122	9,15	12,88
9:00:00	122	9,15	12,88
9:01:00	121	9,15	12,88
9:02:00	121	9,15	12,88
9:03:00	121	9,15	12,88
9:04:00	121	9,15	12,88
9:05:00	121	9,15	12,88
9:06:00	121	9,14	12,93
9:07:00	121	9,14	12,93
9:08:00	121	9,14	12,93
9:09:00	121	9,14	12,93
9:10:00	122	9,14	12,93
9:11:00	121	9,13	12,99
9:12:00	121	9,13	12,99
9:13:00	121	9,13	12,99
9:14:00	121	9,13	12,99
9:15:00	121	9,13	12,99
9:16:00	121	9,13	12,99
9:17:00	121	9,13	13,04
9:18:00	121	9,13	13,04
9:19:00	122	9,13	13,04
9:20:00	122	9,13	13,04
9:21:00	121	9,13	13,04
9:22:00	121	9,12	13,09
9:23:00	121	9,12	13,09
9:24:00	121	9,12	13,09
9:25:00	121	9,12	13,09
9:26:00	121	9,12	13,09
9:27:00	121	9,12	13,09
9:28:00	121	9,11	13,15
9:29:00	121	9,11	13,15
9:30:00	121	9,11	13,15
9:31:00	122	9,11	13,15
9:32:00	121	9,11	13,15
9:33:00	121	9,11	13,15
9:34:00	122	9,10	13,20
9:35:00	121	9,10	13,20
9:36:00	121	9,10	13,20
9:37:00	122	9,10	13,20
9:38:00	121	9,10	13,20
9:39:00	121	9,10	13,20
9:40:00	121	9,09	13,25
9:41:00	121	9,09	13,25
9:42:00	121	9,09	13,25
9:43:00	122	9,09	13,31
9:44:00	121	9,09	13,31
9:45:00	121	9,09	13,31
9:46:00	121	9,09	13,31
9:47:00	122	9,09	13,31
9:48:00	121	9,09	13,31
9:49:00	122	9,09	13,31
9:50:00	122	9,08	13,36
9:51:00	121	9,08	13,36
9:52:00	122	9,08	13,36
9:53:00	121	9,08	13,36
9:54:00	121	9,08	13,36
9:55:00	121	9,08	13,36
9:56:00	121	9,08	13,36
9:57:00	122	9,07	13,42
9:58:00	121	9,07	13,42
9:59:00	121	9,07	13,42
10:00:00	121	9,07	13,42
10:01:00	121	9,07	13,42
10:02:00	121	9,06	13,47
10:03:00	121	9,06	13,47
10:04:00	122	9,06	13,47
10:05:00	121	9,06	13,47
10:06:00	122	9,06	13,47
10:07:00	121	9,06	13,47
10:08:00	121	9,06	13,47
10:09:00	121	9,06	13,53
10:10:00	122	9,06	13,53
10:11:00	122	9,06	13,53
10:12:00	122	9,06	13,53
10:13:00	121	9,06	13,53
10:14:00	121	9,06	13,53
10:15:00	121	9,06	13,53
10:16:00	121	9,06	13,53
10:17:00	121	9,05	13,58
10:18:00	121	9,05	13,58
10:19:00	122	9,05	13,58
10:20:00	121	9,05	13,58
10:21:00	121	9,05	13,58
10:22:00	121	9,05	13,58
10:23:00	121	9,04	13,64
10:24:00	121	9,04	13,64
10:25:00	121	9,04	13,64
10:26:00	122	9,04	13,64
10:27:00	121	9,04	13,64
10:28:00	121	9,04	13,64
10:29:00	121	9,04	13,64
10:30:00	122	9,04	13,64
10:31:00	121	9,04	13,70
10:32:00	121	9,04	13,70
10:33:00	121	9,04	13,70
10:34:00	121	9,04	13,70
10:35:00	121	9,04	13,70
10:36:00	121	9,04	13,70
10:37:00	121	9,04	13,70
10:38:00	121	9,03	13,75
10:39:00	122	9,03	13,75
10:40:00	122	9,03	13,75
10:41:00	121	9,03	13,75
10:42:00	121	9,03	13,75
10:43:00	121	9,03	13,75
10:44:00	121	9,03	13,75
10:45:00	121	9,02	13,81
10:46:00	121	9,02	13,81
10:47:00	121	9,02	13,81
10:48:00	122	9,02	13,81
10:49:00	121	9,02	13,81
10:50:00	121	9,02	13,81
10:51:00	121	9,02	13,81
10:52:00	121	9,02	13,81
10:53:00	121	9,01	13,87
10:54:00	121	9,01	13,87
10:55:00	122	9,01	13,87
10:56:00	121	9,01	13,87
10:57:00	121	9,01	13,87
10:58:00	121	9,01	13,87
10:59:00	121	9,01	13,87
11:00:00	121	9,01	13,87
11:01:00	121	9,01	13,87
11:02:00	121	9,00	13,92
11:03:00	121	9,00	13,92
11:04:00	121	9,00	13,92
11:05:00	121	9,00	13,92
11:06:00	121	9,00	13,92
11:07:00	121	9,00	13,92
11:08:00	121	9,00	13,92
11:09:00	121	9,00	13,98
11:10:00	121	9,00	13,98
11:11:00	121	9,00	13,98
11:12:00	121	9,00	13,98
11:13:00	122	9,00	13,98
11:14:00	121	9,00	13,98
11:15:00	121	9,00	13,98
11:16:00	121	9,00	13,98
11:17:00	122	8,99	14,04
11:18:00	122	8,99	14,04
11:19:00	121	8,99	14,04
11:20:00	121	8,99	14,04
11:21:00	121	8,99	14,04
11:22:00	122	8,99	14,04
11:23:00	121	8,99	14,04
11:24:00	121	8,99	14,04
11:25:00	121	8,99	14,04
11:26:00	121	8,99	14,04
11:27:00	121	8,99	14,04
11:28:00	121	8,98	14,10
11:29:00	122	8,98	14,10
11:30:00	121	8,98	14,10
11:31:00	121	8,98	14,10
11:32:00	122	8,98	14,10
11:33:00	121	8,98	14,10
11:34:00	121	8,97	14,16
11:35:00	121	8,97	14,16
11:36:00	121	8,97	14,16
11:37:00	121	8,97	14,16
11:38:00	121	8,97	14,16
11:39:00	121	8,97	14,16
11:40:00	121	8,97	14,16
11:41:00	122	8,97	14,16
11:42:00	121	8,97	14,16
11:43:00	121	8,97	14,16
11:44:00	122	8,97	14,21
11:45:00	121	8,97	14,21
11:46:00	121	8,97	14,21
11:47:00	121	8,97	14,21
11:48:00	121	8,97	14,21
11:49:00	121	8,97	14,21
11:50:00	121	8,97	14,21
11:51:00	121	8,96	14,27
11:52:00	121	8,96	14,27
11:53:00	122	8,96	14,27
11:54:00	121	8,96	14,27
11:55:00	121	8,96	14,27
11:56:00	121	8,96	14,27
11:57:00	121	8,96	14,27
11:58:00	121	8,96	14,27
11:59:00	121	8,96	14,27
12:00:00	121	8,96	14,27
12:01:00	122	8,95	14,33
12:02:00	121	8,95	14,33
12:03:00	121	8,95	14,33
12:04:00	121	8,95	14,33
12:05:00	121	8,95	14,33
12:06:00	121	8,95	14,33
12:07:00	122	8,95	14,33
12:08:00	121	8,95	14,33
12:09:00	121	8,95	14,33
12:10:00	121	8,95	14,33
12:11:00	121	8,95	14,39
12:12:00	121	8,95	14,39
12:13:00	121	8,95	14,39
12:14:00	122	8,95	14,39
12:15:00	121	8,95	14,39
12:16:00	122	8,95	14,39
12:17:00	122	8,95	14,39
12:18:00	121	8,95	14,39
12:19:00	122	8,94	14,45
12:20:00	121	8,94	14,45
12:21:00	121	8,94	14,45
12:22:00	121	8,94	14,45
12:23:00	121	8,94	14,45
12:24:00	121	8,94	14,45
12:25:00	121	8,94	14,45
12:26:00	122	8,94	14,45
12:27:00	121	8,94	14,45
12:28:00	121	8,94	14,45
12:29:00	121	8,94	14,45
12:30:00	121	8,93	14,51
12:31:00	122	8,93	14,51
12:32:00	121	8,93	14,51
12:33:00	121	8,93	14,51
12:34:00	121	8,93	14,51
12:35:00	121	8,93	14,51
12:36:00	121	8,93	14,51
12:37:00	121	8,93	14,51
12:38:00	121	8,93	14,51
12:39:00	122	8,92	14,57
12:40:00	121	8,92	14,57
12:41:00	121	8,92	14,57
12:42:00	121	8,92	14,57
12:43:00	121	8,92	14,57
12:44:00	121	8,92	14,57
12:45:00	121	8,92	14,57
12:46:00	121	8,92	14,57
12:47:00	121	8,92	14,57
12:48:00	121	8,92	14,57
12:49:00	121	8,92	14,57
12:50:00	121	8,91	14,63
12:51:00	121	8,91	14,63
12:52:00	121	8,91	14,63
12:53:00	121	8,91	14,63
12:54:00	121	8,91	14,63
12:55:00	121	8,91	14,63
12:56:00	121	8,91	14,63
12:57:00	122	8,91	14,63
12:58:00	122	8,91	14,63
12:59:00	121	8,91	14,69
13:00:00	121	8,91	14,69
13:01:00	121	8,91	14,69
13:02:00	122	8,91	14,69
13:03:00	121	8,91	14,69
13:04:00	121	8,91	14,69
13:05:00	122	8,91	14,69
13:06:00	121	8,91	14,69
13:07:00	121	8,91	14,69
13:08:00	121	8,91	14,69
13:09:00	121	8,91	14,69
13:10:00	121	8,91	14,69
13:11:00	121	8,90	14,75
13:12:00	122	8,90	14,75
13:13:00	122	8,90	14,75
13:14:00	121	8,90	14,75
13:15:00	122	8,90	14,75
13:16:00	122	8,90	14,75
13:17:00	121	8,90	14,75
13:18:00	121	8,90	14,75
13:19:00	121	8,90	14,75
13:20:00	121	8,89	14,82
13:21:00	121	8,89	14,82
13:22:00	122	8,89	14,82
13:23:00	121	8,89	14,82
13:24:00	121	8,89	14,82
13:25:00	121	8,89	14,82
13:26:00	122	8,89	14,82
13:27:00	121	8,89	14,82
13:28:00	121	8,89	14,82
13:29:00	121	8,89	14,82
13:30:00	121	8,89	14,82
13:31:00	121	8,88	14,88
13:32:00	121	8,88	14,88
13:33:00	121	8,88	14,88
13:34:00	121	8,88	14,88
13:35:00	121	8,88	14,88
13:36:00	121	8,88	14,88
13:37:00	121	8,88	14,88
13:38:00	121	8,88	14,88
13:39:00	122	8,88	14,88
13:40:00	121	8,88	14,88
13:41:00	121	8,88	14,94
13:42:00	121	8,88	14,94
13:43:00	121	8,88	14,94
13:44:00	121	8,88	14,94
13:45:00	121	8,88	14,94
13:46:00	122	8,88	14,94
13:47:00	121	8,88	14,94
13:48:00	122	8,88	14,94
13:49:00	122	8,88	14,94
13:50:00	121	8,88	14,94
13:51:00	122	8,88	14,94
13:52:00	121	8,88	14,94
13:53:00	121	8,87	15,00
13:54:00	121	8,87	15,00
13:55:00	121	8,87	15,00
13:56:00	122	8,87	15,00
13:57:00	121	8,87	15,00
13:58:00	121	8,87	15,00
13:59:00	121	8,87	15,00
14:00:00	121	8,87	15,00
14:01:00	121	8,87	15,00
14:02:00	122	8,87	15,00
14:03:00	122	8,86	15,06
14:04:00	121	8,86	15,06
14:05:00	121	8,86	15,06
14:06:00	122	8,86	15,06
14:07:00	122	8,86	15,06
14:08:00	121	8,86	15,06
14:09:00	122	8,86	15,06
14:10:00	122	8,86	15,06
14:11:00	121	8,86	15,06
14:12:00	121	8,86	15,06
14:13:00	122	8,86	15,06
14:14:00	121	8,86	15,06
14:15:00	122	8,86	15,06
14:16:00	121	8,86	15,13
14:17:00	122	8,86	15,13
14:18:00	121	8,86	15,13
14:19:00	121	8,86	15,13
14:20:00	122	8,86	15,13
14:21:00	121	8,86	15,13
14:22:00	121	8,86	15,13
14:23:00	121	8,86	15,13
14:24:00	121	8,86	15,13
14:25:00	121	8,86	15,13
14:26:00	121	8,86	15,13
14:27:00	121	8,86	15,13
14:28:00	121	8,85	15,19
14:29:00	121	8,85	15,19
14:30:00	121	8,85	15,19
14:31:00	121	8,85	15,19
14:32:00	121	8,85	15,19
14:33:00	121	8,85	15,19
14:34:00	121	8,85	15,19
14:35:00	121	8,85	15,19
14:36:00	121	8,85	15,19
14:37:00	122	8,84	15,25
14:38:00	121	8,84	15,25
14:39:00	121	8,84	15,25
14:40:00	121	8,84	15,25
14:41:00	121	8,84	15,25
14:42:00	121	8,84	15,25
14:43:00	121	8,84	15,25
14:44:00	121	8,84	15,25
14:45:00	121	8,84	15,25
14:46:00	121	8,84	15,25
14:47:00	121	8,84	15,25
14:48:00	122	8,84	15,25
14:49:00	122	8,83	15,32
14:50:00	122	8,83	15,32
14:51:00	121	8,83	15,32
14:52:00	121	8,83	15,32
14:53:00	122	8,83	15,32
14:54:00	121	8,83	15,32
14:55:00	121	8,83	15,32
14:56:00	122	8,83	15,32
14:57:00	121	8,83	15,32
14:58:00	122	8,83	15,32
14:59:00	121	8,83	15,32
15:00:00	122	8,83	15,32
15:01:00	121	8,83	15,32
15:02:00	121	8,83	15,32
15:03:00	121	8,82	15,38
15:04:00	121	8,82	15,38
15:05:00	121	8,82	15,38
15:06:00	122	8,82	15,38
15:07:00	121	8,82	15,38
15:08:00	121	8,82	15,38
15:09:00	121	8,82	15,38
15:10:00	121	8,82	15,38
15:11:00	122	8,82	15,38
15:12:00	121	8,82	15,38
15:13:00	121	8,82	15,38
15:14:00	122	8,82	15,38
15:15:00	121	8,82	15,38
15:16:00	122	8,82	15,45
15:17:00	121	8,82	15,45
15:18:00	121	8,82	15,45
15:19:00	121	8,82	15,45
15:20:00	121	8,82	15,45
15:21:00	121	8,82	15,45
15:22:00	121	8,82	15,45
15:23:00	121	8,82	15,45
15:24:00	122	8,82	15,45
15:25:00	122	8,82	15,45
15:26:00	121	8,82	15,45
15:27:00	122	8,82	15,45
15:28:00	121	8,82	15,45
15:29:00	121	8,82	15,45
15:30:00	121	8,82	15,45
15:31:00	121	8,82	15,45
15:32:00	121	8,81	15,51
15:33:00	121	8,81	15,51
15:34:00	121	8,81	15,51
15:35:00	121	8,81	15,51
15:36:00	121	8,81	15,51
15:37:00	122	8,81	15,51
15:38:00	122	8,81	15,51
15:39:00	121	8,81	15,51
15:40:00	121	8,81	15,51
15:41:00	122	8,81	15,51
15:42:00	121	8,81	15,51
15:43:00	121	8,80	15,58
15:44:00	121	8,80	15,58
15:45:00	121	8,80	15,58
15:46:00	121	8,80	15,58
15:47:00	121	8,80	15,58
15:48:00	122	8,80	15,58
15:49:00	122	8,80	15,58
15:50:00	121	8,80	15,58
15:51:00	121	8,80	15,58
15:52:00	122	8,80	15,58
15:53:00	121	8,80	15,58
15:54:00	121	8,80	15,58
15:55:00	121	8,80	15,58
15:56:00	121	8,79	15,64
15:57:00	122	8,79	15,64
15:58:00	121	8,79	15,64
15:59:00	121	8,79	15,64
16:00:00	122	8,79	15,64
16:01:00	121	8,79	15,64
16:02:00	122	8,79	15,64
16:03:00	121	8,79	15,64
16:04:00	121	8,79	15,64
16:05:00	121	8,79	15,64
16:06:00	121	8,79	15,64
16:07:00	122	8,79	15,64
16:08:00	121	8,79	15,64
16:09:00	121	8,79	15,64
16:10:00	121	8,79	15,64
16:11:00	121	8,79	15,64
16:12:00	121	8,79	15,71
16:13:00	122	8,79	15,71
16:14:00	121	8,79	15,71
16:15:00	121	8,79	15,71
16:16:00	121	8,79	15,71
16:17:00	121	8,79	15,71
16:18:00	121	8,79	15,71
16:19:00	122	8,79	15,71
16:20:00	121	8,79	15,71
16:21:00	121	8,79	15,71
16:22:00	121	8,79	15,71
16:23:00	122	8,79	15,71
16:24:00	121	8,79	15,71
16:25:00	122	8,79	15,71
16:26:00	122	8,79	15,71
16:27:00	121	8,78	15,77
16:28:00	121	8,78	15,77
16:29:00	121	8,78	15,77
16:30:00	122	8,78	15,77
16:31:00	122	8,78	15,77
16:32:00	121	8,78	15,77
16:33:00	121	8,78	15,77
16:34:00	121	8,78	15,77
16:35:00	121	8,78	15,77
16:36:00	121	8,78	15,77
16:37:00	121	8,78	15,77
16:38:00	121	8,78	15,77
16:39:00	121	8,78	15,77
16:40:00	121	8,77	15,84
16:41:00	121	8,78	15,77
16:42:00	122	8,77	15,84
16:43:00	121	8,77	15,84
16:44:00	122	8,77	15,84
16:45:00	121	8,77	15,84
16:46:00	122	8,77	15,84
16:47:00	121	8,77	15,84
16:48:00	122	8,77	15,84
16:49:00	121	8,77	15,84
16:50:00	121	8,77	15,84
16:51:00	122	8,77	15,84
16:52:00	121	8,77	15,84
16:53:00	121	8,77	15,84
16:54:00	121	8,77	15,84
16:55:00	121	8,77	15,84
16:56:00	121	8,77	15,84
16:57:00	121	8,76	15,91
16:58:00	121	8,76	15,91
16:59:00	121	8,76	15,91
17:00:00	121	8,76	15,91
17:01:00	121	8,76	15,91
17:02:00	121	8,76	15,91
17:03:00	121	8,76	15,91
17:04:00	122	8,76	15,91
17:05:00	121	8,76	15,91
17:06:00	121	8,76	15,91
17:07:00	122	8,76	15,91
17:08:00	122	8,76	15,91
17:09:00	122	8,76	15,91
17:10:00	122	8,76	15,91
17:11:00	121	8,76	15,91
17:12:00	121	8,76	15,91
17:13:00	122	8,76	15,97
17:14:00	122	8,76	15,97
17:15:00	121	8,76	15,97
17:16:00	121	8,76	15,97
17:17:00	121	8,76	15,97
17:18:00	121	8,76	15,97
17:19:00	122	8,76	15,97
17:20:00	121	8,76	15,97
17:21:00	121	8,76	15,97
17:22:00	121	8,76	15,97
17:23:00	121	8,76	15,97
17:24:00	121	8,76	15,97
17:25:00	121	8,76	15,97
17:26:00	121	8,76	15,97
17:27:00	121	8,75	16,04
17:28:00	121	8,76	15,97
17:29:00	121	8,75	16,04
17:30:00	122	8,75	16,04
17:31:00	121	8,75	16,04
17:32:00	121	8,75	16,04
17:33:00	121	8,75	16,04
17:34:00	122	8,75	16,04
17:35:00	121	8,75	16,04
17:36:00	122	8,75	16,04
17:37:00	121	8,75	16,04
17:38:00	121	8,75	16,04
17:39:00	121	8,75	16,04
17:40:00	121	8,75	16,04
17:41:00	121	8,75	16,04
17:42:00	121	8,75	16,04
17:43:00	121	8,75	16,04
17:44:00	121	8,75	16,04
17:45:00	121	8,75	16,04
17:46:00	121	8,75	16,04
17:47:00	121	8,75	16,04
17:48:00	121	8,74	16,11
17:49:00	121	8,74	16,11
17:50:00	121	8,74	16,11
17:51:00	121	8,74	16,11
17:52:00	121	8,74	16,11
17:53:00	121	8,74	16,11
17:54:00	122	8,74	16,11
17:55:00	121	8,74	16,11
17:56:00	121	8,74	16,11
17:57:00	121	8,74	16,11
17:58:00	121	8,74	16,11
17:59:00	122	8,74	16,11
18:00:00	121	8,74	16,11
18:01:00	121	8,74	16,11
18:02:00	121	8,74	16,11
18:03:00	121	8,73	16,18
18:04:00	122	8,73	16,18
18:05:00	121	8,73	16,18
18:06:00	121	8,73	16,18
18:07:00	121	8,73	16,18
18:08:00	121	8,73	16,18
18:09:00	121	8,73	16,18
18:10:00	121	8,73	16,18
18:11:00	121	8,73	16,18
18:12:00	121	8,73	16,18
18:13:00	121	8,73	16,18
18:14:00	122	8,73	16,18
18:15:00	121	8,73	16,18
18:16:00	121	8,73	16,18
18:17:00	121	8,73	16,18
18:18:00	121	8,73	16,24
18:19:00	121	8,73	16,18
18:20:00	121	8,73	16,18
18:21:00	121	8,73	16,18
18:22:00	121	8,73	16,18
18:23:00	121	8,73	16,18
18:24:00	121	8,73	16,18
18:25:00	121	8,73	16,18
18:26:00	121	8,73	16,24
18:27:00	121	8,73	16,24
18:28:00	121	8,73	16,24
18:29:00	121	8,73	16,24
18:30:00	122	8,73	16,24
18:31:00	121	8,73	16,24
18:32:00	121	8,73	16,24
18:33:00	121	8,73	16,24
18:34:00	122	8,73	16,24
18:35:00	121	8,73	16,24
18:36:00	122	8,73	16,24
18:37:00	121	8,73	16,24
18:38:00	121	8,73	16,24
18:39:00	122	8,73	16,24
18:40:00	121	8,73	16,24
18:41:00	121	8,73	16,24
18:42:00	122	8,73	16,24
18:43:00	121	8,72	16,31
18:44:00	121	8,72	16,31
18:45:00	121	8,72	16,31
18:46:00	121	8,72	16,31
18:47:00	121	8,72	16,31
18:48:00	121	8,72	16,31
18:49:00	121	8,72	16,31
18:50:00	121	8,72	16,31
18:51:00	122	8,72	16,31
18:52:00	121	8,72	16,31
18:53:00	121	8,72	16,31
18:54:00	122	8,72	16,31
18:55:00	121	8,72	16,31
18:56:00	122	8,72	16,31
18:57:00	121	8,72	16,31
18:58:00	122	8,72	16,31
18:59:00	122	8,72	16,31
19:00:00	121	8,72	16,31
19:01:00	122	8,72	16,31
19:02:00	121	8,71	16,38
19:03:00	121	8,72	16,31
19:04:00	122	8,71	16,38
19:05:00	121	8,71	16,38
19:06:00	121	8,71	16,38
19:07:00	121	8,71	16,38
19:08:00	121	8,71	16,38
19:09:00	121	8,71	16,38
19:10:00	121	8,71	16,38
19:11:00	121	8,71	16,38
19:12:00	121	8,71	16,38
19:13:00	121	8,71	16,38
19:14:00	121	8,71	16,38
19:15:00	121	8,71	16,38
19:16:00	121	8,71	16,38
19:17:00	121	8,71	16,38
19:18:00	121	8,70	16,45
19:19:00	121	8,70	16,45
19:20:00	121	8,70	16,45
19:21:00	122	8,70	16,45
19:22:00	121	8,70	16,45
19:23:00	121	8,70	16,45
19:24:00	121	8,70	16,45
19:25:00	121	8,70	16,45
19:26:00	121	8,70	16,45
19:27:00	122	8,70	16,45
19:28:00	121	8,70	16,45
19:29:00	121	8,70	16,45
19:30:00	121	8,70	16,45
19:31:00	121	8,70	16,45
19:32:00	121	8,70	16,52
19:33:00	121	8,70	16,45
19:34:00	121	8,70	16,52
19:35:00	121	8,70	16,52
19:36:00	121	8,70	16,52
19:37:00	121	8,70	16,45
19:38:00	121	8,70	16,45
19:39:00	121	8,70	16,45
19:40:00	122	8,70	16,45
19:41:00	121	8,70	16,45
19:42:00	121	8,70	16,45
19:43:00	121	8,70	16,45
19:44:00	121	8,70	16,45
19:45:00	121	8,70	16,52
19:46:00	121	8,70	16,52
19:47:00	121	8,70	16,52
19:48:00	122	8,70	16,52
19:49:00	121	8,69	16,59
19:50:00	121	8,69	16,59
19:51:00	121	8,69	16,59
19:52:00	122	8,69	16,59
19:53:00	121	8,69	16,59
19:54:00	122	8,69	16,59
19:55:00	121	8,69	16,59
19:56:00	121	8,69	16,59
19:57:00	121	8,69	16,59
19:58:00	121	8,69	16,59
19:59:00	121	8,69	16,59
20:00:00	121	8,68	16,66
20:01:00	122	8,68	16,66
20:02:00	121	8,68	16,66
20:03:00	121	8,68	16,66
20:04:00	121	8,68	16,66
20:05:00	121	8,68	16,66
20:06:00	121	8,68	16,66
20:07:00	121	8,68	16,66
20:08:00	121	8,68	16,66
20:09:00	121	8,68	16,66
20:10:00	121	8,68	16,66
20:11:00	121	8,67	16,73
20:12:00	121	8,67	16,73
20:13:00	121	8,67	16,73
20:14:00	121	8,67	16,73
20:15:00	122	8,67	16,73
20:16:00	121	8,67	16,73
20:17:00	121	8,67	16,80
20:18:00	122	8,67	16,80
20:19:00	121	8,67	16,80
20:20:00	122	8,67	16,80
20:21:00	122	8,67	16,80
20:22:00	122	8,67	16,80
20:23:00	122	8,67	16,80
20:24:00	122	8,67	16,80
20:25:00	122	8,67	16,80
20:26:00	122	8,67	16,80
20:27:00	122	8,67	16,80
20:28:00	122	8,67	16,80
20:29:00	122	8,67	16,80
20:30:00	122	8,67	16,80
20:31:00	122	8,67	16,80
20:32:00	121	8,67	16,80
20:33:00	122	8,67	16,80
20:34:00	122	8,67	16,73
20:35:00	122	8,67	16,73
20:36:00	121	8,67	16,73
20:37:00	122	8,67	16,73
20:38:00	122	8,67	16,80
20:39:00	122	8,67	16,80
20:40:00	122	8,67	16,80
20:41:00	122	8,67	16,80
20:42:00	121	8,67	16,80
20:43:00	122	8,67	16,80
20:44:00	122	8,67	16,80
20:45:00	122	8,67	16,80
20:46:00	122	8,67	16,80
20:47:00	122	8,67	16,80
20:48:00	122	8,67	16,80
20:49:00	122	8,67	16,80
20:50:00	122	8,67	16,80
20:51:00	122	8,67	16,80
20:52:00	122	8,67	16,80
20:53:00	122	8,67	16,80
20:54:00	122	8,67	16,80
20:55:00	122	8,67	16,80
20:56:00	122	8,67	16,80
20:57:00	122	8,67	16,80
20:58:00	121	8,67	16,80
20:59:00	122	8,67	16,80
21:00:00	122	8,67	16,80
21:01:00	121	8,67	16,80
21:02:00	121	8,67	16,80
21:03:00	122	8,67	16,80
21:04:00	122	8,66	16,87
21:05:00	122	8,66	16,87
21:06:00	122	8,66	16,87
21:07:00	122	8,66	16,87
21:08:00	122	8,66	16,87
21:09:00	122	8,66	16,87
21:10:00	122	8,66	16,87
21:11:00	122	8,66	16,87
21:12:00	122	8,66	16,87
21:13:00	122	8,66	16,87
21:14:00	122	8,66	16,87
21:15:00	122	8,66	16,87
21:16:00	122	8,66	16,87
21:17:00	122	8,66	16,87
21:18:00	122	8,66	16,87
21:19:00	122	8,66	16,87
21:20:00	122	8,66	16,87
21:21:00	121	8,66	16,87
21:22:00	121	8,66	16,87
21:23:00	122	8,66	16,87
21:24:00	122	8,66	16,87
21:25:00	121	8,66	16,87
21:26:00	121	8,66	16,87
21:27:00	122	8,66	16,87
21:28:00	122	8,66	16,87
21:29:00	122	8,66	16,87
21:30:00	121	8,66	16,87
21:31:00	122	8,65	16,94
21:32:00	122	8,65	16,94
21:33:00	122	8,65	16,94
21:34:00	122	8,65	16,94
21:35:00	122	8,65	16,94
21:36:00	122	8,65	16,94
21:37:00	122	8,65	16,94
21:38:00	121	8,65	16,94
21:39:00	122	8,65	16,94
21:40:00	121	8,65	16,94
21:41:00	121	8,65	16,94
21:42:00	122	8,65	16,94
21:43:00	121	8,65	16,94
21:44:00	122	8,65	16,94
21:45:00	121	8,65	16,94
21:46:00	121	8,65	16,94
21:47:00	121	8,65	16,94
21:48:00	122	8,65	16,94
21:49:00	121	8,65	16,94
21:50:00	122	8,65	16,94
21:51:00	122	8,65	16,94
21:52:00	121	8,65	16,94
21:53:00	121	8,65	16,94
21:54:00	121	8,65	16,94
21:55:00	122	8,65	16,94
21:56:00	122	8,64	17,02
21:57:00	122	8,64	17,02
21:58:00	122	8,64	17,02
21:59:00	121	8,64	17,02
22:00:00	121	8,64	17,02
22:01:00	121	8,64	17,02
22:02:00	121	8,64	17,02
22:03:00	121	8,64	17,02
22:04:00	121	8,64	17,02
22:05:00	121	8,64	17,02
22:06:00	121	8,64	17,02
22:07:00	121	8,64	17,02
22:08:00	122	8,64	17,02
22:09:00	122	8,64	17,02
22:10:00	122	8,64	17,02
22:11:00	121	8,64	17,02
22:12:00	122	8,64	17,02
22:13:00	122	8,64	17,02
22:14:00	122	8,64	17,02
22:15:00	121	8,64	17,02
22:16:00	121	8,64	17,02
22:17:00	122	8,64	17,02
22:18:00	122	8,64	17,02
22:19:00	121	8,64	17,02
22:20:00	121	8,64	17,02
22:21:00	121	8,64	17,02
22:22:00	122	8,64	17,09
22:23:00	122	8,64	17,09
22:24:00	122	8,64	17,09
22:25:00	121	8,64	17,09
22:26:00	121	8,64	17,09
22:27:00	122	8,64	17,09
22:28:00	122	8,64	17,09
22:29:00	121	8,64	17,09
22:30:00	122	8,64	17,09
22:31:00	121	8,64	17,09
22:32:00	121	8,64	17,09
22:33:00	121	8,64	17,09
22:34:00	122	8,64	17,09
22:35:00	121	8,64	17,09
22:36:00	121	8,64	17,09
22:37:00	122	8,64	17,09
22:38:00	122	8,64	17,09
22:39:00	121	8,64	17,09
22:40:00	122	8,64	17,09
22:41:00	121	8,64	17,09
22:42:00	122	8,64	17,09
22:43:00	121	8,64	17,09
22:44:00	121	8,64	17,09
22:45:00	122	8,64	17,09
22:46:00	122	8,64	17,09
22:47:00	121	8,64	17,09
22:48:00	122	8,64	17,09
22:49:00	121	8,64	17,09
22:50:00	121	8,64	17,09
22:51:00	122	8,64	17,09
22:52:00	121	8,64	17,09
22:53:00	122	8,64	17,09
22:54:00	122	8,64	17,09
22:55:00	121	8,64	17,09
22:56:00	122	8,64	17,09
22:57:00	122	8,63	17,16
22:58:00	121	8,64	17,09
22:59:00	122	8,63	17,16
23:00:00	122	8,63	17,16
23:01:00	122	8,63	17,16
23:02:00	122	8,63	17,16
23:03:00	122	8,63	17,16
23:04:00	121	8,63	17,16
23:05:00	122	8,63	17,16
23:06:00	121	8,63	17,16
23:07:00	122	8,63	17,16
23:08:00	122	8,63	17,16
23:09:00	122	8,63	17,16
23:10:00	121	8,63	17,16
23:11:00	122	8,63	17,16
23:12:00	122	8,63	17,16
23:13:00	122	8,63	17,16
23:14:00	122	8,63	17,16
23:15:00	122	8,63	17,16
23:16:00	122	8,63	17,16
23:17:00	122	8,63	17,16
23:18:00	122	8,63	17,16
23:19:00	122	8,63	17,16
23:20:00	121	8,63	17,16
23:21:00	121	8,63	17,16
23:22:00	121	8,62	17,23
23:23:00	121	8,62	17,23
23:24:00	121	8,62	17,23
23:25:00	121	8,62	17,23
23:26:00	121	8,62	17,23
23:27:00	122	8,62	17,23
23:28:00	121	8,62	17,23
23:29:00	122	8,62	17,23
23:30:00	122	8,62	17,23
23:31:00	121	8,62	17,23
23:32:00	122	8,62	17,23
23:33:00	121	8,62	17,23
23:34:00	122	8,62	17,23
23:35:00	122	8,62	17,23
23:36:00	122	8,62	17,23
23:37:00	121	8,62	17,23
23:38:00	121	8,62	17,23
23:39:00	122	8,62	17,23
23:40:00	122	8,62	17,23
23:41:00	122	8,62	17,23
23:42:00	121	8,62	17,23
23:43:00	121	8,62	17,23
23:44:00	121	8,62	17,23
23:45:00	122	8,62	17,23
23:46:00	121	8,62	17,23
23:47:00	121	8,62	17,23
23:48:00	121	8,62	17,23
23:49:00	121	8,61	17,31
23:50:00	122	8,62	17,23
23:51:00	122	8,61	17,31
23:52:00	122	8,61	17,31
23:53:00	122	8,61	17,31
23:54:00	122	8,61	17,31
23:55:00	121	8,61	17,31
23:56:00	121	8,61	17,31
23:57:00	121	8,61	17,31
23:58:00	121	8,61	17,31
23:59:00	122	8,61	17,31
24:00:00	122	8,61	17,31
24:01:00	122	8,61	17,31
24:02:00	122	8,61	17,31
24:03:00	122	8,61	17,31
24:04:00	122	8,61	17,31
24:05:00	121	8,61	17,31
24:06:00	122	8,61	17,31
24:07:00	121	8,61	17,31
24:08:00	121	8,61	17,31
24:09:00	121	8,61	17,31
24:10:00	122	8,61	17,31
24:11:00	122	8,61	17,31
24:12:00	122	8,61	17,31
24:13:00	122	8,61	17,31
24:14:00	122	8,61	17,31
24:15:00	122	8,61	17,31
24:16:00	122	8,61	17,31
24:17:00	121	8,61	17,31
24:18:00	122	8,61	17,31
24:19:00	122	8,61	17,31
24:20:00	122	8,61	17,31
24:21:00	121	8,61	17,31
24:22:00	122	8,61	17,31
24:23:00	121	8,61	17,38
24:24:00	121	8,61	17,38
24:25:00	122	8,61	17,38
24:26:00	121	8,61	17,38
24:27:00	121	8,61	17,38
24:28:00	122	8,61	17,38
24:29:00	121	8,61	17,38
24:30:00	122	8,61	17,38
24:31:00	122	8,61	17,38
24:32:00	121	8,61	17,38
24:33:00	122	8,61	17,38
24:34:00	121	8,61	17,38
24:35:00	122	8,61	17,38
24:36:00	121	8,61	17,38
24:37:00	122	8,61	17,38
24:38:00	121	8,61	17,38
24:39:00	122	8,61	17,38
24:40:00	122	8,61	17,38
24:41:00	121	8,61	17,38
24:42:00	122	8,61	17,38
24:43:00	121	8,61	17,38
24:44:00	122	8,61	17,38
24:45:00	121	8,61	17,38
24:46:00	121	8,61	17,38
24:47:00	122	8,61	17,38
24:48:00	122	8,61	17,38
24:49:00	122	8,61	17,38
24:50:00	122	8,61	17,38
24:51:00	122	8,61	17,38
24:52:00	122	8,61	17,38
24:53:00	122	8,61	17,38
24:54:00	121	8,61	17,38
24:55:00	121	8,61	17,38
24:56:00	122	8,61	17,38
24:57:00	121	8,61	17,38
24:58:00	122	8,61	17,38
24:59:00	122	8,61	17,38
25:00:00	122	8,61	17,38
25:01:00	121	8,60	17,46
25:02:00	121	8,60	17,46
25:03:00	121	8,60	17,46
25:04:00	122	8,60	17,46
25:05:00	122	8,60	17,46
25:06:00	122	8,60	17,46
25:07:00	121	8,60	17,46
25:08:00	122	8,60	17,46
25:09:00	121	8,60	17,46
25:10:00	122	8,60	17,46
25:11:00	122	8,61	17,38
25:12:00	122	8,60	17,46
25:13:00	122	8,60	17,46
25:14:00	122	8,60	17,46
25:15:00	122	8,60	17,46
25:16:00	122	8,60	17,46
25:17:00	121	8,60	17,46
25:18:00	121	8,60	17,46
25:19:00	122	8,60	17,46
25:20:00	121	8,60	17,46
25:21:00	122	8,60	17,46
25:22:00	122	8,60	17,46
25:23:00	121	8,60	17,46
25:24:00	122	8,60	17,46
25:25:00	121	8,60	17,46
25:26:00	122	8,60	17,46
25:27:00	121	8,60	17,46
25:28:00	122	8,60	17,46
25:29:00	122	8,60	17,46
25:30:00	122	8,60	17,46
25:31:00	121	8,60	17,46
25:32:00	122	8,60	17,46
25:33:00	122	8,60	17,46
25:34:00	121	8,60	17,46
25:35:00	122	8,60	17,46
25:36:00	122	8,60	17,46
25:37:00	122	8,60	17,46
25:38:00	122	8,59	17,53
25:39:00	121	8,60	17,46
25:40:00	122	8,60	17,46
25:41:00	122	8,59	17,53
25:42:00	122	8,59	17,53
25:43:00	121	8,59	17,53
25:44:00	122	8,59	17,53
25:45:00	121	8,59	17,53
25:46:00	122	8,59	17,53
25:47:00	121	8,60	17,46
25:48:00	122	8,60	17,46
25:49:00	121	8,59	17,53
25:50:00	122	8,59	17,53
25:51:00	121	8,59	17,53
25:52:00	121	8,59	17,53
25:53:00	121	8,59	17,53
25:54:00	121	8,59	17,53
25:55:00	121	8,59	17,53
25:56:00	121	8,59	17,53
25:57:00	122	8,59	17,53
25:58:00	121	8,59	17,53
25:59:00	121	8,59	17,53
26:00:00	121	8,59	17,53
26:01:00	121	8,59	17,53
26:02:00	121	8,59	17,53
26:03:00	122	8,59	17,53
26:04:00	122	8,59	17,53
26:05:00	122	8,59	17,53
26:06:00	122	8,59	17,53
26:07:00	122	8,59	17,53
26:08:00	122	8,59	17,53
26:09:00	121	8,59	17,53
26:10:00	121	8,59	17,53
26:11:00	121	8,59	17,53
26:12:00	121	8,59	17,53
26:13:00	121	8,59	17,53
26:14:00	121	8,59	17,53
26:15:00	122	8,59	17,53
26:16:00	121	8,59	17,53
26:17:00	122	8,59	17,53
26:18:00	122	8,59	17,53
26:19:00	122	8,58	17,61
26:20:00	122	8,58	17,61
26:21:00	121	8,58	17,61
26:22:00	121	8,58	17,61
26:23:00	122	8,58	17,61
26:24:00	122	8,58	17,61
26:25:00	122	8,58	17,61
26:26:00	122	8,58	17,61
26:27:00	122	8,58	17,61
26:28:00	122	8,58	17,61
26:29:00	122	8,58	17,61
26:30:00	121	8,58	17,61
26:31:00	121	8,58	17,61
26:32:00	121	8,58	17,61
26:33:00	122	8,58	17,61
26:34:00	121	8,58	17,61
26:35:00	122	8,58	17,61
26:36:00	121	8,58	17,61
26:37:00	122	8,58	17,61
26:38:00	122	8,58	17,61
26:39:00	122	8,58	17,61
26:40:00	122	8,58	17,61
26:41:00	121	8,58	17,61
26:42:00	121	8,58	17,61
26:43:00	121	8,58	17,61
26:44:00	121	8,58	17,61
26:45:00	122	8,58	17,61
26:46:00	121	8,58	17,61
26:47:00	122	8,58	17,61
26:48:00	121	8,58	17,61
26:49:00	122	8,58	17,61
26:50:00	121	8,58	17,61
26:51:00	121	8,58	17,61
26:52:00	121	8,58	17,61
26:53:00	122	8,58	17,61
26:54:00	122	8,58	17,61
26:55:00	121	8,58	17,61
26:56:00	121	8,58	17,61
26:57:00	122	8,58	17,61
26:58:00	121	8,58	17,61
26:59:00	122	8,58	17,61
27:00:00	121	8,58	17,61
27:01:00	121	8,58	17,61
27:02:00	121	8,58	17,68
27:03:00	121	8,58	17,61
27:04:00	122	8,58	17,61
27:05:00	121	8,58	17,61
27:06:00	121	8,58	17,61
27:07:00	122	8,58	17,68
27:08:00	122	8,58	17,68
27:09:00	121	8,58	17,68
27:10:00	122	8,58	17,68
27:11:00	121	8,58	17,68
27:12:00	122	8,58	17,68
27:13:00	121	8,58	17,68
27:14:00	121	8,58	17,68
27:15:00	122	8,58	17,68
27:16:00	122	8,58	17,68
27:17:00	121	8,58	17,68
27:18:00	122	8,58	17,68
27:19:00	122	8,58	17,68
27:20:00	122	8,58	17,68
27:21:00	122	8,58	17,68
