Repository: ProgWizer/parser

File: project-root/data/Data Acquisition/Data Acquisition/2008 year (310)/UCA R Tomsk G1930+0.1%LTR-100 (102C).txt (part 1 of 3)
--Test Summary--
Full Path and File Name	
Instrument Name	4262R
Instrument Type	Model 4262 Twin Cell UCA
Instrument Serial Number	111R
Test Start Date	11.01.2008
Test Start Time	11:33:21
Test Stop Date	14.01.2008
Test Stop Time	10:04:13
Test Length	70:30:52
Final Sample Time Offset	70:30:00
Controller Schedule Name	
Sampling Period	60 seconds
Comments	T:102C(34)
Information	WellID	research
Information	Customer	Imperial Energy (Tomsk)
Information	CementClass	G
Information	CementMfr	
Information	Additives	
Information	Density	1930
Information	BHCT	
Information	BHST	102
Information	FluidLoss	
Information	JobType	
Calculated Value	CS_50	2:26:00
Calculated Value	CS_500	3:09:00
Calculated Value	CS_Time8h	12,95 MPa
Calculated Value	CS_Time16h	16,81 MPa
Calculated Value	CS_Time24h	18,60 MPa
Calculated Value	CS_Time48h	20,70 MPa
Calculated Value	CS_Time72h	N/A
Calculated Curve	Compressive Strength	Compressive strength type B (more than 14 lb/gal)
Initial Temperature (°C)	23 °C
Final Temperature (°C)	100 °C
Initial Transit Time (microsec/in)	17,00 microsec/in
Final Transit Time (microsec/in)	8,27 microsec/in
Initial Compressive Strength (MPa)	0,00 MPa
Final Compressive Strength (MPa)	21,33 MPa
--Data--
Time (HH:MM:SS)	Temperature (°C)	Transit Time (microsec/in)	Compressive Strength (MPa)
0:00:00	23	17,00	0,00
0:01:00	23	17,00	0,00
0:02:00	23	17,02	0,00
0:03:00	24	17,00	0,00
0:04:00	24	17,02	0,00
0:05:00	26	17,02	0,00
0:06:00	27	17,00	0,00
0:07:00	29	16,98	0,00
0:08:00	31	16,96	0,01
0:09:00	33	16,95	0,01
0:10:00	36	16,91	0,02
0:11:00	38	16,88	0,03
0:12:00	40	16,83	0,04
0:13:00	43	16,79	0,05
0:14:00	45	16,77	0,05
0:15:00	47	16,75	0,06
0:16:00	49	16,73	0,06
0:17:00	51	16,65	0,08
0:18:00	53	16,63	0,08
0:19:00	55	16,61	0,09
0:20:00	57	16,51	0,11
0:21:00	59	16,50	0,12
0:22:00	62	16,47	0,13
0:23:00	64	16,46	0,13
0:24:00	66	16,45	0,13
0:25:00	68	16,44	0,13
0:26:00	71	16,44	0,13
0:27:00	77	16,44	0,13
0:28:00	81	16,44	0,13
0:29:00	83	16,43	0,14
0:30:00	84	16,44	0,13
0:31:00	84	16,44	0,13
0:32:00	86	16,45	0,13
0:33:00	88	16,46	0,13
0:34:00	90	16,47	0,13
0:35:00	91	16,48	0,12
0:36:00	92	16,50	0,12
0:37:00	93	16,52	0,11
0:38:00	94	16,53	0,11
0:39:00	94	16,54	0,11
0:40:00	94	16,56	0,10
0:41:00	95	16,58	0,10
0:42:00	95	16,59	0,09
0:43:00	96	16,61	0,09
0:44:00	96	16,63	0,08
0:45:00	97	16,64	0,08
0:46:00	96	16,65	0,08
0:47:00	97	16,66	0,08
0:48:00	97	16,68	0,07
0:49:00	97	16,70	0,07
0:50:00	96	16,71	0,07
0:51:00	96	16,73	0,06
0:52:00	96	16,73	0,06
0:53:00	96	16,74	0,06
0:54:00	95	16,74	0,06
0:55:00	95	16,75	0,06
0:56:00	95	16,76	0,05
0:57:00	94	16,76	0,05
0:58:00	94	16,77	0,05
0:59:00	93	16,77	0,05
1:00:00	93	16,77	0,05
1:01:00	93	16,77	0,05
1:02:00	92	16,73	0,06
1:03:00	92	16,73	0,06
1:04:00	92	16,72	0,06
1:05:00	91	16,72	0,06
1:06:00	92	16,71	0,06
1:07:00	92	16,71	0,07
1:08:00	92	16,71	0,07
1:09:00	92	16,71	0,07
1:10:00	92	16,70	0,07
1:11:00	92	16,70	0,07
1:12:00	92	16,71	0,07
1:13:00	92	16,71	0,07
1:14:00	92	16,71	0,06
1:15:00	92	16,73	0,06
1:16:00	92	16,73	0,06
1:17:00	92	16,70	0,07
1:18:00	92	16,69	0,07
1:19:00	92	16,69	0,07
1:20:00	92	16,69	0,07
1:21:00	92	16,69	0,07
1:22:00	92	16,69	0,07
1:23:00	92	16,69	0,07
1:24:00	92	16,69	0,07
1:25:00	92	16,70	0,07
1:26:00	92	16,70	0,07
1:27:00	92	16,71	0,07
1:28:00	92	16,71	0,06
1:29:00	92	16,71	0,06
1:30:00	92	16,71	0,06
1:31:00	92	16,71	0,06
1:32:00	92	16,71	0,06
1:33:00	92	16,71	0,06
1:34:00	92	16,71	0,06
1:35:00	92	16,72	0,06
1:36:00	92	16,72	0,06
1:37:00	92	16,73	0,06
1:38:00	92	16,73	0,06
1:39:00	92	16,73	0,06
1:40:00	92	16,73	0,06
1:41:00	92	16,74	0,06
1:42:00	92	16,74	0,06
1:43:00	93	16,74	0,06
1:44:00	92	16,74	0,06
1:45:00	93	16,74	0,06
1:46:00	93	16,74	0,06
1:47:00	93	16,74	0,06
1:48:00	93	16,74	0,06
1:49:00	93	16,74	0,06
1:50:00	93	16,74	0,06
1:51:00	93	16,74	0,06
1:52:00	93	16,74	0,06
1:53:00	93	16,74	0,06
1:54:00	93	16,74	0,06
1:55:00	93	16,74	0,06
1:56:00	93	16,74	0,06
1:57:00	93	16,74	0,06
1:58:00	93	16,73	0,06
1:59:00	93	16,71	0,07
2:00:00	93	16,71	0,07
2:01:00	93	16,70	0,07
2:02:00	93	16,69	0,07
2:03:00	93	16,68	0,07
2:04:00	93	16,67	0,08
2:05:00	93	16,65	0,08
2:06:00	93	16,63	0,08
2:07:00	93	16,62	0,09
2:08:00	94	16,59	0,09
2:09:00	94	16,57	0,10
2:10:00	94	16,54	0,11
2:11:00	94	16,51	0,11
2:12:00	94	16,48	0,12
2:13:00	94	16,44	0,13
2:14:00	94	16,41	0,14
2:15:00	94	16,36	0,15
2:16:00	94	16,32	0,17
2:17:00	94	16,26	0,18
2:18:00	94	16,22	0,19
2:19:00	94	16,17	0,21
2:20:00	94	16,05	0,24
2:21:00	94	15,99	0,26
2:22:00	94	15,91	0,28
2:23:00	94	15,84	0,31
2:24:00	94	15,75	0,34
2:25:00	94	15,66	0,37
2:26:00	94	15,57	0,40
2:27:00	94	15,48	0,43
2:28:00	94	15,38	0,47
2:29:00	95	15,28	0,51
2:30:00	95	15,18	0,55
2:31:00	95	15,07	0,59
2:32:00	95	14,97	0,64
2:33:00	95	14,85	0,69
2:34:00	95	14,75	0,74
2:35:00	95	14,64	0,79
2:36:00	95	14,55	0,84
2:37:00	95	14,44	0,89
2:38:00	95	14,34	0,95
2:39:00	95	14,24	1,01
2:40:00	95	14,15	1,06
2:41:00	95	14,01	1,15
2:42:00	95	13,92	1,21
2:43:00	95	13,82	1,28
2:44:00	95	13,71	1,35
2:45:00	95	13,63	1,42
2:46:00	95	13,53	1,49
2:47:00	95	13,44	1,56
2:48:00	95	13,34	1,64
2:49:00	95	13,24	1,73
2:50:00	95	13,15	1,81
2:51:00	95	13,06	1,89
2:52:00	95	12,97	1,98
2:53:00	95	12,89	2,06
2:54:00	96	12,80	2,15
2:55:00	96	12,72	2,24
2:56:00	96	12,64	2,33
2:57:00	95	12,57	2,42
2:58:00	96	12,49	2,51
2:59:00	96	12,42	2,60
3:00:00	96	12,35	2,68
3:01:00	96	12,28	2,77
3:02:00	96	12,19	2,90
3:03:00	96	12,13	2,99
3:04:00	96	12,07	3,07
3:05:00	96	12,00	3,17
3:06:00	96	11,95	3,26
3:07:00	96	11,88	3,36
3:08:00	96	11,82	3,46
3:09:00	96	11,77	3,55
3:10:00	96	11,72	3,64
3:11:00	96	11,67	3,73
3:12:00	96	11,61	3,82
3:13:00	96	11,57	3,91
3:14:00	96	11,52	4,01
3:15:00	96	11,48	4,08
3:16:00	96	11,43	4,17
3:17:00	96	11,39	4,26
3:18:00	96	11,34	4,35
3:19:00	96	11,31	4,43
3:20:00	97	11,27	4,51
3:21:00	97	11,23	4,59
3:22:00	97	11,20	4,66
3:23:00	97	11,17	4,73
3:24:00	97	11,13	4,83
3:25:00	97	11,09	4,92
3:26:00	97	11,07	4,98
3:27:00	97	11,03	5,07
3:28:00	97	11,01	5,12
3:29:00	97	10,98	5,20
3:30:00	97	10,95	5,27
3:31:00	97	10,92	5,35
3:32:00	97	10,89	5,41
3:33:00	97	10,86	5,49
3:34:00	97	10,84	5,55
3:35:00	97	10,81	5,63
3:36:00	97	10,79	5,69
3:37:00	97	10,77	5,76
3:38:00	97	10,74	5,82
3:39:00	97	10,72	5,88
3:40:00	98	10,70	5,95
3:41:00	98	10,68	5,99
3:42:00	98	10,66	6,06
3:43:00	98	10,64	6,13
3:44:00	98	10,63	6,17
3:45:00	98	10,60	6,24
3:46:00	98	10,58	6,31
3:47:00	98	10,56	6,36
3:48:00	98	10,54	6,43
3:49:00	98	10,53	6,47
3:50:00	98	10,51	6,52
3:51:00	98	10,50	6,57
3:52:00	98	10,48	6,62
3:53:00	98	10,46	6,69
3:54:00	98	10,44	6,77
3:55:00	98	10,42	6,82
3:56:00	98	10,41	6,87
3:57:00	98	10,39	6,92
3:58:00	98	10,38	6,97
3:59:00	98	10,36	7,02
4:00:00	99	10,35	7,08
4:01:00	99	10,34	7,10
4:02:00	99	10,32	7,16
4:03:00	99	10,31	7,21
4:04:00	99	10,29	7,26
4:05:00	99	10,28	7,32
4:06:00	99	10,26	7,37
4:07:00	99	10,26	7,40
4:08:00	99	10,24	7,45
4:09:00	99	10,23	7,48
4:10:00	99	10,22	7,54
4:11:00	99	10,21	7,57
4:12:00	99	10,20	7,62
4:13:00	99	10,19	7,65
4:14:00	99	10,17	7,71
4:15:00	99	10,17	7,74
4:16:00	99	10,15	7,80
4:17:00	99	10,14	7,83
4:18:00	99	10,13	7,89
4:19:00	99	10,12	7,92
4:20:00	100	10,11	7,95
4:21:00	99	10,10	8,01
4:22:00	99	10,09	8,04
4:23:00	99	10,08	8,07
4:24:00	100	10,07	8,13
4:25:00	100	10,06	8,16
4:26:00	100	10,05	8,19
4:27:00	100	10,05	8,22
4:28:00	100	10,04	8,25
4:29:00	100	10,02	8,31
4:30:00	100	10,02	8,34
4:31:00	100	10,01	8,38
4:32:00	100	10,00	8,41
4:33:00	100	9,99	8,44
4:34:00	100	9,98	8,50
4:35:00	100	9,97	8,54
4:36:00	100	9,96	8,57
4:37:00	100	9,96	8,60
4:38:00	100	9,95	8,63
4:39:00	100	9,94	8,67
4:40:00	100	9,93	8,70
4:41:00	100	9,93	8,73
4:42:00	100	9,92	8,77
4:43:00	100	9,91	8,80
4:44:00	100	9,90	8,83
4:45:00	100	9,90	8,87
4:46:00	100	9,89	8,90
4:47:00	100	9,88	8,94
4:48:00	100	9,88	8,97
4:49:00	100	9,87	9,00
4:50:00	100	9,86	9,04
4:51:00	100	9,85	9,07
4:52:00	100	9,84	9,11
4:53:00	100	9,84	9,14
4:54:00	100	9,83	9,18
4:55:00	100	9,82	9,21
4:56:00	100	9,81	9,25
4:57:00	100	9,81	9,25
4:58:00	100	9,81	9,28
4:59:00	100	9,80	9,32
5:00:00	100	9,79	9,35
5:01:00	100	9,79	9,39
5:02:00	100	9,78	9,43
5:03:00	100	9,77	9,46
5:04:00	100	9,76	9,50
5:05:00	100	9,76	9,50
5:06:00	100	9,75	9,54
5:07:00	100	9,75	9,57
5:08:00	100	9,74	9,61
5:09:00	100	9,73	9,65
5:10:00	100	9,73	9,65
5:11:00	100	9,72	9,68
5:12:00	100	9,72	9,72
5:13:00	100	9,72	9,72
5:14:00	100	9,70	9,80
5:15:00	100	9,70	9,80
5:16:00	100	9,69	9,83
5:17:00	100	9,69	9,87
5:18:00	100	9,69	9,87
5:19:00	100	9,68	9,91
5:20:00	100	9,67	9,95
5:21:00	100	9,66	9,99
5:22:00	100	9,66	9,99
5:23:00	100	9,66	10,03
5:24:00	100	9,65	10,06
5:25:00	100	9,65	10,06
5:26:00	100	9,64	10,10
5:27:00	100	9,63	10,14
5:28:00	100	9,63	10,14
5:29:00	100	9,63	10,18
5:30:00	100	9,62	10,22
5:31:00	100	9,62	10,22
5:32:00	100	9,61	10,26
5:33:00	100	9,61	10,26
5:34:00	100	9,60	10,30
5:35:00	100	9,60	10,34
5:36:00	100	9,60	10,34
5:37:00	100	9,59	10,38
5:38:00	100	9,59	10,38
5:39:00	100	9,58	10,42
5:40:00	100	9,57	10,46
5:41:00	100	9,57	10,46
5:42:00	100	9,57	10,50
5:43:00	100	9,57	10,50
5:44:00	100	9,56	10,54
5:45:00	100	9,55	10,59
5:46:00	100	9,55	10,59
5:47:00	100	9,54	10,63
5:48:00	100	9,54	10,63
5:49:00	100	9,54	10,67
5:50:00	100	9,54	10,67
5:51:00	100	9,53	10,71
5:52:00	100	9,53	10,71
5:53:00	100	9,52	10,75
5:54:00	100	9,51	10,79
5:55:00	100	9,51	10,79
5:56:00	100	9,51	10,79
5:57:00	100	9,51	10,84
5:58:00	100	9,50	10,88
5:59:00	100	9,49	10,92
6:00:00	100	9,49	10,92
6:01:00	100	9,48	10,96
6:02:00	100	9,48	10,96
6:03:00	100	9,48	11,01
6:04:00	100	9,48	11,01
6:05:00	100	9,47	11,05
6:06:00	100	9,47	11,05
6:07:00	100	9,47	11,05
6:08:00	100	9,46	11,09
6:09:00	100	9,46	11,09
6:10:00	100	9,45	11,14
6:11:00	100	9,45	11,14
6:12:00	100	9,45	11,18
6:13:00	100	9,45	11,18
6:14:00	100	9,44	11,22
6:15:00	100	9,44	11,22
6:16:00	100	9,43	11,27
6:17:00	100	9,43	11,27
6:18:00	100	9,43	11,27
6:19:00	100	9,43	11,31
6:20:00	100	9,43	11,31
6:21:00	100	9,42	11,36
6:22:00	100	9,42	11,36
6:23:00	100	9,41	11,40
6:24:00	100	9,41	11,40
6:25:00	100	9,40	11,45
6:26:00	100	9,40	11,45
6:27:00	100	9,40	11,45
6:28:00	100	9,39	11,49
6:29:00	100	9,39	11,49
6:30:00	100	9,39	11,54
6:31:00	100	9,39	11,54
6:32:00	100	9,38	11,58
6:33:00	100	9,38	11,58
6:34:00	100	9,38	11,58
6:35:00	100	9,37	11,63
6:36:00	100	9,37	11,63
6:37:00	100	9,36	11,68
6:38:00	100	9,36	11,68
6:39:00	100	9,36	11,68
6:40:00	100	9,36	11,72
6:41:00	100	9,36	11,72
6:42:00	100	9,36	11,72
6:43:00	100	9,35	11,77
6:44:00	100	9,35	11,77
6:45:00	100	9,34	11,81
6:46:00	100	9,34	11,81
6:47:00	100	9,34	11,81
6:48:00	100	9,34	11,86
6:49:00	100	9,34	11,86
6:50:00	100	9,34	11,86
6:51:00	100	9,33	11,91
6:52:00	100	9,33	11,91
6:53:00	100	9,32	11,96
6:54:00	100	9,32	11,96
6:55:00	100	9,32	11,96
6:56:00	100	9,31	12,00
6:57:00	100	9,31	12,00
6:58:00	100	9,31	12,00
6:59:00	100	9,30	12,05
7:00:00	100	9,30	12,05
7:01:00	100	9,30	12,05
7:02:00	100	9,30	12,10
7:03:00	100	9,30	12,10
7:04:00	100	9,30	12,10
7:05:00	100	9,29	12,15
7:06:00	100	9,29	12,15
7:07:00	100	9,28	12,19
7:08:00	100	9,28	12,19
7:09:00	100	9,28	12,19
7:10:00	100	9,27	12,24
7:11:00	100	9,27	12,24
7:12:00	100	9,27	12,24
7:13:00	100	9,27	12,24
7:14:00	100	9,27	12,29
7:15:00	100	9,27	12,29
7:16:00	100	9,27	12,29
7:17:00	100	9,26	12,34
7:18:00	100	9,26	12,34
7:19:00	100	9,26	12,34
7:20:00	100	9,25	12,39
7:21:00	100	9,25	12,39
7:22:00	100	9,25	12,39
7:23:00	100	9,24	12,44
7:24:00	100	9,24	12,44
7:25:00	100	9,24	12,44
7:26:00	100	9,24	12,49
7:27:00	100	9,24	12,49
7:28:00	100	9,24	12,49
7:29:00	100	9,23	12,54
7:30:00	100	9,23	12,54
7:31:00	100	9,23	12,54
7:32:00	100	9,22	12,59
7:33:00	100	9,22	12,59
7:34:00	100	9,22	12,59
7:35:00	100	9,22	12,59
7:36:00	100	9,21	12,64
7:37:00	100	9,21	12,64
7:38:00	100	9,21	12,64
7:39:00	100	9,21	12,64
7:40:00	100	9,21	12,69
7:41:00	100	9,21	12,69
7:42:00	100	9,21	12,69
7:43:00	100	9,20	12,74
7:44:00	100	9,20	12,74
7:45:00	100	9,20	12,74
7:46:00	100	9,19	12,79
7:47:00	100	9,19	12,79
7:48:00	100	9,19	12,79
7:49:00	100	9,19	12,79
7:50:00	100	9,19	12,79
7:51:00	100	9,18	12,84
7:52:00	100	9,18	12,84
7:53:00	100	9,18	12,84
7:54:00	100	9,18	12,89
7:55:00	100	9,18	12,89
7:56:00	100	9,18	12,89
7:57:00	100	9,18	12,89
7:58:00	100	9,17	12,95
7:59:00	100	9,17	12,95
8:00:00	100	9,17	12,95
8:01:00	100	9,17	12,95
8:02:00	100	9,16	13,00
8:03:00	100	9,16	13,00
8:04:00	100	9,16	13,00
8:05:00	100	9,15	13,05
8:06:00	100	9,15	13,05
8:07:00	100	9,15	13,05
8:08:00	100	9,15	13,05
8:09:00	100	9,15	13,05
8:10:00	100	9,15	13,10
8:11:00	100	9,15	13,10
8:12:00	100	9,15	13,10
8:13:00	100	9,14	13,16
8:14:00	100	9,14	13,16
8:15:00	100	9,14	13,16
8:16:00	100	9,14	13,16
8:17:00	100	9,13	13,21
8:18:00	100	9,13	13,21
8:19:00	100	9,13	13,21
8:20:00	100	9,13	13,21
8:21:00	100	9,13	13,21
8:22:00	100	9,13	13,26
8:23:00	100	9,13	13,26
8:24:00	100	9,13	13,26
8:25:00	100	9,13	13,26
8:26:00	100	9,12	13,31
8:27:00	100	9,12	13,31
8:28:00	100	9,12	13,31
8:29:00	100	9,12	13,31
8:30:00	100	9,11	13,37
8:31:00	100	9,11	13,37
8:32:00	100	9,11	13,37
8:33:00	100	9,11	13,37
8:34:00	100	9,10	13,42
8:35:00	100	9,10	13,42
8:36:00	100	9,10	13,42
8:37:00	100	9,10	13,42
8:38:00	100	9,10	13,42
8:39:00	100	9,09	13,48
8:40:00	100	9,09	13,48
8:41:00	100	9,09	13,48
8:42:00	100	9,09	13,48
8:43:00	100	9,09	13,48
8:44:00	100	9,09	13,53
8:45:00	100	9,09	13,53
8:46:00	100	9,09	13,53
8:47:00	100	9,09	13,53
8:48:00	100	9,09	13,53
8:49:00	100	9,08	13,59
8:50:00	100	9,08	13,59
8:51:00	100	9,08	13,59
8:52:00	100	9,07	13,64
8:53:00	100	9,07	13,64
8:54:00	100	9,07	13,64
8:55:00	100	9,07	13,64
8:56:00	100	9,07	13,64
8:57:00	100	9,07	13,64
8:58:00	100	9,06	13,70
8:59:00	100	9,06	13,70
9:00:00	100	9,06	13,70
9:01:00	100	9,06	13,70
9:02:00	100	9,06	13,75
9:03:00	100	9,06	13,75
9:04:00	100	9,06	13,75
9:05:00	100	9,06	13,75
9:06:00	100	9,06	13,75
9:07:00	100	9,06	13,75
9:08:00	100	9,05	13,81
9:09:00	100	9,05	13,81
9:10:00	100	9,05	13,81
9:11:00	100	9,05	13,81
9:12:00	100	9,05	13,81
9:13:00	100	9,04	13,86
9:14:00	100	9,04	13,86
9:15:00	100	9,04	13,86
9:16:00	100	9,04	13,86
9:17:00	100	9,04	13,86
9:18:00	100	9,04	13,92
9:19:00	100	9,04	13,92
9:20:00	100	9,04	13,92
9:21:00	100	9,04	13,92
9:22:00	100	9,04	13,92
9:23:00	100	9,04	13,92
9:24:00	100	9,03	13,98
9:25:00	100	9,03	13,98
9:26:00	100	9,03	13,98
9:27:00	100	9,03	13,98
9:28:00	100	9,03	13,98
9:29:00	100	9,02	14,03
9:30:00	100	9,02	14,03
9:31:00	100	9,02	14,03
9:32:00	100	9,02	14,03
9:33:00	100	9,02	14,03
9:34:00	100	9,01	14,09
9:35:00	100	9,01	14,09
9:36:00	100	9,01	14,09
9:37:00	100	9,01	14,09
9:38:00	100	9,01	14,09
9:39:00	100	9,00	14,15
9:40:00	100	9,00	14,15
9:41:00	100	9,00	14,15
9:42:00	100	9,00	14,15
9:43:00	100	9,00	14,15
9:44:00	100	9,00	14,15
9:45:00	100	9,00	14,15
9:46:00	100	9,00	14,20
9:47:00	100	9,00	14,20
9:48:00	100	9,00	14,20
9:49:00	100	9,00	14,20
9:50:00	100	9,00	14,20
9:51:00	100	8,99	14,26
9:52:00	100	8,99	14,26
9:53:00	100	8,99	14,26
9:54:00	100	8,99	14,26
9:55:00	100	8,99	14,26
9:56:00	100	8,99	14,26
9:57:00	100	8,98	14,32
9:58:00	100	8,98	14,32
9:59:00	100	8,98	14,32
10:00:00	100	8,98	14,32
10:01:00	100	8,98	14,32
10:02:00	100	8,98	14,32
10:03:00	100	8,98	14,32
10:04:00	100	8,97	14,38
10:05:00	100	8,97	14,38
10:06:00	100	8,97	14,44
10:07:00	100	8,97	14,44
10:08:00	100	8,97	14,44
10:09:00	100	8,97	14,44
10:10:00	100	8,97	14,44
10:11:00	100	8,97	14,44
10:12:00	100	8,96	14,50
10:13:00	100	8,96	14,50
10:14:00	100	8,96	14,50
10:15:00	100	8,96	14,50
10:16:00	100	8,96	14,50
10:17:00	100	8,96	14,50
10:18:00	100	8,96	14,50
10:19:00	100	8,95	14,55
10:20:00	100	8,95	14,55
10:21:00	100	8,95	14,55
10:22:00	100	8,95	14,55
10:23:00	100	8,95	14,55
10:24:00	100	8,95	14,55
10:25:00	100	8,95	14,61
10:26:00	100	8,95	14,61
10:27:00	100	8,95	14,61
10:28:00	100	8,95	14,61
10:29:00	100	8,95	14,61
10:30:00	100	8,95	14,61
10:31:00	100	8,95	14,61
10:32:00	100	8,94	14,67
10:33:00	100	8,94	14,67
10:34:00	100	8,94	14,67
10:35:00	100	8,94	14,67
10:36:00	100	8,94	14,67
10:37:00	100	8,94	14,67
10:38:00	100	8,94	14,67
10:39:00	100	8,93	14,73
10:40:00	100	8,93	14,73
10:41:00	100	8,93	14,73
10:42:00	100	8,93	14,73
10:43:00	100	8,93	14,73
10:44:00	100	8,93	14,73
10:45:00	100	8,93	14,73
10:46:00	100	8,92	14,79
10:47:00	100	8,92	14,79
10:48:00	100	8,92	14,79
10:49:00	100	8,92	14,79
10:50:00	100	8,92	14,79
10:51:00	100	8,92	14,79
10:52:00	100	8,91	14,85
10:53:00	100	8,91	14,85
10:54:00	100	8,91	14,85
10:55:00	100	8,91	14,85
10:56:00	100	8,91	14,85
10:57:00	100	8,91	14,85
10:58:00	100	8,91	14,85
10:59:00	100	8,91	14,85
11:00:00	100	8,91	14,92
11:01:00	100	8,91	14,92
11:02:00	100	8,91	14,92
11:03:00	100	8,91	14,92
11:04:00	100	8,91	14,92
11:05:00	100	8,91	14,92
11:06:00	100	8,91	14,92
11:07:00	100	8,91	14,92
11:08:00	100	8,90	14,98
11:09:00	100	8,90	14,98
11:10:00	100	8,90	14,98
11:11:00	100	8,90	14,98
11:12:00	100	8,90	14,98
11:13:00	100	8,90	14,98
11:14:00	100	8,89	15,04
11:15:00	100	8,89	15,04
11:16:00	100	8,89	15,04
11:17:00	100	8,89	15,04
11:18:00	100	8,89	15,04
11:19:00	100	8,89	15,04
11:20:00	100	8,89	15,04
11:21:00	100	8,89	15,04
11:22:00	100	8,88	15,10
11:23:00	100	8,88	15,10
11:24:00	100	8,88	15,10
11:25:00	100	8,88	15,10
11:26:00	100	8,88	15,10
11:27:00	100	8,88	15,10
11:28:00	100	8,88	15,10
11:29:00	100	8,88	15,16
11:30:00	100	8,88	15,16
11:31:00	100	8,88	15,16
11:32:00	100	8,88	15,16
11:33:00	100	8,88	15,16
11:34:00	100	8,88	15,16
11:35:00	100	8,88	15,16
11:36:00	100	8,88	15,16
11:37:00	100	8,87	15,22
11:38:00	100	8,87	15,22
11:39:00	100	8,87	15,22
11:40:00	100	8,87	15,22
11:41:00	100	8,87	15,22
11:42:00	100	8,87	15,22
11:43:00	100	8,87	15,22
11:44:00	100	8,87	15,22
11:45:00	100	8,86	15,29
11:46:00	100	8,86	15,29
11:47:00	100	8,86	15,29
11:48:00	100	8,86	15,29
11:49:00	100	8,86	15,29
11:50:00	100	8,86	15,29
11:51:00	100	8,86	15,29
11:52:00	100	8,86	15,35
11:53:00	100	8,86	15,35
11:54:00	100	8,86	15,35
11:55:00	100	8,86	15,35
11:56:00	100	8,86	15,35
11:57:00	100	8,86	15,35
11:58:00	100	8,86	15,35
11:59:00	100	8,86	15,35
12:00:00	100	8,86	15,35
12:01:00	100	8,86	15,35
12:02:00	100	8,85	15,41
12:03:00	100	8,85	15,41
12:04:00	100	8,85	15,41
12:05:00	100	8,85	15,41
12:06:00	100	8,85	15,41
12:07:00	100	8,85	15,41
12:08:00	100	8,85	15,41
12:09:00	100	8,84	15,48
12:10:00	100	8,84	15,48
12:11:00	100	8,84	15,48
12:12:00	100	8,84	15,48
12:13:00	100	8,84	15,48
12:14:00	100	8,84	15,48
12:15:00	100	8,84	15,48
12:16:00	100	8,84	15,48
12:17:00	100	8,84	15,48
12:18:00	100	8,83	15,54
12:19:00	100	8,83	15,54
12:20:00	100	8,83	15,54
12:21:00	100	8,83	15,54
12:22:00	100	8,83	15,54
12:23:00	100	8,83	15,54
12:24:00	100	8,83	15,54
12:25:00	100	8,83	15,54
12:26:00	100	8,83	15,54
12:27:00	100	8,82	15,60
12:28:00	100	8,82	15,60
12:29:00	100	8,82	15,60
12:30:00	100	8,82	15,60
12:31:00	100	8,82	15,60
12:32:00	100	8,82	15,60
12:33:00	100	8,82	15,60
12:34:00	100	8,82	15,60
12:35:00	100	8,82	15,60
12:36:00	100	8,82	15,60
12:37:00	100	8,82	15,67
12:38:00	100	8,82	15,67
12:39:00	100	8,82	15,67
12:40:00	100	8,82	15,67
12:41:00	100	8,82	15,67
12:42:00	100	8,82	15,67
12:43:00	100	8,82	15,67
12:44:00	100	8,82	15,67
12:45:00	100	8,82	15,67
12:46:00	100	8,82	15,67
12:47:00	100	8,81	15,73
12:48:00	100	8,81	15,73
12:49:00	100	8,81	15,73
12:50:00	100	8,81	15,73
12:51:00	100	8,81	15,73
12:52:00	100	8,81	15,73
12:53:00	100	8,81	15,73
12:54:00	100	8,81	15,73
12:55:00	100	8,80	15,80
12:56:00	100	8,80	15,80
12:57:00	100	8,80	15,80
12:58:00	100	8,80	15,80
12:59:00	100	8,80	15,80
13:00:00	100	8,80	15,80
13:01:00	100	8,80	15,80
13:02:00	100	8,80	15,80
13:03:00	100	8,80	15,80
13:04:00	100	8,80	15,80
13:05:00	100	8,80	15,80
13:06:00	100	8,80	15,80
13:07:00	100	8,79	15,86
13:08:00	100	8,79	15,86
13:09:00	100	8,79	15,86
13:10:00	100	8,79	15,86
13:11:00	100	8,79	15,86
13:12:00	100	8,79	15,86
13:13:00	100	8,79	15,86
13:14:00	100	8,79	15,86
13:15:00	100	8,79	15,93
13:16:00	100	8,79	15,93
13:17:00	100	8,79	15,93
13:18:00	100	8,79	15,93
13:19:00	100	8,79	15,93
13:20:00	100	8,79	15,93
13:21:00	100	8,79	15,93
13:22:00	100	8,79	15,93
13:23:00	100	8,79	15,93
13:24:00	100	8,79	15,93
13:25:00	100	8,79	15,93
13:26:00	100	8,78	16,00
13:27:00	100	8,78	16,00
13:28:00	100	8,78	16,00
13:29:00	100	8,78	16,00
13:30:00	100	8,78	16,00
13:31:00	100	8,78	16,00
13:32:00	100	8,78	16,00
13:33:00	100	8,78	16,00
13:34:00	100	8,78	16,00
13:35:00	100	8,78	16,00
13:36:00	100	8,77	16,06
13:37:00	100	8,77	16,06
13:38:00	100	8,77	16,06
13:39:00	100	8,77	16,06
13:40:00	100	8,77	16,06
13:41:00	100	8,77	16,06
13:42:00	100	8,77	16,06
13:43:00	100	8,77	16,06
13:44:00	100	8,77	16,06
13:45:00	100	8,77	16,06
13:46:00	100	8,77	16,06
13:47:00	100	8,76	16,13
13:48:00	100	8,76	16,13
13:49:00	100	8,76	16,13
13:50:00	100	8,76	16,13
13:51:00	100	8,76	16,13
13:52:00	100	8,76	16,13
13:53:00	100	8,76	16,13
13:54:00	100	8,76	16,13
13:55:00	100	8,76	16,13
13:56:00	100	8,76	16,13
13:57:00	100	8,76	16,13
13:58:00	100	8,76	16,20
13:59:00	100	8,76	16,20
14:00:00	100	8,76	16,20
14:01:00	100	8,76	16,20
14:02:00	100	8,76	16,20
14:03:00	100	8,76	16,20
14:04:00	100	8,76	16,20
14:05:00	100	8,76	16,20
14:06:00	100	8,76	16,20
14:07:00	100	8,76	16,20
14:08:00	100	8,75	16,26
14:09:00	100	8,75	16,26
14:10:00	100	8,75	16,26
14:11:00	100	8,75	16,26
14:12:00	100	8,75	16,26
14:13:00	100	8,75	16,26
14:14:00	100	8,75	16,26
14:15:00	100	8,75	16,26
14:16:00	100	8,75	16,26
14:17:00	100	8,75	16,26
14:18:00	100	8,75	16,26
14:19:00	100	8,75	16,26
14:20:00	100	8,75	16,26
14:21:00	100	8,74	16,33
14:22:00	100	8,74	16,33
14:23:00	100	8,74	16,33
14:24:00	100	8,74	16,33
14:25:00	100	8,74	16,33
14:26:00	100	8,74	16,33
14:27:00	100	8,74	16,33
14:28:00	100	8,74	16,33
14:29:00	100	8,74	16,33
14:30:00	100	8,74	16,33
14:31:00	100	8,74	16,33
14:32:00	100	8,74	16,33
14:33:00	100	8,74	16,33
14:34:00	100	8,73	16,40
14:35:00	100	8,73	16,40
14:36:00	100	8,73	16,40
14:37:00	100	8,73	16,40
14:38:00	100	8,73	16,40
14:39:00	100	8,73	16,40
14:40:00	100	8,73	16,40
14:41:00	100	8,73	16,40
14:42:00	100	8,73	16,40
14:43:00	100	8,73	16,40
14:44:00	100	8,73	16,40
14:45:00	100	8,73	16,47
14:46:00	100	8,73	16,47
14:47:00	100	8,73	16,47
14:48:00	100	8,73	16,47
14:49:00	100	8,73	16,47
14:50:00	100	8,73	16,47
14:51:00	100	8,73	16,47
14:52:00	100	8,73	16,47
14:53:00	100	8,73	16,47
14:54:00	100	8,73	16,47
14:55:00	100	8,73	16,47
14:56:00	100	8,73	16,47
14:57:00	100	8,72	16,54
14:58:00	100	8,72	16,54
14:59:00	100	8,72	16,54
15:00:00	100	8,72	16,54
15:01:00	100	8,72	16,54
15:02:00	100	8,72	16,54
15:03:00	100	8,72	16,54
15:04:00	100	8,72	16,54
15:05:00	100	8,72	16,54
15:06:00	100	8,72	16,54
15:07:00	100	8,72	16,54
15:08:00	100	8,72	16,54
15:09:00	100	8,71	16,60
15:10:00	100	8,71	16,60
15:11:00	100	8,71	16,60
15:12:00	100	8,71	16,60
15:13:00	100	8,71	16,60
15:14:00	100	8,71	16,60
15:15:00	100	8,71	16,60
15:16:00	100	8,71	16,60
15:17:00	100	8,71	16,60
15:18:00	100	8,71	16,60
15:19:00	100	8,71	16,60
15:20:00	100	8,71	16,60
15:21:00	100	8,70	16,67
15:22:00	100	8,70	16,67
15:23:00	100	8,70	16,67
15:24:00	100	8,70	16,67
15:25:00	100	8,70	16,67
15:26:00	100	8,70	16,67
15:27:00	100	8,70	16,67
15:28:00	100	8,70	16,67
15:29:00	100	8,70	16,67
15:30:00	100	8,70	16,67
15:31:00	100	8,70	16,67
15:32:00	100	8,70	16,67
15:33:00	100	8,70	16,67
15:34:00	100	8,70	16,67
15:35:00	100	8,70	16,67
15:36:00	100	8,70	16,74
15:37:00	100	8,70	16,74
15:38:00	100	8,70	16,74
15:39:00	100	8,70	16,74
15:40:00	100	8,70	16,74
15:41:00	100	8,70	16,74
15:42:00	100	8,70	16,74
15:43:00	100	8,70	16,74
15:44:00	100	8,70	16,74
15:45:00	100	8,70	16,74
15:46:00	100	8,70	16,74
15:47:00	100	8,70	16,74
15:48:00	100	8,70	16,74
15:49:00	100	8,69	16,81
15:50:00	100	8,69	16,81
15:51:00	100	8,69	16,81
15:52:00	100	8,69	16,81
15:53:00	100	8,69	16,81
15:54:00	100	8,69	16,81
15:55:00	100	8,69	16,81
15:56:00	100	8,69	16,81
15:57:00	100	8,69	16,81
15:58:00	100	8,69	16,81
15:59:00	100	8,69	16,81
16:00:00	100	8,69	16,81
16:01:00	100	8,69	16,81
16:02:00	100	8,69	16,81
16:03:00	100	8,69	16,81
16:04:00	100	8,68	16,88
16:05:00	100	8,68	16,88
16:06:00	100	8,68	16,88
16:07:00	100	8,68	16,88
16:08:00	100	8,68	16,88
16:09:00	100	8,68	16,88
16:10:00	100	8,68	16,88
16:11:00	100	8,68	16,88
16:12:00	100	8,68	16,88
16:13:00	100	8,68	16,88
16:14:00	100	8,68	16,88
16:15:00	100	8,68	16,88
16:16:00	100	8,68	16,88
16:17:00	100	8,67	16,95
16:18:00	100	8,67	16,95
16:19:00	100	8,67	16,95
16:20:00	100	8,67	16,95
16:21:00	100	8,67	16,95
16:22:00	100	8,67	16,95
16:23:00	100	8,67	16,95
16:24:00	100	8,67	16,95
16:25:00	100	8,67	16,95
16:26:00	100	8,67	16,95
16:27:00	100	8,67	16,95
16:28:00	100	8,67	16,95
16:29:00	100	8,67	16,95
16:30:00	100	8,67	16,95
16:31:00	100	8,67	16,95
16:32:00	100	8,67	16,95
16:33:00	100	8,67	17,02
16:34:00	100	8,67	17,02
16:35:00	100	8,67	17,02
16:36:00	100	8,67	17,02
16:37:00	100	8,67	17,02
16:38:00	100	8,67	17,02
16:39:00	100	8,67	17,02
16:40:00	100	8,67	17,02
16:41:00	100	8,67	17,02
16:42:00	100	8,67	17,02
16:43:00	100	8,67	17,02
16:44:00	100	8,67	17,02
16:45:00	100	8,67	17,02
16:46:00	100	8,67	17,02
16:47:00	100	8,66	17,10
16:48:00	100	8,66	17,10
16:49:00	100	8,66	17,10
16:50:00	100	8,66	17,10
16:51:00	100	8,66	17,10
16:52:00	100	8,66	17,10
16:53:00	100	8,66	17,10
16:54:00	100	8,66	17,10
16:55:00	100	8,66	17,10
16:56:00	100	8,66	17,10
16:57:00	100	8,66	17,10
16:58:00	100	8,66	17,10
16:59:00	100	8,66	17,10
17:00:00	100	8,66	17,10
17:01:00	100	8,66	17,10
17:02:00	100	8,66	17,10
17:03:00	100	8,65	17,17
17:04:00	100	8,65	17,17
17:05:00	100	8,65	17,17
17:06:00	100	8,65	17,17
17:07:00	100	8,65	17,17
17:08:00	100	8,65	17,17
17:09:00	100	8,65	17,17
17:10:00	100	8,65	17,17
17:11:00	100	8,65	17,17
17:12:00	100	8,65	17,17
17:13:00	100	8,65	17,17
17:14:00	100	8,65	17,17
17:15:00	100	8,65	17,17
17:16:00	100	8,65	17,17
17:17:00	100	8,65	17,17
17:18:00	100	8,64	17,24
17:19:00	100	8,64	17,24
17:20:00	100	8,64	17,24
17:21:00	100	8,64	17,24
17:22:00	100	8,64	17,24
17:23:00	100	8,64	17,24
17:24:00	100	8,64	17,24
17:25:00	100	8,64	17,24
17:26:00	100	8,64	17,24
17:27:00	100	8,64	17,24
17:28:00	100	8,64	17,24
17:29:00	100	8,64	17,24
17:30:00	100	8,64	17,24
17:31:00	100	8,64	17,24
17:32:00	100	8,64	17,24
17:33:00	100	8,64	17,24
17:34:00	100	8,64	17,24
17:35:00	100	8,64	17,24
17:36:00	100	8,64	17,31
17:37:00	100	8,64	17,31
17:38:00	100	8,64	17,31
17:39:00	100	8,64	17,31
17:40:00	100	8,64	17,31
17:41:00	100	8,64	17,31
17:42:00	100	8,64	17,31
17:43:00	100	8,64	17,31
17:44:00	100	8,64	17,31
17:45:00	100	8,64	17,31
17:46:00	100	8,64	17,31
17:47:00	100	8,64	17,31
17:48:00	100	8,64	17,31
17:49:00	100	8,64	17,31
17:50:00	100	8,64	17,31
17:51:00	100	8,64	17,31
17:52:00	100	8,64	17,31
17:53:00	100	8,63	17,38
17:54:00	100	8,63	17,38
17:55:00	100	8,63	17,38
17:56:00	100	8,63	17,38
17:57:00	100	8,63	17,38
17:58:00	100	8,63	17,38
17:59:00	100	8,63	17,38
18:00:00	100	8,63	17,38
18:01:00	100	8,63	17,38
18:02:00	100	8,63	17,38
18:03:00	100	8,63	17,38
18:04:00	100	8,63	17,38
18:05:00	100	8,63	17,38
18:06:00	100	8,63	17,38
18:07:00	100	8,63	17,38
18:08:00	100	8,63	17,38
18:09:00	100	8,63	17,38
18:10:00	100	8,62	17,46
18:11:00	100	8,62	17,46
18:12:00	100	8,62	17,46
18:13:00	100	8,62	17,46
18:14:00	100	8,62	17,46
18:15:00	100	8,62	17,46
18:16:00	100	8,62	17,46
18:17:00	100	8,62	17,46
18:18:00	100	8,62	17,46
18:19:00	100	8,62	17,46
18:20:00	100	8,62	17,46
18:21:00	100	8,62	17,46
18:22:00	100	8,62	17,46
18:23:00	100	8,62	17,46
18:24:00	100	8,62	17,46
18:25:00	100	8,62	17,46
18:26:00	100	8,61	17,53
18:27:00	100	8,61	17,53
18:28:00	100	8,61	17,53
18:29:00	100	8,61	17,53
18:30:00	100	8,61	17,53
18:31:00	100	8,61	17,53
18:32:00	100	8,61	17,53
18:33:00	100	8,61	17,53
18:34:00	100	8,61	17,53
18:35:00	100	8,61	17,53
18:36:00	100	8,61	17,53
18:37:00	100	8,61	17,53
18:38:00	100	8,61	17,53
18:39:00	100	8,61	17,53
18:40:00	100	8,61	17,53
18:41:00	100	8,61	17,53
18:42:00	100	8,61	17,53
18:43:00	100	8,61	17,53
18:44:00	100	8,61	17,53
18:45:00	100	8,61	17,53
18:46:00	100	8,61	17,61
18:47:00	100	8,61	17,61
18:48:00	100	8,61	17,61
18:49:00	100	8,61	17,61
18:50:00	100	8,61	17,61
18:51:00	100	8,61	17,61
18:52:00	100	8,61	17,61
18:53:00	100	8,61	17,61
18:54:00	100	8,61	17,61
18:55:00	100	8,61	17,61
18:56:00	100	8,61	17,61
18:57:00	100	8,61	17,61
18:58:00	100	8,61	17,61
18:59:00	100	8,61	17,61
19:00:00	100	8,61	17,61
19:01:00	100	8,61	17,61
19:02:00	100	8,61	17,61
19:03:00	100	8,61	17,61
19:04:00	100	8,60	17,68
19:05:00	100	8,60	17,68
19:06:00	100	8,60	17,68
19:07:00	100	8,60	17,68
19:08:00	100	8,60	17,68
19:09:00	100	8,60	17,68
19:10:00	100	8,60	17,68
19:11:00	100	8,60	17,68
19:12:00	100	8,60	17,68
19:13:00	100	8,60	17,68
19:14:00	100	8,60	17,68
19:15:00	100	8,60	17,68
19:16:00	100	8,60	17,68
19:17:00	100	8,60	17,68
19:18:00	100	8,60	17,68
19:19:00	100	8,60	17,68
19:20:00	100	8,60	17,68
19:21:00	100	8,60	17,68
19:22:00	100	8,60	17,68
19:23:00	100	8,60	17,68
19:24:00	100	8,60	17,68
19:25:00	100	8,59	17,75
19:26:00	100	8,59	17,75
19:27:00	100	8,59	17,75
19:28:00	100	8,59	17,75
19:29:00	100	8,59	17,75
19:30:00	100	8,59	17,75
19:31:00	100	8,59	17,75
19:32:00	100	8,59	17,75
19:33:00	100	8,59	17,75
19:34:00	100	8,59	17,75
19:35:00	100	8,59	17,75
19:36:00	100	8,59	17,75
19:37:00	100	8,59	17,75
19:38:00	100	8,59	17,75
19:39:00	100	8,59	17,75
19:40:00	100	8,59	17,75
19:41:00	100	8,59	17,75
19:42:00	100	8,58	17,83
19:43:00	100	8,58	17,83
19:44:00	100	8,58	17,83
19:45:00	100	8,58	17,83
19:46:00	100	8,58	17,83
19:47:00	100	8,58	17,83
19:48:00	100	8,58	17,83
19:49:00	100	8,58	17,83
19:50:00	100	8,58	17,83
19:51:00	100	8,58	17,83
19:52:00	100	8,58	17,83
19:53:00	100	8,58	17,83
19:54:00	100	8,58	17,83
19:55:00	100	8,58	17,83
19:56:00	100	8,58	17,83
19:57:00	100	8,58	17,83
19:58:00	100	8,58	17,83
19:59:00	100	8,58	17,83
20:00:00	100	8,58	17,83
20:01:00	100	8,58	17,83
20:02:00	100	8,58	17,83
20:03:00	100	8,58	17,83
20:04:00	100	8,58	17,83
20:05:00	100	8,58	17,90
20:06:00	100	8,58	17,90
20:07:00	100	8,58	17,90
20:08:00	100	8,58	17,90
20:09:00	100	8,58	17,90
20:10:00	100	8,58	17,90
20:11:00	100	8,58	17,90
20:12:00	100	8,58	17,90
20:13:00	100	8,58	17,90
20:14:00	100	8,58	17,90
20:15:00	100	8,58	17,90
20:16:00	100	8,58	17,90
20:17:00	100	8,58	17,90
20:18:00	100	8,58	17,90
20:19:00	100	8,58	17,90
20:20:00	100	8,58	17,90
20:21:00	100	8,58	17,90
20:22:00	100	8,58	17,90
20:23:00	100	8,58	17,90
20:24:00	100	8,58	17,90
20:25:00	100	8,58	17,90
20:26:00	100	8,58	17,90
20:27:00	100	8,58	17,90
20:28:00	100	8,57	17,98
20:29:00	100	8,57	17,98
20:30:00	100	8,57	17,98
20:31:00	100	8,57	17,98
20:32:00	100	8,57	17,98
20:33:00	100	8,57	17,98
20:34:00	100	8,57	17,98
20:35:00	100	8,57	17,98
20:36:00	100	8,57	17,98
20:37:00	100	8,57	17,98
20:38:00	100	8,57	17,98
20:39:00	100	8,57	17,98
20:40:00	100	8,57	17,98
20:41:00	100	8,57	17,98
20:42:00	100	8,57	17,98
20:43:00	100	8,57	17,98
20:44:00	100	8,57	17,98
20:45:00	100	8,57	17,98
20:46:00	100	8,57	17,98
20:47:00	100	8,57	17,98
20:48:00	100	8,56	18,06
20:49:00	100	8,56	18,06
20:50:00	100	8,56	18,06
20:51:00	100	8,56	18,06
20:52:00	100	8,56	18,06
20:53:00	100	8,56	18,06
20:54:00	100	8,56	18,06
20:55:00	100	8,56	18,06
20:56:00	100	8,56	18,06
20:57:00	100	8,56	18,06
20:58:00	100	8,56	18,06
20:59:00	100	8,56	18,06
21:00:00	100	8,56	18,06
21:01:00	100	8,56	18,06
21:02:00	100	8,56	18,06
21:03:00	100	8,56	18,06
21:04:00	100	8,55	18,13
21:05:00	100	8,55	18,13
21:06:00	100	8,55	18,13
21:07:00	100	8,55	18,13
21:08:00	100	8,55	18,13
21:09:00	100	8,55	18,13
21:10:00	100	8,55	18,13
21:11:00	100	8,55	18,13
21:12:00	100	8,55	18,13
21:13:00	100	8,55	18,13
21:14:00	100	8,55	18,13
21:15:00	100	8,55	18,13
21:16:00	100	8,55	18,13
21:17:00	100	8,55	18,13
21:18:00	100	8,55	18,13
21:19:00	100	8,55	18,13
21:20:00	100	8,55	18,13
21:21:00	100	8,55	18,13
21:22:00	100	8,55	18,13
21:23:00	100	8,55	18,13
21:24:00	100	8,55	18,13
21:25:00	100	8,55	18,13
21:26:00	100	8,55	18,21
21:27:00	100	8,55	18,21
21:28:00	100	8,55	18,21
21:29:00	100	8,55	18,21
21:30:00	100	8,55	18,21
21:31:00	100	8,55	18,21
21:32:00	100	8,55	18,21
21:33:00	100	8,55	18,21
21:34:00	100	8,55	18,21
21:35:00	100	8,55	18,21
21:36:00	100	8,55	18,21
21:37:00	100	8,55	18,21
21:38:00	100	8,55	18,21
21:39:00	100	8,55	18,21
21:40:00	100	8,55	18,21
21:41:00	100	8,55	18,21
21:42:00	100	8,55	18,21
21:43:00	100	8,55	18,21
21:44:00	100	8,55	18,21
21:45:00	100	8,55	18,21
21:46:00	100	8,55	18,21
21:47:00	100	8,55	18,21
21:48:00	100	8,55	18,21
21:49:00	100	8,55	18,21
21:50:00	100	8,55	18,21
21:51:00	100	8,54	18,29
21:52:00	100	8,54	18,29
21:53:00	100	8,54	18,29
21:54:00	100	8,54	18,29
21:55:00	100	8,54	18,29
21:56:00	100	8,54	18,29
21:57:00	100	8,54	18,29
21:58:00	100	8,54	18,29
21:59:00	100	8,54	18,29
22:00:00	100	8,54	18,29
22:01:00	100	8,54	18,29
22:02:00	100	8,54	18,29
22:03:00	100	8,54	18,29
22:04:00	100	8,54	18,29
22:05:00	100	8,54	18,29
22:06:00	100	8,54	18,29
22:07:00	100	8,54	18,29
22:08:00	100	8,54	18,29
22:09:00	100	8,54	18,29
22:10:00	100	8,54	18,29
22:11:00	100	8,54	18,29
22:12:00	100	8,54	18,29
22:13:00	100	8,54	18,29
22:14:00	100	8,54	18,29
22:15:00	100	8,54	18,29
22:16:00	100	8,54	18,29
22:17:00	100	8,53	18,36
22:18:00	100	8,53	18,36
22:19:00	100	8,53	18,36
22:20:00	100	8,53	18,36
22:21:00	100	8,53	18,36
22:22:00	100	8,53	18,36
22:23:00	100	8,53	18,36
22:24:00	100	8,53	18,36
22:25:00	100	8,53	18,36
22:26:00	100	8,53	18,36
22:27:00	100	8,53	18,36
22:28:00	100	8,53	18,36
22:29:00	100	8,53	18,36
22:30:00	100	8,53	18,36
22:31:00	100	8,53	18,36
22:32:00	100	8,53	18,36
22:33:00	100	8,53	18,36
22:34:00	100	8,53	18,36
22:35:00	100	8,53	18,36
22:36:00	100	8,53	18,36
22:37:00	100	8,53	18,36
22:38:00	100	8,53	18,36
22:39:00	100	8,53	18,36
22:40:00	100	8,53	18,36
22:41:00	100	8,53	18,36
22:42:00	100	8,52	18,44
22:43:00	100	8,53	18,36
22:44:00	100	8,52	18,44
22:45:00	100	8,52	18,44
22:46:00	100	8,52	18,44
22:47:00	100	8,52	18,44
22:48:00	100	8,52	18,44
22:49:00	100	8,52	18,44
22:50:00	100	8,52	18,44
22:51:00	100	8,52	18,44
22:52:00	100	8,52	18,44
22:53:00	100	8,52	18,44
22:54:00	100	8,52	18,44
22:55:00	100	8,52	18,44
22:56:00	100	8,52	18,44
22:57:00	100	8,52	18,44
22:58:00	100	8,52	18,44
22:59:00	100	8,52	18,44
23:00:00	100	8,52	18,44
23:01:00	100	8,52	18,44
23:02:00	100	8,52	18,44
23:03:00	100	8,52	18,44
23:04:00	100	8,52	18,44
23:05:00	100	8,52	18,44
23:06:00	100	8,52	18,44
23:07:00	100	8,52	18,44
23:08:00	100	8,52	18,44
23:09:00	100	8,52	18,52
23:10:00	100	8,52	18,52
23:11:00	100	8,52	18,52
23:12:00	100	8,52	18,52
23:13:00	100	8,52	18,52
23:14:00	100	8,52	18,52
23:15:00	100	8,52	18,52
23:16:00	100	8,52	18,52
23:17:00	100	8,52	18,52
23:18:00	100	8,52	18,52
23:19:00	100	8,52	18,52
23:20:00	100	8,52	18,52
23:21:00	100	8,52	18,52
23:22:00	100	8,52	18,52
23:23:00	100	8,52	18,52
23:24:00	100	8,52	18,52
23:25:00	100	8,52	18,52
23:26:00	100	8,52	18,52
23:27:00	100	8,52	18,52
23:28:00	100	8,52	18,52
23:29:00	100	8,52	18,52
23:30:00	100	8,52	18,52
23:31:00	100	8,52	18,52
23:32:00	100	8,52	18,52
23:33:00	100	8,52	18,52
23:34:00	100	8,52	18,52
23:35:00	100	8,52	18,52
23:36:00	100	8,51	18,60
23:37:00	100	8,51	18,60
23:38:00	100	8,51	18,60
23:39:00	100	8,51	18,60
23:40:00	100	8,51	18,60
23:41:00	100	8,51	18,60
23:42:00	100	8,51	18,60
23:43:00	100	8,51	18,60
23:44:00	100	8,51	18,60
23:45:00	100	8,51	18,60
23:46:00	100	8,51	18,60
23:47:00	100	8,51	18,60
23:48:00	100	8,51	18,60
23:49:00	100	8,51	18,60
23:50:00	100	8,51	18,60
23:51:00	100	8,51	18,60
23:52:00	100	8,51	18,60
23:53:00	100	8,51	18,60
23:54:00	100	8,51	18,60
23:55:00	100	8,51	18,60
23:56:00	100	8,51	18,60
23:57:00	100	8,51	18,60
23:58:00	100	8,51	18,60
23:59:00	100	8,51	18,60
24:00:00	100	8,51	18,60
24:01:00	100	8,51	18,60
24:02:00	100	8,51	18,60
24:03:00	100	8,51	18,60
24:04:00	100	8,51	18,60
24:05:00	100	8,51	18,60
24:06:00	100	8,51	18,60
24:07:00	100	8,51	18,60
24:08:00	100	8,50	18,68
24:09:00	100	8,50	18,68
24:10:00	100	8,50	18,68
24:11:00	100	8,50	18,68
24:12:00	100	8,50	18,68
24:13:00	100	8,50	18,68
24:14:00	100	8,50	18,68
24:15:00	100	8,50	18,68
24:16:00	100	8,50	18,68
24:17:00	100	8,50	18,68
24:18:00	100	8,50	18,68
24:19:00	100	8,50	18,68
24:20:00	100	8,50	18,68
24:21:00	100	8,50	18,68
24:22:00	100	8,50	18,68
24:23:00	100	8,50	18,68
24:24:00	100	8,50	18,68
24:25:00	100	8,50	18,68
24:26:00	100	8,50	18,68
24:27:00	100	8,50	18,68
24:28:00	100	8,50	18,68
24:29:00	100	8,50	18,68
24:30:00	100	8,50	18,68
24:31:00	100	8,50	18,68
24:32:00	100	8,50	18,68
24:33:00	100	8,49	18,76
24:34:00	100	8,50	18,68
24:35:00	100	8,49	18,76
24:36:00	100	8,50	18,68
24:37:00	100	8,49	18,76
24:38:00	100	8,49	18,76
24:39:00	100	8,49	18,76
24:40:00	100	8,49	18,76
24:41:00	100	8,49	18,76
24:42:00	100	8,49	18,76
24:43:00	100	8,49	18,76
24:44:00	100	8,49	18,76
24:45:00	100	8,49	18,76
24:46:00	100	8,49	18,76
24:47:00	100	8,49	18,76
24:48:00	100	8,49	18,76
24:49:00	100	8,49	18,76
24:50:00	100	8,49	18,76
24:51:00	100	8,49	18,76
24:52:00	100	8,49	18,76
24:53:00	100	8,49	18,76
24:54:00	100	8,49	18,76
24:55:00	100	8,49	18,76
24:56:00	100	8,49	18,76
24:57:00	100	8,49	18,76
24:58:00	100	8,49	18,76
24:59:00	100	8,49	18,76
25:00:00	100	8,49	18,76
25:01:00	100	8,49	18,76
25:02:00	100	8,49	18,76
25:03:00	100	8,49	18,76
25:04:00	100	8,49	18,76
25:05:00	100	8,49	18,76
25:06:00	100	8,49	18,76
25:07:00	100	8,49	18,76
25:08:00	100	8,49	18,76
25:09:00	100	8,49	18,84
25:10:00	100	8,49	18,84
25:11:00	100	8,49	18,84
25:12:00	100	8,49	18,84
25:13:00	100	8,49	18,84
25:14:00	100	8,49	18,84
25:15:00	100	8,49	18,84
25:16:00	100	8,49	18,84
25:17:00	100	8,49	18,84
25:18:00	100	8,49	18,84
25:19:00	100	8,49	18,84
25:20:00	100	8,49	18,84
25:21:00	100	8,49	18,84
25:22:00	100	8,49	18,84
25:23:00	100	8,49	18,84
25:24:00	100	8,49	18,84
25:25:00	100	8,49	18,84
25:26:00	100	8,49	18,84
25:27:00	100	8,49	18,84
25:28:00	100	8,49	18,84
25:29:00	100	8,49	18,84
25:30:00	100	8,49	18,84
25:31:00	100	8,49	18,84
25:32:00	100	8,49	18,84
25:33:00	100	8,49	18,84
25:34:00	100	8,49	18,84
25:35:00	100	8,49	18,84
25:36:00	100	8,49	18,84
25:37:00	100	8,48	18,92
25:38:00	100	8,49	18,84
25:39:00	100	8,48	18,92
25:40:00	100	8,48	18,92
25:41:00	100	8,48	18,92
25:42:00	100	8,48	18,92
25:43:00	100	8,48	18,92
25:44:00	100	8,48	18,92
25:45:00	100	8,48	18,92
25:46:00	100	8,48	18,92
25:47:00	100	8,48	18,92
25:48:00	100	8,48	18,92
25:49:00	100	8,48	18,92
25:50:00	100	8,48	18,92
25:51:00	100	8,48	18,92
25:52:00	100	8,48	18,92
25:53:00	100	8,48	18,92
25:54:00	100	8,48	18,92
25:55:00	100	8,48	18,92
25:56:00	100	8,48	18,92
25:57:00	100	8,48	18,92
25:58:00	100	8,48	18,92
25:59:00	100	8,48	18,92
26:00:00	100	8,48	18,92
26:01:00	100	8,48	18,92
26:02:00	100	8,48	18,92
26:03:00	100	8,48	18,92
26:04:00	100	8,48	18,92
26:05:00	100	8,48	18,92
26:06:00	100	8,48	18,92
26:07:00	100	8,48	18,92
26:08:00	100	8,48	18,92
26:09:00	100	8,48	18,92
26:10:00	100	8,48	18,92
26:11:00	100	8,47	19,00
26:12:00	100	8,48	18,92
26:13:00	100	8,47	19,00
26:14:00	100	8,47	19,00
26:15:00	100	8,47	19,00
26:16:00	100	8,47	19,00
26:17:00	100	8,47	19,00
26:18:00	100	8,47	19,00
26:19:00	100	8,47	19,00
26:20:00	100	8,47	19,00
26:21:00	100	8,47	19,00
26:22:00	100	8,47	19,00
26:23:00	100	8,47	19,00
26:24:00	100	8,47	19,00
26:25:00	100	8,47	19,00
26:26:00	100	8,47	19,00
26:27:00	100	8,47	19,00
26:28:00	100	8,47	19,00
26:29:00	100	8,47	19,00
26:30:00	100	8,47	19,00
26:31:00	100	8,47	19,00
26:32:00	100	8,47	19,00
26:33:00	100	8,47	19,00
26:34:00	100	8,47	19,00
26:35:00	100	8,47	19,00
26:36:00	100	8,47	19,00
26:37:00	100	8,47	19,00
26:38:00	100	8,47	19,00
26:39:00	100	8,47	19,00
26:40:00	100	8,47	19,00
26:41:00	100	8,47	19,00
26:42:00	100	8,47	19,00
26:43:00	100	8,47	19,00
26:44:00	100	8,47	19,00
26:45:00	100	8,47	19,00
26:46:00	100	8,46	19,08
26:47:00	100	8,46	19,08
26:48:00	100	8,46	19,08
26:49:00	100	8,46	19,08
26:50:00	100	8,46	19,08
26:51:00	100	8,46	19,08
26:52:00	100	8,46	19,08
26:53:00	100	8,46	19,08
26:54:00	100	8,46	19,08
26:55:00	100	8,46	19,08
26:56:00	100	8,46	19,08
26:57:00	100	8,46	19,08
26:58:00	100	8,46	19,08
26:59:00	100	8,46	19,08
27:00:00	100	8,46	19,08
27:01:00	100	8,46	19,08
27:02:00	100	8,46	19,08
27:03:00	100	8,46	19,08
27:04:00	100	8,46	19,08
27:05:00	100	8,46	19,08
27:06:00	100	8,46	19,08
27:07:00	100	8,46	19,08
27:08:00	100	8,46	19,08
27:09:00	100	8,46	19,08
27:10:00	100	8,46	19,08
27:11:00	100	8,46	19,08
27:12:00	100	8,46	19,08
27:13:00	100	8,46	19,08
27:14:00	100	8,46	19,08
27:15:00	100	8,46	19,08
27:16:00	100	8,46	19,08
27:17:00	100	8,46	19,08
27:18:00	100	8,46	19,08
27:19:00	100	8,46	19,08
27:20:00	100	8,46	19,08
27:21:00	100	8,46	19,08
27:22:00	100	8,46	19,08
27:23:00	100	8,46	19,08
27:24:00	100	8,46	19,16
27:25:00	100	8,46	19,16
27:26:00	100	8,46	19,16
27:27:00	100	8,46	19,16
27:28:00	100	8,46	19,16
27:29:00	100	8,46	19,16
