Repository: ProgWizer/parser

File: project-root/data/Data Acquisition/Data Acquisition/2008 year (310)/UCA R Usinsk G1550+10%SMS+30%Silica Flour+165%Gyps+3%CaCl2 (15C).txt
--Test Summary--
Full Path and File Name	
Instrument Name	4262R
Instrument Type	Model 4262 Twin Cell UCA
Instrument Serial Number	111R
Test Start Date	14.02.2008
Test Start Time	17:03:38
Test Stop Date	15.02.2008
Test Stop Time	16:38:08
Test Length	23:34:30
Final Sample Time Offset	23:34:00
Controller Schedule Name	
Sampling Period	60 seconds
Comments	
Information	WellID	research
Information	Customer	Usinsk
Information	CementClass	PCT-I-G
Information	CementMfr	
Information	Additives	10%SMS+30%Silica Flour+165%Gyps+3%CaCl2
Information	Density	1550
Information	BHCT	7
Information	BHST	15
Information	FluidLoss	
Information	JobType	
Calculated Value	CS_50	10:16:00
Calculated Value	CS_500	N/A
Calculated Value	CS_Time8h	0,16 MPa
Calculated Value	CS_Time16h	0,87 MPa
Calculated Value	CS_Time24h	N/A
Calculated Value	CS_Time48h	N/A
Calculated Value	CS_Time72h	N/A
Calculated Curve	Compressive Strength	Compressive strength type A (less than 14 lb/gal)
Initial Temperature (°C)	24 °C
Final Temperature (°C)	13 °C
Initial Transit Time (microsec/in)	16,35 microsec/in
Final Transit Time (microsec/in)	14,15 microsec/in
Initial Compressive Strength (MPa)	0,00 MPa
Final Compressive Strength (MPa)	1,24 MPa
--Data--
Time (HH:MM:SS)	Temperature (°C)	Transit Time (microsec/in)	Compressive Strength (MPa)
0:00:00	24	16,35	0,00
0:01:00	24	16,39	0,00
0:02:00	24	16,41	0,00
0:03:00	24	16,42	0,00
0:04:00	24	16,38	0,00
0:05:00	24	16,40	0,00
0:06:00	24	16,40	0,00
0:07:00	24	16,41	0,00
0:08:00	24	16,41	0,00
0:09:00	24	16,42	0,00
0:10:00	24	16,43	0,00
0:11:00	24	16,44	0,00
0:12:00	23	16,44	0,00
0:13:00	23	16,45	0,00
0:14:00	24	16,46	0,00
0:15:00	24	16,47	0,00
0:16:00	24	16,47	0,00
0:17:00	24	16,47	0,00
0:18:00	23	16,49	0,00
0:19:00	23	16,52	0,00
0:20:00	24	16,42	0,00
0:21:00	24	16,44	0,00
0:22:00	24	16,45	0,00
0:23:00	23	16,46	0,00
0:24:00	23	16,46	0,00
0:25:00	23	16,47	0,00
0:26:00	23	16,47	0,00
0:27:00	23	16,47	0,00
0:28:00	23	16,47	0,00
0:29:00	23	16,47	0,00
0:30:00	22	16,48	0,00
0:31:00	23	16,48	0,00
0:32:00	23	16,49	0,00
0:33:00	22	16,50	0,00
0:34:00	22	16,50	0,00
0:35:00	22	16,52	0,00
0:36:00	22	16,54	0,00
0:37:00	22	16,56	0,00
0:38:00	22	16,49	0,00
0:39:00	22	16,50	0,00
0:40:00	22	16,51	0,00
0:41:00	22	16,51	0,00
0:42:00	21	16,51	0,00
0:43:00	21	16,52	0,00
0:44:00	21	16,52	0,00
0:45:00	21	16,52	0,00
0:46:00	21	16,53	0,00
0:47:00	21	16,53	0,00
0:48:00	21	16,53	0,00
0:49:00	21	16,53	0,00
0:50:00	21	16,53	0,00
0:51:00	20	16,54	0,00
0:52:00	20	16,55	0,00
0:53:00	21	16,56	0,00
0:54:00	20	16,57	0,00
0:55:00	20	16,58	0,00
0:56:00	20	16,59	0,00
0:57:00	20	16,60	0,00
0:58:00	20	16,62	0,00
0:59:00	20	16,62	0,00
1:00:00	20	16,63	0,00
1:01:00	20	16,55	0,00
1:02:00	19	16,56	0,00
1:03:00	19	16,56	0,00
1:04:00	19	16,56	0,00
1:05:00	19	16,56	0,00
1:06:00	19	16,57	0,00
1:07:00	19	16,57	0,00
1:08:00	18	16,57	0,00
1:09:00	19	16,58	0,00
1:10:00	19	16,58	0,00
1:11:00	18	16,59	0,00
1:12:00	18	16,59	0,00
1:13:00	18	16,59	0,00
1:14:00	18	16,60	0,00
1:15:00	18	16,61	0,00
1:16:00	18	16,62	0,00
1:17:00	18	16,63	0,00
1:18:00	18	16,64	0,00
1:19:00	18	16,65	0,00
1:20:00	18	16,67	0,00
1:21:00	17	16,68	0,00
1:22:00	18	16,69	0,00
1:23:00	17	16,62	0,00
1:24:00	17	16,63	0,00
1:25:00	17	16,63	0,00
1:26:00	17	16,63	0,00
1:27:00	17	16,63	0,00
1:28:00	17	16,64	0,00
1:29:00	17	16,64	0,00
1:30:00	17	16,64	0,00
1:31:00	17	16,64	0,00
1:32:00	17	16,65	0,00
1:33:00	17	16,65	0,00
1:34:00	17	16,63	0,00
1:35:00	17	16,64	0,00
1:36:00	17	16,65	0,00
1:37:00	16	16,66	0,00
1:38:00	16	16,68	0,00
1:39:00	16	16,68	0,00
1:40:00	17	16,69	0,00
1:41:00	16	16,64	0,00
1:42:00	16	16,63	0,00
1:43:00	16	16,64	0,00
1:44:00	16	16,64	0,00
1:45:00	16	16,64	0,00
1:46:00	16	16,64	0,00
1:47:00	16	16,64	0,00
1:48:00	16	16,64	0,00
1:49:00	16	16,64	0,00
1:50:00	16	16,64	0,00
1:51:00	16	16,65	0,00
1:52:00	16	16,64	0,00
1:53:00	16	16,65	0,00
1:54:00	16	16,65	0,00
1:55:00	16	16,65	0,00
1:56:00	16	16,65	0,00
1:57:00	15	16,67	0,00
1:58:00	15	16,68	0,00
1:59:00	16	16,68	0,00
2:00:00	16	16,69	0,00
2:01:00	15	16,71	0,00
2:02:00	16	16,71	0,00
2:03:00	15	16,65	0,00
2:04:00	15	16,65	0,00
2:05:00	15	16,65	0,00
2:06:00	15	16,65	0,00
2:07:00	16	16,65	0,00
2:08:00	15	16,65	0,00
2:09:00	15	16,65	0,00
2:10:00	15	16,63	0,00
2:11:00	15	16,63	0,00
2:12:00	16	16,63	0,00
2:13:00	15	16,63	0,00
2:14:00	15	16,63	0,00
2:15:00	15	16,64	0,00
2:16:00	15	16,64	0,00
2:17:00	15	16,64	0,00
2:18:00	15	16,65	0,00
2:19:00	15	16,65	0,00
2:20:00	15	16,66	0,00
2:21:00	15	16,67	0,00
2:22:00	15	16,68	0,00
2:23:00	15	16,69	0,00
2:24:00	15	16,70	0,00
2:25:00	15	16,65	0,00
2:26:00	15	16,63	0,00
2:27:00	15	16,64	0,00
2:28:00	15	16,64	0,00
2:29:00	15	16,64	0,00
2:30:00	15	16,64	0,00
2:31:00	15	16,64	0,00
2:32:00	15	16,64	0,00
2:33:00	15	16,63	0,00
2:34:00	15	16,63	0,00
2:35:00	15	16,63	0,00
2:36:00	15	16,63	0,00
2:37:00	15	16,63	0,00
2:38:00	15	16,63	0,00
2:39:00	15	16,63	0,00
2:40:00	15	16,64	0,00
2:41:00	15	16,65	0,00
2:42:00	15	16,65	0,00
2:43:00	15	16,66	0,00
2:44:00	15	16,67	0,00
2:45:00	15	16,68	0,00
2:46:00	15	16,68	0,00
2:47:00	15	16,69	0,00
2:48:00	15	16,62	0,00
2:49:00	15	16,63	0,00
2:50:00	15	16,63	0,00
2:51:00	15	16,60	0,00
2:52:00	15	16,60	0,00
2:53:00	15	16,60	0,00
2:54:00	15	16,60	0,00
2:55:00	15	16,60	0,00
2:56:00	15	16,60	0,00
2:57:00	15	16,59	0,00
2:58:00	15	16,59	0,00
2:59:00	15	16,59	0,00
3:00:00	15	16,59	0,00
3:01:00	15	16,60	0,00
3:02:00	15	16,60	0,00
3:03:00	15	16,61	0,00
3:04:00	15	16,62	0,00
3:05:00	15	16,62	0,00
3:06:00	15	16,63	0,00
3:07:00	15	16,64	0,00
3:08:00	15	16,65	0,00
3:09:00	15	16,65	0,00
3:10:00	15	16,59	0,00
3:11:00	15	16,59	0,00
3:12:00	15	16,59	0,00
3:13:00	15	16,59	0,00
3:14:00	16	16,59	0,00
3:15:00	15	16,59	0,00
3:16:00	15	16,59	0,00
3:17:00	15	16,59	0,00
3:18:00	15	16,59	0,00
3:19:00	15	16,58	0,00
3:20:00	15	16,58	0,00
3:21:00	15	16,58	0,00
3:22:00	15	16,58	0,00
3:23:00	16	16,58	0,00
3:24:00	15	16,58	0,00
3:25:00	15	16,59	0,00
3:26:00	15	16,59	0,00
3:27:00	15	16,59	0,00
3:28:00	15	16,60	0,00
3:29:00	15	16,61	0,00
3:30:00	15	16,61	0,00
3:31:00	15	16,62	0,00
3:32:00	15	16,62	0,00
3:33:00	15	16,56	0,00
3:34:00	15	16,57	0,00
3:35:00	15	16,57	0,00
3:36:00	15	16,57	0,00
3:37:00	15	16,56	0,00
3:38:00	15	16,56	0,00
3:39:00	15	16,56	0,00
3:40:00	16	16,54	0,00
3:41:00	15	16,54	0,00
3:42:00	15	16,54	0,00
3:43:00	15	16,53	0,00
3:44:00	15	16,53	0,00
3:45:00	15	16,53	0,00
3:46:00	15	16,53	0,00
3:47:00	15	16,54	0,00
3:48:00	16	16,54	0,00
3:49:00	15	16,55	0,00
3:50:00	15	16,56	0,00
3:51:00	15	16,56	0,00
3:52:00	16	16,56	0,00
3:53:00	15	16,57	0,00
3:54:00	16	16,58	0,00
3:55:00	16	16,54	0,00
3:56:00	16	16,53	0,00
3:57:00	16	16,53	0,00
3:58:00	15	16,53	0,00
3:59:00	15	16,53	0,00
4:00:00	15	16,53	0,00
4:01:00	15	16,52	0,00
4:02:00	15	16,52	0,00
4:03:00	16	16,51	0,00
4:04:00	15	16,52	0,00
4:05:00	16	16,51	0,00
4:06:00	16	16,51	0,00
4:07:00	16	16,51	0,00
4:08:00	16	16,50	0,00
4:09:00	15	16,51	0,00
4:10:00	16	16,51	0,00
4:11:00	16	16,52	0,00
4:12:00	16	16,52	0,00
4:13:00	15	16,53	0,00
4:14:00	16	16,53	0,00
4:15:00	16	16,53	0,00
4:16:00	16	16,54	0,00
4:17:00	15	16,54	0,00
4:18:00	16	16,50	0,00
4:19:00	15	16,50	0,00
4:20:00	16	16,50	0,00
4:21:00	16	16,50	0,00
4:22:00	16	16,49	0,00
4:23:00	16	16,49	0,00
4:24:00	16	16,49	0,00
4:25:00	16	16,48	0,00
4:26:00	16	16,48	0,00
4:27:00	16	16,48	0,00
4:28:00	16	16,48	0,00
4:29:00	16	16,47	0,00
4:30:00	16	16,47	0,00
4:31:00	16	16,47	0,00
4:32:00	16	16,47	0,00
4:33:00	16	16,48	0,00
4:34:00	16	16,48	0,00
4:35:00	16	16,47	0,00
4:36:00	16	16,48	0,00
4:37:00	16	16,48	0,00
4:38:00	16	16,49	0,00
4:39:00	16	16,46	0,00
4:40:00	16	16,44	0,00
4:41:00	16	16,44	0,00
4:42:00	17	16,44	0,00
4:43:00	16	16,44	0,00
4:44:00	16	16,43	0,00
4:45:00	16	16,43	0,00
4:46:00	16	16,43	0,00
4:47:00	16	16,43	0,00
4:48:00	16	16,42	0,00
4:49:00	16	16,42	0,00
4:50:00	16	16,41	0,00
4:51:00	16	16,41	0,00
4:52:00	17	16,42	0,00
4:53:00	16	16,43	0,00
4:54:00	16	16,43	0,00
4:55:00	16	16,44	0,00
4:56:00	16	16,44	0,00
4:57:00	16	16,44	0,00
4:58:00	16	16,44	0,00
4:59:00	16	16,44	0,00
5:00:00	17	16,45	0,00
5:01:00	16	16,45	0,00
5:02:00	17	16,45	0,00
5:03:00	17	16,45	0,00
5:04:00	17	16,44	0,00
5:05:00	17	16,45	0,00
5:06:00	17	16,45	0,00
5:07:00	17	16,45	0,00
5:08:00	17	16,45	0,00
5:09:00	17	16,44	0,00
5:10:00	17	16,44	0,00
5:11:00	17	16,44	0,00
5:12:00	17	16,44	0,00
5:13:00	17	16,43	0,00
5:14:00	17	16,43	0,00
5:15:00	17	16,43	0,00
5:16:00	17	16,42	0,00
5:17:00	17	16,42	0,00
5:18:00	17	16,42	0,00
5:19:00	17	16,41	0,00
5:20:00	18	16,41	0,00
5:21:00	17	16,41	0,00
5:22:00	18	16,40	0,00
5:23:00	17	16,40	0,00
5:24:00	18	16,39	0,00
5:25:00	18	16,39	0,00
5:26:00	18	16,39	0,00
5:27:00	18	16,38	0,00
5:28:00	18	16,38	0,00
5:29:00	18	16,38	0,00
5:30:00	18	16,38	0,00
5:31:00	18	16,38	0,00
5:32:00	18	16,37	0,00
5:33:00	18	16,37	0,00
5:34:00	18	16,37	0,00
5:35:00	18	16,37	0,00
5:36:00	18	16,37	0,00
5:37:00	18	16,36	0,00
5:38:00	18	16,36	0,00
5:39:00	18	16,36	0,00
5:40:00	18	16,35	0,00
5:41:00	18	16,35	0,00
5:42:00	18	16,35	0,00
5:43:00	18	16,35	0,00
5:44:00	18	16,34	0,00
5:45:00	19	16,34	0,00
5:46:00	19	16,33	0,01
5:47:00	19	16,33	0,01
5:48:00	19	16,32	0,01
5:49:00	19	16,32	0,01
5:50:00	18	16,32	0,01
5:51:00	19	16,32	0,01
5:52:00	19	16,31	0,01
5:53:00	19	16,31	0,01
5:54:00	19	16,31	0,01
5:55:00	19	16,30	0,02
5:56:00	19	16,30	0,02
5:57:00	19	16,30	0,02
5:58:00	19	16,30	0,02
5:59:00	19	16,29	0,02
6:00:00	19	16,29	0,02
6:01:00	19	16,29	0,02
6:02:00	19	16,29	0,02
6:03:00	19	16,29	0,02
6:04:00	19	16,29	0,02
6:05:00	20	16,29	0,02
6:06:00	19	16,28	0,03
6:07:00	20	16,28	0,03
6:08:00	19	16,27	0,03
6:09:00	20	16,27	0,03
6:10:00	20	16,26	0,03
6:11:00	20	16,26	0,03
6:12:00	20	16,24	0,04
6:13:00	20	16,23	0,04
6:14:00	20	16,23	0,04
6:15:00	20	16,23	0,05
6:16:00	20	16,23	0,05
6:17:00	20	16,23	0,05
6:18:00	20	16,22	0,05
6:19:00	20	16,22	0,05
6:20:00	20	16,21	0,05
6:21:00	20	16,21	0,05
6:22:00	20	16,21	0,05
6:23:00	20	16,20	0,05
6:24:00	20	16,20	0,05
6:25:00	20	16,20	0,05
6:26:00	21	16,20	0,06
6:27:00	20	16,20	0,06
6:28:00	20	16,20	0,06
6:29:00	20	16,20	0,06
6:30:00	21	16,20	0,06
6:31:00	21	16,19	0,06
6:32:00	21	16,19	0,06
6:33:00	20	16,19	0,06
6:34:00	21	16,18	0,06
6:35:00	21	16,17	0,07
6:36:00	20	16,17	0,07
6:37:00	20	16,17	0,07
6:38:00	20	16,17	0,07
6:39:00	21	16,17	0,07
6:40:00	20	16,17	0,07
6:41:00	21	16,16	0,07
6:42:00	21	16,15	0,07
6:43:00	21	16,15	0,07
6:44:00	21	16,15	0,07
6:45:00	21	16,14	0,08
6:46:00	21	16,14	0,08
6:47:00	21	16,14	0,08
6:48:00	21	16,14	0,08
6:49:00	21	16,13	0,08
6:50:00	21	16,13	0,08
6:51:00	21	16,13	0,08
6:52:00	21	16,13	0,08
6:53:00	21	16,13	0,08
6:54:00	21	16,12	0,09
6:55:00	21	16,12	0,09
6:56:00	21	16,12	0,09
6:57:00	21	16,12	0,09
6:58:00	21	16,12	0,09
6:59:00	21	16,11	0,09
7:00:00	21	16,11	0,09
7:01:00	21	16,11	0,09
7:02:00	21	16,11	0,09
7:03:00	21	16,10	0,10
7:04:00	21	16,10	0,10
7:05:00	21	16,10	0,10
7:06:00	21	16,09	0,10
7:07:00	22	16,08	0,10
7:08:00	21	16,08	0,10
7:09:00	22	16,08	0,10
7:10:00	22	16,08	0,10
7:11:00	21	16,08	0,10
7:12:00	22	16,07	0,11
7:13:00	21	16,07	0,11
7:14:00	22	16,07	0,11
7:15:00	22	16,06	0,11
7:16:00	22	16,06	0,11
7:17:00	21	16,05	0,11
7:18:00	22	16,05	0,11
7:19:00	22	16,05	0,11
7:20:00	22	16,05	0,11
7:21:00	22	16,05	0,12
7:22:00	22	16,05	0,12
7:23:00	22	16,05	0,12
7:24:00	22	16,05	0,12
7:25:00	22	16,05	0,12
7:26:00	22	16,05	0,12
7:27:00	22	16,04	0,12
7:28:00	22	16,04	0,12
7:29:00	22	16,03	0,12
7:30:00	22	16,03	0,12
7:31:00	22	16,02	0,13
7:32:00	22	16,02	0,13
7:33:00	22	16,02	0,13
7:34:00	22	16,02	0,13
7:35:00	22	16,02	0,13
7:36:00	22	16,01	0,13
7:37:00	22	16,01	0,13
7:38:00	22	16,00	0,14
7:39:00	22	16,00	0,14
7:40:00	22	15,99	0,14
7:41:00	22	15,99	0,14
7:42:00	22	15,99	0,14
7:43:00	22	15,99	0,14
7:44:00	22	15,99	0,14
7:45:00	22	15,99	0,14
7:46:00	22	15,98	0,14
7:47:00	22	15,98	0,14
7:48:00	22	15,97	0,15
7:49:00	22	15,97	0,15
7:50:00	22	15,97	0,15
7:51:00	22	15,97	0,15
7:52:00	22	15,97	0,15
7:53:00	22	15,97	0,15
7:54:00	22	15,96	0,15
7:55:00	22	15,96	0,15
7:56:00	22	15,96	0,15
7:57:00	22	15,96	0,15
7:58:00	22	15,96	0,15
7:59:00	23	15,95	0,16
8:00:00	23	15,95	0,16
8:01:00	23	15,93	0,17
8:02:00	23	15,92	0,17
8:03:00	22	15,92	0,17
8:04:00	22	15,91	0,17
8:05:00	22	15,91	0,17
8:06:00	22	15,91	0,17
8:07:00	23	15,90	0,18
8:08:00	23	15,90	0,18
8:09:00	22	15,90	0,18
8:10:00	23	15,90	0,18
8:11:00	23	15,90	0,18
8:12:00	23	15,89	0,18
8:13:00	23	15,89	0,18
8:14:00	23	15,89	0,18
8:15:00	23	15,88	0,19
8:16:00	23	15,88	0,19
8:17:00	23	15,88	0,19
8:18:00	22	15,88	0,19
8:19:00	23	15,88	0,19
8:20:00	23	15,87	0,19
8:21:00	23	15,87	0,19
8:22:00	23	15,87	0,19
8:23:00	23	15,87	0,19
8:24:00	23	15,87	0,19
8:25:00	23	15,87	0,19
8:26:00	23	15,86	0,20
8:27:00	23	15,86	0,20
8:28:00	23	15,85	0,20
8:29:00	23	15,85	0,20
8:30:00	23	15,84	0,20
8:31:00	23	15,84	0,20
8:32:00	23	15,84	0,21
8:33:00	23	15,84	0,21
8:34:00	23	15,83	0,21
8:35:00	23	15,83	0,21
8:36:00	23	15,83	0,21
8:37:00	23	15,82	0,21
8:38:00	23	15,82	0,21
8:39:00	23	15,82	0,21
8:40:00	23	15,81	0,22
8:41:00	23	15,81	0,22
8:42:00	23	15,81	0,22
8:43:00	23	15,81	0,22
8:44:00	23	15,81	0,22
8:45:00	23	15,81	0,22
8:46:00	23	15,81	0,22
8:47:00	23	15,81	0,22
8:48:00	23	15,80	0,22
8:49:00	23	15,80	0,22
8:50:00	23	15,80	0,22
8:51:00	23	15,79	0,23
8:52:00	23	15,79	0,23
8:53:00	23	15,78	0,23
8:54:00	24	15,78	0,23
8:55:00	23	15,78	0,23
8:56:00	23	15,78	0,23
8:57:00	23	15,77	0,24
8:58:00	23	15,77	0,24
8:59:00	23	15,77	0,24
9:00:00	23	15,76	0,24
9:01:00	23	15,76	0,24
9:02:00	23	15,75	0,24
9:03:00	23	15,75	0,24
9:04:00	23	15,75	0,24
9:05:00	24	15,75	0,25
9:06:00	23	15,75	0,25
9:07:00	23	15,75	0,25
9:08:00	23	15,75	0,25
9:09:00	23	15,74	0,25
9:10:00	23	15,73	0,25
9:11:00	23	15,74	0,25
9:12:00	23	15,74	0,25
9:13:00	23	15,74	0,25
9:14:00	23	15,73	0,25
9:15:00	24	15,73	0,25
9:16:00	23	15,72	0,26
9:17:00	23	15,72	0,26
9:18:00	23	15,72	0,26
9:19:00	23	15,72	0,26
9:20:00	23	15,72	0,26
9:21:00	24	15,71	0,26
9:22:00	23	15,71	0,26
9:23:00	24	15,70	0,27
9:24:00	23	15,70	0,27
9:25:00	23	15,69	0,27
9:26:00	23	15,69	0,27
9:27:00	24	15,69	0,27
9:28:00	23	15,69	0,27
9:29:00	23	15,69	0,27
9:30:00	24	15,68	0,28
9:31:00	24	15,68	0,28
9:32:00	23	15,67	0,28
9:33:00	24	15,67	0,28
9:34:00	24	15,67	0,28
9:35:00	24	15,67	0,28
9:36:00	24	15,67	0,28
9:37:00	24	15,66	0,29
9:38:00	24	15,66	0,28
9:39:00	24	15,66	0,28
9:40:00	24	15,66	0,28
9:41:00	24	15,66	0,28
9:42:00	24	15,66	0,29
9:43:00	24	15,66	0,29
9:44:00	23	15,65	0,29
9:45:00	24	15,65	0,29
9:46:00	24	15,65	0,29
9:47:00	24	15,64	0,29
9:48:00	24	15,64	0,29
9:49:00	24	15,63	0,30
9:50:00	24	15,63	0,30
9:51:00	23	15,63	0,30
9:52:00	24	15,63	0,30
9:53:00	24	15,60	0,31
9:54:00	23	15,60	0,31
9:55:00	24	15,60	0,32
9:56:00	24	15,60	0,32
9:57:00	24	15,59	0,32
9:58:00	24	15,59	0,32
9:59:00	23	15,58	0,32
10:00:00	24	15,58	0,32
10:01:00	24	15,58	0,32
10:02:00	24	15,58	0,32
10:03:00	24	15,58	0,32
10:04:00	24	15,57	0,33
10:05:00	24	15,57	0,33
10:06:00	23	15,57	0,33
10:07:00	24	15,57	0,33
10:08:00	24	15,57	0,33
10:09:00	24	15,57	0,33
10:10:00	24	15,56	0,33
10:11:00	24	15,56	0,33
10:12:00	24	15,56	0,33
10:13:00	24	15,55	0,34
10:14:00	24	15,55	0,34
10:15:00	24	15,54	0,34
10:16:00	24	15,54	0,34
10:17:00	24	15,54	0,34
10:18:00	24	15,54	0,35
10:19:00	24	15,54	0,35
10:20:00	24	15,53	0,35
10:21:00	24	15,53	0,35
10:22:00	24	15,52	0,35
10:23:00	24	15,52	0,35
10:24:00	24	15,51	0,36
10:25:00	24	15,51	0,36
10:26:00	24	15,51	0,36
10:27:00	24	15,51	0,36
10:28:00	24	15,51	0,36
10:29:00	24	15,51	0,36
10:30:00	24	15,51	0,36
10:31:00	24	15,51	0,36
10:32:00	24	15,50	0,36
10:33:00	24	15,50	0,36
10:34:00	24	15,50	0,36
10:35:00	24	15,49	0,37
10:36:00	24	15,49	0,37
10:37:00	24	15,49	0,37
10:38:00	24	15,48	0,37
10:39:00	24	15,48	0,37
10:40:00	24	15,48	0,37
10:41:00	24	15,48	0,38
10:42:00	24	15,48	0,38
10:43:00	24	15,47	0,38
10:44:00	24	15,47	0,38
10:45:00	24	15,47	0,38
10:46:00	24	15,46	0,38
10:47:00	24	15,46	0,38
10:48:00	24	15,45	0,39
10:49:00	24	15,45	0,39
10:50:00	24	15,45	0,39
10:51:00	24	15,45	0,39
10:52:00	24	15,44	0,39
10:53:00	24	15,44	0,39
10:54:00	24	15,44	0,39
10:55:00	24	15,43	0,40
10:56:00	24	15,43	0,40
10:57:00	24	15,43	0,40
10:58:00	24	15,43	0,40
10:59:00	24	15,43	0,40
11:00:00	24	15,42	0,40
11:01:00	24	15,42	0,40
11:02:00	24	15,42	0,40
11:03:00	24	15,42	0,41
11:04:00	24	15,42	0,41
11:05:00	24	15,42	0,41
11:06:00	24	15,41	0,41
11:07:00	24	15,41	0,41
11:08:00	24	15,40	0,41
11:09:00	24	15,40	0,41
11:10:00	24	15,40	0,41
11:11:00	24	15,39	0,42
11:12:00	24	15,39	0,42
11:13:00	24	15,39	0,42
11:14:00	24	15,39	0,42
11:15:00	24	15,38	0,42
11:16:00	24	15,38	0,42
11:17:00	24	15,38	0,42
11:18:00	24	15,37	0,43
11:19:00	24	15,37	0,43
11:20:00	24	15,36	0,43
11:21:00	24	15,36	0,43
11:22:00	24	15,36	0,43
11:23:00	24	15,36	0,44
11:24:00	24	15,36	0,44
11:25:00	25	15,36	0,44
11:26:00	24	15,36	0,44
11:27:00	25	15,35	0,44
11:28:00	24	15,35	0,44
11:29:00	24	15,35	0,44
11:30:00	24	15,34	0,44
11:31:00	24	15,35	0,44
11:32:00	24	15,34	0,44
11:33:00	24	15,34	0,44
11:34:00	24	15,33	0,45
11:35:00	24	15,33	0,45
11:36:00	24	15,33	0,45
11:37:00	24	15,33	0,45
11:38:00	24	15,33	0,45
11:39:00	24	15,32	0,46
11:40:00	24	15,32	0,46
11:41:00	24	15,31	0,46
11:42:00	24	15,31	0,46
11:43:00	24	15,30	0,46
11:44:00	24	15,30	0,46
11:45:00	24	15,30	0,46
11:46:00	24	15,30	0,47
11:47:00	24	15,30	0,47
11:48:00	24	15,29	0,47
11:49:00	24	15,29	0,47
11:50:00	24	15,29	0,47
11:51:00	25	15,29	0,47
11:52:00	24	15,27	0,48
11:53:00	24	15,27	0,48
11:54:00	24	15,26	0,49
11:55:00	24	15,26	0,49
11:56:00	24	15,26	0,49
11:57:00	24	15,26	0,49
11:58:00	24	15,26	0,49
11:59:00	24	15,26	0,49
12:00:00	24	15,25	0,49
12:01:00	24	15,24	0,50
12:02:00	25	15,24	0,50
12:03:00	24	15,24	0,50
12:04:00	24	15,24	0,50
12:05:00	24	15,24	0,50
12:06:00	24	15,23	0,50
12:07:00	24	15,23	0,50
12:08:00	24	15,22	0,51
12:09:00	24	15,22	0,51
12:10:00	24	15,21	0,51
12:11:00	24	15,21	0,51
12:12:00	24	15,21	0,51
12:13:00	24	15,21	0,52
12:14:00	24	15,21	0,52
12:15:00	25	15,21	0,52
12:16:00	24	15,20	0,52
12:17:00	24	15,20	0,52
12:18:00	24	15,19	0,53
12:19:00	25	15,19	0,53
12:20:00	24	15,19	0,53
12:21:00	24	15,18	0,53
12:22:00	24	15,18	0,53
12:23:00	24	15,18	0,53
12:24:00	24	15,18	0,53
12:25:00	24	15,18	0,53
12:26:00	24	15,18	0,53
12:27:00	24	15,18	0,53
12:28:00	24	15,18	0,53
12:29:00	24	15,17	0,54
12:30:00	24	15,17	0,54
12:31:00	25	15,16	0,54
12:32:00	25	15,16	0,54
12:33:00	25	15,16	0,54
12:34:00	25	15,15	0,55
12:35:00	25	15,15	0,55
12:36:00	24	15,15	0,55
12:37:00	24	15,15	0,55
12:38:00	24	15,14	0,56
12:39:00	25	15,14	0,56
12:40:00	24	15,14	0,56
12:41:00	24	15,13	0,56
12:42:00	24	15,13	0,56
12:43:00	24	15,12	0,56
12:44:00	24	15,12	0,56
12:45:00	24	15,12	0,56
12:46:00	24	15,12	0,56
12:47:00	24	15,12	0,57
12:48:00	24	15,11	0,57
12:49:00	24	15,11	0,57
12:50:00	25	15,11	0,57
12:51:00	24	15,11	0,57
12:52:00	25	15,12	0,57
12:53:00	24	15,11	0,57
12:54:00	25	15,11	0,57
12:55:00	24	15,10	0,58
12:56:00	24	15,10	0,58
12:57:00	24	15,09	0,58
12:58:00	24	15,09	0,58
12:59:00	24	15,09	0,58
13:00:00	24	15,09	0,59
13:01:00	24	15,09	0,59
13:02:00	25	15,08	0,59
13:03:00	24	15,08	0,59
13:04:00	24	15,07	0,59
13:05:00	24	15,07	0,59
13:06:00	24	15,07	0,59
13:07:00	25	15,06	0,60
13:08:00	24	15,06	0,60
13:09:00	24	15,06	0,60
13:10:00	24	15,06	0,60
13:11:00	25	15,05	0,61
13:12:00	25	15,05	0,61
13:13:00	24	15,05	0,61
13:14:00	25	15,05	0,61
13:15:00	24	15,05	0,61
13:16:00	24	15,04	0,61
13:17:00	24	15,03	0,62
13:18:00	25	15,04	0,61
13:19:00	24	15,03	0,62
13:20:00	24	15,04	0,61
13:21:00	25	15,03	0,62
13:22:00	24	15,03	0,62
13:23:00	24	15,03	0,62
13:24:00	24	15,03	0,62
13:25:00	25	15,02	0,62
13:26:00	25	15,02	0,62
13:27:00	24	15,02	0,62
13:28:00	24	15,01	0,63
13:29:00	24	15,01	0,63
13:30:00	25	15,00	0,63
13:31:00	24	15,00	0,63
13:32:00	25	15,00	0,63
13:33:00	24	15,00	0,64
13:34:00	24	15,00	0,64
13:35:00	24	15,00	0,64
13:36:00	24	14,99	0,64
13:37:00	25	14,99	0,64
13:38:00	24	14,98	0,65
13:39:00	25	14,98	0,65
13:40:00	24	14,98	0,65
13:41:00	24	14,97	0,65
13:42:00	24	14,97	0,65
13:43:00	24	14,97	0,65
13:44:00	25	14,97	0,65
13:45:00	25	14,97	0,66
13:46:00	25	14,97	0,66
13:47:00	24	14,97	0,66
13:48:00	25	14,97	0,66
13:49:00	24	14,97	0,66
13:50:00	25	14,96	0,66
13:51:00	25	14,96	0,66
13:52:00	24	14,95	0,67
13:53:00	24	14,95	0,67
13:54:00	24	14,95	0,67
13:55:00	25	14,94	0,67
13:56:00	25	14,94	0,67
13:57:00	25	14,94	0,67
13:58:00	25	14,92	0,68
13:59:00	25	14,92	0,68
14:00:00	25	14,91	0,69
14:01:00	25	14,91	0,69
14:02:00	25	14,91	0,69
14:03:00	24	14,91	0,69
14:04:00	24	14,90	0,70
14:05:00	25	14,90	0,70
14:06:00	24	14,90	0,70
14:07:00	24	14,89	0,70
14:08:00	24	14,89	0,70
14:09:00	24	14,89	0,70
14:10:00	25	14,89	0,70
14:11:00	25	14,89	0,70
14:12:00	24	14,88	0,71
14:13:00	25	14,88	0,71
14:14:00	25	14,88	0,71
14:15:00	25	14,88	0,71
14:16:00	24	14,88	0,71
14:17:00	24	14,88	0,71
14:18:00	25	14,88	0,71
14:19:00	24	14,87	0,72
14:20:00	24	14,87	0,72
14:21:00	24	14,87	0,72
14:22:00	25	14,86	0,72
14:23:00	25	14,86	0,72
14:24:00	24	14,85	0,73
14:25:00	24	14,85	0,73
14:26:00	25	14,85	0,73
14:27:00	24	14,85	0,73
14:28:00	25	14,85	0,73
14:29:00	24	14,84	0,74
14:30:00	24	14,84	0,74
14:31:00	24	14,84	0,74
14:32:00	25	14,84	0,74
14:33:00	25	14,83	0,74
14:34:00	24	14,82	0,74
14:35:00	24	14,82	0,74
14:36:00	24	14,82	0,74
14:37:00	24	14,82	0,74
14:38:00	25	14,82	0,75
14:39:00	25	14,82	0,75
14:40:00	25	14,81	0,75
14:41:00	25	14,81	0,75
14:42:00	24	14,81	0,75
14:43:00	25	14,81	0,75
14:44:00	25	14,81	0,75
14:45:00	24	14,81	0,75
14:46:00	24	14,80	0,76
14:47:00	24	14,80	0,76
14:48:00	24	14,80	0,76
14:49:00	24	14,79	0,76
14:50:00	24	14,79	0,76
14:51:00	24	14,79	0,76
14:52:00	25	14,79	0,77
14:53:00	24	14,79	0,77
14:54:00	25	14,78	0,77
14:55:00	24	14,78	0,77
14:56:00	24	14,78	0,77
14:57:00	25	14,77	0,78
14:58:00	25	14,77	0,78
14:59:00	24	14,76	0,78
15:00:00	25	14,76	0,78
15:01:00	25	14,76	0,78
15:02:00	25	14,76	0,78
15:03:00	25	14,76	0,79
15:04:00	25	14,76	0,79
15:05:00	24	14,76	0,79
15:06:00	25	14,75	0,79
15:07:00	25	14,75	0,79
15:08:00	24	14,75	0,79
15:09:00	24	14,75	0,79
15:10:00	24	14,75	0,79
15:11:00	25	14,75	0,79
15:12:00	24	14,74	0,80
15:13:00	25	14,74	0,80
15:14:00	24	14,74	0,80
15:15:00	25	14,73	0,80
15:16:00	25	14,73	0,80
15:17:00	24	14,73	0,80
15:18:00	25	14,73	0,81
15:19:00	24	14,73	0,81
15:20:00	24	14,73	0,81
15:21:00	24	14,72	0,81
15:22:00	25	14,72	0,81
15:23:00	25	14,71	0,82
15:24:00	25	14,71	0,82
15:25:00	25	14,71	0,82
15:26:00	24	14,70	0,82
15:27:00	25	14,70	0,82
15:28:00	25	14,70	0,82
15:29:00	25	14,70	0,83
15:30:00	24	14,70	0,83
15:31:00	25	14,70	0,83
15:32:00	24	14,69	0,83
15:33:00	24	14,69	0,83
15:34:00	24	14,70	0,83
15:35:00	25	14,69	0,83
15:36:00	24	14,68	0,84
15:37:00	24	14,68	0,84
15:38:00	24	14,69	0,83
15:39:00	24	14,68	0,84
15:40:00	25	14,68	0,84
15:41:00	24	14,68	0,84
15:42:00	24	14,67	0,84
15:43:00	24	14,67	0,84
15:44:00	25	14,67	0,84
15:45:00	25	14,67	0,85
15:46:00	25	14,67	0,85
15:47:00	25	14,67	0,85
15:48:00	25	14,67	0,85
15:49:00	24	14,66	0,85
15:50:00	25	14,66	0,85
15:51:00	24	14,65	0,86
15:52:00	24	14,65	0,86
15:53:00	25	14,65	0,86
15:54:00	24	14,64	0,86
15:55:00	25	14,64	0,86
15:56:00	25	14,64	0,86
15:57:00	24	14,64	0,86
15:58:00	24	14,64	0,87
15:59:00	25	14,63	0,87
16:00:00	25	14,63	0,87
16:01:00	24	14,63	0,87
16:02:00	24	14,63	0,87
16:03:00	25	14,62	0,88
16:04:00	25	14,62	0,88
16:05:00	25	14,62	0,88
16:06:00	24	14,63	0,87
16:07:00	25	14,62	0,88
16:08:00	25	14,61	0,89
16:09:00	24	14,61	0,89
16:10:00	25	14,61	0,89
16:11:00	25	14,60	0,89
16:12:00	25	14,60	0,89
16:13:00	25	14,59	0,90
16:14:00	25	14,59	0,90
16:15:00	24	14,59	0,90
16:16:00	24	14,59	0,90
16:17:00	24	14,58	0,91
16:18:00	25	14,58	0,91
16:19:00	24	14,58	0,91
16:20:00	24	14,58	0,91
16:21:00	25	14,58	0,91
16:22:00	24	14,57	0,92
16:23:00	25	14,57	0,92
16:24:00	25	14,57	0,92
16:25:00	25	14,56	0,92
16:26:00	24	14,56	0,92
16:27:00	24	14,56	0,92
16:28:00	25	14,56	0,92
16:29:00	25	14,56	0,92
16:30:00	24	14,56	0,92
16:31:00	25	14,55	0,93
16:32:00	25	14,55	0,93
16:33:00	25	14,55	0,93
16:34:00	25	14,55	0,93
16:35:00	25	14,55	0,93
16:36:00	24	14,55	0,93
16:37:00	24	14,55	0,93
16:38:00	25	14,55	0,93
16:39:00	25	14,55	0,93
16:40:00	25	14,54	0,94
16:41:00	25	14,54	0,94
16:42:00	25	14,53	0,94
16:43:00	24	14,53	0,94
16:44:00	25	14,53	0,94
16:45:00	25	14,52	0,95
16:46:00	25	14,52	0,95
16:47:00	25	14,52	0,95
16:48:00	25	14,52	0,95
16:49:00	24	14,52	0,95
16:50:00	24	14,52	0,95
16:51:00	25	14,51	0,96
16:52:00	24	14,51	0,96
16:53:00	25	14,51	0,96
16:54:00	25	14,50	0,96
16:55:00	25	14,50	0,96
16:56:00	25	14,50	0,96
16:57:00	25	14,50	0,96
16:58:00	25	14,50	0,96
16:59:00	25	14,49	0,97
17:00:00	25	14,49	0,97
17:01:00	24	14,49	0,97
17:02:00	24	14,49	0,97
17:03:00	24	14,49	0,97
17:04:00	24	14,49	0,97
17:05:00	24	14,49	0,97
17:06:00	23	14,49	0,97
17:07:00	24	14,49	0,97
17:08:00	23	14,49	0,97
17:09:00	23	14,49	0,97
17:10:00	23	14,49	0,97
17:11:00	23	14,49	0,97
17:12:00	24	14,49	0,97
17:13:00	23	14,49	0,97
17:14:00	23	14,48	0,98
17:15:00	24	14,48	0,98
17:16:00	23	14,48	0,98
17:17:00	23	14,48	0,98
17:18:00	23	14,47	0,99
17:19:00	23	14,47	0,99
17:20:00	24	14,46	0,99
17:21:00	24	14,46	0,99
17:22:00	24	14,46	0,99
17:23:00	23	14,46	0,99
17:24:00	23	14,46	0,99
17:25:00	24	14,46	0,99
17:26:00	24	14,46	0,99
17:27:00	23	14,45	1,00
17:28:00	23	14,46	1,00
17:29:00	24	14,46	1,00
17:30:00	23	14,46	1,00
17:31:00	23	14,46	1,00
17:32:00	23	14,45	1,00
17:33:00	23	14,45	1,00
17:34:00	23	14,45	1,00
17:35:00	23	14,45	1,00
17:36:00	23	14,44	1,01
17:37:00	23	14,44	1,01
17:38:00	23	14,44	1,01
17:39:00	23	14,44	1,01
17:40:00	23	14,44	1,01
17:41:00	23	14,43	1,01
17:42:00	23	14,43	1,01
17:43:00	23	14,43	1,01
17:44:00	23	14,43	1,02
17:45:00	23	14,43	1,02
17:46:00	23	14,43	1,02
17:47:00	22	14,43	1,02
17:48:00	22	14,43	1,02
17:49:00	23	14,43	1,02
17:50:00	22	14,43	1,02
17:51:00	22	14,43	1,02
17:52:00	22	14,43	1,02
17:53:00	22	14,43	1,02
17:54:00	22	14,42	1,02
17:55:00	21	14,42	1,02
17:56:00	22	14,43	1,02
17:57:00	21	14,43	1,02
17:58:00	21	14,43	1,02
17:59:00	21	14,43	1,02
18:00:00	21	14,43	1,02
18:01:00	21	14,43	1,02
18:02:00	21	14,43	1,02
18:03:00	20	14,43	1,02
18:04:00	20	14,43	1,02
18:05:00	20	14,43	1,02
18:06:00	20	14,43	1,02
18:07:00	20	14,43	1,02
18:08:00	20	14,43	1,02
18:09:00	20	14,41	1,03
18:10:00	19	14,41	1,03
18:11:00	19	14,41	1,03
18:12:00	19	14,41	1,03
18:13:00	19	14,41	1,03
18:14:00	19	14,41	1,03
18:15:00	19	14,41	1,03
18:16:00	18	14,41	1,03
18:17:00	18	14,41	1,03
18:18:00	18	14,41	1,03
18:19:00	18	14,41	1,03
18:20:00	18	14,42	1,02
18:21:00	18	14,42	1,02
18:22:00	18	14,41	1,03
18:23:00	17	14,42	1,02
18:24:00	17	14,42	1,02
18:25:00	17	14,43	1,02
18:26:00	17	14,43	1,02
18:27:00	17	14,43	1,02
18:28:00	17	14,43	1,02
18:29:00	17	14,43	1,02
18:30:00	17	14,43	1,02
18:31:00	16	14,43	1,02
18:32:00	17	14,40	1,04
18:33:00	16	14,40	1,04
18:34:00	16	14,40	1,04
18:35:00	16	14,40	1,04
18:36:00	16	14,40	1,04
18:37:00	16	14,40	1,04
18:38:00	16	14,40	1,04
18:39:00	16	14,40	1,04
18:40:00	16	14,40	1,04
18:41:00	15	14,40	1,04
18:42:00	16	14,40	1,04
18:43:00	15	14,41	1,03
18:44:00	15	14,41	1,03
18:45:00	15	14,40	1,04
18:46:00	15	14,40	1,04
18:47:00	15	14,41	1,03
18:48:00	15	14,41	1,03
18:49:00	15	14,41	1,03
18:50:00	15	14,40	1,04
18:51:00	15	14,40	1,04
18:52:00	15	14,40	1,04
18:53:00	14	14,40	1,04
18:54:00	15	14,40	1,04
18:55:00	15	14,41	1,03
18:56:00	15	14,41	1,03
18:57:00	14	14,40	1,04
18:58:00	14	14,40	1,04
18:59:00	14	14,40	1,04
19:00:00	14	14,40	1,04
19:01:00	14	14,40	1,04
19:02:00	14	14,40	1,04
19:03:00	14	14,40	1,04
19:04:00	13	14,40	1,04
19:05:00	14	14,41	1,03
19:06:00	14	14,41	1,03
19:07:00	13	14,40	1,04
19:08:00	13	14,41	1,03
19:09:00	13	14,41	1,03
19:10:00	13	14,41	1,03
19:11:00	13	14,41	1,03
19:12:00	13	14,40	1,04
19:13:00	13	14,40	1,04
19:14:00	13	14,40	1,04
19:15:00	13	14,41	1,03
19:16:00	13	14,41	1,03
19:17:00	13	14,39	1,05
19:18:00	13	14,40	1,04
19:19:00	13	14,40	1,04
19:20:00	13	14,40	1,04
19:21:00	13	14,40	1,04
19:22:00	13	14,39	1,05
19:23:00	13	14,39	1,05
19:24:00	13	14,39	1,05
19:25:00	13	14,39	1,05
19:26:00	13	14,39	1,05
19:27:00	13	14,40	1,04
19:28:00	13	14,39	1,05
19:29:00	13	14,39	1,05
19:30:00	12	14,39	1,05
19:31:00	13	14,39	1,05
19:32:00	13	14,39	1,05
19:33:00	13	14,39	1,05
19:34:00	13	14,38	1,05
19:35:00	12	14,38	1,05
19:36:00	13	14,38	1,05
19:37:00	13	14,38	1,05
19:38:00	12	14,38	1,05
19:39:00	12	14,38	1,05
19:40:00	12	14,37	1,06
19:41:00	12	14,38	1,05
19:42:00	12	14,38	1,05
19:43:00	12	14,38	1,05
19:44:00	12	14,38	1,05
19:45:00	12	14,38	1,05
19:46:00	12	14,37	1,06
19:47:00	12	14,37	1,06
19:48:00	12	14,37	1,06
19:49:00	12	14,37	1,06
19:50:00	12	14,38	1,05
19:51:00	12	14,38	1,05
19:52:00	12	14,37	1,06
19:53:00	12	14,37	1,06
19:54:00	12	14,37	1,06
19:55:00	12	14,37	1,06
19:56:00	12	14,37	1,06
19:57:00	12	14,37	1,06
19:58:00	12	14,37	1,06
19:59:00	12	14,37	1,06
20:00:00	12	14,37	1,06
20:01:00	12	14,37	1,06
20:02:00	12	14,37	1,06
20:03:00	12	14,36	1,07
20:04:00	12	14,37	1,06
20:05:00	12	14,37	1,06
20:06:00	12	14,37	1,06
20:07:00	12	14,36	1,07
20:08:00	12	14,36	1,07
20:09:00	12	14,36	1,07
20:10:00	12	14,36	1,07
20:11:00	12	14,36	1,07
20:12:00	12	14,36	1,07
20:13:00	12	14,36	1,07
20:14:00	12	14,36	1,07
20:15:00	12	14,35	1,08
20:16:00	12	14,36	1,07
20:17:00	12	14,36	1,07
20:18:00	12	14,35	1,08
20:19:00	12	14,35	1,08
20:20:00	12	14,35	1,08
20:21:00	12	14,35	1,08
20:22:00	12	14,35	1,08
20:23:00	12	14,35	1,08
20:24:00	12	14,35	1,08
20:25:00	12	14,35	1,08
20:26:00	12	14,35	1,08
20:27:00	12	14,34	1,08
20:28:00	12	14,34	1,08
20:29:00	12	14,34	1,08
20:30:00	12	14,33	1,09
20:31:00	12	14,33	1,09
20:32:00	12	14,33	1,09
20:33:00	12	14,32	1,10
20:34:00	13	14,32	1,10
20:35:00	12	14,32	1,10
20:36:00	13	14,32	1,10
20:37:00	12	14,32	1,10
20:38:00	13	14,31	1,10
20:39:00	12	14,31	1,10
20:40:00	13	14,32	1,10
20:41:00	13	14,31	1,10
20:42:00	13	14,31	1,10
20:43:00	13	14,31	1,11
20:44:00	13	14,31	1,10
20:45:00	13	14,31	1,11
20:46:00	13	14,31	1,11
20:47:00	13	14,31	1,11
20:48:00	13	14,31	1,11
20:49:00	13	14,31	1,11
20:50:00	13	14,30	1,12
20:51:00	13	14,30	1,12
20:52:00	13	14,30	1,12
20:53:00	13	14,30	1,12
20:54:00	13	14,30	1,12
20:55:00	13	14,30	1,12
20:56:00	13	14,29	1,12
20:57:00	13	14,29	1,12
20:58:00	13	14,29	1,12
20:59:00	13	14,29	1,12
21:00:00	13	14,29	1,12
21:01:00	13	14,29	1,12
21:02:00	13	14,28	1,13
21:03:00	13	14,28	1,13
21:04:00	13	14,28	1,13
21:05:00	13	14,28	1,13
21:06:00	14	14,28	1,13
21:07:00	13	14,28	1,13
21:08:00	13	14,28	1,13
21:09:00	14	14,28	1,13
21:10:00	13	14,28	1,13
21:11:00	13	14,28	1,13
21:12:00	14	14,28	1,13
21:13:00	13	14,28	1,13
21:14:00	14	14,27	1,14
21:15:00	13	14,27	1,14
21:16:00	14	14,27	1,14
21:17:00	14	14,27	1,14
21:18:00	14	14,27	1,14
21:19:00	14	14,27	1,14
21:20:00	14	14,26	1,15
21:21:00	14	14,26	1,15
21:22:00	14	14,26	1,15
21:23:00	14	14,26	1,15
21:24:00	14	14,26	1,15
21:25:00	14	14,26	1,15
21:26:00	14	14,25	1,15
21:27:00	14	14,25	1,15
21:28:00	14	14,26	1,15
21:29:00	14	14,25	1,15
21:30:00	14	14,25	1,15
21:31:00	14	14,25	1,15
21:32:00	14	14,25	1,16
21:33:00	14	14,25	1,16
21:34:00	14	14,25	1,16
21:35:00	14	14,25	1,16
21:36:00	14	14,25	1,15
21:37:00	14	14,25	1,15
21:38:00	14	14,24	1,16
21:39:00	14	14,24	1,16
21:40:00	14	14,25	1,16
21:41:00	14	14,25	1,16
21:42:00	14	14,25	1,16
21:43:00	14	14,24	1,16
21:44:00	14	14,24	1,16
21:45:00	14	14,24	1,16
21:46:00	14	14,24	1,16
21:47:00	14	14,24	1,16
21:48:00	14	14,24	1,16
21:49:00	14	14,24	1,16
21:50:00	14	14,22	1,18
21:51:00	14	14,22	1,18
21:52:00	14	14,22	1,18
21:53:00	14	14,22	1,18
21:54:00	14	14,22	1,18
21:55:00	14	14,22	1,18
21:56:00	14	14,22	1,18
21:57:00	14	14,22	1,18
21:58:00	14	14,22	1,18
21:59:00	14	14,22	1,18
22:00:00	14	14,22	1,18
22:01:00	14	14,22	1,18
22:02:00	14	14,22	1,18
22:03:00	14	14,22	1,18
22:04:00	14	14,22	1,18
22:05:00	14	14,22	1,18
22:06:00	14	14,22	1,18
22:07:00	14	14,22	1,18
22:08:00	14	14,21	1,19
22:09:00	14	14,21	1,19
22:10:00	14	14,21	1,19
22:11:00	14	14,22	1,18
22:12:00	14	14,22	1,18
22:13:00	14	14,21	1,19
22:14:00	14	14,21	1,19
22:15:00	14	14,21	1,19
22:16:00	14	14,21	1,19
22:17:00	14	14,21	1,19
22:18:00	14	14,21	1,19
22:19:00	14	14,21	1,19
22:20:00	14	14,20	1,19
22:21:00	14	14,20	1,19
22:22:00	13	14,20	1,19
22:23:00	14	14,21	1,19
22:24:00	14	14,22	1,18
22:25:00	13	14,20	1,19
22:26:00	13	14,21	1,19
22:27:00	13	14,21	1,19
22:28:00	13	14,21	1,19
22:29:00	14	14,21	1,19
22:30:00	13	14,21	1,19
22:31:00	13	14,20	1,19
22:32:00	13	14,20	1,19
22:33:00	13	14,20	1,19
22:34:00	13	14,21	1,19
22:35:00	13	14,21	1,19
22:36:00	13	14,21	1,19
22:37:00	13	14,20	1,19
22:38:00	13	14,20	1,19
22:39:00	13	14,21	1,19
22:40:00	13	14,20	1,19
22:41:00	13	14,20	1,19
22:42:00	13	14,20	1,19
22:43:00	14	14,20	1,19
22:44:00	13	14,19	1,20
22:45:00	13	14,19	1,20
22:46:00	13	14,20	1,19
22:47:00	13	14,20	1,19
22:48:00	13	14,19	1,20
22:49:00	13	14,19	1,20
22:50:00	13	14,19	1,20
22:51:00	13	14,19	1,20
22:52:00	14	14,19	1,20
22:53:00	13	14,19	1,20
22:54:00	13	14,19	1,21
22:55:00	13	14,19	1,21
22:56:00	13	14,19	1,21
22:57:00	13	14,19	1,21
22:58:00	13	14,19	1,20
22:59:00	13	14,19	1,20
23:00:00	14	14,19	1,21
23:01:00	13	14,19	1,21
23:02:00	13	14,19	1,21
23:03:00	13	14,19	1,21
23:04:00	14	14,19	1,21
23:05:00	13	14,17	1,22
23:06:00	13	14,17	1,22
23:07:00	13	14,17	1,22
23:08:00	13	14,17	1,22
23:09:00	13	14,17	1,22
23:10:00	13	14,18	1,21
23:11:00	14	14,16	1,22
23:12:00	13	14,17	1,22
23:13:00	13	14,17	1,22
23:14:00	13	14,17	1,22
23:15:00	14	14,16	1,22
23:16:00	14	14,16	1,22
23:17:00	13	14,16	1,22
23:18:00	14	14,16	1,22
23:19:00	13	14,16	1,22
23:20:00	14	14,16	1,22
23:21:00	13	14,17	1,22
23:22:00	14	14,16	1,23
23:23:00	14	14,16	1,23
23:24:00	13	14,16	1,22
23:25:00	14	14,16	1,22
23:26:00	14	14,16	1,22
23:27:00	14	14,16	1,23
23:28:00	14	14,16	1,23
23:29:00	13	14,16	1,23
23:30:00	14	14,16	1,23
23:31:00	14	14,16	1,23
23:32:00	14	14,16	1,23
23:33:00	13	14,16	1,22
23:34:00	13	14,15	1,24
