Repository: ProgWizer/parser

File: project-root/data/Data Acquisition/Data Acquisition/2008 year (310)/Тест.txt
--Test Summary--
Full Path and File Name	
Instrument Name	7222-2
Instrument Type	Model 7222 Consistometer
Instrument Serial Number	128
Test Start Date	13.03.2008
Test Start Time	13:21:41
Test Stop Date	13.03.2008
Test Stop Time	16:11:58
Test Length	2:50:17
Final Sample Time Offset	2:50:13
Controller Schedule Name	
Sampling Period	20 seconds
Comments	
Information	WellID	
Information	Customer	
Information	CementClass	
Information	CementMfr	
Information	Additives	
Information	Density	
Information	BHCT	
Information	BHST	
Information	FluidLoss	
Information	JobType	
Calculated Value	30Bc - TT	2:14:20
Calculated Value	70Bc - TT	2:49:33
Calculated Value	100Bc - TT	N/A
Initial Temperature (°C)	29 °C
Final Temperature (°C)	79 °C
Initial Pressure (MPa)	3,1 MPa
Final Pressure (MPa)	30,3 MPa
Initial Consistency (Bc)	21 Bc
Final Consistency (Bc)	73 Bc
--Data--
Time (HH:MM:SS)	Temperature (°C)	Pressure (MPa)	Consistency (Bc)
0:00:00	29	3,1	21
0:00:20	29	3,1	21
0:00:40	29	3,2	21
0:01:00	29	3,2	21
0:01:20	29	3,3	21
0:01:40	30	3,2	21
0:02:00	30	3,3	21
0:02:20	30	3,4	21
0:02:40	30	3,3	21
0:03:00	30	3,4	21
0:03:20	30	3,5	21
0:03:40	30	3,5	21
0:04:00	31	3,6	23
0:04:20	31	3,6	21
0:04:40	31	3,7	21
0:05:00	31	3,7	21
0:05:20	31	3,2	21
0:05:40	31	3,3	21
0:06:00	31	3,3	21
0:06:20	31	3,4	21
0:06:40	32	3,5	21
0:07:00	32	3,5	21
0:07:20	32	3,6	21
0:07:40	32	3,7	21
0:08:00	32	3,7	21
0:08:20	32	3,7	21
0:08:40	32	3,8	21
0:09:00	32	3,9	21
0:09:20	32	3,9	21
0:09:40	32	4,0	21
0:10:00	32	4,1	21
0:10:20	32	4,1	21
0:10:40	33	4,2	21
0:11:00	33	4,2	21
0:11:20	33	4,3	21
0:11:40	33	4,3	21
0:12:00	33	4,4	21
0:12:20	33	4,4	21
0:12:40	33	4,5	21
0:13:00	33	4,5	21
0:13:20	33	4,6	21
0:13:40	33	4,6	21
0:14:00	33	4,7	21
0:14:20	33	4,7	21
0:14:40	33	4,7	21
0:15:00	34	4,8	21
0:15:20	34	4,8	21
0:15:40	34	4,9	21
0:16:00	34	4,9	21
0:16:20	34	5,0	21
0:16:40	34	5,0	21
0:17:00	34	5,1	21
0:17:20	34	5,2	21
0:17:40	34	4,7	21
0:18:00	34	4,8	21
0:18:20	34	4,8	21
0:18:40	34	4,9	21
0:19:00	34	5,0	21
0:19:20	34	5,0	21
0:19:40	35	5,1	21
0:20:00	34	5,2	21
0:20:20	35	5,2	21
0:20:40	35	5,3	21
0:21:00	35	5,3	21
0:21:20	35	5,4	21
0:21:40	35	5,4	21
0:22:00	35	5,5	21
0:22:20	35	5,5	21
0:22:40	35	5,6	21
0:23:00	35	5,7	21
0:23:20	35	5,7	21
0:23:40	35	5,8	21
0:24:00	35	5,8	21
0:24:20	35	5,9	21
0:24:40	35	5,9	21
0:25:00	36	6,0	21
0:25:20	36	6,1	21
0:25:40	36	5,5	21
0:26:00	36	5,6	21
0:26:20	36	5,7	21
0:26:40	36	5,5	21
0:27:00	36	5,2	21
0:27:20	36	5,0	21
0:27:40	36	4,5	21
0:28:00	36	2,8	21
0:28:20	36	3,1	21
0:28:40	36	3,3	21
0:29:00	36	3,8	21
0:29:20	36	4,0	21
0:29:40	36	4,3	21
0:30:00	37	4,6	21
0:30:20	37	4,8	21
0:30:40	37	5,3	21
0:31:00	38	5,4	21
0:31:20	38	5,9	21
0:31:40	39	6,0	21
0:32:00	39	6,4	21
0:32:20	40	6,8	21
0:32:40	41	7,1	21
0:33:00	41	7,4	21
0:33:20	41	7,7	21
0:33:40	42	7,9	21
0:34:00	43	8,1	21
0:34:20	43	8,6	21
0:34:40	44	8,8	21
0:35:00	45	9,3	21
0:35:20	45	9,5	21
0:35:40	46	9,8	21
0:36:00	46	10,2	21
0:36:20	47	10,2	21
0:36:40	48	10,8	20
0:37:00	48	10,8	20
0:37:20	49	11,2	20
0:37:40	49	11,7	20
0:38:00	50	12,1	20
0:38:20	50	12,4	20
0:38:40	51	12,4	20
0:39:00	51	12,8	20
0:39:20	52	13,2	20
0:39:40	53	13,7	20
0:40:00	53	13,5	20
0:40:20	53	13,9	20
0:40:40	54	14,3	20
0:41:00	55	14,7	20
0:41:20	55	15,1	19
0:41:40	56	15,4	19
0:42:00	56	15,8	19
0:42:20	57	15,7	19
0:42:40	57	16,1	19
0:43:00	58	16,5	19
0:43:20	58	16,9	19
0:43:40	59	17,3	19
0:44:00	59	17,7	19
0:44:20	60	17,4	19
0:44:40	60	18,0	19
0:45:00	61	18,4	19
0:45:20	61	18,8	19
0:45:40	62	19,1	19
0:46:00	62	19,5	19
0:46:20	63	19,9	19
0:46:40	63	19,6	19
0:47:00	63	20,0	19
0:47:20	64	20,5	19
0:47:40	65	20,9	19
0:48:00	65	21,3	19
0:48:20	66	21,6	19
0:48:40	66	21,0	19
0:49:00	67	22,2	18
0:49:20	67	22,1	18
0:49:40	68	22,5	18
0:50:00	68	22,7	18
0:50:20	69	23,0	18
0:50:40	69	23,3	18
0:51:00	70	23,6	18
0:51:20	70	24,0	18
0:51:40	71	24,5	18
0:52:00	71	24,9	17
0:52:20	72	25,3	17
0:52:40	72	25,7	17
0:53:00	72	26,1	17
0:53:20	73	25,7	17
0:53:40	73	26,4	17
0:54:00	74	26,9	17
0:54:20	74	26,4	17
0:54:40	75	27,1	15
0:55:00	75	27,3	15
0:55:20	76	27,5	15
0:55:40	77	27,9	15
0:56:00	77	28,2	14
0:56:20	78	28,7	14
0:56:40	78	29,3	14
0:57:00	78	29,0	13
0:57:20	78	29,8	13
0:57:40	78	29,6	13
0:58:00	78	30,4	12
0:58:20	79	30,8	12
0:58:40	79	30,3	12
0:59:00	80	30,5	12
0:59:20	80	30,4	12
0:59:40	81	30,2	12
1:00:00	82	30,1	12
1:00:20	83	29,9	12
1:00:40	83	29,9	12
1:01:00	84	30,1	12
1:01:20	84	30,1	12
1:01:40	84	29,9	12
1:02:00	84	30,0	12
1:02:20	83	30,0	12
1:02:40	83	30,1	12
1:03:00	82	30,0	12
1:03:20	82	30,0	13
1:03:40	81	30,0	13
1:04:00	80	30,1	14
1:04:20	79	30,4	14
1:04:40	79	30,1	14
1:05:00	78	30,7	15
1:05:20	78	30,4	15
1:05:40	77	30,1	15
1:06:00	77	30,6	15
1:06:20	77	30,4	15
1:06:40	77	29,7	15
1:07:00	77	30,3	15
1:07:20	77	30,6	15
1:07:40	77	30,6	15
1:08:00	78	30,6	15
1:08:20	78	30,6	15
1:08:40	78	30,5	15
1:09:00	78	30,4	15
1:09:20	79	30,4	15
1:09:40	79	30,3	15
1:10:00	79	30,1	15
1:10:20	79	30,3	15
1:10:40	79	30,2	15
1:11:00	79	30,2	15
1:11:20	79	30,3	15
1:11:40	79	30,4	15
1:12:00	79	30,5	15
1:12:20	79	30,7	15
1:12:40	79	30,8	15
1:13:00	79	30,5	15
1:13:20	79	30,5	16
1:13:40	79	30,6	16
1:14:00	79	30,6	16
1:14:20	79	30,6	16
1:14:40	79	30,6	16
1:15:00	79	30,6	16
1:15:20	79	30,6	16
1:15:40	79	30,5	16
1:16:00	79	30,5	16
1:16:20	79	30,4	16
1:16:40	79	30,4	16
1:17:00	79	30,4	16
1:17:20	79	30,4	16
1:17:40	79	30,5	16
1:18:00	79	30,6	16
1:18:20	79	30,6	16
1:18:40	79	30,7	16
1:19:00	79	30,7	16
1:19:20	79	30,8	16
1:19:40	79	30,2	16
1:20:00	79	30,2	16
1:20:20	79	30,2	16
1:20:40	79	30,3	16
1:21:00	79	30,3	16
1:21:20	79	30,3	15
1:21:40	79	30,3	16
1:22:00	79	30,3	16
1:22:20	79	30,2	15
1:22:40	79	30,2	15
1:23:00	79	30,2	15
1:23:20	79	30,1	15
1:23:40	79	30,1	15
1:24:00	79	30,1	15
1:24:20	79	30,1	15
1:24:40	79	30,1	15
1:25:00	79	30,1	15
1:25:20	79	30,1	15
1:25:40	79	30,1	15
1:26:00	79	30,1	15
1:26:20	79	30,2	16
1:26:40	79	30,1	16
1:27:00	79	30,1	16
1:27:20	79	30,1	16
1:27:40	79	30,1	16
1:28:00	79	30,1	16
1:28:20	79	30,1	16
1:28:40	79	30,1	16
1:29:00	79	30,1	16
1:29:20	79	30,1	16
1:29:40	79	30,1	16
1:30:00	79	30,1	16
1:30:20	79	30,2	16
1:30:40	79	30,2	16
1:31:00	79	30,2	16
1:31:20	79	30,2	16
1:31:40	79	30,3	16
1:32:00	79	30,3	16
1:32:20	79	30,4	16
1:32:40	79	30,4	16
1:33:00	79	30,4	16
1:33:20	79	30,4	16
1:33:40	79	30,4	16
1:34:00	79	30,4	16
1:34:20	79	30,4	16
1:34:40	79	30,5	16
1:35:00	79	30,5	16
1:35:20	79	30,4	16
1:35:40	79	30,4	16
1:36:00	79	30,4	16
1:36:20	79	30,4	16
1:36:40	79	30,4	16
1:37:00	79	30,4	16
1:37:20	79	30,4	16
1:37:40	79	30,5	16
1:38:00	79	30,4	16
1:38:20	79	30,4	16
1:38:40	79	30,5	16
1:39:00	79	30,5	16
1:39:20	79	30,5	16
1:39:40	79	30,4	16
1:40:00	79	30,4	16
1:40:20	79	30,4	16
1:40:40	79	30,4	16
1:41:00	79	30,4	16
1:41:20	79	30,4	16
1:41:40	79	30,4	16
1:42:00	79	30,4	16
1:42:20	79	30,4	16
1:42:40	79	30,4	16
1:43:00	79	30,5	16
1:43:20	79	30,5	16
1:43:40	79	30,4	16
1:44:00	79	30,4	16
1:44:20	79	30,5	16
1:44:40	79	30,5	16
1:45:00	79	30,5	16
1:45:20	79	30,5	16
1:45:40	79	30,5	16
1:46:00	79	30,5	16
1:46:20	79	30,5	16
1:46:40	79	30,4	16
1:47:00	79	30,5	16
1:47:20	79	30,5	16
1:47:40	79	30,5	16
1:48:00	79	30,4	16
1:48:20	79	30,4	16
1:48:40	79	30,4	16
1:49:00	79	30,4	16
1:49:20	79	30,4	16
1:49:40	79	30,3	16
1:50:00	79	30,3	16
1:50:20	79	30,3	16
1:50:40	79	30,3	16
1:51:00	79	30,3	16
1:51:20	79	30,3	16
1:51:40	79	30,3	16
1:52:00	79	30,3	16
1:52:20	79	30,3	16
1:52:40	79	30,3	16
1:53:00	79	30,3	16
1:53:20	79	30,3	16
1:53:40	79	30,3	16
1:54:00	79	30,3	17
1:54:20	79	30,3	17
1:54:40	79	30,3	17
1:55:00	79	30,3	17
1:55:20	79	30,3	17
1:55:40	79	30,3	17
1:56:00	79	30,3	17
1:56:20	79	30,3	17
1:56:40	79	30,3	17
1:57:00	79	30,3	17
1:57:20	79	30,3	17
1:57:40	79	30,3	17
1:58:00	79	30,3	17
1:58:20	79	30,2	18
1:58:40	79	30,2	18
1:59:00	79	30,2	18
1:59:20	79	30,2	18
1:59:40	79	30,2	18
2:00:00	79	30,2	18
2:00:20	79	30,2	19
2:00:40	79	30,2	19
2:01:00	79	30,2	19
2:01:20	79	30,2	19
2:01:40	79	30,1	20
2:02:00	79	30,1	20
2:02:20	79	30,1	20
2:02:40	79	30,1	20
2:03:00	79	30,1	21
2:03:20	79	30,1	21
2:03:40	79	30,1	21
2:04:00	79	30,1	21
2:04:20	79	30,1	21
2:04:40	79	30,1	21
2:05:00	79	30,0	21
2:05:20	79	30,0	22
2:05:40	79	30,0	22
2:06:00	79	30,3	22
2:06:20	79	30,3	22
2:06:40	79	30,2	22
2:07:00	79	30,2	23
2:07:20	79	30,2	23
2:07:40	79	30,2	23
2:08:00	79	30,2	23
2:08:20	79	30,2	24
2:08:40	79	30,2	24
2:09:00	79	30,2	25
2:09:20	79	30,2	26
2:09:40	79	30,1	26
2:10:00	79	30,1	26
2:10:20	79	30,1	26
2:10:40	79	30,1	26
2:11:00	79	30,1	26
2:11:20	79	30,0	27
2:11:40	79	30,1	27
2:12:00	79	30,1	28
2:12:20	79	30,1	28
2:12:40	79	30,1	29
2:13:00	79	30,1	29
2:13:20	79	30,1	29
2:13:40	79	30,1	30
2:14:00	79	30,3	30
2:14:20	79	30,3	31
2:33:27			
2:33:27	79	30,4	44
2:33:47	79	30,4	44
2:39:53			
2:39:53	79	30,2	53
2:40:13	79	30,2	53
2:40:33	79	30,2	53
2:40:53	79	30,2	54
2:41:13	79	30,2	55
2:41:33	79	30,2	55
2:41:53	79	30,2	55
2:42:13	79	30,2	55
2:42:33	79	30,2	56
2:42:53	79	30,1	56
2:43:13	79	30,1	56
2:43:33	79	30,1	57
2:43:53	79	30,1	58
2:44:13	79	30,2	59
2:44:33	79	30,1	60
2:44:53	79	30,1	61
2:45:13	79	30,1	62
2:45:33	79	30,1	63
2:45:53	79	30,1	63
2:46:13	79	30,0	64
2:46:33	79	30,1	64
2:46:53	79	30,1	65
2:47:13	79	30,1	66
2:47:33	79	30,1	66
2:47:53	79	30,1	67
2:48:13	79	30,3	68
2:48:33	79	30,3	25
2:48:53	79	30,3	70
2:49:13	79	30,2	70
2:49:33	79	30,2	71
2:49:53	79	30,2	72
2:50:13	79	30,3	73

File: project-root/data/Data Acquisition/Data Acquisition/2009 year (240)/128-0256.txt
--Test Summary--
Full Path and File Name	
Instrument Name	7222-2
Instrument Type	Model 7222 Consistometer
Instrument Serial Number	128
Test Start Date	13.07.2009
Test Start Time	9:07:34
Test Stop Date	13.07.2009
Test Stop Time	17:01:43
Test Length	7:54:09
Final Sample Time Offset	7:54:00
Controller Schedule Name	
Sampling Period	60 seconds
Comments	MPa: 30(40), T:75(40)
Information	WellID	
Information	Customer	PetroAlliance
Information	CementClass	G
Information	CementMfr	Dykerhoff
Information	Additives	0.3%D167+0.15%VC-125
Information	Density	1920
Information	BHCT	75
Information	BHST	
Information	FluidLoss	
Information	JobType	Research
Calculated Value	30Bc - TT	N/A
Calculated Value	70Bc - TT	N/A
Calculated Value	100Bc - TT	N/A
Initial Temperature (°C)	26 °C
Final Temperature (°C)	63 °C
Initial Pressure (MPa)	0,9 MPa
Final Pressure (MPa)	0,2 MPa
Initial Consistency (Bc)	34 Bc
Final Consistency (Bc)	19 Bc
--Data--
Time (HH:MM:SS)	Temperature (°C)	Pressure (MPa)	Consistency (Bc)
0:00:00	26	0,9	34
0:01:00	26	2,9	29
0:02:00	26	4,0	24
0:03:00	27	4,8	23
0:04:00	28	5,3	18
0:05:00	30	6,0	17
0:06:00	31	6,7	23
0:07:00	33	7,5	14
0:08:00	34	8,0	14
0:09:00	36	8,8	14
0:10:00	37	9,6	15
0:11:00	39	10,0	16
0:12:00	40	10,8	15
0:13:00	42	11,7	15
0:14:00	43	12,3	16
0:15:00	44	12,9	17
0:16:00	45	13,4	17
0:17:00	46	13,9	17
0:18:00	48	15,2	16
0:19:00	49	15,4	16
0:20:00	50	16,4	15
0:21:00	51	16,9	16
0:22:00	53	18,0	16
0:23:00	54	18,4	16
0:24:00	55	19,0	16
0:25:00	56	19,9	15
0:26:00	57	20,8	15
0:27:00	59	21,2	14
0:28:00	60	21,6	14
0:29:00	61	22,7	14
0:30:00	62	23,0	14
0:31:00	63	24,2	14
0:32:00	65	24,4	14
0:33:00	66	25,5	13
0:34:00	67	25,7	14
0:35:00	68	26,9	13
0:36:00	69	27,1	14
0:37:00	71	28,3	13
0:38:00	72	28,7	13
0:39:00	73	29,7	13
0:40:00	74	29,8	14
0:41:00	75	30,2	13
0:42:00	76	30,1	14
0:43:00	77	30,2	13
0:44:00	77	30,1	14
0:45:00	77	30,1	13
0:46:00	77	30,1	14
0:47:00	76	30,1	14
0:48:00	76	30,1	13
0:49:00	76	30,1	14
0:50:00	75	30,2	13
0:51:00	75	30,1	13
0:52:00	75	30,2	13
0:53:00	75	30,2	13
0:54:00	75	30,2	13
0:55:00	75	30,3	14
0:56:00	75	30,3	13
0:57:00	75	30,3	13
0:58:00	75	30,3	13
0:59:00	75	30,4	14
1:00:00	75	30,4	14
1:01:00	75	30,4	14
1:02:00	75	30,4	14
1:03:00	75	30,4	14
1:04:00	75	30,5	14
1:05:00	74	30,5	14
1:06:00	74	30,5	13
1:07:00	75	30,5	14
1:08:00	74	30,5	14
1:09:00	75	30,6	14
1:10:00	74	30,6	13
1:11:00	75	30,6	14
1:12:00	74	30,7	14
1:13:00	74	30,7	15
1:14:00	74	30,7	15
1:15:00	74	30,7	15
1:16:00	74	30,7	14
1:17:00	74	30,7	16
1:18:00	74	30,7	16
1:19:00	74	30,7	16
1:20:00	74	30,7	16
1:21:00	74	30,8	17
1:22:00	74	30,8	20
1:23:00	74	30,9	17
1:24:00	74	30,8	17
1:25:00	74	30,8	17
1:26:00	74	30,8	15
1:27:00	74	30,8	14
1:28:00	74	30,8	14
1:29:00	74	30,8	14
1:30:00	74	30,8	14
1:31:00	74	30,8	14
1:32:00	74	30,8	14
1:33:00	74	30,8	14
1:34:00	74	30,8	14
1:35:00	74	30,9	14
1:36:00	74	30,9	14
1:37:00	74	30,9	13
1:38:00	74	30,9	13
1:39:00	74	30,9	13
1:40:00	74	30,9	13
1:41:00	74	30,9	13
1:42:00	74	31,0	12
1:43:00	74	30,9	12
1:44:00	74	30,9	13
1:45:00	74	30,9	12
1:46:00	74	30,9	12
1:47:00	74	30,9	12
1:48:00	74	30,9	12
1:49:00	74	30,9	12
1:50:00	74	31,0	12
1:51:00	74	30,9	12
1:52:00	74	30,9	12
1:53:00	74	30,9	13
1:54:00	74	31,0	15
1:55:00	74	30,9	15
1:56:00	74	30,9	15
1:57:00	74	30,9	15
1:58:00	74	31,0	14
1:59:00	74	31,0	14
2:00:00	74	31,0	14
2:01:00	74	31,0	13
2:02:00	74	31,0	12
2:03:00	74	31,0	12
2:04:00	74	31,0	12
2:05:00	74	31,0	12
2:06:00	74	31,0	13
2:07:00	74	31,0	13
2:08:00	74	31,0	13
2:09:00	74	31,0	14
2:10:00	74	31,0	13
2:11:00	74	31,0	13
2:12:00	74	31,0	13
2:13:00	74	31,0	14
2:14:00	74	31,0	15
2:15:00	74	31,0	15
2:16:00	74	31,0	14
2:17:00	74	31,0	13
2:18:00	74	31,0	13
2:19:00	74	31,0	13
2:20:00	74	31,0	13
2:21:00	74	31,0	14
2:22:00	74	31,0	14
2:23:00	74	31,1	13
2:24:00	74	31,0	13
2:25:00	74	31,0	13
2:26:00	74	31,0	14
2:27:00	74	31,0	14
2:28:00	74	31,0	14
2:29:00	74	31,0	14
2:30:00	74	31,0	15
2:31:00	74	31,0	14
2:32:00	74	31,0	13
2:33:00	74	31,0	12
2:34:00	74	31,0	13
2:35:00	74	31,0	13
2:36:00	74	31,0	14
2:37:00	74	31,0	21
2:38:00	74	31,0	16
2:39:00	74	31,0	15
2:40:00	74	31,0	14
2:41:00	74	31,0	15
2:42:00	74	31,0	19
2:43:00	74	31,0	22
2:44:00	74	31,0	25
2:45:00	74	31,0	19
2:46:00	74	31,0	16
2:47:00	74	31,0	15
2:48:00	74	31,0	12
2:49:00	74	31,0	12
2:50:00	74	31,0	12
2:51:00	74	31,0	12
2:52:00	74	31,0	12
2:53:00	74	31,0	12
2:54:00	74	31,0	12
2:55:00	74	31,0	12
2:56:00	74	31,0	12
2:57:00	74	31,0	12
2:58:00	74	31,0	12
2:59:00	74	31,0	12
3:00:00	74	31,1	12
3:01:00	74	31,0	12
3:02:00	74	31,0	12
3:03:00	74	31,0	12
3:04:00	75	31,0	12
3:05:00	74	31,0	12
3:06:00	74	31,0	12
3:07:00	74	31,0	12
3:08:00	74	31,0	12
3:09:00	74	31,0	12
3:10:00	74	31,0	12
3:11:00	74	31,0	11
3:12:00	74	31,0	11
3:13:00	74	31,0	11
3:14:00	74	31,0	11
3:15:00	74	31,0	11
3:16:00	74	31,0	11
3:17:00	74	31,0	11
3:18:00	74	31,0	11
3:19:00	74	31,0	11
3:20:00	74	31,0	11
3:21:00	74	31,0	11
3:22:00	74	31,0	12
3:23:00	74	31,0	12
3:24:00	74	31,0	12
3:25:00	74	31,0	12
3:26:00	74	31,0	12
3:27:00	74	31,0	12
3:28:00	74	31,0	12
3:29:00	74	31,0	12
3:30:00	74	31,0	12
3:31:00	74	31,0	14
3:32:00	74	31,0	14
3:33:00	74	31,0	14
3:34:00	74	31,0	14
3:35:00	74	31,0	14
3:36:00	74	31,0	15
3:37:00	74	31,0	15
3:38:00	74	31,0	15
3:39:00	74	31,0	14
3:40:00	74	31,0	14
3:41:00	74	31,1	15
3:42:00	74	31,0	15
3:43:00	74	31,0	14
3:44:00	74	31,0	14
3:45:00	74	31,0	14
3:46:00	74	31,0	14
3:47:00	74	31,0	14
3:48:00	74	31,0	14
3:49:00	74	31,0	14
3:50:00	74	31,0	14
3:51:00	74	31,0	14
3:52:00	74	31,0	14
3:53:00	74	31,0	14
3:54:00	74	31,0	15
3:55:00	74	31,0	17
3:56:00	74	31,0	15
3:57:00	74	31,0	15
3:58:00	74	31,0	15
3:59:00	74	31,0	15
4:00:00	74	31,0	15
4:01:00	74	31,0	15
4:02:00	74	31,0	15
4:03:00	74	31,0	15
4:04:00	74	31,0	15
4:05:00	74	31,0	14
4:06:00	74	31,0	14
4:07:00	75	31,0	15
4:08:00	74	31,0	18
4:09:00	74	31,0	21
4:10:00	74	31,0	21
4:11:00	74	31,0	20
4:12:00	75	31,0	20
4:13:00	74	31,0	20
4:14:00	74	31,0	21
4:15:00	74	31,0	20
4:16:00	74	31,0	20
4:17:00	74	31,0	20
4:18:00	74	31,0	20
4:19:00	74	31,0	20
4:20:00	74	31,0	19
4:21:00	74	31,0	19
4:22:00	74	31,0	20
4:23:00	74	31,0	20
4:24:00	74	31,0	20
4:25:00	74	31,0	20
4:26:00	74	31,0	20
4:27:00	74	31,0	20
4:28:00	74	31,0	20
4:29:00	74	30,9	19
4:30:00	74	31,0	19
4:31:00	74	31,0	19
4:32:00	74	31,0	19
4:33:00	74	31,0	19
4:34:00	74	31,0	19
4:35:00	74	31,0	19
4:36:00	74	31,0	19
4:37:00	74	31,0	19
4:38:00	74	31,0	19
4:39:00	74	31,0	19
4:40:00	74	31,0	19
4:41:00	74	31,0	19
4:42:00	75	30,9	18
4:43:00	75	30,9	18
4:44:00	75	30,9	18
4:45:00	74	30,9	18
4:46:00	74	31,0	18
4:47:00	74	30,9	18
4:48:00	75	31,0	19
4:49:00	74	31,0	19
4:50:00	75	31,0	19
4:51:00	74	30,9	19
4:52:00	74	30,9	18
4:53:00	74	30,9	18
4:54:00	75	31,0	18
4:55:00	74	31,0	18
4:56:00	74	31,0	18
4:57:00	74	31,0	18
4:58:00	74	31,0	18
4:59:00	74	30,9	18
5:00:00	75	30,9	18
5:01:00	74	30,9	18
5:02:00	74	30,9	18
5:03:00	74	31,0	18
5:04:00	74	31,0	18
5:05:00	75	31,0	18
5:06:00	75	30,9	17
5:07:00	75	30,9	17
5:08:00	75	30,9	17
5:09:00	75	30,9	17
5:10:00	74	31,0	18
5:11:00	75	31,0	17
5:12:00	74	30,9	17
5:13:00	75	31,0	17
5:14:00	74	31,0	17
5:15:00	74	30,9	15
5:16:00	74	31,0	14
5:17:00	74	31,0	13
5:18:00	75	30,9	14
5:19:00	74	30,9	14
5:20:00	74	30,9	14
5:21:00	75	30,9	14
5:22:00	75	30,9	14
5:23:00	75	30,9	13
5:24:00	74	30,9	13
5:25:00	74	30,9	13
5:26:00	75	31,0	14
5:27:00	74	30,9	16
5:28:00	74	30,9	15
5:29:00	74	30,9	14
5:30:00	74	30,9	14
5:31:00	75	30,9	14
5:32:00	75	30,9	14
5:33:00	75	30,9	14
5:34:00	75	30,9	14
5:35:00	74	30,9	14
5:36:00	74	30,9	14
5:37:00	74	30,9	14
5:38:00	74	30,9	14
5:39:00	75	30,9	14
5:40:00	74	30,9	14
5:41:00	74	30,9	14
5:42:00	75	30,9	14
5:43:00	75	30,9	14
5:44:00	75	30,9	14
5:45:00	74	30,9	14
5:46:00	74	30,9	14
5:47:00	75	30,9	14
5:48:00	74	30,9	14
5:49:00	74	30,9	14
5:50:00	74	30,9	14
5:51:00	74	30,9	14
5:52:00	74	30,9	14
5:53:00	74	30,9	14
5:54:00	75	31,0	14
5:55:00	75	30,9	14
5:56:00	75	30,9	14
5:57:00	75	30,9	14
5:58:00	75	30,9	14
5:59:00	75	30,9	14
6:00:00	74	30,9	14
6:01:00	74	30,9	14
6:02:00	74	30,9	14
6:03:00	74	30,9	14
6:04:00	74	30,9	14
6:05:00	75	30,9	14
6:06:00	75	30,9	14
6:07:00	75	30,9	14
6:08:00	75	30,9	14
6:09:00	74	30,9	14
6:10:00	75	30,9	14
6:11:00	74	30,9	14
6:12:00	74	30,9	14
6:13:00	75	30,9	14
6:14:00	74	30,9	14
6:15:00	75	30,9	14
6:16:00	75	30,9	14
6:17:00	74	30,9	14
6:18:00	74	30,9	14
6:19:00	74	30,9	14
6:20:00	74	30,9	14
6:21:00	74	30,9	14
6:22:00	74	30,9	14
6:23:00	74	30,9	14
6:24:00	74	31,0	14
6:25:00	74	30,9	14
6:26:00	74	30,9	14
6:27:00	74	30,9	14
6:28:00	74	30,9	14
6:29:00	74	30,9	14
6:30:00	74	30,9	14
6:31:00	74	30,9	14
6:32:00	74	30,9	14
6:33:00	74	30,9	14
6:34:00	74	30,9	14
6:35:00	74	30,9	14
6:36:00	74	30,9	14
6:37:00	74	30,9	14
6:38:00	74	30,9	14
6:39:00	74	30,9	14
6:40:00	74	30,9	14
6:41:00	74	30,9	14
6:42:00	74	30,9	14
6:43:00	74	30,9	14
6:44:00	75	30,9	14
6:45:00	75	30,9	14
6:46:00	74	30,9	14
6:47:00	74	30,9	14
6:48:00	74	30,9	14
6:49:00	74	30,9	14
6:50:00	74	30,9	14
6:51:00	74	30,9	14
6:52:00	74	30,9	14
6:53:00	74	30,9	14
6:54:00	74	30,9	14
6:55:00	74	30,9	14
6:56:00	74	30,9	14
6:57:00	74	30,9	14
6:58:00	74	30,9	14
6:59:00	75	30,9	14
7:00:00	74	30,9	14
7:01:00	74	30,9	14
7:02:00	75	30,9	14
7:03:00	75	30,8	14
7:04:00	75	30,8	14
7:05:00	75	30,9	14
7:06:00	75	30,9	14
7:07:00	74	30,9	14
7:08:00	75	30,9	14
7:09:00	74	30,8	14
7:10:00	75	30,9	14
7:11:00	74	30,9	14
7:12:00	74	30,9	14
7:13:00	74	30,9	14
7:14:00	74	30,9	14
7:15:00	75	30,9	14
7:16:00	75	30,9	14
7:17:00	74	30,8	14
7:18:00	75	30,9	14
7:19:00	74	30,9	14
7:20:00	75	30,9	14
7:21:00	74	30,9	12
7:22:00	75	30,8	12
7:23:00	75	30,8	12
7:24:00	75	30,9	12
7:25:00	74	30,9	12
7:26:00	74	30,9	31
7:27:00	75	30,8	26
7:28:00	74	30,9	24
7:29:00	74	30,9	23
7:30:00	74	30,8	23
7:31:00	75	30,8	23
7:32:00	75	30,9	23
7:33:00	74	30,9	23
7:34:00	74	30,9	23
7:35:00	75	30,9	23
7:36:00	74	30,9	23
7:37:00	74	30,9	23
7:38:00	75	30,8	23
7:39:00	75	30,8	23
7:40:00	75	30,9	23
7:41:00	75	30,9	23
7:42:00	74	30,8	23
7:43:00	75	30,8	23
7:44:00	74	30,8	23
7:45:00	75	30,8	23
7:46:00	74	1,6	15
7:47:00	73	1,2	17
7:48:00	73	0,2	19
7:49:00	72	0,2	21
7:50:00	71	0,2	16
7:51:00	69	0,2	18
7:52:00	67	0,2	16
7:53:00	65	0,2	18
7:54:00	63	0,2	19

File: project-root/data/Data Acquisition/Data Acquisition/2009 year (240)/128-0262.txt
--Test Summary--
Full Path and File Name	
Instrument Name	7222-2
Instrument Type	Model 7222 Consistometer
Instrument Serial Number	128
Test Start Date	29.07.2009
Test Start Time	10:57:43
Test Stop Date	29.07.2009
Test Stop Time	11:45:14
Test Length	0:47:31
Final Sample Time Offset	0:47:00
Controller Schedule Name	
Sampling Period	60 seconds
Comments	
Information	WellID	
Information	Customer	
Information	CementClass	
Information	CementMfr	
Information	Additives	
Information	Density	
Information	BHCT	
Information	BHST	
Information	FluidLoss	
Information	JobType	
Calculated Value	30Bc - TT	0:02:00
Calculated Value	70Bc - TT	N/A
Calculated Value	100Bc - TT	N/A
Initial Temperature (°C)	28 °C
Final Temperature (°C)	45 °C
Initial Pressure (MPa)	1,3 MPa
Final Pressure (MPa)	25,1 MPa
Initial Consistency (Bc)	26 Bc
Final Consistency (Bc)	31 Bc
--Data--
Time (HH:MM:SS)	Temperature (°C)	Pressure (MPa)	Consistency (Bc)
0:00:00	28	1,3	26
0:01:00	28	2,5	33
0:02:00	28	3,3	30
0:03:00	29	4,2	22
0:04:00	30	4,8	55
0:05:00	31	5,6	44
0:06:00	31	6,4	34
0:07:00	32	7,1	28
0:08:00	33	7,9	47
0:09:00	33	8,7	48
0:10:00	34	9,5	43
0:11:00	34	10,2	40
0:12:00	35	11,0	31
0:13:00	36	11,7	41
0:14:00	36	12,5	35
0:15:00	37	13,3	37
0:16:00	37	14,1	55
0:17:00	38	14,9	39
0:18:00	38	15,5	44
0:19:00	39	16,3	51
0:20:00	40	17,1	34
0:21:00	40	17,9	40
0:22:00	41	18,6	38
0:23:00	41	19,4	42
0:24:00	42	20,2	47
0:25:00	42	20,9	46
0:26:00	43	21,7	46
0:27:00	44	22,5	79
0:28:00	44	23,2	32
0:29:00	45	24,0	35
0:30:00	45	24,8	30
0:31:00	46	25,1	32
0:32:00	46	25,2	33
0:33:00	46	25,2	30
0:34:00	46	25,1	30
0:35:00	46	25,1	30
0:36:00	46	25,2	30
0:37:00	46	25,2	30
0:38:00	46	25,1	30
0:39:00	46	25,1	30
0:40:00	45	25,1	30
0:41:00	46	25,1	30
0:42:00	45	25,1	30
0:43:00	45	25,1	30
0:44:00	45	25,2	30
0:45:00	45	25,2	30
0:46:00	45	25,1	30
0:47:00	45	25,1	31

File: project-root/data/Data Acquisition/Data Acquisition/2009 year (240)/128-0264.txt
--Test Summary--
Full Path and File Name	
Instrument Name	7222-2
Instrument Type	Model 7222 Consistometer
Instrument Serial Number	128
Test Start Date	30.07.2009
Test Start Time	10:50:59
Test Stop Date	30.07.2009
Test Stop Time	11:42:52
Test Length	0:51:53
Final Sample Time Offset	0:51:00
Controller Schedule Name	
Sampling Period	60 seconds
Comments	
Information	WellID	
Information	Customer	
Information	CementClass	
Information	CementMfr	
Information	Additives	
Information	Density	
Information	BHCT	
Information	BHST	
Information	FluidLoss	
Information	JobType	
Calculated Value	30Bc - TT	0:24:00
Calculated Value	70Bc - TT	N/A
Calculated Value	100Bc - TT	N/A
Initial Temperature (°C)	26 °C
Final Temperature (°C)	28 °C
Initial Pressure (MPa)	0,4 MPa
Final Pressure (MPa)	-0,0 MPa
Initial Consistency (Bc)	19 Bc
Final Consistency (Bc)	0 Bc
--Data--
Time (HH:MM:SS)	Temperature (°C)	Pressure (MPa)	Consistency (Bc)
0:00:00	26	0,4	19
0:01:00	26	2,8	34
0:02:00	27	4,0	28
0:03:00	28	5,5	25
0:04:00	29	7,1	19
0:05:00	30	8,6	19
0:06:00	32	10,2	25
0:07:00	33	11,7	28
0:08:00	35	13,3	22
0:09:00	36	14,6	22
0:10:00	38	16,3	22
0:11:00	39	17,8	23
0:12:00	41	19,4	24
0:13:00	42	21,0	26
0:14:00	43	22,5	24
0:15:00	44	24,0	25
0:16:00	46	25,0	26
0:17:00	46	25,2	28
0:18:00	47	25,1	28
0:19:00	47	25,2	28
0:20:00	47	25,1	28
0:21:00	47	25,2	29
0:22:00	46	25,2	30
0:23:00	46	25,2	31
0:24:00	46	25,1	31
0:25:00	46	25,1	31
0:26:00	46	25,1	31
0:27:00	46	25,1	32
0:28:00	46	25,1	32
0:29:00	45	25,1	33
0:30:00	45	25,1	34
0:31:00	45	25,2	35
0:32:00	45	25,1	36
0:33:00	45	25,1	37
0:34:00	45	25,1	39
0:35:00	45	25,2	41
0:36:00	45	25,1	43
0:37:00	45	25,1	44
0:38:00	45	25,2	46
0:39:00	45	25,1	48
0:40:00	45	25,1	50
0:41:00	45	25,1	52
0:42:00	45	25,1	53
0:43:00	45	0,3	33
0:44:00	44	0,3	24
0:45:00	41	-0,1	25
0:46:00	36	-0,1	0
0:47:00	32	-0,0	0
0:48:00	31	0,0	-1
0:49:00	29	-0,0	0
0:50:00	28	-0,0	-1
0:51:00	28	-0,0	0

File: project-root/data/Data Acquisition/Data Acquisition/2009 year (240)/Con 1 Astra G1900+1.5gpsLX+0.3%RPM+0.1%SMS+0.12%SF-100 (60C).txt
--Test Summary--
Full Path and File Name	
Instrument Name	7222-1
Instrument Type	Model 7222 Consistometer
Instrument Serial Number	113
Test Start Date	23.03.2009
Test Start Time	10:32:07
Test Stop Date	23.03.2009
Test Stop Time	14:09:14
Test Length	3:37:07
Final Sample Time Offset	3:37:00
Controller Schedule Name	
Sampling Period	60 seconds
Comments	MPa: 22(50), T:60(50)
Information	WellID	Research
Information	Customer	PetroAlliance
Information	CementClass	G
Information	CementMfr	Dykerhoff
Information	Additives	1.5gpsLX+0.3%RPM+0.1%SMS+0.12%SF-100
Information	Density	1900
Information	BHCT	60
Information	BHST	80
Information	FluidLoss	
Information	JobType	Research
Calculated Value	30Bc - TT	3:14:00
Calculated Value	70Bc - TT	N/A
Calculated Value	100Bc - TT	N/A
Initial Temperature (°C)	22 °C
Final Temperature (°C)	61 °C
Initial Pressure (MPa)	0,6 MPa
Final Pressure (MPa)	22,9 MPa
Initial Consistency (Bc)	8 Bc
Final Consistency (Bc)	73 Bc
--Data--
Time (HH:MM:SS)	Temperature (°C)	Pressure (MPa)	Consistency (Bc)
0:00:00	22	0,6	8
0:01:00	22	2,1	9
0:02:00	22	2,8	8
0:03:00	23	3,8	8
0:04:00	24	4,2	8
0:05:00	24	4,6	8
0:06:00	26	5,1	8
0:07:00	27	5,4	8
0:08:00	28	5,8	8
0:09:00	28	6,1	9
0:10:00	29	6,7	8
0:11:00	30	7,1	8
0:12:00	31	7,4	8
0:13:00	32	7,9	8
0:14:00	33	8,2	8
0:15:00	33	8,6	8
0:16:00	34	9,1	8
0:17:00	35	9,3	8
0:18:00	36	9,9	8
0:19:00	37	10,2	7
0:20:00	37	10,5	8
0:21:00	38	10,8	8
0:22:00	39	11,1	8
0:23:00	40	11,6	8
0:24:00	41	12,1	8
0:25:00	41	12,3	10
0:26:00	42	13,0	7
0:27:00	43	13,2	8
0:28:00	44	13,8	8
0:29:00	44	14,0	8
0:30:00	45	14,1	8
0:31:00	46	14,8	8
0:32:00	47	15,4	8
0:33:00	48	15,5	8
0:34:00	48	16,2	8
0:35:00	49	16,1	8
0:36:00	50	16,8	8
0:37:00	51	17,4	8
0:38:00	51	17,4	8
0:39:00	52	18,2	8
0:40:00	53	18,0	8
0:41:00	54	18,7	8
0:42:00	55	19,3	8
0:43:00	55	19,1	8
0:44:00	56	19,8	8
0:45:00	57	20,5	7
0:46:00	58	20,1	8
0:47:00	58	20,9	8
0:48:00	59	21,5	8
0:49:00	60	22,2	8
0:50:00	61	21,8	8
0:51:00	61	21,9	7
0:52:00	62	21,7	8
0:53:00	62	22,5	8
0:54:00	62	22,2	8
0:55:00	62	22,0	8
0:56:00	62	22,0	7
0:57:00	62	21,9	8
0:58:00	62	21,9	8
0:59:00	62	21,8	7
1:00:00	62	22,4	8
1:01:00	61	22,4	8
1:02:00	61	22,4	8
1:03:00	61	22,3	8
1:04:00	61	22,3	8
1:05:00	61	22,3	7
1:06:00	61	22,4	7
1:07:00	61	22,4	7
1:08:00	61	22,4	7
1:09:00	61	22,4	7
1:10:00	61	22,4	7
1:11:00	61	22,4	7
1:12:00	61	22,5	7
1:13:00	61	22,5	7
1:14:00	61	22,5	7
1:15:00	61	22,5	7
1:16:00	61	22,5	7
1:17:00	61	22,6	7
1:18:00	61	22,6	7
1:19:00	61	22,5	7
1:20:00	61	22,5	7
1:21:00	61	22,6	7
1:22:00	61	22,6	7
1:23:00	61	22,6	7
1:24:00	61	22,6	7
1:25:00	61	22,6	7
1:26:00	61	22,6	7
1:27:00	61	22,6	7
1:28:00	61	22,6	7
1:29:00	61	22,6	7
1:30:00	61	22,6	7
1:31:00	61	22,7	7
1:32:00	61	22,7	7
1:33:00	61	22,7	7
1:34:00	61	22,7	7
1:35:00	61	22,7	7
1:36:00	61	22,6	7
1:37:00	61	22,6	7
1:38:00	61	22,7	7
1:39:00	61	22,7	7
1:40:00	61	22,7	7
1:41:00	61	22,7	7
1:42:00	61	22,7	7
1:43:00	61	22,8	8
1:44:00	61	22,7	8
1:45:00	61	22,7	8
1:46:00	61	22,7	8
1:47:00	61	22,8	8
1:48:00	61	22,7	8
1:49:00	61	22,7	8
1:50:00	61	22,7	8
1:51:00	61	22,7	8
1:52:00	61	22,7	8
1:53:00	61	22,7	8
1:54:00	61	22,7	8
1:55:00	61	22,7	8
1:56:00	61	22,7	8
1:57:00	61	22,7	8
1:58:00	61	22,7	8
1:59:00	61	22,7	8
2:00:00	61	22,7	8
2:01:00	61	22,7	8
2:02:00	61	22,7	8
2:03:00	61	22,7	8
2:04:00	61	22,7	8
2:05:00	61	22,7	8
2:06:00	61	22,6	8
2:07:00	61	22,6	8
2:08:00	61	22,6	8
2:09:00	61	22,6	8
2:10:00	61	22,7	8
2:11:00	61	22,7	9
2:12:00	61	22,6	9
2:13:00	61	22,6	9
2:14:00	61	22,6	9
2:15:00	61	22,7	9
2:16:00	61	22,6	9
2:17:00	61	22,6	9
2:18:00	61	22,6	9
2:19:00	61	22,6	9
2:20:00	61	22,6	9
2:21:00	61	22,6	10
2:22:00	61	22,6	10
2:23:00	61	22,6	10
2:24:00	61	22,6	10
2:25:00	61	22,6	10
2:26:00	61	22,6	10
2:27:00	61	22,6	10
2:28:00	61	22,6	10
2:29:00	61	22,6	10
2:30:00	61	22,6	10
2:31:00	61	22,6	11
2:32:00	61	22,6	11
2:33:00	61	22,6	11
2:34:00	61	22,6	11
2:35:00	61	22,6	11
2:36:00	61	22,6	11
2:37:00	61	22,6	11
2:38:00	61	22,6	12
2:39:00	61	22,7	12
2:40:00	61	22,7	12
2:41:00	61	22,7	13
2:42:00	61	22,7	13
2:43:00	61	22,6	13
2:44:00	61	22,7	13
2:45:00	61	22,7	13
2:46:00	61	22,7	13
2:47:00	61	22,7	13
2:48:00	61	22,7	13
2:49:00	61	22,6	14
2:50:00	61	22,6	14
2:51:00	61	22,6	15
2:52:00	61	22,6	15
2:53:00	61	22,6	15
2:54:00	61	22,6	16
2:55:00	61	22,6	16
2:56:00	61	22,6	16
2:57:00	61	22,6	16
2:58:00	61	22,6	16
2:59:00	61	22,6	16
3:00:00	61	22,6	16
3:01:00	61	22,6	16
3:02:00	61	22,6	17
3:03:00	61	22,6	17
3:04:00	61	22,6	17
3:05:00	61	22,6	17
3:06:00	61	22,5	17
3:07:00	61	22,6	17
3:08:00	61	22,6	18
3:09:00	61	22,6	24
3:10:00	61	22,6	28
3:11:00	61	22,6	29
3:12:00	61	22,6	30
3:13:00	61	22,6	31
3:14:00	61	22,6	31
3:15:00	61	22,6	32
3:16:00	61	22,6	31
3:17:00	61	22,6	35
3:18:00	61	22,5	38
3:19:00	61	22,5	40
3:20:00	61	22,6	42
3:21:00	61	22,6	44
3:22:00	61	22,5	46
3:23:00	61	22,5	47
3:24:00	61	22,5	48
3:25:00	61	22,5	49
3:26:00	61	22,5	51
3:27:00	61	22,5	53
3:28:00	61	22,4	54
3:29:00	61	22,1	54
3:30:00	61	21,7	54
3:31:00	61	22,5	55
3:32:00	60	22,7	58
3:33:00	60	22,9	61
3:34:00	61	22,8	65
3:35:00	60	22,8	67
3:36:00	60	22,8	67
3:37:00	61	22,9	73

File: project-root/data/Data Acquisition/Data Acquisition/2009 year (240)/Con 1 Astra G1900+1.5gpsLX+0.5%RPM+0.1%SMS+0.12%SF-100 (60C).txt
--Test Summary--
Full Path and File Name	
Instrument Name	7222-1
Instrument Type	Model 7222 Consistometer
Instrument Serial Number	113
Test Start Date	19.03.2009
Test Start Time	15:13:32
Test Stop Date	19.03.2009
Test Stop Time	19:46:32
Test Length	4:33:00
Final Sample Time Offset	4:33:00
Controller Schedule Name	
Sampling Period	60 seconds
Comments	MPa: 22(50), T:60(50)
Information	WellID	Research
Information	Customer	PetroAlliance
Information	CementClass	G
Information	CementMfr	Dykerhoff
Information	Additives	1.5gpsLX+0.5%RPM+0.1%SMS+0.12%SF-100
Information	Density	1900
Information	BHCT	60
Information	BHST	80
Information	FluidLoss	
Information	JobType	Research
Calculated Value	30Bc - TT	4:05:00
Calculated Value	70Bc - TT	4:33:00
Calculated Value	100Bc - TT	N/A
Initial Temperature (°C)	24 °C
Final Temperature (°C)	61 °C
Initial Pressure (MPa)	0,5 MPa
Final Pressure (MPa)	22,3 MPa
Initial Consistency (Bc)	8 Bc
Final Consistency (Bc)	72 Bc
--Data--
Time (HH:MM:SS)	Temperature (°C)	Pressure (MPa)	Consistency (Bc)
0:00:00	24	0,5	8
0:01:00	24	2,0	7
0:02:00	24	2,5	7
0:03:00	24	3,5	7
0:04:00	25	4,1	7
0:05:00	26	4,6	7
0:06:00	27	5,0	7
0:07:00	28	5,3	7
0:08:00	29	5,8	7
0:09:00	30	6,3	7
0:10:00	31	6,7	7
0:11:00	32	6,9	8
0:12:00	32	7,2	8
0:13:00	33	7,5	8
0:14:00	34	8,2	8
0:15:00	35	8,5	9
0:16:00	36	9,0	10
0:17:00	36	9,1	8
0:18:00	37	9,6	8
0:19:00	38	10,3	8
0:20:00	39	10,4	8
0:21:00	40	11,0	8
0:22:00	40	11,3	9
0:23:00	41	11,4	10
0:24:00	42	12,0	10
0:25:00	42	12,7	10
0:26:00	43	12,6	12
0:27:00	44	13,2	9
0:28:00	45	13,9	12
0:29:00	45	14,3	12
0:30:00	46	14,2	10
0:31:00	47	14,9	9
0:32:00	48	15,5	8
0:33:00	48	15,4	8
0:34:00	49	16,1	8
0:35:00	50	16,6	8
0:36:00	51	16,4	8
0:37:00	51	17,0	8
0:38:00	52	17,7	8
0:39:00	53	17,4	8
0:40:00	54	18,1	8
0:41:00	54	18,8	8
0:42:00	55	19,4	7
0:43:00	56	19,1	7
0:44:00	57	19,8	7
0:45:00	57	20,4	8
0:46:00	58	21,0	7
0:47:00	59	20,6	7
0:48:00	59	21,2	8
0:49:00	60	21,9	8
0:50:00	61	22,5	8
0:51:00	62	22,6	8
0:52:00	62	22,3	8
0:53:00	63	21,8	7
0:54:00	63	21,5	7
0:55:00	63	22,3	8
0:56:00	62	22,1	6
0:57:00	62	22,1	7
0:58:00	62	22,1	7
0:59:00	62	22,1	8
1:00:00	62	22,1	8
1:01:00	62	22,1	8
1:02:00	62	22,1	8
1:03:00	62	22,1	8
1:04:00	61	22,1	8
1:05:00	61	22,1	8
1:06:00	61	22,1	8
1:07:00	61	22,1	8
1:08:00	61	22,2	8
1:09:00	61	22,2	8
1:10:00	61	22,2	8
1:11:00	61	22,2	8
1:12:00	61	22,3	8
1:13:00	61	22,3	8
1:14:00	61	22,3	8
1:15:00	61	22,3	8
1:16:00	61	22,3	8
1:17:00	61	22,3	8
1:18:00	61	22,3	8
1:19:00	61	22,3	8
1:20:00	61	22,3	8
1:21:00	61	22,4	8
1:22:00	61	22,4	8
1:23:00	61	22,4	8
1:24:00	61	22,5	8
1:25:00	61	22,5	8
1:26:00	61	22,4	8
1:27:00	61	22,4	8
1:28:00	61	22,4	8
1:29:00	61	22,5	8
1:30:00	61	22,5	8
1:31:00	61	22,5	8
1:32:00	61	22,5	8
1:33:00	61	22,5	8
1:34:00	61	22,5	8
1:35:00	61	22,5	8
1:36:00	61	22,5	8
1:37:00	61	22,5	8
1:38:00	61	22,5	8
1:39:00	61	22,5	8
1:40:00	61	22,6	8
1:41:00	61	22,6	8
1:42:00	61	22,6	8
1:43:00	61	22,6	8
1:44:00	61	22,6	8
1:45:00	61	22,6	8
1:46:00	61	22,6	8
1:47:00	61	22,6	8
1:48:00	61	22,6	8
1:49:00	61	22,7	8
1:50:00	61	22,6	8
1:51:00	61	22,6	8
1:52:00	61	22,6	8
1:53:00	61	22,6	8
1:54:00	61	22,6	8
1:55:00	61	22,6	8
1:56:00	61	22,6	8
1:57:00	61	22,6	8
1:58:00	61	22,6	8
1:59:00	61	22,6	8
2:00:00	61	22,7	8
2:01:00	61	22,7	8
2:02:00	61	22,6	8
2:03:00	61	22,7	8
2:04:00	61	22,7	8
2:05:00	61	22,7	8
2:06:00	61	22,7	8
2:07:00	61	22,7	8
2:08:00	61	22,7	8
2:09:00	61	22,7	8
2:10:00	61	22,7	8
2:11:00	61	22,7	8
2:12:00	61	22,7	8
2:13:00	61	22,7	8
2:14:00	61	22,7	8
2:15:00	61	22,7	8
2:16:00	61	22,7	8
2:17:00	61	22,7	8
2:18:00	61	22,7	8
2:19:00	61	22,7	8
2:20:00	61	22,7	8
2:21:00	61	22,7	8
2:22:00	61	22,7	8
2:23:00	61	22,7	8
2:24:00	61	22,7	8
2:25:00	61	22,7	8
2:26:00	61	22,7	8
2:27:00	61	22,7	8
2:28:00	61	22,7	8
2:29:00	61	22,7	8
2:30:00	61	22,7	8
2:31:00	61	22,6	8
2:32:00	61	22,7	8
2:33:00	61	22,6	8
2:34:00	61	22,7	8
2:35:00	61	22,7	8
2:36:00	61	22,7	8
2:37:00	61	22,7	8
2:38:00	61	22,7	8
2:39:00	61	22,7	8
2:40:00	61	22,7	8
2:41:00	61	22,6	8
2:42:00	61	22,6	8
2:43:00	61	22,6	8
2:44:00	61	22,6	8
2:45:00	61	22,6	8
2:46:00	61	22,6	8
2:47:00	61	22,7	8
2:48:00	61	22,7	8
2:49:00	61	22,6	8
2:50:00	61	22,6	8
2:51:00	61	22,6	8
2:52:00	61	22,6	8
2:53:00	61	22,6	8
2:54:00	61	22,6	8
2:55:00	61	22,6	9
2:56:00	61	22,6	9
2:57:00	61	22,6	9
2:58:00	61	22,6	9
2:59:00	61	22,6	9
3:00:00	61	22,6	9
3:01:00	61	22,6	9
3:02:00	61	22,5	9
3:03:00	61	22,5	9
3:04:00	61	22,5	9
3:05:00	61	22,5	9
3:06:00	61	22,5	9
3:07:00	61	22,5	9
3:08:00	61	22,5	9
3:09:00	61	22,5	11
3:10:00	61	22,5	11
3:11:00	61	22,5	11
3:12:00	61	22,5	11
3:13:00	61	22,5	11
3:14:00	61	22,5	11
3:15:00	61	22,5	11
3:16:00	61	22,5	11
3:17:00	61	22,5	11
3:18:00	61	22,4	11
3:19:00	61	22,5	11
3:20:00	61	22,5	12
3:21:00	61	22,5	12
3:22:00	61	22,5	12
3:23:00	61	22,5	12
3:24:00	61	22,5	12
3:25:00	61	22,5	12
3:26:00	61	22,5	13
3:27:00	61	22,5	14
3:28:00	61	22,5	14
3:29:00	61	22,5	14
3:30:00	61	22,5	14
3:31:00	61	22,5	15
3:32:00	61	22,5	15
3:33:00	61	22,5	15
3:34:00	61	22,5	16
3:35:00	61	22,5	16
3:36:00	61	22,5	17
3:37:00	61	22,5	17
3:38:00	61	22,5	17
3:39:00	61	22,5	17
3:40:00	61	22,5	17
3:41:00	61	22,5	17
3:42:00	61	22,5	17
3:43:00	61	22,5	17
3:44:00	61	22,5	17
3:45:00	61	22,5	18
3:46:00	61	22,5	18
3:47:00	61	22,6	18
3:48:00	61	22,5	18
3:49:00	61	22,5	18
3:50:00	61	22,5	18
3:51:00	61	22,5	21
3:52:00	61	22,5	21
3:53:00	61	22,5	22
3:54:00	61	22,5	22
3:55:00	61	22,5	22
3:56:00	61	22,5	23
3:57:00	61	22,5	23
3:58:00	61	22,5	27
3:59:00	61	22,5	30
4:00:00	61	22,4	27
4:01:00	61	22,4	27
4:02:00	61	22,4	29
4:03:00	61	22,2	30
4:04:00	61	21,8	31
4:05:00	61	21,5	33
4:06:00	60	21,6	33
4:07:00	60	22,1	34
4:08:00	60	22,4	35
4:09:00	60	22,5	36
4:10:00	60	22,5	38
4:11:00	61	22,3	39
4:12:00	61	22,1	40
4:13:00	61	22,1	41
4:14:00	61	22,2	43
4:15:00	61	22,3	44
4:16:00	61	22,4	45
4:17:00	61	22,4	47
4:18:00	61	22,3	48
4:19:00	61	22,3	49
4:20:00	61	22,3	51
4:21:00	61	22,3	52
4:22:00	61	22,3	52
4:23:00	61	22,4	53
4:24:00	61	22,3	54
4:25:00	61	22,3	55
4:26:00	61	22,3	57
4:27:00	61	22,4	59
4:28:00	61	22,3	61
4:29:00	61	22,3	63
4:30:00	61	22,3	65
4:31:00	61	22,3	68
4:32:00	61	22,3	71
4:33:00	61	22,3	72
