Repository: ProgWizer/parser

File: project-root/data/Data Acquisition/Data Acquisition/2009 year (240)/Con 1 Dragon G1540+1%Gel+1.5%SMS+2.5%CaCl2 (30C).txt
--Test Summary--
Full Path and File Name	
Instrument Name	7222#1
Instrument Type	Model 7222 Consistometer
Instrument Serial Number	113
Test Start Date	10.03.2006
Test Start Time	2:40:41
Test Stop Date	10.03.2006
Test Stop Time	10:13:42
Test Length	7:33:01
Final Sample Time Offset	7:33:00
Controller Schedule Name	
Sampling Period	60 seconds
Comments	MPa: 10(30), T:30(30)
Information	WellID	LAM 10-114
Information	Customer	Dragon
Information	CementClass	PCT-I-G
Information	CementMfr	Duckerhoff
Information	Additives	1%Gel+1.5%SMS+2.5%CaCl2
Information	Density	1540
Information	BHCT	30
Information	BHST	40
Information	FluidLoss	
Information	JobType	508 mm csg cementing
Calculated Value	30Bc - TT	6:32:00
Calculated Value	70Bc - TT	7:33:00
Calculated Value	100Bc - TT	N/A
Initial Temperature (°C)	29 °C
Final Temperature (°C)	30 °C
Initial Pressure (MPa)	1,5 MPa
Final Pressure (MPa)	10,2 MPa
Initial Consistency (Bc)	9 Bc
Final Consistency (Bc)	74 Bc
--Data--
Time (HH:MM:SS)	Temperature (°C)	Pressure (MPa)	Consistency (Bc)
0:00:00	29	1,5	9
0:01:00	29	2,3	9
0:02:00	29	2,4	9
0:03:00	29	2,9	9
0:04:00	29	3,0	9
0:05:00	29	3,4	9
0:06:00	29	3,5	9
0:07:00	29	3,9	10
0:08:00	29	4,2	10
0:09:00	29	4,6	10
0:10:00	29	4,6	9
0:11:00	29	4,9	10
0:12:00	29	5,1	9
0:13:00	29	5,3	9
0:14:00	29	5,6	9
0:15:00	29	6,0	9
0:16:00	29	6,3	10
0:17:00	29	6,5	10
0:18:00	29	6,8	10
0:19:00	29	7,2	11
0:20:00	29	7,3	10
0:21:00	29	7,6	10
0:22:00	29	7,9	11
0:23:00	29	8,0	10
0:24:00	29	8,2	10
0:25:00	29	8,7	10
0:26:00	29	9,0	10
0:27:00	29	9,3	10
0:28:00	30	9,6	11
0:29:00	29	9,6	9
0:30:00	30	10,1	10
0:31:00	29	10,0	9
0:32:00	30	10,2	10
0:33:00	30	10,1	9
0:34:00	30	10,1	9
0:35:00	30	10,0	9
0:36:00	29	10,0	9
0:37:00	29	10,0	9
0:38:00	29	10,0	9
0:39:00	29	10,1	9
0:40:00	29	10,2	9
0:41:00	29	10,2	9
0:42:00	29	10,2	9
0:43:00	30	10,2	9
0:44:00	29	10,2	9
0:45:00	29	10,2	9
0:46:00	30	10,2	9
0:47:00	30	10,1	9
0:48:00	30	10,1	9
0:49:00	30	10,0	9
0:50:00	30	10,0	9
0:51:00	30	9,9	9
0:52:00	30	9,9	9
0:53:00	29	9,9	9
0:54:00	30	10,0	9
0:55:00	30	10,1	9
0:56:00	29	10,1	9
0:57:00	30	10,1	9
0:58:00	30	10,2	9
0:59:00	30	10,1	9
1:00:00	30	10,1	9
1:01:00	30	10,1	9
1:02:00	30	10,0	9
1:03:00	30	10,0	9
1:04:00	30	10,0	9
1:05:00	30	9,9	9
1:06:00	30	10,3	9
1:07:00	30	10,1	9
1:08:00	30	10,1	9
1:09:00	30	10,1	9
1:10:00	29	10,1	9
1:11:00	30	10,3	9
1:12:00	30	10,3	9
1:13:00	30	10,3	9
1:14:00	30	10,3	9
1:15:00	30	10,4	9
1:16:00	30	10,4	9
1:17:00	30	10,3	9
1:18:00	30	10,3	9
1:19:00	30	10,2	9
1:20:00	30	10,1	9
1:21:00	30	10,1	9
1:22:00	30	10,1	9
1:23:00	30	10,1	9
1:24:00	30	10,1	9
1:25:00	30	10,0	9
1:26:00	30	10,0	9
1:27:00	30	10,1	9
1:28:00	30	10,2	9
1:29:00	30	10,2	9
1:30:00	30	10,3	9
1:31:00	30	10,3	9
1:32:00	30	10,3	9
1:33:00	30	10,2	9
1:34:00	30	10,2	9
1:35:00	30	10,1	9
1:36:00	30	10,0	9
1:37:00	30	10,0	9
1:38:00	30	10,1	9
1:39:00	30	10,0	9
1:40:00	30	10,0	9
1:41:00	30	9,9	9
1:42:00	30	9,9	9
1:43:00	30	9,9	9
1:44:00	30	9,9	9
1:45:00	30	10,0	9
1:46:00	29	10,0	9
1:47:00	30	10,0	9
1:48:00	30	10,0	9
1:49:00	30	10,1	9
1:50:00	30	10,1	9
1:51:00	30	10,1	9
1:52:00	30	10,0	9
1:53:00	30	10,0	9
1:54:00	30	9,9	9
1:55:00	30	10,1	9
1:56:00	30	10,1	9
1:57:00	30	10,1	9
1:58:00	30	10,0	9
1:59:00	30	10,0	9
2:00:00	30	10,1	9
2:01:00	30	10,1	9
2:02:00	30	10,0	9
2:03:00	30	10,1	9
2:04:00	30	10,1	9
2:05:00	30	10,0	9
2:06:00	30	10,1	9
2:07:00	30	10,1	9
2:08:00	30	10,2	9
2:09:00	30	10,2	9
2:10:00	30	10,2	9
2:11:00	30	10,1	9
2:12:00	30	10,1	9
2:13:00	30	10,1	9
2:14:00	30	10,0	9
2:15:00	30	10,0	9
2:16:00	30	10,0	9
2:17:00	30	9,9	9
2:18:00	30	10,0	9
2:19:00	30	9,9	9
2:20:00	30	10,3	9
2:21:00	30	10,2	9
2:22:00	30	10,2	9
2:23:00	30	10,2	9
2:24:00	30	10,1	9
2:25:00	30	10,2	9
2:26:00	30	10,1	9
2:27:00	30	10,2	9
2:28:00	30	10,2	9
2:29:00	30	10,2	9
2:30:00	30	10,2	9
2:31:00	30	10,2	9
2:32:00	30	10,2	9
2:33:00	30	10,1	9
2:34:00	30	10,1	9
2:35:00	30	10,1	9
2:36:00	30	10,1	9
2:37:00	30	10,1	9
2:38:00	30	10,0	9
2:39:00	30	10,0	9
2:40:00	30	10,0	9
2:41:00	30	10,0	9
2:42:00	30	10,0	9
2:43:00	30	9,9	9
2:44:00	30	9,9	9
2:45:00	30	10,2	9
2:46:00	30	10,2	9
2:47:00	30	10,3	9
2:48:00	30	10,3	9
2:49:00	30	10,2	9
2:50:00	30	10,2	9
2:51:00	30	10,3	9
2:52:00	30	10,1	9
2:53:00	30	10,2	9
2:54:00	30	10,1	9
2:55:00	30	10,1	9
2:56:00	30	10,1	9
2:57:00	30	10,1	9
2:58:00	30	10,0	9
2:59:00	30	10,0	9
3:00:00	30	10,0	9
3:01:00	30	10,0	9
3:02:00	30	9,9	10
3:03:00	30	10,0	10
3:04:00	30	10,0	10
3:05:00	30	9,9	10
3:06:00	30	10,0	10
3:07:00	30	10,0	10
3:08:00	30	9,9	10
3:09:00	30	9,9	10
3:10:00	30	10,0	10
3:11:00	30	9,9	10
3:12:00	30	10,2	10
3:13:00	30	10,2	10
3:14:00	30	10,1	10
3:15:00	30	10,2	10
3:16:00	30	10,1	10
3:17:00	30	10,1	10
3:18:00	30	10,1	10
3:19:00	30	10,0	10
3:20:00	30	10,0	10
3:21:00	30	10,0	10
3:22:00	30	10,0	10
3:23:00	30	10,0	10
3:24:00	30	9,9	11
3:25:00	30	9,9	11
3:26:00	30	10,2	11
3:27:00	30	10,2	11
3:28:00	30	10,1	11
3:29:00	30	10,2	11
3:30:00	30	10,1	11
3:31:00	30	10,2	11
3:32:00	30	10,1	11
3:33:00	30	10,1	11
3:34:00	30	10,0	11
3:35:00	30	10,0	11
3:36:00	30	10,0	11
3:37:00	30	10,0	11
3:38:00	30	10,0	11
3:39:00	30	9,9	11
3:40:00	30	9,9	11
3:41:00	30	9,9	11
3:42:00	30	10,2	11
3:43:00	30	10,2	11
3:44:00	30	10,2	11
3:45:00	30	10,1	11
3:46:00	30	10,2	11
3:47:00	30	10,1	11
3:48:00	30	10,1	11
3:49:00	30	10,1	11
3:50:00	30	10,0	11
3:51:00	30	10,1	11
3:52:00	30	10,0	11
3:53:00	30	10,0	11
3:54:00	30	10,0	11
3:55:00	30	9,9	11
3:56:00	30	10,0	11
3:57:00	30	10,0	11
3:58:00	30	9,9	11
3:59:00	30	10,0	11
4:00:00	30	10,2	11
4:01:00	30	10,2	11
4:02:00	30	10,2	11
4:03:00	30	10,2	11
4:04:00	30	10,1	11
4:05:00	30	10,1	11
4:06:00	30	10,1	11
4:07:00	30	10,1	11
4:08:00	30	10,1	11
4:09:00	30	10,1	11
4:10:00	30	10,0	11
4:11:00	30	10,0	11
4:12:00	30	10,0	12
4:13:00	30	9,9	12
4:14:00	30	9,9	12
4:15:00	30	10,1	12
4:16:00	30	10,1	12
4:17:00	30	10,1	12
4:18:00	30	10,1	12
4:19:00	30	10,1	12
4:20:00	30	10,1	12
4:21:00	30	10,0	12
4:22:00	30	10,0	12
4:23:00	30	10,0	12
4:24:00	30	10,0	12
4:25:00	30	10,0	12
4:26:00	30	9,9	12
4:27:00	30	9,9	12
4:28:00	30	10,2	13
4:29:00	30	10,2	13
4:30:00	30	10,2	13
4:31:00	30	10,2	13
4:32:00	30	10,2	13
4:33:00	30	10,2	13
4:34:00	30	10,1	13
4:35:00	30	10,1	13
4:36:00	30	10,1	13
4:37:00	30	10,1	13
4:38:00	30	10,0	13
4:39:00	30	10,0	13
4:40:00	30	10,0	13
4:41:00	30	9,9	13
4:42:00	30	9,9	13
4:43:00	30	9,9	14
4:44:00	30	10,2	14
4:45:00	30	10,1	14
4:46:00	30	10,2	14
4:47:00	30	10,1	14
4:48:00	30	10,1	14
4:49:00	30	10,0	14
4:50:00	30	10,1	14
4:51:00	30	10,0	14
4:52:00	30	10,0	14
4:53:00	30	10,0	14
4:54:00	30	10,0	14
4:55:00	30	10,0	14
4:56:00	30	10,0	14
4:57:00	30	9,9	14
4:58:00	30	10,0	15
4:59:00	30	10,2	15
5:00:00	30	10,2	15
5:01:00	30	10,2	15
5:02:00	30	10,1	15
5:03:00	30	10,2	15
5:04:00	30	10,1	15
5:05:00	30	10,0	15
5:06:00	30	10,0	15
5:07:00	30	10,1	15
5:08:00	30	10,0	15
5:09:00	30	10,1	15
5:10:00	30	10,0	16
5:11:00	30	10,0	16
5:12:00	30	9,9	16
5:13:00	30	10,0	16
5:14:00	30	9,9	16
5:15:00	30	10,0	16
5:16:00	30	10,0	16
5:17:00	30	9,9	16
5:18:00	30	10,0	16
5:19:00	30	10,2	17
5:20:00	30	10,2	17
5:21:00	30	10,2	17
5:22:00	30	10,1	17
5:23:00	30	10,1	17
5:24:00	30	10,1	18
5:25:00	30	10,0	17
5:26:00	30	10,0	17
5:27:00	30	10,0	17
5:28:00	30	10,0	17
5:29:00	30	10,0	18
5:30:00	30	9,9	18
5:31:00	30	10,0	18
5:32:00	30	10,2	18
5:33:00	30	10,2	18
5:34:00	30	10,2	18
5:35:00	30	10,2	18
5:36:00	30	10,1	19
5:37:00	30	10,1	19
5:38:00	30	10,1	19
5:39:00	30	10,2	19
5:40:00	30	10,1	19
5:41:00	30	10,1	19
5:42:00	30	10,2	19
5:43:00	30	10,2	19
5:44:00	30	10,2	19
5:45:00	30	10,1	19
5:46:00	30	10,0	19
5:47:00	30	10,0	20
5:48:00	30	10,1	20
5:49:00	30	9,9	20
5:50:00	30	10,0	20
5:51:00	30	9,9	20
5:52:00	30	10,0	20
5:53:00	30	10,2	20
5:54:00	30	10,2	20
5:55:00	30	10,2	25
5:56:00	30	10,2	24
5:57:00	30	10,1	22
5:58:00	30	10,1	22
5:59:00	30	10,1	22
6:00:00	30	10,1	22
6:01:00	30	10,1	22
6:02:00	30	10,0	22
6:03:00	30	10,0	22
6:04:00	30	10,0	22
6:05:00	30	10,0	23
6:06:00	30	10,0	23
6:07:00	30	9,9	23
6:08:00	30	10,0	23
6:09:00	30	10,0	23
6:10:00	30	10,2	23
6:11:00	30	10,2	24
6:12:00	30	10,2	24
6:13:00	30	10,3	24
6:14:00	30	10,3	24
6:15:00	30	10,2	24
6:16:00	30	10,2	25
6:17:00	30	10,1	25
6:18:00	30	10,1	25
6:19:00	30	10,1	25
6:20:00	30	10,1	28
6:21:00	30	10,1	27
6:22:00	30	10,1	27
6:23:00	30	10,0	27
6:24:00	30	10,0	27
6:25:00	30	10,0	27
6:26:00	30	10,0	27
6:27:00	30	10,0	28
6:28:00	30	9,9	28
6:29:00	30	9,9	27
6:30:00	30	10,3	29
6:31:00	30	10,2	30
6:32:00	30	10,2	31
6:33:00	30	10,1	30
6:34:00	30	10,2	30
6:35:00	30	10,2	31
6:36:00	30	10,1	38
6:37:00	30	10,1	32
6:38:00	30	10,1	32
6:39:00	30	10,1	32
6:40:00	30	10,1	32
6:41:00	30	10,0	33
6:42:00	30	10,0	33
6:43:00	30	10,0	34
6:44:00	30	10,0	34
6:45:00	30	10,0	34
6:46:00	30	9,9	35
6:47:00	30	10,0	36
6:48:00	30	9,9	36
6:49:00	30	9,9	36
6:50:00	30	10,2	37
6:51:00	30	10,2	37
6:52:00	30	10,2	38
6:53:00	30	10,2	38
6:54:00	30	10,2	39
6:55:00	30	10,1	39
6:56:00	30	10,1	39
6:57:00	30	10,1	40
6:58:00	30	10,0	40
6:59:00	30	10,0	41
7:00:00	30	10,1	29
7:01:00	30	10,1	42
7:02:00	30	10,0	42
7:03:00	30	10,0	43
7:04:00	30	10,0	43
7:05:00	30	10,0	43
7:06:00	30	10,0	44
7:07:00	30	10,0	50
7:08:00	30	9,9	51
7:09:00	30	9,9	50
7:10:00	30	10,2	60
7:11:00	30	10,2	55
7:12:00	30	10,2	62
7:13:00	30	10,2	48
7:14:00	30	10,2	49
7:15:00	30	10,1	54
7:16:00	30	10,1	52
7:17:00	30	10,1	53
7:18:00	30	10,1	53
7:19:00	30	10,1	52
7:20:00	30	10,1	52
7:21:00	30	10,1	52
7:22:00	30	10,0	56
7:23:00	30	10,1	60
7:24:00	30	10,0	58
7:25:00	30	10,0	59
7:26:00	30	9,9	41
7:27:00	30	10,0	57
7:28:00	30	10,0	62
7:29:00	30	10,0	64
7:30:00	30	10,0	66
7:31:00	30	10,0	58
7:32:00	30	10,2	74
7:33:00	30	10,2	74

File: project-root/data/Data Acquisition/Data Acquisition/2009 year (240)/Con 1 Dragon G1800+1.2gpsLX+10%MKU+0.6%RPM+0.2%FL+0.15%SF-100 (45C).txt
--Test Summary--
Full Path and File Name	
Instrument Name	7222-1
Instrument Type	Model 7222 Consistometer
Instrument Serial Number	113
Test Start Date	17.06.2009
Test Start Time	11:14:04
Test Stop Date	17.06.2009
Test Stop Time	14:39:04
Test Length	3:25:00
Final Sample Time Offset	3:25:00
Controller Schedule Name	
Sampling Period	60 seconds
Comments	MPa: 25(120), T:45(120)
Information	WellID	
Information	Customer	Dragon
Information	CementClass	G
Information	CementMfr	Dykerhoff
Information	Additives	1.2gpsLX+10%MKU+0.6%RPM+0.2%FL+0.15%SF-100
Information	Density	1800
Information	BHCT	45
Information	BHST	65
Information	FluidLoss	
Information	JobType	
Calculated Value	30Bc - TT	3:05:00
Calculated Value	70Bc - TT	3:25:00
Calculated Value	100Bc - TT	N/A
Initial Temperature (°C)	28 °C
Final Temperature (°C)	45 °C
Initial Pressure (MPa)	2,8 MPa
Final Pressure (MPa)	0,2 MPa
Initial Consistency (Bc)	9 Bc
Final Consistency (Bc)	80 Bc
--Data--
Time (HH:MM:SS)	Temperature (°C)	Pressure (MPa)	Consistency (Bc)
0:00:00	28	2,8	9
0:01:00	28	3,0	9
0:02:00	28	3,4	9
0:03:00	27	4,0	9
0:04:00	28	4,5	9
0:05:00	28	4,9	9
0:06:00	28	5,1	9
0:07:00	29	5,1	9
0:08:00	29	5,0	9
0:09:00	29	5,1	9
0:10:00	29	5,1	9
0:11:00	30	5,2	9
0:12:00	30	5,3	9
0:13:00	30	5,5	9
0:14:00	30	5,6	9
0:15:00	30	5,7	9
0:16:00	30	3,3	10
0:17:00	30	3,6	11
0:18:00	30	3,7	10
0:19:00	31	3,8	10
0:20:00	31	3,9	10
0:21:00	31	4,0	10
0:22:00	31	4,1	10
0:23:00	31	4,2	10
0:24:00	31	4,3	10
0:25:00	31	4,4	10
0:26:00	32	4,5	10
0:27:00	32	4,6	10
0:28:00	32	4,8	10
0:29:00	32	4,9	10
0:30:00	32	5,0	10
0:31:00	32	5,1	10
0:32:00	32	5,2	10
0:33:00	33	5,4	10
0:34:00	33	5,5	10
0:35:00	33	5,6	10
0:36:00	33	5,7	10
0:37:00	33	5,8	10
0:38:00	33	6,0	10
0:39:00	33	6,1	10
0:40:00	34	6,2	10
0:41:00	34	6,3	10
0:42:00	34	6,5	9
0:43:00	34	6,6	9
0:44:00	34	6,7	9
0:45:00	34	6,8	10
0:46:00	34	6,9	10
0:47:00	35	7,0	11
0:48:00	35	7,2	13
0:49:00	35	7,3	9
0:50:00	35	7,4	11
0:51:00	35	7,6	9
0:52:00	35	7,7	10
0:53:00	35	7,8	10
0:54:00	36	8,0	11
0:55:00	36	8,1	9
0:56:00	36	11,6	12
0:57:00	36	11,6	8
0:58:00	36	11,6	8
0:59:00	36	11,7	8
1:00:00	37	11,8	8
1:01:00	37	11,9	8
1:02:00	37	12,1	8
1:03:00	37	12,3	8
1:04:00	37	12,5	8
1:05:00	37	12,6	8
1:06:00	37	12,7	8
1:07:00	38	12,8	8
1:08:00	38	12,9	8
1:09:00	38	13,0	8
1:10:00	38	13,1	8
1:11:00	38	13,2	8
1:12:00	38	13,4	8
1:13:00	39	13,5	8
1:14:00	39	13,7	8
1:15:00	39	13,8	8
1:16:00	39	13,9	8
1:17:00	39	14,0	8
1:18:00	39	14,1	8
1:19:00	39	14,3	8
1:20:00	39	14,4	8
1:21:00	40	14,5	8
1:22:00	40	14,7	8
1:23:00	40	14,8	8
1:24:00	40	14,9	8
1:25:00	40	15,0	8
1:26:00	40	15,1	8
1:27:00	41	15,2	8
1:28:00	41	15,3	8
1:29:00	41	15,5	8
1:30:00	41	15,6	8
1:31:00	41	15,7	8
1:32:00	41	15,9	8
1:33:00	41	16,0	8
1:34:00	41	16,1	8
1:35:00	42	16,2	8
1:36:00	42	16,3	8
1:37:00	42	16,5	8
1:38:00	42	16,6	8
1:39:00	42	16,7	8
1:40:00	43	16,9	8
1:41:00	43	17,0	8
1:42:00	43	17,1	8
1:43:00	43	17,2	8
1:44:00	43	17,4	8
1:45:00	43	17,5	8
1:46:00	43	17,6	8
1:47:00	43	17,7	8
1:48:00	44	17,8	8
1:49:00	44	18,0	9
1:50:00	44	18,1	9
1:51:00	44	18,2	9
1:52:00	44	18,3	9
1:53:00	44	18,5	9
1:54:00	45	18,6	9
1:55:00	45	18,7	9
1:56:00	45	18,9	9
1:57:00	45	19,0	9
1:58:00	45	19,1	9
1:59:00	45	19,2	9
2:00:00	45	19,3	10
2:01:00	46	19,3	9
2:02:00	46	19,2	10
2:03:00	46	19,1	10
2:04:00	46	18,7	10
2:05:00	46	18,3	10
2:06:00	46	18,0	10
2:07:00	45	17,8	10
2:08:00	45	17,9	10
2:09:00	45	18,2	10
2:10:00	45	18,6	10
2:11:00	45	18,9	10
2:12:00	45	19,1	10
2:13:00	45	19,2	11
2:14:00	45	19,2	11
2:15:00	45	19,1	11
2:16:00	45	18,8	11
2:17:00	46	18,4	11
2:18:00	45	18,2	11
2:19:00	45	18,1	11
2:20:00	45	18,2	12
2:21:00	45	18,5	12
2:22:00	45	25,1	12
2:23:00	45	25,1	12
2:24:00	45	25,0	12
2:25:00	45	25,0	12
2:26:00	45	25,0	12
2:27:00	45	24,9	12
2:28:00	45	24,9	13
2:29:00	45	24,9	13
2:30:00	45	24,7	13
2:31:00	45	24,4	13
2:32:00	45	24,3	14
2:33:00	45	24,4	14
2:34:00	45	24,6	14
2:35:00	45	24,8	14
2:36:00	45	25,0	14
2:37:00	45	25,1	15
2:38:00	45	25,2	15
2:39:00	45	25,1	15
2:40:00	45	25,0	15
2:41:00	46	24,7	16
2:42:00	45	24,5	16
2:43:00	45	24,3	17
2:44:00	45	24,3	17
2:45:00	45	24,5	17
2:46:00	45	24,7	17
2:47:00	45	24,9	18
2:48:00	45	25,0	19
2:49:00	45	25,1	19
2:50:00	45	25,1	25
2:51:00	45	25,0	21
2:52:00	45	24,9	23
2:53:00	45	24,6	23
2:54:00	45	24,4	24
2:55:00	45	24,3	24
2:56:00	45	24,3	25
2:57:00	45	24,5	25
2:58:00	45	24,7	26
2:59:00	45	24,9	26
3:00:00	45	25,0	27
3:01:00	45	25,0	27
3:02:00	45	25,0	28
3:03:00	45	24,9	30
3:04:00	45	24,7	31
3:05:00	45	24,4	31
3:06:00	45	24,3	31
3:07:00	45	24,3	32
3:08:00	45	24,4	32
3:09:00	45	24,6	33
3:10:00	45	24,8	34
3:11:00	45	24,9	36
3:12:00	45	25,0	38
3:13:00	45	25,0	39
3:14:00	45	24,9	41
3:15:00	46	24,8	43
3:16:00	46	24,5	45
3:17:00	45	24,3	47
3:18:00	45	24,2	49
3:19:00	45	24,2	51
3:20:00	45	24,4	53
3:21:00	45	24,6	54
3:22:00	45	24,8	60
3:23:00	45	24,9	65
3:24:00	45	24,9	71
3:25:00	45	0,2	80

File: project-root/data/Data Acquisition/Data Acquisition/2009 year (240)/Con 1 Dragon G1900+1.5gpsLX+0.1%RPM+0.3%SMS(60C).txt
--Test Summary--
Full Path and File Name	
Instrument Name	7222-1
Instrument Type	Model 7222 Consistometer
Instrument Serial Number	113
Test Start Date	25.03.2009
Test Start Time	10:47:26
Test Stop Date	25.03.2009
Test Stop Time	13:39:22
Test Length	2:51:56
Final Sample Time Offset	2:51:00
Controller Schedule Name	
Sampling Period	60 seconds
Comments	
Information	WellID	
Information	Customer	
Information	CementClass	
Information	CementMfr	
Information	Additives	
Information	Density	
Information	BHCT	
Information	BHST	
Information	FluidLoss	
Information	JobType	
Calculated Value	30Bc - TT	N/A
Calculated Value	70Bc - TT	N/A
Calculated Value	100Bc - TT	N/A
Initial Temperature (°C)	25 °C
Final Temperature (°C)	31 °C
Initial Pressure (MPa)	0,6 MPa
Final Pressure (MPa)	0,0 MPa
Initial Consistency (Bc)	8 Bc
Final Consistency (Bc)	-2 Bc
--Data--
Time (HH:MM:SS)	Temperature (°C)	Pressure (MPa)	Consistency (Bc)
0:00:00	25	0,6	8
0:01:00	25	2,2	6
0:02:00	25	2,7	9
0:03:00	25	3,9	4
0:04:00	26	4,2	4
0:05:00	26	4,7	8
0:06:00	26	5,1	7
0:07:00	26	5,4	10
0:08:00	26	5,7	20
0:09:00	33	5,1	13
0:10:00	36	5,6	10
0:11:00	38	5,9	10
0:12:00	38	6,5	9
0:13:00	37	6,9	9
0:14:00	37	7,2	9
0:15:00	36	7,7	9
0:16:00	35	8,5	9
0:17:00	35	9,1	9
0:18:00	36	9,9	9
0:19:00	36	10,2	9
0:20:00	37	10,6	9
0:21:00	38	10,9	9
0:22:00	40	11,0	9
0:23:00	41	11,7	9
0:24:00	41	12,0	9
0:25:00	42	12,6	9
0:26:00	43	13,1	9
0:27:00	44	13,4	9
0:28:00	45	13,9	8
0:29:00	46	13,6	8
0:30:00	46	14,2	8
0:31:00	47	14,9	8
0:32:00	48	15,5	8
0:33:00	49	15,4	8
0:34:00	49	16,0	8
0:35:00	50	16,6	8
0:36:00	51	16,4	8
0:37:00	51	17,1	8
0:38:00	52	17,7	8
0:39:00	53	18,3	8
0:40:00	54	18,0	8
0:41:00	54	18,7	9
0:42:00	55	19,3	9
0:43:00	56	19,9	9
0:44:00	56	19,5	9
0:45:00	57	20,2	9
0:46:00	58	20,9	9
0:47:00	58	21,5	9
0:48:00	59	21,1	9
0:49:00	60	21,8	9
0:50:00	61	22,4	9
0:51:00	61	22,6	9
0:52:00	62	22,2	9
0:53:00	62	21,6	10
0:54:00	62	21,7	10
0:55:00	62	21,9	10
0:56:00	62	21,8	11
0:57:00	62	21,7	11
0:58:00	62	22,1	12
0:59:00	62	22,1	13
1:00:00	61	22,0	14
1:01:00	61	21,9	3
1:02:00	61	21,7	12
1:03:00	61	22,0	1
1:04:00	61	21,8	14
1:05:00	61	22,0	18
1:06:00	61	21,8	29
1:07:00	62	21,5	12
1:08:00	61	22,3	15
1:09:00	61	21,7	16
1:10:00	61	21,9	19
1:11:00	61	22,1	9
1:12:00	61	21,7	12
1:13:00	61	22,6	8
1:14:00	61	22,3	7
1:15:00	61	22,1	10
1:16:00	61	21,8	16
1:17:00	60	21,8	7
1:18:00	60	22,5	12
1:19:00	60	22,8	5
1:20:00	60	21,2	11
1:21:00	60	22,5	6
1:22:00	59	22,2	3
1:23:00	59	21,9	9
1:24:00	59	21,8	12
1:25:00	59	22,9	15
1:26:00	59	22,9	14
1:27:00	59	22,8	16
1:28:00	59	22,7	9
1:29:00	59	22,4	20
1:30:00	60	22,1	19
1:31:00	60	22,6	24
1:32:00	60	22,8	12
1:33:00	61	22,7	12
1:34:00	61	22,2	16
1:35:00	62	21,4	19
1:36:00	63	20,2	24
1:37:00	63	19,2	12
1:38:00	64	18,4	10
1:39:00	64	17,9	3
1:40:00	65	17,4	11
1:41:00	65	17,0	4
1:42:00	65	16,7	11
1:43:00	65	14,9	7
1:44:00	65	14,6	9
1:45:00	66	14,4	14
1:46:00	66	14,2	17
1:47:00	66	14,1	8
1:48:00	65	14,1	16
1:49:00	65	14,1	15
1:50:00	65	14,1	5
1:51:00	65	14,1	20
1:52:00	65	14,1	12
1:53:00	65	14,1	19
1:54:00	64	14,1	7
1:55:00	64	14,1	12
1:56:00	64	14,1	8
1:57:00	64	14,1	14
1:58:00	64	14,1	12
1:59:00	63	14,1	11
2:00:00	63	14,1	13
2:01:00	63	14,1	14
2:02:00	63	14,1	20
2:03:00	63	14,1	13
2:04:00	62	14,1	21
2:05:00	62	14,1	12
2:06:00	62	14,1	9
2:07:00	62	14,1	18
2:08:00	62	14,1	12
2:09:00	62	14,1	14
2:10:00	62	14,2	6
2:11:00	61	14,1	12
2:12:00	61	14,1	1
2:13:00	61	14,1	10
2:14:00	61	14,1	4
2:15:00	61	14,1	8
2:16:00	61	14,2	5
2:17:00	60	14,3	10
2:18:00	60	14,5	11
2:19:00	60	14,8	3
2:20:00	60	13,8	10
2:21:00	60	14,5	6
2:22:00	60	15,0	9
2:23:00	60	14,8	3
2:24:00	60	14,7	10
2:25:00	60	14,5	6
2:26:00	60	15,1	3
2:27:00	60	14,9	8
2:28:00	60	14,5	8
2:29:00	60	14,8	13
2:30:00	61	14,8	2
2:31:00	61	14,7	10
2:32:00	61	14,4	5
2:33:00	61	13,8	9
2:34:00	62	13,7	7
2:35:00	62	13,9	12
2:36:00	62	14,1	10
2:37:00	63	14,1	4
2:38:00	63	14,1	11
2:39:00	63	14,1	7
2:40:00	63	14,1	13
2:41:00	63	13,9	5
2:42:00	63	13,7	9
2:43:00	63	13,5	12
2:44:00	63	13,4	4
2:45:00	63	13,2	10
2:46:00	63	13,1	6
2:47:00	63	0,1	12
2:48:00	54	-0,1	5
2:49:00	41	0,0	-2
2:50:00	35	0,0	0
2:51:00	31	0,0	-2

File: project-root/data/Data Acquisition/Data Acquisition/2009 year (240)/Con 1 Dragon G1900+1.5gpsLX-200 (60C).txt
--Test Summary--
Full Path and File Name	
Instrument Name	7222-1
Instrument Type	Model 7222 Consistometer
Instrument Serial Number	113
Test Start Date	17.03.2009
Test Start Time	10:39:55
Test Stop Date	17.03.2009
Test Stop Time	12:28:55
Test Length	1:49:00
Final Sample Time Offset	1:49:00
Controller Schedule Name	
Sampling Period	60 seconds
Comments	MPa:30(50), T:60(30)
Information	WellID	Research
Information	Customer	PetroAlliance
Information	CementClass	G
Information	CementMfr	Dykerhoff
Information	Additives	1.5gpsLX-200
Information	Density	1900
Information	BHCT	60
Information	BHST	80
Information	FluidLoss	
Information	JobType	Research
Calculated Value	30Bc - TT	1:25:00
Calculated Value	70Bc - TT	1:49:00
Calculated Value	100Bc - TT	N/A
Initial Temperature (°C)	22 °C
Final Temperature (°C)	61 °C
Initial Pressure (MPa)	0,5 MPa
Final Pressure (MPa)	30,6 MPa
Initial Consistency (Bc)	9 Bc
Final Consistency (Bc)	75 Bc
--Data--
Time (HH:MM:SS)	Temperature (°C)	Pressure (MPa)	Consistency (Bc)
0:00:00	22	0,5	9
0:01:00	22	2,2	9
0:02:00	23	3,3	8
0:03:00	23	4,6	9
0:04:00	24	5,7	9
0:05:00	25	6,6	9
0:06:00	26	7,3	9
0:07:00	27	7,8	9
0:08:00	28	8,7	9
0:09:00	29	9,4	9
0:10:00	30	10,6	10
0:11:00	30	11,5	9
0:12:00	31	12,4	9
0:13:00	32	13,6	9
0:14:00	33	14,1	10
0:15:00	34	14,8	10
0:16:00	34	16,3	9
0:17:00	35	17,5	10
0:18:00	36	18,1	9
0:19:00	37	18,7	9
0:20:00	38	20,2	8
0:21:00	38	20,9	8
0:22:00	39	21,5	8
0:23:00	40	23,1	8
0:24:00	41	23,8	8
0:25:00	41	24,7	8
0:26:00	42	25,4	8
0:27:00	43	26,9	8
0:28:00	44	27,5	8
0:29:00	45	28,2	8
0:30:00	45	29,3	8
0:31:00	46	30,0	8
0:32:00	47	30,7	8
0:33:00	48	30,1	8
0:34:00	48	30,8	8
0:35:00	49	29,9	8
0:36:00	50	30,7	9
0:37:00	51	29,8	8
0:38:00	51	30,6	9
0:39:00	52	29,6	9
0:40:00	53	30,3	9
0:41:00	54	30,2	9
0:42:00	54	29,9	9
0:43:00	55	30,7	9
0:44:00	56	30,4	10
0:45:00	57	29,9	11
0:46:00	57	30,6	10
0:47:00	58	30,1	10
0:48:00	59	30,8	11
0:49:00	60	30,0	11
0:50:00	61	30,6	11
0:51:00	62	30,5	12
0:52:00	62	30,0	12
0:53:00	62	29,6	12
0:54:00	62	30,4	13
0:55:00	62	30,5	14
0:56:00	62	30,6	14
0:57:00	62	30,5	14
0:58:00	62	30,4	14
0:59:00	62	30,4	15
1:00:00	62	30,4	15
1:01:00	61	30,3	15
1:02:00	61	30,3	15
1:03:00	61	30,4	15
1:04:00	61	30,4	17
1:05:00	61	30,3	17
1:06:00	61	30,3	18
1:07:00	61	30,4	18
1:08:00	61	30,4	19
1:09:00	61	30,4	19
1:10:00	61	30,4	20
1:11:00	61	30,4	20
1:12:00	61	30,4	20
1:13:00	61	30,5	20
1:14:00	61	30,5	21
1:15:00	61	30,4	21
1:16:00	61	30,5	22
1:17:00	61	30,5	22
1:18:00	61	30,5	22
1:19:00	61	30,6	23
1:20:00	61	30,5	24
1:21:00	61	30,6	25
1:22:00	61	30,6	28
1:23:00	61	30,6	29
1:24:00	61	30,6	31
1:25:00	61	30,6	33
1:26:00	61	30,6	34
1:27:00	61	30,6	35
1:28:00	61	30,6	35
1:29:00	61	30,7	36
1:30:00	61	30,7	38
1:31:00	61	30,6	39
1:32:00	61	30,6	40
1:33:00	61	30,7	41
1:34:00	61	30,7	43
1:35:00	61	30,7	44
1:36:00	61	30,7	45
1:37:00	61	30,7	47
1:38:00	61	30,7	49
1:39:00	61	30,7	51
1:40:00	61	30,7	53
1:41:00	61	30,7	54
1:42:00	61	30,7	57
1:43:00	61	30,6	60
1:44:00	61	30,7	62
1:45:00	61	30,6	63
1:46:00	61	30,6	66
1:47:00	61	30,6	68
1:48:00	61	30,6	73
1:49:00	61	30,6	75

File: project-root/data/Data Acquisition/Data Acquisition/2009 year (240)/Con 1 Kogalym G1900+0.5%FL+0.5%RPM+0.5%TA-1+0.17%LTR-100 (60C-BM).txt
--Test Summary--
Full Path and File Name	
Instrument Name	7222-1
Instrument Type	Model 7222 Consistometer
Instrument Serial Number	113
Test Start Date	04.07.2007
Test Start Time	15:14:48
Test Stop Date	04.07.2007
Test Stop Time	20:23:48
Test Length	5:09:00
Final Sample Time Offset	5:09:00
Controller Schedule Name	
Sampling Period	60 seconds
Comments	P:atm(30), 27(40); T:25(30), 60(40)
Information	WellID	40729-1011b
Information	Customer	Kogalym
Information	CementClass	G
Information	CementMfr	Dykerhoff
Information	Additives	0.5%FL+0.5%RPM+0.5%TA-1+0.17%LTR
Information	Density	1900
Information	BHCT	60
Information	BHST	
Information	FluidLoss	
Information	JobType	102 mm Liner
Calculated Value	30Bc - TT	4:57:00
Calculated Value	70Bc - TT	5:09:00
Calculated Value	100Bc - TT	N/A
Initial Temperature (°C)	28 °C
Final Temperature (°C)	62 °C
Initial Pressure (MPa)	0,5 MPa
Final Pressure (MPa)	27,0 MPa
Initial Consistency (Bc)	8 Bc
Final Consistency (Bc)	86 Bc
--Data--
Time (HH:MM:SS)	Temperature (°C)	Pressure (MPa)	Consistency (Bc)
0:00:00	28	0,5	8
0:01:00	28	0,6	8
0:02:00	27	0,6	8
0:03:00	27	0,7	8
0:04:00	27	0,8	8
0:05:00	27	1,0	10
0:06:00	27	1,1	9
0:07:00	27	1,1	9
0:08:00	27	1,2	9
0:09:00	27	1,3	8
0:10:00	27	1,4	8
0:11:00	27	1,6	9
0:12:00	27	1,5	8
0:13:00	27	1,6	8
0:14:00	27	1,8	8
0:15:00	26	2,0	8
0:16:00	26	1,9	8
0:17:00	26	2,0	8
0:18:00	26	2,0	8
0:19:00	26	2,1	8
0:20:00	26	2,3	8
0:21:00	26	2,4	8
0:22:00	26	2,5	8
0:23:00	26	2,6	8
0:24:00	25	2,6	8
0:25:00	25	2,7	8
0:26:00	25	2,7	9
0:27:00	25	3,1	11
0:28:00	25	3,0	8
0:29:00	25	3,0	8
0:30:00	25	3,3	8
0:31:00	25	4,2	9
0:32:00	25	5,5	8
0:33:00	26	6,1	8
0:34:00	27	6,4	8
0:35:00	27	7,1	8
0:36:00	29	7,7	8
0:37:00	30	8,4	8
0:38:00	31	8,9	8
0:39:00	32	9,5	8
0:40:00	33	9,9	8
0:41:00	34	10,5	8
0:42:00	35	11,1	8
0:43:00	36	11,7	8
0:44:00	37	12,4	8
0:45:00	38	13,1	8
0:46:00	39	13,2	8
0:47:00	40	14,0	8
0:48:00	41	14,8	8
0:49:00	41	15,5	8
0:50:00	42	16,3	8
0:51:00	43	16,3	7
0:52:00	44	17,1	7
0:53:00	45	17,8	7
0:54:00	46	18,6	7
0:55:00	47	19,3	6
0:56:00	48	19,6	7
0:57:00	49	20,3	6
0:58:00	50	21,0	7
0:59:00	50	21,6	6
1:00:00	51	21,6	6
1:01:00	52	22,4	6
1:02:00	53	23,1	13
1:03:00	54	23,9	6
1:04:00	55	24,5	6
1:05:00	56	25,3	6
1:06:00	56	25,4	6
1:07:00	57	26,1	6
1:08:00	58	26,8	6
1:09:00	59	27,5	6
1:10:00	60	27,3	6
1:11:00	61	27,4	6
1:12:00	61	27,0	5
1:13:00	62	27,2	5
1:14:00	62	27,2	5
1:15:00	62	27,1	5
1:16:00	62	27,2	5
1:17:00	62	27,0	5
1:18:00	61	27,1	5
1:19:00	61	27,0	5
1:20:00	61	27,2	5
1:21:00	61	27,2	4
1:22:00	61	27,1	5
1:23:00	61	27,2	5
1:24:00	61	27,1	5
1:25:00	61	27,1	5
1:26:00	61	27,2	5
1:27:00	61	27,2	5
1:28:00	61	27,2	5
1:29:00	61	27,1	5
1:30:00	61	27,2	5
1:31:00	61	27,2	4
1:32:00	61	27,2	5
1:33:00	61	27,2	5
1:34:00	61	27,2	5
1:35:00	61	27,2	5
1:36:00	61	27,2	4
1:37:00	61	27,5	5
1:38:00	61	27,3	5
1:39:00	61	27,1	5
1:40:00	61	27,0	5
1:41:00	61	27,1	4
1:42:00	61	27,1	5
1:43:00	61	27,1	5
1:44:00	61	27,2	5
1:45:00	61	27,4	5
1:46:00	61	27,2	5
1:47:00	61	27,1	5
1:48:00	61	27,1	5
1:49:00	61	27,2	5
1:50:00	61	27,1	5
1:51:00	61	27,1	4
1:52:00	61	27,0	5
1:53:00	61	27,1	5
1:54:00	61	27,1	5
1:55:00	61	27,1	5
1:56:00	61	27,1	4
1:57:00	61	27,1	5
1:58:00	61	27,1	5
1:59:00	61	27,1	5
2:00:00	61	27,1	5
2:01:00	61	27,1	4
2:02:00	61	27,1	5
2:03:00	61	27,1	5
2:04:00	61	27,1	5
2:05:00	61	27,1	5
2:06:00	61	27,0	5
2:07:00	61	27,1	4
2:08:00	61	27,1	5
2:09:00	61	27,1	5
2:10:00	61	27,2	5
2:11:00	61	27,2	5
2:12:00	61	27,0	4
2:13:00	61	27,0	5
2:14:00	61	27,1	5
2:15:00	61	27,1	5
2:16:00	61	27,1	5
2:17:00	61	27,1	4
2:18:00	61	27,1	5
2:19:00	61	27,1	5
2:20:00	61	27,1	5
2:21:00	61	27,2	5
2:22:00	61	27,1	4
2:23:00	61	27,0	5
2:24:00	61	27,0	5
2:25:00	61	27,1	5
2:26:00	61	27,1	5
2:27:00	61	27,1	4
2:28:00	61	27,1	5
2:29:00	61	27,1	5
2:30:00	61	27,1	5
2:31:00	61	27,1	5
2:32:00	61	27,1	4
2:33:00	61	27,1	5
2:34:00	61	27,1	5
2:35:00	61	27,0	5
2:36:00	61	27,1	5
2:37:00	61	27,1	4
2:38:00	61	27,1	5
2:39:00	61	27,1	5
2:40:00	61	27,1	5
2:41:00	61	27,1	5
2:42:00	61	27,0	5
2:43:00	61	27,1	5
2:44:00	61	27,1	5
2:45:00	61	27,1	5
2:46:00	61	27,1	5
2:47:00	61	27,0	5
2:48:00	61	27,7	5
2:49:00	61	27,3	5
2:50:00	61	27,2	5
2:51:00	61	27,1	5
2:52:00	61	27,2	5
2:53:00	61	27,2	5
2:54:00	61	27,2	5
2:55:00	61	27,2	5
2:56:00	61	27,3	5
2:57:00	61	27,3	5
2:58:00	61	27,3	5
2:59:00	61	27,4	5
3:00:00	61	27,3	5
3:01:00	61	27,3	5
3:02:00	61	27,3	5
3:03:00	61	27,3	5
3:04:00	61	27,2	5
3:05:00	61	27,2	5
3:06:00	61	27,3	5
3:07:00	61	27,3	5
3:08:00	61	27,2	5
3:09:00	61	27,3	5
3:10:00	61	27,3	5
3:11:00	61	27,3	5
3:12:00	61	27,3	5
3:13:00	61	27,3	5
3:14:00	61	27,3	5
3:15:00	61	27,3	5
3:16:00	61	27,2	5
3:17:00	61	27,2	5
3:18:00	61	27,3	5
3:19:00	61	27,3	5
3:20:00	61	27,3	5
3:21:00	61	27,3	5
3:22:00	61	27,2	5
3:23:00	61	27,2	5
3:24:00	61	27,2	5
3:25:00	61	27,2	5
3:26:00	61	27,3	5
3:27:00	61	27,2	5
3:28:00	61	27,2	5
3:29:00	61	27,2	5
3:30:00	61	27,7	5
3:31:00	61	27,5	5
3:32:00	61	27,2	5
3:33:00	61	27,2	5
3:34:00	61	27,1	5
3:35:00	61	27,2	5
3:36:00	61	27,2	5
3:37:00	61	27,1	5
3:38:00	61	27,1	5
3:39:00	61	27,1	5
3:40:00	61	27,1	5
3:41:00	61	27,2	5
3:42:00	61	27,2	5
3:43:00	61	27,2	5
3:44:00	61	27,2	5
3:45:00	61	27,2	5
3:46:00	61	27,2	6
3:47:00	61	27,2	6
3:48:00	61	27,1	6
3:49:00	61	27,1	6
3:50:00	61	27,1	6
3:51:00	61	27,1	6
3:52:00	61	27,2	6
3:53:00	61	27,2	6
3:54:00	61	27,2	6
3:55:00	61	27,1	6
3:56:00	61	27,1	6
3:57:00	61	27,2	6
3:58:00	61	27,2	6
3:59:00	61	27,2	6
4:00:00	61	27,2	6
4:01:00	61	27,2	6
4:02:00	61	27,2	6
4:03:00	61	27,2	6
4:04:00	61	27,1	7
4:05:00	61	27,1	7
4:06:00	61	27,1	7
4:07:00	61	27,1	7
4:08:00	61	27,1	7
4:09:00	61	27,2	7
4:10:00	61	27,2	7
4:11:00	61	27,1	7
4:12:00	61	27,0	7
4:13:00	61	27,1	8
4:14:00	61	27,3	8
4:15:00	61	27,3	8
4:16:00	61	27,3	8
4:17:00	61	27,3	8
4:18:00	61	27,2	8
4:19:00	61	27,0	8
4:20:00	61	27,2	8
4:21:00	61	27,2	8
4:22:00	61	27,1	8
4:23:00	61	27,1	9
4:24:00	61	27,2	9
4:25:00	61	27,2	9
4:26:00	61	27,3	9
4:27:00	61	27,4	9
4:28:00	60	27,5	10
4:29:00	61	27,5	10
4:30:00	60	27,6	10
4:31:00	61	27,7	10
4:32:00	61	27,8	11
4:33:00	61	27,8	11
4:34:00	61	27,5	12
4:35:00	61	27,7	13
4:36:00	61	27,5	14
4:37:00	61	27,4	14
4:38:00	61	27,1	14
4:39:00	61	27,2	14
4:40:00	61	27,1	15
4:41:00	61	27,2	15
4:42:00	61	27,2	16
4:43:00	61	27,2	16
4:44:00	61	27,0	17
4:45:00	61	27,2	18
4:46:00	61	27,1	18
4:47:00	61	27,0	19
4:48:00	61	27,3	20
4:49:00	61	27,3	21
4:50:00	61	27,5	21
4:51:00	61	27,7	21
4:52:00	60	28,0	22
4:53:00	60	27,0	24
4:54:00	60	27,5	26
4:55:00	60	27,9	27
4:56:00	60	27,4	31
4:57:00	60	27,9	32
4:58:00	60	27,4	32
4:59:00	60	27,7	34
5:00:00	60	27,9	35
5:01:00	60	27,3	38
5:02:00	61	27,4	41
5:03:00	61	27,2	45
5:04:00	61	27,0	50
5:05:00	61	27,0	54
5:06:00	61	27,1	57
5:07:00	62	26,9	61
5:08:00	62	27,2	87
5:09:00	62	27,0	86

File: project-root/data/Data Acquisition/Data Acquisition/2009 year (240)/Con 1 Kogalym G1920+0.5%FL+0.5%RPM+1%TA-1+0.17%LTR-100(69C).txt
--Test Summary--
Full Path and File Name	
Instrument Name	7222#2
Instrument Type	Model 7222 Consistometer
Instrument Serial Number	128
Test Start Date	23.01.2007
Test Start Time	17:00:20
Test Stop Date	23.01.2007
Test Stop Time	19:37:20
Test Length	2:37:00
Final Sample Time Offset	2:37:00
Controller Schedule Name	
Sampling Period	60 seconds
Comments	P(MPa): 39(42min); T(C) 69(42 min), tap water, dry blend
Information	WellID	11-1165
Information	Customer	Kogalym LUK-Aik
Information	CementClass	G
Information	CementMfr	Dykerhoff
Information	Additives	0.5%FL+0.5%RPM+1%TA-1+0.17%LTR-100
Information	Density	1920
Information	BHCT	69
Information	BHST	90
Information	FluidLoss	n/a
Information	JobType	146 mm production csg 1st stage
Calculated Value	30Bc - TT	2:30:00
Calculated Value	70Bc - TT	2:37:00
Calculated Value	100Bc - TT	N/A
Initial Temperature (°C)	28 °C
Final Temperature (°C)	68 °C
Initial Pressure (MPa)	0,3 MPa
Final Pressure (MPa)	39,4 MPa
Initial Consistency (Bc)	15 Bc
Final Consistency (Bc)	76 Bc
--Data--
Time (HH:MM:SS)	Temperature (°C)	Pressure (MPa)	Consistency (Bc)
0:00:00	28	0,3	15
0:01:00	28	1,2	23
0:02:00	28	2,6	15
0:03:00	28	3,7	20
0:04:00	28	4,4	20
0:05:00	29	5,4	21
0:06:00	31	6,5	20
0:07:00	33	7,1	17
0:08:00	35	8,2	28
0:09:00	36	9,0	30
0:10:00	38	10,0	26
0:11:00	40	10,9	27
0:12:00	41	11,4	29
0:13:00	41	12,6	28
0:14:00	42	13,7	26
0:15:00	43	14,3	24
0:16:00	44	15,5	24
0:17:00	44	16,7	20
0:18:00	45	17,5	21
0:19:00	46	18,7	19
0:20:00	47	19,3	19
0:21:00	48	19,9	19
0:22:00	49	20,8	18
0:23:00	50	21,9	23
0:24:00	51	22,6	21
0:25:00	52	23,4	21
0:26:00	53	24,8	19
0:27:00	54	25,5	19
0:28:00	55	26,6	19
0:29:00	56	27,3	17
0:30:00	57	28,3	17
0:31:00	58	29,0	17
0:32:00	59	30,2	17
0:33:00	60	31,1	17
0:34:00	61	31,9	15
0:35:00	62	32,7	16
0:36:00	63	33,5	19
0:37:00	64	34,3	17
0:38:00	65	35,4	18
0:39:00	66	36,4	17
0:40:00	67	37,1	18
0:41:00	68	38,2	15
0:42:00	69	39,0	14
0:43:00	70	39,0	14
0:44:00	70	38,8	14
0:45:00	71	38,6	14
0:46:00	71	38,9	15
0:47:00	71	38,7	15
0:48:00	71	38,8	15
0:49:00	70	38,9	15
0:50:00	69	39,1	15
0:51:00	69	39,1	38
0:52:00	69	38,9	20
0:53:00	68	39,3	28
0:54:00	68	39,2	14
0:55:00	68	39,1	15
0:56:00	69	39,2	18
0:57:00	69	39,3	18
0:58:00	69	39,0	18
0:59:00	69	38,9	18
1:00:00	69	39,0	20
1:01:00	69	38,7	17
1:02:00	69	38,9	17
1:03:00	69	38,9	17
1:04:00	69	38,9	17
1:05:00	69	39,0	16
1:06:00	69	39,1	15
1:07:00	69	39,1	15
1:08:00	69	39,0	15
1:09:00	69	38,9	14
1:10:00	69	39,1	15
1:11:00	69	38,9	14
1:12:00	69	39,1	15
1:13:00	69	39,1	15
1:14:00	69	39,0	14
1:15:00	69	39,0	14
1:16:00	69	39,1	14
1:17:00	69	39,0	14
1:18:00	68	38,9	14
1:19:00	69	39,1	14
1:20:00	69	38,9	14
1:21:00	69	38,9	14
1:22:00	69	39,1	14
1:23:00	69	39,1	15
1:24:00	69	39,1	15
1:25:00	69	38,9	15
1:26:00	69	39,0	15
1:27:00	69	39,0	15
1:28:00	69	39,0	15
1:29:00	69	39,0	26
1:30:00	69	39,1	19
1:31:00	69	39,1	25
1:32:00	69	39,0	28
1:33:00	69	39,0	16
1:34:00	69	39,0	15
1:35:00	69	38,9	17
1:36:00	69	38,9	17
1:37:00	69	39,0	16
1:38:00	69	38,9	15
1:39:00	69	38,8	15
1:40:00	69	38,8	17
1:41:00	69	38,9	18
1:42:00	69	39,0	17
1:43:00	69	38,9	25
1:44:00	69	38,9	27
1:45:00	69	38,9	15
1:46:00	69	39,0	16
1:47:00	69	38,7	15
1:48:00	69	39,0	14
1:49:00	69	38,8	27
1:50:00	69	38,9	19
1:51:00	69	38,7	19
1:52:00	69	38,8	21
1:53:00	69	38,7	19
1:54:00	69	38,7	18
1:55:00	69	38,8	18
1:56:00	69	38,8	18
1:57:00	69	38,8	17
1:58:00	69	39,1	30
1:59:00	69	39,2	21
2:00:00	69	38,9	24
2:01:00	69	39,0	19
2:02:00	69	39,1	16
2:03:00	69	38,9	16
2:04:00	69	39,0	16
2:05:00	69	39,1	15
2:06:00	69	39,0	15
2:07:00	69	39,1	15
2:08:00	69	39,0	15
2:09:00	69	39,2	15
2:10:00	69	39,1	15
2:11:00	69	39,2	15
2:12:00	69	39,2	14
2:13:00	69	39,1	14
2:14:00	69	39,2	14
2:15:00	69	39,1	14
2:16:00	69	39,2	14
2:17:00	69	39,3	14
2:18:00	69	39,2	14
2:19:00	69	39,1	14
2:20:00	69	39,0	17
2:21:00	69	39,0	17
2:22:00	69	38,9	17
2:23:00	69	38,9	17
2:24:00	69	39,1	21
2:25:00	69	38,9	21
2:26:00	69	39,0	21
2:27:00	69	38,7	24
2:28:00	69	38,9	26
2:29:00	69	38,9	33
2:30:00	69	38,7	33
2:31:00	69	38,8	35
2:32:00	69	39,0	43
2:33:00	69	39,1	45
2:34:00	69	39,0	57
2:35:00	69	39,3	67
2:36:00	68	39,3	70
2:37:00	68	39,4	76

File: project-root/data/Data Acquisition/Data Acquisition/2009 year (240)/Con 1 Kogalym G1920+0.8%FL+0.4%RPM (82C).txt
--Test Summary--
Full Path and File Name	
Instrument Name	7222-1
Instrument Type	Model 7222 Consistometer
Instrument Serial Number	113
Test Start Date	12.12.2007
Test Start Time	10:21:20
Test Stop Date	12.12.2007
Test Stop Time	15:22:21
Test Length	5:01:01
Final Sample Time Offset	5:01:00
Controller Schedule Name	
Sampling Period	60 seconds
Comments	MPa: 49(60), T:82(60)
Information	WellID	72-453
Information	Customer	Nadym
Information	CementClass	PCT-I-G
Information	CementMfr	Dykerhoff
Information	Additives	0.8%FL+0.4%RPM
Information	Density	1920
Information	BHCT	82
Information	BHST	110
Information	FluidLoss	
Information	JobType	177.8 mm production csg
Calculated Value	30Bc - TT	4:43:00
Calculated Value	70Bc - TT	5:01:00
Calculated Value	100Bc - TT	N/A
Initial Temperature (°C)	26 °C
Final Temperature (°C)	83 °C
Initial Pressure (MPa)	1,4 MPa
Final Pressure (MPa)	49,8 MPa
Initial Consistency (Bc)	23 Bc
Final Consistency (Bc)	84 Bc
--Data--
Time (HH:MM:SS)	Temperature (°C)	Pressure (MPa)	Consistency (Bc)
0:00:00	26	1,4	23
0:01:00	26	2,7	18
0:02:00	27	3,7	14
0:03:00	28	4,3	20
0:04:00	28	5,3	23
0:05:00	29	6,1	24
0:06:00	30	6,9	24
0:07:00	31	7,8	23
0:08:00	32	8,7	19
0:09:00	33	9,5	23
0:10:00	34	10,4	22
0:11:00	35	11,3	24
0:12:00	36	12,1	22
0:13:00	37	12,9	20
0:14:00	38	13,8	21
0:15:00	39	13,8	23
0:16:00	40	14,7	24
0:17:00	41	15,5	20
0:18:00	42	16,3	19
0:19:00	43	17,0	20
0:20:00	44	17,8	20
0:21:00	45	18,6	23
0:22:00	46	19,4	20
0:23:00	47	20,2	18
0:24:00	48	21,0	21
0:25:00	49	21,8	17
0:26:00	50	22,6	22
0:27:00	51	23,4	24
0:28:00	52	24,5	18
0:29:00	53	25,2	24
0:30:00	54	26,0	15
0:31:00	55	26,8	20
0:32:00	56	27,7	19
0:33:00	57	28,5	20
0:34:00	58	29,4	19
0:35:00	59	30,2	17
0:36:00	60	30,6	19
0:37:00	61	31,4	21
0:38:00	62	32,3	22
0:39:00	63	33,1	20
0:40:00	64	33,9	20
0:41:00	65	34,8	12
0:42:00	66	35,7	24
0:43:00	67	36,5	21
0:44:00	68	36,6	19
0:45:00	69	37,5	21
0:46:00	70	38,4	22
0:47:00	71	39,3	20
0:48:00	72	40,1	20
0:49:00	72	41,0	19
0:50:00	74	41,9	22
0:51:00	74	42,7	20
0:52:00	75	43,5	18
0:53:00	76	43,8	25
0:54:00	77	44,6	17
0:55:00	78	45,5	19
0:56:00	79	46,2	18
0:57:00	80	47,1	19
0:58:00	81	47,9	20
0:59:00	82	48,8	20
1:00:00	83	49,3	21
1:01:00	84	49,3	19
1:02:00	85	49,0	15
1:03:00	85	49,0	17
1:04:00	85	49,1	17
1:05:00	85	49,0	28
1:06:00	85	49,1	20
1:07:00	85	49,2	16
1:08:00	85	49,1	17
1:09:00	84	49,0	18
1:10:00	84	49,1	20
1:11:00	84	49,1	16
1:12:00	84	49,1	16
1:13:00	84	49,1	13
1:14:00	84	49,1	12
1:15:00	84	49,1	11
1:16:00	84	49,1	11
1:17:00	84	49,1	10
1:18:00	84	49,1	13
1:19:00	83	49,1	14
1:20:00	83	49,1	14
1:21:00	83	49,1	16
1:22:00	84	49,1	18
1:23:00	83	49,2	18
1:24:00	83	49,2	18
1:25:00	83	49,2	18
1:26:00	83	49,2	19
1:27:00	83	49,3	19
1:28:00	83	49,2	19
1:29:00	83	49,2	24
1:30:00	83	49,3	23
1:31:00	83	49,3	30
1:32:00	83	49,3	30
1:33:00	83	49,3	28
1:34:00	83	49,3	24
1:35:00	83	49,3	19
1:36:00	83	49,3	18
1:37:00	83	49,3	16
1:38:00	83	49,4	19
1:39:00	83	49,3	19
1:40:00	83	49,4	19
1:41:00	83	49,4	19
1:42:00	83	49,4	20
1:43:00	83	49,4	18
1:44:00	83	49,4	16
1:45:00	83	49,4	16
1:46:00	83	49,4	13
1:47:00	83	49,4	14
1:48:00	83	49,4	15
1:49:00	83	49,4	19
1:50:00	83	49,4	18
1:51:00	83	49,4	17
1:52:00	83	49,4	17
1:53:00	83	49,4	20
1:54:00	83	49,5	20
1:55:00	83	49,4	21
1:56:00	83	49,5	13
1:57:00	83	49,4	14
1:58:00	83	49,5	15
1:59:00	83	49,5	14
2:00:00	83	49,5	15
2:01:00	83	49,5	15
2:02:00	83	49,5	15
2:03:00	83	49,5	15
2:04:00	83	49,5	15
2:05:00	83	49,5	15
2:06:00	83	49,5	15
2:07:00	83	49,5	14
2:08:00	83	49,5	14
2:09:00	83	49,5	14
2:10:00	83	49,5	14
2:11:00	83	49,5	14
2:12:00	83	49,5	14
2:13:00	83	49,5	13
2:14:00	83	49,5	13
2:15:00	83	49,5	13
2:16:00	83	49,5	13
2:17:00	83	49,5	12
2:18:00	83	49,5	12
2:19:00	83	49,5	12
2:20:00	83	49,5	12
2:21:00	83	49,5	12
2:22:00	83	49,5	13
2:23:00	83	49,5	13
2:24:00	83	49,5	12
2:25:00	83	49,5	11
2:26:00	83	49,5	11
2:27:00	83	49,5	11
2:28:00	83	49,5	11
2:29:00	83	49,5	11
2:30:00	83	49,5	11
2:31:00	83	49,5	12
2:32:00	83	49,5	12
2:33:00	83	49,5	12
2:34:00	83	49,5	12
2:35:00	83	49,5	12
2:36:00	83	49,5	13
2:37:00	83	49,5	13
2:38:00	83	49,5	13
2:39:00	83	49,5	13
2:40:00	83	49,4	15
2:41:00	83	49,5	15
2:42:00	83	49,5	15
2:43:00	83	49,5	15
2:44:00	83	49,5	15
2:45:00	83	49,5	15
2:46:00	83	49,5	15
2:47:00	83	49,5	15
2:48:00	83	49,5	15
2:49:00	83	49,5	15
2:50:00	83	49,5	15
2:51:00	83	49,5	15
2:52:00	83	49,5	15
2:53:00	83	49,5	15
2:54:00	83	49,4	15
2:55:00	83	49,5	15
2:56:00	83	49,5	15
2:57:00	83	49,5	15
2:58:00	83	49,5	15
2:59:00	83	49,5	15
3:00:00	83	49,4	15
3:01:00	83	49,4	15
3:02:00	83	49,5	15
3:03:00	83	49,5	15
3:04:00	83	49,5	15
3:05:00	83	49,5	15
3:06:00	83	49,5	15
3:07:00	83	49,5	15
3:08:00	83	49,5	15
3:09:00	83	49,4	15
3:10:00	83	49,5	15
3:11:00	83	49,5	15
3:12:00	83	49,5	15
3:13:00	83	49,5	15
3:14:00	83	49,4	15
3:15:00	83	49,4	16
3:16:00	83	49,4	15
3:17:00	83	49,4	16
3:18:00	83	49,5	15
3:19:00	83	49,5	15
3:20:00	83	49,5	15
3:21:00	83	49,4	15
3:22:00	83	49,5	15
3:23:00	83	49,5	15
3:24:00	83	49,5	16
3:25:00	83	49,5	16
3:26:00	83	49,4	16
3:27:00	83	49,4	16
3:28:00	83	49,4	16
3:29:00	83	49,4	16
3:30:00	83	49,4	17
3:31:00	83	49,4	17
3:32:00	83	49,5	17
3:33:00	83	49,5	17
3:34:00	83	49,4	17
3:35:00	83	49,4	17
3:36:00	83	49,4	17
3:37:00	83	49,4	18
3:38:00	83	49,4	17
3:39:00	83	49,4	17
3:40:00	83	49,5	17
3:41:00	83	49,5	17
3:42:00	83	49,5	17
3:43:00	83	49,4	17
3:44:00	83	49,4	17
3:45:00	83	49,4	17
3:46:00	83	49,4	17
3:47:00	83	49,4	17
3:48:00	83	49,4	17
3:49:00	83	49,4	17
3:50:00	83	49,4	17
3:51:00	83	49,4	18
3:52:00	83	49,5	18
3:53:00	83	49,5	18
3:54:00	83	49,5	18
3:55:00	83	49,5	18
3:56:00	83	49,5	18
3:57:00	83	49,5	18
3:58:00	83	49,5	18
3:59:00	83	49,5	18
4:00:00	83	49,5	18
4:01:00	83	49,4	18
4:02:00	83	49,4	18
4:03:00	83	49,4	19
4:04:00	83	49,4	19
4:05:00	83	49,3	19
4:06:00	83	49,3	19
4:07:00	83	49,3	19
4:08:00	83	49,4	19
4:09:00	83	49,4	19
4:10:00	83	49,4	19
4:11:00	83	49,4	20
4:12:00	83	49,5	23
4:13:00	83	49,5	22
4:14:00	83	49,5	21
4:15:00	83	49,5	21
4:16:00	83	49,5	21
4:17:00	83	49,5	22
4:18:00	83	49,5	22
4:19:00	83	49,5	23
4:20:00	83	49,5	23
4:21:00	83	49,4	23
4:22:00	83	49,4	23
4:23:00	83	49,3	23
4:24:00	83	49,3	23
4:25:00	83	49,3	24
4:26:00	83	49,2	24
4:27:00	83	49,2	25
4:28:00	83	49,2	21
4:29:00	83	49,2	24
4:30:00	83	49,3	24
4:31:00	83	49,3	22
4:32:00	83	49,4	20
4:33:00	83	49,4	21
4:34:00	83	49,5	21
4:35:00	83	49,5	21
4:36:00	83	49,5	22
4:37:00	83	49,5	22
4:38:00	83	49,5	22
4:39:00	83	49,5	22
4:40:00	83	49,5	28
4:41:00	83	49,4	29
4:42:00	83	49,4	32
4:43:00	83	49,3	32
4:44:00	83	49,2	29
4:45:00	83	49,1	29
4:46:00	83	49,0	29
4:47:00	83	49,2	36
4:48:00	83	49,0	40
4:49:00	83	49,0	34
4:50:00	83	49,0	36
4:51:00	83	49,2	44
4:52:00	83	49,2	45
4:53:00	83	49,2	55
4:54:00	83	49,2	54
4:55:00	83	49,2	42
4:56:00	83	49,3	42
4:57:00	83	49,4	45
4:58:00	83	49,5	56
4:59:00	83	49,6	59
5:00:00	83	49,7	79
5:01:00	83	49,8	84
