Repository: ProgWizer/parser

File: project-root/data/Data Acquisition/Data Acquisition/2009 year (240)/Con 1 Kurmangazy2 G1900+0.5%CaCl2 (35C-SW).txt
--Test Summary--
Full Path and File Name	
Instrument Name	7222-1
Instrument Type	Model 7222 Consistometer
Instrument Serial Number	113
Test Start Date	23.04.2009
Test Start Time	18:25:36
Test Stop Date	23.04.2009
Test Stop Time	21:47:37
Test Length	3:22:01
Final Sample Time Offset	3:22:00
Controller Schedule Name	
Sampling Period	60 seconds
Comments	
Information	WellID	
Information	Customer	
Information	CementClass	
Information	CementMfr	
Information	Additives	
Information	Density	
Information	BHCT	
Information	BHST	
Information	FluidLoss	
Information	JobType	
Calculated Value	30Bc - TT	2:29:00
Calculated Value	70Bc - TT	3:22:00
Calculated Value	100Bc - TT	N/A
Initial Temperature (°C)	24 °C
Final Temperature (°C)	35 °C
Initial Pressure (MPa)	1,2 MPa
Final Pressure (MPa)	6,9 MPa
Initial Consistency (Bc)	12 Bc
Final Consistency (Bc)	71 Bc
--Data--
Time (HH:MM:SS)	Temperature (°C)	Pressure (MPa)	Consistency (Bc)
0:00:00	24	1,2	12
0:01:00	24	2,2	12
0:02:00	25	2,8	12
0:03:00	25	3,2	11
0:04:00	25	3,5	11
0:05:00	26	3,7	11
0:06:00	27	3,8	11
0:07:00	27	4,0	11
0:08:00	27	4,2	11
0:09:00	28	4,3	11
0:10:00	28	4,5	11
0:11:00	28	4,5	12
0:12:00	29	4,8	12
0:13:00	29	5,0	12
0:14:00	30	5,1	12
0:15:00	30	5,3	12
0:16:00	30	5,6	12
0:17:00	31	5,6	12
0:18:00	31	5,7	12
0:19:00	31	6,0	12
0:20:00	32	6,1	12
0:21:00	32	6,4	12
0:22:00	32	6,4	12
0:23:00	33	6,7	12
0:24:00	33	6,6	13
0:25:00	34	6,9	13
0:26:00	34	7,2	13
0:27:00	34	7,3	13
0:28:00	35	7,6	13
0:29:00	35	7,6	13
0:30:00	35	7,8	14
0:31:00	36	7,8	14
0:32:00	36	7,5	14
0:33:00	36	7,3	14
0:34:00	36	7,3	14
0:35:00	36	7,3	14
0:36:00	36	7,2	14
0:37:00	36	7,2	15
0:38:00	36	7,2	15
0:39:00	36	7,1	15
0:40:00	36	7,1	15
0:41:00	36	7,1	15
0:42:00	36	7,1	15
0:43:00	36	7,1	15
0:44:00	36	7,1	15
0:45:00	36	7,1	15
0:46:00	35	7,1	15
0:47:00	36	7,1	15
0:48:00	35	7,1	15
0:49:00	35	7,1	16
0:50:00	35	7,1	16
0:51:00	36	7,1	16
0:52:00	35	7,1	16
0:53:00	35	6,9	16
0:54:00	35	7,0	16
0:55:00	35	7,1	16
0:56:00	35	7,3	16
0:57:00	35	7,5	16
0:58:00	35	7,5	16
0:59:00	35	7,5	16
1:00:00	35	7,5	16
1:01:00	35	7,5	16
1:02:00	35	7,5	16
1:03:00	35	7,5	16
1:04:00	35	7,5	16
1:05:00	35	7,3	16
1:06:00	35	7,1	16
1:07:00	35	7,2	16
1:08:00	35	7,3	16
1:09:00	35	7,4	16
1:10:00	35	7,5	16
1:11:00	35	7,5	16
1:12:00	35	7,5	16
1:13:00	35	7,5	16
1:14:00	35	7,5	16
1:15:00	35	7,5	17
1:16:00	35	7,5	17
1:17:00	35	7,3	17
1:18:00	35	7,1	17
1:19:00	35	7,2	17
1:20:00	35	7,3	17
1:21:00	35	7,4	17
1:22:00	35	7,4	17
1:23:00	35	7,4	17
1:24:00	35	7,4	17
1:25:00	35	7,4	17
1:26:00	35	7,4	17
1:27:00	35	7,4	17
1:28:00	35	7,4	17
1:29:00	35	7,3	17
1:30:00	35	7,1	17
1:31:00	35	7,1	17
1:32:00	35	7,3	18
1:33:00	35	7,4	18
1:34:00	35	7,4	18
1:35:00	35	7,3	18
1:36:00	35	7,3	18
1:37:00	35	7,3	18
1:38:00	35	7,3	18
1:39:00	35	7,3	18
1:40:00	35	7,1	18
1:41:00	35	7,0	18
1:42:00	35	7,1	18
1:43:00	35	7,2	18
1:44:00	35	7,2	19
1:45:00	35	7,2	19
1:46:00	35	7,2	19
1:47:00	35	7,2	19
1:48:00	35	7,2	19
1:49:00	35	7,2	19
1:50:00	35	7,1	19
1:51:00	35	7,0	19
1:52:00	35	7,0	20
1:53:00	35	7,1	20
1:54:00	35	7,2	20
1:55:00	35	7,2	20
1:56:00	35	7,1	20
1:57:00	35	7,1	20
1:58:00	35	7,1	20
1:59:00	35	7,1	20
2:00:00	35	7,1	20
2:01:00	35	7,0	21
2:02:00	35	7,0	21
2:03:00	35	7,0	21
2:04:00	35	7,0	22
2:05:00	35	7,1	22
2:06:00	35	7,2	22
2:07:00	35	7,2	22
2:08:00	35	7,1	23
2:09:00	35	7,0	23
2:10:00	35	7,0	23
2:11:00	35	7,0	24
2:12:00	35	7,1	24
2:13:00	35	7,1	24
2:14:00	35	7,1	25
2:15:00	35	7,0	25
2:16:00	35	7,0	25
2:17:00	35	7,0	26
2:18:00	35	7,0	26
2:19:00	35	7,1	27
2:20:00	35	7,2	27
2:21:00	35	7,0	27
2:22:00	35	7,0	28
2:23:00	35	6,9	28
2:24:00	35	7,0	28
2:25:00	35	7,1	29
2:26:00	35	7,0	30
2:27:00	35	7,0	30
2:28:00	35	7,0	31
2:29:00	35	7,0	32
2:30:00	35	7,0	32
2:31:00	35	7,0	33
2:32:00	35	7,0	34
2:33:00	35	7,0	35
2:34:00	35	7,0	35
2:35:00	35	7,0	36
2:36:00	35	7,0	37
2:37:00	35	7,0	38
2:38:00	35	7,0	38
2:39:00	35	6,9	39
2:40:00	35	7,0	39
2:41:00	35	7,0	40
2:42:00	35	7,0	40
2:43:00	35	7,0	41
2:44:00	35	6,9	42
2:45:00	35	7,0	43
2:46:00	35	7,0	44
2:47:00	35	7,0	44
2:48:00	35	7,0	45
2:49:00	35	7,0	45
2:50:00	35	7,0	46
2:51:00	35	7,0	47
2:52:00	35	7,0	47
2:53:00	35	7,0	48
2:54:00	35	7,0	49
2:55:00	35	6,9	50
2:56:00	35	7,0	51
2:57:00	35	7,0	51
2:58:00	35	7,0	52
2:59:00	35	7,0	53
3:00:00	35	7,0	54
3:01:00	35	7,0	54
3:02:00	35	7,0	55
3:03:00	35	7,0	56
3:04:00	35	7,0	51
3:05:00	35	7,0	57
3:06:00	35	7,0	58
3:07:00	35	7,0	59
3:08:00	35	7,0	60
3:09:00	35	7,0	61
3:10:00	35	7,0	61
3:11:00	35	7,0	62
3:12:00	35	7,0	63
3:13:00	35	7,0	64
3:14:00	35	7,0	65
3:15:00	35	7,0	65
3:16:00	35	7,0	66
3:17:00	35	7,0	67
3:18:00	35	7,0	68
3:19:00	35	7,0	69
3:20:00	35	7,0	69
3:21:00	35	7,0	70
3:22:00	35	6,9	71

File: project-root/data/Data Acquisition/Data Acquisition/2009 year (240)/Con 1 Research G1900+0.05%VC-125 (50VC).txt
--Test Summary--
Full Path and File Name	
Instrument Name	7222-1
Instrument Type	Model 7222 Consistometer
Instrument Serial Number	113
Test Start Date	15.04.2009
Test Start Time	9:08:13
Test Stop Date	15.04.2009
Test Stop Time	13:59:13
Test Length	4:51:00
Final Sample Time Offset	4:51:00
Controller Schedule Name	
Sampling Period	60 seconds
Comments	MPa: 10(30), T;50(30)
Information	WellID	Research
Information	Customer	
Information	CementClass	G
Information	CementMfr	Suhologskiy
Information	Additives	0,05% VC-125
Information	Density	1900
Information	BHCT	50
Information	BHST	
Information	FluidLoss	
Information	JobType	Research
Calculated Value	30Bc - TT	3:51:00
Calculated Value	70Bc - TT	4:51:00
Calculated Value	100Bc - TT	N/A
Initial Temperature (°C)	23 °C
Final Temperature (°C)	51 °C
Initial Pressure (MPa)	0,5 MPa
Final Pressure (MPa)	10,0 MPa
Initial Consistency (Bc)	8 Bc
Final Consistency (Bc)	72 Bc
--Data--
Time (HH:MM:SS)	Temperature (°C)	Pressure (MPa)	Consistency (Bc)
0:00:00	23	0,5	8
0:01:00	23	2,1	9
0:02:00	23	2,9	9
0:03:00	24	3,6	9
0:04:00	24	3,8	9
0:05:00	26	4,1	9
0:06:00	27	4,4	9
0:07:00	28	4,5	9
0:08:00	29	4,9	9
0:09:00	30	5,1	9
0:10:00	31	5,4	9
0:11:00	32	5,4	9
0:12:00	33	5,7	9
0:13:00	34	6,1	9
0:14:00	35	6,3	9
0:15:00	36	6,8	15
0:16:00	37	7,0	20
0:17:00	38	7,0	21
0:18:00	39	7,5	9
0:19:00	40	7,8	9
0:20:00	41	8,1	9
0:21:00	41	8,1	10
0:22:00	42	8,5	10
0:23:00	43	8,9	10
0:24:00	44	8,9	10
0:25:00	45	9,3	10
0:26:00	46	9,4	10
0:27:00	47	9,7	10
0:28:00	48	9,8	10
0:29:00	49	10,5	10
0:30:00	50	10,7	10
0:31:00	51	10,9	10
0:32:00	51	10,4	10
0:33:00	52	9,9	10
0:34:00	52	9,9	10
0:35:00	52	9,8	10
0:36:00	51	9,9	10
0:37:00	51	10,0	10
0:38:00	51	10,0	10
0:39:00	51	10,0	10
0:40:00	51	10,0	10
0:41:00	51	10,0	11
0:42:00	51	10,0	11
0:43:00	51	10,0	11
0:44:00	50	10,1	11
0:45:00	50	10,1	11
0:46:00	50	10,0	11
0:47:00	50	10,0	11
0:48:00	50	9,9	11
0:49:00	50	10,0	11
0:50:00	50	10,0	11
0:51:00	50	10,1	11
0:52:00	50	10,1	11
0:53:00	50	9,9	11
0:54:00	50	10,0	11
0:55:00	50	10,0	11
0:56:00	50	10,2	11
0:57:00	50	10,3	11
0:58:00	51	10,0	11
0:59:00	50	10,0	11
1:00:00	50	10,0	11
1:01:00	50	10,0	11
1:02:00	50	10,0	11
1:03:00	50	10,1	11
1:04:00	50	10,1	11
1:05:00	50	10,1	11
1:06:00	50	10,1	11
1:07:00	50	10,1	11
1:08:00	50	10,0	11
1:09:00	50	10,0	11
1:10:00	51	10,2	11
1:11:00	51	10,1	11
1:12:00	51	10,0	11
1:13:00	51	10,0	11
1:14:00	50	10,0	11
1:15:00	51	10,1	11
1:16:00	50	10,1	11
1:17:00	51	10,0	11
1:18:00	50	10,1	11
1:19:00	50	10,1	11
1:20:00	51	10,0	12
1:21:00	50	10,0	12
1:22:00	50	10,0	11
1:23:00	50	10,3	12
1:24:00	51	10,0	12
1:25:00	51	9,8	12
1:26:00	51	10,4	12
1:27:00	50	10,5	12
1:28:00	50	10,6	12
1:29:00	50	10,6	12
1:30:00	51	10,6	12
1:31:00	50	10,5	12
1:32:00	50	10,4	12
1:33:00	50	10,4	12
1:34:00	50	10,5	12
1:35:00	50	10,6	12
1:36:00	50	10,5	12
1:37:00	51	10,4	12
1:38:00	51	10,4	12
1:39:00	51	10,4	12
1:40:00	50	10,4	12
1:41:00	51	10,5	12
1:42:00	51	10,3	12
1:43:00	51	10,2	12
1:44:00	51	10,2	12
1:45:00	51	10,3	12
1:46:00	50	10,4	12
1:47:00	51	10,4	12
1:48:00	51	10,4	12
1:49:00	51	10,3	12
1:50:00	51	10,3	12
1:51:00	50	10,3	13
1:52:00	51	10,3	13
1:53:00	51	10,3	13
1:54:00	51	10,3	13
1:55:00	51	10,3	13
1:56:00	51	10,2	13
1:57:00	51	10,3	13
1:58:00	51	10,3	13
1:59:00	51	10,4	13
2:00:00	51	10,3	13
2:01:00	51	10,1	13
2:02:00	51	10,0	13
2:03:00	51	10,0	13
2:04:00	51	10,1	13
2:05:00	51	10,1	13
2:06:00	51	10,1	13
2:07:00	51	10,1	13
2:08:00	51	10,1	13
2:09:00	51	10,1	13
2:10:00	51	10,0	13
2:11:00	51	10,0	13
2:12:00	51	10,0	13
2:13:00	51	10,0	14
2:14:00	51	10,0	14
2:15:00	51	10,1	14
2:16:00	51	10,1	15
2:17:00	51	10,0	15
2:18:00	51	9,9	15
2:19:00	51	10,0	15
2:20:00	51	10,0	15
2:21:00	51	10,0	15
2:22:00	51	10,0	15
2:23:00	51	10,0	15
2:24:00	51	10,0	15
2:25:00	51	10,0	15
2:26:00	51	10,0	15
2:27:00	51	10,1	15
2:28:00	51	10,0	15
2:29:00	51	10,0	15
2:30:00	51	10,0	15
2:31:00	51	10,0	15
2:32:00	51	10,2	15
2:33:00	51	10,1	15
2:34:00	51	9,9	15
2:35:00	51	10,0	15
2:36:00	51	10,0	15
2:37:00	51	10,0	15
2:38:00	51	10,0	15
2:39:00	51	10,0	15
2:40:00	51	10,0	15
2:41:00	51	10,0	15
2:42:00	51	10,0	15
2:43:00	51	10,0	15
2:44:00	51	10,0	15
2:45:00	51	10,0	15
2:46:00	51	10,0	15
2:47:00	51	10,0	15
2:48:00	51	10,0	15
2:49:00	51	10,0	15
2:50:00	51	10,0	15
2:51:00	51	10,0	15
2:52:00	51	10,0	15
2:53:00	51	10,0	15
2:54:00	51	10,0	15
2:55:00	51	10,0	15
2:56:00	51	10,0	17
2:57:00	51	10,0	17
2:58:00	51	10,0	17
2:59:00	51	10,0	17
3:00:00	51	10,0	17
3:01:00	50	10,0	17
3:02:00	50	10,0	17
3:03:00	51	10,0	17
3:04:00	51	10,0	17
3:05:00	51	10,1	17
3:06:00	51	10,0	17
3:07:00	51	10,0	17
3:08:00	51	10,0	17
3:09:00	51	10,0	17
3:10:00	51	10,0	17
3:11:00	51	10,0	17
3:12:00	51	10,0	18
3:13:00	51	10,0	19
3:14:00	51	10,0	19
3:15:00	51	10,0	19
3:16:00	51	10,0	20
3:17:00	51	10,0	20
3:18:00	51	10,0	20
3:19:00	51	10,0	21
3:20:00	50	10,0	21
3:21:00	51	10,0	21
3:22:00	51	10,0	21
3:23:00	50	9,9	21
3:24:00	51	10,0	21
3:25:00	50	10,1	21
3:26:00	50	10,0	21
3:27:00	50	9,9	21
3:28:00	50	10,0	21
3:29:00	50	10,0	21
3:30:00	50	10,0	21
3:31:00	51	10,1	22
3:32:00	51	10,0	22
3:33:00	51	10,0	22
3:34:00	50	10,0	22
3:35:00	51	10,0	22
3:36:00	50	10,0	22
3:37:00	51	10,0	22
3:38:00	51	10,0	23
3:39:00	50	10,0	23
3:40:00	50	10,2	24
3:41:00	50	10,0	24
3:42:00	51	10,0	25
3:43:00	51	10,0	25
3:44:00	50	10,0	27
3:45:00	50	10,0	28
3:46:00	50	10,0	29
3:47:00	50	10,0	29
3:48:00	50	10,1	30
3:49:00	50	10,0	30
3:50:00	50	10,0	31
3:51:00	50	10,0	32
3:52:00	50	10,0	32
3:53:00	50	10,0	32
3:54:00	51	10,0	33
3:55:00	50	10,0	33
3:56:00	50	10,0	34
3:57:00	50	10,2	35
3:58:00	50	10,2	35
3:59:00	51	10,0	35
4:00:00	50	10,0	36
4:01:00	51	10,0	37
4:02:00	51	10,0	38
4:03:00	50	10,0	38
4:04:00	50	10,0	38
4:05:00	50	10,0	39
4:06:00	50	10,0	40
4:07:00	50	10,0	40
4:08:00	50	10,1	40
4:09:00	50	10,0	43
4:10:00	51	10,0	43
4:11:00	50	10,0	43
4:12:00	50	10,1	44
4:13:00	50	10,0	45
4:14:00	50	10,0	46
4:15:00	50	10,0	46
4:16:00	50	10,0	47
4:17:00	50	10,0	47
4:18:00	50	10,0	48
4:19:00	50	10,0	49
4:20:00	50	10,0	50
4:21:00	50	10,0	50
4:22:00	50	10,3	50
4:23:00	50	10,2	51
4:24:00	51	9,9	50
4:25:00	51	10,0	57
4:26:00	50	10,1	57
4:27:00	50	10,2	58
4:28:00	50	10,1	57
4:29:00	50	10,0	64
4:30:00	50	10,0	61
4:31:00	50	10,0	62
4:32:00	50	10,0	65
4:33:00	50	10,0	62
4:34:00	50	10,0	63
4:35:00	50	10,0	64
4:36:00	51	10,0	61
4:37:00	51	10,0	62
4:38:00	51	10,0	63
4:39:00	51	10,0	63
4:40:00	51	10,0	64
4:41:00	51	10,0	64
4:42:00	51	10,0	65
4:43:00	51	10,0	65
4:44:00	51	10,1	67
4:45:00	51	10,0	65
4:46:00	51	9,9	68
4:47:00	51	10,0	69
4:48:00	51	10,0	70
4:49:00	51	10,0	70
4:50:00	51	10,0	70
4:51:00	51	10,0	72

File: project-root/data/Data Acquisition/Data Acquisition/2009 year (240)/Con 1 Research G1900+0.1%RPM (60C).txt
--Test Summary--
Full Path and File Name	
Instrument Name	7222-1
Instrument Type	Model 7222 Consistometer
Instrument Serial Number	113
Test Start Date	09.04.2009
Test Start Time	9:15:20
Test Stop Date	09.04.2009
Test Stop Time	12:30:21
Test Length	3:15:01
Final Sample Time Offset	3:15:00
Controller Schedule Name	
Sampling Period	60 seconds
Comments	MPa: 10(30), T:60(30)
Information	WellID	Research
Information	Customer	
Information	CementClass	G
Information	CementMfr	Suhologskiy
Information	Additives	0.1%RPM
Information	Density	1900
Information	BHCT	60
Information	BHST	
Information	FluidLoss	
Information	JobType	Research
Calculated Value	30Bc - TT	2:44:00
Calculated Value	70Bc - TT	3:15:00
Calculated Value	100Bc - TT	N/A
Initial Temperature (°C)	25 °C
Final Temperature (°C)	61 °C
Initial Pressure (MPa)	0,4 MPa
Final Pressure (MPa)	10,0 MPa
Initial Consistency (Bc)	10 Bc
Final Consistency (Bc)	73 Bc
--Data--
Time (HH:MM:SS)	Temperature (°C)	Pressure (MPa)	Consistency (Bc)
0:00:00	25	0,4	10
0:01:00	25	2,1	12
0:02:00	25	3,0	13
0:03:00	25	3,5	9
0:04:00	26	3,8	17
0:05:00	27	4,0	11
0:06:00	28	4,3	23
0:07:00	29	4,5	17
0:08:00	31	4,8	14
0:09:00	31	5,0	15
0:10:00	32	5,2	16
0:11:00	34	5,6	14
0:12:00	35	5,8	13
0:13:00	36	6,2	13
0:14:00	36	6,5	13
0:15:00	37	6,6	13
0:16:00	38	7,0	13
0:17:00	39	7,1	13
0:18:00	40	7,5	13
0:19:00	41	7,6	13
0:20:00	42	8,0	13
0:21:00	43	8,3	13
0:22:00	44	8,6	13
0:23:00	44	8,6	13
0:24:00	45	9,0	13
0:25:00	46	9,1	13
0:26:00	47	9,2	13
0:27:00	48	9,7	13
0:28:00	49	10,0	13
0:29:00	50	10,2	13
0:30:00	50	10,4	13
0:31:00	51	10,5	13
0:32:00	52	10,1	13
0:33:00	52	9,8	13
0:34:00	52	9,9	13
0:35:00	52	10,5	13
0:36:00	52	10,3	13
0:37:00	52	10,1	13
0:38:00	52	10,1	14
0:39:00	51	10,0	14
0:40:00	51	10,1	14
0:41:00	51	10,0	14
0:42:00	51	10,0	14
0:43:00	51	10,0	14
0:44:00	51	10,0	14
0:45:00	51	10,1	14
0:46:00	51	10,1	14
0:47:00	51	10,0	14
0:48:00	51	10,1	14
0:49:00	51	10,1	13
0:50:00	51	10,1	13
0:51:00	51	10,1	13
0:52:00	51	10,1	13
0:53:00	51	10,1	13
0:54:00	51	10,1	13
0:55:00	51	10,2	13
0:56:00	51	10,2	13
0:57:00	51	10,1	13
0:58:00	51	10,1	13
0:59:00	51	10,1	13
1:00:00	50	10,2	13
1:01:00	51	10,2	13
1:02:00	51	10,2	13
1:03:00	51	10,1	13
1:04:00	51	10,1	13
1:05:00	51	10,1	13
1:06:00	50	10,1	13
1:07:00	51	10,1	13
1:08:00	51	10,1	13
1:09:00	51	10,1	13
1:10:00	51	10,2	13
1:11:00	51	10,8	13
1:12:00	51	11,0	13
1:13:00	55	10,5	13
1:14:00	60	9,8	13
1:15:00	62	9,8	13
1:16:00	63	10,3	13
1:17:00	62	10,8	13
1:18:00	62	10,7	13
1:19:00	62	10,4	13
1:20:00	62	10,0	13
1:21:00	62	10,0	13
1:22:00	62	10,0	13
1:23:00	62	10,0	13
1:24:00	62	9,9	13
1:25:00	62	10,0	13
1:26:00	61	10,0	14
1:27:00	61	10,0	14
1:28:00	61	10,0	14
1:29:00	61	10,0	14
1:30:00	61	10,0	14
1:31:00	61	10,0	14
1:32:00	61	10,0	14
1:33:00	61	10,0	14
1:34:00	61	10,0	14
1:35:00	61	10,0	14
1:36:00	61	10,0	14
1:37:00	61	10,0	14
1:38:00	61	10,0	14
1:39:00	61	10,0	14
1:40:00	61	10,0	14
1:41:00	61	10,0	14
1:42:00	61	10,0	14
1:43:00	61	10,0	14
1:44:00	61	10,0	14
1:45:00	61	10,0	14
1:46:00	61	10,0	14
1:47:00	61	10,0	14
1:48:00	61	10,0	14
1:49:00	61	10,0	14
1:50:00	61	10,0	14
1:51:00	61	10,0	14
1:52:00	61	10,0	14
1:53:00	61	10,0	14
1:54:00	61	10,0	14
1:55:00	61	10,0	14
1:56:00	61	10,0	14
1:57:00	61	10,0	14
1:58:00	61	10,0	14
1:59:00	61	10,0	14
2:00:00	61	10,0	14
2:01:00	61	10,0	14
2:02:00	61	10,0	14
2:03:00	61	10,0	14
2:04:00	61	10,0	14
2:05:00	61	10,0	14
2:06:00	61	10,0	14
2:07:00	61	10,0	14
2:08:00	61	10,0	14
2:09:00	61	10,0	14
2:10:00	61	10,0	14
2:11:00	61	10,0	15
2:12:00	61	10,0	15
2:13:00	61	10,0	15
2:14:00	61	10,0	15
2:15:00	61	10,0	15
2:16:00	61	10,0	15
2:17:00	61	10,0	15
2:18:00	61	10,0	16
2:19:00	61	10,0	16
2:20:00	61	10,0	17
2:21:00	61	10,0	17
2:22:00	61	10,0	17
2:23:00	61	10,0	18
2:24:00	61	9,9	18
2:25:00	61	10,0	18
2:26:00	61	9,9	18
2:27:00	61	10,0	19
2:28:00	60	10,1	19
2:29:00	60	10,3	20
2:30:00	60	10,4	20
2:31:00	60	10,3	20
2:32:00	60	10,3	20
2:33:00	60	10,3	21
2:34:00	61	10,4	22
2:35:00	61	10,3	22
2:36:00	61	10,3	29
2:37:00	61	10,2	25
2:38:00	61	10,2	25
2:39:00	61	10,2	25
2:40:00	61	10,1	25
2:41:00	61	10,0	26
2:42:00	61	10,0	27
2:43:00	61	10,1	30
2:44:00	61	10,1	31
2:45:00	61	10,1	34
2:46:00	61	10,0	37
2:47:00	61	9,9	35
2:48:00	61	10,0	38
2:49:00	61	10,0	38
2:50:00	61	10,0	40
2:51:00	61	10,0	41
2:52:00	61	10,0	43
2:53:00	61	10,0	44
2:54:00	61	10,0	46
2:55:00	61	10,0	47
2:56:00	61	10,0	48
2:57:00	61	10,0	50
2:58:00	61	10,0	50
2:59:00	61	10,0	50
3:00:00	61	10,0	52
3:01:00	61	10,0	54
3:02:00	61	10,0	55
3:03:00	61	10,0	56
3:04:00	61	10,0	57
3:05:00	61	10,0	58
3:06:00	61	10,0	60
3:07:00	61	10,0	61
3:08:00	61	10,0	62
3:09:00	61	10,0	63
3:10:00	61	10,0	64
3:11:00	61	10,0	66
3:12:00	61	10,0	67
3:13:00	61	10,0	69
3:14:00	61	10,0	76
3:15:00	61	10,0	73

File: project-root/data/Data Acquisition/Data Acquisition/2009 year (240)/Con 1 Research G1900+0.1%RPM (70C).txt
--Test Summary--
Full Path and File Name	
Instrument Name	7222-1
Instrument Type	Model 7222 Consistometer
Instrument Serial Number	113
Test Start Date	14.04.2009
Test Start Time	9:24:27
Test Stop Date	14.04.2009
Test Stop Time	11:45:27
Test Length	2:21:00
Final Sample Time Offset	2:21:00
Controller Schedule Name	
Sampling Period	60 seconds
Comments	MPa: 10(30), T:70(35)
Information	WellID	Research
Information	Customer	
Information	CementClass	G
Information	CementMfr	Suhologskiy
Information	Additives	0.1%RPM
Information	Density	1900
Information	BHCT	70
Information	BHST	
Information	FluidLoss	
Information	JobType	Research
Calculated Value	30Bc - TT	2:00:00
Calculated Value	70Bc - TT	2:21:00
Calculated Value	100Bc - TT	N/A
Initial Temperature (°C)	25 °C
Final Temperature (°C)	71 °C
Initial Pressure (MPa)	0,9 MPa
Final Pressure (MPa)	10,0 MPa
Initial Consistency (Bc)	21 Bc
Final Consistency (Bc)	74 Bc
--Data--
Time (HH:MM:SS)	Temperature (°C)	Pressure (MPa)	Consistency (Bc)
0:00:00	25	0,9	21
0:01:00	25	2,5	20
0:02:00	26	3,3	14
0:03:00	26	3,5	14
0:04:00	28	3,8	17
0:05:00	29	4,1	19
0:06:00	31	4,4	19
0:07:00	33	4,7	21
0:08:00	35	4,8	19
0:09:00	36	5,3	22
0:10:00	38	5,4	17
0:11:00	39	5,5	21
0:12:00	40	5,9	16
0:13:00	42	6,1	22
0:14:00	43	6,6	16
0:15:00	45	6,8	15
0:16:00	46	7,0	14
0:17:00	47	7,1	15
0:18:00	49	7,5	14
0:19:00	50	7,7	14
0:20:00	51	8,0	14
0:21:00	53	8,3	15
0:22:00	54	8,6	16
0:23:00	55	8,8	15
0:24:00	56	9,2	15
0:25:00	58	9,3	14
0:26:00	59	9,5	14
0:27:00	60	9,9	14
0:28:00	62	10,1	14
0:29:00	63	10,3	14
0:30:00	64	10,3	14
0:31:00	66	10,9	14
0:32:00	67	10,4	14
0:33:00	68	10,9	14
0:34:00	70	10,9	15
0:35:00	71	10,9	16
0:36:00	72	10,6	17
0:37:00	73	10,2	17
0:38:00	73	9,9	17
0:39:00	73	10,0	17
0:40:00	73	9,9	17
0:41:00	73	9,9	17
0:42:00	73	9,9	17
0:43:00	72	10,0	18
0:44:00	72	10,0	17
0:45:00	72	10,0	17
0:46:00	72	10,0	17
0:47:00	72	10,0	18
0:48:00	72	10,0	17
0:49:00	72	10,0	17
0:50:00	71	10,0	16
0:51:00	71	10,1	17
0:52:00	71	10,1	17
0:53:00	71	10,1	17
0:54:00	71	10,0	16
0:55:00	71	10,0	16
0:56:00	71	10,1	16
0:57:00	71	10,0	16
0:58:00	71	10,1	16
0:59:00	71	10,1	16
1:00:00	71	10,1	15
1:01:00	71	10,1	15
1:02:00	71	10,1	15
1:03:00	71	10,1	14
1:04:00	71	10,1	14
1:05:00	71	10,1	14
1:06:00	71	10,1	14
1:07:00	71	10,1	13
1:08:00	71	10,1	13
1:09:00	71	10,1	14
1:10:00	71	10,1	13
1:11:00	71	10,0	14
1:12:00	71	10,1	14
1:13:00	71	10,1	14
1:14:00	71	10,0	15
1:15:00	71	10,0	15
1:16:00	71	10,0	15
1:17:00	71	10,0	15
1:18:00	71	10,0	15
1:19:00	71	10,0	15
1:20:00	71	10,0	15
1:21:00	71	10,0	15
1:22:00	71	10,0	16
1:23:00	71	10,0	16
1:24:00	71	10,0	15
1:25:00	71	10,0	16
1:26:00	71	10,0	16
1:27:00	71	10,0	17
1:28:00	71	10,0	17
1:29:00	71	10,0	17
1:30:00	71	10,0	17
1:31:00	71	9,9	17
1:32:00	71	10,0	18
1:33:00	71	10,0	18
1:34:00	71	10,0	19
1:35:00	71	10,0	18
1:36:00	71	10,0	19
1:37:00	71	10,0	19
1:38:00	71	10,0	20
1:39:00	71	10,0	20
1:40:00	71	10,0	21
1:41:00	71	10,0	21
1:42:00	71	10,0	21
1:43:00	71	10,0	21
1:44:00	71	9,9	22
1:45:00	71	10,0	22
1:46:00	71	10,0	21
1:47:00	71	10,0	23
1:48:00	71	10,0	23
1:49:00	71	10,0	23
1:50:00	71	10,0	24
1:51:00	71	10,0	25
1:52:00	71	10,0	26
1:53:00	71	10,0	26
1:54:00	71	10,0	26
1:55:00	71	10,0	26
1:56:00	71	10,0	27
1:57:00	71	10,0	32
1:58:00	71	10,0	29
1:59:00	71	10,0	31
2:00:00	71	10,0	31
2:01:00	71	10,0	32
2:02:00	71	10,0	34
2:03:00	71	10,0	35
2:04:00	71	10,0	38
2:05:00	71	10,0	40
2:06:00	71	10,0	42
2:07:00	71	10,0	44
2:08:00	71	10,0	46
2:09:00	71	9,9	49
2:10:00	71	10,0	51
2:11:00	71	10,0	56
2:12:00	71	10,0	59
2:13:00	71	10,0	59
2:14:00	71	10,0	59
2:15:00	71	10,0	60
2:16:00	71	10,0	63
2:17:00	71	10,0	65
2:18:00	71	10,0	67
2:19:00	71	10,0	69
2:20:00	71	10,0	72
2:21:00	71	10,0	74

File: project-root/data/Data Acquisition/Data Acquisition/2009 year (240)/Con 1 Research G1940+0.5%FLN+0.5%RPM (65C).txt
--Test Summary--
Full Path and File Name	
Instrument Name	7222-1
Instrument Type	Model 7222 Consistometer
Instrument Serial Number	113
Test Start Date	18.02.2009
Test Start Time	10:00:09
Test Stop Date	18.02.2009
Test Stop Time	15:18:10
Test Length	5:18:01
Final Sample Time Offset	5:18:00
Controller Schedule Name	
Sampling Period	60 seconds
Comments	atm, T:65(30)
Information	WellID	Research
Information	Customer	PetroAlliance
Information	CementClass	G
Information	CementMfr	Suhologskiy
Information	Additives	0.5%FLN+0.5%RPM
Information	Density	1940
Information	BHCT	65
Information	BHST	
Information	FluidLoss	
Information	JobType	Research
Calculated Value	30Bc - TT	5:02:00
Calculated Value	70Bc - TT	5:18:00
Calculated Value	100Bc - TT	N/A
Initial Temperature (°C)	23 °C
Final Temperature (°C)	66 °C
Initial Pressure (MPa)	0,4 MPa
Final Pressure (MPa)	2,0 MPa
Initial Consistency (Bc)	14 Bc
Final Consistency (Bc)	70 Bc
--Data--
Time (HH:MM:SS)	Temperature (°C)	Pressure (MPa)	Consistency (Bc)
0:00:00	23	0,4	14
0:01:00	23	2,4	13
0:02:00	24	3,0	13
0:03:00	25	2,9	12
0:04:00	26	3,0	13
0:05:00	28	2,9	12
0:06:00	30	3,0	13
0:07:00	31	2,9	12
0:08:00	33	2,9	12
0:09:00	35	2,8	12
0:10:00	36	2,9	13
0:11:00	38	2,9	13
0:12:00	40	2,9	13
0:13:00	41	3,0	13
0:14:00	43	2,9	14
0:15:00	44	2,9	13
0:16:00	45	2,8	13
0:17:00	47	2,9	12
0:18:00	48	2,9	13
0:19:00	50	2,9	13
0:20:00	51	3,0	14
0:21:00	53	2,9	13
0:22:00	54	2,9	14
0:23:00	56	2,9	14
0:24:00	57	2,9	16
0:25:00	58	2,9	13
0:26:00	60	2,9	16
0:27:00	61	2,9	16
0:28:00	63	3,0	17
0:29:00	64	3,0	16
0:30:00	65	2,9	16
0:31:00	67	2,9	15
0:32:00	68	2,4	13
0:33:00	69	2,0	14
0:34:00	69	2,0	13
0:35:00	69	2,0	15
0:36:00	68	2,0	19
0:37:00	68	2,0	16
0:38:00	68	2,0	16
0:39:00	67	2,0	20
0:40:00	67	2,0	20
0:41:00	67	2,0	19
0:42:00	67	2,0	22
0:43:00	66	2,0	22
0:44:00	66	2,0	20
0:45:00	66	2,0	15
0:46:00	66	2,0	15
0:47:00	66	2,1	15
0:48:00	66	2,1	17
0:49:00	66	2,0	18
0:50:00	66	2,0	17
0:51:00	66	2,0	15
0:52:00	66	2,1	14
0:53:00	66	2,1	16
0:54:00	66	2,1	18
0:55:00	66	2,1	20
0:56:00	66	2,1	18
0:57:00	66	2,2	17
0:58:00	66	2,1	20
0:59:00	66	2,2	20
1:00:00	66	2,2	19
1:01:00	66	2,2	19
1:02:00	66	2,2	18
1:03:00	66	2,2	17
1:04:00	66	2,2	15
1:05:00	66	2,2	19
1:06:00	66	2,3	16
1:07:00	66	2,3	15
1:08:00	66	2,3	15
1:09:00	66	2,2	17
1:10:00	66	2,3	15
1:11:00	66	2,3	15
1:12:00	66	2,3	15
1:13:00	66	2,3	15
1:14:00	66	2,3	14
1:15:00	66	2,3	14
1:16:00	66	2,3	14
1:17:00	66	2,3	14
1:18:00	66	2,3	14
1:19:00	66	2,3	14
1:20:00	66	2,3	14
1:21:00	66	2,3	14
1:22:00	66	2,4	14
1:23:00	66	2,3	14
1:24:00	66	2,3	14
1:25:00	66	2,3	14
1:26:00	66	2,3	14
1:27:00	66	2,4	14
1:28:00	66	2,4	14
1:29:00	66	2,4	14
1:30:00	66	2,4	14
1:31:00	66	2,4	14
1:32:00	66	2,4	14
1:33:00	66	2,4	14
1:34:00	66	2,4	14
1:35:00	66	2,4	14
1:36:00	66	2,4	14
1:37:00	66	2,4	14
1:38:00	66	2,4	14
1:39:00	66	2,4	14
1:40:00	66	2,4	14
1:41:00	66	2,4	14
1:42:00	66	2,4	14
1:43:00	66	2,4	14
1:44:00	66	2,4	14
1:45:00	66	2,4	14
1:46:00	66	2,4	14
1:47:00	66	2,4	14
1:48:00	66	2,4	14
1:49:00	66	2,4	14
1:50:00	66	2,4	14
1:51:00	66	2,4	14
1:52:00	66	2,4	14
1:53:00	66	2,4	14
1:54:00	66	2,4	14
1:55:00	66	2,4	14
1:56:00	66	2,4	14
1:57:00	66	2,4	14
1:58:00	66	2,4	14
1:59:00	66	2,4	14
2:00:00	66	2,4	14
2:01:00	66	2,4	14
2:02:00	66	2,4	14
2:03:00	66	2,4	14
2:04:00	66	2,4	14
2:05:00	66	2,4	14
2:06:00	66	2,4	14
2:07:00	66	2,4	14
2:08:00	66	2,4	14
2:09:00	66	2,3	14
2:10:00	66	2,3	14
2:11:00	66	2,4	14
2:12:00	66	2,4	14
2:13:00	66	2,4	14
2:14:00	66	2,4	14
2:15:00	66	2,4	14
2:16:00	66	2,3	14
2:17:00	66	2,4	14
2:18:00	66	2,4	14
2:19:00	66	2,4	14
2:20:00	66	2,3	14
2:21:00	66	2,3	14
2:22:00	66	2,3	14
2:23:00	66	2,3	14
2:24:00	66	2,3	14
2:25:00	66	2,3	14
2:26:00	66	2,4	14
2:27:00	66	2,3	14
2:28:00	66	2,3	14
2:29:00	66	2,3	14
2:30:00	66	2,3	14
2:31:00	66	2,3	14
2:32:00	66	2,3	14
2:33:00	66	2,3	14
2:34:00	66	2,3	14
2:35:00	66	2,3	14
2:36:00	66	2,3	14
2:37:00	66	2,3	14
2:38:00	66	2,3	14
2:39:00	66	2,3	14
2:40:00	66	2,3	15
2:41:00	66	2,3	15
2:42:00	66	2,3	15
2:43:00	66	2,4	15
2:44:00	66	2,3	15
2:45:00	66	2,3	15
2:46:00	66	2,3	15
2:47:00	66	2,3	15
2:48:00	66	2,3	15
2:49:00	66	2,3	15
2:50:00	66	2,3	15
2:51:00	66	2,3	15
2:52:00	66	2,3	15
2:53:00	66	2,3	15
2:54:00	66	2,3	15
2:55:00	66	2,3	15
2:56:00	66	2,3	15
2:57:00	66	2,3	15
2:58:00	66	2,3	15
2:59:00	66	2,3	15
3:00:00	66	2,3	15
3:01:00	66	2,3	15
3:02:00	66	2,3	15
3:03:00	66	2,3	15
3:04:00	66	2,3	15
3:05:00	66	2,3	15
3:06:00	66	2,3	15
3:07:00	66	2,3	15
3:08:00	66	2,3	15
3:09:00	66	2,3	15
3:10:00	66	2,3	15
3:11:00	66	2,3	15
3:12:00	66	2,3	15
3:13:00	66	2,3	15
3:14:00	66	2,3	15
3:15:00	66	2,3	15
3:16:00	66	2,2	15
3:17:00	66	2,2	15
3:18:00	66	2,2	15
3:19:00	66	2,3	15
3:20:00	66	2,3	15
3:21:00	66	2,2	15
3:22:00	66	2,2	15
3:23:00	66	2,2	15
3:24:00	66	2,2	15
3:25:00	66	2,3	15
3:26:00	66	2,3	15
3:27:00	66	2,2	15
3:28:00	66	2,2	15
3:29:00	66	2,2	15
3:30:00	66	2,2	16
3:31:00	66	2,2	16
3:32:00	66	2,2	15
3:33:00	66	2,2	15
3:34:00	66	2,2	15
3:35:00	66	2,2	15
3:36:00	66	2,2	15
3:37:00	66	2,2	15
3:38:00	66	2,2	16
3:39:00	66	2,2	16
3:40:00	66	2,2	16
3:41:00	66	2,2	16
3:42:00	66	2,2	16
3:43:00	66	2,2	16
3:44:00	66	2,2	16
3:45:00	66	2,2	16
3:46:00	66	2,2	16
3:47:00	66	2,2	16
3:48:00	66	2,2	16
3:49:00	66	2,2	16
3:50:00	66	2,2	16
3:51:00	66	2,1	16
3:52:00	66	2,1	16
3:53:00	66	2,1	16
3:54:00	66	2,1	16
3:55:00	66	2,1	16
3:56:00	66	2,1	16
3:57:00	66	2,1	16
3:58:00	66	2,1	16
3:59:00	66	2,1	16
4:00:00	66	2,1	16
4:01:00	66	2,1	16
4:02:00	66	2,1	16
4:03:00	66	2,1	16
4:04:00	66	2,1	16
4:05:00	66	2,1	16
4:06:00	66	2,1	16
4:07:00	66	2,1	16
4:08:00	66	2,1	16
4:09:00	66	2,1	16
4:10:00	66	2,1	16
4:11:00	66	2,1	16
4:12:00	66	2,1	16
4:13:00	66	2,1	16
4:14:00	66	2,1	16
4:15:00	66	2,1	16
4:16:00	66	2,1	16
4:17:00	66	2,1	16
4:18:00	66	2,1	16
4:19:00	66	2,0	16
4:20:00	66	2,0	16
4:21:00	66	2,1	16
4:22:00	66	2,0	16
4:23:00	66	2,0	16
4:24:00	66	2,0	16
4:25:00	66	2,0	16
4:26:00	66	2,0	16
4:27:00	66	2,0	16
4:28:00	66	2,0	16
4:29:00	66	2,0	16
4:30:00	66	2,0	16
4:31:00	66	2,0	16
4:32:00	66	2,0	16
4:33:00	66	2,0	16
4:34:00	66	2,0	16
4:35:00	66	2,0	16
4:36:00	66	2,0	16
4:37:00	66	2,0	16
4:38:00	66	2,0	16
4:39:00	66	2,0	16
4:40:00	66	2,0	16
4:41:00	66	2,1	16
4:42:00	66	2,0	16
4:43:00	66	2,0	16
4:44:00	66	2,0	16
4:45:00	66	2,0	16
4:46:00	66	2,0	16
4:47:00	66	2,0	19
4:48:00	66	2,0	19
4:49:00	66	2,0	20
4:50:00	66	2,0	21
4:51:00	66	2,0	20
4:52:00	66	2,0	19
4:53:00	66	2,0	19
4:54:00	66	2,0	21
4:55:00	66	2,0	21
4:56:00	66	2,0	23
4:57:00	66	2,0	24
4:58:00	66	2,0	26
4:59:00	66	2,0	27
5:00:00	66	2,0	28
5:01:00	66	2,0	31
5:02:00	66	2,0	37
5:03:00	66	2,0	35
5:04:00	66	2,0	36
5:05:00	66	2,0	39
5:06:00	66	2,0	40
5:07:00	66	2,0	42
5:08:00	66	2,0	46
5:09:00	66	2,0	46
5:10:00	66	2,0	48
5:11:00	66	2,0	54
5:12:00	66	2,0	60
5:13:00	66	2,0	61
5:14:00	66	2,0	63
5:15:00	66	2,0	66
5:16:00	66	2,0	65
5:17:00	66	2,0	77
5:18:00	66	2,0	70

File: project-root/data/Data Acquisition/Data Acquisition/2009 year (240)/Con 1 Research G1950+0.05%VC-111 (65C).txt
--Test Summary--
Full Path and File Name	
Instrument Name	7222-1
Instrument Type	Model 7222 Consistometer
Instrument Serial Number	113
Test Start Date	16.02.2009
Test Start Time	12:15:20
Test Stop Date	16.02.2009
Test Stop Time	15:13:21
Test Length	2:58:01
Final Sample Time Offset	2:58:00
Controller Schedule Name	
Sampling Period	60 seconds
Comments	MPa: 2(1) T: 65(30)
Information	WellID	Research
Information	Customer	PetroAlliance
Information	CementClass	G
Information	CementMfr	Suhologskiy
Information	Additives	0.05%VC-111
Information	Density	1950
Information	BHCT	65
Information	BHST	
Information	FluidLoss	
Information	JobType	Research
Calculated Value	30Bc - TT	2:31:00
Calculated Value	70Bc - TT	2:58:00
Calculated Value	100Bc - TT	N/A
Initial Temperature (°C)	24 °C
Final Temperature (°C)	66 °C
Initial Pressure (MPa)	0,3 MPa
Final Pressure (MPa)	2,0 MPa
Initial Consistency (Bc)	9 Bc
Final Consistency (Bc)	73 Bc
--Data--
Time (HH:MM:SS)	Temperature (°C)	Pressure (MPa)	Consistency (Bc)
0:00:00	24	0,3	9
0:01:00	24	2,1	10
0:02:00	25	3,0	10
0:03:00	26	2,9	11
0:04:00	27	2,9	11
0:05:00	28	2,9	10
0:06:00	30	2,9	10
0:07:00	32	2,9	10
0:08:00	34	2,9	10
0:09:00	35	3,0	10
0:10:00	37	2,9	11
0:11:00	38	2,9	12
0:12:00	40	2,8	11
0:13:00	41	2,9	12
0:14:00	43	3,0	12
0:15:00	44	2,9	11
0:16:00	46	3,0	11
0:17:00	47	2,8	11
0:18:00	49	2,8	11
0:19:00	50	2,9	11
0:20:00	51	3,0	11
0:21:00	53	3,0	11
0:22:00	54	2,8	10
0:23:00	56	2,9	10
0:24:00	57	2,9	10
0:25:00	59	2,9	10
0:26:00	60	2,8	10
0:27:00	61	3,0	10
0:28:00	62	2,9	10
0:29:00	64	3,0	13
0:30:00	66	2,9	20
0:31:00	67	2,8	13
0:32:00	68	2,2	11
0:33:00	69	1,9	14
0:34:00	68	2,0	10
0:35:00	68	2,2	11
0:36:00	68	2,1	16
0:37:00	68	2,0	12
0:38:00	68	1,9	12
0:39:00	67	2,0	12
0:40:00	67	2,0	11
0:41:00	67	2,0	10
0:42:00	67	2,0	12
0:43:00	67	2,0	12
0:44:00	66	2,0	14
0:45:00	66	2,0	20
0:46:00	66	2,0	16
0:47:00	66	2,0	20
0:48:00	66	2,0	15
0:49:00	66	2,0	16
0:50:00	66	2,0	21
0:51:00	66	2,1	18
0:52:00	66	2,0	15
0:53:00	66	2,0	14
0:54:00	66	2,1	15
0:55:00	66	2,1	13
0:56:00	66	2,1	13
0:57:00	66	2,1	13
0:58:00	66	2,1	12
0:59:00	66	2,1	11
1:00:00	66	2,1	11
1:01:00	66	2,1	11
1:02:00	66	2,2	11
1:03:00	66	2,1	12
1:04:00	66	2,1	12
1:05:00	66	2,1	12
1:06:00	66	2,1	12
1:07:00	66	2,2	12
1:08:00	66	2,2	12
1:09:00	66	2,2	12
1:10:00	66	2,2	12
1:11:00	66	2,2	11
1:12:00	66	2,2	11
1:13:00	66	2,2	11
1:14:00	66	2,2	11
1:15:00	66	2,2	11
1:16:00	66	2,2	11
1:17:00	66	2,1	11
1:18:00	66	2,1	11
1:19:00	66	2,2	11
1:20:00	66	2,2	11
1:21:00	66	2,2	11
1:22:00	66	2,1	11
1:23:00	66	2,1	13
1:24:00	66	2,1	13
1:25:00	66	2,1	12
1:26:00	66	2,1	12
1:27:00	66	2,1	12
1:28:00	66	2,1	13
1:29:00	66	2,1	12
1:30:00	66	2,1	11
1:31:00	66	2,1	12
1:32:00	66	2,1	12
1:33:00	66	2,0	13
1:34:00	66	2,0	16
1:35:00	66	2,0	18
1:36:00	66	2,0	18
1:37:00	66	2,0	19
1:38:00	66	2,0	19
1:39:00	66	2,0	19
1:40:00	66	2,0	20
1:41:00	66	2,1	20
1:42:00	66	2,0	19
1:43:00	66	2,0	18
1:44:00	66	2,0	19
1:45:00	66	2,0	18
1:46:00	66	2,0	18
1:47:00	66	2,0	18
1:48:00	66	2,0	19
1:49:00	66	2,0	19
1:50:00	66	2,0	21
1:51:00	66	2,0	21
1:52:00	66	2,0	21
1:53:00	66	2,0	21
1:54:00	66	2,0	21
1:55:00	66	2,0	21
1:56:00	66	2,0	21
1:57:00	66	2,0	21
1:58:00	66	2,1	21
1:59:00	66	2,0	21
2:00:00	66	2,0	22
2:01:00	66	2,0	22
2:02:00	66	2,0	30
2:03:00	66	2,0	24
2:04:00	66	2,0	22
2:05:00	66	2,0	21
2:06:00	66	2,0	21
2:07:00	66	2,0	21
2:08:00	66	2,0	21
2:09:00	66	2,0	21
2:10:00	66	2,0	21
2:11:00	66	2,0	21
2:12:00	66	2,0	21
2:13:00	66	2,0	21
2:14:00	66	2,0	23
2:15:00	66	2,0	23
2:16:00	66	2,0	23
2:17:00	66	2,0	23
2:18:00	66	2,0	23
2:19:00	66	2,0	23
2:20:00	66	2,0	23
2:21:00	66	2,0	23
2:22:00	66	2,0	23
2:23:00	66	2,0	23
2:24:00	66	2,0	23
2:25:00	66	2,0	24
2:26:00	66	2,0	24
2:27:00	66	2,0	23
2:28:00	66	2,0	35
2:29:00	66	2,0	30
2:30:00	66	2,0	32
2:31:00	66	2,0	33
2:32:00	66	2,0	32
2:33:00	66	2,0	32
2:34:00	66	2,0	32
2:35:00	66	2,0	43
2:36:00	66	2,0	34
2:37:00	66	2,0	36
2:38:00	66	2,0	38
2:39:00	66	2,0	39
2:40:00	66	2,1	40
2:41:00	66	2,1	44
2:42:00	66	2,0	46
2:43:00	66	2,0	49
2:44:00	66	2,0	53
2:45:00	66	2,0	56
2:46:00	66	2,0	56
2:47:00	66	2,0	57
2:48:00	66	2,0	60
2:49:00	66	2,0	63
2:50:00	66	2,0	63
2:51:00	66	2,0	65
2:52:00	66	2,0	63
2:53:00	66	2,0	67
2:54:00	66	2,0	67
2:55:00	66	2,0	68
2:56:00	66	2,0	69
2:57:00	66	2,0	71
2:58:00	66	2,0	73

File: project-root/data/Data Acquisition/Data Acquisition/2009 year (240)/Con 1 Research G2160+0,6%VC (65C).txt
--Test Summary--
Full Path and File Name	
Instrument Name	7222-1
Instrument Type	Model 7222 Consistometer
Instrument Serial Number	113
Test Start Date	20.04.2009
Test Start Time	9:03:37
Test Stop Date	20.04.2009
Test Stop Time	15:31:44
Test Length	6:28:07
Final Sample Time Offset	6:28:00
Controller Schedule Name	
Sampling Period	60 seconds
Comments	10 MPa, 65C
Information	WellID	Research
Information	Customer	
Information	CementClass	G
Information	CementMfr	
Information	Additives	0,6%RPM
Information	Density	2160
Information	BHCT	65
Information	BHST	
Information	FluidLoss	
Information	JobType	Research
Calculated Value	30Bc - TT	N/A
Calculated Value	70Bc - TT	N/A
Calculated Value	100Bc - TT	N/A
Initial Temperature (°C)	23 °C
Final Temperature (°C)	66 °C
Initial Pressure (MPa)	0,5 MPa
Final Pressure (MPa)	9,8 MPa
Initial Consistency (Bc)	19 Bc
Final Consistency (Bc)	8 Bc
--Data--
Time (HH:MM:SS)	Temperature (°C)	Pressure (MPa)	Consistency (Bc)
0:00:00	23	0,5	19
0:01:00	23	2,2	17
0:02:00	24	3,2	17
0:03:00	25	3,5	17
0:04:00	26	3,9	17
0:05:00	28	4,1	17
0:06:00	30	4,3	16
0:07:00	32	4,5	16
0:08:00	33	4,9	16
0:09:00	35	5,1	15
0:10:00	36	5,3	14
0:11:00	38	5,7	14
0:12:00	40	5,8	14
0:13:00	41	6,3	13
0:14:00	43	6,4	13
0:15:00	44	6,6	13
0:16:00	46	6,8	12
0:17:00	47	7,2	12
0:18:00	49	7,4	11
0:19:00	50	7,8	11
0:20:00	52	7,9	11
0:21:00	53	8,2	11
0:22:00	54	8,7	11
0:23:00	56	8,8	10
0:24:00	57	9,1	10
0:25:00	59	9,4	10
0:26:00	60	9,7	10
0:27:00	61	10,0	9
0:28:00	63	10,2	9
0:29:00	64	10,4	9
0:30:00	66	10,7	9
0:31:00	67	10,7	9
0:32:00	68	10,1	9
0:33:00	68	9,8	9
0:34:00	69	9,9	9
0:35:00	68	9,8	9
0:36:00	68	9,9	9
0:37:00	68	9,9	9
0:38:00	68	10,2	9
0:39:00	68	10,2	9
0:40:00	67	10,0	9
0:41:00	67	9,9	9
0:42:00	67	10,0	9
0:43:00	67	10,0	9
0:44:00	67	10,0	9
0:45:00	67	10,0	9
0:46:00	66	10,0	9
0:47:00	66	10,0	9
0:48:00	66	10,0	9
0:49:00	66	10,1	9
0:50:00	66	10,1	9
0:51:00	66	10,1	9
0:52:00	66	10,1	9
0:53:00	66	10,1	9
0:54:00	66	10,2	9
0:55:00	66	10,2	9
0:56:00	66	10,2	9
0:57:00	66	10,2	9
0:58:00	66	10,2	9
0:59:00	66	10,2	9
1:00:00	66	10,2	9
1:01:00	66	10,3	9
1:02:00	66	10,3	9
1:03:00	66	10,3	9
1:04:00	66	10,3	9
1:05:00	66	10,3	9
1:06:00	66	10,3	9
1:07:00	66	10,3	9
1:08:00	66	10,3	8
1:09:00	66	10,4	8
1:10:00	66	10,4	8
1:11:00	66	10,4	8
1:12:00	66	10,4	8
1:13:00	66	10,4	8
1:14:00	66	10,5	8
1:15:00	66	10,4	8
1:16:00	66	10,4	8
1:17:00	66	10,4	8
1:18:00	66	10,4	8
1:19:00	66	10,4	8
1:20:00	66	10,4	8
1:21:00	66	10,5	8
1:22:00	66	10,5	8
1:23:00	66	10,5	8
1:24:00	66	10,4	8
1:25:00	66	10,5	8
1:26:00	66	10,5	8
1:27:00	66	10,5	8
1:28:00	66	10,5	8
1:29:00	66	10,5	8
1:30:00	66	10,5	8
1:31:00	66	10,5	8
1:32:00	66	10,5	8
1:33:00	66	10,5	8
1:34:00	66	10,5	8
1:35:00	66	10,5	8
1:36:00	66	10,5	8
1:37:00	66	10,5	8
1:38:00	66	10,5	8
1:39:00	66	10,5	8
1:40:00	66	10,5	8
1:41:00	66	10,5	8
1:42:00	66	10,6	8
1:43:00	66	10,6	8
1:44:00	66	10,6	8
1:45:00	66	10,5	8
1:46:00	66	10,6	8
1:47:00	66	10,5	8
1:48:00	66	10,6	8
1:49:00	66	10,6	8
1:50:00	66	10,6	8
1:51:00	66	10,6	8
1:52:00	66	10,6	8
1:53:00	66	10,6	8
1:54:00	66	10,6	8
1:55:00	66	10,6	8
1:56:00	66	10,6	8
1:57:00	66	10,6	8
1:58:00	66	10,6	8
1:59:00	66	10,6	8
2:00:00	66	10,6	8
2:01:00	66	10,6	8
2:02:00	66	10,6	8
2:03:00	66	10,6	8
2:04:00	66	10,6	8
2:05:00	66	10,6	9
2:06:00	66	10,6	9
2:07:00	66	10,6	9
2:08:00	66	10,6	9
2:09:00	66	10,6	9
2:10:00	66	10,6	9
2:11:00	66	10,6	8
2:12:00	66	10,5	8
2:13:00	66	10,6	8
2:14:00	66	10,6	8
2:15:00	66	10,6	8
2:16:00	66	10,6	8
2:17:00	66	10,6	8
2:18:00	66	10,6	8
2:19:00	66	10,6	8
2:20:00	66	10,6	8
2:21:00	66	10,5	8
2:22:00	66	10,6	8
2:23:00	66	10,6	8
2:24:00	66	10,5	8
2:25:00	66	10,5	8
2:26:00	66	10,6	8
2:27:00	66	10,6	8
2:28:00	66	10,5	8
2:29:00	66	10,6	8
2:30:00	66	10,5	8
2:31:00	66	10,5	8
2:32:00	66	10,6	8
2:33:00	66	10,5	8
2:34:00	66	10,5	8
2:35:00	66	10,5	8
2:36:00	66	10,5	8
2:37:00	66	10,5	8
2:38:00	66	10,5	8
2:39:00	66	10,5	8
2:40:00	66	10,5	8
2:41:00	66	10,5	8
2:42:00	66	10,5	8
2:43:00	66	10,6	8
2:44:00	66	10,5	8
2:45:00	66	10,5	8
2:46:00	66	10,5	8
2:47:00	66	10,5	8
2:48:00	66	10,5	8
2:49:00	66	10,5	8
2:50:00	66	10,5	8
2:51:00	66	10,5	8
2:52:00	66	10,5	8
2:53:00	66	10,5	8
2:54:00	66	10,5	8
2:55:00	66	10,5	8
2:56:00	66	10,5	8
2:57:00	66	10,5	8
2:58:00	66	10,5	8
2:59:00	66	10,5	8
3:00:00	66	10,5	8
3:01:00	66	10,5	8
3:02:00	66	10,5	8
3:03:00	66	10,5	8
3:04:00	66	10,5	8
3:05:00	66	10,5	8
3:06:00	66	10,5	8
3:07:00	66	10,5	8
3:08:00	66	10,5	8
3:09:00	66	10,5	8
3:10:00	66	10,5	8
3:11:00	66	10,4	8
3:12:00	66	10,5	8
3:13:00	66	10,4	8
3:14:00	66	10,5	8
3:15:00	66	10,5	8
3:16:00	66	10,4	8
3:17:00	66	10,4	8
3:18:00	66	10,5	8
3:19:00	66	10,5	8
3:20:00	66	10,5	8
3:21:00	66	10,5	8
3:22:00	66	10,4	8
3:23:00	66	10,4	8
3:24:00	66	10,4	8
3:25:00	66	10,4	8
3:26:00	66	10,4	8
3:27:00	66	10,4	8
3:28:00	66	10,4	8
3:29:00	66	10,4	8
3:30:00	66	10,4	8
3:31:00	66	10,4	8
3:32:00	66	10,4	8
3:33:00	66	10,4	8
3:34:00	66	10,4	8
3:35:00	66	10,4	8
3:36:00	66	10,4	9
3:37:00	66	10,4	9
3:38:00	66	10,4	9
3:39:00	66	10,4	9
3:40:00	66	10,4	9
3:41:00	66	10,4	9
3:42:00	66	10,4	9
3:43:00	66	10,4	9
3:44:00	66	10,4	9
3:45:00	66	10,4	9
3:46:00	66	10,4	9
3:47:00	66	10,4	9
3:48:00	66	10,4	9
3:49:00	66	10,5	9
3:50:00	66	10,4	9
3:51:00	66	10,4	9
3:52:00	66	10,4	9
3:53:00	66	10,4	9
3:54:00	66	10,4	9
3:55:00	66	10,4	9
3:56:00	66	10,4	9
3:57:00	66	10,4	9
3:58:00	66	10,4	8
3:59:00	66	10,4	8
4:00:00	66	10,4	8
4:01:00	66	10,4	8
4:02:00	66	10,4	8
4:03:00	66	10,4	8
4:04:00	66	10,4	8
4:05:00	66	10,4	8
4:06:00	66	10,4	8
4:07:00	66	10,4	8
4:08:00	66	10,4	8
4:09:00	66	10,4	8
4:10:00	66	10,4	8
4:11:00	66	10,4	8
4:12:00	66	10,4	8
4:13:00	66	10,4	8
4:14:00	66	10,4	8
4:15:00	66	10,4	8
4:16:00	66	10,4	8
4:17:00	66	10,4	8
4:18:00	66	10,4	8
4:19:00	66	10,4	8
4:20:00	66	10,4	8
4:21:00	66	10,4	8
4:22:00	66	10,4	8
4:23:00	66	10,4	8
4:24:00	66	10,4	8
4:25:00	66	10,4	8
4:26:00	66	10,4	8
4:27:00	66	10,4	8
4:28:00	66	10,4	8
4:29:00	66	10,4	8
4:30:00	66	10,5	8
4:31:00	66	10,4	8
4:32:00	66	10,4	8
4:33:00	66	10,4	8
4:34:00	66	10,4	8
4:35:00	66	10,4	8
4:36:00	66	10,4	8
4:37:00	66	10,4	8
4:38:00	66	10,4	8
4:39:00	66	10,4	8
4:40:00	66	10,4	8
4:41:00	66	10,4	8
4:42:00	66	10,4	8
4:43:00	66	10,4	8
4:44:00	66	10,4	8
4:45:00	66	10,4	8
4:46:00	66	10,4	8
4:47:00	66	10,4	8
4:48:00	66	10,4	8
4:49:00	66	10,4	8
4:50:00	66	10,4	8
4:51:00	66	10,4	8
4:52:00	66	10,4	8
4:53:00	66	10,4	8
4:54:00	66	10,4	8
4:55:00	66	10,4	8
4:56:00	66	10,4	8
4:57:00	66	10,4	8
4:58:00	66	10,4	8
4:59:00	66	10,4	8
5:00:00	66	10,4	8
5:01:00	66	10,4	8
5:02:00	66	10,4	8
5:03:00	66	10,4	8
5:04:00	66	10,4	8
5:05:00	66	10,4	8
5:06:00	66	10,4	8
5:07:00	66	10,4	8
5:08:00	66	10,4	8
5:09:00	66	10,4	8
5:10:00	66	10,3	8
5:11:00	66	10,3	8
5:12:00	66	10,3	8
5:13:00	66	10,3	8
5:14:00	66	10,3	8
5:15:00	66	10,3	8
5:16:00	66	10,3	8
5:17:00	66	10,3	8
5:18:00	66	10,3	8
5:19:00	66	10,3	8
5:20:00	66	10,3	8
5:21:00	66	10,4	8
5:22:00	66	10,3	8
5:23:00	66	10,3	8
5:24:00	66	10,3	8
5:25:00	66	10,4	8
5:26:00	66	10,3	8
5:27:00	66	10,3	8
5:28:00	66	10,4	8
5:29:00	66	10,4	8
5:30:00	66	10,3	8
5:31:00	66	10,3	8
5:32:00	66	10,3	8
5:33:00	66	10,3	8
5:34:00	66	10,3	8
5:35:00	66	10,3	8
5:36:00	66	10,3	8
5:37:00	66	10,3	8
5:38:00	66	10,3	8
5:39:00	66	10,3	8
5:40:00	66	10,3	8
5:41:00	66	10,3	8
5:42:00	66	10,3	8
5:43:00	66	10,3	8
5:44:00	66	10,3	8
5:45:00	66	10,3	8
5:46:00	66	10,3	8
5:47:00	66	10,3	8
5:48:00	66	10,3	8
5:49:00	66	10,3	8
5:50:00	66	10,3	8
5:51:00	66	10,3	8
5:52:00	66	10,3	8
5:53:00	66	10,3	8
5:54:00	66	10,3	8
5:55:00	66	10,3	8
5:56:00	66	10,3	8
5:57:00	66	10,3	8
5:58:00	66	10,3	7
5:59:00	66	10,3	7
6:00:00	66	10,3	8
6:01:00	66	10,3	8
6:02:00	66	10,3	8
6:03:00	66	10,3	8
6:04:00	66	10,3	7
6:05:00	66	10,3	8
6:06:00	66	10,3	8
6:07:00	66	10,3	8
6:08:00	66	10,3	8
6:09:00	66	10,3	8
6:10:00	66	10,3	8
6:11:00	66	10,3	8
6:12:00	66	10,3	8
6:13:00	66	10,3	8
6:14:00	66	10,3	8
6:15:00	66	10,3	8
6:16:00	66	10,3	8
6:17:00	66	10,3	8
6:18:00	66	10,3	8
6:19:00	66	10,3	8
6:20:00	66	10,3	8
6:21:00	66	10,3	8
6:22:00	66	10,3	8
6:23:00	66	10,3	8
6:24:00	66	10,3	8
6:25:00	66	10,3	8
6:26:00	66	10,3	8
6:27:00	66	10,1	8
6:28:00	66	9,8	8
