Repository: ProgWizer/parser

File: project-root/data/Data Acquisition/Data Acquisition/2009 year (240)/Con 1 Research G2160+1,2%RPM (65C).txt
--Test Summary--
Full Path and File Name	
Instrument Name	7222-1
Instrument Type	Model 7222 Consistometer
Instrument Serial Number	113
Test Start Date	17.04.2009
Test Start Time	9:24:45
Test Stop Date	17.04.2009
Test Stop Time	13:52:46
Test Length	4:28:01
Final Sample Time Offset	4:28:00
Controller Schedule Name	
Sampling Period	60 seconds
Comments	
Information	WellID	Research
Information	Customer	
Information	CementClass	G
Information	CementMfr	
Information	Additives	1,2%RPM
Information	Density	2160
Information	BHCT	65
Information	BHST	
Information	FluidLoss	
Information	JobType	Research
Calculated Value	30Bc - TT	4:14:00
Calculated Value	70Bc - TT	4:28:00
Calculated Value	100Bc - TT	N/A
Initial Temperature (°C)	30 °C
Final Temperature (°C)	66 °C
Initial Pressure (MPa)	2,1 MPa
Final Pressure (MPa)	9,9 MPa
Initial Consistency (Bc)	29 Bc
Final Consistency (Bc)	79 Bc
--Data--
Time (HH:MM:SS)	Temperature (°C)	Pressure (MPa)	Consistency (Bc)
0:00:00	30	2,1	29
0:01:00	31	2,6	26
0:02:00	33	2,8	20
0:03:00	35	3,2	19
0:04:00	36	3,4	18
0:05:00	38	3,7	17
0:06:00	39	4,0	17
0:07:00	41	4,2	17
0:08:00	42	4,5	16
0:09:00	43	4,8	16
0:10:00	45	5,1	16
0:11:00	46	5,5	16
0:12:00	48	5,6	16
0:13:00	49	5,9	16
0:14:00	51	6,3	16
0:15:00	52	6,7	16
0:16:00	53	7,1	17
0:17:00	55	7,5	16
0:18:00	56	8,0	16
0:19:00	57	8,1	16
0:20:00	59	8,5	15
0:21:00	60	8,9	15
0:22:00	62	9,2	15
0:23:00	63	9,4	16
0:24:00	64	9,6	16
0:25:00	66	9,8	16
0:26:00	67	9,7	15
0:27:00	68	9,5	15
0:28:00	68	9,6	17
0:29:00	68	9,9	14
0:30:00	68	9,9	15
0:31:00	68	10,0	16
0:32:00	68	10,0	14
0:33:00	67	10,0	14
0:34:00	67	9,9	15
0:35:00	67	10,0	15
0:36:00	67	10,0	14
0:37:00	67	10,0	14
0:38:00	66	10,0	14
0:39:00	66	10,0	13
0:40:00	66	10,0	13
0:41:00	66	10,0	14
0:42:00	66	10,0	14
0:43:00	66	10,0	14
0:44:00	66	10,0	14
0:45:00	66	10,0	14
0:46:00	66	10,0	14
0:47:00	66	10,0	14
0:48:00	66	10,0	14
0:49:00	66	10,0	14
0:50:00	66	10,0	14
0:51:00	66	10,0	15
0:52:00	66	10,0	15
0:53:00	66	10,0	13
0:54:00	66	10,0	14
0:55:00	66	10,0	14
0:56:00	66	10,0	14
0:57:00	66	10,0	14
0:58:00	66	10,0	14
0:59:00	66	10,0	14
1:00:00	66	10,0	14
1:01:00	66	10,0	14
1:02:00	66	10,0	14
1:03:00	66	10,0	14
1:04:00	66	10,0	14
1:05:00	66	10,0	14
1:06:00	66	10,0	14
1:07:00	66	10,0	14
1:08:00	66	10,0	14
1:09:00	66	10,0	14
1:10:00	66	10,0	14
1:11:00	66	10,0	14
1:12:00	66	10,0	14
1:13:00	66	10,0	14
1:14:00	66	10,0	14
1:15:00	66	10,0	14
1:16:00	66	10,0	14
1:17:00	66	10,0	14
1:18:00	66	10,0	14
1:19:00	66	10,0	14
1:20:00	66	10,0	15
1:21:00	66	10,0	14
1:22:00	66	10,0	15
1:23:00	66	10,0	15
1:24:00	66	10,0	15
1:25:00	66	10,0	15
1:26:00	66	10,0	14
1:27:00	66	10,0	14
1:28:00	66	9,9	14
1:29:00	66	10,0	14
1:30:00	66	10,0	14
1:31:00	66	10,0	14
1:32:00	66	10,0	14
1:33:00	66	10,0	14
1:34:00	66	10,0	14
1:35:00	66	10,0	15
1:36:00	66	10,0	15
1:37:00	66	10,0	15
1:38:00	66	10,0	15
1:39:00	66	10,0	15
1:40:00	66	10,0	15
1:41:00	66	10,0	15
1:42:00	66	10,0	15
1:43:00	66	10,0	15
1:44:00	66	10,0	15
1:45:00	66	10,0	16
1:46:00	66	9,9	15
1:47:00	66	10,0	15
1:48:00	66	10,0	15
1:49:00	66	10,0	15
1:50:00	66	10,0	14
1:51:00	66	10,0	14
1:52:00	66	10,0	15
1:53:00	66	10,0	15
1:54:00	66	10,0	15
1:55:00	66	10,0	14
1:56:00	66	10,0	14
1:57:00	66	10,0	14
1:58:00	66	10,0	14
1:59:00	66	10,0	14
2:00:00	66	10,0	14
2:01:00	66	10,0	14
2:02:00	66	10,0	14
2:03:00	66	10,0	14
2:04:00	66	10,0	14
2:05:00	66	10,0	15
2:06:00	66	10,0	15
2:07:00	66	10,0	15
2:08:00	66	10,0	14
2:09:00	66	10,0	14
2:10:00	66	10,0	14
2:11:00	66	10,0	14
2:12:00	66	10,0	14
2:13:00	66	10,0	14
2:14:00	66	10,0	14
2:15:00	66	10,0	14
2:16:00	66	10,0	14
2:17:00	66	10,0	14
2:18:00	66	10,0	14
2:19:00	66	10,0	14
2:20:00	66	10,0	14
2:21:00	66	10,0	14
2:22:00	66	10,0	14
2:23:00	66	10,0	14
2:24:00	66	10,0	14
2:25:00	66	10,0	14
2:26:00	66	10,0	14
2:27:00	66	10,0	14
2:28:00	66	10,0	14
2:29:00	66	10,0	14
2:30:00	66	10,0	14
2:31:00	66	10,0	14
2:32:00	66	10,0	14
2:33:00	66	10,0	14
2:34:00	66	10,0	14
2:35:00	66	10,0	14
2:36:00	66	10,0	14
2:37:00	66	10,0	14
2:38:00	66	10,0	14
2:39:00	66	10,0	14
2:40:00	66	10,0	14
2:41:00	66	10,0	14
2:42:00	66	10,0	14
2:43:00	66	10,0	14
2:44:00	66	10,0	14
2:45:00	66	10,0	14
2:46:00	66	10,0	14
2:47:00	66	10,0	14
2:48:00	66	10,0	14
2:49:00	66	10,0	14
2:50:00	66	10,0	14
2:51:00	66	10,0	14
2:52:00	66	10,0	14
2:53:00	66	10,0	14
2:54:00	66	10,0	14
2:55:00	66	10,0	14
2:56:00	66	10,0	14
2:57:00	66	10,0	14
2:58:00	66	10,0	14
2:59:00	66	10,0	14
3:00:00	66	10,0	14
3:01:00	66	10,0	14
3:02:00	66	10,0	14
3:03:00	66	10,0	14
3:04:00	66	10,0	14
3:05:00	66	10,0	14
3:06:00	66	10,0	14
3:07:00	66	10,0	14
3:08:00	66	10,0	14
3:09:00	66	10,0	14
3:10:00	66	10,0	14
3:11:00	66	10,0	14
3:12:00	66	10,0	14
3:13:00	66	10,0	14
3:14:00	66	10,0	14
3:15:00	66	10,0	14
3:16:00	66	10,0	14
3:17:00	66	10,0	14
3:18:00	66	10,0	14
3:19:00	66	10,0	14
3:20:00	66	10,0	14
3:21:00	66	10,0	14
3:22:00	66	9,9	17
3:23:00	66	10,0	16
3:24:00	66	10,0	16
3:25:00	66	10,0	16
3:26:00	66	10,0	16
3:27:00	66	10,0	16
3:28:00	66	10,0	16
3:29:00	66	10,0	16
3:30:00	66	10,0	15
3:31:00	66	10,0	15
3:32:00	66	10,0	15
3:33:00	66	10,0	15
3:34:00	66	9,9	15
3:35:00	66	10,0	15
3:36:00	66	10,0	15
3:37:00	66	10,0	16
3:38:00	66	10,0	15
3:39:00	66	10,0	15
3:40:00	66	10,0	15
3:41:00	66	10,0	15
3:42:00	66	10,0	13
3:43:00	66	10,0	14
3:44:00	66	10,0	14
3:45:00	66	10,0	15
3:46:00	66	10,0	16
3:47:00	66	10,0	17
3:48:00	66	10,0	16
3:49:00	66	10,0	16
3:50:00	66	10,0	16
3:51:00	66	10,0	17
3:52:00	66	10,0	17
3:53:00	66	10,0	17
3:54:00	66	10,0	18
3:55:00	66	10,0	18
3:56:00	66	10,0	18
3:57:00	66	10,0	18
3:58:00	66	10,0	18
3:59:00	66	10,0	19
4:00:00	66	10,0	19
4:01:00	66	10,0	19
4:02:00	66	10,0	20
4:03:00	66	10,0	21
4:04:00	66	10,0	21
4:05:00	66	10,0	21
4:06:00	66	10,0	22
4:07:00	66	10,0	22
4:08:00	66	10,0	24
4:09:00	66	10,0	25
4:10:00	66	10,0	27
4:11:00	66	10,0	28
4:12:00	66	10,0	30
4:13:00	66	10,0	31
4:14:00	66	10,0	33
4:15:00	66	10,0	35
4:16:00	66	10,0	37
4:17:00	66	10,0	39
4:18:00	66	10,0	41
4:19:00	66	10,0	44
4:20:00	66	10,0	47
4:21:00	66	10,0	51
4:22:00	66	10,0	53
4:23:00	66	10,0	56
4:24:00	66	10,0	59
4:25:00	66	10,0	64
4:26:00	66	10,0	68
4:27:00	66	10,0	73
4:28:00	66	9,9	79

File: project-root/data/Data Acquisition/Data Acquisition/2009 year (240)/Con 1 Research G2160+1,2%RPM (85C).txt
--Test Summary--
Full Path and File Name	
Instrument Name	7222-1
Instrument Type	Model 7222 Consistometer
Instrument Serial Number	113
Test Start Date	21.04.2009
Test Start Time	9:02:50
Test Stop Date	21.04.2009
Test Stop Time	13:51:50
Test Length	4:49:00
Final Sample Time Offset	4:48:00
Controller Schedule Name	
Sampling Period	60 seconds
Comments	10 MPa, 85C
Information	WellID	Research
Information	Customer	
Information	CementClass	G
Information	CementMfr	
Information	Additives	1,2%RPM
Information	Density	2160
Information	BHCT	85
Information	BHST	
Information	FluidLoss	
Information	JobType	Research
Calculated Value	30Bc - TT	N/A
Calculated Value	70Bc - TT	N/A
Calculated Value	100Bc - TT	N/A
Initial Temperature (°C)	22 °C
Final Temperature (°C)	84 °C
Initial Pressure (MPa)	2,8 MPa
Final Pressure (MPa)	10,9 MPa
Initial Consistency (Bc)	22 Bc
Final Consistency (Bc)	8 Bc
--Data--
Time (HH:MM:SS)	Temperature (°C)	Pressure (MPa)	Consistency (Bc)
0:00:00	22	2,8	22
0:01:00	23	3,4	22
0:02:00	25	3,7	22
0:03:00	26	4,0	22
0:04:00	28	4,2	22
0:05:00	30	4,5	22
0:06:00	32	4,7	22
0:07:00	34	4,9	21
0:08:00	36	5,2	21
0:09:00	38	5,6	22
0:10:00	39	5,7	22
0:11:00	41	5,9	21
0:12:00	43	6,3	22
0:13:00	44	6,6	22
0:14:00	46	6,6	22
0:15:00	47	7,2	22
0:16:00	49	7,5	22
0:17:00	51	7,5	21
0:18:00	52	7,7	20
0:19:00	54	8,1	18
0:20:00	56	8,5	18
0:21:00	57	8,5	17
0:22:00	59	8,8	16
0:23:00	61	9,1	16
0:24:00	62	9,5	15
0:25:00	64	9,9	16
0:26:00	65	9,9	15
0:27:00	67	10,2	15
0:28:00	69	10,1	14
0:29:00	70	10,6	14
0:30:00	72	10,6	13
0:31:00	74	10,7	13
0:32:00	75	10,9	13
0:33:00	77	10,6	13
0:34:00	79	10,7	13
0:35:00	80	10,6	13
0:36:00	82	10,6	14
0:37:00	83	10,7	13
0:38:00	85	10,5	14
0:39:00	87	10,8	13
0:40:00	88	10,7	13
0:41:00	88	10,5	14
0:42:00	89	10,2	14
0:43:00	89	10,0	13
0:44:00	89	10,0	13
0:45:00	89	9,9	13
0:46:00	88	10,1	13
0:47:00	88	10,0	13
0:48:00	88	9,9	13
0:49:00	88	10,0	13
0:50:00	87	10,0	13
0:51:00	87	10,0	13
0:52:00	87	10,0	13
0:53:00	87	10,0	13
0:54:00	87	10,1	13
0:55:00	87	10,1	13
0:56:00	87	10,0	13
0:57:00	87	10,1	13
0:58:00	87	10,1	13
0:59:00	87	10,1	13
1:00:00	87	10,1	13
1:01:00	86	10,1	12
1:02:00	86	10,1	13
1:03:00	86	10,1	13
1:04:00	86	10,1	13
1:05:00	86	10,2	13
1:06:00	86	10,2	13
1:07:00	86	10,2	13
1:08:00	86	10,2	13
1:09:00	86	10,2	12
1:10:00	86	10,2	12
1:11:00	86	10,3	12
1:12:00	86	10,3	12
1:13:00	86	10,3	12
1:14:00	86	10,3	12
1:15:00	86	10,4	12
1:16:00	86	10,4	12
1:17:00	86	10,4	12
1:18:00	86	10,4	12
1:19:00	86	10,4	12
1:20:00	86	10,4	12
1:21:00	86	10,4	12
1:22:00	86	10,5	12
1:23:00	86	10,5	12
1:24:00	86	10,5	12
1:25:00	86	10,6	12
1:26:00	86	10,5	12
1:27:00	86	10,5	12
1:28:00	86	10,5	12
1:29:00	86	10,5	12
1:30:00	86	10,5	12
1:31:00	86	10,5	12
1:32:00	86	10,5	12
1:33:00	86	10,5	12
1:34:00	86	10,5	12
1:35:00	86	10,5	12
1:36:00	86	10,6	12
1:37:00	86	10,6	12
1:38:00	86	10,6	12
1:39:00	86	10,6	12
1:40:00	86	10,6	12
1:41:00	86	10,6	12
1:42:00	86	10,6	12
1:43:00	86	10,6	12
1:44:00	86	10,6	12
1:45:00	86	10,6	12
1:46:00	86	10,6	12
1:47:00	86	10,7	12
1:48:00	86	10,6	12
1:49:00	86	10,6	12
1:50:00	86	10,6	12
1:51:00	86	10,6	12
1:52:00	86	10,6	12
1:53:00	86	10,6	11
1:54:00	86	10,7	12
1:55:00	86	10,7	11
1:56:00	86	10,6	12
1:57:00	86	10,7	11
1:58:00	86	10,7	12
1:59:00	86	10,7	12
2:00:00	86	10,7	12
2:01:00	86	10,7	11
2:02:00	86	10,6	12
2:03:00	86	10,7	11
2:04:00	86	10,7	12
2:05:00	86	10,7	11
2:06:00	86	10,7	12
2:07:00	86	10,6	12
2:08:00	86	10,7	12
2:09:00	86	10,7	12
2:10:00	86	10,7	12
2:11:00	86	10,7	12
2:12:00	86	10,7	12
2:13:00	86	10,7	12
2:14:00	86	10,6	12
2:15:00	86	10,7	12
2:16:00	86	10,7	12
2:17:00	86	10,7	12
2:18:00	86	10,7	12
2:19:00	86	10,7	12
2:20:00	86	10,7	12
2:21:00	86	10,7	12
2:22:00	86	10,7	12
2:23:00	86	10,7	12
2:24:00	86	10,7	12
2:25:00	86	10,7	12
2:26:00	86	10,7	12
2:27:00	86	10,7	12
2:28:00	86	10,7	12
2:29:00	86	10,7	12
2:30:00	86	10,7	12
2:31:00	86	10,7	12
2:32:00	86	10,7	12
2:33:00	86	10,7	12
2:34:00	86	10,7	12
2:35:00	86	10,7	12
2:36:00	86	10,7	12
2:37:00	86	10,7	12
2:38:00	86	10,8	12
2:39:00	86	10,7	12
2:40:00	86	10,7	12
2:41:00	86	10,7	12
2:42:00	86	10,6	12
2:43:00	86	10,6	12
2:44:00	86	10,7	12
2:45:00	86	10,7	12
2:46:00	86	10,7	12
2:47:00	86	10,7	12
2:48:00	86	10,7	12
2:49:00	86	10,7	12
2:50:00	86	10,7	12
2:51:00	86	10,7	12
2:52:00	86	10,7	12
2:53:00	86	10,7	12
2:54:00	86	10,7	12
2:55:00	86	10,7	12
2:56:00	86	10,7	12
2:57:00	86	10,6	12
2:58:00	86	10,7	12
2:59:00	86	10,7	12
3:00:00	86	10,7	12
3:01:00	86	10,7	12
3:02:00	86	10,7	12
3:03:00	86	10,7	12
3:04:00	86	10,6	12
3:05:00	86	10,7	12
3:06:00	86	10,7	12
3:07:00	86	10,6	12
3:08:00	86	10,6	12
3:09:00	86	10,7	12
3:10:00	86	10,7	12
3:11:00	86	10,7	12
3:12:00	86	10,7	12
3:13:00	86	10,7	12
3:14:00	86	10,7	12
3:15:00	86	10,7	12
3:16:00	86	10,7	12
3:17:00	86	10,7	12
3:18:00	86	10,7	12
3:19:00	86	10,7	12
3:20:00	86	10,7	12
3:21:00	86	10,6	12
3:22:00	86	10,6	12
3:23:00	86	10,6	12
3:24:00	86	10,7	12
3:25:00	86	10,7	12
3:26:00	86	10,7	12
3:27:00	86	10,6	12
3:28:00	86	10,7	12
3:29:00	86	10,7	12
3:30:00	86	10,6	12
3:31:00	86	10,6	12
3:32:00	86	10,6	12
3:33:00	86	10,6	12
3:34:00	86	10,6	12
3:35:00	86	10,6	12
3:36:00	86	10,6	12
3:37:00	86	10,6	12
3:38:00	86	10,6	12
3:39:00	86	10,6	12
3:40:00	86	10,6	12
3:41:00	86	10,6	12
3:42:00	86	10,6	12
3:43:00	86	10,6	12
3:44:00	86	10,6	12
3:45:00	86	10,7	12
3:46:00	86	10,6	12
3:47:00	86	10,6	12
3:48:00	86	10,6	12
3:49:00	86	10,6	12
3:50:00	86	10,6	12
3:51:00	86	10,6	12
3:52:00	86	10,6	12
3:53:00	86	10,6	12
3:54:00	86	10,6	12
3:55:00	86	10,6	12
3:56:00	86	10,6	12
3:57:00	86	10,6	12
3:58:00	86	10,6	12
3:59:00	86	10,6	12
4:00:00	86	10,6	12
4:01:00	86	10,6	12
4:02:00	86	10,6	12
4:03:00	86	10,6	12
4:04:00	86	10,6	12
4:05:00	86	10,6	12
4:06:00	86	10,6	12
4:07:00	86	10,6	12
4:08:00	86	10,6	12
4:09:00	86	10,6	12
4:10:00	86	10,5	12
4:11:00	86	10,5	12
4:12:00	86	10,5	12
4:13:00	86	10,5	12
4:14:00	86	10,6	12
4:15:00	86	10,8	12
4:16:00	86	10,0	11
4:17:00	86	10,3	11
4:18:00	86	10,5	11
4:19:00	86	10,6	11
4:20:00	86	10,7	11
4:21:00	86	10,8	11
4:22:00	86	10,8	11
4:23:00	86	10,8	11
4:24:00	86	10,8	11
4:25:00	86	10,7	11
4:26:00	86	10,6	11
4:27:00	86	10,5	11
4:28:00	86	10,3	20
4:29:00	87	9,9	7
4:30:00	87	9,7	7
4:31:00	87	10,0	7
4:32:00	87	9,9	7
4:33:00	86	9,9	7
4:34:00	86	10,0	7
4:35:00	86	9,9	6
4:36:00	86	10,0	6
4:37:00	86	10,0	6
4:38:00	86	9,9	7
4:39:00	86	9,9	6
4:40:00	86	10,0	6
4:41:00	86	10,0	6
4:42:00	86	10,2	6
4:43:00	85	10,6	26
4:44:00	84	10,9	8
4:45:00	84	10,3	8
4:46:00	84	10,6	8
4:47:00	84	10,7	8
4:48:00	84	10,9	8

File: project-root/data/Data Acquisition/Data Acquisition/2009 year (240)/Con 1 Tomsk G1420+2%Gel+2%SMS+4%CaCl2(27C).txt
--Test Summary--
Full Path and File Name	
Instrument Name	7222-1
Instrument Type	Model 7222 Consistometer
Instrument Serial Number	113
Test Start Date	22.04.2009
Test Start Time	9:26:18
Test Stop Date	22.04.2009
Test Stop Time	15:31:18
Test Length	6:05:00
Final Sample Time Offset	6:04:00
Controller Schedule Name	
Sampling Period	60 seconds
Comments	MPa: 15(20), T: 27(20)
Information	WellID	
Information	Customer	
Information	CementClass	
Information	CementMfr	
Information	Additives	
Information	Density	
Information	BHCT	
Information	BHST	
Information	FluidLoss	
Information	JobType	
Calculated Value	30Bc - TT	N/A
Calculated Value	70Bc - TT	N/A
Calculated Value	100Bc - TT	N/A
Initial Temperature (°C)	23 °C
Final Temperature (°C)	31 °C
Initial Pressure (MPa)	0,3 MPa
Final Pressure (MPa)	15,0 MPa
Initial Consistency (Bc)	15 Bc
Final Consistency (Bc)	15 Bc
--Data--
Time (HH:MM:SS)	Temperature (°C)	Pressure (MPa)	Consistency (Bc)
0:00:00	23	0,3	15
0:01:00	23	2,1	22
0:02:00	23	2,5	11
0:03:00	23	3,0	11
0:04:00	23	3,4	11
0:05:00	23	3,8	12
0:06:00	24	4,3	14
0:07:00	24	4,7	14
0:08:00	24	5,0	13
0:09:00	25	5,5	24
0:10:00	25	5,9	15
0:11:00	25	6,4	23
0:12:00	26	6,8	15
0:13:00	26	7,3	18
0:14:00	26	7,6	18
0:15:00	26	8,1	18
0:16:00	26	8,5	13
0:17:00	27	8,9	19
0:18:00	27	9,3	14
0:19:00	27	9,5	12
0:20:00	27	9,7	12
0:21:00	27	10,1	11
0:22:00	27	11,1	14
0:23:00	28	11,9	27
0:24:00	28	11,6	16
0:25:00	28	11,7	15
0:26:00	28	12,2	16
0:27:00	27	12,5	19
0:28:00	27	13,0	15
0:29:00	27	13,3	16
0:30:00	27	13,9	16
0:31:00	27	14,3	17
0:32:00	27	14,6	19
0:33:00	27	14,7	15
0:34:00	27	14,9	15
0:35:00	27	14,9	14
0:36:00	27	15,0	13
0:37:00	27	14,9	13
0:38:00	27	14,9	15
0:39:00	27	14,8	14
0:40:00	27	14,6	14
0:41:00	27	14,5	14
0:42:00	27	14,6	13
0:43:00	27	14,7	14
0:44:00	27	14,8	13
0:45:00	27	14,9	13
0:46:00	27	15,0	13
0:47:00	27	15,0	14
0:48:00	27	15,0	14
0:49:00	27	15,0	14
0:50:00	27	14,9	17
0:51:00	27	14,8	16
0:52:00	27	14,8	15
0:53:00	27	14,7	17
0:54:00	27	14,7	16
0:55:00	27	14,7	15
0:56:00	27	14,9	15
0:57:00	27	15,0	14
0:58:00	27	15,0	14
0:59:00	27	15,0	14
1:00:00	27	15,0	14
1:01:00	27	14,9	15
1:02:00	27	14,9	15
1:03:00	27	14,9	18
1:04:00	27	14,8	19
1:05:00	27	14,8	17
1:06:00	27	14,8	19
1:07:00	27	14,9	16
1:08:00	27	14,9	15
1:09:00	27	15,0	15
1:10:00	27	15,0	15
1:11:00	27	15,0	15
1:12:00	27	14,9	15
1:13:00	27	14,9	14
1:14:00	27	14,9	14
1:15:00	27	14,9	14
1:16:00	27	14,9	14
1:17:00	27	14,9	14
1:18:00	27	14,9	14
1:19:00	27	14,9	14
1:20:00	27	14,9	14
1:21:00	27	14,9	14
1:22:00	27	14,9	14
1:23:00	27	14,9	14
1:24:00	27	14,9	14
1:25:00	27	14,9	14
1:26:00	27	14,9	14
1:27:00	27	14,9	14
1:28:00	27	14,9	14
1:29:00	27	14,9	14
1:30:00	27	15,0	14
1:31:00	27	15,0	14
1:32:00	27	15,0	14
1:33:00	27	15,0	14
1:34:00	27	15,0	14
1:35:00	27	15,0	14
1:36:00	27	15,0	14
1:37:00	27	15,0	25
1:38:00	27	15,0	16
1:39:00	27	15,0	15
1:40:00	27	15,0	14
1:41:00	27	15,0	14
1:42:00	27	15,0	14
1:43:00	27	15,0	14
1:44:00	27	15,0	14
1:45:00	27	15,0	14
1:46:00	27	15,0	14
1:47:00	27	15,1	16
1:48:00	27	15,1	15
1:49:00	27	15,1	15
1:50:00	27	15,1	15
1:51:00	28	15,1	15
1:52:00	28	15,1	15
1:53:00	27	15,1	14
1:54:00	27	15,2	15
1:55:00	28	15,2	14
1:56:00	28	15,2	14
1:57:00	28	15,2	14
1:58:00	28	15,2	14
1:59:00	28	15,2	16
2:00:00	28	15,2	15
2:01:00	28	15,2	15
2:02:00	28	15,2	15
2:03:00	28	15,3	14
2:04:00	28	15,3	14
2:05:00	28	15,3	14
2:06:00	28	15,3	14
2:07:00	28	15,3	17
2:08:00	28	15,3	16
2:09:00	28	15,3	16
2:10:00	28	15,3	16
2:11:00	28	15,3	15
2:12:00	28	15,4	15
2:13:00	28	15,4	15
2:14:00	28	15,4	15
2:15:00	28	15,4	15
2:16:00	28	15,4	15
2:17:00	28	15,4	15
2:18:00	28	15,4	15
2:19:00	28	15,4	15
2:20:00	28	15,4	15
2:21:00	28	15,5	15
2:22:00	28	15,5	15
2:23:00	28	15,5	15
2:24:00	28	15,5	15
2:25:00	28	15,5	15
2:26:00	28	15,5	15
2:27:00	28	15,5	15
2:28:00	28	15,5	15
2:29:00	28	15,5	14
2:30:00	28	15,6	14
2:31:00	28	15,6	14
2:32:00	28	15,6	14
2:33:00	28	15,6	14
2:34:00	28	15,6	15
2:35:00	28	15,6	15
2:36:00	28	15,6	15
2:37:00	28	15,6	15
2:38:00	28	15,6	15
2:39:00	28	15,6	15
2:40:00	29	15,6	15
2:41:00	29	15,7	15
2:42:00	29	15,7	15
2:43:00	29	15,7	15
2:44:00	28	15,7	16
2:45:00	29	15,7	16
2:46:00	29	15,7	16
2:47:00	29	15,7	15
2:48:00	29	15,7	15
2:49:00	29	15,7	15
2:50:00	29	15,7	17
2:51:00	29	15,7	16
2:52:00	29	15,7	16
2:53:00	29	15,8	16
2:54:00	29	15,8	16
2:55:00	29	15,8	16
2:56:00	29	15,8	15
2:57:00	29	15,8	15
2:58:00	29	15,8	15
2:59:00	29	15,8	15
3:00:00	29	15,8	15
3:01:00	29	15,8	15
3:02:00	29	15,8	15
3:03:00	29	15,8	15
3:04:00	29	15,8	15
3:05:00	29	15,9	16
3:06:00	29	15,9	16
3:07:00	29	15,9	16
3:08:00	29	15,9	16
3:09:00	29	15,9	15
3:10:00	29	15,9	15
3:11:00	29	15,9	15
3:12:00	29	15,9	15
3:13:00	29	15,9	15
3:14:00	29	15,9	15
3:15:00	29	15,9	16
3:16:00	29	15,9	16
3:17:00	29	15,9	16
3:18:00	29	15,9	16
3:19:00	29	15,9	16
3:20:00	29	15,9	16
3:21:00	29	16,0	16
3:22:00	29	16,0	16
3:23:00	29	16,0	17
3:24:00	29	15,3	13
3:25:00	29	15,4	12
3:26:00	29	15,4	12
3:27:00	29	15,3	12
3:28:00	30	15,3	12
3:29:00	30	15,3	12
3:30:00	30	15,3	12
3:31:00	29	15,3	12
3:32:00	30	15,3	12
3:33:00	30	15,3	12
3:34:00	30	15,3	12
3:35:00	30	15,3	12
3:36:00	30	15,3	12
3:37:00	30	15,3	12
3:38:00	30	15,3	12
3:39:00	30	15,2	24
3:40:00	30	15,3	16
3:41:00	30	15,3	16
3:42:00	30	15,3	16
3:43:00	30	15,3	16
3:44:00	30	15,3	16
3:45:00	30	15,3	16
3:46:00	30	15,3	16
3:47:00	30	15,3	16
3:48:00	30	15,3	16
3:49:00	30	15,3	16
3:50:00	30	15,3	16
3:51:00	30	15,3	16
3:52:00	30	15,3	16
3:53:00	30	15,3	16
3:54:00	30	15,2	31
3:55:00	30	15,3	23
3:56:00	30	15,3	23
3:57:00	31	15,3	23
3:58:00	30	15,3	23
3:59:00	30	15,3	23
4:00:00	31	15,3	23
4:01:00	31	15,3	23
4:02:00	31	15,3	23
4:03:00	31	15,2	23
4:04:00	30	15,2	23
4:05:00	31	15,2	23
4:06:00	31	15,2	23
4:07:00	31	15,2	23
4:08:00	31	15,2	23
4:09:00	31	15,2	39
4:10:00	31	15,2	16
4:11:00	31	15,2	17
4:12:00	31	15,2	17
4:13:00	31	15,2	17
4:14:00	31	15,2	17
4:15:00	31	15,2	17
4:16:00	31	15,2	17
4:17:00	31	15,2	17
4:18:00	31	15,2	17
4:19:00	31	15,2	17
4:20:00	31	15,2	17
4:21:00	31	15,2	17
4:22:00	31	15,2	17
4:23:00	31	15,2	17
4:24:00	31	15,1	33
4:25:00	31	15,2	26
4:26:00	31	15,1	26
4:27:00	31	15,1	26
4:28:00	31	15,1	26
4:29:00	31	15,1	26
4:30:00	31	15,1	26
4:31:00	31	15,1	26
4:32:00	31	15,1	26
4:33:00	31	15,1	26
4:34:00	31	15,1	25
4:35:00	31	15,1	25
4:36:00	31	15,1	25
4:37:00	31	15,0	25
4:38:00	31	15,0	25
4:39:00	31	15,1	44
4:40:00	31	15,2	23
4:41:00	31	15,1	23
4:42:00	31	15,1	23
4:43:00	31	15,1	23
4:44:00	31	15,1	23
4:45:00	31	15,1	23
4:46:00	31	15,1	23
4:47:00	31	15,1	23
4:48:00	31	15,0	23
4:49:00	31	15,0	23
4:50:00	31	15,0	23
4:51:00	31	15,0	23
4:52:00	31	15,0	23
4:53:00	31	15,0	22
4:54:00	31	14,9	38
4:55:00	31	15,0	15
4:56:00	31	15,0	15
4:57:00	31	15,0	15
4:58:00	31	15,0	15
4:59:00	31	14,9	15
5:00:00	31	14,9	15
5:01:00	31	14,9	15
5:02:00	31	14,9	15
5:03:00	31	14,9	15
5:04:00	31	15,1	14
5:05:00	31	15,0	14
5:06:00	31	15,0	14
5:07:00	31	15,0	14
5:08:00	31	15,0	14
5:09:00	31	14,9	33
5:10:00	31	15,0	14
5:11:00	31	15,0	14
5:12:00	31	15,0	14
5:13:00	31	14,9	14
5:14:00	31	14,9	15
5:15:00	31	14,9	15
5:16:00	31	14,9	15
5:17:00	31	14,9	15
5:18:00	31	14,9	14
5:19:00	31	14,9	14
5:20:00	31	14,8	14
5:21:00	31	14,8	14
5:22:00	31	14,8	14
5:23:00	31	14,8	14
5:24:00	31	15,5	32
5:25:00	31	15,5	14
5:26:00	31	15,5	14
5:27:00	31	15,5	14
5:28:00	31	15,4	14
5:29:00	31	15,4	14
5:30:00	31	15,4	14
5:31:00	31	15,4	14
5:32:00	31	15,4	14
5:33:00	31	15,4	14
5:34:00	31	15,4	14
5:35:00	31	15,4	14
5:36:00	31	15,4	14
5:37:00	31	15,3	14
5:38:00	31	15,3	14
5:39:00	31	15,3	43
5:40:00	31	15,3	18
5:41:00	31	15,3	18
5:42:00	31	15,3	18
5:43:00	31	15,3	18
5:44:00	31	15,3	18
5:45:00	31	15,2	18
5:46:00	31	15,2	18
5:47:00	31	15,2	18
5:48:00	31	15,2	18
5:49:00	31	15,2	18
5:50:00	31	15,2	18
5:51:00	31	15,2	18
5:52:00	31	15,2	17
5:53:00	31	15,2	17
5:54:00	31	15,1	42
5:55:00	31	15,1	15
5:56:00	31	15,1	14
5:57:00	31	15,1	15
5:58:00	31	15,1	15
5:59:00	31	15,1	15
6:00:00	31	15,1	15
6:01:00	31	15,0	15
6:02:00	31	15,0	15
6:03:00	31	15,0	15
6:04:00	31	15,0	15

File: project-root/data/Data Acquisition/Data Acquisition/2009 year (240)/Con 1 Tomsk G1420+33%MKU-85+1%CaCl2 (35C).txt
--Test Summary--
Full Path and File Name	
Instrument Name	7222-1
Instrument Type	Model 7222 Consistometer
Instrument Serial Number	113
Test Start Date	26.02.2009
Test Start Time	10:40:00
Test Stop Date	26.02.2009
Test Stop Time	18:17:50
Test Length	7:37:50
Final Sample Time Offset	7:37:00
Controller Schedule Name	
Sampling Period	60 seconds
Comments	MPa: 12 (40), T:35(40), field cement
Information	WellID	Research
Information	Customer	PetroAlliance
Information	CementClass	G
Information	CementMfr	Suhologskiy
Information	Additives	33%MKU-85+1%CaCl2
Information	Density	1420
Information	BHCT	35
Information	BHST	35
Information	FluidLoss	
Information	JobType	244.5 mm csg.
Calculated Value	30Bc - TT	N/A
Calculated Value	70Bc - TT	N/A
Calculated Value	100Bc - TT	N/A
Initial Temperature (°C)	23 °C
Final Temperature (°C)	36 °C
Initial Pressure (MPa)	0,4 MPa
Final Pressure (MPa)	12,0 MPa
Initial Consistency (Bc)	9 Bc
Final Consistency (Bc)	12 Bc
--Data--
Time (HH:MM:SS)	Temperature (°C)	Pressure (MPa)	Consistency (Bc)
0:00:00	23	0,4	9
0:01:00	23	2,0	8
0:02:00	23	2,4	8
0:03:00	23	2,8	8
0:04:00	23	3,3	12
0:05:00	24	3,8	13
0:06:00	24	4,2	12
0:07:00	25	4,5	12
0:08:00	25	4,8	11
0:09:00	26	5,0	11
0:10:00	26	5,2	11
0:11:00	26	5,4	11
0:12:00	27	5,6	11
0:13:00	27	5,8	11
0:14:00	27	6,0	10
0:15:00	28	6,2	10
0:16:00	28	6,4	10
0:17:00	28	6,6	11
0:18:00	29	6,8	10
0:19:00	29	7,1	10
0:20:00	29	7,3	10
0:21:00	30	7,5	10
0:22:00	30	7,8	10
0:23:00	30	8,0	10
0:24:00	30	8,3	10
0:25:00	31	8,5	10
0:26:00	31	8,8	10
0:27:00	31	9,0	10
0:28:00	31	9,2	11
0:29:00	32	9,5	11
0:30:00	32	9,7	11
0:31:00	32	9,9	11
0:32:00	33	10,2	11
0:33:00	33	10,4	11
0:34:00	33	10,7	11
0:35:00	34	11,0	11
0:36:00	34	11,2	11
0:37:00	34	11,5	11
0:38:00	35	11,8	11
0:39:00	35	12,0	11
0:40:00	35	12,2	11
0:41:00	36	12,3	10
0:42:00	36	12,1	11
0:43:00	36	11,9	13
0:44:00	36	11,7	14
0:45:00	36	11,5	14
0:46:00	36	11,5	16
0:47:00	36	12,4	9
0:48:00	36	12,3	9
0:49:00	36	12,2	9
0:50:00	36	12,2	9
0:51:00	35	12,3	9
0:52:00	35	12,3	9
0:53:00	35	12,3	10
0:54:00	35	12,3	8
0:55:00	35	12,3	9
0:56:00	35	12,3	8
0:57:00	35	12,4	7
0:58:00	35	12,3	8
0:59:00	35	12,3	10
1:00:00	35	12,4	10
1:01:00	35	12,4	11
1:02:00	35	12,4	11
1:03:00	35	12,3	9
1:04:00	35	12,0	10
1:05:00	35	11,8	9
1:06:00	35	11,9	9
1:07:00	35	12,1	9
1:08:00	35	12,2	9
1:09:00	35	12,3	9
1:10:00	35	12,3	9
1:11:00	35	12,4	8
1:12:00	35	12,4	8
1:13:00	35	12,4	9
1:14:00	35	12,4	9
1:15:00	35	12,4	9
1:16:00	35	12,1	9
1:17:00	35	12,0	9
1:18:00	35	12,0	9
1:19:00	35	12,2	9
1:20:00	35	12,3	9
1:21:00	35	12,3	9
1:22:00	35	12,4	9
1:23:00	35	12,4	9
1:24:00	35	12,4	9
1:25:00	35	12,4	9
1:26:00	35	12,4	9
1:27:00	35	12,3	9
1:28:00	35	12,1	9
1:29:00	35	12,1	9
1:30:00	35	12,1	9
1:31:00	35	12,2	9
1:32:00	35	12,3	9
1:33:00	35	12,3	9
1:34:00	35	12,4	9
1:35:00	35	12,4	9
1:36:00	35	12,4	9
1:37:00	35	12,4	9
1:38:00	35	12,4	9
1:39:00	35	12,3	9
1:40:00	35	12,1	9
1:41:00	35	12,1	9
1:42:00	35	12,2	9
1:43:00	35	12,2	9
1:44:00	35	12,3	9
1:45:00	35	12,3	9
1:46:00	35	12,4	9
1:47:00	35	12,4	9
1:48:00	35	12,4	9
1:49:00	35	12,4	9
1:50:00	35	12,3	9
1:51:00	35	12,2	9
1:52:00	35	12,1	9
1:53:00	35	12,1	9
1:54:00	35	12,2	9
1:55:00	35	12,3	9
1:56:00	35	12,3	9
1:57:00	35	12,3	9
1:58:00	35	12,3	9
1:59:00	35	12,4	9
2:00:00	35	12,3	9
2:01:00	35	12,3	9
2:02:00	35	12,2	10
2:03:00	35	12,1	10
2:04:00	35	12,1	10
2:05:00	35	12,2	10
2:06:00	35	12,2	9
2:07:00	35	12,3	10
2:08:00	35	12,3	12
2:09:00	35	12,3	12
2:10:00	35	12,3	12
2:11:00	35	12,3	12
2:12:00	35	12,3	11
2:13:00	35	12,2	11
2:14:00	35	12,1	11
2:15:00	35	12,1	12
2:16:00	35	12,1	11
2:17:00	35	12,1	11
2:18:00	35	12,2	11
2:19:00	35	12,2	11
2:20:00	35	12,2	11
2:21:00	35	12,2	11
2:22:00	35	12,3	11
2:23:00	35	12,2	10
2:24:00	35	12,2	14
2:25:00	35	12,1	12
2:26:00	35	12,1	11
2:27:00	35	12,1	10
2:28:00	35	12,1	8
2:29:00	35	12,2	7
2:30:00	35	12,2	7
2:31:00	35	12,3	7
2:32:00	35	12,3	7
2:33:00	35	12,2	7
2:34:00	35	12,2	7
2:35:00	35	12,1	7
2:36:00	35	12,0	7
2:37:00	35	12,0	7
2:38:00	35	12,1	7
2:39:00	35	12,2	7
2:40:00	35	12,2	7
2:41:00	35	12,2	7
2:42:00	35	12,1	7
2:43:00	35	12,1	7
2:44:00	35	12,1	7
2:45:00	35	12,1	7
2:46:00	35	12,0	7
2:47:00	35	12,0	7
2:48:00	35	12,0	7
2:49:00	35	12,0	7
2:50:00	35	12,1	7
2:51:00	35	12,2	7
2:52:00	35	12,2	7
2:53:00	35	12,1	7
2:54:00	35	12,0	7
2:55:00	35	12,1	7
2:56:00	35	12,1	7
2:57:00	35	12,1	7
2:58:00	35	12,1	7
2:59:00	35	12,2	7
3:00:00	35	12,2	7
3:01:00	35	12,2	7
3:02:00	35	12,2	7
3:03:00	35	12,2	7
3:04:00	35	12,1	7
3:05:00	35	12,1	7
3:06:00	35	12,0	7
3:07:00	35	12,0	7
3:08:00	35	12,0	7
3:09:00	35	12,0	7
3:10:00	35	12,0	7
3:11:00	35	12,1	7
3:12:00	35	12,0	7
3:13:00	35	12,0	7
3:14:00	35	12,0	7
3:15:00	35	12,1	7
3:16:00	35	12,1	7
3:17:00	35	12,0	7
3:18:00	35	12,0	7
3:19:00	35	12,0	7
3:20:00	35	12,0	7
3:21:00	35	12,0	7
3:22:00	35	12,0	7
3:23:00	35	12,0	7
3:24:00	35	12,0	7
3:25:00	35	12,0	7
3:26:00	35	12,0	7
3:27:00	35	12,0	7
3:28:00	35	12,0	7
3:29:00	35	12,0	7
3:30:00	35	12,0	7
3:31:00	35	12,0	7
3:32:00	35	12,0	7
3:33:00	36	12,0	7
3:34:00	36	12,0	7
3:35:00	35	12,0	7
3:36:00	35	12,0	7
3:37:00	35	12,0	7
3:38:00	35	12,0	7
3:39:00	35	12,0	7
3:40:00	35	12,0	7
3:41:00	35	12,0	7
3:42:00	35	12,0	7
3:43:00	36	12,0	7
3:44:00	35	11,9	7
3:45:00	35	12,0	7
3:46:00	35	12,0	7
3:47:00	35	12,0	7
3:48:00	35	12,0	7
3:49:00	36	12,0	7
3:50:00	35	12,0	7
3:51:00	35	12,0	7
3:52:00	35	12,0	7
3:53:00	35	12,0	7
3:54:00	35	12,0	7
3:55:00	35	12,0	7
3:56:00	36	12,0	7
3:57:00	35	12,0	7
3:58:00	35	12,0	7
3:59:00	35	12,0	7
4:00:00	35	12,0	7
4:01:00	35	12,0	7
4:02:00	35	12,0	7
4:03:00	35	12,0	7
4:04:00	35	12,0	7
4:05:00	35	12,0	7
4:06:00	35	12,0	7
4:07:00	36	12,0	7
4:08:00	35	12,0	7
4:09:00	35	12,0	7
4:10:00	35	12,0	7
4:11:00	35	12,0	7
4:12:00	35	12,0	7
4:13:00	35	12,0	7
4:14:00	35	12,0	7
4:15:00	35	12,0	7
4:16:00	35	12,0	7
4:17:00	35	12,0	7
4:18:00	35	12,0	7
4:19:00	35	12,0	7
4:20:00	35	12,0	7
4:21:00	35	12,0	7
4:22:00	36	12,0	7
4:23:00	35	12,0	7
4:24:00	35	12,0	7
4:25:00	35	12,0	7
4:26:00	35	12,0	7
4:27:00	35	12,0	7
4:28:00	35	12,0	7
4:29:00	35	12,0	7
4:30:00	35	12,0	7
4:31:00	35	12,0	7
4:32:00	35	12,0	7
4:33:00	35	12,0	7
4:34:00	35	12,0	7
4:35:00	35	12,0	7
4:36:00	35	12,0	7
4:37:00	35	12,0	7
4:38:00	35	12,0	7
4:39:00	35	12,0	7
4:40:00	35	12,0	7
4:41:00	35	12,0	7
4:42:00	35	12,0	7
4:43:00	35	12,0	7
4:44:00	36	12,0	7
4:45:00	35	12,0	7
4:46:00	35	12,0	7
4:47:00	35	12,0	7
4:48:00	35	12,0	7
4:49:00	35	12,0	7
4:50:00	35	12,0	7
4:51:00	35	12,1	7
4:52:00	35	12,1	7
4:53:00	35	12,0	7
4:54:00	35	12,0	7
4:55:00	35	12,0	7
4:56:00	35	12,0	7
4:57:00	35	12,0	7
4:58:00	35	11,9	7
4:59:00	36	12,0	7
5:00:00	35	12,0	7
5:01:00	35	12,0	7
5:02:00	35	12,0	7
5:03:00	35	12,0	7
5:04:00	35	12,0	7
5:05:00	35	12,0	7
5:06:00	35	12,0	7
5:07:00	35	12,0	7
5:08:00	35	12,0	7
5:09:00	35	12,0	7
5:10:00	35	12,0	7
5:11:00	35	12,0	7
5:12:00	35	12,0	7
5:13:00	35	12,0	7
5:14:00	35	12,0	7
5:15:00	35	12,0	7
5:16:00	35	12,0	7
5:17:00	35	12,0	7
5:18:00	36	12,0	7
5:19:00	36	12,0	7
5:20:00	36	12,0	7
5:21:00	35	12,0	7
5:22:00	36	12,0	7
5:23:00	36	12,0	7
5:24:00	36	12,0	7
5:25:00	36	12,0	7
5:26:00	36	12,0	7
5:27:00	36	12,0	7
5:28:00	36	12,1	7
5:29:00	36	12,0	7
5:30:00	36	12,0	7
5:31:00	36	12,0	7
5:32:00	36	12,0	7
5:33:00	36	12,0	7
5:34:00	36	12,0	7
5:35:00	36	12,1	7
5:36:00	36	12,1	7
5:37:00	36	12,1	7
5:38:00	36	12,1	7
5:39:00	36	12,1	7
5:40:00	36	12,0	7
5:41:00	36	12,0	7
5:42:00	36	12,0	7
5:43:00	36	12,0	7
5:44:00	36	12,0	7
5:45:00	36	12,0	7
5:46:00	36	12,0	7
5:47:00	36	12,0	7
5:48:00	36	12,0	7
5:49:00	36	12,0	7
5:50:00	36	12,0	7
5:51:00	36	12,0	7
5:52:00	36	11,9	7
5:53:00	36	12,0	9
5:54:00	36	12,0	9
5:55:00	36	12,0	9
5:56:00	36	12,0	9
5:57:00	36	12,0	9
5:58:00	36	12,0	9
5:59:00	36	12,0	9
6:00:00	36	12,0	9
6:01:00	36	12,0	9
6:02:00	36	12,0	9
6:03:00	36	12,0	9
6:04:00	36	12,0	9
6:05:00	36	12,0	9
6:06:00	36	12,0	9
6:07:00	36	12,0	9
6:08:00	36	12,0	9
6:09:00	36	12,0	9
6:10:00	36	12,0	9
6:11:00	36	12,0	9
6:12:00	36	12,0	9
6:13:00	36	12,0	9
6:14:00	36	12,0	9
6:15:00	36	12,0	9
6:16:00	36	12,0	9
6:17:00	36	12,0	9
6:18:00	36	12,0	9
6:19:00	36	12,0	9
6:20:00	36	12,0	9
6:21:00	36	12,0	9
6:22:00	36	12,0	9
6:23:00	36	12,0	9
6:24:00	36	12,0	9
6:25:00	36	12,0	9
6:26:00	36	12,0	9
6:27:00	36	11,9	9
6:28:00	36	12,0	9
6:29:00	36	12,0	9
6:30:00	36	12,0	9
6:31:00	36	12,0	9
6:32:00	36	11,9	9
6:33:00	36	12,0	9
6:34:00	36	12,0	9
6:35:00	36	12,0	9
6:36:00	36	12,0	9
6:37:00	36	12,0	9
6:38:00	36	12,0	10
6:39:00	35	12,1	10
6:40:00	35	12,3	10
6:41:00	35	12,3	10
6:42:00	35	12,4	10
6:43:00	35	12,4	10
6:44:00	35	12,5	10
6:45:00	35	12,5	10
6:46:00	35	12,5	10
6:47:00	35	12,4	10
6:48:00	35	12,3	10
6:49:00	36	12,2	10
6:50:00	36	12,1	10
6:51:00	36	12,1	10
6:52:00	36	12,1	10
6:53:00	36	12,0	10
6:54:00	35	12,0	10
6:55:00	35	12,0	10
6:56:00	35	12,0	10
6:57:00	35	12,0	10
6:58:00	35	12,0	10
6:59:00	35	12,0	10
7:00:00	36	12,0	10
7:01:00	36	12,0	10
7:02:00	36	12,0	10
7:03:00	36	12,0	10
7:04:00	36	12,0	10
7:05:00	36	12,0	10
7:06:00	36	12,0	10
7:07:00	36	12,0	10
7:08:00	35	12,0	16
7:09:00	35	12,3	15
7:10:00	35	12,6	15
7:11:00	35	12,8	15
7:12:00	35	13,0	15
7:13:00	35	12,1	12
7:14:00	35	12,3	11
7:15:00	35	12,5	11
7:16:00	35	12,6	11
7:17:00	35	12,7	11
7:18:00	35	12,8	11
7:19:00	35	12,8	11
7:20:00	35	12,7	11
7:21:00	35	12,5	11
7:22:00	36	12,3	11
7:23:00	36	12,1	12
7:24:00	36	12,0	12
7:25:00	36	12,0	12
7:26:00	36	12,0	12
7:27:00	36	12,0	12
7:28:00	36	12,0	12
7:29:00	36	12,0	12
7:30:00	36	12,0	12
7:31:00	36	12,0	12
7:32:00	36	12,0	12
7:33:00	36	12,0	12
7:34:00	36	12,0	12
7:35:00	36	12,0	12
7:36:00	36	12,0	12
7:37:00	36	12,0	12

File: project-root/data/Data Acquisition/Data Acquisition/2009 year (240)/Con 1 Tomsk G1900+0.3%D167+0.3%RPM (55C).txt
--Test Summary--
Full Path and File Name	
Instrument Name	7222-1
Instrument Type	Model 7222 Consistometer
Instrument Serial Number	113
Test Start Date	03.06.2009
Test Start Time	11:35:04
Test Stop Date	03.06.2009
Test Stop Time	13:27:04
Test Length	1:52:00
Final Sample Time Offset	1:52:00
Controller Schedule Name	
Sampling Period	60 seconds
Comments	MPa: 32(72), T:55(72), 
Information	WellID	589-4
Information	Customer	Rus Imperial Group (Tomsk)
Information	CementClass	G
Information	CementMfr	China
Information	Additives	0.3%D-167+0.3%RPM
Information	Density	1900
Information	BHCT	55
Information	BHST	70
Information	FluidLoss	
Information	JobType	168 mm csg production
Calculated Value	30Bc - TT	1:40:00
Calculated Value	70Bc - TT	1:52:00
Calculated Value	100Bc - TT	N/A
Initial Temperature (°C)	29 °C
Final Temperature (°C)	55 °C
Initial Pressure (MPa)	6,6 MPa
Final Pressure (MPa)	33,1 MPa
Initial Consistency (Bc)	12 Bc
Final Consistency (Bc)	87 Bc
--Data--
Time (HH:MM:SS)	Temperature (°C)	Pressure (MPa)	Consistency (Bc)
0:00:00	29	6,6	12
0:01:00	29	7,0	12
0:02:00	30	7,3	12
0:03:00	30	7,7	12
0:04:00	31	8,0	12
0:05:00	31	8,4	12
0:06:00	32	8,7	12
0:07:00	32	9,1	12
0:08:00	33	9,3	12
0:09:00	33	10,2	12
0:10:00	34	10,4	12
0:11:00	34	10,8	12
0:12:00	35	11,2	12
0:13:00	35	11,6	12
0:14:00	35	11,9	12
0:15:00	36	12,3	11
0:16:00	36	12,6	11
0:17:00	37	13,0	11
0:18:00	37	13,4	11
0:19:00	37	13,7	11
0:20:00	38	14,1	11
0:21:00	38	14,4	11
0:22:00	39	14,7	11
0:23:00	39	15,1	11
0:24:00	39	15,5	11
0:25:00	40	15,9	11
0:26:00	40	16,2	11
0:27:00	41	16,6	11
0:28:00	41	17,0	11
0:29:00	41	17,3	11
0:30:00	42	17,7	11
0:31:00	42	18,0	11
0:32:00	43	18,4	11
0:33:00	43	18,8	11
0:34:00	44	19,1	11
0:35:00	44	19,5	11
0:36:00	45	19,9	11
0:37:00	45	20,3	11
0:38:00	45	20,6	11
0:39:00	46	21,0	11
0:40:00	46	21,4	11
0:41:00	47	21,8	11
0:42:00	47	22,1	10
0:43:00	47	22,5	11
0:44:00	48	22,8	11
0:45:00	48	23,2	11
0:46:00	49	23,6	11
0:47:00	49	24,0	11
0:48:00	49	24,3	11
0:49:00	50	24,7	11
0:50:00	50	25,0	11
0:51:00	51	25,4	11
0:52:00	51	25,8	11
0:53:00	52	26,2	11
0:54:00	52	26,6	11
0:55:00	52	26,9	11
0:56:00	53	27,3	11
0:57:00	53	27,7	11
0:58:00	54	28,0	11
0:59:00	54	28,4	11
1:00:00	54	32,1	11
1:01:00	55	32,4	10
1:02:00	55	32,7	10
1:03:00	56	33,0	10
1:04:00	56	32,9	10
1:05:00	56	32,7	10
1:06:00	56	32,6	10
1:07:00	56	32,4	10
1:08:00	56	32,3	10
1:09:00	56	32,2	10
1:10:00	56	32,2	10
1:11:00	56	32,2	10
1:12:00	56	32,2	10
1:13:00	56	32,2	10
1:14:00	56	32,2	10
1:15:00	56	32,2	10
1:16:00	56	32,2	10
1:17:00	56	32,2	10
1:18:00	56	32,2	11
1:19:00	56	32,2	11
1:20:00	56	32,2	11
1:21:00	56	32,3	11
1:22:00	56	32,2	11
1:23:00	56	32,2	12
1:24:00	56	32,2	12
1:25:00	56	32,3	12
1:26:00	56	32,2	12
1:27:00	55	32,2	12
1:28:00	56	32,2	12
1:29:00	56	32,2	12
1:30:00	56	32,1	13
1:31:00	56	32,0	13
1:32:00	56	31,9	20
1:33:00	56	31,8	31
1:34:00	56	31,5	29
1:35:00	56	31,0	28
1:36:00	56	30,6	28
1:37:00	56	30,3	17
1:38:00	56	30,0	19
1:39:00	55	29,8	30
1:40:00	56	29,6	32
1:41:00	55	29,5	32
1:42:00	55	29,3	34
1:43:00	55	29,4	36
1:44:00	55	29,6	38
1:45:00	55	29,8	43
1:46:00	55	30,2	51
1:47:00	55	30,6	51
1:48:00	55	31,1	55
1:49:00	55	31,6	68
1:50:00	55	32,1	70
1:51:00	55	32,6	79
1:52:00	55	33,1	87

File: project-root/data/Data Acquisition/Data Acquisition/2009 year (240)/Con 1 Tomsk G1900+0.3%D167+0.3%RPM+0.15%LTR-100 (80C).txt
--Test Summary--
Full Path and File Name	
Instrument Name	7222-1
Instrument Type	Model 7222 Consistometer
Instrument Serial Number	113
Test Start Date	03.06.2009
Test Start Time	14:01:11
Test Stop Date	03.06.2009
Test Stop Time	17:19:12
Test Length	3:18:01
Final Sample Time Offset	3:18:00
Controller Schedule Name	
Sampling Period	60 seconds
Comments	MPa: 38(75, T:80(75)
Information	WellID	589-4
Information	Customer	Rus Imperial Group (Tomsk)
Information	CementClass	G
Information	CementMfr	China
Information	Additives	0.3%D-167+0.3%RPM+0.15%LTR-100
Information	Density	1900
Information	BHCT	80
Information	BHST	105
Information	FluidLoss	
Information	JobType	168 mm csg production
Calculated Value	30Bc - TT	3:15:00
Calculated Value	70Bc - TT	3:18:00
Calculated Value	100Bc - TT	N/A
Initial Temperature (°C)	27 °C
Final Temperature (°C)	81 °C
Initial Pressure (MPa)	2,2 MPa
Final Pressure (MPa)	38,0 MPa
Initial Consistency (Bc)	10 Bc
Final Consistency (Bc)	76 Bc
--Data--
Time (HH:MM:SS)	Temperature (°C)	Pressure (MPa)	Consistency (Bc)
0:00:00	27	2,2	10
0:01:00	27	1,6	9
0:02:00	27	1,9	13
0:03:00	27	2,6	15
0:04:00	28	3,5	9
0:05:00	29	4,2	8
0:06:00	29	4,8	9
0:07:00	30	5,4	9
0:08:00	31	5,9	9
0:09:00	32	6,4	8
0:10:00	33	6,9	8
0:11:00	34	7,4	9
0:12:00	35	7,9	9
0:13:00	36	8,4	9
0:14:00	36	9,0	10
0:15:00	37	9,6	10
0:16:00	38	10,3	10
0:17:00	39	11,0	10
0:18:00	39	11,6	18
0:19:00	40	12,2	29
0:20:00	41	12,7	19
0:21:00	42	13,3	11
0:22:00	43	13,9	10
0:23:00	43	14,4	10
0:24:00	44	15,0	13
0:25:00	45	15,6	9
0:26:00	46	16,3	9
0:27:00	46	16,9	9
0:28:00	47	17,5	9
0:29:00	48	18,1	9
0:30:00	48	18,7	9
0:31:00	49	19,3	9
0:32:00	50	19,9	9
0:33:00	51	20,6	9
0:34:00	51	21,1	9
0:35:00	52	21,8	9
0:36:00	53	22,5	9
0:37:00	54	23,1	9
0:38:00	54	23,6	9
0:39:00	55	24,2	9
0:40:00	56	24,9	9
0:41:00	56	25,5	9
0:42:00	57	26,1	9
0:43:00	58	26,8	9
0:44:00	59	27,4	9
0:45:00	59	28,0	9
0:46:00	60	28,7	9
0:47:00	61	29,3	9
0:48:00	62	29,9	9
0:49:00	62	30,7	8
0:50:00	63	31,3	9
0:51:00	64	31,9	9
0:52:00	64	32,5	9
0:53:00	65	33,2	9
0:54:00	66	33,8	9
0:55:00	67	34,4	9
0:56:00	67	35,0	9
0:57:00	68	35,7	9
0:58:00	69	36,3	8
0:59:00	70	37,0	9
1:00:00	70	37,6	8
1:01:00	71	38,3	8
1:02:00	72	38,9	8
1:03:00	72	39,6	8
1:04:00	73	40,2	8
1:05:00	74	40,8	8
1:06:00	75	41,5	8
1:07:00	75	42,1	7
1:08:00	76	42,8	8
1:09:00	77	43,4	7
1:10:00	77	44,0	7
1:11:00	78	44,7	7
1:12:00	79	45,3	7
1:13:00	80	45,9	7
1:14:00	80	46,6	7
1:15:00	81	47,1	7
1:16:00	82	47,3	7
1:17:00	82	47,1	7
1:18:00	82	46,7	7
1:19:00	82	46,6	7
1:20:00	82	46,5	7
1:21:00	82	46,4	7
1:22:00	82	46,3	7
1:23:00	82	46,3	7
1:24:00	82	46,2	7
1:25:00	82	46,2	7
1:26:00	81	46,2	7
1:27:00	81	46,2	7
1:28:00	81	46,2	7
1:29:00	81	46,2	7
1:30:00	81	46,2	7
1:31:00	81	38,2	8
1:32:00	81	38,4	8
1:33:00	81	38,4	7
1:34:00	81	38,4	7
1:35:00	81	38,4	7
1:36:00	81	38,5	7
1:37:00	81	38,5	7
1:38:00	81	38,5	7
1:39:00	81	38,5	7
1:40:00	81	38,5	7
1:41:00	81	38,5	8
1:42:00	81	38,5	8
1:43:00	81	38,5	8
1:44:00	81	38,5	8
1:45:00	81	38,6	8
1:46:00	81	38,6	8
1:47:00	81	38,5	8
1:48:00	81	38,5	8
1:49:00	81	38,5	8
1:50:00	81	38,5	8
1:51:00	81	38,6	8
1:52:00	81	38,6	8
1:53:00	81	38,6	8
1:54:00	81	38,6	8
1:55:00	81	38,6	8
1:56:00	81	38,6	8
1:57:00	81	38,6	8
1:58:00	81	38,6	8
1:59:00	81	38,6	8
2:00:00	81	38,6	8
2:01:00	81	38,7	8
2:02:00	81	38,7	8
2:03:00	81	38,7	8
2:04:00	81	38,7	8
2:05:00	81	38,6	8
2:06:00	81	38,6	8
2:07:00	81	38,7	8
2:08:00	81	38,7	8
2:09:00	81	38,7	8
2:10:00	81	38,7	8
2:11:00	81	38,7	8
2:12:00	81	38,7	8
2:13:00	81	38,7	8
2:14:00	81	38,7	8
2:15:00	81	38,7	8
2:16:00	81	38,7	8
2:17:00	81	38,7	8
2:18:00	81	38,7	8
2:19:00	81	38,7	8
2:20:00	81	38,7	8
2:21:00	81	38,7	8
2:22:00	81	38,7	8
2:23:00	81	38,7	8
2:24:00	81	38,7	8
2:25:00	81	38,7	8
2:26:00	81	38,7	8
2:27:00	81	38,7	8
2:28:00	81	38,7	8
2:29:00	81	38,7	8
2:30:00	81	38,7	8
2:31:00	81	38,7	8
2:32:00	81	38,7	8
2:33:00	81	38,7	8
2:34:00	81	38,7	8
2:35:00	81	38,7	8
2:36:00	81	38,7	8
2:37:00	81	38,7	8
2:38:00	81	38,7	8
2:39:00	81	38,7	9
2:40:00	81	38,6	9
2:41:00	81	38,6	9
2:42:00	81	38,6	9
2:43:00	81	38,7	9
2:44:00	81	38,7	9
2:45:00	81	38,6	9
2:46:00	81	38,6	9
2:47:00	81	38,6	10
2:48:00	81	38,6	10
2:49:00	81	38,6	10
2:50:00	81	38,5	10
2:51:00	81	38,6	11
2:52:00	81	38,6	11
2:53:00	81	38,6	11
2:54:00	81	38,6	12
2:55:00	81	38,6	12
2:56:00	81	38,6	12
2:57:00	81	38,5	12
2:58:00	81	38,5	12
2:59:00	81	38,5	13
3:00:00	81	38,4	14
3:01:00	81	38,4	14
3:02:00	81	38,3	15
3:03:00	81	38,3	15
3:04:00	81	38,3	19
3:05:00	81	38,3	19
3:06:00	81	38,3	20
3:07:00	81	38,3	21
3:08:00	81	38,3	23
3:09:00	81	38,3	24
3:10:00	81	38,3	24
3:11:00	81	38,3	24
3:12:00	81	38,3	24
3:13:00	81	38,3	24
3:14:00	81	38,3	41
3:15:00	81	38,2	49
3:16:00	81	38,2	60
3:17:00	81	38,1	98
3:18:00	81	38,0	76
