Repository: ProgWizer/parser

File: project-root/data/Data Acquisition/Data Acquisition/2009 year (240)/Con 1 Tomsk G1900+0.5%D167+0.5%RPM+0.0.6%LTR (112C).txt
--Test Summary--
Full Path and File Name	
Instrument Name	7222-1
Instrument Type	Model 7222 Consistometer
Instrument Serial Number	113
Test Start Date	15.05.2009
Test Start Time	10:55:21
Test Stop Date	15.05.2009
Test Stop Time	13:31:22
Test Length	2:36:01
Final Sample Time Offset	2:36:00
Controller Schedule Name	
Sampling Period	60 seconds
Comments	MPa:40(50), T105(50)
Information	WellID	368-2
Information	Customer	Rus Imperial Group (Tomsk)
Information	CementClass	G
Information	CementMfr	Dykerhoff
Information	Additives	0.5%D-167+0.5%RPM+0.5%TA-1+0.15%LTR-100
Information	Density	1900
Information	BHCT	117
Information	BHST	105
Information	FluidLoss	
Information	JobType	
Calculated Value	30Bc - TT	2:27:00
Calculated Value	70Bc - TT	2:36:00
Calculated Value	100Bc - TT	N/A
Initial Temperature (°C)	23 °C
Final Temperature (°C)	107 °C
Initial Pressure (MPa)	2,7 MPa
Final Pressure (MPa)	73,1 MPa
Initial Consistency (Bc)	20 Bc
Final Consistency (Bc)	74 Bc
--Data--
Time (HH:MM:SS)	Temperature (°C)	Pressure (MPa)	Consistency (Bc)
0:00:00	23	2,7	20
0:01:00	23	4,5	16
0:02:00	24	7,0	21
0:03:00	26	9,2	31
0:04:00	28	10,9	20
0:05:00	30	12,4	20
0:06:00	32	13,8	19
0:07:00	34	15,0	18
0:08:00	36	16,2	16
0:09:00	38	17,4	15
0:10:00	40	18,7	13
0:11:00	42	20,0	13
0:12:00	43	21,3	13
0:13:00	45	22,6	15
0:14:00	47	23,8	14
0:15:00	49	25,2	17
0:16:00	50	26,7	14
0:17:00	52	28,2	14
0:18:00	54	29,6	14
0:19:00	55	31,2	14
0:20:00	57	32,7	16
0:21:00	59	34,1	14
0:22:00	61	35,5	15
0:23:00	62	37,0	14
0:24:00	64	38,5	21
0:25:00	66	40,0	13
0:26:00	67	41,7	13
0:27:00	69	42,9	13
0:28:00	71	44,2	13
0:29:00	72	45,8	14
0:30:00	74	47,3	13
0:31:00	76	48,8	14
0:32:00	77	50,3	14
0:33:00	79	51,8	14
0:34:00	81	53,2	14
0:35:00	82	54,6	14
0:36:00	84	56,1	14
0:37:00	86	57,7	14
0:38:00	87	59,1	14
0:39:00	89	60,6	13
0:40:00	91	62,2	13
0:41:00	92	63,7	13
0:42:00	94	65,2	13
0:43:00	96	66,7	13
0:44:00	97	68,2	13
0:45:00	99	69,7	13
0:46:00	101	71,1	13
0:47:00	102	72,6	15
0:48:00	104	74,1	13
0:49:00	106	75,6	13
0:50:00	107	76,6	13
0:51:00	109	76,5	13
0:52:00	110	76,1	13
0:53:00	110	75,7	13
0:54:00	110	75,4	13
0:55:00	110	75,3	13
0:56:00	110	74,9	13
0:57:00	109	74,9	13
0:58:00	109	74,5	13
0:59:00	109	74,1	13
1:00:00	109	74,0	13
1:01:00	108	74,0	13
1:02:00	108	73,8	13
1:03:00	108	73,8	14
1:04:00	108	73,7	15
1:05:00	107	73,7	15
1:06:00	107	73,8	15
1:07:00	107	73,9	23
1:08:00	107	73,8	13
1:09:00	107	73,8	13
1:10:00	107	73,9	13
1:11:00	107	73,9	13
1:12:00	107	73,9	13
1:13:00	107	73,9	13
1:14:00	107	74,0	13
1:15:00	107	74,0	13
1:16:00	107	74,0	13
1:17:00	107	74,0	13
1:18:00	107	74,0	13
1:19:00	107	74,0	13
1:20:00	107	74,1	13
1:21:00	107	74,1	13
1:22:00	107	74,1	13
1:23:00	107	74,1	13
1:24:00	107	74,1	13
1:25:00	107	74,1	13
1:26:00	107	74,1	13
1:27:00	107	74,2	13
1:28:00	107	74,2	13
1:29:00	107	74,2	13
1:30:00	107	74,2	13
1:31:00	107	74,2	13
1:32:00	107	74,3	13
1:33:00	107	74,3	13
1:34:00	107	74,2	13
1:35:00	107	74,2	13
1:36:00	107	74,3	13
1:37:00	107	74,3	13
1:38:00	107	74,3	13
1:39:00	106	74,3	13
1:40:00	107	74,3	13
1:41:00	107	74,3	13
1:42:00	106	74,3	13
1:43:00	107	74,3	13
1:44:00	107	74,3	13
1:45:00	106	74,3	13
1:46:00	107	74,3	13
1:47:00	107	74,3	13
1:48:00	106	74,3	13
1:49:00	106	74,3	13
1:50:00	107	74,3	13
1:51:00	107	74,3	13
1:52:00	106	74,3	13
1:53:00	106	74,3	13
1:54:00	107	74,3	13
1:55:00	106	74,3	13
1:56:00	107	74,3	13
1:57:00	106	74,3	13
1:58:00	107	74,3	13
1:59:00	106	74,2	13
2:00:00	106	74,2	13
2:01:00	106	74,2	13
2:02:00	106	74,2	13
2:03:00	106	74,2	13
2:04:00	106	74,2	13
2:05:00	106	74,2	13
2:06:00	106	74,2	13
2:07:00	106	74,2	13
2:08:00	106	74,2	13
2:09:00	106	74,2	13
2:10:00	106	74,2	14
2:11:00	106	74,2	14
2:12:00	106	74,2	14
2:13:00	106	74,1	14
2:14:00	106	74,1	14
2:15:00	106	74,1	14
2:16:00	106	74,1	14
2:17:00	106	74,1	14
2:18:00	106	74,0	14
2:19:00	106	74,0	15
2:20:00	106	74,0	16
2:21:00	107	73,9	16
2:22:00	107	73,9	16
2:23:00	106	73,8	31
2:24:00	106	73,8	28
2:25:00	106	73,8	30
2:26:00	106	73,8	32
2:27:00	106	73,8	35
2:28:00	106	73,9	38
2:29:00	106	73,9	40
2:30:00	106	73,8	45
2:31:00	106	73,7	50
2:32:00	106	73,7	55
2:33:00	107	73,5	58
2:34:00	106	73,4	64
2:35:00	107	73,3	70
2:36:00	107	73,1	74

File: project-root/data/Data Acquisition/Data Acquisition/2009 year (240)/Con 1 Tomsk G1920+2%CaCl2 (27C).txt
--Test Summary--
Full Path and File Name	
Instrument Name	7222-1
Instrument Type	Model 7222 Consistometer
Instrument Serial Number	113
Test Start Date	23.04.2009
Test Start Time	10:07:44
Test Stop Date	23.04.2009
Test Stop Time	13:34:45
Test Length	3:27:01
Final Sample Time Offset	3:27:00
Controller Schedule Name	
Sampling Period	60 seconds
Comments	
Information	WellID	
Information	Customer	
Information	CementClass	
Information	CementMfr	
Information	Additives	
Information	Density	
Information	BHCT	
Information	BHST	
Information	FluidLoss	
Information	JobType	
Calculated Value	30Bc - TT	0:01:00
Calculated Value	70Bc - TT	3:27:00
Calculated Value	100Bc - TT	N/A
Initial Temperature (°C)	29 °C
Final Temperature (°C)	31 °C
Initial Pressure (MPa)	0,5 MPa
Final Pressure (MPa)	10,0 MPa
Initial Consistency (Bc)	42 Bc
Final Consistency (Bc)	71 Bc
--Data--
Time (HH:MM:SS)	Temperature (°C)	Pressure (MPa)	Consistency (Bc)
0:00:00	29	0,5	42
0:01:00	28	2,2	31
0:02:00	28	2,8	28
0:03:00	28	3,3	29
0:04:00	28	3,3	23
0:05:00	28	3,1	21
0:06:00	28	3,3	20
0:07:00	28	3,6	23
0:08:00	28	3,9	19
0:09:00	28	4,2	19
0:10:00	28	4,4	21
0:11:00	28	4,7	20
0:12:00	28	5,0	21
0:13:00	28	5,2	19
0:14:00	28	5,6	20
0:15:00	27	5,8	20
0:16:00	27	6,0	20
0:17:00	27	6,3	20
0:18:00	27	6,6	20
0:19:00	27	6,9	15
0:20:00	27	7,1	20
0:21:00	27	7,4	21
0:22:00	27	7,7	20
0:23:00	27	7,9	20
0:24:00	27	8,2	20
0:25:00	27	8,4	20
0:26:00	27	8,7	20
0:27:00	27	9,0	20
0:28:00	27	9,2	21
0:29:00	27	9,5	21
0:30:00	27	9,8	20
0:31:00	27	10,0	20
0:32:00	27	10,0	20
0:33:00	27	10,0	20
0:34:00	27	10,1	21
0:35:00	27	10,2	21
0:36:00	27	10,2	21
0:37:00	27	10,2	19
0:38:00	27	10,1	20
0:39:00	27	10,0	20
0:40:00	27	10,0	20
0:41:00	27	10,0	20
0:42:00	27	10,0	20
0:43:00	27	10,1	20
0:44:00	27	10,2	20
0:45:00	27	10,2	20
0:46:00	27	10,2	20
0:47:00	27	10,1	21
0:48:00	27	10,0	21
0:49:00	27	10,0	21
0:50:00	27	10,0	21
0:51:00	27	10,0	20
0:52:00	27	10,0	20
0:53:00	27	10,0	20
0:54:00	27	10,0	20
0:55:00	27	10,0	20
0:56:00	27	10,0	20
0:57:00	27	10,0	20
0:58:00	27	10,0	20
0:59:00	27	10,0	20
1:00:00	27	10,0	19
1:01:00	27	10,0	19
1:02:00	27	10,0	19
1:03:00	27	10,0	19
1:04:00	27	10,0	20
1:05:00	27	10,0	20
1:06:00	27	10,0	20
1:07:00	27	10,0	20
1:08:00	27	10,0	20
1:09:00	27	10,0	20
1:10:00	27	10,0	20
1:11:00	27	10,0	19
1:12:00	27	10,0	19
1:13:00	27	10,0	19
1:14:00	27	10,0	20
1:15:00	27	10,0	20
1:16:00	27	10,0	20
1:17:00	27	10,0	20
1:18:00	27	10,0	20
1:19:00	27	10,0	20
1:20:00	27	10,0	20
1:21:00	27	10,0	20
1:22:00	27	10,0	20
1:23:00	27	10,0	22
1:24:00	27	10,0	22
1:25:00	27	10,0	21
1:26:00	27	10,0	22
1:27:00	27	10,0	21
1:28:00	27	10,0	21
1:29:00	28	10,0	21
1:30:00	28	10,0	22
1:31:00	28	10,0	24
1:32:00	28	10,0	22
1:33:00	28	10,0	22
1:34:00	28	10,1	24
1:35:00	28	10,1	24
1:36:00	28	10,1	23
1:37:00	28	10,1	23
1:38:00	28	10,1	23
1:39:00	28	10,1	24
1:40:00	28	10,1	23
1:41:00	28	10,1	24
1:42:00	28	10,1	25
1:43:00	28	10,1	24
1:44:00	28	10,1	24
1:45:00	28	10,1	24
1:46:00	28	10,1	24
1:47:00	28	10,1	27
1:48:00	28	10,1	26
1:49:00	28	10,1	26
1:50:00	28	10,1	26
1:51:00	28	10,1	26
1:52:00	28	10,1	26
1:53:00	28	10,1	26
1:54:00	28	10,1	25
1:55:00	28	10,1	25
1:56:00	28	10,1	25
1:57:00	28	10,2	26
1:58:00	28	10,2	26
1:59:00	28	10,1	26
2:00:00	29	10,2	27
2:01:00	29	10,2	26
2:02:00	29	10,2	26
2:03:00	29	10,2	26
2:04:00	29	10,2	27
2:05:00	29	10,2	27
2:06:00	29	10,2	27
2:07:00	29	10,2	27
2:08:00	29	10,2	27
2:09:00	29	10,2	28
2:10:00	29	10,2	28
2:11:00	29	10,2	28
2:12:00	29	10,2	28
2:13:00	29	10,2	29
2:14:00	29	10,2	29
2:15:00	29	10,2	29
2:16:00	29	10,2	30
2:17:00	29	10,2	33
2:18:00	29	10,2	39
2:19:00	29	10,2	36
2:20:00	29	10,2	38
2:21:00	29	10,2	35
2:22:00	29	10,2	35
2:23:00	29	10,2	37
2:24:00	29	10,2	37
2:25:00	29	10,2	37
2:26:00	29	10,2	37
2:27:00	29	10,2	37
2:28:00	30	10,2	38
2:29:00	30	10,2	39
2:30:00	30	10,2	38
2:31:00	30	10,2	39
2:32:00	30	10,2	38
2:33:00	30	10,2	39
2:34:00	30	10,2	40
2:35:00	30	10,2	40
2:36:00	30	10,2	41
2:37:00	30	10,2	41
2:38:00	30	10,2	41
2:39:00	30	10,2	42
2:40:00	30	10,2	42
2:41:00	30	10,2	40
2:42:00	30	10,2	41
2:43:00	30	10,1	43
2:44:00	30	10,1	44
2:45:00	30	10,1	44
2:46:00	30	10,1	45
2:47:00	30	10,1	46
2:48:00	30	10,1	46
2:49:00	30	10,1	47
2:50:00	30	10,1	47
2:51:00	30	10,1	48
2:52:00	30	10,1	48
2:53:00	30	10,1	49
2:54:00	30	10,1	50
2:55:00	30	10,1	50
2:56:00	30	10,1	51
2:57:00	30	10,1	51
2:58:00	31	10,1	52
2:59:00	31	10,1	53
3:00:00	31	10,1	53
3:01:00	31	10,1	54
3:02:00	31	10,1	54
3:03:00	31	10,1	55
3:04:00	31	10,1	56
3:05:00	31	10,1	57
3:06:00	31	10,0	57
3:07:00	31	10,0	58
3:08:00	31	10,0	58
3:09:00	31	10,0	59
3:10:00	31	10,0	60
3:11:00	31	10,0	60
3:12:00	31	10,0	60
3:13:00	31	10,0	61
3:14:00	31	10,0	62
3:15:00	31	10,0	63
3:16:00	31	10,0	67
3:17:00	31	10,0	67
3:18:00	31	10,0	67
3:19:00	31	10,0	67
3:20:00	31	10,0	68
3:21:00	31	10,0	68
3:22:00	31	10,0	68
3:23:00	31	10,0	70
3:24:00	31	10,0	69
3:25:00	31	10,0	70
3:26:00	31	10,0	70
3:27:00	31	10,0	71

File: project-root/data/Data Acquisition/Data Acquisition/2009 year (240)/Con 1 testing.txt
--Test Summary--
Full Path and File Name	
Instrument Name	7222-1
Instrument Type	Model 7222 Consistometer
Instrument Serial Number	113
Test Start Date	29.01.2009
Test Start Time	14:08:46
Test Stop Date	29.01.2009
Test Stop Time	15:17:28
Test Length	1:08:42
Final Sample Time Offset	1:08:00
Controller Schedule Name	
Sampling Period	60 seconds
Comments	
Information	WellID	
Information	Customer	
Information	CementClass	
Information	CementMfr	
Information	Additives	
Information	Density	
Information	BHCT	
Information	BHST	
Information	FluidLoss	
Information	JobType	
Calculated Value	30Bc - TT	N/A
Calculated Value	70Bc - TT	N/A
Calculated Value	100Bc - TT	N/A
Initial Temperature (°C)	24 °C
Final Temperature (°C)	53 °C
Initial Pressure (MPa)	0,6 MPa
Final Pressure (MPa)	16,9 MPa
Initial Consistency (Bc)	20 Bc
Final Consistency (Bc)	18 Bc
--Data--
Time (HH:MM:SS)	Temperature (°C)	Pressure (MPa)	Consistency (Bc)
0:00:00	24	0,6	20
0:01:00	24	2,5	19
0:02:00	24	3,9	20
0:03:00	25	5,3	21
0:04:00	27	6,0	20
0:05:00	28	7,2	22
0:06:00	29	8,3	20
0:07:00	30	9,5	20
0:08:00	32	10,7	21
0:09:00	33	11,6	20
0:10:00	34	12,8	20
0:11:00	35	14,0	20
0:12:00	36	15,0	20
0:13:00	37	16,0	19
0:14:00	38	16,7	19
0:15:00	39	17,6	19
0:16:00	40	18,4	19
0:17:00	41	18,0	19
0:18:00	42	17,9	19
0:19:00	44	18,8	19
0:20:00	44	18,7	19
0:21:00	46	18,6	19
0:22:00	47	18,7	20
0:23:00	48	18,6	20
0:24:00	49	18,3	20
0:25:00	49	18,3	20
0:26:00	50	18,2	22
0:27:00	51	18,2	28
0:28:00	52	18,1	27
0:29:00	53	18,3	25
0:30:00	54	17,8	20
0:31:00	54	17,5	19
0:32:00	54	17,4	19
0:33:00	54	17,3	20
0:34:00	54	17,1	19
0:35:00	54	16,9	20
0:36:00	54	16,8	19
0:37:00	54	16,8	19
0:38:00	54	16,8	19
0:39:00	53	16,7	19
0:40:00	53	16,7	19
0:41:00	53	16,7	19
0:42:00	53	16,7	19
0:43:00	53	16,8	19
0:44:00	53	16,8	19
0:45:00	53	16,7	18
0:46:00	53	16,7	19
0:47:00	53	16,7	18
0:48:00	53	16,7	19
0:49:00	53	16,8	19
0:50:00	53	16,8	19
0:51:00	53	16,8	19
0:52:00	53	16,8	18
0:53:00	53	16,8	18
0:54:00	53	16,8	18
0:55:00	53	16,9	18
0:56:00	53	16,9	18
0:57:00	53	16,9	18
0:58:00	53	16,9	19
0:59:00	53	16,8	18
1:00:00	53	16,9	18
1:01:00	53	16,9	19
1:02:00	53	16,9	19
1:03:00	53	16,9	18
1:04:00	53	16,9	18
1:05:00	53	16,9	18
1:06:00	53	16,9	18
1:07:00	53	16,9	18
1:08:00	53	16,9	18

File: project-root/data/Data Acquisition/Data Acquisition/2009 year (240)/Con 2 Dragon G1470^1560+0.8gpsLX+20.1%MK85+16.4%MSAS+0.1%HE400+1.5%RPM+0.25%LTR-100 (45C)tst.txt
--Test Summary--
Full Path and File Name	
Instrument Name	7222-2
Instrument Type	Model 7222 Consistometer
Instrument Serial Number	128
Test Start Date	17.08.2009
Test Start Time	15:55:29
Test Stop Date	17.08.2009
Test Stop Time	21:41:30
Test Length	5:46:01
Final Sample Time Offset	5:46:00
Controller Schedule Name	
Sampling Period	60 seconds
Comments	MPa: 25(120), 45(120)
Information	WellID	
Information	Customer	Dragon
Information	CementClass	G
Information	CementMfr	Dykerhoff
Information	Additives	0.8gpsLX+20.1%MK85+16.4%MSAS+0.1%HE400+1.5%RPM+0.25%LTR-100
Information	Density	1560
Information	BHCT	45
Information	BHST	65
Information	FluidLoss	
Information	JobType	Research
Calculated Value	30Bc - TT	1:56:00
Calculated Value	70Bc - TT	5:46:00
Calculated Value	100Bc - TT	N/A
Initial Temperature (°C)	27 °C
Final Temperature (°C)	45 °C
Initial Pressure (MPa)	0,8 MPa
Final Pressure (MPa)	25,3 MPa
Initial Consistency (Bc)	8 Bc
Final Consistency (Bc)	72 Bc
--Data--
Time (HH:MM:SS)	Temperature (°C)	Pressure (MPa)	Consistency (Bc)
0:00:00	27	0,8	8
0:01:00	27	2,2	11
0:02:00	28	2,4	12
0:03:00	29	2,6	8
0:04:00	29	2,8	8
0:05:00	30	3,0	7
0:06:00	30	3,4	7
0:07:00	31	3,4	7
0:08:00	31	3,6	7
0:09:00	31	3,8	7
0:10:00	32	3,9	7
0:11:00	32	4,2	7
0:12:00	32	4,3	7
0:13:00	32	4,5	7
0:14:00	32	4,9	7
0:15:00	33	5,2	7
0:16:00	33	5,1	8
0:17:00	33	5,3	8
0:18:00	33	5,4	8
0:19:00	33	5,6	8
0:20:00	33	5,8	8
0:21:00	33	6,0	9
0:22:00	33	6,2	8
0:23:00	33	6,4	8
0:24:00	33	6,6	8
0:25:00	33	6,7	8
0:26:00	33	7,0	8
0:27:00	33	7,2	8
0:28:00	33	7,3	8
0:29:00	33	7,7	8
0:30:00	33	7,7	9
0:31:00	33	8,0	9
0:32:00	33	8,2	9
0:33:00	33	8,3	9
0:34:00	33	8,5	11
0:35:00	33	8,9	11
0:36:00	33	8,9	10
0:37:00	33	9,1	10
0:38:00	33	9,3	10
0:39:00	33	9,4	9
0:40:00	33	9,6	9
0:41:00	33	9,9	12
0:42:00	33	10,0	13
0:43:00	33	10,2	10
0:44:00	33	10,5	12
0:45:00	33	10,6	9
0:46:00	34	10,8	10
0:47:00	34	11,0	8
0:48:00	34	11,2	8
0:49:00	34	11,4	7
0:50:00	34	11,6	7
0:51:00	34	11,8	8
0:52:00	35	12,0	8
0:53:00	35	12,1	8
0:54:00	35	12,4	8
0:55:00	35	12,6	8
0:56:00	35	12,7	8
0:57:00	35	12,9	8
0:58:00	36	13,1	8
0:59:00	36	13,3	9
1:00:00	36	13,5	8
1:01:00	36	13,7	8
1:02:00	36	13,9	8
1:03:00	36	14,0	8
1:04:00	37	14,2	8
1:05:00	37	14,4	8
1:06:00	37	14,6	8
1:07:00	37	14,8	8
1:08:00	37	15,0	8
1:09:00	37	15,3	8
1:10:00	38	15,5	8
1:11:00	38	15,8	8
1:12:00	38	15,8	8
1:13:00	38	16,1	8
1:14:00	38	16,4	8
1:15:00	38	16,3	8
1:16:00	38	16,6	8
1:17:00	39	16,7	8
1:18:00	39	16,9	8
1:19:00	39	17,1	8
1:20:00	39	17,3	8
1:21:00	39	17,5	8
1:22:00	39	17,7	8
1:23:00	40	17,9	8
1:24:00	40	18,1	8
1:25:00	40	18,3	8
1:26:00	40	18,5	8
1:27:00	40	18,6	8
1:28:00	40	18,8	8
1:29:00	40	19,0	8
1:30:00	41	19,2	8
1:31:00	41	19,4	8
1:32:00	41	19,6	8
1:33:00	41	19,8	8
1:34:00	41	20,1	17
1:35:00	41	20,3	21
1:36:00	42	20,4	13
1:37:00	42	20,6	12
1:38:00	42	20,7	12
1:39:00	42	21,0	14
1:40:00	42	21,1	13
1:41:00	42	21,3	13
1:42:00	43	21,6	12
1:43:00	43	21,7	13
1:44:00	43	21,9	17
1:45:00	43	22,1	14
1:46:00	43	22,3	11
1:47:00	43	22,5	11
1:48:00	44	22,7	11
1:49:00	44	22,9	11
1:50:00	44	23,1	11
1:51:00	44	23,3	11
1:52:00	44	23,6	17
1:53:00	44	23,7	28
1:54:00	44	23,8	28
1:55:00	44	24,0	38
1:56:00	45	24,2	46
1:57:00	45	24,4	25
1:58:00	45	24,6	16
1:59:00	45	24,8	14
2:00:00	45	25,0	13
2:01:00	46	25,1	14
2:02:00	46	25,1	14
2:03:00	46	25,2	14
2:04:00	46	25,2	14
2:05:00	46	25,3	14
2:06:00	46	25,2	14
2:07:00	46	25,2	14
2:08:00	46	25,2	15
2:09:00	45	25,2	16
2:10:00	45	25,2	16
2:11:00	45	25,2	17
2:12:00	45	25,2	17
2:13:00	46	25,1	18
2:14:00	45	25,1	32
2:15:00	45	25,1	30
2:16:00	45	25,1	34
2:17:00	45	25,1	34
2:18:00	45	25,1	36
2:19:00	45	25,1	34
2:20:00	45	25,1	36
2:21:00	45	25,1	42
2:22:00	45	25,3	36
2:23:00	45	25,3	36
2:24:00	45	25,3	40
2:25:00	45	25,2	47
2:26:00	45	25,2	48
2:27:00	45	25,2	50
2:28:00	45	25,2	39
2:29:00	45	25,2	40
2:30:00	45	25,2	40
2:31:00	45	25,1	42
2:32:00	45	25,2	44
2:33:00	45	25,1	46
2:34:00	45	25,1	49
2:35:00	45	25,1	49
2:36:00	45	25,1	49
2:37:00	45	25,1	50
2:38:00	45	25,1	48
2:39:00	45	25,1	43
2:40:00	45	25,2	43
2:41:00	45	25,2	43
2:42:00	45	25,2	44
2:43:00	45	25,2	43
2:44:00	45	25,1	33
2:45:00	45	25,1	33
2:46:00	45	25,1	33
2:47:00	45	25,1	32
2:48:00	45	25,1	31
2:49:00	45	25,1	33
2:50:00	45	25,1	33
2:51:00	45	25,1	35
2:52:00	45	25,1	36
2:53:00	45	25,1	37
2:54:00	45	25,1	37
2:55:00	45	25,3	39
2:56:00	45	25,3	48
2:57:00	45	25,2	42
2:58:00	45	25,2	42
2:59:00	45	25,2	43
3:00:00	45	25,2	45
3:01:00	45	25,2	46
3:02:00	45	25,2	44
3:03:00	45	25,2	45
3:04:00	45	25,2	45
3:05:00	45	25,2	46
3:06:00	45	25,2	46
3:07:00	45	25,2	46
3:08:00	45	25,2	47
3:09:00	45	25,2	48
3:10:00	45	25,2	49
3:11:00	45	25,1	57
3:12:00	45	25,1	62
3:13:00	45	25,1	56
3:14:00	45	25,1	55
3:15:00	45	25,1	54
3:16:00	45	25,1	66
3:17:00	45	25,1	57
3:18:00	45	25,1	55
3:19:00	45	25,3	56
3:20:00	45	25,3	56
3:21:00	45	25,3	56
3:22:00	45	25,3	56
3:23:00	45	25,3	55
3:24:00	45	25,3	55
3:25:00	45	25,3	55
3:26:00	46	25,2	60
3:27:00	45	25,2	60
3:28:00	45	25,2	58
3:29:00	45	25,2	59
3:30:00	45	25,2	59
3:31:00	45	25,2	66
3:32:00	45	25,2	57
3:33:00	45	25,2	58
3:34:00	45	25,2	61
3:35:00	45	25,1	56
3:36:00	45	25,1	54
3:37:00	45	25,1	51
3:38:00	45	25,1	51
3:39:00	45	25,1	51
3:40:00	45	25,1	50
3:41:00	45	25,1	51
3:42:00	45	25,1	51
3:43:00	45	25,1	51
3:44:00	45	25,1	51
3:45:00	45	25,1	51
3:46:00	45	25,1	51
3:47:00	45	25,1	51
3:48:00	45	25,1	52
3:49:00	45	25,1	59
3:50:00	45	25,1	55
3:51:00	45	25,1	60
3:52:00	45	25,1	57
3:53:00	45	25,1	53
3:54:00	45	25,1	52
3:55:00	45	25,3	53
3:56:00	45	25,3	53
3:57:00	45	25,3	52
3:58:00	45	25,3	52
3:59:00	45	25,2	52
4:00:00	45	25,3	56
4:01:00	45	25,3	55
4:02:00	45	25,3	54
4:03:00	45	25,2	54
4:04:00	45	25,2	54
4:05:00	45	25,2	54
4:06:00	45	25,2	54
4:07:00	45	25,2	53
4:08:00	45	25,2	53
4:09:00	45	25,2	53
4:10:00	45	25,2	52
4:11:00	45	25,2	52
4:12:00	45	25,2	52
4:13:00	45	25,2	52
4:14:00	45	25,2	52
4:15:00	45	25,2	52
4:16:00	45	25,2	52
4:17:00	45	25,2	52
4:18:00	45	25,2	52
4:19:00	45	25,1	52
4:20:00	45	25,1	52
4:21:00	45	25,1	52
4:22:00	45	25,1	52
4:23:00	45	25,1	52
4:24:00	45	25,1	52
4:25:00	45	25,1	52
4:26:00	45	25,3	51
4:27:00	45	25,3	51
4:28:00	45	25,3	51
4:29:00	45	25,3	51
4:30:00	45	25,3	51
4:31:00	45	25,3	51
4:32:00	45	25,3	51
4:33:00	45	25,3	51
4:34:00	45	25,3	51
4:35:00	45	25,3	51
4:36:00	45	25,3	51
4:37:00	45	25,3	51
4:38:00	45	25,3	51
4:39:00	45	25,3	51
4:40:00	45	25,3	51
4:41:00	45	25,3	51
4:42:00	45	25,3	51
4:43:00	45	25,3	51
4:44:00	45	25,2	51
4:45:00	45	25,2	51
4:46:00	45	25,2	52
4:47:00	45	25,2	51
4:48:00	45	25,2	52
4:49:00	45	25,2	52
4:50:00	45	25,2	52
4:51:00	45	25,2	52
4:52:00	45	25,2	52
4:53:00	45	25,2	52
4:54:00	45	25,2	52
4:55:00	45	25,2	52
4:56:00	45	25,2	52
4:57:00	45	25,1	52
4:58:00	45	25,1	52
4:59:00	45	25,1	53
5:00:00	45	25,2	53
5:01:00	45	25,1	53
5:02:00	45	25,2	53
5:03:00	45	25,1	53
5:04:00	45	25,1	53
5:05:00	45	25,1	53
5:06:00	45	25,1	53
5:07:00	45	25,1	53
5:08:00	45	25,1	54
5:09:00	45	25,1	54
5:10:00	45	25,1	54
5:11:00	45	25,3	55
5:12:00	45	25,2	55
5:13:00	45	25,2	55
5:14:00	45	25,3	55
5:15:00	45	25,3	55
5:16:00	45	25,2	55
5:17:00	45	25,2	56
5:18:00	45	25,2	56
5:19:00	45	25,2	56
5:20:00	45	25,2	56
5:21:00	45	25,2	56
5:22:00	45	25,2	55
5:23:00	45	25,2	55
5:24:00	45	25,2	55
5:25:00	45	25,2	55
5:26:00	45	25,2	55
5:27:00	45	25,1	55
5:28:00	45	25,1	55
5:29:00	45	25,2	55
5:30:00	45	25,2	55
5:31:00	45	25,1	56
5:32:00	45	25,1	56
5:33:00	45	25,1	57
5:34:00	45	25,1	57
5:35:00	45	25,1	58
5:36:00	45	25,1	60
5:37:00	45	25,1	60
5:38:00	45	25,1	61
5:39:00	45	25,1	62
5:40:00	45	25,1	63
5:41:00	45	25,1	64
5:42:00	45	25,1	66
5:43:00	45	25,1	67
5:44:00	45	25,3	68
5:45:00	45	25,3	70
5:46:00	45	25,3	72

File: project-root/data/Data Acquisition/Data Acquisition/2009 year (240)/Con 2 Dragon G1560+0.8gpsLX+20%MK85+0.4%HE400+0.15%VC-125 (45C).txt
--Test Summary--
Full Path and File Name	
Instrument Name	7222-2
Instrument Type	Model 7222 Consistometer
Instrument Serial Number	128
Test Start Date	23.09.2009
Test Start Time	10:10:19
Test Stop Date	23.09.2009
Test Stop Time	15:10:20
Test Length	5:00:01
Final Sample Time Offset	5:00:00
Controller Schedule Name	
Sampling Period	60 seconds
Comments	MPa: 25(120), T:45(120)
Information	WellID	
Information	Customer	Dragon
Information	CementClass	G
Information	CementMfr	Dykerhoff
Information	Additives	0.8gpsLX+20%MK85+0.4%HE400+0.15%VC-125
Information	Density	1560
Information	BHCT	45
Information	BHST	65
Information	FluidLoss	
Information	JobType	Research
Calculated Value	30Bc - TT	3:22:00
Calculated Value	70Bc - TT	5:00:00
Calculated Value	100Bc - TT	N/A
Initial Temperature (°C)	23 °C
Final Temperature (°C)	46 °C
Initial Pressure (MPa)	0,6 MPa
Final Pressure (MPa)	25,2 MPa
Initial Consistency (Bc)	9 Bc
Final Consistency (Bc)	78 Bc
--Data--
Time (HH:MM:SS)	Temperature (°C)	Pressure (MPa)	Consistency (Bc)
0:00:00	23	0,6	9
0:01:00	23	2,3	7
0:02:00	22	2,7	6
0:03:00	23	3,2	6
0:04:00	23	3,7	6
0:05:00	23	3,8	6
0:06:00	23	3,9	6
0:07:00	24	4,2	6
0:08:00	24	4,4	6
0:09:00	24	4,5	6
0:10:00	25	4,6	6
0:11:00	25	4,6	6
0:12:00	25	4,7	6
0:13:00	25	4,9	6
0:14:00	25	5,0	6
0:15:00	26	5,1	6
0:16:00	26	5,2	5
0:17:00	26	5,4	5
0:18:00	26	5,6	5
0:19:00	26	5,9	5
0:20:00	26	6,3	5
0:21:00	27	6,5	5
0:22:00	27	6,7	5
0:23:00	27	6,9	5
0:24:00	27	7,0	5
0:25:00	28	7,1	5
0:26:00	28	7,2	5
0:27:00	28	7,1	5
0:28:00	28	7,5	5
0:29:00	28	7,5	5
0:30:00	28	7,8	5
0:31:00	29	8,0	5
0:32:00	29	8,2	5
0:33:00	29	8,5	4
0:34:00	29	8,8	5
0:35:00	29	9,1	4
0:36:00	29	9,4	4
0:37:00	30	9,6	5
0:38:00	30	9,8	4
0:39:00	30	9,8	4
0:40:00	30	9,7	5
0:41:00	31	9,8	4
0:42:00	31	10,1	4
0:43:00	31	10,2	4
0:44:00	31	10,4	4
0:45:00	31	10,7	5
0:46:00	31	11,0	4
0:47:00	31	11,3	4
0:48:00	32	11,6	4
0:49:00	32	11,8	4
0:50:00	32	12,0	4
0:51:00	32	12,0	4
0:52:00	33	12,1	4
0:53:00	33	12,2	4
0:54:00	33	12,3	4
0:55:00	33	12,5	4
0:56:00	33	12,7	4
0:57:00	34	12,9	4
0:58:00	34	13,1	4
0:59:00	34	13,3	4
1:00:00	34	13,5	4
1:01:00	34	13,8	4
1:02:00	34	14,0	4
1:03:00	35	14,1	4
1:04:00	35	14,3	4
1:05:00	35	14,5	4
1:06:00	35	14,6	4
1:07:00	36	14,8	4
1:08:00	36	15,0	4
1:09:00	36	15,2	4
1:10:00	36	15,4	4
1:11:00	36	15,8	4
1:12:00	36	15,9	4
1:13:00	37	16,1	4
1:14:00	37	16,3	4
1:15:00	37	16,5	4
1:16:00	37	16,7	4
1:17:00	37	16,9	4
1:18:00	38	17,2	4
1:19:00	38	17,4	4
1:20:00	38	17,5	4
1:21:00	38	17,7	4
1:22:00	38	17,8	4
1:23:00	38	18,0	4
1:24:00	39	18,1	4
1:25:00	39	18,3	4
1:26:00	39	18,5	4
1:27:00	39	18,7	4
1:28:00	40	19,0	4
1:29:00	40	19,2	4
1:30:00	40	19,3	4
1:31:00	40	19,5	3
1:32:00	40	19,6	4
1:33:00	40	19,9	4
1:34:00	41	20,0	4
1:35:00	41	20,2	4
1:36:00	41	20,4	4
1:37:00	41	20,8	4
1:38:00	41	20,9	4
1:39:00	42	21,1	4
1:40:00	42	21,2	4
1:41:00	42	21,4	4
1:42:00	42	21,6	4
1:43:00	42	21,7	4
1:44:00	42	22,0	4
1:45:00	43	22,3	4
1:46:00	43	22,7	4
1:47:00	43	23,2	4
1:48:00	43	23,0	5
1:49:00	43	23,6	5
1:50:00	43	23,3	4
1:51:00	43	23,8	5
1:52:00	44	24,3	5
1:53:00	44	24,0	4
1:54:00	44	24,3	4
1:55:00	44	24,6	5
1:56:00	45	24,6	4
1:57:00	45	24,6	7
1:58:00	46	24,7	7
1:59:00	46	24,8	7
2:00:00	46	25,0	7
2:01:00	47	25,4	7
2:02:00	47	25,1	6
2:03:00	47	25,1	6
2:04:00	47	25,3	6
2:05:00	47	25,2	6
2:06:00	47	25,2	6
2:07:00	47	25,1	7
2:08:00	47	25,1	7
2:09:00	47	25,2	7
2:10:00	47	25,3	7
2:11:00	46	25,1	7
2:12:00	46	25,2	7
2:13:00	46	25,3	7
2:14:00	46	25,2	8
2:15:00	45	25,1	7
2:16:00	45	25,2	7
2:17:00	45	25,6	8
2:18:00	45	26,0	8
2:19:00	45	26,0	8
2:20:00	44	25,9	8
2:21:00	44	25,7	8
2:22:00	44	25,5	8
2:23:00	44	25,2	9
2:24:00	45	25,9	9
2:25:00	45	25,3	9
2:26:00	45	25,6	10
2:27:00	45	25,7	10
2:28:00	46	25,6	10
2:29:00	46	25,2	10
2:30:00	46	25,1	10
2:31:00	47	25,2	10
2:32:00	47	25,2	10
2:33:00	47	25,1	10
2:34:00	47	25,1	11
2:35:00	47	25,2	11
2:36:00	47	25,1	11
2:37:00	47	25,2	11
2:38:00	47	25,1	11
2:39:00	47	25,1	11
2:40:00	47	25,1	11
2:41:00	47	25,1	11
2:42:00	47	25,3	12
2:43:00	47	25,2	12
2:44:00	47	25,2	12
2:45:00	46	25,1	12
2:46:00	46	25,1	12
2:47:00	46	25,1	12
2:48:00	46	25,1	12
2:49:00	46	25,1	13
2:50:00	46	25,1	14
2:51:00	45	25,2	13
2:52:00	45	25,4	14
2:53:00	45	25,6	15
2:54:00	45	26,0	15
2:55:00	45	25,9	16
2:56:00	45	25,4	16
2:57:00	45	25,9	16
2:58:00	45	25,5	16
2:59:00	45	25,9	17
3:00:00	45	25,4	17
3:01:00	45	25,6	18
3:02:00	45	25,8	18
3:03:00	45	25,8	18
3:04:00	46	25,8	20
3:05:00	46	25,5	20
3:06:00	46	25,2	20
3:07:00	46	25,1	21
3:08:00	46	25,1	21
3:09:00	47	25,2	23
3:10:00	47	25,1	25
3:11:00	47	25,1	25
3:12:00	47	25,2	26
3:13:00	47	25,2	26
3:14:00	47	25,1	27
3:15:00	47	25,1	28
3:16:00	47	25,1	29
3:17:00	47	25,1	29
3:18:00	46	25,1	29
3:19:00	46	25,1	29
3:20:00	46	25,1	30
3:21:00	46	25,2	30
3:22:00	46	25,1	32
3:23:00	46	25,3	33
3:24:00	46	25,2	33
3:25:00	46	25,1	35
3:26:00	46	25,2	35
3:27:00	46	25,1	35
3:28:00	46	25,2	35
3:29:00	45	25,1	35
3:30:00	45	25,1	36
3:31:00	45	25,1	36
3:32:00	45	25,3	36
3:33:00	45	25,5	36
3:34:00	45	25,8	38
3:35:00	45	26,1	39
3:36:00	45	25,9	39
3:37:00	45	25,4	40
3:38:00	45	25,9	40
3:39:00	45	25,4	41
3:40:00	45	25,8	42
3:41:00	45	25,0	43
3:42:00	45	25,4	43
3:43:00	45	25,7	44
3:44:00	45	25,8	46
3:45:00	45	25,8	47
3:46:00	46	25,6	48
3:47:00	46	25,3	49
3:48:00	46	25,1	49
3:49:00	46	25,1	49
3:50:00	46	25,2	49
3:51:00	47	25,1	49
3:52:00	47	25,1	49
3:53:00	47	25,2	49
3:54:00	47	25,2	49
3:55:00	47	25,1	49
3:56:00	47	25,1	49
3:57:00	47	25,1	49
3:58:00	47	25,2	49
3:59:00	47	25,1	49
4:00:00	47	25,1	49
4:01:00	47	25,1	50
4:02:00	47	25,1	50
4:03:00	47	25,1	50
4:04:00	47	25,1	50
4:05:00	47	25,1	50
4:06:00	47	25,0	50
4:07:00	46	25,1	50
4:08:00	46	25,1	50
4:09:00	46	25,1	50
4:10:00	46	25,3	50
4:11:00	46	25,2	51
4:12:00	46	25,1	51
4:13:00	46	25,2	51
4:14:00	46	25,1	51
4:15:00	46	25,2	51
4:16:00	46	25,1	51
4:17:00	45	25,1	51
4:18:00	46	25,1	51
4:19:00	45	25,2	52
4:20:00	45	25,1	52
4:21:00	45	25,1	53
4:22:00	45	25,2	53
4:23:00	45	25,4	53
4:24:00	45	25,6	54
4:25:00	45	25,8	54
4:26:00	45	26,1	55
4:27:00	45	25,8	55
4:28:00	45	26,1	56
4:29:00	45	25,7	56
4:30:00	45	26,0	56
4:31:00	45	25,4	57
4:32:00	45	25,7	57
4:33:00	45	25,9	59
4:34:00	45	26,0	60
4:35:00	45	26,0	61
4:36:00	46	25,9	61
4:37:00	46	25,6	61
4:38:00	46	25,3	61
4:39:00	46	25,1	61
4:40:00	46	25,1	61
4:41:00	47	25,2	62
4:42:00	46	25,1	62
4:43:00	47	25,1	64
4:44:00	47	25,1	64
4:45:00	47	25,1	65
4:46:00	47	25,1	66
4:47:00	47	25,1	66
4:48:00	47	25,1	67
4:49:00	47	25,1	67
4:50:00	47	25,2	67
4:51:00	47	25,1	14
4:52:00	47	25,1	14
4:53:00	47	25,2	6
4:54:00	47	25,1	13
4:55:00	46	25,1	6
4:56:00	46	25,1	5
4:57:00	46	25,2	20
4:58:00	46	25,1	19
4:59:00	46	25,2	77
5:00:00	46	25,2	78

File: project-root/data/Data Acquisition/Data Acquisition/2009 year (240)/Con 2 Dragon G1560+0.8gpsLX+20%MK85+1.5%RPM+0.5%FL+0.33%LTR-100 (45C).txt
--Test Summary--
Full Path and File Name	
Instrument Name	7222-2
Instrument Type	Model 7222 Consistometer
Instrument Serial Number	128
Test Start Date	15.07.2009
Test Start Time	7:54:51
Test Stop Date	15.07.2009
Test Stop Time	14:10:03
Test Length	6:15:12
Final Sample Time Offset	6:15:00
Controller Schedule Name	
Sampling Period	60 seconds
Comments	MPa: 25(120), T:45(120) sea water
Information	WellID	
Information	Customer	PetroAlliance
Information	CementClass	G
Information	CementMfr	Dykerhoff
Information	Additives	0.8gpsLX+20%MKU+1.5%RPM+0.5%FL+0.33%LTR-100
Information	Density	1560
Information	BHCT	45
Information	BHST	65
Information	FluidLoss	
Information	JobType	Research
Calculated Value	30Bc - TT	4:46:00
Calculated Value	70Bc - TT	N/A
Calculated Value	100Bc - TT	N/A
Initial Temperature (°C)	26 °C
Final Temperature (°C)	45 °C
Initial Pressure (MPa)	0,9 MPa
Final Pressure (MPa)	25,3 MPa
Initial Consistency (Bc)	5 Bc
Final Consistency (Bc)	70 Bc
--Data--
Time (HH:MM:SS)	Temperature (°C)	Pressure (MPa)	Consistency (Bc)
0:00:00	26	0,9	5
0:01:00	26	2,4	5
0:02:00	26	2,6	5
0:03:00	26	2,8	5
0:04:00	27	3,0	6
0:05:00	27	3,2	6
0:06:00	27	3,4	7
0:07:00	27	3,6	6
0:08:00	27	3,7	7
0:09:00	28	3,8	7
0:10:00	28	4,0	7
0:11:00	28	4,1	7
0:12:00	28	4,4	8
0:13:00	28	4,5	8
0:14:00	28	4,7	8
0:15:00	29	4,9	8
0:16:00	29	5,1	8
0:17:00	29	5,3	9
0:18:00	29	5,5	8
0:19:00	29	5,6	8
0:20:00	29	5,9	8
0:21:00	30	6,0	8
0:22:00	30	6,2	8
0:23:00	30	6,5	9
0:24:00	30	6,6	9
0:25:00	30	6,8	9
0:26:00	31	7,0	9
0:27:00	31	7,2	9
0:28:00	31	7,4	10
0:29:00	31	7,5	10
0:30:00	31	7,8	10
0:31:00	31	8,0	9
0:32:00	31	8,2	9
0:33:00	31	8,3	9
0:34:00	32	8,5	9
0:35:00	32	8,7	9
0:36:00	32	9,0	9
0:37:00	32	9,1	9
0:38:00	32	9,3	10
0:39:00	32	9,5	10
0:40:00	33	9,7	10
0:41:00	33	9,9	10
0:42:00	33	10,1	9
0:43:00	33	10,2	9
0:44:00	33	10,4	9
0:45:00	33	10,6	9
0:46:00	34	10,9	9
0:47:00	34	11,0	9
0:48:00	34	11,2	9
0:49:00	34	11,4	9
0:50:00	34	11,6	9
0:51:00	34	11,8	9
0:52:00	35	12,0	9
0:53:00	35	12,1	9
0:54:00	35	12,3	9
0:55:00	35	12,5	9
0:56:00	35	12,7	9
0:57:00	35	12,9	9
0:58:00	36	13,1	9
0:59:00	36	13,3	9
1:00:00	36	13,5	9
1:01:00	36	13,8	9
1:02:00	36	13,9	9
1:03:00	36	14,1	9
1:04:00	37	14,3	9
1:05:00	37	14,4	9
1:06:00	37	14,6	9
1:07:00	37	14,8	9
1:08:00	37	15,0	9
1:09:00	37	15,2	9
1:10:00	37	15,4	9
1:11:00	38	15,6	9
1:12:00	38	15,8	9
1:13:00	38	16,0	9
1:14:00	38	16,2	9
1:15:00	38	16,4	9
1:16:00	38	16,5	9
1:17:00	39	16,7	9
1:18:00	39	17,0	9
1:19:00	39	17,2	9
1:20:00	39	17,3	9
1:21:00	39	17,5	9
1:22:00	39	17,7	9
1:23:00	40	17,9	10
1:24:00	40	18,1	9
1:25:00	40	18,3	9
1:26:00	40	18,5	9
1:27:00	40	18,9	9
1:28:00	40	19,1	9
1:29:00	40	19,2	10
1:30:00	41	19,4	10
1:31:00	41	19,6	9
1:32:00	41	19,7	10
1:33:00	41	19,8	10
1:34:00	41	20,0	9
1:35:00	41	20,4	10
1:36:00	42	20,6	10
1:37:00	42	20,7	10
1:38:00	42	20,8	10
1:39:00	42	21,0	10
1:40:00	42	21,2	10
1:41:00	42	21,4	10
1:42:00	42	21,6	10
1:43:00	43	21,7	10
1:44:00	43	22,1	10
1:45:00	43	22,2	10
1:46:00	43	22,4	10
1:47:00	43	22,6	10
1:48:00	43	22,8	10
1:49:00	44	23,0	10
1:50:00	44	23,2	10
1:51:00	44	23,4	10
1:52:00	44	23,6	10
1:53:00	44	23,7	10
1:54:00	44	23,9	10
1:55:00	45	24,0	10
1:56:00	45	24,2	10
1:57:00	45	24,6	10
1:58:00	45	24,6	10
1:59:00	45	24,8	10
2:00:00	46	25,0	10
2:01:00	46	25,1	10
2:02:00	46	25,1	10
2:03:00	46	25,2	11
2:04:00	46	25,2	10
2:05:00	46	25,1	10
2:06:00	46	25,1	11
2:07:00	46	25,1	12
2:08:00	46	25,1	12
2:09:00	46	25,3	12
2:10:00	46	25,3	12
2:11:00	45	25,5	12
2:12:00	45	25,8	13
2:13:00	45	23,4	15
2:14:00	45	26,0	15
2:15:00	45	25,6	15
2:16:00	45	25,9	15
2:17:00	45	25,3	14
2:18:00	45	25,5	14
2:19:00	45	25,5	14
2:20:00	46	25,3	15
2:21:00	46	25,1	15
2:22:00	46	25,1	15
2:23:00	46	25,1	15
2:24:00	46	25,2	16
2:25:00	46	25,2	16
2:26:00	46	25,1	15
2:27:00	46	25,2	15
2:28:00	46	25,2	16
2:29:00	45	25,2	16
2:30:00	45	25,4	16
2:31:00	45	25,7	16
2:32:00	45	26,1	16
2:33:00	45	26,0	16
2:34:00	45	25,5	16
2:35:00	45	25,8	16
2:36:00	45	25,9	17
2:37:00	45	25,9	17
2:38:00	46	25,7	17
2:39:00	46	25,4	17
2:40:00	46	25,1	17
2:41:00	46	25,1	18
2:42:00	46	25,1	18
2:43:00	46	25,1	19
2:44:00	46	25,1	19
2:45:00	45	25,2	19
2:46:00	45	25,4	20
2:47:00	45	25,6	20
2:48:00	45	25,8	20
2:49:00	45	26,0	21
2:50:00	45	26,1	21
2:51:00	45	26,0	22
2:52:00	45	26,0	22
2:53:00	45	25,9	22
2:54:00	46	25,8	22
2:55:00	46	25,6	22
2:56:00	46	25,5	23
2:57:00	45	25,4	23
2:58:00	45	25,4	22
2:59:00	45	25,5	22
3:00:00	45	25,5	22
3:01:00	45	25,7	22
3:02:00	45	25,7	22
3:03:00	45	25,8	22
3:04:00	45	25,8	22
3:05:00	45	25,8	22
3:06:00	45	25,7	22
3:07:00	45	25,6	22
3:08:00	45	25,6	22
3:09:00	45	25,6	22
3:10:00	45	25,5	23
3:11:00	45	25,5	23
3:12:00	45	25,5	23
3:13:00	45	25,6	23
3:14:00	45	25,6	23
3:15:00	45	25,6	23
3:16:00	45	25,6	23
3:17:00	45	25,6	23
3:18:00	45	25,6	23
3:19:00	45	25,5	23
3:20:00	45	25,5	23
3:21:00	45	25,5	23
3:22:00	45	25,4	23
3:23:00	45	25,4	23
3:24:00	45	25,4	23
3:25:00	45	25,4	23
3:26:00	45	25,5	23
3:27:00	45	25,5	24
3:28:00	45	25,4	24
3:29:00	45	25,5	24
3:30:00	45	25,5	24
3:31:00	45	25,4	24
3:32:00	45	25,4	24
3:33:00	45	25,4	24
3:34:00	45	25,4	24
3:35:00	45	25,4	24
3:36:00	45	25,4	24
3:37:00	45	25,4	24
3:38:00	45	25,4	24
3:39:00	45	25,4	24
3:40:00	45	25,5	24
3:41:00	45	25,4	24
3:42:00	45	25,4	24
3:43:00	45	25,4	25
3:44:00	45	25,4	25
3:45:00	45	25,4	25
3:46:00	45	25,3	25
3:47:00	45	25,3	25
3:48:00	45	25,3	25
3:49:00	45	25,3	25
3:50:00	45	25,3	25
3:51:00	45	25,3	25
3:52:00	45	25,3	25
3:53:00	45	25,3	25
3:54:00	45	25,3	25
3:55:00	45	25,3	25
3:56:00	45	25,3	25
3:57:00	45	25,3	25
3:58:00	45	25,2	25
3:59:00	45	25,2	25
4:00:00	45	25,2	26
4:01:00	45	25,2	26
4:02:00	45	25,2	26
4:03:00	45	25,2	26
4:04:00	45	25,2	26
4:05:00	45	25,2	26
4:06:00	45	25,2	26
4:07:00	45	25,2	26
4:08:00	45	25,2	26
4:09:00	45	25,2	26
4:10:00	45	25,3	26
4:11:00	45	25,3	26
4:12:00	45	25,3	26
4:13:00	45	25,3	26
4:14:00	45	25,3	26
4:15:00	45	25,3	26
4:16:00	45	25,3	26
4:17:00	45	25,3	26
4:18:00	45	25,3	26
4:19:00	45	25,4	26
4:20:00	45	25,3	26
4:21:00	45	25,3	26
4:22:00	45	25,3	27
4:23:00	45	25,3	27
4:24:00	45	25,3	27
4:25:00	45	25,3	27
4:26:00	45	25,2	27
4:27:00	45	25,2	27
4:28:00	45	25,2	27
4:29:00	45	25,3	27
4:30:00	45	25,3	27
4:31:00	45	25,3	27
4:32:00	45	25,3	27
4:33:00	45	25,3	27
4:34:00	45	25,3	28
4:35:00	45	25,2	28
4:36:00	45	25,2	28
4:37:00	45	25,2	28
4:38:00	45	25,2	29
4:39:00	45	25,2	29
4:40:00	45	25,2	29
4:41:00	45	25,2	29
4:42:00	45	25,2	29
4:43:00	45	25,2	30
4:44:00	45	25,2	30
4:45:00	45	25,2	30
4:46:00	45	25,2	30
4:47:00	45	25,2	31
4:48:00	45	25,2	31
4:49:00	45	25,2	31
4:50:00	45	25,2	32
4:51:00	45	25,2	32
4:52:00	45	25,2	32
4:53:00	45	25,2	33
4:54:00	45	25,2	33
4:55:00	45	25,2	33
4:56:00	45	25,2	34
4:57:00	45	25,2	35
4:58:00	45	25,1	36
4:59:00	45	25,1	36
5:00:00	45	25,2	37
5:01:00	45	25,1	37
5:02:00	45	25,1	37
5:03:00	45	25,1	37
5:04:00	45	25,1	38
5:05:00	45	25,1	38
5:06:00	45	25,1	39
5:07:00	45	25,1	39
5:08:00	45	25,1	39
5:09:00	45	25,1	40
5:10:00	45	25,1	41
5:11:00	45	25,1	41
5:12:00	45	25,2	41
5:13:00	45	25,1	41
5:14:00	45	25,1	42
5:15:00	45	25,1	42
5:16:00	45	25,1	42
5:17:00	45	25,1	42
5:18:00	45	25,2	43
5:19:00	45	25,2	43
5:20:00	45	25,2	43
5:21:00	45	25,1	44
5:22:00	45	25,1	44
5:23:00	45	25,1	44
5:24:00	45	25,1	45
5:25:00	45	25,1	45
5:26:00	45	25,1	45
5:27:00	45	25,1	45
5:28:00	45	25,1	46
5:29:00	45	25,1	47
5:30:00	45	25,1	47
5:31:00	45	25,1	48
5:32:00	45	25,1	48
5:33:00	45	25,1	49
5:34:00	45	25,1	49
5:35:00	45	25,1	50
5:36:00	45	25,1	50
5:37:00	45	25,1	51
5:38:00	45	25,1	51
5:39:00	45	25,1	52
5:40:00	45	25,1	52
5:41:00	45	25,1	52
5:42:00	45	25,1	53
5:43:00	45	25,1	53
5:44:00	45	25,2	53
5:45:00	45	25,2	54
5:46:00	45	25,1	55
5:47:00	45	25,1	55
5:48:00	45	25,1	56
5:49:00	45	25,1	56
5:50:00	45	25,1	57
5:51:00	45	25,1	58
5:52:00	45	25,2	58
5:53:00	45	25,2	59
5:54:00	45	25,1	60
5:55:00	45	25,2	60
5:56:00	45	25,1	61
5:57:00	45	25,1	62
5:58:00	45	25,3	62
5:59:00	45	25,3	64
6:00:00	45	25,2	63
6:01:00	45	25,1	64
6:02:00	45	25,2	65
6:03:00	45	25,1	66
6:04:00	45	25,3	67
6:05:00	45	25,3	67
6:06:00	45	25,3	67
6:07:00	45	25,3	68
6:08:00	45	25,3	68
6:09:00	45	25,2	68
6:10:00	45	25,2	69
6:11:00	45	25,2	69
6:12:00	45	25,2	69
6:13:00	45	25,1	70
6:14:00	45	25,4	70
6:15:00	45	25,3	70

File: project-root/data/Data Acquisition/Data Acquisition/2009 year (240)/Con 2 Dragon G1560+0.8gpsLX+30%MK85+1.5%RPM+0.4%FL+0.15%LTR-100 (45C).txt
--Test Summary--
Full Path and File Name	
Instrument Name	7222-2
Instrument Type	Model 7222 Consistometer
Instrument Serial Number	128
Test Start Date	13.07.2009
Test Start Time	18:01:48
Test Stop Date	13.07.2009
Test Stop Time	21:27:49
Test Length	3:26:01
Final Sample Time Offset	3:26:00
Controller Schedule Name	
Sampling Period	60 seconds
Comments	MPa: 25(120), T:45(120) sea water
Information	WellID	
Information	Customer	PetroAlliance
Information	CementClass	G
Information	CementMfr	Dykerhoff
Information	Additives	0.8gpsLX+30%MKU+1.5%RPM+0.4%FL+0.15%LTR-100
Information	Density	1560
Information	BHCT	
Information	BHST	
Information	FluidLoss	
Information	JobType	
Calculated Value	30Bc - TT	2:08:00
Calculated Value	70Bc - TT	3:26:00
Calculated Value	100Bc - TT	N/A
Initial Temperature (°C)	25 °C
Final Temperature (°C)	45 °C
Initial Pressure (MPa)	0,6 MPa
Final Pressure (MPa)	25,1 MPa
Initial Consistency (Bc)	20 Bc
Final Consistency (Bc)	78 Bc
--Data--
Time (HH:MM:SS)	Temperature (°C)	Pressure (MPa)	Consistency (Bc)
0:00:00	25	0,6	20
0:01:00	25	2,3	13
0:02:00	25	2,3	19
0:03:00	25	2,6	13
0:04:00	25	2,8	19
0:05:00	25	3,1	18
0:06:00	26	3,4	17
0:07:00	26	3,6	10
0:08:00	26	3,9	11
0:09:00	26	4,0	15
0:10:00	27	4,2	9
0:11:00	27	4,2	11
0:12:00	27	4,3	12
0:13:00	28	4,5	8
0:14:00	28	4,6	9
0:15:00	28	4,8	8
0:16:00	28	5,1	10
0:17:00	28	5,2	12
0:18:00	28	5,5	12
0:19:00	28	5,7	17
0:20:00	28	5,9	20
0:21:00	28	6,2	14
0:22:00	29	6,5	14
0:23:00	29	6,8	26
0:24:00	29	7,0	20
0:25:00	29	7,2	12
0:26:00	29	7,4	17
0:27:00	30	7,5	17
0:28:00	30	7,5	17
0:29:00	30	7,6	22
0:30:00	31	7,7	16
0:31:00	31	7,9	17
0:32:00	31	8,1	17
0:33:00	31	8,3	17
0:34:00	31	8,5	17
0:35:00	31	8,8	16
0:36:00	31	9,0	18
0:37:00	31	9,2	18
0:38:00	31	9,5	15
0:39:00	32	9,8	16
0:40:00	32	10,0	20
0:41:00	32	10,2	16
0:42:00	32	10,3	18
0:43:00	32	10,5	17
0:44:00	33	10,6	13
0:45:00	33	10,7	14
0:46:00	33	10,8	13
0:47:00	33	11,0	14
0:48:00	33	11,2	14
0:49:00	33	11,4	14
0:50:00	34	11,5	14
0:51:00	34	11,8	14
0:52:00	34	12,0	14
0:53:00	34	12,2	14
0:54:00	34	12,4	14
0:55:00	34	12,6	13
0:56:00	34	12,9	15
0:57:00	34	13,1	14
0:58:00	35	13,3	14
0:59:00	35	13,4	14
1:00:00	35	13,5	14
1:01:00	35	13,6	13
1:02:00	36	13,8	13
1:03:00	36	14,0	14
1:04:00	36	14,2	13
1:05:00	36	14,5	13
1:06:00	36	14,6	13
1:07:00	36	14,8	14
1:08:00	37	15,0	14
1:09:00	37	15,2	13
1:10:00	37	15,5	14
1:11:00	37	15,7	14
1:12:00	37	15,9	14
1:13:00	37	16,1	14
1:14:00	37	16,3	15
1:15:00	38	16,5	15
1:16:00	38	16,7	16
1:17:00	38	17,0	16
1:18:00	38	17,1	16
1:19:00	39	17,2	13
1:20:00	39	17,3	12
1:21:00	39	17,5	11
1:22:00	39	17,9	11
1:23:00	39	18,0	11
1:24:00	39	18,1	11
1:25:00	39	18,5	11
1:26:00	40	18,6	11
1:27:00	40	18,8	11
1:28:00	40	19,0	11
1:29:00	40	19,3	12
1:30:00	40	19,6	12
1:31:00	40	19,9	13
1:32:00	41	20,1	15
1:33:00	41	20,4	15
1:34:00	41	20,6	16
1:35:00	41	20,8	22
1:36:00	42	20,3	20
1:37:00	42	20,5	19
1:38:00	42	20,8	20
1:39:00	42	21,1	21
1:40:00	42	21,4	21
1:41:00	42	21,8	21
1:42:00	42	22,1	26
1:43:00	42	22,3	22
1:44:00	43	22,5	23
1:45:00	43	22,6	23
1:46:00	43	22,7	23
1:47:00	43	22,9	23
1:48:00	43	23,0	23
1:49:00	44	23,1	23
1:50:00	44	23,2	23
1:51:00	44	23,4	23
1:52:00	44	23,5	23
1:53:00	44	23,7	23
1:54:00	44	23,8	24
1:55:00	45	24,0	25
1:56:00	45	24,2	26
1:57:00	45	24,4	26
1:58:00	45	24,6	27
1:59:00	45	24,8	28
2:00:00	45	25,0	28
2:01:00	45	25,1	28
2:02:00	46	25,2	28
2:03:00	46	25,2	29
2:04:00	46	25,1	29
2:05:00	46	25,1	30
2:06:00	46	25,1	30
2:07:00	46	25,2	31
2:08:00	46	25,2	31
2:09:00	46	25,3	32
2:10:00	46	25,2	33
2:11:00	46	25,2	34
2:12:00	45	25,1	35
2:13:00	46	25,1	35
2:14:00	45	25,2	36
2:15:00	45	25,3	37
2:16:00	45	25,3	37
2:17:00	45	25,3	38
2:18:00	46	25,3	38
2:19:00	45	25,2	38
2:20:00	45	25,2	38
2:21:00	46	25,3	39
2:22:00	45	25,3	39
2:23:00	45	25,3	40
2:24:00	45	25,3	40
2:25:00	45	25,3	41
2:26:00	45	25,3	41
2:27:00	45	25,3	41
2:28:00	45	25,3	42
2:29:00	45	25,3	42
2:30:00	45	25,3	42
2:31:00	46	25,3	42
2:32:00	45	25,3	43
2:33:00	45	25,3	44
2:34:00	45	25,3	45
2:35:00	45	25,3	46
2:36:00	45	25,3	46
2:37:00	45	25,3	47
2:38:00	45	25,3	47
2:39:00	45	25,3	47
2:40:00	45	25,3	47
2:41:00	45	25,3	48
2:42:00	45	25,3	49
2:43:00	45	25,3	49
2:44:00	45	25,2	49
2:45:00	46	25,2	50
2:46:00	45	25,2	50
2:47:00	45	25,2	51
2:48:00	45	25,2	51
2:49:00	45	25,2	52
2:50:00	45	25,2	52
2:51:00	45	25,2	53
2:52:00	45	25,2	53
2:53:00	45	25,2	53
2:54:00	45	25,2	53
2:55:00	45	25,2	54
2:56:00	45	25,2	54
2:57:00	45	25,2	54
2:58:00	45	25,2	54
2:59:00	45	25,2	56
3:00:00	45	25,2	57
3:01:00	45	25,2	57
3:02:00	45	25,2	57
3:03:00	45	25,2	57
3:04:00	45	25,2	57
3:05:00	45	25,2	58
3:06:00	45	25,1	58
3:07:00	45	25,1	58
3:08:00	45	25,1	59
3:09:00	45	25,1	60
3:10:00	45	25,1	60
3:11:00	45	25,1	61
3:12:00	45	25,1	61
3:13:00	45	25,1	62
3:14:00	45	25,1	63
3:15:00	45	25,1	63
3:16:00	45	25,1	64
3:17:00	45	25,1	65
3:18:00	45	25,1	67
3:19:00	45	25,1	67
3:20:00	45	25,1	68
3:21:00	45	25,1	70
3:22:00	45	25,1	17
3:23:00	45	25,1	11
3:24:00	45	25,1	16
3:25:00	45	25,1	76
3:26:00	45	25,1	78
