Repository: ProgWizer/parser

File: project-root/data/Data Acquisition/Data Acquisition/2009 year (240)/Con 2 Dragon G1560+0.8gpsLX+30%MK85+1.5%RPM+0.5%FL+0.24%LTR-100 (45C).txt
--Test Summary--
Full Path and File Name	
Instrument Name	7222-2
Instrument Type	Model 7222 Consistometer
Instrument Serial Number	128
Test Start Date	14.07.2009
Test Start Time	9:29:14
Test Stop Date	14.07.2009
Test Stop Time	12:42:50
Test Length	3:13:36
Final Sample Time Offset	3:13:00
Controller Schedule Name	
Sampling Period	60 seconds
Comments	MPa: 25(120), T:45(120) sea water
Information	WellID	
Information	Customer	PetroAlliance
Information	CementClass	G
Information	CementMfr	Dykerhoff
Information	Additives	0.8gpsLX+30%MKU+1.5%RPM+0.5%FL+0.24%LTR-100
Information	Density	1560
Information	BHCT	45
Information	BHST	65
Information	FluidLoss	
Information	JobType	Research
Calculated Value	30Bc - TT	2:36:00
Calculated Value	70Bc - TT	N/A
Calculated Value	100Bc - TT	N/A
Initial Temperature (°C)	26 °C
Final Temperature (°C)	45 °C
Initial Pressure (MPa)	1,0 MPa
Final Pressure (MPa)	25,1 MPa
Initial Consistency (Bc)	9 Bc
Final Consistency (Bc)	50 Bc
--Data--
Time (HH:MM:SS)	Temperature (°C)	Pressure (MPa)	Consistency (Bc)
0:00:00	26	1,0	9
0:01:00	26	2,2	9
0:02:00	26	2,5	8
0:03:00	26	2,6	8
0:04:00	26	2,9	7
0:05:00	26	3,1	7
0:06:00	26	3,3	8
0:07:00	27	3,5	9
0:08:00	27	3,7	10
0:09:00	27	3,8	11
0:10:00	27	4,0	11
0:11:00	27	4,1	10
0:12:00	28	4,3	9
0:13:00	28	4,5	8
0:14:00	28	4,7	9
0:15:00	28	4,9	9
0:16:00	28	5,2	10
0:17:00	28	5,3	10
0:18:00	28	5,5	10
0:19:00	29	5,7	10
0:20:00	29	6,0	11
0:21:00	29	6,3	10
0:22:00	29	6,5	8
0:23:00	29	6,7	7
0:24:00	29	6,9	7
0:25:00	30	7,1	7
0:26:00	30	7,2	7
0:27:00	30	7,3	6
0:28:00	30	7,4	7
0:29:00	31	7,6	7
0:30:00	31	7,8	7
0:31:00	31	8,0	6
0:32:00	31	8,1	7
0:33:00	31	8,6	7
0:34:00	31	8,7	7
0:35:00	31	8,9	8
0:36:00	31	9,1	7
0:37:00	32	9,3	7
0:38:00	32	9,5	7
0:39:00	32	9,8	8
0:40:00	32	10,0	7
0:41:00	32	10,1	7
0:42:00	33	10,3	7
0:43:00	33	10,3	7
0:44:00	33	10,4	7
0:45:00	33	10,7	7
0:46:00	33	11,0	7
0:47:00	34	11,1	7
0:48:00	34	11,2	7
0:49:00	34	11,4	7
0:50:00	34	11,9	7
0:51:00	34	12,0	7
0:52:00	34	12,2	7
0:53:00	34	12,4	7
0:54:00	34	12,6	7
0:55:00	35	12,8	7
0:56:00	35	13,0	7
0:57:00	35	13,2	8
0:58:00	35	13,4	8
0:59:00	35	13,5	8
1:00:00	36	13,5	8
1:01:00	36	13,7	8
1:02:00	36	13,9	7
1:03:00	36	14,1	7
1:04:00	36	14,5	7
1:05:00	36	14,6	7
1:06:00	37	14,8	7
1:07:00	37	15,0	7
1:08:00	37	15,2	7
1:09:00	37	15,4	7
1:10:00	37	15,6	7
1:11:00	37	15,8	7
1:12:00	38	15,9	7
1:13:00	38	16,1	7
1:14:00	38	16,2	7
1:15:00	38	16,4	7
1:16:00	38	16,6	7
1:17:00	38	16,8	7
1:18:00	38	16,9	7
1:19:00	39	17,2	7
1:20:00	39	17,3	7
1:21:00	39	17,5	7
1:22:00	39	17,7	8
1:23:00	39	18,0	7
1:24:00	39	18,1	8
1:25:00	40	18,3	8
1:26:00	40	18,5	8
1:27:00	40	18,7	7
1:28:00	40	18,9	8
1:29:00	40	19,0	7
1:30:00	41	19,3	7
1:31:00	41	19,7	7
1:32:00	41	19,8	7
1:33:00	41	20,0	7
1:34:00	41	20,1	8
1:35:00	41	20,3	8
1:36:00	41	20,5	8
1:37:00	41	20,6	8
1:38:00	42	20,8	8
1:39:00	42	21,1	9
1:40:00	42	21,3	9
1:41:00	42	21,5	9
1:42:00	42	21,7	10
1:43:00	42	21,8	18
1:44:00	43	22,0	15
1:45:00	43	22,3	15
1:46:00	43	22,5	27
1:47:00	43	22,6	15
1:48:00	44	22,7	18
1:49:00	44	22,9	14
1:50:00	44	23,1	17
1:51:00	44	23,4	18
1:52:00	44	23,6	20
1:53:00	44	23,8	21
1:54:00	44	24,0	19
1:55:00	45	24,2	19
1:56:00	45	24,4	19
1:57:00	45	24,6	19
1:58:00	45	24,7	19
1:59:00	45	24,8	19
2:00:00	45	25,0	19
2:01:00	46	25,1	20
2:02:00	46	25,2	20
2:03:00	46	25,1	20
2:04:00	46	25,0	20
2:05:00	46	25,1	20
2:06:00	46	25,2	20
2:07:00	46	25,1	20
2:08:00	46	25,1	21
2:09:00	46	25,2	21
2:10:00	46	25,3	21
2:11:00	46	25,2	22
2:12:00	45	25,2	22
2:13:00	46	25,2	22
2:14:00	45	25,2	22
2:15:00	45	25,2	22
2:16:00	46	25,2	22
2:17:00	45	25,2	23
2:18:00	45	25,2	23
2:19:00	45	25,3	24
2:20:00	45	25,2	24
2:21:00	45	25,2	24
2:22:00	46	25,2	25
2:23:00	45	25,1	25
2:24:00	45	25,1	26
2:25:00	45	25,1	26
2:26:00	45	25,1	27
2:27:00	45	25,1	27
2:28:00	45	25,2	27
2:29:00	45	25,2	28
2:30:00	45	25,1	28
2:31:00	45	25,2	29
2:32:00	45	25,2	30
2:33:00	45	25,2	29
2:34:00	45	25,1	30
2:35:00	45	25,1	31
2:36:00	45	25,1	31
2:37:00	45	25,1	31
2:38:00	45	25,1	33
2:39:00	45	25,1	33
2:40:00	45	25,1	33
2:41:00	45	25,1	34
2:42:00	45	25,1	34
2:43:00	45	25,2	35
2:44:00	45	25,1	35
2:45:00	45	25,1	36
2:46:00	45	25,1	36
2:47:00	45	25,1	37
2:48:00	45	25,1	38
2:49:00	45	25,1	38
2:50:00	45	25,1	39
2:51:00	45	25,1	39
2:52:00	45	25,1	39
2:53:00	45	25,1	40
2:54:00	45	25,1	40
2:55:00	45	25,1	41
2:56:00	45	25,1	41
2:57:00	45	25,1	41
2:58:00	45	25,1	42
2:59:00	45	25,1	42
3:00:00	45	25,1	43
3:01:00	45	25,1	43
3:02:00	45	25,1	44
3:03:00	45	25,1	45
3:04:00	46	25,1	45
3:05:00	45	25,1	45
3:06:00	45	25,1	45
3:07:00	45	25,1	46
3:08:00	45	25,1	46
3:09:00	45	25,1	48
3:10:00	45	25,1	49
3:11:00	45	25,1	49
3:12:00	45	25,1	50
3:13:00	45	25,1	50

File: project-root/data/Data Acquisition/Data Acquisition/2009 year (240)/Con 2 Dragon G1620+20%MK85+0.8gpsLX200+0.45%HE400+0.6%RPM+0.1%SF100+0.1%LTR (45C).txt
--Test Summary--
Full Path and File Name	
Instrument Name	7222-2
Instrument Type	Model 7222 Consistometer
Instrument Serial Number	128
Test Start Date	02.10.2009
Test Start Time	13:17:25
Test Stop Date	02.10.2009
Test Stop Time	16:47:26
Test Length	3:30:01
Final Sample Time Offset	3:30:00
Controller Schedule Name	
Sampling Period	60 seconds
Comments	MPa:25(120), T:45(120)
Information	WellID	
Information	Customer	Dragon
Information	CementClass	G
Information	CementMfr	Dykerhoff
Information	Additives	20%MK85+0.8gpsLX200+0.45%HE400+0.6%RPM+0.1%SF100+0.1%LTR
Information	Density	1620
Information	BHCT	45
Information	BHST	65
Information	FluidLoss	
Information	JobType	Research
Calculated Value	30Bc - TT	1:56:00
Calculated Value	70Bc - TT	3:30:00
Calculated Value	100Bc - TT	N/A
Initial Temperature (°C)	23 °C
Final Temperature (°C)	45 °C
Initial Pressure (MPa)	0,7 MPa
Final Pressure (MPa)	25,1 MPa
Initial Consistency (Bc)	8 Bc
Final Consistency (Bc)	72 Bc
--Data--
Time (HH:MM:SS)	Temperature (°C)	Pressure (MPa)	Consistency (Bc)
0:00:00	23	0,7	8
0:01:00	23	2,0	9
0:02:00	24	2,3	10
0:03:00	24	2,5	8
0:04:00	24	2,7	9
0:05:00	24	3,0	10
0:06:00	24	3,3	9
0:07:00	24	3,5	8
0:08:00	25	3,7	10
0:09:00	25	3,9	9
0:10:00	25	4,1	9
0:11:00	26	4,2	8
0:12:00	26	4,3	9
0:13:00	26	4,5	9
0:14:00	26	4,7	8
0:15:00	26	4,8	8
0:16:00	27	5,0	9
0:17:00	27	5,2	10
0:18:00	27	5,4	9
0:19:00	27	5,7	9
0:20:00	27	5,8	9
0:21:00	28	5,9	8
0:22:00	28	6,2	9
0:23:00	28	6,3	9
0:24:00	28	6,6	9
0:25:00	28	6,7	9
0:26:00	28	6,9	10
0:27:00	29	7,1	10
0:28:00	29	7,3	10
0:29:00	29	7,5	10
0:30:00	29	7,7	10
0:31:00	29	7,9	10
0:32:00	29	8,1	10
0:33:00	30	8,3	10
0:34:00	30	8,4	10
0:35:00	30	8,6	10
0:36:00	30	8,9	10
0:37:00	30	9,1	10
0:38:00	31	9,2	10
0:39:00	31	9,4	10
0:40:00	31	9,6	10
0:41:00	31	9,8	10
0:42:00	31	10,0	11
0:43:00	31	10,2	10
0:44:00	32	10,4	13
0:45:00	32	10,5	10
0:46:00	32	10,7	10
0:47:00	32	11,0	10
0:48:00	32	11,1	10
0:49:00	33	11,3	11
0:50:00	33	11,5	11
0:51:00	33	11,7	12
0:52:00	33	11,9	12
0:53:00	33	12,1	12
0:54:00	33	12,3	12
0:55:00	34	12,4	12
0:56:00	34	12,7	11
0:57:00	34	12,9	11
0:58:00	34	13,0	11
0:59:00	34	13,3	11
1:00:00	35	13,4	11
1:01:00	35	13,6	12
1:02:00	35	13,8	12
1:03:00	35	14,0	13
1:04:00	35	14,2	13
1:05:00	35	14,4	13
1:06:00	36	14,6	13
1:07:00	36	14,8	13
1:08:00	36	15,0	13
1:09:00	36	15,2	13
1:10:00	36	15,3	14
1:11:00	37	15,5	16
1:12:00	37	15,7	13
1:13:00	37	15,9	23
1:14:00	37	16,1	18
1:15:00	37	16,3	22
1:16:00	38	16,5	15
1:17:00	38	16,7	14
1:18:00	38	16,9	14
1:19:00	38	17,1	14
1:20:00	38	17,3	13
1:21:00	38	17,5	13
1:22:00	38	17,7	14
1:23:00	39	17,8	16
1:24:00	39	18,0	16
1:25:00	39	18,2	16
1:26:00	39	18,4	16
1:27:00	40	18,6	16
1:28:00	40	18,8	16
1:29:00	40	19,0	17
1:30:00	40	19,2	17
1:31:00	40	19,4	17
1:32:00	40	19,5	18
1:33:00	41	19,7	18
1:34:00	41	19,9	18
1:35:00	41	20,1	19
1:36:00	41	20,3	19
1:37:00	41	20,5	20
1:38:00	41	20,8	21
1:39:00	42	21,1	21
1:40:00	42	21,3	21
1:41:00	42	21,4	21
1:42:00	42	21,5	21
1:43:00	42	21,6	22
1:44:00	43	21,9	23
1:45:00	43	22,0	23
1:46:00	43	22,3	24
1:47:00	43	22,4	24
1:48:00	43	22,6	25
1:49:00	43	22,8	25
1:50:00	44	23,0	26
1:51:00	44	23,2	27
1:52:00	44	23,4	27
1:53:00	44	23,6	29
1:54:00	44	23,8	29
1:55:00	45	24,0	30
1:56:00	45	24,1	31
1:57:00	45	24,4	32
1:58:00	45	24,5	33
1:59:00	45	24,7	34
2:00:00	45	24,9	36
2:01:00	46	25,1	38
2:02:00	46	25,1	39
2:03:00	46	25,1	42
2:04:00	46	25,1	45
2:05:00	46	25,2	48
2:06:00	46	25,2	49
2:07:00	46	25,3	53
2:08:00	46	25,2	54
2:09:00	46	25,1	58
2:10:00	46	25,2	59
2:11:00	46	25,2	60
2:12:00	46	25,2	60
2:13:00	45	25,3	61
2:14:00	46	25,3	61
2:15:00	45	25,3	62
2:16:00	45	25,3	63
2:17:00	46	25,2	63
2:18:00	45	25,2	63
2:19:00	45	25,2	63
2:20:00	45	25,2	63
2:21:00	45	25,2	63
2:22:00	45	25,2	63
2:23:00	46	25,2	63
2:24:00	45	25,2	63
2:25:00	46	25,2	63
2:26:00	45	25,2	63
2:27:00	45	25,3	63
2:28:00	45	25,2	63
2:29:00	45	25,2	64
2:30:00	46	25,2	65
2:31:00	46	25,3	65
2:32:00	45	25,3	65
2:33:00	45	25,3	65
2:34:00	45	25,3	65
2:35:00	46	25,3	65
2:36:00	45	25,3	65
2:37:00	45	25,2	65
2:38:00	46	25,3	65
2:39:00	45	25,3	63
2:40:00	45	25,3	65
2:41:00	46	25,3	65
2:42:00	45	25,2	65
2:43:00	46	25,3	65
2:44:00	46	25,3	65
2:45:00	45	25,2	65
2:46:00	45	25,3	65
2:47:00	46	25,3	65
2:48:00	45	25,2	65
2:49:00	46	25,2	65
2:50:00	46	25,2	65
2:51:00	46	25,3	65
2:52:00	45	25,2	65
2:53:00	45	25,3	65
2:54:00	45	25,3	65
2:55:00	46	25,3	65
2:56:00	45	25,2	65
2:57:00	46	25,2	65
2:58:00	46	25,2	65
2:59:00	45	25,2	65
3:00:00	45	25,2	65
3:01:00	45	25,2	65
3:02:00	46	25,2	65
3:03:00	45	25,2	65
3:04:00	46	25,2	65
3:05:00	45	25,2	65
3:06:00	45	25,2	65
3:07:00	45	25,2	65
3:08:00	45	25,2	65
3:09:00	45	25,2	66
3:10:00	45	25,2	66
3:11:00	45	25,2	66
3:12:00	46	25,2	66
3:13:00	45	25,2	66
3:14:00	45	25,2	66
3:15:00	45	25,2	66
3:16:00	45	25,2	66
3:17:00	46	25,2	66
3:18:00	46	25,2	67
3:19:00	45	25,2	68
3:20:00	45	25,2	68
3:21:00	45	25,2	10
3:22:00	45	25,2	12
3:23:00	46	25,2	14
3:24:00	45	25,1	13
3:25:00	46	25,2	12
3:26:00	45	25,1	16
3:27:00	45	25,1	12
3:28:00	46	25,1	15
3:29:00	46	25,1	71
3:30:00	45	25,1	72

File: project-root/data/Data Acquisition/Data Acquisition/2009 year (240)/Con 2 Dragon G1620+20%MK85+0.8gpsLX200+0.45%HE400+1%RPM+0.05%SF100+0.15%LTR (45C).txt
--Test Summary--
Full Path and File Name	
Instrument Name	7222-2
Instrument Type	Model 7222 Consistometer
Instrument Serial Number	128
Test Start Date	30.09.2009
Test Start Time	16:09:25
Test Stop Date	30.09.2009
Test Stop Time	20:31:26
Test Length	4:22:01
Final Sample Time Offset	4:22:00
Controller Schedule Name	
Sampling Period	60 seconds
Comments	MPa:25(120), T:45(120)
Information	WellID	
Information	Customer	Dragon
Information	CementClass	G
Information	CementMfr	Dykerhoff
Information	Additives	20%MK85+0.8gpsLX200+0.45%HE400+0.8%RPM+0.05%SF100+0.15%LTR
Information	Density	1620
Information	BHCT	45
Information	BHST	65
Information	FluidLoss	
Information	JobType	Research
Calculated Value	30Bc - TT	2:39:00
Calculated Value	70Bc - TT	4:22:00
Calculated Value	100Bc - TT	N/A
Initial Temperature (°C)	22 °C
Final Temperature (°C)	45 °C
Initial Pressure (MPa)	0,6 MPa
Final Pressure (MPa)	25,2 MPa
Initial Consistency (Bc)	13 Bc
Final Consistency (Bc)	78 Bc
--Data--
Time (HH:MM:SS)	Temperature (°C)	Pressure (MPa)	Consistency (Bc)
0:00:00	22	0,6	13
0:01:00	22	2,1	20
0:02:00	22	2,5	19
0:03:00	22	3,0	19
0:04:00	22	3,6	23
0:05:00	22	3,7	19
0:06:00	23	3,7	21
0:07:00	23	4,0	19
0:08:00	24	4,1	23
0:09:00	24	4,2	17
0:10:00	24	4,2	15
0:11:00	25	4,3	11
0:12:00	25	4,4	8
0:13:00	25	4,5	7
0:14:00	25	4,6	7
0:15:00	25	4,8	10
0:16:00	26	5,0	7
0:17:00	26	5,2	7
0:18:00	26	5,4	6
0:19:00	26	5,6	6
0:20:00	26	5,8	6
0:21:00	27	6,0	6
0:22:00	27	6,2	9
0:23:00	27	6,4	9
0:24:00	27	6,6	6
0:25:00	27	6,8	6
0:26:00	27	7,0	6
0:27:00	28	7,1	7
0:28:00	28	7,3	6
0:29:00	28	7,5	6
0:30:00	28	7,7	10
0:31:00	28	7,8	6
0:32:00	29	8,1	5
0:33:00	29	8,3	15
0:34:00	29	8,5	7
0:35:00	29	8,7	7
0:36:00	29	8,9	6
0:37:00	30	9,0	6
0:38:00	30	9,3	6
0:39:00	30	9,4	6
0:40:00	30	9,6	6
0:41:00	30	9,8	6
0:42:00	31	10,0	6
0:43:00	31	10,1	6
0:44:00	31	10,3	6
0:45:00	31	10,6	6
0:46:00	31	10,7	6
0:47:00	32	11,0	6
0:48:00	32	11,1	6
0:49:00	32	11,3	6
0:50:00	32	11,5	6
0:51:00	32	11,7	6
0:52:00	32	11,9	6
0:53:00	33	12,0	6
0:54:00	33	12,3	6
0:55:00	33	12,5	6
0:56:00	33	12,7	6
0:57:00	33	12,8	6
0:58:00	34	13,0	6
0:59:00	34	13,2	6
1:00:00	34	13,4	6
1:01:00	34	13,6	6
1:02:00	34	13,8	6
1:03:00	35	14,0	6
1:04:00	35	14,2	6
1:05:00	35	14,4	6
1:06:00	35	14,5	6
1:07:00	35	14,7	6
1:08:00	36	15,1	6
1:09:00	36	15,1	6
1:10:00	36	15,3	6
1:11:00	36	15,5	6
1:12:00	36	15,7	6
1:13:00	36	15,9	6
1:14:00	37	16,2	7
1:15:00	37	16,4	7
1:16:00	37	16,5	7
1:17:00	37	16,8	7
1:18:00	37	17,0	7
1:19:00	38	17,2	7
1:20:00	38	17,3	7
1:21:00	38	17,4	10
1:22:00	38	17,6	8
1:23:00	38	17,8	8
1:24:00	39	18,0	11
1:25:00	39	18,2	11
1:26:00	39	18,4	10
1:27:00	39	18,6	10
1:28:00	39	18,8	10
1:29:00	40	19,0	10
1:30:00	40	19,1	10
1:31:00	40	19,3	9
1:32:00	40	19,6	10
1:33:00	40	19,7	9
1:34:00	41	19,9	10
1:35:00	41	20,1	10
1:36:00	41	20,4	11
1:37:00	41	20,6	12
1:38:00	41	20,8	12
1:39:00	41	21,0	12
1:40:00	42	21,1	12
1:41:00	42	21,3	12
1:42:00	42	21,5	12
1:43:00	42	21,6	13
1:44:00	42	21,8	12
1:45:00	43	22,0	12
1:46:00	43	22,5	13
1:47:00	43	22,6	9
1:48:00	43	22,8	8
1:49:00	43	22,9	8
1:50:00	44	23,1	8
1:51:00	44	23,3	8
1:52:00	44	23,4	8
1:53:00	44	23,6	9
1:54:00	44	23,7	9
1:55:00	45	23,9	9
1:56:00	45	24,3	25
1:57:00	45	24,6	10
1:58:00	45	24,7	10
1:59:00	45	24,8	11
2:00:00	45	25,0	11
2:01:00	46	25,0	11
2:02:00	46	25,1	11
2:03:00	46	25,2	11
2:04:00	46	25,2	11
2:05:00	46	25,1	12
2:06:00	46	25,1	12
2:07:00	46	25,1	12
2:08:00	46	25,1	12
2:09:00	46	25,1	12
2:10:00	46	25,1	13
2:11:00	46	25,1	13
2:12:00	45	25,1	16
2:13:00	46	25,2	16
2:14:00	46	25,2	16
2:15:00	46	25,2	17
2:16:00	46	25,2	17
2:17:00	45	25,2	17
2:18:00	46	25,2	18
2:19:00	45	25,2	18
2:20:00	45	25,2	19
2:21:00	46	25,1	20
2:22:00	45	25,2	20
2:23:00	46	25,2	21
2:24:00	45	25,2	22
2:25:00	45	25,2	22
2:26:00	46	25,2	22
2:27:00	46	25,2	23
2:28:00	45	25,2	23
2:29:00	45	25,2	24
2:30:00	46	25,2	24
2:31:00	45	25,2	24
2:32:00	46	25,1	27
2:33:00	46	25,2	28
2:34:00	46	25,2	28
2:35:00	46	25,2	28
2:36:00	45	25,1	28
2:37:00	45	25,1	30
2:38:00	46	25,1	31
2:39:00	46	25,1	33
2:40:00	46	25,1	32
2:41:00	45	25,1	34
2:42:00	46	25,2	35
2:43:00	46	25,1	38
2:44:00	46	25,1	40
2:45:00	45	25,1	35
2:46:00	46	25,1	39
2:47:00	45	25,1	37
2:48:00	45	25,2	40
2:49:00	45	25,2	42
2:50:00	45	25,2	47
2:51:00	45	25,3	47
2:52:00	45	25,3	49
2:53:00	45	25,3	48
2:54:00	45	25,3	51
2:55:00	46	25,3	60
2:56:00	45	25,3	54
2:57:00	46	25,3	53
2:58:00	46	25,3	54
2:59:00	45	25,3	55
3:00:00	45	25,3	54
3:01:00	46	25,3	55
3:02:00	45	25,3	55
3:03:00	45	25,3	55
3:04:00	45	25,3	56
3:05:00	45	25,3	55
3:06:00	45	25,3	55
3:07:00	46	25,2	56
3:08:00	46	25,3	56
3:09:00	46	25,3	56
3:10:00	45	25,3	56
3:11:00	45	25,3	56
3:12:00	45	25,3	56
3:13:00	46	25,3	56
3:14:00	45	25,2	56
3:15:00	45	25,2	56
3:16:00	45	25,2	56
3:17:00	45	25,2	56
3:18:00	45	25,2	56
3:19:00	46	25,2	56
3:20:00	46	25,2	56
3:21:00	45	25,2	56
3:22:00	45	25,2	56
3:23:00	45	25,2	56
3:24:00	45	25,2	56
3:25:00	45	25,2	57
3:26:00	45	25,2	57
3:27:00	45	25,2	57
3:28:00	46	25,2	57
3:29:00	45	25,2	57
3:30:00	46	25,2	57
3:31:00	45	25,2	57
3:32:00	46	25,2	57
3:33:00	46	25,2	57
3:34:00	46	25,2	57
3:35:00	46	25,2	58
3:36:00	46	25,2	59
3:37:00	45	25,2	59
3:38:00	46	25,2	58
3:39:00	45	25,2	58
3:40:00	45	25,2	59
3:41:00	45	25,2	59
3:42:00	46	25,1	59
3:43:00	46	25,1	59
3:44:00	45	25,1	59
3:45:00	45	25,1	59
3:46:00	45	25,2	59
3:47:00	45	25,1	59
3:48:00	45	25,1	59
3:49:00	46	25,1	59
3:50:00	45	25,1	60
3:51:00	45	25,1	60
3:52:00	45	25,1	60
3:53:00	46	25,1	60
3:54:00	46	25,1	61
3:55:00	46	25,1	61
3:56:00	46	25,1	61
3:57:00	46	25,1	62
3:58:00	45	25,3	62
3:59:00	46	25,3	62
4:00:00	45	25,3	63
4:01:00	45	25,3	63
4:02:00	45	25,3	63
4:03:00	46	25,3	63
4:04:00	46	25,3	65
4:05:00	45	25,3	65
4:06:00	46	25,3	65
4:07:00	46	25,3	65
4:08:00	46	25,3	5
4:09:00	45	25,3	7
4:10:00	45	25,2	13
4:11:00	45	25,2	16
4:12:00	45	25,2	7
4:13:00	45	25,2	5
4:14:00	45	25,2	11
4:15:00	45	25,2	10
4:16:00	45	25,2	12
4:17:00	46	25,2	17
4:18:00	46	25,2	27
4:19:00	46	25,2	14
4:20:00	45	25,2	22
4:21:00	45	25,2	77
4:22:00	45	25,2	78

File: project-root/data/Data Acquisition/Data Acquisition/2009 year (240)/Con 2 Dragon G1620+20%MK85+0.8gpsLX200+0.45%HE400+1%RPM+0.15%SMS+0.25%LTR (45C).txt
--Test Summary--
Full Path and File Name	
Instrument Name	7222-2
Instrument Type	Model 7222 Consistometer
Instrument Serial Number	128
Test Start Date	14.09.2009
Test Start Time	14:58:17
Test Stop Date	14.09.2009
Test Stop Time	20:08:17
Test Length	5:10:00
Final Sample Time Offset	5:10:00
Controller Schedule Name	
Sampling Period	60 seconds
Comments	
Information	WellID	
Information	Customer	
Information	CementClass	
Information	CementMfr	
Information	Additives	
Information	Density	
Information	BHCT	
Information	BHST	
Information	FluidLoss	
Information	JobType	
Calculated Value	30Bc - TT	3:48:00
Calculated Value	70Bc - TT	5:10:00
Calculated Value	100Bc - TT	N/A
Initial Temperature (°C)	24 °C
Final Temperature (°C)	45 °C
Initial Pressure (MPa)	0,3 MPa
Final Pressure (MPa)	25,2 MPa
Initial Consistency (Bc)	5 Bc
Final Consistency (Bc)	78 Bc
--Data--
Time (HH:MM:SS)	Temperature (°C)	Pressure (MPa)	Consistency (Bc)
0:00:00	24	0,3	5
0:01:00	24	2,2	6
0:02:00	24	2,5	6
0:03:00	24	3,0	6
0:04:00	24	3,4	7
0:05:00	25	3,7	7
0:06:00	25	3,8	7
0:07:00	25	3,9	7
0:08:00	25	4,0	6
0:09:00	26	4,1	6
0:10:00	26	4,3	6
0:11:00	26	4,3	6
0:12:00	26	4,5	6
0:13:00	27	4,6	6
0:14:00	27	4,7	6
0:15:00	27	4,9	6
0:16:00	27	5,0	6
0:17:00	27	5,2	6
0:18:00	27	5,4	6
0:19:00	28	5,7	6
0:20:00	28	5,8	6
0:21:00	28	6,1	6
0:22:00	28	6,2	6
0:23:00	28	6,4	6
0:24:00	28	6,6	6
0:25:00	29	6,8	6
0:26:00	29	7,0	6
0:27:00	29	7,1	6
0:28:00	29	7,4	6
0:29:00	29	7,6	6
0:30:00	29	7,8	6
0:31:00	30	7,9	6
0:32:00	30	8,1	6
0:33:00	30	8,3	6
0:34:00	30	8,5	6
0:35:00	30	8,7	7
0:36:00	31	8,8	6
0:37:00	31	9,3	7
0:38:00	31	9,4	7
0:39:00	31	9,6	7
0:40:00	31	9,7	6
0:41:00	31	9,9	7
0:42:00	32	10,0	7
0:43:00	32	10,2	7
0:44:00	32	10,5	7
0:45:00	32	10,6	7
0:46:00	32	10,8	7
0:47:00	33	11,2	7
0:48:00	33	11,3	7
0:49:00	33	11,5	7
0:50:00	33	11,6	7
0:51:00	33	11,8	6
0:52:00	33	12,0	7
0:53:00	34	12,1	7
0:54:00	34	12,4	7
0:55:00	34	12,5	7
0:56:00	34	12,7	6
0:57:00	34	12,9	6
0:58:00	34	13,1	7
0:59:00	35	13,3	7
1:00:00	35	13,5	7
1:01:00	35	13,7	6
1:02:00	35	13,8	6
1:03:00	35	14,0	7
1:04:00	36	14,5	7
1:05:00	36	14,7	6
1:06:00	36	14,8	6
1:07:00	36	15,0	7
1:08:00	36	15,1	6
1:09:00	36	15,3	6
1:10:00	37	15,5	6
1:11:00	37	15,6	6
1:12:00	37	15,8	6
1:13:00	37	16,0	6
1:14:00	37	16,1	6
1:15:00	38	16,3	6
1:16:00	38	16,5	6
1:17:00	38	16,7	6
1:18:00	38	16,9	6
1:19:00	38	17,1	6
1:20:00	38	17,3	6
1:21:00	39	17,5	6
1:22:00	39	17,7	6
1:23:00	39	17,9	6
1:24:00	39	18,0	6
1:25:00	39	18,3	6
1:26:00	40	18,4	6
1:27:00	40	18,6	6
1:28:00	40	18,8	6
1:29:00	40	19,0	7
1:30:00	40	19,2	6
1:31:00	40	19,4	6
1:32:00	41	19,6	6
1:33:00	41	19,8	6
1:34:00	41	20,0	6
1:35:00	41	20,2	6
1:36:00	41	20,4	6
1:37:00	41	20,5	6
1:38:00	42	20,7	6
1:39:00	42	21,0	7
1:40:00	42	21,2	7
1:41:00	42	21,3	6
1:42:00	42	21,5	6
1:43:00	42	21,7	6
1:44:00	43	21,9	6
1:45:00	43	22,1	6
1:46:00	43	22,3	6
1:47:00	43	22,7	6
1:48:00	43	22,7	6
1:49:00	43	22,8	6
1:50:00	44	23,0	7
1:51:00	44	23,2	7
1:52:00	44	23,4	6
1:53:00	44	23,7	6
1:54:00	44	23,9	6
1:55:00	44	24,1	7
1:56:00	45	24,3	7
1:57:00	45	24,4	7
1:58:00	45	24,6	7
1:59:00	45	24,7	7
2:00:00	45	25,1	8
2:01:00	45	25,1	8
2:02:00	46	25,3	8
2:03:00	46	25,1	8
2:04:00	46	25,1	8
2:05:00	46	25,1	9
2:06:00	46	25,1	9
2:07:00	46	25,2	9
2:08:00	46	25,2	9
2:09:00	45	25,3	9
2:10:00	45	25,3	9
2:11:00	45	25,3	9
2:12:00	45	25,3	9
2:13:00	45	25,3	10
2:14:00	45	25,3	10
2:15:00	45	25,3	10
2:16:00	46	25,3	10
2:17:00	45	25,3	10
2:18:00	45	25,3	10
2:19:00	45	25,3	11
2:20:00	45	25,3	11
2:21:00	45	25,3	11
2:22:00	45	25,4	12
2:23:00	45	25,3	13
2:24:00	45	25,3	12
2:25:00	45	25,3	12
2:26:00	45	25,3	13
2:27:00	45	25,3	13
2:28:00	45	25,3	14
2:29:00	45	25,4	14
2:30:00	46	25,3	14
2:31:00	45	25,3	14
2:32:00	45	25,3	14
2:33:00	45	25,3	15
2:34:00	45	25,3	15
2:35:00	45	25,3	15
2:36:00	45	25,3	15
2:37:00	45	25,3	15
2:38:00	45	25,3	15
2:39:00	45	25,3	15
2:40:00	45	25,3	16
2:41:00	45	25,3	16
2:42:00	45	25,3	17
2:43:00	45	25,3	17
2:44:00	45	25,3	19
2:45:00	45	25,3	19
2:46:00	45	25,3	19
2:47:00	45	25,3	21
2:48:00	45	25,3	20
2:49:00	45	25,3	20
2:50:00	45	25,3	20
2:51:00	45	25,3	21
2:52:00	45	25,3	21
2:53:00	45	25,3	22
2:54:00	45	25,3	22
2:55:00	45	25,3	22
2:56:00	45	25,3	22
2:57:00	45	25,3	24
2:58:00	45	25,2	24
2:59:00	45	25,3	24
3:00:00	45	25,2	25
3:01:00	45	25,2	25
3:02:00	45	25,2	25
3:03:00	45	25,2	25
3:04:00	45	25,2	26
3:05:00	45	25,2	25
3:06:00	45	25,2	25
3:07:00	45	25,2	25
3:08:00	45	25,2	26
3:09:00	45	25,2	26
3:10:00	45	25,2	26
3:11:00	45	25,2	26
3:12:00	45	25,2	25
3:13:00	45	25,2	25
3:14:00	45	25,2	26
3:15:00	45	25,2	26
3:16:00	45	25,2	26
3:17:00	45	25,2	26
3:18:00	45	25,2	26
3:19:00	45	25,2	27
3:20:00	45	25,2	27
3:21:00	45	25,2	27
3:22:00	45	25,2	27
3:23:00	45	25,1	27
3:24:00	45	25,1	27
3:25:00	45	25,1	27
3:26:00	45	25,1	27
3:27:00	45	25,1	27
3:28:00	45	25,1	27
3:29:00	45	25,1	28
3:30:00	45	25,1	28
3:31:00	45	25,1	28
3:32:00	45	25,1	28
3:33:00	45	25,1	28
3:34:00	45	25,1	28
3:35:00	45	25,1	28
3:36:00	45	25,3	29
3:37:00	45	25,3	29
3:38:00	45	25,3	29
3:39:00	45	25,3	29
3:40:00	45	25,3	29
3:41:00	45	25,3	29
3:42:00	45	25,3	29
3:43:00	45	25,3	29
3:44:00	45	25,2	30
3:45:00	45	25,2	30
3:46:00	45	25,2	30
3:47:00	45	25,3	30
3:48:00	45	25,3	30
3:49:00	45	25,3	30
3:50:00	45	25,2	33
3:51:00	45	25,2	33
3:52:00	45	25,2	32
3:53:00	45	25,2	32
3:54:00	45	25,2	32
3:55:00	45	25,2	33
3:56:00	45	25,2	34
3:57:00	45	25,2	35
3:58:00	45	25,2	37
3:59:00	45	25,2	50
4:00:00	45	25,2	46
4:01:00	45	25,2	43
4:02:00	45	25,2	38
4:03:00	45	25,2	35
4:04:00	45	25,1	36
4:05:00	45	25,2	35
4:06:00	45	25,1	37
4:07:00	45	25,1	38
4:08:00	45	25,1	37
4:09:00	45	25,1	38
4:10:00	45	25,1	39
4:11:00	45	25,1	41
4:12:00	45	25,1	53
4:13:00	45	25,1	53
4:14:00	45	25,1	40
4:15:00	45	25,1	44
4:16:00	45	25,1	42
4:17:00	45	25,1	40
4:18:00	45	25,1	38
4:19:00	45	25,1	38
4:20:00	45	25,3	37
4:21:00	45	25,3	39
4:22:00	45	25,3	38
4:23:00	45	25,3	38
4:24:00	45	25,3	38
4:25:00	45	25,3	37
4:26:00	45	25,3	37
4:27:00	45	25,2	37
4:28:00	45	25,2	37
4:29:00	45	25,2	37
4:30:00	45	25,2	41
4:31:00	45	25,2	38
4:32:00	45	25,2	39
4:33:00	45	25,2	38
4:34:00	45	25,2	38
4:35:00	45	25,2	38
4:36:00	45	25,2	38
4:37:00	45	25,2	38
4:38:00	45	25,2	39
4:39:00	45	25,2	39
4:40:00	45	25,2	39
4:41:00	45	25,2	41
4:42:00	45	25,2	42
4:43:00	45	25,2	43
4:44:00	45	25,2	45
4:45:00	45	25,2	46
4:46:00	45	25,1	47
4:47:00	45	25,1	47
4:48:00	45	25,1	48
4:49:00	45	25,1	49
4:50:00	45	25,2	50
4:51:00	45	25,1	51
4:52:00	45	25,1	52
4:53:00	45	25,1	53
4:54:00	45	25,1	54
4:55:00	45	25,1	55
4:56:00	45	25,1	56
4:57:00	45	25,1	58
4:58:00	45	25,1	59
4:59:00	45	25,1	60
5:00:00	45	25,1	61
5:01:00	45	25,1	63
5:02:00	45	25,1	64
5:03:00	45	25,1	66
5:04:00	45	25,2	66
5:05:00	45	25,2	6
5:06:00	45	25,1	26
5:07:00	45	25,1	6
5:08:00	45	25,2	27
5:09:00	45	25,2	76
5:10:00	45	25,2	78

File: project-root/data/Data Acquisition/Data Acquisition/2009 year (240)/Con 2 Dragon G1620+20%MK85+0.8gpsLX200+0.6%HE400+1.5%RPM+0.3%LTR (45C).txt
--Test Summary--
Full Path and File Name	
Instrument Name	7222-2
Instrument Type	Model 7222 Consistometer
Instrument Serial Number	128
Test Start Date	20.08.2009
Test Start Time	15:32:31
Test Stop Date	21.08.2009
Test Stop Time	0:18:31
Test Length	8:46:00
Final Sample Time Offset	8:46:00
Controller Schedule Name	
Sampling Period	60 seconds
Comments	MPa: 25(120), T:45(120)
Information	WellID	
Information	Customer	Dragon
Information	CementClass	G
Information	CementMfr	Dykerhoff
Information	Additives	0.8gpsLX+20%MK85+0.6%HE400+1.5%RPM+0.3%LTR-100
Information	Density	1620
Information	BHCT	45
Information	BHST	65
Information	FluidLoss	
Information	JobType	Research
Calculated Value	30Bc - TT	6:24:00
Calculated Value	70Bc - TT	8:46:00
Calculated Value	100Bc - TT	N/A
Initial Temperature (°C)	25 °C
Final Temperature (°C)	45 °C
Initial Pressure (MPa)	1,3 MPa
Final Pressure (MPa)	25,2 MPa
Initial Consistency (Bc)	7 Bc
Final Consistency (Bc)	78 Bc
--Data--
Time (HH:MM:SS)	Temperature (°C)	Pressure (MPa)	Consistency (Bc)
0:00:00	25	1,3	7
0:01:00	25	2,4	7
0:02:00	25	2,8	8
0:03:00	25	3,4	9
0:04:00	25	3,7	8
0:05:00	26	3,9	8
0:06:00	26	4,0	8
0:07:00	27	4,1	8
0:08:00	27	4,2	8
0:09:00	27	4,3	8
0:10:00	27	4,4	8
0:11:00	27	4,5	8
0:12:00	28	4,6	8
0:13:00	28	4,7	8
0:14:00	28	4,8	8
0:15:00	28	5,0	8
0:16:00	28	5,1	8
0:17:00	28	5,4	8
0:18:00	28	5,5	8
0:19:00	29	5,8	8
0:20:00	29	6,0	8
0:21:00	29	6,1	8
0:22:00	29	6,3	8
0:23:00	29	6,5	8
0:24:00	29	6,6	8
0:25:00	30	6,8	8
0:26:00	30	7,1	8
0:27:00	30	7,2	8
0:28:00	30	7,4	8
0:29:00	30	7,6	8
0:30:00	31	7,8	8
0:31:00	31	8,0	8
0:32:00	31	8,2	8
0:33:00	31	8,4	8
0:34:00	31	8,6	8
0:35:00	31	8,8	8
0:36:00	32	8,9	7
0:37:00	32	9,1	7
0:38:00	32	9,3	8
0:39:00	32	9,5	7
0:40:00	32	9,7	7
0:41:00	32	9,9	7
0:42:00	33	10,1	7
0:43:00	33	10,3	7
0:44:00	33	10,5	8
0:45:00	33	10,6	7
0:46:00	33	10,9	7
0:47:00	33	11,1	8
0:48:00	34	11,2	7
0:49:00	34	11,5	7
0:50:00	34	11,6	7
0:51:00	34	11,8	7
0:52:00	34	12,0	7
0:53:00	34	12,2	7
0:54:00	35	12,4	7
0:55:00	35	12,6	8
0:56:00	35	12,8	7
0:57:00	35	13,0	7
0:58:00	35	13,2	7
0:59:00	35	13,4	7
1:00:00	35	13,5	7
1:01:00	36	13,7	7
1:02:00	36	14,0	8
1:03:00	36	14,1	8
1:04:00	36	14,3	8
1:05:00	36	14,5	8
1:06:00	37	14,7	8
1:07:00	37	14,9	8
1:08:00	37	15,1	8
1:09:00	37	15,3	8
1:10:00	37	15,5	8
1:11:00	37	15,6	8
1:12:00	38	15,8	8
1:13:00	38	16,0	8
1:14:00	38	16,5	8
1:15:00	38	16,6	8
1:16:00	38	16,8	8
1:17:00	38	16,9	9
1:18:00	38	17,1	8
1:19:00	39	17,2	8
1:20:00	39	17,4	8
1:21:00	39	17,6	8
1:22:00	39	17,7	7
1:23:00	39	18,1	7
1:24:00	39	18,2	7
1:25:00	40	18,4	7
1:26:00	40	18,5	6
1:27:00	40	18,9	7
1:28:00	40	19,1	7
1:29:00	40	19,2	7
1:30:00	40	19,4	7
1:31:00	41	19,6	7
1:32:00	41	19,7	7
1:33:00	41	19,9	7
1:34:00	41	20,1	7
1:35:00	41	20,3	7
1:36:00	41	20,5	7
1:37:00	42	20,6	7
1:38:00	42	20,8	7
1:39:00	42	21,0	7
1:40:00	42	21,2	7
1:41:00	42	21,4	7
1:42:00	43	21,6	7
1:43:00	43	21,8	7
1:44:00	43	22,0	7
1:45:00	43	22,2	7
1:46:00	43	22,4	7
1:47:00	43	22,5	7
1:48:00	43	22,8	7
1:49:00	44	23,1	7
1:50:00	44	23,2	7
1:51:00	44	23,4	7
1:52:00	44	23,5	7
1:53:00	44	23,7	7
1:54:00	44	24,1	7
1:55:00	45	24,2	7
1:56:00	45	24,3	7
1:57:00	45	24,5	7
1:58:00	45	24,7	7
1:59:00	45	24,9	7
2:00:00	45	25,1	7
2:01:00	46	25,1	7
2:02:00	46	25,2	7
2:03:00	46	25,1	7
2:04:00	46	25,4	7
2:05:00	46	25,3	7
2:06:00	46	25,3	7
2:07:00	46	25,3	7
2:08:00	46	25,3	7
2:09:00	46	25,3	7
2:10:00	45	25,3	7
2:11:00	45	25,3	7
2:12:00	45	25,3	7
2:13:00	45	25,3	7
2:14:00	45	25,4	7
2:15:00	46	25,3	7
2:16:00	45	25,3	7
2:17:00	45	25,3	7
2:18:00	45	25,4	8
2:19:00	45	25,4	7
2:20:00	45	25,4	7
2:21:00	45	25,4	7
2:22:00	45	25,4	7
2:23:00	45	25,4	7
2:24:00	45	25,4	7
2:25:00	45	25,4	7
2:26:00	45	25,4	7
2:27:00	45	25,4	7
2:28:00	45	25,4	7
2:29:00	45	25,4	8
2:30:00	45	25,4	7
2:31:00	45	25,4	7
2:32:00	45	25,4	7
2:33:00	45	25,4	7
2:34:00	45	25,4	7
2:35:00	45	25,4	7
2:36:00	45	25,4	7
2:37:00	45	25,4	7
2:38:00	45	25,4	7
2:39:00	45	25,4	7
2:40:00	45	25,5	7
2:41:00	45	25,4	7
2:42:00	45	25,4	8
2:43:00	45	25,4	7
2:44:00	45	25,4	7
2:45:00	45	25,4	8
2:46:00	45	25,4	8
2:47:00	45	25,4	7
2:48:00	45	25,4	8
2:49:00	45	25,4	8
2:50:00	45	25,4	8
2:51:00	45	25,4	8
2:52:00	45	25,5	8
2:53:00	45	25,5	8
2:54:00	45	25,5	8
2:55:00	45	25,5	7
2:56:00	45	25,4	8
2:57:00	45	25,4	8
2:58:00	45	25,4	8
2:59:00	45	25,4	8
3:00:00	45	25,5	8
3:01:00	45	25,5	8
3:02:00	45	25,5	8
3:03:00	45	25,5	8
3:04:00	45	25,5	8
3:05:00	45	25,4	8
3:06:00	45	25,4	8
3:07:00	45	25,5	8
3:08:00	45	25,5	8
3:09:00	45	25,4	8
3:10:00	45	25,4	8
3:11:00	45	25,5	8
3:12:00	45	25,4	8
3:13:00	45	25,4	8
3:14:00	45	25,4	8
3:15:00	45	25,4	8
3:16:00	45	25,4	8
3:17:00	45	25,4	8
3:18:00	45	25,4	8
3:19:00	45	25,4	8
3:20:00	45	25,4	8
3:21:00	45	25,4	8
3:22:00	45	25,4	8
3:23:00	45	25,4	8
3:24:00	45	25,5	8
3:25:00	45	25,4	8
3:26:00	45	25,4	8
3:27:00	45	25,4	8
3:28:00	45	25,4	8
3:29:00	45	25,4	8
3:30:00	45	25,4	8
3:31:00	45	25,4	8
3:32:00	45	25,4	8
3:33:00	45	25,4	8
3:34:00	45	25,4	8
3:35:00	45	25,4	8
3:36:00	45	25,4	8
3:37:00	45	25,4	8
3:38:00	45	25,4	8
3:39:00	45	25,4	8
3:40:00	45	25,4	8
3:41:00	45	25,4	8
3:42:00	45	25,4	8
3:43:00	45	25,4	8
3:44:00	45	25,4	8
3:45:00	45	25,4	8
3:46:00	45	25,4	8
3:47:00	45	25,4	8
3:48:00	45	25,4	9
3:49:00	45	25,4	9
3:50:00	45	25,4	9
3:51:00	45	25,4	9
3:52:00	45	25,4	9
3:53:00	45	25,3	9
3:54:00	45	25,3	9
3:55:00	45	25,3	9
3:56:00	45	25,4	9
3:57:00	45	25,3	9
3:58:00	45	25,3	9
3:59:00	45	25,3	9
4:00:00	45	25,3	9
4:01:00	45	25,4	9
4:02:00	45	25,3	9
4:03:00	45	25,3	9
4:04:00	45	25,4	9
4:05:00	45	25,3	9
4:06:00	45	25,3	9
4:07:00	45	25,3	9
4:08:00	45	25,3	9
4:09:00	45	25,3	10
4:10:00	45	25,3	10
4:11:00	45	25,3	10
4:12:00	45	25,3	10
4:13:00	45	25,3	10
4:14:00	45	25,3	10
4:15:00	45	25,3	10
4:16:00	45	25,3	10
4:17:00	45	25,3	10
4:18:00	45	25,3	10
4:19:00	45	25,3	10
4:20:00	45	25,3	10
4:21:00	45	25,3	10
4:22:00	45	25,3	10
4:23:00	45	25,3	10
4:24:00	45	25,3	11
4:25:00	45	25,3	11
4:26:00	45	25,3	11
4:27:00	45	25,3	11
4:28:00	45	25,3	11
4:29:00	45	25,2	11
4:30:00	45	25,3	11
4:31:00	45	25,2	11
4:32:00	45	25,2	11
4:33:00	45	25,3	11
4:34:00	45	25,2	11
4:35:00	45	25,2	11
4:36:00	45	25,2	12
4:37:00	45	25,2	12
4:38:00	45	25,2	12
4:39:00	45	25,2	12
4:40:00	45	25,2	12
4:41:00	45	25,2	12
4:42:00	45	25,2	13
4:43:00	45	25,2	13
4:44:00	45	25,2	13
4:45:00	45	25,2	13
4:46:00	45	25,2	13
4:47:00	45	25,2	13
4:48:00	45	25,2	13
4:49:00	45	25,2	14
4:50:00	45	25,2	14
4:51:00	45	25,2	14
4:52:00	45	25,2	14
4:53:00	45	25,2	14
4:54:00	45	25,2	14
4:55:00	45	25,2	14
4:56:00	45	25,2	15
4:57:00	45	25,2	15
4:58:00	45	25,2	15
4:59:00	45	25,2	15
5:00:00	45	25,1	15
5:01:00	45	25,1	16
5:02:00	45	25,1	16
5:03:00	45	25,1	17
5:04:00	45	25,1	17
5:05:00	45	25,1	17
5:06:00	45	25,1	17
5:07:00	45	25,1	17
5:08:00	45	25,1	18
5:09:00	45	25,4	18
5:10:00	45	25,4	18
5:11:00	45	25,4	19
5:12:00	45	25,4	19
5:13:00	45	25,4	19
5:14:00	45	25,3	19
5:15:00	45	25,4	20
5:16:00	45	25,4	20
5:17:00	45	25,4	20
5:18:00	45	25,3	20
5:19:00	45	25,3	21
5:20:00	45	25,3	21
5:21:00	45	25,3	21
5:22:00	45	25,3	22
5:23:00	45	25,3	22
5:24:00	45	25,3	22
5:25:00	45	25,3	22
5:26:00	45	25,3	22
5:27:00	45	25,3	22
5:28:00	45	25,3	23
5:29:00	45	25,3	23
5:30:00	45	25,3	23
5:31:00	45	25,3	23
5:32:00	45	25,3	24
5:33:00	45	25,3	24
5:34:00	45	25,3	24
5:35:00	45	25,3	24
5:36:00	45	25,3	24
5:37:00	45	25,3	24
5:38:00	45	25,3	25
5:39:00	45	25,3	25
5:40:00	45	25,3	25
5:41:00	45	25,3	25
5:42:00	45	25,3	25
5:43:00	45	25,2	25
5:44:00	45	25,2	25
5:45:00	45	25,3	26
5:46:00	45	25,3	26
5:47:00	45	25,3	26
5:48:00	45	25,2	26
5:49:00	45	25,2	26
5:50:00	45	25,2	26
5:51:00	45	25,3	26
5:52:00	45	25,2	27
5:53:00	45	25,3	27
5:54:00	45	25,2	27
5:55:00	45	25,2	27
5:56:00	45	25,2	27
5:57:00	45	25,2	27
5:58:00	45	25,2	27
5:59:00	45	25,2	27
6:00:00	45	25,2	27
6:01:00	45	25,2	28
6:02:00	45	25,2	28
6:03:00	45	25,2	28
6:04:00	45	25,2	28
6:05:00	45	25,2	28
6:06:00	45	25,2	28
6:07:00	45	25,2	28
6:08:00	45	25,2	29
6:09:00	45	25,2	29
6:10:00	45	25,2	29
6:11:00	45	25,2	29
6:12:00	45	25,2	29
6:13:00	45	25,2	29
6:14:00	45	25,2	29
6:15:00	45	25,2	29
6:16:00	45	25,2	29
6:17:00	45	25,2	30
6:18:00	45	25,2	30
6:19:00	45	25,2	30
6:20:00	45	25,1	30
6:21:00	45	25,1	30
6:22:00	45	25,1	30
6:23:00	45	25,1	30
6:24:00	45	25,1	30
6:25:00	45	25,1	30
6:26:00	45	25,1	30
6:27:00	45	25,1	31
6:28:00	45	25,1	31
6:29:00	45	25,1	31
6:30:00	45	25,1	31
6:31:00	45	25,1	31
6:32:00	45	25,1	31
6:33:00	45	25,1	31
6:34:00	45	25,1	31
6:35:00	45	25,1	31
6:36:00	45	25,1	31
6:37:00	45	25,1	32
6:38:00	45	25,1	32
6:39:00	45	25,1	32
6:40:00	45	25,2	32
6:41:00	45	25,1	32
6:42:00	45	25,1	32
6:43:00	45	25,1	32
6:44:00	45	25,1	32
6:45:00	45	25,1	32
6:46:00	45	25,2	32
6:47:00	45	25,2	32
6:48:00	45	25,2	32
6:49:00	45	25,3	32
6:50:00	45	25,2	32
6:51:00	45	25,2	32
6:52:00	45	25,2	32
6:53:00	45	25,2	32
6:54:00	45	25,2	32
6:55:00	45	25,2	32
6:56:00	45	25,2	33
6:57:00	45	25,2	33
6:58:00	45	25,2	33
6:59:00	45	25,2	33
7:00:00	45	25,2	33
7:01:00	45	25,2	33
7:02:00	45	25,2	33
7:03:00	45	25,2	33
7:04:00	45	25,2	33
7:05:00	45	25,2	33
7:06:00	45	25,2	33
7:07:00	45	25,2	33
7:08:00	45	25,2	34
7:09:00	45	25,2	34
7:10:00	45	25,2	34
7:11:00	45	25,2	34
7:12:00	45	25,2	34
7:13:00	45	25,1	34
7:14:00	45	25,2	34
7:15:00	45	25,1	35
7:16:00	45	25,1	35
7:17:00	45	25,1	35
7:18:00	45	25,1	35
7:19:00	45	25,1	35
7:20:00	45	25,1	35
7:21:00	45	25,1	35
7:22:00	45	25,1	36
7:23:00	45	25,1	36
7:24:00	45	25,1	36
7:25:00	45	25,1	36
7:26:00	45	25,1	37
7:27:00	45	25,1	37
7:28:00	45	25,1	37
7:29:00	45	25,1	38
7:30:00	45	25,1	38
7:31:00	45	25,1	38
7:32:00	45	25,1	38
7:33:00	45	25,1	38
7:34:00	45	25,1	39
7:35:00	45	25,1	39
7:36:00	45	25,1	39
7:37:00	45	25,1	39
7:38:00	45	25,2	39
7:39:00	45	25,2	40
7:40:00	45	25,2	40
7:41:00	45	25,2	40
7:42:00	45	25,2	40
7:43:00	45	25,2	41
7:44:00	45	25,2	41
7:45:00	45	25,2	41
7:46:00	45	25,1	41
7:47:00	45	25,1	41
7:48:00	45	25,1	42
7:49:00	45	25,1	42
7:50:00	45	25,1	42
7:51:00	45	25,1	42
7:52:00	45	25,1	42
7:53:00	45	25,1	42
7:54:00	45	25,1	43
7:55:00	45	25,1	43
7:56:00	45	25,1	43
7:57:00	45	25,1	44
7:58:00	45	25,1	44
7:59:00	45	25,1	44
8:00:00	45	25,1	44
8:01:00	45	25,1	45
8:02:00	45	25,3	45
8:03:00	45	25,3	45
8:04:00	45	25,3	46
8:05:00	45	25,3	46
8:06:00	45	25,3	46
8:07:00	45	25,3	47
8:08:00	45	25,3	47
8:09:00	45	25,3	48
8:10:00	45	25,3	48
8:11:00	45	25,3	49
8:12:00	45	25,3	50
8:13:00	45	25,3	50
8:14:00	45	25,3	50
8:15:00	45	25,3	51
8:16:00	45	25,2	51
8:17:00	45	25,2	52
8:18:00	45	25,2	52
8:19:00	45	25,2	53
8:20:00	45	25,2	53
8:21:00	45	25,2	54
8:22:00	45	25,3	55
8:23:00	45	25,3	55
8:24:00	45	25,3	56
8:25:00	45	25,3	56
8:26:00	45	25,3	57
8:27:00	45	25,3	58
8:28:00	45	25,3	59
8:29:00	45	25,2	59
8:30:00	45	25,2	60
8:31:00	45	25,2	61
8:32:00	45	25,2	62
8:33:00	45	25,1	63
8:34:00	45	25,1	64
8:35:00	45	25,1	65
8:36:00	45	25,1	67
8:37:00	45	25,2	11
8:38:00	45	25,2	12
8:39:00	45	25,1	4
8:40:00	45	25,3	3
8:41:00	45	25,2	16
8:42:00	45	25,2	16
8:43:00	45	25,2	18
8:44:00	45	25,2	18
8:45:00	45	25,2	77
8:46:00	45	25,2	78

File: project-root/data/Data Acquisition/Data Acquisition/2009 year (240)/Con 2 Dragon G1800+1.2gpsLX+13%MKU+0.6%RPM+0.2%HE400+0.1%SF-100+0.23%LTR-100 (45C).txt
--Test Summary--
Full Path and File Name	
Instrument Name	7222-2
Instrument Type	Model 7222 Consistometer
Instrument Serial Number	128
Test Start Date	18.06.2009
Test Start Time	16:58:16
Test Stop Date	19.06.2009
Test Stop Time	8:25:27
Test Length	15:27:11
Final Sample Time Offset	15:27:00
Controller Schedule Name	
Sampling Period	60 seconds
Comments	MPa: 25(120), T:45(120)
Information	WellID	
Information	Customer	Dragon
Information	CementClass	G
Information	CementMfr	Dykerhoff
Information	Additives	1.2gpsLX+13%MKU+0.6%RPM+0.2%HE400+0.1%SF-100+0.23%LTR-100
Information	Density	1800
Information	BHCT	45
Information	BHST	65
Information	FluidLoss	
Information	JobType	
Calculated Value	30Bc - TT	7:12:00
Calculated Value	70Bc - TT	N/A
Calculated Value	100Bc - TT	N/A
Initial Temperature (°C)	28 °C
Final Temperature (°C)	36 °C
Initial Pressure (MPa)	0,9 MPa
Final Pressure (MPa)	25,3 MPa
Initial Consistency (Bc)	15 Bc
Final Consistency (Bc)	46 Bc
--Data--
Time (HH:MM:SS)	Temperature (°C)	Pressure (MPa)	Consistency (Bc)
0:00:00	28	0,9	15
0:01:00	29	2,2	12
0:02:00	30	2,4	12
0:03:00	30	2,6	13
0:04:00	31	2,7	13
0:05:00	31	3,0	18
0:06:00	32	3,1	18
0:07:00	32	3,3	17
0:08:00	32	3,5	17
0:09:00	33	3,8	16
0:10:00	33	3,9	17
0:11:00	33	4,1	16
0:12:00	33	4,3	15
0:13:00	33	4,6	15
0:14:00	33	4,7	15
0:15:00	33	4,9	15
0:16:00	33	5,1	14
0:17:00	34	5,3	14
0:18:00	34	5,5	16
0:19:00	34	5,6	15
0:20:00	34	5,9	15
0:21:00	34	6,0	14
0:22:00	34	6,2	15
0:23:00	34	6,4	15
0:24:00	34	6,6	15
0:25:00	34	6,8	15
0:26:00	34	7,0	15
0:27:00	34	7,2	15
0:28:00	34	7,4	15
0:29:00	34	7,5	15
0:30:00	34	7,7	19
0:31:00	34	7,9	18
0:32:00	34	8,2	17
0:33:00	34	8,3	17
0:34:00	34	8,5	17
0:35:00	34	8,7	16
0:36:00	34	8,9	15
0:37:00	34	9,1	15
0:38:00	34	9,3	15
0:39:00	34	9,5	16
0:40:00	34	9,7	16
0:41:00	34	9,9	16
0:42:00	34	10,0	14
0:43:00	34	10,3	14
0:44:00	34	10,5	14
0:45:00	35	10,6	15
0:46:00	35	10,8	16
0:47:00	35	11,0	15
0:48:00	35	11,3	15
0:49:00	35	11,4	16
0:50:00	35	11,6	16
0:51:00	35	11,8	16
0:52:00	36	12,0	17
0:53:00	36	12,2	19
0:54:00	36	12,3	18
0:55:00	36	12,6	18
0:56:00	36	12,8	18
0:57:00	36	12,9	18
0:58:00	37	13,1	18
0:59:00	37	13,3	18
1:00:00	37	13,5	18
1:01:00	37	13,7	17
1:02:00	37	13,9	15
1:03:00	37	14,1	15
1:04:00	37	14,3	15
1:05:00	37	14,5	15
1:06:00	38	14,7	15
1:07:00	38	14,8	15
1:08:00	38	15,1	14
1:09:00	38	15,2	14
1:10:00	38	15,4	14
1:11:00	38	15,6	14
1:12:00	38	15,8	14
1:13:00	39	16,0	13
1:14:00	39	16,2	14
1:15:00	39	16,4	14
1:16:00	39	16,6	14
1:17:00	39	16,7	14
1:18:00	39	17,0	14
1:19:00	40	17,1	14
1:20:00	40	17,3	14
1:21:00	40	17,5	14
1:22:00	40	17,7	14
1:23:00	40	17,9	14
1:24:00	40	18,1	13
1:25:00	40	18,3	13
1:26:00	41	18,5	13
1:27:00	41	18,6	13
1:28:00	41	18,8	13
1:29:00	41	19,1	14
1:30:00	41	19,2	15
1:31:00	41	19,4	15
1:32:00	41	19,6	21
1:33:00	42	19,9	20
1:34:00	42	20,0	19
1:35:00	42	20,2	18
1:36:00	42	20,4	16
1:37:00	42	20,6	15
1:38:00	42	20,8	21
1:39:00	42	21,0	16
1:40:00	42	21,1	18
1:41:00	43	21,4	16
1:42:00	43	21,6	14
1:43:00	43	21,7	15
1:44:00	43	21,9	20
1:45:00	43	22,1	15
1:46:00	44	22,3	14
1:47:00	44	22,5	14
1:48:00	44	22,7	15
1:49:00	44	22,9	14
1:50:00	44	23,1	15
1:51:00	44	23,3	17
1:52:00	44	23,5	20
1:53:00	44	23,8	15
1:54:00	45	23,9	13
1:55:00	45	24,0	13
1:56:00	45	24,5	13
1:57:00	45	24,6	13
1:58:00	45	24,7	13
1:59:00	45	24,9	13
2:00:00	45	25,0	12
2:01:00	45	25,3	13
2:02:00	46	25,1	12
2:03:00	46	25,1	12
2:04:00	46	25,1	12
2:05:00	46	25,1	13
2:06:00	46	25,1	12
2:07:00	46	25,2	12
2:08:00	45	25,2	12
2:09:00	45	25,2	12
2:10:00	45	25,2	12
2:11:00	45	25,2	12
2:12:00	45	25,2	12
2:13:00	45	25,2	13
2:14:00	46	25,2	12
2:15:00	45	25,2	13
2:16:00	45	25,2	13
2:17:00	45	25,2	12
2:18:00	45	25,2	12
2:19:00	45	25,2	12
2:20:00	45	25,2	12
2:21:00	45	25,2	12
2:22:00	45	25,2	12
2:23:00	45	25,2	12
2:24:00	45	25,2	12
2:25:00	45	25,2	12
2:26:00	45	25,2	12
2:27:00	45	25,2	12
2:28:00	45	25,3	12
2:29:00	45	25,2	12
2:30:00	45	25,3	12
2:31:00	45	25,3	12
2:32:00	45	25,3	12
2:33:00	45	25,2	12
2:34:00	45	25,2	12
2:35:00	45	25,2	12
2:36:00	45	25,2	12
2:37:00	45	25,3	12
2:38:00	45	25,3	12
2:39:00	45	25,3	12
2:40:00	45	25,3	12
2:41:00	45	25,3	12
2:42:00	45	25,3	12
2:43:00	45	25,3	12
2:44:00	45	25,3	12
2:45:00	45	25,3	12
2:46:00	45	25,3	12
2:47:00	45	25,3	12
2:48:00	45	25,3	12
2:49:00	45	25,3	12
2:50:00	45	25,3	12
2:51:00	45	25,3	12
2:52:00	45	25,3	12
2:53:00	45	25,3	12
2:54:00	45	25,3	12
2:55:00	45	25,3	12
2:56:00	46	25,3	11
2:57:00	45	25,3	11
2:58:00	45	25,3	11
2:59:00	45	25,3	11
3:00:00	45	25,3	11
3:01:00	45	25,3	11
3:02:00	45	25,3	11
3:03:00	45	25,3	11
3:04:00	45	25,3	11
3:05:00	45	25,3	11
3:06:00	45	25,3	11
3:07:00	45	25,3	11
3:08:00	45	25,3	11
3:09:00	45	25,3	11
3:10:00	45	25,3	11
3:11:00	45	25,3	11
3:12:00	45	25,3	11
3:13:00	45	25,3	11
3:14:00	45	25,3	11
3:15:00	45	25,2	11
3:16:00	45	25,3	11
3:17:00	45	25,3	11
3:18:00	45	25,3	11
3:19:00	45	25,3	11
3:20:00	45	25,3	11
3:21:00	45	25,3	11
3:22:00	45	25,3	11
3:23:00	45	25,3	11
3:24:00	45	25,3	11
3:25:00	45	25,3	11
3:26:00	45	25,3	11
3:27:00	45	25,3	11
3:28:00	45	25,3	11
3:29:00	45	25,3	11
3:30:00	45	25,2	11
3:31:00	45	25,3	11
3:32:00	45	25,3	11
3:33:00	45	25,2	11
3:34:00	45	25,2	11
3:35:00	45	25,2	11
3:36:00	45	25,2	11
3:37:00	45	25,2	12
3:38:00	45	25,2	11
3:39:00	45	25,2	11
3:40:00	45	25,2	11
3:41:00	45	25,2	11
3:42:00	45	25,2	11
3:43:00	45	25,2	11
3:44:00	45	25,2	11
3:45:00	45	25,2	11
3:46:00	45	25,2	11
3:47:00	45	25,2	11
3:48:00	45	25,2	11
3:49:00	45	25,2	11
3:50:00	45	25,2	11
3:51:00	45	25,2	11
3:52:00	45	25,2	11
3:53:00	45	25,2	11
3:54:00	45	25,2	11
3:55:00	45	25,2	11
3:56:00	45	25,2	11
3:57:00	45	25,2	11
3:58:00	45	25,2	11
3:59:00	45	25,2	11
4:00:00	45	25,2	11
4:01:00	45	25,2	12
4:02:00	45	25,2	11
4:03:00	45	25,2	11
4:04:00	45	25,2	11
4:05:00	45	25,2	12
4:06:00	45	25,2	11
4:07:00	45	25,2	11
4:08:00	45	25,2	11
4:09:00	45	25,2	11
4:10:00	45	25,2	11
4:11:00	45	25,2	11
4:12:00	45	25,2	11
4:13:00	45	25,1	11
4:14:00	45	25,2	11
4:15:00	45	25,2	11
4:16:00	45	25,2	11
4:17:00	45	25,2	11
4:18:00	45	25,1	11
4:19:00	45	25,2	11
4:20:00	45	25,2	11
4:21:00	45	25,2	11
4:22:00	45	25,1	12
4:23:00	45	25,1	12
4:24:00	45	25,1	12
4:25:00	45	25,1	12
4:26:00	45	25,1	12
4:27:00	45	25,1	12
4:28:00	45	25,1	19
4:29:00	45	25,1	16
4:30:00	45	25,1	15
4:31:00	45	25,1	15
4:32:00	45	25,1	14
4:33:00	45	25,1	14
4:34:00	45	25,1	14
4:35:00	45	25,1	14
4:36:00	45	25,1	14
4:37:00	45	25,1	14
4:38:00	45	25,1	14
4:39:00	45	25,1	14
4:40:00	45	25,1	14
4:41:00	45	25,1	14
4:42:00	45	25,1	14
4:43:00	45	25,1	14
4:44:00	45	25,1	14
4:45:00	45	25,1	14
4:46:00	45	25,1	14
4:47:00	45	25,1	14
4:48:00	45	25,1	15
4:49:00	45	25,1	15
4:50:00	45	25,1	15
4:51:00	45	25,1	15
4:52:00	45	25,1	15
4:53:00	45	25,1	15
4:54:00	45	25,1	15
4:55:00	45	25,1	15
4:56:00	45	25,1	15
4:57:00	45	25,1	15
4:58:00	45	25,1	15
4:59:00	45	25,1	15
5:00:00	45	25,1	14
5:01:00	45	25,1	17
5:02:00	45	25,1	15
5:03:00	45	25,1	15
5:04:00	45	25,1	15
5:05:00	45	25,1	15
5:06:00	45	25,1	14
5:07:00	45	25,1	14
5:08:00	45	25,1	14
5:09:00	45	25,1	14
5:10:00	45	25,1	14
5:11:00	45	25,1	14
5:12:00	45	25,1	14
5:13:00	45	25,1	14
5:14:00	45	25,1	14
5:15:00	45	25,1	14
5:16:00	45	25,1	14
5:17:00	45	25,1	14
5:18:00	45	25,1	14
5:19:00	45	25,1	14
5:20:00	45	25,1	14
5:21:00	45	25,1	14
5:22:00	45	25,1	14
5:23:00	45	25,1	14
5:24:00	45	25,1	14
5:25:00	45	25,1	14
5:26:00	45	25,1	14
5:27:00	45	25,1	14
5:28:00	45	25,1	14
5:29:00	45	25,1	14
5:30:00	45	25,1	14
5:31:00	45	25,1	14
5:32:00	45	25,1	14
5:33:00	45	25,1	14
5:34:00	45	25,1	15
5:35:00	45	25,1	14
5:36:00	45	25,1	14
5:37:00	45	25,1	14
5:38:00	45	25,1	14
5:39:00	45	25,1	14
5:40:00	45	25,1	14
5:41:00	45	25,1	14
5:42:00	45	25,1	14
5:43:00	45	25,1	14
5:44:00	45	25,1	15
5:45:00	45	25,1	15
5:46:00	45	25,1	15
5:47:00	45	25,1	15
5:48:00	45	25,1	15
5:49:00	45	25,1	15
5:50:00	45	25,1	15
5:51:00	45	25,1	15
5:52:00	45	25,1	15
5:53:00	45	25,1	15
5:54:00	45	25,1	15
5:55:00	45	25,1	15
5:56:00	45	25,1	15
5:57:00	45	25,1	15
5:58:00	45	25,1	15
5:59:00	45	25,1	15
6:00:00	45	25,4	15
6:01:00	45	25,3	15
6:02:00	45	25,3	15
6:03:00	45	25,4	15
6:04:00	45	25,3	15
6:05:00	45	25,3	15
6:06:00	45	25,3	15
6:07:00	45	25,3	16
6:08:00	45	25,3	16
6:09:00	45	25,3	18
6:10:00	45	25,3	18
6:11:00	45	25,3	18
6:12:00	45	25,3	18
6:13:00	45	25,3	18
6:14:00	45	25,3	19
6:15:00	45	25,3	18
6:16:00	45	25,3	18
6:17:00	45	25,3	18
6:18:00	45	25,3	18
6:19:00	45	25,3	18
6:20:00	45	25,3	19
6:21:00	45	25,3	19
6:22:00	45	25,3	19
6:23:00	45	25,3	19
6:24:00	45	25,3	20
6:25:00	45	25,3	20
6:26:00	45	25,3	20
6:27:00	45	25,3	20
6:28:00	45	25,3	20
6:29:00	45	25,3	20
6:30:00	45	25,3	20
6:31:00	45	25,3	21
6:32:00	45	25,2	21
6:33:00	45	25,2	21
6:34:00	45	25,3	21
6:35:00	45	25,2	21
6:36:00	45	25,2	21
6:37:00	45	25,2	22
6:38:00	45	25,2	22
6:39:00	45	25,3	22
6:40:00	45	25,3	22
6:41:00	45	25,2	23
6:42:00	45	25,2	22
6:43:00	45	25,2	23
6:44:00	45	25,2	23
6:45:00	45	25,2	24
6:46:00	45	25,2	23
6:47:00	45	25,2	23
6:48:00	45	25,2	23
6:49:00	45	25,2	23
6:50:00	45	25,2	23
6:51:00	45	25,2	24
6:52:00	45	25,2	24
6:53:00	45	25,2	24
6:54:00	45	25,2	24
6:55:00	45	25,2	25
6:56:00	45	25,2	25
6:57:00	45	25,2	25
6:58:00	45	25,2	25
6:59:00	45	25,2	25
7:00:00	45	25,2	26
7:01:00	45	25,2	26
7:02:00	45	25,2	26
7:03:00	45	25,2	27
7:04:00	45	25,2	28
7:05:00	45	25,2	28
7:06:00	45	25,2	28
7:07:00	45	25,2	29
7:08:00	45	25,2	29
7:09:00	45	25,2	29
7:10:00	45	25,2	30
7:11:00	45	25,2	32
7:12:00	45	25,2	32
7:13:00	45	25,2	32
7:14:00	45	25,2	32
7:15:00	45	25,2	37
7:16:00	45	25,1	36
7:17:00	45	25,1	30
7:18:00	45	25,1	30
7:19:00	45	25,1	31
7:20:00	45	25,1	31
7:21:00	45	25,1	32
7:22:00	45	25,1	32
7:23:00	45	25,1	33
7:24:00	45	25,1	28
7:25:00	45	25,1	34
7:26:00	45	25,1	34
7:27:00	45	25,1	34
7:28:00	45	25,1	35
7:29:00	45	25,1	32
7:30:00	45	25,1	31
7:31:00	45	25,1	34
7:32:00	45	25,1	31
7:33:00	45	25,1	33
7:34:00	45	25,1	32
7:35:00	45	25,3	32
7:36:00	45	25,3	37
7:37:00	45	25,3	29
7:38:00	45	25,3	38
7:39:00	45	25,3	35
7:40:00	45	25,3	35
7:41:00	45	25,3	38
7:42:00	45	25,3	46
7:43:00	45	25,3	43
7:44:00	45	25,3	49
7:45:00	45	25,3	45
7:46:00	45	25,3	50
7:47:00	45	25,3	51
7:48:00	45	25,3	53
7:49:00	45	25,3	53
7:50:00	45	25,2	55
7:51:00	45	25,2	56
7:52:00	45	25,2	56
7:53:00	45	25,2	58
7:54:00	45	25,3	59
7:55:00	45	25,3	61
7:56:00	45	25,3	65
7:57:00	45	25,3	107
7:58:00	45	25,2	29
7:59:00	45	25,1	29
8:00:00	45	25,3	30
8:01:00	45	25,2	29
8:02:00	45	25,1	29
8:03:00	45	25,2	29
8:04:00	45	25,1	29
8:05:00	45	25,1	29
8:06:00	46	25,1	29
8:07:00	45	25,1	29
8:08:00	45	25,1	30
8:09:00	45	25,1	30
8:10:00	45	25,1	30
8:11:00	45	25,1	30
8:12:00	45	25,1	29
8:13:00	45	25,1	29
8:14:00	45	25,1	29
8:15:00	45	25,1	29
8:16:00	45	25,1	29
8:17:00	45	25,1	29
8:18:00	45	25,1	29
8:19:00	45	25,1	29
8:20:00	45	25,2	29
8:21:00	45	25,2	29
8:22:00	45	25,1	29
8:23:00	45	25,1	29
8:24:00	45	25,1	29
8:25:00	45	25,1	29
8:26:00	45	25,1	29
8:27:00	45	25,0	29
8:28:00	45	25,1	29
8:29:00	45	25,1	29
8:30:00	45	25,1	29
8:31:00	45	25,1	29
8:32:00	45	25,1	29
8:33:00	45	25,1	29
8:34:00	45	25,1	29
8:35:00	45	25,1	29
8:36:00	44	25,1	29
8:37:00	44	25,2	29
8:38:00	44	25,1	29
8:39:00	44	25,1	29
8:40:00	44	25,1	29
8:41:00	44	25,1	29
8:42:00	44	25,1	29
8:43:00	44	25,3	29
8:44:00	44	25,2	29
8:45:00	44	25,2	29
8:46:00	44	25,2	29
8:47:00	44	25,1	29
8:48:00	44	25,1	29
8:49:00	44	25,1	29
8:50:00	44	25,1	29
8:51:00	44	25,1	29
8:52:00	44	25,3	29
8:53:00	44	25,2	29
8:54:00	44	25,1	29
8:55:00	44	25,1	29
8:56:00	44	25,1	29
8:57:00	44	25,1	29
8:58:00	44	25,1	29
8:59:00	43	25,2	29
9:00:00	44	25,1	29
9:01:00	43	25,1	29
9:02:00	43	25,1	29
9:03:00	43	25,1	29
9:04:00	43	25,3	29
9:05:00	43	25,3	29
9:06:00	43	25,2	29
9:07:00	43	25,2	29
9:08:00	43	25,1	29
9:09:00	43	25,4	30
9:10:00	43	25,3	30
9:11:00	43	25,3	30
9:12:00	43	25,2	30
9:13:00	43	25,2	29
9:14:00	43	25,1	30
9:15:00	43	25,3	30
9:16:00	43	25,3	30
9:17:00	43	25,2	30
9:18:00	43	25,2	30
9:19:00	43	25,1	30
9:20:00	43	25,1	30
9:21:00	43	25,1	30
9:22:00	42	25,1	30
9:23:00	43	25,1	30
9:24:00	42	25,1	30
9:25:00	42	25,1	30
9:26:00	42	25,1	30
9:27:00	42	25,1	30
9:28:00	42	25,1	30
9:29:00	42	25,2	30
9:30:00	42	25,2	30
9:31:00	42	25,1	30
9:32:00	42	25,1	30
9:33:00	42	25,2	30
9:34:00	42	25,2	30
9:35:00	42	25,2	30
9:36:00	42	25,3	30
9:37:00	42	25,2	31
9:38:00	42	25,1	31
9:39:00	42	25,1	31
9:40:00	42	25,2	31
9:41:00	42	25,2	31
9:42:00	42	25,1	31
9:43:00	42	25,1	31
9:44:00	42	25,2	31
9:45:00	41	25,2	31
9:46:00	42	25,1	31
9:47:00	41	25,1	31
9:48:00	41	25,1	31
9:49:00	41	25,1	31
9:50:00	41	25,1	30
9:51:00	41	25,1	31
9:52:00	41	25,1	31
9:53:00	41	25,1	30
9:54:00	41	25,1	30
9:55:00	41	25,1	30
9:56:00	41	25,1	30
9:57:00	41	25,1	30
9:58:00	41	25,1	29
9:59:00	41	25,1	29
10:00:00	41	25,1	29
10:01:00	41	25,1	29
10:02:00	41	25,1	29
10:03:00	41	25,1	29
10:04:00	41	25,1	29
10:05:00	41	25,1	29
10:06:00	41	25,1	29
10:07:00	41	25,1	29
10:08:00	41	25,1	29
10:09:00	41	25,1	29
10:10:00	41	25,1	29
10:11:00	41	25,1	28
10:12:00	41	25,1	28
10:13:00	41	25,1	28
10:14:00	41	25,1	28
10:15:00	40	25,1	28
10:16:00	41	25,1	28
10:17:00	41	25,1	28
10:18:00	40	25,1	28
10:19:00	40	25,1	28
10:20:00	40	25,1	28
10:21:00	40	25,1	28
10:22:00	40	25,1	29
10:23:00	40	25,1	29
10:24:00	40	25,1	29
10:25:00	40	25,1	29
10:26:00	40	25,1	29
10:27:00	40	25,1	29
10:28:00	40	25,1	29
10:29:00	40	25,1	29
10:30:00	40	25,1	29
10:31:00	40	25,1	29
10:32:00	40	25,1	29
10:33:00	40	25,1	29
10:34:00	40	25,1	29
10:35:00	40	25,1	29
10:36:00	40	25,1	30
10:37:00	40	25,1	30
10:38:00	40	25,1	30
10:39:00	40	25,1	30
10:40:00	40	25,1	31
10:41:00	40	25,1	30
10:42:00	40	25,1	30
10:43:00	39	25,1	30
10:44:00	40	25,1	31
10:45:00	40	25,1	30
10:46:00	39	25,1	30
10:47:00	39	25,1	31
10:48:00	40	25,1	31
10:49:00	40	25,1	31
10:50:00	39	25,1	31
10:51:00	39	25,1	31
10:52:00	39	25,1	31
10:53:00	39	25,1	31
10:54:00	39	25,1	31
10:55:00	39	25,1	31
10:56:00	39	25,1	31
10:57:00	39	25,1	31
10:58:00	39	25,1	31
10:59:00	39	25,1	31
11:00:00	39	25,1	31
11:01:00	39	25,1	31
11:02:00	39	25,1	31
11:03:00	39	25,1	31
11:04:00	39	25,1	31
11:05:00	39	25,1	31
11:06:00	39	25,1	31
11:07:00	39	25,1	31
11:08:00	39	25,1	31
11:09:00	39	25,1	31
11:10:00	39	25,1	31
11:11:00	39	25,1	31
11:12:00	39	25,1	31
11:13:00	39	25,1	31
11:14:00	39	25,1	31
11:15:00	39	25,1	31
11:16:00	39	25,1	31
11:17:00	39	25,1	31
11:18:00	39	25,1	31
11:19:00	39	25,1	31
11:20:00	39	25,1	31
11:21:00	39	25,1	31
11:22:00	39	25,1	31
11:23:00	39	25,1	31
11:24:00	39	25,1	32
11:25:00	39	25,1	32
11:26:00	39	25,1	32
11:27:00	39	25,3	41
11:28:00	39	25,3	40
11:29:00	39	25,3	37
11:30:00	38	25,2	37
11:31:00	38	25,2	37
11:32:00	39	25,1	37
11:33:00	39	25,1	38
11:34:00	39	25,1	38
11:35:00	38	25,1	38
11:36:00	38	25,3	39
11:37:00	39	25,3	36
11:38:00	38	25,2	36
11:39:00	38	25,2	36
11:40:00	38	25,2	36
11:41:00	38	25,1	36
11:42:00	38	25,4	57
11:43:00	38	25,3	51
11:44:00	38	25,3	48
11:45:00	38	25,2	47
11:46:00	38	25,2	42
11:47:00	38	25,2	42
11:48:00	38	25,1	43
11:49:00	38	25,1	43
11:50:00	38	25,2	38
11:51:00	38	25,2	36
11:52:00	38	25,1	39
11:53:00	38	25,1	45
11:54:00	38	25,3	38
11:55:00	38	25,3	43
11:56:00	38	25,2	47
11:57:00	38	25,2	42
11:58:00	38	25,2	42
11:59:00	38	25,1	45
12:00:00	38	25,1	47
12:01:00	38	25,1	44
12:02:00	38	25,1	46
12:03:00	38	25,1	46
12:04:00	38	25,3	42
12:05:00	38	25,2	37
12:06:00	38	25,2	38
12:07:00	38	25,1	42
12:08:00	38	25,1	39
12:09:00	38	25,2	47
12:10:00	38	25,2	47
12:11:00	38	25,1	56
12:12:00	38	25,3	43
12:13:00	38	25,2	45
12:14:00	38	25,2	45
12:15:00	38	25,2	41
12:16:00	38	25,1	39
12:17:00	38	25,2	37
12:18:00	38	25,2	42
12:19:00	38	25,1	40
12:20:00	38	25,3	36
12:21:00	38	25,2	32
12:22:00	38	25,2	32
12:23:00	38	25,2	32
12:24:00	38	25,1	32
12:25:00	38	25,1	32
12:26:00	38	25,2	32
12:27:00	38	25,2	32
12:28:00	38	25,2	32
12:29:00	38	25,1	33
12:30:00	38	25,1	33
12:31:00	38	25,1	33
12:32:00	38	25,1	34
12:33:00	38	25,4	48
12:34:00	38	25,3	43
12:35:00	38	25,3	42
12:36:00	38	25,2	43
12:37:00	38	25,2	42
12:38:00	38	25,1	41
12:39:00	38	25,1	38
12:40:00	38	25,2	35
12:41:00	38	25,1	34
12:42:00	38	25,1	33
12:43:00	38	25,1	34
12:44:00	38	25,1	33
12:45:00	38	25,2	32
12:46:00	38	25,2	32
12:47:00	38	25,2	32
12:48:00	38	25,1	33
12:49:00	38	25,2	36
12:50:00	38	25,2	35
12:51:00	38	25,2	35
12:52:00	38	25,1	35
12:53:00	38	25,1	34
12:54:00	38	25,1	35
12:55:00	38	25,1	35
12:56:00	38	25,3	35
12:57:00	38	25,3	34
12:58:00	38	25,2	33
12:59:00	38	25,2	33
13:00:00	38	25,2	33
13:01:00	38	25,1	33
13:02:00	38	25,1	33
13:03:00	38	25,1	33
13:04:00	38	25,1	34
13:05:00	38	25,1	34
13:06:00	38	25,1	35
13:07:00	38	25,1	34
13:08:00	38	25,1	32
13:09:00	38	25,1	32
13:10:00	38	25,1	31
13:11:00	38	25,4	32
13:12:00	38	25,3	38
13:13:00	38	25,3	37
13:14:00	38	25,2	38
13:15:00	38	25,2	44
13:16:00	38	25,2	48
13:17:00	38	25,1	44
13:18:00	38	25,1	43
13:19:00	38	25,3	34
13:20:00	38	25,3	33
13:21:00	38	25,2	32
13:22:00	38	25,2	33
13:23:00	38	25,2	33
13:24:00	38	25,1	33
13:25:00	38	25,1	32
13:26:00	38	25,1	32
13:27:00	38	25,1	32
13:28:00	38	25,1	32
13:29:00	38	25,1	32
13:30:00	38	25,1	32
13:31:00	38	25,1	32
13:32:00	38	25,1	32
13:33:00	38	25,2	32
13:34:00	38	25,1	35
13:35:00	38	25,1	34
13:36:00	38	25,1	36
13:37:00	38	25,1	35
13:38:00	38	25,1	35
13:39:00	38	25,1	36
13:40:00	38	25,1	35
13:41:00	38	25,1	35
13:42:00	38	25,1	36
13:43:00	38	25,1	37
13:44:00	38	25,1	36
13:45:00	38	25,1	37
13:46:00	38	25,1	37
13:47:00	38	25,1	41
13:48:00	38	25,3	36
13:49:00	38	25,2	33
13:50:00	38	25,2	33
13:51:00	38	25,2	33
13:52:00	38	25,1	34
13:53:00	38	25,1	34
13:54:00	37	25,1	34
13:55:00	37	25,1	34
13:56:00	38	25,3	34
13:57:00	38	25,3	34
13:58:00	37	25,2	35
13:59:00	37	25,2	33
14:00:00	37	25,1	32
14:01:00	37	25,1	32
14:02:00	37	25,3	31
14:03:00	38	25,2	31
14:04:00	37	25,2	31
14:05:00	37	25,1	31
14:06:00	37	25,1	30
14:07:00	37	25,1	30
14:08:00	37	25,1	30
14:09:00	37	25,1	31
14:10:00	37	25,1	30
14:11:00	37	25,1	31
14:12:00	37	25,1	31
14:13:00	37	25,1	32
14:14:00	37	25,1	32
14:15:00	37	25,1	32
14:16:00	37	25,1	33
14:17:00	37	25,1	32
14:18:00	37	25,1	32
14:19:00	37	25,1	31
14:20:00	37	25,1	31
14:21:00	37	25,1	31
14:22:00	37	25,1	32
14:23:00	37	25,1	32
14:24:00	37	25,1	32
14:25:00	37	25,1	31
14:26:00	37	25,3	34
14:27:00	37	25,3	32
14:28:00	37	25,2	31
14:29:00	37	25,2	31
14:30:00	37	25,2	31
14:31:00	37	25,1	31
14:32:00	37	25,3	30
14:33:00	37	25,3	29
14:34:00	37	25,3	30
14:35:00	37	25,2	29
14:36:00	37	25,2	29
14:37:00	37	25,1	30
14:38:00	37	25,1	30
14:39:00	37	25,3	29
14:40:00	37	25,3	29
14:41:00	37	25,3	29
14:42:00	37	25,2	29
14:43:00	37	25,2	29
14:44:00	37	25,1	29
14:45:00	37	25,1	29
14:46:00	37	25,1	29
14:47:00	37	25,3	30
14:48:00	37	25,3	30
14:49:00	37	25,2	30
14:50:00	37	25,2	30
14:51:00	37	25,2	30
14:52:00	37	25,1	30
14:53:00	37	25,1	30
14:54:00	37	25,1	30
14:55:00	37	25,3	31
14:56:00	37	25,3	32
14:57:00	37	25,3	32
14:58:00	37	25,2	32
14:59:00	37	25,2	32
15:00:00	37	25,1	32
15:01:00	37	25,1	32
15:02:00	37	25,1	32
15:03:00	37	25,1	32
15:04:00	37	25,1	32
15:05:00	36	25,1	31
15:06:00	37	25,1	31
15:07:00	36	25,2	31
15:08:00	37	25,1	30
15:09:00	36	25,1	30
15:10:00	36	25,1	30
15:11:00	37	25,1	30
15:12:00	36	25,1	30
15:13:00	37	25,1	30
15:14:00	36	25,1	30
15:15:00	37	25,1	30
15:16:00	37	25,1	30
15:17:00	36	25,2	30
15:18:00	36	25,1	30
15:19:00	36	25,1	30
15:20:00	36	25,1	30
15:21:00	36	25,1	30
15:22:00	36	25,1	30
15:23:00	36	25,1	30
15:24:00	36	25,1	30
15:25:00	36	25,3	35
15:26:00	36	25,3	41
15:27:00	36	25,3	46
