Repository: ProgWizer/parser

File: project-root/data/Data Acquisition/Data Acquisition/2009 year (240)/Con 2 Dragon G1900+1.5gpsLX+0.15%RPM+0.15%SMS+0.12%SF-100 (60C).txt
--Test Summary--
Full Path and File Name	
Instrument Name	7222-2
Instrument Type	Model 7222 Consistometer
Instrument Serial Number	128
Test Start Date	18.03.2009
Test Start Time	15:32:11
Test Stop Date	18.03.2009
Test Stop Time	17:53:11
Test Length	2:21:00
Final Sample Time Offset	2:21:00
Controller Schedule Name	
Sampling Period	60 seconds
Comments	MPa: 22(50), T:60(50)
Information	WellID	Research
Information	Customer	PetroAlliance
Information	CementClass	G
Information	CementMfr	Dykerhoff
Information	Additives	1.5gpsLX-200+0.15%RPM+0.15%SMS+0.12%SF-100
Information	Density	1900
Information	BHCT	60
Information	BHST	80
Information	FluidLoss	
Information	JobType	Research
Calculated Value	30Bc - TT	2:01:00
Calculated Value	70Bc - TT	2:21:00
Calculated Value	100Bc - TT	N/A
Initial Temperature (°C)	27 °C
Final Temperature (°C)	60 °C
Initial Pressure (MPa)	0,7 MPa
Final Pressure (MPa)	22,6 MPa
Initial Consistency (Bc)	12 Bc
Final Consistency (Bc)	72 Bc
--Data--
Time (HH:MM:SS)	Temperature (°C)	Pressure (MPa)	Consistency (Bc)
0:00:00	27	0,7	12
0:01:00	27	2,2	10
0:02:00	27	2,7	11
0:03:00	27	3,6	15
0:04:00	27	4,0	10
0:05:00	28	4,4	9
0:06:00	29	4,9	7
0:07:00	30	5,3	6
0:08:00	31	5,6	6
0:09:00	32	6,1	6
0:10:00	33	6,5	6
0:11:00	34	7,0	7
0:12:00	34	6,8	8
0:13:00	35	7,4	12
0:14:00	36	7,9	10
0:15:00	36	8,4	11
0:16:00	37	8,9	18
0:17:00	38	8,9	14
0:18:00	38	9,5	15
0:19:00	39	10,0	14
0:20:00	40	10,1	15
0:21:00	40	10,7	12
0:22:00	41	11,3	13
0:23:00	42	11,2	13
0:24:00	42	11,8	12
0:25:00	43	12,4	12
0:26:00	44	12,3	13
0:27:00	45	12,9	11
0:28:00	45	13,4	11
0:29:00	46	13,9	11
0:30:00	46	14,5	10
0:31:00	47	14,4	12
0:32:00	48	15,1	12
0:33:00	48	15,7	12
0:34:00	49	15,6	12
0:35:00	50	16,2	12
0:36:00	50	16,9	12
0:37:00	51	17,0	12
0:38:00	52	17,7	12
0:39:00	53	17,6	12
0:40:00	53	18,2	12
0:41:00	54	18,7	13
0:42:00	54	19,3	12
0:43:00	55	19,4	12
0:44:00	56	19,9	11
0:45:00	57	20,0	12
0:46:00	57	20,5	11
0:47:00	58	21,1	10
0:48:00	59	21,7	10
0:49:00	59	21,6	10
0:50:00	60	22,2	10
0:51:00	60	22,4	10
0:52:00	61	22,0	12
0:53:00	61	22,0	12
0:54:00	61	22,0	11
0:55:00	61	22,0	11
0:56:00	61	22,0	12
0:57:00	61	22,1	12
0:58:00	61	22,1	12
0:59:00	61	22,1	12
1:00:00	60	22,1	13
1:01:00	60	22,1	12
1:02:00	60	22,1	12
1:03:00	60	22,3	12
1:04:00	60	22,2	13
1:05:00	60	22,3	14
1:06:00	60	22,2	18
1:07:00	60	22,2	16
1:08:00	60	22,2	14
1:09:00	60	22,3	15
1:10:00	60	22,3	14
1:11:00	60	22,3	14
1:12:00	60	22,3	14
1:13:00	60	22,3	14
1:14:00	60	22,3	15
1:15:00	60	22,4	16
1:16:00	60	22,4	16
1:17:00	60	22,4	16
1:18:00	60	22,4	17
1:19:00	60	22,4	16
1:20:00	60	22,4	18
1:21:00	60	22,5	17
1:22:00	60	22,5	16
1:23:00	60	22,5	18
1:24:00	60	22,5	16
1:25:00	60	22,5	15
1:26:00	60	22,5	15
1:27:00	60	22,5	15
1:28:00	60	22,5	16
1:29:00	60	22,5	16
1:30:00	60	22,6	16
1:31:00	60	22,5	17
1:32:00	60	22,6	17
1:33:00	60	22,6	17
1:34:00	60	22,6	17
1:35:00	60	22,6	17
1:36:00	60	22,6	18
1:37:00	60	22,6	18
1:38:00	60	22,6	19
1:39:00	60	22,6	19
1:40:00	60	22,6	19
1:41:00	60	22,6	20
1:42:00	60	22,6	20
1:43:00	60	22,6	21
1:44:00	60	22,6	21
1:45:00	60	22,6	22
1:46:00	60	22,7	22
1:47:00	60	22,7	23
1:48:00	60	22,6	25
1:49:00	60	22,7	28
1:50:00	60	22,7	28
1:51:00	60	22,7	27
1:52:00	60	22,7	25
1:53:00	60	22,8	29
1:54:00	60	22,7	30
1:55:00	60	22,7	28
1:56:00	60	22,7	30
1:57:00	60	22,7	29
1:58:00	60	22,7	30
1:59:00	60	22,7	29
2:00:00	60	22,7	31
2:01:00	60	22,7	34
2:02:00	60	22,7	35
2:03:00	60	22,7	33
2:04:00	60	22,8	34
2:05:00	60	22,7	34
2:06:00	60	22,7	36
2:07:00	60	22,7	39
2:08:00	60	22,7	43
2:09:00	60	22,7	43
2:10:00	60	22,7	45
2:11:00	60	22,7	49
2:12:00	60	22,7	51
2:13:00	60	22,7	52
2:14:00	60	22,7	52
2:15:00	60	22,7	57
2:16:00	60	22,7	60
2:17:00	60	22,7	13
2:18:00	60	22,7	21
2:19:00	60	22,7	13
2:20:00	60	22,6	70
2:21:00	60	22,6	72

File: project-root/data/Data Acquisition/Data Acquisition/2009 year (240)/Con 2 Dragon G1900+1.5gpsLX+0.5%RPM+0.1%SMS+0.12%SF-100 (60C).txt
--Test Summary--
Full Path and File Name	
Instrument Name	7222-2
Instrument Type	Model 7222 Consistometer
Instrument Serial Number	128
Test Start Date	19.03.2009
Test Start Time	13:05:09
Test Stop Date	19.03.2009
Test Stop Time	17:32:44
Test Length	4:27:35
Final Sample Time Offset	4:27:00
Controller Schedule Name	
Sampling Period	60 seconds
Comments	MPa: 22(50), T:60(50)
Information	WellID	Research
Information	Customer	PetroAlliance
Information	CementClass	G
Information	CementMfr	Dykerhoff
Information	Additives	1.5gpsLX+0.5%RPM+0.1%SMS+0.12%SF-100
Information	Density	1900
Information	BHCT	60
Information	BHST	80
Information	FluidLoss	
Information	JobType	244.5 mm csg.
Calculated Value	30Bc - TT	0:15:00
Calculated Value	70Bc - TT	N/A
Calculated Value	100Bc - TT	N/A
Initial Temperature (°C)	26 °C
Final Temperature (°C)	59 °C
Initial Pressure (MPa)	1,0 MPa
Final Pressure (MPa)	22,4 MPa
Initial Consistency (Bc)	13 Bc
Final Consistency (Bc)	72 Bc
--Data--
Time (HH:MM:SS)	Temperature (°C)	Pressure (MPa)	Consistency (Bc)
0:00:00	26	1,0	13
0:01:00	27	2,3	15
0:02:00	27	2,8	15
0:03:00	27	3,5	17
0:04:00	27	4,3	19
0:05:00	28	4,7	21
0:06:00	28	4,9	23
0:07:00	29	5,4	19
0:08:00	30	5,9	25
0:09:00	31	6,2	19
0:10:00	32	6,4	21
0:11:00	33	6,9	25
0:12:00	34	7,4	21
0:13:00	34	7,7	20
0:14:00	35	7,7	47
0:15:00	36	8,3	46
0:16:00	36	8,8	18
0:17:00	37	9,4	22
0:18:00	38	9,2	19
0:19:00	39	9,9	19
0:20:00	39	10,4	19
0:21:00	40	10,9	19
0:22:00	41	11,4	19
0:23:00	41	11,2	18
0:24:00	42	11,8	17
0:25:00	43	12,4	16
0:26:00	43	12,4	19
0:27:00	44	12,9	19
0:28:00	45	13,4	19
0:29:00	46	14,0	19
0:30:00	46	14,6	19
0:31:00	47	14,7	16
0:32:00	47	15,4	16
0:33:00	48	15,3	15
0:34:00	49	15,9	15
0:35:00	50	16,6	16
0:36:00	50	16,5	17
0:37:00	51	17,2	17
0:38:00	52	17,8	17
0:39:00	52	17,6	20
0:40:00	53	18,3	20
0:41:00	53	18,9	20
0:42:00	54	18,8	18
0:43:00	55	19,5	18
0:44:00	56	20,2	17
0:45:00	56	20,1	17
0:46:00	57	20,7	17
0:47:00	58	21,4	17
0:48:00	58	21,4	17
0:49:00	59	22,0	17
0:50:00	60	22,5	17
0:51:00	60	22,4	17
0:52:00	61	22,2	17
0:53:00	61	22,0	17
0:54:00	61	22,0	17
0:55:00	61	18,1	19
0:56:00	60	12,2	24
0:57:00	60	2,7	28
0:58:00	60	2,9	24
0:59:00	60	3,0	22
1:00:00	60	2,4	21
1:01:00	61	22,1	17
1:02:00	61	22,3	17
1:03:00	60	22,6	18
1:04:00	60	22,7	17
1:05:00	60	22,8	16
1:06:00	60	22,9	17
1:07:00	60	22,9	17
1:08:00	60	22,9	45
1:09:00	59	22,9	30
1:10:00	59	23,0	28
1:11:00	60	23,0	26
1:12:00	59	23,0	25
1:13:00	59	23,0	24
1:14:00	59	23,0	24
1:15:00	59	23,1	24
1:16:00	59	23,1	24
1:17:00	59	22,4	18
1:18:00	59	22,5	17
1:19:00	59	22,4	17
1:20:00	59	22,4	17
1:21:00	59	22,5	18
1:22:00	59	22,5	20
1:23:00	59	22,5	21
1:24:00	59	22,5	21
1:25:00	59	22,5	24
1:26:00	59	22,5	25
1:27:00	59	22,5	26
1:28:00	59	22,5	27
1:29:00	59	22,5	26
1:30:00	59	22,6	27
1:31:00	59	22,6	28
1:32:00	59	22,5	29
1:33:00	59	22,6	30
1:34:00	59	22,6	31
1:35:00	59	22,5	29
1:36:00	59	22,6	31
1:37:00	59	22,5	29
1:38:00	59	22,5	30
1:39:00	59	22,5	31
1:40:00	59	22,5	33
1:41:00	60	22,5	32
1:42:00	60	22,5	32
1:43:00	60	22,5	32
1:44:00	60	22,5	32
1:45:00	60	22,5	32
1:46:00	59	22,6	34
1:47:00	60	22,6	35
1:48:00	59	22,5	32
1:49:00	59	22,6	33
1:50:00	59	22,5	32
1:51:00	60	22,5	31
1:52:00	60	22,6	33
1:53:00	60	22,6	32
1:54:00	60	22,5	30
1:55:00	60	22,5	31
1:56:00	60	22,5	31
1:57:00	60	22,5	32
1:58:00	60	22,5	32
1:59:00	60	22,6	32
2:00:00	60	22,6	32
2:01:00	60	22,5	30
2:02:00	60	22,5	30
2:03:00	60	22,6	33
2:04:00	60	22,6	33
2:05:00	60	22,5	33
2:06:00	60	22,6	33
2:07:00	60	22,6	32
2:08:00	60	22,6	32
2:09:00	60	22,6	32
2:10:00	60	22,5	33
2:11:00	60	22,5	33
2:12:00	60	22,5	32
2:13:00	60	22,5	31
2:14:00	60	22,5	31
2:15:00	60	22,5	31
2:16:00	60	22,5	32
2:17:00	60	22,5	33
2:18:00	60	22,5	32
2:19:00	60	22,5	32
2:20:00	60	22,5	32
2:21:00	60	22,5	32
2:22:00	59	22,5	32
2:23:00	60	22,5	30
2:24:00	59	22,5	31
2:25:00	60	22,5	30
2:26:00	60	22,4	30
2:27:00	60	22,4	22
2:28:00	59	22,4	25
2:29:00	60	22,5	16
2:30:00	59	22,5	15
2:31:00	60	22,5	14
2:32:00	59	22,4	13
2:33:00	59	22,4	13
2:34:00	59	22,4	13
2:35:00	59	22,4	13
2:36:00	59	22,4	13
2:37:00	59	22,4	13
2:38:00	59	22,4	12
2:39:00	59	22,4	12
2:40:00	59	22,4	12
2:41:00	59	22,4	12
2:42:00	59	22,4	12
2:43:00	59	22,4	12
2:44:00	59	22,4	12
2:45:00	59	22,4	12
2:46:00	59	22,4	12
2:47:00	59	22,4	12
2:48:00	59	22,5	12
2:49:00	59	22,4	12
2:50:00	59	22,4	12
2:51:00	59	22,4	12
2:52:00	59	22,4	12
2:53:00	59	22,4	12
2:54:00	59	22,4	12
2:55:00	59	22,4	12
2:56:00	59	22,4	12
2:57:00	59	22,4	12
2:58:00	59	22,4	12
2:59:00	59	22,4	12
3:00:00	59	22,4	13
3:01:00	59	22,4	13
3:02:00	59	22,4	13
3:03:00	59	22,4	13
3:04:00	59	22,4	13
3:05:00	59	22,4	13
3:06:00	59	22,4	14
3:07:00	59	22,4	14
3:08:00	59	22,4	14
3:09:00	59	22,4	14
3:10:00	59	22,4	14
3:11:00	59	22,4	15
3:12:00	59	22,4	17
3:13:00	59	22,4	17
3:14:00	59	22,4	18
3:15:00	59	22,4	18
3:16:00	59	22,4	18
3:17:00	59	22,4	18
3:18:00	59	22,4	18
3:19:00	59	22,4	19
3:20:00	59	22,4	20
3:21:00	59	22,4	20
3:22:00	59	22,4	21
3:23:00	59	22,4	21
3:24:00	59	22,4	22
3:25:00	59	22,4	23
3:26:00	59	22,4	23
3:27:00	59	22,4	23
3:28:00	59	22,4	24
3:29:00	59	22,4	25
3:30:00	59	22,4	25
3:31:00	59	22,4	25
3:32:00	59	22,4	28
3:33:00	59	22,4	26
3:34:00	59	22,4	27
3:35:00	59	22,4	28
3:36:00	59	22,4	28
3:37:00	59	22,4	27
3:38:00	59	22,5	27
3:39:00	59	22,5	28
3:40:00	59	22,5	28
3:41:00	59	22,5	28
3:42:00	59	22,4	28
3:43:00	59	22,4	27
3:44:00	59	22,4	26
3:45:00	59	22,4	27
3:46:00	59	22,4	27
3:47:00	59	22,4	27
3:48:00	59	22,4	27
3:49:00	59	22,4	28
3:50:00	59	22,4	29
3:51:00	59	22,4	29
3:52:00	59	22,4	30
3:53:00	59	22,4	31
3:54:00	59	22,4	31
3:55:00	59	22,4	32
3:56:00	59	22,4	33
3:57:00	59	22,4	34
3:58:00	59	22,4	36
3:59:00	59	22,4	37
4:00:00	59	22,5	38
4:01:00	59	22,5	39
4:02:00	59	22,4	40
4:03:00	59	22,4	41
4:04:00	59	22,4	42
4:05:00	59	22,4	43
4:06:00	59	22,4	45
4:07:00	59	22,5	46
4:08:00	59	22,5	47
4:09:00	59	22,5	57
4:10:00	59	22,4	50
4:11:00	59	22,4	56
4:12:00	59	22,4	58
4:13:00	59	22,4	53
4:14:00	60	22,4	53
4:15:00	59	22,5	55
4:16:00	59	22,4	55
4:17:00	59	22,4	55
4:18:00	59	22,4	57
4:19:00	59	22,4	58
4:20:00	59	22,4	60
4:21:00	59	22,4	62
4:22:00	59	22,4	62
4:23:00	59	22,4	23
4:24:00	59	22,4	11
4:25:00	59	22,4	15
4:26:00	59	22,4	21
4:27:00	59	22,4	72

File: project-root/data/Data Acquisition/Data Acquisition/2009 year (240)/Con 2 Dragon G1900+1.5gpsLX-200+0.05%SF-100 (60C).txt
--Test Summary--
Full Path and File Name	
Instrument Name	7222-2
Instrument Type	Model 7222 Consistometer
Instrument Serial Number	128
Test Start Date	17.03.2009
Test Start Time	11:10:34
Test Stop Date	17.03.2009
Test Stop Time	13:16:34
Test Length	2:06:00
Final Sample Time Offset	2:06:00
Controller Schedule Name	
Sampling Period	60 seconds
Comments	MPa: 30(50), T:60(50)
Information	WellID	Research
Information	Customer	PetroAlliance
Information	CementClass	G
Information	CementMfr	Dykerhoff
Information	Additives	1.5gpsLX-200+0.05%SF-100
Information	Density	1900
Information	BHCT	60
Information	BHST	80
Information	FluidLoss	
Information	JobType	Research
Calculated Value	30Bc - TT	1:42:00
Calculated Value	70Bc - TT	2:06:00
Calculated Value	100Bc - TT	N/A
Initial Temperature (°C)	25 °C
Final Temperature (°C)	59 °C
Initial Pressure (MPa)	0,5 MPa
Final Pressure (MPa)	22,1 MPa
Initial Consistency (Bc)	15 Bc
Final Consistency (Bc)	75 Bc
--Data--
Time (HH:MM:SS)	Temperature (°C)	Pressure (MPa)	Consistency (Bc)
0:00:00	25	0,5	15
0:01:00	25	2,3	13
0:02:00	25	3,3	10
0:03:00	25	3,7	4
0:04:00	26	4,1	4
0:05:00	27	4,5	3
0:06:00	28	4,8	2
0:07:00	29	5,2	3
0:08:00	30	5,7	2
0:09:00	31	6,0	2
0:10:00	31	6,4	2
0:11:00	32	6,9	2
0:12:00	33	7,1	2
0:13:00	34	7,6	3
0:14:00	35	7,8	2
0:15:00	35	8,5	2
0:16:00	36	8,5	2
0:17:00	37	9,0	2
0:18:00	38	9,6	2
0:19:00	38	9,8	2
0:20:00	39	10,4	2
0:21:00	39	10,5	2
0:22:00	40	11,0	2
0:23:00	41	11,6	2
0:24:00	41	11,7	2
0:25:00	42	12,4	2
0:26:00	43	12,5	3
0:27:00	44	12,6	5
0:28:00	45	13,1	7
0:29:00	45	13,5	6
0:30:00	46	14,1	6
0:31:00	47	14,7	4
0:32:00	47	15,3	5
0:33:00	48	15,2	13
0:34:00	49	15,9	11
0:35:00	49	15,9	5
0:36:00	50	16,6	5
0:37:00	51	17,2	5
0:38:00	51	17,5	6
0:39:00	52	18,1	6
0:40:00	53	18,0	17
0:41:00	54	18,5	11
0:42:00	55	19,0	10
0:43:00	55	19,5	10
0:44:00	56	19,5	11
0:45:00	56	20,2	9
0:46:00	57	20,9	9
0:47:00	58	20,9	10
0:48:00	58	21,5	10
0:49:00	59	21,3	10
0:50:00	60	22,1	11
0:51:00	60	22,2	11
0:52:00	61	22,0	12
0:53:00	61	22,2	12
0:54:00	61	22,1	13
0:55:00	61	22,1	13
0:56:00	61	22,1	13
0:57:00	61	22,1	14
0:58:00	61	22,1	14
0:59:00	60	22,1	14
1:00:00	60	22,2	15
1:01:00	60	22,1	15
1:02:00	60	22,1	16
1:03:00	60	22,1	16
1:04:00	60	22,1	17
1:05:00	60	22,1	17
1:06:00	60	22,3	17
1:07:00	60	22,4	17
1:08:00	60	22,2	17
1:09:00	60	22,0	18
1:10:00	60	22,2	18
1:11:00	60	22,3	19
1:12:00	60	22,3	19
1:13:00	60	22,4	19
1:14:00	60	22,4	19
1:15:00	59	22,3	20
1:16:00	59	22,4	20
1:17:00	59	22,5	21
1:18:00	60	22,5	21
1:19:00	59	22,5	21
1:20:00	60	22,5	21
1:21:00	59	22,5	22
1:22:00	59	22,6	22
1:23:00	59	22,6	22
1:24:00	59	22,6	22
1:25:00	59	22,6	22
1:26:00	59	22,5	23
1:27:00	59	22,6	23
1:28:00	60	22,6	23
1:29:00	59	22,6	24
1:30:00	59	22,6	25
1:31:00	59	22,6	25
1:32:00	59	22,7	26
1:33:00	59	22,7	26
1:34:00	59	22,7	28
1:35:00	59	22,7	27
1:36:00	59	22,7	27
1:37:00	59	22,7	28
1:38:00	59	22,7	28
1:39:00	59	22,7	28
1:40:00	59	22,7	29
1:41:00	59	22,8	30
1:42:00	59	22,7	33
1:43:00	59	22,8	33
1:44:00	59	22,8	34
1:45:00	59	22,7	35
1:46:00	59	22,7	34
1:47:00	59	22,7	38
1:48:00	59	22,7	39
1:49:00	59	22,7	40
1:50:00	59	22,7	43
1:51:00	59	22,7	44
1:52:00	59	22,8	46
1:53:00	59	22,7	48
1:54:00	59	22,7	49
1:55:00	59	22,7	51
1:56:00	59	22,7	53
1:57:00	59	22,8	54
1:58:00	59	22,7	53
1:59:00	59	22,7	18
2:00:00	59	22,7	6
2:01:00	59	22,8	15
2:02:00	59	22,1	17
2:03:00	59	22,0	13
2:04:00	59	22,1	11
2:05:00	59	22,2	71
2:06:00	59	22,1	75

File: project-root/data/Data Acquisition/Data Acquisition/2009 year (240)/Con 2 Dragon G1900+1.5gpsLX-200+0.12%SF-100 (60C).txt
--Test Summary--
Full Path and File Name	
Instrument Name	7222-2
Instrument Type	Model 7222 Consistometer
Instrument Serial Number	128
Test Start Date	17.03.2009
Test Start Time	14:06:34
Test Stop Date	17.03.2009
Test Stop Time	18:01:34
Test Length	3:55:00
Final Sample Time Offset	3:55:00
Controller Schedule Name	
Sampling Period	60 seconds
Comments	MPa: 22(50), T:60(50)
Information	WellID	Research
Information	Customer	PetroAlliance
Information	CementClass	G
Information	CementMfr	Dykerhoff
Information	Additives	1.5gpsLX-200+0.12%SF-100
Information	Density	1900
Information	BHCT	60
Information	BHST	80
Information	FluidLoss	
Information	JobType	Research
Calculated Value	30Bc - TT	3:21:00
Calculated Value	70Bc - TT	3:55:00
Calculated Value	100Bc - TT	N/A
Initial Temperature (°C)	28 °C
Final Temperature (°C)	60 °C
Initial Pressure (MPa)	0,4 MPa
Final Pressure (MPa)	22,1 MPa
Initial Consistency (Bc)	25 Bc
Final Consistency (Bc)	73 Bc
--Data--
Time (HH:MM:SS)	Temperature (°C)	Pressure (MPa)	Consistency (Bc)
0:00:00	28	0,4	25
0:01:00	28	2,2	18
0:02:00	28	3,1	13
0:03:00	28	3,6	18
0:04:00	29	4,0	15
0:05:00	29	4,3	16
0:06:00	31	4,8	19
0:07:00	32	5,0	16
0:08:00	33	3,4	18
0:09:00	33	0,8	8
0:10:00	34	1,9	7
0:11:00	35	2,5	7
0:12:00	35	3,0	7
0:13:00	36	3,4	7
0:14:00	37	3,8	6
0:15:00	38	4,3	6
0:16:00	38	4,7	6
0:17:00	39	5,2	6
0:18:00	39	5,8	6
0:19:00	40	6,3	6
0:20:00	41	6,3	7
0:21:00	41	6,9	7
0:22:00	42	7,4	6
0:23:00	43	6,6	6
0:24:00	43	7,8	6
0:25:00	44	8,4	6
0:26:00	44	8,9	6
0:27:00	45	8,9	7
0:28:00	46	9,4	6
0:29:00	46	9,9	6
0:30:00	47	10,5	6
0:31:00	48	9,6	6
0:32:00	48	11,1	7
0:33:00	49	11,6	7
0:34:00	50	12,1	7
0:35:00	50	12,6	7
0:36:00	51	12,5	7
0:37:00	51	13,2	8
0:38:00	52	13,7	9
0:39:00	53	14,3	9
0:40:00	53	14,2	9
0:41:00	54	14,9	9
0:42:00	54	15,4	9
0:43:00	55	15,9	9
0:44:00	56	15,8	10
0:45:00	56	16,3	10
0:46:00	57	16,3	10
0:47:00	58	16,9	10
0:48:00	58	17,3	10
0:49:00	59	17,8	11
0:50:00	59	18,4	11
0:51:00	60	18,7	11
0:52:00	60	18,7	11
0:53:00	61	19,1	14
0:54:00	61	19,5	13
0:55:00	61	19,9	13
0:56:00	61	20,3	14
0:57:00	60	20,7	15
0:58:00	60	21,1	14
0:59:00	60	21,6	14
1:00:00	60	22,0	15
1:01:00	60	22,1	15
1:02:00	60	22,1	13
1:03:00	60	22,1	11
1:04:00	60	22,2	11
1:05:00	60	22,2	10
1:06:00	60	22,3	10
1:07:00	60	22,3	10
1:08:00	60	22,2	10
1:09:00	60	22,2	10
1:10:00	60	22,3	10
1:11:00	60	22,3	10
1:12:00	60	22,3	10
1:13:00	60	22,4	10
1:14:00	60	22,4	10
1:15:00	60	22,4	10
1:16:00	60	22,4	10
1:17:00	60	22,4	10
1:18:00	60	22,4	10
1:19:00	60	22,4	10
1:20:00	59	22,4	10
1:21:00	60	22,4	10
1:22:00	59	22,5	11
1:23:00	60	22,5	11
1:24:00	59	22,5	11
1:25:00	59	22,5	11
1:26:00	59	22,6	11
1:27:00	59	22,6	11
1:28:00	60	22,5	11
1:29:00	59	22,6	11
1:30:00	59	22,6	11
1:31:00	59	22,6	11
1:32:00	60	22,6	11
1:33:00	60	22,6	12
1:34:00	60	22,6	12
1:35:00	59	22,6	12
1:36:00	59	22,6	12
1:37:00	60	22,7	12
1:38:00	60	22,7	12
1:39:00	60	22,7	12
1:40:00	60	22,7	12
1:41:00	60	22,6	12
1:42:00	60	22,7	12
1:43:00	59	22,7	12
1:44:00	59	22,7	12
1:45:00	59	22,7	12
1:46:00	59	22,7	12
1:47:00	59	22,7	13
1:48:00	59	22,7	13
1:49:00	59	22,7	13
1:50:00	59	22,7	13
1:51:00	59	22,8	13
1:52:00	60	22,8	13
1:53:00	60	22,7	13
1:54:00	60	22,8	13
1:55:00	59	22,2	13
1:56:00	60	22,2	13
1:57:00	59	22,2	13
1:58:00	60	22,2	13
1:59:00	60	22,2	13
2:00:00	60	22,2	14
2:01:00	59	22,2	14
2:02:00	60	22,2	14
2:03:00	60	22,2	14
2:04:00	60	22,2	14
2:05:00	59	22,2	14
2:06:00	59	22,2	14
2:07:00	60	22,3	14
2:08:00	60	22,3	14
2:09:00	60	22,3	14
2:10:00	59	22,3	14
2:11:00	59	22,3	14
2:12:00	59	22,3	14
2:13:00	60	22,2	14
2:14:00	59	22,2	14
2:15:00	60	22,2	14
2:16:00	59	22,3	15
2:17:00	59	22,3	15
2:18:00	59	22,2	15
2:19:00	59	22,3	15
2:20:00	59	22,3	15
2:21:00	59	22,3	15
2:22:00	59	22,2	15
2:23:00	59	22,3	16
2:24:00	59	22,3	16
2:25:00	59	22,3	16
2:26:00	59	22,3	16
2:27:00	59	22,2	16
2:28:00	59	22,2	16
2:29:00	59	22,1	16
2:30:00	59	22,2	16
2:31:00	59	22,2	17
2:32:00	59	22,2	17
2:33:00	59	22,2	17
2:34:00	59	22,2	17
2:35:00	59	22,2	18
2:36:00	59	22,2	18
2:37:00	59	22,2	18
2:38:00	59	22,2	18
2:39:00	59	22,2	18
2:40:00	59	22,2	18
2:41:00	59	22,2	18
2:42:00	59	22,2	19
2:43:00	59	22,2	19
2:44:00	59	22,2	20
2:45:00	59	22,2	20
2:46:00	59	22,2	21
2:47:00	59	22,2	21
2:48:00	59	22,2	21
2:49:00	59	22,2	21
2:50:00	59	22,2	25
2:51:00	59	22,2	22
2:52:00	59	22,2	22
2:53:00	59	22,2	22
2:54:00	59	22,2	22
2:55:00	59	22,2	22
2:56:00	59	22,2	22
2:57:00	60	22,2	22
2:58:00	60	22,2	22
2:59:00	59	22,2	22
3:00:00	60	22,2	22
3:01:00	60	22,2	22
3:02:00	60	22,2	22
3:03:00	59	22,2	23
3:04:00	60	22,2	23
3:05:00	60	22,3	23
3:06:00	59	22,2	24
3:07:00	60	22,2	24
3:08:00	59	22,2	25
3:09:00	60	22,2	26
3:10:00	60	22,2	27
3:11:00	60	22,2	27
3:12:00	60	22,2	27
3:13:00	60	22,3	27
3:14:00	60	22,2	28
3:15:00	59	22,2	28
3:16:00	60	22,2	28
3:17:00	60	22,2	29
3:18:00	60	22,2	31
3:19:00	60	22,3	30
3:20:00	59	22,3	30
3:21:00	60	22,3	30
3:22:00	59	22,2	31
3:23:00	59	22,2	32
3:24:00	59	22,2	33
3:25:00	60	22,2	34
3:26:00	60	22,3	35
3:27:00	60	22,3	35
3:28:00	60	22,2	35
3:29:00	59	22,2	37
3:30:00	59	22,2	38
3:31:00	60	22,2	39
3:32:00	59	22,2	38
3:33:00	60	22,2	38
3:34:00	60	22,2	40
3:35:00	60	22,2	41
3:36:00	59	22,2	41
3:37:00	60	22,2	45
3:38:00	59	22,2	45
3:39:00	60	22,2	48
3:40:00	60	22,2	49
3:41:00	59	22,2	51
3:42:00	59	22,2	50
3:43:00	59	22,2	53
3:44:00	59	22,2	54
3:45:00	59	22,2	55
3:46:00	59	22,2	56
3:47:00	59	22,2	55
3:48:00	60	22,2	18
3:49:00	60	22,2	8
3:50:00	59	22,2	5
3:51:00	60	22,2	6
3:52:00	60	22,2	6
3:53:00	60	22,1	14
3:54:00	59	22,1	73
3:55:00	60	22,1	73

File: project-root/data/Data Acquisition/Data Acquisition/2009 year (240)/Con 2 Kurmangazy2 G1500+1.5%Gel+1.5%SMS (45C-SW).txt
--Test Summary--
Full Path and File Name	
Instrument Name	7222-2
Instrument Type	Model 7222 Consistometer
Instrument Serial Number	128
Test Start Date	06.04.2009
Test Start Time	13:28:17
Test Stop Date	07.04.2009
Test Stop Time	8:17:20
Test Length	18:49:03
Final Sample Time Offset	18:49:00
Controller Schedule Name	
Sampling Period	60 seconds
Comments	MPa: 16.5(45), T:45(45)
Information	WellID	Kurmangazy2
Information	Customer	LUKoil-Shelf
Information	CementClass	G
Information	CementMfr	Dykerhoff (Germany)
Information	Additives	1.5%Gel+1.5%SMS
Information	Density	1500
Information	BHCT	45
Information	BHST	60
Information	FluidLoss	
Information	JobType	244.5 mm csg.
Calculated Value	30Bc - TT	3:19:00
Calculated Value	70Bc - TT	N/A
Calculated Value	100Bc - TT	N/A
Initial Temperature (°C)	25 °C
Final Temperature (°C)	28 °C
Initial Pressure (MPa)	0,8 MPa
Final Pressure (MPa)	16,7 MPa
Initial Consistency (Bc)	4 Bc
Final Consistency (Bc)	41 Bc
--Data--
Time (HH:MM:SS)	Temperature (°C)	Pressure (MPa)	Consistency (Bc)
0:00:00	25	0,8	4
0:01:00	25	2,3	3
0:02:00	25	3,1	3
0:03:00	25	3,6	3
0:04:00	26	3,9	3
0:05:00	26	4,2	4
0:06:00	27	4,4	4
0:07:00	28	4,6	4
0:08:00	29	4,9	4
0:09:00	29	5,2	4
0:10:00	30	5,6	4
0:11:00	30	6,0	4
0:12:00	30	6,4	6
0:13:00	31	6,8	5
0:14:00	31	7,1	5
0:15:00	32	7,4	4
0:16:00	32	7,7	3
0:17:00	33	8,0	3
0:18:00	33	8,4	4
0:19:00	34	8,7	3
0:20:00	34	8,4	4
0:21:00	34	8,8	4
0:22:00	35	9,2	4
0:23:00	35	9,6	4
0:24:00	36	10,0	4
0:25:00	36	10,3	4
0:26:00	37	10,6	4
0:27:00	37	10,9	4
0:28:00	38	11,3	4
0:29:00	38	11,7	4
0:30:00	38	12,1	4
0:31:00	39	12,5	5
0:32:00	39	12,9	5
0:33:00	40	12,5	5
0:34:00	40	13,0	5
0:35:00	41	13,4	5
0:36:00	41	13,8	5
0:37:00	42	14,3	5
0:38:00	42	14,6	5
0:39:00	43	15,0	5
0:40:00	43	15,4	5
0:41:00	43	15,2	5
0:42:00	44	15,5	5
0:43:00	44	15,8	5
0:44:00	45	16,2	5
0:45:00	45	16,6	5
0:46:00	46	16,7	5
0:47:00	46	16,6	5
0:48:00	46	16,5	5
0:49:00	46	16,6	5
0:50:00	46	16,8	5
0:51:00	46	16,7	5
0:52:00	46	16,6	5
0:53:00	46	16,6	5
0:54:00	46	16,7	5
0:55:00	46	16,7	5
0:56:00	46	16,7	5
0:57:00	46	16,6	5
0:58:00	46	16,6	5
0:59:00	45	16,6	5
1:00:00	45	16,6	5
1:01:00	45	16,7	5
1:02:00	45	16,7	5
1:03:00	45	16,7	5
1:04:00	45	16,7	5
1:05:00	45	16,7	5
1:06:00	45	16,8	5
1:07:00	45	16,8	6
1:08:00	45	16,7	6
1:09:00	45	16,6	6
1:10:00	45	16,7	6
1:11:00	45	16,7	6
1:12:00	45	16,7	6
1:13:00	45	16,7	6
1:14:00	45	16,7	6
1:15:00	45	16,7	7
1:16:00	45	16,6	7
1:17:00	45	16,6	7
1:18:00	45	16,6	7
1:19:00	45	16,6	7
1:20:00	45	16,6	7
1:21:00	45	16,8	7
1:22:00	45	16,8	7
1:23:00	45	16,8	7
1:24:00	45	16,8	7
1:25:00	45	16,7	7
1:26:00	45	16,7	8
1:27:00	45	16,7	8
1:28:00	45	16,7	8
1:29:00	45	16,6	8
1:30:00	45	16,6	8
1:31:00	45	16,6	8
1:32:00	45	16,6	8
1:33:00	45	16,7	8
1:34:00	45	16,7	8
1:35:00	45	16,6	8
1:36:00	45	16,6	8
1:37:00	45	16,6	8
1:38:00	45	16,7	8
1:39:00	45	16,6	8
1:40:00	45	16,6	8
1:41:00	45	16,6	8
1:42:00	45	16,6	8
1:43:00	45	16,6	8
1:44:00	45	16,6	8
1:45:00	45	16,6	8
1:46:00	45	16,6	8
1:47:00	45	16,6	8
1:48:00	45	16,6	8
1:49:00	45	16,6	8
1:50:00	45	16,6	8
1:51:00	45	16,6	8
1:52:00	45	16,6	8
1:53:00	45	16,6	9
1:54:00	45	16,6	9
1:55:00	45	16,6	9
1:56:00	45	16,7	9
1:57:00	45	16,6	9
1:58:00	45	16,6	9
1:59:00	45	16,9	9
2:00:00	45	16,8	9
2:01:00	45	16,8	9
2:02:00	45	16,7	9
2:03:00	45	16,7	9
2:04:00	45	16,7	9
2:05:00	45	16,7	9
2:06:00	45	16,6	10
2:07:00	45	16,6	10
2:08:00	45	16,6	10
2:09:00	45	16,6	10
2:10:00	45	16,8	10
2:11:00	45	16,8	10
2:12:00	45	16,8	10
2:13:00	45	16,8	10
2:14:00	45	16,8	10
2:15:00	45	16,8	10
2:16:00	45	16,7	10
2:17:00	45	16,7	10
2:18:00	45	16,7	11
2:19:00	45	16,6	11
2:20:00	45	16,6	11
2:21:00	45	16,6	11
2:22:00	45	16,6	12
2:23:00	45	16,6	12
2:24:00	45	16,6	13
2:25:00	45	16,6	13
2:26:00	45	16,6	13
2:27:00	45	16,6	13
2:28:00	45	16,6	14
2:29:00	45	16,6	14
2:30:00	45	16,6	14
2:31:00	45	16,6	15
2:32:00	45	16,6	15
2:33:00	45	16,6	15
2:34:00	45	16,6	16
2:35:00	45	16,6	16
2:36:00	45	16,6	16
2:37:00	45	16,6	17
2:38:00	45	16,6	17
2:39:00	45	16,6	17
2:40:00	45	16,6	18
2:41:00	45	16,6	18
2:42:00	45	16,6	18
2:43:00	45	16,6	19
2:44:00	45	16,6	19
2:45:00	45	16,6	19
2:46:00	45	16,6	19
2:47:00	45	16,6	19
2:48:00	45	16,6	20
2:49:00	45	16,6	20
2:50:00	45	16,6	20
2:51:00	45	16,6	20
2:52:00	45	16,6	20
2:53:00	45	16,6	21
2:54:00	45	16,7	21
2:55:00	45	16,6	21
2:56:00	45	16,6	21
2:57:00	45	16,6	22
2:58:00	45	16,6	22
2:59:00	45	16,6	22
3:00:00	45	16,6	23
3:01:00	45	16,6	23
3:02:00	45	16,6	23
3:03:00	45	16,6	24
3:04:00	45	16,6	24
3:05:00	45	16,6	24
3:06:00	45	16,6	24
3:07:00	45	16,6	25
3:08:00	45	16,6	25
3:09:00	45	16,6	26
3:10:00	45	16,6	26
3:11:00	45	16,6	27
3:12:00	45	16,7	27
3:13:00	45	16,7	28
3:14:00	45	16,7	28
3:15:00	45	16,6	29
3:16:00	45	16,6	29
3:17:00	45	16,6	30
3:18:00	45	16,6	30
3:19:00	45	16,6	31
3:20:00	45	16,6	31
3:21:00	45	16,6	31
3:22:00	45	16,6	32
3:23:00	45	16,6	33
3:24:00	45	16,6	33
3:25:00	45	16,6	33
3:26:00	45	16,6	34
3:27:00	45	16,6	34
3:28:00	45	16,6	35
3:29:00	45	16,6	35
3:30:00	45	16,6	36
3:31:00	45	16,6	37
3:32:00	45	16,6	37
3:33:00	45	16,6	38
3:34:00	45	16,6	38
3:35:00	45	16,6	39
3:36:00	45	16,6	39
3:37:00	45	16,6	40
3:38:00	45	16,6	40
3:39:00	45	16,6	41
3:40:00	45	16,6	41
3:41:00	45	16,6	41
3:42:00	45	16,6	43
3:43:00	45	16,6	43
3:44:00	45	16,8	45
3:45:00	45	16,8	45
3:46:00	45	16,7	64
3:47:00	45	16,7	48
3:48:00	45	16,6	45
3:49:00	45	16,6	44
3:50:00	45	16,6	44
3:51:00	45	16,6	44
3:52:00	45	16,7	43
3:53:00	46	16,6	43
3:54:00	46	16,6	43
3:55:00	46	16,6	43
3:56:00	46	16,6	43
3:57:00	46	16,6	43
3:58:00	46	16,6	43
3:59:00	46	16,6	43
4:00:00	46	16,6	43
4:01:00	46	16,6	43
4:02:00	46	16,6	43
4:03:00	46	16,6	43
4:04:00	46	16,6	43
4:05:00	46	16,6	43
4:06:00	46	16,6	43
4:07:00	46	16,6	43
4:08:00	47	16,6	43
4:09:00	47	16,6	43
4:10:00	47	16,6	43
4:11:00	47	16,6	43
4:12:00	47	16,6	43
4:13:00	47	16,6	43
4:14:00	47	16,6	43
4:15:00	47	16,6	43
4:16:00	47	16,7	43
4:17:00	47	16,6	43
4:18:00	47	16,7	43
4:19:00	47	16,6	43
4:20:00	47	16,6	43
4:21:00	47	16,6	43
4:22:00	47	16,6	43
4:23:00	47	16,6	43
4:24:00	47	16,6	43
4:25:00	47	16,6	43
4:26:00	46	16,6	43
4:27:00	47	16,6	43
4:28:00	47	16,6	43
4:29:00	46	16,6	43
4:30:00	46	16,5	43
4:31:00	46	16,6	43
4:32:00	46	16,6	43
4:33:00	46	16,6	43
4:34:00	46	16,6	43
4:35:00	46	16,6	43
4:36:00	46	16,6	43
4:37:00	46	16,6	43
4:38:00	46	16,6	43
4:39:00	46	16,5	43
4:40:00	46	16,6	43
4:41:00	46	16,7	43
4:42:00	46	16,6	43
4:43:00	46	16,6	42
4:44:00	46	16,6	42
4:45:00	46	16,6	42
4:46:00	46	16,6	42
4:47:00	46	16,6	42
4:48:00	46	16,6	42
4:49:00	46	16,6	42
4:50:00	46	16,6	42
4:51:00	46	16,6	42
4:52:00	46	16,6	42
4:53:00	46	16,6	42
4:54:00	46	16,6	42
4:55:00	46	16,6	42
4:56:00	46	16,6	42
4:57:00	46	16,6	42
4:58:00	45	16,6	42
4:59:00	45	16,6	42
5:00:00	45	16,6	42
5:01:00	45	16,6	42
5:02:00	45	16,6	42
5:03:00	45	16,6	42
5:04:00	45	16,6	42
5:05:00	45	16,8	42
5:06:00	45	16,7	42
5:07:00	45	16,7	42
5:08:00	45	16,6	42
5:09:00	45	16,7	42
5:10:00	45	16,6	42
5:11:00	45	16,6	42
5:12:00	45	16,6	42
5:13:00	45	16,8	42
5:14:00	44	16,8	43
5:15:00	45	16,7	43
5:16:00	44	16,6	43
5:17:00	44	16,6	43
5:18:00	44	16,7	43
5:19:00	44	16,7	43
5:20:00	44	16,6	43
5:21:00	44	16,6	43
5:22:00	44	16,9	43
5:23:00	44	16,8	43
5:24:00	44	16,8	43
5:25:00	44	16,7	43
5:26:00	44	16,6	43
5:27:00	44	16,6	44
5:28:00	44	16,6	44
5:29:00	44	16,6	44
5:30:00	44	16,6	44
5:31:00	44	16,6	44
5:32:00	44	16,6	44
5:33:00	44	16,6	44
5:34:00	44	16,6	44
5:35:00	44	16,6	44
5:36:00	43	16,6	44
5:37:00	43	16,6	44
5:38:00	43	16,6	44
5:39:00	43	16,6	44
5:40:00	43	16,6	44
5:41:00	43	16,9	46
5:42:00	43	16,8	46
5:43:00	43	16,7	47
5:44:00	43	16,7	49
5:45:00	43	16,6	49
5:46:00	43	16,6	51
5:47:00	43	16,9	50
5:48:00	43	16,8	50
5:49:00	43	16,8	50
5:50:00	43	16,7	50
5:51:00	43	16,7	50
5:52:00	43	16,6	50
5:53:00	43	16,6	50
5:54:00	42	16,7	49
5:55:00	42	16,6	49
5:56:00	42	16,6	49
5:57:00	42	16,6	48
5:58:00	42	16,6	48
5:59:00	42	16,6	47
6:00:00	42	16,6	47
6:01:00	42	16,6	47
6:02:00	42	16,8	47
6:03:00	42	16,8	48
6:04:00	42	16,7	49
6:05:00	42	16,7	50
6:06:00	42	16,6	46
6:07:00	42	16,6	48
6:08:00	42	16,7	49
6:09:00	42	16,6	49
6:10:00	42	16,6	50
6:11:00	42	16,6	50
6:12:00	41	16,7	48
6:13:00	42	16,7	47
6:14:00	42	16,7	46
6:15:00	41	16,6	45
6:16:00	41	16,7	45
6:17:00	41	16,7	44
6:18:00	41	16,6	45
6:19:00	41	16,6	45
6:20:00	41	16,6	46
6:21:00	41	16,6	45
6:22:00	41	16,7	46
6:23:00	41	16,7	47
6:24:00	41	16,7	50
6:25:00	41	16,6	51
6:26:00	41	16,9	52
6:27:00	41	16,8	48
6:28:00	41	16,8	48
6:29:00	41	16,7	47
6:30:00	41	16,7	51
6:31:00	41	16,6	53
6:32:00	41	16,6	54
6:33:00	41	16,7	54
6:34:00	41	16,7	58
6:35:00	41	16,6	55
6:36:00	41	16,6	53
6:37:00	40	16,6	53
6:38:00	40	16,6	52
6:39:00	40	16,6	53
6:40:00	40	16,6	52
6:41:00	40	16,6	52
6:42:00	40	16,6	52
6:43:00	40	16,6	52
6:44:00	40	16,6	51
6:45:00	40	16,6	50
6:46:00	40	16,6	50
6:47:00	40	16,6	51
6:48:00	40	16,6	51
6:49:00	40	16,6	50
6:50:00	40	16,6	50
6:51:00	40	16,6	50
6:52:00	40	16,6	49
6:53:00	40	16,6	47
6:54:00	40	16,6	47
6:55:00	40	16,6	47
6:56:00	40	16,6	48
6:57:00	40	16,6	46
6:58:00	40	16,6	47
6:59:00	40	16,6	45
7:00:00	40	16,6	45
7:01:00	39	16,6	44
7:02:00	39	16,6	43
7:03:00	39	16,6	43
7:04:00	39	16,6	43
7:05:00	39	16,6	43
7:06:00	39	16,9	42
7:07:00	39	16,8	42
7:08:00	39	16,8	42
7:09:00	39	16,8	43
7:10:00	39	16,7	43
7:11:00	39	16,7	43
7:12:00	39	16,6	43
7:13:00	39	16,6	43
7:14:00	39	16,7	43
7:15:00	39	16,7	44
7:16:00	39	16,6	44
7:17:00	39	16,6	44
7:18:00	39	16,8	43
7:19:00	39	16,8	45
7:20:00	39	16,7	46
7:21:00	39	16,7	45
7:22:00	39	16,6	45
7:23:00	39	16,6	44
7:24:00	39	16,8	42
7:25:00	38	16,7	41
7:26:00	38	16,7	41
7:27:00	38	16,6	41
7:28:00	38	16,6	41
7:29:00	38	16,8	41
7:30:00	38	16,7	40
7:31:00	38	16,7	40
7:32:00	38	16,6	40
7:33:00	38	16,6	40
7:34:00	38	16,6	40
7:35:00	38	16,6	40
7:36:00	38	16,6	40
7:37:00	38	16,6	40
7:38:00	38	16,6	40
7:39:00	38	16,6	40
7:40:00	38	16,7	40
7:41:00	38	16,6	40
7:42:00	38	16,6	40
7:43:00	38	16,8	40
7:44:00	38	16,8	40
7:45:00	38	16,7	41
7:46:00	38	16,7	41
7:47:00	38	16,7	41
7:48:00	38	16,6	42
7:49:00	38	16,6	42
7:50:00	38	16,7	42
7:51:00	37	16,6	43
7:52:00	38	16,6	45
7:53:00	38	16,6	45
7:54:00	38	16,7	47
7:55:00	38	16,6	49
7:56:00	37	16,6	51
7:57:00	37	16,8	58
7:58:00	37	16,8	56
7:59:00	37	16,8	54
8:00:00	37	16,7	59
8:01:00	37	16,7	56
8:02:00	37	16,6	53
8:03:00	37	16,6	57
8:04:00	37	16,6	55
8:05:00	37	16,7	51
8:06:00	37	16,7	54
8:07:00	37	16,7	51
8:08:00	37	16,6	52
8:09:00	37	16,6	53
8:10:00	37	16,8	53
8:11:00	37	16,8	52
8:12:00	37	16,7	51
8:13:00	37	16,7	48
8:14:00	37	16,6	50
8:15:00	37	16,6	48
8:16:00	37	16,6	46
8:17:00	37	16,6	44
8:18:00	37	16,6	44
8:19:00	37	16,6	44
8:20:00	37	16,6	44
8:21:00	37	16,6	44
8:22:00	36	16,6	43
8:23:00	37	16,6	43
8:24:00	36	16,6	43
8:25:00	37	16,6	43
8:26:00	36	16,6	44
8:27:00	36	16,6	45
8:28:00	36	16,7	47
8:29:00	36	16,6	45
8:30:00	36	16,6	45
8:31:00	36	16,6	44
8:32:00	36	16,6	45
8:33:00	36	16,6	45
8:34:00	36	16,6	46
8:35:00	36	16,6	46
8:36:00	36	16,6	45
8:37:00	36	16,6	46
8:38:00	36	16,6	46
8:39:00	36	16,6	47
8:40:00	36	16,8	49
8:41:00	36	16,8	47
8:42:00	36	16,7	46
8:43:00	36	16,7	45
8:44:00	36	16,7	45
8:45:00	36	16,6	46
8:46:00	36	16,6	46
8:47:00	36	16,6	46
8:48:00	36	16,6	45
8:49:00	36	16,6	47
8:50:00	36	16,6	52
8:51:00	36	16,6	53
8:52:00	36	16,6	46
8:53:00	36	16,6	46
8:54:00	36	16,6	49
8:55:00	35	16,6	50
8:56:00	35	16,6	47
8:57:00	35	16,6	45
8:58:00	35	16,6	43
8:59:00	35	16,6	43
9:00:00	35	16,6	44
9:01:00	35	16,6	43
9:02:00	35	16,6	43
9:03:00	35	16,6	42
9:04:00	35	16,6	41
9:05:00	35	16,6	42
9:06:00	35	16,6	42
9:07:00	35	16,6	43
9:08:00	35	16,6	42
9:09:00	35	16,6	42
9:10:00	35	16,6	42
9:11:00	35	16,6	42
9:12:00	35	16,7	43
9:13:00	35	16,6	45
9:14:00	35	16,6	46
9:15:00	35	16,6	46
9:16:00	35	16,6	44
9:17:00	35	16,6	44
9:18:00	35	16,6	46
9:19:00	35	16,6	47
9:20:00	35	16,6	48
9:21:00	35	16,6	51
9:22:00	35	16,6	52
9:23:00	35	16,6	57
9:24:00	35	16,6	52
9:25:00	35	16,6	52
9:26:00	35	16,6	53
9:27:00	35	16,6	55
9:28:00	35	16,6	53
9:29:00	35	16,6	64
9:30:00	34	16,6	55
9:31:00	35	16,6	58
9:32:00	35	16,6	59
9:33:00	34	16,6	65
9:34:00	34	16,6	61
9:35:00	34	16,6	55
9:36:00	34	16,6	52
9:37:00	34	16,7	51
9:38:00	34	16,6	48
9:39:00	34	16,6	55
9:40:00	34	16,7	59
9:41:00	34	16,6	60
9:42:00	34	16,6	59
9:43:00	34	16,6	57
9:44:00	34	16,6	54
9:45:00	34	16,6	54
9:46:00	34	16,6	54
9:47:00	34	16,6	55
9:48:00	34	16,6	55
9:49:00	34	16,6	63
9:50:00	34	16,6	68
9:51:00	34	16,6	68
9:52:00	34	16,6	64
9:53:00	34	16,6	61
9:54:00	34	16,6	61
9:55:00	34	16,6	65
9:56:00	34	16,6	61
9:57:00	34	16,6	61
9:58:00	34	16,6	55
9:59:00	34	16,6	55
10:00:00	34	16,6	57
10:01:00	34	16,6	54
10:02:00	34	16,6	52
10:03:00	34	16,6	54
10:04:00	34	16,6	52
10:05:00	34	16,6	52
10:06:00	34	16,6	54
10:07:00	34	16,6	60
10:08:00	34	16,6	69
10:09:00	34	16,6	52
10:10:00	34	16,6	50
10:11:00	34	16,6	49
10:12:00	34	16,6	49
10:13:00	34	16,6	48
10:14:00	33	16,6	54
10:15:00	33	16,6	57
10:16:00	33	16,6	61
10:17:00	34	16,6	65
10:18:00	33	16,6	62
10:19:00	33	16,6	57
10:20:00	33	16,6	52
10:21:00	33	16,6	56
10:22:00	33	16,6	55
10:23:00	33	16,6	56
10:24:00	33	16,6	55
10:25:00	33	16,6	56
10:26:00	33	16,6	57
10:27:00	33	16,6	51
10:28:00	33	16,6	50
10:29:00	33	16,6	50
10:30:00	33	16,6	51
10:31:00	33	16,6	48
10:32:00	33	16,6	47
10:33:00	33	16,7	52
10:34:00	33	16,6	53
10:35:00	33	16,6	51
10:36:00	33	16,6	48
10:37:00	33	16,6	47
10:38:00	33	16,6	47
10:39:00	33	16,6	48
10:40:00	33	16,6	49
10:41:00	33	16,6	47
10:42:00	33	16,6	45
10:43:00	33	16,6	44
10:44:00	33	16,6	44
10:45:00	33	16,6	45
10:46:00	33	16,7	45
10:47:00	33	16,6	45
10:48:00	33	16,6	45
10:49:00	33	16,6	45
10:50:00	33	16,6	45
10:51:00	33	16,6	46
10:52:00	33	16,6	46
10:53:00	33	16,6	46
10:54:00	33	16,6	45
10:55:00	33	16,6	44
10:56:00	33	16,6	44
10:57:00	33	16,7	45
10:58:00	33	16,6	45
10:59:00	33	16,6	44
11:00:00	32	16,6	44
11:01:00	33	16,6	44
11:02:00	32	16,6	45
11:03:00	33	16,6	44
11:04:00	32	16,6	44
11:05:00	33	16,7	45
11:06:00	32	16,6	45
11:07:00	32	16,6	43
11:08:00	32	16,6	43
11:09:00	32	16,6	42
11:10:00	32	16,6	42
11:11:00	32	16,6	42
11:12:00	32	16,6	41
11:13:00	32	16,6	41
11:14:00	32	16,6	42
11:15:00	32	16,6	42
11:16:00	32	16,6	44
11:17:00	32	16,6	46
11:18:00	32	16,6	47
11:19:00	32	16,7	45
11:20:00	32	16,6	43
11:21:00	32	16,6	45
11:22:00	32	16,6	44
11:23:00	32	16,6	45
11:24:00	32	16,6	45
11:25:00	32	16,6	44
11:26:00	32	16,6	44
11:27:00	32	16,6	44
11:28:00	32	16,6	44
11:29:00	32	16,6	44
11:30:00	32	16,6	44
11:31:00	32	16,6	44
11:32:00	32	16,7	44
11:33:00	32	16,6	44
11:34:00	32	16,6	43
11:35:00	32	16,6	42
11:36:00	32	16,6	42
11:37:00	32	16,6	42
11:38:00	32	16,6	42
11:39:00	32	16,6	42
11:40:00	32	16,6	41
11:41:00	32	16,6	41
11:42:00	32	16,6	41
11:43:00	32	16,6	41
11:44:00	32	16,6	42
11:45:00	32	16,6	42
11:46:00	32	16,6	42
11:47:00	32	16,6	42
11:48:00	32	16,6	42
11:49:00	32	16,8	41
11:50:00	32	16,8	41
11:51:00	31	16,8	41
11:52:00	32	16,7	42
11:53:00	32	16,7	42
11:54:00	32	16,7	42
11:55:00	31	16,7	42
11:56:00	32	16,7	42
11:57:00	31	16,6	42
11:58:00	31	16,6	42
11:59:00	32	16,6	42
12:00:00	32	16,6	42
12:01:00	32	16,7	42
12:02:00	31	16,7	42
12:03:00	31	16,7	42
12:04:00	31	16,6	41
12:05:00	31	16,6	41
12:06:00	31	16,6	41
12:07:00	31	16,6	41
12:08:00	31	17,0	42
12:09:00	31	16,9	41
12:10:00	31	16,9	40
12:11:00	31	16,9	40
12:12:00	31	16,9	40
12:13:00	31	16,8	40
12:14:00	31	16,8	40
12:15:00	31	16,8	40
12:16:00	31	16,8	40
12:17:00	31	16,8	40
12:18:00	31	16,8	40
12:19:00	31	16,7	40
12:20:00	31	16,7	40
12:21:00	31	16,7	40
12:22:00	31	16,7	40
12:23:00	31	16,6	40
12:24:00	31	16,6	40
12:25:00	31	16,6	40
12:26:00	31	16,6	40
12:27:00	31	16,6	40
12:28:00	31	16,7	40
12:29:00	31	16,7	40
12:30:00	31	16,7	40
12:31:00	31	16,6	40
12:32:00	31	16,6	40
12:33:00	31	16,6	40
12:34:00	31	16,6	40
12:35:00	31	16,7	40
12:36:00	31	16,7	40
12:37:00	31	16,6	40
12:38:00	31	16,6	40
12:39:00	31	16,6	40
12:40:00	31	16,6	40
12:41:00	31	16,6	40
12:42:00	31	16,7	40
12:43:00	31	16,6	40
12:44:00	31	16,6	40
12:45:00	31	16,6	40
12:46:00	31	16,6	40
12:47:00	31	16,9	40
12:48:00	31	16,8	40
12:49:00	31	16,8	40
12:50:00	31	16,8	40
12:51:00	31	16,8	40
12:52:00	31	16,8	39
12:53:00	31	16,7	39
12:54:00	31	16,7	39
12:55:00	31	16,7	39
12:56:00	31	16,7	39
12:57:00	31	16,7	39
12:58:00	31	16,6	39
12:59:00	31	16,6	39
13:00:00	31	16,6	39
13:01:00	31	16,6	39
13:02:00	31	16,6	39
13:03:00	31	16,6	39
13:04:00	31	16,6	39
13:05:00	30	16,9	39
13:06:00	31	16,9	40
13:07:00	31	16,9	40
13:08:00	31	16,9	40
13:09:00	30	16,9	40
13:10:00	30	16,8	40
13:11:00	30	16,8	40
13:12:00	31	16,8	40
13:13:00	30	16,8	40
13:14:00	31	16,8	40
13:15:00	30	16,8	40
13:16:00	30	16,8	40
13:17:00	30	16,7	40
13:18:00	30	16,7	40
13:19:00	30	16,7	40
13:20:00	30	16,7	40
13:21:00	30	16,7	40
13:22:00	30	16,6	40
13:23:00	30	16,7	40
13:24:00	30	16,6	40
13:25:00	30	16,6	40
13:26:00	30	16,6	40
13:27:00	30	16,6	40
13:28:00	30	16,8	40
13:29:00	30	16,7	40
13:30:00	30	16,7	40
13:31:00	30	16,7	40
13:32:00	30	16,7	40
13:33:00	30	16,7	40
13:34:00	30	16,6	40
13:35:00	30	16,6	40
13:36:00	30	16,6	40
13:37:00	30	16,6	40
13:38:00	30	16,6	40
13:39:00	30	16,6	40
13:40:00	30	16,7	40
13:41:00	30	16,7	40
13:42:00	30	16,7	40
13:43:00	30	16,6	40
13:44:00	30	16,6	40
13:45:00	30	16,6	40
13:46:00	30	16,6	40
13:47:00	30	16,6	40
13:48:00	30	16,7	40
13:49:00	30	16,6	40
13:50:00	30	16,6	40
13:51:00	30	16,6	41
13:52:00	30	16,6	41
13:53:00	30	16,6	41
13:54:00	30	16,6	41
13:55:00	30	16,6	41
13:56:00	30	16,6	42
13:57:00	30	16,6	43
13:58:00	30	16,6	43
13:59:00	30	16,6	43
14:00:00	30	16,6	43
14:01:00	30	16,7	44
14:02:00	30	16,7	45
14:03:00	30	16,6	45
14:04:00	30	16,6	44
14:05:00	30	16,6	44
14:06:00	30	16,6	44
14:07:00	30	16,6	44
14:08:00	30	16,7	44
14:09:00	30	16,6	44
14:10:00	30	16,6	45
14:11:00	30	16,6	45
14:12:00	30	16,6	45
14:13:00	30	16,6	46
14:14:00	30	16,6	46
14:15:00	30	16,6	46
14:16:00	30	16,7	47
14:17:00	30	16,6	48
14:18:00	29	16,6	53
14:19:00	30	16,6	55
14:20:00	30	16,6	55
14:21:00	30	16,6	56
14:22:00	29	16,6	53
14:23:00	29	16,6	53
14:24:00	30	16,6	54
14:25:00	30	16,6	54
14:26:00	30	16,7	53
14:27:00	29	16,7	51
14:28:00	29	16,6	52
14:29:00	29	16,6	50
14:30:00	30	16,6	51
14:31:00	29	16,6	54
14:32:00	29	16,6	53
14:33:00	30	16,6	51
14:34:00	29	16,6	51
14:35:00	29	16,6	51
14:36:00	29	16,6	52
14:37:00	30	16,6	52
14:38:00	29	16,6	54
14:39:00	29	16,6	54
14:40:00	29	16,6	54
14:41:00	29	16,6	54
14:42:00	29	16,6	51
14:43:00	29	16,6	49
14:44:00	29	16,6	47
14:45:00	29	16,6	47
14:46:00	29	16,6	47
14:47:00	29	16,6	48
14:48:00	29	16,6	49
14:49:00	29	16,6	49
14:50:00	29	16,6	49
14:51:00	29	16,6	50
14:52:00	29	16,6	51
14:53:00	29	16,6	54
14:54:00	29	16,6	60
14:55:00	29	16,6	60
14:56:00	29	16,6	60
14:57:00	29	16,6	59
14:58:00	29	16,6	56
14:59:00	29	16,6	56
15:00:00	29	16,6	55
15:01:00	29	16,6	55
15:02:00	29	16,6	57
15:03:00	29	16,6	56
15:04:00	29	16,6	56
15:05:00	29	16,6	57
15:06:00	29	16,6	57
15:07:00	29	16,6	57
15:08:00	29	16,6	55
15:09:00	29	16,6	54
15:10:00	29	16,6	53
15:11:00	29	16,6	52
15:12:00	29	16,6	55
15:13:00	29	16,6	53
15:14:00	29	16,6	50
15:15:00	29	16,6	49
15:16:00	29	16,6	54
15:17:00	29	16,8	59
15:18:00	29	16,8	54
15:19:00	29	16,8	54
15:20:00	29	16,8	52
15:21:00	29	16,7	49
15:22:00	29	16,7	47
15:23:00	29	16,7	45
15:24:00	29	16,7	45
15:25:00	29	16,7	44
15:26:00	29	16,7	44
15:27:00	29	16,7	43
15:28:00	29	16,7	43
15:29:00	29	16,6	43
15:30:00	29	16,6	44
15:31:00	29	16,6	44
15:32:00	29	16,6	44
15:33:00	29	16,6	44
15:34:00	29	16,6	44
15:35:00	29	16,8	44
15:36:00	29	16,8	43
15:37:00	29	16,8	42
15:38:00	29	16,7	42
15:39:00	29	16,7	42
15:40:00	29	16,7	41
15:41:00	29	16,7	41
15:42:00	29	16,7	41
15:43:00	29	16,7	41
15:44:00	29	16,7	41
15:45:00	29	16,7	41
15:46:00	29	16,7	41
15:47:00	29	16,6	41
15:48:00	29	16,6	41
15:49:00	29	16,6	41
15:50:00	29	16,6	41
15:51:00	29	16,6	41
15:52:00	29	16,6	41
15:53:00	29	16,7	41
15:54:00	29	16,6	41
15:55:00	29	16,6	41
15:56:00	29	16,6	41
15:57:00	29	16,6	41
15:58:00	29	16,6	41
15:59:00	29	16,6	40
16:00:00	29	16,6	40
16:01:00	29	16,6	40
16:02:00	29	16,6	40
16:03:00	29	16,7	40
16:04:00	28	16,6	40
16:05:00	29	16,6	40
16:06:00	28	16,6	40
16:07:00	29	16,6	40
16:08:00	29	16,6	40
16:09:00	29	16,6	40
16:10:00	28	16,6	40
16:11:00	28	16,6	40
16:12:00	29	16,6	40
16:13:00	29	16,6	40
16:14:00	28	16,6	40
16:15:00	29	16,6	40
16:16:00	29	16,6	40
16:17:00	29	16,6	40
16:18:00	28	16,6	40
16:19:00	29	16,6	40
16:20:00	28	16,6	40
16:21:00	29	16,6	40
16:22:00	28	16,6	40
16:23:00	28	16,6	40
16:24:00	28	16,6	40
16:25:00	28	16,6	40
16:26:00	28	16,6	40
16:27:00	28	16,6	40
16:28:00	28	16,6	40
16:29:00	28	16,6	40
16:30:00	28	16,6	40
16:31:00	28	16,6	40
16:32:00	28	16,6	40
16:33:00	28	16,6	40
16:34:00	28	16,7	40
16:35:00	28	16,6	40
16:36:00	28	16,6	40
16:37:00	28	16,6	40
16:38:00	28	16,6	40
16:39:00	28	16,6	40
16:40:00	28	16,6	40
16:41:00	28	16,6	40
16:42:00	28	16,6	40
16:43:00	28	16,6	40
16:44:00	28	16,6	40
16:45:00	28	16,6	40
16:46:00	28	16,6	40
16:47:00	28	16,6	40
16:48:00	28	16,6	40
16:49:00	28	16,6	40
16:50:00	28	16,6	40
16:51:00	28	16,7	40
16:52:00	28	16,6	40
16:53:00	28	16,6	40
16:54:00	28	16,6	40
16:55:00	28	16,6	40
16:56:00	28	16,6	40
16:57:00	28	16,6	40
16:58:00	28	16,6	40
16:59:00	28	16,6	40
17:00:00	28	16,6	40
17:01:00	28	16,6	40
17:02:00	28	16,7	40
17:03:00	28	16,6	40
17:04:00	28	16,6	40
17:05:00	28	16,6	40
17:06:00	28	16,6	40
17:07:00	28	16,6	40
17:08:00	28	16,6	40
17:09:00	28	16,6	40
17:10:00	28	16,6	40
17:11:00	28	16,6	40
17:12:00	28	16,6	40
17:13:00	28	16,6	40
17:14:00	28	16,6	40
17:15:00	28	16,6	40
17:16:00	28	16,6	40
17:17:00	28	16,6	40
17:18:00	28	16,6	40
17:19:00	28	16,6	40
17:20:00	28	16,6	40
17:21:00	28	16,6	40
17:22:00	28	16,6	40
17:23:00	28	16,6	40
17:24:00	28	16,6	40
17:25:00	28	16,6	40
17:26:00	28	16,6	40
17:27:00	28	16,6	40
17:28:00	28	16,6	40
17:29:00	28	16,6	40
17:30:00	28	16,6	40
17:31:00	28	16,6	40
17:32:00	28	16,6	40
17:33:00	28	16,6	40
17:34:00	28	16,6	40
17:35:00	28	16,6	40
17:36:00	28	16,6	40
17:37:00	28	16,6	40
17:38:00	28	16,6	40
17:39:00	28	16,6	40
17:40:00	28	16,6	40
17:41:00	28	16,6	40
17:42:00	28	16,6	40
17:43:00	28	16,6	40
17:44:00	28	16,6	40
17:45:00	28	16,6	40
17:46:00	28	16,6	40
17:47:00	28	16,6	40
17:48:00	28	16,6	40
17:49:00	28	16,6	40
17:50:00	28	16,6	40
17:51:00	28	16,6	40
17:52:00	28	16,6	40
17:53:00	28	16,6	40
17:54:00	28	16,6	40
17:55:00	28	16,6	40
17:56:00	28	16,6	40
17:57:00	28	16,6	40
17:58:00	28	16,6	40
17:59:00	28	16,6	40
18:00:00	28	16,6	40
18:01:00	28	16,6	40
18:02:00	28	16,7	40
18:03:00	28	16,6	40
18:04:00	28	16,6	40
18:05:00	28	16,6	40
18:06:00	28	16,6	40
18:07:00	28	16,6	40
18:08:00	28	16,6	40
18:09:00	28	16,6	40
18:10:00	28	16,6	40
18:11:00	28	16,6	40
18:12:00	28	16,6	40
18:13:00	28	16,6	40
18:14:00	28	16,6	40
18:15:00	28	16,6	40
18:16:00	28	16,6	40
18:17:00	28	16,7	40
18:18:00	28	16,7	40
18:19:00	28	16,6	40
18:20:00	28	16,7	40
18:21:00	28	16,6	40
18:22:00	28	16,6	40
18:23:00	28	16,6	40
18:24:00	28	16,6	40
18:25:00	28	16,6	40
18:26:00	28	16,6	40
18:27:00	28	16,9	40
18:28:00	28	16,9	40
18:29:00	28	16,9	40
18:30:00	28	16,9	40
18:31:00	28	16,9	40
18:32:00	28	16,9	40
18:33:00	28	16,9	40
18:34:00	28	16,9	40
18:35:00	28	16,8	40
18:36:00	28	16,8	40
18:37:00	28	16,8	40
18:38:00	28	16,8	40
18:39:00	28	16,8	41
18:40:00	28	16,8	41
18:41:00	28	16,8	41
18:42:00	28	16,8	41
18:43:00	28	16,8	41
18:44:00	28	16,8	41
18:45:00	28	16,8	41
18:46:00	28	16,8	41
18:47:00	28	16,8	41
18:48:00	28	16,8	41
18:49:00	28	16,7	41
