Repository: ProgWizer/parser

File: project-root/data/Data Acquisition/Data Acquisition/2009 year (240)/Con 2 Kurmangazy2 G1900+0.05%LTR (68C-FW).txt
--Test Summary--
Full Path and File Name	
Instrument Name	7222-2
Instrument Type	Model 7222 Consistometer
Instrument Serial Number	128
Test Start Date	21.04.2009
Test Start Time	15:00:17
Test Stop Date	21.04.2009
Test Stop Time	17:01:18
Test Length	2:01:01
Final Sample Time Offset	2:01:00
Controller Schedule Name	
Sampling Period	60 seconds
Comments	
Information	WellID	
Information	Customer	
Information	CementClass	
Information	CementMfr	
Information	Additives	
Information	Density	
Information	BHCT	
Information	BHST	
Information	FluidLoss	
Information	JobType	
Calculated Value	30Bc - TT	1:43:00
Calculated Value	70Bc - TT	2:01:00
Calculated Value	100Bc - TT	N/A
Initial Temperature (°C)	28 °C
Final Temperature (°C)	68 °C
Initial Pressure (MPa)	0,5 MPa
Final Pressure (MPa)	20,0 MPa
Initial Consistency (Bc)	24 Bc
Final Consistency (Bc)	75 Bc
--Data--
Time (HH:MM:SS)	Temperature (°C)	Pressure (MPa)	Consistency (Bc)
0:00:00	28	0,5	24
0:01:00	29	2,3	15
0:02:00	29	3,0	9
0:03:00	29	4,2	23
0:04:00	29	4,8	13
0:05:00	31	5,4	21
0:06:00	33	5,9	25
0:07:00	35	6,6	22
0:08:00	37	7,2	24
0:09:00	38	7,7	15
0:10:00	40	8,4	20
0:11:00	41	9,0	14
0:12:00	43	9,5	18
0:13:00	45	10,0	16
0:14:00	46	10,8	9
0:15:00	47	11,3	15
0:16:00	49	11,9	10
0:17:00	50	12,4	14
0:18:00	51	13,1	16
0:19:00	53	13,6	19
0:20:00	54	14,3	21
0:21:00	55	14,7	29
0:22:00	56	15,3	29
0:23:00	58	15,9	23
0:24:00	59	16,7	15
0:25:00	61	17,1	14
0:26:00	62	18,0	15
0:27:00	64	18,5	15
0:28:00	65	18,9	16
0:29:00	66	19,5	15
0:30:00	68	19,8	15
0:31:00	69	20,1	16
0:32:00	70	20,0	16
0:33:00	70	20,0	17
0:34:00	70	20,0	18
0:35:00	70	20,1	17
0:36:00	70	20,1	18
0:37:00	70	20,2	18
0:38:00	70	20,1	17
0:39:00	69	20,1	19
0:40:00	69	20,1	20
0:41:00	69	20,1	20
0:42:00	69	20,1	20
0:43:00	69	20,1	20
0:44:00	69	20,1	20
0:45:00	69	20,1	20
0:46:00	68	20,1	20
0:47:00	68	20,1	20
0:48:00	68	20,1	20
0:49:00	68	20,2	21
0:50:00	68	20,2	20
0:51:00	68	20,1	20
0:52:00	68	20,2	20
0:53:00	68	20,2	20
0:54:00	68	20,2	21
0:55:00	68	20,2	20
0:56:00	68	20,2	21
0:57:00	68	20,4	21
0:58:00	68	20,4	21
0:59:00	68	20,3	21
1:00:00	68	20,3	21
1:01:00	68	20,4	21
1:02:00	68	20,4	21
1:03:00	68	20,4	21
1:04:00	68	20,4	21
1:05:00	68	20,4	21
1:06:00	68	20,4	20
1:07:00	68	20,4	20
1:08:00	68	20,5	21
1:09:00	68	20,4	22
1:10:00	68	20,4	21
1:11:00	68	20,5	23
1:12:00	68	20,5	23
1:13:00	68	20,5	23
1:14:00	68	20,5	23
1:15:00	68	20,5	24
1:16:00	68	20,5	23
1:17:00	68	20,5	24
1:18:00	68	20,5	24
1:19:00	68	20,5	24
1:20:00	68	20,5	24
1:21:00	68	20,6	24
1:22:00	68	20,5	25
1:23:00	68	20,5	25
1:24:00	68	20,6	25
1:25:00	68	20,5	25
1:26:00	68	20,5	25
1:27:00	68	20,5	25
1:28:00	68	20,5	25
1:29:00	68	20,5	25
1:30:00	68	20,5	26
1:31:00	68	20,5	26
1:32:00	68	20,5	26
1:33:00	68	20,5	26
1:34:00	68	20,5	26
1:35:00	68	20,4	26
1:36:00	68	20,4	27
1:37:00	68	20,4	27
1:38:00	68	20,4	28
1:39:00	68	20,3	28
1:40:00	68	20,3	29
1:41:00	68	20,3	29
1:42:00	68	20,2	30
1:43:00	68	20,2	30
1:44:00	68	20,1	31
1:45:00	68	20,1	35
1:46:00	68	20,1	34
1:47:00	68	20,1	35
1:48:00	68	20,1	37
1:49:00	67	20,1	38
1:50:00	68	20,1	40
1:51:00	68	20,1	41
1:52:00	68	20,1	50
1:53:00	68	20,1	51
1:54:00	68	20,1	52
1:55:00	68	20,2	55
1:56:00	68	20,1	57
1:57:00	68	20,1	6
1:58:00	68	20,3	13
1:59:00	68	20,1	66
2:00:00	68	20,1	72
2:01:00	68	20,0	75

File: project-root/data/Data Acquisition/Data Acquisition/2009 year (240)/Con 2 Kurmangazy2 G1900+0.1%LTR-100 (68C).txt
--Test Summary--
Full Path and File Name	
Instrument Name	7222-2
Instrument Type	Model 7222 Consistometer
Instrument Serial Number	128
Test Start Date	22.04.2009
Test Start Time	13:11:02
Test Stop Date	22.04.2009
Test Stop Time	15:35:03
Test Length	2:24:01
Final Sample Time Offset	2:24:00
Controller Schedule Name	
Sampling Period	60 seconds
Comments	MPa: 20(30), T:68(30)
Information	WellID	Kurmangazy2
Information	Customer	LUKoil-Shelf
Information	CementClass	G
Information	CementMfr	Dykerhoff (Germany)
Information	Additives	0.1%LTR-100
Information	Density	1900
Information	BHCT	68
Information	BHST	
Information	FluidLoss	
Information	JobType	PLUG
Calculated Value	30Bc - TT	0:29:00
Calculated Value	70Bc - TT	2:24:00
Calculated Value	100Bc - TT	N/A
Initial Temperature (°C)	28 °C
Final Temperature (°C)	68 °C
Initial Pressure (MPa)	0,6 MPa
Final Pressure (MPa)	20,1 MPa
Initial Consistency (Bc)	7 Bc
Final Consistency (Bc)	74 Bc
--Data--
Time (HH:MM:SS)	Temperature (°C)	Pressure (MPa)	Consistency (Bc)
0:00:00	28	0,6	7
0:01:00	28	2,3	10
0:02:00	28	3,5	11
0:03:00	28	4,1	14
0:04:00	29	4,8	15
0:05:00	31	5,3	17
0:06:00	33	5,9	8
0:07:00	35	6,6	10
0:08:00	37	7,1	12
0:09:00	38	7,8	10
0:10:00	40	8,2	8
0:11:00	41	8,9	7
0:12:00	43	9,6	8
0:13:00	44	10,2	20
0:14:00	45	10,6	11
0:15:00	47	11,0	9
0:16:00	49	11,9	16
0:17:00	50	12,6	14
0:18:00	52	13,1	16
0:19:00	53	13,5	15
0:20:00	54	14,0	14
0:21:00	56	14,9	14
0:22:00	57	15,4	18
0:23:00	58	16,2	20
0:24:00	59	16,8	29
0:25:00	61	17,4	32
0:26:00	62	18,0	28
0:27:00	64	18,5	30
0:28:00	65	19,0	31
0:29:00	66	19,5	33
0:30:00	67	20,0	39
0:31:00	69	20,2	32
0:32:00	70	20,0	34
0:33:00	70	20,0	34
0:34:00	70	20,1	28
0:35:00	70	20,0	35
0:36:00	70	20,0	26
0:37:00	70	20,1	33
0:38:00	70	20,1	31
0:39:00	69	20,1	29
0:40:00	69	20,1	26
0:41:00	69	20,1	33
0:42:00	69	20,1	34
0:43:00	69	20,1	33
0:44:00	69	20,1	31
0:45:00	68	20,1	29
0:46:00	68	20,1	30
0:47:00	68	20,1	30
0:48:00	68	20,1	30
0:49:00	68	20,1	32
0:50:00	68	20,1	31
0:51:00	68	20,1	31
0:52:00	68	20,1	32
0:53:00	68	20,3	37
0:54:00	68	20,2	39
0:55:00	68	20,2	32
0:56:00	68	20,3	38
0:57:00	68	20,3	34
0:58:00	68	20,3	32
0:59:00	68	20,3	32
1:00:00	68	20,4	33
1:01:00	68	20,4	33
1:02:00	68	20,4	34
1:03:00	68	20,4	36
1:04:00	68	20,4	35
1:05:00	68	20,5	30
1:06:00	68	20,5	27
1:07:00	68	20,5	26
1:08:00	68	20,5	28
1:09:00	68	20,5	30
1:10:00	68	20,6	32
1:11:00	68	20,5	31
1:12:00	68	20,6	31
1:13:00	68	20,6	30
1:14:00	68	20,6	30
1:15:00	68	20,6	31
1:16:00	68	20,6	31
1:17:00	68	20,6	31
1:18:00	68	20,6	39
1:19:00	68	20,6	39
1:20:00	68	20,6	37
1:21:00	68	20,6	36
1:22:00	68	20,6	34
1:23:00	68	20,7	36
1:24:00	68	20,7	36
1:25:00	68	20,6	38
1:26:00	68	20,6	39
1:27:00	67	20,6	39
1:28:00	67	20,7	37
1:29:00	67	20,7	38
1:30:00	68	20,7	37
1:31:00	67	20,6	37
1:32:00	67	20,7	37
1:33:00	67	20,7	36
1:34:00	68	20,7	36
1:35:00	67	20,7	36
1:36:00	67	20,7	36
1:37:00	68	20,7	37
1:38:00	67	20,7	36
1:39:00	68	20,7	36
1:40:00	68	20,7	36
1:41:00	68	20,7	36
1:42:00	68	20,7	36
1:43:00	67	20,6	36
1:44:00	67	20,7	35
1:45:00	67	20,7	36
1:46:00	67	20,7	36
1:47:00	68	20,6	36
1:48:00	68	20,6	35
1:49:00	67	20,6	36
1:50:00	68	20,6	36
1:51:00	68	20,6	34
1:52:00	68	20,6	34
1:53:00	68	20,6	33
1:54:00	68	20,5	37
1:55:00	67	20,5	37
1:56:00	67	20,5	43
1:57:00	68	20,5	46
1:58:00	68	20,5	46
1:59:00	67	20,4	45
2:00:00	68	20,4	44
2:01:00	68	20,4	45
2:02:00	68	20,3	45
2:03:00	68	20,3	45
2:04:00	68	20,3	45
2:05:00	67	20,2	43
2:06:00	68	20,1	49
2:07:00	68	20,1	46
2:08:00	68	20,1	61
2:09:00	67	20,1	41
2:10:00	67	20,1	44
2:11:00	68	20,1	47
2:12:00	68	20,1	57
2:13:00	67	20,0	60
2:14:00	68	20,1	67
2:15:00	67	20,0	65
2:16:00	68	20,1	58
2:17:00	68	20,1	55
2:18:00	68	20,0	69
2:19:00	68	20,1	18
2:20:00	68	20,1	6
2:21:00	68	20,1	10
2:22:00	68	20,1	70
2:23:00	68	20,1	71
2:24:00	68	20,1	74

File: project-root/data/Data Acquisition/Data Acquisition/2009 year (240)/Con 2 Kurmangazy2 G1900+0.3%FL+0.1%RPM (45C-FW).txt
--Test Summary--
Full Path and File Name	
Instrument Name	7222-2
Instrument Type	Model 7222 Consistometer
Instrument Serial Number	128
Test Start Date	07.04.2009
Test Start Time	9:31:07
Test Stop Date	07.04.2009
Test Stop Time	11:48:42
Test Length	2:17:35
Final Sample Time Offset	2:17:00
Controller Schedule Name	
Sampling Period	60 seconds
Comments	MPa: 16.5(45), T:45(45)
Information	WellID	Kurmangazy2
Information	Customer	LUKoil-Shelf
Information	CementClass	G
Information	CementMfr	Dykerhoff (Germany)
Information	Additives	0.3%FL+0.1%RPM
Information	Density	1900
Information	BHCT	45
Information	BHST	60
Information	FluidLoss	
Information	JobType	244.5 mm csg.
Calculated Value	30Bc - TT	2:01:00
Calculated Value	70Bc - TT	N/A
Calculated Value	100Bc - TT	N/A
Initial Temperature (°C)	25 °C
Final Temperature (°C)	45 °C
Initial Pressure (MPa)	0,8 MPa
Final Pressure (MPa)	16,6 MPa
Initial Consistency (Bc)	24 Bc
Final Consistency (Bc)	43 Bc
--Data--
Time (HH:MM:SS)	Temperature (°C)	Pressure (MPa)	Consistency (Bc)
0:00:00	25	0,8	24
0:01:00	25	2,4	20
0:02:00	25	2,7	18
0:03:00	25	3,1	16
0:04:00	26	3,5	15
0:05:00	26	3,8	15
0:06:00	27	4,0	14
0:07:00	27	4,3	13
0:08:00	28	4,7	13
0:09:00	28	5,0	13
0:10:00	29	5,4	12
0:11:00	29	5,6	12
0:12:00	30	5,9	12
0:13:00	30	6,3	12
0:14:00	31	6,6	12
0:15:00	31	7,0	12
0:16:00	32	7,3	12
0:17:00	32	7,7	12
0:18:00	33	8,0	12
0:19:00	33	8,3	12
0:20:00	34	8,7	12
0:21:00	34	9,1	12
0:22:00	35	9,5	12
0:23:00	35	9,9	12
0:24:00	36	10,3	12
0:25:00	36	10,6	12
0:26:00	37	11,0	12
0:27:00	37	11,4	12
0:28:00	37	11,1	12
0:29:00	38	11,6	12
0:30:00	38	12,0	12
0:31:00	39	12,4	12
0:32:00	39	12,7	12
0:33:00	40	13,2	12
0:34:00	40	13,6	12
0:35:00	41	13,5	12
0:36:00	41	13,7	12
0:37:00	42	14,1	12
0:38:00	42	14,5	13
0:39:00	43	14,9	13
0:40:00	43	15,3	13
0:41:00	43	15,8	13
0:42:00	44	16,2	14
0:43:00	44	16,1	14
0:44:00	45	16,6	14
0:45:00	45	16,9	14
0:46:00	46	16,8	15
0:47:00	46	16,5	16
0:48:00	46	16,5	16
0:49:00	46	16,6	16
0:50:00	46	16,7	16
0:51:00	46	16,6	16
0:52:00	46	16,6	16
0:53:00	46	16,6	16
0:54:00	46	16,6	16
0:55:00	46	16,6	17
0:56:00	46	16,6	17
0:57:00	46	16,6	17
0:58:00	46	16,6	17
0:59:00	46	16,6	17
1:00:00	45	16,6	17
1:01:00	45	16,6	18
1:02:00	45	16,7	18
1:03:00	45	16,7	18
1:04:00	45	16,7	18
1:05:00	45	16,7	18
1:06:00	45	16,7	18
1:07:00	45	16,7	18
1:08:00	45	16,7	18
1:09:00	45	16,7	18
1:10:00	45	16,7	18
1:11:00	45	16,7	18
1:12:00	45	16,7	18
1:13:00	45	16,8	18
1:14:00	45	16,8	18
1:15:00	45	16,8	19
1:16:00	45	16,8	19
1:17:00	45	16,8	19
1:18:00	45	16,8	19
1:19:00	45	16,8	19
1:20:00	45	16,8	19
1:21:00	45	16,8	19
1:22:00	45	16,8	19
1:23:00	45	16,8	19
1:24:00	45	16,8	19
1:25:00	45	16,8	19
1:26:00	45	16,8	19
1:27:00	45	16,8	20
1:28:00	45	16,8	20
1:29:00	45	16,8	20
1:30:00	45	16,8	20
1:31:00	45	16,8	20
1:32:00	45	16,8	20
1:33:00	45	16,8	20
1:34:00	45	16,8	20
1:35:00	45	16,8	20
1:36:00	45	16,8	21
1:37:00	45	16,8	21
1:38:00	45	16,8	21
1:39:00	45	16,9	20
1:40:00	45	16,9	20
1:41:00	45	16,9	21
1:42:00	45	16,9	21
1:43:00	45	16,8	22
1:44:00	45	16,8	22
1:45:00	45	16,8	23
1:46:00	45	16,8	23
1:47:00	45	16,8	24
1:48:00	45	16,8	24
1:49:00	45	16,8	24
1:50:00	45	16,8	24
1:51:00	45	16,8	25
1:52:00	45	16,8	25
1:53:00	45	16,8	26
1:54:00	45	16,8	26
1:55:00	45	16,8	25
1:56:00	45	16,8	27
1:57:00	45	16,8	28
1:58:00	45	16,8	28
1:59:00	45	16,8	30
2:00:00	45	16,8	31
2:01:00	45	16,8	32
2:02:00	45	16,8	32
2:03:00	45	16,8	32
2:04:00	45	16,7	34
2:05:00	45	16,7	35
2:06:00	45	16,7	35
2:07:00	45	16,7	37
2:08:00	45	16,7	37
2:09:00	45	16,7	39
2:10:00	45	16,7	40
2:11:00	45	16,6	40
2:12:00	45	16,6	41
2:13:00	45	16,6	42
2:14:00	45	16,6	42
2:15:00	45	16,6	42
2:16:00	45	16,6	43
2:17:00	45	16,6	43

File: project-root/data/Data Acquisition/Data Acquisition/2009 year (240)/Con 2 Kurmangazy2 G1900+0.3%FL+0.2%RPM (45C).txt
--Test Summary--
Full Path and File Name	
Instrument Name	7222-2
Instrument Type	Model 7222 Consistometer
Instrument Serial Number	128
Test Start Date	07.04.2009
Test Start Time	16:26:43
Test Stop Date	07.04.2009
Test Stop Time	22:28:44
Test Length	6:02:01
Final Sample Time Offset	6:02:00
Controller Schedule Name	
Sampling Period	60 seconds
Comments	MPa: 16.5(45), T:45(45)
Information	WellID	Kurmangazy2
Information	Customer	LUKoil-Shelf
Information	CementClass	G
Information	CementMfr	Dykerhoff (Germany)
Information	Additives	0.3%FL+0.2%RPM
Information	Density	1900
Information	BHCT	45
Information	BHST	60
Information	FluidLoss	
Information	JobType	244.5 mm csg.
Calculated Value	30Bc - TT	2:38:00
Calculated Value	70Bc - TT	6:02:00
Calculated Value	100Bc - TT	N/A
Initial Temperature (°C)	27 °C
Final Temperature (°C)	45 °C
Initial Pressure (MPa)	0,5 MPa
Final Pressure (MPa)	16,6 MPa
Initial Consistency (Bc)	9 Bc
Final Consistency (Bc)	71 Bc
--Data--
Time (HH:MM:SS)	Temperature (°C)	Pressure (MPa)	Consistency (Bc)
0:00:00	27	0,5	9
0:01:00	28	2,2	10
0:02:00	28	2,6	13
0:03:00	28	3,0	12
0:04:00	28	3,6	11
0:05:00	28	4,1	13
0:06:00	29	4,4	12
0:07:00	29	4,8	14
0:08:00	30	5,1	15
0:09:00	30	5,4	20
0:10:00	31	5,7	10
0:11:00	31	6,0	10
0:12:00	32	6,3	12
0:13:00	32	6,6	14
0:14:00	33	6,9	14
0:15:00	33	7,1	15
0:16:00	34	7,5	10
0:17:00	34	7,8	9
0:18:00	34	8,0	9
0:19:00	35	8,4	8
0:20:00	35	8,6	8
0:21:00	36	8,9	8
0:22:00	36	9,2	8
0:23:00	36	9,6	8
0:24:00	37	9,9	8
0:25:00	37	10,2	8
0:26:00	38	10,6	8
0:27:00	38	10,9	8
0:28:00	38	11,2	8
0:29:00	39	11,5	8
0:30:00	39	11,8	8
0:31:00	40	12,2	8
0:32:00	40	12,5	8
0:33:00	41	12,9	8
0:34:00	41	13,2	8
0:35:00	41	13,5	8
0:36:00	42	13,9	8
0:37:00	42	14,4	8
0:38:00	43	14,5	8
0:39:00	43	14,7	8
0:40:00	43	15,0	8
0:41:00	44	15,3	8
0:42:00	44	15,7	8
0:43:00	44	16,0	8
0:44:00	45	16,4	8
0:45:00	45	16,7	8
0:46:00	46	16,7	8
0:47:00	46	16,6	8
0:48:00	46	16,6	8
0:49:00	46	16,6	8
0:50:00	46	16,5	8
0:51:00	46	16,5	8
0:52:00	46	16,6	8
0:53:00	46	16,6	8
0:54:00	46	16,6	8
0:55:00	46	16,7	8
0:56:00	46	16,7	8
0:57:00	46	16,7	8
0:58:00	46	16,7	8
0:59:00	45	16,7	8
1:00:00	46	16,6	8
1:01:00	46	16,6	8
1:02:00	45	16,6	8
1:03:00	45	16,6	8
1:04:00	45	16,6	8
1:05:00	46	16,6	8
1:06:00	45	16,6	8
1:07:00	45	16,7	8
1:08:00	45	16,7	8
1:09:00	45	16,7	8
1:10:00	45	16,6	8
1:11:00	45	16,6	8
1:12:00	45	16,6	8
1:13:00	45	16,6	8
1:14:00	45	16,6	8
1:15:00	45	16,6	8
1:16:00	45	16,6	8
1:17:00	45	16,6	8
1:18:00	45	16,6	8
1:19:00	45	16,6	8
1:20:00	45	16,6	8
1:21:00	45	16,6	8
1:22:00	45	16,6	8
1:23:00	45	16,6	8
1:24:00	45	16,6	8
1:25:00	45	16,6	8
1:26:00	45	16,6	8
1:27:00	45	16,6	8
1:28:00	45	16,7	8
1:29:00	45	16,6	8
1:30:00	45	16,6	8
1:31:00	45	16,6	8
1:32:00	45	16,6	8
1:33:00	45	16,6	8
1:34:00	45	16,6	8
1:35:00	45	16,6	8
1:36:00	45	16,6	8
1:37:00	45	16,6	9
1:38:00	45	16,6	9
1:39:00	45	16,6	9
1:40:00	45	16,6	9
1:41:00	45	16,6	9
1:42:00	45	16,6	9
1:43:00	45	16,6	9
1:44:00	45	16,6	9
1:45:00	45	16,6	9
1:46:00	45	16,6	9
1:47:00	45	16,6	9
1:48:00	45	16,6	9
1:49:00	45	16,6	9
1:50:00	45	16,6	9
1:51:00	45	16,6	9
1:52:00	45	16,6	9
1:53:00	45	16,6	9
1:54:00	45	16,6	9
1:55:00	45	16,6	9
1:56:00	45	16,6	9
1:57:00	45	16,6	9
1:58:00	45	16,6	9
1:59:00	45	16,6	9
2:00:00	45	16,6	9
2:01:00	45	16,6	9
2:02:00	45	16,6	9
2:03:00	45	16,6	9
2:04:00	45	16,7	10
2:05:00	45	16,6	10
2:06:00	45	16,6	10
2:07:00	45	16,6	10
2:08:00	45	16,6	10
2:09:00	45	16,6	10
2:10:00	45	16,6	10
2:11:00	45	16,6	10
2:12:00	45	16,6	11
2:13:00	45	16,6	11
2:14:00	45	16,6	11
2:15:00	45	16,6	11
2:16:00	45	16,6	11
2:17:00	45	16,6	11
2:18:00	45	16,6	11
2:19:00	45	16,6	12
2:20:00	45	16,6	12
2:21:00	45	16,6	12
2:22:00	45	16,6	13
2:23:00	45	16,6	17
2:24:00	45	16,6	29
2:25:00	45	16,6	26
2:26:00	45	16,6	25
2:27:00	45	16,6	20
2:28:00	45	16,6	27
2:29:00	45	16,6	25
2:30:00	45	16,6	29
2:31:00	45	16,6	26
2:32:00	45	16,6	24
2:33:00	45	16,6	23
2:34:00	45	16,6	31
2:35:00	45	16,6	23
2:36:00	45	16,6	25
2:37:00	45	16,6	31
2:38:00	45	16,6	37
2:39:00	45	16,6	29
2:40:00	45	16,6	24
2:41:00	45	16,6	25
2:42:00	45	16,6	25
2:43:00	45	16,6	26
2:44:00	45	16,6	26
2:45:00	45	16,6	27
2:46:00	45	16,6	26
2:47:00	45	16,6	26
2:48:00	45	16,6	27
2:49:00	45	16,6	27
2:50:00	45	16,6	27
2:51:00	45	16,6	27
2:52:00	45	16,6	27
2:53:00	45	16,6	27
2:54:00	45	16,6	27
2:55:00	45	16,6	27
2:56:00	45	16,6	27
2:57:00	45	16,6	27
2:58:00	45	16,6	27
2:59:00	45	16,6	27
3:00:00	45	16,6	27
3:01:00	45	16,6	27
3:02:00	45	16,6	27
3:03:00	45	16,6	27
3:04:00	45	16,6	26
3:05:00	45	16,6	26
3:06:00	45	16,6	26
3:07:00	45	16,6	26
3:08:00	45	16,6	26
3:09:00	45	16,6	26
3:10:00	45	16,6	26
3:11:00	45	16,6	25
3:12:00	45	16,6	25
3:13:00	45	16,6	25
3:14:00	45	16,6	25
3:15:00	45	16,6	25
3:16:00	45	16,6	25
3:17:00	45	16,6	25
3:18:00	45	16,6	25
3:19:00	45	16,6	25
3:20:00	45	16,6	25
3:21:00	45	16,6	25
3:22:00	45	16,8	25
3:23:00	45	16,7	25
3:24:00	45	16,7	25
3:25:00	45	16,6	25
3:26:00	45	16,6	25
3:27:00	45	16,6	25
3:28:00	45	16,8	25
3:29:00	45	16,8	25
3:30:00	45	16,7	25
3:31:00	45	16,7	25
3:32:00	45	16,6	25
3:33:00	45	16,6	25
3:34:00	45	16,6	24
3:35:00	45	16,6	24
3:36:00	45	16,6	24
3:37:00	45	16,6	23
3:38:00	45	16,6	23
3:39:00	45	16,6	23
3:40:00	45	16,6	23
3:41:00	45	16,6	22
3:42:00	45	16,6	22
3:43:00	45	16,6	22
3:44:00	45	16,6	21
3:45:00	45	16,6	21
3:46:00	45	16,6	21
3:47:00	45	16,6	21
3:48:00	45	16,6	20
3:49:00	45	16,6	20
3:50:00	45	16,6	21
3:51:00	45	16,6	20
3:52:00	45	16,6	20
3:53:00	45	16,6	19
3:54:00	45	16,6	20
3:55:00	45	16,6	20
3:56:00	45	16,6	19
3:57:00	45	16,6	19
3:58:00	45	16,6	19
3:59:00	45	16,6	19
4:00:00	45	16,6	19
4:01:00	45	16,6	19
4:02:00	45	16,6	19
4:03:00	45	16,6	19
4:04:00	45	16,6	19
4:05:00	45	16,6	19
4:06:00	45	16,6	19
4:07:00	45	16,6	19
4:08:00	45	16,6	19
4:09:00	45	16,6	19
4:10:00	45	16,6	19
4:11:00	45	16,6	19
4:12:00	45	16,6	19
4:13:00	45	16,6	19
4:14:00	45	16,6	19
4:15:00	45	16,6	20
4:16:00	45	16,6	20
4:17:00	45	16,6	20
4:18:00	45	16,6	20
4:19:00	45	16,6	20
4:20:00	45	16,6	21
4:21:00	45	16,6	21
4:22:00	45	16,6	21
4:23:00	45	16,6	22
4:24:00	45	16,6	22
4:25:00	45	16,6	22
4:26:00	45	16,6	23
4:27:00	45	16,6	23
4:28:00	45	16,6	23
4:29:00	45	16,6	24
4:30:00	45	16,6	24
4:31:00	45	16,6	24
4:32:00	45	16,6	25
4:33:00	45	16,6	25
4:34:00	45	16,6	26
4:35:00	45	16,6	26
4:36:00	45	16,6	26
4:37:00	45	16,6	27
4:38:00	45	16,6	28
4:39:00	45	16,6	28
4:40:00	45	16,6	29
4:41:00	45	16,6	30
4:42:00	45	16,6	31
4:43:00	45	16,6	31
4:44:00	45	16,6	31
4:45:00	45	16,6	32
4:46:00	45	16,6	32
4:47:00	45	16,6	33
4:48:00	45	16,6	33
4:49:00	45	16,6	34
4:50:00	45	16,6	37
4:51:00	45	16,6	35
4:52:00	45	16,6	37
4:53:00	45	16,6	37
4:54:00	45	16,6	38
4:55:00	45	16,6	38
4:56:00	45	16,6	39
4:57:00	45	16,6	40
4:58:00	45	16,6	41
4:59:00	45	16,6	42
5:00:00	45	16,6	42
5:01:00	45	16,6	43
5:02:00	45	16,6	42
5:03:00	45	16,6	43
5:04:00	45	16,6	43
5:05:00	45	16,6	44
5:06:00	45	16,6	45
5:07:00	45	16,6	45
5:08:00	45	16,6	46
5:09:00	45	16,6	46
5:10:00	45	16,6	47
5:11:00	45	16,6	48
5:12:00	45	16,6	48
5:13:00	45	16,6	49
5:14:00	45	16,6	50
5:15:00	45	16,6	50
5:16:00	45	16,6	51
5:17:00	45	16,6	51
5:18:00	45	16,6	51
5:19:00	45	16,6	52
5:20:00	45	16,6	52
5:21:00	45	16,6	53
5:22:00	45	16,6	53
5:23:00	45	16,8	53
5:24:00	45	16,8	54
5:25:00	45	16,7	55
5:26:00	45	16,7	55
5:27:00	45	16,7	55
5:28:00	45	16,6	56
5:29:00	45	16,6	56
5:30:00	45	16,6	56
5:31:00	45	16,6	57
5:32:00	45	16,9	58
5:33:00	45	16,8	58
5:34:00	45	16,8	59
5:35:00	45	16,8	59
5:36:00	45	16,7	59
5:37:00	45	16,7	60
5:38:00	45	16,7	60
5:39:00	45	16,6	60
5:40:00	45	16,6	16
5:41:00	45	16,6	12
5:42:00	45	16,6	7
5:43:00	45	16,6	6
5:44:00	45	16,6	4
5:45:00	45	16,6	4
5:46:00	45	16,6	7
5:47:00	45	16,6	4
5:48:00	45	16,6	3
5:49:00	45	16,6	4
5:50:00	45	16,6	3
5:51:00	45	16,6	3
5:52:00	45	16,9	6
5:53:00	45	16,8	3
5:54:00	45	16,8	3
5:55:00	45	16,8	9
5:56:00	45	16,8	13
5:57:00	45	16,7	16
5:58:00	45	16,7	21
5:59:00	45	16,7	69
6:00:00	45	16,6	70
6:01:00	45	16,6	70
6:02:00	45	16,6	71

File: project-root/data/Data Acquisition/Data Acquisition/2009 year (240)/Con 2 Kurmangazy2 G1900+0.3%FL+0.2%RPM (45C-2).txt
--Test Summary--
Full Path and File Name	
Instrument Name	7222-2
Instrument Type	Model 7222 Consistometer
Instrument Serial Number	128
Test Start Date	08.04.2009
Test Start Time	9:08:58
Test Stop Date	08.04.2009
Test Stop Time	12:53:12
Test Length	3:44:14
Final Sample Time Offset	3:44:00
Controller Schedule Name	
Sampling Period	60 seconds
Comments	MPa: 16.5(45), T:45(45)
Information	WellID	Kurmangazy2
Information	Customer	LUKoil-Shelf
Information	CementClass	G
Information	CementMfr	Dykerhoff (Germany)
Information	Additives	0.3%FL+0.2%RPM
Information	Density	1900
Information	BHCT	45
Information	BHST	60
Information	FluidLoss	
Information	JobType	244.5 mm csg.
Calculated Value	30Bc - TT	N/A
Calculated Value	70Bc - TT	N/A
Calculated Value	100Bc - TT	N/A
Initial Temperature (°C)	27 °C
Final Temperature (°C)	46 °C
Initial Pressure (MPa)	1,4 MPa
Final Pressure (MPa)	0,4 MPa
Initial Consistency (Bc)	21 Bc
Final Consistency (Bc)	15 Bc
--Data--
Time (HH:MM:SS)	Temperature (°C)	Pressure (MPa)	Consistency (Bc)
0:00:00	27	1,4	21
0:01:00	27	2,3	19
0:02:00	27	2,7	20
0:03:00	28	3,2	21
0:04:00	28	3,7	17
0:05:00	28	4,1	15
0:06:00	29	4,5	16
0:07:00	29	4,9	17
0:08:00	30	5,3	17
0:09:00	30	4,9	16
0:10:00	31	5,3	12
0:11:00	31	5,6	12
0:12:00	32	5,9	11
0:13:00	32	6,2	11
0:14:00	33	6,5	10
0:15:00	33	6,8	10
0:16:00	34	7,2	12
0:17:00	34	7,5	10
0:18:00	34	7,8	11
0:19:00	35	8,1	11
0:20:00	35	8,5	11
0:21:00	36	8,8	12
0:22:00	36	9,2	10
0:23:00	36	9,5	11
0:24:00	37	9,8	10
0:25:00	37	10,2	10
0:26:00	38	10,6	10
0:27:00	38	10,9	10
0:28:00	39	11,2	10
0:29:00	39	11,6	9
0:30:00	39	12,0	10
0:31:00	40	12,3	9
0:32:00	40	12,6	9
0:33:00	41	12,9	9
0:34:00	41	13,3	11
0:35:00	41	13,7	14
0:36:00	42	14,1	11
0:37:00	42	14,4	11
0:38:00	43	14,8	11
0:39:00	43	15,1	11
0:40:00	43	15,5	12
0:41:00	44	15,8	12
0:42:00	44	16,1	13
0:43:00	45	16,4	12
0:44:00	45	16,7	12
0:45:00	46	17,0	12
0:46:00	46	16,9	13
0:47:00	46	16,6	12
0:48:00	46	16,5	11
0:49:00	46	16,6	11
0:50:00	46	16,6	11
0:51:00	46	16,6	11
0:52:00	46	16,6	11
0:53:00	46	16,6	11
0:54:00	46	16,6	11
0:55:00	46	16,6	10
0:56:00	46	16,6	10
0:57:00	45	16,6	10
0:58:00	45	16,6	10
0:59:00	46	16,6	10
1:00:00	45	16,6	9
1:01:00	45	16,6	10
1:02:00	45	16,6	9
1:03:00	45	16,6	9
1:04:00	45	16,6	9
1:05:00	45	16,7	9
1:06:00	45	16,6	9
1:07:00	45	16,6	9
1:08:00	45	16,6	9
1:09:00	45	16,6	9
1:10:00	45	16,7	9
1:11:00	45	16,7	9
1:12:00	45	16,7	9
1:13:00	45	16,6	9
1:14:00	45	16,6	9
1:15:00	45	16,6	9
1:16:00	45	16,6	9
1:17:00	45	16,6	9
1:18:00	45	16,6	9
1:19:00	45	16,6	8
1:20:00	45	16,6	8
1:21:00	45	16,6	9
1:22:00	45	16,6	9
1:23:00	45	16,6	8
1:24:00	45	16,7	8
1:25:00	45	16,7	8
1:26:00	45	16,6	8
1:27:00	45	16,6	8
1:28:00	45	16,6	8
1:29:00	45	16,6	8
1:30:00	45	16,6	8
1:31:00	45	16,6	8
1:32:00	45	16,6	8
1:33:00	45	16,6	8
1:34:00	45	16,6	8
1:35:00	45	16,6	8
1:36:00	45	16,6	8
1:37:00	45	16,6	9
1:38:00	45	16,6	9
1:39:00	45	16,6	9
1:40:00	45	16,6	9
1:41:00	45	16,6	9
1:42:00	45	16,7	9
1:43:00	45	16,7	9
1:44:00	45	16,7	9
1:45:00	45	16,7	9
1:46:00	45	16,7	8
1:47:00	45	16,6	9
1:48:00	45	16,6	9
1:49:00	45	16,6	9
1:50:00	45	16,6	9
1:51:00	45	16,6	9
1:52:00	45	16,6	9
1:53:00	45	16,6	9
1:54:00	45	16,6	9
1:55:00	45	16,6	10
1:56:00	45	16,6	10
1:57:00	45	16,6	10
1:58:00	45	16,6	10
1:59:00	45	16,6	10
2:00:00	45	16,6	10
2:01:00	45	16,6	10
2:02:00	45	16,6	10
2:03:00	45	16,6	10
2:04:00	45	16,6	10
2:05:00	45	16,7	11
2:06:00	45	16,6	11
2:07:00	45	16,6	11
2:08:00	45	16,6	11
2:09:00	45	16,6	11
2:10:00	45	16,6	11
2:11:00	45	16,6	11
2:12:00	45	16,7	12
2:13:00	45	16,6	12
2:14:00	45	16,6	12
2:15:00	45	16,6	12
2:16:00	45	16,6	12
2:17:00	45	16,6	13
2:18:00	45	16,6	13
2:19:00	45	16,6	13
2:20:00	45	16,6	13
2:21:00	45	16,6	14
2:22:00	45	16,7	15
2:23:00	45	16,6	15
2:24:00	45	16,6	16
2:25:00	45	16,6	16
2:26:00	45	16,6	17
2:27:00	45	16,6	17
2:28:00	45	16,6	18
2:29:00	45	16,6	18
2:30:00	45	16,6	19
2:31:00	45	16,6	20
2:32:00	45	16,6	20
2:33:00	45	16,6	20
2:34:00	45	16,6	21
2:35:00	45	16,6	22
2:36:00	45	16,6	23
2:37:00	45	16,6	23
2:38:00	45	16,6	24
2:39:00	45	16,6	24
2:40:00	45	16,6	25
2:41:00	45	16,6	25
2:42:00	45	16,6	26
2:43:00	45	16,6	26
2:44:00	45	16,6	27
2:45:00	45	16,6	28
2:46:00	45	16,6	28
2:47:00	45	16,6	28
2:48:00	45	16,6	28
2:49:00	45	16,6	29
2:50:00	45	16,6	29
2:51:00	45	16,6	29
2:52:00	45	16,6	29
2:53:00	45	16,6	29
2:54:00	45	16,6	28
2:55:00	45	16,6	28
2:56:00	45	16,6	28
2:57:00	45	16,6	28
2:58:00	45	16,6	27
2:59:00	45	16,6	27
3:00:00	45	16,6	27
3:01:00	45	16,5	26
3:02:00	45	16,6	26
3:03:00	45	16,6	25
3:04:00	45	16,6	25
3:05:00	45	16,6	25
3:06:00	45	16,6	25
3:07:00	45	16,6	24
3:08:00	45	16,6	23
3:09:00	45	16,6	24
3:10:00	45	16,6	24
3:11:00	45	16,6	24
3:12:00	45	16,6	23
3:13:00	45	16,6	24
3:14:00	45	16,6	24
3:15:00	45	16,6	25
3:16:00	45	16,6	24
3:17:00	45	16,6	25
3:18:00	45	16,6	25
3:19:00	45	16,6	25
3:20:00	45	16,6	24
3:21:00	45	16,6	25
3:22:00	45	16,6	25
3:23:00	45	16,6	25
3:24:00	45	16,6	25
3:25:00	45	16,6	24
3:26:00	45	16,6	24
3:27:00	45	16,6	24
3:28:00	45	16,6	23
3:29:00	45	16,6	23
3:30:00	45	16,6	23
3:31:00	45	16,7	13
3:32:00	45	16,6	13
3:33:00	45	16,6	13
3:34:00	46	16,6	13
3:35:00	46	16,6	13
3:36:00	46	16,6	13
3:37:00	46	16,6	13
3:38:00	46	16,6	13
3:39:00	46	16,6	13
3:40:00	46	16,6	13
3:41:00	46	16,6	13
3:42:00	46	1,1	22
3:43:00	46	1,0	18
3:44:00	46	0,4	15

File: project-root/data/Data Acquisition/Data Acquisition/2009 year (240)/Con 2 Kurmangazy2 G1900+0.3%FL+0.3%RPM (45C-FW).txt
--Test Summary--
Full Path and File Name	
Instrument Name	7222-2
Instrument Type	Model 7222 Consistometer
Instrument Serial Number	128
Test Start Date	07.04.2009
Test Start Time	12:25:16
Test Stop Date	07.04.2009
Test Stop Time	15:47:09
Test Length	3:21:53
Final Sample Time Offset	3:21:00
Controller Schedule Name	
Sampling Period	60 seconds
Comments	MPa: 16.5(45), T:45(45)
Information	WellID	Kurmangazy2
Information	Customer	LUKoil-Shelf
Information	CementClass	G
Information	CementMfr	Dykerhoff (Germany)
Information	Additives	0.3%FL+0.3%RPM
Information	Density	1900
Information	BHCT	45
Information	BHST	60
Information	FluidLoss	
Information	JobType	244.5 mm csg.
Calculated Value	30Bc - TT	N/A
Calculated Value	70Bc - TT	N/A
Calculated Value	100Bc - TT	N/A
Initial Temperature (°C)	26 °C
Final Temperature (°C)	45 °C
Initial Pressure (MPa)	0,6 MPa
Final Pressure (MPa)	16,7 MPa
Initial Consistency (Bc)	4 Bc
Final Consistency (Bc)	21 Bc
--Data--
Time (HH:MM:SS)	Temperature (°C)	Pressure (MPa)	Consistency (Bc)
0:00:00	26	0,6	4
0:01:00	27	2,2	4
0:02:00	27	2,6	4
0:03:00	27	3,2	4
0:04:00	27	3,7	4
0:05:00	27	4,2	4
0:06:00	28	4,4	4
0:07:00	29	4,7	4
0:08:00	29	5,0	4
0:09:00	30	5,3	4
0:10:00	30	5,8	4
0:11:00	31	5,7	4
0:12:00	31	5,9	4
0:13:00	32	6,1	4
0:14:00	32	6,4	4
0:15:00	33	6,8	4
0:16:00	33	7,3	4
0:17:00	34	7,8	4
0:18:00	34	8,2	4
0:19:00	34	8,6	4
0:20:00	35	8,3	4
0:21:00	35	8,8	4
0:22:00	36	9,2	4
0:23:00	36	9,3	4
0:24:00	37	9,6	4
0:25:00	37	9,9	4
0:26:00	38	10,3	4
0:27:00	38	10,6	4
0:28:00	38	10,9	4
0:29:00	39	11,4	4
0:30:00	39	11,9	4
0:31:00	39	12,4	3
0:32:00	40	12,3	4
0:33:00	40	12,9	3
0:34:00	41	13,5	3
0:35:00	41	13,4	4
0:36:00	42	13,7	3
0:37:00	42	13,8	3
0:38:00	43	14,1	3
0:39:00	43	14,5	3
0:40:00	44	14,8	3
0:41:00	44	15,1	3
0:42:00	44	15,4	3
0:43:00	45	15,8	3
0:44:00	45	16,3	3
0:45:00	45	16,7	3
0:46:00	46	17,0	3
0:47:00	46	16,9	3
0:48:00	46	16,6	3
0:49:00	47	16,5	3
0:50:00	47	16,5	3
0:51:00	47	16,5	3
0:52:00	47	16,5	3
0:53:00	46	16,6	3
0:54:00	46	16,6	3
0:55:00	46	16,8	3
0:56:00	45	17,2	3
0:57:00	45	16,9	3
0:58:00	45	16,5	3
0:59:00	45	17,0	3
1:00:00	45	17,3	3
1:01:00	45	16,7	3
1:02:00	45	16,6	3
1:03:00	46	16,6	3
1:04:00	46	16,6	3
1:05:00	46	16,5	3
1:06:00	46	16,5	3
1:07:00	46	16,6	3
1:08:00	46	16,6	3
1:09:00	46	16,6	3
1:10:00	45	16,7	3
1:11:00	45	16,8	3
1:12:00	45	17,0	3
1:13:00	45	17,2	3
1:14:00	45	16,6	3
1:15:00	45	16,7	3
1:16:00	45	16,8	3
1:17:00	45	16,8	3
1:18:00	45	16,8	3
1:19:00	45	16,7	3
1:20:00	45	16,6	3
1:21:00	45	16,6	3
1:22:00	46	16,6	3
1:23:00	46	16,6	3
1:24:00	46	16,6	3
1:25:00	46	16,6	3
1:26:00	45	16,6	3
1:27:00	45	16,6	3
1:28:00	45	16,6	3
1:29:00	45	16,7	3
1:30:00	45	16,8	3
1:31:00	45	16,8	3
1:32:00	45	16,9	3
1:33:00	45	17,0	3
1:34:00	45	17,0	3
1:35:00	45	17,1	3
1:36:00	45	17,0	3
1:37:00	45	17,0	3
1:38:00	45	17,0	3
1:39:00	45	16,8	3
1:40:00	45	16,7	3
1:41:00	45	16,6	3
1:42:00	45	16,6	3
1:43:00	45	16,6	3
1:44:00	45	16,7	3
1:45:00	45	16,8	3
1:46:00	45	17,0	3
1:47:00	45	17,1	3
1:48:00	45	17,1	3
1:49:00	45	17,1	3
1:50:00	45	17,0	3
1:51:00	45	17,0	3
1:52:00	45	16,9	3
1:53:00	45	16,9	3
1:54:00	45	16,9	3
1:55:00	45	16,9	3
1:56:00	45	16,9	3
1:57:00	45	16,9	3
1:58:00	45	17,0	3
1:59:00	45	16,9	3
2:00:00	45	16,9	3
2:01:00	45	16,9	3
2:02:00	45	16,9	3
2:03:00	45	16,9	3
2:04:00	45	16,9	3
2:05:00	45	16,9	3
2:06:00	45	16,9	3
2:07:00	45	16,9	3
2:08:00	45	16,9	3
2:09:00	45	16,9	3
2:10:00	45	16,9	3
2:11:00	45	16,9	3
2:12:00	45	16,9	3
2:13:00	45	16,9	3
2:14:00	45	16,9	3
2:15:00	45	16,9	3
2:16:00	45	16,9	3
2:17:00	45	16,9	3
2:18:00	45	16,9	4
2:19:00	45	16,9	4
2:20:00	45	16,9	5
2:21:00	45	16,9	5
2:22:00	45	16,9	5
2:23:00	45	16,8	5
2:24:00	45	16,9	5
2:25:00	45	16,8	5
2:26:00	45	16,8	5
2:27:00	45	16,8	6
2:28:00	45	16,8	6
2:29:00	45	16,8	6
2:30:00	45	16,8	6
2:31:00	45	16,8	6
2:32:00	45	16,8	6
2:33:00	45	16,8	6
2:34:00	45	16,8	6
2:35:00	45	16,8	6
2:36:00	45	16,8	6
2:37:00	45	16,8	6
2:38:00	45	16,8	6
2:39:00	45	16,8	7
2:40:00	45	16,8	7
2:41:00	45	16,8	7
2:42:00	45	16,8	7
2:43:00	45	16,8	7
2:44:00	45	16,8	7
2:45:00	45	16,8	7
2:46:00	45	16,8	8
2:47:00	45	16,8	8
2:48:00	45	16,7	8
2:49:00	45	16,7	9
2:50:00	45	5,3	11
2:51:00	45	2,9	12
2:52:00	45	9,9	13
2:53:00	45	16,5	12
2:54:00	46	16,5	12
2:55:00	46	16,6	13
2:56:00	45	16,6	13
2:57:00	45	16,7	14
2:58:00	45	16,8	14
2:59:00	45	16,9	15
3:00:00	45	16,9	15
3:01:00	45	16,9	15
3:02:00	45	16,8	16
3:03:00	45	16,8	17
3:04:00	45	16,8	17
3:05:00	45	16,8	17
3:06:00	45	16,8	17
3:07:00	45	16,8	18
3:08:00	45	16,8	18
3:09:00	45	16,8	18
3:10:00	45	16,8	18
3:11:00	45	16,8	18
3:12:00	45	16,7	18
3:13:00	45	16,8	19
3:14:00	45	16,7	19
3:15:00	45	16,7	19
3:16:00	45	16,7	19
3:17:00	45	16,7	19
3:18:00	45	16,7	20
3:19:00	45	16,7	21
3:20:00	45	16,7	21
3:21:00	45	16,7	21
