Repository: ProgWizer/parser

File: project-root/data/Data Acquisition/Data Acquisition/2009 year (240)/Con 2 Kurmzngazy2 G1900+0.2%RPM+0.1%LTR-100 (68C).txt
--Test Summary--
Full Path and File Name	
Instrument Name	7222-2
Instrument Type	Model 7222 Consistometer
Instrument Serial Number	128
Test Start Date	23.04.2009
Test Start Time	18:44:11
Test Stop Date	23.04.2009
Test Stop Time	21:43:11
Test Length	2:59:00
Final Sample Time Offset	2:59:00
Controller Schedule Name	
Sampling Period	60 seconds
Comments	
Information	WellID	
Information	Customer	
Information	CementClass	
Information	CementMfr	
Information	Additives	
Information	Density	
Information	BHCT	
Information	BHST	
Information	FluidLoss	
Information	JobType	
Calculated Value	30Bc - TT	0:55:00
Calculated Value	70Bc - TT	2:59:00
Calculated Value	100Bc - TT	N/A
Initial Temperature (°C)	25 °C
Final Temperature (°C)	68 °C
Initial Pressure (MPa)	0,5 MPa
Final Pressure (MPa)	20,1 MPa
Initial Consistency (Bc)	18 Bc
Final Consistency (Bc)	81 Bc
--Data--
Time (HH:MM:SS)	Temperature (°C)	Pressure (MPa)	Consistency (Bc)
0:00:00	25	0,5	18
0:01:00	25	2,4	17
0:02:00	25	3,4	17
0:03:00	25	4,2	15
0:04:00	26	4,8	10
0:05:00	28	5,4	17
0:06:00	30	5,9	12
0:07:00	32	6,5	20
0:08:00	34	7,3	14
0:09:00	36	7,8	10
0:10:00	38	8,4	9
0:11:00	40	9,0	6
0:12:00	41	9,7	6
0:13:00	43	10,3	7
0:14:00	44	10,7	7
0:15:00	46	11,3	7
0:16:00	47	12,0	7
0:17:00	49	12,6	8
0:18:00	50	13,2	8
0:19:00	52	13,5	8
0:20:00	53	14,4	8
0:21:00	55	14,9	7
0:22:00	56	15,3	7
0:23:00	57	16,2	15
0:24:00	59	16,7	10
0:25:00	60	17,1	6
0:26:00	62	17,8	7
0:27:00	64	18,4	9
0:28:00	65	19,3	13
0:29:00	67	19,7	8
0:30:00	68	20,4	8
0:31:00	69	20,6	14
0:32:00	70	19,9	17
0:33:00	71	19,9	17
0:34:00	71	20,0	11
0:35:00	70	20,0	23
0:36:00	70	20,1	14
0:37:00	70	20,0	19
0:38:00	70	20,0	20
0:39:00	69	20,1	21
0:40:00	69	20,0	20
0:41:00	69	20,0	17
0:42:00	69	20,1	18
0:43:00	69	20,1	16
0:44:00	68	20,2	17
0:45:00	68	20,3	18
0:46:00	68	20,3	17
0:47:00	68	20,3	20
0:48:00	68	20,3	24
0:49:00	68	20,4	20
0:50:00	68	20,4	23
0:51:00	68	20,5	31
0:52:00	68	20,6	28
0:53:00	68	20,6	20
0:54:00	68	20,6	30
0:55:00	68	20,6	34
0:56:00	68	20,5	23
0:57:00	68	20,5	22
0:58:00	68	20,6	20
0:59:00	68	20,6	16
1:00:00	68	20,7	30
1:01:00	68	20,7	24
1:02:00	68	20,7	16
1:03:00	68	20,7	19
1:04:00	68	20,8	18
1:05:00	68	20,8	15
1:06:00	68	20,2	21
1:07:00	68	20,2	21
1:08:00	68	20,2	22
1:09:00	68	20,2	20
1:10:00	68	20,3	20
1:11:00	68	20,3	20
1:12:00	68	20,3	20
1:13:00	68	20,3	20
1:14:00	68	20,3	20
1:15:00	68	20,3	20
1:16:00	68	20,3	20
1:17:00	68	20,4	20
1:18:00	68	20,4	20
1:19:00	68	20,4	20
1:20:00	68	20,4	20
1:21:00	68	20,4	20
1:22:00	68	20,4	21
1:23:00	68	20,5	21
1:24:00	68	20,5	21
1:25:00	68	20,5	20
1:26:00	68	20,5	21
1:27:00	68	20,5	21
1:28:00	68	20,5	21
1:29:00	68	20,5	21
1:30:00	68	20,5	20
1:31:00	68	20,5	20
1:32:00	68	20,5	20
1:33:00	68	20,5	19
1:34:00	68	20,5	20
1:35:00	68	20,6	20
1:36:00	68	20,6	19
1:37:00	68	20,6	19
1:38:00	68	20,6	19
1:39:00	68	20,6	19
1:40:00	68	20,5	17
1:41:00	68	20,6	18
1:42:00	68	20,6	22
1:43:00	68	20,6	19
1:44:00	68	20,6	19
1:45:00	68	20,6	19
1:46:00	68	20,6	19
1:47:00	68	20,6	19
1:48:00	68	20,6	19
1:49:00	68	20,6	19
1:50:00	68	20,6	19
1:51:00	68	20,6	18
1:52:00	68	20,6	18
1:53:00	68	20,6	18
1:54:00	68	20,6	18
1:55:00	68	20,6	18
1:56:00	68	20,6	18
1:57:00	68	20,6	18
1:58:00	68	20,6	18
1:59:00	68	20,6	18
2:00:00	68	20,6	18
2:01:00	68	20,6	19
2:02:00	68	20,6	19
2:03:00	68	20,6	19
2:04:00	68	20,6	19
2:05:00	68	20,6	19
2:06:00	68	20,6	19
2:07:00	68	20,6	19
2:08:00	68	20,6	19
2:09:00	68	20,6	19
2:10:00	68	20,6	20
2:11:00	68	20,6	20
2:12:00	68	20,6	20
2:13:00	68	20,6	20
2:14:00	68	20,6	20
2:15:00	68	20,6	20
2:16:00	68	20,6	20
2:17:00	68	20,6	21
2:18:00	68	20,6	21
2:19:00	68	20,6	21
2:20:00	68	20,6	21
2:21:00	68	20,6	22
2:22:00	68	20,6	27
2:23:00	68	20,5	29
2:24:00	68	20,5	33
2:25:00	68	20,6	30
2:26:00	68	20,5	30
2:27:00	68	20,5	32
2:28:00	68	20,5	32
2:29:00	68	20,5	33
2:30:00	68	20,5	33
2:31:00	68	20,5	32
2:32:00	68	20,5	32
2:33:00	68	20,5	36
2:34:00	68	20,5	42
2:35:00	68	20,5	40
2:36:00	68	20,5	40
2:37:00	68	20,5	34
2:38:00	68	20,5	37
2:39:00	68	20,4	37
2:40:00	68	20,4	51
2:41:00	68	20,4	45
2:42:00	68	20,4	43
2:43:00	68	20,4	32
2:44:00	68	20,4	52
2:45:00	68	20,3	31
2:46:00	68	20,3	48
2:47:00	68	20,3	36
2:48:00	68	20,2	40
2:49:00	68	20,2	41
2:50:00	68	20,2	43
2:51:00	68	20,2	44
2:52:00	68	20,1	45
2:53:00	68	20,1	47
2:54:00	68	20,1	50
2:55:00	68	20,1	52
2:56:00	68	20,1	53
2:57:00	68	20,1	67
2:58:00	68	20,1	86
2:59:00	68	20,1	81

File: project-root/data/Data Acquisition/Data Acquisition/2009 year (240)/Con 2 Rakushka5 G1600+1.2%Gel+1.2%SMS (45C).txt
--Test Summary--
Full Path and File Name	
Instrument Name	7222-2
Instrument Type	Model 7222 Consistometer
Instrument Serial Number	128
Test Start Date	25.09.2009
Test Start Time	9:34:32
Test Stop Date	25.09.2009
Test Stop Time	13:04:27
Test Length	3:29:55
Final Sample Time Offset	3:29:00
Controller Schedule Name	
Sampling Period	60 seconds
Comments	MPa: 12(35), T:45(35)
Information	WellID	Rakushechnaya 5
Information	Customer	LUKoil-Shelf
Information	CementClass	G
Information	CementMfr	Dykerhoff
Information	Additives	1.2%Gel+1.2%SMS
Information	Density	1600
Information	BHCT	45
Information	BHST	56
Information	FluidLoss	
Information	JobType	Research
Calculated Value	30Bc - TT	3:01:00
Calculated Value	70Bc - TT	N/A
Calculated Value	100Bc - TT	N/A
Initial Temperature (°C)	24 °C
Final Temperature (°C)	45 °C
Initial Pressure (MPa)	0,7 MPa
Final Pressure (MPa)	12,1 MPa
Initial Consistency (Bc)	31 Bc
Final Consistency (Bc)	40 Bc
--Data--
Time (HH:MM:SS)	Temperature (°C)	Pressure (MPa)	Consistency (Bc)
0:00:00	24	0,7	31
0:01:00	24	2,2	30
0:02:00	24	3,0	25
0:03:00	24	3,6	20
0:04:00	24	4,0	16
0:05:00	25	4,3	13
0:06:00	26	4,5	11
0:07:00	27	4,9	10
0:08:00	28	5,1	9
0:09:00	29	5,3	9
0:10:00	30	5,5	9
0:11:00	30	5,9	9
0:12:00	31	6,3	9
0:13:00	32	6,4	9
0:14:00	32	6,6	9
0:15:00	33	7,2	9
0:16:00	34	7,4	9
0:17:00	34	7,6	9
0:18:00	35	7,6	9
0:19:00	35	8,2	10
0:20:00	36	8,6	10
0:21:00	37	8,6	10
0:22:00	37	8,6	10
0:23:00	38	9,1	9
0:24:00	39	9,7	9
0:25:00	39	9,4	9
0:26:00	40	9,9	9
0:27:00	40	10,3	9
0:28:00	41	10,2	9
0:29:00	42	10,8	9
0:30:00	42	11,4	9
0:31:00	43	11,1	9
0:32:00	44	11,6	9
0:33:00	44	12,2	9
0:34:00	45	11,8	9
0:35:00	46	12,3	9
0:36:00	46	12,3	9
0:37:00	47	12,1	8
0:38:00	47	12,1	8
0:39:00	47	12,1	8
0:40:00	47	12,1	8
0:41:00	47	12,1	8
0:42:00	47	12,2	8
0:43:00	46	12,2	8
0:44:00	46	12,3	8
0:45:00	46	12,4	8
0:46:00	46	12,5	8
0:47:00	46	12,5	8
0:48:00	46	12,4	8
0:49:00	46	12,3	8
0:50:00	46	12,3	8
0:51:00	46	12,4	8
0:52:00	46	12,4	8
0:53:00	46	12,4	8
0:54:00	46	12,4	8
0:55:00	46	12,4	8
0:56:00	46	12,3	8
0:57:00	46	12,3	7
0:58:00	46	12,3	7
0:59:00	46	12,3	8
1:00:00	46	12,3	8
1:01:00	46	12,3	8
1:02:00	46	12,3	8
1:03:00	46	12,3	8
1:04:00	46	12,2	8
1:05:00	46	12,2	8
1:06:00	46	12,2	8
1:07:00	46	12,2	8
1:08:00	46	12,1	8
1:09:00	45	12,1	8
1:10:00	46	12,2	8
1:11:00	46	12,2	8
1:12:00	45	12,1	8
1:13:00	45	12,1	8
1:14:00	45	12,2	8
1:15:00	46	12,2	8
1:16:00	45	12,1	8
1:17:00	45	12,1	8
1:18:00	45	12,1	9
1:19:00	45	12,2	9
1:20:00	46	12,1	9
1:21:00	45	12,2	9
1:22:00	46	12,1	9
1:23:00	46	12,1	9
1:24:00	45	12,1	9
1:25:00	45	12,1	9
1:26:00	45	12,1	9
1:27:00	45	12,1	9
1:28:00	45	12,1	9
1:29:00	45	12,1	9
1:30:00	45	12,4	9
1:31:00	45	12,4	9
1:32:00	45	12,3	9
1:33:00	45	12,3	9
1:34:00	45	12,3	9
1:35:00	45	12,2	10
1:36:00	46	12,2	10
1:37:00	45	12,2	10
1:38:00	45	12,1	10
1:39:00	45	12,1	10
1:40:00	46	12,1	10
1:41:00	45	12,1	10
1:42:00	46	12,4	10
1:43:00	46	12,3	10
1:44:00	45	12,2	10
1:45:00	45	12,2	11
1:46:00	45	12,2	11
1:47:00	45	12,2	11
1:48:00	45	12,1	11
1:49:00	45	12,2	11
1:50:00	45	12,1	11
1:51:00	45	12,4	11
1:52:00	46	12,4	11
1:53:00	45	12,3	12
1:54:00	46	12,3	12
1:55:00	45	12,3	12
1:56:00	45	12,2	12
1:57:00	45	12,2	12
1:58:00	45	12,2	12
1:59:00	45	12,2	12
2:00:00	45	12,1	12
2:01:00	46	12,1	13
2:02:00	45	12,2	13
2:03:00	46	12,1	13
2:04:00	46	12,1	13
2:05:00	46	12,1	13
2:06:00	46	12,4	13
2:07:00	46	12,4	13
2:08:00	46	12,3	14
2:09:00	46	12,3	14
2:10:00	45	12,3	14
2:11:00	45	12,2	15
2:12:00	45	12,2	15
2:13:00	45	12,2	15
2:14:00	45	12,1	15
2:15:00	45	12,1	15
2:16:00	45	12,2	15
2:17:00	46	12,2	16
2:18:00	45	12,1	16
2:19:00	45	12,1	16
2:20:00	45	12,1	17
2:21:00	45	12,2	17
2:22:00	45	12,1	17
2:23:00	46	12,1	17
2:24:00	45	12,1	17
2:25:00	45	12,1	18
2:26:00	45	12,2	18
2:27:00	45	12,2	19
2:28:00	45	12,1	18
2:29:00	46	12,1	19
2:30:00	46	12,1	20
2:31:00	45	12,1	20
2:32:00	46	12,1	20
2:33:00	45	12,1	21
2:34:00	46	12,1	21
2:35:00	45	12,1	21
2:36:00	45	12,1	22
2:37:00	45	12,1	22
2:38:00	45	12,2	22
2:39:00	45	12,1	23
2:40:00	46	12,1	23
2:41:00	45	12,2	24
2:42:00	46	12,1	24
2:43:00	45	12,1	24
2:44:00	46	12,1	25
2:45:00	46	12,2	25
2:46:00	45	12,1	26
2:47:00	45	12,2	22
2:48:00	45	12,1	26
2:49:00	45	12,1	27
2:50:00	45	12,1	27
2:51:00	45	12,2	28
2:52:00	45	12,2	26
2:53:00	45	12,1	27
2:54:00	45	12,1	29
2:55:00	45	12,1	29
2:56:00	45	12,1	27
2:57:00	45	12,1	29
2:58:00	45	12,1	30
2:59:00	45	12,2	29
3:00:00	45	12,2	31
3:01:00	46	12,1	31
3:02:00	45	12,1	32
3:03:00	45	12,2	32
3:04:00	45	12,1	32
3:05:00	46	12,1	33
3:06:00	45	12,1	33
3:07:00	45	12,2	33
3:08:00	45	12,2	34
3:09:00	45	12,1	27
3:10:00	45	12,1	35
3:11:00	45	12,2	35
3:12:00	45	12,2	31
3:13:00	45	12,1	35
3:14:00	45	12,1	36
3:15:00	45	12,1	36
3:16:00	45	12,1	37
3:17:00	45	12,1	37
3:18:00	45	12,2	37
3:19:00	45	12,1	38
3:20:00	45	12,1	38
3:21:00	45	12,1	38
3:22:00	46	12,1	39
3:23:00	46	12,2	39
3:24:00	45	12,2	39
3:25:00	45	12,2	39
3:26:00	45	12,1	40
3:27:00	45	12,1	40
3:28:00	45	12,1	40
3:29:00	45	12,1	40

File: project-root/data/Data Acquisition/Data Acquisition/2009 year (240)/Con 2 Rakushka5 G1920+0.3%FL+0.4%RPM (70C-FW).txt
--Test Summary--
Full Path and File Name	
Instrument Name	7222-2
Instrument Type	Model 7222 Consistometer
Instrument Serial Number	128
Test Start Date	06.10.2009
Test Start Time	8:47:55
Test Stop Date	06.10.2009
Test Stop Time	12:35:55
Test Length	3:48:00
Final Sample Time Offset	3:48:00
Controller Schedule Name	
Sampling Period	60 seconds
Comments	MPa: 28(35? T:70(35)
Information	WellID	Rakushechnaya 5
Information	Customer	LUKoil-Shelf
Information	CementClass	G
Information	CementMfr	Dykerhoff
Information	Additives	0.3%FL+0.4%RPM
Information	Density	1920
Information	BHCT	70
Information	BHST	
Information	FluidLoss	
Information	JobType	168 mm csg production
Calculated Value	30Bc - TT	3:18:00
Calculated Value	70Bc - TT	3:48:00
Calculated Value	100Bc - TT	N/A
Initial Temperature (°C)	23 °C
Final Temperature (°C)	68 °C
Initial Pressure (MPa)	0,5 MPa
Final Pressure (MPa)	28,2 MPa
Initial Consistency (Bc)	29 Bc
Final Consistency (Bc)	74 Bc
--Data--
Time (HH:MM:SS)	Temperature (°C)	Pressure (MPa)	Consistency (Bc)
0:00:00	23	0,5	29
0:01:00	23	1,9	19
0:02:00	24	3,4	19
0:03:00	24	4,4	18
0:04:00	24	5,2	17
0:05:00	25	6,0	15
0:06:00	27	6,6	16
0:07:00	29	7,2	23
0:08:00	31	8,0	13
0:09:00	34	8,4	23
0:10:00	36	8,7	19
0:11:00	38	9,4	15
0:12:00	40	10,1	14
0:13:00	41	10,9	12
0:14:00	42	11,6	12
0:15:00	43	12,7	12
0:16:00	44	13,9	12
0:17:00	45	14,4	12
0:18:00	46	15,3	12
0:19:00	47	16,1	11
0:20:00	48	16,6	12
0:21:00	50	17,6	12
0:22:00	51	18,2	12
0:23:00	53	19,3	11
0:24:00	55	19,7	10
0:25:00	56	20,6	11
0:26:00	58	21,4	11
0:27:00	59	22,3	11
0:28:00	61	22,4	9
0:29:00	62	23,5	10
0:30:00	63	23,7	11
0:31:00	64	25,2	11
0:32:00	65	25,8	11
0:33:00	67	26,4	10
0:34:00	68	27,3	10
0:35:00	69	28,2	16
0:36:00	71	28,4	18
0:37:00	72	28,0	18
0:38:00	73	28,1	18
0:39:00	74	28,1	13
0:40:00	75	28,3	10
0:41:00	75	28,1	10
0:42:00	74	28,1	10
0:43:00	73	28,0	21
0:44:00	72	28,1	13
0:45:00	71	29,0	13
0:46:00	69	28,4	14
0:47:00	68	29,1	14
0:48:00	68	29,0	14
0:49:00	68	28,4	14
0:50:00	68	28,5	13
0:51:00	69	29,0	15
0:52:00	70	28,8	14
0:53:00	70	28,1	17
0:54:00	71	28,0	9
0:55:00	72	28,1	9
0:56:00	72	28,1	9
0:57:00	72	28,1	9
0:58:00	71	28,1	10
0:59:00	71	28,2	9
1:00:00	70	28,7	10
1:01:00	69	28,7	12
1:02:00	69	28,8	13
1:03:00	69	28,7	13
1:04:00	69	28,3	13
1:05:00	69	28,8	13
1:06:00	69	28,9	12
1:07:00	70	28,8	13
1:08:00	70	28,4	13
1:09:00	70	28,1	12
1:10:00	70	28,1	11
1:11:00	71	28,2	12
1:12:00	70	28,1	12
1:13:00	70	28,1	12
1:14:00	70	28,1	12
1:15:00	69	28,4	12
1:16:00	69	28,7	12
1:17:00	69	28,6	20
1:18:00	69	29,0	22
1:19:00	69	28,5	21
1:20:00	69	28,7	23
1:21:00	69	28,7	19
1:22:00	69	28,7	19
1:23:00	70	28,5	18
1:24:00	70	28,3	18
1:25:00	70	28,1	17
1:26:00	70	28,1	17
1:27:00	70	28,1	17
1:28:00	70	28,1	17
1:29:00	70	28,1	17
1:30:00	69	28,2	17
1:31:00	69	28,3	17
1:32:00	69	28,5	17
1:33:00	69	28,7	17
1:34:00	69	28,9	17
1:35:00	69	29,0	17
1:36:00	69	29,1	17
1:37:00	69	29,1	17
1:38:00	69	29,0	17
1:39:00	69	28,9	17
1:40:00	69	28,8	16
1:41:00	69	28,7	16
1:42:00	70	28,6	16
1:43:00	69	28,5	16
1:44:00	69	28,5	16
1:45:00	69	28,5	16
1:46:00	69	28,5	16
1:47:00	69	28,6	16
1:48:00	69	28,7	16
1:49:00	69	28,8	16
1:50:00	69	28,9	16
1:51:00	69	29,0	16
1:52:00	69	29,0	16
1:53:00	69	29,0	16
1:54:00	69	29,0	16
1:55:00	69	28,9	16
1:56:00	69	28,9	16
1:57:00	69	28,8	16
1:58:00	69	28,8	16
1:59:00	69	28,7	16
2:00:00	69	28,7	16
2:01:00	69	28,7	16
2:02:00	69	28,7	16
2:03:00	69	28,7	16
2:04:00	69	28,8	16
2:05:00	69	28,9	16
2:06:00	69	28,9	17
2:07:00	69	29,0	17
2:08:00	69	29,0	17
2:09:00	69	29,0	17
2:10:00	69	29,1	17
2:11:00	69	29,0	17
2:12:00	69	29,0	17
2:13:00	69	29,0	17
2:14:00	69	28,9	17
2:15:00	70	28,8	17
2:16:00	69	28,8	17
2:17:00	70	28,7	17
2:18:00	69	28,7	17
2:19:00	69	28,7	17
2:20:00	69	28,8	17
2:21:00	69	28,8	17
2:22:00	69	28,8	17
2:23:00	69	28,9	17
2:24:00	69	28,9	18
2:25:00	69	29,0	18
2:26:00	69	29,0	18
2:27:00	69	29,1	18
2:28:00	69	29,1	18
2:29:00	69	29,0	17
2:30:00	69	29,0	17
2:31:00	69	29,0	18
2:32:00	69	29,0	18
2:33:00	69	28,9	18
2:34:00	69	28,8	18
2:35:00	69	28,8	18
2:36:00	70	28,8	18
2:37:00	70	28,7	18
2:38:00	69	28,7	18
2:39:00	69	28,7	18
2:40:00	69	28,7	18
2:41:00	69	28,7	18
2:42:00	69	28,7	18
2:43:00	69	28,7	18
2:44:00	69	28,8	18
2:45:00	69	28,8	18
2:46:00	69	28,9	18
2:47:00	69	29,0	18
2:48:00	69	29,0	18
2:49:00	69	29,1	18
2:50:00	69	28,5	18
2:51:00	69	28,5	17
2:52:00	69	28,6	16
2:53:00	69	28,6	17
2:54:00	69	28,6	16
2:55:00	69	28,6	17
2:56:00	69	28,5	17
2:57:00	69	28,4	17
2:58:00	70	28,3	16
2:59:00	70	28,2	17
3:00:00	70	28,1	17
3:01:00	69	28,1	17
3:02:00	70	28,2	17
3:03:00	70	28,2	17
3:04:00	70	28,2	17
3:05:00	69	28,2	17
3:06:00	70	28,1	18
3:07:00	69	28,3	18
3:08:00	69	28,3	18
3:09:00	69	28,3	19
3:10:00	69	28,4	19
3:11:00	69	28,6	20
3:12:00	69	28,8	20
3:13:00	69	29,0	21
3:14:00	69	28,9	25
3:15:00	69	28,5	25
3:16:00	69	28,7	26
3:17:00	69	29,0	33
3:18:00	69	28,5	32
3:19:00	69	28,7	29
3:20:00	69	28,9	30
3:21:00	69	29,0	34
3:22:00	69	29,0	32
3:23:00	69	28,9	33
3:24:00	70	28,7	39
3:25:00	70	28,5	48
3:26:00	70	28,2	60
3:27:00	70	28,1	45
3:28:00	70	28,1	40
3:29:00	70	28,1	45
3:30:00	70	28,1	48
3:31:00	70	28,1	45
3:32:00	70	28,1	53
3:33:00	70	28,1	55
3:34:00	70	28,1	62
3:35:00	70	28,0	56
3:36:00	70	28,1	58
3:37:00	70	28,1	83
3:38:00	69	28,1	61
3:39:00	69	28,1	74
3:40:00	69	28,2	60
3:41:00	69	28,6	74
3:42:00	69	29,0	66
3:43:00	69	28,9	59
3:44:00	68	28,7	62
3:45:00	68	28,5	76
3:46:00	68	28,5	58
3:47:00	68	28,4	85
3:48:00	68	28,2	74

File: project-root/data/Data Acquisition/Data Acquisition/2009 year (240)/Con 2 Rakushka6 1900 (30C).txt
--Test Summary--
Full Path and File Name	
Instrument Name	7222-2
Instrument Type	Model 7222 Consistometer
Instrument Serial Number	128
Test Start Date	21.09.2009
Test Start Time	16:39:57
Test Stop Date	21.09.2009
Test Stop Time	23:52:57
Test Length	7:13:00
Final Sample Time Offset	7:13:00
Controller Schedule Name	
Sampling Period	60 seconds
Comments	
Information	WellID	
Information	Customer	
Information	CementClass	
Information	CementMfr	
Information	Additives	
Information	Density	
Information	BHCT	
Information	BHST	
Information	FluidLoss	
Information	JobType	
Calculated Value	30Bc - TT	4:09:00
Calculated Value	70Bc - TT	7:13:00
Calculated Value	100Bc - TT	N/A
Initial Temperature (°C)	24 °C
Final Temperature (°C)	31 °C
Initial Pressure (MPa)	2,3 MPa
Final Pressure (MPa)	5,1 MPa
Initial Consistency (Bc)	20 Bc
Final Consistency (Bc)	76 Bc
--Data--
Time (HH:MM:SS)	Temperature (°C)	Pressure (MPa)	Consistency (Bc)
0:00:00	24	2,3	20
0:01:00	23	2,8	21
0:02:00	24	3,3	21
0:03:00	24	3,3	20
0:04:00	24	3,4	19
0:05:00	25	3,5	19
0:06:00	25	3,5	19
0:07:00	25	3,6	20
0:08:00	26	3,8	20
0:09:00	26	4,1	20
0:10:00	26	3,8	20
0:11:00	26	4,0	20
0:12:00	27	4,1	20
0:13:00	27	4,3	20
0:14:00	27	4,4	20
0:15:00	28	4,6	20
0:16:00	28	4,7	20
0:17:00	28	4,3	21
0:18:00	28	4,6	21
0:19:00	28	4,7	21
0:20:00	29	4,8	21
0:21:00	29	4,9	21
0:22:00	29	5,1	20
0:23:00	29	5,3	20
0:24:00	29	4,4	21
0:25:00	30	4,8	20
0:26:00	30	5,0	20
0:27:00	30	5,1	21
0:28:00	31	5,3	20
0:29:00	31	5,5	20
0:30:00	31	5,5	20
0:31:00	31	5,4	20
0:32:00	31	5,2	20
0:33:00	31	5,2	20
0:34:00	31	5,2	20
0:35:00	31	5,2	21
0:36:00	31	5,2	21
0:37:00	31	5,2	21
0:38:00	31	5,1	21
0:39:00	31	5,1	22
0:40:00	31	5,1	22
0:41:00	31	5,1	22
0:42:00	31	5,1	22
0:43:00	31	5,1	22
0:44:00	31	5,1	22
0:45:00	31	5,1	22
0:46:00	31	5,1	22
0:47:00	31	5,2	22
0:48:00	31	5,2	22
0:49:00	31	5,1	22
0:50:00	31	5,1	22
0:51:00	31	5,1	22
0:52:00	31	5,1	22
0:53:00	31	5,1	22
0:54:00	31	5,1	22
0:55:00	31	5,1	22
0:56:00	31	5,1	22
0:57:00	31	5,1	22
0:58:00	31	5,1	22
0:59:00	31	5,1	22
1:00:00	31	5,1	22
1:01:00	31	5,1	22
1:02:00	31	5,1	22
1:03:00	31	5,1	22
1:04:00	31	5,2	22
1:05:00	31	5,2	22
1:06:00	31	5,2	22
1:07:00	31	5,2	22
1:08:00	31	5,2	22
1:09:00	31	5,2	22
1:10:00	31	5,2	22
1:11:00	31	5,2	22
1:12:00	31	5,2	22
1:13:00	31	5,2	22
1:14:00	31	5,2	22
1:15:00	31	5,2	22
1:16:00	31	5,2	22
1:17:00	31	5,1	22
1:18:00	31	5,1	22
1:19:00	31	5,1	22
1:20:00	31	5,1	22
1:21:00	31	5,2	22
1:22:00	31	5,2	22
1:23:00	31	5,2	22
1:24:00	31	5,1	22
1:25:00	31	5,2	22
1:26:00	31	5,2	22
1:27:00	31	5,3	22
1:28:00	31	5,3	22
1:29:00	31	5,2	22
1:30:00	31	5,2	22
1:31:00	31	5,2	22
1:32:00	31	5,2	22
1:33:00	31	5,2	22
1:34:00	31	5,2	22
1:35:00	31	5,2	22
1:36:00	31	5,2	22
1:37:00	31	5,2	22
1:38:00	31	5,2	22
1:39:00	31	5,2	22
1:40:00	31	5,1	22
1:41:00	31	5,1	22
1:42:00	31	5,1	22
1:43:00	31	5,2	22
1:44:00	31	5,3	22
1:45:00	31	5,2	22
1:46:00	31	5,1	22
1:47:00	31	5,1	22
1:48:00	31	5,1	22
1:49:00	31	5,2	22
1:50:00	31	5,3	22
1:51:00	31	5,3	22
1:52:00	31	5,2	22
1:53:00	31	5,1	22
1:54:00	31	5,1	22
1:55:00	31	5,1	22
1:56:00	31	5,2	22
1:57:00	31	5,2	22
1:58:00	31	5,2	22
1:59:00	31	5,1	22
2:00:00	31	5,2	22
2:01:00	31	5,2	22
2:02:00	31	5,2	22
2:03:00	31	5,2	22
2:04:00	31	5,2	22
2:05:00	31	5,1	22
2:06:00	31	5,1	22
2:07:00	31	5,1	22
2:08:00	31	5,2	22
2:09:00	31	5,2	22
2:10:00	31	5,1	22
2:11:00	31	5,1	22
2:12:00	31	5,2	22
2:13:00	31	5,2	22
2:14:00	31	5,1	22
2:15:00	31	5,1	22
2:16:00	31	5,2	22
2:17:00	31	5,2	22
2:18:00	31	5,3	23
2:19:00	31	5,3	23
2:20:00	31	5,2	23
2:21:00	31	5,2	22
2:22:00	31	5,2	22
2:23:00	31	5,2	23
2:24:00	31	5,2	23
2:25:00	31	5,2	23
2:26:00	31	5,2	23
2:27:00	31	5,1	23
2:28:00	31	5,1	23
2:29:00	31	5,2	23
2:30:00	31	5,3	23
2:31:00	31	5,2	23
2:32:00	31	5,2	23
2:33:00	31	5,2	23
2:34:00	31	5,1	23
2:35:00	31	5,1	23
2:36:00	31	5,2	23
2:37:00	31	5,2	23
2:38:00	31	5,1	23
2:39:00	31	5,1	23
2:40:00	31	5,2	23
2:41:00	31	5,2	23
2:42:00	31	5,2	23
2:43:00	31	5,2	23
2:44:00	31	5,2	23
2:45:00	31	5,2	23
2:46:00	31	5,1	23
2:47:00	31	5,2	24
2:48:00	31	5,2	24
2:49:00	31	5,2	24
2:50:00	31	5,2	24
2:51:00	31	5,1	24
2:52:00	31	5,1	24
2:53:00	31	5,2	24
2:54:00	31	5,2	24
2:55:00	31	5,2	24
2:56:00	31	5,2	24
2:57:00	31	5,2	24
2:58:00	31	5,1	24
2:59:00	31	5,2	24
3:00:00	31	5,2	24
3:01:00	31	5,2	24
3:02:00	31	5,2	24
3:03:00	31	5,2	24
3:04:00	31	5,1	24
3:05:00	31	5,1	24
3:06:00	31	5,1	24
3:07:00	31	5,2	24
3:08:00	31	5,2	24
3:09:00	31	5,1	24
3:10:00	31	5,1	24
3:11:00	31	5,2	25
3:12:00	31	5,2	24
3:13:00	31	5,2	25
3:14:00	31	5,1	25
3:15:00	31	5,2	25
3:16:00	31	5,2	25
3:17:00	31	5,2	25
3:18:00	31	5,2	25
3:19:00	31	5,1	25
3:20:00	31	5,2	25
3:21:00	31	5,2	25
3:22:00	31	5,2	26
3:23:00	31	5,1	26
3:24:00	31	5,1	26
3:25:00	31	5,2	26
3:26:00	31	5,2	26
3:27:00	31	5,2	26
3:28:00	31	5,1	26
3:29:00	31	5,1	26
3:30:00	31	5,1	26
3:31:00	31	5,2	26
3:32:00	31	5,2	26
3:33:00	31	5,2	26
3:34:00	31	5,2	27
3:35:00	31	5,2	27
3:36:00	31	5,1	27
3:37:00	31	5,1	27
3:38:00	31	5,2	27
3:39:00	31	5,2	27
3:40:00	31	5,2	27
3:41:00	31	5,1	27
3:42:00	31	5,1	27
3:43:00	31	5,1	28
3:44:00	31	5,1	28
3:45:00	31	5,2	28
3:46:00	31	5,2	28
3:47:00	31	5,2	28
3:48:00	31	5,2	28
3:49:00	31	5,1	28
3:50:00	31	5,1	28
3:51:00	31	5,1	29
3:52:00	31	5,2	29
3:53:00	31	5,1	29
3:54:00	31	5,2	29
3:55:00	31	5,2	29
3:56:00	31	5,1	29
3:57:00	31	5,1	30
3:58:00	31	5,1	30
3:59:00	31	5,1	30
4:00:00	31	5,1	30
4:01:00	31	5,2	30
4:02:00	31	5,1	30
4:03:00	31	5,1	30
4:04:00	31	5,1	30
4:05:00	31	5,1	30
4:06:00	31	5,1	30
4:07:00	31	5,2	30
4:08:00	31	5,1	30
4:09:00	31	5,1	31
4:10:00	31	5,1	32
4:11:00	31	5,1	32
4:12:00	31	5,2	32
4:13:00	31	5,2	32
4:14:00	31	5,2	32
4:15:00	31	5,1	32
4:16:00	31	5,2	32
4:17:00	31	5,1	32
4:18:00	31	5,1	32
4:19:00	31	5,1	32
4:20:00	31	5,1	33
4:21:00	31	5,1	33
4:22:00	31	5,1	33
4:23:00	31	5,1	33
4:24:00	31	5,1	33
4:25:00	31	5,1	33
4:26:00	31	5,2	33
4:27:00	31	5,1	33
4:28:00	31	5,1	33
4:29:00	31	5,2	33
4:30:00	31	5,2	34
4:31:00	31	5,1	34
4:32:00	31	5,2	34
4:33:00	31	5,2	34
4:34:00	31	5,2	34
4:35:00	31	5,2	34
4:36:00	31	5,1	34
4:37:00	31	5,1	34
4:38:00	31	5,2	35
4:39:00	31	5,1	35
4:40:00	31	5,1	35
4:41:00	31	5,2	35
4:42:00	31	5,2	35
4:43:00	31	5,2	36
4:44:00	31	5,2	36
4:45:00	31	5,1	36
4:46:00	31	5,2	36
4:47:00	31	5,1	37
4:48:00	31	5,1	37
4:49:00	31	5,1	37
4:50:00	31	5,1	37
4:51:00	31	5,2	37
4:52:00	31	5,2	37
4:53:00	31	5,2	37
4:54:00	31	5,2	37
4:55:00	31	5,1	38
4:56:00	31	5,1	38
4:57:00	31	5,1	38
4:58:00	31	5,1	39
4:59:00	31	5,1	39
5:00:00	31	5,2	39
5:01:00	31	5,1	39
5:02:00	31	5,1	39
5:03:00	31	5,3	39
5:04:00	31	5,2	39
5:05:00	31	5,1	39
5:06:00	31	5,1	40
5:07:00	31	5,2	40
5:08:00	31	5,2	40
5:09:00	31	5,1	40
5:10:00	31	5,1	41
5:11:00	31	5,1	41
5:12:00	31	5,1	41
5:13:00	31	5,1	41
5:14:00	31	5,1	41
5:15:00	31	5,2	41
5:16:00	31	5,2	41
5:17:00	31	5,2	41
5:18:00	31	5,2	42
5:19:00	31	5,1	42
5:20:00	31	5,1	42
5:21:00	31	5,1	42
5:22:00	31	5,1	43
5:23:00	31	5,1	43
5:24:00	31	5,2	43
5:25:00	31	5,2	43
5:26:00	31	5,2	44
5:27:00	31	5,1	44
5:28:00	31	5,2	44
5:29:00	31	5,2	44
5:30:00	31	5,2	44
5:31:00	31	5,2	44
5:32:00	31	5,1	45
5:33:00	31	5,1	45
5:34:00	31	5,2	45
5:35:00	31	5,2	46
5:36:00	31	5,2	46
5:37:00	31	5,1	46
5:38:00	31	5,1	46
5:39:00	31	5,1	46
5:40:00	31	5,2	47
5:41:00	31	5,1	47
5:42:00	31	5,1	47
5:43:00	31	5,1	47
5:44:00	31	5,2	48
5:45:00	31	5,2	48
5:46:00	31	5,2	48
5:47:00	31	5,1	48
5:48:00	31	5,2	49
5:49:00	31	5,2	49
5:50:00	31	5,2	49
5:51:00	31	5,2	49
5:52:00	31	5,1	-0
5:53:00	31	5,1	50
5:54:00	31	5,1	51
5:55:00	31	5,3	51
5:56:00	31	5,2	51
5:57:00	31	5,2	51
5:58:00	31	5,2	49
5:59:00	31	5,1	52
6:00:00	31	5,2	52
6:01:00	31	5,1	52
6:02:00	31	5,1	52
6:03:00	31	5,2	52
6:04:00	31	5,2	53
6:05:00	31	5,1	53
6:06:00	31	5,1	53
6:07:00	31	5,2	53
6:08:00	31	5,2	54
6:09:00	31	5,2	54
6:10:00	31	5,2	55
6:11:00	31	5,1	55
6:12:00	31	5,1	55
6:13:00	31	5,1	56
6:14:00	31	5,2	56
6:15:00	31	5,1	56
6:16:00	31	5,1	56
6:17:00	31	5,2	56
6:18:00	31	5,2	56
6:19:00	31	5,1	58
6:20:00	31	5,1	58
6:21:00	31	5,1	58
6:22:00	31	5,2	59
6:23:00	31	5,2	59
6:24:00	31	5,1	59
6:25:00	31	5,1	59
6:26:00	31	5,1	60
6:27:00	31	5,1	60
6:28:00	31	5,2	61
6:29:00	31	5,2	61
6:30:00	31	5,1	62
6:31:00	31	5,3	62
6:32:00	31	5,2	62
6:33:00	31	5,2	63
6:34:00	31	5,2	63
6:35:00	31	5,2	64
6:36:00	31	5,1	64
6:37:00	31	5,1	64
6:38:00	31	5,2	64
6:39:00	31	5,2	65
6:40:00	31	5,1	66
6:41:00	31	5,1	66
6:42:00	31	5,3	66
6:43:00	31	5,2	66
6:44:00	31	5,2	67
6:45:00	31	5,2	67
6:46:00	31	5,2	5
6:47:00	31	5,2	4
6:48:00	31	5,2	4
6:49:00	31	5,2	14
6:50:00	31	5,1	18
6:51:00	31	5,1	8
6:52:00	31	5,1	14
6:53:00	31	5,2	9
6:54:00	31	5,1	11
6:55:00	31	5,2	11
6:56:00	31	5,2	3
6:57:00	31	5,2	3
6:58:00	31	5,2	7
6:59:00	31	5,2	3
7:00:00	31	5,2	5
7:01:00	31	5,1	3
7:02:00	31	5,1	7
7:03:00	31	5,1	4
7:04:00	31	5,1	16
7:05:00	31	5,1	9
7:06:00	31	5,1	18
7:07:00	31	5,2	15
7:08:00	31	5,2	5
7:09:00	31	5,2	19
7:10:00	31	5,2	13
7:11:00	31	5,2	12
7:12:00	31	5,1	76
7:13:00	31	5,1	76

File: project-root/data/Data Acquisition/Data Acquisition/2009 year (240)/Con 2 Rakushka6 1900+2%CaCl2 (30C).txt
--Test Summary--
Full Path and File Name	
Instrument Name	7222-2
Instrument Type	Model 7222 Consistometer
Instrument Serial Number	128
Test Start Date	17.09.2009
Test Start Time	14:25:35
Test Stop Date	17.09.2009
Test Stop Time	16:27:35
Test Length	2:02:00
Final Sample Time Offset	2:02:00
Controller Schedule Name	
Sampling Period	60 seconds
Comments	MPa: 5(30), T:30(30), Sea water
Information	WellID	Rakushechnaya 6
Information	Customer	LUKoil-Shelf
Information	CementClass	G
Information	CementMfr	Dykerhoff
Information	Additives	2%CaCl2
Information	Density	1900
Information	BHCT	30
Information	BHST	35
Information	FluidLoss	
Information	JobType	508 mm csg
Calculated Value	30Bc - TT	0:03:00
Calculated Value	70Bc - TT	2:02:00
Calculated Value	100Bc - TT	N/A
Initial Temperature (°C)	30 °C
Final Temperature (°C)	31 °C
Initial Pressure (MPa)	0,8 MPa
Final Pressure (MPa)	5,1 MPa
Initial Consistency (Bc)	29 Bc
Final Consistency (Bc)	78 Bc
--Data--
Time (HH:MM:SS)	Temperature (°C)	Pressure (MPa)	Consistency (Bc)
0:00:00	30	0,8	29
0:01:00	29	2,6	30
0:02:00	29	3,2	32
0:03:00	28	3,3	38
0:04:00	29	3,4	39
0:05:00	29	3,3	47
0:06:00	30	3,2	34
0:07:00	30	3,1	38
0:08:00	30	3,2	38
0:09:00	30	3,2	35
0:10:00	30	3,2	32
0:11:00	30	3,3	32
0:12:00	30	3,2	32
0:13:00	30	3,4	31
0:14:00	30	3,7	31
0:15:00	30	3,7	31
0:16:00	30	3,7	31
0:17:00	30	3,9	31
0:18:00	31	3,9	31
0:19:00	31	4,0	31
0:20:00	31	4,1	31
0:21:00	31	4,1	31
0:22:00	31	4,3	31
0:23:00	31	4,4	31
0:24:00	31	4,5	31
0:25:00	31	4,6	31
0:26:00	31	4,7	31
0:27:00	31	4,7	31
0:28:00	31	4,9	31
0:29:00	31	5,0	31
0:30:00	31	5,1	31
0:31:00	31	5,2	31
0:32:00	31	5,2	31
0:33:00	31	5,2	31
0:34:00	31	5,2	31
0:35:00	31	5,2	31
0:36:00	31	5,2	31
0:37:00	31	5,2	31
0:38:00	31	5,2	31
0:39:00	31	5,2	31
0:40:00	31	5,2	31
0:41:00	31	5,1	31
0:42:00	31	5,1	31
0:43:00	31	5,1	31
0:44:00	31	5,1	31
0:45:00	31	5,1	31
0:46:00	31	5,2	31
0:47:00	31	5,2	31
0:48:00	31	5,1	31
0:49:00	31	5,2	31
0:50:00	31	5,2	31
0:51:00	31	5,2	31
0:52:00	31	5,2	31
0:53:00	31	5,2	31
0:54:00	31	5,2	31
0:55:00	31	5,1	31
0:56:00	31	5,1	31
0:57:00	31	5,1	31
0:58:00	31	5,2	31
0:59:00	31	5,2	31
1:00:00	31	5,1	31
1:01:00	31	5,2	31
1:02:00	31	5,2	31
1:03:00	31	5,2	31
1:04:00	31	5,1	31
1:05:00	31	5,2	31
1:06:00	31	5,1	31
1:07:00	31	5,1	32
1:08:00	31	5,1	32
1:09:00	31	5,1	32
1:10:00	31	5,2	32
1:11:00	31	5,1	33
1:12:00	31	5,1	33
1:13:00	31	5,3	33
1:14:00	31	5,3	34
1:15:00	31	5,2	34
1:16:00	31	5,2	35
1:17:00	31	5,1	35
1:18:00	31	5,2	35
1:19:00	31	5,2	35
1:20:00	31	5,1	36
1:21:00	31	5,1	36
1:22:00	31	5,1	37
1:23:00	31	5,1	37
1:24:00	31	5,2	37
1:25:00	31	5,2	37
1:26:00	31	5,1	37
1:27:00	31	5,1	38
1:28:00	31	5,1	39
1:29:00	31	5,2	46
1:30:00	31	5,2	41
1:31:00	31	5,2	40
1:32:00	31	5,2	41
1:33:00	31	5,1	50
1:34:00	31	5,1	43
1:35:00	31	5,3	48
1:36:00	31	5,2	43
1:37:00	31	5,2	47
1:38:00	31	5,2	51
1:39:00	31	5,2	51
1:40:00	31	5,1	47
1:41:00	31	5,1	47
1:42:00	31	5,1	46
1:43:00	31	5,3	47
1:44:00	31	5,2	47
1:45:00	31	5,2	47
1:46:00	31	5,2	48
1:47:00	31	5,1	48
1:48:00	31	5,1	67
1:49:00	31	5,2	64
1:50:00	31	5,2	63
1:51:00	31	5,1	62
1:52:00	31	5,1	63
1:53:00	31	5,2	61
1:54:00	31	5,2	60
1:55:00	31	5,1	66
1:56:00	31	5,1	55
1:57:00	31	5,2	55
1:58:00	31	5,1	63
1:59:00	31	5,1	64
2:00:00	31	5,1	59
2:01:00	31	5,2	85
2:02:00	31	5,1	78

File: project-root/data/Data Acquisition/Data Acquisition/2009 year (240)/Con 2 Research G1420+25%bwodb MKU-85 (95C).txt
--Test Summary--
Full Path and File Name	
Instrument Name	7222-2
Instrument Type	Model 7222 Consistometer
Instrument Serial Number	128
Test Start Date	05.02.2009
Test Start Time	10:16:39
Test Stop Date	05.02.2009
Test Stop Time	13:12:39
Test Length	2:56:00
Final Sample Time Offset	2:56:00
Controller Schedule Name	
Sampling Period	60 seconds
Comments	MPa: 33(80), T:95(80)
Information	WellID	Research
Information	Customer	PetroAlliance
Information	CementClass	G (China)
Information	CementMfr	China
Information	Additives	25%bwodb MKU-85
Information	Density	1420
Information	BHCT	95
Information	BHST	
Information	FluidLoss	
Information	JobType	168 mm csg production
Calculated Value	30Bc - TT	2:42:00
Calculated Value	70Bc - TT	2:56:00
Calculated Value	100Bc - TT	N/A
Initial Temperature (°C)	24 °C
Final Temperature (°C)	94 °C
Initial Pressure (MPa)	1,1 MPa
Final Pressure (MPa)	33,0 MPa
Initial Consistency (Bc)	4 Bc
Final Consistency (Bc)	84 Bc
--Data--
Time (HH:MM:SS)	Temperature (°C)	Pressure (MPa)	Consistency (Bc)
0:00:00	24	1,1	4
0:01:00	24	2,5	3
0:02:00	24	3,4	4
0:03:00	25	3,8	4
0:04:00	25	4,1	4
0:05:00	27	4,5	3
0:06:00	28	4,9	5
0:07:00	29	5,3	4
0:08:00	30	5,7	3
0:09:00	31	6,0	4
0:10:00	32	6,4	3
0:11:00	33	6,8	3
0:12:00	34	7,2	5
0:13:00	35	7,6	6
0:14:00	36	8,0	4
0:15:00	37	8,2	6
0:16:00	38	8,7	7
0:17:00	39	9,2	4
0:18:00	40	9,5	4
0:19:00	41	9,8	4
0:20:00	41	10,3	4
0:21:00	42	10,5	4
0:22:00	43	11,1	4
0:23:00	44	11,5	6
0:24:00	45	11,8	5
0:25:00	46	12,2	5
0:26:00	47	12,4	5
0:27:00	48	12,9	5
0:28:00	48	13,4	5
0:29:00	49	13,8	6
0:30:00	50	13,9	6
0:31:00	51	14,4	6
0:32:00	52	14,8	6
0:33:00	53	15,1	7
0:34:00	54	15,4	6
0:35:00	54	15,9	4
0:36:00	55	16,2	4
0:37:00	56	16,8	4
0:38:00	57	17,0	5
0:39:00	58	17,7	4
0:40:00	59	17,6	6
0:41:00	60	18,4	4
0:42:00	61	18,7	4
0:43:00	62	18,8	5
0:44:00	63	19,3	8
0:45:00	63	20,0	6
0:46:00	64	20,1	5
0:47:00	65	20,7	5
0:48:00	66	20,9	3
0:49:00	67	21,0	3
0:50:00	68	21,9	4
0:51:00	68	22,0	2
0:52:00	69	22,2	2
0:53:00	70	23,1	2
0:54:00	71	23,3	2
0:55:00	72	23,3	3
0:56:00	73	24,0	3
0:57:00	74	24,2	3
0:58:00	75	24,9	3
0:59:00	76	24,8	3
1:00:00	76	25,6	3
1:01:00	77	25,7	3
1:02:00	78	26,5	3
1:03:00	79	26,6	3
1:04:00	80	27,4	3
1:05:00	81	27,7	3
1:06:00	81	27,6	3
1:07:00	82	28,3	3
1:08:00	83	28,3	6
1:09:00	84	29,1	4
1:10:00	85	29,3	4
1:11:00	86	30,0	4
1:12:00	87	30,0	4
1:13:00	88	30,7	4
1:14:00	89	30,7	4
1:15:00	89	31,5	4
1:16:00	90	31,3	5
1:17:00	91	32,3	5
1:18:00	92	32,1	4
1:19:00	93	32,8	4
1:20:00	94	33,5	4
1:21:00	95	33,6	4
1:22:00	95	33,2	3
1:23:00	96	33,0	3
1:24:00	96	32,9	3
1:25:00	96	32,9	4
1:26:00	96	32,8	5
1:27:00	96	33,1	6
1:28:00	95	33,0	5
1:29:00	95	33,1	5
1:30:00	95	33,0	4
1:31:00	95	33,1	6
1:32:00	94	33,0	5
1:33:00	94	33,1	5
1:34:00	94	33,1	5
1:35:00	94	33,1	4
1:36:00	94	33,2	4
1:37:00	94	33,2	4
1:38:00	94	33,2	4
1:39:00	94	33,2	4
1:40:00	94	33,2	5
1:41:00	94	33,3	5
1:42:00	94	33,3	5
1:43:00	94	33,3	5
1:44:00	94	33,3	5
1:45:00	94	33,3	5
1:46:00	94	33,2	5
1:47:00	94	33,2	5
1:48:00	94	33,3	5
1:49:00	94	33,2	5
1:50:00	94	33,2	5
1:51:00	94	33,2	5
1:52:00	94	33,1	5
1:53:00	94	33,2	5
1:54:00	94	33,2	8
1:55:00	94	33,2	8
1:56:00	94	33,2	8
1:57:00	94	33,1	8
1:58:00	94	33,1	8
1:59:00	94	33,1	8
2:00:00	94	33,2	8
2:01:00	94	33,1	8
2:02:00	94	33,0	8
2:03:00	94	33,0	8
2:04:00	94	33,0	11
2:05:00	94	33,0	11
2:06:00	94	33,0	11
2:07:00	94	33,1	11
2:08:00	94	33,1	12
2:09:00	94	33,1	12
2:10:00	94	33,1	12
2:11:00	94	33,0	13
2:12:00	94	33,1	13
2:13:00	94	33,1	13
2:14:00	94	33,1	14
2:15:00	94	33,1	14
2:16:00	94	33,0	14
2:17:00	94	33,0	15
2:18:00	94	33,0	15
2:19:00	94	33,0	15
2:20:00	94	33,0	16
2:21:00	94	32,9	16
2:22:00	94	32,9	14
2:23:00	94	33,1	14
2:24:00	94	33,1	14
2:25:00	94	33,1	14
2:26:00	94	33,2	14
2:27:00	94	33,1	15
2:28:00	94	33,1	15
2:29:00	94	33,0	15
2:30:00	94	33,2	15
2:31:00	94	33,1	16
2:32:00	94	33,1	16
2:33:00	94	33,1	16
2:34:00	94	33,1	17
2:35:00	94	33,1	21
2:36:00	94	33,0	22
2:37:00	94	32,9	22
2:38:00	94	33,0	23
2:39:00	94	33,0	23
2:40:00	94	32,9	29
2:41:00	94	32,8	30
2:42:00	94	32,7	31
2:43:00	94	33,1	33
2:44:00	94	33,0	36
2:45:00	94	32,9	37
2:46:00	94	32,8	39
2:47:00	94	33,0	40
2:48:00	94	33,0	41
2:49:00	94	33,0	41
2:50:00	94	33,1	42
2:51:00	94	32,8	45
2:52:00	94	33,1	47
2:53:00	94	32,8	52
2:54:00	94	32,9	12
2:55:00	94	32,9	72
2:56:00	94	33,0	84

File: project-root/data/Data Acquisition/Data Acquisition/2009 year (240)/Con 2 Research G1420+25%bwodb MKU-85+0.05%LTR-100 (95C).txt
--Test Summary--
Full Path and File Name	
Instrument Name	7222-2
Instrument Type	Model 7222 Consistometer
Instrument Serial Number	128
Test Start Date	12.02.2009
Test Start Time	10:20:20
Test Stop Date	12.02.2009
Test Stop Time	12:53:20
Test Length	2:33:00
Final Sample Time Offset	2:33:00
Controller Schedule Name	
Sampling Period	60 seconds
Comments	MPa: 33(80), T:95(80)
Information	WellID	Research
Information	Customer	PetroAlliance
Information	CementClass	G
Information	CementMfr	Suhologskiy
Information	Additives	25%bwodb MKU-85+0.05%LTR-100
Information	Density	1420
Information	BHCT	95
Information	BHST	
Information	FluidLoss	
Information	JobType	168 mm csg production
Calculated Value	30Bc - TT	2:19:00
Calculated Value	70Bc - TT	2:33:00
Calculated Value	100Bc - TT	N/A
Initial Temperature (°C)	25 °C
Final Temperature (°C)	94 °C
Initial Pressure (MPa)	0,7 MPa
Final Pressure (MPa)	33,0 MPa
Initial Consistency (Bc)	2 Bc
Final Consistency (Bc)	93 Bc
--Data--
Time (HH:MM:SS)	Temperature (°C)	Pressure (MPa)	Consistency (Bc)
0:00:00	25	0,7	2
0:01:00	25	2,4	2
0:02:00	25	2,9	3
0:03:00	26	3,6	3
0:04:00	27	4,0	2
0:05:00	27	4,5	2
0:06:00	29	4,9	2
0:07:00	30	5,2	2
0:08:00	31	5,6	2
0:09:00	32	6,0	2
0:10:00	34	6,3	2
0:11:00	34	6,7	2
0:12:00	35	7,2	2
0:13:00	36	7,5	2
0:14:00	37	7,9	2
0:15:00	38	8,4	2
0:16:00	39	8,5	2
0:17:00	40	9,1	2
0:18:00	41	9,3	2
0:19:00	42	9,8	2
0:20:00	43	10,0	2
0:21:00	43	10,4	2
0:22:00	44	10,7	3
0:23:00	45	11,5	2
0:24:00	46	11,6	2
0:25:00	47	12,0	2
0:26:00	48	12,3	3
0:27:00	49	13,0	3
0:28:00	49	13,4	3
0:29:00	50	13,6	3
0:30:00	51	13,9	3
0:31:00	52	14,1	3
0:32:00	53	14,9	3
0:33:00	54	15,0	3
0:34:00	54	15,8	3
0:35:00	55	16,0	3
0:36:00	56	16,1	3
0:37:00	57	16,9	3
0:38:00	58	16,7	3
0:39:00	59	17,5	3
0:40:00	60	18,1	3
0:41:00	61	18,2	3
0:42:00	61	18,8	3
0:43:00	62	19,0	4
0:44:00	63	19,0	4
0:45:00	64	19,8	4
0:46:00	65	20,0	4
0:47:00	66	20,7	4
0:48:00	66	20,6	5
0:49:00	67	21,4	4
0:50:00	68	21,2	5
0:51:00	69	22,0	5
0:52:00	70	22,0	6
0:53:00	71	22,9	4
0:54:00	72	22,8	4
0:55:00	72	23,6	4
0:56:00	73	23,2	4
0:57:00	74	24,4	4
0:58:00	75	25,0	4
0:59:00	76	25,0	6
1:00:00	77	25,7	5
1:01:00	78	25,6	7
1:02:00	78	26,3	5
1:03:00	79	26,3	8
1:04:00	80	27,1	6
1:05:00	81	26,8	6
1:06:00	82	27,6	6
1:07:00	83	28,3	6
1:08:00	84	28,2	8
1:09:00	84	28,9	7
1:10:00	85	29,6	7
1:11:00	86	29,5	9
1:12:00	87	30,0	9
1:13:00	88	30,2	10
1:14:00	89	30,8	7
1:15:00	90	31,4	7
1:16:00	91	31,4	9
1:17:00	91	32,3	9
1:18:00	92	32,3	9
1:19:00	93	32,7	9
1:20:00	94	33,0	11
1:21:00	95	33,2	10
1:22:00	95	33,0	11
1:23:00	96	32,9	11
1:24:00	96	32,9	10
1:25:00	96	33,0	11
1:26:00	95	33,1	10
1:27:00	95	33,3	10
1:28:00	95	33,4	10
1:29:00	95	33,2	10
1:30:00	95	33,1	11
1:31:00	95	32,9	11
1:32:00	94	33,1	11
1:33:00	94	33,0	11
1:34:00	94	33,3	11
1:35:00	94	33,1	11
1:36:00	94	33,0	12
1:37:00	94	33,0	12
1:38:00	94	33,0	12
1:39:00	94	33,1	12
1:40:00	94	33,3	12
1:41:00	94	33,3	12
1:42:00	94	33,3	12
1:43:00	94	33,2	12
1:44:00	94	33,2	12
1:45:00	94	33,2	12
1:46:00	94	33,2	12
1:47:00	94	33,1	12
1:48:00	94	33,2	13
1:49:00	94	33,1	13
1:50:00	94	33,1	13
1:51:00	94	33,1	13
1:52:00	94	33,0	13
1:53:00	94	33,0	14
1:54:00	94	33,0	15
1:55:00	94	32,9	15
1:56:00	94	33,0	15
1:57:00	94	33,0	15
1:58:00	94	32,9	16
1:59:00	94	32,9	16
2:00:00	94	32,9	16
2:01:00	94	32,9	17
2:02:00	94	33,0	18
2:03:00	94	33,1	18
2:04:00	94	33,0	18
2:05:00	94	33,1	19
2:06:00	94	33,1	19
2:07:00	94	33,1	19
2:08:00	94	33,1	19
2:09:00	94	33,1	20
2:10:00	94	33,0	20
2:11:00	94	33,1	20
2:12:00	94	33,1	20
2:13:00	94	33,0	20
2:14:00	94	33,0	24
2:15:00	94	33,1	25
2:16:00	94	33,0	25
2:17:00	94	33,0	25
2:18:00	94	33,0	31
2:19:00	94	33,0	33
2:20:00	94	32,9	35
2:21:00	94	32,9	39
2:22:00	94	33,0	41
2:23:00	94	32,9	44
2:24:00	94	32,9	45
2:25:00	94	32,9	47
2:26:00	94	32,9	49
2:27:00	94	33,1	51
2:28:00	94	32,9	55
2:29:00	94	33,0	57
2:30:00	94	32,9	24
2:31:00	94	32,9	68
2:32:00	94	33,0	79
2:33:00	94	33,0	93

File: project-root/data/Data Acquisition/Data Acquisition/2009 year (240)/Con 2 Research G1800+1.2gpsLX+13%MKU+0.25%VC-125+0.2%HE+0.1%SF-100 (45C).txt
--Test Summary--
Full Path and File Name	
Instrument Name	7222-2
Instrument Type	Model 7222 Consistometer
Instrument Serial Number	128
Test Start Date	01.07.2009
Test Start Time	9:34:38
Test Stop Date	01.07.2009
Test Stop Time	13:44:38
Test Length	4:10:00
Final Sample Time Offset	4:10:00
Controller Schedule Name	
Sampling Period	60 seconds
Comments	MPa: 25(120), T:45(120)
Information	WellID	
Information	Customer	PetroAlliance
Information	CementClass	G
Information	CementMfr	Dykerhoff
Information	Additives	1.2gpsLX+13%MKU+0.25%VC125+0.2%HE400+0.1%SF-100
Information	Density	1800
Information	BHCT	45
Information	BHST	65
Information	FluidLoss	
Information	JobType	Research
Calculated Value	30Bc - TT	3:43:00
Calculated Value	70Bc - TT	4:10:00
Calculated Value	100Bc - TT	N/A
Initial Temperature (°C)	26 °C
Final Temperature (°C)	45 °C
Initial Pressure (MPa)	1,8 MPa
Final Pressure (MPa)	25,2 MPa
Initial Consistency (Bc)	17 Bc
Final Consistency (Bc)	77 Bc
--Data--
Time (HH:MM:SS)	Temperature (°C)	Pressure (MPa)	Consistency (Bc)
0:00:00	26	1,8	17
0:01:00	26	2,4	19
0:02:00	25	2,8	19
0:03:00	26	3,2	22
0:04:00	26	3,5	24
0:05:00	26	3,8	22
0:06:00	26	4,0	26
0:07:00	27	4,2	23
0:08:00	27	4,3	23
0:09:00	27	4,5	22
0:10:00	27	4,6	22
0:11:00	28	4,7	21
0:12:00	28	4,8	24
0:13:00	28	4,9	24
0:14:00	28	5,0	23
0:15:00	28	5,1	23
0:16:00	29	5,3	22
0:17:00	29	5,4	20
0:18:00	29	5,6	20
0:19:00	29	5,7	19
0:20:00	29	5,9	19
0:21:00	29	6,1	19
0:22:00	30	6,3	19
0:23:00	30	6,5	20
0:24:00	30	6,7	19
0:25:00	30	6,9	18
0:26:00	30	7,0	17
0:27:00	30	7,3	20
0:28:00	31	7,5	19
0:29:00	31	7,6	17
0:30:00	31	7,9	17
0:31:00	31	8,0	16
0:32:00	31	8,2	16
0:33:00	31	8,4	17
0:34:00	31	8,6	18
0:35:00	32	8,8	20
0:36:00	32	9,0	16
0:37:00	32	9,2	16
0:38:00	32	9,4	16
0:39:00	32	9,6	17
0:40:00	32	9,7	16
0:41:00	33	9,9	15
0:42:00	33	10,2	15
0:43:00	33	10,3	15
0:44:00	33	10,5	15
0:45:00	33	10,7	15
0:46:00	33	10,9	15
0:47:00	34	11,1	15
0:48:00	34	11,3	15
0:49:00	34	11,5	15
0:50:00	34	11,7	15
0:51:00	34	11,9	15
0:52:00	34	12,0	15
0:53:00	34	12,3	16
0:54:00	35	12,4	16
0:55:00	35	12,6	15
0:56:00	35	12,8	15
0:57:00	35	13,0	14
0:58:00	35	13,2	14
0:59:00	36	13,4	14
1:00:00	36	13,6	15
1:01:00	36	13,8	15
1:02:00	36	14,0	16
1:03:00	36	14,2	15
1:04:00	36	14,3	14
1:05:00	36	14,5	14
1:06:00	37	14,7	14
1:07:00	37	15,0	14
1:08:00	37	15,1	14
1:09:00	37	15,3	14
1:10:00	37	15,5	14
1:11:00	38	15,7	14
1:12:00	38	15,9	13
1:13:00	38	16,1	13
1:14:00	38	16,2	13
1:15:00	38	16,4	14
1:16:00	38	16,7	14
1:17:00	38	16,8	13
1:18:00	39	17,0	13
1:19:00	39	17,2	13
1:20:00	39	17,4	13
1:21:00	39	17,6	13
1:22:00	39	17,8	13
1:23:00	39	18,0	13
1:24:00	39	18,2	13
1:25:00	40	18,4	13
1:26:00	40	18,5	13
1:27:00	40	18,9	13
1:28:00	40	19,0	13
1:29:00	40	19,1	13
1:30:00	41	19,4	13
1:31:00	41	19,6	13
1:32:00	41	19,8	13
1:33:00	41	19,9	15
1:34:00	41	20,1	14
1:35:00	41	20,5	15
1:36:00	41	20,6	15
1:37:00	42	20,8	15
1:38:00	42	20,9	15
1:39:00	42	21,1	14
1:40:00	42	21,2	14
1:41:00	42	21,5	15
1:42:00	42	21,7	15
1:43:00	43	21,8	15
1:44:00	43	22,0	15
1:45:00	43	22,2	15
1:46:00	43	22,4	15
1:47:00	43	22,6	15
1:48:00	43	22,7	17
1:49:00	44	23,0	16
1:50:00	44	23,2	19
1:51:00	44	23,3	16
1:52:00	44	23,6	14
1:53:00	44	23,7	14
1:54:00	44	24,1	14
1:55:00	45	24,2	15
1:56:00	45	24,5	15
1:57:00	45	24,6	15
1:58:00	45	24,7	14
1:59:00	45	24,9	15
2:00:00	45	25,1	17
2:01:00	45	25,2	16
2:02:00	46	25,1	17
2:03:00	46	25,2	17
2:04:00	46	25,1	18
2:05:00	46	25,1	17
2:06:00	45	25,2	17
2:07:00	45	25,2	17
2:08:00	45	25,2	17
2:09:00	45	25,2	17
2:10:00	45	25,1	17
2:11:00	45	25,2	17
2:12:00	45	25,1	16
2:13:00	45	25,2	17
2:14:00	45	25,2	16
2:15:00	45	25,2	16
2:16:00	45	25,2	16
2:17:00	45	25,2	17
2:18:00	45	25,2	17
2:19:00	45	25,2	16
2:20:00	45	25,2	16
2:21:00	45	25,2	17
2:22:00	45	25,2	17
2:23:00	45	25,2	17
2:24:00	45	25,2	17
2:25:00	45	25,2	17
2:26:00	45	25,2	17
2:27:00	45	25,2	17
2:28:00	45	25,2	17
2:29:00	45	25,2	17
2:30:00	45	25,2	17
2:31:00	45	25,2	17
2:32:00	45	25,2	17
2:33:00	45	25,2	17
2:34:00	45	25,2	17
2:35:00	45	25,2	17
2:36:00	45	25,2	17
2:37:00	45	25,2	17
2:38:00	45	25,2	17
2:39:00	45	25,3	17
2:40:00	45	25,2	17
2:41:00	45	25,2	17
2:42:00	45	25,2	17
2:43:00	45	25,2	17
2:44:00	45	25,2	17
2:45:00	45	25,2	17
2:46:00	45	25,2	17
2:47:00	45	25,2	17
2:48:00	45	25,2	17
2:49:00	45	25,2	17
2:50:00	45	25,2	17
2:51:00	45	25,2	17
2:52:00	45	25,2	17
2:53:00	45	25,2	17
2:54:00	45	25,2	16
2:55:00	45	25,2	15
2:56:00	45	25,3	16
2:57:00	45	25,2	16
2:58:00	45	25,2	16
2:59:00	45	25,2	16
3:00:00	45	25,2	16
3:01:00	45	25,2	16
3:02:00	45	25,2	16
3:03:00	45	25,2	16
3:04:00	45	25,2	20
3:05:00	45	25,2	22
3:06:00	45	25,2	18
3:07:00	45	25,2	18
3:08:00	45	25,2	17
3:09:00	45	25,2	18
3:10:00	45	25,1	18
3:11:00	45	25,1	23
3:12:00	45	25,2	22
3:13:00	45	25,1	28
3:14:00	45	25,1	24
3:15:00	45	25,1	22
3:16:00	45	25,1	21
3:17:00	45	25,2	19
3:18:00	45	25,2	21
3:19:00	45	25,2	26
3:20:00	45	25,2	22
3:21:00	45	25,2	26
3:22:00	45	25,2	23
3:23:00	45	25,2	24
3:24:00	45	25,2	26
3:25:00	45	25,1	25
3:26:00	45	25,1	24
3:27:00	45	25,1	28
3:28:00	45	25,1	24
3:29:00	45	25,2	25
3:30:00	45	25,2	23
3:31:00	45	25,2	22
3:32:00	45	25,1	29
3:33:00	45	25,1	27
3:34:00	45	25,1	26
3:35:00	45	25,1	30
3:36:00	45	25,1	28
3:37:00	45	25,1	28
3:38:00	45	25,1	31
3:39:00	45	25,1	29
3:40:00	45	25,1	29
3:41:00	45	25,1	28
3:42:00	45	25,1	30
3:43:00	45	25,1	38
3:44:00	45	25,1	35
3:45:00	45	25,1	30
3:46:00	45	25,1	29
3:47:00	45	25,1	31
3:48:00	45	25,1	35
3:49:00	45	25,1	33
3:50:00	45	25,1	37
3:51:00	45	25,1	35
3:52:00	45	25,2	35
3:53:00	45	25,1	36
3:54:00	45	25,1	38
3:55:00	45	25,1	37
3:56:00	45	25,1	50
3:57:00	45	25,1	55
3:58:00	45	25,1	43
3:59:00	45	25,1	42
4:00:00	45	25,1	44
4:01:00	45	25,1	46
4:02:00	45	25,1	48
4:03:00	45	25,1	51
4:04:00	45	25,1	55
4:05:00	45	25,1	60
4:06:00	45	25,1	64
4:07:00	45	25,1	66
4:08:00	45	25,3	10
4:09:00	45	25,2	88
4:10:00	45	25,2	77
