Repository: ProgWizer/parser

File: project-root/data/Data Acquisition/Data Acquisition/2009 year (240)/Con 2 Research G1800+1.2gpsLX+13%MKU+0.3%VC-125+0.2%HE+0.1%SF-100 (45C).txt
--Test Summary--
Full Path and File Name	
Instrument Name	7222-2
Instrument Type	Model 7222 Consistometer
Instrument Serial Number	128
Test Start Date	01.07.2009
Test Start Time	15:59:32
Test Stop Date	01.07.2009
Test Stop Time	20:26:32
Test Length	4:27:00
Final Sample Time Offset	4:27:00
Controller Schedule Name	
Sampling Period	60 seconds
Comments	MPa: 25(120), T:45(120)
Information	WellID	
Information	Customer	PetroAlliance
Information	CementClass	G
Information	CementMfr	Dykerhoff
Information	Additives	1.2gpsLX+13%MKU+0.3%VC125+0.2%HE400+0.1%SF-100
Information	Density	1800
Information	BHCT	45
Information	BHST	65
Information	FluidLoss	
Information	JobType	Research
Calculated Value	30Bc - TT	0:31:00
Calculated Value	70Bc - TT	4:27:00
Calculated Value	100Bc - TT	N/A
Initial Temperature (°C)	28 °C
Final Temperature (°C)	45 °C
Initial Pressure (MPa)	1,0 MPa
Final Pressure (MPa)	25,1 MPa
Initial Consistency (Bc)	23 Bc
Final Consistency (Bc)	82 Bc
--Data--
Time (HH:MM:SS)	Temperature (°C)	Pressure (MPa)	Consistency (Bc)
0:00:00	28	1,0	23
0:01:00	29	2,6	21
0:02:00	30	3,0	23
0:03:00	30	3,2	19
0:04:00	31	3,5	21
0:05:00	32	3,7	21
0:06:00	32	3,8	19
0:07:00	33	3,9	20
0:08:00	33	4,0	19
0:09:00	33	4,1	19
0:10:00	33	4,2	20
0:11:00	34	4,2	19
0:12:00	34	4,4	23
0:13:00	34	4,7	21
0:14:00	34	4,7	23
0:15:00	34	4,9	29
0:16:00	34	5,1	26
0:17:00	34	5,3	25
0:18:00	34	5,5	30
0:19:00	34	5,6	29
0:20:00	35	5,8	27
0:21:00	34	6,0	24
0:22:00	34	6,2	26
0:23:00	35	6,4	26
0:24:00	34	6,7	27
0:25:00	35	6,8	29
0:26:00	34	7,0	30
0:27:00	35	7,2	30
0:28:00	35	7,4	29
0:29:00	35	7,5	28
0:30:00	35	7,9	30
0:31:00	35	8,3	30
0:32:00	35	8,3	28
0:33:00	34	8,3	27
0:34:00	35	8,9	26
0:35:00	35	8,9	23
0:36:00	35	9,0	26
0:37:00	35	9,1	20
0:38:00	35	9,3	17
0:39:00	35	9,6	18
0:40:00	34	9,7	18
0:41:00	35	9,8	17
0:42:00	34	10,1	18
0:43:00	35	10,2	18
0:44:00	34	10,6	16
0:45:00	35	10,7	16
0:46:00	34	10,9	16
0:47:00	35	11,1	17
0:48:00	35	11,3	17
0:49:00	35	11,4	17
0:50:00	35	11,7	17
0:51:00	35	11,8	17
0:52:00	35	12,0	18
0:53:00	35	12,2	21
0:54:00	36	12,4	21
0:55:00	36	12,6	18
0:56:00	36	12,8	20
0:57:00	36	12,9	20
0:58:00	36	13,1	22
0:59:00	36	13,4	19
1:00:00	37	13,5	19
1:01:00	37	13,8	19
1:02:00	37	13,9	17
1:03:00	37	14,1	18
1:04:00	37	14,3	18
1:05:00	37	14,5	18
1:06:00	37	14,7	18
1:07:00	38	14,8	18
1:08:00	38	15,1	18
1:09:00	38	15,3	17
1:10:00	38	15,5	17
1:11:00	38	15,7	18
1:12:00	38	15,8	19
1:13:00	38	16,0	19
1:14:00	39	16,2	19
1:15:00	39	16,4	17
1:16:00	39	16,6	19
1:17:00	39	16,8	20
1:18:00	39	17,0	17
1:19:00	39	17,1	17
1:20:00	40	17,3	18
1:21:00	40	17,5	16
1:22:00	40	17,7	17
1:23:00	40	17,9	17
1:24:00	40	18,1	16
1:25:00	40	18,3	17
1:26:00	40	18,7	18
1:27:00	40	18,9	18
1:28:00	41	19,0	17
1:29:00	41	19,1	17
1:30:00	41	19,3	17
1:31:00	41	19,7	17
1:32:00	41	19,9	17
1:33:00	41	20,1	16
1:34:00	41	20,2	17
1:35:00	42	20,2	17
1:36:00	42	20,7	17
1:37:00	42	20,8	18
1:38:00	42	20,9	18
1:39:00	42	21,0	19
1:40:00	42	21,2	18
1:41:00	42	21,4	18
1:42:00	43	21,8	17
1:43:00	43	21,9	18
1:44:00	43	22,0	18
1:45:00	43	22,1	17
1:46:00	43	22,3	18
1:47:00	43	22,7	18
1:48:00	44	22,8	18
1:49:00	44	23,0	18
1:50:00	44	23,1	18
1:51:00	44	23,3	18
1:52:00	44	23,4	20
1:53:00	44	23,7	18
1:54:00	44	23,8	18
1:55:00	44	24,0	17
1:56:00	45	24,2	17
1:57:00	45	24,4	17
1:58:00	45	24,7	18
1:59:00	45	24,8	18
2:00:00	45	25,2	18
2:01:00	45	25,1	17
2:02:00	46	25,2	17
2:03:00	46	25,1	17
2:04:00	46	25,1	17
2:05:00	46	25,1	17
2:06:00	46	25,1	17
2:07:00	46	25,1	17
2:08:00	46	25,1	17
2:09:00	46	25,1	17
2:10:00	45	25,1	17
2:11:00	45	25,2	17
2:12:00	45	25,2	17
2:13:00	45	25,2	17
2:14:00	45	25,2	17
2:15:00	45	25,2	17
2:16:00	45	25,2	17
2:17:00	45	25,2	17
2:18:00	45	25,2	17
2:19:00	45	25,2	17
2:20:00	45	25,2	17
2:21:00	45	25,2	17
2:22:00	45	25,2	17
2:23:00	45	25,2	17
2:24:00	45	25,2	17
2:25:00	45	25,2	17
2:26:00	45	25,2	17
2:27:00	45	25,2	17
2:28:00	45	25,2	17
2:29:00	45	25,2	17
2:30:00	45	25,2	17
2:31:00	45	25,2	17
2:32:00	45	25,2	17
2:33:00	45	25,2	17
2:34:00	45	25,2	17
2:35:00	45	25,2	18
2:36:00	45	25,2	18
2:37:00	45	25,2	18
2:38:00	45	25,2	18
2:39:00	45	25,1	18
2:40:00	45	25,1	18
2:41:00	45	25,1	18
2:42:00	45	25,2	18
2:43:00	45	25,2	18
2:44:00	45	25,1	18
2:45:00	45	25,1	18
2:46:00	45	25,1	18
2:47:00	45	25,1	18
2:48:00	45	25,1	18
2:49:00	45	25,1	18
2:50:00	45	25,1	18
2:51:00	45	25,1	18
2:52:00	45	25,1	19
2:53:00	45	25,1	19
2:54:00	45	25,1	19
2:55:00	45	25,1	19
2:56:00	45	25,1	19
2:57:00	45	25,3	19
2:58:00	45	25,2	19
2:59:00	45	25,3	19
3:00:00	45	25,2	19
3:01:00	45	25,3	19
3:02:00	45	25,3	19
3:03:00	45	25,2	19
3:04:00	45	25,2	19
3:05:00	45	25,2	19
3:06:00	45	25,2	19
3:07:00	45	25,2	19
3:08:00	45	25,2	19
3:09:00	45	25,2	20
3:10:00	45	25,2	20
3:11:00	45	25,2	20
3:12:00	45	25,2	20
3:13:00	45	25,2	20
3:14:00	45	25,2	20
3:15:00	45	25,2	20
3:16:00	45	25,2	21
3:17:00	45	25,2	21
3:18:00	45	25,1	21
3:19:00	45	25,1	21
3:20:00	45	25,1	21
3:21:00	45	25,1	21
3:22:00	45	25,1	21
3:23:00	45	25,1	22
3:24:00	45	25,1	22
3:25:00	45	25,1	22
3:26:00	45	25,1	22
3:27:00	45	25,1	22
3:28:00	45	25,1	22
3:29:00	45	25,1	25
3:30:00	45	25,1	25
3:31:00	45	25,2	22
3:32:00	45	25,2	22
3:33:00	45	25,2	22
3:34:00	45	25,2	22
3:35:00	45	25,2	22
3:36:00	45	25,2	22
3:37:00	45	25,2	22
3:38:00	45	25,2	23
3:39:00	45	25,2	23
3:40:00	45	25,2	23
3:41:00	45	25,2	24
3:42:00	45	25,1	26
3:43:00	45	25,1	26
3:44:00	45	25,1	26
3:45:00	45	25,1	26
3:46:00	45	25,1	27
3:47:00	45	25,3	29
3:48:00	45	25,3	28
3:49:00	45	25,2	33
3:50:00	45	25,2	37
3:51:00	45	25,2	30
3:52:00	45	25,2	35
3:53:00	45	25,2	36
3:54:00	45	25,2	38
3:55:00	45	25,2	48
3:56:00	45	25,2	50
3:57:00	45	25,2	32
3:58:00	45	25,2	35
3:59:00	45	25,2	54
4:00:00	45	25,2	41
4:01:00	45	25,2	57
4:02:00	45	25,2	44
4:03:00	45	25,2	48
4:04:00	45	25,2	46
4:05:00	45	25,2	47
4:06:00	45	25,2	42
4:07:00	45	25,2	56
4:08:00	45	25,2	45
4:09:00	45	25,2	49
4:10:00	45	25,1	57
4:11:00	45	25,1	44
4:12:00	45	25,1	40
4:13:00	45	25,1	41
4:14:00	45	25,1	44
4:15:00	45	25,1	51
4:16:00	45	25,1	59
4:17:00	45	25,1	62
4:18:00	45	25,1	51
4:19:00	45	25,1	69
4:20:00	45	25,1	71
4:21:00	45	25,2	65
4:22:00	45	25,1	60
4:23:00	45	25,2	61
4:24:00	45	25,1	56
4:25:00	45	25,1	68
4:26:00	45	25,1	71
4:27:00	45	25,1	82

File: project-root/data/Data Acquisition/Data Acquisition/2009 year (240)/Con 2 Research G1900+0,05%VC-111 (60C).txt
--Test Summary--
Full Path and File Name	
Instrument Name	7222-2
Instrument Type	Model 7222 Consistometer
Instrument Serial Number	128
Test Start Date	09.04.2009
Test Start Time	9:37:43
Test Stop Date	09.04.2009
Test Stop Time	12:59:44
Test Length	3:22:01
Final Sample Time Offset	3:22:00
Controller Schedule Name	
Sampling Period	60 seconds
Comments	10 MPa, 60 C
Information	WellID	Research
Information	Customer	
Information	CementClass	G
Information	CementMfr	
Information	Additives	0,05% VC-111
Information	Density	1900
Information	BHCT	60
Information	BHST	
Information	FluidLoss	
Information	JobType	Research
Calculated Value	30Bc - TT	3:00:00
Calculated Value	70Bc - TT	3:22:00
Calculated Value	100Bc - TT	N/A
Initial Temperature (°C)	26 °C
Final Temperature (°C)	60 °C
Initial Pressure (MPa)	0,4 MPa
Final Pressure (MPa)	10,2 MPa
Initial Consistency (Bc)	3 Bc
Final Consistency (Bc)	72 Bc
--Data--
Time (HH:MM:SS)	Temperature (°C)	Pressure (MPa)	Consistency (Bc)
0:00:00	26	0,4	3
0:01:00	26	0,4	3
0:02:00	26	0,4	3
0:03:00	26	0,4	3
0:04:00	26	0,4	3
0:05:00	25	0,4	3
0:06:00	25	0,4	3
0:07:00	25	0,4	3
0:08:00	25	0,4	4
0:09:00	25	0,4	4
0:10:00	25	0,4	4
0:11:00	25	0,4	4
0:12:00	25	0,4	4
0:13:00	25	0,4	5
0:14:00	25	0,4	5
0:15:00	25	0,4	5
0:16:00	25	0,4	5
0:17:00	25	0,4	5
0:18:00	25	0,4	5
0:19:00	25	0,4	5
0:20:00	25	0,4	6
0:21:00	25	0,4	5
0:22:00	25	0,4	5
0:23:00	25	0,4	5
0:24:00	25	0,4	5
0:25:00	25	0,4	6
0:26:00	25	0,4	6
0:27:00	25	0,4	6
0:28:00	25	0,4	6
0:29:00	25	0,4	6
0:30:00	25	0,4	6
0:31:00	25	0,4	6
0:32:00	25	0,4	6
0:33:00	25	0,4	6
0:34:00	25	0,4	6
0:35:00	25	0,4	6
0:36:00	25	0,4	6
0:37:00	25	0,4	6
0:38:00	25	0,4	6
0:39:00	25	0,4	6
0:40:00	25	0,4	6
0:41:00	25	0,7	7
0:42:00	25	2,4	7
0:43:00	25	3,1	7
0:44:00	26	3,3	7
0:45:00	27	3,7	7
0:46:00	29	3,9	7
0:47:00	30	4,2	7
0:48:00	31	4,4	7
0:49:00	33	4,8	7
0:50:00	34	4,9	7
0:51:00	36	5,3	7
0:52:00	37	5,5	7
0:53:00	38	5,7	8
0:54:00	40	6,0	8
0:55:00	41	6,3	8
0:56:00	42	6,5	8
0:57:00	43	6,9	9
0:58:00	45	7,0	9
0:59:00	46	7,3	9
1:00:00	47	7,6	9
1:01:00	48	8,0	9
1:02:00	49	8,2	9
1:03:00	50	8,4	9
1:04:00	52	8,7	9
1:05:00	53	9,0	10
1:06:00	54	9,2	10
1:07:00	55	9,5	10
1:08:00	56	9,7	10
1:09:00	57	9,9	10
1:10:00	58	10,4	10
1:11:00	60	10,6	10
1:12:00	61	10,5	10
1:13:00	62	10,1	9
1:14:00	62	10,0	10
1:15:00	62	10,1	9
1:16:00	62	10,1	10
1:17:00	61	10,1	10
1:18:00	61	10,0	10
1:19:00	61	10,1	10
1:20:00	61	10,1	10
1:21:00	61	10,1	10
1:22:00	61	10,1	10
1:23:00	61	10,2	10
1:24:00	61	10,1	8
1:25:00	60	10,1	9
1:26:00	60	10,2	7
1:27:00	60	10,2	9
1:28:00	60	10,3	10
1:29:00	60	10,3	10
1:30:00	60	10,2	9
1:31:00	60	10,3	8
1:32:00	60	10,3	8
1:33:00	60	10,3	10
1:34:00	60	10,3	10
1:35:00	60	10,4	10
1:36:00	60	10,4	10
1:37:00	60	10,3	8
1:38:00	60	10,3	8
1:39:00	60	10,3	7
1:40:00	60	10,4	8
1:41:00	60	10,4	9
1:42:00	60	10,4	8
1:43:00	60	10,4	9
1:44:00	60	10,4	10
1:45:00	60	10,3	10
1:46:00	60	10,4	10
1:47:00	60	10,3	10
1:48:00	60	10,4	10
1:49:00	60	10,3	10
1:50:00	60	10,3	10
1:51:00	60	10,2	10
1:52:00	60	10,2	12
1:53:00	60	10,2	10
1:54:00	59	10,2	10
1:55:00	59	10,2	10
1:56:00	59	10,2	10
1:57:00	59	10,1	11
1:58:00	59	10,1	11
1:59:00	59	10,1	11
2:00:00	59	10,2	11
2:01:00	59	10,2	11
2:02:00	59	10,2	11
2:03:00	59	10,1	11
2:04:00	59	10,1	11
2:05:00	59	10,1	11
2:06:00	59	10,2	11
2:07:00	59	10,2	11
2:08:00	59	10,1	12
2:09:00	59	10,1	12
2:10:00	59	10,1	12
2:11:00	59	10,1	12
2:12:00	59	10,2	12
2:13:00	59	10,1	13
2:14:00	59	10,1	13
2:15:00	59	10,1	13
2:16:00	60	10,2	13
2:17:00	59	10,2	13
2:18:00	59	10,1	13
2:19:00	59	10,1	13
2:20:00	59	10,1	14
2:21:00	59	10,1	14
2:22:00	60	10,1	14
2:23:00	60	10,1	14
2:24:00	60	10,1	14
2:25:00	59	10,1	15
2:26:00	60	10,1	15
2:27:00	59	10,2	15
2:28:00	59	10,2	15
2:29:00	59	10,1	16
2:30:00	60	10,1	16
2:31:00	60	10,2	16
2:32:00	60	10,1	16
2:33:00	60	10,1	16
2:34:00	60	10,1	16
2:35:00	59	10,1	16
2:36:00	60	10,1	16
2:37:00	60	10,1	16
2:38:00	60	10,1	17
2:39:00	60	10,2	17
2:40:00	59	10,1	17
2:41:00	59	10,1	17
2:42:00	59	10,1	18
2:43:00	60	10,1	18
2:44:00	59	10,1	18
2:45:00	59	10,1	19
2:46:00	59	10,1	19
2:47:00	60	10,1	21
2:48:00	59	10,1	21
2:49:00	60	10,1	23
2:50:00	60	10,1	22
2:51:00	59	10,1	22
2:52:00	59	10,1	32
2:53:00	60	10,2	26
2:54:00	60	10,1	25
2:55:00	60	10,1	25
2:56:00	60	10,1	27
2:57:00	60	10,1	28
2:58:00	60	10,4	29
2:59:00	60	10,4	30
3:00:00	60	10,3	35
3:01:00	60	10,3	35
3:02:00	60	10,2	36
3:03:00	60	10,2	38
3:04:00	60	10,2	40
3:05:00	60	10,1	41
3:06:00	60	10,2	43
3:07:00	60	10,1	45
3:08:00	60	10,4	47
3:09:00	60	10,3	50
3:10:00	60	10,3	52
3:11:00	60	10,2	53
3:12:00	60	10,2	55
3:13:00	60	10,1	54
3:14:00	60	10,3	59
3:15:00	60	10,3	36
3:16:00	60	10,2	19
3:17:00	60	10,2	4
3:18:00	60	10,1	7
3:19:00	60	10,1	19
3:20:00	60	10,3	13
3:21:00	60	10,2	70
3:22:00	60	10,2	72

File: project-root/data/Data Acquisition/Data Acquisition/2009 year (240)/Con 2 Research G1900+0,22%VC-111 (60C).txt
--Test Summary--
Full Path and File Name	
Instrument Name	7222-2
Instrument Type	Model 7222 Consistometer
Instrument Serial Number	128
Test Start Date	29.04.2009
Test Start Time	8:54:18
Test Stop Date	
Test Stop Time	
Test Length	
Final Sample Time Offset	
Controller Schedule Name	
Sampling Period	60 seconds
Comments	
Information	WellID	
Information	Customer	
Information	CementClass	
Information	CementMfr	
Information	Additives	
Information	Density	
Information	BHCT	
Information	BHST	
Information	FluidLoss	
Information	JobType	
Calculated Value	30Bc - TT	N/A
Calculated Value	70Bc - TT	N/A
Calculated Value	100Bc - TT	N/A
Initial Temperature (°C)	28 °C
Initial Pressure (MPa)	0,9 MPa
Initial Consistency (Bc)	11 Bc
--Data--
Time (HH:MM:SS)	Temperature (°C)	Pressure (MPa)	Consistency (Bc)
0:00:00	28	0,9	11
0:01:00	27	2,4	20
0:02:00	28	3,5	14
0:03:00	28	3,9	13
0:04:00	29	4,3	19
0:05:00	30	4,8	17
0:06:00	30	5,1	16

File: project-root/data/Data Acquisition/Data Acquisition/2009 year (240)/Con 2 Research G1900+0.05%VC-111 (60C).txt
--Test Summary--
Full Path and File Name	
Instrument Name	7222-2
Instrument Type	Model 7222 Consistometer
Instrument Serial Number	128
Test Start Date	29.04.2009
Test Start Time	13:23:01
Test Stop Date	29.04.2009
Test Stop Time	15:51:04
Test Length	2:28:03
Final Sample Time Offset	2:28:00
Controller Schedule Name	
Sampling Period	60 seconds
Comments	
Information	WellID	Research
Information	Customer	
Information	CementClass	G
Information	CementMfr	Dykerhoff
Information	Additives	
Information	Density	
Information	BHCT	
Information	BHST	
Information	FluidLoss	
Information	JobType	
Calculated Value	30Bc - TT	1:56:00
Calculated Value	70Bc - TT	N/A
Calculated Value	100Bc - TT	N/A
Initial Temperature (°C)	30 °C
Final Temperature (°C)	60 °C
Initial Pressure (MPa)	0,4 MPa
Final Pressure (MPa)	1,0 MPa
Initial Consistency (Bc)	13 Bc
Final Consistency (Bc)	3 Bc
--Data--
Time (HH:MM:SS)	Temperature (°C)	Pressure (MPa)	Consistency (Bc)
0:00:00	30	0,4	13
0:01:00			
0:04:00	38	1,7	36
0:05:00	39	2,3	13
0:06:00	40	2,6	14
0:07:00	40	2,8	9
0:08:00	40	3,2	16
0:09:00	40	3,4	15
0:10:00	40	3,8	20
0:11:00	39	4,9	11
0:12:00	40	4,6	15
0:13:00	40	5,3	19
0:14:00	41	5,3	16
0:15:00	42	5,7	17
0:16:00	44	6,0	17
0:17:00	45	6,3	13
0:18:00	46	6,7	15
0:19:00	47	7,0	18
0:20:00	48	7,0	12
0:21:00	50	7,3	14
0:22:00	50	7,7	9
0:23:00	51	7,8	8
0:24:00	52	8,2	8
0:25:00	53	8,3	12
0:26:00	55	8,8	9
0:27:00	56	8,8	11
0:28:00	57	9,2	13
0:29:00	58	9,7	11
0:30:00	59	9,7	8
0:31:00	60	10,0	9
0:32:00	61	9,6	7
0:33:00	61	9,8	10
0:34:00	61	10,0	11
0:35:00	61	10,2	9
0:36:00	61	10,2	8
0:37:00	61	10,2	7
0:38:00	61	10,1	7
0:39:00	60	10,1	7
0:40:00	60	10,3	8
0:41:00	60	10,3	10
0:42:00	60	10,1	9
0:43:00	60	10,1	9
0:44:00	60	10,2	9
0:45:00	60	10,3	8
0:46:00	60	10,2	10
0:47:00	60	10,4	12
0:48:00	60	10,4	9
0:49:00	60	10,2	8
0:50:00	60	10,2	8
0:51:00	60	10,2	8
0:52:00	60	10,2	9
0:53:00	60	10,3	9
0:54:00	60	10,3	9
0:55:00	60	10,2	9
0:56:00	60	10,2	9
0:57:00	60	10,2	9
0:58:00	60	10,4	9
0:59:00	60	10,2	9
1:00:00	60	10,5	9
1:01:00	60	10,1	10
1:02:00	60	10,1	10
1:03:00	60	10,2	9
1:04:00	60	10,3	9
1:05:00	60	10,4	9
1:06:00	60	10,4	9
1:07:00	60	10,4	9
1:08:00	60	10,3	9
1:09:00	60	10,3	9
1:10:00	60	10,3	9
1:11:00	60	10,3	13
1:12:00	60	10,3	13
1:13:00	60	10,9	12
1:14:00	60	10,6	12
1:15:00	60	10,2	12
1:16:00	60	10,2	11
1:17:00	60	10,2	10
1:18:00	60	10,2	10
1:19:00	60	10,3	16
1:20:00	60	10,5	15
1:21:00	60	10,2	16
1:22:00	60	10,1	22
1:23:00	60	10,2	21
1:24:00	60	10,2	15
1:25:00	60	10,3	20
1:26:00	60	10,3	21
1:27:00	60	10,3	21
1:28:00	60	10,2	26
1:29:00	60	10,1	26
1:30:00	60	10,2	16
1:31:00	60	10,2	13
1:32:00	60	10,2	14
1:33:00	60	10,1	14
1:34:00	60	10,5	14
1:35:00	60	10,3	24
1:36:00	60	10,1	28
1:37:00	60	10,1	26
1:38:00	60	10,6	20
1:39:00	60	10,3	29
1:40:00	60	10,1	20
1:41:00	60	10,2	27
1:42:00	60	10,2	23
1:43:00	60	10,1	25
1:44:00	60	10,1	30
1:45:00	60	10,2	21
1:46:00	60	10,4	25
1:47:00	60	10,6	28
1:48:00	60	10,6	31
1:49:00	60	10,6	25
1:50:00	61	10,7	25
1:51:00	61	10,8	24
1:52:00	61	10,5	25
1:53:00	61	10,2	29
1:54:00	61	10,2	26
1:55:00	61	10,3	40
1:56:00	61	10,4	32
1:57:00	61	10,3	36
1:58:00	61	10,3	35
1:59:00	61	10,4	30
2:00:00	61	10,2	30
2:01:00	61	10,2	30
2:02:00	61	10,2	29
2:03:00	61	10,2	31
2:04:00	61	10,1	33
2:05:00	60	10,2	38
2:06:00	60	10,1	35
2:07:00	60	10,2	38
2:08:00	60	10,1	36
2:09:00	60	10,1	38
2:10:00	60	10,1	40
2:11:00	60	10,1	43
2:12:00	60	10,1	45
2:13:00	60	10,1	47
2:14:00	60	10,2	48
2:15:00	60	10,1	49
2:16:00	60	10,1	50
2:17:00	60	10,1	49
2:18:00	60	10,1	51
2:19:00	60	10,1	52
2:20:00	60	10,1	54
2:21:00	60	10,2	55
2:22:00	60	10,1	56
2:23:00	60	10,2	57
2:24:00	60	10,1	11
2:25:00	60	10,1	19
2:26:00	60	10,1	67
2:27:00	60	10,2	73
2:28:00	60	1,0	3

File: project-root/data/Data Acquisition/Data Acquisition/2009 year (240)/Con 2 Research G1920+0.3%D167+0.3%RPM (75C).txt
--Test Summary--
Full Path and File Name	
Instrument Name	7222-2
Instrument Type	Model 7222 Consistometer
Instrument Serial Number	128
Test Start Date	09.07.2009
Test Start Time	9:07:05
Test Stop Date	09.07.2009
Test Stop Time	15:03:15
Test Length	5:56:10
Final Sample Time Offset	5:56:00
Controller Schedule Name	
Sampling Period	60 seconds
Comments	MPa: 30(40), T:75(40)
Information	WellID	
Information	Customer	PetroAlliance
Information	CementClass	G
Information	CementMfr	Dykerhoff
Information	Additives	0.3%D167+0.3%RPM
Information	Density	1920
Information	BHCT	75
Information	BHST	
Information	FluidLoss	32
Information	JobType	Research
Calculated Value	30Bc - TT	5:41:00
Calculated Value	70Bc - TT	N/A
Calculated Value	100Bc - TT	N/A
Initial Temperature (°C)	24 °C
Final Temperature (°C)	74 °C
Initial Pressure (MPa)	0,9 MPa
Final Pressure (MPa)	30,6 MPa
Initial Consistency (Bc)	19 Bc
Final Consistency (Bc)	21 Bc
--Data--
Time (HH:MM:SS)	Temperature (°C)	Pressure (MPa)	Consistency (Bc)
0:00:00	24	0,9	19
0:01:00	24	2,5	27
0:02:00	24	3,8	34
0:03:00	25	4,7	25
0:04:00	27	5,3	27
0:05:00	28	6,1	24
0:06:00	30	6,8	25
0:07:00	31	7,4	23
0:08:00	33	8,1	25
0:09:00	34	9,0	20
0:10:00	36	9,4	18
0:11:00	37	10,2	17
0:12:00	38	10,9	16
0:13:00	40	11,7	16
0:14:00	41	12,0	16
0:15:00	43	13,0	16
0:16:00	44	13,8	18
0:17:00	45	14,2	19
0:18:00	47	14,9	20
0:19:00	48	15,5	18
0:20:00	49	16,2	18
0:21:00	50	17,0	17
0:22:00	51	17,7	21
0:23:00	53	18,1	26
0:24:00	54	19,2	17
0:25:00	55	19,7	18
0:26:00	57	20,8	15
0:27:00	58	21,2	15
0:28:00	59	21,7	14
0:29:00	60	22,9	14
0:30:00	62	23,0	17
0:31:00	63	24,2	15
0:32:00	64	24,7	15
0:33:00	66	25,0	15
0:34:00	67	26,1	12
0:35:00	68	27,0	11
0:36:00	69	27,1	17
0:37:00	71	28,4	16
0:38:00	72	28,7	18
0:39:00	73	29,8	17
0:40:00	74	30,2	14
0:41:00	76	30,4	14
0:42:00	76	30,1	19
0:43:00	77	30,1	16
0:44:00	77	30,2	17
0:45:00	77	30,1	17
0:46:00	77	30,1	17
0:47:00	77	30,2	15
0:48:00	76	30,2	15
0:49:00	76	30,2	15
0:50:00	76	30,1	16
0:51:00	76	30,1	16
0:52:00	76	30,2	13
0:53:00	75	30,2	15
0:54:00	75	30,3	14
0:55:00	75	30,2	14
0:56:00	75	30,3	14
0:57:00	75	30,3	19
0:58:00	75	30,3	17
0:59:00	75	30,4	15
1:00:00	75	30,4	15
1:01:00	75	30,4	17
1:02:00	75	30,4	16
1:03:00	75	30,5	14
1:04:00	75	30,5	13
1:05:00	75	30,5	14
1:06:00	75	30,5	13
1:07:00	75	30,5	13
1:08:00	75	30,5	13
1:09:00	75	30,5	13
1:10:00	75	30,5	13
1:11:00	75	30,5	13
1:12:00	75	30,6	12
1:13:00	75	30,6	13
1:14:00	75	30,6	13
1:15:00	75	30,6	13
1:16:00	75	30,6	14
1:17:00	75	30,7	13
1:18:00	75	30,7	13
1:19:00	75	30,7	13
1:20:00	75	30,7	13
1:21:00	75	30,7	14
1:22:00	75	30,6	14
1:23:00	75	30,7	14
1:24:00	75	30,7	15
1:25:00	74	30,7	15
1:26:00	75	30,7	15
1:27:00	75	30,7	16
1:28:00	75	30,7	15
1:29:00	75	30,7	15
1:30:00	75	30,7	14
1:31:00	75	30,7	14
1:32:00	75	30,7	15
1:33:00	75	30,8	14
1:34:00	75	30,7	14
1:35:00	75	30,7	14
1:36:00	75	30,8	14
1:37:00	75	30,8	14
1:38:00	75	30,8	14
1:39:00	75	30,8	14
1:40:00	75	30,8	14
1:41:00	74	30,8	14
1:42:00	75	30,8	14
1:43:00	75	30,8	13
1:44:00	74	30,8	13
1:45:00	75	30,9	13
1:46:00	75	30,9	13
1:47:00	75	30,8	13
1:48:00	75	30,8	13
1:49:00	75	30,8	13
1:50:00	75	30,8	13
1:51:00	75	30,8	12
1:52:00	75	30,8	12
1:53:00	75	30,9	12
1:54:00	75	30,9	12
1:55:00	75	30,8	12
1:56:00	75	30,8	12
1:57:00	75	30,8	12
1:58:00	75	30,8	12
1:59:00	75	30,8	12
2:00:00	75	30,8	12
2:01:00	74	30,8	12
2:02:00	75	30,9	12
2:03:00	75	30,8	12
2:04:00	74	30,8	12
2:05:00	75	30,8	12
2:06:00	75	30,8	12
2:07:00	74	30,8	12
2:08:00	74	30,8	12
2:09:00	75	30,8	12
2:10:00	75	30,8	12
2:11:00	74	30,8	12
2:12:00	74	30,8	12
2:13:00	75	30,9	12
2:14:00	74	30,9	12
2:15:00	75	31,0	12
2:16:00	75	30,9	12
2:17:00	75	30,9	12
2:18:00	74	30,8	12
2:19:00	74	30,9	12
2:20:00	75	30,9	12
2:21:00	75	30,9	12
2:22:00	74	30,8	12
2:23:00	74	30,9	12
2:24:00	74	30,9	12
2:25:00	74	30,9	12
2:26:00	74	30,9	12
2:27:00	74	30,8	12
2:28:00	75	30,9	12
2:29:00	75	30,9	12
2:30:00	75	30,9	12
2:31:00	74	30,9	12
2:32:00	74	30,9	12
2:33:00	74	30,9	12
2:34:00	74	30,9	12
2:35:00	74	30,9	12
2:36:00	75	30,9	12
2:37:00	75	30,9	12
2:38:00	75	30,9	12
2:39:00	75	30,9	12
2:40:00	75	30,9	12
2:41:00	75	30,9	12
2:42:00	75	30,9	12
2:43:00	75	30,9	12
2:44:00	74	30,9	12
2:45:00	74	31,0	12
2:46:00	74	30,9	12
2:47:00	75	30,9	12
2:48:00	74	30,9	12
2:49:00	74	30,9	12
2:50:00	74	30,9	12
2:51:00	74	30,9	12
2:52:00	75	30,9	12
2:53:00	75	30,9	12
2:54:00	74	30,9	12
2:55:00	74	30,9	12
2:56:00	74	30,9	12
2:57:00	75	30,9	12
2:58:00	74	30,9	12
2:59:00	74	30,9	12
3:00:00	74	30,8	12
3:01:00	75	30,9	12
3:02:00	74	30,9	12
3:03:00	74	30,9	12
3:04:00	75	30,9	12
3:05:00	75	30,9	12
3:06:00	74	30,9	12
3:07:00	75	30,8	12
3:08:00	74	30,8	12
3:09:00	74	30,8	12
3:10:00	74	30,8	12
3:11:00	74	30,9	12
3:12:00	74	30,9	12
3:13:00	74	30,8	12
3:14:00	75	30,8	12
3:15:00	75	30,8	12
3:16:00	75	30,8	12
3:17:00	75	30,9	12
3:18:00	75	30,8	12
3:19:00	74	30,8	12
3:20:00	74	30,8	12
3:21:00	75	30,8	12
3:22:00	75	30,8	12
3:23:00	74	30,8	12
3:24:00	75	30,8	12
3:25:00	75	30,8	12
3:26:00	74	30,8	12
3:27:00	75	30,8	12
3:28:00	75	30,8	12
3:29:00	75	30,9	12
3:30:00	75	30,8	12
3:31:00	75	30,8	12
3:32:00	74	30,8	12
3:33:00	75	30,8	12
3:34:00	74	30,8	12
3:35:00	75	30,8	12
3:36:00	74	30,8	12
3:37:00	74	30,8	12
3:38:00	74	30,8	12
3:39:00	74	30,8	12
3:40:00	74	30,8	12
3:41:00	75	30,8	12
3:42:00	74	30,8	12
3:43:00	75	30,8	12
3:44:00	74	30,8	12
3:45:00	74	30,8	12
3:46:00	75	30,8	12
3:47:00	74	30,8	12
3:48:00	75	30,8	12
3:49:00	75	30,8	12
3:50:00	75	30,8	12
3:51:00	75	30,9	12
3:52:00	75	30,8	12
3:53:00	75	30,8	12
3:54:00	75	30,8	12
3:55:00	75	30,8	12
3:56:00	75	30,8	12
3:57:00	75	30,8	12
3:58:00	75	30,8	12
3:59:00	75	30,7	12
4:00:00	75	30,8	12
4:01:00	74	30,8	12
4:02:00	74	30,8	12
4:03:00	74	30,8	13
4:04:00	74	30,8	13
4:05:00	74	30,8	13
4:06:00	75	30,8	13
4:07:00	74	30,8	13
4:08:00	74	30,8	13
4:09:00	75	30,8	13
4:10:00	75	30,8	13
4:11:00	75	30,8	13
4:12:00	74	30,7	13
4:13:00	74	30,7	13
4:14:00	75	30,7	13
4:15:00	75	30,7	13
4:16:00	75	30,8	13
4:17:00	75	30,8	13
4:18:00	74	30,7	13
4:19:00	75	30,7	13
4:20:00	74	30,8	14
4:21:00	74	30,7	13
4:22:00	74	30,7	13
4:23:00	75	30,7	13
4:24:00	75	30,7	14
4:25:00	74	30,7	14
4:26:00	75	30,7	14
4:27:00	75	30,7	14
4:28:00	75	30,7	14
4:29:00	74	30,7	14
4:30:00	75	30,7	14
4:31:00	74	30,7	14
4:32:00	75	30,8	14
4:33:00	75	30,7	14
4:34:00	75	30,7	15
4:35:00	74	30,6	15
4:36:00	75	30,7	15
4:37:00	75	30,7	15
4:38:00	74	30,7	15
4:39:00	75	30,7	15
4:40:00	75	30,6	15
4:41:00	75	30,6	15
4:42:00	75	30,6	15
4:43:00	75	30,6	15
4:44:00	75	30,6	15
4:45:00	75	30,6	15
4:46:00	75	30,6	15
4:47:00	75	30,6	15
4:48:00	75	30,6	15
4:49:00	75	30,6	15
4:50:00	75	30,6	16
4:51:00	75	30,6	16
4:52:00	75	30,6	16
4:53:00	74	30,6	16
4:54:00	74	30,6	16
4:55:00	75	30,5	16
4:56:00	75	30,5	16
4:57:00	75	30,5	16
4:58:00	74	30,5	16
4:59:00	75	30,5	17
5:00:00	75	30,5	17
5:01:00	74	30,5	17
5:02:00	74	30,5	17
5:03:00	74	30,5	17
5:04:00	74	30,5	17
5:05:00	74	30,5	17
5:06:00	74	30,5	17
5:07:00	74	30,5	18
5:08:00	74	30,5	18
5:09:00	74	30,4	18
5:10:00	75	30,4	19
5:11:00	74	30,4	19
5:12:00	75	30,4	19
5:13:00	74	30,4	19
5:14:00	74	30,4	19
5:15:00	75	30,4	19
5:16:00	75	30,4	20
5:17:00	74	30,4	20
5:18:00	74	30,3	20
5:19:00	75	30,3	21
5:20:00	75	30,3	21
5:21:00	75	30,3	21
5:22:00	75	30,3	21
5:23:00	75	30,2	21
5:24:00	74	30,2	22
5:25:00	74	30,2	22
5:26:00	75	30,2	22
5:27:00	75	30,3	22
5:28:00	75	30,2	24
5:29:00	75	30,2	24
5:30:00	74	30,3	24
5:31:00	74	30,3	24
5:32:00	74	30,3	25
5:33:00	75	30,3	25
5:34:00	74	30,3	26
5:35:00	75	30,2	26
5:36:00	74	30,2	27
5:37:00	75	30,1	28
5:38:00	74	30,1	29
5:39:00	75	30,2	30
5:40:00	75	30,1	31
5:41:00	74	30,1	32
5:42:00	74	30,2	32
5:43:00	74	30,1	33
5:44:00	75	30,2	34
5:45:00	75	30,1	36
5:46:00	75	30,2	38
5:47:00	74	30,2	38
5:48:00	74	30,2	40
5:49:00	74	30,3	43
5:50:00	74	30,3	44
5:51:00	74	30,5	46
5:52:00	74	30,5	53
5:53:00	74	30,6	58
5:54:00	74	30,6	63
5:55:00	74	30,5	59
5:56:00	74	30,6	21

File: project-root/data/Data Acquisition/Data Acquisition/2009 year (240)/Con 2 Research G2040+1.5gpsLX+20%MMax+0.35%VC-120 (70C-BM).txt
--Test Summary--
Full Path and File Name	
Instrument Name	7222-2
Instrument Type	Model 7222 Consistometer
Instrument Serial Number	128
Test Start Date	05.05.2009
Test Start Time	16:06:22
Test Stop Date	05.05.2009
Test Stop Time	21:31:23
Test Length	5:25:01
Final Sample Time Offset	5:25:00
Controller Schedule Name	
Sampling Period	60 seconds
Comments	
Information	WellID	
Information	Customer	
Information	CementClass	
Information	CementMfr	
Information	Additives	
Information	Density	
Information	BHCT	
Information	BHST	
Information	FluidLoss	
Information	JobType	
Calculated Value	30Bc - TT	3:34:00
Calculated Value	70Bc - TT	5:25:00
Calculated Value	100Bc - TT	N/A
Initial Temperature (°C)	27 °C
Final Temperature (°C)	70 °C
Initial Pressure (MPa)	0,3 MPa
Final Pressure (MPa)	54,7 MPa
Initial Consistency (Bc)	4 Bc
Final Consistency (Bc)	74 Bc
--Data--
Time (HH:MM:SS)	Temperature (°C)	Pressure (MPa)	Consistency (Bc)
0:00:00	27	0,3	4
0:01:00	27	0,4	3
0:02:00	27	0,4	4
0:03:00	27	0,5	4
0:04:00	27	0,5	4
0:05:00	27	0,6	4
0:06:00	27	0,5	3
0:07:00	27	0,6	4
0:08:00	27	0,6	4
0:09:00	27	0,6	4
0:10:00	27	0,7	4
0:11:00	27	0,7	4
0:12:00	27	0,7	4
0:13:00	27	0,8	3
0:14:00	27	0,8	4
0:15:00	27	0,8	2
0:16:00	27	0,8	3
0:17:00	27	0,9	3
0:18:00	27	0,9	3
0:19:00	27	1,1	3
0:20:00	27	1,0	4
0:21:00	27	1,0	3
0:22:00	27	1,2	3
0:23:00	27	1,1	2
0:24:00	27	1,1	2
0:25:00	27	1,1	4
0:26:00	27	1,3	4
0:27:00	27	1,3	3
0:28:00	27	1,3	3
0:29:00	27	1,3	4
0:30:00	27	1,3	3
0:31:00	27	1,3	1
0:32:00	27	1,4	3
0:33:00	27	1,4	4
0:34:00	27	1,4	4
0:35:00	27	1,4	4
0:36:00	27	1,4	4
0:37:00	27	1,6	4
0:38:00	27	1,5	3
0:39:00	27	1,5	3
0:40:00	27	1,6	3
0:41:00	27	1,6	4
0:42:00	27	1,6	4
0:43:00	27	1,8	4
0:44:00	27	1,7	4
0:45:00	27	1,7	4
0:46:00	27	1,7	4
0:47:00	27	1,8	4
0:48:00	27	1,8	3
0:49:00	27	1,8	4
0:50:00	27	2,0	4
0:51:00	27	2,0	4
0:52:00	27	2,0	4
0:53:00	27	2,0	4
0:54:00	27	2,0	4
0:55:00	27	2,0	4
0:56:00	27	2,0	4
0:57:00	27	2,2	3
0:58:00	27	2,2	4
0:59:00	27	3,7	4
1:00:00	27	5,2	4
1:01:00	27	6,9	4
1:02:00	28	8,8	4
1:03:00	29	10,5	4
1:04:00	31	11,8	4
1:05:00	32	13,1	4
1:06:00	34	14,3	4
1:07:00	35	15,5	4
1:08:00	37	17,0	1
1:09:00	38	18,5	4
1:10:00	40	20,3	2
1:11:00	41	21,7	3
1:12:00	42	23,0	4
1:13:00	44	24,6	4
1:14:00	45	26,0	4
1:15:00	46	27,4	4
1:16:00	47	28,9	2
1:17:00	49	30,4	3
1:18:00	50	31,9	1
1:19:00	51	33,3	0
1:20:00	53	34,8	-0
1:21:00	54	36,3	0
1:22:00	55	37,9	5
1:23:00	56	39,3	3
1:24:00	58	40,8	6
1:25:00	59	42,3	5
1:26:00	60	43,8	5
1:27:00	61	45,2	5
1:28:00	63	46,8	5
1:29:00	64	48,3	4
1:30:00	65	49,7	4
1:31:00	66	51,2	2
1:32:00	67	52,7	3
1:33:00	69	54,2	1
1:34:00	70	55,0	0
1:35:00	71	54,6	0
1:36:00	72	54,1	3
1:37:00	72	54,0	3
1:38:00	72	54,0	4
1:39:00	72	54,1	4
1:40:00	72	54,1	5
1:41:00	71	54,1	5
1:42:00	71	54,0	4
1:43:00	71	54,1	5
1:44:00	71	54,1	4
1:45:00	70	54,1	4
1:46:00	70	54,2	4
1:47:00	70	54,2	4
1:48:00	70	54,2	4
1:49:00	70	54,2	4
1:50:00	70	54,2	4
1:51:00	70	54,2	4
1:52:00	70	54,2	4
1:53:00	70	54,3	4
1:54:00	70	54,3	4
1:55:00	70	54,4	4
1:56:00	70	54,3	4
1:57:00	70	54,4	4
1:58:00	70	54,4	4
1:59:00	70	54,4	4
2:00:00	70	54,4	4
2:01:00	70	54,4	4
2:02:00	70	54,4	4
2:03:00	70	54,5	4
2:04:00	70	54,5	4
2:05:00	70	54,5	4
2:06:00	70	54,5	4
2:07:00	70	54,5	4
2:08:00	70	54,5	4
2:09:00	70	54,6	4
2:10:00	70	54,6	4
2:11:00	70	54,6	4
2:12:00	70	54,6	4
2:13:00	70	54,6	4
2:14:00	70	54,6	4
2:15:00	70	54,6	5
2:16:00	70	54,6	4
2:17:00	70	54,6	4
2:18:00	70	54,7	4
2:19:00	70	54,7	5
2:20:00	70	54,6	6
2:21:00	70	54,7	6
2:22:00	70	54,6	6
2:23:00	70	54,7	6
2:24:00	70	54,8	6
2:25:00	70	54,8	6
2:26:00	70	54,8	6
2:27:00	70	54,8	6
2:28:00	70	54,8	6
2:29:00	70	54,8	6
2:30:00	70	54,8	6
2:31:00	70	54,8	6
2:32:00	70	54,9	6
2:33:00	70	54,9	6
2:34:00	70	54,9	6
2:35:00	70	54,9	6
2:36:00	70	54,9	6
2:37:00	70	54,9	10
2:38:00	69	55,0	10
2:39:00	70	55,0	10
2:40:00	70	55,0	10
2:41:00	69	54,9	10
2:42:00	69	54,9	10
2:43:00	69	54,9	10
2:44:00	70	55,0	10
2:45:00	70	55,0	10
2:46:00	70	55,0	10
2:47:00	70	55,0	10
2:48:00	70	55,0	10
2:49:00	70	55,0	10
2:50:00	69	55,0	10
2:51:00	69	55,0	10
2:52:00	70	55,0	10
2:53:00	70	55,0	10
2:54:00	69	55,0	14
2:55:00	69	55,0	15
2:56:00	70	55,0	15
2:57:00	70	55,0	15
2:58:00	69	54,9	15
2:59:00	69	54,9	15
3:00:00	70	55,0	15
3:01:00	70	55,0	15
3:02:00	70	55,0	15
3:03:00	70	55,0	15
3:04:00	69	54,9	15
3:05:00	69	55,0	15
3:06:00	70	54,9	15
3:07:00	69	54,9	15
3:08:00	69	55,0	15
3:09:00	70	54,9	18
3:10:00	69	55,0	18
3:11:00	70	55,0	18
3:12:00	69	55,0	18
3:13:00	70	55,0	18
3:14:00	70	55,0	19
3:15:00	70	54,9	21
3:16:00	70	54,9	22
3:17:00	70	54,9	22
3:18:00	69	54,9	23
3:19:00	69	54,8	24
3:20:00	69	54,8	25
3:21:00	69	54,8	25
3:22:00	70	54,8	26
3:23:00	70	54,8	27
3:24:00	69	54,7	27
3:25:00	70	54,8	27
3:26:00	69	54,8	28
3:27:00	69	54,8	28
3:28:00	69	54,8	28
3:29:00	69	54,8	29
3:30:00	70	54,7	30
3:31:00	70	54,8	30
3:32:00	70	54,8	30
3:33:00	70	54,8	30
3:34:00	70	54,8	30
3:35:00	70	54,8	30
3:36:00	70	54,8	30
3:37:00	70	54,8	31
3:38:00	70	54,7	31
3:39:00	69	54,8	31
3:40:00	70	54,8	32
3:41:00	69	54,8	32
3:42:00	70	54,8	32
3:43:00	69	54,8	32
3:44:00	70	54,8	33
3:45:00	69	54,8	33
3:46:00	69	54,8	33
3:47:00	70	54,7	33
3:48:00	69	54,7	34
3:49:00	69	54,8	34
3:50:00	70	54,8	34
3:51:00	70	54,8	39
3:52:00	70	54,8	35
3:53:00	69	54,8	35
3:54:00	70	54,8	35
3:55:00	70	54,8	35
3:56:00	70	54,8	36
3:57:00	70	54,8	36
3:58:00	69	54,8	37
3:59:00	70	54,8	37
4:00:00	70	54,8	37
4:01:00	70	54,8	37
4:02:00	69	54,8	37
4:03:00	69	54,8	37
4:04:00	69	54,8	38
4:05:00	70	54,8	38
4:06:00	70	54,7	40
4:07:00	69	54,7	40
4:08:00	70	54,8	41
4:09:00	69	54,8	41
4:10:00	70	54,8	42
4:11:00	70	54,7	42
4:12:00	69	54,7	42
4:13:00	69	54,7	42
4:14:00	70	54,7	42
4:15:00	70	54,8	42
4:16:00	70	54,8	42
4:17:00	70	54,8	42
4:18:00	70	54,7	42
4:19:00	70	54,7	43
4:20:00	70	54,8	43
4:21:00	69	54,8	43
4:22:00	70	54,8	44
4:23:00	70	54,8	45
4:24:00	70	54,8	45
4:25:00	70	54,8	45
4:26:00	69	54,8	46
4:27:00	69	54,8	46
4:28:00	69	54,8	47
4:29:00	70	54,8	47
4:30:00	70	54,8	47
4:31:00	69	54,8	48
4:32:00	70	54,8	49
4:33:00	69	54,8	49
4:34:00	70	54,8	49
4:35:00	69	54,8	50
4:36:00	70	54,8	50
4:37:00	70	54,8	50
4:38:00	69	54,8	51
4:39:00	69	54,8	51
4:40:00	69	54,8	51
4:41:00	70	54,8	52
4:42:00	70	54,8	52
4:43:00	69	54,8	52
4:44:00	70	54,8	53
4:45:00	70	54,8	53
4:46:00	70	54,8	53
4:47:00	70	54,8	54
4:48:00	70	54,8	54
4:49:00	70	54,8	55
4:50:00	70	54,8	55
4:51:00	69	54,8	55
4:52:00	70	54,8	56
4:53:00	69	54,7	56
4:54:00	70	54,7	56
4:55:00	70	54,8	57
4:56:00	70	54,8	57
4:57:00	70	54,8	58
4:58:00	70	54,8	58
4:59:00	69	54,7	59
5:00:00	70	54,7	60
5:01:00	70	54,7	61
5:02:00	70	54,7	61
5:03:00	70	54,8	61
5:04:00	69	54,8	63
5:05:00	69	54,7	64
5:06:00	70	54,7	64
5:07:00	70	54,7	64
5:08:00	70	54,7	52
5:09:00	69	54,7	66
5:10:00	70	54,7	66
5:11:00	70	54,7	66
5:12:00	69	54,7	67
5:13:00	69	54,8	3
5:14:00	69	54,8	1
5:15:00	69	54,8	6
5:16:00	69	54,8	3
5:17:00	69	54,7	4
5:18:00	70	54,7	26
5:19:00	70	54,8	2
5:20:00	70	54,7	8
5:21:00	70	54,7	25
5:22:00	70	54,7	15
5:23:00	70	54,7	54
5:24:00	70	54,7	73
5:25:00	70	54,7	74

File: project-root/data/Data Acquisition/Data Acquisition/2009 year (240)/Con 2 Research G2160+0,6%VC-111 (65C).txt
--Test Summary--
Full Path and File Name	
Instrument Name	7222-2
Instrument Type	Model 7222 Consistometer
Instrument Serial Number	128
Test Start Date	20.04.2009
Test Start Time	9:44:20
Test Stop Date	20.04.2009
Test Stop Time	15:31:41
Test Length	5:47:21
Final Sample Time Offset	5:47:00
Controller Schedule Name	
Sampling Period	60 seconds
Comments	10 MPa, 65C
Information	WellID	Research
Information	Customer	
Information	CementClass	G
Information	CementMfr	
Information	Additives	0,6%VC-111
Information	Density	2160
Information	BHCT	65
Information	BHST	
Information	FluidLoss	
Information	JobType	Research
Calculated Value	30Bc - TT	N/A
Calculated Value	70Bc - TT	N/A
Calculated Value	100Bc - TT	N/A
Initial Temperature (°C)	24 °C
Final Temperature (°C)	65 °C
Initial Pressure (MPa)	0,3 MPa
Final Pressure (MPa)	10,0 MPa
Initial Consistency (Bc)	23 Bc
Final Consistency (Bc)	6 Bc
--Data--
Time (HH:MM:SS)	Temperature (°C)	Pressure (MPa)	Consistency (Bc)
0:00:00	24	0,3	23
0:01:00	24	2,2	22
0:02:00	25	3,2	23
0:03:00	26	3,4	23
0:04:00	27	3,7	23
0:05:00	28	4,0	22
0:06:00	30	4,1	22
0:07:00	31	4,5	22
0:08:00	33	4,8	24
0:09:00	35	5,1	22
0:10:00	36	5,1	20
0:11:00	38	5,6	19
0:12:00	39	5,8	17
0:13:00	41	6,1	16
0:14:00	42	6,3	16
0:15:00	44	6,4	16
0:16:00	45	6,8	16
0:17:00	46	7,2	15
0:18:00	48	7,3	14
0:19:00	49	7,7	14
0:20:00	50	7,9	14
0:21:00	52	8,2	13
0:22:00	53	8,4	13
0:23:00	55	8,6	12
0:24:00	56	8,9	12
0:25:00	57	9,2	12
0:26:00	59	9,5	11
0:27:00	60	9,7	10
0:28:00	62	10,1	10
0:29:00	63	10,1	10
0:30:00	64	10,4	10
0:31:00	66	10,8	9
0:32:00	67	10,1	9
0:33:00	67	10,0	9
0:34:00	67	10,1	9
0:35:00	67	10,1	8
0:36:00	67	10,1	8
0:37:00	66	10,1	9
0:38:00	66	10,1	8
0:39:00	66	10,3	8
0:40:00	66	10,2	8
0:41:00	66	10,1	8
0:42:00	66	10,2	8
0:43:00	66	10,1	8
0:44:00	65	10,2	8
0:45:00	65	10,3	8
0:46:00	65	10,2	8
0:47:00	65	10,2	8
0:48:00	65	10,3	8
0:49:00	65	10,4	8
0:50:00	65	10,4	8
0:51:00	65	10,4	8
0:52:00	65	10,4	8
0:53:00	65	10,4	8
0:54:00	65	10,4	8
0:55:00	65	10,5	8
0:56:00	65	10,5	8
0:57:00	65	10,5	8
0:58:00	65	10,5	8
0:59:00	65	10,6	8
1:00:00	65	10,6	8
1:01:00	65	10,6	8
1:02:00	65	10,6	8
1:03:00	65	10,6	8
1:04:00	65	10,6	8
1:05:00	65	10,6	8
1:06:00	65	10,7	8
1:07:00	65	10,7	8
1:08:00	65	10,7	8
1:09:00	65	10,8	8
1:10:00	65	10,7	8
1:11:00	65	10,7	8
1:12:00	65	10,7	8
1:13:00	65	10,7	8
1:14:00	65	10,8	8
1:15:00	65	10,8	8
1:16:00	65	10,8	7
1:17:00	65	10,8	7
1:18:00	65	10,8	7
1:19:00	65	10,8	7
1:20:00	65	10,1	7
1:21:00	65	10,2	7
1:22:00	65	10,2	7
1:23:00	65	10,2	7
1:24:00	65	10,2	7
1:25:00	65	10,2	7
1:26:00	65	10,2	7
1:27:00	65	10,2	7
1:28:00	65	10,2	7
1:29:00	65	10,2	7
1:30:00	65	10,2	7
1:31:00	65	10,2	7
1:32:00	65	10,2	7
1:33:00	65	10,3	7
1:34:00	65	10,3	7
1:35:00	65	10,3	7
1:36:00	65	10,3	7
1:37:00	65	10,3	7
1:38:00	65	10,2	7
1:39:00	65	10,3	7
1:40:00	65	10,3	7
1:41:00	65	10,3	7
1:42:00	65	10,3	6
1:43:00	65	10,3	7
1:44:00	65	10,3	7
1:45:00	65	10,3	6
1:46:00	65	10,3	6
1:47:00	65	10,3	6
1:48:00	65	10,3	6
1:49:00	65	10,3	6
1:50:00	65	10,3	6
1:51:00	65	10,3	6
1:52:00	65	10,2	6
1:53:00	65	10,2	6
1:54:00	65	10,2	6
1:55:00	65	10,2	6
1:56:00	65	10,3	6
1:57:00	65	10,3	6
1:58:00	65	10,2	6
1:59:00	65	10,2	6
2:00:00	65	10,2	6
2:01:00	65	10,2	6
2:02:00	65	10,2	6
2:03:00	65	10,2	6
2:04:00	65	10,2	6
2:05:00	65	10,3	6
2:06:00	65	10,2	6
2:07:00	65	10,3	6
2:08:00	65	10,3	6
2:09:00	65	10,2	6
2:10:00	65	10,3	6
2:11:00	65	10,3	6
2:12:00	65	10,3	6
2:13:00	65	10,2	6
2:14:00	65	10,2	6
2:15:00	65	10,2	6
2:16:00	65	10,2	6
2:17:00	65	10,2	6
2:18:00	65	10,3	6
2:19:00	65	10,3	6
2:20:00	65	10,2	6
2:21:00	65	10,2	6
2:22:00	65	10,2	6
2:23:00	65	10,2	6
2:24:00	65	10,2	6
2:25:00	65	10,3	6
2:26:00	65	10,2	6
2:27:00	65	10,2	6
2:28:00	65	10,2	6
2:29:00	65	10,2	6
2:30:00	65	10,2	6
2:31:00	65	10,2	6
2:32:00	65	10,2	6
2:33:00	65	10,2	6
2:34:00	65	10,3	6
2:35:00	65	10,2	6
2:36:00	65	10,2	6
2:37:00	65	10,2	6
2:38:00	65	10,2	6
2:39:00	65	10,2	6
2:40:00	65	10,2	6
2:41:00	65	10,2	6
2:42:00	65	10,2	6
2:43:00	65	10,2	6
2:44:00	65	10,2	6
2:45:00	65	10,2	6
2:46:00	65	10,2	6
2:47:00	65	10,2	6
2:48:00	65	10,2	6
2:49:00	65	10,2	6
2:50:00	65	10,2	6
2:51:00	65	10,2	6
2:52:00	65	10,2	6
2:53:00	65	10,2	6
2:54:00	65	10,2	6
2:55:00	65	10,2	6
2:56:00	65	10,2	6
2:57:00	65	10,2	6
2:58:00	65	10,2	6
2:59:00	65	10,2	6
3:00:00	65	10,2	6
3:01:00	65	10,2	6
3:02:00	65	10,2	6
3:03:00	65	10,2	6
3:04:00	65	10,2	6
3:05:00	65	10,1	6
3:06:00	65	10,1	6
3:07:00	65	10,2	6
3:08:00	65	10,2	6
3:09:00	65	10,1	6
3:10:00	65	10,2	6
3:11:00	65	10,2	6
3:12:00	65	10,2	6
3:13:00	65	10,2	6
3:14:00	65	10,2	6
3:15:00	65	10,1	6
3:16:00	65	10,1	6
3:17:00	65	10,2	6
3:18:00	65	10,2	6
3:19:00	65	10,1	6
3:20:00	65	10,1	6
3:21:00	65	10,1	6
3:22:00	65	10,1	6
3:23:00	65	10,1	6
3:24:00	65	10,1	6
3:25:00	65	10,1	6
3:26:00	65	10,1	6
3:27:00	65	10,1	6
3:28:00	65	10,2	6
3:29:00	65	10,1	6
3:30:00	65	10,1	6
3:31:00	65	10,1	6
3:32:00	65	10,2	6
3:33:00	65	10,1	6
3:34:00	65	10,1	6
3:35:00	65	10,1	6
3:36:00	65	10,1	6
3:37:00	65	10,1	6
3:38:00	65	10,1	6
3:39:00	65	10,1	6
3:40:00	65	10,2	6
3:41:00	65	10,1	6
3:42:00	65	10,1	6
3:43:00	65	10,1	6
3:44:00	65	10,1	6
3:45:00	65	10,1	6
3:46:00	65	10,2	6
3:47:00	65	10,1	6
3:48:00	65	10,1	6
3:49:00	65	10,1	6
3:50:00	65	10,1	6
3:51:00	65	10,1	6
3:52:00	65	10,1	6
3:53:00	65	10,1	6
3:54:00	65	10,1	6
3:55:00	65	10,1	6
3:56:00	65	10,1	6
3:57:00	65	10,1	6
3:58:00	65	10,1	6
3:59:00	65	10,1	6
4:00:00	65	10,1	6
4:01:00	65	10,1	6
4:02:00	65	10,1	6
4:03:00	65	10,1	6
4:04:00	65	10,1	6
4:05:00	65	10,2	6
4:06:00	65	10,2	6
4:07:00	65	10,2	6
4:08:00	65	10,2	6
4:09:00	65	10,2	6
4:10:00	65	10,2	6
4:11:00	65	10,2	6
4:12:00	65	10,2	6
4:13:00	65	10,2	6
4:14:00	65	10,2	6
4:15:00	65	10,2	6
4:16:00	65	10,2	6
4:17:00	65	10,2	6
4:18:00	65	10,2	6
4:19:00	65	10,2	6
4:20:00	65	10,2	6
4:21:00	65	10,2	6
4:22:00	65	10,2	6
4:23:00	65	10,2	6
4:24:00	65	10,2	6
4:25:00	65	10,2	6
4:26:00	65	10,2	6
4:27:00	65	10,2	6
4:28:00	65	10,2	6
4:29:00	65	10,1	6
4:30:00	65	10,1	6
4:31:00	65	10,1	6
4:32:00	65	10,1	6
4:33:00	65	10,2	6
4:34:00	65	10,2	6
4:35:00	65	10,1	6
4:36:00	65	10,1	6
4:37:00	65	10,1	6
4:38:00	65	10,1	6
4:39:00	65	10,1	6
4:40:00	65	10,2	6
4:41:00	65	10,2	6
4:42:00	65	10,1	6
4:43:00	65	10,1	6
4:44:00	65	10,1	6
4:45:00	65	10,1	6
4:46:00	65	10,1	6
4:47:00	65	10,1	6
4:48:00	65	10,1	6
4:49:00	65	10,1	6
4:50:00	65	10,1	6
4:51:00	65	10,1	6
4:52:00	65	10,1	6
4:53:00	65	10,1	6
4:54:00	65	10,1	6
4:55:00	65	10,1	6
4:56:00	65	10,1	6
4:57:00	65	10,1	6
4:58:00	65	10,1	6
4:59:00	65	10,1	6
5:00:00	65	10,1	6
5:01:00	65	10,1	6
5:02:00	65	10,1	6
5:03:00	65	10,1	6
5:04:00	65	10,2	6
5:05:00	65	10,2	6
5:06:00	65	10,2	6
5:07:00	65	10,2	6
5:08:00	65	10,1	6
5:09:00	65	10,2	6
5:10:00	65	10,2	6
5:11:00	65	10,2	6
5:12:00	65	10,2	6
5:13:00	65	10,2	6
5:14:00	65	10,2	6
5:15:00	65	10,2	6
5:16:00	65	10,2	6
5:17:00	65	10,2	6
5:18:00	65	10,2	6
5:19:00	65	10,2	6
5:20:00	65	10,2	6
5:21:00	65	10,2	6
5:22:00	65	10,2	6
5:23:00	65	10,2	6
5:24:00	65	10,2	6
5:25:00	65	10,2	6
5:26:00	65	10,2	6
5:27:00	65	10,1	6
5:28:00	65	10,2	6
5:29:00	65	10,1	6
5:30:00	65	10,2	6
5:31:00	65	10,2	6
5:32:00	65	10,2	6
5:33:00	65	10,2	6
5:34:00	65	10,2	6
5:35:00	65	10,2	6
5:36:00	65	10,2	6
5:37:00	65	10,2	6
5:38:00	65	10,2	6
5:39:00	65	10,1	6
5:40:00	65	10,2	6
5:41:00	65	10,1	6
5:42:00	65	10,1	6
5:43:00	65	10,2	6
5:44:00	65	10,1	6
5:45:00	65	10,2	6
5:46:00	65	10,1	6
5:47:00	65	10,0	6
