Repository: ProgWizer/parser

File: project-root/data/Data Acquisition/Data Acquisition/2009 year (240)/Con 2 Research G2160+0.12%VC-125(90C).txt
--Test Summary--
Full Path and File Name	
Instrument Name	7222-2
Instrument Type	Model 7222 Consistometer
Instrument Serial Number	128
Test Start Date	04.05.2009
Test Start Time	9:26:36
Test Stop Date	04.05.2009
Test Stop Time	10:24:05
Test Length	0:57:29
Final Sample Time Offset	0:57:00
Controller Schedule Name	
Sampling Period	60 seconds
Comments	
Information	WellID	
Information	Customer	
Information	CementClass	
Information	CementMfr	
Information	Additives	
Information	Density	
Information	BHCT	
Information	BHST	
Information	FluidLoss	
Information	JobType	
Calculated Value	30Bc - TT	0:01:00
Calculated Value	70Bc - TT	0:34:00
Calculated Value	100Bc - TT	N/A
Initial Temperature (°C)	28 °C
Final Temperature (°C)	83 °C
Initial Pressure (MPa)	1,0 MPa
Final Pressure (MPa)	0,4 MPa
Initial Consistency (Bc)	55 Bc
Final Consistency (Bc)	57 Bc
--Data--
Time (HH:MM:SS)	Temperature (°C)	Pressure (MPa)	Consistency (Bc)
0:00:00	28	1,0	55
0:01:00	27	2,9	43
0:02:00	28	3,4	33
0:03:00	29	3,6	29
0:04:00	31	3,8	29
0:05:00	33	4,0	28
0:06:00	34	4,1	28
0:07:00	36	4,2	27
0:08:00	38	4,6	29
0:09:00	40	4,6	32
0:10:00	42	5,0	31
0:11:00	44	5,2	30
0:12:00	45	5,4	36
0:13:00	47	5,5	45
0:14:00	49	5,8	49
0:15:00	50	5,9	43
0:16:00	52	6,0	51
0:17:00	53	6,3	43
0:18:00	55	6,6	49
0:19:00	56	6,7	45
0:20:00	58	7,0	39
0:21:00	59	7,0	48
0:22:00	61	7,4	43
0:23:00	62	7,5	56
0:24:00	64	7,8	54
0:25:00	66	7,8	50
0:26:00	68	8,1	58
0:27:00	69	8,0	67
0:28:00	71	8,4	55
0:29:00	72	8,6	56
0:30:00	74	9,0	64
0:31:00	75	9,1	63
0:32:00	77	9,4	60
0:33:00	78	9,4	79
0:34:00	80	9,7	78
0:35:00	81	9,8	37
0:36:00	83	10,0	31
0:37:00	84	10,4	43
0:38:00	86	10,3	42
0:39:00	87	10,7	94
0:40:00	89	10,8	97
0:41:00	89	7,6	41
0:42:00	88	4,6	42
0:43:00	88	2,6	53
0:44:00	88	1,2	61
0:45:00	88	0,4	58
0:46:00	88	0,4	65
0:47:00	88	0,4	63
0:48:00	88	0,4	57
0:49:00	88	0,4	62
0:50:00	87	0,4	66
0:51:00	87	0,4	65
0:52:00	86	0,4	56
0:53:00	86	0,4	61
0:54:00	85	0,4	60
0:55:00	84	0,4	57
0:56:00	84	0,4	50
0:57:00	83	0,4	57

File: project-root/data/Data Acquisition/Data Acquisition/2009 year (240)/Con 2 Research G2160+0.25%VC-111 (90C-1).txt
--Test Summary--
Full Path and File Name	
Instrument Name	7222-2
Instrument Type	Model 7222 Consistometer
Instrument Serial Number	128
Test Start Date	14.05.2009
Test Start Time	11:05:14
Test Stop Date	14.05.2009
Test Stop Time	14:59:20
Test Length	3:54:06
Final Sample Time Offset	3:54:00
Controller Schedule Name	
Sampling Period	60 seconds
Comments	
Information	WellID	
Information	Customer	
Information	CementClass	
Information	CementMfr	
Information	Additives	
Information	Density	
Information	BHCT	
Information	BHST	
Information	FluidLoss	
Information	JobType	
Calculated Value	30Bc - TT	0:01:00
Calculated Value	70Bc - TT	N/A
Calculated Value	100Bc - TT	N/A
Initial Temperature (°C)	26 °C
Final Temperature (°C)	89 °C
Initial Pressure (MPa)	0,9 MPa
Final Pressure (MPa)	10,2 MPa
Initial Consistency (Bc)	32 Bc
Final Consistency (Bc)	78 Bc
--Data--
Time (HH:MM:SS)	Temperature (°C)	Pressure (MPa)	Consistency (Bc)
0:00:00	26	0,9	32
0:01:00	26	2,6	31
0:02:00	27	3,3	33
0:03:00	28	3,5	29
0:04:00	29	3,8	26
0:05:00	31	3,9	26
0:06:00	33	4,0	24
0:07:00	35	4,4	21
0:08:00	37	4,5	20
0:09:00	39	4,7	19
0:10:00	41	4,9	19
0:11:00	43	5,0	18
0:12:00	44	5,3	17
0:13:00	46	5,4	17
0:14:00	48	5,8	17
0:15:00	49	5,9	16
0:16:00	51	6,0	16
0:17:00	52	6,3	15
0:18:00	54	6,5	15
0:19:00	56	6,7	15
0:20:00	57	7,0	15
0:21:00	59	7,1	15
0:22:00	60	7,2	14
0:23:00	62	7,5	14
0:24:00	64	7,6	15
0:25:00	65	7,9	15
0:26:00	67	8,1	15
0:27:00	69	8,1	15
0:28:00	70	8,4	15
0:29:00	72	8,7	16
0:30:00	73	8,8	16
0:31:00	75	9,2	18
0:32:00	76	9,2	21
0:33:00	78	9,4	22
0:34:00	79	9,8	22
0:35:00	81	10,0	24
0:36:00	83	9,8	24
0:37:00	84	10,1	26
0:38:00	86	10,6	27
0:39:00	87	10,5	30
0:40:00	89	10,9	29
0:41:00	90	11,0	30
0:42:00	91	10,6	31
0:43:00	92	10,2	34
0:44:00	92	10,2	33
0:45:00	92	10,5	34
0:46:00	92	10,5	37
0:47:00	91	10,1	37
0:48:00	91	10,2	36
0:49:00	91	10,2	33
0:50:00	91	10,2	33
0:51:00	91	10,2	33
0:52:00	90	10,1	34
0:53:00	90	10,2	34
0:54:00	90	10,2	33
0:55:00	90	10,2	33
0:56:00	90	10,2	33
0:57:00	90	10,1	33
0:58:00	90	10,1	33
0:59:00	90	10,2	33
1:00:00	90	10,2	33
1:01:00	90	10,2	32
1:02:00	90	10,2	32
1:03:00	89	10,2	32
1:04:00	89	10,2	32
1:05:00	89	10,2	32
1:06:00	89	10,2	32
1:07:00	89	10,3	32
1:08:00	89	10,5	31
1:09:00	89	10,3	32
1:10:00	89	10,2	33
1:11:00	89	10,3	32
1:12:00	89	10,4	32
1:13:00	89	10,4	32
1:14:00	89	10,4	32
1:15:00	89	10,4	32
1:16:00	89	10,4	32
1:17:00	89	10,4	32
1:18:00	89	10,5	32
1:19:00	89	10,5	32
1:20:00	89	10,5	32
1:21:00	89	10,6	32
1:22:00	89	10,5	32
1:23:00	89	10,4	32
1:24:00	89	10,5	32
1:25:00	89	10,5	32
1:26:00	89	10,5	32
1:27:00	89	10,5	32
1:28:00	89	10,5	32
1:29:00	89	10,5	32
1:30:00	89	10,5	32
1:31:00	89	10,5	32
1:32:00	89	10,5	32
1:33:00	89	10,5	32
1:34:00	89	10,5	32
1:35:00	89	10,6	32
1:36:00	89	10,6	32
1:37:00	89	10,6	32
1:38:00	89	10,6	32
1:39:00	89	10,6	32
1:40:00	89	10,5	32
1:41:00	89	10,6	32
1:42:00	89	10,6	32
1:43:00	89	10,6	32
1:44:00	89	10,5	32
1:45:00	89	10,6	32
1:46:00	89	10,5	32
1:47:00	89	10,5	31
1:48:00	89	10,5	31
1:49:00	89	10,6	31
1:50:00	89	10,5	31
1:51:00	89	10,6	31
1:52:00	89	10,6	31
1:53:00	89	10,5	31
1:54:00	89	10,5	31
1:55:00	89	10,5	31
1:56:00	89	10,5	31
1:57:00	89	10,5	31
1:58:00	89	10,5	31
1:59:00	89	10,5	31
2:00:00	89	10,5	31
2:01:00	89	10,5	31
2:02:00	89	10,5	31
2:03:00	89	10,5	31
2:04:00	89	10,5	31
2:05:00	89	10,4	31
2:06:00	89	10,5	31
2:07:00	89	10,5	31
2:08:00	89	10,5	31
2:09:00	89	10,5	31
2:10:00	89	10,5	31
2:11:00	89	10,5	31
2:12:00	89	10,5	31
2:13:00	89	10,5	31
2:14:00	89	10,5	30
2:15:00	89	10,5	30
2:16:00	89	10,5	30
2:17:00	89	10,5	30
2:18:00	89	10,5	30
2:19:00	89	10,5	30
2:20:00	89	10,5	30
2:21:00	89	10,5	30
2:22:00	89	10,5	30
2:23:00	89	10,6	30
2:24:00	89	10,6	30
2:25:00	89	10,5	30
2:26:00	89	10,4	30
2:27:00	89	10,5	30
2:28:00	89	10,5	30
2:29:00	89	10,5	30
2:30:00	89	10,5	30
2:31:00	89	10,5	30
2:32:00	89	10,5	30
2:33:00	89	10,5	30
2:34:00	89	10,5	30
2:35:00	89	10,5	30
2:36:00	89	10,5	30
2:37:00	89	10,4	30
2:38:00	89	10,4	30
2:39:00	89	10,5	30
2:40:00	89	10,5	30
2:41:00	89	10,5	30
2:42:00	89	10,4	29
2:43:00	89	10,5	29
2:44:00	89	10,5	29
2:45:00	89	10,4	29
2:46:00	89	10,4	29
2:47:00	89	10,4	29
2:48:00	89	10,5	29
2:49:00	89	10,4	29
2:50:00	89	10,4	29
2:51:00	89	10,4	29
2:52:00	89	10,4	29
2:53:00	89	10,4	29
2:54:00	89	10,4	29
2:55:00	89	10,4	29
2:56:00	89	10,4	29
2:57:00	89	10,5	29
2:58:00	89	10,4	29
2:59:00	89	10,4	29
3:00:00	89	10,4	29
3:01:00	89	10,4	29
3:02:00	89	10,4	29
3:03:00	89	10,4	29
3:04:00	89	10,4	29
3:05:00	89	10,4	29
3:06:00	89	10,4	29
3:07:00	89	10,4	29
3:08:00	89	10,4	29
3:09:00	89	10,4	29
3:10:00	89	10,4	29
3:11:00	89	10,5	29
3:12:00	89	10,4	29
3:13:00	89	10,4	29
3:14:00	89	10,3	29
3:15:00	89	10,3	29
3:16:00	89	10,3	29
3:17:00	89	10,4	29
3:18:00	89	10,4	29
3:19:00	89	10,4	29
3:20:00	89	10,4	29
3:21:00	89	10,4	29
3:22:00	89	10,3	29
3:23:00	89	10,3	29
3:24:00	89	10,3	29
3:25:00	89	10,4	29
3:26:00	89	10,4	30
3:27:00	89	10,4	30
3:28:00	89	10,3	30
3:29:00	89	10,3	30
3:30:00	89	10,4	30
3:31:00	89	10,3	30
3:32:00	89	10,4	30
3:33:00	89	10,4	31
3:34:00	89	10,3	31
3:35:00	89	10,3	32
3:36:00	89	10,4	32
3:37:00	89	10,4	32
3:38:00	89	10,4	33
3:39:00	89	10,4	34
3:40:00	89	10,4	34
3:41:00	89	10,4	35
3:42:00	89	10,4	36
3:43:00	89	10,3	37
3:44:00	89	10,3	39
3:45:00	89	10,3	40
3:46:00	89	10,3	42
3:47:00	89	10,3	44
3:48:00	89	10,3	47
3:49:00	89	10,3	51
3:50:00	89	10,3	55
3:51:00	89	10,3	60
3:52:00	89	10,3	66
3:53:00	89	10,3	23
3:54:00	89	10,2	78

File: project-root/data/Data Acquisition/Data Acquisition/2009 year (240)/Con 2 Research G2160+0.25%VC-111(90C).txt
--Test Summary--
Full Path and File Name	
Instrument Name	7222-1
Instrument Type	Model 7222 Consistometer
Instrument Serial Number	113
Test Start Date	30.04.2009
Test Start Time	10:10:51
Test Stop Date	30.04.2009
Test Stop Time	11:36:37
Test Length	1:25:46
Final Sample Time Offset	1:25:00
Controller Schedule Name	
Sampling Period	60 seconds
Comments	MPa: 10(40), T:90(40) to add 40 min
Information	WellID	Research
Information	Customer	PetroAlliance
Information	CementClass	G
Information	CementMfr	Dykerhoff
Information	Additives	0,25%%VC-125
Information	Density	2160
Information	BHCT	90
Information	BHST	
Information	FluidLoss	
Information	JobType	Research
Calculated Value	30Bc - TT	N/A
Calculated Value	70Bc - TT	N/A
Calculated Value	100Bc - TT	N/A
Initial Temperature (°C)	88 °C
Final Temperature (°C)	91 °C
Initial Pressure (MPa)	9,8 MPa
Final Pressure (MPa)	10,2 MPa
Initial Consistency (Bc)	22 Bc
Final Consistency (Bc)	16 Bc
--Data--
Time (HH:MM:SS)	Temperature (°C)	Pressure (MPa)	Consistency (Bc)
0:00:00	88	9,8	22
0:01:00	90	10,1	24
0:02:00	91	10,6	26
0:03:00	93	10,5	27
0:04:00	94	9,6	28
0:05:00	94	9,9	29
0:06:00	94	10,3	29
0:07:00	94	10,4	29
0:08:00	94	10,0	29
0:09:00	93	9,8	29
0:10:00	93	9,8	29
0:11:00	93	10,0	29
0:12:00	93	9,9	29
0:13:00	93	9,9	29
0:14:00	92	9,9	29
0:15:00	92	9,9	29
0:16:00	92	10,0	29
0:17:00	92	10,0	29
0:18:00	92	10,0	28
0:19:00	92	9,9	29
0:20:00	92	10,0	29
0:21:00	92	10,0	29
0:22:00	91	10,0	29
0:23:00	91	10,0	28
0:24:00	91	10,0	29
0:25:00	91	10,0	28
0:26:00	91	10,0	28
0:27:00	91	10,1	28
0:28:00	91	10,1	28
0:29:00	91	10,2	28
0:30:00	91	10,1	28
0:31:00	91	10,2	28
0:32:00	91	10,2	28
0:33:00	91	10,2	28
0:34:00	91	10,2	28
0:35:00	91	10,2	28
0:36:00	91	10,3	28
0:37:00	91	10,3	27
0:38:00	91	10,3	27
0:39:00	91	10,3	27
0:40:00	91	10,3	27
0:41:00	91	10,4	27
0:42:00	91	10,4	27
0:43:00	91	10,3	27
0:44:00	91	10,3	27
0:45:00	91	10,3	27
0:46:00	91	10,4	27
0:47:00	91	10,4	27
0:48:00	91	10,4	27
0:49:00	91	10,4	27
0:50:00	91	10,4	27
0:51:00	91	10,4	27
0:52:00	91	10,4	27
0:53:00	91	10,4	27
0:54:00	91	10,4	27
0:55:00	91	10,4	27
0:56:00	91	10,4	27
0:57:00	91	10,4	27
0:58:00	91	10,4	27
0:59:00	91	10,4	27
1:00:00	91	10,4	27
1:01:00	91	10,3	27
1:02:00	91	10,4	27
1:03:00	91	10,5	16
1:04:00	91	9,7	16
1:05:00	91	10,3	16
1:06:00	91	10,4	16
1:07:00	91	10,5	16
1:08:00	91	10,5	16
1:09:00	91	10,4	16
1:10:00	91	10,3	16
1:11:00	91	10,2	16
1:12:00	91	10,1	16
1:13:00	91	9,9	16
1:14:00	91	9,9	16
1:15:00	91	9,9	16
1:16:00	91	9,8	16
1:17:00	90	10,3	32
1:18:00	91	10,6	16
1:19:00	91	10,1	16
1:20:00	91	10,2	16
1:21:00	91	10,2	16
1:22:00	91	10,2	16
1:23:00	91	10,2	16
1:24:00	91	10,2	16
1:25:00	91	10,2	16

File: project-root/data/Data Acquisition/Data Acquisition/2009 year (240)/Con 2 Tomsk G1400+1.5%SMS+1.5%Gel+0.18%R-7(55C).txt
--Test Summary--
Full Path and File Name	
Instrument Name	7222-2
Instrument Type	Model 7222 Consistometer
Instrument Serial Number	128
Test Start Date	03.06.2009
Test Start Time	11:19:07
Test Stop Date	03.06.2009
Test Stop Time	15:53:06
Test Length	4:33:59
Final Sample Time Offset	4:33:00
Controller Schedule Name	
Sampling Period	60 seconds
Comments	MPa: 32(83), T:55(83)
Information	WellID	589-4
Information	Customer	Rus Imperial Group (Tomsk)
Information	CementClass	G
Information	CementMfr	China
Information	Additives	1.5%Gel+1.5%SMS+0.18%R-7
Information	Density	1400
Information	BHCT	55
Information	BHST	70
Information	FluidLoss	
Information	JobType	168 mm csg production
Calculated Value	30Bc - TT	3:14:00
Calculated Value	70Bc - TT	N/A
Calculated Value	100Bc - TT	N/A
Initial Temperature (°C)	27 °C
Final Temperature (°C)	55 °C
Initial Pressure (MPa)	0,7 MPa
Final Pressure (MPa)	32,2 MPa
Initial Consistency (Bc)	14 Bc
Final Consistency (Bc)	57 Bc
--Data--
Time (HH:MM:SS)	Temperature (°C)	Pressure (MPa)	Consistency (Bc)
0:00:00	27	0,7	14
0:01:00	27	2,3	9
0:02:00	27	2,8	11
0:03:00	27	3,5	13
0:04:00	28	4,1	8
0:05:00	28	4,5	10
0:06:00	29	4,9	9
0:07:00	29	5,3	9
0:08:00	30	5,5	9
0:09:00	30	5,8	9
0:10:00	30	6,1	9
0:11:00	31	6,4	14
0:12:00	31	6,6	14
0:13:00	31	6,9	13
0:14:00	32	7,2	11
0:15:00	32	7,4	10
0:16:00	33	7,7	10
0:17:00	33	8,0	11
0:18:00	33	8,4	11
0:19:00	34	8,7	11
0:20:00	34	9,1	11
0:21:00	34	9,5	11
0:22:00	35	9,8	12
0:23:00	35	10,2	11
0:24:00	35	10,6	12
0:25:00	36	10,9	11
0:26:00	36	11,3	11
0:27:00	36	11,6	11
0:28:00	37	12,0	11
0:29:00	37	12,4	11
0:30:00	37	12,7	11
0:31:00	38	13,1	11
0:32:00	38	13,5	11
0:33:00	38	13,8	11
0:34:00	39	14,2	12
0:35:00	39	14,6	12
0:36:00	39	14,9	11
0:37:00	40	15,3	11
0:38:00	40	15,6	11
0:39:00	40	16,0	11
0:40:00	41	16,3	11
0:41:00	41	16,7	11
0:42:00	41	17,1	11
0:43:00	42	17,5	11
0:44:00	42	17,7	11
0:45:00	42	18,1	11
0:46:00	43	18,5	11
0:47:00	43	18,8	11
0:48:00	43	19,2	11
0:49:00	44	19,6	11
0:50:00	44	19,9	11
0:51:00	44	20,3	11
0:52:00	45	20,7	11
0:53:00	45	21,0	11
0:54:00	45	21,4	11
0:55:00	46	21,7	11
0:56:00	46	22,1	11
0:57:00	46	22,4	11
0:58:00	47	22,8	11
0:59:00	47	23,2	11
1:00:00	47	23,6	11
1:01:00	48	23,9	11
1:02:00	48	24,2	11
1:03:00	48	24,7	11
1:04:00	49	25,0	11
1:05:00	49	25,5	11
1:06:00	49	25,8	11
1:07:00	50	26,1	11
1:08:00	50	26,4	11
1:09:00	50	26,9	11
1:10:00	51	27,2	11
1:11:00	51	27,5	11
1:12:00	51	27,9	11
1:13:00	52	28,2	11
1:14:00	52	28,6	11
1:15:00	52	29,0	11
1:16:00	53	29,3	11
1:17:00	53	29,7	11
1:18:00	53	30,1	11
1:19:00	54	30,4	11
1:20:00	54	30,8	11
1:21:00	54	31,2	11
1:22:00	55	31,5	11
1:23:00	55	31,9	11
1:24:00	55	32,1	11
1:25:00	56	32,1	12
1:26:00	56	32,1	12
1:27:00	56	32,1	12
1:28:00	56	32,1	11
1:29:00	56	32,1	12
1:30:00	56	32,2	12
1:31:00	55	32,2	12
1:32:00	55	32,2	12
1:33:00	55	32,3	12
1:34:00	55	32,3	12
1:35:00	55	32,3	12
1:36:00	55	32,3	12
1:37:00	55	32,3	12
1:38:00	55	32,4	12
1:39:00	55	32,3	12
1:40:00	55	32,4	12
1:41:00	55	32,4	12
1:42:00	55	32,5	12
1:43:00	55	32,5	12
1:44:00	55	32,6	12
1:45:00	55	32,6	12
1:46:00	55	32,7	12
1:47:00	55	32,7	12
1:48:00	55	32,7	12
1:49:00	55	32,7	12
1:50:00	55	32,6	12
1:51:00	55	32,5	12
1:52:00	55	32,5	12
1:53:00	55	32,5	12
1:54:00	55	32,4	12
1:55:00	55	32,4	12
1:56:00	55	32,5	12
1:57:00	55	32,5	12
1:58:00	55	32,5	12
1:59:00	55	32,6	12
2:00:00	55	32,6	13
2:01:00	55	32,5	13
2:02:00	55	32,5	13
2:03:00	55	32,5	13
2:04:00	55	32,4	13
2:05:00	55	32,4	14
2:06:00	55	32,4	14
2:07:00	55	32,3	14
2:08:00	55	32,3	14
2:09:00	55	32,4	14
2:10:00	55	32,3	14
2:11:00	55	32,3	15
2:12:00	55	32,3	15
2:13:00	55	32,3	15
2:14:00	55	32,2	15
2:15:00	55	32,2	15
2:16:00	55	32,1	15
2:17:00	55	32,1	16
2:18:00	55	32,1	16
2:19:00	55	32,1	16
2:20:00	55	32,2	16
2:21:00	55	32,2	16
2:22:00	55	32,1	16
2:23:00	55	32,2	17
2:24:00	55	32,2	18
2:25:00	55	32,1	17
2:26:00	55	32,1	17
2:27:00	55	32,2	17
2:28:00	55	32,1	18
2:29:00	55	32,2	18
2:30:00	55	32,1	18
2:31:00	55	32,1	18
2:32:00	55	32,1	18
2:33:00	55	32,2	24
2:34:00	55	32,1	19
2:35:00	55	32,1	19
2:36:00	55	32,2	19
2:37:00	55	32,1	19
2:38:00	55	32,1	19
2:39:00	55	32,1	20
2:40:00	55	32,0	20
2:41:00	55	32,2	20
2:42:00	55	32,1	21
2:43:00	55	32,1	21
2:44:00	55	32,1	21
2:45:00	55	32,1	21
2:46:00	55	32,2	21
2:47:00	55	32,2	21
2:48:00	55	32,1	22
2:49:00	55	32,1	22
2:50:00	55	32,0	23
2:51:00	55	32,2	23
2:52:00	55	32,2	23
2:53:00	55	32,2	23
2:54:00	55	32,1	23
2:55:00	55	32,1	24
2:56:00	55	32,2	24
2:57:00	55	32,1	25
2:58:00	55	32,2	30
2:59:00	55	32,2	25
3:00:00	55	32,1	26
3:01:00	55	32,2	26
3:02:00	55	32,1	26
3:03:00	55	32,1	27
3:04:00	55	32,1	27
3:05:00	55	32,2	27
3:06:00	55	32,2	28
3:07:00	55	32,1	28
3:08:00	55	32,2	28
3:09:00	55	32,1	29
3:10:00	55	32,2	29
3:11:00	55	32,2	30
3:12:00	55	32,1	30
3:13:00	55	32,1	30
3:14:00	55	32,1	31
3:15:00	55	32,0	31
3:16:00	55	32,1	32
3:17:00	55	32,2	33
3:18:00	55	32,1	33
3:19:00	55	32,2	33
3:20:00	55	32,1	34
3:21:00	55	32,1	33
3:22:00	55	32,1	35
3:23:00	55	32,1	35
3:24:00	55	32,1	37
3:25:00	55	32,1	37
3:26:00	55	32,1	37
3:27:00	55	32,1	38
3:28:00	55	32,1	38
3:29:00	55	32,1	38
3:30:00	55	32,1	38
3:31:00	55	32,1	40
3:32:00	55	32,1	40
3:33:00	55	32,1	35
3:34:00	55	32,1	41
3:35:00	55	32,1	41
3:36:00	55	32,1	42
3:37:00	55	32,1	42
3:38:00	55	32,1	42
3:39:00	55	32,1	42
3:40:00	55	32,1	43
3:41:00	55	32,1	43
3:42:00	55	32,1	44
3:43:00	55	32,1	44
3:44:00	55	32,2	45
3:45:00	55	32,1	45
3:46:00	55	32,1	45
3:47:00	55	32,1	51
3:48:00	55	32,1	49
3:49:00	55	32,1	47
3:50:00	55	32,1	47
3:51:00	55	32,1	47
3:52:00	55	32,1	48
3:53:00	55	32,1	48
3:54:00	55	32,1	48
3:55:00	55	32,2	48
3:56:00	55	32,1	48
3:57:00	55	32,1	49
3:58:00	55	32,1	50
3:59:00	55	32,1	50
4:00:00	55	32,1	50
4:01:00	55	32,2	50
4:02:00	55	32,2	50
4:03:00	55	32,2	51
4:04:00	55	32,1	52
4:05:00	55	32,1	52
4:06:00	55	32,1	52
4:07:00	55	32,1	52
4:08:00	55	32,2	52
4:09:00	55	32,1	52
4:10:00	55	32,1	52
4:11:00	55	32,2	53
4:12:00	55	32,1	54
4:13:00	55	32,1	54
4:14:00	55	32,1	54
4:15:00	55	32,2	54
4:16:00	55	32,2	54
4:17:00	55	32,2	54
4:18:00	55	32,2	55
4:19:00	55	32,2	55
4:20:00	55	32,2	55
4:21:00	55	32,2	55
4:22:00	55	32,1	56
4:23:00	55	32,2	56
4:24:00	55	32,1	56
4:25:00	55	32,2	56
4:26:00	55	32,2	56
4:27:00	55	32,1	56
4:28:00	55	32,2	57
4:29:00	55	32,2	57
4:30:00	55	32,2	57
4:31:00	55	32,2	57
4:32:00	55	32,2	58
4:33:00	55	32,2	57

File: project-root/data/Data Acquisition/Data Acquisition/2009 year (240)/Con 2 Tomsk G1420+1.25%Gel+1.25%SMS+0.12%R-7 (58C).txt
--Test Summary--
Full Path and File Name	
Instrument Name	7222-2
Instrument Type	Model 7222 Consistometer
Instrument Serial Number	128
Test Start Date	15.04.2009
Test Start Time	10:57:09
Test Stop Date	15.04.2009
Test Stop Time	14:53:20
Test Length	3:56:11
Final Sample Time Offset	3:56:00
Controller Schedule Name	
Sampling Period	60 seconds
Comments	
Information	WellID	â/ç2-1
Information	Customer	Rus Imperial Group (Tomsk)
Information	CementClass	G (China)
Information	CementMfr	China
Information	Additives	1.25%Gel+1.25%SMS+0.12%R-7
Information	Density	1420
Information	BHCT	58
Information	BHST	70
Information	FluidLoss	
Information	JobType	168 mm csg production
Calculated Value	30Bc - TT	3:36:00
Calculated Value	70Bc - TT	N/A
Calculated Value	100Bc - TT	N/A
Initial Temperature (°C)	25 °C
Final Temperature (°C)	58 °C
Initial Pressure (MPa)	0,6 MPa
Final Pressure (MPa)	20,1 MPa
Initial Consistency (Bc)	4 Bc
Final Consistency (Bc)	29 Bc
--Data--
Time (HH:MM:SS)	Temperature (°C)	Pressure (MPa)	Consistency (Bc)
0:00:00	25	0,6	4
0:01:00	25	2,5	6
0:02:00	25	3,7	6
0:03:00	26	4,3	8
0:04:00	27	4,9	15
0:05:00	28	5,4	16
0:06:00	30	6,0	13
0:07:00	31	6,6	15
0:08:00	33	7,2	20
0:09:00	34	7,7	17
0:10:00	35	8,4	17
0:11:00	37	9,0	17
0:12:00	38	9,6	16
0:13:00	39	10,3	15
0:14:00	40	10,7	17
0:15:00	41	11,3	15
0:16:00	42	11,8	15
0:17:00	44	12,4	14
0:18:00	45	13,1	15
0:19:00	46	13,6	15
0:20:00	47	14,1	14
0:21:00	48	15,0	12
0:22:00	49	15,6	12
0:23:00	50	15,9	11
0:24:00	52	16,8	10
0:25:00	53	17,3	10
0:26:00	54	17,6	10
0:27:00	55	18,6	10
0:28:00	56	19,2	10
0:29:00	57	19,5	12
0:30:00	58	20,4	13
0:31:00	59	20,5	12
0:32:00	60	20,0	11
0:33:00	60	19,9	15
0:34:00	60	20,0	12
0:35:00	60	20,0	12
0:36:00	60	20,0	11
0:37:00	60	20,1	12
0:38:00	59	20,1	10
0:39:00	59	20,1	10
0:40:00	59	20,1	12
0:41:00	59	20,1	10
0:42:00	59	20,2	8
0:43:00	59	20,2	7
0:44:00	58	20,3	8
0:45:00	58	20,3	8
0:46:00	58	20,3	8
0:47:00	58	20,3	6
0:48:00	58	20,4	6
0:49:00	58	20,4	8
0:50:00	58	20,4	7
0:51:00	58	20,4	7
0:52:00	58	20,4	12
0:53:00	58	20,5	6
0:54:00	58	20,5	6
0:55:00	58	20,5	6
0:56:00	58	20,5	5
0:57:00	58	20,5	5
0:58:00	58	20,5	4
0:59:00	58	20,6	3
1:00:00	58	20,7	3
1:01:00	58	20,6	3
1:02:00	58	20,5	3
1:03:00	58	20,6	4
1:04:00	58	20,6	4
1:05:00	58	20,6	3
1:06:00	58	20,6	4
1:07:00	58	20,6	4
1:08:00	58	20,7	3
1:09:00	58	20,7	3
1:10:00	58	20,7	3
1:11:00	58	20,7	3
1:12:00	58	20,7	4
1:13:00	58	20,7	6
1:14:00	58	20,7	6
1:15:00	58	20,7	7
1:16:00	58	20,6	6
1:17:00	58	20,7	5
1:18:00	58	20,7	5
1:19:00	58	20,7	6
1:20:00	58	20,7	5
1:21:00	58	20,7	5
1:22:00	58	20,7	5
1:23:00	58	20,7	7
1:24:00	58	20,8	7
1:25:00	58	20,8	7
1:26:00	58	20,7	8
1:27:00	58	20,8	9
1:28:00	58	20,2	15
1:29:00	58	20,2	14
1:30:00	58	20,1	16
1:31:00	58	20,1	15
1:32:00	58	20,1	14
1:33:00	58	20,1	14
1:34:00	58	20,1	13
1:35:00	58	20,2	13
1:36:00	58	20,2	13
1:37:00	58	20,2	14
1:38:00	58	20,2	13
1:39:00	58	20,2	11
1:40:00	58	20,2	11
1:41:00	58	20,2	12
1:42:00	58	20,2	10
1:43:00	58	20,2	10
1:44:00	58	20,2	10
1:45:00	58	20,2	10
1:46:00	58	20,2	10
1:47:00	58	20,2	11
1:48:00	58	20,2	11
1:49:00	58	20,2	11
1:50:00	58	20,1	11
1:51:00	58	20,1	11
1:52:00	58	20,1	15
1:53:00	58	20,1	15
1:54:00	58	20,1	16
1:55:00	58	20,1	16
1:56:00	58	20,1	16
1:57:00	58	20,1	16
1:58:00	58	20,1	16
1:59:00	58	20,1	15
2:00:00	58	20,1	15
2:01:00	58	20,1	15
2:02:00	58	20,0	15
2:03:00	58	20,1	15
2:04:00	58	20,1	14
2:05:00	58	20,1	15
2:06:00	58	20,2	14
2:07:00	58	20,1	14
2:08:00	58	20,2	12
2:09:00	58	20,1	12
2:10:00	58	20,1	12
2:11:00	58	20,1	12
2:12:00	58	20,1	11
2:13:00	58	20,1	11
2:14:00	58	20,2	11
2:15:00	58	20,2	11
2:16:00	58	20,2	11
2:17:00	58	20,2	11
2:18:00	58	20,1	12
2:19:00	58	20,1	12
2:20:00	58	20,1	12
2:21:00	58	20,2	12
2:22:00	58	20,2	12
2:23:00	58	20,1	12
2:24:00	58	20,1	12
2:25:00	58	20,1	12
2:26:00	58	20,1	12
2:27:00	58	20,1	12
2:28:00	58	20,1	12
2:29:00	58	20,1	12
2:30:00	58	20,1	12
2:31:00	58	20,1	12
2:32:00	58	20,1	13
2:33:00	58	20,1	13
2:34:00	58	20,2	14
2:35:00	58	20,2	14
2:36:00	58	20,1	15
2:37:00	58	20,1	15
2:38:00	58	20,1	15
2:39:00	58	20,1	16
2:40:00	58	20,1	16
2:41:00	58	20,1	16
2:42:00	58	20,1	16
2:43:00	58	20,1	16
2:44:00	58	20,1	16
2:45:00	58	20,1	16
2:46:00	58	20,1	16
2:47:00	58	20,1	17
2:48:00	58	20,1	17
2:49:00	58	20,1	17
2:50:00	58	20,1	19
2:51:00	58	20,1	19
2:52:00	58	20,1	14
2:53:00	58	20,1	15
2:54:00	58	20,1	15
2:55:00	58	20,1	17
2:56:00	58	20,1	17
2:57:00	58	20,1	18
2:58:00	58	20,1	19
2:59:00	58	20,1	20
3:00:00	58	20,1	21
3:01:00	58	20,1	22
3:02:00	58	20,1	22
3:03:00	58	20,1	22
3:04:00	58	20,1	23
3:05:00	58	20,1	26
3:06:00	58	20,1	27
3:07:00	58	20,0	33
3:08:00	58	20,1	25
3:09:00	58	20,1	36
3:10:00	58	20,1	22
3:11:00	58	20,1	23
3:12:00	58	20,1	25
3:13:00	58	20,1	22
3:14:00	58	20,1	22
3:15:00	58	20,1	22
3:16:00	58	20,1	21
3:17:00	58	20,1	22
3:18:00	58	20,1	23
3:19:00	58	20,1	23
3:20:00	58	20,1	24
3:21:00	58	20,0	24
3:22:00	58	20,1	24
3:23:00	58	20,1	24
3:24:00	58	20,1	24
3:25:00	58	20,1	24
3:26:00	58	20,1	25
3:27:00	58	20,1	27
3:28:00	58	20,1	28
3:29:00	58	20,1	29
3:30:00	58	20,1	25
3:31:00	58	20,1	30
3:32:00	58	20,1	29
3:33:00	58	20,1	29
3:34:00	58	20,1	29
3:35:00	58	20,1	39
3:36:00	58	20,1	35
3:37:00	58	20,1	28
3:38:00	58	20,1	26
3:39:00	58	20,1	26
3:40:00	58	20,1	27
3:41:00	58	20,1	27
3:42:00	58	20,1	27
3:43:00	58	20,1	26
3:44:00	58	20,1	26
3:45:00	58	20,1	26
3:46:00	58	20,1	27
3:47:00	58	20,1	28
3:48:00	58	20,1	28
3:49:00	58	20,1	28
3:50:00	58	20,1	29
3:51:00	58	20,1	29
3:52:00	58	20,1	28
3:53:00	58	20,1	28
3:54:00	58	20,1	28
3:55:00	58	20,1	28
3:56:00	58	20,1	29

File: project-root/data/Data Acquisition/Data Acquisition/2009 year (240)/Con 2 Tomsk G1420+33%MKU-85+3%CaCl2 (35C).txt
--Test Summary--
Full Path and File Name	
Instrument Name	7222-2
Instrument Type	Model 7222 Consistometer
Instrument Serial Number	128
Test Start Date	27.02.2009
Test Start Time	9:55:30
Test Stop Date	27.02.2009
Test Stop Time	14:07:13
Test Length	4:11:43
Final Sample Time Offset	4:11:00
Controller Schedule Name	
Sampling Period	60 seconds
Comments	MPa: 12(40), T:35(40)
Information	WellID	Research
Information	Customer	PetroAlliance
Information	CementClass	G
Information	CementMfr	Suhologskiy
Information	Additives	33%MKU-85+3%CaCl2
Information	Density	1420
Information	BHCT	35
Information	BHST	35
Information	FluidLoss	
Information	JobType	244.5 mm csg.
Calculated Value	30Bc - TT	3:17:00
Calculated Value	70Bc - TT	N/A
Calculated Value	100Bc - TT	N/A
Initial Temperature (°C)	26 °C
Final Temperature (°C)	36 °C
Initial Pressure (MPa)	0,8 MPa
Final Pressure (MPa)	12,1 MPa
Initial Consistency (Bc)	4 Bc
Final Consistency (Bc)	11 Bc
--Data--
Time (HH:MM:SS)	Temperature (°C)	Pressure (MPa)	Consistency (Bc)
0:00:00	26	0,8	4
0:01:00	26	2,2	5
0:02:00	26	2,6	4
0:03:00	26	3,1	3
0:04:00	26	3,5	3
0:05:00	27	3,7	2
0:06:00	27	4,1	2
0:07:00	28	4,1	2
0:08:00	28	4,3	2
0:09:00	28	4,4	2
0:10:00	29	4,5	3
0:11:00	29	4,8	3
0:12:00	29	5,0	3
0:13:00	30	5,2	3
0:14:00	30	5,5	3
0:15:00	30	5,7	3
0:16:00	30	6,0	3
0:17:00	30	6,3	3
0:18:00	31	6,5	3
0:19:00	31	6,7	3
0:20:00	31	6,9	3
0:21:00	31	7,3	3
0:22:00	32	7,5	3
0:23:00	32	7,7	3
0:24:00	32	8,0	3
0:25:00	32	8,2	3
0:26:00	32	8,5	3
0:27:00	32	8,8	3
0:28:00	33	8,9	3
0:29:00	33	9,3	3
0:30:00	33	9,4	3
0:31:00	33	9,8	3
0:32:00	34	9,9	3
0:33:00	34	10,3	3
0:34:00	34	10,5	3
0:35:00	34	10,7	3
0:36:00	34	10,9	3
0:37:00	35	11,2	3
0:38:00	35	11,4	3
0:39:00	35	11,7	3
0:40:00	35	11,9	3
0:41:00	35	12,2	3
0:42:00	36	12,1	3
0:43:00	36	12,1	3
0:44:00	36	12,0	3
0:45:00	36	12,1	3
0:46:00	36	12,2	3
0:47:00	36	12,1	3
0:48:00	35	12,1	3
0:49:00	35	12,2	3
0:50:00	35	12,2	3
0:51:00	35	12,2	3
0:52:00	35	12,2	3
0:53:00	35	12,2	3
0:54:00	35	12,3	3
0:55:00	35	12,3	3
0:56:00	35	12,3	3
0:57:00	35	12,3	4
0:58:00	35	12,3	4
0:59:00	35	12,3	4
1:00:00	35	12,3	4
1:01:00	35	12,3	4
1:02:00	35	12,3	4
1:03:00	35	12,3	4
1:04:00	35	12,3	4
1:05:00	35	12,3	4
1:06:00	35	12,3	4
1:07:00	35	12,3	4
1:08:00	35	12,3	4
1:09:00	35	12,3	4
1:10:00	35	12,3	4
1:11:00	35	12,3	4
1:12:00	35	12,3	4
1:13:00	35	12,3	4
1:14:00	35	12,3	4
1:15:00	35	12,3	4
1:16:00	35	12,3	4
1:17:00	35	12,3	4
1:18:00	35	12,4	4
1:19:00	35	12,4	4
1:20:00	35	12,4	4
1:21:00	35	12,3	4
1:22:00	35	12,3	4
1:23:00	35	12,3	4
1:24:00	35	12,3	4
1:25:00	35	12,3	4
1:26:00	35	12,3	4
1:27:00	35	12,3	4
1:28:00	35	12,3	4
1:29:00	35	12,3	4
1:30:00	35	12,3	4
1:31:00	35	12,3	4
1:32:00	35	12,3	4
1:33:00	35	12,3	4
1:34:00	35	12,3	4
1:35:00	35	12,3	4
1:36:00	35	12,3	4
1:37:00	35	12,3	4
1:38:00	35	12,3	4
1:39:00	35	12,3	4
1:40:00	35	12,3	4
1:41:00	35	12,3	4
1:42:00	35	12,3	4
1:43:00	35	12,3	4
1:44:00	35	12,3	4
1:45:00	35	12,3	4
1:46:00	35	12,3	4
1:47:00	35	12,3	4
1:48:00	35	12,2	4
1:49:00	35	12,2	4
1:50:00	35	12,2	4
1:51:00	35	12,2	4
1:52:00	35	12,2	4
1:53:00	35	12,3	4
1:54:00	35	12,3	4
1:55:00	35	12,3	4
1:56:00	35	12,2	4
1:57:00	35	12,2	4
1:58:00	35	12,2	4
1:59:00	35	12,2	4
2:00:00	35	12,2	4
2:01:00	35	12,2	4
2:02:00	35	12,2	4
2:03:00	35	12,2	4
2:04:00	35	12,2	4
2:05:00	35	12,2	4
2:06:00	35	12,2	4
2:07:00	35	12,2	4
2:08:00	35	12,2	4
2:09:00	35	12,1	4
2:10:00	35	12,2	4
2:11:00	35	12,2	4
2:12:00	35	12,2	4
2:13:00	35	12,2	4
2:14:00	35	12,1	4
2:15:00	35	12,1	4
2:16:00	35	12,1	4
2:17:00	35	12,1	4
2:18:00	35	12,1	4
2:19:00	35	12,1	4
2:20:00	35	12,1	4
2:21:00	35	12,2	4
2:22:00	35	12,1	4
2:23:00	35	12,3	4
2:24:00	35	12,3	4
2:25:00	35	12,3	4
2:26:00	35	12,2	4
2:27:00	35	12,2	4
2:28:00	35	12,1	4
2:29:00	35	12,1	4
2:30:00	35	12,1	4
2:31:00	35	12,2	23
2:32:00	35	12,2	23
2:33:00	35	12,2	22
2:34:00	35	12,2	22
2:35:00	35	12,1	21
2:36:00	36	12,2	11
2:37:00	36	12,2	11
2:38:00	36	12,1	11
2:39:00	36	12,1	11
2:40:00	35	12,2	11
2:41:00	36	12,1	11
2:42:00	36	12,1	11
2:43:00	36	12,1	11
2:44:00	36	12,2	11
2:45:00	36	12,1	11
2:46:00	36	12,1	52
2:47:00	36	12,1	28
2:48:00	36	12,1	27
2:49:00	36	12,2	26
2:50:00	36	12,1	26
2:51:00	36	12,2	12
2:52:00	36	12,1	12
2:53:00	36	12,1	12
2:54:00	36	12,1	12
2:55:00	36	12,1	12
2:56:00	36	12,1	12
2:57:00	36	12,1	12
2:58:00	36	12,2	12
2:59:00	36	12,1	12
3:00:00	36	12,1	12
3:01:00	36	12,1	36
3:02:00	36	12,2	28
3:03:00	36	12,1	27
3:04:00	36	12,1	27
3:05:00	36	12,2	27
3:06:00	36	12,2	11
3:07:00	36	12,2	11
3:08:00	36	12,1	11
3:09:00	36	12,1	11
3:10:00	36	12,2	11
3:11:00	36	12,2	11
3:12:00	36	12,1	11
3:13:00	36	12,1	11
3:14:00	36	12,1	11
3:15:00	36	12,2	11
3:16:00	36	12,1	44
3:17:00	36	12,2	37
3:18:00	36	12,2	37
3:19:00	36	12,1	36
3:20:00	36	12,1	37
3:21:00	36	12,2	12
3:22:00	36	12,1	12
3:23:00	36	12,1	12
3:24:00	36	12,1	12
3:25:00	36	12,1	12
3:26:00	36	12,1	12
3:27:00	36	12,1	12
3:28:00	36	12,2	12
3:29:00	36	12,1	12
3:30:00	36	12,1	12
3:31:00	36	12,1	48
3:32:00	36	12,1	40
3:33:00	36	12,1	27
3:34:00	36	12,2	26
3:35:00	36	12,1	23
3:36:00	36	12,2	10
3:37:00	36	12,1	10
3:38:00	36	12,1	10
3:39:00	36	12,1	10
3:40:00	36	12,1	10
3:41:00	36	12,1	10
3:42:00	36	12,1	10
3:43:00	36	12,2	10
3:44:00	36	12,1	10
3:45:00	36	12,1	10
3:46:00	36	12,1	28
3:47:00	36	12,1	25
3:48:00	36	12,1	25
3:49:00	36	12,2	25
3:50:00	36	12,1	26
3:51:00	36	12,2	11
3:52:00	36	12,1	11
3:53:00	36	12,1	11
3:54:00	36	12,2	11
3:55:00	36	12,2	11
3:56:00	36	12,1	11
3:57:00	36	12,1	11
3:58:00	36	12,2	11
3:59:00	36	12,1	11
4:00:00	36	12,1	11
4:01:00	36	12,1	40
4:02:00	36	12,1	37
4:03:00	36	12,1	37
4:04:00	36	12,1	37
4:05:00	36	12,2	37
4:06:00	36	12,2	11
4:07:00	36	12,2	11
4:08:00	36	12,1	11
4:09:00	36	12,1	11
4:10:00	36	12,1	11
4:11:00	36	12,1	11

File: project-root/data/Data Acquisition/Data Acquisition/2009 year (240)/Con 2 Tomsk G1470+1.25%Gel+1.25%SMS+1%CaCl2 (33C).txt
--Test Summary--
Full Path and File Name	
Instrument Name	7222-2
Instrument Type	Model 7222 Consistometer
Instrument Serial Number	128
Test Start Date	28.04.2009
Test Start Time	9:45:17
Test Stop Date	28.04.2009
Test Stop Time	14:09:07
Test Length	4:23:50
Final Sample Time Offset	4:23:00
Controller Schedule Name	
Sampling Period	60 seconds
Comments	
Information	WellID	
Information	Customer	
Information	CementClass	
Information	CementMfr	
Information	Additives	
Information	Density	
Information	BHCT	
Information	BHST	
Information	FluidLoss	
Information	JobType	
Calculated Value	30Bc - TT	N/A
Calculated Value	70Bc - TT	N/A
Calculated Value	100Bc - TT	N/A
Initial Temperature (°C)	27 °C
Final Temperature (°C)	34 °C
Initial Pressure (MPa)	0,5 MPa
Final Pressure (MPa)	2,3 MPa
Initial Consistency (Bc)	6 Bc
Final Consistency (Bc)	19 Bc
--Data--
Time (HH:MM:SS)	Temperature (°C)	Pressure (MPa)	Consistency (Bc)
0:00:00	27	0,5	6
0:01:00	27	2,3	5
0:02:00	27	3,0	8
0:03:00	27	3,6	8
0:04:00	27	4,2	14
0:05:00	28	4,7	6
0:06:00	28	5,1	5
0:07:00	29	5,5	6
0:08:00	29	5,7	8
0:09:00	30	6,2	5
0:10:00	30	6,7	7
0:11:00	30	7,2	6
0:12:00	31	7,7	5
0:13:00	31	8,2	5
0:14:00	31	8,7	4
0:15:00	32	9,2	5
0:16:00	32	9,8	4
0:17:00	32	10,2	3
0:18:00	33	10,7	5
0:19:00	33	11,2	5
0:20:00	33	11,8	5
0:21:00	33	12,1	4
0:22:00	34	12,1	3
0:23:00	34	12,1	4
0:24:00	34	12,0	4
0:25:00	34	12,1	3
0:26:00	34	12,1	4
0:27:00	34	12,4	4
0:28:00	34	12,4	3
0:29:00	34	12,4	4
0:30:00	34	12,4	4
0:31:00	34	12,4	4
0:32:00	33	12,4	4
0:33:00	33	12,4	2
0:34:00	34	12,4	4
0:35:00	33	12,5	3
0:36:00	33	12,5	4
0:37:00	33	12,5	4
0:38:00	33	12,4	4
0:39:00	33	12,5	4
0:40:00	33	12,5	4
0:41:00	33	12,5	3
0:42:00	33	12,4	5
0:43:00	33	12,4	5
0:44:00	34	12,4	4
0:45:00	33	12,5	4
0:46:00	33	12,4	4
0:47:00	33	12,5	5
0:48:00	34	12,4	4
0:49:00	34	12,4	4
0:50:00	34	12,4	5
0:51:00	33	12,4	5
0:52:00	34	12,4	5
0:53:00	34	12,4	5
0:54:00	34	12,4	5
0:55:00	33	12,4	5
0:56:00	34	12,4	5
0:57:00	33	12,3	5
0:58:00	33	7,9	25
0:59:00	33	3,5	17
1:00:00	33	3,0	17
1:01:00	33	2,7	7
1:02:00	33	0,8	6
1:03:00	34	0,8	6
1:04:00	34	0,8	4
1:05:00	34	0,7	4
1:06:00	34	0,7	4
1:07:00	34	0,7	4
1:08:00	34	0,7	4
1:09:00	33	0,7	4
1:10:00	34	0,7	4
1:11:00	34	0,6	4
1:12:00	34	0,6	4
1:13:00	33	0,7	4
1:14:00	33	0,7	4
1:15:00	33	0,7	6
1:16:00	33	0,7	4
1:17:00	33	0,7	4
1:18:00	34	0,7	4
1:19:00	33	0,6	4
1:20:00	34	0,6	4
1:21:00	34	0,6	4
1:22:00	33	0,7	4
1:23:00	34	0,7	4
1:24:00	33	0,7	4
1:25:00	33	0,7	4
1:26:00	34	0,6	4
1:27:00	33	0,6	4
1:28:00	33	0,6	4
1:29:00	34	0,6	4
1:30:00	33	0,6	4
1:31:00	33	0,6	4
1:32:00	33	0,6	4
1:33:00	34	0,6	4
1:34:00	34	0,6	4
1:35:00	34	0,6	4
1:36:00	33	0,6	4
1:37:00	34	0,6	4
1:38:00	34	0,6	4
1:39:00	34	0,6	4
1:40:00	33	0,6	4
1:41:00	33	0,6	4
1:42:00	34	0,6	4
1:43:00	34	0,6	4
1:44:00	33	0,6	4
1:45:00	34	0,6	4
1:46:00	34	0,6	4
1:47:00	34	0,6	4
1:48:00	34	0,6	4
1:49:00	34	0,6	4
1:50:00	34	0,6	4
1:51:00	34	0,5	4
1:52:00	33	0,5	4
1:53:00	34	0,6	4
1:54:00	33	0,6	4
1:55:00	34	0,6	4
1:56:00	33	0,5	4
1:57:00	34	0,5	4
1:58:00	34	0,5	4
1:59:00	34	0,5	4
2:00:00	34	0,5	4
2:01:00	34	0,5	4
2:02:00	34	0,5	4
2:03:00	34	0,5	4
2:04:00	34	0,5	4
2:05:00	34	0,5	4
2:06:00	34	0,5	4
2:07:00	34	0,5	4
2:08:00	34	0,5	4
2:09:00	34	0,5	4
2:10:00	34	0,5	4
2:11:00	34	0,5	4
2:12:00	34	0,5	4
2:13:00	34	0,5	4
2:14:00	34	0,5	4
2:15:00	34	0,4	4
2:16:00	34	0,4	4
2:17:00	34	0,4	4
2:18:00	34	0,4	4
2:19:00	34	0,4	4
2:20:00	34	0,4	4
2:21:00	34	0,4	4
2:22:00	34	0,4	4
2:23:00	34	0,4	4
2:24:00	34	0,4	4
2:25:00	34	0,4	4
2:26:00	34	0,4	4
2:27:00	34	0,4	4
2:28:00	34	0,4	4
2:29:00	34	0,4	4
2:30:00	34	0,4	4
2:31:00	34	0,4	4
2:32:00	34	0,4	4
2:33:00	34	0,4	4
2:34:00	34	0,4	4
2:35:00	34	0,4	4
2:36:00	34	0,4	4
2:37:00	34	0,4	4
2:38:00	34	0,4	4
2:39:00	34	0,4	4
2:40:00	34	0,4	4
2:41:00	34	0,4	4
2:42:00	34	0,4	4
2:43:00	34	0,4	4
2:44:00	34	0,4	4
2:45:00	34	0,4	4
2:46:00	34	0,3	4
2:47:00	34	0,3	4
2:48:00	34	0,4	4
2:49:00	34	0,4	4
2:50:00	34	0,3	4
2:51:00	34	0,3	4
2:52:00	34	0,3	4
2:53:00	34	0,3	4
2:54:00	34	0,3	4
2:55:00	34	0,3	4
2:56:00	34	0,3	4
2:57:00	34	0,3	4
2:58:00	34	0,3	4
2:59:00	34	0,3	4
3:00:00	34	0,3	4
3:01:00	34	0,3	4
3:02:00	34	0,3	4
3:03:00	34	0,3	4
3:04:00	34	0,3	4
3:05:00	34	0,3	4
3:06:00	34	0,3	4
3:07:00	34	0,3	4
3:08:00	34	0,3	4
3:09:00	34	0,3	4
3:10:00	34	0,3	4
3:11:00	34	0,3	4
3:12:00	34	0,3	4
3:13:00	34	0,3	4
3:14:00	34	0,3	4
3:15:00	34	1,2	5
3:16:00	34	2,4	6
3:17:00	34	2,9	7
3:18:00	34	3,4	7
3:19:00	34	3,9	5
3:20:00	34	4,5	12
3:21:00	34	4,8	5
3:22:00	34	5,4	4
3:23:00	34	5,9	5
3:24:00	34	6,3	6
3:25:00	34	6,8	5
3:26:00	34	7,4	4
3:27:00	34	7,9	5
3:28:00	34	8,3	5
3:29:00	34	8,9	4
3:30:00	34	9,4	4
3:31:00	34	9,8	5
3:32:00	34	10,3	5
3:33:00	34	10,9	4
3:34:00	34	11,3	5
3:35:00	34	11,8	5
3:36:00	34	12,2	6
3:37:00	34	12,1	6
3:38:00	34	12,1	5
3:39:00	34	12,2	5
3:40:00	34	12,1	5
3:41:00	34	12,1	5
3:42:00	34	12,1	5
3:43:00	34	12,1	5
3:44:00	34	12,1	5
3:45:00	34	12,1	5
3:46:00	34	12,1	5
3:47:00	34	12,1	5
3:48:00	34	12,1	5
3:49:00	34	12,1	5
3:50:00	34	12,2	5
3:51:00	34	12,1	5
3:52:00	34	12,1	5
3:53:00	34	12,1	5
3:54:00	34	12,1	5
3:55:00	34	12,1	5
3:56:00	34	12,2	5
3:57:00	34	12,2	5
3:58:00	34	12,2	5
3:59:00	34	12,1	5
4:00:00	34	12,1	5
4:01:00	34	12,1	5
4:02:00	34	12,1	5
4:03:00	34	12,1	5
4:04:00	34	12,2	5
4:05:00	34	12,2	5
4:06:00	34	12,2	5
4:07:00	34	12,1	5
4:08:00	34	12,1	5
4:09:00	34	12,1	5
4:10:00	34	12,1	6
4:11:00	34	12,1	6
4:12:00	34	12,2	6
4:13:00	34	12,2	6
4:14:00	34	8,0	8
4:15:00	34	3,1	24
4:16:00	34	2,8	9
4:17:00	34	2,5	9
4:18:00	34	2,8	8
4:19:00	34	1,9	11
4:20:00	34	0,8	11
4:21:00	34	0,8	10
4:22:00	34	1,3	11
4:23:00	34	2,3	19

File: project-root/data/Data Acquisition/Data Acquisition/2009 year (240)/Con 2 Tomsk G1860+0.6%FL+0.7%RPM+0.35%LTR-100 (105C).txt
--Test Summary--
Full Path and File Name	
Instrument Name	7222-2
Instrument Type	Model 7222 Consistometer
Instrument Serial Number	128
Test Start Date	13.03.2009
Test Start Time	17:14:20
Test Stop Date	13.03.2009
Test Stop Time	19:41:20
Test Length	2:27:00
Final Sample Time Offset	2:27:00
Controller Schedule Name	
Sampling Period	60 seconds
Comments	
Information	WellID	
Information	Customer	Rus Imperial Group (Tomsk)
Information	CementClass	G
Information	CementMfr	Suhologskiy
Information	Additives	0.6%FL+0.7%RPM+0.35%LTR-100
Information	Density	1860
Information	BHCT	105
Information	BHST	122
Information	FluidLoss	
Information	JobType	114 mm Liner
Calculated Value	30Bc - TT	1:34:00
Calculated Value	70Bc - TT	2:27:00
Calculated Value	100Bc - TT	N/A
Initial Temperature (°C)	25 °C
Final Temperature (°C)	108 °C
Initial Pressure (MPa)	0,8 MPa
Final Pressure (MPa)	38,7 MPa
Initial Consistency (Bc)	5 Bc
Final Consistency (Bc)	90 Bc
--Data--
Time (HH:MM:SS)	Temperature (°C)	Pressure (MPa)	Consistency (Bc)
0:00:00	25	0,8	5
0:01:00	25	1,1	5
0:02:00	25	1,4	6
0:03:00	28	1,4	5
0:04:00	31	1,2	5
0:05:00	34	0,4	4
0:06:00	36	0,4	7
0:07:00	36	1,2	10
0:08:00	37	2,9	9
0:09:00	41	3,4	9
0:10:00	45	4,0	17
0:11:00	50	4,6	12
0:12:00	54	5,3	6
0:13:00	58	5,7	13
0:14:00	62	6,4	10
0:15:00	67	6,8	13
0:16:00	72	7,6	11
0:17:00	76	8,2	8
0:18:00	80	8,6	4
0:19:00	82	9,4	3
0:20:00	86	9,9	3
0:21:00	91	10,0	4
0:22:00	94	10,5	3
0:23:00	95	11,4	3
0:24:00	96	12,0	3
0:25:00	97	12,9	2
0:26:00	98	12,9	2
0:27:00	99	13,6	2
0:28:00	100	14,2	2
0:29:00	100	14,9	2
0:30:00	101	15,5	2
0:31:00	101	15,8	2
0:32:00	102	16,7	2
0:33:00	102	17,0	2
0:34:00	102	17,6	2
0:35:00	102	18,2	2
0:36:00	101	18,9	2
0:37:00	101	19,5	2
0:38:00	101	20,0	2
0:39:00	101	20,7	2
0:40:00	100	21,2	2
0:41:00	100	21,9	2
0:42:00	100	22,4	2
0:43:00	100	23,2	2
0:44:00	100	23,7	2
0:45:00	100	24,2	2
0:46:00	99	24,8	2
0:47:00	99	25,4	2
0:48:00	99	26,0	2
0:49:00	99	26,6	2
0:50:00	99	27,2	2
0:51:00	99	27,8	2
0:52:00	99	28,4	2
0:53:00	99	29,0	2
0:54:00	99	29,7	2
0:55:00	99	30,2	2
0:56:00	99	30,8	2
0:57:00	99	31,4	2
0:58:00	99	32,0	2
0:59:00	99	32,6	2
1:00:00	99	33,2	2
1:01:00	99	33,9	2
1:02:00	99	34,4	2
1:03:00	99	35,0	2
1:04:00	99	35,6	2
1:05:00	99	36,2	2
1:06:00	99	36,8	2
1:07:00	98	37,4	2
1:08:00	99	38,1	2
1:09:00	98	38,1	2
1:10:00	98	38,1	2
1:11:00	98	38,1	2
1:12:00	98	37,9	2
1:13:00	98	38,0	3
1:14:00	98	38,1	3
1:15:00	98	38,2	3
1:16:00	98	38,1	3
1:17:00	98	38,3	3
1:18:00	98	38,7	3
1:19:00	98	38,4	3
1:20:00	99	37,8	3
1:21:00	100	38,7	2
1:22:00	102	38,0	2
1:23:00	104	37,7	2
1:24:00	106	38,2	2
1:25:00	108	38,1	2
1:26:00	111	37,9	1
1:27:00	113	37,9	1
1:28:00	114	38,0	2
1:29:00	115	37,9	2
1:30:00	115	37,9	2
1:31:00	114	38,0	10
1:32:00	114	37,9	17
1:33:00	114	37,9	43
1:34:00	114	38,0	39
1:35:00	114	37,7	25
1:36:00	114	37,9	20
1:37:00	114	38,0	17
1:38:00	114	38,0	16
1:39:00	113	38,0	15
1:40:00	112	38,1	15
1:41:00	112	38,0	14
1:42:00	111	38,0	14
1:43:00	111	38,0	16
1:44:00	110	38,0	18
1:45:00	109	38,2	20
1:46:00	109	38,6	23
1:47:00	108	38,4	25
1:48:00	107	38,4	27
1:49:00	107	38,7	29
1:50:00	106	38,4	29
1:51:00	106	38,3	29
1:52:00	105	38,1	28
1:53:00	105	38,1	26
1:54:00	105	38,0	24
1:55:00	105	37,7	23
1:56:00	105	38,7	21
1:57:00	106	38,3	19
1:58:00	106	38,6	17
1:59:00	107	38,7	15
2:00:00	107	38,4	13
2:01:00	108	38,6	10
2:02:00	109	38,2	8
2:03:00	110	38,0	7
2:04:00	111	38,0	7
2:05:00	112	38,0	8
2:06:00	113	37,9	9
2:07:00	113	37,9	10
2:08:00	114	38,0	12
2:09:00	114	38,0	13
2:10:00	115	38,0	16
2:11:00	115	38,0	18
2:12:00	115	38,0	19
2:13:00	115	38,0	21
2:14:00	114	38,0	23
2:15:00	114	38,0	25
2:16:00	113	38,1	27
2:17:00	113	37,9	29
2:18:00	113	38,0	30
2:19:00	112	38,0	32
2:20:00	111	38,1	35
2:21:00	111	38,0	37
2:22:00	110	38,1	41
2:23:00	110	38,1	48
2:24:00	109	38,2	54
2:25:00	109	38,5	4
2:26:00	108	38,1	78
2:27:00	108	38,7	90

File: project-root/data/Data Acquisition/Data Acquisition/2009 year (240)/Con 2 Tomsk G1860+0.8%D167+0.7%RPM+0.5%TA1+0.1%LTR-100 (105C).txt
--Test Summary--
Full Path and File Name	
Instrument Name	7222-2
Instrument Type	Model 7222 Consistometer
Instrument Serial Number	128
Test Start Date	15.05.2009
Test Start Time	11:13:05
Test Stop Date	15.05.2009
Test Stop Time	14:34:24
Test Length	3:21:19
Final Sample Time Offset	3:21:00
Controller Schedule Name	
Sampling Period	60 seconds
Comments	
Information	WellID	368-2
Information	Customer	Rus Imperial Group (Tomsk)
Information	CementClass	G
Information	CementMfr	Dykerhoff
Information	Additives	0.8%D-167+0.7%RPM+0.5%TA-1+0.1%LTR-100
Information	Density	
Information	BHCT	
Information	BHST	
Information	FluidLoss	
Information	JobType	
Calculated Value	30Bc - TT	3:07:00
Calculated Value	70Bc - TT	N/A
Calculated Value	100Bc - TT	N/A
Initial Temperature (°C)	24 °C
Final Temperature (°C)	104 °C
Initial Pressure (MPa)	2,8 MPa
Final Pressure (MPa)	74,0 MPa
Initial Consistency (Bc)	13 Bc
Final Consistency (Bc)	3 Bc
--Data--
Time (HH:MM:SS)	Temperature (°C)	Pressure (MPa)	Consistency (Bc)
0:00:00	24	2,8	13
0:01:00	24	4,6	13
0:02:00	24	7,4	13
0:03:00	26	10,1	13
0:04:00	28	11,9	14
0:05:00	30	13,1	13
0:06:00	32	14,3	13
0:07:00	34	15,7	13
0:08:00	36	16,9	13
0:09:00	38	18,1	13
0:10:00	39	19,3	13
0:11:00	41	20,7	13
0:12:00	43	22,1	13
0:13:00	45	23,4	13
0:14:00	46	24,7	13
0:15:00	48	26,1	13
0:16:00	50	27,6	13
0:17:00	51	29,2	14
0:18:00	53	30,7	13
0:19:00	54	32,3	13
0:20:00	56	33,9	14
0:21:00	57	35,3	14
0:22:00	59	36,8	14
0:23:00	61	38,4	14
0:24:00	63	39,9	14
0:25:00	64	41,3	13
0:26:00	66	42,8	13
0:27:00	67	44,3	13
0:28:00	69	45,8	13
0:29:00	71	47,4	13
0:30:00	72	49,0	13
0:31:00	74	50,4	13
0:32:00	75	51,9	14
0:33:00	77	53,4	14
0:34:00	79	54,9	14
0:35:00	80	56,4	14
0:36:00	82	57,8	14
0:37:00	83	59,2	14
0:38:00	85	60,7	14
0:39:00	86	62,2	14
0:40:00	88	63,8	13
0:41:00	90	65,6	13
0:42:00	91	67,4	13
0:43:00	93	68,5	13
0:44:00	95	69,6	13
0:45:00	96	71,1	13
0:46:00	98	72,7	13
0:47:00	100	74,1	13
0:48:00	101	75,8	13
0:49:00	103	77,2	13
0:50:00	104	78,4	13
0:51:00	106	78,5	13
0:52:00	107	78,2	13
0:53:00	107	77,7	13
0:54:00	107	77,4	13
0:55:00	107	77,0	13
0:56:00	107	76,7	13
0:57:00	106	76,4	13
0:58:00	106	76,2	13
0:59:00	106	76,0	13
1:00:00	106	76,0	13
1:01:00	105	75,9	13
1:02:00	105	75,7	13
1:03:00	105	75,6	13
1:04:00	105	75,6	13
1:05:00	105	75,6	13
1:06:00	105	75,5	13
1:07:00	104	75,4	13
1:08:00	104	75,5	13
1:09:00	104	75,5	13
1:10:00	104	75,5	13
1:11:00	104	75,5	13
1:12:00	104	75,5	13
1:13:00	104	75,6	13
1:14:00	104	75,6	13
1:15:00	104	75,6	13
1:16:00	104	75,7	13
1:17:00	104	75,6	13
1:18:00	104	75,7	13
1:19:00	104	75,7	13
1:20:00	104	75,7	13
1:21:00	104	75,8	13
1:22:00	104	75,8	13
1:23:00	104	75,9	13
1:24:00	104	75,8	13
1:25:00	104	75,8	13
1:26:00	104	75,8	13
1:27:00	104	75,9	13
1:28:00	104	75,9	13
1:29:00	104	75,9	13
1:30:00	104	76,0	13
1:31:00	104	76,0	13
1:32:00	104	76,0	13
1:33:00	104	75,9	13
1:34:00	104	75,9	13
1:35:00	104	75,9	13
1:36:00	104	76,0	13
1:37:00	104	76,0	13
1:38:00	104	76,0	13
1:39:00	104	76,0	13
1:40:00	104	76,0	13
1:41:00	104	76,0	13
1:42:00	104	76,0	13
1:43:00	104	76,0	13
1:44:00	104	76,0	13
1:45:00	104	75,9	13
1:46:00	104	76,0	13
1:47:00	104	76,0	13
1:48:00	104	76,0	13
1:49:00	104	76,0	13
1:50:00	104	76,0	13
1:51:00	104	76,1	13
1:52:00	104	76,1	13
1:53:00	104	76,1	13
1:54:00	104	76,1	13
1:55:00	104	76,0	13
1:56:00	104	76,1	13
1:57:00	104	76,0	13
1:58:00	104	76,1	13
1:59:00	104	76,1	13
2:00:00	104	76,0	13
2:01:00	104	76,0	13
2:02:00	104	75,9	13
2:03:00	104	76,0	13
2:04:00	104	76,0	13
2:05:00	104	76,1	13
2:06:00	104	76,2	13
2:07:00	104	76,2	13
2:08:00	104	76,1	13
2:09:00	104	76,1	13
2:10:00	104	76,1	13
2:11:00	104	76,2	13
2:12:00	104	76,1	13
2:13:00	104	76,0	13
2:14:00	104	76,0	13
2:15:00	104	76,1	13
2:16:00	104	76,1	13
2:17:00	104	76,1	13
2:18:00	104	76,0	13
2:19:00	104	75,9	13
2:20:00	104	76,0	13
2:21:00	104	75,9	13
2:22:00	104	75,9	13
2:23:00	104	76,0	14
2:24:00	104	76,0	14
2:25:00	104	76,0	14
2:26:00	104	76,0	14
2:27:00	104	76,0	14
2:28:00	104	76,0	14
2:29:00	104	75,9	14
2:30:00	104	75,9	15
2:31:00	104	75,9	15
2:32:00	104	75,9	15
2:33:00	104	75,8	15
2:34:00	104	75,9	15
2:35:00	104	76,1	15
2:36:00	104	76,0	15
2:37:00	104	76,1	15
2:38:00	104	76,1	15
2:39:00	104	76,1	15
2:40:00	104	76,0	15
2:41:00	104	76,2	16
2:42:00	104	76,0	16
2:43:00	104	76,0	16
2:44:00	104	75,9	16
2:45:00	104	75,9	17
2:46:00	104	76,2	18
2:47:00	104	76,1	18
2:48:00	104	76,1	18
2:49:00	104	75,9	19
2:50:00	104	76,0	20
2:51:00	104	76,0	21
2:52:00	104	76,0	21
2:53:00	104	75,9	21
2:54:00	104	75,8	20
2:55:00	104	75,9	22
2:56:00	104	75,9	23
2:57:00	104	75,9	23
2:58:00	104	75,9	23
2:59:00	104	75,8	23
3:00:00	104	75,9	24
3:01:00	104	75,8	25
3:02:00	104	75,9	26
3:03:00	104	75,9	27
3:04:00	104	75,8	29
3:05:00	104	75,7	30
3:06:00	104	75,6	33
3:07:00	104	75,6	33
3:08:00	104	75,6	35
3:09:00	104	75,7	37
3:10:00	104	75,5	37
3:11:00	104	75,5	41
3:12:00	104	75,5	43
3:13:00	104	75,5	3
3:14:00	104	75,3	4
3:15:00	104	75,2	1
3:16:00	104	74,9	0
3:17:00	104	75,0	0
3:18:00	104	74,7	0
3:19:00	104	74,4	0
3:20:00	104	74,2	0
3:21:00	104	74,0	3
