Repository: ProgWizer/parser

File: project-root/data/Data Acquisition/Data Acquisition/2009 year (240)/Con 2 Tomsk G1920+0.3%LTR-100 (95C).txt
--Test Summary--
Full Path and File Name	
Instrument Name	7222-2
Instrument Type	Model 7222 Consistometer
Instrument Serial Number	128
Test Start Date	24.06.2009
Test Start Time	10:16:32
Test Stop Date	24.06.2009
Test Stop Time	15:15:30
Test Length	4:58:58
Final Sample Time Offset	4:58:00
Controller Schedule Name	
Sampling Period	60 seconds
Comments	
Information	WellID	
Information	Customer	
Information	CementClass	
Information	CementMfr	
Information	Additives	
Information	Density	
Information	BHCT	
Information	BHST	
Information	FluidLoss	
Information	JobType	
Calculated Value	30Bc - TT	N/A
Calculated Value	70Bc - TT	N/A
Calculated Value	100Bc - TT	N/A
Initial Temperature (°C)	25 °C
Final Temperature (°C)	94 °C
Initial Pressure (MPa)	1,0 MPa
Final Pressure (MPa)	35,5 MPa
Initial Consistency (Bc)	10 Bc
Final Consistency (Bc)	14 Bc
--Data--
Time (HH:MM:SS)	Temperature (°C)	Pressure (MPa)	Consistency (Bc)
0:00:00	25	1,0	10
0:01:00	25	3,4	10
0:02:00	26	4,7	10
0:03:00	28	5,6	10
0:04:00	30	6,8	10
0:05:00	34	7,9	10
0:06:00	38	9,0	10
0:07:00	42	10,0	10
0:08:00	46	11,3	10
0:09:00	50	12,3	10
0:10:00	53	13,3	10
0:11:00	57	14,3	10
0:12:00	60	15,4	9
0:13:00	63	16,7	9
0:14:00	66	18,0	10
0:15:00	69	19,0	10
0:16:00	72	20,1	9
0:17:00	75	21,1	7
0:18:00	78	22,4	4
0:19:00	81	22,9	9
0:20:00	84	24,3	5
0:21:00	87	24,9	8
0:22:00	89	25,6	8
0:23:00	91	26,8	6
0:24:00	92	27,8	7
0:25:00	92	29,0	7
0:26:00	93	30,2	7
0:27:00	94	31,5	7
0:28:00	94	32,3	7
0:29:00	95	33,4	7
0:30:00	95	34,5	7
0:31:00	96	35,1	7
0:32:00	97	35,1	8
0:33:00	97	35,1	7
0:34:00	97	35,1	8
0:35:00	97	35,1	10
0:36:00	96	35,1	11
0:37:00	96	35,1	10
0:38:00	96	35,2	11
0:39:00	95	35,2	10
0:40:00	95	35,3	10
0:41:00	95	35,4	10
0:42:00	95	35,5	11
0:43:00	94	35,7	12
0:44:00	94	35,8	11
0:45:00	94	35,8	10
0:46:00	94	35,7	10
0:47:00	94	35,7	11
0:48:00	94	35,8	10
0:49:00	94	35,8	10
0:50:00	94	35,8	10
0:51:00	94	35,8	10
0:52:00	94	35,9	10
0:53:00	94	35,9	10
0:54:00	94	35,9	10
0:55:00	94	35,9	10
0:56:00	94	36,0	10
0:57:00	94	36,0	10
0:58:00	94	36,0	10
0:59:00	94	36,0	10
1:00:00	94	36,0	10
1:01:00	94	36,0	10
1:02:00	94	36,0	10
1:03:00	94	36,1	10
1:04:00	94	36,1	10
1:05:00	94	35,5	11
1:06:00	94	35,7	11
1:07:00	94	35,7	11
1:08:00	94	35,7	11
1:09:00	94	35,6	11
1:10:00	94	35,6	11
1:11:00	94	35,8	11
1:12:00	94	35,8	11
1:13:00	94	35,8	11
1:14:00	94	35,8	11
1:15:00	94	35,8	11
1:16:00	94	35,9	11
1:17:00	94	36,0	11
1:18:00	94	36,0	11
1:19:00	94	36,0	11
1:20:00	94	35,9	11
1:21:00	94	36,0	11
1:22:00	94	36,0	11
1:23:00	94	36,0	11
1:24:00	94	36,0	11
1:25:00	94	36,0	11
1:26:00	94	36,0	11
1:27:00	94	36,0	11
1:28:00	94	36,0	11
1:29:00	94	36,0	11
1:30:00	94	36,0	11
1:31:00	94	36,0	11
1:32:00	94	36,0	11
1:33:00	94	36,1	11
1:34:00	94	36,1	12
1:35:00	94	36,1	11
1:36:00	94	36,1	12
1:37:00	94	36,1	12
1:38:00	94	36,1	12
1:39:00	94	36,0	12
1:40:00	94	36,0	12
1:41:00	94	36,1	12
1:42:00	94	36,0	12
1:43:00	94	36,0	12
1:44:00	94	36,0	12
1:45:00	94	36,0	12
1:46:00	94	36,0	12
1:47:00	94	36,1	12
1:48:00	94	35,5	12
1:49:00	94	35,5	12
1:50:00	94	35,4	12
1:51:00	94	35,4	12
1:52:00	94	35,4	12
1:53:00	94	35,4	12
1:54:00	94	35,4	12
1:55:00	94	35,4	12
1:56:00	94	35,4	12
1:57:00	94	35,4	12
1:58:00	94	35,4	12
1:59:00	94	35,5	12
2:00:00	94	35,5	12
2:01:00	94	35,5	12
2:02:00	94	35,5	12
2:03:00	94	35,5	12
2:04:00	94	35,5	12
2:05:00	94	35,5	12
2:06:00	94	35,5	13
2:07:00	94	35,5	13
2:08:00	94	35,5	13
2:09:00	94	35,5	13
2:10:00	94	35,6	13
2:11:00	94	35,5	13
2:12:00	94	35,5	13
2:13:00	94	35,4	13
2:14:00	94	35,5	13
2:15:00	94	35,5	13
2:16:00	94	35,5	13
2:17:00	94	35,6	13
2:18:00	94	35,5	13
2:19:00	94	35,5	13
2:20:00	94	35,4	13
2:21:00	94	35,5	13
2:22:00	94	35,5	13
2:23:00	94	35,5	13
2:24:00	94	35,5	13
2:25:00	94	35,5	13
2:26:00	94	35,5	13
2:27:00	94	35,5	13
2:28:00	94	35,5	14
2:29:00	94	35,5	13
2:30:00	94	35,5	13
2:31:00	94	35,5	14
2:32:00	94	35,5	13
2:33:00	94	35,5	13
2:34:00	94	35,5	13
2:35:00	94	35,5	13
2:36:00	94	35,5	14
2:37:00	94	35,5	14
2:38:00	94	35,4	14
2:39:00	94	35,4	14
2:40:00	94	35,4	14
2:41:00	94	35,4	14
2:42:00	94	35,4	14
2:43:00	94	35,4	14
2:44:00	94	35,4	14
2:45:00	94	35,5	14
2:46:00	94	35,5	14
2:47:00	94	35,5	14
2:48:00	94	35,4	14
2:49:00	94	35,4	14
2:50:00	94	35,4	14
2:51:00	94	35,4	14
2:52:00	94	35,4	14
2:53:00	94	35,4	14
2:54:00	94	35,4	14
2:55:00	94	35,4	14
2:56:00	94	35,4	14
2:57:00	94	35,5	14
2:58:00	94	35,5	14
2:59:00	94	35,4	14
3:00:00	94	35,3	14
3:01:00	94	35,3	14
3:02:00	94	35,4	14
3:03:00	94	35,4	14
3:04:00	94	35,4	14
3:05:00	94	35,5	14
3:06:00	94	35,5	14
3:07:00	94	35,4	14
3:08:00	94	35,4	14
3:09:00	94	35,4	14
3:10:00	94	35,4	14
3:11:00	94	35,4	14
3:12:00	94	35,4	14
3:13:00	94	35,4	14
3:14:00	94	35,4	14
3:15:00	94	35,4	14
3:16:00	94	35,4	14
3:17:00	94	35,4	14
3:18:00	94	35,4	14
3:19:00	94	35,4	14
3:20:00	94	35,4	14
3:21:00	94	35,4	14
3:22:00	94	35,4	14
3:23:00	94	35,4	14
3:24:00	94	35,5	14
3:25:00	94	35,5	14
3:26:00	94	35,5	14
3:27:00	94	35,5	14
3:28:00	94	35,5	14
3:29:00	94	35,5	14
3:30:00	94	35,5	14
3:31:00	94	35,5	14
3:32:00	94	35,5	14
3:33:00	94	35,5	14
3:34:00	94	35,5	14
3:35:00	94	35,4	14
3:36:00	94	35,4	14
3:37:00	94	35,4	14
3:38:00	94	35,4	14
3:39:00	94	35,5	14
3:40:00	94	35,5	14
3:41:00	94	35,4	14
3:42:00	94	35,4	14
3:43:00	94	35,4	14
3:44:00	94	35,4	14
3:45:00	94	35,4	14
3:46:00	94	35,4	14
3:47:00	94	35,4	14
3:48:00	94	35,4	14
3:49:00	94	35,4	14
3:50:00	94	35,4	14
3:51:00	94	35,4	14
3:52:00	94	35,4	14
3:53:00	94	35,4	14
3:54:00	94	35,4	14
3:55:00	94	35,4	14
3:56:00	94	35,4	14
3:57:00	94	35,4	14
3:58:00	94	35,3	14
3:59:00	94	35,3	14
4:00:00	94	35,4	14
4:01:00	94	35,4	14
4:02:00	94	35,4	14
4:03:00	94	35,4	14
4:04:00	94	35,4	14
4:05:00	94	35,4	14
4:06:00	94	35,4	14
4:07:00	94	35,4	14
4:08:00	94	35,4	14
4:09:00	94	35,4	14
4:10:00	94	35,5	14
4:11:00	94	35,5	14
4:12:00	94	35,4	14
4:13:00	94	35,4	14
4:14:00	94	35,4	14
4:15:00	94	35,3	14
4:16:00	94	35,3	14
4:17:00	94	35,4	14
4:18:00	94	35,4	14
4:19:00	94	35,4	14
4:20:00	94	35,4	14
4:21:00	94	35,5	14
4:22:00	94	35,4	14
4:23:00	94	35,4	14
4:24:00	94	35,4	14
4:25:00	94	35,3	14
4:26:00	94	35,3	14
4:27:00	94	35,4	14
4:28:00	94	35,4	14
4:29:00	94	35,4	14
4:30:00	94	35,4	14
4:31:00	94	35,5	14
4:32:00	94	35,5	14
4:33:00	94	35,4	14
4:34:00	94	35,4	14
4:35:00	94	35,4	14
4:36:00	94	35,4	14
4:37:00	94	35,4	14
4:38:00	94	35,4	14
4:39:00	94	35,4	14
4:40:00	94	35,4	14
4:41:00	94	35,4	14
4:42:00	94	35,5	14
4:43:00	94	35,4	14
4:44:00	94	35,3	14
4:45:00	94	35,3	14
4:46:00	94	35,4	14
4:47:00	94	35,4	14
4:48:00	94	35,4	14
4:49:00	94	35,4	14
4:50:00	94	35,5	14
4:51:00	94	35,5	14
4:52:00	94	35,4	14
4:53:00	94	35,4	14
4:54:00	94	35,4	14
4:55:00	94	35,5	14
4:56:00	94	35,5	14
4:57:00	94	35,5	14
4:58:00	94	35,5	14

File: project-root/data/Data Acquisition/Data Acquisition/2009 year (240)/Con 2 Tomsk G1940+0.3%FL+0.5%RPM+0.1%LTR-100 (70C).txt
--Test Summary--
Full Path and File Name	
Instrument Name	7222-2
Instrument Type	Model 7222 Consistometer
Instrument Serial Number	128
Test Start Date	29.09.2009
Test Start Time	10:26:18
Test Stop Date	29.09.2009
Test Stop Time	11:32:18
Test Length	1:06:00
Final Sample Time Offset	1:06:00
Controller Schedule Name	
Sampling Period	60 seconds
Comments	
Information	WellID	
Information	Customer	
Information	CementClass	
Information	CementMfr	
Information	Additives	
Information	Density	
Information	BHCT	
Information	BHST	
Information	FluidLoss	
Information	JobType	
Calculated Value	30Bc - TT	0:58:00
Calculated Value	70Bc - TT	1:06:00
Calculated Value	100Bc - TT	N/A
Initial Temperature (°C)	24 °C
Final Temperature (°C)	76 °C
Initial Pressure (MPa)	1,4 MPa
Final Pressure (MPa)	33,1 MPa
Initial Consistency (Bc)	18 Bc
Final Consistency (Bc)	104 Bc
--Data--
Time (HH:MM:SS)	Temperature (°C)	Pressure (MPa)	Consistency (Bc)
0:00:00	24	1,4	18
0:01:00	24	2,6	19
0:02:00	24	3,9	20
0:03:00	24	4,6	20
0:04:00	24	5,1	20
0:05:00	25	6,0	20
0:06:00	26	6,3	20
0:07:00	27	7,2	19
0:08:00	28	7,8	18
0:09:00	30	8,4	18
0:10:00	33	8,5	17
0:11:00	35	8,6	17
0:12:00	37	9,3	17
0:13:00	38	9,8	17
0:14:00	40	10,5	17
0:15:00	40	11,3	17
0:16:00	41	11,7	17
0:17:00	41	12,6	17
0:18:00	40	13,1	17
0:19:00	40	14,6	17
0:20:00	40	15,0	17
0:21:00	41	15,8	18
0:22:00	42	16,1	18
0:23:00	43	16,7	18
0:24:00	44	17,3	18
0:25:00	46	17,9	18
0:26:00	48	18,3	18
0:27:00	49	18,5	18
0:28:00	50	19,2	18
0:29:00	52	19,8	18
0:30:00	53	20,4	18
0:31:00	53	21,0	18
0:32:00	54	21,7	18
0:33:00	55	22,3	17
0:34:00	55	23,1	17
0:35:00	56	24,0	18
0:36:00	57	24,7	19
0:37:00	57	25,2	19
0:38:00	58	25,7	19
0:39:00	58	26,5	20
0:40:00	59	27,2	22
0:41:00	60	28,2	22
0:42:00	61	28,2	23
0:43:00	61	29,1	23
0:44:00	63	29,9	24
0:45:00	64	30,6	25
0:46:00	65	31,3	25
0:47:00	66	31,5	25
0:48:00	67	32,5	25
0:49:00	69	32,4	26
0:50:00	70	33,1	26
0:51:00	71	33,2	25
0:52:00	72	33,3	26
0:53:00	73	33,0	25
0:54:00	75	33,0	26
0:55:00	75	33,1	27
0:56:00	76	33,1	28
0:57:00	77	33,0	32
0:58:00	78	33,0	34
0:59:00	78	33,1	36
1:00:00	78	33,1	39
1:01:00	78	33,0	43
1:02:00	78	33,1	45
1:03:00	77	33,2	53
1:04:00	77	33,1	61
1:05:00	76	33,1	92
1:06:00	76	33,1	104

File: project-root/data/Data Acquisition/Data Acquisition/2009 year (240)/Con Tomsk G1900+1.5%SMS+1.5%Gel+0.18%R-7(55C).txt
--Test Summary--
Full Path and File Name	
Instrument Name	7222-2
Instrument Type	Model 7222 Consistometer
Instrument Serial Number	128
Test Start Date	03.06.2009
Test Start Time	11:19:07
Test Stop Date	
Test Stop Time	
Test Length	
Final Sample Time Offset	
Controller Schedule Name	
Sampling Period	60 seconds
Comments	MPa: 32(83), T:55(83)
Information	WellID	589-4
Information	Customer	Rus Imperial Group (Tomsk)
Information	CementClass	G
Information	CementMfr	China
Information	Additives	1.5%Gel+1.5%SMS+0.18%R-7
Information	Density	1400
Information	BHCT	55
Information	BHST	70
Information	FluidLoss	
Information	JobType	168 mm csg production
Calculated Value	30Bc - TT	N/A
Calculated Value	70Bc - TT	N/A
Calculated Value	100Bc - TT	N/A
Initial Temperature (°C)	27 °C
Initial Pressure (MPa)	0,7 MPa
Initial Consistency (Bc)	14 Bc
--Data--
Time (HH:MM:SS)	Temperature (°C)	Pressure (MPa)	Consistency (Bc)
0:00:00	27	0,7	14
0:01:00	27	2,3	9
0:02:00	27	2,8	11
0:03:00	27	3,5	13
0:04:00	28	4,1	8
0:05:00	28	4,5	10
0:06:00	29	4,9	9
0:07:00	29	5,3	9
0:08:00	30	5,5	9
0:09:00	30	5,8	9
0:10:00	30	6,1	9
0:11:00	31	6,4	14
0:12:00	31	6,6	14
0:13:00	31	6,9	13
0:14:00	32	7,2	11
0:15:00	32	7,4	10
0:16:00	33	7,7	10
0:17:00	33	8,0	11
0:18:00	33	8,4	11
0:19:00	34	8,7	11
0:20:00	34	9,1	11
0:21:00	34	9,5	11
0:22:00	35	9,8	12
0:23:00	35	10,2	11
0:24:00	35	10,6	12
0:25:00	36	10,9	11
0:26:00	36	11,3	11
0:27:00	36	11,6	11
0:28:00	37	12,0	11
0:29:00	37	12,4	11
0:30:00	37	12,7	11
0:31:00	38	13,1	11
0:32:00	38	13,5	11
0:33:00	38	13,8	11
0:34:00	39	14,2	12
0:35:00	39	14,6	12
0:36:00	39	14,9	11
0:37:00	40	15,3	11
0:38:00	40	15,6	11
0:39:00	40	16,0	11
0:40:00	41	16,3	11
0:41:00	41	16,7	11
0:42:00	41	17,1	11
0:43:00	42	17,5	11
0:44:00	42	17,7	11
0:45:00	42	18,1	11
0:46:00	43	18,5	11
0:47:00	43	18,8	11
0:48:00	43	19,2	11
0:49:00	44	19,6	11
0:50:00	44	19,9	11
0:51:00	44	20,3	11
0:52:00	45	20,7	11
0:53:00	45	21,0	11
0:54:00	45	21,4	11
0:55:00	46	21,7	11
0:56:00	46	22,1	11
0:57:00	46	22,4	11
0:58:00	47	22,8	11
0:59:00	47	23,2	11
1:00:00	47	23,6	11
1:01:00	48	23,9	11
1:02:00	48	24,2	11
1:03:00	48	24,7	11
1:04:00	49	25,0	11
1:05:00	49	25,5	11
1:06:00	49	25,8	11
1:07:00	50	26,1	11
1:08:00	50	26,4	11
1:09:00	50	26,9	11
1:10:00	51	27,2	11
1:11:00	51	27,5	11
1:12:00	51	27,9	11
1:13:00	52	28,2	11
1:14:00	52	28,6	11
1:15:00	52	29,0	11
1:16:00	53	29,3	11
1:17:00	53	29,7	11
1:18:00	53	30,1	11
1:19:00	54	30,4	11
1:20:00	54	30,8	11
1:21:00	54	31,2	11
1:22:00	55	31,5	11
1:23:00	55	31,9	11
1:24:00	55	32,1	11
1:25:00	56	32,1	12
1:26:00	56	32,1	12
1:27:00	56	32,1	12
1:28:00	56	32,1	11
1:29:00	56	32,1	12
1:30:00	56	32,2	12
1:31:00	55	32,2	12
1:32:00	55	32,2	12
1:33:00	55	32,3	12
1:34:00	55	32,3	12
1:35:00	55	32,3	12
1:36:00	55	32,3	12

File: project-root/data/Data Acquisition/Data Acquisition/2009 year (240)/Research Con 1 G1920+1.5gpsLX-200+0.2VC-120+0.05HTR-100 (58C).txt
--Test Summary--
Full Path and File Name	
Instrument Name	7222-1
Instrument Type	Model 7222 Consistometer
Instrument Serial Number	113
Test Start Date	07.05.2009
Test Start Time	9:32:34
Test Stop Date	07.05.2009
Test Stop Time	12:17:02
Test Length	2:44:28
Final Sample Time Offset	2:44:00
Controller Schedule Name	
Sampling Period	60 seconds
Comments	MPa: 41(114), T:(58(114), Sea water
Information	WellID	Research
Information	Customer	PetroAlliance
Information	CementClass	G
Information	CementMfr	Dykerhoff
Information	Additives	1.5gpsLX+0.2%VC-120+0.05%HTR-100
Information	Density	1920
Information	BHCT	58
Information	BHST	75
Information	FluidLoss	
Information	JobType	Research
Calculated Value	30Bc - TT	1:44:00
Calculated Value	70Bc - TT	N/A
Calculated Value	100Bc - TT	N/A
Initial Temperature (°C)	25 °C
Final Temperature (°C)	59 °C
Initial Pressure (MPa)	2,9 MPa
Final Pressure (MPa)	0,3 MPa
Initial Consistency (Bc)	16 Bc
Final Consistency (Bc)	11 Bc
--Data--
Time (HH:MM:SS)	Temperature (°C)	Pressure (MPa)	Consistency (Bc)
0:00:00	25	2,9	16
0:01:00	25	3,4	20
0:02:00	25	3,9	16
0:03:00	26	4,4	17
0:04:00	26	4,7	14
0:05:00	26	5,0	21
0:06:00	27	5,1	12
0:07:00	27	5,3	13
0:08:00	28	5,5	17
0:09:00	28	5,6	18
0:10:00	28	5,8	17
0:11:00	29	6,0	26
0:12:00	29	6,3	18
0:13:00	29	6,4	16
0:14:00	30	6,7	22
0:15:00	30	6,9	14
0:16:00	30	7,1	14
0:17:00	31	7,3	19
0:18:00	31	7,5	15
0:19:00	31	7,7	16
0:20:00	31	8,0	19
0:21:00	32	8,2	13
0:22:00	32	8,4	19
0:23:00	32	8,6	16
0:24:00	33	8,9	15
0:25:00	33	9,1	15
0:26:00	33	9,3	14
0:27:00	34	9,6	14
0:28:00	34	9,8	13
0:29:00	34	10,1	11
0:30:00	34	10,3	11
0:31:00	35	10,6	11
0:32:00	35	10,8	12
0:33:00	35	11,1	11
0:34:00	36	11,3	11
0:35:00	36	11,6	10
0:36:00	36	11,8	11
0:37:00	36	12,1	12
0:38:00	37	12,3	13
0:39:00	37	12,5	13
0:40:00	37	12,8	14
0:41:00	38	13,1	13
0:42:00	38	13,3	13
0:43:00	38	13,6	13
0:44:00	39	13,8	13
0:45:00	39	14,1	13
0:46:00	39	14,3	13
0:47:00	39	14,6	12
0:48:00	40	14,8	17
0:49:00	40	15,1	12
0:50:00	40	15,3	13
0:51:00	41	17,8	29
0:52:00	41	18,0	27
0:53:00	41	18,2	24
0:54:00	41	18,5	21
0:55:00	42	18,7	24
0:56:00	42	20,0	20
0:57:00	42	21,4	13
0:58:00	43	21,6	9
0:59:00	43	21,8	9
1:00:00	43	22,1	11
1:01:00	43	22,4	16
1:02:00	44	22,7	12
1:03:00	44	22,9	12
1:04:00	44	23,2	12
1:05:00	45	23,4	13
1:06:00	45	23,7	13
1:07:00	45	24,0	10
1:08:00	45	24,3	9
1:09:00	46	24,5	8
1:10:00	46	24,8	11
1:11:00	46	25,1	9
1:12:00	47	25,3	9
1:13:00	47	25,7	15
1:14:00	47	26,0	11
1:15:00	47	26,3	11
1:16:00	48	26,6	11
1:17:00	48	26,7	9
1:18:00	48	26,8	9
1:19:00	49	27,1	9
1:20:00	49	27,4	8
1:21:00	49	27,7	9
1:22:00	50	28,0	11
1:23:00	50	28,2	7
1:24:00	50	28,4	6
1:25:00	50	28,7	6
1:26:00	51	28,9	6
1:27:00	51	29,2	6
1:28:00	51	29,5	6
1:29:00	52	30,0	19
1:30:00	52	30,2	6
1:31:00	52	30,5	6
1:32:00	53	30,7	6
1:33:00	53	31,0	7
1:34:00	53	31,3	7
1:35:00	53	31,6	7
1:36:00	54	31,8	7
1:37:00	54	32,0	8
1:38:00	54	32,3	8
1:39:00	55	32,5	8
1:40:00	55	32,8	9
1:41:00	55	33,0	53
1:42:00	55	33,2	29
1:43:00	56	33,5	43
1:44:00	56	33,7	35
1:45:00	56	34,1	43
1:46:00	57	34,2	40
1:47:00	57	34,5	35
1:48:00	57	34,7	43
1:49:00	57	35,0	47
1:50:00	58	35,2	26
1:51:00	58	35,5	20
1:52:00	59	35,7	21
1:53:00	59	35,9	21
1:54:00	59	36,0	22
1:55:00	59	35,8	23
1:56:00	59	35,6	23
1:57:00	59	35,5	23
1:58:00	59	35,4	23
1:59:00	59	35,4	23
2:00:00	59	35,3	2
2:01:00	59	35,3	14
2:02:00	59	35,2	27
2:03:00	59	35,0	16
2:04:00	59	38,0	38
2:05:00	59	39,5	21
2:06:00	59	39,6	46
2:07:00	59	39,4	36
2:08:00	59	39,2	38
2:09:00	59	39,0	61
2:10:00	59	39,0	31
2:11:00	59	38,9	22
2:12:00	59	39,0	12
2:13:00	59	39,1	50
2:14:00	59	39,3	26
2:15:00	58	39,7	25
2:16:00	58	40,5	85
2:17:00	58	40,8	25
2:18:00	58	41,3	47
2:19:00	58	41,9	7
2:20:00	58	42,4	17
2:21:00	58	39,3	28
2:22:00	58	39,9	22
2:23:00	58	40,5	77
2:24:00	58	40,9	36
2:25:00	58	41,3	42
2:26:00	59	41,5	38
2:27:00	59	41,6	56
2:28:00	59	41,6	70
2:29:00	59	41,4	43
2:30:00	59	41,0	49
2:31:00	60	40,4	32
2:32:00	60	39,6	17
2:33:00	60	38,9	83
2:34:00	60	38,4	43
2:35:00	60	38,1	79
2:36:00	61	37,7	33
2:37:00	61	37,4	37
2:38:00	61	37,2	57
2:39:00	60	36,9	26
2:40:00	60	36,7	105
2:41:00	60	36,6	64
2:42:00	59	2,8	26
2:43:00	59	0,3	11
2:44:00	59	0,3	11

File: project-root/data/Data Acquisition/Data Acquisition/2009 year (240)/Research Con1 G2160+0,2%VC-111 (90c).txt
--Test Summary--
Full Path and File Name	
Instrument Name	7222-1
Instrument Type	Model 7222 Consistometer
Instrument Serial Number	113
Test Start Date	04.05.2009
Test Start Time	12:02:08
Test Stop Date	04.05.2009
Test Stop Time	14:53:24
Test Length	2:51:16
Final Sample Time Offset	2:51:00
Controller Schedule Name	
Sampling Period	60 seconds
Comments	
Information	WellID	
Information	Customer	
Information	CementClass	
Information	CementMfr	
Information	Additives	
Information	Density	
Information	BHCT	
Information	BHST	
Information	FluidLoss	
Information	JobType	
Calculated Value	30Bc - TT	0:21:00
Calculated Value	70Bc - TT	N/A
Calculated Value	100Bc - TT	N/A
Initial Temperature (°C)	30 °C
Final Temperature (°C)	91 °C
Initial Pressure (MPa)	0,2 MPa
Final Pressure (MPa)	10,0 MPa
Initial Consistency (Bc)	28 Bc
Final Consistency (Bc)	72 Bc
--Data--
Time (HH:MM:SS)	Temperature (°C)	Pressure (MPa)	Consistency (Bc)
0:00:00	30	0,2	28
0:01:00	33	0,3	30
0:02:00	36	1,6	22
0:03:00	38	2,4	26
0:04:00	39	2,7	30
0:05:00	41	3,0	19
0:06:00	42	3,2	23
0:07:00	43	3,4	31
0:08:00	44	3,6	25
0:09:00	45	3,7	26
0:10:00	45	3,8	24
0:11:00	46	4,0	26
0:12:00	47	4,1	20
0:13:00	47	4,4	19
0:14:00	47	5,2	22
0:15:00	48	5,2	29
0:16:00	49	5,6	22
0:17:00	51	5,8	24
0:18:00	53	5,9	24
0:19:00	54	6,3	24
0:20:00	56	6,3	34
0:21:00	58	6,4	33
0:22:00	60	6,7	19
0:23:00	62	7,1	20
0:24:00	63	7,3	19
0:25:00	65	7,2	24
0:26:00	68	7,4	17
0:27:00	69	7,7	18
0:28:00	71	8,0	19
0:29:00	73	7,9	24
0:30:00	74	8,2	35
0:31:00	76	8,5	32
0:32:00	77	8,7	31
0:33:00	79	8,9	25
0:34:00	81	9,0	32
0:35:00	82	9,4	38
0:36:00	84	9,4	26
0:37:00	85	9,6	25
0:38:00	88	9,8	27
0:39:00	89	10,2	34
0:40:00	91	10,0	29
0:41:00	92	10,3	33
0:42:00	93	10,0	39
0:43:00	93	10,1	36
0:44:00	93	10,2	33
0:45:00	94	10,0	34
0:46:00	93	9,9	32
0:47:00	93	9,9	32
0:48:00	93	9,9	32
0:49:00	93	9,9	31
0:50:00	93	9,9	31
0:51:00	92	10,0	30
0:52:00	92	10,0	30
0:53:00	92	9,9	31
0:54:00	92	9,9	30
0:55:00	92	10,0	29
0:56:00	92	10,0	29
0:57:00	92	10,0	29
0:58:00	92	10,0	29
0:59:00	91	10,0	29
1:00:00	91	10,0	28
1:01:00	91	10,1	28
1:02:00	91	10,1	28
1:03:00	91	10,1	28
1:04:00	91	10,1	28
1:05:00	91	10,1	28
1:06:00	91	6,7	28
1:07:00	91	2,5	28
1:08:00	91	2,6	28
1:09:00	91	2,3	28
1:10:00	91	0,7	28
1:11:00	91	0,7	28
1:12:00	91	0,7	28
1:13:00	91	0,6	28
1:14:00	91	0,6	28
1:15:00	91	0,6	27
1:16:00	91	0,7	27
1:17:00	91	0,7	27
1:18:00	91	0,7	27
1:19:00	91	1,8	27
1:20:00	91	2,2	27
1:21:00	91	2,4	27
1:22:00	91	2,6	27
1:23:00	91	2,8	27
1:24:00	91	3,0	27
1:25:00	91	3,2	27
1:26:00	91	3,4	27
1:27:00	91	3,5	27
1:28:00	91	3,7	27
1:29:00	91	4,0	27
1:30:00	91	4,2	27
1:31:00	91	4,3	27
1:32:00	91	4,6	27
1:33:00	91	4,8	27
1:34:00	91	4,9	27
1:35:00	91	5,1	28
1:36:00	91	5,4	28
1:37:00	91	5,5	27
1:38:00	91	5,8	28
1:39:00	91	5,9	28
1:40:00	91	6,1	28
1:41:00	91	6,3	28
1:42:00	91	6,5	28
1:43:00	91	6,7	28
1:44:00	91	6,9	27
1:45:00	91	7,1	27
1:46:00	91	7,3	27
1:47:00	91	7,5	27
1:48:00	91	7,7	27
1:49:00	91	7,9	26
1:50:00	91	8,1	27
1:51:00	91	8,3	26
1:52:00	91	8,5	27
1:53:00	91	8,7	27
1:54:00	91	8,9	26
1:55:00	91	9,1	26
1:56:00	91	9,3	26
1:57:00	91	9,5	26
1:58:00	91	9,7	26
1:59:00	91	9,8	26
2:00:00	91	10,0	26
2:01:00	91	10,0	26
2:02:00	91	9,9	26
2:03:00	91	10,0	26
2:04:00	91	10,0	26
2:05:00	91	10,0	26
2:06:00	91	10,0	26
2:07:00	91	10,0	26
2:08:00	91	10,0	26
2:09:00	91	10,0	26
2:10:00	91	10,0	26
2:11:00	91	10,0	26
2:12:00	91	10,0	26
2:13:00	91	10,0	26
2:14:00	91	10,0	26
2:15:00	91	10,0	26
2:16:00	91	10,0	27
2:17:00	91	10,0	27
2:18:00	91	10,0	27
2:19:00	91	10,0	27
2:20:00	91	10,0	27
2:21:00	91	10,0	27
2:22:00	91	10,0	27
2:23:00	91	10,0	27
2:24:00	91	10,0	27
2:25:00	91	10,0	28
2:26:00	91	10,0	28
2:27:00	91	10,0	28
2:28:00	91	10,0	28
2:29:00	91	10,0	29
2:30:00	91	10,0	29
2:31:00	91	10,0	29
2:32:00	91	10,0	29
2:33:00	91	10,0	30
2:34:00	91	10,0	30
2:35:00	91	10,0	31
2:36:00	91	10,0	31
2:37:00	91	10,0	32
2:38:00	91	10,0	33
2:39:00	91	10,0	33
2:40:00	91	9,9	34
2:41:00	91	10,0	35
2:42:00	91	10,0	37
2:43:00	91	10,0	38
2:44:00	91	10,0	41
2:45:00	91	10,0	43
2:46:00	91	9,9	45
2:47:00	91	10,0	49
2:48:00	91	10,0	53
2:49:00	91	10,0	58
2:50:00	91	10,0	64
2:51:00	91	10,0	72

File: project-root/data/Data Acquisition/Data Acquisition/2009 year (240)/Research Con2 G2160+0,2%VC-125 (90C).txt
--Test Summary--
Full Path and File Name	
Instrument Name	7222-2
Instrument Type	Model 7222 Consistometer
Instrument Serial Number	128
Test Start Date	04.05.2009
Test Start Time	11:23:53
Test Stop Date	04.05.2009
Test Stop Time	14:02:19
Test Length	2:38:26
Final Sample Time Offset	2:38:00
Controller Schedule Name	
Sampling Period	60 seconds
Comments	10Mpa, 90C
Information	WellID	Research
Information	Customer	
Information	CementClass	G
Information	CementMfr	
Information	Additives	0,2%VC-125
Information	Density	2160
Information	BHCT	90
Information	BHST	
Information	FluidLoss	
Information	JobType	Research
Calculated Value	30Bc - TT	0:34:00
Calculated Value	70Bc - TT	N/A
Calculated Value	100Bc - TT	N/A
Initial Temperature (°C)	40 °C
Final Temperature (°C)	89 °C
Initial Pressure (MPa)	0,6 MPa
Final Pressure (MPa)	10,4 MPa
Initial Consistency (Bc)	11 Bc
Final Consistency (Bc)	41 Bc
--Data--
Time (HH:MM:SS)	Temperature (°C)	Pressure (MPa)	Consistency (Bc)
0:00:00	40	0,6	11
0:01:00	42	0,8	17
0:02:00	44	1,0	26
0:03:00	45	1,2	23
0:04:00	46	1,4	27
0:05:00	46	1,6	34
0:06:00	47	2,0	22
0:07:00	48	2,8	25
0:08:00	49	3,1	21
0:09:00	50	3,2	26
0:10:00	51	3,3	21
0:11:00	52	3,6	21
0:12:00	53	3,8	19
0:13:00	55	4,1	18
0:14:00	56	4,2	24
0:15:00	58	4,5	21
0:16:00	59	4,8	22
0:17:00	60	5,0	29
0:18:00	61	5,1	17
0:19:00	63	5,3	19
0:20:00	64	5,5	11
0:21:00	66	5,6	22
0:22:00	67	5,9	23
0:23:00	68	6,0	13
0:24:00	69	6,1	24
0:25:00	71	6,6	26
0:26:00	72	6,8	34
0:27:00	73	6,7	23
0:28:00	75	7,0	21
0:29:00	76	7,3	27
0:30:00	77	7,4	24
0:31:00	78	7,6	27
0:32:00	79	7,8	24
0:33:00	81	8,2	33
0:34:00	82	8,3	36
0:35:00	83	8,3	40
0:36:00	84	8,4	31
0:37:00	85	8,7	27
0:38:00	87	8,9	32
0:39:00	88	9,3	28
0:40:00	90	9,5	42
0:41:00	91	9,5	34
0:42:00	91	9,3	40
0:43:00	91	9,2	33
0:44:00	91	9,4	39
0:45:00	91	9,6	38
0:46:00	91	9,8	34
0:47:00	91	10,0	39
0:48:00	91	10,2	39
0:49:00	90	10,2	40
0:50:00	90	10,2	39
0:51:00	90	10,2	40
0:52:00	90	10,2	37
0:53:00	90	10,2	46
0:54:00	90	10,1	44
0:55:00	90	10,1	36
0:56:00	90	10,2	38
0:57:00	89	10,2	40
0:58:00	89	10,2	37
0:59:00	89	10,3	39
1:00:00	89	10,2	44
1:01:00	89	10,3	49
1:02:00	89	10,3	42
1:03:00	89	10,3	42
1:04:00	89	10,3	36
1:05:00	89	10,3	34
1:06:00	89	10,3	34
1:07:00	89	10,3	34
1:08:00	89	10,3	35
1:09:00	89	10,3	37
1:10:00	89	10,4	40
1:11:00	89	10,4	43
1:12:00	89	10,4	33
1:13:00	89	10,4	36
1:14:00	89	10,4	39
1:15:00	89	10,4	41
1:16:00	89	10,4	40
1:17:00	89	10,5	40
1:18:00	89	10,5	39
1:19:00	89	10,5	37
1:20:00	89	10,5	36
1:21:00	89	10,5	35
1:22:00	89	10,5	38
1:23:00	89	10,5	40
1:24:00	89	10,5	36
1:25:00	89	10,6	35
1:26:00	89	10,6	35
1:27:00	89	10,6	35
1:28:00	89	10,6	35
1:29:00	89	10,5	35
1:30:00	89	10,6	35
1:31:00	89	10,6	35
1:32:00	89	10,6	35
1:33:00	89	10,6	35
1:34:00	89	10,6	34
1:35:00	89	10,6	34
1:36:00	89	10,6	34
1:37:00	89	10,7	34
1:38:00	89	10,6	34
1:39:00	89	10,6	33
1:40:00	89	10,6	34
1:41:00	89	10,7	34
1:42:00	89	10,7	33
1:43:00	89	10,6	33
1:44:00	89	10,6	33
1:45:00	89	10,6	34
1:46:00	89	10,6	34
1:47:00	89	10,5	34
1:48:00	89	10,6	33
1:49:00	89	10,6	33
1:50:00	89	10,6	33
1:51:00	89	10,6	33
1:52:00	89	10,6	33
1:53:00	89	10,6	33
1:54:00	89	10,6	33
1:55:00	89	10,6	33
1:56:00	89	10,6	33
1:57:00	89	10,6	33
1:58:00	89	10,6	33
1:59:00	89	10,6	33
2:00:00	89	10,6	33
2:01:00	89	10,6	33
2:02:00	89	10,6	33
2:03:00	89	10,7	33
2:04:00	89	10,7	33
2:05:00	89	10,6	33
2:06:00	89	10,6	33
2:07:00	89	10,6	33
2:08:00	89	10,6	33
2:09:00	89	10,7	34
2:10:00	89	10,7	34
2:11:00	89	10,6	34
2:12:00	89	10,6	34
2:13:00	89	10,7	34
2:14:00	89	10,7	35
2:15:00	89	10,6	34
2:16:00	89	10,6	35
2:17:00	89	10,7	35
2:18:00	89	10,7	36
2:19:00	89	10,7	36
2:20:00	89	10,7	36
2:21:00	89	10,7	36
2:22:00	89	10,7	37
2:23:00	89	10,7	40
2:24:00	89	10,6	56
2:25:00	89	10,6	51
2:26:00	89	10,7	48
2:27:00	89	10,6	49
2:28:00	89	10,6	52
2:29:00	89	10,6	54
2:30:00	89	10,6	55
2:31:00	89	10,6	65
2:32:00	89	10,6	57
2:33:00	89	10,6	62
2:34:00	89	10,6	58
2:35:00	89	10,6	16
2:36:00	89	10,6	67
2:37:00	89	10,5	78
2:38:00	89	10,4	41

File: project-root/data/Data Acquisition/Data Acquisition/2009 year (240)/UCA L Dragon 1900+1.5gpsLX-200+0.3%RPM (60-80).txt
--Test Summary--
Full Path and File Name	
Instrument Name	4262L
Instrument Type	Model 4262 Twin Cell UCA
Instrument Serial Number	111L
Test Start Date	16.03.2009
Test Start Time	15:41:59
Test Stop Date	17.03.2009
Test Stop Time	10:40:32
Test Length	18:58:33
Final Sample Time Offset	18:58:00
Controller Schedule Name	
Sampling Period	60 seconds
Comments	T:60 (50), 80(240), premix, tap water, kogalym cement
Information	WellID	
Information	Customer	
Information	CementClass	G
Information	CementMfr	Dykerhoff
Information	Additives	1.5gpsLX-200+0.3%RPM
Information	Density	1900
Information	BHCT	60
Information	BHST	80
Information	FluidLoss	
Information	JobType	244.5 mm csg.
Calculated Value	CS_50	13:43:00
Calculated Value	CS_500	16:16:00
Calculated Value	CS_Time8h	0,11 MPa
Calculated Value	CS_Time16h	3,00 MPa
Calculated Value	CS_Time24h	N/A
Calculated Value	CS_Time48h	N/A
Calculated Value	CS_Time72h	N/A
Calculated Curve	Compressive Strength	Compressive strength type B (more than 14 lb/gal)
Initial Temperature (°C)	25 °C
Final Temperature (°C)	1293 °C
Initial Transit Time (microsec/in)	17,72 microsec/in
Final Transit Time (microsec/in)	ERROR
Initial Compressive Strength (MPa)	0,00 MPa
Final Compressive Strength (MPa)	N/A
--Data--
Time (HH:MM:SS)	Temperature (°C)	Transit Time (microsec/in)	Compressive Strength (MPa)
0:00:00	25	17,72	0,00
0:01:00	25	16,71	0,21
0:02:00	25	16,72	0,20
0:03:00	25	16,74	0,20
0:04:00	25	16,74	0,20
0:05:00	26	16,75	0,19
0:06:00	26	16,76	0,19
0:07:00	27	16,77	0,19
0:08:00	27	16,77	0,19
0:09:00	28	16,76	0,19
0:10:00	29	16,76	0,19
0:11:00	29	16,76	0,19
0:12:00	30	16,75	0,19
0:13:00	31	16,74	0,20
0:14:00	31	16,74	0,20
0:15:00	32	16,72	0,20
0:16:00	33	16,72	0,20
0:17:00	33	16,71	0,20
0:18:00	34	16,71	0,21
0:19:00	35	16,69	0,21
0:20:00	36	16,69	0,21
0:21:00	36	16,68	0,21
0:22:00	38	16,67	0,21
0:23:00	38	16,66	0,22
0:24:00	39	16,66	0,22
0:25:00	40	16,65	0,22
0:26:00	41	16,65	0,22
0:27:00	41	16,64	0,22
0:28:00	42	16,63	0,22
0:29:00	43	16,63	0,22
0:30:00	44	16,63	0,23
0:31:00	45	16,62	0,23
0:32:00	45	16,62	0,23
0:33:00	46	16,61	0,23
0:34:00	46	16,60	0,23
0:35:00	48	16,60	0,23
0:36:00	48	16,59	0,23
0:37:00	49	16,59	0,23
0:38:00	50	16,58	0,24
0:39:00	51	16,58	0,24
0:40:00	51	16,57	0,24
0:41:00	52	16,57	0,24
0:42:00	53	16,57	0,24
0:43:00	53	16,56	0,24
0:44:00	54	16,57	0,24
0:45:00	55	16,56	0,24
0:46:00	56	16,56	0,24
0:47:00	56	16,55	0,24
0:48:00	57	16,54	0,25
0:49:00	58	16,54	0,25
0:50:00	58	16,53	0,25
0:51:00	59	16,53	0,25
0:52:00	60	16,52	0,25
0:53:00	60	16,50	0,26
0:54:00	61	16,50	0,26
0:55:00	61	16,50	0,26
0:56:00	61	16,50	0,26
0:57:00	62	16,49	0,26
0:58:00	62	16,49	0,26
0:59:00	62	16,50	0,26
1:00:00	62	16,50	0,26
1:01:00	62	16,50	0,26
1:02:00	62	16,51	0,25
1:03:00	61	16,51	0,25
1:04:00	62	16,51	0,25
1:05:00	61	16,51	0,25
1:06:00	61	16,52	0,25
1:07:00	61	16,52	0,25
1:08:00	61	16,54	0,25
1:09:00	61	16,53	0,25
1:10:00	62	16,54	0,25
1:11:00	62	16,54	0,25
1:12:00	61	16,54	0,25
1:13:00	62	16,54	0,25
1:14:00	61	16,54	0,25
1:15:00	61	16,54	0,25
1:16:00	62	16,54	0,25
1:17:00	62	16,55	0,24
1:18:00	62	16,55	0,24
1:19:00	62	16,56	0,24
1:20:00	62	16,56	0,24
1:21:00	62	16,55	0,24
1:22:00	62	16,56	0,24
1:23:00	62	16,56	0,24
1:24:00	62	16,57	0,24
1:25:00	62	16,57	0,24
1:26:00	62	16,56	0,24
1:27:00	62	16,57	0,24
1:28:00	62	16,57	0,24
1:29:00	62	16,57	0,24
1:30:00	62	16,58	0,24
1:31:00	62	16,57	0,24
1:32:00	63	16,58	0,24
1:33:00	62	16,57	0,24
1:34:00	62	16,59	0,23
1:35:00	62	16,59	0,23
1:36:00	63	16,59	0,23
1:37:00	63	16,59	0,23
1:38:00	63	16,59	0,23
1:39:00	63	16,60	0,23
1:40:00	63	16,59	0,23
1:41:00	63	16,60	0,23
1:42:00	63	16,60	0,23
1:43:00	63	16,60	0,23
1:44:00	63	16,60	0,23
1:45:00	63	16,60	0,23
1:46:00	64	16,60	0,23
1:47:00	64	16,61	0,23
1:48:00	63	16,61	0,23
1:49:00	64	16,60	0,23
1:50:00	64	16,61	0,23
1:51:00	64	16,60	0,23
1:52:00	64	16,60	0,23
1:53:00	64	16,61	0,23
1:54:00	64	16,61	0,23
1:55:00	64	16,62	0,23
1:56:00	64	16,61	0,23
1:57:00	64	16,62	0,23
1:58:00	65	16,62	0,23
1:59:00	65	16,62	0,23
2:00:00	65	16,62	0,23
2:01:00	65	16,62	0,23
2:02:00	65	16,62	0,23
2:03:00	65	16,62	0,23
2:04:00	65	16,62	0,23
2:05:00	65	16,63	0,23
2:06:00	65	16,63	0,23
2:07:00	65	16,63	0,23
2:08:00	65	16,63	0,23
2:09:00	65	16,63	0,22
2:10:00	65	16,63	0,23
2:11:00	66	16,63	0,22
2:12:00	66	16,63	0,23
2:13:00	66	16,63	0,23
2:14:00	66	16,63	0,22
2:15:00	66	16,63	0,22
2:16:00	66	16,63	0,22
2:17:00	66	16,63	0,22
2:18:00	66	16,63	0,23
2:19:00	66	16,63	0,22
2:20:00	67	16,64	0,22
2:21:00	66	16,63	0,23
2:22:00	66	16,65	0,22
2:23:00	67	16,63	0,22
2:24:00	67	16,63	0,22
2:25:00	67		
2:26:00	67	16,63	0,22
2:27:00	67	16,63	0,22
2:28:00	67	16,65	0,22
2:29:00	67	16,64	0,22
2:30:00	67	16,65	0,22
2:31:00	67	16,65	0,22
2:32:00	67	16,65	0,22
2:33:00	67	16,64	0,22
2:34:00	67	16,66	0,22
2:35:00	68	16,65	0,22
2:36:00	67	16,66	0,22
2:37:00	68	16,66	0,22
2:38:00	68	16,65	0,22
2:39:00	68	16,66	0,22
2:40:00	68	16,66	0,22
2:41:00	68	16,66	0,22
2:42:00	68	16,65	0,22
2:43:00	68	16,66	0,22
2:44:00	68	16,66	0,22
2:45:00	68	16,66	0,22
2:46:00	68	16,66	0,22
2:47:00	68	16,66	0,22
2:48:00	69	16,66	0,22
2:49:00	69	16,66	0,22
2:50:00	69	16,66	0,22
2:51:00	69	16,67	0,21
2:52:00	69	16,67	0,21
2:53:00	69	16,67	0,21
2:54:00	69	16,67	0,21
2:55:00	69	16,67	0,21
2:56:00	69	16,67	0,21
2:57:00	69	16,68	0,21
2:58:00	69	16,68	0,21
2:59:00	70	16,68	0,21
3:00:00	70	16,68	0,21
3:01:00	70	16,68	0,21
3:02:00	70	16,68	0,21
3:03:00	70	16,68	0,21
3:04:00	70	16,69	0,21
3:05:00	70	16,68	0,21
3:06:00	70	16,68	0,21
3:07:00	70	16,68	0,21
3:08:00	70	16,69	0,21
3:09:00	70	16,68	0,21
3:10:00	71	16,69	0,21
3:11:00	70	16,69	0,21
3:12:00	71	16,69	0,21
3:13:00	71	16,69	0,21
3:14:00	71	16,70	0,21
3:15:00	71	16,71	0,21
3:16:00	71		
3:17:00	71	16,71	0,21
3:18:00	71	16,70	0,21
3:19:00	71	16,71	0,21
3:20:00	71	16,71	0,21
3:21:00	71	16,71	0,21
3:22:00	71	16,71	0,20
3:23:00	72	16,71	0,21
3:24:00	72	16,71	0,20
3:25:00	71	16,71	0,20
3:26:00	72	16,71	0,20
3:27:00	72	16,72	0,20
3:28:00	72	16,72	0,20
3:29:00	72		
3:30:00	72	16,72	0,20
3:31:00	72	16,72	0,20
3:32:00	72	16,72	0,20
3:33:00	72	16,72	0,20
3:34:00	72	16,73	0,20
3:35:00	73	16,73	0,20
3:36:00	73	16,74	0,20
3:37:00	73	16,74	0,20
3:38:00	73	16,74	0,20
3:39:00	73	16,73	0,20
3:40:00	73	16,74	0,20
3:41:00	73	16,74	0,20
3:42:00	73	16,74	0,20
3:43:00	73	16,75	0,19
3:44:00	73		
3:45:00	73	16,75	0,19
3:46:00	73	16,75	0,19
3:47:00	73	16,75	0,19
3:48:00	74	16,76	0,19
3:49:00	74	16,76	0,19
3:50:00	74	16,76	0,19
3:51:00	74	16,76	0,19
3:52:00	74	16,77	0,19
3:53:00	74	16,77	0,19
3:54:00	74	16,77	0,19
3:55:00	74	16,78	0,19
3:56:00	74	16,77	0,19
3:57:00	74	16,77	0,19
3:58:00	74	16,78	0,19
3:59:00	74	16,78	0,19
4:00:00	75	16,78	0,19
4:01:00	75	16,79	0,19
4:02:00	75	16,78	0,19
4:03:00	75	16,79	0,19
4:04:00	75	16,79	0,19
4:05:00	75	16,79	0,19
4:06:00	75	16,80	0,18
4:07:00	75	16,79	0,19
4:08:00	75	16,80	0,18
4:09:00	75	16,80	0,18
4:10:00	75	16,80	0,18
4:11:00	76	16,81	0,18
4:12:00	75	16,80	0,18
4:13:00	76	16,80	0,18
4:14:00	76	16,82	0,18
4:15:00	76	16,82	0,18
4:16:00	76	16,83	0,18
4:17:00	76	16,83	0,18
4:18:00	76	16,84	0,18
4:19:00	76	16,83	0,18
4:20:00	76	16,84	0,17
4:21:00	76	16,84	0,17
4:22:00	76	16,86	0,17
4:23:00	76	16,85	0,17
4:24:00	76	16,85	0,17
4:25:00	77	16,85	0,17
4:26:00	77	16,85	0,17
4:27:00	77	16,86	0,17
4:28:00	77	16,87	0,17
4:29:00	77	16,87	0,17
4:30:00	77	16,87	0,17
4:31:00	77	16,87	0,17
4:32:00	77	16,88	0,17
4:33:00	77	16,87	0,17
4:34:00	77	16,88	0,17
4:35:00	77	16,89	0,16
4:36:00	77	16,88	0,17
4:37:00	78	16,89	0,16
4:38:00	78	16,89	0,16
4:39:00	78	16,89	0,16
4:40:00	78	16,89	0,16
4:41:00	78	16,89	0,16
4:42:00	78	16,89	0,16
4:43:00	78	16,89	0,16
4:44:00	78	16,89	0,16
4:45:00	79	16,90	0,16
4:46:00	78	16,91	0,16
4:47:00	78	16,89	0,16
4:48:00	78	16,91	0,16
4:49:00	79	16,90	0,16
4:50:00	79	16,90	0,16
4:51:00	79	16,92	0,16
4:52:00	79	16,92	0,16
4:53:00	79	16,92	0,16
4:54:00	79	16,92	0,16
4:55:00	79	16,93	0,15
4:56:00	79	16,93	0,15
4:57:00	79		
4:58:00	79	16,93	0,15
4:59:00	79	16,94	0,15
5:00:00	79	16,94	0,15
5:01:00	79	16,95	0,15
5:02:00	79	16,95	0,15
5:03:00	79	16,95	0,15
5:04:00	79	16,95	0,15
5:05:00	79	16,95	0,15
5:06:00	79	16,96	0,15
5:07:00	79	16,96	0,15
5:08:00	79	16,97	0,15
5:09:00	79	16,98	0,14
5:10:00	79	16,97	0,15
5:11:00	79	16,97	0,15
5:12:00	79	16,98	0,14
5:13:00	79	16,98	0,14
5:14:00	79	16,98	0,14
5:15:00	79	16,98	0,14
5:16:00	79	16,98	0,14
5:17:00	79	17,00	0,14
5:18:00	79		
5:19:00	79	17,00	0,14
5:20:00	79	16,99	0,14
5:21:00	79	16,99	0,14
5:22:00	79	17,00	0,14
5:23:00	79	17,00	0,14
5:24:00	79	17,01	0,14
5:25:00	79	17,00	0,14
5:26:00	79	17,01	0,14
5:27:00	79	17,02	0,14
5:28:00	79	17,02	0,14
5:29:00	79	17,01	0,14
5:30:00	79	17,01	0,14
5:31:00	79	17,02	0,14
5:32:00	79	17,02	0,14
5:33:00	79	17,02	0,14
5:34:00	79	17,02	0,14
5:35:00	79	17,02	0,13
5:36:00	79	17,02	0,13
5:37:00	79	17,02	0,13
5:38:00	79	17,03	0,13
5:39:00	79	17,03	0,13
5:40:00	79	17,03	0,13
5:41:00	79	17,03	0,13
5:42:00	79	17,03	0,13
5:43:00	79	17,04	0,13
5:44:00	79	17,03	0,13
5:45:00	79	17,03	0,13
5:46:00	79	17,03	0,13
5:47:00	79	17,04	0,13
5:48:00	79	17,04	0,13
5:49:00	79	17,04	0,13
5:50:00	78	17,04	0,13
5:51:00	79	17,04	0,13
5:52:00	79	17,04	0,13
5:53:00	79	17,04	0,13
5:54:00	79	17,04	0,13
5:55:00	79	17,04	0,13
5:56:00	79	17,04	0,13
5:57:00	79	17,04	0,13
5:58:00	79	17,04	0,13
5:59:00	78	17,04	0,13
6:00:00	79	17,04	0,13
6:01:00	79	17,04	0,13
6:02:00	79	17,04	0,13
6:03:00	79	17,05	0,13
6:04:00	79	17,04	0,13
6:05:00	79	17,05	0,13
6:06:00	79	17,05	0,13
6:07:00	79	17,05	0,13
6:08:00	79	17,04	0,13
6:09:00	79	17,05	0,13
6:10:00	78	17,05	0,13
6:11:00	79	17,06	0,13
6:12:00	79	17,06	0,13
6:13:00	79	17,07	0,12
6:14:00	79	17,07	0,12
6:15:00	78	17,06	0,13
6:16:00	79	17,07	0,12
6:17:00	78	17,06	0,13
6:18:00	79	17,07	0,12
6:19:00	79	17,07	0,12
6:20:00	79	17,08	0,12
6:21:00	78	17,07	0,12
6:22:00	79	17,07	0,12
6:23:00	79	17,08	0,12
6:24:00	78	17,07	0,12
6:25:00	79	17,07	0,12
6:26:00	79	17,07	0,12
6:27:00	79	17,06	0,13
6:28:00	79	17,08	0,12
6:29:00	79	17,08	0,12
6:30:00	79	17,08	0,12
6:31:00	79	17,07	0,12
6:32:00	79	17,08	0,12
6:33:00	79	17,08	0,12
6:34:00	79	17,07	0,12
6:35:00	79	17,08	0,12
6:36:00	79	17,08	0,12
6:37:00	79	17,08	0,12
6:38:00	79	17,08	0,12
6:39:00	79	17,08	0,12
6:40:00	78	17,08	0,12
6:41:00	78	17,08	0,12
6:42:00	79	17,08	0,12
6:43:00	79	17,08	0,12
6:44:00	79	17,09	0,12
6:45:00	79	17,09	0,12
6:46:00	79	17,09	0,12
6:47:00	79	17,09	0,12
6:48:00	79	17,09	0,12
6:49:00	78	17,09	0,12
6:50:00	79	17,09	0,12
6:51:00	79	17,09	0,12
6:52:00	79	17,10	0,12
6:53:00	79	17,09	0,12
6:54:00	79	17,09	0,12
6:55:00	79	17,09	0,12
6:56:00	79	17,09	0,12
6:57:00	79	17,09	0,12
6:58:00	79	17,09	0,12
6:59:00	79	17,09	0,12
7:00:00	79	17,09	0,12
7:01:00	79	17,10	0,12
7:02:00	79	17,10	0,12
7:03:00	79	17,10	0,12
7:04:00	79	17,10	0,12
7:05:00	79	17,10	0,12
7:06:00	79	17,10	0,12
7:07:00	79	17,10	0,12
7:08:00	79	17,10	0,12
7:09:00	79	17,10	0,12
7:10:00	79	17,10	0,12
7:11:00	79	17,10	0,12
7:12:00	79	17,10	0,12
7:13:00	79	17,11	0,11
7:14:00	79	17,11	0,12
7:15:00	79	17,11	0,12
7:16:00	79	17,11	0,12
7:17:00	79	17,11	0,11
7:18:00	79	17,11	0,12
7:19:00	79	17,11	0,11
7:20:00	79	17,11	0,11
7:21:00	79	17,11	0,11
7:22:00	79	17,11	0,11
7:23:00	79	17,11	0,11
7:24:00	78	17,11	0,11
7:25:00	79	17,12	0,11
7:26:00	79	17,11	0,11
7:27:00	79	17,12	0,11
7:28:00	79	17,11	0,11
7:29:00	79	17,12	0,11
7:30:00	79	17,12	0,11
7:31:00	79	17,12	0,11
7:32:00	79	17,12	0,11
7:33:00	79	17,12	0,11
7:34:00	79	17,13	0,11
7:35:00	78	17,13	0,11
7:36:00	79	17,13	0,11
7:37:00	79	17,13	0,11
7:38:00	79	17,13	0,11
7:39:00	79	17,13	0,11
7:40:00	79	17,13	0,11
7:41:00	79	17,14	0,11
7:42:00	79	17,13	0,11
7:43:00	79	17,13	0,11
7:44:00	79	17,14	0,11
7:45:00	79	17,13	0,11
7:46:00	79	17,13	0,11
7:47:00	79	17,14	0,11
7:48:00	78	17,14	0,11
7:49:00	78	17,14	0,11
7:50:00	79	17,14	0,11
7:51:00	79	17,14	0,11
7:52:00	79	17,14	0,11
7:53:00	79	17,14	0,11
7:54:00	79	17,14	0,11
7:55:00	79	17,14	0,11
7:56:00	79	17,14	0,11
7:57:00	78	17,14	0,11
7:58:00	79	17,14	0,11
7:59:00	79	17,14	0,11
8:00:00	78	17,14	0,11
8:01:00	79	17,14	0,11
8:02:00	79	17,14	0,11
8:03:00	79	17,14	0,11
8:04:00	79	17,14	0,11
8:05:00	79	17,14	0,11
8:06:00	79	17,14	0,11
8:07:00	79	17,14	0,11
8:08:00	79	17,15	0,11
8:09:00	79	17,15	0,11
8:10:00	79	17,15	0,11
8:11:00	78	17,15	0,11
8:12:00	79	17,15	0,11
8:13:00	79	17,16	0,11
8:14:00	79	17,15	0,11
8:15:00	78	17,15	0,11
8:16:00	79	17,15	0,11
8:17:00	78	17,15	0,11
8:18:00	79	17,16	0,11
8:19:00	79	17,16	0,11
8:20:00	78	17,16	0,11
8:21:00	79	17,16	0,11
8:22:00	79	17,16	0,11
8:23:00	79	17,16	0,11
8:24:00	79	17,16	0,11
8:25:00	78	17,16	0,11
8:26:00	79	17,16	0,10
8:27:00	79	17,16	0,11
8:28:00	79	17,16	0,10
8:29:00	79	17,16	0,10
8:30:00	79	17,16	0,11
8:31:00	79	17,16	0,10
8:32:00	79	17,16	0,10
8:33:00	79	17,16	0,10
8:34:00	79	17,16	0,10
8:35:00	79	17,16	0,10
8:36:00	79	17,17	0,10
8:37:00	79	17,17	0,10
8:38:00	79	17,17	0,10
8:39:00	79	17,17	0,10
8:40:00	79	17,17	0,10
8:41:00	79	17,17	0,10
8:42:00	79	17,17	0,10
8:43:00	79	17,17	0,10
8:44:00	79	17,18	0,10
8:45:00	79	17,17	0,10
8:46:00	79	17,18	0,10
8:47:00	79	17,18	0,10
8:48:00	79	17,18	0,10
8:49:00	79	17,18	0,10
8:50:00	79	17,18	0,10
8:51:00	79	17,18	0,10
8:52:00	79	17,18	0,10
8:53:00	79	17,18	0,10
8:54:00	79	17,19	0,10
8:55:00	78	17,18	0,10
8:56:00	79	17,19	0,10
8:57:00	79	17,19	0,10
8:58:00	79	17,19	0,10
8:59:00	79	17,19	0,10
9:00:00	79	17,19	0,10
9:01:00	79	17,19	0,10
9:02:00	79	17,19	0,10
9:03:00	79	17,19	0,10
9:04:00	79	17,19	0,10
9:05:00	79	17,20	0,10
9:06:00	79	17,19	0,10
9:07:00	79	17,20	0,10
9:08:00	79	17,19	0,10
9:09:00	79	17,20	0,10
9:10:00	79	17,20	0,10
9:11:00	79	17,19	0,10
9:12:00	79	17,20	0,10
9:13:00	79	17,20	0,10
9:14:00	79	17,20	0,10
9:15:00	79	17,20	0,10
9:16:00	79	17,20	0,10
9:17:00	79	17,20	0,10
9:18:00	79	17,20	0,10
9:19:00	79	17,20	0,10
9:20:00	78	17,20	0,10
9:21:00	79	17,20	0,10
9:22:00	79	17,20	0,10
9:23:00	79	17,20	0,10
9:24:00	79	17,20	0,10
9:25:00	79	17,20	0,10
9:26:00	79	17,20	0,10
9:27:00	78	17,20	0,10
9:28:00	79	17,20	0,10
9:29:00	79	17,22	0,09
9:30:00	79	17,21	0,09
9:31:00	79	17,21	0,09
9:32:00	79	17,21	0,09
9:33:00	79	17,22	0,09
9:34:00	79	17,22	0,09
9:35:00	79	17,21	0,09
9:36:00	78	17,22	0,09
9:37:00	79	17,22	0,09
9:38:00	79	17,22	0,09
9:39:00	79	17,22	0,09
9:40:00	79	17,22	0,09
9:41:00	78	17,22	0,09
9:42:00	79	17,22	0,09
9:43:00	78	17,22	0,09
9:44:00	79	17,22	0,09
9:45:00	79	17,22	0,09
9:46:00	79	17,22	0,09
9:47:00	79	17,22	0,09
9:48:00	78	17,22	0,09
9:49:00	79	17,22	0,09
9:50:00	78	17,22	0,09
9:51:00	79	17,22	0,09
9:52:00	79	17,22	0,09
9:53:00	79	17,22	0,09
9:54:00	79	17,22	0,09
9:55:00	79	17,22	0,09
9:56:00	79	17,22	0,09
9:57:00	79	17,22	0,09
9:58:00	79	17,22	0,09
9:59:00	79	17,22	0,09
10:00:00	79	17,22	0,09
10:01:00	78	17,22	0,09
10:02:00	79	17,22	0,09
10:03:00	79	17,22	0,09
10:04:00	79	17,22	0,09
10:05:00	79	17,22	0,09
10:06:00	79	17,22	0,09
10:07:00	79	17,22	0,09
10:08:00	79	17,22	0,09
10:09:00	79	17,22	0,09
10:10:00	79	17,22	0,09
10:11:00	79	17,22	0,09
10:12:00	79	17,22	0,09
10:13:00	79	17,22	0,09
10:14:00	79	17,22	0,09
10:15:00	78	17,22	0,09
10:16:00	79	17,22	0,09
10:17:00	78	17,22	0,09
10:18:00	79	17,22	0,09
10:19:00	79	17,22	0,09
10:20:00	78	17,22	0,09
10:21:00	78	17,22	0,09
10:22:00	79	17,22	0,09
10:23:00	79	17,22	0,09
10:24:00	79	17,22	0,09
10:25:00	78	17,22	0,09
10:26:00	79	17,22	0,09
10:27:00	79	17,22	0,09
10:28:00	79	17,22	0,09
10:29:00	79	17,22	0,09
10:30:00	78	17,22	0,09
10:31:00	79	17,22	0,09
10:32:00	79	17,22	0,09
10:33:00	79	17,22	0,09
10:34:00	79	17,22	0,09
10:35:00	79	17,22	0,09
10:36:00	79	17,22	0,09
10:37:00	79	17,22	0,09
10:38:00	79	17,22	0,09
10:39:00	79	17,22	0,09
10:40:00	79	17,22	0,09
10:41:00	78	17,22	0,09
10:42:00	79	17,22	0,09
10:43:00	78	17,22	0,09
10:44:00	79	17,22	0,09
10:45:00	79	17,22	0,09
10:46:00	78	17,22	0,09
10:47:00	79	17,22	0,09
10:48:00	79	17,22	0,09
10:49:00	79	17,22	0,09
10:50:00	79	17,22	0,09
10:51:00	78	17,22	0,09
10:52:00	79	17,22	0,09
10:53:00	79	17,22	0,09
10:54:00	79	17,22	0,09
10:55:00	79	17,22	0,09
10:56:00	79	17,22	0,09
10:57:00	78	17,21	0,09
10:58:00	79	17,21	0,09
10:59:00	79	17,21	0,09
11:00:00	78	17,21	0,09
11:01:00	79	17,21	0,09
11:02:00	79	17,21	0,09
11:03:00	79	17,21	0,09
11:04:00	79	17,21	0,09
11:05:00	79	17,21	0,09
11:06:00	79	17,21	0,09
11:07:00	79	17,21	0,09
11:08:00	79	17,21	0,09
11:09:00	79	17,21	0,09
11:10:00	79	17,21	0,09
11:11:00	79	17,20	0,10
11:12:00	79	17,20	0,10
11:13:00	79	17,20	0,10
11:14:00	79	17,20	0,10
11:15:00	79	17,20	0,10
11:16:00	79	17,20	0,10
11:17:00	79	17,20	0,10
11:18:00	79	17,20	0,10
11:19:00	79	17,20	0,10
11:20:00	79	17,20	0,10
11:21:00	79	17,20	0,10
11:22:00	79	17,20	0,10
11:23:00	79	17,20	0,10
11:24:00	79	17,20	0,10
11:25:00	79	17,20	0,10
11:26:00	79	17,20	0,10
11:27:00	79	17,19	0,10
11:28:00	79	17,19	0,10
11:29:00	79	17,19	0,10
11:30:00	79	17,19	0,10
11:31:00	79	17,19	0,10
11:32:00	79	17,19	0,10
11:33:00	79	17,19	0,10
11:34:00	79	17,18	0,10
11:35:00	79	17,18	0,10
11:36:00	79	17,18	0,10
11:37:00	79	17,18	0,10
11:38:00	79	17,18	0,10
11:39:00	79	17,17	0,10
11:40:00	79	17,17	0,10
11:41:00	79	17,17	0,10
11:42:00	78	17,17	0,10
11:43:00	78	17,16	0,10
11:44:00	79	17,16	0,10
11:45:00	79	17,16	0,10
11:46:00	79	17,16	0,10
11:47:00	79	17,16	0,11
11:48:00	79	17,16	0,11
11:49:00	79	17,16	0,11
11:50:00	79	17,15	0,11
11:51:00	79	17,15	0,11
11:52:00	79	17,15	0,11
11:53:00	79	17,15	0,11
11:54:00	79	17,15	0,11
11:55:00	79	17,14	0,11
11:56:00	79	17,14	0,11
11:57:00	79	17,14	0,11
11:58:00	79	17,14	0,11
11:59:00	79	17,14	0,11
12:00:00	78	17,14	0,11
12:01:00	79	17,13	0,11
12:02:00	79	17,13	0,11
12:03:00	79	17,13	0,11
12:04:00	79	17,12	0,11
12:05:00	79	17,12	0,11
12:06:00	79	17,12	0,11
12:07:00	79	17,11	0,11
12:08:00	79	17,11	0,12
12:09:00	79	17,11	0,12
12:10:00	79	17,11	0,12
12:11:00	79	17,11	0,12
12:12:00	79	17,10	0,12
12:13:00	79	17,10	0,12
12:14:00	79	17,09	0,12
12:15:00	79	17,09	0,12
12:16:00	79	17,08	0,12
12:17:00	79	17,08	0,12
12:18:00	79	17,08	0,12
12:19:00	79	17,08	0,12
12:20:00	79	17,07	0,12
12:21:00	79	17,06	0,13
12:22:00	79	17,06	0,13
12:23:00	78	17,05	0,13
12:24:00	79	17,05	0,13
12:25:00	79	17,05	0,13
12:26:00	79	17,04	0,13
12:27:00	79	17,04	0,13
12:28:00	79	17,03	0,13
12:29:00	79	17,03	0,13
12:30:00	78	17,02	0,13
12:31:00	79	17,02	0,13
12:32:00	79	17,02	0,14
12:33:00	79	17,01	0,14
12:34:00	79	17,01	0,14
12:35:00	79	17,00	0,14
12:36:00	79	16,99	0,14
12:37:00	79	16,99	0,14
12:38:00	79	16,98	0,14
12:39:00	79	16,98	0,14
12:40:00	79	16,97	0,15
12:41:00	79	16,97	0,15
12:42:00	79	16,96	0,15
12:43:00	79	16,95	0,15
12:44:00	79	16,95	0,15
12:45:00	79	16,94	0,15
12:46:00	79	16,93	0,15
12:47:00	79	16,92	0,16
12:48:00	79	16,92	0,16
12:49:00	79	16,92	0,16
12:50:00	79	16,90	0,16
12:51:00	79	16,90	0,16
12:52:00	79	16,89	0,16
12:53:00	79	16,89	0,16
12:54:00	79	16,88	0,17
12:55:00	79	16,86	0,17
12:56:00	79	16,86	0,17
12:57:00	79	16,86	0,17
12:58:00	79	16,85	0,17
12:59:00	79	16,84	0,17
13:00:00	79	16,84	0,18
13:01:00	79	16,82	0,18
13:02:00	79	16,81	0,18
13:03:00	79	16,80	0,18
13:04:00	79	16,79	0,19
13:05:00	79	16,78	0,19
13:06:00	79	16,77	0,19
13:07:00	79	16,76	0,19
13:08:00	79	16,74	0,20
13:09:00	79	16,74	0,20
13:10:00	79	16,72	0,20
13:11:00	78	16,71	0,20
13:12:00	79	16,70	0,21
13:13:00	79	16,69	0,21
13:14:00	79	16,68	0,21
13:15:00	79	16,66	0,22
13:16:00	79	16,65	0,22
13:17:00	79	16,63	0,22
13:18:00	78	16,62	0,23
13:19:00	79	16,60	0,23
13:20:00	79	16,59	0,23
13:21:00	79	16,57	0,24
13:22:00	79	16,56	0,24
13:23:00	79	16,54	0,25
13:24:00	78	16,53	0,25
13:25:00	79	16,51	0,25
13:26:00	79	16,50	0,26
13:27:00	79	16,48	0,26
13:28:00	78	16,46	0,27
13:29:00	78	16,44	0,27
13:30:00	79	16,42	0,28
13:31:00	78	16,41	0,28
13:32:00	79	16,39	0,28
13:33:00	79	16,37	0,29
13:34:00	79	16,35	0,30
13:35:00	79	16,32	0,30
13:36:00	79	16,31	0,31
13:37:00	79	16,28	0,32
13:38:00	78	16,27	0,32
13:39:00	79	16,24	0,33
13:40:00	79	16,23	0,33
13:41:00	79	16,20	0,34
13:42:00	79	16,18	0,34
13:43:00	79	16,15	0,35
13:44:00	79	16,13	0,36
13:45:00	79	16,11	0,36
13:46:00	78	16,09	0,37
13:47:00	79	16,06	0,38
13:48:00	79	16,03	0,39
13:49:00	79	16,01	0,39
13:50:00	79	15,98	0,40
13:51:00	79	15,96	0,41
13:52:00	78	15,93	0,42
13:53:00	79	15,90	0,43
13:54:00	79	15,88	0,44
13:55:00	79	15,85	0,44
13:56:00	79	15,82	0,45
13:57:00	79	15,80	0,46
13:58:00	79	15,77	0,47
13:59:00	79	15,74	0,48
14:00:00	79	15,71	0,49
14:01:00	79	15,68	0,50
14:02:00	79	15,65	0,51
14:03:00	79	15,62	0,52
14:04:00	79	15,59	0,53
14:05:00	79	15,56	0,54
14:06:00	79	15,53	0,55
14:07:00	78	15,51	0,56
14:08:00	79	15,48	0,57
14:09:00	79	15,45	0,58
14:10:00	79	15,42	0,59
14:11:00	79	15,38	0,61
14:12:00	79	15,35	0,62
14:13:00	79	15,32	0,63
14:14:00	79	15,29	0,64
14:15:00	79	15,26	0,65
14:16:00	79	15,23	0,67
14:17:00	79	15,20	0,68
14:18:00	79	15,17	0,69
14:19:00	79	15,13	0,71
14:20:00	79	15,10	0,72
14:21:00	79	15,07	0,73
14:22:00	79	15,04	0,74
14:23:00	79	15,01	0,76
14:24:00	79	14,98	0,77
14:25:00	79	14,94	0,79
14:26:00	79	14,93	0,79
14:27:00	79	14,89	0,81
14:28:00	79	14,86	0,82
14:29:00	79	14,82	0,84
14:30:00	79	14,80	0,86
14:31:00	79	14,77	0,87
14:32:00	79	14,73	0,88
14:33:00	79	14,70	0,90
14:34:00	79	14,66	0,92
14:35:00	79	14,63	0,94
14:36:00	79	14,60	0,95
14:37:00	79	14,57	0,97
14:38:00	79	14,53	0,99
14:39:00	78	14,50	1,00
14:40:00	79	14,46	1,02
14:41:00	79	14,44	1,03
14:42:00	79	14,40	1,05
14:43:00	79	14,38	1,07
14:44:00	79	14,34	1,09
14:45:00	79	14,31	1,11
14:46:00	79	14,28	1,13
14:47:00	79	14,25	1,14
14:48:00	79	14,22	1,16
14:49:00	78	14,18	1,18
14:50:00	79	14,15	1,20
14:51:00	79	14,12	1,22
14:52:00	79	14,08	1,24
14:53:00	79	14,05	1,26
14:54:00	79	14,02	1,28
14:55:00	79	13,99	1,30
14:56:00	79	13,96	1,32
14:57:00	79	13,93	1,34
14:58:00	79	13,89	1,36
14:59:00	79	13,86	1,38
15:00:00	79	13,83	1,41
15:01:00	79	13,80	1,43
15:02:00	79	13,77	1,45
15:03:00	79	13,74	1,47
15:04:00	79	13,71	1,49
15:05:00	79	13,67	1,52
15:06:00	78	13,64	1,54
15:07:00	79	13,61	1,57
15:08:00	79	13,57	1,59
15:09:00	79	13,54	1,62
15:10:00	79	13,50	1,65
15:11:00	79	13,47	1,67
15:12:00	79	13,45	1,69
15:13:00	79	13,41	1,72
15:14:00	79	13,39	1,74
15:15:00	79	13,36	1,76
15:16:00	79	13,32	1,79
15:17:00	79	13,29	1,82
15:18:00	79	13,27	1,85
15:19:00	78	13,23	1,87
15:20:00	79	13,20	1,90
15:21:00	79	13,17	1,93
15:22:00	79	13,14	1,95
15:23:00	79	13,11	1,98
15:24:00	79	13,08	2,01
15:25:00	79	13,05	2,04
15:26:00	79	13,02	2,07
15:27:00	79	13,00	2,09
15:28:00	79	12,97	2,12
15:29:00	78	12,94	2,15
15:30:00	79	12,92	2,17
15:31:00	79	12,89	2,20
15:32:00	79	12,87	2,22
15:33:00	79	12,84	2,25
15:34:00	79	12,81	2,29
15:35:00	79	12,79	2,31
15:36:00	79	12,76	2,33
15:37:00	79	12,74	2,36
15:38:00	79	12,70	2,40
15:39:00	79	12,68	2,42
15:40:00	79	12,66	2,45
15:41:00	79	12,63	2,48
15:42:00	79	12,60	2,51
15:43:00	79	12,58	2,54
15:44:00	79	12,56	2,56
15:45:00	79	12,53	2,60
15:46:00	78	12,52	2,62
15:47:00	79	12,49	2,64
15:48:00	79	12,47	2,67
15:49:00	79	12,45	2,70
15:50:00	79	12,42	2,74
15:51:00	79	12,40	2,76
15:52:00	79	12,38	2,78
15:53:00	79	12,36	2,81
15:54:00	79	12,34	2,84
15:55:00	79	12,32	2,86
15:56:00	79	12,29	2,90
15:57:00	79	12,27	2,92
15:58:00	79	12,26	2,94
15:59:00	79	12,24	2,97
16:00:00	79	12,21	3,00
16:01:00	79	12,20	3,03
16:02:00	79	12,17	3,07
16:03:00	79	12,15	3,09
16:04:00	79	12,13	3,12
16:05:00	79	12,12	3,14
16:06:00	79	12,09	3,18
16:07:00	79	12,08	3,20
16:08:00	79	12,06	3,22
16:09:00	79	12,04	3,25
16:10:00	79	12,03	3,28
16:11:00	79	12,01	3,30
16:12:00	79	12,00	3,32
16:13:00	79	11,97	3,36
16:14:00	79	11,96	3,38
16:15:00	79	11,95	3,40
16:16:00	79	11,92	3,44
16:17:00	78	11,91	3,46
16:18:00	79	11,89	3,49
16:19:00	79	11,88	3,51
16:20:00	79	11,86	3,53
16:21:00	78	11,84	3,57
16:22:00	79	11,82	3,60
16:23:00	79	11,81	3,62
16:24:00	79	11,79	3,65
16:25:00	79	11,78	3,67
16:26:00	79	11,77	3,70
16:27:00	79	11,75	3,72
16:28:00	79	11,73	3,75
16:29:00	79	11,72	3,77
16:30:00	79	11,70	3,80
16:31:00	79	11,69	3,83
16:32:00	79	11,67	3,85
16:33:00	79	11,66	3,88
16:34:00	79	11,64	3,91
16:35:00	79	11,63	3,93
16:36:00	79	11,61	3,96
16:37:00	79	11,61	3,98
16:38:00	79	11,59	4,00
16:39:00	78	11,58	4,03
16:40:00	79	11,56	4,06
16:41:00	79	11,55	4,09
16:42:00	79	11,53	4,12
16:43:00	79	11,52	4,15
16:44:00	79	11,51	4,16
16:45:00	79	11,49	4,19
16:46:00	79	11,48	4,22
16:47:00	79	11,47	4,23
16:48:00	79	11,46	4,26
16:49:00	79	11,44	4,29
16:50:00	79	11,43	4,32
16:51:00	79	11,42	4,34
16:52:00	79	11,40	4,37
16:53:00	78	11,39	4,40
16:54:00	79	11,38	4,41
16:55:00	79	11,38	4,43
16:56:00	79	11,36	4,46
16:57:00	78	11,34	4,49
16:58:00	79	11,34	4,51
16:59:00	78	11,32	4,54
17:00:00	79	11,32	4,55
17:01:00	79	11,30	4,59
17:02:00	79	11,29	4,60
17:03:00	79	11,28	4,64
17:04:00	79	11,27	4,65
17:05:00	79	11,25	4,68
17:06:00	79	11,25	4,70
17:07:00	79	11,24	4,72
17:08:00	79	11,22	4,75
17:09:00	79	11,21	4,78
17:10:00	79	11,20	4,80
17:11:00	79	11,19	4,83
17:12:00	79	11,18	4,85
17:13:00	79	11,16	4,89
17:14:00	79	11,16	4,90
17:15:00	79	11,15	4,92
17:16:00	79	11,13	4,96
17:17:00	79	11,13	4,97
17:18:00	79	11,12	4,99
17:19:00	79	11,10	5,03
17:20:00	79	11,10	5,04
17:21:00	79	11,09	5,06
17:22:00	79	11,08	5,08
17:23:00	79	11,07	5,11
17:24:00	79	11,06	5,13
17:25:00	79	11,05	5,15
17:26:00	78	11,04	5,17
17:27:00	79	11,03	5,21
17:28:00	79	11,02	5,22
17:29:00	79	11,02	5,24
17:30:00	79	11,01	5,26
17:31:00	79	10,99	5,30
17:32:00	79	10,98	5,32
17:33:00	79	10,98	5,34
17:34:00	79	10,97	5,36
17:35:00	79	10,96	5,37
17:36:00	79	10,95	5,41
17:37:00	79	10,94	5,43
17:38:00	79	10,94	5,43
17:39:00	78	10,93	5,47
17:40:00	79	10,92	5,49
17:41:00	79	10,90	5,53
17:42:00	78	10,90	5,53
17:43:00	79	10,89	5,57
17:44:00	78	10,88	5,59
17:45:00	79	10,87	5,61
17:46:00	79	10,86	5,63
17:47:00	78	10,86	5,65
17:48:00	77	10,84	5,69
17:49:00	75	10,83	5,73
17:50:00	74	10,82	5,75
17:51:00	72	10,80	5,79
17:52:00	70	10,79	5,83
17:53:00	69	10,77	5,89
17:54:00	68	10,75	5,94
17:55:00	66	10,73	6,00
17:56:00	65	10,71	6,07
17:57:00	63	10,68	6,13
17:58:00	62	10,66	6,20
17:59:00	61	10,64	6,26
18:00:00	60	10,62	6,33
18:01:00	59	10,60	6,38
18:02:00	58	10,58	6,45
18:03:00	57	10,56	6,52
18:04:00	56	10,54	6,59
18:05:00	55	10,52	6,64
18:06:00	53	10,50	6,71
18:07:00	53	10,48	6,76
18:08:00	51	10,46	6,83
18:09:00	51	10,45	6,88
18:10:00	50	10,42	6,96
18:11:00	49	10,41	7,01
18:12:00	48	10,39	7,06
18:13:00	47	10,37	7,14
18:14:00	1297		
18:15:00	1287		
18:16:00	1299		
18:17:00	1297		
18:18:00	1299		
18:19:00	1299		
18:20:00	1299		
18:21:00	1294		
18:22:00	1301		
18:23:00	1299		
18:24:00	1301		
18:25:00	1296		
18:26:00	1299		
18:27:00	1296		
18:28:00	1293		
18:29:00	1296		
18:30:00	1291		
18:31:00	1293		
18:32:00	1298		
18:33:00	1293		
18:34:00	1293		
18:35:00	1293		
18:36:00	1293		
18:37:00	1293		
18:38:00	1293		
18:39:00	1296		
18:40:00	1301		
18:41:00	1293		
18:42:00	1295		
18:43:00	1291		
18:44:00	1293		
18:45:00	1290		
18:46:00	1298		
18:47:00	1296		
18:48:00	1293		
18:49:00	1288		
18:50:00	1291		
18:51:00	1296		
18:52:00	1293		
18:53:00	1293		
18:54:00	1288		
18:55:00	1296		
18:56:00	1293		
18:57:00	1293		
18:58:00	1293
