Repository: ProgWizer/parser

File: project-root/data/Data Acquisition/Data Acquisition/2009 year (240)/UCA L Dragon G1800+1.2gpsLX+13%MKU+0.6%RPM+0.2%HE400+0.1%SF-100+0.23%LTR-100 (45-65C).txt (part 1 of 3)
--Test Summary--
Full Path and File Name	
Instrument Name	4262L
Instrument Type	Model 4262 Twin Cell UCA
Instrument Serial Number	111L
Test Start Date	18.06.2009
Test Start Time	17:01:33
Test Stop Date	22.06.2009
Test Stop Time	8:41:54
Test Length	87:40:21
Final Sample Time Offset	87:40:00
Controller Schedule Name	
Sampling Period	60 seconds
Comments	T:45(120), 65(240)
Information	WellID	
Information	Customer	Dragon
Information	CementClass	G
Information	CementMfr	Dykerhoff
Information	Additives	1.2gpsLX+13%MKU+0.6%RPM+0.2%HE400+0.1%SF-100+0.23%LTR-100
Information	Density	1800
Information	BHCT	45
Information	BHST	65
Information	FluidLoss	
Information	JobType	
Calculated Value	CS_50	9:37:00
Calculated Value	CS_500	17:24:00
Calculated Value	CS_Time8h	0,12 MPa
Calculated Value	CS_Time16h	2,82 MPa
Calculated Value	CS_Time24h	5,90 MPa
Calculated Value	CS_Time48h	9,92 MPa
Calculated Value	CS_Time72h	11,15 MPa
Calculated Curve	Compressive Strength	Compressive strength type B (more than 14 lb/gal)
Initial Temperature (°C)	25 °C
Final Temperature (°C)	64 °C
Initial Transit Time (microsec/in)	16,69 microsec/in
Final Transit Time (microsec/in)	9,36 microsec/in
Initial Compressive Strength (MPa)	0,00 MPa
Final Compressive Strength (MPa)	11,61 MPa
--Data--
Time (HH:MM:SS)	Temperature (°C)	Transit Time (microsec/in)	Compressive Strength (MPa)
0:00:00	25	16,69	0,00
0:01:00	25	16,68	0,00
0:02:00	25	16,69	0,00
0:03:00	25	16,68	0,00
0:04:00	25	16,68	0,00
0:05:00	25	16,69	0,00
0:06:00	25	16,70	0,00
0:07:00	26	16,70	0,00
0:08:00	26	16,70	0,00
0:09:00	26	16,70	0,00
0:10:00	26	16,70	0,00
0:11:00	26	16,69	0,00
0:12:00	26	16,70	0,00
0:13:00	27	16,71	0,00
0:14:00	27	16,69	0,00
0:15:00	27	16,70	0,00
0:16:00	27	16,70	0,00
0:17:00	27	16,69	0,00
0:18:00	27	16,68	0,00
0:19:00	27	16,68	0,00
0:20:00	28	16,68	0,00
0:21:00	28	16,68	0,00
0:22:00	28	16,68	0,00
0:23:00	28	16,68	0,00
0:24:00	28	16,68	0,00
0:25:00	28	16,67	0,01
0:26:00	29	16,67	0,01
0:27:00	29	16,68	0,00
0:28:00	29	16,66	0,01
0:29:00	29	16,66	0,01
0:30:00	30	16,66	0,01
0:31:00	30	16,66	0,01
0:32:00	30	16,66	0,01
0:33:00	30	16,66	0,01
0:34:00	30	16,66	0,01
0:35:00	30	16,66	0,01
0:36:00	30	16,65	0,01
0:37:00	31	16,65	0,01
0:38:00	31	16,65	0,01
0:39:00	31	16,65	0,01
0:40:00	31	16,65	0,01
0:41:00	31	16,64	0,01
0:42:00	31	16,64	0,01
0:43:00	32	16,64	0,01
0:44:00	32	16,63	0,01
0:45:00	32	16,63	0,01
0:46:00	32	16,63	0,01
0:47:00	32	16,63	0,02
0:48:00	32	16,63	0,02
0:49:00	33	16,63	0,02
0:50:00	33	16,63	0,02
0:51:00	33	16,62	0,02
0:52:00	33	16,61	0,02
0:53:00	33	16,62	0,02
0:54:00	33	16,60	0,02
0:55:00	34	16,62	0,02
0:56:00	34	16,61	0,02
0:57:00	34	16,62	0,02
0:58:00	34	16,63	0,02
0:59:00	34	16,62	0,02
1:00:00	34	16,61	0,02
1:01:00	35	16,61	0,02
1:02:00	35	16,61	0,02
1:03:00	35	16,62	0,02
1:04:00	35	16,62	0,02
1:05:00	35	16,61	0,02
1:06:00	35	16,61	0,02
1:07:00	36	16,61	0,02
1:08:00	36	16,63	0,02
1:09:00	36	16,62	0,02
1:10:00	36	16,61	0,02
1:11:00	36	16,61	0,02
1:12:00	36	16,61	0,02
1:13:00	36	16,62	0,02
1:14:00	37	16,60	0,02
1:15:00	37	16,61	0,02
1:16:00	37	16,62	0,02
1:17:00	37	16,61	0,02
1:18:00	37	16,60	0,02
1:19:00	38	16,61	0,02
1:20:00	38	16,60	0,02
1:21:00	38	16,60	0,02
1:22:00	38	16,60	0,02
1:23:00	38	16,61	0,02
1:24:00	38	16,61	0,02
1:25:00	39	16,61	0,02
1:26:00	39	16,61	0,02
1:27:00	39	16,60	0,02
1:28:00	39	16,60	0,02
1:29:00	39	16,61	0,02
1:30:00	39	16,60	0,02
1:31:00	39	16,61	0,02
1:32:00	39	16,62	0,02
1:33:00	39	16,61	0,02
1:34:00	40	16,62	0,02
1:35:00	40	16,62	0,02
1:36:00	40	16,63	0,02
1:37:00	40	16,61	0,02
1:38:00	41	16,60	0,02
1:39:00	41	16,60	0,02
1:40:00	41	16,61	0,02
1:41:00	41	16,61	0,02
1:42:00	41	16,63	0,01
1:43:00	41	16,62	0,02
1:44:00	41	16,62	0,02
1:45:00	42	16,65	0,01
1:46:00	42	16,64	0,01
1:47:00	42	16,63	0,01
1:48:00	42	16,63	0,02
1:49:00	42	16,63	0,02
1:50:00	42	16,65	0,01
1:51:00	43	16,65	0,01
1:52:00	42	16,63	0,02
1:53:00	43	16,63	0,01
1:54:00	43	16,64	0,01
1:55:00	43	16,63	0,01
1:56:00	43	16,62	0,02
1:57:00	44	16,63	0,02
1:58:00	43	16,63	0,02
1:59:00	44	16,63	0,01
2:00:00	44	16,64	0,01
2:01:00	44	16,61	0,02
2:02:00	44	16,63	0,02
2:03:00	44	16,60	0,02
2:04:00	45	16,62	0,02
2:05:00	44	16,60	0,02
2:06:00	45	16,58	0,03
2:07:00	45	16,61	0,02
2:08:00	45	16,57	0,03
2:09:00	45	16,59	0,03
2:10:00	45	16,58	0,03
2:11:00	45	16,57	0,03
2:12:00	46	16,57	0,03
2:13:00	45	16,57	0,03
2:14:00	45	16,56	0,03
2:15:00	46	16,55	0,03
2:16:00	46	16,57	0,03
2:17:00	46	16,58	0,03
2:18:00	46	16,60	0,02
2:19:00	46	16,57	0,03
2:20:00	46	16,57	0,03
2:21:00	46	16,57	0,03
2:22:00	46	16,56	0,03
2:23:00	46	16,57	0,03
2:24:00	46	16,58	0,03
2:25:00	47	16,57	0,03
2:26:00	46	16,59	0,03
2:27:00	46	16,57	0,03
2:28:00	47	16,58	0,03
2:29:00	47	16,56	0,03
2:30:00	47	16,57	0,03
2:31:00	47	16,56	0,03
2:32:00	47	16,57	0,03
2:33:00	47	16,56	0,03
2:34:00	47	16,56	0,03
2:35:00	47	16,55	0,03
2:36:00	47	16,57	0,03
2:37:00	47	16,57	0,03
2:38:00	48	16,60	0,02
2:39:00	47	16,57	0,03
2:40:00	47	16,55	0,03
2:41:00	47	16,60	0,02
2:42:00	48	16,59	0,03
2:43:00	48	16,59	0,03
2:44:00	48	16,58	0,03
2:45:00	48	16,57	0,03
2:46:00	48	16,57	0,03
2:47:00	48	16,58	0,03
2:48:00	48	16,58	0,03
2:49:00	48	16,60	0,02
2:50:00	48	16,59	0,03
2:51:00	49	16,57	0,03
2:52:00	48	16,57	0,03
2:53:00	48	16,57	0,03
2:54:00	49	16,58	0,03
2:55:00	49	16,57	0,03
2:56:00	48	16,59	0,03
2:57:00	49	16,60	0,02
2:58:00	49	16,60	0,02
2:59:00	49	16,59	0,03
3:00:00	49	16,60	0,02
3:01:00	49	16,62	0,02
3:02:00	49	16,59	0,03
3:03:00	49	16,59	0,03
3:04:00	49	16,61	0,02
3:05:00	49	16,62	0,02
3:06:00	50	16,61	0,02
3:07:00	50	16,60	0,02
3:08:00	49	16,60	0,02
3:09:00	50	16,60	0,02
3:10:00	49	16,61	0,02
3:11:00	50	16,60	0,02
3:12:00	50	16,60	0,02
3:13:00	50	16,62	0,02
3:14:00	50	16,62	0,02
3:15:00	50	16,60	0,02
3:16:00	50	16,62	0,02
3:17:00	50	16,63	0,01
3:18:00	50	16,63	0,02
3:19:00	50	16,63	0,02
3:20:00	51	16,61	0,02
3:21:00	51	16,63	0,01
3:22:00	51	16,61	0,02
3:23:00	51	16,63	0,02
3:24:00	51	16,63	0,01
3:25:00	51	16,63	0,01
3:26:00	51	16,61	0,02
3:27:00	51	16,63	0,01
3:28:00	51	16,62	0,02
3:29:00	51	16,61	0,02
3:30:00	51	16,63	0,01
3:31:00	51	16,63	0,01
3:32:00	52	16,64	0,01
3:33:00	52	16,64	0,01
3:34:00	52	16,64	0,01
3:35:00	52	16,63	0,01
3:36:00	52	16,63	0,01
3:37:00	52	16,65	0,01
3:38:00	52	16,65	0,01
3:39:00	52	16,63	0,01
3:40:00	52	16,64	0,01
3:41:00	52	16,66	0,01
3:42:00	52	16,66	0,01
3:43:00	52	16,66	0,01
3:44:00	53	16,64	0,01
3:45:00	53	16,65	0,01
3:46:00	53	16,65	0,01
3:47:00	53	16,66	0,01
3:48:00	53	16,66	0,01
3:49:00	53	16,67	0,01
3:50:00	53	16,67	0,01
3:51:00	53	16,66	0,01
3:52:00	53	16,64	0,01
3:53:00	53	16,67	0,01
3:54:00	53	16,66	0,01
3:55:00	54	16,67	0,01
3:56:00	54	16,68	0,00
3:57:00	54	16,66	0,01
3:58:00	54	16,66	0,01
3:59:00	54	16,68	0,00
4:00:00	54	16,69	0,00
4:01:00	54	16,69	0,00
4:02:00	54	16,73	0,00
4:03:00	54	16,72	0,00
4:04:00	54	16,71	0,00
4:05:00	54	16,73	0,00
4:06:00	54	16,71	0,00
4:07:00	54	16,68	0,00
4:08:00	55	16,74	0,00
4:09:00	55	16,74	0,00
4:10:00	55	16,74	0,00
4:11:00	55		
4:12:00	55	16,74	0,00
4:13:00	55	16,74	0,00
4:14:00	55	16,74	0,00
4:15:00	55	16,74	0,00
4:16:00	55	16,74	0,00
4:17:00	55	16,73	0,00
4:18:00	55	16,74	0,00
4:19:00	55	16,74	0,00
4:20:00	56	16,74	0,00
4:21:00	56	16,73	0,00
4:22:00	56	16,74	0,00
4:23:00	56	16,74	0,00
4:24:00	56	16,74	0,00
4:25:00	56	16,74	0,00
4:26:00	56	16,74	0,00
4:27:00	56	16,75	0,00
4:28:00	56	16,74	0,00
4:29:00	56	16,75	0,00
4:30:00	56	16,74	0,00
4:31:00	56	16,73	0,00
4:32:00	57	16,74	0,00
4:33:00	56	16,75	0,00
4:34:00	57	16,74	0,00
4:35:00	57	16,74	0,00
4:36:00	57	16,74	0,00
4:37:00	57	16,74	0,00
4:38:00	57	16,75	0,00
4:39:00	57	16,74	0,00
4:40:00	57	16,74	0,00
4:41:00	57	16,74	0,00
4:42:00	57	16,74	0,00
4:43:00	57	16,74	0,00
4:44:00	58	16,75	0,00
4:45:00	58	16,74	0,00
4:46:00	58	16,75	0,00
4:47:00	57	16,74	0,00
4:48:00	58	16,75	0,00
4:49:00	58	16,75	0,00
4:50:00	58	16,75	0,00
4:51:00	58	16,74	0,00
4:52:00	58	16,75	0,00
4:53:00	58	16,75	0,00
4:54:00	58	16,74	0,00
4:55:00	58	16,76	0,00
4:56:00	59	16,75	0,00
4:57:00	59	16,76	0,00
4:58:00	59	16,75	0,00
4:59:00	59	16,75	0,00
5:00:00	59	16,75	0,00
5:01:00	59	16,74	0,00
5:02:00	59	16,75	0,00
5:03:00	59	16,74	0,00
5:04:00	59	16,75	0,00
5:05:00	59	16,74	0,00
5:06:00	60	16,76	0,00
5:07:00	59	16,74	0,00
5:08:00	60	16,75	0,00
5:09:00	60	16,74	0,00
5:10:00	60	16,75	0,00
5:11:00	60	16,76	0,00
5:12:00	60	16,75	0,00
5:13:00	60	16,75	0,00
5:14:00	60	16,75	0,00
5:15:00	60	16,74	0,00
5:16:00	60	16,75	0,00
5:17:00	60	16,76	0,00
5:18:00	61	16,76	0,00
5:19:00	60	16,75	0,00
5:20:00	61	16,76	0,00
5:21:00	61	16,74	0,00
5:22:00	61	16,74	0,00
5:23:00	61	16,75	0,00
5:24:00	61	16,76	0,00
5:25:00	61	16,76	0,00
5:26:00	61	16,75	0,00
5:27:00	61	16,75	0,00
5:28:00	61	16,74	0,00
5:29:00	62	16,74	0,00
5:30:00	61	16,75	0,00
5:31:00	61	16,75	0,00
5:32:00	62	16,75	0,00
5:33:00	62	16,75	0,00
5:34:00	62	16,75	0,00
5:35:00	62	16,74	0,00
5:36:00	62	16,74	0,00
5:37:00	62	16,75	0,00
5:38:00	62	16,75	0,00
5:39:00	62	16,74	0,00
5:40:00	62	16,75	0,00
5:41:00	63	16,74	0,00
5:42:00	62	16,74	0,00
5:43:00	62	16,74	0,00
5:44:00	63	16,74	0,00
5:45:00	63	16,74	0,00
5:46:00	62	16,74	0,00
5:47:00	63	16,74	0,00
5:48:00	63	16,74	0,00
5:49:00	63	16,74	0,00
5:50:00	63	16,74	0,00
5:51:00	63	16,74	0,00
5:52:00	63	16,74	0,00
5:53:00	63	16,74	0,00
5:54:00	63	16,74	0,00
5:55:00	63	16,74	0,00
5:56:00	64	16,73	0,00
5:57:00	64	16,73	0,00
5:58:00	64	16,74	0,00
5:59:00	64	16,72	0,00
6:00:00	64	16,74	0,00
6:01:00	64	16,73	0,00
6:02:00	64	16,74	0,00
6:03:00	64	16,73	0,00
6:04:00	64	16,73	0,00
6:05:00	64	16,72	0,00
6:06:00	64	16,73	0,00
6:07:00	64	16,71	0,00
6:08:00	64	16,73	0,00
6:09:00	64		
6:10:00	65	16,71	0,00
6:11:00	64	16,71	0,00
6:12:00	64	16,71	0,00
6:13:00	64	16,70	0,00
6:14:00	64	16,70	0,00
6:15:00	64	16,68	0,00
6:16:00	64	16,67	0,01
6:17:00	64	16,67	0,01
6:18:00	64	16,68	0,00
6:19:00	64	16,67	0,01
6:20:00	64	16,66	0,01
6:21:00	64	16,65	0,01
6:22:00	64	16,65	0,01
6:23:00	64	16,64	0,01
6:24:00	64	16,64	0,01
6:25:00	64	16,66	0,01
6:26:00	64	16,63	0,02
6:27:00	64	16,63	0,02
6:28:00	64	16,64	0,01
6:29:00	64	16,63	0,01
6:30:00	64	16,62	0,02
6:31:00	64	16,61	0,02
6:32:00	64	16,61	0,02
6:33:00	64	16,62	0,02
6:34:00	64	16,62	0,02
6:35:00	64	16,60	0,02
6:36:00	64	16,61	0,02
6:37:00	64	16,60	0,02
6:38:00	64	16,60	0,02
6:39:00	64	16,58	0,03
6:40:00	64	16,57	0,03
6:41:00	64	16,57	0,03
6:42:00	64	16,56	0,03
6:43:00	64	16,56	0,03
6:44:00	64	16,57	0,03
6:45:00	64	16,56	0,03
6:46:00	64	16,56	0,03
6:47:00	64	16,55	0,03
6:48:00	64	16,54	0,04
6:49:00	64	16,53	0,04
6:50:00	64	16,54	0,04
6:51:00	64	16,54	0,04
6:52:00	64	16,54	0,04
6:53:00	64	16,54	0,04
6:54:00	64	16,52	0,04
6:55:00	64	16,53	0,04
6:56:00	64	16,51	0,04
6:57:00	64	16,51	0,04
6:58:00	64	16,50	0,05
6:59:00	64	16,52	0,04
7:00:00	64	16,51	0,04
7:01:00	64	16,50	0,05
7:02:00	64	16,50	0,05
7:03:00	64	16,50	0,05
7:04:00	64	16,49	0,05
7:05:00	64	16,48	0,05
7:06:00	64	16,47	0,06
7:07:00	64	16,47	0,06
7:08:00	64	16,48	0,05
7:09:00	64	16,47	0,06
7:10:00	64	16,45	0,06
7:11:00	64	16,46	0,06
7:12:00	64	16,45	0,06
7:13:00	64	16,44	0,06
7:14:00	64	16,44	0,06
7:15:00	64	16,44	0,06
7:16:00	64	16,44	0,06
7:17:00	64	16,44	0,06
7:18:00	64	16,43	0,07
7:19:00	64	16,44	0,06
7:20:00	64	16,42	0,07
7:21:00	64	16,43	0,07
7:22:00	64	16,42	0,07
7:23:00	64	16,41	0,07
7:24:00	64	16,41	0,07
7:25:00	64	16,41	0,07
7:26:00	64	16,40	0,07
7:27:00	64	16,40	0,07
7:28:00	64	16,39	0,08
7:29:00	64	16,38	0,08
7:30:00	64	16,38	0,08
7:31:00	64	16,38	0,08
7:32:00	64	16,37	0,08
7:33:00	64	16,38	0,08
7:34:00	64	16,37	0,08
7:35:00	64	16,37	0,08
7:36:00	64	16,36	0,08
7:37:00	64	16,36	0,08
7:38:00	64	16,36	0,08
7:39:00	64	16,33	0,09
7:40:00	64	16,33	0,09
7:41:00	64	16,32	0,09
7:42:00	64	16,32	0,09
7:43:00	64	16,32	0,09
7:44:00	64	16,32	0,09
7:45:00	64	16,31	0,10
7:46:00	64	16,30	0,10
7:47:00	64	16,29	0,10
7:48:00	64	16,29	0,10
7:49:00	64	16,28	0,11
7:50:00	64	16,29	0,10
7:51:00	64	16,30	0,10
7:52:00	64	16,30	0,10
7:53:00	64	16,29	0,10
7:54:00	64	16,27	0,11
7:55:00	64	16,27	0,11
7:56:00	64	16,27	0,11
7:57:00	64	16,25	0,11
7:58:00	64	16,24	0,12
7:59:00	64	16,24	0,12
8:00:00	64	16,23	0,12
8:01:00	64	16,23	0,12
8:02:00	64	16,23	0,12
8:03:00	64	16,20	0,13
8:04:00	64	16,20	0,13
8:05:00	64	16,18	0,14
8:06:00	63	16,18	0,13
8:07:00	64	16,18	0,13
8:08:00	64	16,18	0,14
8:09:00	64	16,18	0,14
8:10:00	64	16,18	0,14
8:11:00	64	16,16	0,14
8:12:00	64	16,14	0,14
8:13:00	64	16,15	0,14
8:14:00	64	16,15	0,14
8:15:00	64	16,14	0,15
8:16:00	64	16,13	0,15
8:17:00	64	16,12	0,15
8:18:00	64	16,12	0,15
8:19:00	64	16,11	0,16
8:20:00	64	16,09	0,16
8:21:00	64	16,10	0,16
8:22:00	64	16,10	0,16
8:23:00	64	16,08	0,16
8:24:00	64	16,09	0,16
8:25:00	64	16,07	0,17
8:26:00	64	16,06	0,17
8:27:00	64	16,08	0,16
8:28:00	63	16,06	0,17
8:29:00	64	16,06	0,17
8:30:00	64	16,05	0,17
8:31:00	64	16,05	0,17
8:32:00	64	16,03	0,18
8:33:00	64	16,02	0,18
8:34:00	64	16,02	0,18
8:35:00	64	16,01	0,18
8:36:00	63	16,01	0,18
8:37:00	64	16,00	0,19
8:38:00	64	16,00	0,19
8:39:00	64	16,00	0,19
8:40:00	64	15,97	0,20
8:41:00	64	15,96	0,20
8:42:00	64	15,95	0,20
8:43:00	64	15,96	0,20
8:44:00	63	15,94	0,20
8:45:00	64	15,93	0,21
8:46:00	64	15,93	0,21
8:47:00	63	15,92	0,21
8:48:00	64	15,91	0,21
8:49:00	64	15,90	0,22
8:50:00	64	15,90	0,22
8:51:00	64	15,90	0,22
8:52:00	64	15,89	0,22
8:53:00	64	15,89	0,22
8:54:00	64	15,88	0,22
8:55:00	64	15,88	0,23
8:56:00	64	15,84	0,24
8:57:00	64	15,85	0,23
8:58:00	64	15,84	0,24
8:59:00	64	15,82	0,24
9:00:00	64	15,82	0,24
9:01:00	64	15,82	0,25
9:02:00	64	15,80	0,25
9:03:00	64	15,80	0,25
9:04:00	63	15,79	0,25
9:05:00	64	15,79	0,26
9:06:00	64	15,76	0,26
9:07:00	64	15,77	0,26
9:08:00	64	15,73	0,27
9:09:00	64	15,74	0,27
9:10:00	64	15,72	0,28
9:11:00	63	15,71	0,28
9:12:00	64	15,71	0,28
9:13:00	64	15,70	0,28
9:14:00	64	15,69	0,29
9:15:00	64	15,70	0,28
9:16:00	64	15,70	0,29
9:17:00	64	15,67	0,29
9:18:00	64	15,68	0,29
9:19:00	64	15,64	0,30
9:20:00	64	15,66	0,30
9:21:00	64	15,66	0,30
9:22:00	64	15,62	0,31
9:23:00	64	15,61	0,31
9:24:00	64	15,60	0,32
9:25:00	64	15,58	0,32
9:26:00	64	15,60	0,32
9:27:00	64	15,58	0,32
9:28:00	64	15,59	0,32
9:29:00	64	15,58	0,33
9:30:00	64	15,57	0,33
9:31:00	63	15,57	0,33
9:32:00	64	15,55	0,33
9:33:00	64	15,55	0,33
9:34:00	64	15,56	0,33
9:35:00	64	15,57	0,33
9:36:00	64	15,54	0,34
9:37:00	64	15,53	0,34
9:38:00	64	15,48	0,36
9:39:00	64	15,45	0,37
9:40:00	64	15,45	0,37
9:41:00	64	15,45	0,37
9:42:00	63	15,45	0,37
9:43:00	64	15,45	0,37
9:44:00	64	15,45	0,37
9:45:00	64	15,43	0,38
9:46:00	64	15,43	0,38
9:47:00	64	15,44	0,38
9:48:00	64		
9:49:00	64	15,42	0,38
9:50:00	64	15,39	0,39
9:51:00	63		
9:52:00	64	15,39	0,39
9:53:00	64	15,36	0,41
9:54:00	64	15,32	0,42
9:55:00	64	15,35	0,41
9:56:00	64	15,35	0,41
9:57:00	64	15,34	0,42
9:58:00	64	15,33	0,42
9:59:00	64	15,33	0,42
10:00:00	63	15,33	0,42
10:01:00	64	15,34	0,42
10:02:00	64		
10:03:00	64	15,33	0,42
10:04:00	64		
10:05:00	63		
10:06:00	64		
10:07:00	64	18,28	0,00
10:08:00	64	18,27	0,00
10:09:00	64	18,25	0,00
10:10:00	64	18,24	0,00
10:11:00	64	18,24	0,00
10:12:00	64	18,24	0,00
10:13:00	64	18,21	0,00
10:14:00	64	18,22	0,00
10:15:00	64	18,21	0,00
10:16:00	64	18,19	0,00
10:17:00	64	18,18	0,00
10:18:00	64	18,19	0,00
10:19:00	64	18,18	0,00
10:20:00	64	18,16	0,00
10:21:00	64	18,16	0,00
10:22:00	64	18,13	0,00
10:23:00	64	18,11	0,00
10:24:00	64	18,12	0,00
10:25:00	64	18,11	0,00
10:26:00	64	18,10	0,00
10:27:00	64	18,09	0,00
10:28:00	64	18,07	0,00
10:29:00	64	18,08	0,00
10:30:00	64	18,07	0,00
10:31:00	64	18,05	0,00
10:32:00	64	18,05	0,00
10:33:00	64	18,04	0,00
10:34:00	64	18,03	0,00
10:35:00	64	18,00	0,00
10:36:00	64	18,00	0,00
10:37:00	64	17,99	0,00
10:38:00	64	17,98	0,00
10:39:00	64	17,98	0,00
10:40:00	64	17,98	0,00
10:41:00	64	17,97	0,00
10:42:00	64	17,94	0,00
10:43:00	64	17,95	0,00
10:44:00	64	17,92	0,00
10:45:00	64	17,92	0,00
10:46:00	64	17,89	0,00
10:47:00	64	17,89	0,00
10:48:00	64	17,88	0,00
10:49:00	64	17,88	0,00
10:50:00	64	17,86	0,00
10:51:00	64	17,87	0,00
10:52:00	64	17,85	0,00
10:53:00	64	17,82	0,00
10:54:00	64	17,83	0,00
10:55:00	64	17,82	0,00
10:56:00	64	17,81	0,00
10:57:00	64	17,80	0,00
10:58:00	64	17,78	0,00
10:59:00	64	17,76	0,00
11:00:00	64	17,74	0,00
11:01:00	64	17,73	0,00
11:02:00	63	17,72	0,00
11:03:00	64	17,73	0,00
11:04:00	64	17,72	0,00
11:05:00	64	17,72	0,00
11:06:00	64	17,71	0,00
11:07:00	63	17,70	0,00
11:08:00	64	17,68	0,00
11:09:00	64	17,65	0,00
11:10:00	64	17,64	0,00
11:11:00	64	17,64	0,00
11:12:00	64	17,64	0,00
11:13:00	64	17,62	0,00
11:14:00	64	17,60	0,00
11:15:00	64		
11:16:00	64		
11:17:00	63		
11:18:00	64		
11:19:00	64		
11:20:00	64		
11:21:00	64		
11:22:00	64		
11:23:00	64		
11:24:00	64		
11:25:00	64		
11:26:00	64		
11:27:00	64		
11:28:00	64		
11:29:00	64		
11:30:00	63		
11:31:00	64		
11:32:00	64		
11:33:00	64		
11:34:00	64		
11:35:00	63		
11:36:00	64		
11:37:00	64		
11:38:00	64		
11:39:00	64		
11:40:00	64		
11:41:00	64		
11:42:00	63		
11:43:00	64		
11:44:00	64		
11:45:00	64		
11:46:00	64		
11:47:00	64		
11:48:00	64		
11:49:00	64		
11:50:00	64		
11:51:00	64		
11:52:00	64		
11:53:00	64		
11:54:00	64		
11:55:00	64		
11:56:00	64		
11:57:00	64		
11:58:00	63		
11:59:00	64		
12:00:00	64		
12:01:00	64		
12:02:00	64		
12:03:00	64		
12:04:00	64		
12:05:00	64		
12:06:00	64		
12:07:00	64		
12:08:00	64		
12:09:00	64		
12:10:00	64		
12:11:00	64		
12:12:00	64		
12:13:00	64		
12:14:00	64		
12:15:00	64		
12:16:00	63		
12:17:00	64		
12:18:00	64		
12:19:00	64		
12:20:00	64		
12:21:00	64		
12:22:00	64		
12:23:00	63		
12:24:00	64		
12:25:00	64		
12:26:00	64		
12:27:00	64		
12:28:00	64		
12:29:00	64		
12:30:00	64	13,80	1,22
12:31:00	64	13,80	1,22
12:32:00	64	13,77	1,24
12:33:00	64	13,79	1,23
12:34:00	64		
12:35:00	64		
12:36:00	64		
12:37:00	63	13,77	1,24
12:38:00	64	13,78	1,23
12:39:00	64		
12:40:00	64		
12:41:00	64		
12:42:00	64		
12:43:00	64		
12:44:00	64		
12:45:00	64	13,65	1,33
12:46:00	64	13,66	1,32
12:47:00	64	13,63	1,34
12:48:00	64		
12:49:00	64		
12:50:00	64		
12:51:00	64	13,60	1,36
12:52:00	64		
12:53:00	64		
12:54:00	64		
12:55:00	64		
12:56:00	64	13,52	1,43
12:57:00	64	13,52	1,43
12:58:00	64	13,52	1,43
12:59:00	64	13,51	1,43
13:00:00	64		
13:01:00	64		
13:02:00	64		
13:03:00	64		
13:04:00	64		
13:05:00	64	13,47	1,46
13:06:00	64	13,45	1,49
13:07:00	63	13,45	1,49
13:08:00	64	13,45	1,48
13:09:00	64	13,44	1,49
13:10:00	64	13,43	1,50
13:11:00	64	13,44	1,49
13:12:00	64	13,42	1,50
13:13:00	64	13,42	1,50
13:14:00	64	13,42	1,50
13:15:00	64	13,41	1,51
13:16:00	64	13,42	1,50
13:17:00	64	13,41	1,51
13:18:00	64	13,41	1,52
13:19:00	64	13,41	1,52
13:20:00	64	13,40	1,52
13:21:00	64	13,40	1,52
13:22:00	64	13,36	1,55
13:23:00	64	13,30	1,60
13:24:00	64	13,32	1,59
13:25:00	64	13,31	1,60
13:26:00	63	13,29	1,62
13:27:00	64	13,28	1,62
13:28:00	64	13,27	1,64
13:29:00	64	13,28	1,62
13:30:00	64	13,27	1,63
13:31:00	64	13,24	1,66
13:32:00	64	13,23	1,67
13:33:00	64	13,21	1,68
13:34:00	64	13,20	1,70
13:35:00	64	13,18	1,71
13:36:00	64	13,19	1,70
13:37:00	63	13,19	1,70
13:38:00	64	13,18	1,71
13:39:00	64	13,17	1,72
13:40:00	64	13,18	1,71
13:41:00	64	13,16	1,73
13:42:00	64	13,15	1,74
13:43:00	64	13,15	1,74
13:44:00	64	13,14	1,75
13:45:00	64	13,16	1,73
13:46:00	64	13,14	1,75
13:47:00	64	13,13	1,76
13:48:00	64	13,12	1,76
13:49:00	64	13,11	1,78
13:50:00	64	13,11	1,77
13:51:00	64	13,08	1,80
13:52:00	64	13,08	1,81
13:53:00	64	13,06	1,82
13:54:00	64	13,06	1,82
13:55:00	64	13,05	1,84
13:56:00	64	13,04	1,84
13:57:00	63	13,03	1,85
13:58:00	64	13,02	1,86
13:59:00	64	13,02	1,86
14:00:00	64	13,00	1,88
14:01:00	64	13,00	1,88
14:02:00	64	12,99	1,89
14:03:00	64	12,99	1,89
14:04:00	64	12,99	1,89
14:05:00	64	12,97	1,91
14:06:00	64	12,96	1,92
14:07:00	64	12,95	1,93
14:08:00	64	12,93	1,95
14:09:00	64	12,93	1,95
14:10:00	64	12,92	1,96
14:11:00	64	12,92	1,96
14:12:00	64	12,93	1,95
14:13:00	64	12,92	1,96
14:14:00	64	12,90	1,98
14:15:00	64	12,88	2,01
14:16:00	64	12,89	1,99
14:17:00	64	12,87	2,01
14:18:00	64	12,88	2,00
14:19:00	64	12,88	2,01
14:20:00	64	12,86	2,02
14:21:00	64	12,84	2,04
14:22:00	64	12,84	2,05
14:23:00	64	12,83	2,05
14:24:00	64	12,82	2,06
14:25:00	64	12,81	2,08
14:26:00	64	12,82	2,07
14:27:00	64	12,82	2,07
14:28:00	64	12,80	2,08
14:29:00	64	12,79	2,09
14:30:00	64	12,78	2,11
14:31:00	64	12,79	2,10
14:32:00	64	12,76	2,12
14:33:00	64	12,76	2,12
14:34:00	64	12,75	2,14
14:35:00	64	12,75	2,14
14:36:00	64	12,73	2,16
14:37:00	64	12,72	2,17
14:38:00	64	12,72	2,17
14:39:00	64	12,70	2,19
14:40:00	64	12,69	2,20
14:41:00	64	12,70	2,19
14:42:00	64	12,69	2,21
14:43:00	64	12,69	2,20
14:44:00	64	12,68	2,22
14:45:00	64	12,67	2,22
14:46:00	64	12,66	2,23
14:47:00	64	12,66	2,23
14:48:00	64	12,65	2,25
14:49:00	64	12,64	2,26
14:50:00	64	12,63	2,27
14:51:00	64	12,64	2,26
14:52:00	64	12,63	2,27
14:53:00	64	12,62	2,28
14:54:00	64	12,60	2,31
14:55:00	64	12,59	2,32
14:56:00	64	12,59	2,32
14:57:00	64	12,58	2,33
14:58:00	64	12,59	2,32
14:59:00	64	12,58	2,33
15:00:00	64	12,58	2,33
15:01:00	64	12,57	2,34
15:02:00	64	12,56	2,35
15:03:00	64	12,56	2,35
15:04:00	64	12,55	2,36
15:05:00	64	12,55	2,36
15:06:00	64	12,53	2,39
15:07:00	64	12,53	2,39
15:08:00	64	12,52	2,41
15:09:00	64	12,51	2,42
15:10:00	64	12,48	2,44
15:11:00	64	12,49	2,44
15:12:00	64	12,48	2,45
15:13:00	64	12,47	2,46
15:14:00	64	12,47	2,46
15:15:00	64	12,47	2,46
15:16:00	64	12,45	2,48
15:17:00	64	12,44	2,50
15:18:00	64	12,45	2,49
15:19:00	64	12,44	2,50
15:20:00	64	12,43	2,52
15:21:00	64	12,43	2,51
15:22:00	64	12,43	2,52
15:23:00	64	12,42	2,53
15:24:00	64	12,42	2,53
15:25:00	64	12,40	2,55
15:26:00	64	12,39	2,56
15:27:00	64	12,38	2,58
15:28:00	64	12,38	2,58
15:29:00	64	12,36	2,60
15:30:00	64	12,36	2,60
15:31:00	64	12,36	2,60
15:32:00	64	12,36	2,60
15:33:00	64	12,35	2,61
15:34:00	64	12,34	2,63
15:35:00	64	12,34	2,63
15:36:00	64	12,34	2,63
15:37:00	64	12,33	2,64
15:38:00	64	12,33	2,64
15:39:00	64	12,31	2,66
15:40:00	64	12,31	2,66
15:41:00	64	12,30	2,67
15:42:00	64	12,30	2,68
15:43:00	64	12,29	2,69
15:44:00	63	12,29	2,69
15:45:00	64	12,28	2,70
15:46:00	64	12,28	2,70
15:47:00	64	12,27	2,72
15:48:00	64	12,26	2,73
15:49:00	64	12,26	2,73
15:50:00	64	12,25	2,74
15:51:00	64	12,24	2,75
15:52:00	64	12,24	2,76
15:53:00	64	12,23	2,77
15:54:00	64	12,23	2,77
15:55:00	64	12,22	2,79
15:56:00	64	12,21	2,80
15:57:00	64	12,21	2,81
15:58:00	64	12,21	2,80
15:59:00	64	12,20	2,82
16:00:00	64	12,20	2,82
16:01:00	64	12,19	2,83
16:02:00	64	12,18	2,84
16:03:00	64	12,18	2,84
16:04:00	64	12,18	2,85
16:05:00	64	12,18	2,85
16:06:00	64	12,17	2,86
16:07:00	64	12,16	2,87
16:08:00	64	12,15	2,88
16:09:00	64	12,15	2,88
16:10:00	64	12,15	2,88
16:11:00	64	12,15	2,89
16:12:00	64	12,13	2,91
16:13:00	64	12,13	2,91
16:14:00	64	12,12	2,93
16:15:00	64	12,13	2,92
16:16:00	64	12,12	2,93
16:17:00	64	12,11	2,94
16:18:00	64	12,11	2,94
16:19:00	64	12,10	2,96
16:20:00	64	12,09	2,97
16:21:00	64	12,09	2,98
16:22:00	64	12,09	2,98
16:23:00	64	12,08	2,99
16:24:00	64	12,07	3,00
16:25:00	64	12,07	3,00
16:26:00	64	12,06	3,01
16:27:00	64	12,06	3,02
16:28:00	64	12,06	3,02
16:29:00	64	12,05	3,03
16:30:00	64	12,05	3,03
16:31:00	64	12,04	3,04
16:32:00	64	12,04	3,04
16:33:00	64	12,04	3,04
16:34:00	64	12,03	3,07
16:35:00	64	12,03	3,07
16:36:00	64	12,02	3,08
16:37:00	64	12,01	3,09
16:38:00	64	12,01	3,09
16:39:00	64	12,01	3,09
16:40:00	64	12,00	3,10
16:41:00	64	12,00	3,11
16:42:00	64	11,99	3,12
16:43:00	64	11,99	3,12
16:44:00	64	11,97	3,15
16:45:00	64	11,97	3,15
16:46:00	64	11,97	3,15
16:47:00	64	11,97	3,15
16:48:00	64	11,97	3,16
16:49:00	64	11,97	3,15
16:50:00	64	11,96	3,17
16:51:00	64	11,95	3,18
16:52:00	64	11,95	3,18
16:53:00	64	11,95	3,18
16:54:00	64	11,95	3,19
16:55:00	64	11,95	3,19
16:56:00	64	11,94	3,21
16:57:00	64	11,92	3,23
16:58:00	64	11,92	3,23
16:59:00	64	11,91	3,24
17:00:00	64	11,91	3,24
17:01:00	64	11,91	3,25
17:02:00	64	11,91	3,25
17:03:00	64	11,90	3,26
17:04:00	64	11,89	3,28
17:05:00	64	11,89	3,28
17:06:00	64	11,88	3,29
17:07:00	64	11,88	3,30
17:08:00	64	11,88	3,30
17:09:00	64	11,88	3,30
17:10:00	64	11,87	3,31
17:11:00	64	11,86	3,33
17:12:00	64	11,86	3,34
17:13:00	64	11,86	3,34
17:14:00	64	11,85	3,35
17:15:00	64	11,84	3,36
17:16:00	64	11,84	3,36
17:17:00	64	11,84	3,36
17:18:00	64	11,83	3,37
17:19:00	64	11,83	3,37
17:20:00	64	11,82	3,39
17:21:00	64	11,81	3,41
17:22:00	64	11,82	3,40
17:23:00	64	11,81	3,41
17:24:00	64	11,81	3,41
17:25:00	64	11,80	3,42
17:26:00	64	11,80	3,42
17:27:00	64	11,79	3,44
17:28:00	64	11,79	3,45
17:29:00	64	11,79	3,45
17:30:00	64	11,78	3,46
17:31:00	64	11,78	3,46
17:32:00	64	11,77	3,48
17:33:00	64	11,77	3,48
17:34:00	64	11,77	3,49
17:35:00	64	11,77	3,49
17:36:00	64	11,76	3,50
17:37:00	64	11,75	3,51
17:38:00	64	11,75	3,51
17:39:00	64	11,75	3,51
17:40:00	64	11,74	3,53
17:41:00	64	11,73	3,54
17:42:00	64	11,73	3,54
17:43:00	64		
17:44:00	64	11,72	3,57
17:45:00	64	11,72	3,57
17:46:00	64	11,71	3,58
17:47:00	64	11,71	3,58
17:48:00	64	11,71	3,58
17:49:00	64	11,70	3,59
17:50:00	64	11,70	3,60
17:51:00	64	11,70	3,60
17:52:00	64	11,69	3,62
17:53:00	64	11,69	3,62
17:54:00	64	11,68	3,63
17:55:00	64	11,68	3,63
17:56:00	64	11,67	3,64
17:57:00	64	11,67	3,64
17:58:00	64	11,67	3,64
17:59:00	64	11,67	3,66
18:00:00	64	11,66	3,67
18:01:00	64	11,66	3,67
18:02:00	64	11,65	3,69
18:03:00	64	11,65	3,69
18:04:00	64	11,65	3,69
18:05:00	64	11,64	3,70
18:06:00	64	11,64	3,71
18:07:00	64	11,63	3,73
18:08:00	64	11,63	3,73
18:09:00	64	11,63	3,73
18:10:00	64	11,63	3,73
18:11:00	64	11,62	3,74
18:12:00	64	11,62	3,74
18:13:00	64	11,61	3,75
18:14:00	64	11,61	3,75
18:15:00	64	11,61	3,77
18:16:00	64	11,61	3,77
18:17:00	64	11,60	3,78
18:18:00	64	11,60	3,78
18:19:00	64	11,59	3,79
18:20:00	64	11,59	3,79
18:21:00	64	11,58	3,81
18:22:00	64	11,58	3,82
18:23:00	64	11,58	3,82
18:24:00	64	11,58	3,82
18:25:00	64	11,57	3,84
18:26:00	64	11,57	3,84
18:27:00	64	11,56	3,85
18:28:00	64	11,57	3,84
18:29:00	64	11,56	3,85
18:30:00	64	11,55	3,88
18:31:00	64	11,55	3,88
18:32:00	64	11,55	3,88
18:33:00	64	11,54	3,89
18:34:00	64	11,54	3,89
18:35:00	64	11,53	3,91
18:36:00	64	11,53	3,91
18:37:00	64	11,53	3,91
18:38:00	64	11,53	3,91
18:39:00	64	11,52	3,94
18:40:00	64	11,52	3,94
18:41:00	64	11,51	3,95
18:42:00	64	11,51	3,95
18:43:00	64	11,50	3,97
18:44:00	64	11,50	3,97
18:45:00	64	11,50	3,97
18:46:00	64	11,49	3,98
18:47:00	64	11,49	3,98
18:48:00	64	11,49	3,99
18:49:00	64	11,49	3,99
18:50:00	64	11,48	4,01
18:51:00	64	11,49	3,99
18:52:00	64	11,48	4,01
18:53:00	64	11,48	4,01
18:54:00	64	11,47	4,02
18:55:00	64	11,47	4,02
18:56:00	64	11,47	4,02
18:57:00	64	11,46	4,04
18:58:00	64	11,46	4,05
18:59:00	64	11,46	4,05
19:00:00	64	11,46	4,05
19:01:00	64	11,46	4,05
19:02:00	64	11,45	4,07
19:03:00	64	11,44	4,08
19:04:00	64	11,44	4,08
19:05:00	64	11,43	4,10
19:06:00	64	11,43	4,10
19:07:00	64	11,43	4,11
19:08:00	64	11,43	4,11
19:09:00	64	11,42	4,13
19:10:00	64	11,42	4,13
19:11:00	64	11,41	4,14
19:12:00	64	11,41	4,14
19:13:00	64	11,40	4,16
19:14:00	64	11,40	4,16
19:15:00	64	11,40	4,16
19:16:00	64	11,40	4,17
19:17:00	64	11,40	4,17
19:18:00	64	11,39	4,19
19:19:00	64	11,39	4,19
19:20:00	64	11,38	4,20
19:21:00	64	11,38	4,20
19:22:00	64	11,38	4,20
19:23:00	64	11,38	4,22
19:24:00	64	11,38	4,22
19:25:00	64	11,37	4,24
19:26:00	64	11,37	4,24
19:27:00	64	11,36	4,25
19:28:00	64	11,36	4,25
19:29:00	64	11,35	4,27
19:30:00	64	11,35	4,27
19:31:00	64	11,35	4,27
19:32:00	64	11,34	4,28
19:33:00	64	11,34	4,30
19:34:00	64	11,34	4,28
19:35:00	64	11,34	4,30
19:36:00	64	11,34	4,30
19:37:00	64	11,33	4,31
19:38:00	64	11,34	4,30
19:39:00	64	11,33	4,31
19:40:00	64	11,32	4,33
19:41:00	64	11,32	4,35
19:42:00	64	11,32	4,33
19:43:00	64	11,32	4,35
19:44:00	64	11,32	4,35
19:45:00	64	11,31	4,36
19:46:00	64	11,31	4,36
19:47:00	64	11,31	4,36
19:48:00	64	11,30	4,38
19:49:00	64	11,30	4,38
19:50:00	64	11,29	4,39
19:51:00	64	11,29	4,39
19:52:00	64	11,29	4,39
19:53:00	64	11,29	4,39
19:54:00	64	11,29	4,41
19:55:00	64	11,29	4,41
19:56:00	64	11,28	4,43
19:57:00	64	11,28	4,43
19:58:00	64	11,27	4,44
19:59:00	64	11,27	4,44
20:00:00	64	11,27	4,44
20:01:00	64	11,26	4,46
20:02:00	64	11,27	4,44
20:03:00	64	11,25	4,48
20:04:00	64	11,25	4,48
20:05:00	64	11,25	4,48
20:06:00	64	11,25	4,48
20:07:00	64	11,25	4,48
20:08:00	64	11,25	4,49
20:09:00	64	11,24	4,51
20:10:00	64	11,24	4,51
20:11:00	64	11,24	4,51
20:12:00	64	11,23	4,52
20:13:00	64	11,23	4,52
20:14:00	64	11,23	4,52
20:15:00	64	11,22	4,54
20:16:00	64	11,22	4,54
20:17:00	64	11,22	4,54
20:18:00	64	11,22	4,56
20:19:00	64	11,22	4,56
20:20:00	64	11,22	4,56
20:21:00	64	11,22	4,56
20:22:00	64	11,21	4,58
20:23:00	64	11,21	4,58
20:24:00	64	11,20	4,59
20:25:00	64	11,20	4,59
20:26:00	64	11,19	4,61
20:27:00	64	11,19	4,61
20:28:00	64	11,19	4,63
20:29:00	64	11,19	4,63
20:30:00	64	11,19	4,63
20:31:00	64	11,18	4,64
20:32:00	64	11,19	4,63
20:33:00	64	11,18	4,64
20:34:00	64	11,18	4,64
20:35:00	64	11,17	4,66
20:36:00	64	11,17	4,66
20:37:00	64	11,16	4,68
20:38:00	64	11,16	4,68
20:39:00	64	11,16	4,68
20:40:00	64	11,16	4,69
20:41:00	64	11,15	4,71
20:42:00	64	11,16	4,69
20:43:00	64	11,15	4,71
20:44:00	64	11,15	4,71
20:45:00	64	11,15	4,71
20:46:00	64	11,14	4,73
20:47:00	64	11,14	4,73
20:48:00	64	11,14	4,73
20:49:00	64	11,14	4,73
20:50:00	64	11,13	4,75
20:51:00	64	11,13	4,76
20:52:00	64	11,13	4,76
20:53:00	64	11,13	4,76
20:54:00	64	11,12	4,78
20:55:00	64	11,12	4,78
20:56:00	64	11,12	4,78
20:57:00	64	11,11	4,80
20:58:00	64	11,11	4,80
20:59:00	64	11,11	4,80
21:00:00	64	11,10	4,82
21:01:00	64	11,10	4,82
21:02:00	64	11,10	4,82
21:03:00	64	11,10	4,83
21:04:00	64	11,10	4,83
21:05:00	64	11,10	4,83
21:06:00	64	11,09	4,85
21:07:00	64	11,09	4,85
21:08:00	64	11,08	4,87
21:09:00	64	11,08	4,87
21:10:00	64	11,08	4,87
21:11:00	64	11,08	4,87
21:12:00	64	11,07	4,89
21:13:00	64	11,07	4,89
21:14:00	64	11,07	4,91
21:15:00	64	11,07	4,91
21:16:00	64	11,07	4,91
21:17:00	64	11,07	4,91
21:18:00	64	11,06	4,92
21:19:00	64	11,06	4,92
21:20:00	64	11,05	4,94
21:21:00	64	11,05	4,94
21:22:00	64	11,05	4,94
21:23:00	64	11,04	4,96
21:24:00	64	11,04	4,96
21:25:00	64	11,04	4,96
21:26:00	64	11,04	4,96
21:27:00	64	11,04	4,98
21:28:00	64	11,04	4,98
21:29:00	64	11,04	4,98
21:30:00	64	11,03	5,00
21:31:00	64	11,03	5,00
21:32:00	64	11,03	5,00
21:33:00	64	11,02	5,02
21:34:00	64	11,02	5,02
21:35:00	64	11,02	5,03
21:36:00	64	11,03	5,00
21:37:00	64	11,04	4,96
21:38:00	64	11,02	5,02
21:39:00	64	11,02	5,03
21:40:00	64	11,02	5,03
21:41:00	64	11,02	5,03
21:42:00	64	11,01	5,05
21:43:00	64	11,01	5,05
21:44:00	64	11,00	5,07
21:45:00	64	11,00	5,07
21:46:00	64	11,02	5,02
21:47:00	64	11,02	5,03
21:48:00	64	10,98	5,11
21:49:00	64	10,98	5,11
21:50:00	64	10,98	5,13
21:51:00	64	10,97	5,15
21:52:00	64	10,98	5,13
21:53:00	64	10,97	5,15
21:54:00	64	10,97	5,15
21:55:00	64	10,97	5,15
21:56:00	64	10,97	5,15
21:57:00	64	10,96	5,17
21:58:00	64	10,96	5,17
21:59:00	64	10,95	5,18
22:00:00	64	10,95	5,18
22:01:00	64	10,95	5,20
22:02:00	64	10,95	5,20
22:03:00	64	10,95	5,20
22:04:00	64	10,95	5,20
22:05:00	64	10,94	5,22
22:06:00	64	10,94	5,22
22:07:00	64	10,94	5,22
22:08:00	64	10,93	5,24
22:09:00	64	10,93	5,24
22:10:00	64	10,93	5,24
22:11:00	64	10,93	5,26
22:12:00	64	10,93	5,26
22:13:00	64	10,93	5,26
22:14:00	64	10,92	5,28
22:15:00	64	10,92	5,28
22:16:00	64	10,92	5,28
22:17:00	64	10,92	5,28
22:18:00	64	10,91	5,30
22:19:00	64	10,91	5,30
22:20:00	64	10,91	5,30
22:21:00	64	10,90	5,32
22:22:00	64	10,91	5,30
22:23:00	64	10,90	5,32
22:24:00	64	10,90	5,32
22:25:00	64	10,89	5,34
22:26:00	64	10,89	5,34
22:27:00	64	10,89	5,34
22:28:00	64	10,89	5,36
22:29:00	64	10,89	5,36
22:30:00	64	10,89	5,36
22:31:00	64	10,88	5,38
22:32:00	64	10,88	5,38
22:33:00	64	10,88	5,38
22:34:00	64	10,87	5,40
22:35:00	64	10,87	5,40
22:36:00	64	10,87	5,40
22:37:00	64	10,87	5,40
22:38:00	64	10,86	5,42
22:39:00	64	10,86	5,42
22:40:00	64	10,86	5,44
22:41:00	64	10,86	5,44
22:42:00	64	10,86	5,44
22:43:00	64	10,86	5,44
22:44:00	64	10,85	5,46
22:45:00	64	10,85	5,46
22:46:00	64	10,85	5,46
22:47:00	64	10,85	5,46
22:48:00	64	10,84	5,48
22:49:00	64	10,84	5,48
22:50:00	64	10,84	5,50
22:51:00	64	10,84	5,50
22:52:00	64	10,84	5,50
22:53:00	64	10,84	5,50
22:54:00	64	10,83	5,52
22:55:00	64	10,83	5,52
22:56:00	64	10,83	5,52
22:57:00	64	10,83	5,52
22:58:00	64	10,83	5,52
22:59:00	64	10,83	5,52
23:00:00	64	10,82	5,54
23:01:00	64	10,81	5,56
23:02:00	64	10,81	5,56
23:03:00	64	10,81	5,56
23:04:00	64	10,81	5,56
23:05:00	64	10,81	5,56
23:06:00	64	10,80	5,58
23:07:00	64	10,80	5,58
23:08:00	64	10,80	5,60
23:09:00	64	10,80	5,60
23:10:00	64	10,80	5,60
23:11:00	64	10,80	5,60
23:12:00	64	10,79	5,62
23:13:00	64	10,79	5,62
23:14:00	64	10,79	5,62
23:15:00	64	10,78	5,64
23:16:00	64	10,78	5,64
23:17:00	64	10,78	5,64
23:18:00	64	10,77	5,66
23:19:00	64	10,77	5,66
23:20:00	64	10,77	5,66
23:21:00	64	10,77	5,66
23:22:00	64	10,77	5,66
23:23:00	64	10,77	5,69
23:24:00	64	10,77	5,69
23:25:00	64	10,77	5,69
23:26:00	64	10,76	5,71
23:27:00	64	10,76	5,71
23:28:00	64	10,76	5,71
23:29:00	64	10,76	5,71
23:30:00	64	10,75	5,73
23:31:00	64	10,75	5,73
23:32:00	64	10,75	5,73
23:33:00	64	10,75	5,73
23:34:00	64	10,74	5,75
23:35:00	64	10,74	5,75
23:36:00	64	10,74	5,75
23:37:00	64	10,74	5,77
23:38:00	64	10,74	5,77
23:39:00	64	10,74	5,77
23:40:00	64	10,73	5,79
23:41:00	64	10,73	5,79
23:42:00	64	10,73	5,79
23:43:00	64	10,72	5,81
23:44:00	64	10,72	5,81
23:45:00	64	10,72	5,81
23:46:00	64	10,72	5,81
23:47:00	64	10,71	5,84
23:48:00	64	10,71	5,84
23:49:00	64	10,71	5,84
23:50:00	64	10,71	5,86
23:51:00	64	10,71	5,86
23:52:00	64	10,71	5,86
23:53:00	64	10,71	5,86
23:54:00	64	10,70	5,88
23:55:00	64	10,70	5,88
23:56:00	64	10,70	5,88
23:57:00	64	10,69	5,90
23:58:00	64	10,69	5,90
23:59:00	64	10,69	5,90
24:00:00	64	10,69	5,90
24:01:00	64	10,69	5,90
24:02:00	64	10,68	5,92
24:03:00	64	10,68	5,92
24:04:00	64	10,68	5,92
24:05:00	64	10,68	5,92
24:06:00	64	10,68	5,92
24:07:00	64	10,68	5,94
24:08:00	64	10,68	5,94
24:09:00	64	10,67	5,97
24:10:00	64	10,67	5,97
24:11:00	64	10,67	5,97
24:12:00	64	10,67	5,97
24:13:00	64	10,67	5,97
24:14:00	64	10,66	5,99
24:15:00	64	10,66	5,99
24:16:00	64	10,66	5,99
24:17:00	64	10,66	5,99
24:18:00	64	10,65	6,01
24:19:00	64	10,65	6,01
24:20:00	64	10,65	6,01
24:21:00	64	10,65	6,01
24:22:00	64	10,65	6,03
24:23:00	64	10,65	6,03
24:24:00	64	10,65	6,03
24:25:00	64	10,65	6,03
24:26:00	64	10,65	6,03
24:27:00	64	10,64	6,06
24:28:00	64	10,64	6,06
24:29:00	64	10,64	6,06
24:30:00	64	10,64	6,06
24:31:00	64	10,64	6,06
24:32:00	63	10,63	6,08
24:33:00	64	10,63	6,08
24:34:00	64	10,63	6,08
24:35:00	64	10,63	6,08
24:36:00	64	10,63	6,10
24:37:00	64	10,63	6,10
24:38:00	64	10,63	6,10
24:39:00	64	10,63	6,10
24:40:00	64	10,63	6,10
24:41:00	64	10,62	6,12
24:42:00	64	10,62	6,12
24:43:00	64	10,62	6,12
24:44:00	64	10,61	6,15
24:45:00	64	10,61	6,15
24:46:00	64	10,61	6,15
24:47:00	64	10,61	6,15
24:48:00	64	10,60	6,17
24:49:00	64	10,61	6,15
24:50:00	64	10,60	6,17
24:51:00	64	10,60	6,17
24:52:00	64	10,60	6,17
24:53:00	64	10,60	6,17
24:54:00	64	10,59	6,19
24:55:00	64	10,59	6,19
24:56:00	64	10,59	6,19
24:57:00	64	10,59	6,22
24:58:00	63	10,59	6,22
24:59:00	64	10,59	6,22
25:00:00	64	10,59	6,22
25:01:00	64	10,59	6,22
25:02:00	64	10,59	6,22
25:03:00	64	10,59	6,22
25:04:00	64	10,58	6,24
25:05:00	64	10,58	6,24
25:06:00	64	10,57	6,26
25:07:00	64	10,57	6,26
25:08:00	64	10,57	6,26
25:09:00	64	10,57	6,26
25:10:00	64	10,56	6,29
25:11:00	64	10,56	6,29
25:12:00	64	10,56	6,29
25:13:00	64	10,56	6,29
25:14:00	64	10,56	6,31
25:15:00	64	10,56	6,31
25:16:00	64	10,56	6,31
25:17:00	64	10,56	6,31
25:18:00	64	10,56	6,31
25:19:00	64	10,56	6,31
25:20:00	64	10,56	6,31
25:21:00	64	10,55	6,33
25:22:00	64	10,55	6,33
25:23:00	64	10,55	6,33
25:24:00	64	10,55	6,33
25:25:00	64	10,55	6,33
25:26:00	64	10,54	6,36
25:27:00	64	10,54	6,36
25:28:00	64	10,54	6,36
25:29:00	64	10,54	6,36
25:30:00	64	10,54	6,38
25:31:00	64	10,54	6,38
25:32:00	64	10,54	6,38
25:33:00	64	10,53	6,40
25:34:00	64	10,54	6,38
25:35:00	64	10,53	6,40
25:36:00	64	10,53	6,40
25:37:00	64	10,53	6,40
25:38:00	64	10,53	6,40
25:39:00	64	10,53	6,40
25:40:00	64	10,52	6,43
25:41:00	64	10,52	6,43
25:42:00	64	10,52	6,43
25:43:00	64	10,51	6,45
25:44:00	64	10,51	6,45
25:45:00	64	10,51	6,45
25:46:00	63	10,51	6,45
25:47:00	64	10,51	6,45
25:48:00	64	10,50	6,48
25:49:00	64	10,50	6,48
25:50:00	64	10,50	6,48
25:51:00	64	10,50	6,48
25:52:00	64	10,50	6,50
25:53:00	64	10,50	6,48
25:54:00	64	10,50	6,50
25:55:00	64	10,50	6,50
25:56:00	64	10,50	6,50
25:57:00	64	10,50	6,50
25:58:00	64	10,49	6,52
25:59:00	64	10,49	6,52
26:00:00	64	10,49	6,52
26:01:00	64	10,49	6,52
26:02:00	64	10,49	6,52
26:03:00	64	10,49	6,52
26:04:00	64	10,49	6,52
26:05:00	64	10,48	6,55
26:06:00	64	10,48	6,55
26:07:00	64	10,48	6,55
26:08:00	64	10,48	6,55
26:09:00	64	10,47	6,57
26:10:00	64	10,47	6,57
26:11:00	64	10,47	6,57
26:12:00	64	10,47	6,57
26:13:00	64	10,47	6,57
26:14:00	64	10,47	6,57
26:15:00	64	10,47	6,60
26:16:00	64	10,47	6,60
26:17:00	64	10,47	6,60
26:18:00	64	10,47	6,60
26:19:00	64	10,47	6,60
26:20:00	64	10,46	6,62
26:21:00	64	10,46	6,62
26:22:00	64	10,46	6,62
26:23:00	64	10,46	6,62
26:24:00	64	10,46	6,62
26:25:00	64	10,45	6,65
26:26:00	64	10,45	6,65
26:27:00	64	10,45	6,65
26:28:00	64	10,45	6,65
26:29:00	64	10,45	6,65
26:30:00	64	10,45	6,65
26:31:00	64	10,45	6,65
26:32:00	64	10,45	6,65
26:33:00	64	10,45	6,65
26:34:00	64	10,45	6,67
26:35:00	64	10,45	6,67
26:36:00	64	10,45	6,67
26:37:00	64	10,45	6,67
26:38:00	64	10,45	6,67
26:39:00	64	10,44	6,70
26:40:00	64	10,43	6,72
26:41:00	64	10,43	6,72
26:42:00	64	10,43	6,72
26:43:00	64	10,43	6,72
26:44:00	64	10,43	6,72
26:45:00	64	10,42	6,75
26:46:00	64	10,42	6,75
26:47:00	64	10,42	6,75
26:48:00	64	10,42	6,75
26:49:00	64	10,41	6,77
26:50:00	64	10,41	6,77
26:51:00	64	10,41	6,77
26:52:00	63	10,41	6,77
26:53:00	64	10,41	6,77
26:54:00	64	10,41	6,80
26:55:00	64	10,41	6,80
26:56:00	64	10,41	6,80
26:57:00	64	10,41	6,80
26:58:00	64	10,41	6,80
26:59:00	64	10,40	6,82
27:00:00	64	10,40	6,82
27:01:00	64	10,40	6,82
27:02:00	64	10,40	6,82
27:03:00	64	10,40	6,82
27:04:00	64	10,40	6,82
27:05:00	64	10,39	6,85
27:06:00	64	10,39	6,85
27:07:00	64	10,39	6,85
27:08:00	64	10,39	6,85
27:09:00	64	10,39	6,85
27:10:00	64	10,38	6,88
27:11:00	64	10,38	6,88
27:12:00	64	10,38	6,88
27:13:00	64	10,38	6,88
27:14:00	64	10,38	6,88
27:15:00	64	10,38	6,90
27:16:00	64	10,38	6,90
27:17:00	64	10,38	6,90
27:18:00	64	10,37	6,93
27:19:00	64	10,38	6,90
27:20:00	64	10,37	6,93
27:21:00	64	10,37	6,93
27:22:00	63	10,37	6,93
27:23:00	64	10,37	6,93
27:24:00	64	10,37	6,93
27:25:00	64	10,37	6,93
27:26:00	64	10,37	6,93
27:27:00	64	10,37	6,93
27:28:00	64	10,37	6,93
27:29:00	64	10,36	6,95
27:30:00	64	10,36	6,95
27:31:00	64	10,36	6,95
27:32:00	64	10,36	6,95
27:33:00	64	10,36	6,95
27:34:00	63	10,36	6,95
27:35:00	64	10,36	6,95
27:36:00	64	10,36	6,98
27:37:00	64	10,36	6,98
27:38:00	64	10,36	6,98
27:39:00	64	10,35	7,01
27:40:00	64	10,35	7,01
27:41:00	64	10,35	7,01
27:42:00	64	10,35	7,01
27:43:00	64	10,35	7,01
27:44:00	64	10,34	7,03
27:45:00	64	10,34	7,03
27:46:00	64	10,34	7,03
27:47:00	64	10,34	7,03
27:48:00	64	10,34	7,03
27:49:00	64	10,34	7,03
27:50:00	64	10,34	7,03
27:51:00	64	10,33	7,06
27:52:00	64	10,33	7,06
27:53:00	64	10,33	7,06
27:54:00	64	10,33	7,06
27:55:00	64	10,32	7,09
27:56:00	64	10,32	7,09
27:57:00	64	10,32	7,09
27:58:00	64	10,32	7,09
27:59:00	64	10,32	7,09
28:00:00	64	10,32	7,09
28:01:00	64	10,32	7,09
28:02:00	64	10,32	7,09
28:03:00	64	10,32	7,09
28:04:00	64	10,32	7,11
28:05:00	64	10,32	7,11
28:06:00	64	10,32	7,11
28:07:00	64	10,32	7,11
28:08:00	64	10,32	7,11
28:09:00	64	10,32	7,11
28:10:00	64	10,32	7,11
28:11:00	64	10,31	7,14
28:12:00	64	10,32	7,11
28:13:00	63	10,31	7,14
28:14:00	64	10,31	7,14
28:15:00	64	10,31	7,14
28:16:00	64	10,31	7,14
28:17:00	63	10,31	7,14
28:18:00	64	10,30	7,17
28:19:00	64	10,31	7,14
28:20:00	64	10,30	7,17
28:21:00	64	10,30	7,17
28:22:00	64	10,30	7,17
28:23:00	64	10,29	7,19
28:24:00	64	10,29	7,19
28:25:00	64	10,29	7,19
28:26:00	64	10,29	7,19
28:27:00	64	10,29	7,19
28:28:00	64	10,29	7,19
28:29:00	64	10,29	7,19
28:30:00	64	10,29	7,19
28:31:00	64	10,29	7,19
28:32:00	64	10,29	7,19
28:33:00	64	10,29	7,19
28:34:00	64	10,29	7,22
28:35:00	64	10,29	7,22
28:36:00	64	10,29	7,22
28:37:00	64	10,29	7,22
28:38:00	64	10,29	7,22
28:39:00	64	10,29	7,22
28:40:00	64	10,28	7,25
28:41:00	64	10,29	7,22
28:42:00	64	10,28	7,25
28:43:00	64	10,28	7,25
28:44:00	64	10,28	7,25
28:45:00	64	10,27	7,27
28:46:00	64	10,27	7,27
28:47:00	64	10,27	7,27
28:48:00	64	10,27	7,30
28:49:00	64	10,27	7,27
28:50:00	64	10,27	7,30
28:51:00	64	10,27	7,30
28:52:00	64	10,27	7,30
28:53:00	64	10,27	7,30
28:54:00	64	10,26	7,33
28:55:00	64	10,26	7,33
28:56:00	64	10,26	7,33
28:57:00	64	10,26	7,33
28:58:00	64	10,26	7,33
28:59:00	64	10,26	7,33
29:00:00	64	10,26	7,33
29:01:00	64	10,25	7,36
29:02:00	64	10,25	7,36
29:03:00	64	10,25	7,36
29:04:00	64	10,25	7,36
29:05:00	64	10,24	7,38
29:06:00	64	10,24	7,38
