Repository: ProgWizer/parser

File: project-root/data/Data Acquisition/Data Acquisition/2009 year (240)/UCA L Dragon G1900+1.5gpsLX+0.1%RPM+0.3%SMS(60C).txt
--Test Summary--
Full Path and File Name	
Instrument Name	4262L
Instrument Type	Model 4262 Twin Cell UCA
Instrument Serial Number	111L
Test Start Date	25.03.2009
Test Start Time	10:55:13
Test Stop Date	25.03.2009
Test Stop Time	13:53:05
Test Length	2:57:52
Final Sample Time Offset	2:57:00
Controller Schedule Name	
Sampling Period	60 seconds
Comments	
Information	WellID	Research
Information	Customer	PetroAlliance
Information	CementClass	G
Information	CementMfr	Dykerhoff
Information	Additives	1.5gpsLX+0.1%RPM+0.3%SMS
Information	Density	1900
Information	BHCT	60
Information	BHST	80
Information	FluidLoss	
Information	JobType	Research
Calculated Value	CS_50	2:45:00
Calculated Value	CS_500	N/A
Calculated Value	CS_Time8h	N/A
Calculated Value	CS_Time16h	N/A
Calculated Value	CS_Time24h	N/A
Calculated Value	CS_Time48h	N/A
Calculated Value	CS_Time72h	N/A
Calculated Curve	Compressive Strength	Compressive strength type B (more than 14 lb/gal)
Initial Temperature (°C)	22 °C
Final Temperature (°C)	69 °C
Initial Transit Time (microsec/in)	16,83 microsec/in
Final Transit Time (microsec/in)	15,49 microsec/in
Initial Compressive Strength (MPa)	0,00 MPa
Final Compressive Strength (MPa)	0,39 MPa
--Data--
Time (HH:MM:SS)	Temperature (°C)	Transit Time (microsec/in)	Compressive Strength (MPa)
0:00:00	22	16,83	0,00
0:01:00	23	16,80	0,01
0:02:00	23	16,81	0,00
0:03:00	23	16,81	0,00
0:04:00	23	16,82	0,00
0:05:00	24	16,83	0,00
0:06:00	25	16,83	0,00
0:07:00	25	16,83	0,00
0:08:00	26	16,84	0,00
0:09:00	27	16,83	0,00
0:10:00	28	16,82	0,00
0:11:00	29	16,82	0,00
0:12:00	30	16,81	0,00
0:13:00	30	16,81	0,00
0:14:00	31	16,81	0,00
0:15:00	31	16,82	0,00
0:16:00	33	16,82	0,00
0:17:00	33	16,83	0,00
0:18:00	34	16,83	0,00
0:19:00	35	16,84	0,00
0:20:00	36	16,84	0,00
0:21:00	37	16,84	0,00
0:22:00	37	16,85	0,00
0:23:00	38	16,85	0,00
0:24:00	39	16,85	0,00
0:25:00	40	16,86	0,00
0:26:00	41	16,86	0,00
0:27:00	41	16,86	0,00
0:28:00	42	16,87	0,00
0:29:00	43	16,88	0,00
0:30:00	44	16,89	0,00
0:31:00	44	16,89	0,00
0:32:00	45	16,89	0,00
0:33:00	46	16,89	0,00
0:34:00	47	16,90	0,00
0:35:00	48	16,91	0,00
0:36:00	49	16,92	0,00
0:37:00	49	16,92	0,00
0:38:00	50	16,92	0,00
0:39:00	51	16,91	0,00
0:40:00	51	16,92	0,00
0:41:00	52	16,91	0,00
0:42:00	53	16,92	0,00
0:43:00	54	16,91	0,00
0:44:00	54	16,90	0,00
0:45:00	55	16,91	0,00
0:46:00	56	16,92	0,00
0:47:00	57	16,93	0,00
0:48:00	58	16,94	0,00
0:49:00	58	16,95	0,00
0:50:00	59	16,95	0,00
0:51:00	60	16,96	0,00
0:52:00	60	16,98	0,00
0:53:00	61	16,98	0,00
0:54:00	61	16,99	0,00
0:55:00	62	17,00	0,00
0:56:00	62	17,02	0,00
0:57:00	62	17,02	0,00
0:58:00	62	17,03	0,00
0:59:00	62	17,04	0,00
1:00:00	62	17,04	0,00
1:01:00	62	17,05	0,00
1:02:00	62	17,06	0,00
1:03:00	61	17,07	0,00
1:04:00	61	17,08	0,00
1:05:00	61	17,08	0,00
1:06:00	61	17,08	0,00
1:07:00	61	17,08	0,00
1:08:00	62	17,08	0,00
1:09:00	62	17,09	0,00
1:10:00	62	17,09	0,00
1:11:00	62	17,09	0,00
1:12:00	62	17,09	0,00
1:13:00	62	17,10	0,00
1:14:00	62	17,10	0,00
1:15:00	62	17,10	0,00
1:16:00	62	17,10	0,00
1:17:00	62	17,09	0,00
1:18:00	62	17,09	0,00
1:19:00	62	17,09	0,00
1:20:00	62	17,09	0,00
1:21:00	62	17,08	0,00
1:22:00	62	17,08	0,00
1:23:00	62	17,08	0,00
1:24:00	62	17,08	0,00
1:25:00	62	17,07	0,00
1:26:00	62	17,07	0,00
1:27:00	62	17,06	0,00
1:28:00	62	17,05	0,00
1:29:00	62	17,04	0,00
1:30:00	63	17,04	0,00
1:31:00	62	17,04	0,00
1:32:00	63	17,03	0,00
1:33:00	63	17,02	0,00
1:34:00	63	17,01	0,00
1:35:00	63	17,00	0,00
1:36:00	63	16,99	0,00
1:37:00	63	16,98	0,00
1:38:00	63	16,98	0,00
1:39:00	63	16,96	0,00
1:40:00	63	16,95	0,00
1:41:00	64	16,95	0,00
1:42:00	63	16,93	0,00
1:43:00	63	16,92	0,00
1:44:00	64	16,91	0,00
1:45:00	64	16,89	0,00
1:46:00	64	16,89	0,00
1:47:00	63	16,87	0,00
1:48:00	64	16,86	0,00
1:49:00	64	16,84	0,00
1:50:00	64	16,84	0,00
1:51:00	64	16,82	0,00
1:52:00	64	16,80	0,01
1:53:00	64	16,79	0,01
1:54:00	64	16,78	0,01
1:55:00	65	16,76	0,02
1:56:00	64	16,74	0,02
1:57:00	65	16,74	0,02
1:58:00	64	16,71	0,03
1:59:00	65	16,70	0,03
2:00:00	65	16,68	0,03
2:01:00	65	16,67	0,04
2:02:00	65	16,66	0,04
2:03:00	65	16,64	0,04
2:04:00	65	16,62	0,05
2:05:00	65	16,60	0,05
2:06:00	65	16,59	0,06
2:07:00	65	16,57	0,06
2:08:00	66	16,56	0,06
2:09:00	66	16,54	0,07
2:10:00	66	16,52	0,07
2:11:00	66	16,50	0,08
2:12:00	66	16,48	0,08
2:13:00	66	16,46	0,09
2:14:00	66	16,44	0,09
2:15:00	66	16,42	0,10
2:16:00	66	16,41	0,10
2:17:00	66	16,38	0,11
2:18:00	66	16,36	0,12
2:19:00	67	16,34	0,12
2:20:00	67	16,32	0,13
2:21:00	66	16,30	0,13
2:22:00	66	16,27	0,14
2:23:00	67	16,25	0,15
2:24:00	66	16,22	0,15
2:25:00	67	16,19	0,16
2:26:00	67	16,17	0,17
2:27:00	67	16,14	0,18
2:28:00	67	16,10	0,19
2:29:00	67	16,08	0,20
2:30:00	67	16,05	0,20
2:31:00	67	16,02	0,21
2:32:00	67	15,98	0,23
2:33:00	68	15,96	0,23
2:34:00	67	15,93	0,24
2:35:00	68	15,90	0,25
2:36:00	68	15,86	0,26
2:37:00	68	15,83	0,27
2:38:00	68	15,80	0,28
2:39:00	68	15,76	0,29
2:40:00	68	15,73	0,30
2:41:00	68	15,70	0,31
2:42:00	68	15,66	0,33
2:43:00	68	15,64	0,34
2:44:00	68	15,61	0,35
2:45:00	68	15,58	0,36
2:46:00	68	15,54	0,37
2:47:00	69	15,51	0,38
2:48:00	69	15,47	0,40
2:49:00	69	15,43	0,41
2:50:00	69	15,40	0,42
2:51:00	69	15,37	0,43
2:52:00	69	15,34	0,44
2:53:00	69	15,30	0,46
2:54:00	69	15,28	0,47
2:55:00	69	15,24	0,49
2:56:00	69	15,21	0,50
2:57:00	69	15,49	0,39

File: project-root/data/Data Acquisition/Data Acquisition/2009 year (240)/UCA L Dragon G1920+0.8gpsLX+5%MKU+0.8%RPM+0.3%FL+0.1%SF-100+0.15%LTR-100 (75-93C).txt
--Test Summary--
Full Path and File Name	
Instrument Name	4262L
Instrument Type	Model 4262 Twin Cell UCA
Instrument Serial Number	111L
Test Start Date	09.07.2009
Test Start Time	16:00:01
Test Stop Date	10.07.2009
Test Stop Time	10:21:45
Test Length	18:21:44
Final Sample Time Offset	18:21:00
Controller Schedule Name	
Sampling Period	60 seconds
Comments	T: 75(60), (93)240)
Information	WellID	
Information	Customer	PetroAlliance
Information	CementClass	G
Information	CementMfr	Dykerhoff
Information	Additives	1.2gpsLX+5%MKU+0.8%RPM+0.3%FL+0.1%SF-100+0.15%LTR-100
Information	Density	1920
Information	BHCT	75
Information	BHST	93
Information	FluidLoss	
Information	JobType	Research
Calculated Value	CS_50	17:48:00
Calculated Value	CS_500	N/A
Calculated Value	CS_Time8h	0,00 MPa
Calculated Value	CS_Time16h	0,00 MPa
Calculated Value	CS_Time24h	N/A
Calculated Value	CS_Time48h	N/A
Calculated Value	CS_Time72h	N/A
Calculated Curve	Compressive Strength	Compressive strength type B (more than 14 lb/gal)
Initial Temperature (°C)	23 °C
Final Temperature (°C)	92 °C
Initial Transit Time (microsec/in)	16,55 microsec/in
Final Transit Time (microsec/in)	16,42 microsec/in
Initial Compressive Strength (MPa)	0,00 MPa
Final Compressive Strength (MPa)	0,03 MPa
--Data--
Time (HH:MM:SS)	Temperature (°C)	Transit Time (microsec/in)	Compressive Strength (MPa)
0:00:00	23	16,55	0,00
0:01:00	24	16,55	0,00
0:02:00	24	16,55	0,00
0:03:00	24	16,54	0,00
0:04:00	24	16,55	0,00
0:05:00	25	16,55	0,00
0:06:00	25	16,55	0,00
0:07:00	26	16,56	0,00
0:08:00	26	16,55	0,00
0:09:00	27	16,55	0,00
0:10:00	28	16,55	0,00
0:11:00	29	16,54	0,00
0:12:00	30	16,54	0,00
0:13:00	31	16,54	0,00
0:14:00	32	16,53	0,01
0:15:00	32	16,53	0,01
0:16:00	33	16,52	0,01
0:17:00	34	16,51	0,01
0:18:00	35	16,50	0,01
0:19:00	36	16,52	0,01
0:20:00	37	16,51	0,01
0:21:00	38	16,51	0,01
0:22:00	39	16,50	0,01
0:23:00	40	16,48	0,02
0:24:00	40	16,47	0,02
0:25:00	42	16,48	0,02
0:26:00	43	16,49	0,02
0:27:00	44	16,48	0,02
0:28:00	45	16,46	0,02
0:29:00	45	16,44	0,03
0:30:00	46	16,44	0,03
0:31:00	47	16,43	0,03
0:32:00	48	16,42	0,03
0:33:00	49	16,42	0,03
0:34:00	50	16,41	0,04
0:35:00	51	16,41	0,04
0:36:00	52	16,39	0,04
0:37:00	53	16,39	0,04
0:38:00	54	16,41	0,03
0:39:00	55	16,39	0,04
0:40:00	56	16,40	0,04
0:41:00	56	16,40	0,04
0:42:00	57	16,41	0,04
0:43:00	58	16,41	0,04
0:44:00	59	16,41	0,04
0:45:00	60	16,42	0,03
0:46:00	61	16,41	0,03
0:47:00	62	16,41	0,03
0:48:00	63	16,41	0,03
0:49:00	64	16,43	0,03
0:50:00	64	16,44	0,03
0:51:00	65	16,44	0,03
0:52:00	66	16,43	0,03
0:53:00	67	16,45	0,02
0:54:00	68	16,44	0,03
0:55:00	69	16,45	0,02
0:56:00	70	16,47	0,02
0:57:00	71	16,48	0,02
0:58:00	71	16,48	0,02
0:59:00	72	16,48	0,02
1:00:00	73	16,50	0,01
1:01:00	74	16,50	0,01
1:02:00	75	16,49	0,02
1:03:00	76	16,51	0,01
1:04:00	76	16,52	0,01
1:05:00	77	16,53	0,01
1:06:00	77	16,52	0,01
1:07:00	77	16,52	0,01
1:08:00	77	16,53	0,01
1:09:00	77	16,54	0,00
1:10:00	77	16,53	0,01
1:11:00	76	16,54	0,00
1:12:00	76	16,55	0,00
1:13:00	76	16,55	0,00
1:14:00	76	16,55	0,00
1:15:00	76	16,55	0,00
1:16:00	76	16,57	0,00
1:17:00	76	16,55	0,00
1:18:00	76	16,55	0,00
1:19:00	76	16,55	0,00
1:20:00	76	16,56	0,00
1:21:00	76	16,55	0,00
1:22:00	76	16,56	0,00
1:23:00	76	16,55	0,00
1:24:00	76	16,56	0,00
1:25:00	76	16,56	0,00
1:26:00	76	16,55	0,00
1:27:00	76	16,56	0,00
1:28:00	76	16,55	0,00
1:29:00	76	16,56	0,00
1:30:00	76	16,55	0,00
1:31:00	77	16,54	0,00
1:32:00	76	16,57	0,00
1:33:00	76	16,57	0,00
1:34:00	76	16,56	0,00
1:35:00	76	16,55	0,00
1:36:00	77	16,54	0,00
1:37:00	77	16,56	0,00
1:38:00	77	16,57	0,00
1:39:00	77	16,55	0,00
1:40:00	77	16,54	0,00
1:41:00	77	16,57	0,00
1:42:00	77	16,54	0,00
1:43:00	77	16,55	0,00
1:44:00	77	16,56	0,00
1:45:00	77	16,55	0,00
1:46:00	77	16,54	0,00
1:47:00	77		
1:48:00	77	16,55	0,00
1:49:00	78	16,54	0,00
1:50:00	78	16,56	0,00
1:51:00	77	16,55	0,00
1:52:00	78	16,54	0,00
1:53:00	78	16,54	0,00
1:54:00	78	16,56	0,00
1:55:00	78	16,54	0,00
1:56:00	78	16,60	0,00
1:57:00	78		
1:58:00	78	16,58	0,00
1:59:00	78		
2:00:00	78	16,54	0,00
2:01:00	78	16,55	0,00
2:02:00	79	16,60	0,00
2:03:00	79	16,55	0,00
2:04:00	79	16,54	0,00
2:05:00	79		
2:06:00	79	19,55	0,00
2:07:00	79	19,55	0,00
2:08:00	79	19,55	0,00
2:09:00	79	19,55	0,00
2:10:00	79	19,55	0,00
2:11:00	79	19,54	0,00
2:12:00	79	19,55	0,00
2:13:00	79	19,55	0,00
2:14:00	79	19,55	0,00
2:15:00	79	19,55	0,00
2:16:00	80	19,54	0,00
2:17:00	80	19,55	0,00
2:18:00	80	19,55	0,00
2:19:00	80	19,55	0,00
2:20:00	80	19,55	0,00
2:21:00	80	19,55	0,00
2:22:00	80	19,54	0,00
2:23:00	80	19,55	0,00
2:24:00	80	19,55	0,00
2:25:00	80	19,54	0,00
2:26:00	80	19,55	0,00
2:27:00	80	19,56	0,00
2:28:00	80	19,56	0,00
2:29:00	80	19,56	0,00
2:30:00	81	19,56	0,00
2:31:00	81	19,55	0,00
2:32:00	81	19,56	0,00
2:33:00	81	19,55	0,00
2:34:00	81	19,56	0,00
2:35:00	81	19,56	0,00
2:36:00	81	19,57	0,00
2:37:00	81	19,56	0,00
2:38:00	81	19,57	0,00
2:39:00	81	19,57	0,00
2:40:00	81	19,57	0,00
2:41:00	81	19,57	0,00
2:42:00	81	19,57	0,00
2:43:00	82	19,57	0,00
2:44:00	81	19,57	0,00
2:45:00	82	19,57	0,00
2:46:00	81	19,57	0,00
2:47:00	82	19,57	0,00
2:48:00	82	19,57	0,00
2:49:00	82	19,57	0,00
2:50:00	82	19,58	0,00
2:51:00	82	19,57	0,00
2:52:00	82	19,58	0,00
2:53:00	82	19,59	0,00
2:54:00	83	19,58	0,00
2:55:00	83	19,59	0,00
2:56:00	82	19,59	0,00
2:57:00	83	19,59	0,00
2:58:00	83	19,59	0,00
2:59:00	83	19,59	0,00
3:00:00	83	19,59	0,00
3:01:00	83	19,59	0,00
3:02:00	83	19,59	0,00
3:03:00	83	19,60	0,00
3:04:00	83	19,59	0,00
3:05:00	83	19,60	0,00
3:06:00	83	19,60	0,00
3:07:00	83	19,60	0,00
3:08:00	83	19,61	0,00
3:09:00	83	19,61	0,00
3:10:00	84	19,61	0,00
3:11:00	84	19,60	0,00
3:12:00	84	19,60	0,00
3:13:00	84	19,60	0,00
3:14:00	84	19,60	0,00
3:15:00	84	19,61	0,00
3:16:00	84	19,62	0,00
3:17:00	84	19,62	0,00
3:18:00	84	19,62	0,00
3:19:00	84	19,62	0,00
3:20:00	84	19,62	0,00
3:21:00	85	19,62	0,00
3:22:00	84	19,62	0,00
3:23:00	85	19,62	0,00
3:24:00	84	19,62	0,00
3:25:00	85	19,63	0,00
3:26:00	84	19,63	0,00
3:27:00	84	19,63	0,00
3:28:00	85	19,63	0,00
3:29:00	85	19,63	0,00
3:30:00	85	19,63	0,00
3:31:00	85	19,63	0,00
3:32:00	85	19,64	0,00
3:33:00	85	19,64	0,00
3:34:00	85	19,64	0,00
3:35:00	86	19,64	0,00
3:36:00	85	19,64	0,00
3:37:00	86	19,64	0,00
3:38:00	85	19,64	0,00
3:39:00	85	19,64	0,00
3:40:00	86	19,65	0,00
3:41:00	86	19,64	0,00
3:42:00	86	19,65	0,00
3:43:00	86	19,66	0,00
3:44:00	86	19,66	0,00
3:45:00	86	19,66	0,00
3:46:00	86	19,66	0,00
3:47:00	86	19,66	0,00
3:48:00	86	19,66	0,00
3:49:00	86	19,67	0,00
3:50:00	86	19,66	0,00
3:51:00	87	19,67	0,00
3:52:00	86	19,67	0,00
3:53:00	87	19,66	0,00
3:54:00	87	19,66	0,00
3:55:00	87	19,67	0,00
3:56:00	87	19,67	0,00
3:57:00	87	19,67	0,00
3:58:00	87	19,66	0,00
3:59:00	87	19,67	0,00
4:00:00	87	19,67	0,00
4:01:00	87	19,66	0,00
4:02:00	87	19,68	0,00
4:03:00	88	19,67	0,00
4:04:00	87	19,68	0,00
4:05:00	87	19,68	0,00
4:06:00	88	19,68	0,00
4:07:00	88	19,68	0,00
4:08:00	88	19,68	0,00
4:09:00	88	19,69	0,00
4:10:00	88	19,69	0,00
4:11:00	88	19,70	0,00
4:12:00	88	19,70	0,00
4:13:00	88	19,70	0,00
4:14:00	88	19,70	0,00
4:15:00	88	19,70	0,00
4:16:00	88	19,70	0,00
4:17:00	88	19,71	0,00
4:18:00	88	19,71	0,00
4:19:00	89	19,71	0,00
4:20:00	89	19,71	0,00
4:21:00	89	19,71	0,00
4:22:00	89	19,71	0,00
4:23:00	89	19,71	0,00
4:24:00	89	19,70	0,00
4:25:00	89	19,71	0,00
4:26:00	89	19,71	0,00
4:27:00	89	19,71	0,00
4:28:00	89	19,71	0,00
4:29:00	89	19,73	0,00
4:30:00	90	19,72	0,00
4:31:00	89	19,73	0,00
4:32:00	90	19,73	0,00
4:33:00	90	19,73	0,00
4:34:00	90	19,73	0,00
4:35:00	90	19,74	0,00
4:36:00	90	19,73	0,00
4:37:00	90	19,73	0,00
4:38:00	90	19,73	0,00
4:39:00	90	19,74	0,00
4:40:00	90	19,74	0,00
4:41:00	91	19,74	0,00
4:42:00	90	19,73	0,00
4:43:00	90	19,74	0,00
4:44:00	90	19,74	0,00
4:45:00	91	19,74	0,00
4:46:00	91	19,74	0,00
4:47:00	91	19,74	0,00
4:48:00	91	19,74	0,00
4:49:00	91	19,74	0,00
4:50:00	91	19,74	0,00
4:51:00	91	19,75	0,00
4:52:00	91	19,74	0,00
4:53:00	91	19,74	0,00
4:54:00	91	19,74	0,00
4:55:00	91	19,75	0,00
4:56:00	91	19,75	0,00
4:57:00	91	19,76	0,00
4:58:00	91	19,75	0,00
4:59:00	91	19,75	0,00
5:00:00	92	19,74	0,00
5:01:00	92	19,76	0,00
5:02:00	92	19,75	0,00
5:03:00	92	19,74	0,00
5:04:00	92	19,75	0,00
5:05:00	92	19,75	0,00
5:06:00	92	19,76	0,00
5:07:00	92	19,75	0,00
5:08:00	92	19,76	0,00
5:09:00	92	19,76	0,00
5:10:00	92	19,75	0,00
5:11:00	92	19,74	0,00
5:12:00	92	19,75	0,00
5:13:00	92	19,76	0,00
5:14:00	92	19,75	0,00
5:15:00	92	19,77	0,00
5:16:00	92	19,75	0,00
5:17:00	92	19,76	0,00
5:18:00	92	19,76	0,00
5:19:00	92	19,77	0,00
5:20:00	92	19,76	0,00
5:21:00	92	19,76	0,00
5:22:00	92	19,77	0,00
5:23:00	92	19,76	0,00
5:24:00	92	19,76	0,00
5:25:00	92	19,77	0,00
5:26:00	92	19,77	0,00
5:27:00	92	19,77	0,00
5:28:00	92	19,77	0,00
5:29:00	92	19,78	0,00
5:30:00	92	19,77	0,00
5:31:00	92	19,78	0,00
5:32:00	92	19,78	0,00
5:33:00	92	19,78	0,00
5:34:00	92	19,78	0,00
5:35:00	92	19,78	0,00
5:36:00	92	19,78	0,00
5:37:00	92	19,78	0,00
5:38:00	92	19,78	0,00
5:39:00	92	19,78	0,00
5:40:00	92	19,78	0,00
5:41:00	92	19,78	0,00
5:42:00	91	19,78	0,00
5:43:00	92	19,78	0,00
5:44:00	92	19,78	0,00
5:45:00	92	19,79	0,00
5:46:00	92	19,78	0,00
5:47:00	92	19,78	0,00
5:48:00	92	19,78	0,00
5:49:00	92	19,78	0,00
5:50:00	92	19,77	0,00
5:51:00	92	19,78	0,00
5:52:00	92	19,78	0,00
5:53:00	92	19,78	0,00
5:54:00	92	19,78	0,00
5:55:00	92	19,78	0,00
5:56:00	92	19,78	0,00
5:57:00	92	19,78	0,00
5:58:00	92	19,78	0,00
5:59:00	92	19,78	0,00
6:00:00	92	19,78	0,00
6:01:00	92	19,78	0,00
6:02:00	92	19,78	0,00
6:03:00	92	19,78	0,00
6:04:00	91	19,79	0,00
6:05:00	91	19,78	0,00
6:06:00	92	19,78	0,00
6:07:00	92	19,78	0,00
6:08:00	92	19,80	0,00
6:09:00	92	19,79	0,00
6:10:00	92	19,79	0,00
6:11:00	92	19,78	0,00
6:12:00	92	19,78	0,00
6:13:00	92	19,78	0,00
6:14:00	92	19,77	0,00
6:15:00	92	19,78	0,00
6:16:00	92	19,78	0,00
6:17:00	92	19,78	0,00
6:18:00	92	19,78	0,00
6:19:00	92	19,77	0,00
6:20:00	92	19,77	0,00
6:21:00	91	19,78	0,00
6:22:00	92	19,78	0,00
6:23:00	92	19,78	0,00
6:24:00	92	19,78	0,00
6:25:00	92	19,78	0,00
6:26:00	92	19,78	0,00
6:27:00	92	19,79	0,00
6:28:00	92	19,78	0,00
6:29:00	92	19,78	0,00
6:30:00	92	19,79	0,00
6:31:00	92	19,78	0,00
6:32:00	92	19,78	0,00
6:33:00	92	19,78	0,00
6:34:00	91	19,78	0,00
6:35:00	92	19,78	0,00
6:36:00	92	19,78	0,00
6:37:00	91	19,79	0,00
6:38:00	92	19,80	0,00
6:39:00	92	19,79	0,00
6:40:00	92	19,79	0,00
6:41:00	92	19,79	0,00
6:42:00	92	19,78	0,00
6:43:00	92	19,80	0,00
6:44:00	92	19,80	0,00
6:45:00	92	19,80	0,00
6:46:00	92	19,80	0,00
6:47:00	92	19,80	0,00
6:48:00	92	19,80	0,00
6:49:00	92	19,80	0,00
6:50:00	92	19,79	0,00
6:51:00	92	19,80	0,00
6:52:00	92	19,80	0,00
6:53:00	92	19,79	0,00
6:54:00	92	19,79	0,00
6:55:00	92	19,79	0,00
6:56:00	92	19,79	0,00
6:57:00	92	19,78	0,00
6:58:00	92	19,80	0,00
6:59:00	92	19,80	0,00
7:00:00	92	19,80	0,00
7:01:00	92	19,80	0,00
7:02:00	92	19,80	0,00
7:03:00	92	19,80	0,00
7:04:00	92	19,80	0,00
7:05:00	92	19,80	0,00
7:06:00	92	19,80	0,00
7:07:00	92	19,81	0,00
7:08:00	92	19,81	0,00
7:09:00	92	19,81	0,00
7:10:00	91	19,81	0,00
7:11:00	92	19,80	0,00
7:12:00	92	19,80	0,00
7:13:00	92	19,80	0,00
7:14:00	91	19,80	0,00
7:15:00	92	19,80	0,00
7:16:00	92	19,80	0,00
7:17:00	92	19,80	0,00
7:18:00	92	19,79	0,00
7:19:00	91	19,80	0,00
7:20:00	92	19,79	0,00
7:21:00	92	19,78	0,00
7:22:00	92	19,79	0,00
7:23:00	92	19,79	0,00
7:24:00	92	19,80	0,00
7:25:00	91	19,80	0,00
7:26:00	92	19,80	0,00
7:27:00	92	19,81	0,00
7:28:00	92	19,81	0,00
7:29:00	91	19,82	0,00
7:30:00	92	19,83	0,00
7:31:00	92	19,82	0,00
7:32:00	92	19,82	0,00
7:33:00	92	19,83	0,00
7:34:00	92	19,81	0,00
7:35:00	92	19,81	0,00
7:36:00	92	19,82	0,00
7:37:00	92	19,80	0,00
7:38:00	92	19,82	0,00
7:39:00	92	19,81	0,00
7:40:00	92	19,81	0,00
7:41:00	92	19,81	0,00
7:42:00	91	19,81	0,00
7:43:00	92	19,82	0,00
7:44:00	92	19,81	0,00
7:45:00	92	19,82	0,00
7:46:00	91	19,84	0,00
7:47:00	92	19,83	0,00
7:48:00	92	19,84	0,00
7:49:00	92	19,84	0,00
7:50:00	92	19,83	0,00
7:51:00	92	19,83	0,00
7:52:00	92	19,84	0,00
7:53:00	92	19,83	0,00
7:54:00	92	19,83	0,00
7:55:00	92	19,84	0,00
7:56:00	92	19,83	0,00
7:57:00	92	19,84	0,00
7:58:00	92	19,84	0,00
7:59:00	92	19,84	0,00
8:00:00	92	19,84	0,00
8:01:00	92	19,83	0,00
8:02:00	92	19,84	0,00
8:03:00	92	19,84	0,00
8:04:00	92	19,84	0,00
8:05:00	91	19,84	0,00
8:06:00	92	19,84	0,00
8:07:00	92	19,84	0,00
8:08:00	91	19,84	0,00
8:09:00	92	19,84	0,00
8:10:00	92	19,84	0,00
8:11:00	92	19,84	0,00
8:12:00	92	19,84	0,00
8:13:00	92	19,84	0,00
8:14:00	92	19,84	0,00
8:15:00	91	19,84	0,00
8:16:00	91	19,84	0,00
8:17:00	92	19,85	0,00
8:18:00	91	19,85	0,00
8:19:00	92	19,85	0,00
8:20:00	92	19,84	0,00
8:21:00	92	19,85	0,00
8:22:00	92	19,85	0,00
8:23:00	92	19,85	0,00
8:24:00	92	19,86	0,00
8:25:00	91	19,85	0,00
8:26:00	92	19,86	0,00
8:27:00	92	19,85	0,00
8:28:00	92	19,85	0,00
8:29:00	91	19,85	0,00
8:30:00	91	19,85	0,00
8:31:00	91	19,85	0,00
8:32:00	91	19,86	0,00
8:33:00	92	19,86	0,00
8:34:00	92	19,86	0,00
8:35:00	91	19,85	0,00
8:36:00	92	19,85	0,00
8:37:00	92	19,85	0,00
8:38:00	92	19,86	0,00
8:39:00	92	19,85	0,00
8:40:00	92	19,86	0,00
8:41:00	91	19,86	0,00
8:42:00	92	19,86	0,00
8:43:00	92	19,86	0,00
8:44:00	92	19,86	0,00
8:45:00	92	19,86	0,00
8:46:00	92	19,87	0,00
8:47:00	92	19,87	0,00
8:48:00	92	19,86	0,00
8:49:00	92	19,85	0,00
8:50:00	92	19,86	0,00
8:51:00	92	19,86	0,00
8:52:00	92	19,86	0,00
8:53:00	92	19,86	0,00
8:54:00	92	19,86	0,00
8:55:00	92	19,86	0,00
8:56:00	92	19,86	0,00
8:57:00	92	19,86	0,00
8:58:00	92	19,86	0,00
8:59:00	92	19,86	0,00
9:00:00	92	19,86	0,00
9:01:00	91	19,86	0,00
9:02:00	92	19,86	0,00
9:03:00	92	19,86	0,00
9:04:00	92	19,86	0,00
9:05:00	92	19,87	0,00
9:06:00	92	19,87	0,00
9:07:00	92	19,87	0,00
9:08:00	92	19,86	0,00
9:09:00	92	19,87	0,00
9:10:00	92	19,87	0,00
9:11:00	92	19,87	0,00
9:12:00	92	19,88	0,00
9:13:00	92	19,88	0,00
9:14:00	92	19,88	0,00
9:15:00	92	19,87	0,00
9:16:00	92	19,88	0,00
9:17:00	92	19,88	0,00
9:18:00	92	19,88	0,00
9:19:00	92	19,88	0,00
9:20:00	92	19,88	0,00
9:21:00	91	19,89	0,00
9:22:00	92	19,89	0,00
9:23:00	91	19,89	0,00
9:24:00	92	19,89	0,00
9:25:00	92	19,89	0,00
9:26:00	91	19,89	0,00
9:27:00	92	19,88	0,00
9:28:00	92	19,89	0,00
9:29:00	91	19,89	0,00
9:30:00	91	19,89	0,00
9:31:00	92	19,89	0,00
9:32:00	92	19,89	0,00
9:33:00	92	19,89	0,00
9:34:00	92	19,89	0,00
9:35:00	92	19,89	0,00
9:36:00	92	19,89	0,00
9:37:00	92	19,88	0,00
9:38:00	91	19,89	0,00
9:39:00	92	19,89	0,00
9:40:00	92	19,89	0,00
9:41:00	92	19,90	0,00
9:42:00	92	19,89	0,00
9:43:00	92	19,90	0,00
9:44:00	91	19,90	0,00
9:45:00	92	19,90	0,00
9:46:00	92	19,91	0,00
9:47:00	92	19,90	0,00
9:48:00	92	19,90	0,00
9:49:00	92	19,90	0,00
9:50:00	92	19,91	0,00
9:51:00	92	19,91	0,00
9:52:00	92	19,90	0,00
9:53:00	92	19,91	0,00
9:54:00	92	19,91	0,00
9:55:00	92	19,92	0,00
9:56:00	92	19,91	0,00
9:57:00	92	19,91	0,00
9:58:00	92	19,92	0,00
9:59:00	92	19,92	0,00
10:00:00	92	19,92	0,00
10:01:00	92	19,92	0,00
10:02:00	91	19,92	0,00
10:03:00	92	19,92	0,00
10:04:00	92	19,92	0,00
10:05:00	92	19,92	0,00
10:06:00	92	19,92	0,00
10:07:00	91	19,92	0,00
10:08:00	92	19,93	0,00
10:09:00	92	19,92	0,00
10:10:00	92	19,92	0,00
10:11:00	91	19,92	0,00
10:12:00	92	19,94	0,00
10:13:00	92	19,92	0,00
10:14:00	92	19,92	0,00
10:15:00	92	19,93	0,00
10:16:00	92	19,93	0,00
10:17:00	91	19,93	0,00
10:18:00	92	19,95	0,00
10:19:00	92	19,94	0,00
10:20:00	92	19,94	0,00
10:21:00	92	19,94	0,00
10:22:00	92	19,95	0,00
10:23:00	92	19,95	0,00
10:24:00	92	19,95	0,00
10:25:00	91	19,95	0,00
10:26:00	92	19,95	0,00
10:27:00	92	19,95	0,00
10:28:00	92	19,95	0,00
10:29:00	92	19,95	0,00
10:30:00	92	19,95	0,00
10:31:00	92	19,96	0,00
10:32:00	92	19,96	0,00
10:33:00	92	19,97	0,00
10:34:00	92	19,96	0,00
10:35:00	92	19,97	0,00
10:36:00	92	19,98	0,00
10:37:00	92	19,98	0,00
10:38:00	92	19,98	0,00
10:39:00	92	19,98	0,00
10:40:00	92	19,98	0,00
10:41:00	92	19,98	0,00
10:42:00	92	19,97	0,00
10:43:00	92	19,97	0,00
10:44:00	92	19,98	0,00
10:45:00	92	19,98	0,00
10:46:00	92	19,98	0,00
10:47:00	92	19,98	0,00
10:48:00	92	19,97	0,00
10:49:00	92	19,98	0,00
10:50:00	92	19,97	0,00
10:51:00	92	19,98	0,00
10:52:00	92	19,98	0,00
10:53:00	92	19,98	0,00
10:54:00	91	19,98	0,00
10:55:00	92	19,98	0,00
10:56:00	92	19,98	0,00
10:57:00	92	19,98	0,00
10:58:00	92	19,98	0,00
10:59:00	92	19,99	0,00
11:00:00	91	19,98	0,00
11:01:00	92	19,98	0,00
11:02:00	91	19,98	0,00
11:03:00	92	19,98	0,00
11:04:00	92	19,99	0,00
11:05:00	92	19,98	0,00
11:06:00	92	19,98	0,00
11:07:00	92	19,98	0,00
11:08:00	92	19,99	0,00
11:09:00	92	20,00	0,00
11:10:00	92	20,00	0,00
11:11:00	92	20,01	0,00
11:12:00	92	20,00	0,00
11:13:00	92	20,00	0,00
11:14:00	92	20,01	0,00
11:15:00	92	20,01	0,00
11:16:00	92	20,01	0,00
11:17:00	92	20,01	0,00
11:18:00	92	20,02	0,00
11:19:00	92	20,01	0,00
11:20:00	91	20,02	0,00
11:21:00	92	20,01	0,00
11:22:00	92	20,02	0,00
11:23:00	91	20,02	0,00
11:24:00	92	20,02	0,00
11:25:00	92	20,02	0,00
11:26:00	92	20,02	0,00
11:27:00	92	20,02	0,00
11:28:00	92	20,02	0,00
11:29:00	91	20,02	0,00
11:30:00	92	20,02	0,00
11:31:00	91	20,02	0,00
11:32:00	92	20,02	0,00
11:33:00	92	20,03	0,00
11:34:00	92	20,02	0,00
11:35:00	92	20,03	0,00
11:36:00	92	20,02	0,00
11:37:00	92	20,03	0,00
11:38:00	92	20,02	0,00
11:39:00	92	20,02	0,00
11:40:00	92	20,02	0,00
11:41:00	92	20,03	0,00
11:42:00	92	20,03	0,00
11:43:00	92	20,02	0,00
11:44:00	92	20,03	0,00
11:45:00	92	20,03	0,00
11:46:00	92	20,03	0,00
11:47:00	92	20,03	0,00
11:48:00	92	20,02	0,00
11:49:00	92	20,03	0,00
11:50:00	92	20,03	0,00
11:51:00	92	20,03	0,00
11:52:00	92	20,03	0,00
11:53:00	92	20,03	0,00
11:54:00	92	20,04	0,00
11:55:00	92	20,03	0,00
11:56:00	92	20,04	0,00
11:57:00	91	20,04	0,00
11:58:00	92	20,04	0,00
11:59:00	92	20,04	0,00
12:00:00	91	20,05	0,00
12:01:00	91	20,04	0,00
12:02:00	92	20,04	0,00
12:03:00	91	20,04	0,00
12:04:00	92	20,04	0,00
12:05:00	92	20,04	0,00
12:06:00	92	20,04	0,00
12:07:00	92	20,04	0,00
12:08:00	92	20,04	0,00
12:09:00	91	20,04	0,00
12:10:00	92	20,04	0,00
12:11:00	92	20,04	0,00
12:12:00	92	20,04	0,00
12:13:00	92	20,04	0,00
12:14:00	92	20,04	0,00
12:15:00	92	20,04	0,00
12:16:00	92	20,04	0,00
12:17:00	92	20,04	0,00
12:18:00	92	20,05	0,00
12:19:00	92	20,04	0,00
12:20:00	92	20,05	0,00
12:21:00	92	20,05	0,00
12:22:00	92	20,06	0,00
12:23:00	92	20,06	0,00
12:24:00	92	20,06	0,00
12:25:00	92	20,06	0,00
12:26:00	92	20,05	0,00
12:27:00	92	20,05	0,00
12:28:00	92	20,05	0,00
12:29:00	92	20,05	0,00
12:30:00	92	20,06	0,00
12:31:00	92	20,05	0,00
12:32:00	92	20,05	0,00
12:33:00	92	20,05	0,00
12:34:00	92	20,05	0,00
12:35:00	92	20,05	0,00
12:36:00	92	20,05	0,00
12:37:00	91	20,04	0,00
12:38:00	92	20,06	0,00
12:39:00	92	20,05	0,00
12:40:00	92	20,05	0,00
12:41:00	92	20,06	0,00
12:42:00	92	20,06	0,00
12:43:00	92	20,06	0,00
12:44:00	91	20,07	0,00
12:45:00	92	20,07	0,00
12:46:00	92	20,06	0,00
12:47:00	92	20,06	0,00
12:48:00	92	20,07	0,00
12:49:00	91	20,06	0,00
12:50:00	91	20,06	0,00
12:51:00	92	20,07	0,00
12:52:00	92	20,07	0,00
12:53:00	92	20,06	0,00
12:54:00	92	20,06	0,00
12:55:00	92	20,06	0,00
12:56:00	92	20,07	0,00
12:57:00	91	20,07	0,00
12:58:00	92	20,07	0,00
12:59:00	92	20,07	0,00
13:00:00	92	20,07	0,00
13:01:00	92	20,07	0,00
13:02:00	92	20,07	0,00
13:03:00	92	20,08	0,00
13:04:00	92	20,08	0,00
13:05:00	92	20,07	0,00
13:06:00	92	20,06	0,00
13:07:00	91	20,07	0,00
13:08:00	92	20,08	0,00
13:09:00	91	20,07	0,00
13:10:00	92	20,07	0,00
13:11:00	91	20,07	0,00
13:12:00	92	20,08	0,00
13:13:00	92	20,07	0,00
13:14:00	92	20,07	0,00
13:15:00	92	20,07	0,00
13:16:00	92	20,07	0,00
13:17:00	92	20,07	0,00
13:18:00	91	20,08	0,00
13:19:00	91	20,08	0,00
13:20:00	92	20,08	0,00
13:21:00	92	20,07	0,00
13:22:00	92	20,08	0,00
13:23:00	92	20,08	0,00
13:24:00	92	20,07	0,00
13:25:00	92	20,07	0,00
13:26:00	92	20,08	0,00
13:27:00	91	20,07	0,00
13:28:00	92	20,07	0,00
13:29:00	92	20,07	0,00
13:30:00	92	20,08	0,00
13:31:00	92	20,07	0,00
13:32:00	92	20,07	0,00
13:33:00	92	20,07	0,00
13:34:00	92	20,07	0,00
13:35:00	92	20,07	0,00
13:36:00	92	20,08	0,00
13:37:00	92	20,08	0,00
13:38:00	92	20,08	0,00
13:39:00	92	20,08	0,00
13:40:00	92	20,08	0,00
13:41:00	92	20,08	0,00
13:42:00	92	20,07	0,00
13:43:00	92	20,08	0,00
13:44:00	92	20,08	0,00
13:45:00	92	20,08	0,00
13:46:00	92	20,08	0,00
13:47:00	92	20,08	0,00
13:48:00	92	20,08	0,00
13:49:00	92	20,08	0,00
13:50:00	92	20,08	0,00
13:51:00	92	20,08	0,00
13:52:00	92	20,07	0,00
13:53:00	92	20,08	0,00
13:54:00	92	20,08	0,00
13:55:00	92	20,08	0,00
13:56:00	92	20,08	0,00
13:57:00	92	17,04	0,00
13:58:00	92	17,04	0,00
13:59:00	92	17,08	0,00
14:00:00	91	17,07	0,00
14:01:00	92	17,08	0,00
14:02:00	92	17,08	0,00
14:03:00	92	17,08	0,00
14:04:00	92	17,07	0,00
14:05:00	92	17,08	0,00
14:06:00	92	17,10	0,00
14:07:00	92	17,10	0,00
14:08:00	92	17,08	0,00
14:09:00	92	17,07	0,00
14:10:00	92	17,08	0,00
14:11:00	92	17,04	0,00
14:12:00	92	17,08	0,00
14:13:00	92	17,08	0,00
14:14:00	92	17,08	0,00
14:15:00	92	17,08	0,00
14:16:00	92	17,08	0,00
14:17:00	92	17,08	0,00
14:18:00	92	17,08	0,00
14:19:00	92	17,08	0,00
14:20:00	92	17,07	0,00
14:21:00	92	17,05	0,00
14:22:00	91	17,08	0,00
14:23:00	92	17,07	0,00
14:24:00	92	17,08	0,00
14:25:00	92	17,07	0,00
14:26:00	92	17,06	0,00
14:27:00	92	17,08	0,00
14:28:00	92	17,08	0,00
14:29:00	91	17,07	0,00
14:30:00	92	17,07	0,00
14:31:00	92	17,07	0,00
14:32:00	92	17,08	0,00
14:33:00	91	17,08	0,00
14:34:00	92	17,08	0,00
14:35:00	92	17,07	0,00
14:36:00	92	17,06	0,00
14:37:00	92	17,08	0,00
14:38:00	92	17,08	0,00
14:39:00	92	17,07	0,00
14:40:00	92	17,08	0,00
14:41:00	92	17,06	0,00
14:42:00	92	17,08	0,00
14:43:00	91	17,07	0,00
14:44:00	92	17,05	0,00
14:45:00	92	17,08	0,00
14:46:00	92	17,05	0,00
14:47:00	92	17,05	0,00
14:48:00	92	17,07	0,00
14:49:00	92	17,07	0,00
14:50:00	92	17,08	0,00
14:51:00	92	17,04	0,00
14:52:00	92	17,05	0,00
14:53:00	92	17,07	0,00
14:54:00	92	17,08	0,00
14:55:00	92	17,08	0,00
14:56:00	92	17,05	0,00
14:57:00	91	17,04	0,00
14:58:00	92	17,04	0,00
14:59:00	92	17,04	0,00
15:00:00	91	17,05	0,00
15:01:00	92	17,04	0,00
15:02:00	92	17,06	0,00
15:03:00	92	17,04	0,00
15:04:00	92	17,04	0,00
15:05:00	92	17,05	0,00
15:06:00	92	17,05	0,00
15:07:00	92	17,05	0,00
15:08:00	92	17,04	0,00
15:09:00	91	17,04	0,00
15:10:00	92	17,03	0,00
15:11:00	91	17,04	0,00
15:12:00	92	17,02	0,00
15:13:00	91	17,03	0,00
15:14:00	92	17,02	0,00
15:15:00	92	17,02	0,00
15:16:00	92	17,02	0,00
15:17:00	92	17,03	0,00
15:18:00	92	17,02	0,00
15:19:00	92	17,02	0,00
15:20:00	92	17,02	0,00
15:21:00	92	17,01	0,00
15:22:00	91	17,01	0,00
15:23:00	92	17,01	0,00
15:24:00	91	17,02	0,00
15:25:00	92	16,99	0,00
15:26:00	92	17,01	0,00
15:27:00	92	17,02	0,00
15:28:00	92	16,99	0,00
15:29:00	92	16,99	0,00
15:30:00	92	17,00	0,00
15:31:00	92	16,98	0,00
15:32:00	92	16,98	0,00
15:33:00	92	16,98	0,00
15:34:00	92	16,97	0,00
15:35:00	92	16,98	0,00
15:36:00	92	16,97	0,00
15:37:00	92	16,97	0,00
15:38:00	92	16,96	0,00
15:39:00	92	16,96	0,00
15:40:00	92	16,95	0,00
15:41:00	92	16,95	0,00
15:42:00	91	16,95	0,00
15:43:00	92	16,95	0,00
15:44:00	91	16,93	0,00
15:45:00	92	16,94	0,00
15:46:00	92	16,92	0,00
15:47:00	92	16,92	0,00
15:48:00	92	16,91	0,00
15:49:00	92	16,91	0,00
15:50:00	92	16,91	0,00
15:51:00	92	16,91	0,00
15:52:00	92	16,89	0,00
15:53:00	92	16,89	0,00
15:54:00	92	16,89	0,00
15:55:00	92	16,89	0,00
15:56:00	92	16,89	0,00
15:57:00	92	16,89	0,00
15:58:00	91	16,87	0,00
15:59:00	92	16,86	0,00
16:00:00	92	16,87	0,00
16:01:00	92	16,86	0,00
16:02:00	92	16,84	0,00
16:03:00	92	16,84	0,00
16:04:00	92	16,85	0,00
16:05:00	92	16,84	0,00
16:06:00	92	16,84	0,00
16:07:00	92	16,82	0,00
16:08:00	92	16,81	0,00
16:09:00	92	16,81	0,00
16:10:00	92	16,80	0,00
16:11:00	92	16,80	0,00
16:12:00	91	16,79	0,00
16:13:00	92	16,79	0,00
16:14:00	92	16,78	0,00
16:15:00	92	16,78	0,00
16:16:00	92	16,78	0,00
16:17:00	92	16,77	0,00
16:18:00	92	16,77	0,00
16:19:00	92	16,75	0,00
16:20:00	92	16,71	0,00
16:21:00	92	16,69	0,00
16:22:00	92	16,69	0,00
16:23:00	92	16,68	0,00
16:24:00	92	16,68	0,00
16:25:00	92	16,68	0,00
16:26:00	92	16,67	0,00
16:27:00	92	16,66	0,00
16:28:00	92	16,65	0,00
16:29:00	92	16,63	0,00
16:30:00	92	16,63	0,00
16:31:00	92	16,61	0,00
16:32:00	92	16,60	0,00
16:33:00	92	16,60	0,00
16:34:00	92	16,59	0,00
16:35:00	92	16,59	0,00
16:36:00	92	16,55	0,00
16:37:00	91	16,54	0,00
16:38:00	92	16,54	0,00
16:39:00	92	16,52	0,01
16:40:00	92	16,52	0,01
16:41:00	91	16,50	0,01
16:42:00	91	16,50	0,01
16:43:00	92	16,48	0,02
16:44:00	92	16,48	0,02
16:45:00	91	16,45	0,02
16:46:00	92	16,44	0,03
16:47:00	92	16,44	0,03
16:48:00	92	16,43	0,03
16:49:00	92	16,43	0,03
16:50:00	92	16,41	0,03
16:51:00	92	16,41	0,04
16:52:00	92	16,40	0,04
16:53:00	92	16,38	0,04
16:54:00	92	16,38	0,04
16:55:00	92	16,37	0,05
16:56:00	92	16,36	0,05
16:57:00	92	16,34	0,05
16:58:00	92	16,33	0,06
16:59:00	92	16,32	0,06
17:00:00	92	16,30	0,06
17:01:00	92	16,29	0,07
17:02:00	92	16,28	0,07
17:03:00	92	16,26	0,08
17:04:00	92	16,25	0,08
17:05:00	92	16,25	0,08
17:06:00	92	16,23	0,09
17:07:00	92	16,22	0,09
17:08:00	92	16,22	0,09
17:09:00	92	16,20	0,09
17:10:00	92	16,18	0,10
17:11:00	91	16,19	0,10
17:12:00	92	16,17	0,10
17:13:00	92	16,09	0,13
17:14:00	92	16,08	0,13
17:15:00	92	16,06	0,13
17:16:00	92	16,05	0,14
17:17:00	92	16,03	0,14
17:18:00	92	16,02	0,15
17:19:00	92	16,00	0,15
17:20:00	92	15,99	0,16
17:21:00	92	15,96	0,16
17:22:00	92	15,95	0,17
17:23:00	92	15,93	0,17
17:24:00	92	15,92	0,18
17:25:00	91	15,90	0,18
17:26:00	92	15,88	0,19
17:27:00	92	15,86	0,20
17:28:00	91	15,84	0,20
17:29:00	92	15,82	0,21
17:30:00	92	15,81	0,21
17:31:00	92	15,77	0,23
17:32:00	92	15,73	0,24
17:33:00	92	15,72	0,24
17:34:00	92	15,71	0,25
17:35:00	92	15,70	0,25
17:36:00	92	15,67	0,26
17:37:00	92	15,64	0,27
17:38:00	92	15,64	0,27
17:39:00	92	15,61	0,28
17:40:00	92	15,58	0,29
17:41:00	92	15,57	0,29
17:42:00	92	15,53	0,31
17:43:00	92	15,52	0,31
17:44:00	92	15,48	0,32
17:45:00	92	15,47	0,33
17:46:00	92	15,45	0,34
17:47:00	92	15,43	0,34
17:48:00	92	15,42	0,35
17:49:00	92	15,40	0,35
17:50:00	92	15,34	0,38
17:51:00	92	15,34	0,38
17:52:00	92	15,34	0,38
17:53:00	92	15,31	0,39
17:54:00	92	15,24	0,42
17:55:00	92	15,21	0,43
17:56:00	92	17,11	0,00
17:57:00	92	17,08	0,00
17:58:00	92	17,04	0,00
17:59:00	92	17,02	0,00
18:00:00	92	16,99	0,00
18:01:00	92	16,97	0,00
18:02:00	92	16,94	0,00
18:03:00	92	16,91	0,00
18:04:00	92	16,89	0,00
18:05:00	92	16,86	0,00
18:06:00	92	16,83	0,00
18:07:00	92	16,80	0,00
18:08:00	92	16,78	0,00
18:09:00	92	16,74	0,00
18:10:00	92	16,71	0,00
18:11:00	92	16,69	0,00
18:12:00	92	16,66	0,00
18:13:00	92	16,63	0,00
18:14:00	92	16,60	0,00
18:15:00	92	16,58	0,00
18:16:00	92	16,55	0,00
18:17:00	92	16,52	0,01
18:18:00	92	16,49	0,02
18:19:00	91	16,47	0,02
18:20:00	92	16,44	0,03
18:21:00	92	16,42	0,03
