Repository: ProgWizer/parser

File: project-root/data/Data Acquisition/Data Acquisition/2009 year (240)/UCA L Research 1680-90%G+10%MKU-85+0.05%bwocR-7 (65C).txt
--Test Summary--
Full Path and File Name	
Instrument Name	4262L
Instrument Type	Model 4262 Twin Cell UCA
Instrument Serial Number	111L
Test Start Date	26.01.2009
Test Start Time	10:40:26
Test Stop Date	
Test Stop Time	
Test Length	
Final Sample Time Offset	
Controller Schedule Name	
Sampling Period	60 seconds
Comments	
Information	WellID	
Information	Customer	
Information	CementClass	
Information	CementMfr	
Information	Additives	
Information	Density	
Information	BHCT	
Information	BHST	
Information	FluidLoss	
Information	JobType	
Calculated Value	CS_50	1:39:00
Calculated Value	CS_500	11:11:00
Calculated Value	CS_Time8h	1,96 MPa
Calculated Value	CS_Time16h	5,12 MPa
Calculated Value	CS_Time24h	6,92 MPa
Calculated Value	CS_Time48h	N/A
Calculated Value	CS_Time72h	N/A
Calculated Curve	Compressive Strength	Compressive strength type A (less than 14 lb/gal)
Initial Temperature (°C)	23 °C
Initial Transit Time (microsec/in)	18,00 microsec/in
Initial Compressive Strength (MPa)	0,00 MPa
--Data--
Time (HH:MM:SS)	Temperature (°C)	Transit Time (microsec/in)	Compressive Strength (MPa)
0:00:00	23	18,00	0,00
0:01:00	23	18,04	0,00
0:02:00	24	18,11	0,00
0:03:00	23	18,16	0,00
0:04:00	24	17,08	0,23
0:05:00	24	17,11	0,22
0:06:00	24	17,10	0,22
0:07:00	24	17,09	0,23
0:08:00	25	17,08	0,23
0:09:00	25	17,06	0,23
0:10:00	25	17,05	0,24
0:11:00	26	17,06	0,23
0:12:00	26	17,05	0,24
0:13:00	26	17,07	0,23
0:14:00	27	17,07	0,23
0:15:00	27	17,08	0,23
0:16:00	27	17,08	0,23
0:17:00	28	17,08	0,23
0:18:00	28	17,08	0,23
0:19:00	29	17,07	0,23
0:20:00	29	17,07	0,23
0:21:00	29	17,07	0,23
0:22:00	30	17,07	0,23
0:23:00	30	17,06	0,23
0:24:00	30	17,05	0,24
0:25:00	31	17,05	0,24
0:26:00	31	17,05	0,24
0:27:00	32	17,04	0,24
0:28:00	32	17,04	0,24
0:29:00	32	17,04	0,24
0:30:00	33	17,03	0,24
0:31:00	33	17,03	0,24
0:32:00	33	17,02	0,25
0:33:00	34	17,02	0,25
0:34:00	34	17,02	0,25
0:35:00	35	17,01	0,25
0:36:00	35	17,00	0,25
0:37:00	35	17,00	0,25
0:38:00	36	16,99	0,25
0:39:00	36	16,99	0,25
0:40:00	37	16,99	0,25
0:41:00	37	16,98	0,26
0:42:00	37	16,98	0,26
0:43:00	37	16,97	0,26
0:44:00	38	16,97	0,26
0:45:00	38	16,96	0,26
0:46:00	38	16,95	0,27
0:47:00	39	16,95	0,27
0:48:00	40	16,94	0,27
0:49:00	40	16,93	0,27
0:50:00	40	16,94	0,27
0:51:00	40	16,94	0,27
0:52:00	40	16,93	0,27
0:53:00	41	16,92	0,27
0:54:00	41	16,92	0,27
0:55:00	42	16,92	0,28
0:56:00	42	16,92	0,28
0:57:00	43	16,91	0,28
0:58:00	43	16,91	0,28
0:59:00	44	16,90	0,28
1:00:00	44	16,89	0,28
1:01:00	44	16,89	0,28
1:02:00	45	16,89	0,29
1:03:00	45	16,89	0,29
1:04:00	45	16,88	0,29
1:05:00	45	16,87	0,29
1:06:00	46	16,86	0,29
1:07:00	46	16,86	0,29
1:08:00	46	16,86	0,30
1:09:00	47	16,85	0,30
1:10:00	47	16,85	0,30
1:11:00	47	16,84	0,30
1:12:00	48	16,84	0,30
1:13:00	48	16,84	0,30
1:14:00	49	16,83	0,31
1:15:00	49	16,83	0,31
1:16:00	49	16,82	0,31
1:17:00	49	16,81	0,31
1:18:00	50	16,80	0,31
1:19:00	50	16,81	0,31
1:20:00	51	16,80	0,31
1:21:00	51	16,80	0,31
1:22:00	51	16,79	0,32
1:23:00	52	16,78	0,32
1:24:00	52	16,78	0,32
1:25:00	52	16,78	0,32
1:26:00	52	16,78	0,32
1:27:00	53	16,77	0,32
1:28:00	54	16,77	0,32
1:29:00	54	16,76	0,33
1:30:00	54	16,76	0,33
1:31:00	54	16,75	0,33
1:32:00	55	16,74	0,33
1:33:00	55	16,74	0,33
1:34:00			
1:38:00	53	16,68	0,35
1:39:00	53	16,68	0,35
1:40:00	54	16,66	0,36
1:41:00	54	16,66	0,36
1:42:00	54	16,65	0,36
1:43:00	54	16,64	0,37
1:44:00	54	16,63	0,37
1:45:00	55	16,63	0,37
1:46:00	55	16,61	0,38
1:47:00	55	16,60	0,38
1:48:00	56	16,59	0,38
1:49:00	56	16,58	0,39
1:50:00	57	16,57	0,39
1:51:00	57	16,55	0,40
1:52:00	58	16,54	0,40
1:53:00	58	16,53	0,40
1:54:00	58	16,52	0,41
1:55:00	59	16,50	0,41
1:56:00	59	16,50	0,41
1:57:00	60	16,48	0,42
1:58:00	60		
1:59:00	60	18,54	0,00
2:00:00	61	18,51	0,00
2:01:00	62	18,50	0,00
2:02:00	62	18,47	0,00
2:03:00	62		
2:04:00	63		
2:05:00	63		
2:06:00	64		
2:07:00	64		
2:08:00	64		
2:09:00	64		
2:10:00	65		
2:11:00	64		
2:12:00	65		
2:13:00	65		
2:14:00	65		
2:15:00	65		
2:16:00	65	16,46	0,43
2:17:00	65	16,45	0,43
2:18:00	65	16,42	0,44
2:19:00	65	16,41	0,44
2:20:00	65		
2:21:00	65	16,38	0,45
2:22:00	65		
2:23:00	65	17,39	0,14
2:24:00	65	17,39	0,14
2:25:00	64	17,38	0,15
2:26:00	65		
2:27:00	65		
2:28:00	65		
2:29:00	65		
2:30:00	65		
2:31:00	65		
2:32:00	65		
2:33:00	65		
2:34:00	65		
2:35:00	65		
2:36:00	65		
2:37:00	65		
2:38:00	65		
2:39:00	65		
2:40:00	65		
2:41:00	65		
2:42:00	65		
2:43:00	65		
2:44:00	65		
2:45:00	65		
2:46:00	65		
2:47:00	65		
2:48:00	65		
2:49:00	65		
2:50:00	65		
2:51:00	65		
2:52:00	65		
2:53:00	65		
2:54:00	65		
2:55:00	65		
2:56:00	65		
2:57:00	65		
2:58:00	64	16,35	0,47
2:59:00	65	16,34	0,47
3:00:00	65	16,34	0,47
3:01:00	65	16,35	0,47
3:02:00	64	16,35	0,47
3:03:00	64	16,35	0,47
3:04:00	64	16,35	0,47
3:05:00	64	16,35	0,47
3:06:00	64	16,35	0,47
3:07:00	64	16,35	0,47
3:08:00	64	16,35	0,47
3:09:00	64	16,35	0,47
3:10:00	64	16,34	0,47
3:11:00	64	16,34	0,47
3:12:00	64	16,34	0,47
3:13:00	64	16,34	0,47
3:14:00	64	16,33	0,47
3:15:00	64	16,33	0,47
3:16:00	64	16,33	0,47
3:17:00	64	16,32	0,48
3:18:00	64	16,32	0,48
3:19:00	64	16,32	0,48
3:20:00	64	16,32	0,48
3:21:00	64	16,34	0,47
3:22:00	64	16,34	0,47
3:23:00	64	16,33	0,47
3:24:00	64	16,33	0,47
3:25:00	64	16,32	0,48
3:26:00	64	16,32	0,48
3:27:00	64	16,32	0,48
3:28:00	64	16,30	0,49
3:29:00	64	16,30	0,49
3:30:00	64	16,30	0,49
3:31:00	64	16,28	0,49
3:32:00	64	16,28	0,49
3:33:00	64	16,28	0,49
3:34:00	64	16,27	0,50
3:35:00	64	16,27	0,50
3:36:00	64	16,26	0,50
3:37:00	64	16,25	0,50
3:38:00	64	16,23	0,51
3:39:00	64	16,23	0,51
3:40:00	64	16,23	0,51
3:41:00	64	16,22	0,52
3:42:00	64	16,21	0,52
3:43:00	64	16,21	0,52
3:44:00	64	16,20	0,52
3:45:00	64	16,20	0,53
3:46:00	64	16,19	0,53
3:47:00	64	16,18	0,53
3:48:00	64	16,18	0,53
3:49:00	64	16,18	0,53
3:50:00	64	16,17	0,54
3:51:00	64	16,17	0,54
3:52:00	64	16,16	0,54
3:53:00	64	16,15	0,54
3:54:00	64	16,14	0,55
3:55:00	64	16,14	0,55
3:56:00	64	16,14	0,55
3:57:00	64	16,13	0,55
3:58:00	65	16,12	0,55
3:59:00	64	16,12	0,56
4:00:00	64	16,12	0,56
4:01:00	64	16,11	0,56
4:02:00	64	16,10	0,56
4:03:00	64	16,09	0,57
4:04:00	65	16,09	0,57
4:05:00	64	16,08	0,57
4:06:00	64	16,07	0,58
4:07:00	64	16,07	0,58
4:08:00	64	16,06	0,58
4:09:00	64	16,05	0,58
4:10:00	65	16,05	0,58
4:11:00	65	16,04	0,59
4:12:00	65	16,03	0,59
4:13:00	65	16,02	0,59
4:14:00	65	16,02	0,60
4:15:00	64	16,01	0,60
4:16:00	64	16,00	0,60
4:17:00	65	16,00	0,61
4:18:00	64	16,00	0,61
4:19:00	64	15,98	0,61
4:20:00	64	15,98	0,61
4:21:00	65	15,97	0,62
4:22:00	65	15,96	0,62
4:23:00	65	15,96	0,62
4:24:00	65	15,95	0,63
4:25:00	64	15,94	0,63
4:26:00	64	15,93	0,63
4:27:00	64	15,93	0,64
4:28:00	64	15,92	0,64
4:29:00	64	15,91	0,64
4:30:00	64	15,90	0,65
4:31:00	64	15,90	0,65
4:32:00	64	15,89	0,65
4:33:00	64	15,88	0,65
4:34:00	64	15,88	0,66
4:35:00	65	15,87	0,66
4:36:00	64	15,86	0,66
4:37:00	64	15,85	0,67
4:38:00	64	15,84	0,67
4:39:00	64	15,84	0,67
4:40:00	64	15,84	0,67
4:41:00	64	15,83	0,68
4:42:00	65	15,82	0,68
4:43:00	65	15,79	0,70
4:44:00	64	15,78	0,70
4:45:00	64	15,77	0,70
4:46:00	65	15,75	0,71
4:47:00	64	15,75	0,71
4:48:00	64	15,74	0,72
4:49:00	65	15,73	0,72
4:50:00	65	15,71	0,73
4:51:00	65	15,70	0,74
4:52:00	65	15,70	0,74
4:53:00	64	15,68	0,75
4:54:00	64	15,67	0,75
4:55:00	64	15,66	0,75
4:56:00	64	15,66	0,76
4:57:00	64	15,65	0,76
4:58:00	64	15,64	0,76
4:59:00	64	15,64	0,77
5:00:00	64	15,63	0,77
5:01:00	65	15,61	0,78
5:02:00	64	15,61	0,78
5:03:00	64	15,60	0,78
5:04:00	64	15,59	0,79
5:05:00	64	15,58	0,79
5:06:00	64	15,58	0,80
5:07:00	64	15,56	0,80
5:08:00	64	15,55	0,81
5:09:00	65	15,54	0,81
5:10:00	65	15,54	0,81
5:11:00	65	15,53	0,82
5:12:00	64	15,52	0,82
5:13:00	65	15,51	0,83
5:14:00	64	15,50	0,83
5:15:00	64	15,49	0,84
5:16:00	64	15,48	0,84
5:17:00	64	15,47	0,85
5:18:00	65	15,46	0,85
5:19:00	64	15,45	0,85
5:20:00	64	15,45	0,86
5:21:00	64	15,43	0,87
5:22:00	64	15,42	0,87
5:23:00	64	15,42	0,87
5:24:00	64	15,41	0,88
5:25:00	65	15,39	0,89
5:26:00	64	15,39	0,89
5:27:00	65	15,38	0,89
5:28:00	65	15,36	0,90
5:29:00	65	15,36	0,90
5:30:00	64	15,35	0,91
5:31:00	65	15,34	0,92
5:32:00	65	15,33	0,92
5:33:00	65	15,32	0,92
5:34:00	65	15,30	0,93
5:35:00	65	15,30	0,94
5:36:00	65	15,28	0,94
5:37:00	65	15,28	0,95
5:38:00	65	15,27	0,95
5:39:00	65	15,25	0,96
5:40:00	64	15,24	0,97
5:41:00	65	15,24	0,97
5:42:00	65	15,22	0,98
5:43:00	65	15,21	0,98
5:44:00	64	15,20	0,99
5:45:00	65	15,19	0,99
5:46:00	65	15,18	1,00
5:47:00	65	15,17	1,01
5:48:00	65	15,16	1,01
5:49:00	65	15,15	1,02
5:50:00	65	15,14	1,02
5:51:00	65	15,13	1,03
5:52:00	65	15,12	1,04
5:53:00	65	15,11	1,04
5:54:00	65	15,10	1,05
5:55:00	65	15,09	1,05
5:56:00	65	15,08	1,06
5:57:00	65	15,07	1,07
5:58:00	65	15,06	1,07
5:59:00	65	15,04	1,08
6:00:00	65	15,04	1,08
6:01:00	65	15,03	1,09
6:02:00	65	15,01	1,10
6:03:00	65	15,00	1,10
6:04:00	65	14,99	1,11
6:05:00	64	14,98	1,12
6:06:00	65	14,98	1,12
6:07:00	65	14,96	1,13
6:08:00	65	14,95	1,13
6:09:00	65	14,94	1,14
6:10:00	64	14,93	1,15
6:11:00	65	14,91	1,16
6:12:00	65	14,91	1,16
6:13:00	64	14,90	1,17
6:14:00	65	14,88	1,18
6:15:00	65	14,88	1,18
6:16:00	65	14,86	1,19
6:17:00	65	14,86	1,19
6:18:00	65	14,85	1,20
6:19:00	65	14,83	1,21
6:20:00	65	14,82	1,21
6:21:00	65	14,81	1,22
6:22:00	65	14,80	1,23
6:23:00	65	14,80	1,23
6:24:00	65	14,78	1,24
6:25:00	65	14,77	1,25
6:26:00	65	14,76	1,26
6:27:00	65	14,75	1,26
6:28:00	64	14,74	1,27
6:29:00	65	14,73	1,28
6:30:00	64	14,72	1,28
6:31:00	64	14,70	1,29
6:32:00	65	14,70	1,30
6:33:00	65	14,69	1,30
6:34:00	65	14,68	1,31
6:35:00	64	14,67	1,32
6:36:00	64	14,65	1,33
6:37:00	64	14,64	1,33
6:38:00	64	14,64	1,34
6:39:00	64	14,62	1,35
6:40:00	64	14,62	1,35
6:41:00	65	14,61	1,36
6:42:00	64	14,59	1,37
6:43:00	65	14,59	1,37
6:44:00	64	14,58	1,38
6:45:00	64	14,56	1,39
6:46:00	64	14,55	1,39
6:47:00	64	14,54	1,41
6:48:00	64	14,53	1,41
6:49:00	64	14,52	1,42
6:50:00	64	14,51	1,43
6:51:00	65	14,50	1,43
6:52:00	64	14,50	1,44
6:53:00	64	14,48	1,45
6:54:00	64	14,47	1,45
6:55:00	65	14,46	1,46
6:56:00	65	14,45	1,47
6:57:00	64	14,44	1,48
6:58:00	65	14,43	1,48
6:59:00	64	14,42	1,49
7:00:00	65	14,41	1,50
7:01:00	65	14,40	1,50
7:02:00	65	14,39	1,52
7:03:00	64	14,38	1,52
7:04:00	65	14,38	1,53
7:05:00	64	14,37	1,53
7:06:00	65	14,35	1,54
7:07:00	65	14,34	1,55
7:08:00	65	14,34	1,56
7:09:00	65	14,32	1,57
7:10:00	65	14,32	1,57
7:11:00	65	14,31	1,58
7:12:00	65	14,30	1,58
7:13:00	65	14,29	1,60
7:14:00	65	14,28	1,60
7:15:00	64	14,27	1,61
7:16:00	65	14,25	1,62
7:17:00	65	14,25	1,63
7:18:00	65	14,24	1,63
7:19:00	65	14,23	1,64
7:20:00	64	14,22	1,65
7:21:00	65	14,21	1,66
7:22:00	64	14,20	1,66
7:23:00	65	14,20	1,67
7:24:00	64	14,18	1,68
7:25:00	64	14,17	1,69
7:26:00	64	14,16	1,69
7:27:00	64	14,16	1,70
7:28:00	64	14,15	1,71
7:29:00	65	14,14	1,72
7:30:00	64	14,13	1,72
7:31:00	64	14,12	1,73
7:32:00	64	14,11	1,74
7:33:00	64	14,10	1,75
7:34:00	64	14,09	1,76
7:35:00	64	14,08	1,76
7:36:00	64	14,08	1,77
7:37:00	64	14,07	1,77
7:38:00	64	14,06	1,78
7:39:00	64	14,04	1,79
7:40:00	65	14,04	1,80
7:41:00	64	14,03	1,81
7:42:00	64	14,02	1,81
7:43:00	64	14,02	1,82
7:44:00	65	14,00	1,83
7:45:00	64	13,99	1,84
7:46:00	64	13,98	1,85
7:47:00	64	13,98	1,85
7:48:00	64	13,97	1,86
7:49:00	64	13,96	1,87
7:50:00	64	13,95	1,88
7:51:00	64	13,94	1,89
7:52:00	64	13,93	1,89
7:53:00	65	13,93	1,90
7:54:00	64	13,92	1,91
7:55:00	64	13,91	1,91
7:56:00	64	13,90	1,92
7:57:00	64	13,89	1,93
7:58:00	64	13,88	1,94
7:59:00	64	13,87	1,95
8:00:00	64	13,86	1,96
8:01:00	65	13,86	1,96
8:02:00	64	13,85	1,97
8:03:00	64	13,84	1,98
8:04:00	65	13,84	1,98
8:05:00	64	13,83	1,99
8:06:00	64	13,82	2,00
8:07:00	64	13,80	2,01
8:08:00	64	13,80	2,02
8:09:00	64	13,79	2,03
8:10:00	64	13,78	2,03
8:11:00	64	13,77	2,04
8:12:00	64	13,77	2,05
8:13:00	65	13,76	2,06
8:14:00	64	13,75	2,06
8:15:00	64	13,74	2,07
8:16:00	64	13,74	2,08
8:17:00	65	13,73	2,08
8:18:00	64	13,72	2,09
8:19:00	65	13,71	2,11
8:20:00	64	13,70	2,11
8:21:00	64	13,69	2,12
8:22:00	64	13,68	2,13
8:23:00	64	13,68	2,14
8:24:00	64	13,67	2,14
8:25:00	64	13,66	2,15
8:26:00	64	13,65	2,16
8:27:00	64	13,65	2,17
8:28:00	65	13,64	2,17
8:29:00	65	13,63	2,18
8:30:00	64	13,63	2,19
8:31:00	64	13,62	2,20
8:32:00	64	13,61	2,21
8:33:00	64	13,60	2,21
8:34:00	64	13,59	2,22
8:35:00	64	13,59	2,23
8:36:00	65	13,58	2,24
8:37:00	64	13,57	2,24
8:38:00	64	13,56	2,25
8:39:00	64	13,56	2,26
8:40:00	64	13,55	2,27
8:41:00	64	13,54	2,28
8:42:00	64	13,54	2,28
8:43:00	64	13,53	2,29
8:44:00	64	13,52	2,30
8:45:00	64	13,51	2,31
8:46:00	64	13,50	2,32
8:47:00	65	13,50	2,32
8:48:00	64	13,49	2,33
8:49:00	64	13,48	2,34
8:50:00	64	13,47	2,35
8:51:00	64	13,47	2,36
8:52:00	64	13,46	2,37
8:53:00	64	13,45	2,37
8:54:00	64	13,45	2,38
8:55:00	65	13,44	2,39
8:56:00	64	13,43	2,40
8:57:00	64	13,43	2,40
8:58:00	65	13,42	2,41
8:59:00	64	13,41	2,41
9:00:00	64	13,41	2,42
9:01:00	64	13,40	2,43
9:02:00	64	13,39	2,44
9:03:00	64	13,38	2,45
9:04:00	65	13,38	2,46
9:05:00	65	13,37	2,47
9:06:00	65	13,36	2,47
9:07:00	64	13,36	2,48
9:08:00	64	13,35	2,49
9:09:00	64	13,34	2,50
9:10:00	64	13,34	2,50
9:11:00	65	13,33	2,51
9:12:00	65	13,32	2,52
9:13:00	64	13,32	2,53
9:14:00	64	13,31	2,53
9:15:00	64	13,30	2,54
9:16:00	64	13,29	2,55
9:17:00	65	13,29	2,56
9:18:00	64	13,28	2,57
9:19:00	64	13,27	2,58
9:20:00	64	13,27	2,58
9:21:00	64	13,27	2,59
9:22:00	65	13,26	2,60
9:23:00	64	13,25	2,61
9:24:00	64	13,24	2,62
9:25:00	64	13,23	2,62
9:26:00	64	13,23	2,63
9:27:00	64	13,23	2,63
9:28:00	64	13,22	2,64
9:29:00	64	13,21	2,65
9:30:00	64	13,20	2,66
9:31:00	64	13,20	2,67
9:32:00	64	13,19	2,68
9:33:00	64	13,18	2,69
9:34:00	64	13,17	2,70
9:35:00	64	13,17	2,70
9:36:00	64	13,17	2,71
9:37:00	64	13,16	2,72
9:38:00	64	13,15	2,73
9:39:00	64	13,14	2,73
9:40:00	64	13,14	2,73
9:41:00	64	13,14	2,74
9:42:00	65	13,13	2,75
9:43:00	64	13,12	2,76
9:44:00	64	13,11	2,77
9:45:00	65	13,11	2,78
9:46:00	64	13,11	2,78
9:47:00	64	13,10	2,79
9:48:00	64	13,09	2,80
9:49:00	65	13,08	2,81
9:50:00	64	13,08	2,82
9:51:00	64	13,08	2,82
9:52:00	64	13,07	2,83
9:53:00	64	13,06	2,84
9:54:00	64	13,05	2,85
9:55:00	64	13,05	2,86
9:56:00	65	13,05	2,86
9:57:00	64	13,04	2,87
9:58:00	64	13,03	2,88
9:59:00	64	13,03	2,88
10:00:00	65	13,02	2,90
10:01:00	64	13,02	2,90
10:02:00	65	13,01	2,91
10:03:00	64	13,00	2,92
10:04:00	64	12,99	2,93
10:05:00	64	12,99	2,94
10:06:00	64	12,99	2,94
10:07:00	64	12,98	2,95
10:08:00	64	12,98	2,95
10:09:00	65	12,97	2,96
10:10:00	64	12,96	2,97
10:11:00	64	12,96	2,98
10:12:00	64	12,95	2,99
10:13:00	64	12,94	3,00
10:14:00	64	12,94	3,00
10:15:00	65	12,93	3,01
10:16:00	65	12,93	3,02
10:17:00	64	12,93	3,02
10:18:00	64	12,92	3,03
10:19:00	64	12,91	3,04
10:20:00	64	12,91	3,04
10:21:00	64	12,90	3,05
10:22:00	64	12,90	3,06
10:23:00	64	12,89	3,07
10:24:00	64	12,89	3,07
10:25:00	65	12,88	3,08
10:26:00	64	12,88	3,09
10:27:00	64	12,88	3,09
10:28:00	64	12,87	3,10
10:29:00	64	12,86	3,11
10:30:00	64	12,85	3,13
10:31:00	64	12,85	3,13
10:32:00	65	12,84	3,14
10:33:00	65	12,84	3,15
10:34:00	65	12,84	3,15
10:35:00	65	12,83	3,16
10:36:00	64	12,82	3,17
10:37:00	64	12,82	3,17
10:38:00	65	12,82	3,18
10:39:00	65	12,81	3,19
10:40:00	65	12,81	3,19
10:41:00	64	12,80	3,20
10:42:00	65	12,79	3,21
10:43:00	64	12,79	3,21
10:44:00	64	12,79	3,22
10:45:00	64	12,78	3,23
10:46:00	64	12,78	3,23
10:47:00	64	12,77	3,25
10:48:00	64	12,77	3,25
10:49:00	65	12,76	3,26
10:50:00	64	12,75	3,27
10:51:00	64	12,75	3,27
10:52:00	64	12,75	3,28
10:53:00	64	12,74	3,29
10:54:00	64	12,74	3,29
10:55:00	64	12,73	3,30
10:56:00	64	12,72	3,31
10:57:00	64	12,72	3,31
10:58:00	64	12,72	3,32
10:59:00	64	12,72	3,32
11:00:00	64	12,71	3,33
11:01:00	64	12,70	3,35
11:02:00	65	12,70	3,35
11:03:00	64	12,69	3,36
11:04:00	64	12,69	3,36
11:05:00	64	12,69	3,37
11:06:00	64	12,68	3,38
11:07:00	64	12,68	3,38
11:08:00	64	12,67	3,39
11:09:00	64	12,67	3,39
11:10:00	65	12,66	3,40
11:11:00	64	12,66	3,40
11:12:00	64	12,66	3,42
11:13:00	64	12,65	3,43
11:14:00	64	12,65	3,43
11:15:00	64	12,64	3,44
11:16:00	64	12,64	3,44
11:17:00	64	12,63	3,45
11:18:00	64	12,63	3,45
11:19:00	64	12,63	3,46
11:20:00	64	12,63	3,46
11:21:00	64	12,62	3,47
11:22:00	64	12,61	3,49
11:23:00	64	12,61	3,49
11:24:00	64	12,60	3,50
11:25:00	64	12,60	3,50
11:26:00	64	12,60	3,51
11:27:00	64	12,59	3,52
11:28:00	64	12,59	3,52
11:29:00	65	12,59	3,52
11:30:00	64	12,58	3,53
11:31:00	64	12,58	3,53
11:32:00	64	12,57	3,55
11:33:00	64	12,57	3,55
11:34:00	64	12,57	3,56
11:35:00	64	12,56	3,57
11:36:00	65	12,56	3,57
11:37:00	65	12,55	3,58
11:38:00	65	12,55	3,58
11:39:00	64	12,54	3,59
11:40:00	64	12,54	3,59
11:41:00	64	12,54	3,61
11:42:00	64	12,54	3,61
11:43:00	64	12,53	3,62
11:44:00	64	12,53	3,62
11:45:00	64	12,52	3,63
11:46:00	64	12,52	3,63
11:47:00	64	12,52	3,64
11:48:00	64	12,52	3,64
11:49:00	64	12,51	3,66
11:50:00	64	12,51	3,66
11:51:00	64	12,50	3,67
11:52:00	64	12,50	3,67
11:53:00	64	12,49	3,68
11:54:00	64	12,49	3,68
11:55:00	64	12,48	3,69
11:56:00	64	12,48	3,69
11:57:00	64	12,48	3,71
11:58:00	64	12,48	3,71
11:59:00	65	12,48	3,71
12:00:00	64	12,46	3,73
12:01:00	65	12,46	3,73
12:02:00	64	12,46	3,73
12:03:00	64	12,45	3,74
12:04:00	64	12,45	3,74
12:05:00	64	12,45	3,74
12:06:00	65	12,45	3,76
12:07:00	64	12,45	3,76
12:08:00	65	12,44	3,77
12:09:00	64	12,43	3,78
12:10:00	64	12,43	3,78
12:11:00	64	12,43	3,78
12:12:00	64	12,43	3,79
12:13:00	64	12,43	3,79
12:14:00	64	12,42	3,81
12:15:00	64	12,42	3,81
12:16:00	65	12,41	3,82
12:17:00	64	12,41	3,82
12:18:00	64	12,40	3,83
12:19:00	64	12,40	3,83
12:20:00	64	12,39	3,85
12:21:00	64	12,39	3,85
12:22:00	64	12,39	3,86
12:23:00	64	12,39	3,86
12:24:00	64	12,39	3,86
12:25:00	64	12,38	3,87
12:26:00	64	12,38	3,87
12:27:00	64	12,37	3,89
12:28:00	64	12,37	3,89
12:29:00	64	12,36	3,90
12:30:00	64	12,36	3,90
12:31:00	65	12,36	3,90
12:32:00	64	12,36	3,91
12:33:00	64	12,36	3,91
12:34:00	64	12,35	3,93
12:35:00	64	12,35	3,93
12:36:00	64	12,35	3,93
12:37:00	64	12,34	3,94
12:38:00	64	12,34	3,95
12:39:00	64	12,34	3,95
12:40:00	65	12,33	3,97
12:41:00	64	12,33	3,97
12:42:00	64	12,33	3,97
12:43:00	64	12,32	3,98
12:44:00	64	12,32	3,98
12:45:00	64	12,31	3,99
12:46:00	64	12,31	3,99
12:47:00	64	12,30	4,01
12:48:00	64	12,30	4,01
12:49:00	64	12,30	4,01
12:50:00	65	12,30	4,02
12:51:00	64	12,30	4,02
12:52:00	64	12,29	4,03
12:53:00	64	12,29	4,03
12:54:00	64	12,28	4,05
12:55:00	64	12,28	4,05
12:56:00	64	12,28	4,05
12:57:00	65	12,27	4,06
12:58:00	64	12,27	4,06
12:59:00	64	12,27	4,06
13:00:00	64	12,27	4,08
13:01:00	65	12,27	4,08
13:02:00	64	12,26	4,09
13:03:00	64	12,26	4,09
13:04:00	64	12,25	4,10
13:05:00	64	12,25	4,10
13:06:00	64	12,24	4,12
13:07:00	64	12,24	4,12
13:08:00	64	12,24	4,12
13:09:00	64	12,24	4,13
13:10:00	64	12,24	4,13
13:11:00	64	12,23	4,15
13:12:00	64	12,23	4,15
13:13:00	64	12,23	4,15
13:14:00	64	12,22	4,16
13:15:00	64	12,22	4,16
13:16:00	64	12,22	4,16
13:17:00	64	12,21	4,17
13:18:00	64	12,21	4,17
13:19:00	64	12,21	4,19
13:20:00	65	12,21	4,19
13:21:00	64	12,20	4,20
13:22:00	64	12,20	4,20
13:23:00	64	12,19	4,22
13:24:00	64	12,19	4,22
13:25:00	64	12,19	4,22
13:26:00	64	12,18	4,23
13:27:00	64	12,18	4,23
13:28:00	64	12,18	4,23
13:29:00	64	12,18	4,25
13:30:00	64	12,18	4,25
13:31:00	64	12,17	4,26
13:32:00	64	12,17	4,26
13:33:00	64	12,17	4,26
13:34:00	65	12,16	4,27
13:35:00	64	12,16	4,27
13:36:00	64	12,16	4,27
13:37:00	65	12,15	4,29
13:38:00	65	12,15	4,29
13:39:00	64	12,15	4,30
13:40:00	64	12,15	4,30
13:41:00	64	12,15	4,30
13:42:00	64	12,14	4,32
13:43:00	64	12,14	4,32
13:44:00	64	12,14	4,32
13:45:00	64	12,13	4,33
13:46:00	64	12,13	4,33
13:47:00	64	12,13	4,35
13:48:00	64	12,13	4,35
13:49:00	65	12,13	4,35
13:50:00	64	12,12	4,36
13:51:00	64	12,12	4,36
13:52:00	64	12,11	4,38
13:53:00	64	12,11	4,38
13:54:00	64	12,10	4,39
13:55:00	64	12,10	4,39
13:56:00	64	12,10	4,39
13:57:00	64	12,09	4,41
13:58:00	64	12,09	4,41
13:59:00	64	12,09	4,42
14:00:00	64	12,09	4,42
14:01:00	64	12,09	4,42
14:02:00	64	12,09	4,42
14:03:00	64	12,08	4,44
14:04:00	64	12,08	4,44
14:05:00	64	12,07	4,45
14:06:00	64	12,07	4,45
14:07:00	64	12,07	4,45
14:08:00	64	12,06	4,47
14:09:00	64	12,06	4,47
14:10:00	64	12,06	4,47
14:11:00	64	12,06	4,48
14:12:00	64	12,06	4,48
14:13:00	64	12,05	4,50
14:14:00	64	12,05	4,50
14:15:00	64	12,04	4,51
14:16:00	65	12,04	4,51
14:17:00	64	12,04	4,51
14:18:00	64	12,04	4,51
14:19:00	64	12,04	4,53
14:20:00	64	12,04	4,53
14:21:00	64	12,03	4,54
14:22:00	64	12,03	4,54
14:23:00	64	12,02	4,56
14:24:00	64	12,02	4,56
14:25:00	65	12,02	4,56
14:26:00	64	12,02	4,56
14:27:00	64	12,01	4,58
14:28:00	65	12,01	4,58
14:29:00	64	12,00	4,59
14:30:00	64	12,00	4,59
14:31:00	64	12,00	4,59
14:32:00	64	12,00	4,61
14:33:00	64	12,00	4,61
14:34:00	64	12,00	4,61
14:35:00	64	11,99	4,62
14:36:00	64	11,99	4,62
14:37:00	64	11,99	4,62
14:38:00	64	11,98	4,64
14:39:00	64	11,98	4,64
14:40:00	64	11,97	4,65
14:41:00	64	11,97	4,65
14:42:00	64	11,97	4,65
14:43:00	64	11,97	4,67
14:44:00	65	11,97	4,67
14:45:00	64	11,96	4,69
14:46:00	64	11,96	4,69
14:47:00	64	11,96	4,69
14:48:00	64	11,96	4,69
14:49:00	64	11,95	4,70
14:50:00	64	11,95	4,72
14:51:00	64	11,95	4,72
14:52:00	65	11,95	4,72
14:53:00	64	11,95	4,72
14:54:00	64	11,94	4,73
14:55:00	64	11,94	4,73
14:56:00	64	11,93	4,75
14:57:00	64	11,93	4,75
14:58:00	64	11,93	4,75
14:59:00	64	11,92	4,77
15:00:00	65	11,92	4,77
15:01:00	64	11,92	4,77
15:02:00	64	11,91	4,78
15:03:00	64	11,91	4,78
15:04:00	64	11,91	4,78
15:05:00	64	11,91	4,80
15:06:00	64	11,91	4,80
15:07:00	64	11,91	4,80
15:08:00	64	11,90	4,82
15:09:00	64	11,90	4,82
15:10:00	64	11,90	4,82
15:11:00	64	11,89	4,83
15:12:00	64	11,89	4,83
15:13:00	64	11,88	4,85
15:14:00	64	11,88	4,85
15:15:00	64	11,88	4,85
15:16:00	64	11,88	4,87
15:17:00	64	11,88	4,87
15:18:00	64	11,88	4,87
15:19:00	64	11,87	4,88
15:20:00	64	11,87	4,88
15:21:00	64	11,87	4,88
15:22:00	64	11,86	4,90
15:23:00	64	11,86	4,90
15:24:00	64	11,86	4,92
15:25:00	64	11,86	4,92
15:26:00	64	11,86	4,92
15:27:00	64	11,86	4,92
15:28:00	65	11,85	4,93
15:29:00	64	11,85	4,93
15:30:00	64	11,85	4,93
15:31:00	64	11,84	4,95
15:32:00	65	11,83	4,97
15:33:00	64	11,83	4,97
15:34:00	64	11,83	4,97
15:35:00	64	11,83	4,97
15:36:00	65	11,82	4,98
15:37:00	64	11,82	4,98
15:38:00	64	11,82	4,98
15:39:00	64	11,82	5,00
15:40:00	64	11,82	5,00
15:41:00	64	11,82	5,00
15:42:00	64	11,81	5,02
15:43:00	64	11,81	5,02
15:44:00	64	11,80	5,03
15:45:00	64	11,80	5,03
15:46:00	64	11,80	5,03
15:47:00	64	11,79	5,05
15:48:00	64	11,79	5,05
15:49:00	64	11,79	5,05
15:50:00	64	11,79	5,07
15:51:00	64	11,79	5,07
15:52:00	64	11,79	5,07
15:53:00	64	11,78	5,09
15:54:00	64	11,78	5,09
15:55:00	65	11,78	5,09
15:56:00	65	11,77	5,10
15:57:00	64	11,77	5,10
15:58:00	64	11,77	5,10
15:59:00	64	11,77	5,12
16:00:00	64	11,77	5,12
16:01:00	64	11,76	5,14
16:02:00	64	11,76	5,14
16:03:00	64	11,75	5,16
16:04:00	64	11,76	5,14
16:05:00	64	11,75	5,16
16:06:00	65	11,75	5,16
16:07:00	64	11,75	5,16
16:08:00	64	11,74	5,17
16:09:00	64	11,74	5,17
16:10:00	65	11,73	5,19
16:11:00	64	11,73	5,19
16:12:00	64	11,73	5,19
16:13:00	64	11,73	5,21
16:14:00	64	11,73	5,21
16:15:00	64	11,73	5,21
16:16:00	64	11,72	5,23
16:17:00	64	11,72	5,23
16:18:00	64	11,72	5,23
16:19:00	64	11,71	5,25
16:20:00	64	11,71	5,25
16:21:00	64	11,71	5,25
16:22:00	64	11,70	5,26
16:23:00	64	11,70	5,26
16:24:00	64	11,70	5,26
16:25:00	64	11,70	5,28
16:26:00	64	11,70	5,28
16:27:00	64	11,69	5,30
16:28:00	64	11,69	5,30
16:29:00	64	11,69	5,30
16:30:00	64	11,69	5,30
16:31:00	65	11,68	5,32
16:32:00	64	11,68	5,32
16:33:00	64	11,67	5,34
16:34:00	64	11,67	5,34
16:35:00	64	11,67	5,34
16:36:00	64	11,67	5,35
16:37:00	64	11,67	5,35
16:38:00	64	11,67	5,35
16:39:00	64	11,67	5,35
16:40:00	64	11,66	5,37
16:41:00	64	11,66	5,37
16:42:00	64	11,66	5,37
16:43:00	64	11,66	5,37
16:44:00	64	11,65	5,39
16:45:00	64	11,64	5,41
16:46:00	65	11,65	5,39
16:47:00	64	11,64	5,41
16:48:00	64	11,64	5,41
16:49:00	64	11,64	5,41
16:50:00	64	11,64	5,43
16:51:00	64	11,64	5,43
16:52:00	64	11,64	5,43
16:53:00	64	11,63	5,45
16:54:00	64	11,63	5,45
16:55:00	64	11,63	5,45
16:56:00	64	11,62	5,47
16:57:00	65	11,62	5,47
16:58:00	64	11,62	5,47
16:59:00	64	11,61	5,48
17:00:00	64	11,61	5,48
17:01:00	64	11,61	5,48
17:02:00	64	11,61	5,48
17:03:00	64	11,61	5,50
17:04:00	64	11,61	5,50
17:05:00	65	11,61	5,50
17:06:00	64	11,61	5,50
17:07:00	64	11,60	5,52
17:08:00	64	11,60	5,52
17:09:00	65	11,60	5,52
17:10:00	64	11,59	5,54
17:11:00	64	11,59	5,54
17:12:00	64	11,59	5,54
17:13:00	64	11,58	5,56
17:14:00	64	11,58	5,56
17:15:00	64	11,58	5,56
17:16:00	64	11,58	5,58
17:17:00	64	11,58	5,58
17:18:00	64	11,58	5,58
17:19:00	64	11,57	5,60
17:20:00	64	11,57	5,60
17:21:00	64	11,57	5,60
17:22:00	64	11,57	5,60
17:23:00	64	11,57	5,60
17:24:00	64	11,56	5,62
17:25:00	64	11,56	5,62
17:26:00	64	11,55	5,64
17:27:00	64	11,55	5,64
17:28:00	65	11,55	5,64
17:29:00	64	11,55	5,64
17:30:00	64	11,55	5,66
17:31:00	64	11,55	5,66
17:32:00	64	11,55	5,66
17:33:00	65	11,55	5,66
17:34:00	64	11,55	5,66
17:35:00	64	11,54	5,68
17:36:00	64	11,54	5,68
17:37:00	64	11,53	5,70
17:38:00	64	11,53	5,70
17:39:00	64	11,53	5,70
17:40:00	64	11,53	5,70
17:41:00	64	11,53	5,70
17:42:00	64	11,52	5,72
17:43:00	64	11,52	5,72
17:44:00	64	11,52	5,72
17:45:00	64	11,52	5,74
17:46:00	64	11,52	5,74
17:47:00	64	11,52	5,74
17:48:00	64	11,52	5,74
17:49:00	65	11,51	5,76
17:50:00	64	11,51	5,76
17:51:00	64	11,51	5,76
17:52:00	64	11,50	5,77
17:53:00	64	11,50	5,77
17:54:00	64	11,50	5,77
17:55:00	64	11,50	5,77
17:56:00	64	11,49	5,79
17:57:00	65	11,49	5,79
17:58:00	64	11,49	5,79
17:59:00	64	11,49	5,79
18:00:00	64	11,49	5,79
18:01:00	64	11,49	5,81
18:02:00	64	11,49	5,81
18:03:00	64	11,49	5,81
18:04:00	64	11,48	5,83
18:05:00	64	11,48	5,83
18:06:00	64	11,48	5,83
18:07:00	64	11,48	5,83
18:08:00	64	11,47	5,86
18:09:00	64	11,47	5,86
18:10:00	64	11,47	5,86
18:11:00	64	11,47	5,86
18:12:00	65	11,46	5,88
18:13:00	64	11,46	5,88
18:14:00	64	11,46	5,88
18:15:00	64	11,46	5,88
18:16:00	65	11,46	5,88
18:17:00	64	11,46	5,90
18:18:00	64	11,46	5,90
18:19:00	64	11,46	5,90
18:20:00	64	11,45	5,92
18:21:00	64	11,45	5,92
18:22:00	65	11,45	5,92
18:23:00	64	11,45	5,92
18:24:00	64	11,45	5,92
18:25:00	64	11,44	5,94
18:26:00	64	11,44	5,94
18:27:00	64	11,44	5,94
18:28:00	64	11,44	5,94
18:29:00	65	11,43	5,96
18:30:00	64	11,43	5,96
18:31:00	64	11,43	5,96
18:32:00	64	11,43	5,96
18:33:00	65	11,43	5,98
18:34:00	64	11,43	5,98
18:35:00	64	11,43	5,98
18:36:00	64	11,43	5,98
18:37:00	64	11,43	5,98
18:38:00	64	11,42	6,00
18:39:00	65	11,42	6,00
18:40:00	64	11,42	6,00
18:41:00	65	11,42	6,00
18:42:00	64	11,42	6,00
18:43:00	64	11,41	6,02
18:44:00	64	11,41	6,02
18:45:00	64	11,41	6,02
18:46:00	64	11,41	6,02
18:47:00	64	11,40	6,04
18:48:00	65	11,40	6,04
18:49:00	64	11,40	6,04
18:50:00	64	11,40	6,04
18:51:00	64	11,40	6,06
18:52:00	65	11,40	6,06
18:53:00	64	11,40	6,06
18:54:00	64	11,40	6,06
18:55:00	64	11,40	6,06
18:56:00	64	11,40	6,06
18:57:00	64	11,39	6,08
18:58:00	64	11,39	6,08
18:59:00	64	11,39	6,08
19:00:00	65	11,38	6,10
19:01:00	65	11,38	6,10
19:02:00	64	11,38	6,10
19:03:00	64	11,38	6,10
19:04:00	64	11,38	6,10
19:05:00	64	11,38	6,12
19:06:00	65	11,38	6,12
19:07:00	65	11,38	6,12
19:08:00	64	11,38	6,12
19:09:00	64	11,38	6,12
19:10:00	64	11,37	6,14
19:11:00	64	11,37	6,14
19:12:00	64	11,37	6,14
19:13:00	64	11,37	6,14
19:14:00	64	11,37	6,14
19:15:00	65	11,36	6,17
19:16:00	64	11,36	6,17
19:17:00	65	11,36	6,17
19:18:00	65	11,36	6,17
19:19:00	65	11,35	6,19
19:20:00	64	11,35	6,19
19:21:00	64	11,35	6,19
19:22:00	64	11,35	6,19
19:23:00	64	11,35	6,19
19:24:00	64	11,34	6,21
19:25:00	64	11,34	6,21
19:26:00	65	11,34	6,21
19:27:00	65	11,34	6,21
19:28:00	65	11,34	6,21
19:29:00	65	11,34	6,21
19:30:00	65	11,34	6,21
19:31:00	64	11,34	6,23
19:32:00	64	11,34	6,23
19:33:00	65	11,34	6,23
19:34:00	65	11,33	6,25
19:35:00	64	11,33	6,25
19:36:00	64	11,33	6,25
19:37:00	64	11,33	6,25
19:38:00	64	11,33	6,25
19:39:00	64	11,33	6,25
19:40:00	65	11,32	6,27
19:41:00	64	11,32	6,27
19:42:00	65	11,32	6,27
19:43:00	65	11,32	6,27
19:44:00	64	11,32	6,27
19:45:00	64	11,32	6,27
19:46:00	65	11,32	6,30
19:47:00	65	11,32	6,30
19:48:00	64	11,32	6,30
19:49:00	64	11,32	6,30
19:50:00	65	11,32	6,30
19:51:00	64	11,32	6,30
19:52:00	64	11,31	6,32
19:53:00	65	11,31	6,32
19:54:00	64	11,31	6,32
19:55:00	65	11,31	6,32
19:56:00	65	11,31	6,32
19:57:00	65	11,31	6,32
19:58:00	65	11,30	6,34
19:59:00	65	11,30	6,34
20:00:00	65	11,30	6,34
20:01:00	65	11,30	6,34
20:02:00	65	11,30	6,34
20:03:00	64	11,30	6,34
20:04:00	65	11,30	6,34
20:05:00	65	11,29	6,36
20:06:00	65	11,29	6,36
20:07:00	65	11,29	6,36
20:08:00	64	11,29	6,36
20:09:00	65	11,29	6,38
20:10:00	64	11,29	6,36
20:11:00	65	11,29	6,38
20:12:00	64	11,29	6,38
20:13:00	65	11,29	6,38
20:14:00	65	11,29	6,38
20:15:00	65	11,29	6,38
20:16:00	65	11,29	6,38
20:17:00	65	11,28	6,41
20:18:00	65	11,29	6,38
20:19:00	64	11,28	6,41
20:20:00	64	11,28	6,41
20:21:00	64	11,28	6,41
20:22:00	64	11,28	6,41
20:23:00	65	11,27	6,43
20:24:00	64	11,27	6,43
20:25:00	65	11,27	6,43
20:26:00	64	11,27	6,43
20:27:00	64	11,27	6,43
20:28:00	65	11,27	6,43
20:29:00	65	11,27	6,43
20:30:00	65	11,26	6,45
20:31:00	64	11,26	6,45
20:32:00	64	11,26	6,45
20:33:00	65	11,27	6,43
20:34:00	64	11,26	6,45
20:35:00	64	11,26	6,45
20:36:00	64	11,26	6,45
20:37:00	64	11,26	6,45
20:38:00	64	11,25	6,47
20:39:00	65	11,26	6,45
20:40:00	65	11,25	6,47
20:41:00	65	11,25	6,47
20:42:00	64	11,25	6,47
20:43:00	64	11,25	6,47
20:44:00	64	11,25	6,47
20:45:00	64	11,25	6,50
20:46:00	65	11,25	6,50
20:47:00	65	11,25	6,50
20:48:00	65	11,25	6,50
20:49:00	65	11,25	6,50
20:50:00	65	11,25	6,50
20:51:00	65	11,24	6,52
20:52:00	65	11,25	6,50
20:53:00	64	11,25	6,50
20:54:00	65	11,24	6,52
20:55:00	65	11,24	6,52
20:56:00	65	11,24	6,52
20:57:00	65	11,24	6,52
20:58:00	65	11,24	6,52
20:59:00	65	11,24	6,52
21:00:00	64	11,24	6,52
21:01:00	65	11,24	6,52
21:02:00	65	11,23	6,54
21:03:00	65	11,23	6,54
21:04:00	65	11,23	6,54
21:05:00	64	11,23	6,54
21:06:00	65	11,23	6,54
21:07:00	65	11,23	6,54
21:08:00	65	11,23	6,54
21:09:00	65	11,22	6,56
21:10:00	64	11,22	6,56
21:11:00	65	11,22	6,56
21:12:00	65	11,22	6,56
21:13:00	64	11,22	6,56
21:14:00	65	11,22	6,56
21:15:00	65	11,22	6,56
21:16:00	65	11,22	6,56
21:17:00	65	11,22	6,56
21:18:00	65	11,22	6,56
21:19:00	65	11,22	6,59
21:20:00	65	11,22	6,59
21:21:00	65	11,22	6,59
21:22:00	65	11,22	6,59
21:23:00	64	11,22	6,59
21:24:00	64	11,22	6,59
21:25:00	65	11,22	6,59
21:26:00	65	11,22	6,59
21:27:00	65	11,22	6,59
21:28:00	65	11,22	6,59
21:29:00	65	11,21	6,61
21:30:00	65	11,21	6,61
21:31:00	65	11,21	6,61
21:32:00	65	11,21	6,61
21:33:00	64	11,21	6,61
21:34:00	64	11,21	6,61
21:35:00	64	11,21	6,61
21:36:00	65	11,21	6,61
21:37:00	64	11,20	6,63
21:38:00	65	11,20	6,63
21:39:00	64	11,20	6,63
21:40:00	65	11,20	6,63
21:41:00	65	11,20	6,63
21:42:00	65	11,20	6,63
21:43:00	65	11,20	6,63
21:44:00	64	11,20	6,63
21:45:00	65	11,20	6,63
21:46:00	65	11,19	6,66
21:47:00	65	11,19	6,66
21:48:00	65	11,19	6,66
21:49:00	65	11,19	6,66
21:50:00	65	11,19	6,66
21:51:00	65	11,19	6,66
21:52:00	65	11,19	6,66
21:53:00	64	11,19	6,66
21:54:00	65	11,19	6,66
21:55:00	65	11,19	6,66
21:56:00	65	11,19	6,68
21:57:00	65	11,19	6,66
21:58:00	65	11,19	6,68
21:59:00	65	11,19	6,68
22:00:00	65	11,19	6,68
22:01:00	65	11,19	6,68
22:02:00	65	11,19	6,68
22:03:00	65	11,19	6,68
22:04:00	65	11,19	6,68
22:05:00	65	11,19	6,68
22:06:00	65	11,19	6,68
22:07:00	65	11,19	6,68
22:08:00	65	11,19	6,68
22:09:00	65	11,18	6,70
22:10:00	64	11,18	6,70
22:11:00	65	11,18	6,70
22:12:00	64	11,18	6,70
22:13:00	65	11,19	6,68
22:14:00	65	11,18	6,70
22:15:00	65	11,18	6,70
22:16:00	64	11,18	6,70
22:17:00	65	11,18	6,70
22:18:00	65	11,18	6,70
22:19:00	65	11,18	6,70
22:20:00	65	11,18	6,70
22:21:00	65	11,17	6,73
22:22:00	65	11,17	6,73
22:23:00	65	11,17	6,73
22:24:00	64	11,17	6,73
22:25:00	65	11,17	6,73
22:26:00	65	11,17	6,73
22:27:00	64	11,17	6,73
22:28:00	65	11,17	6,73
22:29:00	65	11,17	6,73
22:30:00	64	11,17	6,73
22:31:00	64	11,17	6,73
22:32:00	65	11,16	6,75
22:33:00	65	11,16	6,75
22:34:00	65	11,16	6,75
22:35:00	65	11,16	6,75
22:36:00	65	11,16	6,75
22:37:00	65	11,16	6,75
22:38:00	65	11,16	6,75
22:39:00	65	11,16	6,75
22:40:00	65	11,16	6,75
22:41:00	64	11,16	6,75
22:42:00	64	11,16	6,77
22:43:00	65	11,16	6,77
22:44:00	65	11,16	6,77
22:45:00	65	11,16	6,77
22:46:00	65	11,16	6,77
22:47:00	65	11,16	6,77
22:48:00	64	11,16	6,77
22:49:00	65	11,16	6,77
22:50:00	64	11,16	6,77
22:51:00	64	11,16	6,77
22:52:00	64	11,16	6,77
22:53:00	65	11,15	6,80
22:54:00	64	11,15	6,80
22:55:00	64	11,15	6,80
22:56:00	64	11,15	6,80
22:57:00	65	11,15	6,80
22:58:00	64	11,15	6,80
22:59:00	64	11,15	6,80
23:00:00	64	11,15	6,80
23:01:00	65	11,15	6,80
23:02:00	64	11,15	6,80
23:03:00	64	11,14	6,82
23:04:00	64	11,15	6,80
23:05:00	64	11,15	6,80
23:06:00	64	11,14	6,82
23:07:00	64	11,14	6,82
23:08:00	65	11,14	6,82
23:09:00	64	11,14	6,82
23:10:00	64	11,14	6,82
23:11:00	64	11,14	6,82
23:12:00	65	11,14	6,82
23:13:00	64	11,14	6,82
23:14:00	65	11,14	6,82
23:15:00	64	11,14	6,82
23:16:00	65	11,14	6,82
23:17:00	65	11,14	6,82
23:18:00	64	11,13	6,84
23:19:00	64	11,13	6,84
23:20:00	64	11,13	6,84
23:21:00	64	11,13	6,84
23:22:00	64	11,13	6,84
23:23:00	64	11,13	6,84
23:24:00	64	11,13	6,84
23:25:00	64	11,13	6,84
23:26:00	64	11,13	6,84
23:27:00	64	11,13	6,84
23:28:00	64	11,13	6,84
23:29:00	64	11,13	6,84
23:30:00	65	11,13	6,84
23:31:00	64	11,13	6,87
23:32:00	64	11,13	6,84
23:33:00	64	11,13	6,87
23:34:00	64	11,13	6,87
23:35:00	64	11,13	6,87
23:36:00	64	11,13	6,87
23:37:00	64	11,13	6,87
23:38:00	64	11,13	6,87
23:39:00	64	11,12	6,89
23:40:00	64	11,12	6,89
23:41:00	64	11,12	6,89
23:42:00	64	11,12	6,89
23:43:00	64	11,12	6,89
23:44:00	64	11,12	6,89
23:45:00	65	11,12	6,89
23:46:00	65	11,12	6,89
23:47:00	64	11,12	6,89
23:48:00	64	11,12	6,89
23:49:00	64	11,12	6,89
23:50:00	64	11,12	6,89
23:51:00	65	11,12	6,89
23:52:00	64	11,12	6,89
23:53:00	64	11,12	6,89
23:54:00	64	11,11	6,92
23:55:00	64	11,12	6,89
23:56:00	64	11,11	6,92
23:57:00	64	11,11	6,92
23:58:00	64	11,11	6,92
23:59:00	64	11,11	6,92
24:00:00	64	11,11	6,92
24:01:00	64	11,11	6,92
24:02:00	64	11,11	6,92
24:03:00	65	11,11	6,92
24:04:00	64	11,11	6,92
24:05:00	64	11,11	6,92
24:06:00	65	11,11	6,92
24:07:00	64	11,10	6,94
24:08:00	64	11,10	6,94
24:09:00	64	11,10	6,94
24:10:00	64	11,10	6,94
24:11:00	64	11,10	6,94
24:12:00	64	11,10	6,94
24:13:00	64	11,10	6,94
24:14:00	65	11,10	6,94
24:15:00	64	11,10	6,94
24:16:00	64	11,10	6,94
24:17:00	65	11,10	6,94
24:18:00	65	11,10	6,94
24:19:00	64	11,10	6,96
24:20:00	64	11,10	6,96
24:21:00	64	11,10	6,96
24:22:00	64	11,10	6,96
24:23:00	64	11,10	6,96
24:24:00	64	11,10	6,96
24:25:00	64	11,10	6,96
24:26:00	64	11,10	6,96
24:27:00	64	11,10	6,96
24:28:00	65	11,10	6,96
24:29:00	65	11,10	6,96
24:30:00	64	11,10	6,96
24:31:00	65	11,10	6,96
24:32:00	65	11,10	6,96
24:33:00	65	11,10	6,96
24:34:00	64	11,10	6,96
24:35:00	65	11,10	6,96
24:36:00	64	11,10	6,96
24:37:00	64	11,09	6,99
24:38:00	64	11,09	6,99
24:39:00	64	11,09	6,99
24:40:00	65	11,09	6,99
24:41:00	64	11,09	6,99
24:42:00	64	11,09	6,99
24:43:00	65	11,09	6,99
24:44:00	64	11,09	6,99
24:45:00	64	11,09	6,99
24:46:00	64	11,09	6,99
24:47:00	64	11,08	7,01
24:48:00	65	11,08	7,01
24:49:00	64	11,08	7,01
24:50:00	64	11,08	7,01
24:51:00	64	11,08	7,01
24:52:00	64	11,08	7,01
24:53:00	64	11,08	7,01
24:54:00	64	11,08	7,01
24:55:00	64	11,08	7,01
24:56:00	64	11,08	7,01
24:57:00	64	11,08	7,01
24:58:00	64	11,08	7,01
24:59:00	64	11,08	7,01
25:00:00	64	11,08	7,01
25:01:00	64	11,08	7,01
25:02:00	64	11,08	7,01
25:03:00	64	11,08	7,01
25:04:00	64	11,08	7,01
25:05:00	64	11,07	7,04
25:06:00	64	11,07	7,04
25:07:00	64	11,07	7,04
25:08:00	65	11,07	7,04
25:09:00	64	11,07	7,04
25:10:00	64	11,07	7,04

File: project-root/data/Data Acquisition/Data Acquisition/2009 year (240)/UCA L Research 1680-90%G+10%MKU-85+0.05%bwocR-7 (65C-2).txt (part 1 of 3)
--Test Summary--
Full Path and File Name	
Instrument Name	4262L
Instrument Type	Model 4262 Twin Cell UCA
Instrument Serial Number	111L
Test Start Date	29.01.2009
Test Start Time	16:14:16
Test Stop Date	02.02.2009
Test Stop Time	9:23:40
Test Length	89:09:24
Final Sample Time Offset	89:09:00
Controller Schedule Name	
Sampling Period	60 seconds
Comments	T:65(120)
Information	WellID	Research
Information	Customer	PetroAlliance
Information	CementClass	G
Information	CementMfr	Suhologskiy
Information	Additives	10%bwodbMKU-85+0.05%bwocR-7
Information	Density	1680
Information	BHCT	65
Information	BHST	85
Information	FluidLoss	
Information	JobType	244.5 mm csg.
Calculated Value	CS_50	8:06:00
Calculated Value	CS_500	13:35:00
Calculated Value	CS_Time8h	0,32 MPa
Calculated Value	CS_Time16h	5,21 MPa
Calculated Value	CS_Time24h	10,30 MPa
Calculated Value	CS_Time48h	12,89 MPa
Calculated Value	CS_Time72h	13,33 MPa
Calculated Curve	Compressive Strength	Compressive strength type A (less than 14 lb/gal)
Initial Temperature (°C)	24 °C
Final Temperature (°C)	64 °C
Initial Transit Time (microsec/in)	18,15 microsec/in
Final Transit Time (microsec/in)	9,70 microsec/in
Initial Compressive Strength (MPa)	0,00 MPa
Final Compressive Strength (MPa)	13,69 MPa
--Data--
Time (HH:MM:SS)	Temperature (°C)	Transit Time (microsec/in)	Compressive Strength (MPa)
0:00:00	24	18,15	0,00
0:01:00	24	17,22	0,22
0:02:00	24	17,27	0,21
0:03:00	25	17,32	0,20
0:04:00	25	17,32	0,19
0:05:00	25	17,33	0,19
0:06:00	25	17,34	0,19
0:07:00	25	17,35	0,19
0:08:00	25	17,35	0,19
0:09:00	26	17,35	0,19
0:10:00	26	17,34	0,19
0:11:00	26	17,33	0,19
0:12:00	27	17,33	0,19
0:13:00	27	17,32	0,19
0:14:00	27	17,32	0,20
0:15:00	28	17,30	0,20
0:16:00	28	17,29	0,20
0:17:00	29	17,28	0,21
0:18:00	29	17,27	0,21
0:19:00	29	17,25	0,21
0:20:00	29	17,25	0,21
0:21:00	30	17,24	0,22
0:22:00	30	17,23	0,22
0:23:00	31	17,22	0,22
0:24:00	31	17,21	0,22
0:25:00	32	17,20	0,23
0:26:00	32	17,20	0,23
0:27:00	32	17,19	0,23
0:28:00	33	17,18	0,23
0:29:00	33	17,17	0,23
0:30:00	33	17,16	0,24
0:31:00	34	17,16	0,24
0:32:00	34	17,15	0,24
0:33:00	34	17,15	0,24
0:34:00	35	17,14	0,24
0:35:00	35	17,14	0,24
0:36:00	36	17,13	0,25
0:37:00	36	17,11	0,25
0:38:00	36	17,11	0,25
0:39:00	37	17,10	0,26
0:40:00	37	17,09	0,26
0:41:00	38	17,08	0,26
0:42:00	38	17,08	0,26
0:43:00	38	17,07	0,26
0:44:00	39	17,06	0,27
0:45:00	39	17,05	0,27
0:46:00	39	17,04	0,27
0:47:00	39	17,04	0,27
0:48:00	40	17,03	0,28
0:49:00	40	17,02	0,28
0:50:00	40	17,02	0,28
0:51:00	41	17,02	0,28
0:52:00	41	17,01	0,28
0:53:00	42	17,00	0,28
0:54:00	42	17,00	0,28
0:55:00	42	16,99	0,29
0:56:00	43	16,99	0,29
0:57:00	43	16,98	0,29
0:58:00	44	16,98	0,29
0:59:00	44	16,98	0,29
1:00:00	44	16,97	0,29
1:01:00	45	16,97	0,29
1:02:00	45	16,97	0,29
1:03:00	45	16,96	0,30
1:04:00	46	16,96	0,30
1:05:00	46	16,95	0,30
1:06:00	46	16,95	0,30
1:07:00	47	16,95	0,30
1:08:00	47	16,95	0,30
1:09:00	47	16,95	0,30
1:10:00	48	16,95	0,30
1:11:00	48	16,94	0,30
1:12:00	48	16,94	0,30
1:13:00	49	16,93	0,30
1:14:00	49	16,93	0,30
1:15:00	49	16,92	0,31
1:16:00	50	16,92	0,31
1:17:00	50	16,92	0,31
1:18:00	50	16,92	0,31
1:19:00	51	16,92	0,31
1:20:00	51	16,92	0,31
1:21:00	52	16,92	0,31
1:22:00	52	16,91	0,31
1:23:00	52	16,91	0,31
1:24:00	52	16,92	0,31
1:25:00	53	16,91	0,31
1:26:00	53	16,90	0,31
1:27:00	53	16,90	0,31
1:28:00	54	16,90	0,31
1:29:00	54	16,90	0,31
1:30:00	54	16,90	0,31
1:31:00	55	16,90	0,31
1:32:00	55	16,89	0,32
1:33:00	55	16,89	0,32
1:34:00	56	16,89	0,32
1:35:00	56	16,89	0,32
1:36:00	56	16,89	0,32
1:37:00	57	16,89	0,32
1:38:00	57	16,89	0,32
1:39:00	57	16,89	0,32
1:40:00	58	16,90	0,31
1:41:00	58	16,89	0,32
1:42:00	58	16,89	0,32
1:43:00	59	16,89	0,32
1:44:00	59	16,89	0,32
1:45:00	59	16,89	0,32
1:46:00	60	16,89	0,32
1:47:00	60	16,89	0,32
1:48:00	61	16,89	0,32
1:49:00	61	16,89	0,32
1:50:00	61	16,89	0,32
1:51:00	61	16,90	0,31
1:52:00	62	16,89	0,32
1:53:00	62	16,89	0,32
1:54:00	63	16,89	0,32
1:55:00	63	16,89	0,32
1:56:00	63	16,90	0,31
1:57:00	64	16,90	0,31
1:58:00	64	16,89	0,32
1:59:00	64	16,90	0,31
2:00:00	64	16,90	0,31
2:01:00	65	16,90	0,31
2:02:00	65	16,91	0,31
2:03:00	65	16,91	0,31
2:04:00	65	16,91	0,31
2:05:00	65	16,91	0,31
2:06:00	66	16,91	0,31
2:07:00	66	16,92	0,31
2:08:00	66	16,92	0,31
2:09:00	66	16,92	0,31
2:10:00	66	16,92	0,31
2:11:00	66	16,92	0,31
2:12:00	66	16,92	0,31
2:13:00	66	16,92	0,31
2:14:00	66	16,93	0,30
2:15:00	66	16,93	0,30
2:16:00	66	16,93	0,30
2:17:00	66	16,93	0,30
2:18:00	66	16,94	0,30
2:19:00	66	16,95	0,30
2:20:00	66	16,95	0,30
2:21:00	66	16,95	0,30
2:22:00	66	16,95	0,30
2:23:00	65	16,95	0,30
2:24:00	65	16,95	0,30
2:25:00	66	16,95	0,30
2:26:00	65	16,95	0,30
2:27:00	65	16,95	0,30
2:28:00	65	16,96	0,30
2:29:00	65	16,97	0,29
2:30:00	65	16,97	0,29
2:31:00	65	16,97	0,29
2:32:00	65	16,97	0,29
2:33:00	65	16,98	0,29
2:34:00	65	16,98	0,29
2:35:00	65	16,98	0,29
2:36:00	65	16,98	0,29
2:37:00	65	16,98	0,29
2:38:00	65	16,98	0,29
2:39:00	65	16,98	0,29
2:40:00	65	16,98	0,29
2:41:00	65	16,99	0,29
2:42:00	65	16,99	0,29
2:43:00	65	16,99	0,29
2:44:00	65	16,99	0,29
2:45:00	65	16,99	0,29
2:46:00	65	17,00	0,28
2:47:00	65	17,01	0,28
2:48:00	65	17,00	0,28
2:49:00	65	17,00	0,28
2:50:00	65	17,00	0,28
2:51:00	65	17,00	0,28
2:52:00	65	17,01	0,28
2:53:00	65	17,01	0,28
2:54:00	65	17,01	0,28
2:55:00	65	17,02	0,28
2:56:00	64	17,02	0,28
2:57:00	65	17,02	0,28
2:58:00	65	17,02	0,28
2:59:00	65	17,02	0,28
3:00:00	65	17,02	0,28
3:01:00	65	17,02	0,28
3:02:00	64	17,02	0,28
3:03:00	64	17,02	0,28
3:04:00	65	17,02	0,28
3:05:00	65	17,02	0,28
3:06:00	65	17,03	0,28
3:07:00	65	17,02	0,28
3:08:00	65	17,03	0,28
3:09:00	65	17,03	0,28
3:10:00	65	17,04	0,27
3:11:00	65	17,04	0,27
3:12:00	64	17,04	0,27
3:13:00	64	17,04	0,27
3:14:00	64	17,05	0,27
3:15:00	64	17,04	0,27
3:16:00	65	17,04	0,27
3:17:00	64	17,04	0,27
3:18:00	64	17,04	0,27
3:19:00	65	17,04	0,27
3:20:00	64	17,05	0,27
3:21:00	64	17,05	0,27
3:22:00	64	17,04	0,27
3:23:00	64	17,05	0,27
3:24:00	64	17,04	0,27
3:25:00	65	17,06	0,27
3:26:00	64	17,06	0,27
3:27:00	64	17,06	0,27
3:28:00	64	17,06	0,27
3:29:00	64	17,05	0,27
3:30:00	64	17,06	0,27
3:31:00	64	17,06	0,27
3:32:00	64	17,08	0,26
3:33:00	64	17,07	0,26
3:34:00	65	17,06	0,27
3:35:00	64	17,08	0,26
3:36:00	65	17,08	0,26
3:37:00	65	17,08	0,26
3:38:00	64	17,07	0,26
3:39:00	64	17,08	0,26
3:40:00	64	17,08	0,26
3:41:00	65	17,08	0,26
3:42:00	65	17,08	0,26
3:43:00	64	17,08	0,26
3:44:00	64	17,08	0,26
3:45:00	64	17,08	0,26
3:46:00	64	17,08	0,26
3:47:00	64	17,08	0,26
3:48:00	64	17,08	0,26
3:49:00	65	17,10	0,26
3:50:00	64	17,08	0,26
3:51:00	65	17,09	0,26
3:52:00	64	17,09	0,26
3:53:00	64	17,09	0,26
3:54:00	64	17,10	0,26
3:55:00	65	17,10	0,26
3:56:00	65	17,09	0,26
3:57:00	65	17,09	0,26
3:58:00	64	17,10	0,26
3:59:00	64	17,10	0,26
4:00:00	65	17,10	0,26
4:01:00	64	17,10	0,26
4:02:00	64	17,10	0,26
4:03:00	64	17,10	0,26
4:04:00	65	17,11	0,25
4:05:00	64	17,11	0,25
4:06:00	64	17,11	0,25
4:07:00	64	17,11	0,25
4:08:00	64	17,11	0,25
4:09:00	64	17,11	0,25
4:10:00	64	17,11	0,25
4:11:00	64	17,11	0,25
4:12:00	64	17,11	0,25
4:13:00	64	17,11	0,25
4:14:00	64	17,11	0,25
4:15:00	64	17,11	0,25
4:16:00	64	17,12	0,25
4:17:00	64	17,12	0,25
4:18:00	64	17,12	0,25
4:19:00	64	17,12	0,25
4:20:00	65	17,11	0,25
4:21:00	64	17,12	0,25
4:22:00	64	17,12	0,25
4:23:00	65	17,12	0,25
4:24:00	65	17,12	0,25
4:25:00	65	17,12	0,25
4:26:00	65	17,13	0,25
4:27:00	64	17,12	0,25
4:28:00	64	17,13	0,25
4:29:00	65	17,14	0,24
4:30:00	65	17,13	0,25
4:31:00	65	17,13	0,25
4:32:00	64	17,14	0,24
4:33:00	64	17,13	0,25
4:34:00	65	17,14	0,24
4:35:00	64	17,14	0,24
4:36:00	64	17,14	0,24
4:37:00	65	17,14	0,24
4:38:00	64	17,14	0,24
4:39:00	64	17,14	0,24
4:40:00	64	17,13	0,25
4:41:00	64	17,14	0,24
4:42:00	65	17,14	0,24
4:43:00	64	17,15	0,24
4:44:00	64	17,14	0,24
4:45:00	65	17,15	0,24
4:46:00	64	17,15	0,24
4:47:00	64	17,14	0,24
4:48:00	64	17,14	0,24
4:49:00	64	17,15	0,24
4:50:00	64	17,15	0,24
4:51:00	64	17,15	0,24
4:52:00	64	17,15	0,24
4:53:00	64	17,15	0,24
4:54:00	64	17,15	0,24
4:55:00	65	17,16	0,24
4:56:00	64	17,16	0,24
4:57:00	65	17,16	0,24
4:58:00	64	17,16	0,24
4:59:00	64	17,16	0,24
5:00:00	64	17,16	0,24
5:01:00	64	17,16	0,24
5:02:00	64	17,16	0,24
5:03:00	64	17,16	0,24
5:04:00	64	17,16	0,24
5:05:00	65	17,16	0,24
5:06:00	64	17,16	0,24
5:07:00	64	17,16	0,24
5:08:00	64	17,16	0,24
5:09:00	64	17,16	0,24
5:10:00	64	17,16	0,24
5:11:00	65	17,17	0,23
5:12:00	64	17,17	0,23
5:13:00	64	17,17	0,23
5:14:00	64	17,17	0,23
5:15:00	64	17,17	0,23
5:16:00	64	17,17	0,23
5:17:00	64	17,17	0,23
5:18:00	65	17,17	0,23
5:19:00	64	17,17	0,23
5:20:00	64	17,17	0,23
5:21:00	64	17,18	0,23
5:22:00	64	17,17	0,23
5:23:00	64	17,17	0,23
5:24:00	65	17,18	0,23
5:25:00	65	17,18	0,23
5:26:00	64	17,18	0,23
5:27:00	65	17,18	0,23
5:28:00	65	17,18	0,23
5:29:00	65	17,18	0,23
5:30:00	64	17,18	0,23
5:31:00	65	17,19	0,23
5:32:00	64	17,18	0,23
5:33:00	65	17,18	0,23
5:34:00	64	17,19	0,23
5:35:00	64	17,19	0,23
5:36:00	64	17,19	0,23
5:37:00	64	17,18	0,23
5:38:00	64	17,19	0,23
5:39:00	64	17,19	0,23
5:40:00	64	17,19	0,23
5:41:00	65	17,19	0,23
5:42:00	64	17,19	0,23
5:43:00	64	17,18	0,23
5:44:00	64	17,19	0,23
5:45:00	64	17,19	0,23
5:46:00	64	17,19	0,23
5:47:00	64	17,19	0,23
5:48:00	64	17,19	0,23
5:49:00	64	17,19	0,23
5:50:00	64	17,19	0,23
5:51:00	64	17,19	0,23
5:52:00	64	17,19	0,23
5:53:00	64	17,20	0,23
5:54:00	64	17,19	0,23
5:55:00	64	17,19	0,23
5:56:00	64	17,20	0,23
5:57:00	64	17,20	0,23
5:58:00	65	17,20	0,23
5:59:00	64	17,20	0,23
6:00:00	64	17,20	0,23
6:01:00	64	17,20	0,23
6:02:00	64	17,20	0,23
6:03:00	64	17,20	0,23
6:04:00	64	17,20	0,23
6:05:00	65	17,20	0,23
6:06:00	64	17,20	0,23
6:07:00	64	17,20	0,23
6:08:00	65	17,20	0,23
6:09:00	64	17,20	0,23
6:10:00	64	17,20	0,23
6:11:00	64	17,20	0,23
6:12:00	65	17,20	0,23
6:13:00	64	17,20	0,23
6:14:00	64	17,20	0,23
6:15:00	64	17,20	0,23
6:16:00	65	17,20	0,23
6:17:00	64	17,19	0,23
6:18:00	64	17,20	0,23
6:19:00	65	17,20	0,23
6:20:00	64	17,20	0,23
6:21:00	64	17,20	0,23
6:22:00	64	17,20	0,23
6:23:00	64	17,19	0,23
6:24:00	65	17,20	0,23
6:25:00	65	17,19	0,23
6:26:00	64	17,19	0,23
6:27:00	64	17,19	0,23
6:28:00	64	17,19	0,23
6:29:00	64	17,19	0,23
6:30:00	64	17,19	0,23
6:31:00	64	17,19	0,23
6:32:00	64	17,19	0,23
6:33:00	64	17,19	0,23
6:34:00	64	17,19	0,23
6:35:00	64	17,18	0,23
6:36:00	65	17,18	0,23
6:37:00	64	17,19	0,23
6:38:00	65	17,18	0,23
6:39:00	64	17,18	0,23
6:40:00	64	17,18	0,23
6:41:00	64	17,18	0,23
6:42:00	64	17,18	0,23
6:43:00	65	17,18	0,23
6:44:00	65	17,18	0,23
6:45:00	64	17,17	0,23
6:46:00	64	17,17	0,23
6:47:00	64	17,17	0,23
6:48:00	65	17,17	0,23
6:49:00	65	17,17	0,23
6:50:00	64	17,16	0,24
6:51:00	65	17,16	0,24
6:52:00	64	17,16	0,24
6:53:00	64	17,16	0,24
6:54:00	64	17,16	0,24
6:55:00	64	17,16	0,24
6:56:00	65	17,16	0,24
6:57:00	65	17,16	0,24
6:58:00	65	17,16	0,24
6:59:00	64	17,16	0,24
7:00:00	65	17,16	0,24
7:01:00	64	17,15	0,24
7:02:00	64	17,15	0,24
7:03:00	64	17,15	0,24
7:04:00	64	17,14	0,24
7:05:00	64	17,14	0,24
7:06:00	64	17,14	0,24
7:07:00	64	17,14	0,24
7:08:00	64	17,14	0,24
7:09:00	65	17,14	0,24
7:10:00	64	17,14	0,24
7:11:00	64	17,13	0,25
7:12:00	64	17,13	0,25
7:13:00	64	17,13	0,25
7:14:00	64	17,12	0,25
7:15:00	64	17,12	0,25
7:16:00	64	17,11	0,25
7:17:00	64	17,11	0,25
7:18:00	65	17,11	0,25
7:19:00	64	17,11	0,25
7:20:00	64	17,11	0,25
7:21:00	64	17,10	0,26
7:22:00	64	17,10	0,26
7:23:00	64	17,09	0,26
7:24:00	64	17,09	0,26
7:25:00	65	17,08	0,26
7:26:00	64	17,08	0,26
7:27:00	64	17,08	0,26
7:28:00	64	17,08	0,26
7:29:00	64	17,07	0,26
7:30:00	64	17,07	0,26
7:31:00	64	17,06	0,27
7:32:00	64	17,05	0,27
7:33:00	65	17,05	0,27
7:34:00	64	17,04	0,27
7:35:00	64	17,04	0,27
7:36:00	64	17,04	0,27
7:37:00	65	17,03	0,28
7:38:00	65	17,02	0,28
7:39:00	64	17,02	0,28
7:40:00	65	17,02	0,28
7:41:00	64	17,01	0,28
7:42:00	65	17,00	0,28
7:43:00	64	16,99	0,29
7:44:00	64	16,98	0,29
7:45:00	64	16,98	0,29
7:46:00	64	16,98	0,29
7:47:00	64	16,97	0,29
7:48:00	64	16,96	0,30
7:49:00	64	16,95	0,30
7:50:00	64	16,95	0,30
7:51:00	64	16,94	0,30
7:52:00	64	16,93	0,30
7:53:00	64	16,92	0,31
7:54:00	64	16,92	0,31
7:55:00	65	16,90	0,31
7:56:00	65	16,89	0,32
7:57:00	65	16,89	0,32
7:58:00	64	16,88	0,32
7:59:00	64	16,87	0,32
8:00:00	64	16,86	0,32
8:01:00	64	16,85	0,33
8:02:00	64	16,84	0,33
8:03:00	64	16,84	0,33
8:04:00	64	16,82	0,34
8:05:00	64	16,81	0,34
8:06:00	65	16,80	0,35
8:07:00	64	16,79	0,35
8:08:00	64	16,78	0,35
8:09:00	65	16,77	0,36
8:10:00	64	16,76	0,36
8:11:00	64	16,74	0,36
8:12:00	64	16,74	0,37
8:13:00	64	16,72	0,37
8:14:00	64	16,71	0,37
8:15:00	64	16,70	0,38
8:16:00	65	16,68	0,38
8:17:00	64	16,67	0,39
8:18:00	65	16,66	0,39
8:19:00	65	16,65	0,39
8:20:00	64	16,63	0,40
8:21:00	64	16,63	0,40
8:22:00	64	16,61	0,41
8:23:00	64	16,60	0,41
8:24:00	64	16,58	0,42
8:25:00	64	16,57	0,42
8:26:00	65	16,56	0,43
8:27:00	64	16,54	0,43
8:28:00	65	16,53	0,44
8:29:00	65	16,51	0,44
8:30:00	65	16,50	0,45
8:31:00	64	16,48	0,45
8:32:00	64	16,47	0,46
8:33:00	64	16,45	0,46
8:34:00	64	16,44	0,47
8:35:00	64	16,42	0,47
8:36:00	65	16,41	0,48
8:37:00	65	16,40	0,48
8:38:00	64	16,38	0,49
8:39:00	65	16,36	0,49
8:40:00	64	16,35	0,50
8:41:00	65	16,33	0,51
8:42:00	64	16,32	0,51
8:43:00	64	16,30	0,52
8:44:00	64	16,28	0,53
8:45:00	64	16,27	0,53
8:46:00	64	16,25	0,54
8:47:00	64	16,23	0,54
8:48:00	65	16,22	0,55
8:49:00	64	16,20	0,55
8:50:00	64	16,18	0,56
8:51:00	64	16,17	0,57
8:52:00	64	16,15	0,57
8:53:00	64	16,14	0,58
8:54:00	64	16,12	0,59
8:55:00	64	16,10	0,60
8:56:00	64	16,09	0,60
8:57:00	64	16,07	0,61
8:58:00	65	16,05	0,62
8:59:00	64	16,03	0,62
9:00:00	64	16,01	0,63
9:01:00	64	16,00	0,64
9:02:00	64	15,98	0,64
9:03:00	65	15,96	0,65
9:04:00	64	15,94	0,66
9:05:00	64	15,92	0,67
9:06:00	64	15,90	0,68
9:07:00	64	15,89	0,68
9:08:00	64	15,87	0,69
9:09:00	65	15,85	0,70
9:10:00	65	15,83	0,71
9:11:00	64	15,81	0,72
9:12:00	64	15,79	0,73
9:13:00	64	15,78	0,73
9:14:00	65	15,75	0,74
9:15:00	64	15,74	0,75
9:16:00	65	15,72	0,76
9:17:00	65	15,70	0,77
9:18:00	64	15,68	0,78
9:19:00	64	15,66	0,78
9:20:00	65	15,64	0,79
9:21:00	64	15,63	0,80
9:22:00	64	15,61	0,81
9:23:00	64	15,59	0,82
9:24:00	64	15,57	0,83
9:25:00	64	15,55	0,84
9:26:00	64	15,53	0,85
9:27:00	64	15,52	0,86
9:28:00	64	15,49	0,87
9:29:00	64	15,48	0,87
9:30:00	64	15,45	0,89
9:31:00	64	15,44	0,89
9:32:00	64	15,42	0,91
9:33:00	64	15,40	0,91
9:34:00	65	15,38	0,92
9:35:00	64	15,36	0,93
9:36:00	64	15,34	0,94
9:37:00	64	15,33	0,95
9:38:00	64	15,30	0,96
9:39:00	64	15,29	0,97
9:40:00	64	15,27	0,98
9:41:00	65	15,25	0,99
9:42:00	64	15,24	1,00
9:43:00	64	15,21	1,01
9:44:00	64	15,20	1,02
9:45:00	64	15,18	1,03
9:46:00	64	15,16	1,04
9:47:00	64	15,14	1,06
9:48:00	64	15,13	1,06
9:49:00	64	15,11	1,07
9:50:00	65	15,09	1,09
9:51:00	64	15,07	1,09
9:52:00	64	15,06	1,10
9:53:00	64	15,04	1,12
9:54:00	64	15,02	1,12
9:55:00	64	15,00	1,13
9:56:00	64	14,98	1,15
9:57:00	64	14,97	1,16
9:58:00	64	14,95	1,17
9:59:00	64	14,93	1,18
10:00:00	65	14,91	1,19
10:01:00	64	14,90	1,20
10:02:00	64	14,88	1,21
10:03:00	64	14,86	1,22
10:04:00	65	14,85	1,23
10:05:00	64	14,83	1,24
10:06:00	64	14,81	1,25
10:07:00	64	14,80	1,26
10:08:00	65	14,78	1,27
10:09:00	65	14,77	1,28
10:10:00	64	14,75	1,29
10:11:00	64	14,73	1,31
10:12:00	64	14,71	1,32
10:13:00	64	14,70	1,33
10:14:00	64	14,68	1,34
10:15:00	64	14,66	1,35
10:16:00	64	14,64	1,36
10:17:00	65	14,63	1,37
10:18:00	64	14,62	1,38
10:19:00	65	14,60	1,39
10:20:00	64	14,58	1,41
10:21:00	64	14,56	1,42
10:22:00	64	14,55	1,43
10:23:00	64	14,53	1,44
10:24:00	64	14,52	1,45
10:25:00	64	14,50	1,46
10:26:00	64	14,49	1,47
10:27:00	64	14,47	1,49
10:28:00	65	14,46	1,50
10:29:00	64	14,44	1,51
10:30:00	64	14,43	1,52
10:31:00	64	14,41	1,53
10:32:00	64	14,40	1,54
10:33:00	65	14,38	1,55
10:34:00	64	14,37	1,56
10:35:00	64	14,35	1,58
10:36:00	64	14,34	1,59
10:37:00	65	14,32	1,60
10:38:00	64	14,31	1,61
10:39:00	64	14,29	1,62
10:40:00	64	14,28	1,63
10:41:00	65	14,26	1,65
10:42:00	64	14,25	1,66
10:43:00	64	14,24	1,66
10:44:00	65	14,22	1,68
10:45:00	64	14,21	1,69
10:46:00	64	14,20	1,70
10:47:00	64	14,18	1,71
10:48:00	64	14,16	1,72
10:49:00	64	14,16	1,73
10:50:00	64	14,14	1,74
10:51:00	64	14,13	1,76
10:52:00	64	14,11	1,77
10:53:00	64	14,10	1,78
10:54:00	64	14,09	1,79
10:55:00	64	14,08	1,80
10:56:00	64	14,06	1,81
10:57:00	64	14,04	1,83
10:58:00	64	14,04	1,83
10:59:00	64	14,02	1,85
11:00:00	64	14,01	1,86
11:01:00	65	14,00	1,86
11:02:00	64	13,98	1,88
11:03:00	64	13,97	1,89
11:04:00	64	13,96	1,90
11:05:00	65	13,95	1,91
11:06:00	64	13,93	1,93
11:07:00	64	13,93	1,93
11:08:00	64	13,91	1,95
11:09:00	65	13,90	1,95
11:10:00	64	13,89	1,97
11:11:00	65	13,88	1,97
11:12:00	64	13,86	1,99
11:13:00	64	13,85	2,00
11:14:00	65	13,84	2,01
11:15:00	64	13,83	2,02
11:16:00	64	13,82	2,03
11:17:00	65	13,80	2,04
11:18:00	65	13,80	2,05
11:19:00	65	13,78	2,07
11:20:00	64	13,77	2,07
11:21:00	64	13,76	2,09
11:22:00	64	13,75	2,09
11:23:00	64	13,74	2,11
11:24:00	64	13,73	2,12
11:25:00	64	13,71	2,13
11:26:00	65	13,71	2,14
11:27:00	64	13,69	2,15
11:28:00	64	13,68	2,16
11:29:00	65	13,67	2,18
11:30:00	65	13,66	2,18
11:31:00	64	13,65	2,20
11:32:00	64	13,64	2,21
11:33:00	64	13,63	2,21
11:34:00	64	13,62	2,23
11:35:00	64	13,61	2,24
11:36:00	64	13,60	2,24
11:37:00	64	13,59	2,26
11:38:00	64	13,58	2,27
11:39:00	64	13,56	2,28
11:40:00	64	13,56	2,29
11:41:00	64	13,55	2,30
11:42:00	64	13,54	2,31
11:43:00	64	13,53	2,32
11:44:00	64	13,52	2,33
11:45:00	65	13,50	2,35
11:46:00	64	13,50	2,36
11:47:00	64	13,49	2,36
11:48:00	65	13,48	2,37
11:49:00	65	13,47	2,39
11:50:00	65	13,46	2,40
11:51:00	64	13,45	2,40
11:52:00	64	13,45	2,41
11:53:00	64	13,43	2,43
11:54:00	64	13,42	2,44
11:55:00	64	13,41	2,45
11:56:00	64	13,41	2,45
11:57:00	64	13,40	2,46
11:58:00	64	13,38	2,48
11:59:00	64	13,38	2,49
12:00:00	64	13,37	2,50
12:01:00	65	13,36	2,51
12:02:00	64	13,36	2,51
12:03:00	65	13,34	2,53
12:04:00	64	13,33	2,54
12:05:00	65	13,32	2,55
12:06:00	64	13,32	2,56
12:07:00	64	13,31	2,57
12:08:00	64	13,30	2,58
12:09:00	65	13,29	2,58
12:10:00	64	13,29	2,59
12:11:00	64	13,28	2,60
12:12:00	64	13,27	2,62
12:13:00	65	13,26	2,63
12:14:00	64	13,25	2,64
12:15:00	64	13,24	2,65
12:16:00	65	13,23	2,66
12:17:00	65	13,23	2,66
12:18:00	64	13,22	2,67
12:19:00	64	13,21	2,68
12:20:00	64	13,20	2,69
12:21:00	64	13,20	2,70
12:22:00	64	13,19	2,71
12:23:00	64	13,18	2,72
12:24:00	64	13,17	2,73
12:25:00	65	13,16	2,75
12:26:00	65	13,16	2,75
12:27:00	64	13,14	2,77
12:28:00	64	13,14	2,77
12:29:00	64	13,13	2,79
12:30:00	64	13,13	2,79
12:31:00	64	13,12	2,79
12:32:00	64	13,11	2,80
12:33:00	65	13,10	2,82
12:34:00	64	13,10	2,82
12:35:00	64	13,08	2,84
12:36:00	64	13,08	2,84
12:37:00	64	13,08	2,85
12:38:00	64	13,07	2,86
12:39:00	64	13,06	2,87
12:40:00	64	13,05	2,88
12:41:00	64	13,05	2,89
12:42:00	64	13,04	2,90
12:43:00	65	13,03	2,91
12:44:00	64	13,02	2,92
12:45:00	64	13,02	2,93
12:46:00	64	13,01	2,94
12:47:00	64	13,00	2,95
12:48:00	64	12,99	2,96
12:49:00	64	12,99	2,97
12:50:00	64	12,98	2,98
12:51:00	64	12,97	2,99
12:52:00	64	12,96	3,00
12:53:00	64	12,96	3,01
12:54:00	64	12,96	3,01
12:55:00	64	12,95	3,02
12:56:00	64	12,94	3,03
12:57:00	64	12,93	3,04
12:58:00	65	12,93	3,05
12:59:00	65	12,92	3,06
13:00:00	65	12,91	3,07
13:01:00	64	12,90	3,08
13:02:00	64	12,90	3,09
13:03:00	64	12,89	3,10
13:04:00	65	12,89	3,10
13:05:00	64	12,88	3,11
13:06:00	64	12,88	3,13
13:07:00	64	12,87	3,14
13:08:00	64	12,86	3,15
13:09:00	64	12,85	3,16
13:10:00	64	12,84	3,17
13:11:00	64	12,84	3,18
13:12:00	64	12,83	3,19
13:13:00	65	12,83	3,19
13:14:00	65	12,82	3,20
13:15:00	64	12,82	3,21
13:16:00	65	12,81	3,22
13:17:00	64	12,80	3,23
13:18:00	64	12,79	3,24
13:19:00	64	12,79	3,25
13:20:00	64	12,78	3,27
13:21:00	64	12,77	3,28
13:22:00	65	12,77	3,28
13:23:00	64	12,76	3,29
13:24:00	64	12,75	3,30
13:25:00	65	12,75	3,31
13:26:00	64	12,74	3,32
13:27:00	65	12,73	3,33
13:28:00	64	12,73	3,33
13:29:00	64	12,72	3,34
13:30:00	64	12,72	3,35
13:31:00	64	12,71	3,37
13:32:00	64	12,70	3,38
13:33:00	65	12,69	3,39
13:34:00	64	12,69	3,40
13:35:00	64	12,69	3,40
13:36:00	64	12,68	3,41
13:37:00	65	12,67	3,42
13:38:00	64	12,66	3,44
13:39:00	64	12,66	3,45
13:40:00	64	12,65	3,46
13:41:00	64	12,64	3,47
13:42:00	64	12,64	3,47
13:43:00	64	12,63	3,48
13:44:00	64	12,63	3,49
13:45:00	64	12,62	3,51
13:46:00	64	12,61	3,52
13:47:00	64	12,60	3,53
13:48:00	64	12,60	3,54
13:49:00	64	12,59	3,55
13:50:00	64	12,59	3,55
13:51:00	64	12,58	3,56
13:52:00	64	12,57	3,58
13:53:00	64	12,57	3,59
13:54:00	65	12,56	3,60
13:55:00	64	12,55	3,61
13:56:00	64	12,55	3,61
13:57:00	64	12,54	3,63
13:58:00	64	12,54	3,64
13:59:00	64	12,53	3,65
14:00:00	64	12,52	3,66
14:01:00	64	12,52	3,67
14:02:00	64	12,52	3,67
14:03:00	64	12,51	3,69
14:04:00	64	12,50	3,70
14:05:00	64	12,49	3,71
14:06:00	64	12,48	3,72
14:07:00	64	12,48	3,74
14:08:00	64	12,47	3,75
14:09:00	64	12,47	3,75
14:10:00	64	12,46	3,76
14:11:00	64	12,45	3,78
14:12:00	64	12,45	3,79
14:13:00	64	12,44	3,80
14:14:00	65	12,43	3,81
14:15:00	64	12,43	3,83
14:16:00	64	12,42	3,84
14:17:00	64	12,42	3,84
14:18:00	64	12,41	3,85
14:19:00	64	12,40	3,87
14:20:00	64	12,39	3,88
14:21:00	65	12,39	3,89
14:22:00	64	12,38	3,90
14:23:00	64	12,38	3,90
14:24:00	65	12,37	3,92
14:25:00	64	12,36	3,93
14:26:00	64	12,36	3,94
14:27:00	64	12,35	3,96
14:28:00	65	12,34	3,97
14:29:00	64	12,34	3,98
14:30:00	65	12,33	4,00
14:31:00	64	12,33	4,00
14:32:00	64	12,32	4,01
14:33:00	64	12,31	4,02
14:34:00	64	12,30	4,04
14:35:00	64	12,30	4,05
14:36:00	64	12,29	4,07
14:37:00	64	12,28	4,08
14:38:00	64	12,28	4,08
14:39:00	64	12,27	4,09
14:40:00	64	12,27	4,11
14:41:00	64	12,26	4,12
14:42:00	64	12,25	4,14
14:43:00	64	12,24	4,15
14:44:00	64	12,24	4,16
14:45:00	64	12,24	4,16
14:46:00	64	12,23	4,18
14:47:00	64	12,22	4,19
14:48:00	64	12,21	4,21
14:49:00	64	12,21	4,22
14:50:00	64	12,20	4,23
14:51:00	64	12,19	4,25
14:52:00	64	12,19	4,25
14:53:00	64	12,18	4,26
14:54:00	65	12,18	4,28
14:55:00	64	12,17	4,29
14:56:00	65	12,16	4,31
14:57:00	64	12,15	4,32
14:58:00	64	12,15	4,34
14:59:00	64	12,14	4,35
15:00:00	64	12,14	4,35
15:01:00	64	12,13	4,36
15:02:00	64	12,13	4,38
15:03:00	65	12,12	4,39
15:04:00	65	12,11	4,41
15:05:00	64	12,10	4,42
15:06:00	64	12,09	4,44
15:07:00	64	12,09	4,45
15:08:00	65	12,08	4,47
15:09:00	64	12,08	4,47
15:10:00	64	12,07	4,48
15:11:00	64	12,06	4,50
15:12:00	64	12,06	4,51
15:13:00	64	12,05	4,53
15:14:00	64	12,04	4,55
15:15:00	64	12,04	4,56
15:16:00	64	12,04	4,56
15:17:00	64	12,03	4,58
15:18:00	64	12,02	4,59
15:19:00	64	12,01	4,61
15:20:00	65	12,00	4,62
15:21:00	64	12,00	4,64
15:22:00	64	11,99	4,65
15:23:00	64	11,99	4,65
15:24:00	64	11,98	4,67
15:25:00	64	11,97	4,69
15:26:00	64	11,97	4,70
15:27:00	64	11,96	4,72
15:28:00	64	11,95	4,73
15:29:00	64	11,95	4,75
15:30:00	64	11,94	4,77
15:31:00	64	11,94	4,77
15:32:00	64	11,93	4,78
15:33:00	64	11,92	4,80
15:34:00	64	11,91	4,81
15:35:00	64	11,91	4,83
15:36:00	64	11,90	4,85
15:37:00	64	11,89	4,86
15:38:00	65	11,88	4,88
15:39:00	64	11,88	4,88
15:40:00	64	11,88	4,90
15:41:00	64	11,87	4,91
15:42:00	64	11,86	4,93
15:43:00	64	11,86	4,95
15:44:00	64	11,85	4,96
15:45:00	64	11,84	4,98
15:46:00	64	11,83	5,00
15:47:00	65	11,83	5,00
15:48:00	64	11,82	5,01
15:49:00	64	11,82	5,03
15:50:00	64	11,81	5,05
15:51:00	64	11,80	5,07
15:52:00	64	11,79	5,08
15:53:00	64	11,79	5,10
15:54:00	64	11,79	5,10
15:55:00	64	11,78	5,12
15:56:00	65	11,77	5,14
15:57:00	64	11,77	5,15
15:58:00	65	11,76	5,17
15:59:00	64	11,75	5,19
16:00:00	64	11,74	5,21
16:01:00	64	11,73	5,22
16:02:00	64	11,73	5,22
16:03:00	64	11,73	5,24
16:04:00	64	11,72	5,26
16:05:00	64	11,71	5,28
16:06:00	64	11,70	5,29
16:07:00	64	11,70	5,31
16:08:00	64	11,69	5,33
16:09:00	64	11,69	5,33
16:10:00	64	11,68	5,35
16:11:00	64	11,67	5,37
16:12:00	64	11,67	5,39
16:13:00	65	11,66	5,40
16:14:00	64	11,65	5,42
16:15:00	64	11,64	5,44
16:16:00	64	11,64	5,46
16:17:00	64	11,64	5,46
16:18:00	64	11,63	5,48
16:19:00	64	11,62	5,50
16:20:00	64	11,61	5,52
16:21:00	64	11,61	5,54
16:22:00	64	11,60	5,55
16:23:00	64	11,60	5,55
16:24:00	64	11,59	5,57
16:25:00	64	11,58	5,59
16:26:00	64	11,58	5,61
16:27:00	64	11,57	5,63
16:28:00	64	11,56	5,65
16:29:00	65	11,55	5,67
16:30:00	64	11,55	5,69
16:31:00	65	11,55	5,69
16:32:00	64	11,54	5,71
16:33:00	64	11,53	5,73
16:34:00	64	11,52	5,75
16:35:00	64	11,52	5,77
16:36:00	65	11,52	5,77
16:37:00	64	11,51	5,79
16:38:00	64	11,50	5,81
16:39:00	65	11,49	5,83
16:40:00	64	11,49	5,85
16:41:00	65	11,48	5,87
16:42:00	64	11,48	5,87
16:43:00	64	11,47	5,89
16:44:00	64	11,46	5,91
16:45:00	64	11,46	5,93
16:46:00	65	11,45	5,95
16:47:00	64	11,45	5,95
16:48:00	64	11,44	5,97
16:49:00	64	11,43	5,99
16:50:00	64	11,43	6,01
16:51:00	64	11,42	6,03
16:52:00	64	11,41	6,05
16:53:00	64	11,41	6,05
16:54:00	64	11,40	6,07
16:55:00	64	11,40	6,09
16:56:00	64	11,40	6,09
16:57:00	64	11,39	6,11
16:58:00	64	11,38	6,13
16:59:00	64	11,38	6,16
17:00:00	64	11,37	6,18
17:01:00	64	11,37	6,18
17:02:00	64	11,36	6,20
17:03:00	64	11,35	6,22
17:04:00	64	11,34	6,24
17:05:00	64	11,34	6,26
17:06:00	64	11,34	6,26
17:07:00	64	11,33	6,28
17:08:00	64	11,32	6,31
17:09:00	65	11,32	6,31
17:10:00	64	11,32	6,33
17:11:00	64	11,31	6,35
17:12:00	64	11,30	6,37
17:13:00	64	11,30	6,37
17:14:00	65	11,29	6,39
17:15:00	64	11,29	6,42
17:16:00	64	11,29	6,42
17:17:00	64	11,28	6,44
17:18:00	65	11,27	6,46
17:19:00	64	11,26	6,48
17:20:00	64	11,26	6,48
17:21:00	64	11,25	6,50
17:22:00	64	11,25	6,53
17:23:00	64	11,25	6,53
17:24:00	64	11,24	6,55
17:25:00	64	11,23	6,57
17:26:00	65	11,22	6,59
17:27:00	64	11,22	6,59
17:28:00	64	11,22	6,62
17:29:00	64	11,21	6,64
17:30:00	64	11,21	6,64
17:31:00	64	11,20	6,66
17:32:00	64	11,19	6,69
17:33:00	64	11,19	6,69
17:34:00	64	11,19	6,71
17:35:00	64	11,19	6,71
17:36:00	64	11,18	6,73
17:37:00	65	11,17	6,76
17:38:00	64	11,16	6,78
17:39:00	64	11,16	6,78
17:40:00	64	11,16	6,80
17:41:00	64	11,16	6,80
17:42:00	64	11,15	6,83
17:43:00	64	11,14	6,85
17:44:00	64	11,14	6,85
17:45:00	64	11,13	6,87
17:46:00	64	11,13	6,90
17:47:00	64	11,13	6,90
17:48:00	64	11,12	6,92
17:49:00	64	11,11	6,95
17:50:00	64	11,11	6,95
17:51:00	64	11,10	6,97
17:52:00	64	11,10	6,97
17:53:00	64	11,10	7,00
17:54:00	64	11,09	7,02
17:55:00	64	11,09	7,02
17:56:00	64	11,08	7,04
17:57:00	64	11,08	7,04
17:58:00	64	11,07	7,07
17:59:00	64	11,07	7,09
18:00:00	64	11,07	7,09
18:01:00	64	11,06	7,12
18:02:00	64	11,06	7,12
18:03:00	64	11,05	7,14
18:04:00	64	11,05	7,14
18:05:00	64	11,04	7,17
18:06:00	65	11,04	7,19
18:07:00	65	11,04	7,19
18:08:00	64	11,03	7,22
18:09:00	64	11,03	7,22
18:10:00	64	11,02	7,24
18:11:00	64	11,02	7,24
18:12:00	64	11,02	7,27
18:13:00	64	11,01	7,29
18:14:00	64	11,01	7,29
18:15:00	64	11,00	7,32
18:16:00	64	11,00	7,32
18:17:00	64	10,99	7,34
18:18:00	64	10,99	7,34
18:19:00	65	10,98	7,37
18:20:00	64	10,98	7,37
18:21:00	64	10,98	7,40
18:22:00	64	10,98	7,40
18:23:00	64	10,97	7,42
18:24:00	64	10,96	7,45
18:25:00	64	10,96	7,45
18:26:00	64	10,95	7,47
18:27:00	64	10,95	7,47
18:28:00	64	10,95	7,50
18:29:00	64	10,95	7,50
18:30:00	64	10,94	7,53
18:31:00	64	10,94	7,53
18:32:00	64	10,93	7,55
18:33:00	64	10,93	7,55
18:34:00	64	10,93	7,58
18:35:00	64	10,93	7,58
18:36:00	65	10,92	7,61
18:37:00	64	10,92	7,61
18:38:00	64	10,91	7,63
18:39:00	64	10,91	7,63
18:40:00	64	10,90	7,66
18:41:00	64	10,90	7,66
18:42:00	64	10,89	7,69
18:43:00	64	10,89	7,69
18:44:00	64	10,89	7,71
18:45:00	64	10,89	7,71
18:46:00	64	10,88	7,74
18:47:00	64	10,88	7,74
18:48:00	64	10,87	7,77
18:49:00	64	10,87	7,77
18:50:00	64	10,86	7,80
18:51:00	64	10,86	7,80
18:52:00	64	10,86	7,82
18:53:00	64	10,86	7,82
18:54:00	64	10,85	7,85
18:55:00	64	10,85	7,85
18:56:00	64	10,84	7,88
18:57:00	64	10,84	7,88
18:58:00	64	10,84	7,88
18:59:00	64	10,84	7,91
19:00:00	64	10,84	7,91
19:01:00	64	10,83	7,93
19:02:00	64	10,83	7,93
19:03:00	65	10,82	7,96
19:04:00	64	10,82	7,96
19:05:00	64	10,81	7,99
19:06:00	64	10,81	7,99
19:07:00	64	10,81	7,99
19:08:00	64	10,80	8,02
19:09:00	64	10,80	8,02
19:10:00	64	10,80	8,05
19:11:00	64	10,80	8,05
19:12:00	65	10,79	8,07
19:13:00	64	10,79	8,07
19:14:00	64	10,78	8,10
19:15:00	64	10,78	8,10
19:16:00	64	10,78	8,10
19:17:00	64	10,77	8,13
19:18:00	64	10,77	8,13
19:19:00	64	10,77	8,16
19:20:00	64	10,77	8,16
19:21:00	64	10,77	8,16
19:22:00	64	10,76	8,19
19:23:00	64	10,76	8,19
19:24:00	64	10,75	8,22
19:25:00	65	10,75	8,22
19:26:00	64	10,75	8,22
19:27:00	64	10,74	8,25
19:28:00	64	10,74	8,25
19:29:00	64	10,74	8,28
19:30:00	64	10,74	8,28
19:31:00	64	10,74	8,28
19:32:00	64	10,73	8,31
19:33:00	64	10,73	8,31
19:34:00	64	10,72	8,34
19:35:00	64	10,72	8,34
19:36:00	65	10,72	8,34
19:37:00	64	10,71	8,37
19:38:00	64	10,71	8,37
19:39:00	65	10,71	8,39
19:40:00	64	10,71	8,39
19:41:00	64	10,71	8,39
19:42:00	64	10,70	8,42
19:43:00	64	10,70	8,42
19:44:00	64	10,70	8,42
19:45:00	64	10,69	8,45
19:46:00	64	10,69	8,45
19:47:00	64	10,68	8,48
19:48:00	65	10,68	8,48
19:49:00	64	10,68	8,48
19:50:00	64	10,68	8,51
19:51:00	64	10,68	8,51
19:52:00	64	10,68	8,51
19:53:00	64	10,67	8,54
19:54:00	65	10,67	8,54
19:55:00	64	10,67	8,54
19:56:00	64	10,66	8,58
19:57:00	64	10,66	8,58
19:58:00	64	10,65	8,61
19:59:00	64	10,65	8,61
20:00:00	64	10,65	8,61
20:01:00	64	10,65	8,64
20:02:00	64	10,65	8,64
20:03:00	64	10,65	8,64
20:04:00	64	10,64	8,67
20:05:00	64	10,64	8,67
20:06:00	64	10,64	8,67
20:07:00	64	10,63	8,70
20:08:00	64	10,63	8,70
20:09:00	64	10,63	8,70
20:10:00	64	10,63	8,73
20:11:00	64	10,63	8,73
20:12:00	64	10,63	8,73
20:13:00	64	10,62	8,76
20:14:00	64	10,62	8,76
20:15:00	64	10,62	8,76
20:16:00	64	10,61	8,79
20:17:00	65	10,61	8,79
20:18:00	64	10,61	8,79
20:19:00	64	10,61	8,79
20:20:00	64	10,60	8,82
20:21:00	65	10,60	8,82
20:22:00	64	10,60	8,82
20:23:00	64	10,59	8,85
20:24:00	64	10,59	8,85
20:25:00	64	10,59	8,85
20:26:00	64	10,59	8,85
20:27:00	64	10,59	8,89
20:28:00	64	10,59	8,89
20:29:00	64	10,59	8,89
20:30:00	64	10,58	8,92
20:31:00	64	10,58	8,92
20:32:00	64	10,58	8,92
20:33:00	64	10,58	8,92
20:34:00	65	10,57	8,95
20:35:00	64	10,57	8,95
20:36:00	65	10,57	8,95
20:37:00	64	10,56	8,98
20:38:00	64	10,56	8,98
20:39:00	64	10,56	8,98
20:40:00	64	10,56	8,98
20:41:00	64	10,56	9,01
20:42:00	64	10,56	9,01
20:43:00	64	10,56	9,01
20:44:00	64	10,55	9,05
20:45:00	64	10,55	9,05
20:46:00	64	10,55	9,05
20:47:00	64	10,55	9,05
20:48:00	64	10,54	9,08
20:49:00	64	10,54	9,08
20:50:00	64	10,54	9,08
20:51:00	64	10,54	9,08
20:52:00	64	10,54	9,11
20:53:00	64	10,54	9,11
20:54:00	64	10,54	9,11
20:55:00	65	10,54	9,11
20:56:00	64	10,53	9,14
20:57:00	65	10,53	9,14
20:58:00	64	10,53	9,14
20:59:00	64	10,53	9,14
21:00:00	64	10,52	9,18
21:01:00	64	10,52	9,18
21:02:00	64	10,52	9,18
21:03:00	64	10,52	9,18
21:04:00	64	10,52	9,18
21:05:00	65	10,51	9,21
21:06:00	64	10,51	9,21
21:07:00	65	10,51	9,21
21:08:00	65	10,50	9,24
21:09:00	64	10,50	9,24
21:10:00	64	10,50	9,24
21:11:00	64	10,50	9,24
21:12:00	64	10,50	9,24
21:13:00	64	10,50	9,28
21:14:00	64	10,50	9,28
21:15:00	64	10,50	9,28
21:16:00	64	10,50	9,28
21:17:00	64	10,49	9,31
21:18:00	65	10,49	9,31
21:19:00	64	10,49	9,31
21:20:00	64	10,49	9,31
21:21:00	64	10,49	9,31
21:22:00	64	10,48	9,34
21:23:00	64	10,48	9,34
21:24:00	64	10,48	9,34
21:25:00	64	10,48	9,34
21:26:00	64	10,47	9,38
21:27:00	64	10,47	9,38
21:28:00	64	10,47	9,38
21:29:00	64	10,47	9,38
21:30:00	64	10,47	9,38
21:31:00	64	10,47	9,38
21:32:00	64	10,47	9,41
21:33:00	64	10,47	9,41
21:34:00	64	10,47	9,41
21:35:00	64	10,47	9,41
21:36:00	64	10,46	9,44
21:37:00	64	10,46	9,44
21:38:00	64	10,46	9,44
21:39:00	64	10,46	9,44
21:40:00	64	10,45	9,48
21:41:00	64	10,45	9,48
21:42:00	64	10,45	9,48
21:43:00	64	10,45	9,48
21:44:00	64	10,45	9,48
21:45:00	64	10,45	9,48
21:46:00	64	10,45	9,51
21:47:00	64	10,45	9,51
21:48:00	64	10,45	9,51
21:49:00	64	10,45	9,51
21:50:00	64	10,45	9,51
21:51:00	64	10,44	9,55
21:52:00	64	10,44	9,55
21:53:00	64	10,44	9,55
21:54:00	64	10,44	9,55
21:55:00	64	10,44	9,55
21:56:00	64	10,44	9,55
21:57:00	65	10,43	9,58
21:58:00	64	10,43	9,58
21:59:00	64	10,43	9,58
22:00:00	64	10,43	9,58
22:01:00	64	10,43	9,58
22:02:00	64	10,42	9,61
22:03:00	64	10,42	9,61
22:04:00	64	10,42	9,61
22:05:00	65	10,42	9,61
22:06:00	64	10,42	9,61
22:07:00	64	10,41	9,65
22:08:00	64	10,41	9,65
22:09:00	65	10,41	9,65
22:10:00	64	10,41	9,65
22:11:00	64	10,41	9,65
22:12:00	64	10,41	9,65
22:13:00	64	10,41	9,68
22:14:00	64	10,41	9,68
22:15:00	64	10,41	9,68
22:16:00	64	10,41	9,68
22:17:00	64	10,41	9,68
22:18:00	64	10,41	9,68
22:19:00	64	10,40	9,72
22:20:00	64	10,40	9,72
22:21:00	64	10,40	9,72
22:22:00	64	10,40	9,72
22:23:00	64	10,40	9,72
22:24:00	64	10,39	9,75
22:25:00	64	10,39	9,75
22:26:00	64	10,39	9,75
22:27:00	64	10,39	9,75
22:28:00	64	10,39	9,75
22:29:00	64	10,39	9,75
22:30:00	64	10,38	9,79
22:31:00	64	10,38	9,79
22:32:00	65	10,38	9,79
22:33:00	64	10,38	9,82
22:34:00	64	10,38	9,82
22:35:00	64	10,38	9,82
22:36:00	64	10,38	9,82
22:37:00	64	10,38	9,82
22:38:00	64	10,37	9,86
22:39:00	64	10,37	9,86
22:40:00	64	10,37	9,86
22:41:00	64	10,37	9,86
22:42:00	64	10,37	9,86
22:43:00	64	10,36	9,90
22:44:00	64	10,36	9,90
22:45:00	64	10,36	9,90
22:46:00	64	10,36	9,90
22:47:00	64	10,36	9,90
22:48:00	64	10,36	9,90
22:49:00	64	10,36	9,93
22:50:00	64	10,36	9,93
22:51:00	64	10,36	9,93
22:52:00	64	10,36	9,93
22:53:00	64	10,36	9,93
22:54:00	64	10,35	9,97
22:55:00	64	10,35	9,97
22:56:00	64	10,35	9,97
22:57:00	64	10,35	9,97
22:58:00	64	10,35	9,97
22:59:00	64	10,35	9,97
23:00:00	65	10,35	9,97
23:01:00	64	10,34	10,00
23:02:00	64	10,34	10,00
23:03:00	64	10,34	10,00
23:04:00	64	10,34	10,00
23:05:00	64	10,34	10,00
23:06:00	64	10,34	10,00
23:07:00	64	10,34	10,00
23:08:00	64	10,33	10,04
23:09:00	65	10,33	10,04
23:10:00	64	10,33	10,04
23:11:00	64	10,33	10,04
23:12:00	64	10,33	10,04
23:13:00	64	10,33	10,04
23:14:00	64	10,33	10,04
23:15:00	64	10,32	10,08
23:16:00	64	10,32	10,08
23:17:00	64	10,32	10,08
23:18:00	64	10,32	10,08
23:19:00	65	10,32	10,08
23:20:00	65	10,32	10,08
23:21:00	64	10,32	10,11
23:22:00	64	10,32	10,11
23:23:00	64	10,32	10,11
23:24:00	64	10,32	10,11
23:25:00	64	10,32	10,11
23:26:00	65	10,32	10,11
23:27:00	64	10,32	10,11
23:28:00	65	10,32	10,11
23:29:00	64	10,32	10,11
23:30:00	64	10,31	10,15
23:31:00	65	10,31	10,15
23:32:00	65	10,31	10,15
23:33:00	64	10,31	10,15
23:34:00	64	10,31	10,15
23:35:00	64	10,31	10,15
23:36:00	64	10,30	10,19
23:37:00	64	10,30	10,19
23:38:00	64	10,30	10,19
23:39:00	64	10,30	10,19
23:40:00	64	10,30	10,19
23:41:00	65	10,30	10,19
23:42:00	64	10,29	10,22
23:43:00	64	10,29	10,22
23:44:00	64	10,29	10,22
23:45:00	64	10,29	10,22
23:46:00	64	10,29	10,22
23:47:00	64	10,29	10,22
23:48:00	64	10,29	10,26
23:49:00	65	10,29	10,22
23:50:00	64	10,29	10,22
23:51:00	65	10,29	10,26
23:52:00	64	10,29	10,26
23:53:00	64	10,29	10,26
23:54:00	64	10,29	10,26
23:55:00	64	10,29	10,26
23:56:00	64	10,29	10,26
23:57:00	64	10,29	10,26
23:58:00	64	10,29	10,26
23:59:00	64	10,29	10,26
24:00:00	64	10,28	10,30
24:01:00	64	10,28	10,30
24:02:00	64	10,28	10,30
24:03:00	64	10,28	10,30
24:04:00	64	10,28	10,30
24:05:00	64	10,28	10,30
24:06:00	64	10,28	10,30
24:07:00	64	10,28	10,30
24:08:00	64	10,28	10,30
24:09:00	64	10,28	10,30
24:10:00	64	10,27	10,33
24:11:00	64	10,27	10,33
24:12:00	64	10,27	10,33
24:13:00	64	10,27	10,33
24:14:00	64	10,27	10,33
24:15:00	64	10,27	10,33
24:16:00	64	10,27	10,33
24:17:00	64	10,27	10,33
24:18:00	64	10,27	10,33
24:19:00	64	10,27	10,33
24:20:00	64	10,27	10,37
24:21:00	64	10,27	10,37
24:22:00	64	10,27	10,37
24:23:00	64	10,27	10,37
24:24:00	64	10,27	10,37
24:25:00	64	10,27	10,37
24:26:00	64	10,27	10,37
24:27:00	65	10,27	10,37
24:28:00	64	10,27	10,37
24:29:00	64	10,27	10,37
24:30:00	64	10,27	10,37
24:31:00	64	10,26	10,41
24:32:00	64	10,26	10,41
24:33:00	64	10,26	10,41
24:34:00	64	10,26	10,41
24:35:00	64	10,26	10,41
24:36:00	64	10,26	10,41
24:37:00	65	10,26	10,41
24:38:00	64	10,26	10,41
24:39:00	64	10,26	10,41
24:40:00	64	10,26	10,41
24:41:00	64	10,26	10,41
24:42:00	65	10,26	10,41
24:43:00	64	10,26	10,41
24:44:00	64	10,26	10,41
24:45:00	65	10,26	10,41
24:46:00	65	10,26	10,41
24:47:00	64	10,25	10,45
24:48:00	64	10,25	10,45
24:49:00	64	10,25	10,45
24:50:00	64	10,25	10,45
24:51:00	64	10,25	10,45
24:52:00	64	10,25	10,45
24:53:00	64	10,25	10,45
24:54:00	64	10,25	10,45
24:55:00	64	10,25	10,45
24:56:00	64	10,25	10,45
24:57:00	64	10,25	10,45
24:58:00	64	10,25	10,45
24:59:00	64	10,25	10,45
25:00:00	65	10,25	10,45
25:01:00	64	10,25	10,45
25:02:00	64	10,25	10,45
25:03:00	65	10,25	10,45
25:04:00	64	10,25	10,45
25:05:00	64	10,25	10,45
25:06:00	64	10,24	10,49
25:07:00	64	10,25	10,45
25:08:00	64	10,24	10,49
25:09:00	64	10,25	10,45
25:10:00	64	10,24	10,49
25:11:00	64	10,25	10,45
25:12:00	64	10,24	10,49
25:13:00	64	10,24	10,49
25:14:00	64	10,24	10,49
25:15:00	65	10,25	10,45
25:16:00	64	10,24	10,49
25:17:00	64	10,24	10,49
25:18:00	64	10,24	10,49
25:19:00	64	10,24	10,49
25:20:00	64	10,24	10,49
25:21:00	64	10,24	10,49
25:22:00	64	10,24	10,49
25:23:00	64	10,24	10,49
25:24:00	64	10,24	10,49
25:25:00	64	10,24	10,49
25:26:00	64	10,24	10,49
25:27:00	64	10,24	10,49
25:28:00	64	10,23	10,52
25:29:00	64	10,24	10,49
25:30:00	64	10,23	10,52
25:31:00	64	10,23	10,52
25:32:00	65	10,23	10,52
25:33:00	64	10,23	10,52
25:34:00	64	10,23	10,52
25:35:00	64	10,23	10,52
25:36:00	64	10,23	10,52
25:37:00	64	10,23	10,52
25:38:00	64	10,23	10,52
25:39:00	64	10,23	10,52
25:40:00	64	10,23	10,52
25:41:00	64	10,23	10,52
25:42:00	64	10,23	10,52
25:43:00	64	10,23	10,52
25:44:00	65	10,23	10,52
25:45:00	64	10,23	10,52
25:46:00	64	10,23	10,52
25:47:00	64	10,23	10,52
25:48:00	64	10,23	10,52
25:49:00	64	10,23	10,52
25:50:00	64	10,23	10,52
25:51:00	64	10,23	10,52
25:52:00	64	10,23	10,52
25:53:00	64	10,23	10,52
25:54:00	64	10,23	10,52
25:55:00	64	10,23	10,52
25:56:00	64	10,23	10,56
25:57:00	64	10,23	10,56
25:58:00	64	10,23	10,52
25:59:00	64	10,23	10,56
26:00:00	64	10,23	10,56
26:01:00	64	10,23	10,56
26:02:00	64	10,23	10,56
26:03:00	64	10,23	10,56
26:04:00	64	10,23	10,56
26:05:00	64	10,23	10,56
26:06:00	64	10,23	10,56
26:07:00	64	10,23	10,56
26:08:00	64	10,23	10,56
26:09:00	64	10,23	10,56
26:10:00	64	10,23	10,56
26:11:00	64	10,23	10,56
26:12:00	64	10,23	10,56
26:13:00	64	10,23	10,56
26:14:00	65	10,23	10,56
26:15:00	64	10,23	10,56
26:16:00	64	10,23	10,56
26:17:00	64	10,23	10,56
26:18:00	65	10,22	10,60
26:19:00	64	10,22	10,60
26:20:00	64	10,22	10,60
26:21:00	64	10,21	10,64
26:22:00	64	10,21	10,64
26:23:00	64	10,20	10,68
26:24:00	64	10,20	10,72
26:25:00	64	10,20	10,72
26:26:00	64	10,20	10,72
26:27:00	64	10,20	10,72
26:28:00	64	10,19	10,76
26:29:00	64	10,19	10,76
26:30:00	65	10,19	10,76
26:31:00	64	10,19	10,76
26:32:00	64	10,19	10,76
26:33:00	64	10,19	10,76
26:34:00	64	10,19	10,76
26:35:00	64	10,18	10,80
26:36:00	64	10,18	10,80
26:37:00	64	10,18	10,80
26:38:00	64	10,18	10,80
26:39:00	64	10,18	10,80
26:40:00	64	10,18	10,80
26:41:00	64	10,18	10,80
26:42:00	64	10,18	10,80
26:43:00	65	10,18	10,80
26:44:00	64	10,18	10,80
26:45:00	64	10,18	10,80
26:46:00	64	10,18	10,80
26:47:00	64	10,17	10,84
26:48:00	64	10,17	10,84
26:49:00	65	10,17	10,84
26:50:00	64	10,17	10,88
26:51:00	64	10,17	10,88
26:52:00	64	10,16	10,91
26:53:00	65	10,16	10,91
26:54:00	64	10,15	10,95
26:55:00	64	10,15	10,95
26:56:00	65	10,14	11,00
26:57:00	64	10,14	11,00
26:58:00	64	10,14	11,04
26:59:00	64	10,14	11,04
27:00:00	65	10,14	11,04
27:01:00	64	10,14	11,04
27:02:00	64	10,13	11,08
27:03:00	64	10,13	11,08
27:04:00	65	10,13	11,08
27:05:00	64	10,13	11,08
27:06:00	64	10,12	11,12
27:07:00	65	10,12	11,12
27:08:00	64	10,11	11,16
27:09:00	65	10,11	11,16
27:10:00	64	10,11	11,16
27:11:00	64	10,11	11,20
27:12:00	64	10,11	11,20
27:13:00	64	10,11	11,20
27:14:00	64	10,11	11,20
27:15:00	65	10,10	11,24
27:16:00	64	10,10	11,24
27:17:00	64	10,10	11,24
27:18:00	64	10,10	11,24
27:19:00	64	10,10	11,24
27:20:00	64	10,09	11,28
27:21:00	64	10,09	11,28
27:22:00	64	10,09	11,28
27:23:00	65	10,09	11,28
27:24:00	65	10,09	11,28
27:25:00	65	10,09	11,28
27:26:00	64	10,09	11,28
27:27:00	64	10,09	11,28
27:28:00	64	10,09	11,28
27:29:00	64	10,09	11,28
27:30:00	64	10,08	11,32
27:31:00	64	10,09	11,28
27:32:00	65	10,08	11,32
27:33:00	64	10,09	11,28
27:34:00	64	10,09	11,28
27:35:00	64	10,08	11,32
27:36:00	64	10,08	11,32
27:37:00	64	10,08	11,32
27:38:00	65	10,08	11,32
27:39:00	64	10,08	11,32
27:40:00	64	10,08	11,32
27:41:00	64	10,08	11,32
27:42:00	65	10,08	11,32
27:43:00	64	10,08	11,32
27:44:00	64	10,08	11,32
27:45:00	64	10,08	11,32
27:46:00	65	10,08	11,32
27:47:00	64	10,08	11,32
27:48:00	64	10,08	11,32
27:49:00	65	10,08	11,32
27:50:00	64	10,08	11,32
27:51:00	64	10,08	11,32
27:52:00	64	10,08	11,32
27:53:00	64	10,08	11,32
27:54:00	64	10,08	11,32
27:55:00	64	10,08	11,32
27:56:00	64	10,08	11,32
27:57:00	64	10,08	11,32
27:58:00	64	10,08	11,36
27:59:00	64	10,08	11,32
28:00:00	64	10,08	11,36
28:01:00	64	10,08	11,36
28:02:00	64	10,08	11,32
28:03:00	64	10,08	11,32
28:04:00	64	10,08	11,32
28:05:00	64	10,08	11,36
28:06:00	64	10,08	11,36
28:07:00	64	10,08	11,32
28:08:00	64	10,08	11,32
28:09:00	64	10,08	11,32
28:10:00	65	10,08	11,32
28:11:00	64	10,08	11,36
28:12:00	64	10,08	11,36
