Repository: ProgWizer/parser

File: project-root/data/Data Acquisition/Data Acquisition/2009 year (240)/UCA L Research G140+19%Trepel+6%MKU-85+0.05%R-7 (95C)tst.txt (part 1 of 2)
--Test Summary--
Full Path and File Name	
Instrument Name	4262L
Instrument Type	Model 4262 Twin Cell UCA
Instrument Serial Number	111L
Test Start Date	18.02.2009
Test Start Time	16:43:01
Test Stop Date	20.02.2009
Test Stop Time	16:45:26
Test Length	48:02:25
Final Sample Time Offset	48:02:00
Controller Schedule Name	
Sampling Period	60 seconds
Comments	T:95(80)
Information	WellID	Research
Information	Customer	PetroAlliance
Information	CementClass	G
Information	CementMfr	Suhologskiy
Information	Additives	19%Trepel+6%MKU-85+0.05%R-7
Information	Density	1420
Information	BHCT	95
Information	BHST	
Information	FluidLoss	
Information	JobType	Research
Calculated Value	CS_50	5:05:00
Calculated Value	CS_500	20:28:00
Calculated Value	CS_Time8h	1,46 MPa
Calculated Value	CS_Time16h	1,86 MPa
Calculated Value	CS_Time24h	3,51 MPa
Calculated Value	CS_Time48h	3,86 MPa
Calculated Value	CS_Time72h	N/A
Calculated Curve	Compressive Strength	Compressive strength type A (less than 14 lb/gal)
Initial Temperature (°C)	24 °C
Final Temperature (°C)	94 °C
Initial Transit Time (microsec/in)	17,19 microsec/in
Final Transit Time (microsec/in)	12,27 microsec/in
Initial Compressive Strength (MPa)	0,00 MPa
Final Compressive Strength (MPa)	3,86 MPa
--Data--
Time (HH:MM:SS)	Temperature (°C)	Transit Time (microsec/in)	Compressive Strength (MPa)
0:00:00	24	17,19	0,00
0:01:00	24	17,18	0,00
0:02:00	24	17,18	0,00
0:03:00	24	17,18	0,00
0:04:00	24	17,18	0,00
0:05:00	25	17,18	0,00
0:06:00	25	17,16	0,01
0:07:00	26	17,15	0,01
0:08:00	27	17,14	0,01
0:09:00	27	17,12	0,02
0:10:00	29	17,10	0,03
0:11:00	29	17,08	0,03
0:12:00	31	17,07	0,03
0:13:00	31	17,06	0,04
0:14:00	32	17,04	0,04
0:15:00	33	17,03	0,05
0:16:00	34	17,01	0,05
0:17:00	35	16,99	0,06
0:18:00	36	16,96	0,07
0:19:00	37	16,95	0,07
0:20:00	38	16,93	0,07
0:21:00	39	16,92	0,08
0:22:00	40	16,89	0,09
0:23:00	41	16,87	0,09
0:24:00	42	16,85	0,10
0:25:00	43	16,83	0,11
0:26:00	44	16,81	0,11
0:27:00	45	16,80	0,12
0:28:00	46	16,78	0,12
0:29:00	47	16,75	0,13
0:30:00	48	16,72	0,14
0:31:00	49	16,69	0,15
0:32:00	50	16,68	0,15
0:33:00	50	16,64	0,17
0:34:00	51	16,63	0,17
0:35:00	52	16,60	0,18
0:36:00	53	16,57	0,19
0:37:00	54	16,56	0,20
0:38:00	55	16,54	0,20
0:39:00	56	16,54	0,20
0:40:00	57	16,54	0,20
0:41:00	58	16,53	0,21
0:42:00	59	16,53	0,21
0:43:00	60	16,52	0,21
0:44:00	61	16,51	0,21
0:45:00	62	16,51	0,21
0:46:00	63	16,51	0,21
0:47:00	64	16,51	0,21
0:48:00	65	16,51	0,21
0:49:00	65	16,50	0,22
0:50:00	66	16,50	0,21
0:51:00	67	16,50	0,21
0:52:00	69	16,50	0,21
0:53:00	69	16,50	0,22
0:54:00	70	16,50	0,22
0:55:00	71	16,51	0,21
0:56:00	72	16,50	0,21
0:57:00	73	16,51	0,21
0:58:00	73	16,51	0,21
0:59:00	74	16,51	0,21
1:00:00	76	16,52	0,21
1:01:00	76	16,52	0,21
1:02:00	77	16,53	0,21
1:03:00	78	16,54	0,20
1:04:00	79	16,54	0,20
1:05:00	80	16,54	0,20
1:06:00	81	16,56	0,20
1:07:00	82	16,56	0,20
1:08:00	83	16,57	0,19
1:09:00	84	16,57	0,19
1:10:00	85	16,58	0,19
1:11:00	85	16,59	0,18
1:12:00	86	16,60	0,18
1:13:00	87	16,61	0,18
1:14:00	88	16,62	0,17
1:15:00	89	16,68	0,15
1:16:00	89	16,69	0,15
1:17:00	91	16,68	0,15
1:18:00	92	16,69	0,15
1:19:00	93	16,69	0,15
1:20:00	94	16,68	0,15
1:21:00	94	16,67	0,16
1:22:00	95	16,66	0,16
1:23:00	95	16,66	0,16
1:24:00	96	16,66	0,16
1:25:00	96	16,66	0,16
1:26:00	97	16,66	0,16
1:27:00	97	16,65	0,16
1:28:00	97	16,66	0,16
1:29:00	97	16,66	0,16
1:30:00	97	16,66	0,16
1:31:00	97	16,66	0,16
1:32:00	97	16,68	0,15
1:33:00	97	16,68	0,15
1:34:00	97	16,70	0,15
1:35:00	97	16,68	0,15
1:36:00	97	16,72	0,14
1:37:00	97	16,72	0,14
1:38:00	97	16,72	0,14
1:39:00	97	16,74	0,13
1:40:00	97	16,75	0,13
1:41:00	97	16,76	0,13
1:42:00	97	16,76	0,13
1:43:00	96	16,76	0,13
1:44:00	96	16,77	0,13
1:45:00	96	16,78	0,12
1:46:00	96	16,79	0,12
1:47:00	96	16,80	0,12
1:48:00	96	16,80	0,12
1:49:00	96	16,80	0,11
1:50:00	96	16,81	0,11
1:51:00	96	16,82	0,11
1:52:00	96	16,86	0,10
1:53:00	96	16,85	0,10
1:54:00	95	16,86	0,10
1:55:00	96	16,89	0,09
1:56:00	95	16,89	0,09
1:57:00	95	16,89	0,09
1:58:00	95	16,89	0,09
1:59:00	95	16,90	0,08
2:00:00	95	16,92	0,08
2:01:00	95	16,92	0,08
2:02:00	95	16,93	0,07
2:03:00	95		
2:04:00	95	16,97	0,06
2:05:00	95	16,95	0,07
2:06:00	95	16,98	0,06
2:07:00	94	16,99	0,06
2:08:00	94	17,00	0,05
2:09:00	94	17,00	0,05
2:10:00	94	17,01	0,05
2:11:00	94	17,01	0,05
2:12:00	94	17,02	0,05
2:13:00	94	17,02	0,05
2:14:00	94	17,04	0,04
2:15:00	94	17,04	0,04
2:16:00	94	17,04	0,04
2:17:00	94	17,02	0,05
2:18:00	94	17,04	0,04
2:19:00	94	17,05	0,04
2:20:00	94	17,05	0,04
2:21:00	94	17,08	0,03
2:22:00	94	17,07	0,03
2:23:00	94	17,07	0,03
2:24:00	94	17,08	0,03
2:25:00	94	17,09	0,03
2:26:00	94	17,09	0,03
2:27:00	94	17,10	0,03
2:28:00	94	17,09	0,03
2:29:00	94	17,12	0,02
2:30:00	94	17,11	0,02
2:31:00	94	17,11	0,02
2:32:00	94	17,12	0,02
2:33:00	94	17,11	0,02
2:34:00	94	17,12	0,02
2:35:00	94	17,13	0,02
2:36:00	94	17,12	0,02
2:37:00	94	17,13	0,02
2:38:00	94	17,13	0,02
2:39:00	93	17,13	0,02
2:40:00	94	17,14	0,01
2:41:00	94	17,14	0,01
2:42:00	94	17,14	0,01
2:43:00	94	17,15	0,01
2:44:00	93	17,14	0,01
2:45:00	94	17,15	0,01
2:46:00	94	17,15	0,01
2:47:00	94	17,16	0,01
2:48:00	94	17,16	0,01
2:49:00	94	17,15	0,01
2:50:00	93	17,16	0,01
2:51:00	94	17,16	0,01
2:52:00	94	17,16	0,01
2:53:00	94	17,16	0,01
2:54:00	94	17,16	0,01
2:55:00	93	17,16	0,01
2:56:00	93	17,18	0,00
2:57:00	94	17,19	0,00
2:58:00	94	17,18	0,00
2:59:00	94	17,18	0,00
3:00:00	94	17,20	0,00
3:01:00	94	17,19	0,00
3:02:00	94	17,20	0,00
3:03:00	94	17,20	0,00
3:04:00	94	17,20	0,00
3:05:00	94	17,20	0,00
3:06:00	94	17,20	0,00
3:07:00	94	17,20	0,00
3:08:00	93	17,21	0,00
3:09:00	94	17,21	0,00
3:10:00	94	17,21	0,00
3:11:00	93	17,21	0,00
3:12:00	94	17,22	0,00
3:13:00	94	17,22	0,00
3:14:00	94	17,22	0,00
3:15:00	94	17,22	0,00
3:16:00	94	17,22	0,00
3:17:00	94	17,22	0,00
3:18:00	94	17,22	0,00
3:19:00	94	17,22	0,00
3:20:00	94	17,22	0,00
3:21:00	93	17,22	0,00
3:22:00	93	17,22	0,00
3:23:00	94	17,22	0,00
3:24:00	94	17,23	0,00
3:25:00	94	17,22	0,00
3:26:00	94	17,23	0,00
3:27:00	93	17,22	0,00
3:28:00	94	17,23	0,00
3:29:00	94	17,23	0,00
3:30:00	94	17,22	0,00
3:31:00	94	17,22	0,00
3:32:00	94	17,23	0,00
3:33:00	93	17,22	0,00
3:34:00	94	17,23	0,00
3:35:00	93	17,24	0,00
3:36:00	94	17,22	0,00
3:37:00	94	17,24	0,00
3:38:00	94	17,23	0,00
3:39:00	94	17,22	0,00
3:40:00	94	17,23	0,00
3:41:00	93	17,23	0,00
3:42:00	94	17,23	0,00
3:43:00	94	17,23	0,00
3:44:00	94	17,23	0,00
3:45:00	93	17,23	0,00
3:46:00	94	17,23	0,00
3:47:00	94	17,22	0,00
3:48:00	94	17,22	0,00
3:49:00	94	17,22	0,00
3:50:00	94	17,22	0,00
3:51:00	94	17,22	0,00
3:52:00	94	17,22	0,00
3:53:00	94	17,22	0,00
3:54:00	94	17,22	0,00
3:55:00	93	17,22	0,00
3:56:00	93	17,21	0,00
3:57:00	94	17,20	0,00
3:58:00	93	17,20	0,00
3:59:00	94	17,20	0,00
4:00:00	93	17,20	0,00
4:01:00	94	17,19	0,00
4:02:00	93	17,19	0,00
4:03:00	94	17,19	0,00
4:04:00	94	17,18	0,00
4:05:00	94	17,18	0,00
4:06:00	94	17,16	0,01
4:07:00	94	17,16	0,01
4:08:00	94	17,16	0,01
4:09:00	94	17,15	0,01
4:10:00	93	17,14	0,01
4:11:00	94	17,14	0,01
4:12:00	94	17,13	0,02
4:13:00	94	17,12	0,02
4:14:00	94	17,11	0,02
4:15:00	94	17,10	0,03
4:16:00	94	17,09	0,03
4:17:00	94	17,08	0,03
4:18:00	94	17,07	0,03
4:19:00	94	17,05	0,04
4:20:00	93	17,04	0,04
4:21:00	94	17,03	0,05
4:22:00	94	17,02	0,05
4:23:00	94	17,00	0,05
4:24:00	93	16,98	0,06
4:25:00	94	16,97	0,06
4:26:00	94	16,95	0,07
4:27:00	94	16,94	0,07
4:28:00	94	16,92	0,08
4:29:00	94	16,91	0,08
4:30:00	94	16,89	0,09
4:31:00	94	16,87	0,09
4:32:00	93	16,86	0,10
4:33:00	94	16,84	0,10
4:34:00	94	16,82	0,11
4:35:00	94	16,80	0,12
4:36:00	94	16,78	0,12
4:37:00	94	16,77	0,13
4:38:00	93	16,75	0,13
4:39:00	93	16,73	0,14
4:40:00	93	16,71	0,14
4:41:00	94	16,69	0,15
4:42:00	94	16,67	0,16
4:43:00	93	16,65	0,16
4:44:00	94	16,63	0,17
4:45:00	94	16,61	0,18
4:46:00	93	16,60	0,18
4:47:00	94	16,57	0,19
4:48:00	93	16,56	0,20
4:49:00	93	16,54	0,20
4:50:00	93	16,50	0,21
4:51:00	93	16,49	0,22
4:52:00	94	16,47	0,23
4:53:00	93	16,44	0,23
4:54:00	93	16,42	0,24
4:55:00	93	16,40	0,25
4:56:00	93	16,38	0,26
4:57:00	93	16,35	0,27
4:58:00	94	16,32	0,28
4:59:00	93	16,30	0,29
5:00:00	93	16,27	0,30
5:01:00	93	16,23	0,31
5:02:00	93	16,21	0,32
5:03:00	93	16,18	0,33
5:04:00	93	16,14	0,35
5:05:00	93	16,12	0,36
5:06:00	93	16,08	0,37
5:07:00	93	16,04	0,39
5:08:00	94	16,00	0,40
5:09:00	93	15,96	0,42
5:10:00	93	15,92	0,44
5:11:00	93	15,88	0,46
5:12:00	93	15,84	0,48
5:13:00	93	15,80	0,49
5:14:00	93	15,75	0,52
5:15:00	93	15,70	0,54
5:16:00	93	15,66	0,56
5:17:00	93	15,61	0,58
5:18:00	93	15,54	0,61
5:19:00	93	15,50	0,63
5:20:00	93	15,45	0,66
5:21:00	93	15,39	0,69
5:22:00	93	15,34	0,71
5:23:00	93	15,29	0,74
5:24:00	94	15,23	0,77
5:25:00	93	15,18	0,80
5:26:00	93	15,13	0,83
5:27:00	93	15,07	0,86
5:28:00	94	15,01	0,90
5:29:00	93	14,97	0,93
5:30:00	93	14,91	0,96
5:31:00	94	14,87	0,99
5:32:00	94	14,82	1,02
5:33:00	93	14,77	1,05
5:34:00	94	14,72	1,08
5:35:00	93	14,68	1,11
5:36:00	93	14,64	1,14
5:37:00	93	14,59	1,17
5:38:00	94	14,55	1,20
5:39:00	93	14,51	1,23
5:40:00	93	14,47	1,26
5:41:00	93	14,43	1,29
5:42:00	93	14,38	1,33
5:43:00	93	14,34	1,35
5:44:00	93	14,29	1,39
5:45:00	93	14,25	1,42
5:46:00	94	14,22	1,45
5:47:00	93	14,19	1,48
5:48:00	93	14,16	1,50
5:49:00	93	14,13	1,53
5:50:00	93	14,10	1,55
5:51:00	93	14,07	1,58
5:52:00	93	14,04	1,60
5:53:00	94	14,02	1,62
5:54:00	93	13,99	1,64
5:55:00	94	13,98	1,65
5:56:00	93	13,95	1,67
5:57:00	93	13,93	1,70
5:58:00	93	13,90	1,72
5:59:00	94	13,89	1,73
6:00:00	93	13,88	1,74
6:01:00	93	13,86	1,76
6:02:00	93	13,84	1,78
6:03:00	93	13,83	1,79
6:04:00	93	13,80	1,81
6:05:00	93	13,79	1,83
6:06:00	93	13,77	1,84
6:07:00	93	13,76	1,86
6:08:00	93	13,76	1,86
6:09:00	93	13,74	1,87
6:10:00	93	13,74	1,88
6:11:00	93	13,71	1,90
6:12:00	94	13,70	1,92
6:13:00	93	13,68	1,94
6:14:00	93	13,66	1,95
6:15:00	93	13,66	1,95
6:16:00	93	13,64	1,98
6:17:00	93	13,63	1,98
6:18:00	93	13,63	1,98
6:19:00	93	13,62	2,00
6:20:00	93	13,61	2,01
6:21:00	94	13,60	2,01
6:22:00	93	13,58	2,04
6:23:00	93	13,56	2,05
6:24:00	93	13,55	2,07
6:25:00	93	13,54	2,08
6:26:00	94	13,54	2,08
6:27:00	93	13,54	2,09
6:28:00	93	13,53	2,09
6:29:00	93	13,52	2,10
6:30:00	93	13,50	2,12
6:31:00	94	13,50	2,13
6:32:00	93	13,50	2,13
6:33:00	93	13,50	2,13
6:34:00	93	13,49	2,13
6:35:00	93	13,48	2,14
6:36:00	94	13,48	2,14
6:37:00	93	13,47	2,16
6:38:00	93	13,47	2,16
6:39:00	94	13,46	2,17
6:40:00	93	13,45	2,17
6:41:00	93	13,44	2,19
6:42:00	93	13,44	2,19
6:43:00	93	13,44	2,19
6:44:00	93	13,43	2,20
6:45:00	94	13,42	2,21
6:46:00	93	13,42	2,21
6:47:00	93	13,41	2,22
6:48:00	93	13,41	2,22
6:49:00	93	13,41	2,22
6:50:00	93	13,41	2,22
6:51:00	93	13,41	2,22
6:52:00	93	13,40	2,23
6:53:00	93	13,39	2,24
6:54:00	93	13,40	2,23
6:55:00	93	13,39	2,24
6:56:00	93	13,38	2,25
6:57:00	93	13,38	2,26
6:58:00	93	13,38	2,26
6:59:00	93	13,37	2,27
7:00:00	93	13,37	2,27
7:01:00	93	13,36	2,28
7:02:00	93	13,36	2,28
7:03:00	93	13,35	2,29
7:04:00	93	14,38	1,33
7:05:00	93	14,38	1,33
7:06:00	93	14,38	1,33
7:07:00	93	14,37	1,33
7:08:00	93	14,37	1,33
7:09:00	93	14,37	1,33
7:10:00	93	14,35	1,35
7:11:00	93	14,35	1,35
7:12:00	94	14,35	1,35
7:13:00	93	14,34	1,35
7:14:00	93	14,34	1,36
7:15:00	94	14,34	1,36
7:16:00	93	14,34	1,36
7:17:00	93	14,34	1,36
7:18:00	93	14,32	1,37
7:19:00	93	14,32	1,37
7:20:00	93	14,32	1,37
7:21:00	93	14,32	1,37
7:22:00	93	14,31	1,38
7:23:00	93	14,30	1,39
7:24:00	93	14,30	1,39
7:25:00	93	14,30	1,39
7:26:00	93	14,30	1,39
7:27:00	93	14,30	1,39
7:28:00	93	14,29	1,39
7:29:00	93	14,29	1,40
7:30:00	93	14,29	1,40
7:31:00	93	14,29	1,40
7:32:00	94	14,29	1,40
7:33:00	93	14,28	1,40
7:34:00	93	14,28	1,40
7:35:00	93	14,27	1,41
7:36:00	93	14,25	1,42
7:37:00	93	14,25	1,42
7:38:00	93	14,25	1,42
7:39:00	94	14,26	1,42
7:40:00	93	14,25	1,42
7:41:00	93	14,25	1,43
7:42:00	93	14,25	1,43
7:43:00	94	14,24	1,43
7:44:00	93	14,24	1,43
7:45:00	93	14,23	1,44
7:46:00	93	14,25	1,43
7:47:00	93	14,23	1,44
7:48:00	93	14,23	1,44
7:49:00	93	14,22	1,45
7:50:00	93	14,22	1,45
7:51:00	93	14,22	1,45
7:52:00	93	14,22	1,45
7:53:00	93	14,22	1,45
7:54:00	93	14,22	1,45
7:55:00	93	14,22	1,45
7:56:00	93	14,20	1,46
7:57:00	93	14,20	1,46
7:58:00	93	14,21	1,46
7:59:00	93	14,20	1,46
8:00:00	93	14,20	1,46
8:01:00	93	14,20	1,46
8:02:00	94	14,20	1,47
8:03:00	93	14,19	1,48
8:04:00	93	14,19	1,48
8:05:00	93	14,20	1,47
8:06:00	93	14,18	1,48
8:07:00	93	14,18	1,48
8:08:00	94	14,18	1,48
8:09:00	93	14,18	1,48
8:10:00	94	14,17	1,49
8:11:00	93	14,17	1,49
8:12:00	93	14,17	1,49
8:13:00	93	14,17	1,49
8:14:00	93	14,16	1,49
8:15:00	93	14,16	1,49
8:16:00	93	14,16	1,49
8:17:00	93	14,16	1,50
8:18:00	93	14,16	1,49
8:19:00	93	14,16	1,50
8:20:00	93	14,15	1,51
8:21:00	93	14,16	1,50
8:22:00	93	14,15	1,51
8:23:00	93	14,15	1,51
8:24:00	93	14,14	1,51
8:25:00	93	14,14	1,51
8:26:00	93	14,14	1,51
8:27:00	93	14,14	1,52
8:28:00	93	14,14	1,52
8:29:00	93	14,13	1,53
8:30:00	93	14,14	1,51
8:31:00	93	14,14	1,52
8:32:00	93	14,14	1,52
8:33:00	94	14,13	1,53
8:34:00	93	14,12	1,53
8:35:00	93	14,13	1,53
8:36:00	93	14,13	1,53
8:37:00	93	14,13	1,53
8:38:00	93	14,12	1,53
8:39:00	93	14,12	1,53
8:40:00	93	14,12	1,53
8:41:00	93	14,12	1,53
8:42:00	93	14,11	1,54
8:43:00	94	14,11	1,54
8:44:00	93	14,11	1,54
8:45:00	93	14,11	1,54
8:46:00	93	14,11	1,54
8:47:00	93	14,11	1,54
8:48:00	93	14,10	1,55
8:49:00	93	14,10	1,55
8:50:00	93	14,10	1,55
8:51:00	94	14,10	1,55
8:52:00	93	14,10	1,55
8:53:00	93	14,09	1,56
8:54:00	93	14,09	1,56
8:55:00	94	14,09	1,56
8:56:00	93	14,08	1,56
8:57:00	93	14,08	1,56
8:58:00	93	14,08	1,56
8:59:00	93	14,08	1,56
9:00:00	93	14,08	1,57
9:01:00	93	14,08	1,57
9:02:00	93	14,08	1,57
9:03:00	93	14,08	1,57
9:04:00	94	14,08	1,57
9:05:00	93	14,08	1,57
9:06:00	94	14,07	1,58
9:07:00	93	14,07	1,58
9:08:00	93	14,08	1,57
9:09:00	93	14,06	1,58
9:10:00	93	14,07	1,58
9:11:00	93	14,06	1,58
9:12:00	93	14,06	1,58
9:13:00	93	14,06	1,58
9:14:00	93	14,06	1,58
9:15:00	93	14,07	1,58
9:16:00	93	14,06	1,58
9:17:00	93	14,05	1,59
9:18:00	93	14,06	1,58
9:19:00	93	14,04	1,60
9:20:00	93	14,05	1,59
9:21:00	93	14,04	1,60
9:22:00	93	14,05	1,59
9:23:00	93	14,04	1,60
9:24:00	94	14,04	1,60
9:25:00	93	14,04	1,60
9:26:00	93	14,04	1,60
9:27:00	93	14,04	1,60
9:28:00	93	14,04	1,60
9:29:00	93	14,04	1,60
9:30:00	93	14,04	1,60
9:31:00	94	14,03	1,61
9:32:00	93	14,03	1,61
9:33:00	93	14,04	1,60
9:34:00	93	14,02	1,62
9:35:00	93	14,02	1,62
9:36:00	93	14,02	1,62
9:37:00	93	14,03	1,61
9:38:00	93	14,03	1,61
9:39:00	94	14,02	1,62
9:40:00	93	14,02	1,62
9:41:00	93	14,02	1,62
9:42:00	94	14,02	1,62
9:43:00	93	14,02	1,62
9:44:00	94	14,01	1,63
9:45:00	93	14,01	1,63
9:46:00	93	14,02	1,62
9:47:00	93	14,02	1,62
9:48:00	93	14,02	1,62
9:49:00	93	14,01	1,63
9:50:00	93	14,02	1,62
9:51:00	94	14,02	1,62
9:52:00	93	14,02	1,62
9:53:00	93	14,01	1,63
9:54:00	93	14,01	1,63
9:55:00	93	14,01	1,63
9:56:00	94	14,00	1,63
9:57:00	93	13,99	1,64
9:58:00	93	14,00	1,63
9:59:00	93	13,99	1,64
10:00:00	94	14,00	1,63
10:01:00	93	13,99	1,64
10:02:00	93	13,98	1,65
10:03:00	93	13,99	1,64
10:04:00	93	14,00	1,63
10:05:00	93	13,98	1,65
10:06:00	93	13,99	1,64
10:07:00	93	13,99	1,64
10:08:00	93	13,98	1,65
10:09:00	93	13,98	1,65
10:10:00	93	13,98	1,65
10:11:00	93	13,98	1,65
10:12:00	93	13,98	1,65
10:13:00	93	13,98	1,65
10:14:00	93	13,98	1,65
10:15:00	93	13,98	1,65
10:16:00	93	13,98	1,65
10:17:00	93	13,98	1,65
10:18:00	93	13,98	1,65
10:19:00	93	13,98	1,65
10:20:00	93	13,97	1,66
10:21:00	93	13,97	1,66
10:22:00	94	13,98	1,65
10:23:00	93	13,97	1,66
10:24:00	93	13,97	1,66
10:25:00	93	13,97	1,66
10:26:00	93	13,96	1,67
10:27:00	93	13,97	1,66
10:28:00	94	13,97	1,66
10:29:00	93	13,96	1,67
10:30:00	93	13,96	1,67
10:31:00	93	13,96	1,67
10:32:00	93	13,96	1,67
10:33:00	94	13,96	1,67
10:34:00	93	13,96	1,67
10:35:00	93	13,95	1,67
10:36:00	93	13,95	1,67
10:37:00	94	13,95	1,67
10:38:00	94	13,95	1,67
10:39:00	93	13,95	1,67
10:40:00	94	13,95	1,68
10:41:00	93	13,95	1,67
10:42:00	94	13,95	1,67
10:43:00	93	13,95	1,68
10:44:00	94	13,95	1,68
10:45:00	93	13,95	1,68
10:46:00	94	13,95	1,68
10:47:00	93	13,95	1,68
10:48:00	93	13,95	1,68
10:49:00	93	13,95	1,68
10:50:00	93	13,95	1,68
10:51:00	93	13,94	1,69
10:52:00	93	13,94	1,69
10:53:00	94	13,94	1,69
10:54:00	93	13,94	1,69
10:55:00	93	13,94	1,69
10:56:00	93	13,94	1,69
10:57:00	93	13,94	1,69
10:58:00	93	13,93	1,70
10:59:00	93	13,93	1,70
11:00:00	94	13,93	1,70
11:01:00	94	13,93	1,70
11:02:00	93	13,93	1,70
11:03:00	93	13,93	1,70
11:04:00	93	13,93	1,70
11:05:00	93	13,93	1,70
11:06:00	93	13,93	1,70
11:07:00	94	13,93	1,70
11:08:00	93	13,93	1,70
11:09:00	93	13,93	1,70
11:10:00	94	13,93	1,70
11:11:00	93	13,93	1,70
11:12:00	93	13,92	1,71
11:13:00	93	13,93	1,70
11:14:00	93	13,92	1,71
11:15:00	93	13,93	1,70
11:16:00	93	13,92	1,71
11:17:00	93	13,93	1,70
11:18:00	93	13,92	1,71
11:19:00	93	13,92	1,71
11:20:00	93	13,92	1,71
11:21:00	93	13,92	1,71
11:22:00	93	13,91	1,72
11:23:00	93	13,92	1,71
11:24:00	93	13,91	1,72
11:25:00	93	13,91	1,72
11:26:00	93	13,91	1,72
11:27:00	93	13,91	1,72
11:28:00	93	13,90	1,72
11:29:00	94	13,91	1,72
11:30:00	93	13,90	1,72
11:31:00	93	13,90	1,72
11:32:00	94	13,90	1,72
11:33:00	93	13,90	1,72
11:34:00	93	13,90	1,72
11:35:00	93	13,90	1,72
11:36:00	93	13,89	1,73
11:37:00	93	13,89	1,73
11:38:00	93	13,90	1,72
11:39:00	93	13,89	1,73
11:40:00	93	13,90	1,72
11:41:00	94	13,89	1,73
11:42:00	93	13,89	1,73
11:43:00	93	13,89	1,73
11:44:00	94	13,89	1,73
11:45:00	93	13,89	1,73
11:46:00	93	13,89	1,74
11:47:00	93	13,89	1,74
11:48:00	93	13,89	1,73
11:49:00	93	13,89	1,74
11:50:00	93	13,89	1,74
11:51:00	93	13,89	1,74
11:52:00	93	13,89	1,74
11:53:00	93	13,89	1,74
11:54:00	93	13,89	1,74
11:55:00	94	13,89	1,74
11:56:00	93	13,89	1,74
11:57:00	93	13,89	1,74
11:58:00	94	13,88	1,74
11:59:00	94	13,88	1,74
12:00:00	93	13,88	1,74
12:01:00	93	13,88	1,74
12:02:00	93	13,88	1,74
12:03:00	93	13,88	1,74
12:04:00	93	13,88	1,74
12:05:00	93	13,88	1,74
12:06:00	93	13,88	1,74
12:07:00	93	13,87	1,75
12:08:00	93	13,87	1,75
12:09:00	93	13,88	1,74
12:10:00	93	13,88	1,74
12:11:00	93	13,87	1,75
12:12:00	93	13,87	1,75
12:13:00	93	13,87	1,75
12:14:00	93	13,87	1,75
12:15:00	93	13,87	1,75
12:16:00	93	13,87	1,75
12:17:00	93	13,87	1,75
12:18:00	93	13,87	1,75
12:19:00	93	13,87	1,75
12:20:00	93	13,87	1,75
12:21:00	93	13,86	1,76
12:22:00	93	13,86	1,76
12:23:00	93	13,86	1,76
12:24:00	93	13,86	1,76
12:25:00	93	13,87	1,75
12:26:00	93	13,87	1,75
12:27:00	93	13,87	1,75
12:28:00	93	13,86	1,76
12:29:00	94	13,87	1,75
12:30:00	93	13,86	1,76
12:31:00	93	13,86	1,76
12:32:00	94	13,86	1,76
12:33:00	93	13,86	1,76
12:34:00	93	13,86	1,76
12:35:00	93	13,86	1,76
12:36:00	93	13,86	1,76
12:37:00	93	13,86	1,76
12:38:00	94	13,86	1,76
12:39:00	93	13,85	1,77
12:40:00	93	13,86	1,76
12:41:00	93	13,86	1,76
12:42:00	93	13,85	1,77
12:43:00	93	13,86	1,76
12:44:00	93	13,86	1,76
12:45:00	93	13,86	1,76
12:46:00	93	13,86	1,76
12:47:00	94	13,86	1,76
12:48:00	93	13,86	1,76
12:49:00	93	13,85	1,77
12:50:00	93	13,85	1,77
12:51:00	93	13,85	1,77
12:52:00	93	13,85	1,77
12:53:00	93	13,85	1,77
12:54:00	93	13,85	1,77
12:55:00	94	13,85	1,77
12:56:00	94	13,85	1,77
12:57:00	93	13,85	1,77
12:58:00	93	13,85	1,77
12:59:00	93	13,84	1,78
13:00:00	93	13,85	1,77
13:01:00	93	13,84	1,78
13:02:00	93	13,85	1,77
13:03:00	93	13,84	1,78
13:04:00	93	13,84	1,78
13:05:00	93	13,84	1,78
13:06:00	93	13,84	1,78
13:07:00	93	13,84	1,78
13:08:00	93	13,84	1,78
13:09:00	94	13,84	1,78
13:10:00	93	13,84	1,78
13:11:00	94	13,84	1,78
13:12:00	94	13,84	1,78
13:13:00	93	13,84	1,79
13:14:00	93	13,84	1,79
13:15:00	93	13,84	1,79
13:16:00	93	13,84	1,79
13:17:00	93	13,84	1,79
13:18:00	93	13,84	1,79
13:19:00	93	13,83	1,79
13:20:00	93	13,84	1,79
13:21:00	93	13,83	1,79
13:22:00	94	13,83	1,79
13:23:00	93	13,83	1,79
13:24:00	94	13,83	1,79
13:25:00	93	13,83	1,79
13:26:00	93	13,83	1,79
13:27:00	93	13,83	1,79
13:28:00	93	13,83	1,79
13:29:00	94	13,83	1,79
13:30:00	93	13,82	1,80
13:31:00	93	13,83	1,79
13:32:00	93	13,83	1,79
13:33:00	93	13,83	1,79
13:34:00	93	13,83	1,79
13:35:00	93	13,82	1,80
13:36:00	93	13,82	1,80
13:37:00	93	13,83	1,79
13:38:00	93	13,83	1,79
13:39:00	93	13,82	1,80
13:40:00	93	13,83	1,79
13:41:00	93	13,82	1,80
13:42:00	94	13,83	1,79
13:43:00	94	13,82	1,80
13:44:00	93	13,82	1,80
13:45:00	93	13,82	1,80
13:46:00	93	13,82	1,80
13:47:00	93	13,82	1,80
13:48:00	93	13,82	1,80
13:49:00	93	13,82	1,80
13:50:00	94	13,82	1,80
13:51:00	93	13,82	1,80
13:52:00	93	13,81	1,81
13:53:00	94	13,81	1,81
13:54:00	93	13,81	1,81
13:55:00	93	13,81	1,81
13:56:00	94	13,81	1,81
13:57:00	93	13,81	1,81
13:58:00	93	13,81	1,81
13:59:00	94	13,81	1,81
14:00:00	93	13,81	1,81
14:01:00	93	13,80	1,81
14:02:00	93	13,80	1,81
14:03:00	93	13,81	1,81
14:04:00	94	13,80	1,81
14:05:00	93	13,80	1,81
14:06:00	93	13,80	1,81
14:07:00	93	13,80	1,81
14:08:00	94	13,80	1,81
14:09:00	93	13,80	1,82
14:10:00	93	13,80	1,81
14:11:00	93	13,80	1,82
14:12:00	93	13,80	1,82
14:13:00	94	13,80	1,82
14:14:00	93	13,80	1,82
14:15:00	93	13,80	1,82
14:16:00	93	13,80	1,82
14:17:00	93	13,80	1,82
14:18:00	94	13,80	1,82
14:19:00	93	13,80	1,82
14:20:00	93	13,79	1,83
14:21:00	93	13,80	1,82
14:22:00	94	13,79	1,83
14:23:00	93	13,79	1,83
14:24:00	93	13,79	1,83
14:25:00	94	13,79	1,83
14:26:00	93	13,80	1,82
14:27:00	94	13,79	1,83
14:28:00	93	13,79	1,83
14:29:00	93	13,79	1,83
14:30:00	94	13,79	1,83
14:31:00	93	13,79	1,83
14:32:00	93	13,79	1,83
14:33:00	93	13,79	1,83
14:34:00	93	13,79	1,83
14:35:00	93	13,79	1,83
14:36:00	93	13,79	1,83
14:37:00	93	13,78	1,83
14:38:00	93	13,79	1,83
14:39:00	93	13,79	1,83
14:40:00	93	13,79	1,83
14:41:00	93	13,78	1,83
14:42:00	93	13,78	1,83
14:43:00	93	13,79	1,83
14:44:00	93	13,79	1,83
14:45:00	93	13,78	1,83
14:46:00	94	13,78	1,83
14:47:00	93	13,79	1,83
14:48:00	93	13,78	1,83
14:49:00	94	13,78	1,83
14:50:00	93	13,78	1,83
14:51:00	93	13,79	1,83
14:52:00	93	13,78	1,83
14:53:00	94	13,78	1,83
14:54:00	93	13,77	1,84
14:55:00	94	13,78	1,83
14:56:00	93	13,78	1,83
14:57:00	93	13,78	1,83
14:58:00	93	13,78	1,83
14:59:00	93	13,77	1,84
15:00:00	93	13,78	1,83
15:01:00	94	13,78	1,83
15:02:00	93	13,78	1,83
15:03:00	93	13,77	1,84
15:04:00	93	13,78	1,83
15:05:00	93	13,77	1,84
15:06:00	93	13,77	1,84
15:07:00	93	13,78	1,83
15:08:00	93	13,78	1,83
15:09:00	93	13,77	1,84
15:10:00	93	13,78	1,83
15:11:00	93	13,77	1,84
15:12:00	93	13,78	1,83
15:13:00	93	13,78	1,83
15:14:00	94	13,78	1,83
15:15:00	93	13,78	1,83
15:16:00	93	13,77	1,84
15:17:00	93	13,77	1,84
15:18:00	93	13,78	1,83
15:19:00	93	13,77	1,84
15:20:00	93	13,77	1,84
15:21:00	93	13,77	1,84
15:22:00	94	13,77	1,84
15:23:00	93	13,77	1,84
15:24:00	93	13,77	1,84
15:25:00	93	13,77	1,84
15:26:00	93	13,77	1,85
15:27:00	93	13,77	1,85
15:28:00	93	13,77	1,84
15:29:00	93	13,77	1,84
15:30:00	93	13,77	1,85
15:31:00	93	13,77	1,85
15:32:00	93	13,77	1,84
15:33:00	93	13,77	1,85
15:34:00	93	13,77	1,85
15:35:00	93	13,77	1,84
15:36:00	93	13,77	1,85
15:37:00	93	13,77	1,84
15:38:00	93	13,77	1,84
15:39:00	93	13,77	1,85
15:40:00	93	13,77	1,85
15:41:00	93	13,77	1,85
15:42:00	93	13,77	1,85
15:43:00	93	13,77	1,85
15:44:00	93	13,77	1,85
15:45:00	93	13,77	1,85
15:46:00	93	13,77	1,85
15:47:00	93	13,77	1,85
15:48:00	93	13,77	1,85
15:49:00	93	13,77	1,85
15:50:00	93	13,76	1,86
15:51:00	93	13,76	1,86
15:52:00	93	13,76	1,86
15:53:00	93	13,76	1,86
15:54:00	93	13,76	1,86
15:55:00	93	13,76	1,86
15:56:00	93	13,76	1,86
15:57:00	94	13,76	1,86
15:58:00	93	13,76	1,86
15:59:00	93	13,75	1,86
16:00:00	93	13,75	1,86
16:01:00	93	13,76	1,86
16:02:00	93	13,75	1,86
16:03:00	94	13,75	1,86
16:04:00	93	13,75	1,86
16:05:00	93	13,75	1,86
16:06:00	93	13,75	1,86
16:07:00	93	13,75	1,86
16:08:00	93	13,75	1,86
16:09:00	94	13,75	1,86
16:10:00	93	13,75	1,86
16:11:00	93	13,75	1,86
16:12:00	93	13,75	1,86
16:13:00	93	13,75	1,86
16:14:00	93	13,75	1,86
16:15:00	94	13,75	1,86
16:16:00	94	13,74	1,87
16:17:00	93	13,74	1,87
16:18:00	93	13,75	1,86
16:19:00	93	13,74	1,87
16:20:00	93	13,74	1,87
16:21:00	93	13,74	1,87
16:22:00	94	13,74	1,87
16:23:00	93	13,74	1,87
16:24:00	93	13,74	1,87
16:25:00	94	13,74	1,87
16:26:00	94	13,74	1,87
16:27:00	93	13,74	1,87
16:28:00	93	13,74	1,87
16:29:00	93	13,74	1,87
16:30:00	93	13,74	1,88
16:31:00	93	13,74	1,87
16:32:00	93	13,74	1,87
16:33:00	93	13,74	1,87
16:34:00	93	13,74	1,88
16:35:00	93	13,74	1,88
16:36:00	93	13,74	1,87
16:37:00	93	13,74	1,87
16:38:00	93	13,74	1,87
16:39:00	93	13,74	1,88
16:40:00	93	13,74	1,88
16:41:00	93	13,74	1,88
16:42:00	93	13,74	1,88
16:43:00	93	13,74	1,88
16:44:00	93	13,73	1,89
16:45:00	93	13,74	1,88
16:46:00	93	13,73	1,89
16:47:00	93	13,74	1,88
16:48:00	94	13,73	1,89
16:49:00	93	13,73	1,89
16:50:00	93	13,73	1,89
16:51:00	94	13,74	1,88
16:52:00	93	13,73	1,89
16:53:00	93	12,63	3,26
16:54:00	93	12,63	3,26
16:55:00	93	12,63	3,25
16:56:00	93	12,63	3,26
16:57:00	93	12,63	3,25
16:58:00	93	12,63	3,26
16:59:00	93	12,63	3,26
17:00:00	94	12,63	3,26
17:01:00	94	12,63	3,26
17:02:00	93	12,63	3,26
17:03:00	93	12,63	3,26
17:04:00	94	12,63	3,26
17:05:00	93	12,62	3,28
17:06:00	94	12,62	3,28
17:07:00	93	12,62	3,28
17:08:00	93	12,62	3,28
17:09:00	93	12,62	3,28
17:10:00	94	12,62	3,28
17:11:00	93	12,62	3,28
17:12:00	93	12,62	3,28
17:13:00	93	12,62	3,28
17:14:00	94	12,62	3,28
17:15:00	93	12,62	3,28
17:16:00	93	12,62	3,28
17:17:00	93	12,62	3,28
17:18:00	93	12,61	3,29
17:19:00	93	12,61	3,29
17:20:00	93	12,61	3,29
17:21:00	93	12,61	3,29
17:22:00	94	12,61	3,29
17:23:00	93	12,61	3,29
17:24:00	93	12,61	3,29
17:25:00	93	12,61	3,29
17:26:00	93	12,61	3,29
17:27:00	93	12,61	3,29
17:28:00	93	12,61	3,29
17:29:00	93	12,61	3,29
17:30:00	93	12,61	3,29
17:31:00	93	12,61	3,29
17:32:00	93	12,61	3,29
17:33:00	93	12,61	3,29
17:34:00	93	12,60	3,30
17:35:00	93	12,61	3,29
17:36:00	93	12,60	3,30
17:37:00	93	12,60	3,30
17:38:00	94	12,61	3,29
17:39:00	94	12,60	3,30
17:40:00	94	12,60	3,30
17:41:00	93	12,61	3,29
17:42:00	93	12,60	3,30
17:43:00	93	12,60	3,30
17:44:00	93	12,60	3,30
17:45:00	93	12,60	3,30
17:46:00	93	12,60	3,30
17:47:00	94	12,60	3,30
17:48:00	94	12,60	3,30
17:49:00	93	12,60	3,30
17:50:00	94	12,60	3,30
17:51:00	93	12,60	3,30
17:52:00	94	12,60	3,31
17:53:00	93	12,60	3,31
17:54:00	93	12,60	3,31
17:55:00	93	12,60	3,31
17:56:00	93	12,60	3,31
17:57:00	94	12,60	3,31
17:58:00	94	12,60	3,31
17:59:00	94	12,60	3,31
18:00:00	94	12,60	3,31
18:01:00	94	12,60	3,31
18:02:00	93	12,60	3,31
18:03:00	94	12,60	3,31
18:04:00	93	12,60	3,31
18:05:00	93	12,60	3,31
18:06:00	93	12,60	3,31
18:07:00	94	12,60	3,31
18:08:00	93	12,59	3,32
18:09:00	93	12,59	3,32
18:10:00	93	12,59	3,32
18:11:00	93	12,59	3,32
18:12:00	93	12,60	3,31
18:13:00	93	12,59	3,32
18:14:00	93	12,59	3,32
18:15:00	94	12,59	3,32
18:16:00	93	12,59	3,32
18:17:00	93	12,59	3,32
18:18:00	94	12,59	3,32
18:19:00	94	12,59	3,32
18:20:00	93	12,59	3,32
18:21:00	93	12,58	3,33
18:22:00	93	12,58	3,33
18:23:00	93	12,59	3,32
18:24:00	93	12,59	3,32
18:25:00	93	12,59	3,32
18:26:00	93	12,58	3,33
18:27:00	94	12,59	3,32
18:28:00	93	12,59	3,32
18:29:00	93	12,59	3,32
18:30:00	93	12,59	3,32
18:31:00	93	12,58	3,33
18:32:00	93	12,58	3,33
18:33:00	93	12,58	3,33
18:34:00	93	12,58	3,33
18:35:00	94	12,58	3,33
18:36:00	93	12,58	3,33
18:37:00	93	12,58	3,33
18:38:00	93	12,58	3,33
18:39:00	93	12,58	3,33
18:40:00	93	12,58	3,33
18:41:00	93	12,58	3,33
18:42:00	93	12,58	3,33
18:43:00	94	12,58	3,33
18:44:00	93	12,58	3,33
18:45:00	93	12,58	3,33
18:46:00	93	12,58	3,33
18:47:00	93	12,58	3,33
18:48:00	93	12,57	3,35
18:49:00	93	12,57	3,35
18:50:00	93	12,57	3,35
18:51:00	93	12,57	3,35
18:52:00	93	12,57	3,35
18:53:00	93	12,57	3,35
18:54:00	93	12,57	3,35
18:55:00	93	12,57	3,35
18:56:00	93	12,57	3,35
18:57:00	93	12,57	3,35
18:58:00	94	12,57	3,35
18:59:00	94	12,57	3,35
19:00:00	93	12,57	3,35
19:01:00	93	12,57	3,35
19:02:00	93	12,57	3,35
19:03:00	94	12,57	3,35
19:04:00	93	12,57	3,35
19:05:00	93	12,57	3,36
19:06:00	93	12,57	3,36
19:07:00	93	12,57	3,36
19:08:00	93	12,57	3,35
19:09:00	94	12,57	3,36
19:10:00	93	12,57	3,36
19:11:00	93	12,57	3,36
19:12:00	93	12,57	3,36
19:13:00	93	12,57	3,36
19:14:00	94	12,57	3,35
19:15:00	93	12,57	3,36
19:16:00	93	12,57	3,36
19:17:00	93	12,57	3,36
19:18:00	93	12,57	3,36
19:19:00	93	12,57	3,36
19:20:00	93	12,57	3,36
19:21:00	93	12,57	3,36
19:22:00	93	12,57	3,36
19:23:00	93	12,57	3,36
19:24:00	93	12,57	3,36
19:25:00	93	12,57	3,36
19:26:00	93	12,56	3,37
19:27:00	93	12,56	3,37
19:28:00	93	12,57	3,36
19:29:00	93	12,56	3,37
19:30:00	93	12,57	3,36
19:31:00	93	12,56	3,37
19:32:00	93	12,56	3,37
19:33:00	93	12,56	3,37
19:34:00	93	12,56	3,37
19:35:00	93	12,56	3,37
19:36:00	93	12,56	3,37
19:37:00	93	12,56	3,37
19:38:00	93	12,56	3,37
19:39:00	93	12,56	3,37
19:40:00	93	12,56	3,37
19:41:00	93	12,56	3,37
19:42:00	94	12,55	3,38
19:43:00	93	12,55	3,38
19:44:00	94	12,55	3,38
19:45:00	93	12,56	3,37
19:46:00	94	12,56	3,37
19:47:00	93	12,55	3,38
19:48:00	93	12,55	3,38
19:49:00	94	12,56	3,37
19:50:00	93	12,55	3,38
19:51:00	93	12,55	3,38
19:52:00	93	12,55	3,38
19:53:00	93	12,55	3,38
19:54:00	94	12,55	3,38
19:55:00	93	12,55	3,38
19:56:00	93	12,55	3,38
19:57:00	93	12,55	3,38
19:58:00	94	12,55	3,38
19:59:00	93	12,55	3,38
20:00:00	94	12,55	3,38
20:01:00	93	12,55	3,38
20:02:00	93	12,55	3,38
20:03:00	94	12,55	3,38
20:04:00	94	12,54	3,40
20:05:00	94	12,55	3,38
20:06:00	93	12,55	3,38
20:07:00	94	12,54	3,40
20:08:00	93	12,54	3,40
20:09:00	93	12,55	3,38
20:10:00	94	12,54	3,40
20:11:00	93	12,55	3,38
20:12:00	93	12,54	3,40
20:13:00	94	12,55	3,38
20:14:00	93	12,54	3,40
20:15:00	93	12,54	3,40
20:16:00	93	12,54	3,40
20:17:00	94	12,55	3,38
20:18:00	93	12,54	3,40
20:19:00	94	12,54	3,40
20:20:00	94	12,54	3,40
20:21:00	93	12,54	3,40
20:22:00	93	12,54	3,40
20:23:00	93	12,54	3,40
20:24:00	93	12,54	3,40
20:25:00	93	12,54	3,40
20:26:00	93	12,54	3,40
20:27:00	93	12,54	3,41
20:28:00	93	12,54	3,41
20:29:00	93	12,54	3,41
20:30:00	93	12,54	3,41
20:31:00	93	12,54	3,41
20:32:00	94	12,54	3,40
20:33:00	93	12,54	3,40
20:34:00	93	12,54	3,41
20:35:00	94	12,54	3,41
20:36:00	93	12,54	3,41
20:37:00	93	12,54	3,41
20:38:00	94	12,54	3,41
20:39:00	93	12,54	3,41
20:40:00	93	12,54	3,41
20:41:00	94	12,54	3,41
20:42:00	93	12,54	3,41
20:43:00	93	12,54	3,41
20:44:00	93	12,54	3,41
20:45:00	93	12,54	3,41
20:46:00	93	12,54	3,41
20:47:00	93	12,54	3,41
20:48:00	93	12,54	3,41
20:49:00	94	12,54	3,41
20:50:00	93	12,54	3,41
20:51:00	93	12,53	3,42
20:52:00	93	12,54	3,41
20:53:00	93	12,54	3,41
20:54:00	93	12,53	3,42
20:55:00	94	12,53	3,42
20:56:00	93	12,53	3,42
20:57:00	93	12,53	3,42
20:58:00	93	12,53	3,42
20:59:00	94	12,53	3,42
21:00:00	94	12,53	3,42
21:01:00	94	12,53	3,42
21:02:00	93	12,53	3,42
21:03:00	93	12,53	3,42
21:04:00	93	12,53	3,42
21:05:00	94	12,53	3,42
21:06:00	93	12,53	3,42
21:07:00	93	12,53	3,42
21:08:00	94	12,53	3,42
21:09:00	93	12,53	3,42
21:10:00	93	12,53	3,42
21:11:00	93	12,53	3,42
21:12:00	93	12,53	3,42
21:13:00	93	12,53	3,42
21:14:00	93	12,53	3,42
21:15:00	93	12,53	3,42
21:16:00	93	12,53	3,42
21:17:00	94	12,53	3,42
21:18:00	93	12,52	3,43
21:19:00	94	12,52	3,43
21:20:00	93	12,53	3,42
21:21:00	94	12,52	3,43
21:22:00	93	12,52	3,43
21:23:00	93	12,52	3,43
21:24:00	94	12,52	3,43
21:25:00	93	12,52	3,43
21:26:00	93	12,52	3,43
21:27:00	94	12,52	3,43
21:28:00	94	12,52	3,43
21:29:00	94	12,52	3,43
21:30:00	93	12,53	3,42
21:31:00	93	12,52	3,43
21:32:00	93	12,52	3,43
21:33:00	93	12,52	3,43
21:34:00	94	12,52	3,43
21:35:00	93	12,52	3,43
21:36:00	94	12,52	3,44
21:37:00	93	12,52	3,44
21:38:00	94	12,52	3,44
21:39:00	93	12,52	3,44
21:40:00	93	12,52	3,44
21:41:00	93	12,52	3,44
21:42:00	93	12,52	3,44
21:43:00	94	12,52	3,44
21:44:00	94	12,52	3,44
21:45:00	94	12,52	3,44
21:46:00	94	12,52	3,44
21:47:00	93	12,52	3,44
21:48:00	93	12,52	3,44
21:49:00	94	12,52	3,44
21:50:00	93	12,52	3,44
21:51:00	93	12,52	3,44
21:52:00	93	12,52	3,44
21:53:00	93	12,52	3,44
21:54:00	93	12,52	3,44
21:55:00	93	12,52	3,44
21:56:00	94	12,52	3,44
21:57:00	93	12,52	3,44
21:58:00	94	12,52	3,44
21:59:00	94	12,51	3,46
22:00:00	93	12,52	3,44
22:01:00	93	12,51	3,46
22:02:00	93	12,52	3,44
22:03:00	93	12,52	3,44
22:04:00	93	12,52	3,44
22:05:00	93	12,51	3,46
22:06:00	93	12,51	3,46
22:07:00	93	12,51	3,46
22:08:00	94	12,51	3,46
22:09:00	93	12,51	3,46
22:10:00	93	12,51	3,46
22:11:00	93	12,51	3,46
22:12:00	93	12,51	3,46
22:13:00	94	12,51	3,46
22:14:00	93	12,51	3,46
22:15:00	93	12,51	3,46
22:16:00	93	12,51	3,46
22:17:00	93	12,51	3,46
22:18:00	94	12,51	3,46
22:19:00	93	12,51	3,46
22:20:00	93	12,51	3,46
22:21:00	93	12,51	3,46
22:22:00	94	12,51	3,46
22:23:00	93	12,51	3,46
22:24:00	93	12,51	3,46
22:25:00	93	12,51	3,46
22:26:00	93	12,51	3,46
22:27:00	93	12,51	3,46
22:28:00	93	12,50	3,47
22:29:00	93	12,50	3,47
22:30:00	93	12,51	3,46
22:31:00	93	12,50	3,47
22:32:00	93	12,50	3,47
22:33:00	94	12,51	3,46
22:34:00	93	12,50	3,47
22:35:00	93	12,50	3,47
22:36:00	93	12,50	3,47
22:37:00	93	12,50	3,47
22:38:00	94	12,50	3,47
22:39:00	93	12,50	3,47
22:40:00	93	12,50	3,47
22:41:00	93	12,50	3,47
22:42:00	93	12,50	3,47
22:43:00	94	12,50	3,47
22:44:00	93	12,50	3,47
22:45:00	94	12,50	3,47
22:46:00	93	12,50	3,47
22:47:00	93	12,50	3,47
22:48:00	93	12,50	3,47
22:49:00	93	12,50	3,47
22:50:00	93	12,50	3,47
22:51:00	93	12,50	3,47
22:52:00	94	12,50	3,47
22:53:00	93	12,50	3,47
22:54:00	93	12,50	3,47
22:55:00	93	12,50	3,47
22:56:00	93	12,50	3,47
22:57:00	93	12,49	3,48
22:58:00	93	12,49	3,48
22:59:00	93	12,49	3,48
23:00:00	93	12,49	3,48
23:01:00	93	12,49	3,48
23:02:00	93	12,49	3,48
23:03:00	93	12,49	3,48
23:04:00	93	12,49	3,48
23:05:00	93	12,49	3,48
23:06:00	93	12,49	3,48
23:07:00	93	12,49	3,48
23:08:00	93	12,49	3,48
23:09:00	93	12,49	3,48
23:10:00	93	12,49	3,48
23:11:00	93	12,49	3,48
23:12:00	93	12,49	3,48
23:13:00	93	12,49	3,48
23:14:00	93	12,49	3,48
23:15:00	93	12,49	3,48
23:16:00	93	12,49	3,48
23:17:00	93	12,48	3,49
23:18:00	93	12,49	3,48
23:19:00	93	12,49	3,48
23:20:00	93	12,49	3,48
23:21:00	93	12,48	3,49
23:22:00	93	12,49	3,48
23:23:00	93	12,49	3,48
23:24:00	94	12,48	3,49
23:25:00	94	12,48	3,49
23:26:00	94	12,49	3,48
23:27:00	94	12,48	3,49
23:28:00	93	12,48	3,49
23:29:00	93	12,48	3,49
23:30:00	94	12,49	3,48
23:31:00	93	12,49	3,48
23:32:00	93	12,48	3,49
23:33:00	93	12,48	3,49
23:34:00	93	12,48	3,49
23:35:00	93	12,48	3,49
23:36:00	93	12,48	3,49
23:37:00	93	12,48	3,49
23:38:00	93	12,48	3,49
23:39:00	94	12,48	3,49
23:40:00	93	12,48	3,49
23:41:00	93	12,48	3,49
23:42:00	93	12,48	3,49
23:43:00	93	12,48	3,49
23:44:00	93	12,48	3,49
23:45:00	93	12,48	3,49
23:46:00	93	12,48	3,49
23:47:00	93	12,48	3,51
23:48:00	93	12,48	3,51
23:49:00	93	12,48	3,49
23:50:00	93	12,48	3,49
23:51:00	93	12,48	3,49
23:52:00	93	12,48	3,51
23:53:00	94	12,48	3,49
23:54:00	93	12,48	3,51
23:55:00	93	12,48	3,49
23:56:00	93	12,48	3,51
23:57:00	94	12,48	3,49
23:58:00	93	12,48	3,49
23:59:00	93	12,48	3,51
24:00:00	94	12,48	3,51
24:01:00	93	12,48	3,49
24:02:00	93	12,48	3,51
24:03:00	93	12,48	3,51
24:04:00	93	12,48	3,51
24:05:00	93	12,48	3,51
24:06:00	93	12,48	3,51
24:07:00	94	12,48	3,51
24:08:00	93	12,48	3,51
24:09:00	93	12,48	3,51
24:10:00	94	12,48	3,51
24:11:00	93	12,47	3,52
24:12:00	93	12,48	3,51
24:13:00	93	12,48	3,51
24:14:00	93	12,48	3,51
24:15:00	93	12,48	3,51
24:16:00	93	12,48	3,51
24:17:00	93	12,48	3,51
24:18:00	93	12,48	3,51
24:19:00	93	12,48	3,51
24:20:00	94	12,48	3,51
24:21:00	93	12,48	3,51
24:22:00	93	12,48	3,51
24:23:00	93	12,48	3,51
24:24:00	93	12,48	3,51
24:25:00	93	12,47	3,52
24:26:00	93	12,48	3,51
24:27:00	94	12,47	3,52
24:28:00	93	12,47	3,52
24:29:00	93	12,48	3,51
24:30:00	93	12,47	3,52
24:31:00	93	12,47	3,52
24:32:00	93	12,47	3,52
24:33:00	94	12,47	3,52
24:34:00	93	12,47	3,52
24:35:00	93	12,47	3,52
24:36:00	94	12,47	3,52
24:37:00	93	12,47	3,52
24:38:00	93	12,47	3,52
24:39:00	93	12,47	3,52
24:40:00	93	12,47	3,52
24:41:00	93	12,47	3,52
24:42:00	93	12,47	3,52
24:43:00	93	12,47	3,52
24:44:00	93	12,47	3,52
24:45:00	93	12,47	3,52
24:46:00	93	12,47	3,52
24:47:00	93	12,47	3,52
24:48:00	94	12,47	3,52
24:49:00	93	12,47	3,52
24:50:00	93	12,47	3,52
24:51:00	93	12,47	3,52
24:52:00	93	12,47	3,52
24:53:00	93	12,47	3,52
24:54:00	93	12,47	3,52
24:55:00	94	12,47	3,52
24:56:00	94	12,47	3,52
24:57:00	93	12,46	3,53
24:58:00	93	12,47	3,52
24:59:00	93	12,47	3,52
25:00:00	93	12,47	3,52
25:01:00	93	12,47	3,52
25:02:00	94	12,47	3,52
25:03:00	93	12,47	3,52
25:04:00	93	12,46	3,53
25:05:00	93	12,46	3,53
25:06:00	93	12,47	3,52
25:07:00	94	12,46	3,53
25:08:00	93	12,47	3,52
25:09:00	93	12,46	3,53
25:10:00	93	12,47	3,52
25:11:00	94	12,46	3,53
25:12:00	93	12,46	3,53
25:13:00	93	12,46	3,53
25:14:00	93	12,46	3,53
25:15:00	93	12,46	3,53
25:16:00	93	12,46	3,53
25:17:00	93	12,46	3,53
25:18:00	93	12,46	3,53
25:19:00	93	12,46	3,53
25:20:00	93	12,46	3,53
25:21:00	93	12,46	3,53
25:22:00	94	12,46	3,53
25:23:00	93	12,45	3,55
25:24:00	93	12,46	3,53
25:25:00	93	12,46	3,53
25:26:00	93	12,46	3,53
25:27:00	93	12,46	3,53
25:28:00	93	12,46	3,53
25:29:00	93	12,46	3,53
25:30:00	93	12,46	3,53
25:31:00	93	12,46	3,53
25:32:00	93	12,45	3,55
25:33:00	93	12,46	3,53
25:34:00	93	12,46	3,53
25:35:00	93	12,45	3,55
25:36:00	93	12,46	3,53
25:37:00	93	12,45	3,55
25:38:00	93	12,45	3,55
25:39:00	93	12,45	3,55
25:40:00	93	12,45	3,55
25:41:00	94	12,45	3,55
25:42:00	93	12,45	3,55
25:43:00	93	12,45	3,55
25:44:00	94	12,45	3,55
25:45:00	93	12,45	3,55
25:46:00	93	12,45	3,55
25:47:00	93	12,45	3,55
25:48:00	93	12,45	3,55
25:49:00	93	12,45	3,55
25:50:00	93	12,45	3,55
25:51:00	93	12,45	3,55
25:52:00	93	12,45	3,55
25:53:00	93	12,45	3,55
25:54:00	93	12,45	3,55
25:55:00	93	12,45	3,55
25:56:00	93	12,45	3,55
25:57:00	93	12,45	3,55
25:58:00	94	12,45	3,55
25:59:00	93	12,45	3,55
26:00:00	93	12,45	3,55
26:01:00	93	12,45	3,55
26:02:00	93	12,45	3,55
26:03:00	93	12,45	3,55
26:04:00	93	12,45	3,56
26:05:00	93	12,45	3,56
26:06:00	93	12,45	3,56
26:07:00	93	12,45	3,55
26:08:00	93	12,45	3,56
26:09:00	93	12,45	3,56
26:10:00	93	12,45	3,56
26:11:00	93	12,45	3,56
26:12:00	93	12,45	3,55
26:13:00	94	12,45	3,56
26:14:00	93	12,45	3,56
26:15:00	94	12,45	3,56
26:16:00	93	12,45	3,56
26:17:00	93	12,45	3,56
26:18:00	93	12,45	3,56
26:19:00	93	12,45	3,56
26:20:00	93	12,45	3,56
26:21:00	93	12,45	3,56
26:22:00	93	12,45	3,56
26:23:00	94	12,45	3,56
26:24:00	93	12,45	3,56
26:25:00	94	12,45	3,56
26:26:00	93	12,45	3,56
26:27:00	93	12,45	3,56
26:28:00	93	12,45	3,56
26:29:00	93	12,45	3,56
26:30:00	93	12,45	3,56
26:31:00	93	12,45	3,56
26:32:00	93	12,45	3,56
26:33:00	93	12,45	3,56
26:34:00	93	12,45	3,56
26:35:00	93	12,45	3,56
26:36:00	93	12,45	3,56
26:37:00	94	12,45	3,56
26:38:00	93	12,44	3,57
26:39:00	93	12,44	3,57
26:40:00	93	12,45	3,56
26:41:00	93	12,44	3,57
26:42:00	93	12,45	3,56
26:43:00	93	12,45	3,56
26:44:00	93	12,44	3,57
26:45:00	93	12,45	3,56
26:46:00	93	12,45	3,56
26:47:00	94	12,44	3,57
26:48:00	94	12,44	3,57
26:49:00	93	12,44	3,57
26:50:00	93	12,44	3,57
26:51:00	93	12,44	3,57
26:52:00	94	12,44	3,57
26:53:00	93	12,44	3,57
26:54:00	93	12,45	3,56
26:55:00	93	12,45	3,56
26:56:00	93	12,45	3,56
26:57:00	94	12,44	3,57
26:58:00	94	12,44	3,57
26:59:00	94	12,44	3,57
27:00:00	93	12,44	3,57
27:01:00	93	12,44	3,57
27:02:00	93	12,44	3,57
27:03:00	93	12,44	3,57
27:04:00	93	12,45	3,56
27:05:00	93	12,44	3,57
27:06:00	94	12,44	3,57
27:07:00	93	12,44	3,57
27:08:00	94	12,44	3,57
27:09:00	93	12,44	3,57
27:10:00	93	12,44	3,57
27:11:00	93	12,44	3,57
27:12:00	93	12,44	3,57
27:13:00	93	12,44	3,57
27:14:00	93	12,44	3,57
27:15:00	93	12,44	3,57
27:16:00	93	12,44	3,57
27:17:00	93	12,44	3,57
27:18:00	93	12,43	3,58
27:19:00	93	12,44	3,57
27:20:00	93	12,43	3,58
27:21:00	93	12,43	3,58
27:22:00	93	12,44	3,57
27:23:00	93	12,44	3,57
27:24:00	93	12,44	3,57
27:25:00	94	12,43	3,58
27:26:00	93	12,43	3,58
27:27:00	93	12,44	3,57
27:28:00	94	12,43	3,58
27:29:00	93	12,43	3,58
27:30:00	93	12,43	3,58
27:31:00	94	12,43	3,58
27:32:00	93	12,43	3,58
27:33:00	93	12,43	3,58
27:34:00	93	12,43	3,58
27:35:00	93	12,43	3,58
27:36:00	93	12,43	3,58
27:37:00	93	12,43	3,58
27:38:00	93	12,43	3,58
27:39:00	93	12,43	3,58
27:40:00	94	12,43	3,58
27:41:00	94	12,43	3,58
27:42:00	93	12,43	3,58
27:43:00	93	12,43	3,58
27:44:00	93	12,43	3,58
27:45:00	93	12,43	3,58
27:46:00	94	12,43	3,58
27:47:00	93	12,43	3,58
27:48:00	93	12,43	3,58
27:49:00	93	12,43	3,58
27:50:00	93	12,43	3,58
27:51:00	93	12,43	3,58
27:52:00	93	12,43	3,60
27:53:00	93	12,43	3,58
27:54:00	93	12,43	3,58
27:55:00	94	12,43	3,58
27:56:00	93	12,43	3,58
27:57:00	93	12,43	3,58
27:58:00	93	12,43	3,58
27:59:00	93	12,43	3,58
28:00:00	93	12,43	3,58
28:01:00	93	12,43	3,58
28:02:00	93	12,43	3,58
28:03:00	93	12,43	3,58
28:04:00	93	12,43	3,60
28:05:00	93	12,43	3,60
28:06:00	93	12,43	3,60
28:07:00	93	12,43	3,60
28:08:00	93	12,43	3,60
28:09:00	93	12,43	3,58
28:10:00	93	12,43	3,58
28:11:00	93	12,43	3,60
28:12:00	93	12,43	3,60
28:13:00	94	12,43	3,60
28:14:00	93	12,43	3,60
28:15:00	93	12,43	3,60
28:16:00	93	12,43	3,60
28:17:00	93	12,43	3,60
28:18:00	93	12,43	3,60
28:19:00	93	12,43	3,60
28:20:00	93	12,43	3,60
28:21:00	94	12,43	3,60
28:22:00	93	12,43	3,60
28:23:00	93	12,43	3,60
28:24:00	94	12,43	3,60
28:25:00	93	12,42	3,61
28:26:00	93	12,43	3,60
