Repository: ProgWizer/parser

File: project-root/data/Data Acquisition/Data Acquisition/2009 year (240)/UCA L Research G1420+25%bwodb MKU-85+0.5%Gel+0.05%LTR-100 (95C).txt (part 1 of 2)
--Test Summary--
Full Path and File Name	
Instrument Name	4262L
Instrument Type	Model 4262 Twin Cell UCA
Instrument Serial Number	111L
Test Start Date	09.02.2009
Test Start Time	16:40:50
Test Stop Date	11.02.2009
Test Stop Time	16:38:09
Test Length	47:57:19
Final Sample Time Offset	47:57:00
Controller Schedule Name	
Sampling Period	60 seconds
Comments	T:95(80)
Information	WellID	Research
Information	Customer	PetroAlliance
Information	CementClass	G
Information	CementMfr	Suhologskiy
Information	Additives	25%bwodb MKU-85+0.5%Gel+0.05%LTR-100
Information	Density	1420
Information	BHCT	95
Information	BHST	
Information	FluidLoss	
Information	JobType	168 mm csg production
Calculated Value	CS_50	3:51:00
Calculated Value	CS_500	4:51:00
Calculated Value	CS_Time8h	4,21 MPa
Calculated Value	CS_Time16h	4,62 MPa
Calculated Value	CS_Time24h	4,77 MPa
Calculated Value	CS_Time48h	N/A
Calculated Value	CS_Time72h	N/A
Calculated Curve	Compressive Strength	Compressive strength type A (less than 14 lb/gal)
Initial Temperature (°C)	24 °C
Final Temperature (°C)	94 °C
Initial Transit Time (microsec/in)	17,20 microsec/in
Final Transit Time (microsec/in)	11,73 microsec/in
Initial Compressive Strength (MPa)	0,00 MPa
Final Compressive Strength (MPa)	5,01 MPa
--Data--
Time (HH:MM:SS)	Temperature (°C)	Transit Time (microsec/in)	Compressive Strength (MPa)
0:00:00	24	17,20	0,00
0:01:00	23	17,18	0,00
0:02:00	23	17,18	0,00
0:03:00	24	17,18	0,00
0:04:00	24	17,18	0,00
0:05:00	25	17,17	0,01
0:06:00	26	17,18	0,00
0:07:00	26	17,17	0,01
0:08:00	28	17,16	0,01
0:09:00	28	17,16	0,01
0:10:00	29	17,14	0,01
0:11:00	30	17,13	0,02
0:12:00	31	17,11	0,03
0:13:00	32	17,10	0,03
0:14:00	33	17,08	0,03
0:15:00	34	17,06	0,04
0:16:00	35	17,04	0,04
0:17:00	36	17,02	0,05
0:18:00	37	17,02	0,05
0:19:00	38	16,99	0,06
0:20:00	39	16,97	0,06
0:21:00	40	16,95	0,07
0:22:00	41	16,92	0,08
0:23:00	42	16,89	0,09
0:24:00	43	16,87	0,09
0:25:00	44	16,86	0,10
0:26:00	45	16,85	0,10
0:27:00	46	16,83	0,11
0:28:00	47	16,81	0,11
0:29:00	48	16,80	0,12
0:30:00	49	16,78	0,13
0:31:00	50	16,77	0,13
0:32:00	51	16,77	0,13
0:33:00	51	16,74	0,13
0:34:00	53	16,74	0,14
0:35:00	54	16,73	0,14
0:36:00	55	16,71	0,14
0:37:00	55	16,71	0,15
0:38:00	57	16,69	0,15
0:39:00	57	16,69	0,15
0:40:00	58	16,68	0,16
0:41:00	60	16,67	0,16
0:42:00	61	16,64	0,17
0:43:00	61	16,62	0,18
0:44:00	62	16,62	0,18
0:45:00	63	16,60	0,18
0:46:00	64	16,57	0,19
0:47:00	65	16,57	0,19
0:48:00	66	16,55	0,20
0:49:00	67	16,54	0,20
0:50:00	68	16,53	0,21
0:51:00	69	16,52	0,21
0:52:00	69	16,50	0,22
0:53:00	70	16,50	0,22
0:54:00	71	16,49	0,22
0:55:00	72	16,48	0,22
0:56:00	73	16,47	0,23
0:57:00	74	16,47	0,23
0:58:00	75	16,46	0,23
0:59:00	76	16,45	0,23
1:00:00	77	16,44	0,24
1:01:00	78	16,45	0,23
1:02:00	79	16,46	0,23
1:03:00	80	16,47	0,23
1:04:00	80	16,48	0,23
1:05:00	81	16,48	0,23
1:06:00	82	16,74	0,13
1:07:00	83	16,73	0,14
1:08:00	84	16,72	0,14
1:09:00	85	16,71	0,14
1:10:00	86	16,71	0,15
1:11:00	86	16,70	0,15
1:12:00	87	16,68	0,16
1:13:00	88	16,68	0,16
1:14:00	89	16,66	0,16
1:15:00	90	16,66	0,16
1:16:00	91	16,66	0,16
1:17:00	92	16,66	0,16
1:18:00	93	16,66	0,16
1:19:00	94	16,68	0,15
1:20:00	95	16,68	0,16
1:21:00	96	16,72	0,14
1:22:00	96	16,74	0,13
1:23:00	96	16,76	0,13
1:24:00	97	19,87	0,00
1:25:00	97	19,89	0,00
1:26:00	97	19,89	0,00
1:27:00	97	19,91	0,00
1:28:00	97	19,92	0,00
1:29:00	96	19,93	0,00
1:30:00	96	19,95	0,00
1:31:00	96	19,97	0,00
1:32:00	95	19,98	0,00
1:33:00	95	19,99	0,00
1:34:00	95	19,99	0,00
1:35:00	94	20,01	0,00
1:36:00	95	20,02	0,00
1:37:00	95	20,02	0,00
1:38:00	95	20,03	0,00
1:39:00	95	20,04	0,00
1:40:00	95	20,04	0,00
1:41:00	95	20,05	0,00
1:42:00	94	20,07	0,00
1:43:00	95	20,09	0,00
1:44:00	94	20,09	0,00
1:45:00	94	20,11	0,00
1:46:00	94	20,13	0,00
1:47:00	94	20,13	0,00
1:48:00	94	20,14	0,00
1:49:00	94	20,14	0,00
1:50:00	94	20,16	0,00
1:51:00	94	20,16	0,00
1:52:00	94	20,17	0,00
1:53:00	94	20,20	0,00
1:54:00	94	20,20	0,00
1:55:00	94	20,22	0,00
1:56:00	94	20,22	0,00
1:57:00	94	20,23	0,00
1:58:00	94	20,24	0,00
1:59:00	94	20,25	0,00
2:00:00	94	20,26	0,00
2:01:00	94	20,27	0,00
2:02:00	94	20,28	0,00
2:03:00	94	20,29	0,00
2:04:00	94	20,30	0,00
2:05:00	94	20,31	0,00
2:06:00	94	20,32	0,00
2:07:00	94	20,32	0,00
2:08:00	94	20,33	0,00
2:09:00	94	20,34	0,00
2:10:00	94	20,34	0,00
2:11:00	94	20,34	0,00
2:12:00	94	20,35	0,00
2:13:00	94	20,35	0,00
2:14:00	94	20,35	0,00
2:15:00	94	20,35	0,00
2:16:00	94	20,34	0,00
2:17:00	94	20,35	0,00
2:18:00	94	20,36	0,00
2:19:00	94	20,37	0,00
2:20:00	94	20,37	0,00
2:21:00	94	20,38	0,00
2:22:00	94	20,38	0,00
2:23:00	94	20,38	0,00
2:24:00	94	20,38	0,00
2:25:00	94	20,39	0,00
2:26:00	94	20,38	0,00
2:27:00	94	20,39	0,00
2:28:00	94	20,39	0,00
2:29:00	93	20,40	0,00
2:30:00	94	20,39	0,00
2:31:00	94	20,40	0,00
2:32:00	94	20,40	0,00
2:33:00	94	17,26	0,00
2:34:00	94	17,25	0,00
2:35:00	94	17,27	0,00
2:36:00	94	17,25	0,00
2:37:00	93	17,25	0,00
2:38:00	94	17,25	0,00
2:39:00	93	17,26	0,00
2:40:00	94	17,25	0,00
2:41:00	94	17,26	0,00
2:42:00	94	17,27	0,00
2:43:00	94	17,27	0,00
2:44:00	94	17,27	0,00
2:45:00	94	17,27	0,00
2:46:00	94	17,27	0,00
2:47:00	94	17,27	0,00
2:48:00	94	17,27	0,00
2:49:00	94	17,27	0,00
2:50:00	94	17,28	0,00
2:51:00	93	17,27	0,00
2:52:00	94	17,27	0,00
2:53:00	94	17,29	0,00
2:54:00	94	17,28	0,00
2:55:00	94	17,29	0,00
2:56:00	93	17,29	0,00
2:57:00	94	17,29	0,00
2:58:00	93	17,29	0,00
2:59:00	94	17,29	0,00
3:00:00	94	17,31	0,00
3:01:00	94	17,25	0,00
3:02:00	94	17,25	0,00
3:03:00	93	17,25	0,00
3:04:00	94	17,25	0,00
3:05:00	94	17,25	0,00
3:06:00	94	17,25	0,00
3:07:00	94	17,26	0,00
3:08:00	94	17,26	0,00
3:09:00	94	17,26	0,00
3:10:00	94	17,26	0,00
3:11:00	94	17,25	0,00
3:12:00	94	17,25	0,00
3:13:00	94	17,25	0,00
3:14:00	94	17,25	0,00
3:15:00	94	17,24	0,00
3:16:00	93	17,24	0,00
3:17:00	94	17,24	0,00
3:18:00	94	17,23	0,00
3:19:00	94	17,23	0,00
3:20:00	94	17,22	0,00
3:21:00	94	17,22	0,00
3:22:00	94	17,22	0,00
3:23:00	94	17,21	0,00
3:24:00	94	17,21	0,00
3:25:00	93	17,21	0,00
3:26:00	94	17,20	0,00
3:27:00	94	17,19	0,00
3:28:00	94	17,18	0,00
3:29:00	93	17,17	0,01
3:30:00	94	17,16	0,01
3:31:00	94	17,15	0,01
3:32:00	94	17,14	0,02
3:33:00	94	17,12	0,02
3:34:00	94	17,11	0,02
3:35:00	93	17,09	0,03
3:36:00	94	17,08	0,03
3:37:00	94	17,07	0,04
3:38:00	94	17,04	0,04
3:39:00	94	17,02	0,05
3:40:00	94	16,99	0,06
3:41:00	94	16,96	0,07
3:42:00	94	16,92	0,08
3:43:00	93	16,89	0,09
3:44:00	94	16,84	0,10
3:45:00	94	16,78	0,13
3:46:00	94	16,70	0,15
3:47:00	93	16,55	0,20
3:48:00	94	16,41	0,25
3:49:00	94	16,27	0,30
3:50:00	94	16,09	0,37
3:51:00	94	15,90	0,45
3:52:00	94	15,68	0,55
3:53:00	94	15,46	0,65
3:54:00	94	15,24	0,77
3:55:00	93	15,05	0,88
3:56:00	94	14,85	1,00
3:57:00	94	14,67	1,12
3:58:00	94	14,50	1,24
3:59:00	94	14,36	1,34
4:00:00	94	14,20	1,47
4:01:00	94	14,08	1,57
4:02:00	94	13,95	1,68
4:03:00	94	13,86	1,77
4:04:00	94	13,76	1,86
4:05:00	94	13,67	1,95
4:06:00	94	13,58	2,04
4:07:00	94	13,52	2,10
4:08:00	93	13,46	2,17
4:09:00	94	13,41	2,23
4:10:00	94	13,37	2,27
4:11:00	94	13,30	2,35
4:12:00	94	13,25	2,41
4:13:00	94	13,20	2,46
4:14:00	94	13,17	2,50
4:15:00	94	13,11	2,58
4:16:00	93	13,08	2,61
4:17:00	94	13,05	2,65
4:18:00	94	13,02	2,70
4:19:00	94	12,99	2,73
4:20:00	94	12,96	2,78
4:21:00	93	12,93	2,81
4:22:00	93	12,92	2,83
4:23:00	94	12,89	2,88
4:24:00	94	12,87	2,91
4:25:00	94	12,84	2,94
4:26:00	94	12,84	2,95
4:27:00	94	12,82	2,98
4:28:00	94	12,79	3,02
4:29:00	94	12,78	3,04
4:30:00	94	12,75	3,07
4:31:00	94	12,74	3,09
4:32:00	94	12,72	3,12
4:33:00	94	12,71	3,14
4:34:00	94	12,69	3,16
4:35:00	93	12,67	3,20
4:36:00	93	12,66	3,21
4:37:00	94	12,65	3,23
4:38:00	94	12,65	3,23
4:39:00	94	12,64	3,24
4:40:00	94	12,63	3,27
4:41:00	93	12,62	3,28
4:42:00	94	12,60	3,30
4:43:00	93	12,59	3,32
4:44:00	94	12,58	3,34
4:45:00	94	12,57	3,35
4:46:00	94	12,57	3,36
4:47:00	94	12,56	3,37
4:48:00	94	12,54	3,40
4:49:00	94	12,54	3,40
4:50:00	93	12,54	3,41
4:51:00	94	12,53	3,42
4:52:00	93	12,52	3,43
4:53:00	94	12,51	3,46
4:54:00	94	12,50	3,47
4:55:00	94	12,49	3,48
4:56:00	93	12,48	3,50
4:57:00	93	12,48	3,51
4:58:00	94	12,47	3,52
4:59:00	94	12,46	3,53
5:00:00	94	12,46	3,53
5:01:00	94	12,45	3,55
5:02:00	93	12,45	3,56
5:03:00	94	12,44	3,57
5:04:00	93	12,44	3,57
5:05:00	93	12,43	3,59
5:06:00	94	12,43	3,59
5:07:00	94	12,43	3,60
5:08:00	94	12,42	3,61
5:09:00	94	12,41	3,62
5:10:00	94	12,40	3,64
5:11:00	93	12,39	3,65
5:12:00	94	12,39	3,66
5:13:00	94	12,39	3,66
5:14:00	93	12,38	3,68
5:15:00	94	12,38	3,68
5:16:00	94	12,37	3,69
5:17:00	94	12,36	3,70
5:18:00	94	12,36	3,70
5:19:00	94	12,36	3,70
5:20:00	94	12,36	3,72
5:21:00	94	12,36	3,72
5:22:00	94	12,35	3,73
5:23:00	94	12,34	3,74
5:24:00	93	12,34	3,74
5:25:00	94	12,34	3,76
5:26:00	94	12,34	3,76
5:27:00	94	12,34	3,76
5:28:00	94	12,33	3,77
5:29:00	94	12,33	3,77
5:30:00	94	12,32	3,78
5:31:00	94	12,32	3,78
5:32:00	94	12,32	3,78
5:33:00	94	12,31	3,80
5:34:00	94	12,31	3,80
5:35:00	94	12,30	3,81
5:36:00	94	12,30	3,81
5:37:00	94	12,30	3,82
5:38:00	94	12,30	3,82
5:39:00	94	12,29	3,84
5:40:00	94	12,29	3,84
5:41:00	94	12,29	3,84
5:42:00	93	12,29	3,84
5:43:00	94	12,28	3,85
5:44:00	93	12,28	3,85
5:45:00	94	12,27	3,87
5:46:00	94	12,27	3,87
5:47:00	94	12,27	3,87
5:48:00	94	12,27	3,88
5:49:00	94	12,27	3,88
5:50:00	94	12,27	3,88
5:51:00	94	12,26	3,89
5:52:00	94	12,26	3,89
5:53:00	94	12,27	3,88
5:54:00	94	12,26	3,89
5:55:00	94	12,26	3,89
5:56:00	94	12,25	3,91
5:57:00	94	12,25	3,91
5:58:00	94	12,25	3,91
5:59:00	94	12,25	3,91
6:00:00	94	12,24	3,92
6:01:00	94	12,24	3,92
6:02:00	94	12,24	3,92
6:03:00	94	12,24	3,94
6:04:00	94	12,24	3,94
6:05:00	94	12,24	3,94
6:06:00	94	12,24	3,94
6:07:00	94	12,24	3,94
6:08:00	94	12,23	3,95
6:09:00	94	12,23	3,95
6:10:00	94	12,23	3,95
6:11:00	94	12,23	3,95
6:12:00	93	12,22	3,96
6:13:00	93	12,23	3,95
6:14:00	94	12,22	3,96
6:15:00	94	12,22	3,96
6:16:00	94	12,22	3,96
6:17:00	93	12,22	3,96
6:18:00	94	12,21	3,98
6:19:00	93	12,21	3,98
6:20:00	94	12,21	3,98
6:21:00	94	12,21	3,98
6:22:00	94	12,21	3,98
6:23:00	94	12,21	3,99
6:24:00	94	12,21	3,99
6:25:00	93	12,21	3,99
6:26:00	94	12,21	3,99
6:27:00	94	12,20	4,01
6:28:00	94	12,20	4,01
6:29:00	94	12,20	4,01
6:30:00	94	12,20	4,01
6:31:00	94	12,20	4,01
6:32:00	94	12,19	4,02
6:33:00	94	12,19	4,02
6:34:00	94	12,19	4,02
6:35:00	94	12,19	4,02
6:36:00	94	12,19	4,02
6:37:00	94	12,18	4,03
6:38:00	94	12,18	4,03
6:39:00	93	12,18	4,03
6:40:00	94	12,18	4,03
6:41:00	94	12,18	4,05
6:42:00	94	12,18	4,05
6:43:00	94	12,18	4,05
6:44:00	94	12,18	4,05
6:45:00	94	12,18	4,05
6:46:00	93	12,18	4,05
6:47:00	93	12,17	4,06
6:48:00	94	12,17	4,06
6:49:00	94	12,17	4,06
6:50:00	94	12,17	4,06
6:51:00	94	12,17	4,06
6:52:00	94	12,17	4,06
6:53:00	94	12,16	4,08
6:54:00	94	12,16	4,08
6:55:00	94	12,16	4,08
6:56:00	94	12,16	4,08
6:57:00	94	12,16	4,08
6:58:00	94	12,16	4,08
6:59:00	94	12,16	4,08
7:00:00	93	12,15	4,09
7:01:00	94	12,15	4,09
7:02:00	94	12,15	4,09
7:03:00	94	12,15	4,09
7:04:00	94	12,15	4,09
7:05:00	94	12,15	4,09
7:06:00	94	12,15	4,09
7:07:00	94	12,15	4,11
7:08:00	94	12,15	4,11
7:09:00	93	12,15	4,11
7:10:00	93	12,15	4,11
7:11:00	94	12,15	4,11
7:12:00	94	12,15	4,11
7:13:00	94	12,14	4,12
7:14:00	94	12,14	4,12
7:15:00	94	12,15	4,09
7:16:00	94	12,15	4,11
7:17:00	94	12,14	4,12
7:18:00	94	12,14	4,12
7:19:00	94	12,13	4,14
7:20:00	94	12,13	4,14
7:21:00	94	12,13	4,14
7:22:00	94	12,13	4,14
7:23:00	94	12,13	4,14
7:24:00	94	12,13	4,15
7:25:00	94	12,13	4,15
7:26:00	94	12,13	4,15
7:27:00	94	12,12	4,17
7:28:00	94	12,13	4,15
7:29:00	94	12,12	4,17
7:30:00	94	12,12	4,17
7:31:00	94	12,12	4,17
7:32:00	94	12,11	4,18
7:33:00	94	12,12	4,17
7:34:00	94	12,11	4,18
7:35:00	93	12,11	4,18
7:36:00	94	12,12	4,17
7:37:00	93	12,11	4,18
7:38:00	94	12,11	4,18
7:39:00	94	12,11	4,18
7:40:00	94	12,11	4,18
7:41:00	94	12,11	4,18
7:42:00	94	12,11	4,18
7:43:00	94	12,10	4,20
7:44:00	94	12,10	4,20
7:45:00	94	12,10	4,20
7:46:00	94	12,10	4,20
7:47:00	93	12,10	4,20
7:48:00	94	12,10	4,20
7:49:00	94	12,10	4,20
7:50:00	93	12,10	4,20
7:51:00	94	12,10	4,20
7:52:00	94	12,09	4,21
7:53:00	93	12,09	4,21
7:54:00	94	12,09	4,21
7:55:00	94	12,09	4,21
7:56:00	94	12,09	4,21
7:57:00	94	12,09	4,21
7:58:00	93	12,09	4,23
7:59:00	94	12,09	4,21
8:00:00	94	12,09	4,21
8:01:00	94	12,09	4,21
8:02:00	94	12,09	4,23
8:03:00	94	12,09	4,21
8:04:00	94	12,09	4,23
8:05:00	94	12,09	4,23
8:06:00	94	12,09	4,23
8:07:00	94	12,09	4,23
8:08:00	94	12,09	4,23
8:09:00	94	12,09	4,23
8:10:00	94	12,09	4,23
8:11:00	94	12,08	4,24
8:12:00	94	12,08	4,24
8:13:00	94	12,08	4,24
8:14:00	94	12,08	4,24
8:15:00	94	12,08	4,24
8:16:00	94	12,08	4,24
8:17:00	94	12,08	4,24
8:18:00	94	12,08	4,24
8:19:00	94	12,08	4,24
8:20:00	94	12,08	4,24
8:21:00	94	12,08	4,24
8:22:00	94	12,07	4,26
8:23:00	94	12,08	4,24
8:24:00	94	12,09	4,23
8:25:00	93	12,08	4,24
8:26:00	93	12,08	4,24
8:27:00	94	12,07	4,26
8:28:00	94	12,07	4,26
8:29:00	93	12,07	4,26
8:30:00	94	12,08	4,24
8:31:00	94	12,07	4,26
8:32:00	93	12,07	4,26
8:33:00	94	12,07	4,26
8:34:00	93	12,07	4,26
8:35:00	94	12,06	4,27
8:36:00	93	12,07	4,26
8:37:00	93	12,07	4,26
8:38:00	93	12,06	4,27
8:39:00	94	12,06	4,27
8:40:00	94	12,06	4,27
8:41:00	94	12,06	4,27
8:42:00	94	12,06	4,27
8:43:00	93	12,06	4,27
8:44:00	94	12,06	4,27
8:45:00	94	12,06	4,27
8:46:00	94	12,06	4,27
8:47:00	94	12,06	4,27
8:48:00	94	12,06	4,27
8:49:00	94	12,06	4,27
8:50:00	93	12,06	4,27
8:51:00	94	12,06	4,27
8:52:00	94	12,06	4,27
8:53:00	93	12,06	4,27
8:54:00	93	12,06	4,29
8:55:00	94	12,06	4,29
8:56:00	94	12,06	4,29
8:57:00	94	12,06	4,29
8:58:00	94	12,06	4,29
8:59:00	94	12,06	4,29
9:00:00	94	12,06	4,29
9:01:00	94	12,06	4,29
9:02:00	94	12,06	4,29
9:03:00	94	12,06	4,29
9:04:00	94	12,05	4,30
9:05:00	94	12,05	4,30
9:06:00	93	12,05	4,30
9:07:00	94	12,05	4,30
9:08:00	94	12,05	4,30
9:09:00	94	12,05	4,30
9:10:00	94	12,05	4,30
9:11:00	94	12,05	4,30
9:12:00	94	12,05	4,30
9:13:00	93	12,05	4,30
9:14:00	94	12,05	4,30
9:15:00	94	12,04	4,32
9:16:00	94	12,04	4,32
9:17:00	93	12,04	4,32
9:18:00	94	12,04	4,32
9:19:00	94	12,04	4,32
9:20:00	94	12,04	4,32
9:21:00	93	12,04	4,32
9:22:00	94	12,04	4,32
9:23:00	94	12,04	4,32
9:24:00	94	12,04	4,32
9:25:00	94	12,04	4,32
9:26:00	94	12,04	4,32
9:27:00	94	12,04	4,32
9:28:00	93	12,04	4,33
9:29:00	93	12,04	4,32
9:30:00	94	12,04	4,32
9:31:00	94	12,04	4,32
9:32:00	93	12,05	4,30
9:33:00	94	12,04	4,32
9:34:00	94	12,05	4,30
9:35:00	94	12,04	4,32
9:36:00	94	12,04	4,33
9:37:00	94	12,03	4,35
9:38:00	93	12,04	4,33
9:39:00	94	12,04	4,33
9:40:00	94	12,04	4,33
9:41:00	94	12,03	4,35
9:42:00	94	12,04	4,33
9:43:00	93	12,03	4,35
9:44:00	94	12,03	4,35
9:45:00	94	12,03	4,35
9:46:00	94	12,03	4,35
9:47:00	94	12,03	4,35
9:48:00	94	12,03	4,35
9:49:00	94	12,03	4,35
9:50:00	94	12,03	4,35
9:51:00	93	12,03	4,35
9:52:00	94	12,03	4,35
9:53:00	93	12,02	4,36
9:54:00	94	12,02	4,36
9:55:00	94	12,03	4,35
9:56:00	94	12,02	4,36
9:57:00	94	12,02	4,36
9:58:00	93	12,02	4,36
9:59:00	94	12,02	4,36
10:00:00	94	12,02	4,36
10:01:00	94	12,02	4,36
10:02:00	94	12,02	4,36
10:03:00	94	12,02	4,36
10:04:00	94	12,02	4,36
10:05:00	93	12,01	4,38
10:06:00	94	12,01	4,38
10:07:00	93	12,02	4,36
10:08:00	94	12,01	4,38
10:09:00	93	12,01	4,38
10:10:00	94	12,02	4,36
10:11:00	93	12,02	4,36
10:12:00	94	12,01	4,38
10:13:00	94	12,01	4,38
10:14:00	94	12,01	4,38
10:15:00	94	12,01	4,38
10:16:00	94	12,01	4,38
10:17:00	94	12,01	4,38
10:18:00	94	12,01	4,38
10:19:00	94	12,01	4,38
10:20:00	94	12,01	4,38
10:21:00	94	12,01	4,38
10:22:00	93	12,01	4,38
10:23:00	94	12,01	4,38
10:24:00	94	12,00	4,39
10:25:00	94	12,01	4,38
10:26:00	93	12,01	4,38
10:27:00	93	12,01	4,38
10:28:00	94	12,01	4,38
10:29:00	94	12,00	4,39
10:30:00	94	12,00	4,39
10:31:00	94	12,00	4,39
10:32:00	93	12,00	4,39
10:33:00	94	12,00	4,39
10:34:00	94	12,00	4,39
10:35:00	94	12,00	4,39
10:36:00	94	12,00	4,39
10:37:00	94	12,00	4,39
10:38:00	93	12,00	4,39
10:39:00	94	12,00	4,39
10:40:00	94	12,00	4,39
10:41:00	94	12,00	4,39
10:42:00	94	12,00	4,39
10:43:00	94	12,00	4,39
10:44:00	94	12,00	4,39
10:45:00	94	12,00	4,39
10:46:00	94	12,00	4,41
10:47:00	94	12,00	4,41
10:48:00	94	12,00	4,41
10:49:00	94	12,00	4,41
10:50:00	94	12,00	4,41
10:51:00	94	12,00	4,41
10:52:00	94	12,00	4,41
10:53:00	94	12,00	4,41
10:54:00	94	12,00	4,41
10:55:00	94	12,00	4,41
10:56:00	93	12,00	4,41
10:57:00	94	12,00	4,41
10:58:00	94	12,00	4,41
10:59:00	94	12,00	4,41
11:00:00	94	12,00	4,41
11:01:00	94	12,00	4,41
11:02:00	94	12,00	4,41
11:03:00	94	12,00	4,41
11:04:00	93	12,00	4,41
11:05:00	94	12,00	4,41
11:06:00	94	12,00	4,41
11:07:00	94	12,00	4,41
11:08:00	93	11,98	4,44
11:09:00	94	12,00	4,41
11:10:00	94	11,99	4,43
11:11:00	94	12,00	4,41
11:12:00	94	12,00	4,41
11:13:00	94	11,99	4,43
11:14:00	94	11,99	4,43
11:15:00	94	11,99	4,43
11:16:00	94	11,99	4,43
11:17:00	94	11,99	4,43
11:18:00	94	11,99	4,43
11:19:00	94	11,99	4,43
11:20:00	94	11,99	4,43
11:21:00	94	11,99	4,43
11:22:00	94	11,99	4,43
11:23:00	93	11,99	4,43
11:24:00	94	11,99	4,43
11:25:00	93	11,99	4,43
11:26:00	94	11,99	4,43
11:27:00	94	11,99	4,43
11:28:00	93	11,99	4,43
11:29:00	94	11,99	4,43
11:30:00	94	11,98	4,44
11:31:00	94	11,99	4,43
11:32:00	94	11,99	4,43
11:33:00	93	11,99	4,43
11:34:00	94	11,99	4,43
11:35:00	94	11,99	4,43
11:36:00	93	11,98	4,44
11:37:00	94	11,98	4,44
11:38:00	94	11,98	4,44
11:39:00	94	11,98	4,44
11:40:00	94	11,98	4,44
11:41:00	93	11,98	4,44
11:42:00	94	11,98	4,44
11:43:00	94	11,98	4,44
11:44:00	93	11,98	4,44
11:45:00	94	11,98	4,44
11:46:00	94	11,98	4,44
11:47:00	93	11,98	4,44
11:48:00	94	11,98	4,44
11:49:00	94	11,98	4,44
11:50:00	94	11,98	4,44
11:51:00	94	11,98	4,44
11:52:00	94	11,98	4,44
11:53:00	94	11,98	4,44
11:54:00	93	11,98	4,44
11:55:00	94	11,97	4,46
11:56:00	94	11,97	4,46
11:57:00	93	11,98	4,44
11:58:00	94	11,98	4,44
11:59:00	94	11,97	4,46
12:00:00	94	11,97	4,46
12:01:00	94	11,97	4,46
12:02:00	94	11,97	4,46
12:03:00	94	11,97	4,46
12:04:00	94	11,98	4,44
12:05:00	94	11,98	4,44
12:06:00	94	11,97	4,46
12:07:00	94	11,97	4,46
12:08:00	94	11,97	4,46
12:09:00	94	11,97	4,46
12:10:00	94	11,97	4,46
12:11:00	94	11,97	4,47
12:12:00	94	11,97	4,47
12:13:00	93	11,97	4,47
12:14:00	94	11,97	4,47
12:15:00	93	11,97	4,47
12:16:00	94	11,97	4,47
12:17:00	94	11,97	4,47
12:18:00	94	11,97	4,47
12:19:00	94	11,97	4,47
12:20:00	94	11,97	4,47
12:21:00	94	11,96	4,49
12:22:00	94	11,96	4,49
12:23:00	94	11,97	4,47
12:24:00	94	11,96	4,49
12:25:00	94	11,96	4,49
12:26:00	94	11,96	4,49
12:27:00	94	11,96	4,49
12:28:00	93	11,96	4,49
12:29:00	94	11,96	4,49
12:30:00	94	11,96	4,49
12:31:00	94	11,96	4,49
12:32:00	94	11,95	4,51
12:33:00	94	11,96	4,49
12:34:00	94	11,96	4,49
12:35:00	93	11,96	4,49
12:36:00	94	11,96	4,49
12:37:00	94	11,95	4,51
12:38:00	94	11,95	4,51
12:39:00	94	11,96	4,49
12:40:00	94	11,95	4,51
12:41:00	94	11,95	4,51
12:42:00	94	11,95	4,51
12:43:00	94	11,95	4,51
12:44:00	94	11,95	4,51
12:45:00	93	11,95	4,51
12:46:00	94	11,95	4,51
12:47:00	94	11,95	4,51
12:48:00	93	11,95	4,51
12:49:00	94	11,95	4,51
12:50:00	93	11,95	4,51
12:51:00	93	11,95	4,51
12:52:00	94	11,95	4,51
12:53:00	94	11,95	4,51
12:54:00	94	11,95	4,51
12:55:00	93	11,95	4,51
12:56:00	94	11,95	4,51
12:57:00	93	11,95	4,51
12:58:00	93	11,95	4,51
12:59:00	93	11,95	4,51
13:00:00	94	11,95	4,52
13:01:00	93	11,95	4,51
13:02:00	94	11,95	4,51
13:03:00	94	11,95	4,52
13:04:00	94	11,95	4,52
13:05:00	94	11,95	4,52
13:06:00	94	11,95	4,52
13:07:00	94	11,95	4,52
13:08:00	94	11,95	4,52
13:09:00	93	11,95	4,52
13:10:00	94	11,95	4,52
13:11:00	94	11,95	4,52
13:12:00	94	11,95	4,52
13:13:00	94	11,95	4,52
13:14:00	94	11,95	4,52
13:15:00	94	11,95	4,52
13:16:00	94	11,95	4,52
13:17:00	94	11,95	4,52
13:18:00	94	11,95	4,52
13:19:00	94	11,95	4,52
13:20:00	94	11,95	4,52
13:21:00	94	11,95	4,52
13:22:00	94	11,94	4,54
13:23:00	94	11,95	4,52
13:24:00	94	11,95	4,52
13:25:00	94	11,94	4,54
13:26:00	93	11,94	4,54
13:27:00	94	11,94	4,54
13:28:00	94	11,94	4,54
13:29:00	93	11,95	4,52
13:30:00	94	11,94	4,54
13:31:00	94	11,94	4,54
13:32:00	94	11,94	4,54
13:33:00	94	11,94	4,54
13:34:00	94	11,94	4,54
13:35:00	94	11,94	4,54
13:36:00	94	11,94	4,54
13:37:00	93	11,94	4,54
13:38:00	94	11,93	4,55
13:39:00	93	11,94	4,54
13:40:00	94	11,94	4,54
13:41:00	94	11,94	4,54
13:42:00	94	11,94	4,54
13:43:00	94	11,94	4,54
13:44:00	94	11,94	4,54
13:45:00	94	11,93	4,55
13:46:00	94	11,93	4,55
13:47:00	94	11,94	4,54
13:48:00	93	11,93	4,55
13:49:00	94	11,94	4,54
13:50:00	94	11,94	4,54
13:51:00	94	11,94	4,54
13:52:00	94	11,93	4,55
13:53:00	94	11,94	4,54
13:54:00	94	11,94	4,54
13:55:00	94	11,93	4,55
13:56:00	94	11,94	4,54
13:57:00	94	11,93	4,55
13:58:00	94	11,93	4,55
13:59:00	93	11,93	4,55
14:00:00	94	11,93	4,55
14:01:00	93	11,93	4,55
14:02:00	94	11,93	4,55
14:03:00	94	11,93	4,55
14:04:00	94	11,92	4,57
14:05:00	94	11,93	4,55
14:06:00	94	11,93	4,55
14:07:00	94	11,93	4,55
14:08:00	94	11,93	4,55
14:09:00	93	11,93	4,55
14:10:00	94	11,92	4,57
14:11:00	94	11,93	4,55
14:12:00	94	11,92	4,57
14:13:00	94	11,93	4,55
14:14:00	94	11,93	4,55
14:15:00	94	11,93	4,55
14:16:00	94	11,93	4,55
14:17:00	94	11,93	4,55
14:18:00	94	11,93	4,55
14:19:00	93	11,93	4,55
14:20:00	94	11,92	4,57
14:21:00	94	11,92	4,57
14:22:00	94	11,92	4,57
14:23:00	94	11,92	4,57
14:24:00	94	11,92	4,57
14:25:00	94	11,92	4,57
14:26:00	94	11,92	4,57
14:27:00	93	11,92	4,57
14:28:00	94	11,92	4,57
14:29:00	94	11,93	4,55
14:30:00	94	11,92	4,57
14:31:00	93	11,92	4,57
14:32:00	94	11,92	4,57
14:33:00	94	11,92	4,57
14:34:00	94	11,93	4,55
14:35:00	93	11,92	4,57
14:36:00	94	11,92	4,57
14:37:00	94	11,92	4,57
14:38:00	93	11,92	4,57
14:39:00	94	11,92	4,57
14:40:00	94	11,92	4,57
14:41:00	94	11,92	4,57
14:42:00	94	11,93	4,55
14:43:00	94	11,93	4,55
14:44:00	94	11,92	4,57
14:45:00	94	11,92	4,57
14:46:00	94	11,92	4,57
14:47:00	94	11,91	4,59
14:48:00	93	11,91	4,59
14:49:00	94	11,91	4,59
14:50:00	94	11,91	4,59
14:51:00	94	11,91	4,59
14:52:00	93	11,91	4,59
14:53:00	94	11,91	4,59
14:54:00	94	11,91	4,59
14:55:00	94	11,91	4,59
14:56:00	94	11,91	4,59
14:57:00	93	11,91	4,59
14:58:00	93	11,91	4,59
14:59:00	94	11,91	4,59
15:00:00	94	11,91	4,59
15:01:00	94	11,91	4,59
15:02:00	94	11,91	4,60
15:03:00	94	11,91	4,60
15:04:00	93	11,91	4,60
15:05:00	94	11,91	4,60
15:06:00	94	11,91	4,60
15:07:00	94	11,91	4,60
15:08:00	94	11,91	4,60
15:09:00	94	11,91	4,60
15:10:00	94	11,91	4,60
15:11:00	94	11,91	4,60
15:12:00	94	11,91	4,60
15:13:00	94	11,91	4,60
15:14:00	93	11,91	4,60
15:15:00	93	11,91	4,60
15:16:00	94	11,91	4,60
15:17:00	94	11,91	4,59
15:18:00	94	11,91	4,60
15:19:00	94	11,91	4,60
15:20:00	94	11,91	4,60
15:21:00	94	11,90	4,62
15:22:00	94	11,91	4,60
15:23:00	94	11,90	4,62
15:24:00	94	11,90	4,62
15:25:00	94	11,90	4,62
15:26:00	94	11,91	4,60
15:27:00	94	11,90	4,62
15:28:00	94	11,91	4,60
15:29:00	94	11,91	4,60
15:30:00	94	11,91	4,60
15:31:00	94	11,90	4,62
15:32:00	94	11,90	4,62
15:33:00	94	11,90	4,62
15:34:00	94	11,91	4,60
15:35:00	94	11,90	4,62
15:36:00	94	11,91	4,60
15:37:00	94	11,90	4,62
15:38:00	94	11,90	4,62
15:39:00	94	11,90	4,62
15:40:00	94	11,90	4,62
15:41:00	94	11,90	4,62
15:42:00	94	11,90	4,62
15:43:00	94	11,90	4,62
15:44:00	94	11,90	4,62
15:45:00	94	11,90	4,62
15:46:00	94	11,90	4,62
15:47:00	94	11,90	4,62
15:48:00	94	11,89	4,64
15:49:00	93	11,90	4,62
15:50:00	94	11,90	4,62
15:51:00	94	11,90	4,62
15:52:00	94	11,90	4,62
15:53:00	94	11,90	4,62
15:54:00	94	11,90	4,62
15:55:00	94	11,90	4,62
15:56:00	94	11,89	4,64
15:57:00	94	11,90	4,62
15:58:00	94	11,90	4,62
15:59:00	94	11,90	4,62
16:00:00	94	11,90	4,62
16:01:00	94	11,90	4,62
16:02:00	94	11,89	4,64
16:03:00	94	11,89	4,64
16:04:00	94	11,89	4,64
16:05:00	94	11,89	4,64
16:06:00	93	11,90	4,62
16:07:00	93	11,89	4,64
16:08:00	93	11,89	4,64
16:09:00	94	11,89	4,64
16:10:00	94	11,90	4,62
16:11:00	94	11,89	4,64
16:12:00	93	11,89	4,64
16:13:00	94	11,89	4,64
16:14:00	94	11,89	4,64
16:15:00	94	11,89	4,64
16:16:00	94	11,89	4,64
16:17:00	94	11,89	4,64
16:18:00	94	11,89	4,64
16:19:00	94	11,89	4,64
16:20:00	93	11,89	4,64
16:21:00	94	11,89	4,64
16:22:00	94	11,88	4,65
16:23:00	94	11,88	4,65
16:24:00	94	11,89	4,64
16:25:00	94	11,88	4,65
16:26:00	94	11,89	4,64
16:27:00	94	11,89	4,64
16:28:00	94	11,89	4,64
16:29:00	94	11,90	4,62
16:30:00	94	11,89	4,64
16:31:00	94	11,89	4,64
16:32:00	94	11,89	4,64
16:33:00	94	11,89	4,64
16:34:00	93	11,89	4,64
16:35:00	94	11,89	4,64
16:36:00	93	11,89	4,64
16:37:00	94	11,88	4,65
16:38:00	94	11,89	4,64
16:39:00	93	11,88	4,65
16:40:00	94	11,88	4,65
16:41:00	93	11,88	4,65
16:42:00	93	11,88	4,65
16:43:00	93	11,89	4,64
16:44:00	94	11,89	4,64
16:45:00	94	11,89	4,64
16:46:00	93	11,89	4,64
16:47:00	94	11,89	4,64
16:48:00	94	11,88	4,65
16:49:00	93	11,89	4,64
16:50:00	94	11,89	4,64
16:51:00	94	11,89	4,64
16:52:00	94	11,89	4,64
16:53:00	93	11,88	4,65
16:54:00	93	11,88	4,65
16:55:00	93	11,89	4,64
16:56:00	93	11,89	4,64
16:57:00	93	11,89	4,64
16:58:00	93	11,88	4,65
16:59:00	93	11,88	4,65
17:00:00	93	11,88	4,65
17:01:00	94	11,88	4,65
17:02:00	93	11,88	4,65
17:03:00	94	11,88	4,65
17:04:00	93	11,88	4,65
17:05:00	93	11,88	4,67
17:06:00	93	11,88	4,65
17:07:00	93	11,88	4,65
17:08:00	93	11,88	4,65
17:09:00	93	11,88	4,65
17:10:00	93	11,88	4,65
17:11:00	93	11,88	4,65
17:12:00	93	11,88	4,65
17:13:00	94	11,88	4,65
17:14:00	93	11,88	4,65
17:15:00	93	11,88	4,65
17:16:00	93	11,88	4,65
17:17:00	93	11,88	4,65
17:18:00	93	11,88	4,65
17:19:00	93	11,88	4,65
17:20:00	94	11,88	4,65
17:21:00	94	11,89	4,64
17:22:00	94	11,89	4,64
17:23:00	94	11,88	4,65
17:24:00	94	11,88	4,65
17:25:00	94	11,88	4,65
17:26:00	94	11,88	4,65
17:27:00	94	11,88	4,65
17:28:00	93	11,88	4,67
17:29:00	94	11,88	4,65
17:30:00	94	11,88	4,65
17:31:00	93	11,88	4,67
17:32:00	94	11,88	4,67
17:33:00	94	11,88	4,65
17:34:00	94	11,88	4,67
17:35:00	94	11,88	4,67
17:36:00	94	11,88	4,67
17:37:00	94	11,88	4,67
17:38:00	94	11,88	4,67
17:39:00	94	11,88	4,67
17:40:00	94	11,88	4,67
17:41:00	94	11,88	4,65
17:42:00	94	11,88	4,67
17:43:00	93	11,88	4,67
17:44:00	94	11,88	4,67
17:45:00	94	11,88	4,67
17:46:00	94	11,88	4,67
17:47:00	94	11,88	4,67
17:48:00	94	11,88	4,67
17:49:00	93	11,88	4,67
17:50:00	93	11,88	4,67
17:51:00	94	11,88	4,67
17:52:00	94	11,88	4,67
17:53:00	94	11,87	4,69
17:54:00	94	11,88	4,67
17:55:00	94	11,87	4,69
17:56:00	94	11,87	4,69
17:57:00	94	11,88	4,67
17:58:00	94	11,88	4,67
17:59:00	94	11,87	4,69
18:00:00	94	11,87	4,69
18:01:00	94	11,87	4,69
18:02:00	93	11,87	4,69
18:03:00	94	11,87	4,69
18:04:00	94	11,88	4,67
18:05:00	94	11,87	4,69
18:06:00	94	11,87	4,69
18:07:00	94	11,87	4,69
18:08:00	93	11,87	4,69
18:09:00	93	11,88	4,67
18:10:00	94	11,87	4,69
18:11:00	94	11,87	4,69
18:12:00	94	11,87	4,69
18:13:00	94	11,87	4,69
18:14:00	93	11,87	4,69
18:15:00	94	11,87	4,69
18:16:00	94	11,87	4,69
18:17:00	94	11,87	4,69
18:18:00	94	11,87	4,69
18:19:00	94	11,87	4,69
18:20:00	93	11,86	4,70
18:21:00	94	11,87	4,69
18:22:00	94	11,87	4,69
18:23:00	94	11,87	4,69
18:24:00	94	11,87	4,69
18:25:00	94	11,87	4,69
18:26:00	94	11,87	4,69
18:27:00	94	11,87	4,69
18:28:00	94	11,86	4,70
18:29:00	93	11,87	4,69
18:30:00	93	11,87	4,69
18:31:00	94	11,86	4,70
18:32:00	94	11,86	4,70
18:33:00	93	11,87	4,69
18:34:00	94	11,87	4,69
18:35:00	94	11,87	4,69
18:36:00	94	11,87	4,69
18:37:00	94	11,87	4,69
18:38:00	94	11,86	4,70
18:39:00	93	11,86	4,70
18:40:00	93	11,87	4,69
18:41:00	94	11,86	4,70
18:42:00	94	11,86	4,70
18:43:00	94	11,86	4,70
18:44:00	94	11,86	4,70
18:45:00	94	11,86	4,70
18:46:00	94	11,86	4,70
18:47:00	94	11,86	4,70
18:48:00	94	11,86	4,70
18:49:00	94	11,86	4,70
18:50:00	93	11,86	4,70
18:51:00	94	11,86	4,70
18:52:00	93	11,86	4,70
18:53:00	94	11,86	4,70
18:54:00	94	11,86	4,70
18:55:00	94	11,86	4,70
18:56:00	94	11,86	4,70
18:57:00	94	11,86	4,70
18:58:00	94	11,86	4,70
18:59:00	94	11,86	4,70
19:00:00	94	11,86	4,70
19:01:00	94	11,87	4,69
19:02:00	94	11,86	4,70
19:03:00	94	11,86	4,70
19:04:00	94	11,86	4,70
19:05:00	94	11,86	4,70
19:06:00	94	11,87	4,69
19:07:00	94	11,86	4,70
19:08:00	94	11,87	4,69
19:09:00	94	11,86	4,70
19:10:00	94	11,86	4,70
19:11:00	94	11,86	4,70
19:12:00	94	11,86	4,70
19:13:00	93	11,86	4,70
19:14:00	93	11,86	4,70
19:15:00	94	11,86	4,70
19:16:00	94	11,86	4,70
19:17:00	94	11,86	4,70
19:18:00	94	11,86	4,72
19:19:00	94	11,86	4,70
19:20:00	94	11,86	4,70
19:21:00	94	11,86	4,70
19:22:00	94	11,86	4,70
19:23:00	94	11,86	4,70
19:24:00	94	11,86	4,70
19:25:00	94	11,86	4,70
19:26:00	94	11,86	4,70
19:27:00	93	11,86	4,70
19:28:00	94	11,86	4,70
19:29:00	94	11,86	4,70
19:30:00	94	11,86	4,70
19:31:00	94	11,86	4,72
19:32:00	94	11,86	4,70
19:33:00	94	11,86	4,72
19:34:00	93	11,86	4,70
19:35:00	94	11,86	4,70
19:36:00	94	11,86	4,70
19:37:00	94	11,86	4,72
19:38:00	94	11,86	4,70
19:39:00	94	11,86	4,70
19:40:00	94	11,86	4,70
19:41:00	94	11,86	4,70
19:42:00	94	11,86	4,70
19:43:00	94	11,86	4,70
19:44:00	94	11,86	4,70
19:45:00	94	11,86	4,72
19:46:00	94	11,86	4,72
19:47:00	94	11,86	4,70
19:48:00	94	11,86	4,70
19:49:00	94	11,86	4,72
19:50:00	94	11,86	4,72
19:51:00	94	11,86	4,72
19:52:00	94	11,86	4,72
19:53:00	94	11,86	4,72
19:54:00	94	11,86	4,70
19:55:00	94	11,86	4,70
19:56:00	93	11,86	4,70
19:57:00	93	11,86	4,72
19:58:00	94	11,86	4,72
19:59:00	94	11,86	4,72
20:00:00	94	11,86	4,72
20:01:00	94	11,86	4,72
20:02:00	94	11,86	4,72
20:03:00	94	11,86	4,72
20:04:00	94	11,86	4,70
20:05:00	94	11,86	4,72
20:06:00	94	11,86	4,72
20:07:00	94	11,86	4,72
20:08:00	94	11,86	4,72
20:09:00	94	11,86	4,72
20:10:00	93	11,86	4,72
20:11:00	94	11,86	4,72
20:12:00	94	11,86	4,72
20:13:00	94	11,86	4,72
20:14:00	94	11,86	4,72
20:15:00	94	11,86	4,72
20:16:00	94	11,86	4,72
20:17:00	94	11,85	4,74
20:18:00	93	11,86	4,72
20:19:00	94	11,86	4,72
20:20:00	94	11,86	4,72
20:21:00	94	11,86	4,72
20:22:00	94	11,86	4,72
20:23:00	94	11,86	4,72
20:24:00	94	11,86	4,72
20:25:00	94	11,85	4,74
20:26:00	94	11,86	4,72
20:27:00	94	11,86	4,72
20:28:00	94	11,85	4,74
20:29:00	94	11,85	4,74
20:30:00	94	11,85	4,74
20:31:00	94	11,85	4,74
20:32:00	94	11,85	4,74
20:33:00	94	11,85	4,74
20:34:00	94	11,85	4,74
20:35:00	94	11,85	4,74
20:36:00	94	11,85	4,74
20:37:00	94	11,85	4,74
20:38:00	94	11,86	4,72
20:39:00	94	11,85	4,74
20:40:00	93	11,85	4,74
20:41:00	94	11,86	4,72
20:42:00	94	11,85	4,74
20:43:00	94	11,86	4,72
20:44:00	94	11,86	4,72
20:45:00	94	11,86	4,72
20:46:00	93	11,86	4,72
20:47:00	94	11,86	4,72
20:48:00	94	11,85	4,74
20:49:00	94	11,85	4,74
20:50:00	93	11,85	4,74
20:51:00	94	11,85	4,74
20:52:00	94	11,85	4,74
20:53:00	94	11,86	4,72
20:54:00	94	11,85	4,74
20:55:00	94	11,85	4,74
20:56:00	94	11,85	4,74
20:57:00	94	11,85	4,74
20:58:00	94	11,85	4,74
20:59:00	93	11,85	4,74
21:00:00	94	11,85	4,74
21:01:00	94	11,85	4,74
21:02:00	94	11,85	4,74
21:03:00	94	11,85	4,74
21:04:00	94	11,85	4,74
21:05:00	94	11,86	4,72
21:06:00	93	11,86	4,72
21:07:00	93	11,86	4,72
21:08:00	93	11,85	4,74
21:09:00	94	11,85	4,74
21:10:00	94	11,85	4,74
21:11:00	94	11,85	4,74
21:12:00	94	11,85	4,74
21:13:00	94	11,86	4,72
21:14:00	94	11,85	4,74
21:15:00	93	11,85	4,74
21:16:00	94	11,85	4,74
21:17:00	94	11,85	4,74
21:18:00	93	11,85	4,74
21:19:00	94	11,84	4,75
21:20:00	94	11,85	4,74
21:21:00	94	11,85	4,74
21:22:00	94	11,84	4,75
21:23:00	94	11,85	4,74
21:24:00	94	11,84	4,75
21:25:00	94	11,84	4,75
21:26:00	94	11,84	4,75
21:27:00	93	11,84	4,75
21:28:00	94	11,84	4,75
21:29:00	94	11,84	4,75
21:30:00	94	11,84	4,75
21:31:00	94	11,84	4,75
21:32:00	94	11,84	4,75
21:33:00	94	11,84	4,75
21:34:00	94	11,84	4,75
21:35:00	94	11,84	4,75
21:36:00	94	11,84	4,75
21:37:00	94	11,84	4,75
21:38:00	94	11,84	4,75
21:39:00	94	11,84	4,75
21:40:00	94	11,84	4,75
21:41:00	94	11,84	4,75
21:42:00	94	11,84	4,75
21:43:00	94	11,84	4,75
21:44:00	94	11,84	4,75
21:45:00	94	11,84	4,75
21:46:00	93	11,84	4,75
21:47:00	94	11,84	4,75
21:48:00	93	11,84	4,75
21:49:00	94	11,84	4,75
21:50:00	94	11,83	4,77
21:51:00	94	11,83	4,77
21:52:00	94	11,83	4,77
21:53:00	94	11,83	4,77
21:54:00	94	11,84	4,75
21:55:00	94	11,84	4,75
21:56:00	93	11,84	4,75
21:57:00	94	11,83	4,77
21:58:00	94	11,84	4,75
21:59:00	94	11,84	4,75
22:00:00	94	11,83	4,77
22:01:00	93	11,84	4,75
22:02:00	94	11,84	4,75
22:03:00	94	11,83	4,77
22:04:00	94	11,84	4,75
22:05:00	94	11,83	4,77
22:06:00	93	11,83	4,77
22:07:00	94	11,84	4,75
22:08:00	94	11,84	4,75
22:09:00	94	11,84	4,75
22:10:00	94	11,83	4,77
22:11:00	94	11,83	4,77
22:12:00	94	11,83	4,77
22:13:00	94	11,83	4,77
22:14:00	94	11,83	4,77
22:15:00	94	11,84	4,75
22:16:00	94	11,83	4,77
22:17:00	94	11,83	4,77
22:18:00	94	11,83	4,77
22:19:00	94	11,84	4,75
22:20:00	94	11,83	4,77
22:21:00	94	11,83	4,77
22:22:00	93	11,84	4,75
22:23:00	94	11,83	4,77
22:24:00	94	11,83	4,77
22:25:00	94	11,83	4,77
22:26:00	94	11,83	4,77
22:27:00	93	11,83	4,77
22:28:00	94	11,83	4,77
22:29:00	93	11,83	4,77
22:30:00	94	11,83	4,77
22:31:00	94	11,83	4,77
22:32:00	94	11,83	4,77
22:33:00	93	11,83	4,77
22:34:00	93	11,83	4,77
22:35:00	94	11,83	4,77
22:36:00	94	11,83	4,77
22:37:00	94	11,83	4,77
22:38:00	94	11,83	4,77
22:39:00	94	11,83	4,77
22:40:00	94	11,83	4,77
22:41:00	94	11,83	4,77
22:42:00	94	11,83	4,77
22:43:00	94	11,83	4,77
22:44:00	94	11,83	4,77
22:45:00	94	11,83	4,77
22:46:00	94	11,83	4,77
22:47:00	94	11,82	4,79
22:48:00	94	11,83	4,77
22:49:00	93	11,82	4,79
22:50:00	93	11,82	4,79
22:51:00	94	11,82	4,79
22:52:00	94	11,82	4,79
22:53:00	94	11,83	4,77
22:54:00	94	11,83	4,77
22:55:00	93	11,83	4,77
22:56:00	94	11,83	4,77
22:57:00	94	11,83	4,77
22:58:00	94	11,83	4,77
22:59:00	94	11,83	4,77
23:00:00	94	11,83	4,77
23:01:00	93	11,82	4,79
23:02:00	94	11,82	4,79
23:03:00	94	11,83	4,77
23:04:00	94	11,83	4,77
23:05:00	94	11,83	4,77
23:06:00	94	11,82	4,79
23:07:00	93	11,82	4,79
23:08:00	94	11,82	4,79
23:09:00	94	11,83	4,77
23:10:00	94	11,83	4,77
23:11:00	94	11,82	4,79
23:12:00	94	11,82	4,79
23:13:00	94	11,82	4,79
23:14:00	93	11,82	4,79
23:15:00	93	11,83	4,77
23:16:00	94	11,83	4,77
23:17:00	94	11,82	4,79
23:18:00	94	11,82	4,79
23:19:00	94	11,82	4,79
23:20:00	93	11,83	4,77
23:21:00	93	11,83	4,77
23:22:00	93	11,83	4,77
23:23:00	94	11,83	4,77
23:24:00	94	11,83	4,77
23:25:00	93	11,83	4,77
23:26:00	94	11,82	4,79
23:27:00	93	11,82	4,79
23:28:00	94	11,83	4,77
23:29:00	94	11,83	4,77
23:30:00	94	11,82	4,79
23:31:00	94	11,82	4,79
23:32:00	94	11,82	4,79
23:33:00	94	11,82	4,79
23:34:00	94	11,82	4,79
23:35:00	93	11,83	4,77
23:36:00	94	11,83	4,77
23:37:00	94	11,82	4,79
23:38:00	93	11,82	4,79
23:39:00	94	11,82	4,79
23:40:00	94	11,83	4,77
23:41:00	93	11,83	4,77
23:42:00	94	11,83	4,77
23:43:00	94	11,82	4,79
23:44:00	94	11,82	4,79
23:45:00	94	11,82	4,79
23:46:00	93	11,82	4,79
23:47:00	94	11,82	4,79
23:48:00	93	11,82	4,79
23:49:00	93	11,82	4,79
23:50:00	94	11,82	4,79
23:51:00	94	11,82	4,79
23:52:00	94	11,82	4,79
23:53:00	93	11,82	4,79
23:54:00	94	11,82	4,79
23:55:00	94	11,82	4,79
23:56:00	94	11,82	4,79
23:57:00	94	11,82	4,79
23:58:00	94	11,82	4,79
23:59:00	94	11,82	4,79
24:00:00	93	11,83	4,77
24:01:00	93	11,82	4,79
24:02:00	94	11,82	4,79
24:03:00	94	11,82	4,79
24:04:00	94	11,82	4,79
24:05:00	94	11,82	4,79
24:06:00	94	11,82	4,79
24:07:00	94	11,82	4,79
24:08:00	94	11,82	4,79
24:09:00	94	11,82	4,80
24:10:00	94	11,82	4,79
24:11:00	94	11,82	4,79
24:12:00	93	11,82	4,79
24:13:00	93	11,82	4,79
24:14:00	93	11,82	4,79
24:15:00	94	11,82	4,79
24:16:00	94	11,82	4,80
24:17:00	94	11,82	4,79
24:18:00	94	11,82	4,79
24:19:00	94	11,83	4,77
24:20:00	94	11,82	4,79
24:21:00	94	11,82	4,79
24:22:00	94	11,82	4,79
24:23:00	94	11,83	4,77
24:24:00	94	11,82	4,79
24:25:00	94	11,82	4,79
24:26:00	94	11,82	4,79
24:27:00	94	11,82	4,79
24:28:00	94	11,82	4,79
24:29:00	93	11,82	4,79
24:30:00	94	11,82	4,80
24:31:00	94	11,82	4,79
24:32:00	94	11,82	4,80
24:33:00	94	11,82	4,80
24:34:00	94	11,82	4,80
24:35:00	94	11,82	4,80
24:36:00	94	11,82	4,80
24:37:00	94	11,82	4,80
24:38:00	94	11,82	4,80
24:39:00	94	11,82	4,80
24:40:00	94	11,82	4,80
24:41:00	94	11,82	4,80
24:42:00	94	11,82	4,80
24:43:00	94	11,82	4,80
24:44:00	94	11,82	4,80
24:45:00	94	11,81	4,83
24:46:00	94	11,82	4,80
24:47:00	94	11,82	4,80
24:48:00	94	11,82	4,80
24:49:00	94	11,82	4,80
24:50:00	94	11,82	4,80
24:51:00	93	11,82	4,80
24:52:00	94	11,82	4,80
24:53:00	94	11,82	4,80
24:54:00	94	11,82	4,80
24:55:00	93	11,82	4,80
24:56:00	94	11,82	4,80
24:57:00	94	11,82	4,80
24:58:00	94	11,82	4,80
24:59:00	94	11,82	4,80
25:00:00	93	11,82	4,80
25:01:00	93	11,81	4,82
25:02:00	94	11,81	4,82
25:03:00	94	11,82	4,80
25:04:00	94	11,82	4,80
25:05:00	94	11,81	4,82
25:06:00	93	11,81	4,82
25:07:00	94	11,81	4,82
25:08:00	94	11,81	4,82
25:09:00	94	11,81	4,82
25:10:00	94	11,81	4,82
25:11:00	93	11,81	4,82
25:12:00	93	11,81	4,82
25:13:00	94	11,81	4,82
25:14:00	94	11,82	4,80
25:15:00	94	11,81	4,82
25:16:00	94	11,81	4,82
25:17:00	94	11,82	4,80
25:18:00	94	11,81	4,82
25:19:00	94	11,81	4,82
25:20:00	94	11,81	4,82
25:21:00	93	11,81	4,82
25:22:00	94	11,81	4,82
25:23:00	94	11,81	4,82
25:24:00	94	11,81	4,82
25:25:00	94	11,81	4,82
25:26:00	93	11,81	4,82
25:27:00	94	11,81	4,82
25:28:00	94	11,81	4,82
25:29:00	94	11,81	4,82
25:30:00	94	11,81	4,82
25:31:00	94	11,81	4,82
25:32:00	94	11,81	4,82
25:33:00	94	11,81	4,82
25:34:00	94	11,81	4,82
25:35:00	94	11,81	4,82
25:36:00	94	11,81	4,82
25:37:00	94	11,81	4,82
25:38:00	94	11,81	4,82
25:39:00	93	11,81	4,82
25:40:00	93	11,81	4,82
25:41:00	94	11,81	4,82
25:42:00	94	11,81	4,82
25:43:00	94	11,81	4,82
25:44:00	94	11,81	4,82
25:45:00	94	11,81	4,82
25:46:00	94	11,81	4,82
25:47:00	93	11,81	4,82
25:48:00	94	11,81	4,82
25:49:00	94	11,81	4,82
25:50:00	94	11,81	4,82
25:51:00	94	11,82	4,80
25:52:00	94	11,81	4,82
25:53:00	94	11,81	4,82
25:54:00	94	11,81	4,82
25:55:00	94	11,81	4,82
25:56:00	94	11,81	4,82
25:57:00	94	11,81	4,82
25:58:00	94	11,81	4,82
25:59:00	94	11,81	4,82
26:00:00	94	11,81	4,82
26:01:00	94	11,81	4,82
26:02:00	94	11,81	4,82
26:03:00	94	11,81	4,82
26:04:00	94	11,81	4,82
26:05:00	94	11,81	4,82
26:06:00	94	11,81	4,82
26:07:00	94	11,81	4,82
26:08:00	94	11,81	4,82
26:09:00	94	11,81	4,82
26:10:00	94	11,81	4,82
26:11:00	93	11,81	4,82
26:12:00	94	11,81	4,82
26:13:00	94	11,81	4,82
26:14:00	93	11,81	4,82
26:15:00	93	11,81	4,82
26:16:00	94	11,81	4,82
26:17:00	94	11,81	4,82
26:18:00	94	11,81	4,82
26:19:00	93	11,81	4,82
26:20:00	94	11,80	4,84
26:21:00	93	11,80	4,84
26:22:00	94	11,81	4,82
26:23:00	94	11,81	4,82
26:24:00	93	11,80	4,84
26:25:00	94	11,81	4,82
26:26:00	93	11,81	4,82
26:27:00	94	11,81	4,82
26:28:00	94	11,81	4,82
26:29:00	94	11,80	4,84
26:30:00	94	11,81	4,82
26:31:00	94	11,80	4,84
26:32:00	94	11,81	4,82
26:33:00	94	11,81	4,82
26:34:00	94	11,81	4,82
26:35:00	93	11,81	4,82
26:36:00	94	11,80	4,84
26:37:00	94	11,81	4,82
26:38:00	93	11,81	4,82
26:39:00	93	11,80	4,84
26:40:00	93	11,81	4,82
26:41:00	94	11,80	4,84
26:42:00	94	11,80	4,84
26:43:00	94	11,81	4,82
26:44:00	94	11,81	4,82
26:45:00	94	11,80	4,84
26:46:00	94	11,80	4,84
26:47:00	93	11,81	4,82
26:48:00	94	11,80	4,84
26:49:00	94	11,80	4,84
26:50:00	94	11,81	4,82
26:51:00	94	11,81	4,82
26:52:00	94	11,81	4,82
26:53:00	94	11,80	4,84
26:54:00	93	11,81	4,82
26:55:00	94	11,80	4,84
26:56:00	94	11,80	4,84
26:57:00	94	11,80	4,84
26:58:00	94	11,80	4,84
26:59:00	94	11,81	4,82
27:00:00	94	11,80	4,84
27:01:00	94	11,80	4,84
27:02:00	94	11,80	4,84
27:03:00	94	11,80	4,84
27:04:00	93	11,80	4,84
27:05:00	94	11,80	4,84
27:06:00	94	11,80	4,84
27:07:00	93	11,80	4,84
27:08:00	94	11,80	4,84
27:09:00	93	11,80	4,84
27:10:00	93	11,80	4,84
27:11:00	94	11,80	4,84
27:12:00	94	11,80	4,84
27:13:00	94	11,80	4,84
27:14:00	94	11,80	4,84
27:15:00	94	11,81	4,82
27:16:00	94	11,80	4,84
27:17:00	94	11,80	4,84
27:18:00	94	11,80	4,84
27:19:00	94	11,80	4,84
27:20:00	93	11,80	4,84
27:21:00	94	11,80	4,84
27:22:00	94	11,80	4,84
27:23:00	94	11,80	4,84
27:24:00	94	11,80	4,84
27:25:00	94	11,80	4,84
27:26:00	94	11,80	4,84
27:27:00	93	11,80	4,84
27:28:00	94	11,80	4,84
27:29:00	94	11,80	4,84
27:30:00	93	11,81	4,82
27:31:00	94	11,80	4,84
27:32:00	94	11,80	4,84
27:33:00	94	11,80	4,84
27:34:00	94	11,80	4,84
27:35:00	93	11,80	4,84
27:36:00	94	11,80	4,84
27:37:00	93	11,80	4,84
27:38:00	94	11,80	4,84
27:39:00	94	11,80	4,84
27:40:00	94	11,80	4,84
27:41:00	93	11,80	4,84
27:42:00	94	11,80	4,84
27:43:00	94	11,80	4,84
27:44:00	94	11,80	4,84
27:45:00	93	11,80	4,84
27:46:00	94	11,80	4,84
27:47:00	94	11,80	4,84
27:48:00	94	11,80	4,84
27:49:00	94	11,80	4,84
27:50:00	94	11,80	4,84
27:51:00	94	11,80	4,84
27:52:00	94	11,80	4,84
27:53:00	93	11,80	4,84
27:54:00	93	11,79	4,86
27:55:00	94	11,80	4,84
27:56:00	93	11,80	4,84
27:57:00	94	11,80	4,84
27:58:00	93	11,80	4,84
27:59:00	93	11,80	4,84
28:00:00	94	11,80	4,84
28:01:00	93	11,80	4,84
28:02:00	94	11,80	4,84
28:03:00	94	11,80	4,84
28:04:00	94	11,79	4,86
28:05:00	94	11,80	4,84
28:06:00	94	11,80	4,84
28:07:00	94	11,81	4,82
28:08:00	94	11,81	4,82
28:09:00	94	11,80	4,84
28:10:00	94	11,80	4,84
28:11:00	93	11,80	4,84
28:12:00	94	11,80	4,84
28:13:00	94	11,80	4,84
28:14:00	94	11,80	4,84
28:15:00	94	11,80	4,84
28:16:00	94	11,80	4,84
28:17:00	94	11,79	4,86
28:18:00	94	11,79	4,86
28:19:00	94	11,79	4,86
28:20:00	94	11,79	4,86
28:21:00	94	11,79	4,86
28:22:00	94	11,79	4,86
28:23:00	94	11,79	4,86
28:24:00	93	11,79	4,86
28:25:00	93	11,79	4,86
