Repository: ProgWizer/parser

File: project-root/data/Data Acquisition/Data Acquisition/2009 year (240)/UCA L Research G1900+0.05%VC-111 (70C).txt
--Test Summary--
Full Path and File Name	
Instrument Name	4262L
Instrument Type	Model 4262 Twin Cell UCA
Instrument Serial Number	111L
Test Start Date	18.05.2009
Test Start Time	9:17:03
Test Stop Date	19.05.2009
Test Stop Time	9:42:06
Test Length	24:25:03
Final Sample Time Offset	24:25:00
Controller Schedule Name	
Sampling Period	60 seconds
Comments	T:70(30)
Information	WellID	Research
Information	Customer	PetroAlliance
Information	CementClass	G
Information	CementMfr	Dykerhoff
Information	Additives	0.05%VC-111
Information	Density	1900
Information	BHCT	70
Information	BHST	
Information	FluidLoss	
Information	JobType	Research
Calculated Value	CS_50	2:09:00
Calculated Value	CS_500	3:42:00
Calculated Value	CS_Time8h	9,27 MPa
Calculated Value	CS_Time16h	13,75 MPa
Calculated Value	CS_Time24h	15,66 MPa
Calculated Value	CS_Time48h	N/A
Calculated Value	CS_Time72h	N/A
Calculated Curve	Compressive Strength	Compressive strength type B (more than 14 lb/gal)
Initial Temperature (°C)	20 °C
Final Temperature (°C)	69 °C
Initial Transit Time (microsec/in)	17,26 microsec/in
Final Transit Time (microsec/in)	8,82 microsec/in
Initial Compressive Strength (MPa)	0,00 MPa
Final Compressive Strength (MPa)	15,72 MPa
--Data--
Time (HH:MM:SS)	Temperature (°C)	Transit Time (microsec/in)	Compressive Strength (MPa)
0:00:00	20	17,26	0,00
0:01:00	20	17,26	0,00
0:02:00	20	17,28	0,00
0:03:00	20	17,29	0,00
0:04:00	21	17,29	0,00
0:05:00	22	17,32	0,00
0:06:00	22	17,31	0,00
0:07:00	24	17,29	0,00
0:08:00	26		
0:09:00	28	20,24	0,00
0:10:00	29	20,21	0,00
0:11:00	31	20,19	0,00
0:12:00	33	20,16	0,00
0:13:00	34	20,12	0,00
0:14:00	36	20,09	0,00
0:15:00	37	20,06	0,00
0:16:00	39	20,03	0,00
0:17:00	41	20,00	0,00
0:18:00	43	19,96	0,00
0:19:00	45	19,93	0,00
0:20:00	47	19,90	0,00
0:21:00	49	19,87	0,00
0:22:00	50	19,84	0,00
0:23:00	52	19,82	0,00
0:24:00	54	19,79	0,00
0:25:00	55	19,77	0,00
0:26:00	57	19,74	0,00
0:27:00	59	19,73	0,00
0:28:00	61	19,70	0,00
0:29:00	63	19,67	0,00
0:30:00	65	19,63	0,00
0:31:00	67	19,63	0,00
0:32:00	68	19,62	0,00
0:33:00	70	19,61	0,00
0:34:00	71	19,60	0,00
0:35:00	71	19,60	0,00
0:36:00	72	19,60	0,00
0:37:00	72	19,60	0,00
0:38:00	72	19,60	0,00
0:39:00	72	19,60	0,00
0:40:00	72	19,61	0,00
0:41:00	72	19,61	0,00
0:42:00	71	19,62	0,00
0:43:00	71	19,63	0,00
0:44:00	71	19,63	0,00
0:45:00	71	19,64	0,00
0:46:00	70	19,65	0,00
0:47:00	70	19,66	0,00
0:48:00	70	19,66	0,00
0:49:00	70	19,66	0,00
0:50:00	70	19,68	0,00
0:51:00	70	19,68	0,00
0:52:00	70	19,68	0,00
0:53:00	70	19,68	0,00
0:54:00	70	19,69	0,00
0:55:00	70	19,70	0,00
0:56:00	70	19,71	0,00
0:57:00	70	19,71	0,00
0:58:00	70	19,72	0,00
0:59:00	70	19,73	0,00
1:00:00	69	19,74	0,00
1:01:00	69	19,74	0,00
1:02:00	69	19,74	0,00
1:03:00	70	19,75	0,00
1:04:00	69	19,75	0,00
1:05:00	69	19,76	0,00
1:06:00	70	19,77	0,00
1:07:00	70	19,77	0,00
1:08:00	69	19,78	0,00
1:09:00	69	16,74	0,11
1:10:00	69	16,74	0,11
1:11:00	69	16,75	0,11
1:12:00	69	16,75	0,11
1:13:00	69	16,75	0,11
1:14:00	69	16,76	0,11
1:15:00	69	16,76	0,11
1:16:00	69	16,76	0,11
1:17:00	69	16,77	0,11
1:18:00	69	16,78	0,10
1:19:00	69	16,77	0,11
1:20:00	69	16,77	0,11
1:21:00	69	16,77	0,11
1:22:00	69	16,78	0,10
1:23:00	69	16,78	0,10
1:24:00	69	16,78	0,10
1:25:00	69	16,78	0,10
1:26:00	69	16,78	0,10
1:27:00	69	16,78	0,10
1:28:00	69	16,78	0,10
1:29:00	69	16,78	0,10
1:30:00	69	16,78	0,10
1:31:00	69	16,78	0,10
1:32:00	69	16,78	0,10
1:33:00	69	16,77	0,11
1:34:00	69	16,77	0,11
1:35:00	69	16,77	0,11
1:36:00	69	16,76	0,11
1:37:00	69	16,76	0,11
1:38:00	69	16,75	0,11
1:39:00	69	16,74	0,11
1:40:00	69	16,74	0,11
1:41:00	69	16,73	0,12
1:42:00	69	16,72	0,12
1:43:00	69	16,71	0,12
1:44:00	69	16,69	0,12
1:45:00	69	16,68	0,13
1:46:00	69	16,68	0,13
1:47:00	69	16,66	0,13
1:48:00	69	16,65	0,14
1:49:00	69	16,63	0,14
1:50:00	69	16,61	0,14
1:51:00	69	16,58	0,15
1:52:00	69	16,56	0,16
1:53:00	69	16,54	0,16
1:54:00	69	16,50	0,17
1:55:00	69	16,48	0,18
1:56:00	69	16,44	0,19
1:57:00	69	16,41	0,20
1:58:00	69	16,37	0,21
1:59:00	69	16,33	0,22
2:00:00	69	16,30	0,23
2:01:00	69	16,24	0,24
2:02:00	69	16,20	0,25
2:03:00	69	16,15	0,27
2:04:00	69	16,11	0,28
2:05:00	69	16,05	0,30
2:06:00	69	16,00	0,31
2:07:00	69	15,94	0,33
2:08:00	69	15,89	0,35
2:09:00	69	15,83	0,37
2:10:00	69	15,78	0,38
2:11:00	69	15,71	0,40
2:12:00	69	15,65	0,43
2:13:00	69	15,59	0,45
2:14:00	69	15,52	0,47
2:15:00	69	15,45	0,49
2:16:00	69	15,39	0,52
2:17:00	69	15,33	0,54
2:18:00	69	15,27	0,57
2:19:00	69	15,20	0,59
2:20:00	69	15,13	0,62
2:21:00	69	15,07	0,65
2:22:00	69	15,01	0,67
2:23:00	69	14,94	0,70
2:24:00	69	14,88	0,73
2:25:00	69	14,82	0,76
2:26:00	69	14,75	0,79
2:27:00	69	14,69	0,82
2:28:00	69	14,63	0,85
2:29:00	69	14,56	0,89
2:30:00	69	14,50	0,92
2:31:00	69	14,44	0,95
2:32:00	69	14,38	0,98
2:33:00	69	14,32	1,02
2:34:00	69	14,26	1,05
2:35:00	69	14,20	1,08
2:36:00	69	14,15	1,12
2:37:00	69	14,10	1,15
2:38:00	69	14,04	1,19
2:39:00	69	13,98	1,22
2:40:00	69	13,91	1,27
2:41:00	69	13,86	1,30
2:42:00	69	13,80	1,34
2:43:00	69	13,76	1,37
2:44:00	69	13,71	1,41
2:45:00	69	13,65	1,45
2:46:00	69	13,61	1,48
2:47:00	69	13,56	1,52
2:48:00	69	13,51	1,56
2:49:00	69	13,47	1,59
2:50:00	69	13,42	1,63
2:51:00	69	13,38	1,67
2:52:00	69	13,34	1,70
2:53:00	69	13,29	1,74
2:54:00	69	13,25	1,77
2:55:00	69	13,21	1,81
2:56:00	69	13,17	1,85
2:57:00	69	13,13	1,88
2:58:00	69	13,08	1,92
2:59:00	69	13,05	1,96
3:00:00	69	13,01	2,00
3:01:00	69	12,97	2,03
3:02:00	69	12,93	2,07
3:03:00	69	12,90	2,11
3:04:00	69	12,86	2,15
3:05:00	69	12,82	2,19
3:06:00	69	12,79	2,22
3:07:00	69	12,76	2,25
3:08:00	69	12,72	2,29
3:09:00	69	12,69	2,32
3:10:00	69	12,66	2,37
3:11:00	69	12,63	2,40
3:12:00	69	12,59	2,44
3:13:00	69	12,57	2,47
3:14:00	69	12,54	2,51
3:15:00	69	12,51	2,54
3:16:00	69	12,48	2,58
3:17:00	69	12,45	2,61
3:18:00	69	12,43	2,64
3:19:00	69	12,39	2,68
3:20:00	69	12,36	2,72
3:21:00	69	12,34	2,75
3:22:00	69	12,31	2,79
3:23:00	69	12,29	2,82
3:24:00	69	12,27	2,85
3:25:00	69	12,24	2,89
3:26:00	69	12,21	2,92
3:27:00	69	12,19	2,95
3:28:00	69	12,17	2,98
3:29:00	69	12,15	3,01
3:30:00	69	12,13	3,04
3:31:00	69	12,11	3,07
3:32:00	69	12,07	3,12
3:33:00	69	12,05	3,16
3:34:00	69	12,03	3,19
3:35:00	69	12,00	3,22
3:36:00	69	11,98	3,26
3:37:00	69	11,97	3,28
3:38:00	69	11,95	3,32
3:39:00	69	11,93	3,34
3:40:00	69	11,91	3,38
3:41:00	69	11,88	3,41
3:42:00	69	11,87	3,44
3:43:00	69	11,85	3,47
3:44:00	69	11,83	3,50
3:45:00	69	11,81	3,54
3:46:00	69	11,79	3,56
3:47:00	69	11,78	3,59
3:48:00	69	11,76	3,63
3:49:00	69	11,74	3,65
3:50:00	69	11,73	3,68
3:51:00	69	11,70	3,72
3:52:00	69	11,69	3,74
3:53:00	69	11,67	3,77
3:54:00	69	11,65	3,81
3:55:00	69	11,64	3,84
3:56:00	69	11,62	3,86
3:57:00	69	11,61	3,89
3:58:00	69	11,59	3,92
3:59:00	69	11,58	3,95
4:00:00	69	11,56	3,98
4:01:00	69	11,55	4,00
4:02:00	69	11,53	4,03
4:03:00	69	11,52	4,06
4:04:00	69	11,50	4,09
4:05:00	69	11,49	4,12
4:06:00	69	11,47	4,15
4:07:00	69	11,46	4,18
4:08:00	69	11,44	4,21
4:09:00	69	11,43	4,22
4:10:00	69	11,42	4,25
4:11:00	69	11,40	4,28
4:12:00	69	11,39	4,31
4:13:00	69	11,38	4,33
4:14:00	69	11,37	4,36
4:15:00	69	11,35	4,39
4:16:00	69	11,34	4,41
4:17:00	69	11,33	4,44
4:18:00	69	11,32	4,47
4:19:00	69	11,31	4,49
4:20:00	69	11,29	4,52
4:21:00	69	11,28	4,55
4:22:00	69	11,27	4,57
4:23:00	69	11,25	4,60
4:24:00	69	11,24	4,63
4:25:00	69	11,23	4,65
4:26:00	69	11,22	4,68
4:27:00	69	11,21	4,70
4:28:00	69	11,20	4,72
4:29:00	69	11,19	4,75
4:30:00	69	11,17	4,78
4:31:00	69	11,16	4,80
4:32:00	69	11,15	4,84
4:33:00	69	11,14	4,85
4:34:00	69	11,13	4,89
4:35:00	69	11,12	4,91
4:36:00	69	11,10	4,94
4:37:00	69	11,10	4,96
4:38:00	69	11,08	4,99
4:39:00	69	11,07	5,01
4:40:00	69	11,07	5,03
4:41:00	69	11,06	5,05
4:42:00	69	11,04	5,08
4:43:00	69	11,04	5,10
4:44:00	69	11,02	5,14
4:45:00	69	11,02	5,16
4:46:00	69	11,01	5,18
4:47:00	69	11,00	5,20
4:48:00	69	10,98	5,23
4:49:00	69	10,98	5,25
4:50:00	69	10,97	5,27
4:51:00	69	10,95	5,31
4:52:00	69	10,95	5,33
4:53:00	69	10,94	5,35
4:54:00	69	10,93	5,39
4:55:00	69	10,93	5,39
4:56:00	69	10,91	5,42
4:57:00	69	10,90	5,44
4:58:00	69	10,89	5,46
4:59:00	69	10,89	5,48
5:00:00	69	10,88	5,50
5:01:00	69	10,86	5,54
5:02:00	69	10,86	5,56
5:03:00	69	10,85	5,58
5:04:00	69	10,84	5,62
5:05:00	69	10,84	5,62
5:06:00	69	10,82	5,66
5:07:00	68	10,81	5,69
5:08:00	69	10,80	5,71
5:09:00	69	10,80	5,73
5:10:00	69	10,79	5,75
5:11:00	69	10,78	5,77
5:12:00	69	10,77	5,79
5:13:00	69	10,77	5,81
5:14:00	69	10,76	5,83
5:15:00	69	10,75	5,85
5:16:00	69	10,73	5,92
5:17:00	69	10,72	5,94
5:18:00	69	10,71	5,96
5:19:00	69	10,71	5,98
5:20:00	69	10,70	6,00
5:21:00	69	10,69	6,02
5:22:00	69	10,68	6,05
5:23:00	69	10,68	6,07
5:24:00	69	10,66	6,11
5:25:00	69	10,65	6,14
5:26:00	69	10,65	6,16
5:27:00	69	10,64	6,18
5:28:00	69	10,63	6,20
5:29:00	69	10,63	6,23
5:30:00	69	10,62	6,25
5:31:00	69	10,61	6,27
5:32:00	69	10,60	6,29
5:33:00	69	10,59	6,32
5:34:00	69	10,59	6,34
5:35:00	69	10,58	6,36
5:36:00	69	10,57	6,39
5:37:00	69	10,56	6,41
5:38:00	69	10,56	6,43
5:39:00	69	10,55	6,46
5:40:00	69	10,54	6,48
5:41:00	69	10,54	6,50
5:42:00	69	10,53	6,53
5:43:00	69	10,52	6,55
5:44:00	69	10,51	6,58
5:45:00	68	10,50	6,60
5:46:00	69	10,50	6,62
5:47:00	69	10,49	6,65
5:48:00	69	10,49	6,65
5:49:00	69	10,48	6,67
5:50:00	69	10,47	6,70
5:51:00	69	10,47	6,72
5:52:00	69	10,46	6,75
5:53:00	69	10,45	6,77
5:54:00	69	10,45	6,77
5:55:00	69	10,45	6,80
5:56:00	69	10,44	6,82
5:57:00	69	10,43	6,85
5:58:00	69	10,42	6,87
5:59:00	69	10,41	6,90
6:00:00	69	10,41	6,92
6:01:00	69	10,40	6,95
6:02:00	69	10,39	6,97
6:03:00	69	10,38	7,00
6:04:00	69	10,38	7,00
6:05:00	69	10,38	7,03
6:06:00	69	10,37	7,05
6:07:00	69	10,36	7,08
6:08:00	69	10,36	7,10
6:09:00	69	10,35	7,13
6:10:00	69	10,35	7,13
6:11:00	69	10,34	7,16
6:12:00	69	10,33	7,18
6:13:00	69	10,32	7,21
6:14:00	69	10,32	7,24
6:15:00	69	10,31	7,26
6:16:00	69	10,31	7,26
6:17:00	69	10,30	7,29
6:18:00	69	10,29	7,32
6:19:00	69	10,29	7,34
6:20:00	69	10,28	7,37
6:21:00	69	10,28	7,37
6:22:00	69	10,27	7,40
6:23:00	69	10,27	7,43
6:24:00	69	10,26	7,45
6:25:00	69	10,25	7,48
6:26:00	69	10,25	7,48
6:27:00	69	10,24	7,51
6:28:00	69	10,24	7,51
6:29:00	69	10,23	7,54
6:30:00	69	10,23	7,57
6:31:00	69	10,22	7,59
6:32:00	69	10,21	7,62
6:33:00	69	10,20	7,65
6:34:00	69	10,20	7,65
6:35:00	69	10,20	7,68
6:36:00	69	10,19	7,71
6:37:00	69	10,19	7,71
6:38:00	69	10,18	7,74
6:39:00	69	10,17	7,76
6:40:00	69	10,17	7,79
6:41:00	69	10,16	7,82
6:42:00	69	10,16	7,82
6:43:00	69	10,15	7,85
6:44:00	69	10,14	7,88
6:45:00	69	10,14	7,88
6:46:00	69	10,14	7,91
6:47:00	69	10,13	7,94
6:48:00	69	10,13	7,94
6:49:00	69	10,12	7,97
6:50:00	69	10,11	8,00
6:51:00	69	10,11	8,00
6:52:00	69	10,11	8,03
6:53:00	69	10,10	8,06
6:54:00	69	10,10	8,06
6:55:00	69	10,09	8,09
6:56:00	69	10,08	8,12
6:57:00	69	10,08	8,12
6:58:00	69	10,08	8,15
6:59:00	69	10,07	8,18
7:00:00	69	10,07	8,18
7:01:00	69	10,06	8,21
7:02:00	69	10,06	8,21
7:03:00	69	10,05	8,24
7:04:00	69	10,05	8,27
7:05:00	69	10,05	8,27
7:06:00	69	10,04	8,31
7:07:00	69	10,04	8,31
7:08:00	69	10,03	8,34
7:09:00	69	10,02	8,37
7:10:00	69	10,02	8,37
7:11:00	69	10,02	8,40
7:12:00	69	10,02	8,40
7:13:00	69	10,01	8,43
7:14:00	69	10,00	8,46
7:15:00	69	10,00	8,46
7:16:00	69	9,99	8,49
7:17:00	69	9,99	8,53
7:18:00	69	9,99	8,53
7:19:00	69	9,98	8,56
7:20:00	69	9,97	8,59
7:21:00	69	9,97	8,59
7:22:00	69	9,96	8,62
7:23:00	68	9,96	8,62
7:24:00	69	9,96	8,66
7:25:00	69	9,96	8,66
7:26:00	69	9,95	8,69
7:27:00	69	9,95	8,69
7:28:00	69	9,94	8,72
7:29:00	69	9,94	8,72
7:30:00	69	9,93	8,75
7:31:00	69	9,93	8,75
7:32:00	69	9,93	8,79
7:33:00	68	9,92	8,82
7:34:00	69	9,92	8,82
7:35:00	69	9,92	8,82
7:36:00	69	9,91	8,85
7:37:00	69	9,91	8,85
7:38:00	69	9,90	8,89
7:39:00	69	9,90	8,89
7:40:00	69	9,90	8,92
7:41:00	69	9,90	8,92
7:42:00	69	9,89	8,96
7:43:00	69	9,88	8,99
7:44:00	69	9,88	8,99
7:45:00	69	9,88	9,02
7:46:00	69	9,88	9,02
7:47:00	69	9,87	9,06
7:48:00	69	9,87	9,06
7:49:00	69	9,86	9,09
7:50:00	69	9,86	9,09
7:51:00	69	9,85	9,13
7:52:00	69	9,85	9,13
7:53:00	69	9,84	9,16
7:54:00	69	9,84	9,16
7:55:00	69	9,84	9,20
7:56:00	69	9,84	9,20
7:57:00	69	9,83	9,23
7:58:00	69	9,83	9,23
7:59:00	69	9,82	9,27
8:00:00	69	9,82	9,27
8:01:00	69	9,82	9,27
8:02:00	69	9,82	9,30
8:03:00	69	9,82	9,30
8:04:00	69	9,81	9,34
8:05:00	69	9,81	9,34
8:06:00	69	9,80	9,37
8:07:00	69	9,80	9,37
8:08:00	69	9,79	9,41
8:09:00	69	9,79	9,41
8:10:00	69	9,79	9,41
8:11:00	69	9,79	9,45
8:12:00	69	9,79	9,45
8:13:00	69	9,78	9,48
8:14:00	69	9,78	9,48
8:15:00	69	9,77	9,52
8:16:00	69	9,77	9,52
8:17:00	69	9,76	9,55
8:18:00	69	9,76	9,55
8:19:00	69	9,75	9,59
8:20:00	69	9,75	9,59
8:21:00	69	9,75	9,59
8:22:00	69	9,75	9,59
8:23:00	69	9,75	9,63
8:24:00	69	9,75	9,63
8:25:00	69	9,74	9,66
8:26:00	69	9,74	9,66
8:27:00	69	9,74	9,66
8:28:00	69	9,72	9,74
8:29:00	69	9,72	9,74
8:30:00	69	9,72	9,74
8:31:00	69	9,72	9,78
8:32:00	69	9,72	9,78
8:33:00	69	9,71	9,81
8:34:00	69	9,71	9,81
8:35:00	69	9,71	9,81
8:36:00	69	9,70	9,85
8:37:00	69	9,70	9,85
8:38:00	69	9,70	9,85
8:39:00	69	9,69	9,89
8:40:00	69	9,69	9,89
8:41:00	69	9,69	9,93
8:42:00	69	9,69	9,93
8:43:00	68	9,68	9,96
8:44:00	69	9,68	9,96
8:45:00	69	9,67	10,00
8:46:00	69	9,67	10,00
8:47:00	69	9,67	10,00
8:48:00	69	9,67	10,00
8:49:00	69	9,66	10,04
8:50:00	69	9,66	10,04
8:51:00	69	9,66	10,08
8:52:00	69	9,66	10,08
8:53:00	69	9,66	10,08
8:54:00	69	9,65	10,12
8:55:00	69	9,65	10,12
8:56:00	69	9,64	10,16
8:57:00	69	9,64	10,16
8:58:00	69	9,64	10,16
8:59:00	69	9,64	10,16
9:00:00	69	9,63	10,20
9:01:00	69	9,63	10,20
9:02:00	69	9,63	10,24
9:03:00	69	9,63	10,24
9:04:00	69	9,63	10,24
9:05:00	69	9,62	10,28
9:06:00	69	9,62	10,28
9:07:00	69	9,62	10,28
9:08:00	69	9,61	10,32
9:09:00	69	9,61	10,32
9:10:00	69	9,61	10,32
9:11:00	69	9,60	10,36
9:12:00	69	9,60	10,36
9:13:00	69	9,60	10,40
9:14:00	69	9,60	10,40
9:15:00	69	9,60	10,40
9:16:00	69	9,60	10,40
9:17:00	69	9,59	10,44
9:18:00	69	9,59	10,44
9:19:00	69	9,59	10,44
9:20:00	68	9,58	10,48
9:21:00	69	9,58	10,48
9:22:00	69	9,58	10,48
9:23:00	69	9,57	10,52
9:24:00	69	9,57	10,52
9:25:00	69	9,57	10,52
9:26:00	69	9,57	10,56
9:27:00	69	9,57	10,56
9:28:00	68	9,57	10,56
9:29:00	69	9,56	10,60
9:30:00	69	9,56	10,60
9:31:00	69	9,56	10,60
9:32:00	69	9,56	10,60
9:33:00	69	9,55	10,64
9:34:00	69	9,55	10,64
9:35:00	69	9,55	10,64
9:36:00	69	9,54	10,68
9:37:00	69	9,54	10,68
9:38:00	69	9,54	10,68
9:39:00	69	9,54	10,72
9:40:00	69	9,54	10,72
9:41:00	69	9,54	10,72
9:42:00	69	9,54	10,72
9:43:00	69	9,53	10,76
9:44:00	68	9,53	10,76
9:45:00	69	9,53	10,76
9:46:00	68	9,53	10,76
9:47:00	68	9,52	10,81
9:48:00	69	9,52	10,81
9:49:00	69	9,52	10,81
9:50:00	69	9,52	10,85
9:51:00	69	9,52	10,85
9:52:00	69	9,52	10,85
9:53:00	69	9,51	10,89
9:54:00	69	9,51	10,89
9:55:00	69	9,51	10,89
9:56:00	69	9,51	10,89
9:57:00	69	9,50	10,93
9:58:00	69	9,50	10,93
9:59:00	69	9,50	10,93
10:00:00	69	9,49	10,98
10:01:00	69	9,49	10,98
10:02:00	69	9,49	10,98
10:03:00	69	9,49	10,98
10:04:00	69	9,48	11,02
10:05:00	69	9,48	11,02
10:06:00	69	9,48	11,02
10:07:00	69	9,48	11,06
10:08:00	69	9,48	11,06
10:09:00	69	9,48	11,06
10:10:00	69	9,48	11,06
10:11:00	69	9,48	11,06
10:12:00	69	9,47	11,10
10:13:00	69	9,47	11,10
10:14:00	69	9,47	11,10
10:15:00	69	9,47	11,10
10:16:00	69	9,46	11,15
10:17:00	69	9,46	11,15
10:18:00	69	9,46	11,15
10:19:00	69	9,46	11,15
10:20:00	69	9,45	11,19
10:21:00	69	9,45	11,19
10:22:00	69	9,45	11,19
10:23:00	69	9,45	11,24
10:24:00	68	9,45	11,24
10:25:00	69	9,45	11,24
10:26:00	69	9,45	11,24
10:27:00	69	9,45	11,24
10:28:00	69	9,44	11,28
10:29:00	69	9,44	11,28
10:30:00	69	9,44	11,28
10:31:00	68	9,44	11,28
10:32:00	69	9,43	11,32
10:33:00	69	9,43	11,32
10:34:00	69	9,43	11,32
10:35:00	69	9,43	11,32
10:36:00	69	9,43	11,37
10:37:00	69	9,43	11,37
10:38:00	69	9,43	11,37
10:39:00	69	9,43	11,37
10:40:00	69	9,42	11,41
10:41:00	69	9,42	11,41
10:42:00	69	9,42	11,41
10:43:00	69	9,42	11,41
10:44:00	69	9,41	11,46
10:45:00	69	9,41	11,46
10:46:00	69	9,41	11,46
10:47:00	69	9,41	11,46
10:48:00	69	9,41	11,46
10:49:00	69	9,40	11,50
10:50:00	69	9,40	11,50
10:51:00	69	9,40	11,50
10:52:00	69	9,40	11,50
10:53:00	69	9,40	11,50
10:54:00	69	9,39	11,55
10:55:00	69	9,39	11,55
10:56:00	69	9,39	11,55
10:57:00	69	9,39	11,55
10:58:00	69	9,39	11,59
10:59:00	69	9,39	11,59
11:00:00	69	9,39	11,59
11:01:00	69	9,39	11,59
11:02:00	68	9,38	11,64
11:03:00	69	9,38	11,64
11:04:00	69	9,38	11,64
11:05:00	69	9,38	11,64
11:06:00	69	9,38	11,64
11:07:00	69	9,37	11,68
11:08:00	69	9,37	11,68
11:09:00	69	9,37	11,68
11:10:00	69	9,37	11,68
11:11:00	69	9,36	11,73
11:12:00	69	9,36	11,73
11:13:00	69	9,36	11,73
11:14:00	69	9,36	11,73
11:15:00	69	9,36	11,73
11:16:00	69	9,36	11,73
11:17:00	69	9,36	11,78
11:18:00	69	9,36	11,78
11:19:00	69	9,36	11,78
11:20:00	69	9,36	11,78
11:21:00	69	9,36	11,78
11:22:00	69	9,35	11,82
11:23:00	68	9,35	11,82
11:24:00	69	9,35	11,82
11:25:00	69	9,35	11,82
11:26:00	69	9,35	11,82
11:27:00	69	9,35	11,82
11:28:00	69	9,34	11,87
11:29:00	69	9,34	11,87
11:30:00	69	9,34	11,87
11:31:00	69	9,34	11,87
11:32:00	69	9,34	11,92
11:33:00	69	9,34	11,92
11:34:00	69	9,34	11,92
11:35:00	69	9,34	11,92
11:36:00	69	9,34	11,92
11:37:00	69	9,34	11,92
11:38:00	69	9,33	11,96
11:39:00	69	9,33	11,96
11:40:00	69	9,33	11,96
11:41:00	69	9,33	11,96
11:42:00	69	9,32	12,01
11:43:00	69	9,32	12,01
11:44:00	69	9,32	12,01
11:45:00	69	9,32	12,01
11:46:00	69	9,32	12,01
11:47:00	69	9,32	12,01
11:48:00	69	9,32	12,01
11:49:00	69	9,31	12,06
11:50:00	69	9,31	12,06
11:51:00	69	9,31	12,06
11:52:00	69	9,31	12,06
11:53:00	69	9,30	12,10
11:54:00	69	9,30	12,10
11:55:00	69	9,30	12,10
11:56:00	69	9,30	12,10
11:57:00	69	9,30	12,10
11:58:00	69	9,30	12,10
11:59:00	69	9,30	12,10
12:00:00	69	9,30	12,15
12:01:00	69	9,30	12,15
12:02:00	69	9,30	12,15
12:03:00	69	9,30	12,15
12:04:00	69	9,30	12,15
12:05:00	69	9,30	12,15
12:06:00	69	9,29	12,20
12:07:00	69	9,29	12,20
12:08:00	69	9,29	12,20
12:09:00	68	9,29	12,20
12:10:00	69	9,29	12,20
12:11:00	69	9,29	12,20
12:12:00	69	9,28	12,25
12:13:00	69	9,28	12,25
12:14:00	69	9,28	12,25
12:15:00	69	9,28	12,25
12:16:00	69	9,28	12,25
12:17:00	69	9,28	12,25
12:18:00	69	9,27	12,30
12:19:00	69	9,27	12,30
12:20:00	69	9,27	12,30
12:21:00	69	9,27	12,30
12:22:00	69	9,27	12,30
12:23:00	69	9,27	12,35
12:24:00	69	9,27	12,35
12:25:00	69	9,27	12,35
12:26:00	69	9,27	12,35
12:27:00	69	9,27	12,35
12:28:00	69	9,27	12,35
12:29:00	69	9,27	12,35
12:30:00	69	9,26	12,40
12:31:00	69	9,26	12,40
12:32:00	68	9,26	12,40
12:33:00	69	9,26	12,40
12:34:00	69	9,26	12,40
12:35:00	69	9,26	12,40
12:36:00	69	9,25	12,44
12:37:00	69	9,25	12,44
12:38:00	69	9,25	12,44
12:39:00	69	9,25	12,44
12:40:00	69	9,25	12,44
12:41:00	69	9,25	12,44
12:42:00	69	9,25	12,44
12:43:00	69	9,24	12,49
12:44:00	69	9,24	12,49
12:45:00	69	9,24	12,49
12:46:00	69	9,24	12,49
12:47:00	69	9,24	12,49
12:48:00	69	9,24	12,49
12:49:00	69	9,24	12,54
12:50:00	69	9,24	12,54
12:51:00	69	9,24	12,54
12:52:00	69	9,24	12,54
12:53:00	69	9,24	12,54
12:54:00	69	9,24	12,54
12:55:00	69	9,23	12,59
12:56:00	69	9,23	12,59
12:57:00	69	9,23	12,59
12:58:00	69	9,23	12,59
12:59:00	69	9,23	12,59
13:00:00	69	9,23	12,59
13:01:00	69	9,23	12,59
13:02:00	69	9,22	12,64
13:03:00	69	9,22	12,64
13:04:00	69	9,22	12,64
13:05:00	69	9,22	12,64
13:06:00	69	9,22	12,64
13:07:00	69	9,22	12,64
13:08:00	69	9,22	12,64
13:09:00	69	9,21	12,69
13:10:00	69	9,22	12,64
13:11:00	69	9,21	12,69
13:12:00	69	9,21	12,69
13:13:00	69	9,21	12,69
13:14:00	69	9,21	12,69
13:15:00	69	9,21	12,69
13:16:00	69	9,21	12,69
13:17:00	68	9,21	12,69
13:18:00	69	9,21	12,74
13:19:00	69	9,21	12,74
13:20:00	69	9,21	12,74
13:21:00	69	9,21	12,74
13:22:00	69	9,21	12,74
13:23:00	69	9,21	12,74
13:24:00	69	9,21	12,74
13:25:00	69	9,20	12,80
13:26:00	69	9,20	12,80
13:27:00	69	9,20	12,80
13:28:00	69	9,20	12,80
13:29:00	69	9,19	12,85
13:30:00	69	9,19	12,85
13:31:00	69	9,19	12,85
13:32:00	69	9,19	12,85
13:33:00	69	9,19	12,85
13:34:00	69	9,19	12,85
13:35:00	69	9,19	12,85
13:36:00	69	9,19	12,85
13:37:00	68	9,18	12,90
13:38:00	69	9,18	12,90
13:39:00	69	9,18	12,90
13:40:00	69	9,18	12,90
13:41:00	69	9,18	12,90
13:42:00	69	9,18	12,90
13:43:00	69	9,18	12,90
13:44:00	69	9,18	12,95
13:45:00	69	9,18	12,95
13:46:00	69	9,18	12,95
13:47:00	69	9,18	12,95
13:48:00	69	9,18	12,95
13:49:00	69	9,18	12,95
13:50:00	69	9,18	12,95
13:51:00	69	9,18	12,95
13:52:00	69	9,17	13,00
13:53:00	69	9,17	13,00
13:54:00	69	9,17	13,00
13:55:00	69	9,17	13,00
13:56:00	69	9,17	13,00
13:57:00	69	9,17	13,00
13:58:00	69	9,17	13,00
13:59:00	69	9,17	13,00
14:00:00	69	9,16	13,05
14:01:00	69	9,16	13,05
14:02:00	69	9,16	13,05
14:03:00	68	9,16	13,05
14:04:00	69	9,16	13,05
14:05:00	69	9,16	13,05
14:06:00	69	9,16	13,05
14:07:00	69	9,15	13,10
14:08:00	69	9,15	13,10
14:09:00	69	9,15	13,10
14:10:00	69	9,15	13,10
14:11:00	69	9,15	13,10
14:12:00	69	9,15	13,10
14:13:00	69	9,15	13,10
14:14:00	69	9,15	13,10
14:15:00	69	9,15	13,16
14:16:00	69	9,15	13,16
14:17:00	69	9,15	13,16
14:18:00	69	9,15	13,16
14:19:00	69	9,15	13,16
14:20:00	69	9,15	13,16
14:21:00	69	9,15	13,16
14:22:00	69	9,15	13,16
14:23:00	68	9,14	13,21
14:24:00	69	9,14	13,21
14:25:00	69	9,14	13,21
14:26:00	69	9,14	13,21
14:27:00	69	9,14	13,21
14:28:00	69	9,14	13,21
14:29:00	69	9,14	13,21
14:30:00	69	9,14	13,21
14:31:00	69	9,14	13,21
14:32:00	69	9,14	13,21
14:33:00	69	9,13	13,26
14:34:00	69	9,13	13,26
14:35:00	69	9,13	13,26
14:36:00	69	9,13	13,26
14:37:00	69	9,13	13,26
14:38:00	69	9,13	13,26
14:39:00	69	9,13	13,26
14:40:00	69	9,13	13,26
14:41:00	69	9,13	13,26
14:42:00	69	9,13	13,32
14:43:00	69	9,13	13,32
14:44:00	69	9,13	13,32
14:45:00	69	9,13	13,32
14:46:00	69	9,13	13,32
14:47:00	69	9,13	13,32
14:48:00	69	9,13	13,32
14:49:00	69	9,13	13,32
14:50:00	69	9,12	13,37
14:51:00	69	9,12	13,37
14:52:00	69	9,12	13,37
14:53:00	69	9,12	13,37
14:54:00	69	9,12	13,37
14:55:00	69	9,12	13,37
14:56:00	69	9,12	13,37
14:57:00	69	9,12	13,37
14:58:00	69	9,12	13,37
14:59:00	69	9,11	13,42
15:00:00	69	9,11	13,42
15:01:00	69	9,11	13,42
15:02:00	69	9,11	13,42
15:03:00	69	9,11	13,42
15:04:00	69	9,11	13,42
15:05:00	69	9,11	13,42
15:06:00	69	9,11	13,42
15:07:00	69	9,11	13,42
15:08:00	69	9,11	13,42
15:09:00	69	9,10	13,48
15:10:00	69	9,10	13,48
15:11:00	69	9,10	13,48
15:12:00	69	9,10	13,48
15:13:00	69	9,10	13,48
15:14:00	69	9,10	13,48
15:15:00	69	9,10	13,48
15:16:00	69	9,10	13,48
15:17:00	69	9,10	13,48
15:18:00	69	9,10	13,48
15:19:00	69	9,09	13,53
15:20:00	69	9,09	13,53
15:21:00	69	9,09	13,53
15:22:00	69	9,09	13,53
15:23:00	69	9,09	13,53
15:24:00	69	9,09	13,53
15:25:00	68	9,09	13,53
15:26:00	69	9,09	13,53
15:27:00	69	9,09	13,53
15:28:00	69	9,09	13,59
15:29:00	69	9,09	13,59
15:30:00	69	9,09	13,59
15:31:00	69	9,09	13,59
15:32:00	69	9,09	13,59
15:33:00	69	9,09	13,59
15:34:00	69	9,09	13,59
15:35:00	69	9,09	13,59
15:36:00	69	9,09	13,59
15:37:00	68	9,08	13,64
15:38:00	69	9,08	13,64
15:39:00	69	9,08	13,64
15:40:00	69	9,08	13,64
15:41:00	69	9,08	13,64
15:42:00	69	9,08	13,64
15:43:00	69	9,08	13,64
15:44:00	69	9,08	13,64
15:45:00	69	9,08	13,64
15:46:00	68	9,08	13,64
15:47:00	69	9,08	13,64
15:48:00	69	9,08	13,64
15:49:00	69	9,07	13,69
15:50:00	69	9,07	13,69
15:51:00	69	9,07	13,69
15:52:00	69	9,07	13,69
15:53:00	69	9,07	13,69
15:54:00	69	9,07	13,69
15:55:00	69	9,07	13,69
15:56:00	69	9,07	13,69
15:57:00	69	9,07	13,69
15:58:00	68	9,07	13,69
15:59:00	69	9,06	13,75
16:00:00	69	9,06	13,75
16:01:00	69	9,06	13,75
16:02:00	69	9,06	13,75
16:03:00	69	9,06	13,75
16:04:00	69	9,06	13,75
16:05:00	69	9,06	13,75
16:06:00	69	9,06	13,75
16:07:00	69	9,06	13,81
16:08:00	69	9,06	13,81
16:09:00	69	9,06	13,81
16:10:00	69	9,06	13,81
16:11:00	69	9,06	13,81
16:12:00	69	9,06	13,81
16:13:00	69	9,06	13,81
16:14:00	69	9,06	13,81
16:15:00	69	9,06	13,81
16:16:00	69	9,06	13,81
16:17:00	69	9,06	13,81
16:18:00	69	9,06	13,81
16:19:00	69	9,06	13,81
16:20:00	69	9,06	13,81
16:21:00	69	9,06	13,81
16:22:00	69	9,05	13,86
16:23:00	69	9,05	13,86
16:24:00	69	9,05	13,86
16:25:00	69	9,05	13,86
16:26:00	69	9,05	13,86
16:27:00	69	9,05	13,86
16:28:00	69	9,05	13,86
16:29:00	69	9,05	13,86
16:30:00	69	9,05	13,86
16:31:00	69	9,04	13,92
16:32:00	68	9,04	13,92
16:33:00	69	9,04	13,92
16:34:00	69	9,04	13,92
16:35:00	69	9,04	13,92
16:36:00	69	9,04	13,92
16:37:00	69	9,04	13,92
16:38:00	69	9,04	13,92
16:39:00	69	9,04	13,92
16:40:00	69	9,04	13,92
16:41:00	69	9,04	13,92
16:42:00	69	9,04	13,92
16:43:00	68	9,04	13,97
16:44:00	69	9,04	13,97
16:45:00	69	9,04	13,97
16:46:00	69	9,04	13,97
16:47:00	69	9,04	13,97
16:48:00	69	9,04	13,97
16:49:00	69	9,04	13,97
16:50:00	69	9,04	13,97
16:51:00	69	9,04	13,97
16:52:00	69	9,04	13,97
16:53:00	69	9,03	14,03
16:54:00	69	9,03	14,03
16:55:00	69	9,03	14,03
16:56:00	69	9,03	14,03
16:57:00	69	9,03	14,03
16:58:00	69	9,03	14,03
16:59:00	69	9,03	14,03
17:00:00	69	9,03	14,03
17:01:00	69	9,03	14,03
17:02:00	69	9,03	14,03
17:03:00	69	9,03	14,03
17:04:00	69	9,03	14,03
17:05:00	69	9,03	14,03
17:06:00	69	9,02	14,09
17:07:00	69	9,02	14,09
17:08:00	69	9,02	14,09
17:09:00	69	9,02	14,09
17:10:00	69	9,02	14,09
17:11:00	69	9,02	14,09
17:12:00	69	9,02	14,09
17:13:00	69	9,02	14,09
17:14:00	69	9,02	14,09
17:15:00	69	9,02	14,09
17:16:00	69	9,02	14,09
17:17:00	69	9,01	14,14
17:18:00	69	9,01	14,14
17:19:00	69	9,01	14,14
17:20:00	69	9,01	14,14
17:21:00	69	9,01	14,14
17:22:00	69	9,01	14,14
17:23:00	69	9,01	14,14
17:24:00	69	9,01	14,14
17:25:00	69	9,01	14,14
17:26:00	69	9,01	14,14
17:27:00	69	9,01	14,14
17:28:00	69	9,01	14,14
17:29:00	69	9,01	14,14
17:30:00	69	9,00	14,20
17:31:00	69	9,01	14,14
17:32:00	69	9,00	14,20
17:33:00	69	9,00	14,20
17:34:00	69	9,00	14,20
17:35:00	69	9,00	14,20
17:36:00	69	9,00	14,20
17:37:00	69	9,00	14,20
17:38:00	69	9,00	14,20
17:39:00	69	9,00	14,20
17:40:00	69	9,00	14,20
17:41:00	69	9,00	14,26
17:42:00	69	9,00	14,26
17:43:00	69	9,00	14,26
17:44:00	69	9,00	14,26
17:45:00	69	9,00	14,26
17:46:00	69	9,00	14,26
17:47:00	69	9,00	14,26
17:48:00	69	9,00	14,26
17:49:00	69	9,00	14,26
17:50:00	69	9,00	14,26
17:51:00	69	9,00	14,26
17:52:00	69	9,00	14,26
17:53:00	69	9,00	14,26
17:54:00	69	9,00	14,26
17:55:00	69	8,99	14,32
17:56:00	69	9,00	14,26
17:57:00	69	8,99	14,32
17:58:00	69	8,99	14,32
17:59:00	68	8,99	14,32
18:00:00	69	8,99	14,32
18:01:00	69	8,99	14,32
18:02:00	69	8,99	14,32
18:03:00	69	8,99	14,32
18:04:00	69	8,99	14,32
18:05:00	69	8,99	14,32
18:06:00	69	8,99	14,32
18:07:00	68	8,99	14,32
18:08:00	69	8,99	14,32
18:09:00	69	8,99	14,32
18:10:00	69	8,98	14,37
18:11:00	69	8,98	14,37
18:12:00	69	8,98	14,37
18:13:00	69	8,98	14,37
18:14:00	69	8,98	14,37
18:15:00	69	8,98	14,37
18:16:00	69	8,98	14,37
18:17:00	69	8,98	14,37
18:18:00	69	8,98	14,37
18:19:00	69	8,98	14,37
18:20:00	69	8,98	14,37
18:21:00	69	8,98	14,37
18:22:00	68	8,98	14,37
18:23:00	69	8,98	14,37
18:24:00	69	8,97	14,43
18:25:00	69	8,97	14,43
18:26:00	69	8,97	14,43
18:27:00	69	8,97	14,43
18:28:00	69	8,97	14,43
18:29:00	69	8,97	14,43
18:30:00	69	8,97	14,43
18:31:00	69	8,97	14,43
18:32:00	69	8,97	14,43
18:33:00	69	8,97	14,43
18:34:00	69	8,97	14,49
18:35:00	69	8,97	14,49
18:36:00	69	8,97	14,49
18:37:00	69	8,97	14,49
18:38:00	69	8,97	14,49
18:39:00	69	8,97	14,49
18:40:00	69	8,97	14,49
18:41:00	69	8,97	14,49
18:42:00	69	8,97	14,49
18:43:00	69	8,97	14,49
18:44:00	69	8,97	14,49
18:45:00	69	8,97	14,49
18:46:00	69	8,97	14,49
18:47:00	69	8,97	14,49
18:48:00	69	8,97	14,49
18:49:00	69	8,96	14,55
18:50:00	69	8,97	14,49
18:51:00	69	8,96	14,55
18:52:00	69	8,96	14,55
18:53:00	69	8,96	14,55
18:54:00	69	8,96	14,55
18:55:00	69	8,96	14,55
18:56:00	69	8,96	14,55
18:57:00	69	8,96	14,55
18:58:00	69	8,96	14,55
18:59:00	69	8,96	14,55
19:00:00	69	8,96	14,55
19:01:00	69	8,96	14,55
19:02:00	69	8,96	14,55
19:03:00	68	8,96	14,55
19:04:00	69	8,95	14,61
19:05:00	69	8,96	14,55
19:06:00	69	8,95	14,61
19:07:00	69	8,95	14,61
19:08:00	69	8,95	14,61
19:09:00	69	8,95	14,61
19:10:00	68	8,95	14,61
19:11:00	69	8,95	14,61
19:12:00	69	8,95	14,61
19:13:00	69	8,95	14,61
19:14:00	68	8,95	14,61
19:15:00	68	8,95	14,61
19:16:00	69	8,95	14,61
19:17:00	69	8,95	14,61
19:18:00	69	8,95	14,61
19:19:00	69	8,95	14,61
19:20:00	69	8,95	14,67
19:21:00	69	8,95	14,67
19:22:00	69	8,95	14,67
19:23:00	69	8,95	14,67
19:24:00	69	8,95	14,67
19:25:00	69	8,95	14,67
19:26:00	69	8,95	14,67
19:27:00	69	8,95	14,67
19:28:00	69	8,95	14,67
19:29:00	69	8,95	14,67
19:30:00	69	8,95	14,67
19:31:00	69	8,95	14,67
19:32:00	69	8,95	14,67
19:33:00	69	8,95	14,67
19:34:00	69	8,94	14,73
19:35:00	69	8,94	14,73
19:36:00	69	8,94	14,73
19:37:00	69	8,94	14,73
19:38:00	69	8,94	14,73
19:39:00	69	8,94	14,73
19:40:00	69	8,94	14,73
19:41:00	69	8,94	14,73
19:42:00	69	8,94	14,73
19:43:00	69	8,94	14,73
19:44:00	69	8,94	14,73
19:45:00	69	8,94	14,73
19:46:00	69	8,94	14,73
19:47:00	69	8,94	14,73
19:48:00	69	8,94	14,73
19:49:00	69	8,94	14,73
19:50:00	69	8,94	14,73
19:51:00	69	8,93	14,79
19:52:00	69	8,93	14,79
19:53:00	69	8,93	14,79
19:54:00	69	8,93	14,79
19:55:00	69	8,93	14,79
19:56:00	69	8,93	14,79
19:57:00	69	8,93	14,79
19:58:00	69	8,93	14,79
19:59:00	69	8,93	14,79
20:00:00	69	8,93	14,79
20:01:00	69	8,93	14,79
20:02:00	69	8,93	14,79
20:03:00	69	8,93	14,79
20:04:00	69	8,92	14,85
20:05:00	69	8,92	14,85
20:06:00	69	8,92	14,85
20:07:00	69	8,92	14,85
20:08:00	69	8,92	14,85
20:09:00	69	8,92	14,85
20:10:00	69	8,92	14,85
20:11:00	69	8,92	14,85
20:12:00	69	8,92	14,85
20:13:00	69	8,92	14,85
20:14:00	69	8,92	14,85
20:15:00	69	8,92	14,85
20:16:00	69	8,92	14,85
20:17:00	69	8,92	14,85
20:18:00	69	8,92	14,85
20:19:00	69	8,92	14,85
20:20:00	69	8,92	14,85
20:21:00	69	8,92	14,85
20:22:00	69	8,92	14,85
20:23:00	69	8,92	14,85
20:24:00	69	8,91	14,91
20:25:00	69	8,91	14,91
20:26:00	69	8,91	14,91
20:27:00	69	8,91	14,91
20:28:00	69	8,91	14,91
20:29:00	69	8,91	14,91
20:30:00	69	8,91	14,91
20:31:00	69	8,91	14,91
20:32:00	69	8,91	14,91
20:33:00	69	8,91	14,91
20:34:00	69	8,91	14,91
20:35:00	69	8,91	14,91
20:36:00	69	8,91	14,91
20:37:00	69	8,91	14,91
20:38:00	69	8,91	14,97
20:39:00	69	8,91	14,97
20:40:00	69	8,91	14,97
20:41:00	69	8,91	14,97
20:42:00	69	8,91	14,97
20:43:00	69	8,91	14,97
20:44:00	69	8,91	14,97
20:45:00	69	8,91	14,97
20:46:00	69	8,91	14,97
20:47:00	69	8,91	14,97
20:48:00	69	8,91	14,97
20:49:00	69	8,90	15,03
20:50:00	69	8,90	15,03
20:51:00	69	8,90	15,03
20:52:00	69	8,90	15,03
20:53:00	69	8,90	15,03
20:54:00	69	8,90	15,03
20:55:00	69	8,90	15,03
20:56:00	69	8,90	15,03
20:57:00	69	8,90	15,03
20:58:00	69	8,90	15,03
20:59:00	69	8,90	15,03
21:00:00	69	8,90	15,03
21:01:00	69	8,90	15,03
21:02:00	69	8,90	15,03
21:03:00	69	8,90	15,03
21:04:00	69	8,89	15,09
21:05:00	69	8,89	15,09
21:06:00	69	8,89	15,09
21:07:00	69	8,89	15,09
21:08:00	69	8,89	15,09
21:09:00	69	8,89	15,09
21:10:00	69	8,89	15,09
21:11:00	69	8,89	15,09
21:12:00	69	8,89	15,09
21:13:00	69	8,89	15,09
21:14:00	69	8,89	15,09
21:15:00	69	8,89	15,09
21:16:00	69	8,89	15,09
21:17:00	69	8,89	15,09
21:18:00	69	8,89	15,09
21:19:00	68	8,89	15,09
21:20:00	69	8,89	15,09
21:21:00	69	8,89	15,09
21:22:00	69	8,89	15,09
21:23:00	69	8,88	15,15
21:24:00	69	8,88	15,15
21:25:00	69	8,88	15,15
21:26:00	68	8,88	15,15
21:27:00	69	8,88	15,15
21:28:00	69	8,88	15,15
21:29:00	68	8,88	15,15
21:30:00	69	8,88	15,15
21:31:00	69	8,88	15,15
21:32:00	69	8,88	15,15
21:33:00	69	8,88	15,15
21:34:00	69	8,88	15,15
21:35:00	69	8,88	15,15
21:36:00	69	8,88	15,15
21:37:00	69	8,88	15,15
21:38:00	69	8,88	15,22
21:39:00	69	8,88	15,22
21:40:00	69	8,88	15,22
21:41:00	69	8,88	15,22
21:42:00	69	8,88	15,22
21:43:00	69	8,88	15,22
21:44:00	69	8,88	15,22
21:45:00	69	8,88	15,22
21:46:00	69	8,88	15,22
21:47:00	69	8,88	15,22
21:48:00	69	8,88	15,22
21:49:00	69	8,88	15,22
21:50:00	69	8,88	15,22
21:51:00	69	8,88	15,22
21:52:00	69	8,88	15,22
21:53:00	69	8,88	15,22
21:54:00	69	8,88	15,22
21:55:00	69	8,88	15,22
21:56:00	69	8,87	15,28
21:57:00	69	8,88	15,22
21:58:00	69	8,87	15,28
21:59:00	69	8,87	15,28
22:00:00	69	8,87	15,28
22:01:00	69	8,87	15,28
22:02:00	69	8,87	15,28
22:03:00	69	8,87	15,28
22:04:00	69	8,87	15,28
22:05:00	69	8,87	15,28
22:06:00	69	8,87	15,28
22:07:00	69	8,87	15,28
22:08:00	69	8,87	15,28
22:09:00	69	8,87	15,28
22:10:00	69	8,87	15,28
22:11:00	69	8,87	15,28
22:12:00	69	8,87	15,28
22:13:00	69	8,87	15,28
22:14:00	69	8,86	15,34
22:15:00	69	8,86	15,34
22:16:00	69	8,86	15,34
22:17:00	69	8,86	15,34
22:18:00	69	8,86	15,34
22:19:00	69	8,86	15,34
22:20:00	69	8,86	15,34
22:21:00	69	8,86	15,34
22:22:00	69	8,86	15,34
22:23:00	69	8,86	15,34
22:24:00	69	8,86	15,34
22:25:00	69	8,86	15,34
22:26:00	69	8,86	15,34
22:27:00	69	8,86	15,34
22:28:00	69	8,86	15,34
22:29:00	69	8,86	15,34
22:30:00	69	8,86	15,34
22:31:00	69	8,86	15,40
22:32:00	69	8,86	15,34
22:33:00	69	8,86	15,40
22:34:00	69	8,86	15,40
22:35:00	69	8,86	15,40
22:36:00	69	8,86	15,40
22:37:00	69	8,86	15,40
22:38:00	69	8,86	15,40
22:39:00	69	8,86	15,40
22:40:00	69	8,86	15,40
22:41:00	69	8,86	15,40
22:42:00	69	8,86	15,40
22:43:00	69	8,86	15,40
22:44:00	69	8,86	15,40
22:45:00	69	8,86	15,40
22:46:00	69	8,86	15,40
22:47:00	69	8,86	15,40
22:48:00	69	8,86	15,40
22:49:00	69	8,86	15,40
22:50:00	69	8,85	15,47
22:51:00	69	8,86	15,40
22:52:00	69	8,85	15,47
22:53:00	69	8,85	15,47
22:54:00	69	8,85	15,47
22:55:00	69	8,85	15,47
22:56:00	69	8,85	15,47
22:57:00	69	8,85	15,47
22:58:00	69	8,85	15,47
22:59:00	69	8,85	15,47
23:00:00	69	8,85	15,47
23:01:00	69	8,85	15,47
23:02:00	69	8,85	15,47
23:03:00	69	8,85	15,47
23:04:00	69	8,85	15,47
23:05:00	69	8,85	15,47
23:06:00	69	8,85	15,47
23:07:00	69	8,85	15,47
23:08:00	69	8,85	15,47
23:09:00	69	8,85	15,47
23:10:00	69	8,84	15,53
23:11:00	69	8,84	15,53
23:12:00	69	8,85	15,47
23:13:00	69	8,84	15,53
23:14:00	69	8,84	15,53
23:15:00	69	8,84	15,53
23:16:00	69	8,84	15,53
23:17:00	69	8,84	15,53
23:18:00	69	8,84	15,53
23:19:00	69	8,84	15,53
23:20:00	69	8,84	15,53
23:21:00	69	8,84	15,53
23:22:00	69	8,84	15,53
23:23:00	69	8,84	15,53
23:24:00	69	8,84	15,53
23:25:00	69	8,84	15,53
23:26:00	69	8,84	15,53
23:27:00	69	8,84	15,53
23:28:00	69	8,84	15,53
23:29:00	69	8,83	15,60
23:30:00	69	8,84	15,53
23:31:00	69	8,83	15,60
23:32:00	69	8,83	15,60
23:33:00	69	8,83	15,60
23:34:00	69	8,83	15,60
23:35:00	69	8,83	15,60
23:36:00	69	8,83	15,60
23:37:00	69	8,83	15,60
23:38:00	69	8,83	15,60
23:39:00	69	8,83	15,60
23:40:00	69	8,83	15,60
23:41:00	69	8,83	15,60
23:42:00	69	8,83	15,60
23:43:00	69	8,83	15,60
23:44:00	69	8,83	15,60
23:45:00	69	8,83	15,60
23:46:00	69	8,83	15,60
23:47:00	69	8,83	15,60
23:48:00	69	8,83	15,60
23:49:00	69	8,83	15,60
23:50:00	69	8,83	15,60
23:51:00	69	8,82	15,66
23:52:00	69	8,82	15,66
23:53:00	69	8,83	15,60
23:54:00	69	8,82	15,66
23:55:00	69	8,82	15,66
23:56:00	69	8,82	15,66
23:57:00	69	8,82	15,66
23:58:00	69	8,82	15,66
23:59:00	69	8,82	15,66
24:00:00	69	8,82	15,66
24:01:00	69	8,82	15,66
24:02:00	69	8,82	15,66
24:03:00	69	8,82	15,66
24:04:00	69	8,82	15,66
24:05:00	69	8,82	15,66
24:06:00	69	8,82	15,66
24:07:00	69	8,82	15,66
24:08:00	69	8,82	15,66
24:09:00	69	8,82	15,66
24:10:00	69	8,82	15,66
24:11:00	69	8,82	15,66
24:12:00	69	8,82	15,66
24:13:00	69	8,82	15,66
24:14:00	69	8,82	15,66
24:15:00	69	8,82	15,72
24:16:00	69	8,82	15,72
24:17:00	69	8,82	15,72
24:18:00	69	8,82	15,72
24:19:00	69	8,82	15,72
24:20:00	69	8,82	15,72
24:21:00	69	8,82	15,72
24:22:00	69	8,82	15,72
24:23:00	69	8,82	15,72
24:24:00	69	8,82	15,72
24:25:00	69	8,82	15,72
