Repository: ProgWizer/parser

File: project-root/data/Data Acquisition/Data Acquisition/2009 year (240)/UCA L Research G1900+0.1%RPM (70C).txt
--Test Summary--
Full Path and File Name	
Instrument Name	4262L
Instrument Type	Model 4262 Twin Cell UCA
Instrument Serial Number	111L
Test Start Date	20.05.2009
Test Start Time	14:40:42
Test Stop Date	21.05.2009
Test Stop Time	15:48:23
Test Length	25:07:41
Final Sample Time Offset	25:07:29
Controller Schedule Name	
Sampling Period	60 seconds
Comments	
Information	WellID	
Information	Customer	
Information	CementClass	
Information	CementMfr	
Information	Additives	
Information	Density	
Information	BHCT	
Information	BHST	
Information	FluidLoss	
Information	JobType	
Calculated Value	CS_50	1:47:00
Calculated Value	CS_500	3:42:00
Calculated Value	CS_Time8h	8,24 MPa
Calculated Value	CS_Time16h	12,21 MPa
Calculated Value	CS_Time24h	14,12 MPa
Calculated Value	CS_Time48h	N/A
Calculated Value	CS_Time72h	N/A
Calculated Curve	Compressive Strength	Compressive strength type B (more than 14 lb/gal)
Initial Temperature (°C)	31 °C
Final Temperature (°C)	ERROR
Initial Transit Time (microsec/in)	18,13 microsec/in
Final Transit Time (microsec/in)	ERROR
Initial Compressive Strength (MPa)	0,00 MPa
Final Compressive Strength (MPa)	N/A
--Data--
Time (HH:MM:SS)	Temperature (°C)	Transit Time (microsec/in)	Compressive Strength (MPa)
0:00:00	31	18,13	0,00
0:01:00	30	18,10	0,00
0:02:00	30	18,09	0,01
0:03:00	30	18,10	0,00
0:04:00	30	20,31	0,00
0:05:00	30	20,31	0,00
0:06:00	30	20,30	0,00
0:07:00	30	20,30	0,00
0:08:00	31	20,30	0,00
0:09:00	31	20,29	0,00
0:10:00	32	20,29	0,00
0:11:00	32	20,27	0,00
0:12:00	33	20,26	0,00
0:13:00	33	20,25	0,00
0:14:00	33	20,24	0,00
0:15:00	34	17,22	0,16
0:16:00	34	17,20	0,16
0:17:00	35	17,18	0,17
0:18:00	35	17,16	0,17
0:19:00	35	17,15	0,17
0:20:00	36	17,14	0,18
0:21:00	36	17,13	0,18
0:22:00	37	17,11	0,18
0:23:00	37	17,11	0,18
0:24:00	37	17,10	0,18
0:25:00	38	17,09	0,18
0:26:00	38	17,08	0,19
0:27:00	38	17,08	0,19
0:28:00	39	17,06	0,19
0:29:00	39	17,05	0,19
0:30:00	39	17,04	0,19
0:31:00	40	17,03	0,20
0:32:00	40	17,03	0,20
0:33:00	40	17,02	0,20
0:34:00	40	17,02	0,20
0:35:00	41	17,02	0,20
0:36:00	41	17,02	0,20
0:37:00	41	17,01	0,20
0:38:00	41	17,00	0,20
0:39:00	41	17,00	0,20
0:40:00	42	16,99	0,21
0:41:00	42	17,00	0,20
0:42:00	42	17,01	0,20
0:43:00	42	17,00	0,20
0:44:00	42	17,00	0,20
0:45:00	42	16,99	0,21
0:46:00	42	17,00	0,20
0:47:00	42	17,00	0,20
0:48:00	42	16,99	0,21
0:49:00	43	16,99	0,21
0:50:00	43	16,98	0,21
0:51:00	43	16,98	0,21
0:52:00	43	16,98	0,21
0:53:00	43	16,98	0,21
0:54:00	43	16,98	0,21
0:55:00	44	16,98	0,21
0:56:00	44	16,98	0,21
0:57:00	44	16,98	0,21
0:58:00	44	16,97	0,21
0:59:00	44	16,97	0,21
1:00:00	44	16,97	0,21
1:01:00	44	16,96	0,21
1:02:00	44	16,97	0,21
1:03:00	44	16,96	0,21
1:04:00	44	16,96	0,21
1:05:00	44	16,96	0,21
1:06:00	44	16,95	0,21
1:07:00	44	16,96	0,21
1:08:00	45	16,95	0,21
1:09:00	46	16,94	0,22
1:10:00	48	16,94	0,22
1:11:00	50	16,93	0,22
1:12:00	53	16,92	0,22
1:13:00	56	16,90	0,23
1:14:00	59	16,89	0,23
1:15:00	61	16,86	0,23
1:16:00	62	16,84	0,24
1:17:00	63	16,83	0,24
1:18:00	64	16,80	0,25
1:19:00	65	16,79	0,25
1:20:00	65	16,78	0,25
1:21:00	66	16,78	0,25
1:22:00	66	16,77	0,26
1:23:00	66	16,76	0,26
1:24:00	67	16,75	0,26
1:25:00	67	16,74	0,26
1:26:00	67	16,74	0,26
1:27:00	68	16,73	0,27
1:28:00	68	16,72	0,27
1:29:00	68	16,71	0,27
1:30:00	68	16,71	0,27
1:31:00	68	16,69	0,27
1:32:00	68	16,69	0,27
1:33:00	68	16,68	0,28
1:34:00	68	16,67	0,28
1:35:00	69	16,66	0,28
1:36:00	69	16,64	0,29
1:37:00	69	16,63	0,29
1:38:00	69	16,61	0,29
1:39:00	69	16,59	0,30
1:40:00	69	16,57	0,30
1:41:00	69	16,55	0,31
1:42:00	69	16,54	0,31
1:43:00	69	16,50	0,32
1:44:00	69	16,48	0,33
1:45:00	69	16,44	0,34
1:46:00	69	16,41	0,34
1:47:00	69	16,38	0,35
1:48:00	69	16,35	0,36
1:49:00	69	16,30	0,37
1:50:00	69	16,27	0,38
1:51:00	69	16,22	0,40
1:52:00	69	16,17	0,41
1:53:00	69	16,12	0,43
1:54:00	69	16,07	0,44
1:55:00	69	16,01	0,46
1:56:00	69	15,96	0,47
1:57:00	69	15,90	0,49
1:58:00	69	15,84	0,51
1:59:00	69	15,79	0,53
2:00:00	69	15,72	0,55
2:01:00	69	15,66	0,57
2:02:00	69	15,60	0,59
2:03:00	69	15,54	0,61
2:04:00	69	15,47	0,64
2:05:00	69	15,41	0,66
2:06:00	69	15,34	0,69
2:07:00	69	15,28	0,71
2:08:00	69	15,22	0,73
2:09:00	69	15,17	0,76
2:10:00	69	15,11	0,78
2:11:00	69	15,05	0,81
2:12:00	69	14,99	0,83
2:13:00	69	14,93	0,86
2:14:00	69	14,86	0,89
2:15:00	69	14,80	0,92
2:16:00	69	14,76	0,94
2:17:00	69	14,68	0,98
2:18:00	69	14,62	1,01
2:19:00	68	14,55	1,04
2:20:00	69	14,50	1,07
2:21:00	69	14,45	1,09
2:22:00	69	14,40	1,12
2:23:00	69	14,34	1,15
2:24:00	69	14,29	1,18
2:25:00	69	14,24	1,21
2:26:00	69	14,20	1,24
2:27:00	69	14,14	1,27
2:28:00	69	14,09	1,30
2:29:00	69	14,04	1,33
2:30:00	69	14,00	1,36
2:31:00	69	13,95	1,39
2:32:00	69	13,92	1,41
2:33:00	69	13,87	1,44
2:34:00	68	13,83	1,47
2:35:00	69	13,78	1,51
2:36:00	69	13,74	1,53
2:37:00	69	13,70	1,56
2:38:00	69	13,66	1,59
2:39:00	69	13,62	1,63
2:40:00	69	13,57	1,66
2:41:00	69	13,54	1,69
2:42:00	69	13,50	1,72
2:43:00	68	13,46	1,75
2:44:00	69	13,43	1,77
2:45:00	69	13,39	1,80
2:46:00	69	13,36	1,83
2:47:00	69	13,32	1,87
2:48:00	69	13,28	1,90
2:49:00	69	13,24	1,93
2:50:00	69	13,21	1,96
2:51:00	69	13,17	1,99
2:52:00	69	13,14	2,02
2:53:00	69	13,11	2,05
2:54:00	69	13,08	2,07
2:55:00	69	13,05	2,11
2:56:00	69	13,02	2,14
2:57:00	69	12,99	2,17
2:58:00	69	12,96	2,20
2:59:00	69	12,93	2,23
3:00:00	69	12,90	2,25
3:01:00	69	12,88	2,28
3:02:00	69	12,85	2,30
3:03:00	69	12,82	2,34
3:04:00	69	12,79	2,37
3:05:00	69	12,76	2,40
3:06:00	69	12,74	2,42
3:07:00	69	12,71	2,46
3:08:00	69	12,69	2,48
3:09:00	69	12,66	2,52
3:10:00	69	12,63	2,54
3:11:00	69	12,61	2,57
3:12:00	69	12,57	2,62
3:13:00	69	12,54	2,65
3:14:00	69	12,52	2,67
3:15:00	69	12,50	2,70
3:16:00	69	12,48	2,73
3:17:00	68	12,45	2,76
3:18:00	69	12,43	2,78
3:19:00	69	12,41	2,81
3:20:00	69	12,39	2,84
3:21:00	69	12,36	2,87
3:22:00	69	12,34	2,90
3:23:00	69	12,32	2,93
3:24:00	69	12,30	2,96
3:25:00	69	12,27	2,99
3:26:00	69	12,26	3,01
3:27:00	68	12,24	3,04
3:28:00	69	12,21	3,07
3:29:00	68	12,19	3,10
3:30:00	69	12,18	3,12
3:31:00	69	12,15	3,15
3:32:00	69	12,14	3,18
3:33:00	69	12,12	3,21
3:34:00	69	12,10	3,23
3:35:00	69	12,08	3,26
3:36:00	69	12,06	3,28
3:37:00	69	12,04	3,32
3:38:00	69	12,03	3,34
3:39:00	69	12,00	3,37
3:40:00	69	11,99	3,40
3:41:00	69	11,97	3,42
3:42:00	69	11,96	3,44
3:43:00	69	11,95	3,47
3:44:00	69	11,93	3,49
3:45:00	69	11,91	3,51
3:46:00	69	11,90	3,54
3:47:00	69	11,88	3,56
3:48:00	68	11,87	3,59
3:49:00	69	11,86	3,61
3:50:00	69	11,84	3,64
3:51:00	69	11,82	3,66
3:52:00	69	11,80	3,70
3:53:00	69	11,79	3,71
3:54:00	69	11,78	3,74
3:55:00	69	11,77	3,76
3:56:00	69	11,75	3,79
3:57:00	69	11,73	3,81
3:58:00	69	11,72	3,84
3:59:00	69	11,71	3,85
4:00:00	69	11,70	3,88
4:01:00	69	11,68	3,91
4:02:00	69	11,67	3,93
4:03:00	69	11,66	3,95
4:04:00	69	11,64	3,97
4:05:00	69	11,63	4,00
4:06:00	69	11,61	4,03
4:07:00	69	11,61	4,04
4:08:00	69	11,59	4,07
4:09:00	69	11,58	4,08
4:10:00	69	11,57	4,11
4:11:00	69	11,55	4,14
4:12:00	69	11,55	4,15
4:13:00	69	11,54	4,17
4:14:00	69	11,52	4,20
4:15:00	69	11,52	4,21
4:16:00	69	11,50	4,24
4:17:00	69	11,49	4,25
4:18:00	69	11,48	4,28
4:19:00	69	11,47	4,30
4:20:00	69	11,46	4,33
4:21:00	69	11,45	4,34
4:22:00	69	11,43	4,37
4:23:00	69	11,43	4,39
4:24:00	68	11,42	4,40
4:25:00	69	11,40	4,43
4:26:00	69	11,40	4,45
4:27:00	69	11,39	4,46
4:28:00	69	11,38	4,49
4:29:00	69	11,37	4,51
4:30:00	69	11,35	4,54
4:31:00	69	11,34	4,56
4:32:00	69	11,34	4,57
4:33:00	69	11,33	4,59
4:34:00	69	11,32	4,62
4:35:00	69	11,31	4,64
4:36:00	69	11,30	4,65
4:37:00	69	11,29	4,68
4:38:00	69	11,28	4,70
4:39:00	69	11,27	4,72
4:40:00	69	11,26	4,73
4:41:00	69	11,25	4,77
4:42:00	69	11,24	4,78
4:43:00	69	11,23	4,80
4:44:00	69	11,22	4,82
4:45:00	69	11,22	4,83
4:46:00	69	11,21	4,85
4:47:00	69	11,20	4,87
4:48:00	69	11,19	4,88
4:49:00	69	11,18	4,92
4:50:00	69	11,17	4,93
4:51:00	69	11,16	4,95
4:52:00	69	11,16	4,97
4:53:00	69	11,15	4,99
4:54:00	69	11,14	5,00
4:55:00	69	11,13	5,02
4:56:00	69	11,13	5,04
4:57:00	69	11,12	5,06
4:58:00	69	11,11	5,07
4:59:00	69	11,10	5,09
5:00:00	69	11,10	5,11
5:01:00	69	11,09	5,13
5:02:00	69	11,07	5,18
5:03:00	69	11,06	5,20
5:04:00	69	11,05	5,22
5:05:00	69	11,04	5,23
5:06:00	69	11,04	5,25
5:07:00	69	11,03	5,27
5:08:00	69	11,02	5,29
5:09:00	69	11,02	5,31
5:10:00	69	11,01	5,33
5:11:00	69	11,00	5,35
5:12:00	69	10,99	5,36
5:13:00	69	10,98	5,38
5:14:00	69	10,98	5,40
5:15:00	69	10,97	5,42
5:16:00	69	10,96	5,44
5:17:00	69	10,95	5,46
5:18:00	69	10,94	5,50
5:19:00	69	10,94	5,50
5:20:00	69	10,93	5,54
5:21:00	69	10,93	5,54
5:22:00	68	10,92	5,55
5:23:00	68	10,91	5,57
5:24:00	69	10,90	5,59
5:25:00	69	10,89	5,61
5:26:00	69	10,89	5,63
5:27:00	69	10,88	5,65
5:28:00	69	10,87	5,67
5:29:00	69	10,86	5,69
5:30:00	69	10,86	5,71
5:31:00	69	10,85	5,73
5:32:00	69	10,84	5,75
5:33:00	69	10,84	5,77
5:34:00	68	10,83	5,79
5:35:00	69	10,82	5,81
5:36:00	69	10,82	5,81
5:37:00	69	10,80	5,86
5:38:00	69	10,80	5,86
5:39:00	69	10,80	5,88
5:40:00	69	10,79	5,90
5:41:00	69	10,78	5,92
5:42:00	69	10,77	5,94
5:43:00	69	10,77	5,96
5:44:00	69	10,76	5,98
5:45:00	69	10,75	6,00
5:46:00	69	10,74	6,02
5:47:00	69	10,74	6,04
5:48:00	69	10,73	6,07
5:49:00	69	10,73	6,07
5:50:00	69	10,72	6,09
5:51:00	69	10,71	6,11
5:52:00	69	10,71	6,13
5:53:00	69	10,70	6,15
5:54:00	69	10,69	6,17
5:55:00	69	10,68	6,20
5:56:00	69	10,68	6,22
5:57:00	69	10,67	6,24
5:58:00	69	10,66	6,26
5:59:00	69	10,66	6,26
6:00:00	69	10,65	6,29
6:01:00	69	10,65	6,31
6:02:00	69	10,64	6,33
6:03:00	69	10,64	6,33
6:04:00	69	10,63	6,35
6:05:00	69	10,63	6,38
6:06:00	69	10,62	6,40
6:07:00	69	10,61	6,42
6:08:00	69	10,61	6,42
6:09:00	69	10,60	6,44
6:10:00	69	10,59	6,47
6:11:00	69	10,59	6,49
6:12:00	69	10,58	6,51
6:13:00	69	10,57	6,54
6:14:00	69	10,57	6,54
6:15:00	69	10,56	6,56
6:16:00	69	10,56	6,58
6:17:00	69	10,55	6,61
6:18:00	69	10,55	6,61
6:19:00	69	10,54	6,63
6:20:00	69	10,54	6,65
6:21:00	69	10,53	6,68
6:22:00	69	10,52	6,70
6:23:00	69	10,52	6,70
6:24:00	69	10,51	6,73
6:25:00	69	10,50	6,75
6:26:00	69	10,50	6,77
6:27:00	69	10,50	6,77
6:28:00	69	10,49	6,80
6:29:00	69	10,48	6,82
6:30:00	69	10,48	6,82
6:31:00	68	10,47	6,85
6:32:00	69	10,47	6,87
6:33:00	69	10,47	6,87
6:34:00	69	10,46	6,90
6:35:00	69	10,45	6,92
6:36:00	69	10,45	6,92
6:37:00	68	10,45	6,95
6:38:00	69	10,44	6,97
6:39:00	69	10,44	6,97
6:40:00	69	10,43	7,00
6:41:00	69	10,42	7,02
6:42:00	69	10,42	7,02
6:43:00	69	10,41	7,05
6:44:00	69	10,41	7,07
6:45:00	69	10,41	7,07
6:46:00	69	10,40	7,10
6:47:00	69	10,39	7,12
6:48:00	69	10,39	7,12
6:49:00	69	10,38	7,15
6:50:00	69	10,38	7,18
6:51:00	69	10,37	7,20
6:52:00	69	10,37	7,20
6:53:00	69	10,36	7,23
6:54:00	69	10,36	7,23
6:55:00	69	10,36	7,25
6:56:00	69	10,35	7,28
6:57:00	69	10,35	7,28
6:58:00	69	10,34	7,31
6:59:00	69	10,33	7,33
7:00:00	69	10,33	7,33
7:01:00	69	10,32	7,36
7:02:00	69	10,32	7,36
7:03:00	69	10,32	7,39
7:04:00	69	10,32	7,39
7:05:00	69	10,31	7,41
7:06:00	69	10,30	7,44
7:07:00	69	10,30	7,44
7:08:00	69	10,29	7,47
7:09:00	69	10,29	7,47
7:10:00	69	10,29	7,49
7:11:00	69	10,28	7,52
7:12:00	69	10,28	7,52
7:13:00	69	10,27	7,55
7:14:00	69	10,27	7,58
7:15:00	69	10,27	7,58
7:16:00	69	10,26	7,60
7:17:00	69	10,26	7,60
7:18:00	69	10,25	7,63
7:19:00	69	10,24	7,66
7:20:00	69	10,24	7,66
7:21:00	69	10,23	7,69
7:22:00	69	10,23	7,69
7:23:00	69	10,23	7,71
7:24:00	69	10,23	7,71
7:25:00	69	10,22	7,74
7:26:00	69	10,21	7,77
7:27:00	69	10,21	7,77
7:28:00	69	10,21	7,77
7:29:00	69	10,20	7,80
7:30:00	69	10,20	7,80
7:31:00	69	10,20	7,83
7:32:00	68	10,20	7,83
7:33:00	69	10,19	7,86
7:34:00	69	10,19	7,86
7:35:00	69	10,18	7,89
7:36:00	69	10,18	7,89
7:37:00	69	10,17	7,91
7:38:00	69	10,17	7,94
7:39:00	69	10,17	7,94
7:40:00	69	10,16	7,97
7:41:00	69	10,16	7,97
7:42:00	69	10,15	8,00
7:43:00	69	10,15	8,00
7:44:00	69	10,14	8,03
7:45:00	69	10,14	8,03
7:46:00	69	10,14	8,06
7:47:00	69	10,14	8,06
7:48:00	69	10,13	8,09
7:49:00	69	10,13	8,09
7:50:00	69	10,12	8,12
7:51:00	69	10,12	8,12
7:52:00	69	10,11	8,15
7:53:00	69	10,11	8,15
7:54:00	69	10,11	8,18
7:55:00	69	10,11	8,18
7:56:00	69	10,10	8,21
7:57:00	69	10,10	8,21
7:58:00	69	10,10	8,21
7:59:00	69	10,09	8,24
8:00:00	69	10,09	8,24
8:01:00	69	10,08	8,27
8:02:00	69	10,08	8,27
8:03:00	69	10,08	8,27
8:04:00	69	10,08	8,30
8:05:00	69	10,08	8,30
8:06:00	69	10,07	8,33
8:07:00	69	10,07	8,33
8:08:00	69	10,06	8,36
8:09:00	69	10,06	8,36
8:10:00	69	10,06	8,36
8:11:00	69	10,05	8,39
8:12:00	69	10,05	8,39
8:13:00	69	10,05	8,42
8:14:00	69	10,05	8,42
8:15:00	69	10,04	8,45
8:16:00	69	10,03	8,49
8:17:00	69	10,03	8,49
8:18:00	69	10,02	8,52
8:19:00	69	10,02	8,52
8:20:00	69	10,02	8,52
8:21:00	69	10,02	8,55
8:22:00	69	10,02	8,55
8:23:00	69	10,01	8,58
8:24:00	69	10,01	8,58
8:25:00	69	10,01	8,58
8:26:00	69	10,00	8,61
8:27:00	69	9,99	8,64
8:28:00	69	9,99	8,64
8:29:00	68	9,99	8,64
8:30:00	69	9,99	8,68
8:31:00	69	9,99	8,68
8:32:00	69	9,98	8,71
8:33:00	69	9,98	8,71
8:34:00	68	9,98	8,71
8:35:00	69	9,97	8,74
8:36:00	69	9,97	8,74
8:37:00	69	9,96	8,77
8:38:00	69	9,96	8,77
8:39:00	69	9,96	8,81
8:40:00	69	9,96	8,81
8:41:00	69	9,96	8,81
8:42:00	69	9,95	8,84
8:43:00	69	9,95	8,84
8:44:00	68	9,95	8,84
8:45:00	69	9,94	8,87
8:46:00	69	9,94	8,87
8:47:00	69	9,94	8,87
8:48:00	69	9,93	8,90
8:49:00	69	9,93	8,90
8:50:00	69	9,93	8,94
8:51:00	69	9,93	8,94
8:52:00	69	9,93	8,94
8:53:00	69	9,92	8,97
8:54:00	69	9,92	8,97
8:55:00	69	9,92	8,97
8:56:00	69	9,91	9,00
8:57:00	69	9,91	9,00
8:58:00	69	9,91	9,00
8:59:00	69	9,90	9,04
9:00:00	69	9,90	9,07
9:01:00	69	9,90	9,07
9:02:00	69	9,90	9,07
9:03:00	69	9,89	9,11
9:04:00	68	9,89	9,11
9:05:00	69	9,89	9,11
9:06:00	69	9,89	9,11
9:07:00	68	9,88	9,14
9:08:00	69	9,88	9,14
9:09:00	69	9,88	9,17
9:10:00	69	9,88	9,17
9:11:00	69	9,88	9,17
9:12:00	69	9,88	9,17
9:13:00	69	9,87	9,21
9:14:00	69	9,87	9,21
9:15:00	69	9,87	9,21
9:16:00	69	9,86	9,24
9:17:00	69	9,86	9,24
9:18:00	69	9,86	9,24
9:19:00	69	9,85	9,28
9:20:00	68	9,85	9,28
9:21:00	69	9,85	9,28
9:22:00	69	9,84	9,31
9:23:00	69	9,84	9,31
9:24:00	68	9,84	9,31
9:25:00	69	9,84	9,35
9:26:00	69	9,84	9,35
9:27:00	69	9,83	9,38
9:28:00	69	9,83	9,38
9:29:00	69	9,83	9,38
9:30:00	69	9,83	9,38
9:31:00	69	9,83	9,38
9:32:00	69	9,82	9,42
9:33:00	69	9,82	9,42
9:34:00	69	9,82	9,45
9:35:00	69	9,82	9,45
9:36:00	69	9,82	9,45
9:37:00	69	9,81	9,49
9:38:00	69	9,81	9,49
9:39:00	69	9,81	9,49
9:40:00	68	9,81	9,49
9:41:00	69	9,80	9,52
9:42:00	69	9,80	9,52
9:43:00	69	9,80	9,52
9:44:00	69	9,80	9,52
9:45:00	69	9,79	9,56
9:46:00	69	9,79	9,56
9:47:00	69	9,79	9,56
9:48:00	69	9,79	9,59
9:49:00	69	9,79	9,59
9:50:00	69	9,78	9,63
9:51:00	68	9,78	9,63
9:52:00	69	9,78	9,63
9:53:00	68	9,78	9,63
9:54:00	69	9,78	9,63
9:55:00	69	9,77	9,67
9:56:00	69	9,77	9,67
9:57:00	69	9,77	9,67
9:58:00	69	9,76	9,70
9:59:00	69	9,76	9,70
10:00:00	69	9,76	9,70
10:01:00	69	9,75	9,74
10:02:00	68	9,75	9,74
10:03:00	69	9,75	9,74
10:04:00	69	9,75	9,74
10:05:00	69	9,75	9,78
10:06:00	69	9,75	9,78
10:07:00	69	9,75	9,78
10:08:00	69	9,74	9,81
10:09:00	69	9,74	9,81
10:10:00	69	9,74	9,81
10:11:00	69	9,74	9,81
10:12:00	69	9,74	9,81
10:13:00	69	9,73	9,85
10:14:00	69	9,73	9,85
10:15:00	69	9,73	9,85
10:16:00	69	9,73	9,85
10:17:00	69	9,72	9,89
10:18:00	68	9,72	9,89
10:19:00	69	9,72	9,89
10:20:00	69	9,72	9,93
10:21:00	69	9,72	9,93
10:22:00	69	9,72	9,93
10:23:00	69	9,72	9,93
10:24:00	69	9,71	9,96
10:25:00	69	9,71	9,96
10:26:00	69	9,71	9,96
10:27:00	69	9,71	9,96
10:28:00	69	9,70	10,00
10:29:00	69	9,70	10,00
10:30:00	69	9,70	10,00
10:31:00	69	9,70	10,00
10:32:00	69	9,69	10,04
10:33:00	69	9,69	10,04
10:34:00	69	9,69	10,04
10:35:00	69	9,69	10,04
10:36:00	69	9,69	10,04
10:37:00	69	9,69	10,08
10:38:00	69	9,69	10,08
10:39:00	69	9,69	10,08
10:40:00	69	9,69	10,08
10:41:00	69	9,68	10,11
10:42:00	69	9,68	10,11
10:43:00	69	9,68	10,11
10:44:00	69	9,68	10,11
10:45:00	69	9,68	10,11
10:46:00	69	9,67	10,15
10:47:00	69	9,67	10,15
10:48:00	69	9,67	10,15
10:49:00	69	9,67	10,15
10:50:00	69	9,66	10,19
10:51:00	69	9,66	10,19
10:52:00	69	9,66	10,19
10:53:00	69	9,66	10,19
10:54:00	69	9,66	10,23
10:55:00	68	9,66	10,23
10:56:00	69	9,66	10,23
10:57:00	69	9,66	10,23
10:58:00	69	9,65	10,27
10:59:00	69	9,65	10,27
11:00:00	69	9,65	10,27
11:01:00	69	9,65	10,27
11:02:00	69	9,65	10,27
11:03:00	68	9,64	10,31
11:04:00	69	9,64	10,31
11:05:00	69	9,64	10,31
11:06:00	69	9,64	10,31
11:07:00	69	9,63	10,35
11:08:00	69	9,63	10,35
11:09:00	69	9,63	10,35
11:10:00	69	9,63	10,35
11:11:00	69	9,63	10,35
11:12:00	69	9,63	10,39
11:13:00	69	9,63	10,39
11:14:00	69	9,63	10,39
11:15:00	69	9,63	10,39
11:16:00	69	9,62	10,43
11:17:00	69	9,62	10,43
11:18:00	69	9,62	10,43
11:19:00	68	9,62	10,43
11:20:00	69	9,62	10,43
11:21:00	69	9,61	10,47
11:22:00	69	9,61	10,47
11:23:00	69	9,61	10,47
11:24:00	69	9,61	10,47
11:25:00	69	9,61	10,47
11:26:00	69	9,60	10,51
11:27:00	69	9,60	10,51
11:28:00	69	9,60	10,51
11:29:00	69	9,60	10,51
11:30:00	69	9,60	10,51
11:31:00	69	9,60	10,55
11:32:00	69	9,60	10,55
11:33:00	69	9,60	10,55
11:34:00	69	9,60	10,55
11:35:00	69	9,60	10,55
11:36:00	69	9,59	10,59
11:37:00	69	9,59	10,59
11:38:00	69	9,59	10,59
11:39:00	69	9,59	10,59
11:40:00	69	9,59	10,59
11:41:00	69	9,59	10,59
11:42:00	69	9,59	10,59
11:43:00	68	9,58	10,63
11:44:00	69	9,58	10,63
11:45:00	69	9,58	10,63
11:46:00	69	9,58	10,63
11:47:00	69	9,57	10,67
11:48:00	69	9,57	10,67
11:49:00	68	9,57	10,67
11:50:00	69	9,57	10,67
11:51:00	69	9,57	10,67
11:52:00	69	9,57	10,71
11:53:00	68	9,57	10,67
11:54:00	69	9,57	10,71
11:55:00	69	9,57	10,71
11:56:00	68	9,57	10,71
11:57:00	68	9,56	10,75
11:58:00	69	9,56	10,75
11:59:00	69	9,56	10,75
12:00:00	69	9,56	10,75
12:01:00	69	9,56	10,75
12:02:00	69	9,55	10,79
12:03:00	69	9,55	10,79
12:04:00	69	9,55	10,79
12:05:00	69	9,55	10,79
12:06:00	69	9,55	10,79
12:07:00	69	9,55	10,79
12:08:00	69	9,54	10,83
12:09:00	69	9,54	10,83
12:10:00	69	9,54	10,83
12:11:00	69	9,54	10,83
12:12:00	69	9,54	10,83
12:13:00	69	9,54	10,87
12:14:00	69	9,54	10,83
12:15:00	69	9,54	10,87
12:16:00	69	9,54	10,87
12:17:00	69	9,54	10,87
12:18:00	69	9,54	10,87
12:19:00	69	9,53	10,91
12:20:00	69	9,53	10,91
12:21:00	69	9,53	10,91
12:22:00	69	9,53	10,91
12:23:00	69	9,53	10,91
12:24:00	69	9,53	10,91
12:25:00	69	9,52	10,96
12:26:00	69	9,52	10,96
12:27:00	69	9,52	10,96
12:28:00	69	9,52	10,96
12:29:00	68	9,52	10,96
12:30:00	68	9,52	11,00
12:31:00	69	9,52	11,00
12:32:00	69	9,52	11,00
12:33:00	69	9,52	11,00
12:34:00	69	9,52	11,00
12:35:00	69	9,52	11,00
12:36:00	69	9,52	11,00
12:37:00	69	9,51	11,04
12:38:00	69	9,51	11,04
12:39:00	69	9,51	11,04
12:40:00	68	9,51	11,04
12:41:00	69	9,51	11,04
12:42:00	69	9,51	11,04
12:43:00	69	9,50	11,08
12:44:00	69	9,50	11,08
12:45:00	69	9,50	11,08
12:46:00	69	9,50	11,08
12:47:00	69	9,50	11,08
12:48:00	69	9,50	11,08
12:49:00	69	9,49	11,13
12:50:00	68	9,49	11,13
12:51:00	69	9,49	11,13
12:52:00	69	9,49	11,13
12:53:00	69	9,49	11,13
12:54:00	69	9,49	11,13
12:55:00	69	9,49	11,13
12:56:00	68	9,48	11,17
12:57:00	69	9,49	11,13
12:58:00	69	9,48	11,17
12:59:00	69	9,48	11,17
13:00:00	69	9,48	11,17
13:01:00	69	9,48	11,17
13:02:00	69	9,48	11,17
13:03:00	69	9,48	11,17
13:04:00	69	9,48	11,21
13:05:00	69	9,48	11,21
13:06:00	69	9,48	11,21
13:07:00	69	9,48	11,21
13:08:00	69	9,48	11,21
13:09:00	69	9,48	11,21
13:10:00	69	9,48	11,21
13:11:00	69	9,47	11,25
13:12:00	69	9,47	11,25
13:13:00	69	9,47	11,25
13:14:00	69	9,47	11,25
13:15:00	69	9,47	11,25
13:16:00	69	9,47	11,25
13:17:00	69	9,47	11,25
13:18:00	69	9,46	11,30
13:19:00	69	9,46	11,30
13:20:00	69	9,46	11,30
13:21:00	69	9,46	11,30
13:22:00	69	9,46	11,30
13:23:00	69	9,45	11,34
13:24:00	69	9,45	11,34
13:25:00	69	9,45	11,34
13:26:00	69	9,45	11,34
13:27:00	69	9,45	11,38
13:28:00	69	9,45	11,38
13:29:00	69	9,45	11,38
13:30:00	69	9,45	11,38
13:31:00	69	9,45	11,38
13:32:00	69	9,45	11,38
13:33:00	69	9,45	11,38
13:34:00	69	9,45	11,38
13:35:00	69	9,44	11,43
13:36:00	69	9,44	11,43
13:37:00	69	9,44	11,43
13:38:00	69	9,44	11,43
13:39:00	69	9,44	11,43
13:40:00	69	9,44	11,43
13:41:00	69	9,43	11,47
13:42:00	69	9,43	11,47
13:43:00	69	9,43	11,47
13:44:00	69	9,43	11,47
13:45:00	69	9,43	11,47
13:46:00	69	9,43	11,52
13:47:00	69	9,43	11,52
13:48:00	69	9,43	11,52
13:49:00	69	9,43	11,52
13:50:00	69	9,43	11,52
13:51:00	69	9,43	11,52
13:52:00	68	9,43	11,52
13:53:00	69	9,43	11,52
13:54:00	69	9,42	11,56
13:55:00	69	9,42	11,56
13:56:00	69	9,42	11,56
13:57:00	69	9,42	11,56
13:58:00	69	9,42	11,56
13:59:00	69	9,42	11,56
14:00:00	69	9,42	11,56
14:01:00	69	9,42	11,56
14:02:00	69	9,41	11,61
14:03:00	69	9,41	11,61
14:04:00	69	9,41	11,61
14:05:00	68	9,41	11,61
14:06:00	69	9,41	11,61
14:07:00	68	9,41	11,61
14:08:00	69	9,41	11,61
14:09:00	69	9,41	11,61
14:10:00	69	9,40	11,65
14:11:00	69	9,40	11,65
14:12:00	69	9,40	11,65
14:13:00	69	9,40	11,65
14:14:00	69	9,40	11,65
14:15:00	69	9,40	11,65
14:16:00	69	9,39	11,70
14:17:00	69	9,39	11,70
14:18:00	69	9,39	11,70
14:19:00	69	9,39	11,70
14:20:00	69	9,39	11,70
14:21:00	69	9,39	11,70
14:22:00	69	9,39	11,70
14:23:00	69	9,39	11,70
14:24:00	69	9,39	11,74
14:25:00	69	9,39	11,74
14:26:00	69	9,39	11,74
14:27:00	69	9,39	11,74
14:28:00	69	9,39	11,74
14:29:00	69	9,39	11,74
14:30:00	69	9,39	11,74
14:31:00	69	9,39	11,74
14:32:00	69	9,39	11,74
14:33:00	68	9,38	11,79
14:34:00	69	9,38	11,79
14:35:00	68	9,38	11,79
14:36:00	69	9,38	11,79
14:37:00	69	9,38	11,79
14:38:00	69	9,38	11,79
14:39:00	69	9,38	11,79
14:40:00	69	9,38	11,79
14:41:00	69	9,37	11,83
14:42:00	69	9,37	11,83
14:43:00	69	9,37	11,83
14:44:00	69	9,37	11,83
14:45:00	69	9,37	11,83
14:46:00	69	9,37	11,83
14:47:00	69	9,37	11,83
14:48:00	69	9,37	11,83
14:49:00	69	9,37	11,83
14:50:00	69	9,36	11,88
14:51:00	69	9,36	11,88
14:52:00	69	9,36	11,88
14:53:00	69	9,36	11,88
14:54:00	69	9,36	11,88
14:55:00	68	9,36	11,88
14:56:00	69	9,36	11,93
14:57:00	69	9,36	11,88
14:58:00	69	9,36	11,93
14:59:00	69	9,36	11,93
15:00:00	69	9,36	11,93
15:01:00	69	9,36	11,93
15:02:00	68	9,36	11,93
15:03:00	69	9,36	11,93
15:04:00	69	9,36	11,93
15:05:00	69	9,36	11,93
15:06:00	69	9,36	11,93
15:07:00	69	9,35	11,97
15:08:00	69	9,35	11,97
15:09:00	69	9,35	11,97
15:10:00	69	9,35	11,97
15:11:00	68	9,35	11,97
15:12:00	69	9,35	11,97
15:13:00	69	9,34	12,02
15:14:00	69	9,34	12,02
15:15:00	69	9,34	12,02
15:16:00	69	9,34	12,02
15:17:00	69	9,34	12,02
15:18:00	69	9,34	12,02
15:19:00	68	9,34	12,02
15:20:00	69	9,34	12,02
15:21:00	69	9,34	12,02
15:22:00	69	9,34	12,02
15:23:00	68	9,34	12,02
15:24:00	69	9,34	12,07
15:25:00	69	9,34	12,07
15:26:00	68	9,34	12,07
15:27:00	69	9,34	12,07
15:28:00	69	9,34	12,07
15:29:00	69	9,34	12,07
15:30:00	69	9,34	12,07
15:31:00	69	9,34	12,07
15:32:00	69	9,33	12,11
15:33:00	69	9,33	12,11
15:34:00	69	9,33	12,11
15:35:00	69	9,33	12,11
15:36:00	69	9,33	12,11
15:37:00	69	9,33	12,11
15:38:00	69	9,33	12,11
15:39:00	69	9,33	12,11
15:40:00	69	9,32	12,16
15:41:00	69	9,33	12,11
15:42:00	68	9,32	12,16
15:43:00	69	9,32	12,16
15:44:00	69	9,32	12,16
15:45:00	69	9,32	12,16
15:46:00	69	9,32	12,16
15:47:00	69	9,32	12,16
15:48:00	69	9,32	12,16
15:49:00	69	9,32	12,16
15:50:00	69	9,32	12,16
15:51:00	69	9,32	12,16
15:52:00	68	9,31	12,21
15:53:00	69	9,31	12,21
15:54:00	69	9,31	12,21
15:55:00	69	9,31	12,21
15:56:00	68	9,31	12,21
15:57:00	69	9,31	12,21
15:58:00	69	9,31	12,21
15:59:00	69	9,30	12,25
16:00:00	69	9,31	12,21
16:01:00	69	9,30	12,25
16:02:00	69	9,30	12,25
16:03:00	69	9,30	12,25
16:04:00	69	9,30	12,25
16:05:00	69	9,30	12,25
16:06:00	69	9,30	12,25
16:07:00	69	9,30	12,30
16:08:00	69	9,30	12,30
16:09:00	69	9,30	12,30
16:10:00	69	9,30	12,30
16:11:00	69	9,30	12,30
16:12:00	69	9,30	12,30
16:13:00	69	9,30	12,30
16:14:00	69	9,30	12,30
16:15:00	69	9,30	12,30
16:16:00	69	9,30	12,30
16:17:00	69	9,30	12,30
16:18:00	69	9,29	12,35
16:19:00	69	9,29	12,35
16:20:00	69	9,29	12,35
16:21:00	69	9,29	12,35
16:22:00	69	9,29	12,35
16:23:00	69	9,29	12,35
16:24:00	69	9,29	12,35
16:25:00	69	9,29	12,35
16:26:00	69	9,29	12,35
16:27:00	69	9,29	12,35
16:28:00	68	9,28	12,40
16:29:00	69	9,28	12,40
16:30:00	69	9,28	12,40
16:31:00	69	9,28	12,40
16:32:00	69	9,28	12,40
16:33:00	69	9,28	12,40
16:34:00	69	9,28	12,40
16:35:00	69	9,28	12,40
16:36:00	69	9,28	12,40
16:37:00	69	9,27	12,45
16:38:00	69	9,27	12,45
16:39:00	69	9,27	12,45
16:40:00	69	9,27	12,45
16:41:00	69	9,27	12,45
16:42:00	69	9,27	12,45
16:43:00	69	9,27	12,45
16:44:00	69	9,27	12,45
16:45:00	69	9,27	12,45
16:46:00	69	9,27	12,45
16:47:00	69	9,27	12,45
16:48:00	69	9,27	12,50
16:49:00	69	9,27	12,50
16:50:00	69	9,27	12,50
16:51:00	69	9,27	12,50
16:52:00	69	9,27	12,50
16:53:00	69	9,27	12,50
16:54:00	69	9,27	12,50
16:55:00	69	9,27	12,50
16:56:00	69	9,27	12,50
16:57:00	69	9,27	12,50
16:58:00	69	9,26	12,54
16:59:00	69	9,26	12,54
17:00:00	69	9,26	12,54
17:01:00	69	9,26	12,54
17:02:00	69	9,26	12,54
17:03:00	69	9,26	12,54
17:04:00	69	9,26	12,54
17:05:00	69	9,26	12,54
17:06:00	69	9,26	12,54
17:07:00	69	9,25	12,59
17:08:00	69	9,25	12,59
17:09:00	69	9,25	12,59
17:10:00	68	9,25	12,59
17:11:00	69	9,25	12,59
17:12:00	69	9,25	12,59
17:13:00	69	9,25	12,59
17:14:00	69	9,25	12,59
17:15:00	69	9,25	12,59
17:16:00	69	9,25	12,59
17:17:00	69	9,25	12,59
17:18:00	69	9,25	12,59
17:19:00	69	9,25	12,59
17:20:00	69	9,25	12,59
17:21:00	69	9,24	12,64
17:22:00	69	9,24	12,64
17:23:00	69	9,24	12,64
17:24:00	69	9,24	12,64
17:25:00	69	9,24	12,64
17:26:00	69	9,24	12,69
17:27:00	69	9,24	12,64
17:28:00	69	9,24	12,64
17:29:00	69	9,24	12,69
17:30:00	69	9,24	12,69
17:31:00	69	9,24	12,69
17:32:00	69	9,24	12,69
17:33:00	69	9,24	12,69
17:34:00	69	9,24	12,69
17:35:00	69	9,24	12,69
17:36:00	69	9,24	12,69
17:37:00	69	9,24	12,69
17:38:00	69	9,24	12,69
17:39:00	69	9,24	12,69
17:40:00	69	9,23	12,74
17:41:00	69	9,24	12,69
17:42:00	69	9,24	12,69
17:43:00	69	9,23	12,74
17:44:00	69	9,23	12,74
17:45:00	69	9,23	12,74
17:46:00	69	9,23	12,74
17:47:00	69	9,23	12,74
17:48:00	69	9,23	12,74
17:49:00	69	9,23	12,74
17:50:00	69	9,23	12,74
17:51:00	69	9,23	12,74
17:52:00	69	9,23	12,74
17:53:00	69	9,23	12,74
17:54:00	69	9,22	12,79
17:55:00	69	9,22	12,79
17:56:00	69	9,22	12,79
17:57:00	68	9,22	12,79
17:58:00	68	9,22	12,79
17:59:00	69	9,22	12,79
18:00:00	69	9,22	12,79
18:01:00	68	9,22	12,79
18:02:00	69	9,22	12,79
18:03:00	69	9,21	12,84
18:04:00	68	9,22	12,79
18:05:00	69	9,21	12,84
18:06:00	68	9,22	12,79
18:07:00	69	9,21	12,84
18:08:00	69	9,21	12,84
18:09:00	68	9,21	12,84
18:10:00	69	9,21	12,84
18:11:00	69	9,21	12,84
18:12:00	69	9,21	12,84
18:13:00	69	9,21	12,84
18:14:00	69	9,21	12,84
18:15:00	69	9,21	12,84
18:16:00	69	9,21	12,84
18:17:00	69	9,21	12,84
18:18:00	69	9,21	12,84
18:19:00	69	9,21	12,89
18:20:00	69	9,21	12,89
18:21:00	69	9,21	12,89
18:22:00	69	9,21	12,89
18:23:00	69	9,21	12,89
18:24:00	69	9,21	12,89
18:25:00	69	9,21	12,89
18:26:00	69	9,21	12,89
18:27:00	69	9,21	12,89
18:28:00	69	9,21	12,89
18:29:00	69	9,21	12,89
18:30:00	69	9,20	12,94
18:31:00	69	9,21	12,89
18:32:00	69	9,20	12,94
18:33:00	69	9,20	12,94
18:34:00	69	9,20	12,94
18:35:00	69	9,20	12,94
18:36:00	69	9,20	12,94
18:37:00	69	9,20	12,94
18:38:00	69	9,20	12,94
18:39:00	69	9,20	12,94
18:40:00	69	9,20	12,94
18:41:00	69	9,20	12,94
18:42:00	69	9,20	12,94
18:43:00	69	9,20	12,94
18:44:00	69	9,20	12,94
18:45:00	69	9,20	12,94
18:46:00	69	9,19	13,00
18:47:00	69	9,19	13,00
18:48:00	69	9,19	13,00
18:49:00	69	9,19	13,00
18:50:00	69	9,19	13,00
18:51:00	69	9,19	13,00
18:52:00	69	9,19	13,00
18:53:00	69	9,19	13,00
18:54:00	69	9,19	13,00
18:55:00	69	9,19	13,00
18:56:00	69	9,19	13,00
18:57:00	69	9,19	13,00
18:58:00	69	9,19	13,00
18:59:00	69	9,18	13,05
19:00:00	69	9,18	13,05
19:01:00	69	9,18	13,05
19:02:00	69	9,18	13,05
19:03:00	69	9,18	13,05
19:04:00	69	9,18	13,05
19:05:00	69	9,18	13,05
19:06:00	69	9,18	13,05
19:07:00	69	9,18	13,05
19:09:15			
19:09:15	69	9,18	13,05
19:10:15	69	9,18	13,05
19:11:15	69	9,18	13,05
19:12:15	69	9,18	13,10
19:13:15	69	9,18	13,05
19:14:15	69	9,18	13,10
19:15:15	69	9,18	13,10
19:16:15	69	9,18	13,10
19:17:15	69	9,18	13,10
19:18:15	69	9,18	13,10
19:19:15	69	9,18	13,10
19:20:15	69	9,18	13,10
19:21:15	69	9,18	13,10
19:22:15	69	9,18	13,10
19:23:15	69	9,18	13,10
19:24:15	69	9,18	13,10
19:25:15	69	9,18	13,10
19:26:15	69	9,17	13,15
19:27:15	69	9,17	13,15
19:28:15	69	9,17	13,15
19:33:29			
19:33:29	69	9,17	13,15
19:34:29	69	9,17	13,15
19:35:29	69	9,17	13,15
19:36:29	69	9,17	13,15
19:37:29	69	9,17	13,15
19:38:29	69	9,17	13,15
19:39:29	69	9,17	13,15
19:40:29	69	9,17	13,15
19:41:29	69	9,17	13,15
19:42:29	69	9,16	13,20
19:43:29	69	9,17	13,15
19:44:29	69	9,16	13,20
19:45:29	69	9,16	13,20
19:46:29	69	9,16	13,20
19:47:29	69	9,16	13,20
19:48:29	69	9,16	13,20
19:49:29	69	9,16	13,20
19:50:29	69	9,16	13,20
19:51:29	69	9,16	13,20
19:52:29	69	9,16	13,20
19:53:29	69	9,16	13,20
19:54:29	69	9,15	13,25
19:55:29	69	9,15	13,25
19:56:29	69	9,15	13,25
19:57:29	69	9,15	13,25
19:58:29	69	9,15	13,25
19:59:29	69	9,15	13,25
20:00:29	69	9,15	13,25
20:01:29	69	9,15	13,25
20:02:29	69	9,15	13,25
20:03:29	69	9,15	13,25
20:04:29	69	9,15	13,25
20:05:29	69	9,15	13,25
20:06:29	69	9,15	13,25
20:07:29	69	9,15	13,25
20:08:29	69	9,15	13,25
20:09:29	69	9,15	13,31
20:10:29	69	9,15	13,31
20:11:29	69	9,15	13,31
20:12:29	69	9,15	13,31
20:13:29	69	9,15	13,31
20:14:29	69	9,15	13,31
20:15:29	69	9,15	13,31
20:16:29	69	9,15	13,31
20:17:29	69	9,15	13,31
20:18:29	69	9,15	13,31
20:19:29	69	9,15	13,31
20:20:29	69	9,15	13,31
20:21:29	69	9,14	13,36
20:22:29	69	9,14	13,36
20:23:29	69	9,14	13,36
20:24:29	69	9,14	13,36
20:25:29	69	9,14	13,36
20:26:29	69	9,14	13,36
20:27:29	69	9,14	13,36
20:28:29	69	9,14	13,36
20:29:29	69	9,14	13,36
20:30:29	69	9,14	13,36
20:31:29	69	9,14	13,36
20:32:29	69	9,14	13,36
20:33:29	69	9,14	13,36
20:34:29	69	9,14	13,36
20:35:29	69	9,13	13,41
20:36:29	69	9,13	13,41
20:37:29	69	9,13	13,41
20:38:29	69	9,13	13,41
20:39:29	69	9,13	13,41
20:40:29	69	9,13	13,41
20:41:29	69	9,13	13,41
20:42:29	69	9,13	13,41
20:43:29	69	9,13	13,41
20:44:29	69	9,13	13,41
20:45:29	69	9,13	13,41
20:46:29	69	9,13	13,41
20:47:29	69	9,13	13,41
20:48:29	69	9,13	13,47
20:49:29	69	9,13	13,47
20:50:29	69	9,13	13,47
20:51:29	69	9,13	13,47
20:52:29	69	9,13	13,47
20:53:29	69	9,13	13,47
20:54:29	69	9,13	13,47
20:55:29	69	9,13	13,47
20:56:29	69	9,13	13,47
20:57:29	69	9,13	13,47
20:58:29	69	9,12	13,52
20:59:29	69	9,12	13,52
21:00:29	69	9,12	13,52
21:01:29	69	9,12	13,52
21:02:29	69	9,12	13,52
21:03:29	69	9,12	13,52
21:04:29	69	9,12	13,52
21:05:29	69	9,12	13,52
21:06:29	69	9,12	13,52
21:07:29	69	9,12	13,52
21:08:29	69	9,11	13,57
21:09:29	69	9,12	13,52
21:10:29	69	9,11	13,57
21:11:29	69	9,11	13,57
21:12:29	69	9,12	13,52
21:13:29	69	9,11	13,57
21:14:29	69	9,11	13,57
21:15:29	69	9,11	13,57
21:16:29	69	9,11	13,57
21:17:29	69	9,11	13,57
21:18:29	69	9,11	13,57
21:19:29	69	9,11	13,57
21:20:29	69	9,11	13,57
21:21:29	69	9,10	13,63
21:22:29	69	9,10	13,63
21:23:29	69	9,10	13,63
21:24:29	69	9,10	13,63
21:25:29	69	9,10	13,63
21:26:29	69	9,10	13,63
21:27:29	69	9,10	13,63
21:28:29	69	9,10	13,63
21:29:29	69	9,10	13,63
21:30:29	69	9,10	13,63
21:31:29	69	9,10	13,63
21:32:29	69	9,10	13,63
21:33:29	69	9,10	13,63
21:34:29	69	9,10	13,63
21:35:29	69	9,10	13,63
21:36:29	69	9,10	13,63
21:37:29	69	9,09	13,68
21:38:29	69	9,10	13,63
21:39:29	69	9,10	13,63
21:40:29	69	9,09	13,68
21:41:29	69	9,09	13,68
21:42:29	69	9,09	13,68
21:43:29	69	9,09	13,68
21:44:29	69	9,09	13,68
21:45:29	69	9,09	13,68
21:46:29	69	9,09	13,68
21:47:29	69	9,09	13,68
21:48:29	69	9,09	13,68
21:49:29	69	9,09	13,68
21:50:29	69	9,09	13,68
21:51:29	69	9,09	13,74
21:52:29	69	9,09	13,74
21:53:29	69	9,09	13,74
21:54:29	69	9,09	13,74
21:55:29	69	9,09	13,74
21:56:29	69	9,09	13,74
21:57:29	69	9,09	13,74
21:58:29	69	9,09	13,74
21:59:29	69	9,09	13,74
22:00:29	69	9,09	13,74
22:01:29	69	9,09	13,74
22:02:29	69	9,09	13,74
22:03:29	69	9,09	13,74
22:04:29	69	9,09	13,74
22:05:29	69	9,09	13,74
22:06:29	69	9,09	13,74
22:07:29	69	9,09	13,74
22:08:29	69	9,09	13,74
22:09:29	69	9,09	13,74
22:10:29	69	9,09	13,74
22:11:29	69	9,08	13,79
22:12:29	69	9,08	13,79
22:13:29	69	9,08	13,79
22:14:29	69	9,08	13,79
22:15:29	69	9,08	13,79
22:16:29	69	9,08	13,79
22:17:29	69	9,08	13,79
22:18:29	69	9,08	13,79
22:19:29	69	9,08	13,79
22:20:29	69	9,08	13,79
22:21:29	69	9,08	13,79
22:22:29	69	9,08	13,79
22:23:29	69	9,07	13,84
22:24:29	69	9,08	13,79
22:25:29	69	9,07	13,84
22:26:29	69	9,07	13,84
22:27:29	69	9,07	13,84
22:28:29	69	9,07	13,84
22:29:29	69	9,07	13,84
22:30:29	69	9,07	13,84
22:31:29	69	9,07	13,84
22:32:29	69	9,07	13,84
22:33:29	69	9,07	13,84
22:34:29	69	9,07	13,84
22:35:29	69	9,07	13,84
22:36:29	69	9,07	13,84
22:37:29	69	9,07	13,84
22:38:29	69	9,07	13,84
22:39:29	69	9,07	13,84
22:40:29	69	9,06	13,90
22:41:29	69	9,06	13,90
22:42:29	69	9,06	13,90
22:43:29	69	9,06	13,90
22:44:29	69	9,06	13,90
22:45:29	69	9,06	13,90
22:46:29	69	9,06	13,90
22:47:29	69	9,06	13,90
22:48:29	69	9,06	13,90
22:49:29	69	9,06	13,90
22:50:29	69	9,06	13,90
22:51:29	69	9,06	13,90
22:52:29	69	9,06	13,90
22:53:29	69	9,06	13,90
22:54:29	69	9,06	13,90
22:55:29	69	9,06	13,90
22:56:29	69	9,06	13,96
22:57:29	69	9,06	13,96
22:58:29	69	9,06	13,96
22:59:29	69	9,06	13,96
23:00:29	69	9,06	13,96
23:01:29	69	9,06	13,96
23:02:29	69	9,06	13,96
23:03:29	69	9,06	13,96
23:04:29	69	9,06	13,96
23:05:29	69	9,06	13,96
23:06:29	69	9,06	13,96
23:07:29	69	9,06	13,96
23:08:29	69	9,06	13,96
23:09:29	69	9,06	13,96
23:10:29	69	9,06	13,96
23:11:29	69	9,06	13,96
23:12:29	69	9,05	14,01
23:13:29	69	9,05	14,01
23:14:29	69	9,06	13,96
23:15:29	69	9,05	14,01
23:16:29	69	9,06	13,96
23:17:29	69	9,05	14,01
23:18:29	69	9,05	14,01
23:19:29	69	9,05	14,01
23:20:29	69	9,05	14,01
23:21:29	69	9,05	14,01
23:22:29	69	9,05	14,01
23:23:29	69	9,05	14,01
23:24:29	69	9,05	14,01
23:25:29	69	9,05	14,01
23:26:29	69	9,05	14,01
23:27:29	69	9,05	14,01
23:28:29	69	9,05	14,01
23:29:29	69	9,05	14,01
23:30:29	69	9,04	14,07
23:31:29	69	9,04	14,07
23:32:29	69	9,04	14,07
23:33:29	69	9,05	14,01
23:34:29	69	9,04	14,07
23:35:29	69	9,04	14,07
23:36:29	69	9,04	14,07
23:37:29	69	9,04	14,07
23:38:29	69	9,04	14,07
23:39:29	69	9,04	14,07
23:40:29	69	9,04	14,07
23:41:29	69	9,04	14,07
23:42:29	69	9,04	14,07
23:43:29	69	9,04	14,07
23:44:29	69	9,04	14,07
23:45:29	69	9,04	14,07
23:46:29	69	9,04	14,07
23:47:29	69	9,04	14,07
23:48:29	69	9,04	14,07
23:49:29	69	9,04	14,12
23:50:29	69	9,04	14,12
23:51:29	69	9,04	14,12
23:52:29	69	9,04	14,12
23:53:29	69	9,04	14,12
23:54:29	69	9,04	14,12
23:55:29	69	9,04	14,12
23:56:29	69	9,04	14,12
23:57:29	69	9,04	14,12
23:58:29	69	9,04	14,12
23:59:29	69	9,04	14,12
24:00:29	69	9,04	14,12
24:01:29	69	9,04	14,12
24:02:29	69	9,04	14,12
24:03:29	69	9,04	14,12
24:04:29	69	9,04	14,12
24:05:29	69	9,03	14,18
24:06:29	69	9,03	14,18
24:07:29	69	9,04	14,12
24:08:29	69	9,04	14,12
24:09:29	69	9,03	14,18
24:10:29	69	9,03	14,18
24:11:29	69	9,03	14,18
24:12:29	69	9,03	14,18
24:13:29	69	9,03	14,18
24:14:29	69	9,03	14,18
24:15:29	69	9,03	14,18
24:16:29	69	9,03	14,18
24:17:29	69	9,03	14,18
24:18:29	69	9,03	14,18
24:19:29	69	9,03	14,18
24:20:29	69	9,03	14,18
24:21:29	69	9,03	14,18
24:22:29	69	9,03	14,18
24:23:29	69	9,03	14,18
24:24:29	69	9,02	14,24
24:25:29	69	9,02	14,24
24:26:29	69	9,02	14,24
24:27:29	69	9,02	14,24
24:28:29	69	9,02	14,24
24:29:29	69	9,02	14,24
24:30:29	69	9,02	14,24
24:31:29	69	9,02	14,24
24:32:29	69	9,02	14,24
24:33:29	69	9,02	14,24
24:34:29	69	9,02	14,24
24:35:29	69	9,02	14,24
24:36:29	69	9,13	13,47
24:37:29	1297		
24:38:29	1297		
24:39:29			
24:40:29			
24:41:29			
24:42:29			
24:43:29			
24:44:29			
24:45:29			
24:46:29			
24:47:29			
24:48:29			
24:49:29			
24:50:29			
24:51:29			
24:52:29			
24:53:29			
24:54:29			
24:55:29			
24:56:29			
24:57:29			
24:58:29			
24:59:29			
25:00:29			
25:01:29			
25:02:29			
25:03:29			
25:04:29			
25:05:29			
25:06:29			
25:07:29
