Repository: ProgWizer/parser

File: project-root/data/Data Acquisition/Data Acquisition/2009 year (240)/UCA L Research G1920+1.5gpsLX+0.3%VC-120 (58-75C).txt
--Test Summary--
Full Path and File Name	
Instrument Name	4262L
Instrument Type	Model 4262 Twin Cell UCA
Instrument Serial Number	111L
Test Start Date	05.05.2009
Test Start Time	15:41:00
Test Stop Date	06.05.2009
Test Stop Time	16:30:01
Test Length	24:49:01
Final Sample Time Offset	24:48:00
Controller Schedule Name	
Sampling Period	60 seconds
Comments	T:58(1174), 75(240)
Information	WellID	Research
Information	Customer	PetroAlliance
Information	CementClass	G
Information	CementMfr	Dykerhoff
Information	Additives	1.5gpsLX+0.3%VC-120
Information	Density	1920
Information	BHCT	58
Information	BHST	75
Information	FluidLoss	
Information	JobType	Research
Calculated Value	CS_50	0:07:00
Calculated Value	CS_500	8:40:00
Calculated Value	CS_Time8h	1,98 MPa
Calculated Value	CS_Time16h	11,88 MPa
Calculated Value	CS_Time24h	13,20 MPa
Calculated Value	CS_Time48h	N/A
Calculated Value	CS_Time72h	N/A
Calculated Curve	Compressive Strength	Compressive strength type B (more than 14 lb/gal)
Initial Temperature (°C)	24 °C
Final Temperature (°C)	74 °C
Initial Transit Time (microsec/in)	18,45 microsec/in
Final Transit Time (microsec/in)	9,16 microsec/in
Initial Compressive Strength (MPa)	0,00 MPa
Final Compressive Strength (MPa)	13,25 MPa
--Data--
Time (HH:MM:SS)	Temperature (°C)	Transit Time (microsec/in)	Compressive Strength (MPa)
0:00:00	24	18,45	0,00
0:01:00	25	18,45	0,00
0:02:00	24		
0:03:00	24	17,38	0,17
0:04:00	24	17,34	0,18
0:05:00	25	17,38	0,18
0:06:00	25	16,35	0,41
0:07:00	25	16,36	0,41
0:08:00	25	16,35	0,41
0:09:00	25	16,36	0,41
0:10:00	25	16,36	0,41
0:11:00	25	16,36	0,41
0:12:00	25	16,36	0,41
0:13:00	25	16,36	0,41
0:14:00	26	16,32	0,42
0:15:00	26	16,31	0,42
0:16:00	26	16,34	0,41
0:17:00	27	16,21	0,45
0:18:00	27	16,21	0,45
0:19:00	27	16,20	0,45
0:20:00	28	16,20	0,45
0:21:00	28	16,18	0,46
0:22:00	28	16,18	0,46
0:23:00	28	16,17	0,46
0:24:00	29	16,15	0,46
0:25:00	29	16,14	0,47
0:26:00	29	16,14	0,47
0:27:00	30	16,13	0,47
0:28:00	30	16,12	0,47
0:29:00	30	16,12	0,47
0:30:00	30	16,11	0,48
0:31:00	31	16,11	0,48
0:32:00	31	16,10	0,48
0:33:00	31	16,09	0,48
0:34:00	32	16,09	0,48
0:35:00	32	16,08	0,49
0:36:00	32	16,08	0,49
0:37:00	33	16,07	0,49
0:38:00	33	16,06	0,49
0:39:00	33	16,06	0,49
0:40:00	34	16,05	0,49
0:41:00	34	16,05	0,49
0:42:00	34	16,05	0,49
0:43:00	34	16,04	0,50
0:44:00	35	16,04	0,50
0:45:00	35	16,03	0,50
0:46:00	36	16,02	0,50
0:47:00	36	16,02	0,50
0:48:00	36	16,01	0,51
0:49:00	36	16,01	0,51
0:50:00	37	16,00	0,51
0:51:00	37	16,00	0,51
0:52:00	37	15,98	0,51
0:53:00	38	15,98	0,51
0:54:00	38	15,96	0,52
0:55:00	38	15,96	0,52
0:56:00	38	15,95	0,52
0:57:00	39	15,94	0,53
0:58:00	39	15,93	0,53
0:59:00	39	15,92	0,53
1:00:00	40	15,90	0,54
1:01:00	40	15,90	0,54
1:02:00	40	15,88	0,55
1:03:00	41	15,88	0,55
1:04:00	41	15,86	0,55
1:05:00	42	15,85	0,55
1:06:00	41	15,84	0,56
1:07:00	42	15,83	0,56
1:08:00	42	15,82	0,56
1:09:00	42	15,81	0,57
1:10:00	43	15,80	0,57
1:11:00	43	15,79	0,57
1:12:00	43	15,79	0,58
1:13:00	44	15,77	0,58
1:14:00	44	15,76	0,58
1:15:00	44	15,76	0,58
1:16:00	44	15,75	0,59
1:17:00	45	15,75	0,59
1:18:00	45	15,73	0,59
1:19:00	46	15,73	0,59
1:20:00	46	15,73	0,59
1:21:00	46	15,73	0,59
1:22:00	46	15,74	0,59
1:23:00	46	15,74	0,59
1:24:00	47	15,75	0,59
1:25:00	47	15,75	0,59
1:26:00	47	15,75	0,59
1:27:00	48	15,75	0,59
1:28:00	48	15,75	0,59
1:29:00	48	15,77	0,58
1:30:00	48	15,77	0,58
1:31:00	49	15,78	0,58
1:32:00	49	15,79	0,58
1:33:00	49	15,79	0,57
1:34:00	49	15,80	0,57
1:35:00	50	15,81	0,57
1:36:00	50	15,82	0,57
1:37:00	50	15,82	0,56
1:38:00	51	15,83	0,56
1:39:00	51	15,84	0,56
1:40:00	51	15,84	0,56
1:41:00	51	15,84	0,56
1:42:00	52	15,85	0,55
1:43:00	52	15,85	0,55
1:44:00	52	15,86	0,55
1:45:00	53	15,87	0,55
1:46:00	53	15,87	0,55
1:47:00	53	15,88	0,55
1:48:00	53	15,88	0,55
1:49:00	54	15,89	0,54
1:50:00	54	15,90	0,54
1:51:00	54	15,90	0,54
1:52:00	55	15,90	0,54
1:53:00	55	15,90	0,54
1:54:00	55	15,91	0,54
1:55:00	56	15,91	0,54
1:56:00	56	15,92	0,53
1:57:00	56	15,93	0,53
1:58:00	56	15,93	0,53
1:59:00	56	15,93	0,53
2:00:00	57	15,93	0,53
2:01:00	57	15,94	0,53
2:02:00	57	15,94	0,53
2:03:00	57	15,95	0,52
2:04:00	58	15,95	0,52
2:05:00	58	15,96	0,52
2:06:00	58	15,96	0,52
2:07:00	58	15,96	0,52
2:08:00	58	15,96	0,52
2:09:00	58	15,96	0,52
2:10:00	58	15,97	0,52
2:11:00	58	15,97	0,52
2:12:00	58	15,97	0,52
2:13:00	59	15,98	0,51
2:14:00	59	15,98	0,51
2:15:00	59	15,98	0,51
2:16:00	59	15,98	0,51
2:17:00	59	15,98	0,51
2:18:00	59	15,99	0,51
2:19:00	59	15,99	0,51
2:20:00	59	15,99	0,51
2:21:00	59	16,00	0,51
2:22:00	59	16,00	0,51
2:23:00	59	16,00	0,51
2:24:00	59	16,00	0,51
2:25:00	59	16,00	0,51
2:26:00	59	16,00	0,51
2:27:00	59	16,00	0,51
2:28:00	59	16,00	0,51
2:29:00	60	16,00	0,51
2:30:00	60	16,00	0,51
2:31:00	60	16,00	0,51
2:32:00	59	16,00	0,51
2:33:00	60	16,00	0,51
2:34:00	60	16,00	0,51
2:35:00	60	16,00	0,51
2:36:00	60	16,00	0,51
2:37:00	60	16,00	0,51
2:38:00	60	16,00	0,51
2:39:00	60	16,00	0,51
2:40:00	60	16,01	0,51
2:41:00	60	16,00	0,51
2:42:00	60	16,01	0,51
2:43:00	60	16,00	0,51
2:44:00	60	16,01	0,51
2:45:00	60	16,01	0,51
2:46:00	60	16,01	0,51
2:47:00	60	16,01	0,51
2:48:00	61	16,01	0,51
2:49:00	60	16,01	0,51
2:50:00	60	16,01	0,51
2:51:00	61	16,02	0,50
2:52:00	61	16,02	0,50
2:53:00	61	16,01	0,51
2:54:00	61	16,02	0,50
2:55:00	61	16,02	0,50
2:56:00	61	16,02	0,50
2:57:00	61	16,02	0,50
2:58:00	61	16,02	0,50
2:59:00	61	16,02	0,50
3:00:00	61	16,02	0,50
3:01:00	61	16,02	0,50
3:02:00	62	16,02	0,50
3:03:00	62	16,02	0,50
3:04:00	61	16,02	0,50
3:05:00	61	16,02	0,50
3:06:00	62	16,02	0,50
3:07:00	62	16,02	0,50
3:08:00	62	16,02	0,50
3:09:00	62	16,02	0,50
3:10:00	62	16,02	0,50
3:11:00	62	16,02	0,50
3:12:00	62	16,03	0,50
3:13:00	62	16,03	0,50
3:14:00	62	16,02	0,50
3:15:00	62	16,02	0,50
3:16:00	62	16,03	0,50
3:17:00	62	16,03	0,50
3:18:00	62	16,03	0,50
3:19:00	62	16,03	0,50
3:20:00	62	16,03	0,50
3:21:00	62	16,03	0,50
3:22:00	63	16,03	0,50
3:23:00	63	16,03	0,50
3:24:00	63	16,03	0,50
3:25:00	62	16,03	0,50
3:26:00	63	16,04	0,50
3:27:00	63	16,04	0,50
3:28:00	63	16,04	0,50
3:29:00	63	16,04	0,50
3:30:00	63	16,04	0,50
3:31:00	63	16,04	0,50
3:32:00	63	16,04	0,50
3:33:00	63	16,04	0,50
3:34:00	63	16,04	0,50
3:35:00	63	16,04	0,50
3:36:00	64	16,05	0,49
3:37:00	64	16,05	0,49
3:38:00	64	16,05	0,49
3:39:00	64	16,05	0,49
3:40:00	63	16,05	0,49
3:41:00	64	16,05	0,49
3:42:00	64	16,05	0,49
3:43:00	64	16,05	0,49
3:44:00	64	16,05	0,49
3:45:00	64	16,05	0,49
3:46:00	64	16,05	0,49
3:47:00	64	16,05	0,49
3:48:00	64	16,05	0,49
3:49:00	64	16,05	0,49
3:50:00	65	16,05	0,49
3:51:00	65	16,05	0,49
3:52:00	65	16,05	0,49
3:53:00	65	16,05	0,49
3:54:00	65	16,05	0,49
3:55:00	65	16,05	0,49
3:56:00	65	16,05	0,49
3:57:00	65	16,05	0,49
3:58:00	65	16,05	0,49
3:59:00	65	16,05	0,49
4:00:00	65	16,05	0,49
4:01:00	65	16,05	0,49
4:02:00	65	16,05	0,49
4:03:00	65	16,05	0,49
4:04:00	65	16,05	0,49
4:05:00	66	16,05	0,49
4:06:00	66	16,05	0,49
4:07:00	66	16,05	0,49
4:08:00	66	16,05	0,49
4:09:00	66	16,05	0,49
4:10:00	66	16,05	0,49
4:11:00	66	16,05	0,49
4:12:00	66	16,05	0,49
4:13:00	66	16,05	0,49
4:14:00	66	16,05	0,49
4:15:00	66	16,05	0,49
4:16:00	66	16,05	0,49
4:17:00	67	16,05	0,49
4:18:00	66	16,05	0,49
4:19:00	67	16,05	0,49
4:20:00	67	16,05	0,49
4:21:00	66	16,05	0,49
4:22:00	67	16,05	0,49
4:23:00	67	16,05	0,49
4:24:00	67	16,05	0,49
4:25:00	67	16,05	0,49
4:26:00	67	16,05	0,49
4:27:00	67	16,05	0,49
4:28:00	67	16,05	0,49
4:29:00	67	16,05	0,49
4:30:00	67	16,05	0,49
4:31:00	67	16,05	0,49
4:32:00	68	16,05	0,49
4:33:00	68	16,05	0,49
4:34:00	68	16,05	0,49
4:35:00	68	16,05	0,49
4:36:00	68	16,05	0,49
4:37:00	68	16,05	0,49
4:38:00	68	16,05	0,49
4:39:00	68	16,05	0,49
4:40:00	68	16,05	0,49
4:41:00	68	16,05	0,49
4:42:00	68	16,05	0,49
4:43:00	69	16,05	0,49
4:44:00	68	16,05	0,49
4:45:00	68	16,05	0,49
4:46:00	68	16,05	0,49
4:47:00	69	16,05	0,49
4:48:00	68	16,05	0,49
4:49:00	69	16,04	0,50
4:50:00	69	16,04	0,50
4:51:00	69	16,04	0,50
4:52:00	68	16,04	0,50
4:53:00	69	16,04	0,50
4:54:00	69	16,04	0,50
4:55:00	69	16,04	0,50
4:56:00	69	16,04	0,50
4:57:00	69	16,04	0,50
4:58:00	69	16,04	0,50
4:59:00	69	16,04	0,50
5:00:00	70	16,04	0,50
5:01:00	69	16,03	0,50
5:02:00	70	16,03	0,50
5:03:00	69	16,03	0,50
5:04:00	70	16,03	0,50
5:05:00	70	16,03	0,50
5:06:00	70	16,03	0,50
5:07:00	70	16,02	0,50
5:08:00	70	16,02	0,50
5:09:00	70	16,02	0,50
5:10:00	70	16,02	0,50
5:11:00	70	16,02	0,50
5:12:00	70	16,02	0,50
5:13:00	70	16,02	0,50
5:14:00	70	16,02	0,50
5:15:00	70	16,02	0,50
5:16:00	71	16,01	0,51
5:17:00	70	16,01	0,51
5:18:00	71	16,01	0,51
5:19:00	71	16,01	0,51
5:20:00	71	16,01	0,51
5:21:00	71	16,00	0,51
5:22:00	71	16,00	0,51
5:23:00	71	16,00	0,51
5:24:00	71	16,00	0,51
5:25:00	71	16,00	0,51
5:26:00	71	16,00	0,51
5:27:00	71	15,99	0,51
5:28:00	71	15,99	0,51
5:29:00	71	15,99	0,51
5:30:00	72	15,98	0,51
5:31:00	72	15,98	0,51
5:32:00	71	15,98	0,51
5:33:00	72	15,97	0,52
5:34:00	72	15,97	0,52
5:35:00	72	15,96	0,52
5:36:00	72	15,96	0,52
5:37:00	72	15,96	0,52
5:38:00	72	15,96	0,52
5:39:00	72	15,95	0,52
5:40:00	72	15,95	0,52
5:41:00	72	15,94	0,53
5:42:00	73	15,93	0,53
5:43:00	72	15,93	0,53
5:44:00	72	15,93	0,53
5:45:00	73	15,92	0,53
5:46:00	73	15,92	0,53
5:47:00	73	15,91	0,54
5:48:00	73	15,90	0,54
5:49:00	73	15,90	0,54
5:50:00	73	15,90	0,54
5:51:00	73	15,89	0,54
5:52:00	73	15,88	0,55
5:53:00	73	15,88	0,55
5:54:00	73	15,88	0,55
5:55:00	73	15,87	0,55
5:56:00	73	15,86	0,55
5:57:00	73	15,85	0,55
5:58:00	74	15,84	0,56
5:59:00	73	15,84	0,56
6:00:00	73	15,83	0,56
6:01:00	73	15,82	0,56
6:02:00	73	15,82	0,57
6:03:00	74	15,81	0,57
6:04:00	74	15,80	0,57
6:05:00	74	15,79	0,57
6:06:00	74	15,79	0,58
6:07:00	74	15,77	0,58
6:08:00	74	15,76	0,58
6:09:00	74	15,75	0,59
6:10:00	74	15,75	0,59
6:11:00	74	15,74	0,59
6:12:00	74	15,72	0,60
6:13:00	74	15,72	0,60
6:14:00	74	15,70	0,60
6:15:00	74	15,70	0,61
6:16:00	74	15,68	0,61
6:17:00	74	15,67	0,61
6:18:00	74	15,66	0,62
6:19:00	74	15,65	0,62
6:20:00	74	15,64	0,63
6:21:00	74	15,63	0,63
6:22:00	74	15,61	0,64
6:23:00	74	15,60	0,64
6:24:00	74	15,59	0,64
6:25:00	74	15,58	0,65
6:26:00	74	15,56	0,65
6:27:00	74	15,55	0,66
6:28:00	74	15,54	0,66
6:29:00	74	15,52	0,67
6:30:00	74	15,51	0,67
6:31:00	73	15,49	0,68
6:32:00	74	15,48	0,68
6:33:00	74	15,47	0,69
6:34:00	74	15,45	0,69
6:35:00	74	15,44	0,70
6:36:00	74	15,42	0,70
6:37:00	74	15,41	0,71
6:38:00	74	15,39	0,71
6:39:00	74	15,37	0,72
6:40:00	74	15,36	0,73
6:41:00	74	15,34	0,73
6:42:00	74	15,33	0,74
6:43:00	73	15,31	0,75
6:44:00	74	15,30	0,75
6:45:00	74	15,28	0,76
6:46:00	74	15,26	0,77
6:47:00	74	15,24	0,77
6:48:00	73	15,23	0,78
6:49:00	74	15,21	0,79
6:50:00	74	15,19	0,79
6:51:00	73	15,18	0,80
6:52:00	74	15,16	0,81
6:53:00	74	15,14	0,81
6:54:00	74	15,12	0,82
6:55:00	74	15,10	0,83
6:56:00	73	15,08	0,84
6:57:00	74	15,07	0,85
6:58:00	74	15,04	0,86
6:59:00	74	15,02	0,87
7:00:00	74	15,00	0,88
7:01:00	74	14,98	0,88
7:02:00	74	14,96	0,89
7:03:00	74	14,94	0,90
7:04:00	74	14,91	0,91
7:05:00	74	14,90	0,92
7:06:00	74	14,88	0,93
7:07:00	74	14,86	0,94
7:08:00	74	14,82	0,95
7:09:00	73	14,80	0,96
7:10:00	74	14,78	0,97
7:11:00	74	14,76	0,99
7:12:00	74	14,73	1,00
7:13:00	73	14,71	1,01
7:14:00	74	14,68	1,02
7:15:00	74	14,66	1,03
7:16:00	73	14,64	1,04
7:17:00	74	14,61	1,06
7:18:00	73	14,59	1,07
7:19:00	74	14,55	1,09
7:20:00	74	14,53	1,10
7:21:00	74	14,50	1,11
7:22:00	74	14,47	1,13
7:23:00	74	14,45	1,14
7:24:00	73	14,42	1,16
7:25:00	73	14,39	1,17
7:26:00	74	14,36	1,19
7:27:00	74	14,34	1,20
7:28:00	74	14,31	1,22
7:29:00	74	14,28	1,24
7:30:00	74	14,25	1,26
7:31:00	74	14,22	1,27
7:32:00	74	14,19	1,29
7:33:00	74	14,16	1,31
7:34:00	73	14,12	1,33
7:35:00	74	14,09	1,35
7:36:00	74	14,06	1,37
7:37:00	73	14,03	1,39
7:38:00	73	13,99	1,41
7:39:00	74	13,96	1,43
7:40:00	74	13,93	1,45
7:41:00	74	13,90	1,47
7:42:00	74	13,86	1,50
7:43:00	74	13,83	1,52
7:44:00	74	13,80	1,54
7:45:00	73	13,76	1,57
7:46:00	73	13,72	1,60
7:47:00	73	13,69	1,62
7:48:00	74	13,65	1,64
7:49:00	73	13,63	1,67
7:50:00	74	13,59	1,70
7:51:00	73	13,55	1,72
7:52:00	74	13,52	1,75
7:53:00	74	13,48	1,78
7:54:00	74	13,45	1,81
7:55:00	74	13,41	1,84
7:56:00	74	13,37	1,87
7:57:00	74	13,34	1,89
7:58:00	74	13,30	1,93
7:59:00	74	13,27	1,95
8:00:00	74	13,23	1,98
8:01:00	73	13,20	2,02
8:02:00	74	13,16	2,05
8:03:00	73	13,12	2,09
8:04:00	73	13,09	2,11
8:05:00	74	13,05	2,15
8:06:00	74	13,02	2,19
8:07:00	74	12,99	2,21
8:08:00	74	12,95	2,25
8:09:00	74	12,92	2,28
8:10:00	74	12,88	2,32
8:11:00	74	12,84	2,36
8:12:00	74	12,82	2,39
8:13:00	74	12,78	2,43
8:14:00	73	12,75	2,46
8:15:00	74	12,71	2,50
8:16:00	74	12,68	2,54
8:17:00	74	12,65	2,57
8:18:00	73	12,61	2,61
8:19:00	74	12,58	2,65
8:20:00	74	12,54	2,69
8:21:00	74	12,52	2,73
8:22:00	74	12,48	2,77
8:23:00	73	12,45	2,80
8:24:00	74	12,43	2,84
8:25:00	74	12,39	2,88
8:26:00	74	12,36	2,92
8:27:00	74	12,34	2,96
8:28:00	74	12,30	3,00
8:29:00	73	12,27	3,04
8:30:00	74	12,24	3,08
8:31:00	73	12,22	3,11
8:32:00	73	12,19	3,15
8:33:00	74	12,16	3,19
8:34:00	74	12,13	3,23
8:35:00	74	12,11	3,27
8:36:00	73	12,08	3,31
8:37:00	74	12,06	3,34
8:38:00	74	12,03	3,39
8:39:00	74	12,00	3,42
8:40:00	73	11,97	3,47
8:41:00	74	11,95	3,50
8:42:00	74	11,93	3,54
8:43:00	74	11,90	3,59
8:44:00	74	11,88	3,62
8:45:00	74	11,86	3,66
8:46:00	74	11,83	3,70
8:47:00	74	11,81	3,73
8:48:00	73	11,79	3,77
8:49:00	74	11,77	3,81
8:50:00	74	11,74	3,85
8:51:00	73	11,72	3,89
8:52:00	74	11,70	3,93
8:53:00	73	11,67	3,97
8:54:00	74	11,66	3,99
8:55:00	74	11,64	4,03
8:56:00	74	11,61	4,07
8:57:00	73	11,60	4,10
8:58:00	74	11,58	4,14
8:59:00	74	11,55	4,19
9:00:00	74	11,54	4,21
9:01:00	74	11,52	4,26
9:02:00	74	11,50	4,29
9:03:00	74	11,48	4,33
9:04:00	74	11,46	4,36
9:05:00	74	11,45	4,39
9:06:00	74	11,43	4,44
9:07:00	73	11,41	4,47
9:08:00	74	11,39	4,51
9:09:00	73	11,38	4,54
9:10:00	74	11,36	4,57
9:11:00	74	11,34	4,60
9:12:00	73	11,33	4,64
9:13:00	74	11,31	4,68
9:14:00	74	11,29	4,72
9:15:00	74	11,28	4,75
9:16:00	73	11,26	4,78
9:17:00	74	11,25	4,81
9:18:00	73	11,23	4,85
9:19:00	73	11,22	4,88
9:20:00	74	11,20	4,91
9:21:00	74	11,19	4,93
9:22:00	73	11,18	4,96
9:23:00	74	11,16	5,00
9:24:00	74	11,15	5,03
9:25:00	74	11,13	5,07
9:26:00	74	11,12	5,10
9:27:00	74	11,10	5,14
9:28:00	74	11,10	5,16
9:29:00	74	11,08	5,19
9:30:00	74	11,07	5,23
9:31:00	74	11,06	5,25
9:32:00	74	11,04	5,28
9:33:00	74	11,03	5,32
9:34:00	74	11,02	5,36
9:35:00	74	11,01	5,37
9:36:00	74	10,99	5,41
9:37:00	74	10,98	5,45
9:38:00	74	10,97	5,47
9:39:00	74	10,95	5,51
9:40:00	74	10,95	5,53
9:41:00	74	10,93	5,56
9:42:00	74	10,93	5,58
9:43:00	74	10,91	5,62
9:44:00	74	10,90	5,64
9:45:00	73	10,89	5,68
9:46:00	74	10,88	5,70
9:47:00	74	10,86	5,74
9:48:00	74	10,85	5,78
9:49:00	74	10,84	5,80
9:50:00	74	10,84	5,82
9:51:00	74	10,82	5,86
9:52:00	74	10,81	5,88
9:53:00	74	10,80	5,92
9:54:00	74	10,79	5,94
9:55:00	74	10,77	5,99
9:56:00	73	10,77	6,01
9:57:00	74	10,75	6,05
9:58:00	73	10,74	6,07
9:59:00	74	10,74	6,09
10:00:00	74	10,72	6,14
10:01:00	73	10,71	6,16
10:02:00	74	10,70	6,20
10:03:00	74	10,69	6,22
10:04:00	74	10,68	6,24
10:05:00	74	10,67	6,29
10:06:00	74	10,66	6,31
10:07:00	74	10,65	6,35
10:08:00	73	10,64	6,38
10:09:00	74	10,63	6,40
10:10:00	74	10,62	6,45
10:11:00	74	10,61	6,47
10:12:00	73	10,60	6,49
10:13:00	74	10,59	6,51
10:14:00	74	10,58	6,56
10:15:00	74	10,57	6,58
10:16:00	73	10,56	6,61
10:17:00	73	10,55	6,65
10:18:00	74	10,54	6,68
10:19:00	74	10,54	6,70
10:20:00	74	10,53	6,73
10:21:00	74	10,52	6,75
10:22:00	74	10,50	6,80
10:23:00	74	10,50	6,82
10:24:00	73	10,49	6,85
10:25:00	74	10,48	6,87
10:26:00	74	10,47	6,89
10:27:00	74	10,47	6,92
10:28:00	73	10,46	6,94
10:29:00	74	10,45	6,99
10:30:00	74	10,44	7,02
10:31:00	74	10,43	7,04
10:32:00	73	10,42	7,07
10:33:00	74	10,41	7,09
10:34:00	73	10,41	7,12
10:35:00	74	10,40	7,15
10:36:00	74	10,39	7,17
10:37:00	74	10,38	7,20
10:38:00	74	10,38	7,22
10:39:00	73	10,37	7,25
10:40:00	74	10,36	7,27
10:41:00	74	10,36	7,30
10:42:00	73	10,34	7,35
10:43:00	74	10,34	7,35
10:44:00	74	10,33	7,38
10:45:00	74	10,32	7,41
10:46:00	74	10,32	7,43
10:47:00	73	10,31	7,46
10:48:00	74	10,30	7,49
10:49:00	74	10,29	7,51
10:50:00	73	10,29	7,54
10:51:00	74	10,28	7,57
10:52:00	74	10,27	7,60
10:53:00	74	10,27	7,62
10:54:00	74	10,26	7,65
10:55:00	74	10,25	7,68
10:56:00	74	10,24	7,71
10:57:00	74	10,23	7,73
10:58:00	73	10,23	7,76
10:59:00	73	10,22	7,79
11:00:00	73	10,22	7,79
11:01:00	73	10,21	7,82
11:02:00	74	10,20	7,85
11:03:00	74	10,20	7,88
11:04:00	74	10,19	7,90
11:05:00	74	10,18	7,93
11:06:00	74	10,17	7,96
11:07:00	74	10,17	7,99
11:08:00	74	10,17	7,99
11:09:00	74	10,16	8,02
11:10:00	74	10,15	8,05
11:11:00	74	10,14	8,08
11:12:00	74	10,14	8,11
11:13:00	74	10,14	8,11
11:14:00	74	10,13	8,14
11:15:00	73	10,12	8,17
11:16:00	74	10,11	8,20
11:17:00	73	10,11	8,23
11:18:00	74	10,11	8,23
11:19:00	74	10,10	8,26
11:20:00	74	10,09	8,29
11:21:00	74	10,08	8,32
11:22:00	73	10,08	8,32
11:23:00	74	10,08	8,35
11:24:00	74	10,07	8,38
11:25:00	74	10,06	8,41
11:26:00	74	10,05	8,44
11:27:00	74	10,05	8,44
11:28:00	74	10,05	8,47
11:29:00	73	10,04	8,50
11:30:00	74	10,04	8,50
11:31:00	74	10,03	8,53
11:32:00	73	10,02	8,56
11:33:00	74	10,02	8,60
11:34:00	74	10,02	8,60
11:35:00	74	10,01	8,63
11:36:00	73	10,00	8,66
11:37:00	74	10,00	8,66
11:38:00	74	9,99	8,69
11:39:00	74	9,99	8,72
11:40:00	74	9,98	8,76
11:41:00	74	9,97	8,79
11:42:00	74	9,96	8,82
11:43:00	74	9,96	8,82
11:44:00	74	9,96	8,85
11:45:00	73	9,95	8,89
11:46:00	73	9,95	8,89
11:47:00	73	9,94	8,92
11:48:00	74	9,93	8,95
11:49:00	74	9,93	8,95
11:50:00	73	9,93	8,98
11:51:00	74	9,92	9,02
11:52:00	74	9,92	9,02
11:53:00	73	9,91	9,05
11:54:00	74	9,90	9,09
11:55:00	74	9,90	9,09
11:56:00	74	9,90	9,12
11:57:00	74	9,90	9,12
11:58:00	74	9,89	9,15
11:59:00	74	9,88	9,19
12:00:00	74	9,88	9,19
12:01:00	74	9,88	9,22
12:02:00	74	9,87	9,26
12:03:00	73	9,87	9,26
12:04:00	73	9,86	9,29
12:05:00	73	9,86	9,29
12:06:00	74	9,85	9,32
12:07:00	74	9,85	9,32
12:08:00	74	9,84	9,36
12:09:00	74	9,84	9,36
12:10:00	74	9,84	9,39
12:11:00	74	9,83	9,43
12:12:00	74	9,83	9,43
12:13:00	74	9,82	9,46
12:14:00	74	9,82	9,46
12:15:00	74	9,82	9,50
12:16:00	73	9,82	9,50
12:17:00	74	9,81	9,53
12:18:00	74	9,81	9,53
12:19:00	74	9,80	9,57
12:20:00	74	9,80	9,57
12:21:00	73	9,79	9,61
12:22:00	74	9,79	9,61
12:23:00	74	9,79	9,64
12:24:00	74	9,79	9,64
12:25:00	73	9,78	9,68
12:26:00	74	9,78	9,68
12:27:00	73	9,77	9,71
12:28:00	73	9,77	9,71
12:29:00	73	9,76	9,75
12:30:00	74	9,75	9,79
12:31:00	73	9,75	9,79
12:32:00	74	9,75	9,79
12:33:00	74	9,75	9,82
12:34:00	74	9,75	9,82
12:35:00	73	9,74	9,86
12:36:00	74	9,74	9,86
12:37:00	74	9,73	9,90
12:38:00	74	9,73	9,90
12:39:00	74	9,72	9,94
12:40:00	74	9,72	9,94
12:41:00	74	9,72	9,97
12:42:00	74	9,72	9,97
12:43:00	74	9,72	9,97
12:44:00	74	9,71	10,01
12:45:00	73	9,71	10,01
12:46:00	74	9,70	10,05
12:47:00	73	9,70	10,05
12:48:00	74	9,69	10,09
12:49:00	74	9,69	10,09
12:50:00	74	9,69	10,12
12:51:00	74	9,69	10,12
12:52:00	74	9,69	10,12
12:53:00	74	9,68	10,16
12:54:00	74	9,68	10,16
12:55:00	74	9,67	10,20
12:56:00	73	9,67	10,20
12:57:00	74	9,67	10,20
12:58:00	74	9,66	10,24
12:59:00	73	9,66	10,24
13:00:00	74	9,66	10,28
13:01:00	74	9,66	10,28
13:02:00	74	9,66	10,28
13:03:00	74	9,65	10,32
13:04:00	73	9,65	10,32
13:05:00	74	9,64	10,36
13:06:00	74	9,64	10,36
13:07:00	73	9,63	10,39
13:08:00	74	9,63	10,39
13:09:00	74	9,63	10,39
13:10:00	74	9,63	10,43
13:11:00	73	9,63	10,43
13:12:00	74	9,63	10,43
13:13:00	74	9,62	10,47
13:14:00	74	9,62	10,47
13:15:00	74	9,62	10,47
13:16:00	74	9,61	10,51
13:17:00	74	9,61	10,51
13:18:00	74	9,60	10,55
13:19:00	74	9,60	10,55
13:20:00	74	9,60	10,55
13:21:00	74	9,60	10,59
13:22:00	74	9,60	10,59
13:23:00	74	9,60	10,59
13:24:00	73	9,59	10,63
13:25:00	74	9,59	10,63
13:26:00	74	9,59	10,63
13:27:00	74	9,58	10,67
13:28:00	74	9,58	10,67
13:29:00	74	9,58	10,67
13:30:00	73	9,57	10,71
13:31:00	74	9,57	10,71
13:32:00	74	9,57	10,71
13:33:00	74	9,57	10,71
13:34:00	74	9,57	10,75
13:35:00	74	9,57	10,75
13:36:00	73	9,57	10,75
13:37:00	74	9,56	10,80
13:38:00	73	9,56	10,80
13:39:00	73	9,56	10,80
13:40:00	74	9,55	10,84
13:41:00	74	9,55	10,84
13:42:00	74	9,55	10,84
13:43:00	73	9,55	10,84
13:44:00	73	9,54	10,88
13:45:00	74	9,54	10,88
13:46:00	74	9,54	10,92
13:47:00	74	9,54	10,92
13:48:00	74	9,54	10,92
13:49:00	74	9,54	10,92
13:50:00	74	9,53	10,96
13:51:00	74	9,53	10,96
13:52:00	74	9,53	10,96
13:53:00	74	9,53	10,96
13:54:00	74	9,53	10,96
13:55:00	74	9,52	11,00
13:56:00	74	9,52	11,00
13:57:00	73	9,52	11,00
13:58:00	74	9,52	11,05
13:59:00	73	9,52	11,05
14:00:00	74	9,52	11,05
14:01:00	74	9,52	11,05
14:02:00	74	9,52	11,05
14:03:00	74	9,51	11,09
14:04:00	74	9,51	11,09
14:05:00	74	9,51	11,09
14:06:00	74	9,51	11,09
14:07:00	74	9,50	11,13
14:08:00	73	9,50	11,13
14:09:00	74	9,50	11,13
14:10:00	73	9,50	11,13
14:11:00	74	9,49	11,17
14:12:00	74	9,49	11,17
14:13:00	74	9,49	11,17
14:14:00	74	9,49	11,17
14:15:00	74	9,49	11,17
14:16:00	73	9,48	11,22
14:17:00	74	9,48	11,22
14:18:00	73	9,48	11,22
14:19:00	73	9,48	11,22
14:20:00	73	9,48	11,22
14:21:00	74	9,48	11,26
14:22:00	74	9,48	11,26
14:23:00	74	9,48	11,26
14:24:00	73	9,48	11,26
14:25:00	74	9,47	11,30
14:26:00	74	9,47	11,30
14:27:00	74	9,47	11,30
14:28:00	73	9,47	11,30
14:29:00	74	9,46	11,34
14:30:00	74	9,46	11,34
14:31:00	73	9,46	11,34
14:32:00	74	9,46	11,34
14:33:00	74	9,46	11,34
14:34:00	74	9,46	11,34
14:35:00	74	9,45	11,39
14:36:00	73	9,45	11,39
14:37:00	74	9,45	11,39
14:38:00	74	9,45	11,39
14:39:00	74	9,45	11,39
14:40:00	74	9,45	11,39
14:41:00	74	9,45	11,43
14:42:00	74	9,45	11,43
14:43:00	74	9,45	11,43
14:44:00	73	9,45	11,43
14:45:00	74	9,45	11,43
14:46:00	74	9,44	11,48
14:47:00	74	9,44	11,48
14:48:00	73	9,44	11,48
14:49:00	73	9,44	11,48
14:50:00	74	9,44	11,48
14:51:00	73	9,44	11,48
14:52:00	74	9,44	11,48
14:53:00	74	9,43	11,52
14:54:00	73	9,43	11,52
14:55:00	74	9,43	11,52
14:56:00	74	9,43	11,52
14:57:00	74	9,43	11,52
14:58:00	74	9,43	11,52
14:59:00	74	9,43	11,56
15:00:00	74	9,43	11,56
15:01:00	74	9,43	11,56
15:02:00	74	9,43	11,56
15:03:00	74	9,43	11,56
15:04:00	74	9,43	11,56
15:05:00	74	9,42	11,61
15:06:00	74	9,42	11,61
15:07:00	74	9,42	11,61
15:08:00	74	9,42	11,61
15:09:00	74	9,42	11,61
15:10:00	73	9,42	11,61
15:11:00	74	9,42	11,61
15:12:00	74	9,42	11,61
15:13:00	73	9,41	11,65
15:14:00	74	9,41	11,65
15:15:00	74	9,41	11,65
15:16:00	74	9,41	11,65
15:17:00	74	9,41	11,65
15:18:00	73	9,41	11,65
15:19:00	74	9,41	11,65
15:20:00	74	9,40	11,70
15:21:00	74	9,40	11,70
15:22:00	74	9,40	11,70
15:23:00	73	9,40	11,70
15:24:00	74	9,40	11,70
15:25:00	74	9,40	11,70
15:26:00	74	9,40	11,70
15:27:00	74	9,40	11,70
15:28:00	73	9,39	11,74
15:29:00	73	9,39	11,74
15:30:00	74	9,39	11,74
15:31:00	73	9,39	11,74
15:32:00	74	9,39	11,74
15:33:00	74	9,39	11,74
15:34:00	74	9,39	11,74
15:35:00	74	9,39	11,79
15:36:00	74	9,39	11,79
15:37:00	74	9,39	11,79
15:38:00	74	9,39	11,79
15:39:00	74	9,39	11,79
15:40:00	74	9,39	11,79
15:41:00	74	9,39	11,79
15:42:00	74	9,39	11,79
15:43:00	73	9,39	11,79
15:44:00	74	9,38	11,83
15:45:00	74	9,38	11,83
15:46:00	74	9,38	11,83
15:47:00	74	9,38	11,83
15:48:00	74	9,38	11,83
15:49:00	73	9,38	11,83
15:50:00	74	9,38	11,83
15:51:00	74	9,38	11,83
15:52:00	74	9,38	11,83
15:53:00	74	9,37	11,88
15:54:00	74	9,37	11,88
15:55:00	74	9,37	11,88
15:56:00	74	9,37	11,88
15:57:00	74	9,37	11,88
15:58:00	74	9,37	11,88
15:59:00	74	9,37	11,88
16:00:00	73	9,37	11,88
16:01:00	74	9,37	11,88
16:02:00	73	9,37	11,88
16:03:00	74	9,36	11,93
16:04:00	74	9,36	11,93
16:05:00	74	9,36	11,93
16:06:00	74	9,36	11,93
16:07:00	74	9,36	11,93
16:08:00	74	9,36	11,97
16:09:00	74	9,36	11,97
16:10:00	74	9,36	11,97
16:11:00	73	9,36	11,97
16:12:00	74	9,36	11,97
16:13:00	73	9,36	11,97
16:14:00	74	9,36	11,97
16:15:00	74	9,35	12,02
16:16:00	74	9,35	12,02
16:17:00	74	9,35	12,02
16:18:00	73	9,35	12,02
16:19:00	73	9,35	12,02
16:20:00	74	9,35	12,02
16:21:00	74	9,35	12,02
16:22:00	74	9,35	12,02
16:23:00	74	9,35	12,02
16:24:00	73	9,35	12,02
16:25:00	73	9,35	12,02
16:26:00	74	9,35	12,02
16:27:00	74	9,34	12,07
16:28:00	74	9,34	12,07
16:29:00	74	9,34	12,07
16:30:00	74	9,34	12,07
16:31:00	74	9,34	12,07
16:32:00	74	9,34	12,07
16:33:00	74	9,34	12,07
16:34:00	74	9,34	12,07
16:35:00	74	9,34	12,07
16:36:00	74	9,34	12,11
16:37:00	73	9,34	12,11
16:38:00	74	9,33	12,16
16:39:00	73	9,33	12,16
16:40:00	74	9,33	12,16
16:41:00	73	9,33	12,16
16:42:00	73	9,33	12,16
16:43:00	74	9,33	12,16
16:44:00	73	9,33	12,16
16:45:00	74	9,32	12,21
16:46:00	74	9,33	12,16
16:47:00	74	9,32	12,21
16:48:00	74	9,32	12,21
16:49:00	73	9,32	12,21
16:50:00	74	9,32	12,21
16:51:00	74	9,32	12,21
16:52:00	73	9,32	12,21
16:53:00	74	9,32	12,21
16:54:00	74	9,32	12,21
16:55:00	74	9,32	12,21
16:56:00	74	9,33	12,16
16:57:00	73	9,32	12,21
16:58:00	74	9,32	12,21
16:59:00	73	9,32	12,21
17:00:00	74	9,32	12,21
17:01:00	74	9,32	12,21
17:02:00	73	9,32	12,21
17:03:00	73	9,33	12,16
17:04:00	74	9,33	12,16
17:05:00	74	9,31	12,25
17:06:00	74	9,31	12,25
17:07:00	74	9,31	12,25
17:08:00	74	9,31	12,25
17:09:00	74	9,31	12,25
17:10:00	74	9,31	12,25
17:11:00	73	9,31	12,25
17:12:00	74	9,31	12,25
17:13:00	74	9,31	12,25
17:14:00	74	9,31	12,25
17:15:00	74	9,30	12,30
17:16:00	74	9,30	12,30
17:17:00	74	9,30	12,30
17:18:00	74	9,30	12,30
17:19:00	74	9,30	12,30
17:20:00	74	9,30	12,30
17:21:00	74	9,30	12,35
17:22:00	74	9,30	12,35
17:23:00	74	9,30	12,35
17:24:00	74	9,30	12,35
17:25:00	74	9,30	12,35
17:26:00	73	9,30	12,35
17:27:00	73	9,30	12,35
17:28:00	74	9,30	12,35
17:29:00	74	9,30	12,35
17:30:00	74	9,30	12,35
17:31:00	73	9,30	12,35
17:32:00	74	9,30	12,35
17:33:00	74	9,29	12,40
17:34:00	74	9,29	12,40
17:35:00	74	9,29	12,40
17:36:00	74	9,29	12,40
17:37:00	74	9,29	12,40
17:38:00	74	9,29	12,40
17:39:00	74	9,29	12,40
17:40:00	74	9,29	12,40
17:41:00	74	9,29	12,40
17:42:00	74	9,29	12,40
17:43:00	74	9,29	12,40
17:44:00	73	9,29	12,40
17:45:00	74	9,29	12,40
17:46:00	74	9,29	12,40
17:47:00	74	9,29	12,40
17:48:00	73	9,29	12,40
17:49:00	74	9,28	12,45
17:50:00	74	9,28	12,45
17:51:00	74	9,28	12,45
17:52:00	74	9,28	12,45
17:53:00	74	9,28	12,45
17:54:00	74	9,28	12,45
17:55:00	74	9,28	12,45
17:56:00	73	9,28	12,45
17:57:00	74	9,28	12,45
17:58:00	74	9,28	12,45
17:59:00	74	9,28	12,45
18:00:00	74	9,28	12,45
18:01:00	74	9,28	12,45
18:02:00	74	9,28	12,45
18:03:00	74	9,27	12,49
18:04:00	74	9,27	12,49
18:05:00	74	9,27	12,49
18:06:00	74	9,27	12,49
18:07:00	74	9,27	12,49
18:08:00	74	9,27	12,49
18:09:00	74	9,27	12,49
18:10:00	74	9,27	12,49
18:11:00	74	9,27	12,49
18:12:00	74	9,27	12,49
18:13:00	74	9,27	12,49
18:14:00	74	9,27	12,49
18:15:00	74	9,27	12,49
18:16:00	74	9,27	12,49
18:17:00	74	9,27	12,49
18:18:00	74	9,27	12,49
18:19:00	74	9,27	12,49
18:20:00	74	9,27	12,49
18:21:00	74	9,27	12,54
18:22:00	74	9,27	12,54
18:23:00	74	9,27	12,54
18:24:00	74	9,27	12,54
18:25:00	74	9,27	12,54
18:26:00	74	9,27	12,54
18:27:00	74	9,27	12,54
18:28:00	74	9,27	12,54
18:29:00	74	9,27	12,54
18:30:00	74	9,27	12,54
18:31:00	74	9,27	12,54
18:32:00	74	9,27	12,54
18:33:00	74	9,27	12,54
18:34:00	74	9,27	12,54
18:35:00	74	9,26	12,59
18:36:00	74	9,26	12,59
18:37:00	74	9,27	12,54
18:38:00	74	9,26	12,59
18:39:00	74	9,26	12,59
18:40:00	74	9,27	12,54
18:41:00	74	9,26	12,59
18:42:00	74	9,26	12,59
18:43:00	74	9,26	12,59
18:44:00	74	9,26	12,59
18:45:00	74	9,26	12,59
18:46:00	74	9,26	12,59
18:47:00	74	9,26	12,59
18:48:00	74	9,26	12,59
18:49:00	74	9,26	12,59
18:50:00	74	9,26	12,59
18:51:00	74	9,26	12,59
18:52:00	74	9,26	12,59
18:53:00	74	9,26	12,59
18:54:00	74	9,26	12,59
18:55:00	74	9,26	12,59
18:56:00	74	9,26	12,59
18:57:00	74	9,26	12,59
18:58:00	74	9,26	12,59
18:59:00	74	9,25	12,64
19:00:00	74	9,25	12,64
19:01:00	74	9,25	12,64
19:02:00	74	9,25	12,64
19:03:00	74	9,25	12,64
19:04:00	74	9,25	12,64
19:05:00	74	9,25	12,64
19:06:00	74	9,25	12,64
19:07:00	74	9,25	12,64
19:08:00	74	9,25	12,64
19:09:00	74	9,25	12,64
19:10:00	74	9,25	12,64
19:11:00	74	9,25	12,64
19:12:00	74	9,25	12,64
19:13:00	74	9,25	12,64
19:14:00	74	9,25	12,64
19:15:00	74	9,25	12,64
19:16:00	74	9,25	12,64
19:17:00	74	9,25	12,64
19:18:00	74	9,25	12,64
19:19:00	74	9,25	12,64
19:20:00	74	9,25	12,64
19:21:00	74	9,25	12,64
19:22:00	74	9,24	12,69
19:23:00	74	9,24	12,69
19:24:00	74	9,24	12,69
19:25:00	74	9,24	12,69
19:26:00	74	9,24	12,69
19:27:00	74	9,24	12,69
19:28:00	74	9,24	12,69
19:29:00	74	9,24	12,69
19:30:00	74	9,24	12,69
19:31:00	74	9,24	12,69
19:32:00	74	9,24	12,69
19:33:00	74	9,24	12,69
19:34:00	74	9,24	12,69
19:35:00	74	9,24	12,69
19:36:00	74	9,24	12,69
19:37:00	74	9,24	12,69
19:38:00	74	9,24	12,69
19:39:00	74	9,24	12,74
19:40:00	74	9,24	12,69
19:41:00	74	9,24	12,69
19:42:00	74	9,24	12,74
19:43:00	74	9,24	12,74
19:44:00	74	9,24	12,74
19:45:00	74	9,24	12,74
19:46:00	74	9,24	12,74
19:47:00	74	9,24	12,74
19:48:00	74	9,24	12,74
19:49:00	74	9,24	12,74
19:50:00	74	9,24	12,74
19:51:00	74	9,24	12,74
19:52:00	74	9,24	12,74
19:53:00	74	9,24	12,74
19:54:00	74	9,24	12,74
19:55:00	74	9,24	12,74
19:56:00	74	9,24	12,74
19:57:00	74	9,24	12,74
19:58:00	74	9,24	12,74
19:59:00	74	9,23	12,79
20:00:00	74	9,24	12,74
20:01:00	74	9,24	12,74
20:02:00	74	9,23	12,79
20:03:00	74	9,24	12,74
20:04:00	74	9,23	12,79
20:05:00	74	9,23	12,79
20:06:00	74	9,23	12,79
20:07:00	74	9,23	12,79
20:08:00	74	9,23	12,79
20:09:00	74	9,23	12,79
20:10:00	74	9,23	12,79
20:11:00	74	9,23	12,79
20:12:00	74	9,23	12,79
20:13:00	74	9,23	12,79
20:14:00	74	9,23	12,79
20:15:00	74	9,23	12,79
20:16:00	74	9,23	12,79
20:17:00	74	9,23	12,79
20:18:00	74	9,23	12,79
20:19:00	74	9,23	12,79
20:20:00	74	9,23	12,79
20:21:00	74	9,23	12,79
20:22:00	74	9,23	12,79
20:23:00	74	9,23	12,79
20:24:00	74	9,23	12,79
20:25:00	74	9,23	12,79
20:26:00	74	9,23	12,79
20:27:00	74	9,23	12,79
20:28:00	74	9,23	12,79
20:29:00	74	9,23	12,79
20:30:00	74	9,22	12,84
20:31:00	74	9,22	12,84
20:32:00	74	9,22	12,84
20:33:00	74	9,22	12,84
20:34:00	74	9,22	12,84
20:35:00	74	9,22	12,84
20:36:00	74	9,22	12,84
20:37:00	74	9,22	12,84
20:38:00	74	9,22	12,84
20:39:00	74	9,22	12,84
20:40:00	74	9,22	12,84
20:41:00	74	9,22	12,84
20:42:00	74	9,22	12,84
20:43:00	74	9,22	12,84
20:44:00	74	9,22	12,84
20:45:00	74	9,22	12,84
20:46:00	74	9,22	12,84
20:47:00	74	9,22	12,84
20:48:00	74	9,22	12,84
20:49:00	74	9,22	12,84
20:50:00	74	9,22	12,84
20:51:00	74	9,22	12,84
20:52:00	74	9,22	12,84
20:53:00	74	9,22	12,84
20:54:00	74	9,22	12,84
20:55:00	74	9,22	12,84
20:56:00	74	9,21	12,89
20:57:00	74	9,21	12,89
20:58:00	74	9,21	12,89
20:59:00	74	9,21	12,89
21:00:00	74	9,21	12,89
21:01:00	74	9,21	12,89
21:02:00	74	9,21	12,89
21:03:00	74	9,21	12,89
21:04:00	74	9,21	12,89
21:05:00	74	9,21	12,89
21:06:00	74	9,21	12,89
21:07:00	74	9,21	12,89
21:08:00	74	9,21	12,89
21:09:00	74	9,21	12,89
21:10:00	74	9,21	12,89
21:11:00	74	9,21	12,89
21:12:00	74	9,21	12,89
21:13:00	74	9,21	12,89
21:14:00	74	9,21	12,89
21:15:00	74	9,21	12,89
21:16:00	74	9,21	12,89
21:17:00	74	9,21	12,89
21:18:00	74	9,21	12,89
21:19:00	74	9,21	12,89
21:20:00	74	9,21	12,89
21:21:00	74	9,21	12,89
21:22:00	74	9,21	12,89
21:23:00	74	9,21	12,89
21:24:00	74	9,21	12,94
21:25:00	74	9,21	12,89
21:26:00	74	9,21	12,94
21:27:00	74	9,21	12,94
21:28:00	74	9,21	12,94
21:29:00	74	9,21	12,94
21:30:00	74	9,21	12,94
21:31:00	74	9,21	12,94
21:32:00	74	9,21	12,94
21:33:00	74	9,21	12,94
21:34:00	74	9,21	12,94
21:35:00	74	9,21	12,94
21:36:00	74	9,21	12,94
21:37:00	74	9,21	12,94
21:38:00	74	9,21	12,94
21:39:00	74	9,20	12,99
21:40:00	74	9,21	12,94
21:41:00	74	9,20	12,99
21:42:00	74	9,21	12,94
21:43:00	74	9,20	12,99
21:44:00	74	9,21	12,94
21:45:00	74	9,20	12,99
21:46:00	74	9,20	12,99
21:47:00	74	9,21	12,94
21:48:00	74	9,20	12,99
21:49:00	74	9,20	12,99
21:50:00	74	9,20	12,99
21:51:00	74	9,20	12,99
21:52:00	74	9,20	12,99
21:53:00	74	9,20	12,99
21:54:00	74	9,20	12,99
21:55:00	74	9,20	12,99
21:56:00	74	9,20	12,99
21:57:00	74	9,20	12,99
21:58:00	74	9,20	12,99
21:59:00	74	9,20	12,99
22:00:00	74	9,20	12,99
22:01:00	74	9,20	12,99
22:02:00	74	9,20	12,99
22:03:00	74	9,20	12,99
22:04:00	74	9,20	12,99
22:05:00	74	9,20	12,99
22:06:00	74	9,20	12,99
22:07:00	74	9,20	12,99
22:08:00	74	9,20	12,99
22:09:00	74	9,20	12,99
22:10:00	74	9,20	12,99
22:11:00	74	9,20	12,99
22:12:00	74	9,20	12,99
22:13:00	74	9,20	12,99
22:14:00	74	9,20	12,99
22:15:00	74	9,19	13,04
22:16:00	74	9,20	12,99
22:17:00	74	9,20	12,99
22:18:00	74	9,20	12,99
22:19:00	74	9,19	13,04
22:20:00	74	9,19	13,04
22:21:00	74	9,19	13,04
22:22:00	74	9,19	13,04
22:23:00	74	9,19	13,04
22:24:00	74	9,19	13,04
22:25:00	74	9,19	13,04
22:26:00	74	9,19	13,04
22:27:00	74	9,19	13,04
22:28:00	74	9,19	13,04
22:29:00	74	9,19	13,04
22:30:00	74	9,19	13,04
22:31:00	74	9,19	13,04
22:32:00	74	9,19	13,04
22:33:00	74	9,19	13,04
22:34:00	74	9,19	13,04
22:35:00	74	9,19	13,04
22:36:00	74	9,19	13,04
22:37:00	74	9,19	13,04
22:38:00	74	9,19	13,04
22:39:00	74	9,19	13,04
22:40:00	74	9,19	13,04
22:41:00	74	9,19	13,04
22:42:00	74	9,19	13,04
22:43:00	74	9,19	13,04
22:44:00	74	9,19	13,04
22:45:00	74	9,19	13,04
22:46:00	74	9,18	13,09
22:47:00	74	9,19	13,04
22:48:00	74	9,18	13,09
22:49:00	74	9,19	13,04
22:50:00	74	9,18	13,09
22:51:00	74	9,18	13,09
22:52:00	74	9,18	13,09
22:53:00	74	9,18	13,09
22:54:00	74	9,18	13,09
22:55:00	74	9,18	13,09
22:56:00	74	9,18	13,09
22:57:00	74	9,18	13,09
22:58:00	74	9,18	13,09
22:59:00	74	9,18	13,09
23:00:00	74	9,18	13,09
23:01:00	74	9,18	13,09
23:02:00	74	9,18	13,09
23:03:00	74	9,18	13,09
23:04:00	74	9,18	13,09
23:05:00	74	9,18	13,09
23:06:00	74	9,18	13,09
23:07:00	74	9,18	13,09
23:08:00	74	9,18	13,09
23:09:00	74	9,18	13,09
23:10:00	74	9,18	13,09
23:11:00	74	9,18	13,09
23:12:00	74	9,18	13,09
23:13:00	74	9,18	13,09
23:14:00	74	9,18	13,09
23:15:00	74	9,18	13,09
23:16:00	74	9,18	13,09
23:17:00	74	9,18	13,09
23:18:00	74	9,18	13,09
23:19:00	74	9,18	13,09
23:20:00	74	9,18	13,09
23:21:00	74	9,18	13,09
23:22:00	74	9,18	13,09
23:23:00	74	9,18	13,15
23:24:00	74	9,18	13,09
23:25:00	74	9,18	13,15
23:26:00	74	9,18	13,15
23:27:00	74	9,18	13,09
23:28:00	74	9,18	13,09
23:29:00	74	9,18	13,09
23:30:00	74	9,18	13,15
23:31:00	74	9,18	13,15
23:32:00	74	9,18	13,15
23:33:00	74	9,18	13,15
23:34:00	74	9,18	13,15
23:35:00	74	9,18	13,15
23:36:00	74	9,18	13,15
23:37:00	74	9,18	13,15
23:38:00	74	9,18	13,15
23:39:00	74	9,18	13,15
23:40:00	74	9,18	13,15
23:41:00	74	9,18	13,15
23:42:00	74	9,18	13,15
23:43:00	74	9,18	13,15
23:44:00	74	9,18	13,15
23:45:00	74	9,18	13,15
23:46:00	74	9,18	13,15
23:47:00	74	9,18	13,15
23:48:00	74	9,18	13,15
23:49:00	74	9,18	13,15
23:50:00	74	9,18	13,15
23:51:00	74	9,18	13,15
23:52:00	74	9,18	13,15
23:53:00	74	9,18	13,15
23:54:00	74	9,18	13,15
23:55:00	74	9,18	13,15
23:56:00	74	9,18	13,15
23:57:00	74	9,18	13,15
23:58:00	74	9,18	13,15
23:59:00	74	9,18	13,15
24:00:00	74	9,17	13,20
24:01:00	74	9,17	13,20
24:02:00	74	9,18	13,15
24:03:00	74	9,18	13,15
24:04:00	74	9,17	13,20
24:05:00	74	9,17	13,20
24:06:00	74	9,18	13,15
24:07:00	74	9,17	13,20
24:08:00	74	9,18	13,15
24:09:00	74	9,17	13,20
24:10:00	74	9,18	13,15
24:11:00	74	9,17	13,20
24:12:00	74	9,17	13,20
24:13:00	74	9,17	13,20
24:14:00	74	9,17	13,20
24:15:00	74	9,17	13,20
24:16:00	74	9,17	13,20
24:17:00	74	9,17	13,20
24:18:00	74	9,17	13,20
24:19:00	74	9,17	13,20
24:20:00	74	9,17	13,20
24:21:00	74	9,17	13,20
24:22:00	74	9,17	13,20
24:23:00	74	9,17	13,20
24:24:00	74	9,17	13,20
24:25:00	74	9,17	13,20
24:26:00	74	9,17	13,20
24:27:00	74	9,17	13,20
24:28:00	74	9,17	13,20
24:29:00	74	9,17	13,20
24:30:00	74	9,17	13,20
24:31:00	74	9,17	13,20
24:32:00	74	9,17	13,20
24:33:00	74	9,17	13,20
24:34:00	74	9,17	13,20
24:35:00	74	9,17	13,20
24:36:00	74	9,17	13,20
24:37:00	74	9,17	13,20
24:38:00	74	9,17	13,20
24:39:00	74	9,17	13,20
24:40:00	74	9,17	13,20
24:41:00	74	9,17	13,20
24:42:00	74	9,17	13,20
24:43:00	74	9,17	13,20
24:44:00	74	9,16	13,25
24:45:00	74	9,16	13,25
24:46:00	74	9,16	13,25
24:47:00	74	9,16	13,25
24:48:00	74	9,16	13,25
