Repository: ProgWizer/parser

File: project-root/data/Data Acquisition/Data Acquisition/2009 year (240)/UCA L Research G2160+0.25%VC-111 (90C-1).txt
--Test Summary--
Full Path and File Name	
Instrument Name	4262L
Instrument Type	Model 4262 Twin Cell UCA
Instrument Serial Number	111L
Test Start Date	14.05.2009
Test Start Time	11:06:08
Test Stop Date	15.05.2009
Test Stop Time	13:39:49
Test Length	26:33:41
Final Sample Time Offset	26:33:00
Controller Schedule Name	
Sampling Period	60 seconds
Comments	
Information	WellID	
Information	Customer	
Information	CementClass	
Information	CementMfr	
Information	Additives	
Information	Density	
Information	BHCT	
Information	BHST	
Information	FluidLoss	
Information	JobType	
Calculated Value	CS_50	6:56:00
Calculated Value	CS_500	8:06:00
Calculated Value	CS_Time8h	3,09 MPa
Calculated Value	CS_Time16h	36,88 MPa
Calculated Value	CS_Time24h	42,70 MPa
Calculated Value	CS_Time48h	N/A
Calculated Value	CS_Time72h	N/A
Calculated Curve	Compressive Strength	Compressive strength type B (more than 14 lb/gal)
Initial Temperature (°C)	27 °C
Final Temperature (°C)	88 °C
Initial Transit Time (microsec/in)	16,38 microsec/in
Final Transit Time (microsec/in)	7,10 microsec/in
Initial Compressive Strength (MPa)	0,00 MPa
Final Compressive Strength (MPa)	43,77 MPa
--Data--
Time (HH:MM:SS)	Temperature (°C)	Transit Time (microsec/in)	Compressive Strength (MPa)
0:00:00	27	16,38	0,00
0:01:00	27	16,38	0,00
0:02:00	27	16,38	0,00
0:03:00	27	16,39	0,00
0:04:00	28	16,40	0,00
0:05:00	29	16,40	0,00
0:06:00	30	16,39	0,00
0:07:00	32	16,38	0,00
0:08:00	33	16,35	0,01
0:09:00	35	16,32	0,01
0:10:00	36	16,30	0,02
0:11:00	38	16,25	0,03
0:12:00	40	16,21	0,05
0:13:00	41	16,18	0,06
0:14:00	43	16,14	0,07
0:15:00	45	16,09	0,08
0:16:00	46	16,05	0,09
0:17:00	48	16,10	0,08
0:18:00	50	16,08	0,08
0:19:00	51	16,04	0,10
0:20:00	53	16,01	0,10
0:21:00	55	15,98	0,11
0:22:00	57	15,95	0,12
0:23:00	59	16,03	0,10
0:24:00	61	16,02	0,10
0:25:00	62	16,02	0,10
0:26:00	64	16,01	0,10
0:27:00	66	16,02	0,10
0:28:00	67	16,02	0,10
0:29:00	70	16,03	0,10
0:30:00	71	16,05	0,09
0:31:00	73	16,05	0,09
0:32:00	74	16,06	0,09
0:33:00	76	16,09	0,08
0:34:00	78	16,10	0,08
0:35:00	80	16,12	0,07
0:36:00	82	16,14	0,07
0:37:00	84	16,16	0,06
0:38:00	86	16,18	0,05
0:39:00	88	16,18	0,06
0:40:00	89	16,20	0,05
0:41:00	89	16,26	0,03
0:42:00	90	16,29	0,02
0:43:00	92	16,29	0,02
0:44:00	92	19,30	0,00
0:45:00	93	19,32	0,00
0:46:00	94	19,33	0,00
0:47:00	94	19,36	0,00
0:48:00	94	19,37	0,00
0:49:00	94	19,38	0,00
0:50:00	93	19,40	0,00
0:51:00	93	19,41	0,00
0:52:00	93	19,42	0,00
0:53:00	93	19,44	0,00
0:54:00	92	19,44	0,00
0:55:00	92	19,45	0,00
0:56:00	91	19,46	0,00
0:57:00	91	19,46	0,00
0:58:00	90	19,47	0,00
0:59:00	90	19,47	0,00
1:00:00	90	16,43	0,00
1:01:00	90	16,42	0,00
1:02:00	90	16,42	0,00
1:03:00	90	16,42	0,00
1:04:00	90	16,41	0,00
1:05:00	90	16,41	0,00
1:06:00	90	16,40	0,00
1:07:00	90	16,40	0,00
1:08:00	90	16,41	0,00
1:09:00	90	16,40	0,00
1:10:00	89	16,40	0,00
1:11:00	89	16,40	0,00
1:12:00	89	16,39	0,00
1:13:00	89	16,39	0,00
1:14:00	89	16,39	0,00
1:15:00	89	16,39	0,00
1:16:00	89	16,39	0,00
1:17:00	89	16,40	0,00
1:18:00	89	16,39	0,00
1:19:00	89	16,41	0,00
1:20:00	89	16,40	0,00
1:21:00	89	16,40	0,00
1:22:00	89	16,41	0,00
1:23:00	89	16,41	0,00
1:24:00	89	16,41	0,00
1:25:00	89	16,41	0,00
1:26:00	89	16,41	0,00
1:27:00	89	16,41	0,00
1:28:00	89	16,41	0,00
1:29:00	89	16,41	0,00
1:30:00	89	16,41	0,00
1:31:00	89	16,41	0,00
1:32:00	89	16,41	0,00
1:33:00	89	16,41	0,00
1:34:00	89	16,41	0,00
1:35:00	89	16,43	0,00
1:36:00	89	16,42	0,00
1:37:00	89	16,43	0,00
1:38:00	89	16,42	0,00
1:39:00	89	16,42	0,00
1:40:00	88	16,42	0,00
1:41:00	89	16,43	0,00
1:42:00	89	16,43	0,00
1:43:00	88	16,42	0,00
1:44:00	89	16,43	0,00
1:45:00	89	16,44	0,00
1:46:00	89	16,43	0,00
1:47:00	89	16,43	0,00
1:48:00	88	16,44	0,00
1:49:00	89	16,43	0,00
1:50:00	89	16,43	0,00
1:51:00	89	16,44	0,00
1:52:00	89	16,43	0,00
1:53:00	89	16,43	0,00
1:54:00	89	16,44	0,00
1:55:00	89	16,44	0,00
1:56:00	88	16,44	0,00
1:57:00	89	16,44	0,00
1:58:00	88	16,44	0,00
1:59:00	88	16,44	0,00
2:00:00	89	16,43	0,00
2:01:00	89	16,44	0,00
2:02:00	89	16,44	0,00
2:03:00	89	16,44	0,00
2:04:00	88	16,44	0,00
2:05:00	89	16,44	0,00
2:06:00	89	16,44	0,00
2:07:00	89	16,44	0,00
2:08:00	89	16,44	0,00
2:09:00	89	16,44	0,00
2:10:00	88	16,44	0,00
2:11:00	89	16,44	0,00
2:12:00	89	16,44	0,00
2:13:00	88	16,44	0,00
2:14:00	89	16,44	0,00
2:15:00	88	16,44	0,00
2:16:00	89	16,44	0,00
2:17:00	88	16,44	0,00
2:18:00	88	16,44	0,00
2:19:00	89	16,44	0,00
2:20:00	89	16,45	0,00
2:21:00	88	16,44	0,00
2:22:00	89	16,44	0,00
2:23:00	88	16,44	0,00
2:24:00	89	16,44	0,00
2:25:00	89	16,45	0,00
2:26:00	89	16,45	0,00
2:27:00	89	16,45	0,00
2:28:00	89	16,45	0,00
2:29:00	89	16,45	0,00
2:30:00	89	16,45	0,00
2:31:00	89	16,45	0,00
2:32:00	88	16,45	0,00
2:33:00	89	16,45	0,00
2:34:00	89	16,45	0,00
2:35:00	89	16,45	0,00
2:36:00	89	16,45	0,00
2:37:00	89	16,45	0,00
2:38:00	89	16,45	0,00
2:39:00	88	16,45	0,00
2:40:00	89	16,45	0,00
2:41:00	89	16,45	0,00
2:42:00	89	16,45	0,00
2:43:00	89	16,45	0,00
2:44:00	88	16,45	0,00
2:45:00	89	16,46	0,00
2:46:00	89	16,46	0,00
2:47:00	89	16,45	0,00
2:48:00	89	16,46	0,00
2:49:00	88	16,46	0,00
2:50:00	89	16,46	0,00
2:51:00	89	16,46	0,00
2:52:00	89	16,46	0,00
2:53:00	89	16,46	0,00
2:54:00	89	16,46	0,00
2:55:00	88	16,45	0,00
2:56:00	88	16,46	0,00
2:57:00	89	16,46	0,00
2:58:00	88	16,46	0,00
2:59:00	89	16,46	0,00
3:00:00	89	16,46	0,00
3:01:00	89	16,47	0,00
3:02:00	88	16,47	0,00
3:03:00	88	16,47	0,00
3:04:00	89	16,46	0,00
3:05:00	88	16,46	0,00
3:06:00	88	16,46	0,00
3:07:00	88	16,47	0,00
3:08:00	88	16,47	0,00
3:09:00	88	16,47	0,00
3:10:00	89	16,47	0,00
3:11:00	88	16,47	0,00
3:12:00	88	16,47	0,00
3:13:00	89	16,47	0,00
3:14:00	88	16,47	0,00
3:15:00	89	16,46	0,00
3:16:00	89	16,47	0,00
3:17:00	89	16,47	0,00
3:18:00	88	16,47	0,00
3:19:00	88	16,47	0,00
3:20:00	88	16,47	0,00
3:21:00	88	16,47	0,00
3:22:00	89	16,47	0,00
3:23:00	89	16,46	0,00
3:24:00	89	16,48	0,00
3:25:00	89	16,47	0,00
3:26:00	88	16,47	0,00
3:27:00	88	16,47	0,00
3:28:00	89	16,47	0,00
3:29:00	88	16,46	0,00
3:30:00	89	16,47	0,00
3:31:00	88	16,47	0,00
3:32:00	89	16,47	0,00
3:33:00	88	16,47	0,00
3:34:00	88	16,47	0,00
3:35:00	89	16,47	0,00
3:36:00	89	16,47	0,00
3:37:00	89	16,47	0,00
3:38:00	89	16,47	0,00
3:39:00	89	16,47	0,00
3:40:00	89	16,47	0,00
3:41:00	89	16,47	0,00
3:42:00	89	16,48	0,00
3:43:00	89	16,47	0,00
3:44:00	89	16,47	0,00
3:45:00	88	16,47	0,00
3:46:00	89	16,47	0,00
3:47:00	89	16,47	0,00
3:48:00	88	16,47	0,00
3:49:00	88	16,47	0,00
3:50:00	89	16,48	0,00
3:51:00	89	16,47	0,00
3:52:00	89	16,47	0,00
3:53:00	89	16,47	0,00
3:54:00	89	16,47	0,00
3:55:00	89	16,47	0,00
3:56:00	89	16,46	0,00
3:57:00	89	16,46	0,00
3:58:00	89	16,46	0,00
3:59:00	89	16,46	0,00
4:00:00	88	16,46	0,00
4:01:00	88	16,47	0,00
4:02:00	88	16,47	0,00
4:03:00	89	16,46	0,00
4:04:00	89	16,47	0,00
4:05:00	88	16,47	0,00
4:06:00	89	16,46	0,00
4:07:00	89	16,46	0,00
4:08:00	89	16,47	0,00
4:09:00	88	16,47	0,00
4:10:00	88	16,47	0,00
4:11:00	89	16,47	0,00
4:12:00	89	16,47	0,00
4:13:00	88	16,46	0,00
4:14:00	88	16,46	0,00
4:15:00	89	16,46	0,00
4:16:00	88	16,46	0,00
4:17:00	89	16,46	0,00
4:18:00	89	16,46	0,00
4:19:00	88	16,46	0,00
4:20:00	89	16,46	0,00
4:21:00	88	16,45	0,00
4:22:00	89	16,44	0,00
4:23:00	89	16,45	0,00
4:24:00	89	16,45	0,00
4:25:00	88	16,45	0,00
4:26:00	89	16,45	0,00
4:27:00	89	16,45	0,00
4:28:00	89	16,45	0,00
4:29:00	89	16,45	0,00
4:30:00	89	16,44	0,00
4:31:00	89	16,45	0,00
4:32:00	88	16,45	0,00
4:33:00	89	16,45	0,00
4:34:00	89	16,45	0,00
4:35:00	88	16,45	0,00
4:36:00	88	16,46	0,00
4:37:00	89	16,47	0,00
4:38:00	88	16,47	0,00
4:39:00	88	16,44	0,00
4:40:00	88	16,44	0,00
4:41:00	88	16,44	0,00
4:42:00	88	16,44	0,00
4:43:00	89	16,44	0,00
4:44:00	88	16,43	0,00
4:45:00	88	16,44	0,00
4:46:00	89	16,44	0,00
4:47:00	88	16,44	0,00
4:48:00	89	16,44	0,00
4:49:00	88	16,45	0,00
4:50:00	89	16,44	0,00
4:51:00	88	16,44	0,00
4:52:00	88	16,44	0,00
4:53:00	89	16,44	0,00
4:54:00	88	16,44	0,00
4:55:00	88	16,45	0,00
4:56:00	89	16,47	0,00
4:57:00	89	16,48	0,00
4:58:00	89	16,42	0,00
4:59:00	89	16,43	0,00
5:00:00	89	16,43	0,00
5:01:00	89	16,43	0,00
5:02:00	89	16,43	0,00
5:03:00	89	16,41	0,00
5:04:00	89	16,41	0,00
5:05:00	89	16,41	0,00
5:06:00	88	16,41	0,00
5:07:00	88	16,41	0,00
5:08:00	89	16,41	0,00
5:09:00	89	16,41	0,00
5:10:00	89	16,41	0,00
5:11:00	89	16,41	0,00
5:12:00	89	16,41	0,00
5:13:00	89	16,41	0,00
5:14:00	89	16,41	0,00
5:15:00	89	16,41	0,00
5:16:00	89	16,41	0,00
5:17:00	89	16,41	0,00
5:18:00	89	16,41	0,00
5:19:00	89	16,41	0,00
5:20:00	89	16,41	0,00
5:21:00	89	16,41	0,00
5:22:00	89	16,40	0,00
5:23:00	89	16,41	0,00
5:24:00	89	16,40	0,00
5:25:00	89	16,40	0,00
5:26:00	89	16,40	0,00
5:27:00	89	16,40	0,00
5:28:00	89	16,40	0,00
5:29:00	88	16,40	0,00
5:30:00	89	16,40	0,00
5:31:00	89	16,40	0,00
5:32:00	89	16,40	0,00
5:33:00	89	16,39	0,00
5:34:00	89	16,39	0,00
5:35:00	89	16,39	0,00
5:36:00	88	16,38	0,00
5:37:00	89	16,38	0,00
5:38:00	89	16,38	0,00
5:39:00	89	16,38	0,00
5:40:00	89	16,37	0,00
5:41:00	89	16,37	0,00
5:42:00	89	16,37	0,00
5:43:00	88	16,36	0,00
5:44:00	89	16,36	0,00
5:45:00	89	16,36	0,00
5:46:00	89	16,36	0,01
5:47:00	89	16,36	0,01
5:48:00	89	16,36	0,01
5:49:00	89	16,36	0,01
5:50:00	89	16,36	0,01
5:51:00	89	16,36	0,01
5:52:00	89	16,36	0,01
5:53:00	89	16,35	0,01
5:54:00	89	16,34	0,01
5:55:00	89	16,33	0,01
5:56:00	89	16,33	0,01
5:57:00	89	16,32	0,01
5:58:00	89	16,32	0,02
5:59:00	89	16,31	0,02
6:00:00	89	16,30	0,02
6:01:00	88	16,30	0,02
6:02:00	89	16,30	0,02
6:03:00	89	16,29	0,02
6:04:00	89	16,28	0,03
6:05:00	88	16,27	0,03
6:06:00	89	16,27	0,03
6:07:00	89	16,26	0,03
6:08:00	89	16,26	0,03
6:09:00	89	16,24	0,04
6:10:00	89	16,23	0,04
6:11:00	89	16,23	0,04
6:12:00	89	16,22	0,04
6:13:00	89	16,20	0,05
6:14:00	88	16,20	0,05
6:15:00	89	16,19	0,05
6:16:00	89	16,18	0,05
6:17:00	89	16,18	0,06
6:18:00	89	16,17	0,06
6:19:00	88	16,16	0,06
6:20:00	89	16,15	0,06
6:21:00	89	16,14	0,07
6:22:00	89	16,12	0,07
6:23:00	89	16,11	0,08
6:24:00	89	16,09	0,08
6:25:00	89	16,08	0,08
6:26:00	89	16,06	0,09
6:27:00	88	16,05	0,09
6:28:00	89	16,03	0,10
6:29:00	89	16,02	0,10
6:30:00	89	16,00	0,11
6:31:00	89	15,98	0,11
6:32:00	89	15,96	0,12
6:33:00	89	15,94	0,13
6:34:00	89	15,92	0,13
6:35:00	89	15,90	0,14
6:36:00	89	15,88	0,15
6:37:00	89	15,85	0,15
6:38:00	89	15,83	0,16
6:39:00	89	15,80	0,17
6:40:00	89	15,78	0,18
6:41:00	89	15,75	0,19
6:42:00	89	15,72	0,20
6:43:00	89	15,70	0,21
6:44:00	89	15,66	0,22
6:45:00	88	15,64	0,23
6:46:00	89	15,61	0,24
6:47:00	89	15,58	0,24
6:48:00	89	15,55	0,26
6:49:00	89	15,52	0,27
6:50:00	88	15,48	0,28
6:51:00	89	15,45	0,29
6:52:00	88	15,41	0,31
6:53:00	89	15,37	0,32
6:54:00	89	15,34	0,34
6:55:00	89	15,30	0,35
6:56:00	89	15,25	0,37
6:57:00	88	15,21	0,38
6:58:00	89	15,17	0,40
6:59:00	89	15,13	0,42
7:00:00	88	15,08	0,44
7:01:00	89	15,04	0,46
7:02:00	89	15,00	0,47
7:03:00	89	14,94	0,50
7:04:00	89	14,91	0,51
7:05:00	88	14,86	0,54
7:06:00	89	14,80	0,56
7:07:00	89	14,76	0,58
7:08:00	89	14,70	0,61
7:09:00	88	14,65	0,64
7:10:00	89	14,60	0,66
7:11:00	89	14,55	0,69
7:12:00	89	14,50	0,72
7:13:00	89	14,45	0,74
7:14:00	89	14,40	0,77
7:15:00	89	14,34	0,80
7:16:00	89	14,29	0,83
7:17:00	88	14,25	0,85
7:18:00	89	14,20	0,88
7:19:00	89	14,14	0,92
7:20:00	89	14,08	0,96
7:21:00	89	14,02	0,99
7:22:00	89	13,95	1,03
7:23:00	89	13,91	1,06
7:24:00	88	13,85	1,11
7:25:00	89	13,80	1,14
7:26:00	89	13,74	1,18
7:27:00	89	13,68	1,23
7:28:00	89	13,63	1,27
7:29:00	89	13,56	1,31
7:30:00	89	13,50	1,36
7:31:00	89	13,45	1,40
7:32:00	89	13,40	1,44
7:33:00	89	13,34	1,49
7:34:00	89	13,29	1,54
7:35:00	89	13,23	1,59
7:36:00	89	13,17	1,64
7:37:00	89	13,11	1,69
7:38:00	89	13,05	1,75
7:39:00	89	13,00	1,80
7:40:00	89	12,95	1,85
7:41:00	88	12,90	1,90
7:42:00	89	12,84	1,96
7:43:00	89	12,79	2,02
7:44:00	89	12,73	2,08
7:45:00	89	12,68	2,14
7:46:00	89	12,63	2,19
7:47:00	89	12,58	2,25
7:48:00	89	12,53	2,31
7:49:00	89	12,48	2,37
7:50:00	89	12,43	2,43
7:51:00	89	12,38	2,50
7:52:00	89	12,34	2,55
7:53:00	89	12,28	2,62
7:54:00	89	12,23	2,70
7:55:00	89	12,18	2,76
7:56:00	89	12,14	2,82
7:57:00	89	12,09	2,89
7:58:00	89	12,05	2,95
7:59:00	89	12,00	3,03
8:00:00	89	11,96	3,09
8:01:00	89	11,91	3,16
8:02:00	88	11,87	3,23
8:03:00	89	11,82	3,31
8:04:00	89	11,79	3,37
8:05:00	89	11,74	3,45
8:06:00	89	11,70	3,53
8:07:00	89	11,66	3,59
8:08:00	89	11,61	3,67
8:09:00	89	11,58	3,74
8:10:00	89	11,54	3,81
8:11:00	89	11,51	3,87
8:12:00	89	11,47	3,94
8:13:00	89	11,43	4,02
8:14:00	88	11,40	4,08
8:15:00	89	11,37	4,16
8:16:00	89	11,32	4,27
8:17:00	89	11,28	4,35
8:18:00	89	11,25	4,41
8:19:00	89	11,21	4,50
8:20:00	89	11,18	4,56
8:21:00	89	11,14	4,65
8:22:00	89	11,11	4,72
8:23:00	89	11,07	4,81
8:24:00	89	11,04	4,88
8:25:00	89	11,02	4,95
8:26:00	88	10,98	5,05
8:27:00	89	10,95	5,10
8:28:00	89	10,92	5,20
8:29:00	89	10,89	5,26
8:30:00	89	10,86	5,34
8:31:00	88	10,84	5,42
8:32:00	89	10,80	5,50
8:33:00	88	10,77	5,59
8:34:00	89	10,74	5,67
8:35:00	88	10,71	5,76
8:36:00	89	10,69	5,82
8:37:00	89	10,66	5,91
8:38:00	89	10,63	6,00
8:39:00	89	10,61	6,07
8:40:00	88	10,58	6,16
8:41:00	88	10,55	6,25
8:42:00	89	10,53	6,32
8:43:00	89	10,50	6,42
8:44:00	89	10,47	6,49
8:45:00	89	10,45	6,57
8:46:00	89	10,42	6,67
8:47:00	89	10,40	6,74
8:48:00	89	10,38	6,82
8:49:00	88	10,35	6,93
8:50:00	89	10,32	7,01
8:51:00	89	10,30	7,09
8:52:00	89	10,27	7,19
8:53:00	88	10,25	7,28
8:54:00	89	10,23	7,36
8:55:00	89	10,20	7,45
8:56:00	89	10,18	7,53
8:57:00	89	10,16	7,62
8:58:00	89	10,14	7,71
8:59:00	89	10,11	7,80
9:00:00	89	10,09	7,89
9:01:00	89	10,07	7,98
9:02:00	88	10,05	8,07
9:03:00	89	10,02	8,16
9:04:00	89	10,00	8,26
9:05:00	89	9,99	8,32
9:06:00	89	9,96	8,42
9:07:00	89	9,94	8,52
9:08:00	89	9,92	8,62
9:09:00	89	9,90	8,72
9:10:00	89	9,88	8,82
9:11:00	89	9,86	8,89
9:12:00	89	9,84	8,99
9:13:00	88	9,82	9,10
9:14:00	89	9,80	9,17
9:15:00	89	9,78	9,28
9:16:00	89	9,75	9,39
9:17:00	89	9,73	9,50
9:18:00	89	9,72	9,57
9:19:00	88	9,69	9,68
9:20:00	89	9,67	9,80
9:21:00	89	9,66	9,88
9:22:00	89	9,63	9,99
9:23:00	89	9,62	10,07
9:24:00	89	9,60	10,19
9:25:00	89	9,57	10,31
9:26:00	89	9,56	10,39
9:27:00	89	9,54	10,52
9:28:00	89	9,52	10,60
9:29:00	89	9,51	10,69
9:30:00	89	9,48	10,81
9:31:00	89	9,47	10,90
9:32:00	89	9,45	10,99
9:33:00	89	9,44	11,07
9:34:00	89	9,41	11,25
9:35:00	89	9,39	11,39
9:36:00	89	9,37	11,48
9:37:00	89	9,35	11,62
9:38:00	89	9,34	11,71
9:39:00	89	9,32	11,81
9:40:00	89	9,30	11,90
9:41:00	89	9,28	12,04
9:42:00	89	9,27	12,14
9:43:00	89	9,25	12,24
9:44:00	89	9,23	12,39
9:45:00	89	9,21	12,49
9:46:00	89	9,20	12,59
9:47:00	89	9,18	12,74
9:48:00	89	9,16	12,85
9:49:00	89	9,15	12,95
9:50:00	89	9,13	13,11
9:51:00	89	9,11	13,22
9:52:00	88	9,09	13,33
9:53:00	89	9,08	13,44
9:54:00	88	9,06	13,60
9:55:00	89	9,04	13,71
9:56:00	89	9,03	13,83
9:57:00	88	9,01	13,94
9:58:00	89	9,00	14,05
9:59:00	89	8,98	14,17
10:00:00	89	8,97	14,29
10:01:00	88	8,95	14,46
10:02:00	89	8,93	14,58
10:03:00	89	8,91	14,71
10:04:00	89	8,90	14,83
10:05:00	89	8,88	14,95
10:06:00	89	8,87	15,07
10:07:00	89	8,85	15,26
10:08:00	89	8,83	15,39
10:09:00	89	8,82	15,52
10:10:00	89	8,80	15,65
10:11:00	89	8,79	15,71
10:12:00	89	8,78	15,85
10:13:00	89	8,77	15,98
10:14:00	89	8,75	16,11
10:15:00	89	8,73	16,32
10:16:00	89	8,71	16,45
10:17:00	89	8,70	16,59
10:18:00	88	8,68	16,73
10:19:00	89	8,67	16,80
10:20:00	89	8,66	16,95
10:21:00	89	8,64	17,09
10:22:00	89	8,63	17,24
10:23:00	89	8,61	17,38
10:24:00	89	8,60	17,53
10:25:00	89	8,58	17,68
10:26:00	89	8,57	17,83
10:27:00	89	8,55	17,98
10:28:00	89	8,55	18,06
10:29:00	88	8,53	18,21
10:30:00	89	8,52	18,37
10:31:00	89	8,50	18,53
10:32:00	89	8,49	18,69
10:33:00	89	8,48	18,77
10:34:00	89	8,46	18,93
10:35:00	89	8,45	19,09
10:36:00	89	8,43	19,26
10:37:00	89	8,43	19,34
10:38:00	89	8,41	19,51
10:39:00	89	8,40	19,68
10:40:00	89	8,39	19,76
10:41:00	89	8,38	19,93
10:42:00	89	8,37	20,02
10:43:00	89	8,35	20,19
10:44:00	89	8,34	20,37
10:45:00	88	8,33	20,46
10:46:00	89	8,32	20,64
10:47:00	89	8,31	20,73
10:48:00	89	8,29	20,91
10:49:00	89	8,29	21,00
10:50:00	89	8,27	21,18
10:51:00	89	8,26	21,28
10:52:00	89	8,25	21,46
10:53:00	89	8,24	21,56
10:54:00	89	8,23	21,65
10:55:00	89	8,22	21,84
10:56:00	89	8,21	21,94
10:57:00	89	8,20	22,04
10:58:00	89	8,19	22,23
10:59:00	89	8,18	22,33
11:00:00	88	8,17	22,43
11:01:00	89	8,16	22,63
11:02:00	89	8,15	22,73
11:03:00	89	8,14	22,83
11:04:00	88	8,13	23,03
11:05:00	89	8,12	23,13
11:06:00	89	8,11	23,24
11:07:00	88	8,10	23,34
11:08:00	89	8,10	23,44
11:09:00	89	8,09	23,55
11:10:00	89	8,08	23,65
11:11:00	89	8,07	23,76
11:12:00	89	8,06	23,97
11:13:00	89	8,06	23,97
11:14:00	89	8,05	24,08
11:15:00	89	8,04	24,29
11:16:00	88	8,03	24,40
11:17:00	89	8,03	24,40
11:18:00	89	8,02	24,62
11:19:00	89	8,02	24,62
11:20:00	89	8,01	24,73
11:21:00	89	8,00	24,84
11:22:00	89	7,99	24,96
11:23:00	89	7,98	25,07
11:24:00	89	7,98	25,18
11:25:00	89	7,97	25,29
11:26:00	89	7,96	25,41
11:27:00	89	7,95	25,52
11:28:00	89	7,95	25,52
11:29:00	89	7,95	25,64
11:30:00	88	7,94	25,75
11:31:00	89	7,93	25,87
11:32:00	88	7,93	25,87
11:33:00	89	7,92	25,99
11:34:00	89	7,91	26,22
11:35:00	89	7,91	26,22
11:36:00	89	7,90	26,34
11:37:00	88	7,89	26,46
11:38:00	89	7,89	26,46
11:39:00	89	7,89	26,58
11:40:00	89	7,88	26,71
11:41:00	89	7,88	26,71
11:42:00	89	7,87	26,83
11:43:00	89	7,86	26,95
11:44:00	89	7,86	27,07
11:45:00	89	7,86	27,07
11:46:00	89	7,85	27,20
11:47:00	89	7,85	27,20
11:48:00	89	7,84	27,32
11:49:00	89	7,83	27,45
11:50:00	89	7,83	27,45
11:51:00	89	7,83	27,57
11:52:00	89	7,82	27,70
11:53:00	89	7,82	27,70
11:54:00	89	7,81	27,82
11:55:00	89	7,81	27,82
11:56:00	89	7,80	27,95
11:57:00	89	7,80	27,95
11:58:00	89	7,80	28,08
11:59:00	89	7,79	28,21
12:00:00	88	7,79	28,21
12:01:00	89	7,78	28,34
12:02:00	89	7,78	28,34
12:03:00	89	7,77	28,47
12:04:00	89	7,77	28,47
12:05:00	88	7,77	28,60
12:06:00	88	7,77	28,60
12:07:00	89	7,76	28,73
12:08:00	89	7,76	28,73
12:09:00	89	7,75	28,87
12:10:00	89	7,75	28,87
12:11:00	88	7,75	28,87
12:12:00	89	7,74	29,00
12:13:00	89	7,74	29,00
12:14:00	89	7,74	29,13
12:15:00	89	7,74	29,13
12:16:00	89	7,73	29,27
12:17:00	89	7,73	29,27
12:18:00	89	7,72	29,40
12:19:00	89	7,72	29,40
12:20:00	89	7,71	29,54
12:21:00	89	7,71	29,54
12:22:00	89	7,71	29,68
12:23:00	89	7,71	29,68
12:24:00	89	7,71	29,68
12:25:00	89	7,70	29,81
12:26:00	88	7,70	29,81
12:27:00	89	7,69	29,95
12:28:00	88	7,69	29,95
12:29:00	89	7,68	30,09
12:30:00	89	7,68	30,09
12:31:00	89	7,68	30,09
12:32:00	89	7,68	30,23
12:33:00	89	7,68	30,23
12:34:00	89	7,67	30,37
12:35:00	89	7,67	30,37
12:36:00	89	7,67	30,37
12:37:00	89	7,66	30,51
12:38:00	89	7,66	30,51
12:39:00	89	7,66	30,51
12:40:00	89	7,65	30,66
12:41:00	89	7,65	30,66
12:42:00	89	7,65	30,66
12:43:00	89	7,65	30,80
12:44:00	89	7,65	30,80
12:45:00	89	7,64	30,94
12:46:00	89	7,64	30,94
12:47:00	89	7,64	30,94
12:48:00	89	7,63	31,09
12:49:00	89	7,63	31,09
12:50:00	89	7,63	31,09
12:51:00	89	7,62	31,23
12:52:00	89	7,62	31,23
12:53:00	89	7,62	31,23
12:54:00	89	7,62	31,38
12:55:00	89	7,62	31,38
12:56:00	89	7,62	31,38
12:57:00	89	7,61	31,53
12:58:00	89	7,61	31,53
12:59:00	89	7,61	31,53
13:00:00	89	7,61	31,53
13:01:00	89	7,60	31,68
13:02:00	89	7,60	31,68
13:03:00	89	7,60	31,68
13:04:00	89	7,59	31,83
13:05:00	88	7,59	31,83
13:06:00	89	7,59	31,83
13:07:00	89	7,59	31,83
13:08:00	89	7,59	31,97
13:09:00	89	7,59	31,97
13:10:00	89	7,59	31,97
13:11:00	89	7,58	32,13
13:12:00	89	7,58	32,13
13:13:00	89	7,58	32,13
13:14:00	89	7,58	32,13
13:15:00	89	7,58	32,13
13:16:00	89	7,57	32,28
13:17:00	89	7,57	32,28
13:18:00	89	7,57	32,28
13:19:00	89	7,56	32,43
13:20:00	89	7,56	32,43
13:21:00	89	7,56	32,43
13:22:00	89	7,56	32,58
13:23:00	89	7,56	32,58
13:24:00	89	7,56	32,58
13:25:00	89	7,56	32,58
13:26:00	89	7,56	32,58
13:27:00	89	7,55	32,74
13:28:00	89	7,55	32,74
13:29:00	89	7,55	32,74
13:30:00	89	7,54	32,89
13:31:00	89	7,54	32,89
13:32:00	89	7,54	32,89
13:33:00	89	7,54	32,89
13:34:00	89	7,54	32,89
13:35:00	88	7,53	33,05
13:36:00	89	7,53	33,05
13:37:00	89	7,53	33,05
13:38:00	89	7,53	33,05
13:39:00	89	7,53	33,20
13:40:00	89	7,53	33,20
13:41:00	89	7,53	33,20
13:42:00	88	7,53	33,20
13:43:00	89	7,53	33,20
13:44:00	89	7,52	33,36
13:45:00	89	7,52	33,36
13:46:00	88	7,52	33,36
13:47:00	88	7,52	33,36
13:48:00	89	7,52	33,36
13:49:00	89	7,51	33,52
13:50:00	89	7,51	33,52
13:51:00	89	7,51	33,52
13:52:00	89	7,51	33,52
13:53:00	89	7,50	33,68
13:54:00	89	7,50	33,68
13:55:00	89	7,50	33,68
13:56:00	89	7,50	33,68
13:57:00	89	7,50	33,68
13:58:00	89	7,50	33,84
13:59:00	89	7,50	33,84
14:00:00	88	7,50	33,84
14:01:00	89	7,50	33,84
14:02:00	89	7,50	33,84
14:03:00	89	7,49	34,00
14:04:00	89	7,49	34,00
14:05:00	89	7,49	34,00
14:06:00	89	7,49	34,00
14:07:00	89	7,49	34,00
14:08:00	89	7,48	34,16
14:09:00	89	7,48	34,16
14:10:00	89	7,48	34,16
14:11:00	89	7,48	34,16
14:12:00	89	7,48	34,16
14:13:00	89	7,48	34,16
14:14:00	89	7,47	34,32
14:15:00	88	7,47	34,32
14:16:00	89	7,47	34,32
14:17:00	89	7,47	34,32
14:18:00	89	7,47	34,32
14:19:00	89	7,47	34,32
14:20:00	89	7,47	34,49
14:21:00	89	7,47	34,49
14:22:00	89	7,47	34,49
14:23:00	89	7,47	34,49
14:24:00	88	7,47	34,49
14:25:00	89	7,47	34,49
14:26:00	89	7,46	34,65
14:27:00	89	7,46	34,65
14:28:00	89	7,46	34,65
14:29:00	89	7,46	34,65
14:30:00	89	7,46	34,65
14:31:00	89	7,46	34,65
14:32:00	89	7,46	34,65
14:33:00	89	7,45	34,82
14:34:00	89	7,45	34,82
14:35:00	89	7,45	34,82
14:36:00	89	7,45	34,82
14:37:00	88	7,44	34,98
14:38:00	89	7,44	34,98
14:39:00	88	7,44	34,98
14:40:00	88	7,44	34,98
14:41:00	89	7,44	34,98
14:42:00	89	7,44	34,98
14:43:00	89	7,44	35,15
14:44:00	89	7,44	35,15
14:45:00	89	7,44	35,15
14:46:00	88	7,44	35,15
14:47:00	89	7,44	35,15
14:48:00	89	7,44	35,15
14:49:00	89	7,44	35,15
14:50:00	89	7,43	35,32
14:51:00	89	7,43	35,32
14:52:00	89	7,43	35,32
14:53:00	88	7,43	35,32
14:54:00	89	7,43	35,32
14:55:00	89	7,43	35,32
14:56:00	89	7,43	35,32
14:57:00	89	7,42	35,49
14:58:00	88	7,42	35,49
14:59:00	89	7,42	35,49
15:00:00	89	7,42	35,49
15:01:00	89	7,42	35,49
15:02:00	89	7,42	35,49
15:03:00	89	7,42	35,66
15:04:00	89	7,42	35,66
15:05:00	89	7,42	35,66
15:06:00	89	7,42	35,66
15:07:00	88	7,42	35,66
15:08:00	89	7,42	35,66
15:09:00	89	7,42	35,66
15:10:00	89	7,42	35,66
15:11:00	89	7,41	35,83
15:12:00	89	7,41	35,83
15:13:00	89	7,41	35,83
15:14:00	89	7,41	35,83
15:15:00	89	7,41	35,83
15:16:00	89	7,41	35,83
15:17:00	89	7,41	35,83
15:18:00	88	7,40	36,00
15:19:00	88	7,40	36,00
15:20:00	88	7,40	36,00
15:21:00	89	7,40	36,00
15:22:00	88	7,40	36,00
15:23:00	89	7,40	36,00
15:24:00	89	7,40	36,00
15:25:00	89	7,40	36,00
15:26:00	89	7,39	36,17
15:27:00	89	7,39	36,17
15:28:00	89	7,39	36,17
15:29:00	88	7,39	36,17
15:30:00	89	7,39	36,17
15:31:00	88	7,39	36,17
15:32:00	89	7,39	36,17
15:33:00	89	7,39	36,17
15:34:00	89	7,38	36,35
15:35:00	89	7,38	36,35
15:36:00	89	7,38	36,35
15:37:00	89	7,38	36,35
15:38:00	89	7,38	36,35
15:39:00	89	7,38	36,35
15:40:00	89	7,38	36,35
15:41:00	89	7,38	36,52
15:42:00	89	7,38	36,52
15:43:00	89	7,38	36,52
15:44:00	89	7,38	36,52
15:45:00	89	7,38	36,52
15:46:00	89	7,38	36,52
15:47:00	89	7,38	36,52
15:48:00	89	7,38	36,52
15:49:00	89	7,38	36,52
15:50:00	89	7,38	36,52
15:51:00	89	7,37	36,70
15:52:00	89	7,37	36,70
15:53:00	89	7,37	36,70
15:54:00	89	7,37	36,70
15:55:00	89	7,37	36,70
15:56:00	89	7,37	36,70
15:57:00	89	7,37	36,70
15:58:00	89	7,37	36,70
15:59:00	89	7,37	36,70
16:00:00	89	7,36	36,88
16:01:00	89	7,36	36,88
16:02:00	88	7,36	36,88
16:03:00	89	7,36	36,88
16:04:00	89	7,36	36,88
16:05:00	89	7,36	36,88
16:06:00	89	7,36	36,88
16:07:00	89	7,35	37,06
16:08:00	89	7,36	36,88
16:09:00	89	7,35	37,06
16:10:00	89	7,35	37,06
16:11:00	89	7,35	37,06
16:12:00	88	7,35	37,06
16:13:00	89	7,35	37,06
16:14:00	89	7,35	37,06
16:15:00	89	7,35	37,06
16:16:00	89	7,35	37,06
16:17:00	89	7,35	37,23
16:18:00	89	7,35	37,06
16:19:00	89	7,35	37,23
16:20:00	89	7,35	37,23
16:21:00	89	7,35	37,23
16:22:00	89	7,35	37,23
16:23:00	89	7,35	37,23
16:24:00	89	7,35	37,23
16:25:00	88	7,35	37,23
16:26:00	89	7,35	37,23
16:27:00	89	7,35	37,23
16:28:00	89	7,34	37,42
16:29:00	88	7,34	37,42
16:30:00	89	7,34	37,42
16:31:00	89	7,34	37,42
16:32:00	89	7,34	37,42
16:33:00	89	7,34	37,42
16:34:00	89	7,34	37,42
16:35:00	89	7,34	37,42
16:36:00	89	7,33	37,60
16:37:00	89	7,33	37,60
16:38:00	89	7,33	37,60
16:39:00	89	7,33	37,60
16:40:00	89	7,33	37,60
16:41:00	88	7,33	37,60
16:42:00	88	7,33	37,60
16:43:00	89	7,33	37,60
16:44:00	89	7,33	37,60
16:45:00	89	7,33	37,60
16:46:00	89	7,33	37,60
16:47:00	89	7,33	37,60
16:48:00	89	7,33	37,78
16:49:00	89	7,33	37,78
16:50:00	88	7,33	37,78
16:51:00	89	7,33	37,78
16:52:00	88	7,33	37,78
16:53:00	88	7,33	37,78
16:54:00	89	7,33	37,78
16:55:00	88	7,33	37,78
16:56:00	89	7,33	37,78
16:57:00	89	7,33	37,78
16:58:00	89	7,32	37,96
16:59:00	89	7,32	37,96
17:00:00	89	7,32	37,96
17:01:00	89	7,32	37,96
17:02:00	89	7,32	37,96
17:03:00	89	7,32	37,96
17:04:00	89	7,32	37,96
17:05:00	89	7,32	37,96
17:06:00	89	7,32	37,96
17:07:00	89	7,32	37,96
17:08:00	89	7,32	37,96
17:09:00	89	7,31	38,15
17:10:00	89	7,31	38,15
17:11:00	89	7,31	38,15
17:12:00	89	7,31	38,15
17:13:00	89	7,31	38,15
17:14:00	89	7,31	38,15
17:15:00	89	7,31	38,15
17:16:00	89	7,31	38,15
17:17:00	89	7,31	38,15
17:18:00	89	7,31	38,15
17:19:00	88	7,31	38,15
17:20:00	89	7,31	38,15
17:21:00	88	7,31	38,15
17:22:00	89	7,30	38,33
17:23:00	88	7,30	38,33
17:24:00	89	7,30	38,33
17:25:00	89	7,30	38,33
17:26:00	89	7,30	38,33
17:27:00	89	7,30	38,33
17:28:00	88	7,30	38,33
17:29:00	89	7,30	38,33
17:30:00	89	7,30	38,33
17:31:00	89	7,30	38,33
17:32:00	89	7,30	38,33
17:33:00	89	7,29	38,52
17:34:00	89	7,29	38,52
17:35:00	89	7,29	38,52
17:36:00	89	7,29	38,52
17:37:00	89	7,29	38,52
17:38:00	89	7,29	38,52
17:39:00	89	7,29	38,52
17:40:00	89	7,29	38,52
17:41:00	89	7,29	38,52
17:42:00	89	7,29	38,52
17:43:00	89	7,29	38,52
17:44:00	89	7,29	38,52
17:45:00	89	7,29	38,71
17:46:00	89	7,29	38,71
17:47:00	89	7,29	38,71
17:48:00	89	7,29	38,71
17:49:00	89	7,29	38,71
17:50:00	89	7,29	38,71
17:51:00	89	7,29	38,71
17:52:00	89	7,29	38,71
17:53:00	89	7,29	38,71
17:54:00	89	7,29	38,71
17:55:00	88	7,29	38,71
17:56:00	89	7,29	38,71
17:57:00	89	7,29	38,71
17:58:00	89	7,28	38,89
17:59:00	89	7,28	38,89
18:00:00	89	7,28	38,89
18:01:00	89	7,28	38,89
18:02:00	89	7,28	38,89
18:03:00	89	7,28	38,89
18:04:00	89	7,28	38,89
18:05:00	89	7,28	38,89
18:06:00	88	7,28	38,89
18:07:00	89	7,28	38,89
18:08:00	89	7,28	38,89
18:09:00	89	7,27	39,08
18:10:00	88	7,27	39,08
18:11:00	89	7,27	39,08
18:12:00	89	7,27	39,08
18:13:00	89	7,27	39,08
18:14:00	88	7,27	39,08
18:15:00	89	7,27	39,08
18:16:00	89	7,27	39,08
18:17:00	89	7,27	39,08
18:18:00	89	7,27	39,08
18:19:00	89	7,27	39,08
18:20:00	89	7,27	39,08
18:21:00	89	7,27	39,08
18:22:00	89	7,27	39,08
18:23:00	89	7,26	39,28
18:24:00	89	7,27	39,08
18:25:00	89	7,26	39,28
18:26:00	89	7,26	39,28
18:27:00	89	7,26	39,28
18:28:00	89	7,26	39,28
18:29:00	89	7,26	39,28
18:30:00	89	7,26	39,28
18:31:00	89	7,26	39,28
18:32:00	89	7,26	39,28
18:33:00	89	7,26	39,28
18:34:00	89	7,26	39,28
18:35:00	89	7,26	39,28
18:36:00	88	7,26	39,28
18:37:00	88	7,26	39,47
18:38:00	89	7,26	39,47
18:39:00	89	7,26	39,47
18:40:00	89	7,26	39,47
18:41:00	89	7,26	39,47
18:42:00	89	7,26	39,47
18:43:00	89	7,26	39,47
18:44:00	89	7,26	39,47
18:45:00	89	7,26	39,47
18:46:00	89	7,26	39,47
18:47:00	89	7,26	39,47
18:48:00	89	7,26	39,47
18:49:00	89	7,26	39,47
18:50:00	89	7,26	39,47
18:51:00	89	7,25	39,66
18:52:00	89	7,25	39,66
18:53:00	89	7,25	39,66
18:54:00	89	7,25	39,66
18:55:00	89	7,25	39,66
18:56:00	89	7,25	39,66
18:57:00	89	7,25	39,66
18:58:00	89	7,25	39,66
18:59:00	89	7,25	39,66
19:00:00	89	7,25	39,66
19:01:00	89	7,25	39,66
19:02:00	89	7,25	39,66
19:03:00	89	7,25	39,66
19:04:00	89	7,25	39,66
19:05:00	89	7,24	39,86
19:06:00	89	7,24	39,86
19:07:00	89	7,25	39,66
19:08:00	89	7,24	39,86
19:09:00	89	7,24	39,86
19:10:00	89	7,24	39,86
19:11:00	89	7,24	39,86
19:12:00	89	7,24	39,86
19:13:00	89	7,24	39,86
19:14:00	89	7,24	39,86
19:15:00	89	7,24	39,86
19:16:00	89	7,24	39,86
19:17:00	89	7,24	39,86
19:18:00	89	7,24	39,86
19:19:00	89	7,24	39,86
19:20:00	88	7,24	39,86
19:21:00	89	7,24	39,86
19:22:00	89	7,23	40,05
19:23:00	89	7,23	40,05
19:24:00	89	7,23	40,05
19:25:00	89	7,23	40,05
19:26:00	88	7,23	40,05
19:27:00	89	7,23	40,05
19:28:00	89	7,23	40,05
19:29:00	89	7,23	40,05
19:30:00	89	7,23	40,05
19:31:00	89	7,23	40,05
19:32:00	89	7,23	40,05
19:33:00	89	7,23	40,05
19:34:00	89	7,23	40,05
19:35:00	89	7,23	40,25
19:36:00	89	7,23	40,05
19:37:00	89	7,23	40,25
19:38:00	89	7,23	40,25
19:39:00	89	7,23	40,25
19:40:00	89	7,23	40,25
19:41:00	89	7,23	40,25
19:42:00	89	7,23	40,25
19:43:00	89	7,23	40,25
19:44:00	89	7,23	40,25
19:45:00	89	7,23	40,25
19:46:00	89	7,23	40,25
19:47:00	89	7,23	40,25
19:48:00	89	7,23	40,25
19:49:00	89	7,23	40,25
19:50:00	89	7,23	40,25
19:51:00	89	7,23	40,25
19:52:00	89	7,23	40,25
19:53:00	89	7,22	40,44
19:54:00	89	7,22	40,44
19:55:00	89	7,22	40,44
19:56:00	89	7,22	40,44
19:57:00	88	7,22	40,44
19:58:00	89	7,22	40,44
19:59:00	89	7,22	40,44
20:00:00	89	7,22	40,44
20:01:00	89	7,22	40,44
20:02:00	89	7,22	40,44
20:03:00	89	7,22	40,44
20:04:00	89	7,22	40,44
20:05:00	89	7,22	40,44
20:06:00	89	7,22	40,44
20:07:00	89	7,21	40,64
20:08:00	89	7,22	40,44
20:09:00	89	7,22	40,44
20:10:00	89	7,21	40,64
20:11:00	89	7,21	40,64
20:12:00	89	7,21	40,64
20:13:00	89	7,21	40,64
20:14:00	89	7,21	40,64
20:15:00	88	7,21	40,64
20:16:00	89	7,21	40,64
20:17:00	89	7,21	40,64
20:18:00	89	7,21	40,64
20:19:00	89	7,21	40,64
20:20:00	89	7,21	40,64
20:21:00	89	7,21	40,64
20:22:00	88	7,21	40,64
20:23:00	89	7,21	40,64
20:24:00	89	7,21	40,64
20:25:00	89	7,21	40,64
20:26:00	89	7,21	40,64
20:27:00	88	7,20	40,84
20:28:00	89	7,20	40,84
20:29:00	89	7,20	40,84
20:30:00	89	7,20	40,84
20:31:00	89	7,20	40,84
20:32:00	89	7,20	40,84
20:33:00	89	7,20	40,84
20:34:00	89	7,20	40,84
20:35:00	89	7,20	40,84
20:36:00	88	7,20	40,84
20:37:00	89	7,20	40,84
20:38:00	89	7,20	40,84
20:39:00	89	7,20	40,84
20:40:00	89	7,20	40,84
20:41:00	89	7,20	40,84
20:42:00	89	7,20	40,84
20:43:00	89	7,20	40,84
20:44:00	89	7,20	41,04
20:45:00	89	7,20	40,84
20:46:00	89	7,20	41,04
20:47:00	89	7,20	41,04
20:48:00	89	7,20	41,04
20:49:00	89	7,20	41,04
20:50:00	89	7,20	41,04
20:51:00	89	7,20	41,04
20:52:00	89	7,20	41,04
20:53:00	89	7,20	41,04
20:54:00	89	7,20	41,04
20:55:00	89	7,20	41,04
20:56:00	89	7,20	41,04
20:57:00	89	7,20	41,04
20:58:00	89	7,20	41,04
20:59:00	89	7,20	41,04
21:00:00	89	7,20	41,04
21:01:00	89	7,20	41,04
21:02:00	89	7,20	41,04
21:03:00	88	7,20	41,04
21:04:00	89	7,19	41,25
21:05:00	89	7,19	41,25
21:06:00	89	7,19	41,25
21:07:00	89	7,19	41,25
21:08:00	89	7,19	41,25
21:09:00	89	7,19	41,25
21:10:00	89	7,19	41,25
21:11:00	89	7,19	41,25
21:12:00	89	7,19	41,25
21:13:00	89	7,19	41,25
21:14:00	89	7,19	41,25
21:15:00	89	7,19	41,25
21:16:00	89	7,19	41,25
21:17:00	88	7,19	41,25
21:18:00	89	7,19	41,25
21:19:00	89	7,19	41,25
21:20:00	89	7,18	41,45
21:21:00	89	7,19	41,25
21:22:00	89	7,19	41,25
21:23:00	89	7,19	41,25
21:24:00	88	7,18	41,45
21:25:00	89	7,18	41,45
21:26:00	89	7,18	41,45
21:27:00	89	7,18	41,45
21:28:00	89	7,18	41,45
21:29:00	89	7,18	41,45
21:30:00	89	7,18	41,45
21:31:00	88	7,18	41,45
21:32:00	89	7,18	41,45
21:33:00	89	7,18	41,45
21:34:00	89	7,18	41,45
21:35:00	89	7,18	41,45
21:36:00	89	7,18	41,45
21:37:00	89	7,18	41,45
21:38:00	89	7,18	41,45
21:39:00	89	7,18	41,45
21:40:00	89	7,18	41,45
21:41:00	88	7,18	41,45
21:42:00	89	7,18	41,45
21:43:00	89	7,18	41,45
21:44:00	89	7,18	41,45
21:45:00	89	7,17	41,66
21:46:00	89	7,17	41,66
21:47:00	89	7,17	41,66
21:48:00	89	7,17	41,66
21:49:00	89	7,17	41,66
21:50:00	89	7,17	41,66
21:51:00	89	7,17	41,66
21:52:00	89	7,17	41,66
21:53:00	89	7,17	41,66
21:54:00	89	7,17	41,66
21:55:00	89	7,17	41,66
21:56:00	89	7,17	41,66
21:57:00	89	7,17	41,66
21:58:00	89	7,17	41,66
21:59:00	89	7,17	41,66
22:00:00	89	7,17	41,66
22:01:00	89	7,17	41,66
22:02:00	89	7,17	41,66
22:03:00	89	7,17	41,66
22:04:00	89	7,17	41,66
22:05:00	89	7,17	41,66
22:06:00	89	7,17	41,66
22:07:00	89	7,17	41,66
22:08:00	89	7,17	41,86
22:09:00	89	7,17	41,86
22:10:00	89	7,17	41,86
22:11:00	89	7,17	41,86
22:12:00	89	7,17	41,86
22:13:00	89	7,17	41,86
22:14:00	89	7,17	41,86
22:15:00	89	7,17	41,86
22:16:00	89	7,17	41,86
22:17:00	89	7,17	41,86
22:18:00	89	7,17	41,86
22:19:00	89	7,17	41,86
22:20:00	89	7,17	41,86
22:21:00	89	7,17	41,86
22:22:00	89	7,17	41,86
22:23:00	89	7,17	41,86
22:24:00	89	7,17	41,86
22:25:00	89	7,17	41,86
22:26:00	89	7,17	41,86
22:27:00	89	7,17	41,86
22:28:00	89	7,17	41,86
22:29:00	89	7,17	41,86
22:30:00	89	7,16	42,07
22:31:00	89	7,16	42,07
22:32:00	89	7,17	41,86
22:33:00	89	7,16	42,07
22:34:00	89	7,16	42,07
22:35:00	89	7,16	42,07
22:36:00	89	7,16	42,07
22:37:00	89	7,16	42,07
22:38:00	89	7,16	42,07
22:39:00	89	7,16	42,07
22:40:00	89	7,16	42,07
22:41:00	89	7,16	42,07
22:42:00	89	7,16	42,07
22:43:00	88	7,16	42,07
22:44:00	89	7,16	42,07
22:45:00	89	7,16	42,07
22:46:00	89	7,16	42,07
22:47:00	89	7,16	42,07
22:48:00	89	7,16	42,07
22:49:00	89	7,16	42,07
22:50:00	89	7,16	42,07
22:51:00	89	7,16	42,07
22:52:00	89	7,16	42,07
22:53:00	89	7,16	42,07
22:54:00	89	7,16	42,07
22:55:00	89	7,15	42,28
22:56:00	89	7,15	42,28
22:57:00	89	7,15	42,28
22:58:00	89	7,15	42,28
22:59:00	89	7,15	42,28
23:00:00	89	7,15	42,28
23:01:00	89	7,15	42,28
23:02:00	89	7,15	42,28
23:03:00	89	7,15	42,28
23:04:00	89	7,15	42,28
23:05:00	89	7,15	42,28
23:06:00	89	7,15	42,28
23:07:00	89	7,15	42,28
23:08:00	89	7,15	42,28
23:09:00	89	7,15	42,28
23:10:00	89	7,15	42,28
23:11:00	88	7,15	42,28
23:12:00	89	7,15	42,28
23:13:00	89	7,15	42,28
23:14:00	89	7,15	42,28
23:15:00	89	7,15	42,28
23:16:00	89	7,15	42,28
23:17:00	89	7,15	42,28
23:18:00	89	7,15	42,28
23:19:00	88	7,14	42,49
23:20:00	89	7,15	42,28
23:21:00	89	7,14	42,49
23:22:00	89	7,14	42,49
23:23:00	89	7,14	42,49
23:24:00	89	7,14	42,49
23:25:00	89	7,14	42,49
23:26:00	89	7,14	42,49
23:27:00	89	7,14	42,49
23:28:00	89	7,14	42,49
23:29:00	89	7,14	42,49
23:30:00	89	7,14	42,49
23:31:00	89	7,14	42,49
23:32:00	89	7,14	42,49
23:33:00	89	7,14	42,49
23:34:00	89	7,14	42,49
23:35:00	89	7,14	42,49
23:36:00	89	7,14	42,49
23:37:00	89	7,14	42,49
23:38:00	89	7,14	42,49
23:39:00	89	7,14	42,49
23:40:00	89	7,14	42,70
23:41:00	89	7,14	42,70
23:42:00	89	7,14	42,70
23:43:00	89	7,14	42,70
23:44:00	89	7,14	42,70
23:45:00	89	7,14	42,70
23:46:00	89	7,14	42,70
23:47:00	89	7,14	42,70
23:48:00	89	7,14	42,70
23:49:00	89	7,14	42,70
23:50:00	89	7,14	42,70
23:51:00	89	7,14	42,70
23:52:00	89	7,14	42,70
23:53:00	89	7,14	42,70
23:54:00	89	7,14	42,70
23:55:00	89	7,14	42,70
23:56:00	89	7,14	42,70
23:57:00	89	7,14	42,70
23:58:00	89	7,14	42,70
23:59:00	89	7,14	42,70
24:00:00	89	7,14	42,70
24:01:00	89	7,14	42,70
24:02:00	88	7,14	42,70
24:03:00	89	7,14	42,70
24:04:00	89	7,14	42,70
24:05:00	89	7,14	42,70
24:06:00	89	7,14	42,70
24:07:00	89	7,14	42,70
24:08:00	89	7,14	42,70
24:09:00	89	7,13	42,91
24:10:00	89	7,13	42,91
24:11:00	89	7,13	42,91
24:12:00	89	7,13	42,91
24:13:00	89	7,13	42,91
24:14:00	89	7,13	42,91
24:15:00	89	7,13	42,91
24:16:00	89	7,13	42,91
24:17:00	89	7,13	42,91
24:18:00	89	7,13	42,91
24:19:00	89	7,13	42,91
24:20:00	89	7,13	42,91
24:21:00	89	7,13	42,91
24:22:00	89	7,13	42,91
24:23:00	89	7,13	42,91
24:24:00	89	7,13	42,91
24:25:00	89	7,13	42,91
24:26:00	89	7,13	42,91
24:27:00	89	7,13	42,91
24:28:00	89	7,13	42,91
24:29:00	89	7,13	42,91
24:30:00	89	7,13	42,91
24:31:00	89	7,13	42,91
24:32:00	89	7,13	42,91
24:33:00	89	7,13	42,91
24:34:00	89	7,13	42,91
24:35:00	89	7,12	43,12
24:36:00	89	7,13	42,91
24:37:00	89	7,12	43,12
24:38:00	89	7,12	43,12
24:39:00	89	7,12	43,12
24:40:00	88	7,13	42,91
24:41:00	88	7,12	43,12
24:42:00	88	7,12	43,12
24:43:00	89	7,12	43,12
24:44:00	89	7,12	43,12
24:45:00	89	7,12	43,12
24:46:00	89	7,12	43,12
24:47:00	89	7,12	43,12
24:48:00	89	7,12	43,12
24:49:00	89	7,12	43,12
24:50:00	88	7,12	43,12
24:51:00	89	7,12	43,12
24:52:00	89	7,12	43,12
24:53:00	89	7,12	43,12
24:54:00	89	7,12	43,12
24:55:00	89	7,12	43,12
24:56:00	89	7,12	43,12
24:57:00	89	7,12	43,12
24:58:00	89	7,12	43,12
24:59:00	89	7,12	43,12
25:00:00	89	7,12	43,12
25:01:00	89	7,12	43,12
25:02:00	89	7,11	43,34
25:03:00	89	7,12	43,12
25:04:00	89	7,12	43,12
25:05:00	89	7,12	43,12
25:06:00	89	7,11	43,34
25:07:00	89	7,11	43,34
25:08:00	89	7,11	43,34
25:09:00	89	7,11	43,34
25:10:00	89	7,11	43,34
25:11:00	89	7,11	43,34
25:12:00	89	7,11	43,34
25:13:00	89	7,11	43,34
25:14:00	89	7,11	43,34
25:15:00	89	7,11	43,34
25:16:00	89	7,11	43,34
25:17:00	89	7,11	43,34
25:18:00	89	7,11	43,34
25:19:00	89	7,11	43,34
25:20:00	88	7,11	43,34
25:21:00	89	7,11	43,34
25:22:00	89	7,11	43,34
25:23:00	89	7,11	43,34
25:24:00	89	7,11	43,34
25:25:00	89	7,11	43,34
25:26:00	89	7,11	43,34
25:27:00	89	7,11	43,34
25:28:00	89	7,11	43,55
25:29:00	89	7,11	43,55
25:30:00	89	7,11	43,34
25:31:00	89	7,11	43,34
25:32:00	89	7,11	43,34
25:33:00	89	7,11	43,55
25:34:00	89	7,11	43,55
25:35:00	89	7,11	43,34
25:36:00	89	7,11	43,55
25:37:00	89	7,11	43,55
25:38:00	89	7,11	43,55
25:39:00	89	7,11	43,55
25:40:00	89	7,11	43,55
25:41:00	89	7,11	43,55
25:42:00	88	7,11	43,34
25:43:00	89	7,11	43,55
25:44:00	89	7,11	43,55
25:45:00	89	7,11	43,55
25:46:00	89	7,11	43,55
25:47:00	89	7,11	43,55
25:48:00	88	7,11	43,55
25:49:00	89	7,11	43,55
25:50:00	89	7,11	43,55
25:51:00	89	7,11	43,55
25:52:00	89	7,11	43,55
25:53:00	89	7,11	43,55
25:54:00	89	7,11	43,55
25:55:00	89	7,11	43,55
25:56:00	89	7,11	43,55
25:57:00	89	7,11	43,55
25:58:00	89	7,11	43,55
25:59:00	89	7,11	43,55
26:00:00	88	7,11	43,55
26:01:00	89	7,11	43,55
26:02:00	89	7,10	43,77
26:03:00	89	7,11	43,55
26:04:00	89	7,10	43,77
26:05:00	89	7,10	43,77
26:06:00	89	7,10	43,77
26:07:00	89	7,10	43,77
26:08:00	89	7,10	43,77
26:09:00	89	7,10	43,77
26:10:00	89	7,10	43,77
26:11:00	89	7,10	43,77
26:12:00	89	7,10	43,77
26:13:00	89	7,10	43,77
26:14:00	89	7,10	43,77
26:15:00	89	7,10	43,77
26:16:00	89	7,10	43,77
26:17:00	89	7,10	43,77
26:18:00	89	7,10	43,77
26:19:00	89	7,10	43,77
26:20:00	89	7,10	43,77
26:21:00	89	7,10	43,77
26:22:00	89	7,10	43,77
26:23:00	89	7,10	43,77
26:24:00	89	7,10	43,77
26:25:00	89	7,10	43,77
26:26:00	89	7,10	43,77
26:27:00	89	7,10	43,77
26:28:00	88	7,10	43,77
26:29:00	89	7,10	43,77
26:30:00	89	7,09	43,99
26:31:00	89	7,10	43,77
26:32:00	89	7,09	43,99
26:33:00	88	7,10	43,77
