Repository: ProgWizer/parser

File: project-root/data/Data Acquisition/Data Acquisition/2009 year (240)/UCA L Tomsk G1420+28%MS-AS+14%MKU-85+2%CaCl2 (35C).txt (part 1 of 3)
--Test Summary--
Full Path and File Name	
Instrument Name	4262L
Instrument Type	Model 4262 Twin Cell UCA
Instrument Serial Number	111L
Test Start Date	27.02.2009
Test Start Time	13:55:37
Test Stop Date	02.03.2009
Test Stop Time	13:39:50
Test Length	71:44:13
Final Sample Time Offset	71:44:00
Controller Schedule Name	
Sampling Period	60 seconds
Comments	T:35(40)
Information	WellID	Research
Information	Customer	PetroAlliance
Information	CementClass	G
Information	CementMfr	Suhologskiy
Information	Additives	28%MS-AS+14%MKU-85+2%CaCl2
Information	Density	1420
Information	BHCT	35
Information	BHST	35
Information	FluidLoss	
Information	JobType	244.5 mm csg.
Calculated Value	CS_50	0:08:00
Calculated Value	CS_500	12:22:00
Calculated Value	CS_Time8h	2,00 MPa
Calculated Value	CS_Time16h	4,40 MPa
Calculated Value	CS_Time24h	6,12 MPa
Calculated Value	CS_Time48h	9,92 MPa
Calculated Value	CS_Time72h	N/A
Calculated Curve	Compressive Strength	Compressive strength type A (less than 14 lb/gal)
Initial Temperature (°C)	23 °C
Final Temperature (°C)	ERROR
Initial Transit Time (microsec/in)	17,62 microsec/in
Final Transit Time (microsec/in)	ERROR
Initial Compressive Strength (MPa)	0,00 MPa
Final Compressive Strength (MPa)	N/A
--Data--
Time (HH:MM:SS)	Temperature (°C)	Transit Time (microsec/in)	Compressive Strength (MPa)
0:00:00	23	17,62	0,00
0:01:00	23	17,64	0,00
0:02:00	23	17,66	0,00
0:03:00	23	17,68	0,00
0:04:00	23	17,69	0,00
0:05:00	24	17,70	0,00
0:06:00	24		
0:07:00	24	15,74	0,63
0:08:00	25	15,72	0,64
0:09:00	25	15,75	0,63
0:10:00	25	15,75	0,63
0:11:00	25	15,76	0,62
0:12:00	26	15,74	0,63
0:13:00	26	15,66	0,67
0:14:00	26	15,66	0,67
0:15:00	26	15,66	0,67
0:16:00	27	15,66	0,67
0:17:00	27	15,65	0,67
0:18:00	27	15,66	0,67
0:19:00	28	15,66	0,67
0:20:00	28	15,66	0,67
0:21:00	28	15,66	0,67
0:22:00	28	15,66	0,67
0:23:00	29	15,65	0,67
0:24:00	29	15,64	0,68
0:25:00	29	15,64	0,68
0:26:00	30	15,64	0,68
0:27:00	30	15,64	0,68
0:28:00	30	15,64	0,68
0:29:00	31	15,61	0,69
0:30:00	31	15,59	0,70
0:31:00	31	15,59	0,70
0:32:00	32	15,60	0,70
0:33:00	32	15,59	0,70
0:34:00	32	15,59	0,70
0:35:00	32	15,60	0,70
0:36:00	32	15,61	0,69
0:37:00	33	15,59	0,70
0:38:00	33	15,55	0,72
0:39:00	33	15,56	0,72
0:40:00	34	15,56	0,72
0:41:00	34	15,57	0,71
0:42:00	34	15,56	0,72
0:43:00	34	15,56	0,72
0:44:00	35	15,56	0,72
0:45:00	35	15,56	0,72
0:46:00	35	15,58	0,71
0:47:00	35	15,58	0,71
0:48:00	35	15,58	0,70
0:49:00	35	15,60	0,70
0:50:00	35	15,61	0,69
0:51:00	35	15,62	0,69
0:52:00	35	15,58	0,71
0:53:00	35	15,58	0,70
0:54:00	35	15,58	0,70
0:55:00	35	15,58	0,70
0:56:00	35	15,59	0,70
0:57:00	35	15,61	0,69
0:58:00	35	15,61	0,69
0:59:00	35	15,60	0,70
1:00:00	35	15,61	0,69
1:01:00	35	15,61	0,69
1:02:00	35	15,61	0,69
1:03:00	35	15,62	0,69
1:04:00	35	15,62	0,69
1:05:00	35	15,63	0,68
1:06:00	35	15,63	0,68
1:07:00	35	15,63	0,68
1:08:00	35	15,59	0,70
1:09:00	34	15,61	0,69
1:10:00	34	15,61	0,69
1:11:00	35	15,63	0,68
1:12:00	35	15,63	0,68
1:13:00	35	15,64	0,68
1:14:00	34	15,65	0,67
1:15:00	34	15,64	0,68
1:16:00	34	15,64	0,68
1:17:00	34	15,66	0,67
1:18:00	34	15,66	0,67
1:19:00	34	15,66	0,67
1:20:00	34	15,66	0,67
1:21:00	34	15,68	0,66
1:22:00	34	15,67	0,66
1:23:00	34	15,67	0,66
1:24:00	34	15,68	0,66
1:25:00	34	15,64	0,68
1:26:00	34	15,66	0,67
1:27:00	34	15,66	0,67
1:28:00	34	15,66	0,67
1:29:00	34	15,67	0,66
1:30:00	34	15,66	0,67
1:31:00	34	15,66	0,67
1:32:00	34	15,69	0,65
1:33:00	34	15,69	0,65
1:34:00	34	15,70	0,65
1:35:00	34	15,70	0,65
1:36:00	34	15,70	0,65
1:37:00	34	15,71	0,64
1:38:00	34	15,70	0,65
1:39:00	34	15,70	0,65
1:40:00	34	15,72	0,64
1:41:00	34	15,71	0,64
1:42:00	34	15,69	0,65
1:43:00	34	15,69	0,65
1:44:00	34	15,70	0,65
1:45:00	34	15,71	0,64
1:46:00	34	15,72	0,64
1:47:00	34	15,72	0,64
1:48:00	34	15,72	0,64
1:49:00	34	15,72	0,64
1:50:00	34	15,73	0,63
1:51:00	34	15,77	0,62
1:52:00	34	15,80	0,60
1:53:00	34	15,81	0,60
1:54:00	34	15,79	0,61
1:55:00	34	15,82	0,60
1:56:00	34	15,79	0,61
1:57:00	34	15,81	0,60
1:58:00	34	15,81	0,60
1:59:00	34	15,80	0,60
2:00:00	34	15,87	0,57
2:01:00	34	15,75	0,63
2:02:00	34	15,79	0,61
2:03:00	34	15,79	0,61
2:04:00	34	15,82	0,60
2:05:00	34	15,82	0,60
2:06:00	34	15,82	0,60
2:07:00	34	18,82	0,00
2:08:00	34	18,83	0,00
2:09:00	34	18,84	0,00
2:10:00	34	18,84	0,00
2:11:00	34	18,85	0,00
2:12:00	34	18,86	0,00
2:13:00	34	18,86	0,00
2:14:00	34	18,87	0,00
2:15:00	34	18,88	0,00
2:16:00	34	18,88	0,00
2:17:00	34	18,90	0,00
2:18:00	34	18,90	0,00
2:19:00	34	18,90	0,00
2:20:00	34	18,92	0,00
2:21:00	34	18,93	0,00
2:22:00	34	18,88	0,00
2:23:00	34	18,90	0,00
2:24:00	34	18,90	0,00
2:25:00	34	18,92	0,00
2:26:00	34	18,93	0,00
2:27:00	34	18,93	0,00
2:28:00	34	18,94	0,00
2:29:00	34	18,96	0,00
2:30:00	34	18,96	0,00
2:31:00	34	18,97	0,00
2:32:00	34	18,98	0,00
2:33:00	34	18,98	0,00
2:34:00	34	19,00	0,00
2:35:00	34	19,00	0,00
2:36:00	34	19,02	0,00
2:37:00	34	19,02	0,00
2:38:00	34	19,02	0,00
2:39:00	34	19,03	0,00
2:40:00	34	19,04	0,00
2:41:00	34	19,05	0,00
2:42:00	34	19,06	0,00
2:43:00	34	19,02	0,00
2:44:00	34	19,04	0,00
2:45:00	34	19,04	0,00
2:46:00	34	19,05	0,00
2:47:00	34	19,06	0,00
2:48:00	34	19,06	0,00
2:49:00	34	19,07	0,00
2:50:00	34	19,08	0,00
2:51:00	34	19,08	0,00
2:52:00	34	16,06	0,49
2:53:00	34	16,05	0,49
2:54:00	34	16,05	0,49
2:55:00	34	16,05	0,50
2:56:00	34	16,05	0,49
2:57:00	34	16,05	0,49
2:58:00	34	16,05	0,49
2:59:00	34	16,05	0,50
3:00:00	34	16,04	0,50
3:01:00	34	16,05	0,50
3:02:00	34	16,04	0,50
3:03:00	34	16,04	0,50
3:04:00	34	16,03	0,50
3:05:00	34	16,02	0,51
3:06:00	34	16,02	0,51
3:07:00	34	16,02	0,51
3:08:00	34	16,01	0,51
3:09:00	34	16,01	0,51
3:10:00	34	16,00	0,52
3:11:00	34	16,00	0,52
3:12:00	34	16,00	0,52
3:13:00	34	15,99	0,52
3:14:00	34	15,99	0,52
3:15:00	34	15,98	0,53
3:16:00	34	15,98	0,53
3:17:00	34	15,97	0,53
3:18:00	34	15,97	0,53
3:19:00	34	15,96	0,53
3:20:00	34	15,96	0,53
3:21:00	34	15,96	0,53
3:22:00	34	15,96	0,53
3:23:00	34	15,95	0,54
3:24:00	34	15,95	0,54
3:25:00	34	15,93	0,54
3:26:00	34	15,93	0,55
3:27:00	34	15,92	0,55
3:28:00	34	15,91	0,55
3:29:00	34	15,90	0,56
3:30:00	34	15,90	0,56
3:31:00	34	15,90	0,56
3:32:00	34	15,89	0,56
3:33:00	34	15,88	0,57
3:34:00	34	15,88	0,57
3:35:00	34	15,87	0,57
3:36:00	34	15,86	0,58
3:37:00	34	15,86	0,58
3:38:00	34	15,85	0,58
3:39:00	34	15,84	0,58
3:40:00	34	15,84	0,59
3:41:00	34	15,83	0,59
3:42:00	34	15,82	0,59
3:43:00	34	15,82	0,60
3:44:00	34	15,81	0,60
3:45:00	34	15,80	0,60
3:46:00	34	15,80	0,60
3:47:00	34	15,78	0,61
3:48:00	34	15,77	0,62
3:49:00	34	15,76	0,62
3:50:00	34	15,75	0,63
3:51:00	34	15,74	0,63
3:52:00	34	15,73	0,63
3:53:00	34	15,72	0,64
3:54:00	34	15,72	0,64
3:55:00	34	15,71	0,64
3:56:00	34	15,70	0,65
3:57:00	34	15,69	0,65
3:58:00	34	15,68	0,66
3:59:00	34	15,67	0,66
4:00:00	34	15,66	0,67
4:01:00	34	15,66	0,67
4:02:00	34	15,65	0,67
4:03:00	34	15,64	0,68
4:04:00	34	15,63	0,68
4:05:00	34	15,62	0,69
4:06:00	34	15,61	0,69
4:07:00	34	15,60	0,70
4:08:00	34	15,58	0,70
4:09:00	34	15,58	0,71
4:10:00	34	15,57	0,71
4:11:00	34	15,56	0,72
4:12:00	34	15,54	0,72
4:13:00	34	15,54	0,73
4:14:00	34	15,53	0,73
4:15:00	34	15,52	0,73
4:16:00	34	15,51	0,74
4:17:00	34	15,50	0,74
4:18:00	34	15,49	0,75
4:19:00	34	15,48	0,75
4:20:00	34	15,48	0,76
4:21:00	34	15,46	0,76
4:22:00	34	15,45	0,77
4:23:00	34	15,45	0,77
4:24:00	34	15,44	0,77
4:25:00	34	15,43	0,78
4:26:00	34	15,42	0,79
4:27:00	34	15,42	0,79
4:28:00	34	15,39	0,80
4:29:00	34	15,39	0,80
4:30:00	34	15,37	0,81
4:31:00	34	15,36	0,81
4:32:00	34	15,36	0,82
4:33:00	34	15,35	0,82
4:34:00	34	15,34	0,83
4:35:00	34	15,33	0,83
4:36:00	34	15,32	0,84
4:37:00	34	15,31	0,84
4:38:00	34	15,30	0,85
4:39:00	34	15,30	0,85
4:40:00	34	15,28	0,86
4:41:00	34	15,28	0,86
4:42:00	34	15,27	0,87
4:43:00	34	15,26	0,87
4:44:00	34	15,25	0,87
4:45:00	34	15,24	0,88
4:46:00	34	15,23	0,89
4:47:00	34	15,23	0,89
4:48:00	34	15,21	0,89
4:49:00	34	15,20	0,90
4:50:00	34	15,19	0,91
4:51:00	34	15,18	0,92
4:52:00	34	15,17	0,92
4:53:00	34	15,16	0,92
4:54:00	34	15,16	0,93
4:55:00	34	15,15	0,93
4:56:00	34	15,14	0,94
4:57:00	34	15,13	0,94
4:58:00	34	15,12	0,95
4:59:00	34	15,11	0,95
5:00:00	34	15,10	0,96
5:01:00	34	15,10	0,96
5:02:00	34	15,08	0,97
5:03:00	34	15,07	0,97
5:04:00	34	15,07	0,98
5:05:00	34	15,06	0,98
5:06:00	34	15,05	0,99
5:07:00	34	15,05	0,99
5:08:00	34	15,03	1,00
5:09:00	34	15,01	1,01
5:10:00	34	15,00	1,01
5:11:00	34	15,00	1,02
5:12:00	34	14,99	1,02
5:13:00	34	14,98	1,03
5:14:00	34	14,98	1,03
5:15:00	34	14,96	1,04
5:16:00	34	14,95	1,05
5:17:00	34	14,94	1,05
5:18:00	34	14,94	1,06
5:19:00	34	14,93	1,06
5:20:00	34	14,92	1,06
5:21:00	34	14,91	1,07
5:22:00	34	14,91	1,07
5:23:00	34	14,90	1,08
5:24:00	34	14,89	1,08
5:25:00	34	14,88	1,09
5:26:00	34	14,88	1,09
5:27:00	34	14,87	1,10
5:28:00	34	14,85	1,11
5:29:00	34	14,84	1,12
5:30:00	34	14,83	1,12
5:31:00	34	14,82	1,13
5:32:00	34	14,81	1,14
5:33:00	34	14,80	1,14
5:34:00	34	14,80	1,15
5:35:00	34	14,79	1,15
5:36:00	34	14,78	1,15
5:37:00	34	14,77	1,16
5:38:00	34	14,77	1,16
5:39:00	34	14,76	1,17
5:40:00	34	14,75	1,17
5:41:00	34	14,73	1,18
5:42:00	34	14,73	1,18
5:43:00	34	14,73	1,19
5:44:00	34	14,71	1,20
5:45:00	34	14,70	1,20
5:46:00	34	14,70	1,21
5:47:00	34	14,70	1,21
5:48:00	34	14,68	1,22
5:49:00	34	14,67	1,23
5:50:00	34	14,66	1,23
5:51:00	34	14,65	1,24
5:52:00	34	14,64	1,24
5:53:00	34	14,64	1,25
5:54:00	34	14,62	1,26
5:55:00	34	14,62	1,27
5:56:00	34	14,61	1,27
5:57:00	34	14,60	1,28
5:58:00	34	14,59	1,28
5:59:00	34	14,59	1,29
6:00:00	34	14,58	1,29
6:01:00	34	14,57	1,30
6:02:00	34	14,56	1,30
6:03:00	34	14,55	1,31
6:04:00	34	14,55	1,31
6:05:00	34	14,54	1,32
6:06:00	34	14,53	1,32
6:07:00	34	14,52	1,33
6:08:00	34	14,51	1,34
6:09:00	34	14,50	1,34
6:10:00	34	14,50	1,35
6:11:00	34	14,49	1,36
6:12:00	34	14,48	1,36
6:13:00	34	14,47	1,37
6:14:00	34	14,46	1,37
6:15:00	34	14,46	1,38
6:16:00	34	14,45	1,38
6:17:00	34	14,44	1,39
6:18:00	34	14,43	1,39
6:19:00	34	14,43	1,40
6:20:00	34	14,42	1,41
6:21:00	34	14,41	1,41
6:22:00	34	14,40	1,42
6:23:00	34	14,40	1,42
6:24:00	34	14,39	1,43
6:25:00	34	14,38	1,43
6:26:00	34	14,38	1,44
6:27:00	34	14,38	1,44
6:28:00	34	14,35	1,46
6:29:00	34	14,34	1,46
6:30:00	34	14,34	1,47
6:31:00	34	14,33	1,47
6:32:00	34	14,32	1,48
6:33:00	34	14,32	1,49
6:34:00	34	14,31	1,49
6:35:00	34	14,30	1,50
6:36:00	34	14,29	1,50
6:37:00	34	14,29	1,51
6:38:00	34	14,28	1,51
6:39:00	34	14,27	1,52
6:40:00	34	14,27	1,52
6:41:00	34	14,25	1,53
6:42:00	34	14,25	1,53
6:43:00	34	14,25	1,54
6:44:00	34	14,24	1,54
6:45:00	34	14,23	1,55
6:46:00	34	14,22	1,56
6:47:00	34	14,22	1,56
6:48:00	34	14,20	1,57
6:49:00	34	14,20	1,58
6:50:00	34	14,19	1,59
6:51:00	34	14,18	1,59
6:52:00	34	14,17	1,60
6:53:00	34	14,16	1,61
6:54:00	34	14,16	1,61
6:55:00	34	14,15	1,62
6:56:00	34	14,14	1,62
6:57:00	34	14,14	1,63
6:58:00	34	14,14	1,63
6:59:00	34	14,13	1,64
7:00:00	34	14,12	1,64
7:01:00	34	14,11	1,65
7:02:00	34	14,11	1,66
7:03:00	34	14,10	1,66
7:04:00	34	14,09	1,67
7:05:00	34	14,09	1,67
7:06:00	34	14,08	1,67
7:07:00	34	14,08	1,68
7:08:00	34	14,06	1,69
7:09:00	34	14,05	1,70
7:10:00	34	14,04	1,71
7:11:00	34	14,04	1,71
7:12:00	34	14,03	1,72
7:13:00	34	14,02	1,73
7:14:00	34	14,02	1,73
7:15:00	34	14,02	1,73
7:16:00	34	14,01	1,74
7:17:00	34	14,00	1,75
7:18:00	34	13,99	1,75
7:19:00	34	13,98	1,76
7:20:00	34	13,98	1,76
7:21:00	34	13,98	1,77
7:22:00	34	13,97	1,77
7:23:00	34	13,96	1,78
7:24:00	34	13,95	1,79
7:25:00	34	13,95	1,79
7:26:00	34	13,94	1,80
7:27:00	34	13,94	1,80
7:28:00	34	13,93	1,81
7:29:00	34	13,92	1,82
7:30:00	34	13,91	1,83
7:31:00	34	13,90	1,83
7:32:00	34	13,90	1,83
7:33:00	34	13,89	1,84
7:34:00	34	13,89	1,85
7:35:00	34	13,88	1,85
7:36:00	34	13,87	1,86
7:37:00	34	13,87	1,86
7:38:00	34	13,86	1,87
7:39:00	34	13,86	1,88
7:40:00	34	13,85	1,88
7:41:00	34	13,84	1,89
7:42:00	34	13,84	1,89
7:43:00	34	13,84	1,90
7:44:00	34	13,83	1,90
7:45:00	34	13,82	1,91
7:46:00	34	13,81	1,92
7:47:00	34	13,82	1,91
7:48:00	34	13,80	1,93
7:49:00	34	13,79	1,94
7:50:00	34	13,78	1,95
7:51:00	34	13,78	1,95
7:52:00	34	13,77	1,95
7:53:00	34	13,77	1,96
7:54:00	34	13,76	1,97
7:55:00	34	13,75	1,98
7:56:00	34	13,75	1,98
7:57:00	34	13,74	1,98
7:58:00	34	13,74	1,99
7:59:00	34	13,73	2,00
8:00:00	34	13,73	2,00
8:01:00	34	13,72	2,00
8:02:00	34	13,71	2,01
8:03:00	34	13,71	2,02
8:04:00	34	13,71	2,02
8:05:00	34	13,70	2,03
8:06:00	34	13,69	2,03
8:07:00	34	13,68	2,04
8:08:00	34	13,68	2,05
8:09:00	34	13,67	2,06
8:10:00	34	13,66	2,06
8:11:00	34	13,66	2,06
8:12:00	34	13,65	2,07
8:13:00	34	13,65	2,08
8:14:00	34	13,65	2,08
8:15:00	34	13,64	2,09
8:16:00	34	13,63	2,09
8:17:00	34	13,63	2,10
8:18:00	34	13,62	2,11
8:19:00	34	13,61	2,12
8:20:00	34	13,61	2,12
8:21:00	34	13,60	2,13
8:22:00	34	13,59	2,13
8:23:00	34	13,59	2,13
8:24:00	34	13,59	2,14
8:25:00	34	13,59	2,14
8:26:00	34	13,58	2,15
8:27:00	34	13,56	2,16
8:28:00	34	13,56	2,16
8:29:00	34	13,56	2,17
8:30:00	34	13,55	2,18
8:31:00	34	13,55	2,18
8:32:00	34	13,54	2,19
8:33:00	34	13,54	2,20
8:34:00	34	13,54	2,20
8:35:00	34	13,53	2,20
8:36:00	34	13,52	2,21
8:37:00	34	13,51	2,22
8:38:00	34	13,51	2,22
8:39:00	34	13,50	2,23
8:40:00	34	13,50	2,24
8:41:00	34	13,50	2,24
8:42:00	34	13,49	2,24
8:43:00	34	13,48	2,25
8:44:00	34	13,47	2,26
8:45:00	34	13,47	2,27
8:46:00	34	13,47	2,27
8:47:00	34	13,46	2,28
8:48:00	34	13,46	2,28
8:49:00	34	13,45	2,29
8:50:00	34	13,45	2,29
8:51:00	34	13,45	2,29
8:52:00	34	13,44	2,30
8:53:00	34	13,43	2,31
8:54:00	34	13,42	2,32
8:55:00	34	13,42	2,32
8:56:00	34	13,41	2,33
8:57:00	34	13,41	2,33
8:58:00	34	13,41	2,34
8:59:00	34	13,40	2,34
9:00:00	34	13,39	2,35
9:01:00	34	13,39	2,35
9:02:00	34	13,38	2,36
9:03:00	34	13,38	2,37
9:04:00	34	13,38	2,37
9:05:00	34	13,37	2,38
9:06:00	34	13,37	2,38
9:07:00	34	13,37	2,38
9:08:00	34	13,36	2,40
9:09:00	34	13,35	2,40
9:10:00	34	13,35	2,40
9:11:00	34	13,34	2,41
9:12:00	34	13,34	2,41
9:13:00	34	13,33	2,42
9:14:00	34	13,33	2,42
9:15:00	34	13,33	2,42
9:16:00	34	13,32	2,44
9:17:00	34	13,31	2,45
9:18:00	34	13,31	2,45
9:19:00	34	13,30	2,46
9:20:00	34	13,29	2,47
9:21:00	34	13,29	2,47
9:22:00	34	13,29	2,47
9:23:00	34	13,28	2,48
9:24:00	34	13,28	2,48
9:25:00	34	13,27	2,49
9:26:00	34	13,27	2,49
9:27:00	34	13,27	2,50
9:28:00	34	13,26	2,51
9:29:00	34	13,26	2,51
9:30:00	34	13,26	2,51
9:31:00	34	13,24	2,53
9:32:00	34	13,24	2,53
9:33:00	34	13,23	2,54
9:34:00	34	13,23	2,54
9:35:00	34	13,23	2,55
9:36:00	34	13,23	2,55
9:37:00	34	13,22	2,55
9:38:00	34	13,21	2,56
9:39:00	34	13,20	2,57
9:40:00	34	13,20	2,57
9:41:00	34	13,20	2,58
9:42:00	34	13,20	2,58
9:43:00	34	13,19	2,59
9:44:00	34	13,19	2,59
9:45:00	34	13,19	2,59
9:46:00	34	13,17	2,61
9:47:00	34	13,17	2,61
9:48:00	34	13,17	2,62
9:49:00	34	13,16	2,63
9:50:00	34	13,16	2,63
9:51:00	34	13,15	2,64
9:52:00	34	13,15	2,64
9:53:00	34	13,14	2,65
9:54:00	34	13,14	2,66
9:55:00	34	13,14	2,66
9:56:00	34	13,13	2,67
9:57:00	34	13,13	2,67
9:58:00	34	13,12	2,68
9:59:00	34	13,12	2,68
10:00:00	34	13,11	2,69
10:01:00	34	13,11	2,69
10:02:00	34	13,11	2,69
10:03:00	34	13,11	2,69
10:04:00	34	13,10	2,70
10:05:00	34	13,09	2,71
10:06:00	34	13,09	2,71
10:07:00	34	13,08	2,72
10:08:00	34	13,08	2,72
10:09:00	34	13,08	2,72
10:10:00	34	13,08	2,73
10:11:00	34	13,07	2,74
10:12:00	34	13,06	2,75
10:13:00	34	13,06	2,75
10:14:00	34	13,05	2,76
10:15:00	34	13,05	2,76
10:16:00	34	13,05	2,77
10:17:00	34	13,04	2,78
10:18:00	34	13,04	2,78
10:19:00	34	13,04	2,78
10:20:00	34	13,03	2,79
10:21:00	34	13,03	2,79
10:22:00	34	13,02	2,80
10:23:00	34	13,02	2,81
10:24:00	34	13,02	2,81
10:25:00	34	13,01	2,82
10:26:00	34	13,01	2,82
10:27:00	34	13,00	2,83
10:28:00	34	13,00	2,83
10:29:00	34	13,00	2,83
10:30:00	34	12,99	2,85
10:31:00	34	12,99	2,85
10:32:00	34	12,98	2,86
10:33:00	34	12,98	2,86
10:34:00	34	12,98	2,86
10:35:00	34	12,97	2,87
10:36:00	34	12,97	2,87
10:37:00	34	12,96	2,88
10:38:00	34	12,96	2,89
10:39:00	34	12,96	2,89
10:40:00	34	12,96	2,89
10:41:00	34	12,95	2,90
10:42:00	34	12,95	2,90
10:43:00	34	12,94	2,91
10:44:00	34	12,93	2,92
10:45:00	34	12,93	2,92
10:46:00	34	12,93	2,93
10:47:00	34	12,93	2,93
10:48:00	34	12,92	2,94
10:49:00	34	12,92	2,94
10:50:00	34	12,92	2,94
10:51:00	34	12,91	2,95
10:52:00	34	12,90	2,96
10:53:00	34	12,90	2,97
10:54:00	34	12,90	2,97
10:55:00	34	12,90	2,97
10:56:00	34	12,89	2,99
10:57:00	34	12,89	2,99
10:58:00	34	12,89	2,99
10:59:00	34	12,88	3,00
11:00:00	34	12,88	3,01
11:01:00	34	12,88	3,01
11:02:00	34	12,87	3,02
11:03:00	34	12,87	3,02
11:04:00	34	12,87	3,02
11:05:00	34	12,86	3,03
11:06:00	34	12,85	3,04
11:07:00	34	12,85	3,04
11:08:00	34	12,84	3,05
11:09:00	34	12,84	3,05
11:10:00	34	12,84	3,05
11:11:00	34	12,84	3,06
11:12:00	34	12,84	3,06
11:13:00	34	12,83	3,07
11:14:00	34	12,82	3,08
11:15:00	34	12,82	3,08
11:16:00	34	12,82	3,08
11:17:00	34	12,82	3,09
11:18:00	34	12,82	3,09
11:19:00	34	12,81	3,10
11:20:00	34	12,81	3,10
11:21:00	34	12,80	3,11
11:22:00	34	12,79	3,12
11:23:00	34	12,79	3,12
11:24:00	34	12,79	3,12
11:25:00	34	12,79	3,12
11:26:00	34	12,79	3,14
11:27:00	34	12,79	3,14
11:28:00	34	12,77	3,16
11:29:00	34	12,77	3,16
11:30:00	34	12,77	3,16
11:31:00	34	12,76	3,17
11:32:00	34	12,76	3,17
11:33:00	34	12,76	3,17
11:34:00	34	12,75	3,18
11:35:00	34	12,75	3,18
11:36:00	34	12,75	3,19
11:37:00	34	12,75	3,19
11:38:00	34	12,74	3,20
11:39:00	34	12,74	3,20
11:40:00	34	12,74	3,20
11:41:00	34	12,73	3,21
11:42:00	34	12,73	3,21
11:43:00	34	12,72	3,22
11:44:00	34	12,72	3,24
11:45:00	34	12,72	3,24
11:46:00	34	12,72	3,24
11:47:00	34	12,71	3,25
11:48:00	34	12,71	3,25
11:49:00	34	12,71	3,25
11:50:00	34	12,71	3,25
11:51:00	34	12,69	3,27
11:52:00	34	12,69	3,27
11:53:00	34	12,69	3,27
11:54:00	34	12,69	3,28
11:55:00	34	12,69	3,28
11:56:00	34	12,69	3,28
11:57:00	34	12,68	3,29
11:58:00	34	12,67	3,30
11:59:00	34	12,67	3,30
12:00:00	34	12,67	3,30
12:01:00	34	12,66	3,32
12:02:00	34	12,66	3,32
12:03:00	34	12,66	3,32
12:04:00	34	12,66	3,33
12:05:00	34	12,66	3,33
12:06:00	34	12,65	3,34
12:07:00	34	12,64	3,35
12:08:00	34	12,64	3,35
12:09:00	34	12,64	3,35
12:10:00	34	12,64	3,35
12:11:00	34	12,63	3,36
12:12:00	34	12,63	3,36
12:13:00	34	12,63	3,36
12:14:00	34	12,63	3,37
12:15:00	34	12,62	3,39
12:16:00	34	12,62	3,39
12:17:00	34	12,62	3,39
12:18:00	34	12,61	3,40
12:19:00	34	12,61	3,40
12:20:00	34	12,61	3,40
12:21:00	34	12,60	3,41
12:22:00	34	12,60	3,42
12:23:00	34	12,60	3,42
12:24:00	34	12,59	3,43
12:25:00	34	12,59	3,43
12:26:00	34	12,59	3,43
12:27:00	34	12,59	3,43
12:28:00	34	12,58	3,45
12:29:00	34	12,57	3,46
12:30:00	34	12,57	3,46
12:31:00	34	12,57	3,46
12:32:00	34	12,57	3,47
12:33:00	34	12,57	3,47
12:34:00	34	12,57	3,47
12:35:00	34	12,57	3,47
12:36:00	34	12,57	3,47
12:37:00	34	12,55	3,49
12:38:00	34	12,55	3,49
12:39:00	34	12,55	3,49
12:40:00	34	12,54	3,51
12:41:00	34	12,54	3,51
12:42:00	34	12,54	3,51
12:43:00	34	12,54	3,52
12:44:00	34	12,54	3,51
12:45:00	34	12,53	3,53
12:46:00	34	12,53	3,53
12:47:00	34	12,52	3,54
12:48:00	34	12,52	3,54
12:49:00	34	12,52	3,54
12:50:00	34	12,52	3,54
12:51:00	34	12,52	3,56
12:52:00	34	12,51	3,57
12:53:00	34	12,51	3,57
12:54:00	34	12,51	3,57
12:55:00	34	12,50	3,58
12:56:00	34	12,50	3,58
12:57:00	34	12,50	3,58
12:58:00	34	12,50	3,58
12:59:00	34	12,49	3,59
13:00:00	34	12,48	3,61
13:01:00	34	12,48	3,61
13:02:00	34	12,48	3,61
13:03:00	34	12,48	3,62
13:04:00	34	12,48	3,62
13:05:00	34	12,48	3,62
13:06:00	34	12,48	3,62
13:07:00	34	12,47	3,63
13:08:00	34	12,46	3,64
13:09:00	34	12,46	3,64
13:10:00	34	12,45	3,66
13:11:00	34	12,46	3,64
13:12:00	34	12,45	3,66
13:13:00	34	12,45	3,66
13:14:00	34	12,45	3,66
13:15:00	34	12,45	3,66
13:16:00	34	12,44	3,68
13:17:00	34	12,44	3,68
13:18:00	34	12,44	3,68
13:19:00	34	12,43	3,69
13:20:00	34	12,44	3,68
13:21:00	34	12,43	3,69
13:22:00	34	12,43	3,69
13:23:00	34	12,43	3,69
13:24:00	34	12,42	3,72
13:25:00	34	12,42	3,72
13:26:00	34	12,42	3,72
13:27:00	34	12,42	3,72
13:28:00	34	12,41	3,73
13:29:00	34	12,41	3,73
13:30:00	34	12,41	3,73
13:31:00	34	12,41	3,73
13:32:00	34	12,40	3,75
13:33:00	34	12,39	3,76
13:34:00	34	12,39	3,76
13:35:00	34	12,39	3,76
13:36:00	34	12,39	3,76
13:37:00	34	12,39	3,77
13:38:00	34	12,39	3,77
13:39:00	34	12,39	3,77
13:40:00	34	12,38	3,79
13:41:00	34	12,38	3,79
13:42:00	34	12,37	3,80
13:43:00	34	12,37	3,80
13:44:00	34	12,37	3,80
13:45:00	34	12,37	3,80
13:46:00	34	12,36	3,81
13:47:00	34	12,36	3,81
13:48:00	34	12,36	3,83
13:49:00	34	12,36	3,83
13:50:00	34	12,36	3,83
13:51:00	34	12,35	3,84
13:52:00	34	12,35	3,84
13:53:00	34	12,35	3,84
13:54:00	34	12,35	3,84
13:55:00	34	12,35	3,84
13:56:00	34	12,34	3,87
13:57:00	34	12,34	3,87
13:58:00	34	12,34	3,87
13:59:00	34	12,34	3,87
14:00:00	34	12,33	3,88
14:01:00	34	12,33	3,88
14:02:00	34	12,33	3,88
14:03:00	34	12,33	3,88
14:04:00	34	12,32	3,89
14:05:00	34	12,31	3,91
14:06:00	34	12,31	3,91
14:07:00	34	12,31	3,91
14:08:00	34	12,31	3,91
14:09:00	34	12,31	3,91
14:10:00	34	12,30	3,92
14:11:00	34	12,30	3,92
14:12:00	34	12,30	3,93
14:13:00	34	12,30	3,93
14:14:00	34	12,30	3,93
14:15:00	34	12,29	3,95
14:16:00	34	12,29	3,95
14:17:00	34	12,29	3,95
14:18:00	34	12,29	3,95
14:19:00	34	12,29	3,95
14:20:00	34	12,28	3,96
14:21:00	34	12,28	3,96
14:22:00	34	12,27	3,97
14:23:00	34	12,27	3,97
14:24:00	34	12,27	3,97
14:25:00	34	12,27	3,99
14:26:00	34	12,27	3,99
14:27:00	34	12,27	3,99
14:28:00	34	12,26	4,00
14:29:00	34	12,26	4,00
14:30:00	34	12,26	4,00
14:31:00	34	12,25	4,02
14:32:00	34	12,25	4,02
14:33:00	34	12,25	4,02
14:34:00	34	12,25	4,02
14:35:00	34	12,24	4,03
14:36:00	34	12,24	4,04
14:37:00	34	12,24	4,04
14:38:00	34	12,24	4,04
14:39:00	34	12,24	4,04
14:40:00	34	12,24	4,04
14:41:00	34	12,23	4,06
14:42:00	34	12,23	4,06
14:43:00	34	12,23	4,06
14:44:00	34	12,23	4,06
14:45:00	34	12,22	4,07
14:46:00	34	12,21	4,09
14:47:00	34	12,21	4,09
14:48:00	34	12,21	4,09
14:49:00	34	12,21	4,09
14:50:00	34	12,21	4,09
14:51:00	34	12,21	4,10
14:52:00	34	12,21	4,10
14:53:00	34	12,20	4,11
14:54:00	34	12,20	4,11
14:55:00	34	12,20	4,11
14:56:00	34	12,20	4,11
14:57:00	34	12,20	4,11
14:58:00	34	12,20	4,11
14:59:00	34	12,19	4,13
15:00:00	34	12,18	4,14
15:01:00	34	12,18	4,14
15:02:00	34	12,18	4,14
15:03:00	34	12,18	4,16
15:04:00	34	12,18	4,16
15:05:00	34	12,18	4,16
15:06:00	34	12,18	4,16
15:07:00	34	12,18	4,16
15:08:00	34	12,17	4,17
15:09:00	34	12,17	4,17
15:10:00	34	12,16	4,19
15:11:00	34	12,16	4,19
15:12:00	34	12,16	4,19
15:13:00	34	12,16	4,19
15:14:00	34	12,15	4,20
15:15:00	34	12,15	4,20
15:16:00	34	12,15	4,20
15:17:00	34	12,15	4,20
15:18:00	34	12,15	4,22
15:19:00	34	12,15	4,22
15:20:00	34	12,15	4,22
15:21:00	34	12,14	4,23
15:22:00	34	12,14	4,23
15:23:00	34	12,14	4,23
15:24:00	34	12,14	4,23
15:25:00	34	12,13	4,25
15:26:00	34	12,13	4,25
15:27:00	34	12,13	4,26
15:28:00	34	12,13	4,26
15:29:00	34	12,13	4,26
15:30:00	34	12,13	4,26
15:31:00	34	12,13	4,26
15:32:00	34	12,12	4,28
15:33:00	34	12,12	4,28
15:34:00	34	12,13	4,26
15:35:00	34	12,11	4,29
15:36:00	34	12,11	4,29
15:37:00	34	12,11	4,29
15:38:00	34	12,10	4,31
15:39:00	34	12,11	4,29
15:40:00	34	12,10	4,31
15:41:00	34	12,10	4,31
15:42:00	34	12,10	4,31
15:43:00	34	12,09	4,32
15:44:00	34	12,09	4,32
15:45:00	34	12,09	4,32
15:46:00	34	12,09	4,34
15:47:00	34	12,09	4,34
15:48:00	34	12,09	4,34
15:49:00	34	12,09	4,34
15:50:00	34	12,09	4,34
15:51:00	34	12,07	4,37
15:52:00	34	12,07	4,37
15:53:00	34	12,07	4,37
15:54:00	34	12,07	4,37
15:55:00	34	12,07	4,37
15:56:00	34	12,07	4,37
15:57:00	34	12,06	4,38
15:58:00	34	12,07	4,37
15:59:00	34	12,07	4,37
16:00:00	34	12,06	4,40
16:01:00	34	12,06	4,40
16:02:00	34	12,06	4,40
16:03:00	34	12,06	4,40
16:04:00	34	12,05	4,41
16:05:00	34	12,05	4,41
16:06:00	34	12,05	4,41
16:07:00	34	12,05	4,41
16:08:00	34	12,04	4,43
16:09:00	34	12,04	4,43
16:10:00	34	12,04	4,43
16:11:00	34	12,04	4,43
16:12:00	34	12,04	4,44
16:13:00	34	12,04	4,44
16:14:00	34	12,04	4,44
16:15:00	34	12,04	4,44
16:16:00	34	12,04	4,44
16:17:00	34	12,03	4,46
16:18:00	34	12,02	4,47
16:19:00	34	12,02	4,47
16:20:00	34	12,02	4,47
16:21:00	34	12,02	4,47
16:22:00	34	12,02	4,47
16:23:00	34	12,02	4,47
16:24:00	34	12,01	4,49
16:25:00	34	12,01	4,49
16:26:00	34	12,00	4,50
16:27:00	34	12,00	4,50
16:28:00	34	12,00	4,50
16:29:00	34	12,00	4,50
16:30:00	34	12,00	4,50
16:31:00	34	12,00	4,52
16:32:00	34	12,00	4,52
16:33:00	34	12,00	4,50
16:34:00	34	11,99	4,54
16:35:00	34	11,99	4,54
16:36:00	34	11,99	4,54
16:37:00	34	11,98	4,55
16:38:00	34	11,99	4,54
16:39:00	34	11,98	4,55
16:40:00	34	11,98	4,55
16:41:00	34	11,98	4,55
16:42:00	34	11,97	4,57
16:43:00	34	11,97	4,57
16:44:00	34	11,97	4,57
16:45:00	34	11,97	4,57
16:46:00	34	11,97	4,57
16:47:00	34	11,97	4,58
16:48:00	34	11,97	4,58
16:49:00	34	11,97	4,58
16:50:00	34	11,97	4,58
16:51:00	34	11,96	4,60
16:52:00	34	11,96	4,60
16:53:00	34	11,96	4,60
16:54:00	34	11,96	4,60
16:55:00	34	11,95	4,61
16:56:00	34	11,95	4,61
16:57:00	34	11,95	4,61
16:58:00	34	11,95	4,61
16:59:00	34	11,95	4,63
17:00:00	34	11,95	4,63
17:01:00	34	11,95	4,63
17:02:00	34	11,94	4,65
17:03:00	34	11,94	4,65
17:04:00	34	11,94	4,65
17:05:00	34	11,94	4,65
17:06:00	34	11,94	4,65
17:07:00	34	11,94	4,65
17:08:00	34	11,92	4,68
17:09:00	34	11,93	4,66
17:10:00	34	11,92	4,68
17:11:00	34	11,92	4,68
17:12:00	34	11,92	4,68
17:13:00	34	11,92	4,68
17:14:00	34	11,92	4,68
17:15:00	34	11,91	4,70
17:16:00	33	11,91	4,71
17:17:00	34	11,91	4,70
17:18:00	34	11,91	4,70
17:19:00	34	11,91	4,70
17:20:00	34	11,91	4,71
17:21:00	34	11,91	4,71
17:22:00	34	11,91	4,71
17:23:00	34	11,91	4,71
17:24:00	34	11,90	4,73
17:25:00	34	11,90	4,73
17:26:00	34	11,90	4,73
17:27:00	34	11,89	4,74
17:28:00	34	11,89	4,74
17:29:00	34	11,89	4,74
17:30:00	34	11,89	4,74
17:31:00	34	11,89	4,74
17:32:00	34	11,89	4,74
17:33:00	34	11,89	4,74
17:34:00	34	11,88	4,78
17:35:00	34	11,88	4,78
17:36:00	34	11,88	4,78
17:37:00	34	11,88	4,78
17:38:00	34	11,88	4,78
17:39:00	34	11,88	4,78
17:40:00	34	11,87	4,79
17:41:00	34	11,88	4,78
17:42:00	34	11,87	4,79
17:43:00	34	11,86	4,81
17:44:00	34	11,86	4,81
17:45:00	34	11,86	4,81
17:46:00	34	11,86	4,81
17:47:00	34	11,86	4,81
17:48:00	34	11,86	4,81
17:49:00	34	11,86	4,81
17:50:00	34	11,86	4,81
17:51:00	34	11,85	4,84
17:52:00	34	11,85	4,84
17:53:00	34	11,85	4,84
17:54:00	34	11,85	4,84
17:55:00	34	11,85	4,84
17:56:00	34	11,85	4,84
17:57:00	34	11,85	4,84
17:58:00	34	11,84	4,86
17:59:00	34	11,85	4,84
18:00:00	34	11,84	4,86
18:01:00	34	11,83	4,88
18:02:00	34	11,83	4,88
18:03:00	34	11,83	4,88
18:04:00	34	11,83	4,88
18:05:00	34	11,83	4,88
18:06:00	34	11,83	4,88
18:07:00	34	11,82	4,90
18:08:00	34	11,82	4,91
18:09:00	34	11,82	4,90
18:10:00	34	11,82	4,91
18:11:00	34	11,82	4,91
18:12:00	34	11,82	4,91
18:13:00	34	11,82	4,91
18:14:00	34	11,82	4,91
18:15:00	34	11,82	4,91
18:16:00	34	11,81	4,93
18:17:00	34	11,81	4,93
18:18:00	34	11,80	4,95
18:19:00	34	11,81	4,93
18:20:00	34	11,80	4,95
18:21:00	34	11,80	4,95
18:22:00	34	11,80	4,95
18:23:00	34	11,80	4,95
18:24:00	34	11,80	4,95
18:25:00	34	11,80	4,95
18:26:00	34	11,79	4,96
18:27:00	34	11,79	4,98
18:28:00	34	11,79	4,98
18:29:00	34	11,79	4,96
18:30:00	34	11,79	4,98
18:31:00	34	11,79	4,98
18:32:00	34	11,79	4,98
18:33:00	34	11,79	4,98
18:34:00	34	11,78	5,00
18:35:00	34	11,78	5,00
18:36:00	34	11,78	5,00
18:37:00	34	11,77	5,02
18:38:00	34	11,77	5,02
18:39:00	34	11,77	5,02
18:40:00	34	11,77	5,02
18:41:00	34	11,77	5,02
18:42:00	34	11,77	5,02
18:43:00	34	11,77	5,03
18:44:00	34	11,77	5,03
18:45:00	34	11,77	5,03
18:46:00	34	11,77	5,03
18:47:00	34	11,76	5,05
18:48:00	34	11,77	5,03
18:49:00	34	11,76	5,05
18:50:00	34	11,76	5,05
18:51:00	34	11,76	5,05
18:52:00	34	11,75	5,07
18:53:00	34	11,75	5,07
18:54:00	34	11,75	5,07
18:55:00	34	11,75	5,07
18:56:00	34	11,75	5,07
18:57:00	34	11,74	5,09
18:58:00	34	11,74	5,09
18:59:00	34	11,75	5,07
19:00:00	34	11,74	5,09
19:01:00	34	11,74	5,09
19:02:00	34	11,74	5,09
19:03:00	34	11,73	5,10
19:04:00	34	11,73	5,10
19:05:00	34	11,73	5,10
19:06:00	34	11,73	5,12
19:07:00	34	11,73	5,12
19:08:00	34	11,73	5,12
19:09:00	34	11,73	5,10
19:10:00	34	11,72	5,14
19:11:00	34	11,72	5,14
19:12:00	34	11,72	5,14
19:13:00	34	11,72	5,14
19:14:00	34	11,72	5,14
19:15:00	34	11,72	5,14
19:16:00	34	11,71	5,16
19:17:00	34	11,72	5,14
19:18:00	34	11,72	5,14
19:19:00	34	11,71	5,16
19:20:00	34	11,70	5,18
19:21:00	34	11,70	5,18
19:22:00	34	11,70	5,18
19:23:00	34	11,70	5,18
19:24:00	34	11,70	5,18
19:25:00	34	11,70	5,19
19:26:00	34	11,70	5,18
19:27:00	34	11,70	5,19
19:28:00	34	11,70	5,19
19:29:00	34	11,70	5,19
19:30:00	34	11,69	5,21
19:31:00	34	11,69	5,21
19:32:00	34	11,69	5,21
19:33:00	34	11,69	5,21
19:34:00	34	11,69	5,21
19:35:00	34	11,69	5,21
19:36:00	34	11,69	5,21
19:37:00	34	11,68	5,23
19:38:00	34	11,68	5,23
19:39:00	34	11,67	5,25
19:40:00	34	11,67	5,25
19:41:00	34	11,67	5,25
19:42:00	34	11,67	5,25
19:43:00	34	11,67	5,25
19:44:00	34	11,67	5,25
19:45:00	34	11,67	5,25
19:46:00	34	11,67	5,25
19:47:00	34	11,67	5,27
19:48:00	34	11,67	5,27
19:49:00	34	11,67	5,27
19:50:00	34	11,67	5,27
19:51:00	34	11,67	5,27
19:52:00	34	11,66	5,29
19:53:00	34	11,66	5,29
19:54:00	34	11,66	5,29
19:55:00	34	11,66	5,29
19:56:00	34	11,65	5,30
19:57:00	34	11,65	5,30
19:58:00	34	11,65	5,30
19:59:00	34	11,65	5,30
20:00:00	34	11,65	5,30
20:01:00	34	11,64	5,32
20:02:00	34	11,64	5,32
20:03:00	34	11,65	5,30
20:04:00	34	11,64	5,32
20:05:00	34	11,64	5,34
20:06:00	34	11,64	5,34
20:07:00	34	11,64	5,34
20:08:00	34	11,64	5,34
20:09:00	34	11,64	5,34
20:10:00	34	11,64	5,34
20:11:00	34	11,64	5,34
20:12:00	34	11,64	5,34
20:13:00	34	11,63	5,36
20:14:00	34	11,63	5,36
20:15:00	34	11,63	5,36
20:16:00	34	11,62	5,38
20:17:00	34	11,62	5,38
20:18:00	34	11,62	5,38
20:19:00	34	11,62	5,38
20:20:00	34	11,62	5,38
20:21:00	34	11,62	5,38
20:22:00	34	11,61	5,40
20:23:00	34	11,61	5,40
20:24:00	34	11,61	5,40
20:25:00	34	11,61	5,40
20:26:00	34	11,61	5,42
20:27:00	34	11,61	5,42
20:28:00	34	11,61	5,42
20:29:00	34	11,61	5,42
20:30:00	34	11,61	5,42
20:31:00	34	11,60	5,44
20:32:00	34	11,60	5,44
20:33:00	34	11,60	5,44
20:34:00	34	11,60	5,44
20:35:00	34	11,60	5,44
20:36:00	34	11,60	5,44
20:37:00	34	11,60	5,44
20:38:00	34	11,60	5,44
20:39:00	34	11,60	5,44
20:40:00	34	11,59	5,45
20:41:00	34	11,58	5,47
20:42:00	34	11,58	5,47
20:43:00	34	11,58	5,47
20:44:00	34	11,58	5,47
20:45:00	34	11,58	5,47
20:46:00	34	11,58	5,47
20:47:00	34	11,58	5,47
20:48:00	34	11,58	5,49
20:49:00	34	11,58	5,47
20:50:00	34	11,58	5,49
20:51:00	34	11,58	5,49
20:52:00	34	11,58	5,49
20:53:00	34	11,58	5,49
20:54:00	34	11,58	5,49
20:55:00	34	11,57	5,51
20:56:00	34	11,57	5,51
20:57:00	34	11,57	5,51
20:58:00	34	11,57	5,51
20:59:00	34	11,56	5,53
21:00:00	34	11,56	5,53
21:01:00	34	11,56	5,53
21:02:00	34	11,56	5,53
21:03:00	34	11,56	5,53
21:04:00	34	11,56	5,53
21:05:00	34	11,56	5,53
21:06:00	34	11,55	5,55
21:07:00	34	11,55	5,55
21:08:00	34	11,55	5,55
21:09:00	34	11,55	5,57
21:10:00	34	11,55	5,57
21:11:00	34	11,55	5,57
21:12:00	34	11,55	5,57
21:13:00	34	11,55	5,57
21:14:00	34	11,55	5,57
21:15:00	34	11,55	5,57
21:16:00	34	11,55	5,57
21:17:00	34	11,54	5,59
21:18:00	34	11,54	5,59
21:19:00	34	11,54	5,59
21:20:00	34	11,54	5,59
21:21:00	34	11,53	5,61
21:22:00	34	11,53	5,61
21:23:00	34	11,53	5,61
21:24:00	34	11,53	5,61
21:25:00	34	11,53	5,61
21:26:00	34	11,52	5,63
21:27:00	34	11,52	5,63
21:28:00	34	11,52	5,63
21:29:00	34	11,52	5,63
21:30:00	34	11,52	5,63
21:31:00	34	11,52	5,63
21:32:00	34	11,52	5,63
21:33:00	34	11,52	5,63
21:34:00	34	11,52	5,65
21:35:00	34	11,52	5,65
21:36:00	34	11,51	5,67
21:37:00	34	11,52	5,65
21:38:00	34	11,52	5,65
21:39:00	34	11,51	5,67
21:40:00	34	11,51	5,67
21:41:00	34	11,51	5,67
21:42:00	34	11,51	5,67
21:43:00	34	11,51	5,67
21:44:00	34	11,51	5,67
21:45:00	34	11,50	5,69
21:46:00	34	11,50	5,69
21:47:00	34	11,50	5,69
21:48:00	34	11,50	5,69
21:49:00	34	11,50	5,69
21:50:00	34	11,49	5,71
21:51:00	34	11,49	5,71
21:52:00	34	11,49	5,71
21:53:00	34	11,49	5,71
21:54:00	34	11,49	5,71
21:55:00	34	11,49	5,73
21:56:00	34	11,49	5,73
21:57:00	34	11,49	5,73
21:58:00	34	11,49	5,73
21:59:00	34	11,49	5,73
22:00:00	34	11,49	5,73
22:01:00	34	11,49	5,73
22:02:00	34	11,48	5,75
22:03:00	34	11,48	5,75
22:04:00	34	11,48	5,75
22:05:00	34	11,48	5,75
22:06:00	34	11,47	5,77
22:07:00	34	11,47	5,77
22:08:00	34	11,47	5,77
22:09:00	34	11,47	5,77
22:10:00	34	11,47	5,77
22:11:00	34	11,47	5,77
22:12:00	34	11,47	5,77
22:13:00	34	11,47	5,77
22:14:00	34	11,46	5,81
22:15:00	34	11,46	5,79
22:16:00	34	11,46	5,79
22:17:00	34	11,46	5,79
22:18:00	34	11,46	5,79
22:19:00	34	11,46	5,79
22:20:00	34	11,46	5,81
22:21:00	34	11,46	5,81
22:22:00	34	11,46	5,81
22:23:00	34	11,46	5,81
22:24:00	34	11,45	5,83
22:25:00	34	11,45	5,83
22:26:00	34	11,45	5,83
22:27:00	34	11,45	5,83
22:28:00	34	11,45	5,83
22:29:00	34	11,45	5,83
22:30:00	34	11,45	5,83
22:31:00	34	11,45	5,83
22:32:00	34	11,44	5,85
22:33:00	34	11,44	5,85
22:34:00	34	11,44	5,85
22:35:00	34	11,44	5,85
22:36:00	34	11,43	5,87
22:37:00	34	11,43	5,87
22:38:00	34	11,43	5,87
22:39:00	34	11,43	5,87
22:40:00	34	11,43	5,87
22:41:00	34	11,43	5,87
22:42:00	34	11,43	5,87
22:43:00	34	11,43	5,89
22:44:00	34	11,43	5,89
22:45:00	34	11,43	5,89
22:46:00	34	11,43	5,89
22:47:00	34	11,43	5,89
22:48:00	34	11,43	5,89
22:49:00	34	11,43	5,89
22:50:00	34	11,43	5,89
22:51:00	34	11,43	5,89
22:52:00	34	11,42	5,91
22:53:00	34	11,41	5,93
22:54:00	34	11,42	5,91
22:55:00	34	11,42	5,91
22:56:00	34	11,42	5,91
22:57:00	34	11,41	5,93
22:58:00	34	11,41	5,93
22:59:00	34	11,41	5,93
23:00:00	34	11,41	5,93
23:01:00	34	11,41	5,93
23:02:00	34	11,40	5,95
23:03:00	34	11,40	5,95
23:04:00	34	11,40	5,95
23:05:00	34	11,40	5,95
23:06:00	34	11,40	5,95
23:07:00	34	11,40	5,95
23:08:00	34	11,40	5,95
23:09:00	34	11,40	5,97
23:10:00	34	11,40	5,97
23:11:00	34	11,40	5,95
23:12:00	34	11,40	5,97
23:13:00	34	11,40	5,97
23:14:00	34	11,39	5,99
23:15:00	34	11,39	5,99
23:16:00	34	11,39	5,99
23:17:00	34	11,39	5,99
23:18:00	34	11,39	5,99
23:19:00	34	11,39	5,99
23:20:00	34	11,39	5,99
23:21:00	34	11,38	6,02
23:22:00	34	11,38	6,02
23:23:00	34	11,38	6,02
23:24:00	34	11,38	6,02
23:25:00	34	11,38	6,02
23:26:00	34	11,38	6,02
23:27:00	34	11,38	6,04
23:28:00	34	11,38	6,02
23:29:00	34	11,38	6,04
23:30:00	34	11,38	6,02
23:31:00	34	11,37	6,06
23:32:00	34	11,38	6,04
23:33:00	34	11,37	6,06
23:34:00	34	11,37	6,06
23:35:00	34	11,37	6,06
23:36:00	34	11,37	6,06
23:37:00	34	11,37	6,06
23:38:00	34	11,37	6,06
23:39:00	34	11,37	6,06
23:40:00	34	11,37	6,06
23:41:00	34	11,36	6,08
23:42:00	34	11,36	6,08
23:43:00	34	11,36	6,08
23:44:00	34	11,36	6,08
23:45:00	34	11,36	6,08
23:46:00	34	11,36	6,08
23:47:00	34	11,36	6,08
23:48:00	34	11,35	6,10
23:49:00	34	11,35	6,10
23:50:00	34	11,35	6,10
23:51:00	34	11,34	6,12
23:52:00	34	11,35	6,10
23:53:00	34	11,34	6,12
23:54:00	34	11,34	6,12
23:55:00	34	11,34	6,12
23:56:00	34	11,35	6,10
23:57:00	34	11,34	6,12
23:58:00	34	11,34	6,12
23:59:00	34	11,34	6,12
24:00:00	34	11,34	6,12
24:01:00	34	11,34	6,14
24:02:00	34	11,34	6,14
24:03:00	34	11,34	6,14
24:04:00	34	11,34	6,14
24:05:00	34	11,34	6,14
24:06:00	34	11,34	6,14
24:07:00	34	11,34	6,14
24:08:00	34	11,33	6,16
24:09:00	34	11,34	6,14
24:10:00	34	11,34	6,14
24:11:00	34	11,33	6,16
24:12:00	34	11,33	6,16
24:13:00	34	11,32	6,19
24:14:00	34	11,32	6,19
24:15:00	34	11,32	6,19
24:16:00	34	11,33	6,16
24:17:00	34	11,32	6,19
24:18:00	34	11,32	6,19
24:19:00	34	11,32	6,19
24:20:00	34	11,32	6,21
24:21:00	34	11,32	6,21
24:22:00	34	11,32	6,21
24:23:00	34	11,32	6,21
24:24:00	34	11,31	6,23
24:25:00	34	11,32	6,21
24:26:00	34	11,32	6,21
24:27:00	34	11,32	6,21
24:28:00	34	11,31	6,23
24:29:00	34	11,32	6,21
24:30:00	34	11,31	6,23
24:31:00	34	11,31	6,23
24:32:00	34	11,31	6,23
24:33:00	34	11,31	6,23
24:34:00	34	11,30	6,25
24:35:00	34	11,30	6,25
24:36:00	34	11,30	6,25
24:37:00	34	11,30	6,25
24:38:00	34	11,30	6,25
24:39:00	34	11,30	6,25
24:40:00	34	11,29	6,27
24:41:00	34	11,29	6,27
24:42:00	34	11,29	6,27
24:43:00	34	11,29	6,27
24:44:00	34	11,29	6,27
24:45:00	34	11,29	6,27
24:46:00	34	11,29	6,27
24:47:00	34	11,29	6,27
24:48:00	34	11,29	6,27
24:49:00	34	11,29	6,27
24:50:00	34	11,29	6,30
24:51:00	34	11,29	6,30
24:52:00	34	11,29	6,30
24:53:00	34	11,29	6,30
24:54:00	34	11,28	6,32
24:55:00	34	11,28	6,32
24:56:00	34	11,28	6,32
24:57:00	34	11,28	6,32
24:58:00	34	11,28	6,32
24:59:00	34	11,28	6,32
25:00:00	34	11,28	6,32
25:01:00	34	11,27	6,34
25:02:00	34	11,27	6,34
25:03:00	34	11,27	6,34
25:04:00	34	11,27	6,34
25:05:00	34	11,27	6,34
25:06:00	34	11,27	6,34
25:07:00	34	11,27	6,34
25:08:00	34	11,27	6,34
25:09:00	34	11,27	6,34
25:10:00	34	11,27	6,34
25:11:00	34	11,26	6,36
25:12:00	34	11,26	6,36
25:13:00	34	11,26	6,36
25:14:00	34	11,26	6,36
25:15:00	34	11,25	6,39
25:16:00	34	11,26	6,36
25:17:00	34	11,26	6,36
25:18:00	34	11,25	6,39
25:19:00	34	11,25	6,39
25:20:00	34	11,25	6,39
25:21:00	34	11,25	6,41
25:22:00	34	11,25	6,41
25:23:00	34	11,25	6,41
25:24:00	34	11,25	6,41
25:25:00	34	11,25	6,41
25:26:00	34	11,25	6,41
25:27:00	34	11,25	6,41
25:28:00	34	11,25	6,41
25:29:00	34	11,25	6,41
25:30:00	34	11,25	6,41
25:31:00	34	11,24	6,43
25:32:00	34	11,24	6,43
25:33:00	34	11,24	6,43
25:34:00	34	11,24	6,43
25:35:00	34	11,24	6,43
25:36:00	34	11,24	6,43
25:37:00	34	11,24	6,43
25:38:00	34	11,24	6,43
25:39:00	34	11,24	6,43
25:40:00	34	11,24	6,43
25:41:00	34	11,23	6,45
25:42:00	34	11,23	6,45
25:43:00	34	11,23	6,45
25:44:00	34	11,22	6,48
25:45:00	34	11,22	6,48
25:46:00	34	11,22	6,48
25:47:00	34	11,22	6,48
25:48:00	34	11,22	6,48
25:49:00	34	11,22	6,48
25:50:00	34	11,22	6,48
25:51:00	34	11,22	6,50
25:52:00	34	11,22	6,50
25:53:00	34	11,22	6,50
25:54:00	34	11,22	6,50
25:55:00	34	11,22	6,50
25:56:00	34	11,22	6,50
25:57:00	34	11,22	6,50
25:58:00	34	11,22	6,50
25:59:00	34	11,22	6,50
26:00:00	34	11,22	6,50
26:01:00	34	11,21	6,52
26:02:00	34	11,21	6,52
26:03:00	34	11,21	6,52
26:04:00	34	11,21	6,52
26:05:00	34	11,21	6,52
26:06:00	34	11,21	6,52
26:07:00	34	11,21	6,52
26:08:00	34	11,20	6,54
26:09:00	34	11,20	6,54
26:10:00	34	11,20	6,54
26:11:00	34	11,20	6,54
26:12:00	34	11,19	6,57
26:13:00	34	11,19	6,57
26:14:00	34	11,20	6,54
26:15:00	34	11,19	6,57
26:16:00	34	11,19	6,57
26:17:00	34	11,19	6,57
26:18:00	34	11,19	6,57
26:19:00	34	11,19	6,57
26:20:00	34	11,19	6,57
26:21:00	34	11,19	6,57
26:22:00	34	11,19	6,59
26:23:00	34	11,19	6,59
26:24:00	34	11,19	6,59
26:25:00	34	11,19	6,59
26:26:00	34	11,19	6,59
26:27:00	34	11,19	6,59
26:28:00	34	11,19	6,59
26:29:00	34	11,19	6,59
26:30:00	34	11,19	6,59
26:31:00	34	11,19	6,59
26:32:00	34	11,18	6,61
26:33:00	34	11,18	6,61
26:34:00	34	11,18	6,61
26:35:00	34	11,18	6,61
26:36:00	34	11,18	6,61
26:37:00	34	11,18	6,61
26:38:00	34	11,17	6,64
26:39:00	34	11,18	6,61
26:40:00	34	11,17	6,64
26:41:00	34	11,18	6,61
26:42:00	34	11,17	6,64
26:43:00	34	11,16	6,66
26:44:00	34	11,17	6,64
26:45:00	34	11,16	6,66
26:46:00	34	11,16	6,66
26:47:00	34	11,16	6,66
26:48:00	34	11,16	6,66
26:49:00	34	11,16	6,66
26:50:00	34	11,16	6,66
26:51:00	34	11,16	6,66
26:52:00	34	11,16	6,66
26:53:00	34	11,16	6,68
26:54:00	34	11,16	6,68
26:55:00	34	11,16	6,68
26:56:00	34	11,16	6,68
26:57:00	34	11,16	6,68
26:58:00	34	11,16	6,68
26:59:00	34	11,16	6,68
27:00:00	34	11,16	6,68
27:01:00	34	11,16	6,68
27:02:00	34	11,16	6,68
27:03:00	34	11,15	6,71
27:04:00	34	11,15	6,71
27:05:00	34	11,15	6,71
27:06:00	34	11,15	6,71
27:07:00	34	11,15	6,71
27:08:00	34	11,15	6,71
27:09:00	34	11,15	6,71
27:10:00	34	11,14	6,73
27:11:00	34	11,15	6,71
27:12:00	34	11,15	6,71
27:13:00	34	11,14	6,73
27:14:00	34	11,14	6,73
27:15:00	34	11,14	6,73
27:16:00	34	11,13	6,76
27:17:00	34	11,14	6,73
27:18:00	34	11,13	6,76
27:19:00	34	11,13	6,76
27:20:00	34	11,13	6,76
27:21:00	34	11,13	6,76
27:22:00	34	11,13	6,76
27:23:00	34	11,13	6,76
27:24:00	34	11,13	6,78
27:25:00	34	11,13	6,78
27:26:00	34	11,13	6,78
27:27:00	34	11,13	6,78
27:28:00	34	11,13	6,78
27:29:00	34	11,13	6,78
27:30:00	34	11,13	6,78
27:31:00	34	11,13	6,78
27:32:00	34	11,13	6,78
27:33:00	34	11,13	6,78
27:34:00	34	11,12	6,80
27:35:00	34	11,12	6,80
27:36:00	34	11,12	6,80
27:37:00	34	11,12	6,80
27:38:00	34	11,12	6,80
27:39:00	34	11,12	6,80
27:40:00	34	11,12	6,80
27:41:00	34	11,12	6,80
27:42:00	34	11,12	6,80
27:43:00	34	11,12	6,80
27:44:00	34	11,11	6,83
27:45:00	34	11,11	6,83
27:46:00	34	11,11	6,83
27:47:00	34	11,11	6,83
27:48:00	34	11,11	6,83
27:49:00	34	11,11	6,83
27:50:00	34	11,11	6,83
27:51:00	34	11,11	6,83
27:52:00	34	11,11	6,83
27:53:00	34	11,10	6,85
27:54:00	34	11,10	6,85
27:55:00	34	11,10	6,85
27:56:00	34	11,10	6,85
27:57:00	34	11,10	6,85
27:58:00	34	11,10	6,85
27:59:00	34	11,10	6,88
28:00:00	34	11,10	6,88
28:01:00	34	11,10	6,88
28:02:00	34	11,10	6,88
28:03:00	34	11,10	6,88
28:04:00	34	11,10	6,88
28:05:00	34	11,10	6,88
28:06:00	34	11,09	6,90
28:07:00	34	11,09	6,90
28:08:00	34	11,09	6,90
28:09:00	34	11,09	6,90
28:10:00	34	11,09	6,90
28:11:00	34	11,09	6,90
28:12:00	34	11,09	6,90
28:13:00	34	11,09	6,90
28:14:00	34	11,09	6,90
28:15:00	34	11,09	6,90
28:16:00	34	11,08	6,93
28:17:00	34	11,08	6,93
28:18:00	34	11,08	6,93
28:19:00	34	11,08	6,93
28:20:00	34	11,08	6,93
28:21:00	34	11,08	6,93
28:22:00	34	11,08	6,93
28:23:00	34	11,08	6,93
28:24:00	34	11,08	6,93
28:25:00	34	11,08	6,93
28:26:00	34	11,07	6,95
28:27:00	34	11,07	6,95
