Repository: ProgWizer/parser

File: project-root/data/Data Acquisition/Data Acquisition/2009 year (240)/UCA L Tomsk G1420+43%Trepel+1%CaCl2 (35C).txt
--Test Summary--
Full Path and File Name	
Instrument Name	4262L
Instrument Type	Model 4262 Twin Cell UCA
Instrument Serial Number	111L
Test Start Date	26.02.2009
Test Start Time	10:22:55
Test Stop Date	26.02.2009
Test Stop Time	17:58:01
Test Length	7:35:06
Final Sample Time Offset	7:35:00
Controller Schedule Name	
Sampling Period	60 seconds
Comments	T:35(40), field cement
Information	WellID	Research
Information	Customer	PetroAlliance
Information	CementClass	G
Information	CementMfr	Suhologskiy
Information	Additives	43%Trepel+1%CaCl2
Information	Density	1420
Information	BHCT	35
Information	BHST	35
Information	FluidLoss	
Information	JobType	244.5 mm csg.
Calculated Value	CS_50	N/A
Calculated Value	CS_500	N/A
Calculated Value	CS_Time8h	N/A
Calculated Value	CS_Time16h	N/A
Calculated Value	CS_Time24h	N/A
Calculated Value	CS_Time48h	N/A
Calculated Value	CS_Time72h	N/A
Calculated Curve	Compressive Strength	Compressive strength type A (less than 14 lb/gal)
Initial Temperature (°C)	22 °C
Final Temperature (°C)	34 °C
Initial Transit Time (microsec/in)	17,20 microsec/in
Final Transit Time (microsec/in)	16,50 microsec/in
Initial Compressive Strength (MPa)	0,00 MPa
Final Compressive Strength (MPa)	0,22 MPa
--Data--
Time (HH:MM:SS)	Temperature (°C)	Transit Time (microsec/in)	Compressive Strength (MPa)
0:00:00	22	17,20	0,00
0:01:00	22	17,20	0,00
0:02:00	22	17,20	0,00
0:03:00	22	17,22	0,00
0:04:00	22	17,20	0,00
0:05:00	22	17,20	0,00
0:06:00	22	17,19	0,00
0:07:00	23	17,18	0,01
0:08:00	23	17,17	0,01
0:09:00	24	17,17	0,01
0:10:00	24	17,16	0,01
0:11:00	24	17,16	0,01
0:12:00	24	17,15	0,01
0:13:00	25	17,14	0,02
0:14:00	25	17,14	0,02
0:15:00	25	17,13	0,02
0:16:00	25	17,12	0,02
0:17:00	26	17,11	0,03
0:18:00	26	17,11	0,03
0:19:00	27	17,09	0,03
0:20:00	27	17,09	0,03
0:21:00	27	17,07	0,04
0:22:00	28	17,12	0,02
0:23:00	28	17,10	0,03
0:24:00	28	17,09	0,03
0:25:00	29	17,09	0,03
0:26:00	29	17,08	0,03
0:27:00	29	17,06	0,04
0:28:00	30	17,07	0,04
0:29:00	30	17,06	0,04
0:30:00	31	17,05	0,04
0:31:00	31	17,04	0,05
0:32:00	31	17,04	0,05
0:33:00	32	17,02	0,05
0:34:00	32	17,01	0,06
0:35:00	33	16,99	0,06
0:36:00	33	17,00	0,06
0:37:00	33	16,98	0,06
0:38:00	34	16,97	0,07
0:39:00	33	16,96	0,07
0:40:00	34	16,95	0,07
0:41:00	34	16,95	0,07
0:42:00	35	16,93	0,08
0:43:00	34	16,92	0,08
0:44:00	35	16,92	0,08
0:45:00	35	16,91	0,09
0:46:00	35	16,90	0,09
0:47:00	35	16,89	0,09
0:48:00	35	16,89	0,09
0:49:00	35	16,89	0,09
0:50:00	35	16,88	0,09
0:51:00	35	16,89	0,09
0:52:00	35	16,88	0,09
0:53:00	36	16,88	0,09
0:54:00	35	16,88	0,09
0:55:00	35	16,87	0,10
0:56:00	35	16,88	0,09
0:57:00	35	16,88	0,09
0:58:00	35	16,87	0,10
0:59:00	35	16,88	0,09
1:00:00	35	16,88	0,09
1:01:00	35	16,89	0,09
1:02:00	35	16,88	0,09
1:03:00	35	16,89	0,09
1:04:00	35	16,89	0,09
1:05:00	35	16,89	0,09
1:06:00	35	16,89	0,09
1:07:00	35	16,90	0,09
1:08:00	35	16,89	0,09
1:09:00	35	16,91	0,09
1:10:00	35	16,90	0,09
1:11:00	35	16,91	0,09
1:12:00	35	16,92	0,08
1:13:00	34	16,92	0,08
1:14:00	34	16,92	0,08
1:15:00	34	16,92	0,08
1:16:00	34	16,92	0,08
1:17:00	35	16,92	0,08
1:18:00	35	16,93	0,08
1:19:00	34	16,94	0,08
1:20:00	34	16,94	0,08
1:21:00	34	16,95	0,07
1:22:00	34	16,95	0,07
1:23:00	34	16,96	0,07
1:24:00	34	16,96	0,07
1:25:00	34	16,97	0,07
1:26:00	34	16,98	0,06
1:27:00	34	16,98	0,06
1:28:00	34	16,98	0,06
1:29:00	34	16,98	0,06
1:30:00	34	16,98	0,06
1:31:00	34	16,99	0,06
1:32:00	34	17,00	0,06
1:33:00	34	17,02	0,05
1:34:00	34	17,01	0,06
1:35:00	34	17,02	0,05
1:36:00	34	17,02	0,05
1:37:00	34	17,02	0,05
1:38:00	34	17,03	0,05
1:39:00	34	17,04	0,05
1:40:00	34	17,03	0,05
1:41:00	34	17,04	0,05
1:42:00	34	17,04	0,04
1:43:00	34	17,05	0,04
1:44:00	34	17,05	0,04
1:45:00	34	17,07	0,04
1:46:00	34	17,06	0,04
1:47:00	34	17,07	0,04
1:48:00	34	17,08	0,04
1:49:00	34	17,08	0,03
1:50:00	34	17,09	0,03
1:51:00	34	17,09	0,03
1:52:00	34	17,10	0,03
1:53:00	34	17,10	0,03
1:54:00	34	17,11	0,03
1:55:00	34	17,11	0,03
1:56:00	34	17,11	0,03
1:57:00	34	17,12	0,02
1:58:00	34	17,13	0,02
1:59:00	34	17,13	0,02
2:00:00	34	17,14	0,02
2:01:00	34	17,14	0,02
2:02:00	34	17,14	0,02
2:03:00	34	17,14	0,02
2:04:00	34	17,15	0,01
2:05:00	34	17,14	0,02
2:06:00	34	17,16	0,01
2:07:00	34	17,15	0,01
2:08:00	34	17,16	0,01
2:09:00	34	17,16	0,01
2:10:00	34	17,17	0,01
2:11:00	34	17,17	0,01
2:12:00	34	17,17	0,01
2:13:00	34	17,18	0,01
2:14:00	34	17,20	0,00
2:15:00	34	17,19	0,00
2:16:00	34	17,20	0,00
2:17:00	34	17,20	0,00
2:18:00	34	17,21	0,00
2:19:00	34	17,21	0,00
2:20:00	34	17,22	0,00
2:21:00	34	17,22	0,00
2:22:00	34	17,22	0,00
2:23:00	34	17,22	0,00
2:24:00	34	17,22	0,00
2:25:00	34	17,22	0,00
2:26:00	34	17,22	0,00
2:27:00	34	17,23	0,00
2:28:00	34	17,22	0,00
2:29:00	34	17,23	0,00
2:30:00	34	17,23	0,00
2:31:00	34	17,24	0,00
2:32:00	34	17,24	0,00
2:33:00	34	17,19	0,00
2:34:00	34	17,17	0,01
2:35:00	34	17,18	0,01
2:36:00	34	17,19	0,00
2:37:00	34	17,18	0,01
2:38:00	34	17,19	0,00
2:39:00	34	17,19	0,00
2:40:00	34	17,19	0,00
2:41:00	34	17,19	0,00
2:42:00	34	17,20	0,00
2:43:00	34	17,20	0,00
2:44:00	34	17,20	0,00
2:45:00	34	17,20	0,00
2:46:00	34	17,20	0,00
2:47:00	34	17,20	0,00
2:48:00	34	17,20	0,00
2:49:00	34	17,21	0,00
2:50:00	34	17,20	0,00
2:51:00	34	17,20	0,00
2:52:00	34	17,20	0,00
2:53:00	34	17,20	0,00
2:54:00	34	17,20	0,00
2:55:00	34	17,20	0,00
2:56:00	34	17,20	0,00
2:57:00	34	17,20	0,00
2:58:00	34	17,20	0,00
2:59:00	34	17,20	0,00
3:00:00	34	17,20	0,00
3:01:00	34	17,19	0,00
3:02:00	34	17,20	0,00
3:03:00	34	17,19	0,00
3:04:00	34	17,20	0,00
3:05:00	34	17,20	0,00
3:06:00	34	17,19	0,00
3:07:00	34	17,20	0,00
3:08:00	34	17,19	0,00
3:09:00	34	17,18	0,01
3:10:00	34	17,19	0,00
3:11:00	34	17,19	0,00
3:12:00	34	17,19	0,00
3:13:00	34	17,19	0,00
3:14:00	34	17,17	0,01
3:15:00	34	17,18	0,01
3:16:00	34	17,17	0,01
3:17:00	34	17,18	0,01
3:18:00	34	17,16	0,01
3:19:00	34	17,18	0,01
3:20:00	34	17,17	0,01
3:21:00	34	17,17	0,01
3:22:00	34	17,16	0,01
3:23:00	34	17,17	0,01
3:24:00	34	17,17	0,01
3:25:00	34	17,16	0,01
3:26:00	34	17,17	0,01
3:27:00	34	17,16	0,01
3:28:00	34	17,16	0,01
3:29:00	34	17,16	0,01
3:30:00	34	17,16	0,01
3:31:00	34	17,16	0,01
3:32:00	34	17,16	0,01
3:33:00	34	17,15	0,01
3:34:00	34	17,15	0,01
3:35:00	34	17,15	0,01
3:36:00	34	17,15	0,01
3:37:00	34	17,14	0,02
3:38:00	34	17,14	0,02
3:39:00	34	17,14	0,02
3:40:00	34	17,14	0,02
3:41:00	34	17,14	0,02
3:42:00	34	17,14	0,02
3:43:00	34	17,14	0,02
3:44:00	34	17,13	0,02
3:45:00	34	17,13	0,02
3:46:00	34	17,12	0,02
3:47:00	34	17,13	0,02
3:48:00	34	17,12	0,02
3:49:00	34	17,12	0,02
3:50:00	34	17,12	0,02
3:51:00	34	17,12	0,02
3:52:00	34	17,12	0,02
3:53:00	34	17,11	0,03
3:54:00	34	17,11	0,03
3:55:00	34	17,11	0,03
3:56:00	34	17,11	0,03
3:57:00	34	17,11	0,03
3:58:00	34	17,11	0,03
3:59:00	34	17,10	0,03
4:00:00	34	17,10	0,03
4:01:00	34	17,09	0,03
4:02:00	34	17,10	0,03
4:03:00	34	17,10	0,03
4:04:00	34	17,09	0,03
4:05:00	34	17,08	0,03
4:06:00	34	17,09	0,03
4:07:00	34	17,08	0,03
4:08:00	34	17,08	0,03
4:09:00	34	17,08	0,04
4:10:00	34	17,08	0,03
4:11:00	34	17,08	0,04
4:12:00	34	17,08	0,04
4:13:00	34	17,07	0,04
4:14:00	34	17,07	0,04
4:15:00	34	17,07	0,04
4:16:00	34	17,06	0,04
4:17:00	34	17,07	0,04
4:18:00	34	17,07	0,04
4:19:00	34	17,06	0,04
4:20:00	34	17,05	0,04
4:21:00	34	17,05	0,04
4:22:00	34	17,05	0,04
4:23:00	34	17,04	0,04
4:24:00	34	17,04	0,04
4:25:00	34	17,04	0,04
4:26:00	34	17,04	0,05
4:27:00	34	17,04	0,05
4:28:00	34	17,04	0,05
4:29:00	34	17,04	0,05
4:30:00	34	17,03	0,05
4:31:00	34	17,02	0,05
4:32:00	34	17,02	0,05
4:33:00	34	17,02	0,05
4:34:00	34	17,02	0,05
4:35:00	34	17,02	0,05
4:36:00	34	17,02	0,05
4:37:00	34	17,02	0,05
4:38:00	34	17,02	0,05
4:39:00	34	17,01	0,06
4:40:00	34	17,01	0,06
4:41:00	34	17,01	0,06
4:42:00	34	17,00	0,06
4:43:00	34	17,00	0,06
4:44:00	34	17,00	0,06
4:45:00	34	16,99	0,06
4:46:00	34	16,99	0,06
4:47:00	34	16,98	0,06
4:48:00	34	16,99	0,06
4:49:00	34	16,98	0,06
4:50:00	34	16,98	0,06
4:51:00	34	16,98	0,06
4:52:00	34	16,98	0,06
4:53:00	34	16,98	0,06
4:54:00	34	16,97	0,07
4:55:00	34	16,97	0,07
4:56:00	34	16,96	0,07
4:57:00	34	16,97	0,07
4:58:00	34	16,96	0,07
4:59:00	34	16,95	0,07
5:00:00	34	16,95	0,07
5:01:00	34	16,95	0,07
5:02:00	34	16,95	0,07
5:03:00	34	16,95	0,07
5:04:00	34	16,95	0,07
5:05:00	34	16,94	0,08
5:06:00	34	16,94	0,08
5:07:00	34	16,93	0,08
5:08:00	34	16,93	0,08
5:09:00	34	16,93	0,08
5:10:00	34	16,92	0,08
5:11:00	34	16,92	0,08
5:12:00	34	16,92	0,08
5:13:00	34	16,92	0,08
5:14:00	34	16,92	0,08
5:15:00	34	16,92	0,08
5:16:00	34	16,91	0,09
5:17:00	34	16,91	0,09
5:18:00	34	16,91	0,09
5:19:00	34	16,91	0,09
5:20:00	34	16,91	0,09
5:21:00	34	16,90	0,09
5:22:00	34	16,90	0,09
5:23:00	34	16,90	0,09
5:24:00	34	16,90	0,09
5:25:00	34	16,90	0,09
5:26:00	34	16,90	0,09
5:27:00	34	16,89	0,09
5:28:00	34	16,89	0,09
5:29:00	34	16,89	0,09
5:30:00	34	16,89	0,09
5:31:00	34	16,89	0,09
5:32:00	34	16,89	0,09
5:33:00	34	16,89	0,09
5:34:00	34	16,89	0,09
5:35:00	34	16,84	0,11
5:36:00	34	16,84	0,11
5:37:00	34	16,84	0,11
5:38:00	34	16,84	0,11
5:39:00	34	16,83	0,11
5:40:00	34	16,83	0,11
5:41:00	34	16,83	0,11
5:42:00	34	16,83	0,11
5:43:00	34	16,82	0,11
5:44:00	34	16,82	0,11
5:45:00	34	16,81	0,12
5:46:00	34	16,81	0,12
5:47:00	34	16,81	0,12
5:48:00	34	16,81	0,12
5:49:00	34	16,81	0,12
5:50:00	34	16,80	0,12
5:51:00	34	16,80	0,12
5:52:00	34	16,80	0,12
5:53:00	34	16,80	0,12
5:54:00	34	16,79	0,12
5:55:00	34	16,79	0,12
5:56:00	34	16,78	0,12
5:57:00	34	16,79	0,12
5:58:00	34	16,78	0,12
5:59:00	34	16,78	0,13
6:00:00	34	16,78	0,12
6:01:00	34	16,78	0,13
6:02:00	34	16,77	0,13
6:03:00	34	16,77	0,13
6:04:00	34	16,76	0,13
6:05:00	34	16,77	0,13
6:06:00	34	16,76	0,13
6:07:00	34	16,76	0,13
6:08:00	34	16,75	0,13
6:09:00	34	16,75	0,13
6:10:00	34	16,75	0,13
6:11:00	34	16,74	0,14
6:12:00	34	16,74	0,14
6:13:00	34	16,74	0,14
6:14:00	34	16,74	0,14
6:15:00	34	16,73	0,14
6:16:00	34	16,73	0,14
6:17:00	34	16,73	0,14
6:18:00	34	16,73	0,14
6:19:00	34	16,72	0,14
6:20:00	34	16,72	0,14
6:21:00	34	16,71	0,15
6:22:00	34	16,71	0,15
6:23:00	34	16,71	0,15
6:24:00	34	16,71	0,15
6:25:00	34	16,71	0,15
6:26:00	34	16,70	0,15
6:27:00	34	16,70	0,15
6:28:00	34	16,70	0,15
6:29:00	34	16,69	0,15
6:30:00	34	16,69	0,15
6:31:00	34	16,69	0,15
6:32:00	34	16,69	0,15
6:33:00	34	16,68	0,16
6:34:00	34	16,68	0,16
6:35:00	34	16,68	0,16
6:36:00	34	16,68	0,16
6:37:00	34	16,67	0,16
6:38:00	34	16,67	0,16
6:39:00	34	16,67	0,16
6:40:00	34	16,66	0,16
6:41:00	34	16,66	0,16
6:42:00	34	16,66	0,16
6:43:00	34	16,66	0,16
6:44:00	34	16,66	0,17
6:45:00	34	16,66	0,17
6:46:00	34	16,65	0,17
6:47:00	34	16,65	0,17
6:48:00	34	16,64	0,17
6:49:00	34	16,64	0,17
6:50:00	34	16,64	0,17
6:51:00	34	16,64	0,17
6:52:00	34	16,63	0,17
6:53:00	34	16,63	0,18
6:54:00	34	16,63	0,18
6:55:00	34	16,63	0,18
6:56:00	34	16,63	0,18
6:57:00	34	16,62	0,18
6:58:00	34	16,62	0,18
6:59:00	34	16,61	0,18
7:00:00	34	16,61	0,18
7:01:00	34	16,61	0,18
7:02:00	34	16,61	0,18
7:03:00	34	16,61	0,18
7:04:00	34	16,60	0,18
7:05:00	34	16,60	0,18
7:06:00	34	16,60	0,19
7:07:00	34	16,60	0,19
7:08:00	34	16,59	0,19
7:09:00	34	16,59	0,19
7:10:00	34	16,59	0,19
7:11:00	34	16,58	0,19
7:12:00	34	16,58	0,19
7:13:00	34	16,58	0,19
7:14:00	34	16,58	0,19
7:15:00	34	16,57	0,19
7:16:00	34	16,57	0,20
7:17:00	34	16,57	0,20
7:18:00	34	16,57	0,20
7:19:00	34	16,56	0,20
7:20:00	34	16,56	0,20
7:21:00	34	16,56	0,20
7:22:00	34	16,56	0,20
7:23:00	34	16,55	0,20
7:24:00	34	16,55	0,20
7:25:00	34	16,55	0,20
7:26:00	34	16,54	0,20
7:27:00	34	16,54	0,21
7:28:00	34	16,53	0,21
7:29:00	34	16,53	0,21
7:30:00	34	16,53	0,21
7:31:00	34	16,52	0,21
7:32:00	34	16,52	0,21
7:33:00	34	16,52	0,21
7:34:00	34	16,51	0,21
7:35:00	34	16,50	0,22

File: project-root/data/Data Acquisition/Data Acquisition/2009 year (240)/UCA R Dragon G1470+0.8gpsLX+7%MK85+20%MSAS3+0.2%FL+1%RPM+0.15%LTR-100 (45-65C-SW).txt
--Test Summary--
Full Path and File Name	
Instrument Name	4262R
Instrument Type	Model 4262 Twin Cell UCA
Instrument Serial Number	111R
Test Start Date	10.08.2009
Test Start Time	14:20:26
Test Stop Date	11.08.2009
Test Stop Time	9:42:19
Test Length	19:21:53
Final Sample Time Offset	19:21:00
Controller Schedule Name	
Sampling Period	60 seconds
Comments	
Information	WellID	
Information	Customer	
Information	CementClass	
Information	CementMfr	
Information	Additives	
Information	Density	
Information	BHCT	
Information	BHST	
Information	FluidLoss	
Information	JobType	
Calculated Value	CS_50	3:19:00
Calculated Value	CS_500	N/A
Calculated Value	CS_Time8h	0,41 MPa
Calculated Value	CS_Time16h	0,52 MPa
Calculated Value	CS_Time24h	N/A
Calculated Value	CS_Time48h	N/A
Calculated Value	CS_Time72h	N/A
Calculated Curve	Compressive Strength	Compressive strength type A (less than 14 lb/gal)
Initial Temperature (°C)	23 °C
Final Temperature (°C)	64 °C
Initial Transit Time (microsec/in)	16,16 microsec/in
Final Transit Time (microsec/in)	14,56 microsec/in
Initial Compressive Strength (MPa)	0,00 MPa
Final Compressive Strength (MPa)	0,85 MPa
--Data--
Time (HH:MM:SS)	Temperature (°C)	Transit Time (microsec/in)	Compressive Strength (MPa)
0:00:00	23	16,16	0,00
0:01:00	23	16,18	0,00
0:02:00	23	16,21	0,00
0:03:00	23	16,23	0,00
0:04:00	23	16,25	0,00
0:05:00	23	16,26	0,00
0:06:00	24	16,26	0,00
0:07:00	24	16,28	0,00
0:08:00	24	16,29	0,00
0:09:00	24	16,29	0,00
0:10:00	24	16,29	0,00
0:11:00	24	16,29	0,00
0:12:00	25	16,36	0,00
0:13:00	25	16,36	0,00
0:14:00	25	16,37	0,00
0:15:00	25	16,37	0,00
0:16:00	25	16,37	0,00
0:17:00	25	16,38	0,00
0:18:00	25	16,38	0,00
0:19:00	26	16,38	0,00
0:20:00	26	16,38	0,00
0:21:00	26	16,38	0,00
0:22:00	27	16,38	0,00
0:23:00	27	16,38	0,00
0:24:00	27	16,38	0,00
0:25:00	27	16,38	0,00
0:26:00	27	16,38	0,00
0:27:00	28	16,37	0,00
0:28:00	28	16,37	0,00
0:29:00	28	16,37	0,00
0:30:00	28	16,36	0,00
0:31:00	28	16,36	0,00
0:32:00	28	16,36	0,00
0:33:00	29	16,35	0,00
0:34:00	29	16,35	0,00
0:35:00	29	16,35	0,00
0:36:00	29	16,35	0,00
0:37:00	29	16,35	0,00
0:38:00	30	16,35	0,00
0:39:00	30	16,35	0,00
0:40:00	30	16,34	0,00
0:41:00	30	16,34	0,00
0:42:00	30	16,34	0,00
0:43:00	30	16,34	0,00
0:44:00	31	16,34	0,00
0:45:00	31	16,34	0,00
0:46:00	31	16,34	0,00
0:47:00	31	16,33	0,00
0:48:00	31	16,33	0,00
0:49:00	32	16,33	0,00
0:50:00	32	16,33	0,00
0:51:00	32	16,33	0,00
0:52:00	32	16,33	0,00
0:53:00	33	16,33	0,00
0:54:00	32	16,33	0,00
0:55:00	33	16,33	0,00
0:56:00	33	16,32	0,00
0:57:00	33	16,32	0,00
0:58:00	33	16,32	0,00
0:59:00	33	16,32	0,00
1:00:00	34	16,32	0,00
1:01:00	34	16,32	0,00
1:02:00	34	16,32	0,00
1:03:00	34	16,32	0,00
1:04:00	34	16,32	0,00
1:05:00	35	16,32	0,00
1:06:00	35	16,32	0,00
1:07:00	35	16,32	0,00
1:08:00	35	16,32	0,00
1:09:00	35	16,32	0,00
1:10:00	35	16,31	0,00
1:11:00	36	16,31	0,00
1:12:00	36	16,31	0,00
1:13:00	36	16,31	0,00
1:14:00	36	16,31	0,00
1:15:00	36	16,31	0,00
1:16:00	36	16,30	0,00
1:17:00	37	16,30	0,00
1:18:00	37	16,30	0,00
1:19:00	37	16,30	0,00
1:20:00	37	16,30	0,00
1:21:00	37	16,30	0,00
1:22:00	38	16,30	0,00
1:23:00	38	16,29	0,00
1:24:00	38	16,29	0,00
1:25:00	38	16,29	0,00
1:26:00	39	16,29	0,00
1:27:00	39	16,29	0,00
1:28:00	39	16,29	0,00
1:29:00	39	16,29	0,00
1:30:00	39	16,29	0,00
1:31:00	39	16,29	0,00
1:32:00	39	16,29	0,00
1:33:00	39	16,28	0,00
1:34:00	40	16,28	0,00
1:35:00	40	16,28	0,00
1:36:00	40	16,28	0,00
1:37:00	40	16,28	0,00
1:38:00	40	16,28	0,00
1:39:00	41	16,28	0,00
1:40:00	41	16,27	0,00
1:41:00	41	16,27	0,00
1:42:00	41	16,27	0,00
1:43:00	41	16,27	0,00
1:44:00	41	16,26	0,00
1:45:00	42	16,26	0,00
1:46:00	42	16,26	0,00
1:47:00	42	16,26	0,00
1:48:00	42	16,26	0,00
1:49:00	42	16,26	0,00
1:50:00	43	16,26	0,00
1:51:00	43	16,26	0,00
1:52:00	43	16,26	0,00
1:53:00	43	16,26	0,00
1:54:00	43	16,26	0,00
1:55:00	43	16,26	0,00
1:56:00	43	16,25	0,00
1:57:00	44	16,25	0,00
1:58:00	44	16,25	0,00
1:59:00	44	16,25	0,00
2:00:00	44	16,25	0,00
2:01:00	44	16,25	0,00
2:02:00	45	16,24	0,00
2:03:00	44	16,24	0,00
2:04:00	45	16,24	0,00
2:05:00	45	16,24	0,00
2:06:00	45	16,24	0,00
2:07:00	45	16,24	0,00
2:08:00	45	16,24	0,00
2:09:00	45	16,24	0,00
2:10:00	45	16,24	0,00
2:11:00	46	16,24	0,00
2:12:00	46	16,24	0,00
2:13:00	46	16,24	0,00
2:14:00	46	16,24	0,00
2:15:00	46	16,24	0,00
2:16:00	46	16,24	0,00
2:17:00	46	16,24	0,00
2:18:00	46	16,24	0,00
2:19:00	46	16,24	0,00
2:20:00	46	16,24	0,00
2:21:00	46	16,24	0,00
2:22:00	47	16,24	0,00
2:23:00	47	16,24	0,00
2:24:00	47	16,24	0,00
2:25:00	47	16,24	0,00
2:26:00	46	16,24	0,00
2:27:00	47	16,24	0,00
2:28:00	47	16,24	0,00
2:29:00	47	16,24	0,00
2:30:00	47	16,24	0,00
2:31:00	47	16,24	0,00
2:32:00	47	16,24	0,00
2:33:00	47	16,24	0,00
2:34:00	47	16,24	0,00
2:35:00	47	16,24	0,00
2:36:00	48	16,24	0,00
2:37:00	47	16,24	0,00
2:38:00	48	16,24	0,00
2:39:00	48	16,24	0,00
2:40:00	48	16,24	0,00
2:41:00	48	16,23	0,00
2:42:00	48	16,24	0,00
2:43:00	48	16,24	0,00
2:44:00	48	16,23	0,00
2:45:00	48	16,24	0,00
2:46:00	48	16,24	0,00
2:47:00	48	16,24	0,00
2:48:00	48	16,24	0,00
2:49:00	48	16,23	0,00
2:50:00	49	16,23	0,00
2:51:00	49	16,24	0,00
2:52:00	49	16,23	0,00
2:53:00	49	16,23	0,00
2:54:00	49	16,24	0,00
2:55:00	49	16,23	0,00
2:56:00	49	16,24	0,00
2:57:00	49	16,23	0,00
2:58:00	49	16,23	0,00
2:59:00	49	16,23	0,00
3:00:00	49	16,23	0,00
3:01:00	49	16,23	0,00
3:02:00	49	16,23	0,00
3:03:00	49	16,24	0,00
3:04:00	49	16,23	0,00
3:05:00	49	16,23	0,00
3:06:00	50	16,23	0,00
3:07:00	50	16,23	0,00
3:08:00	50	16,23	0,00
3:09:00	50	16,23	0,00
3:10:00	50	16,23	0,00
3:11:00	50	16,23	0,00
3:12:00	50	16,23	0,00
3:13:00	50	16,23	0,00
3:14:00	50	16,23	0,00
3:15:00	50	16,23	0,00
3:16:00	51	16,23	0,00
3:17:00	50	16,23	0,00
3:18:00	51	15,22	0,44
3:19:00	51	15,22	0,44
3:20:00	51	15,22	0,44
3:21:00	51	15,22	0,44
3:22:00	51	15,22	0,44
3:23:00	51	15,22	0,44
3:24:00	51	15,22	0,44
3:25:00	51	15,22	0,44
3:26:00	51	15,22	0,44
3:27:00	51	15,22	0,44
3:28:00	51	15,22	0,44
3:29:00	51	15,22	0,44
3:30:00	52	15,22	0,44
3:31:00	52	15,22	0,44
3:32:00	52	15,22	0,44
3:33:00	52	15,22	0,44
3:34:00	52	15,22	0,44
3:35:00	52	15,22	0,44
3:36:00	52	15,22	0,44
3:37:00	52	15,22	0,44
3:38:00	52	15,22	0,44
3:39:00	52	15,22	0,44
3:40:00	52	15,22	0,44
3:41:00	52	15,22	0,44
3:42:00	53	15,22	0,44
3:43:00	53	15,22	0,44
3:44:00	53	15,22	0,44
3:45:00	53	15,22	0,44
3:46:00	53	15,22	0,44
3:47:00	53	15,22	0,44
3:48:00	53	15,22	0,44
3:49:00	53	15,22	0,44
3:50:00	53	15,21	0,44
3:51:00	54	15,22	0,44
3:52:00	54	15,21	0,44
3:53:00	54	15,21	0,44
3:54:00	54	15,22	0,44
3:55:00	54	15,22	0,44
3:56:00	54	15,22	0,44
3:57:00	54	15,22	0,44
3:58:00	54	15,22	0,44
3:59:00	54	15,22	0,44
4:00:00	54	15,22	0,44
4:01:00	54	15,21	0,44
4:02:00	54	15,22	0,44
4:03:00	54	15,21	0,44
4:04:00	54	15,21	0,44
4:05:00	54	15,21	0,44
4:06:00	55	15,22	0,44
4:07:00	55	15,21	0,44
4:08:00	55	15,21	0,44
4:09:00	55	15,21	0,44
4:10:00	55	15,21	0,44
4:11:00	55	15,22	0,44
4:12:00	55	15,21	0,44
4:13:00	55	15,21	0,44
4:14:00	55	15,21	0,44
4:15:00	55	15,21	0,44
4:16:00	55	15,21	0,44
4:17:00	56	15,21	0,44
4:18:00	55	15,21	0,44
4:19:00	56	15,21	0,44
4:20:00	56	15,22	0,44
4:21:00	56	15,22	0,44
4:22:00	56	15,21	0,44
4:23:00	56	15,21	0,44
4:24:00	56	15,22	0,44
4:25:00	56	15,21	0,44
4:26:00	56	15,21	0,44
4:27:00	56	15,22	0,44
4:28:00	56	15,21	0,44
4:29:00	56	15,21	0,44
4:30:00	57	15,22	0,44
4:31:00	57	15,21	0,44
4:32:00	57	15,21	0,44
4:33:00	57	15,22	0,44
4:34:00	57	15,21	0,44
4:35:00	57	15,21	0,44
4:36:00	57	15,21	0,44
4:37:00	57	15,22	0,44
4:38:00	57	15,22	0,44
4:39:00	57	15,22	0,44
4:40:00	57	15,22	0,44
4:41:00	57	15,21	0,44
4:42:00	58	15,22	0,44
4:43:00	57	15,22	0,44
4:44:00	58	15,22	0,44
4:45:00	58	15,21	0,44
4:46:00	58	15,22	0,44
4:47:00	58	15,22	0,44
4:48:00	58	15,22	0,44
4:49:00	58	15,21	0,44
4:50:00	58	15,22	0,44
4:51:00	58	15,21	0,44
4:52:00	58	15,21	0,44
4:53:00	58	15,22	0,44
4:54:00	58	15,22	0,44
4:55:00	58	15,22	0,44
4:56:00	59	15,22	0,44
4:57:00	59	15,22	0,44
4:58:00	59	15,21	0,44
4:59:00	59	15,22	0,44
5:00:00	59	15,22	0,44
5:01:00	59	15,22	0,44
5:02:00	59	15,22	0,44
5:03:00	59	15,22	0,44
5:04:00	59	15,22	0,44
5:05:00	59	15,22	0,44
5:06:00	59	15,22	0,44
5:07:00	60	15,22	0,44
5:08:00	60	15,22	0,44
5:09:00	60	15,22	0,44
5:10:00	60	15,22	0,44
5:11:00	60	15,22	0,44
5:12:00	60	15,22	0,44
5:13:00	60	15,22	0,44
5:14:00	60	15,22	0,44
5:15:00	60	15,22	0,44
5:16:00	60	15,22	0,44
5:17:00	60	15,23	0,43
5:18:00	61	15,22	0,44
5:19:00	60	15,22	0,44
5:20:00	61	15,22	0,44
5:21:00	61	15,22	0,44
5:22:00	61	15,22	0,44
5:23:00	61	15,22	0,44
5:24:00	61	15,22	0,44
5:25:00	61	15,22	0,44
5:26:00	61	15,23	0,43
5:27:00	61	15,23	0,43
5:28:00	61	15,22	0,44
5:29:00	62	15,22	0,44
5:30:00	61	15,22	0,44
5:31:00	61	15,23	0,43
5:32:00	62	15,23	0,43
5:33:00	62	15,23	0,43
5:34:00	62	15,23	0,43
5:35:00	62	15,23	0,43
5:36:00	62	15,23	0,43
5:37:00	62	15,23	0,43
5:38:00	62	15,23	0,43
5:39:00	62	15,23	0,43
5:40:00	62	15,23	0,43
5:41:00	62	15,24	0,43
5:42:00	62	15,23	0,43
5:43:00	62	15,24	0,43
5:44:00	62	15,23	0,43
5:45:00	62	15,24	0,43
5:46:00	63	15,24	0,43
5:47:00	63	15,23	0,43
5:48:00	63	15,23	0,43
5:49:00	63	15,23	0,43
5:50:00	63	15,24	0,43
5:51:00	63	15,24	0,43
5:52:00	63	15,24	0,43
5:53:00	63	15,24	0,43
5:54:00	63	15,24	0,43
5:55:00	63	15,24	0,43
5:56:00	63	15,24	0,43
5:57:00	63	15,24	0,43
5:58:00	64	15,24	0,43
5:59:00	64	15,24	0,43
6:00:00	64	15,24	0,43
6:01:00	64	15,24	0,43
6:02:00	64	15,24	0,43
6:03:00	64	15,24	0,43
6:04:00	64	15,24	0,43
6:05:00	64	15,24	0,43
6:06:00	64	15,24	0,43
6:07:00	64	15,24	0,43
6:08:00	64	15,24	0,43
6:09:00	64	15,24	0,43
6:10:00	64	15,24	0,43
6:11:00	64	15,24	0,43
6:12:00	64	15,24	0,43
6:13:00	64	15,25	0,42
6:14:00	64	15,25	0,42
6:15:00	64	15,25	0,42
6:16:00	64	15,25	0,42
6:17:00	64	15,25	0,42
6:18:00	64	15,25	0,42
6:19:00	64	15,25	0,42
6:20:00	64	15,26	0,42
6:21:00	64	15,25	0,42
6:22:00	64	15,26	0,42
6:23:00	64	15,26	0,42
6:24:00	64	15,26	0,42
6:25:00	64	15,27	0,41
6:26:00	64	15,27	0,41
6:27:00	64	15,27	0,41
6:28:00	64	15,27	0,41
6:29:00	64	15,27	0,41
6:30:00	64	15,27	0,41
6:31:00	64	15,27	0,41
6:32:00	64	15,27	0,41
6:33:00	64	15,27	0,41
6:34:00	64	15,27	0,41
6:35:00	64	15,27	0,41
6:36:00	64	15,27	0,41
6:37:00	64	15,27	0,41
6:38:00	64	15,27	0,41
6:39:00	64	15,27	0,41
6:40:00	64	15,27	0,41
6:41:00	64	15,27	0,41
6:42:00	64	15,27	0,41
6:43:00	64	15,27	0,41
6:44:00	64	15,27	0,41
6:45:00	64	15,28	0,40
6:46:00	64	15,28	0,40
6:47:00	64	15,24	0,43
6:48:00	64	15,24	0,43
6:49:00	64	15,25	0,42
6:50:00	64	15,24	0,43
6:51:00	64	15,24	0,43
6:52:00	64	15,25	0,42
6:53:00	64	15,25	0,42
6:54:00	64	15,25	0,42
6:55:00	64	15,24	0,43
6:56:00	64	15,25	0,42
6:57:00	64	15,25	0,42
6:58:00	64	15,25	0,42
6:59:00	64	15,25	0,42
7:00:00	64	15,25	0,42
7:01:00	64	15,25	0,42
7:02:00	64	15,25	0,42
7:03:00	64	15,25	0,42
7:04:00	64	15,25	0,42
7:05:00	64	15,25	0,42
7:06:00	64	15,25	0,42
7:07:00	64	15,26	0,42
7:08:00	64	15,26	0,42
7:09:00	64	15,26	0,42
7:10:00	64	15,25	0,42
7:11:00	64	15,26	0,42
7:12:00	64	15,26	0,42
7:13:00	64	15,26	0,42
7:14:00	64	15,26	0,42
7:15:00	64	15,26	0,42
7:16:00	64	15,27	0,41
7:17:00	64	15,27	0,41
7:18:00	64	15,27	0,41
7:19:00	64	15,27	0,41
7:20:00	64	15,27	0,41
7:21:00	64	15,26	0,42
7:22:00	64	15,27	0,41
7:23:00	64	15,27	0,41
7:24:00	64	15,27	0,41
7:25:00	64	15,27	0,41
7:26:00	64	15,27	0,41
7:27:00	64	15,26	0,42
7:28:00	64	15,27	0,41
7:29:00	64	15,27	0,41
7:30:00	64	15,27	0,41
7:31:00	64	15,27	0,41
7:32:00	64	15,27	0,41
7:33:00	64	15,27	0,41
7:34:00	64	15,27	0,41
7:35:00	64	15,27	0,41
7:36:00	64	15,27	0,41
7:37:00	64	15,27	0,41
7:38:00	64	15,27	0,41
7:39:00	64	15,27	0,41
7:40:00	64	15,27	0,41
7:41:00	64	15,27	0,41
7:42:00	64	15,27	0,41
7:43:00	64	15,27	0,41
7:44:00	64	15,27	0,41
7:45:00	64	15,27	0,41
7:46:00	64	15,27	0,41
7:47:00	64	15,28	0,40
7:48:00	64	15,27	0,41
7:49:00	64	15,27	0,41
7:50:00	64	15,27	0,41
7:51:00	64	15,27	0,41
7:52:00	64	15,27	0,41
7:53:00	64	15,27	0,41
7:54:00	63	15,28	0,40
7:55:00	64	15,27	0,41
7:56:00	64	15,27	0,41
7:57:00	64	15,27	0,41
7:58:00	64	15,27	0,41
7:59:00	64	15,28	0,40
8:00:00	64	15,27	0,41
8:01:00	64	15,28	0,40
8:02:00	64	15,28	0,40
8:03:00	64	15,28	0,40
8:04:00	64	15,29	0,40
8:05:00	64	15,28	0,40
8:06:00	64	15,28	0,40
8:07:00	64	15,28	0,40
8:08:00	64	15,28	0,40
8:09:00	64	15,28	0,40
8:10:00	64	15,28	0,40
8:11:00	64	15,28	0,40
8:12:00	64	15,29	0,40
8:13:00	64	15,29	0,40
8:14:00	64	15,28	0,40
8:15:00	64	15,28	0,40
8:16:00	64	15,28	0,40
8:17:00	64	15,29	0,40
8:18:00	64	15,29	0,40
8:19:00	64	15,28	0,40
8:20:00	64	15,29	0,40
8:21:00	64	15,29	0,40
8:22:00	64	15,28	0,40
8:23:00	64	15,28	0,40
8:24:00	64	15,29	0,40
8:25:00	64	15,29	0,40
8:26:00	64	15,29	0,40
8:27:00	64	15,29	0,40
8:28:00	64	15,29	0,40
8:29:00	63	15,30	0,40
8:30:00	64	15,30	0,40
8:31:00	64	15,30	0,40
8:32:00	64	15,30	0,40
8:33:00	64	15,30	0,40
8:34:00	64	15,30	0,40
8:35:00	64	15,30	0,40
8:36:00	64	15,30	0,40
8:37:00	64	15,30	0,40
8:38:00	63	15,30	0,40
8:39:00	64	15,30	0,40
8:40:00	64	15,30	0,40
8:41:00	64	15,30	0,40
8:42:00	64	15,30	0,40
8:43:00	64	15,30	0,40
8:44:00	64	15,30	0,40
8:45:00	64	15,30	0,40
8:46:00	63	15,30	0,40
8:47:00	63	15,30	0,40
8:48:00	64	15,30	0,40
8:49:00	64	15,30	0,40
8:50:00	64	15,30	0,40
8:51:00	64	15,30	0,39
8:52:00	64	15,30	0,39
8:53:00	63	15,30	0,39
8:54:00	64	15,30	0,39
8:55:00	63	15,30	0,39
8:56:00	64	15,30	0,39
8:57:00	64	15,30	0,39
8:58:00	64	15,30	0,39
8:59:00	64	15,30	0,39
9:00:00	64	15,30	0,39
9:01:00	64	15,30	0,39
9:02:00	64	15,30	0,39
9:03:00	64	15,30	0,39
9:04:00	64	15,30	0,39
9:05:00	64	15,30	0,39
9:06:00	64	15,30	0,39
9:07:00	64	15,30	0,39
9:08:00	64	15,30	0,39
9:09:00	63	15,30	0,39
9:10:00	64	15,30	0,39
9:11:00	64	15,30	0,39
9:12:00	64	15,30	0,40
9:13:00	64	15,30	0,39
9:14:00	64	15,30	0,39
9:15:00	64	15,30	0,39
9:16:00	64	15,30	0,39
9:17:00	64	15,30	0,39
9:18:00	64	15,30	0,40
9:19:00	64	15,30	0,39
9:20:00	64	15,31	0,39
9:21:00	64	15,30	0,39
9:22:00	63	15,30	0,39
9:23:00	64	15,31	0,39
9:24:00	64	15,31	0,39
9:25:00	64	15,31	0,39
9:26:00	63	15,31	0,39
9:27:00	64	15,31	0,39
9:28:00	64	15,31	0,39
9:29:00	64	15,31	0,39
9:30:00	64	15,31	0,39
9:31:00	64	15,31	0,39
9:32:00	64	15,31	0,39
9:33:00	64	15,31	0,39
9:34:00	64	15,31	0,39
9:35:00	64	15,31	0,39
9:36:00	63	15,31	0,39
9:37:00	64	15,31	0,39
9:38:00	64	15,31	0,39
9:39:00	64	15,31	0,39
9:40:00	63	15,31	0,39
9:41:00	64	15,31	0,39
9:42:00	64	15,31	0,39
9:43:00	64	15,31	0,39
9:44:00	64	15,31	0,39
9:45:00	63	15,32	0,38
9:46:00	64	15,31	0,39
9:47:00	64	15,32	0,38
9:48:00	64	15,31	0,39
9:49:00	64	15,32	0,38
9:50:00	64	15,32	0,38
9:51:00	64	15,32	0,38
9:52:00	64	15,31	0,39
9:53:00	64	15,32	0,38
9:54:00	64	15,32	0,38
9:55:00	64	15,32	0,38
9:56:00	64	15,31	0,39
9:57:00	64	15,32	0,38
9:58:00	64	15,32	0,38
9:59:00	63	15,31	0,39
10:00:00	64	15,32	0,38
10:01:00	64	15,31	0,39
10:02:00	64	15,32	0,38
10:03:00	64	15,31	0,39
10:04:00	64	15,31	0,39
10:05:00	64	15,31	0,39
10:06:00	64	15,31	0,39
10:07:00	63	15,32	0,38
10:08:00	64	15,31	0,39
10:09:00	64	15,32	0,38
10:10:00	64	15,32	0,38
10:11:00	64	15,33	0,38
10:12:00	64	15,32	0,38
10:13:00	64	15,32	0,38
10:14:00	64	15,32	0,38
10:15:00	64	15,32	0,38
10:16:00	64	15,32	0,38
10:17:00	64	15,32	0,38
10:18:00	64	15,32	0,38
10:19:00	64	15,32	0,38
10:20:00	64	15,32	0,38
10:21:00	64	15,32	0,38
10:22:00	64	15,32	0,38
10:23:00	63	15,32	0,38
10:24:00	64	15,32	0,38
10:25:00	64	15,32	0,38
10:26:00	64	15,32	0,38
10:27:00	64	15,32	0,38
10:28:00	64	15,32	0,38
10:29:00	64	15,31	0,39
10:30:00	64	15,32	0,38
10:31:00	63	15,32	0,38
10:32:00	64	15,32	0,38
10:33:00	64	15,31	0,39
10:34:00	64	15,32	0,38
10:35:00	63	15,32	0,38
10:36:00	64	15,32	0,38
10:37:00	64	15,32	0,38
10:38:00	64	15,32	0,38
10:39:00	64	15,32	0,38
10:40:00	64	15,32	0,38
10:41:00	64	15,32	0,38
10:42:00	64	15,32	0,38
10:43:00	64	15,32	0,38
10:44:00	64	15,32	0,38
10:45:00	64	15,32	0,38
10:46:00	64	15,32	0,38
10:47:00	64	15,32	0,38
10:48:00	64	15,32	0,38
10:49:00	64	15,31	0,39
10:50:00	64	15,32	0,38
10:51:00	64	15,32	0,38
10:52:00	64	15,32	0,38
10:53:00	64	15,31	0,39
10:54:00	64	15,32	0,38
10:55:00	64	15,31	0,39
10:56:00	64	15,32	0,38
10:57:00	64	15,32	0,38
10:58:00	64	15,32	0,38
10:59:00	64	15,32	0,38
11:00:00	64	15,33	0,38
11:01:00	64	15,32	0,38
11:02:00	64	15,32	0,38
11:03:00	64	15,32	0,38
11:04:00	64	15,32	0,38
11:05:00	64	15,32	0,38
11:06:00	64	15,33	0,38
11:07:00	64	15,32	0,38
11:08:00	64	15,32	0,38
11:09:00	64	15,32	0,38
11:10:00	64	15,32	0,38
11:11:00	64	15,32	0,38
11:12:00	64	15,32	0,38
11:13:00	64	15,32	0,38
11:14:00	64	15,32	0,38
11:15:00	64	15,31	0,39
11:16:00	64	15,31	0,39
11:17:00	64	15,32	0,38
11:18:00	64	15,32	0,38
11:19:00	64	15,32	0,38
11:20:00	64	15,32	0,38
11:21:00	64	15,32	0,38
11:22:00	64	15,32	0,38
11:23:00	63	15,32	0,38
11:24:00	64	15,32	0,38
11:25:00	64	15,32	0,38
11:26:00	64	15,32	0,38
11:27:00	64	15,31	0,39
11:28:00	64	15,32	0,38
11:29:00	64	15,32	0,38
11:30:00	64	15,32	0,38
11:31:00	64	15,32	0,38
11:32:00	64	15,32	0,38
11:33:00	64	15,32	0,38
11:34:00	64	15,32	0,38
11:35:00	63	15,32	0,38
11:36:00	64	15,32	0,38
11:37:00	64	15,32	0,38
11:38:00	64	15,33	0,38
11:39:00	64	15,32	0,38
11:40:00	64	15,33	0,38
11:41:00	64	15,32	0,38
11:42:00	64	15,33	0,38
11:43:00	64	15,32	0,38
11:44:00	64	15,32	0,38
11:45:00	64	15,32	0,38
11:46:00	64	15,32	0,38
11:47:00	64	15,32	0,38
11:48:00	64	15,32	0,38
11:49:00	64	15,32	0,38
11:50:00	64	15,32	0,38
11:51:00	64	15,32	0,38
11:52:00	64	15,32	0,38
11:53:00	64	15,33	0,38
11:54:00	64	15,32	0,38
11:55:00	64	15,32	0,38
11:56:00	64	15,32	0,38
11:57:00	64	15,32	0,38
11:58:00	64	15,32	0,38
11:59:00	64	15,32	0,38
12:00:00	64	15,33	0,38
12:01:00	64	15,32	0,38
12:02:00	64	15,32	0,38
12:03:00	64	15,32	0,38
12:04:00	64	15,32	0,38
12:05:00	64	15,32	0,38
12:06:00	64	15,32	0,38
12:07:00	64	15,32	0,38
12:08:00	64	15,29	0,40
12:09:00	64	15,28	0,40
12:10:00	64	15,28	0,40
12:11:00	64	15,29	0,40
12:12:00	64	15,29	0,40
12:13:00	64	15,28	0,40
12:14:00	64	15,29	0,40
12:15:00	64	15,29	0,40
12:16:00	64	15,28	0,40
12:17:00	64	15,28	0,40
12:18:00	64	15,28	0,40
12:19:00	64	15,28	0,40
12:20:00	64	15,27	0,41
12:21:00	64	15,28	0,40
12:22:00	64	15,28	0,40
12:23:00	64	15,27	0,41
12:24:00	64	15,27	0,41
12:25:00	64	15,27	0,41
12:26:00	64	15,27	0,41
12:27:00	64	15,27	0,41
12:28:00	63	15,27	0,41
12:29:00	64	15,27	0,41
12:30:00	64	15,27	0,41
12:31:00	64	15,27	0,41
12:32:00	63	15,27	0,41
12:33:00	64	15,27	0,41
12:34:00	64	15,27	0,41
12:35:00	64	15,27	0,41
12:36:00	64	15,27	0,41
12:37:00	64	15,27	0,41
12:38:00	64	15,27	0,41
12:39:00	64	15,27	0,41
12:40:00	64	15,27	0,41
12:41:00	64	15,27	0,41
12:42:00	63	15,27	0,41
12:43:00	64	15,27	0,41
12:44:00	63	15,27	0,41
12:45:00	64	15,27	0,41
12:46:00	64	15,27	0,41
12:47:00	64	15,27	0,41
12:48:00	64	15,26	0,42
12:49:00	64	15,27	0,41
12:50:00	64	15,27	0,41
12:51:00	64	15,26	0,42
12:52:00	64	15,27	0,41
12:53:00	64	15,26	0,42
12:54:00	64	15,26	0,42
12:55:00	64	15,26	0,42
12:56:00	64	15,26	0,42
12:57:00	63	15,26	0,42
12:58:00	64	15,26	0,42
12:59:00	64	15,26	0,42
13:00:00	64	15,26	0,42
13:01:00	64	15,26	0,42
13:02:00	64	15,26	0,42
13:03:00	64	15,25	0,42
13:04:00	64	15,26	0,42
13:05:00	64	15,26	0,42
13:06:00	64	15,26	0,42
13:07:00	64	15,26	0,42
13:08:00	64	15,26	0,42
13:09:00	64	15,25	0,42
13:10:00	64	15,25	0,42
13:11:00	64	15,25	0,42
13:12:00	64	15,25	0,42
13:13:00	64	15,25	0,42
13:14:00	64	15,25	0,42
13:15:00	64	15,24	0,43
13:16:00	64	15,24	0,43
13:17:00	64	15,24	0,43
13:18:00	64	15,24	0,43
13:19:00	64	15,24	0,43
13:20:00	63	15,24	0,43
13:21:00	64	15,24	0,43
13:22:00	64	15,24	0,43
13:23:00	64	15,24	0,43
13:24:00	64	15,24	0,43
13:25:00	64	15,24	0,43
13:26:00	64	15,24	0,43
13:27:00	64	15,24	0,43
13:28:00	64	15,24	0,43
13:29:00	64	15,24	0,43
13:30:00	64	15,24	0,43
13:31:00	64	15,24	0,43
13:32:00	64	15,24	0,43
13:33:00	64	15,24	0,43
13:34:00	64	15,23	0,43
13:35:00	64	15,24	0,43
13:36:00	64	15,24	0,43
13:37:00	64	15,23	0,43
13:38:00	64	15,23	0,43
13:39:00	63	15,24	0,43
13:40:00	63	15,22	0,44
13:41:00	64	15,22	0,44
13:42:00	63	15,22	0,44
13:43:00	64	15,22	0,44
13:44:00	64	15,22	0,44
13:45:00	64	15,22	0,44
13:46:00	64	15,23	0,43
13:47:00	63	15,22	0,44
13:48:00	64	15,22	0,44
13:49:00	64	15,22	0,44
13:50:00	64	15,22	0,44
13:51:00	64	15,21	0,44
13:52:00	64	15,22	0,44
13:53:00	64	15,22	0,44
13:54:00	64	15,21	0,44
13:55:00	64	15,21	0,44
13:56:00	64	15,21	0,44
13:57:00	64	15,21	0,44
13:58:00	64	15,21	0,44
13:59:00	64	15,21	0,44
14:00:00	64	15,21	0,44
14:01:00	64	15,21	0,44
14:02:00	64	15,21	0,45
14:03:00	64	15,21	0,45
14:04:00	63	15,21	0,45
14:05:00	64	15,21	0,45
14:06:00	64	15,21	0,45
14:07:00	64	15,20	0,45
14:08:00	64	15,20	0,45
14:09:00	64	15,20	0,45
14:10:00	64	15,20	0,45
14:11:00	64	15,20	0,45
14:12:00	64	15,21	0,45
14:13:00	64	15,20	0,45
14:14:00	64	15,21	0,45
14:15:00	64	15,20	0,45
14:16:00	64	15,20	0,45
14:17:00	64	15,19	0,45
14:18:00	64	15,20	0,45
14:19:00	64	15,20	0,45
14:20:00	64	15,20	0,45
14:21:00	64	15,19	0,45
14:22:00	64	15,19	0,45
14:23:00	64	15,19	0,45
14:24:00	64	15,19	0,45
14:25:00	64	15,19	0,45
14:26:00	64	15,19	0,45
14:27:00	64	15,18	0,46
14:28:00	64	15,18	0,46
14:29:00	64	15,18	0,46
14:30:00	64	15,18	0,46
14:31:00	64	15,18	0,46
14:32:00	63	15,18	0,46
14:33:00	63	15,18	0,46
14:34:00	64	15,18	0,46
14:35:00	64	15,18	0,46
14:36:00	64	15,18	0,46
14:37:00	64	15,18	0,46
14:38:00	64	15,18	0,46
14:39:00	64	15,18	0,46
14:40:00	64	15,18	0,46
14:41:00	64	15,18	0,46
14:42:00	64	15,18	0,46
14:43:00	64	15,18	0,46
14:44:00	64	15,18	0,46
14:45:00	64	15,17	0,47
14:46:00	63	15,18	0,46
14:47:00	64	15,17	0,47
14:48:00	64	15,18	0,46
14:49:00	64	15,17	0,47
14:50:00	64	15,17	0,47
14:51:00	64	15,17	0,47
14:52:00	64	15,16	0,47
14:53:00	64	15,16	0,47
14:54:00	64	15,16	0,47
14:55:00	64	15,16	0,47
14:56:00	64	15,16	0,47
14:57:00	64	15,16	0,47
14:58:00	63	15,15	0,48
14:59:00	64	15,15	0,48
15:00:00	64	15,16	0,47
15:01:00	64	15,15	0,48
15:02:00	64	15,15	0,48
15:03:00	64	15,15	0,48
15:04:00	64	15,15	0,48
15:05:00	64	15,15	0,48
15:06:00	64	15,15	0,48
15:07:00	64	15,15	0,48
15:08:00	64	15,15	0,48
15:09:00	64	15,15	0,48
15:10:00	64	15,15	0,48
15:11:00	64	15,14	0,48
15:12:00	64	15,15	0,48
15:13:00	64	15,15	0,48
15:14:00	64	15,14	0,48
15:15:00	64	15,14	0,48
15:16:00	64	15,14	0,48
15:17:00	64	15,14	0,48
15:18:00	64	15,13	0,49
15:19:00	64	15,14	0,48
15:20:00	64	15,13	0,49
15:21:00	64	15,13	0,49
15:22:00	64	15,13	0,49
15:23:00	64	15,12	0,49
15:24:00	63	15,12	0,49
15:25:00	64	15,12	0,49
15:26:00	64	15,12	0,49
15:27:00	64	15,12	0,49
15:28:00	64	15,12	0,49
15:29:00	64	15,12	0,50
15:30:00	64	15,12	0,50
15:31:00	64	15,12	0,50
15:32:00	64	15,12	0,50
15:33:00	64	15,12	0,50
15:34:00	64	15,12	0,50
15:35:00	64	15,12	0,50
15:36:00	64	15,12	0,50
15:37:00	64	15,12	0,50
15:38:00	64	15,12	0,50
15:39:00	64	15,11	0,50
15:40:00	64	15,11	0,50
15:41:00	64	15,11	0,50
15:42:00	64	15,11	0,50
15:43:00	64	15,11	0,50
15:44:00	64	15,10	0,51
15:45:00	64	15,10	0,51
15:46:00	64	15,10	0,51
15:47:00	64	15,10	0,51
15:48:00	64	15,10	0,51
15:49:00	64	15,09	0,51
15:50:00	64	15,09	0,51
15:51:00	64	15,09	0,51
15:52:00	64	15,09	0,51
15:53:00	64	15,09	0,51
15:54:00	64	15,09	0,51
15:55:00	64	15,09	0,51
15:56:00	64	15,09	0,51
15:57:00	64	15,09	0,51
15:58:00	64	15,09	0,51
15:59:00	64	15,09	0,51
16:00:00	64	15,08	0,52
16:01:00	64	15,09	0,51
16:02:00	64	15,08	0,52
16:03:00	64	15,08	0,52
16:04:00	64	15,08	0,52
16:05:00	64	15,08	0,52
16:06:00	64	15,08	0,52
16:07:00	64	15,08	0,52
16:08:00	64	15,07	0,52
16:09:00	64	15,07	0,52
16:10:00	64	15,06	0,53
16:11:00	64	15,06	0,53
16:12:00	64	15,06	0,53
16:13:00	64	15,06	0,53
16:14:00	64	15,06	0,53
16:15:00	63	15,06	0,53
16:16:00	64	15,06	0,53
16:17:00	64	15,06	0,53
16:18:00	64	15,06	0,53
16:19:00	64	15,05	0,54
16:20:00	64	15,04	0,54
16:21:00	64	15,05	0,54
16:22:00	64	15,05	0,54
16:23:00	64	15,04	0,54
16:24:00	64	15,04	0,54
16:25:00	64	15,04	0,54
16:26:00	64	15,04	0,54
16:27:00	64	15,04	0,54
16:28:00	64	15,04	0,54
16:29:00	64	15,04	0,54
16:30:00	64	15,04	0,54
16:31:00	64	15,03	0,54
16:32:00	64	15,03	0,54
16:33:00	64	15,03	0,54
16:34:00	64	15,03	0,54
16:35:00	64	15,03	0,54
16:36:00	64	15,03	0,54
16:37:00	64	15,03	0,54
16:38:00	64	15,03	0,55
16:39:00	64	15,03	0,55
16:40:00	64	15,03	0,55
16:41:00	64	15,03	0,55
16:42:00	64	15,03	0,55
16:43:00	63	15,03	0,55
16:44:00	64	15,03	0,55
16:45:00	64	15,02	0,55
16:46:00	64	15,02	0,55
16:47:00	64	15,02	0,55
16:48:00	64	15,02	0,55
16:49:00	64	15,01	0,56
16:50:00	64	15,01	0,56
16:51:00	64	15,01	0,56
16:52:00	64	15,01	0,56
16:53:00	64	15,01	0,56
16:54:00	64	15,01	0,56
16:55:00	64	15,00	0,56
16:56:00	64	15,00	0,56
16:57:00	64	15,00	0,56
16:58:00	64	15,00	0,56
16:59:00	64	14,97	0,58
17:00:00	64	14,97	0,58
17:01:00	64	14,97	0,58
17:02:00	64	14,97	0,58
17:03:00	64	14,97	0,58
17:04:00	64	14,97	0,58
17:05:00	64	14,96	0,59
17:06:00	64	14,96	0,59
17:07:00	64	14,96	0,59
17:08:00	64	14,96	0,59
17:09:00	64	14,96	0,59
17:10:00	64	14,96	0,59
17:11:00	64	14,95	0,59
17:12:00	64	14,94	0,60
17:13:00	64	14,94	0,60
17:14:00	64	14,94	0,60
17:15:00	64	14,94	0,60
17:16:00	64	14,94	0,60
17:17:00	64	14,94	0,60
17:18:00	64	14,94	0,60
17:19:00	64	14,93	0,61
17:20:00	64	14,93	0,61
17:21:00	64	14,93	0,61
17:22:00	64	14,92	0,61
17:23:00	64	14,92	0,61
17:24:00	64	14,92	0,61
17:25:00	64	14,92	0,61
17:26:00	64	14,92	0,61
17:27:00	64	14,92	0,61
17:28:00	64	14,92	0,61
17:29:00	64	14,91	0,62
17:30:00	64	14,91	0,62
17:31:00	64	14,91	0,62
17:32:00	64	14,91	0,62
17:33:00	64	14,91	0,62
17:34:00	64	14,90	0,63
17:35:00	64	14,90	0,63
17:36:00	64	14,90	0,63
17:37:00	64	14,90	0,63
17:38:00	64	14,90	0,63
17:39:00	64	14,89	0,63
17:40:00	64	14,89	0,63
17:41:00	64	14,88	0,64
17:42:00	64	14,88	0,64
17:43:00	63	14,88	0,64
17:44:00	64	14,88	0,64
17:45:00	64	14,88	0,64
17:46:00	64	14,88	0,64
17:47:00	64	14,87	0,64
17:48:00	64	14,87	0,64
17:49:00	64	14,86	0,65
17:50:00	64	14,86	0,65
17:51:00	64	14,86	0,65
17:52:00	64	14,86	0,65
17:53:00	64	14,85	0,65
17:54:00	64	14,85	0,65
17:55:00	64	14,85	0,65
17:56:00	64	14,85	0,65
17:57:00	64	14,85	0,66
17:58:00	64	14,85	0,66
17:59:00	64	14,85	0,66
18:00:00	64	14,84	0,66
18:01:00	64	14,84	0,66
18:02:00	64	14,83	0,67
18:03:00	64	14,83	0,67
18:04:00	64	14,83	0,67
18:05:00	64	14,82	0,67
18:06:00	64	14,82	0,67
18:07:00	64	14,82	0,67
18:08:00	64	14,82	0,68
18:09:00	64	14,81	0,68
18:10:00	64	14,81	0,68
18:11:00	64	14,81	0,68
18:12:00	64	14,81	0,68
18:13:00	64	14,80	0,69
18:14:00	64	14,80	0,69
18:15:00	64	14,79	0,69
18:16:00	64	14,79	0,69
18:17:00	64	14,79	0,70
18:18:00	64	14,79	0,70
18:19:00	64	14,79	0,70
18:20:00	64	14,79	0,70
18:21:00	64	14,79	0,70
18:22:00	64	14,78	0,70
18:23:00	64	14,78	0,70
18:24:00	64	14,77	0,71
18:25:00	64	14,77	0,71
18:26:00	64	14,76	0,71
18:27:00	64	14,76	0,71
18:28:00	64	14,76	0,72
18:29:00	64	14,76	0,72
18:30:00	63	14,75	0,72
18:31:00	64	14,75	0,72
18:32:00	64	14,74	0,73
18:33:00	64	14,74	0,73
18:34:00	64	14,74	0,73
18:35:00	64	14,73	0,73
18:36:00	64	14,73	0,73
18:37:00	64	14,73	0,74
18:38:00	64	14,73	0,74
18:39:00	64	14,72	0,74
18:40:00	64	14,72	0,74
18:41:00	64	14,71	0,75
18:42:00	64	14,71	0,75
18:43:00	64	14,71	0,75
18:44:00	64	14,71	0,75
18:45:00	64	14,71	0,75
18:46:00	64	14,70	0,75
18:47:00	64	14,70	0,76
18:48:00	64	14,70	0,76
18:49:00	64	14,70	0,76
18:50:00	64	14,69	0,76
18:51:00	64	14,68	0,77
18:52:00	64	14,68	0,77
18:53:00	64	14,67	0,77
18:54:00	64	14,67	0,77
18:55:00	64	14,67	0,78
18:56:00	64	14,67	0,78
18:57:00	64	14,66	0,78
18:58:00	64	14,66	0,78
18:59:00	64	14,66	0,78
19:00:00	64	14,65	0,79
19:01:00	64	14,64	0,79
19:02:00	64	14,64	0,79
19:03:00	64	14,64	0,80
19:04:00	64	14,64	0,80
19:05:00	64	14,63	0,80
19:06:00	64	14,62	0,81
19:07:00	64	14,61	0,81
19:08:00	64	14,61	0,81
19:09:00	64	14,61	0,81
19:10:00	64	14,61	0,82
19:11:00	64	14,61	0,82
19:12:00	64	14,61	0,82
19:13:00	64	14,60	0,82
19:14:00	64	14,60	0,82
19:15:00	64	14,59	0,83
19:16:00	64	14,58	0,83
19:17:00	64	14,58	0,84
19:18:00	64	14,58	0,84
19:19:00	64	14,58	0,84
19:20:00	64	14,57	0,84
19:21:00	64	14,56	0,85
