Repository: ProgWizer/parser

File: project-root/data/Data Acquisition/Data Acquisition/2009 year (240)/UCA R Dragon G1470^1560+0.8gpsLX+20.1%MK85+16.4%MSAS+0.1%HE400+1.5%RPM+0.25%LTR-100 (45-65C)tst.txt (part 1 of 2)
--Test Summary--
Full Path and File Name	
Instrument Name	4262R
Instrument Type	Model 4262 Twin Cell UCA
Instrument Serial Number	111R
Test Start Date	17.08.2009
Test Start Time	14:28:51
Test Stop Date	19.08.2009
Test Stop Time	14:14:16
Test Length	47:45:25
Final Sample Time Offset	47:45:00
Controller Schedule Name	
Sampling Period	60 seconds
Comments	T: 45(90), 65(240), pre-crushed period 35 min
Information	WellID	
Information	Customer	Dragon
Information	CementClass	G
Information	CementMfr	Dykerhoff
Information	Additives	0.8gpsLX+20.1%MK85+16.4%MSAS+0.1%HE400+1.5%RPM+0.25%LTR-100
Information	Density	1560
Information	BHCT	45
Information	BHST	65
Information	FluidLoss	
Information	JobType	Research
Calculated Value	CS_50	7:57:00
Calculated Value	CS_500	11:29:00
Calculated Value	CS_Time8h	0,39 MPa
Calculated Value	CS_Time16h	8,55 MPa
Calculated Value	CS_Time24h	10,39 MPa
Calculated Value	CS_Time48h	N/A
Calculated Value	CS_Time72h	N/A
Calculated Curve	Compressive Strength	Compressive strength type A (less than 14 lb/gal)
Initial Temperature (°C)	26 °C
Final Temperature (°C)	64 °C
Initial Transit Time (microsec/in)	15,87 microsec/in
Final Transit Time (microsec/in)	9,95 microsec/in
Initial Compressive Strength (MPa)	0,00 MPa
Final Compressive Strength (MPa)	11,41 MPa
--Data--
Time (HH:MM:SS)	Temperature (°C)	Transit Time (microsec/in)	Compressive Strength (MPa)
0:00:00	26	15,87	0,00
0:01:00	26	15,83	0,02
0:02:00	26	15,84	0,02
0:03:00	26	15,84	0,02
0:04:00	26	15,84	0,02
0:05:00	26	15,84	0,01
0:06:00	27	15,84	0,01
0:07:00	27	15,84	0,01
0:08:00	27	15,84	0,01
0:09:00	27	15,85	0,01
0:10:00	27	15,85	0,01
0:11:00	28	15,85	0,01
0:12:00	27	15,85	0,01
0:13:00	28	15,86	0,01
0:14:00	28	15,86	0,01
0:15:00	28	15,86	0,01
0:16:00	28	15,86	0,01
0:17:00	29	15,87	0,00
0:18:00	29	15,87	0,00
0:19:00	29	15,87	0,00
0:20:00	29	15,88	0,00
0:21:00	30	15,88	0,00
0:22:00	30	15,88	0,00
0:23:00	30	15,88	0,00
0:24:00	30	15,88	0,00
0:25:00	31	15,88	0,00
0:26:00	31	15,87	0,00
0:27:00	31	15,87	0,00
0:28:00	31	15,88	0,00
0:29:00	31	15,87	0,00
0:30:00	31	15,87	0,00
0:31:00	32	15,87	0,00
0:32:00	32	15,87	0,00
0:33:00	32	15,87	0,00
0:34:00	32	15,87	0,00
0:35:00	33	15,87	0,00
0:36:00	33	15,87	0,00
0:37:00	33	15,87	0,00
0:38:00	34	15,87	0,00
0:39:00	34	15,87	0,00
0:40:00	34	15,87	0,00
0:41:00	34	15,87	0,00
0:42:00	34	15,87	0,00
0:43:00	34	15,87	0,00
0:44:00	35	15,87	0,00
0:45:00	35	15,87	0,00
0:46:00	35	15,87	0,00
0:47:00	35	15,87	0,00
0:48:00	35	15,87	0,00
0:49:00	36	15,87	0,00
0:50:00	36	15,87	0,00
0:51:00	36	15,87	0,00
0:52:00	36	15,87	0,00
0:53:00	36	15,87	0,00
0:54:00	37	15,87	0,00
0:55:00	37	15,87	0,00
0:56:00	37	15,87	0,00
0:57:00	37	15,87	0,00
0:58:00	38	15,87	0,00
0:59:00	38	15,87	0,00
1:00:00	38	15,87	0,00
1:01:00	38	15,87	0,00
1:02:00	39	15,87	0,00
1:03:00	39	15,87	0,00
1:04:00	39	15,87	0,00
1:05:00	39	15,87	0,00
1:06:00	39	15,87	0,00
1:07:00	40	15,87	0,00
1:08:00	39	15,87	0,00
1:09:00	40	15,87	0,00
1:10:00	40	15,87	0,00
1:11:00	40	15,87	0,00
1:12:00	41	15,87	0,00
1:13:00	41	15,87	0,00
1:14:00	41	15,87	0,00
1:15:00	41	15,87	0,00
1:16:00	41	15,88	0,00
1:17:00	42	15,88	0,00
1:18:00	42	15,88	0,00
1:19:00	42	15,88	0,00
1:20:00	42	15,88	0,00
1:21:00	42	15,88	0,00
1:22:00	42	15,88	0,00
1:23:00	43	15,88	0,00
1:24:00	43	15,88	0,00
1:25:00	43	15,88	0,00
1:26:00	43	15,90	0,00
1:27:00	44	15,91	0,00
1:28:00	44	15,91	0,00
1:29:00	44	15,91	0,00
1:30:00	44	15,92	0,00
1:31:00	45	15,92	0,00
1:32:00	45	15,92	0,00
1:33:00	45	15,92	0,00
1:34:00	45	15,93	0,00
1:35:00	45	15,93	0,00
1:36:00	45	15,93	0,00
1:37:00	45	15,93	0,00
1:38:00	45	15,93	0,00
1:39:00	46	15,93	0,00
1:40:00	46	15,94	0,00
1:41:00	46	15,94	0,00
1:42:00	45	15,94	0,00
1:43:00	46	15,95	0,00
1:44:00	46	15,95	0,00
1:45:00	46	15,96	0,00
1:46:00	46	15,96	0,00
1:47:00	46	15,96	0,00
1:48:00	46	15,96	0,00
1:49:00	47	15,96	0,00
1:50:00	47	15,96	0,00
1:51:00	46	15,96	0,00
1:52:00	47	15,96	0,00
1:53:00	47	15,97	0,00
1:54:00	47	15,97	0,00
1:55:00	47	15,98	0,00
1:56:00	47	15,98	0,00
1:57:00	47	15,98	0,00
1:58:00	47	15,98	0,00
1:59:00	47	15,98	0,00
2:00:00	47	15,98	0,00
2:01:00	47	15,99	0,00
2:02:00	47	15,99	0,00
2:03:00	47	15,99	0,00
2:04:00	47	15,99	0,00
2:05:00	48	15,99	0,00
2:06:00	48	15,99	0,00
2:07:00	47	15,99	0,00
2:08:00	47	15,99	0,00
2:09:00	48	16,00	0,00
2:10:00	48	16,00	0,00
2:11:00	48	16,01	0,00
2:12:00	48	16,01	0,00
2:13:00	48	16,01	0,00
2:14:00	48	16,01	0,00
2:15:00	48	16,01	0,00
2:16:00	48	16,01	0,00
2:17:00	48	16,02	0,00
2:18:00	48	16,02	0,00
2:19:00	48	16,02	0,00
2:20:00	49	16,02	0,00
2:21:00	49	16,02	0,00
2:22:00	48	16,02	0,00
2:23:00	49	16,02	0,00
2:24:00	49	16,03	0,00
2:25:00	49	16,03	0,00
2:26:00	49	16,04	0,00
2:27:00	49	16,04	0,00
2:28:00	49	16,04	0,00
2:29:00	49	16,04	0,00
2:30:00	49	16,04	0,00
2:31:00	49	16,05	0,00
2:32:00	49	16,05	0,00
2:33:00	49	16,05	0,00
2:34:00	49	16,05	0,00
2:35:00	50	16,06	0,00
2:36:00	50	16,05	0,00
2:37:00	50	16,05	0,00
2:38:00	50	16,06	0,00
2:39:00	50	16,06	0,00
2:40:00	50	16,06	0,00
2:41:00	50	16,08	0,00
2:42:00	50	16,08	0,00
2:43:00	50	16,08	0,00
2:44:00	50	16,08	0,00
2:45:00	50	16,08	0,00
2:46:00	51	16,08	0,00
2:47:00	50	16,08	0,00
2:48:00	51	16,08	0,00
2:49:00	51	16,08	0,00
2:50:00	51	16,09	0,00
2:51:00	51	16,09	0,00
2:52:00	51	16,09	0,00
2:53:00	51	16,09	0,00
2:54:00	51	16,09	0,00
2:55:00	51	16,10	0,00
2:56:00	51	16,10	0,00
2:57:00	51	16,10	0,00
2:58:00	51	16,11	0,00
2:59:00	51	16,10	0,00
3:00:00	51	16,11	0,00
3:01:00	52	16,11	0,00
3:02:00	52	16,11	0,00
3:03:00	52	16,11	0,00
3:04:00	52	16,11	0,00
3:05:00	52	16,11	0,00
3:06:00	52	16,13	0,00
3:07:00	52	16,13	0,00
3:08:00	52	16,12	0,00
3:09:00	52	16,13	0,00
3:10:00	53	16,13	0,00
3:11:00	52	16,13	0,00
3:12:00	52	16,14	0,00
3:13:00	53	16,14	0,00
3:14:00	53	16,14	0,00
3:15:00	53	16,14	0,00
3:16:00	53	16,14	0,00
3:17:00	53	16,15	0,00
3:18:00	53	16,15	0,00
3:19:00	53	16,14	0,00
3:20:00	53	16,15	0,00
3:21:00	53	16,15	0,00
3:22:00	53	16,16	0,00
3:23:00	53	16,16	0,00
3:24:00	54	16,16	0,00
3:25:00	53	16,16	0,00
3:26:00	54	16,16	0,00
3:27:00	54	16,17	0,00
3:28:00	54	16,17	0,00
3:29:00	54	16,17	0,00
3:30:00	54	16,17	0,00
3:31:00	54	16,17	0,00
3:32:00	54	16,17	0,00
3:33:00	54	16,17	0,00
3:34:00	54	16,18	0,00
3:35:00	54	16,18	0,00
3:36:00	55	16,18	0,00
3:37:00	55	16,19	0,00
3:38:00	54	16,19	0,00
3:39:00	55	16,18	0,00
3:40:00	55	16,19	0,00
3:41:00	55	16,20	0,00
3:42:00	55	16,20	0,00
3:43:00	55	16,20	0,00
3:44:00	55	16,20	0,00
3:45:00	55	16,20	0,00
3:46:00	55	16,20	0,00
3:47:00	56	16,20	0,00
3:48:00	56	16,20	0,00
3:49:00	56	16,20	0,00
3:50:00	56	16,21	0,00
3:51:00	56	16,21	0,00
3:52:00	56	16,21	0,00
3:53:00	56	16,22	0,00
3:54:00	56	16,22	0,00
3:55:00	56	16,21	0,00
3:56:00	56	16,22	0,00
3:57:00	56	16,22	0,00
3:58:00	56	16,23	0,00
3:59:00	56	16,23	0,00
4:00:00	56	16,23	0,00
4:01:00	57	16,23	0,00
4:02:00	57	16,23	0,00
4:03:00	56	16,23	0,00
4:04:00	57	16,24	0,00
4:05:00	57	16,24	0,00
4:06:00	57	16,24	0,00
4:07:00	57	16,24	0,00
4:08:00	57	16,25	0,00
4:09:00	57	16,25	0,00
4:10:00	57	16,25	0,00
4:11:00	57	16,26	0,00
4:12:00	57	16,26	0,00
4:13:00	58	16,26	0,00
4:14:00	58	16,26	0,00
4:15:00	58	16,26	0,00
4:16:00	58	16,27	0,00
4:17:00	58	16,28	0,00
4:18:00	58	16,28	0,00
4:19:00	58	16,28	0,00
4:20:00	58	16,29	0,00
4:21:00	58	16,29	0,00
4:22:00	58	16,29	0,00
4:23:00	58	16,29	0,00
4:24:00	58	16,29	0,00
4:25:00	58	16,30	0,00
4:26:00	59	16,30	0,00
4:27:00	59	16,30	0,00
4:28:00	59	16,30	0,00
4:29:00	59	16,31	0,00
4:30:00	59	16,32	0,00
4:31:00	59	16,32	0,00
4:32:00	59	16,32	0,00
4:33:00	59	16,32	0,00
4:34:00	59	16,33	0,00
4:35:00	59	16,34	0,00
4:36:00	59	16,34	0,00
4:37:00	60	16,34	0,00
4:38:00	60	16,35	0,00
4:39:00	60	16,35	0,00
4:40:00	60	16,36	0,00
4:41:00	60	16,36	0,00
4:42:00	60	16,37	0,00
4:43:00	60	16,37	0,00
4:44:00	60	16,38	0,00
4:45:00	60	16,38	0,00
4:46:00	60	16,38	0,00
4:47:00	60	16,38	0,00
4:48:00	60	16,39	0,00
4:49:00	61	16,40	0,00
4:50:00	61	16,40	0,00
4:51:00	61	16,36	0,00
4:52:00	61	16,38	0,00
4:53:00	61	16,38	0,00
4:54:00	61	16,38	0,00
4:55:00	61	16,38	0,00
4:56:00	61	16,38	0,00
4:57:00	61	16,38	0,00
4:58:00	61	16,38	0,00
4:59:00	61	16,38	0,00
5:00:00	61	16,38	0,00
5:01:00	61	16,39	0,00
5:02:00	61	16,40	0,00
5:03:00	62	16,40	0,00
5:04:00	62	16,41	0,00
5:05:00	62	16,40	0,00
5:06:00	62	16,41	0,00
5:07:00	62	16,40	0,00
5:08:00	62	16,40	0,00
5:09:00	62	16,41	0,00
5:10:00	62	16,41	0,00
5:11:00	62	16,41	0,00
5:12:00	62	16,42	0,00
5:13:00	63	16,42	0,00
5:14:00	63	16,42	0,00
5:15:00	63	16,42	0,00
5:16:00	63	16,42	0,00
5:17:00	63	16,42	0,00
5:18:00	63	16,42	0,00
5:19:00	63	16,43	0,00
5:20:00	63	16,43	0,00
5:21:00	63	16,43	0,00
5:22:00	63	16,43	0,00
5:23:00	63	16,44	0,00
5:24:00	63	16,44	0,00
5:25:00	63	16,44	0,00
5:26:00	63	16,44	0,00
5:27:00	63	16,44	0,00
5:28:00	64	16,44	0,00
5:29:00	64	16,44	0,00
5:30:00	64	16,44	0,00
5:31:00	64	16,44	0,00
5:32:00	64	16,44	0,00
5:33:00	64	16,44	0,00
5:34:00	64	16,44	0,00
5:35:00	64	16,44	0,00
5:36:00	64	16,45	0,00
5:37:00	64	16,45	0,00
5:38:00	64	16,45	0,00
5:39:00	64	16,46	0,00
5:40:00	64	16,46	0,00
5:41:00	64	16,46	0,00
5:42:00	64	16,45	0,00
5:43:00	64	16,45	0,00
5:44:00	64	16,44	0,00
5:45:00	64	16,44	0,00
5:46:00	64	16,45	0,00
5:47:00	64	16,45	0,00
5:48:00	64	16,45	0,00
5:49:00	64	16,45	0,00
5:50:00	64	16,45	0,00
5:51:00	64	16,44	0,00
5:52:00	64	16,44	0,00
5:53:00	64	16,44	0,00
5:54:00	64	16,44	0,00
5:55:00	64	16,44	0,00
5:56:00	64	16,44	0,00
5:57:00	64	16,44	0,00
5:58:00	64	16,44	0,00
5:59:00	64	16,44	0,00
6:00:00	64	16,43	0,00
6:01:00	64	16,42	0,00
6:02:00	64	16,41	0,00
6:03:00	64	16,42	0,00
6:04:00	64	16,42	0,00
6:05:00	64	16,42	0,00
6:06:00	64	16,42	0,00
6:07:00	64	16,41	0,00
6:08:00	64	16,41	0,00
6:09:00	64	16,41	0,00
6:10:00	64	16,40	0,00
6:11:00	64	16,39	0,00
6:12:00	64	16,39	0,00
6:13:00	64	16,39	0,00
6:14:00	64	16,39	0,00
6:15:00	64	16,39	0,00
6:16:00	64	16,39	0,00
6:17:00	64	16,38	0,00
6:18:00	64	16,38	0,00
6:19:00	64	16,37	0,00
6:20:00	64	16,36	0,00
6:21:00	64	16,36	0,00
6:22:00	64	16,36	0,00
6:23:00	64	16,36	0,00
6:24:00	64	16,35	0,00
6:25:00	64	16,35	0,00
6:26:00	64	16,35	0,00
6:27:00	64	16,34	0,00
6:28:00	64	16,33	0,00
6:29:00	64	16,32	0,00
6:30:00	64	16,32	0,00
6:31:00	64	16,32	0,00
6:32:00	64	16,32	0,00
6:33:00	64	16,32	0,00
6:34:00	64	16,30	0,00
6:35:00	64	16,29	0,00
6:36:00	64	16,29	0,00
6:37:00	64	16,28	0,00
6:38:00	64	16,26	0,00
6:39:00	64	16,26	0,00
6:40:00	64	16,26	0,00
6:41:00	64	16,26	0,00
6:42:00	64	16,26	0,00
6:43:00	64	16,24	0,00
6:44:00	64	16,23	0,00
6:45:00	64	16,22	0,00
6:46:00	63	16,21	0,00
6:47:00	64	16,20	0,00
6:48:00	64	16,20	0,00
6:49:00	63	16,19	0,00
6:50:00	64	16,18	0,00
6:51:00	64	16,17	0,00
6:52:00	64	16,17	0,00
6:53:00	64	16,15	0,00
6:54:00	64	16,14	0,00
6:55:00	64	16,13	0,00
6:56:00	64	16,11	0,00
6:57:00	64	16,11	0,00
6:58:00	64	16,10	0,00
6:59:00	64	16,09	0,00
7:00:00	64	16,08	0,00
7:01:00	64	16,08	0,00
7:02:00	64	16,06	0,00
7:03:00	64	16,05	0,00
7:04:00	64	16,03	0,00
7:05:00	63	16,02	0,00
7:06:00	64	16,01	0,00
7:07:00	64	16,00	0,00
7:08:00	64	15,99	0,00
7:09:00	64	15,98	0,00
7:10:00	64	15,96	0,00
7:11:00	64	15,95	0,00
7:12:00	64	15,93	0,00
7:13:00	64	15,92	0,00
7:14:00	64	15,90	0,00
7:15:00	64	15,89	0,00
7:16:00	64	15,88	0,00
7:17:00	64	15,87	0,00
7:18:00	63	15,86	0,01
7:19:00	64	15,84	0,01
7:20:00	64	15,82	0,02
7:21:00	64	15,81	0,03
7:22:00	64	15,78	0,04
7:23:00	64	15,78	0,04
7:24:00	64	15,77	0,05
7:25:00	64	15,75	0,05
7:26:00	64	15,75	0,06
7:27:00	64	15,73	0,06
7:28:00	64	15,69	0,08
7:29:00	64	15,67	0,09
7:30:00	64	15,65	0,10
7:31:00	64	15,63	0,11
7:32:00	64	15,61	0,12
7:33:00	64	15,59	0,13
7:34:00	64	15,57	0,14
7:35:00	64	15,55	0,15
7:36:00	64	15,54	0,16
7:37:00	64	15,52	0,16
7:38:00	64	15,51	0,17
7:39:00	64	15,49	0,18
7:40:00	64	15,48	0,19
7:41:00	64	15,45	0,20
7:42:00	64	15,43	0,21
7:43:00	64	15,41	0,22
7:44:00	64	15,40	0,22
7:45:00	64	15,39	0,23
7:46:00	64	15,37	0,24
7:47:00	64	15,35	0,25
7:48:00	64	15,33	0,26
7:49:00	64	15,31	0,27
7:50:00	64	15,29	0,28
7:51:00	64	15,27	0,30
7:52:00	64	15,25	0,30
7:53:00	64	15,24	0,31
7:54:00	64	15,22	0,32
7:55:00	64	15,21	0,33
7:56:00	64	15,18	0,34
7:57:00	64	15,16	0,35
7:58:00	63	15,15	0,36
7:59:00	64	15,12	0,37
8:00:00	64	15,10	0,39
8:01:00	64	15,09	0,39
8:02:00	64	15,08	0,40
8:03:00	64	15,06	0,41
8:04:00	64	15,05	0,42
8:05:00	64	15,03	0,43
8:06:00	64	15,00	0,44
8:07:00	64	14,98	0,46
8:08:00	64	14,97	0,47
8:09:00	64	14,95	0,48
8:10:00	64	14,94	0,49
8:11:00	64	14,93	0,49
8:12:00	64	14,91	0,50
8:13:00	64	14,89	0,51
8:14:00	64	14,87	0,53
8:15:00	63	14,85	0,54
8:16:00	64	14,83	0,55
8:17:00	64	14,82	0,56
8:18:00	64	14,80	0,57
8:19:00	64	14,79	0,57
8:20:00	64	14,78	0,58
8:21:00	64	14,76	0,60
8:22:00	64	14,73	0,61
8:23:00	64	14,72	0,62
8:24:00	64	14,70	0,64
8:25:00	64	14,68	0,65
8:26:00	64	14,67	0,65
8:27:00	64	14,66	0,66
8:28:00	64	14,64	0,67
8:29:00	63	14,63	0,68
8:30:00	64	14,61	0,70
8:31:00	63	14,59	0,71
8:32:00	64	14,57	0,73
8:33:00	64	14,55	0,74
8:34:00	64	14,55	0,74
8:35:00	64	14,53	0,75
8:36:00	64	14,52	0,76
8:37:00	64	14,50	0,77
8:38:00	64	14,49	0,79
8:39:00	64	14,46	0,80
8:40:00	64	14,45	0,81
8:41:00	64	14,43	0,83
8:42:00	64	14,42	0,84
8:43:00	64	14,40	0,85
8:44:00	64	14,40	0,85
8:45:00	64	14,38	0,86
8:46:00	64	14,37	0,87
8:47:00	63	14,35	0,89
8:48:00	64	14,34	0,89
8:49:00	64	14,33	0,90
8:50:00	64	14,32	0,91
8:51:00	64	14,28	0,94
8:52:00	64	14,26	0,96
8:53:00	64	14,25	0,97
8:54:00	64	14,23	0,98
8:55:00	64	14,22	0,99
8:56:00	64	14,20	1,00
8:57:00	64	14,19	1,02
8:58:00	64	14,16	1,04
8:59:00	64	14,16	1,04
9:00:00	64	14,15	1,05
9:01:00	64	14,14	1,05
9:02:00	64	14,13	1,07
9:03:00	64	14,11	1,08
9:04:00	64	14,10	1,09
9:05:00	63	14,07	1,11
9:06:00	64	14,06	1,12
9:07:00	64	14,05	1,13
9:08:00	64	14,04	1,14
9:09:00	64	14,04	1,14
9:10:00	64	14,01	1,16
9:11:00	63	14,00	1,18
9:12:00	64	13,98	1,19
9:13:00	64	13,97	1,20
9:14:00	64	13,96	1,21
9:15:00	64	13,95	1,22
9:16:00	64	13,94	1,23
9:17:00	64	13,93	1,24
9:18:00	64	13,92	1,25
9:19:00	63	13,89	1,27
9:20:00	64	13,88	1,28
9:21:00	64	13,87	1,29
9:22:00	64	13,86	1,30
9:23:00	64	13,86	1,30
9:24:00	64	13,84	1,32
9:25:00	64	13,83	1,33
9:26:00	64	13,81	1,35
9:27:00	64	13,80	1,36
9:28:00	64	13,78	1,38
9:29:00	64	13,77	1,38
9:30:00	64	13,77	1,39
9:31:00	64	13,76	1,40
9:32:00	64	13,74	1,41
9:33:00	63	13,73	1,43
9:34:00	64	13,72	1,43
9:35:00	64	13,71	1,45
9:36:00	64	13,68	1,47
9:37:00	64	13,68	1,47
9:38:00	64	13,67	1,49
9:39:00	64	13,66	1,49
9:40:00	64	13,65	1,51
9:41:00	64	13,63	1,52
9:42:00	63	13,63	1,53
9:43:00	64	13,60	1,56
9:44:00	64	13,59	1,56
9:45:00	64	13,59	1,57
9:46:00	64	13,58	1,58
9:47:00	63	13,56	1,59
9:48:00	64	13,56	1,60
9:49:00	63	13,54	1,62
9:50:00	64	13,53	1,63
9:51:00	64	13,51	1,65
9:52:00	63	13,50	1,67
9:53:00	64	13,49	1,67
9:54:00	64	13,48	1,68
9:55:00	64	13,47	1,69
9:56:00	63	13,46	1,71
9:57:00	64	13,45	1,72
9:58:00	63	13,44	1,73
9:59:00	64	13,43	1,74
10:00:00	64	13,42	1,75
10:01:00	64	13,41	1,77
10:02:00	64	13,40	1,77
10:03:00	64	13,37	1,81
10:04:00	64	13,36	1,83
10:05:00	64	13,34	1,84
10:06:00	64	13,33	1,85
10:07:00	64	13,32	1,87
10:08:00	63	13,30	1,89
10:09:00	64	13,29	1,90
10:10:00	64	13,28	1,91
10:11:00	64	13,26	1,93
10:12:00	64	13,26	1,94
10:13:00	64	13,25	1,95
10:14:00	64	13,23	1,97
10:15:00	64	13,22	1,98
10:16:00	64	13,21	1,99
10:17:00	64	13,20	2,01
10:18:00	64	13,18	2,03
10:19:00	64	13,17	2,04
10:20:00	64	13,16	2,06
10:21:00	64	13,15	2,07
10:22:00	64	13,14	2,09
10:23:00	64	13,13	2,10
10:24:00	64	13,11	2,11
10:25:00	64	13,10	2,13
10:26:00	64	13,09	2,14
10:27:00	64	13,08	2,16
10:28:00	64	13,07	2,17
10:29:00	64	13,05	2,19
10:30:00	64	13,05	2,20
10:31:00	64	13,03	2,22
10:32:00	63	13,02	2,24
10:33:00	64	13,00	2,26
10:34:00	64	12,99	2,27
10:35:00	64	12,98	2,29
10:36:00	64	12,96	2,31
10:37:00	64	12,96	2,32
10:38:00	64	12,95	2,33
10:39:00	64	12,93	2,35
10:40:00	64	12,92	2,37
10:41:00	64	12,90	2,39
10:42:00	64	12,89	2,41
10:43:00	64	12,88	2,43
10:44:00	64	12,87	2,45
10:45:00	64	12,86	2,46
10:46:00	64	12,84	2,48
10:47:00	64	12,84	2,49
10:48:00	64	12,82	2,51
10:49:00	64	12,81	2,53
10:50:00	63	12,79	2,55
10:51:00	64	12,78	2,58
10:52:00	64	12,76	2,60
10:53:00	64	12,75	2,61
10:54:00	64	12,75	2,62
10:55:00	64	12,73	2,64
10:56:00	64	12,72	2,67
10:57:00	64	12,70	2,69
10:58:00	64	12,69	2,71
10:59:00	64	12,67	2,73
11:00:00	64	12,66	2,76
11:01:00	64	12,65	2,77
11:02:00	64	12,63	2,79
11:03:00	63	12,63	2,80
11:04:00	64	12,61	2,83
11:05:00	64	12,60	2,85
11:06:00	64	12,58	2,88
11:07:00	63	12,57	2,89
11:08:00	64	12,56	2,91
11:09:00	63	12,55	2,92
11:10:00	64	12,54	2,95
11:11:00	64	12,51	3,00
11:12:00	64	12,49	3,02
11:13:00	64	12,48	3,04
11:14:00	63	12,46	3,07
11:15:00	64	12,45	3,09
11:16:00	64	12,44	3,11
11:17:00	64	12,43	3,14
11:18:00	64	12,41	3,16
11:19:00	64	12,39	3,19
11:20:00	64	12,39	3,20
11:21:00	64	12,37	3,23
11:22:00	64	12,36	3,26
11:23:00	64	12,34	3,28
11:24:00	64	12,33	3,31
11:25:00	64	12,31	3,34
11:26:00	64	12,30	3,36
11:27:00	64	12,29	3,38
11:28:00	64	12,27	3,40
11:29:00	64	12,27	3,42
11:30:00	64	12,25	3,45
11:31:00	64	12,24	3,47
11:32:00	64	12,22	3,50
11:33:00	64	12,21	3,53
11:34:00	64	12,19	3,56
11:35:00	64	12,18	3,59
11:36:00	64	12,17	3,60
11:37:00	64	12,15	3,63
11:38:00	64	12,15	3,65
11:39:00	64	12,13	3,68
11:40:00	64	12,12	3,70
11:41:00	64	12,10	3,73
11:42:00	64	12,09	3,76
11:43:00	64	12,06	3,81
11:44:00	64	12,06	3,83
11:45:00	64	12,05	3,84
11:46:00	64	12,04	3,87
11:47:00	64	12,03	3,89
11:48:00	64	12,00	3,93
11:49:00	64	12,00	3,95
11:50:00	63	11,98	3,98
11:51:00	64	11,97	4,01
11:52:00	64	11,96	4,03
11:53:00	64	11,95	4,06
11:54:00	64	11,94	4,08
11:55:00	63	11,92	4,11
11:56:00	63	11,91	4,13
11:57:00	63	11,90	4,16
11:58:00	64	11,88	4,19
11:59:00	64	11,87	4,22
12:00:00	64	11,86	4,26
12:01:00	64	11,85	4,27
12:02:00	64	11,83	4,31
12:03:00	64	11,82	4,33
12:04:00	64	11,81	4,36
12:05:00	64	11,79	4,39
12:06:00	64	11,79	4,41
12:07:00	64	11,77	4,45
12:08:00	64	11,76	4,48
12:09:00	64	11,75	4,50
12:10:00	64	11,73	4,53
12:11:00	63	11,73	4,55
12:12:00	64	11,72	4,57
12:13:00	63	11,70	4,61
12:14:00	64	11,70	4,62
12:15:00	64	11,68	4,66
12:16:00	64	11,67	4,70
12:17:00	64	11,66	4,72
12:18:00	64	11,64	4,75
12:19:00	64	11,64	4,77
12:20:00	63	11,63	4,79
12:21:00	64	11,61	4,83
12:22:00	64	11,60	4,86
12:23:00	64	11,59	4,88
12:24:00	64	11,58	4,90
12:25:00	64	11,58	4,92
12:26:00	64	11,57	4,94
12:27:00	64	11,55	4,98
12:28:00	64	11,52	5,06
12:29:00	64	11,52	5,06
12:30:00	64	11,52	5,08
12:31:00	64	11,50	5,12
12:32:00	64	11,49	5,14
12:33:00	64	11,48	5,18
12:34:00	64	11,47	5,20
12:35:00	64	11,46	5,22
12:36:00	64	11,46	5,24
12:37:00	64	11,44	5,28
12:38:00	64	11,43	5,30
12:39:00	64	11,43	5,32
12:40:00	64	11,42	5,34
12:41:00	64	11,41	5,36
12:42:00	64	11,40	5,40
12:43:00	64	11,39	5,42
12:44:00	64	11,38	5,47
12:45:00	64	11,37	5,49
12:46:00	64	11,36	5,51
12:47:00	64	11,35	5,53
12:48:00	64	11,34	5,55
12:49:00	63	11,34	5,57
12:50:00	64	11,33	5,59
12:51:00	64	11,32	5,62
12:52:00	64	11,31	5,66
12:53:00	64	11,30	5,68
12:54:00	64	11,29	5,70
12:55:00	64	11,29	5,73
12:56:00	64	11,28	5,75
12:57:00	64	11,27	5,77
12:58:00	64	11,26	5,79
12:59:00	64	11,25	5,82
13:00:00	63	11,24	5,86
13:01:00	64	11,23	5,88
13:02:00	64	11,22	5,91
13:03:00	64	11,22	5,91
13:04:00	64	11,21	5,95
13:05:00	64	11,21	5,95
13:06:00	64	11,20	5,97
13:07:00	64	11,19	6,00
13:08:00	64	11,18	6,04
13:09:00	64	11,18	6,04
13:10:00	64	11,16	6,09
13:11:00	64	11,16	6,11
13:12:00	64	11,16	6,11
13:13:00	64	11,15	6,14
13:14:00	64	11,14	6,16
13:15:00	64	11,13	6,19
13:16:00	63	11,13	6,21
13:17:00	64	11,12	6,23
13:18:00	64	11,11	6,26
13:19:00	64	11,10	6,28
13:20:00	64	11,10	6,31
13:21:00	64	11,10	6,31
13:22:00	64	11,09	6,33
13:23:00	64	11,08	6,35
13:24:00	64	11,07	6,38
13:25:00	64	11,07	6,40
13:26:00	64	11,06	6,43
13:27:00	64	11,06	6,43
13:28:00	64	11,05	6,45
13:29:00	64	11,04	6,48
13:30:00	64	11,04	6,50
13:31:00	64	11,03	6,53
13:32:00	64	11,03	6,53
13:33:00	64	11,02	6,55
13:34:00	64	11,01	6,58
13:35:00	64	11,01	6,60
13:36:00	64	11,00	6,63
13:37:00	64	11,00	6,63
13:38:00	64	10,99	6,66
13:39:00	64	10,98	6,68
13:40:00	63	10,98	6,68
13:41:00	64	10,98	6,71
13:42:00	64	10,97	6,73
13:43:00	64	10,96	6,76
13:44:00	64	10,95	6,79
13:45:00	64	10,95	6,79
13:46:00	64	10,95	6,81
13:47:00	64	10,94	6,84
13:48:00	64	10,94	6,84
13:49:00	64	10,93	6,86
13:50:00	64	10,93	6,89
13:51:00	64	10,93	6,89
13:52:00	64	10,92	6,92
13:53:00	64	10,91	6,94
13:54:00	64	10,91	6,94
13:55:00	64	10,90	6,97
13:56:00	64	10,89	7,00
13:57:00	64	10,89	7,00
13:58:00	64	10,89	7,02
13:59:00	64	10,89	7,02
14:00:00	64	10,88	7,05
14:01:00	64	10,87	7,08
14:02:00	64	10,86	7,11
14:03:00	63	10,86	7,11
14:04:00	63	10,86	7,13
14:05:00	64	10,86	7,13
14:06:00	64	10,85	7,16
14:07:00	64	10,85	7,16
14:08:00	64	10,84	7,19
14:09:00	64	10,84	7,19
14:10:00	64	10,84	7,22
14:11:00	64	10,84	7,22
14:12:00	64	10,83	7,24
14:13:00	64	10,82	7,27
14:14:00	64	10,81	7,30
14:15:00	64	10,81	7,30
14:16:00	64	10,80	7,33
14:17:00	64	10,80	7,36
14:18:00	64	10,80	7,36
14:19:00	63	10,79	7,39
14:20:00	64	10,78	7,41
14:21:00	64	10,78	7,41
14:22:00	64	10,78	7,41
14:23:00	64	10,77	7,44
14:24:00	64	10,77	7,44
14:25:00	64	10,77	7,47
14:26:00	64	10,77	7,47
14:27:00	64	10,76	7,50
14:28:00	64	10,76	7,50
14:29:00	64	10,75	7,53
14:30:00	64	10,75	7,53
14:31:00	63	10,74	7,56
14:32:00	64	10,74	7,56
14:33:00	64	10,74	7,59
14:34:00	64	10,74	7,59
14:35:00	64	10,73	7,62
14:36:00	64	10,73	7,62
14:37:00	64	10,72	7,65
14:38:00	64	10,72	7,65
14:39:00	64	10,71	7,68
14:40:00	64	10,71	7,68
14:41:00	64	10,71	7,71
14:42:00	64	10,71	7,71
14:43:00	64	10,70	7,74
14:44:00	64	10,70	7,74
14:45:00	64	10,69	7,77
14:46:00	64	10,69	7,77
14:47:00	64	10,69	7,77
14:48:00	64	10,68	7,80
14:49:00	64	10,68	7,80
14:50:00	64	10,68	7,83
14:51:00	64	10,68	7,83
14:52:00	64	10,68	7,83
14:53:00	63	10,67	7,86
14:54:00	63	10,67	7,86
14:55:00	64	10,67	7,86
14:56:00	64	10,66	7,89
14:57:00	64	10,66	7,89
14:58:00	63	10,65	7,92
14:59:00	64	10,65	7,92
15:00:00	64	10,65	7,95
15:01:00	64	10,65	7,95
15:02:00	64	10,64	7,98
15:03:00	64	10,65	7,95
15:04:00	64	10,64	7,98
15:05:00	64	10,64	7,98
15:06:00	64	10,63	8,01
15:07:00	64	10,63	8,01
15:08:00	64	10,63	8,04
15:09:00	64	10,63	8,04
15:10:00	64	10,63	8,04
15:11:00	64	10,62	8,07
15:12:00	63	10,62	8,07
15:13:00	64	10,62	8,07
15:14:00	64	10,62	8,07
15:15:00	64	10,61	8,10
15:16:00	64	10,60	8,13
15:17:00	63	10,60	8,13
15:18:00	64	10,60	8,13
15:19:00	64	10,60	8,13
15:20:00	64	10,59	8,16
15:21:00	64	10,59	8,16
15:22:00	64	10,59	8,16
15:23:00	64	10,59	8,20
15:24:00	64	10,59	8,20
15:25:00	64	10,59	8,20
15:26:00	64	10,58	8,23
15:27:00	63	10,58	8,23
15:28:00	64	10,57	8,26
15:29:00	64	10,57	8,26
15:30:00	64	10,57	8,26
15:31:00	64	10,57	8,26
15:32:00	64	10,57	8,26
15:33:00	64	10,56	8,29
15:34:00	64	10,56	8,29
15:35:00	64	10,56	8,29
15:36:00	64	10,56	8,32
15:37:00	64	10,56	8,32
15:38:00	64	10,56	8,32
15:39:00	64	10,55	8,36
15:40:00	64	10,55	8,36
15:41:00	64	10,55	8,36
15:42:00	64	10,55	8,36
15:43:00	64	10,54	8,39
15:44:00	64	10,54	8,39
15:45:00	64	10,54	8,39
15:46:00	64	10,54	8,42
15:47:00	63	10,54	8,42
15:48:00	64	10,54	8,42
15:49:00	64	10,54	8,42
15:50:00	64	10,53	8,45
15:51:00	64	10,53	8,45
15:52:00	64	10,53	8,45
15:53:00	64	10,52	8,49
15:54:00	64	10,52	8,49
15:55:00	64	10,52	8,49
15:56:00	64	10,52	8,49
15:57:00	64	10,52	8,49
15:58:00	64	10,51	8,52
15:59:00	64	10,51	8,52
16:00:00	64	10,50	8,55
16:01:00	64	10,50	8,55
16:02:00	64	10,50	8,55
16:03:00	64	10,50	8,55
16:04:00	64	10,50	8,55
16:05:00	64	10,50	8,59
16:06:00	64	10,50	8,59
16:07:00	64	10,50	8,59
16:08:00	64	10,50	8,59
16:09:00	64	10,50	8,59
16:10:00	64	10,49	8,62
16:11:00	64	10,49	8,62
16:12:00	64	10,49	8,62
16:13:00	64	10,49	8,62
16:14:00	64	10,48	8,65
16:15:00	63	10,48	8,65
16:16:00	64	10,48	8,65
16:17:00	64	10,48	8,65
16:18:00	64	10,47	8,69
16:19:00	64	10,47	8,69
16:20:00	64	10,47	8,69
16:21:00	64	10,47	8,69
16:22:00	64	10,47	8,69
16:23:00	64	10,47	8,72
16:24:00	64	10,47	8,72
16:25:00	64	10,47	8,72
16:26:00	64	10,47	8,72
16:27:00	64	10,46	8,75
16:28:00	64	10,46	8,75
16:29:00	64	10,46	8,75
16:30:00	64	10,46	8,75
16:31:00	64	10,45	8,79
16:32:00	64	10,45	8,79
16:33:00	64	10,45	8,79
16:34:00	64	10,45	8,79
16:35:00	64	10,45	8,82
16:36:00	64	10,45	8,82
16:37:00	64	10,45	8,82
16:38:00	63	10,45	8,82
16:39:00	64	10,45	8,82
16:40:00	64	10,44	8,86
16:41:00	64	10,44	8,86
16:42:00	64	10,44	8,86
16:43:00	64	10,44	8,86
16:44:00	64	10,44	8,86
16:45:00	64	10,43	8,89
16:46:00	64	10,43	8,89
16:47:00	64	10,43	8,89
16:48:00	64	10,43	8,89
16:49:00	64	10,43	8,89
16:50:00	64	10,42	8,92
16:51:00	64	10,42	8,92
16:52:00	64	10,42	8,92
16:53:00	64	10,42	8,92
16:54:00	64	10,41	8,96
16:55:00	64	10,41	8,96
16:56:00	64	10,41	8,96
16:57:00	64	10,41	8,96
16:58:00	64	10,41	8,96
16:59:00	64	10,41	8,96
17:00:00	64	10,41	8,99
17:01:00	64	10,41	8,99
17:02:00	64	10,41	8,99
17:03:00	64	10,41	8,99
17:04:00	64	10,41	8,99
17:05:00	64	10,40	9,03
17:06:00	64	10,40	9,03
17:07:00	64	10,40	9,03
17:08:00	64	10,40	9,03
17:09:00	64	10,40	9,03
17:10:00	64	10,40	9,03
17:11:00	64	10,39	9,06
17:12:00	64	10,39	9,06
17:13:00	64	10,39	9,06
17:14:00	64	10,39	9,06
17:15:00	64	10,39	9,06
17:16:00	64	10,39	9,06
17:17:00	64	10,39	9,06
17:18:00	64	10,38	9,10
17:19:00	64	10,38	9,10
17:20:00	64	10,38	9,10
17:21:00	64	10,38	9,10
17:22:00	64	10,38	9,10
17:23:00	64	10,38	9,13
17:24:00	64	10,38	9,13
17:25:00	64	10,38	9,13
17:26:00	64	10,38	9,13
17:27:00	64	10,38	9,13
17:28:00	64	10,38	9,13
17:29:00	64	10,37	9,17
17:30:00	64	10,37	9,17
17:31:00	64	10,37	9,17
17:32:00	64	10,37	9,17
17:33:00	64	10,37	9,17
17:34:00	64	10,37	9,17
17:35:00	64	10,36	9,21
17:36:00	64	10,36	9,21
17:37:00	64	10,36	9,21
17:38:00	64	10,36	9,21
17:39:00	64	10,36	9,21
17:40:00	64	10,36	9,21
17:41:00	64	10,36	9,24
17:42:00	64	10,36	9,24
17:43:00	64	10,36	9,24
17:44:00	64	10,36	9,24
17:45:00	64	10,36	9,24
17:46:00	64	10,36	9,24
17:47:00	64	10,36	9,24
17:48:00	64	10,36	9,24
17:49:00	64	10,35	9,28
17:50:00	64	10,35	9,28
17:51:00	64	10,35	9,28
17:52:00	64	10,35	9,28
17:53:00	64	10,35	9,28
17:54:00	64	10,35	9,28
17:55:00	64	10,35	9,28
17:56:00	64	10,34	9,31
17:57:00	64	10,34	9,31
17:58:00	64	10,34	9,31
17:59:00	64	10,34	9,31
18:00:00	64	10,34	9,31
18:01:00	64	10,33	9,35
18:02:00	64	10,34	9,31
18:03:00	64	10,33	9,35
18:04:00	64	10,33	9,35
18:05:00	64	10,33	9,35
18:06:00	64	10,33	9,35
18:07:00	64	10,33	9,35
18:08:00	64	10,33	9,35
18:09:00	64	10,33	9,35
18:10:00	64	10,32	9,39
18:11:00	64	10,32	9,39
18:12:00	64	10,32	9,39
18:13:00	64	10,32	9,39
18:14:00	64	10,32	9,39
18:15:00	64	10,32	9,39
18:16:00	64	10,32	9,39
18:17:00	64	10,32	9,39
18:18:00	64	10,32	9,42
18:19:00	64	10,32	9,42
18:20:00	64	10,32	9,42
18:21:00	64	10,32	9,42
18:22:00	64	10,32	9,42
18:23:00	64	10,32	9,42
18:24:00	64	10,32	9,42
18:25:00	64	10,32	9,42
18:26:00	64	10,31	9,46
18:27:00	64	10,31	9,46
18:28:00	64	10,31	9,46
18:29:00	64	10,31	9,46
18:30:00	64	10,31	9,46
18:31:00	64	10,31	9,46
18:32:00	64	10,31	9,46
18:33:00	64	10,31	9,46
18:34:00	64	10,30	9,50
18:35:00	64	10,30	9,50
18:36:00	64	10,30	9,50
18:37:00	64	10,30	9,50
18:38:00	64	10,30	9,50
18:39:00	64	10,30	9,50
18:40:00	64	10,30	9,50
18:41:00	64	10,29	9,53
18:42:00	64	10,30	9,50
18:43:00	64	10,29	9,53
18:44:00	64	10,29	9,53
18:45:00	64	10,29	9,53
18:46:00	64	10,29	9,53
18:47:00	64	10,29	9,53
18:48:00	64	10,29	9,53
18:49:00	64	10,29	9,53
18:50:00	64	10,29	9,53
18:51:00	64	10,29	9,57
18:52:00	64	10,29	9,57
18:53:00	64	10,29	9,57
18:54:00	64	10,29	9,57
18:55:00	64	10,29	9,57
18:56:00	64	10,29	9,57
18:57:00	64	10,29	9,57
18:58:00	64	10,29	9,57
18:59:00	64	10,28	9,61
19:00:00	64	10,28	9,61
19:01:00	64	10,28	9,61
19:02:00	64	10,28	9,61
19:03:00	64	10,28	9,61
19:04:00	64	10,28	9,61
19:05:00	64	10,28	9,61
19:06:00	64	10,28	9,61
19:07:00	64	10,28	9,61
19:08:00	64	10,27	9,65
19:09:00	64	10,28	9,61
19:10:00	64	10,27	9,65
19:11:00	64	10,28	9,61
19:12:00	64	10,27	9,65
19:13:00	64	10,27	9,65
19:14:00	64	10,27	9,65
19:15:00	64	10,27	9,65
19:16:00	64	10,27	9,65
19:17:00	64	10,26	9,68
19:18:00	64	10,27	9,65
19:19:00	64	10,26	9,68
19:20:00	64	10,27	9,65
19:21:00	64	10,26	9,68
19:22:00	64	10,26	9,68
19:23:00	64	10,26	9,68
19:24:00	64	10,26	9,68
19:25:00	64	10,26	9,68
19:26:00	64	10,26	9,68
19:27:00	64	10,26	9,68
19:28:00	64	10,26	9,68
19:29:00	64	10,26	9,72
19:30:00	64	10,26	9,72
19:31:00	64	10,26	9,72
19:32:00	64	10,26	9,72
19:33:00	64	10,26	9,72
19:34:00	64	10,26	9,72
19:35:00	64	10,26	9,72
19:36:00	64	10,26	9,72
19:37:00	64	10,26	9,72
19:38:00	64	10,25	9,76
19:39:00	64	10,25	9,76
19:40:00	64	10,25	9,76
19:41:00	64	10,25	9,76
19:42:00	64	10,25	9,76
19:43:00	64	10,25	9,76
19:44:00	64	10,25	9,76
19:45:00	64	10,25	9,76
19:46:00	64	10,25	9,76
19:47:00	64	10,24	9,80
19:48:00	64	10,24	9,80
19:49:00	64	10,24	9,80
19:50:00	64	10,24	9,80
19:51:00	64	10,24	9,80
19:52:00	64	10,24	9,80
19:53:00	63	10,24	9,80
19:54:00	64	10,24	9,80
19:55:00	64	10,24	9,80
19:56:00	64	10,24	9,80
19:57:00	64	10,24	9,80
19:58:00	64	10,24	9,80
19:59:00	64	10,23	9,83
20:00:00	64	10,23	9,83
20:01:00	64	10,23	9,83
20:02:00	64	10,23	9,83
20:03:00	64	10,23	9,83
20:04:00	64	10,23	9,83
20:05:00	64	10,23	9,83
20:06:00	64	10,23	9,83
20:07:00	64	10,23	9,83
20:08:00	64	10,23	9,83
20:09:00	64	10,23	9,87
20:10:00	64	10,23	9,87
20:11:00	64	10,23	9,87
20:12:00	64	10,23	9,87
20:13:00	64	10,23	9,87
20:14:00	64	10,23	9,87
20:15:00	64	10,23	9,87
20:16:00	64	10,23	9,87
20:17:00	64	10,23	9,87
20:18:00	64	10,23	9,87
20:19:00	64	10,23	9,87
20:20:00	64	10,23	9,87
20:21:00	64	10,22	9,91
20:22:00	64	10,22	9,91
20:23:00	64	10,22	9,91
20:24:00	64	10,22	9,91
20:25:00	64	10,22	9,91
20:26:00	64	10,22	9,91
20:27:00	64	10,22	9,91
20:28:00	64	10,22	9,91
20:29:00	64	10,22	9,91
20:30:00	64	10,22	9,91
20:31:00	64	10,22	9,91
20:32:00	64	10,21	9,95
20:33:00	64	10,21	9,95
20:34:00	64	10,21	9,95
20:35:00	64	10,22	9,91
20:36:00	64	10,21	9,95
20:37:00	64	10,21	9,95
20:38:00	64	10,21	9,95
20:39:00	64	10,21	9,95
20:40:00	64	10,21	9,95
20:41:00	64	10,21	9,95
20:42:00	64	10,21	9,95
20:43:00	64	10,21	9,95
20:44:00	64	10,20	9,99
20:45:00	64	10,20	9,99
20:46:00	64	10,20	9,99
20:47:00	64	10,21	9,95
20:48:00	64	10,20	9,99
20:49:00	64	10,20	9,99
20:50:00	64	10,20	9,99
20:51:00	64	10,20	9,99
20:52:00	64	10,20	9,99
20:53:00	64	10,20	10,03
20:54:00	64	10,20	9,99
20:55:00	64	10,20	9,99
20:56:00	64	10,20	10,03
20:57:00	64	10,20	9,99
20:58:00	64	10,20	9,99
20:59:00	64	10,20	10,03
21:00:00	64	10,20	10,03
21:01:00	63	10,20	10,03
21:02:00	64	10,20	10,03
21:03:00	64	10,20	10,03
21:04:00	64	10,20	10,03
21:05:00	64	10,20	10,03
21:06:00	64	10,20	10,03
21:07:00	64	10,20	10,03
21:08:00	64	10,19	10,07
21:09:00	64	10,19	10,07
21:10:00	64	10,20	10,03
21:11:00	64	10,20	10,03
21:12:00	64	10,19	10,07
21:13:00	64	10,19	10,07
21:14:00	64	10,20	10,03
21:15:00	64	10,19	10,07
21:16:00	64	10,19	10,07
21:17:00	64	10,19	10,07
21:18:00	64	10,19	10,07
21:19:00	64	10,19	10,07
21:20:00	64	10,19	10,07
21:21:00	64	10,19	10,07
21:22:00	64	10,19	10,07
21:23:00	64	10,18	10,11
21:24:00	64	10,19	10,07
21:25:00	64	10,19	10,07
21:26:00	64	10,18	10,11
21:27:00	64	10,18	10,11
21:28:00	64	10,18	10,11
21:29:00	64	10,18	10,11
21:30:00	64	10,18	10,11
21:31:00	64	10,18	10,11
21:32:00	64	10,18	10,11
21:33:00	64	10,18	10,11
21:34:00	64	10,18	10,11
21:35:00	64	10,18	10,11
21:36:00	64	10,18	10,11
21:37:00	64	10,18	10,11
21:38:00	64	10,18	10,11
21:39:00	64	10,18	10,11
21:40:00	64	10,18	10,11
21:41:00	64	10,17	10,15
21:42:00	64	10,18	10,11
21:43:00	64	10,18	10,11
21:44:00	64	10,18	10,11
21:45:00	64	10,17	10,15
21:46:00	64	10,17	10,15
21:47:00	64	10,17	10,15
21:48:00	64	10,17	10,15
21:49:00	64	10,17	10,15
21:50:00	64	10,17	10,15
21:51:00	64	10,17	10,15
21:52:00	64	10,17	10,15
21:53:00	64	10,17	10,15
21:54:00	64	10,17	10,15
21:55:00	64	10,17	10,15
21:56:00	64	10,17	10,15
21:57:00	64	10,17	10,15
21:58:00	64	10,17	10,15
21:59:00	64	10,17	10,19
22:00:00	64	10,17	10,19
22:01:00	64	10,17	10,19
22:02:00	63	10,17	10,19
22:03:00	64	10,17	10,19
22:04:00	64	10,17	10,19
22:05:00	64	10,17	10,19
22:06:00	64	10,17	10,19
22:07:00	64	10,17	10,19
22:08:00	64	10,17	10,19
22:09:00	64	10,17	10,19
22:10:00	64	10,17	10,19
22:11:00	64	10,17	10,19
22:12:00	64	10,17	10,19
22:13:00	64	10,17	10,19
22:14:00	63	10,16	10,23
22:15:00	64	10,17	10,19
22:16:00	64	10,16	10,23
22:17:00	64	10,17	10,19
22:18:00	64	10,16	10,23
22:19:00	64	10,16	10,23
22:20:00	64	10,16	10,23
22:21:00	64	10,16	10,23
22:22:00	64	10,16	10,23
22:23:00	64	10,16	10,23
22:24:00	64	10,16	10,23
22:25:00	64	10,16	10,23
22:26:00	64	10,16	10,23
22:27:00	64	10,16	10,23
22:28:00	64	10,16	10,23
22:29:00	64	10,16	10,23
22:30:00	64	10,16	10,23
22:31:00	64	10,16	10,23
22:32:00	64	10,16	10,23
22:33:00	64	10,15	10,27
22:34:00	64	10,16	10,23
22:35:00	64	10,16	10,23
22:36:00	64	10,15	10,27
22:37:00	64	10,15	10,27
22:38:00	64	10,16	10,23
22:39:00	64	10,16	10,23
22:40:00	64	10,15	10,27
22:41:00	64	10,15	10,27
22:42:00	64	10,15	10,27
22:43:00	64	10,15	10,27
22:44:00	64	10,15	10,27
22:45:00	64	10,15	10,27
22:46:00	64	10,15	10,27
22:47:00	64	10,15	10,27
22:48:00	64	10,15	10,27
22:49:00	64	10,15	10,27
22:50:00	64	10,15	10,27
22:51:00	64	10,15	10,27
22:52:00	64	10,14	10,31
22:53:00	64	10,15	10,27
22:54:00	64	10,14	10,31
22:55:00	64	10,14	10,31
22:56:00	64	10,15	10,27
22:57:00	64	10,14	10,31
22:58:00	64	10,14	10,31
22:59:00	64	10,14	10,31
23:00:00	64	10,14	10,31
23:01:00	64	10,14	10,31
23:02:00	64	10,14	10,31
23:03:00	64	10,14	10,31
23:04:00	64	10,14	10,31
23:05:00	64	10,14	10,31
23:06:00	64	10,14	10,31
23:07:00	64	10,14	10,31
23:08:00	64	10,14	10,31
23:09:00	64	10,14	10,31
23:10:00	64	10,14	10,31
23:11:00	64	10,14	10,31
23:12:00	64	10,14	10,35
23:13:00	64	10,14	10,31
23:14:00	64	10,14	10,31
23:15:00	64	10,14	10,31
23:16:00	64	10,14	10,31
23:17:00	64	10,14	10,35
23:18:00	64	10,14	10,35
23:19:00	64	10,14	10,35
23:20:00	64	10,14	10,35
23:21:00	64	10,14	10,31
23:22:00	64	10,14	10,35
23:23:00	64	10,14	10,35
23:24:00	64	10,14	10,35
23:25:00	64	10,14	10,35
23:26:00	64	10,14	10,35
23:27:00	64	10,14	10,35
23:28:00	64	10,14	10,35
23:29:00	64	10,14	10,35
23:30:00	64	10,14	10,35
23:31:00	64	10,14	10,35
23:32:00	64	10,14	10,35
23:33:00	64	10,14	10,35
23:34:00	64	10,14	10,35
23:35:00	64	10,14	10,35
23:36:00	64	10,13	10,39
23:37:00	64	10,14	10,35
23:38:00	64	10,14	10,35
23:39:00	64	10,13	10,39
23:40:00	64	10,14	10,35
23:41:00	64	10,13	10,39
23:42:00	64	10,13	10,39
23:43:00	64	10,13	10,39
23:44:00	64	10,13	10,39
23:45:00	64	10,13	10,39
23:46:00	64	10,13	10,39
23:47:00	64	10,13	10,39
23:48:00	64	10,13	10,39
23:49:00	64	10,13	10,39
23:50:00	64	10,13	10,39
23:51:00	64	10,13	10,39
23:52:00	64	10,13	10,39
23:53:00	64	10,13	10,39
23:54:00	64	10,13	10,39
23:55:00	64	10,13	10,39
23:56:00	64	10,12	10,43
23:57:00	64	10,13	10,39
23:58:00	64	10,13	10,39
23:59:00	64	10,13	10,39
24:00:00	64	10,13	10,39
24:01:00	64	10,12	10,43
24:02:00	64	10,12	10,43
24:03:00	64	10,12	10,43
24:04:00	64	10,12	10,43
24:05:00	64	10,12	10,43
24:06:00	64	10,12	10,43
24:07:00	64	10,12	10,43
24:08:00	64	10,12	10,43
24:09:00	64	10,12	10,43
24:10:00	64	10,12	10,43
24:11:00	64	10,12	10,43
24:12:00	64	10,12	10,43
24:13:00	64	10,12	10,43
24:14:00	64	10,12	10,43
24:15:00	64	10,12	10,43
24:16:00	64	10,12	10,43
24:17:00	64	10,12	10,43
24:18:00	64	10,12	10,43
24:19:00	64	10,12	10,43
24:20:00	64	10,11	10,47
24:21:00	64	10,12	10,43
24:22:00	64	10,12	10,43
24:23:00	64	10,11	10,47
24:24:00	64	10,11	10,47
24:25:00	64	10,11	10,47
24:26:00	64	10,11	10,47
24:27:00	63	10,11	10,47
24:28:00	64	10,11	10,47
24:29:00	64	10,11	10,47
24:30:00	64	10,11	10,47
24:31:00	64	10,11	10,47
24:32:00	64	10,11	10,47
24:33:00	63	10,11	10,47
24:34:00	64	10,11	10,47
24:35:00	64	10,11	10,47
24:36:00	64	10,11	10,47
24:37:00	64	10,11	10,47
24:38:00	64	10,11	10,47
24:39:00	64	10,11	10,47
24:40:00	64	10,11	10,47
24:41:00	64	10,11	10,47
24:42:00	64	10,11	10,47
24:43:00	64	10,11	10,47
24:44:00	64	10,11	10,47
24:45:00	64	10,11	10,47
24:46:00	64	10,11	10,47
24:47:00	64	10,11	10,47
24:48:00	64	10,11	10,47
24:49:00	64	10,11	10,47
24:50:00	64	10,11	10,51
24:51:00	64	10,11	10,51
24:52:00	64	10,11	10,51
24:53:00	64	10,11	10,51
24:54:00	64	10,11	10,51
24:55:00	64	10,11	10,51
24:56:00	64	10,11	10,51
24:57:00	64	10,11	10,51
24:58:00	64	10,11	10,51
24:59:00	64	10,11	10,51
25:00:00	64	10,11	10,51
25:01:00	64	10,11	10,51
25:02:00	64	10,11	10,51
25:03:00	64	10,11	10,51
25:04:00	64	10,11	10,51
25:05:00	64	10,11	10,51
25:06:00	64	10,11	10,51
25:07:00	64	10,11	10,51
25:08:00	64	10,11	10,51
25:09:00	64	10,11	10,51
25:10:00	64	10,11	10,51
25:11:00	64	10,10	10,55
25:12:00	64	10,11	10,51
25:13:00	64	10,11	10,51
25:14:00	64	10,11	10,51
25:15:00	64	10,11	10,51
25:16:00	64	10,11	10,51
25:17:00	64	10,11	10,51
25:18:00	64	10,10	10,55
25:19:00	64	10,11	10,51
25:20:00	64	10,10	10,55
25:21:00	64	10,10	10,55
25:22:00	64	10,10	10,55
25:23:00	63	10,10	10,55
25:24:00	64	10,10	10,55
25:25:00	64	10,10	10,55
25:26:00	64	10,10	10,55
25:27:00	64	10,10	10,55
25:28:00	64	10,10	10,55
25:29:00	63	10,10	10,55
25:30:00	64	10,10	10,55
25:31:00	64	10,10	10,55
25:32:00	64	10,10	10,55
25:33:00	64	10,10	10,55
25:34:00	64	10,10	10,55
25:35:00	64	10,10	10,55
25:36:00	64	10,10	10,55
25:37:00	64	10,09	10,59
25:38:00	64	10,10	10,55
25:39:00	64	10,10	10,55
25:40:00	64	10,10	10,55
25:41:00	64	10,10	10,55
25:42:00	64	10,10	10,55
25:43:00	64	10,09	10,59
25:44:00	64	10,10	10,55
25:45:00	63	10,09	10,59
25:46:00	64	10,10	10,55
25:47:00	64	10,10	10,55
25:48:00	64	10,10	10,55
25:49:00	64	10,10	10,55
25:50:00	64	10,10	10,55
25:51:00	63	10,10	10,55
25:52:00	64	10,09	10,59
25:53:00	64	10,09	10,59
25:54:00	64	10,09	10,59
25:55:00	64	10,09	10,59
25:56:00	64	10,10	10,55
25:57:00	64	10,09	10,59
25:58:00	63	10,09	10,59
25:59:00	64	10,09	10,59
26:00:00	64	10,09	10,59
26:01:00	63	10,09	10,59
26:02:00	64	10,09	10,59
26:03:00	64	10,09	10,59
26:04:00	64	10,09	10,59
26:05:00	64	10,09	10,59
26:06:00	64	10,09	10,59
26:07:00	64	10,08	10,63
26:08:00	64	10,08	10,63
26:09:00	64	10,08	10,63
26:10:00	64	10,09	10,59
26:11:00	64	10,09	10,59
26:12:00	64	10,09	10,59
26:13:00	63	10,09	10,59
26:14:00	64	10,08	10,63
26:15:00	64	10,08	10,63
26:16:00	64	10,09	10,59
26:17:00	64	10,08	10,63
26:18:00	64	10,08	10,63
26:19:00	64	10,08	10,63
26:20:00	64	10,08	10,63
26:21:00	64	10,09	10,59
26:22:00	64	10,09	10,59
26:23:00	64	10,08	10,63
26:24:00	64	10,08	10,63
26:25:00	64	10,08	10,63
26:26:00	64	10,08	10,63
26:27:00	64	10,08	10,63
26:28:00	64	10,08	10,63
26:29:00	64	10,09	10,59
26:30:00	64	10,08	10,63
26:31:00	64	10,08	10,63
26:32:00	64	10,08	10,63
26:33:00	64	10,08	10,63
26:34:00	64	10,08	10,63
26:35:00	64	10,08	10,63
26:36:00	64	10,08	10,63
26:37:00	64	10,08	10,63
26:38:00	64	10,08	10,63
26:39:00	64	10,08	10,63
26:40:00	63	10,08	10,63
26:41:00	64	10,08	10,63
26:42:00	64	10,08	10,63
26:43:00	64	10,08	10,63
26:44:00	64	10,08	10,63
26:45:00	64	10,08	10,63
26:46:00	64	10,08	10,67
26:47:00	64	10,08	10,63
26:48:00	63	10,08	10,67
26:49:00	64	10,08	10,63
26:50:00	64	10,08	10,63
26:51:00	64	10,08	10,63
26:52:00	63	10,08	10,63
26:53:00	64	10,08	10,67
26:54:00	64	10,08	10,67
26:55:00	64	10,08	10,67
26:56:00	64	10,08	10,67
26:57:00	64	10,08	10,67
26:58:00	64	10,08	10,67
26:59:00	64	10,08	10,67
27:00:00	64	10,08	10,67
27:01:00	63	10,08	10,67
27:02:00	64	10,08	10,67
27:03:00	64	10,08	10,67
27:04:00	64	10,08	10,67
27:05:00	64	10,08	10,67
27:06:00	64	10,08	10,67
27:07:00	63	10,08	10,67
27:08:00	64	10,08	10,67
27:09:00	64	10,08	10,67
27:10:00	64	10,08	10,67
27:11:00	64	10,08	10,67
27:12:00	63	10,08	10,67
27:13:00	64	10,08	10,67
27:14:00	64	10,08	10,67
27:15:00	63	10,08	10,67
27:16:00	63	10,08	10,67
27:17:00	64	10,08	10,67
27:18:00	64	10,08	10,67
27:19:00	64	10,08	10,67
27:20:00	64	10,08	10,67
27:21:00	64	10,08	10,67
27:22:00	64	10,08	10,67
27:23:00	64	10,07	10,72
27:24:00	64	10,07	10,72
27:25:00	64	10,08	10,67
27:26:00	64	10,07	10,72
27:27:00	64	10,08	10,67
27:28:00	64	10,08	10,67
27:29:00	64	10,08	10,67
27:30:00	64	10,08	10,67
27:31:00	64	10,08	10,67
27:32:00	64	10,07	10,72
27:33:00	64	10,07	10,72
27:34:00	64	10,07	10,72
27:35:00	63	10,07	10,72
27:36:00	64	10,07	10,72
27:37:00	64	10,07	10,72
27:38:00	64	10,07	10,72
27:39:00	64	10,08	10,67
27:40:00	64	10,07	10,72
27:41:00	64	10,07	10,72
27:42:00	64	10,07	10,72
27:43:00	64	10,07	10,72
27:44:00	64	10,07	10,72
27:45:00	64	10,07	10,72
27:46:00	64	10,07	10,72
27:47:00	64	10,07	10,72
27:48:00	64	10,07	10,72
27:49:00	64	10,07	10,72
27:50:00	64	10,07	10,72
27:51:00	64	10,07	10,72
27:52:00	63	10,07	10,72
27:53:00	64	10,07	10,72
27:54:00	64	10,07	10,72
27:55:00	64	10,07	10,72
27:56:00	64	10,07	10,72
27:57:00	64	10,07	10,72
27:58:00	64	10,07	10,72
27:59:00	64	10,07	10,72
28:00:00	64	10,07	10,72
28:01:00	64	10,07	10,72
28:02:00	64	10,07	10,72
28:03:00	64	10,07	10,72
28:04:00	64	10,07	10,72
28:05:00	64	10,06	10,76
