Repository: ProgWizer/parser

File: project-root/data/Data Acquisition/Data Acquisition/2009 year (240)/UCA R Dragon G1560+0.8gpsLX+20%MK85+1.5%RPM+0.5%FL+0.33%LTR-100 (45-65C-SW).txt (part 1 of 5)
--Test Summary--
Full Path and File Name	
Instrument Name	4262R
Instrument Type	Model 4262 Twin Cell UCA
Instrument Serial Number	111R
Test Start Date	15.07.2009
Test Start Time	18:16:38
Test Stop Date	21.07.2009
Test Stop Time	8:32:36
Test Length	134:15:58
Final Sample Time Offset	134:15:00
Controller Schedule Name	
Sampling Period	60 seconds
Comments	T:45(120), 65(240)
Information	WellID	
Information	Customer	PetroAlliance
Information	CementClass	G
Information	CementMfr	Dykerhoff
Information	Additives	0.8gpsLX+20%MKU+1.5%RPM+0.5%FL+0.33%LTR-100
Information	Density	1560
Information	BHCT	45
Information	BHST	65
Information	FluidLoss	
Information	JobType	Research
Calculated Value	CS_50	9:29:00
Calculated Value	CS_500	13:17:00
Calculated Value	CS_Time8h	0,00 MPa
Calculated Value	CS_Time16h	7,02 MPa
Calculated Value	CS_Time24h	9,34 MPa
Calculated Value	CS_Time48h	10,56 MPa
Calculated Value	CS_Time72h	11,18 MPa
Calculated Curve	Compressive Strength	Compressive strength type A (less than 14 lb/gal)
Initial Temperature (°C)	27 °C
Final Temperature (°C)	64 °C
Initial Transit Time (microsec/in)	17,04 microsec/in
Final Transit Time (microsec/in)	9,99 microsec/in
Initial Compressive Strength (MPa)	0,00 MPa
Final Compressive Strength (MPa)	11,61 MPa
--Data--
Time (HH:MM:SS)	Temperature (°C)	Transit Time (microsec/in)	Compressive Strength (MPa)
0:00:00	27	17,04	0,00
0:01:00	26	17,01	0,01
0:02:00	26	17,01	0,01
0:03:00	26	17,01	0,01
0:04:00	27	17,02	0,00
0:05:00	27	17,02	0,00
0:06:00	27	17,03	0,00
0:07:00	27	17,03	0,00
0:08:00	27	17,04	0,00
0:09:00	27	17,04	0,00
0:10:00	27	17,04	0,00
0:11:00	28	17,04	0,00
0:12:00	28	17,04	0,00
0:13:00	28	17,04	0,00
0:14:00	28	17,04	0,00
0:15:00	28	17,07	0,00
0:16:00	28	17,07	0,00
0:17:00	29	17,06	0,00
0:18:00	29	17,06	0,00
0:19:00	29	17,05	0,00
0:20:00	29	17,07	0,00
0:21:00	29	17,07	0,00
0:22:00	29	17,07	0,00
0:23:00	29	17,07	0,00
0:24:00	30	17,06	0,00
0:25:00	30	17,06	0,00
0:26:00	30	17,05	0,00
0:27:00	30	17,05	0,00
0:28:00	30	17,05	0,00
0:29:00	31	17,04	0,00
0:30:00	31	17,04	0,00
0:31:00	31	17,04	0,00
0:32:00	31	17,04	0,00
0:33:00	31	17,04	0,00
0:34:00	32	17,04	0,00
0:35:00	32	17,03	0,00
0:36:00	32	17,03	0,00
0:37:00	32	17,03	0,00
0:38:00	32	17,03	0,00
0:39:00	32	17,02	0,00
0:40:00	32	17,02	0,00
0:41:00	32	17,01	0,01
0:42:00	33	17,01	0,01
0:43:00	33	17,01	0,01
0:44:00	33	17,01	0,01
0:45:00	33	17,01	0,01
0:46:00	33	17,00	0,01
0:47:00	33	17,01	0,01
0:48:00	33	17,01	0,01
0:49:00	34	17,01	0,01
0:50:00	34	17,00	0,01
0:51:00	34	17,00	0,01
0:52:00	34	17,00	0,01
0:53:00	34	16,99	0,01
0:54:00	34	17,00	0,01
0:55:00	35	17,01	0,01
0:56:00	35	17,00	0,01
0:57:00	35	17,00	0,01
0:58:00	35	17,00	0,01
0:59:00	35	16,99	0,01
1:00:00	35	16,99	0,01
1:01:00	36	16,98	0,02
1:02:00	36	16,99	0,01
1:03:00	36	16,99	0,01
1:04:00	36	16,99	0,01
1:05:00	36	16,99	0,01
1:06:00	36	16,98	0,02
1:07:00	37	16,98	0,02
1:08:00	37	16,98	0,02
1:09:00	36	16,98	0,02
1:10:00	37	16,98	0,02
1:11:00	37	16,98	0,02
1:12:00	37	16,98	0,02
1:13:00	37	16,98	0,02
1:14:00	37	16,98	0,02
1:15:00	38	16,97	0,02
1:16:00	38	16,97	0,02
1:17:00	38	16,97	0,02
1:18:00	38	16,98	0,02
1:19:00	38	16,98	0,02
1:20:00	38	16,97	0,02
1:21:00	38	16,97	0,02
1:22:00	39	16,97	0,02
1:23:00	39	16,96	0,02
1:24:00	39	16,96	0,02
1:25:00	39	16,97	0,02
1:26:00	39	16,97	0,02
1:27:00	40	16,97	0,02
1:28:00	40	16,97	0,02
1:29:00	40	16,96	0,02
1:30:00	40	16,96	0,02
1:31:00	40	16,96	0,02
1:32:00	40	16,95	0,02
1:33:00	41	16,96	0,02
1:34:00	40	16,96	0,02
1:35:00	41	16,96	0,02
1:36:00	40	16,96	0,02
1:37:00	41	16,95	0,02
1:38:00	41	16,95	0,02
1:39:00	41	16,95	0,03
1:40:00	41	16,95	0,03
1:41:00	42	16,95	0,02
1:42:00	42	16,95	0,02
1:43:00	42	16,95	0,02
1:44:00	42	16,95	0,02
1:45:00	42	16,95	0,03
1:46:00	42	16,95	0,03
1:47:00	42	16,95	0,03
1:48:00	43	16,95	0,03
1:49:00	43	16,95	0,03
1:50:00	43	16,95	0,02
1:51:00	43	16,95	0,02
1:52:00	43	16,95	0,03
1:53:00	43	16,95	0,03
1:54:00	43	16,95	0,03
1:55:00	44	16,95	0,03
1:56:00	44	16,94	0,03
1:57:00	44	16,95	0,03
1:58:00	44	16,95	0,03
1:59:00	44	16,95	0,03
2:00:00	44	16,95	0,03
2:01:00	44	16,94	0,03
2:02:00	45	16,94	0,03
2:03:00	44	16,94	0,03
2:04:00	45	16,94	0,03
2:05:00	45	16,94	0,03
2:06:00	45	16,95	0,03
2:07:00	45	16,95	0,03
2:08:00	45	16,94	0,03
2:09:00	45	16,95	0,03
2:10:00	45	16,94	0,03
2:11:00	45	16,94	0,03
2:12:00	45	16,95	0,03
2:13:00	46	16,95	0,03
2:14:00	46	16,94	0,03
2:15:00	46	16,94	0,03
2:16:00	46	16,94	0,03
2:17:00	46	16,94	0,03
2:18:00	46	16,93	0,03
2:19:00	46	16,94	0,03
2:20:00	46	16,94	0,03
2:21:00	46	16,95	0,03
2:22:00	46	16,94	0,03
2:23:00	46	16,95	0,03
2:24:00	46	16,94	0,03
2:25:00	47	16,95	0,03
2:26:00	46	16,94	0,03
2:27:00	47	16,94	0,03
2:28:00	47	16,95	0,03
2:29:00	47	16,95	0,03
2:30:00	46	16,95	0,02
2:31:00	47	16,95	0,03
2:32:00	47	16,95	0,03
2:33:00	47	16,95	0,03
2:34:00	47	16,95	0,03
2:35:00	47	16,95	0,03
2:36:00	47	16,95	0,02
2:37:00	47	16,95	0,02
2:38:00	47	16,95	0,02
2:39:00	47	16,96	0,02
2:40:00	47	16,96	0,02
2:41:00	48	16,95	0,02
2:42:00	48	16,95	0,02
2:43:00	48	16,96	0,02
2:44:00	48	16,95	0,02
2:45:00	48	16,96	0,02
2:46:00	48	16,96	0,02
2:47:00	48	16,96	0,02
2:48:00	48	16,96	0,02
2:49:00	48	16,97	0,02
2:50:00	48	16,97	0,02
2:51:00	49	16,97	0,02
2:52:00	48	16,97	0,02
2:53:00	49	16,97	0,02
2:54:00	49	16,98	0,02
2:55:00	49	16,98	0,02
2:56:00	49	16,98	0,02
2:57:00	49	16,98	0,02
2:58:00	49	16,98	0,02
2:59:00	49	16,98	0,02
3:00:00	49	16,98	0,02
3:01:00	49	16,98	0,02
3:02:00	49	16,99	0,01
3:03:00	49	16,98	0,02
3:04:00	49	16,99	0,01
3:05:00	50	17,00	0,01
3:06:00	50	16,99	0,01
3:07:00	50	16,99	0,01
3:08:00	50	16,99	0,01
3:09:00	50	16,99	0,01
3:10:00	50	17,00	0,01
3:11:00	50	17,00	0,01
3:12:00	50	17,01	0,01
3:13:00	50	17,01	0,01
3:14:00	50	17,01	0,01
3:15:00	50	17,01	0,01
3:16:00	50	17,01	0,01
3:17:00	50	17,01	0,01
3:18:00	50	17,01	0,01
3:19:00	51	17,01	0,01
3:20:00	51	17,02	0,00
3:21:00	50	17,02	0,00
3:22:00	51	17,02	0,00
3:23:00	51	17,02	0,00
3:24:00	51	17,03	0,00
3:25:00	51	17,02	0,00
3:26:00	51	17,03	0,00
3:27:00	51	17,03	0,00
3:28:00	51	17,04	0,00
3:29:00	52	17,04	0,00
3:30:00	52	17,04	0,00
3:31:00	51	17,04	0,00
3:32:00	52	17,04	0,00
3:33:00	52	17,04	0,00
3:34:00	52	17,04	0,00
3:35:00	52	17,04	0,00
3:36:00	52	17,05	0,00
3:37:00	52	17,05	0,00
3:38:00	52	17,05	0,00
3:39:00	52	17,06	0,00
3:40:00	52	17,05	0,00
3:41:00	52	17,06	0,00
3:42:00	52	17,06	0,00
3:43:00	53	17,06	0,00
3:44:00	53	17,07	0,00
3:45:00	53	17,07	0,00
3:46:00	53	17,07	0,00
3:47:00	53	17,07	0,00
3:48:00	53	17,08	0,00
3:49:00	53	17,08	0,00
3:50:00	53	17,08	0,00
3:51:00	53	17,07	0,00
3:52:00	53	17,09	0,00
3:53:00	53	17,09	0,00
3:54:00	54	17,09	0,00
3:55:00	53	17,10	0,00
3:56:00	53	17,09	0,00
3:57:00	54	17,10	0,00
3:58:00	54	17,10	0,00
3:59:00	54	17,10	0,00
4:00:00	54	17,10	0,00
4:01:00	54	17,10	0,00
4:02:00	54	17,11	0,00
4:03:00	54	17,11	0,00
4:04:00	54	17,12	0,00
4:05:00	55	17,11	0,00
4:06:00	54	17,12	0,00
4:07:00	54	17,12	0,00
4:08:00	55	17,12	0,00
4:09:00	55	17,13	0,00
4:10:00	55	17,13	0,00
4:11:00	55	17,13	0,00
4:12:00	55	17,13	0,00
4:13:00	55	17,13	0,00
4:14:00	55	17,13	0,00
4:15:00	55	17,13	0,00
4:16:00	55	17,14	0,00
4:17:00	55	17,14	0,00
4:18:00	55	17,15	0,00
4:19:00	56	17,15	0,00
4:20:00	55	17,15	0,00
4:21:00	56	17,15	0,00
4:22:00	56	17,15	0,00
4:23:00	56	17,16	0,00
4:24:00	56	17,16	0,00
4:25:00	56	17,16	0,00
4:26:00	56	17,16	0,00
4:27:00	56	17,16	0,00
4:28:00	56	17,17	0,00
4:29:00	56	17,17	0,00
4:30:00	56	17,17	0,00
4:31:00	56	17,17	0,00
4:32:00	57	17,17	0,00
4:33:00	57	17,18	0,00
4:34:00	57	17,18	0,00
4:35:00	57	17,19	0,00
4:36:00	57	17,19	0,00
4:37:00	57	17,19	0,00
4:38:00	57	17,19	0,00
4:39:00	57	17,19	0,00
4:40:00	57	17,19	0,00
4:41:00	57	17,19	0,00
4:42:00	58	17,19	0,00
4:43:00	57	17,20	0,00
4:44:00	58	17,20	0,00
4:45:00	58	17,20	0,00
4:46:00	58	17,21	0,00
4:47:00	58	17,21	0,00
4:48:00	57	17,21	0,00
4:49:00	58	17,21	0,00
4:50:00	58	17,21	0,00
4:51:00	58	17,22	0,00
4:52:00	58	17,22	0,00
4:53:00	58	17,22	0,00
4:54:00	59	17,22	0,00
4:55:00	58	17,22	0,00
4:56:00	59	17,22	0,00
4:57:00	59	17,22	0,00
4:58:00	59	17,22	0,00
4:59:00	59	17,22	0,00
5:00:00	59	17,22	0,00
5:01:00	59	17,23	0,00
5:02:00	59	17,23	0,00
5:03:00	59	17,23	0,00
5:04:00	59	17,23	0,00
5:05:00	59	17,23	0,00
5:06:00	59	17,23	0,00
5:07:00	59	17,24	0,00
5:08:00	60	17,24	0,00
5:09:00	60	17,25	0,00
5:10:00	60	17,24	0,00
5:11:00	60	17,25	0,00
5:12:00	60	17,25	0,00
5:13:00	60	17,25	0,00
5:14:00	60	17,25	0,00
5:15:00	60	17,25	0,00
5:16:00	60	17,25	0,00
5:17:00	60	17,25	0,00
5:18:00	60	17,25	0,00
5:19:00	61	17,26	0,00
5:20:00	61	17,26	0,00
5:21:00	61	17,26	0,00
5:22:00	61	17,26	0,00
5:23:00	61	17,28	0,00
5:24:00	61	17,28	0,00
5:25:00	61	17,28	0,00
5:26:00	61	17,28	0,00
5:27:00	61	17,29	0,00
5:28:00	61	17,29	0,00
5:29:00	61	17,29	0,00
5:30:00	61	17,30	0,00
5:31:00	61	17,30	0,00
5:32:00	61	17,30	0,00
5:33:00	61	17,31	0,00
5:34:00	62	17,31	0,00
5:35:00	62	17,31	0,00
5:36:00	62	17,31	0,00
5:37:00	62	17,31	0,00
5:38:00	61	17,32	0,00
5:39:00	62	17,32	0,00
5:40:00	62	17,32	0,00
5:41:00	62	17,33	0,00
5:42:00	62	17,33	0,00
5:43:00	62	17,34	0,00
5:44:00	62	17,34	0,00
5:45:00	63	17,34	0,00
5:46:00	62	17,34	0,00
5:47:00	63	17,34	0,00
5:48:00	63	17,35	0,00
5:49:00	63	17,35	0,00
5:50:00	63	17,36	0,00
5:51:00	63	17,36	0,00
5:52:00	63	17,36	0,00
5:53:00	63	17,37	0,00
5:54:00	63	17,37	0,00
5:55:00	64	17,37	0,00
5:56:00	63	17,37	0,00
5:57:00	64	17,37	0,00
5:58:00	64	17,38	0,00
5:59:00	64	17,38	0,00
6:00:00	63	17,38	0,00
6:01:00	64	17,38	0,00
6:02:00	64	17,39	0,00
6:03:00	64	17,39	0,00
6:04:00	64	17,40	0,00
6:05:00	64	17,40	0,00
6:06:00	64	17,40	0,00
6:07:00	64	17,40	0,00
6:08:00	64	17,40	0,00
6:09:00	64	17,40	0,00
6:10:00	64	17,41	0,00
6:11:00	64	17,41	0,00
6:12:00	64	17,41	0,00
6:13:00	64	17,41	0,00
6:14:00	64	17,42	0,00
6:15:00	64	17,42	0,00
6:16:00	64	17,42	0,00
6:17:00	64	17,42	0,00
6:18:00	64	17,43	0,00
6:19:00	64	17,43	0,00
6:20:00	64	17,43	0,00
6:21:00	64	17,43	0,00
6:22:00	64	17,43	0,00
6:23:00	64	17,43	0,00
6:24:00	64	17,43	0,00
6:25:00	64	17,43	0,00
6:26:00	64	17,43	0,00
6:27:00	64	17,44	0,00
6:28:00	64	17,44	0,00
6:29:00	64	17,44	0,00
6:30:00	64	17,44	0,00
6:31:00	64	17,44	0,00
6:32:00	64	17,44	0,00
6:33:00	64	17,44	0,00
6:34:00	64	17,45	0,00
6:35:00	64	17,45	0,00
6:36:00	64	17,45	0,00
6:37:00	64	17,45	0,00
6:38:00	64	17,45	0,00
6:39:00	64	17,45	0,00
6:40:00	64	17,45	0,00
6:41:00	64	17,45	0,00
6:42:00	64	17,45	0,00
6:43:00	64	17,45	0,00
6:44:00	63	17,46	0,00
6:45:00	64	17,45	0,00
6:46:00	64	17,45	0,00
6:47:00	64	17,46	0,00
6:48:00	64	17,46	0,00
6:49:00	64	17,46	0,00
6:50:00	64	17,46	0,00
6:51:00	64	17,46	0,00
6:52:00	64	17,45	0,00
6:53:00	64	17,45	0,00
6:54:00	63	17,45	0,00
6:55:00	63	17,45	0,00
6:56:00	64	17,45	0,00
6:57:00	64	17,45	0,00
6:58:00	64	17,45	0,00
6:59:00	64	17,45	0,00
7:00:00	64	17,45	0,00
7:01:00	63	17,45	0,00
7:02:00	64	17,45	0,00
7:03:00	63	17,44	0,00
7:04:00	64	17,44	0,00
7:05:00	64	17,44	0,00
7:06:00	64	17,44	0,00
7:07:00	64	17,44	0,00
7:08:00	64	17,43	0,00
7:09:00	63	17,43	0,00
7:10:00	64	17,43	0,00
7:11:00	64	17,43	0,00
7:12:00	64	17,43	0,00
7:13:00	64	17,43	0,00
7:14:00	64	17,43	0,00
7:15:00	64	17,43	0,00
7:16:00	64	17,42	0,00
7:17:00	64	17,42	0,00
7:18:00	64	17,41	0,00
7:19:00	64	17,41	0,00
7:20:00	64	17,41	0,00
7:21:00	64	17,40	0,00
7:22:00	64	17,40	0,00
7:23:00	64	17,40	0,00
7:24:00	64	17,40	0,00
7:25:00	64	17,40	0,00
7:26:00	64	17,39	0,00
7:27:00	64	17,39	0,00
7:28:00	64	17,38	0,00
7:29:00	64	17,37	0,00
7:30:00	64	17,37	0,00
7:31:00	64	17,37	0,00
7:32:00	64	17,37	0,00
7:33:00	64	17,36	0,00
7:34:00	64	17,36	0,00
7:35:00	64	17,35	0,00
7:36:00	64	17,34	0,00
7:37:00	64	17,34	0,00
7:38:00	64	17,34	0,00
7:39:00	64	17,33	0,00
7:40:00	64	17,32	0,00
7:41:00	63	17,32	0,00
7:42:00	64	17,31	0,00
7:43:00	63	17,31	0,00
7:44:00	64	17,30	0,00
7:45:00	64	17,29	0,00
7:46:00	64	17,29	0,00
7:47:00	63	17,28	0,00
7:48:00	64	17,28	0,00
7:49:00	64	17,27	0,00
7:50:00	64	17,26	0,00
7:51:00	64	17,25	0,00
7:52:00	64	17,25	0,00
7:53:00	64	17,24	0,00
7:54:00	63	17,23	0,00
7:55:00	64	17,22	0,00
7:56:00	64	17,22	0,00
7:57:00	63	17,21	0,00
7:58:00	64	17,20	0,00
7:59:00	64	17,19	0,00
8:00:00	63	17,19	0,00
8:01:00	63	17,18	0,00
8:02:00	64	17,16	0,00
8:03:00	64	17,16	0,00
8:04:00	64	17,15	0,00
8:05:00	64	17,14	0,00
8:06:00	64	17,13	0,00
8:07:00	64	17,12	0,00
8:08:00	64	17,11	0,00
8:09:00	64	17,10	0,00
8:10:00	64	17,09	0,00
8:11:00	64	17,07	0,00
8:12:00	64	17,07	0,00
8:13:00	64	17,06	0,00
8:14:00	64	17,04	0,00
8:15:00	64	17,03	0,00
8:16:00	64	17,01	0,01
8:17:00	64	17,00	0,01
8:18:00	64	16,99	0,01
8:19:00	63	16,98	0,02
8:20:00	64	16,97	0,02
8:21:00	64	16,95	0,02
8:22:00	64	16,95	0,03
8:23:00	64	16,93	0,03
8:24:00	64	16,92	0,04
8:25:00	63	16,90	0,04
8:26:00	64	16,89	0,04
8:27:00	64	16,88	0,05
8:28:00	64	16,86	0,05
8:29:00	64	16,86	0,05
8:30:00	64	16,84	0,06
8:31:00	64	16,83	0,06
8:32:00	63	16,81	0,07
8:33:00	64	16,80	0,07
8:34:00	64	16,79	0,08
8:35:00	64	16,77	0,08
8:36:00	64	16,77	0,08
8:37:00	64	16,75	0,09
8:38:00	63	16,74	0,09
8:39:00	64	16,71	0,10
8:40:00	64	16,70	0,10
8:41:00	64	16,69	0,11
8:42:00	64	16,68	0,11
8:43:00	64	16,67	0,11
8:44:00	64	16,65	0,12
8:45:00	64	16,64	0,12
8:46:00	64	16,62	0,13
8:47:00	64	16,60	0,14
8:48:00	64	16,59	0,14
8:49:00	63	16,59	0,14
8:50:00	64	16,57	0,15
8:51:00	64	16,56	0,15
8:52:00	64	16,54	0,16
8:53:00	63	16,53	0,16
8:54:00	64	16,51	0,17
8:55:00	63	16,50	0,17
8:56:00	64	16,49	0,18
8:57:00	64	16,47	0,18
8:58:00	64	16,46	0,19
8:59:00	64	16,45	0,19
9:00:00	64	16,44	0,19
9:01:00	64	16,42	0,20
9:02:00	64	16,41	0,21
9:03:00	64	16,39	0,21
9:04:00	64	16,38	0,22
9:05:00	64	16,37	0,22
9:06:00	64	16,35	0,22
9:07:00	64	16,35	0,23
9:08:00	64	16,33	0,23
9:09:00	64	16,31	0,24
9:10:00	64	16,29	0,25
9:11:00	64	16,28	0,25
9:12:00	64	16,27	0,26
9:13:00	64	16,26	0,26
9:14:00	64	16,25	0,26
9:15:00	64	16,23	0,27
9:16:00	64	16,22	0,28
9:17:00	64	16,20	0,28
9:18:00	64	16,19	0,29
9:19:00	64	16,17	0,29
9:20:00	64	16,16	0,30
9:21:00	63	16,15	0,30
9:22:00	64	16,14	0,31
9:23:00	64	16,13	0,31
9:24:00	64	16,11	0,32
9:25:00	64	16,10	0,32
9:26:00	63	16,08	0,33
9:27:00	63	16,07	0,33
9:28:00	64	16,05	0,34
9:29:00	64	16,05	0,34
9:30:00	64	16,04	0,35
9:31:00	64	16,02	0,35
9:32:00	64	16,01	0,36
9:33:00	64	15,99	0,37
9:34:00	64	15,98	0,37
9:35:00	64	15,97	0,37
9:36:00	64	15,96	0,38
9:37:00	64	15,95	0,38
9:38:00	64	15,93	0,39
9:39:00	64	15,92	0,40
9:40:00	64	15,90	0,40
9:41:00	64	15,89	0,41
9:42:00	64	15,88	0,41
9:43:00	64	15,87	0,42
9:44:00	64	15,86	0,42
9:45:00	63	15,85	0,43
9:46:00	63	15,84	0,43
9:47:00	64	15,82	0,44
9:48:00	64	15,81	0,45
9:49:00	63	15,79	0,45
9:50:00	64	15,78	0,46
9:51:00	64	15,78	0,46
9:52:00	64	15,76	0,47
9:53:00	64	15,75	0,47
9:54:00	64	15,74	0,48
9:55:00	64	15,72	0,48
9:56:00	64	15,71	0,49
9:57:00	64	15,69	0,50
9:58:00	64	15,69	0,50
9:59:00	64	15,67	0,51
10:00:00	63	15,66	0,51
10:01:00	64	15,66	0,51
10:02:00	64	15,64	0,52
10:03:00	64	15,63	0,53
10:04:00	64	15,60	0,54
10:05:00	64	15,58	0,55
10:06:00	64	15,57	0,55
10:07:00	64	15,57	0,56
10:08:00	64	15,55	0,56
10:09:00	64	15,54	0,57
10:10:00	64	15,53	0,58
10:11:00	64	15,51	0,58
10:12:00	64	15,50	0,59
10:13:00	64	15,48	0,60
10:14:00	64	15,48	0,60
10:15:00	64	15,46	0,61
10:16:00	64	15,45	0,61
10:17:00	64	15,45	0,62
10:18:00	64	15,43	0,62
10:19:00	64	15,42	0,63
10:20:00	64	15,40	0,64
10:21:00	64	15,39	0,64
10:22:00	64	15,38	0,65
10:23:00	63	15,37	0,66
10:24:00	64	15,36	0,66
10:25:00	64	15,35	0,67
10:26:00	64	15,33	0,68
10:27:00	64	15,32	0,68
10:28:00	64	15,30	0,69
10:29:00	64	15,30	0,70
10:30:00	64	15,28	0,70
10:31:00	63	15,27	0,71
10:32:00	64	15,26	0,72
10:33:00	64	15,25	0,72
10:34:00	64	15,24	0,73
10:35:00	64	15,22	0,74
10:36:00	64	15,21	0,74
10:37:00	63	15,20	0,75
10:38:00	64	15,18	0,76
10:39:00	63	15,18	0,76
10:40:00	63	15,16	0,77
10:41:00	63	15,15	0,77
10:42:00	64	15,14	0,78
10:43:00	64	15,12	0,79
10:44:00	64	15,11	0,80
10:45:00	64	15,10	0,80
10:46:00	64	15,09	0,81
10:47:00	64	15,08	0,82
10:48:00	64	15,06	0,83
10:49:00	64	15,05	0,83
10:50:00	64	15,03	0,84
10:51:00	64	15,02	0,85
10:52:00	64	15,00	0,86
10:53:00	64	15,00	0,87
10:54:00	64	14,99	0,87
10:55:00	64	14,97	0,88
10:56:00	64	14,96	0,89
10:57:00	64	14,94	0,90
10:58:00	64	14,93	0,91
10:59:00	64	14,91	0,92
11:00:00	64	14,90	0,92
11:01:00	64	14,89	0,93
11:02:00	64	14,88	0,94
11:03:00	64	14,86	0,95
11:04:00	63	14,85	0,95
11:05:00	64	14,84	0,96
11:06:00	64	14,82	0,98
11:07:00	64	14,80	0,99
11:08:00	64	14,79	0,99
11:09:00	63	14,78	1,00
11:10:00	64	14,76	1,01
11:11:00	64	14,76	1,02
11:12:00	64	14,74	1,03
11:13:00	63	14,73	1,04
11:14:00	64	14,70	1,05
11:15:00	64	14,69	1,06
11:16:00	64	14,67	1,07
11:17:00	63	14,67	1,08
11:18:00	64	14,65	1,09
11:19:00	64	14,64	1,10
11:20:00	64	14,62	1,11
11:21:00	64	14,61	1,12
11:22:00	64	14,59	1,13
11:23:00	64	14,58	1,14
11:24:00	64	14,57	1,14
11:25:00	64	14,55	1,15
11:26:00	64	14,54	1,16
11:27:00	64	14,52	1,17
11:28:00	64	14,51	1,19
11:29:00	64	14,50	1,19
11:30:00	64	14,46	1,22
11:31:00	64	14,45	1,23
11:32:00	64	14,43	1,25
11:33:00	64	14,41	1,26
11:34:00	64	14,40	1,27
11:35:00	64	14,38	1,28
11:36:00	64	14,36	1,30
11:37:00	64	14,34	1,31
11:38:00	64	14,33	1,32
11:39:00	64	14,31	1,33
11:40:00	64	14,30	1,34
11:41:00	63	14,29	1,35
11:42:00	64	14,27	1,37
11:43:00	64	14,25	1,38
11:44:00	64	14,23	1,40
11:45:00	64	14,22	1,41
11:46:00	64	14,20	1,42
11:47:00	64	14,19	1,43
11:48:00	64	14,17	1,45
11:49:00	64	14,16	1,46
11:50:00	64	14,13	1,48
11:51:00	64	14,12	1,49
11:52:00	64	14,10	1,51
11:53:00	64	14,08	1,52
11:54:00	64	14,07	1,53
11:55:00	64	14,05	1,55
11:56:00	64	14,04	1,56
11:57:00	64	14,01	1,58
11:58:00	64	14,00	1,59
11:59:00	64	13,98	1,61
12:00:00	64	13,96	1,63
12:01:00	64	13,95	1,64
12:02:00	64	13,93	1,65
12:03:00	64	13,91	1,67
12:04:00	63	13,89	1,69
12:05:00	64	13,88	1,70
12:06:00	64	13,86	1,72
12:07:00	64	13,84	1,74
12:08:00	63	13,82	1,76
12:09:00	64	13,80	1,78
12:10:00	64	13,78	1,79
12:11:00	64	13,77	1,81
12:12:00	63	13,75	1,82
12:13:00	64	13,73	1,84
12:14:00	64	13,71	1,87
12:15:00	64	13,69	1,88
12:16:00	64	13,67	1,90
12:17:00	64	13,65	1,93
12:18:00	64	13,63	1,94
12:19:00	64	13,62	1,96
12:20:00	64	13,59	1,98
12:21:00	64	13,58	2,00
12:22:00	64	13,56	2,02
12:23:00	64	13,54	2,04
12:24:00	64	13,52	2,06
12:25:00	64	13,50	2,08
12:26:00	64	13,48	2,10
12:27:00	64	13,46	2,12
12:28:00	64	13,45	2,14
12:29:00	63	13,42	2,17
12:30:00	64	13,41	2,18
12:31:00	64	13,38	2,22
12:32:00	64	13,36	2,23
12:33:00	63	13,34	2,26
12:34:00	64	13,32	2,28
12:35:00	64	13,30	2,30
12:36:00	64	13,29	2,32
12:37:00	64	13,26	2,35
12:38:00	64	13,25	2,36
12:39:00	64	13,23	2,39
12:40:00	64	13,21	2,41
12:41:00	64	13,19	2,44
12:42:00	64	13,17	2,46
12:43:00	64	13,14	2,50
12:44:00	64	13,11	2,53
12:45:00	64	13,10	2,55
12:46:00	64	13,08	2,58
12:47:00	64	13,05	2,61
12:48:00	64	13,03	2,64
12:49:00	64	13,02	2,66
12:50:00	64	12,99	2,69
12:51:00	64	12,97	2,72
12:52:00	64	12,96	2,74
12:53:00	64	12,93	2,77
12:54:00	64	12,92	2,79
12:55:00	64	12,90	2,82
12:56:00	64	12,88	2,85
12:57:00	64	12,85	2,88
12:58:00	64	12,84	2,91
12:59:00	64	12,81	2,94
13:00:00	64	12,80	2,96
13:01:00	64	12,79	2,98
13:02:00	64	12,76	3,01
13:03:00	64	12,74	3,05
13:04:00	64	12,72	3,07
13:05:00	64	12,70	3,10
13:06:00	64	12,69	3,13
13:07:00	64	12,66	3,16
13:08:00	64	12,65	3,19
13:09:00	63	12,63	3,22
13:10:00	64	12,61	3,24
13:11:00	64	12,59	3,28
13:12:00	64	12,57	3,32
13:13:00	63	12,55	3,34
13:14:00	64	12,54	3,36
13:15:00	64	12,52	3,39
13:16:00	64	12,50	3,43
13:17:00	63	12,48	3,45
13:18:00	64	12,47	3,48
13:19:00	64	12,45	3,52
13:20:00	64	12,43	3,55
13:21:00	64	12,41	3,58
13:22:00	64	12,39	3,61
13:23:00	64	12,38	3,63
13:24:00	64	12,36	3,66
13:25:00	64	12,35	3,68
13:26:00	64	12,33	3,72
13:27:00	64	12,31	3,75
13:28:00	64	12,30	3,78
13:29:00	64	12,27	3,82
13:30:00	64	12,26	3,85
13:31:00	64	12,24	3,88
13:32:00	64	12,23	3,90
13:33:00	64	12,21	3,93
13:34:00	64	12,20	3,96
13:35:00	64	12,18	3,99
13:36:00	64	12,17	4,02
13:37:00	64	12,15	4,05
13:38:00	63	12,13	4,09
13:39:00	64	12,12	4,12
13:40:00	64	12,11	4,14
13:41:00	63	12,09	4,17
13:42:00	64	12,08	4,20
13:43:00	64	12,06	4,23
13:44:00	64	12,05	4,26
13:45:00	64	12,04	4,29
13:46:00	64	12,02	4,32
13:47:00	64	12,00	4,35
13:48:00	64	11,99	4,38
13:49:00	64	11,98	4,40
13:50:00	64	11,97	4,43
13:51:00	64	11,95	4,46
13:52:00	64	11,94	4,49
13:53:00	64	11,93	4,51
13:54:00	64	11,91	4,54
13:55:00	64	11,90	4,57
13:56:00	64	11,89	4,59
13:57:00	64	11,88	4,62
13:58:00	64	11,86	4,66
13:59:00	64	11,86	4,67
14:00:00	64	11,84	4,71
14:01:00	64	11,83	4,72
14:02:00	64	11,82	4,76
14:03:00	64	11,80	4,79
14:04:00	64	11,79	4,83
14:05:00	64	11,78	4,84
14:06:00	64	11,76	4,88
14:07:00	64	11,75	4,92
14:08:00	64	11,74	4,93
14:09:00	64	11,73	4,97
14:10:00	64	11,72	4,99
14:11:00	64	11,70	5,02
14:12:00	64	11,70	5,04
14:13:00	64	11,68	5,08
14:14:00	64	11,67	5,09
14:15:00	64	11,67	5,11
14:16:00	64	11,65	5,15
14:17:00	64	11,64	5,17
14:18:00	64	11,63	5,21
14:19:00	64	11,62	5,22
14:20:00	64	11,61	5,24
14:21:00	64	11,60	5,28
14:22:00	64	11,59	5,30
14:23:00	64	11,58	5,34
14:24:00	63	11,57	5,36
14:25:00	64	11,56	5,38
14:26:00	63	11,55	5,40
14:27:00	63	11,55	5,42
14:28:00	64	11,53	5,45
14:29:00	63	11,52	5,47
14:30:00	64	11,52	5,49
14:31:00	63	11,51	5,51
14:32:00	64	11,50	5,53
14:33:00	64	11,49	5,57
14:34:00	64	11,48	5,59
14:35:00	64	11,47	5,61
14:36:00	64	11,46	5,63
14:37:00	64	11,46	5,65
14:38:00	64	11,45	5,67
14:39:00	63	11,44	5,69
14:40:00	64	11,43	5,72
14:41:00	64	11,43	5,74
14:42:00	64	11,42	5,76
14:43:00	64	11,41	5,78
14:44:00	64	11,40	5,80
14:45:00	64	11,40	5,82
14:46:00	64	11,39	5,84
14:47:00	64	11,38	5,86
14:48:00	63	11,38	5,88
14:49:00	64	11,37	5,90
14:50:00	63	11,36	5,92
14:51:00	64	11,35	5,95
14:52:00	64	11,34	5,97
14:53:00	64	11,34	5,99
14:54:00	64	11,33	6,01
14:55:00	64	11,32	6,03
14:56:00	64	11,32	6,03
14:57:00	64	11,31	6,05
14:58:00	64	11,31	6,08
14:59:00	64	11,30	6,10
15:00:00	64	11,29	6,12
15:01:00	63	11,29	6,14
15:02:00	64	11,28	6,16
15:03:00	64	11,28	6,16
15:04:00	64	11,27	6,19
15:05:00	64	11,26	6,21
15:06:00	64	11,25	6,23
15:07:00	64	11,25	6,25
15:08:00	64	11,25	6,25
15:09:00	64	11,24	6,28
15:10:00	64	11,23	6,30
15:11:00	64	11,22	6,32
15:12:00	64	11,22	6,34
15:13:00	64	11,22	6,34
15:14:00	64	11,21	6,37
15:15:00	64	11,20	6,39
15:16:00	64	11,19	6,41
15:17:00	64	11,19	6,41
15:18:00	64	11,19	6,44
15:19:00	64	11,18	6,46
15:20:00	64	11,18	6,46
15:21:00	64	11,17	6,48
15:22:00	64	11,16	6,51
15:23:00	64	11,16	6,51
15:24:00	64	11,16	6,53
15:25:00	64	11,15	6,55
15:26:00	64	11,15	6,55
15:27:00	64	11,14	6,58
15:28:00	64	11,13	6,60
15:29:00	64	11,13	6,60
15:30:00	64	11,13	6,63
15:31:00	64	11,13	6,63
15:32:00	64	11,12	6,65
15:33:00	63	11,11	6,67
15:34:00	64	11,11	6,67
15:35:00	64	11,10	6,70
15:36:00	64	11,10	6,70
15:37:00	64	11,10	6,72
15:38:00	64	11,09	6,75
15:39:00	64	11,09	6,75
15:40:00	64	11,09	6,75
15:41:00	64	11,08	6,77
15:42:00	64	11,07	6,80
15:43:00	64	11,07	6,80
15:44:00	64	11,07	6,82
15:45:00	64	11,07	6,82
15:46:00	64	11,06	6,85
15:47:00	64	11,05	6,87
15:48:00	64	11,05	6,87
15:49:00	64	11,04	6,89
15:50:00	64	11,04	6,89
15:51:00	64	11,04	6,92
15:52:00	64	11,04	6,92
15:53:00	64	11,03	6,95
15:54:00	64	11,03	6,95
15:55:00	64	11,02	6,97
15:56:00	64	11,01	7,00
15:57:00	64	11,01	7,00
15:58:00	64	11,01	7,00
15:59:00	64	11,01	7,02
16:00:00	64	11,01	7,02
16:01:00	64	11,00	7,05
16:02:00	64	10,99	7,07
16:03:00	64	10,99	7,07
16:04:00	64	10,99	7,07
16:05:00	64	10,98	7,10
16:06:00	64	10,98	7,10
16:07:00	64	10,98	7,12
16:08:00	64	10,98	7,12
16:09:00	64	10,97	7,15
16:10:00	64	10,97	7,15
16:11:00	64	10,96	7,18
16:12:00	64	10,96	7,18
16:13:00	64	10,95	7,20
16:14:00	64	10,95	7,20
16:15:00	64	10,95	7,23
16:16:00	64	10,95	7,23
16:17:00	64	10,94	7,25
16:18:00	64	10,94	7,25
16:19:00	64	10,93	7,28
16:20:00	64	10,93	7,28
16:21:00	64	10,93	7,28
16:22:00	64	10,93	7,31
16:23:00	64	10,93	7,31
16:24:00	64	10,92	7,33
16:25:00	64	10,92	7,33
16:26:00	64	10,92	7,33
16:27:00	64	10,91	7,36
16:28:00	64	10,90	7,39
16:29:00	64	10,90	7,39
16:30:00	64	10,90	7,39
16:31:00	64	10,89	7,41
16:32:00	64	10,89	7,41
16:33:00	64	10,89	7,44
16:34:00	64	10,89	7,44
16:35:00	64	10,89	7,44
16:36:00	64	10,88	7,47
16:37:00	64	10,88	7,47
16:38:00	64	10,88	7,47
16:39:00	64	10,87	7,50
16:40:00	64	10,87	7,50
16:41:00	64	10,86	7,52
16:42:00	64	10,86	7,52
16:43:00	64	10,86	7,52
16:44:00	64	10,86	7,55
16:45:00	64	10,86	7,55
16:46:00	64	10,86	7,55
16:47:00	64	10,85	7,58
16:48:00	64	10,85	7,58
16:49:00	64	10,84	7,61
16:50:00	64	10,84	7,61
16:51:00	64	10,84	7,61
16:52:00	64	10,84	7,63
16:53:00	64	10,84	7,63
16:54:00	64	10,84	7,63
16:55:00	64	10,83	7,66
16:56:00	64	10,83	7,66
16:57:00	64	10,83	7,66
16:58:00	63	10,82	7,69
16:59:00	64	10,82	7,69
17:00:00	64	10,82	7,69
17:01:00	64	10,82	7,69
17:02:00	64	10,81	7,72
17:03:00	64	10,81	7,72
17:04:00	64	10,80	7,75
17:05:00	64	10,80	7,75
17:06:00	64	10,80	7,75
17:07:00	64	10,80	7,75
17:08:00	64	10,80	7,77
17:09:00	64	10,80	7,77
17:10:00	64	10,80	7,77
17:11:00	64	10,79	7,80
17:12:00	64	10,79	7,80
17:13:00	64	10,79	7,80
17:14:00	64	10,79	7,80
17:15:00	64	10,78	7,83
17:16:00	64	10,78	7,83
17:17:00	64	10,77	7,86
17:18:00	64	10,77	7,86
17:19:00	64	10,77	7,86
17:20:00	64	10,77	7,86
17:21:00	64	10,77	7,89
17:22:00	64	10,77	7,89
17:23:00	64	10,77	7,89
17:24:00	64	10,76	7,92
17:25:00	64	10,76	7,92
17:26:00	64	10,76	7,92
17:27:00	64	10,75	7,95
17:28:00	64	10,75	7,95
17:29:00	64	10,75	7,95
17:30:00	64	10,75	7,95
17:31:00	64	10,74	7,97
17:32:00	64	10,74	7,97
17:33:00	64	10,74	7,97
17:34:00	64	10,74	7,97
17:35:00	64	10,74	8,00
17:36:00	64	10,74	8,00
17:37:00	64	10,74	8,00
17:38:00	64	10,74	8,00
17:39:00	64	10,74	8,00
17:40:00	64	10,74	8,00
17:41:00	64	10,73	8,03
17:42:00	64	10,73	8,03
17:43:00	64	10,73	8,03
17:44:00	64	10,73	8,03
17:45:00	64	10,72	8,06
17:46:00	64	10,72	8,06
17:47:00	64	10,72	8,06
17:48:00	64	10,72	8,06
17:49:00	64	10,71	8,09
17:50:00	64	10,71	8,09
17:51:00	64	10,71	8,09
17:52:00	64	10,71	8,09
17:53:00	64	10,71	8,09
17:54:00	64	10,71	8,12
17:55:00	64	10,71	8,12
17:56:00	64	10,71	8,12
17:57:00	64	10,71	8,12
17:58:00	64	10,70	8,15
17:59:00	64	10,70	8,15
18:00:00	64	10,70	8,15
18:01:00	64	10,70	8,15
18:02:00	64	10,69	8,18
18:03:00	64	10,69	8,18
18:04:00	64	10,69	8,18
18:05:00	64	10,69	8,18
18:06:00	64	10,69	8,18
18:07:00	64	10,68	8,21
18:08:00	64	10,68	8,21
18:09:00	64	10,68	8,21
18:10:00	64	10,68	8,21
18:11:00	64	10,68	8,21
18:12:00	64	10,68	8,24
18:13:00	64	10,68	8,24
18:14:00	64	10,68	8,24
18:15:00	64	10,68	8,24
18:16:00	64	10,68	8,24
18:17:00	64	10,67	8,27
18:18:00	64	10,67	8,27
18:19:00	64	10,67	8,27
18:20:00	64	10,67	8,27
18:21:00	64	10,66	8,30
18:22:00	64	10,66	8,30
18:23:00	64	10,66	8,30
18:24:00	64	10,66	8,30
18:25:00	64	10,66	8,30
18:26:00	64	10,65	8,33
18:27:00	64	10,65	8,33
18:28:00	64	10,65	8,33
18:29:00	64	10,65	8,33
18:30:00	64	10,65	8,33
18:31:00	64	10,65	8,36
18:32:00	64	10,65	8,36
18:33:00	64	10,65	8,36
18:34:00	64	10,65	8,36
18:35:00	64	10,65	8,36
18:36:00	64	10,65	8,36
18:37:00	64	10,65	8,36
18:38:00	64	10,64	8,39
18:39:00	64	10,64	8,39
18:40:00	63	10,64	8,39
18:41:00	64	10,64	8,39
18:42:00	64	10,64	8,39
18:43:00	64	10,64	8,39
18:44:00	64	10,63	8,43
18:45:00	64	10,63	8,43
18:46:00	64	10,63	8,43
18:47:00	64	10,63	8,43
18:48:00	64	10,63	8,43
18:49:00	64	10,63	8,46
18:50:00	64	10,63	8,46
18:51:00	64	10,63	8,46
18:52:00	64	10,63	8,46
18:53:00	64	10,63	8,46
18:54:00	64	10,63	8,46
18:55:00	64	10,62	8,49
18:56:00	64	10,62	8,49
18:57:00	64	10,62	8,49
18:58:00	64	10,62	8,49
18:59:00	64	10,62	8,49
19:00:00	64	10,62	8,49
19:01:00	64	10,61	8,52
19:02:00	64	10,61	8,52
19:03:00	64	10,61	8,52
19:04:00	64	10,61	8,52
19:05:00	64	10,61	8,52
19:06:00	64	10,61	8,52
19:07:00	64	10,61	8,52
19:08:00	64	10,60	8,55
19:09:00	64	10,60	8,55
19:10:00	64	10,60	8,55
19:11:00	64	10,60	8,55
19:12:00	64	10,60	8,55
19:13:00	64	10,60	8,55
19:14:00	64	10,60	8,55
19:15:00	64	10,59	8,58
19:16:00	64	10,59	8,58
19:17:00	64	10,59	8,58
19:18:00	64	10,59	8,58
19:19:00	64	10,59	8,58
19:20:00	64	10,59	8,58
19:21:00	64	10,59	8,61
19:22:00	64	10,59	8,61
19:23:00	64	10,59	8,61
19:24:00	64	10,59	8,61
19:25:00	64	10,59	8,61
19:26:00	64	10,59	8,61
19:27:00	64	10,59	8,61
19:28:00	64	10,59	8,61
19:29:00	64	10,58	8,64
19:30:00	64	10,58	8,64
19:31:00	64	10,58	8,64
19:32:00	64	10,58	8,64
19:33:00	64	10,58	8,64
19:34:00	64	10,58	8,64
19:35:00	64	10,58	8,64
19:36:00	64	10,58	8,64
19:37:00	64	10,57	8,68
19:38:00	64	10,57	8,68
19:39:00	64	10,57	8,68
19:40:00	64	10,57	8,68
19:41:00	64	10,57	8,68
19:42:00	64	10,57	8,68
19:43:00	64	10,57	8,68
19:44:00	64	10,57	8,68
19:45:00	64	10,56	8,71
19:46:00	64	10,56	8,71
19:47:00	64	10,56	8,71
19:48:00	64	10,56	8,71
19:49:00	64	10,56	8,71
19:50:00	64	10,56	8,71
19:51:00	64	10,56	8,71
19:52:00	64	10,56	8,71
19:53:00	64	10,56	8,74
19:54:00	64	10,56	8,74
19:55:00	64	10,56	8,74
19:56:00	64	10,56	8,74
19:57:00	64	10,56	8,74
19:58:00	64	10,56	8,74
19:59:00	64	10,56	8,74
20:00:00	64	10,56	8,74
20:01:00	64	10,55	8,77
20:02:00	64	10,55	8,77
20:03:00	64	10,55	8,77
20:04:00	64	10,55	8,77
20:05:00	64	10,55	8,77
20:06:00	64	10,55	8,77
20:07:00	64	10,55	8,77
20:08:00	64	10,55	8,77
20:09:00	64	10,55	8,77
20:10:00	64	10,54	8,81
20:11:00	64	10,54	8,81
20:12:00	64	10,54	8,81
20:13:00	64	10,54	8,81
20:14:00	64	10,54	8,81
20:15:00	64	10,54	8,81
20:16:00	64	10,54	8,81
20:17:00	64	10,54	8,81
20:18:00	64	10,54	8,81
20:19:00	64	10,54	8,81
20:20:00	64	10,54	8,81
20:21:00	64	10,54	8,84
20:22:00	64	10,54	8,84
20:23:00	64	10,54	8,84
20:24:00	64	10,54	8,84
20:25:00	64	10,54	8,84
20:26:00	64	10,54	8,84
20:27:00	64	10,54	8,84
20:28:00	64	10,54	8,84
20:29:00	64	10,53	8,87
20:30:00	64	10,53	8,87
20:31:00	64	10,53	8,87
20:32:00	64	10,53	8,87
20:33:00	64	10,53	8,87
20:34:00	64	10,53	8,87
20:35:00	64	10,53	8,87
20:36:00	64	10,53	8,87
20:37:00	64	10,53	8,87
20:38:00	64	10,53	8,87
20:39:00	64	10,53	8,87
20:40:00	64	10,52	8,90
20:41:00	64	10,52	8,90
20:42:00	64	10,52	8,90
20:43:00	64	10,52	8,90
20:44:00	64	10,52	8,90
20:45:00	64	10,52	8,90
20:46:00	64	10,52	8,90
20:47:00	64	10,52	8,90
20:48:00	64	10,52	8,90
20:49:00	64	10,52	8,90
20:50:00	64	10,51	8,94
20:51:00	63	10,51	8,94
20:52:00	64	10,51	8,94
20:53:00	64	10,51	8,94
20:54:00	64	10,51	8,94
20:55:00	64	10,51	8,94
20:56:00	64	10,51	8,94
20:57:00	64	10,51	8,94
20:58:00	64	10,51	8,94
20:59:00	64	10,50	8,97
21:00:00	64	10,50	8,97
21:01:00	64	10,50	8,97
21:02:00	64	10,50	8,97
21:03:00	64	10,50	8,97
21:04:00	64	10,50	8,97
21:05:00	64	10,50	8,97
21:06:00	64	10,50	8,97
21:07:00	64	10,50	8,97
21:08:00	64	10,50	8,97
21:09:00	64	10,50	8,97
21:10:00	64	10,50	8,97
21:11:00	64	10,50	8,97
21:12:00	64	10,50	8,97
21:13:00	64	10,50	8,97
21:14:00	64	10,50	8,97
21:15:00	64	10,50	8,97
21:16:00	64	10,50	8,97
21:17:00	64	10,50	9,00
21:18:00	64	10,50	9,00
21:19:00	64	10,50	9,00
21:20:00	64	10,50	9,00
21:21:00	64	10,50	9,00
21:22:00	64	10,50	9,00
21:23:00	64	10,50	9,00
21:24:00	64	10,50	9,00
21:25:00	64	10,50	9,00
21:26:00	64	10,50	9,00
21:27:00	64	10,50	9,00
21:28:00	64	10,50	9,00
21:29:00	64	10,50	9,00
21:30:00	64	10,49	9,04
21:31:00	64	10,49	9,04
21:32:00	64	10,49	9,04
21:33:00	64	10,49	9,04
21:34:00	64	10,49	9,04
21:35:00	64	10,49	9,04
21:36:00	64	10,49	9,04
21:37:00	64	10,49	9,04
21:38:00	64	10,49	9,04
21:39:00	64	10,49	9,04
21:40:00	64	10,49	9,04
21:41:00	64	10,49	9,04
21:42:00	64	10,49	9,04
21:43:00	64	10,48	9,07
21:44:00	64	10,48	9,07
21:45:00	64	10,48	9,07
21:46:00	64	10,48	9,07
21:47:00	64	10,48	9,07
21:48:00	64	10,48	9,07
21:49:00	64	10,48	9,07
21:50:00	64	10,48	9,07
21:51:00	64	10,48	9,07
21:52:00	64	10,48	9,07
21:53:00	64	10,48	9,07
21:54:00	64	10,48	9,07
21:55:00	64	10,48	9,07
21:56:00	64	10,47	9,10
21:57:00	64	10,47	9,10
21:58:00	64	10,47	9,10
21:59:00	64	10,47	9,10
22:00:00	64	10,47	9,10
22:01:00	64	10,47	9,10
22:02:00	64	10,47	9,10
22:03:00	64	10,47	9,10
22:04:00	64	10,47	9,10
22:05:00	64	10,47	9,10
22:06:00	64	10,47	9,10
22:07:00	64	10,47	9,10
22:08:00	64	10,47	9,14
22:09:00	64	10,47	9,14
22:10:00	64	10,47	9,14
22:11:00	64	10,47	9,14
22:12:00	64	10,47	9,14
22:13:00	64	10,47	9,14
22:14:00	64	10,47	9,14
22:15:00	64	10,47	9,14
22:16:00	64	10,47	9,14
22:17:00	64	10,47	9,14
22:18:00	64	10,47	9,14
22:19:00	64	10,47	9,14
22:20:00	64	10,47	9,14
22:21:00	64	10,47	9,14
22:22:00	64	10,47	9,14
22:23:00	64	10,47	9,14
22:24:00	64	10,46	9,17
22:25:00	64	10,46	9,17
22:26:00	64	10,46	9,17
22:27:00	64	10,46	9,17
22:28:00	64	10,46	9,17
22:29:00	64	10,46	9,17
22:30:00	64	10,46	9,17
22:31:00	64	10,46	9,17
22:32:00	64	10,46	9,17
22:33:00	64	10,46	9,17
22:34:00	64	10,46	9,17
22:35:00	64	10,46	9,17
22:36:00	64	10,46	9,17
22:37:00	64	10,46	9,17
22:38:00	64	10,45	9,20
22:39:00	64	10,46	9,17
22:40:00	64	10,45	9,20
22:41:00	64	10,45	9,20
22:42:00	64	10,45	9,20
22:43:00	64	10,45	9,20
22:44:00	64	10,45	9,20
22:45:00	64	10,45	9,20
22:46:00	64	10,45	9,20
22:47:00	64	10,45	9,20
22:48:00	64	10,45	9,20
22:49:00	64	10,45	9,20
22:50:00	64	10,45	9,20
22:51:00	64	10,45	9,20
22:52:00	64	10,45	9,20
22:53:00	64	10,45	9,20
22:54:00	64	10,45	9,20
22:55:00	64	10,45	9,20
22:56:00	64	10,45	9,20
22:57:00	64	10,45	9,20
22:58:00	64	10,45	9,24
22:59:00	64	10,45	9,24
23:00:00	64	10,45	9,24
23:01:00	64	10,45	9,24
23:02:00	64	10,45	9,24
23:03:00	64	10,45	9,24
23:04:00	64	10,45	9,24
23:05:00	64	10,45	9,24
23:06:00	64	10,45	9,24
23:07:00	64	10,45	9,24
23:08:00	64	10,45	9,24
23:09:00	64	10,45	9,24
23:10:00	64	10,45	9,24
23:11:00	64	10,45	9,24
23:12:00	64	10,45	9,24
23:13:00	64	10,45	9,24
23:14:00	64	10,45	9,24
23:15:00	64	10,45	9,24
23:16:00	64	10,45	9,24
23:17:00	64	10,44	9,27
23:18:00	64	10,44	9,27
23:19:00	64	10,44	9,27
23:20:00	64	10,44	9,27
23:21:00	64	10,44	9,27
23:22:00	63	10,44	9,27
23:23:00	64	10,44	9,27
23:24:00	63	10,44	9,27
23:25:00	64	10,44	9,27
23:26:00	64	10,44	9,27
23:27:00	64	10,44	9,27
23:28:00	64	10,44	9,27
23:29:00	64	10,44	9,27
23:30:00	64	10,44	9,27
23:31:00	64	10,44	9,27
23:32:00	64	10,44	9,27
23:33:00	64	10,44	9,27
23:34:00	64	10,44	9,27
23:35:00	64	10,44	9,27
23:36:00	64	10,43	9,31
23:37:00	64	10,43	9,31
23:38:00	64	10,43	9,31
23:39:00	64	10,43	9,31
23:40:00	64	10,43	9,31
23:41:00	64	10,43	9,31
23:42:00	64	10,43	9,31
23:43:00	64	10,43	9,31
23:44:00	64	10,43	9,31
23:45:00	64	10,43	9,31
23:46:00	64	10,43	9,31
23:47:00	64	10,43	9,31
23:48:00	63	10,43	9,31
23:49:00	63	10,43	9,31
23:50:00	64	10,43	9,31
23:51:00	64	10,43	9,31
23:52:00	64	10,43	9,31
23:53:00	64	10,43	9,31
23:54:00	63	10,43	9,31
23:55:00	64	10,42	9,34
23:56:00	63	10,42	9,34
23:57:00	64	10,42	9,34
23:58:00	64	10,42	9,34
23:59:00	64	10,42	9,34
24:00:00	63	10,42	9,34
24:01:00	64	10,42	9,34
24:02:00	64	10,42	9,34
24:03:00	64	10,42	9,34
24:04:00	64	10,42	9,34
24:05:00	63	10,42	9,34
24:06:00	64	10,42	9,34
24:07:00	64	10,42	9,34
24:08:00	64	10,42	9,34
24:09:00	63	10,42	9,34
24:10:00	64	10,42	9,34
24:11:00	64	10,42	9,34
24:12:00	64	10,42	9,34
24:13:00	64	10,42	9,34
24:14:00	64	10,42	9,34
24:15:00	64	10,42	9,34
24:16:00	64	10,42	9,34
24:17:00	64	10,41	9,38
24:18:00	63	10,41	9,38
24:19:00	63	10,41	9,38
24:20:00	64	10,41	9,38
24:21:00	64	10,41	9,38
24:22:00	64	10,41	9,38
24:23:00	64	10,41	9,38
24:24:00	64	10,41	9,38
24:25:00	64	10,41	9,38
24:26:00	64	10,41	9,38
24:27:00	64	10,41	9,38
24:28:00	64	10,41	9,38
24:29:00	64	10,41	9,38
24:30:00	64	10,41	9,38
24:31:00	63	10,41	9,38
24:32:00	64	10,41	9,38
24:33:00	64	10,41	9,38
24:34:00	64	10,41	9,38
24:35:00	64	10,41	9,38
24:36:00	63	10,41	9,38
24:37:00	64	10,41	9,38
24:38:00	63	10,41	9,41
24:39:00	64	10,41	9,41
24:40:00	63	10,41	9,38
24:41:00	64	10,41	9,38
24:42:00	64	10,41	9,41
24:43:00	64	10,41	9,41
24:44:00	64	10,41	9,41
24:45:00	64	10,41	9,41
24:46:00	64	10,41	9,41
24:47:00	64	10,41	9,41
24:48:00	64	10,41	9,41
24:49:00	64	10,41	9,41
24:50:00	64	10,41	9,41
24:51:00	64	10,41	9,41
24:52:00	64	10,41	9,41
24:53:00	64	10,41	9,41
24:54:00	64	10,41	9,41
24:55:00	64	10,41	9,41
24:56:00	64	10,41	9,41
24:57:00	64	10,41	9,41
24:58:00	64	10,41	9,41
24:59:00	64	10,41	9,41
25:00:00	64	10,41	9,41
25:01:00	64	10,41	9,41
25:02:00	64	10,40	9,45
25:03:00	64	10,40	9,45
25:04:00	64	10,40	9,45
25:05:00	64	10,40	9,45
25:06:00	64	10,40	9,45
25:07:00	64	10,40	9,45
25:08:00	64	10,40	9,45
25:09:00	64	10,40	9,45
25:10:00	64	10,40	9,45
25:11:00	64	10,40	9,45
25:12:00	64	10,40	9,45
25:13:00	64	10,40	9,45
25:14:00	64	10,40	9,45
25:15:00	64	10,40	9,45
25:16:00	64	10,40	9,45
25:17:00	64	10,40	9,45
25:18:00	64	10,40	9,45
25:19:00	64	10,40	9,45
25:20:00	64	10,40	9,45
25:21:00	64	10,40	9,45
25:22:00	64	10,40	9,45
25:23:00	64	10,40	9,45
25:24:00	64	10,40	9,45
25:25:00	64	10,40	9,45
25:26:00	64	10,40	9,45
25:27:00	64	10,40	9,45
25:28:00	64	10,40	9,45
25:29:00	64	10,40	9,45
25:30:00	64	10,40	9,45
25:31:00	64	10,40	9,45
25:32:00	64	10,39	9,48
25:33:00	64	10,39	9,48
25:34:00	63	10,39	9,48
25:35:00	63	10,39	9,48
25:36:00	63	10,39	9,48
25:37:00	64	10,39	9,48
25:38:00	64	10,39	9,48
25:39:00	64	10,39	9,48
25:40:00	64	10,39	9,48
25:41:00	64	10,39	9,48
25:42:00	64	10,39	9,48
25:43:00	64	10,39	9,48
25:44:00	64	10,39	9,48
25:45:00	64	10,39	9,48
25:46:00	64	10,39	9,48
25:47:00	63	10,39	9,48
25:48:00	63	10,39	9,48
25:49:00	64	10,39	9,48
25:50:00	64	10,39	9,48
25:51:00	64	10,39	9,48
25:52:00	64	10,39	9,48
25:53:00	63	10,39	9,48
25:54:00	64	10,39	9,48
25:55:00	64	10,39	9,48
25:56:00	64	10,38	9,52
25:57:00	63	10,38	9,52
25:58:00	64	10,38	9,52
25:59:00	64	10,38	9,52
26:00:00	64	10,38	9,52
26:01:00	64	10,38	9,52
26:02:00	64	10,38	9,52
26:03:00	64	10,38	9,52
26:04:00	64	10,38	9,52
26:05:00	64	10,38	9,52
26:06:00	64	10,38	9,52
26:07:00	63	10,38	9,52
26:08:00	64	10,38	9,52
26:09:00	64	10,38	9,52
26:10:00	64	10,38	9,52
26:11:00	64	10,38	9,52
26:12:00	64	10,38	9,52
26:13:00	64	10,38	9,52
26:14:00	64	10,38	9,52
26:15:00	64	10,38	9,52
26:16:00	63	10,38	9,52
26:17:00	64	10,38	9,52
26:18:00	64	10,38	9,52
26:19:00	64	10,38	9,52
26:20:00	64	10,38	9,55
26:21:00	64	10,38	9,55
26:22:00	64	10,38	9,55
26:23:00	64	10,38	9,55
26:24:00	64	10,38	9,55
26:25:00	64	10,38	9,55
26:26:00	64	10,38	9,55
26:27:00	64	10,38	9,55
26:28:00	64	10,38	9,55
26:29:00	63	10,38	9,55
26:30:00	64	10,38	9,55
26:31:00	64	10,38	9,55
26:32:00	64	10,38	9,55
26:33:00	64	10,38	9,55
26:34:00	64	10,38	9,55
26:35:00	64	10,38	9,55
26:36:00	64	10,38	9,55
26:37:00	64	10,38	9,55
26:38:00	64	10,38	9,55
26:39:00	64	10,38	9,55
26:40:00	64	10,38	9,55
26:41:00	64	10,38	9,55
26:42:00	64	10,38	9,55
26:43:00	64	10,38	9,55
26:44:00	64	10,38	9,55
26:45:00	64	10,38	9,55
26:46:00	64	10,38	9,55
26:47:00	64	10,38	9,55
26:48:00	64	10,38	9,55
26:49:00	64	10,38	9,55
26:50:00	64	10,37	9,59
26:51:00	64	10,37	9,59
26:52:00	64	10,37	9,59
26:53:00	64	10,37	9,59
26:54:00	64	10,37	9,59
26:55:00	64	10,37	9,59
26:56:00	64	10,37	9,59
26:57:00	64	10,37	9,59
26:58:00	64	10,37	9,59
26:59:00	64	10,37	9,59
27:00:00	64	10,37	9,59
27:01:00	64	10,37	9,59
27:02:00	64	10,37	9,59
27:03:00	64	10,37	9,59
27:04:00	64	10,37	9,59
27:05:00	64	10,37	9,59
27:06:00	64	10,37	9,59
27:07:00	64	10,37	9,59
27:08:00	64	10,37	9,59
27:09:00	64	10,37	9,59
27:10:00	64	10,37	9,59
27:11:00	63	10,37	9,59
27:12:00	64	10,37	9,59
27:13:00	64	10,37	9,59
27:14:00	63	10,37	9,59
27:15:00	63	10,37	9,59
27:16:00	64	10,37	9,59
27:17:00	63	10,37	9,59
27:18:00	64	10,37	9,59
27:19:00	64	10,37	9,59
27:20:00	64	10,37	9,59
27:21:00	64	10,37	9,59
27:22:00	64	10,37	9,59
27:23:00	64	10,37	9,59
27:24:00	64	10,37	9,59
27:25:00	64	10,37	9,59
27:26:00	64	10,37	9,59
27:27:00	64	10,37	9,59
27:28:00	64	10,37	9,59
27:29:00	64	10,37	9,59
27:30:00	64	10,37	9,59
27:31:00	64	10,37	9,59
27:32:00	64	10,37	9,59
27:33:00	64	10,36	9,62
27:34:00	64	10,36	9,62
27:35:00	64	10,37	9,59
27:36:00	64	10,37	9,59
27:37:00	64	10,36	9,62
27:38:00	63	10,36	9,62
27:39:00	64	10,36	9,62
27:40:00	64	10,37	9,59
27:41:00	64	10,36	9,62
27:42:00	64	10,36	9,62
27:43:00	64	10,36	9,62
27:44:00	64	10,36	9,62
27:45:00	64	10,36	9,62
27:46:00	64	10,36	9,62
27:47:00	63	10,36	9,62
27:48:00	64	10,36	9,62
27:49:00	63	10,36	9,62
27:50:00	64	10,36	9,62
27:51:00	64	10,36	9,62
27:52:00	64	10,36	9,62
27:53:00	64	10,36	9,62
27:54:00	64	10,36	9,62
27:55:00	64	10,36	9,62
27:56:00	64	10,36	9,62
27:57:00	64	10,36	9,62
27:58:00	64	10,36	9,62
27:59:00	64	10,36	9,62
28:00:00	64	10,36	9,62
28:01:00	63	10,36	9,62
28:02:00	64	10,36	9,62
28:03:00	64	10,36	9,66
28:04:00	64	10,36	9,66
28:05:00	64	10,36	9,66
28:06:00	64	10,36	9,66
28:07:00	64	10,36	9,66
28:08:00	64	10,36	9,66
28:09:00	64	10,36	9,66
28:10:00	64	10,36	9,66
28:11:00	64	10,36	9,66
28:12:00	64	10,36	9,66
28:13:00	64	10,36	9,66
28:14:00	64	10,36	9,66
28:15:00	64	10,36	9,66
28:16:00	64	10,36	9,66
28:17:00	64	10,36	9,66
28:18:00	64	10,36	9,66
28:19:00	63	10,36	9,66
28:20:00	64	10,36	9,66
28:21:00	64	10,36	9,66
28:22:00	64	10,36	9,66
28:23:00	64	10,36	9,66
28:24:00	64	10,36	9,66
28:25:00	64	10,36	9,66
