Repository: ProgWizer/parser

File: project-root/data/Data Acquisition/Data Acquisition/2009 year (240)/UCA R Dragon G1560+0.8gpsLX+30%MKU+1.5%RPM+0.4%FL+0.15%LTR-100 (45C).txt
--Test Summary--
Full Path and File Name	
Instrument Name	4262R
Instrument Type	Model 4262 Twin Cell UCA
Instrument Serial Number	111R
Test Start Date	13.07.2009
Test Start Time	18:08:01
Test Stop Date	
Test Stop Time	
Test Length	
Final Sample Time Offset	
Controller Schedule Name	
Sampling Period	60 seconds
Comments	T: 45(120), 65(240)
Information	WellID	
Information	Customer	PetroAlliance
Information	CementClass	G
Information	CementMfr	Dykerhoff
Information	Additives	0.8gpsLX+30%MKU+1.5%RPM+0.4%FL+0.15%LTR-100
Information	Density	1560
Information	BHCT	45
Information	BHST	65
Information	FluidLoss	
Information	JobType	Research
Calculated Value	CS_50	6:11:00
Calculated Value	CS_500	8:33:00
Calculated Value	CS_Time8h	2,14 MPa
Calculated Value	CS_Time16h	N/A
Calculated Value	CS_Time24h	N/A
Calculated Value	CS_Time48h	N/A
Calculated Value	CS_Time72h	N/A
Calculated Curve	Compressive Strength	Compressive strength type A (less than 14 lb/gal)
Initial Temperature (°C)	21 °C
Initial Transit Time (microsec/in)	17,17 microsec/in
Initial Compressive Strength (MPa)	0,00 MPa
--Data--
Time (HH:MM:SS)	Temperature (°C)	Transit Time (microsec/in)	Compressive Strength (MPa)
0:00:00	21	17,17	0,00
0:01:00	21	17,17	0,00
0:02:00	22	17,18	0,00
0:03:00	21	17,19	0,00
0:04:00	22	17,19	0,00
0:05:00	22	17,20	0,00
0:06:00	22	17,20	0,00
0:07:00	22	17,20	0,00
0:08:00	22	17,20	0,00
0:09:00	22	17,21	0,00
0:10:00	22	17,22	0,00
0:11:00	22	17,22	0,00
0:12:00	22	17,22	0,00
0:13:00	23	17,22	0,00
0:14:00	23	17,22	0,00
0:15:00	23	17,21	0,00
0:16:00	23	17,21	0,00
0:17:00	24	17,21	0,00
0:18:00	24	17,21	0,00
0:19:00	24	17,20	0,00
0:20:00	24	17,19	0,00
0:21:00	25	17,19	0,00
0:22:00	25	17,19	0,00
0:23:00	25	17,19	0,00
0:24:00	25	17,18	0,00
0:25:00	25	17,19	0,00
0:26:00	26	17,19	0,00
0:27:00	26	17,18	0,00
0:28:00	26	17,18	0,00
0:29:00	26	17,18	0,00
0:30:00	27	17,17	0,00
0:31:00	27	17,16	0,00
0:32:00	27	17,16	0,00
0:33:00	27	17,16	0,00
0:34:00	27	17,16	0,00
0:35:00	27	17,16	0,00
0:36:00	28	17,15	0,01
0:37:00	28	17,14	0,01
0:38:00	28	17,14	0,01
0:39:00	29	17,13	0,01
0:40:00	29	17,13	0,01
0:41:00	29	17,13	0,01
0:42:00	29	17,12	0,01
0:43:00	29	17,12	0,01
0:44:00	30	17,11	0,02
0:45:00	30	17,10	0,02
0:46:00	30	17,10	0,02
0:47:00	30	17,10	0,02
0:48:00	30	17,10	0,02
0:49:00	30	17,09	0,02
0:50:00	30	17,09	0,02
0:51:00	31	17,08	0,03
0:52:00	31	17,08	0,03
0:53:00	31	17,07	0,03
0:54:00	31	17,07	0,03
0:55:00	32	17,07	0,03
0:56:00	32	17,07	0,03
0:57:00	32	17,07	0,03
0:58:00	33	17,06	0,03
0:59:00	32	17,06	0,03
1:00:00	33	17,06	0,03
1:01:00	33	17,06	0,03
1:02:00	33	17,06	0,03
1:03:00	33	17,05	0,03
1:04:00	33	17,05	0,03
1:05:00	34	17,05	0,03
1:06:00	34	17,05	0,03
1:07:00	34	17,04	0,04
1:08:00	34	17,04	0,04
1:09:00	34	17,04	0,04
1:10:00	35	17,04	0,04
1:11:00	35	17,03	0,04
1:12:00	35	17,03	0,04
1:13:00	35	17,03	0,04
1:14:00	35	17,02	0,04
1:15:00	35	17,02	0,04
1:16:00	35	17,01	0,05
1:17:00	36	17,01	0,05
1:18:00	36	17,01	0,05
1:19:00	36	17,01	0,05
1:20:00	37	17,01	0,05
1:21:00	37	17,01	0,05
1:22:00	37	17,01	0,05
1:23:00	37	17,01	0,05
1:24:00	37	17,01	0,05
1:25:00	37	17,00	0,05
1:26:00	38	17,00	0,05
1:27:00	38	17,00	0,05
1:28:00	38	17,00	0,05
1:29:00	39	17,00	0,05
1:30:00	39	17,00	0,05
1:31:00	38	16,99	0,05
1:32:00	39	17,00	0,05
1:33:00	39	16,99	0,05
1:34:00	39	16,99	0,05
1:35:00	39	16,99	0,05
1:36:00	40	16,99	0,05
1:37:00	40	16,98	0,05
1:38:00	40	16,99	0,05
1:39:00	40	16,99	0,05
1:40:00	40	16,99	0,05
1:41:00	41	16,99	0,05
1:42:00	41	16,99	0,05
1:43:00	41	16,99	0,05
1:44:00	41	16,99	0,05
1:45:00	41	17,00	0,05
1:46:00	42	16,99	0,05
1:47:00	42	16,99	0,05
1:48:00	42	17,01	0,05
1:49:00	42	17,01	0,05
1:50:00	42	17,01	0,05
1:51:00	43	17,02	0,04
1:52:00	43	17,02	0,04
1:53:00	43	17,03	0,04
1:54:00	43	17,03	0,04
1:55:00	44	17,03	0,04
1:56:00	44	17,04	0,04
1:57:00	44	17,04	0,04
1:58:00	44	17,04	0,04
1:59:00	44	17,04	0,04
2:00:00	44	17,04	0,04
2:01:00	44	17,04	0,04
2:02:00	45	17,05	0,03
2:03:00	45	17,05	0,03
2:04:00	45	17,06	0,03
2:05:00	45	17,06	0,03
2:06:00	45	17,07	0,03
2:07:00	45	17,07	0,03
2:08:00	45	17,08	0,03
2:09:00	46	17,08	0,03
2:10:00	46	17,08	0,03
2:11:00	45	17,09	0,02
2:12:00	46	17,08	0,03
2:13:00	45	17,11	0,02
2:14:00	46	17,10	0,02
2:15:00	46	17,11	0,02
2:16:00	46	17,11	0,02
2:17:00	46	17,12	0,01
2:18:00	46	17,13	0,01
2:19:00	46	17,13	0,01
2:20:00	46	17,13	0,01
2:21:00	46	17,14	0,01
2:22:00	47	17,15	0,01
2:23:00	47	17,16	0,00
2:24:00	46	17,16	0,00
2:25:00	47	17,16	0,00
2:26:00	47	17,16	0,00
2:27:00	47	17,17	0,00
2:28:00	47	17,18	0,00
2:29:00	47	17,20	0,00
2:30:00	47	17,20	0,00
2:31:00	47	17,21	0,00
2:32:00	47	17,22	0,00
2:33:00	47	17,22	0,00
2:34:00	48	17,23	0,00
2:35:00	47	17,23	0,00
2:36:00	48	17,24	0,00
2:37:00	47	17,24	0,00
2:38:00	47	17,25	0,00
2:39:00	48	17,25	0,00
2:40:00	47	17,25	0,00
2:41:00	48	17,25	0,00
2:42:00	48	17,27	0,00
2:43:00	48	17,27	0,00
2:44:00	48	17,28	0,00
2:45:00	48	17,28	0,00
2:46:00	48	17,28	0,00
2:47:00	48	17,28	0,00
2:48:00	49	17,29	0,00
2:49:00	48	17,29	0,00
2:50:00	49	17,30	0,00
2:51:00	48	17,31	0,00
2:52:00	49	17,31	0,00
2:53:00	49	17,32	0,00
2:54:00	49	17,32	0,00
2:55:00	49	17,33	0,00
2:56:00	49	17,34	0,00
2:57:00	49	17,34	0,00
2:58:00	49	17,34	0,00
2:59:00	49	17,34	0,00
3:00:00	49	17,34	0,00
3:01:00	50	17,36	0,00
3:02:00	50	17,36	0,00
3:03:00	49	17,36	0,00
3:04:00	49	17,37	0,00
3:05:00	50	17,37	0,00
3:06:00	50	17,37	0,00
3:07:00	50	17,37	0,00
3:08:00	50	17,37	0,00
3:09:00	50	17,37	0,00
3:10:00	50	17,38	0,00
3:11:00	50	17,38	0,00
3:12:00	50	17,39	0,00
3:13:00	50	17,38	0,00
3:14:00	50	17,39	0,00
3:15:00	51	17,40	0,00
3:16:00	50	17,40	0,00
3:17:00	50	17,40	0,00
3:18:00	51	17,40	0,00
3:19:00	51	17,40	0,00
3:20:00	51	17,39	0,00
3:21:00	51	17,40	0,00
3:22:00	51	17,40	0,00
3:23:00	51	17,40	0,00
3:24:00	51	17,40	0,00
3:25:00	51	17,40	0,00
3:26:00	51	17,40	0,00
3:27:00	51	17,40	0,00
3:28:00	51	17,40	0,00
3:29:00	51	17,40	0,00
3:30:00	51	17,40	0,00
3:31:00	51	17,40	0,00
3:32:00	52	17,40	0,00
3:33:00	52	17,40	0,00
3:34:00	52	17,40	0,00
3:35:00	52	17,40	0,00
3:36:00	52	17,41	0,00
3:37:00	52	17,41	0,00
3:38:00	52	17,41	0,00
3:39:00	52	17,41	0,00
3:40:00	52	17,42	0,00
3:41:00	53	17,41	0,00
3:42:00	53	17,42	0,00
3:43:00	53	17,42	0,00
3:44:00	53	17,42	0,00
3:45:00	53	17,42	0,00
3:46:00	53	17,42	0,00
3:47:00	53	17,42	0,00
3:48:00	53	17,42	0,00
3:49:00	53	17,42	0,00
3:50:00	53	17,42	0,00
3:51:00	53	17,43	0,00
3:52:00	53	17,42	0,00
3:53:00	53	17,42	0,00
3:54:00	53	17,43	0,00
3:55:00	54	17,43	0,00
3:56:00	54	17,43	0,00
3:57:00	54	17,43	0,00
3:58:00	53	17,43	0,00
3:59:00	54	17,43	0,00
4:00:00	54	17,43	0,00
4:01:00	54	17,43	0,00
4:02:00	55	17,43	0,00
4:03:00	54	17,42	0,00
4:04:00	54	17,42	0,00
4:05:00	54	17,42	0,00
4:06:00	55	17,42	0,00
4:07:00	55	17,42	0,00
4:08:00	55	17,42	0,00
4:09:00	55	17,42	0,00
4:10:00	55	17,42	0,00
4:11:00	55	17,42	0,00
4:12:00	55	17,42	0,00
4:13:00	55	17,41	0,00
4:14:00	55	17,41	0,00
4:15:00	55	17,40	0,00
4:16:00	55	17,40	0,00
4:17:00	56	17,40	0,00
4:18:00	56	17,40	0,00
4:19:00	56	17,40	0,00
4:20:00	56	17,40	0,00
4:21:00	56	17,40	0,00
4:22:00	56	17,39	0,00
4:23:00	56	17,39	0,00
4:24:00	56	17,38	0,00
4:25:00	56	17,38	0,00
4:26:00	56	17,37	0,00
4:27:00	56	17,37	0,00
4:28:00	56	17,37	0,00
4:29:00	57	17,37	0,00
4:30:00	56	17,36	0,00
4:31:00	57	17,36	0,00
4:32:00	57	17,35	0,00
4:33:00	56	17,34	0,00
4:34:00	57	17,34	0,00
4:35:00	57	17,34	0,00
4:36:00	57	17,33	0,00
4:37:00	57	17,33	0,00
4:38:00	57	17,32	0,00
4:39:00	57	17,31	0,00
4:40:00	58	17,31	0,00
4:41:00	57	17,30	0,00
4:42:00	58	17,30	0,00
4:43:00	57	17,29	0,00
4:44:00	58	17,28	0,00
4:45:00	57	17,28	0,00
4:46:00	58	17,27	0,00
4:47:00	58	17,26	0,00
4:48:00	58	17,25	0,00
4:49:00	58	17,25	0,00
4:50:00	58	17,24	0,00
4:51:00	58	17,23	0,00
4:52:00	58	17,22	0,00
4:53:00	58	17,22	0,00
4:54:00	58	17,21	0,00
4:55:00	59	17,19	0,00
4:56:00	59	17,19	0,00
4:57:00	59	17,18	0,00
4:58:00	59	17,17	0,00
4:59:00	58	17,16	0,00
5:00:00	59	17,16	0,00
5:01:00	59	17,14	0,01
5:02:00	59	17,13	0,01
5:03:00	59	17,13	0,01
5:04:00	59	17,11	0,02
5:05:00	59	17,10	0,02
5:06:00	59	17,10	0,02
5:07:00	60	17,08	0,03
5:08:00	59	17,07	0,03
5:09:00	60	17,06	0,03
5:10:00	60	17,05	0,03
5:11:00	60	17,04	0,04
5:12:00	60	17,03	0,04
5:13:00	60	17,01	0,05
5:14:00	60	17,00	0,05
5:15:00	60	16,98	0,05
5:16:00	60	16,97	0,06
5:17:00	60	16,96	0,06
5:18:00	60	16,95	0,07
5:19:00	60	16,94	0,07
5:20:00	60	16,92	0,07
5:21:00	61	16,92	0,07
5:22:00	61	16,89	0,08
5:23:00	61	16,88	0,09
5:24:00	61	16,86	0,09
5:25:00	61	16,85	0,10
5:26:00	61	16,84	0,10
5:27:00	61	16,83	0,10
5:28:00	61	16,81	0,11
5:29:00	61	16,80	0,11
5:30:00	61	16,78	0,12
5:31:00	61	16,76	0,12
5:32:00	61	16,74	0,13
5:33:00	62	16,74	0,13
5:34:00	62	16,72	0,14
5:35:00	62	16,71	0,14
5:36:00	62	16,69	0,15
5:37:00	62	16,68	0,15
5:38:00	62	16,66	0,16
5:39:00	62	16,64	0,16
5:40:00	62	16,62	0,17
5:41:00	62	16,62	0,17
5:42:00	63	16,60	0,18
5:43:00	62	16,59	0,18
5:44:00	63	16,57	0,19
5:45:00	63	16,55	0,19
5:46:00	63	16,53	0,20
5:47:00	63	16,52	0,20
5:48:00	63	16,50	0,21
5:49:00	63	16,50	0,21
5:50:00	63	16,48	0,22
5:51:00	63	16,46	0,22
5:52:00	63	16,44	0,23
5:53:00	63	16,42	0,24
5:54:00	63	16,41	0,24
5:55:00	63	16,39	0,25
5:56:00	63	16,38	0,25
5:57:00	63	16,36	0,26
5:58:00	64	16,35	0,27
5:59:00	64	16,32	0,27
6:00:00	64	16,31	0,28
6:01:00	64	16,29	0,29
6:02:00	64	16,27	0,29
6:03:00	64	16,26	0,30
6:04:00	64	16,25	0,30
6:05:00	64	16,23	0,31
6:06:00	64	16,21	0,32
6:07:00	64	16,19	0,33
6:08:00	64	16,17	0,33
6:09:00	64	16,16	0,34
6:10:00	64	16,14	0,34
6:11:00	64	16,13	0,35
6:12:00	64	16,11	0,36
6:13:00	64	16,08	0,37
6:14:00	64	16,06	0,38
6:15:00	64	16,05	0,38
6:16:00	64	16,04	0,39
6:17:00	64	16,02	0,39
6:18:00	64	16,00	0,40
6:19:00	65	15,98	0,41
6:20:00	64	15,96	0,42
6:21:00	64	15,93	0,43
6:22:00	64	15,92	0,44
6:23:00	64	15,90	0,44
6:24:00	64	15,89	0,45
6:25:00	64	15,87	0,46
6:26:00	64	15,84	0,47
6:27:00	64	15,82	0,48
6:28:00	64	15,80	0,49
6:29:00	64	15,78	0,49
6:30:00	64	15,77	0,50
6:31:00	64	15,75	0,51
6:32:00	64	15,73	0,52
6:33:00	64	15,71	0,53
6:34:00	64	15,69	0,54
6:35:00	64	15,66	0,55
6:36:00	64	15,64	0,56
6:37:00	64	15,62	0,57
6:38:00	64	15,60	0,58
6:39:00	64	15,59	0,59
6:40:00	64	15,57	0,60
6:41:00	64	15,55	0,60
6:42:00	64	15,51	0,62
6:43:00	64	15,49	0,63
6:44:00	64	15,46	0,65
6:45:00	64	15,45	0,66
6:46:00	64	15,42	0,67
6:47:00	64	15,39	0,68
6:48:00	64	15,38	0,69
6:49:00	64	15,36	0,70
6:50:00	64	15,34	0,71
6:51:00	64	15,31	0,73
6:52:00	64	15,29	0,74
6:53:00	64	15,27	0,75
6:54:00	64	15,24	0,77
6:55:00	64	15,21	0,78
6:56:00	64	15,20	0,79
6:57:00	63	15,18	0,80
6:58:00	64	15,15	0,81
6:59:00	64	15,13	0,83
7:00:00	63	15,11	0,84
7:01:00	64	15,08	0,86
7:02:00	64	15,06	0,87
7:03:00	64	15,03	0,88
7:04:00	64	15,01	0,89
7:05:00	64	15,00	0,90
7:06:00	63	14,97	0,92
7:07:00	64	14,94	0,94
7:08:00	64	14,91	0,95
7:09:00	64	14,88	0,97
7:10:00	64	14,86	0,99
7:11:00	64	14,84	1,00
7:12:00	64	14,82	1,02
7:13:00	63	14,79	1,03
7:14:00	64	14,76	1,05
7:15:00	64	14,74	1,06
7:16:00	64	14,72	1,08
7:17:00	64	14,69	1,10
7:18:00	64	14,67	1,11
7:19:00	64	14,64	1,13
7:20:00	64	14,61	1,15
7:21:00	63	14,59	1,17
7:22:00	63	14,56	1,19
7:23:00	64	14,53	1,21
7:24:00	64	14,51	1,22
7:25:00	64	14,48	1,25
7:26:00	64	14,46	1,26
7:27:00	64	14,43	1,28
7:28:00	64	14,40	1,30
7:29:00	64	14,38	1,32
7:30:00	64	14,35	1,34
7:31:00	63	14,32	1,36
7:32:00	64	14,29	1,39
7:33:00	64	14,27	1,41
7:34:00	64	14,24	1,43
7:35:00	64	14,22	1,45
7:36:00	64	14,19	1,47
7:37:00	64	14,16	1,49
7:38:00	64	14,13	1,51
7:39:00	64	14,10	1,54
7:40:00	63	14,07	1,57
7:41:00	64	14,04	1,59
7:42:00	64	14,02	1,61
7:43:00	64	13,99	1,64
7:44:00	64	13,97	1,66
7:45:00	64	13,93	1,69
7:46:00	64	13,91	1,71
7:47:00	64	13,87	1,75
7:48:00	64	13,84	1,77
7:49:00	64	13,81	1,80
7:50:00	64	13,79	1,82
7:51:00	63	13,77	1,85
7:52:00	64	13,73	1,88
7:53:00	63	13,70	1,91
7:54:00	64	13,67	1,94
7:55:00	63	13,63	1,98
7:56:00	64	13,61	2,00
7:57:00	64	13,58	2,03
7:58:00	64	13,55	2,07
7:59:00	64	13,52	2,10
8:00:00	64	13,48	2,14
8:01:00	64	13,45	2,18
8:02:00	63	13,41	2,21
8:03:00	64	13,38	2,25
8:04:00	64	13,36	2,28
8:05:00	64	13,32	2,31
8:06:00	64	13,29	2,36
8:07:00	64	13,26	2,39
8:08:00	64	13,23	2,43
8:09:00	64	13,20	2,47
8:10:00	64	13,17	2,49
8:11:00	64	13,14	2,53
8:12:00	64	13,11	2,57
8:13:00	64	13,08	2,62
8:14:00	64	13,05	2,66
8:15:00	64	13,02	2,70
8:16:00	64	12,99	2,74
8:17:00	64	12,96	2,78
8:18:00	64	12,93	2,82
8:19:00	64	12,90	2,86
8:20:00	64	12,87	2,90
8:21:00	64	12,84	2,94
8:22:00	64	12,81	2,99
8:23:00	64	12,78	3,03
8:24:00	64	12,75	3,08
8:25:00	64	12,72	3,11
8:26:00	64	12,69	3,15
8:27:00	64	12,66	3,20
8:28:00	63	12,63	3,25
8:29:00	64	12,60	3,29
8:30:00	64	12,58	3,33
8:31:00	64	12,55	3,38
8:32:00	64	12,52	3,43
8:33:00	63	12,50	3,47
8:34:00	64	12,47	3,52
8:35:00	64	12,45	3,55
8:36:00	64	12,42	3,61
8:37:00	64	12,39	3,64
8:38:00	63	12,36	3,70
8:39:00	64	12,34	3,74
8:40:00	64	12,31	3,79
8:41:00	64	12,29	3,83
8:42:00	64	12,27	3,87
8:43:00	64	12,24	3,91
8:44:00	64	12,21	3,97
8:45:00	63	12,19	4,01
8:46:00	64	12,17	4,06
8:47:00	64	12,15	4,10
8:48:00	64	12,13	4,15
8:49:00	64	12,10	4,19
8:50:00	64	12,08	4,23
8:51:00	64	12,06	4,28
8:52:00	64	12,04	4,33
8:53:00	64	12,01	4,37
8:54:00	63	11,99	4,42
8:55:00	64	11,97	4,45
8:56:00	64	11,95	4,50
8:57:00	64	11,93	4,55
8:58:00	64	11,91	4,58
8:59:00	64	11,89	4,63
9:00:00	64	11,87	4,68
9:01:00	64	11,86	4,71
9:02:00	63	11,83	4,76
9:03:00	64	11,82	4,80
9:04:00	64	11,79	4,85
9:05:00	64	11,78	4,88
9:06:00	63	11,76	4,94
9:07:00	64	11,74	4,97
9:08:00	64	11,73	5,01
9:09:00	64	11,70	5,06
9:10:00	64	11,69	5,10
9:11:00	64	11,67	5,13
9:12:00	64	11,66	5,17
9:13:00	64	11,64	5,23
9:14:00	64	11,62	5,26
9:15:00	64	11,61	5,30
9:16:00	64	11,59	5,34
9:17:00	64	11,58	5,38
9:18:00	64	11,56	5,42
9:19:00	64	11,55	5,45
9:20:00	64	11,53	5,49
9:21:00	64	11,52	5,53
9:22:00	64	11,50	5,57
9:23:00	64	11,49	5,61
9:24:00	64	11,47	5,65
9:25:00	64	11,46	5,67
9:26:00	64	11,45	5,71
9:27:00	64	11,43	5,75
9:28:00	64	11,42	5,80
9:29:00	64	11,41	5,82
9:30:00	64	11,40	5,86
9:31:00	63	11,38	5,90
9:32:00	64	11,38	5,92
9:33:00	64	11,36	5,96
9:34:00	64	11,34	6,01
9:35:00	64	11,34	6,03
9:36:00	64	11,32	6,07
9:37:00	64	11,31	6,09
9:38:00	64	11,30	6,14
9:39:00	64	11,29	6,16
9:40:00	64	11,28	6,20
9:41:00	64	11,26	6,25
9:42:00	64	11,25	6,27
9:43:00	64	11,25	6,29
9:44:00	64	11,23	6,34
9:45:00	64	11,22	6,36
9:46:00	64	11,22	6,38
9:47:00	64	11,20	6,43
9:48:00	64	11,19	6,45
9:49:00	64	11,19	6,48
9:50:00	64	11,17	6,52
9:51:00	64	11,16	6,55
9:52:00	63	11,16	6,57
9:53:00	64	11,14	6,62
9:54:00	64	11,13	6,64
9:55:00	64	11,13	6,66
9:56:00	64	11,12	6,69
9:57:00	64	11,11	6,71
9:58:00	63	11,10	6,76
9:59:00	64	11,09	6,79
10:00:00	64	11,08	6,81
10:01:00	64	11,07	6,83
10:02:00	64	11,07	6,86
10:03:00	64	11,06	6,88
10:04:00	64	11,05	6,91
10:05:00	64	11,04	6,93
10:06:00	64	11,04	6,96
10:07:00	64	11,03	6,98
10:08:00	64	11,02	7,01
10:09:00	64	11,01	7,03
10:10:00	64	11,00	7,09
10:11:00	64	11,00	7,09
10:12:00	64	10,99	7,11
10:13:00	64	10,98	7,14
10:14:00	64	10,98	7,16
10:15:00	64	10,97	7,19
10:16:00	64	10,96	7,21
10:17:00	64	10,95	7,24
10:18:00	64	10,95	7,27
10:19:00	63	10,94	7,29
10:20:00	64	10,93	7,32
10:21:00	64	10,93	7,35
10:22:00	63	10,92	7,37
10:23:00	64	10,92	7,37
10:24:00	64	10,91	7,40
10:25:00	64	10,90	7,43
10:26:00	64	10,89	7,45
10:27:00	64	10,89	7,48
10:28:00	64	10,88	7,51
10:29:00	64	10,87	7,53
10:30:00	64	10,87	7,53
10:31:00	64	10,86	7,56
10:32:00	64	10,86	7,59
10:33:00	63	10,85	7,62
10:34:00	64	10,84	7,64
10:35:00	64	10,84	7,64
10:36:00	64	10,84	7,67
10:37:00	64	10,83	7,70
10:38:00	64	10,82	7,73
10:39:00	64	10,82	7,73
10:40:00	64	10,81	7,76
10:41:00	63	10,80	7,78
10:42:00	64	10,80	7,81
10:43:00	64	10,80	7,81
10:44:00	64	10,79	7,84
10:45:00	64	10,78	7,87
10:46:00	64	10,78	7,87
10:47:00	64	10,77	7,90
10:48:00	64	10,77	7,93
10:49:00	64	10,77	7,93
10:50:00	64	10,76	7,96
10:51:00	64	10,75	7,98
10:52:00	64	10,75	7,98
10:53:00	64	10,74	8,01
10:54:00	64	10,74	8,04
10:55:00	64	10,74	8,04
10:56:00	63	10,73	8,07
10:57:00	64	10,72	8,10
10:58:00	63	10,72	8,10
10:59:00	64	10,71	8,13
11:00:00	64	10,71	8,16
11:01:00	63	10,71	8,16
11:02:00	64	10,70	8,19
11:03:00	64	10,70	8,19
11:04:00	64	10,69	8,22
11:05:00	64	10,68	8,25
11:06:00	64	10,68	8,25
11:07:00	64	10,68	8,28
11:08:00	64	10,68	8,28
11:09:00	64	10,67	8,31
11:10:00	64	10,67	8,31
11:11:00	63	10,66	8,34
11:12:00	64	10,66	8,34
11:13:00	64	10,65	8,37
11:14:00	64	10,65	8,37
11:15:00	64	10,65	8,40
11:16:00	63	10,65	8,40
11:17:00	64	10,64	8,43
11:18:00	63	10,64	8,43
11:19:00	64	10,63	8,46
11:20:00	64	10,63	8,46
11:21:00	64	10,63	8,49
11:22:00	63	10,63	8,49
11:23:00	64	10,62	8,53
11:24:00	63	10,62	8,53
11:25:00	64	10,61	8,56
11:26:00	64	10,61	8,56
11:27:00	64	10,60	8,59
11:28:00	64	10,60	8,59
11:29:00	64	10,59	8,62
11:30:00	64	10,59	8,62
11:31:00	64	10,59	8,65
11:32:00	64	10,59	8,65
11:33:00	64	10,59	8,65
11:34:00	64	10,58	8,68
11:35:00	64	10,58	8,68
11:36:00	64	10,57	8,72
11:37:00	64	10,57	8,72
11:38:00	64	10,57	8,72
11:39:00	64	10,56	8,75
11:40:00	64	10,56	8,75
11:41:00	64	10,56	8,78
11:42:00	63	10,56	8,78
11:43:00	64	10,55	8,81
11:44:00	64	10,55	8,81
11:45:00	64	10,55	8,81
11:46:00	64	10,54	8,84
11:47:00	64	10,54	8,84
11:48:00	64	10,54	8,84
11:49:00	64	10,54	8,88
11:50:00	64	10,54	8,88
11:51:00	64	10,53	8,91
11:52:00	64	10,53	8,91
11:53:00	64	10,53	8,91
11:54:00	64	10,52	8,94
11:55:00	64	10,52	8,94
11:56:00	64	10,52	8,94
11:57:00	63	10,51	8,97
11:58:00	64	10,51	8,97
11:59:00	63	10,51	8,97
12:00:00	64	10,50	9,01
12:01:00	64	10,50	9,01
12:02:00	64	10,50	9,01
12:03:00	64	10,50	9,04
12:04:00	64	10,50	9,04
12:05:00	63	10,50	9,04
12:06:00	64	10,49	9,07
12:07:00	64	10,49	9,07
12:08:00	64	10,49	9,07
12:09:00	64	10,49	9,07
12:10:00	64	10,48	9,11
12:11:00	64	10,48	9,11
12:12:00	64	10,48	9,11
12:13:00	64	10,47	9,14
12:14:00	64	10,47	9,14
12:15:00	63	10,47	9,14
12:16:00	64	10,47	9,14
12:17:00	63	10,47	9,14
12:18:00	64	10,47	9,17
12:19:00	64	10,47	9,17
12:20:00	64	10,47	9,17
12:21:00	64	10,47	9,17
12:22:00	64	10,46	9,21
12:23:00	64	10,46	9,21
12:24:00	64	10,46	9,21
12:25:00	64	10,45	9,24
12:26:00	64	10,45	9,24
12:27:00	64	10,45	9,24
12:28:00	64	10,45	9,28
12:29:00	64	10,45	9,28
12:30:00	64	10,45	9,28
12:31:00	64	10,45	9,28
12:32:00	64	10,44	9,31
12:33:00	64	10,44	9,31
12:34:00	64	10,44	9,31
12:35:00	64	10,44	9,31
12:36:00	63	10,44	9,31
12:37:00	64	10,44	9,31
12:38:00	64	10,44	9,31
12:39:00	64	10,43	9,35
12:40:00	64	10,43	9,35
12:41:00	64	10,43	9,35
12:42:00	64	10,43	9,35
12:43:00	64	10,42	9,38
12:44:00	63	10,42	9,38
12:45:00	63	10,42	9,38
12:46:00	64	10,42	9,38
12:47:00	64	10,41	9,41
12:48:00	64	10,41	9,41
12:49:00	64	10,41	9,41
12:50:00	64	10,41	9,41
12:51:00	64	10,41	9,45
12:52:00	63	10,41	9,45
12:53:00	64	10,41	9,45
12:54:00	64	10,41	9,45
12:55:00	64	10,41	9,45
12:56:00	64	10,41	9,45
12:57:00	64	10,40	9,48
12:58:00	64	10,40	9,48
12:59:00	64	10,40	9,48
13:00:00	64	10,40	9,48
13:01:00	64	10,39	9,52
13:02:00	64	10,39	9,52
13:03:00	64	10,39	9,52
13:04:00	64	10,39	9,52
13:05:00	64	10,38	9,55
13:06:00	64	10,38	9,55
13:07:00	63	10,38	9,55
13:08:00	64	10,38	9,55
13:09:00	64	10,38	9,55
13:10:00	64	10,38	9,59
13:11:00	63	10,38	9,59
13:12:00	64	10,38	9,59
13:13:00	64	10,38	9,59
13:14:00	64	10,38	9,59
13:15:00	64	10,37	9,63
13:16:00	64	10,37	9,63
13:17:00	64	10,37	9,63
13:18:00	64	10,37	9,63
13:19:00	64	10,37	9,63
13:20:00	64	10,37	9,63
13:21:00	64	10,36	9,66
13:22:00	64	10,36	9,66
13:23:00	63	10,36	9,66
13:24:00	63	10,36	9,66
13:25:00	64	10,36	9,66
13:26:00	64	10,36	9,66
13:27:00	64	10,36	9,70
13:28:00	64	10,36	9,70
13:29:00	64	10,36	9,70
13:30:00	64	10,36	9,70
13:31:00	64	10,36	9,70
13:32:00	64	10,36	9,70
13:33:00	64	10,35	9,73
13:34:00	64	10,35	9,73
13:35:00	64	10,35	9,73
13:36:00	64	10,35	9,73
13:37:00	64	10,35	9,73
13:38:00	64	10,34	9,77
13:39:00	64	10,34	9,77
13:40:00	64	10,34	9,77
13:41:00	64	10,34	9,77
13:42:00	64	10,34	9,77
13:43:00	64	10,34	9,77
13:44:00	64	10,34	9,77
13:45:00	64	10,33	9,80
13:46:00	64	10,33	9,80
13:47:00	64	10,33	9,80
13:48:00	63	10,32	9,84
13:49:00	64	10,33	9,80
13:50:00	64	10,33	9,80
13:51:00	64	10,33	9,80
13:52:00	63	10,32	9,84
13:53:00	63	10,32	9,84
13:54:00	64	10,32	9,84
13:55:00	64	10,32	9,84
13:56:00	64	10,32	9,84
13:57:00	64	10,32	9,88
13:58:00	64	10,32	9,88
13:59:00	64	10,32	9,88
14:00:00	64	10,32	9,88
14:01:00	64	10,32	9,88
14:02:00	64	10,32	9,88
14:03:00	64	10,31	9,91
14:04:00	64	10,32	9,88
14:05:00	64	10,32	9,88
14:06:00	64	10,31	9,91
14:07:00	64	10,31	9,91
14:08:00	64	10,31	9,91
14:09:00	64	10,31	9,91
14:10:00	64	10,31	9,91
14:11:00	64	10,30	9,95
14:12:00	64	10,30	9,95
14:13:00	64	10,30	9,95
14:14:00	63	10,30	9,95
14:15:00	64	10,30	9,95
14:16:00	64	10,30	9,95
14:17:00	64	10,30	9,95
14:18:00	64	10,30	9,95
14:19:00	64	10,29	9,99
14:20:00	64	10,29	9,99
14:21:00	64	10,29	9,99
14:22:00	64	10,30	9,95
14:23:00	64	10,29	9,99
14:24:00	64	10,29	9,99
14:25:00	64	10,29	9,99
14:26:00	64	10,29	9,99
14:27:00	64	10,29	9,99
14:28:00	64	10,29	9,99
14:29:00	64	10,29	9,99
14:30:00	64	10,29	9,99
14:31:00	64	10,29	10,03
14:32:00	64	10,29	10,03
14:33:00	64	10,29	10,03
14:34:00	63	10,29	10,03
14:35:00	63	10,29	10,03
14:36:00	64	10,29	10,03
14:37:00	64	10,29	10,03
14:38:00	64	10,28	10,06
14:39:00	63	10,28	10,06
14:40:00	64	10,28	10,06
14:41:00	64	10,28	10,06
14:42:00	64	10,28	10,06
14:43:00	64	10,28	10,06
14:44:00	64	10,28	10,06
14:45:00	64	10,28	10,06
14:46:00	63	10,27	10,10
14:47:00	64	10,27	10,10
14:48:00	63	10,27	10,10
14:49:00	64	10,27	10,10
14:50:00	64	10,27	10,10
14:51:00	64	10,27	10,10
14:52:00	64	10,27	10,10
14:53:00	64	10,27	10,10
14:54:00	64	10,26	10,14
14:55:00	63	10,26	10,14
14:56:00	64	10,26	10,14
14:57:00	64	10,26	10,14
14:58:00	64	10,26	10,14
14:59:00	64	10,26	10,14
15:00:00	64	10,26	10,14
15:01:00	64	10,26	10,14
15:02:00	63	10,26	10,14

File: project-root/data/Data Acquisition/Data Acquisition/2009 year (240)/UCA R Dragon G1620+20%MK85+0.8gpsLX200+0.3%HE400+1.2%RPM+0.2%LTR (45-65C).txt (part 1 of 2)
--Test Summary--
Full Path and File Name	
Instrument Name	4262R
Instrument Type	Model 4262 Twin Cell UCA
Instrument Serial Number	111R
Test Start Date	25.08.2009
Test Start Time	15:20:44
Test Stop Date	
Test Stop Time	
Test Length	
Final Sample Time Offset	
Controller Schedule Name	
Sampling Period	60 seconds
Comments	T: 45(120), 65(240)
Information	WellID	
Information	Customer	Dragon
Information	CementClass	G
Information	CementMfr	Dykerhoff
Information	Additives	0.8gpsLX+20%MK85+0.3%HE400+1.2%RPM+0.2%LTR-100
Information	Density	1620
Information	BHCT	45
Information	BHST	65
Information	FluidLoss	
Information	JobType	Research
Calculated Value	CS_50	6:36:00
Calculated Value	CS_500	7:18:00
Calculated Value	CS_Time8h	7,23 MPa
Calculated Value	CS_Time16h	10,33 MPa
Calculated Value	CS_Time24h	10,73 MPa
Calculated Value	CS_Time48h	N/A
Calculated Value	CS_Time72h	N/A
Calculated Curve	Compressive Strength	Compressive strength type A (less than 14 lb/gal)
Initial Temperature (°C)	22 °C
Initial Transit Time (microsec/in)	17,06 microsec/in
Initial Compressive Strength (MPa)	0,00 MPa
--Data--
Time (HH:MM:SS)	Temperature (°C)	Transit Time (microsec/in)	Compressive Strength (MPa)
0:00:00	22	17,06	0,00
0:01:00	22	17,07	0,00
0:02:00	22	17,07	0,00
0:03:00	22	17,08	0,00
0:04:00	22	17,08	0,00
0:05:00	22	17,08	0,00
0:06:00	22	17,08	0,00
0:07:00	23	17,08	0,00
0:08:00	23	17,08	0,00
0:09:00	23	17,08	0,00
0:10:00	23	17,07	0,00
0:11:00	23	17,07	0,00
0:12:00	24	17,07	0,00
0:13:00	24	17,07	0,00
0:14:00	24	17,07	0,00
0:15:00	24	17,07	0,00
0:16:00	24	17,06	0,00
0:17:00	24	17,05	0,00
0:18:00	25	17,05	0,00
0:19:00	25	17,04	0,00
0:20:00	25	17,04	0,00
0:21:00	25	17,04	0,01
0:22:00	26	17,03	0,01
0:23:00	26	17,02	0,01
0:24:00	26	17,01	0,01
0:25:00	26	17,01	0,02
0:26:00	26	17,01	0,02
0:27:00	27	17,00	0,02
0:28:00	27	16,99	0,02
0:29:00	27	16,98	0,02
0:30:00	27	16,99	0,02
0:31:00	27	16,99	0,02
0:32:00	28	16,98	0,02
0:33:00	28	16,98	0,02
0:34:00	28	16,98	0,02
0:35:00	28	16,97	0,03
0:36:00	29	16,96	0,03
0:37:00	29	16,97	0,03
0:38:00	29	16,97	0,03
0:39:00	29	16,97	0,03
0:40:00	29	16,97	0,03
0:41:00	29	16,97	0,03
0:42:00	29	16,96	0,03
0:43:00	30	16,96	0,03
0:44:00	30	16,96	0,03
0:45:00	30	16,95	0,03
0:46:00	30	16,95	0,03
0:47:00	31	16,95	0,03
0:48:00	31	16,95	0,03
0:49:00	31	16,94	0,04
0:50:00	31	16,94	0,04
0:51:00	31	16,93	0,04
0:52:00	31	16,93	0,04
0:53:00	32	16,92	0,04
0:54:00	31	16,92	0,04
0:55:00	32	16,92	0,04
0:56:00	32	16,92	0,04
0:57:00	32	16,91	0,04
0:58:00	33	16,90	0,05
0:59:00	33	16,90	0,05
1:00:00	33	16,89	0,05
1:01:00	33	16,89	0,05
1:02:00	33	16,89	0,05
1:03:00	33	16,88	0,05
1:04:00	33	16,87	0,06
1:05:00	34	16,86	0,06
1:06:00	34	16,86	0,06
1:07:00	35	16,85	0,06
1:08:00	34	16,84	0,07
1:09:00	34	16,83	0,07
1:10:00	35	16,83	0,07
1:11:00	35	16,83	0,07
1:12:00	35	16,83	0,07
1:13:00	36	16,82	0,07
1:14:00	36	16,82	0,07
1:15:00	36	16,81	0,07
1:16:00	36	16,81	0,07
1:17:00	36	16,80	0,08
1:18:00	36	16,80	0,08
1:19:00	36	16,80	0,08
1:20:00	37	16,80	0,08
1:21:00	37	16,81	0,07
1:22:00	37	16,81	0,07
1:23:00	37	16,82	0,07
1:24:00	37	16,82	0,07
1:25:00	37	16,82	0,07
1:26:00	38	16,82	0,07
1:27:00	38	16,82	0,07
1:28:00	38	16,82	0,07
1:29:00	38	16,83	0,07
1:30:00	38	16,82	0,07
1:31:00	39	16,82	0,07
1:32:00	39	16,82	0,07
1:33:00	39	16,82	0,07
1:34:00	39	16,82	0,07
1:35:00	39	16,82	0,07
1:36:00	40	16,82	0,07
1:37:00	40	16,82	0,07
1:38:00	40	16,82	0,07
1:39:00	40	16,83	0,07
1:40:00	40	16,82	0,07
1:41:00	41	16,82	0,07
1:42:00	41	16,82	0,07
1:43:00	41	16,82	0,07
1:44:00	41	16,82	0,07
1:45:00	41	16,82	0,07
1:46:00	41	16,82	0,07
1:47:00	41	16,82	0,07
1:48:00	42	16,82	0,07
1:49:00	42	16,83	0,07
1:50:00	42	16,83	0,07
1:51:00	42	16,83	0,07
1:52:00	42	16,83	0,07
1:53:00	43	16,83	0,07
1:54:00	43	16,83	0,07
1:55:00	43	16,83	0,07
1:56:00	43	16,83	0,07
1:57:00	43	16,83	0,07
1:58:00	44	16,84	0,07
1:59:00	44	16,84	0,07
2:00:00	44	16,84	0,07
2:01:00	44	16,85	0,06
2:02:00	44	16,85	0,06
2:03:00	44	16,85	0,06
2:04:00	45	16,86	0,06
2:05:00	45	16,86	0,06
2:06:00	45	16,86	0,06
2:07:00	45	16,86	0,06
2:08:00	45	16,87	0,06
2:09:00	45	16,88	0,05
2:10:00	46	16,89	0,05
2:11:00	46	16,89	0,05
2:12:00	45	16,89	0,05
2:13:00	45	16,91	0,04
2:14:00	45	16,91	0,04
2:15:00	46	16,92	0,04
2:16:00	46	16,92	0,04
2:17:00	46	16,92	0,04
2:18:00	46	16,92	0,04
2:19:00	46	16,93	0,04
2:20:00	46	16,93	0,04
2:21:00	47	16,94	0,04
2:22:00	46	16,95	0,03
2:23:00	47	16,95	0,03
2:24:00	47	16,96	0,03
2:25:00	47	16,97	0,03
2:26:00	46	16,98	0,02
2:27:00	46	16,99	0,02
2:28:00	46	17,00	0,02
2:29:00	47	17,01	0,02
2:30:00	47	17,01	0,01
2:31:00	47	17,01	0,01
2:32:00	47	17,03	0,01
2:33:00	47	17,03	0,01
2:34:00	47	17,04	0,00
2:35:00	47	17,05	0,00
2:36:00	47	17,06	0,00
2:37:00	47	17,07	0,00
2:38:00	47	17,07	0,00
2:39:00	47	17,08	0,00
2:40:00	47	17,09	0,00
2:41:00	47	17,09	0,00
2:42:00	47	17,10	0,00
2:43:00	48	17,10	0,00
2:44:00	48	17,11	0,00
2:45:00	48	17,11	0,00
2:46:00	48	17,12	0,00
2:47:00	48	17,13	0,00
2:48:00	48	17,13	0,00
2:49:00	48	17,13	0,00
2:50:00	49	17,14	0,00
2:51:00	49	17,15	0,00
2:52:00	49	17,16	0,00
2:53:00	49	17,16	0,00
2:54:00	49	17,17	0,00
2:55:00	49	17,18	0,00
2:56:00	49	17,19	0,00
2:57:00	49	17,19	0,00
2:58:00	49	17,20	0,00
2:59:00	49	17,21	0,00
3:00:00	49	17,21	0,00
3:01:00	49	17,22	0,00
3:02:00	49	17,22	0,00
3:03:00	49	17,22	0,00
3:04:00	49	17,22	0,00
3:05:00	49	17,22	0,00
3:06:00	49	17,22	0,00
3:07:00	50	17,24	0,00
3:08:00	50	17,23	0,00
3:09:00	50	17,22	0,00
3:10:00	49	17,23	0,00
3:11:00	50	17,24	0,00
3:12:00	50	17,25	0,00
3:13:00	50	17,25	0,00
3:14:00	50	17,25	0,00
3:15:00	50	17,25	0,00
3:16:00	50	17,25	0,00
3:17:00	50	17,25	0,00
3:18:00	50	17,26	0,00
3:19:00	50	17,27	0,00
3:20:00	51	17,28	0,00
3:21:00	51	17,28	0,00
3:22:00	51	17,29	0,00
3:23:00	51	17,30	0,00
3:24:00	51	17,30	0,00
3:25:00	51	17,31	0,00
3:26:00	51	17,32	0,00
3:27:00	51	17,33	0,00
3:28:00	51	17,34	0,00
3:29:00	51	17,35	0,00
3:30:00	51	17,35	0,00
3:31:00	52	17,36	0,00
3:32:00	51	17,36	0,00
3:33:00	52	17,36	0,00
3:34:00	52	17,36	0,00
3:35:00	52	17,36	0,00
3:36:00	52	17,37	0,00
3:37:00	52	17,37	0,00
3:38:00	52	17,38	0,00
3:39:00	52	17,39	0,00
3:40:00	52	17,39	0,00
3:41:00	52	17,40	0,00
3:42:00	52	17,40	0,00
3:43:00	52	17,40	0,00
3:44:00	53	17,40	0,00
3:45:00	52	17,40	0,00
3:46:00	53	17,41	0,00
3:47:00	53	17,41	0,00
3:48:00	53	17,42	0,00
3:49:00	53	17,42	0,00
3:50:00	53	17,43	0,00
3:51:00	53	17,43	0,00
3:52:00	53	17,43	0,00
3:53:00	53	17,43	0,00
3:54:00	53	17,43	0,00
3:55:00	54	17,44	0,00
3:56:00	53	17,44	0,00
3:57:00	54	17,44	0,00
3:58:00	54	17,45	0,00
3:59:00	54	17,45	0,00
4:00:00	54	17,45	0,00
4:01:00	54	17,46	0,00
4:02:00	54	17,46	0,00
4:03:00	54	17,46	0,00
4:04:00	54	17,46	0,00
4:05:00	54	17,46	0,00
4:06:00	55	17,46	0,00
4:07:00	54	17,46	0,00
4:08:00	55	17,47	0,00
4:09:00	55	17,48	0,00
4:10:00	54	17,48	0,00
4:11:00	55	17,48	0,00
4:12:00	55	17,48	0,00
4:13:00	55	17,48	0,00
4:14:00	55	17,48	0,00
4:15:00	55	17,48	0,00
4:16:00	55	17,48	0,00
4:17:00	55	17,48	0,00
4:18:00	55	17,48	0,00
4:19:00	56	17,48	0,00
4:20:00	56	17,47	0,00
4:21:00	56	17,47	0,00
4:22:00	55	17,48	0,00
4:23:00	56	17,47	0,00
4:24:00	56	17,47	0,00
4:25:00	56	17,47	0,00
4:26:00	56	17,47	0,00
4:27:00	56	17,47	0,00
4:28:00	56	17,46	0,00
4:29:00	56	17,47	0,00
4:30:00	56	17,47	0,00
4:31:00	57	17,47	0,00
4:32:00	56	17,47	0,00
4:33:00	56	17,47	0,00
4:34:00	57	17,47	0,00
4:35:00	57	17,47	0,00
4:36:00	57	17,47	0,00
4:37:00	57	17,47	0,00
4:38:00	57	17,47	0,00
4:39:00	57	17,47	0,00
4:40:00	57	17,47	0,00
4:41:00	57	17,47	0,00
4:42:00	57	17,47	0,00
4:43:00	57	17,46	0,00
4:44:00	57	17,46	0,00
4:45:00	57	17,46	0,00
4:46:00	57	17,46	0,00
4:47:00	57	17,46	0,00
4:48:00	57	17,46	0,00
4:49:00	57	17,45	0,00
4:50:00	58	17,44	0,00
4:51:00	58	17,43	0,00
4:52:00	58	17,43	0,00
4:53:00	58	17,43	0,00
4:54:00	58	17,42	0,00
4:55:00	58	17,42	0,00
4:56:00	58	17,41	0,00
4:57:00	58	17,41	0,00
4:58:00	58	17,41	0,00
4:59:00	58	17,41	0,00
5:00:00	58	17,41	0,00
5:01:00	58	17,40	0,00
5:02:00	59	17,40	0,00
5:03:00	59	17,40	0,00
5:04:00	59	17,39	0,00
5:05:00	59	17,38	0,00
5:06:00	59	17,38	0,00
5:07:00	59	17,37	0,00
5:08:00	59	17,37	0,00
5:09:00	59	17,37	0,00
5:10:00	60	17,36	0,00
5:11:00	60	17,36	0,00
5:12:00	60	17,35	0,00
5:13:00	60	17,34	0,00
5:14:00	60	17,34	0,00
5:15:00	60	17,33	0,00
5:16:00	60	17,32	0,00
5:17:00	60	17,31	0,00
5:18:00	60	17,31	0,00
5:19:00	60	17,30	0,00
5:20:00	60	17,29	0,00
5:21:00	61	17,28	0,00
5:22:00	61	17,27	0,00
5:23:00	61	17,25	0,00
5:24:00	61	17,25	0,00
5:25:00	60	17,24	0,00
5:26:00	60	17,22	0,00
5:27:00	61	17,21	0,00
5:28:00	61	17,19	0,00
5:29:00	61	17,18	0,00
5:30:00	61	17,16	0,00
5:31:00	61	17,15	0,00
5:32:00	61	17,13	0,00
5:33:00	61	17,12	0,00
5:34:00	61	17,10	0,00
5:35:00	61	17,10	0,00
5:36:00	62	17,08	0,00
5:37:00	62	17,07	0,00
5:38:00	62	17,05	0,00
5:39:00	62	17,04	0,01
5:40:00	62	17,02	0,01
5:41:00	62	17,01	0,02
5:42:00	62	17,00	0,02
5:43:00	62	16,98	0,02
5:44:00	62	16,98	0,02
5:45:00	62	16,95	0,03
5:46:00	62	16,93	0,04
5:47:00	62	16,92	0,04
5:48:00	63	16,90	0,05
5:49:00	63	16,88	0,05
5:50:00	63	16,86	0,06
5:51:00	63	16,85	0,06
5:52:00	63	16,83	0,07
5:53:00	63	16,82	0,07
5:54:00	62	16,80	0,08
5:55:00	63	16,78	0,08
5:56:00	63	16,77	0,09
5:57:00	63	16,74	0,10
5:58:00	63	16,73	0,10
5:59:00	63	16,71	0,11
6:00:00	63	16,69	0,11
6:01:00	64	16,68	0,12
6:02:00	64	16,66	0,12
6:03:00	64	16,65	0,13
6:04:00	64	16,63	0,13
6:05:00	64	16,62	0,14
6:06:00	64	16,60	0,14
6:07:00	64	16,59	0,15
6:08:00	64	16,58	0,15
6:09:00	64	16,57	0,15
6:10:00	64	16,56	0,16
6:11:00	64	16,56	0,16
6:12:00	64	16,55	0,16
6:13:00	64	16,54	0,16
6:14:00	64	16,53	0,17
6:15:00	64	16,50	0,18
6:16:00	64	16,49	0,18
6:17:00	64	16,48	0,18
6:18:00	64	16,47	0,19
6:19:00	64	16,45	0,20
6:20:00	64	16,44	0,20
6:21:00	64	16,41	0,21
6:22:00	64	16,40	0,21
6:23:00	64	16,38	0,22
6:24:00	64	16,35	0,23
6:25:00	65	16,32	0,24
6:26:00	64	16,31	0,25
6:27:00	64	16,29	0,25
6:28:00	64	16,26	0,26
6:29:00	64	16,24	0,27
6:30:00	64	16,21	0,28
6:31:00	64	16,18	0,30
6:32:00	64	16,14	0,31
6:33:00	64	16,11	0,32
6:34:00	64	16,08	0,33
6:35:00	64	16,05	0,35
6:36:00	64	16,02	0,36
6:37:00	64	15,99	0,37
6:38:00	64	15,96	0,39
6:39:00	64	15,91	0,41
6:40:00	64	15,87	0,42
6:41:00	64	15,83	0,44
6:42:00	64	15,78	0,46
6:43:00	64	15,74	0,48
6:44:00	64	15,69	0,50
6:45:00	64	15,65	0,52
6:46:00	64	15,60	0,55
6:47:00	64	15,55	0,57
6:48:00	63	15,48	0,60
6:49:00	64	15,42	0,64
6:50:00	64	15,36	0,67
6:51:00	64	15,29	0,71
6:52:00	64	15,21	0,75
6:53:00	65	15,13	0,79
6:54:00	64	15,04	0,85
6:55:00	64	14,95	0,90
6:56:00	64	14,85	0,96
6:57:00	64	14,76	1,02
6:58:00	64	14,64	1,10
6:59:00	64	14,55	1,17
7:00:00	64	14,43	1,25
7:01:00	64	14,31	1,34
7:02:00	64	14,19	1,43
7:03:00	64	14,07	1,53
7:04:00	64	13,95	1,65
7:05:00	64	13,83	1,76
7:06:00	64	13,69	1,89
7:07:00	64	13,56	2,02
7:08:00	64	13,45	2,14
7:09:00	64	13,32	2,28
7:10:00	64	13,20	2,43
7:11:00	64	13,09	2,57
7:12:00	64	12,98	2,71
7:13:00	63	12,87	2,87
7:14:00	64	12,76	3,02
7:15:00	63	12,66	3,18
7:16:00	64	12,56	3,33
7:17:00	64	12,48	3,47
7:18:00	64	12,39	3,63
7:19:00	64	12,30	3,77
7:20:00	64	12,22	3,92
7:21:00	64	12,15	4,05
7:22:00	64	12,09	4,19
7:23:00	64	12,01	4,34
7:24:00	64	11,95	4,47
7:25:00	64	11,89	4,60
7:26:00	64	11,83	4,73
7:27:00	64	11,78	4,85
7:28:00	64	11,73	4,97
7:29:00	64	11,68	5,08
7:30:00	64	11,64	5,18
7:31:00	65	11,59	5,31
7:32:00	64	11,55	5,40
7:33:00	64	11,51	5,52
7:34:00	64	11,47	5,62
7:35:00	64	11,43	5,72
7:36:00	64	11,41	5,78
7:37:00	64	11,38	5,89
7:38:00	64	11,35	5,95
7:39:00	64	11,32	6,04
7:40:00	64	11,29	6,13
7:41:00	64	11,27	6,19
7:42:00	63	11,25	6,26
7:43:00	64	11,22	6,33
7:44:00	64	11,20	6,40
7:45:00	64	11,18	6,47
7:46:00	64	11,16	6,54
7:47:00	64	11,14	6,58
7:48:00	64	11,12	6,66
7:49:00	64	11,10	6,70
7:50:00	64	11,09	6,75
7:51:00	64	11,07	6,80
7:52:00	64	11,05	6,88
7:53:00	64	11,04	6,93
7:54:00	64	11,03	6,95
7:55:00	64	11,01	7,00
7:56:00	63	11,00	7,05
7:57:00	63	10,98	7,10
7:58:00	64	10,98	7,13
7:59:00	63	10,96	7,18
8:00:00	63	10,95	7,23
8:01:00	64	10,94	7,26
8:02:00	63	10,93	7,31
8:03:00	64	10,92	7,34
8:04:00	64	10,91	7,37
8:05:00	63	10,89	7,42
8:06:00	64	10,89	7,45
8:07:00	64	10,88	7,47
8:08:00	63	10,86	7,53
8:09:00	64	10,86	7,56
8:10:00	64	10,85	7,58
8:11:00	63	10,84	7,61
8:12:00	64	10,84	7,64
8:13:00	64	10,83	7,67
8:14:00	64	10,82	7,70
8:15:00	64	10,81	7,72
8:16:00	64	10,80	7,75
8:17:00	64	10,80	7,78
8:18:00	64	10,78	7,84
8:19:00	64	10,78	7,84
8:20:00	64	10,77	7,87
8:21:00	64	10,77	7,89
8:22:00	64	10,76	7,92
8:23:00	64	10,76	7,92
8:24:00	64	10,75	7,95
8:25:00	64	10,74	7,98
8:26:00	63	10,74	8,01
8:27:00	64	10,73	8,04
8:28:00	63	10,73	8,04
8:29:00	64	10,72	8,07
8:30:00	64	10,71	8,10
8:31:00	64	10,71	8,10
8:32:00	64	10,71	8,13
8:33:00	64	10,70	8,16
8:34:00	64	10,70	8,16
8:35:00	64	10,69	8,19
8:36:00	64	10,68	8,22
8:37:00	63	10,68	8,22
8:38:00	63	10,68	8,25
8:39:00	64	10,68	8,25
8:40:00	64	10,67	8,28
8:41:00	64	10,66	8,31
8:42:00	63	10,66	8,31
8:43:00	64	10,65	8,34
8:44:00	64	10,65	8,34
8:45:00	64	10,65	8,37
8:46:00	64	10,65	8,37
8:47:00	65	10,65	8,37
8:48:00	64	10,64	8,40
8:49:00	64	10,64	8,40
8:50:00	64	10,63	8,43
8:51:00	64	10,63	8,43
8:52:00	64	10,63	8,46
8:53:00	64	10,63	8,46
8:54:00	64	10,63	8,46
8:55:00	64	10,62	8,49
8:56:00	64	10,62	8,49
8:57:00	64	10,61	8,53
8:58:00	64	10,61	8,53
8:59:00	64	10,60	8,56
9:00:00	64	10,60	8,56
9:01:00	64	10,60	8,56
9:02:00	64	10,59	8,59
9:03:00	64	10,59	8,59
9:04:00	63	10,59	8,59
9:05:00	64	10,59	8,62
9:06:00	63	10,58	8,65
9:07:00	63	10,58	8,65
9:08:00	63	10,58	8,65
9:09:00	64	10,58	8,65
9:10:00	64	10,57	8,68
9:11:00	64	10,57	8,68
9:12:00	63	10,57	8,68
9:13:00	64	10,56	8,72
9:14:00	64	10,56	8,72
9:15:00	63	10,56	8,75
9:16:00	64	10,56	8,75
9:17:00	64	10,56	8,75
9:18:00	64	10,55	8,78
9:19:00	64	10,55	8,78
9:20:00	63	10,55	8,78
9:21:00	64	10,54	8,81
9:22:00	64	10,54	8,81
9:23:00	64	10,54	8,84
9:24:00	64	10,54	8,84
9:25:00	63	10,54	8,84
9:26:00	63	10,53	8,88
9:27:00	64	10,53	8,88
9:28:00	64	10,53	8,88
9:29:00	64	10,52	8,91
9:30:00	64	10,52	8,91
9:31:00	64	10,51	8,94
9:32:00	63	10,51	8,94
9:33:00	64	10,51	8,94
9:34:00	64	10,50	8,98
9:35:00	64	10,50	8,98
9:36:00	64	10,50	8,98
9:37:00	64	10,50	9,01
9:38:00	64	10,50	9,01
9:39:00	64	10,50	9,01
9:40:00	64	10,50	9,01
9:41:00	64	10,49	9,04
9:42:00	64	10,49	9,04
9:43:00	64	10,49	9,04
9:44:00	64	10,49	9,04
9:45:00	64	10,48	9,08
9:46:00	64	10,48	9,08
9:47:00	64	10,48	9,08
9:48:00	63	10,48	9,08
9:49:00	64	10,48	9,08
9:50:00	64	10,47	9,11
9:51:00	63	10,47	9,11
9:52:00	64	10,47	9,11
9:53:00	64	10,47	9,11
9:54:00	64	10,47	9,11
9:55:00	64	10,47	9,14
9:56:00	64	10,47	9,14
9:57:00	64	10,47	9,14
9:58:00	64	10,46	9,18
9:59:00	64	10,46	9,18
10:00:00	64	10,46	9,18
10:01:00	64	10,46	9,18
10:02:00	64	10,46	9,18
10:03:00	64	10,46	9,18
10:04:00	63	10,45	9,21
10:05:00	64	10,45	9,21
10:06:00	64	10,45	9,21
10:07:00	63	10,45	9,21
10:08:00	64	10,45	9,21
10:09:00	64	10,45	9,24
10:10:00	64	10,45	9,24
10:11:00	63	10,45	9,24
10:12:00	64	10,45	9,24
10:13:00	64	10,45	9,24
10:14:00	64	10,45	9,24
10:15:00	63	10,44	9,28
10:16:00	64	10,44	9,28
10:17:00	63	10,44	9,28
10:18:00	64	10,44	9,28
10:19:00	64	10,43	9,31
10:20:00	64	10,43	9,31
10:21:00	64	10,43	9,31
10:22:00	64	10,43	9,31
10:23:00	63	10,43	9,31
10:24:00	64	10,42	9,35
10:25:00	64	10,42	9,35
10:26:00	64	10,42	9,35
10:27:00	64	10,42	9,35
10:28:00	64	10,41	9,38
10:29:00	64	10,41	9,38
10:30:00	63	10,41	9,38
10:31:00	64	10,41	9,38
10:32:00	64	10,41	9,42
10:33:00	64	10,41	9,42
10:34:00	64	10,41	9,42
10:35:00	64	10,41	9,42
10:36:00	64	10,41	9,42
10:37:00	63	10,41	9,42
10:38:00	63	10,40	9,45
10:39:00	64	10,40	9,45
10:40:00	63	10,40	9,45
10:41:00	64	10,40	9,45
10:42:00	64	10,40	9,45
10:43:00	64	10,40	9,45
10:44:00	64	10,39	9,49
10:45:00	64	10,39	9,49
10:46:00	64	10,39	9,49
10:47:00	64	10,39	9,49
10:48:00	64	10,39	9,49
10:49:00	63	10,39	9,49
10:50:00	64	10,39	9,49
10:51:00	63	10,39	9,49
10:52:00	64	10,38	9,52
10:53:00	63	10,38	9,52
10:54:00	64	10,38	9,52
10:55:00	64	10,38	9,52
10:56:00	63	10,38	9,52
10:57:00	64	10,38	9,52
10:58:00	64	10,38	9,56
10:59:00	64	10,38	9,56
11:00:00	64	10,38	9,56
11:01:00	64	10,38	9,56
11:02:00	63	10,38	9,56
11:03:00	63	10,37	9,59
11:04:00	63	10,37	9,59
11:05:00	64	10,37	9,59
11:06:00	64	10,37	9,59
11:07:00	64	10,37	9,59
11:08:00	63	10,37	9,59
11:09:00	64	10,37	9,59
11:10:00	64	10,37	9,59
11:11:00	64	10,36	9,63
11:12:00	64	10,36	9,63
11:13:00	63	10,36	9,63
11:14:00	63	10,36	9,63
11:15:00	64	10,36	9,63
11:16:00	64	10,36	9,63
11:17:00	63	10,36	9,66
11:18:00	64	10,36	9,66
11:19:00	64	10,36	9,66
11:20:00	63	10,36	9,66
11:21:00	64	10,36	9,66
11:22:00	64	10,36	9,66
11:23:00	64	10,36	9,66
11:24:00	64	10,35	9,70
11:25:00	64	10,35	9,70
11:26:00	64	10,35	9,70
11:27:00	64	10,35	9,70
11:28:00	64	10,35	9,70
11:29:00	63	10,35	9,70
11:30:00	63	10,35	9,70
11:31:00	64	10,34	9,74
11:32:00	64	10,34	9,74
11:33:00	64	10,34	9,74
11:34:00	64	10,34	9,74
11:35:00	64	10,34	9,74
11:36:00	64	10,34	9,74
11:37:00	64	10,34	9,74
11:38:00	63	10,34	9,74
11:39:00	64	10,34	9,74
11:40:00	64	10,33	9,77
11:41:00	64	10,33	9,77
11:42:00	64	10,33	9,77
11:43:00	63	10,33	9,77
11:44:00	64	10,33	9,77
11:45:00	64	10,33	9,77
11:46:00	64	10,33	9,77
11:47:00	64	10,33	9,77
11:48:00	64	10,33	9,77
11:49:00	64	10,33	9,77
11:50:00	64	10,32	9,81
11:51:00	63	10,32	9,81
11:52:00	64	10,32	9,81
11:53:00	64	10,32	9,81
11:54:00	64	10,32	9,81
11:55:00	64	10,32	9,81
11:56:00	64	10,32	9,81
11:57:00	64	10,32	9,85
11:58:00	64	10,32	9,85
11:59:00	64	10,32	9,85
12:00:00	64	10,32	9,85
12:01:00	64	10,32	9,85
12:02:00	64	10,32	9,85
12:03:00	64	10,32	9,85
12:04:00	64	10,32	9,85
12:05:00	64	10,32	9,85
12:06:00	64	10,31	9,88
12:07:00	63	10,31	9,88
12:08:00	64	10,31	9,88
12:09:00	64	10,31	9,88
12:10:00	64	10,31	9,88
12:11:00	64	10,31	9,88
12:12:00	63	10,31	9,88
12:13:00	64	10,31	9,88
12:14:00	64	10,30	9,92
12:15:00	64	10,30	9,92
12:16:00	64	10,30	9,92
12:17:00	63	10,30	9,92
12:18:00	64	10,30	9,92
12:19:00	64	10,30	9,92
12:20:00	64	10,30	9,92
12:21:00	64	10,30	9,92
12:22:00	64	10,30	9,92
12:23:00	64	10,30	9,92
12:24:00	64	10,29	9,96
12:25:00	64	10,29	9,96
12:26:00	63	10,29	9,96
12:27:00	64	10,29	9,96
12:28:00	64	10,29	9,96
12:29:00	64	10,29	9,96
12:30:00	64	10,29	9,96
12:31:00	64	10,29	9,96
12:32:00	64	10,29	9,96
12:33:00	63	10,29	9,96
12:34:00	64	10,29	9,96
12:35:00	64	10,29	9,96
12:36:00	64	10,29	9,99
12:37:00	63	10,29	9,99
12:38:00	64	10,29	9,99
12:39:00	64	10,29	9,99
12:40:00	64	10,29	9,99
12:41:00	64	10,29	9,99
12:42:00	63	10,29	9,99
12:43:00	63	10,29	9,99
12:44:00	63	10,29	9,99
12:45:00	64	10,29	9,99
12:46:00	64	10,29	9,99
12:47:00	64	10,29	9,99
12:48:00	64	10,29	9,99
12:49:00	64	10,29	9,99
12:50:00	64	10,29	9,99
12:51:00	64	10,28	10,03
12:52:00	64	10,28	10,03
12:53:00	64	10,28	10,03
12:54:00	64	10,28	10,03
12:55:00	64	10,28	10,03
12:56:00	64	10,28	10,03
12:57:00	64	10,28	10,03
12:58:00	64	10,28	10,03
12:59:00	64	10,28	10,03
13:00:00	63	10,28	10,03
13:01:00	63	10,28	10,03
13:02:00	64	10,28	10,03
13:03:00	64	10,28	10,03
13:04:00	64	10,27	10,07
13:05:00	64	10,27	10,07
13:06:00	64	10,27	10,07
13:07:00	63	10,27	10,07
13:08:00	64	10,27	10,07
13:09:00	63	10,27	10,07
13:10:00	64	10,27	10,07
13:11:00	63	10,27	10,07
13:12:00	64	10,27	10,07
13:13:00	64	10,27	10,07
13:14:00	64	10,27	10,07
13:15:00	64	10,27	10,07
13:16:00	63	10,27	10,07
13:17:00	63	10,27	10,07
13:18:00	63	10,27	10,07
13:19:00	64	10,27	10,07
13:20:00	64	10,27	10,07
13:21:00	64	10,27	10,07
13:22:00	64	10,27	10,07
13:23:00	64	10,26	10,11
13:24:00	64	10,26	10,11
13:25:00	64	10,26	10,11
13:26:00	64	10,26	10,11
13:27:00	64	10,26	10,11
13:28:00	64	10,26	10,11
13:29:00	64	10,26	10,11
13:30:00	64	10,26	10,11
13:31:00	63	10,26	10,11
13:32:00	64	10,26	10,11
13:33:00	64	10,26	10,11
13:34:00	64	10,26	10,11
13:35:00	64	10,26	10,14
13:36:00	64	10,26	10,11
13:37:00	63	10,26	10,14
13:38:00	63	10,26	10,14
13:39:00	64	10,26	10,14
13:40:00	64	10,26	10,14
13:41:00	64	10,26	10,14
13:42:00	65	10,26	10,11
13:43:00	65	10,26	10,11
13:44:00	65	10,26	10,14
13:45:00	64	10,26	10,14
13:46:00	64	10,26	10,14
13:47:00	64	10,26	10,14
13:48:00	63	10,26	10,11
13:49:00	64	10,26	10,11
13:50:00	64	10,26	10,14
13:51:00	64	10,26	10,11
13:52:00	64	10,26	10,11
13:53:00	64	10,26	10,11
13:54:00	64	10,26	10,11
13:55:00	64	10,26	10,11
13:56:00	64	10,26	10,11
13:57:00	64	10,26	10,11
13:58:00	64	10,26	10,11
13:59:00	64	10,26	10,14
14:00:00	64	10,26	10,11
14:01:00	64	10,26	10,14
14:02:00	64	10,26	10,14
14:03:00	64	10,26	10,14
14:04:00	64	10,26	10,14
14:05:00	64	10,26	10,14
14:06:00	64	10,26	10,14
14:07:00	64	10,26	10,14
14:08:00	64	10,26	10,14
14:09:00	64	10,26	10,14
14:10:00	64	10,26	10,14
14:11:00	63	10,26	10,14
14:12:00	64	10,26	10,14
14:13:00	64	10,26	10,14
14:14:00	64	10,26	10,14
14:15:00	64	10,26	10,14
14:16:00	64	10,26	10,14
14:17:00	64	10,26	10,14
14:18:00	64	10,26	10,14
14:19:00	64	10,25	10,18
14:20:00	64	10,25	10,18
14:21:00	64	10,25	10,18
14:22:00	63	10,25	10,18
14:23:00	64	10,25	10,18
14:24:00	63	10,25	10,18
14:25:00	64	10,26	10,14
14:26:00	64	10,25	10,18
14:27:00	64	10,25	10,18
14:28:00	64	10,25	10,18
14:29:00	64	10,25	10,18
14:30:00	64	10,25	10,18
14:31:00	63	10,25	10,18
14:32:00	63	10,25	10,18
14:33:00	64	10,25	10,18
14:34:00	64	10,25	10,18
14:35:00	64	10,25	10,18
14:36:00	64	10,25	10,18
14:37:00	64	10,24	10,22
14:38:00	64	10,24	10,22
14:39:00	64	10,24	10,22
14:40:00	64	10,25	10,18
14:41:00	64	10,25	10,18
14:42:00	64	10,25	10,18
14:43:00	64	10,24	10,22
14:44:00	64	10,24	10,22
14:45:00	64	10,24	10,22
14:46:00	64	10,24	10,22
14:47:00	64	10,24	10,22
14:48:00	64	10,24	10,22
14:49:00	63	10,24	10,22
14:50:00	64	10,24	10,22
14:51:00	64	10,24	10,22
14:52:00	64	10,24	10,22
14:53:00	63	10,24	10,22
14:54:00	64	10,24	10,22
14:55:00	64	10,24	10,22
14:56:00	64	10,24	10,22
14:57:00	64	10,23	10,26
14:58:00	64	10,24	10,22
14:59:00	64	10,24	10,22
15:00:00	64	10,24	10,22
15:01:00	64	10,23	10,26
15:02:00	63	10,23	10,26
15:03:00	64	10,23	10,26
15:04:00	64	10,23	10,26
15:05:00	64	10,23	10,26
15:06:00	64	10,23	10,26
15:07:00	64	10,23	10,26
15:08:00	64	10,23	10,26
15:09:00	64	10,23	10,26
15:10:00	64	10,23	10,26
15:11:00	63	10,23	10,26
15:12:00	64	10,23	10,26
15:13:00	64	10,23	10,26
15:14:00	64	10,23	10,26
15:15:00	64	10,23	10,26
15:16:00	64	10,23	10,26
15:17:00	64	10,23	10,26
15:18:00	63	10,23	10,26
15:19:00	64	10,23	10,26
15:20:00	64	10,23	10,26
15:21:00	64	10,23	10,26
15:22:00	64	10,23	10,26
15:23:00	64	10,23	10,26
15:24:00	64	10,23	10,26
15:25:00	64	10,23	10,26
15:26:00	64	10,23	10,30
15:27:00	64	10,23	10,26
15:28:00	64	10,23	10,30
15:29:00	64	10,23	10,30
15:30:00	64	10,23	10,30
15:31:00	64	10,23	10,30
15:32:00	64	10,23	10,30
15:33:00	63	10,23	10,30
15:34:00	64	10,23	10,30
15:35:00	64	10,23	10,30
15:36:00	64	10,23	10,30
15:37:00	64	10,23	10,30
15:38:00	64	10,23	10,30
15:39:00	64	10,23	10,30
15:40:00	63	10,23	10,30
15:41:00	63	10,23	10,30
15:42:00	64	10,23	10,30
15:43:00	64	10,23	10,30
15:44:00	64	10,23	10,30
15:45:00	64	10,23	10,30
15:46:00	64	10,23	10,30
15:47:00	64	10,23	10,30
15:48:00	64	10,23	10,30
15:49:00	64	10,23	10,30
15:50:00	64	10,23	10,30
15:51:00	64	10,23	10,30
15:52:00	64	10,23	10,30
15:53:00	64	10,22	10,33
15:54:00	64	10,22	10,33
15:55:00	64	10,22	10,33
15:56:00	63	10,22	10,33
15:57:00	63	10,22	10,33
15:58:00	64	10,22	10,33
15:59:00	64	10,22	10,33
16:00:00	64	10,22	10,33
16:01:00	64	10,22	10,33
16:02:00	63	10,22	10,33
16:03:00	64	10,22	10,33
16:04:00	63	10,22	10,33
16:05:00	64	10,22	10,33
16:06:00	64	10,22	10,33
16:07:00	64	10,22	10,33
16:08:00	64	10,22	10,33
16:09:00	64	10,22	10,33
16:10:00	64	10,22	10,33
16:11:00	64	10,22	10,33
16:12:00	64	10,22	10,33
16:13:00	64	10,22	10,33
16:14:00	64	10,22	10,33
16:15:00	64	10,22	10,33
16:16:00	65	10,22	10,33
16:17:00	64	10,22	10,33
16:18:00	64	10,21	10,37
16:19:00	64	10,21	10,37
16:20:00	64	10,21	10,37
16:21:00	64	10,21	10,37
16:22:00	64	10,21	10,37
16:23:00	64	10,21	10,37
16:24:00	64	10,21	10,37
16:25:00	64	10,21	10,37
16:26:00	64	10,21	10,37
16:27:00	64	10,21	10,37
16:28:00	64	10,21	10,37
16:29:00	63	10,22	10,33
16:30:00	64	10,21	10,37
16:31:00	64	10,22	10,33
16:32:00	64	10,21	10,37
16:33:00	65	10,21	10,37
16:34:00	64	10,21	10,37
16:35:00	64	10,21	10,37
16:36:00	64	10,21	10,37
16:37:00	64	10,21	10,37
16:38:00	64	10,21	10,37
16:39:00	64	10,21	10,37
16:40:00	64	10,21	10,37
16:41:00	64	10,21	10,37
16:42:00	64	10,21	10,37
16:43:00	64	10,21	10,37
16:44:00	64	10,21	10,37
16:45:00	64	10,21	10,37
16:46:00	64	10,21	10,37
16:47:00	63	10,21	10,37
16:48:00	64	10,21	10,37
16:49:00	64	10,21	10,37
16:50:00	64	10,21	10,37
16:51:00	64	10,21	10,37
16:52:00	64	10,21	10,37
16:53:00	64	10,21	10,37
16:54:00	64	10,21	10,37
16:55:00	64	10,21	10,37
16:56:00	63	10,21	10,37
16:57:00	63	10,20	10,41
16:58:00	64	10,21	10,37
16:59:00	64	10,21	10,37
17:00:00	64	10,21	10,37
17:01:00	64	10,21	10,37
17:02:00	64	10,21	10,37
17:03:00	63	10,21	10,37
17:04:00	64	10,20	10,41
17:05:00	63	10,20	10,41
17:06:00	63	10,20	10,41
17:07:00	64	10,20	10,41
17:08:00	63	10,20	10,41
17:09:00	64	10,20	10,41
17:10:00	64	10,20	10,41
17:11:00	64	10,20	10,41
17:12:00	64	10,20	10,41
17:13:00	63	10,20	10,41
17:14:00	63	10,20	10,41
17:15:00	64	10,20	10,41
17:16:00	64	10,20	10,41
17:17:00	64	10,20	10,45
17:18:00	64	10,20	10,45
17:19:00	64	10,20	10,45
17:20:00	64	10,20	10,45
17:21:00	63	10,20	10,45
17:22:00	63	10,20	10,45
17:23:00	63	10,20	10,45
17:24:00	64	10,20	10,45
17:25:00	64	10,20	10,45
17:26:00	64	10,20	10,45
17:27:00	64	10,20	10,45
17:28:00	64	10,20	10,45
17:29:00	64	10,20	10,45
17:30:00	63	10,20	10,45
17:31:00	64	10,20	10,45
17:32:00	64	10,19	10,49
17:33:00	63	10,20	10,45
17:34:00	63	10,20	10,45
17:35:00	63	10,20	10,45
17:36:00	63	10,19	10,49
17:37:00	63	10,19	10,49
17:38:00	63	10,20	10,45
17:39:00	63	10,20	10,45
17:40:00	64	10,20	10,45
17:41:00	64	10,20	10,45
17:42:00	64	10,20	10,45
17:43:00	64	10,20	10,45
17:44:00	64	10,19	10,49
17:45:00	64	10,19	10,49
17:46:00	64	10,19	10,49
17:47:00	63	10,19	10,49
17:48:00	63	10,19	10,49
17:49:00	64	10,19	10,49
17:50:00	64	10,19	10,49
17:51:00	64	10,19	10,49
17:52:00	64	10,19	10,49
17:53:00	64	10,19	10,49
17:54:00	64	10,19	10,49
17:55:00	64	10,18	10,53
17:56:00	64	10,18	10,53
17:57:00	64	10,18	10,53
17:58:00	64	10,18	10,53
17:59:00	64	10,18	10,53
18:00:00	64	10,18	10,53
18:01:00	64	10,18	10,53
18:02:00	64	10,18	10,53
18:03:00	64	10,18	10,53
18:04:00	64	10,18	10,53
18:05:00	64	10,18	10,53
18:06:00	64	10,18	10,53
18:07:00	64	10,18	10,53
18:08:00	64	10,18	10,53
18:09:00	64	10,18	10,53
18:10:00	64	10,17	10,57
18:11:00	64	10,18	10,53
18:12:00	64	10,17	10,57
18:13:00	64	10,17	10,57
18:14:00	64	10,17	10,57
18:15:00	64	10,17	10,57
18:16:00	63	10,17	10,57
18:17:00	63	10,17	10,57
18:18:00	64	10,17	10,57
18:19:00	64	10,17	10,57
18:20:00	64	10,17	10,57
18:21:00	64	10,17	10,57
18:22:00	64	10,17	10,57
18:23:00	64	10,17	10,57
18:24:00	64	10,17	10,57
18:25:00	64	10,17	10,57
18:26:00	64	10,17	10,57
18:27:00	64	10,17	10,57
18:28:00	63	10,17	10,57
18:29:00	63	10,17	10,57
18:30:00	64	10,17	10,57
18:31:00	64	10,17	10,57
18:32:00	64	10,17	10,57
18:33:00	64	10,17	10,57
18:34:00	64	10,17	10,57
18:35:00	64	10,17	10,57
18:36:00	64	10,17	10,57
18:37:00	64	10,17	10,57
18:38:00	64	10,17	10,57
18:39:00	64	10,17	10,61
18:40:00	64	10,17	10,61
18:41:00	64	10,17	10,61
18:42:00	64	10,17	10,61
18:43:00	64	10,17	10,61
18:44:00	64	10,17	10,61
18:45:00	64	10,17	10,61
18:46:00	64	10,17	10,61
18:47:00	64	10,17	10,61
18:48:00	64	10,17	10,61
18:49:00	64	10,17	10,61
18:50:00	64	10,17	10,61
18:51:00	64	10,17	10,61
18:52:00	64	10,17	10,61
18:53:00	64	10,17	10,61
18:54:00	64	10,17	10,61
18:55:00	64	10,17	10,61
18:56:00	64	10,17	10,61
18:57:00	64	10,17	10,61
18:58:00	63	10,17	10,61
18:59:00	64	10,17	10,61
19:00:00	64	10,17	10,61
19:01:00	63	10,17	10,61
19:02:00	64	10,17	10,61
19:03:00	64	10,17	10,61
19:04:00	64	10,17	10,61
19:05:00	64	10,17	10,61
19:06:00	64	10,17	10,61
19:07:00	64	10,17	10,61
19:08:00	64	10,17	10,61
19:09:00	63	10,17	10,61
19:10:00	64	10,17	10,61
19:11:00	64	10,17	10,61
19:12:00	64	10,17	10,61
19:13:00	64	10,17	10,61
19:14:00	64	10,17	10,61
19:15:00	64	10,17	10,61
19:16:00	64	10,17	10,61
19:17:00	64	10,16	10,65
19:18:00	64	10,17	10,61
19:19:00	64	10,16	10,65
19:20:00	64	10,16	10,65
19:21:00	64	10,16	10,65
19:22:00	64	10,16	10,65
19:23:00	64	10,16	10,65
19:24:00	64	10,16	10,65
19:25:00	64	10,16	10,65
19:26:00	64	10,16	10,65
19:27:00	64	10,16	10,65
19:28:00	64	10,16	10,65
19:29:00	64	10,16	10,65
19:30:00	64	10,16	10,65
19:31:00	64	10,16	10,65
19:32:00	64	10,16	10,65
19:33:00	64	10,16	10,65
19:34:00	64	10,16	10,65
19:35:00	64	10,16	10,65
19:36:00	64	10,16	10,65
19:37:00	64	10,16	10,65
19:38:00	64	10,16	10,65
19:39:00	64	10,16	10,65
19:40:00	64	10,16	10,65
19:41:00	64	10,16	10,65
19:42:00	63	10,16	10,65
19:43:00	64	10,16	10,65
19:44:00	64	10,16	10,65
19:45:00	64	10,16	10,65
19:46:00	64	10,16	10,65
19:47:00	64	10,16	10,65
19:48:00	64	10,16	10,65
19:49:00	64	10,16	10,65
19:50:00	64	10,16	10,65
19:51:00	64	10,16	10,65
19:52:00	64	10,16	10,65
19:53:00	64	10,16	10,65
19:54:00	64	10,16	10,65
19:55:00	64	10,15	10,69
19:56:00	64	10,16	10,65
19:57:00	64	10,16	10,65
19:58:00	64	10,16	10,65
19:59:00	63	10,16	10,65
20:00:00	64	10,15	10,69
20:01:00	63	10,15	10,69
20:02:00	64	10,15	10,69
20:03:00	63	10,15	10,69
20:04:00	64	10,15	10,69
20:05:00	64	10,15	10,69
20:06:00	64	10,15	10,69
20:07:00	64	10,15	10,69
20:08:00	64	10,15	10,69
20:09:00	64	10,15	10,69
20:10:00	64	10,15	10,69
20:11:00	64	10,15	10,69
20:12:00	63	10,15	10,69
20:13:00	64	10,15	10,69
20:14:00	64	10,15	10,69
20:15:00	64	10,15	10,69
20:16:00	63	10,15	10,69
20:17:00	64	10,15	10,69
20:18:00	64	10,15	10,69
20:19:00	64	10,15	10,69
20:20:00	64	10,15	10,69
20:21:00	63	10,15	10,69
20:22:00	63	10,15	10,69
20:23:00	64	10,15	10,69
20:24:00	64	10,15	10,69
20:25:00	64	10,15	10,69
20:26:00	63	10,15	10,69
20:27:00	64	10,15	10,69
20:28:00	64	10,14	10,73
20:29:00	64	10,15	10,69
20:30:00	63	10,14	10,73
20:31:00	63	10,14	10,73
20:32:00	64	10,15	10,69
20:33:00	63	10,14	10,73
20:34:00	64	10,15	10,69
20:35:00	64	10,15	10,69
20:36:00	64	10,14	10,73
20:37:00	64	10,15	10,69
20:38:00	64	10,15	10,69
20:39:00	63	10,14	10,73
20:40:00	64	10,14	10,73
20:41:00	63	10,14	10,73
20:42:00	64	10,14	10,73
20:43:00	64	10,14	10,73
20:44:00	64	10,14	10,73
20:45:00	63	10,14	10,73
20:46:00	63	10,14	10,73
20:47:00	65	10,14	10,73
20:48:00	64	10,14	10,73
20:49:00	65	10,14	10,73
20:50:00	65	10,14	10,73
20:51:00	65	10,14	10,73
20:52:00	64	10,14	10,77
20:53:00	64	10,14	10,77
20:54:00	64	10,14	10,77
20:55:00	64	10,14	10,77
20:56:00	64	10,14	10,77
20:57:00	64	10,14	10,77
20:58:00	64	10,14	10,77
20:59:00	64	10,14	10,77
21:00:00	64	10,14	10,73
21:01:00	64	10,14	10,73
21:02:00	64	10,14	10,73
21:03:00	64	10,14	10,73
21:04:00	64	10,14	10,73
21:05:00	64	10,14	10,73
21:06:00	64	10,14	10,73
21:07:00	64	10,14	10,77
21:08:00	64	10,14	10,77
21:09:00	64	10,14	10,77
21:10:00	64	10,14	10,77
21:11:00	64	10,14	10,77
21:12:00	64	10,14	10,77
21:13:00	63	10,14	10,73
21:14:00	64	10,14	10,73
21:15:00	63	10,14	10,73
21:16:00	64	10,14	10,77
21:17:00	64	10,14	10,73
21:18:00	63	10,14	10,73
21:19:00	64	10,14	10,77
21:20:00	63	10,14	10,73
21:21:00	64	10,14	10,77
21:22:00	64	10,14	10,77
21:23:00	63	10,14	10,73
21:24:00	63	10,14	10,73
21:25:00	62	10,14	10,73
21:26:00	63	10,14	10,73
21:27:00	63	10,15	10,69
21:28:00	63	10,14	10,73
21:29:00	63	10,14	10,73
21:30:00	64	10,14	10,73
21:31:00	63	10,14	10,73
21:32:00	63	10,14	10,73
21:33:00	63	10,14	10,73
21:34:00	64	10,14	10,73
21:35:00	64	10,14	10,77
21:36:00	63	10,14	10,73
21:37:00	63	10,14	10,77
21:38:00	63	10,14	10,73
21:39:00	63	10,14	10,73
21:40:00	64	10,14	10,73
21:41:00	63	10,14	10,77
21:42:00	64	10,14	10,73
21:43:00	64	10,14	10,77
21:44:00	64	10,14	10,77
21:45:00	63	10,14	10,77
21:46:00	63	10,14	10,77
21:47:00	63	10,14	10,77
21:48:00	63	10,14	10,77
21:49:00	63	10,14	10,77
21:50:00	63	10,14	10,77
21:51:00	64	10,14	10,77
21:52:00	64	10,14	10,77
21:53:00	64	10,14	10,77
21:54:00	64	10,14	10,77
21:55:00	64	10,14	10,77
21:56:00	64	10,14	10,77
21:57:00	72	10,14	10,77
21:58:00	84	10,14	10,77
21:59:00	82	10,13	10,81
22:00:00	80	10,12	10,85
22:01:00	78	10,12	10,85
22:02:00	76	10,12	10,85
22:03:00	73	10,12	10,85
22:04:00	71	10,12	10,85
22:05:00	70	10,13	10,81
22:06:00	68	10,13	10,81
22:07:00	67	10,14	10,77
22:08:00	65	10,14	10,73
22:09:00	64	10,15	10,69
22:10:00	64	10,16	10,65
22:11:00	64	10,17	10,61
22:12:00	65	10,17	10,57
22:13:00	66	10,17	10,57
22:14:00	66	10,17	10,57
22:15:00	65	10,17	10,57
22:16:00	63	10,17	10,57
22:17:00	63	10,17	10,57
22:18:00	63	10,18	10,53
22:19:00	64	10,18	10,53
22:20:00	65	10,18	10,53
22:21:00	65	10,18	10,53
22:22:00	65	10,18	10,53
22:23:00	65	10,17	10,57
22:24:00	66	10,17	10,57
22:25:00	65	10,17	10,57
22:26:00	65	10,17	10,57
22:27:00	65	10,17	10,61
22:28:00	65	10,17	10,61
22:29:00	65	10,17	10,61
22:30:00	65	10,17	10,61
22:31:00	65	10,17	10,61
22:32:00	65	10,17	10,61
22:33:00	65	10,17	10,61
22:34:00	64	10,17	10,61
22:35:00	64	10,17	10,61
22:36:00	64	10,16	10,65
22:37:00	65	10,17	10,61
22:38:00	65	10,16	10,65
22:39:00	66	10,16	10,65
22:40:00	66	10,16	10,65
22:41:00	66	10,16	10,65
22:42:00	66	10,16	10,65
22:43:00	66	10,16	10,65
22:44:00	66	10,16	10,65
22:45:00	65	10,15	10,69
22:46:00	65	10,15	10,69
22:47:00	65	10,15	10,69
22:48:00	65	10,15	10,69
22:49:00	65	10,15	10,69
22:50:00	66	10,15	10,69
22:51:00	66	10,15	10,69
22:52:00	66	10,15	10,69
22:53:00	66	10,15	10,69
22:54:00	66	10,15	10,69
22:55:00	66	10,15	10,69
22:56:00	65	10,15	10,69
22:57:00	67	10,15	10,69
22:58:00	67	10,15	10,69
22:59:00	67	10,15	10,69
23:00:00	67	10,15	10,69
23:01:00	66	10,15	10,69
23:02:00	66	10,15	10,69
23:03:00	65	10,15	10,69
23:04:00	65	10,15	10,69
23:05:00	64	10,15	10,69
23:06:00	64	10,15	10,69
23:07:00	64	10,15	10,69
23:08:00	65	10,15	10,69
23:09:00	65	10,16	10,65
23:10:00	65	10,15	10,69
23:11:00	66	10,15	10,69
23:12:00	66	10,15	10,69
23:13:00	66	10,15	10,69
23:14:00	65	10,15	10,69
23:15:00	65	10,15	10,69
23:16:00	65	10,14	10,73
23:17:00	65	10,14	10,73
23:18:00	65	10,14	10,73
23:19:00	65	10,14	10,73
23:20:00	64	10,14	10,73
23:21:00	65	10,14	10,73
23:22:00	65	10,14	10,73
23:23:00	65	10,14	10,73
23:24:00	65	10,14	10,73
23:25:00	65	10,14	10,73
23:26:00	64	10,14	10,73
23:27:00	65	10,14	10,73
23:28:00	64	10,14	10,73
23:29:00	64	10,14	10,73
23:30:00	65	10,14	10,73
23:31:00	64	10,14	10,73
23:32:00	65	10,14	10,73
23:33:00	65	10,14	10,73
23:34:00	64	10,14	10,73
23:35:00	64	10,14	10,73
23:36:00	64	10,14	10,73
23:37:00	64	10,14	10,73
23:38:00	64	10,14	10,73
23:39:00	64	10,14	10,73
23:40:00	64	10,14	10,73
23:41:00	64	10,14	10,73
23:42:00	64	10,14	10,73
23:43:00	64	10,14	10,73
23:44:00	64	10,14	10,73
23:45:00	64	10,14	10,73
23:46:00	64	10,14	10,73
23:47:00	64	10,14	10,73
23:48:00	64	10,14	10,73
23:49:00	64	10,14	10,73
23:50:00	64	10,14	10,73
23:51:00	64	10,14	10,73
23:52:00	64	10,14	10,73
23:53:00	64	10,14	10,73
23:54:00	64	10,14	10,73
23:55:00	64	10,14	10,73
23:56:00	64	10,14	10,73
23:57:00	64	10,14	10,73
23:58:00	64	10,14	10,73
23:59:00	64	10,14	10,73
24:00:00	64	10,14	10,73
24:01:00	64	10,14	10,77
24:02:00	64	10,14	10,77
24:03:00	64	10,14	10,77
24:04:00	64	10,14	10,77
24:05:00	64	10,14	10,77
24:06:00	64	10,14	10,77
24:07:00	64	10,14	10,77
24:08:00	64	10,14	10,77
24:09:00	64	10,14	10,73
24:10:00	64	10,14	10,73
24:11:00	64	10,14	10,73
24:12:00	64	10,14	10,73
24:13:00	65	10,14	10,73
24:14:00	64	10,14	10,73
24:15:00	64	10,14	10,73
24:16:00	64	10,14	10,73
24:17:00	64	10,14	10,73
24:18:00	64	10,14	10,73
24:19:00	64	10,14	10,73
24:20:00	64	10,14	10,73
24:21:00	64	10,14	10,73
24:22:00	64	10,14	10,73
24:23:00	64	10,14	10,73
24:24:00	64	10,14	10,73
24:25:00	64	10,14	10,73
24:26:00	64	10,14	10,73
24:27:00	64	10,14	10,73
24:28:00	64	10,14	10,73
24:29:00	64	10,14	10,73
24:30:00	64	10,14	10,73
24:31:00	64	10,14	10,73
24:32:00	64	10,14	10,73
24:33:00	64	10,14	10,73
24:34:00	64	10,14	10,73
24:35:00	64	10,14	10,77
24:36:00	64	10,14	10,73
24:37:00	64	10,14	10,73
24:38:00	64	10,14	10,73
24:39:00	64	10,14	10,73
24:40:00	64	10,14	10,73
24:41:00	64	10,14	10,73
24:42:00	64	10,14	10,73
24:43:00	64	10,14	10,77
24:44:00	64	10,14	10,73
24:45:00	64	10,14	10,77
24:46:00	64	10,14	10,77
24:47:00	64	10,14	10,77
24:48:00	63	10,14	10,77
24:49:00	64	10,14	10,77
24:50:00	64	10,14	10,77
24:51:00	64	10,14	10,77
24:52:00	64	10,14	10,77
24:53:00	64	10,14	10,77
24:54:00	65	10,14	10,77
24:55:00	65	10,14	10,77
24:56:00	64	10,14	10,77
24:57:00	64	10,14	10,77
24:58:00	64	10,13	10,81
24:59:00	64	10,13	10,81
25:00:00	64	10,13	10,81
25:01:00	64	10,13	10,81
25:02:00	64	10,14	10,77
25:03:00	64	10,14	10,77
25:04:00	64	10,13	10,81
25:05:00	65	10,13	10,81
25:06:00	65	10,13	10,81
25:07:00	64	10,13	10,81
25:08:00	64	10,13	10,81
25:09:00	64	10,13	10,81
25:10:00	64	10,13	10,81
25:11:00	64	10,13	10,81
25:12:00	64	10,13	10,81
25:13:00	64	10,13	10,81
25:14:00	63	10,14	10,77
25:15:00	63	10,14	10,77
25:16:00	64	10,13	10,81
25:17:00	64	10,14	10,77
25:18:00	64	10,14	10,77
25:19:00	64	10,14	10,77
25:20:00	64	10,14	10,77
25:21:00	64	10,13	10,81
25:22:00	64	10,13	10,81
25:23:00	64	10,13	10,81
25:24:00	64	10,13	10,81
25:25:00	65	10,13	10,81
25:26:00	64	10,13	10,81
25:27:00	64	10,13	10,81
25:28:00	64	10,13	10,81
25:29:00	64	10,13	10,81
25:30:00	64	10,13	10,81
25:31:00	64	10,13	10,81
25:32:00	64	10,13	10,81
25:33:00	64	10,13	10,81
25:34:00	63	10,13	10,81
25:35:00	63	10,13	10,81
25:36:00	63	10,13	10,81
25:37:00	63	10,13	10,81
25:38:00	63	10,13	10,81
25:39:00	63	10,13	10,81
25:40:00	63	10,13	10,81
25:41:00	64	10,13	10,81
25:42:00	64	10,13	10,81
25:43:00	64	10,13	10,81
25:44:00	64	10,13	10,81
25:45:00	64	10,13	10,81
25:46:00	64	10,13	10,81
25:47:00	64	10,12	10,85
25:48:00	64	10,12	10,85
25:49:00	64	10,12	10,85
25:50:00	63	10,12	10,85
25:51:00	64	10,12	10,85
25:52:00	64	10,12	10,85
25:53:00	64	10,12	10,85
25:54:00	65	10,12	10,85
25:55:00	65	10,12	10,85
25:56:00	65	10,12	10,85
25:57:00	65	10,12	10,85
25:58:00	65	10,12	10,85
25:59:00	65	10,12	10,85
26:00:00	64	10,12	10,85
26:01:00	64	10,12	10,85
26:02:00	64	10,12	10,85
26:03:00	64	10,12	10,85
26:04:00	65	10,11	10,89
26:05:00	64	10,11	10,89
26:06:00	64	10,11	10,89
26:07:00	65	10,11	10,89
26:08:00	66	10,11	10,89
26:09:00	66	10,12	10,85
26:10:00	66	10,11	10,89
26:11:00	65	10,11	10,89
26:12:00	64	10,11	10,89
26:13:00	65	10,12	10,85
26:14:00	65	10,12	10,85
26:15:00	65	10,12	10,85
26:16:00	66	10,12	10,85
26:17:00	65	10,12	10,85
26:18:00	66	10,12	10,85
26:19:00	66	10,12	10,85
26:20:00	65	10,12	10,85
26:21:00	65	10,12	10,85
26:22:00	66	10,12	10,85
26:23:00	65	10,12	10,85
26:24:00	66	10,12	10,85
26:25:00	66	10,12	10,85
26:26:00	66	10,12	10,85
26:27:00	66	10,12	10,85
26:28:00	66	10,12	10,85
26:29:00	66	10,12	10,85
26:30:00	66	10,12	10,85
26:31:00	66	10,11	10,89
26:32:00	66	10,11	10,89
26:33:00	66	10,11	10,89
26:34:00	66	10,11	10,89
26:35:00	66	10,11	10,89
26:36:00	65	10,11	10,89
26:37:00	65	10,11	10,89
26:38:00	65	10,12	10,85
26:39:00	65	10,12	10,85
26:40:00	65	10,12	10,85
26:41:00	65	10,12	10,85
26:42:00	65	10,12	10,85
26:43:00	65	10,12	10,85
26:44:00	65	10,12	10,85
26:45:00	65	10,12	10,85
26:46:00	65	10,12	10,85
26:47:00	65	10,12	10,85
26:48:00	65	10,12	10,85
26:49:00	65	10,12	10,85
26:50:00	65	10,12	10,85
26:51:00	65	10,12	10,85
26:52:00	65	10,12	10,85
26:53:00	65	10,12	10,85
26:54:00	64	10,12	10,85
26:55:00	65	10,12	10,85
26:56:00	64	10,12	10,85
26:57:00	64	10,12	10,85
26:58:00	64	10,12	10,85
26:59:00	64	10,12	10,85
27:00:00	64	10,12	10,85
27:01:00	65	10,12	10,85
27:02:00	64	10,12	10,85
27:03:00	64	10,12	10,85
27:04:00	64	10,12	10,85
27:05:00	64	10,12	10,85
27:06:00	64	10,12	10,85
27:07:00	64	10,12	10,85
27:08:00	64	10,12	10,85
27:09:00	64	10,12	10,85
27:10:00	64	10,12	10,85
27:11:00	64	10,12	10,85
27:12:00	64	10,12	10,85
27:13:00	64	10,12	10,85
27:14:00	64	10,12	10,85
27:15:00	64	10,12	10,85
27:16:00	64	10,12	10,85
27:17:00	64	10,12	10,85
27:18:00	64	10,12	10,85
27:19:00	64	10,12	10,85
27:20:00	64	10,12	10,85
27:21:00	64	10,12	10,85
27:22:00	64	10,12	10,85
27:23:00	64	10,12	10,85
27:24:00	64	10,12	10,85
27:25:00	64	10,12	10,85
27:26:00	64	10,12	10,85
27:27:00	64	10,12	10,85
27:28:00	64	10,12	10,85
27:29:00	64	10,11	10,89
27:30:00	64	10,12	10,85
27:31:00	64	10,11	10,89
27:32:00	64	10,12	10,85
27:33:00	64	10,11	10,89
27:34:00	64	10,11	10,89
27:35:00	64	10,11	10,89
27:36:00	64	10,11	10,89
27:37:00	64	10,11	10,89
27:38:00	64	10,11	10,89
27:39:00	64	10,11	10,89
27:40:00	64	10,11	10,89
27:41:00	64	10,11	10,89
27:42:00	64	10,11	10,89
27:43:00	64	10,11	10,89
27:44:00	64	10,11	10,89
27:45:00	64	10,11	10,89
27:46:00	64	10,11	10,89
27:47:00	64	10,11	10,89
27:48:00	64	10,11	10,89
27:49:00	64	10,11	10,89
27:50:00	64	10,11	10,89
27:51:00	64	10,11	10,89
27:52:00	64	10,11	10,89
27:53:00	63	10,11	10,89
