Repository: ProgWizer/parser

File: project-root/data/Data Acquisition/Data Acquisition/2009 year (240)/UCA R Dragon G1800+1.5gpsLX+7%MKU+0.6%RPM+0.15%HE400+0.12%SF-100 (45-65C).txt
--Test Summary--
Full Path and File Name	
Instrument Name	4262R
Instrument Type	Model 4262 Twin Cell UCA
Instrument Serial Number	111R
Test Start Date	16.06.2009
Test Start Time	9:05:52
Test Stop Date	17.06.2009
Test Stop Time	10:21:09
Test Length	25:15:17
Final Sample Time Offset	25:15:00
Controller Schedule Name	
Sampling Period	60 seconds
Comments	T:45(120), 65(240)
Information	WellID	
Information	Customer	Dragon
Information	CementClass	G
Information	CementMfr	Dykerhoff
Information	Additives	1.5gpsLX+7%MKU+0.6%RPM+0.15%HE400+0.12%SF-100
Information	Density	1800
Information	BHCT	65
Information	BHST	45
Information	FluidLoss	35
Information	JobType	
Calculated Value	CS_50	9:12:00
Calculated Value	CS_500	14:40:00
Calculated Value	CS_Time8h	0,02 MPa
Calculated Value	CS_Time16h	4,03 MPa
Calculated Value	CS_Time24h	7,25 MPa
Calculated Value	CS_Time48h	N/A
Calculated Value	CS_Time72h	N/A
Calculated Curve	Compressive Strength	Compressive strength type B (more than 14 lb/gal)
Initial Temperature (°C)	32 °C
Final Temperature (°C)	64 °C
Initial Transit Time (microsec/in)	16,71 microsec/in
Final Transit Time (microsec/in)	10,20 microsec/in
Initial Compressive Strength (MPa)	0,00 MPa
Final Compressive Strength (MPa)	7,56 MPa
--Data--
Time (HH:MM:SS)	Temperature (°C)	Transit Time (microsec/in)	Compressive Strength (MPa)
0:00:00	32	16,71	0,00
0:01:00	31	16,71	0,00
0:02:00	31	16,71	0,00
0:03:00	32	16,71	0,00
0:04:00	32	16,71	0,00
0:05:00	32	16,71	0,00
0:06:00	32	16,72	0,00
0:07:00	33	16,71	0,00
0:08:00	33	16,71	0,00
0:09:00	33	16,71	0,00
0:10:00	33	16,71	0,00
0:11:00	33	16,71	0,00
0:12:00	33	16,70	0,00
0:13:00	33	16,70	0,00
0:14:00	33	16,69	0,01
0:15:00	33	16,69	0,01
0:16:00	33	16,69	0,01
0:17:00	33	16,68	0,01
0:18:00	34	16,68	0,01
0:19:00	34	16,68	0,01
0:20:00	34	16,68	0,01
0:21:00	34	16,68	0,01
0:22:00	34	16,68	0,01
0:23:00	34	16,67	0,01
0:24:00	34	16,68	0,01
0:25:00	34	16,68	0,01
0:26:00	34	16,67	0,01
0:27:00	34	16,67	0,01
0:28:00	35	16,67	0,01
0:29:00	35	16,67	0,01
0:30:00	35	16,66	0,01
0:31:00	35	16,67	0,01
0:32:00	35	16,67	0,01
0:33:00	35	16,68	0,01
0:34:00	35	16,67	0,01
0:35:00	35	16,67	0,01
0:36:00	35	16,67	0,01
0:37:00	36	16,65	0,01
0:38:00	36	16,67	0,01
0:39:00	36	16,66	0,01
0:40:00	36	16,67	0,01
0:41:00	36	16,66	0,01
0:42:00	36	16,67	0,01
0:43:00	36	16,67	0,01
0:44:00	36	16,67	0,01
0:45:00	36	16,68	0,01
0:46:00	37	16,66	0,01
0:47:00	37	16,67	0,01
0:48:00	37	16,68	0,01
0:49:00	37	16,68	0,01
0:50:00	37	16,67	0,01
0:51:00	37	16,68	0,01
0:52:00	37	16,68	0,01
0:53:00	37	16,68	0,01
0:54:00	37	16,68	0,01
0:55:00	38	16,68	0,01
0:56:00	37	16,68	0,01
0:57:00	38	16,68	0,01
0:58:00	38	16,68	0,01
0:59:00	38	16,68	0,01
1:00:00	38	16,68	0,01
1:01:00	38	16,69	0,01
1:02:00	38	16,69	0,01
1:03:00	39	16,68	0,01
1:04:00	39	16,70	0,00
1:05:00	39	16,71	0,00
1:06:00	39	16,71	0,00
1:07:00	39	16,71	0,00
1:08:00	39	16,71	0,00
1:09:00	39	16,71	0,00
1:10:00	39	16,71	0,00
1:11:00	39	16,71	0,00
1:12:00	39	16,71	0,00
1:13:00	39	16,71	0,00
1:14:00	40	16,71	0,00
1:15:00	40	16,71	0,00
1:16:00	40	16,71	0,00
1:17:00	40	16,72	0,00
1:18:00	40	16,72	0,00
1:19:00	40	16,72	0,00
1:20:00	40	16,72	0,00
1:21:00	40	16,73	0,00
1:22:00	40	16,73	0,00
1:23:00	40	16,73	0,00
1:24:00	40	16,74	0,00
1:25:00	41	16,73	0,00
1:26:00	41	16,74	0,00
1:27:00	41	16,74	0,00
1:28:00	41	16,74	0,00
1:29:00	41	16,75	0,00
1:30:00	41	16,74	0,00
1:31:00	41	16,76	0,00
1:32:00	41	16,75	0,00
1:33:00	41	16,76	0,00
1:34:00	41	16,74	0,00
1:35:00	42	16,76	0,00
1:36:00	42	16,76	0,00
1:37:00	42	16,76	0,00
1:38:00	42	16,76	0,00
1:39:00	42	16,77	0,00
1:40:00	42	16,77	0,00
1:41:00	42	16,77	0,00
1:42:00	42	16,77	0,00
1:43:00	42	16,77	0,00
1:44:00	43	16,77	0,00
1:45:00	42	16,77	0,00
1:46:00	43	16,77	0,00
1:47:00	43	16,77	0,00
1:48:00	43	16,77	0,00
1:49:00	43	16,77	0,00
1:50:00	43	16,77	0,00
1:51:00	43	16,78	0,00
1:52:00	43	16,78	0,00
1:53:00	43	16,78	0,00
1:54:00	44	16,78	0,00
1:55:00	44	16,78	0,00
1:56:00	44	16,79	0,00
1:57:00	44	16,78	0,00
1:58:00	44	16,77	0,00
1:59:00	44	16,79	0,00
2:00:00	44	16,78	0,00
2:01:00	44	16,79	0,00
2:02:00	44	16,78	0,00
2:03:00	45	16,78	0,00
2:04:00	44	16,78	0,00
2:05:00	45	16,79	0,00
2:06:00	45	16,78	0,00
2:07:00	45	16,79	0,00
2:08:00	45	16,79	0,00
2:09:00	45	16,80	0,00
2:10:00	45	16,79	0,00
2:11:00	45	16,79	0,00
2:12:00	45	16,80	0,00
2:13:00	45	16,79	0,00
2:14:00	45	16,79	0,00
2:15:00	46	16,79	0,00
2:16:00	45	16,80	0,00
2:17:00	46	16,80	0,00
2:18:00	46	16,80	0,00
2:19:00	46	16,80	0,00
2:20:00	46	16,80	0,00
2:21:00	46	16,80	0,00
2:22:00	46	16,80	0,00
2:23:00	46	16,80	0,00
2:24:00	46	16,80	0,00
2:25:00	46	16,80	0,00
2:26:00	46	16,80	0,00
2:27:00	46	16,81	0,00
2:28:00	46	16,81	0,00
2:29:00	46	16,80	0,00
2:30:00	47	16,80	0,00
2:31:00	47	16,83	0,00
2:32:00	47	16,81	0,00
2:33:00	47	16,82	0,00
2:34:00	47	16,81	0,00
2:35:00	47	16,83	0,00
2:36:00	47	16,83	0,00
2:37:00	47	16,84	0,00
2:38:00	47	16,83	0,00
2:39:00	47	16,84	0,00
2:40:00	47	16,83	0,00
2:41:00	47	16,85	0,00
2:42:00	48	16,84	0,00
2:43:00	48	16,85	0,00
2:44:00	48	16,85	0,00
2:45:00	48	16,86	0,00
2:46:00	48	16,86	0,00
2:47:00	48	16,86	0,00
2:48:00	48	16,86	0,00
2:49:00	48	16,86	0,00
2:50:00	48	16,86	0,00
2:51:00	48	16,87	0,00
2:52:00	48	16,87	0,00
2:53:00	48	16,89	0,00
2:54:00	48	16,88	0,00
2:55:00	48	16,87	0,00
2:56:00	49	16,88	0,00
2:57:00	49	16,88	0,00
2:58:00	49	16,89	0,00
2:59:00	49	16,90	0,00
3:00:00	49	16,89	0,00
3:01:00	49	16,89	0,00
3:02:00	49	16,89	0,00
3:03:00	49	16,89	0,00
3:04:00	49	16,89	0,00
3:05:00	49	16,89	0,00
3:06:00	50	16,89	0,00
3:07:00	49	16,89	0,00
3:08:00	50	16,91	0,00
3:09:00	49	16,91	0,00
3:10:00	50	16,89	0,00
3:11:00	50	16,90	0,00
3:12:00	50	16,90	0,00
3:13:00	50	16,91	0,00
3:14:00	50	16,90	0,00
3:15:00	50	16,91	0,00
3:16:00	50	16,91	0,00
3:17:00	50	16,91	0,00
3:18:00	50	16,91	0,00
3:19:00	50	16,91	0,00
3:20:00	51	16,91	0,00
3:21:00	51	16,91	0,00
3:22:00	51	16,91	0,00
3:23:00	51	16,91	0,00
3:24:00	51	16,92	0,00
3:25:00	51	16,92	0,00
3:26:00	51	16,92	0,00
3:27:00	51	16,92	0,00
3:28:00	51	16,92	0,00
3:29:00	51	16,92	0,00
3:30:00	51	16,92	0,00
3:31:00	51	16,92	0,00
3:32:00	52	16,92	0,00
3:33:00	52	16,92	0,00
3:34:00	52	16,93	0,00
3:35:00	52	16,92	0,00
3:36:00	52	16,93	0,00
3:37:00	52	16,92	0,00
3:38:00	52	16,94	0,00
3:39:00	52	16,94	0,00
3:40:00	52	16,92	0,00
3:41:00	52	16,93	0,00
3:42:00	52	16,94	0,00
3:43:00	52	16,93	0,00
3:44:00	52	16,92	0,00
3:45:00	53	16,94	0,00
3:46:00	53	16,95	0,00
3:47:00	53	16,95	0,00
3:48:00	53	16,95	0,00
3:49:00	53	16,95	0,00
3:50:00	53	16,95	0,00
3:51:00	53	16,95	0,00
3:52:00	53	16,95	0,00
3:53:00	53	16,95	0,00
3:54:00	53	16,95	0,00
3:55:00	53	16,95	0,00
3:56:00	53	16,95	0,00
3:57:00	54	16,96	0,00
3:58:00	54	16,96	0,00
3:59:00	54	16,96	0,00
4:00:00	54	16,96	0,00
4:01:00	54	16,96	0,00
4:02:00	54	16,97	0,00
4:03:00	54	16,98	0,00
4:04:00	54	16,97	0,00
4:05:00	54	16,98	0,00
4:06:00	54	16,97	0,00
4:07:00	55	17,01	0,00
4:08:00	55	17,01	0,00
4:09:00	55	17,00	0,00
4:10:00	55	17,01	0,00
4:11:00	55	17,01	0,00
4:12:00	55	17,02	0,00
4:13:00	55	17,01	0,00
4:14:00	55	17,01	0,00
4:15:00	55	17,02	0,00
4:16:00	55	17,02	0,00
4:17:00	55	17,02	0,00
4:18:00	55	17,01	0,00
4:19:00	55	17,02	0,00
4:20:00	56	17,03	0,00
4:21:00	56	17,02	0,00
4:22:00	56	17,02	0,00
4:23:00	56	17,03	0,00
4:24:00	56	17,03	0,00
4:25:00	56	17,02	0,00
4:26:00	56	17,03	0,00
4:27:00	56	17,03	0,00
4:28:00	56	17,03	0,00
4:29:00	56	17,03	0,00
4:30:00	56	17,03	0,00
4:31:00	56	17,03	0,00
4:32:00	57	17,03	0,00
4:33:00	57	17,03	0,00
4:34:00	57	17,04	0,00
4:35:00	56	17,04	0,00
4:36:00	57	17,03	0,00
4:37:00	57	17,04	0,00
4:38:00	57	17,04	0,00
4:39:00	57	17,04	0,00
4:40:00	57	17,04	0,00
4:41:00	57	17,04	0,00
4:42:00	57	17,04	0,00
4:43:00	57	17,04	0,00
4:44:00	57	17,05	0,00
4:45:00	58	17,04	0,00
4:46:00	58	17,04	0,00
4:47:00	58	17,05	0,00
4:48:00	58	17,04	0,00
4:49:00	58	17,05	0,00
4:50:00	58	17,05	0,00
4:51:00	58	17,05	0,00
4:52:00	58	17,06	0,00
4:53:00	58	17,06	0,00
4:54:00	58	17,06	0,00
4:55:00	58	17,06	0,00
4:56:00	58	17,06	0,00
4:57:00	58	17,05	0,00
4:58:00	58	17,06	0,00
4:59:00	59	17,07	0,00
5:00:00	59	17,07	0,00
5:01:00	59	17,07	0,00
5:02:00	59	17,07	0,00
5:03:00	59	17,07	0,00
5:04:00	59	17,07	0,00
5:05:00	59	17,07	0,00
5:06:00	59	17,07	0,00
5:07:00	60	17,07	0,00
5:08:00	59	17,07	0,00
5:09:00	59	17,07	0,00
5:10:00	60	17,07	0,00
5:11:00	60	17,07	0,00
5:12:00	60	17,07	0,00
5:13:00	60	17,07	0,00
5:14:00	60	17,07	0,00
5:15:00	60	17,07	0,00
5:16:00	60	17,07	0,00
5:17:00	60	17,07	0,00
5:18:00	60	17,07	0,00
5:19:00	60	17,07	0,00
5:20:00	60	17,07	0,00
5:21:00	61	17,08	0,00
5:22:00	61	17,07	0,00
5:23:00	61	17,07	0,00
5:24:00	61	17,09	0,00
5:25:00	61	17,07	0,00
5:26:00	61	17,09	0,00
5:27:00	61	17,08	0,00
5:28:00	61	17,08	0,00
5:29:00	61	17,08	0,00
5:30:00	61	17,08	0,00
5:31:00	61	17,08	0,00
5:32:00	61	17,08	0,00
5:33:00	61	17,07	0,00
5:34:00	62	17,08	0,00
5:35:00	62	17,08	0,00
5:36:00	62	17,08	0,00
5:37:00	62	17,08	0,00
5:38:00	62	17,08	0,00
5:39:00	62	17,08	0,00
5:40:00	62	17,08	0,00
5:41:00	62	17,08	0,00
5:42:00	62	17,08	0,00
5:43:00	62	17,08	0,00
5:44:00	63	17,08	0,00
5:45:00	62	17,08	0,00
5:46:00	62	17,07	0,00
5:47:00	63	17,08	0,00
5:48:00	63	17,08	0,00
5:49:00	63	17,08	0,00
5:50:00	63	17,07	0,00
5:51:00	63	17,07	0,00
5:52:00	63	17,07	0,00
5:53:00	63	17,07	0,00
5:54:00	63	17,07	0,00
5:55:00	63	17,07	0,00
5:56:00	63	17,07	0,00
5:57:00	63	17,07	0,00
5:58:00	64	17,07	0,00
5:59:00	63	17,07	0,00
6:00:00	64	17,07	0,00
6:01:00	64	17,07	0,00
6:02:00	64	17,07	0,00
6:03:00	64	17,07	0,00
6:04:00	64	17,07	0,00
6:05:00	64	17,07	0,00
6:06:00	64	17,07	0,00
6:07:00	64	17,07	0,00
6:08:00	64	17,07	0,00
6:09:00	64	17,07	0,00
6:10:00	64	17,06	0,00
6:11:00	64	17,07	0,00
6:12:00	64	17,06	0,00
6:13:00	64	17,07	0,00
6:14:00	64	17,07	0,00
6:15:00	64	17,06	0,00
6:16:00	64	17,06	0,00
6:17:00	64	17,07	0,00
6:18:00	64	17,06	0,00
6:19:00	64	17,06	0,00
6:20:00	64	17,06	0,00
6:21:00	64	17,06	0,00
6:22:00	64	17,06	0,00
6:23:00	64	17,06	0,00
6:24:00	64	17,05	0,00
6:25:00	64	17,05	0,00
6:26:00	64	17,04	0,00
6:27:00	64	17,04	0,00
6:28:00	64	17,04	0,00
6:29:00	64	17,04	0,00
6:30:00	64	17,04	0,00
6:31:00	64	17,04	0,00
6:32:00	64	17,04	0,00
6:33:00	64	17,04	0,00
6:34:00	64	17,04	0,00
6:35:00	64	17,04	0,00
6:36:00	64	17,04	0,00
6:37:00	64	17,03	0,00
6:38:00	64	17,04	0,00
6:39:00	64	17,04	0,00
6:40:00	64	17,03	0,00
6:41:00	64	17,03	0,00
6:42:00	64	17,02	0,00
6:43:00	64	17,02	0,00
6:44:00	64	17,02	0,00
6:45:00	64	17,01	0,00
6:46:00	64	17,01	0,00
6:47:00	64	17,01	0,00
6:48:00	64	17,01	0,00
6:49:00	64	17,01	0,00
6:50:00	64	17,00	0,00
6:51:00	64	17,00	0,00
6:52:00	64	17,00	0,00
6:53:00	64	16,99	0,00
6:54:00	64	16,99	0,00
6:55:00	64	16,99	0,00
6:56:00	63	16,98	0,00
6:57:00	64	16,98	0,00
6:58:00	64	16,98	0,00
6:59:00	64	16,97	0,00
7:00:00	63	16,97	0,00
7:01:00	64	16,97	0,00
7:02:00	64	16,97	0,00
7:03:00	64	16,97	0,00
7:04:00	64	16,96	0,00
7:05:00	64	16,96	0,00
7:06:00	64	16,96	0,00
7:07:00	64	16,95	0,00
7:08:00	64	16,95	0,00
7:09:00	64	16,95	0,00
7:10:00	64	16,95	0,00
7:11:00	64	16,95	0,00
7:12:00	64	16,95	0,00
7:13:00	64	16,95	0,00
7:14:00	64	16,94	0,00
7:15:00	64	16,94	0,00
7:16:00	64	16,93	0,00
7:17:00	64	16,92	0,00
7:18:00	64	16,93	0,00
7:19:00	64	16,92	0,00
7:20:00	64	16,92	0,00
7:21:00	64	16,87	0,00
7:22:00	64	16,87	0,00
7:23:00	64	16,87	0,00
7:24:00	64	16,86	0,00
7:25:00	64	16,86	0,00
7:26:00	64	16,85	0,00
7:27:00	64	16,85	0,00
7:28:00	64	16,85	0,00
7:29:00	63	16,84	0,00
7:30:00	64	16,83	0,00
7:31:00	64	16,83	0,00
7:32:00	64	16,82	0,00
7:33:00	63	16,82	0,00
7:34:00	64	16,81	0,00
7:35:00	64	16,81	0,00
7:36:00	64	16,81	0,00
7:37:00	64	16,80	0,00
7:38:00	63	16,80	0,00
7:39:00	64	16,80	0,00
7:40:00	64	16,79	0,00
7:41:00	64	16,78	0,00
7:42:00	64	16,78	0,00
7:43:00	64	16,77	0,00
7:44:00	64	16,77	0,00
7:45:00	64	16,77	0,00
7:46:00	64	16,75	0,00
7:47:00	64	16,74	0,00
7:48:00	64	16,74	0,00
7:49:00	64	16,74	0,00
7:50:00	64	16,72	0,00
7:51:00	64	16,71	0,00
7:52:00	64	16,71	0,00
7:53:00	64	16,70	0,00
7:54:00	64	16,69	0,01
7:55:00	63	16,68	0,01
7:56:00	64	16,67	0,01
7:57:00	64	16,66	0,01
7:58:00	64	16,65	0,02
7:59:00	64	16,64	0,02
8:00:00	64	16,63	0,02
8:01:00	64	16,62	0,02
8:02:00	64	16,61	0,03
8:03:00	64	16,60	0,03
8:04:00	64	16,59	0,03
8:05:00	64	16,58	0,03
8:06:00	64	16,57	0,03
8:07:00	64	16,56	0,04
8:08:00	64	16,55	0,04
8:09:00	64	16,54	0,04
8:10:00	64	16,53	0,04
8:11:00	64	16,52	0,05
8:12:00	64	16,51	0,05
8:13:00	64	16,50	0,05
8:14:00	64	16,49	0,06
8:15:00	64	16,48	0,06
8:16:00	64	16,47	0,06
8:17:00	64	16,46	0,06
8:18:00	64	16,44	0,07
8:19:00	64	16,43	0,07
8:20:00	64	16,42	0,07
8:21:00	64	16,41	0,08
8:22:00	64	16,39	0,08
8:23:00	64	16,38	0,09
8:24:00	64	16,37	0,09
8:25:00	64	16,35	0,09
8:26:00	64	16,34	0,10
8:27:00	64	16,32	0,10
8:28:00	64	16,32	0,10
8:29:00	64	16,29	0,11
8:30:00	64	16,28	0,11
8:31:00	64	16,26	0,12
8:32:00	63	16,24	0,12
8:33:00	64	16,23	0,13
8:34:00	64	16,22	0,13
8:35:00	64	16,20	0,13
8:36:00	64	16,18	0,14
8:37:00	64	16,17	0,14
8:38:00	64	16,15	0,15
8:39:00	63	16,14	0,15
8:40:00	63	16,11	0,16
8:41:00	64	16,10	0,16
8:42:00	64	16,08	0,17
8:43:00	63	16,07	0,17
8:44:00	64	16,06	0,17
8:45:00	64	16,04	0,18
8:46:00	64	16,02	0,19
8:47:00	63	16,01	0,19
8:48:00	64	15,99	0,19
8:49:00	64	15,98	0,20
8:50:00	64	15,96	0,20
8:51:00	64	15,94	0,21
8:52:00	63	15,92	0,22
8:53:00	64	15,90	0,22
8:54:00	64	15,89	0,23
8:55:00	63	15,87	0,23
8:56:00	64	15,84	0,24
8:57:00	64	15,83	0,25
8:58:00	64	15,81	0,25
8:59:00	64	15,79	0,26
9:00:00	64	15,77	0,27
9:01:00	64	15,75	0,27
9:02:00	64	15,73	0,28
9:03:00	64	15,71	0,29
9:04:00	64	15,69	0,29
9:05:00	64	15,67	0,30
9:06:00	64	15,65	0,31
9:07:00	64	15,63	0,31
9:08:00	64	15,60	0,32
9:09:00	64	15,59	0,33
9:10:00	64	15,57	0,33
9:11:00	64	15,54	0,34
9:12:00	63	15,52	0,35
9:13:00	64	15,50	0,36
9:14:00	64	15,48	0,37
9:15:00	64	15,46	0,37
9:16:00	63	15,44	0,38
9:17:00	64	15,42	0,39
9:18:00	64	15,40	0,40
9:19:00	64	15,38	0,40
9:20:00	64	15,36	0,41
9:21:00	64	15,34	0,42
9:22:00	64	15,33	0,42
9:23:00	64	15,30	0,43
9:24:00	64	15,28	0,44
9:25:00	64	15,26	0,45
9:26:00	64	15,24	0,46
9:27:00	64	15,21	0,47
9:28:00	64	15,19	0,48
9:29:00	64	15,18	0,48
9:30:00	64	15,15	0,49
9:31:00	64	15,13	0,50
9:32:00	63	15,11	0,51
9:33:00	64	15,09	0,52
9:34:00	64	15,07	0,53
9:35:00	64	15,05	0,54
9:36:00	64	15,03	0,55
9:37:00	64	15,00	0,56
9:38:00	64	14,98	0,57
9:39:00	63	14,97	0,57
9:40:00	64	14,95	0,58
9:41:00	64	14,92	0,59
9:42:00	64	14,91	0,60
9:43:00	64	14,88	0,61
9:44:00	64	14,87	0,62
9:45:00	64	14,85	0,63
9:46:00	63	14,83	0,63
9:47:00	64	14,81	0,64
9:48:00	63	14,79	0,65
9:49:00	64	14,77	0,66
9:50:00	64	14,76	0,67
9:51:00	64	14,73	0,68
9:52:00	63	14,72	0,69
9:53:00	64	14,70	0,69
9:54:00	64	14,68	0,71
9:55:00	64	14,67	0,71
9:56:00	64	14,64	0,72
9:57:00	64	14,63	0,73
9:58:00	64	14,59	0,75
9:59:00	64	14,56	0,77
10:00:00	64	14,55	0,77
10:01:00	64	14,53	0,78
10:02:00	64	14,51	0,79
10:03:00	64	14,49	0,80
10:04:00	64	14,47	0,81
10:05:00	64	14,45	0,83
10:06:00	64	14,43	0,83
10:07:00	64	14,42	0,84
10:08:00	64	14,40	0,85
10:09:00	64	14,37	0,87
10:10:00	64	14,36	0,87
10:11:00	63	14,35	0,88
10:12:00	64	14,33	0,89
10:13:00	64	14,31	0,90
10:14:00	63	14,29	0,91
10:15:00	64	14,28	0,92
10:16:00	64	14,26	0,93
10:17:00	64	14,24	0,94
10:18:00	64	14,22	0,95
10:19:00	64	14,21	0,96
10:20:00	64	14,19	0,97
10:21:00	64	14,17	0,98
10:22:00	64	14,16	0,99
10:23:00	64	14,13	1,01
10:24:00	64	14,12	1,02
10:25:00	64	14,10	1,02
10:26:00	64	14,08	1,04
10:27:00	64	14,07	1,05
10:28:00	63	14,05	1,06
10:29:00	64	14,04	1,06
10:30:00	64	14,02	1,08
10:31:00	64	14,01	1,09
10:32:00	64	13,98	1,10
10:33:00	64	13,98	1,11
10:34:00	64	13,96	1,11
10:35:00	64	13,95	1,12
10:36:00	64	13,93	1,13
10:37:00	64	13,92	1,14
10:38:00	64	13,90	1,15
10:39:00	64	13,89	1,16
10:40:00	64	13,87	1,17
10:41:00	64	13,86	1,18
10:42:00	64	13,85	1,19
10:43:00	64	13,84	1,20
10:44:00	64	13,82	1,21
10:45:00	63	13,80	1,22
10:46:00	64	13,79	1,23
10:47:00	64	13,77	1,24
10:48:00	64	13,76	1,25
10:49:00	64	13,74	1,26
10:50:00	64	13,73	1,27
10:51:00	63	13,71	1,28
10:52:00	63	13,70	1,30
10:53:00	64	13,68	1,31
10:54:00	64	13,67	1,32
10:55:00	63	13,65	1,33
10:56:00	64	13,64	1,34
10:57:00	64	13,63	1,35
10:58:00	64	13,61	1,36
10:59:00	64	13,59	1,37
11:00:00	64	13,58	1,39
11:01:00	63	13,57	1,39
11:02:00	64	13,56	1,40
11:03:00	63	13,54	1,41
11:04:00	64	13,53	1,43
11:05:00	64	13,51	1,44
11:06:00	64	13,50	1,44
11:07:00	63	13,49	1,46
11:08:00	64	13,47	1,47
11:09:00	64	13,47	1,47
11:10:00	64	13,46	1,48
11:11:00	64	13,45	1,49
11:12:00	64	13,44	1,50
11:13:00	64	13,42	1,51
11:14:00	64	13,41	1,52
11:15:00	63	13,40	1,53
11:16:00	63	13,39	1,53
11:17:00	64	13,38	1,55
11:18:00	64	13,36	1,56
11:19:00	64	13,35	1,57
11:20:00	64	13,34	1,58
11:21:00	64	13,32	1,59
11:22:00	64	13,31	1,60
11:23:00	64	13,30	1,61
11:24:00	64	13,29	1,62
11:25:00	64	13,27	1,64
11:26:00	64	13,26	1,65
11:27:00	64	13,25	1,66
11:28:00	64	13,23	1,67
11:29:00	63	13,23	1,67
11:30:00	64	13,21	1,69
11:31:00	64	13,20	1,70
11:32:00	64	13,19	1,71
11:33:00	64	13,18	1,72
11:34:00	64	13,17	1,73
11:35:00	64	13,16	1,74
11:36:00	64	13,14	1,75
11:37:00	64	13,13	1,76
11:38:00	64	13,12	1,77
11:39:00	64	13,11	1,78
11:40:00	63	13,10	1,79
11:41:00	64	13,08	1,80
11:42:00	63	13,08	1,80
11:43:00	64	13,07	1,82
11:44:00	64	13,06	1,83
11:45:00	64	13,05	1,84
11:46:00	63	13,04	1,85
11:47:00	64	13,03	1,85
11:48:00	64	13,02	1,86
11:49:00	63	13,01	1,88
11:50:00	64	13,01	1,88
11:51:00	64	12,99	1,89
11:52:00	64	12,99	1,90
11:53:00	64	12,98	1,91
11:54:00	64	12,96	1,92
11:55:00	64	12,95	1,94
11:56:00	64	12,94	1,94
11:57:00	64	12,93	1,95
11:58:00	64	12,93	1,96
11:59:00	64	12,91	1,97
12:00:00	64	12,90	1,98
12:01:00	64	12,90	1,99
12:02:00	63	12,89	2,00
12:03:00	64	12,88	2,01
12:04:00	64	12,86	2,03
12:05:00	64	12,85	2,03
12:06:00	64	12,84	2,04
12:07:00	64	12,84	2,05
12:08:00	64	12,83	2,06
12:09:00	64	12,82	2,07
12:10:00	64	12,81	2,08
12:11:00	64	12,80	2,09
12:12:00	64	12,79	2,10
12:13:00	64	12,79	2,11
12:14:00	64	12,77	2,12
12:15:00	64	12,77	2,12
12:16:00	64	12,75	2,14
12:17:00	64	12,75	2,15
12:18:00	63	12,75	2,15
12:19:00	64	12,73	2,16
12:20:00	64	12,73	2,16
12:21:00	64	12,72	2,18
12:22:00	64	12,71	2,19
12:23:00	64	12,70	2,20
12:24:00	64	12,69	2,20
12:25:00	64	12,69	2,21
12:26:00	64	12,68	2,22
12:27:00	64	12,67	2,23
12:28:00	64	12,66	2,25
12:29:00	64	12,65	2,25
12:30:00	64	12,65	2,25
12:31:00	64	12,63	2,27
12:32:00	64	12,60	2,31
12:33:00	64	12,60	2,32
12:34:00	64	12,59	2,32
12:35:00	64	12,58	2,33
12:36:00	64	12,57	2,34
12:37:00	64	12,57	2,35
12:38:00	64	12,56	2,36
12:39:00	64	12,56	2,36
12:40:00	64	12,54	2,38
12:41:00	64	12,54	2,39
12:42:00	64	12,53	2,40
12:43:00	63	12,52	2,40
12:44:00	64	12,51	2,41
12:45:00	64	12,51	2,42
12:46:00	64	12,50	2,43
12:47:00	64	12,49	2,44
12:48:00	64	12,48	2,46
12:49:00	64	12,47	2,47
12:50:00	63	12,46	2,48
12:51:00	63	12,45	2,49
12:52:00	64	12,45	2,49
12:53:00	64	12,44	2,51
12:54:00	64	12,43	2,51
12:55:00	64	12,43	2,52
12:56:00	64	12,42	2,53
12:57:00	64	12,41	2,54
12:58:00	63	12,40	2,55
12:59:00	63	12,40	2,55
13:00:00	64	12,39	2,57
13:01:00	63	12,38	2,58
13:02:00	64	12,37	2,59
13:03:00	64	12,37	2,59
13:04:00	64	12,36	2,61
13:05:00	64	12,36	2,61
13:06:00	64	12,35	2,62
13:07:00	64	12,34	2,63
13:08:00	63	12,34	2,64
13:09:00	64	12,33	2,65
13:10:00	64	12,32	2,66
13:11:00	64	12,32	2,66
13:12:00	64	12,30	2,68
13:13:00	64	12,30	2,68
13:14:00	64	12,30	2,69
13:15:00	64	12,29	2,70
13:16:00	64	12,28	2,71
13:17:00	64	12,27	2,72
13:18:00	64	12,27	2,73
13:19:00	64	12,26	2,74
13:20:00	64	12,26	2,74
13:21:00	64	12,25	2,75
13:22:00	64	12,24	2,76
13:23:00	63	12,24	2,77
13:24:00	63	12,23	2,78
13:25:00	64	12,22	2,79
13:26:00	64	12,21	2,80
13:27:00	64	12,21	2,80
13:28:00	64	12,21	2,81
13:29:00	64	12,20	2,82
13:30:00	64	12,19	2,83
13:31:00	64	12,18	2,84
13:32:00	64	12,18	2,85
13:33:00	64	12,17	2,86
13:34:00	63	12,17	2,86
13:35:00	64	12,16	2,87
13:36:00	64	12,15	2,89
13:37:00	64	12,15	2,90
13:38:00	64	12,14	2,91
13:39:00	64	12,13	2,92
13:40:00	64	12,13	2,92
13:41:00	64	12,13	2,93
13:42:00	64	12,12	2,94
13:43:00	64	12,12	2,94
13:44:00	64	12,11	2,95
13:45:00	63	12,11	2,95
13:46:00	63	12,10	2,96
13:47:00	64	12,09	2,97
13:48:00	64	12,09	2,98
13:49:00	64	12,08	2,99
13:50:00	64	12,08	2,99
13:51:00	64	12,07	3,00
13:52:00	64	12,06	3,02
13:53:00	64	12,06	3,03
13:54:00	64	12,05	3,04
13:55:00	64	12,04	3,05
13:56:00	64	12,04	3,05
13:57:00	63	12,04	3,06
13:58:00	64	12,03	3,07
13:59:00	63	12,03	3,07
14:00:00	64	12,02	3,08
14:01:00	64	12,01	3,09
14:02:00	64	12,00	3,11
14:03:00	64	12,00	3,11
14:04:00	64	12,00	3,12
14:05:00	64	11,99	3,13
14:06:00	64	11,98	3,14
14:07:00	64	11,98	3,14
14:08:00	64	11,97	3,15
14:09:00	64	11,97	3,16
14:10:00	64	11,96	3,18
14:11:00	64	11,96	3,18
14:12:00	63	11,95	3,19
14:13:00	64	11,95	3,20
14:14:00	64	11,95	3,20
14:15:00	63	11,94	3,21
14:16:00	64	11,93	3,22
14:17:00	64	11,93	3,22
14:18:00	64	11,92	3,23
14:19:00	64	11,91	3,25
14:20:00	64	11,91	3,25
14:21:00	63	11,91	3,25
14:22:00	64	11,91	3,26
14:23:00	64	11,90	3,27
14:24:00	64	11,90	3,27
14:25:00	64	11,89	3,28
14:26:00	64	11,88	3,29
14:27:00	64	11,88	3,29
14:28:00	64	11,88	3,31
14:29:00	64	11,87	3,32
14:30:00	64	11,87	3,32
14:31:00	64	11,86	3,33
14:32:00	64	11,86	3,34
14:33:00	64	11,86	3,34
14:34:00	64	11,85	3,36
14:35:00	64	11,84	3,37
14:36:00	64	11,83	3,38
14:37:00	64	11,83	3,38
14:38:00	64	11,82	3,39
14:39:00	64	11,82	3,40
14:40:00	64	11,82	3,40
14:41:00	64	11,81	3,42
14:42:00	64	11,81	3,42
14:43:00	64	11,80	3,43
14:44:00	64	11,79	3,44
14:45:00	64	11,79	3,44
14:46:00	64	11,79	3,45
14:47:00	64	11,78	3,47
14:48:00	64	11,78	3,47
14:49:00	64	11,77	3,48
14:50:00	64	11,77	3,48
14:51:00	64	11,76	3,49
14:52:00	64	11,76	3,49
14:53:00	64	11,76	3,51
14:54:00	64	11,75	3,52
14:55:00	64	11,75	3,52
14:56:00	64	11,74	3,53
14:57:00	64	11,74	3,53
14:58:00	64	11,73	3,54
14:59:00	63	11,73	3,54
15:00:00	64	11,73	3,56
15:01:00	64	11,73	3,56
15:02:00	64	11,72	3,57
15:03:00	64	11,72	3,57
15:04:00	64	11,71	3,58
15:05:00	64	11,70	3,60
15:06:00	64	11,70	3,60
15:07:00	64	11,70	3,61
15:08:00	64	11,69	3,62
15:09:00	64	11,69	3,62
15:10:00	64	11,68	3,64
15:11:00	64	11,67	3,65
15:12:00	64	11,67	3,65
15:13:00	63	11,67	3,66
15:14:00	63	11,67	3,66
15:15:00	64	11,66	3,68
15:16:00	64	11,66	3,68
15:17:00	64	11,65	3,69
15:18:00	64	11,64	3,70
15:19:00	63	11,64	3,70
15:20:00	64	11,64	3,72
15:21:00	64	11,64	3,72
15:22:00	64	11,63	3,73
15:23:00	63	11,63	3,73
15:24:00	64	11,62	3,74
15:25:00	64	11,62	3,74
15:26:00	63	11,61	3,76
15:27:00	64	11,61	3,76
15:28:00	63	11,61	3,77
15:29:00	64	11,61	3,77
15:30:00	63	11,60	3,79
15:31:00	64	11,60	3,79
15:32:00	63	11,59	3,80
15:33:00	63	11,58	3,81
15:34:00	64	11,58	3,81
15:35:00	64	11,58	3,81
15:36:00	64	11,58	3,81
15:37:00	64	11,58	3,83
15:38:00	64	11,57	3,84
15:39:00	64	11,57	3,84
15:40:00	64	11,56	3,86
15:41:00	64	11,55	3,87
15:42:00	64	11,55	3,87
15:43:00	64	11,55	3,87
15:44:00	63	11,55	3,88
15:45:00	64	11,55	3,88
15:46:00	64	11,54	3,90
15:47:00	64	11,54	3,90
15:48:00	64	11,53	3,91
15:49:00	64	11,52	3,93
15:50:00	64	11,51	3,96
15:51:00	64	11,51	3,96
15:52:00	64	11,50	3,97
15:53:00	64	11,50	3,97
15:54:00	64	11,50	3,97
15:55:00	64	11,49	3,99
15:56:00	64	11,49	4,00
15:57:00	64	11,48	4,01
15:58:00	64	11,48	4,01
15:59:00	64	11,48	4,01
16:00:00	64	11,47	4,03
16:01:00	64	11,47	4,03
16:02:00	64	11,46	4,04
16:03:00	64	11,46	4,06
16:04:00	64	11,46	4,06
16:05:00	64	11,46	4,06
16:06:00	64	11,45	4,07
16:07:00	64	11,44	4,09
16:08:00	64	11,44	4,09
16:09:00	64	11,43	4,10
16:10:00	64	11,43	4,10
16:11:00	64	11,43	4,12
16:12:00	64	11,43	4,12
16:13:00	64	11,42	4,13
16:14:00	64	11,42	4,13
16:15:00	64	11,41	4,15
16:16:00	64	11,41	4,15
16:17:00	63	11,40	4,16
16:18:00	63	11,40	4,16
16:19:00	64	11,40	4,18
16:20:00	63	11,40	4,18
16:21:00	64	11,39	4,19
16:22:00	64	11,39	4,19
16:23:00	63	11,38	4,21
16:24:00	64	11,38	4,21
16:25:00	63	11,38	4,23
16:26:00	64	11,38	4,23
16:27:00	64	11,37	4,24
16:28:00	64	11,37	4,24
16:29:00	64	11,37	4,24
16:30:00	64	11,36	4,26
16:31:00	64	11,35	4,27
16:32:00	64	11,35	4,27
16:33:00	64	11,34	4,29
16:34:00	64	11,34	4,29
16:35:00	63	11,34	4,29
16:36:00	64	11,34	4,30
16:37:00	63	11,34	4,30
16:38:00	64	11,33	4,32
16:39:00	64	11,33	4,32
16:40:00	64	11,33	4,32
16:41:00	64	11,32	4,34
16:42:00	64	11,32	4,34
16:43:00	63	11,31	4,35
16:44:00	63	11,31	4,35
16:45:00	64	11,31	4,37
16:46:00	64	11,30	4,38
16:47:00	64	11,30	4,38
16:48:00	64	11,29	4,40
16:49:00	64	11,29	4,40
16:50:00	64	11,29	4,42
16:51:00	64	11,29	4,42
16:52:00	64	11,28	4,43
16:53:00	64	11,28	4,43
16:54:00	63	11,27	4,45
16:55:00	64	11,27	4,45
16:56:00	64	11,26	4,46
16:57:00	64	11,26	4,46
16:58:00	64	11,25	4,48
16:59:00	64	11,25	4,48
17:00:00	64	11,25	4,48
17:01:00	64	11,25	4,50
17:02:00	64	11,24	4,51
17:03:00	64	11,24	4,51
17:04:00	64	11,23	4,53
17:05:00	64	11,23	4,53
17:06:00	64	11,23	4,53
17:07:00	64	11,23	4,53
17:08:00	64	11,22	4,55
17:09:00	63	11,22	4,55
17:10:00	64	11,22	4,56
17:11:00	64	11,22	4,56
17:12:00	64	11,21	4,58
17:13:00	64	11,21	4,58
17:14:00	63	11,20	4,60
17:15:00	63	11,20	4,60
17:16:00	63	11,19	4,61
17:17:00	63	11,19	4,61
17:18:00	64	11,19	4,63
17:19:00	64	11,19	4,63
17:20:00	64	11,19	4,63
17:21:00	64	11,18	4,65
17:22:00	64	11,18	4,65
17:23:00	64	11,17	4,67
17:24:00	64	11,16	4,68
17:25:00	64	11,16	4,68
17:26:00	64	11,16	4,68
17:27:00	64	11,16	4,70
17:28:00	64	11,16	4,70
17:29:00	64	11,15	4,72
17:30:00	64	11,15	4,72
17:31:00	64	11,14	4,73
17:32:00	64	11,14	4,73
17:33:00	63	11,13	4,75
17:34:00	64	11,13	4,75
17:35:00	64	11,13	4,75
17:36:00	64	11,13	4,77
17:37:00	64	11,13	4,77
17:38:00	64	11,13	4,77
17:39:00	64	11,12	4,79
17:40:00	64	11,12	4,79
17:41:00	63	11,12	4,79
17:42:00	64	11,10	4,82
17:43:00	64	11,11	4,80
17:44:00	64	11,10	4,82
17:45:00	64	11,10	4,82
17:46:00	64	11,10	4,84
17:47:00	64	11,10	4,84
17:48:00	64	11,09	4,86
17:49:00	64	11,09	4,86
17:50:00	63	11,09	4,86
17:51:00	64	11,08	4,88
17:52:00	64	11,08	4,88
17:53:00	64	11,07	4,89
17:54:00	64	11,07	4,89
17:55:00	64	11,07	4,91
17:56:00	64	11,07	4,91
17:57:00	64	11,07	4,91
17:58:00	64	11,06	4,93
17:59:00	64	11,05	4,95
18:00:00	64	11,05	4,95
18:01:00	63	11,04	4,97
18:02:00	64	11,04	4,97
18:03:00	64	11,04	4,97
18:04:00	64	11,04	4,98
18:05:00	64	11,04	4,98
18:06:00	64	11,03	5,00
18:07:00	64	11,03	5,00
18:08:00	64	11,03	5,00
18:09:00	64	11,02	5,02
18:10:00	64	11,01	5,04
18:11:00	64	11,01	5,04
18:12:00	63	11,01	5,04
18:13:00	64	11,01	5,04
18:14:00	64	11,01	5,06
18:15:00	64	11,01	5,06
18:16:00	64	11,01	5,06
18:17:00	64	11,00	5,08
18:18:00	64	11,00	5,08
18:19:00	64	11,00	5,08
18:20:00	64	10,99	5,10
18:21:00	64	10,98	5,11
18:22:00	64	10,98	5,11
18:23:00	64	10,98	5,11
18:24:00	64	10,98	5,13
18:25:00	64	10,98	5,13
18:26:00	64	10,98	5,13
18:27:00	64	10,97	5,15
18:28:00	64	10,97	5,15
18:29:00	64	10,96	5,17
18:30:00	64	10,96	5,17
18:31:00	64	10,95	5,19
18:32:00	63	10,95	5,19
18:33:00	64	10,95	5,19
18:34:00	63	10,95	5,21
18:35:00	64	10,95	5,21
18:36:00	64	10,94	5,23
18:37:00	64	10,94	5,23
18:38:00	64	10,93	5,25
18:39:00	63	10,93	5,25
18:40:00	64	10,93	5,25
18:41:00	64	10,93	5,27
18:42:00	64	10,93	5,27
18:43:00	64	10,93	5,27
18:44:00	64	10,92	5,29
18:45:00	64	10,92	5,29
18:46:00	64	10,91	5,31
18:47:00	64	10,91	5,31
18:48:00	63	10,91	5,31
18:49:00	64	10,90	5,33
18:50:00	64	10,90	5,33
18:51:00	64	10,89	5,34
18:52:00	63	10,89	5,34
18:53:00	64	10,89	5,34
18:54:00	64	10,89	5,34
18:55:00	63	10,89	5,36
18:56:00	64	10,89	5,36
18:57:00	64	10,89	5,36
18:58:00	64	10,88	5,38
18:59:00	64	10,88	5,38
19:00:00	64	10,87	5,40
19:01:00	64	10,87	5,40
19:02:00	64	10,87	5,40
19:03:00	64	10,86	5,42
19:04:00	64	10,86	5,42
19:05:00	64	10,86	5,44
19:06:00	63	10,86	5,44
19:07:00	64	10,86	5,44
19:08:00	64	10,85	5,46
19:09:00	64	10,85	5,46
19:10:00	64	10,84	5,48
19:11:00	63	10,84	5,48
19:12:00	64	10,84	5,48
19:13:00	63	10,84	5,51
19:14:00	64	10,84	5,51
19:15:00	64	10,84	5,51
19:16:00	64	10,83	5,53
19:17:00	64	10,83	5,53
19:18:00	64	10,82	5,55
19:19:00	64	10,82	5,55
19:20:00	64	10,82	5,55
19:21:00	64	10,81	5,57
19:22:00	64	10,81	5,57
19:23:00	64	10,80	5,59
19:24:00	64	10,80	5,59
19:25:00	64	10,80	5,59
19:26:00	64	10,80	5,61
19:27:00	64	10,80	5,61
19:28:00	64	10,80	5,61
19:29:00	64	10,80	5,61
19:30:00	64	10,79	5,63
19:31:00	64	10,79	5,63
19:32:00	64	10,79	5,63
19:33:00	64	10,78	5,65
19:34:00	63	10,78	5,65
19:35:00	64	10,78	5,65
19:36:00	63	10,77	5,67
19:37:00	64	10,77	5,67
19:38:00	64	10,77	5,69
19:39:00	64	10,77	5,69
19:40:00	64	10,77	5,69
19:41:00	64	10,76	5,71
19:42:00	64	10,76	5,71
19:43:00	63	10,76	5,71
19:44:00	64	10,76	5,71
19:45:00	63	10,75	5,73
19:46:00	64	10,75	5,73
19:47:00	64	10,75	5,73
19:48:00	64	10,74	5,75
19:49:00	64	10,74	5,75
19:50:00	64	10,74	5,75
19:51:00	64	10,74	5,78
19:52:00	64	10,74	5,78
19:53:00	64	10,74	5,78
19:54:00	64	10,73	5,80
19:55:00	64	10,73	5,80
19:56:00	64	10,73	5,80
19:57:00	64	10,72	5,82
19:58:00	64	10,72	5,82
19:59:00	64	10,71	5,84
20:00:00	63	10,71	5,84
20:01:00	64	10,71	5,84
20:02:00	63	10,71	5,84
20:03:00	64	10,71	5,84
20:04:00	64	10,71	5,86
20:05:00	64	10,71	5,86
20:06:00	64	10,71	5,86
20:07:00	64	10,70	5,88
20:08:00	64	10,70	5,88
20:09:00	64	10,70	5,88
20:10:00	64	10,69	5,91
20:11:00	64	10,69	5,91
20:12:00	63	10,69	5,91
20:13:00	64	10,69	5,91
20:14:00	64	10,68	5,93
20:15:00	64	10,68	5,95
20:16:00	63	10,68	5,95
20:17:00	64	10,67	5,97
20:18:00	64	10,66	5,99
20:19:00	64	10,66	5,99
20:20:00	64	10,65	6,02
20:21:00	63	10,65	6,02
20:22:00	64	10,65	6,02
20:23:00	64	10,65	6,02
20:24:00	64	10,65	6,04
20:25:00	64	10,65	6,04
20:26:00	64	10,65	6,04
20:27:00	64	10,65	6,04
20:28:00	64	10,64	6,06
20:29:00	64	10,64	6,06
20:30:00	64	10,64	6,06
20:31:00	64	10,63	6,08
20:32:00	64	10,63	6,08
20:33:00	63	10,63	6,08
20:34:00	64	10,63	6,11
20:35:00	64	10,63	6,11
20:36:00	64	10,63	6,11
20:37:00	64	10,62	6,13
20:38:00	64	10,62	6,13
20:39:00	64	10,62	6,13
20:40:00	64	10,61	6,15
20:41:00	63	10,61	6,15
20:42:00	64	10,61	6,15
20:43:00	64	10,61	6,15
20:44:00	64	10,60	6,17
20:45:00	64	10,60	6,17
20:46:00	64	10,60	6,17
20:47:00	64	10,59	6,20
20:48:00	64	10,59	6,20
20:49:00	64	10,59	6,20
20:50:00	64	10,59	6,22
20:51:00	64	10,59	6,22
20:52:00	64	10,59	6,22
20:53:00	64	10,59	6,22
20:54:00	64	10,58	6,24
20:55:00	64	10,58	6,24
20:56:00	64	10,58	6,24
20:57:00	63	10,57	6,27
20:58:00	64	10,57	6,27
20:59:00	64	10,57	6,27
21:00:00	64	10,57	6,27
21:01:00	64	10,56	6,29
21:02:00	63	10,56	6,29
21:03:00	64	10,56	6,29
21:04:00	64	10,56	6,29
21:05:00	64	10,56	6,31
21:06:00	64	10,56	6,31
21:07:00	64	10,56	6,31
21:08:00	64	10,56	6,31
21:09:00	64	10,55	6,34
21:10:00	64	10,55	6,34
21:11:00	64	10,55	6,34
21:12:00	64	10,55	6,34
21:13:00	64	10,54	6,36
21:14:00	64	10,54	6,36
21:15:00	64	10,54	6,36
21:16:00	64	10,54	6,39
21:17:00	64	10,54	6,39
21:18:00	64	10,54	6,39
21:19:00	64	10,53	6,41
21:20:00	64	10,53	6,41
21:21:00	64	10,53	6,41
21:22:00	64	10,53	6,41
21:23:00	64	10,53	6,41
21:24:00	64	10,52	6,43
21:25:00	64	10,52	6,43
21:26:00	64	10,52	6,43
21:27:00	64	10,52	6,43
21:28:00	63	10,51	6,46
21:29:00	64	10,51	6,46
21:30:00	64	10,50	6,48
21:31:00	64	10,50	6,48
21:32:00	64	10,50	6,48
21:33:00	63	10,50	6,48
21:34:00	64	10,50	6,48
21:35:00	64	10,50	6,48
21:36:00	64	10,50	6,51
21:37:00	64	10,50	6,51
21:38:00	63	10,50	6,51
21:39:00	64	10,50	6,51
21:40:00	64	10,49	6,53
21:41:00	63	10,49	6,53
21:42:00	64	10,49	6,53
21:43:00	64	10,49	6,53
21:44:00	64	10,48	6,55
21:45:00	64	10,48	6,55
21:46:00	64	10,48	6,55
21:47:00	64	10,48	6,55
21:48:00	64	10,47	6,58
21:49:00	64	10,47	6,58
21:50:00	64	10,47	6,58
21:51:00	64	10,47	6,58
21:52:00	64	10,47	6,58
21:53:00	63	10,47	6,60
21:54:00	64	10,47	6,60
21:55:00	64	10,47	6,60
21:56:00	64	10,47	6,60
21:57:00	64	10,46	6,63
21:58:00	63	10,46	6,63
21:59:00	64	10,46	6,63
22:00:00	64	10,45	6,65
22:01:00	64	10,45	6,65
22:02:00	64	10,45	6,65
22:03:00	64	10,45	6,65
22:04:00	64	10,45	6,65
22:05:00	64	10,45	6,68
22:06:00	64	10,45	6,68
22:07:00	64	10,45	6,68
22:08:00	64	10,45	6,68
22:09:00	64	10,44	6,70
22:10:00	64	10,45	6,68
22:11:00	64	10,44	6,70
22:12:00	63	10,44	6,70
22:13:00	64	10,44	6,70
22:14:00	64	10,44	6,70
22:15:00	64	10,43	6,73
22:16:00	64	10,43	6,73
22:17:00	64	10,43	6,73
22:18:00	64	10,43	6,73
22:19:00	64	10,43	6,73
22:20:00	64	10,42	6,75
22:21:00	64	10,42	6,75
22:22:00	64	10,42	6,75
22:23:00	64	10,41	6,78
22:24:00	64	10,41	6,78
22:25:00	64	10,41	6,78
22:26:00	64	10,41	6,78
22:27:00	64	10,41	6,78
22:28:00	64	10,41	6,80
22:29:00	64	10,41	6,80
22:30:00	64	10,41	6,80
22:31:00	64	10,41	6,80
22:32:00	64	10,40	6,83
22:33:00	64	10,40	6,83
22:34:00	64	10,40	6,83
22:35:00	64	10,40	6,83
22:36:00	63	10,40	6,83
22:37:00	64	10,40	6,83
22:38:00	64	10,39	6,86
22:39:00	64	10,40	6,83
22:40:00	64	10,39	6,86
22:41:00	64	10,39	6,86
22:42:00	63	10,39	6,86
22:43:00	64	10,39	6,86
22:44:00	64	10,38	6,88
22:45:00	64	10,38	6,88
22:46:00	64	10,38	6,88
22:47:00	64	10,38	6,88
22:48:00	64	10,38	6,88
22:49:00	64	10,38	6,91
22:50:00	64	10,38	6,91
22:51:00	64	10,38	6,91
22:52:00	64	10,38	6,91
22:53:00	64	10,38	6,91
22:54:00	64	10,37	6,93
22:55:00	64	10,37	6,93
22:56:00	64	10,37	6,93
22:57:00	64	10,37	6,93
22:58:00	64	10,36	6,96
22:59:00	63	10,36	6,96
23:00:00	64	10,36	6,96
23:01:00	64	10,36	6,96
23:02:00	64	10,36	6,96
23:03:00	64	10,36	6,96
23:04:00	64	10,36	6,98
23:05:00	64	10,36	6,98
23:06:00	64	10,36	6,98
23:07:00	64	10,36	6,98
23:08:00	64	10,35	7,01
23:09:00	64	10,35	7,01
23:10:00	64	10,35	7,01
23:11:00	64	10,35	7,01
23:12:00	64	10,35	7,01
23:13:00	64	10,35	7,01
23:14:00	64	10,35	7,01
23:15:00	64	10,34	7,04
23:16:00	64	10,34	7,04
23:17:00	64	10,34	7,04
23:18:00	64	10,34	7,04
23:19:00	64	10,34	7,04
23:20:00	64	10,34	7,04
23:21:00	64	10,33	7,06
23:22:00	63	10,33	7,06
23:23:00	64	10,33	7,06
23:24:00	64	10,33	7,06
23:25:00	64	10,33	7,06
23:26:00	64	10,32	7,09
23:27:00	64	10,32	7,09
23:28:00	64	10,32	7,09
23:29:00	64	10,32	7,09
23:30:00	63	10,32	7,09
23:31:00	64	10,32	7,12
23:32:00	64	10,32	7,12
23:33:00	63	10,32	7,12
23:34:00	64	10,32	7,12
23:35:00	64	10,32	7,12
23:36:00	63	10,32	7,12
23:37:00	64	10,31	7,14
23:38:00	64	10,31	7,14
23:39:00	64	10,31	7,14
23:40:00	64	10,31	7,14
23:41:00	64	10,31	7,14
23:42:00	64	10,30	7,17
23:43:00	64	10,30	7,17
23:44:00	64	10,30	7,17
23:45:00	64	10,30	7,17
23:46:00	64	10,30	7,17
23:47:00	64	10,30	7,17
23:48:00	63	10,29	7,20
23:49:00	64	10,29	7,20
23:50:00	63	10,29	7,23
23:51:00	64	10,29	7,23
23:52:00	64	10,29	7,23
23:53:00	64	10,29	7,23
23:54:00	64	10,29	7,23
23:55:00	64	10,29	7,23
23:56:00	64	10,29	7,23
23:57:00	64	10,29	7,23
23:58:00	64	10,28	7,25
23:59:00	64	10,28	7,25
24:00:00	64	10,28	7,25
24:01:00	63	10,28	7,25
24:02:00	64	10,28	7,25
24:03:00	64	10,27	7,28
24:04:00	64	10,27	7,28
24:05:00	63	10,27	7,28
24:06:00	64	10,27	7,28
24:07:00	63	10,27	7,28
24:08:00	64	10,26	7,31
24:09:00	64	10,26	7,31
24:10:00	64	10,26	7,31
24:11:00	64	10,26	7,31
24:12:00	64	10,26	7,31
24:13:00	64	10,26	7,31
24:14:00	64	10,26	7,33
24:15:00	64	10,26	7,33
24:16:00	64	10,26	7,33
24:17:00	64	10,26	7,33
24:18:00	64	10,26	7,33
24:19:00	63	10,26	7,33
24:20:00	64	10,26	7,33
24:21:00	64	10,26	7,33
24:22:00	64	10,26	7,33
24:23:00	64	10,26	7,33
24:24:00	64	10,26	7,33
24:25:00	64	10,26	7,33
24:26:00	64	10,25	7,36
24:27:00	64	10,25	7,36
24:28:00	63	10,25	7,36
24:29:00	64	10,25	7,36
24:30:00	64	10,24	7,39
24:31:00	64	10,24	7,39
24:32:00	63	10,24	7,39
24:33:00	64	10,24	7,39
24:34:00	63	10,24	7,39
24:35:00	64	10,24	7,39
24:36:00	63	10,24	7,39
24:37:00	64	10,23	7,42
24:38:00	64	10,23	7,42
24:39:00	64	10,23	7,42
24:40:00	64	10,23	7,42
24:41:00	64	10,23	7,42
24:42:00	64	10,23	7,42
24:43:00	64	10,23	7,42
24:44:00	64	10,23	7,45
24:45:00	64	10,23	7,45
24:46:00	64	10,23	7,45
24:47:00	64	10,23	7,45
24:48:00	64	10,23	7,45
24:49:00	64	10,23	7,45
24:50:00	64	10,23	7,45
24:51:00	64	10,22	7,47
24:52:00	64	10,22	7,47
24:53:00	64	10,22	7,47
24:54:00	64	10,22	7,47
24:55:00	64	10,22	7,47
24:56:00	63	10,22	7,47
24:57:00	64	10,22	7,47
24:58:00	64	10,21	7,50
24:59:00	64	10,21	7,50
25:00:00	64	10,21	7,50
25:01:00	64	10,21	7,50
25:02:00	64	10,21	7,50
25:03:00	64	10,21	7,50
25:04:00	64	10,21	7,50
25:05:00	64	10,20	7,53
25:06:00	64	10,20	7,53
25:07:00	64	10,20	7,53
25:08:00	64	10,20	7,53
25:09:00	64	10,20	7,53
25:10:00	64	10,20	7,53
25:11:00	64	10,20	7,53
25:12:00	64	10,20	7,53
25:13:00	64	10,20	7,56
25:14:00	64	10,20	7,56
25:15:00	64	10,20	7,56
