Repository: ProgWizer/parser

File: project-root/data/Data Acquisition/Data Acquisition/2009 year (240)/UCA R Dragon G1900+1.5gpsLX+0.12%VC-120 (60C).txt (part 1 of 4)
--Test Summary--
Full Path and File Name	
Instrument Name	4262R
Instrument Type	Model 4262 Twin Cell UCA
Instrument Serial Number	111R
Test Start Date	19.03.2009
Test Start Time	10:55:21
Test Stop Date	23.03.2009
Test Stop Time	9:45:15
Test Length	94:49:54
Final Sample Time Offset	94:49:00
Controller Schedule Name	
Sampling Period	60 seconds
Comments	T:60(50), 80(240)
Information	WellID	Research
Information	Customer	PetroAlliance
Information	CementClass	G
Information	CementMfr	Dykerhoff
Information	Additives	1.5gpsLX-200+0.12%VC-120
Information	Density	1900
Information	BHCT	60
Information	BHST	80
Information	FluidLoss	
Information	JobType	Research
Calculated Value	CS_50	9:45:00
Calculated Value	CS_500	12:35:00
Calculated Value	CS_Time8h	0,00 MPa
Calculated Value	CS_Time16h	7,12 MPa
Calculated Value	CS_Time24h	11,00 MPa
Calculated Value	CS_Time48h	14,72 MPa
Calculated Value	CS_Time72h	16,05 MPa
Calculated Curve	Compressive Strength	Compressive strength type B (more than 14 lb/gal)
Initial Temperature (°C)	21 °C
Final Temperature (°C)	78 °C
Initial Transit Time (microsec/in)	16,95 microsec/in
Final Transit Time (microsec/in)	8,70 microsec/in
Initial Compressive Strength (MPa)	0,00 MPa
Final Compressive Strength (MPa)	16,66 MPa
--Data--
Time (HH:MM:SS)	Temperature (°C)	Transit Time (microsec/in)	Compressive Strength (MPa)
0:00:00	21	16,95	0,00
0:01:00	21	16,97	0,00
0:02:00	21	16,98	0,00
0:03:00	21	17,00	0,00
0:04:00	22	17,01	0,00
0:05:00	22	17,01	0,00
0:06:00	22	17,01	0,00
0:07:00	23	17,01	0,00
0:08:00	24	17,02	0,00
0:09:00	24	17,02	0,00
0:10:00	25	17,02	0,00
0:11:00	26	17,01	0,00
0:12:00	27	17,00	0,00
0:13:00	28	17,00	0,00
0:14:00	28	16,99	0,00
0:15:00	29	16,98	0,00
0:16:00	30	16,98	0,00
0:17:00	31	16,98	0,00
0:18:00	32	16,98	0,00
0:19:00	32	16,97	0,00
0:20:00	33	16,97	0,00
0:21:00	34	16,96	0,00
0:22:00	35	16,95	0,00
0:23:00	36	16,95	0,00
0:24:00	37	16,95	0,00
0:25:00	37	16,94	0,00
0:26:00	38	16,94	0,00
0:27:00	39	16,94	0,00
0:28:00	40	16,94	0,00
0:29:00	41	16,93	0,00
0:30:00	42	16,93	0,00
0:31:00	42	16,93	0,00
0:32:00	43	16,94	0,00
0:33:00	44	16,93	0,00
0:34:00	45	16,95	0,00
0:35:00	46	16,95	0,00
0:36:00	47	16,95	0,00
0:37:00	48	16,95	0,00
0:38:00	48	16,97	0,00
0:39:00	49	16,96	0,00
0:40:00	50	16,98	0,00
0:41:00	51	16,98	0,00
0:42:00	52	16,98	0,00
0:43:00	52	16,98	0,00
0:44:00	53	16,99	0,00
0:45:00	54	16,99	0,00
0:46:00	55	17,00	0,00
0:47:00	56	17,01	0,00
0:48:00	56	17,01	0,00
0:49:00	57	17,00	0,00
0:50:00	58	17,00	0,00
0:51:00	59	17,01	0,00
0:52:00	60	17,01	0,00
0:53:00	60	17,02	0,00
0:54:00	61	17,03	0,00
0:55:00	61	17,03	0,00
0:56:00	61	17,04	0,00
0:57:00	61	17,04	0,00
0:58:00	62	17,04	0,00
0:59:00	62	17,07	0,00
1:00:00	62	17,07	0,00
1:01:00	62	17,07	0,00
1:02:00	62	17,07	0,00
1:03:00	62	17,07	0,00
1:04:00	63	17,08	0,00
1:05:00	63	17,08	0,00
1:06:00	63	17,09	0,00
1:07:00	62	17,09	0,00
1:08:00	62	17,10	0,00
1:09:00	62	17,10	0,00
1:10:00	62	17,10	0,00
1:11:00	62	17,10	0,00
1:12:00	62	17,10	0,00
1:13:00	62	17,11	0,00
1:14:00	62	17,11	0,00
1:15:00	62	17,11	0,00
1:16:00	62	17,11	0,00
1:17:00	62	17,11	0,00
1:18:00	62	17,11	0,00
1:19:00	62	17,11	0,00
1:20:00	62	17,11	0,00
1:21:00	62	17,12	0,00
1:22:00	62	17,12	0,00
1:23:00	62	17,11	0,00
1:24:00	62	17,12	0,00
1:25:00	62	17,12	0,00
1:26:00	62	17,12	0,00
1:27:00	62	17,12	0,00
1:28:00	62	17,12	0,00
1:29:00	62	17,12	0,00
1:30:00	62	17,12	0,00
1:31:00	63	17,12	0,00
1:32:00	63	17,12	0,00
1:33:00	63	17,12	0,00
1:34:00	63	17,12	0,00
1:35:00	63	17,12	0,00
1:36:00	63	17,12	0,00
1:37:00	63	17,12	0,00
1:38:00	63	17,11	0,00
1:39:00	63	17,11	0,00
1:40:00	63	17,12	0,00
1:41:00	63	17,12	0,00
1:42:00	63	17,11	0,00
1:43:00	63	17,13	0,00
1:44:00	63	17,12	0,00
1:45:00	63	17,12	0,00
1:46:00	63	17,12	0,00
1:47:00	64	17,12	0,00
1:48:00	63	17,12	0,00
1:49:00	64	17,13	0,00
1:50:00	64	17,12	0,00
1:51:00	64	17,13	0,00
1:52:00	64	17,13	0,00
1:53:00	64	17,13	0,00
1:54:00	64	17,13	0,00
1:55:00	64	17,13	0,00
1:56:00	64	17,13	0,00
1:57:00	64	17,13	0,00
1:58:00	64	17,13	0,00
1:59:00	65	17,13	0,00
2:00:00	64	17,13	0,00
2:01:00	65	17,13	0,00
2:02:00	65	17,13	0,00
2:03:00	65	17,13	0,00
2:04:00	65	17,13	0,00
2:05:00	65	17,13	0,00
2:06:00	65	17,13	0,00
2:07:00	65	17,13	0,00
2:08:00	65	17,13	0,00
2:09:00	65	17,13	0,00
2:10:00	65	17,13	0,00
2:11:00	66	17,13	0,00
2:12:00	66	17,13	0,00
2:13:00	65	17,14	0,00
2:14:00	66	17,13	0,00
2:15:00	66	17,13	0,00
2:16:00	66	17,15	0,00
2:17:00	66	17,14	0,00
2:18:00	66	17,14	0,00
2:19:00	66	17,14	0,00
2:20:00	66	17,14	0,00
2:21:00	66	17,14	0,00
2:22:00	66	17,14	0,00
2:23:00	66	17,15	0,00
2:24:00	67	17,15	0,00
2:25:00	67	17,15	0,00
2:26:00	67	17,15	0,00
2:27:00	67	17,15	0,00
2:28:00	67	17,15	0,00
2:29:00	67	17,15	0,00
2:30:00	67	17,15	0,00
2:31:00	67	17,16	0,00
2:32:00	67	17,16	0,00
2:33:00	67	17,16	0,00
2:34:00	67	17,16	0,00
2:35:00	67	17,16	0,00
2:36:00	67	17,16	0,00
2:37:00	68	17,16	0,00
2:38:00	68	17,16	0,00
2:39:00	68	17,16	0,00
2:40:00	68	17,16	0,00
2:41:00	68	17,16	0,00
2:42:00	68	17,16	0,00
2:43:00	68	17,16	0,00
2:44:00	68	17,16	0,00
2:45:00	68	17,16	0,00
2:46:00	68	17,16	0,00
2:47:00	68	17,17	0,00
2:48:00	68	17,17	0,00
2:49:00	69	17,17	0,00
2:50:00	69	17,17	0,00
2:51:00	69	17,17	0,00
2:52:00	69	17,17	0,00
2:53:00	69	17,18	0,00
2:54:00	69	17,18	0,00
2:55:00	69	17,18	0,00
2:56:00	69	17,18	0,00
2:57:00	69	17,18	0,00
2:58:00	69	17,18	0,00
2:59:00	69	17,18	0,00
3:00:00	69	17,19	0,00
3:01:00	69	17,18	0,00
3:02:00	70	17,19	0,00
3:03:00	70	17,19	0,00
3:04:00	70	17,19	0,00
3:05:00	70	17,19	0,00
3:06:00	70	17,19	0,00
3:07:00	70	17,19	0,00
3:08:00	70	17,19	0,00
3:09:00	70	17,19	0,00
3:10:00	70	17,19	0,00
3:11:00	70	17,19	0,00
3:12:00	70	17,19	0,00
3:13:00	71	17,19	0,00
3:14:00	71	17,19	0,00
3:15:00	71	17,19	0,00
3:16:00	71	17,20	0,00
3:17:00	71	17,19	0,00
3:18:00	71	17,20	0,00
3:19:00	71	17,20	0,00
3:20:00	71	17,20	0,00
3:21:00	71	17,21	0,00
3:22:00	71	17,21	0,00
3:23:00	71	17,21	0,00
3:24:00	71	17,22	0,00
3:25:00	72	17,21	0,00
3:26:00	72	17,22	0,00
3:27:00	72	17,22	0,00
3:28:00	72	17,22	0,00
3:29:00	72	17,22	0,00
3:30:00	72	17,22	0,00
3:31:00	72	17,23	0,00
3:32:00	72	17,23	0,00
3:33:00	72	17,23	0,00
3:34:00	72	17,23	0,00
3:35:00	72	17,23	0,00
3:36:00	72	17,24	0,00
3:37:00	72	17,24	0,00
3:38:00	72	17,24	0,00
3:39:00	72	17,25	0,00
3:40:00	73	17,26	0,00
3:41:00	73	17,28	0,00
3:42:00	73	17,29	0,00
3:43:00	73	17,31	0,00
3:44:00	73	17,31	0,00
3:45:00	73	17,31	0,00
3:46:00	73	17,31	0,00
3:47:00	73	17,31	0,00
3:48:00	73	17,31	0,00
3:49:00	73	17,32	0,00
3:50:00	73	17,32	0,00
3:51:00	73	17,32	0,00
3:52:00	74	17,32	0,00
3:53:00	74	17,32	0,00
3:54:00	74	17,32	0,00
3:55:00	74	17,31	0,00
3:56:00	74	17,31	0,00
3:57:00	74	17,31	0,00
3:58:00	74	17,32	0,00
3:59:00	74	17,33	0,00
4:00:00	74	17,32	0,00
4:01:00	74	17,33	0,00
4:02:00	74	17,33	0,00
4:03:00	75	17,33	0,00
4:04:00	74	17,32	0,00
4:05:00	74	17,33	0,00
4:06:00	75	17,33	0,00
4:07:00	75	17,33	0,00
4:08:00	75	17,33	0,00
4:09:00	75	17,33	0,00
4:10:00	75	17,33	0,00
4:11:00	75	17,33	0,00
4:12:00	75	17,33	0,00
4:13:00	75	17,33	0,00
4:14:00	75	17,34	0,00
4:15:00	76	17,34	0,00
4:16:00	75	17,34	0,00
4:17:00	76	17,34	0,00
4:18:00	76	17,34	0,00
4:19:00	76	17,34	0,00
4:20:00	76	17,34	0,00
4:21:00	76	17,34	0,00
4:22:00	75	17,34	0,00
4:23:00	74	17,37	0,00
4:24:00	75	17,37	0,00
4:25:00	76	17,37	0,00
4:26:00	76	17,37	0,00
4:27:00	75	17,37	0,00
4:28:00	75	17,37	0,00
4:29:00	76	17,36	0,00
4:30:00	76	17,35	0,00
4:31:00	77	17,36	0,00
4:32:00	76	17,35	0,00
4:33:00	77	17,35	0,00
4:34:00	77	17,34	0,00
4:35:00	77	17,36	0,00
4:36:00	77	17,35	0,00
4:37:00	77	17,35	0,00
4:38:00	77	17,35	0,00
4:39:00	78	17,35	0,00
4:40:00	77	17,36	0,00
4:41:00	78	17,35	0,00
4:42:00	77	17,35	0,00
4:43:00	78	17,35	0,00
4:44:00	78	17,35	0,00
4:45:00	78	17,34	0,00
4:46:00	78	17,34	0,00
4:47:00	78	17,34	0,00
4:48:00	78	17,34	0,00
4:49:00	78	17,34	0,00
4:50:00	78	17,33	0,00
4:51:00	78	17,33	0,00
4:52:00	79	17,32	0,00
4:53:00	78	17,32	0,00
4:54:00	79	17,32	0,00
4:55:00	79	17,31	0,00
4:56:00	78	17,31	0,00
4:57:00	79	17,31	0,00
4:58:00	78	17,30	0,00
4:59:00	78	17,30	0,00
5:00:00	79	17,30	0,00
5:01:00	79	17,31	0,00
5:02:00	79	17,31	0,00
5:03:00	79	17,30	0,00
5:04:00	78	17,30	0,00
5:05:00	78	17,31	0,00
5:06:00	79	17,31	0,00
5:07:00	79	17,31	0,00
5:08:00	79	17,31	0,00
5:09:00	79	17,31	0,00
5:10:00	79	17,31	0,00
5:11:00	79	17,31	0,00
5:12:00	79	17,31	0,00
5:13:00	78	17,31	0,00
5:14:00	79	17,31	0,00
5:15:00	79	17,31	0,00
5:16:00	79	17,31	0,00
5:17:00	79	17,31	0,00
5:18:00	79	17,31	0,00
5:19:00	79	17,31	0,00
5:20:00	78	17,31	0,00
5:21:00	79	17,31	0,00
5:22:00	79	17,31	0,00
5:23:00	79	17,31	0,00
5:24:00	79	17,32	0,00
5:25:00	79	17,32	0,00
5:26:00	79	17,33	0,00
5:27:00	78	17,32	0,00
5:28:00	78	17,33	0,00
5:29:00	78	17,33	0,00
5:30:00	79	17,33	0,00
5:31:00	79	17,33	0,00
5:32:00	79	17,33	0,00
5:33:00	79	17,33	0,00
5:34:00	78	17,34	0,00
5:35:00	78	17,33	0,00
5:36:00	78	17,34	0,00
5:37:00	79	17,34	0,00
5:38:00	79	17,34	0,00
5:39:00	79	17,34	0,00
5:40:00	78	17,34	0,00
5:41:00	78	17,34	0,00
5:42:00	78	17,34	0,00
5:43:00	79	17,34	0,00
5:44:00	79	17,34	0,00
5:45:00	78	17,34	0,00
5:46:00	79	17,34	0,00
5:47:00	78	17,34	0,00
5:48:00	78	17,34	0,00
5:49:00	78	17,34	0,00
5:50:00	78	17,34	0,00
5:51:00	78	17,34	0,00
5:52:00	78	17,34	0,00
5:53:00	79	17,34	0,00
5:54:00	78	17,34	0,00
5:55:00	78	17,34	0,00
5:56:00	78	17,34	0,00
5:57:00	78	17,34	0,00
5:58:00	78	17,34	0,00
5:59:00	79	17,34	0,00
6:00:00	79	17,33	0,00
6:01:00	78	17,34	0,00
6:02:00	78	17,33	0,00
6:03:00	78	17,33	0,00
6:04:00	78	17,33	0,00
6:05:00	78	17,33	0,00
6:06:00	78	17,33	0,00
6:07:00	78	17,33	0,00
6:08:00	78	17,33	0,00
6:09:00	78	17,33	0,00
6:10:00	78	17,33	0,00
6:11:00	78	17,33	0,00
6:12:00	78	17,33	0,00
6:13:00	78	17,32	0,00
6:14:00	78	17,32	0,00
6:15:00	79	17,32	0,00
6:16:00	78	17,32	0,00
6:17:00	78	17,32	0,00
6:18:00	82	17,32	0,00
6:19:00	82	17,31	0,00
6:20:00	78	17,33	0,00
6:21:00	77	17,34	0,00
6:22:00	77	17,34	0,00
6:23:00	78	17,34	0,00
6:24:00	80	17,32	0,00
6:25:00	81	17,31	0,00
6:26:00	78	17,31	0,00
6:27:00	77	17,32	0,00
6:28:00	77	17,32	0,00
6:29:00	78	17,31	0,00
6:30:00	79	17,31	0,00
6:31:00	80	17,30	0,00
6:32:00	80	17,29	0,00
6:33:00	77	17,31	0,00
6:34:00	77	17,31	0,00
6:35:00	78	17,31	0,00
6:36:00	79	17,30	0,00
6:37:00	80	17,29	0,00
6:38:00	80	17,28	0,00
6:39:00	78	17,29	0,00
6:40:00	78	17,30	0,00
6:41:00	78	17,30	0,00
6:42:00	79	17,29	0,00
6:43:00	80	17,28	0,00
6:44:00	80	17,28	0,00
6:45:00	80	17,28	0,00
6:46:00	81	17,28	0,00
6:47:00	81	17,28	0,00
6:48:00	80	17,28	0,00
6:49:00	80	17,28	0,00
6:50:00	80	17,28	0,00
6:51:00	80	17,28	0,00
6:52:00	79	17,28	0,00
6:53:00	80	17,27	0,00
6:54:00	80	17,27	0,00
6:55:00	79	17,27	0,00
6:56:00	79	17,27	0,00
6:57:00	79	17,27	0,00
6:58:00	79	17,26	0,00
6:59:00	80	17,26	0,00
7:00:00	79	17,26	0,00
7:01:00	79	17,25	0,00
7:02:00	79	17,25	0,00
7:03:00	79	17,25	0,00
7:04:00	79	17,25	0,00
7:05:00	79	17,25	0,00
7:06:00	79	17,24	0,00
7:07:00	79	17,24	0,00
7:08:00	79	17,24	0,00
7:09:00	79	17,23	0,00
7:10:00	79	17,22	0,00
7:11:00	79	17,22	0,00
7:12:00	79	17,22	0,00
7:13:00	79	17,22	0,00
7:14:00	79	17,22	0,00
7:15:00	79	17,21	0,00
7:16:00	79	17,20	0,00
7:17:00	78	17,20	0,00
7:18:00	79	17,19	0,00
7:19:00	79	17,19	0,00
7:20:00	79	17,19	0,00
7:21:00	79	17,19	0,00
7:22:00	79	17,18	0,00
7:23:00	78	17,18	0,00
7:24:00	79	17,17	0,00
7:25:00	79	17,17	0,00
7:26:00	79	17,16	0,00
7:27:00	78	17,16	0,00
7:28:00	78	17,16	0,00
7:29:00	78	17,15	0,00
7:30:00	79	17,15	0,00
7:31:00	78	17,14	0,00
7:32:00	78	17,14	0,00
7:33:00	78	17,13	0,00
7:34:00	79	17,13	0,00
7:35:00	79	17,13	0,00
7:36:00	78	17,13	0,00
7:37:00	78	17,12	0,00
7:38:00	78	17,11	0,00
7:39:00	79	17,10	0,00
7:40:00	78	17,10	0,00
7:41:00	78	17,10	0,00
7:42:00	78	17,10	0,00
7:43:00	78	17,08	0,00
7:44:00	78	17,08	0,00
7:45:00	78	17,07	0,00
7:46:00	79	17,07	0,00
7:47:00	78	17,07	0,00
7:48:00	79	17,06	0,00
7:49:00	78	17,05	0,00
7:50:00	78	17,05	0,00
7:51:00	78	17,04	0,00
7:52:00	78	17,04	0,00
7:53:00	78	17,03	0,00
7:54:00	78	17,02	0,00
7:55:00	78	17,01	0,00
7:56:00	78	17,01	0,00
7:57:00	78	17,01	0,00
7:58:00	78	17,00	0,00
7:59:00	78	16,99	0,00
8:00:00	78	16,98	0,00
8:01:00	78	16,98	0,00
8:02:00	79	16,97	0,00
8:03:00	78	16,96	0,00
8:04:00	78	16,95	0,00
8:05:00	78	16,95	0,00
8:06:00	78	16,94	0,00
8:07:00	78	16,93	0,00
8:08:00	78	16,92	0,01
8:09:00	78	16,92	0,01
8:10:00	78	16,91	0,01
8:11:00	78	16,90	0,01
8:12:00	78	16,89	0,01
8:13:00	78	16,89	0,01
8:14:00	78	16,88	0,02
8:15:00	78	16,87	0,02
8:16:00	78	16,86	0,02
8:17:00	78	16,86	0,02
8:18:00	78	16,85	0,02
8:19:00	78	16,83	0,03
8:20:00	78	16,83	0,03
8:21:00	78	16,82	0,03
8:22:00	79	16,81	0,03
8:23:00	79	16,80	0,03
8:24:00	78	16,80	0,04
8:25:00	78	16,79	0,04
8:26:00	78	16,78	0,04
8:27:00	78	16,77	0,04
8:28:00	78	16,76	0,04
8:29:00	78	16,75	0,05
8:30:00	78	16,74	0,05
8:31:00	78	16,74	0,05
8:32:00	78	16,72	0,05
8:33:00	78	16,71	0,06
8:34:00	79	16,70	0,06
8:35:00	78	16,69	0,06
8:36:00	78	16,68	0,06
8:37:00	78	16,67	0,07
8:38:00	78	16,66	0,07
8:39:00	78	16,65	0,07
8:40:00	78	16,64	0,07
8:41:00	78	16,63	0,07
8:42:00	78	16,62	0,08
8:43:00	78	16,61	0,08
8:44:00	78	16,59	0,08
8:45:00	78	16,59	0,09
8:46:00	78	16,57	0,09
8:47:00	78	16,56	0,09
8:48:00	78	16,55	0,10
8:49:00	78	16,54	0,10
8:50:00	78	16,53	0,10
8:51:00	78	16,52	0,10
8:52:00	78	16,50	0,11
8:53:00	78	16,49	0,11
8:54:00	78	16,48	0,11
8:55:00	78	16,47	0,12
8:56:00	78	16,46	0,12
8:57:00	78	16,44	0,12
8:58:00	78	16,43	0,13
8:59:00	78	16,42	0,13
9:00:00	78	16,41	0,13
9:01:00	78	16,39	0,14
9:02:00	78	16,38	0,14
9:03:00	78	16,36	0,14
9:04:00	78	16,35	0,15
9:05:00	78	16,33	0,15
9:06:00	78	16,32	0,16
9:07:00	78	16,31	0,16
9:08:00	78	16,29	0,16
9:09:00	78	16,28	0,17
9:10:00	78	16,26	0,17
9:11:00	78	16,25	0,17
9:12:00	78	16,23	0,18
9:13:00	78	16,22	0,18
9:14:00	78	16,20	0,19
9:15:00	78	16,19	0,19
9:16:00	78	16,17	0,20
9:17:00	78	16,16	0,20
9:18:00	78	16,14	0,21
9:19:00	78	16,13	0,21
9:20:00	78	16,11	0,22
9:21:00	78	16,09	0,22
9:22:00	79	16,08	0,22
9:23:00	78	16,06	0,23
9:24:00	78	16,05	0,23
9:25:00	78	16,03	0,24
9:26:00	78	16,02	0,24
9:27:00	78	16,00	0,25
9:28:00	78	15,99	0,25
9:29:00	78	15,96	0,26
9:30:00	79	15,95	0,26
9:31:00	78	15,93	0,27
9:32:00	78	15,92	0,27
9:33:00	78	15,90	0,28
9:34:00	78	15,88	0,28
9:35:00	78	15,87	0,29
9:36:00	78	15,84	0,30
9:37:00	78	15,83	0,30
9:38:00	78	15,81	0,31
9:39:00	79	15,79	0,31
9:40:00	78	15,78	0,32
9:41:00	78	15,75	0,33
9:42:00	78	15,74	0,33
9:43:00	78	15,72	0,34
9:44:00	78	15,69	0,35
9:45:00	79	15,68	0,35
9:46:00	78	15,66	0,36
9:47:00	78	15,63	0,37
9:48:00	78	15,62	0,37
9:49:00	78	15,60	0,38
9:50:00	78	15,57	0,39
9:51:00	78	15,56	0,39
9:52:00	78	15,54	0,40
9:53:00	78	15,51	0,41
9:54:00	78	15,50	0,41
9:55:00	78	15,48	0,42
9:56:00	78	15,45	0,43
9:57:00	78	15,42	0,44
9:58:00	79	15,41	0,45
9:59:00	78	15,39	0,46
10:00:00	78	15,36	0,46
10:01:00	78	15,34	0,47
10:02:00	78	15,32	0,48
10:03:00	78	15,30	0,49
10:04:00	78	15,27	0,50
10:05:00	79	15,25	0,51
10:06:00	78	15,23	0,52
10:07:00	78	15,21	0,53
10:08:00	78	15,18	0,54
10:09:00	78	15,16	0,54
10:10:00	79	15,14	0,55
10:11:00	78	15,11	0,57
10:12:00	78	15,09	0,58
10:13:00	78	15,06	0,59
10:14:00	78	15,03	0,60
10:15:00	78	15,01	0,61
10:16:00	78	14,99	0,62
10:17:00	78	14,97	0,63
10:18:00	78	14,94	0,64
10:19:00	78	14,92	0,65
10:20:00	78	14,89	0,66
10:21:00	78	14,87	0,67
10:22:00	78	14,85	0,68
10:23:00	78	14,82	0,70
10:24:00	78	14,79	0,71
10:25:00	78	14,77	0,72
10:26:00	78	14,74	0,73
10:27:00	78	14,72	0,74
10:28:00	78	14,69	0,76
10:29:00	78	14,67	0,77
10:30:00	78	14,64	0,78
10:31:00	78	14,61	0,79
10:32:00	78	14,59	0,81
10:33:00	78	14,56	0,82
10:34:00	78	14,54	0,83
10:35:00	78	14,51	0,85
10:36:00	78	14,49	0,86
10:37:00	78	14,46	0,87
10:38:00	78	14,43	0,89
10:39:00	78	14,41	0,90
10:40:00	78	14,38	0,92
10:41:00	79	14,36	0,93
10:42:00	78	14,33	0,95
10:43:00	78	14,30	0,96
10:44:00	78	14,28	0,98
10:45:00	78	14,25	0,99
10:46:00	78	14,22	1,01
10:47:00	78	14,20	1,02
10:48:00	78	14,17	1,04
10:49:00	78	14,15	1,05
10:50:00	78	14,12	1,07
10:51:00	78	14,09	1,09
10:52:00	78	14,07	1,10
10:53:00	78	14,04	1,12
10:54:00	78	14,01	1,14
10:55:00	78	13,99	1,15
10:56:00	78	13,96	1,17
10:57:00	78	13,94	1,18
10:58:00	78	13,91	1,20
10:59:00	78	13,88	1,22
11:00:00	78	13,86	1,24
11:01:00	78	13,84	1,26
11:02:00	78	13,80	1,28
11:03:00	78	13,78	1,29
11:04:00	78	13,75	1,31
11:05:00	78	13,73	1,33
11:06:00	78	13,70	1,35
11:07:00	78	13,67	1,37
11:08:00	78	13,65	1,39
11:09:00	79	13,62	1,41
11:10:00	78	13,59	1,43
11:11:00	78	13,57	1,45
11:12:00	78	13,54	1,47
11:13:00	78	13,52	1,49
11:14:00	78	13,49	1,51
11:15:00	78	13,47	1,53
11:16:00	78	13,44	1,55
11:17:00	79	13,41	1,57
11:18:00	78	13,39	1,59
11:19:00	78	13,37	1,61
11:20:00	79	13,34	1,63
11:21:00	78	13,31	1,66
11:22:00	78	13,29	1,68
11:23:00	78	13,26	1,70
11:24:00	78	13,24	1,72
11:25:00	78	13,22	1,74
11:26:00	78	13,18	1,77
11:27:00	78	13,15	1,80
11:28:00	79	13,13	1,82
11:29:00	78	13,11	1,84
11:30:00	78	13,08	1,86
11:31:00	78	13,06	1,88
11:32:00	78	13,04	1,90
11:33:00	78	13,02	1,92
11:34:00	79	12,99	1,95
11:35:00	78	12,96	1,98
11:36:00	78	12,94	2,00
11:37:00	78	12,92	2,02
11:38:00	78	12,90	2,04
11:39:00	78	12,88	2,07
11:40:00	78	12,86	2,08
11:41:00	78	12,83	2,11
11:42:00	78	12,81	2,14
11:43:00	78	12,79	2,16
11:44:00	78	12,76	2,19
11:45:00	78	12,74	2,21
11:46:00	78	12,72	2,23
11:47:00	78	12,69	2,26
11:48:00	78	12,68	2,28
11:49:00	78	12,66	2,30
11:50:00	78	12,63	2,33
11:51:00	78	12,61	2,35
11:52:00	78	12,59	2,38
11:53:00	78	12,57	2,41
11:54:00	78	12,55	2,42
11:55:00	78	12,53	2,45
11:56:00	78	12,51	2,48
11:57:00	78	12,48	2,50
11:58:00	78	12,46	2,53
11:59:00	78	12,45	2,55
12:00:00	78	12,43	2,58
12:01:00	78	12,41	2,60
12:02:00	78	12,39	2,63
12:03:00	78	12,37	2,65
12:04:00	78	12,35	2,67
12:05:00	78	12,34	2,69
12:06:00	78	12,31	2,72
12:07:00	78	12,29	2,75
12:08:00	78	12,27	2,77
12:09:00	78	12,26	2,79
12:10:00	78	12,24	2,82
12:11:00	78	12,22	2,85
12:12:00	78	12,20	2,88
12:13:00	78	12,18	2,90
12:14:00	78	12,17	2,92
12:15:00	78	12,15	2,95
12:16:00	78	12,13	2,97
12:17:00	78	12,12	2,99
12:18:00	78	12,09	3,03
12:19:00	78	12,08	3,05
12:20:00	78	12,06	3,07
12:21:00	78	12,05	3,09
12:22:00	78	12,04	3,12
12:23:00	78	12,01	3,15
12:24:00	78	12,00	3,17
12:25:00	78	11,98	3,20
12:26:00	78	11,97	3,22
12:27:00	78	11,95	3,24
12:28:00	78	11,94	3,27
12:29:00	78	11,92	3,29
12:30:00	78	11,91	3,31
12:31:00	78	11,89	3,34
12:32:00	78	11,88	3,36
12:33:00	78	11,86	3,39
12:34:00	78	11,85	3,41
12:35:00	78	11,83	3,43
12:36:00	79	11,82	3,45
12:37:00	78	11,81	3,47
12:38:00	78	11,79	3,50
12:39:00	78	11,78	3,52
12:40:00	78	11,76	3,55
12:41:00	78	11,73	3,60
12:42:00	78	11,72	3,63
12:43:00	79	11,70	3,65
12:44:00	78	11,70	3,67
12:45:00	78	11,68	3,69
12:46:00	78	11,67	3,72
12:47:00	79	11,65	3,75
12:48:00	78	11,64	3,77
12:49:00	78	11,63	3,79
12:50:00	78	11,61	3,81
12:51:00	78	11,60	3,84
12:52:00	78	11,59	3,86
12:53:00	78	11,58	3,88
12:54:00	78	11,56	3,91
12:55:00	78	11,55	3,93
12:56:00	78	11,54	3,95
12:57:00	78	11,53	3,97
12:58:00	78	11,52	4,00
12:59:00	78	11,51	4,01
13:00:00	78	11,49	4,04
13:01:00	78	11,48	4,07
13:02:00	78	11,46	4,10
13:03:00	78	11,46	4,11
13:04:00	79	11,45	4,13
13:05:00	79	11,43	4,16
13:06:00	78	11,43	4,17
13:07:00	78	11,41	4,20
13:08:00	79	11,40	4,22
13:09:00	78	11,39	4,25
13:10:00	78	11,38	4,27
13:11:00	78	11,38	4,28
13:12:00	78	11,36	4,31
13:13:00	78	11,35	4,33
13:14:00	79	11,34	4,34
13:15:00	78	11,33	4,37
13:16:00	78	11,32	4,39
13:17:00	78	11,31	4,42
13:18:00	78	11,30	4,44
13:19:00	78	11,29	4,47
13:20:00	78	11,28	4,49
13:21:00	78	11,27	4,50
13:22:00	78	11,26	4,52
13:23:00	78	11,25	4,54
13:24:00	78	11,24	4,57
13:25:00	79	11,23	4,59
13:26:00	79	11,22	4,60
13:27:00	78	11,21	4,64
13:28:00	78	11,20	4,65
13:29:00	78	11,19	4,67
13:30:00	78	11,19	4,69
13:31:00	78	11,18	4,70
13:32:00	78	11,16	4,74
13:33:00	78	11,16	4,75
13:34:00	78	11,15	4,77
13:35:00	78	11,14	4,79
13:36:00	78	11,13	4,82
13:37:00	78	11,12	4,84
13:38:00	78	11,11	4,86
13:39:00	78	11,10	4,88
13:40:00	78	11,10	4,89
13:41:00	78	11,09	4,91
13:42:00	78	11,08	4,93
13:43:00	78	11,07	4,95
13:44:00	78	11,07	4,97
13:45:00	79	11,06	4,98
13:46:00	78	11,05	5,00
13:47:00	78	11,04	5,02
13:48:00	79	11,03	5,06
13:49:00	78	11,02	5,08
13:50:00	78	11,01	5,09
13:51:00	78	11,01	5,11
13:52:00	79	11,00	5,13
13:53:00	78	10,99	5,15
13:54:00	78	10,98	5,17
13:55:00	78	10,98	5,19
13:56:00	78	10,97	5,21
13:57:00	79	10,96	5,23
13:58:00	78	10,95	5,24
13:59:00	78	10,95	5,26
14:00:00	79	10,94	5,28
14:01:00	79	10,94	5,28
14:02:00	79	10,93	5,30
14:03:00	78	10,93	5,32
14:04:00	78	10,92	5,34
14:05:00	78	10,91	5,36
14:06:00	78	10,90	5,38
14:07:00	78	10,89	5,40
14:08:00	78	10,89	5,42
14:09:00	79	10,89	5,42
14:10:00	79	10,87	5,46
14:11:00	78	10,86	5,50
14:12:00	78	10,85	5,52
14:13:00	78	10,84	5,54
14:14:00	78	10,84	5,56
14:15:00	78	10,83	5,58
14:16:00	78	10,83	5,58
14:17:00	78	10,82	5,60
14:18:00	78	10,81	5,62
14:19:00	78	10,80	5,64
14:20:00	78	10,80	5,66
14:21:00	78	10,79	5,68
14:22:00	78	10,79	5,68
14:23:00	78	10,78	5,70
14:24:00	78	10,77	5,73
14:25:00	78	10,77	5,75
14:26:00	78	10,76	5,77
14:27:00	78	10,75	5,79
14:28:00	78	10,75	5,79
14:29:00	78	10,74	5,81
14:30:00	78	10,74	5,83
14:31:00	78	10,73	5,85
14:32:00	78	10,72	5,87
14:33:00	78	10,72	5,87
14:34:00	78	10,71	5,90
14:35:00	78	10,71	5,92
14:36:00	78	10,70	5,94
14:37:00	78	10,70	5,94
14:38:00	79	10,69	5,96
14:39:00	79	10,68	5,98
14:40:00	78	10,68	6,00
14:41:00	78	10,68	6,00
14:42:00	78	10,67	6,03
14:43:00	78	10,66	6,05
14:44:00	79	10,65	6,07
14:45:00	78	10,65	6,07
14:46:00	78	10,65	6,09
14:47:00	78	10,64	6,12
14:48:00	78	10,64	6,12
14:49:00	78	10,63	6,14
14:50:00	78	10,63	6,16
14:51:00	78	10,62	6,18
14:52:00	78	10,62	6,18
14:53:00	78	10,61	6,21
14:54:00	79	10,61	6,21
14:55:00	78	10,60	6,23
14:56:00	79	10,59	6,25
14:57:00	78	10,59	6,28
14:58:00	78	10,59	6,28
14:59:00	78	10,58	6,30
15:00:00	78	10,57	6,32
15:01:00	78	10,57	6,32
15:02:00	78	10,56	6,35
15:03:00	78	10,56	6,35
15:04:00	78	10,56	6,37
15:05:00	78	10,55	6,39
15:06:00	78	10,54	6,42
15:07:00	78	10,54	6,42
15:08:00	78	10,54	6,44
15:09:00	78	10,54	6,44
15:10:00	78	10,53	6,46
15:11:00	78	10,52	6,49
15:12:00	78	10,52	6,49
15:13:00	78	10,51	6,51
15:14:00	78	10,51	6,51
15:15:00	78	10,50	6,54
15:16:00	78	10,50	6,56
15:17:00	78	10,50	6,56
15:18:00	78	10,50	6,56
15:19:00	78	10,49	6,58
15:20:00	78	10,48	6,61
15:21:00	78	10,48	6,61
15:22:00	78	10,47	6,63
15:23:00	78	10,47	6,66
15:24:00	78	10,47	6,66
15:25:00	79	10,47	6,66
15:26:00	78	10,46	6,68
15:27:00	78	10,45	6,71
15:28:00	78	10,45	6,73
15:29:00	78	10,45	6,73
15:30:00	78	10,45	6,73
15:31:00	78	10,44	6,76
15:32:00	78	10,44	6,76
15:33:00	78	10,43	6,78
15:34:00	79	10,42	6,81
15:35:00	79	10,42	6,81
15:36:00	78	10,42	6,81
15:37:00	78	10,41	6,83
15:38:00	78	10,41	6,86
15:39:00	78	10,41	6,86
15:40:00	78	10,40	6,88
15:41:00	78	10,40	6,88
15:42:00	78	10,39	6,91
15:43:00	78	10,39	6,91
15:44:00	78	10,39	6,91
15:45:00	78	10,38	6,94
15:46:00	78	10,38	6,96
15:47:00	78	10,38	6,96
15:48:00	78	10,37	6,99
15:49:00	78	10,37	6,99
15:50:00	78	10,36	7,01
15:51:00	78	10,36	7,01
15:52:00	78	10,36	7,04
15:53:00	79	10,36	7,04
15:54:00	78	10,35	7,07
15:55:00	78	10,35	7,07
15:56:00	78	10,35	7,07
15:57:00	78	10,34	7,09
15:58:00	78	10,34	7,09
15:59:00	78	10,33	7,12
16:00:00	78	10,33	7,12
16:01:00	78	10,33	7,12
16:02:00	78	10,32	7,15
16:03:00	78	10,32	7,15
16:04:00	78	10,32	7,17
16:05:00	78	10,32	7,17
16:06:00	78	10,31	7,20
16:07:00	78	10,31	7,20
16:08:00	78	10,30	7,23
16:09:00	78	10,30	7,23
16:10:00	78	10,29	7,28
16:11:00	78	10,29	7,28
16:12:00	79	10,29	7,28
16:13:00	78	10,28	7,31
16:14:00	78	10,27	7,33
16:15:00	78	10,27	7,33
16:16:00	78	10,26	7,36
16:17:00	78	10,26	7,36
16:18:00	78	10,26	7,36
16:19:00	78	10,26	7,39
16:20:00	78	10,26	7,39
16:21:00	78	10,26	7,39
16:22:00	78	10,25	7,42
16:23:00	78	10,25	7,42
16:24:00	78	10,24	7,45
16:25:00	78	10,24	7,45
16:26:00	78	10,23	7,47
16:27:00	78	10,23	7,47
16:28:00	78	10,23	7,47
16:29:00	79	10,23	7,50
16:30:00	79	10,23	7,50
16:31:00	78	10,22	7,53
16:32:00	78	10,22	7,53
16:33:00	78	10,21	7,56
16:34:00	79	10,21	7,56
16:35:00	78	10,21	7,56
16:36:00	78	10,20	7,59
16:37:00	79	10,20	7,59
16:38:00	79	10,20	7,59
16:39:00	78	10,20	7,61
16:40:00	79	10,20	7,61
16:41:00	78	10,19	7,64
16:42:00	78	10,19	7,64
16:43:00	78	10,19	7,64
16:44:00	78	10,18	7,67
16:45:00	78	10,18	7,67
16:46:00	78	10,18	7,67
16:47:00	78	10,17	7,70
16:48:00	78	10,17	7,70
16:49:00	78	10,17	7,73
16:50:00	78	10,17	7,73
16:51:00	78	10,17	7,73
16:52:00	78	10,16	7,76
16:53:00	78	10,16	7,76
16:54:00	78	10,16	7,76
16:55:00	78	10,15	7,79
16:56:00	78	10,15	7,79
16:57:00	78	10,14	7,82
16:58:00	78	10,14	7,82
16:59:00	78	10,14	7,82
17:00:00	78	10,14	7,82
17:01:00	78	10,14	7,85
17:02:00	78	10,14	7,85
17:03:00	78	10,13	7,88
17:04:00	78	10,13	7,88
17:05:00	78	10,13	7,88
17:06:00	79	10,12	7,91
17:07:00	78	10,12	7,91
17:08:00	79	10,12	7,91
17:09:00	78	10,12	7,91
17:10:00	79	10,11	7,94
17:11:00	78	10,11	7,94
17:12:00	78	10,11	7,94
17:13:00	78	10,11	7,97
17:14:00	79	10,11	7,97
17:15:00	78	10,10	8,00
17:16:00	78	10,10	8,00
17:17:00	78	10,10	8,00
17:18:00	78	10,10	8,00
17:19:00	78	10,09	8,03
17:20:00	78	10,09	8,03
17:21:00	78	10,08	8,06
17:22:00	78	10,08	8,06
17:23:00	78	10,08	8,06
17:24:00	78	10,08	8,06
17:25:00	79	10,08	8,09
17:26:00	78	10,08	8,09
17:27:00	78	10,08	8,09
17:28:00	78	10,07	8,12
17:29:00	78	10,07	8,12
17:30:00	78	10,06	8,15
17:31:00	78	10,06	8,15
17:32:00	78	10,06	8,15
17:33:00	78	10,06	8,15
17:34:00	78	10,06	8,15
17:35:00	78	10,05	8,18
17:36:00	78	10,05	8,18
17:37:00	78	10,05	8,18
17:38:00	78	10,05	8,21
17:39:00	78	10,05	8,21
17:40:00	78	10,05	8,21
17:41:00	78	10,04	8,24
17:42:00	78	10,04	8,24
17:43:00	78	10,04	8,24
17:44:00	78	10,03	8,27
17:45:00	79	10,03	8,27
17:46:00	78	10,03	8,27
17:47:00	78	10,03	8,27
17:48:00	79	10,02	8,30
17:49:00	78	10,02	8,30
17:50:00	78	10,02	8,30
17:51:00	78	10,02	8,30
17:52:00	78	10,02	8,30
17:53:00	78	10,01	8,37
17:54:00	78	10,01	8,37
17:55:00	78	10,01	8,37
17:56:00	78	10,00	8,40
17:57:00	78	10,00	8,40
17:58:00	78	10,00	8,40
17:59:00	78	9,99	8,43
18:00:00	79	9,99	8,43
18:01:00	78	9,99	8,43
18:02:00	78	9,99	8,43
18:03:00	78	9,99	8,43
18:04:00	79	9,99	8,46
18:05:00	78	9,99	8,46
18:06:00	78	9,99	8,46
18:07:00	78	9,98	8,49
18:08:00	78	9,98	8,49
18:09:00	78	9,98	8,49
18:10:00	78	9,97	8,53
18:11:00	78	9,97	8,53
18:12:00	78	9,97	8,53
18:13:00	78	9,97	8,53
18:14:00	78	9,96	8,56
18:15:00	78	9,96	8,56
18:16:00	78	9,96	8,56
18:17:00	79	9,96	8,59
18:18:00	78	9,96	8,59
18:19:00	79	9,96	8,59
18:20:00	78	9,96	8,59
18:21:00	78	9,96	8,59
18:22:00	78	9,95	8,62
18:23:00	78	9,95	8,62
18:24:00	78	9,95	8,62
18:25:00	78	9,94	8,66
18:26:00	78	9,94	8,66
18:27:00	78	9,94	8,66
18:28:00	78	9,94	8,66
18:29:00	78	9,94	8,66
18:30:00	79	9,93	8,69
18:31:00	78	9,93	8,69
18:32:00	78	9,93	8,69
18:33:00	78	9,93	8,72
18:34:00	78	9,93	8,72
18:35:00	78	9,93	8,72
18:36:00	78	9,93	8,72
18:37:00	78	9,92	8,76
18:38:00	78	9,92	8,76
18:39:00	78	9,92	8,76
18:40:00	78	9,92	8,76
18:41:00	78	9,91	8,79
18:42:00	78	9,91	8,79
18:43:00	79	9,91	8,79
18:44:00	78	9,91	8,79
18:45:00	78	9,91	8,79
18:46:00	78	9,90	8,82
18:47:00	78	9,90	8,82
18:48:00	78	9,90	8,82
18:49:00	78	9,90	8,86
18:50:00	78	9,90	8,86
18:51:00	78	9,90	8,86
18:52:00	78	9,90	8,86
18:53:00	78	9,90	8,86
18:54:00	78	9,89	8,89
18:55:00	78	9,89	8,89
18:56:00	78	9,89	8,89
18:57:00	78	9,89	8,89
18:58:00	78	9,88	8,93
18:59:00	78	9,88	8,93
19:00:00	78	9,88	8,93
19:01:00	79	9,88	8,93
19:02:00	78	9,88	8,93
19:03:00	78	9,88	8,96
19:04:00	78	9,88	8,96
19:05:00	78	9,88	8,96
19:06:00	78	9,88	8,96
19:07:00	78	9,87	8,99
19:08:00	78	9,87	8,99
19:09:00	78	9,87	8,99
19:10:00	78	9,87	8,99
19:11:00	78	9,87	8,99
19:12:00	78	9,86	9,03
19:13:00	78	9,86	9,03
19:14:00	78	9,86	9,03
19:15:00	78	9,86	9,03
19:16:00	78	9,86	9,03
19:17:00	78	9,86	9,03
19:18:00	78	9,85	9,06
19:19:00	78	9,84	9,10
19:20:00	79	9,84	9,10
19:21:00	79	9,84	9,10
19:22:00	78	9,84	9,10
19:23:00	78	9,84	9,13
19:24:00	78	9,84	9,13
19:25:00	79	9,84	9,13
19:26:00	79	9,84	9,13
19:27:00	78	9,83	9,17
19:28:00	78	9,83	9,17
19:29:00	78	9,83	9,17
19:30:00	78	9,83	9,17
19:31:00	78	9,83	9,17
19:32:00	78	9,82	9,20
19:33:00	78	9,82	9,20
19:34:00	78	9,82	9,20
19:35:00	78	9,82	9,20
19:36:00	78	9,82	9,20
19:37:00	78	9,81	9,24
19:38:00	78	9,81	9,24
19:39:00	78	9,81	9,24
19:40:00	78	9,81	9,24
19:41:00	78	9,81	9,27
19:42:00	78	9,81	9,27
19:43:00	78	9,81	9,27
19:44:00	78	9,81	9,27
19:45:00	78	9,81	9,27
19:46:00	78	9,80	9,31
19:47:00	78	9,80	9,31
19:48:00	78	9,80	9,31
19:49:00	78	9,80	9,31
19:50:00	78	9,80	9,31
19:51:00	78	9,79	9,34
19:52:00	78	9,79	9,34
19:53:00	78	9,79	9,34
19:54:00	78	9,79	9,34
19:55:00	78	9,79	9,34
19:56:00	78	9,79	9,38
19:57:00	78	9,79	9,38
19:58:00	78	9,79	9,38
19:59:00	78	9,79	9,38
20:00:00	78	9,79	9,38
20:01:00	78	9,79	9,38
20:02:00	78	9,78	9,42
20:03:00	78	9,78	9,42
20:04:00	79	9,78	9,42
20:05:00	78	9,78	9,42
20:06:00	78	9,77	9,45
20:07:00	78	9,77	9,45
20:08:00	78	9,77	9,45
20:09:00	78	9,77	9,45
20:10:00	78	9,77	9,45
20:11:00	78	9,77	9,45
20:12:00	79	9,76	9,49
20:13:00	78	9,76	9,49
20:14:00	78	9,76	9,49
20:15:00	78	9,76	9,49
20:16:00	78	9,75	9,53
20:17:00	78	9,75	9,53
20:18:00	78	9,75	9,53
20:19:00	78	9,75	9,53
20:20:00	78	9,75	9,53
20:21:00	78	9,75	9,53
20:22:00	79	9,75	9,56
20:23:00	78	9,75	9,56
20:24:00	78	9,75	9,56
20:25:00	78	9,75	9,56
20:26:00	78	9,75	9,56
20:27:00	79	9,74	9,60
20:28:00	78	9,74	9,60
20:29:00	78	9,74	9,60
20:30:00	78	9,74	9,60
20:31:00	78	9,74	9,60
20:32:00	78	9,74	9,60
20:33:00	78	9,74	9,60
20:34:00	78	9,74	9,60
20:35:00	78	9,73	9,64
20:36:00	78	9,72	9,67
20:37:00	79	9,72	9,67
20:38:00	78	9,72	9,67
20:39:00	78	9,72	9,67
20:40:00	78	9,72	9,71
20:41:00	78	9,72	9,71
20:42:00	78	9,72	9,71
20:43:00	78	9,72	9,71
20:44:00	78	9,72	9,71
20:45:00	78	9,71	9,75
20:46:00	78	9,71	9,75
20:47:00	78	9,71	9,75
20:48:00	78	9,71	9,75
20:49:00	78	9,71	9,75
20:50:00	78	9,71	9,75
20:51:00	79	9,70	9,79
20:52:00	79	9,70	9,79
20:53:00	78	9,70	9,79
20:54:00	78	9,70	9,79
20:55:00	79	9,70	9,79
20:56:00	78	9,70	9,79
20:57:00	78	9,69	9,82
20:58:00	78	9,69	9,82
20:59:00	78	9,69	9,82
21:00:00	79	9,69	9,82
21:01:00	78	9,69	9,82
21:02:00	78	9,69	9,86
21:03:00	78	9,69	9,86
21:04:00	78	9,69	9,86
21:05:00	78	9,69	9,86
21:06:00	78	9,69	9,86
21:07:00	78	9,68	9,90
21:08:00	78	9,68	9,90
21:09:00	78	9,68	9,90
21:10:00	78	9,68	9,90
21:11:00	78	9,68	9,90
21:12:00	78	9,68	9,90
21:13:00	78	9,68	9,90
21:14:00	78	9,67	9,94
21:15:00	78	9,67	9,94
21:16:00	78	9,67	9,94
21:17:00	78	9,67	9,94
21:18:00	78	9,67	9,94
21:19:00	78	9,66	9,98
21:20:00	78	9,66	9,98
21:21:00	78	9,66	9,98
21:22:00	79	9,66	9,98
21:23:00	79	9,66	9,98
21:24:00	78	9,66	9,98
21:25:00	78	9,66	10,02
21:26:00	78	9,66	10,02
21:27:00	78	9,66	10,02
21:28:00	78	9,66	10,02
21:29:00	78	9,66	10,02
21:30:00	78	9,66	10,02
21:31:00	78	9,65	10,05
21:32:00	78	9,65	10,05
21:33:00	78	9,65	10,05
21:34:00	79	9,65	10,05
21:35:00	78	9,65	10,05
21:36:00	78	9,65	10,05
21:37:00	78	9,64	10,09
21:38:00	78	9,64	10,09
21:39:00	78	9,64	10,09
21:40:00	78	9,64	10,09
21:41:00	78	9,64	10,09
21:42:00	78	9,64	10,09
21:43:00	78	9,63	10,13
21:44:00	78	9,63	10,13
21:45:00	78	9,63	10,13
21:46:00	78	9,63	10,13
21:47:00	78	9,63	10,13
21:48:00	78	9,63	10,13
21:49:00	78	9,63	10,17
21:50:00	78	9,63	10,17
21:51:00	78	9,63	10,17
21:52:00	78	9,63	10,17
21:53:00	78	9,63	10,17
21:54:00	78	9,63	10,17
21:55:00	78	9,62	10,21
21:56:00	78	9,62	10,21
21:57:00	78	9,62	10,21
21:58:00	78	9,62	10,21
21:59:00	78	9,62	10,21
22:00:00	78	9,62	10,21
22:01:00	78	9,62	10,21
22:02:00	78	9,62	10,21
22:03:00	78	9,61	10,25
22:04:00	78	9,61	10,25
22:05:00	78	9,61	10,25
22:06:00	78	9,61	10,25
22:07:00	78	9,61	10,25
22:08:00	78	9,61	10,25
22:09:00	78	9,61	10,25
22:10:00	78	9,60	10,29
22:11:00	78	9,60	10,29
22:12:00	79	9,60	10,29
22:13:00	78	9,60	10,29
22:14:00	78	9,60	10,29
22:15:00	78	9,60	10,33
22:16:00	78	9,60	10,33
22:17:00	79	9,60	10,33
22:18:00	78	9,59	10,37
22:19:00	78	9,59	10,37
22:20:00	78	9,59	10,37
22:21:00	78	9,59	10,37
22:22:00	78	9,59	10,37
22:23:00	78	9,59	10,37
22:24:00	78	9,59	10,37
22:25:00	78	9,58	10,41
22:26:00	78	9,58	10,41
22:27:00	78	9,58	10,41
22:28:00	78	9,58	10,41
22:29:00	78	9,58	10,41
22:30:00	78	9,57	10,45
22:31:00	78	9,57	10,45
22:32:00	78	9,57	10,45
22:33:00	78	9,57	10,45
22:34:00	78	9,57	10,49
22:35:00	78	9,57	10,49
22:36:00	78	9,57	10,49
22:37:00	78	9,57	10,49
22:38:00	78	9,57	10,49
22:39:00	78	9,57	10,49
22:40:00	78	9,57	10,49
22:41:00	78	9,57	10,49
22:42:00	78	9,56	10,53
22:43:00	78	9,56	10,53
22:44:00	78	9,56	10,53
22:45:00	78	9,56	10,53
22:46:00	78	9,56	10,53
22:47:00	78	9,56	10,53
22:48:00	78	9,56	10,53
22:49:00	78	9,56	10,53
22:50:00	78	9,55	10,58
22:51:00	78	9,55	10,58
22:52:00	78	9,55	10,58
22:53:00	78	9,55	10,58
22:54:00	78	9,55	10,58
22:55:00	78	9,55	10,58
22:56:00	78	9,56	10,53
22:57:00	78	9,54	10,62
22:58:00	78	9,54	10,66
22:59:00	79	9,54	10,62
23:00:00	78	9,54	10,66
23:01:00	78	9,54	10,66
23:02:00	78	9,54	10,66
23:03:00	78	9,54	10,66
23:04:00	78	9,54	10,66
23:05:00	78	9,54	10,66
23:06:00	78	9,54	10,66
23:07:00	78	9,54	10,66
23:08:00	78	9,53	10,70
23:09:00	78	9,53	10,70
23:10:00	78	9,53	10,70
23:11:00	78	9,53	10,70
23:12:00	78	9,53	10,70
23:13:00	78	9,53	10,70
23:14:00	78	9,53	10,70
23:15:00	78	9,53	10,70
23:16:00	79	9,52	10,74
23:17:00	78	9,52	10,74
23:18:00	78	9,52	10,74
23:19:00	78	9,52	10,74
23:20:00	78	9,52	10,74
23:21:00	78	9,52	10,74
23:22:00	78	9,52	10,74
23:23:00	79	9,51	10,78
23:24:00	78	9,51	10,78
23:25:00	79	9,51	10,78
23:26:00	78	9,51	10,78
23:27:00	78	9,51	10,78
23:28:00	78	9,51	10,78
23:29:00	78	9,51	10,78
23:30:00	78	9,51	10,78
23:31:00	79	9,51	10,83
23:32:00	78	9,51	10,83
23:33:00	79	9,51	10,83
23:34:00	78	9,51	10,83
23:35:00	78	9,51	10,83
23:36:00	78	9,51	10,83
23:37:00	79	9,51	10,83
23:38:00	78	9,51	10,83
23:39:00	79	9,51	10,83
23:40:00	79	9,51	10,83
23:41:00	78	9,51	10,83
23:42:00	78	9,50	10,87
23:43:00	78	9,50	10,87
23:44:00	78	9,50	10,87
23:45:00	78	9,49	10,91
23:46:00	78	9,50	10,87
23:47:00	79	9,49	10,91
23:48:00	79	9,49	10,91
23:49:00	79	9,49	10,91
23:50:00	79	9,49	10,91
23:51:00	78	9,48	10,95
23:52:00	79	9,48	10,95
23:53:00	78	9,48	10,95
23:54:00	78	9,48	10,95
23:55:00	78	9,48	10,95
23:56:00	78	9,48	10,95
23:57:00	78	9,48	11,00
23:58:00	79	9,48	11,00
23:59:00	78	9,48	11,00
24:00:00	78	9,48	11,00
24:01:00	78	9,48	11,00
24:02:00	79	9,48	11,00
24:03:00	79	9,48	11,00
24:04:00	78	9,47	11,04
24:05:00	78	9,48	11,00
24:06:00	79	9,47	11,04
24:07:00	78	9,47	11,04
24:08:00	78	9,47	11,04
24:09:00	78	9,47	11,04
24:10:00	78	9,46	11,08
24:11:00	79	9,46	11,08
24:12:00	78	9,46	11,08
24:13:00	79	9,46	11,08
24:14:00	78	9,46	11,08
24:15:00	78	9,45	11,13
24:16:00	78	9,45	11,13
24:17:00	78	9,45	11,13
24:18:00	79	9,45	11,13
24:19:00	78	9,45	11,17
24:20:00	78	9,45	11,17
24:21:00	78	9,45	11,17
24:22:00	78	9,45	11,17
24:23:00	78	9,45	11,17
24:24:00	78	9,45	11,17
24:25:00	78	9,44	11,21
24:26:00	78	9,44	11,21
24:27:00	78	9,44	11,21
24:28:00	79	9,44	11,21
24:29:00	78	9,44	11,21
24:30:00	78	9,44	11,21
24:31:00	78	9,44	11,21
24:32:00	78	9,44	11,21
24:33:00	78	9,44	11,21
24:34:00	78	9,43	11,26
24:35:00	78	9,43	11,26
24:36:00	78	9,43	11,26
24:37:00	79	9,43	11,26
24:38:00	79	9,43	11,26
24:39:00	79	9,43	11,26
24:40:00	79	9,43	11,26
24:41:00	78	9,43	11,26
24:42:00	79	9,43	11,26
24:43:00	79	9,43	11,26
24:44:00	78	9,43	11,26
24:45:00	79	9,43	11,26
24:46:00	78	9,43	11,30
24:47:00	78	9,43	11,30
24:48:00	78	9,43	11,30
24:49:00	78	9,43	11,30
24:50:00	78	9,43	11,30
24:51:00	78	9,43	11,30
24:52:00	78	9,43	11,30
24:53:00	78	9,43	11,30
24:54:00	79	9,43	11,30
24:55:00	78	9,43	11,30
24:56:00	78	9,43	11,30
24:57:00	78	9,42	11,35
24:58:00	78	9,42	11,35
24:59:00	79	9,43	11,30
25:00:00	78	9,42	11,35
25:01:00	78	9,42	11,35
25:02:00	78	9,42	11,35
25:03:00	78	9,42	11,35
25:04:00	79	9,42	11,35
25:05:00	78	9,42	11,35
25:06:00	78	9,42	11,35
25:07:00	79	9,42	11,35
25:08:00	78	9,41	11,39
25:09:00	78	9,41	11,39
25:10:00	79	9,41	11,39
25:11:00	78	9,41	11,39
25:12:00	78	9,41	11,39
25:13:00	78	9,41	11,39
25:14:00	78	9,41	11,39
25:15:00	78	9,41	11,39
25:16:00	78	9,41	11,39
25:17:00	78	9,41	11,39
25:18:00	78	9,40	11,44
25:19:00	78	9,40	11,44
25:20:00	78	9,40	11,44
25:21:00	78	9,40	11,44
25:22:00	78	9,40	11,44
25:23:00	78	9,40	11,44
25:24:00	78	9,40	11,44
25:25:00	78	9,40	11,44
25:26:00	78	9,40	11,44
25:27:00	78	9,39	11,48
25:28:00	78	9,39	11,48
25:29:00	79	9,39	11,48
25:30:00	78	9,39	11,48
25:31:00	78	9,39	11,48
25:32:00	78	9,39	11,48
25:33:00	78	9,39	11,48
25:34:00	78	9,39	11,48
25:35:00	78	9,39	11,48
25:36:00	79	9,39	11,48
25:37:00	79	9,39	11,48
25:38:00	79	9,39	11,48
25:39:00	79	9,39	11,53
25:40:00	79	9,39	11,53
25:41:00	78	9,39	11,53
25:42:00	78	9,39	11,53
25:43:00	78	9,39	11,53
25:44:00	78	9,39	11,53
25:45:00	79	9,39	11,53
25:46:00	78	9,39	11,53
25:47:00	78	9,39	11,53
25:48:00	78	9,39	11,53
25:49:00	79	9,39	11,53
25:50:00	78	9,38	11,57
25:51:00	78	9,38	11,57
25:52:00	78	9,38	11,57
25:53:00	78	9,38	11,57
25:54:00	78	9,38	11,57
25:55:00	78	9,38	11,57
25:56:00	78	9,38	11,57
25:57:00	78	9,38	11,57
25:58:00	78	9,38	11,57
25:59:00	78	9,38	11,57
26:00:00	78	9,38	11,57
26:01:00	79	9,37	11,62
26:02:00	78	9,37	11,62
26:03:00	78	9,37	11,62
26:04:00	78	9,37	11,62
26:05:00	78	9,37	11,62
26:06:00	79	9,37	11,62
26:07:00	78	9,37	11,62
26:08:00	78	9,37	11,62
26:09:00	78	9,37	11,62
26:10:00	78	9,37	11,62
26:11:00	78	9,37	11,62
26:12:00	78	9,36	11,67
26:13:00	78	9,36	11,67
26:14:00	78	9,36	11,67
26:15:00	78	9,36	11,67
26:16:00	78	9,36	11,67
26:17:00	78	9,36	11,67
26:18:00	78	9,36	11,67
26:19:00	78	9,36	11,67
26:20:00	78	9,36	11,67
26:21:00	78	9,36	11,67
26:22:00	78	9,36	11,67
26:23:00	78	9,36	11,71
26:24:00	79	9,36	11,71
26:25:00	78	9,36	11,71
26:26:00	78	9,36	11,71
26:27:00	78	9,36	11,71
26:28:00	78	9,36	11,71
26:29:00	78	9,36	11,71
26:30:00	78	9,36	11,71
26:31:00	78	9,36	11,71
26:32:00	78	9,36	11,71
26:33:00	78	9,36	11,71
26:34:00	78	9,36	11,71
26:35:00	78	9,36	11,71
26:36:00	78	9,35	11,76
26:37:00	78	9,35	11,76
26:38:00	78	9,35	11,76
26:39:00	78	9,35	11,76
26:40:00	78	9,35	11,76
26:41:00	78	9,35	11,76
26:42:00	78	9,35	11,76
26:43:00	78	9,35	11,76
26:44:00	78	9,35	11,76
26:45:00	78	9,35	11,76
26:46:00	79	9,35	11,76
26:47:00	78	9,35	11,76
26:48:00	78	9,34	11,80
26:49:00	78	9,34	11,80
26:50:00	78	9,34	11,80
26:51:00	78	9,34	11,80
26:52:00	78	9,34	11,80
26:53:00	78	9,34	11,80
26:54:00	78	9,34	11,80
26:55:00	78	9,34	11,80
26:56:00	78	9,34	11,80
26:57:00	78	9,34	11,80
26:58:00	78	9,34	11,80
26:59:00	78	9,34	11,85
27:00:00	78	9,34	11,85
27:01:00	78	9,34	11,85
27:02:00	78	9,34	11,85
27:03:00	78	9,34	11,85
27:04:00	78	9,34	11,85
27:05:00	78	9,34	11,85
27:06:00	78	9,34	11,85
27:07:00	79	9,34	11,85
27:08:00	78	9,34	11,85
27:09:00	78	9,34	11,85
27:10:00	78	9,34	11,85
27:11:00	78	9,34	11,85
27:12:00	79	9,33	11,90
27:13:00	78	9,33	11,90
27:14:00	78	9,33	11,90
27:15:00	78	9,33	11,90
27:16:00	78	9,33	11,90
27:17:00	78	9,33	11,90
27:18:00	78	9,33	11,90
27:19:00	78	9,33	11,90
27:20:00	78	9,33	11,90
27:21:00	78	9,33	11,90
27:22:00	78	9,33	11,90
27:23:00	78	9,33	11,90
27:24:00	78	9,32	11,95
27:25:00	78	9,32	11,95
27:26:00	78	9,32	11,95
27:27:00	78	9,32	11,95
27:28:00	79	9,32	11,95
27:29:00	78	9,32	11,95
27:30:00	78	9,32	11,95
27:31:00	78	9,32	11,95
27:32:00	78	9,32	11,95
27:33:00	78	9,32	11,95
27:34:00	78	9,31	11,99
27:35:00	78	9,32	11,95
27:36:00	78	9,32	11,95
27:37:00	78	9,32	11,95
27:38:00	78	9,31	11,99
27:39:00	78	9,31	11,99
27:40:00	78	9,31	11,99
27:41:00	78	9,31	11,99
27:42:00	78	9,31	11,99
27:43:00	78	9,31	11,99
27:44:00	78	9,31	11,99
27:45:00	78	9,31	11,99
27:46:00	78	9,31	11,99
27:47:00	79	9,31	11,99
27:48:00	78	9,31	11,99
27:49:00	78	9,30	12,04
27:50:00	78	9,30	12,04
27:51:00	79	9,30	12,04
27:52:00	78	9,30	12,04
27:53:00	78	9,30	12,04
27:54:00	78	9,30	12,04
27:55:00	78	9,30	12,04
27:56:00	78	9,30	12,04
27:57:00	78	9,30	12,04
27:58:00	78	9,30	12,04
27:59:00	78	9,30	12,04
28:00:00	78	9,30	12,04
28:01:00	78	9,30	12,04
28:02:00	78	9,30	12,09
28:03:00	78	9,30	12,04
28:04:00	78	9,30	12,04
28:05:00	78	9,30	12,04
28:06:00	78	9,30	12,09
28:07:00	78	9,30	12,09
28:08:00	78	9,30	12,09
28:09:00	78	9,30	12,09
28:10:00	78	9,30	12,09
28:11:00	78	9,30	12,09
28:12:00	78	9,30	12,09
28:13:00	78	9,30	12,09
28:14:00	78	9,30	12,09
28:15:00	79	9,30	12,09
28:16:00	78	9,30	12,09
28:17:00	78	9,29	12,14
28:18:00	78	9,29	12,14
28:19:00	78	9,29	12,14
28:20:00	78	9,29	12,14
28:21:00	78	9,29	12,14
28:22:00	78	9,29	12,14
28:23:00	78	9,29	12,14
28:24:00	78	9,29	12,14
28:25:00	78	9,29	12,14
28:26:00	79	9,29	12,14
28:27:00	78	9,29	12,14
28:28:00	78	9,29	12,14
28:29:00	78	9,29	12,14
28:30:00	78	9,28	12,18
28:31:00	78	9,29	12,14
28:32:00	78	9,28	12,18
28:33:00	78	9,28	12,18
28:34:00	78	9,28	12,18
