Repository: ProgWizer/parser

File: project-root/data/Data Acquisition/Data Acquisition/2009 year (240)/UCA R Kurmangazy2 G1900+0.3%FL+0.2%RPM (45C-FW).txt (part 1 of 2)
--Test Summary--
Full Path and File Name	
Instrument Name	4262R
Instrument Type	Model 4262 Twin Cell UCA
Instrument Serial Number	111R
Test Start Date	07.04.2009
Test Start Time	16:16:46
Test Stop Date	09.04.2009
Test Stop Time	16:50:50
Test Length	48:34:04
Final Sample Time Offset	48:33:00
Controller Schedule Name	
Sampling Period	60 seconds
Comments	T: 45(45), 60(240)
Information	WellID	Kurmangazy2
Information	Customer	LUKoil-Shelf
Information	CementClass	G
Information	CementMfr	Dykerhoff (Germany)
Information	Additives	0.3%FL+0.2%RPM
Information	Density	1900
Information	BHCT	45
Information	BHST	60
Information	FluidLoss	
Information	JobType	244.5 mm csg.
Calculated Value	CS_50	4:33:00
Calculated Value	CS_500	5:49:00
Calculated Value	CS_Time8h	7,86 MPa
Calculated Value	CS_Time16h	15,08 MPa
Calculated Value	CS_Time24h	17,88 MPa
Calculated Value	CS_Time48h	21,13 MPa
Calculated Value	CS_Time72h	N/A
Calculated Curve	Compressive Strength	Compressive strength type B (more than 14 lb/gal)
Initial Temperature (°C)	27 °C
Final Temperature (°C)	59 °C
Initial Transit Time (microsec/in)	16,89 microsec/in
Final Transit Time (microsec/in)	8,28 microsec/in
Initial Compressive Strength (MPa)	0,00 MPa
Final Compressive Strength (MPa)	21,22 MPa
--Data--
Time (HH:MM:SS)	Temperature (°C)	Transit Time (microsec/in)	Compressive Strength (MPa)
0:00:00	27	16,89	0,00
0:01:00	27	16,89	0,00
0:02:00	27	16,90	0,00
0:03:00	28	16,91	0,00
0:04:00	28	16,91	0,00
0:05:00	28	16,92	0,00
0:06:00	28	16,92	0,00
0:07:00	28	16,92	0,00
0:08:00	29	16,92	0,00
0:09:00	29	16,92	0,00
0:10:00	29	16,92	0,00
0:11:00	30	16,92	0,00
0:12:00	30	16,92	0,00
0:13:00	31	16,92	0,00
0:14:00	31	16,92	0,00
0:15:00	31	16,92	0,00
0:16:00	32	16,91	0,00
0:17:00	32	16,90	0,00
0:18:00	32	16,90	0,00
0:19:00	33	16,89	0,00
0:20:00	34	16,89	0,00
0:21:00	34	16,88	0,00
0:22:00	34	16,87	0,01
0:23:00	35	16,87	0,01
0:24:00	35	16,86	0,01
0:25:00	36	16,86	0,01
0:26:00	36	16,84	0,01
0:27:00	36	16,84	0,01
0:28:00	37	16,83	0,01
0:29:00	37	16,83	0,02
0:30:00	38	16,82	0,02
0:31:00	38	16,81	0,02
0:32:00	39	16,80	0,02
0:33:00	39	16,80	0,02
0:34:00	39	16,79	0,02
0:35:00	40	16,79	0,02
0:36:00	40	16,78	0,03
0:37:00	40	16,77	0,03
0:38:00	41	16,77	0,03
0:39:00	41	16,76	0,03
0:40:00	42	16,76	0,03
0:41:00	42	16,75	0,03
0:42:00	42	16,75	0,03
0:43:00	43	16,74	0,03
0:44:00	43	16,74	0,03
0:45:00	44	16,74	0,04
0:46:00	44	16,74	0,04
0:47:00	44	16,73	0,04
0:48:00	45	16,72	0,04
0:49:00	45	16,73	0,04
0:50:00	45	16,73	0,04
0:51:00	45	16,73	0,04
0:52:00	45	16,73	0,04
0:53:00	45	16,73	0,04
0:54:00	46	16,73	0,04
0:55:00	46	16,72	0,04
0:56:00	46	16,73	0,04
0:57:00	46	16,73	0,04
0:58:00	46	16,73	0,04
0:59:00	46	16,74	0,04
1:00:00	46	16,74	0,03
1:01:00	46	16,75	0,03
1:02:00	46	16,75	0,03
1:03:00	46	16,75	0,03
1:04:00	46	16,77	0,03
1:05:00	47	16,77	0,03
1:06:00	47	16,77	0,03
1:07:00	46	16,77	0,03
1:08:00	46	16,78	0,03
1:09:00	47	16,78	0,03
1:10:00	47	16,79	0,02
1:11:00	46	16,79	0,02
1:12:00	47	16,80	0,02
1:13:00	47	16,80	0,02
1:14:00	47	16,80	0,02
1:15:00	47	16,81	0,02
1:16:00	47	16,82	0,02
1:17:00	47	16,82	0,02
1:18:00	47	16,83	0,01
1:19:00	47	16,83	0,01
1:20:00	47	16,83	0,01
1:21:00	47	16,84	0,01
1:22:00	47	16,86	0,01
1:23:00	47	16,86	0,01
1:24:00	47	16,86	0,01
1:25:00	47	16,86	0,01
1:26:00	47	16,87	0,01
1:27:00	47	16,87	0,01
1:28:00	47	16,87	0,01
1:29:00	47	16,88	0,00
1:30:00	48	16,88	0,00
1:31:00	47	16,88	0,00
1:32:00	47	16,89	0,00
1:33:00	47	16,89	0,00
1:34:00	48	16,90	0,00
1:35:00	47	16,91	0,00
1:36:00	47	16,90	0,00
1:37:00	48	16,91	0,00
1:38:00	48	16,92	0,00
1:39:00	48	16,92	0,00
1:40:00	48	16,92	0,00
1:41:00	48	16,92	0,00
1:42:00	48	16,93	0,00
1:43:00	48	16,92	0,00
1:44:00	48	16,92	0,00
1:45:00	48	16,94	0,00
1:46:00	48	16,94	0,00
1:47:00	48	16,93	0,00
1:48:00	48	16,93	0,00
1:49:00	48	16,93	0,00
1:50:00	48	16,95	0,00
1:51:00	48	16,95	0,00
1:52:00	48	16,95	0,00
1:53:00	48	16,95	0,00
1:54:00	48	16,95	0,00
1:55:00	48	16,95	0,00
1:56:00	49	16,96	0,00
1:57:00	48	16,95	0,00
1:58:00	49	16,95	0,00
1:59:00	49	16,96	0,00
2:00:00	49	16,96	0,00
2:01:00	49	16,96	0,00
2:02:00	49	16,97	0,00
2:03:00	49	16,98	0,00
2:04:00	49	16,97	0,00
2:05:00	49	16,98	0,00
2:06:00	49	16,98	0,00
2:07:00	49	16,98	0,00
2:08:00	49	16,98	0,00
2:09:00	49	16,99	0,00
2:10:00	49	16,98	0,00
2:11:00	49	16,98	0,00
2:12:00	50	16,99	0,00
2:13:00	50	16,99	0,00
2:14:00	50	16,99	0,00
2:15:00	50	16,99	0,00
2:16:00	50	16,99	0,00
2:17:00	50	16,99	0,00
2:18:00	50	17,00	0,00
2:19:00	50	17,01	0,00
2:20:00	50	17,01	0,00
2:21:00	50	17,00	0,00
2:22:00	50	17,01	0,00
2:23:00	50	17,01	0,00
2:24:00	50	17,01	0,00
2:25:00	51	17,01	0,00
2:26:00	50	17,01	0,00
2:27:00	50	17,02	0,00
2:28:00	50	17,02	0,00
2:29:00	50	17,02	0,00
2:30:00	50	17,02	0,00
2:31:00	51	17,03	0,00
2:32:00	51	17,03	0,00
2:33:00	51	17,03	0,00
2:34:00	51	17,03	0,00
2:35:00	51	17,03	0,00
2:36:00	51	17,04	0,00
2:37:00	51	17,04	0,00
2:38:00	51	17,04	0,00
2:39:00	51	17,04	0,00
2:40:00	51	17,04	0,00
2:41:00	51	17,04	0,00
2:42:00	51	17,05	0,00
2:43:00	52	17,04	0,00
2:44:00	52	17,05	0,00
2:45:00	51	17,05	0,00
2:46:00	51	17,05	0,00
2:47:00	52	17,06	0,00
2:48:00	52	17,05	0,00
2:49:00	51	17,06	0,00
2:50:00	52	17,06	0,00
2:51:00	52	17,06	0,00
2:52:00	52	17,06	0,00
2:53:00	52	17,07	0,00
2:54:00	52	17,06	0,00
2:55:00	52	17,07	0,00
2:56:00	52	17,07	0,00
2:57:00	52	17,07	0,00
2:58:00	52	17,07	0,00
2:59:00	52	17,07	0,00
3:00:00	52	17,07	0,00
3:01:00	52	17,07	0,00
3:02:00	52	17,08	0,00
3:03:00	53	17,07	0,00
3:04:00	52	17,07	0,00
3:05:00	53	17,08	0,00
3:06:00	52	17,08	0,00
3:07:00	53	17,08	0,00
3:08:00	53	17,08	0,00
3:09:00	53	17,08	0,00
3:10:00	53	17,08	0,00
3:11:00	53	17,08	0,00
3:12:00	53	17,08	0,00
3:13:00	53	17,08	0,00
3:14:00	53	17,08	0,00
3:15:00	53	17,09	0,00
3:16:00	53	17,09	0,00
3:17:00	54	17,08	0,00
3:18:00	54	17,08	0,00
3:19:00	54	17,08	0,00
3:20:00	54	17,08	0,00
3:21:00	54	17,08	0,00
3:22:00	54	17,08	0,00
3:23:00	54	17,08	0,00
3:24:00	54	17,08	0,00
3:25:00	54	17,07	0,00
3:26:00	54	17,07	0,00
3:27:00	54	17,07	0,00
3:28:00	54	17,07	0,00
3:29:00	54	17,07	0,00
3:30:00	54	17,07	0,00
3:31:00	55	17,06	0,00
3:32:00	54	17,06	0,00
3:33:00	55	17,06	0,00
3:34:00	54	17,05	0,00
3:35:00	55	17,05	0,00
3:36:00	54	17,04	0,00
3:37:00	55	17,04	0,00
3:38:00	55	17,04	0,00
3:39:00	55	17,03	0,00
3:40:00	55	17,02	0,00
3:41:00	55	17,01	0,00
3:42:00	55	17,01	0,00
3:43:00	55	17,01	0,00
3:44:00	55	17,00	0,00
3:45:00	55	16,99	0,00
3:46:00	55	16,98	0,00
3:47:00	55	16,98	0,00
3:48:00	55	16,96	0,00
3:49:00	55	16,95	0,00
3:50:00	55	16,94	0,00
3:51:00	56	16,93	0,00
3:52:00	56	16,92	0,00
3:53:00	56	16,92	0,00
3:54:00	56	16,90	0,00
3:55:00	56	16,89	0,00
3:56:00	56	16,86	0,01
3:57:00	56	16,85	0,01
3:58:00	56	16,83	0,01
3:59:00	56	16,82	0,02
4:00:00	56	16,80	0,02
4:01:00	56	16,79	0,02
4:02:00	56	16,77	0,03
4:03:00	56	16,74	0,03
4:04:00	56	16,72	0,04
4:05:00	56	16,70	0,05
4:06:00	57	16,68	0,05
4:07:00	56	16,65	0,06
4:08:00	57	16,62	0,06
4:09:00	57	16,60	0,07
4:10:00	57	16,57	0,08
4:11:00	57	16,54	0,08
4:12:00	57	16,50	0,09
4:13:00	57	16,47	0,10
4:14:00	57	16,44	0,11
4:15:00	57	16,41	0,12
4:16:00	57	16,38	0,13
4:17:00	57	16,34	0,14
4:18:00	57	16,29	0,15
4:19:00	57	16,26	0,16
4:20:00	57	16,22	0,17
4:21:00	57	16,17	0,18
4:22:00	57	16,13	0,20
4:23:00	57	16,08	0,21
4:24:00	58	16,04	0,22
4:25:00	57	15,99	0,24
4:26:00	58	15,94	0,25
4:27:00	58	15,89	0,27
4:28:00	58	15,84	0,29
4:29:00	58	15,78	0,30
4:30:00	58	15,74	0,32
4:31:00	58	15,69	0,33
4:32:00	58	15,63	0,36
4:33:00	58	15,57	0,37
4:34:00	58	15,52	0,39
4:35:00	58	15,45	0,42
4:36:00	59	15,39	0,44
4:37:00	58	15,33	0,47
4:38:00	58	15,27	0,49
4:39:00	58	15,21	0,51
4:40:00	59	15,15	0,54
4:41:00	58	15,09	0,56
4:42:00	59	15,03	0,59
4:43:00	59	14,97	0,61
4:44:00	59	14,91	0,64
4:45:00	59	14,85	0,67
4:46:00	59	14,79	0,70
4:47:00	59	14,73	0,73
4:48:00	59	14,67	0,75
4:49:00	59	14,61	0,78
4:50:00	59	14,55	0,82
4:51:00	59	14,49	0,85
4:52:00	59	14,43	0,88
4:53:00	59	14,37	0,91
4:54:00	59	14,31	0,95
4:55:00	59	14,25	0,98
4:56:00	59	14,19	1,02
4:57:00	59	14,13	1,05
4:58:00	59	14,07	1,08
4:59:00	59	14,01	1,12
5:00:00	59	13,96	1,16
5:01:00	59	13,90	1,20
5:02:00	59	13,84	1,24
5:03:00	59	13,78	1,28
5:04:00	59	13,72	1,32
5:05:00	59	13,66	1,36
5:06:00	59	13,61	1,40
5:07:00	59	13,56	1,44
5:08:00	59	13,50	1,49
5:09:00	59	13,44	1,54
5:10:00	59	13,38	1,58
5:11:00	59	13,32	1,63
5:12:00	59	13,26	1,68
5:13:00	59	13,21	1,73
5:14:00	59	13,16	1,78
5:15:00	59	13,11	1,83
5:16:00	59	13,05	1,87
5:17:00	59	13,00	1,93
5:18:00	59	12,95	1,98
5:19:00	59	12,90	2,02
5:20:00	59	12,85	2,08
5:21:00	59	12,81	2,12
5:22:00	59	12,76	2,17
5:23:00	59	12,70	2,24
5:24:00	59	12,65	2,30
5:25:00	59	12,61	2,34
5:26:00	59	12,57	2,38
5:27:00	59	12,53	2,44
5:28:00	59	12,48	2,49
5:29:00	59	12,45	2,54
5:30:00	59	12,41	2,58
5:31:00	59	12,36	2,64
5:32:00	59	12,33	2,69
5:33:00	59	12,30	2,73
5:34:00	59	12,26	2,78
5:35:00	59	12,23	2,82
5:36:00	59	12,19	2,87
5:37:00	59	12,15	2,93
5:38:00	59	12,13	2,97
5:39:00	59	12,09	3,01
5:40:00	59	12,06	3,07
5:41:00	59	12,04	3,10
5:42:00	59	12,00	3,15
5:43:00	59	11,97	3,19
5:44:00	59	11,95	3,24
5:45:00	59	11,91	3,29
5:46:00	59	11,89	3,32
5:47:00	59	11,86	3,37
5:48:00	59	11,83	3,42
5:49:00	59	11,81	3,46
5:50:00	59	11,79	3,50
5:51:00	59	11,76	3,55
5:52:00	59	11,73	3,59
5:53:00	59	11,71	3,63
5:54:00	59	11,69	3,67
5:55:00	59	11,67	3,71
5:56:00	59	11,64	3,75
5:57:00	59	11,62	3,79
5:58:00	59	11,60	3,83
5:59:00	59	11,58	3,87
6:00:00	59	11,55	3,91
6:01:00	59	11,53	3,95
6:02:00	59	11,51	4,00
6:03:00	59	11,49	4,03
6:04:00	59	11,47	4,07
6:05:00	59	11,45	4,12
6:06:00	59	11,43	4,15
6:07:00	59	11,41	4,19
6:08:00	59	11,40	4,22
6:09:00	59	11,38	4,27
6:10:00	59	11,36	4,30
6:11:00	59	11,34	4,35
6:12:00	59	11,32	4,38
6:13:00	59	11,31	4,41
6:14:00	59	11,29	4,46
6:15:00	59	11,26	4,51
6:16:00	59	11,25	4,54
6:17:00	59	11,23	4,57
6:18:00	59	11,22	4,61
6:19:00	59	11,19	4,66
6:20:00	59	11,18	4,69
6:21:00	59	11,16	4,72
6:22:00	59	11,15	4,76
6:23:00	59	11,13	4,81
6:24:00	59	11,11	4,85
6:25:00	59	11,10	4,88
6:26:00	59	11,08	4,92
6:27:00	59	11,07	4,95
6:28:00	59	11,05	4,99
6:29:00	59	11,04	5,03
6:30:00	59	11,02	5,06
6:31:00	59	11,01	5,10
6:32:00	59	10,99	5,14
6:33:00	59	10,98	5,17
6:34:00	59	10,96	5,21
6:35:00	59	10,95	5,23
6:36:00	59	10,94	5,27
6:37:00	59	10,93	5,31
6:38:00	59	10,91	5,35
6:39:00	59	10,89	5,39
6:40:00	59	10,88	5,43
6:41:00	59	10,87	5,45
6:42:00	59	10,86	5,49
6:43:00	59	10,84	5,53
6:44:00	59	10,84	5,55
6:45:00	59	10,82	5,59
6:46:00	59	10,80	5,63
6:47:00	59	10,79	5,67
6:48:00	59	10,78	5,69
6:49:00	59	10,77	5,73
6:50:00	59	10,76	5,75
6:51:00	59	10,74	5,80
6:52:00	59	10,73	5,84
6:53:00	59	10,72	5,86
6:54:00	59	10,71	5,90
6:55:00	59	10,70	5,93
6:56:00	59	10,68	5,97
6:57:00	59	10,68	5,99
6:58:00	58	10,66	6,04
6:59:00	59	10,65	6,06
7:00:00	59	10,64	6,10
7:01:00	59	10,63	6,13
7:02:00	59	10,62	6,17
7:03:00	59	10,61	6,19
7:04:00	59	10,59	6,24
7:05:00	59	10,59	6,26
7:06:00	59	10,58	6,29
7:07:00	59	10,57	6,31
7:08:00	59	10,56	6,36
7:09:00	59	10,55	6,38
7:10:00	59	10,54	6,43
7:11:00	59	10,53	6,45
7:12:00	59	10,52	6,47
7:13:00	59	10,50	6,52
7:14:00	59	10,50	6,55
7:15:00	59	10,49	6,57
7:16:00	59	10,48	6,60
7:17:00	59	10,47	6,64
7:18:00	59	10,46	6,67
7:19:00	59	10,45	6,69
7:20:00	59	10,45	6,72
7:21:00	59	10,44	6,74
7:22:00	59	10,43	6,77
7:23:00	59	10,41	6,82
7:24:00	59	10,41	6,85
7:25:00	59	10,40	6,87
7:26:00	59	10,39	6,90
7:27:00	59	10,38	6,92
7:28:00	59	10,37	6,97
7:29:00	59	10,36	7,00
7:30:00	59	10,36	7,03
7:31:00	59	10,35	7,05
7:32:00	59	10,34	7,08
7:33:00	59	10,33	7,11
7:34:00	59	10,32	7,13
7:35:00	59	10,32	7,16
7:36:00	59	10,31	7,19
7:37:00	59	10,30	7,21
7:38:00	59	10,29	7,24
7:39:00	59	10,29	7,27
7:40:00	58	10,28	7,29
7:41:00	59	10,27	7,32
7:42:00	59	10,26	7,35
7:43:00	59	10,26	7,38
7:44:00	59	10,25	7,40
7:45:00	59	10,24	7,43
7:46:00	59	10,23	7,46
7:47:00	59	10,23	7,49
7:48:00	59	10,22	7,52
7:49:00	59	10,21	7,54
7:50:00	59	10,20	7,57
7:51:00	59	10,20	7,60
7:52:00	59	10,19	7,63
7:53:00	59	10,18	7,66
7:54:00	59	10,17	7,69
7:55:00	59	10,17	7,72
7:56:00	59	10,16	7,75
7:57:00	59	10,15	7,77
7:58:00	59	10,14	7,80
7:59:00	59	10,14	7,83
8:00:00	59	10,13	7,86
8:01:00	59	10,12	7,89
8:02:00	59	10,12	7,89
8:03:00	59	10,11	7,92
8:04:00	59	10,11	7,95
8:05:00	59	10,10	7,98
8:06:00	59	10,09	8,01
8:07:00	59	10,08	8,04
8:08:00	59	10,08	8,04
8:09:00	59	10,08	8,07
8:10:00	59	10,07	8,10
8:11:00	59	10,06	8,13
8:12:00	59	10,05	8,17
8:13:00	59	10,05	8,20
8:14:00	59	10,05	8,20
8:15:00	59	10,04	8,23
8:16:00	59	10,03	8,26
8:17:00	59	10,02	8,29
8:18:00	59	10,02	8,32
8:19:00	59	10,02	8,32
8:20:00	59	10,01	8,35
8:21:00	59	10,00	8,39
8:22:00	59	9,99	8,42
8:23:00	58	9,99	8,42
8:24:00	59	9,99	8,45
8:25:00	59	9,98	8,48
8:26:00	59	9,97	8,51
8:27:00	59	9,97	8,51
8:28:00	59	9,96	8,55
8:29:00	59	9,96	8,58
8:30:00	59	9,96	8,58
8:31:00	59	9,95	8,61
8:32:00	59	9,94	8,64
8:33:00	59	9,93	8,68
8:34:00	59	9,93	8,68
8:35:00	59	9,93	8,71
8:36:00	59	9,92	8,74
8:37:00	59	9,92	8,74
8:38:00	59	9,91	8,78
8:39:00	59	9,90	8,81
8:40:00	59	9,90	8,84
8:41:00	59	9,90	8,84
8:42:00	59	9,89	8,88
8:43:00	59	9,88	8,91
8:44:00	59	9,88	8,91
8:45:00	58	9,88	8,95
8:46:00	59	9,88	8,95
8:47:00	59	9,87	8,98
8:48:00	58	9,86	9,02
8:49:00	59	9,86	9,02
8:50:00	59	9,85	9,05
8:51:00	58	9,84	9,08
8:52:00	59	9,84	9,08
8:53:00	59	9,84	9,12
8:54:00	59	9,83	9,15
8:55:00	59	9,83	9,15
8:56:00	59	9,82	9,19
8:57:00	59	9,82	9,19
8:58:00	58	9,81	9,22
8:59:00	59	9,81	9,26
9:00:00	59	9,81	9,26
9:01:00	59	9,80	9,30
9:02:00	59	9,80	9,30
9:03:00	59	9,79	9,33
9:04:00	59	9,79	9,37
9:05:00	59	9,79	9,37
9:06:00	59	9,78	9,40
9:07:00	58	9,78	9,40
9:08:00	59	9,77	9,44
9:09:00	59	9,77	9,44
9:10:00	59	9,76	9,48
9:11:00	59	9,75	9,51
9:12:00	59	9,75	9,51
9:13:00	59	9,75	9,55
9:14:00	59	9,75	9,55
9:15:00	59	9,74	9,59
9:16:00	59	9,73	9,62
9:17:00	59	9,73	9,62
9:18:00	59	9,72	9,66
9:19:00	59	9,72	9,66
9:20:00	59	9,72	9,70
9:21:00	59	9,72	9,70
9:22:00	59	9,71	9,74
9:23:00	59	9,71	9,74
9:24:00	59	9,70	9,77
9:25:00	59	9,70	9,77
9:26:00	58	9,69	9,81
9:27:00	59	9,69	9,81
9:28:00	59	9,69	9,85
9:29:00	59	9,69	9,85
9:30:00	59	9,68	9,89
9:31:00	59	9,68	9,89
9:32:00	59	9,67	9,93
9:33:00	59	9,67	9,93
9:34:00	59	9,66	9,96
9:35:00	59	9,66	10,00
9:36:00	59	9,66	10,00
9:37:00	58	9,65	10,04
9:38:00	59	9,65	10,04
9:39:00	59	9,64	10,08
9:40:00	59	9,64	10,08
9:41:00	59	9,64	10,08
9:42:00	59	9,63	10,12
9:43:00	59	9,63	10,12
9:44:00	59	9,63	10,16
9:45:00	59	9,63	10,16
9:46:00	59	9,62	10,20
9:47:00	58	9,62	10,20
9:48:00	59	9,61	10,24
9:49:00	59	9,61	10,24
9:50:00	59	9,60	10,28
9:51:00	59	9,60	10,28
9:52:00	59	9,60	10,32
9:53:00	59	9,60	10,32
9:54:00	59	9,59	10,36
9:55:00	59	9,59	10,36
9:56:00	59	9,58	10,40
9:57:00	59	9,58	10,40
9:58:00	59	9,58	10,40
9:59:00	59	9,57	10,44
10:00:00	59	9,57	10,44
10:01:00	59	9,57	10,48
10:02:00	59	9,57	10,48
10:03:00	59	9,56	10,52
10:04:00	59	9,56	10,52
10:05:00	59	9,55	10,56
10:06:00	59	9,55	10,56
10:07:00	59	9,54	10,60
10:08:00	59	9,54	10,60
10:09:00	59	9,54	10,60
10:10:00	59	9,54	10,65
10:11:00	59	9,54	10,65
10:12:00	59	9,53	10,69
10:13:00	59	9,53	10,69
10:14:00	59	9,53	10,69
10:15:00	59	9,52	10,73
10:16:00	59	9,52	10,73
10:17:00	59	9,51	10,77
10:18:00	59	9,51	10,77
10:19:00	59	9,51	10,81
10:20:00	59	9,51	10,81
10:21:00	59	9,51	10,81
10:22:00	59	9,50	10,86
10:23:00	59	9,50	10,86
10:24:00	59	9,49	10,90
10:25:00	59	9,49	10,90
10:26:00	59	9,49	10,90
10:27:00	59	9,48	10,94
10:28:00	59	9,48	10,94
10:29:00	59	9,48	10,98
10:30:00	59	9,48	10,98
10:31:00	59	9,48	10,98
10:32:00	59	9,47	11,03
10:33:00	59	9,47	11,03
10:34:00	59	9,47	11,03
10:35:00	59	9,46	11,07
10:36:00	59	9,46	11,07
10:37:00	59	9,45	11,11
10:38:00	58	9,45	11,11
10:39:00	59	9,45	11,11
10:40:00	59	9,45	11,16
10:41:00	59	9,45	11,16
10:42:00	59	9,45	11,16
10:43:00	59	9,44	11,20
10:44:00	59	9,44	11,20
10:45:00	59	9,43	11,25
10:46:00	59	9,43	11,25
10:47:00	59	9,43	11,29
10:48:00	59	9,43	11,29
10:49:00	59	9,43	11,29
10:50:00	59	9,42	11,33
10:51:00	59	9,42	11,33
10:52:00	59	9,41	11,38
10:53:00	59	9,41	11,38
10:54:00	59	9,41	11,38
10:55:00	59	9,41	11,38
10:56:00	59	9,40	11,42
10:57:00	59	9,40	11,42
10:58:00	59	9,40	11,42
10:59:00	59	9,39	11,47
11:00:00	59	9,39	11,47
11:01:00	59	9,39	11,51
11:02:00	59	9,39	11,51
11:03:00	59	9,39	11,51
11:04:00	59	9,38	11,56
11:05:00	59	9,38	11,56
11:06:00	59	9,38	11,56
11:07:00	59	9,37	11,61
11:08:00	59	9,37	11,61
11:09:00	59	9,37	11,61
11:10:00	59	9,36	11,65
11:11:00	59	9,36	11,65
11:12:00	59	9,36	11,65
11:13:00	59	9,36	11,70
11:14:00	59	9,36	11,70
11:15:00	59	9,36	11,70
11:16:00	59	9,35	11,74
11:17:00	59	9,35	11,74
11:18:00	59	9,35	11,74
11:19:00	59	9,34	11,79
11:20:00	59	9,34	11,79
11:21:00	59	9,34	11,79
11:22:00	59	9,34	11,84
11:23:00	59	9,34	11,84
11:24:00	59	9,34	11,84
11:25:00	59	9,33	11,88
11:26:00	59	9,33	11,88
11:27:00	59	9,33	11,88
11:28:00	59	9,32	11,93
11:29:00	59	9,32	11,93
11:30:00	59	9,32	11,93
11:31:00	59	9,32	11,93
11:32:00	59	9,31	11,98
11:33:00	59	9,31	11,98
11:34:00	59	9,31	11,98
11:35:00	59	9,30	12,03
11:36:00	58	9,30	12,03
11:37:00	59	9,30	12,03
11:38:00	59	9,30	12,03
11:39:00	59	9,30	12,08
11:40:00	59	9,30	12,08
11:41:00	59	9,29	12,12
11:42:00	59	9,29	12,12
11:43:00	59	9,29	12,12
11:44:00	59	9,29	12,12
11:45:00	59	9,28	12,17
11:46:00	59	9,28	12,17
11:47:00	59	9,28	12,17
11:48:00	59	9,28	12,17
11:49:00	59	9,27	12,22
11:50:00	59	9,27	12,22
11:51:00	59	9,27	12,22
11:52:00	59	9,27	12,27
11:53:00	59	9,27	12,27
11:54:00	59	9,27	12,27
11:55:00	59	9,26	12,32
11:56:00	59	9,26	12,32
11:57:00	59	9,26	12,32
11:58:00	59	9,26	12,32
11:59:00	59	9,25	12,37
12:00:00	59	9,25	12,37
12:01:00	59	9,25	12,37
12:02:00	59	9,24	12,42
12:03:00	59	9,24	12,42
12:04:00	59	9,24	12,42
12:05:00	59	9,24	12,42
12:06:00	59	9,24	12,47
12:07:00	59	9,24	12,47
12:08:00	59	9,24	12,47
12:09:00	59	9,24	12,47
12:10:00	59	9,23	12,52
12:11:00	59	9,23	12,52
12:12:00	59	9,23	12,52
12:13:00	59	9,23	12,52
12:14:00	59	9,22	12,57
12:15:00	58	9,22	12,57
12:16:00	59	9,22	12,57
12:17:00	59	9,21	12,62
12:18:00	59	9,21	12,62
12:19:00	59	9,21	12,62
12:20:00	59	9,21	12,62
12:21:00	59	9,21	12,67
12:22:00	58	9,21	12,67
12:23:00	59	9,21	12,67
12:24:00	59	9,21	12,67
12:25:00	59	9,20	12,72
12:26:00	59	9,20	12,72
12:27:00	59	9,20	12,72
12:28:00	59	9,20	12,72
12:29:00	59	9,19	12,77
12:30:00	59	9,19	12,77
12:31:00	59	9,19	12,77
12:32:00	59	9,19	12,77
12:33:00	59	9,18	12,82
12:34:00	59	9,18	12,82
12:35:00	58	9,18	12,82
12:36:00	59	9,18	12,87
12:37:00	59	9,18	12,87
12:38:00	59	9,18	12,87
12:39:00	59	9,18	12,87
12:40:00	59	9,17	12,92
12:41:00	59	9,17	12,92
12:42:00	58	9,17	12,92
12:43:00	59	9,17	12,92
12:44:00	59	9,17	12,92
12:45:00	59	9,16	12,97
12:46:00	59	9,16	12,97
12:47:00	59	9,16	12,97
12:48:00	59	9,16	12,97
12:49:00	59	9,15	13,03
12:50:00	59	9,15	13,03
12:51:00	59	9,15	13,03
12:52:00	59	9,15	13,03
12:53:00	59	9,15	13,08
12:54:00	59	9,15	13,08
12:55:00	59	9,15	13,08
12:56:00	59	9,15	13,08
12:57:00	59	9,14	13,13
12:58:00	59	9,14	13,13
12:59:00	59	9,14	13,13
13:00:00	59	9,14	13,13
13:01:00	59	9,14	13,13
13:02:00	59	9,13	13,19
13:03:00	59	9,13	13,19
13:04:00	59	9,13	13,19
13:05:00	59	9,13	13,19
13:06:00	59	9,13	13,24
13:07:00	59	9,13	13,24
13:08:00	59	9,13	13,24
13:09:00	59	9,13	13,24
13:10:00	59	9,13	13,24
13:11:00	59	9,12	13,29
13:12:00	59	9,12	13,29
13:13:00	59	9,12	13,29
13:14:00	59	9,12	13,29
13:15:00	59	9,11	13,35
13:16:00	59	9,11	13,35
13:17:00	59	9,11	13,35
13:18:00	59	9,11	13,35
13:19:00	59	9,11	13,35
13:20:00	59	9,10	13,40
13:21:00	59	9,10	13,40
13:22:00	59	9,10	13,40
13:23:00	59	9,10	13,40
13:24:00	59	9,09	13,45
13:25:00	59	9,09	13,45
13:26:00	59	9,09	13,45
13:27:00	59	9,09	13,45
13:28:00	59	9,09	13,45
13:29:00	59	9,09	13,51
13:30:00	59	9,09	13,51
13:31:00	59	9,09	13,51
13:32:00	59	9,09	13,51
13:33:00	59	9,08	13,56
13:34:00	59	9,08	13,56
13:35:00	59	9,08	13,56
13:36:00	59	9,08	13,56
13:37:00	59	9,08	13,56
13:38:00	59	9,07	13,62
13:39:00	59	9,07	13,62
13:40:00	59	9,07	13,62
13:41:00	59	9,07	13,62
13:42:00	59	9,07	13,62
13:43:00	59	9,06	13,67
13:44:00	59	9,06	13,67
13:45:00	58	9,06	13,67
13:46:00	59	9,06	13,67
13:47:00	59	9,06	13,67
13:48:00	59	9,06	13,73
13:49:00	59	9,06	13,73
13:50:00	58	9,06	13,73
13:51:00	59	9,06	13,73
13:52:00	59	9,06	13,73
13:53:00	59	9,05	13,78
13:54:00	59	9,05	13,78
13:55:00	59	9,05	13,78
13:56:00	59	9,05	13,78
13:57:00	59	9,05	13,78
13:58:00	59	9,04	13,84
13:59:00	59	9,04	13,84
14:00:00	59	9,04	13,84
14:01:00	59	9,04	13,84
14:02:00	59	9,04	13,84
14:03:00	58	9,04	13,90
14:04:00	59	9,04	13,90
14:05:00	58	9,04	13,90
14:06:00	59	9,04	13,90
14:07:00	59	9,04	13,90
14:08:00	59	9,03	13,95
14:09:00	59	9,03	13,95
14:10:00	59	9,03	13,95
14:11:00	59	9,03	13,95
14:12:00	59	9,03	13,95
14:13:00	59	9,02	14,01
14:14:00	59	9,02	14,01
14:15:00	59	9,02	14,01
14:16:00	59	9,02	14,01
14:17:00	59	9,02	14,01
14:18:00	59	9,01	14,07
14:19:00	59	9,01	14,07
14:20:00	59	9,01	14,07
14:21:00	59	9,01	14,07
14:22:00	59	9,01	14,07
14:23:00	59	9,01	14,07
14:24:00	59	9,00	14,12
14:25:00	59	9,00	14,12
14:26:00	59	9,00	14,12
14:27:00	59	9,00	14,12
14:28:00	59	9,00	14,12
14:29:00	59	9,00	14,18
14:30:00	59	9,00	14,18
14:31:00	59	9,00	14,18
14:32:00	59	9,00	14,18
14:33:00	59	9,00	14,18
14:34:00	59	9,00	14,18
14:35:00	59	8,99	14,24
14:36:00	59	8,99	14,24
14:37:00	59	8,99	14,24
14:38:00	59	8,99	14,24
14:39:00	59	8,98	14,30
14:40:00	59	8,98	14,30
14:41:00	59	8,98	14,30
14:42:00	59	8,98	14,30
14:43:00	59	8,98	14,30
14:44:00	59	8,98	14,30
14:45:00	59	8,97	14,36
14:46:00	59	8,97	14,36
14:47:00	59	8,97	14,36
14:48:00	59	8,97	14,36
14:49:00	59	8,97	14,36
14:50:00	59	8,97	14,36
14:51:00	59	8,97	14,41
14:52:00	59	8,97	14,41
14:53:00	59	8,97	14,41
14:54:00	59	8,97	14,41
14:55:00	59	8,97	14,41
14:56:00	59	8,97	14,41
14:57:00	59	8,96	14,47
14:58:00	59	8,96	14,47
14:59:00	59	8,96	14,47
15:00:00	59	8,96	14,47
15:01:00	59	8,96	14,47
15:02:00	59	8,96	14,47
15:03:00	59	8,95	14,53
15:04:00	59	8,95	14,53
15:05:00	59	8,95	14,53
15:06:00	59	8,95	14,53
15:07:00	59	8,95	14,53
15:08:00	59	8,95	14,53
15:09:00	59	8,95	14,59
15:10:00	59	8,95	14,59
15:11:00	59	8,95	14,59
15:12:00	59	8,95	14,59
15:13:00	59	8,95	14,59
15:14:00	59	8,95	14,59
15:15:00	59	8,94	14,65
15:16:00	59	8,94	14,65
15:17:00	59	8,94	14,65
15:18:00	59	8,94	14,65
15:19:00	59	8,94	14,65
15:20:00	59	8,93	14,71
15:21:00	59	8,93	14,71
15:22:00	59	8,93	14,71
15:23:00	59	8,93	14,71
15:24:00	59	8,93	14,71
15:25:00	59	8,93	14,71
15:26:00	59	8,93	14,71
15:27:00	59	8,92	14,77
15:28:00	59	8,92	14,77
15:29:00	59	8,92	14,77
15:30:00	59	8,92	14,77
15:31:00	59	8,92	14,77
15:32:00	59	8,92	14,77
15:33:00	59	8,91	14,83
15:34:00	59	8,91	14,83
15:35:00	59	8,91	14,83
15:36:00	59	8,91	14,83
15:37:00	59	8,91	14,83
15:38:00	59	8,91	14,83
15:39:00	59	8,91	14,83
15:40:00	59	8,91	14,89
15:41:00	59	8,91	14,89
15:42:00	59	8,91	14,89
15:43:00	59	8,91	14,89
15:44:00	59	8,91	14,89
15:45:00	59	8,90	14,95
15:46:00	59	8,90	14,95
15:47:00	59	8,90	14,95
15:48:00	59	8,90	14,95
15:49:00	59	8,90	14,95
15:50:00	59	8,90	14,95
15:51:00	59	8,90	14,95
15:52:00	59	8,89	15,02
15:53:00	59	8,89	15,02
15:54:00	59	8,89	15,02
15:55:00	59	8,89	15,02
15:56:00	59	8,89	15,02
15:57:00	59	8,89	15,02
15:58:00	59	8,89	15,02
15:59:00	59	8,88	15,08
16:00:00	59	8,88	15,08
16:01:00	59	8,88	15,08
16:02:00	59	8,88	15,08
16:03:00	59	8,88	15,08
16:04:00	59	8,88	15,08
16:05:00	59	8,88	15,14
16:06:00	59	8,88	15,14
16:07:00	59	8,88	15,14
16:08:00	59	8,88	15,14
16:09:00	59	8,88	15,14
16:10:00	59	8,88	15,14
16:11:00	59	8,88	15,14
16:12:00	59	8,88	15,14
16:13:00	59	8,87	15,20
16:14:00	59	8,87	15,20
16:15:00	59	8,87	15,20
16:16:00	59	8,87	15,20
16:17:00	59	8,87	15,20
16:18:00	59	8,86	15,26
16:19:00	59	8,87	15,20
16:20:00	59	8,86	15,26
16:21:00	59	8,86	15,26
16:22:00	59	8,86	15,26
16:23:00	59	8,86	15,26
16:24:00	59	8,86	15,26
16:25:00	59	8,86	15,33
16:26:00	59	8,86	15,33
16:27:00	59	8,86	15,33
16:28:00	59	8,86	15,33
16:29:00	59	8,86	15,33
16:30:00	59	8,86	15,33
16:31:00	59	8,86	15,33
16:32:00	59	8,86	15,33
16:33:00	59	8,85	15,39
16:34:00	59	8,85	15,39
16:35:00	59	8,85	15,39
16:36:00	59	8,85	15,39
16:37:00	59	8,85	15,39
16:38:00	59	8,85	15,39
16:39:00	59	8,85	15,39
16:40:00	59	8,85	15,39
16:41:00	59	8,84	15,45
16:42:00	59	8,85	15,39
16:43:00	59	8,84	15,45
16:44:00	59	8,84	15,45
16:45:00	59	8,84	15,45
16:46:00	59	8,84	15,45
16:47:00	59	8,84	15,45
16:48:00	59	8,83	15,52
16:49:00	59	8,84	15,45
16:50:00	59	8,83	15,52
16:51:00	59	8,83	15,52
16:52:00	59	8,83	15,52
16:53:00	59	8,83	15,52
16:54:00	59	8,83	15,52
16:55:00	59	8,83	15,52
16:56:00	59	8,82	15,58
16:57:00	59	8,82	15,58
16:58:00	59	8,82	15,58
16:59:00	59	8,82	15,58
17:00:00	59	8,82	15,58
17:01:00	59	8,82	15,58
17:02:00	59	8,82	15,58
17:03:00	59	8,82	15,58
17:04:00	59	8,82	15,65
17:05:00	59	8,82	15,58
17:06:00	59	8,82	15,58
17:07:00	59	8,82	15,65
17:08:00	59	8,82	15,65
17:09:00	59	8,82	15,65
17:10:00	59	8,82	15,65
17:11:00	59	8,82	15,65
17:12:00	59	8,82	15,65
17:13:00	59	8,82	15,65
17:14:00	59	8,81	15,71
17:15:00	59	8,81	15,71
17:16:00	59	8,81	15,71
17:17:00	59	8,81	15,71
17:18:00	59	8,81	15,71
17:19:00	59	8,81	15,71
17:20:00	59	8,81	15,71
17:21:00	59	8,81	15,71
17:22:00	59	8,80	15,78
17:23:00	59	8,80	15,78
17:24:00	59	8,80	15,78
17:25:00	59	8,80	15,78
17:26:00	59	8,80	15,78
17:27:00	59	8,80	15,78
17:28:00	59	8,80	15,78
17:29:00	59	8,80	15,78
17:30:00	59	8,79	15,84
17:31:00	59	8,79	15,84
17:32:00	59	8,79	15,84
17:33:00	59	8,79	15,84
17:34:00	59	8,79	15,84
17:35:00	59	8,79	15,84
17:36:00	59	8,79	15,84
17:37:00	59	8,79	15,84
17:38:00	59	8,79	15,84
17:39:00	59	8,79	15,84
17:40:00	59	8,79	15,91
17:41:00	59	8,79	15,91
17:42:00	59	8,79	15,91
17:43:00	59	8,79	15,91
17:44:00	59	8,79	15,91
17:45:00	59	8,79	15,91
17:46:00	59	8,79	15,91
17:47:00	59	8,79	15,91
17:48:00	59	8,78	15,97
17:49:00	59	8,78	15,97
17:50:00	59	8,78	15,97
17:51:00	59	8,78	15,97
17:52:00	59	8,78	15,97
17:53:00	59	8,78	15,97
17:54:00	59	8,78	15,97
17:55:00	59	8,78	15,97
17:56:00	59	8,78	15,97
17:57:00	59	8,77	16,04
17:58:00	59	8,77	16,04
17:59:00	59	8,77	16,04
18:00:00	59	8,77	16,04
18:01:00	59	8,77	16,04
18:02:00	59	8,77	16,04
18:03:00	59	8,77	16,04
18:04:00	59	8,77	16,04
18:05:00	59	8,77	16,04
18:06:00	59	8,77	16,04
18:07:00	59	8,76	16,11
18:08:00	59	8,76	16,11
18:09:00	59	8,76	16,11
18:10:00	59	8,76	16,11
18:11:00	59	8,76	16,11
18:12:00	59	8,76	16,11
18:13:00	59	8,76	16,11
18:14:00	59	8,76	16,11
18:15:00	59	8,76	16,17
18:16:00	59	8,76	16,17
18:17:00	59	8,76	16,17
18:18:00	59	8,76	16,17
18:19:00	59	8,76	16,17
18:20:00	59	8,76	16,17
18:21:00	59	8,76	16,17
18:22:00	59	8,76	16,17
18:23:00	59	8,76	16,17
18:24:00	59	8,76	16,17
18:25:00	59	8,75	16,24
18:26:00	59	8,75	16,24
18:27:00	59	8,75	16,24
18:28:00	59	8,75	16,24
18:29:00	59	8,75	16,24
18:30:00	59	8,75	16,24
18:31:00	59	8,75	16,24
18:32:00	59	8,75	16,24
18:33:00	59	8,75	16,24
18:34:00	59	8,75	16,24
18:35:00	59	8,74	16,31
18:36:00	59	8,74	16,31
18:37:00	59	8,74	16,31
18:38:00	59	8,74	16,31
18:39:00	59	8,74	16,31
18:40:00	59	8,74	16,31
18:41:00	59	8,74	16,31
18:42:00	59	8,74	16,31
18:43:00	59	8,74	16,31
18:44:00	59	8,74	16,31
18:45:00	59	8,73	16,38
18:46:00	59	8,73	16,38
18:47:00	59	8,73	16,38
18:48:00	59	8,73	16,38
18:49:00	59	8,73	16,38
18:50:00	59	8,73	16,38
18:51:00	59	8,73	16,38
18:52:00	59	8,73	16,38
18:53:00	59	8,73	16,38
18:54:00	59	8,73	16,38
18:55:00	59	8,73	16,38
18:56:00	59	8,73	16,44
18:57:00	59	8,73	16,44
18:58:00	59	8,73	16,44
18:59:00	59	8,73	16,44
19:00:00	59	8,73	16,44
19:01:00	59	8,73	16,44
19:02:00	59	8,73	16,44
19:03:00	59	8,73	16,44
19:04:00	59	8,73	16,44
19:05:00	59	8,73	16,44
19:06:00	59	8,73	16,44
19:07:00	59	8,72	16,51
19:08:00	59	8,72	16,51
19:09:00	59	8,72	16,51
19:10:00	59	8,72	16,51
19:11:00	59	8,72	16,51
19:12:00	59	8,72	16,51
19:13:00	59	8,72	16,51
19:14:00	59	8,72	16,51
19:15:00	59	8,72	16,51
19:16:00	59	8,72	16,51
19:17:00	59	8,72	16,51
19:18:00	59	8,72	16,51
19:19:00	59	8,71	16,58
19:20:00	59	8,71	16,58
19:21:00	59	8,71	16,58
19:22:00	59	8,71	16,58
19:23:00	59	8,71	16,58
19:24:00	59	8,71	16,58
19:25:00	59	8,71	16,58
19:26:00	59	8,71	16,58
19:27:00	59	8,71	16,58
19:28:00	59	8,71	16,58
19:29:00	59	8,70	16,65
19:30:00	59	8,70	16,65
19:31:00	59	8,70	16,65
19:32:00	59	8,70	16,65
19:33:00	59	8,70	16,65
19:34:00	59	8,70	16,65
19:35:00	59	8,70	16,65
19:36:00	59	8,70	16,65
19:37:00	59	8,70	16,65
19:38:00	59	8,70	16,65
19:39:00	59	8,70	16,65
19:40:00	59	8,70	16,72
19:41:00	59	8,70	16,72
19:42:00	59	8,70	16,72
19:43:00	59	8,70	16,72
19:44:00	59	8,70	16,72
19:45:00	59	8,70	16,72
19:46:00	59	8,70	16,72
19:47:00	59	8,70	16,72
19:48:00	59	8,70	16,72
19:49:00	59	8,70	16,72
19:50:00	59	8,70	16,72
19:51:00	59	8,70	16,72
19:52:00	59	8,69	16,79
19:53:00	59	8,69	16,79
19:54:00	59	8,69	16,79
19:55:00	59	8,69	16,79
19:56:00	59	8,69	16,79
19:57:00	59	8,69	16,79
19:58:00	59	8,69	16,79
19:59:00	59	8,69	16,79
20:00:00	59	8,69	16,79
20:01:00	59	8,69	16,79
20:02:00	59	8,69	16,79
20:03:00	59	8,69	16,79
20:04:00	59	8,69	16,79
20:05:00	59	8,68	16,86
20:06:00	59	8,68	16,86
20:07:00	59	8,68	16,86
20:08:00	59	8,68	16,86
20:09:00	59	8,68	16,86
20:10:00	59	8,68	16,86
20:11:00	59	8,68	16,86
20:12:00	59	8,68	16,86
20:13:00	59	8,68	16,86
20:14:00	59	8,68	16,86
20:15:00	59	8,68	16,86
20:16:00	59	8,68	16,86
20:17:00	59	8,68	16,86
20:18:00	59	8,67	16,93
20:19:00	59	8,67	16,93
20:20:00	59	8,67	16,93
20:21:00	59	8,67	16,93
20:22:00	59	8,67	16,93
20:23:00	59	8,67	16,93
20:24:00	59	8,67	16,93
20:25:00	59	8,67	16,93
20:26:00	59	8,67	16,93
20:27:00	59	8,67	16,93
20:28:00	59	8,67	16,93
20:29:00	59	8,67	16,93
20:30:00	59	8,67	16,93
20:31:00	59	8,67	17,00
20:32:00	59	8,67	17,00
20:33:00	59	8,67	17,00
20:34:00	59	8,67	17,00
20:35:00	59	8,67	17,00
20:36:00	59	8,67	17,00
20:37:00	59	8,67	17,00
20:38:00	59	8,67	17,00
20:39:00	59	8,67	17,00
20:40:00	58	8,67	17,00
20:41:00	59	8,67	17,00
20:42:00	58	8,66	17,07
20:43:00	58	8,67	17,00
20:44:00	59	8,66	17,07
20:45:00	58	8,66	17,07
20:46:00	59	8,66	17,07
20:47:00	59	8,66	17,07
20:48:00	59	8,66	17,07
20:49:00	59	8,66	17,07
20:50:00	59	8,66	17,07
20:51:00	59	8,66	17,07
20:52:00	59	8,66	17,07
20:53:00	59	8,66	17,07
20:54:00	59	8,66	17,07
20:55:00	59	8,66	17,07
20:56:00	59	8,66	17,07
20:57:00	59	8,65	17,14
20:58:00	59	8,65	17,14
20:59:00	59	8,65	17,14
21:00:00	59	8,65	17,14
21:01:00	59	8,65	17,14
21:02:00	59	8,65	17,14
21:03:00	59	8,65	17,14
21:04:00	59	8,65	17,14
21:05:00	59	8,65	17,14
21:06:00	59	8,65	17,14
21:07:00	59	8,65	17,14
21:08:00	59	8,65	17,14
21:09:00	59	8,65	17,14
21:10:00	59	8,65	17,14
21:11:00	59	8,65	17,14
21:12:00	59	8,65	17,14
21:13:00	59	8,64	17,22
21:14:00	59	8,64	17,22
21:15:00	59	8,64	17,22
21:16:00	59	8,64	17,22
21:17:00	59	8,64	17,22
21:18:00	59	8,64	17,22
21:19:00	59	8,64	17,22
21:20:00	59	8,64	17,22
21:21:00	59	8,64	17,22
21:22:00	59	8,64	17,22
21:23:00	59	8,64	17,22
21:24:00	59	8,64	17,22
21:25:00	59	8,64	17,22
21:26:00	59	8,64	17,22
21:27:00	59	8,64	17,22
21:28:00	59	8,64	17,22
21:29:00	59	8,64	17,22
21:30:00	59	8,64	17,29
21:31:00	59	8,64	17,29
21:32:00	59	8,64	17,29
21:33:00	59	8,64	17,29
21:34:00	59	8,64	17,29
21:35:00	59	8,64	17,29
21:36:00	59	8,64	17,29
21:37:00	59	8,64	17,29
21:38:00	59	8,64	17,29
21:39:00	59	8,64	17,29
21:40:00	59	8,64	17,29
21:41:00	59	8,64	17,29
21:42:00	59	8,64	17,29
21:43:00	59	8,63	17,36
21:44:00	59	8,63	17,36
21:45:00	59	8,63	17,36
21:46:00	59	8,63	17,36
21:47:00	59	8,63	17,36
21:48:00	59	8,63	17,36
21:49:00	59	8,63	17,36
21:50:00	59	8,63	17,36
21:51:00	59	8,63	17,36
21:52:00	59	8,63	17,36
21:53:00	59	8,63	17,36
21:54:00	59	8,63	17,36
21:55:00	59	8,63	17,36
21:56:00	59	8,63	17,36
21:57:00	59	8,63	17,36
21:58:00	59	8,63	17,36
21:59:00	59	8,62	17,43
22:00:00	59	8,62	17,43
22:01:00	59	8,62	17,43
22:02:00	59	8,62	17,43
22:03:00	59	8,62	17,43
22:04:00	59	8,62	17,43
22:05:00	59	8,62	17,43
22:06:00	59	8,62	17,43
22:07:00	59	8,62	17,43
22:08:00	59	8,62	17,43
22:09:00	59	8,62	17,43
22:10:00	59	8,62	17,43
22:11:00	59	8,62	17,43
22:12:00	59	8,62	17,43
22:13:00	59	8,62	17,43
22:14:00	59	8,62	17,43
22:15:00	59	8,61	17,51
22:16:00	59	8,61	17,51
22:17:00	59	8,61	17,51
22:18:00	59	8,61	17,51
22:19:00	59	8,61	17,51
22:20:00	59	8,61	17,51
22:21:00	59	8,61	17,51
22:22:00	59	8,61	17,51
22:23:00	59	8,61	17,51
22:24:00	59	8,61	17,51
22:25:00	59	8,61	17,51
22:26:00	59	8,61	17,51
22:27:00	59	8,61	17,51
22:28:00	59	8,61	17,51
22:29:00	59	8,61	17,51
22:30:00	59	8,61	17,51
22:31:00	59	8,61	17,58
22:32:00	59	8,61	17,51
22:33:00	59	8,61	17,58
22:34:00	59	8,61	17,58
22:35:00	59	8,61	17,58
22:36:00	59	8,61	17,58
22:37:00	59	8,61	17,58
22:38:00	59	8,61	17,58
22:39:00	59	8,61	17,58
22:40:00	59	8,61	17,58
22:41:00	59	8,61	17,58
22:42:00	59	8,61	17,58
22:43:00	59	8,61	17,58
22:44:00	59	8,61	17,58
22:45:00	59	8,61	17,58
22:46:00	59	8,61	17,58
22:47:00	59	8,61	17,58
22:48:00	59	8,60	17,66
22:49:00	59	8,61	17,58
22:50:00	59	8,60	17,66
22:51:00	59	8,60	17,66
22:52:00	59	8,60	17,66
22:53:00	59	8,60	17,66
22:54:00	59	8,60	17,66
22:55:00	59	8,60	17,66
22:56:00	59	8,60	17,66
22:57:00	59	8,60	17,66
22:58:00	59	8,60	17,66
22:59:00	59	8,60	17,66
23:00:00	59	8,60	17,66
23:01:00	59	8,60	17,66
23:02:00	59	8,60	17,66
23:03:00	59	8,60	17,66
23:04:00	59	8,60	17,66
23:05:00	59	8,60	17,66
23:06:00	59	8,60	17,66
23:07:00	59	8,60	17,66
23:08:00	59	8,59	17,73
23:09:00	59	8,59	17,73
23:10:00	59	8,59	17,73
23:11:00	59	8,59	17,73
23:12:00	59	8,59	17,73
23:13:00	59	8,59	17,73
23:14:00	59	8,59	17,73
23:15:00	59	8,59	17,73
23:16:00	59	8,59	17,73
23:17:00	59	8,59	17,73
23:18:00	59	8,59	17,73
23:19:00	59	8,59	17,73
23:20:00	59	8,59	17,73
23:21:00	59	8,59	17,73
23:22:00	59	8,59	17,73
23:23:00	59	8,59	17,73
23:24:00	59	8,59	17,73
23:25:00	59	8,58	17,81
23:26:00	59	8,58	17,81
23:27:00	59	8,58	17,81
23:28:00	59	8,58	17,81
23:29:00	59	8,58	17,81
23:30:00	59	8,58	17,81
23:31:00	59	8,58	17,81
23:32:00	59	8,58	17,81
23:33:00	59	8,58	17,81
23:34:00	59	8,58	17,81
23:35:00	59	8,58	17,81
23:36:00	59	8,58	17,81
23:37:00	59	8,58	17,81
23:38:00	59	8,58	17,81
23:39:00	59	8,58	17,81
23:40:00	59	8,58	17,81
23:41:00	59	8,58	17,81
23:42:00	59	8,58	17,81
23:43:00	59	8,58	17,81
23:44:00	59	8,58	17,81
23:45:00	59	8,58	17,81
23:46:00	59	8,58	17,88
23:47:00	59	8,58	17,88
23:48:00	59	8,58	17,81
23:49:00	59	8,58	17,88
23:50:00	59	8,58	17,88
23:51:00	59	8,58	17,88
23:52:00	59	8,58	17,88
23:53:00	59	8,58	17,88
23:54:00	59	8,58	17,88
23:55:00	59	8,58	17,88
23:56:00	59	8,58	17,88
23:57:00	59	8,58	17,88
23:58:00	59	8,58	17,88
23:59:00	59	8,58	17,88
24:00:00	59	8,58	17,88
24:01:00	59	8,58	17,88
24:02:00	59	8,58	17,88
24:03:00	59	8,58	17,88
24:04:00	59	8,58	17,88
24:05:00	59	8,58	17,88
24:06:00	59	8,58	17,88
24:07:00	59	8,58	17,88
24:08:00	59	8,57	17,96
24:09:00	59	8,57	17,96
24:10:00	59	8,57	17,96
24:11:00	59	8,57	17,96
24:12:00	59	8,57	17,96
24:13:00	59	8,57	17,96
24:14:00	59	8,57	17,96
24:15:00	59	8,57	17,96
24:16:00	59	8,57	17,96
24:17:00	59	8,57	17,96
24:18:00	59	8,57	17,96
24:19:00	59	8,57	17,96
24:20:00	59	8,57	17,96
24:21:00	59	8,57	17,96
24:22:00	59	8,57	17,96
24:23:00	59	8,57	17,96
24:24:00	59	8,57	17,96
24:25:00	59	8,57	17,96
24:26:00	59	8,57	17,96
24:27:00	59	8,56	18,03
24:28:00	59	8,56	18,03
24:29:00	59	8,56	18,03
24:30:00	59	8,56	18,03
24:31:00	59	8,56	18,03
24:32:00	59	8,56	18,03
24:33:00	59	8,56	18,03
24:34:00	59	8,56	18,03
24:35:00	59	8,56	18,03
24:36:00	59	8,56	18,03
24:37:00	59	8,56	18,03
24:38:00	59	8,56	18,03
24:39:00	59	8,56	18,03
24:40:00	59	8,56	18,03
24:41:00	59	8,56	18,03
24:42:00	59	8,56	18,03
24:43:00	59	8,56	18,03
24:44:00	59	8,56	18,03
24:45:00	59	8,56	18,03
24:46:00	59	8,56	18,03
24:47:00	59	8,56	18,03
24:48:00	59	8,56	18,03
24:49:00	59	8,56	18,03
24:50:00	59	8,55	18,11
24:51:00	59	8,55	18,11
24:52:00	59	8,55	18,11
24:53:00	59	8,55	18,11
24:54:00	59	8,55	18,11
24:55:00	59	8,55	18,11
24:56:00	59	8,55	18,11
24:57:00	59	8,55	18,11
24:58:00	59	8,55	18,11
24:59:00	59	8,55	18,11
25:00:00	59	8,55	18,11
25:01:00	59	8,55	18,11
25:02:00	59	8,55	18,11
25:03:00	59	8,55	18,11
25:04:00	59	8,55	18,11
25:05:00	59	8,55	18,11
25:06:00	59	8,55	18,11
25:07:00	59	8,55	18,11
25:08:00	59	8,55	18,11
25:09:00	59	8,55	18,11
25:10:00	59	8,55	18,11
25:11:00	59	8,55	18,19
25:12:00	59	8,55	18,19
25:13:00	59	8,55	18,19
25:14:00	59	8,55	18,19
25:15:00	59	8,55	18,19
25:16:00	59	8,55	18,19
25:17:00	59	8,55	18,19
25:18:00	59	8,55	18,19
25:19:00	59	8,55	18,19
25:20:00	59	8,55	18,19
25:21:00	59	8,55	18,19
25:22:00	59	8,55	18,19
25:23:00	59	8,55	18,19
25:24:00	59	8,55	18,19
25:25:00	59	8,55	18,19
25:26:00	59	8,55	18,19
25:27:00	59	8,55	18,19
25:28:00	59	8,55	18,19
25:29:00	59	8,55	18,19
25:30:00	59	8,55	18,19
25:31:00	59	8,55	18,19
25:32:00	59	8,55	18,19
25:33:00	59	8,55	18,19
25:34:00	59	8,55	18,19
25:35:00	59	8,55	18,19
25:36:00	59	8,55	18,19
25:37:00	59	8,54	18,26
25:38:00	59	8,54	18,26
25:39:00	59	8,54	18,26
25:40:00	59	8,54	18,26
25:41:00	59	8,54	18,26
25:42:00	59	8,54	18,26
25:43:00	59	8,54	18,26
25:44:00	59	8,54	18,26
25:45:00	59	8,54	18,26
25:46:00	59	8,54	18,26
25:47:00	59	8,54	18,26
25:48:00	59	8,54	18,26
25:49:00	59	8,54	18,26
25:50:00	59	8,54	18,26
25:51:00	59	8,54	18,26
25:52:00	59	8,54	18,26
25:53:00	59	8,54	18,26
25:54:00	59	8,54	18,26
25:55:00	59	8,54	18,26
25:56:00	59	8,54	18,26
25:57:00	59	8,54	18,26
25:58:00	59	8,54	18,26
25:59:00	59	8,54	18,26
26:00:00	59	8,54	18,26
26:01:00	59	8,53	18,34
26:02:00	59	8,53	18,34
26:03:00	59	8,53	18,34
26:04:00	59	8,53	18,34
26:05:00	59	8,53	18,34
26:06:00	59	8,53	18,34
26:07:00	59	8,53	18,34
26:08:00	59	8,53	18,34
26:09:00	59	8,53	18,34
26:10:00	59	8,53	18,34
26:11:00	59	8,53	18,34
26:12:00	59	8,53	18,34
26:13:00	59	8,53	18,34
26:14:00	59	8,53	18,34
26:15:00	59	8,53	18,34
26:16:00	59	8,53	18,34
26:17:00	59	8,53	18,34
26:18:00	59	8,53	18,34
26:19:00	59	8,53	18,34
26:20:00	59	8,53	18,34
26:21:00	59	8,53	18,34
26:22:00	59	8,53	18,34
26:23:00	59	8,52	18,42
26:24:00	59	8,53	18,34
26:25:00	59	8,53	18,34
26:26:00	59	8,52	18,42
26:27:00	59	8,53	18,34
26:28:00	59	8,52	18,42
26:29:00	59	8,52	18,42
26:30:00	59	8,52	18,42
26:31:00	59	8,52	18,42
26:32:00	59	8,52	18,42
26:33:00	59	8,52	18,42
26:34:00	59	8,52	18,42
26:35:00	59	8,52	18,42
26:36:00	59	8,52	18,42
26:37:00	59	8,52	18,42
26:38:00	59	8,52	18,42
26:39:00	59	8,52	18,42
26:40:00	59	8,52	18,42
26:41:00	59	8,52	18,42
26:42:00	59	8,52	18,42
26:43:00	59	8,52	18,42
26:44:00	59	8,52	18,42
26:45:00	59	8,52	18,42
26:46:00	59	8,52	18,42
26:47:00	59	8,52	18,42
26:48:00	59	8,52	18,42
26:49:00	59	8,52	18,42
26:50:00	59	8,52	18,50
26:51:00	59	8,52	18,50
26:52:00	59	8,52	18,42
26:53:00	59	8,52	18,50
26:54:00	59	8,52	18,50
26:55:00	59	8,52	18,50
26:56:00	59	8,52	18,50
26:57:00	59	8,52	18,50
26:58:00	59	8,52	18,50
26:59:00	59	8,52	18,50
27:00:00	59	8,52	18,50
27:01:00	59	8,52	18,50
27:02:00	59	8,52	18,50
27:03:00	59	8,52	18,50
27:04:00	59	8,52	18,50
27:05:00	59	8,52	18,50
27:06:00	59	8,52	18,50
27:07:00	59	8,52	18,50
27:08:00	59	8,52	18,50
27:09:00	59	8,52	18,50
27:10:00	59	8,52	18,50
27:11:00	59	8,52	18,50
27:12:00	59	8,52	18,50
27:13:00	59	8,52	18,50
27:14:00	59	8,52	18,50
27:15:00	59	8,52	18,50
27:16:00	59	8,52	18,50
27:17:00	59	8,52	18,50
27:18:00	59	8,52	18,50
27:19:00	59	8,51	18,57
27:20:00	59	8,51	18,57
27:21:00	59	8,51	18,57
27:22:00	59	8,51	18,57
27:23:00	59	8,51	18,57
27:24:00	59	8,51	18,57
27:25:00	59	8,51	18,57
27:26:00	59	8,51	18,57
27:27:00	59	8,51	18,57
27:28:00	59	8,51	18,57
27:29:00	59	8,51	18,57
27:30:00	59	8,51	18,57
27:31:00	59	8,51	18,57
27:32:00	59	8,51	18,57
27:33:00	59	8,51	18,57
27:34:00	59	8,51	18,57
27:35:00	59	8,51	18,57
27:36:00	59	8,51	18,57
27:37:00	59	8,51	18,57
27:38:00	59	8,51	18,57
27:39:00	59	8,51	18,57
27:40:00	59	8,51	18,57
27:41:00	59	8,51	18,57
27:42:00	59	8,51	18,57
27:43:00	59	8,51	18,57
27:44:00	59	8,51	18,57
27:45:00	59	8,51	18,57
27:46:00	59	8,50	18,65
27:47:00	59	8,51	18,57
27:48:00	59	8,50	18,65
27:49:00	59	8,50	18,65
27:50:00	59	8,51	18,57
27:51:00	59	8,50	18,65
27:52:00	59	8,50	18,65
27:53:00	59	8,50	18,65
27:54:00	59	8,50	18,65
27:55:00	59	8,50	18,65
27:56:00	59	8,50	18,65
27:57:00	59	8,50	18,65
27:58:00	59	8,50	18,65
27:59:00	59	8,50	18,65
28:00:00	59	8,50	18,65
28:01:00	59	8,50	18,65
28:02:00	59	8,50	18,65
28:03:00	59	8,50	18,65
28:04:00	59	8,50	18,65
28:05:00	59	8,50	18,65
28:06:00	59	8,50	18,65
28:07:00	59	8,50	18,65
28:08:00	59	8,50	18,65
28:09:00	59	8,50	18,65
28:10:00	59	8,50	18,65
28:11:00	59	8,50	18,65
28:12:00	59	8,50	18,65
28:13:00	59	8,50	18,65
28:14:00	59	8,49	18,73
28:15:00	59	8,50	18,65
28:16:00	59	8,49	18,73
28:17:00	59	8,49	18,73
28:18:00	59	8,49	18,73
28:19:00	59	8,49	18,73
28:20:00	59	8,49	18,73
28:21:00	59	8,49	18,73
28:22:00	59	8,49	18,73
28:23:00	59	8,49	18,73
28:24:00	59	8,49	18,73
28:25:00	59	8,49	18,73
28:26:00	59	8,49	18,73
28:27:00	59	8,49	18,73
28:28:00	59	8,49	18,73
