Repository: ProgWizer/parser

File: project-root/data/Data Acquisition/Data Acquisition/2009 year (240)/UCA R Rakushka5 G1920+0.3%FL+0.4%RPM (70-30C-FW).txt (part 1 of 2)
--Test Summary--
Full Path and File Name	
Instrument Name	4262R
Instrument Type	Model 4262 Twin Cell UCA
Instrument Serial Number	111R
Test Start Date	06.10.2009
Test Start Time	17:56:09
Test Stop Date	08.10.2009
Test Stop Time	18:26:41
Test Length	48:30:32
Final Sample Time Offset	48:30:00
Controller Schedule Name	
Sampling Period	60 seconds
Comments	
Information	WellID	
Information	Customer	
Information	CementClass	
Information	CementMfr	
Information	Additives	
Information	Density	
Information	BHCT	
Information	BHST	
Information	FluidLoss	
Information	JobType	
Calculated Value	CS_50	8:15:00
Calculated Value	CS_500	12:22:00
Calculated Value	CS_Time8h	0,25 MPa
Calculated Value	CS_Time16h	6,86 MPa
Calculated Value	CS_Time24h	13,86 MPa
Calculated Value	CS_Time48h	21,51 MPa
Calculated Value	CS_Time72h	N/A
Calculated Curve	Compressive Strength	Compressive strength type B (more than 14 lb/gal)
Initial Temperature (°C)	23 °C
Final Temperature (°C)	36 °C
Initial Transit Time (microsec/in)	16,98 microsec/in
Final Transit Time (microsec/in)	8,25 microsec/in
Initial Compressive Strength (MPa)	0,00 MPa
Final Compressive Strength (MPa)	21,51 MPa
--Data--
Time (HH:MM:SS)	Temperature (°C)	Transit Time (microsec/in)	Compressive Strength (MPa)
0:00:00	23	16,98	0,00
0:01:00	23	16,97	0,00
0:02:00	24	17,00	0,00
0:03:00	24	16,98	0,00
0:04:00	25	16,99	0,00
0:05:00	27	16,98	0,00
0:06:00	28	16,99	0,00
0:07:00	28	16,98	0,00
0:08:00	29	16,98	0,00
0:09:00	31	16,97	0,00
0:10:00	32	16,95	0,00
0:11:00	33	16,94	0,01
0:12:00	34	16,92	0,01
0:13:00	36	16,90	0,02
0:14:00	37	16,89	0,02
0:15:00	38	16,86	0,02
0:16:00	41	16,80	0,04
0:17:00	42	16,77	0,05
0:18:00	43	16,74	0,05
0:19:00	44	16,72	0,06
0:20:00	46	16,70	0,06
0:21:00	47	16,68	0,07
0:22:00	49	16,65	0,07
0:23:00	50	16,64	0,08
0:24:00	51	16,62	0,08
0:25:00	53	16,59	0,09
0:26:00	54	16,58	0,09
0:27:00	56	16,56	0,10
0:28:00	57	16,54	0,10
0:29:00	59	16,53	0,11
0:30:00	59	16,51	0,11
0:31:00	61	16,50	0,11
0:32:00	63	16,49	0,12
0:33:00	64	16,47	0,12
0:34:00	65	16,47	0,12
0:35:00	67	16,46	0,12
0:36:00	68	16,45	0,13
0:37:00	70	16,45	0,13
0:38:00	69	16,44	0,13
0:39:00	70	16,45	0,13
0:40:00	71	16,45	0,13
0:41:00	72	16,46	0,12
0:42:00	71	16,48	0,12
0:43:00	71	16,50	0,11
0:44:00	71	16,50	0,11
0:45:00	70	16,50	0,11
0:46:00	69	16,50	0,11
0:47:00	69	16,51	0,11
0:48:00	69	16,51	0,11
0:49:00	69	16,52	0,11
0:50:00	68	16,54	0,10
0:51:00	67	16,54	0,10
0:52:00	67	16,56	0,10
0:53:00	67	16,55	0,10
0:54:00	67	16,52	0,11
0:55:00	67	16,53	0,11
0:56:00	67	16,53	0,11
0:57:00	67	16,55	0,10
0:58:00	67	16,54	0,10
0:59:00	66	16,55	0,10
1:00:00	66	16,56	0,10
1:01:00	66	16,56	0,10
1:02:00	66	16,56	0,10
1:03:00	66	16,56	0,10
1:04:00	65	16,56	0,10
1:05:00	65	16,59	0,09
1:06:00	67	16,56	0,10
1:07:00	66	16,56	0,10
1:08:00	65	16,56	0,10
1:09:00	65	16,57	0,09
1:10:00	65	16,57	0,09
1:11:00	65	16,57	0,09
1:12:00	64	16,58	0,09
1:13:00	64	16,58	0,09
1:14:00	63	16,58	0,09
1:15:00	64	16,59	0,09
1:16:00	64	16,62	0,08
1:17:00	64	16,61	0,09
1:18:00	64	16,62	0,08
1:19:00	66	16,61	0,09
1:20:00	66	16,58	0,09
1:21:00	65	16,59	0,09
1:22:00	65	16,60	0,09
1:23:00	64	16,60	0,09
1:24:00	63	16,61	0,09
1:25:00	63	16,61	0,09
1:26:00	63	16,62	0,08
1:27:00	62	16,62	0,08
1:28:00	62	16,62	0,08
1:29:00	62	16,62	0,08
1:30:00	63	16,64	0,08
1:31:00	62	16,65	0,08
1:32:00	62	16,64	0,08
1:33:00	62	16,61	0,09
1:34:00	62	16,61	0,09
1:35:00	61	16,62	0,08
1:36:00	61	16,61	0,09
1:37:00	60	16,63	0,08
1:38:00	60	16,63	0,08
1:39:00	59	16,64	0,08
1:40:00	59	16,64	0,08
1:41:00	60	16,64	0,08
1:42:00	60	16,64	0,08
1:43:00	60	16,65	0,08
1:44:00	60	16,65	0,08
1:45:00	62	16,66	0,07
1:46:00	61	16,65	0,08
1:47:00	61	16,62	0,08
1:48:00	61	16,64	0,08
1:49:00	60	16,65	0,08
1:50:00	60	16,64	0,08
1:51:00	60	16,63	0,08
1:52:00	59	16,65	0,08
1:53:00	59	16,65	0,08
1:54:00	58	16,65	0,07
1:55:00	58	16,66	0,07
1:56:00	58	16,67	0,07
1:57:00	58	16,67	0,07
1:58:00	57	16,68	0,07
1:59:00	57	16,68	0,07
2:00:00	59	16,66	0,07
2:01:00	58	16,65	0,08
2:02:00	58	16,65	0,08
2:03:00	58	16,65	0,07
2:04:00	57	16,67	0,07
2:05:00	57	16,69	0,07
2:06:00	57	16,68	0,07
2:07:00	57	16,68	0,07
2:08:00	56	16,69	0,07
2:09:00	56	16,69	0,07
2:10:00	56	16,68	0,07
2:11:00	55	16,69	0,07
2:12:00	56	16,67	0,07
2:13:00	56	16,68	0,07
2:14:00	56	16,69	0,07
2:15:00	55	16,69	0,07
2:16:00	55	16,71	0,06
2:17:00	55	16,69	0,07
2:18:00	54	16,69	0,07
2:19:00	51	16,71	0,06
2:20:00	51	16,72	0,06
2:21:00	53	16,72	0,06
2:22:00	51	16,72	0,06
2:23:00	51	16,74	0,05
2:24:00	50	16,76	0,05
2:25:00	50	16,73	0,06
2:26:00	50	16,72	0,06
2:27:00	50	16,72	0,06
2:28:00	50	16,72	0,06
2:29:00	50	16,73	0,06
2:30:00	50	16,74	0,05
2:31:00	50	16,74	0,05
2:32:00	50	16,74	0,05
2:33:00	50	16,75	0,05
2:34:00	50	16,75	0,05
2:35:00	50	16,76	0,05
2:36:00	50	16,76	0,05
2:37:00	50	16,75	0,05
2:38:00	50	16,75	0,05
2:39:00	50	16,76	0,05
2:40:00	50	16,77	0,05
2:41:00	50	16,79	0,04
2:42:00	50	16,74	0,05
2:43:00	50	16,74	0,05
2:44:00	49	16,74	0,05
2:45:00	49	16,76	0,05
2:46:00	49	16,74	0,05
2:47:00	49	16,76	0,05
2:48:00	48	16,77	0,05
2:49:00	48	16,77	0,05
2:50:00	48	16,77	0,05
2:51:00	49	16,77	0,05
2:52:00	49	16,78	0,04
2:53:00	48	16,77	0,05
2:54:00	48	16,77	0,05
2:55:00	48	16,78	0,04
2:56:00	48	16,78	0,04
2:57:00	48	16,78	0,04
2:58:00	48	16,80	0,04
2:59:00	47	16,80	0,04
3:00:00	47	16,80	0,04
3:01:00	48	16,77	0,05
3:02:00	48	16,78	0,04
3:03:00	47	16,78	0,04
3:04:00	47	16,78	0,04
3:05:00	47	16,79	0,04
3:06:00	47	16,81	0,04
3:07:00	47	16,82	0,04
3:08:00	47	16,80	0,04
3:09:00	46	19,71	0,00
3:10:00	46	19,71	0,00
3:11:00	46	19,72	0,00
3:12:00	46	19,73	0,00
3:13:00	46	19,74	0,00
3:14:00	46	19,74	0,00
3:15:00	46	19,75	0,00
3:16:00	45	19,76	0,00
3:17:00	45	19,77	0,00
3:18:00	45	19,77	0,00
3:19:00	45	19,77	0,00
3:20:00	45	19,78	0,00
3:21:00	45	19,74	0,00
3:22:00	45	19,75	0,00
3:23:00	45	19,77	0,00
3:24:00	45	19,77	0,00
3:25:00	44	19,77	0,00
3:26:00	45	19,78	0,00
3:27:00	44	19,78	0,00
3:28:00	44	19,78	0,00
3:29:00	44	19,78	0,00
3:30:00	44	19,80	0,00
3:31:00	44	19,80	0,00
3:32:00	44	19,80	0,00
3:33:00	44	19,82	0,00
3:34:00	44	19,83	0,00
3:35:00	43	19,83	0,00
3:36:00	43	19,83	0,00
3:37:00	43	19,84	0,00
3:38:00	43	19,85	0,00
3:39:00	43	19,86	0,00
3:40:00	43	19,86	0,00
3:41:00	43	19,86	0,00
3:42:00	43	19,86	0,00
3:43:00	43	19,88	0,00
3:44:00	42	19,89	0,00
3:45:00	42	19,91	0,00
3:46:00	42	19,89	0,00
3:47:00	42	19,86	0,00
3:48:00	42	19,88	0,00
3:49:00	42	19,87	0,00
3:50:00	42	19,88	0,00
3:51:00	42	19,90	0,00
3:52:00	42	19,91	0,00
3:53:00	42	19,91	0,00
3:54:00	41	19,92	0,00
3:55:00	41	19,93	0,00
3:56:00	41	19,92	0,00
3:57:00	41	19,93	0,00
3:58:00	41	19,94	0,00
3:59:00	41	19,95	0,00
4:00:00	41	19,95	0,00
4:01:00	41	19,98	0,00
4:02:00	41	19,98	0,00
4:03:00	41	19,98	0,00
4:04:00	41	19,98	0,00
4:05:00	41	19,99	0,00
4:06:00	40	20,00	0,00
4:07:00	40	20,01	0,00
4:08:00	40	20,02	0,00
4:09:00	40	20,02	0,00
4:10:00	40	20,02	0,00
4:11:00	40	20,03	0,00
4:12:00	40	20,04	0,00
4:13:00	40	20,04	0,00
4:14:00	40	17,83	0,00
4:15:00	40	17,79	0,00
4:16:00	40	17,79	0,00
4:17:00	40	17,79	0,00
4:18:00	40	17,80	0,00
4:19:00	39	17,82	0,00
4:20:00	39	17,82	0,00
4:21:00	39	17,82	0,00
4:22:00	39	17,83	0,00
4:23:00	39	17,83	0,00
4:24:00	39	17,82	0,00
4:25:00	39	17,84	0,00
4:26:00	39	17,83	0,00
4:27:00	39	17,84	0,00
4:28:00	39	17,85	0,00
4:29:00	39	17,86	0,00
4:30:00	39	17,86	0,00
4:31:00	38	17,87	0,00
4:32:00	39	17,87	0,00
4:33:00	38	17,87	0,00
4:34:00	38	17,88	0,00
4:35:00	38	17,88	0,00
4:36:00	38	17,88	0,00
4:37:00	38	17,88	0,00
4:38:00	38	17,89	0,00
4:39:00	38	17,91	0,00
4:40:00	38	17,91	0,00
4:41:00	38	17,92	0,00
4:42:00	38	17,91	0,00
4:43:00	38	17,91	0,00
4:44:00	38	17,93	0,00
4:45:00	38	17,94	0,00
4:46:00	38	17,91	0,00
4:47:00	38	17,91	0,00
4:48:00	38	17,93	0,00
4:49:00	38	17,92	0,00
4:50:00	37	17,94	0,00
4:51:00	38	17,94	0,00
4:52:00	37	20,22	0,00
4:53:00	37	20,22	0,00
4:54:00	37	20,22	0,00
4:55:00	37	20,22	0,00
4:56:00	37	20,22	0,00
4:57:00	37	20,24	0,00
4:58:00	37	20,25	0,00
4:59:00	37	20,25	0,00
5:00:00	37	20,25	0,00
5:01:00	37	20,25	0,00
5:02:00	37	20,25	0,00
5:03:00	37	17,31	0,00
5:04:00	37	17,31	0,00
5:05:00	37	17,31	0,00
5:06:00	37	17,31	0,00
5:07:00	37	17,32	0,00
5:08:00	37	17,34	0,00
5:09:00	37	17,33	0,00
5:10:00	37	17,33	0,00
5:11:00	37	17,31	0,00
5:12:00	37	17,33	0,00
5:13:00	37	17,32	0,00
5:14:00	36	17,31	0,00
5:15:00	36	17,32	0,00
5:16:00	36	17,33	0,00
5:17:00	36	17,34	0,00
5:18:00	36	17,34	0,00
5:19:00	37	17,30	0,00
5:20:00	37	17,30	0,00
5:21:00	36	17,29	0,00
5:22:00	36	17,30	0,00
5:23:00	36	17,31	0,00
5:24:00	36	17,31	0,00
5:25:00	36	17,31	0,00
5:26:00	36	17,31	0,00
5:27:00	36	17,31	0,00
5:28:00	36	17,30	0,00
5:29:00	36	17,30	0,00
5:30:00	36	17,30	0,00
5:31:00	36	17,30	0,00
5:32:00	36	17,30	0,00
5:33:00	36	17,31	0,00
5:34:00	35	17,31	0,00
5:35:00	36	17,31	0,00
5:36:00	36	17,31	0,00
5:37:00	36	17,31	0,00
5:38:00	35	17,31	0,00
5:39:00	36	17,31	0,00
5:40:00	36	17,31	0,00
5:41:00	36	17,31	0,00
5:42:00	35	17,30	0,00
5:43:00	36	17,31	0,00
5:44:00	35	17,31	0,00
5:45:00	35	17,31	0,00
5:46:00	36	17,31	0,00
5:47:00	35	17,31	0,00
5:48:00	35	17,31	0,00
5:49:00	36	17,31	0,00
5:50:00	35	17,31	0,00
5:51:00	35	17,31	0,00
5:52:00	35	17,31	0,00
5:53:00	35	17,31	0,00
5:54:00	35	17,32	0,00
5:55:00	36	17,28	0,00
5:56:00	36	17,28	0,00
5:57:00	36	17,28	0,00
5:58:00	36	17,28	0,00
5:59:00	36	17,28	0,00
6:00:00	35	17,28	0,00
6:01:00	36	17,28	0,00
6:02:00	36	17,28	0,00
6:03:00	36	17,27	0,00
6:04:00	35	17,26	0,00
6:05:00	35	17,26	0,00
6:06:00	35	17,25	0,00
6:07:00	35	17,25	0,00
6:08:00	35	17,26	0,00
6:09:00	35	17,26	0,00
6:10:00	35	17,26	0,00
6:11:00	35	17,25	0,00
6:12:00	35	17,25	0,00
6:13:00	35	17,25	0,00
6:14:00	35	17,25	0,00
6:15:00	35	17,24	0,00
6:16:00	35	17,24	0,00
6:17:00	35	17,23	0,00
6:18:00	35	17,23	0,00
6:19:00	35	17,24	0,00
6:20:00	35	17,23	0,00
6:21:00	35	17,23	0,00
6:22:00	35	17,22	0,00
6:23:00	35	17,22	0,00
6:24:00	35	17,21	0,00
6:25:00	35	17,21	0,00
6:26:00	35	17,20	0,00
6:27:00	35	17,19	0,00
6:28:00	35	17,19	0,00
6:29:00	35	17,19	0,00
6:30:00	35	17,19	0,00
6:31:00	35	17,20	0,00
6:32:00	35	17,16	0,00
6:33:00	35	17,15	0,00
6:34:00	35	17,14	0,00
6:35:00	35	17,14	0,00
6:36:00	35	17,14	0,00
6:37:00	35	17,13	0,00
6:38:00	35	17,13	0,00
6:39:00	35	17,12	0,00
6:40:00	35	17,11	0,00
6:41:00	35	17,10	0,00
6:42:00	35	17,10	0,00
6:43:00	35	17,09	0,00
6:44:00	34	17,08	0,00
6:45:00	35	17,07	0,00
6:46:00	35	17,07	0,00
6:47:00	34	17,07	0,00
6:48:00	35	17,06	0,00
6:49:00	35	17,05	0,00
6:50:00	35	17,04	0,00
6:51:00	35	17,03	0,00
6:52:00	34	17,02	0,00
6:53:00	34	17,01	0,00
6:54:00	35	17,00	0,00
6:55:00	34	16,99	0,00
6:56:00	34	16,99	0,00
6:57:00	35	16,98	0,00
6:58:00	35	16,97	0,00
6:59:00	34	16,96	0,00
7:00:00	34	16,95	0,01
7:01:00	34	16,94	0,01
7:02:00	34	16,92	0,01
7:03:00	34	16,92	0,01
7:04:00	35	16,90	0,02
7:05:00	34	16,89	0,02
7:06:00	34	16,89	0,02
7:07:00	35	16,88	0,02
7:08:00	34	16,87	0,02
7:09:00	34	16,86	0,02
7:10:00	35	16,83	0,03
7:11:00	35	16,80	0,04
7:12:00	35	16,80	0,04
7:13:00	35	16,79	0,04
7:14:00	34	16,77	0,05
7:15:00	35	16,77	0,05
7:16:00	35	16,74	0,05
7:17:00	35	16,73	0,06
7:18:00	34	16,72	0,06
7:19:00	34	16,70	0,06
7:20:00	35	16,69	0,07
7:21:00	35	16,67	0,07
7:22:00	34	16,65	0,07
7:23:00	34	16,65	0,08
7:24:00	34	16,64	0,08
7:25:00	34	16,62	0,08
7:26:00	34	16,60	0,09
7:27:00	34	16,59	0,09
7:28:00	34	16,57	0,09
7:29:00	34	16,56	0,10
7:30:00	34	16,54	0,10
7:31:00	34	16,53	0,11
7:32:00	34	16,50	0,11
7:33:00	34	16,49	0,12
7:34:00	34	16,48	0,12
7:35:00	34	16,47	0,12
7:36:00	34	16,45	0,13
7:37:00	34	16,44	0,13
7:38:00	34	16,41	0,13
7:39:00	34	16,40	0,14
7:40:00	34	16,38	0,14
7:41:00	35	16,37	0,15
7:42:00	35	16,35	0,15
7:43:00	35	16,35	0,15
7:44:00	35	16,33	0,16
7:45:00	35	16,28	0,17
7:46:00	35	16,26	0,18
7:47:00	35	16,24	0,18
7:48:00	35	16,23	0,19
7:49:00	35	16,21	0,19
7:50:00	35	16,19	0,20
7:51:00	35	16,17	0,20
7:52:00	35	16,15	0,21
7:53:00	34	16,13	0,21
7:54:00	34	16,11	0,22
7:55:00	35	16,09	0,22
7:56:00	34	16,07	0,23
7:57:00	34	16,05	0,24
7:58:00	35	16,04	0,24
7:59:00	34	16,02	0,25
8:00:00	34	16,00	0,25
8:01:00	34	15,98	0,26
8:02:00	34	15,96	0,26
8:03:00	34	15,94	0,27
8:04:00	35	15,92	0,28
8:05:00	34	15,90	0,28
8:06:00	34	15,88	0,29
8:07:00	35	15,86	0,30
8:08:00	35	15,84	0,30
8:09:00	35	15,83	0,31
8:10:00	34	15,81	0,31
8:11:00	34	15,78	0,32
8:12:00	35	15,78	0,32
8:13:00	34	15,76	0,33
8:14:00	35	15,72	0,34
8:15:00	35	15,69	0,35
8:16:00	35	15,68	0,36
8:17:00	35	15,66	0,36
8:18:00	35	15,63	0,37
8:19:00	35	15,62	0,38
8:20:00	35	15,60	0,38
8:21:00	35	15,57	0,39
8:22:00	34	15,55	0,40
8:23:00	35	15,53	0,41
8:24:00	35	15,51	0,41
8:25:00	34	15,50	0,42
8:26:00	35	15,48	0,43
8:27:00	35	15,46	0,43
8:28:00	34	15,44	0,44
8:29:00	35	15,42	0,45
8:30:00	35	15,40	0,45
8:31:00	35	15,38	0,46
8:32:00	35	15,36	0,47
8:33:00	35	15,34	0,48
8:34:00	35	15,32	0,49
8:35:00	34	15,30	0,49
8:36:00	35	15,29	0,50
8:37:00	35	15,27	0,51
8:38:00	35	15,25	0,51
8:39:00	35	15,23	0,52
8:40:00	35	15,21	0,53
8:41:00	34	15,20	0,53
8:42:00	35	15,16	0,55
8:43:00	35	15,14	0,56
8:44:00	35	15,12	0,56
8:45:00	35	15,10	0,57
8:46:00	35	15,09	0,58
8:47:00	35	15,06	0,59
8:48:00	35	15,04	0,60
8:49:00	35	15,03	0,61
8:50:00	35	15,00	0,62
8:51:00	35	14,98	0,63
8:52:00	35	14,97	0,63
8:53:00	35	14,95	0,64
8:54:00	35	14,94	0,65
8:55:00	35	14,91	0,66
8:56:00	35	14,90	0,66
8:57:00	35	14,88	0,67
8:58:00	35	14,86	0,68
8:59:00	35	14,84	0,69
9:00:00	35	14,82	0,70
9:01:00	35	14,80	0,71
9:02:00	35	14,79	0,71
9:03:00	35	14,77	0,72
9:04:00	35	14,76	0,73
9:05:00	35	14,74	0,74
9:06:00	35	14,72	0,75
9:07:00	35	14,70	0,76
9:08:00	34	14,69	0,76
9:09:00	35	14,67	0,77
9:10:00	35	14,64	0,79
9:11:00	35	14,62	0,80
9:12:00	35	14,60	0,81
9:13:00	35	14,58	0,81
9:14:00	35	14,56	0,83
9:15:00	35	14,55	0,83
9:16:00	35	14,53	0,84
9:17:00	35	14,51	0,85
9:18:00	35	14,49	0,87
9:19:00	35	14,47	0,87
9:20:00	35	14,46	0,88
9:21:00	35	14,44	0,89
9:22:00	35	14,43	0,90
9:23:00	35	14,41	0,91
9:24:00	35	14,39	0,92
9:25:00	35	14,37	0,93
9:26:00	35	14,35	0,94
9:27:00	35	14,34	0,95
9:28:00	35	14,32	0,96
9:29:00	35	14,31	0,96
9:30:00	35	14,28	0,98
9:31:00	35	14,27	0,99
9:32:00	35	14,25	0,99
9:33:00	35	14,24	1,00
9:34:00	35	14,22	1,01
9:35:00	35	14,20	1,03
9:36:00	35	14,19	1,03
9:37:00	35	14,16	1,05
9:38:00	35	14,15	1,06
9:39:00	35	14,14	1,06
9:40:00	35	14,13	1,07
9:41:00	35	14,11	1,08
9:42:00	35	14,07	1,10
9:43:00	36	14,05	1,12
9:44:00	35	14,04	1,13
9:45:00	35	14,02	1,14
9:46:00	36	14,01	1,14
9:47:00	35	13,99	1,16
9:48:00	35	13,98	1,16
9:49:00	35	13,95	1,18
9:50:00	35	13,94	1,19
9:51:00	35	13,93	1,20
9:52:00	35	13,91	1,21
9:53:00	35	13,89	1,22
9:54:00	35	13,87	1,23
9:55:00	35	13,86	1,24
9:56:00	35	13,84	1,26
9:57:00	35	13,83	1,27
9:58:00	35	13,81	1,28
9:59:00	35	13,80	1,29
10:00:00	35	13,78	1,30
10:01:00	35	13,76	1,31
10:02:00	35	13,74	1,32
10:03:00	35	13,73	1,33
10:04:00	35	13,71	1,34
10:05:00	35	13,69	1,36
10:06:00	35	13,68	1,37
10:07:00	35	13,66	1,38
10:08:00	35	13,65	1,39
10:09:00	35	13,63	1,41
10:10:00	35	13,62	1,42
10:11:00	35	13,59	1,43
10:12:00	35	13,58	1,44
10:13:00	35	13,57	1,45
10:14:00	35	13,56	1,46
10:15:00	35	13,54	1,47
10:16:00	35	13,53	1,49
10:17:00	36	13,49	1,51
10:18:00	35	13,47	1,53
10:19:00	35	13,46	1,54
10:20:00	35	13,45	1,55
10:21:00	35	13,43	1,56
10:22:00	35	13,41	1,58
10:23:00	35	13,40	1,59
10:24:00	35	13,38	1,60
10:25:00	35	13,36	1,62
10:26:00	35	13,35	1,63
10:27:00	35	13,33	1,64
10:28:00	35	13,32	1,66
10:29:00	35	13,30	1,67
10:30:00	35	13,29	1,68
10:31:00	35	13,27	1,70
10:32:00	35	13,26	1,71
10:33:00	35	13,24	1,72
10:34:00	35	13,22	1,74
10:35:00	35	13,21	1,75
10:36:00	35	13,19	1,77
10:37:00	35	13,18	1,77
10:38:00	35	13,17	1,79
10:39:00	35	13,14	1,81
10:40:00	35	13,14	1,82
10:41:00	35	13,12	1,83
10:42:00	35	13,11	1,84
10:43:00	35	13,09	1,86
10:44:00	35	13,08	1,87
10:45:00	35	13,06	1,89
10:46:00	35	13,05	1,90
10:47:00	35	13,03	1,91
10:48:00	35	13,02	1,93
10:49:00	35	13,00	1,94
10:50:00	35	12,99	1,96
10:51:00	35	12,97	1,97
10:52:00	35	12,96	1,98
10:53:00	35	12,94	2,00
10:54:00	35	12,93	2,01
10:55:00	35	12,91	2,03
10:56:00	36	12,89	2,06
10:57:00	35	12,88	2,07
10:58:00	35	12,87	2,08
10:59:00	35	12,84	2,10
11:00:00	36	12,83	2,12
11:01:00	35	12,82	2,13
11:02:00	35	12,81	2,14
11:03:00	35	12,79	2,17
11:04:00	36	12,78	2,17
11:05:00	35	12,76	2,19
11:06:00	35	12,75	2,21
11:07:00	35	12,74	2,21
11:08:00	35	12,72	2,23
11:09:00	35	12,71	2,25
11:10:00	35	12,69	2,27
11:11:00	35	12,68	2,28
11:12:00	35	12,66	2,30
11:13:00	35	12,65	2,31
11:14:00	35	12,63	2,33
11:15:00	35	12,63	2,34
11:16:00	35	12,60	2,37
11:17:00	35	12,60	2,38
11:18:00	35	12,59	2,38
11:19:00	35	12,57	2,40
11:20:00	35	12,56	2,42
11:21:00	35	12,54	2,44
11:22:00	35	12,53	2,45
11:23:00	35	12,51	2,47
11:24:00	35	12,51	2,48
11:25:00	35	12,49	2,50
11:26:00	35	12,48	2,52
11:27:00	35	12,47	2,53
11:28:00	35	12,45	2,55
11:29:00	35	12,45	2,56
11:30:00	35	12,43	2,58
11:31:00	35	12,42	2,59
11:32:00	35	12,40	2,61
11:33:00	35	12,39	2,62
11:34:00	35	12,39	2,63
11:35:00	35	12,37	2,65
11:36:00	35	12,36	2,67
11:37:00	35	12,35	2,68
11:38:00	36	12,32	2,72
11:39:00	36	12,30	2,74
11:40:00	36	12,30	2,75
11:41:00	36	12,28	2,77
11:42:00	36	12,27	2,78
11:43:00	35	12,26	2,80
11:44:00	35	12,24	2,82
11:45:00	35	12,24	2,83
11:46:00	35	12,22	2,85
11:47:00	35	12,21	2,86
11:48:00	35	12,20	2,88
11:49:00	35	12,19	2,89
11:50:00	35	12,18	2,91
11:51:00	36	12,17	2,92
11:52:00	35	12,15	2,94
11:53:00	35	12,14	2,97
11:54:00	35	12,13	2,98
11:55:00	35	12,13	2,99
11:56:00	35	12,11	3,01
11:57:00	35	12,09	3,03
11:58:00	35	12,09	3,04
11:59:00	35	12,08	3,05
12:00:00	35	12,06	3,08
12:01:00	36	12,06	3,09
12:02:00	35	12,05	3,10
12:03:00	36	12,04	3,12
12:04:00	35	12,02	3,14
12:05:00	35	12,01	3,15
12:06:00	35	12,00	3,18
12:07:00	35	11,99	3,19
12:08:00	35	11,98	3,20
12:09:00	35	11,97	3,22
12:10:00	35	11,96	3,23
12:11:00	35	11,95	3,26
12:12:00	35	11,94	3,27
12:13:00	35	11,92	3,29
12:14:00	35	11,91	3,31
12:15:00	35	11,91	3,32
12:16:00	35	11,89	3,34
12:17:00	35	11,88	3,35
12:18:00	35	11,88	3,37
12:19:00	35	11,87	3,38
12:20:00	35	11,86	3,39
12:21:00	35	11,86	3,40
12:22:00	36	11,84	3,43
12:23:00	35	11,82	3,46
12:24:00	36	11,81	3,48
12:25:00	35	11,79	3,50
12:26:00	35	11,79	3,50
12:27:00	36	11,78	3,53
12:28:00	35	11,76	3,55
12:29:00	35	11,76	3,57
12:30:00	35	11,75	3,58
12:31:00	35	11,73	3,60
12:32:00	35	11,73	3,62
12:33:00	35	11,73	3,62
12:34:00	35	11,71	3,64
12:35:00	35	11,70	3,66
12:36:00	35	11,69	3,68
12:37:00	35	11,68	3,70
12:38:00	35	11,67	3,71
12:39:00	35	11,67	3,72
12:40:00	35	11,66	3,74
12:41:00	35	11,64	3,76
12:42:00	35	11,64	3,78
12:43:00	35	11,63	3,79
12:44:00	35	11,62	3,80
12:45:00	35	11,61	3,83
12:46:00	35	11,60	3,85
12:47:00	35	11,59	3,86
12:48:00	35	11,58	3,87
12:49:00	35	11,58	3,89
12:50:00	35	11,56	3,92
12:51:00	35	11,55	3,93
12:52:00	35	11,55	3,94
12:53:00	35	11,54	3,96
12:54:00	35	11,53	3,97
12:55:00	35	11,52	3,99
12:56:00	35	11,52	4,00
12:57:00	35	11,51	4,02
12:58:00	35	11,50	4,03
12:59:00	35	11,49	4,06
13:00:00	35	11,48	4,07
13:01:00	35	11,47	4,09
13:02:00	35	11,46	4,12
13:03:00	35	11,45	4,13
13:04:00	35	11,44	4,15
13:05:00	35	11,44	4,15
13:06:00	35	11,43	4,16
13:07:00	35	11,43	4,18
13:08:00	35	11,42	4,19
13:09:00	35	11,40	4,22
13:10:00	35	11,39	4,25
13:11:00	35	11,38	4,27
13:12:00	35	11,38	4,29
13:13:00	35	11,37	4,30
13:14:00	35	11,36	4,32
13:15:00	35	11,34	4,35
13:16:00	35	11,34	4,35
13:17:00	35	11,34	4,36
13:18:00	35	11,33	4,38
13:19:00	35	11,31	4,41
13:20:00	35	11,31	4,43
13:21:00	35	11,31	4,43
13:22:00	35	11,30	4,44
13:23:00	35	11,29	4,48
13:24:00	35	11,29	4,48
13:25:00	35	11,27	4,51
13:26:00	35	11,26	4,52
13:27:00	35	11,25	4,54
13:28:00	35	11,25	4,54
13:29:00	35	11,25	4,56
13:30:00	35	11,24	4,57
13:31:00	35	11,22	4,61
13:32:00	35	11,22	4,61
13:33:00	35	11,22	4,62
13:34:00	35	11,20	4,66
13:35:00	35	11,19	4,67
13:36:00	35	11,19	4,67
13:37:00	35	11,19	4,69
13:38:00	35	11,18	4,71
13:39:00	35	11,17	4,72
13:40:00	35	11,16	4,74
13:41:00	35	11,16	4,76
13:42:00	35	11,15	4,78
13:43:00	35	11,14	4,79
13:44:00	35	11,13	4,81
13:45:00	35	11,13	4,81
13:46:00	35	11,13	4,83
13:47:00	35	11,12	4,85
13:48:00	35	11,10	4,88
13:49:00	35	11,10	4,88
13:50:00	35	11,09	4,92
13:51:00	35	11,09	4,92
13:52:00	35	11,08	4,94
13:53:00	35	11,07	4,95
13:54:00	35	11,07	4,95
13:55:00	35	11,07	4,97
13:56:00	35	11,05	5,01
13:57:00	35	11,04	5,03
13:58:00	35	11,04	5,04
13:59:00	35	11,03	5,06
14:00:00	35	11,02	5,08
14:01:00	35	11,01	5,10
14:02:00	35	11,01	5,12
14:03:00	35	11,00	5,14
14:04:00	35	10,99	5,15
14:05:00	35	10,98	5,17
14:06:00	35	10,98	5,17
14:07:00	35	10,98	5,19
14:08:00	35	10,97	5,21
14:09:00	35	10,96	5,23
14:10:00	35	10,95	5,25
14:11:00	35	10,95	5,27
14:12:00	35	10,94	5,29
14:13:00	35	10,93	5,31
14:14:00	35	10,93	5,31
14:15:00	35	10,93	5,33
14:16:00	35	10,92	5,35
14:17:00	35	10,92	5,35
14:18:00	35	10,91	5,37
14:19:00	35	10,90	5,39
14:20:00	35	10,89	5,40
14:21:00	35	10,89	5,42
14:22:00	35	10,88	5,44
14:23:00	35	10,88	5,44
14:24:00	35	10,86	5,48
14:25:00	35	10,86	5,48
14:26:00	35	10,86	5,50
14:27:00	35	10,85	5,52
14:28:00	35	10,85	5,52
14:29:00	34	10,84	5,54
14:30:00	34	10,84	5,56
14:31:00	33	10,83	5,59
14:32:00	32	10,82	5,61
14:33:00	32	10,81	5,63
14:34:00	32	10,80	5,65
14:35:00	31	10,80	5,65
14:36:00	31	10,80	5,67
14:37:00	31	10,79	5,69
14:38:00	31	10,79	5,69
14:39:00	31	10,77	5,73
14:40:00	31	10,76	5,77
14:41:00	31	10,75	5,79
14:42:00	31	10,74	5,81
14:43:00	31	10,74	5,84
14:44:00	31	10,74	5,84
14:45:00	31	10,73	5,86
14:46:00	31	10,72	5,88
14:47:00	31	10,72	5,88
14:48:00	31	10,72	5,88
14:49:00	31	10,71	5,90
14:50:00	31	10,71	5,92
14:51:00	31	10,71	5,92
14:52:00	31	10,70	5,94
14:53:00	31	10,69	5,97
14:54:00	31	10,68	5,99
14:55:00	32	10,68	5,99
14:56:00	31	10,68	6,01
14:57:00	31	10,68	6,01
14:58:00	30	10,67	6,03
14:59:00	31	10,66	6,05
15:00:00	31	10,66	6,05
15:01:00	31	10,65	6,08
15:02:00	31	10,65	6,08
15:03:00	31	10,65	6,10
15:04:00	31	10,64	6,12
15:05:00	31	10,64	6,12
15:06:00	31	10,63	6,14
15:07:00	31	10,63	6,14
15:08:00	31	10,63	6,17
15:09:00	31	10,63	6,17
15:10:00	31	10,62	6,19
15:11:00	31	10,61	6,21
15:12:00	31	10,61	6,21
15:13:00	31	10,60	6,23
15:14:00	31	10,60	6,23
15:15:00	32	10,59	6,26
15:16:00	32	10,59	6,28
15:17:00	32	10,59	6,28
15:18:00	32	10,59	6,28
15:19:00	32	10,58	6,30
15:20:00	32	10,58	6,30
15:21:00	32	10,57	6,33
15:22:00	32	10,57	6,33
15:23:00	32	10,56	6,35
15:24:00	32	10,56	6,35
15:25:00	32	10,56	6,37
15:26:00	32	10,56	6,37
15:27:00	32	10,56	6,37
15:28:00	32	10,55	6,40
15:29:00	32	10,55	6,40
15:30:00	33	10,54	6,45
15:31:00	32	10,54	6,45
15:32:00	32	10,53	6,47
15:33:00	32	10,53	6,47
15:34:00	32	10,52	6,49
15:35:00	33	10,51	6,52
15:36:00	32	10,50	6,54
15:37:00	33	10,50	6,54
15:38:00	33	10,50	6,57
15:39:00	33	10,50	6,57
15:40:00	33	10,49	6,59
15:41:00	33	10,49	6,59
15:42:00	33	10,48	6,61
15:43:00	33	10,48	6,61
15:44:00	33	10,47	6,64
15:45:00	33	10,47	6,66
15:46:00	33	10,47	6,66
15:47:00	33	10,46	6,69
15:48:00	33	10,46	6,69
15:49:00	33	10,45	6,71
15:50:00	33	10,45	6,71
15:51:00	33	10,45	6,74
15:52:00	33	10,45	6,74
15:53:00	33	10,44	6,76
15:54:00	33	10,43	6,79
15:55:00	33	10,43	6,79
15:56:00	33	10,42	6,81
15:57:00	33	10,42	6,81
15:58:00	33	10,41	6,84
15:59:00	33	10,41	6,84
16:00:00	33	10,41	6,86
16:01:00	33	10,40	6,89
16:02:00	33	10,40	6,89
16:03:00	33	10,39	6,91
16:04:00	33	10,39	6,91
16:05:00	33	10,38	6,94
16:06:00	33	10,38	6,94
16:07:00	33	10,38	6,97
16:08:00	33	10,38	6,97
16:09:00	33	10,37	6,99
16:10:00	33	10,36	7,02
16:11:00	33	10,36	7,02
16:12:00	33	10,36	7,04
16:13:00	33	10,36	7,04
16:14:00	33	10,35	7,07
16:15:00	33	10,35	7,07
16:16:00	33	10,34	7,10
16:17:00	33	10,33	7,12
16:18:00	33	10,33	7,12
16:19:00	33	10,32	7,15
16:20:00	33	10,32	7,15
16:21:00	34	10,32	7,18
16:22:00	33	10,32	7,15
16:23:00	33	10,30	7,23
16:24:00	33	10,30	7,23
16:25:00	33	10,30	7,23
16:26:00	33	10,29	7,26
16:27:00	33	10,29	7,26
16:28:00	33	10,29	7,28
16:29:00	33	10,28	7,31
16:30:00	33	10,27	7,34
16:31:00	33	10,27	7,34
16:32:00	33	10,26	7,37
16:33:00	34	10,26	7,37
16:34:00	33	10,26	7,39
16:35:00	33	10,26	7,39
16:36:00	33	10,25	7,42
16:37:00	33	10,25	7,42
16:38:00	33	10,24	7,45
16:39:00	33	10,24	7,45
16:40:00	33	10,23	7,48
16:41:00	33	10,23	7,48
16:42:00	33	10,23	7,51
16:43:00	33	10,22	7,53
16:44:00	34	10,22	7,53
16:45:00	33	10,22	7,53
16:46:00	33	10,21	7,56
16:47:00	33	10,20	7,59
16:48:00	33	10,20	7,62
16:49:00	33	10,20	7,62
16:50:00	33	10,20	7,62
16:51:00	33	10,19	7,65
16:52:00	33	10,19	7,65
16:53:00	33	10,18	7,68
16:54:00	34	10,18	7,68
16:55:00	34	10,17	7,71
16:56:00	34	10,17	7,71
16:57:00	34	10,17	7,73
16:58:00	33	10,17	7,73
16:59:00	34	10,16	7,76
17:00:00	33	10,15	7,79
17:01:00	34	10,15	7,79
17:02:00	34	10,14	7,82
17:03:00	34	10,14	7,82
17:04:00	34	10,14	7,82
17:05:00	34	10,14	7,85
17:06:00	34	10,13	7,88
17:07:00	34	10,13	7,88
17:08:00	34	10,12	7,91
17:09:00	34	10,12	7,91
17:10:00	33	10,11	7,94
17:11:00	34	10,11	7,94
17:12:00	34	10,11	7,97
17:13:00	34	10,11	7,97
17:14:00	34	10,11	7,97
17:15:00	34	10,10	8,00
17:16:00	34	10,09	8,03
17:17:00	34	10,08	8,06
17:18:00	34	10,08	8,06
17:19:00	34	10,08	8,09
17:20:00	34	10,07	8,12
17:21:00	34	10,07	8,12
17:22:00	34	10,06	8,15
17:23:00	34	10,06	8,15
17:24:00	34	10,05	8,18
17:25:00	34	10,05	8,18
17:26:00	34	10,05	8,21
17:27:00	34	10,05	8,21
17:28:00	34	10,05	8,21
17:29:00	34	10,04	8,25
17:30:00	34	10,03	8,28
17:31:00	34	10,03	8,28
17:32:00	34	10,02	8,31
17:33:00	34	10,02	8,31
17:34:00	34	10,02	8,34
17:35:00	34	10,02	8,34
17:36:00	34	10,01	8,37
17:37:00	34	10,01	8,37
17:38:00	34	10,00	8,40
17:39:00	34	10,00	8,40
17:40:00	34	9,99	8,44
17:41:00	34	9,99	8,44
17:42:00	34	9,99	8,47
17:43:00	34	9,99	8,47
17:44:00	34	9,98	8,50
17:45:00	34	9,98	8,50
17:46:00	34	9,98	8,50
17:47:00	34	9,97	8,53
17:48:00	34	9,96	8,56
17:49:00	34	9,96	8,56
17:50:00	34	9,96	8,56
17:51:00	34	9,96	8,60
17:52:00	34	9,96	8,60
17:53:00	34	9,95	8,63
17:54:00	34	9,95	8,63
17:55:00	34	9,94	8,66
17:56:00	34	9,94	8,66
17:57:00	34	9,93	8,70
17:58:00	34	9,93	8,73
17:59:00	34	9,93	8,73
18:00:00	34	9,93	8,73
18:01:00	34	9,92	8,76
18:02:00	34	9,92	8,76
18:03:00	34	9,92	8,76
18:04:00	34	9,91	8,80
18:05:00	34	9,90	8,83
18:06:00	34	9,90	8,83
18:07:00	34	9,90	8,86
18:08:00	34	9,90	8,86
18:09:00	34	9,90	8,86
18:10:00	34	9,89	8,90
18:11:00	34	9,89	8,90
18:12:00	34	9,88	8,93
18:13:00	34	9,88	8,96
18:14:00	34	9,88	8,96
18:15:00	34	9,87	9,00
18:16:00	34	9,87	9,00
18:17:00	34	9,86	9,03
18:18:00	34	9,86	9,03
18:19:00	34	9,85	9,07
18:20:00	34	9,85	9,07
18:21:00	34	9,84	9,10
18:22:00	34	9,84	9,10
18:23:00	34	9,84	9,10
18:24:00	34	9,84	9,14
18:25:00	34	9,84	9,14
18:26:00	34	9,83	9,17
18:27:00	34	9,83	9,17
18:28:00	34	9,82	9,21
18:29:00	34	9,82	9,21
18:30:00	34	9,81	9,24
18:31:00	34	9,81	9,24
18:32:00	34	9,81	9,24
18:33:00	34	9,81	9,28
18:34:00	34	9,81	9,28
18:35:00	34	9,80	9,31
18:36:00	34	9,80	9,31
18:37:00	34	9,79	9,35
18:38:00	34	9,79	9,35
18:39:00	34	9,79	9,39
18:40:00	34	9,79	9,39
18:41:00	34	9,78	9,42
18:42:00	34	9,78	9,42
18:43:00	34	9,78	9,42
18:44:00	34	9,77	9,46
18:45:00	34	9,77	9,46
18:46:00	34	9,76	9,49
18:47:00	34	9,76	9,49
18:48:00	34	9,76	9,49
18:49:00	34	9,75	9,53
18:50:00	34	9,75	9,53
18:51:00	34	9,75	9,57
18:52:00	34	9,75	9,57
18:53:00	34	9,75	9,57
18:54:00	34	9,74	9,60
18:55:00	34	9,74	9,60
18:56:00	34	9,73	9,64
18:57:00	34	9,73	9,64
18:58:00	34	9,72	9,68
18:59:00	34	9,72	9,68
19:00:00	34	9,72	9,68
19:01:00	34	9,72	9,72
19:02:00	34	9,72	9,72
19:03:00	34	9,71	9,75
19:04:00	34	9,71	9,75
19:05:00	34	9,71	9,75
19:06:00	34	9,70	9,79
19:07:00	34	9,70	9,79
19:08:00	34	9,69	9,83
19:09:00	34	9,69	9,83
19:10:00	34	9,69	9,87
19:11:00	34	9,69	9,87
19:12:00	34	9,68	9,91
19:13:00	34	9,68	9,91
19:14:00	34	9,67	9,94
19:15:00	34	9,67	9,94
19:16:00	34	9,66	9,98
19:17:00	34	9,66	9,98
19:18:00	34	9,66	9,98
19:19:00	34	9,66	10,02
19:20:00	34	9,66	10,02
19:21:00	34	9,66	10,02
19:22:00	34	9,65	10,06
19:23:00	34	9,65	10,06
19:24:00	34	9,64	10,10
19:25:00	34	9,64	10,10
19:26:00	34	9,63	10,14
19:27:00	34	9,63	10,14
19:28:00	34	9,63	10,14
19:29:00	34	9,63	10,18
19:30:00	34	9,63	10,18
19:31:00	34	9,63	10,18
19:32:00	34	9,62	10,22
19:33:00	34	9,62	10,22
19:34:00	34	9,61	10,26
19:35:00	34	9,61	10,26
19:36:00	34	9,60	10,30
19:37:00	34	9,60	10,30
19:38:00	34	9,60	10,30
19:39:00	34	9,60	10,34
19:40:00	34	9,60	10,34
19:41:00	34	9,60	10,34
19:42:00	34	9,59	10,38
19:43:00	34	9,59	10,38
19:44:00	34	9,58	10,42
19:45:00	34	9,58	10,42
19:46:00	34	9,58	10,42
19:47:00	34	9,58	10,42
19:48:00	34	9,57	10,46
19:49:00	34	9,57	10,46
19:50:00	34	9,57	10,46
19:51:00	34	9,57	10,50
19:52:00	34	9,57	10,50
19:53:00	34	9,56	10,54
19:54:00	34	9,56	10,54
19:55:00	34	9,56	10,54
19:56:00	34	9,55	10,58
19:57:00	34	9,55	10,58
19:58:00	34	9,54	10,62
19:59:00	34	9,54	10,62
20:00:00	34	9,54	10,62
20:01:00	34	9,54	10,66
20:02:00	34	9,54	10,66
20:03:00	34	9,54	10,66
20:04:00	34	9,53	10,71
20:05:00	34	9,53	10,71
20:06:00	34	9,53	10,71
20:07:00	34	9,53	10,71
20:08:00	34	9,52	10,75
20:09:00	35	9,51	10,79
20:10:00	35	9,51	10,79
20:11:00	35	9,51	10,83
20:12:00	35	9,51	10,83
20:13:00	35	9,51	10,83
20:14:00	35	9,50	10,87
20:15:00	35	9,50	10,87
20:16:00	35	9,49	10,92
20:17:00	34	9,49	10,92
20:18:00	34	9,49	10,92
20:19:00	34	9,49	10,92
20:20:00	34	9,48	10,96
20:21:00	34	9,48	10,96
20:22:00	35	9,48	10,96
20:23:00	34	9,48	11,00
20:24:00	35	9,48	11,00
20:25:00	35	9,47	11,05
20:26:00	34	9,47	11,05
20:27:00	34	9,47	11,05
20:28:00	34	9,47	11,05
20:29:00	34	9,46	11,09
20:30:00	34	9,46	11,09
20:31:00	34	9,46	11,09
20:32:00	34	9,45	11,13
20:33:00	34	9,45	11,13
20:34:00	35	9,45	11,18
20:35:00	34	9,45	11,18
20:36:00	34	9,45	11,18
20:37:00	34	9,45	11,18
20:38:00	34	9,44	11,22
20:39:00	34	9,44	11,22
20:40:00	34	9,43	11,26
20:41:00	35	9,43	11,26
20:42:00	34	9,43	11,26
20:43:00	34	9,43	11,31
20:44:00	34	9,43	11,31
20:45:00	34	9,43	11,31
20:46:00	34	9,43	11,31
20:47:00	34	9,42	11,35
20:48:00	34	9,42	11,35
20:49:00	34	9,42	11,35
20:50:00	34	9,41	11,40
20:51:00	35	9,41	11,40
20:52:00	34	9,41	11,40
20:53:00	34	9,40	11,44
20:54:00	34	9,40	11,44
20:55:00	34	9,40	11,44
20:56:00	35	9,39	11,49
20:57:00	34	9,39	11,49
20:58:00	34	9,39	11,49
20:59:00	34	9,39	11,53
21:00:00	35	9,39	11,53
21:01:00	34	9,39	11,53
21:02:00	34	9,38	11,58
21:03:00	34	9,38	11,58
21:04:00	34	9,38	11,58
21:05:00	34	9,38	11,58
21:06:00	35	9,37	11,62
21:07:00	35	9,37	11,62
21:08:00	35	9,37	11,62
21:09:00	35	9,37	11,62
21:10:00	35	9,36	11,67
21:11:00	35	9,36	11,72
21:12:00	35	9,35	11,76
21:13:00	35	9,35	11,76
21:14:00	35	9,35	11,76
21:15:00	35	9,34	11,81
21:16:00	34	9,34	11,81
21:17:00	35	9,34	11,81
21:18:00	34	9,34	11,86
21:19:00	35	9,34	11,86
21:20:00	35	9,34	11,86
21:21:00	35	9,34	11,86
21:22:00	35	9,33	11,90
21:23:00	35	9,33	11,90
21:24:00	35	9,33	11,90
21:25:00	35	9,32	11,95
21:26:00	35	9,32	11,95
21:27:00	35	9,32	11,95
21:28:00	35	9,32	11,95
21:29:00	35	9,31	12,00
21:30:00	35	9,31	12,00
21:31:00	34	9,31	12,00
21:32:00	35	9,30	12,05
21:33:00	34	9,30	12,05
21:34:00	35	9,30	12,05
21:35:00	35	9,30	12,09
21:36:00	35	9,30	12,09
21:37:00	35	9,30	12,09
21:38:00	34	9,30	12,09
21:39:00	34	9,29	12,14
21:40:00	35	9,29	12,14
21:41:00	34	9,29	12,14
21:42:00	35	9,29	12,14
21:43:00	35	9,28	12,19
21:44:00	34	9,28	12,19
21:45:00	35	9,28	12,19
21:46:00	35	9,27	12,24
21:47:00	35	9,27	12,24
21:48:00	35	9,27	12,24
21:49:00	35	9,27	12,29
21:50:00	35	9,27	12,29
21:51:00	34	9,27	12,29
21:52:00	34	9,27	12,29
21:53:00	35	9,26	12,34
21:54:00	34	9,26	12,34
21:55:00	35	9,26	12,34
21:56:00	34	9,26	12,34
21:57:00	34	9,25	12,39
21:58:00	35	9,25	12,39
21:59:00	35	9,25	12,39
22:00:00	35	9,25	12,39
22:01:00	35	9,24	12,43
22:02:00	35	9,24	12,43
22:03:00	35	9,24	12,43
22:04:00	34	9,24	12,43
22:05:00	34	9,24	12,43
22:06:00	35	9,24	12,48
22:07:00	35	9,24	12,48
22:08:00	34	9,24	12,48
22:09:00	34	9,24	12,48
22:10:00	35	9,24	12,48
22:11:00	35	9,24	12,48
22:12:00	35	9,23	12,53
22:13:00	35	9,22	12,58
22:14:00	35	9,22	12,58
22:15:00	35	9,21	12,63
22:16:00	35	9,21	12,63
22:17:00	35	9,21	12,63
22:18:00	35	9,21	12,68
22:19:00	35	9,21	12,68
22:20:00	35	9,21	12,68
22:21:00	35	9,21	12,68
22:22:00	35	9,20	12,74
22:23:00	35	9,20	12,74
22:24:00	34	9,20	12,74
22:25:00	35	9,19	12,79
22:26:00	34	9,19	12,79
22:27:00	35	9,19	12,79
22:28:00	34	9,19	12,79
22:29:00	35	9,19	12,79
22:30:00	34	9,18	12,84
22:31:00	34	9,18	12,84
22:32:00	35	9,18	12,84
22:33:00	34	9,18	12,84
22:34:00	35	9,18	12,89
22:35:00	35	9,18	12,89
22:36:00	35	9,18	12,89
22:37:00	34	9,17	12,94
22:38:00	35	9,17	12,94
22:39:00	34	9,17	12,94
22:40:00	34	9,17	12,94
22:41:00	36	9,16	12,99
22:42:00	35	9,16	12,99
22:43:00	35	9,16	12,99
22:44:00	34	9,16	12,99
22:45:00	33	9,15	13,05
22:46:00	33	9,15	13,05
22:47:00	33	9,15	13,05
22:48:00	32	9,15	13,05
22:49:00	32	9,15	13,10
22:50:00	31	9,15	13,10
22:51:00	31	9,14	13,15
22:52:00	31	9,14	13,15
22:53:00	31	9,14	13,15
22:54:00	31	9,13	13,20
22:55:00	31	9,13	13,20
22:56:00	31	9,13	13,20
22:57:00	30	9,13	13,20
22:58:00	31	9,13	13,26
22:59:00	32	9,13	13,26
23:00:00	31	9,13	13,26
23:01:00	31	9,13	13,26
23:02:00	31	9,13	13,26
23:03:00	31	9,13	13,26
23:04:00	31	9,13	13,26
23:05:00	31	9,12	13,31
23:06:00	31	9,12	13,31
23:07:00	31	9,11	13,36
23:08:00	31	9,11	13,36
23:09:00	31	9,10	13,42
23:10:00	31	9,10	13,42
23:11:00	31	9,10	13,42
23:12:00	31	9,10	13,42
23:13:00	31	9,10	13,42
23:14:00	30	9,09	13,47
23:15:00	31	9,09	13,47
23:16:00	31	9,09	13,47
23:17:00	31	9,09	13,47
23:18:00	31	9,09	13,47
23:19:00	31	9,09	13,47
23:20:00	30	9,09	13,53
23:21:00	31	9,09	13,53
23:22:00	31	9,09	13,53
23:23:00	31	9,09	13,53
23:24:00	31	9,09	13,53
23:25:00	31	9,09	13,53
23:26:00	31	9,09	13,53
23:27:00	31	9,09	13,53
23:28:00	31	9,09	13,53
23:29:00	31	9,08	13,58
23:30:00	31	9,08	13,58
23:31:00	31	9,08	13,58
23:32:00	31	9,08	13,58
23:33:00	31	9,08	13,58
23:34:00	31	9,08	13,58
23:35:00	31	9,07	13,64
23:36:00	31	9,07	13,64
23:37:00	31	9,07	13,64
23:38:00	32	9,07	13,64
23:39:00	32	9,07	13,64
23:40:00	32	9,06	13,69
23:41:00	32	9,06	13,69
23:42:00	32	9,06	13,69
23:43:00	32	9,06	13,69
23:44:00	32	9,06	13,69
23:45:00	32	9,06	13,69
23:46:00	32	9,06	13,75
23:47:00	32	9,06	13,75
23:48:00	32	9,06	13,75
23:49:00	32	9,06	13,75
23:50:00	32	9,06	13,75
23:51:00	32	9,06	13,75
23:52:00	32	9,06	13,75
23:53:00	32	9,06	13,75
23:54:00	32	9,05	13,80
23:55:00	32	9,05	13,80
23:56:00	32	9,05	13,80
23:57:00	32	9,05	13,80
23:58:00	32	9,05	13,80
23:59:00	32	9,05	13,80
24:00:00	33	9,04	13,86
24:01:00	33	9,04	13,86
24:02:00	33	9,04	13,86
24:03:00	33	9,04	13,86
24:04:00	33	9,04	13,86
24:05:00	33	9,04	13,86
24:06:00	33	9,04	13,86
24:07:00	33	9,04	13,91
24:08:00	33	9,04	13,91
24:09:00	33	9,04	13,91
24:10:00	33	9,04	13,91
24:11:00	33	9,04	13,91
24:12:00	33	9,04	13,91
24:13:00	33	9,03	13,97
24:14:00	33	9,03	13,97
24:15:00	33	9,03	13,97
24:16:00	33	9,03	13,97
24:17:00	33	9,03	13,97
24:18:00	33	9,03	13,97
24:19:00	33	9,02	14,03
24:20:00	33	9,02	14,03
24:21:00	33	9,02	14,03
24:22:00	33	9,02	14,03
24:23:00	33	9,01	14,08
24:24:00	33	9,01	14,08
24:25:00	33	9,01	14,08
24:26:00	33	9,01	14,08
24:27:00	33	9,01	14,08
24:28:00	33	9,01	14,08
24:29:00	33	9,01	14,08
24:30:00	33	9,00	14,14
24:31:00	33	9,00	14,14
24:32:00	33	9,00	14,14
24:33:00	33	9,00	14,14
24:34:00	33	9,00	14,14
24:35:00	33	9,00	14,14
24:36:00	33	9,00	14,20
24:37:00	33	9,00	14,20
24:38:00	33	9,00	14,20
24:39:00	33	9,00	14,20
24:40:00	34	9,00	14,20
24:41:00	33	8,99	14,26
24:42:00	34	8,99	14,26
24:43:00	34	8,99	14,26
24:44:00	34	8,99	14,26
24:45:00	34	8,99	14,26
24:46:00	33	8,99	14,26
24:47:00	34	8,99	14,26
24:48:00	33	8,98	14,31
24:49:00	34	8,98	14,31
24:50:00	34	8,98	14,31
24:51:00	34	8,98	14,31
24:52:00	34	8,98	14,31
24:53:00	34	8,98	14,31
24:54:00	34	8,98	14,31
24:55:00	34	8,97	14,37
24:56:00	34	8,97	14,37
24:57:00	34	8,97	14,37
24:58:00	34	8,97	14,37
24:59:00	34	8,97	14,37
25:00:00	34	8,97	14,37
25:01:00	34	8,97	14,37
25:02:00	34	8,97	14,43
25:03:00	34	8,97	14,43
25:04:00	34	8,97	14,43
25:05:00	34	8,97	14,43
25:06:00	34	8,97	14,43
25:07:00	34	8,96	14,49
25:08:00	34	8,96	14,49
25:09:00	34	8,96	14,49
25:10:00	34	8,96	14,49
25:11:00	34	8,96	14,49
25:12:00	34	8,96	14,49
25:13:00	34	8,96	14,49
25:14:00	34	8,95	14,55
25:15:00	34	8,95	14,55
25:16:00	34	8,95	14,55
25:17:00	34	8,95	14,55
25:18:00	34	8,95	14,55
25:19:00	34	8,95	14,55
25:20:00	34	8,95	14,61
25:21:00	34	8,95	14,61
25:22:00	34	8,95	14,61
25:23:00	34	8,95	14,61
25:24:00	34	8,95	14,61
25:25:00	35	8,95	14,61
25:26:00	35	8,95	14,61
25:27:00	34	8,94	14,67
25:28:00	34	8,94	14,67
25:29:00	34	8,94	14,67
25:30:00	34	8,94	14,67
25:31:00	34	8,93	14,73
25:32:00	34	8,93	14,73
25:33:00	34	8,93	14,73
25:34:00	34	8,93	14,73
25:35:00	34	8,93	14,73
25:36:00	34	8,93	14,73
25:37:00	34	8,93	14,73
25:38:00	35	8,92	14,79
25:39:00	34	8,92	14,79
25:40:00	35	8,92	14,79
25:41:00	34	8,92	14,79
25:42:00	34	8,91	14,85
25:43:00	35	8,91	14,85
25:44:00	35	8,91	14,85
25:45:00	34	8,91	14,85
25:46:00	34	8,91	14,85
25:47:00	34	8,91	14,85
25:48:00	34	8,91	14,85
25:49:00	34	8,91	14,85
25:50:00	34	8,91	14,91
25:51:00	34	8,91	14,91
25:52:00	35	8,91	14,91
25:53:00	35	8,91	14,91
25:54:00	35	8,91	14,91
25:55:00	35	8,91	14,91
25:56:00	35	8,90	14,97
25:57:00	35	8,90	14,97
25:58:00	35	8,90	14,97
25:59:00	35	8,90	14,97
26:00:00	35	8,90	14,97
26:01:00	35	8,90	14,97
26:02:00	35	8,90	14,97
26:03:00	35	8,89	15,03
26:04:00	35	8,89	15,03
26:05:00	35	8,89	15,03
26:06:00	35	8,89	15,03
26:07:00	35	8,89	15,03
26:08:00	35	8,89	15,03
26:09:00	35	8,89	15,03
26:10:00	35	8,88	15,10
26:11:00	35	8,88	15,10
26:12:00	35	8,88	15,10
26:13:00	35	8,88	15,10
26:14:00	35	8,88	15,10
26:15:00	35	8,88	15,10
26:16:00	34	8,88	15,16
26:17:00	35	8,88	15,16
26:18:00	35	8,88	15,16
26:19:00	35	8,88	15,16
26:20:00	34	8,88	15,16
26:21:00	35	8,88	15,16
26:22:00	35	8,88	15,16
26:23:00	35	8,87	15,22
26:24:00	35	8,87	15,22
26:25:00	35	8,87	15,22
26:26:00	35	8,87	15,22
26:27:00	35	8,87	15,22
26:28:00	35	8,87	15,22
26:29:00	35	8,87	15,22
26:30:00	35	8,87	15,22
26:31:00	35	8,86	15,28
26:32:00	35	8,86	15,28
26:33:00	35	8,86	15,28
26:34:00	35	8,86	15,28
26:35:00	35	8,86	15,28
26:36:00	35	8,86	15,35
26:37:00	35	8,86	15,35
26:38:00	35	8,86	15,35
26:39:00	35	8,86	15,35
26:40:00	35	8,86	15,35
26:41:00	35	8,85	15,41
26:42:00	35	8,85	15,41
26:43:00	35	8,85	15,41
26:44:00	35	8,85	15,41
26:45:00	35	8,85	15,41
26:46:00	35	8,85	15,41
26:47:00	35	8,85	15,41
26:48:00	35	8,85	15,41
26:49:00	35	8,85	15,41
26:50:00	35	8,84	15,47
26:51:00	35	8,84	15,47
26:52:00	35	8,84	15,47
26:53:00	35	8,84	15,47
26:54:00	35	8,83	15,54
26:55:00	35	8,83	15,54
26:56:00	35	8,83	15,54
26:57:00	35	8,83	15,54
26:58:00	35	8,83	15,54
26:59:00	35	8,82	15,60
27:00:00	35	8,82	15,60
27:01:00	35	8,82	15,60
27:02:00	35	8,82	15,60
27:03:00	35	8,82	15,60
27:04:00	35	8,82	15,60
27:05:00	35	8,82	15,60
27:06:00	35	8,82	15,60
27:07:00	35	8,82	15,66
27:08:00	35	8,82	15,66
27:09:00	35	8,82	15,66
27:10:00	35	8,82	15,66
27:11:00	35	8,82	15,66
27:12:00	35	8,82	15,66
27:13:00	35	8,81	15,73
27:14:00	35	8,81	15,73
27:15:00	35	8,81	15,73
27:16:00	35	8,81	15,73
27:17:00	35	8,81	15,73
27:18:00	35	8,81	15,73
27:19:00	35	8,81	15,73
27:20:00	35	8,81	15,73
27:21:00	35	8,81	15,73
27:22:00	35	8,80	15,79
27:23:00	35	8,81	15,73
27:24:00	35	8,81	15,73
27:25:00	35	8,80	15,79
27:26:00	35	8,80	15,79
27:27:00	35	8,80	15,79
27:28:00	35	8,79	15,86
27:29:00	35	8,80	15,79
27:30:00	35	8,79	15,86
27:31:00	35	8,79	15,86
27:32:00	35	8,79	15,86
27:33:00	35	8,79	15,86
27:34:00	35	8,79	15,86
27:35:00	35	8,79	15,86
27:36:00	35	8,79	15,86
27:37:00	35	8,79	15,86
27:38:00	35	8,79	15,86
27:39:00	35	8,79	15,86
27:40:00	35	8,79	15,93
27:41:00	36	8,79	15,86
27:42:00	35	8,79	15,86
27:43:00	35	8,79	15,93
27:44:00	35	8,79	15,93
27:45:00	35	8,79	15,93
27:46:00	35	8,78	15,99
27:47:00	35	8,78	15,99
27:48:00	35	8,78	15,99
27:49:00	35	8,78	15,99
27:50:00	35	8,77	16,06
27:51:00	35	8,77	16,06
27:52:00	35	8,77	16,06
27:53:00	36	8,77	16,06
27:54:00	35	8,77	16,06
27:55:00	35	8,77	16,06
27:56:00	36	8,76	16,12
27:57:00	35	8,76	16,12
27:58:00	35	8,76	16,12
27:59:00	36	8,76	16,12
28:00:00	35	8,76	16,12
28:01:00	36	8,76	16,12
28:02:00	35	8,76	16,12
28:03:00	35	8,76	16,12
28:04:00	35	8,76	16,19
28:05:00	35	8,76	16,12
28:06:00	35	8,76	16,19
28:07:00	35	8,76	16,19
28:08:00	35	8,76	16,19
28:09:00	35	8,76	16,19
28:10:00	35	8,76	16,19
28:11:00	35	8,76	16,19
28:12:00	35	8,76	16,19
28:13:00	35	8,75	16,26
28:14:00	36	8,76	16,19
28:15:00	36	8,75	16,26
28:16:00	35	8,75	16,26
28:17:00	35	8,75	16,26
28:18:00	35	8,75	16,26
28:19:00	35	8,74	16,33
28:20:00	35	8,75	16,26
28:21:00	35	8,75	16,26
28:22:00	35	8,74	16,33
28:23:00	35	8,74	16,33
28:24:00	35	8,74	16,33
28:25:00	36	8,74	16,33
28:26:00	35	8,74	16,33
28:27:00	36	8,74	16,33
28:28:00	35	8,74	16,33
28:29:00	36	8,73	16,39
28:30:00	35	8,74	16,33
28:31:00	35	8,73	16,39
28:32:00	35	8,73	16,39
28:33:00	35	8,73	16,39
28:34:00	35	8,73	16,39
