Repository: ProgWizer/parser

File: project-root/data/Data Acquisition/Data Acquisition/2009 year (240)/UCA R Research 1680-90%G+10%MKU-85+0.05%bwocR-7 (65-25C).txt
--Test Summary--
Full Path and File Name	
Instrument Name	4262R
Instrument Type	Model 4262 Twin Cell UCA
Instrument Serial Number	111R
Test Start Date	26.01.2009
Test Start Time	10:45:55
Test Stop Date	
Test Stop Time	
Test Length	
Final Sample Time Offset	
Controller Schedule Name	
Sampling Period	60 seconds
Comments	
Information	WellID	
Information	Customer	
Information	CementClass	
Information	CementMfr	
Information	Additives	
Information	Density	
Information	BHCT	
Information	BHST	
Information	FluidLoss	
Information	JobType	
Calculated Value	CS_50	10:46:00
Calculated Value	CS_500	N/A
Calculated Value	CS_Time8h	0,23 MPa
Calculated Value	CS_Time16h	0,69 MPa
Calculated Value	CS_Time24h	1,60 MPa
Calculated Value	CS_Time48h	N/A
Calculated Value	CS_Time72h	N/A
Calculated Curve	Compressive Strength	Compressive strength type A (less than 14 lb/gal)
Initial Temperature (°C)	24 °C
Initial Transit Time (microsec/in)	18,12 microsec/in
Initial Compressive Strength (MPa)	0,00 MPa
--Data--
Time (HH:MM:SS)	Temperature (°C)	Transit Time (microsec/in)	Compressive Strength (MPa)
0:00:00	24	18,12	0,00
0:01:00	24	18,14	0,00
0:02:00	25	18,13	0,00
0:03:00	25	18,15	0,00
0:04:00	25	19,18	0,00
0:05:00	25	19,19	0,00
0:06:00	25	19,20	0,00
0:07:00	25	19,20	0,00
0:08:00	25	19,20	0,00
0:09:00	25	19,19	0,00
0:10:00	25	19,18	0,00
0:11:00	25	19,18	0,00
0:12:00	25	19,17	0,00
0:13:00	25	19,16	0,00
0:14:00	25	19,17	0,00
0:15:00	25	19,17	0,00
0:16:00	25	19,17	0,00
0:17:00	25	19,19	0,00
0:18:00	25	19,19	0,00
0:19:00	25	19,20	0,00
0:20:00	25	19,20	0,00
0:21:00	25	19,20	0,00
0:22:00	25	19,20	0,00
0:23:00	25	19,19	0,00
0:24:00	25	19,19	0,00
0:25:00	25	19,18	0,00
0:26:00	25	19,17	0,00
0:27:00	25	19,17	0,00
0:28:00	25	19,17	0,00
0:29:00	25	19,17	0,00
0:30:00	25	19,17	0,00
0:31:00	25	19,17	0,00
0:32:00	25	19,17	0,00
0:33:00	25	19,18	0,00
0:34:00	25	19,18	0,00
0:35:00	25	19,20	0,00
0:36:00	25	19,18	0,00
0:37:00	25	19,19	0,00
0:38:00	25	19,19	0,00
0:39:00	25	19,19	0,00
0:40:00	25	19,19	0,00
0:41:00	26	19,20	0,00
0:42:00	26	19,17	0,00
0:43:00	26	19,18	0,00
0:44:00	26	19,18	0,00
0:45:00	25	19,19	0,00
0:46:00	26	19,18	0,00
0:47:00	26	19,18	0,00
0:48:00	26	19,18	0,00
0:49:00	26	19,17	0,00
0:50:00	26	19,17	0,00
0:51:00	26	19,17	0,00
0:52:00	26	19,17	0,00
0:53:00	26	19,17	0,00
0:54:00	26	19,17	0,00
0:55:00	27	19,17	0,00
0:56:00	29	19,17	0,00
0:57:00	32	19,17	0,00
0:58:00	36	19,16	0,00
0:59:00	39	19,14	0,00
1:00:00	41	19,11	0,00
1:01:00	43	19,08	0,00
1:02:00	44	19,04	0,00
1:03:00	45	19,02	0,00
1:04:00	46	18,98	0,00
1:05:00	47	18,95	0,00
1:06:00	49	18,93	0,00
1:07:00	49	18,90	0,00
1:08:00	50	18,87	0,00
1:09:00	51	18,85	0,00
1:10:00	51	18,82	0,00
1:11:00	52	18,81	0,00
1:12:00	53	18,79	0,00
1:13:00	53	18,78	0,00
1:14:00	53	18,78	0,00
1:15:00	53	18,75	0,00
1:16:00	53	18,75	0,00
1:17:00	53	18,73	0,00
1:18:00	53	18,74	0,00
1:19:00	53	18,72	0,00
1:20:00	54	18,72	0,00
1:21:00	53	18,72	0,00
1:22:00	54	18,71	0,00
1:23:00	54	18,71	0,00
1:24:00	54	18,71	0,00
1:25:00	54	18,71	0,00
1:26:00	54	18,71	0,00
1:27:00	54	18,71	0,00
1:28:00	54	18,72	0,00
1:29:00	55	18,71	0,00
1:30:00	55	18,71	0,00
1:31:00	56	18,69	0,00
1:32:00	56	18,70	0,00
1:33:00	56	18,70	0,00
1:34:00	57	18,71	0,00
1:35:00	56	18,71	0,00
1:36:00	57	18,71	0,00
1:37:00	57	18,72	0,00
1:38:00	57	18,72	0,00
1:39:00	58	18,71	0,00
1:40:00	59	18,72	0,00
1:41:00	59	18,72	0,00
1:42:00	59	18,72	0,00
1:43:00	59	18,71	0,00
1:44:00	60	16,81	0,34
1:45:00	60	16,81	0,34
1:46:00	61	16,81	0,34
1:47:00	61	16,82	0,33
1:48:00	61	16,84	0,33
1:49:00	61		
1:50:00	62	16,85	0,32
1:51:00	62	16,83	0,33
1:52:00	62	16,83	0,33
1:53:00	63	16,86	0,32
1:54:00	63	16,85	0,32
1:55:00	63	16,85	0,32
1:56:00	64	16,84	0,33
1:57:00	64	16,89	0,31
1:58:00	65	16,87	0,32
1:59:00	65	16,88	0,32
2:00:00	65	16,89	0,31
2:01:00	64	16,88	0,32
2:02:00	64	16,89	0,31
2:03:00	64	16,89	0,31
2:04:00	64	16,89	0,31
2:05:00	65	16,88	0,32
2:06:00	64	16,89	0,31
2:07:00	64	16,89	0,31
2:08:00	64	16,89	0,31
2:09:00	64	16,89	0,31
2:10:00	64	16,90	0,31
2:11:00	64	16,92	0,30
2:12:00	63	16,91	0,31
2:13:00	63	16,91	0,31
2:14:00	63	16,92	0,30
2:15:00	63		
2:16:00	63	16,91	0,31
2:17:00	62	16,92	0,30
2:18:00	62	16,92	0,30
2:19:00	62	16,91	0,31
2:20:00	62	16,92	0,30
2:21:00	62	16,95	0,29
2:22:00	62	16,97	0,29
2:23:00	62	16,94	0,30
2:24:00	61	16,93	0,30
2:25:00	61	16,94	0,30
2:26:00	61	16,93	0,30
2:27:00	61	16,95	0,29
2:28:00	61	16,95	0,29
2:29:00	61	16,98	0,29
2:30:00	60	16,95	0,29
2:31:00	61	16,98	0,28
2:32:00	60	16,98	0,29
2:33:00	60	16,98	0,29
2:34:00	60	16,98	0,29
2:35:00	60	16,98	0,29
2:36:00	60	16,97	0,29
2:37:00	60	16,97	0,29
2:38:00	59	16,98	0,28
2:39:00	59	16,98	0,29
2:40:00	59	16,99	0,28
2:41:00	59	16,98	0,28
2:42:00	58	17,00	0,28
2:43:00	58	17,00	0,28
2:44:00	58	16,99	0,28
2:45:00	58	17,00	0,28
2:46:00	58	16,99	0,28
2:47:00	58	17,01	0,27
2:48:00	58	17,01	0,27
2:49:00	58	17,02	0,27
2:50:00	57		
2:51:00	57	17,02	0,27
2:52:00	57	17,03	0,27
2:53:00	57	17,02	0,27
2:54:00	56	17,04	0,27
2:55:00	56	17,04	0,27
2:56:00	57	17,04	0,27
2:57:00	56	17,04	0,27
2:58:00	56	17,03	0,27
2:59:00	56	17,05	0,26
3:00:00	56	17,05	0,26
3:01:00	55	17,04	0,27
3:02:00	55	17,06	0,26
3:03:00	55	17,07	0,26
3:04:00	55	17,05	0,26
3:05:00	55	17,06	0,26
3:06:00	55	17,07	0,26
3:07:00	55	17,06	0,26
3:08:00	55	17,07	0,26
3:09:00	54	17,07	0,26
3:10:00	54	17,08	0,26
3:11:00	54	17,08	0,26
3:12:00	54	17,07	0,26
3:13:00	54	17,07	0,26
3:14:00	53	17,09	0,25
3:15:00	53	17,08	0,26
3:16:00	53	17,09	0,25
3:17:00	53	17,08	0,26
3:18:00	53	17,09	0,25
3:19:00	53	17,10	0,25
3:20:00	53	17,08	0,26
3:21:00	53	17,10	0,25
3:22:00	52	17,10	0,25
3:23:00	52	17,10	0,25
3:24:00	52	17,10	0,25
3:25:00	52	17,10	0,25
3:26:00	51	17,10	0,25
3:27:00	51	17,10	0,25
3:28:00	51	17,10	0,25
3:29:00	51	17,10	0,25
3:30:00	50	17,10	0,25
3:31:00	50	17,10	0,25
3:32:00	50	17,10	0,25
3:33:00	50	17,12	0,24
3:34:00	50	17,11	0,25
3:35:00	51	17,11	0,25
3:36:00	50	17,11	0,25
3:37:00	50	17,12	0,24
3:38:00	50	17,12	0,24
3:39:00	50	17,12	0,24
3:40:00	50	17,12	0,24
3:41:00	49	17,13	0,24
3:42:00	49	17,13	0,24
3:43:00	49	17,13	0,24
3:44:00	48	17,13	0,24
3:45:00	48	17,14	0,24
3:46:00	48	17,13	0,24
3:47:00	48	17,13	0,24
3:48:00	48	17,14	0,24
3:49:00	48	17,13	0,24
3:50:00	48	17,14	0,24
3:51:00	48	17,14	0,24
3:52:00	48	17,14	0,24
3:53:00	48	17,15	0,24
3:54:00	47	17,15	0,24
3:55:00	47	17,15	0,24
3:56:00	47	17,14	0,24
3:57:00	47	17,15	0,24
3:58:00	47	17,16	0,23
3:59:00	46	17,15	0,24
4:00:00	46	17,15	0,24
4:01:00	46	17,16	0,23
4:02:00	46	17,16	0,23
4:03:00	46	17,16	0,23
4:04:00	45	17,16	0,23
4:05:00	45	17,16	0,23
4:06:00	45	17,16	0,23
4:07:00	45	17,16	0,23
4:08:00	45	17,16	0,23
4:09:00	44	17,17	0,23
4:10:00	44	17,17	0,23
4:11:00	44	17,17	0,23
4:12:00	44	17,18	0,23
4:13:00	44	17,19	0,23
4:14:00	44	17,19	0,22
4:15:00	43	17,19	0,22
4:16:00	43	17,19	0,22
4:17:00	43	17,19	0,22
4:18:00	43	17,20	0,22
4:19:00	43	17,20	0,22
4:20:00	42	17,21	0,22
4:21:00	42	17,20	0,22
4:22:00	43	17,22	0,22
4:23:00	42	17,22	0,22
4:24:00	42	17,22	0,22
4:25:00	42	17,22	0,22
4:26:00	42	17,22	0,22
4:27:00	41	17,22	0,22
4:28:00	41	17,22	0,22
4:29:00	41	17,23	0,21
4:30:00	41	17,23	0,21
4:31:00	41	17,24	0,21
4:32:00	41	17,24	0,21
4:33:00	41	17,24	0,21
4:34:00	40	17,24	0,21
4:35:00	40	17,25	0,21
4:36:00	40	17,25	0,21
4:37:00	40	17,25	0,21
4:38:00	39	17,25	0,21
4:39:00	40	17,25	0,21
4:40:00	40	17,26	0,20
4:41:00	39	17,25	0,21
4:42:00	39	17,25	0,21
4:43:00	39	17,26	0,20
4:44:00	39	17,26	0,20
4:45:00	39	17,26	0,20
4:46:00	39	17,27	0,20
4:47:00	39	17,27	0,20
4:48:00	39	17,27	0,20
4:49:00	38	17,27	0,20
4:50:00	38	17,27	0,20
4:51:00	38	17,27	0,20
4:52:00	38	17,28	0,20
4:53:00	38	17,27	0,20
4:54:00	38	17,28	0,20
4:55:00	38	17,28	0,20
4:56:00	38	17,28	0,20
4:57:00	38	17,27	0,20
4:58:00	37	17,28	0,20
4:59:00	37	17,28	0,20
5:00:00	37	17,27	0,20
5:01:00	37	17,28	0,20
5:02:00	37	17,28	0,20
5:03:00	37	17,28	0,20
5:04:00	37	17,28	0,20
5:05:00	37	17,28	0,20
5:06:00	37	17,28	0,20
5:07:00	36	17,28	0,20
5:08:00	37	17,28	0,20
5:09:00	36	17,28	0,20
5:10:00	36	17,28	0,20
5:11:00	36	17,28	0,20
5:12:00	36	17,28	0,20
5:13:00	36	17,28	0,20
5:14:00	36	17,28	0,20
5:15:00	36	17,28	0,20
5:16:00	36	17,28	0,20
5:17:00	36	17,28	0,20
5:18:00	35	17,28	0,20
5:19:00	35	17,28	0,20
5:20:00	35	17,28	0,20
5:21:00	35	17,28	0,20
5:22:00	35	17,28	0,20
5:23:00	35	17,28	0,20
5:24:00	35	17,28	0,20
5:25:00	35	17,28	0,20
5:26:00	35	17,28	0,20
5:27:00	35	17,28	0,20
5:28:00	34	17,28	0,20
5:29:00	35	17,28	0,20
5:30:00	34	17,28	0,20
5:31:00	34	17,28	0,20
5:32:00	34	17,28	0,20
5:33:00	34	17,28	0,20
5:34:00	34	17,28	0,20
5:35:00	34	17,28	0,20
5:36:00	34	17,29	0,20
5:37:00	34	17,28	0,20
5:38:00	34	17,28	0,20
5:39:00	34	17,28	0,20
5:40:00	34	17,29	0,20
5:41:00	34	17,28	0,20
5:42:00	34	17,28	0,20
5:43:00	34	17,29	0,20
5:44:00	34	17,29	0,20
5:45:00	34	17,28	0,20
5:46:00	33	17,29	0,20
5:47:00	33	17,29	0,20
5:48:00	33	17,29	0,20
5:49:00	33	17,29	0,20
5:50:00	33	17,29	0,20
5:51:00	33	17,29	0,20
5:52:00	33	17,29	0,20
5:53:00	33	17,29	0,20
5:54:00	33	17,29	0,20
5:55:00	32	17,29	0,20
5:56:00	33	17,29	0,20
5:57:00	32	17,29	0,20
5:58:00	33	17,29	0,20
5:59:00	33	17,30	0,19
6:00:00	32	17,29	0,20
6:01:00	32	17,30	0,19
6:02:00	32	17,30	0,19
6:03:00	32	17,30	0,19
6:04:00	32	17,30	0,19
6:05:00	32	17,30	0,19
6:06:00	32	17,30	0,19
6:07:00	32	17,30	0,19
6:08:00	32	17,31	0,19
6:09:00	32	17,30	0,19
6:10:00	32	17,30	0,19
6:11:00	32	17,30	0,19
6:12:00	32	17,30	0,19
6:13:00	32	17,30	0,19
6:14:00	32	17,31	0,19
6:15:00	32	17,30	0,19
6:16:00	32	17,30	0,19
6:17:00	32	17,30	0,19
6:18:00	32	17,30	0,19
6:19:00	32	17,30	0,19
6:20:00	31	17,30	0,19
6:21:00	32	17,30	0,19
6:22:00	32	17,30	0,19
6:23:00	31	17,30	0,19
6:24:00	31	17,30	0,19
6:25:00	32	17,30	0,19
6:26:00	31	17,30	0,19
6:27:00	31	17,30	0,19
6:28:00	32	17,30	0,19
6:29:00	31	17,29	0,20
6:30:00	31	17,29	0,20
6:31:00	31	17,29	0,20
6:32:00	31	17,29	0,20
6:33:00	31	17,29	0,20
6:34:00	31	17,29	0,20
6:35:00	31	17,28	0,20
6:36:00	31	17,28	0,20
6:37:00	31	17,28	0,20
6:38:00	31	17,28	0,20
6:39:00	31	17,28	0,20
6:40:00	31	17,28	0,20
6:41:00	31	17,28	0,20
6:42:00	30	17,28	0,20
6:43:00	31	17,28	0,20
6:44:00	31	17,28	0,20
6:45:00	31	17,28	0,20
6:46:00	30	17,28	0,20
6:47:00	31	17,28	0,20
6:48:00	30	17,27	0,20
6:49:00	30	17,28	0,20
6:50:00	30	17,28	0,20
6:51:00	30	17,27	0,20
6:52:00	30	17,26	0,20
6:53:00	30	17,26	0,20
6:54:00	31	17,26	0,20
6:55:00	30	17,26	0,20
6:56:00	30	17,26	0,20
6:57:00	30	17,26	0,20
6:58:00	30	17,25	0,21
6:59:00	30	17,25	0,21
7:00:00	30	17,25	0,21
7:01:00	30	17,25	0,21
7:02:00	30	17,25	0,21
7:03:00	30	17,25	0,21
7:04:00	30	17,25	0,21
7:05:00	30	17,25	0,21
7:06:00	30	17,25	0,21
7:07:00	30	17,25	0,21
7:08:00	30	17,24	0,21
7:09:00	30	17,25	0,21
7:10:00	30	17,24	0,21
7:11:00	30	17,24	0,21
7:12:00	30	17,24	0,21
7:13:00	30	17,24	0,21
7:14:00	30	17,23	0,21
7:15:00	29	17,23	0,21
7:16:00	30	17,23	0,21
7:17:00	30	17,23	0,21
7:18:00	30	17,23	0,21
7:19:00	30	17,22	0,22
7:20:00	30	17,22	0,22
7:21:00	30	17,22	0,22
7:22:00	30	17,22	0,22
7:23:00	30	17,22	0,22
7:24:00	30	17,22	0,22
7:25:00	30	17,22	0,22
7:26:00	30	17,22	0,22
7:27:00	30	17,22	0,22
7:28:00	30	17,22	0,22
7:29:00	30	17,21	0,22
7:30:00	29	17,21	0,22
7:31:00	30	17,21	0,22
7:32:00	30	17,21	0,22
7:33:00	29	17,21	0,22
7:34:00	30	17,21	0,22
7:35:00	30	17,20	0,22
7:36:00	30	17,20	0,22
7:37:00	30	17,20	0,22
7:38:00	30	17,20	0,22
7:39:00	30	17,20	0,22
7:40:00	29	17,20	0,22
7:41:00	29	17,19	0,22
7:42:00	30	17,19	0,22
7:43:00	30	17,19	0,22
7:44:00	29	17,19	0,22
7:45:00	29	17,19	0,22
7:46:00	29	17,19	0,23
7:47:00	30	17,19	0,22
7:48:00	29	17,19	0,23
7:49:00	29	17,19	0,23
7:50:00	30	17,19	0,23
7:51:00	29	17,19	0,23
7:52:00	29	17,19	0,23
7:53:00	29	17,18	0,23
7:54:00	29	17,18	0,23
7:55:00	29	17,18	0,23
7:56:00	29	17,17	0,23
7:57:00	29	17,17	0,23
7:58:00	29	17,17	0,23
7:59:00	29	17,17	0,23
8:00:00	29	17,17	0,23
8:01:00	29	17,17	0,23
8:02:00	29	17,17	0,23
8:03:00	29	17,16	0,23
8:04:00	29	17,16	0,23
8:05:00	29	17,16	0,23
8:06:00	29	17,16	0,23
8:07:00	29	17,16	0,23
8:08:00	29	17,16	0,23
8:09:00	29	17,16	0,23
8:10:00	29	17,16	0,23
8:11:00	29	17,16	0,23
8:12:00	29	17,15	0,24
8:13:00	29	17,15	0,24
8:14:00	29	17,15	0,24
8:15:00	29	17,15	0,24
8:16:00	29	17,14	0,24
8:17:00	29	17,15	0,24
8:18:00	29	17,14	0,24
8:19:00	29	17,14	0,24
8:20:00	29	17,14	0,24
8:21:00	29	17,14	0,24
8:22:00	29	17,13	0,24
8:23:00	29	17,13	0,24
8:24:00	29	17,13	0,24
8:25:00	29	17,13	0,24
8:26:00	28	17,13	0,24
8:27:00	29	17,13	0,24
8:28:00	29	17,13	0,24
8:29:00	29	17,12	0,24
8:30:00	29	17,13	0,24
8:31:00	29	17,12	0,24
8:32:00	29	17,12	0,24
8:33:00	29	17,12	0,24
8:34:00	29	17,12	0,24
8:35:00	29	17,11	0,25
8:36:00	29	17,11	0,25
8:37:00	29	17,11	0,25
8:38:00	29	17,10	0,25
8:39:00	29	17,10	0,25
8:40:00	28	17,10	0,25
8:41:00	29	17,10	0,25
8:42:00	29	17,10	0,25
8:43:00	29	17,10	0,25
8:44:00	29	17,10	0,25
8:45:00	29	17,09	0,25
8:46:00	28	17,09	0,25
8:47:00	28	17,09	0,25
8:48:00	29	17,09	0,25
8:49:00	29	17,08	0,26
8:50:00	29	17,08	0,26
8:51:00	29	17,08	0,26
8:52:00	29	17,07	0,26
8:53:00	29	17,08	0,26
8:54:00	28	17,07	0,26
8:55:00	29	17,07	0,26
8:56:00	28	17,07	0,26
8:57:00	28	17,07	0,26
8:58:00	29	17,07	0,26
8:59:00	28	17,07	0,26
9:00:00	29	17,06	0,26
9:01:00	28	17,06	0,26
9:02:00	28	17,06	0,26
9:03:00	28	17,05	0,26
9:04:00	29	17,05	0,26
9:05:00	28	17,05	0,26
9:06:00	29	17,05	0,26
9:07:00	28	17,04	0,27
9:08:00	28	17,04	0,27
9:09:00	28	17,04	0,27
9:10:00	28	17,04	0,27
9:11:00	29	17,04	0,27
9:12:00	29	17,03	0,27
9:13:00	28	17,03	0,27
9:14:00	28	17,03	0,27
9:15:00	28	17,03	0,27
9:16:00	28	17,02	0,27
9:17:00	28	17,02	0,27
9:18:00	28	17,01	0,27
9:19:00	28	17,02	0,27
9:20:00	28	17,01	0,27
9:21:00	28	17,01	0,28
9:22:00	29	17,01	0,28
9:23:00	28	17,01	0,28
9:24:00	28	17,01	0,28
9:25:00	28	17,00	0,28
9:26:00	28	17,00	0,28
9:27:00	28	17,00	0,28
9:28:00	28	16,99	0,28
9:29:00	29	16,99	0,28
9:30:00	28	16,99	0,28
9:31:00	28	16,99	0,28
9:32:00	28	16,98	0,28
9:33:00	28	16,98	0,28
9:34:00	29	16,98	0,29
9:35:00	29	16,98	0,29
9:36:00	28	16,98	0,29
9:37:00	28	16,97	0,29
9:38:00	28	16,97	0,29
9:39:00	28	16,97	0,29
9:40:00	28	16,96	0,29
9:41:00	28	16,96	0,29
9:42:00	28	16,96	0,29
9:43:00	28	16,96	0,29
9:44:00	28	16,95	0,29
9:45:00	28	16,95	0,29
9:46:00	28	16,95	0,29
9:47:00	28	16,95	0,29
9:48:00	28	16,95	0,29
9:49:00	28	16,94	0,30
9:50:00	28	16,94	0,30
9:51:00	28	16,94	0,30
9:52:00	28	16,93	0,30
9:53:00	29	16,93	0,30
9:54:00	28	16,93	0,30
9:55:00	28	16,92	0,30
9:56:00	28	16,92	0,30
9:57:00	28	16,92	0,30
9:58:00	28	16,92	0,30
9:59:00	28	16,92	0,30
10:00:00	28	16,92	0,30
10:01:00	28	16,91	0,31
10:02:00	28	16,91	0,31
10:03:00	28	16,90	0,31
10:04:00	28	16,90	0,31
10:05:00	28	16,90	0,31
10:06:00	28	16,90	0,31
10:07:00	28	16,89	0,31
10:08:00	28	16,89	0,31
10:09:00	28	16,89	0,31
10:10:00	28	16,89	0,31
10:11:00	28	16,89	0,31
10:12:00	28	16,89	0,31
10:13:00	28	16,89	0,31
10:14:00	28	16,88	0,32
10:15:00	28	16,88	0,32
10:16:00	28	16,87	0,32
10:17:00	28	16,87	0,32
10:18:00	28	16,87	0,32
10:19:00	28	16,87	0,32
10:20:00	28	16,86	0,32
10:21:00	28	16,86	0,32
10:22:00	28	16,86	0,32
10:23:00	28	16,86	0,32
10:24:00	28	16,86	0,32
10:25:00	28	16,85	0,32
10:26:00	28	16,85	0,32
10:27:00	28	16,85	0,32
10:28:00	28	16,84	0,33
10:29:00	28	16,84	0,33
10:30:00	28	16,84	0,33
10:31:00	28	16,83	0,33
10:32:00	28	16,83	0,33
10:33:00	28	16,83	0,33
10:34:00	29	16,83	0,33
10:35:00	28	16,83	0,33
10:36:00	28	16,82	0,33
10:37:00	28	16,82	0,33
10:38:00	28	16,82	0,33
10:39:00	28	16,81	0,34
10:40:00	28	16,81	0,34
10:41:00	29	16,81	0,34
10:42:00	28	16,80	0,34
10:43:00	28	16,80	0,34
10:44:00	28	16,80	0,34
10:45:00	28	16,80	0,34
10:46:00	28	16,80	0,34
10:47:00	28	16,79	0,34
10:48:00	28	16,79	0,34
10:49:00	28	16,79	0,34
10:50:00	28	16,79	0,34
10:51:00	28	16,78	0,35
10:52:00	28	16,78	0,35
10:53:00	28	16,77	0,35
10:54:00	28	16,77	0,35
10:55:00	28	16,77	0,35
10:56:00	28	16,77	0,35
10:57:00	28	16,77	0,35
10:58:00	28	16,77	0,35
10:59:00	28	16,76	0,35
11:00:00	28	16,76	0,35
11:01:00	28	16,75	0,36
11:02:00	28	16,75	0,36
11:03:00	28	16,75	0,36
11:04:00	28	16,74	0,36
11:05:00	28	16,74	0,36
11:06:00	28	16,74	0,36
11:07:00	28	16,74	0,36
11:08:00	28	16,74	0,36
11:09:00	28	16,74	0,36
11:10:00	28	16,73	0,36
11:11:00	28	16,73	0,36
11:12:00	28	16,73	0,36
11:13:00	28	16,72	0,37
11:14:00	28	16,72	0,37
11:15:00	28	16,72	0,37
11:16:00	28	16,71	0,37
11:17:00	28	16,71	0,37
11:18:00	28	16,71	0,37
11:19:00	28	16,71	0,37
11:20:00	28	16,71	0,37
11:21:00	28	16,70	0,37
11:22:00	28	16,70	0,37
11:23:00	28	16,69	0,38
11:24:00	28	16,69	0,38
11:25:00	28	16,69	0,38
11:26:00	28	16,68	0,38
11:27:00	28	16,68	0,38
11:28:00	28	16,68	0,38
11:29:00	28	16,68	0,38
11:30:00	28	16,68	0,38
11:31:00	28	16,67	0,38
11:32:00	28	16,67	0,38
11:33:00	28	16,67	0,38
11:34:00	28	16,67	0,38
11:35:00	28	16,66	0,39
11:36:00	28	16,66	0,39
11:37:00	28	16,65	0,39
11:38:00	28	16,65	0,39
11:39:00	28	16,65	0,39
11:40:00	28	16,65	0,39
11:41:00	28	16,65	0,39
11:42:00	28	16,64	0,39
11:43:00	28	16,64	0,39
11:44:00	28	16,64	0,39
11:45:00	28	16,63	0,40
11:46:00	28	16,63	0,40
11:47:00	28	16,62	0,40
11:48:00	28	16,62	0,40
11:49:00	28	16,62	0,40
11:50:00	28	16,62	0,40
11:51:00	28	16,62	0,40
11:52:00	28	16,61	0,40
11:53:00	28	16,61	0,40
11:54:00	28	16,61	0,40
11:55:00	28	16,60	0,41
11:56:00	28	16,60	0,41
11:57:00	28	16,59	0,41
11:58:00	28	16,59	0,41
11:59:00	28	16,59	0,41
12:00:00	28	16,59	0,41
12:01:00	28	16,59	0,41
12:02:00	28	16,58	0,41
12:03:00	28	16,58	0,41
12:04:00	28	16,58	0,41
12:05:00	28	16,57	0,42
12:06:00	28	16,57	0,42
12:07:00	28	16,57	0,42
12:08:00	28	16,56	0,42
12:09:00	28	16,56	0,42
12:10:00	28	16,56	0,42
12:11:00	28	16,56	0,42
12:12:00	28	16,56	0,42
12:13:00	28	16,56	0,42
12:14:00	28	16,55	0,42
12:15:00	28	16,55	0,42
12:16:00	28	16,54	0,43
12:17:00	28	16,54	0,43
12:18:00	28	16,54	0,43
12:19:00	28	16,53	0,43
12:20:00	28	16,53	0,43
12:21:00	28	16,53	0,43
12:22:00	28	16,53	0,43
12:23:00	28	16,53	0,43
12:24:00	28	16,52	0,43
12:25:00	28	16,52	0,43
12:26:00	28	16,52	0,43
12:27:00	28	16,51	0,44
12:28:00	28	16,51	0,44
12:29:00	28	16,50	0,44
12:30:00	28	16,50	0,44
12:31:00	28	16,50	0,44
12:32:00	28	16,50	0,44
12:33:00	28	16,50	0,44
12:34:00	28	16,49	0,44
12:35:00	28	16,49	0,44
12:36:00	28	16,49	0,44
12:37:00	28	16,48	0,45
12:38:00	28	16,48	0,45
12:39:00	28	16,48	0,45
12:40:00	28	16,47	0,45
12:41:00	28	16,47	0,45
12:42:00	28	16,47	0,45
12:43:00	28	16,47	0,45
12:44:00	28	16,46	0,45
12:45:00	28	16,46	0,45
12:46:00	28	16,46	0,45
12:47:00	28	16,45	0,46
12:48:00	28	16,45	0,46
12:49:00	28	16,45	0,46
12:50:00	28	16,44	0,46
12:51:00	28	16,44	0,46
12:52:00	28	16,44	0,46
12:53:00	28	16,44	0,46
12:54:00	28	16,44	0,46
12:55:00	27	16,43	0,47
12:56:00	28	16,43	0,47
12:57:00	28	16,43	0,47
12:58:00	28	16,42	0,47
12:59:00	28	16,42	0,47
13:00:00	28	16,42	0,47
13:01:00	28	16,41	0,47
13:02:00	28	16,41	0,47
13:03:00	28	16,41	0,47
13:04:00	28	16,41	0,47
13:05:00	28	16,41	0,47
13:06:00	28	16,40	0,48
13:07:00	28	16,40	0,48
13:08:00	28	16,39	0,48
13:09:00	28	16,39	0,48
13:10:00	28	16,39	0,48
13:11:00	27	16,38	0,48
13:12:00	28	16,38	0,48
13:13:00	28	16,38	0,48
13:14:00	28	16,38	0,48
13:15:00	27	16,37	0,49
13:16:00	28	16,37	0,49
13:17:00	28	16,37	0,49
13:18:00	28	16,37	0,49
13:19:00	28	16,36	0,49
13:20:00	27	16,36	0,49
13:21:00	28	16,35	0,49
13:22:00	28	16,35	0,49
13:23:00	28	16,35	0,49
13:24:00	27	16,35	0,50
13:25:00	28	16,35	0,50
13:26:00	27	16,34	0,50
13:27:00	28	16,34	0,50
13:28:00	28	16,34	0,50
13:29:00	28	16,33	0,50
13:30:00	28	16,33	0,50
13:31:00	28	16,32	0,50
13:32:00	28	16,32	0,50
13:33:00	27	16,32	0,50
13:34:00	28	16,32	0,51
13:35:00	28	16,32	0,51
13:36:00	28	16,31	0,51
13:37:00	28	16,31	0,51
13:38:00	28	16,30	0,51
13:39:00	28	16,30	0,51
13:40:00	28	16,30	0,51
13:41:00	28	16,29	0,51
13:42:00	28	16,29	0,51
13:43:00	28	16,29	0,52
13:44:00	28	16,29	0,52
13:45:00	28	16,29	0,52
13:46:00	28	16,28	0,52
13:47:00	28	16,28	0,52
13:48:00	27	16,27	0,52
13:49:00	28	16,27	0,52
13:50:00	28	16,27	0,52
13:51:00	28	16,26	0,53
13:52:00	28	16,26	0,53
13:53:00	28	16,26	0,53
13:54:00	28	16,26	0,53
13:55:00	28	16,26	0,53
13:56:00	28	16,25	0,53
13:57:00	27	16,25	0,53
13:58:00	28	16,25	0,53
13:59:00	28	16,24	0,53
14:00:00	28	16,24	0,53
14:01:00	28	16,23	0,54
14:02:00	28	16,23	0,54
14:03:00	27	16,23	0,54
14:04:00	28	16,23	0,54
14:05:00	28	16,23	0,54
14:06:00	27	16,22	0,54
14:07:00	28	16,22	0,54
14:08:00	28	16,21	0,55
14:09:00	28	16,21	0,55
14:10:00	28	16,20	0,55
14:11:00	27	16,20	0,55
14:12:00	28	16,20	0,55
14:13:00	28	16,20	0,55
14:14:00	28	16,20	0,55
14:15:00	28	16,19	0,55
14:16:00	27	16,19	0,55
14:17:00	28	16,19	0,55
14:18:00	28	16,18	0,56
14:19:00	28	16,18	0,56
14:20:00	28	16,17	0,56
14:21:00	28	16,17	0,56
14:22:00	28	16,17	0,56
14:23:00	28	16,17	0,56
14:24:00	28	16,17	0,56
14:25:00	27	16,16	0,57
14:26:00	28	16,16	0,57
14:27:00	28	16,16	0,57
14:28:00	28	16,15	0,57
14:29:00	28	16,15	0,57
14:30:00	28	16,14	0,57
14:31:00	28	16,14	0,57
14:32:00	28	16,14	0,58
14:33:00	27	16,14	0,58
14:34:00	28	16,14	0,58
14:35:00	27	16,13	0,58
14:36:00	28	16,13	0,58
14:37:00	28	16,12	0,58
14:38:00	28	16,12	0,58
14:39:00	28	16,11	0,58
14:40:00	28	16,11	0,58
14:41:00	27	16,11	0,58
14:42:00	27	16,11	0,59
14:43:00	28	16,11	0,59
14:44:00	28	16,10	0,59
14:45:00	27	16,10	0,59
14:46:00	28	16,10	0,59
14:47:00	28	16,09	0,59
14:48:00	28	16,09	0,59
14:49:00	28	16,09	0,59
14:50:00	27	16,08	0,60
14:51:00	28	16,08	0,60
14:52:00	28	16,08	0,60
14:53:00	28	16,08	0,60
14:54:00	28	16,08	0,60
14:55:00	28	16,07	0,60
14:56:00	28	16,06	0,61
14:57:00	28	16,06	0,61
14:58:00	28	16,06	0,61
14:59:00	27	16,05	0,61
15:00:00	28	16,05	0,61
15:01:00	27	16,05	0,61
15:02:00	28	16,05	0,61
15:03:00	27	16,04	0,61
15:04:00	28	16,04	0,61
15:05:00	28	16,04	0,61
15:06:00	28	16,03	0,62
15:07:00	28	16,03	0,62
15:08:00	28	16,02	0,62
15:09:00	27	16,02	0,62
15:10:00	28	16,02	0,62
15:11:00	28	16,02	0,62
15:12:00	28	16,02	0,62
15:13:00	27	16,01	0,63
15:14:00	28	16,01	0,63
15:15:00	28	16,00	0,63
15:16:00	28	16,00	0,63
15:17:00	28	15,99	0,63
15:18:00	28	15,99	0,63
15:19:00	28	15,99	0,64
15:20:00	28	15,99	0,64
15:21:00	28	15,99	0,64
15:22:00	28	15,98	0,64
15:23:00	28	15,98	0,64
15:24:00	28	15,97	0,64
15:25:00	27	15,97	0,64
15:26:00	28	15,97	0,64
15:27:00	27	15,96	0,65
15:28:00	28	15,96	0,65
15:29:00	28	15,96	0,65
15:30:00	28	15,96	0,65
15:31:00	28	15,95	0,65
15:32:00	28	15,95	0,65
15:33:00	27	15,94	0,66
15:34:00	28	15,94	0,66
15:35:00	28	15,93	0,66
15:36:00	28	15,93	0,66
15:37:00	28	15,93	0,66
15:38:00	28	15,93	0,66
15:39:00	28	15,93	0,66
15:40:00	28	15,92	0,67
15:41:00	28	15,92	0,67
15:42:00	28	15,92	0,67
15:43:00	28	15,91	0,67
15:44:00	28	15,91	0,67
15:45:00	28	15,90	0,67
15:46:00	28	15,90	0,67
15:47:00	28	15,90	0,67
15:48:00	27	15,90	0,67
15:49:00	28	15,89	0,68
15:50:00	27	15,89	0,68
15:51:00	28	15,89	0,68
15:52:00	28	15,88	0,68
15:53:00	28	15,88	0,68
15:54:00	28	15,87	0,68
15:55:00	28	15,87	0,68
15:56:00	28	15,87	0,69
15:57:00	28	15,87	0,69
15:58:00	27	15,86	0,69
15:59:00	27	15,86	0,69
16:00:00	28	15,86	0,69
16:01:00	27	15,85	0,69
16:02:00	28	15,85	0,69
16:03:00	28	15,84	0,70
16:04:00	28	15,84	0,70
16:05:00	28	15,84	0,70
16:06:00	28	15,84	0,70
16:07:00	27	15,84	0,70
16:08:00	28	15,83	0,70
16:09:00	27	15,83	0,70
16:10:00	28	15,82	0,71
16:11:00	28	15,82	0,71
16:12:00	28	15,81	0,71
16:13:00	28	15,81	0,71
16:14:00	28	15,81	0,71
16:15:00	27	15,81	0,71
16:16:00	28	15,81	0,71
16:17:00	28	15,80	0,72
16:18:00	28	15,80	0,72
16:19:00	28	15,79	0,72
16:20:00	28	15,79	0,72
16:21:00	28	15,78	0,72
16:22:00	28	15,78	0,72
16:23:00	28	15,78	0,72
16:24:00	28	15,78	0,73
16:25:00	28	15,78	0,73
16:26:00	28	15,77	0,73
16:27:00	28	15,77	0,73
16:28:00	28	15,76	0,73
16:29:00	28	15,76	0,73
16:30:00	28	15,76	0,73
16:31:00	28	15,75	0,74
16:32:00	28	15,75	0,74
16:33:00	28	15,75	0,74
16:34:00	28	15,75	0,74
16:35:00	27	15,74	0,74
16:36:00	28	15,74	0,74
16:37:00	28	15,73	0,75
16:38:00	28	15,73	0,75
16:39:00	28	15,72	0,75
16:40:00	28	15,72	0,75
16:41:00	28	15,72	0,75
16:42:00	28	15,72	0,76
16:43:00	28	15,72	0,76
16:44:00	28	15,71	0,76
16:45:00	28	15,71	0,76
16:46:00	28	15,71	0,76
16:47:00	28	15,70	0,76
16:48:00	28	15,69	0,77
16:49:00	28	15,69	0,77
16:50:00	28	15,69	0,77
16:51:00	27	15,69	0,77
16:52:00	28	15,69	0,77
16:53:00	28	15,68	0,77
16:54:00	28	15,68	0,77
16:55:00	28	15,68	0,77
16:56:00	28	15,67	0,78
16:57:00	27	15,67	0,78
16:58:00	27	15,66	0,78
16:59:00	28	15,66	0,78
17:00:00	28	15,66	0,78
17:01:00	28	15,66	0,78
17:02:00	28	15,65	0,79
17:03:00	28	15,65	0,79
17:04:00	28	15,64	0,79
17:05:00	27	15,64	0,79
17:06:00	28	15,64	0,79
17:07:00	28	15,63	0,79
17:08:00	28	15,63	0,79
17:09:00	28	15,63	0,80
17:10:00	28	15,63	0,80
17:11:00	28	15,63	0,80
17:12:00	27	15,62	0,80
17:13:00	28	15,62	0,80
17:14:00	27	15,61	0,80
17:15:00	28	15,61	0,80
17:16:00	28	15,60	0,81
17:17:00	27	15,60	0,81
17:18:00	28	15,60	0,81
17:19:00	27	15,60	0,81
17:20:00	27	15,60	0,81
17:21:00	27	15,59	0,82
17:22:00	28	15,59	0,82
17:23:00	28	15,58	0,82
17:24:00	28	15,58	0,82
17:25:00	28	15,57	0,82
17:26:00	28	15,57	0,82
17:27:00	27	15,57	0,83
17:28:00	28	15,57	0,83
17:29:00	28	15,56	0,83
17:30:00	27	15,56	0,83
17:31:00	28	15,56	0,83
17:32:00	28	15,55	0,83
17:33:00	28	15,55	0,83
17:34:00	27	15,54	0,84
17:35:00	28	15,54	0,84
17:36:00	28	15,54	0,84
17:37:00	28	15,54	0,84
17:38:00	28	15,54	0,84
17:39:00	27	15,53	0,84
17:40:00	27	15,53	0,84
17:41:00	27	15,52	0,85
17:42:00	28	15,52	0,85
17:43:00	27	15,51	0,85
17:44:00	27	15,51	0,85
17:45:00	27	15,51	0,86
17:46:00	27	15,51	0,86
17:47:00	28	15,51	0,86
17:48:00	27	15,50	0,86
17:49:00	28	15,50	0,86
17:50:00	28	15,49	0,86
17:51:00	28	15,49	0,86
17:52:00	28	15,49	0,86
17:53:00	28	15,48	0,87
17:54:00	27	15,48	0,87
17:55:00	27	15,48	0,87
17:56:00	28	15,48	0,87
17:57:00	28	15,47	0,87
17:58:00	28	15,47	0,87
17:59:00	27	15,46	0,88
18:00:00	28	15,46	0,88
18:01:00	28	15,46	0,88
18:02:00	28	15,45	0,88
18:03:00	28	15,45	0,88
18:04:00	28	15,45	0,89
18:05:00	27	15,45	0,89
18:06:00	28	15,44	0,89
18:07:00	27	15,44	0,89
18:08:00	28	15,44	0,89
18:09:00	28	15,43	0,89
18:10:00	27	15,42	0,90
18:11:00	28	15,42	0,90
18:12:00	28	15,42	0,90
18:13:00	28	15,42	0,90
18:14:00	27	15,42	0,90
18:15:00	28	15,42	0,90
18:16:00	27	15,41	0,90
18:17:00	28	15,41	0,90
18:18:00	28	15,40	0,91
18:19:00	28	15,40	0,91
18:20:00	28	15,39	0,91
18:21:00	28	15,39	0,91
18:22:00	28	15,39	0,91
18:23:00	28	15,39	0,92
18:24:00	28	15,39	0,92
18:25:00	28	15,38	0,92
18:26:00	28	15,38	0,92
18:27:00	27	15,37	0,92
18:28:00	28	15,37	0,92
18:29:00	27	15,37	0,92
18:30:00	27	15,36	0,93
18:31:00	27	15,36	0,93
18:32:00	27	15,36	0,93
18:33:00	28	15,36	0,93
18:34:00	27	15,35	0,94
18:35:00	28	15,35	0,94
18:36:00	28	15,34	0,94
18:37:00	27	15,34	0,94
18:38:00	28	15,33	0,94
18:39:00	28	15,33	0,94
18:40:00	28	15,33	0,94
18:41:00	28	15,33	0,95
18:42:00	28	15,33	0,95
18:43:00	27	15,33	0,95
18:44:00	27	15,32	0,95
18:45:00	27	15,31	0,96
18:46:00	28	15,31	0,96
18:47:00	28	15,30	0,96
18:48:00	27	15,30	0,96
18:49:00	27	15,30	0,96
18:50:00	28	15,30	0,96
18:51:00	27	15,30	0,96
18:52:00	27	15,29	0,97
18:53:00	28	15,29	0,97
18:54:00	28	15,29	0,97
18:55:00	28	15,28	0,97
18:56:00	28	15,28	0,97
18:57:00	28	15,27	0,98
18:58:00	28	15,27	0,98
18:59:00	28	15,27	0,98
19:00:00	28	15,27	0,98
19:01:00	28	15,27	0,98
19:02:00	28	15,26	0,98
19:03:00	28	15,26	0,98
19:04:00	27	15,25	0,99
19:05:00	27	15,25	0,99
19:06:00	27	15,24	0,99
19:07:00	28	15,24	0,99
19:08:00	28	15,24	0,99
19:09:00	28	15,24	1,00
19:10:00	28	15,24	1,00
19:11:00	28	15,23	1,00
19:12:00	28	15,23	1,00
19:13:00	27	15,22	1,00
19:14:00	28	15,22	1,00
19:15:00	28	15,22	1,00
19:16:00	28	15,21	1,01
19:17:00	28	15,21	1,01
19:18:00	28	15,21	1,01
19:19:00	28	15,21	1,01
19:20:00	28	15,20	1,02
19:21:00	27	15,20	1,02
19:22:00	28	15,19	1,02
19:23:00	27	15,19	1,02
19:24:00	27	15,18	1,03
19:25:00	28	15,18	1,03
19:26:00	28	15,18	1,03
19:27:00	28	15,18	1,03
19:28:00	28	15,18	1,03
19:29:00	28	15,17	1,03
19:30:00	28	15,17	1,03
19:31:00	28	15,16	1,04
19:32:00	28	15,16	1,04
19:33:00	28	15,16	1,04
19:34:00	28	15,15	1,04
19:35:00	28	15,15	1,04
19:36:00	27	15,15	1,05
19:37:00	28	15,15	1,05
19:38:00	28	15,15	1,05
19:39:00	27	15,14	1,05
19:40:00	28	15,14	1,05
19:41:00	28	15,13	1,05
19:42:00	28	15,13	1,05
19:43:00	28	15,13	1,05
19:44:00	28	15,12	1,06
19:45:00	28	15,12	1,06
19:46:00	28	15,12	1,06
19:47:00	27	15,12	1,06
19:48:00	28	15,12	1,06
19:49:00	28	15,11	1,07
19:50:00	28	15,10	1,07
19:51:00	27	15,10	1,07
19:52:00	28	15,09	1,08
19:53:00	28	15,09	1,08
19:54:00	28	15,09	1,08
19:55:00	28	15,09	1,08
19:56:00	28	15,09	1,08
19:57:00	28	15,09	1,08
19:58:00	27	15,08	1,08
19:59:00	28	15,08	1,08
20:00:00	28	15,07	1,09
20:01:00	28	15,07	1,09
20:02:00	28	15,06	1,09
20:03:00	27	15,06	1,09
20:04:00	27	15,06	1,10
20:05:00	27	15,06	1,10
20:06:00	27	15,05	1,10
20:07:00	28	15,05	1,10
20:08:00	28	15,05	1,10
20:09:00	28	15,04	1,11
20:10:00	27	15,04	1,11
20:11:00	28	15,03	1,11
20:12:00	28	15,03	1,11
20:13:00	28	15,03	1,11
20:14:00	28	15,03	1,12
20:15:00	28	15,03	1,12
20:16:00	28	15,02	1,12
20:17:00	28	15,02	1,12
20:18:00	27	15,01	1,12
20:19:00	28	15,01	1,12
20:20:00	28	15,00	1,13
20:21:00	28	15,00	1,13
20:22:00	28	15,00	1,13
20:23:00	28	15,00	1,13
20:24:00	28	15,00	1,13
20:25:00	28	14,99	1,14
20:26:00	28	14,99	1,14
20:27:00	27	14,99	1,14
20:28:00	28	14,98	1,14
20:29:00	27	14,98	1,14
20:30:00	27	14,97	1,15
20:31:00	27	14,97	1,15
20:32:00	28	14,97	1,15
20:33:00	28	14,97	1,15
20:34:00	28	14,96	1,16
20:35:00	27	14,96	1,16
20:36:00	27	14,96	1,16
20:37:00	28	14,95	1,16
20:38:00	28	14,95	1,16
20:39:00	28	14,94	1,17
20:40:00	28	14,94	1,17
20:41:00	28	14,94	1,17
20:42:00	28	14,94	1,17
20:43:00	28	14,94	1,17
20:44:00	28	14,93	1,17
20:45:00	27	14,93	1,17
20:46:00	28	14,92	1,18
20:47:00	28	14,92	1,18
20:48:00	28	14,92	1,18
20:49:00	28	14,91	1,18
20:50:00	28	14,91	1,18
20:51:00	28	14,91	1,19
20:52:00	28	14,91	1,19
20:53:00	28	14,90	1,19
20:54:00	28	14,90	1,19
20:55:00	27	14,90	1,19
20:56:00	28	14,89	1,20
20:57:00	28	14,89	1,20
20:58:00	27	14,88	1,20
20:59:00	27	14,88	1,20
21:00:00	28	14,88	1,20
21:01:00	28	14,88	1,21
21:02:00	28	14,87	1,21
21:03:00	27	14,87	1,21
21:04:00	28	14,87	1,21
21:05:00	28	14,86	1,22
21:06:00	28	14,86	1,22
21:07:00	28	14,85	1,22
21:08:00	28	14,85	1,22
21:09:00	28	14,85	1,22
21:10:00	28	14,85	1,23
21:11:00	28	14,85	1,23
21:12:00	28	14,84	1,23
21:13:00	28	14,84	1,23
21:14:00	28	14,84	1,23
21:15:00	28	14,83	1,24
21:16:00	28	14,83	1,24
21:17:00	28	14,82	1,24
21:18:00	28	14,82	1,24
21:19:00	28	14,82	1,24
21:20:00	28	14,82	1,24
21:21:00	28	14,81	1,25
21:22:00	28	14,81	1,25
21:23:00	28	14,81	1,25
21:24:00	28	14,80	1,25
21:25:00	28	14,79	1,26
21:26:00	28	14,79	1,26
21:27:00	28	14,79	1,26
21:28:00	28	14,79	1,26
21:29:00	28	14,79	1,26
21:30:00	27	14,79	1,26
21:31:00	27	14,78	1,27
21:32:00	28	14,78	1,27
21:33:00	28	14,77	1,27
21:34:00	28	14,77	1,27
21:35:00	28	14,77	1,27
21:36:00	28	14,76	1,28
21:37:00	28	14,76	1,28
21:38:00	28	14,76	1,28
21:39:00	28	14,76	1,28
21:40:00	28	14,76	1,28
21:41:00	28	14,75	1,29
21:42:00	28	14,74	1,29
21:43:00	28	14,74	1,29
21:44:00	27	14,73	1,30
21:45:00	28	14,73	1,30
21:46:00	28	14,73	1,30
21:47:00	28	14,73	1,30
21:48:00	27	14,73	1,30
21:49:00	28	14,73	1,30
21:50:00	28	14,72	1,31
21:51:00	28	14,72	1,31
21:52:00	28	14,71	1,31
21:53:00	27	14,71	1,31
21:54:00	28	14,70	1,32
21:55:00	28	14,70	1,32
21:56:00	28	14,70	1,32
21:57:00	28	14,70	1,32
21:58:00	28	14,70	1,32
21:59:00	28	14,69	1,33
22:00:00	28	14,69	1,33
22:01:00	28	14,68	1,33
22:02:00	28	14,68	1,33
22:03:00	28	14,68	1,33
22:04:00	28	14,67	1,34
22:05:00	27	14,67	1,34
22:06:00	28	14,67	1,34
22:07:00	27	14,67	1,34
22:08:00	28	14,66	1,35
22:09:00	28	14,66	1,35
22:10:00	28	14,66	1,35
22:11:00	28	14,65	1,35
22:12:00	28	14,65	1,35
22:13:00	28	14,65	1,35
22:14:00	28	14,64	1,36
22:15:00	28	14,64	1,36
22:16:00	28	14,64	1,36
22:17:00	28	14,64	1,36
22:18:00	27	14,63	1,37
22:19:00	28	14,63	1,37
22:20:00	28	14,62	1,37
22:21:00	28	14,62	1,37
22:22:00	28	14,62	1,37
22:23:00	28	14,61	1,38
22:24:00	28	14,61	1,38
22:25:00	27	14,61	1,38
22:26:00	28	14,61	1,38
22:27:00	28	14,61	1,38
22:28:00	28	14,60	1,39
22:29:00	28	14,59	1,40
22:30:00	28	14,59	1,40
22:31:00	27	14,59	1,40
22:32:00	27	14,58	1,40
22:33:00	28	14,58	1,40
22:34:00	28	14,58	1,41
22:35:00	28	14,58	1,41
22:36:00	28	14,58	1,41
22:37:00	28	14,57	1,41
22:38:00	28	14,57	1,41
22:39:00	28	14,56	1,42
22:40:00	28	14,56	1,42
22:41:00	28	14,55	1,42
22:42:00	28	14,55	1,42
22:43:00	28	14,55	1,42
22:44:00	28	14,55	1,43
22:45:00	28	14,55	1,43
22:46:00	28	14,54	1,43
22:47:00	28	14,54	1,43
22:48:00	28	14,54	1,43
22:49:00	28	14,53	1,44
22:50:00	28	14,53	1,44
22:51:00	28	14,52	1,44
22:52:00	27	14,52	1,44
22:53:00	28	14,52	1,45
22:54:00	28	14,52	1,45
22:55:00	28	14,52	1,45
22:56:00	28	14,51	1,45
22:57:00	28	14,51	1,45
22:58:00	28	14,51	1,45
22:59:00	28	14,50	1,46
23:00:00	28	14,50	1,46
23:01:00	28	14,49	1,46
23:02:00	28	14,49	1,46
23:03:00	28	14,49	1,47
23:04:00	28	14,49	1,47
23:05:00	28	14,49	1,47
23:06:00	27	14,48	1,48
23:07:00	28	14,48	1,48
23:08:00	28	14,47	1,48
23:09:00	28	14,47	1,48
23:10:00	28	14,46	1,49
23:11:00	28	14,46	1,49
23:12:00	28	14,46	1,49
23:13:00	28	14,46	1,49
23:14:00	28	14,46	1,49
23:15:00	28	14,46	1,49
23:16:00	28	14,45	1,50
23:17:00	28	14,45	1,50
23:18:00	28	14,44	1,50
23:19:00	28	14,43	1,51
23:20:00	28	14,43	1,51
23:21:00	28	14,43	1,51
23:22:00	28	14,43	1,51
23:23:00	28	14,43	1,51
23:24:00	28	14,43	1,51
23:25:00	28	14,42	1,52
23:26:00	28	14,42	1,52
23:27:00	28	14,42	1,52
23:28:00	28	14,41	1,53
23:29:00	28	14,41	1,53
23:30:00	28	14,40	1,53
23:31:00	28	14,40	1,53
23:32:00	28	14,40	1,53
23:33:00	28	14,40	1,54
23:34:00	28	14,40	1,54
23:35:00	28	14,39	1,54
23:36:00	28	14,39	1,54
23:37:00	28	14,39	1,54
23:38:00	28	14,38	1,55
23:39:00	28	14,37	1,55
23:40:00	28	14,37	1,55
23:41:00	28	14,37	1,55
23:42:00	28	14,37	1,55
23:43:00	28	14,37	1,56
23:44:00	28	14,37	1,56
23:45:00	28	14,37	1,56
23:46:00	28	14,36	1,57
23:47:00	28	14,35	1,57
23:48:00	28	14,35	1,57
23:49:00	28	14,35	1,57
23:50:00	28	14,34	1,58
23:51:00	28	14,34	1,58
23:52:00	28	14,34	1,58
23:53:00	28	14,34	1,58
23:54:00	28	14,34	1,58
23:55:00	28	14,33	1,59
23:56:00	28	14,33	1,59
23:57:00	28	14,32	1,59
23:58:00	27	14,32	1,59
23:59:00	27	14,32	1,59
24:00:00	28	14,31	1,60
24:01:00	28	14,31	1,60
24:02:00	28	14,31	1,60
24:03:00	28	14,31	1,61
24:04:00	28	14,31	1,61
24:05:00	27	14,30	1,61
24:06:00	27	14,30	1,61
24:07:00	28	14,30	1,61
24:08:00	28	14,29	1,62
24:09:00	28	14,29	1,62
24:10:00	28	14,29	1,62
24:11:00	28	14,28	1,62
24:12:00	28	14,28	1,62
24:13:00	28	14,28	1,63
24:14:00	28	14,28	1,63
24:15:00	28	14,27	1,63
24:16:00	28	14,27	1,63
24:17:00	28	14,27	1,63
24:18:00	28	14,26	1,64
24:19:00	28	14,26	1,64
24:20:00	28	14,25	1,65
24:21:00	28	14,25	1,65
24:22:00	28	14,25	1,65
24:23:00	28	14,25	1,65
24:24:00	28	14,25	1,65
24:25:00	28	14,25	1,65
24:26:00	28	14,24	1,66
24:27:00	28	14,24	1,66
24:28:00	28	14,23	1,66
24:29:00	28	14,23	1,66
24:30:00	28	14,22	1,67
24:31:00	28	14,22	1,67
24:32:00	28	14,22	1,67
24:33:00	28	14,22	1,68
24:34:00	28	14,22	1,68
24:35:00	28	14,22	1,68
24:36:00	27	14,21	1,68
24:37:00	28	14,21	1,68
24:38:00	27	14,20	1,69
24:39:00	28	14,20	1,69
24:40:00	28	14,20	1,69
24:41:00	28	14,19	1,70
24:42:00	28	14,19	1,70
24:43:00	28	14,19	1,70
24:44:00	28	14,19	1,70
24:45:00	28	14,19	1,70
24:46:00	27	14,18	1,71
24:47:00	28	14,18	1,71
24:48:00	28	14,17	1,71
24:49:00	28	14,17	1,71
24:50:00	28	14,17	1,71
24:51:00	28	14,16	1,72
24:52:00	28	14,16	1,72
24:53:00	28	14,16	1,73
24:54:00	28	14,16	1,73
24:55:00	28	14,16	1,73
24:56:00	28	14,15	1,73
24:57:00	28	14,15	1,73
24:58:00	28	14,14	1,74
24:59:00	28	14,14	1,74
25:00:00	28	14,14	1,74
25:01:00	28	14,13	1,74
25:02:00	28	14,13	1,74
25:03:00	28	14,13	1,74
25:04:00	28	14,13	1,75
25:05:00	28	14,13	1,75

File: project-root/data/Data Acquisition/Data Acquisition/2009 year (240)/UCA R Research G1420+25%bwodbMKU-85+0.05%bwocLTR-100 (95C).txt (part 1 of 2)
--Test Summary--
Full Path and File Name	
Instrument Name	4262R
Instrument Type	Model 4262 Twin Cell UCA
Instrument Serial Number	111R
Test Start Date	09.02.2009
Test Start Time	16:31:17
Test Stop Date	11.02.2009
Test Stop Time	16:37:58
Test Length	48:06:41
Final Sample Time Offset	48:06:00
Controller Schedule Name	
Sampling Period	60 seconds
Comments	T:95(80)
Information	WellID	Research
Information	Customer	PetroAlliance
Information	CementClass	G
Information	CementMfr	Suhologskiy
Information	Additives	25%bwodb MKU-85+0.05%LTR-100
Information	Density	1420
Information	BHCT	95
Information	BHST	
Information	FluidLoss	
Information	JobType	168 mm csg production
Calculated Value	CS_50	0:04:00
Calculated Value	CS_500	4:34:00
Calculated Value	CS_Time8h	4,89 MPa
Calculated Value	CS_Time16h	6,38 MPa
Calculated Value	CS_Time24h	6,81 MPa
Calculated Value	CS_Time48h	7,17 MPa
Calculated Value	CS_Time72h	N/A
Calculated Curve	Compressive Strength	Compressive strength type A (less than 14 lb/gal)
Initial Temperature (°C)	24 °C
Final Temperature (°C)	93 °C
Initial Transit Time (microsec/in)	18,81 microsec/in
Final Transit Time (microsec/in)	11,08 microsec/in
Initial Compressive Strength (MPa)	0,00 MPa
Final Compressive Strength (MPa)	7,17 MPa
--Data--
Time (HH:MM:SS)	Temperature (°C)	Transit Time (microsec/in)	Compressive Strength (MPa)
0:00:00	24	18,81	0,00
0:01:00	24	18,05	0,14
0:02:00	24		
0:03:00	24	17,19	0,35
0:04:00	24	17,23	0,34
0:05:00	24	17,25	0,33
0:06:00	24	17,28	0,33
0:07:00	24	17,29	0,32
0:08:00	24	17,31	0,32
0:09:00	24	17,33	0,31
0:10:00	24	17,19	0,35
0:11:00	24	17,19	0,35
0:12:00	24	17,19	0,35
0:13:00	25	17,19	0,35
0:14:00	25	17,19	0,35
0:15:00	26	17,19	0,35
0:16:00	27	17,18	0,35
0:17:00	28	17,18	0,35
0:18:00	29	17,17	0,36
0:19:00	29	17,16	0,36
0:20:00	30	17,15	0,36
0:21:00	31	17,14	0,37
0:22:00	32	17,13	0,37
0:23:00	33	17,11	0,37
0:24:00	34	17,10	0,38
0:25:00	35	17,08	0,38
0:26:00	36	17,07	0,38
0:27:00	37	17,05	0,39
0:28:00	38	17,04	0,40
0:29:00	39	17,01	0,40
0:30:00	40	17,00	0,41
0:31:00	41	16,98	0,41
0:32:00	41	16,95	0,42
0:33:00	43	16,93	0,43
0:34:00	44	16,92	0,43
0:35:00	44	16,89	0,44
0:36:00	45	16,88	0,44
0:37:00	46	16,86	0,45
0:38:00	47	16,84	0,45
0:39:00	48	16,83	0,46
0:40:00	49	16,81	0,46
0:41:00	50	16,80	0,47
0:42:00	51	16,78	0,47
0:43:00	52	16,77	0,48
0:44:00	53	16,75	0,48
0:45:00	54	16,74	0,49
0:46:00	55	16,72	0,49
0:47:00	56	16,71	0,50
0:48:00	57	16,71	0,50
0:49:00	58	16,70	0,50
0:50:00	59	16,68	0,50
0:51:00	60	16,67	0,51
0:52:00	61	16,65	0,51
0:53:00	61	16,63	0,52
0:54:00	62	16,62	0,53
0:55:00	63	16,59	0,54
0:56:00	64	16,59	0,54
0:57:00	65	16,56	0,55
0:58:00	66	16,56	0,55
0:59:00	67	16,54	0,55
1:00:00	68	16,53	0,56
1:01:00	69	16,52	0,56
1:02:00	70	16,50	0,57
1:03:00	71	16,50	0,57
1:04:00	71	16,50	0,57
1:05:00	72	16,48	0,57
1:06:00	73	16,48	0,57
1:07:00	74	16,48	0,57
1:08:00	75	16,47	0,58
1:09:00	76	16,47	0,58
1:10:00	77	16,48	0,57
1:11:00	78	16,48	0,57
1:12:00	78	16,49	0,57
1:13:00	79	16,50	0,57
1:14:00	80	16,51	0,56
1:15:00	81	16,85	0,45
1:16:00	82	16,76	0,48
1:17:00	83	16,75	0,48
1:18:00	84	16,75	0,48
1:19:00	84	16,74	0,49
1:20:00	86	16,73	0,49
1:21:00	87	16,73	0,49
1:22:00	87	16,72	0,49
1:23:00	88	16,71	0,50
1:24:00	89	16,71	0,50
1:25:00	90	16,71	0,50
1:26:00	91	16,71	0,50
1:27:00	92	16,73	0,49
1:28:00	93	16,74	0,49
1:29:00	94	16,74	0,49
1:30:00	94	16,76	0,48
1:31:00	95	16,77	0,48
1:32:00	96	16,78	0,47
1:33:00	96	16,80	0,47
1:34:00	96	16,81	0,46
1:35:00	96	16,84	0,45
1:36:00	96	16,86	0,45
1:37:00	97	16,88	0,44
1:38:00	97	16,89	0,44
1:39:00	97	16,91	0,43
1:40:00	97	16,93	0,43
1:41:00	97	16,95	0,42
1:42:00	97	16,95	0,42
1:43:00	97	16,97	0,42
1:44:00	97	16,99	0,41
1:45:00	97	17,01	0,40
1:46:00	97	17,02	0,40
1:47:00	96	17,03	0,40
1:48:00	96	17,04	0,40
1:49:00	96	17,04	0,40
1:50:00	96	17,06	0,39
1:51:00	96	17,07	0,39
1:52:00	96	17,07	0,38
1:53:00	96	17,10	0,38
1:54:00	96	17,10	0,38
1:55:00	96	17,11	0,37
1:56:00	96	17,13	0,37
1:57:00	95	17,13	0,37
1:58:00	95	17,14	0,37
1:59:00	95	17,15	0,36
2:00:00	95	17,16	0,36
2:01:00	95	17,17	0,36
2:02:00	95	17,18	0,35
2:03:00	95	17,19	0,35
2:04:00	95	17,19	0,35
2:05:00	95	17,21	0,35
2:06:00	95	17,22	0,34
2:07:00	94	17,22	0,34
2:08:00	95	17,22	0,34
2:09:00	94	17,23	0,34
2:10:00	94	17,23	0,34
2:11:00	94	17,25	0,34
2:12:00	94	17,24	0,34
2:13:00	94	17,25	0,34
2:14:00	94	17,25	0,34
2:15:00	94	17,25	0,33
2:16:00	94	17,25	0,33
2:17:00	94	17,26	0,33
2:18:00	94	17,26	0,33
2:19:00	94	17,26	0,33
2:20:00	94	17,26	0,33
2:21:00	94	17,25	0,33
2:22:00	94	17,25	0,33
2:23:00	94	17,25	0,33
2:24:00	94	17,25	0,33
2:25:00	94	17,25	0,33
2:26:00	94	17,25	0,33
2:27:00	94	17,25	0,33
2:28:00	94	17,25	0,33
2:29:00	93	17,25	0,33
2:30:00	94	17,25	0,33
2:31:00	93	17,26	0,33
2:32:00	93	17,26	0,33
2:33:00	93	17,26	0,33
2:34:00	93	17,26	0,33
2:35:00	93	17,25	0,33
2:36:00	93	17,25	0,33
2:37:00	93	17,25	0,33
2:38:00	93	17,25	0,33
2:39:00	93	17,25	0,33
2:40:00	93	17,25	0,34
2:41:00	93	17,25	0,34
2:42:00	93	17,25	0,34
2:43:00	93	17,24	0,34
2:44:00	93	17,23	0,34
2:45:00	93	17,24	0,34
2:46:00	93	17,23	0,34
2:47:00	93	17,24	0,34
2:48:00	93	17,24	0,34
2:49:00	93	17,24	0,34
2:50:00	93	17,24	0,34
2:51:00	93	17,25	0,34
2:52:00	93	17,25	0,34
2:53:00	93	17,24	0,34
2:54:00	93	17,25	0,34
2:55:00	93	17,24	0,34
2:56:00	93	17,24	0,34
2:57:00	93	17,24	0,34
2:58:00	93	17,24	0,34
2:59:00	93	17,24	0,34
3:00:00	93	17,24	0,34
3:01:00	93	17,24	0,34
3:02:00	93	17,24	0,34
3:03:00	93	17,24	0,34
3:04:00	93	17,25	0,34
3:05:00	93	17,25	0,34
3:06:00	93	17,25	0,34
3:07:00	93	17,25	0,34
3:08:00	93	17,25	0,34
3:09:00	93	17,25	0,34
3:10:00	93	17,25	0,33
3:11:00	93	17,19	0,35
3:12:00	93	17,19	0,35
3:13:00	93	17,19	0,35
3:14:00	93	17,19	0,35
3:15:00	93	17,20	0,35
3:16:00	93	17,20	0,35
3:17:00	93	17,19	0,35
3:18:00	93	17,19	0,35
3:19:00	93	17,19	0,35
3:20:00	93	17,19	0,35
3:21:00	93	17,19	0,35
3:22:00	93	17,19	0,35
3:23:00	93	17,18	0,35
3:24:00	93	17,18	0,35
3:25:00	93	17,17	0,36
3:26:00	93	17,17	0,36
3:27:00	93	17,16	0,36
3:28:00	93	17,16	0,36
3:29:00	93	17,16	0,36
3:30:00	93	17,15	0,36
3:31:00	93	17,14	0,37
3:32:00	93	17,13	0,37
3:33:00	93	17,13	0,37
3:34:00	93	17,13	0,37
3:35:00	93	17,13	0,37
3:36:00	93	17,12	0,37
3:37:00	93	17,11	0,37
3:38:00	93	17,10	0,38
3:39:00	93	17,10	0,38
3:40:00	93	17,08	0,38
3:41:00	93	17,07	0,38
3:42:00	93	17,06	0,39
3:43:00	93	17,05	0,39
3:44:00	93	17,04	0,40
3:45:00	93	17,02	0,40
3:46:00	93	17,00	0,41
3:47:00	93	16,98	0,41
3:48:00	93	16,96	0,42
3:49:00	93	16,93	0,43
3:50:00	93	16,90	0,44
3:51:00	93	16,86	0,45
3:52:00	93	16,82	0,46
3:53:00	93	16,77	0,48
3:54:00	93	16,71	0,50
3:55:00	93	16,62	0,53
3:56:00	93	16,51	0,56
3:57:00	93	16,34	0,63
3:58:00	93	16,17	0,69
3:59:00	93	15,96	0,77
4:00:00	93	15,72	0,88
4:01:00	93	15,45	1,01
4:02:00	93	15,17	1,16
4:03:00	93	14,90	1,32
4:04:00	93	14,65	1,48
4:05:00	93	14,43	1,64
4:06:00	93	14,24	1,79
4:07:00	93	14,07	1,92
4:08:00	93	13,93	2,05
4:09:00	93	13,81	2,16
4:10:00	93	13,67	2,30
4:11:00	93	13,57	2,40
4:12:00	93	13,49	2,49
4:13:00	93	13,41	2,58
4:14:00	93	13,34	2,65
4:15:00	93	13,28	2,72
4:16:00	93	13,23	2,79
4:17:00	93	13,17	2,85
4:18:00	93	13,13	2,91
4:19:00	93	13,09	2,96
4:20:00	93	13,06	2,99
4:21:00	93	13,02	3,04
4:22:00	93	12,99	3,08
4:23:00	93	12,96	3,12
4:24:00	93	12,94	3,15
4:25:00	93	12,90	3,21
4:26:00	93	12,88	3,24
4:27:00	93	12,86	3,27
4:28:00	93	12,84	3,30
4:29:00	93	12,81	3,33
4:30:00	93	12,80	3,36
4:31:00	93	12,79	3,38
4:32:00	93	12,77	3,40
4:33:00	93	12,76	3,41
4:34:00	93	12,75	3,43
4:35:00	93	12,73	3,46
4:36:00	93	12,72	3,48
4:37:00	93	12,71	3,49
4:38:00	93	12,69	3,51
4:39:00	93	12,69	3,52
4:40:00	93	12,67	3,55
4:41:00	93	12,66	3,57
4:42:00	93	12,65	3,58
4:43:00	93	12,64	3,59
4:44:00	93	12,63	3,60
4:45:00	93	12,62	3,63
4:46:00	93	12,61	3,64
4:47:00	93	12,60	3,65
4:48:00	93	12,60	3,66
4:49:00	93	12,59	3,68
4:50:00	93	12,58	3,69
4:51:00	93	12,57	3,70
4:52:00	93	12,57	3,71
4:53:00	93	12,56	3,72
4:54:00	93	12,55	3,74
4:55:00	93	12,54	3,75
4:56:00	93	12,54	3,76
4:57:00	93	12,53	3,77
4:58:00	93	12,52	3,79
4:59:00	93	12,51	3,80
5:00:00	93	12,51	3,80
5:01:00	93	12,51	3,81
5:02:00	93	12,50	3,82
5:03:00	93	12,49	3,83
5:04:00	93	12,48	3,85
5:05:00	93	12,48	3,86
5:06:00	93	12,48	3,86
5:07:00	93	12,47	3,87
5:08:00	93	12,47	3,87
5:09:00	93	12,46	3,89
5:10:00	93	12,45	3,90
5:11:00	93	12,45	3,90
5:12:00	93	12,45	3,91
5:13:00	93	12,45	3,91
5:14:00	93	12,44	3,92
5:15:00	93	12,43	3,94
5:16:00	93	12,43	3,95
5:17:00	93	12,44	3,92
5:18:00	93	12,42	3,96
5:19:00	93	12,41	3,98
5:20:00	93	12,40	3,99
5:21:00	93	12,40	3,99
5:22:00	93	12,39	4,00
5:23:00	93	12,39	4,01
5:24:00	93	12,39	4,01
5:25:00	93	12,38	4,03
5:26:00	93	12,38	4,03
5:27:00	93	12,37	4,04
5:28:00	93	12,36	4,05
5:29:00	93	12,36	4,05
5:30:00	93	12,36	4,07
5:31:00	93	12,36	4,07
5:32:00	93	12,35	4,08
5:33:00	93	12,35	4,08
5:34:00	93	12,34	4,09
5:35:00	93	12,34	4,09
5:36:00	93	12,34	4,11
5:37:00	93	12,34	4,11
5:38:00	93	12,33	4,12
5:39:00	93	12,33	4,12
5:40:00	93	12,33	4,12
5:41:00	93	12,32	4,13
5:42:00	93	12,32	4,13
5:43:00	93	12,31	4,15
5:44:00	93	12,31	4,15
5:45:00	93	12,30	4,16
5:46:00	93	12,30	4,16
5:47:00	93	12,30	4,17
5:48:00	93	12,30	4,17
5:49:00	93	12,29	4,19
5:50:00	93	12,29	4,19
5:51:00	93	12,28	4,20
5:52:00	93	12,28	4,20
5:53:00	93	12,27	4,22
5:54:00	93	12,27	4,22
5:55:00	93	12,27	4,23
5:56:00	93	12,27	4,23
5:57:00	93	12,27	4,23
5:58:00	93	12,27	4,23
5:59:00	93	12,26	4,24
6:00:00	93	12,26	4,24
6:01:00	93	12,25	4,26
6:02:00	93	12,25	4,26
6:03:00	93	12,24	4,27
6:04:00	93	12,24	4,27
6:05:00	93	12,24	4,27
6:06:00	93	12,24	4,29
6:07:00	93	12,24	4,29
6:08:00	93	12,23	4,30
6:09:00	93	12,23	4,30
6:10:00	93	12,23	4,30
6:11:00	93	12,22	4,31
6:12:00	93	12,22	4,31
6:13:00	93	12,21	4,33
6:14:00	93	12,21	4,33
6:15:00	93	12,21	4,34
6:16:00	93	12,21	4,34
6:17:00	93	12,21	4,34
6:18:00	93	12,21	4,34
6:19:00	93	12,20	4,36
6:20:00	93	12,20	4,36
6:21:00	93	12,20	4,36
6:22:00	93	12,19	4,37
6:23:00	93	12,19	4,37
6:24:00	93	12,19	4,37
6:25:00	93	12,18	4,39
6:26:00	93	12,18	4,39
6:27:00	93	12,18	4,40
6:28:00	93	12,18	4,40
6:29:00	93	12,17	4,41
6:30:00	93	12,17	4,41
6:31:00	93	12,17	4,41
6:32:00	93	12,16	4,43
6:33:00	93	12,16	4,43
6:34:00	93	12,15	4,44
6:35:00	93	12,15	4,44
6:36:00	93	12,15	4,44
6:37:00	93	12,15	4,44
6:38:00	93	12,15	4,46
6:39:00	93	12,15	4,46
6:40:00	93	12,15	4,46
6:41:00	93	12,14	4,47
6:42:00	93	12,14	4,47
6:43:00	93	12,14	4,47
6:44:00	93	12,13	4,49
6:45:00	93	12,13	4,49
6:46:00	93	12,13	4,49
6:47:00	93	12,13	4,50
6:48:00	93	12,13	4,50
6:49:00	93	12,12	4,52
6:50:00	93	12,12	4,52
6:51:00	93	12,12	4,52
6:52:00	93	12,11	4,53
6:53:00	93	12,11	4,53
6:54:00	93	12,11	4,53
6:55:00	93	12,10	4,55
6:56:00	93	12,10	4,55
6:57:00	93	12,09	4,56
6:58:00	93	12,09	4,56
6:59:00	93	12,09	4,56
7:00:00	93	12,09	4,56
7:01:00	93	12,09	4,58
7:02:00	93	12,09	4,58
7:03:00	93	12,09	4,58
7:04:00	93	12,08	4,59
7:05:00	93	12,07	4,61
7:06:00	93	12,07	4,61
7:07:00	93	12,07	4,61
7:08:00	93	12,07	4,61
7:09:00	93	12,06	4,62
7:10:00	93	12,06	4,62
7:11:00	93	12,06	4,62
7:12:00	93	12,06	4,62
7:13:00	93	12,06	4,64
7:14:00	93	12,06	4,64
7:15:00	93	12,06	4,64
7:16:00	93	12,05	4,65
7:17:00	93	12,05	4,65
7:18:00	93	12,05	4,65
7:19:00	93	12,04	4,67
7:20:00	93	12,04	4,67
7:21:00	93	12,04	4,67
7:22:00	93	12,04	4,67
7:23:00	93	12,04	4,68
7:24:00	93	12,04	4,68
7:25:00	93	12,04	4,68
7:26:00	93	12,03	4,70
7:27:00	93	12,02	4,71
7:28:00	93	12,02	4,71
7:29:00	93	12,01	4,73
7:30:00	93	12,01	4,73
7:31:00	93	12,00	4,75
7:32:00	93	12,00	4,75
7:33:00	93	12,00	4,75
7:34:00	93	12,00	4,76
7:35:00	93	12,00	4,76
7:36:00	93	12,00	4,76
7:37:00	93	11,99	4,78
7:38:00	93	11,99	4,78
7:39:00	93	11,99	4,78
7:40:00	93	11,98	4,79
7:41:00	93	11,98	4,79
7:42:00	93	11,97	4,81
7:43:00	93	11,97	4,81
7:44:00	93	11,97	4,81
7:45:00	93	11,97	4,82
7:46:00	93	11,97	4,82
7:47:00	93	11,97	4,82
7:48:00	93	11,96	4,84
7:49:00	93	11,96	4,84
7:50:00	93	11,96	4,84
7:51:00	93	11,95	4,86
7:52:00	93	11,95	4,86
7:53:00	93	11,95	4,86
7:54:00	93	11,95	4,86
7:55:00	93	11,95	4,87
7:56:00	93	11,95	4,87
7:57:00	93	11,95	4,87
7:58:00	93	11,94	4,89
7:59:00	93	11,94	4,89
8:00:00	93	11,94	4,89
8:01:00	93	11,93	4,90
8:02:00	93	11,93	4,90
8:03:00	93	11,93	4,90
8:04:00	93	11,92	4,92
8:05:00	93	11,92	4,92
8:06:00	93	11,92	4,92
8:07:00	93	11,91	4,94
8:08:00	93	11,91	4,94
8:09:00	93	11,91	4,94
8:10:00	93	11,91	4,94
8:11:00	93	11,91	4,95
8:12:00	93	11,91	4,95
8:13:00	93	11,91	4,95
8:14:00	93	11,90	4,97
8:15:00	93	11,90	4,97
8:16:00	93	11,90	4,97
8:17:00	93	11,89	4,99
8:18:00	93	11,89	4,99
8:19:00	93	11,89	4,99
8:20:00	93	11,88	5,00
8:21:00	93	11,88	5,00
8:22:00	93	11,88	5,00
8:23:00	93	11,88	5,02
8:24:00	93	11,88	5,02
8:25:00	93	11,88	5,02
8:26:00	93	11,88	5,02
8:27:00	93	11,87	5,04
8:28:00	93	11,87	5,04
8:29:00	93	11,87	5,04
8:30:00	93	11,87	5,04
8:31:00	93	11,86	5,05
8:32:00	93	11,86	5,05
8:33:00	93	11,86	5,05
8:34:00	93	11,86	5,07
8:35:00	93	11,86	5,07
8:36:00	93	11,86	5,07
8:37:00	93	11,86	5,07
8:38:00	93	11,85	5,09
8:39:00	93	11,85	5,09
8:40:00	93	11,84	5,10
8:41:00	93	11,84	5,10
8:42:00	93	11,84	5,10
8:43:00	93	11,84	5,10
8:44:00	93	11,83	5,12
8:45:00	93	11,83	5,12
8:46:00	93	11,83	5,12
8:47:00	93	11,82	5,14
8:48:00	93	11,82	5,14
8:49:00	93	11,82	5,14
8:50:00	93	11,82	5,14
8:51:00	93	11,82	5,14
8:52:00	93	11,82	5,15
8:53:00	93	11,82	5,15
8:54:00	93	11,82	5,15
8:55:00	93	11,81	5,17
8:56:00	93	11,81	5,17
8:57:00	93	11,81	5,17
8:58:00	93	11,81	5,17
8:59:00	93	11,80	5,19
9:00:00	93	11,80	5,19
9:01:00	93	11,80	5,19
9:02:00	93	11,79	5,21
9:03:00	93	11,79	5,21
9:04:00	93	11,79	5,21
9:05:00	93	11,79	5,22
9:06:00	93	11,79	5,22
9:07:00	93	11,79	5,22
9:08:00	93	11,79	5,22
9:09:00	93	11,78	5,24
9:10:00	93	11,78	5,24
9:11:00	93	11,78	5,24
9:12:00	93	11,78	5,24
9:13:00	93	11,78	5,24
9:14:00	93	11,77	5,26
9:15:00	93	11,77	5,26
9:16:00	93	11,77	5,26
9:17:00	93	11,77	5,26
9:18:00	93	11,76	5,28
9:19:00	93	11,76	5,28
9:20:00	93	11,76	5,28
9:21:00	93	11,76	5,28
9:22:00	93	11,76	5,29
9:23:00	93	11,76	5,29
9:24:00	93	11,76	5,29
9:25:00	93	11,76	5,29
9:26:00	93	11,75	5,31
9:27:00	93	11,75	5,31
9:28:00	93	11,75	5,31
9:29:00	93	11,74	5,33
9:30:00	93	11,74	5,33
9:31:00	93	11,74	5,33
9:32:00	93	11,74	5,33
9:33:00	93	11,73	5,35
9:34:00	93	11,73	5,35
9:35:00	93	11,73	5,35
9:36:00	93	11,73	5,35
9:37:00	93	11,73	5,36
9:38:00	93	11,73	5,36
9:39:00	93	11,73	5,36
9:40:00	93	11,72	5,38
9:41:00	93	11,72	5,38
9:42:00	93	11,72	5,38
9:43:00	93	11,72	5,38
9:44:00	93	11,72	5,38
9:45:00	93	11,71	5,40
9:46:00	93	11,71	5,40
9:47:00	93	11,70	5,42
9:48:00	93	11,70	5,42
9:49:00	93	11,70	5,42
9:50:00	93	11,70	5,44
9:51:00	93	11,70	5,44
9:52:00	93	11,70	5,44
9:53:00	93	11,69	5,45
9:54:00	93	11,69	5,45
9:55:00	93	11,69	5,45
9:56:00	93	11,69	5,45
9:57:00	93	11,68	5,47
9:58:00	93	11,68	5,47
9:59:00	93	11,68	5,47
10:00:00	93	11,68	5,47
10:01:00	93	11,68	5,47
10:02:00	93	11,67	5,49
10:03:00	93	11,67	5,49
10:04:00	93	11,67	5,49
10:05:00	93	11,67	5,51
10:06:00	93	11,67	5,51
10:07:00	93	11,67	5,51
10:08:00	93	11,67	5,51
10:09:00	93	11,67	5,51
10:10:00	93	11,67	5,51
10:11:00	93	11,66	5,53
10:12:00	93	11,66	5,53
10:13:00	93	11,66	5,53
10:14:00	93	11,66	5,53
10:15:00	93	11,65	5,55
10:16:00	93	11,65	5,55
10:17:00	93	11,65	5,55
10:18:00	93	11,65	5,55
10:19:00	93	11,65	5,55
10:20:00	93	11,64	5,56
10:21:00	93	11,64	5,56
10:22:00	93	11,64	5,56
10:23:00	93	11,64	5,56
10:24:00	93	11,64	5,58
10:25:00	93	11,64	5,58
10:26:00	93	11,64	5,58
10:27:00	93	11,64	5,58
10:28:00	93	11,64	5,58
10:29:00	93	11,64	5,58
10:30:00	93	11,63	5,60
10:31:00	93	11,63	5,60
10:32:00	93	11,63	5,60
10:33:00	93	11,63	5,60
10:34:00	93	11,63	5,60
10:35:00	93	11,62	5,62
10:36:00	93	11,62	5,62
10:37:00	93	11,62	5,62
10:38:00	93	11,62	5,62
10:39:00	93	11,62	5,62
10:40:00	93	11,61	5,64
10:41:00	93	11,61	5,64
10:42:00	93	11,61	5,64
10:43:00	93	11,61	5,66
10:44:00	93	11,61	5,66
10:45:00	93	11,61	5,66
10:46:00	93	11,61	5,66
10:47:00	93	11,61	5,66
10:48:00	93	11,61	5,66
10:49:00	93	11,61	5,66
10:50:00	93	11,61	5,66
10:51:00	93	11,60	5,68
10:52:00	93	11,60	5,68
10:53:00	93	11,60	5,68
10:54:00	93	11,60	5,68
10:55:00	93	11,60	5,68
10:56:00	93	11,59	5,70
10:57:00	93	11,59	5,70
10:58:00	93	11,59	5,70
10:59:00	93	11,59	5,70
11:00:00	93	11,59	5,70
11:01:00	93	11,58	5,71
11:02:00	93	11,58	5,71
11:03:00	93	11,58	5,71
11:04:00	93	11,58	5,71
11:05:00	93	11,58	5,73
11:06:00	93	11,58	5,73
11:07:00	93	11,58	5,73
11:08:00	93	11,58	5,73
11:09:00	93	11,58	5,73
11:10:00	93	11,58	5,73
11:11:00	93	11,58	5,73
11:12:00	93	11,58	5,73
11:13:00	93	11,57	5,75
11:14:00	93	11,57	5,75
11:15:00	93	11,57	5,75
11:16:00	93	11,57	5,75
11:17:00	93	11,57	5,75
11:18:00	93	11,57	5,75
11:19:00	93	11,56	5,77
11:20:00	93	11,56	5,77
11:21:00	93	11,56	5,77
11:22:00	93	11,56	5,77
11:23:00	93	11,55	5,79
11:24:00	93	11,55	5,79
11:25:00	93	11,55	5,79
11:26:00	93	11,55	5,79
11:27:00	93	11,55	5,79
11:28:00	93	11,55	5,81
11:29:00	93	11,55	5,81
11:30:00	93	11,55	5,81
11:31:00	93	11,55	5,81
11:32:00	93	11,55	5,81
11:33:00	93	11,55	5,81
11:34:00	93	11,55	5,81
11:35:00	93	11,55	5,81
11:36:00	93	11,54	5,83
11:37:00	93	11,54	5,83
11:38:00	93	11,54	5,83
11:39:00	93	11,54	5,83
11:40:00	93	11,54	5,83
11:41:00	93	11,54	5,83
11:42:00	93	11,53	5,85
11:43:00	93	11,53	5,85
11:44:00	93	11,53	5,85
11:45:00	93	11,53	5,85
11:46:00	93	11,53	5,85
11:47:00	93	11,52	5,87
11:48:00	93	11,52	5,87
11:49:00	93	11,52	5,87
11:50:00	93	11,52	5,87
11:51:00	93	11,52	5,87
11:52:00	93	11,52	5,87
11:53:00	93	11,52	5,87
11:54:00	93	11,52	5,87
11:55:00	93	11,52	5,87
11:56:00	93	11,52	5,87
11:57:00	93	11,52	5,89
11:58:00	93	11,52	5,89
11:59:00	93	11,52	5,89
12:00:00	93	11,52	5,89
12:01:00	93	11,52	5,89
12:02:00	93	11,52	5,89
12:03:00	93	11,51	5,91
12:04:00	93	11,51	5,91
12:05:00	93	11,51	5,91
12:06:00	93	11,51	5,91
12:07:00	93	11,51	5,91
12:08:00	93	11,51	5,91
12:09:00	93	11,51	5,91
12:10:00	94	11,51	5,91
12:11:00	93	11,51	5,91
12:12:00	93	11,50	5,93
12:13:00	93	11,51	5,91
12:14:00	93	11,50	5,93
12:15:00	93	11,50	5,93
12:16:00	93	11,50	5,93
12:17:00	93	11,50	5,93
12:18:00	93	11,50	5,93
12:19:00	93	11,49	5,95
12:20:00	93	11,49	5,95
12:21:00	93	11,49	5,95
12:22:00	93	11,49	5,95
12:23:00	93	11,49	5,97
12:24:00	93	11,49	5,97
12:25:00	93	11,49	5,97
12:26:00	93	11,49	5,97
12:27:00	93	11,49	5,97
12:28:00	93	11,49	5,97
12:29:00	93	11,49	5,97
12:30:00	93	11,49	5,97
12:31:00	93	11,48	5,99
12:32:00	93	11,48	5,99
12:33:00	93	11,48	5,99
12:34:00	93	11,48	5,99
12:35:00	93	11,48	5,99
12:36:00	93	11,47	6,01
12:37:00	93	11,47	6,01
12:38:00	93	11,47	6,01
12:39:00	93	11,47	6,01
12:40:00	93	11,47	6,01
12:41:00	93	11,47	6,01
12:42:00	93	11,46	6,03
12:43:00	93	11,46	6,03
12:44:00	93	11,46	6,03
12:45:00	93	11,46	6,03
12:46:00	93	11,46	6,03
12:47:00	93	11,46	6,03
12:48:00	93	11,46	6,03
12:49:00	93	11,46	6,03
12:50:00	93	11,46	6,05
12:51:00	93	11,46	6,05
12:52:00	93	11,46	6,05
12:53:00	93	11,46	6,05
12:54:00	93	11,46	6,05
12:55:00	93	11,46	6,05
12:56:00	93	11,46	6,05
12:57:00	93	11,46	6,05
12:58:00	93	11,45	6,07
12:59:00	93	11,46	6,05
13:00:00	93	11,45	6,07
13:01:00	93	11,45	6,07
13:02:00	93	11,45	6,07
13:03:00	93	11,45	6,07
13:04:00	93	11,45	6,07
13:05:00	93	11,45	6,07
13:06:00	93	11,45	6,07
13:07:00	93	11,45	6,07
13:08:00	93	11,45	6,07
13:09:00	93	11,44	6,09
13:10:00	93	11,44	6,09
13:11:00	93	11,44	6,09
13:12:00	93	11,44	6,09
13:13:00	93	11,44	6,09
13:14:00	93	11,44	6,09
13:15:00	93	11,44	6,09
13:16:00	93	11,44	6,09
13:17:00	93	11,43	6,11
13:18:00	93	11,43	6,11
13:19:00	93	11,43	6,11
13:20:00	93	11,43	6,11
13:21:00	93	11,43	6,11
13:22:00	93	11,43	6,11
13:23:00	93	11,43	6,11
13:24:00	93	11,43	6,11
13:25:00	93	11,43	6,11
13:26:00	93	11,43	6,13
13:27:00	93	11,43	6,13
13:28:00	93	11,43	6,13
13:29:00	93	11,43	6,13
13:30:00	93	11,43	6,13
13:31:00	93	11,43	6,13
13:32:00	93	11,43	6,13
13:33:00	93	11,43	6,13
13:34:00	93	11,43	6,13
13:35:00	93	11,43	6,13
13:36:00	93	11,42	6,15
13:37:00	93	11,42	6,15
13:38:00	93	11,42	6,15
13:39:00	93	11,42	6,15
13:40:00	93	11,42	6,15
13:41:00	93	11,42	6,15
13:42:00	93	11,42	6,15
13:43:00	93	11,42	6,15
13:44:00	93	11,42	6,15
13:45:00	93	11,41	6,17
13:46:00	93	11,41	6,17
13:47:00	93	11,41	6,17
13:48:00	93	11,41	6,17
13:49:00	93	11,41	6,17
13:50:00	93	11,41	6,17
13:51:00	93	11,41	6,17
13:52:00	93	11,41	6,17
13:53:00	93	11,41	6,17
13:54:00	93	11,40	6,19
13:55:00	93	11,40	6,19
13:56:00	93	11,40	6,19
13:57:00	93	11,40	6,19
13:58:00	93	11,40	6,19
13:59:00	93	11,40	6,19
14:00:00	93	11,40	6,19
14:01:00	93	11,40	6,21
14:02:00	93	11,40	6,21
14:03:00	93	11,40	6,19
14:04:00	93	11,40	6,21
14:05:00	93	11,40	6,21
14:06:00	93	11,40	6,21
14:07:00	93	11,40	6,21
14:08:00	93	11,40	6,21
14:09:00	93	11,40	6,21
14:10:00	93	11,40	6,21
14:11:00	93	11,40	6,21
14:12:00	93	11,40	6,21
14:13:00	93	11,39	6,24
14:14:00	93	11,39	6,24
14:15:00	93	11,39	6,24
14:16:00	93	11,39	6,24
14:17:00	93	11,39	6,24
14:18:00	93	11,39	6,24
14:19:00	93	11,39	6,24
14:20:00	93	11,39	6,24
14:21:00	93	11,39	6,24
14:22:00	93	11,39	6,24
14:23:00	93	11,39	6,24
14:24:00	93	11,39	6,24
14:25:00	93	11,38	6,26
14:26:00	93	11,38	6,26
14:27:00	93	11,38	6,26
14:28:00	93	11,38	6,26
14:29:00	93	11,38	6,26
14:30:00	93	11,38	6,26
14:31:00	93	11,38	6,26
14:32:00	93	11,38	6,26
14:33:00	93	11,38	6,26
14:34:00	93	11,38	6,26
14:35:00	93	11,38	6,26
14:36:00	93	11,38	6,26
14:37:00	93	11,38	6,28
14:38:00	93	11,38	6,28
14:39:00	93	11,38	6,28
14:40:00	93	11,38	6,28
14:41:00	93	11,38	6,28
14:42:00	93	11,38	6,28
14:43:00	93	11,38	6,28
14:44:00	93	11,38	6,28
14:45:00	93	11,38	6,28
14:46:00	93	11,38	6,28
14:47:00	93	11,38	6,28
14:48:00	93	11,38	6,28
14:49:00	93	11,38	6,28
14:50:00	93	11,37	6,30
14:51:00	93	11,38	6,28
14:52:00	93	11,38	6,28
14:53:00	93	11,38	6,28
14:54:00	93	11,37	6,30
14:55:00	93	11,37	6,30
14:56:00	93	11,37	6,30
14:57:00	93	11,37	6,30
14:58:00	93	11,37	6,30
14:59:00	93	11,37	6,30
15:00:00	93	11,36	6,32
15:01:00	93	11,36	6,32
15:02:00	93	11,36	6,32
15:03:00	93	11,36	6,32
15:04:00	93	11,36	6,32
15:05:00	93	11,36	6,32
15:06:00	93	11,36	6,32
15:07:00	93	11,36	6,32
15:08:00	93	11,36	6,32
15:09:00	93	11,36	6,32
15:10:00	93	11,36	6,32
15:11:00	93	11,35	6,34
15:12:00	93	11,35	6,34
15:13:00	93	11,34	6,36
15:14:00	93	11,35	6,34
15:15:00	93	11,35	6,34
15:16:00	93	11,35	6,34
15:17:00	93	11,35	6,34
15:18:00	93	11,36	6,32
15:19:00	93	11,36	6,32
15:20:00	93	11,36	6,32
15:21:00	93	11,35	6,34
15:22:00	93	11,35	6,34
15:23:00	93	11,35	6,34
15:24:00	93	11,35	6,34
15:25:00	93	11,35	6,34
15:26:00	93	11,35	6,34
15:27:00	93	11,35	6,34
15:28:00	93	11,35	6,34
15:29:00	93	11,34	6,36
15:30:00	93	11,35	6,34
15:31:00	93	11,35	6,34
15:32:00	93	11,35	6,34
15:33:00	93	11,34	6,36
15:34:00	93	11,34	6,36
15:35:00	93	11,34	6,36
15:36:00	93	11,34	6,36
15:37:00	93	11,34	6,36
15:38:00	93	11,34	6,36
15:39:00	93	11,34	6,36
15:40:00	93	11,34	6,36
15:41:00	93	11,34	6,36
15:42:00	93	11,34	6,36
15:43:00	93	11,34	6,36
15:44:00	93	11,34	6,36
15:45:00	93	11,34	6,38
15:46:00	93	11,34	6,36
15:47:00	93	11,34	6,36
15:48:00	93	11,34	6,38
15:49:00	93	11,34	6,38
15:50:00	93	11,34	6,38
15:51:00	93	11,34	6,38
15:52:00	93	11,34	6,38
15:53:00	93	11,34	6,38
15:54:00	93	11,34	6,38
15:55:00	93	11,34	6,38
15:56:00	93	11,34	6,38
15:57:00	93	11,34	6,38
15:58:00	93	11,34	6,38
15:59:00	93	11,34	6,38
16:00:00	93	11,34	6,38
16:01:00	93	11,34	6,38
16:02:00	93	11,34	6,38
16:03:00	93	11,33	6,41
16:04:00	93	11,33	6,41
16:05:00	93	11,33	6,41
16:06:00	93	11,33	6,41
16:07:00	93	11,33	6,41
16:08:00	93	11,33	6,41
16:09:00	93	11,33	6,41
16:10:00	93	11,33	6,41
16:11:00	93	11,33	6,41
16:12:00	93	11,33	6,41
16:13:00	93	11,33	6,41
16:14:00	93	11,33	6,41
16:15:00	93	11,33	6,41
16:16:00	93	11,33	6,41
16:17:00	93	11,33	6,41
16:18:00	93	11,33	6,41
16:19:00	93	11,33	6,41
16:20:00	93	11,33	6,41
16:21:00	93	11,33	6,41
16:22:00	93	11,33	6,41
16:23:00	93	11,33	6,41
16:24:00	93	11,33	6,41
16:25:00	93	11,33	6,41
16:26:00	93	11,33	6,41
16:27:00	93	11,33	6,41
16:28:00	93	11,33	6,41
16:29:00	93	11,33	6,41
16:30:00	93	11,33	6,41
16:31:00	93	11,32	6,43
16:32:00	93	11,32	6,43
16:33:00	93	11,32	6,43
16:34:00	93	11,32	6,43
16:35:00	93	11,32	6,43
16:36:00	93	11,32	6,43
16:37:00	93	11,32	6,43
16:38:00	93	11,32	6,43
16:39:00	93	11,32	6,43
16:40:00	93	11,32	6,43
16:41:00	93	11,32	6,43
16:42:00	93	11,32	6,43
16:43:00	93	11,32	6,43
16:44:00	93	11,32	6,43
16:45:00	93	11,32	6,43
16:46:00	93	11,32	6,43
16:47:00	93	11,32	6,43
16:48:00	93	11,32	6,43
16:49:00	93	11,32	6,43
16:50:00	93	11,31	6,45
16:51:00	93	11,31	6,45
16:52:00	93	11,31	6,45
16:53:00	93	11,31	6,45
16:54:00	93	11,31	6,45
16:55:00	93	11,31	6,45
16:56:00	93	11,31	6,45
16:57:00	93	11,31	6,45
16:58:00	93	11,31	6,45
16:59:00	93	11,31	6,45
17:00:00	93	11,31	6,45
17:01:00	93	11,31	6,45
17:02:00	93	11,31	6,45
17:03:00	93	11,31	6,45
17:04:00	93	11,31	6,45
17:05:00	93	11,31	6,45
17:06:00	93	11,31	6,45
17:07:00	93	11,31	6,45
17:08:00	93	11,31	6,45
17:09:00	93	11,31	6,47
17:10:00	93	11,31	6,47
17:11:00	93	11,31	6,45
17:12:00	93	11,31	6,47
17:13:00	93	11,31	6,47
17:14:00	93	11,31	6,47
17:15:00	93	11,31	6,47
17:16:00	93	11,31	6,47
17:17:00	93	11,31	6,47
17:18:00	93	11,31	6,47
17:19:00	93	11,31	6,47
17:20:00	93	11,31	6,47
17:21:00	93	11,31	6,47
17:22:00	93	11,30	6,49
17:23:00	93	11,30	6,49
17:24:00	93	11,31	6,47
17:25:00	93	11,30	6,49
17:26:00	93	11,30	6,49
17:27:00	93	11,30	6,49
17:28:00	93	11,30	6,49
17:29:00	93	11,30	6,49
17:30:00	93	11,30	6,49
17:31:00	93	11,30	6,49
17:32:00	93	11,30	6,49
17:33:00	93	11,30	6,49
17:34:00	93	11,30	6,49
17:35:00	93	11,30	6,49
17:36:00	93	11,30	6,49
17:37:00	93	11,30	6,49
17:38:00	93	11,30	6,49
17:39:00	93	11,30	6,49
17:40:00	93	11,29	6,52
17:41:00	93	11,30	6,49
17:42:00	93	11,30	6,49
17:43:00	93	11,29	6,52
17:44:00	93	11,29	6,52
17:45:00	93	11,29	6,52
17:46:00	93	11,29	6,52
17:47:00	93	11,29	6,52
17:48:00	93	11,29	6,52
17:49:00	93	11,29	6,52
17:50:00	93	11,29	6,52
17:51:00	93	11,30	6,49
17:52:00	93	11,30	6,49
17:53:00	93	11,29	6,52
17:54:00	93	11,29	6,52
17:55:00	93	11,29	6,52
17:56:00	93	11,29	6,52
17:57:00	93	11,29	6,52
17:58:00	93	11,29	6,52
17:59:00	93	11,29	6,52
18:00:00	93	11,29	6,52
18:01:00	93	11,29	6,52
18:02:00	93	11,29	6,52
18:03:00	93	11,29	6,52
18:04:00	93	11,29	6,52
18:05:00	93	11,29	6,52
18:06:00	93	11,29	6,52
18:07:00	93	11,29	6,54
18:08:00	93	11,29	6,54
18:09:00	93	11,29	6,54
18:10:00	93	11,29	6,54
18:11:00	93	11,29	6,54
18:12:00	93	11,29	6,54
18:13:00	93	11,29	6,54
18:14:00	93	11,29	6,54
18:15:00	93	11,29	6,54
18:16:00	93	11,29	6,54
18:17:00	93	11,29	6,54
18:18:00	93	11,29	6,54
18:19:00	93	11,28	6,56
18:20:00	93	11,29	6,54
18:21:00	93	11,29	6,54
18:22:00	93	11,29	6,54
18:23:00	93	11,29	6,54
18:24:00	93	11,29	6,54
18:25:00	93	11,29	6,54
18:26:00	93	11,28	6,56
18:27:00	93	11,29	6,54
18:28:00	93	11,28	6,56
18:29:00	93	11,28	6,56
18:30:00	93	11,28	6,56
18:31:00	93	11,28	6,56
18:32:00	93	11,28	6,56
18:33:00	93	11,28	6,56
18:34:00	93	11,28	6,56
18:35:00	93	11,28	6,56
18:36:00	93	11,27	6,58
18:37:00	93	11,28	6,56
18:38:00	93	11,28	6,56
18:39:00	93	11,28	6,56
18:40:00	93	11,28	6,56
18:41:00	93	11,28	6,56
18:42:00	93	11,28	6,56
18:43:00	93	11,27	6,58
18:44:00	93	11,28	6,56
18:45:00	93	11,27	6,58
18:46:00	93	11,27	6,58
18:47:00	93	11,27	6,58
18:48:00	93	11,27	6,58
18:49:00	93	11,27	6,58
18:50:00	93	11,27	6,58
18:51:00	93	11,27	6,58
18:52:00	93	11,27	6,58
18:53:00	93	11,27	6,58
18:54:00	93	11,27	6,58
18:55:00	93	11,27	6,58
18:56:00	93	11,27	6,58
18:57:00	93	11,27	6,58
18:58:00	93	11,27	6,58
18:59:00	93	11,27	6,58
19:00:00	93	11,27	6,58
19:01:00	93	11,27	6,58
19:02:00	93	11,27	6,58
19:03:00	93	11,27	6,58
19:04:00	93	11,27	6,58
19:05:00	93	11,27	6,58
19:06:00	93	11,26	6,60
19:07:00	93	11,26	6,60
19:08:00	93	11,26	6,60
19:09:00	93	11,26	6,60
19:10:00	93	11,27	6,58
19:11:00	93	11,26	6,60
19:12:00	93	11,26	6,60
19:13:00	93	11,26	6,60
19:14:00	93	11,26	6,60
19:15:00	93	11,26	6,60
19:16:00	93	11,26	6,60
19:17:00	93	11,26	6,60
19:18:00	93	11,26	6,60
19:19:00	93	11,26	6,60
19:20:00	93	11,26	6,60
19:21:00	93	11,26	6,60
19:22:00	93	11,26	6,60
19:23:00	93	11,26	6,60
19:24:00	93	11,25	6,63
19:25:00	93	11,25	6,63
19:26:00	93	11,25	6,63
19:27:00	93	11,26	6,60
19:28:00	93	11,26	6,60
19:29:00	93	11,26	6,60
19:30:00	93	11,25	6,63
19:31:00	93	11,25	6,63
19:32:00	93	11,25	6,63
19:33:00	93	11,25	6,63
19:34:00	93	11,25	6,63
19:35:00	93	11,25	6,63
19:36:00	93	11,25	6,63
19:37:00	93	11,25	6,63
19:38:00	93	11,25	6,63
19:39:00	93	11,25	6,63
19:40:00	93	11,25	6,63
19:41:00	93	11,25	6,63
19:42:00	93	11,25	6,63
19:43:00	93	11,25	6,63
19:44:00	93	11,25	6,63
19:45:00	93	11,25	6,63
19:46:00	93	11,25	6,63
19:47:00	93	11,25	6,63
19:48:00	93	11,25	6,63
19:49:00	93	11,25	6,63
19:50:00	93	11,25	6,63
19:51:00	93	11,25	6,63
19:52:00	93	11,25	6,63
19:53:00	93	11,25	6,63
19:54:00	93	11,25	6,65
19:55:00	93	11,25	6,65
19:56:00	93	11,25	6,65
19:57:00	93	11,25	6,65
19:58:00	93	11,25	6,65
19:59:00	93	11,25	6,65
20:00:00	93	11,25	6,65
20:01:00	93	11,25	6,65
20:02:00	93	11,25	6,65
20:03:00	93	11,25	6,65
20:04:00	93	11,25	6,65
20:05:00	93	11,25	6,65
20:06:00	93	11,25	6,65
20:07:00	93	11,25	6,65
20:08:00	93	11,25	6,65
20:09:00	93	11,25	6,65
20:10:00	93	11,25	6,65
20:11:00	93	11,25	6,65
20:12:00	93	11,25	6,65
20:13:00	93	11,25	6,65
20:14:00	93	11,25	6,65
20:15:00	93	11,25	6,65
20:16:00	93	11,25	6,65
20:17:00	93	11,25	6,65
20:18:00	93	11,25	6,65
20:19:00	93	11,25	6,65
20:20:00	93	11,25	6,65
20:21:00	93	11,25	6,65
20:22:00	93	11,25	6,65
20:23:00	93	11,25	6,65
20:24:00	93	11,25	6,65
20:25:00	93	11,25	6,65
20:26:00	93	11,24	6,67
20:27:00	93	11,24	6,67
20:28:00	93	11,24	6,67
20:29:00	93	11,25	6,65
20:30:00	93	11,25	6,65
20:31:00	93	11,24	6,67
20:32:00	93	11,25	6,65
20:33:00	93	11,24	6,67
20:34:00	93	11,25	6,65
20:35:00	93	11,24	6,67
20:36:00	93	11,24	6,67
20:37:00	93	11,25	6,65
20:38:00	93	11,24	6,67
20:39:00	93	11,24	6,67
20:40:00	93	11,24	6,67
20:41:00	93	11,24	6,67
20:42:00	93	11,24	6,67
20:43:00	93	11,24	6,67
20:44:00	93	11,24	6,67
20:45:00	93	11,24	6,67
20:46:00	93	11,24	6,67
20:47:00	93	11,24	6,67
20:48:00	93	11,24	6,67
20:49:00	93	11,24	6,67
20:50:00	93	11,24	6,67
20:51:00	93	11,24	6,67
20:52:00	93	11,24	6,67
20:53:00	93	11,24	6,67
20:54:00	93	11,24	6,67
20:55:00	93	11,24	6,67
20:56:00	93	11,24	6,67
20:57:00	93	11,24	6,67
20:58:00	93	11,24	6,67
20:59:00	93	11,24	6,67
21:00:00	93	11,24	6,67
21:01:00	93	11,24	6,67
21:02:00	93	11,24	6,67
21:03:00	93	11,24	6,67
21:04:00	93	11,24	6,67
21:05:00	93	11,24	6,67
21:06:00	93	11,23	6,69
21:07:00	93	11,23	6,69
21:08:00	93	11,23	6,69
21:09:00	93	11,23	6,69
21:10:00	93	11,23	6,69
21:11:00	93	11,23	6,69
21:12:00	93	11,23	6,69
21:13:00	93	11,23	6,69
21:14:00	93	11,24	6,67
21:15:00	93	11,24	6,67
21:16:00	93	11,24	6,67
21:17:00	93	11,23	6,69
21:18:00	93	11,24	6,67
21:19:00	93	11,23	6,69
21:20:00	93	11,23	6,69
21:21:00	93	11,23	6,69
21:22:00	93	11,23	6,69
21:23:00	93	11,23	6,69
21:24:00	93	11,23	6,69
21:25:00	93	11,23	6,69
21:26:00	93	11,23	6,69
21:27:00	93	11,23	6,69
21:28:00	93	11,23	6,69
21:29:00	93	11,23	6,69
21:30:00	93	11,23	6,69
21:31:00	93	11,22	6,72
21:32:00	93	11,23	6,69
21:33:00	93	11,22	6,72
21:34:00	93	11,23	6,69
21:35:00	93	11,23	6,69
21:36:00	93	11,22	6,72
21:37:00	93	11,22	6,72
21:38:00	93	11,22	6,72
21:39:00	93	11,22	6,72
21:40:00	93	11,22	6,72
21:41:00	93	11,22	6,72
21:42:00	93	11,22	6,72
21:43:00	93	11,22	6,72
21:44:00	93	11,22	6,72
21:45:00	93	11,22	6,72
21:46:00	93	11,22	6,72
21:47:00	93	11,22	6,72
21:48:00	93	11,22	6,72
21:49:00	93	11,22	6,74
21:50:00	93	11,22	6,72
21:51:00	93	11,22	6,74
21:52:00	93	11,22	6,74
21:53:00	93	11,22	6,74
21:54:00	93	11,22	6,74
21:55:00	93	11,22	6,72
21:56:00	93	11,22	6,74
21:57:00	93	11,22	6,74
21:58:00	93	11,22	6,74
21:59:00	93	11,22	6,74
22:00:00	93	11,22	6,74
22:01:00	93	11,22	6,74
22:02:00	93	11,22	6,74
22:03:00	93	11,22	6,74
22:04:00	93	11,22	6,74
22:05:00	93	11,22	6,74
22:06:00	93	11,22	6,74
22:07:00	93	11,22	6,74
22:08:00	93	11,22	6,74
22:09:00	93	11,22	6,74
22:10:00	93	11,22	6,74
22:11:00	93	11,22	6,74
22:12:00	93	11,22	6,74
22:13:00	93	11,22	6,74
22:14:00	93	11,22	6,74
22:15:00	93	11,22	6,74
22:16:00	93	11,22	6,74
22:17:00	93	11,22	6,74
22:18:00	93	11,22	6,74
22:19:00	93	11,21	6,76
22:20:00	93	11,21	6,76
22:21:00	93	11,21	6,76
22:22:00	93	11,21	6,76
22:23:00	93	11,21	6,76
22:24:00	93	11,21	6,76
22:25:00	93	11,21	6,76
22:26:00	93	11,21	6,76
22:27:00	93	11,21	6,76
22:28:00	93	11,21	6,76
22:29:00	93	11,21	6,76
22:30:00	93	11,21	6,76
22:31:00	93	11,21	6,76
22:32:00	93	11,21	6,76
22:33:00	93	11,21	6,76
22:34:00	93	11,21	6,76
22:35:00	93	11,21	6,76
22:36:00	93	11,21	6,76
22:37:00	93	11,21	6,76
22:38:00	93	11,21	6,76
22:39:00	93	11,21	6,76
22:40:00	93	11,21	6,76
22:41:00	93	11,21	6,76
22:42:00	93	11,21	6,76
22:43:00	93	11,21	6,76
22:44:00	93	11,21	6,76
22:45:00	93	11,21	6,76
22:46:00	93	11,21	6,76
22:47:00	93	11,21	6,76
22:48:00	93	11,21	6,76
22:49:00	93	11,21	6,76
22:50:00	93	11,21	6,76
22:51:00	93	11,21	6,76
22:52:00	93	11,21	6,76
22:53:00	93	11,21	6,76
22:54:00	93	11,20	6,79
22:55:00	93	11,20	6,79
22:56:00	93	11,21	6,76
22:57:00	93	11,21	6,76
22:58:00	93	11,20	6,79
22:59:00	93	11,20	6,79
23:00:00	93	11,20	6,79
23:01:00	93	11,20	6,79
23:02:00	93	11,20	6,79
23:03:00	93	11,20	6,79
23:04:00	93	11,20	6,79
23:05:00	93	11,20	6,79
23:06:00	93	11,20	6,79
23:07:00	93	11,20	6,79
23:08:00	93	11,20	6,79
23:09:00	93	11,20	6,79
23:10:00	93	11,20	6,79
23:11:00	93	11,20	6,79
23:12:00	93	11,20	6,79
23:13:00	93	11,20	6,79
23:14:00	93	11,20	6,79
23:15:00	93	11,20	6,79
23:16:00	93	11,20	6,79
23:17:00	93	11,20	6,79
23:18:00	93	11,20	6,79
23:19:00	93	11,20	6,79
23:20:00	93	11,20	6,79
23:21:00	93	11,20	6,79
23:22:00	93	11,20	6,79
23:23:00	93	11,20	6,79
23:24:00	93	11,20	6,79
23:25:00	93	11,20	6,79
23:26:00	93	11,20	6,79
23:27:00	93	11,20	6,79
23:28:00	93	11,20	6,79
23:29:00	93	11,20	6,79
23:30:00	93	11,20	6,79
23:31:00	93	11,20	6,79
23:32:00	93	11,19	6,81
23:33:00	93	11,20	6,79
23:34:00	93	11,20	6,79
23:35:00	93	11,19	6,81
23:36:00	93	11,20	6,79
23:37:00	93	11,19	6,81
23:38:00	93	11,19	6,81
23:39:00	93	11,20	6,79
23:40:00	93	11,19	6,81
23:41:00	93	11,19	6,81
23:42:00	93	11,19	6,81
23:43:00	93	11,19	6,81
23:44:00	93	11,19	6,81
23:45:00	93	11,19	6,81
23:46:00	93	11,19	6,81
23:47:00	93	11,19	6,81
23:48:00	93	11,20	6,79
23:49:00	93	11,19	6,81
23:50:00	93	11,19	6,81
23:51:00	93	11,19	6,81
23:52:00	93	11,19	6,81
23:53:00	93	11,19	6,81
23:54:00	93	11,20	6,79
23:55:00	93	11,19	6,81
23:56:00	93	11,19	6,81
23:57:00	93	11,19	6,81
23:58:00	93	11,19	6,81
23:59:00	93	11,19	6,81
24:00:00	93	11,19	6,81
24:01:00	93	11,19	6,81
24:02:00	93	11,19	6,81
24:03:00	93	11,19	6,81
24:04:00	93	11,19	6,81
24:05:00	93	11,19	6,81
24:06:00	93	11,19	6,81
24:07:00	93	11,19	6,81
24:08:00	93	11,19	6,81
24:09:00	93	11,19	6,81
24:10:00	93	11,19	6,81
24:11:00	93	11,19	6,81
24:12:00	93	11,19	6,81
24:13:00	93	11,19	6,81
24:14:00	93	11,19	6,81
24:15:00	93	11,19	6,83
24:16:00	93	11,19	6,81
24:17:00	93	11,19	6,81
24:18:00	93	11,19	6,81
24:19:00	93	11,19	6,81
24:20:00	93	11,19	6,81
24:21:00	93	11,19	6,81
24:22:00	93	11,19	6,81
24:23:00	93	11,19	6,81
24:24:00	93	11,19	6,83
24:25:00	93	11,19	6,83
24:26:00	93	11,19	6,83
24:27:00	93	11,19	6,83
24:28:00	93	11,19	6,81
24:29:00	93	11,19	6,81
24:30:00	93	11,19	6,83
24:31:00	93	11,19	6,83
24:32:00	93	11,19	6,83
24:33:00	93	11,19	6,81
24:34:00	93	11,19	6,83
24:35:00	93	11,19	6,83
24:36:00	93	11,19	6,83
24:37:00	93	11,19	6,83
24:38:00	93	11,19	6,83
24:39:00	93	11,19	6,83
24:40:00	93	11,19	6,83
24:41:00	93	11,19	6,83
24:42:00	93	11,19	6,83
24:43:00	93	11,19	6,83
24:44:00	93	11,19	6,83
24:45:00	93	11,19	6,83
24:46:00	93	11,19	6,83
24:47:00	93	11,19	6,83
24:48:00	93	11,18	6,86
24:49:00	93	11,18	6,86
24:50:00	93	11,19	6,83
24:51:00	93	11,19	6,83
24:52:00	93	11,18	6,86
24:53:00	93	11,19	6,83
24:54:00	93	11,18	6,86
24:55:00	93	11,18	6,86
24:56:00	93	11,18	6,86
24:57:00	93	11,18	6,86
24:58:00	93	11,18	6,86
24:59:00	93	11,18	6,86
25:00:00	93	11,18	6,86
25:01:00	93	11,18	6,86
25:02:00	93	11,18	6,86
25:03:00	93	11,18	6,86
25:04:00	93	11,18	6,86
25:05:00	93	11,18	6,86
25:06:00	93	11,18	6,86
25:07:00	93	11,18	6,86
25:08:00	93	11,18	6,86
25:09:00	93	11,18	6,86
25:10:00	93	11,18	6,86
25:11:00	93	11,18	6,86
25:12:00	93	11,18	6,86
25:13:00	93	11,18	6,86
25:14:00	93	11,18	6,86
25:15:00	93	11,18	6,86
25:16:00	93	11,18	6,86
25:17:00	93	11,18	6,86
25:18:00	93	11,17	6,88
25:19:00	93	11,18	6,86
25:20:00	93	11,18	6,86
25:21:00	93	11,18	6,86
25:22:00	93	11,18	6,86
25:23:00	93	11,18	6,86
25:24:00	93	11,17	6,88
25:25:00	93	11,17	6,88
25:26:00	93	11,17	6,88
25:27:00	93	11,17	6,88
25:28:00	93	11,18	6,86
25:29:00	93	11,17	6,88
25:30:00	93	11,17	6,88
25:31:00	93	11,17	6,88
25:32:00	93	11,17	6,88
25:33:00	93	11,17	6,88
25:34:00	93	11,17	6,88
25:35:00	93	11,17	6,88
25:36:00	93	11,17	6,88
25:37:00	93	11,17	6,88
25:38:00	93	11,17	6,88
25:39:00	93	11,17	6,88
25:40:00	93	11,17	6,88
25:41:00	93	11,17	6,88
25:42:00	93	11,17	6,88
25:43:00	93	11,17	6,88
25:44:00	93	11,17	6,88
25:45:00	93	11,17	6,88
25:46:00	93	11,17	6,88
25:47:00	93	11,17	6,88
25:48:00	93	11,17	6,88
25:49:00	93	11,17	6,88
25:50:00	93	11,17	6,88
25:51:00	93	11,17	6,88
25:52:00	93	11,17	6,88
25:53:00	93	11,17	6,88
25:54:00	93	11,17	6,88
25:55:00	93	11,17	6,88
25:56:00	93	11,17	6,88
25:57:00	93	11,17	6,88
25:58:00	93	11,17	6,88
25:59:00	93	11,17	6,88
26:00:00	93	11,17	6,88
26:01:00	93	11,16	6,90
26:02:00	93	11,17	6,88
26:03:00	93	11,16	6,90
26:04:00	93	11,17	6,88
26:05:00	93	11,16	6,90
26:06:00	93	11,17	6,88
26:07:00	93	11,17	6,88
26:08:00	93	11,16	6,90
26:09:00	93	11,17	6,88
26:10:00	93	11,16	6,90
26:11:00	93	11,16	6,90
26:12:00	93	11,16	6,90
26:13:00	93	11,16	6,90
26:14:00	93	11,16	6,90
26:15:00	93	11,16	6,90
26:16:00	93	11,16	6,90
26:17:00	93	11,16	6,90
26:18:00	93	11,16	6,90
26:19:00	93	11,16	6,90
26:20:00	93	11,16	6,90
26:21:00	93	11,16	6,90
26:22:00	93	11,16	6,90
26:23:00	93	11,16	6,90
26:24:00	93	11,16	6,90
26:25:00	93	11,16	6,90
26:26:00	93	11,16	6,90
26:27:00	93	11,16	6,90
26:28:00	93	11,16	6,90
26:29:00	93	11,16	6,90
26:30:00	93	11,16	6,90
26:31:00	93	11,16	6,90
26:32:00	93	11,16	6,90
26:33:00	93	11,16	6,90
26:34:00	93	11,16	6,90
26:35:00	93	11,16	6,90
26:36:00	93	11,16	6,90
26:37:00	93	11,16	6,90
26:38:00	93	11,16	6,90
26:39:00	93	11,16	6,90
26:40:00	93	11,16	6,90
26:41:00	93	11,16	6,90
26:42:00	93	11,16	6,90
26:43:00	93	11,16	6,90
26:44:00	93	11,16	6,90
26:45:00	93	11,16	6,90
26:46:00	93	11,16	6,90
26:47:00	93	11,16	6,90
26:48:00	93	11,16	6,90
26:49:00	93	11,16	6,90
26:50:00	93	11,16	6,90
26:51:00	93	11,16	6,90
26:52:00	93	11,16	6,90
26:53:00	93	11,16	6,93
26:54:00	93	11,16	6,90
26:55:00	93	11,16	6,90
26:56:00	93	11,16	6,93
26:57:00	93	11,16	6,90
26:58:00	93	11,16	6,93
26:59:00	93	11,16	6,90
27:00:00	93	11,16	6,90
27:01:00	93	11,16	6,90
27:02:00	93	11,16	6,90
27:03:00	93	11,16	6,93
27:04:00	93	11,16	6,90
27:05:00	93	11,16	6,93
27:06:00	93	11,16	6,93
27:07:00	93	11,16	6,90
27:08:00	93	11,16	6,93
27:09:00	93	11,16	6,90
27:10:00	93	11,16	6,93
27:11:00	93	11,16	6,93
27:12:00	93	11,16	6,93
27:13:00	93	11,16	6,93
27:14:00	93	11,16	6,93
27:15:00	93	11,16	6,93
27:16:00	93	11,16	6,93
27:17:00	93	11,16	6,93
27:18:00	93	11,16	6,93
27:19:00	93	11,16	6,93
27:20:00	93	11,16	6,93
27:21:00	93	11,16	6,93
27:22:00	93	11,16	6,93
27:23:00	93	11,16	6,93
27:24:00	93	11,16	6,93
27:25:00	93	11,16	6,93
27:26:00	93	11,16	6,93
27:27:00	93	11,16	6,93
27:28:00	93	11,16	6,93
27:29:00	93	11,16	6,93
27:30:00	93	11,16	6,93
27:31:00	93	11,16	6,93
27:32:00	93	11,16	6,93
27:33:00	93	11,16	6,93
27:34:00	93	11,16	6,93
27:35:00	93	11,16	6,93
27:36:00	93	11,16	6,93
27:37:00	93	11,16	6,93
27:38:00	93	11,16	6,93
27:39:00	93	11,16	6,93
27:40:00	93	11,16	6,93
27:41:00	93	11,16	6,93
27:42:00	93	11,16	6,93
27:43:00	93	11,16	6,93
27:44:00	93	11,16	6,93
27:45:00	93	11,16	6,93
27:46:00	93	11,16	6,93
27:47:00	93	11,16	6,93
27:48:00	93	11,16	6,93
27:49:00	93	11,16	6,93
27:50:00	93	11,16	6,93
27:51:00	93	11,16	6,93
27:52:00	93	11,16	6,93
27:53:00	93	11,16	6,93
27:54:00	93	11,15	6,95
27:55:00	93	11,16	6,93
27:56:00	93	11,16	6,93
27:57:00	93	11,16	6,93
27:58:00	93	11,15	6,95
27:59:00	93	11,15	6,95
28:00:00	93	11,16	6,93
28:01:00	93	11,15	6,95
28:02:00	93	11,15	6,95
28:03:00	93	11,16	6,93
28:04:00	93	11,16	6,93
28:05:00	93	11,15	6,95
28:06:00	93	11,15	6,95
28:07:00	93	11,15	6,95
28:08:00	93	11,15	6,95
28:09:00	93	11,15	6,95
28:10:00	93	11,15	6,95
28:11:00	94	11,15	6,95
28:12:00	93	11,16	6,93
28:13:00	93	11,16	6,93
28:14:00	93	11,15	6,95
28:15:00	93	11,15	6,95
28:16:00	93	11,16	6,93
28:17:00	93	11,15	6,95
28:18:00	93	11,16	6,93
28:19:00	93	11,16	6,93
28:20:00	93	11,15	6,95
28:21:00	93	11,15	6,95
28:22:00	93	11,15	6,95
28:23:00	93	11,15	6,95
28:24:00	93	11,15	6,95
28:25:00	93	11,15	6,95
28:26:00	93	11,15	6,95
