Repository: ProgWizer/parser

File: project-root/data/Data Acquisition/Data Acquisition/2009 year (240)/UCA R Research G2160+0.4%VC-111 (90C).txt
--Test Summary--
Full Path and File Name	
Instrument Name	4262R
Instrument Type	Model 4262 Twin Cell UCA
Instrument Serial Number	111R
Test Start Date	14.05.2009
Test Start Time	11:22:50
Test Stop Date	14.05.2009
Test Stop Time	15:36:16
Test Length	4:13:26
Final Sample Time Offset	4:12:33
Controller Schedule Name	
Sampling Period	60 seconds
Comments	
Information	WellID	
Information	Customer	
Information	CementClass	
Information	CementMfr	
Information	Additives	
Information	Density	
Information	BHCT	
Information	BHST	
Information	FluidLoss	
Information	JobType	
Calculated Value	CS_50	N/A
Calculated Value	CS_500	N/A
Calculated Value	CS_Time8h	N/A
Calculated Value	CS_Time16h	N/A
Calculated Value	CS_Time24h	N/A
Calculated Value	CS_Time48h	N/A
Calculated Value	CS_Time72h	N/A
Calculated Curve	Compressive Strength	Compressive strength type B (more than 14 lb/gal)
Initial Temperature (°C)	24 °C
Final Temperature (°C)	88 °C
Initial Transit Time (microsec/in)	ERROR
Final Transit Time (microsec/in)	ERROR
Initial Compressive Strength (MPa)	N/A
Final Compressive Strength (MPa)	N/A
--Data--
Time (HH:MM:SS)	Temperature (°C)	Transit Time (microsec/in)	Compressive Strength (MPa)
0:00:00	24		
0:01:00	24		
0:06:33			
0:06:33	25	19,33	0,00
0:07:33	25	19,34	0,00
0:08:33	25	19,33	0,00
0:09:33	26	19,33	0,00
0:10:33	27	19,34	0,00
0:11:33	28	19,34	0,00
0:12:33	29	19,34	0,00
0:13:33	30	19,34	0,00
0:14:33	32	19,34	0,00
0:15:33	33	19,32	0,00
0:16:33	35	19,32	0,00
0:17:33	36	19,30	0,00
0:18:33	38	19,29	0,00
0:19:33	39	19,28	0,01
0:20:33	41	19,27	0,01
0:21:33	43	19,25	0,01
0:22:33	45	19,20	0,01
0:23:33	46	19,20	0,01
0:24:33	48	19,20	0,01
0:25:33	50	19,18	0,02
0:26:33	51	19,15	0,02
0:27:33	53	19,16	0,02
0:28:33	55	19,15	0,02
0:29:33	57	19,11	0,02
0:30:33	59	19,11	0,02
0:31:33	60	19,11	0,02
0:32:33	62	19,14	0,02
0:33:33	64	19,11	0,02
0:34:33	65		
0:35:33	67	19,13	0,02
0:36:33	69	19,11	0,02
0:37:33	71	19,15	0,02
0:38:33	73		
0:39:33	75		
0:40:33	76		
0:41:33	78		
0:42:33	79		
0:43:33	81		
0:44:33	82		
0:45:33	84		
0:46:33	85		
0:47:33	87		
0:48:33	89		
0:49:33	91		
0:50:33	92		
0:51:33	92		
0:52:33	93		
0:53:33	93		
0:54:33	93		
0:55:33	92		
0:56:33	92		
0:57:33	92		
0:58:33	92		
0:59:33	91		
1:00:33	91		
1:01:33	90		
1:02:33	90		
1:03:33	90		
1:04:33	89		
1:05:33	89		
1:06:33	89		
1:07:33	90		
1:08:33	89		
1:09:33	89		
1:10:33	89		
1:11:33	89		
1:12:33	89		
1:13:33	89		
1:14:33	89		
1:15:33	89		
1:16:33	89		
1:17:33	89		
1:18:33	89		
1:19:33	89		
1:20:33	89		
1:21:33	88		
1:22:33	88		
1:23:33	89		
1:24:33	89		
1:25:33	89		
1:26:33	88		
1:27:33	88		
1:28:33	88		
1:29:33	88		
1:30:33	88		
1:31:33	88		
1:32:33	88		
1:33:33	88		
1:34:33	88		
1:35:33	88		
1:36:33	88		
1:37:33	88		
1:38:33	88		
1:39:33	88	20,46	0,00
1:40:33	89		
1:41:33	88		
1:42:33	88		
1:43:33	88		
1:44:33	88		
1:45:33	88		
1:46:33	88		
1:47:33	88		
1:48:33	88		
1:49:33	88		
1:50:33	88		
1:51:33	88		
1:52:33	88		
1:53:33	88		
1:54:33	88		
1:55:33	88		
1:56:33	88		
1:57:33	88		
1:58:33	88		
1:59:33	88		
2:00:33	88		
2:01:33	88		
2:02:33	88		
2:03:33	88		
2:04:33	88		
2:05:33	88		
2:06:33	88		
2:07:33	88		
2:08:33	88		
2:09:33	88		
2:10:33	88		
2:11:33	88		
2:12:33	88		
2:13:33	88		
2:14:33	88		
2:15:33	88		
2:16:33	88		
2:17:33	88		
2:18:33	88		
2:19:33	88		
2:20:33	88		
2:21:33	88		
2:22:33	88		
2:23:33	88		
2:24:33	88		
2:25:33	88		
2:26:33	88		
2:27:33	88		
2:28:33	88		
2:29:33	88		
2:30:33	88		
2:31:33	88		
2:32:33	88		
2:33:33	88		
2:34:33	88		
2:35:33	88		
2:36:33	88		
2:37:33	88		
2:38:33	88		
2:39:33	88		
2:40:33	88		
2:41:33	88		
2:42:33	88		
2:43:33	88		
2:44:33	88		
2:45:33	88		
2:46:33	88		
2:47:33	88		
2:48:33	88		
2:49:33	88		
2:50:33	88		
2:51:33	88		
2:52:33	88		
2:53:33	88		
2:54:33	88		
2:55:33	88		
2:56:33	88		
2:57:33	88		
2:58:33	88		
2:59:33	88		
3:00:33	88		
3:01:33	88		
3:02:33	88		
3:03:33	88		
3:04:33	88		
3:05:33	88		
3:06:33	88		
3:07:33	88		
3:08:33	88		
3:09:33	88		
3:10:33	88		
3:11:33	88		
3:12:33	88		
3:13:33	88		
3:14:33	88		
3:15:33	88		
3:16:33	88		
3:17:33	88		
3:18:33	88		
3:19:33	88		
3:20:33	88		
3:21:33	88		
3:22:33	88		
3:23:33	88		
3:24:33	88		
3:25:33	88		
3:26:33	88		
3:27:33	88		
3:28:33	88		
3:29:33	88		
3:30:33	88		
3:31:33	88		
3:32:33	88		
3:33:33	88		
3:34:33	88		
3:35:33	88		
3:36:33	88		
3:37:33	88		
3:38:33	88		
3:39:33	88		
3:40:33	88		
3:41:33	88		
3:42:33	88		
3:43:33	88		
3:44:33	88		
3:45:33	88		
3:46:33	88		
3:47:33	88		
3:48:33	88		
3:49:33	88		
3:50:33	88		
3:51:33	88		
3:52:33	88		
3:53:33	88		
3:54:33	88		
3:55:33	88		
3:56:33	88		
3:57:33	88		
3:58:33	88		
3:59:33	88		
4:00:33	88		
4:01:33	88		
4:02:33	88		
4:03:33	88		
4:04:33	88		
4:05:33	88		
4:06:33	88		
4:07:33	88		
4:08:33	88		
4:09:33	88		
4:10:33	88		
4:11:33	88		
4:12:33	88

File: project-root/data/Data Acquisition/Data Acquisition/2009 year (240)/UCA R Tomsk G1420+33%MKU-85+1%CaCl2 (35C).txt
--Test Summary--
Full Path and File Name	
Instrument Name	4262R
Instrument Type	Model 4262 Twin Cell UCA
Instrument Serial Number	111R
Test Start Date	26.02.2009
Test Start Time	10:44:17
Test Stop Date	27.02.2009
Test Stop Time	9:34:26
Test Length	22:50:09
Final Sample Time Offset	22:50:00
Controller Schedule Name	
Sampling Period	60 seconds
Comments	T:35 (40), field cement
Information	WellID	Research
Information	Customer	PetroAlliance
Information	CementClass	G
Information	CementMfr	Suhologskiy
Information	Additives	33%MKU-85+1%CaCl2
Information	Density	1420
Information	BHCT	35
Information	BHST	35
Information	FluidLoss	
Information	JobType	244.5 mm csg.
Calculated Value	CS_50	9:53:00
Calculated Value	CS_500	N/A
Calculated Value	CS_Time8h	0,11 MPa
Calculated Value	CS_Time16h	1,83 MPa
Calculated Value	CS_Time24h	N/A
Calculated Value	CS_Time48h	N/A
Calculated Value	CS_Time72h	N/A
Calculated Curve	Compressive Strength	Compressive strength type A (less than 14 lb/gal)
Initial Temperature (°C)	23 °C
Final Temperature (°C)	63 °C
Initial Transit Time (microsec/in)	17,15 microsec/in
Final Transit Time (microsec/in)	12,54 microsec/in
Initial Compressive Strength (MPa)	0,00 MPa
Final Compressive Strength (MPa)	3,40 MPa
--Data--
Time (HH:MM:SS)	Temperature (°C)	Transit Time (microsec/in)	Compressive Strength (MPa)
0:00:00	23	17,15	0,00
0:01:00	22	19,12	0,00
0:02:00	23	17,13	0,01
0:03:00	22	17,13	0,01
0:04:00	23	17,13	0,00
0:05:00	23	17,13	0,00
0:06:00	23	17,14	0,00
0:07:00	23	17,15	0,00
0:08:00	23	17,16	0,00
0:09:00	24	17,15	0,00
0:10:00	24	17,15	0,00
0:11:00	24	17,15	0,00
0:12:00	25	17,14	0,00
0:13:00	25	17,14	0,00
0:14:00	25	17,13	0,00
0:15:00	26	17,13	0,01
0:16:00	26	17,12	0,01
0:17:00	26	17,11	0,01
0:18:00	26	17,10	0,01
0:19:00	27	17,10	0,01
0:20:00	27	17,09	0,02
0:21:00	27	17,08	0,02
0:22:00	28	17,07	0,02
0:23:00	28	17,06	0,03
0:24:00	28	17,05	0,03
0:25:00	29	17,04	0,03
0:26:00	29	17,04	0,03
0:27:00	29	17,03	0,03
0:28:00	30	17,02	0,04
0:29:00	30	17,01	0,04
0:30:00	31	17,01	0,04
0:31:00	31	16,99	0,05
0:32:00	31	16,98	0,05
0:33:00	32	16,98	0,05
0:34:00	32	16,97	0,05
0:35:00	32	16,95	0,06
0:36:00	33	16,95	0,06
0:37:00	33	16,94	0,06
0:38:00	33	16,93	0,06
0:39:00	33	16,93	0,06
0:40:00	34	16,92	0,07
0:41:00	34	16,92	0,07
0:42:00	34	16,91	0,07
0:43:00	35	16,90	0,07
0:44:00	35	16,89	0,08
0:45:00	35	16,89	0,08
0:46:00	35	16,87	0,08
0:47:00	35	16,86	0,08
0:48:00	35	16,86	0,08
0:49:00	36	16,86	0,09
0:50:00	35	16,85	0,09
0:51:00	35	16,85	0,09
0:52:00	35	16,85	0,09
0:53:00	35	16,84	0,09
0:54:00	35	16,83	0,09
0:55:00	36	16,83	0,09
0:56:00	35	16,84	0,09
0:57:00	35	16,83	0,09
0:58:00	36	16,83	0,09
0:59:00	35	16,83	0,09
1:00:00	35	16,83	0,09
1:01:00	35	16,83	0,09
1:02:00	35	16,83	0,09
1:03:00	35	16,83	0,09
1:04:00	35	16,83	0,09
1:05:00	35	16,83	0,09
1:06:00	35	16,84	0,09
1:07:00	35	16,84	0,09
1:08:00	35	16,84	0,09
1:09:00	35	16,84	0,09
1:10:00	35	16,84	0,09
1:11:00	35	16,84	0,09
1:12:00	35	16,85	0,09
1:13:00	35	16,85	0,09
1:14:00	35	16,85	0,09
1:15:00	35	16,85	0,09
1:16:00	35	16,85	0,09
1:17:00	35	16,85	0,09
1:18:00	35	16,85	0,09
1:19:00	35	16,85	0,09
1:20:00	35	16,86	0,09
1:21:00	35	16,85	0,09
1:22:00	35	16,86	0,09
1:23:00	35	16,86	0,09
1:24:00	35	16,86	0,09
1:25:00	35	16,86	0,09
1:26:00	35	16,86	0,08
1:27:00	35	16,86	0,09
1:28:00	35	16,86	0,09
1:29:00	35	16,86	0,08
1:30:00	35	16,86	0,08
1:31:00	35	16,86	0,08
1:32:00	34	16,86	0,08
1:33:00	35	16,86	0,08
1:34:00	35	16,86	0,08
1:35:00	34	16,86	0,08
1:36:00	34	16,87	0,08
1:37:00	34	16,86	0,08
1:38:00	35	16,87	0,08
1:39:00	35	16,87	0,08
1:40:00	35	16,86	0,08
1:41:00	35	16,87	0,08
1:42:00	34	16,87	0,08
1:43:00	34	16,88	0,08
1:44:00	35	16,87	0,08
1:45:00	34	16,88	0,08
1:46:00	35	16,88	0,08
1:47:00	35	16,88	0,08
1:48:00	35	16,88	0,08
1:49:00	34	16,88	0,08
1:50:00	35	16,88	0,08
1:51:00	35	16,89	0,08
1:52:00	35	16,89	0,08
1:53:00	35	16,89	0,08
1:54:00	35	16,89	0,08
1:55:00	35	16,89	0,08
1:56:00	35	16,89	0,07
1:57:00	35	16,89	0,07
1:58:00	35	16,89	0,07
1:59:00	35	16,89	0,07
2:00:00	35	16,89	0,07
2:01:00	35	16,89	0,07
2:02:00	34	16,89	0,07
2:03:00	35	16,90	0,07
2:04:00	34	16,90	0,07
2:05:00	34	16,90	0,07
2:06:00	35	16,90	0,07
2:07:00	34	16,90	0,07
2:08:00	35	16,90	0,07
2:09:00	34	16,91	0,07
2:10:00	35	16,91	0,07
2:11:00	34	16,91	0,07
2:12:00	35	16,86	0,09
2:13:00	34	16,86	0,09
2:14:00	35	16,86	0,08
2:15:00	34	16,86	0,09
2:16:00	34	16,86	0,08
2:17:00	34	16,86	0,08
2:18:00	34	16,86	0,08
2:19:00	34	16,86	0,08
2:20:00	34	16,87	0,08
2:21:00	34	16,86	0,08
2:22:00	34	16,87	0,08
2:23:00	34	16,87	0,08
2:24:00	34	16,87	0,08
2:25:00	34	16,88	0,08
2:26:00	34	16,88	0,08
2:27:00	34	16,87	0,08
2:28:00	34	16,88	0,08
2:29:00	34	16,88	0,08
2:30:00	34	16,89	0,08
2:31:00	34	16,88	0,08
2:32:00	34	16,88	0,08
2:33:00	34	16,89	0,08
2:34:00	35	16,89	0,07
2:35:00	34	16,89	0,07
2:36:00	34	16,89	0,07
2:37:00	34	16,89	0,07
2:38:00	35	16,89	0,07
2:39:00	34	16,90	0,07
2:40:00	34	16,90	0,07
2:41:00	34	16,90	0,07
2:42:00	34	16,90	0,07
2:43:00	34	16,90	0,07
2:44:00	34	16,91	0,07
2:45:00	34	16,92	0,07
2:46:00	34	16,90	0,07
2:47:00	34	16,92	0,07
2:48:00	35	16,92	0,07
2:49:00	34	16,92	0,07
2:50:00	34	16,92	0,07
2:51:00	34	16,92	0,07
2:52:00	34	16,92	0,07
2:53:00	34	16,92	0,07
2:54:00	34	16,92	0,07
2:55:00	34	16,93	0,06
2:56:00	34	16,93	0,06
2:57:00	34	16,93	0,06
2:58:00	34	16,93	0,06
2:59:00	34	16,93	0,06
3:00:00	34	16,94	0,06
3:01:00	35	16,94	0,06
3:02:00	34	16,95	0,06
3:03:00	34	16,94	0,06
3:04:00	34	16,95	0,06
3:05:00	34	16,95	0,06
3:06:00	34	16,95	0,06
3:07:00	34	16,96	0,05
3:08:00	34	16,96	0,05
3:09:00	35	16,96	0,05
3:10:00	34	16,96	0,05
3:11:00	34	16,97	0,05
3:12:00	34	16,98	0,05
3:13:00	34	16,98	0,05
3:14:00	34	16,98	0,05
3:15:00	34	16,98	0,05
3:16:00	34	16,99	0,05
3:17:00	34	16,99	0,05
3:18:00	34	16,99	0,05
3:19:00	34	16,99	0,05
3:20:00	34	17,00	0,04
3:21:00	34	17,00	0,04
3:22:00	34	17,01	0,04
3:23:00	34	17,00	0,04
3:24:00	34	17,01	0,04
3:25:00	34	17,01	0,04
3:26:00	34	17,01	0,04
3:27:00	34	17,02	0,04
3:28:00	34	17,02	0,04
3:29:00	34	17,03	0,03
3:30:00	34	17,03	0,03
3:31:00	34	17,04	0,03
3:32:00	34	17,04	0,03
3:33:00	34	17,04	0,03
3:34:00	34	17,05	0,03
3:35:00	34	17,05	0,03
3:36:00	34	17,06	0,03
3:37:00	34	17,06	0,03
3:38:00	34	17,07	0,02
3:39:00	34	17,07	0,02
3:40:00	34	17,07	0,02
3:41:00	34	17,08	0,02
3:42:00	34	17,08	0,02
3:43:00	34	17,08	0,02
3:44:00	34	17,10	0,01
3:45:00	34	17,10	0,01
3:46:00	34	17,10	0,01
3:47:00	34	17,10	0,01
3:48:00	34	17,10	0,01
3:49:00	34	17,11	0,01
3:50:00	34	17,11	0,01
3:51:00	34	17,12	0,01
3:52:00	34	17,12	0,01
3:53:00	34	17,13	0,00
3:54:00	34	17,13	0,01
3:55:00	34	17,13	0,00
3:56:00	34	17,13	0,01
3:57:00	34	17,13	0,00
3:58:00	34	17,14	0,00
3:59:00	34	17,15	0,00
4:00:00	34	17,15	0,00
4:01:00	34	17,16	0,00
4:02:00	34	17,16	0,00
4:03:00	34	17,16	0,00
4:04:00	34	17,16	0,00
4:05:00	34	17,16	0,00
4:06:00	34	17,16	0,00
4:07:00	34	17,18	0,00
4:08:00	35	17,17	0,00
4:09:00	34	17,18	0,00
4:10:00	34	17,18	0,00
4:11:00	34	17,19	0,00
4:12:00	34	17,19	0,00
4:13:00	34	17,19	0,00
4:14:00	34	17,19	0,00
4:15:00	34	17,19	0,00
4:16:00	34	17,19	0,00
4:17:00	34	17,20	0,00
4:18:00	34	17,20	0,00
4:19:00	34	17,20	0,00
4:20:00	34	17,21	0,00
4:21:00	34	17,20	0,00
4:22:00	34	17,21	0,00
4:23:00	34	17,21	0,00
4:24:00	34	17,22	0,00
4:25:00	34	17,22	0,00
4:26:00	34	17,22	0,00
4:27:00	34	17,22	0,00
4:28:00	34	17,22	0,00
4:29:00	34	17,22	0,00
4:30:00	34	17,22	0,00
4:31:00	34	17,22	0,00
4:32:00	34	17,22	0,00
4:33:00	34	17,22	0,00
4:34:00	34	17,23	0,00
4:35:00	34	17,22	0,00
4:36:00	34	17,23	0,00
4:37:00	34	17,22	0,00
4:38:00	34	17,22	0,00
4:39:00	34	17,22	0,00
4:40:00	34	17,22	0,00
4:41:00	34	17,22	0,00
4:42:00	34	17,22	0,00
4:43:00	34	17,23	0,00
4:44:00	34	17,22	0,00
4:45:00	34	17,22	0,00
4:46:00	34	17,22	0,00
4:47:00	34	17,22	0,00
4:48:00	34	17,22	0,00
4:49:00	34	17,22	0,00
4:50:00	34	17,22	0,00
4:51:00	34	17,22	0,00
4:52:00	34	17,22	0,00
4:53:00	34	17,22	0,00
4:54:00	34	17,22	0,00
4:55:00	34	17,22	0,00
4:56:00	34	17,22	0,00
4:57:00	34	17,22	0,00
4:58:00	34	17,22	0,00
4:59:00	34	17,22	0,00
5:00:00	34	17,22	0,00
5:01:00	34	17,22	0,00
5:02:00	34	17,22	0,00
5:03:00	35	17,23	0,00
5:04:00	34	17,22	0,00
5:05:00	34	17,22	0,00
5:06:00	35	17,22	0,00
5:07:00	35	17,22	0,00
5:08:00	35	17,22	0,00
5:09:00	34	17,22	0,00
5:10:00	34	17,22	0,00
5:11:00	35	17,22	0,00
5:12:00	35	17,22	0,00
5:13:00	35	17,18	0,00
5:14:00	35	17,18	0,00
5:15:00	35	17,18	0,00
5:16:00	34	17,17	0,00
5:17:00	35	17,18	0,00
5:18:00	34	17,18	0,00
5:19:00	34	17,18	0,00
5:20:00	34	17,18	0,00
5:21:00	34	17,17	0,00
5:22:00	34	17,17	0,00
5:23:00	34	17,17	0,00
5:24:00	34	17,17	0,00
5:25:00	34	17,17	0,00
5:26:00	34	17,17	0,00
5:27:00	34	17,16	0,00
5:28:00	34	17,16	0,00
5:29:00	34	17,16	0,00
5:30:00	34	17,16	0,00
5:31:00	34	17,16	0,00
5:32:00	34	17,16	0,00
5:33:00	34	17,16	0,00
5:34:00	34	17,16	0,00
5:35:00	34	17,16	0,00
5:36:00	34	17,16	0,00
5:37:00	34	17,15	0,00
5:38:00	34	17,15	0,00
5:39:00	35	17,15	0,00
5:40:00	34	17,15	0,00
5:41:00	34	17,15	0,00
5:42:00	35	17,14	0,00
5:43:00	34	17,14	0,00
5:44:00	34	17,14	0,00
5:45:00	34	17,13	0,00
5:46:00	34	17,13	0,00
5:47:00	35	17,13	0,00
5:48:00	34	17,13	0,00
5:49:00	34	17,13	0,01
5:50:00	35	17,13	0,01
5:51:00	34	17,13	0,01
5:52:00	34	17,13	0,01
5:53:00	34	17,12	0,01
5:54:00	34	17,13	0,01
5:55:00	34	17,12	0,01
5:56:00	34	17,12	0,01
5:57:00	34	17,12	0,01
5:58:00	34	17,11	0,01
5:59:00	34	17,11	0,01
6:00:00	34	17,10	0,01
6:01:00	34	17,10	0,01
6:02:00	34	17,10	0,01
6:03:00	34	17,10	0,01
6:04:00	34	17,10	0,01
6:05:00	34	17,10	0,01
6:06:00	34	17,10	0,01
6:07:00	35	17,10	0,01
6:08:00	34	17,09	0,02
6:09:00	34	17,09	0,02
6:10:00	35	17,09	0,02
6:11:00	34	17,09	0,02
6:12:00	35	17,08	0,02
6:13:00	34	17,08	0,02
6:14:00	34	17,08	0,02
6:15:00	34	17,08	0,02
6:16:00	34	17,07	0,02
6:17:00	34	17,07	0,02
6:18:00	34	17,07	0,02
6:19:00	34	17,07	0,02
6:20:00	35	17,07	0,02
6:21:00	34	17,07	0,02
6:22:00	34	17,07	0,02
6:23:00	34	17,06	0,03
6:24:00	34	17,06	0,03
6:25:00	34	17,06	0,03
6:26:00	34	17,06	0,03
6:27:00	34	17,05	0,03
6:28:00	34	17,05	0,03
6:29:00	34	17,04	0,03
6:30:00	34	17,04	0,03
6:31:00	34	17,04	0,03
6:32:00	35	17,04	0,03
6:33:00	35	17,04	0,03
6:34:00	34	17,04	0,03
6:35:00	35	17,04	0,03
6:36:00	34	17,04	0,03
6:37:00	34	17,03	0,03
6:38:00	34	17,03	0,03
6:39:00	34	17,03	0,03
6:40:00	34	17,02	0,04
6:41:00	34	17,02	0,04
6:42:00	34	17,01	0,04
6:43:00	34	17,01	0,04
6:44:00	34	17,01	0,04
6:45:00	34	17,01	0,04
6:46:00	34	17,01	0,04
6:47:00	34	17,01	0,04
6:48:00	34	17,01	0,04
6:49:00	35	17,00	0,04
6:50:00	34	17,00	0,04
6:51:00	34	17,00	0,04
6:52:00	34	16,99	0,05
6:53:00	34	16,99	0,05
6:54:00	34	16,98	0,05
6:55:00	34	16,98	0,05
6:56:00	34	16,98	0,05
6:57:00	34	16,98	0,05
6:58:00	35	16,98	0,05
6:59:00	34	16,98	0,05
7:00:00	34	16,98	0,05
7:01:00	34	16,97	0,05
7:02:00	34	16,97	0,05
7:03:00	34	16,97	0,05
7:04:00	34	16,96	0,05
7:05:00	34	16,95	0,06
7:06:00	34	16,95	0,06
7:07:00	34	16,95	0,06
7:08:00	34	16,95	0,06
7:09:00	34	16,94	0,06
7:10:00	34	16,94	0,06
7:11:00	34	16,94	0,06
7:12:00	34	16,93	0,06
7:13:00	34	16,92	0,07
7:14:00	34	16,92	0,07
7:15:00	34	16,92	0,07
7:16:00	34	16,91	0,07
7:17:00	34	16,91	0,07
7:18:00	34	16,91	0,07
7:19:00	34	16,91	0,07
7:20:00	34	16,91	0,07
7:21:00	34	16,90	0,07
7:22:00	34	16,90	0,07
7:23:00	35	16,90	0,07
7:24:00	34	16,89	0,07
7:25:00	34	16,89	0,07
7:26:00	34	16,89	0,07
7:27:00	34	16,89	0,07
7:28:00	34	16,89	0,08
7:29:00	34	16,89	0,08
7:30:00	34	16,88	0,08
7:31:00	34	16,88	0,08
7:32:00	35	16,88	0,08
7:33:00	34	16,87	0,08
7:34:00	34	16,87	0,08
7:35:00	34	16,86	0,08
7:36:00	34	16,86	0,08
7:37:00	34	16,86	0,08
7:38:00	34	16,86	0,09
7:39:00	34	16,86	0,09
7:40:00	34	16,86	0,09
7:41:00	34	16,85	0,09
7:42:00	34	16,85	0,09
7:43:00	34	16,85	0,09
7:44:00	34	16,84	0,09
7:45:00	34	16,84	0,09
7:46:00	34	16,83	0,09
7:47:00	34	16,83	0,09
7:48:00	34	16,83	0,09
7:49:00	35	16,83	0,10
7:50:00	35	16,83	0,10
7:51:00	35	16,83	0,10
7:52:00	34	16,82	0,10
7:53:00	35	16,82	0,10
7:54:00	35	16,81	0,10
7:55:00	35	16,81	0,10
7:56:00	35	16,81	0,10
7:57:00	35	16,80	0,10
7:58:00	35	16,80	0,11
7:59:00	35	16,80	0,11
8:00:00	35	16,80	0,11
8:01:00	35	16,79	0,11
8:02:00	35	16,79	0,11
8:03:00	35	16,78	0,11
8:04:00	35	16,77	0,11
8:05:00	35	16,77	0,11
8:06:00	35	16,77	0,11
8:07:00	36	16,77	0,11
8:08:00	36	16,76	0,12
8:09:00	36	16,76	0,12
8:10:00	36	16,75	0,12
8:11:00	36	16,75	0,12
8:12:00	36	16,75	0,12
8:13:00	36	16,74	0,12
8:14:00	36	16,74	0,12
8:15:00	37	16,73	0,13
8:16:00	37	16,73	0,13
8:17:00	37	16,72	0,13
8:18:00	37	16,71	0,13
8:19:00	37	16,71	0,13
8:20:00	37	16,71	0,13
8:21:00	37	16,71	0,13
8:22:00	37	16,70	0,14
8:23:00	37	16,69	0,14
8:24:00	37	16,68	0,14
8:25:00	38	16,68	0,14
8:26:00	38	16,68	0,14
8:27:00	38	16,67	0,15
8:28:00	38	16,67	0,15
8:29:00	38	16,66	0,15
8:30:00	39	16,65	0,15
8:31:00	38	16,65	0,15
8:32:00	39	16,65	0,15
8:33:00	39	16,64	0,16
8:34:00	39	16,64	0,16
8:35:00	39	16,63	0,16
8:36:00	39	16,62	0,16
8:37:00	39	16,62	0,16
8:38:00	39	16,61	0,17
8:39:00	40	16,61	0,17
8:40:00	40	16,60	0,17
8:41:00	40	16,59	0,17
8:42:00	40	16,59	0,17
8:43:00	40	16,58	0,18
8:44:00	40	16,58	0,18
8:45:00	40	16,57	0,18
8:46:00	40	16,56	0,18
8:47:00	40	16,56	0,18
8:48:00	41	16,56	0,18
8:49:00	41	16,55	0,19
8:50:00	41	16,54	0,19
8:51:00	41	16,53	0,19
8:52:00	41	16,53	0,19
8:53:00	41	16,53	0,19
8:54:00	41	16,52	0,20
8:55:00	42	16,51	0,20
8:56:00	42	16,50	0,20
8:57:00	42	16,50	0,21
8:58:00	42	16,50	0,21
8:59:00	42	16,49	0,21
9:00:00	42	16,48	0,21
9:01:00	43	16,47	0,21
9:02:00	43	16,47	0,22
9:03:00	43	16,46	0,22
9:04:00	43	16,46	0,22
9:05:00	43	16,45	0,22
9:06:00	43	16,44	0,22
9:07:00	43	16,44	0,23
9:08:00	44	16,43	0,23
9:09:00	44	16,43	0,23
9:10:00	44	16,42	0,23
9:11:00	44	16,41	0,23
9:12:00	44	16,41	0,24
9:13:00	44	16,40	0,24
9:14:00	44	16,39	0,24
9:15:00	44	16,38	0,25
9:16:00	45	16,38	0,25
9:17:00	45	16,37	0,25
9:18:00	45	16,37	0,25
9:19:00	45	16,36	0,25
9:20:00	45	16,35	0,26
9:21:00	45	16,35	0,26
9:22:00	45	16,34	0,26
9:23:00	45	16,33	0,26
9:24:00	46	16,32	0,27
9:25:00	46	16,32	0,27
9:26:00	46	16,32	0,27
9:27:00	46	16,31	0,27
9:28:00	46	16,29	0,28
9:29:00	46	16,29	0,28
9:30:00	46	16,29	0,28
9:31:00	46	16,28	0,28
9:32:00	47	16,27	0,29
9:33:00	46	16,26	0,29
9:34:00	47	16,26	0,29
9:35:00	47	16,25	0,30
9:36:00	47	16,24	0,30
9:37:00	47	16,23	0,30
9:38:00	47	16,23	0,30
9:39:00	47	16,22	0,31
9:40:00	47	16,22	0,31
9:41:00	47	16,21	0,31
9:42:00	48	16,20	0,31
9:43:00	47	16,20	0,32
9:44:00	47	16,19	0,32
9:45:00	48	16,18	0,32
9:46:00	48	16,17	0,32
9:47:00	48	16,17	0,33
9:48:00	48	16,16	0,33
9:49:00	48	16,15	0,33
9:50:00	48	16,14	0,34
9:51:00	48	16,14	0,34
9:52:00	48	16,13	0,34
9:53:00	48	16,13	0,34
9:54:00	49	16,11	0,35
9:55:00	48	16,11	0,35
9:56:00	48	16,11	0,35
9:57:00	49	16,10	0,35
9:58:00	48	16,09	0,36
9:59:00	49	16,08	0,36
10:00:00	49	16,08	0,36
10:01:00	49	16,08	0,36
10:02:00	49	16,07	0,37
10:03:00	49	16,05	0,37
10:04:00	49	16,05	0,38
10:05:00	49	16,05	0,38
10:06:00	49	16,03	0,38
10:07:00	49	16,02	0,39
10:08:00	49	16,02	0,39
10:09:00	49	16,01	0,39
10:10:00	49	16,00	0,39
10:11:00	49	15,99	0,40
10:12:00	49	15,99	0,40
10:13:00	49	15,98	0,40
10:14:00	49	15,97	0,41
10:15:00	49	15,96	0,41
10:16:00	49	15,96	0,41
10:17:00	49	15,95	0,42
10:18:00	49	15,94	0,42
10:19:00	49	15,93	0,42
10:20:00	49	15,93	0,43
10:21:00	49	15,92	0,43
10:22:00	49	15,91	0,43
10:23:00	49	15,90	0,44
10:24:00	49	15,90	0,44
10:25:00	50	15,89	0,44
10:26:00	50	15,88	0,45
10:27:00	50	15,87	0,45
10:28:00	50	15,87	0,45
10:29:00	50	15,86	0,46
10:30:00	50	15,85	0,46
10:31:00	50	15,84	0,46
10:32:00	50	15,84	0,47
10:33:00	50	15,83	0,47
10:34:00	50	15,82	0,47
10:35:00	50	15,81	0,48
10:36:00	50	15,81	0,48
10:37:00	50	15,80	0,48
10:38:00	50	15,78	0,49
10:39:00	50	15,78	0,49
10:40:00	50	15,77	0,50
10:41:00	50	15,76	0,50
10:42:00	50	15,75	0,50
10:43:00	50	15,75	0,51
10:44:00	50	15,74	0,51
10:45:00	50	15,73	0,51
10:46:00	50	15,72	0,52
10:47:00	50	15,72	0,52
10:48:00	51	15,71	0,52
10:49:00	51	15,70	0,53
10:50:00	50	15,69	0,53
10:51:00	50	15,68	0,54
10:52:00	51	15,68	0,54
10:53:00	51	15,66	0,54
10:54:00	51	15,66	0,55
10:55:00	51	15,65	0,55
10:56:00	51	15,64	0,55
10:57:00	51	15,63	0,56
10:58:00	51	15,63	0,56
10:59:00	51	15,62	0,56
11:00:00	51	15,60	0,57
11:01:00	51	15,60	0,57
11:02:00	51	15,59	0,58
11:03:00	51	15,58	0,58
11:04:00	51	15,57	0,59
11:05:00	51	15,57	0,59
11:06:00	51	15,56	0,59
11:07:00	51	15,55	0,60
11:08:00	51	15,54	0,60
11:09:00	51	15,54	0,60
11:10:00	51	15,52	0,61
11:11:00	51	15,51	0,62
11:12:00	51	15,51	0,62
11:13:00	51	15,50	0,62
11:14:00	51	15,49	0,63
11:15:00	52	15,48	0,63
11:16:00	51	15,47	0,64
11:17:00	51	15,46	0,64
11:18:00	51	15,45	0,65
11:19:00	51	15,45	0,65
11:20:00	52	15,44	0,65
11:21:00	51	15,43	0,66
11:22:00	51	15,42	0,66
11:23:00	51	15,42	0,66
11:24:00	52	15,40	0,67
11:25:00	51	15,40	0,67
11:26:00	52	15,39	0,68
11:27:00	51	15,39	0,68
11:28:00	51	15,37	0,69
11:29:00	51	15,36	0,69
11:30:00	51	15,36	0,70
11:31:00	52	15,34	0,70
11:32:00	52	15,34	0,70
11:33:00	52	15,33	0,71
11:34:00	51	15,32	0,72
11:35:00	52	15,31	0,72
11:36:00	52	15,30	0,72
11:37:00	52	15,30	0,73
11:38:00	52	15,29	0,73
11:39:00	52	15,29	0,73
11:40:00	52	15,27	0,74
11:41:00	52	15,27	0,74
11:42:00	52	15,26	0,75
11:43:00	52	15,25	0,75
11:44:00	52	15,24	0,76
11:45:00	52	15,24	0,76
11:46:00	52	15,23	0,76
11:47:00	52	15,22	0,77
11:48:00	51	15,22	0,77
11:49:00	51	15,21	0,78
11:50:00	52	15,20	0,78
11:51:00	52	15,20	0,78
11:52:00	52	15,18	0,79
11:53:00	52	15,18	0,79
11:54:00	52	15,18	0,79
11:55:00	52	15,17	0,80
11:56:00	52	15,16	0,80
11:57:00	52	15,15	0,81
11:58:00	52	15,15	0,81
11:59:00	52	15,14	0,81
12:00:00	52	15,13	0,82
12:01:00	52	15,12	0,82
12:02:00	52	15,12	0,83
12:03:00	52	15,11	0,83
12:04:00	52	15,11	0,83
12:05:00	52	15,10	0,84
12:06:00	52	15,09	0,84
12:07:00	52	15,09	0,84
12:08:00	52	15,08	0,85
12:09:00	52	15,07	0,85
12:10:00	52	15,06	0,86
12:11:00	52	15,06	0,86
12:12:00	52	15,05	0,87
12:13:00	52	15,05	0,87
12:14:00	52	15,04	0,87
12:15:00	52	15,03	0,88
12:16:00	53	15,03	0,88
12:17:00	52	15,02	0,88
12:18:00	53	15,01	0,89
12:19:00	53	15,01	0,89
12:20:00	53	15,00	0,89
12:21:00	52	15,00	0,90
12:22:00	53	14,99	0,90
12:23:00	53	14,99	0,90
12:24:00	52	14,98	0,91
12:25:00	53	14,97	0,91
12:26:00	53	14,97	0,92
12:27:00	53	14,97	0,92
12:28:00	53	14,96	0,92
12:29:00	53	14,95	0,92
12:30:00	53	14,94	0,93
12:31:00	53	14,94	0,93
12:32:00	53	14,93	0,94
12:33:00	53	14,93	0,94
12:34:00	53	14,92	0,94
12:35:00	53	14,91	0,95
12:36:00	53	14,91	0,95
12:37:00	53	14,90	0,96
12:38:00	53	14,89	0,96
12:39:00	53	14,88	0,97
12:40:00	53	14,88	0,97
12:41:00	53	14,88	0,97
12:42:00	53	14,87	0,98
12:43:00	54	14,86	0,98
12:44:00	53	14,85	0,99
12:45:00	53	14,85	0,99
12:46:00	54	14,85	0,99
12:47:00	53	14,84	0,99
12:48:00	53	14,83	1,00
12:49:00	54	14,82	1,00
12:50:00	53	14,82	1,00
12:51:00	54	14,82	1,01
12:52:00	54	14,81	1,01
12:53:00	53	14,80	1,02
12:54:00	53	14,80	1,02
12:55:00	54	14,79	1,02
12:56:00	53	14,79	1,03
12:57:00	54	14,78	1,03
12:58:00	53	14,77	1,04
12:59:00	53	14,77	1,04
13:00:00	53	14,76	1,04
13:01:00	53	14,76	1,05
13:02:00	53	14,75	1,05
13:03:00	53	14,75	1,05
13:04:00	53	14,74	1,06
13:05:00	53	14,73	1,06
13:06:00	53	14,73	1,07
13:07:00	53	14,72	1,07
13:08:00	53	14,72	1,07
13:09:00	53	14,71	1,08
13:10:00	53	14,70	1,08
13:11:00	54	14,70	1,09
13:12:00	54	14,69	1,09
13:13:00	53	14,69	1,09
13:14:00	53	14,68	1,10
13:15:00	53	14,67	1,10
13:16:00	53	14,67	1,11
13:17:00	53	14,66	1,11
13:18:00	54	14,65	1,12
13:19:00	53	14,65	1,12
13:20:00	53	14,64	1,12
13:21:00	53	14,64	1,13
13:22:00	53	14,63	1,13
13:23:00	53	14,62	1,14
13:24:00	53	14,62	1,14
13:25:00	53	14,61	1,14
13:26:00	53	14,61	1,15
13:27:00	53	14,60	1,15
13:28:00	53	14,59	1,16
13:29:00	53	14,59	1,16
13:30:00	53	14,58	1,16
13:31:00	53	14,58	1,17
13:32:00	53	14,57	1,18
13:33:00	53	14,56	1,18
13:34:00	53	14,56	1,18
13:35:00	53	14,55	1,19
13:36:00	54	14,55	1,19
13:37:00	53	14,54	1,20
13:38:00	53	14,53	1,20
13:39:00	53	14,52	1,21
13:40:00	53	14,52	1,21
13:41:00	53	14,52	1,21
13:42:00	53	14,51	1,22
13:43:00	53	14,50	1,22
13:44:00	53	14,50	1,22
13:45:00	53	14,49	1,23
13:46:00	53	14,49	1,23
13:47:00	53	14,48	1,24
13:48:00	53	14,47	1,25
13:49:00	53	14,47	1,25
13:50:00	53	14,46	1,25
13:51:00	53	14,46	1,26
13:52:00	53	14,45	1,26
13:53:00	53	14,44	1,27
13:54:00	53	14,44	1,27
13:55:00	53	14,43	1,27
13:56:00	53	14,43	1,28
13:57:00	53	14,42	1,28
13:58:00	53	14,42	1,28
13:59:00	53	14,41	1,29
14:00:00	53	14,40	1,30
14:01:00	54	14,40	1,30
14:02:00	53	14,39	1,31
14:03:00	53	14,39	1,31
14:04:00	54	14,38	1,31
14:05:00	53	14,37	1,32
14:06:00	53	14,37	1,32
14:07:00	53	14,36	1,33
14:08:00	53	14,36	1,33
14:09:00	53	14,35	1,33
14:10:00	54	14,34	1,34
14:11:00	53	14,34	1,34
14:12:00	53	14,34	1,35
14:13:00	53	14,33	1,35
14:14:00	53	14,32	1,36
14:15:00	53	14,31	1,36
14:16:00	53	14,31	1,36
14:17:00	53	14,31	1,37
14:18:00	53	14,30	1,38
14:19:00	54	14,30	1,38
14:20:00	53	14,29	1,38
14:21:00	53	14,28	1,39
14:22:00	53	14,28	1,39
14:23:00	53	14,28	1,39
14:24:00	53	14,27	1,40
14:25:00	53	14,27	1,40
14:26:00	53	14,26	1,40
14:27:00	53	14,24	1,42
14:28:00	53	14,23	1,43
14:29:00	53	14,22	1,43
14:30:00	53	14,22	1,43
14:31:00	53	14,22	1,44
14:32:00	53	14,21	1,45
14:33:00	53	14,20	1,45
14:34:00	54	14,20	1,45
14:35:00	53	14,19	1,46
14:36:00	53	14,19	1,47
14:37:00	54	14,19	1,47
14:38:00	54	14,18	1,47
14:39:00	53	14,17	1,48
14:40:00	53	14,17	1,48
14:41:00	53	14,16	1,48
14:42:00	53	14,16	1,49
14:43:00	53	14,15	1,50
14:44:00	53	14,15	1,50
14:45:00	53	14,14	1,50
14:46:00	53	14,13	1,51
14:47:00	53	14,13	1,51
14:48:00	53	14,13	1,51
14:49:00	53	14,12	1,52
14:50:00	53	14,12	1,52
14:51:00	53	14,11	1,53
14:52:00	53	14,10	1,53
14:53:00	53	14,10	1,54
14:54:00	53	14,10	1,54
14:55:00	53	14,09	1,55
14:56:00	53	14,08	1,55
14:57:00	53	14,08	1,55
14:58:00	53	14,07	1,56
14:59:00	53	14,07	1,57
15:00:00	53	14,07	1,57
15:01:00	53	14,06	1,57
15:02:00	53	14,05	1,58
15:03:00	53	14,05	1,58
15:04:00	53	14,04	1,59
15:05:00	53	14,04	1,59
15:06:00	53	14,04	1,59
15:07:00	53	14,03	1,60
15:08:00	53	14,02	1,60
15:09:00	53	14,02	1,60
15:10:00	53	14,01	1,61
15:11:00	53	14,01	1,62
15:12:00	53	14,01	1,62
15:13:00	53	14,00	1,62
15:14:00	53	13,99	1,63
15:15:00	53	13,98	1,64
15:16:00	53	13,98	1,64
15:17:00	53	13,98	1,64
15:18:00	53	13,98	1,64
15:19:00	53	13,97	1,65
15:20:00	53	13,96	1,66
15:21:00	53	13,96	1,66
15:22:00	53	13,95	1,66
15:23:00	53	13,95	1,67
15:24:00	53	13,95	1,67
15:25:00	53	13,94	1,68
15:26:00	53	13,93	1,68
15:27:00	53	13,93	1,68
15:28:00	53	13,93	1,69
15:29:00	53	13,92	1,70
15:30:00	53	13,92	1,70
15:31:00	53	13,91	1,71
15:32:00	53	13,91	1,71
15:33:00	53	13,90	1,71
15:34:00	53	13,89	1,72
15:35:00	53	13,89	1,72
15:36:00	53	13,89	1,73
15:37:00	53	13,88	1,73
15:38:00	53	13,88	1,73
15:39:00	53	13,87	1,74
15:40:00	53	13,86	1,75
15:41:00	53	13,86	1,75
15:42:00	53	13,86	1,75
15:43:00	53	13,85	1,76
15:44:00	53	13,85	1,76
15:45:00	53	13,84	1,77
15:46:00	53	13,84	1,77
15:47:00	53	13,84	1,77
15:48:00	53	13,83	1,78
15:49:00	53	13,83	1,78
15:50:00	53	13,82	1,79
15:51:00	53	13,82	1,79
15:52:00	53	13,81	1,80
15:53:00	53	13,80	1,80
15:54:00	53	13,80	1,80
15:55:00	53	13,80	1,81
15:56:00	53	13,79	1,82
15:57:00	53	13,79	1,82
15:58:00	53	13,78	1,82
15:59:00	53	13,78	1,82
16:00:00	53	13,77	1,83
16:01:00	53	13,77	1,84
16:02:00	53	13,77	1,84
16:03:00	53	13,76	1,85
16:04:00	53	13,76	1,85
16:05:00	53	13,75	1,85
16:06:00	53	13,75	1,85
16:07:00	53	13,74	1,86
16:08:00	53	13,74	1,87
16:09:00	53	13,74	1,87
16:10:00	53	13,73	1,88
16:11:00	53	13,73	1,88
16:12:00	53	13,72	1,88
16:13:00	53	13,72	1,88
16:14:00	53	13,71	1,89
16:15:00	53	13,71	1,89
16:16:00	52	13,71	1,90
16:17:00	53	13,70	1,91
16:18:00	53	13,70	1,91
16:19:00	53	13,69	1,91
16:20:00	53	13,68	1,92
16:21:00	53	13,68	1,92
16:22:00	53	13,68	1,93
16:23:00	53	13,68	1,93
16:24:00	53	13,67	1,94
16:25:00	53	13,67	1,94
16:26:00	53	13,66	1,94
16:27:00	53	13,66	1,94
16:28:00	53	13,65	1,95
16:29:00	53	13,65	1,96
16:30:00	53	13,65	1,96
16:31:00	53	13,64	1,97
16:32:00	53	13,64	1,97
16:33:00	53	13,63	1,97
16:34:00	53	13,63	1,97
16:35:00	53	13,63	1,98
16:36:00	53	13,63	1,98
16:37:00	53	13,62	1,99
16:38:00	53	13,62	1,99
16:39:00	52	13,61	2,00
16:40:00	53	13,61	2,00
16:41:00	53	13,60	2,00
16:42:00	53	13,59	2,01
16:43:00	53	13,59	2,01
16:44:00	53	13,59	2,02
16:45:00	53	13,59	2,02
16:46:00	53	13,58	2,03
16:47:00	53	13,58	2,03
16:48:00	53	13,57	2,04
16:49:00	53	13,57	2,04
16:50:00	53	13,56	2,04
16:51:00	53	13,56	2,04
16:52:00	52	13,56	2,05
16:53:00	53	13,56	2,05
16:54:00	53	13,55	2,06
16:55:00	53	13,55	2,06
16:56:00	53	13,54	2,07
16:57:00	53	13,54	2,07
16:58:00	52	13,54	2,07
16:59:00	53	13,54	2,07
17:00:00	53	13,53	2,08
17:01:00	53	13,53	2,08
17:02:00	53	13,52	2,09
17:03:00	53	13,52	2,09
17:04:00	53	13,51	2,10
17:05:00	53	13,51	2,10
17:06:00	53	13,50	2,11
17:07:00	53	13,50	2,11
17:08:00	53	13,50	2,12
17:09:00	53	13,50	2,12
17:10:00	53	13,49	2,12
17:11:00	53	13,49	2,12
17:12:00	53	13,48	2,13
17:13:00	53	13,48	2,13
17:14:00	53	13,48	2,13
17:15:00	53	13,47	2,14
17:16:00	53	13,47	2,15
17:17:00	53	13,47	2,15
17:18:00	53	13,47	2,15
17:19:00	53	13,46	2,16
17:20:00	53	13,46	2,16
17:21:00	53	13,45	2,16
17:22:00	53	13,45	2,16
17:23:00	53	13,45	2,17
17:24:00	53	13,45	2,17
17:25:00	53	13,44	2,18
17:26:00	53	13,44	2,18
17:27:00	53	13,43	2,19
17:28:00	53	13,43	2,19
17:29:00	53	13,42	2,20
17:30:00	53	13,42	2,20
17:31:00	53	13,41	2,21
17:32:00	53	13,41	2,21
17:33:00	53	13,41	2,21
17:34:00	53	13,41	2,21
17:35:00	53	13,40	2,22
17:36:00	53	13,40	2,22
17:37:00	54	13,39	2,23
17:38:00	53	13,39	2,23
17:39:00	53	13,38	2,24
17:40:00	53	13,38	2,24
17:41:00	53	13,38	2,25
17:42:00	53	13,38	2,25
17:43:00	53	13,38	2,25
17:44:00	53	13,37	2,26
17:45:00	53	13,37	2,26
17:46:00	53	13,36	2,27
17:47:00	53	13,36	2,27
17:48:00	53	13,36	2,27
17:49:00	54	13,36	2,27
17:50:00	54	13,36	2,27
17:51:00	54	13,36	2,27
17:52:00	54	13,35	2,28
17:53:00	54	13,35	2,28
17:54:00	54	13,35	2,28
17:55:00	54	13,34	2,29
17:56:00	54	13,32	2,32
17:57:00	54	13,32	2,32
17:58:00	54	13,31	2,33
17:59:00	54	13,31	2,33
18:00:00	54	13,31	2,33
18:01:00	54	13,30	2,33
18:02:00	54	13,30	2,33
18:03:00	54	13,29	2,34
18:04:00	54	13,29	2,34
18:05:00	54	13,29	2,35
18:06:00	54	13,29	2,35
18:07:00	54	13,29	2,35
18:08:00	54	13,28	2,36
18:09:00	54	13,28	2,36
18:10:00	54	13,27	2,37
18:11:00	54	13,27	2,37
18:12:00	54	13,26	2,38
18:13:00	54	13,26	2,38
18:14:00	54	13,26	2,39
18:15:00	54	13,26	2,39
18:16:00	54	13,26	2,39
18:17:00	54	13,25	2,40
18:18:00	54	13,25	2,40
18:19:00	55	13,24	2,41
18:20:00	54	13,24	2,41
18:21:00	54	13,24	2,41
18:22:00	54	13,23	2,41
18:23:00	54	13,23	2,41
18:24:00	55	13,23	2,42
18:25:00	54	13,23	2,42
18:26:00	54	13,23	2,42
18:27:00	54	13,22	2,43
18:28:00	54	13,22	2,43
18:29:00	54	13,21	2,44
18:30:00	55	13,21	2,44
18:31:00	55	13,21	2,44
18:32:00	55	13,20	2,45
18:33:00	54	13,20	2,45
18:34:00	55	13,20	2,46
18:35:00	55	13,20	2,46
18:36:00	55	13,20	2,46
18:37:00	55	13,19	2,47
18:38:00	55	13,19	2,47
18:39:00	55	13,18	2,48
18:40:00	55	13,18	2,48
18:41:00	55	13,17	2,49
18:42:00	55	13,17	2,49
18:43:00	55	13,17	2,49
18:44:00	55	13,17	2,49
18:45:00	55	13,17	2,50
18:46:00	55	13,17	2,50
18:47:00	55	13,16	2,51
18:48:00	55	13,16	2,51
18:49:00	56	13,16	2,51
18:50:00	55	13,15	2,52
18:51:00	56	13,15	2,52
18:52:00	55	13,14	2,53
18:53:00	55	13,14	2,53
18:54:00	55	13,14	2,54
18:55:00	55	13,14	2,54
18:56:00	56	13,14	2,54
18:57:00	56	13,13	2,54
18:58:00	55	13,13	2,54
18:59:00	56	13,13	2,54
19:00:00	56	13,12	2,55
19:01:00	56	13,12	2,55
19:02:00	56	13,12	2,55
19:03:00	56	13,11	2,56
19:04:00	56	13,11	2,56
19:05:00	56	13,11	2,57
19:06:00	56	13,11	2,57
19:07:00	56	13,11	2,57
19:08:00	56	13,10	2,58
19:09:00	56	13,10	2,58
19:10:00	56	13,10	2,58
19:11:00	56	13,09	2,59
19:12:00	56	13,09	2,59
19:13:00	56	13,08	2,60
19:14:00	56	13,08	2,60
19:15:00	56	13,08	2,61
19:16:00	56	13,08	2,61
19:17:00	56	13,08	2,61
19:18:00	57	13,07	2,62
19:19:00	56	13,07	2,62
19:20:00	57	13,07	2,62
19:21:00	57	13,06	2,63
19:22:00	57	13,06	2,63
19:23:00	57	13,05	2,64
19:24:00	57	13,05	2,64
19:25:00	57	13,05	2,64
19:26:00	57	13,05	2,65
19:27:00	57	13,05	2,65
19:28:00	57	13,05	2,65
19:29:00	57	13,04	2,66
19:30:00	57	13,04	2,66
19:31:00	57	13,04	2,66
19:32:00	57	13,03	2,67
19:33:00	58	13,03	2,67
19:34:00	57	13,03	2,67
19:35:00	58	13,02	2,68
19:36:00	57	13,02	2,68
19:37:00	57	13,02	2,69
19:38:00	58	13,02	2,69
19:39:00	58	13,02	2,69
19:40:00	58	13,01	2,70
19:41:00	58	13,01	2,70
19:42:00	57	13,01	2,70
19:43:00	58	13,00	2,71
19:44:00	58	13,00	2,71
19:45:00	58	13,00	2,71
19:46:00	58	12,99	2,72
19:47:00	58	12,99	2,72
19:48:00	58	12,99	2,73
19:49:00	58	12,99	2,73
19:50:00	58	12,99	2,73
19:51:00	58	12,98	2,74
19:52:00	59	12,98	2,74
19:53:00	58	12,98	2,74
19:54:00	59	12,97	2,75
19:55:00	58	12,97	2,75
19:56:00	58	12,96	2,76
19:57:00	59	12,96	2,76
19:58:00	59	12,96	2,76
19:59:00	59	12,96	2,76
20:00:00	59	12,96	2,77
20:01:00	59	12,96	2,77
20:02:00	59	12,96	2,77
20:03:00	59	12,95	2,78
20:04:00	59	12,95	2,78
20:05:00	59	12,94	2,79
20:06:00	59	12,94	2,79
20:07:00	60	12,94	2,79
20:08:00	60	12,93	2,80
20:09:00	60	12,93	2,80
20:10:00	59	12,93	2,80
20:11:00	60	12,93	2,81
20:12:00	60	12,93	2,81
20:13:00	60	12,93	2,81
20:14:00	60	12,92	2,82
20:15:00	60	12,92	2,82
20:16:00	60	12,92	2,82
20:17:00	60	12,91	2,83
20:18:00	60	12,91	2,83
20:19:00	60	12,91	2,83
20:20:00	60	12,90	2,84
20:21:00	60	12,90	2,84
20:22:00	60	12,90	2,84
20:23:00	61	12,90	2,85
20:24:00	61	12,90	2,85
20:25:00	61	12,90	2,85
20:26:00	61	12,89	2,86
20:27:00	61	12,89	2,86
20:28:00	60	12,89	2,86
20:29:00	61	12,88	2,87
20:30:00	61	12,88	2,87
20:31:00	61	12,88	2,87
20:32:00	61	12,88	2,88
20:33:00	61	12,88	2,88
20:34:00	61	12,88	2,88
20:35:00	61	12,87	2,90
20:36:00	61	12,87	2,90
20:37:00	61	12,86	2,91
20:38:00	61	12,86	2,91
20:39:00	61	12,86	2,91
20:40:00	61	12,86	2,91
20:41:00	61	12,85	2,92
20:42:00	61	12,85	2,92
20:43:00	61	12,85	2,92
20:44:00	61	12,84	2,93
20:45:00	62	12,84	2,93
20:46:00	62	12,84	2,93
20:47:00	62	12,84	2,94
20:48:00	62	12,84	2,94
20:49:00	62	12,83	2,95
20:50:00	62	12,83	2,95
20:51:00	62	12,83	2,95
20:52:00	62	12,83	2,95
20:53:00	62	12,82	2,96
20:54:00	62	12,82	2,96
20:55:00	62	12,81	2,97
20:56:00	62	12,81	2,97
20:57:00	62	12,81	2,97
20:58:00	62	12,81	2,98
20:59:00	62	12,81	2,98
21:00:00	62	12,81	2,98
21:01:00	62	12,80	2,99
21:02:00	62	12,80	2,99
21:03:00	62	12,80	2,99
21:04:00	62	12,79	3,00
21:05:00	62	12,79	3,00
21:06:00	62	12,79	3,01
21:07:00	62	12,79	3,01
21:08:00	62	12,79	3,01
21:09:00	62	12,78	3,02
21:10:00	62	12,78	3,02
21:11:00	62	12,78	3,02
21:12:00	62	12,77	3,04
21:13:00	62	12,77	3,04
21:14:00	62	12,77	3,04
21:15:00	62	12,76	3,05
21:16:00	62	12,76	3,05
21:17:00	62	12,76	3,05
21:18:00	62	12,75	3,06
21:19:00	63	12,75	3,06
21:20:00	62	12,75	3,06
21:21:00	62	12,75	3,07
21:22:00	62	12,75	3,07
21:23:00	62	12,74	3,08
21:24:00	62	12,74	3,08
21:25:00	62	12,74	3,08
21:26:00	62	12,73	3,09
21:27:00	62	12,73	3,09
21:28:00	62	12,73	3,09
21:29:00	63	12,72	3,10
21:30:00	62	12,72	3,10
21:31:00	62	12,72	3,10
21:32:00	62	12,72	3,11
21:33:00	63	12,72	3,11
21:34:00	62	12,72	3,11
21:35:00	62	12,71	3,13
21:36:00	62	12,71	3,13
21:37:00	63	12,71	3,13
21:38:00	63	12,70	3,14
21:39:00	63	12,70	3,14
21:40:00	63	12,70	3,14
21:41:00	63	12,69	3,15
21:42:00	63	12,69	3,15
21:43:00	63	12,69	3,15
21:44:00	63	12,69	3,16
21:45:00	63	12,69	3,16
21:46:00	63	12,69	3,16
21:47:00	63	12,68	3,17
21:48:00	62	12,68	3,17
21:49:00	62	12,67	3,18
21:50:00	63	12,67	3,18
21:51:00	63	12,67	3,18
21:52:00	63	12,67	3,18
21:53:00	63	12,67	3,18
21:54:00	63	12,66	3,19
21:55:00	63	12,66	3,19
21:56:00	63	12,66	3,19
21:57:00	63	12,66	3,19
21:58:00	63	12,66	3,21
21:59:00	63	12,64	3,23
22:00:00	63	12,63	3,24
22:01:00	63	12,63	3,24
22:02:00	63	12,63	3,24
22:03:00	63	12,63	3,24
22:04:00	63	12,63	3,25
22:05:00	63	12,63	3,25
22:06:00	63	12,63	3,25
22:07:00	63	12,62	3,26
22:08:00	63	12,62	3,26
22:09:00	63	12,62	3,26
22:10:00	63	12,61	3,28
22:11:00	63	12,61	3,28
22:12:00	63	12,61	3,28
22:13:00	63	12,60	3,29
22:14:00	63	12,60	3,29
22:15:00	63	12,60	3,29
22:16:00	63	12,60	3,29
22:17:00	63	12,60	3,30
22:18:00	63	12,60	3,30
22:19:00	63	12,60	3,30
22:20:00	64	12,60	3,30
22:21:00	63	12,59	3,31
22:22:00	63	12,59	3,31
22:23:00	63	12,59	3,31
22:24:00	64	12,58	3,32
22:25:00	63	12,58	3,32
22:26:00	63	12,58	3,32
22:27:00	63	12,58	3,32
22:28:00	63	12,58	3,32
22:29:00	63	12,57	3,34
22:30:00	63	12,57	3,34
22:31:00	63	12,57	3,34
22:32:00	63	12,57	3,35
22:33:00	63	12,57	3,35
22:34:00	63	12,57	3,35
22:35:00	63	12,56	3,36
22:36:00	63	12,56	3,36
22:37:00	64	12,56	3,36
22:38:00	64	12,56	3,36
22:39:00	63	12,55	3,37
22:40:00	64	12,55	3,37
22:41:00	64	12,55	3,37
22:42:00	64	12,55	3,37
22:43:00	64	12,54	3,38
22:44:00	63	12,54	3,38
22:45:00	64	12,54	3,38
22:46:00	64	12,54	3,38
22:47:00	64	12,54	3,40
22:48:00	64	12,54	3,40
22:49:00	63	12,54	3,40
22:50:00	63	12,54	3,40
