Repository: ProgWizer/parser

File: project-root/data/Data Acquisition/Data Acquisition/2016 year (65)/16-0013(RGU).txt
--Test Summary--
Full Path and File Name	
Instrument Name	7222
Instrument Type	Model 7222 Consistometer
Instrument Serial Number	
Test Start Date	23.03.2016
Test Start Time	14:00:47
Test Stop Date	23.03.2016
Test Stop Time	16:06:17
Test Length	2:05:30
Final Sample Time Offset	2:05:20
Controller Schedule Name	
Sampling Period	10 seconds
Comments	
Information	WellID	
Information	Customer	
Information	EngName	
Information	CementClass	Sample-2
Information	CementMfr	CementOgneUpor
Information	Additives	
Information	Density	1350
Information	BHCT	25
Information	BHST	
Information	FluidLoss	
Information	JobType	Research
Calculated Value	Time_30Bc	0:24:00
Calculated Value	Time_70Bc	2:00:00
Calculated Value	Time_100Bc	N/A
Initial Temperature (°C)	32 °C
Final Temperature (°C)	29 °C
Initial Pressure (MPa)	0,6 MPa
Final Pressure (MPa)	10,0 MPa
Initial Consistency (Bc)	20 Bc
Final Consistency (Bc)	84 Bc
--Data--
Time (HH:MM:SS)	Temperature (°C)	Pressure (MPa)	Consistency (Bc)
0:00:00	32	0,6	20
0:00:10	32	0,6	21
0:00:20	32	0,6	21
0:00:30	32	0,7	21
0:00:40	32	0,9	21
0:00:50	32	0,8	20
0:01:00	31	1,0	21
0:01:10	31	0,9	21
0:01:20	31	1,0	21
0:01:30	31	1,0	21
0:01:40	31	1,1	21
0:01:50	31	1,1	21
0:02:00	31	1,2	21
0:02:10	31	1,2	21
0:02:20	31	1,3	21
0:02:30	30	1,3	21
0:02:40	30	1,4	21
0:02:50	30	1,6	21
0:03:00	30	1,5	21
0:03:10	30	1,6	21
0:03:20	30	1,6	22
0:03:30	30	1,6	22
0:03:40	30	1,7	23
0:03:50	30	1,8	22
0:04:00	30	1,9	23
0:04:10	30	1,8	22
0:04:20	30	1,9	22
0:04:30	30	2,0	22
0:04:40	29	2,1	22
0:04:50	29	2,3	21
0:05:00	29	2,1	21
0:05:10	29	2,2	22
0:05:20	29	2,3	22
0:05:30	29	2,3	22
0:05:40	29	2,3	22
0:05:50	29	2,4	22
0:06:00	29	2,5	22
0:06:10	29	2,5	22
0:06:20	29	2,6	24
0:06:30	29	2,6	23
0:06:40	29	2,6	23
0:06:50	29	2,7	24
0:07:00	29	2,7	24
0:07:10	29	2,8	23
0:07:20	29	3,0	24
0:07:30	29	2,9	23
0:07:40	29	3,0	23
0:07:50	29	3,0	23
0:08:00	28	3,1	23
0:08:10	28	3,1	22
0:08:20	28	3,2	22
0:08:30	28	3,3	22
0:08:40	28	3,3	22
0:08:50	28	3,4	22
0:09:00	28	3,4	21
0:09:10	28	3,5	22
0:09:20	28	3,6	22
0:09:30	28	3,6	22
0:09:40	28	3,8	22
0:09:50	28	3,6	22
0:10:00	28	3,8	22
0:10:10	28	3,7	22
0:10:20	28	3,9	22
0:10:30	28	3,8	22
0:10:40	28	4,0	22
0:10:50	28	3,9	23
0:11:00	28	4,1	27
0:11:10	28	4,0	29
0:11:20	28	4,2	26
0:11:30	28	4,1	25
0:11:40	28	4,2	28
0:11:50	28	4,3	25
0:12:00	28	4,3	24
0:12:10	28	4,4	26
0:12:20	28	4,4	27
0:12:30	28	4,6	27
0:12:40	28	4,5	27
0:12:50	28	4,6	28
0:13:00	28	4,5	26
0:13:10	28	4,7	26
0:13:20	28	4,7	26
0:13:30	28	4,8	25
0:13:40	28	4,8	24
0:13:50	28	4,9	25
0:14:00	28	4,9	23
0:14:10	28	5,1	24
0:14:20	28	5,0	25
0:14:30	28	5,2	25
0:14:40	28	5,1	24
0:14:50	27	5,1	24
0:15:00	27	5,3	23
0:15:10	27	5,5	25
0:15:20	27	5,3	24
0:15:30	27	5,5	23
0:15:40	27	5,4	23
0:15:50	27	5,6	22
0:16:00	27	5,5	22
0:16:10	27	5,7	26
0:16:20	27	5,6	25
0:16:30	27	5,7	26
0:16:40	27	5,7	26
0:16:50	27	5,8	25
0:17:00	27	5,9	26
0:17:10	27	6,0	25
0:17:20	27	5,9	25
0:17:30	27	6,0	25
0:17:40	27	6,1	24
0:17:50	27	6,1	24
0:18:00	27	6,2	24
0:18:10	27	6,4	28
0:18:20	27	6,3	26
0:18:30	27	6,5	25
0:18:40	27	6,4	25
0:18:50	27	6,4	24
0:19:00	27	6,6	27
0:19:10	27	6,5	26
0:19:20	27	6,8	25
0:19:30	27	6,7	25
0:19:40	27	7,0	24
0:19:50	27	6,8	24
0:20:00	27	6,7	24
0:20:10	27	6,8	24
0:20:20	27	7,0	24
0:20:30	27	7,0	24
0:20:40	27	7,2	24
0:20:50	27	7,1	24
0:21:00	27	7,1	32
0:21:10	27	7,2	29
0:21:20	27	7,1	28
0:21:30	27	7,4	26
0:21:40	27	7,3	25
0:21:50	27	7,6	28
0:22:00	27	7,4	29
0:22:10	27	7,5	33
0:22:20	27	7,6	28
0:22:30	27	7,5	26
0:22:40	27	7,7	26
0:22:50	27	7,6	25
0:23:00	27	7,9	26
0:23:10	27	7,8	25
0:23:20	27	7,8	28
0:23:30	27	7,9	26
0:23:40	27	7,9	25
0:23:50	27	8,1	34
0:24:00	27	8,0	37
0:24:10	27	8,2	34
0:24:20	27	8,1	27
0:24:30	27	8,2	27
0:24:40	27	8,3	28
0:24:50	27	8,2	33
0:25:00	27	8,3	25
0:25:10	27	8,4	26
0:25:20	27	8,5	28
0:25:30	27	8,6	34
0:25:40	27	8,5	27
0:25:50	27	8,7	26
0:26:00	27	8,6	27
0:26:10	27	8,8	27
0:26:20	27	8,8	28
0:26:30	27	8,7	31
0:26:40	27	8,9	27
0:26:50	27	8,9	25
0:27:00	27	9,0	31
0:27:10	27	8,9	28
0:27:20	27	9,0	28
0:27:30	27	9,1	27
0:27:40	27	9,2	26
0:27:50	27	9,3	26
0:28:00	27	9,2	28
0:28:10	27	9,3	27
0:28:20	27	9,4	26
0:28:30	27	9,5	26
0:28:40	27	9,4	26
0:28:50	27	9,5	26
0:29:00	27	9,6	34
0:29:10	27	9,7	34
0:29:20	27	9,6	35
0:29:30	27	9,7	31
0:29:40	27	9,7	30
0:29:50	27	9,8	28
0:30:00	27	9,7	32
0:30:10	27	9,7	29
0:30:20	27	9,7	31
0:30:30	27	9,9	23
0:30:40	27	9,9	25
0:30:50	27	9,8	25
0:31:00	27	9,8	29
0:31:10	27	9,7	24
0:31:20	27	9,7	24
0:31:30	27	9,7	25
0:31:40	27	9,7	23
0:31:50	27	10,0	24
0:32:00	27	9,9	23
0:32:10	27	9,9	24
0:32:20	27	9,8	23
0:32:30	27	9,8	23
0:32:40	27	9,8	25
0:32:50	27	9,7	24
0:33:00	27	9,7	24
0:33:10	27	9,7	24
0:33:20	27	9,7	24
0:33:30	27	9,7	24
0:33:40	27	10,0	24
0:33:50	27	10,0	24
0:34:00	27	10,0	24
0:34:10	27	9,9	24
0:34:20	27	9,9	24
0:34:30	27	9,9	24
0:34:40	27	9,8	24
0:34:50	27	9,8	24
0:35:00	27	9,8	24
0:35:10	27	9,8	24
0:35:20	27	9,8	24
0:35:30	27	9,8	24
0:35:40	27	9,7	24
0:35:50	27	9,7	24
0:36:00	27	10,2	25
0:36:10	27	10,1	26
0:36:20	27	10,1	26
0:36:30	27	10,0	26
0:36:40	27	10,0	26
0:36:50	27	10,0	26
0:37:00	27	10,0	26
0:37:10	27	9,9	26
0:37:20	27	9,9	26
0:37:30	27	9,9	26
0:37:40	27	9,9	26
0:37:50	27	9,9	26
0:38:00	27	9,8	26
0:38:10	27	9,8	26
0:38:20	27	9,8	26
0:38:30	27	9,8	26
0:38:40	27	9,8	26
0:38:50	27	9,8	26
0:39:00	27	9,8	26
0:39:10	27	9,8	26
0:39:20	27	9,7	26
0:39:30	27	9,7	26
0:39:40	27	9,7	26
0:39:50	27	9,7	26
0:40:00	27	10,2	26
0:40:10	27	10,1	26
0:40:20	27	10,1	26
0:40:30	27	10,1	26
0:40:40	27	10,1	26
0:40:50	27	10,1	26
0:41:00	27	10,0	26
0:41:10	27	10,0	26
0:41:20	27	10,0	26
0:41:30	27	10,0	26
0:41:40	27	10,0	26
0:41:50	27	10,0	26
0:42:00	27	10,0	26
0:42:10	27	9,9	26
0:42:20	27	9,9	26
0:42:30	27	9,9	26
0:42:40	27	9,9	26
0:42:50	27	9,9	26
0:43:00	27	9,9	26
0:43:10	27	9,9	26
0:43:20	27	9,9	26
0:43:30	27	9,9	26
0:43:40	27	9,8	26
0:43:50	27	9,8	26
0:44:00	27	9,8	26
0:44:10	27	9,8	26
0:44:20	27	9,8	26
0:44:30	27	9,8	26
0:44:40	27	9,8	26
0:44:50	27	9,8	26
0:45:00	27	9,8	26
0:45:10	27	9,8	26
0:45:20	27	9,7	26
0:45:30	27	9,8	26
0:45:40	27	9,7	26
0:45:50	27	9,7	26
0:46:00	27	9,7	26
0:46:10	27	9,7	26
0:46:20	27	9,7	26
0:46:30	27	9,7	26
0:46:40	27	10,2	26
0:46:50	27	10,2	26
0:47:00	27	10,2	26
0:47:10	27	10,1	26
0:47:20	27	10,1	26
0:47:30	27	10,1	26
0:47:40	27	10,1	26
0:47:50	27	10,1	26
0:48:00	27	10,1	26
0:48:10	27	10,0	26
0:48:20	27	10,0	26
0:48:30	27	10,0	26
0:48:40	27	10,0	26
0:48:50	27	10,0	26
0:49:00	27	10,0	26
0:49:10	27	10,0	26
0:49:20	27	10,0	26
0:49:30	27	10,0	26
0:49:40	27	10,0	26
0:49:50	27	10,0	26
0:50:00	27	10,0	26
0:50:10	27	10,0	26
0:50:20	27	9,9	26
0:50:30	27	9,9	26
0:50:40	27	9,9	26
0:50:50	27	9,9	26
0:51:00	27	9,9	26
0:51:10	27	9,9	26
0:51:20	27	9,9	26
0:51:30	27	9,9	26
0:51:40	27	9,9	26
0:51:50	27	9,9	26
0:52:00	27	9,9	26
0:52:10	27	9,9	26
0:52:20	27	9,9	26
0:52:30	27	9,9	26
0:52:40	27	9,9	26
0:52:50	27	9,9	26
0:53:00	27	9,8	26
0:53:10	27	9,8	26
0:53:20	27	9,8	26
0:53:30	27	9,8	26
0:53:40	27	9,8	26
0:53:50	27	9,8	26
0:54:00	27	9,8	26
0:54:10	27	9,8	26
0:54:20	27	9,8	26
0:54:30	27	9,8	26
0:54:40	27	9,8	26
0:54:50	27	9,8	26
0:55:00	27	9,8	26
0:55:10	27	9,8	26
0:55:20	27	9,8	26
0:55:30	27	9,8	26
0:55:40	27	9,8	26
0:55:50	27	9,8	26
0:56:00	27	9,8	26
0:56:10	27	9,8	26
0:56:20	27	9,8	26
0:56:30	27	9,7	26
0:56:40	27	9,8	26
0:56:50	27	9,7	26
0:57:00	27	9,7	26
0:57:10	27	9,7	26
0:57:20	27	9,7	26
0:57:30	27	9,7	26
0:57:40	27	9,7	26
0:57:50	27	9,7	26
0:58:00	27	9,7	26
0:58:10	27	9,7	26
0:58:20	27	9,7	26
0:58:30	27	9,7	26
0:58:40	27	9,7	26
0:58:50	27	9,7	26
0:59:00	27	10,0	26
0:59:10	27	10,0	26
0:59:20	27	10,0	26
0:59:30	27	9,9	26
0:59:40	27	9,9	26
0:59:50	27	9,9	26
1:00:00	27	9,9	26
1:00:10	27	9,9	26
1:00:20	27	9,9	26
1:00:30	27	9,9	26
1:00:40	27	9,9	26
1:00:50	27	9,9	26
1:01:00	27	9,9	26
1:01:10	27	9,9	26
1:01:20	27	9,9	26
1:01:30	27	9,9	26
1:01:40	27	9,9	26
1:01:50	27	9,9	26
1:02:00	27	9,9	26
1:02:10	27	9,9	26
1:02:20	27	9,9	26
1:02:30	27	9,9	26
1:02:40	27	9,9	26
1:02:50	27	9,9	26
1:03:00	27	9,9	26
1:03:10	27	9,9	26
1:03:20	27	9,9	26
1:03:30	27	9,9	26
1:03:40	27	9,9	26
1:03:50	27	9,9	26
1:04:00	27	9,8	26
1:04:10	27	9,8	26
1:04:20	27	9,8	26
1:04:30	27	9,8	26
1:04:40	27	9,8	26
1:04:50	27	9,8	26
1:05:00	27	9,8	26
1:05:10	27	9,8	26
1:05:20	27	9,8	26
1:05:30	27	9,8	26
1:05:40	27	9,8	26
1:05:50	27	9,8	26
1:06:00	27	9,8	26
1:06:10	27	9,8	26
1:06:20	27	9,8	26
1:06:30	27	9,8	26
1:06:40	27	9,8	26
1:06:50	27	9,8	26
1:07:00	27	9,8	26
1:07:10	27	9,8	26
1:07:20	27	9,8	26
1:07:30	27	9,8	26
1:07:40	27	9,8	26
1:07:50	27	9,8	26
1:08:00	27	9,8	26
1:08:10	27	9,8	26
1:08:20	27	9,8	26
1:08:30	27	9,8	26
1:08:40	27	9,8	26
1:08:50	27	9,8	26
1:09:00	27	9,8	26
1:09:10	27	9,8	26
1:09:20	27	9,8	26
1:09:30	27	9,8	26
1:09:40	27	9,8	26
1:09:50	27	9,8	26
1:10:00	27	9,8	26
1:10:10	27	9,8	26
1:10:20	27	9,8	26
1:10:30	27	9,8	26
1:10:40	27	9,8	26
1:10:50	27	9,8	26
1:11:00	27	9,8	26
1:11:10	27	9,8	26
1:11:20	27	9,8	26
1:11:30	27	9,8	26
1:11:40	27	9,8	26
1:11:50	27	9,8	26
1:12:00	27	9,8	26
1:12:10	27	9,8	26
1:12:20	27	9,8	26
1:12:30	27	9,7	26
1:12:40	27	9,7	26
1:12:50	27	9,7	26
1:13:00	27	9,7	26
1:13:10	27	9,8	26
1:13:20	27	9,8	26
1:13:30	27	9,8	26
1:13:40	27	9,7	26
1:13:50	27	9,7	26
1:14:00	27	9,7	26
1:14:10	27	9,7	26
1:14:20	27	9,8	26
1:14:30	27	9,7	26
1:14:40	27	9,7	26
1:14:50	27	9,7	26
1:15:00	27	9,7	26
1:15:10	27	9,7	26
1:15:20	27	9,7	26
1:15:30	27	9,7	26
1:15:40	27	9,7	26
1:15:50	27	9,7	26
1:16:00	27	9,7	26
1:16:10	27	9,7	26
1:16:20	27	9,7	26
1:16:30	27	9,7	26
1:16:40	27	9,7	26
1:16:50	27	9,7	26
1:17:00	27	9,7	26
1:17:10	27	9,7	26
1:17:20	27	9,7	26
1:17:30	27	9,7	26
1:17:40	27	9,7	26
1:17:50	27	9,7	26
1:18:00	27	9,7	26
1:18:10	27	9,7	26
1:18:20	27	9,7	26
1:18:30	27	9,7	26
1:18:40	27	9,7	26
1:18:50	27	9,7	26
1:19:00	27	9,7	26
1:19:10	27	9,7	26
1:19:20	27	9,7	26
1:19:30	27	9,7	26
1:19:40	27	9,7	26
1:19:50	27	9,7	26
1:20:00	27	9,7	26
1:20:10	27	9,7	26
1:20:20	27	9,7	26
1:20:30	27	9,7	26
1:20:40	27	9,7	26
1:20:50	27	9,7	26
1:21:00	27	9,7	26
1:21:10	27	9,7	26
1:21:20	27	9,7	26
1:21:30	27	9,7	26
1:21:40	27	9,7	26
1:21:50	27	10,0	26
1:22:00	27	10,0	26
1:22:10	27	10,0	26
1:22:20	27	10,0	26
1:22:30	27	10,0	26
1:22:40	27	10,0	26
1:22:50	27	10,0	26
1:23:00	27	10,0	26
1:23:10	27	10,0	26
1:23:20	27	10,0	26
1:23:30	27	10,1	26
1:23:40	27	10,3	26
1:23:50	27	10,3	26
1:24:00	27	10,3	26
1:24:10	27	10,2	26
1:24:20	27	10,2	26
1:24:30	27	10,2	26
1:24:40	27	10,2	26
1:24:50	27	10,2	26
1:25:00	27	10,2	26
1:25:10	27	10,2	26
1:25:20	27	10,2	26
1:25:30	27	10,2	26
1:25:40	27	10,2	26
1:25:50	27	10,2	26
1:26:00	27	10,2	26
1:26:10	27	10,2	26
1:26:20	27	10,2	26
1:26:30	27	10,2	26
1:26:40	27	10,2	26
1:26:50	27	10,2	26
1:27:00	27	10,2	26
1:27:10	27	10,2	26
1:27:20	27	10,2	26
1:27:30	27	10,2	26
1:27:40	27	10,2	26
1:27:50	27	10,2	26
1:28:00	27	10,2	26
1:28:10	27	10,2	26
1:28:20	27	10,2	26
1:28:30	27	10,2	26
1:28:40	27	10,2	26
1:28:50	27	10,2	26
1:29:00	27	10,2	26
1:29:10	27	10,2	26
1:29:20	27	10,2	26
1:29:30	27	10,2	26
1:29:40	27	10,2	26
1:29:50	27	10,2	26
1:30:00	27	10,2	26
1:30:10	27	10,2	26
1:30:20	27	10,2	26
1:30:30	27	10,2	26
1:30:40	27	10,2	26
1:30:50	27	10,2	26
1:31:00	27	10,2	26
1:31:10	27	10,2	26
1:31:20	27	10,2	26
1:31:30	27	10,2	26
1:31:40	27	10,2	26
1:31:50	27	10,2	26
1:32:00	27	10,2	26
1:32:10	27	10,2	26
1:32:20	27	10,2	26
1:32:30	27	10,2	26
1:32:40	27	10,2	26
1:32:50	27	10,2	26
1:33:00	27	10,2	26
1:33:10	27	10,2	26
1:33:20	27	10,2	26
1:33:30	27	10,2	26
1:33:40	27	10,2	26
1:33:50	27	10,2	26
1:34:00	27	10,2	26
1:34:10	27	10,2	26
1:34:20	27	10,2	26
1:34:30	27	10,2	26
1:34:40	27	10,2	26
1:34:50	27	10,2	26
1:35:00	27	10,2	26
1:35:10	27	10,2	26
1:35:20	27	10,2	26
1:35:30	27	10,2	26
1:35:40	27	10,1	26
1:35:50	27	10,1	26
1:36:00	27	10,1	26
1:36:10	27	10,1	26
1:36:20	27	10,1	26
1:36:30	27	10,1	26
1:36:40	27	10,1	26
1:36:50	27	10,1	26
1:37:00	27	10,2	26
1:37:10	27	10,1	26
1:37:20	27	10,1	26
1:37:30	27	10,2	26
1:37:40	27	10,1	26
1:37:50	27	10,1	26
1:38:00	27	10,2	26
1:38:10	27	10,2	26
1:38:20	27	10,1	26
1:38:30	27	10,2	26
1:38:40	27	10,2	26
1:38:50	27	10,2	26
1:39:00	27	10,2	26
1:39:10	28	10,2	26
1:39:20	27	10,2	26
1:39:30	27	10,2	26
1:39:40	27	10,2	26
1:39:50	27	10,2	26
1:40:00	27	10,2	26
1:40:10	27	10,2	26
1:40:20	28	10,2	26
1:40:30	27	10,2	26
1:40:40	28	10,2	26
1:40:50	28	10,2	26
1:41:00	28	10,2	26
1:41:10	27	10,2	26
1:41:20	28	10,2	26
1:41:30	28	10,2	26
1:41:40	28	10,2	26
1:41:50	28	10,2	26
1:42:00	28	10,2	26
1:42:10	28	10,2	26
1:42:20	28	10,2	26
1:42:30	28	10,2	26
1:42:40	28	10,2	26
1:42:50	28	10,2	26
1:43:00	28	10,2	26
1:43:10	28	10,2	26
1:43:20	28	10,2	26
1:43:30	28	10,2	26
1:43:40	28	10,2	26
1:43:50	28	10,2	26
1:44:00	28	10,2	26
1:44:10	28	10,2	26
1:44:20	28	10,2	26
1:44:30	28	10,2	26
1:44:40	28	10,2	26
1:44:50	28	10,2	26
1:45:00	28	10,2	26
1:45:10	28	10,2	26
1:45:20	28	10,2	26
1:45:30	28	10,2	26
1:45:40	28	10,2	26
1:45:50	28	10,2	26
1:46:00	28	10,2	26
1:46:10	28	10,2	26
1:46:20	28	10,2	27
1:46:30	28	10,2	27
1:46:40	28	10,2	27
1:46:50	28	10,2	27
1:47:00	28	10,2	27
1:47:10	28	10,2	27
1:47:20	28	10,2	27
1:47:30	28	10,2	27
1:47:40	28	10,2	27
1:47:50	28	10,2	27
1:48:00	28	10,2	28
1:48:10	28	10,2	28
1:48:20	28	10,2	28
1:48:30	28	10,2	28
1:48:40	28	10,2	28
1:48:50	28	10,2	29
1:49:00	28	10,2	29
1:49:10	28	10,2	29
1:49:20	28	10,2	29
1:49:30	28	10,2	29
1:49:40	28	10,2	30
1:49:50	28	10,2	30
1:50:00	28	10,2	30
1:50:10	28	10,2	30
1:50:20	28	10,2	31
1:50:30	28	10,2	31
1:50:40	28	10,2	31
1:50:50	28	10,2	31
1:51:00	28	10,2	32
1:51:10	28	10,2	32
1:51:20	28	10,2	32
1:51:30	28	10,2	33
1:51:40	28	10,2	33
1:51:50	28	10,2	33
1:52:00	28	10,2	33
1:52:10	28	10,2	34
1:52:20	28	10,2	34
1:52:30	28	10,2	34
1:52:40	28	10,2	35
1:52:50	28	10,2	36
1:53:00	28	10,2	37
1:53:10	28	10,2	37
1:53:20	28	10,2	38
1:53:30	28	10,2	38
1:53:40	28	10,2	38
1:53:50	28	10,2	39
1:54:00	28	10,2	39
1:54:10	28	10,2	40
1:54:20	28	10,2	40
1:54:30	28	10,2	41
1:54:40	28	10,2	41
1:54:50	28	10,2	42
1:55:00	28	10,2	43
1:55:10	28	10,2	42
1:55:20	28	10,2	43
1:55:30	28	10,2	44
1:55:40	28	10,2	45
1:55:50	28	10,2	47
1:56:00	28	10,2	57
1:56:10	28	10,2	62
1:56:20	28	10,2	67
1:56:30	28	10,2	61
1:56:40	28	10,2	53
1:56:50	28	10,1	53
1:57:00	28	10,1	67
1:57:10	28	10,1	55
1:57:20	28	10,1	62
1:57:30	28	10,1	67
1:57:40	28	10,1	60
1:57:50	28	10,1	63
1:58:00	28	10,1	66
1:58:10	28	10,1	72
1:58:20	28	10,1	67
1:58:30	28	10,1	63
1:58:40	28	10,1	64
1:58:50	28	10,1	64
1:59:00	28	10,1	66
1:59:10	28	10,1	66
1:59:20	28	10,1	66
1:59:30	28	10,1	71
1:59:40	28	10,1	69
1:59:50	28	10,1	70
2:00:00	28	10,1	71
2:00:10	28	10,1	70
2:00:20	28	10,1	73
2:00:30	28	10,1	76
2:00:40	28	10,1	72
2:00:50	28	10,1	74
2:01:00	28	10,1	73
2:01:10	28	10,0	77
2:01:20	28	10,1	77
2:01:30	28	10,0	77
2:01:40	28	10,0	78
2:01:50	28	10,0	78
2:02:00	28	10,0	81
2:02:10	28	10,0	79
2:02:20	28	10,0	79
2:02:30	28	10,0	80
2:02:40	28	10,0	79
2:02:50	28	10,0	80
2:03:00	28	10,0	81
2:03:10	28	10,0	80
2:03:20	28	10,0	82
2:03:30	29	10,0	82
2:03:40	29	10,0	82
2:03:50	29	10,0	83
2:04:00	29	10,0	83
2:04:10	29	10,0	83
2:04:20	29	10,0	84
2:04:30	29	10,0	84
2:04:40	29	10,0	84
2:04:50	29	10,0	84
2:05:00	29	10,0	85
2:05:10	29	10,0	84
2:05:20	29	10,0	84

File: project-root/data/Data Acquisition/Data Acquisition/2016 year (65)/16-0014(RGU).txt (part 1 of 5)
--Test Summary--
Full Path and File Name	
Instrument Name	UCA Right Cell
Instrument Type	Model 4262 Twin Cell UCA
Instrument Serial Number	
Test Start Date	29.03.2016
Test Start Time	13:07:05
Test Stop Date	01.04.2016
Test Stop Time	13:44:26
Test Length	72:37:21
Final Sample Time Offset	72:37:00
Controller Schedule Name	
Sampling Period	30 seconds
Comments	
Information	WellID	
Information	Customer	
Information	EngName	
Information	CementClass	Sample-2
Information	CementMfr	CementOgneUpor
Information	Additives	
Information	Density	1350
Information	BHCT	25
Information	BHST	0-5
Information	FluidLoss	
Information	JobType	
Calculated Value	CS_50	7:38:30
Calculated Value	CS_500	17:10:00
Calculated Value	CS_Time8h	0,49 MPa
Calculated Value	CS_Time12h	1,99 MPa
Calculated Value	CS_Time24h	4,87 MPa
Calculated Value	CS_Time48h	8,52 MPa
Calculated Value	CS_Time72h	19,19 MPa
Calculated Curve	Compressive Strength	Compressive strength type A (less than 14 lb/gal)
Initial Temperature (°C)	23 °C
Final Temperature (°C)	26 °C
Initial Transit Time (microsec/in)	13,92 microsec/in
Final Transit Time (microsec/in)	8,85 microsec/in
Initial Compressive Strength (MPa)	0,00 MPa
Final Compressive Strength (MPa)	19,36 MPa
--Data--
Time (HH:MM:SS)	Temperature (°C)	Transit Time (microsec/in)	Compressive Strength (MPa)
0:00:00	23	13,92	0,00
0:00:30	23	13,92	0,00
0:01:00	23	13,92	0,00
0:01:30	23	13,92	0,00
0:02:00	23	13,92	0,00
0:02:30	23	13,93	0,00
0:03:00	23	13,93	0,00
0:03:30	23	13,93	0,00
0:04:00	23	13,93	0,00
0:04:30	23	13,93	0,00
0:05:00	23	13,93	0,00
0:05:30	23	13,93	0,00
0:06:00	24	13,94	0,00
0:06:30	23	13,94	0,00
0:07:00	24	13,94	0,00
0:07:30	23	13,94	0,00
0:08:00	23	13,94	0,00
0:08:30	23	13,94	0,00
0:09:00	23	13,94	0,00
0:09:30	23	13,94	0,00
0:10:00	23	13,95	0,00
0:10:30	23	13,95	0,00
0:11:00	23	13,95	0,00
0:11:30	23	13,95	0,00
0:12:00	23	13,95	0,00
0:12:30	24	13,95	0,00
0:13:00	24	13,95	0,00
0:13:30	24	13,95	0,00
0:14:00	24	13,95	0,00
0:14:30	24	13,95	0,00
0:15:00	24	13,95	0,00
0:15:30	24	13,95	0,00
0:16:00	24	13,95	0,00
0:16:30	24	13,95	0,00
0:17:00	24	13,95	0,00
0:17:30	24	13,96	0,00
0:18:00	24	13,96	0,00
0:18:30	24	13,96	0,00
0:19:00	24	13,97	0,00
0:19:30	24	13,97	0,00
0:20:00	24	13,97	0,00
0:20:30	24	13,97	0,00
0:21:00	24	13,98	0,00
0:21:30	24	13,98	0,00
0:22:00	25	13,98	0,00
0:22:30	25	13,99	0,00
0:23:00	25	13,99	0,00
0:23:30	24	13,99	0,00
0:24:00	24	14,00	0,00
0:24:30	24	14,01	0,00
0:25:00	24	14,01	0,00
0:25:30	24	14,01	0,00
0:26:00	24	14,02	0,00
0:26:30	24	14,02	0,00
0:27:00	24	14,03	0,00
0:27:30	24	14,04	0,00
0:28:00	24	14,04	0,00
0:28:30	24	14,04	0,00
0:29:00	24	14,05	0,00
0:29:30	24	14,05	0,00
0:30:00	24	14,06	0,00
0:30:30	24	14,06	0,00
0:31:00	24	14,07	0,00
0:31:30	24	14,07	0,00
0:32:00	24	14,08	0,00
0:32:30	24	14,08	0,00
0:33:00	24	14,09	0,00
0:33:30	24	14,10	0,00
0:34:00	24	14,10	0,00
0:34:30	24	14,10	0,00
0:35:00	24	14,10	0,00
0:35:30	24	14,11	0,00
0:36:00	24	14,12	0,00
0:36:30	24	14,13	0,00
0:37:00	24	14,13	0,00
0:37:30	24	14,13	0,00
0:38:00	24	14,13	0,00
0:38:30	24	14,14	0,00
0:39:00	24	14,15	0,00
0:39:30	24	14,16	0,00
0:40:00	24	14,16	0,00
0:40:30	24	14,16	0,00
0:41:00	24	14,16	0,00
0:41:30	24	14,17	0,00
0:42:00	24	14,18	0,00
0:42:30	24	14,18	0,00
0:43:00	23	14,19	0,00
0:43:30	23	14,19	0,00
0:44:00	24	14,19	0,00
0:44:30	24	14,20	0,00
0:45:00	24	14,21	0,00
0:45:30	24	14,21	0,00
0:46:00	24	14,22	0,00
0:46:30	24	14,22	0,00
0:47:00	24	14,22	0,00
0:47:30	24	14,23	0,00
0:48:00	24	14,23	0,00
0:48:30	24	14,24	0,00
0:49:00	24	14,25	0,00
0:49:30	24	14,25	0,00
0:50:00	24	14,25	0,00
0:50:30	24	14,26	0,00
0:51:00	24	14,26	0,00
0:51:30	24	14,27	0,00
0:52:00	24	14,28	0,00
0:52:30	24	14,28	0,00
0:53:00	24	14,28	0,00
0:53:30	24	14,28	0,00
0:54:00	24	14,29	0,00
0:54:30	24	14,30	0,00
0:55:00	24	14,31	0,00
0:55:30	24	14,31	0,00
0:56:00	24	14,31	0,00
0:56:30	24	14,31	0,00
0:57:00	24	14,32	0,00
0:57:30	24	14,32	0,00
0:58:00	24	14,33	0,00
0:58:30	24	14,33	0,00
0:59:00	24	14,34	0,00
0:59:30	24	14,34	0,00
1:00:00	24	14,34	0,00
1:00:30	24	14,34	0,00
1:01:00	24	14,35	0,00
1:01:30	24	14,35	0,00
1:02:00	24	14,36	0,00
1:02:30	24	14,37	0,00
1:03:00	24	14,37	0,00
1:03:30	24	14,37	0,00
1:04:00	24	14,37	0,00
1:04:30	24	14,37	0,00
1:05:00	24	14,38	0,00
1:05:30	24	14,38	0,00
1:06:00	24	14,39	0,00
1:06:30	25	14,39	0,00
1:07:00	25	14,40	0,00
1:07:30	25	14,40	0,00
1:08:00	25	14,40	0,00
1:08:30	25	14,40	0,00
1:09:00	7	14,40	0,00
1:09:30	7	14,41	0,00
1:10:00	7	14,41	0,00
1:10:30	7	14,42	0,00
1:11:00	7	14,42	0,00
1:11:30	7	14,43	0,00
1:12:00	7	14,43	0,00
1:12:30	7	14,43	0,00
1:13:00	7	14,43	0,00
1:13:30	6	14,43	0,00
1:14:00	6	14,44	0,00
1:14:30	6	14,44	0,00
1:15:00	6	14,44	0,00
1:15:30	6	14,45	0,00
1:16:00	6	14,45	0,00
1:16:30	6	14,46	0,00
1:17:00	6	14,46	0,00
1:17:30	6	14,46	0,00
1:18:00	6	14,46	0,00
1:18:30	6	14,46	0,00
1:19:00	6	14,46	0,00
1:19:30	6	14,47	0,00
1:20:00	6	14,47	0,00
1:20:30	6	14,47	0,00
1:21:00	5	14,47	0,00
1:21:30	5	14,48	0,00
1:22:00	5	14,49	0,00
1:22:30	5	14,49	0,00
1:23:00	5	14,49	0,00
1:23:30	5	14,49	0,00
1:24:00	5	14,49	0,00
1:24:30	5	14,49	0,00
1:25:00	5	14,49	0,00
1:25:30	5	14,50	0,00
1:26:00	5	14,50	0,00
1:26:30	5	14,50	0,00
1:27:00	5	14,50	0,00
1:27:30	5	14,51	0,00
1:28:00	5	14,51	0,00
1:28:30	5	14,51	0,00
1:29:00	5	14,52	0,00
1:29:30	5	14,52	0,00
1:30:00	5	14,52	0,00
1:30:30	5	14,52	0,00
1:31:00	5	14,52	0,00
1:31:30	5	14,52	0,00
1:32:00	5	14,52	0,00
1:32:30	5	14,53	0,00
1:33:00	4	14,53	0,00
1:33:30	4	14,53	0,00
1:34:00	4	14,53	0,00
1:34:30	4	14,53	0,00
1:35:00	4	14,54	0,00
1:35:30	4	14,54	0,00
1:36:00	4	14,54	0,00
1:36:30	4	14,54	0,00
1:37:00	4	14,55	0,00
1:37:30	4	14,55	0,00
1:38:00	4	14,55	0,00
1:38:30	4	14,55	0,00
1:39:00	4	14,55	0,00
1:39:30	4	14,55	0,00
1:40:00	4	14,55	0,00
1:40:30	4	14,55	0,00
1:41:00	4	14,56	0,00
1:41:30	4	14,56	0,00
1:42:00	4	14,56	0,00
1:42:30	4	14,56	0,00
1:43:00	4	14,56	0,00
1:43:30	4	14,57	0,00
1:44:00	4	14,57	0,00
1:44:30	4	14,57	0,00
1:45:00	4	14,57	0,00
1:45:30	4	14,58	0,00
1:46:00	4	14,58	0,00
1:46:30	3	14,58	0,00
1:47:00	3	14,58	0,00
1:47:30	3	14,58	0,00
1:48:00	3	14,58	0,00
1:48:30	3	14,58	0,00
1:49:00	3	14,58	0,00
1:49:30	3	14,58	0,00
1:50:00	3	14,58	0,00
1:50:30	3	14,58	0,00
1:51:00	3	14,58	0,00
1:51:30	3	14,58	0,00
1:52:00	3	14,59	0,00
1:52:30	3	14,59	0,00
1:53:00	3	14,59	0,00
1:53:30	3	14,59	0,00
1:54:00	3	14,59	0,00
1:54:30	3	14,59	0,00
1:55:00	3	14,59	0,00
1:55:30	3	14,60	0,00
1:56:00	3	14,60	0,00
1:56:30	3	14,60	0,00
1:57:00	3	14,60	0,00
1:57:30	3	14,61	0,00
1:58:00	3	14,61	0,00
1:58:30	3	14,61	0,00
1:59:00	3	14,61	0,00
1:59:30	3	14,61	0,00
2:00:00	3	14,61	0,00
2:00:30	3	14,61	0,00
2:01:00	3	14,61	0,00
2:01:30	3	14,61	0,00
2:02:00	3	14,61	0,00
2:02:30	3	14,61	0,00
2:03:00	3	14,61	0,00
2:03:30	3	14,61	0,00
2:04:00	3	14,62	0,00
2:04:30	3	14,61	0,00
2:05:00	3	14,62	0,00
2:05:30	3	14,62	0,00
2:06:00	3	14,62	0,00
2:06:30	3	14,62	0,00
2:07:00	3	14,62	0,00
2:07:30	3	14,63	0,00
2:08:00	3	14,62	0,00
2:08:30	3	14,63	0,00
2:09:00	3	14,63	0,00
2:09:30	3	14,63	0,00
2:10:00	3	14,63	0,00
2:10:30	3	14,63	0,00
2:11:00	3	14,63	0,00
2:11:30	3	14,63	0,00
2:12:00	3	14,63	0,00
2:12:30	3	14,63	0,00
2:13:00	3	14,61	0,00
2:13:30	3	14,61	0,00
2:14:00	3	14,61	0,00
2:14:30	3	14,61	0,00
2:15:00	3	14,62	0,00
2:15:30	3	14,62	0,00
2:16:00	3	14,62	0,00
2:16:30	3	14,62	0,00
2:17:00	3	14,62	0,00
2:17:30	3	14,62	0,00
2:18:00	3	14,62	0,00
2:18:30	3	14,62	0,00
2:19:00	3	14,62	0,00
2:19:30	3	14,62	0,00
2:20:00	3	14,62	0,00
2:20:30	3	14,62	0,00
2:21:00	3	14,62	0,00
2:21:30	3	14,62	0,00
2:22:00	3	14,63	0,00
2:22:30	3	14,63	0,00
2:23:00	3	14,63	0,00
2:23:30	3	14,63	0,00
2:24:00	3	14,63	0,00
2:24:30	3	14,63	0,00
2:25:00	3	14,63	0,00
2:25:30	3	14,63	0,00
2:26:00	3	14,63	0,00
2:26:30	3	14,63	0,00
2:27:00	3	14,63	0,00
2:27:30	3	14,63	0,00
2:28:00	3	14,64	0,00
2:28:30	3	14,64	0,00
2:29:00	3	14,64	0,00
2:29:30	3	14,64	0,00
2:30:00	3	14,64	0,00
2:30:30	3	14,64	0,00
2:31:00	3	14,64	0,00
2:31:30	3	14,64	0,00
2:32:00	3	14,64	0,00
2:32:30	3	14,64	0,00
2:33:00	3	14,64	0,00
2:33:30	3	14,64	0,00
2:34:00	3	14,64	0,00
2:34:30	3	14,64	0,00
2:35:00	3	14,64	0,00
2:35:30	3	14,64	0,00
2:36:00	3	14,64	0,00
2:36:30	3	14,64	0,00
2:37:00	3	14,64	0,00
2:37:30	3	14,64	0,00
2:38:00	3	14,64	0,00
2:38:30	3	14,64	0,00
2:39:00	3	14,64	0,00
2:39:30	3	14,64	0,00
2:40:00	3	14,64	0,00
2:40:30	3	14,64	0,00
2:41:00	3	14,64	0,00
2:41:30	3	14,64	0,00
2:42:00	4	14,64	0,00
2:42:30	4	14,64	0,00
2:43:00	4	14,64	0,00
2:43:30	4	14,64	0,00
2:44:00	4	14,64	0,00
2:44:30	4	14,64	0,00
2:45:00	4	14,64	0,00
2:45:30	4	14,63	0,00
2:46:00	4	14,63	0,00
2:46:30	4	14,63	0,00
2:47:00	4	14,63	0,00
2:47:30	4	14,63	0,00
2:48:00	4	14,63	0,00
2:48:30	4	14,62	0,00
2:49:00	4	14,62	0,00
2:49:30	4	14,62	0,00
2:50:00	4	14,62	0,00
2:50:30	4	14,62	0,00
2:51:00	5	14,62	0,00
2:51:30	5	14,62	0,00
2:52:00	5	14,61	0,00
2:52:30	5	14,61	0,00
2:53:00	5	14,61	0,00
2:53:30	5	14,61	0,00
2:54:00	5	14,61	0,00
2:54:30	5	14,61	0,00
2:55:00	5	14,61	0,00
2:55:30	5	14,61	0,00
2:56:00	5	14,61	0,00
2:56:30	5	14,61	0,00
2:57:00	5	14,60	0,00
2:57:30	5	14,60	0,00
2:58:00	5	14,60	0,00
2:58:30	5	14,60	0,00
2:59:00	5	14,59	0,00
2:59:30	6	14,59	0,00
3:00:00	6	14,59	0,00
3:00:30	6	14,59	0,00
3:01:00	6	14,59	0,00
3:01:30	6	14,59	0,00
3:02:00	6	14,58	0,00
3:02:30	6	14,58	0,00
3:03:00	6	14,58	0,00
3:03:30	6	14,58	0,00
3:04:00	6	14,58	0,00
3:04:30	6	14,58	0,00
3:05:00	6	14,58	0,00
3:05:30	6	14,58	0,00
3:06:00	6	14,58	0,00
3:06:30	6	14,58	0,00
3:07:00	6	14,58	0,00
3:07:30	7	14,58	0,00
3:08:00	7	14,58	0,00
3:08:30	7	14,58	0,00
3:09:00	7	14,58	0,00
3:09:30	7	14,57	0,00
3:10:00	7	14,58	0,00
3:10:30	7	14,57	0,00
3:11:00	7	14,57	0,00
3:11:30	7	14,57	0,00
3:12:00	7	14,57	0,00
3:12:30	7	14,57	0,00
3:13:00	7	14,57	0,00
3:13:30	7	14,56	0,00
3:14:00	7	14,56	0,00
3:14:30	7	14,56	0,00
3:15:00	7	14,56	0,00
3:15:30	7	14,56	0,00
3:16:00	8	14,56	0,00
3:16:30	8	14,56	0,00
3:17:00	8	14,56	0,00
3:17:30	8	14,56	0,00
3:18:00	8	14,56	0,00
3:18:30	8	14,56	0,00
3:19:00	8	14,56	0,00
3:19:30	8	14,56	0,00
3:20:00	8	14,56	0,00
3:20:30	8	14,56	0,00
3:21:00	8	14,56	0,00
3:21:30	8	14,56	0,00
3:22:00	8	14,56	0,00
3:22:30	8	14,56	0,00
3:23:00	8	14,56	0,00
3:23:30	8	14,56	0,00
3:24:00	8	14,56	0,00
3:24:30	9	14,56	0,00
3:25:00	9	14,56	0,00
3:25:30	9	14,56	0,00
3:26:00	9	14,56	0,00
3:26:30	9	14,56	0,00
3:27:00	9	14,56	0,00
3:27:30	9	14,56	0,00
3:28:00	9	14,56	0,00
3:28:30	9	14,56	0,00
3:29:00	9	14,56	0,00
3:29:30	9	14,56	0,00
3:30:00	9	14,56	0,00
3:30:30	9	14,56	0,00
3:31:00	9	14,56	0,00
3:31:30	9	14,56	0,00
3:32:00	9	14,56	0,00
3:32:30	9	14,56	0,00
3:33:00	9	14,56	0,00
3:33:30	10	14,56	0,00
3:34:00	10	14,56	0,00
3:34:30	10	14,56	0,00
3:35:00	10	14,57	0,00
3:35:30	10	14,57	0,00
3:36:00	10	14,57	0,00
3:36:30	10	14,57	0,00
3:37:00	10	14,57	0,00
3:37:30	10	14,57	0,00
3:38:00	10	14,57	0,00
3:38:30	10	14,58	0,00
3:39:00	10	14,58	0,00
3:39:30	10	14,58	0,00
3:40:00	10	14,58	0,00
3:40:30	10	14,58	0,00
3:41:00	10	14,58	0,00
3:41:30	10	14,58	0,00
3:42:00	10	14,58	0,00
3:42:30	10	14,58	0,00
3:43:00	11	14,58	0,00
3:43:30	11	14,58	0,00
3:44:00	11	14,58	0,00
3:44:30	11	14,58	0,00
3:45:00	11	14,59	0,00
3:45:30	11	14,59	0,00
3:46:00	11	14,59	0,00
3:46:30	11	14,59	0,00
3:47:00	11	14,60	0,00
3:47:30	11	14,60	0,00
3:48:00	11	14,60	0,00
3:48:30	11	14,61	0,00
3:49:00	11	14,61	0,00
3:49:30	11	14,61	0,00
3:50:00	11	14,61	0,00
3:50:30	11	14,61	0,00
3:51:00	11	14,61	0,00
3:51:30	11	14,61	0,00
3:52:00	11	14,61	0,00
3:52:30	12	14,62	0,00
3:53:00	12	14,62	0,00
3:53:30	12	14,62	0,00
3:54:00	12	14,63	0,00
3:54:30	12	14,63	0,00
3:55:00	12	14,63	0,00
3:55:30	12	14,64	0,00
3:56:00	12	14,64	0,00
3:56:30	12	14,64	0,00
3:57:00	12	14,64	0,00
3:57:30	12	14,64	0,00
3:58:00	12	14,65	0,00
3:58:30	12	14,65	0,00
3:59:00	12	14,66	0,00
3:59:30	12	14,66	0,00
4:00:00	12	14,67	0,00
4:00:30	12	14,67	0,00
4:01:00	12	14,67	0,00
4:01:30	12	14,67	0,00
4:02:00	12	14,67	0,00
4:02:30	12	14,67	0,00
4:03:00	12	14,68	0,00
4:03:30	13	14,68	0,00
4:04:00	13	14,69	0,00
4:04:30	13	14,69	0,00
4:05:00	13	14,69	0,00
4:05:30	13	14,70	0,00
4:06:00	13	14,70	0,00
4:06:30	13	14,70	0,00
4:07:00	13	14,70	0,00
4:07:30	13	14,70	0,00
4:08:00	13	14,71	0,00
4:08:30	13	14,71	0,00
4:09:00	13	14,72	0,00
4:09:30	13	14,72	0,00
4:10:00	13	14,72	0,00
4:10:30	13	14,73	0,00
4:11:00	13	14,73	0,00
4:11:30	13	14,73	0,00
4:12:00	13	14,73	0,00
4:12:30	13	14,73	0,00
4:13:00	13	14,73	0,00
4:13:30	13	14,73	0,00
4:14:00	14	14,74	0,00
4:14:30	14	14,74	0,00
4:15:00	14	14,74	0,00
4:15:30	14	14,74	0,00
4:16:00	14	14,74	0,00
4:16:30	14	14,74	0,00
4:17:00	14	14,75	0,00
4:17:30	14	14,75	0,00
4:18:00	14	14,75	0,00
4:18:30	14	14,75	0,00
4:19:00	14	14,75	0,00
4:19:30	14	14,75	0,00
4:20:00	14	14,75	0,00
4:20:30	14	14,75	0,00
4:21:00	14	14,76	0,00
4:21:30	14	14,76	0,00
4:22:00	14	14,76	0,00
4:22:30	14	14,76	0,00
4:23:00	14	14,76	0,00
4:23:30	14	14,75	0,00
4:24:00	14	14,75	0,00
4:24:30	14	14,75	0,00
4:25:00	15	14,75	0,00
4:25:30	15	14,75	0,00
4:26:00	15	14,75	0,00
4:26:30	15	14,75	0,00
4:27:00	15	14,75	0,00
4:27:30	15	14,74	0,00
4:28:00	15	14,74	0,00
4:28:30	15	14,74	0,00
4:29:00	15	14,74	0,00
4:29:30	15	14,74	0,00
4:30:00	15	14,74	0,00
4:30:30	15	14,73	0,00
4:31:00	15	14,73	0,00
4:31:30	15	14,73	0,00
4:32:00	15	14,73	0,00
4:32:30	15	14,73	0,00
4:33:00	15	14,73	0,00
4:33:30	15	14,73	0,00
4:34:00	15	14,72	0,00
4:34:30	15	14,71	0,00
4:35:00	15	14,71	0,00
4:35:30	15	14,71	0,00
4:36:00	16	14,71	0,00
4:36:30	16	14,70	0,00
4:37:00	16	14,70	0,00
4:37:30	16	14,70	0,00
4:38:00	16	14,70	0,00
4:38:30	16	14,69	0,00
4:39:00	16	14,69	0,00
4:39:30	16	14,68	0,00
4:40:00	16	14,68	0,00
4:40:30	16	14,67	0,00
4:41:00	16	14,67	0,00
4:41:30	16	14,67	0,00
4:42:00	16	14,66	0,00
4:42:30	16	14,66	0,00
4:43:00	16	14,65	0,00
4:43:30	16	14,65	0,00
4:44:00	16	14,64	0,00
4:44:30	16	14,64	0,00
4:45:00	16	14,63	0,00
4:45:30	16	14,63	0,00
4:46:00	16	14,62	0,00
4:46:30	16	14,61	0,00
4:47:00	16	14,61	0,00
4:47:30	16	14,61	0,00
4:48:00	16	14,60	0,00
4:48:30	16	14,59	0,00
4:49:00	16	14,58	0,00
4:49:30	16	14,58	0,00
4:50:00	16	14,58	0,00
4:50:30	16	14,57	0,00
4:51:00	15	14,56	0,00
4:51:30	15	14,56	0,00
4:52:00	15	14,55	0,00
4:52:30	15	14,55	0,00
4:53:00	15	14,55	0,00
4:53:30	15	14,54	0,00
4:54:00	14	14,53	0,00
4:54:30	14	14,53	0,00
4:55:00	14	14,52	0,00
4:55:30	14	14,52	0,00
4:56:00	14	14,52	0,00
4:56:30	14	14,51	0,00
4:57:00	14	14,51	0,00
4:57:30	13	14,50	0,00
4:58:00	13	14,50	0,00
4:58:30	13	14,49	0,00
4:59:00	13	14,49	0,00
4:59:30	13	14,49	0,00
5:00:00	13	14,48	0,00
5:00:30	13	14,48	0,00
5:01:00	13	14,47	0,00
5:01:30	12	14,47	0,00
5:02:00	12	14,46	0,00
5:02:30	12	14,46	0,00
5:03:00	12	14,46	0,00
5:03:30	12	14,46	0,00
5:04:00	12	14,46	0,00
5:04:30	12	14,45	0,00
5:05:00	11	14,45	0,00
5:05:30	11	14,44	0,00
5:06:00	11	14,44	0,00
5:06:30	11	14,44	0,00
5:07:00	11	14,43	0,00
5:07:30	11	14,43	0,00
5:08:00	11	14,43	0,00
5:08:30	10	14,43	0,00
5:09:00	10	14,43	0,00
5:09:30	10	14,42	0,00
5:10:00	10	14,42	0,00
5:10:30	10	14,42	0,00
5:11:00	10	14,41	0,00
5:11:30	10	14,41	0,00
5:12:00	10	14,41	0,00
5:12:30	9	14,41	0,00
5:13:00	9	14,40	0,00
5:13:30	9	14,40	0,00
5:14:00	9	14,40	0,00
5:14:30	9	14,40	0,00
5:15:00	9	14,40	0,00
5:15:30	9	14,40	0,00
5:16:00	9	14,39	0,00
5:16:30	8	14,39	0,00
5:17:00	8	14,39	0,00
5:17:30	8	14,39	0,00
5:18:00	8	14,38	0,00
5:18:30	8	14,38	0,00
5:19:00	8	14,38	0,00
5:19:30	8	14,37	0,00
5:20:00	8	14,37	0,00
5:20:30	8	14,37	0,00
5:21:00	8	14,37	0,00
5:21:30	7	14,37	0,00
5:22:00	7	14,37	0,00
5:22:30	7	14,37	0,00
5:23:00	7	14,36	0,00
5:23:30	7	14,36	0,00
5:24:00	7	14,36	0,00
5:24:30	7	14,35	0,00
5:25:00	7	14,35	0,00
5:25:30	7	14,35	0,00
5:26:00	7	14,35	0,00
5:26:30	7	14,34	0,00
5:27:00	6	14,34	0,00
5:27:30	6	14,34	0,00
5:28:00	6	14,34	0,00
5:28:30	6	14,34	0,00
5:29:00	6	14,34	0,00
5:29:30	6	14,34	0,00
5:30:00	6	14,33	0,00
5:30:30	6	14,33	0,00
5:31:00	6	14,33	0,00
5:31:30	6	14,32	0,00
5:32:00	6	14,32	0,00
5:32:30	6	14,32	0,00
5:33:00	6	14,31	0,00
5:33:30	5	14,31	0,00
5:34:00	5	14,31	0,00
5:34:30	5	14,31	0,00
5:35:00	5	14,31	0,00
5:35:30	5	14,31	0,00
5:36:00	5	14,31	0,00
5:36:30	5	14,30	0,00
5:37:00	5	14,30	0,00
5:37:30	5	14,30	0,00
5:38:00	5	14,29	0,00
5:38:30	5	14,29	0,00
5:39:00	5	14,29	0,00
5:39:30	5	14,28	0,00
5:40:00	5	14,28	0,00
5:40:30	5	14,28	0,00
5:41:00	5	14,28	0,00
5:41:30	4	14,28	0,00
5:42:00	4	14,28	0,00
5:42:30	4	14,27	0,00
5:43:00	4	14,27	0,00
5:43:30	4	14,27	0,00
5:44:00	4	14,26	0,00
5:44:30	4	14,26	0,00
5:45:00	4	14,26	0,00
5:45:30	4	14,25	0,00
5:46:00	4	14,25	0,00
5:46:30	4	14,25	0,00
5:47:00	4	14,25	0,00
5:47:30	4	14,25	0,00
5:48:00	4	14,25	0,00
5:48:30	4	14,24	0,00
5:49:00	4	14,24	0,00
5:49:30	4	14,24	0,00
5:50:00	4	14,23	0,00
5:50:30	4	14,23	0,00
5:51:00	4	14,23	0,00
5:51:30	4	14,22	0,00
5:52:00	4	14,22	0,00
5:52:30	3	14,22	0,00
5:53:00	3	14,22	0,00
5:53:30	3	14,22	0,00
5:54:00	3	14,21	0,00
5:54:30	3	14,21	0,00
5:55:00	3	14,21	0,00
5:55:30	3	14,20	0,00
5:56:00	3	14,20	0,00
5:56:30	3	14,20	0,00
5:57:00	3	14,19	0,00
5:57:30	3	14,19	0,00
5:58:00	3	14,19	0,00
5:58:30	3	14,19	0,00
5:59:00	3	14,19	0,00
5:59:30	3	14,19	0,00
6:00:00	3	14,18	0,00
6:00:30	3	14,18	0,00
6:01:00	3	14,18	0,00
6:01:30	3	14,17	0,00
6:02:00	3	14,17	0,00
6:02:30	3	14,17	0,00
6:03:00	3	14,16	0,00
6:03:30	3	14,16	0,00
6:04:00	3	14,16	0,00
6:04:30	3	14,16	0,00
6:05:00	3	14,16	0,00
6:05:30	3	14,15	0,00
6:06:00	3	14,15	0,00
6:06:30	3	14,14	0,00
6:07:00	3	14,14	0,00
6:07:30	3	14,14	0,00
6:08:00	3	14,13	0,00
6:08:30	3	14,13	0,00
6:09:00	3	14,13	0,00
6:09:30	3	14,13	0,00
6:10:00	3	14,13	0,00
6:10:30	3	14,12	0,00
6:11:00	3	14,12	0,00
6:11:30	3	14,11	0,00
6:12:00	3	14,11	0,00
6:12:30	3	14,11	0,00
6:13:00	3	14,10	0,00
6:13:30	2	14,10	0,00
6:14:00	2	14,10	0,00
6:14:30	2	14,10	0,00
6:15:00	2	14,10	0,00
6:15:30	2	14,09	0,00
6:16:00	2	14,09	0,00
6:16:30	2	14,08	0,00
6:17:00	2	14,08	0,00
6:17:30	2	14,07	0,00
6:18:00	2	14,07	0,00
6:18:30	2	14,07	0,00
6:19:00	2	14,07	0,00
6:19:30	2	14,07	0,00
6:20:00	2	14,06	0,00
6:20:30	2	14,06	0,00
6:21:00	2	14,05	0,00
6:21:30	2	14,05	0,00
6:22:00	2	14,05	0,00
6:22:30	2	14,04	0,00
6:23:00	2	14,04	0,00
6:23:30	2	14,04	0,00
6:24:00	2	14,04	0,00
6:24:30	2	14,04	0,00
6:25:00	2	14,03	0,00
6:25:30	2	14,03	0,00
6:26:00	2	14,02	0,00
6:26:30	2	14,02	0,00
6:27:00	2	14,01	0,00
6:27:30	2	14,01	0,00
6:28:00	2	14,01	0,00
6:28:30	2	14,01	0,00
6:29:00	2	14,01	0,00
6:29:30	2	14,00	0,00
6:30:00	2	14,00	0,00
6:30:30	2	13,99	0,00
6:31:00	2	13,99	0,00
6:31:30	2	13,98	0,00
6:32:00	2	13,98	0,00
6:32:30	2	13,98	0,00
6:33:00	2	13,98	0,00
6:33:30	2	13,98	0,00
6:34:00	2	13,97	0,00
6:34:30	2	13,97	0,00
6:35:00	2	13,96	0,00
6:35:30	2	13,96	0,00
6:36:00	2	13,96	0,00
6:36:30	2	13,95	0,00
6:37:00	2	13,95	0,00
6:37:30	2	13,95	0,00
6:38:00	2	13,95	0,00
6:38:30	2	13,94	0,00
6:39:00	2	13,94	0,00
6:39:30	2	13,94	0,00
6:40:00	2	13,93	0,00
6:40:30	2	13,93	0,00
6:41:00	2	13,92	0,00
6:41:30	2	13,92	0,00
6:42:00	2	13,92	0,01
6:42:30	2	13,92	0,01
6:43:00	2	13,92	0,01
6:43:30	2	13,91	0,01
6:44:00	2	13,91	0,01
6:44:30	2	13,90	0,02
6:45:00	2	13,90	0,02
6:45:30	2	13,90	0,02
6:46:00	2	13,89	0,03
6:46:30	2	13,89	0,03
6:47:00	2	13,89	0,03
6:47:30	2	13,89	0,03
6:48:00	2	13,88	0,04
6:48:30	2	13,88	0,04
6:49:00	2	13,88	0,04
6:49:30	2	13,87	0,05
6:50:00	2	13,87	0,05
6:50:30	2	13,86	0,06
6:51:00	2	13,86	0,06
6:51:30	2	13,86	0,06
6:52:00	2	13,86	0,06
6:52:30	2	13,85	0,07
6:53:00	2	13,85	0,07
6:53:30	2	13,85	0,07
6:54:00	2	13,84	0,08
6:54:30	2	13,84	0,08
6:55:00	2	13,83	0,08
6:55:30	2	13,83	0,08
6:56:00	2	13,83	0,09
6:56:30	2	13,83	0,09
6:57:00	2	13,83	0,09
6:57:30	2	13,82	0,10
6:58:00	2	13,82	0,10
6:58:30	2	13,81	0,10
6:59:00	2	13,81	0,10
6:59:30	2	13,80	0,11
7:00:00	2	13,80	0,11
7:00:30	2	13,80	0,11
7:01:00	2	13,80	0,12
7:01:30	2	13,80	0,12
7:02:00	2	13,80	0,12
7:02:30	2	13,79	0,13
7:03:00	2	13,79	0,13
7:03:30	2	13,78	0,13
7:04:00	2	13,78	0,13
7:04:30	2	13,77	0,14
7:05:00	2	13,77	0,14
7:05:30	2	13,77	0,15
7:06:00	2	13,77	0,15
7:06:30	2	13,77	0,15
7:07:00	2	13,76	0,15
7:07:30	2	13,76	0,15
7:08:00	2	13,75	0,16
7:08:30	2	13,75	0,16
7:09:00	2	13,74	0,17
7:09:30	2	13,74	0,17
7:10:00	2	13,74	0,17
7:10:30	2	13,74	0,18
7:11:00	2	13,74	0,18
7:11:30	2	13,73	0,18
7:12:00	2	13,73	0,18
7:12:30	2	13,73	0,18
7:13:00	2	13,72	0,19
7:13:30	2	13,72	0,19
7:14:00	2	13,71	0,20
7:14:30	2	13,71	0,20
7:15:00	2	13,71	0,21
7:15:30	2	13,71	0,21
7:16:00	2	13,71	0,21
7:16:30	2	13,70	0,21
7:17:00	2	13,70	0,21
7:17:30	2	13,69	0,22
7:18:00	2	13,69	0,22
7:18:30	2	13,69	0,22
7:19:00	2	13,68	0,23
7:19:30	2	13,68	0,23
7:20:00	2	13,68	0,24
7:20:30	2	13,68	0,24
7:21:00	2	13,68	0,24
7:21:30	2	13,67	0,24
7:22:00	2	13,67	0,24
7:22:30	2	13,66	0,25
7:23:00	2	13,66	0,25
7:23:30	2	13,66	0,25
7:24:00	2	13,65	0,26
7:24:30	2	13,65	0,26
7:25:00	2	13,65	0,27
7:25:30	2	13,65	0,27
7:26:00	2	13,64	0,27
7:26:30	2	13,64	0,27
7:27:00	2	13,63	0,28
7:27:30	2	13,63	0,28
7:28:00	2	13,63	0,28
7:28:30	2	13,62	0,29
7:29:00	2	13,62	0,29
7:29:30	2	13,62	0,30
7:30:00	2	13,62	0,30
7:30:30	2	13,61	0,30
7:31:00	2	13,61	0,30
7:31:30	2	13,61	0,30
7:32:00	2	13,60	0,31
7:32:30	2	13,60	0,31
7:33:00	2	13,59	0,32
7:33:30	2	13,59	0,32
7:34:00	2	13,59	0,32
7:34:30	2	13,59	0,33
7:35:00	2	13,59	0,33
7:35:30	2	13,58	0,34
7:36:00	2	13,58	0,34
7:36:30	2	13,57	0,34
7:37:00	2	13,57	0,34
7:37:30	2	13,57	0,34
7:38:00	2	13,56	0,35
7:38:30	2	13,56	0,35
7:39:00	2	13,56	0,35
7:39:30	2	13,56	0,36
7:40:00	2	13,56	0,36
7:40:30	2	13,55	0,37
7:41:00	2	13,55	0,37
7:41:30	2	13,55	0,37
7:42:00	2	13,54	0,38
7:42:30	2	13,54	0,38
7:43:00	2	13,54	0,38
7:43:30	2	13,54	0,38
7:44:00	2	13,53	0,39
7:44:30	2	13,53	0,39
7:45:00	2	13,52	0,40
7:45:30	2	13,52	0,40
7:46:00	2	13,52	0,40
7:46:30	2	13,51	0,41
7:47:00	2	13,51	0,41
7:47:30	2	13,51	0,41
7:48:00	2	13,50	0,42
7:48:30	2	13,50	0,42
7:49:00	2	13,50	0,42
7:49:30	2	13,50	0,42
7:50:00	2	13,50	0,42
7:50:30	2	13,49	0,43
7:51:00	2	13,49	0,43
7:51:30	2	13,49	0,43
7:52:00	2	13,48	0,44
7:52:30	2	13,48	0,44
7:53:00	2	13,48	0,45
7:53:30	2	13,48	0,45
7:54:00	2	13,48	0,45
7:54:30	2	13,47	0,46
7:55:00	2	13,47	0,46
7:55:30	2	13,47	0,46
7:56:00	2	13,46	0,46
7:56:30	2	13,46	0,46
7:57:00	2	13,45	0,47
7:57:30	2	13,45	0,47
7:58:00	2	13,45	0,47
7:58:30	2	13,45	0,48
7:59:00	2	13,45	0,48
7:59:30	2	13,44	0,49
8:00:00	2	13,44	0,49
8:00:30	2	13,44	0,49
8:01:00	2	13,43	0,50
8:01:30	2	13,43	0,50
8:02:00	2	13,42	0,51
8:02:30	2	13,42	0,51
8:03:00	2	13,42	0,51
8:03:30	2	13,41	0,51
8:04:00	2	13,41	0,51
8:04:30	2	13,41	0,52
8:05:00	2	13,41	0,52
8:05:30	2	13,41	0,52
8:06:00	2	13,40	0,53
8:06:30	2	13,40	0,53
8:07:00	2	13,39	0,54
8:07:30	2	13,39	0,54
8:08:00	2	13,39	0,54
8:08:30	2	13,38	0,55
8:09:00	2	13,38	0,55
8:09:30	2	13,38	0,55
8:10:00	2	13,38	0,56
8:10:30	2	13,38	0,56
8:11:00	2	13,37	0,57
8:11:30	2	13,37	0,57
8:12:00	2	13,37	0,57
8:12:30	2	13,36	0,57
8:13:00	2	13,36	0,57
8:13:30	2	13,35	0,58
8:14:00	2	13,35	0,58
8:14:30	2	13,35	0,58
8:15:00	2	13,35	0,59
8:15:30	2	13,35	0,59
8:16:00	2	13,34	0,60
8:16:30	2	13,34	0,60
8:17:00	2	13,34	0,60
8:17:30	2	13,33	0,61
8:18:00	2	13,33	0,61
8:18:30	2	13,33	0,61
8:19:00	2	13,32	0,62
8:19:30	2	13,32	0,62
8:20:00	2	13,32	0,63
8:20:30	2	13,32	0,63
8:21:00	2	13,32	0,63
8:21:30	2	13,31	0,63
8:22:00	2	13,31	0,63
8:22:30	2	13,31	0,63
8:23:00	2	13,30	0,64
8:23:30	2	13,30	0,64
8:24:00	2	13,29	0,65
8:24:30	2	13,29	0,65
8:25:00	2	13,29	0,65
8:25:30	2	13,29	0,66
8:26:00	2	13,29	0,66
8:26:30	2	13,29	0,66
8:27:00	2	13,28	0,67
8:27:30	2	13,28	0,67
8:28:00	2	13,28	0,67
8:28:30	2	13,27	0,68
8:29:00	2	13,27	0,68
8:29:30	2	13,26	0,69
8:30:00	2	13,26	0,69
8:30:30	2	13,26	0,69
8:31:00	2	13,26	0,70
8:31:30	2	13,26	0,70
8:32:00	2	13,26	0,70
8:32:30	2	13,25	0,71
8:33:00	2	13,25	0,71
8:33:30	2	13,25	0,71
8:34:00	2	13,24	0,71
8:34:30	2	13,24	0,71
8:35:00	2	13,23	0,72
8:35:30	2	13,23	0,72
8:36:00	2	13,23	0,72
8:36:30	2	13,23	0,73
8:37:00	2	13,23	0,73
8:37:30	2	13,23	0,73
8:38:00	2	13,22	0,74
8:38:30	2	13,22	0,74
8:39:00	2	13,21	0,75
8:39:30	2	13,21	0,75
8:40:00	2	13,21	0,75
8:40:30	2	13,20	0,76
8:41:00	2	13,20	0,76
8:41:30	2	13,20	0,76
8:42:00	2	13,20	0,77
8:42:30	2	13,20	0,77
8:43:00	2	13,20	0,77
8:43:30	2	13,19	0,78
8:44:00	2	13,19	0,78
8:44:30	2	13,19	0,78
8:45:00	2	13,18	0,79
8:45:30	2	13,18	0,79
8:46:00	2	13,18	0,80
8:46:30	2	13,18	0,80
8:47:00	2	13,18	0,80
8:47:30	2	13,17	0,81
8:48:00	2	13,17	0,81
8:48:30	2	13,17	0,81
8:49:00	2	13,16	0,82
8:49:30	2	13,16	0,82
8:50:00	2	13,16	0,82
8:50:30	2	13,15	0,82
8:51:00	2	13,15	0,82
8:51:30	2	13,14	0,83
8:52:00	2	13,14	0,83
8:52:30	2	13,14	0,83
8:53:00	2	13,14	0,84
8:53:30	2	13,14	0,84
8:54:00	2	13,14	0,84
8:54:30	2	13,13	0,85
8:55:00	2	13,13	0,85
8:55:30	2	13,13	0,85
8:56:00	2	13,12	0,86
8:56:30	2	13,12	0,86
8:57:00	2	13,12	0,86
8:57:30	2	13,11	0,87
8:58:00	2	13,11	0,87
8:58:30	2	13,11	0,88
8:59:00	2	13,11	0,88
8:59:30	2	13,11	0,88
9:00:00	2	13,11	0,88
9:00:30	2	13,10	0,89
9:01:00	2	13,10	0,89
9:01:30	2	13,09	0,90
9:02:00	2	13,09	0,90
9:02:30	2	13,09	0,90
9:03:00	2	13,09	0,91
9:03:30	2	13,09	0,91
9:04:00	2	13,09	0,91
9:04:30	2	13,09	0,91
9:05:00	2	13,08	0,92
9:05:30	2	13,08	0,92
9:06:00	2	13,07	0,93
9:06:30	2	13,07	0,93
9:07:00	2	13,06	0,94
9:07:30	2	13,07	0,93
9:08:00	2	13,06	0,94
9:08:30	2	13,06	0,94
9:09:00	2	13,05	0,95
9:09:30	2	13,05	0,95
9:10:00	2	13,05	0,95
9:10:30	2	13,05	0,96
9:11:00	2	13,05	0,96
9:11:30	2	13,05	0,96
9:12:00	2	13,04	0,97
9:12:30	2	13,04	0,97
9:13:00	2	13,04	0,97
9:13:30	2	13,03	0,98
9:14:00	2	13,03	0,98
9:14:30	2	13,03	0,98
9:15:00	2	13,02	0,99
9:15:30	2	13,02	0,99
9:16:00	2	13,02	1,00
9:16:30	2	13,02	1,00
9:17:00	2	13,02	1,00
9:17:30	2	13,02	1,00
9:18:00	2	13,01	1,01
9:18:30	2	13,01	1,01
9:19:00	2	13,01	1,01
9:19:30	2	13,00	1,02
9:20:00	2	13,00	1,02
9:20:30	2	13,00	1,03
9:21:00	2	13,00	1,03
9:21:30	2	13,00	1,03
9:22:00	2	13,00	1,03
9:22:30	2	12,99	1,04
9:23:00	2	12,99	1,04
9:23:30	2	12,99	1,04
9:24:00	2	12,98	1,05
9:24:30	2	12,98	1,05
9:25:00	2	12,98	1,05
9:25:30	2	12,97	1,06
9:26:00	2	12,97	1,06
9:26:30	2	12,97	1,06
9:27:00	2	12,96	1,07
9:27:30	2	12,96	1,07
9:28:00	2	12,96	1,07
9:28:30	2	12,96	1,07
9:29:00	2	12,96	1,08
9:29:30	2	12,96	1,08
9:30:00	2	12,95	1,09
9:30:30	2	12,95	1,09
9:31:00	2	12,95	1,09
9:31:30	2	12,95	1,09
9:32:00	2	12,94	1,10
9:32:30	2	12,94	1,10
9:33:00	2	12,94	1,10
9:33:30	2	12,93	1,11
9:34:00	2	12,93	1,11
9:34:30	2	12,93	1,11
9:35:00	2	12,93	1,12
9:35:30	2	12,93	1,12
9:36:00	2	12,93	1,12
9:36:30	2	12,92	1,13
9:37:00	2	12,92	1,13
9:37:30	2	12,92	1,13
9:38:00	2	12,91	1,14
9:38:30	2	12,91	1,14
9:39:00	2	12,91	1,14
9:39:30	2	12,91	1,14
9:40:00	2	12,90	1,15
9:40:30	2	12,90	1,15
9:41:00	2	12,90	1,15
9:41:30	2	12,90	1,16
9:42:00	2	12,90	1,16
9:42:30	2	12,90	1,16
9:43:00	2	12,89	1,17
9:43:30	2	12,89	1,17
9:44:00	2	12,89	1,17
9:44:30	2	12,89	1,17
9:45:00	2	12,88	1,18
9:45:30	2	12,88	1,18
9:46:00	2	12,88	1,18
9:46:30	2	12,88	1,19
9:47:00	2	12,88	1,19
9:47:30	2	12,88	1,19
9:48:00	2	12,87	1,20
9:48:30	2	12,87	1,20
9:49:00	2	12,87	1,20
9:49:30	2	12,86	1,21
9:50:00	2	12,86	1,21
9:50:30	2	12,86	1,21
9:51:00	2	12,86	1,21
9:51:30	2	12,85	1,23
9:52:00	2	12,85	1,23
9:52:30	2	12,85	1,23
9:53:00	2	12,84	1,24
9:53:30	2	12,84	1,24
9:54:00	2	12,84	1,24
9:54:30	2	12,84	1,25
9:55:00	2	12,84	1,25
9:55:30	2	12,84	1,25
9:56:00	2	12,84	1,25
9:56:30	2	12,83	1,26
9:57:00	2	12,83	1,26
9:57:30	2	12,83	1,26
9:58:00	2	12,82	1,27
9:58:30	2	12,82	1,27
9:59:00	2	12,82	1,27
9:59:30	2	12,82	1,27
10:00:00	2	12,81	1,28
10:00:30	2	12,81	1,28
10:01:00	2	12,81	1,28
10:01:30	2	12,81	1,29
10:02:00	2	12,81	1,29
10:02:30	2	12,81	1,29
10:03:00	2	12,81	1,29
10:03:30	2	12,80	1,30
10:04:00	2	12,80	1,30
10:04:30	2	12,80	1,30
10:05:00	2	12,79	1,31
10:05:30	2	12,79	1,31
10:06:00	2	12,79	1,31
10:06:30	2	12,79	1,32
10:07:00	2	12,79	1,32
10:07:30	2	12,79	1,32
10:08:00	2	12,79	1,32
10:08:30	2	12,78	1,33
10:09:00	2	12,78	1,33
10:09:30	2	12,78	1,33
10:10:00	2	12,77	1,34
10:10:30	2	12,77	1,34
10:11:00	2	12,77	1,34
10:11:30	2	12,77	1,34
10:12:00	2	12,76	1,36
10:12:30	2	12,76	1,36
10:13:00	2	12,76	1,36
10:13:30	2	12,75	1,37
10:14:00	2	12,75	1,37
10:14:30	2	12,75	1,37
10:15:00	2	12,75	1,37
10:15:30	2	12,75	1,38
10:16:00	2	12,75	1,38
10:16:30	2	12,75	1,38
10:17:00	2	12,74	1,39
10:17:30	2	12,74	1,39
10:18:00	2	12,74	1,39
10:18:30	2	12,73	1,40
10:19:00	2	12,73	1,40
10:19:30	2	12,73	1,40
10:20:00	2	12,73	1,40
10:20:30	2	12,72	1,41
10:21:00	2	12,72	1,41
10:21:30	2	12,72	1,41
10:22:00	2	12,72	1,41
10:22:30	2	12,72	1,42
10:23:00	2	12,72	1,42
10:23:30	2	12,72	1,42
10:24:00	2	12,72	1,42
10:24:30	2	12,71	1,43
10:25:00	2	12,71	1,43
10:25:30	2	12,71	1,43
10:26:00	2	12,70	1,45
10:26:30	2	12,70	1,45
10:27:00	2	12,70	1,45
10:27:30	2	12,70	1,45
10:28:00	2	12,70	1,46
10:28:30	2	12,70	1,46
10:29:00	2	12,70	1,46
10:29:30	2	12,70	1,46
10:30:00	2	12,69	1,47
10:30:30	2	12,69	1,47
10:31:00	2	12,69	1,47
10:31:30	2	12,69	1,47
10:32:00	2	12,68	1,48
10:32:30	2	12,68	1,48
10:33:00	2	12,68	1,48
10:33:30	2	12,68	1,48
10:34:00	2	12,68	1,48
10:34:30	2	12,67	1,49
10:35:00	2	12,67	1,49
10:35:30	2	12,67	1,49
10:36:00	2	12,67	1,49
10:36:30	2	12,66	1,50
10:37:00	2	12,66	1,50
10:37:30	2	12,66	1,50
10:38:00	2	12,66	1,51
10:38:30	2	12,66	1,51
10:39:00	2	12,66	1,51
10:39:30	2	12,66	1,51
10:40:00	2	12,65	1,53
10:40:30	2	12,65	1,53
10:41:00	2	12,65	1,53
10:41:30	2	12,65	1,53
10:42:00	2	12,64	1,54
10:42:30	2	12,64	1,54
10:43:00	2	12,64	1,54
10:43:30	2	12,64	1,54
10:44:00	2	12,63	1,55
10:44:30	2	12,63	1,55
10:45:00	2	12,63	1,55
10:45:30	2	12,63	1,55
10:46:00	2	12,63	1,56
10:46:30	2	12,63	1,56
10:47:00	2	12,63	1,56
10:47:30	2	12,63	1,56
10:48:00	2	12,63	1,56
10:48:30	2	12,62	1,57
10:49:00	2	12,62	1,57
10:49:30	2	12,62	1,57
10:50:00	2	12,64	1,54
10:50:30	2	12,63	1,56
10:51:00	2	12,62	1,57
10:51:30	2	12,62	1,57
10:52:00	2	12,61	1,59
10:52:30	2	12,61	1,59
10:53:00	2	12,61	1,59
10:53:30	2	12,61	1,60
10:54:00	2	12,61	1,60
10:54:30	2	12,61	1,60
10:55:00	2	12,61	1,60
10:55:30	2	12,60	1,61
10:56:00	2	12,60	1,61
10:56:30	2	12,60	1,61
10:57:00	2	12,59	1,62
10:57:30	2	12,59	1,62
10:58:00	2	12,59	1,62
10:58:30	2	12,59	1,62
10:59:00	2	12,58	1,63
10:59:30	2	12,58	1,63
11:00:00	2	12,58	1,63
11:00:30	2	12,57	1,64
11:01:00	2	12,57	1,64
11:01:30	2	12,57	1,64
11:02:00	2	12,57	1,64
11:02:30	2	12,57	1,66
11:03:00	2	12,57	1,66
11:03:30	2	12,57	1,66
11:04:00	2	12,57	1,66
11:04:30	2	12,56	1,67
11:05:00	2	12,56	1,67
11:05:30	2	12,56	1,67
11:06:00	2	12,56	1,67
11:06:30	2	12,55	1,68
11:07:00	2	12,55	1,68
11:07:30	2	12,55	1,68
11:08:00	2	12,55	1,68
11:08:30	2	12,55	1,68
11:09:00	2	12,54	1,69
11:09:30	2	12,54	1,69
11:10:00	2	12,54	1,69
11:10:30	2	12,54	1,71
11:11:00	2	12,54	1,71
11:11:30	2	12,54	1,71
11:12:00	2	12,54	1,71
11:12:30	2	12,53	1,72
11:13:00	2	12,53	1,72
11:13:30	1	12,53	1,72
11:14:00	2	12,53	1,72
11:14:30	2	12,52	1,73
11:15:00	2	12,52	1,73
11:15:30	1	12,52	1,73
11:16:00	1	12,52	1,73
11:16:30	2	12,52	1,74
11:17:00	1	12,52	1,74
11:17:30	2	12,52	1,74
11:18:00	2	12,52	1,74
11:18:30	2	12,51	1,76
11:19:00	1	12,51	1,76
11:19:30	2	12,51	1,76
11:20:00	2	12,51	1,76
11:20:30	2	12,51	1,76
11:21:00	2	12,50	1,77
11:21:30	2	12,50	1,77
11:22:00	1	12,50	1,77
11:22:30	1	12,50	1,77
11:23:00	2	12,49	1,78
11:23:30	2	12,49	1,78
11:24:00	1	12,49	1,78
11:24:30	1	12,49	1,78
11:25:00	2	12,49	1,78
11:25:30	1	12,48	1,79
11:26:00	1	12,48	1,79
11:26:30	2	12,48	1,79
11:27:00	1	12,48	1,79
11:27:30	2	12,48	1,81
11:28:00	1	12,48	1,81
11:28:30	2	12,48	1,81
11:29:00	2	12,48	1,81
11:29:30	2	12,47	1,82
11:30:00	1	12,47	1,82
11:30:30	2	12,47	1,82
11:31:00	2	12,47	1,82
11:31:30	2	12,47	1,82
11:32:00	1	12,46	1,83
11:32:30	1	12,46	1,83
11:33:00	1	12,46	1,83
11:33:30	2	12,46	1,83
11:34:00	1	12,45	1,84
11:34:30	2	12,45	1,84
11:35:00	2	12,45	1,84
11:35:30	2	12,45	1,84
11:36:00	2	12,45	1,86
11:36:30	2	12,45	1,86
11:37:00	2	12,45	1,86
11:37:30	1	12,45	1,86
11:38:00	2	12,45	1,86
11:38:30	1	12,44	1,87
11:39:00	2	12,44	1,87
11:39:30	2	12,44	1,87
11:40:00	1	12,44	1,87
11:40:30	1	12,43	1,88
11:41:00	2	12,43	1,88
11:41:30	2	12,43	1,88
11:42:00	1	12,43	1,88
11:42:30	1	12,43	1,88
11:43:00	1	12,43	1,89
11:43:30	1	12,43	1,89
11:44:00	1	12,43	1,89
11:44:30	2	12,43	1,89
11:45:00	2	12,43	1,89
11:45:30	2	12,42	1,91
11:46:00	2	12,42	1,91
11:46:30	2	12,42	1,91
11:47:00	2	12,42	1,91
11:47:30	1	12,42	1,91
11:48:00	2	12,41	1,92
11:48:30	2	12,41	1,92
11:49:00	2	12,41	1,92
11:49:30	1	12,41	1,92
11:50:00	2	12,41	1,92
11:50:30	2	12,40	1,93
11:51:00	2	12,40	1,93
11:51:30	1	12,40	1,93
11:52:00	1	12,40	1,93
11:52:30	2	12,39	1,95
11:53:00	2	12,39	1,95
11:53:30	2	12,39	1,95
11:54:00	2	12,39	1,95
11:54:30	2	12,39	1,96
11:55:00	2	12,39	1,96
11:55:30	2	12,39	1,96
11:56:00	2	12,39	1,96
11:56:30	2	12,39	1,96
11:57:00	2	12,39	1,96
11:57:30	1	12,38	1,97
11:58:00	2	12,38	1,97
11:58:30	2	12,38	1,97
11:59:00	2	12,38	1,97
11:59:30	1	12,37	1,99
12:00:00	2	12,37	1,99
12:00:30	1	12,37	1,99
12:01:00	1	12,37	1,99
12:01:30	2	12,37	1,99
12:02:00	1	12,36	2,00
12:02:30	1	12,36	2,00
12:03:00	2	12,36	2,00
12:03:30	2	12,36	2,00
12:04:00	1	12,36	2,00
12:04:30	2	12,36	2,01
12:05:00	2	12,36	2,01
12:05:30	2	12,36	2,01
12:06:00	2	12,36	2,01
12:06:30	2	12,36	2,01
12:07:00	2	12,35	2,03
12:07:30	1	12,35	2,03
12:08:00	1	12,35	2,03
12:08:30	2	12,35	2,03
12:09:00	2	12,35	2,03
12:09:30	2	12,34	2,04
12:10:00	2	12,34	2,04
12:10:30	2	12,34	2,04
12:11:00	2	12,34	2,04
12:11:30	2	12,34	2,04
12:12:00	2	12,33	2,05
12:12:30	2	12,33	2,05
12:13:00	2	12,33	2,05
12:13:30	2	12,33	2,05
12:14:00	1	12,33	2,05
12:14:30	2	12,33	2,07
12:15:00	2	12,33	2,07
12:15:30	1	12,33	2,07
12:16:00	2	12,33	2,07
12:16:30	2	12,33	2,07
12:17:00	2	12,32	2,08
12:17:30	1	12,32	2,08
12:18:00	1	12,32	2,08
12:18:30	2	12,32	2,08
12:19:00	1	12,32	2,08
12:19:30	2	12,31	2,09
12:20:00	2	12,31	2,09
12:20:30	2	12,31	2,09
12:21:00	2	12,31	2,09
12:21:30	1	12,31	2,09
12:22:00	2	12,30	2,11
12:22:30	2	12,30	2,11
12:23:00	2	12,30	2,11
12:23:30	1	12,30	2,11
12:24:00	1	12,30	2,11
12:24:30	1	12,30	2,12
12:25:00	1	12,30	2,12
12:25:30	1	12,30	2,12
12:26:00	1	12,30	2,12
12:26:30	1	12,30	2,12
12:27:00	1	12,29	2,13
12:27:30	1	12,29	2,13
12:28:00	1	12,29	2,13
12:28:30	1	12,29	2,13
12:29:00	1	12,29	2,13
12:29:30	1	12,28	2,15
12:30:00	1	12,28	2,15
12:30:30	1	12,28	2,15
12:31:00	1	12,28	2,15
12:31:30	1	12,28	2,15
12:32:00	1	12,28	2,15
12:32:30	1	12,27	2,16
12:33:00	1	12,27	2,16
12:33:30	1	12,27	2,16
12:34:00	1	12,27	2,16
12:34:30	1	12,27	2,18
12:35:00	1	12,27	2,18
12:35:30	1	12,27	2,18
12:36:00	1	12,27	2,18
12:36:30	2	12,27	2,18
12:37:00	1	12,27	2,18
12:37:30	1	12,26	2,19
12:38:00	2	12,26	2,19
12:38:30	1	12,26	2,19
12:39:00	1	12,26	2,19
12:39:30	1	12,26	2,19
12:40:00	2	12,25	2,20
12:40:30	2	12,25	2,20
12:41:00	2	12,25	2,20
12:41:30	2	12,25	2,20
12:42:00	1	12,25	2,20
12:42:30	1	12,25	2,20
12:43:00	2	12,24	2,22
12:43:30	2	12,24	2,22
12:44:00	2	12,24	2,22
12:44:30	1	12,24	2,22
12:45:00	1	12,24	2,22
12:45:30	1	12,24	2,22
12:46:00	1	12,24	2,23
12:46:30	2	12,24	2,23
12:47:00	1	12,24	2,23
12:47:30	1	12,24	2,23
12:48:00	1	12,24	2,23
12:48:30	1	12,24	2,23
12:49:00	1	12,23	2,25
12:49:30	1	12,23	2,25
12:50:00	1	12,23	2,25
12:50:30	1	12,23	2,25
12:51:00	2	12,23	2,25
12:51:30	2	12,23	2,25
12:52:00	1	12,22	2,26
12:52:30	2	12,22	2,26
12:53:00	1	12,22	2,26
12:53:30	1	12,22	2,26
12:54:00	1	12,22	2,26
12:54:30	1	12,21	2,27
12:55:00	1	12,21	2,27
12:55:30	1	12,21	2,27
12:56:00	2	12,21	2,27
12:56:30	2	12,21	2,27
12:57:00	1	12,21	2,27
12:57:30	1	12,21	2,29
12:58:00	1	12,21	2,29
12:58:30	1	12,21	2,29
12:59:00	1	12,21	2,29
12:59:30	2	12,21	2,29
13:00:00	1	12,20	2,30
13:00:30	1	12,20	2,30
13:01:00	1	12,20	2,30
13:01:30	2	12,20	2,30
13:02:00	1	12,20	2,30
13:02:30	2	12,20	2,30
13:03:00	2	12,19	2,32
13:03:30	1	12,19	2,32
13:04:00	1	12,19	2,32
13:04:30	1	12,19	2,32
13:05:00	1	12,19	2,32
13:05:30	1	12,18	2,33
13:06:00	2	12,18	2,33
13:06:30	2	12,18	2,33
13:07:00	1	12,18	2,33
13:07:30	1	12,18	2,33
13:08:00	1	12,18	2,33
13:08:30	1	12,18	2,35
13:09:00	1	12,18	2,35
13:09:30	2	12,18	2,35
13:10:00	1	12,18	2,35
13:10:30	1	12,18	2,35
13:11:00	1	12,18	2,35
13:11:30	2	12,17	2,36
13:12:00	1	12,17	2,36
13:12:30	2	12,17	2,36
13:13:00	1	12,17	2,36
13:13:30	1	12,17	2,36
13:14:00	1	12,17	2,36
13:14:30	1	12,16	2,37
13:15:00	2	12,16	2,37
13:15:30	2	12,16	2,37
13:16:00	2	12,16	2,37
13:16:30	2	12,16	2,37
13:17:00	2	12,16	2,37
13:17:30	2	12,15	2,39
13:18:00	2	12,15	2,39
13:18:30	1	12,15	2,39
13:19:00	1	12,15	2,39
13:19:30	1	12,15	2,39
13:20:00	2	12,15	2,40
13:20:30	1	12,15	2,40
13:21:00	2	12,15	2,40
13:21:30	2	12,15	2,40
13:22:00	1	12,15	2,40
13:22:30	1	12,15	2,40
13:23:00	1	12,15	2,40
13:23:30	2	12,14	2,42
13:24:00	2	12,14	2,42
13:24:30	2	12,14	2,42
13:25:00	1	12,14	2,42
13:25:30	2	12,14	2,42
13:26:00	2	12,14	2,42
13:26:30	2	12,13	2,43
13:27:00	1	12,13	2,43
13:27:30	2	12,13	2,43
13:28:00	2	12,13	2,43
13:28:30	2	12,13	2,43
13:29:00	2	12,13	2,43
13:29:30	1	12,13	2,45
13:30:00	2	12,13	2,45
13:30:30	2	12,13	2,45
13:31:00	2	12,13	2,45
13:31:30	2	12,13	2,45
13:32:00	1	12,12	2,46
13:32:30	1	12,12	2,46
13:33:00	2	12,12	2,46
13:33:30	1	12,12	2,46
13:34:00	1	12,12	2,46
13:34:30	2	12,12	2,46
13:35:00	2	12,11	2,48
13:35:30	2	12,11	2,48
13:36:00	2	12,11	2,48
13:36:30	2	12,11	2,48
13:37:00	2	12,11	2,48
13:37:30	1	12,11	2,48
13:38:00	2	12,11	2,48
13:38:30	2	12,10	2,49
13:39:00	2	12,10	2,49
13:39:30	2	12,10	2,49
13:40:00	1	12,10	2,49
13:40:30	2	12,10	2,49
13:41:00	2	12,09	2,51
13:41:30	2	12,09	2,51
13:42:00	2	12,09	2,51
13:42:30	2	12,09	2,51
13:43:00	2	12,09	2,51
13:43:30	2	12,09	2,51
13:44:00	2	12,09	2,51
13:44:30	2	12,09	2,52
13:45:00	2	12,09	2,52
13:45:30	2	12,09	2,52
13:46:00	2	12,09	2,52
13:46:30	2	12,09	2,52
13:47:00	2	12,09	2,52
13:47:30	2	12,09	2,52
13:48:00	2	12,08	2,54
13:48:30	2	12,08	2,54
13:49:00	2	12,08	2,54
13:49:30	2	12,08	2,54
13:50:00	2	12,08	2,54
13:50:30	1	12,07	2,55
13:51:00	2	12,07	2,55
13:51:30	2	12,07	2,55
13:52:00	2	12,07	2,55
13:52:30	2	12,07	2,55
13:53:00	2	12,07	2,55
13:53:30	1	12,06	2,57
13:54:00	2	12,06	2,57
13:54:30	2	12,06	2,57
13:55:00	2	12,06	2,57
13:55:30	2	12,06	2,57
13:56:00	2	12,06	2,57
13:56:30	2	12,06	2,57
13:57:00	2	12,06	2,58
13:57:30	2	12,06	2,58
13:58:00	2	12,06	2,58
13:58:30	1	12,06	2,58
13:59:00	2	12,06	2,58
13:59:30	2	12,06	2,58
14:00:00	2	12,05	2,60
14:00:30	2	12,05	2,60
14:01:00	2	12,05	2,60
14:01:30	2	12,05	2,60
14:02:00	2	12,05	2,60
14:02:30	2	12,05	2,60
14:03:00	2	12,05	2,60
14:03:30	2	12,04	2,61
14:04:00	2	12,04	2,61
14:04:30	2	12,04	2,61
14:05:00	2	12,04	2,61
14:05:30	2	12,04	2,61
14:06:00	2	12,04	2,61
14:06:30	2	12,04	2,61
14:07:00	2	12,04	2,63
14:07:30	2	12,04	2,63
14:08:00	1	12,04	2,63
14:08:30	2	12,04	2,63
14:09:00	2	12,04	2,63
14:09:30	2	12,03	2,64
14:10:00	2	12,03	2,64
14:10:30	2	12,03	2,64
14:11:00	2	12,03	2,64
14:11:30	2	12,03	2,64
14:12:00	2	12,03	2,64
14:12:30	2	12,02	2,66
14:13:00	2	12,02	2,66
14:13:30	1	12,02	2,66
14:14:00	2	12,02	2,66
14:14:30	2	12,02	2,66
14:15:00	2	12,02	2,66
14:15:30	2	12,02	2,66
14:16:00	2	12,01	2,68
14:16:30	2	12,01	2,68
14:17:00	2	12,01	2,68
14:17:30	2	12,01	2,68
14:18:00	2	12,01	2,68
14:18:30	2	12,01	2,68
14:19:00	2	12,01	2,68
14:19:30	2	12,00	2,69
14:20:00	2	12,00	2,69
14:20:30	2	12,00	2,69
14:21:00	2	12,00	2,69
14:21:30	2	12,00	2,69
14:22:00	2	12,00	2,71
14:22:30	2	12,00	2,71
14:23:00	2	12,00	2,71
14:23:30	2	12,00	2,71
14:24:00	2	12,00	2,71
14:24:30	2	12,00	2,71
14:25:00	2	12,00	2,71
14:25:30	2	11,99	2,72
14:26:00	2	11,99	2,72
14:26:30	2	11,99	2,72
14:27:00	2	11,99	2,72
14:27:30	2	11,99	2,72
14:28:00	2	11,99	2,72
14:28:30	2	11,99	2,72
14:29:00	2	11,98	2,74
14:29:30	2	11,98	2,74
14:30:00	2	11,98	2,74
14:30:30	2	11,98	2,74
14:31:00	2	11,98	2,74
14:31:30	2	11,98	2,74
14:32:00	2	11,98	2,74
14:32:30	2	11,98	2,75
14:33:00	2	11,98	2,75
14:33:30	2	11,98	2,75
14:34:00	2	11,98	2,75
14:34:30	2	11,98	2,75
14:35:00	2	11,98	2,75
14:35:30	2	11,98	2,75
14:36:00	2	11,97	2,77
14:36:30	2	11,97	2,77
14:37:00	2	11,97	2,77
14:37:30	2	11,97	2,77
14:38:00	2	11,97	2,77
14:38:30	2	11,97	2,77
14:39:00	2	11,97	2,77
14:39:30	2	11,97	2,77
14:40:00	2	11,96	2,79
14:40:30	2	11,96	2,79
14:41:00	2	11,96	2,79
14:41:30	2	11,96	2,79
14:42:00	2	11,96	2,79
14:42:30	2	11,96	2,79
14:43:00	2	11,96	2,79
14:43:30	2	11,95	2,80
14:44:00	2	11,95	2,80
14:44:30	2	11,95	2,80
14:45:00	2	11,95	2,80
14:45:30	2	11,95	2,80
14:46:00	2	11,95	2,80
14:46:30	2	11,95	2,82
14:47:00	2	11,95	2,82
14:47:30	2	11,95	2,82
14:48:00	2	11,95	2,82
14:48:30	2	11,95	2,82
14:49:00	2	11,95	2,82
14:49:30	2	11,95	2,82
14:50:00	2	11,94	2,83
14:50:30	2	11,94	2,83
14:51:00	2	11,94	2,83
14:51:30	2	11,94	2,83
14:52:00	2	11,94	2,83
14:52:30	2	11,94	2,83
14:53:00	2	11,94	2,83
14:53:30	2	11,93	2,85
14:54:00	2	11,93	2,85
14:54:30	2	11,93	2,85
14:55:00	2	11,93	2,85
14:55:30	2	11,93	2,85
14:56:00	2	11,93	2,85
14:56:30	2	11,93	2,85
14:57:00	2	11,92	2,87
14:57:30	2	11,92	2,87
14:58:00	2	11,92	2,87
