Repository: ProgWizer/parser

File: project-root/data/Data Acquisition/Data Acquisition/2016 year (65)/16-0015.txt (part 1 of 9)
--Test Summary--
Full Path and File Name	
Instrument Name	7322
Instrument Type	Model 7322 Consistometer - Variable Speed
Instrument Serial Number	
Test Start Date	24.05.2016
Test Start Time	11:23:49
Test Stop Date	24.05.2016
Test Stop Time	15:16:49
Test Length	3:53:00
Final Sample Time Offset	3:53:00
Controller Schedule Name	
Sampling Period	1 second
Comments	T:40(30), MPa:25(30)
Information	WellID	
Information	Customer	RN-GRP
Information	EngName	Øóòü Êîíñòàíòèí
Information	CementClass	95%G+5%Äàðò-100
Information	CementMfr	Ñóõîé Ëîã
Information	Additives	0,6%Floss500+0.1%DPC
Information	Density	1900
Information	BHCT	40
Information	BHST	50
Information	FluidLoss	38cc/30min
Information	JobType	Research
Calculated Value	Time_30Bc	3:28:43
Calculated Value	Time_70Bc	3:53:00
Initial Temperature (°C)	27 °C
Final Temperature (°C)	40 °C
Initial Pressure (MPa)	0,8 MPa
Final Pressure (MPa)	25,4 MPa
Initial Consistency (Bc)	3 Bc
Final Consistency (Bc)	71 Bc
Initial Wall Temperature (°C)	22 °C
Final Wall Temperature (°C)	39 °C
Initial Motor Speed (RPM)	150 RPM
Final Motor Speed (RPM)	150 RPM
--Data--
Time (HH:MM:SS)	Temperature (°C)	Pressure (MPa)	Consistency (Bc)	Wall Temperature (°C)	Motor Speed (RPM)
0:00:00	27	0,8	3	22	150
0:00:01	27	0,8	4	22	150
0:00:02	27	0,8	4	22	150
0:00:03	27	0,8	4	22	150
0:00:04	27	0,8	4	22	150
0:00:05	27	0,8	4	22	150
0:00:06	27	0,8	4	22	150
0:00:07	27	0,8	4	22	150
0:00:08	27	0,8	4	22	150
0:00:09	27	0,8	3	22	150
0:00:10	27	0,8	5	22	150
0:00:11	27	0,8	6	22	150
0:00:12	27	0,8	4	22	150
0:00:13	27	0,9	3	22	150
0:00:14	27	0,9	4	22	150
0:00:15	27	0,9	6	22	150
0:00:16	27	0,9	5	22	150
0:00:17	27	0,9	4	22	150
0:00:18	27	1,0	3	22	150
0:00:19	27	1,0	3	22	150
0:00:20	27	1,0	2	22	150
0:00:21	27	1,0	2	22	150
0:00:22	27	1,1	2	22	150
0:00:23	27	1,1	2	22	150
0:00:24	27	1,2	2	22	150
0:00:25	27	1,2	2	22	150
0:00:26	27	1,2	2	22	150
0:00:27	26	1,2	2	22	150
0:00:28	26	1,2	3	23	150
0:00:29	26	1,3	2	22	150
0:00:30	26	1,3	2	23	150
0:00:31	26	1,3	2	23	150
0:00:32	26	1,3	2	23	150
0:00:33	26	1,3	2	23	150
0:00:34	26	1,3	2	23	150
0:00:35	26	1,3	2	23	150
0:00:36	26	1,3	2	23	150
0:00:37	26	1,3	2	23	150
0:00:38	26	1,4	2	23	150
0:00:39	26	1,4	2	23	150
0:00:40	26	1,4	2	23	150
0:00:41	26	1,5	2	23	150
0:00:42	26	1,5	2	23	150
0:00:43	26	1,6	2	23	150
0:00:44	26	1,6	2	23	150
0:00:45	26	1,6	2	23	150
0:00:46	26	1,6	2	24	150
0:00:47	26	1,6	2	24	150
0:00:48	26	1,6	2	24	150
0:00:49	26	1,6	2	24	150
0:00:50	26	1,6	2	24	150
0:00:51	26	1,7	2	24	150
0:00:52	26	1,7	2	24	150
0:00:53	26	1,7	2	24	150
0:00:54	26	1,7	2	24	150
0:00:55	26	1,8	2	24	150
0:00:56	26	1,9	2	24	150
0:00:57	26	1,9	2	24	150
0:00:58	26	1,9	2	24	150
0:00:59	26	1,9	2	25	150
0:01:00	26	2,0	2	25	150
0:01:01	26	2,0	2	25	150
0:01:02	26	2,0	2	25	150
0:01:03	26	2,0	2	25	150
0:01:04	26	2,0	2	25	150
0:01:05	26	2,0	2	25	150
0:01:06	26	2,0	2	25	150
0:01:07	26	2,0	2	25	150
0:01:08	26	2,1	2	25	150
0:01:09	26	2,1	2	25	150
0:01:10	26	2,1	2	25	150
0:01:11	26	2,1	2	25	150
0:01:12	26	2,1	2	25	150
0:01:13	26	2,2	2	26	150
0:01:14	26	2,2	2	26	150
0:01:15	26	2,2	2	26	150
0:01:16	26	2,2	2	26	150
0:01:17	26	2,2	2	26	150
0:01:18	26	2,2	2	26	150
0:01:19	26	2,3	2	26	150
0:01:20	26	2,3	2	26	150
0:01:21	26	2,3	2	26	150
0:01:22	26	2,3	2	26	150
0:01:23	26	2,3	2	26	150
0:01:24	26	2,4	2	26	150
0:01:25	26	2,4	2	26	150
0:01:26	26	2,4	2	27	150
0:01:27	26	2,4	2	27	150
0:01:28	26	2,4	2	27	150
0:01:29	26	2,5	3	27	150
0:01:30	26	2,5	3	27	150
0:01:31	26	2,5	4	27	150
0:01:32	26	2,5	3	27	150
0:01:33	26	2,5	3	27	150
0:01:34	26	2,6	3	27	150
0:01:35	26	2,6	4	27	150
0:01:36	26	2,6	3	27	150
0:01:37	26	2,6	3	27	150
0:01:38	26	2,7	3	28	150
0:01:39	26	2,7	3	28	150
0:01:40	26	2,7	2	28	150
0:01:41	26	2,7	2	28	150
0:01:42	26	2,7	3	28	150
0:01:43	26	2,8	3	28	150
0:01:44	26	2,8	3	29	150
0:01:45	26	2,8	2	29	150
0:01:46	26	2,8	2	29	150
0:01:47	26	2,9	3	29	150
0:01:48	26	2,9	3	29	150
0:01:49	26	2,9	3	29	150
0:01:50	26	2,9	3	29	150
0:01:51	26	3,0	3	29	150
0:01:52	26	3,0	3	29	150
0:01:53	26	3,0	2	29	150
0:01:54	26	3,0	2	29	150
0:01:55	26	3,1	3	29	150
0:01:56	26	3,1	3	29	150
0:01:57	26	3,1	3	29	150
0:01:58	26	3,1	2	29	150
0:01:59	26	3,2	2	30	150
0:02:00	26	3,2	2	30	150
0:02:01	26	3,2	3	30	150
0:02:02	26	3,2	2	30	150
0:02:03	26	3,3	3	30	150
0:02:04	26	3,3	2	30	150
0:02:05	26	3,3	3	30	150
0:02:06	26	3,3	3	30	150
0:02:07	26	3,4	3	30	150
0:02:08	26	3,4	2	30	150
0:02:09	26	3,4	2	30	150
0:02:10	26	3,4	2	30	150
0:02:11	26	3,5	2	30	150
0:02:12	26	3,5	2	31	150
0:02:13	27	3,5	3	31	150
0:02:14	27	3,5	3	31	150
0:02:15	27	3,6	3	31	150
0:02:16	27	3,6	3	31	150
0:02:17	27	3,6	3	31	150
0:02:18	27	3,7	4	32	150
0:02:19	27	3,7	5	32	150
0:02:20	27	3,7	5	32	150
0:02:21	27	3,8	4	32	150
0:02:22	27	3,8	5	32	150
0:02:23	27	3,8	7	32	150
0:02:24	27	3,9	5	32	150
0:02:25	27	3,9	4	32	150
0:02:26	27	3,9	4	32	150
0:02:27	27	3,9	4	32	150
0:02:28	27	4,0	3	32	150
0:02:29	27	4,0	5	32	150
0:02:30	27	4,0	5	32	150
0:02:31	27	4,1	4	33	150
0:02:32	27	4,1	5	33	150
0:02:33	27	4,1	5	33	150
0:02:34	27	4,1	5	33	150
0:02:35	27	4,2	5	33	150
0:02:36	27	4,2	6	33	150
0:02:37	27	4,2	6	33	150
0:02:38	27	4,2	7	33	150
0:02:39	27	4,3	7	33	150
0:02:40	27	4,3	6	33	150
0:02:41	27	4,3	7	33	150
0:02:42	27	4,3	5	33	150
0:02:43	27	4,4	6	33	150
0:02:44	27	4,4	7	33	150
0:02:45	27	4,4	8	33	150
0:02:46	27	4,4	8	33	150
0:02:47	27	4,5	9	33	150
0:02:48	27	4,5	8	33	150
0:02:49	27	4,5	9	33	150
0:02:50	27	4,5	9	33	150
0:02:51	27	4,6	10	33	150
0:02:52	27	4,6	9	33	150
0:02:53	27	4,6	6	34	150
0:02:54	27	4,6	5	34	150
0:02:55	27	4,7	5	34	150
0:02:56	27	4,7	4	34	150
0:02:57	27	4,7	5	34	150
0:02:58	27	4,7	5	34	150
0:02:59	27	4,7	7	34	150
0:03:00	27	4,8	9	34	150
0:03:01	27	4,8	10	34	150
0:03:02	27	4,8	10	34	150
0:03:03	27	4,8	11	34	150
0:03:04	27	4,9	9	34	150
0:03:05	27	4,9	10	34	150
0:03:06	27	4,9	10	34	150
0:03:07	27	4,9	10	34	150
0:03:08	27	4,9	10	34	150
0:03:09	27	5,0	10	35	150
0:03:10	27	5,0	11	35	150
0:03:11	27	5,0	11	34	150
0:03:12	27	5,0	11	34	150
0:03:13	27	5,1	12	34	150
0:03:14	27	5,1	11	35	150
0:03:15	27	5,1	12	35	150
0:03:16	27	5,1	12	35	150
0:03:17	27	5,1	12	35	150
0:03:18	27	5,2	13	35	150
0:03:19	27	5,2	12	35	150
0:03:20	28	5,2	11	35	150
0:03:21	28	5,2	8	35	150
0:03:22	28	5,2	6	35	150
0:03:23	28	5,3	8	35	150
0:03:24	28	5,3	7	35	150
0:03:25	28	5,3	5	35	150
0:03:26	28	5,3	6	35	150
0:03:27	28	5,3	6	35	150
0:03:28	28	5,3	7	35	150
0:03:29	28	5,3	11	35	150
0:03:30	28	5,4	11	35	150
0:03:31	28	5,4	11	35	150
0:03:32	28	5,4	9	35	150
0:03:33	28	5,4	9	35	150
0:03:34	28	5,4	9	35	150
0:03:35	28	5,4	11	35	150
0:03:36	28	5,5	10	35	150
0:03:37	28	5,5	10	35	150
0:03:38	28	5,5	11	35	150
0:03:39	28	5,5	12	35	150
0:03:40	28	5,5	11	35	150
0:03:41	28	5,5	8	35	150
0:03:42	28	5,5	9	35	150
0:03:43	28	5,5	7	35	150
0:03:44	28	5,6	6	35	150
0:03:45	28	5,6	4	35	150
0:03:46	28	5,6	3	35	150
0:03:47	28	5,6	5	35	150
0:03:48	28	5,6	5	35	150
0:03:49	28	5,6	4	36	150
0:03:50	28	5,6	4	36	150
0:03:51	28	5,7	7	36	150
0:03:52	28	5,7	6	36	150
0:03:53	28	5,7	6	36	150
0:03:54	28	5,7	5	36	150
0:03:55	28	5,7	4	36	150
0:03:56	28	5,7	7	36	150
0:03:57	28	5,7	8	36	150
0:03:58	28	5,8	9	35	150
0:03:59	28	5,8	7	36	150
0:04:00	28	5,8	4	36	150
0:04:01	28	5,8	6	36	150
0:04:02	28	5,8	5	36	150
0:04:03	28	5,8	7	36	150
0:04:04	28	5,8	9	36	150
0:04:05	28	5,9	7	36	150
0:04:06	28	5,9	6	36	150
0:04:07	29	5,9	7	36	150
0:04:08	29	5,9	7	36	150
0:04:09	29	5,9	6	36	150
0:04:10	29	5,9	6	36	150
0:04:11	29	5,9	5	36	150
0:04:12	29	5,9	3	36	150
0:04:13	29	6,0	3	36	150
0:04:14	29	6,0	3	36	150
0:04:15	29	6,0	3	36	150
0:04:16	29	6,0	3	36	150
0:04:17	29	6,0	3	36	150
0:04:18	29	6,0	3	36	150
0:04:19	29	6,0	4	36	150
0:04:20	29	6,1	3	36	150
0:04:21	29	6,1	4	36	150
0:04:22	29	6,1	5	36	150
0:04:23	29	6,1	5	36	150
0:04:24	29	6,1	4	36	150
0:04:25	29	6,1	4	36	150
0:04:26	29	6,1	4	36	150
0:04:27	29	6,2	4	36	150
0:04:28	29	6,2	3	36	150
0:04:29	29	6,2	4	36	150
0:04:30	29	6,2	4	36	150
0:04:31	29	6,2	4	36	150
0:04:32	29	6,2	4	37	150
0:04:33	29	6,2	4	36	150
0:04:34	29	6,3	4	36	150
0:04:35	29	6,3	5	36	150
0:04:36	29	6,3	5	37	150
0:04:37	29	6,3	4	36	150
0:04:38	29	6,3	5	37	150
0:04:39	29	6,3	6	37	150
0:04:40	29	6,3	5	37	150
0:04:41	29	6,4	7	37	150
0:04:42	29	6,4	6	37	150
0:04:43	29	6,4	7	37	150
0:04:44	29	6,4	7	37	150
0:04:45	29	6,4	8	37	150
0:04:46	29	6,4	8	37	150
0:04:47	29	6,5	8	37	150
0:04:48	29	6,5	8	37	150
0:04:49	29	6,5	8	37	150
0:04:50	29	6,5	7	37	150
0:04:51	29	6,5	7	37	150
0:04:52	29	6,5	7	37	150
0:04:53	29	6,5	7	37	150
0:04:54	30	6,6	6	37	150
0:04:55	30	6,6	7	37	150
0:04:56	30	6,6	9	37	150
0:04:57	30	6,6	8	37	150
0:04:58	30	6,6	7	37	150
0:04:59	30	6,7	7	37	150
0:05:00	30	6,7	8	37	150
0:05:01	30	6,7	6	37	150
0:05:02	30	6,7	6	37	150
0:05:03	30	6,7	8	37	150
0:05:04	30	6,7	7	37	150
0:05:05	30	6,7	6	38	150
0:05:06	30	6,8	5	37	150
0:05:07	30	6,8	5	38	150
0:05:08	30	6,8	4	38	150
0:05:09	30	6,8	5	37	150
0:05:10	30	6,8	6	37	150
0:05:11	30	6,8	6	37	150
0:05:12	30	6,9	5	37	150
0:05:13	30	6,9	6	37	150
0:05:14	30	6,9	7	37	150
0:05:15	30	6,9	7	38	150
0:05:16	30	6,9	6	38	150
0:05:17	30	6,9	5	38	150
0:05:18	30	7,0	5	38	150
0:05:19	30	7,0	6	38	150
0:05:20	30	7,0	6	38	150
0:05:21	30	7,0	10	38	150
0:05:22	30	7,0	7	38	150
0:05:23	30	7,0	4	38	150
0:05:24	30	7,1	4	38	150
0:05:25	30	7,1	4	38	150
0:05:26	30	7,1	4	38	150
0:05:27	30	7,1	4	38	150
0:05:28	30	7,1	3	38	150
0:05:29	30	7,2	4	38	150
0:05:30	30	7,2	3	38	150
0:05:31	30	7,2	3	38	150
0:05:32	30	7,2	3	38	150
0:05:33	30	7,2	3	38	150
0:05:34	30	7,2	2	38	150
0:05:35	30	7,3	3	38	150
0:05:36	30	7,3	3	38	150
0:05:37	30	7,3	3	38	150
0:05:38	30	7,3	3	38	150
0:05:39	30	7,3	3	38	150
0:05:40	30	7,3	3	38	150
0:05:41	30	7,4	3	38	150
0:05:42	30	7,4	3	38	150
0:05:43	31	7,4	3	38	150
0:05:44	31	7,4	3	38	150
0:05:45	31	7,4	3	38	150
0:05:46	31	7,4	3	39	150
0:05:47	31	7,5	3	39	150
0:05:48	31	7,5	3	39	150
0:05:49	31	7,5	3	39	150
0:05:50	31	7,5	3	39	150
0:05:51	31	7,5	3	39	150
0:05:52	31	7,6	3	39	150
0:05:53	31	7,6	3	39	150
0:05:54	31	7,6	3	39	150
0:05:55	31	7,6	3	39	150
0:05:56	31	7,6	2	39	150
0:05:57	31	7,6	3	39	150
0:05:58	31	7,7	2	39	150
0:05:59	31	7,7	2	39	150
0:06:00	31	7,7	2	39	150
0:06:01	31	7,7	2	39	150
0:06:02	31	7,7	2	39	150
0:06:03	31	7,7	3	39	150
0:06:04	31	7,8	3	39	150
0:06:05	31	7,8	3	39	150
0:06:06	31	7,8	3	39	150
0:06:07	31	7,8	3	39	150
0:06:08	31	7,8	3	39	150
0:06:09	31	7,9	2	39	150
0:06:10	31	7,9	2	39	150
0:06:11	31	7,9	2	40	150
0:06:12	31	7,9	2	39	150
0:06:13	31	7,9	2	40	150
0:06:14	31	7,9	3	40	150
0:06:15	31	8,0	3	39	150
0:06:16	31	8,0	3	39	150
0:06:17	31	8,0	3	40	150
0:06:18	31	8,0	3	40	150
0:06:19	31	8,0	2	39	150
0:06:20	31	8,0	2	40	150
0:06:21	31	8,1	2	40	150
0:06:22	31	8,1	2	40	150
0:06:23	31	8,1	2	40	150
0:06:24	31	8,1	2	40	150
0:06:25	31	8,1	2	39	150
0:06:26	31	8,1	2	40	150
0:06:27	31	8,2	2	40	150
0:06:28	31	8,2	2	40	150
0:06:29	32	8,2	2	40	150
0:06:30	32	8,2	3	40	150
0:06:31	32	8,2	3	40	150
0:06:32	32	8,2	3	40	150
0:06:33	32	8,3	2	40	150
0:06:34	32	8,3	3	40	150
0:06:35	32	8,3	3	40	150
0:06:36	32	8,3	3	40	150
0:06:37	32	8,3	3	40	150
0:06:38	32	8,3	3	40	150
0:06:39	32	8,4	3	40	150
0:06:40	32	8,4	3	40	150
0:06:41	32	8,4	3	40	150
0:06:42	32	8,4	3	40	150
0:06:43	32	8,4	3	40	150
0:06:44	32	8,4	3	40	150
0:06:45	32	8,5	3	40	150
0:06:46	32	8,5	4	40	150
0:06:47	32	8,5	4	40	150
0:06:48	32	8,5	3	40	150
0:06:49	32	8,5	3	40	150
0:06:50	32	8,5	3	40	150
0:06:51	32	8,6	3	40	150
0:06:52	32	8,6	3	40	150
0:06:53	32	8,6	3	41	150
0:06:54	32	8,6	3	40	150
0:06:55	32	8,6	3	40	150
0:06:56	32	8,6	4	41	150
0:06:57	32	8,7	3	41	150
0:06:58	32	8,7	3	41	150
0:06:59	32	8,7	3	41	150
0:07:00	32	8,7	4	40	150
0:07:01	32	8,7	4	41	150
0:07:02	32	8,7	4	41	150
0:07:03	32	8,8	5	41	150
0:07:04	32	8,8	5	41	150
0:07:05	32	8,8	6	41	150
0:07:06	32	8,8	6	41	150
0:07:07	32	8,8	5	41	150
0:07:08	32	8,8	6	41	150
0:07:09	32	8,8	5	41	150
0:07:10	32	8,9	4	41	150
0:07:11	32	8,9	4	41	150
0:07:12	32	8,9	4	41	150
0:07:13	32	8,9	4	41	150
0:07:14	32	8,9	3	41	150
0:07:15	33	8,9	3	41	150
0:07:16	33	9,0	3	41	150
0:07:17	33	9,0	3	41	150
0:07:18	33	9,0	3	41	150
0:07:19	33	9,0	3	41	150
0:07:20	33	9,0	3	41	150
0:07:21	33	9,0	3	41	150
0:07:22	33	9,1	3	41	150
0:07:23	33	9,1	3	41	150
0:07:24	33	9,1	3	41	150
0:07:25	33	9,1	3	41	150
0:07:26	33	9,1	3	41	150
0:07:27	33	9,1	3	41	150
0:07:28	33	9,1	4	41	150
0:07:29	33	9,2	4	41	150
0:07:30	33	9,2	4	41	150
0:07:31	33	9,2	5	41	150
0:07:32	33	9,2	4	41	150
0:07:33	33	9,2	5	41	150
0:07:34	33	9,2	6	41	150
0:07:35	33	9,2	5	41	150
0:07:36	33	9,3	7	41	150
0:07:37	33	9,3	5	41	150
0:07:38	33	9,3	6	41	150
0:07:39	33	9,3	7	41	150
0:07:40	33	9,3	7	41	150
0:07:41	33	9,3	7	41	150
0:07:42	33	9,3	5	41	150
0:07:43	33	9,4	6	41	150
0:07:44	33	9,4	4	41	150
0:07:45	33	9,4	5	41	150
0:07:46	33	9,4	5	41	150
0:07:47	33	9,4	5	42	150
0:07:48	33	9,4	6	42	150
0:07:49	33	9,5	8	42	150
0:07:50	33	9,5	9	42	150
0:07:51	33	9,5	9	42	150
0:07:52	33	9,5	9	42	150
0:07:53	33	9,5	8	42	150
0:07:54	33	9,5	8	42	150
0:07:55	33	9,5	8	42	150
0:07:56	33	9,6	8	42	150
0:07:57	33	9,6	6	42	150
0:07:58	34	9,6	7	42	150
0:07:59	34	9,6	5	42	150
0:08:00	34	9,6	6	42	150
0:08:01	34	9,6	6	42	150
0:08:02	34	9,6	6	42	150
0:08:03	34	9,7	6	42	150
0:08:04	34	9,7	8	42	150
0:08:05	34	9,7	9	42	150
0:08:06	34	9,7	8	42	150
0:08:07	34	9,7	7	42	150
0:08:08	34	9,7	8	42	150
0:08:09	34	9,8	6	42	150
0:08:10	34	9,8	6	42	150
0:08:11	34	9,8	7	42	150
0:08:12	34	9,8	7	42	150
0:08:13	34	9,8	6	42	150
0:08:14	34	9,8	8	42	150
0:08:15	34	9,8	10	42	150
0:08:16	34	9,9	9	42	150
0:08:17	34	9,9	8	42	150
0:08:18	34	9,9	9	42	150
0:08:19	34	9,9	9	42	150
0:08:20	34	9,9	10	42	150
0:08:21	34	9,9	9	43	150
0:08:22	34	10,1	8	42	150
0:08:23	34	10,3	8	43	150
0:08:24	34	10,4	7	43	150
0:08:25	34	10,4	7	43	150
0:08:26	34	10,4	7	43	150
0:08:27	34	10,5	7	43	150
0:08:28	34	10,5	7	43	150
0:08:29	34	10,5	7	43	150
0:08:30	34	10,5	7	43	150
0:08:31	34	10,5	7	43	150
0:08:32	34	10,5	7	43	150
0:08:33	34	10,6	6	43	150
0:08:34	34	10,6	6	43	150
0:08:35	34	10,6	7	43	150
0:08:36	34	10,6	7	43	150
0:08:37	34	10,6	7	43	150
0:08:38	34	10,6	8	43	150
0:08:39	34	10,6	7	43	150
0:08:40	34	10,7	8	43	150
0:08:41	34	10,7	6	43	150
0:08:42	34	10,7	4	43	150
0:08:43	35	10,7	3	43	150
0:08:44	35	10,7	3	43	150
0:08:45	35	10,7	4	43	150
0:08:46	35	10,7	4	43	150
0:08:47	35	10,7	3	43	150
0:08:48	35	10,8	3	43	150
0:08:49	35	10,8	4	43	150
0:08:50	35	10,8	4	43	150
0:08:51	35	10,8	4	43	150
0:08:52	35	10,8	4	43	150
0:08:53	35	10,8	4	43	150
0:08:54	35	10,8	6	43	150
0:08:55	35	10,9	7	43	150
0:08:56	35	10,9	6	43	150
0:08:57	35	10,9	7	43	150
0:08:58	35	10,9	6	43	150
0:08:59	35	10,9	8	43	150
0:09:00	35	10,9	6	43	150
0:09:01	35	10,9	5	43	150
0:09:02	35	11,0	6	43	150
0:09:03	35	11,0	6	43	150
0:09:04	35	11,0	7	43	150
0:09:05	35	11,0	6	43	150
0:09:06	35	11,0	6	43	150
0:09:07	35	11,0	6	43	150
0:09:08	35	11,0	8	43	150
0:09:09	35	11,1	7	44	150
0:09:10	35	11,1	7	43	150
0:09:11	35	11,1	9	43	150
0:09:12	35	11,1	9	43	150
0:09:13	35	11,1	9	43	150
0:09:14	35	11,1	6	43	150
0:09:15	35	11,2	7	44	150
0:09:16	35	11,2	7	44	150
0:09:17	35	11,2	7	44	150
0:09:18	35	11,2	7	44	150
0:09:19	35	11,2	6	43	150
0:09:20	35	11,2	8	44	150
0:09:21	35	11,2	7	44	150
0:09:22	35	11,3	8	44	150
0:09:23	35	11,3	9	44	150
0:09:24	35	11,3	9	44	150
0:09:25	35	11,3	9	44	150
0:09:26	35	11,3	10	44	150
0:09:27	35	11,3	10	44	150
0:09:28	35	11,3	9	44	150
0:09:29	35	11,4	9	44	150
0:09:30	35	11,4	8	44	150
0:09:31	36	11,4	10	44	150
0:09:32	36	11,4	10	44	150
0:09:33	36	11,4	10	44	150
0:09:34	36	11,4	8	44	150
0:09:35	36	11,4	7	44	150
0:09:36	36	11,5	6	44	150
0:09:37	36	11,5	7	44	150
0:09:38	36	11,5	8	44	150
0:09:39	36	11,5	7	44	150
0:09:40	36	11,5	7	44	150
0:09:41	36	11,5	7	44	150
0:09:42	36	11,5	8	44	150
0:09:43	36	11,6	6	44	150
0:09:44	36	11,6	7	44	150
0:09:45	36	11,6	8	44	150
0:09:46	36	11,6	8	44	150
0:09:47	36	11,6	8	44	150
0:09:48	36	11,6	8	44	150
0:09:49	36	11,6	8	44	150
0:09:50	36	11,7	8	44	150
0:09:51	36	11,7	10	44	150
0:09:52	36	11,7	10	44	150
0:09:53	36	11,7	9	44	150
0:09:54	36	11,7	8	44	150
0:09:55	36	11,7	9	44	150
0:09:56	36	11,7	9	44	150
0:09:57	36	11,8	8	44	150
0:09:58	36	11,8	8	44	150
0:09:59	36	11,8	8	44	150
0:10:00	36	11,8	10	44	150
0:10:01	36	11,8	10	44	150
0:10:02	36	11,8	10	45	150
0:10:03	36	11,8	9	44	150
0:10:04	36	11,9	10	45	150
0:10:05	36	11,9	8	44	150
0:10:06	36	11,9	8	45	150
0:10:07	36	11,9	9	44	150
0:10:08	36	12,0	9	44	150
0:10:09	36	12,0	8	45	150
0:10:10	36	12,0	8	45	150
0:10:11	36	12,1	8	45	150
0:10:12	36	12,1	8	45	150
0:10:13	36	12,1	9	45	150
0:10:14	36	12,1	10	45	150
0:10:15	36	12,1	9	45	150
0:10:16	36	12,1	10	45	150
0:10:17	37	12,1	9	45	150
0:10:18	37	12,2	10	45	150
0:10:19	37	12,2	9	45	150
0:10:20	37	12,2	9	45	150
0:10:21	37	12,2	11	45	150
0:10:22	37	12,2	11	45	150
0:10:23	37	12,2	10	45	150
0:10:24	37	12,2	11	45	150
0:10:25	37	12,3	10	45	150
0:10:26	37	12,3	8	45	150
0:10:27	37	12,3	9	45	150
0:10:28	37	12,3	8	45	150
0:10:29	37	12,3	9	45	150
0:10:30	37	12,3	9	45	150
0:10:31	37	12,3	9	45	150
0:10:32	37	12,5	9	45	150
0:10:33	37	12,6	10	45	150
0:10:34	37	12,6	10	45	150
0:10:35	37	12,7	8	45	150
0:10:36	37	12,7	10	45	150
0:10:37	37	12,7	8	45	150
0:10:38	37	12,7	10	45	150
0:10:39	37	12,7	10	45	150
0:10:40	37	12,8	8	45	150
0:10:41	37	12,8	8	45	150
0:10:42	37	12,8	8	45	150
0:10:43	37	12,8	7	45	150
0:10:44	37	12,8	8	46	150
0:10:45	37	12,8	10	46	150
0:10:46	37	12,9	10	46	150
0:10:47	37	12,9	9	46	150
0:10:48	37	12,9	8	46	150
0:10:49	37	12,9	7	45	150
0:10:50	37	12,9	7	46	150
0:10:51	37	12,9	9	46	150
0:10:52	37	12,9	9	46	150
0:10:53	37	13,0	9	46	150
0:10:54	37	13,0	6	46	150
0:10:55	37	13,0	5	46	150
0:10:56	37	13,0	7	46	150
0:10:57	37	13,0	5	46	150
0:10:58	37	13,0	4	46	150
0:10:59	37	13,0	3	46	150
0:11:00	37	13,1	4	46	150
0:11:01	37	13,1	7	46	150
0:11:02	37	13,1	6	46	150
0:11:03	37	13,1	8	46	150
0:11:04	38	13,1	9	46	150
0:11:05	38	13,1	8	46	150
0:11:06	38	13,1	8	46	150
0:11:07	38	13,2	9	46	150
0:11:08	38	13,2	9	46	150
0:11:09	38	13,2	10	46	150
0:11:10	38	13,2	9	46	150
0:11:11	38	13,2	7	46	150
0:11:12	38	13,2	8	46	150
0:11:13	38	13,3	9	46	150
0:11:14	38	13,3	10	46	150
0:11:15	38	13,3	7	46	150
0:11:16	38	13,3	6	46	150
0:11:17	38	13,3	7	46	150
0:11:18	38	13,3	7	46	150
0:11:19	38	13,4	7	46	150
0:11:20	38	13,4	9	46	150
0:11:21	38	13,4	11	46	150
0:11:22	38	13,4	10	46	150
0:11:23	38	13,4	8	46	150
0:11:24	38	13,4	9	46	150
0:11:25	38	13,4	10	47	150
0:11:26	38	13,4	11	46	150
0:11:27	38	13,5	11	47	150
0:11:28	38	13,5	9	46	150
0:11:29	38	13,5	11	47	150
0:11:30	38	13,5	11	47	150
0:11:31	38	13,5	11	46	150
0:11:32	38	13,5	10	47	150
0:11:33	38	13,5	10	46	150
0:11:34	38	13,6	7	46	150
0:11:35	38	13,6	8	47	150
0:11:36	38	13,6	10	47	150
0:11:37	38	13,6	10	47	150
0:11:38	38	13,6	10	47	150
0:11:39	38	13,6	9	47	150
0:11:40	38	13,6	11	47	150
0:11:41	38	13,7	11	47	150
0:11:42	38	13,7	11	47	150
0:11:43	38	13,7	12	47	150
0:11:44	38	13,7	11	47	150
0:11:45	38	13,7	10	47	150
0:11:46	38	13,8	10	47	150
0:11:47	38	13,8	10	47	150
0:11:48	38	13,8	11	47	150
0:11:49	38	13,8	10	47	150
0:11:50	38	13,9	9	47	150
0:11:51	39	14,0	9	47	150
0:11:52	39	14,1	10	47	150
0:11:53	39	14,1	9	47	150
0:11:54	39	14,1	9	47	150
0:11:55	39	14,1	9	47	150
0:11:56	39	14,2	9	47	150
0:11:57	39	14,2	10	47	150
0:11:58	39	14,2	10	47	150
0:11:59	39	14,2	10	47	150
0:12:00	39	14,2	11	47	150
0:12:01	39	14,2	11	47	150
0:12:02	39	14,2	10	47	150
0:12:03	39	14,3	9	47	150
0:12:04	39	14,3	9	47	150
0:12:05	39	14,3	10	47	150
0:12:06	39	14,3	9	47	150
0:12:07	39	14,3	11	47	150
0:12:08	39	14,3	12	47	150
0:12:09	39	14,3	11	47	150
0:12:10	39	14,4	11	47	150
0:12:11	39	14,4	10	47	150
0:12:12	39	14,4	8	47	150
0:12:13	39	14,4	7	47	150
0:12:14	39	14,4	8	48	150
0:12:15	39	14,4	10	47	150
0:12:16	39	14,4	11	48	150
0:12:17	39	14,4	11	47	150
0:12:18	39	14,5	10	48	150
0:12:19	39	14,5	11	47	150
0:12:20	39	14,5	11	48	150
0:12:21	39	14,5	11	47	150
0:12:22	39	14,5	11	47	150
0:12:23	39	14,5	10	48	150
0:12:24	39	14,5	11	48	150
0:12:25	39	14,6	11	47	150
0:12:26	39	14,6	11	47	150
0:12:27	39	14,6	11	48	150
0:12:28	39	14,6	11	47	150
0:12:29	39	14,6	9	48	150
0:12:30	39	14,6	9	48	150
0:12:31	39	14,6	9	48	150
0:12:32	39	14,7	8	48	150
0:12:33	39	14,7	8	48	150
0:12:34	39	14,7	7	48	150
0:12:35	39	14,7	7	48	150
0:12:36	39	14,7	8	48	150
0:12:37	39	14,7	8	48	150
0:12:38	39	14,7	9	48	150
0:12:39	39	14,7	8	48	150
0:12:40	39	14,8	9	48	150
0:12:41	40	14,8	8	47	150
0:12:42	40	14,8	9	48	150
0:12:43	40	14,8	9	48	150
0:12:44	40	14,8	9	48	150
0:12:45	40	14,8	9	48	150
0:12:46	40	14,8	10	48	150
0:12:47	40	14,9	10	48	150
0:12:48	40	14,9	9	48	150
0:12:49	40	14,9	9	48	150
0:12:50	40	15,0	10	48	150
0:12:51	40	15,1	10	48	150
0:12:52	40	15,1	9	48	150
0:12:53	40	15,1	9	48	150
0:12:54	40	15,1	7	48	150
0:12:55	40	15,2	4	48	150
0:12:56	40	15,2	3	48	150
0:12:57	40	15,2	3	48	150
0:12:58	40	15,2	4	48	150
0:12:59	40	15,2	6	48	150
0:13:00	40	15,2	6	48	150
0:13:01	40	15,3	6	48	150
0:13:02	40	15,3	6	48	150
0:13:03	40	15,3	7	48	150
0:13:04	40	15,3	7	48	150
0:13:05	40	15,3	7	48	150
0:13:06	40	15,3	7	48	150
0:13:07	40	15,3	9	48	150
0:13:08	40	15,4	10	48	150
0:13:09	40	15,4	11	48	150
0:13:10	40	15,4	11	48	150
0:13:11	40	15,4	12	48	150
0:13:12	40	15,4	11	48	150
0:13:13	40	15,4	11	48	150
0:13:14	40	15,5	11	48	150
0:13:15	40	15,5	12	48	150
0:13:16	40	15,5	11	48	150
0:13:17	40	15,5	11	49	150
0:13:18	40	15,5	10	48	150
0:13:19	40	15,5	9	48	150
0:13:20	40	15,5	10	48	150
0:13:21	40	15,6	11	48	150
0:13:22	40	15,6	11	48	150
0:13:23	40	15,6	12	48	150
0:13:24	40	15,6	12	49	150
0:13:25	40	15,6	10	49	150
0:13:26	40	15,6	9	49	150
0:13:27	40	15,7	10	49	150
0:13:28	40	15,7	11	49	150
0:13:29	40	15,7	11	49	150
0:13:30	40	15,7	11	49	150
0:13:31	41	15,7	12	49	150
0:13:32	41	15,7	12	49	150
0:13:33	41	15,8	12	49	150
0:13:34	41	15,8	12	49	150
0:13:35	41	15,8	10	49	150
0:13:36	41	15,8	10	49	150
0:13:37	41	15,8	11	49	150
0:13:38	41	15,8	12	49	150
0:13:39	41	15,9	11	49	150
0:13:40	41	15,9	10	49	150
0:13:41	41	15,9	10	49	150
0:13:42	41	15,9	11	49	150
0:13:43	41	15,9	12	49	150
0:13:44	41	15,9	11	49	150
0:13:45	41	15,9	11	49	150
0:13:46	41	16,0	11	49	150
0:13:47	41	16,0	11	49	150
0:13:48	41	16,0	11	49	150
0:13:49	41	16,0	12	49	150
0:13:50	41	16,0	12	49	150
0:13:51	41	16,1	12	49	150
0:13:52	41	16,2	12	49	150
0:13:53	41	16,3	12	50	150
0:13:54	41	16,4	12	49	150
0:13:55	41	16,4	11	50	150
0:13:56	41	16,4	12	50	150
0:13:57	41	16,5	12	50	150
0:13:58	41	16,5	11	49	150
0:13:59	41	16,5	11	50	150
0:14:00	41	16,5	10	50	150
0:14:01	41	16,5	11	49	150
0:14:02	41	16,5	11	50	150
0:14:03	41	16,6	11	50	150
0:14:04	41	16,6	11	50	150
0:14:05	41	16,6	11	50	150
0:14:06	41	16,6	11	50	150
0:14:07	41	16,6	11	50	150
0:14:08	41	16,6	11	50	150
0:14:09	41	16,6	12	50	150
0:14:10	41	16,7	11	50	150
0:14:11	41	16,7	12	50	150
0:14:12	41	16,7	11	50	150
0:14:13	41	16,7	12	50	150
0:14:14	41	16,7	12	50	150
0:14:15	41	16,7	12	50	150
0:14:16	41	16,7	12	50	150
0:14:17	41	16,8	12	50	150
0:14:18	41	16,8	12	50	150
0:14:19	41	16,8	12	50	150
0:14:20	42	16,8	12	50	150
0:14:21	42	16,8	12	50	150
0:14:22	42	16,9	11	50	150
0:14:23	42	16,9	11	50	150
0:14:24	42	16,9	10	50	150
0:14:25	42	16,9	10	50	150
0:14:26	42	16,9	9	50	150
0:14:27	42	16,9	7	50	150
0:14:28	42	17,0	7	50	150
0:14:29	42	17,0	10	50	150
0:14:30	42	17,0	11	50	150
0:14:31	42	17,0	11	50	150
0:14:32	42	17,0	9	50	150
0:14:33	42	17,0	9	50	150
0:14:34	42	17,1	9	50	150
0:14:35	42	17,1	9	50	150
0:14:36	42	17,1	10	50	150
0:14:37	42	17,1	8	50	150
0:14:38	42	17,1	5	50	150
0:14:39	42	17,1	4	50	150
0:14:40	42	17,1	4	50	150
0:14:41	42	17,1	4	50	150
0:14:42	42	17,2	6	50	150
0:14:43	42	17,2	7	50	150
0:14:44	42	17,2	7	50	150
0:14:45	42	17,2	7	50	150
0:14:46	42	17,2	7	50	150
0:14:47	42	17,2	6	50	150
0:14:48	42	17,3	7	50	150
0:14:49	42	17,3	6	50	150
0:14:50	42	17,3	6	51	150
0:14:51	42	17,3	8	51	150
0:14:52	42	17,3	9	50	150
0:14:53	42	17,3	10	50	150
0:14:54	42	17,4	9	50	150
0:14:55	42	17,4	8	51	150
0:14:56	42	17,4	9	51	150
0:14:57	42	17,4	10	51	150
0:14:58	42	17,4	10	51	150
0:14:59	42	17,4	10	51	150
0:15:00	42	17,4	10	51	150
0:15:01	42	17,5	11	51	150
0:15:02	42	17,5	11	51	150
0:15:03	42	17,5	10	51	150
0:15:04	42	17,5	11	51	150
0:15:05	42	17,5	10	51	150
0:15:06	42	17,5	11	51	150
0:15:07	42	17,6	11	51	150
0:15:08	42	17,6	10	51	150
0:15:09	43	17,6	11	51	150
0:15:10	43	17,6	12	51	150
0:15:11	43	17,6	10	51	150
0:15:12	43	17,6	9	51	150
0:15:13	43	17,6	9	51	150
0:15:14	43	17,7	11	51	150
0:15:15	43	17,7	11	51	150
0:15:16	43	17,7	12	51	150
0:15:17	43	17,7	12	51	150
0:15:18	43	17,7	12	51	150
0:15:19	43	17,7	12	51	150
0:15:20	43	17,7	10	51	150
0:15:21	43	17,7	9	51	150
0:15:22	43	17,8	9	51	150
0:15:23	43	17,8	9	51	150
0:15:24	43	17,8	10	51	150
0:15:25	43	17,8	10	51	150
0:15:26	43	17,8	10	51	150
0:15:27	43	17,8	9	51	150
0:15:28	43	17,9	8	51	150
0:15:29	43	17,9	7	51	150
0:15:30	43	17,9	9	51	150
0:15:31	43	17,9	10	51	150
0:15:32	43	17,9	7	51	150
0:15:33	43	17,9	8	51	150
0:15:34	43	18,0	9	51	150
0:15:35	43	18,0	9	51	150
0:15:36	43	18,0	6	51	150
0:15:37	43	18,0	4	51	150
0:15:38	43	18,1	4	51	150
0:15:39	43	18,2	5	51	150
0:15:40	43	18,2	9	52	150
0:15:41	43	18,3	8	52	150
0:15:42	43	18,3	9	52	150
0:15:43	43	18,3	10	51	150
0:15:44	43	18,3	9	52	150
0:15:45	43	18,3	7	52	150
0:15:46	43	18,4	7	51	150
0:15:47	43	18,4	7	51	150
0:15:48	43	18,4	8	52	150
0:15:49	43	18,4	10	52	150
0:15:50	43	18,4	11	52	150
0:15:51	43	18,4	11	52	150
0:15:52	43	18,4	11	52	150
0:15:53	43	18,5	12	52	150
0:15:54	43	18,5	12	52	150
0:15:55	43	18,5	12	52	150
0:15:56	43	18,5	12	52	150
0:15:57	43	18,5	12	52	150
0:15:58	43	18,5	12	52	150
0:15:59	44	18,5	12	52	150
0:16:00	44	18,6	12	52	150
0:16:01	44	18,6	11	52	150
0:16:02	44	18,6	10	52	150
0:16:03	44	18,6	11	52	150
0:16:04	44	18,6	11	52	150
0:16:05	44	18,6	12	52	150
0:16:06	44	18,6	11	52	150
0:16:07	44	18,7	11	52	150
0:16:08	44	18,7	12	52	150
0:16:09	44	18,7	12	52	150
0:16:10	44	18,7	11	52	150
0:16:11	44	18,7	11	52	150
0:16:12	44	18,7	11	52	150
0:16:13	44	18,7	10	52	150
0:16:14	44	18,8	10	52	150
0:16:15	44	18,8	8	52	150
0:16:16	44	18,8	10	52	150
0:16:17	44	18,8	11	52	150
0:16:18	44	18,8	10	52	150
0:16:19	44	18,9	10	52	150
0:16:20	44	18,9	10	52	150
0:16:21	44	18,9	11	52	150
0:16:22	44	18,9	12	52	150
0:16:23	44	18,9	12	52	150
0:16:24	44	18,9	12	53	150
0:16:25	44	19,0	12	52	150
0:16:26	44	19,0	12	52	150
0:16:27	44	19,0	12	52	150
0:16:28	44	19,0	12	52	150
0:16:29	44	19,0	12	53	150
0:16:30	44	19,0	12	52	150
0:16:31	44	19,0	12	52	150
0:16:32	44	19,1	12	52	150
0:16:33	44	19,1	12	53	150
0:16:34	44	19,1	12	53	150
0:16:35	44	19,1	12	53	150
0:16:36	44	19,1	12	53	150
0:16:37	44	19,1	11	53	150
0:16:38	44	19,1	11	53	150
0:16:39	44	19,2	12	53	150
0:16:40	44	19,2	12	53	150
0:16:41	44	19,2	12	53	150
0:16:42	44	19,2	11	53	150
0:16:43	44	19,2	12	53	150
0:16:44	44	19,2	12	53	150
0:16:45	44	19,3	12	53	150
0:16:46	44	19,3	12	53	150
0:16:47	44	19,3	12	53	150
0:16:48	44	19,3	12	53	150
0:16:49	44	19,5	12	53	150
0:16:50	44	19,6	12	53	150
0:16:51	45	19,6	12	53	150
0:16:52	45	19,7	12	53	150
0:16:53	45	19,7	12	53	150
0:16:54	45	19,7	12	53	150
0:16:55	45	19,7	12	53	150
0:16:56	45	19,7	11	53	150
0:16:57	45	19,7	11	53	150
0:16:58	45	19,8	12	53	150
0:16:59	45	19,8	10	53	150
0:17:00	45	19,8	11	53	150
0:17:01	45	19,8	12	53	150
0:17:02	45	19,8	11	53	150
0:17:03	45	19,8	11	53	150
0:17:04	45	19,8	12	54	150
0:17:05	45	19,9	11	53	150
0:17:06	45	19,9	12	53	150
0:17:07	45	19,9	12	53	150
0:17:08	45	19,9	12	53	150
0:17:09	45	19,9	12	53	150
0:17:10	45	19,9	12	53	150
0:17:11	45	19,9	12	54	150
0:17:12	45	20,0	12	54	150
0:17:13	45	20,0	11	53	150
0:17:14	45	20,0	11	54	150
0:17:15	45	20,0	12	54	150
0:17:16	45	20,0	12	54	150
0:17:17	45	20,0	12	54	150
0:17:18	45	20,0	12	54	150
0:17:19	45	20,1	12	54	150
0:17:20	45	20,1	12	53	150
0:17:21	45	20,1	12	54	150
0:17:22	45	20,1	12	54	150
0:17:23	45	20,1	12	54	150
0:17:24	45	20,1	12	54	150
0:17:25	45	20,2	12	54	150
0:17:26	45	20,2	12	54	150
0:17:27	45	20,2	12	54	150
0:17:28	45	20,2	12	54	150
0:17:29	45	20,2	12	54	150
0:17:30	45	20,2	12	54	150
0:17:31	45	20,3	12	54	150
0:17:32	45	20,3	12	54	150
0:17:33	45	20,3	12	54	150
0:17:34	45	20,3	12	54	150
0:17:35	45	20,3	12	54	150
0:17:36	45	20,3	12	54	150
0:17:37	45	20,4	12	54	150
0:17:38	45	20,4	12	54	150
0:17:39	45	20,4	12	54	150
0:17:40	46	20,4	12	54	150
0:17:41	45	20,4	10	54	150
0:17:42	46	20,4	10	54	150
0:17:43	46	20,4	10	54	150
0:17:44	46	20,5	11	54	150
0:17:45	46	20,5	12	54	150
0:17:46	46	20,5	12	54	150
0:17:47	46	20,5	12	54	150
0:17:48	46	20,5	12	54	150
0:17:49	46	20,5	12	54	150
0:17:50	46	20,5	12	54	150
0:17:51	46	20,6	12	54	150
0:17:52	46	20,6	12	54	150
0:17:53	46	20,6	12	54	150
0:17:54	46	20,6	12	54	150
0:17:55	46	20,6	12	54	150
0:17:56	46	20,6	12	54	150
0:17:57	46	20,7	12	54	150
0:17:58	46	20,7	12	54	150
0:17:59	46	20,7	12	54	150
0:18:00	46	20,7	12	54	150
0:18:01	46	20,7	12	54	150
0:18:02	46	20,7	11	54	150
0:18:03	46	20,7	11	54	150
0:18:04	46	20,8	11	54	150
0:18:05	46	20,8	10	54	150
0:18:06	46	20,8	10	54	150
0:18:07	46	20,8	10	55	150
0:18:08	46	20,8	10	54	150
0:18:09	46	20,8	11	55	150
0:18:10	46	20,8	11	55	150
0:18:11	46	20,9	12	55	150
0:18:12	46	20,9	12	55	150
0:18:13	46	20,9	12	54	150
0:18:14	46	20,9	12	55	150
0:18:15	46	20,9	12	55	150
0:18:16	46	20,9	12	55	150
0:18:17	46	21,0	12	55	150
0:18:18	46	21,0	12	55	150
0:18:19	46	21,0	12	55	150
0:18:20	46	21,0	11	55	150
0:18:21	46	21,0	12	55	150
0:18:22	46	21,0	12	55	150
0:18:23	46	21,0	12	55	150
0:18:24	46	21,1	11	55	150
0:18:25	46	21,2	12	55	150
0:18:26	46	21,2	10	55	150
0:18:27	46	21,2	11	55	150
0:18:28	46	21,2	11	55	150
0:18:29	46	21,3	11	55	150
0:18:30	46	21,3	12	55	150
0:18:31	46	21,3	11	55	150
0:18:32	47	21,3	11	55	150
0:18:33	47	21,3	11	55	150
0:18:34	47	21,3	11	55	150
0:18:35	47	21,4	9	55	150
0:18:36	47	21,4	10	55	150
0:18:37	47	21,4	11	55	150
0:18:38	47	21,4	10	55	150
0:18:39	47	21,4	11	55	150
0:18:40	47	21,4	12	55	150
0:18:41	47	21,4	12	55	150
0:18:42	47	21,5	12	55	150
0:18:43	47	21,5	12	55	150
0:18:44	47	21,5	11	55	150
0:18:45	47	21,5	11	55	150
0:18:46	47	21,5	12	55	150
0:18:47	47	21,5	12	55	150
0:18:48	47	21,6	12	55	150
0:18:49	47	21,6	12	55	150
0:18:50	47	21,6	12	55	150
0:18:51	47	21,6	12	55	150
0:18:52	47	21,6	12	55	150
0:18:53	47	21,6	11	55	150
0:18:54	47	21,6	11	55	150
0:18:55	47	21,7	11	55	150
0:18:56	47	21,7	11	55	150
0:18:57	47	21,7	12	55	150
0:18:58	47	21,7	12	56	150
0:18:59	47	21,7	12	55	150
0:19:00	47	21,8	12	56	150
0:19:01	47	21,8	12	56	150
0:19:02	47	21,8	12	56	150
0:19:03	47	21,8	12	55	150
0:19:04	47	21,8	11	56	150
0:19:05	47	21,8	12	56	150
0:19:06	47	21,9	11	56	150
0:19:07	47	21,9	11	56	150
0:19:08	47	21,9	12	56	150
0:19:09	47	21,9	11	56	150
0:19:10	47	22,2	11	56	150
0:19:11	47	22,3	11	56	150
0:19:12	47	22,3	11	56	150
0:19:13	47	22,4	12	56	150
0:19:14	47	22,4	12	56	150
0:19:15	47	22,4	12	56	150
0:19:16	47	22,4	12	56	150
0:19:17	47	22,4	11	56	150
0:19:18	47	22,4	11	56	150
0:19:19	47	22,5	11	56	150
0:19:20	47	22,5	12	56	150
0:19:21	47	22,5	12	56	150
0:19:22	47	22,5	12	56	150
0:19:23	47	22,5	11	56	150
0:19:24	48	22,5	11	56	150
0:19:25	48	22,5	11	56	150
0:19:26	48	22,6	11	56	150
0:19:27	48	22,6	11	56	150
0:19:28	48	22,6	11	56	150
0:19:29	48	22,6	11	56	150
0:19:30	48	22,6	11	56	150
0:19:31	48	22,6	11	56	150
0:19:32	48	22,7	12	56	150
0:19:33	48	22,7	11	56	150
0:19:34	48	22,7	12	56	150
0:19:35	48	22,7	12	56	150
0:19:36	48	22,7	12	56	150
0:19:37	48	22,8	12	56	150
0:19:38	48	22,8	12	56	150
0:19:39	48	22,8	12	57	150
0:19:40	48	22,8	12	56	150
0:19:41	48	22,8	12	56	150
0:19:42	48	22,8	12	57	150
0:19:43	48	22,9	12	57	150
0:19:44	48	22,9	12	57	150
0:19:45	48	22,9	12	56	150
0:19:46	48	22,9	11	57	150
0:19:47	48	22,9	11	57	150
0:19:48	48	22,9	12	57	150
0:19:49	48	22,9	12	56	150
0:19:50	48	23,0	12	57	150
0:19:51	48	23,0	12	56	150
0:19:52	48	23,0	12	56	150
0:19:53	48	23,0	11	57	150
0:19:54	48	23,0	11	57	150
0:19:55	48	23,0	11	57	150
0:19:56	48	23,0	10	57	150
0:19:57	48	23,1	11	57	150
0:19:58	48	23,1	11	57	150
0:19:59	48	23,1	12	57	150
0:20:00	48	23,1	11	57	150
0:20:01	48	23,1	11	57	150
0:20:02	48	23,1	11	57	150
0:20:03	48	23,2	12	57	150
0:20:04	48	23,2	12	57	150
0:20:05	48	23,2	11	57	150
0:20:06	48	23,2	11	57	150
0:20:07	48	23,2	11	57	150
0:20:08	48	23,2	11	57	150
0:20:09	48	23,2	11	57	150
0:20:10	48	23,3	11	57	150
0:20:11	48	23,3	11	57	150
0:20:12	48	23,3	11	57	150
0:20:13	48	23,3	11	57	150
0:20:14	48	23,3	11	57	150
0:20:15	49	23,3	11	57	150
0:20:16	49	23,3	11	57	150
0:20:17	49	23,4	11	57	150
0:20:18	49	23,4	10	57	150
0:20:19	49	23,4	11	57	150
0:20:20	49	23,4	11	57	150
0:20:21	49	23,4	11	57	150
0:20:22	49	23,4	11	57	150
0:20:23	49	23,4	10	57	150
0:20:24	49	23,5	11	57	150
0:20:25	49	23,5	11	57	150
0:20:26	49	23,5	11	57	150
0:20:27	49	23,5	12	57	150
0:20:28	49	23,5	12	57	150
0:20:29	49	23,5	11	57	150
0:20:30	49	23,6	12	57	150
0:20:31	49	23,6	12	57	150
0:20:32	49	23,6	12	57	150
0:20:33	49	23,6	11	57	150
0:20:34	49	23,6	11	57	150
0:20:35	49	23,6	12	57	150
0:20:36	49	23,6	12	57	150
0:20:37	49	23,7	12	58	150
0:20:38	49	23,7	11	58	150
0:20:39	49	23,7	11	58	150
0:20:40	49	23,7	10	58	150
0:20:41	49	23,7	10	58	150
0:20:42	49	23,7	9	58	150
0:20:43	49	23,8	10	58	150
0:20:44	49	23,8	9	58	150
0:20:45	49	23,8	8	58	150
0:20:46	49	23,8	9	58	150
0:20:47	49	23,8	10	58	150
0:20:48	49	23,8	10	58	150
0:20:49	49	23,9	10	58	150
0:20:50	49	23,9	11	58	150
0:20:51	49	23,9	11	58	150
0:20:52	49	23,9	11	58	150
0:20:53	49	23,9	11	58	150
0:20:54	49	24,0	10	58	150
0:20:55	49	24,0	11	58	150
0:20:56	49	24,0	11	58	150
0:20:57	49	24,0	11	58	150
0:20:58	49	24,0	11	58	150
0:20:59	49	24,0	11	58	150
0:21:00	49	24,1	11	58	150
0:21:01	49	24,1	11	58	150
0:21:02	49	24,1	11	58	150
0:21:03	49	24,1	12	58	150
0:21:04	49	24,1	12	58	150
0:21:05	49	24,1	12	58	150
0:21:06	49	24,2	12	58	150
0:21:07	50	24,2	12	58	150
0:21:08	50	24,2	11	58	150
0:21:09	50	24,2	11	58	150
0:21:10	50	24,2	11	58	150
0:21:11	50	24,2	11	58	150
0:21:12	50	24,3	11	58	150
0:21:13	50	24,3	12	58	150
0:21:14	50	24,3	11	58	150
0:21:15	50	24,3	11	58	150
0:21:16	50	24,3	11	58	150
0:21:17	50	24,3	11	58	150
0:21:18	50	24,4	10	58	150
0:21:19	50	24,4	11	59	150
0:21:20	50	24,4	10	58	150
0:21:21	50	24,4	11	59	150
0:21:22	50	24,4	11	58	150
0:21:23	50	24,4	10	58	150
0:21:24	50	24,4	10	59	150
0:21:25	50	24,5	10	59	150
0:21:26	50	24,5	10	58	150
0:21:27	50	24,5	10	59	150
0:21:28	50	24,5	11	59	150
0:21:29	50	24,5	9	59	150
0:21:30	50	24,6	9	59	150
0:21:31	50	24,6	9	59	150
0:21:32	50	24,6	9	59	150
0:21:33	50	24,6	10	59	150
0:21:34	50	24,6	10	59	150
0:21:35	50	24,6	10	59	150
0:21:36	50	24,7	10	59	150
0:21:37	50	24,7	10	59	150
0:21:38	50	24,7	9	59	150
0:21:39	50	24,7	8	59	150
0:21:40	50	24,7	7	59	150
0:21:41	50	24,7	7	59	150
0:21:42	50	24,8	7	59	150
0:21:43	50	24,8	7	59	150
0:21:44	50	24,8	7	59	150
0:21:45	50	24,8	6	59	150
0:21:46	50	24,8	6	59	150
0:21:47	50	24,8	7	59	150
0:21:48	50	24,9	7	59	150
0:21:49	50	24,9	7	59	150
0:21:50	50	24,9	7	59	150
0:21:51	50	24,9	8	59	150
0:21:52	50	24,9	7	59	150
0:21:53	50	24,9	8	59	150
0:21:54	50	25,0	7	59	150
0:21:55	50	25,0	7	59	150
0:21:56	50	25,0	8	59	150
0:21:57	50	25,0	8	59	150
0:21:58	50	25,0	8	59	150
0:21:59	51	25,0	8	59	150
0:22:00	51	25,1	8	59	150
0:22:01	51	25,1	8	59	150
0:22:02	51	25,1	9	59	150
0:22:03	51	25,1	10	59	150
0:22:04	51	25,2	11	59	150
0:22:05	51	25,2	11	59	150
0:22:06	51	25,2	12	59	150
0:22:07	51	25,2	11	59	150
0:22:08	51	25,2	12	59	150
0:22:09	51	25,2	11	60	150
0:22:10	51	25,3	11	59	150
0:22:11	51	25,3	11	60	150
0:22:12	51	25,3	11	60	150
0:22:13	51	25,3	11	60	150
0:22:14	51	25,3	11	60	150
0:22:15	51	25,3	11	60	150
0:22:16	51	25,4	11	60	150
0:22:17	51	25,5	11	60	150
0:22:18	51	25,7	11	60	150
0:22:19	51	25,8	11	60	150
0:22:20	51	25,8	12	60	150
0:22:21	51	25,9	11	60	150
0:22:22	51	25,9	11	60	150
0:22:23	51	25,9	12	60	150
0:22:24	51	25,9	11	60	150
0:22:25	51	25,9	12	60	150
0:22:26	51	26,0	12	60	150
0:22:27	51	26,0	11	60	150
0:22:28	51	26,0	11	60	150
0:22:29	51	26,0	12	60	150
0:22:30	51	26,0	11	60	150
0:22:31	51	26,0	11	60	150
0:22:32	51	26,0	11	60	150
0:22:33	51	26,1	12	60	150
0:22:34	51	26,1	12	60	150
0:22:35	51	26,1	12	60	150
0:22:36	51	26,1	12	60	150
0:22:37	51	26,1	12	60	150
0:22:38	51	26,2	12	60	150
0:22:39	51	26,2	12	60	150
0:22:40	51	26,2	12	60	150
0:22:41	51	26,2	12	60	150
0:22:42	51	26,2	7	60	150
0:22:43	51	26,3	4	60	150
0:22:44	51	26,3	8	60	150
0:22:45	51	26,3	9	60	150
0:22:46	51	26,3	10	60	150
0:22:47	51	26,4	10	61	150
0:22:48	51	26,4	11	61	150
0:22:49	52	26,4	11	61	150
0:22:50	52	26,4	12	60	150
0:22:51	52	26,4	12	61	150
0:22:52	52	26,4	12	61	150
0:22:53	52	26,5	11	61	150
0:22:54	52	26,5	12	60	150
0:22:55	52	26,5	9	60	150
0:22:56	52	26,5	7	61	150
0:22:57	52	26,5	9	61	150
0:22:58	52	26,5	10	61	150
0:22:59	52	26,5	8	61	150
0:23:00	52	26,6	5	61	150
0:23:01	52	26,6	3	61	150
0:23:02	52	26,6	3	61	150
0:23:03	52	26,6	2	61	150
0:23:04	52	26,6	2	61	150
0:23:05	52	26,6	2	61	150
0:23:06	52	26,7	2	61	150
0:23:07	52	26,7	2	61	150
0:23:08	52	26,7	2	61	150
0:23:09	52	26,7	2	61	150
0:23:10	52	26,7	2	61	150
0:23:11	52	26,7	2	61	150
0:23:12	52	26,7	2	61	150
0:23:13	52	26,8	2	61	150
0:23:14	52	26,8	2	61	150
0:23:15	52	26,8	2	61	150
0:23:16	52	26,8	2	61	150
0:23:17	52	26,8	2	61	150
0:23:18	52	26,8	2	61	150
0:23:19	52	26,9	2	61	150
0:23:20	52	26,9	2	61	150
0:23:21	52	26,9	2	61	150
0:23:22	52	26,9	2	61	150
0:23:23	52	26,9	2	61	150
0:23:24	52	26,9	2	61	150
0:23:25	52	26,9	2	61	150
0:23:26	52	27,0	2	61	150
0:23:27	52	27,0	2	61	150
0:23:28	52	27,0	2	61	150
0:23:29	52	27,0	2	61	150
0:23:30	52	27,0	2	61	150
0:23:31	52	27,0	2	61	150
0:23:32	52	27,1	2	61	150
0:23:33	52	27,1	2	61	150
0:23:34	52	27,1	2	61	150
0:23:35	52	27,1	2	61	150
0:23:36	52	27,1	2	61	150
0:23:37	52	27,1	2	61	150
0:23:38	52	27,2	2	61	150
0:23:39	52	27,2	2	61	150
0:23:40	53	27,2	2	61	150
0:23:41	53	27,2	2	61	150
0:23:42	53	27,2	2	61	150
0:23:43	53	27,2	3	61	150
0:23:44	53	27,3	3	61	150
0:23:45	53	27,3	2	61	150
0:23:46	53	27,3	2	61	150
0:23:47	53	27,3	2	62	150
0:23:48	53	27,3	2	62	150
0:23:49	53	27,3	2	62	150
0:23:50	53	27,4	2	62	150
0:23:51	53	27,4	2	62	150
0:23:52	53	27,4	2	62	150
0:23:53	53	27,4	2	61	150
0:23:54	53	27,4	4	61	150
0:23:55	53	27,4	4	62	150
0:23:56	53	27,5	4	62	150
0:23:57	53	27,5	5	62	150
0:23:58	53	27,5	5	62	150
0:23:59	53	27,5	5	62	150
0:24:00	53	27,5	5	61	150
0:24:01	53	27,5	5	62	150
0:24:02	53	27,6	6	62	150
0:24:03	53	27,6	7	62	150
0:24:04	53	27,6	7	62	150
0:24:05	53	27,6	6	62	150
0:24:06	53	27,6	5	62	150
0:24:07	53	27,6	4	62	150
0:24:08	53	27,7	3	62	150
0:24:09	53	27,7	3	62	150
0:24:10	53	27,7	3	62	150
0:24:11	53	27,7	2	62	150
0:24:12	53	27,7	2	62	150
0:24:13	53	27,7	2	62	150
0:24:14	53	27,7	2	62	150
0:24:15	53	27,8	2	62	150
0:24:16	53	27,8	2	62	150
0:24:17	53	27,8	2	62	150
0:24:18	53	27,8	2	62	150
0:24:19	53	27,8	2	62	150
0:24:20	53	27,8	2	62	150
0:24:21	53	27,9	2	62	150
0:24:22	53	27,9	2	62	150
0:24:23	53	27,9	2	62	150
0:24:24	53	27,9	2	62	150
0:24:25	53	27,9	2	62	150
0:24:26	53	27,9	2	62	150
0:24:27	53	28,0	2	62	150
0:24:28	53	28,0	2	62	150
0:24:29	53	28,0	2	62	150
0:24:30	53	28,0	2	62	150
0:24:31	53	28,0	2	62	150
0:24:32	54	28,0	2	62	150
0:24:33	54	28,1	2	62	150
0:24:34	54	28,1	2	62	150
0:24:35	54	28,1	2	62	150
0:24:36	54	28,1	2	62	150
0:24:37	54	28,1	2	63	150
0:24:38	54	28,1	2	62	150
0:24:39	54	28,2	2	62	150
0:24:40	54	28,2	2	63	150
0:24:41	54	28,2	2	63	150
0:24:42	54	28,2	2	62	150
0:24:43	54	28,2	2	63	150
0:24:44	54	28,2	2	63	150
0:24:45	54	28,3	5	63	150
0:24:46	54	28,3	4	63	150
0:24:47	54	28,3	3	62	150
0:24:48	54	28,3	2	63	150
0:24:49	54	28,3	2	63	150
0:24:50	54	28,3	2	63	150
0:24:51	54	28,3	2	63	150
0:24:52	54	28,4	2	63	150
0:24:53	54	28,4	2	63	150
0:24:54	54	28,4	2	63	150
0:24:55	54	28,4	2	62	150
0:24:56	54	28,4	2	63	150
0:24:57	54	28,4	2	62	150
0:24:58	54	28,5	2	63	150
0:24:59	54	28,5	2	63	150
0:25:00	54	28,5	2	63	150
0:25:01	54	28,5	2	63	150
0:25:02	54	28,6	2	63	150
0:25:03	54	28,6	2	63	150
0:25:04	54	28,6	3	63	150
0:25:05	54	28,6	5	63	150
0:25:06	54	28,6	5	63	150
0:25:07	54	28,7	6	63	150
0:25:08	54	28,7	7	63	150
0:25:09	54	28,7	8	63	150
0:25:10	54	28,7	9	63	150
0:25:11	54	28,7	9	63	150
0:25:12	54	28,7	9	63	150
0:25:13	54	28,8	10	63	150
0:25:14	54	28,8	9	63	150
0:25:15	54	28,8	6	63	150
0:25:16	54	28,8	7	63	150
0:25:17	54	28,8	7	63	150
0:25:18	54	28,8	7	63	150
0:25:19	54	28,9	7	63	150
0:25:20	54	28,9	6	63	150
0:25:21	54	28,9	5	63	150
0:25:22	54	28,9	4	63	150
0:25:23	54	28,9	3	63	150
0:25:24	55	29,0	3	64	150
0:25:25	55	29,0	2	64	150
0:25:26	55	29,0	2	64	150
0:25:27	55	29,0	2	64	150
0:25:28	55	29,0	2	64	150
0:25:29	55	29,1	2	64	150
0:25:30	55	29,1	2	64	150
0:25:31	55	29,1	2	64	150
0:25:32	55	29,1	2	64	150
0:25:33	55	29,1	2	64	150
0:25:34	55	29,1	2	64	150
0:25:35	55	29,2	2	64	150
0:25:36	55	29,2	2	64	150
0:25:37	55	29,2	2	64	150
0:25:38	55	29,2	2	64	150
0:25:39	55	29,2	2	64	150
0:25:40	55	29,2	2	64	150
0:25:41	55	29,3	2	64	150
0:25:42	55	29,3	2	64	150
0:25:43	55	29,3	2	64	150
0:25:44	55	29,3	2	64	150
0:25:45	55	29,3	2	64	150
0:25:46	55	29,3	2	64	150
