Repository: ProgWizer/parser

File: project-root/data/Data Acquisition/Data Acquisition/2016 year (65)/16-0016.txt (part 1 of 12)
--Test Summary--
Full Path and File Name	
Instrument Name	7322
Instrument Type	Model 7322 Consistometer - Variable Speed
Instrument Serial Number	
Test Start Date	25.05.2016
Test Start Time	10:51:29
Test Stop Date	25.05.2016
Test Stop Time	15:46:32
Test Length	4:55:03
Final Sample Time Offset	4:55:02
Controller Schedule Name	
Sampling Period	1 second
Comments	MPa:25(30), T:40(30), failed


Information	WellID	
Information	Customer	RN-GRP
Information	EngName	Øóòü Êîíñòàíòèí
Information	CementClass	80%G+20%MKU-85
Information	CementMfr	Ñóõîé Ëîã
Information	Additives	0.8%FLOSS-550+0.5%HEC-SA (bwoc)
Information	Density	1560
Information	BHCT	40
Information	BHST	50
Information	FluidLoss	38cc/30min
Information	JobType	Research
Calculated Value	Time_30Bc	N/A
Calculated Value	Time_70Bc	N/A
Initial Temperature (°C)	24 °C
Final Temperature (°C)	40 °C
Initial Pressure (MPa)	0,5 MPa
Final Pressure (MPa)	25,0 MPa
Initial Consistency (Bc)	4 Bc
Final Consistency (Bc)	10 Bc
Initial Wall Temperature (°C)	22 °C
Final Wall Temperature (°C)	39 °C
Initial Motor Speed (RPM)	150 RPM
Final Motor Speed (RPM)	150 RPM
--Data--
Time (HH:MM:SS)	Temperature (°C)	Pressure (MPa)	Consistency (Bc)	Wall Temperature (°C)	Motor Speed (RPM)
0:00:00	24	0,5	4	22	150
0:00:01	24	0,5	4	22	150
0:00:02	24	0,5	4	22	150
0:00:03	24	0,5	3	22	150
0:00:04	24	0,5	3	22	150
0:00:05	24	0,5	3	22	150
0:00:06	24	0,5	4	22	150
0:00:07	24	0,5	4	22	150
0:00:08	24	0,5	4	22	150
0:00:09	24	0,5	4	22	150
0:00:10	24	0,6	4	22	150
0:00:11	24	0,5	4	22	150
0:00:12	24	0,5	4	22	150
0:00:13	24	0,5	4	22	150
0:00:14	24	0,6	4	22	150
0:00:15	24	0,6	4	22	150
0:00:16	24	0,6	4	22	150
0:00:17	24	0,6	4	22	150
0:00:18	24	0,6	3	22	150
0:00:19	24	0,6	3	22	150
0:00:20	24	0,6	4	22	150
0:00:21	24	0,6	4	22	150
0:00:22	24	0,6	4	22	150
0:00:23	24	0,7	4	22	150
0:00:24	24	0,7	5	22	150
0:00:25	24	0,7	5	22	150
0:00:26	24	0,7	5	22	150
0:00:27	24	0,7	4	22	150
0:00:28	24	0,7	4	22	150
0:00:29	24	0,8	3	22	150
0:00:30	24	0,8	2	22	150
0:00:31	24	0,8	2	22	150
0:00:32	24	0,8	2	22	150
0:00:33	24	0,8	3	22	150
0:00:34	24	0,8	2	22	150
0:00:35	24	0,9	2	22	150
0:00:36	24	0,9	2	22	150
0:00:37	24	0,9	2	22	150
0:00:38	24	0,9	2	22	150
0:00:39	24	1,0	2	22	150
0:00:40	24	1,0	4	22	150
0:00:41	24	1,0	4	22	150
0:00:42	24	1,0	3	22	150
0:00:43	24	1,0	3	22	150
0:00:44	24	1,1	3	22	150
0:00:45	24	1,1	3	22	150
0:00:46	24	1,1	3	22	150
0:00:47	24	1,1	2	22	150
0:00:48	24	1,1	3	22	150
0:00:49	24	1,1	2	22	150
0:00:50	24	1,1	2	22	150
0:00:51	24	1,1	2	22	150
0:00:52	24	1,1	2	22	150
0:00:53	24	1,1	2	23	150
0:00:54	24	1,2	2	22	150
0:00:55	24	1,2	2	23	150
0:00:56	24	1,3	2	23	150
0:00:57	24	1,3	2	23	150
0:00:58	24	1,3	2	23	150
0:00:59	24	1,3	2	23	150
0:01:00	24	1,3	2	23	150
0:01:01	24	1,3	2	23	150
0:01:02	24	1,3	2	23	150
0:01:03	24	1,3	2	23	150
0:01:04	24	1,3	2	23	150
0:01:05	24	1,3	2	23	150
0:01:06	24	1,4	2	23	150
0:01:07	24	1,4	2	23	150
0:01:08	24	1,4	2	23	150
0:01:09	24	1,4	2	23	150
0:01:10	24	1,4	2	23	150
0:01:11	24	1,5	2	23	150
0:01:12	24	1,5	2	23	150
0:01:13	24	1,5	2	23	150
0:01:14	24	1,5	2	23	150
0:01:15	24	1,5	2	23	150
0:01:16	24	1,5	2	23	150
0:01:17	24	1,5	2	23	150
0:01:18	24	1,5	2	23	150
0:01:19	24	1,6	2	23	150
0:01:20	24	1,6	2	23	150
0:01:21	24	1,6	2	23	150
0:01:22	24	1,6	2	24	150
0:01:23	24	1,6	3	24	150
0:01:24	24	1,7	2	24	150
0:01:25	24	1,7	2	24	150
0:01:26	24	1,8	2	24	150
0:01:27	24	1,8	2	24	150
0:01:28	24	1,8	2	24	150
0:01:29	24	1,8	2	24	150
0:01:30	24	1,8	2	24	150
0:01:31	24	1,8	2	24	150
0:01:32	24	1,8	2	24	150
0:01:33	24	1,8	2	24	150
0:01:34	24	1,8	2	24	150
0:01:35	24	1,8	2	24	150
0:01:36	24	1,8	2	24	150
0:01:37	24	1,8	4	24	150
0:01:38	24	1,8	5	24	150
0:01:39	24	1,8	5	24	150
0:01:40	24	1,9	4	24	150
0:01:41	24	1,9	4	24	150
0:01:42	24	1,9	4	24	150
0:01:43	24	1,9	4	24	150
0:01:44	24	1,9	3	24	150
0:01:45	24	1,9	3	24	150
0:01:46	24	1,9	3	24	150
0:01:47	24	1,9	4	24	150
0:01:48	24	1,9	4	24	150
0:01:49	24	1,9	5	24	150
0:01:50	24	1,9	4	24	150
0:01:51	24	1,9	3	24	150
0:01:52	24	2,1	4	24	150
0:01:53	24	2,1	5	24	150
0:01:54	24	2,1	6	24	150
0:01:55	24	2,2	7	24	150
0:01:56	24	2,2	7	24	150
0:01:57	24	2,2	7	25	150
0:01:58	24	2,2	7	25	150
0:01:59	24	2,2	8	25	150
0:02:00	24	2,2	6	25	150
0:02:01	24	2,2	6	25	150
0:02:02	24	2,2	7	25	150
0:02:03	24	2,2	7	25	150
0:02:04	24	2,3	7	25	150
0:02:05	24	2,3	8	25	150
0:02:06	24	2,3	7	25	150
0:02:07	24	2,3	8	25	150
0:02:08	24	2,3	8	25	150
0:02:09	24	2,3	9	25	150
0:02:10	24	2,3	9	25	150
0:02:11	24	2,3	9	25	150
0:02:12	24	2,3	8	25	150
0:02:13	24	2,3	7	25	150
0:02:14	24	2,3	8	25	150
0:02:15	24	2,4	9	25	150
0:02:16	24	2,4	8	25	150
0:02:17	24	2,4	8	25	150
0:02:18	24	2,4	7	25	150
0:02:19	24	2,4	6	26	150
0:02:20	24	2,4	6	26	150
0:02:21	24	2,4	7	26	150
0:02:22	24	2,4	7	26	150
0:02:23	24	2,4	7	26	150
0:02:24	24	2,4	7	27	150
0:02:25	24	2,5	6	27	150
0:02:26	24	2,5	7	27	150
0:02:27	24	2,5	8	27	150
0:02:28	24	2,5	9	27	150
0:02:29	24	2,5	8	27	150
0:02:30	24	2,7	8	27	150
0:02:31	24	2,7	8	27	150
0:02:32	24	2,8	7	28	150
0:02:33	24	2,8	7	27	150
0:02:34	24	2,8	8	28	150
0:02:35	24	2,8	7	28	150
0:02:36	24	2,8	7	28	150
0:02:37	24	2,9	6	28	150
0:02:38	24	2,9	6	28	150
0:02:39	24	2,9	7	28	150
0:02:40	24	2,9	7	28	150
0:02:41	24	2,9	9	28	150
0:02:42	24	2,9	8	28	150
0:02:43	24	2,9	8	28	150
0:02:44	24	2,9	7	28	150
0:02:45	24	2,9	9	28	150
0:02:46	24	3,0	10	28	150
0:02:47	24	3,0	10	28	150
0:02:48	24	3,0	9	28	150
0:02:49	24	3,0	10	28	150
0:02:50	24	3,0	8	28	150
0:02:51	24	3,0	5	28	150
0:02:52	24	3,0	5	28	150
0:02:53	24	3,0	6	28	150
0:02:54	24	3,0	5	28	150
0:02:55	24	3,0	6	28	150
0:02:56	24	3,1	7	28	150
0:02:57	24	3,1	6	28	150
0:02:58	24	3,1	6	29	150
0:02:59	24	3,1	5	28	150
0:03:00	24	3,1	5	28	150
0:03:01	24	3,1	4	28	150
0:03:02	24	3,1	4	29	150
0:03:03	24	3,1	3	28	150
0:03:04	24	3,1	3	29	150
0:03:05	24	3,1	3	29	150
0:03:06	24	3,2	3	29	150
0:03:07	24	3,2	4	29	150
0:03:08	24	3,2	4	28	150
0:03:09	24	3,2	4	29	150
0:03:10	24	3,2	3	29	150
0:03:11	24	3,2	5	29	150
0:03:12	24	3,2	4	29	150
0:03:13	24	3,2	4	29	150
0:03:14	24	3,2	5	29	150
0:03:15	24	3,2	5	29	150
0:03:16	24	3,3	4	29	150
0:03:17	24	3,3	5	29	150
0:03:18	24	3,3	4	29	150
0:03:19	24	3,3	5	29	150
0:03:20	24	3,3	4	29	150
0:03:21	24	3,3	4	29	150
0:03:22	24	3,3	4	29	150
0:03:23	24	3,3	4	29	150
0:03:24	24	3,3	4	29	150
0:03:25	24	3,3	5	29	150
0:03:26	24	3,3	4	29	150
0:03:27	24	3,4	5	29	150
0:03:28	24	3,4	4	29	150
0:03:29	24	3,4	4	29	150
0:03:30	24	3,4	5	29	150
0:03:31	24	3,4	5	29	150
0:03:32	24	3,4	4	29	150
0:03:33	24	3,4	5	29	150
0:03:34	24	3,4	6	29	150
0:03:35	24	3,4	5	29	150
0:03:36	24	3,4	5	29	150
0:03:37	24	3,4	5	29	150
0:03:38	24	3,4	5	29	150
0:03:39	24	3,4	6	29	150
0:03:40	24	3,5	6	29	150
0:03:41	24	3,5	6	29	150
0:03:42	24	3,5	6	29	150
0:03:43	24	3,5	6	29	150
0:03:44	24	3,5	6	29	150
0:03:45	24	3,5	6	29	150
0:03:46	24	3,5	4	29	150
0:03:47	24	3,6	5	29	150
0:03:48	24	3,6	5	30	150
0:03:49	24	3,6	5	30	150
0:03:50	24	3,8	5	30	150
0:03:51	24	3,9	5	30	150
0:03:52	24	3,9	4	30	150
0:03:53	24	4,0	4	30	150
0:03:54	24	4,0	5	30	150
0:03:55	24	4,0	4	30	150
0:03:56	24	4,0	4	30	150
0:03:57	24	4,0	5	30	150
0:03:58	24	4,0	4	30	150
0:03:59	24	4,0	5	30	150
0:04:00	25	4,0	5	30	150
0:04:01	25	4,0	5	30	150
0:04:02	25	4,0	5	30	150
0:04:03	25	4,0	5	30	150
0:04:04	25	4,0	5	30	150
0:04:05	25	4,0	5	30	150
0:04:06	25	4,0	5	30	150
0:04:07	25	4,0	4	30	150
0:04:08	25	4,1	3	30	150
0:04:09	25	4,1	3	30	150
0:04:10	25	4,1	2	30	150
0:04:11	25	4,1	2	30	150
0:04:12	25	4,1	3	30	150
0:04:13	25	4,1	2	30	150
0:04:14	25	4,1	3	30	150
0:04:15	25	4,1	2	30	150
0:04:16	25	4,1	2	30	150
0:04:17	25	4,1	2	30	150
0:04:18	25	4,1	2	30	150
0:04:19	25	4,1	2	30	150
0:04:20	25	4,1	2	30	150
0:04:21	25	4,1	2	30	150
0:04:22	25	4,1	2	30	150
0:04:23	25	4,1	2	30	150
0:04:24	25	4,1	2	30	150
0:04:25	25	4,1	2	30	150
0:04:26	25	4,1	2	30	150
0:04:27	25	4,1	3	30	150
0:04:28	25	4,2	2	30	150
0:04:29	25	4,2	2	30	150
0:04:30	25	4,2	2	30	150
0:04:31	25	4,2	2	30	150
0:04:32	25	4,2	2	30	150
0:04:33	25	4,2	3	30	150
0:04:34	25	4,2	3	30	150
0:04:35	25	4,2	3	30	150
0:04:36	25	4,2	3	30	150
0:04:37	25	4,2	3	30	150
0:04:38	25	4,2	3	30	150
0:04:39	25	4,2	3	30	150
0:04:40	25	4,3	4	30	150
0:04:41	25	4,5	3	30	150
0:04:42	25	4,6	4	30	150
0:04:43	25	4,6	3	30	150
0:04:44	25	4,6	4	30	150
0:04:45	25	4,6	4	30	150
0:04:46	25	4,6	3	30	150
0:04:47	25	4,6	3	30	150
0:04:48	25	4,6	3	30	150
0:04:49	25	4,6	3	30	150
0:04:50	25	4,6	4	30	150
0:04:51	25	4,6	4	30	150
0:04:52	25	4,6	3	30	150
0:04:53	25	4,6	3	30	150
0:04:54	25	4,6	3	30	150
0:04:55	25	4,6	3	30	150
0:04:56	25	4,6	2	30	150
0:04:57	25	4,7	3	30	150
0:04:58	25	4,7	3	30	150
0:04:59	25	4,7	3	30	150
0:05:00	25	4,7	3	30	150
0:05:01	25	4,7	3	30	150
0:05:02	25	4,7	3	30	150
0:05:03	25	4,7	3	30	150
0:05:04	25	4,7	3	30	150
0:05:05	25	4,7	3	30	150
0:05:06	25	4,7	3	30	150
0:05:07	25	4,7	3	30	150
0:05:08	25	4,7	2	30	150
0:05:09	25	4,7	3	30	150
0:05:10	25	4,7	3	30	150
0:05:11	25	4,7	3	30	150
0:05:12	25	4,7	3	30	150
0:05:13	25	4,7	3	30	150
0:05:14	25	4,7	3	30	150
0:05:15	25	4,7	3	30	150
0:05:16	25	4,7	3	30	150
0:05:17	25	4,8	3	30	150
0:05:18	25	4,8	3	30	150
0:05:19	25	4,8	2	30	150
0:05:20	25	4,8	3	30	150
0:05:21	25	4,9	3	30	150
0:05:22	25	5,1	3	30	150
0:05:23	25	5,1	3	30	150
0:05:24	25	5,2	3	30	150
0:05:25	25	5,2	3	30	150
0:05:26	25	5,2	3	30	150
0:05:27	25	5,2	3	30	150
0:05:28	26	5,2	3	30	150
0:05:29	26	5,2	3	30	150
0:05:30	26	5,2	4	30	150
0:05:31	26	5,2	5	30	150
0:05:32	26	5,2	4	30	150
0:05:33	26	5,2	4	30	150
0:05:34	26	5,2	4	30	150
0:05:35	26	5,2	4	30	150
0:05:36	26	5,2	4	30	150
0:05:37	26	5,2	5	30	150
0:05:38	26	5,2	6	30	150
0:05:39	26	5,2	6	30	150
0:05:40	26	5,2	6	30	150
0:05:41	26	5,3	6	30	150
0:05:42	26	5,3	6	30	150
0:05:43	26	5,3	6	30	150
0:05:44	26	5,3	5	30	150
0:05:45	26	5,3	6	30	150
0:05:46	26	5,3	4	30	150
0:05:47	26	5,3	3	31	150
0:05:48	26	5,3	4	30	150
0:05:49	26	5,3	3	31	150
0:05:50	26	5,3	3	30	150
0:05:51	26	5,3	3	30	150
0:05:52	26	5,3	3	30	150
0:05:53	26	5,3	3	30	150
0:05:54	26	5,3	3	30	150
0:05:55	26	5,3	3	30	150
0:05:56	26	5,3	3	31	150
0:05:57	26	5,3	3	31	150
0:05:58	26	5,3	3	30	150
0:05:59	26	5,3	3	30	150
0:06:00	26	5,3	4	31	150
0:06:01	26	5,3	3	31	150
0:06:02	26	5,3	3	30	150
0:06:03	26	5,3	3	31	150
0:06:04	26	5,5	3	31	150
0:06:05	26	5,6	3	31	150
0:06:06	26	5,7	3	31	150
0:06:07	26	5,7	3	31	150
0:06:08	26	5,7	3	31	150
0:06:09	26	5,7	3	31	150
0:06:10	26	5,7	3	31	150
0:06:11	26	5,7	3	31	150
0:06:12	26	5,7	3	31	150
0:06:13	26	5,7	2	31	150
0:06:14	26	5,7	2	31	150
0:06:15	26	5,7	2	31	150
0:06:16	26	5,7	4	31	150
0:06:17	26	5,7	5	31	150
0:06:18	26	5,7	4	31	150
0:06:19	26	5,7	5	31	150
0:06:20	26	5,7	5	31	150
0:06:21	26	5,7	5	31	150
0:06:22	26	5,7	4	31	150
0:06:23	26	5,7	5	31	150
0:06:24	26	5,8	5	31	150
0:06:25	26	5,8	5	31	150
0:06:26	26	5,8	4	31	150
0:06:27	26	5,8	5	31	150
0:06:28	26	5,8	6	31	150
0:06:29	26	5,8	5	31	150
0:06:30	26	5,8	6	31	150
0:06:31	26	5,8	6	31	150
0:06:32	26	5,8	5	31	150
0:06:33	26	5,8	6	31	150
0:06:34	26	5,8	5	31	150
0:06:35	26	6,1	6	31	150
0:06:36	26	6,2	5	31	150
0:06:37	26	6,2	6	31	150
0:06:38	26	6,2	6	31	150
0:06:39	26	6,2	6	31	150
0:06:40	26	6,2	6	31	150
0:06:41	26	6,2	7	31	150
0:06:42	26	6,2	7	31	150
0:06:43	26	6,2	6	31	150
0:06:44	26	6,3	5	31	150
0:06:45	26	6,3	4	31	150
0:06:46	26	6,3	4	31	150
0:06:47	26	6,3	4	31	150
0:06:48	26	6,3	3	31	150
0:06:49	26	6,3	3	31	150
0:06:50	26	6,3	3	31	150
0:06:51	26	6,3	4	31	150
0:06:52	26	6,3	4	31	150
0:06:53	26	6,3	5	31	150
0:06:54	26	6,3	4	31	150
0:06:55	26	6,3	4	31	150
0:06:56	26	6,3	5	31	150
0:06:57	27	6,3	4	31	150
0:06:58	27	6,3	4	31	150
0:06:59	27	6,3	4	31	150
0:07:00	27	6,3	5	31	150
0:07:01	27	6,3	4	31	150
0:07:02	27	6,3	4	31	150
0:07:03	27	6,3	4	31	150
0:07:04	27	6,3	4	31	150
0:07:05	27	6,4	5	31	150
0:07:06	27	6,4	6	31	150
0:07:07	27	6,4	5	31	150
0:07:08	27	6,4	5	31	150
0:07:09	27	6,4	5	31	150
0:07:10	27	6,4	4	31	150
0:07:11	27	6,4	4	31	150
0:07:12	27	6,4	5	31	150
0:07:13	27	6,4	5	31	150
0:07:14	27	6,4	5	31	150
0:07:15	27	6,4	5	31	150
0:07:16	27	6,4	4	31	150
0:07:17	27	6,4	5	31	150
0:07:18	27	6,4	5	31	150
0:07:19	27	6,4	5	31	150
0:07:20	27	6,4	4	31	150
0:07:21	27	6,5	5	31	150
0:07:22	27	6,5	6	31	150
0:07:23	27	6,5	6	31	150
0:07:24	27	6,5	5	31	150
0:07:25	27	6,5	4	31	150
0:07:26	27	6,5	5	31	150
0:07:27	27	6,7	5	31	150
0:07:28	27	6,9	6	32	150
0:07:29	27	6,9	6	31	150
0:07:30	27	7,0	6	32	150
0:07:31	27	7,0	6	31	150
0:07:32	27	7,0	6	31	150
0:07:33	27	7,0	5	32	150
0:07:34	27	7,0	4	31	150
0:07:35	27	7,0	4	31	150
0:07:36	27	7,0	4	31	150
0:07:37	27	7,0	4	31	150
0:07:38	27	7,0	4	31	150
0:07:39	27	7,0	5	32	150
0:07:40	27	7,0	4	31	150
0:07:41	27	7,0	3	32	150
0:07:42	27	7,0	3	32	150
0:07:43	27	7,0	4	32	150
0:07:44	27	7,0	3	32	150
0:07:45	27	7,1	3	32	150
0:07:46	27	7,1	3	32	150
0:07:47	27	7,1	3	32	150
0:07:48	27	7,1	3	32	150
0:07:49	27	7,1	4	32	150
0:07:50	27	7,1	4	32	150
0:07:51	27	7,1	4	32	150
0:07:52	27	7,1	4	32	150
0:07:53	27	7,1	4	32	150
0:07:54	27	7,1	5	32	150
0:07:55	27	7,1	6	32	150
0:07:56	27	7,1	6	32	150
0:07:57	27	7,1	5	32	150
0:07:58	27	7,1	4	32	150
0:07:59	27	7,1	5	32	150
0:08:00	27	7,1	4	32	150
0:08:01	27	7,1	4	32	150
0:08:02	27	7,1	4	32	150
0:08:03	27	7,1	4	32	150
0:08:04	27	7,1	4	32	150
0:08:05	27	7,1	3	32	150
0:08:06	27	7,1	4	32	150
0:08:07	27	7,2	4	32	150
0:08:08	27	7,2	5	32	150
0:08:09	27	7,2	4	32	150
0:08:10	27	7,2	4	32	150
0:08:11	27	7,2	4	32	150
0:08:12	27	7,2	4	32	150
0:08:13	27	7,2	3	32	150
0:08:14	27	7,2	4	32	150
0:08:15	27	7,2	4	32	150
0:08:16	27	7,2	3	32	150
0:08:17	27	7,2	4	32	150
0:08:18	27	7,2	4	32	150
0:08:19	27	7,2	4	32	150
0:08:20	27	7,3	5	32	150
0:08:21	27	7,3	4	32	150
0:08:22	27	7,3	5	32	150
0:08:23	27	7,4	4	32	150
0:08:24	27	7,5	3	32	150
0:08:25	27	7,6	4	32	150
0:08:26	27	7,6	5	32	150
0:08:27	27	7,7	5	32	150
0:08:28	27	7,7	5	32	150
0:08:29	27	7,7	6	32	150
0:08:30	28	7,7	5	32	150
0:08:31	28	7,7	5	32	150
0:08:32	28	7,7	5	32	150
0:08:33	28	7,7	4	32	150
0:08:34	28	7,7	4	32	150
0:08:35	28	7,7	4	32	150
0:08:36	28	7,7	4	32	150
0:08:37	28	7,7	4	32	150
0:08:38	28	7,7	5	32	150
0:08:39	28	7,7	5	32	150
0:08:40	28	7,7	5	32	150
0:08:41	28	7,7	6	32	150
0:08:42	28	7,7	6	32	150
0:08:43	28	7,7	6	32	150
0:08:44	28	7,7	5	32	150
0:08:45	28	7,7	5	32	150
0:08:46	28	7,7	5	32	150
0:08:47	28	7,7	5	32	150
0:08:48	28	7,8	5	32	150
0:08:49	28	7,8	5	32	150
0:08:50	28	7,8	6	32	150
0:08:51	28	7,8	6	32	150
0:08:52	28	7,8	5	32	150
0:08:53	28	7,8	6	32	150
0:08:54	28	7,8	5	32	150
0:08:55	28	7,8	5	32	150
0:08:56	28	7,8	6	32	150
0:08:57	28	7,8	5	32	150
0:08:58	28	7,8	5	32	150
0:08:59	28	7,8	6	32	150
0:09:00	28	7,8	6	32	150
0:09:01	28	7,8	6	32	150
0:09:02	28	7,8	6	32	150
0:09:03	28	7,9	5	32	150
0:09:04	28	7,9	5	32	150
0:09:05	28	8,0	6	32	150
0:09:06	28	8,0	5	32	150
0:09:07	28	8,0	6	32	150
0:09:08	28	8,0	5	32	150
0:09:09	28	8,0	6	32	150
0:09:10	28	8,0	6	32	150
0:09:11	28	8,0	7	32	150
0:09:12	28	8,0	7	32	150
0:09:13	28	8,0	7	32	150
0:09:14	28	8,0	7	32	150
0:09:15	28	8,0	7	32	150
0:09:16	28	8,0	6	33	150
0:09:17	28	8,0	6	32	150
0:09:18	28	8,0	7	32	150
0:09:19	28	8,3	7	32	150
0:09:20	28	8,4	7	32	150
0:09:21	28	8,5	7	32	150
0:09:22	28	8,5	7	32	150
0:09:23	28	8,5	8	32	150
0:09:24	28	8,5	8	32	150
0:09:25	28	8,5	8	32	150
0:09:26	28	8,5	8	32	150
0:09:27	28	8,5	8	32	150
0:09:28	28	8,5	8	32	150
0:09:29	28	8,5	8	33	150
0:09:30	28	8,5	8	32	150
0:09:31	28	8,5	7	32	150
0:09:32	28	8,5	7	32	150
0:09:33	28	8,6	8	33	150
0:09:34	28	8,6	8	33	150
0:09:35	28	8,6	8	32	150
0:09:36	28	8,6	8	33	150
0:09:37	28	8,6	8	32	150
0:09:38	28	8,6	9	32	150
0:09:39	28	8,6	9	32	150
0:09:40	28	8,6	8	33	150
0:09:41	28	8,6	8	33	150
0:09:42	28	8,6	8	32	150
0:09:43	28	8,6	8	33	150
0:09:44	28	8,6	9	33	150
0:09:45	28	8,6	9	33	150
0:09:46	28	8,6	9	33	150
0:09:47	28	8,6	8	33	150
0:09:48	28	8,6	8	33	150
0:09:49	28	8,6	8	33	150
0:09:50	28	8,6	8	33	150
0:09:51	28	8,6	8	33	150
0:09:52	28	8,6	7	33	150
0:09:53	28	8,6	8	33	150
0:09:54	28	8,7	8	33	150
0:09:55	28	8,7	8	33	150
0:09:56	28	8,7	6	33	150
0:09:57	28	8,7	7	33	150
0:09:58	28	8,7	7	33	150
0:09:59	28	8,7	7	33	150
0:10:00	28	8,7	6	33	150
0:10:01	28	8,7	7	33	150
0:10:02	28	8,7	7	33	150
0:10:03	28	8,7	7	33	150
0:10:04	28	8,7	8	33	150
0:10:05	28	8,7	8	33	150
0:10:06	28	8,7	7	33	150
0:10:07	28	8,7	8	33	150
0:10:08	28	8,7	8	33	150
0:10:09	29	8,7	8	33	150
0:10:10	29	8,8	8	33	150
0:10:11	29	8,8	8	33	150
0:10:12	29	8,8	9	33	150
0:10:13	29	8,8	9	33	150
0:10:14	29	8,8	9	33	150
0:10:15	29	9,0	9	33	150
0:10:16	29	9,1	9	33	150
0:10:17	29	9,2	8	33	150
0:10:18	29	9,2	8	33	150
0:10:19	29	9,2	7	33	150
0:10:20	29	9,2	7	33	150
0:10:21	29	9,2	8	33	150
0:10:22	29	9,2	8	33	150
0:10:23	29	9,3	8	33	150
0:10:24	29	9,3	7	33	150
0:10:25	29	9,3	8	33	150
0:10:26	29	9,3	8	33	150
0:10:27	29	9,3	8	33	150
0:10:28	29	9,3	8	33	150
0:10:29	29	9,3	8	33	150
0:10:30	29	9,3	8	33	150
0:10:31	29	9,3	8	33	150
0:10:32	29	9,3	8	33	150
0:10:33	29	9,3	9	33	150
0:10:34	29	9,3	9	33	150
0:10:35	29	9,3	8	33	150
0:10:36	29	9,3	8	33	150
0:10:37	29	9,3	7	33	150
0:10:38	29	9,3	8	33	150
0:10:39	29	9,3	7	33	150
0:10:40	29	9,3	8	33	150
0:10:41	29	9,3	8	33	150
0:10:42	29	9,4	8	33	150
0:10:43	29	9,4	8	33	150
0:10:44	29	9,4	8	33	150
0:10:45	29	9,4	8	33	150
0:10:46	29	9,4	8	33	150
0:10:47	29	9,4	8	33	150
0:10:48	29	9,4	8	33	150
0:10:49	29	9,4	8	33	150
0:10:50	29	9,4	8	33	150
0:10:51	29	9,4	8	33	150
0:10:52	29	9,4	7	33	150
0:10:53	29	9,4	7	33	150
0:10:54	29	9,4	7	33	150
0:10:55	29	9,4	8	33	150
0:10:56	29	9,4	7	33	150
0:10:57	29	9,4	8	33	150
0:10:58	29	9,4	8	33	150
0:10:59	29	9,4	8	33	150
0:11:00	29	9,4	8	33	150
0:11:01	29	9,5	8	33	150
0:11:02	29	9,5	8	33	150
0:11:03	29	9,5	7	33	150
0:11:04	29	9,5	7	33	150
0:11:05	29	9,5	6	33	150
0:11:06	29	9,6	7	33	150
0:11:07	29	9,6	6	33	150
0:11:08	29	9,6	7	34	150
0:11:09	29	9,6	7	34	150
0:11:10	29	9,6	7	34	150
0:11:11	29	9,6	6	34	150
0:11:12	29	9,6	5	33	150
0:11:13	29	9,6	4	34	150
0:11:14	29	9,8	4	34	150
0:11:15	29	9,9	3	34	150
0:11:16	29	10,0	3	34	150
0:11:17	29	10,0	3	34	150
0:11:18	29	10,0	3	33	150
0:11:19	29	10,0	3	34	150
0:11:20	29	10,0	4	34	150
0:11:21	29	10,0	4	34	150
0:11:22	29	10,1	5	34	150
0:11:23	29	10,1	6	34	150
0:11:24	29	10,1	5	34	150
0:11:25	29	10,1	5	34	150
0:11:26	29	10,1	5	34	150
0:11:27	29	10,1	5	34	150
0:11:28	29	10,1	5	34	150
0:11:29	29	10,1	5	34	150
0:11:30	29	10,1	6	34	150
0:11:31	29	10,1	4	34	150
0:11:32	29	10,1	4	34	150
0:11:33	29	10,1	3	34	150
0:11:34	29	10,1	3	34	150
0:11:35	29	10,1	4	34	150
0:11:36	29	10,2	3	34	150
0:11:37	29	10,2	3	34	150
0:11:38	29	10,2	4	34	150
0:11:39	29	10,2	4	34	150
0:11:40	29	10,2	3	34	150
0:11:41	29	10,2	3	34	150
0:11:42	29	10,2	4	34	150
0:11:43	29	10,2	4	34	150
0:11:44	29	10,2	4	34	150
0:11:45	29	10,2	4	34	150
0:11:46	29	10,2	4	34	150
0:11:47	29	10,2	4	34	150
0:11:48	29	10,3	4	34	150
0:11:49	29	10,3	4	34	150
0:11:50	29	10,3	5	34	150
0:11:51	29	10,3	5	34	150
0:11:52	30	10,3	4	34	150
0:11:53	30	10,3	5	34	150
0:11:54	30	10,3	5	34	150
0:11:55	30	10,3	5	34	150
0:11:56	30	10,3	5	34	150
0:11:57	30	10,3	7	34	150
0:11:58	30	10,3	8	34	150
0:11:59	30	10,3	9	34	150
0:12:00	30	10,3	8	34	150
0:12:01	30	10,3	7	34	150
0:12:02	30	10,3	8	34	150
0:12:03	30	10,3	7	34	150
0:12:04	30	10,3	7	34	150
0:12:05	30	10,3	7	34	150
0:12:06	30	10,3	6	34	150
0:12:07	30	10,3	7	34	150
0:12:08	30	10,4	7	34	150
0:12:09	30	10,4	7	34	150
0:12:10	30	10,4	7	34	150
0:12:11	30	10,5	7	34	150
0:12:12	30	10,5	7	34	150
0:12:13	30	10,5	8	34	150
0:12:14	30	10,5	8	34	150
0:12:15	30	10,5	8	34	150
0:12:16	30	10,5	8	34	150
0:12:17	30	10,5	8	34	150
0:12:18	30	10,5	8	34	150
0:12:19	30	10,5	7	34	150
0:12:20	30	10,5	7	34	150
0:12:21	30	10,5	9	34	150
0:12:22	30	10,5	9	34	150
0:12:23	30	10,6	8	34	150
0:12:24	30	10,8	8	34	150
0:12:25	30	10,9	8	34	150
0:12:26	30	10,9	8	34	150
0:12:27	30	10,9	8	34	150
0:12:28	30	10,9	7	34	150
0:12:29	30	10,9	7	34	150
0:12:30	30	10,9	8	34	150
0:12:31	30	10,9	9	34	150
0:12:32	30	10,9	8	34	150
0:12:33	30	10,9	10	34	150
0:12:34	30	10,9	9	34	150
0:12:35	30	10,9	9	34	150
0:12:36	30	10,9	9	34	150
0:12:37	30	11,0	9	34	150
0:12:38	30	11,0	8	34	150
0:12:39	30	11,0	9	34	150
0:12:40	30	11,0	8	34	150
0:12:41	30	11,0	8	34	150
0:12:42	30	11,0	9	34	150
0:12:43	30	11,0	10	34	150
0:12:44	30	11,0	10	34	150
0:12:45	30	11,0	10	34	150
0:12:46	30	11,0	10	34	150
0:12:47	30	11,0	9	34	150
0:12:48	30	11,0	9	34	150
0:12:49	30	11,0	9	34	150
0:12:50	30	11,0	9	34	150
0:12:51	30	11,0	9	34	150
0:12:52	30	11,0	10	34	150
0:12:53	30	11,0	10	34	150
0:12:54	30	11,0	9	34	150
0:12:55	30	11,0	9	34	150
0:12:56	30	11,0	9	34	150
0:12:57	30	11,0	8	34	150
0:12:58	30	11,0	8	34	150
0:12:59	30	11,1	8	34	150
0:13:00	30	11,1	9	34	150
0:13:01	30	11,1	9	34	150
0:13:02	30	11,1	8	35	150
0:13:03	30	11,2	9	34	150
0:13:04	30	11,2	9	34	150
0:13:05	30	11,2	9	35	150
0:13:06	30	11,2	9	34	150
0:13:07	30	11,2	8	34	150
0:13:08	30	11,2	9	34	150
0:13:09	30	11,2	9	34	150
0:13:10	30	11,2	9	34	150
0:13:11	30	11,2	9	35	150
0:13:12	30	11,2	9	35	150
0:13:13	30	11,2	8	34	150
0:13:14	30	11,3	8	34	150
0:13:15	30	11,5	8	35	150
0:13:16	30	11,6	7	35	150
0:13:17	30	11,6	8	35	150
0:13:18	30	11,6	9	35	150
0:13:19	30	11,6	8	35	150
0:13:20	30	11,6	8	35	150
0:13:21	30	11,7	9	35	150
0:13:22	30	11,7	8	35	150
0:13:23	30	11,7	9	35	150
0:13:24	30	11,7	8	35	150
0:13:25	30	11,7	7	35	150
0:13:26	30	11,7	6	35	150
0:13:27	30	11,7	5	35	150
0:13:28	30	11,7	5	35	150
0:13:29	30	11,7	5	35	150
0:13:30	30	11,7	5	35	150
0:13:31	30	11,7	6	35	150
0:13:32	30	11,7	6	35	150
0:13:33	30	11,7	6	35	150
0:13:34	30	11,7	5	35	150
0:13:35	30	11,7	5	35	150
0:13:36	30	11,7	5	35	150
0:13:37	31	11,7	6	35	150
0:13:38	31	11,7	6	35	150
0:13:39	31	11,7	6	35	150
0:13:40	31	11,7	5	35	150
0:13:41	31	11,7	6	35	150
0:13:42	31	11,8	6	35	150
0:13:43	31	11,8	6	35	150
0:13:44	31	11,8	6	35	150
0:13:45	31	11,8	5	35	150
0:13:46	31	11,8	5	35	150
0:13:47	31	11,8	4	35	150
0:13:48	31	11,8	6	35	150
0:13:49	31	11,8	5	35	150
0:13:50	31	11,8	4	35	150
0:13:51	31	11,8	5	35	150
0:13:52	31	11,8	5	35	150
0:13:53	31	11,8	5	35	150
0:13:54	31	11,8	6	35	150
0:13:55	31	11,8	4	35	150
0:13:56	31	11,8	5	35	150
0:13:57	31	11,8	5	35	150
0:13:58	31	11,9	4	35	150
0:13:59	31	11,9	4	35	150
0:14:00	31	12,0	4	35	150
0:14:01	31	12,0	4	35	150
0:14:02	31	12,0	4	35	150
0:14:03	31	12,0	4	35	150
0:14:04	31	12,0	3	35	150
0:14:05	31	12,0	4	35	150
0:14:06	31	12,0	5	35	150
0:14:07	31	12,0	5	35	150
0:14:08	31	12,0	4	35	150
0:14:09	31	12,0	5	35	150
0:14:10	31	12,0	5	35	150
0:14:11	31	12,0	5	35	150
0:14:12	31	12,0	5	35	150
0:14:13	31	12,2	5	35	150
0:14:14	31	12,3	5	35	150
0:14:15	31	12,4	4	35	150
0:14:16	31	12,4	5	35	150
0:14:17	31	12,4	4	35	150
0:14:18	31	12,4	5	35	150
0:14:19	31	12,5	5	35	150
0:14:20	31	12,5	5	35	150
0:14:21	31	12,5	5	35	150
0:14:22	31	12,5	5	35	150
0:14:23	31	12,5	4	35	150
0:14:24	31	12,5	4	35	150
0:14:25	31	12,5	5	35	150
0:14:26	31	12,5	6	35	150
0:14:27	31	12,5	5	35	150
0:14:28	31	12,5	6	35	150
0:14:29	31	12,5	6	35	150
0:14:30	31	12,5	6	35	150
0:14:31	31	12,5	6	35	150
0:14:32	31	12,5	6	35	150
0:14:33	31	12,5	5	35	150
0:14:34	31	12,5	5	35	150
0:14:35	31	12,5	5	35	150
0:14:36	31	12,5	5	35	150
0:14:37	31	12,5	5	35	150
0:14:38	31	12,6	5	35	150
0:14:39	31	12,6	5	35	150
0:14:40	31	12,6	5	35	150
0:14:41	31	12,6	6	35	150
0:14:42	31	12,6	6	35	150
0:14:43	31	12,6	6	35	150
0:14:44	31	12,6	6	35	150
0:14:45	31	12,6	5	35	150
0:14:46	31	12,6	5	35	150
0:14:47	31	12,6	5	35	150
0:14:48	31	12,6	5	35	150
0:14:49	31	12,6	4	35	150
0:14:50	31	12,6	4	35	150
0:14:51	31	12,6	4	35	150
0:14:52	31	12,6	5	35	150
0:14:53	31	12,6	5	35	150
0:14:54	31	12,7	6	35	150
0:14:55	31	12,7	5	35	150
0:14:56	31	12,7	6	35	150
0:14:57	31	12,7	6	35	150
0:14:58	31	12,7	7	35	150
0:14:59	31	12,7	7	35	150
0:15:00	31	12,7	6	35	150
0:15:01	31	12,7	5	35	150
0:15:02	31	12,8	5	35	150
0:15:03	31	12,8	5	35	150
0:15:04	31	12,8	5	35	150
0:15:05	31	12,8	5	35	150
0:15:06	31	12,8	5	35	150
0:15:07	31	12,9	5	35	150
0:15:08	31	12,9	5	35	150
0:15:09	31	12,9	6	35	150
0:15:10	31	12,9	5	35	150
0:15:11	31	12,9	6	35	150
0:15:12	31	12,9	6	36	150
0:15:13	31	12,9	5	35	150
0:15:14	31	12,9	6	36	150
0:15:15	31	12,9	6	35	150
0:15:16	31	12,9	6	35	150
0:15:17	31	13,0	6	35	150
0:15:18	31	13,2	6	35	150
0:15:19	31	13,3	7	36	150
0:15:20	31	13,3	7	36	150
0:15:21	31	13,3	7	35	150
0:15:22	31	13,3	6	35	150
0:15:23	31	13,3	6	36	150
0:15:24	31	13,3	7	36	150
0:15:25	31	13,3	7	36	150
0:15:26	31	13,3	7	36	150
0:15:27	31	13,3	8	36	150
0:15:28	31	13,3	7	36	150
0:15:29	32	13,3	7	36	150
0:15:30	32	13,4	7	36	150
0:15:31	32	13,4	7	36	150
0:15:32	32	13,4	7	36	150
0:15:33	32	13,4	7	36	150
0:15:34	32	13,4	7	36	150
0:15:35	32	13,4	7	36	150
0:15:36	32	13,4	8	36	150
0:15:37	32	13,4	7	36	150
0:15:38	32	13,4	7	36	150
0:15:39	32	13,4	7	36	150
0:15:40	32	13,4	7	36	150
0:15:41	32	13,4	7	36	150
0:15:42	32	13,4	8	36	150
0:15:43	32	13,4	8	36	150
0:15:44	32	13,4	8	36	150
0:15:45	32	13,4	8	36	150
0:15:46	32	13,4	8	36	150
0:15:47	32	13,4	9	36	150
0:15:48	32	13,4	8	36	150
0:15:49	32	13,5	8	36	150
0:15:50	32	13,5	8	36	150
0:15:51	32	13,5	9	36	150
0:15:52	32	13,5	8	36	150
0:15:53	32	13,5	9	36	150
0:15:54	32	13,5	8	36	150
0:15:55	32	13,5	9	36	150
0:15:56	32	13,5	9	36	150
0:15:57	32	13,5	9	36	150
0:15:58	32	13,5	8	36	150
0:15:59	32	13,5	9	36	150
0:16:00	32	13,5	9	36	150
0:16:01	32	13,5	10	36	150
0:16:02	32	13,6	9	36	150
0:16:03	32	13,6	10	36	150
0:16:04	32	13,7	10	36	150
0:16:05	32	13,7	10	36	150
0:16:06	32	13,7	9	36	150
0:16:07	32	13,7	9	36	150
0:16:08	32	13,7	9	36	150
0:16:09	32	13,7	9	36	150
0:16:10	32	13,7	9	36	150
0:16:11	32	13,7	9	36	150
0:16:12	32	13,7	9	36	150
0:16:13	32	13,7	10	36	150
0:16:14	32	13,7	9	36	150
0:16:15	32	13,7	9	36	150
0:16:16	32	13,8	9	36	150
0:16:17	32	13,8	9	36	150
0:16:18	32	13,8	9	36	150
0:16:19	32	13,8	10	36	150
0:16:20	32	13,8	10	36	150
0:16:21	32	13,9	9	36	150
0:16:22	32	14,1	9	36	150
0:16:23	32	14,1	9	36	150
0:16:24	32	14,1	9	36	150
0:16:25	32	14,1	9	36	150
0:16:26	32	14,2	9	36	150
0:16:27	32	14,2	9	36	150
0:16:28	32	14,2	9	36	150
0:16:29	32	14,2	9	36	150
0:16:30	32	14,2	9	36	150
0:16:31	32	14,2	9	36	150
0:16:32	32	14,2	9	36	150
0:16:33	32	14,2	9	36	150
0:16:34	32	14,2	9	36	150
0:16:35	32	14,2	9	36	150
0:16:36	32	14,2	10	36	150
0:16:37	32	14,2	10	36	150
0:16:38	32	14,2	10	36	150
0:16:39	32	14,2	9	36	150
0:16:40	32	14,2	9	36	150
0:16:41	32	14,2	9	36	150
0:16:42	32	14,2	9	36	150
0:16:43	32	14,3	10	36	150
0:16:44	32	14,3	9	36	150
0:16:45	32	14,3	10	36	150
0:16:46	32	14,3	9	36	150
0:16:47	32	14,3	9	36	150
0:16:48	32	14,3	10	36	150
0:16:49	32	14,3	10	36	150
0:16:50	32	14,3	9	36	150
0:16:51	32	14,3	9	37	150
0:16:52	32	14,3	9	36	150
0:16:53	32	14,3	9	37	150
0:16:54	32	14,3	9	37	150
0:16:55	32	14,3	9	37	150
0:16:56	32	14,3	7	37	150
0:16:57	32	14,3	8	37	150
0:16:58	32	14,3	9	37	150
0:16:59	32	14,3	9	37	150
0:17:00	32	14,4	9	37	150
0:17:01	32	14,4	9	36	150
0:17:02	32	14,4	10	36	150
0:17:03	32	14,4	10	36	150
0:17:04	32	14,4	10	36	150
0:17:05	32	14,4	10	37	150
0:17:06	32	14,5	10	37	150
0:17:07	32	14,5	10	37	150
0:17:08	32	14,5	10	37	150
0:17:09	32	14,5	10	37	150
0:17:10	32	14,5	10	37	150
0:17:11	32	14,5	10	37	150
0:17:12	32	14,5	11	37	150
0:17:13	32	14,5	10	37	150
0:17:14	32	14,5	10	37	150
0:17:15	32	14,7	10	36	150
0:17:16	32	14,9	9	36	150
0:17:17	33	14,9	8	37	150
0:17:18	33	14,9	8	37	150
0:17:19	33	15,0	7	37	150
0:17:20	33	15,0	8	37	150
0:17:21	33	15,0	8	37	150
0:17:22	33	15,0	7	37	150
0:17:23	33	15,0	8	37	150
0:17:24	33	15,0	8	37	150
0:17:25	33	15,0	8	37	150
0:17:26	33	15,0	8	37	150
0:17:27	33	15,0	8	37	150
0:17:28	33	15,0	7	37	150
0:17:29	33	15,0	8	37	150
0:17:30	33	15,0	8	37	150
0:17:31	33	15,0	7	37	150
0:17:32	33	15,0	8	37	150
0:17:33	33	15,0	7	37	150
0:17:34	33	15,0	7	37	150
0:17:35	33	15,0	7	37	150
0:17:36	33	15,1	8	37	150
0:17:37	33	15,1	8	37	150
0:17:38	33	15,1	8	37	150
0:17:39	33	15,1	8	37	150
0:17:40	33	15,1	8	37	150
0:17:41	33	15,1	8	37	150
0:17:42	33	15,1	8	37	150
0:17:43	33	15,1	8	37	150
0:17:44	33	15,1	7	37	150
0:17:45	33	15,1	8	37	150
0:17:46	33	15,1	8	37	150
0:17:47	33	15,1	8	37	150
0:17:48	33	15,1	8	37	150
0:17:49	33	15,1	8	37	150
0:17:50	33	15,1	7	37	150
0:17:51	33	15,1	8	37	150
0:17:52	33	15,1	8	37	150
0:17:53	33	15,2	8	37	150
0:17:54	33	15,2	8	37	150
0:17:55	33	15,2	8	37	150
0:17:56	33	15,2	8	37	150
0:17:57	33	15,2	8	37	150
0:17:58	33	15,2	8	37	150
0:17:59	33	15,2	8	37	150
0:18:00	33	15,2	8	37	150
0:18:01	33	15,2	8	37	150
0:18:02	33	15,2	8	37	150
0:18:03	33	15,2	8	37	150
0:18:04	33	15,2	8	37	150
0:18:05	33	15,2	7	37	150
0:18:06	33	15,2	7	37	150
0:18:07	33	15,2	7	37	150
0:18:08	33	15,3	8	37	150
0:18:09	33	15,3	7	37	150
0:18:10	33	15,3	8	37	150
0:18:11	33	15,3	8	37	150
0:18:12	33	15,4	8	37	150
0:18:13	33	15,4	7	37	150
0:18:14	33	15,4	8	37	150
0:18:15	33	15,4	7	37	150
0:18:16	33	15,4	7	37	150
0:18:17	33	15,4	7	38	150
0:18:18	33	15,4	8	37	150
0:18:19	33	15,4	7	37	150
0:18:20	33	15,4	8	37	150
0:18:21	33	15,5	7	37	150
0:18:22	33	15,7	6	37	150
0:18:23	33	15,8	7	37	150
0:18:24	33	15,8	6	37	150
0:18:25	33	15,8	7	37	150
0:18:26	33	15,9	7	37	150
0:18:27	33	15,9	7	37	150
0:18:28	33	15,9	8	37	150
0:18:29	33	15,9	8	38	150
0:18:30	33	15,9	8	38	150
0:18:31	33	15,9	7	37	150
0:18:32	33	15,9	7	37	150
0:18:33	33	15,9	7	37	150
0:18:34	33	15,9	8	37	150
0:18:35	33	15,9	7	37	150
0:18:36	33	15,9	7	37	150
0:18:37	33	15,9	8	37	150
0:18:38	33	15,9	8	37	150
0:18:39	33	15,9	8	38	150
0:18:40	33	15,9	8	38	150
0:18:41	33	15,9	8	38	150
0:18:42	33	16,0	8	38	150
0:18:43	33	16,0	8	38	150
0:18:44	33	16,0	8	37	150
0:18:45	33	16,0	8	38	150
0:18:46	33	16,0	7	37	150
0:18:47	33	16,0	7	37	150
0:18:48	33	16,0	6	37	150
0:18:49	33	16,0	7	38	150
0:18:50	33	16,0	7	38	150
0:18:51	33	16,0	7	38	150
0:18:52	33	16,0	7	38	150
0:18:53	33	16,0	6	38	150
0:18:54	33	16,0	6	38	150
0:18:55	33	16,0	6	38	150
0:18:56	33	16,1	6	38	150
0:18:57	33	16,1	6	38	150
0:18:58	33	16,1	6	38	150
0:18:59	33	16,1	6	38	150
0:19:00	33	16,1	6	37	150
0:19:01	33	16,1	6	38	150
0:19:02	33	16,1	7	38	150
0:19:03	33	16,1	6	38	150
0:19:04	33	16,1	6	38	150
0:19:05	33	16,1	6	38	150
0:19:06	33	16,1	6	38	150
0:19:07	33	16,1	6	38	150
0:19:08	33	16,1	7	38	150
0:19:09	34	16,1	6	38	150
0:19:10	33	16,1	7	38	150
0:19:11	34	16,1	6	38	150
0:19:12	34	16,2	7	38	150
0:19:13	34	16,2	6	38	150
0:19:14	34	16,2	7	38	150
0:19:15	34	16,2	6	38	150
0:19:16	34	16,2	6	38	150
0:19:17	34	16,2	6	38	150
0:19:18	34	16,2	6	38	150
0:19:19	34	16,3	7	38	150
0:19:20	34	16,3	6	38	150
0:19:21	34	16,3	6	38	150
0:19:22	34	16,3	6	38	150
0:19:23	34	16,3	6	38	150
0:19:24	34	16,3	6	38	150
0:19:25	34	16,3	7	38	150
0:19:26	34	16,3	8	38	150
0:19:27	34	16,3	7	38	150
0:19:28	34	16,6	7	38	150
0:19:29	34	16,7	7	38	150
0:19:30	34	16,7	7	38	150
0:19:31	34	16,7	6	38	150
0:19:32	34	16,8	7	38	150
0:19:33	34	16,8	7	38	150
0:19:34	34	16,8	7	38	150
0:19:35	34	16,8	6	38	150
0:19:36	34	16,8	7	38	150
0:19:37	34	16,8	7	38	150
0:19:38	34	16,8	7	38	150
0:19:39	34	16,8	7	38	150
0:19:40	34	16,8	7	38	150
0:19:41	34	16,8	7	38	150
0:19:42	34	16,8	7	38	150
0:19:43	34	16,8	7	38	150
0:19:44	34	16,8	7	38	150
0:19:45	34	16,8	8	38	150
0:19:46	34	16,8	7	38	150
0:19:47	34	16,9	7	38	150
0:19:48	34	16,9	7	38	150
0:19:49	34	16,9	8	38	150
0:19:50	34	16,9	8	38	150
0:19:51	34	16,9	8	38	150
0:19:52	34	16,9	8	38	150
0:19:53	34	16,9	7	38	150
0:19:54	34	16,9	6	38	150
0:19:55	34	16,9	6	38	150
0:19:56	34	16,9	6	38	150
0:19:57	34	16,9	6	38	150
0:19:58	34	16,9	8	38	150
0:19:59	34	16,9	7	38	150
0:20:00	34	16,9	8	38	150
0:20:01	34	16,9	7	38	150
0:20:02	34	16,9	8	38	150
0:20:03	34	16,9	8	38	150
0:20:04	34	16,9	7	38	150
0:20:05	34	17,0	8	38	150
0:20:06	34	17,0	8	38	150
0:20:07	34	17,0	8	38	150
0:20:08	34	17,0	7	38	150
0:20:09	34	17,0	7	38	150
0:20:10	34	17,0	7	38	150
0:20:11	34	17,0	7	38	150
0:20:12	34	17,0	6	38	150
0:20:13	34	17,0	7	38	150
0:20:14	34	17,0	7	38	150
0:20:15	34	17,0	7	38	150
0:20:16	34	17,0	6	38	150
0:20:17	34	17,0	7	39	150
0:20:18	34	17,1	7	38	150
0:20:19	34	17,1	7	38	150
0:20:20	34	17,1	7	38	150
0:20:21	34	17,1	8	38	150
0:20:22	34	17,1	7	38	150
0:20:23	34	17,1	7	38	150
0:20:24	34	17,1	7	38	150
0:20:25	34	17,1	6	38	150
0:20:26	34	17,2	6	38	150
0:20:27	34	17,2	5	39	150
0:20:28	34	17,2	6	39	150
0:20:29	34	17,2	6	38	150
0:20:30	34	17,2	7	38	150
0:20:31	34	17,2	6	38	150
0:20:32	34	17,5	6	38	150
0:20:33	34	17,6	5	39	150
0:20:34	34	17,6	5	38	150
0:20:35	34	17,6	5	39	150
0:20:36	34	17,6	5	39	150
0:20:37	34	17,6	5	39	150
0:20:38	34	17,7	5	39	150
0:20:39	34	17,7	6	39	150
0:20:40	34	17,7	5	39	150
0:20:41	34	17,7	6	39	150
0:20:42	34	17,7	6	39	150
0:20:43	34	17,7	6	38	150
0:20:44	34	17,7	7	38	150
0:20:45	34	17,7	7	38	150
0:20:46	34	17,7	8	39	150
0:20:47	34	17,7	8	39	150
0:20:48	34	17,7	8	39	150
0:20:49	34	17,7	8	39	150
0:20:50	34	17,7	8	39	150
0:20:51	34	17,7	8	39	150
0:20:52	34	17,7	9	39	150
0:20:53	34	17,7	7	39	150
0:20:54	34	17,8	7	39	150
0:20:55	34	17,8	8	39	150
0:20:56	34	17,8	8	39	150
0:20:57	34	17,8	8	39	150
0:20:58	34	17,8	8	39	150
0:20:59	35	17,8	8	39	150
0:21:00	35	17,8	8	39	150
0:21:01	35	17,8	8	39	150
0:21:02	35	17,8	8	39	150
0:21:03	35	17,8	9	39	150
0:21:04	35	17,8	8	39	150
0:21:05	35	17,8	8	39	150
0:21:06	35	17,8	9	39	150
0:21:07	35	17,8	9	39	150
0:21:08	35	17,9	9	39	150
0:21:09	35	17,9	8	39	150
0:21:10	35	17,9	7	39	150
0:21:11	35	17,9	6	39	150
0:21:12	35	17,9	7	39	150
0:21:13	35	17,9	7	39	150
0:21:14	35	17,9	7	39	150
0:21:15	35	17,9	7	39	150
0:21:16	35	17,9	7	39	150
0:21:17	35	17,9	7	39	150
0:21:18	35	17,9	7	39	150
0:21:19	35	17,9	5	39	150
0:21:20	35	17,9	7	39	150
0:21:21	35	17,9	8	39	150
0:21:22	35	17,9	8	39	150
0:21:23	35	18,0	8	39	150
0:21:24	35	18,0	8	39	150
0:21:25	35	18,0	7	39	150
0:21:26	35	18,0	7	39	150
0:21:27	35	18,0	7	39	150
0:21:28	35	18,0	7	39	150
0:21:29	35	18,0	7	39	150
0:21:30	35	18,0	7	39	150
0:21:31	35	18,0	7	39	150
0:21:32	35	18,1	5	39	150
0:21:33	35	18,1	4	39	150
0:21:34	35	18,1	3	39	150
0:21:35	35	18,1	3	39	150
0:21:36	35	18,1	4	39	150
0:21:37	35	18,1	5	39	150
0:21:38	35	18,1	5	39	150
0:21:39	35	18,1	5	39	150
0:21:40	35	18,1	6	39	150
0:21:41	35	18,3	5	39	150
0:21:42	35	18,5	5	39	150
0:21:43	35	18,5	5	39	150
0:21:44	35	18,6	6	39	150
0:21:45	35	18,6	6	39	150
0:21:46	35	18,6	6	39	150
0:21:47	35	18,6	6	39	150
0:21:48	35	18,6	5	39	150
0:21:49	35	18,6	5	39	150
0:21:50	35	18,6	5	39	150
0:21:51	35	18,6	5	39	150
0:21:52	35	18,6	5	39	150
0:21:53	35	18,6	4	39	150
0:21:54	35	18,6	4	39	150
0:21:55	35	18,6	4	39	150
0:21:56	35	18,6	3	39	150
0:21:57	35	18,6	3	39	150
0:21:58	35	18,6	3	39	150
0:21:59	35	18,7	5	39	150
0:22:00	35	18,7	6	39	150
0:22:01	35	18,7	7	39	150
0:22:02	35	18,7	7	39	150
0:22:03	35	18,7	7	39	150
0:22:04	35	18,7	6	39	150
0:22:05	35	18,7	6	39	150
0:22:06	35	18,7	5	39	150
0:22:07	35	18,7	6	39	150
0:22:08	35	18,7	7	39	150
0:22:09	35	18,7	7	39	150
0:22:10	35	18,7	7	39	150
0:22:11	35	18,7	5	39	150
0:22:12	35	18,7	5	39	150
0:22:13	35	18,7	6	39	150
0:22:14	35	18,7	6	39	150
0:22:15	35	18,7	6	39	150
0:22:16	35	18,8	7	39	150
0:22:17	35	18,8	7	39	150
0:22:18	35	18,8	7	39	150
0:22:19	35	18,8	7	39	150
0:22:20	35	18,8	8	39	150
0:22:21	35	18,8	7	39	150
0:22:22	35	18,8	7	39	150
0:22:23	35	18,8	7	39	150
0:22:24	35	18,8	8	39	150
0:22:25	35	18,8	7	39	150
0:22:26	35	18,8	8	39	150
0:22:27	35	18,8	7	39	150
0:22:28	35	18,8	8	39	150
0:22:29	35	18,8	7	40	150
0:22:30	35	18,8	8	40	150
0:22:31	35	18,8	8	39	150
0:22:32	35	18,9	8	40	150
0:22:33	35	18,9	8	39	150
0:22:34	35	18,9	8	39	150
0:22:35	35	18,9	7	39	150
0:22:36	35	18,9	7	40	150
0:22:37	35	18,9	8	39	150
0:22:38	35	19,0	7	39	150
0:22:39	35	19,0	7	40	150
0:22:40	35	19,0	8	40	150
0:22:41	35	19,0	8	40	150
0:22:42	35	19,0	7	40	150
0:22:43	35	19,0	8	40	150
0:22:44	35	19,3	7	39	150
0:22:45	35	19,4	6	40	150
0:22:46	35	19,4	7	39	150
0:22:47	35	19,4	7	40	150
0:22:48	35	19,4	7	40	150
0:22:49	35	19,4	7	40	150
0:22:50	35	19,4	6	40	150
0:22:51	36	19,4	7	40	150
0:22:52	36	19,5	7	40	150
0:22:53	36	19,5	7	40	150
0:22:54	36	19,5	7	40	150
0:22:55	36	19,5	8	39	150
0:22:56	36	19,5	7	40	150
0:22:57	36	19,5	6	40	150
0:22:58	36	19,5	7	40	150
0:22:59	36	19,5	7	40	150
0:23:00	36	19,5	7	40	150
0:23:01	36	19,5	7	40	150
0:23:02	36	19,5	7	40	150
0:23:03	36	19,5	7	40	150
0:23:04	36	19,5	7	40	150
0:23:05	36	19,5	7	40	150
0:23:06	36	19,5	7	40	150
0:23:07	36	19,5	7	40	150
0:23:08	36	19,5	7	40	150
0:23:09	36	19,5	7	40	150
0:23:10	36	19,5	7	40	150
0:23:11	36	19,6	8	40	150
0:23:12	36	19,6	8	40	150
0:23:13	36	19,6	6	40	150
0:23:14	36	19,6	5	40	150
0:23:15	36	19,6	5	40	150
0:23:16	36	19,6	6	40	150
0:23:17	36	19,6	6	40	150
0:23:18	36	19,6	6	40	150
0:23:19	36	19,6	6	40	150
0:23:20	36	19,6	6	40	150
0:23:21	36	19,6	7	40	150
0:23:22	36	19,6	8	40	150
0:23:23	36	19,6	8	40	150
0:23:24	36	19,6	9	40	150
0:23:25	36	19,6	8	40	150
0:23:26	36	19,6	8	40	150
0:23:27	36	19,6	8	40	150
0:23:28	36	19,6	7	40	150
0:23:29	36	19,7	6	40	150
0:23:30	36	19,7	7	40	150
0:23:31	36	19,7	7	40	150
0:23:32	36	19,7	6	40	150
0:23:33	36	19,7	7	40	150
0:23:34	36	19,7	7	40	150
0:23:35	36	19,7	7	40	150
0:23:36	36	19,7	7	40	150
0:23:37	36	19,7	8	40	150
0:23:38	36	19,7	8	40	150
0:23:39	36	19,7	8	40	150
0:23:40	36	20,0	8	40	150
0:23:41	36	20,1	7	40	150
0:23:42	36	20,2	6	40	150
0:23:43	36	20,2	5	40	150
0:23:44	36	20,2	6	40	150
0:23:45	36	20,2	6	40	150
0:23:46	36	20,2	7	40	150
0:23:47	36	20,2	7	40	150
0:23:48	36	20,2	6	40	150
0:23:49	36	20,2	6	40	150
0:23:50	36	20,3	6	40	150
0:23:51	36	20,3	6	40	150
0:23:52	36	20,3	5	40	150
0:23:53	36	20,3	5	40	150
0:23:54	36	20,3	5	40	150
0:23:55	36	20,3	6	40	150
0:23:56	36	20,3	6	40	150
0:23:57	36	20,3	7	40	150
0:23:58	36	20,3	6	40	150
0:23:59	36	20,3	7	40	150
0:24:00	36	20,3	6	40	150
0:24:01	36	20,3	7	40	150
0:24:02	36	20,3	8	40	150
0:24:03	36	20,3	8	40	150
0:24:04	36	20,3	7	40	150
0:24:05	36	20,3	7	40	150
0:24:06	36	20,3	6	40	150
0:24:07	36	20,4	6	40	150
0:24:08	36	20,4	5	40	150
0:24:09	36	20,4	5	40	150
0:24:10	36	20,4	5	40	150
0:24:11	36	20,4	4	40	150
0:24:12	36	20,4	5	40	150
0:24:13	36	20,4	5	40	150
0:24:14	36	20,4	5	40	150
0:24:15	36	20,4	5	40	150
0:24:16	36	20,4	4	40	150
0:24:17	36	20,4	5	40	150
0:24:18	36	20,4	6	40	150
0:24:19	36	20,4	7	40	150
0:24:20	36	20,4	7	40	150
0:24:21	36	20,4	8	40	150
0:24:22	36	20,5	9	40	150
0:24:23	36	20,5	8	40	150
0:24:24	36	20,5	8	40	150
0:24:25	36	20,5	8	40	150
0:24:26	36	20,5	8	41	150
0:24:27	36	20,5	7	40	150
0:24:28	36	20,5	8	40	150
0:24:29	36	20,5	9	40	150
0:24:30	36	20,5	8	40	150
0:24:31	36	20,5	7	40	150
0:24:32	36	20,5	7	40	150
0:24:33	36	20,5	6	40	150
0:24:34	36	20,5	7	40	150
0:24:35	36	20,5	8	40	150
0:24:36	36	20,6	8	41	150
0:24:37	36	20,6	9	41	150
0:24:38	36	20,6	9	40	150
0:24:39	36	20,6	8	41	150
0:24:40	36	20,6	8	40	150
0:24:41	36	20,6	8	41	150
0:24:42	36	20,6	9	40	150
0:24:43	36	20,7	8	40	150
0:24:44	36	20,7	7	41	150
0:24:45	37	20,7	7	41	150
0:24:46	37	20,7	7	41	150
0:24:47	37	20,7	7	41	150
0:24:48	37	20,7	7	41	150
0:24:49	37	20,8	7	41	150
0:24:50	37	20,9	6	41	150
0:24:51	37	21,0	6	41	150
0:24:52	37	21,0	6	40	150
0:24:53	37	21,0	5	41	150
0:24:54	37	21,0	6	41	150
0:24:55	37	21,0	5	41	150
0:24:56	37	21,0	4	41	150
0:24:57	37	21,0	4	41	150
0:24:58	37	21,0	4	41	150
0:24:59	37	21,0	4	41	150
0:25:00	37	21,1	5	41	150
0:25:01	37	21,1	4	41	150
0:25:02	37	21,1	4	41	150
0:25:03	37	21,1	5	41	150
0:25:04	37	21,1	4	41	150
0:25:05	37	21,1	3	41	150
0:25:06	37	21,1	4	41	150
0:25:07	37	21,1	3	41	150
0:25:08	37	21,1	3	41	150
0:25:09	37	21,1	4	41	150
0:25:10	37	21,1	4	41	150
0:25:11	37	21,1	4	41	150
0:25:12	37	21,1	3	41	150
0:25:13	37	21,1	3	41	150
0:25:14	37	21,1	4	41	150
0:25:15	37	21,2	4	41	150
0:25:16	37	21,2	4	41	150
0:25:17	37	21,2	4	41	150
0:25:18	37	21,2	3	41	150
0:25:19	37	21,2	4	41	150
0:25:20	37	21,2	4	41	150
0:25:21	37	21,2	4	41	150
0:25:22	37	21,2	4	41	150
0:25:23	37	21,2	4	41	150
0:25:24	37	21,2	4	41	150
0:25:25	37	21,2	3	41	150
0:25:26	37	21,2	3	41	150
0:25:27	37	21,2	3	41	150
0:25:28	37	21,3	3	41	150
0:25:29	37	21,3	4	41	150
0:25:30	37	21,3	4	41	150
0:25:31	37	21,3	4	41	150
0:25:32	37	21,3	4	41	150
0:25:33	37	21,5	5	41	150
0:25:34	37	21,5	4	41	150
0:25:35	37	21,5	5	41	150
0:25:36	37	21,5	5	41	150
0:25:37	37	21,5	6	41	150
0:25:38	37	21,5	4	41	150
0:25:39	37	21,6	5	41	150
0:25:40	37	21,6	5	41	150
0:25:41	37	21,6	4	41	150
0:25:42	37	21,6	5	41	150
0:25:43	37	21,6	5	41	150
0:25:44	37	21,6	5	41	150
0:25:45	37	21,6	4	41	150
0:25:46	37	21,6	4	41	150
0:25:47	37	21,6	4	41	150
0:25:48	37	21,6	5	41	150
0:25:49	37	21,6	5	41	150
0:25:50	37	21,6	5	41	150
0:25:51	37	21,6	5	41	150
0:25:52	37	21,6	7	41	150
0:25:53	37	21,6	6	41	150
0:25:54	37	21,7	6	41	150
0:25:55	37	21,7	6	41	150
0:25:56	37	21,7	5	41	150
0:25:57	37	21,7	5	41	150
0:25:58	37	21,7	5	41	150
0:25:59	37	21,7	5	41	150
0:26:00	37	21,7	5	41	150
0:26:01	37	21,7	5	41	150
0:26:02	37	21,7	5	41	150
0:26:03	37	21,7	6	41	150
0:26:04	37	21,7	6	41	150
0:26:05	37	21,8	5	42	150
0:26:06	37	21,9	6	41	150
0:26:07	37	21,9	6	41	150
0:26:08	37	22,0	6	41	150
0:26:09	37	22,0	7	41	150
0:26:10	37	22,0	6	41	150
0:26:11	37	22,0	7	42	150
0:26:12	37	22,0	6	42	150
0:26:13	37	22,0	5	41	150
0:26:14	37	22,0	5	41	150
0:26:15	37	22,0	5	41	150
