Repository: ProgWizer/parser

File: project-root/data/Data Acquisition/Data Acquisition/2016 year (65)/16-0017.txt
--Test Summary--
Full Path and File Name	
Instrument Name	7222
Instrument Type	Model 7222 Consistometer
Instrument Serial Number	
Test Start Date	25.05.2016
Test Start Time	12:30:42
Test Stop Date	25.05.2016
Test Stop Time	15:26:31
Test Length	2:55:49
Final Sample Time Offset	2:55:40
Controller Schedule Name	
Sampling Period	10 seconds
Comments	MPa: 25(30), T:40(30)
Information	WellID	
Information	Customer	RN-GRP
Information	EngName	Øóòü Êîíñòàíòèí
Information	CementClass	95%G+5%Äàðò-50
Information	CementMfr	Ñóõîé Ëîã
Information	Additives	0,6%Floss500+0.1%DPC (bwoc)
Information	Density	1900
Information	BHCT	40
Information	BHST	50
Information	FluidLoss	40cc/30min
Information	JobType	Research
Calculated Value	Time_30Bc	0:12:50
Calculated Value	Time_70Bc	2:47:40
Calculated Value	Time_100Bc	N/A
Initial Temperature (°C)	29 °C
Final Temperature (°C)	40 °C
Initial Pressure (MPa)	1,3 MPa
Final Pressure (MPa)	-0,1 MPa
Initial Consistency (Bc)	28 Bc
Final Consistency (Bc)	32 Bc
--Data--
Time (HH:MM:SS)	Temperature (°C)	Pressure (MPa)	Consistency (Bc)
0:00:00	29	1,3	28
0:00:10	29	1,5	28
0:00:20	29	1,7	24
0:00:30	29	1,9	27
0:00:40	29	2,1	24
0:00:50	29	2,3	23
0:01:00	29	2,6	23
0:01:10	29	2,8	22
0:01:20	29	3,0	22
0:01:30	29	3,2	24
0:01:40	29	3,3	23
0:01:50	29	3,5	23
0:02:00	29	3,6	23
0:02:10	29	3,8	22
0:02:20	29	3,9	24
0:02:30	30	4,0	23
0:02:40	30	4,1	23
0:02:50	30	4,2	22
0:03:00	30	4,3	22
0:03:10	30	4,5	22
0:03:20	30	4,6	22
0:03:30	30	4,7	21
0:03:40	30	4,8	22
0:03:50	30	4,8	23
0:04:00	30	4,9	23
0:04:10	30	5,0	23
0:04:20	31	5,1	23
0:04:30	31	5,2	22
0:04:40	31	5,3	23
0:04:50	31	5,3	22
0:05:00	31	5,4	22
0:05:10	31	5,5	22
0:05:20	31	5,5	22
0:05:30	31	5,6	22
0:05:40	31	5,8	22
0:05:50	31	6,2	22
0:06:00	32	6,3	22
0:06:10	32	6,3	22
0:06:20	32	6,4	22
0:06:30	32	6,5	21
0:06:40	32	6,5	21
0:06:50	32	7,0	22
0:07:00	32	7,1	22
0:07:10	32	7,1	25
0:07:20	32	7,2	24
0:07:30	32	7,2	24
0:07:40	33	7,7	24
0:07:50	33	7,7	22
0:08:00	33	7,8	22
0:08:10	33	7,8	22
0:08:20	33	7,9	21
0:08:30	33	8,3	21
0:08:40	33	8,3	21
0:08:50	33	8,4	22
0:09:00	33	8,4	22
0:09:10	33	8,6	22
0:09:20	33	8,9	23
0:09:30	33	9,0	21
0:09:40	33	9,0	21
0:09:50	34	9,1	21
0:10:00	34	9,5	21
0:10:10	34	9,5	22
0:10:20	34	9,5	23
0:10:30	34	10,0	22
0:10:40	34	10,0	22
0:10:50	34	10,0	23
0:11:00	34	10,1	23
0:11:10	34	10,4	23
0:11:20	34	10,4	27
0:11:30	34	10,5	24
0:11:40	34	10,8	22
0:11:50	34	10,9	22
0:12:00	34	10,9	22
0:12:10	35	11,0	23
0:12:20	35	11,3	23
0:12:30	35	11,3	27
0:12:40	35	11,5	34
0:12:50	35	11,6	33
0:13:00	35	11,8	33
0:13:10	35	11,8	29
0:13:20	35	12,1	31
0:13:30	35	12,2	24
0:13:40	35	12,2	24
0:13:50	35	12,4	23
0:14:00	35	12,5	23
0:14:10	35	12,8	24
0:14:20	35	12,8	26
0:14:30	35	13,0	27
0:14:40	36	13,0	24
0:14:50	36	13,2	23
0:15:00	36	13,4	23
0:15:10	36	13,5	23
0:15:20	36	13,7	23
0:15:30	36	13,7	22
0:15:40	36	13,8	22
0:15:50	36	14,1	22
0:16:00	36	14,1	22
0:16:10	36	14,3	22
0:16:20	36	14,4	22
0:16:30	36	14,6	22
0:16:40	36	14,6	22
0:16:50	36	14,8	22
0:17:00	36	14,9	22
0:17:10	36	15,5	22
0:17:20	37	15,5	23
0:17:30	37	15,5	23
0:17:40	37	15,6	23
0:17:50	37	15,6	23
0:18:00	37	16,0	23
0:18:10	37	16,0	23
0:18:20	37	16,1	26
0:18:30	37	16,1	25
0:18:40	37	16,7	28
0:18:50	37	16,7	23
0:19:00	37	16,8	23
0:19:10	37	16,8	23
0:19:20	37	16,9	22
0:19:30	37	17,2	22
0:19:40	37	17,3	22
0:19:50	37	17,3	22
0:20:00	37	17,4	29
0:20:10	38	17,6	26
0:20:20	38	17,7	29
0:20:30	38	17,8	24
0:20:40	38	17,9	23
0:20:50	38	18,1	25
0:21:00	38	18,1	23
0:21:10	38	18,3	24
0:21:20	38	18,5	33
0:21:30	38	18,6	26
0:21:40	38	18,9	26
0:21:50	38	18,9	29
0:22:00	38	18,9	24
0:22:10	38	19,2	22
0:22:20	38	19,2	22
0:22:30	38	19,4	22
0:22:40	38	19,5	23
0:22:50	39	19,6	23
0:23:00	39	19,8	24
0:23:10	39	19,9	24
0:23:20	39	20,1	23
0:23:30	39	20,2	24
0:23:40	39	20,4	24
0:23:50	39	20,4	24
0:24:00	39	20,6	24
0:24:10	39	20,8	24
0:24:20	39	20,9	25
0:24:30	39	21,0	26
0:24:40	39	21,2	23
0:24:50	39	21,2	23
0:25:00	39	21,4	24
0:25:10	39	21,6	26
0:25:20	39	21,7	25
0:25:30	39	21,8	24
0:25:40	39	22,0	25
0:25:50	40	22,0	34
0:26:00	40	22,2	29
0:26:10	40	22,4	28
0:26:20	40	22,9	29
0:26:30	40	23,0	36
0:26:40	40	23,0	29
0:26:50	40	23,0	27
0:27:00	40	23,1	27
0:27:10	40	23,2	27
0:27:20	40	23,7	28
0:27:30	40	23,8	29
0:27:40	40	23,8	27
0:27:50	40	23,8	25
0:28:00	40	23,9	25
0:28:10	40	23,9	24
0:28:20	40	24,1	25
0:28:30	40	24,3	26
0:28:40	40	24,4	30
0:28:50	41	24,6	25
0:29:00	41	24,6	30
0:29:10	41	24,8	32
0:29:20	41	24,8	28
0:29:30	41	24,9	26
0:29:40	41	24,9	28
0:29:50	41	24,9	26
0:30:00	41	24,9	24
0:30:10	41	24,9	24
0:30:20	41	24,9	24
0:30:30	41	24,9	23
0:30:40	41	24,9	23
0:30:50	41	24,9	23
0:31:00	41	24,8	23
0:31:10	41	24,8	23
0:31:20	41	24,8	23
0:31:30	41	24,8	23
0:31:40	41	24,9	24
0:31:50	41	24,9	23
0:32:00	41	24,9	23
0:32:10	41	24,8	23
0:32:20	41	24,8	23
0:32:30	41	24,9	23
0:32:40	41	24,8	23
0:32:50	41	24,8	23
0:33:00	41	24,8	23
0:33:10	41	24,9	23
0:33:20	41	24,9	23
0:33:30	41	24,9	23
0:33:40	41	24,8	23
0:33:50	41	24,8	24
0:34:00	41	24,8	23
0:34:10	41	24,8	23
0:34:20	41	24,9	22
0:34:30	41	24,9	22
0:34:40	41	24,8	23
0:34:50	41	24,8	22
0:35:00	41	24,8	22
0:35:10	41	24,8	22
0:35:20	41	24,8	22
0:35:30	41	24,8	22
0:35:40	41	24,8	22
0:35:50	41	24,8	22
0:36:00	41	24,8	22
0:36:10	41	24,8	22
0:36:20	41	24,8	22
0:36:30	41	24,8	22
0:36:40	41	24,8	22
0:36:50	41	24,8	22
0:37:00	41	24,8	22
0:37:10	41	24,8	22
0:37:20	41	24,8	22
0:37:30	41	24,8	22
0:37:40	41	24,8	22
0:37:50	41	24,8	22
0:38:00	41	24,8	22
0:38:10	41	24,8	22
0:38:20	41	24,8	22
0:38:30	41	24,9	22
0:38:40	41	24,9	22
0:38:50	41	24,9	22
0:39:00	41	24,8	22
0:39:10	41	24,8	22
0:39:20	41	24,8	22
0:39:30	41	24,9	22
0:39:40	41	24,9	22
0:39:50	41	24,9	22
0:40:00	41	24,9	22
0:40:10	41	24,9	22
0:40:20	41	24,8	22
0:40:30	41	24,8	22
0:40:40	41	24,9	22
0:40:50	41	24,8	22
0:41:00	41	24,8	22
0:41:10	41	24,8	22
0:41:20	41	24,8	22
0:41:30	41	24,8	22
0:41:40	41	24,8	22
0:41:50	41	24,8	22
0:42:00	41	24,8	22
0:42:10	41	24,8	22
0:42:20	41	24,8	22
0:42:30	41	24,8	22
0:42:40	41	24,8	22
0:42:50	41	24,8	22
0:43:00	41	24,8	22
0:43:10	41	24,8	22
0:43:20	41	24,8	22
0:43:30	41	24,8	21
0:43:40	41	24,8	21
0:43:50	41	24,9	21
0:44:00	41	24,8	21
0:44:10	41	24,9	21
0:44:20	41	24,9	21
0:44:30	41	24,9	21
0:44:40	41	24,9	21
0:44:50	41	24,9	21
0:45:00	41	24,9	21
0:45:10	41	24,9	21
0:45:20	41	24,9	21
0:45:30	41	24,9	21
0:45:40	41	24,9	21
0:45:50	41	24,9	21
0:46:00	41	24,9	21
0:46:10	41	24,9	21
0:46:20	41	24,9	21
0:46:30	41	24,9	21
0:46:40	41	24,9	21
0:46:50	41	24,9	21
0:47:00	41	24,9	21
0:47:10	41	24,9	21
0:47:20	41	24,9	21
0:47:30	41	24,9	21
0:47:40	41	24,9	21
0:47:50	41	24,9	21
0:48:00	41	24,9	21
0:48:10	41	24,9	21
0:48:20	41	24,9	21
0:48:30	41	24,9	21
0:48:40	41	25,0	21
0:48:50	41	24,9	21
0:49:00	41	24,9	21
0:49:10	41	24,9	21
0:49:20	41	24,9	21
0:49:30	41	24,9	21
0:49:40	41	24,9	21
0:49:50	41	24,9	21
0:50:00	41	24,9	21
0:50:10	41	24,9	21
0:50:20	41	24,9	21
0:50:30	41	24,9	21
0:50:40	41	24,9	21
0:50:50	41	24,9	21
0:51:00	41	25,0	21
0:51:10	41	25,0	21
0:51:20	41	24,9	21
0:51:30	41	24,9	21
0:51:40	41	24,9	21
0:51:50	41	24,9	21
0:52:00	41	24,9	21
0:52:10	41	24,9	21
0:52:20	41	24,9	21
0:52:30	41	24,9	21
0:52:40	41	24,9	21
0:52:50	41	24,9	21
0:53:00	41	24,9	21
0:53:10	41	24,9	21
0:53:20	41	24,9	21
0:53:30	41	24,9	21
0:53:40	41	24,9	21
0:53:50	41	24,9	21
0:54:00	41	24,9	21
0:54:10	41	24,9	21
0:54:20	41	24,9	21
0:54:30	41	25,0	21
0:54:40	41	25,0	21
0:54:50	41	25,0	21
0:55:00	41	25,0	21
0:55:10	41	25,0	21
0:55:20	41	25,0	21
0:55:30	41	25,0	21
0:55:40	41	25,0	21
0:55:50	41	25,0	21
0:56:00	41	25,0	21
0:56:10	41	25,0	21
0:56:20	41	25,0	21
0:56:30	41	25,0	21
0:56:40	41	25,0	21
0:56:50	41	25,0	21
0:57:00	41	25,0	21
0:57:10	41	25,0	21
0:57:20	41	25,0	21
0:57:30	41	25,0	21
0:57:40	41	25,0	21
0:57:50	41	25,0	21
0:58:00	41	25,0	21
0:58:10	41	25,0	21
0:58:20	41	25,0	21
0:58:30	41	25,0	21
0:58:40	41	25,0	21
0:58:50	41	25,0	21
0:59:00	41	24,9	21
0:59:10	41	24,9	21
0:59:20	41	24,9	21
0:59:30	41	24,9	21
0:59:40	41	24,9	21
0:59:50	41	24,9	21
1:00:00	41	24,9	21
1:00:10	41	24,9	21
1:00:20	41	24,9	21
1:00:30	41	24,9	21
1:00:40	41	24,9	21
1:00:50	41	24,9	21
1:01:00	41	24,9	21
1:01:10	41	24,9	21
1:01:20	41	24,9	21
1:01:30	41	24,9	21
1:01:40	41	24,9	21
1:01:50	41	24,9	21
1:02:00	41	24,9	21
1:02:10	41	24,9	21
1:02:20	41	24,9	21
1:02:30	41	24,9	21
1:02:40	41	24,9	21
1:02:50	41	24,9	21
1:03:00	41	24,9	21
1:03:10	41	24,9	21
1:03:20	41	24,9	21
1:03:30	41	24,9	21
1:03:40	41	24,9	21
1:03:50	41	24,9	21
1:04:00	41	24,9	21
1:04:10	41	24,9	21
1:04:20	41	24,9	21
1:04:30	41	24,9	21
1:04:40	41	24,8	21
1:04:50	41	24,9	21
1:05:00	41	24,9	21
1:05:10	41	24,9	21
1:05:20	41	24,9	21
1:05:30	41	24,9	21
1:05:40	41	24,9	21
1:05:50	41	24,8	21
1:06:00	41	24,8	21
1:06:10	41	24,8	21
1:06:20	41	24,8	21
1:06:30	41	24,8	21
1:06:40	41	24,8	21
1:06:50	41	24,8	21
1:07:00	41	24,8	21
1:07:10	41	24,8	21
1:07:20	41	24,9	21
1:07:30	41	24,9	21
1:07:40	41	24,9	21
1:07:50	41	24,9	21
1:08:00	41	24,9	21
1:08:10	41	24,9	21
1:08:20	41	24,9	21
1:08:30	41	24,9	21
1:08:40	41	24,8	21
1:08:50	41	24,8	21
1:09:00	41	24,8	21
1:09:10	41	24,9	21
1:09:20	41	24,8	21
1:09:30	41	24,8	21
1:09:40	41	24,9	21
1:09:50	41	24,9	21
1:10:00	41	24,9	21
1:10:10	41	24,9	21
1:10:20	41	24,9	21
1:10:30	41	24,9	21
1:10:40	41	24,9	21
1:10:50	41	25,0	21
1:11:00	41	25,0	21
1:11:10	41	24,9	21
1:11:20	41	25,0	21
1:11:30	41	24,9	21
1:11:40	41	24,9	21
1:11:50	41	24,9	21
1:12:00	41	25,0	21
1:12:10	41	24,8	21
1:12:20	41	24,9	21
1:12:30	41	24,9	21
1:12:40	41	25,0	21
1:12:50	41	25,0	21
1:13:00	41	25,0	21
1:13:10	41	25,0	21
1:13:20	41	25,0	21
1:13:30	41	25,0	21
1:13:40	41	25,0	21
1:13:50	41	25,0	21
1:14:00	41	25,0	21
1:14:10	41	25,0	21
1:14:20	41	25,0	21
1:14:30	41	25,0	21
1:14:40	41	25,0	21
1:14:50	41	25,0	21
1:15:00	41	25,0	21
1:15:10	41	25,0	21
1:15:20	41	25,0	21
1:15:30	41	25,0	21
1:15:40	41	25,0	21
1:15:50	41	25,0	21
1:16:00	41	25,0	21
1:16:10	41	25,0	21
1:16:20	41	25,0	21
1:16:30	41	25,0	21
1:16:40	41	25,0	21
1:16:50	41	25,0	21
1:17:00	41	25,0	21
1:17:10	41	25,0	22
1:17:20	41	25,0	22
1:17:30	41	25,0	21
1:17:40	41	25,0	22
1:17:50	41	25,0	22
1:18:00	41	25,0	22
1:18:10	41	25,0	22
1:18:20	41	25,0	21
1:18:30	41	25,0	21
1:18:40	41	25,0	21
1:18:50	41	25,0	22
1:19:00	41	25,0	22
1:19:10	41	25,0	22
1:19:20	41	25,0	22
1:19:30	41	25,0	22
1:19:40	41	25,0	22
1:19:50	41	25,0	22
1:20:00	41	25,0	22
1:20:10	41	25,0	22
1:20:20	41	25,0	22
1:20:30	41	25,0	22
1:20:40	41	25,0	22
1:20:50	41	25,0	22
1:21:00	41	25,0	22
1:21:10	41	25,0	22
1:21:20	41	25,0	22
1:21:30	41	25,0	21
1:21:40	41	25,0	21
1:21:50	41	25,0	22
1:22:00	41	25,0	22
1:22:10	41	25,0	22
1:22:20	41	25,0	21
1:22:30	41	25,0	21
1:22:40	41	25,0	22
1:22:50	41	25,0	22
1:23:00	41	25,0	22
1:23:10	41	25,0	21
1:23:20	41	25,0	21
1:23:30	41	25,0	22
1:23:40	41	25,0	22
1:23:50	41	25,0	22
1:24:00	41	25,0	21
1:24:10	41	25,0	21
1:24:20	41	25,1	22
1:24:30	41	25,1	22
1:24:40	41	25,0	22
1:24:50	41	25,0	22
1:25:00	41	25,0	22
1:25:10	41	25,0	22
1:25:20	41	25,0	22
1:25:30	41	25,0	22
1:25:40	41	25,0	22
1:25:50	41	25,0	22
1:26:00	41	25,0	22
1:26:10	41	25,0	22
1:26:20	41	25,0	22
1:26:30	41	25,0	22
1:26:40	41	25,0	22
1:26:50	41	25,0	22
1:27:00	41	25,0	22
1:27:10	41	24,9	22
1:27:20	41	24,9	22
1:27:30	41	24,9	22
1:27:40	41	24,9	22
1:27:50	41	24,9	22
1:28:00	41	24,9	22
1:28:10	41	24,8	22
1:28:20	41	24,8	21
1:28:30	41	24,8	22
1:28:40	41	24,8	21
1:28:50	41	24,8	21
1:29:00	41	24,8	21
1:29:10	41	24,8	21
1:29:20	41	24,8	21
1:29:30	41	24,8	21
1:29:40	41	24,8	21
1:29:50	41	24,8	21
1:30:00	41	24,8	21
1:30:10	41	24,8	21
1:30:20	41	24,8	21
1:30:30	41	24,8	22
1:30:40	41	24,8	21
1:30:50	41	24,8	22
1:31:00	41	24,8	22
1:31:10	41	24,8	21
1:31:20	41	24,8	22
1:31:30	41	24,8	22
1:31:40	41	24,8	22
1:31:50	41	24,8	22
1:32:00	41	24,8	22
1:32:10	41	24,8	22
1:32:20	41	25,3	22
1:32:30	41	25,3	22
1:32:40	41	25,3	22
1:32:50	41	25,3	22
1:33:00	41	25,2	22
1:33:10	41	25,2	22
1:33:20	41	25,2	22
1:33:30	41	25,2	22
1:33:40	41	25,2	22
1:33:50	41	25,2	22
1:34:00	41	25,2	22
1:34:10	41	25,2	22
1:34:20	41	25,2	22
1:34:30	41	25,2	22
1:34:40	41	25,2	22
1:34:50	41	25,2	22
1:35:00	41	25,2	22
1:35:10	41	25,2	22
1:35:20	41	25,2	22
1:35:30	41	25,2	22
1:35:40	41	25,2	22
1:35:50	41	25,2	22
1:36:00	41	25,2	22
1:36:10	41	25,2	22
1:36:20	41	25,2	22
1:36:30	41	25,2	22
1:36:40	41	25,2	22
1:36:50	41	25,2	22
1:37:00	41	25,2	22
1:37:10	41	25,2	22
1:37:20	41	25,2	22
1:37:30	41	25,2	22
1:37:40	41	25,3	22
1:37:50	41	25,4	22
1:38:00	41	25,4	22
1:38:10	41	25,5	22
1:38:20	41	25,5	22
1:38:30	41	25,5	22
1:38:40	41	25,5	22
1:38:50	41	25,5	22
1:39:00	41	25,5	22
1:39:10	41	25,5	22
1:39:20	41	25,5	22
1:39:30	41	25,5	22
1:39:40	41	25,5	22
1:39:50	41	25,5	22
1:40:00	41	25,5	22
1:40:10	41	25,5	22
1:40:20	41	25,5	22
1:40:30	41	25,5	22
1:40:40	41	25,5	22
1:40:50	41	25,5	22
1:41:00	41	25,5	22
1:41:10	41	25,5	22
1:41:20	41	25,5	22
1:41:30	41	25,5	22
1:41:40	41	25,5	22
1:41:50	41	25,5	22
1:42:00	41	25,5	22
1:42:10	41	25,4	22
1:42:20	41	25,4	22
1:42:30	41	25,4	22
1:42:40	41	25,4	22
1:42:50	41	25,4	22
1:43:00	41	25,5	22
1:43:10	41	25,5	22
1:43:20	41	25,5	22
1:43:30	41	25,5	22
1:43:40	41	25,5	22
1:43:50	41	25,5	22
1:44:00	41	25,5	22
1:44:10	41	25,5	22
1:44:20	41	25,5	22
1:44:30	41	25,5	22
1:44:40	41	25,5	22
1:44:50	41	25,5	22
1:45:00	41	25,5	22
1:45:10	41	25,5	22
1:45:20	41	25,5	22
1:45:30	41	25,5	22
1:45:40	41	25,4	22
1:45:50	41	25,4	22
1:46:00	41	25,4	22
1:46:10	41	25,4	22
1:46:20	41	25,4	22
1:46:30	41	25,4	22
1:46:40	41	25,4	22
1:46:50	41	25,4	22
1:47:00	41	25,4	22
1:47:10	41	25,4	22
1:47:20	41	25,4	22
1:47:30	41	25,4	22
1:47:40	41	25,4	22
1:47:50	41	25,4	22
1:48:00	41	25,4	22
1:48:10	41	25,4	22
1:48:20	41	25,4	22
1:48:30	41	25,4	22
1:48:40	41	25,4	22
1:48:50	41	25,4	22
1:49:00	41	25,4	22
1:49:10	41	25,4	22
1:49:20	41	25,4	22
1:49:30	41	25,4	22
1:49:40	41	25,4	22
1:49:50	41	25,4	22
1:50:00	41	25,4	22
1:50:10	41	25,4	22
1:50:20	41	25,4	22
1:50:30	41	25,4	22
1:50:40	41	25,4	22
1:50:50	41	25,4	22
1:51:00	41	25,4	22
1:51:10	41	25,4	22
1:51:20	41	25,4	22
1:51:30	41	25,4	22
1:51:40	41	25,4	23
1:51:50	41	25,4	23
1:52:00	41	25,4	23
1:52:10	41	25,4	23
1:52:20	41	25,4	23
1:52:30	41	25,4	23
1:52:40	41	25,4	23
1:52:50	41	25,4	24
1:53:00	41	25,4	24
1:53:10	41	25,4	24
1:53:20	41	25,4	24
1:53:30	41	25,3	24
1:53:40	41	25,3	23
1:53:50	41	25,3	24
1:54:00	41	25,3	24
1:54:10	41	25,3	31
1:54:20	41	25,3	30
1:54:30	41	25,3	29
1:54:40	41	25,3	29
1:54:50	41	25,3	32
1:55:00	41	25,3	31
1:55:10	41	25,3	31
1:55:20	41	25,3	31
1:55:30	41	25,3	31
1:55:40	41	25,3	31
1:55:50	41	25,3	31
1:56:00	41	25,3	30
1:56:10	41	25,3	30
1:56:20	41	25,3	29
1:56:30	41	25,3	28
1:56:40	41	25,3	28
1:56:50	41	25,3	28
1:57:00	41	25,3	28
1:57:10	41	25,3	28
1:57:20	41	25,3	28
1:57:30	41	25,3	28
1:57:40	41	25,3	27
1:57:50	41	25,3	27
1:58:00	41	25,3	27
1:58:10	41	25,3	27
1:58:20	41	25,3	27
1:58:30	41	25,3	28
1:58:40	41	25,3	27
1:58:50	41	25,3	27
1:59:00	41	25,3	27
1:59:10	41	25,3	28
1:59:20	41	25,3	28
1:59:30	41	25,3	28
1:59:40	41	25,3	30
1:59:50	41	25,3	30
2:00:00	41	25,3	30
2:00:10	41	25,3	29
2:00:20	41	25,2	29
2:00:30	41	25,3	29
2:00:40	41	25,2	29
2:00:50	41	25,2	30
2:01:00	41	25,2	30
2:01:10	41	25,3	30
2:01:20	41	25,2	31
2:01:30	41	25,3	30
2:01:40	41	25,2	30
2:01:50	41	25,3	29
2:02:00	41	25,2	30
2:02:10	41	25,3	29
2:02:20	41	25,3	29
2:02:30	41	25,3	29
2:02:40	41	25,3	29
2:02:50	41	25,3	29
2:03:00	41	25,2	28
2:03:10	41	25,3	28
2:03:20	41	25,3	29
2:03:30	41	25,2	28
2:03:40	41	25,2	28
2:03:50	41	25,3	28
2:04:00	41	25,3	28
2:04:10	41	25,3	28
2:04:20	41	25,2	27
2:04:30	41	25,2	27
2:04:40	41	25,2	27
2:04:50	41	25,2	27
2:05:00	41	25,2	27
2:05:10	41	25,2	27
2:05:20	41	25,2	27
2:05:30	41	25,2	27
2:05:40	41	25,2	27
2:05:50	41	25,2	27
2:06:00	41	25,2	27
2:06:10	41	25,2	27
2:06:20	41	25,2	28
2:06:30	41	25,2	28
2:06:40	41	25,2	28
2:06:50	41	25,2	28
2:07:00	41	25,2	29
2:07:10	41	25,2	29
2:07:20	41	25,2	29
2:07:30	41	25,2	29
2:07:40	41	25,2	29
2:07:50	41	25,2	30
2:08:00	41	25,2	29
2:08:10	41	25,1	29
2:08:20	41	25,2	29
2:08:30	41	25,2	29
2:08:40	41	25,2	29
2:08:50	41	25,2	29
2:09:00	41	25,2	29
2:09:10	41	25,2	29
2:09:20	41	25,2	29
2:09:30	41	25,2	29
2:09:40	41	25,2	29
2:09:50	41	25,2	29
2:10:00	41	25,2	30
2:10:10	41	25,1	30
2:10:20	41	25,1	30
2:10:30	41	25,1	30
2:10:40	41	25,1	30
2:10:50	41	25,1	30
2:11:00	41	25,1	30
2:11:10	41	25,1	30
2:11:20	41	25,1	30
2:11:30	41	25,1	30
2:11:40	41	25,1	31
2:11:50	41	25,1	31
2:12:00	41	25,1	31
2:12:10	41	25,1	31
2:12:20	41	25,1	31
2:12:30	41	25,1	31
2:12:40	41	25,1	31
2:12:50	41	25,1	31
2:13:00	41	25,1	31
2:13:10	41	25,1	32
2:13:20	41	25,1	31
2:13:30	41	25,1	31
2:13:40	41	25,1	31
2:13:50	41	25,1	31
2:14:00	41	25,1	31
2:14:10	41	25,1	31
2:14:20	41	25,1	31
2:14:30	41	25,1	31
2:14:40	41	25,1	31
2:14:50	41	25,1	32
2:15:00	41	25,1	32
2:15:10	41	25,1	32
2:15:20	41	25,1	32
2:15:30	41	25,1	32
2:15:40	41	25,1	32
2:15:50	41	25,1	32
2:16:00	41	25,1	32
2:16:10	41	25,1	32
2:16:20	41	25,0	32
2:16:30	41	25,1	32
2:16:40	41	25,0	32
2:16:50	41	25,0	32
2:17:00	41	25,0	32
2:17:10	41	25,0	32
2:17:20	41	25,0	32
2:17:30	41	25,0	32
2:17:40	41	25,0	32
2:17:50	41	25,0	33
2:18:00	41	25,0	33
2:18:10	41	25,0	33
2:18:20	41	25,0	33
2:18:30	41	25,0	33
2:18:40	41	25,0	33
2:18:50	41	25,0	33
2:19:00	41	25,0	33
2:19:10	41	25,0	33
2:19:20	41	25,0	33
2:19:30	41	25,0	33
2:19:40	41	25,0	33
2:19:50	41	25,0	33
2:20:00	41	25,0	34
2:20:10	41	25,0	34
2:20:20	41	25,0	34
2:20:30	41	25,0	34
2:20:40	41	25,0	34
2:20:50	41	25,0	34
2:21:00	41	25,0	34
2:21:10	41	25,0	35
2:21:20	41	25,0	35
2:21:30	41	25,0	35
2:21:40	41	25,0	35
2:21:50	41	25,0	35
2:22:00	41	25,0	35
2:22:10	41	25,1	35
2:22:20	41	25,1	35
2:22:30	41	25,0	36
2:22:40	41	25,0	36
2:22:50	41	25,0	36
2:23:00	41	25,0	36
2:23:10	41	25,0	36
2:23:20	41	25,0	36
2:23:30	41	25,0	36
2:23:40	41	25,0	36
2:23:50	41	25,1	36
2:24:00	41	25,0	36
2:24:10	41	25,0	36
2:24:20	41	25,0	36
2:24:30	41	25,0	37
2:24:40	41	25,0	37
2:24:50	41	25,0	37
2:25:00	41	25,0	37
2:25:10	41	25,0	37
2:25:20	41	25,0	37
2:25:30	41	25,0	37
2:25:40	41	25,0	37
2:25:50	41	25,0	37
2:26:00	41	25,0	37
2:26:10	41	25,0	37
2:26:20	41	25,0	37
2:26:30	41	25,0	37
2:26:40	41	25,0	37
2:26:50	41	25,0	37
2:27:00	41	25,0	37
2:27:10	41	25,0	37
2:27:20	41	25,0	37
2:27:30	41	25,0	37
2:27:40	41	25,0	37
2:27:50	41	25,0	37
2:28:00	41	24,9	37
2:28:10	41	24,9	38
2:28:20	41	24,9	38
2:28:30	41	24,9	38
2:28:40	41	24,9	38
2:28:50	41	24,9	39
2:29:00	41	24,9	38
2:29:10	41	24,9	39
2:29:20	41	24,9	38
2:29:30	41	24,9	39
2:29:40	41	24,9	38
2:29:50	41	24,9	38
2:30:00	41	24,9	39
2:30:10	41	24,9	38
2:30:20	41	24,9	39
2:30:30	41	24,9	38
2:30:40	41	24,9	39
2:30:50	41	24,9	38
2:31:00	41	24,9	38
2:31:10	41	24,9	39
2:31:20	41	24,9	38
2:31:30	41	24,9	38
2:31:40	41	24,9	38
2:31:50	41	24,9	38
2:32:00	41	24,9	38
2:32:10	41	24,9	38
2:32:20	41	24,9	38
2:32:30	41	24,9	39
2:32:40	41	24,9	39
2:32:50	41	24,9	39
2:33:00	41	24,9	39
2:33:10	41	24,9	39
2:33:20	41	24,9	39
2:33:30	41	24,9	39
2:33:40	41	24,9	39
2:33:50	41	24,9	39
2:34:00	41	24,8	39
2:34:10	41	24,8	39
2:34:20	41	24,8	40
2:34:30	41	24,8	40
2:34:40	41	24,8	40
2:34:50	41	24,8	40
2:35:00	41	24,8	40
2:35:10	41	24,8	40
2:35:20	41	24,8	40
2:35:30	41	24,8	40
2:35:40	41	24,8	41
2:35:50	41	24,8	41
2:36:00	41	24,8	41
2:36:10	41	25,3	41
2:36:20	41	25,2	41
2:36:30	41	25,2	42
2:36:40	41	25,2	42
2:36:50	41	25,2	42
2:37:00	41	25,2	42
2:37:10	41	25,2	42
2:37:20	41	25,2	42
2:37:30	41	25,1	42
2:37:40	41	25,1	43
2:37:50	41	25,1	43
2:38:00	41	25,1	43
2:38:10	41	25,1	43
2:38:20	41	25,1	43
2:38:30	41	25,1	43
2:38:40	41	25,1	43
2:38:50	41	25,1	44
2:39:00	41	25,1	44
2:39:10	41	25,1	44
2:39:20	41	25,1	44
2:39:30	41	25,1	44
2:39:40	41	25,1	44
2:39:50	41	25,1	44
2:40:00	41	25,1	44
2:40:10	41	25,1	44
2:40:20	41	25,1	44
2:40:30	41	25,1	44
2:40:40	41	25,1	45
2:40:50	41	25,1	45
2:41:00	41	25,1	45
2:41:10	41	25,1	45
2:41:20	41	25,1	45
2:41:30	41	25,0	45
2:41:40	41	25,0	45
2:41:50	41	25,0	46
2:42:00	41	25,0	46
2:42:10	41	25,0	46
2:42:20	41	25,0	46
2:42:30	41	25,0	45
2:42:40	41	25,0	46
2:42:50	41	25,0	46
2:43:00	41	25,0	46
2:43:10	41	25,0	47
2:43:20	41	25,0	47
2:43:30	41	24,9	48
2:43:40	41	24,9	48
2:43:50	41	24,9	48
2:44:00	41	24,9	48
2:44:10	41	24,9	48
2:44:20	41	24,9	48
2:44:30	41	24,8	48
2:44:40	41	24,8	48
2:44:50	41	24,8	49
2:45:00	41	24,8	50
2:45:10	41	24,8	50
2:45:20	41	24,8	52
2:45:30	41	24,8	53
2:45:40	41	24,8	54
2:45:50	41	24,8	55
2:46:00	41	25,0	53
2:46:10	41	25,0	51
2:46:20	41	24,9	52
2:46:30	41	24,9	53
2:46:40	41	24,9	54
2:46:50	41	24,9	55
2:47:00	41	24,9	56
2:47:10	41	24,9	59
2:47:20	41	24,8	58
2:47:30	41	24,8	71
2:47:40	41	24,8	73
2:47:50	41	24,8	71
2:48:00	41	24,8	60
2:48:10	41	24,8	68
2:48:20	41	24,8	73
2:48:30	41	24,8	59
2:48:40	41	24,8	58
2:48:50	41	24,9	70
2:49:00	41	24,9	66
2:49:10	41	24,9	62
2:49:20	41	24,9	71
2:49:30	41	24,8	65
2:49:40	41	24,8	69
2:49:50	41	24,8	67
2:50:00	41	24,8	66
2:50:10	41	24,8	66
2:50:20	41	24,8	63
2:50:30	41	24,8	67
2:50:40	41	25,0	78
2:50:50	41	25,0	63
2:51:00	41	24,9	66
2:51:10	41	24,9	67
2:51:20	41	24,9	71
2:51:30	41	24,9	84
2:51:40	41	24,9	72
2:51:50	41	13,1	65
2:52:00	41	5,8	65
2:52:10	41	2,8	63
2:52:20	41	1,6	62
2:52:30	41	1,1	62
2:52:40	40	0,9	62
2:52:50	40	0,7	62
2:53:00	40	0,7	62
2:53:10	40	0,7	62
2:53:20	40	0,6	62
2:53:30	40	0,5	33
2:53:40	40	0,5	32
2:53:50	40	0,5	31
2:54:00	40	0,4	31
2:54:10	40	0,4	31
2:54:20	40	0,1	32
2:54:30	40	-0,0	32
2:54:40	40	-0,1	32
2:54:50	40	-0,1	32
2:55:00	40	-0,1	32
2:55:10	40	-0,1	32
2:55:20	40	-0,1	32
2:55:30	40	-0,1	32
2:55:40	40	-0,1	32
