Repository: ProgWizer/parser

File: project-root/data/Data Acquisition/Data Acquisition/2016 year (65)/16-0018.txt (part 1 of 11)
--Test Summary--
Full Path and File Name	
Instrument Name	7322
Instrument Type	Model 7322 Consistometer - Variable Speed
Instrument Serial Number	
Test Start Date	26.05.2016
Test Start Time	10:33:16
Test Stop Date	26.05.2016
Test Stop Time	15:06:29
Test Length	4:33:13
Final Sample Time Offset	4:33:13
Controller Schedule Name	
Sampling Period	1 second
Comments	
Information	WellID	
Information	Customer	RN-GRP
Information	EngName	Øóòü Êîíñòàíòèí
Information	CementClass	95%G+5%Äàðò-50
Information	CementMfr	Ñóõîé Ëîã
Information	Additives	0,6%Floss500+0.2%DPC (bwoc)
Information	Density	1940
Information	BHCT	40
Information	BHST	50
Information	FluidLoss	40cc/30min
Information	JobType	Research
Calculated Value	Time_30Bc	3:53:24
Calculated Value	Time_70Bc	4:33:13
Initial Temperature (°C)	29 °C
Final Temperature (°C)	40 °C
Initial Pressure (MPa)	0,8 MPa
Final Pressure (MPa)	25,1 MPa
Initial Consistency (Bc)	2 Bc
Final Consistency (Bc)	75 Bc
Initial Wall Temperature (°C)	23 °C
Final Wall Temperature (°C)	38 °C
Initial Motor Speed (RPM)	150 RPM
Final Motor Speed (RPM)	150 RPM
--Data--
Time (HH:MM:SS)	Temperature (°C)	Pressure (MPa)	Consistency (Bc)	Wall Temperature (°C)	Motor Speed (RPM)
0:00:00	29	0,8	2	23	150
0:00:01	29	0,8	2	23	150
0:00:02	29	0,8	2	23	150
0:00:03	29	0,8	2	23	150
0:00:04	29	0,8	2	23	150
0:00:05	29	0,8	2	23	150
0:00:06	29	0,8	2	23	150
0:00:07	29	0,8	2	23	150
0:00:08	29	0,8	2	23	150
0:00:09	29	0,8	2	23	150
0:00:10	29	0,8	2	23	150
0:00:11	29	0,8	2	23	150
0:00:12	29	0,8	2	23	150
0:00:13	29	0,8	2	23	150
0:00:14	29	0,8	2	23	150
0:00:15	29	0,8	2	23	150
0:00:16	29	0,8	2	23	150
0:00:17	29	0,8	3	23	150
0:00:18	29	0,8	3	23	150
0:00:19	29	0,8	3	23	150
0:00:20	29	0,8	2	23	150
0:00:21	29	0,8	2	23	150
0:00:22	29	0,9	2	23	150
0:00:23	29	0,9	2	23	150
0:00:24	29	0,9	2	23	150
0:00:25	29	0,9	2	23	150
0:00:26	29	0,9	2	23	150
0:00:27	29	0,9	2	23	150
0:00:28	29	0,9	2	23	150
0:00:29	29	0,9	3	23	150
0:00:30	29	0,9	3	23	150
0:00:31	29	0,9	4	23	150
0:00:32	29	0,9	3	23	150
0:00:33	29	1,0	4	24	150
0:00:34	29	1,0	3	23	150
0:00:35	28	1,0	4	24	150
0:00:36	28	1,0	4	24	150
0:00:37	28	1,0	6	24	150
0:00:38	28	1,0	6	24	150
0:00:39	29	1,0	8	24	150
0:00:40	28	1,1	6	24	150
0:00:41	28	1,1	5	24	150
0:00:42	28	1,1	6	24	150
0:00:43	28	1,1	4	24	150
0:00:44	28	1,1	6	24	150
0:00:45	28	1,1	6	24	150
0:00:46	28	1,2	6	24	150
0:00:47	28	1,2	7	24	150
0:00:48	28	1,2	8	24	150
0:00:49	28	1,2	5	24	150
0:00:50	28	1,2	7	24	150
0:00:51	28	1,2	9	24	150
0:00:52	28	1,3	8	24	150
0:00:53	28	1,3	10	24	150
0:00:54	28	1,3	11	24	150
0:00:55	28	1,3	9	24	150
0:00:56	28	1,3	9	24	150
0:00:57	28	1,4	8	24	150
0:00:58	28	1,4	8	24	150
0:00:59	28	1,4	8	24	150
0:01:00	28	1,4	9	25	150
0:01:01	28	1,4	9	25	150
0:01:02	28	1,5	9	25	150
0:01:03	28	1,5	9	25	150
0:01:04	28	1,5	9	25	150
0:01:05	28	1,5	9	25	150
0:01:06	28	1,5	8	25	150
0:01:07	28	1,6	8	25	150
0:01:08	28	1,6	8	25	150
0:01:09	28	1,6	7	25	150
0:01:10	28	1,6	9	25	150
0:01:11	28	1,6	9	25	150
0:01:12	28	1,6	6	25	150
0:01:13	28	1,7	9	25	150
0:01:14	28	1,7	10	25	150
0:01:15	28	1,7	7	25	150
0:01:16	28	1,7	7	25	150
0:01:17	28	1,7	8	25	150
0:01:18	28	1,7	7	25	150
0:01:19	28	1,7	7	25	150
0:01:20	28	1,8	7	25	150
0:01:21	28	1,8	6	25	150
0:01:22	28	1,8	5	25	150
0:01:23	28	1,8	4	25	150
0:01:24	28	1,9	6	26	150
0:01:25	28	1,9	6	25	150
0:01:26	28	1,9	7	26	150
0:01:27	28	1,9	6	26	150
0:01:28	28	1,9	5	26	150
0:01:29	28	1,9	4	26	150
0:01:30	28	1,9	4	26	150
0:01:31	28	1,9	4	26	150
0:01:32	28	1,9	3	26	150
0:01:33	28	1,9	3	26	150
0:01:34	28	2,0	3	26	150
0:01:35	28	2,0	3	26	150
0:01:36	28	2,0	3	26	150
0:01:37	28	2,0	2	26	150
0:01:38	28	2,0	2	26	150
0:01:39	28	2,0	2	26	150
0:01:40	28	2,1	2	26	150
0:01:41	28	2,1	2	26	150
0:01:42	28	2,1	2	26	150
0:01:43	28	2,1	2	26	150
0:01:44	28	2,1	2	26	150
0:01:45	28	2,1	2	26	150
0:01:46	28	2,1	2	26	150
0:01:47	28	2,1	2	26	150
0:01:48	28	2,2	2	26	150
0:01:49	28	2,2	2	26	150
0:01:50	28	2,2	2	26	150
0:01:51	28	2,2	2	27	150
0:01:52	28	2,2	3	27	150
0:01:53	28	2,3	3	27	150
0:01:54	28	2,3	4	27	150
0:01:55	28	2,3	4	27	150
0:01:56	28	2,3	4	27	150
0:01:57	28	2,3	5	27	150
0:01:58	28	2,3	4	27	150
0:01:59	28	2,4	6	27	150
0:02:00	28	2,4	7	27	150
0:02:01	28	2,4	7	27	150
0:02:02	28	2,4	6	27	150
0:02:03	28	2,4	5	27	150
0:02:04	28	2,4	5	27	150
0:02:05	28	2,4	5	27	150
0:02:06	28	2,4	4	27	150
0:02:07	28	2,4	3	27	150
0:02:08	28	2,4	3	27	150
0:02:09	28	2,4	4	27	150
0:02:10	28	2,5	5	27	150
0:02:11	28	2,5	4	27	150
0:02:12	28	2,5	4	27	150
0:02:13	28	2,5	4	27	150
0:02:14	28	2,6	4	28	150
0:02:15	28	2,6	4	28	150
0:02:16	28	2,6	4	28	150
0:02:17	28	2,6	5	28	150
0:02:18	28	2,6	6	28	150
0:02:19	28	2,6	6	28	150
0:02:20	28	2,6	7	28	150
0:02:21	28	2,7	7	28	150
0:02:22	28	2,8	6	28	150
0:02:23	28	2,8	5	28	150
0:02:24	28	2,8	7	28	150
0:02:25	28	2,8	8	28	150
0:02:26	28	2,8	9	28	150
0:02:27	28	2,8	11	28	150
0:02:28	28	2,8	10	28	150
0:02:29	28	2,8	9	28	150
0:02:30	28	2,8	9	28	150
0:02:31	28	2,8	8	28	150
0:02:32	28	2,8	9	28	150
0:02:33	28	2,8	6	28	150
0:02:34	28	2,8	4	28	150
0:02:35	28	2,8	3	28	150
0:02:36	28	2,8	3	28	150
0:02:37	28	2,8	2	28	150
0:02:38	28	2,8	2	29	150
0:02:39	28	2,8	2	28	150
0:02:40	28	2,8	3	29	150
0:02:41	28	2,9	5	29	150
0:02:42	28	2,9	5	29	150
0:02:43	28	2,9	4	29	150
0:02:44	28	2,9	4	29	150
0:02:45	28	2,9	4	29	150
0:02:46	28	2,9	3	29	150
0:02:47	28	3,0	3	29	150
0:02:48	28	3,1	3	29	150
0:02:49	28	3,1	3	29	150
0:02:50	28	3,1	3	29	150
0:02:51	28	3,1	3	29	150
0:02:52	28	3,1	2	29	150
0:02:53	28	3,1	3	29	150
0:02:54	28	3,1	3	29	150
0:02:55	28	3,1	3	29	150
0:02:56	28	3,1	3	29	150
0:02:57	28	3,1	3	29	150
0:02:58	28	3,2	3	29	150
0:02:59	28	3,2	3	29	150
0:03:00	28	3,2	2	29	150
0:03:01	28	3,2	3	29	150
0:03:02	28	3,2	3	29	150
0:03:03	28	3,2	3	29	150
0:03:04	28	3,2	3	29	150
0:03:05	28	3,2	3	29	150
0:03:06	28	3,2	3	29	150
0:03:07	28	3,3	3	29	150
0:03:08	28	3,3	3	29	150
0:03:09	28	3,3	3	29	150
0:03:10	28	3,3	4	29	150
0:03:11	28	3,3	4	29	150
0:03:12	28	3,3	4	29	150
0:03:13	28	3,3	5	29	150
0:03:14	28	3,3	3	29	150
0:03:15	29	3,3	3	29	150
0:03:16	28	3,4	2	30	150
0:03:17	28	3,4	2	30	150
0:03:18	29	3,4	2	30	150
0:03:19	29	3,4	2	29	150
0:03:20	29	3,5	2	30	150
0:03:21	29	3,5	2	30	150
0:03:22	29	3,5	2	30	150
0:03:23	29	3,5	2	30	150
0:03:24	29	3,5	2	30	150
0:03:25	29	3,5	2	30	150
0:03:26	29	3,5	2	30	150
0:03:27	29	3,5	2	30	150
0:03:28	29	3,6	2	30	150
0:03:29	29	3,6	2	30	150
0:03:30	29	3,6	2	30	150
0:03:31	29	3,6	2	30	150
0:03:32	29	3,6	2	30	150
0:03:33	29	3,6	2	30	150
0:03:34	29	3,6	2	30	150
0:03:35	29	3,6	2	30	150
0:03:36	29	3,7	2	30	150
0:03:37	29	3,8	2	30	150
0:03:38	29	3,8	2	30	150
0:03:39	29	3,9	2	30	150
0:03:40	29	3,9	2	30	150
0:03:41	29	3,9	2	30	150
0:03:42	29	3,9	2	30	150
0:03:43	29	3,9	3	30	150
0:03:44	29	3,9	2	30	150
0:03:45	29	3,9	3	30	150
0:03:46	29	3,9	4	30	150
0:03:47	29	3,9	4	30	150
0:03:48	29	3,9	3	30	150
0:03:49	29	3,9	3	30	150
0:03:50	29	3,9	3	30	150
0:03:51	29	3,9	2	30	150
0:03:52	29	3,9	2	30	150
0:03:53	29	3,9	2	30	150
0:03:54	29	3,9	2	30	150
0:03:55	29	3,9	2	30	150
0:03:56	29	3,9	2	30	150
0:03:57	29	3,9	3	30	150
0:03:58	29	3,9	2	30	150
0:03:59	29	3,9	2	30	150
0:04:00	29	3,9	2	30	150
0:04:01	29	4,0	2	30	150
0:04:02	29	4,0	2	30	150
0:04:03	29	4,0	2	30	150
0:04:04	29	4,0	2	30	150
0:04:05	29	4,0	2	30	150
0:04:06	29	4,0	2	30	150
0:04:07	29	4,0	2	30	150
0:04:08	29	4,0	2	31	150
0:04:09	29	4,1	2	31	150
0:04:10	29	4,2	2	31	150
0:04:11	29	4,2	2	31	150
0:04:12	29	4,3	2	31	150
0:04:13	29	4,3	2	31	150
0:04:14	29	4,3	2	31	150
0:04:15	29	4,3	2	31	150
0:04:16	29	4,3	2	31	150
0:04:17	29	4,3	2	31	150
0:04:18	29	4,3	2	31	150
0:04:19	29	4,3	2	31	150
0:04:20	29	4,3	2	31	150
0:04:21	29	4,3	2	31	150
0:04:22	29	4,3	2	31	150
0:04:23	29	4,3	2	31	150
0:04:24	29	4,3	2	31	150
0:04:25	29	4,3	2	31	150
0:04:26	29	4,3	2	31	150
0:04:27	29	4,3	2	31	150
0:04:28	29	4,3	2	31	150
0:04:29	29	4,3	3	31	150
0:04:30	29	4,3	4	31	150
0:04:31	29	4,4	3	31	150
0:04:32	29	4,5	3	31	150
0:04:33	29	4,5	3	31	150
0:04:34	29	4,5	2	31	150
0:04:35	29	4,5	2	31	150
0:04:36	29	4,5	2	31	150
0:04:37	29	4,6	2	31	150
0:04:38	29	4,6	3	31	150
0:04:39	29	4,6	3	31	150
0:04:40	29	4,6	2	31	150
0:04:41	29	4,6	2	31	150
0:04:42	29	4,6	2	31	150
0:04:43	29	4,6	3	31	150
0:04:44	29	4,6	3	31	150
0:04:45	29	4,6	3	31	150
0:04:46	29	4,6	2	31	150
0:04:47	29	4,6	2	31	150
0:04:48	29	4,6	2	31	150
0:04:49	29	4,6	2	31	150
0:04:50	29	4,6	2	31	150
0:04:51	29	4,6	2	31	150
0:04:52	29	4,7	2	31	150
0:04:53	29	4,7	2	31	150
0:04:54	29	4,7	2	31	150
0:04:55	29	4,7	2	31	150
0:04:56	29	4,7	2	31	150
0:04:57	29	4,7	2	31	150
0:04:58	29	4,9	3	31	150
0:04:59	29	4,9	3	31	150
0:05:00	29	5,0	4	31	150
0:05:01	29	5,0	5	31	150
0:05:02	29	5,0	6	31	150
0:05:03	29	5,0	7	31	150
0:05:04	29	5,0	7	31	150
0:05:05	29	5,0	9	31	150
0:05:06	29	5,0	8	31	150
0:05:07	29	5,0	10	31	150
0:05:08	29	5,0	9	32	150
0:05:09	29	5,0	7	31	150
0:05:10	29	5,0	7	32	150
0:05:11	29	5,0	6	31	150
0:05:12	29	5,0	7	32	150
0:05:13	29	5,0	6	31	150
0:05:14	29	5,0	9	32	150
0:05:15	29	5,0	10	32	150
0:05:16	29	5,0	8	32	150
0:05:17	29	5,0	6	31	150
0:05:18	29	5,0	4	31	150
0:05:19	29	5,1	5	32	150
0:05:20	29	5,1	4	32	150
0:05:21	29	5,1	4	32	150
0:05:22	29	5,1	4	31	150
0:05:23	29	5,1	3	32	150
0:05:24	29	5,1	3	32	150
0:05:25	29	5,1	3	32	150
0:05:26	30	5,1	3	32	150
0:05:27	30	5,2	3	32	150
0:05:28	30	5,2	3	32	150
0:05:29	30	5,3	2	32	150
0:05:30	30	5,3	2	32	150
0:05:31	30	5,3	2	32	150
0:05:32	30	5,3	2	32	150
0:05:33	30	5,3	2	32	150
0:05:34	30	5,3	2	32	150
0:05:35	30	5,3	2	32	150
0:05:36	30	5,3	2	32	150
0:05:37	30	5,3	2	32	150
0:05:38	30	5,3	2	32	150
0:05:39	30	5,3	3	32	150
0:05:40	30	5,3	3	32	150
0:05:41	30	5,3	2	32	150
0:05:42	30	5,3	2	32	150
0:05:43	30	5,3	2	32	150
0:05:44	30	5,3	2	32	150
0:05:45	30	5,4	2	32	150
0:05:46	30	5,4	2	32	150
0:05:47	30	5,4	2	32	150
0:05:48	30	5,4	2	32	150
0:05:49	30	5,5	2	32	150
0:05:50	30	5,5	2	32	150
0:05:51	30	5,5	2	32	150
0:05:52	30	5,5	2	32	150
0:05:53	30	5,6	2	32	150
0:05:54	30	5,6	2	32	150
0:05:55	30	5,6	2	32	150
0:05:56	30	5,6	2	32	150
0:05:57	30	5,6	2	32	150
0:05:58	30	5,6	2	32	150
0:05:59	30	5,6	2	32	150
0:06:00	30	5,6	2	32	150
0:06:01	30	5,6	2	32	150
0:06:02	30	5,6	2	32	150
0:06:03	30	5,6	2	32	150
0:06:04	30	5,6	2	32	150
0:06:05	30	5,6	2	32	150
0:06:06	30	5,8	2	32	150
0:06:07	30	5,9	2	32	150
0:06:08	30	5,9	2	32	150
0:06:09	30	5,9	2	32	150
0:06:10	30	5,9	2	32	150
0:06:11	30	5,9	2	32	150
0:06:12	30	5,9	2	32	150
0:06:13	30	5,9	2	32	150
0:06:14	30	5,9	2	32	150
0:06:15	30	6,0	2	32	150
0:06:16	30	6,0	2	32	150
0:06:17	30	6,0	2	32	150
0:06:18	30	6,0	2	32	150
0:06:19	30	6,0	2	32	150
0:06:20	30	6,0	2	32	150
0:06:21	30	6,0	2	32	150
0:06:22	30	6,0	2	32	150
0:06:23	30	6,0	2	32	150
0:06:24	30	6,0	2	32	150
0:06:25	30	6,0	2	32	150
0:06:26	30	6,0	2	32	150
0:06:27	30	6,0	2	32	150
0:06:28	30	6,0	2	32	150
0:06:29	30	6,0	2	32	150
0:06:30	30	6,0	2	32	150
0:06:31	30	6,0	2	32	150
0:06:32	30	6,0	2	32	150
0:06:33	30	6,0	2	32	150
0:06:34	30	6,0	2	32	150
0:06:35	30	6,0	2	32	150
0:06:36	30	6,0	2	32	150
0:06:37	30	6,0	2	32	150
0:06:38	30	6,1	2	32	150
0:06:39	30	6,1	2	32	150
0:06:40	30	6,1	2	33	150
0:06:41	30	6,1	2	32	150
0:06:42	30	6,1	2	32	150
0:06:43	30	6,1	2	32	150
0:06:44	30	6,1	2	32	150
0:06:45	30	6,2	2	33	150
0:06:46	30	6,3	2	32	150
0:06:47	30	6,5	2	33	150
0:06:48	30	6,5	2	33	150
0:06:49	30	6,6	2	33	150
0:06:50	30	6,6	2	32	150
0:06:51	30	6,6	2	33	150
0:06:52	30	6,6	2	33	150
0:06:53	30	6,6	2	33	150
0:06:54	30	6,6	2	33	150
0:06:55	30	6,6	2	33	150
0:06:56	30	6,6	2	33	150
0:06:57	30	6,6	2	33	150
0:06:58	30	6,6	2	33	150
0:06:59	30	6,6	2	33	150
0:07:00	30	6,6	2	33	150
0:07:01	30	6,6	3	33	150
0:07:02	30	6,6	5	33	150
0:07:03	30	6,6	6	33	150
0:07:04	30	6,6	8	33	150
0:07:05	30	6,6	9	33	150
0:07:06	30	6,7	8	33	150
0:07:07	30	6,7	9	33	150
0:07:08	30	6,7	10	33	150
0:07:09	30	6,7	11	33	150
0:07:10	30	6,7	12	33	150
0:07:11	30	6,7	13	33	150
0:07:12	30	6,7	12	33	150
0:07:13	30	6,7	13	33	150
0:07:14	30	6,7	12	33	150
0:07:15	30	6,7	10	33	150
0:07:16	30	6,7	8	33	150
0:07:17	30	6,7	8	33	150
0:07:18	30	6,7	7	33	150
0:07:19	30	6,7	8	33	150
0:07:20	30	6,7	9	33	150
0:07:21	30	6,7	7	33	150
0:07:22	30	6,7	6	33	150
0:07:23	30	6,7	8	33	150
0:07:24	30	6,7	8	33	150
0:07:25	30	6,7	8	33	150
0:07:26	30	6,7	11	33	150
0:07:27	30	6,8	6	33	150
0:07:28	30	6,8	4	33	150
0:07:29	30	6,8	3	33	150
0:07:30	31	6,8	2	33	150
0:07:31	31	6,8	2	33	150
0:07:32	31	6,8	2	33	150
0:07:33	31	6,8	2	33	150
0:07:34	31	6,8	2	33	150
0:07:35	31	6,8	3	33	150
0:07:36	31	6,9	2	33	150
0:07:37	31	6,9	2	33	150
0:07:38	31	6,9	2	33	150
0:07:39	31	7,1	2	33	150
0:07:40	31	7,2	3	33	150
0:07:41	31	7,2	3	33	150
0:07:42	31	7,2	2	33	150
0:07:43	31	7,2	2	33	150
0:07:44	31	7,3	3	33	150
0:07:45	31	7,3	3	33	150
0:07:46	31	7,3	3	33	150
0:07:47	31	7,3	3	34	150
0:07:48	31	7,3	2	33	150
0:07:49	31	7,3	2	33	150
0:07:50	31	7,3	2	33	150
0:07:51	31	7,3	2	34	150
0:07:52	31	7,3	2	33	150
0:07:53	31	7,3	4	33	150
0:07:54	31	7,3	6	33	150
0:07:55	31	7,3	7	33	150
0:07:56	31	7,3	9	33	150
0:07:57	31	7,3	8	33	150
0:07:58	31	7,3	5	33	150
0:07:59	31	7,3	4	33	150
0:08:00	31	7,3	7	33	150
0:08:01	31	7,3	7	33	150
0:08:02	31	7,3	8	33	150
0:08:03	31	7,3	7	34	150
0:08:04	31	7,3	4	34	150
0:08:05	31	7,3	4	34	150
0:08:06	31	7,4	5	34	150
0:08:07	31	7,4	4	34	150
0:08:08	31	7,4	5	33	150
0:08:09	31	7,4	4	33	150
0:08:10	31	7,4	4	34	150
0:08:11	31	7,4	4	34	150
0:08:12	31	7,4	3	33	150
0:08:13	31	7,4	4	34	150
0:08:14	31	7,4	4	33	150
0:08:15	31	7,4	4	34	150
0:08:16	31	7,4	3	34	150
0:08:17	31	7,4	3	34	150
0:08:18	31	7,4	3	34	150
0:08:19	31	7,4	3	34	150
0:08:20	31	7,4	3	34	150
0:08:21	31	7,5	3	34	150
0:08:22	31	7,5	2	34	150
0:08:23	31	7,6	2	34	150
0:08:24	31	7,6	3	34	150
0:08:25	31	7,6	3	34	150
0:08:26	31	7,6	3	34	150
0:08:27	31	7,6	3	34	150
0:08:28	31	7,6	3	34	150
0:08:29	31	7,6	3	34	150
0:08:30	31	7,6	3	34	150
0:08:31	31	7,6	3	34	150
0:08:32	31	7,6	3	34	150
0:08:33	31	7,6	3	34	150
0:08:34	31	7,6	2	34	150
0:08:35	31	7,6	2	34	150
0:08:36	31	7,8	3	34	150
0:08:37	31	7,9	4	34	150
0:08:38	31	7,9	4	34	150
0:08:39	31	8,0	3	34	150
0:08:40	31	8,0	2	34	150
0:08:41	31	8,0	3	34	150
0:08:42	31	8,0	2	34	150
0:08:43	31	8,0	6	34	150
0:08:44	31	8,0	8	34	150
0:08:45	31	8,0	8	34	150
0:08:46	31	8,0	7	34	150
0:08:47	31	8,0	6	34	150
0:08:48	31	8,0	4	34	150
0:08:49	31	8,0	3	34	150
0:08:50	31	8,0	3	34	150
0:08:51	31	8,0	4	34	150
0:08:52	31	8,0	3	34	150
0:08:53	31	8,0	5	34	150
0:08:54	31	8,0	5	34	150
0:08:55	31	8,0	4	34	150
0:08:56	31	8,0	5	34	150
0:08:57	31	8,0	5	34	150
0:08:58	31	8,0	4	34	150
0:08:59	31	8,0	3	34	150
0:09:00	31	8,0	2	34	150
0:09:01	31	8,0	2	34	150
0:09:02	31	8,0	2	34	150
0:09:03	31	8,0	2	34	150
0:09:04	31	8,0	2	34	150
0:09:05	31	8,0	2	34	150
0:09:06	31	8,1	2	34	150
0:09:07	31	8,1	3	34	150
0:09:08	31	8,2	3	34	150
0:09:09	31	8,3	3	34	150
0:09:10	31	8,3	3	34	150
0:09:11	31	8,3	3	34	150
0:09:12	31	8,3	3	34	150
0:09:13	31	8,4	2	34	150
0:09:14	31	8,4	2	34	150
0:09:15	31	8,4	2	34	150
0:09:16	31	8,4	2	34	150
0:09:17	31	8,4	2	34	150
0:09:18	31	8,4	2	34	150
0:09:19	31	8,4	4	34	150
0:09:20	31	8,4	6	34	150
0:09:21	31	8,4	7	34	150
0:09:22	31	8,4	4	34	150
0:09:23	31	8,4	3	34	150
0:09:24	31	8,4	3	34	150
0:09:25	31	8,4	2	34	150
0:09:26	31	8,4	2	34	150
0:09:27	31	8,4	2	34	150
0:09:28	31	8,4	3	34	150
0:09:29	31	8,4	2	34	150
0:09:30	31	8,4	2	34	150
0:09:31	31	8,4	2	34	150
0:09:32	31	8,4	2	34	150
0:09:33	32	8,4	3	34	150
0:09:34	32	8,4	3	34	150
0:09:35	32	8,4	2	34	150
0:09:36	32	8,5	2	34	150
0:09:37	32	8,6	2	34	150
0:09:38	32	8,6	2	34	150
0:09:39	32	8,6	3	34	150
0:09:40	32	8,6	4	34	150
0:09:41	32	8,6	6	34	150
0:09:42	32	8,6	5	34	150
0:09:43	32	8,6	5	34	150
0:09:44	32	8,6	4	34	150
0:09:45	32	8,6	4	34	150
0:09:46	32	8,6	3	34	150
0:09:47	32	8,6	3	34	150
0:09:48	32	8,6	2	34	150
0:09:49	32	8,6	2	34	150
0:09:50	32	8,7	2	34	150
0:09:51	32	8,7	5	34	150
0:09:52	32	8,7	5	34	150
0:09:53	32	8,8	5	34	150
0:09:54	32	9,0	4	34	150
0:09:55	32	9,0	3	34	150
0:09:56	32	9,1	3	34	150
0:09:57	32	9,1	4	34	150
0:09:58	32	9,1	4	34	150
0:09:59	32	9,1	7	34	150
0:10:00	32	9,1	7	34	150
0:10:01	32	9,1	7	34	150
0:10:02	32	9,1	7	35	150
0:10:03	32	9,1	7	35	150
0:10:04	32	9,1	6	35	150
0:10:05	32	9,1	7	35	150
0:10:06	32	9,1	5	35	150
0:10:07	32	9,1	4	34	150
0:10:08	32	9,1	4	34	150
0:10:09	32	9,1	3	34	150
0:10:10	32	9,1	4	34	150
0:10:11	32	9,2	4	34	150
0:10:12	32	9,2	5	35	150
0:10:13	32	9,2	6	34	150
0:10:14	32	9,2	6	34	150
0:10:15	32	9,2	6	35	150
0:10:16	32	9,2	5	35	150
0:10:17	32	9,2	6	35	150
0:10:18	32	9,2	8	35	150
0:10:19	32	9,2	5	35	150
0:10:20	32	9,2	3	35	150
0:10:21	32	9,2	5	34	150
0:10:22	32	9,2	6	35	150
0:10:23	32	9,2	9	34	150
0:10:24	32	9,2	8	35	150
0:10:25	32	9,2	10	34	150
0:10:26	32	9,2	10	34	150
0:10:27	32	9,2	7	35	150
0:10:28	32	9,2	9	35	150
0:10:29	32	9,2	10	35	150
0:10:30	32	9,2	10	35	150
0:10:31	32	9,2	10	35	150
0:10:32	32	9,2	12	35	150
0:10:33	32	9,2	11	35	150
0:10:34	32	9,2	11	35	150
0:10:35	32	9,2	11	35	150
0:10:36	32	9,3	11	34	150
0:10:37	32	9,3	9	35	150
0:10:38	32	9,3	8	35	150
0:10:39	32	9,3	8	35	150
0:10:40	32	9,3	7	35	150
0:10:41	32	9,3	7	35	150
0:10:42	32	9,3	7	35	150
0:10:43	32	9,4	8	35	150
0:10:44	32	9,6	7	35	150
0:10:45	32	9,7	7	35	150
0:10:46	32	9,7	7	35	150
0:10:47	32	9,8	8	35	150
0:10:48	32	9,8	8	35	150
0:10:49	32	9,8	7	35	150
0:10:50	32	9,8	9	35	150
0:10:51	32	9,8	11	35	150
0:10:52	32	9,8	11	35	150
0:10:53	32	9,8	11	35	150
0:10:54	32	9,8	11	35	150
0:10:55	32	9,8	11	35	150
0:10:56	32	9,8	11	35	150
0:10:57	32	9,8	10	35	150
0:10:58	32	9,8	12	35	150
0:10:59	32	9,8	11	35	150
0:11:00	32	9,8	13	35	150
0:11:01	32	9,8	12	35	150
0:11:02	32	9,8	9	35	150
0:11:03	32	9,8	5	35	150
0:11:04	32	9,8	4	35	150
0:11:05	32	9,8	3	35	150
0:11:06	32	9,8	3	35	150
0:11:07	32	9,8	4	35	150
0:11:08	32	9,8	4	35	150
0:11:09	32	9,8	3	35	150
0:11:10	32	9,8	3	35	150
0:11:11	32	9,8	3	35	150
0:11:12	32	9,8	3	35	150
0:11:13	32	9,9	3	35	150
0:11:14	32	9,9	4	35	150
0:11:15	32	9,9	5	35	150
0:11:16	32	9,9	7	35	150
0:11:17	32	9,9	6	35	150
0:11:18	32	9,9	6	35	150
0:11:19	32	9,9	6	35	150
0:11:20	32	9,9	5	35	150
0:11:21	32	9,9	4	35	150
0:11:22	32	9,9	5	35	150
0:11:23	32	9,9	6	35	150
0:11:24	32	9,9	6	35	150
0:11:25	32	9,9	5	35	150
0:11:26	32	10,0	4	35	150
0:11:27	32	10,0	5	35	150
0:11:28	32	10,0	4	35	150
0:11:29	32	10,0	5	35	150
0:11:30	32	10,0	4	35	150
0:11:31	32	10,0	3	35	150
0:11:32	32	10,3	4	35	150
0:11:33	32	10,4	3	35	150
0:11:34	32	10,4	3	35	150
0:11:35	32	10,4	2	35	150
0:11:36	32	10,4	3	35	150
0:11:37	32	10,4	3	35	150
0:11:38	32	10,5	3	35	150
0:11:39	32	10,5	2	35	150
0:11:40	32	10,5	2	35	150
0:11:41	32	10,5	2	35	150
0:11:42	32	10,5	2	35	150
0:11:43	32	10,5	2	35	150
0:11:44	32	10,5	3	35	150
0:11:45	32	10,5	2	35	150
0:11:46	32	10,5	2	35	150
0:11:47	33	10,5	2	35	150
0:11:48	33	10,5	2	36	150
0:11:49	33	10,5	2	35	150
0:11:50	33	10,5	2	35	150
0:11:51	33	10,5	2	35	150
0:11:52	33	10,5	2	35	150
0:11:53	33	10,5	2	35	150
0:11:54	33	10,5	2	35	150
0:11:55	33	10,5	2	35	150
0:11:56	33	10,5	2	35	150
0:11:57	33	10,5	2	35	150
0:11:58	33	10,5	2	35	150
0:11:59	33	10,5	2	35	150
0:12:00	33	10,5	2	35	150
0:12:01	33	10,5	2	35	150
0:12:02	33	10,5	2	35	150
0:12:03	33	10,5	2	35	150
0:12:04	33	10,5	2	35	150
0:12:05	33	10,6	2	35	150
0:12:06	33	10,6	2	35	150
0:12:07	33	10,6	2	35	150
0:12:08	33	10,6	2	35	150
0:12:09	33	10,6	3	35	150
0:12:10	33	10,6	3	35	150
0:12:11	33	10,6	3	35	150
0:12:12	33	10,6	3	35	150
0:12:13	33	10,6	3	35	150
0:12:14	33	10,6	3	35	150
0:12:15	33	10,6	3	35	150
0:12:16	33	10,6	3	35	150
0:12:17	33	10,6	3	35	150
0:12:18	33	10,7	4	35	150
0:12:19	33	10,7	5	35	150
0:12:20	33	10,7	4	35	150
0:12:21	33	10,7	4	35	150
0:12:22	33	10,7	4	35	150
0:12:23	33	10,7	4	35	150
0:12:24	33	10,7	4	35	150
0:12:25	33	10,7	4	35	150
0:12:26	33	10,7	4	35	150
0:12:27	33	11,0	5	35	150
0:12:28	33	11,2	5	35	150
0:12:29	33	11,2	5	35	150
0:12:30	33	11,2	5	35	150
0:12:31	33	11,3	4	35	150
0:12:32	33	11,3	4	35	150
0:12:33	33	11,3	5	35	150
0:12:34	33	11,3	5	36	150
0:12:35	33	11,3	4	35	150
0:12:36	33	11,3	5	36	150
0:12:37	33	11,3	4	35	150
0:12:38	33	11,3	3	36	150
0:12:39	33	11,3	3	36	150
0:12:40	33	11,3	2	35	150
0:12:41	33	11,3	2	36	150
0:12:42	33	11,3	2	35	150
0:12:43	33	11,3	2	36	150
0:12:44	33	11,3	2	35	150
0:12:45	33	11,3	2	35	150
0:12:46	33	11,3	2	35	150
0:12:47	33	11,3	2	35	150
0:12:48	33	11,3	2	35	150
0:12:49	33	11,3	2	36	150
0:12:50	33	11,3	2	36	150
0:12:51	33	11,3	2	36	150
0:12:52	33	11,3	2	36	150
0:12:53	33	11,3	2	36	150
0:12:54	33	11,3	3	36	150
0:12:55	33	11,3	3	35	150
0:12:56	33	11,3	4	35	150
0:12:57	33	11,3	3	35	150
0:12:58	33	11,3	3	36	150
0:12:59	33	11,4	3	36	150
0:13:00	33	11,4	3	35	150
0:13:01	33	11,4	2	36	150
0:13:02	33	11,4	2	36	150
0:13:03	33	11,4	3	36	150
0:13:04	33	11,4	3	36	150
0:13:05	33	11,4	3	36	150
0:13:06	33	11,4	3	36	150
0:13:07	33	11,4	2	36	150
0:13:08	33	11,4	2	35	150
0:13:09	33	11,4	7	36	150
0:13:10	33	11,4	8	36	150
0:13:11	33	11,4	7	36	150
0:13:12	33	11,4	8	36	150
0:13:13	33	11,4	7	36	150
0:13:14	33	11,4	9	36	150
0:13:15	33	11,4	9	36	150
0:13:16	33	11,4	9	36	150
0:13:17	33	11,4	11	36	150
0:13:18	33	11,4	8	36	150
0:13:19	33	11,4	6	36	150
0:13:20	33	11,5	8	36	150
0:13:21	33	11,5	9	36	150
0:13:22	33	11,5	9	36	150
0:13:23	33	11,5	8	36	150
0:13:24	33	11,5	13	36	150
0:13:25	33	11,7	14	36	150
0:13:26	33	11,8	15	36	150
0:13:27	33	11,8	15	36	150
0:13:28	33	11,8	13	36	150
0:13:29	33	11,8	13	36	150
0:13:30	33	11,8	14	36	150
0:13:31	33	11,8	14	36	150
0:13:32	33	11,8	13	36	150
0:13:33	33	11,8	8	36	150
0:13:34	33	11,8	7	36	150
0:13:35	33	11,8	6	36	150
0:13:36	33	11,8	5	36	150
0:13:37	33	11,8	4	36	150
0:13:38	33	11,8	4	36	150
0:13:39	33	11,9	4	36	150
0:13:40	33	11,9	5	36	150
0:13:41	33	11,9	6	36	150
0:13:42	33	11,9	6	36	150
0:13:43	33	11,9	6	36	150
0:13:44	33	11,9	9	36	150
0:13:45	33	11,9	10	36	150
0:13:46	33	11,9	11	36	150
0:13:47	33	11,9	11	36	150
0:13:48	33	11,9	11	36	150
0:13:49	33	11,9	8	36	150
0:13:50	33	11,9	11	36	150
0:13:51	33	11,9	8	36	150
0:13:52	33	11,9	8	36	150
0:13:53	33	11,9	7	36	150
0:13:54	33	11,9	9	36	150
0:13:55	33	12,0	12	36	150
0:13:56	33	12,1	14	36	150
0:13:57	33	12,1	14	36	150
0:13:58	33	12,1	8	36	150
0:13:59	33	12,2	6	36	150
0:14:00	33	12,2	5	36	150
0:14:01	33	12,2	4	36	150
0:14:02	33	12,2	3	36	150
0:14:03	33	12,2	3	36	150
0:14:04	33	12,2	2	36	150
0:14:05	33	12,2	2	36	150
0:14:06	33	12,2	3	36	150
0:14:07	33	12,2	3	36	150
0:14:08	33	12,2	3	36	150
0:14:09	33	12,2	3	36	150
0:14:10	33	12,2	3	36	150
0:14:11	34	12,2	2	36	150
0:14:12	34	12,2	3	36	150
0:14:13	34	12,2	3	36	150
0:14:14	34	12,2	3	36	150
0:14:15	34	12,2	3	36	150
0:14:16	34	12,2	3	36	150
0:14:17	34	12,3	3	36	150
0:14:18	34	12,5	3	36	150
0:14:19	34	12,5	5	36	150
0:14:20	34	12,6	5	36	150
0:14:21	34	12,6	5	36	150
0:14:22	34	12,6	5	36	150
0:14:23	34	12,6	5	36	150
0:14:24	34	12,6	5	36	150
0:14:25	34	12,6	4	36	150
0:14:26	34	12,6	4	36	150
0:14:27	34	12,6	5	36	150
0:14:28	34	12,6	6	36	150
0:14:29	34	12,6	5	36	150
0:14:30	34	12,6	8	36	150
0:14:31	34	12,6	8	36	150
0:14:32	34	12,6	8	36	150
0:14:33	34	12,6	8	36	150
0:14:34	34	12,6	9	36	150
0:14:35	34	12,6	8	36	150
0:14:36	34	12,6	10	36	150
0:14:37	34	12,6	8	36	150
0:14:38	34	12,7	7	36	150
0:14:39	34	12,7	8	36	150
0:14:40	34	12,7	7	36	150
0:14:41	34	12,7	7	36	150
0:14:42	34	12,7	6	36	150
0:14:43	34	12,7	6	36	150
0:14:44	34	12,7	4	36	150
0:14:45	34	12,7	4	36	150
0:14:46	34	12,7	4	36	150
0:14:47	34	12,7	3	36	150
0:14:48	34	12,7	4	36	150
0:14:49	34	12,7	4	36	150
0:14:50	34	12,7	4	36	150
0:14:51	34	12,7	3	36	150
0:14:52	34	12,7	3	36	150
0:14:53	34	12,7	2	36	150
0:14:54	34	12,8	2	36	150
0:14:55	34	12,8	3	36	150
0:14:56	34	12,9	3	36	150
0:14:57	34	12,9	3	36	150
0:14:58	34	12,9	3	36	150
0:14:59	34	12,9	3	36	150
0:15:00	34	12,9	2	36	150
0:15:01	34	12,9	2	36	150
0:15:02	34	12,9	2	36	150
0:15:03	34	12,9	2	36	150
0:15:04	34	12,9	3	36	150
0:15:05	34	12,9	3	36	150
0:15:06	34	12,9	2	36	150
0:15:07	34	12,9	3	36	150
0:15:08	34	12,9	3	37	150
0:15:09	34	13,0	3	36	150
0:15:10	34	13,2	3	37	150
0:15:11	34	13,2	3	36	150
0:15:12	34	13,3	3	36	150
0:15:13	34	13,3	2	37	150
0:15:14	34	13,3	3	37	150
0:15:15	34	13,3	2	36	150
0:15:16	34	13,3	3	36	150
0:15:17	34	13,3	3	37	150
0:15:18	34	13,3	2	36	150
0:15:19	34	13,3	3	36	150
0:15:20	34	13,3	3	37	150
0:15:21	34	13,3	3	37	150
0:15:22	34	13,3	3	37	150
0:15:23	34	13,3	3	37	150
0:15:24	34	13,3	2	37	150
0:15:25	34	13,3	3	37	150
0:15:26	34	13,3	3	36	150
0:15:27	34	13,3	2	36	150
0:15:28	34	13,3	3	37	150
0:15:29	34	13,3	3	36	150
0:15:30	34	13,3	3	37	150
0:15:31	34	13,3	3	36	150
0:15:32	34	13,3	3	37	150
0:15:33	34	13,3	3	36	150
0:15:34	34	13,3	3	37	150
0:15:35	34	13,4	3	37	150
0:15:36	34	13,4	2	37	150
0:15:37	34	13,4	2	37	150
0:15:38	34	13,4	2	37	150
0:15:39	34	13,4	2	37	150
0:15:40	34	13,4	3	36	150
0:15:41	34	13,4	2	37	150
0:15:42	34	13,4	2	37	150
0:15:43	34	13,4	3	37	150
0:15:44	34	13,4	3	37	150
0:15:45	34	13,5	3	37	150
0:15:46	34	13,5	3	37	150
0:15:47	34	13,6	3	37	150
0:15:48	34	13,6	3	37	150
0:15:49	34	13,6	3	37	150
0:15:50	34	13,6	3	37	150
0:15:51	34	13,6	3	37	150
0:15:52	34	13,6	2	37	150
0:15:53	34	13,6	3	37	150
0:15:54	34	13,6	3	37	150
0:15:55	34	13,6	2	37	150
0:15:56	34	13,6	2	37	150
0:15:57	34	13,6	2	37	150
0:15:58	34	13,6	2	37	150
0:15:59	34	13,6	2	37	150
0:16:00	34	13,6	2	37	150
0:16:01	34	13,9	2	37	150
0:16:02	34	14,0	3	37	150
0:16:03	34	14,0	4	37	150
0:16:04	34	14,0	9	37	150
0:16:05	34	14,1	9	37	150
0:16:06	34	14,1	8	37	150
0:16:07	34	14,1	10	37	150
0:16:08	34	14,1	8	37	150
0:16:09	34	14,1	6	37	150
0:16:10	34	14,1	4	37	150
0:16:11	34	14,1	3	37	150
0:16:12	34	14,1	3	37	150
0:16:13	34	14,1	2	37	150
0:16:14	34	14,1	3	37	150
0:16:15	34	14,1	4	37	150
0:16:16	34	14,1	3	37	150
0:16:17	34	14,1	3	37	150
0:16:18	34	14,1	3	37	150
0:16:19	34	14,1	3	37	150
0:16:20	34	14,1	2	37	150
0:16:21	34	14,1	2	37	150
0:16:22	34	14,1	2	37	150
0:16:23	34	14,1	5	37	150
0:16:24	34	14,1	12	37	150
0:16:25	34	14,1	10	37	150
0:16:26	34	14,1	7	37	150
0:16:27	34	14,1	5	37	150
0:16:28	34	14,1	4	37	150
0:16:29	34	14,1	3	37	150
0:16:30	34	14,1	3	37	150
0:16:31	34	14,2	2	37	150
0:16:32	34	14,2	3	37	150
0:16:33	34	14,2	3	37	150
0:16:34	34	14,2	3	37	150
0:16:35	34	14,2	3	37	150
0:16:36	34	14,2	3	37	150
0:16:37	34	14,2	3	37	150
0:16:38	34	14,2	3	37	150
0:16:39	35	14,2	4	37	150
0:16:40	35	14,2	5	37	150
0:16:41	35	14,2	5	37	150
0:16:42	35	14,2	4	37	150
0:16:43	35	14,2	4	37	150
0:16:44	35	14,2	4	37	150
0:16:45	35	14,2	4	37	150
0:16:46	35	14,3	3	37	150
0:16:47	35	14,3	3	37	150
0:16:48	35	14,3	3	37	150
0:16:49	35	14,3	2	37	150
0:16:50	35	14,3	2	37	150
0:16:51	35	14,3	3	37	150
0:16:52	35	14,4	2	37	150
0:16:53	35	14,6	4	37	150
0:16:54	35	14,7	4	37	150
0:16:55	35	14,8	3	37	150
0:16:56	35	14,8	4	37	150
0:16:57	35	14,8	3	37	150
0:16:58	35	14,8	3	37	150
0:16:59	35	14,8	3	37	150
0:17:00	35	14,8	3	37	150
0:17:01	35	14,8	3	37	150
0:17:02	35	14,8	3	37	150
0:17:03	35	14,8	3	37	150
0:17:04	35	14,8	5	37	150
0:17:05	35	14,8	8	37	150
0:17:06	35	14,8	8	37	150
0:17:07	35	14,9	5	37	150
0:17:08	35	14,9	3	37	150
0:17:09	35	14,9	3	37	150
0:17:10	35	14,9	3	37	150
0:17:11	35	14,9	2	37	150
0:17:12	35	14,9	2	37	150
0:17:13	35	14,9	2	37	150
0:17:14	35	14,9	2	37	150
0:17:15	35	14,9	2	37	150
0:17:16	35	14,9	2	37	150
0:17:17	35	14,9	2	37	150
0:17:18	35	14,9	2	37	150
0:17:19	35	14,9	2	38	150
0:17:20	35	14,9	2	37	150
0:17:21	35	14,9	2	37	150
0:17:22	35	14,9	2	37	150
0:17:23	35	14,9	2	37	150
0:17:24	35	14,9	2	37	150
0:17:25	35	14,9	2	37	150
0:17:26	35	14,9	2	37	150
0:17:27	35	14,9	2	37	150
0:17:28	35	14,9	2	37	150
0:17:29	35	14,9	3	37	150
0:17:30	35	14,9	3	37	150
0:17:31	35	15,0	3	38	150
0:17:32	35	15,0	3	37	150
0:17:33	35	15,0	5	37	150
0:17:34	35	15,0	4	37	150
0:17:35	35	15,0	3	37	150
0:17:36	35	15,0	5	37	150
0:17:37	35	15,0	3	37	150
0:17:38	35	15,0	3	37	150
0:17:39	35	15,0	3	37	150
0:17:40	35	15,0	3	37	150
0:17:41	35	15,0	3	37	150
0:17:42	35	15,0	5	38	150
0:17:43	35	15,0	5	38	150
0:17:44	35	15,0	5	38	150
0:17:45	35	15,0	4	37	150
0:17:46	35	15,1	5	37	150
0:17:47	35	15,1	5	37	150
0:17:48	35	15,1	4	37	150
0:17:49	35	15,1	4	37	150
0:17:50	35	15,2	6	37	150
0:17:51	35	15,3	7	38	150
0:17:52	35	15,3	6	37	150
0:17:53	35	15,3	6	38	150
0:17:54	35	15,3	6	38	150
0:17:55	35	15,4	6	38	150
0:17:56	35	15,4	5	38	150
0:17:57	35	15,4	8	38	150
0:17:58	35	15,4	7	38	150
0:17:59	35	15,4	6	38	150
0:18:00	35	15,4	5	37	150
0:18:01	35	15,4	4	38	150
0:18:02	35	15,4	4	38	150
0:18:03	35	15,4	4	37	150
0:18:04	35	15,4	3	38	150
0:18:05	35	15,4	6	38	150
0:18:06	35	15,4	5	38	150
0:18:07	35	15,4	4	38	150
0:18:08	35	15,4	3	38	150
0:18:09	35	15,4	4	38	150
0:18:10	35	15,4	4	38	150
0:18:11	35	15,4	4	37	150
0:18:12	35	15,4	5	38	150
0:18:13	35	15,4	4	37	150
0:18:14	35	15,4	3	37	150
0:18:15	35	15,4	5	38	150
0:18:16	35	15,4	5	38	150
0:18:17	35	15,6	6	38	150
0:18:18	35	15,7	7	38	150
0:18:19	35	15,7	8	38	150
0:18:20	35	15,7	8	38	150
0:18:21	35	15,7	8	38	150
0:18:22	35	15,7	8	38	150
0:18:23	35	15,7	9	38	150
0:18:24	35	15,7	8	38	150
0:18:25	35	15,7	8	38	150
0:18:26	35	15,7	8	38	150
0:18:27	35	15,7	8	38	150
0:18:28	35	15,7	8	38	150
0:18:29	35	15,7	8	38	150
0:18:30	35	15,7	6	38	150
0:18:31	35	15,8	5	38	150
0:18:32	35	15,8	5	38	150
0:18:33	35	15,8	5	38	150
0:18:34	35	15,8	5	38	150
0:18:35	35	15,8	4	38	150
0:18:36	35	15,8	3	38	150
0:18:37	35	15,8	2	38	150
0:18:38	35	15,8	2	38	150
0:18:39	35	15,8	2	38	150
0:18:40	35	15,8	2	38	150
0:18:41	35	15,8	2	38	150
0:18:42	35	15,8	2	38	150
0:18:43	35	15,8	2	38	150
0:18:44	35	15,8	2	38	150
0:18:45	35	15,8	2	38	150
0:18:46	35	16,0	2	38	150
0:18:47	35	16,2	3	38	150
0:18:48	35	16,3	3	38	150
0:18:49	35	16,3	3	38	150
0:18:50	35	16,3	2	38	150
0:18:51	35	16,3	2	38	150
0:18:52	35	16,3	2	38	150
0:18:53	35	16,3	2	38	150
0:18:54	35	16,3	2	38	150
0:18:55	35	16,3	2	38	150
0:18:56	35	16,3	3	38	150
0:18:57	35	16,3	3	38	150
0:18:58	35	16,3	3	38	150
0:18:59	35	16,3	3	38	150
0:19:00	35	16,3	2	38	150
0:19:01	35	16,4	2	38	150
0:19:02	35	16,4	2	38	150
0:19:03	35	16,4	2	38	150
0:19:04	35	16,4	2	38	150
0:19:05	35	16,4	2	38	150
0:19:06	35	16,4	2	38	150
0:19:07	35	16,4	3	38	150
0:19:08	35	16,4	2	38	150
0:19:09	35	16,4	3	38	150
0:19:10	35	16,4	2	38	150
0:19:11	35	16,4	2	38	150
0:19:12	35	16,4	3	38	150
0:19:13	35	16,4	3	38	150
0:19:14	36	16,4	2	38	150
0:19:15	36	16,4	2	38	150
0:19:16	36	16,4	2	38	150
0:19:17	36	16,4	2	38	150
0:19:18	36	16,4	2	38	150
0:19:19	36	16,4	2	38	150
0:19:20	36	16,4	2	38	150
0:19:21	36	16,4	3	38	150
0:19:22	36	16,5	3	38	150
0:19:23	36	16,5	2	38	150
0:19:24	36	16,5	2	38	150
0:19:25	36	16,5	2	38	150
0:19:26	36	16,5	2	38	150
0:19:27	36	16,5	2	38	150
0:19:28	36	16,5	2	38	150
0:19:29	36	16,5	2	38	150
0:19:30	36	16,5	2	38	150
0:19:31	36	16,5	3	38	150
0:19:32	36	16,5	3	38	150
0:19:33	36	16,5	3	38	150
0:19:34	36	16,5	4	38	150
0:19:35	36	16,5	4	38	150
0:19:36	36	16,5	4	38	150
0:19:37	36	16,5	4	38	150
0:19:38	36	16,5	4	38	150
0:19:39	36	16,8	3	38	150
0:19:40	36	16,9	4	38	150
0:19:41	36	17,0	4	38	150
0:19:42	36	17,0	4	38	150
0:19:43	36	17,0	5	38	150
0:19:44	36	17,0	4	38	150
0:19:45	36	17,0	5	38	150
0:19:46	36	17,0	4	38	150
0:19:47	36	17,0	4	38	150
0:19:48	36	17,0	3	38	150
0:19:49	36	17,0	3	38	150
0:19:50	36	17,0	3	38	150
0:19:51	36	17,1	3	38	150
0:19:52	36	17,1	3	39	150
0:19:53	36	17,1	3	38	150
0:19:54	36	17,1	3	38	150
0:19:55	36	17,1	3	38	150
0:19:56	36	17,1	3	38	150
0:19:57	36	17,1	3	38	150
0:19:58	36	17,1	4	38	150
0:19:59	36	17,1	4	38	150
0:20:00	36	17,1	4	38	150
0:20:01	36	17,1	3	38	150
0:20:02	36	17,1	3	38	150
0:20:03	36	17,1	2	38	150
0:20:04	36	17,1	2	38	150
0:20:05	36	17,1	2	39	150
0:20:06	36	17,1	2	38	150
0:20:07	36	17,1	2	39	150
0:20:08	36	17,1	2	38	150
0:20:09	36	17,1	2	38	150
0:20:10	36	17,1	2	38	150
0:20:11	36	17,1	2	38	150
0:20:12	36	17,1	2	38	150
0:20:13	36	17,1	2	38	150
0:20:14	36	17,1	2	38	150
0:20:15	36	17,2	2	38	150
0:20:16	36	17,2	2	39	150
0:20:17	36	17,2	2	38	150
0:20:18	36	17,2	2	39	150
0:20:19	36	17,2	2	39	150
0:20:20	36	17,2	2	39	150
0:20:21	36	17,2	2	38	150
0:20:22	36	17,2	2	38	150
0:20:23	36	17,2	2	38	150
0:20:24	36	17,2	2	38	150
0:20:25	36	17,2	2	39	150
0:20:26	36	17,3	2	39	150
0:20:27	36	17,3	2	39	150
0:20:28	36	17,3	2	39	150
0:20:29	36	17,3	2	39	150
0:20:30	36	17,3	2	39	150
0:20:31	36	17,3	2	39	150
0:20:32	36	17,3	2	39	150
0:20:33	36	17,3	2	39	150
0:20:34	36	17,3	2	39	150
0:20:35	36	17,3	2	39	150
0:20:36	36	17,3	2	38	150
0:20:37	36	17,3	3	39	150
0:20:38	36	17,3	3	39	150
0:20:39	36	17,6	3	39	150
0:20:40	36	17,7	2	39	150
0:20:41	36	17,8	2	39	150
0:20:42	36	17,8	2	39	150
0:20:43	36	17,8	2	39	150
0:20:44	36	17,8	2	39	150
0:20:45	36	17,9	2	39	150
0:20:46	36	17,9	2	39	150
0:20:47	36	17,9	2	39	150
0:20:48	36	17,9	2	39	150
0:20:49	36	17,9	2	39	150
0:20:50	36	17,9	2	39	150
0:20:51	36	17,9	2	39	150
0:20:52	36	17,9	2	39	150
0:20:53	36	17,9	2	39	150
0:20:54	36	17,9	2	39	150
0:20:55	36	17,9	2	39	150
0:20:56	36	17,9	2	39	150
0:20:57	36	17,9	2	39	150
0:20:58	36	17,9	2	39	150
0:20:59	36	17,9	2	39	150
0:21:00	36	17,9	2	39	150
0:21:01	36	17,9	2	39	150
0:21:02	36	17,9	2	39	150
0:21:03	36	17,9	2	39	150
0:21:04	36	17,9	2	39	150
0:21:05	36	17,9	2	39	150
0:21:06	36	17,9	2	39	150
0:21:07	36	17,9	2	39	150
0:21:08	36	17,9	2	39	150
0:21:09	36	17,9	2	39	150
0:21:10	36	17,9	2	39	150
0:21:11	36	17,9	2	39	150
0:21:12	36	17,9	2	39	150
0:21:13	36	17,9	2	39	150
0:21:14	36	17,9	2	39	150
0:21:15	36	17,9	2	39	150
0:21:16	36	17,9	2	39	150
0:21:17	36	17,9	2	39	150
0:21:18	36	18,0	2	39	150
0:21:19	36	18,0	2	39	150
0:21:20	36	18,0	2	39	150
0:21:21	36	18,0	2	39	150
0:21:22	36	18,0	2	39	150
0:21:23	36	18,0	2	39	150
0:21:24	36	18,0	2	39	150
0:21:25	36	18,0	2	39	150
0:21:26	36	18,0	2	39	150
0:21:27	36	18,0	2	39	150
0:21:28	36	18,0	2	39	150
0:21:29	36	18,1	2	39	150
0:21:30	36	18,1	2	39	150
0:21:31	36	18,3	2	39	150
0:21:32	36	18,4	3	39	150
0:21:33	36	18,5	3	39	150
0:21:34	36	18,5	3	39	150
0:21:35	36	18,5	3	39	150
0:21:36	36	18,5	3	39	150
0:21:37	36	18,5	3	39	150
0:21:38	36	18,5	3	39	150
0:21:39	36	18,5	3	39	150
0:21:40	36	18,5	3	39	150
0:21:41	36	18,5	2	39	150
0:21:42	36	18,5	2	39	150
0:21:43	36	18,5	3	39	150
0:21:44	36	18,5	3	39	150
0:21:45	37	18,5	2	39	150
0:21:46	37	18,5	2	39	150
0:21:47	37	18,5	2	39	150
0:21:48	37	18,5	2	39	150
0:21:49	37	18,6	2	39	150
0:21:50	37	18,6	2	39	150
0:21:51	37	18,6	2	39	150
0:21:52	37	18,6	2	39	150
0:21:53	37	18,6	2	39	150
0:21:54	37	18,6	2	39	150
0:21:55	37	18,6	2	39	150
0:21:56	37	18,6	2	39	150
0:21:57	37	18,6	3	39	150
0:21:58	37	18,6	3	39	150
0:21:59	37	18,6	2	39	150
0:22:00	37	18,6	2	39	150
0:22:01	37	18,6	2	39	150
0:22:02	37	18,6	3	39	150
0:22:03	37	18,6	3	39	150
0:22:04	37	18,6	3	39	150
0:22:05	37	18,6	3	39	150
0:22:06	37	18,6	3	39	150
0:22:07	37	18,6	2	39	150
0:22:08	37	18,6	2	39	150
0:22:09	37	18,6	2	39	150
0:22:10	37	18,6	2	39	150
0:22:11	37	18,6	2	39	150
0:22:12	37	18,6	2	39	150
0:22:13	37	18,6	2	39	150
0:22:14	37	18,6	5	39	150
0:22:15	37	18,6	9	39	150
0:22:16	37	18,6	7	39	150
0:22:17	37	18,9	4	39	150
0:22:18	37	19,0	3	39	150
0:22:19	37	19,1	3	39	150
0:22:20	37	19,1	3	39	150
0:22:21	37	19,1	3	39	150
0:22:22	37	19,1	4	39	150
0:22:23	37	19,1	4	39	150
0:22:24	37	19,1	3	39	150
0:22:25	37	19,1	3	39	150
0:22:26	37	19,1	3	39	150
0:22:27	37	19,1	3	39	150
0:22:28	37	19,2	4	39	150
0:22:29	37	19,2	3	40	150
0:22:30	37	19,2	3	39	150
0:22:31	37	19,2	2	39	150
0:22:32	37	19,2	2	39	150
0:22:33	37	19,2	2	39	150
0:22:34	37	19,2	2	39	150
0:22:35	37	19,2	2	39	150
0:22:36	37	19,2	2	39	150
0:22:37	37	19,2	2	39	150
0:22:38	37	19,2	2	39	150
0:22:39	37	19,2	2	39	150
0:22:40	37	19,2	2	39	150
0:22:41	37	19,2	3	39	150
0:22:42	37	19,2	3	39	150
0:22:43	37	19,2	3	39	150
0:22:44	37	19,2	2	39	150
0:22:45	37	19,2	2	40	150
0:22:46	37	19,2	2	39	150
0:22:47	37	19,2	2	39	150
0:22:48	37	19,2	2	39	150
0:22:49	37	19,2	2	39	150
0:22:50	37	19,2	2	39	150
0:22:51	37	19,2	3	39	150
0:22:52	37	19,2	2	39	150
0:22:53	37	19,2	2	39	150
0:22:54	37	19,2	2	39	150
0:22:55	37	19,2	2	39	150
0:22:56	37	19,3	2	39	150
0:22:57	37	19,3	2	39	150
0:22:58	37	19,3	2	39	150
0:22:59	37	19,3	2	39	150
0:23:00	37	19,3	2	39	150
0:23:01	37	19,3	2	39	150
0:23:02	37	19,3	2	39	150
0:23:03	37	19,3	2	39	150
0:23:04	37	19,3	3	39	150
0:23:05	37	19,3	3	39	150
0:23:06	37	19,4	3	39	150
0:23:07	37	19,5	4	39	150
0:23:08	37	19,6	3	39	150
0:23:09	37	19,7	3	39	150
0:23:10	37	19,7	3	40	150
0:23:11	37	19,7	2	40	150
0:23:12	37	19,7	2	39	150
0:23:13	37	19,7	2	39	150
0:23:14	37	19,7	2	39	150
0:23:15	37	19,7	2	39	150
0:23:16	37	19,7	2	39	150
0:23:17	37	19,8	2	40	150
0:23:18	37	19,8	2	40	150
0:23:19	37	19,8	2	39	150
0:23:20	37	19,8	2	40	150
0:23:21	37	19,8	2	39	150
0:23:22	37	19,8	2	40	150
0:23:23	37	19,8	2	40	150
0:23:24	37	19,8	2	40	150
0:23:25	37	19,8	2	40	150
0:23:26	37	19,8	2	39	150
0:23:27	37	19,8	2	40	150
0:23:28	37	19,8	2	39	150
0:23:29	37	19,8	2	40	150
0:23:30	37	19,8	2	40	150
0:23:31	37	19,8	2	40	150
0:23:32	37	19,8	3	40	150
0:23:33	37	19,8	3	40	150
0:23:34	37	19,8	3	40	150
0:23:35	37	19,8	2	40	150
0:23:36	37	19,8	2	40	150
0:23:37	37	19,9	3	40	150
0:23:38	37	19,9	3	40	150
0:23:39	37	19,9	3	40	150
0:23:40	37	19,9	2	40	150
0:23:41	37	19,9	3	39	150
0:23:42	37	19,9	3	40	150
0:23:43	37	19,9	3	39	150
0:23:44	37	19,9	2	40	150
0:23:45	37	19,9	2	39	150
0:23:46	37	19,9	2	40	150
0:23:47	37	19,9	2	40	150
0:23:48	37	20,0	2	40	150
0:23:49	37	20,0	3	40	150
0:23:50	37	20,1	3	40	150
0:23:51	37	20,1	3	40	150
0:23:52	37	20,1	3	40	150
0:23:53	37	20,1	3	40	150
0:23:54	37	20,1	3	40	150
0:23:55	37	20,1	2	40	150
0:23:56	37	20,1	2	40	150
0:23:57	37	20,1	2	40	150
0:23:58	37	20,1	2	40	150
0:23:59	37	20,1	3	40	150
0:24:00	37	20,1	3	40	150
0:24:01	37	20,1	2	40	150
0:24:02	37	20,1	2	40	150
0:24:03	37	20,1	2	40	150
0:24:04	37	20,1	2	40	150
0:24:05	37	20,1	2	40	150
0:24:06	37	20,2	2	40	150
0:24:07	37	20,4	2	40	150
0:24:08	37	20,4	2	40	150
0:24:09	37	20,4	2	40	150
0:24:10	37	20,4	2	40	150
0:24:11	37	20,4	2	40	150
0:24:12	37	20,4	2	40	150
0:24:13	37	20,4	2	40	150
0:24:14	37	20,5	2	40	150
0:24:15	37	20,5	2	40	150
0:24:16	37	20,5	2	40	150
0:24:17	37	20,5	2	40	150
0:24:18	37	20,5	2	40	150
0:24:19	37	20,5	2	40	150
0:24:20	37	20,5	2	40	150
0:24:21	37	20,5	2	40	150
0:24:22	37	20,5	2	40	150
0:24:23	37	20,5	2	40	150
0:24:24	37	20,5	2	40	150
0:24:25	37	20,5	2	40	150
0:24:26	37	20,5	2	40	150
0:24:27	37	20,5	2	40	150
0:24:28	38	20,5	2	40	150
0:24:29	38	20,5	2	40	150
0:24:30	38	20,5	2	40	150
0:24:31	38	20,5	2	40	150
0:24:32	38	20,5	2	40	150
0:24:33	38	20,5	2	40	150
0:24:34	38	20,5	2	40	150
0:24:35	38	20,7	2	40	150
0:24:36	38	20,7	2	40	150
0:24:37	38	20,7	2	40	150
0:24:38	38	20,8	2	40	150
0:24:39	38	20,8	3	40	150
0:24:40	38	20,8	2	40	150
0:24:41	38	20,8	2	40	150
0:24:42	38	20,8	2	40	150
0:24:43	38	20,8	8	40	150
0:24:44	38	20,8	10	40	150
0:24:45	38	20,8	12	40	150
0:24:46	38	20,8	13	40	150
0:24:47	38	20,8	13	40	150
0:24:48	38	20,8	11	40	150
0:24:49	38	20,8	7	40	150
0:24:50	38	20,8	7	40	150
0:24:51	38	20,8	9	40	150
0:24:52	38	20,8	8	40	150
0:24:53	38	20,8	7	40	150
0:24:54	38	20,8	8	40	150
0:24:55	38	20,8	6	40	150
0:24:56	38	20,8	4	40	150
0:24:57	38	21,0	3	40	150
0:24:58	38	21,1	2	40	150
0:24:59	38	21,2	2	40	150
0:25:00	38	21,2	2	40	150
0:25:01	38	21,2	2	40	150
0:25:02	38	21,2	2	40	150
0:25:03	38	21,2	2	40	150
0:25:04	38	21,2	2	40	150
0:25:05	38	21,2	3	40	150
0:25:06	38	21,2	2	40	150
0:25:07	38	21,2	2	40	150
0:25:08	38	21,2	2	40	150
0:25:09	38	21,2	2	41	150
0:25:10	38	21,2	2	40	150
0:25:11	38	21,2	3	40	150
0:25:12	38	21,3	2	40	150
0:25:13	38	21,3	2	40	150
0:25:14	38	21,3	2	40	150
0:25:15	38	21,3	2	40	150
0:25:16	38	21,3	2	40	150
0:25:17	38	21,3	2	40	150
0:25:18	38	21,3	2	40	150
0:25:19	38	21,3	2	40	150
0:25:20	38	21,3	2	40	150
0:25:21	38	21,3	2	40	150
0:25:22	38	21,3	2	40	150
0:25:23	38	21,3	2	40	150
0:25:24	38	21,3	2	40	150
0:25:25	38	21,3	2	40	150
0:25:26	38	21,3	2	40	150
0:25:27	38	21,3	2	40	150
0:25:28	38	21,3	2	40	150
0:25:29	38	21,3	2	40	150
0:25:30	38	21,3	2	40	150
0:25:31	38	21,3	2	40	150
0:25:32	38	21,3	2	40	150
0:25:33	38	21,4	2	40	150
0:25:34	38	21,4	2	40	150
0:25:35	38	21,4	2	40	150
0:25:36	38	21,4	2	40	150
0:25:37	38	21,5	2	40	150
0:25:38	38	21,5	2	40	150
0:25:39	38	21,5	2	40	150
0:25:40	38	21,5	2	40	150
0:25:41	38	21,5	2	40	150
0:25:42	38	21,5	2	40	150
0:25:43	38	21,5	2	40	150
0:25:44	38	21,6	2	40	150
0:25:45	38	21,6	2	40	150
0:25:46	38	21,6	2	40	150
0:25:47	38	21,6	2	40	150
0:25:48	38	21,6	2	41	150
0:25:49	38	21,6	2	41	150
0:25:50	38	21,6	2	40	150
0:25:51	38	21,6	2	40	150
0:25:52	38	21,6	2	41	150
0:25:53	38	21,6	2	41	150
0:25:54	38	21,7	2	40	150
0:25:55	38	21,9	2	40	150
0:25:56	38	21,9	2	41	150
0:25:57	38	22,0	2	40	150
0:25:58	38	22,0	2	40	150
0:25:59	38	22,0	2	41	150
0:26:00	38	22,0	2	40	150
0:26:01	38	22,0	2	41	150
0:26:02	38	22,0	2	41	150
0:26:03	38	22,0	2	41	150
0:26:04	38	22,0	2	41	150
0:26:05	38	22,0	2	41	150
0:26:06	38	22,0	2	41	150
0:26:07	38	22,0	2	41	150
0:26:08	38	22,0	2	41	150
0:26:09	38	22,0	2	41	150
0:26:10	38	22,0	2	40	150
0:26:11	38	22,0	2	41	150
0:26:12	38	22,0	2	41	150
0:26:13	38	22,0	2	41	150
0:26:14	38	22,1	2	41	150
0:26:15	38	22,1	2	41	150
0:26:16	38	22,1	2	41	150
