Repository: ProgWizer/parser

File: project-root/data/Data Acquisition/Data Acquisition/2016 year (65)/16-0020.txt (part 1 of 5)
--Test Summary--
Full Path and File Name	
Instrument Name	UCA Right Cell
Instrument Type	Model 4262 Twin Cell UCA
Instrument Serial Number	
Test Start Date	27.05.2016
Test Start Time	15:04:48
Test Stop Date	30.05.2016
Test Stop Time	10:49:31
Test Length	67:44:43
Final Sample Time Offset	67:44:30
Controller Schedule Name	
Sampling Period	30 seconds
Comments	T:40(30), 50(240)
Information	WellID	
Information	Customer	RN-GRP
Information	EngName	Øóòü Êîíñòàíòèí
Information	CementClass	95%G+5%Äàðò-50
Information	CementMfr	Ñóõîé Ëîã
Information	Additives	0,6%Floss500+0.1%DPC (bwoc)
Information	Density	1900
Information	BHCT	40
Information	BHST	50
Information	FluidLoss	38cc/30min
Information	JobType	Research
Calculated Value	CS_50	4:11:00
Calculated Value	CS_500	5:46:30
Calculated Value	CS_Time8h	8,56 MPa
Calculated Value	CS_Time12h	14,38 MPa
Calculated Value	CS_Time24h	21,43 MPa
Calculated Value	CS_Time48h	24,16 MPa
Calculated Value	CS_Time72h	N/A
Calculated Curve	Compressive Strength	Compressive strength type B (more than 14 lb/gal)
Initial Temperature (°C)	25 °C
Final Temperature (°C)	50 °C
Initial Transit Time (microsec/in)	16,27 microsec/in
Final Transit Time (microsec/in)	7,96 microsec/in
Initial Compressive Strength (MPa)	0,00 MPa
Final Compressive Strength (MPa)	25,38 MPa
--Data--
Time (HH:MM:SS)	Temperature (°C)	Transit Time (microsec/in)	Compressive Strength (MPa)
0:00:00	25	16,27	0,00
0:00:30	25	16,28	0,00
0:01:00	25	16,29	0,00
0:01:30	25	16,29	0,00
0:02:00	25	16,29	0,00
0:02:30	25	16,29	0,00
0:03:00	25	16,30	0,00
0:03:30	25	16,30	0,00
0:04:00	25	16,31	0,00
0:04:30	26	16,31	0,00
0:05:00	26	16,32	0,00
0:05:30	26	16,32	0,00
0:06:00	26	16,32	0,00
0:06:30	26	16,32	0,00
0:07:00	27	16,32	0,00
0:07:30	27	16,32	0,00
0:08:00	27	16,32	0,00
0:08:30	27	16,32	0,00
0:09:00	27	16,33	0,00
0:09:30	28	16,33	0,00
0:10:00	28	16,33	0,00
0:10:30	28	16,34	0,00
0:11:00	28	16,33	0,00
0:11:30	29	16,34	0,00
0:12:00	29	16,33	0,00
0:12:30	29	16,33	0,00
0:13:00	29	16,33	0,00
0:13:30	30	16,33	0,00
0:14:00	30	16,32	0,00
0:14:30	30	16,32	0,00
0:15:00	30	16,32	0,00
0:15:30	31	16,32	0,00
0:16:00	31	16,31	0,00
0:16:30	31	16,31	0,00
0:17:00	32	16,30	0,00
0:17:30	32	16,30	0,00
0:18:00	32	16,29	0,00
0:18:30	32	16,29	0,00
0:19:00	33	16,29	0,00
0:19:30	33	16,28	0,00
0:20:00	33	16,27	0,00
0:20:30	34	16,26	0,00
0:21:00	34	16,26	0,00
0:21:30	34	16,25	0,01
0:22:00	34	16,25	0,01
0:22:30	35	16,24	0,01
0:23:00	35	16,23	0,01
0:23:30	35	16,23	0,01
0:24:00	35	16,22	0,01
0:24:30	36	16,21	0,02
0:25:00	36	16,20	0,02
0:25:30	36	16,20	0,02
0:26:00	37	16,19	0,02
0:26:30	37	16,18	0,03
0:27:00	37	16,17	0,03
0:27:30	37	16,17	0,03
0:28:00	38	16,16	0,03
0:28:30	38	16,15	0,03
0:29:00	38	16,14	0,04
0:29:30	39	16,14	0,04
0:30:00	39	16,13	0,04
0:30:30	39	16,12	0,04
0:31:00	39	16,11	0,04
0:31:30	40	16,11	0,05
0:32:00	40	16,11	0,05
0:32:30	40	16,10	0,05
0:33:00	40	16,09	0,05
0:33:30	41	16,09	0,05
0:34:00	41	16,08	0,05
0:34:30	41	16,08	0,05
0:35:00	41	16,08	0,05
0:35:30	41	16,08	0,06
0:36:00	41	16,08	0,06
0:36:30	41	16,07	0,06
0:37:00	41	16,07	0,06
0:37:30	41	16,06	0,06
0:38:00	42	16,05	0,06
0:38:30	42	16,05	0,06
0:39:00	42	16,05	0,06
0:39:30	42	16,04	0,07
0:40:00	42	16,04	0,07
0:40:30	42	16,04	0,07
0:41:00	42	16,04	0,07
0:41:30	42	16,04	0,07
0:42:00	42	16,04	0,07
0:42:30	42	16,03	0,07
0:43:00	42	16,03	0,07
0:43:30	42	16,02	0,07
0:44:00	42	16,02	0,07
0:44:30	42	16,02	0,07
0:45:00	42	16,02	0,07
0:45:30	42	16,02	0,07
0:46:00	42	16,02	0,07
0:46:30	42	16,02	0,07
0:47:00	42	16,02	0,07
0:47:30	42	16,01	0,08
0:48:00	42	16,01	0,08
0:48:30	42	16,01	0,08
0:49:00	42	16,01	0,08
0:49:30	42	16,01	0,08
0:50:00	42	16,01	0,08
0:50:30	42	16,01	0,08
0:51:00	42	16,01	0,08
0:51:30	42	16,01	0,08
0:52:00	42	16,01	0,08
0:52:30	42	16,01	0,08
0:53:00	42	16,01	0,08
0:53:30	42	16,01	0,08
0:54:00	42	16,01	0,08
0:54:30	42	16,01	0,08
0:55:00	42	16,01	0,08
0:55:30	42	16,01	0,08
0:56:00	42	16,01	0,08
0:56:30	42	16,02	0,07
0:57:00	42	16,02	0,07
0:57:30	42	16,02	0,07
0:58:00	42	16,02	0,07
0:58:30	42	16,02	0,07
0:59:00	42	16,02	0,07
0:59:30	42	16,02	0,07
1:00:00	42	16,02	0,07
1:00:30	42	16,02	0,07
1:01:00	42	16,02	0,07
1:01:30	42	16,02	0,07
1:02:00	42	16,02	0,07
1:02:30	42	16,02	0,07
1:03:00	42	16,02	0,07
1:03:30	42	16,02	0,07
1:04:00	42	16,02	0,07
1:04:30	42	16,02	0,07
1:05:00	42	16,02	0,07
1:05:30	42	16,02	0,07
1:06:00	42	16,02	0,07
1:06:30	42	16,02	0,07
1:07:00	42	16,02	0,07
1:07:30	42	16,02	0,07
1:08:00	42	16,02	0,07
1:08:30	42	16,02	0,07
1:09:00	42	16,02	0,07
1:09:30	42	16,02	0,07
1:10:00	42	16,03	0,07
1:10:30	42	16,02	0,07
1:11:00	42	16,02	0,07
1:11:30	42	16,02	0,07
1:12:00	42	16,02	0,07
1:12:30	42	16,02	0,07
1:13:00	42	16,02	0,07
1:13:30	42	16,02	0,07
1:14:00	42	16,02	0,07
1:14:30	42	16,02	0,07
1:15:00	42	16,02	0,07
1:15:30	42	16,03	0,07
1:16:00	42	16,03	0,07
1:16:30	42	16,03	0,07
1:17:00	42	16,03	0,07
1:17:30	42	16,03	0,07
1:18:00	42	16,03	0,07
1:18:30	42	16,03	0,07
1:19:00	42	16,03	0,07
1:19:30	42	16,03	0,07
1:20:00	43	16,03	0,07
1:20:30	42	16,03	0,07
1:21:00	43	16,03	0,07
1:21:30	43	16,03	0,07
1:22:00	43	16,03	0,07
1:22:30	43	16,03	0,07
1:23:00	43	16,03	0,07
1:23:30	43	16,03	0,07
1:24:00	43	16,03	0,07
1:24:30	43	16,03	0,07
1:25:00	43	16,03	0,07
1:25:30	43	16,03	0,07
1:26:00	43	16,03	0,07
1:26:30	43	16,03	0,07
1:27:00	43	16,03	0,07
1:27:30	43	16,03	0,07
1:28:00	43	16,04	0,07
1:28:30	43	16,03	0,07
1:29:00	43	16,04	0,07
1:29:30	43	16,03	0,07
1:30:00	43	16,03	0,07
1:30:30	43	16,03	0,07
1:31:00	43	16,03	0,07
1:31:30	43	16,03	0,07
1:32:00	43	16,03	0,07
1:32:30	43	16,03	0,07
1:33:00	43	16,03	0,07
1:33:30	43	16,03	0,07
1:34:00	43	16,04	0,07
1:34:30	43	16,04	0,07
1:35:00	43	16,03	0,07
1:35:30	43	16,03	0,07
1:36:00	43	16,03	0,07
1:36:30	43	16,03	0,07
1:37:00	43	16,03	0,07
1:37:30	43	16,04	0,07
1:38:00	43	16,03	0,07
1:38:30	43	16,04	0,07
1:39:00	43	16,04	0,07
1:39:30	43	16,04	0,07
1:40:00	43	16,04	0,07
1:40:30	43	16,04	0,07
1:41:00	43	16,04	0,07
1:41:30	43	16,04	0,07
1:42:00	43	16,04	0,07
1:42:30	43	16,04	0,07
1:43:00	43	16,04	0,07
1:43:30	43	16,04	0,07
1:44:00	43	16,04	0,07
1:44:30	43	16,04	0,07
1:45:00	43	16,04	0,07
1:45:30	43	16,04	0,07
1:46:00	43	16,04	0,07
1:46:30	43	16,04	0,07
1:47:00	43	16,04	0,07
1:47:30	43	16,04	0,07
1:48:00	43	16,04	0,07
1:48:30	43	16,04	0,07
1:49:00	43	16,04	0,07
1:49:30	43	16,04	0,07
1:50:00	43	16,04	0,07
1:50:30	44	16,04	0,07
1:51:00	43	16,04	0,07
1:51:30	44	16,04	0,07
1:52:00	44	16,04	0,07
1:52:30	44	16,04	0,07
1:53:00	44	16,04	0,07
1:53:30	44	16,04	0,07
1:54:00	44	16,04	0,07
1:54:30	44	16,04	0,07
1:55:00	44	16,04	0,07
1:55:30	44	16,04	0,07
1:56:00	44	16,04	0,07
1:56:30	44	16,04	0,07
1:57:00	44	16,04	0,07
1:57:30	44	16,04	0,07
1:58:00	44	16,04	0,07
1:58:30	44	16,05	0,06
1:59:00	44	16,04	0,07
1:59:30	44	16,05	0,06
2:00:00	44	16,05	0,06
2:00:30	44	16,05	0,06
2:01:00	44	16,05	0,06
2:01:30	44	16,05	0,06
2:02:00	44	16,05	0,06
2:02:30	44	16,05	0,06
2:03:00	44	16,05	0,06
2:03:30	44	16,05	0,06
2:04:00	44	16,05	0,06
2:04:30	44	16,05	0,06
2:05:00	44	16,05	0,06
2:05:30	44	16,05	0,06
2:06:00	44	16,05	0,06
2:06:30	44	16,05	0,06
2:07:00	44	16,05	0,06
2:07:30	44	16,05	0,06
2:08:00	44	16,05	0,06
2:08:30	44	16,05	0,06
2:09:00	44	16,05	0,06
2:09:30	44	16,05	0,06
2:10:00	44	16,05	0,06
2:10:30	44	16,05	0,06
2:11:00	44	16,05	0,06
2:11:30	44	16,05	0,06
2:12:00	44	16,05	0,06
2:12:30	44	16,05	0,06
2:13:00	44	16,05	0,06
2:13:30	44	16,06	0,06
2:14:00	44	16,06	0,06
2:14:30	44	16,06	0,06
2:15:00	44	16,06	0,06
2:15:30	44	16,06	0,06
2:16:00	44	16,06	0,06
2:16:30	45	16,07	0,06
2:17:00	45	16,07	0,06
2:17:30	45	16,07	0,06
2:18:00	45	16,07	0,06
2:18:30	45	16,07	0,06
2:19:00	45	16,08	0,06
2:19:30	45	16,08	0,06
2:20:00	45	16,08	0,06
2:20:30	45	16,08	0,06
2:21:00	45	16,08	0,06
2:21:30	45	16,08	0,06
2:22:00	45	16,08	0,06
2:22:30	45	16,08	0,06
2:23:00	45	16,08	0,05
2:23:30	45	16,08	0,05
2:24:00	45	16,08	0,05
2:24:30	45	16,08	0,05
2:25:00	45	16,09	0,05
2:25:30	45	16,09	0,05
2:26:00	45	16,09	0,05
2:26:30	45	16,09	0,05
2:27:00	45	16,09	0,05
2:27:30	45	16,10	0,05
2:28:00	45	16,10	0,05
2:28:30	45	16,11	0,05
2:29:00	45	16,11	0,05
2:29:30	45	16,11	0,05
2:30:00	45	16,11	0,04
2:30:30	45	16,11	0,04
2:31:00	45	16,11	0,04
2:31:30	45	16,12	0,04
2:32:00	45	16,12	0,04
2:32:30	45	16,12	0,04
2:33:00	45	16,13	0,04
2:33:30	45	16,13	0,04
2:34:00	45	16,14	0,04
2:34:30	45	16,14	0,04
2:35:00	45	16,14	0,04
2:35:30	45	16,14	0,04
2:36:00	45	16,14	0,04
2:36:30	45	16,15	0,03
2:37:00	45	16,15	0,03
2:37:30	45	16,16	0,03
2:38:00	45	16,17	0,03
2:38:30	45	16,17	0,03
2:39:00	45	16,17	0,03
2:39:30	45	16,17	0,03
2:40:00	45	16,18	0,03
2:40:30	45	16,18	0,03
2:41:00	46	16,19	0,02
2:41:30	46	16,20	0,02
2:42:00	46	16,20	0,02
2:42:30	46	16,20	0,02
2:43:00	46	16,21	0,02
2:43:30	46	16,21	0,02
2:44:00	46	16,23	0,01
2:44:30	46	16,23	0,01
2:45:00	46	16,23	0,01
2:45:30	46	16,24	0,01
2:46:00	46	16,25	0,01
2:46:30	46	16,25	0,01
2:47:00	46	16,26	0,00
2:47:30	46	16,26	0,00
2:48:00	46	16,27	0,00
2:48:30	46	16,27	0,00
2:49:00	46	16,29	0,00
2:49:30	46	16,29	0,00
2:50:00	46	16,29	0,00
2:50:30	46	16,31	0,00
2:51:00	46	16,31	0,00
2:51:30	46	16,32	0,00
2:52:00	46	16,32	0,00
2:52:30	46	16,33	0,00
2:53:00	46	16,35	0,00
2:53:30	46	16,35	0,00
2:54:00	46	16,36	0,00
2:54:30	46	16,36	0,00
2:55:00	46	16,37	0,00
2:55:30	46	16,38	0,00
2:56:00	46	16,39	0,00
2:56:30	46	16,39	0,00
2:57:00	46	16,41	0,00
2:57:30	46	16,41	0,00
2:58:00	46	16,42	0,00
2:58:30	46	16,43	0,00
2:59:00	46	16,44	0,00
2:59:30	46	16,44	0,00
3:00:00	46	16,45	0,00
3:00:30	46	16,45	0,00
3:01:00	46	16,46	0,00
3:01:30	46	16,47	0,00
3:02:00	46	16,47	0,00
3:02:30	46	16,48	0,00
3:03:00	46	16,48	0,00
3:03:30	46	16,49	0,00
3:04:00	46	16,50	0,00
3:04:30	46	16,50	0,00
3:05:00	46	16,50	0,00
3:05:30	47	16,51	0,00
3:06:00	47	16,52	0,00
3:06:30	47	16,52	0,00
3:07:00	47	16,53	0,00
3:07:30	47	16,53	0,00
3:08:00	47	16,53	0,00
3:08:30	47	16,53	0,00
3:09:00	47	16,54	0,00
3:09:30	47	16,54	0,00
3:10:00	47	16,55	0,00
3:10:30	47	16,55	0,00
3:11:00	47	16,55	0,00
3:11:30	47	16,55	0,00
3:12:00	47	16,55	0,00
3:12:30	47	16,55	0,00
3:13:00	47	16,56	0,00
3:13:30	47	16,56	0,00
3:14:00	47	16,56	0,00
3:14:30	47	16,56	0,00
3:15:00	47	16,56	0,00
3:15:30	47	16,55	0,00
3:16:00	47	16,55	0,00
3:16:30	47	16,55	0,00
3:17:00	47	16,55	0,00
3:17:30	47	16,55	0,00
3:18:00	47	16,54	0,00
3:18:30	47	16,54	0,00
3:19:00	47	16,54	0,00
3:19:30	47	16,53	0,00
3:20:00	47	16,53	0,00
3:20:30	47	16,53	0,00
3:21:00	47	16,53	0,00
3:21:30	47	16,52	0,00
3:22:00	47	16,52	0,00
3:22:30	47	16,51	0,00
3:23:00	47	16,50	0,00
3:23:30	47	16,50	0,00
3:24:00	47	16,50	0,00
3:24:30	47	16,49	0,00
3:25:00	47	16,48	0,00
3:25:30	47	16,47	0,00
3:26:00	47	16,47	0,00
3:26:30	47	16,46	0,00
3:27:00	47	16,46	0,00
3:27:30	47	16,45	0,00
3:28:00	47	16,44	0,00
3:28:30	47	16,43	0,00
3:29:00	47	16,42	0,00
3:29:30	48	16,41	0,00
3:30:00	48	16,41	0,00
3:30:30	48	16,40	0,00
3:31:00	48	16,39	0,00
3:31:30	48	16,38	0,00
3:32:00	48	16,37	0,00
3:32:30	48	16,36	0,00
3:33:00	48	16,35	0,00
3:33:30	48	16,35	0,00
3:34:00	48	16,33	0,00
3:34:30	48	16,32	0,00
3:35:00	48	16,32	0,00
3:35:30	48	16,30	0,00
3:36:00	48	16,29	0,00
3:36:30	48	16,29	0,00
3:37:00	48	16,28	0,00
3:37:30	48	16,26	0,00
3:38:00	48	16,26	0,00
3:38:30	48	16,25	0,01
3:39:00	48	16,23	0,01
3:39:30	48	16,22	0,01
3:40:00	48	16,21	0,02
3:40:30	48	16,20	0,02
3:41:00	48	16,19	0,02
3:41:30	48	16,17	0,03
3:42:00	48	16,17	0,03
3:42:30	48	16,15	0,03
3:43:00	48	16,14	0,04
3:43:30	48	16,13	0,04
3:44:00	48	16,11	0,04
3:44:30	48	16,10	0,05
3:45:00	48	16,09	0,05
3:45:30	48	16,08	0,06
3:46:00	48	16,06	0,06
3:46:30	48	16,05	0,06
3:47:00	48	16,04	0,07
3:47:30	48	16,02	0,07
3:48:00	48	16,01	0,08
3:48:30	48	15,99	0,08
3:49:00	48	15,98	0,09
3:49:30	48	15,96	0,09
3:50:00	48	15,95	0,09
3:50:30	48	15,93	0,10
3:51:00	48	15,91	0,11
3:51:30	48	15,90	0,11
3:52:00	48	15,89	0,11
3:52:30	48	15,87	0,12
3:53:00	49	15,86	0,12
3:53:30	49	15,84	0,13
3:54:00	49	15,83	0,13
3:54:30	49	15,81	0,14
3:55:00	49	15,79	0,14
3:55:30	49	15,78	0,15
3:56:00	49	15,76	0,15
3:56:30	49	15,75	0,16
3:57:00	49	15,72	0,17
3:57:30	49	15,71	0,17
3:58:00	49	15,69	0,18
3:58:30	49	15,68	0,18
3:59:00	49	15,66	0,19
3:59:30	49	15,64	0,19
4:00:00	49	15,63	0,20
4:00:30	49	15,60	0,21
4:01:00	49	15,59	0,21
4:01:30	49	15,57	0,22
4:02:00	49	15,55	0,23
4:02:30	49	15,54	0,23
4:03:00	49	15,52	0,24
4:03:30	49	15,50	0,25
4:04:00	49	15,48	0,25
4:04:30	49	15,46	0,26
4:05:00	49	15,45	0,26
4:05:30	49	15,42	0,27
4:06:00	49	15,41	0,28
4:06:30	49	15,39	0,29
4:07:00	49	15,37	0,29
4:07:30	49	15,35	0,30
4:08:00	49	15,33	0,31
4:08:30	49	15,31	0,32
4:09:00	49	15,30	0,32
4:09:30	49	15,27	0,33
4:10:00	49	15,25	0,34
4:10:30	49	15,24	0,35
4:11:00	49	15,21	0,35
4:11:30	49	15,20	0,36
4:12:00	49	15,18	0,37
4:12:30	49	15,16	0,38
4:13:00	49	15,14	0,39
4:13:30	49	15,12	0,39
4:14:00	49	15,09	0,40
4:14:30	49	15,08	0,41
4:15:00	49	15,06	0,42
4:15:30	49	15,03	0,43
4:16:00	49	15,02	0,44
4:16:30	49	15,00	0,45
4:17:00	49	14,97	0,46
4:17:30	49	14,96	0,46
4:18:00	50	14,94	0,47
4:18:30	50	14,91	0,48
4:19:00	50	14,89	0,49
4:19:30	50	14,87	0,50
4:20:00	50	14,85	0,51
4:20:30	50	14,83	0,52
4:21:00	50	14,82	0,53
4:21:30	50	14,79	0,54
4:22:00	50	14,77	0,55
4:22:30	50	14,75	0,56
4:23:00	50	14,73	0,57
4:23:30	50	14,71	0,58
4:24:00	50	14,69	0,59
4:24:30	50	14,67	0,60
4:25:00	50	14,64	0,61
4:25:30	50	14,62	0,62
4:26:00	50	14,61	0,63
4:26:30	50	14,58	0,64
4:27:00	50	14,56	0,65
4:27:30	50	14,54	0,66
4:28:00	50	14,52	0,68
4:28:30	50	14,49	0,69
4:29:00	50	14,47	0,70
4:29:30	50	14,46	0,71
4:30:00	50	14,44	0,72
4:30:30	50	14,42	0,73
4:31:00	50	14,40	0,74
4:31:30	50	14,37	0,75
4:32:00	50	14,35	0,77
4:32:30	50	14,33	0,78
4:33:00	50	14,31	0,79
4:33:30	50	14,29	0,80
4:34:00	50	14,27	0,81
4:34:30	50	14,25	0,83
4:35:00	50	14,22	0,84
4:35:30	50	14,21	0,85
4:36:00	50	14,19	0,86
4:36:30	50	14,16	0,87
4:37:00	50	14,15	0,88
4:37:30	50	14,11	0,91
4:38:00	50	14,08	0,92
4:38:30	50	14,07	0,93
4:39:00	50	14,04	0,95
4:39:30	50	14,02	0,96
4:40:00	50	14,00	0,98
4:40:30	50	13,98	0,99
4:41:00	50	13,96	1,00
4:41:30	50	13,94	1,02
4:42:00	50	13,92	1,03
4:42:30	50	13,89	1,05
4:43:00	50	13,87	1,06
4:43:30	50	13,85	1,08
4:44:00	50	13,83	1,09
4:44:30	50	13,81	1,10
4:45:00	50	13,79	1,12
4:45:30	50	13,77	1,13
4:46:00	50	13,74	1,15
4:46:30	50	13,72	1,17
4:47:00	50	13,70	1,18
4:47:30	50	13,68	1,19
4:48:00	50	13,66	1,21
4:48:30	50	13,64	1,23
4:49:00	50	13,62	1,24
4:49:30	50	13,60	1,25
4:50:00	50	13,58	1,27
4:50:30	50	13,56	1,29
4:51:00	50	13,54	1,30
4:51:30	50	13,52	1,32
4:52:00	50	13,50	1,34
4:52:30	50	13,48	1,35
4:53:00	50	13,46	1,37
4:53:30	50	13,44	1,38
4:54:00	50	13,41	1,40
4:54:30	50	13,40	1,41
4:55:00	50	13,38	1,43
4:55:30	50	13,35	1,45
4:56:00	50	13,34	1,46
4:56:30	50	13,32	1,48
4:57:00	50	13,30	1,50
4:57:30	50	13,28	1,52
4:58:00	50	13,26	1,53
4:58:30	50	13,24	1,55
4:59:00	50	13,22	1,57
4:59:30	50	13,20	1,58
5:00:00	50	13,18	1,60
5:00:30	50	13,17	1,62
5:01:00	50	13,14	1,64
5:01:30	50	13,13	1,65
5:02:00	50	13,11	1,67
5:02:30	50	13,09	1,69
5:03:00	50	13,07	1,71
5:03:30	50	13,05	1,73
5:04:00	50	13,03	1,74
5:04:30	50	13,02	1,76
5:05:00	50	13,00	1,78
5:05:30	50	12,98	1,79
5:06:00	50	12,96	1,81
5:06:30	50	12,94	1,83
5:07:00	50	12,93	1,84
5:07:30	50	12,90	1,87
5:08:00	50	12,89	1,88
5:08:30	50	12,87	1,91
5:09:00	50	12,85	1,92
5:09:30	50	12,83	1,94
5:10:00	50	12,81	1,96
5:10:30	50	12,80	1,98
5:11:00	50	12,78	2,00
5:11:30	50	12,76	2,02
5:12:00	50	12,75	2,03
5:12:30	50	12,72	2,06
5:13:00	50	12,71	2,07
5:13:30	50	12,70	2,09
5:14:00	50	12,67	2,12
5:14:30	50	12,66	2,12
5:15:00	50	12,64	2,15
5:15:30	50	12,63	2,17
5:16:00	50	12,61	2,18
5:16:30	50	12,59	2,21
5:17:00	50	12,57	2,23
5:17:30	50	12,56	2,25
5:18:00	50	12,54	2,26
5:18:30	50	12,53	2,28
5:19:00	50	12,51	2,31
5:19:30	50	12,49	2,33
5:20:00	50	12,48	2,35
5:20:30	50	12,46	2,36
5:21:00	50	12,45	2,38
5:21:30	50	12,43	2,41
5:22:00	50	12,41	2,43
5:22:30	50	12,39	2,45
5:23:00	50	12,38	2,47
5:23:30	50	12,36	2,49
5:24:00	50	12,35	2,51
5:24:30	50	12,33	2,53
5:25:00	50	12,32	2,55
5:25:30	50	12,30	2,57
5:26:00	50	12,29	2,59
5:26:30	50	12,27	2,61
5:27:00	50	12,27	2,62
5:27:30	50	12,25	2,64
5:28:00	50	12,24	2,66
5:28:30	50	12,22	2,68
5:29:00	50	12,19	2,72
5:29:30	50	12,17	2,75
5:30:00	50	12,16	2,76
5:30:30	50	12,15	2,78
5:31:00	50	12,13	2,80
5:31:30	50	12,12	2,83
5:32:00	50	12,10	2,85
5:32:30	50	12,09	2,87
5:33:00	50	12,07	2,89
5:33:30	50	12,06	2,91
5:34:00	50	12,04	2,94
5:34:30	50	12,03	2,96
5:35:00	50	12,01	2,98
5:35:30	50	12,00	3,00
5:36:00	50	11,98	3,03
5:36:30	50	11,98	3,04
5:37:00	50	11,96	3,06
5:37:30	50	11,95	3,09
5:38:00	50	11,93	3,11
5:38:30	50	11,91	3,13
5:39:00	50	11,90	3,16
5:39:30	50	11,88	3,18
5:40:00	50	11,88	3,19
5:40:30	50	11,86	3,22
5:41:00	50	11,85	3,24
5:41:30	50	11,84	3,25
5:42:00	50	11,82	3,28
5:42:30	50	11,81	3,30
5:43:00	50	11,79	3,33
5:43:30	50	11,78	3,35
5:44:00	50	11,77	3,37
5:44:30	50	11,76	3,39
5:45:00	50	11,74	3,42
5:45:30	50	11,73	3,43
5:46:00	50	11,72	3,46
5:46:30	50	11,70	3,48
5:47:00	50	11,70	3,50
5:47:30	50	11,68	3,52
5:48:00	50	11,67	3,55
5:48:30	50	11,66	3,56
5:49:00	50	11,64	3,59
5:49:30	50	11,63	3,62
5:50:00	50	11,62	3,63
5:50:30	50	11,61	3,66
5:51:00	50	11,60	3,67
5:51:30	50	11,59	3,70
5:52:00	50	11,58	3,71
5:52:30	50	11,56	3,74
5:53:00	50	11,55	3,77
5:53:30	50	11,54	3,79
5:54:00	50	11,52	3,81
5:54:30	50	11,52	3,83
5:55:00	50	11,50	3,86
5:55:30	50	11,50	3,87
5:56:00	50	11,48	3,90
5:56:30	50	11,47	3,92
5:57:00	50	11,46	3,95
5:57:30	50	11,45	3,96
5:58:00	50	11,43	3,99
5:58:30	50	11,43	4,01
5:59:00	50	11,41	4,04
5:59:30	50	11,40	4,05
6:00:00	50	11,40	4,07
6:00:30	50	11,38	4,10
6:01:00	50	11,38	4,11
6:01:30	50	11,37	4,13
6:02:00	50	11,35	4,16
6:02:30	50	11,34	4,17
6:03:00	50	11,33	4,21
6:03:30	50	11,32	4,22
6:04:00	50	11,31	4,24
6:04:30	50	11,30	4,27
6:05:00	50	11,29	4,29
6:05:30	50	11,28	4,32
6:06:00	50	11,27	4,33
6:06:30	50	11,26	4,35
6:07:00	50	11,25	4,38
6:07:30	50	11,24	4,40
6:08:00	50	11,23	4,42
6:08:30	50	11,22	4,43
6:09:00	50	11,21	4,47
6:09:30	50	11,20	4,48
6:10:00	50	11,20	4,50
6:10:30	50	11,19	4,52
6:11:00	50	11,18	4,53
6:11:30	50	11,17	4,55
6:12:00	50	11,16	4,57
6:12:30	50	11,16	4,59
6:13:00	50	11,13	4,64
6:13:30	50	11,12	4,67
6:14:00	50	11,11	4,69
6:14:30	50	11,11	4,71
6:15:00	50	11,10	4,73
6:15:30	50	11,08	4,76
6:16:00	50	11,07	4,78
6:16:30	50	11,07	4,80
6:17:00	50	11,06	4,82
6:17:30	50	11,05	4,83
6:18:00	50	11,04	4,85
6:18:30	50	11,03	4,89
6:19:00	50	11,02	4,91
6:19:30	50	11,02	4,93
6:20:00	50	11,01	4,94
6:20:30	50	11,00	4,96
6:21:00	50	10,99	4,98
6:21:30	50	10,98	5,02
6:22:00	50	10,97	5,04
6:22:30	50	10,96	5,06
6:23:00	50	10,95	5,08
6:23:30	50	10,95	5,10
6:24:00	50	10,94	5,11
6:24:30	50	10,93	5,13
6:25:00	50	10,93	5,15
6:25:30	50	10,92	5,17
6:26:00	50	10,90	5,21
6:26:30	50	10,90	5,21
6:27:00	50	10,89	5,23
6:27:30	50	10,89	5,25
6:28:00	50	10,88	5,27
6:28:30	50	10,86	5,31
6:29:00	50	10,86	5,33
6:29:30	50	10,85	5,35
6:30:00	50	10,84	5,37
6:30:30	50	10,83	5,39
6:31:00	50	10,83	5,41
6:31:30	50	10,82	5,43
6:32:00	50	10,81	5,45
6:32:30	50	10,80	5,47
6:33:00	50	10,80	5,49
6:33:30	50	10,79	5,51
6:34:00	50	10,78	5,54
6:34:30	50	10,78	5,54
6:35:00	50	10,77	5,56
6:35:30	50	10,77	5,58
6:36:00	50	10,76	5,60
6:36:30	50	10,75	5,62
6:37:00	50	10,74	5,64
6:37:30	50	10,74	5,66
6:38:00	50	10,73	5,68
6:38:30	50	10,72	5,71
6:39:00	50	10,71	5,73
6:39:30	50	10,71	5,75
6:40:00	50	10,70	5,77
6:40:30	50	10,70	5,77
6:41:00	50	10,69	5,79
6:41:30	50	10,68	5,81
6:42:00	50	10,68	5,84
6:42:30	50	10,67	5,86
6:43:00	50	10,66	5,88
6:43:30	50	10,65	5,90
6:44:00	50	10,65	5,93
6:44:30	50	10,65	5,93
6:45:00	50	10,64	5,95
6:45:30	50	10,63	5,97
6:46:00	50	10,63	5,99
6:46:30	50	10,62	6,02
6:47:00	50	10,61	6,04
6:47:30	50	10,61	6,04
6:48:00	50	10,60	6,06
6:48:30	50	10,59	6,08
6:49:00	50	10,59	6,11
6:49:30	50	10,58	6,13
6:50:00	50	10,57	6,15
6:50:30	50	10,56	6,18
6:51:00	50	10,56	6,18
6:51:30	50	10,56	6,20
6:52:00	50	10,55	6,22
6:52:30	50	10,54	6,25
6:53:00	50	10,54	6,27
6:53:30	50	10,54	6,27
6:54:00	50	10,53	6,30
6:54:30	50	10,52	6,32
6:55:00	50	10,51	6,34
6:55:30	50	10,51	6,34
6:56:00	50	10,50	6,37
6:56:30	50	10,50	6,39
6:57:00	50	10,49	6,42
6:57:30	50	10,49	6,42
6:58:00	50	10,48	6,44
6:58:30	50	10,48	6,47
6:59:00	50	10,47	6,49
6:59:30	50	10,46	6,51
7:00:00	50	10,46	6,51
7:00:30	50	10,45	6,54
7:01:00	50	10,45	6,56
7:01:30	50	10,45	6,56
7:02:00	50	10,44	6,59
7:02:30	50	10,43	6,61
7:03:00	50	10,43	6,61
7:03:30	50	10,42	6,64
7:04:00	50	10,41	6,66
7:04:30	50	10,41	6,69
7:05:00	50	10,41	6,69
7:05:30	50	10,40	6,72
7:06:00	50	10,39	6,74
7:06:30	50	10,39	6,74
7:07:00	50	10,38	6,77
7:07:30	50	10,38	6,77
7:08:00	50	10,38	6,79
7:08:30	50	10,38	6,79
7:09:00	50	10,37	6,82
7:09:30	50	10,36	6,84
7:10:00	50	10,36	6,84
7:10:30	50	10,35	6,90
7:11:00	50	10,34	6,92
7:11:30	50	10,33	6,95
7:12:00	50	10,32	6,98
7:12:30	50	10,32	6,98
7:13:00	50	10,32	7,00
7:13:30	50	10,31	7,03
7:14:00	50	10,31	7,03
7:14:30	50	10,30	7,06
7:15:00	50	10,29	7,08
7:15:30	50	10,29	7,08
7:16:00	50	10,29	7,11
7:16:30	50	10,28	7,14
7:17:00	50	10,28	7,14
7:17:30	50	10,27	7,17
7:18:00	50	10,27	7,17
7:18:30	50	10,26	7,19
7:19:00	50	10,26	7,22
7:19:30	50	10,26	7,22
7:20:00	50	10,25	7,25
7:20:30	50	10,24	7,28
7:21:00	50	10,24	7,28
7:21:30	50	10,23	7,30
7:22:00	50	10,23	7,33
7:22:30	50	10,23	7,33
7:23:00	50	10,22	7,36
7:23:30	50	10,22	7,36
7:24:00	50	10,21	7,39
7:24:30	50	10,20	7,42
7:25:00	50	10,20	7,42
7:25:30	50	10,20	7,45
7:26:00	50	10,19	7,47
7:26:30	50	10,19	7,47
7:27:00	50	10,18	7,50
7:27:30	50	10,18	7,50
7:28:00	50	10,18	7,53
7:28:30	50	10,17	7,56
7:29:00	50	10,17	7,56
7:29:30	50	10,16	7,59
7:30:00	50	10,16	7,59
7:30:30	50	10,15	7,62
7:31:00	50	10,15	7,62
7:31:30	50	10,14	7,65
7:32:00	50	10,14	7,68
7:32:30	50	10,14	7,68
7:33:00	50	10,13	7,71
7:33:30	50	10,13	7,71
7:34:00	50	10,12	7,74
7:34:30	50	10,12	7,74
7:35:00	50	10,11	7,77
7:35:30	50	10,11	7,80
7:36:00	50	10,11	7,80
7:36:30	50	10,10	7,83
7:37:00	50	10,10	7,83
7:37:30	50	10,09	7,86
7:38:00	50	10,09	7,86
7:38:30	50	10,09	7,89
7:39:00	50	10,09	7,89
7:39:30	50	10,08	7,92
7:40:00	50	10,08	7,92
7:40:30	50	10,07	7,95
7:41:00	50	10,06	7,98
7:41:30	50	10,06	7,98
7:42:00	50	10,05	8,01
7:42:30	50	10,05	8,01
7:43:00	50	10,05	8,04
7:43:30	50	10,05	8,04
7:44:00	50	10,04	8,07
7:44:30	50	10,04	8,07
7:45:00	50	10,03	8,10
7:45:30	50	10,03	8,10
7:46:00	50	10,02	8,14
7:46:30	50	10,02	8,14
7:47:00	50	10,02	8,17
7:47:30	50	10,02	8,17
7:48:00	50	10,02	8,17
7:48:30	50	10,01	8,20
7:49:00	50	10,00	8,23
7:49:30	50	10,00	8,23
7:50:00	50	10,00	8,26
7:50:30	50	10,00	8,26
7:51:00	50	9,99	8,29
7:51:30	50	9,99	8,29
7:52:00	50	9,98	8,33
7:52:30	50	9,98	8,33
7:53:00	50	9,97	8,36
7:53:30	50	9,97	8,36
7:54:00	50	9,96	8,39
7:54:30	50	9,96	8,39
7:55:00	50	9,96	8,42
7:55:30	50	9,96	8,42
7:56:00	50	9,96	8,42
7:56:30	50	9,95	8,46
7:57:00	50	9,95	8,46
7:57:30	50	9,94	8,49
7:58:00	50	9,94	8,49
7:58:30	50	9,93	8,52
7:59:00	50	9,93	8,52
7:59:30	50	9,93	8,56
8:00:00	50	9,93	8,56
8:00:30	50	9,92	8,59
8:01:00	50	9,92	8,59
8:01:30	50	9,91	8,62
8:02:00	50	9,91	8,62
8:02:30	50	9,90	8,66
8:03:00	50	9,90	8,66
8:03:30	50	9,90	8,69
8:04:00	50	9,90	8,69
8:04:30	50	9,89	8,72
8:05:00	50	9,89	8,72
8:05:30	50	9,89	8,72
8:06:00	50	9,88	8,76
8:06:30	50	9,88	8,76
8:07:00	50	9,88	8,79
8:07:30	50	9,88	8,79
8:08:00	50	9,87	8,83
8:08:30	50	9,87	8,83
8:09:00	50	9,87	8,83
8:09:30	50	9,86	8,86
8:10:00	50	9,86	8,86
8:10:30	50	9,86	8,86
8:11:00	50	9,85	8,89
8:11:30	50	9,84	8,93
8:12:00	50	9,84	8,93
8:12:30	50	9,84	8,93
8:13:00	50	9,84	8,96
8:13:30	50	9,84	8,96
8:14:00	50	9,83	9,00
8:14:30	50	9,83	9,00
8:15:00	50	9,83	9,00
8:15:30	50	9,82	9,03
8:16:00	50	9,81	9,07
8:16:30	50	9,81	9,07
8:17:00	50	9,81	9,07
8:17:30	50	9,81	9,07
8:18:00	50	9,81	9,11
8:18:30	50	9,81	9,11
8:19:00	50	9,80	9,14
8:19:30	50	9,80	9,14
8:20:00	50	9,79	9,18
8:20:30	50	9,79	9,18
8:21:00	50	9,79	9,21
8:21:30	50	9,79	9,21
8:22:00	50	9,78	9,25
8:22:30	50	9,79	9,21
8:23:00	50	9,78	9,25
8:23:30	50	9,77	9,28
8:24:00	50	9,77	9,28
8:24:30	50	9,76	9,32
8:25:00	50	9,76	9,32
8:25:30	50	9,76	9,32
8:26:00	50	9,75	9,36
8:26:30	50	9,75	9,36
8:27:00	50	9,75	9,36
8:27:30	50	9,75	9,36
8:28:00	50	9,75	9,39
8:28:30	50	9,75	9,39
8:29:00	50	9,74	9,43
8:29:30	50	9,74	9,43
8:30:00	50	9,73	9,47
8:30:30	50	9,73	9,47
8:31:00	50	9,72	9,51
8:31:30	50	9,72	9,51
8:32:00	50	9,72	9,51
8:32:30	50	9,72	9,54
8:33:00	50	9,72	9,54
8:33:30	50	9,72	9,54
8:34:00	50	9,71	9,58
8:34:30	50	9,71	9,58
8:35:00	50	9,71	9,58
8:35:30	50	9,70	9,62
8:36:00	50	9,70	9,62
8:36:30	50	9,70	9,62
8:37:00	50	9,70	9,66
8:37:30	50	9,70	9,66
8:38:00	50	9,70	9,66
8:38:30	50	9,69	9,69
8:39:00	50	9,69	9,69
8:39:30	50	9,69	9,69
8:40:00	50	9,69	9,69
8:40:30	50	9,68	9,73
8:41:00	50	9,68	9,73
8:41:30	50	9,68	9,73
8:42:00	50	9,66	9,81
8:42:30	50	9,66	9,85
8:43:00	50	9,66	9,85
8:43:30	50	9,65	9,89
8:44:00	50	9,65	9,89
8:44:30	50	9,65	9,89
8:45:00	50	9,64	9,93
8:45:30	50	9,64	9,93
8:46:00	50	9,64	9,93
8:46:30	50	9,63	9,96
8:47:00	50	9,63	9,96
8:47:30	50	9,63	9,96
8:48:00	50	9,63	10,00
8:48:30	50	9,63	10,00
8:49:00	50	9,62	10,04
8:49:30	50	9,62	10,04
8:50:00	50	9,62	10,04
8:50:30	50	9,61	10,08
8:51:00	50	9,61	10,08
8:51:30	50	9,61	10,08
8:52:00	50	9,61	10,12
8:52:30	50	9,61	10,12
8:53:00	50	9,61	10,12
8:53:30	50	9,61	10,12
8:54:00	50	9,60	10,16
8:54:30	50	9,60	10,16
8:55:00	50	9,60	10,16
8:55:30	50	9,59	10,20
8:56:00	50	9,59	10,20
8:56:30	50	9,58	10,24
8:57:00	50	9,58	10,24
8:57:30	50	9,58	10,24
8:58:00	50	9,57	10,28
8:58:30	50	9,57	10,28
8:59:00	50	9,57	10,28
8:59:30	50	9,57	10,33
9:00:00	50	9,57	10,33
9:00:30	50	9,57	10,33
9:01:00	50	9,56	10,37
9:01:30	50	9,56	10,37
9:02:00	50	9,56	10,37
9:02:30	50	9,55	10,41
9:03:00	50	9,55	10,41
9:03:30	50	9,55	10,41
9:04:00	50	9,54	10,45
9:04:30	50	9,54	10,45
9:05:00	50	9,54	10,45
9:05:30	50	9,54	10,49
9:06:00	50	9,54	10,49
9:06:30	50	9,54	10,49
9:07:00	50	9,54	10,49
9:07:30	50	9,53	10,53
9:08:00	50	9,53	10,53
9:08:30	50	9,53	10,53
9:09:00	50	9,52	10,57
9:09:30	50	9,52	10,57
9:10:00	50	9,52	10,57
9:10:30	50	9,52	10,62
9:11:00	50	9,52	10,62
9:11:30	50	9,52	10,62
9:12:00	50	9,51	10,66
9:12:30	50	9,51	10,66
9:13:00	50	9,51	10,66
9:13:30	50	9,50	10,70
9:14:00	50	9,50	10,70
9:14:30	50	9,50	10,70
9:15:00	50	9,50	10,70
9:15:30	50	9,49	10,74
9:16:00	50	9,49	10,74
9:16:30	50	9,49	10,74
9:17:00	50	9,48	10,79
9:17:30	50	9,48	10,79
9:18:00	50	9,48	10,79
9:18:30	50	9,48	10,83
9:19:00	50	9,48	10,83
9:19:30	50	9,48	10,83
9:20:00	50	9,47	10,87
9:20:30	50	9,47	10,87
9:21:00	50	9,47	10,87
9:21:30	50	9,47	10,87
9:22:00	50	9,46	10,92
9:22:30	50	9,46	10,92
9:23:00	50	9,46	10,92
9:23:30	50	9,45	10,96
9:24:00	50	9,45	10,96
9:24:30	50	9,45	10,96
9:25:00	50	9,45	10,96
9:25:30	50	9,45	11,00
9:26:00	50	9,45	11,00
9:26:30	50	9,45	11,00
9:27:00	50	9,44	11,05
9:27:30	50	9,44	11,05
9:28:00	50	9,44	11,05
9:28:30	50	9,43	11,09
9:29:00	50	9,43	11,09
9:29:30	50	9,43	11,09
9:30:00	50	9,43	11,09
9:30:30	50	9,43	11,13
9:31:00	50	9,43	11,13
9:31:30	50	9,43	11,13
9:32:00	50	9,42	11,18
9:32:30	50	9,42	11,18
9:33:00	50	9,42	11,18
9:33:30	50	9,42	11,18
9:34:00	50	9,41	11,22
9:34:30	50	9,41	11,22
9:35:00	50	9,41	11,22
9:35:30	50	9,41	11,22
9:36:00	50	9,40	11,27
9:36:30	50	9,40	11,27
9:37:00	50	9,40	11,27
9:37:30	50	9,39	11,31
9:38:00	50	9,39	11,31
9:38:30	50	9,39	11,31
9:39:00	50	9,39	11,31
9:39:30	50	9,39	11,36
9:40:00	50	9,39	11,36
9:40:30	50	9,39	11,36
9:41:00	50	9,39	11,36
9:41:30	50	9,38	11,41
9:42:00	50	9,38	11,41
9:42:30	50	9,38	11,41
9:43:00	50	9,37	11,45
9:43:30	50	9,37	11,45
9:44:00	50	9,37	11,45
9:44:30	50	9,37	11,45
9:45:00	50	9,36	11,50
9:45:30	50	9,36	11,50
9:46:00	50	9,36	11,50
9:46:30	50	9,36	11,50
9:47:00	50	9,36	11,54
9:47:30	50	9,36	11,54
9:48:00	50	9,36	11,54
9:48:30	50	9,36	11,54
9:49:00	50	9,35	11,59
9:49:30	50	9,35	11,59
9:50:00	50	9,35	11,59
9:50:30	50	9,35	11,59
9:51:00	50	9,34	11,64
9:51:30	50	9,34	11,64
9:52:00	50	9,34	11,64
9:52:30	50	9,34	11,64
9:53:00	50	9,33	11,68
9:53:30	50	9,33	11,68
9:54:00	50	9,33	11,68
9:54:30	50	9,33	11,68
9:55:00	50	9,33	11,73
9:55:30	50	9,33	11,73
9:56:00	50	9,33	11,73
9:56:30	50	9,33	11,73
9:57:00	50	9,32	11,78
9:57:30	50	9,32	11,78
9:58:00	50	9,32	11,78
9:58:30	50	9,31	11,82
9:59:00	50	9,31	11,82
9:59:30	50	9,31	11,82
10:00:00	50	9,31	11,82
10:00:30	50	9,30	11,87
10:01:00	50	9,30	11,87
10:01:30	50	9,30	11,87
10:02:00	50	9,30	11,87
10:02:30	50	9,30	11,92
10:03:00	50	9,30	11,92
10:03:30	50	9,30	11,92
10:04:00	50	9,30	11,92
10:04:30	50	9,30	11,92
10:05:00	50	9,29	11,97
10:05:30	50	9,29	11,97
10:06:00	50	9,29	11,97
10:06:30	50	9,28	12,02
10:07:00	50	9,28	12,02
10:07:30	50	9,28	12,02
10:08:00	50	9,28	12,02
10:08:30	50	9,28	12,02
10:09:00	50	9,27	12,06
10:09:30	50	9,27	12,06
10:10:00	50	9,27	12,06
10:10:30	50	9,27	12,11
10:11:00	50	9,27	12,11
10:11:30	50	9,27	12,11
10:12:00	50	9,27	12,11
10:12:30	50	9,26	12,16
10:13:00	50	9,26	12,16
10:13:30	50	9,26	12,16
10:14:00	50	9,26	12,16
10:14:30	50	9,26	12,16
10:15:00	50	9,25	12,21
10:15:30	50	9,25	12,21
10:16:00	50	9,25	12,21
10:16:30	50	9,25	12,21
10:17:00	50	9,25	12,21
10:17:30	50	9,24	12,26
10:18:00	50	9,24	12,26
10:18:30	50	9,24	12,26
10:19:00	50	9,24	12,26
10:19:30	50	9,24	12,31
10:20:00	50	9,24	12,31
10:20:30	50	9,24	12,31
10:21:00	50	9,24	12,31
10:21:30	50	9,24	12,31
10:22:00	50	9,23	12,36
10:22:30	50	9,23	12,36
10:23:00	50	9,23	12,36
10:23:30	50	9,23	12,36
10:24:00	50	9,22	12,41
10:24:30	50	9,22	12,41
10:25:00	50	9,22	12,41
10:25:30	50	9,22	12,41
10:26:00	50	9,21	12,46
10:26:30	50	9,21	12,46
10:27:00	50	9,21	12,46
10:27:30	50	9,21	12,46
10:28:00	50	9,21	12,46
10:28:30	50	9,21	12,51
10:29:00	50	9,21	12,51
10:29:30	50	9,21	12,51
10:30:00	50	9,21	12,51
10:30:30	50	9,21	12,51
10:31:00	50	9,20	12,56
10:31:30	50	9,20	12,56
10:32:00	50	9,20	12,56
10:32:30	50	9,20	12,56
10:33:00	50	9,20	12,56
10:33:30	50	9,19	12,61
10:34:00	50	9,19	12,61
10:34:30	50	9,19	12,61
10:35:00	50	9,19	12,61
10:35:30	50	9,18	12,66
10:36:00	50	9,18	12,66
10:36:30	50	9,18	12,66
10:37:00	50	9,18	12,66
10:37:30	50	9,18	12,66
10:38:00	50	9,18	12,72
10:38:30	50	9,18	12,72
10:39:00	50	9,18	12,72
10:39:30	50	9,18	12,72
10:40:00	50	9,18	12,72
10:40:30	50	9,17	12,77
10:41:00	50	9,17	12,77
10:41:30	50	9,17	12,77
10:42:00	50	9,17	12,77
10:42:30	50	9,17	12,77
10:43:00	50	9,16	12,82
10:43:30	50	9,16	12,82
10:44:00	50	9,16	12,82
10:44:30	50	9,16	12,82
10:45:00	50	9,15	12,87
10:45:30	50	9,15	12,87
10:46:00	50	9,15	12,87
10:46:30	50	9,15	12,87
10:47:00	50	9,15	12,87
10:47:30	50	9,15	12,92
10:48:00	50	9,15	12,92
10:48:30	50	9,15	12,92
10:49:00	50	9,15	12,92
10:49:30	50	9,15	12,92
10:50:00	50	9,15	12,92
10:50:30	50	9,14	12,98
10:51:00	50	9,14	12,98
10:51:30	50	9,14	12,98
10:52:00	50	9,14	12,98
10:52:30	50	9,14	12,98
10:53:00	50	9,13	13,03
10:53:30	50	9,13	13,03
10:54:00	50	9,13	13,03
10:54:30	50	9,13	13,03
10:55:00	50	9,13	13,03
10:55:30	50	9,13	13,08
10:56:00	50	9,13	13,08
10:56:30	50	9,13	13,08
10:57:00	50	9,13	13,08
10:57:30	50	9,12	13,14
10:58:00	50	9,12	13,14
10:58:30	50	9,12	13,14
10:59:00	50	9,12	13,14
10:59:30	50	9,12	13,14
11:00:00	50	9,12	13,14
11:00:30	50	9,11	13,19
11:01:00	50	9,11	13,19
11:01:30	50	9,11	13,19
11:02:00	50	9,11	13,19
11:02:30	50	9,11	13,19
11:03:00	50	9,11	13,19
11:03:30	50	9,10	13,24
11:04:00	50	9,10	13,24
11:04:30	50	9,10	13,24
11:05:00	50	9,10	13,24
11:05:30	50	9,10	13,24
11:06:00	50	9,10	13,24
11:06:30	50	9,09	13,30
11:07:00	50	9,09	13,30
11:07:30	50	9,09	13,30
11:08:00	50	9,09	13,30
11:08:30	50	9,09	13,30
11:09:00	50	9,09	13,35
11:09:30	50	9,09	13,35
11:10:00	50	9,08	13,41
11:10:30	50	9,08	13,41
11:11:00	50	9,08	13,41
11:11:30	50	9,07	13,46
11:12:00	50	9,07	13,46
11:12:30	50	9,07	13,46
11:13:00	50	9,07	13,46
11:13:30	50	9,07	13,46
11:14:00	50	9,07	13,46
11:14:30	50	9,06	13,52
11:15:00	50	9,06	13,52
11:15:30	50	9,06	13,52
11:16:00	50	9,06	13,52
11:16:30	50	9,06	13,57
11:17:00	50	9,06	13,57
11:17:30	50	9,06	13,57
11:18:00	50	9,06	13,57
11:18:30	50	9,06	13,57
11:19:00	50	9,06	13,57
11:19:30	50	9,05	13,63
11:20:00	50	9,05	13,63
11:20:30	50	9,05	13,63
11:21:00	50	9,05	13,63
11:21:30	50	9,05	13,63
11:22:00	50	9,04	13,68
11:22:30	50	9,04	13,68
11:23:00	50	9,04	13,68
11:23:30	50	9,04	13,68
11:24:00	50	9,04	13,68
11:24:30	50	9,04	13,74
11:25:00	50	9,04	13,68
11:25:30	50	9,04	13,74
11:26:00	50	9,04	13,74
11:26:30	50	9,04	13,74
11:27:00	50	9,04	13,74
11:27:30	50	9,04	13,74
11:28:00	50	9,03	13,80
11:28:30	50	9,03	13,80
11:29:00	50	9,03	13,80
11:29:30	50	9,03	13,80
11:30:00	50	9,03	13,80
11:30:30	50	9,03	13,80
11:31:00	50	9,02	13,85
11:31:30	50	9,02	13,85
11:32:00	50	9,02	13,85
11:32:30	50	9,02	13,85
11:33:00	50	9,02	13,85
11:33:30	50	9,02	13,85
11:34:00	50	9,01	13,91
11:34:30	50	9,01	13,91
11:35:00	50	9,01	13,91
11:35:30	50	9,01	13,91
11:36:00	50	9,01	13,91
11:36:30	50	9,00	13,97
11:37:00	50	9,00	13,97
11:37:30	50	9,00	13,97
11:38:00	50	9,00	13,97
11:38:30	50	9,00	13,97
11:39:00	50	9,00	14,03
11:39:30	50	9,00	14,03
11:40:00	50	9,00	14,03
11:40:30	50	9,00	14,03
11:41:00	50	9,00	14,03
11:41:30	50	9,00	14,03
11:42:00	50	9,00	14,03
11:42:30	50	8,99	14,08
11:43:00	50	8,99	14,08
11:43:30	50	8,99	14,08
11:44:00	50	8,99	14,08
11:44:30	50	8,99	14,08
11:45:00	50	8,99	14,08
11:45:30	50	8,98	14,14
11:46:00	50	8,98	14,14
11:46:30	50	8,98	14,14
11:47:00	50	8,98	14,14
11:47:30	50	8,98	14,14
11:48:00	50	8,98	14,14
11:48:30	50	8,98	14,20
11:49:00	50	8,98	14,20
11:49:30	50	8,98	14,20
11:50:00	50	8,98	14,20
11:50:30	50	8,98	14,20
11:51:00	50	8,97	14,26
11:51:30	50	8,97	14,26
11:52:00	50	8,97	14,26
11:52:30	50	8,97	14,26
11:53:00	50	8,97	14,26
11:53:30	50	8,97	14,26
11:54:00	50	8,97	14,26
11:54:30	50	8,96	14,32
11:55:00	50	8,96	14,32
11:55:30	50	8,96	14,32
11:56:00	50	8,96	14,32
11:56:30	50	8,96	14,32
11:57:00	50	8,96	14,32
11:57:30	50	8,95	14,38
11:58:00	50	8,95	14,38
11:58:30	50	8,95	14,38
11:59:00	50	8,95	14,38
11:59:30	50	8,95	14,38
12:00:00	50	8,95	14,38
12:00:30	50	8,95	14,44
12:01:00	50	8,95	14,44
12:01:30	50	8,95	14,44
12:02:00	50	8,95	14,44
12:02:30	50	8,94	14,50
12:03:00	50	8,94	14,50
12:03:30	50	8,94	14,50
12:04:00	50	8,95	14,44
12:04:30	50	8,94	14,50
12:05:00	50	8,94	14,50
12:05:30	50	8,93	14,56
12:06:00	50	8,94	14,50
12:06:30	50	8,93	14,56
12:07:00	50	8,93	14,56
12:07:30	50	8,93	14,56
12:08:00	50	8,93	14,56
12:08:30	50	8,93	14,56
12:09:00	50	8,93	14,56
12:09:30	50	8,93	14,56
12:10:00	50	8,92	14,62
12:10:30	50	8,92	14,62
12:11:00	50	8,92	14,62
12:11:30	50	8,92	14,62
12:12:00	50	8,92	14,62
12:12:30	50	8,91	14,68
12:13:00	50	8,91	14,68
12:13:30	50	8,91	14,68
12:14:00	50	8,92	14,62
12:14:30	50	8,91	14,68
12:15:00	50	8,91	14,68
12:15:30	50	8,91	14,68
12:16:00	50	8,91	14,74
12:16:30	50	8,91	14,74
12:17:00	50	8,91	14,74
12:17:30	50	8,91	14,74
12:18:00	50	8,91	14,74
12:18:30	50	8,91	14,74
12:19:00	50	8,90	14,80
12:19:30	50	8,90	14,80
12:20:00	50	8,90	14,80
12:20:30	50	8,90	14,80
12:21:00	50	8,90	14,80
12:21:30	50	8,90	14,80
12:22:00	50	8,90	14,80
12:22:30	50	8,89	14,86
12:23:00	50	8,89	14,86
12:23:30	50	8,89	14,86
12:24:00	50	8,89	14,86
12:24:30	50	8,89	14,86
12:25:00	50	8,89	14,86
12:25:30	50	8,89	14,86
12:26:00	50	8,89	14,86
12:26:30	50	8,88	14,92
12:27:00	50	8,88	14,92
12:27:30	50	8,88	14,92
12:28:00	50	8,88	14,92
12:28:30	50	8,88	14,92
12:29:00	50	8,88	14,98
12:29:30	50	8,88	14,98
12:30:00	50	8,88	14,98
12:30:30	50	8,88	14,92
12:31:00	50	8,88	14,98
12:31:30	50	8,88	14,98
12:32:00	50	8,88	14,98
12:32:30	50	8,87	15,05
12:33:00	50	8,87	15,05
12:33:30	50	8,88	14,98
12:34:00	50	8,87	15,05
12:34:30	50	8,87	15,05
12:35:00	50	8,87	15,05
12:35:30	50	8,87	15,05
12:36:00	50	8,86	15,11
12:36:30	50	8,87	15,05
12:37:00	50	8,86	15,11
12:37:30	50	8,86	15,11
12:38:00	50	8,86	15,11
12:38:30	50	8,86	15,11
12:39:00	50	8,86	15,11
12:39:30	50	8,85	15,17
12:40:00	50	8,86	15,11
12:40:30	50	8,85	15,17
12:41:00	50	8,85	15,17
12:41:30	50	8,85	15,17
12:42:00	50	8,85	15,17
12:42:30	50	8,85	15,17
12:43:00	50	8,85	15,17
12:43:30	50	8,85	15,23
12:44:00	50	8,85	15,23
12:44:30	50	8,85	15,23
12:45:00	50	8,85	15,23
12:45:30	50	8,85	15,23
12:46:00	50	8,85	15,23
12:46:30	50	8,85	15,23
12:47:00	50	8,85	15,23
12:47:30	50	8,85	15,23
12:48:00	50	8,84	15,30
12:48:30	50	8,84	15,30
12:49:00	50	8,84	15,30
12:49:30	50	8,84	15,30
12:50:00	50	8,84	15,30
12:50:30	50	8,84	15,30
12:51:00	50	8,83	15,36
12:51:30	50	8,83	15,36
12:52:00	50	8,83	15,36
12:52:30	50	8,83	15,36
12:53:00	50	8,83	15,36
12:53:30	50	8,83	15,36
12:54:00	50	8,83	15,36
12:54:30	50	8,83	15,36
12:55:00	50	8,82	15,43
12:55:30	50	8,82	15,43
12:56:00	50	8,82	15,43
12:56:30	50	8,82	15,43
12:57:00	50	8,82	15,43
12:57:30	50	8,82	15,43
12:58:00	50	8,82	15,43
12:58:30	50	8,82	15,43
12:59:00	50	8,82	15,49
12:59:30	50	8,82	15,49
13:00:00	50	8,82	15,49
13:00:30	50	8,82	15,49
13:01:00	50	8,82	15,49
13:01:30	50	8,82	15,49
13:02:00	50	8,82	15,49
13:02:30	50	8,81	15,56
13:03:00	50	8,81	15,56
13:03:30	50	8,81	15,56
13:04:00	50	8,81	15,56
13:04:30	50	8,81	15,56
13:05:00	50	8,81	15,56
13:05:30	50	8,81	15,56
13:06:00	50	8,81	15,56
13:06:30	50	8,80	15,62
13:07:00	50	8,80	15,62
13:07:30	50	8,80	15,62
13:08:00	50	8,80	15,62
13:08:30	50	8,80	15,62
13:09:00	50	8,80	15,62
13:09:30	50	8,80	15,62
13:10:00	50	8,79	15,69
13:10:30	50	8,79	15,69
13:11:00	50	8,79	15,69
13:11:30	50	8,79	15,69
13:12:00	50	8,79	15,69
13:12:30	50	8,79	15,69
13:13:00	50	8,79	15,75
13:13:30	50	8,79	15,69
13:14:00	50	8,79	15,75
13:14:30	50	8,79	15,75
13:15:00	50	8,79	15,75
13:15:30	50	8,79	15,75
13:16:00	50	8,79	15,75
13:16:30	50	8,79	15,75
13:17:00	50	8,79	15,75
13:17:30	50	8,79	15,75
13:18:00	50	8,78	15,82
13:18:30	50	8,78	15,82
13:19:00	50	8,78	15,82
13:19:30	50	8,78	15,82
13:20:00	50	8,78	15,82
13:20:30	50	8,78	15,82
13:21:00	50	8,78	15,82
13:21:30	50	8,78	15,82
13:22:00	50	8,77	15,88
13:22:30	50	8,77	15,88
13:23:00	50	8,77	15,88
13:23:30	50	8,77	15,88
13:24:00	50	8,77	15,88
13:24:30	50	8,77	15,88
13:25:00	50	8,77	15,88
13:25:30	50	8,76	15,95
13:26:00	50	8,76	15,95
13:26:30	50	8,76	15,95
13:27:00	50	8,76	15,95
13:27:30	50	8,76	15,95
13:28:00	50	8,76	15,95
13:28:30	50	8,76	15,95
13:29:00	50	8,76	15,95
13:29:30	50	8,76	15,95
13:30:00	50	8,76	16,02
13:30:30	50	8,76	16,02
13:31:00	50	8,76	16,02
13:31:30	50	8,76	16,02
13:32:00	50	8,76	16,02
13:32:30	50	8,76	16,02
13:33:00	50	8,76	16,02
13:33:30	50	8,76	16,02
13:34:00	50	8,75	16,08
13:34:30	50	8,75	16,08
13:35:00	50	8,75	16,08
13:35:30	50	8,75	16,08
13:36:00	50	8,75	16,08
13:36:30	50	8,75	16,08
13:37:00	50	8,75	16,08
13:37:30	50	8,75	16,08
13:38:00	50	8,75	16,08
13:38:30	50	8,74	16,15
13:39:00	50	8,74	16,15
13:39:30	50	8,74	16,15
13:40:00	50	8,74	16,15
13:40:30	50	8,74	16,15
13:41:00	50	8,74	16,15
13:41:30	50	8,74	16,15
13:42:00	50	8,73	16,22
13:42:30	50	8,73	16,22
13:43:00	50	8,73	16,22
13:43:30	50	8,73	16,22
13:44:00	50	8,73	16,22
13:44:30	50	8,73	16,22
13:45:00	50	8,73	16,22
13:45:30	50	8,73	16,22
13:46:00	50	8,73	16,22
13:46:30	50	8,73	16,22
13:47:00	50	8,73	16,29
13:47:30	50	8,73	16,29
13:48:00	50	8,73	16,29
13:48:30	50	8,73	16,29
13:49:00	50	8,73	16,29
13:49:30	50	8,73	16,29
13:50:00	50	8,73	16,29
13:50:30	50	8,73	16,29
13:51:00	50	8,72	16,36
13:51:30	50	8,72	16,36
13:52:00	50	8,72	16,36
13:52:30	50	8,72	16,36
13:53:00	50	8,72	16,36
13:53:30	50	8,72	16,36
13:54:00	50	8,72	16,36
13:54:30	50	8,72	16,36
13:55:00	50	8,72	16,36
13:55:30	50	8,71	16,43
13:56:00	50	8,71	16,43
13:56:30	50	8,71	16,43
13:57:00	50	8,71	16,43
13:57:30	50	8,71	16,43
13:58:00	50	8,71	16,43
13:58:30	50	8,71	16,43
13:59:00	50	8,71	16,43
13:59:30	50	8,71	16,43
14:00:00	50	8,71	16,43
14:00:30	50	8,70	16,50
14:01:00	50	8,70	16,50
14:01:30	50	8,70	16,50
14:02:00	50	8,70	16,50
14:02:30	50	8,70	16,50
14:03:00	50	8,70	16,50
14:03:30	50	8,70	16,50
14:04:00	50	8,70	16,50
14:04:30	50	8,70	16,50
14:05:00	50	8,70	16,56
14:05:30	50	8,70	16,56
14:06:00	50	8,70	16,56
14:06:30	50	8,70	16,56
14:07:00	50	8,70	16,56
14:07:30	50	8,70	16,56
14:08:00	50	8,70	16,56
14:08:30	50	8,70	16,56
14:09:00	50	8,70	16,56
14:09:30	50	8,69	16,63
14:10:00	50	8,69	16,63
14:10:30	50	8,69	16,63
14:11:00	50	8,69	16,63
14:11:30	50	8,69	16,63
14:12:00	50	8,69	16,63
14:12:30	50	8,69	16,63
14:13:00	50	8,69	16,63
14:13:30	50	8,69	16,63
14:14:00	50	8,69	16,63
14:14:30	50	8,69	16,63
14:15:00	50	8,68	16,71
14:15:30	50	8,68	16,71
14:16:00	50	8,68	16,71
14:16:30	50	8,68	16,71
14:17:00	50	8,68	16,71
14:17:30	50	8,68	16,71
14:18:00	50	8,68	16,71
14:18:30	50	8,68	16,71
14:19:00	50	8,68	16,71
14:19:30	50	8,68	16,78
14:20:00	50	8,68	16,78
14:20:30	50	8,68	16,78
14:21:00	50	8,68	16,78
14:21:30	50	8,68	16,78
14:22:00	50	8,68	16,78
14:22:30	50	8,68	16,78
14:23:00	50	8,68	16,78
14:23:30	50	8,68	16,78
14:24:00	50	8,68	16,78
14:24:30	50	8,67	16,85
14:25:00	50	8,67	16,85
14:25:30	50	8,67	16,85
14:26:00	50	8,67	16,85
14:26:30	50	8,67	16,85
14:27:00	50	8,67	16,85
